Repository: C-zj02/CFD-claw

<div align="center">

**English** | [中文](#中文版) | [Français](README_FR.md) | [Русский](README_RU.md) | [हिन्दी](README_HI.md) | [العربية](README_AR.md) | [Português](README_PT.md)

# 🚀 Claude Code Python

**A Complete Python Reimplementation Based on Real Claude Code Source**

*From TypeScript Source → Rebuilt in Python with ❤️*

***
**🔥 Active Development • New Features Weekly 🔥**

</div>

***

## 🎯 What is This?

**Clawd Code** is a **complete Python rewrite** of Claude Code, based on the **real TypeScript source code**.

### ⚠️ Important: This is NOT Just Source Code

**Unlike the leaked TypeScript source**, Clawd Codex is a **fully functional, runnable CLI tool**:

<div align="center">

| **Core Features Showcase** |
|:---:|
| ![Skills (Slash Commands)](assets/clawd-code-skill.png) |
| **Flexible Skill Systems** |
| ![Bash Execution](assets/clawd-code-bash.png) |
| *Real-time Tool Execution* |
| ![Web Fetch](assets/claude-code-webfetch.png) |
| *Instant Web Content Extraction* |
| ![File Operations](assets/clawd-code-write-read.png) |
| *Seamless Coding & Debugging* |

**Real CLI • Real Usage • Real Community**

</div>

- ✅ **Working CLI** — Not just code, but a fully functional command-line tool you can use today
- ✅ **Based on Real Source** — Ported from actual Claude Code TypeScript implementation
- ✅ **Maximum Fidelity** — Preserves original architecture while optimizing
- ✅ **Python Native** — Clean, idiomatic Python with full type hints
- ✅ **User Friendly** — Easy setup, interactive REPL, comprehensive docs
- ✅ **Continuously Improved** — Enhanced error handling, testing, documentation

**🚀 Try it now! Fork it, modify it, make it yours! Pull requests welcome!**

***

## ⭐ Star History

<a href="https://www.star-history.com/?repos=GPT-AGI%2FClawd-Code&type=date&legend=top-left">
 <picture>
   <source media="(prefers-color-scheme: dark)" srcset="https://api.star-history.com/image?repos=GPT-AGI%2FClawd-Code&type=date&theme=dark&legend=top-left" />
   <source media="(prefers-color-scheme: light)" srcset="https://api.star-history.com/image?repos=GPT-AGI%2FClawd-Code&type=date&legend=top-left" />
 </picture>
</a>

## ✨ Features

### Flexible Skill Systems

```md
---
description: Explain code with diagrams and analogies
allowed-tools:
  - Read
  - Grep
  - Glob

arguments: [path]
---

Explain the code in $path. Start with an analogy, then draw a diagram.
```

- Markdown-based `SKILL.md` slash commands
- Supports project skills, user skills, named arguments, and tool limits

### Interactive REPL

```text
>>> Hello!
Assistant: Hi! I'm Clawd Codex, a Python reimplementation...

>>> /help         # Show commands
>>> /             # Show all commands & skills
>>> /save         # Save session
>>> /multiline    # Multi-paragraph input
>>> Tab           # Auto-complete
>>> /explain-code qsort.py   # Run a skill
```

### Complete CLI

```bash
clawd              # Start REPL
clawd login        # Configure API
clawd --version    # Check version
clawd config       # View settings
```

***

## 📊 Status

| Component     | Status     | Count     |
| ------------- | ---------- | --------- |
| REPL Commands | ✅ Complete | 6+ built-ins |
| Tool System   | ✅ Complete | 30+ tools |
| Automated Tests | ✅ Present | Skills, providers, REPL, tools |
| Documentation | ✅ Complete | 10+ docs  |

### Core Systems

| System | Status | Description |
|--------|--------|-------------|
| CLI Entry | ✅ | `clawd`, `login`, `config`, `--version` |
| Interactive REPL | ✅ | Rich interactive output, history, tab completion, multiline |
| Multi-Provider | ✅ | Anthropic, OpenAI, GLM support |
| Session Persistence | ✅ | Save/load sessions locally |
| Agent Loop | ✅ | Tool calling loop implementation |
| Skill System | ✅ | SKILL.md-based slash-command skills with args + tool limits |
| Context Building | 🟡 | Basic framework, needs enhancement |
| Permission System | 🟡 | Framework exists, needs integration |

### Tool System (30+ Tools Implemented)

| Category | Tools | Status |
|----------|-------|--------|
| File Operations | Read, Write, Edit, Glob, Grep | ✅ Complete |
| System | Bash execution | ✅ Complete |
| Web | WebFetch, WebSearch | ✅ Complete |
| Interaction | AskUserQuestion, SendMessage | ✅ Complete |
| Task Management | TodoWrite, TaskManager, TaskStop | ✅ Complete |
| Agent Tools | Agent, Brief, Team | ✅ Complete |
| Configuration | Config, PlanMode, Cron | ✅ Complete |
| MCP | MCP tools and resources | ✅ Complete |
| Others | LSP, Worktree, Skill, ToolSearch | ✅ Complete |

### Roadmap Progress

- ✅ **Phase 0**: Installable, runnable CLI
- ✅ **Phase 1**: Core Claude Code MVP experience
- ✅ **Phase 2**: Real tool calling loop
- 🟡 **Phase 3**: Context, permissions, recovery (in progress)
- ⏳ **Phase 4**: MCP, plugins, extensibility
- ⏳ **Phase 5**: Python-native differentiators

**See [FEATURE_LIST.md](FEATURE_LIST.md) for detailed feature status and PR guidelines.**

File: RAG-data/中国航空材料手册(第1版) 第1卷 结构钢 不锈钢001-200.pdf-c18ac419-eb6a-449f-8c50-a50393558250.md (part 1 of 7)
# 中国航空材料手册

# 结构钢 不锈钢

中国航空材料手册编辑委员会

中国标准出版社

# 内容提要

本卷为中国航空材料手册之一，共有结构钢和不锈钢两篇。主要介绍各钢种的成分、各种全面性能的数值及实际断裂强度、热疲劳、 $A$ 、 $B$ 基值等数据，为各行业的工程设计人员的选材及进行“损伤容限设计”时，提供了材料的全面技术资料。

# 中国航空材料手册

结构钢 不锈钢

中国航空材料手册编辑委员会

责任编辑 夏恭忱 石玉珍

中国标准出版社出版

（北京复外三里河）

中国标准出版社秦皇岛印刷厂印刷

新华书店北京发行所发行 各地新华书店经售

版权专有 不得翻印

开本 $787\times 1092$ 1/16 印张59 字数1300000

1988年9月第一版 1988年9月第一次印刷

印数1—2200 定价19.60元

#

ISBN7-5066-0054-4/TB·035

#

精装

图片摘要：该图片与米成展航空工 材科先行；ISBN7 5066 0054 4/TB·035这部分内容相关。
![](images/e492a5313d156f36be7e45f821c30cc81031760a648cc8171d459022db3a3e24.jpg)  
方段

图片摘要：该图片与米成展航空工 材科先行这部分内容相关。
![](images/f613318137a4c33e94c2ea1eff47e00df9a01e0bf35d8f92933c655dfd3d9332.jpg)

图片摘要：该图片与米成展航空工 材科先行；航空材料科学技术的结日日这部分内容相关。
![](images/7c89e546d012cb995e19bed388d4103f27a941eb49dc9fe01715e7587b3d0656.jpg)

米成展航空工 材科先行

品東

一儿

航空材料科学技术的结日日

祝贺中国航空材料手用版

宋健 一九八七年二月十四日

振航空科学

共文祥

# 编辑委员会

<table><tr><td>主任委员</td><td>颜鸣皋</td><td></td><td></td></tr><tr><td>副主任委员</td><td>刘多朴</td><td>师昌绪</td><td>高良</td></tr><tr><td></td><td>戚彪</td><td>范棠</td><td>王岭南</td></tr><tr><td>委员</td><td>王祖法</td><td>王道平</td><td>王惠泉</td></tr><tr><td>(按姓氏笔画排列)</td><td>王新民</td><td>叶济生</td><td>朱之玑</td></tr><tr><td></td><td>刘家林</td><td>李文龙</td><td>李成功</td></tr><tr><td></td><td>李志广</td><td>陈宗瑾</td><td>沈嗣唐</td></tr><tr><td></td><td>林风</td><td>赵世荃</td><td>罗昌远</td></tr><tr><td></td><td>周瑞发</td><td>侯印初</td><td>张朝纲</td></tr><tr><td></td><td>夏恭忱</td><td>黄志豪</td><td>郭絮吟</td></tr><tr><td>编辑</td><td>王世伦</td><td>王峙南</td><td>朱之玑</td></tr><tr><td>(按姓氏笔画排列)</td><td>杨大灼</td><td>范棠</td><td>张瑞清</td></tr><tr><td></td><td>葛志明</td><td></td><td></td></tr><tr><td>常务编辑</td><td>张朝纲</td><td>姜作义</td><td></td></tr></table>

# 序言

材料是现代科学技术发展和国民经济建设的重要支柱。航空材料已成为材料科学中富有开拓性的一个独立分支，是航空工业现代化的物质基础，是航空工业发展速度的决定性因素之一。

航空材料集中了材料科学的精华，反映着一个国家科学技术和基础工业的综合水平，并推动整个材料科学与工业的发展，是航空产品不断改进、更新、优质和稳定生产的可靠保证。

航空材料与航空产品设计和制造的关系十分密切。新型高性能飞机和发动机的设计和制造，对材料的要求越来越高，从而推动着航空材料的发展。同时，各种新型材料的出现和工艺、测试技术的进步，又促进了新的设计方案的实现和制造技术的变革。例如，根据发动机原理，只有在增压比和涡轮前温度相匹配提高的条件下，才能获得发动机的最大单位推力，以达到提高推力和降低燃油消耗的目的。这一事实促进高温合金不断发展及钛合金的扩大应用。最终导致定向凝固及单晶合金叶片、粉末冶金涡轮盘及性能更好的钛合金等新材料、新工艺的诞生，从而为高推重比发动机的研制成功奠定了基础。

减轻结构重量对于航空产品具有特殊的意义，既可增加飞机运载能力，提高机动性能，加大航程，又可减少燃油或推进剂的消耗。比强度 $(\sigma_{\mathrm{b}} / \rho)$ 和比刚度（ $E / \rho$ ）是衡量航空结构材料力学性能的一种重要指标。高强度铝合金、钛合金、铝锂合金以及先进复合材料在飞机上的应用，对减轻结构重量，提高性能具有明显效果。复合材料将更多地应用于飞机次受力构件，并逐步扩大应用到承力构件上，尚需要继续研究解决许多新课题。透明材料及工艺研究将为崭新的圆弧风挡座舱结构提供可靠的依据。高性能的新型燃料及润滑材料的开发，从另一角度显著提高飞机的效率。

航空零、部件的设计已逐步推行“损伤容限设计准则”，要求提供断裂韧性、裂纹扩展速率以及模拟使用条件下的疲劳与断裂等数据。

长期以来，我国一直沿用苏联的《航空材料手册》，早已不能满足上述各项要求，远不适应航空工业发展的形势。这给设计、生产、使用和维护带来不少困难，迫切需要一部比较系统、完整的我国自己的航空材料手册。因此，编写本手册就成为航空工业发展的当务之急。

三十多年来，随着航空工业的发展，航空材料研究和生产的进展也是很快的。在中国科学院和各材料工业部门所属研究院、所、工厂、高等院校等广大科研工作者的共同努力下，航空材料逐步实现了国产化、系列化，目前已基本上满足了各种型号飞机及其他航空器对材料的要求，达到了航空材料基本立足于国内的目的，走出了一条自力更生发展航空材料的道路。在长期研究、生产、使用过程中，积累了丰富的经验和大量的珍贵数据，为编写《中国航空材料手册》，打下了坚实的基础。

在航空工业部的领导下，《手册》的编写工作得到了中国科学院、冶金工业部、有色金属总公司、化学工业部、石油化工总公司、轻工业部、纺织工业部、建筑材料工业局及其所属研究院、所、工厂、高等院校等单位的大力支持。参加编辑委员会工作或承担编写任务的有各方面经验丰富的专家，提供数据、资料的单位达300多个，参加人员共有1100多人。《手册》中选录了1789个牌号的材料，其中金属材料713个，非金属材料1076个，分7卷20篇，是一部大型的、综合性的实用工具书。它的编成和出版是全国各材料工业部门大协作的结果，是航空材料系统广大科技人员和工人多年辛勤劳动的结晶。

本《手册》有以下几个特点：

1. 先进性 《手册》选录了近年来我国研制的钛合金、先进复合材料、定向凝固和单晶合金、粉末冶金等新型材料，以及某些带有发展方向的、有一定研究成果的新材料，如形状记忆合金、非晶态软磁合金、超导电材料等。列入了各科研、生产和使用单位近年来测定的各种持久、蠕变、疲劳断裂、应力腐蚀以及接近使用条件的各种模拟试验性能的大量数据，在一定程度上反映了我国航空材料研究的成就和已达到的水平。

《手册》的编写格式统一，采用数字编码，便于计算机存贮与检索。

2. 综合性 包括了金属材料、有机和无机非金属材料，既有结构材料，又有功能材料；既有物理、化学、力学性能数据，又有工艺、组织结构方面的参数和扼要描述。

3. 可靠性 所选录的数据大部分是有关科研、生产、使用单位测定和提供的，并且经过严格处理和核算。重要结构材料的拉伸强度性能还提供了 $A, B$ 基值，为设计提供了许用值。

4. 实用性 按材料牌号给出了技术标准、品种规格、供应状态、应用概况和生产、使用中应注意的事项等，是一部带有标准性质的实用工具书。它不仅可供航空产品设计人员、还可供有关科研、生产和维修人员使用，并对汽车、燃气轮机、船舶、机械、仪表制造业、以及石油、化工、轻工、建材、纺织各有关部门也有重要的参考价值。

编写如此重要和内容广泛的《中国航空材料手册》还是第一次，缺乏经验，难免会出现不足之处，诚请各界广大读者批评指正，以期在增刊和再版时使它更完善，更富有实用价值。

《手册》在编写过程中，承蒙各有关单位的支持，积极提供研究报告、准确的数据、曲线、图表、资料等，在此谨向各有关单位和个人表示深切的谢意。

# 编写说明

《中国航空材料手册》分7卷20篇，包括结构钢、不锈钢；变形高温合金、铸造高温合金；铝合金、镁合金、钛合金；铜合金、精密合金、粉末冶金及无机涂层材料、塑料、透明材料、复合材料、胶粘剂、橡胶、密封剂、燃料及润滑材料、涂料、绝缘材料、纺织材料，共1789个牌号，500多万字，含大量数据、图表、曲线。《手册》中数据经过严格处理，对于某些重要材料，除了提供指标值和典型数据外，还提供了 $A$ 、 $B$ 基值。为了便于计算机存贮，《手册》采用了数字编码的形式。

# 1 取材原则

纳入《手册》材料的选取条件是：

（1）已通过鉴定并已在航空上正式使用的材料；  
（2）虽未鉴定（非技术原因）但已在航空上正式使用的材料；  
（3）已通过鉴定，正在或准备在航空上推广应用的材料；  
（4）航空用关键材料，数据齐全，相近牌号在国外已有成熟使用经验的材料；  
（5）新研制的带方向性的材料，数据齐全，正在或准备在航空上试用的材料。

在每个独立编写单元（一般是一个牌号一类材料，或一个系统）“概述”部分的应用概况中说明了该材料的应用成熟程度，各独立编写单元排列的先后次序也是基本上按照上列条件次序安排的。使用中已暴露出严重问题停止使用的材料或航空工业部已有明文规定，停用或限用的材料未编入手册。

# 2 编写格式

《手册》中大部分材料以一个牌号为一个独立编写单元；橡胶、塑料、绝缘材料、纺织材料及涂料，也有以一类材料为一个独立编写单元；涂料还有以一个系统为一个独立编写单元的。每个独立编写单元分章、条、款、项进行叙述。

结构钢、不锈钢、高温合金、铝合金、镁合金、钛合金、铜合金、精密合金、粉末冶金及无机涂层材料的编写格式与编码(编码不连续时表示该缺项无数据或暂缺)如下：

# 1 概述

1.1 材料牌号  
1.2 相近牌号  
1.3 材料的技术标准  
1.4 化学成分  
1.5 热处理制度  
1.6 品种规格与供应状态   
1.7 熔炼与铸造工艺   
1.8 应用概况与特殊要求

# 2 物理及化学性能

2.1 热性能

2.1.1 熔化温度范围   
2.1.2 热导率  
2.1.3 比热容  
2.1.4 线膨胀系数  
2.2 密度  
2.3 电性能  
2.4 磁性能

2.5 化学性能  
2.5.1 抗氧化性能  
2.5.2 耐腐蚀性能

# 3 力学性能

3.1 技术标准规定的性能  
3.2 室温及各种温度下的力学性能

3.2.1 硬度

3.2.2 拉伸性能  
3.2.3 压缩性能  
3.2.4 冲击性能  
3.2.5 弯曲性能  
3.2.6 扭转和切变性能  
3.2.7 承载性能  
3.2.8 应力集中  
3.2.9 其他性能  
3.3 持久和蠕变性能  
3.3.1 高温持久性能  
3.3.2 高温蠕变性能

3.4 疲劳性能

3.4.1 高周疲劳  
3.4.2 低周疲劳   
3.4.3 特种疲劳   
3.5 弹性性能  
3.5.1 弹性模量  
3.5.2 切变模量或割线模量  
3.5.3 泊松比  
3.6 断裂性能

3.6.1 断裂韧度  
3.6.2 应力腐蚀断裂韧度  
3.6.3 疲劳裂纹扩展速率  
3.6.4 应力强度因子门坎值   
3.7 模拟试验性能

4 组织结构

4.1 相变温度  
4.2 时间-温度-组织转变曲线  
4.3 合金组织结构

5 工艺性能与要求

5.1 成形性能  
5.2 焊接性能  
5.3 零件热处理工艺  
5.4 表面处理工艺  
5.5 切削加工与磨削性能

参考资料

塑料、透明材料、复合材料、胶粘剂、橡胶、密封剂、燃油及润滑材料、涂料、绝缘材料、纺织材料的独立编写单元的基本编写格式与编码(编码不连续时表示该缺项无数据或暂缺)如下：

1 概述

1.1 牌号及名称  
1.2 基本组成  
1.3 材料标准  
1.4 使用工艺说明书   
1.5 供应状态   
1.6 应用概况

1.7 研制及生产单位  
1.8 鉴定级别及日期

2 性能

2.1 物理及化学性能  
2.2 力学性能  
2.3 耐环境性能  
2.4 工艺性能  
2.5 使用性能

3 使用工艺

4 其他

4.1 包装  
4.2 运输   
4.3 贮存   
4.4 技术安全

参考资料

# 3 名词术语

《手册》中的名词术语一律采用国家标准，没有国家标准的，则参照《航空工业科技词典》有关术语。

# 4 量与符号

《手册》中各种量的名称和符号按照GB3100～3102—86规定；单位一律采用国务院公布的法定计量单位。如有必要说明列于相应篇的绪论之后。

# 5 单位换算与数字修约

《手册》中的量，由其他单位制换算而来的，在采用法定

计量单位后，应适当选择量的单位词头，一般使量的数值处于 $0.1 \sim 1000$ 范围内。

各种测量值或计算数值的修约，是按照四舍六入五单双的原则。

金属材料标准中力学性能（拉伸强度、屈服强度等）的指标值，以及 $A$ 基 $B$ 基许用值，经换算后，修约到保留整数，并精确至 $5\mathrm{MPa}$ ，采用2舍3入的原则，即不满 $3\mathrm{MPa}$ 时舍去；满 $3\mathrm{MPa}$ 计为 $5\mathrm{MPa}$ 。但修约后，如果修约部分超过原指标值 $1\%$ 的，则暂未作修约。

# 6 数据

编入《手册》的各类数据，均注有出处及相关条件，数据统计处理是参照MIL-HDBK-5D进行的。

《手册》中的数据以下列四种方式表示：

（1）当试样数 $n$ 为： $3\leqslant n <   10$ 时，以单一均值表示；  
（2）当 $10 < n < 30$ 时，以均值，最大值及最小值表示；  
（3）当 $n \geqslant 30$ 时，以均值、标准差及离散系数表示；  
（4）某些重要结构材料（高温合金、结构钢、钛合金等）的室温拉伸强度和屈服强度，除了标准值（S值）、典型值外还给出了 $A$ 、 $B$ 基值，其前提条件是： $n \geqslant 100$ ，并且代表几个批次（或厂家）及10个以上炉次。

# 7 图表

《手册》中的图、表一律紧跟条文，图号及表号在每个独立编写单元内是按章顺序编号的。曲线图上，不出现实验点者只表明趋势。

结构钢、不锈钢篇的常用量的符号及单位表  

<table><tr><td>名 称</td><td>符号</td><td>单 立</td></tr><tr><td>A基值(概率99%)</td><td>A</td><td>-</td></tr><tr><td>残余奥氏体</td><td>A0</td><td>-</td></tr><tr><td>奥氏体转变起始温度</td><td>Ac1</td><td>°C</td></tr><tr><td>奥氏体转变终止温度</td><td>Ac3</td><td>°C</td></tr><tr><td>奥氏体转变起始温度上限</td><td>Ac1b</td><td>°C</td></tr><tr><td>奥氏体转变起始温度下限</td><td>Ac1e</td><td>°C</td></tr><tr><td>过共析钢奥氏体转变起始温度</td><td>Ac m</td><td>°C</td></tr><tr><td>冷却时奥氏体分解终止温度</td><td>Ar1</td><td>°C</td></tr><tr><td>冷却时奥氏体向珠光体转变的起始点</td><td>Ar'</td><td>°C</td></tr><tr><td>冷却时奥氏体分解起始温度</td><td>Ar3</td><td>°C</td></tr><tr><td>无缺口试样冲击韧性</td><td>ak</td><td>kJ/m2</td></tr><tr><td>U形缺口试样冲击韧性</td><td>akU</td><td>kJ/m2</td></tr><tr><td>V形缺口试样冲击韧性</td><td>akV</td><td>kJ/m2</td></tr><tr><td>B基值(概率90%)</td><td>B</td><td>-</td></tr><tr><td>贝氏体转变终止温度</td><td>Bt</td><td>°C</td></tr><tr><td>贝氏体转变起始温度</td><td>Bs</td><td>°C</td></tr><tr><td>疲劳裂纹扩展速率</td><td>da/dN</td><td>mm/周</td></tr><tr><td>应力腐蚀裂纹扩展速率</td><td>da/dt</td><td>m/s</td></tr><tr><td>弹性模量(静态)</td><td>E</td><td>GPa</td></tr><tr><td>弹性模量(动态)</td><td>ED</td><td>GPa</td></tr><tr><td>切变模量</td><td>G</td><td>GPa</td></tr><tr><td>布氏硬度</td><td>HB</td><td>kgf/mm2</td></tr><tr><td>洛氏硬度</td><td>HRA, HRB, HRC</td><td>-</td></tr><tr><td>维氏硬度</td><td>HV</td><td>kgf/mm2</td></tr><tr><td>平面应变断裂韧度</td><td>Klc</td><td>MN/m3/2</td></tr><tr><td>应力腐蚀断裂韧度</td><td>K1scc</td><td>MN/m3/2</td></tr><tr><td>平面应力断裂韧度</td><td>Kc</td><td>MN/m3/2</td></tr><tr><td>疲劳应力集中系数</td><td>Kf</td><td>-</td></tr><tr><td>平面应变条件断裂韧度</td><td>Kq(Klc条件值)</td><td>MN/m3/2</td></tr><tr><td>理论应力集中系数</td><td>Kt</td><td>-</td></tr><tr><td>力矩</td><td>M</td><td>N·m</td></tr><tr><td>马氏体转变起始温度</td><td>Ms</td><td>°C</td></tr><tr><td>马氏体转变终止温度</td><td>Mf</td><td>°C</td></tr><tr><td>高周疲劳寿命</td><td>N</td><td>周</td></tr><tr><td>低周疲劳寿命</td><td>Nt</td><td>周</td></tr><tr><td>数理统计样本容量</td><td>n</td><td>-</td></tr><tr><td>存活率</td><td>P</td><td>%</td></tr><tr><td>压力,功率</td><td>P</td><td>Pa, MPa, W</td></tr><tr><td>应力比</td><td>R</td><td>-</td></tr><tr><td>S基值(技术标准规定值)</td><td>S</td><td>-</td></tr><tr><td>样本标准差</td><td>s</td><td>-</td></tr><tr><td>真实断裂强度</td><td>Sk</td><td>MPa</td></tr><tr><td>热力学温度</td><td>T</td><td>K</td></tr><tr><td>转矩,力偶矩</td><td>T</td><td>N·m</td></tr><tr><td>名 称</td><td>符 号</td><td>单位</td></tr><tr><td>样本均值</td><td>X</td><td>-</td></tr><tr><td>平面角</td><td>α,β,y</td><td>°</td></tr><tr><td>延伸率(伸长率)</td><td>δ (δ5, δ10)</td><td>%</td></tr><tr><td>弹性蠕变变形</td><td>δe</td><td>%</td></tr><tr><td>残余蠕变变形</td><td>δp</td><td>%</td></tr><tr><td>总蠕变变形</td><td>δt</td><td>%</td></tr><tr><td>应力强度因子</td><td>ΔK, K1</td><td>MN/m3/2</td></tr><tr><td>应力强度因子门坎值</td><td>ΔKth</td><td>MN/m3/2</td></tr><tr><td>低周疲劳弹性应变范围</td><td>Δεc</td><td>%</td></tr><tr><td>低周疲劳塑性应变范围</td><td>Δεp</td><td>%</td></tr><tr><td>低周疲劳总应变范围</td><td>Δεt</td><td>%</td></tr><tr><td>线应变</td><td>ε</td><td>%</td></tr><tr><td>压力加工变形率,冷变形率</td><td>ε</td><td>%</td></tr><tr><td>缺口试样倾斜拉伸强度下降率</td><td>η</td><td>%</td></tr><tr><td>摄氏度</td><td>θ</td><td>°C</td></tr><tr><td>泊松比</td><td>μ</td><td>-</td></tr><tr><td>条件比例极限</td><td>σ0.01</td><td>MPa</td></tr><tr><td>条件屈服强度</td><td>σ0.1, σ0.2</td><td>MPa</td></tr><tr><td>疲劳强度极限</td><td>σ-1</td><td>MPa</td></tr><tr><td>缺口疲劳强度极限</td><td>σ-1H</td><td>MPa</td></tr><tr><td>压缩屈服强度</td><td>σ-0.2</td><td>MPa</td></tr><tr><td>应力幅</td><td>σa</td><td>MPa</td></tr><tr><td>应力变程</td><td>2σa</td><td>MPa</td></tr><tr><td>拉伸强度</td><td>σb</td><td>MPa</td></tr><tr><td>压缩强度</td><td>σ-b</td><td>MPa</td></tr><tr><td>缺口拉伸强度</td><td>σ-bH</td><td>MPa</td></tr><tr><td>弹性极限</td><td>σe</td><td>MPa</td></tr><tr><td>最大正应力</td><td>σmax</td><td>MPa</td></tr><tr><td>最小正应力</td><td>σmin</td><td>MPa</td></tr><tr><td>平均正应力</td><td>σm</td><td>MPa</td></tr><tr><td>持久强度极限</td><td>σt</td><td>MPa</td></tr><tr><td>缺口持久强度极限</td><td>σH</td><td>MPa</td></tr><tr><td>蠕变强度极限</td><td>σs/t</td><td>MPa</td></tr><tr><td>物理屈服强度</td><td>σs</td><td>MPa</td></tr><tr><td>弯曲强度</td><td>σw</td><td>MPa</td></tr><tr><td>切应力、剪切强度</td><td>τ</td><td>MPa</td></tr><tr><td>扭转强度</td><td>τb</td><td>MPa</td></tr><tr><td>断面收缩率</td><td>ψ</td><td>%</td></tr><tr><td>氧化增重,腐蚀失重</td><td>-</td><td>g/m2, mg/cm2</td></tr><tr><td>氧化速率,腐蚀速率</td><td>-</td><td>g/m2·h</td></tr><tr><td>腐蚀速度</td><td>-</td><td>mm/a (毫米/年)</td></tr><tr><td>重量百分数</td><td>-</td><td>%</td></tr><tr><td>原子百分数</td><td>-</td><td>at%</td></tr><tr><td>晶粒度</td><td>-</td><td>级</td></tr></table>

# 目录

# 结构钢

绪论 5

08号钢 9   
10号钢 17   
15号钢 26   
20号钢 36   
25号钢 48   
45号钢 57   
15CrA 75   
20CrA 86   
12CrNi3A 97   
12Cr2 Ni4A 106   
14CrMnSiNi2MoA 116   
18Cr2Ni4WA 128   
38CrMoAlA 144   
20 Mn2 A 155   
15CrMnMoVA 161   
20CrNi3A 174   
18 Mn2CrMoBA 183   
30 CrMoA 199   
30 CrMnSiA 208   
30CrNi4MoA 233   
37CrNi3A 245   
38CrA 253   
40CrA 265

40CrVA 279

40CrNiMoA 286

30CrMnSiNi2A 305

35Cr2Ni4MoA 349

38Cr2Mo2VA 360

40CrMnSiMoVA 385

40CrNi2Si2MoVA. 433

70号钢 446

65Mn· 454

60Si2MnA 461

50CrVA 472

32Mn2Si2MoA 484

32CrNi2MoTiA. 488

GCr9. 495

GCr15 502

Cr4Mo4V. 515

CrWMn 529

CrW5 537

ZG22CrMnMo 544

ZG25CrMnSiMo 555

ZG27 CrMnSiNi. 562

ZG28CrMnSiNi2 568

ZG35CrMnSi 577

# 不锈钢

绪论 587

1 Cr13 591   
2 Cr13 602   
3 Cr13 612   
4 Cr13 619   
1 Cr12Ni3MoV 624  
2 Cr13 Ni2 634   
3 Cr13 Mo 640

1Cr 17Ni2. 643

1Cr11Ni2W2MoV 658

1Cr12Ni2WMoVNb 677

4Cr10Si2Mo 698

9Cr18 705

9Cr18MoV 710

$\operatorname{Cr12MoV}$ 713

00Cr12Ni8Cu2AlNb 721

1Cr10Co6MoVNb 728

3Cr13Ni7Si2 739

0Cr16Ni6 742

0Cr17Ni4Cu4Nb 748

0Cr17Ni7Al 759

0Cr15Ni7Mo2Al 764

0Cr12Mn5Ni4Mo3Al 778

0Cr18Ni9 800

1Cr 18Ni9 808

1Cr18Ni9Ti 817

2Cr 18Ni9 826

2Cr18Ni8W2 832

1Cr14Mn14Ni 836

1Cr14Mn14Ni3Ti 840

1 Cr 18Mn8Ni5N 844

2Cr13Mn9Ni4 850

1Cr23Ni18 856

4Cr14Ni14W2Mo 864

1Cr19Ni11Si4AlTi 875

1Cr21Ni5Ti 883

ZGCr17Ni3 896

ZG1Cr11Ni2WMoV 895

ZG0Cr17Ni4Cu3Nb 899

ZG1Cr18Ni9Ti 90

ZGCr24Ni19(ZGCr25Ni20) 90

# 结构钢

图片摘要：该图片与结构钢篇编辑委员会；主任委员 赵先存这部分内容相关。
![](images/749a120d76b17548ad3e283856f293403b90b900ed88b149e80063b755b2329d.jpg)

# 结构钢篇编辑委员会

主任委员 赵先存

副主任委员 钟培道

委员 文忠朴（按姓氏笔划为序） 刘德玉

文忠朴 王海春 吕章坤

刘德万 宋宇文 罗培令姚志诚 高荣贵 戴钦孔

朱金荣 刘成明

吴武楠 张文林

编 辑 宋宇文

图片摘要：该图片与机器制造业和建筑业所用的钢材一般通称结构钢。在航空工业中这类钢主要用于制造受力结构件、连接件、紧固件和弹性件等。它具有高的比强度，良好的疲劳性能和工艺性能，且价这部分内容相关。
![](images/fd6caa047077e92cc1e4f666c8f664cdebbbbf526e81e8b55823ff772563671c.jpg)

# 绪 论

机器制造业和建筑业所用的钢材一般通称结构钢。在航空工业中这类钢主要用于制造受力结构件、连接件、紧固件和弹性件等。它具有高的比强度，良好的疲劳性能和工艺性能，且价格低廉，在航空产品上得到广泛的应用。由于结构钢耐腐蚀性能差，不能在较高温度工作等原因，一些重要的结构件部分地被其他材料所取代。但是飞行器结构空间是有限的，要求所用的材料不仅比强度高，而且所制成的零件体积要小。在载荷一定的条件下，钢制零件在体积小、稳定性好方面则远远优于其他常用材料。在许多情况下钢几乎成了唯一可供选择的材料，因此结构钢在航空材料中仍然占据着十分重要的位置。

结构钢有各种不同的分类方法：按化学成分可分为碳素钢和合金钢；按钢质可分为普通钢、优质钢和高级优质钢；按冶炼方法可分为平炉钢、转炉钢和电炉钢或沸腾钢、镇静钢和半镇静钢；按用途可分为超高强度钢、调质钢、表面硬化钢、冷塑性成形钢、易切钢、弹簧钢和轴承钢等。本篇共列入46个牌号，分为优质碳素钢、表面硬化钢、高强度钢、超高强度钢、弹簧钢、防弹钢、轴承钢和铸钢。

优质碳素钢与普通碳素钢的主要区别在于前者的性能高，对硫、磷等有害元素含量的限制严格。在航空工业中；优质碳素钢主要用于制造强度要求较低，工作条件不太苛刻的某些焊接件和渗碳件等。低碳钢通常不进行淬火处理，为了获得良好的深拉（或深冲）性能，板材应进行退火或高温回火；中碳钢通常都是在正火或退火状态下使用，只有力学性能要求较高的小零件才采用调质处理。根据航空工业中的使用情况，本篇列入了6个牌号的优质碳素钢即：08、10、15、20（18A）、25和45号钢。

表面硬化钢，本篇只包括渗碳钢和渗氮钢两种。用这类钢制成的零件，经一定的表面热处理后，得到坚硬耐磨的表面层和塑性、韧性适当的心部组织。由于表面层具有较高的残余压应力而使零件疲劳性能显著提高。这类钢通常用于制造旋转轴、重要齿轮、活塞及其他要求表面耐磨而心部有良好的塑性与韧性相配合的零件。航空工业中采用的渗碳钢，一般含碳量在 $0.12\% \sim 0.20\%$ 之间，同时含有一定数量的镍和铬，特别是重要受力件都采用含镍较高的镍-铬钢或镍-铬-钨钢制造。因为低的含碳量可以保证零件心部有良好的韧性，较高的镍、铬含量可以改善钢的力学性能和增加淬透性，从而保证渗碳和淬火后，表面及心部都得到马氏体组织，获得良好的综合力学性能。本篇共列入6个牌号的渗碳钢即： $15\mathrm{CrA},20\mathrm{CrA},12\mathrm{CrNi}3\mathrm{A},12\mathrm{Cr}2\mathrm{Ni}4\mathrm{A},14\mathrm{CrMnSiNi}2\mathrm{MoA},18\mathrm{Cr}2\mathrm{Ni}4\mathrm{WA}_{\circ}$ 此外，低碳钢有时也用于制造受负荷小的渗碳零件。航空工业中广泛应用的渗氮钢只有 $38\mathrm{CrMoAlA}$ 一种，在渗氮处理时形成弥散度极高的稳定的AlN，而使渗层获得高的硬度。渗氮零件表面质量具有特别的重要性，不允许表面产生亮点、亮块或硬度不均匀及腐蚀等缺陷。而且渗氮表层提高疲劳性能的作用，随着零件尺寸的增大而明显减弱。

高强度钢通常是指具有较高强度的结构钢。航空工业中常用的高强度钢除了几个贝氏体钢（18Mn2CrMoBA、15CrMnMoVA）、调质渗碳钢（20CrNi3A）和铆钉钢

(20Mn2A)外, 都是含碳量在 $0.3\% \sim 0.4\%$ 之间, 合金元素含量在 $5\%$ 以内的低合金调质钢。它们是以调质处理为最终热处理, 即零件先经淬火处理得到马氏体组织, 然后再经高温回火获得索氏体组织, 此时钢具有良好的综合力学性能, 如高的屈强比和韧性, 较低的脆性转变温度和高的疲劳强度等。这类钢的热成形性、切削加工性能较好, 焊接性能随含碳量和合金元素的不同有较大的差异, 部分钢种是不能用作焊接件的。这类钢主要用于制造飞机和发动机上要求强度高、韧性好的零件, 如旋翼轴、涡轮轴、桨毂、对接接头、起落架零件和螺栓等重要受力件。本篇共列入12个牌号的高强度钢即: 20Mn2A、20CrNi3A、15CrMnMoVA、18Mn2CrMoBA、30CrMoA、30CrMnSiA、30CrNi4MoA、37CrNi3A、38CrA、40CrA、40CrVA、40CrNiMoA。

超高强度钢没有确切的定义，是相对于低合金高强度钢的“高强度”而言的，通常称屈服强度和拉伸强度分别超过 $1200\mathrm{MPa}$ 和 $1400\mathrm{MPa}$ 的钢为超高强度钢。其主要特点是具有很高的强度和足够的韧性，能承受很高的工作应力及高的比强度使结构件重量减轻。超高强度钢按合金元素含量的多少可分为：低合金超高强度钢；中合金超高强度钢和高合金超高强度钢。

低合金超高强度钢含碳量一般在 $0.3\% \sim 0.4\%$ 之间，钢的强度主要决定于含碳量，而合金元素总量一般不超过 $5\%$ 。为了获得超高强度，这类钢的最终热处理为淬火加低温回火或等温淬火，以获得回火马氏体或回火马氏体和下贝氏体的混合组织。这类钢大量用于重要受力结构件，如机翼主梁、对接接头、起落架受力结合螺栓和轴等。这类钢的缺点是缺口敏感性大、断裂韧度低、抗应力腐蚀差、切削加工性不好、难于焊接和不能在温度 $300^{\circ}\mathrm{C}$ 以上使用等。

中合金超高强度钢虽然有低合金超高强度钢的类似缺点，但可在 $300 \sim 500^{\circ} \mathrm{C}$ 下使用，这类钢含合金元素总量一般在 $5\% \sim 10\%$ ，多数兼作热变形模具钢和超高强度钢使用。其特点是淬透性好，回火稳定性高，在 $500^{\circ} \mathrm{C}$ 左右回火时有二次硬化效果。一般在淬火并在二次硬化峰值以后回火状态下使用，很适合制造在中温下使用的飞机、发动机的结构件。美国的H11钢是这类钢的代表，我国的38Cr2Mo2VA钢正在试用。

高合金超高强度钢是指马氏体时效钢等含合金元素总量大于 $10\%$ 的新型超高强度钢。这类钢的含碳量极低（ $\leqslant 0.03\%$ ），但含有较高的镍、钴等元素，同时还含有某些产生时效强化的合金元素如钛、钼、铝等。这类钢在固溶处理后，在时效过程中析出金属间化合物而获得强化。因此，具有高的强度、高的断裂韧度、低的缺口敏感性，同时还具有冷加工硬化倾向小、易于焊接、切削加工和热处理工艺性好等优点。但这类钢对冶金质量要求很严，价格昂贵。国外在航空工业中仅在试用。本篇共列入了5个牌号的超高强度钢即： $30\mathrm{CrMnSiNi2A}, 38\mathrm{Cr2Mo2VA}, 40\mathrm{CrMnSiMoVA}, 35\mathrm{Cr2Ni4MoA}$ 和 $40\mathrm{CrNi2Si2-MoVA}$ 。后两个牌号钢国外已有成熟的使用经验，但国内尚在试用中。

弹簧钢分为碳素弹簧钢和合金弹簧钢，一般碳素弹簧钢含碳量为 $0.6\% \sim 0.9\%$ ，合金弹簧钢为 $0.45\% \sim 0.75\%$ 。合金弹簧钢在淬火并中温回火状态下使用。本篇共列入4个牌号的弹簧钢即：70、65Mn、60Si2MnA、50CrVA。

本篇还列入了32Mn2Si2MoA和32CrNi2MoTiA两个防弹钢，用于有关机种的装甲防护；5个牌号的铸造结构钢，用于制造形状复杂和壁厚不均匀的飞机结构零件，如支座、壳体及前起落架等重要受力构件。此外，还列入了GCr9、GCr15、Cr4Mo4V

三个轴承钢和 $\mathrm{CrWMn}$ 、 $\mathrm{CrW5}$ 两个工具钢，除 $\mathrm{Cr4Mo4V}$ 钢制造高温轴承外，其余都是用于制造航空发动机的喷口、喷嘴、柱塞和分油器衬套等零件。

以上各种结构钢虽然各具特点，它们的用途和作用也不相同，但是主要都是用于重要受力构件。因此，正确合理的选用是非常关键的，总的来说一般应从以下几个方面综合考虑：一、淬透性。这是决定零件是否具有均匀力学性能的先决条件；二、强韧性。大量的事例说明几乎没有因静强度不足而引起航空零件的失效，大量是由于疲劳断裂所致。如果材料有足够的断裂韧度，即使在服役过程中出现裂纹，也有可能及时发现，不致发生脆性断裂造成严重事故。因此，选材时不能单纯追求高的静强度，还必须有足够的韧性和良好的疲劳性能；三、回火脆性。首先应选用无明显回火脆性的钢种，其次应在工艺上设法避免回火脆性的影响；四、氢脆敏感性。钢的强度愈高，对氢脆就愈敏感，超高强度钢比高强度钢敏感，低合金超高强度钢比高合金超高强度钢敏感。此外，还应考虑零件在制造及使用中渗氢的可能性；五、经济性。即从材料的成本、加工费用、使用寿命等总的估算以比较其经济性。以上几个方面并不是一致的，往往是相互矛盾的，因此，应视具体情况、统筹兼顾，缜密权衡利弊以达到正确选材的目的。

这类钢特别是超高强度钢在设计、制造中应严格遵守有关规定，诸如使用表面粗糙度数值较低级别，尽可能大的截面过渡圆弧半径，表面尽量少孔避免应力集中；锻件应采用模锻件，并使纤维方向与主应力方向一致；在切削和磨削加工时要采用正确的加工工艺，不得使零件表面产生烧伤或微裂纹；焊接件焊前要充分预热，焊后要及时回火；热处理时避免表面脱碳，应采用真空或中性气氛加热，淬火后要及时回火；用静压力校正热处理零件，禁止用铁器敲击表面，校直后应补充回火；超高强度钢禁止镀锌和镀镉，光滑表面可镀铬，随后应及时除氢；装配时要按有关规定严格限制装配应力。另外，还必须有正确的使用和维护措施，避免意外的破坏。

本篇在内容上有三个方面的特点：一，约 $20\%$ 的钢号是近年来各有关科研、生产单位研制的新钢种，约 $20\%$ 的常用重要钢号，列入了近年来各单位新测定的各种疲劳、断裂力学、应力腐蚀方面的大量性能数据。在一定程度上反映了建国以来，航空用结构钢的研究成就。二，除了各种状态下的性能数据外，还编入了有关工艺性能和合金的组织结构等方面的资料。三，一些常用的重要钢号还进行了生产质量的统计，给出了均值、标准差和 $A$ 基、 $B$ 基许用值。这些数据对于设计、生产、使用、制造和维修部门都具有重要的实用价值。

本篇所选的钢号除了少数是航空专用钢以外，大部分钢号在机械制造业中也被广泛使用，所列的性能数据，工艺参数等不仅适用于航空工业，其他机械制造业也同样可以使用。

图片摘要：该图片与08号钢；1 概述这部分内容相关。
![](images/23ed9814296e588e771547e3b17afb2d054a82d2bdfb2139156708aecf462cc5.jpg)

# 08号钢

# 1 概述

08号钢的强度低而塑性和韧性高，有良好的冲压、拉延、弯曲及焊接性能。该钢用作要求强度不高、容易加工成形的冲压件和焊接件。除表面需要强化处理的零件外，一般使用时不经热处理，只有在冷加工过程中为了消除冷作硬化，可进行中间退火。有时为了使钢的组织细化和改善切削性能，需进行正火处理。

08号钢大多数生产成高精度的冷轧薄板，制造深冲压和深拉延的制品。还可制成心部强度要求不高的渗碳或碳氮共渗的零件。

1.1 材料牌号 08、08F。  
1.2 相近牌号 08、08KII（苏联），1008（美国），S 09CK（日本），040A04、050A04（英国）。  
1.3 材料的技术标准 见表1-1。

表1-1  

<table><tr><td>品种</td><td>技术标准</td></tr><tr><td>棒材</td><td>GB 699-65《优质碳素结构钢钢号和一般技术条件》</td></tr><tr><td rowspan="2">板材</td><td>GB 710-65《优质碳素结构钢薄钢板技术条件》</td></tr><tr><td>GB 711-85《优质碳素结构钢热轧厚钢板技术条件》</td></tr><tr><td rowspan="2">丝材</td><td>GB 3083-82《重要用途低碳钢丝》</td></tr><tr><td>GB 3206-82《优质碳素结构钢丝》</td></tr><tr><td>带材</td><td>GB 3526-83《低碳钢冷轧钢带》</td></tr></table>

1.4 化学成分 见表1-2。

表1-2 [1]   

<table><tr><td>元素</td><td>C</td><td>Mn</td><td>Si</td><td>S</td><td>P</td><td>Cr</td><td>Ni</td></tr><tr><td>含量,%</td><td>0.05~0.12</td><td>0.35~0.65</td><td>0.17~0.37</td><td>&lt;0.040</td><td>&lt;0.035</td><td>&lt;0.10</td><td>&lt;0.25</td></tr></table>

1.5 热处理制度 08和08F钢不进行热处理，在热轧、冷轧或正火状态下验收。  
1.6 品种规格和供应状态   
1.6.1 品种规格 见表1-3中各标准的规定。

表1-3  

<table><tr><td>状态\技术标准\品种</td><td>圆钢</td><td>六角钢</td><td>方 钢</td><td>扁 钢</td><td>钢板</td><td>钢丝</td><td>钢 带</td></tr><tr><td>热 轧</td><td>GB702-86</td><td>GB705-83</td><td>GB702-86</td><td>GB704-83</td><td>GB709-65</td><td>-</td><td>-</td></tr><tr><td>冷轧(拉)</td><td>GB905-82</td><td>GB907-82</td><td>GB906-82</td><td>-</td><td>GB708-65</td><td>GB 324-82GB3204-82GB3205-82GB3207-82</td><td>GB3526-83</td></tr><tr><td>锻 造</td><td>GB908-72</td><td>-</td><td>GB908-72</td><td>YB201-63</td><td>-</td><td>-</td><td>-</td></tr></table>

1.6.2 供应状态 除钢丝、钢带和薄板可以冷拉（轧）状态供应外，其他品种为热轧或正火状态供应。  
1.7 熔炼和铸造工艺 以平炉、电炉、侧吹碱性转炉、纯氧顶吹碱性转炉或混合炼钢方法熔炼。  
1.8 应用概况及特殊要求 航空工业中长期用08和08F钢的冷轧钢板和钢带,制造航空仪表的壳、罩、盒、挡板等冲压件和焊接件。

# 2 物理及化学性能

# 2.1 热性能

2.1.2 热导率 见表2-1。

表2-1[2]   

<table><tr><td>θ, ℃</td><td>0</td><td>100</td><td>200</td><td>300</td><td>400</td><td>500</td><td>600</td></tr><tr><td>λ, W/(m·℃)</td><td>65.31</td><td>60.29</td><td>54.85</td><td>54.85</td><td>45.22</td><td>41.03</td><td>36.42</td></tr></table>

2.1.3 比热容 见表2-2。

表2-2 [2]   

<table><tr><td>θ, ℃</td><td>900</td><td>1000</td></tr><tr><td>C, J/(kg·℃)</td><td>657.3</td><td>669.9</td></tr></table>

2.1.4* 线膨胀系数 见表2-3。

表2-3[2]  

<table><tr><td>θ, ℃</td><td>20~100</td><td>20~200</td><td>20~300</td><td>20~40</td><td>20~500</td><td>20~600</td></tr><tr><td>α, 10-6·℃-1</td><td>11.58</td><td>12.61</td><td>13.01</td><td>13.63</td><td>14.18</td><td>14.64</td></tr></table>

2.2 密度 $\rho = 7.87\mathrm{g / cm^3}$ [2]。

# 3 力学性能

# 3.1 技术标准规定的性能

3.1.1 棒、板、带性能的规定 见表3-1。

表3-1  

<table><tr><td rowspan="3">钢号</td><td rowspan="3">品种</td><td rowspan="3" colspan="2">技术标准</td><td rowspan="3">材料状态</td><td>σb</td><td>σ0.2</td><td>δ5</td><td>δ10</td><td>ψ</td><td>H B</td></tr><tr><td colspan="2">MPa</td><td colspan="3">%</td><td rowspan="2">kg f/mm2</td></tr><tr><td colspan="5">不小于</td></tr><tr><td>08F</td><td rowspan="2">棒材</td><td rowspan="2" colspan="2">GB 699-65</td><td>正火状态</td><td>295</td><td>175</td><td>35</td><td>-</td><td>60</td><td>≤131</td></tr><tr><td>08</td><td>正火状态</td><td>325</td><td>195</td><td>35</td><td>-</td><td>60</td><td>≤131</td></tr><tr><td>08F</td><td rowspan="4">薄板材</td><td rowspan="4">GB 710-65</td><td rowspan="2">Z级拉延</td><td rowspan="4">冷轧钢板</td><td>275~365</td><td>-</td><td>-</td><td>34</td><td>-</td><td>-</td></tr><tr><td>08</td><td>275~390</td><td>-</td><td>-</td><td>32</td><td>-</td><td>-</td></tr><tr><td>08F</td><td rowspan="2">S级拉延</td><td>275~385</td><td>-</td><td>-</td><td>32</td><td>-</td><td>-</td></tr><tr><td>08</td><td>275~410</td><td>-</td><td>-</td><td>30</td><td>-</td><td>-</td></tr></table>

续表3-1   

<table><tr><td rowspan="3">钢号</td><td rowspan="3">品种</td><td rowspan="3" colspan="2">技术标准</td><td rowspan="3">材料状态</td><td>σb</td><td>σ0.2</td><td>δ5</td><td>δ10</td><td>ψ</td><td>H B</td></tr><tr><td colspan="2">MPa</td><td colspan="3">%</td><td rowspan="2">kgf/mm2</td></tr><tr><td colspan="5">不小于</td></tr><tr><td>08F</td><td rowspan="8">薄板材</td><td rowspan="8">GB 710-65</td><td rowspan="2">P级拉延</td><td rowspan="2">冷轧钢板</td><td>275~385</td><td>-</td><td>-</td><td>30</td><td>-</td><td>-</td></tr><tr><td>08</td><td>275~410</td><td>-</td><td>-</td><td>28</td><td>-</td><td>-</td></tr><tr><td>08F</td><td rowspan="2">Z级拉延</td><td rowspan="6">热轧钢板</td><td>275~365</td><td>-</td><td>-</td><td>30</td><td>-</td><td>-</td></tr><tr><td>08</td><td>275~390</td><td>-</td><td>-</td><td>28</td><td>-</td><td>-</td></tr><tr><td>08F</td><td rowspan="2">S级拉延</td><td>275~385</td><td>-</td><td>-</td><td>29</td><td>-</td><td>-</td></tr><tr><td>08</td><td>275~410</td><td>-</td><td>-</td><td>27</td><td>-</td><td>-</td></tr><tr><td>08F</td><td rowspan="2">P级拉延</td><td>275~385</td><td>-</td><td>-</td><td>27</td><td>-</td><td>-</td></tr><tr><td>08</td><td>275~410</td><td>-</td><td>-</td><td>25</td><td>-</td><td>-</td></tr><tr><td>08F</td><td rowspan="2">厚板材</td><td rowspan="2" colspan="2">GB 711-85</td><td rowspan="2">正火状态</td><td>295</td><td>-</td><td>35</td><td>-</td><td>-</td><td>-</td></tr><tr><td>08</td><td>325</td><td>-</td><td>33</td><td>-</td><td>-</td><td>-</td></tr><tr><td rowspan="5">08F、08</td><td rowspan="5">带材</td><td rowspan="5" colspan="2">GB 3526-83</td><td>特软(TR)</td><td>275~390</td><td>-</td><td>30</td><td>-</td><td>-</td><td>-</td></tr><tr><td>软(R)</td><td>325~440</td><td>-</td><td>20</td><td>-</td><td>-</td><td>-</td></tr><tr><td>半软(BR)</td><td>375~490</td><td>-</td><td>10</td><td>-</td><td>-</td><td>-</td></tr><tr><td>低硬(DY)</td><td>410~540</td><td>-</td><td>4</td><td>-</td><td>-</td><td>-</td></tr><tr><td>冷硬(Y)</td><td>490~785</td><td>-</td><td>不测定</td><td>-</td><td>-</td><td>-</td></tr></table>

注：厚度小于 $0.2\mathrm{mm}$ 的钢带不测定延伸率。

# 3.1.2 钢丝的力学性能规定 见表3-2。

表3-2  

<table><tr><td rowspan="2">品种</td><td rowspan="2">技术标准</td><td rowspan="2">材料状态</td><td rowspan="2">钢丝直径mm</td><td>σb, MPa</td><td>弯曲,次</td></tr><tr><td colspan="2">不小于</td></tr><tr><td rowspan="5">钢丝</td><td rowspan="5">GB 3206-82</td><td rowspan="5">硬状态</td><td>0.20~0.75</td><td>735</td><td>-</td></tr><tr><td>&gt;0.75~1.0</td><td>685</td><td>6</td></tr><tr><td>&gt;1.0~3.0</td><td>635</td><td>6</td></tr><tr><td>&gt;3.0~6.0</td><td>590</td><td>5</td></tr><tr><td>&gt;6.0~10.0</td><td>540</td><td>5</td></tr></table>

注：1. 直径小于等于 $0.75 \mathrm{~mm}$ 的钢丝，应以打结拉力试验代替弯曲试验，其打结拉断力不得小于不打结拉断力的 $50 \%$ 。  
2. 直径大于 $7 \mathrm{~mm}$ 的钢丝，弯曲次数不做判定依据。方、六角钢丝不做弯曲试验。

# 3.1.3 重要用途钢丝力学性能的规定 见表3-3。

表3-3  

<table><tr><td rowspan="2">品种</td><td rowspan="2">技术标准</td><td rowspan="2">钢丝直径mm</td><td colspan="2">拉伸强度,MPa不小于</td><td rowspan="2">扭转次数,次/360°不小于</td><td rowspan="2">弯曲次数,次/180°不小于</td></tr><tr><td>光面</td><td>镀锌</td></tr><tr><td rowspan="19">钢丝(Zd,Zg)</td><td rowspan="19">GB3083-83</td><td>0.3</td><td rowspan="19">390</td><td rowspan="19">365</td><td>30</td><td rowspan="5">打结拉伸试验强度:光面:不小于226 MPa镀锌:不小于186 MPa</td></tr><tr><td>0.4</td><td>30</td></tr><tr><td>0.5</td><td>30</td></tr><tr><td>0.6</td><td>30</td></tr><tr><td>0.8</td><td>30</td></tr><tr><td>1.0</td><td>25</td><td>22</td></tr><tr><td>1.2</td><td>25</td><td>18</td></tr><tr><td>1.4</td><td>20</td><td>14</td></tr><tr><td>1.6</td><td>20</td><td>12</td></tr><tr><td>1.8</td><td>18</td><td>12</td></tr><tr><td>2.0</td><td>18</td><td>10</td></tr><tr><td>2.3</td><td>15</td><td>10</td></tr><tr><td>2.6</td><td>15</td><td>8</td></tr><tr><td>3.0</td><td>12</td><td>10</td></tr><tr><td>3.5</td><td>12</td><td>10</td></tr><tr><td>4.0</td><td>10</td><td>8</td></tr><tr><td>4.5</td><td>10</td><td>8</td></tr><tr><td>5.0</td><td>8</td><td>6</td></tr><tr><td>6.0</td><td>-</td><td>-</td></tr></table>

# 3.2 室温和各种温度下的力学性能

# 3.2.2 拉伸性能

3.2.2.1 室温拉伸性能 见表3-4。

表3-4[2]  

<table><tr><td rowspan="2">材料状态</td><td>σb</td><td>σ0.2</td><td>δ10</td><td>ψ</td></tr><tr><td colspan="2">MPa</td><td colspan="2">%</td></tr><tr><td>热轧状态</td><td>312</td><td>182</td><td>34.7</td><td>76.9</td></tr><tr><td>正火</td><td>397</td><td>257</td><td>29.5</td><td>-</td></tr></table>

# 3.2.2.2 高温拉伸性能 见表3-5。

表3-5[2,3]  

<table><tr><td rowspan="2">材料状态</td><td rowspan="2">试验温度,℃</td><td>σb</td><td>σ0.2</td><td>δ10</td><td>ψ</td></tr><tr><td colspan="2">MPa</td><td colspan="2">%</td></tr><tr><td rowspan="5">热轧状态</td><td>20</td><td>312</td><td>182</td><td>34.7</td><td>76.9</td></tr><tr><td>100</td><td>300</td><td>200</td><td>18.0</td><td>74.0</td></tr><tr><td>200</td><td>395</td><td>205</td><td>16.3</td><td>65.0</td></tr><tr><td>300</td><td>378</td><td>104</td><td>24.0</td><td>67.8</td></tr><tr><td>400</td><td>275</td><td>89</td><td>31.4</td><td>76.9</td></tr></table>

续表35   

<table><tr><td rowspan="2">材料状态</td><td rowspan="2">试验温度, \( {}^{ \circ  }\mathrm{C} \)</td><td>\( {\sigma }_{\mathrm{b}} \)</td><td>\( {\sigma }_{0.2} \)</td><td>\( {\delta }_{10} \)</td><td>\( \psi \)</td></tr><tr><td colspan="2">\( \mathbf{{MPa}} \)</td><td colspan="2">%</td></tr><tr><td rowspan="5">正火</td><td>20</td><td>397</td><td>257</td><td>29.5</td><td>-</td></tr><tr><td>300</td><td>451</td><td>137</td><td>24</td><td>-</td></tr><tr><td>400</td><td>353</td><td>118</td><td>35</td><td>-</td></tr><tr><td>500</td><td>245</td><td>108</td><td>52</td><td>-</td></tr><tr><td>600</td><td>157</td><td>59</td><td>63</td><td>-</td></tr></table>

# 3.2.2.3 低温拉伸性能 见表3-6。

表3-6[2]  

<table><tr><td rowspan="2">θ, ℃</td><td>σb</td><td>σ1.2</td><td>δ10</td><td>ψ</td></tr><tr><td colspan="2">MPa</td><td colspan="2">%</td></tr><tr><td>20</td><td>312</td><td>182</td><td>34.7</td><td>76.9</td></tr><tr><td>-40</td><td>397</td><td>288</td><td>38.0</td><td>-</td></tr><tr><td>-80</td><td>441</td><td>362</td><td>33.3</td><td>-</td></tr></table>

注：试样为热轧状态。

# 3.2.4 冲击性能

# 3.2.4.1 不同状态的室温冲击韧性 见表3-7。

表3.7[2]  

<table><tr><td>试 样 状 态</td><td>\( {\alpha }_{\mathrm{{KU}}},\mathrm{\;{kJ}}/{\mathrm{m}}^{2} \)</td></tr><tr><td>930°C正火 + 650°C回火,空冷</td><td>2775</td></tr><tr><td>930°C正火 + 650°C回火,冷变形10%,250°C回火 1 h</td><td>2520</td></tr></table>

# 3.2.4.2 高温冲击韧性 见表3-8。

表3-8[2]  

<table><tr><td>θ, ℃</td><td>20</td><td>100</td><td>200</td><td>300</td><td>400</td></tr><tr><td>aKv, kJ/m2</td><td>597</td><td>1461</td><td>1402</td><td>1294</td><td>1186</td></tr></table>

注：试样为热轧状态。

# 3.2.4.3 低温冲击韧性 见表3-9。

表3-9[2]  

<table><tr><td>θ, ℃</td><td>-20</td><td>-40</td><td>-80</td></tr><tr><td>akv, kJ/m2</td><td>392</td><td>224</td><td>57</td></tr></table>

注：试样为热轧状态。

# 3.3 持久和蠕变性能

# 3.3.2 高温蠕变性能 见表3-10。

表3-10[3].  

<table><tr><td rowspan="2">材料状态</td><td rowspan="2">θ, ℃</td><td>σ1/10000</td><td>σ1/10000</td></tr><tr><td colspan="2">MPa</td></tr><tr><td rowspan="4">正火</td><td>400</td><td>108</td><td>78</td></tr><tr><td>450</td><td>69</td><td>46</td></tr><tr><td>500</td><td>41</td><td>26</td></tr><tr><td>550</td><td>24</td><td>13</td></tr></table>

# 3.5 弹性性能

3.5.1 弹性模量 见表3-11。

表3-11[2]  

<table><tr><td>θ, ℃</td><td>20</td><td>100</td><td>200</td><td>300</td><td>400</td></tr><tr><td>E, GPa</td><td>203</td><td>206</td><td>182</td><td>153</td><td>141</td></tr></table>

# 4 组织结构

# 4.1 相变温度 见表4-1。

表4-1[2]  

<table><tr><td>名 称</td><td>A c1</td><td>A c3</td><td>M S</td></tr><tr><td>θ, ℃</td><td>720</td><td>890</td><td>480</td></tr></table>

# 4.2 时间-温度-组织转变曲线 见图4-1。

图片摘要：该图主要展示 4 1[2]。
![](images/ee9bcc7103cbaaf3d0813b276982aa273401991e1798e84902338d75e19d2e82.jpg)  
图4-1 08钢的等温转变曲线[4]

4.3 合金组织结构 08和08F钢一般是在正火状态下供应和使用，这时钢的组织是铁素体和少量珠光体。

# 5 工艺性能与要求

# 5.1 成形性能

5.1.1 冷压力加工成形性能 08和 $08\mathrm{F}$ 钢的冷变形塑性高，允许进行深冲压、拉延、复杂弯曲、锤拱等加工。

5.1.1.1 交货状态下薄板杯突试验最小杯突深度 见表5-1。

表5-1[5]  

<table><tr><td rowspan="3">钢板厚度mm</td><td colspan="3">拉延级别</td></tr><tr><td>Z</td><td>S</td><td>P</td></tr><tr><td colspan="3">冲压深度(mm),不小于</td></tr><tr><td>0.5</td><td>9.0</td><td>8.4</td><td>8.0</td></tr><tr><td>0.6</td><td>9.4</td><td>8.9</td><td>8.5</td></tr><tr><td>0.7</td><td>9.7</td><td>9.2</td><td>8.9</td></tr><tr><td>0.8</td><td>10.0</td><td>9.5</td><td>9.3</td></tr><tr><td>0.9</td><td>10.3</td><td>9.9</td><td>9.6</td></tr><tr><td>1.0</td><td>10.5</td><td>10.1</td><td>9.9</td></tr><tr><td>1.1</td><td>10.8</td><td>10.4</td><td>10.2</td></tr><tr><td>1.2</td><td>11.0</td><td>10.6</td><td>10.4</td></tr><tr><td>1.3</td><td>11.2</td><td>10.8</td><td>10.6</td></tr><tr><td>1.4</td><td>11.3</td><td>11.0</td><td>10.8</td></tr><tr><td>1.5</td><td>11.5</td><td>11.2</td><td>11.0</td></tr><tr><td>1.6</td><td>11.6</td><td>11.4</td><td>11.2</td></tr><tr><td>1.7</td><td>11.8</td><td>11.6</td><td>11.4</td></tr><tr><td>1.8</td><td>11.9</td><td>11.7</td><td>11.5</td></tr><tr><td>1.9</td><td>12.0</td><td>11.8</td><td>11.7</td></tr><tr><td>2.0</td><td>12.1</td><td>11.9</td><td>11.8</td></tr></table>

5.1.1.2 交货状态下钢带杯突试验最小杯突深度 见表5-2（宽度大于 $70\mathrm{mm}$ ）和表5-3（宽度 $30\sim 70\mathrm{mm}$ ）。

表5-2[6]  
mm   

<table><tr><td rowspan="2">钢带宽度</td><td colspan="2">杯突深度</td><td rowspan="2">钢带厚度</td><td colspan="2">杯突深度</td></tr><tr><td>特软(TR)</td><td>软(R)</td><td>特软(TR)</td><td>软(R)</td></tr><tr><td>0.20</td><td>7.5</td><td>6.8</td><td>0.80</td><td>9.6</td><td>8.7</td></tr><tr><td>0.25</td><td>7.7</td><td>7.0</td><td>0.90</td><td>9.8</td><td>9.0</td></tr><tr><td>0.30</td><td>8.0</td><td>7.2</td><td>1.00</td><td>10.0</td><td>9.2</td></tr><tr><td>0.35</td><td>8.2</td><td>7.4</td><td>1.20</td><td>10.5</td><td>9.6</td></tr><tr><td>0.40</td><td>8.5</td><td>7.7</td><td>1.40</td><td>10.9</td><td>10.0</td></tr><tr><td>0.45</td><td>8.6</td><td>7.8</td><td>1.60</td><td>11.3</td><td>10.4</td></tr><tr><td>0.50</td><td>8.8</td><td>7.9</td><td>1.80</td><td>11.5</td><td>10.7</td></tr><tr><td>0.60</td><td>9.1</td><td>8.2</td><td>2.00</td><td>11.7</td><td>10.9</td></tr><tr><td>0.70</td><td>9.4</td><td>8.5</td><td>-</td><td>-</td><td>-</td></tr></table>

注：1.厚度小于 $0.20\mathrm{mm}$ 和大于 $2.00\mathrm{mm}$ 的钢带，以及半软、低硬、硬钢带不作杯突试验。  
2. 对 $08\mathrm{F}$ 钢带，其最小杯突深度按上表规定的数字再加 $0.3\mathrm{mm}$ 。

mm

表5-3[6]  

<table><tr><td rowspan="2">钢带厚度</td><td colspan="2">杯突深度</td><td rowspan="2">钢带厚度</td><td colspan="2">杯突深度</td></tr><tr><td>特软（TR）</td><td>软（R）</td><td>特软（TR）</td><td>软（R）</td></tr><tr><td>0.20</td><td>5.2</td><td>4.2</td><td>0.80</td><td>6.9</td><td>5.9</td></tr><tr><td>0.25</td><td>5.3</td><td>4.3</td><td>0.90</td><td>7.1</td><td>6.1</td></tr><tr><td>0.30</td><td>5.5</td><td>4.5</td><td>1.00</td><td>7.3</td><td>6.2</td></tr><tr><td>0.35</td><td>5.7</td><td>4.7</td><td>1.20</td><td>7.7</td><td>6.7</td></tr><tr><td>0.40</td><td>5.9</td><td>4.8</td><td>1.40</td><td>8.1</td><td>7.1</td></tr><tr><td>0.45</td><td>6.1</td><td>5.0</td><td>1.60</td><td>8.5</td><td>7.4</td></tr><tr><td>0.50</td><td>6.2</td><td>5.1</td><td>1.80</td><td>8.9</td><td>7.8</td></tr><tr><td>0.60</td><td>6.4</td><td>5.4</td><td>2.00</td><td>9.2</td><td>8.1</td></tr><tr><td>0.70</td><td>6.6</td><td>5.6</td><td>—</td><td>—</td><td>—</td></tr></table>

注：宽度小于 $30\mathrm{mm}$ ，厚度小于 $0.2\mathrm{mm}$ 的钢带，以及半软、低硬和硬钢带不作杯突试验。

5.1.2 热压力加工成形性能 08 和 $08\mathrm{F}$ 钢的热压力加工成形性能优异。热压力加工的始锻（轧）温度为 $1250^{\circ}\mathrm{C}$ ，终锻（轧）温度大于 $800^{\circ}\mathrm{C}$ ，空气中冷却。

# 5.2 焊接性能

# 5.3 零件热处理工艺

5.3.1 热处理工艺参数 见表5-4。

表54[3]  

<table><tr><td>名称</td><td>正火</td><td>高温回火</td><td>淬火</td><td>渗碳</td><td>淬火</td><td>回火</td><td>碳氮共渗</td><td>淬火</td><td>回火</td></tr><tr><td>加热温度,℃</td><td>920</td><td>680~720</td><td>920</td><td>910</td><td>890</td><td>140~180</td><td>840~850</td><td>840</td><td>140~350</td></tr><tr><td>冷却方法</td><td>空冷</td><td>空冷</td><td>水冷</td><td>空冷</td><td>水冷</td><td>空冷</td><td>-</td><td>水冷</td><td>空气或水冷</td></tr></table>

# 5.4 表面处理工艺

5.5 切削加工和磨削性能 08和08F钢的切削加工性能在冷拉或正火状态较退火状态好。

# 参考资料

[1] GB699—65《优质碳素结构钢钢号和一般技术条件》，技术标准出版社，1965年。  
[2] 钢铁研究院、机械科学研究院. 合金钢手册, 下册, 中国工业出版社, 1965年, 18页。  
[3] BI L A M, 航空材料手册(中译本), 第一册, 结构钢与铸铁, 1965年, $11 \sim 12$ 页。  
[4] 本溪钢厂、清华大学金属材料教研组，钢的过冷奥氏体转变曲线，第一图册，1981年。  
[5] GB710—65《优质碳素结构钢薄钢板技术条件》，技术标准出版社，1965年。  
[6] GB3526-82《低碳钢冷轧钢带》，技术标准出版社，1982年。

编写：宋宇文

审校：吕章坤、张连荣

# 10号钢

# 1 概述

10号钢的拉伸强度和屈服强度比较低，塑性和韧性很高，焊接性能好，在冷状态下容易模压成形，切削性能优异。

10号钢通常用于制造强度要求不高、受力不大的焊接件和冲压件，如油箱、顶镦螺栓、垫圈、垫片、渗碳件及焊条等。

1.1 材料牌号 10、10F、ML10。  
1.2 相近牌号 10（苏联），1010（美国），S10C（日本），040A10、045A10、En2A（英国），XC10、C10（法国）。  
1.3 材料的技术标准 见表1-1。

表1-1  

<table><tr><td>品种</td><td>技术标准</td></tr><tr><td rowspan="3">棒材</td><td>GB 699-65《优质碳素结构钢钢号和一般技术条件》</td></tr><tr><td>GB 3078-82《优质结构钢冷拉钢材技术条件》</td></tr><tr><td>Y B 674-73《航空用结构钢钢棒技术条件》</td></tr><tr><td rowspan="2">板材</td><td>GB 710-65《优质碳素结构钢薄钢板技术条件》</td></tr><tr><td>GB 711-85《优质碳素结构钢热轧厚钢板技术条件》</td></tr><tr><td rowspan="2">管材</td><td>GB 3639-83《冷拔或冷轧精密无缝钢管》</td></tr><tr><td>Y B 676-73《航空用结构钢厚壁无缝钢管》</td></tr><tr><td rowspan="3">丝材</td><td>GB 3206-82《优质碳素结构钢丝》</td></tr><tr><td>GB 3083-82《重要用途低碳钢丝》</td></tr><tr><td>Y B 250-64《冷顶锻用碳素钢丝》</td></tr><tr><td>带材</td><td>GB 3526-83《低碳钢冷轧钢带》</td></tr><tr><td>锻件</td><td>HB 5024-77《结构钢、不锈及耐热钢锻件》</td></tr></table>

# 1.4 化学成分 见表1-2。

表1-2  

<table><tr><td>元素</td><td>C</td><td>Mn</td><td>Si</td><td>S</td><td>P</td><td>Cr</td><td>Ni</td></tr><tr><td>含量,%</td><td>0.07~0.14</td><td>0.35~0.65</td><td>0.17~0.37</td><td>0.040</td><td>0.040</td><td>0.15</td><td>0.25</td></tr></table>

# 1.5 热处理制度 10号钢不进行热处理，在供应状态验收。

# 1.6 品种规格和供应状态

1.6.1 品种规格 见表1-3中各标准的规定。

表1-3  

<table><tr><td>技术标准 状态\品种</td><td>圆钢</td><td>六角钢</td><td>方钢</td><td>扁钢</td><td>钢板</td><td>钢管</td><td>钢丝</td><td>钢带</td></tr><tr><td>热轧</td><td>GB 702 -86</td><td>GB 705 -83</td><td>GB 702 -86</td><td>GB 704 -83</td><td>GB 709 -65</td><td>YB 231 -70</td><td>-</td><td>-</td></tr><tr><td>冷轧(拉)</td><td>GB 905 -82</td><td>GB 907 -82</td><td>GB 906 -82</td><td>-</td><td>GB 708 -65</td><td>YB 231 -70</td><td>GB 324-82 GB 3204-82 GB 3205-82 GB 3207-82</td><td>GB 3526 -83</td></tr><tr><td>锻造</td><td>GB 908 -72</td><td>-</td><td>GB 908 -72</td><td>YB 201 -63</td><td>-</td><td>-</td><td>-</td><td>-</td></tr></table>

1.6.2 供应状态 钢丝、钢带和薄钢板可以冷拉（轧）状态供应，其他品种通常为热轧或正火状态供应。  
1.7 熔炼和铸造工艺 以平炉、电炉、侧吹碱性转炉、纯氧顶吹碱性转炉或混合炼钢方法熔炼。  
1.8 应用概况及特殊要求 在航空工业中长期用于制造强度要求不高的焊接件和冷冲压件，如隔板、外壳、帽盖、垫圈、螺钉、元宝螺帽、销钉等。

# 2 物理和化学性能

# 2.1 热性能

2.1.2 热导率 见表2-1。

表2-1[2]   

<table><tr><td>θ, C</td><td>100</td><td>200</td><td>400</td><td>600</td></tr><tr><td>λ, W/ (m·C)</td><td>56.94</td><td>52.75</td><td>44.80</td><td>37.68</td></tr></table>

2.1.3 比热容 见表2-2。

表2-2[2]  

<table><tr><td>θ, C</td><td>20~100</td><td>20~200</td><td>20~400</td><td>20~600</td></tr><tr><td>C, J/(kg·°C)</td><td>464.7</td><td>477.3</td><td>510.8</td><td>565.2</td></tr></table>

2.1.4 线膨胀系数 见表2-3。

表2-3[2]  

<table><tr><td>θ, C</td><td>20~100</td><td>20~200</td><td>20~400</td><td>20~600</td></tr><tr><td>α, 10-6°C-1</td><td>11.6</td><td>12.6</td><td>13.0</td><td>14.6</td></tr></table>

2.2 密度 $\rho = 7.85\mathrm{g / cm}^{312}$   
2.3 电性能 电阻率 $\rho = 11.00 \times 10^{-8} \Omega \cdot \mathrm{m}^{[2]}$ 。  
2.4 磁性能  
2.4.1 磁导率 $\mu = 5.65 \times 10^{-3} \mathrm{H} / \mathrm{m}^{[2]}$ 。  
2.4.2 矫顽力 $H_{\mathrm{c}} = 39.788 \sim 79.577 \mathrm{~A} / \mathrm{m}^{[2]}$ 。

# 3 力学性能

# 3.1 技术标准规定的性能

3.1.1 拉伸性能和硬度的规定 见表3-1。

表3-1  

<table><tr><td rowspan="3">品种</td><td rowspan="3" colspan="2">技术标准</td><td rowspan="3">材料状态</td><td>σb</td><td>σ0.2</td><td>δ5</td><td>δ10</td><td>ψ</td><td>HB</td></tr><tr><td colspan="2">MPa</td><td colspan="3">%</td><td rowspan="2">kgf/mm2</td></tr><tr><td colspan="5">不小于</td></tr><tr><td rowspan="2">棒材</td><td rowspan="2" colspan="2">GB 699-65</td><td>热轧状态</td><td>-</td><td>-</td><td>-</td><td>-</td><td>-</td><td>≤137</td></tr><tr><td>正火状态</td><td>335</td><td>205</td><td>31</td><td>-</td><td>55</td><td>-</td></tr><tr><td>棒、锻件</td><td colspan="2">Y B 674-73HB 5024-77</td><td>热轧或锻造</td><td>315</td><td>175</td><td>30</td><td>-</td><td>55</td><td>95~143</td></tr><tr><td rowspan="2">棒材</td><td rowspan="2" colspan="2">GB 3078--82</td><td>冷拉状态</td><td>440</td><td>-</td><td>8</td><td>-</td><td>50</td><td>≤186</td></tr><tr><td>退火状态</td><td>295</td><td>-</td><td>26</td><td>-</td><td>55</td><td>≤143</td></tr><tr><td rowspan="6">薄板材</td><td rowspan="6">GB 710-65</td><td>Z级拉延</td><td rowspan="3">冷轧状态</td><td>295~410</td><td>-</td><td>-</td><td>30</td><td>-</td><td>-</td></tr><tr><td>S级拉延</td><td rowspan="2">295~430</td><td>-</td><td>-</td><td>29</td><td>-</td><td>-</td></tr><tr><td>P级拉延</td><td>-</td><td>-</td><td>28</td><td>-</td><td>-</td></tr><tr><td>Z级拉延</td><td rowspan="3">热轧状态</td><td>295~410</td><td>-</td><td>-</td><td>37</td><td>-</td><td>-</td></tr><tr><td>S级拉延</td><td rowspan="2">295~430</td><td>-</td><td>-</td><td>26</td><td>-</td><td>-</td></tr><tr><td>P级拉延</td><td>-</td><td>-</td><td>24</td><td>-</td><td>-</td></tr><tr><td>厚板材</td><td colspan="2">GB 711-85</td><td>正火、退火或高温回火</td><td>335</td><td>-</td><td>31</td><td>-</td><td>-</td><td>-</td></tr><tr><td rowspan="4">管材</td><td colspan="2">YB 676-73</td><td>热轧或退火</td><td>315</td><td>-</td><td>24</td><td>-</td><td>50</td><td>≤255</td></tr><tr><td rowspan="3" colspan="2">GB 3639-83</td><td>冷硬(Y)</td><td>410</td><td>-</td><td>6</td><td>-</td><td>-</td><td>-</td></tr><tr><td>软(R)</td><td>375</td><td>-</td><td>10</td><td>-</td><td>-</td><td>-</td></tr><tr><td>退火(T)</td><td>335</td><td>-</td><td>12</td><td>-</td><td>-</td><td>-</td></tr><tr><td rowspan="2">丝材</td><td colspan="2">GB 3206-82</td><td>软(R)</td><td>440~735</td><td>-</td><td>8</td><td>-</td><td>50</td><td>-</td></tr><tr><td colspan="2">Y B 250-64</td><td>冷拉状态</td><td>420~620</td><td>-</td><td>-</td><td>-</td><td>50</td><td>-</td></tr></table>

续表3-1   

<table><tr><td rowspan="3">品种</td><td rowspan="3">技术标准</td><td rowspan="3">材料状态</td><td>σs</td><td>σ0.2</td><td>δ5</td><td>δm</td><td>ψ</td><td>H B</td></tr><tr><td colspan="2">MPa</td><td colspan="3">σ0</td><td rowspan="2">kgf/mm2</td></tr><tr><td colspan="5">不小 f</td></tr><tr><td rowspan="5">带材</td><td rowspan="5">GB 3526-83</td><td>特软（TR）</td><td>275~390</td><td>--</td><td>30</td><td>--</td><td>--</td><td>--</td></tr><tr><td>软（R）</td><td>345~440</td><td>--</td><td>20</td><td>--</td><td>--</td><td>--</td></tr><tr><td>半软（BR）</td><td>375~490</td><td>--</td><td>10</td><td>--</td><td>--</td><td>--</td></tr><tr><td>低硬（DY）</td><td>410~540</td><td>--</td><td>4</td><td>--</td><td>--</td><td>--</td></tr><tr><td>冷硬（Y）</td><td>490~785</td><td>--</td><td>--</td><td>--</td><td>--</td><td>--</td></tr></table>

# 3.1.2 钢丝的力学性能 见表3-2。

表3-2  

<table><tr><td rowspan="2">品种</td><td rowspan="2">技术标准</td><td rowspan="2">材料状态</td><td rowspan="2">钢丝直径mm</td><td>σb, MPa</td><td>弯曲,次</td></tr><tr><td colspan="2">不小于</td></tr><tr><td rowspan="5">钢丝</td><td rowspan="5">GB 3206-82</td><td rowspan="5">硬状态</td><td>0.20~0.75</td><td>735</td><td>-</td></tr><tr><td>&gt;0.75 ~1.0</td><td>685</td><td>6</td></tr><tr><td>&gt;1.0~3.0</td><td>635</td><td>6</td></tr><tr><td>&gt;3.0~6.0</td><td>590</td><td>5</td></tr><tr><td>&gt;6.0~10.0</td><td>540</td><td>5</td></tr></table>

注：1. 直径 $0.25 \sim 0.75 \mathrm{~mm}$ 钢丝的弯曲试验，以打结拉断试验代替，其打结拉断力不得小于不打结拉断力的 $50^{\circ}$ 。  
2. 直径大于 $7 \mathrm{~mm}$ 的钢丝，弯曲次数不作判定依据。方、六角钢丝不做弯曲试验。

# 3.1.3 重要用途钢丝的力学性能规定 与08钢的要求相同。

# 3.2 室温和各种温度下的力学性能
