Repository: C-zj02/CFD-claw

<div align="center">

**English** | [中文](#中文版) | [Français](README_FR.md) | [Русский](README_RU.md) | [हिन्दी](README_HI.md) | [العربية](README_AR.md) | [Português](README_PT.md)

# 🚀 Claude Code Python

**A Complete Python Reimplementation Based on Real Claude Code Source**

*From TypeScript Source → Rebuilt in Python with ❤️*

***
**🔥 Active Development • New Features Weekly 🔥**

</div>

***

## 🎯 What is This?

**Clawd Code** is a **complete Python rewrite** of Claude Code, based on the **real TypeScript source code**.

File: RAG-data/中国航空材料手册(第1版) 第1卷 结构钢 不锈钢201-400.pdf-6c17cb33-6f90-47a5-a2c0-3fa360f2b8ea.md (part 1 of 7)
图片摘要：该图主要展示 35 冲击韧性与回火温度的关系[31]（试样回火前经830C油淬）。
![](images/70a76d3c378f9fe2012f52aa153918e3df25771129477ce6e3815472316d924e.jpg)  
图35 冲击韧性与回火温度的关系[31]（试样回火前经830C油淬）

# 3.2.5 弯曲性能 渗碳试件的静弯曲强度 见表3-5。

表35[2]  

<table><tr><td>热处理制度</td><td>渗层深度
mm</td><td>表面硬度
HRC</td><td>静弯强度，σw
MPa
(15×15×120mm)</td></tr><tr><td>930℃渗碳6h+810℃油淬+220℃回火</td><td>1.50</td><td>58.3</td><td>3001</td></tr><tr><td>930℃渗碳10h+810℃油淬+220℃回火</td><td>1.74</td><td>58.0</td><td>3266</td></tr></table>

# 3.4 疲劳性能

3.4.1 高周疲劳 旋转弯曲光滑和缺口试件 $S - N$ 曲线 见图3-6。

# 3.5 弹性性能

3.5.1 弹性模量 $E = 200\mathrm{GPa}^{[3]}$   
3.5.2 切变模量 $G = 79.9\mathrm{GPa}^{[3]}$

图3-6 光滑和缺口试件的 $S - N$ 曲线[5]  
图片摘要：该图主要展示 3 6 光滑和缺口试件的 曲线[5]。
![](images/a9aef7ef3abec470b03ba0d66bbcbb51734debc31d19fb7d898807131a8a6e86.jpg)  
1—光滑试样；2—缺口试样   
（热处理制度为 $800^{\circ}\mathrm{C}$ 淬火 $+560^{\circ}\mathrm{C}$ 回火。试样形状为 $d_{0} = 8\mathrm{mm}$ 的光滑圆形试样； $d_{\mathrm{H}} = 8\mathrm{mm}$ ， $r_{\mathrm{H}} = 0.75\mathrm{mm}$ 的圆形缺口试样）

# 4 组织结构

# 4.1 相变温度 见表4-1。

表4-1[2,3]  

<table><tr><td>名称</td><td>Ac1</td><td>Ac3</td><td>Ar3</td><td>Ar1</td><td>Ms</td></tr><tr><td>θ, ℃</td><td>700</td><td>760</td><td>630</td><td>500</td><td>340</td></tr></table>

# 4.2 时间-温度-组织转变曲线 见图4-1。

4.3 合金组织结构 该钢一般是在调质或渗碳并淬火加低温回火后使用。经调质处理后钢的组织为回火索氏体；渗碳后经淬火加低温回火后，钢的组织为回火马氏体。

图4-1 20CrNi3A钢等温转变曲线[2]   
图片摘要：该图主要展示 4 1 20CrNi3A钢等温转变曲线[2]。
![](images/254a8dfc170a1960a0dd5ee57e12cad2170c1fe25f6249bb0e1c7df7cf2bf67c.jpg)  
（用钢成分为 $C = 0.17\%$ ， $\mathrm{Cr} = 0.9\%$ ， $\mathrm{Ni} = 3.38\%$ 。  
奥氏体化温度为 $850^{\circ}\mathrm{C}$ ）

# 5 工艺性能与要求

5.1 成形性能 该钢的冷变形塑性较好，可进行冷拉、冷拔及冷镦等加工。钢的热压力加工性能良好，其加热温度不高于 $1200^{\circ}\mathrm{C}$ ，始锻（轧）温度为 $1180^{\circ}\mathrm{C}$ ，终锻（轧）温度大于 $850^{\circ}\mathrm{C}$ ，随后缓冷。

5.2 焊接性能  
5.3 零件热处理工艺  
5.3.1 热处理工艺参数 见表5-1。

表5-1[2,6]  

<table><tr><td>名称</td><td>退火</td><td>正火</td><td>高温回火</td><td>淬火</td><td>回火</td><td>渗碳</td><td>渗碳后淬火</td><td>回火</td></tr><tr><td>加热温度,℃</td><td>870~890</td><td>870~890</td><td>650~680</td><td>850~870</td><td>430~640</td><td>900~940</td><td>第一次850~870第二次780~830</td><td>150~200</td></tr><tr><td>冷却方法</td><td>炉冷</td><td>空冷</td><td>空冷</td><td>油或水冷</td><td>空冷</td><td>空冷</td><td>油冷</td><td>空冷</td></tr></table>

5.3.2 末端淬透性曲线 见图5-1。  
5.3.3 渗碳后的脱碳倾向 见表 5-2。

图片摘要：该图主要展示 5 1[2,6]。
![](images/b7e5cd2844cdeeaa0ece2978920c82d9cef9633eac53919633e45a041db9995d.jpg)  
图5-1 末端淬透性曲线[2]

（曲线带为55炉钢试验数据绘制的： $850^{\circ}\mathrm{C}$ 正火后， $850^{\circ}\mathrm{C}$ 端淬。曲线1用钢成分为 $\mathbf{C} = 0.22\%$ ， $\mathbf{Mn} = 0.41\%$ ， $\mathbf{Si} = 0.33\%$ ， $\mathbf{S} = 0.004\%$ ， $\mathbf{P} = 0.024\%$ ， $\mathbf{Cr} = 0.70\%$ ， $\mathbf{Ni} = 2.80\%$ ； $900^{\circ}\mathrm{C}$ 正火后， $900^{\circ}\mathrm{C}$ 端淬）

表5-2[2]  

<table><tr><td>θ, ℃</td><td>850</td><td>900</td><td>950</td></tr><tr><td>t, h</td><td>1.5</td><td>1.5</td><td>1.5</td></tr><tr><td>脱碳深度, mm</td><td>0.09~0.177</td><td>0.15~0.25</td><td>0.116~0.40</td></tr></table>

# 5.3.4 渗碳后的淬火裂纹倾向 见表5-3。

表5-3[21]  

<table><tr><td>淬火温度,℃</td><td colspan="2">850</td><td colspan="2">900</td><td colspan="2">1200℃冷至850</td><td>950</td></tr><tr><td>淬火冷却介质</td><td>油</td><td>水</td><td>油</td><td>水</td><td>油</td><td>水</td><td>油</td></tr><tr><td>淬裂试样,%</td><td>0</td><td>33</td><td>0</td><td>100</td><td>0</td><td>100</td><td>0</td></tr></table>

注：试样为 $d40\mathrm{mm}$

# 参考资料

[1] YB674—73《航空用结构钢钢棒技术条件》，冶金工业部标准化研究所，1973年。  
[2] 手册编写组，合金钢钢种手册，第一册，冶金工业出版社，1983年， $245\sim 248$ 页。  
[3] 古里亚耶夫·A·Ⅱ等，汽车构造钢手册，机械工业出版社，1964年，252～254页。  
[4] 第一汽车厂设备分厂，机械工程材料手册，上册，机械工业出版社，1983年， $129\sim 130$ 页。  
[5] BHAM, 航空材料手册（中译本），第一册，结构钢与铸铁，1965年， $152\sim 153$ 页。  
[6] HB/Z5025-77《航空用结构钢的热处理》，航空工业部标准化研究所，1977年。

编写：宋宇文

审校：文忠朴、姚志诚

# 18 Mn 2 CrMoBA

# 1 概述

18Mn2CrMoBA钢是一种低合金高强度贝氏体钢，空淬回火后具有与30CrMnSiA钢相当的综合力学性能。该钢有很高的淬透性，可进行空淬处理，空淬不但简化热处理工艺，而且减少零件的变形；还具有较高的回火抗力，良好的冲压性能和焊接性能，焊后不需热处理，焊缝与空淬后基体等强度，焊接裂纹倾向性小，可制造任何复杂的焊接构件。如需表面防护，可按通用氰化镀锌方法镀锌处理。

18Mn2CrMoBA钢可用于制作飞机承力结构件，尤其适合制造钣金冲压焊接件，大型焊接组合件，如飞机承力框架，型面复杂的座舱口框梁，天窗骨架等。

# 1.2 相近牌号

1.1 材料牌号 18Mn2CrMoBA（GC-11）。  
1.3 材料的技术标准 见表1-1。  
1.4 化学成分 见表1-2。  
1.5 热处理制度 $920^{\circ}\mathrm{C}$ 空冷 $+320\sim 420^{\circ}\mathrm{C}$ 回火。

表1-1  

<table><tr><td>品种</td><td>技术标准</td></tr><tr><td>棒材</td><td>HB5269-83航空用高级优质结构钢钢棒》</td></tr><tr><td>钢板</td><td>Q/6 S9-86《18Mn2 CrMoBA钢钢板》</td></tr><tr><td>钢管</td><td>Q/6 S7-68《GC-11钢无缝结构钢管技术条件》</td></tr></table>

凑1-2{1,2}   

<table><tr><td>元素</td><td>C</td><td>Mn</td><td>Si</td><td>S①</td><td>P①</td><td>Cr</td><td>Mo</td><td>B</td></tr><tr><td>含量,%</td><td>0.16~0.21</td><td>1.60~1.90</td><td>≤0.37</td><td>≤0.020</td><td>≤0.020</td><td>1.00~1.30</td><td>0.45~0.60</td><td>0.001~0.003</td></tr></table>

$①$ 板材S， $\mathrm{P}\ll 0.025$ 。

# 1.6 品种规格和供应状态

1.6.1 品种规格 见表1-3中各标准的规定。

表1-3  

<table><tr><td>品 种</td><td>圆 钢</td><td>方 钢</td><td>扁 钢</td><td>钢 板</td><td>钢 管</td></tr><tr><td>热 轧</td><td>GB 702-86</td><td>GB 702-86</td><td>GB 704-83</td><td>-</td><td>-</td></tr><tr><td>锻 造</td><td>GB 908-72</td><td>GB 908-72</td><td>YB 201-63</td><td>-</td><td>-</td></tr><tr><td>冷轧(拔)</td><td>-</td><td>-</td><td>-</td><td>Q/6S 9-86</td><td>Q/6S 7-68</td></tr></table>

1.6.2 供应状态 通常以热轧、退火或高温回火状态交货。  
1.7 熔炼和铸造工艺 该钢用电弧炉熔炼或电弧炉 + 电渣重熔。  
1.9 应用概况及特殊要求 该钢在航空工业中已用于制造各种飞机的钣金冲压焊接件，大型焊接组合件，如框架、座舱口框梁和天窗骨架等。

# 2 物理及化学性能

# 2.1 热性能

2.1.2 热导率 见表2-1。

表 2-1 [3]  

<table><tr><td>θ, ℃</td><td>100</td><td>200</td><td>300</td><td>400</td></tr><tr><td>λ, W/ (m·℃)</td><td>35.38</td><td>39.48</td><td>39.82</td><td>40.24</td></tr></table>

2.1.3 比热容 见表2-2。

表2-2 [3]   

<table><tr><td>θ, ℃</td><td>50</td><td>100</td><td>200</td><td>300</td><td>400</td><td>500</td><td>600</td></tr><tr><td>C, J/(kg·℃)</td><td>435</td><td>460</td><td>502</td><td>536</td><td>561</td><td>603</td><td>662</td></tr></table>

2.1.4 线膨胀系数 见表2-3。

表2-3[3]  

<table><tr><td>θ, ℃</td><td>20~100</td><td>20~200</td><td>20~300</td><td>20~400</td></tr><tr><td>a, 10-6℃-1</td><td>12.4</td><td>12.7</td><td>13.2</td><td>13.6</td></tr></table>

2.2 密度 $\rho = 7.85\mathrm{g / cm}^{3}$ [3]。  
2.3 电性能  
2.4 磁性能  
2.5 化学性能  
2.5.1 抗氧化性能 见表2-4。

表2-4 [3]   

<table><tr><td>θ, ℃</td><td>t, h</td><td>增重率, kg/m·h</td><td>减薄量, mm</td></tr><tr><td rowspan="3">910</td><td>0.5</td><td>0.141</td><td>-</td></tr><tr><td>1.0</td><td>0.106</td><td>-</td></tr><tr><td>5.0</td><td>0.045</td><td>0.097</td></tr></table>

# 3 力学性能

3.1 技术标准规定的性能 见表3-1。  
3.2 室温和各种温度下的力学性能  
3.2.1 硬度 见图3-1。

表3-1{1,2,4}  

<table><tr><td rowspan="3" colspan="2">品 种</td><td rowspan="3">技术标准</td><td rowspan="3">材料状态</td><td>\( \sigma_{\mathrm {b}} \)</td><td>\( \sigma_{0.2} \)</td><td>\( \delta_{5} \)</td><td>\( \delta_{10} \)</td><td>\( \psi \)</td><td>\( a_{KU,kJ/m^{2}} \)</td><td rowspan="3">\( H B \)\( kg/mm^{2} \)</td></tr><tr><td colspan="2">\( MPa \)</td><td colspan="4">%</td></tr><tr><td colspan="6">不 小 于</td></tr><tr><td rowspan="2" colspan="2">棒 材</td><td rowspan="2">HB5269-83</td><td>退火或高温回火</td><td>-</td><td>-</td><td>-</td><td>-</td><td>-</td><td>-</td><td>155~228</td></tr><tr><td>920°C空淬 + 320 ~420°C回火空冷</td><td>1080</td><td>835</td><td>10</td><td>-</td><td>45</td><td>590</td><td>302~363</td></tr><tr><td rowspan="4">板材</td><td>厚板</td><td rowspan="4">Q/6S9-86</td><td rowspan="2">高温回火</td><td>440~590</td><td>-</td><td>22</td><td>-</td><td>-</td><td>-</td><td>-</td></tr><tr><td>薄板</td><td>440~640</td><td>-</td><td>-</td><td>20</td><td>-</td><td>-</td><td>-</td></tr><tr><td>&lt;2.0mm</td><td rowspan="2">920°C空淬 + 300 ~400°C回火空冷</td><td>1080</td><td>-</td><td>8</td><td>-</td><td>-</td><td>-</td><td>-</td></tr><tr><td>&gt;2.0mm</td><td>1080</td><td>-</td><td>10</td><td>-</td><td>-</td><td>-</td><td>-</td></tr><tr><td colspan="2">管 材</td><td>Q/6S7-68</td><td>高温回火</td><td>490~685</td><td>-</td><td>-</td><td>18</td><td>-</td><td>-</td><td>-</td></tr></table>

图片摘要：该图主要展示 3 1{1,2,4}。
![](images/cf4740d254f1579e988d6da6b1dc32781632e59877bf65f7f60a35916431f2f2.jpg)  
图3-1 回火温度与硬度的关系[5]

# 3.2.2 拉伸性能

# 3.2.2.1 室温拉伸性能 见表3-2。

表3-2[6]  

<table><tr><td rowspan="2">项目</td><td rowspan="2">品种</td><td rowspan="2">热处理制度</td><td>σb</td><td>δ10</td></tr><tr><td>MPa</td><td>%</td></tr><tr><td>X̄</td><td rowspan="2">薄板材</td><td rowspan="2">680℃退火</td><td>524</td><td>25.7</td></tr><tr><td>s</td><td>40</td><td>-</td></tr><tr><td>X̄</td><td rowspan="2">薄板材</td><td rowspan="2">920℃空淬 + 350~420℃回火空冷</td><td>1170</td><td>10.6</td></tr><tr><td>s</td><td>123</td><td>-</td></tr></table>

注：1.表中680℃退火的数据为50个炉号，68个生产检验数据统计结果。  
2. 表中 $920^{\circ} \mathrm{C}$ 空淬的数据为38个炉号，38个生产检验数据统计结果。

# 3.2.2.2 不同温度回火后的拉伸性能 见图3-2。

图3-2 回火温度与拉伸性能的关系[7]  
图片摘要：该图主要展示 3 2 回火温度与拉伸性能的关系[7]。
![](images/48aabb52d9d654b6d360c60d473088179e0283ba1c616ce905c3b20e499aadcc.jpg)  
920℃模冷

# 3.2.2.3 高温下的拉伸性能 见表3-3。

表3-3[3]  

<table><tr><td rowspan="2">品 种</td><td rowspan="2">热处理制度</td><td rowspan="2">\( \theta ,{}^{ \circ }C \)</td><td>\( {\sigma }_{0.01} \)</td><td>\( {\sigma }_{0.2} \)</td><td>\( {\sigma }_{\mathrm{b}} \)</td><td>\( {\delta }_{10} \)</td><td>\( {\delta }_{5} \)</td><td>\( \psi \)</td></tr><tr><td colspan="3">MPa</td><td colspan="3">%</td></tr><tr><td rowspan="6">棒材d 25mm</td><td rowspan="6">920°C空淬 +350°C回火</td><td>20</td><td>550</td><td>923</td><td>1190</td><td>-</td><td>14.8</td><td>59.4</td></tr><tr><td>200</td><td>-</td><td>875</td><td>1170</td><td>7.1</td><td>-</td><td>54.0</td></tr><tr><td>250</td><td>-</td><td>864</td><td>1210</td><td>9.1</td><td>-</td><td>51.2</td></tr><tr><td>300</td><td>-</td><td>792</td><td>1195</td><td>11.0</td><td>-</td><td>53.7</td></tr><tr><td>350</td><td>-</td><td>771</td><td>1150</td><td>9.5</td><td>-</td><td>59.3</td></tr><tr><td>400</td><td>-</td><td>766</td><td>1085</td><td>8.8</td><td>-</td><td>62.7</td></tr><tr><td rowspan="7">板材\( \delta {1.2}\mathrm{\;{mm}} \)</td><td rowspan="7">920°C空淬 +350°C回火</td><td>20</td><td>693</td><td>1038</td><td>1250</td><td>-</td><td>9.4</td><td>-</td></tr><tr><td>300</td><td>416</td><td>807</td><td>1195</td><td>-</td><td>15.2</td><td>-</td></tr><tr><td>350</td><td>403</td><td>767</td><td>1125</td><td>-</td><td>12.4</td><td>-</td></tr><tr><td>400</td><td>402</td><td>725</td><td>1040</td><td>-</td><td>9.8</td><td>-</td></tr><tr><td>500</td><td>394</td><td>569</td><td>795</td><td>-</td><td>10.2</td><td>-</td></tr><tr><td>550</td><td>217</td><td>477</td><td>650</td><td>-</td><td>13.7</td><td>-</td></tr><tr><td>600</td><td>113</td><td>243</td><td>440</td><td>-</td><td>14.5</td><td>-</td></tr></table>

# 3.2.2.4 低温下的拉伸性能 见表3-4。

表3-4[7]  

<table><tr><td>品 种</td><td>热处理制度</td><td>\( \theta ,{}^{ \circ }\mathrm{C} \)</td><td>\( {\sigma }_{\mathrm{b}},\mathrm{{MPa}} \)</td><td>\( {\delta }_{5},\% \)</td></tr><tr><td rowspan="8">板材 \( {\delta }_{1.5},\mathrm{\;{mm}} \)</td><td rowspan="4">920°C慢空冷, +320°C回火, 空冷</td><td>20</td><td>1145</td><td>11.4</td></tr><tr><td>-30</td><td>1190</td><td>13.0</td></tr><tr><td>-50</td><td>1240</td><td>13.3</td></tr><tr><td>-70</td><td>1230</td><td>13.4</td></tr><tr><td rowspan="4">920°C慢空冷, +450°C回火, 空冷</td><td>20</td><td>1090</td><td>13.9</td></tr><tr><td>-30</td><td>1130</td><td>13.0</td></tr><tr><td>-50</td><td>1165</td><td>14.5</td></tr><tr><td>-70</td><td>1165</td><td>14.8</td></tr></table>

# 3.2.4 冲击性能

# 3.2.4.1 板坯室温冲击韧性 见表3-5。

表3-5[6]  

<table><tr><td>热处理制度</td><td>\( {a}_{\mathrm{{KU}}},\mathrm{\;{kJ}}/{\mathrm{m}}^{2} \)</td></tr><tr><td>930℃空淬 + 400℃回火,空冷</td><td>1080</td></tr></table>

# 3.2.4.2 不同温度回火后的冲击韧性 见图3-3。

图片摘要：该图主要展示 3 5[6]。
![](images/fd6076479aa59d3ec290a22df8aee108805b328b40b14db9f146ac1e6c12825d.jpg)  
图3-3 回火温度与冲击韧性的关系[5]

# 3.2.4.3 高温下的冲击韧性 见表3-6。

表3-6[3]  

<table><tr><td>θ, ℃</td><td>20</td><td>100</td><td>200</td><td>300</td><td>350</td><td>400</td><td>500</td><td>600</td></tr><tr><td>akU, kJ/m2</td><td>922</td><td>1304</td><td>1275</td><td>1167</td><td>1363</td><td>1206</td><td>971</td><td>2343</td></tr></table>

注：热处理制度为 $920\mathrm{C}$ 空淬 $+350\mathrm{C}$ 回火，空冷。

3.2.4.4 低温下的冲击韧性 见表3-7。

3.2.5 弯曲性能  
3.2.5.1 一次弯曲性能 见表3-8。

表3-7[3]  

<table><tr><td>θ, ℃</td><td>20</td><td>0</td><td>-20</td><td>-40</td><td>-60</td><td>-80</td></tr><tr><td>akU, kJ/m2</td><td>1363</td><td>804</td><td>804</td><td>529</td><td>275</td><td>200</td></tr></table>

注：热处理制度为 $920^{\circ}\mathrm{C}$ 空淬 $+350^{\circ}\mathrm{C}$ 回火。

表3-8[3]  

<table><tr><td rowspan="2">板材δ, mm</td><td rowspan="2">热处理制度</td><td>r</td><td>a</td><td rowspan="2">裂纹产生情况</td></tr><tr><td>mm</td><td>(°)</td></tr><tr><td>1.0</td><td rowspan="4">供应状态</td><td>0.75</td><td>180</td><td>未产生裂纹</td></tr><tr><td>1.5</td><td>0.75</td><td>180</td><td>未产生裂纹</td></tr><tr><td>2.5</td><td>1.25</td><td>180</td><td>未产生裂纹</td></tr><tr><td>4.5</td><td>2.25</td><td>180</td><td>未产生裂纹</td></tr></table>

3.2.5.2 反复弯曲性能 见表3-9。

表3-9 [3]   

<table><tr><td>板材δ, mm</td><td>热处理制度</td><td>弯曲半径, mm</td><td>反复弯曲次数N,周</td></tr><tr><td>1.2</td><td>供应状态</td><td>6</td><td>30</td></tr></table>

3.2.6 扭转和切变性能

3.2.6.1 室温和高温下的抗扭强度 见表3-10。

表3-10[3]  

<table><tr><td rowspan="2">热处理制度</td><td rowspan="2">θ,℃</td><td rowspan="2">t,min</td><td>τ0.01</td><td>τ0.3</td><td>τb</td></tr><tr><td colspan="3">MPa</td></tr><tr><td rowspan="6">920℃空淬+350℃回火,空冷</td><td>20</td><td>-</td><td>510</td><td>680</td><td>1010</td></tr><tr><td>200</td><td>30</td><td>445</td><td>620</td><td>980</td></tr><tr><td>250</td><td>30</td><td>455</td><td>595</td><td>1030</td></tr><tr><td>300</td><td>30</td><td>430</td><td>570</td><td>1045</td></tr><tr><td>350</td><td>30</td><td>420</td><td>555</td><td>945</td></tr><tr><td>400</td><td>30</td><td>400</td><td>540</td><td>910</td></tr></table>

3.2.6.2 室温抗剪强度 $\tau = 820\mathrm{MPa}$ 。

3.3 持久和蠕变性能

3.3.1 高温持久性能 见图3-4。

3.3.2 高温蠕变性能 见表3-11。

3.4 疲劳性能

3.4.1 高周疲劳

3.4.1.1 在循环基数为 $10^{7}$ 条件下，室温棒材旋转变曲疲劳极限 $\sigma_{-1} = 500\mathrm{MPa}$ ， $\sigma_{-1\mathrm{H}} = 353\mathrm{MPa}^{[3]}$ 。试样经 $920^{\circ}\mathrm{C}$ 空淬 $+350^{\circ}\mathrm{C}$ 回火。

图3-4 18Mn2CrMoBA钢持久强度[3]   
图片摘要：该图主要展示 3 4 18Mn2CrMoBA钢持久强度[3]。
![](images/846d8e46ce2667e5cde52bf41004bd2df4bdc53a98e1941505416b66fc21ef84.jpg)  
$d25\mathrm{mm}$ 棒材； $\delta 1.2\mathrm{mm}$ 板材（热处理制度为 $920^{\circ}C$ 空淬 $+500^{\circ}C$ 回火）

表3-11[8]  

<table><tr><td rowspan="2">板材δ, mm</td><td rowspan="2">热处理制度</td><td rowspan="2">θ,℃</td><td rowspan="2">t,h</td><td rowspan="2">蠕变强度MPa</td><td>总变形δT</td><td>残余变形δB</td></tr><tr><td colspan="2">%</td></tr><tr><td rowspan="4">2.5</td><td rowspan="4">920℃空淬+500℃回火,空冷</td><td rowspan="4">350</td><td rowspan="4">100</td><td>785</td><td>0.921</td><td>0.316</td></tr><tr><td>735</td><td>0.669</td><td>0.209</td></tr><tr><td>725</td><td>0.655</td><td>0.187</td></tr><tr><td>715</td><td>0.654</td><td>0.181</td></tr></table>

3.4.2 低周疲劳

3.4.2.1 不同热处理制度和表面状态对板材室温低周疲劳强度的影响 见表3-12。

表3-12[3]  

<table><tr><td rowspan="2">热处理制度</td><td rowspan="2">表面状态</td><td rowspan="2">σbH, MPa</td><td rowspan="2">K=σmax/σbH</td><td>σmax</td><td>σmin</td><td rowspan="2">f, Hz</td><td rowspan="2">N,周</td></tr><tr><td colspan="2">MPa</td></tr><tr><td rowspan="2">920℃空淬 + 320℃回火,空冷</td><td>不镀锌</td><td rowspan="2">1141</td><td rowspan="2">0.7</td><td rowspan="2">798</td><td rowspan="2">79</td><td rowspan="2">0.17</td><td>13986</td></tr><tr><td>三次镀锌一次除氢</td><td>7743</td></tr><tr><td rowspan="2">920℃空淬 + 450℃回火空冷</td><td>不镀锌</td><td rowspan="2">1127</td><td rowspan="2">0.7</td><td rowspan="2">789</td><td rowspan="2">79</td><td rowspan="2">0.17</td><td>16147</td></tr><tr><td>三次镀锌一次除氢</td><td>6867</td></tr><tr><td rowspan="2">920℃空淬 + 500℃回火空冷</td><td>不镀锌</td><td rowspan="2">1057</td><td rowspan="2">0.7</td><td rowspan="2">740</td><td rowspan="2">74</td><td rowspan="2">0.17</td><td>12985</td></tr><tr><td>三次镀锌一次除氢</td><td>12674</td></tr><tr><td rowspan="2">920℃模冷 + 320℃回火空冷</td><td>不镀锌</td><td rowspan="2">1352</td><td rowspan="2">0.7</td><td rowspan="2">946</td><td rowspan="2">95</td><td rowspan="2">0.17</td><td>4732</td></tr><tr><td>三次镀锌一次除氢</td><td>4535</td></tr><tr><td rowspan="2">920℃模冷 + 450℃回火空冷</td><td>不镀锌</td><td rowspan="2">1234</td><td rowspan="2">0.7</td><td rowspan="2">864</td><td rowspan="2">86</td><td rowspan="2">0.17</td><td>6418</td></tr><tr><td>三次镀锌一次除氢</td><td>5719</td></tr><tr><td rowspan="2">920℃模冷 + 500℃回火空冷</td><td>不镀锌</td><td rowspan="2">1154</td><td rowspan="2">0.7</td><td rowspan="2">808</td><td rowspan="2">80</td><td rowspan="2">0.17</td><td>11745</td></tr><tr><td>三次镀锌一次除氢</td><td>8309</td></tr></table>

# 3.4.2.2 室温下棒材低周疲劳强度 见图3-5。

图3-5 室温下低周疲劳强度[3]   
图片摘要：该图主要展示 3 5 室温下低周疲劳强度[3]。
![](images/824cded210612f38feb2b7227f38cf9894603023e4da29cdba044debaf56dbb6.jpg)  
（热处理制度为 $920^{\circ}\mathrm{C}$ 空淬 $+350^{\circ}\mathrm{C}$ 回火。试验条件为轴向拉伸， $f = 0.17\mathrm{Hz}$ ）

# 3.4.2.3 较高温度下板材低周疲劳强度 见图3-6。

图3-6 在较高温度下低周疲劳强度[8]  
图片摘要：该图主要展示 3 6 在较高温度下低周疲劳强度[8]。
![](images/b13d7aae9afeb9238d798857a0129cd1b825588985b215e11527c4cd5b338403.jpg)  
（热处理制度为 $920\mathrm{C}$ 空淬 $+500\mathrm{C}$ 回火。试验条件为轴向加载， $f = 0.17\mathrm{Hz}$ 。试验温度 $1 - 300^{\circ}\mathrm{C}$ ， $2 - 350^{\circ}\mathrm{C}$ ）

# 3.5 弹性性能

# 3.5.1 弹性模量 见表3-13。

表3-13[3]  

<table><tr><td>θ, ℃</td><td>20</td><td>200</td><td>250</td><td>300</td><td>400</td></tr><tr><td>E, GPa</td><td>199</td><td>178</td><td>178</td><td>178</td><td>173</td></tr></table>

# 3.5.2 切变模量 $G = 57\mathrm{GPa}$ 。

# 3.6 断裂性能

# 3.6.3 疲劳裂纹扩展速率

3.6.3.1 $320^{\circ}\mathrm{C}$ 回火后的疲劳裂纹扩展速率 见图3-7。  
3.6.3.2 $400^{\circ}\mathrm{C}$ 回火后的疲劳裂纹扩展速率 见图3-8。  
3.6.3.3 $570^{\circ}\mathrm{C}$ 回火后的疲劳裂纹扩展速率 见图3-9。

图片摘要：该图主要展示 3 8 回火后的疲劳裂纹扩展速率。
![](images/b07af21418aad17a9d25c49c123226c0e479e0742f41ae7c9b48e04aae7c7113.jpg)  
$\Delta K, \mathrm{MN} / \mathrm{m}^{3/2}$   
图3-8 $400^{\circ}\mathrm{C}$ 回火后的疲劳裂纹扩展速率  
（试样回火前经 $920^{\circ}\mathrm{C}$ 空淬）

图片摘要：该图主要展示 3 8 回火后的疲劳裂纹扩展速率。
![](images/61d887128985d23778d8ecf88b6bcbeb4c7ab73a378ea4dc228408cc306d51a9.jpg)  
$\Delta K$ ， $\mathrm{MN} / \mathrm{m}^{3 / 2}$   
图37 $320^{\circ}\mathrm{C}$ 回火后的疲劳裂纹扩展速率  
（试样回火前经 $920^{\circ}\mathrm{C}$ 空淬）

图片摘要：该图主要展示 37 回火后的疲劳裂纹扩展速率。
![](images/3d4712b7c2b6d2f66933af2c4428cede972d86bcae892afe2f656427dc68ae23.jpg)  
图3-9 $570^{\circ}\mathrm{C}$ 回火后的疲劳裂纹扩展速率[81]（试样回火前经 $920^{\circ}\mathrm{C}$ 空淬）

# 4 组织结构

# 4.1 相变温度 见表4-1。

表4-1[3]  

<table><tr><td>名称</td><td>Ac1</td><td>Ac3</td><td>Ms</td><td>Bs</td></tr><tr><td>θ, ℃</td><td>741</td><td>854</td><td>320</td><td>456</td></tr></table>

# 4.2 时间-温度-组织转变曲线 见图4-1和图4-2。

图片摘要：该图主要展示 4 1[3]。
![](images/eb0f8cebed377897d93b67e0014fc72dcb2044c451f551a9ab7d1aa57163de5d.jpg)  
图4-2 18Mn2CrMoBA钢奥氏体连续冷却转变曲线[3]

图片摘要：该图主要展示 4 2 18Mn2CrMoBA钢奥氏体连续冷却转变曲线[3]。
![](images/3e185a6e8098601273ca6556a583a76e72377fc4ccb75e507f377563d5a0e962.jpg)  
图4-1 18Mn2CrMoBA钢奥氏体等温转变曲线[3]

# 4.3 合金组织结构

18Mn2CrMoBA钢在不同冷速下，所得到的金相组织有所差异。当冷速大于临界冷速时，组织为板条马氏体基底上分布着少量的（M-A）组织，冷速略小于临界冷速时，除少量的（M-A）组织外，其他为板条马氏体和贝氏体的混合组织。随着冷速的减小，组织中板条马氏体的量减少，贝氏体和（M-A）组织的量增多。冷速愈小（M-A）组织的量就愈多，其尺寸也愈大。综上所述，在不同冷速下所获得的组织基本上有三种，即板条马氏体，贝氏体（包括上贝氏体、下贝氏体和无碳贝氏体，一般情况下上贝氏体极少）和（M-A）组织。奥氏体化后空淬组织为贝氏体、马氏体和（M-A）的混合组织。随着回火温度的升高，贝氏体和马氏体板条逐渐消失，（M-A）组织的轮廓从模糊到消失。

# 5 工艺性能与要求

# 5.1 成形性能

5.1.1 冷冲压成形性能 该钢具有良好的冷冲压成形性。极限压延系数 $M_{\text{极限}} = 0.48$ ；极限反边系数 $K_{\text{极限}} = 0.55$ ；局部成形 $H / D = 0.24$ ；最小相对弯曲半径 $\rho = 0.5 / 1.65 = 0.303$ ；细颈点应变 $\varepsilon_{j} = 0.19$ ；各向异性指数 $R = 1.04$ 。  
5.1.2 热压力加工性能 热压力加工性能良好, 锻压最高加热温度: 钢锭小于 $1220^{\circ} \mathrm{C}$ , 钢坯小于 $1180^{\circ} \mathrm{C}$ 。开锻温度为 $1150^{\circ} \mathrm{C}$ , 终锻温度大于 $800^{\circ} \mathrm{C}$ 。锻后堆冷或灰冷。  
5.2 焊接性能 该钢具有优良的可焊性，按HCS47-62评级标准，钢的裂纹倾向性评为1级，即可以作任何复杂的焊接构件。

该钢可用各种方法焊接，可选用的焊丝及焊条为：HT-4/GH41，HT-6/H18Mn2CrMoBA，HT-3/H08A，H08A，H08Mn2SiA和H18Mn2CrMoBA等。焊后不热处理，焊接接头强度可与空淬后的基体金属等强度。

5.2.1 各种焊接方法的接头力学性能 见表5-1。  
5.2.2 不同温度回火后接头力学性能 见表5-2。  
5.2.3 不同温度回火后焊接接头低周疲劳强度 见表5-3。

表5-1[3]  

<table><tr><td rowspan="2">焊接方法</td><td rowspan="2">焊件δmm</td><td rowspan="2">焊条或焊丝牌号</td><td rowspan="2">dmm</td><td rowspan="2">热处理制度</td><td colspan="2">接头力学性能</td><td rowspan="2">断裂位置</td></tr><tr><td>σbMPa</td><td>弯曲角(°)</td></tr><tr><td rowspan="2">电焊</td><td rowspan="8">1.5</td><td>HT 3 H18CrMo A</td><td rowspan="2">2.0</td><td rowspan="6">焊后热处理:930℃空淬+390℃回火</td><td>1042</td><td>46</td><td>-</td></tr><tr><td>HT 6 H18Mn 2 CrMoB A</td><td>1138</td><td>67.3</td><td>焊缝或基体</td></tr><tr><td rowspan="2">气焊</td><td>H18CrMoA</td><td>1.5</td><td>1022</td><td>51.7</td><td>焊缝</td></tr><tr><td>H18Mn 2 CrMoBA</td><td>2.0</td><td>1098</td><td>36.3</td><td>基体</td></tr><tr><td>氢原子焊</td><td>H18Mn 2 CrMoBA</td><td>2.0</td><td>1074</td><td>72</td><td>焊缝或基体</td></tr><tr><td>氩弧焊</td><td>H18Mn 2 CrMoBA</td><td>2.0</td><td>1078</td><td>63.7</td><td>基体</td></tr><tr><td rowspan="2">CO2焊</td><td rowspan="2">H08Mn 2 SiA</td><td rowspan="2">0.8</td><td rowspan="2">焊后:920℃空淬+320℃回火</td><td>858</td><td>98</td><td>焊缝</td></tr><tr><td>918</td><td>120</td><td>-</td></tr></table>

续表 5-1  

<table><tr><td rowspan="2">焊接方法</td><td rowspan="2">焊件δmm</td><td rowspan="2">焊条或焊丝牌 号</td><td rowspan="2">dmm</td><td rowspan="2">热处理制度</td><td colspan="2">接头力学性能</td><td rowspan="2">断裂位置</td></tr><tr><td>σbMPa</td><td>弯曲角(°)</td></tr><tr><td rowspan="4">电弧焊</td><td rowspan="8">1.5</td><td>HT-4/GH41</td><td rowspan="2">2.5</td><td rowspan="2">焊前热处理:930℃空淬+350C回火</td><td>666</td><td>114.3</td><td>焊缝</td></tr><tr><td>HT-3/H08A</td><td>1004</td><td>75.3</td><td>基体</td></tr><tr><td>HT-3/H18Mn 2 CrMoBA</td><td rowspan="4">2.0</td><td rowspan="2">焊前热处理:930℃空淬+390℃回火</td><td>990</td><td>43</td><td>基体</td></tr><tr><td>HT-6/H18Mn 2 CrMoBA</td><td>1003</td><td>44</td><td>基体</td></tr><tr><td>气焊</td><td>H18Mn 2 CrMoBA</td><td rowspan="2">焊前热处理:930℃空淬+350℃回火</td><td>889</td><td>46</td><td>基体</td></tr><tr><td>氢原子焊</td><td>H18Mn 2 CrMoBA</td><td>973</td><td>64.7</td><td>基体</td></tr><tr><td rowspan="2">CO2焊</td><td rowspan="2">H08Mn 2 SiA</td><td rowspan="2">-</td><td rowspan="2">焊前热处理:930℃空淬+390℃回火</td><td>993</td><td>98.3</td><td>基体</td></tr><tr><td>977</td><td>47.3</td><td>基体</td></tr></table>

表5-2 [3]   

<table><tr><td rowspan="2">焊件δmm</td><td rowspan="2">焊接方法及焊接材料</td><td rowspan="2">热处理制度</td><td colspan="3">焊接接头性能</td></tr><tr><td>σb, MPa</td><td>akU, kJ m2</td><td>弯曲角(°)</td></tr><tr><td>1.5</td><td>CO2焊H08Mn 2 SiAd 0.8mm</td><td>焊后:920℃空淬 + 320℃回火</td><td>985</td><td>770</td><td>133</td></tr><tr><td>2.0</td><td>基体金属</td><td>920℃空淬 + 320℃回火</td><td>1117</td><td>-</td><td>-</td></tr><tr><td rowspan="7">1.5</td><td>CO2焊H08Mn 2 SiAd 0.8mm</td><td>焊后:920℃空淬 + 450℃回火</td><td>861</td><td>740</td><td>141</td></tr><tr><td>基体金属</td><td>920℃空淬 + 450℃回火</td><td>1095</td><td>550</td><td>-</td></tr><tr><td>CO2焊H08Mn 2 SiAd 0.8mm</td><td>焊后:920℃空淬 + 570℃回火</td><td>828</td><td>760</td><td>180</td></tr><tr><td>基体金属</td><td>920℃空淬 + 570℃回火</td><td>1006</td><td>530</td><td>-</td></tr><tr><td>CO2焊H08Mn 2 SiAd 0.8mm</td><td>焊前:920℃空淬 + 500℃回火焊后:未热处理</td><td>1075</td><td>-</td><td>-</td></tr><tr><td>CO2焊H08Mn 2 SiAd 0.8mm</td><td>焊前:供应状态焊后:920℃空冷 + 500℃回火</td><td>934</td><td>-</td><td>-</td></tr><tr><td>基体金属</td><td>920℃空淬 + 500℃回火</td><td>1106</td><td>-</td><td>-</td></tr></table>

续表 5-2  

<table><tr><td rowspan="2">焊件δmm</td><td rowspan="2">焊接方法及焊接材料</td><td rowspan="2">热处理制度</td><td colspan="3">焊接接头性能</td></tr><tr><td>σb, MPa</td><td>akU, kJ/m2</td><td>弯曲角(°)</td></tr><tr><td rowspan="6">1.5</td><td>CO2焊H08Mn 2 SiAd0.8mm</td><td>焊前: 920℃空淬 + 570℃回火焊后: 未热处理</td><td>1010</td><td>-</td><td>-</td></tr><tr><td>CO2焊H08Mn 2 SiAd0.8mm</td><td>焊前: 供应状态焊后: 920℃空淬 + 570℃回火</td><td>877</td><td>-</td><td>-</td></tr><tr><td>基体金属</td><td>920℃空淬 + 570℃回火</td><td>1000</td><td>-</td><td>-</td></tr><tr><td>CO2焊H08Mn 2 SiAd0.8mm</td><td>焊前: 920℃空淬 + 650℃回火焊后: 未热处理</td><td>806</td><td>-</td><td>-</td></tr><tr><td>CO2焊H08Mn 2 SiAd0.8mm</td><td>焊前: 供应状态焊后: 920℃空淬 + 650℃回火</td><td>759</td><td>-</td><td>-</td></tr><tr><td>基体金属</td><td>920℃空淬 + 650℃回火</td><td>786</td><td>-</td><td>-</td></tr></table>

表5-3[3]  

<table><tr><td rowspan="2">焊件δmm</td><td rowspan="2">焊接方法及焊接材料</td><td rowspan="2">热处理制度</td><td rowspan="2">σbHMPa</td><td rowspan="2">K=σmax/σbH</td><td>σmax</td><td>σmin</td><td rowspan="2">fHz</td><td rowspan="2">N周</td></tr><tr><td colspan="2">MPa</td></tr><tr><td rowspan="3">1.5</td><td rowspan="3">CO2焊H08Mn 2 SiAd 0.8mm</td><td>焊后:920℃空淬+320℃回火</td><td>1019</td><td>0.7</td><td>713</td><td>71</td><td>0.17</td><td>8840</td></tr><tr><td>焊后:920℃空淬+450℃回火</td><td>810</td><td>0.7</td><td>567</td><td>57</td><td>0.17</td><td>16312</td></tr><tr><td>焊后:920℃空淬+570℃回火</td><td>769</td><td>0.7</td><td>538</td><td>54</td><td>0.17</td><td>23305</td></tr></table>

5.3 零件热处理工艺 $18\mathrm{Mn}2\mathrm{CrMoBA}$ 钢的软化热处理加热温度为 $650 \sim 700^{\circ}\mathrm{C}$ 。最终热处理为 $920^{\circ}\mathrm{C}$ 空淬，根据产品设计强度的要求选择相应的回火温度，推荐回火温度见表5-4。

表5-4[9]  

<table><tr><td>σb, MPa</td><td>690~885</td><td>885~1080</td><td>&gt;1080</td></tr><tr><td>θ, °C</td><td>630~680</td><td>500~600</td><td>300~400</td></tr></table>

5.4 表面处理工艺 18Mn2CrMoBA钢制零件可按通用镀锌说明书进行镀锌。凡镀锌的零件应在回火前进行冷校形，如因某种原因，零件回火后需冷校形，则在冷校形后进行补充回火处理。  
5.5 切削加工及磨削性能 该钢在高温回火状态下具有良好的切削加工性能。

# 参考资料

[1] HB5269—83《航空用高级优质结构钢钢棒》，航空工业部标准化研究所，1983年。  
[2] 北京航空材料研究所，Q6S9-86《18Mn2CrMoBA钢钢板技术条件》（内部标准），1986年。  
[3] 北京航空材料研究所，18Mn2CrMoBA钢性能汇集（内部资料），1978年。  
[4] 北京航空材料研究所，Q.6S7-68《GC-11钢无缝结构钢管技术条件》（内部标准），1968年。  
[5] 北京航空材料研究所，GC-11钢热处理工艺研究（内部资料），1966年。  
[6] 上钢三厂、太原钢铁公司，18Mn2CrMoBA钢出厂检验报告汇编（结01086），北京航空材料研究所存，1986年10月。  
[7] 北京航空材料研究所等，18Mn2CrMoBA（GC-11）钢热处理试验研究（内部资料），1976年。  
[8] 北京航空材料研究所，18Mn2CrMoBA钢在歼击飞机上的应用（内部资料），1984年。  
[9] 北京航空材料研究所，Q/6SZ1786《18Mn2CrMoBA钢热处理工艺说明书》（内部标准），1986年。

编写：麦家钊

审校：姚志成、刘德万

# 30CrMoA

# 1 概述

30CrMoA钢是一种淬透性较好的钢，通常在调质状态下使用，它具有良好的高强度和高韧性的配合。但回火温度高于 $550^{\circ}\mathrm{C}$ 时，强度明显降低。钢的低温韧性良好，冷变形塑性中等，切削加工和焊接性能较好。该钢有形成白点的敏感性。常用于制造截面较大和受大负荷的零件。

1.1 材料牌号 30CrMoA。  
1.2 相近牌号 30 XMA(苏联), 4130(美国), SCM430(日本), CDSB(英国)  
1.3 材料的技术标准 见表1-1。

表1-1  

<table><tr><td>品种</td><td>技术标准</td></tr><tr><td rowspan="2">棒材</td><td>GB 3077-82《合金结构钢技术条件》</td></tr><tr><td>GB 3078-82《优质结构钢冷拉钢材技术条件》</td></tr><tr><td>丝材</td><td>YB 251-64《冷顶锻用合金钢丝》</td></tr></table>

1.4 化学成分 见表1-2。

表1-2 [2]   

<table><tr><td>元素</td><td>C</td><td>Mn</td><td>Si</td><td>S</td><td>P</td><td>Cr</td><td>Mo</td><td>Cu</td></tr><tr><td>含量,%</td><td>0.26~0.34</td><td>0.40~0.70</td><td>0.17~0.37</td><td>≤0.030</td><td>≤0.030</td><td>0.75~1.10</td><td>0.15~0.25</td><td>≤0.25</td></tr></table>

1.5 热处理制度 $880^{\circ}\mathrm{C}$ 油或水淬 $+540^{\circ}\mathrm{C}$ 回火，油或水冷。  
1.6 品种规格和供应状态   
1.6.1 品种规格 见表1-3中各标准的规定。

表1-3  

<table><tr><td>状态\技术\品种</td><td>圆钢</td><td>六角钢</td><td>方钢</td><td>扁钢</td><td>钢丝</td></tr><tr><td>热轧</td><td>GB 702-86</td><td>GB 705-83</td><td>GB 702-86</td><td>GB 704-83</td><td>-</td></tr><tr><td>冷轧(拉)</td><td>GB 905-82</td><td>GB 907-82</td><td>GB 906-82</td><td>-</td><td>Y B 251-64</td></tr><tr><td>锻造</td><td>GB 908-72</td><td>-</td><td>GB 908-72</td><td>Y B 201-63</td><td>-</td></tr></table>

1.6.2 供应状态 除冷拉钢棒和钢丝可在冷拉状态供应外，其他品种均为退火或高温回火状态供应。

1.7 应用概况及特殊要求 30CrMoA钢已在航空发动机上长期用于制造螺栓、齿轮、 $450^{\circ}\mathrm{C}$ 以下工作的发蓝盘、导管及紧固件等。

# 2 物理及化学性能

# 2.1 热性能

2.1.2 热导率 见表2-1。

表2-1[3]   

<table><tr><td>θ, C</td><td>100</td><td>200</td><td>300</td><td>400</td><td>500</td><td>600</td><td>700</td><td>800</td></tr><tr><td>λ, W (m·C)</td><td>46.05</td><td>43.96</td><td>41.87</td><td>41.87</td><td>38.94</td><td>37.26</td><td>35.26</td><td>32.24</td></tr></table>

2.1.4 线膨胀系数 见表2-2。

表2-2 [4]   

<table><tr><td>θ, ℃</td><td>20~200</td><td>20~300</td><td>20~400</td><td>20~500</td><td>20~600</td><td>20~700</td></tr><tr><td>a, 10-6°C-1</td><td>11.4</td><td>12.7</td><td>13.5</td><td>14.2</td><td>14.7</td><td>14.5</td></tr></table>

2.2 密度 $\rho = 7.82\mathrm{g / cm}^{3[3]}$ 。  
2.3 电性能 电阻率 $\rho = 23.0 \times 10^{-8} \Omega \cdot \mathrm{m}^{[3]}$ 。

# 3 力学性能

3.1 技术标准规定的性能 见表3-1。

表31  

<table><tr><td rowspan="3">品种</td><td rowspan="3">技术标准</td><td rowspan="3">热处理状态</td><td>σb</td><td>σ0.2</td><td>δ5</td><td>δ10</td><td>ψ</td><td>akU</td><td>HB</td></tr><tr><td colspan="2">MPa</td><td colspan="3">%</td><td>kJ/m2</td><td rowspan="2">kgf/mm2</td></tr><tr><td colspan="6">不小于</td></tr><tr><td rowspan="4">棒材</td><td rowspan="2">GB 3077-82</td><td>退火或高温回火</td><td>-</td><td>-</td><td>-</td><td>-</td><td>-</td><td>-</td><td>≤229</td></tr><tr><td>880℃油淬或水淬+540℃回火,油或水冷</td><td>930</td><td>785</td><td>12</td><td>-</td><td>45</td><td>785</td><td>-</td></tr><tr><td rowspan="2">GB 3078-82</td><td>冷拉钢</td><td>-</td><td>-</td><td>-</td><td>-</td><td>-</td><td>-</td><td>≤269</td></tr><tr><td>退火钢</td><td>-</td><td>-</td><td>-</td><td>-</td><td>-</td><td>-</td><td>≤229</td></tr><tr><td rowspan="2">丝材</td><td rowspan="2">YB 251-64</td><td>冷拉状态</td><td>440~635</td><td>-</td><td>-</td><td>10</td><td>-</td><td>-</td><td>-</td></tr><tr><td>正火、退火或高温回火</td><td>390~590</td><td>-</td><td>-</td><td>15</td><td>-</td><td>-</td><td>-</td></tr></table>

# 3.2 室温和各种温度下的力学性能

# 3.2.2 拉伸性能

3.2.2.1 室温拉伸性能 见表3-2。

表3-2[4]  

<table><tr><td rowspan="2">毛坯直径mm</td><td rowspan="2">热处理制度</td><td>σb</td><td>σ0.2</td><td>δ5</td><td>ψ</td></tr><tr><td colspan="2">MPa</td><td colspan="2">%</td></tr><tr><td rowspan="5">25</td><td rowspan="2">880℃水淬+510℃回火,水冷</td><td>961~1245</td><td>873~1157</td><td>12~19</td><td>45~64.5</td></tr><tr><td>1128</td><td>1030</td><td>14.7</td><td>58.5</td></tr><tr><td rowspan="2">880℃水淬+540℃回水,水冷</td><td>961~1187</td><td>843~1157</td><td>12~18</td><td>53~65</td></tr><tr><td>1106</td><td>1025</td><td>15</td><td>58.7</td></tr><tr><td>880℃油淬+560℃回火,水冷</td><td>990</td><td>863</td><td>13</td><td>57</td></tr></table>

注：第一、二列分别为56炉（ $510^{\circ}\mathrm{C}$ 回火）钢和52炉（ $540^{\circ}\mathrm{C}$ 回火）钢的数据统计结果。

3.2.2.2 不同温度回火后拉伸性能的变化 见图3-1。

图片摘要：该图主要展示 3 2[4]。
![](images/246094835843590594bed536829e914e8e056692b555ef22d0f3ae1b961ad3ae.jpg)  
图3-1 拉伸性能与回火温度的关系[5]（试样回火前经 $880^{\circ}\mathrm{C}$ 油淬）

3.2.2.3 不同直径钢坯热处理后的拉伸性能 见表3-3。

表3-3 [4]   

<table><tr><td rowspan="2">毛坯直径mm</td><td rowspan="2">淬火冷却介质</td><td rowspan="2">取样部位</td><td>σb</td><td>σ0.2</td><td>δ5</td><td>ψ</td><td rowspan="2">毛坯直径mm</td><td rowspan="2">淬火冷却介质</td><td rowspan="2">取样部位</td><td>σb</td><td>σ0.2</td><td>δ5</td><td>ψ</td></tr><tr><td colspan="2">MPa</td><td colspan="2">%</td><td colspan="2">MPa</td><td colspan="2">%</td></tr><tr><td rowspan="2">40</td><td>水</td><td>中心</td><td>932</td><td>794</td><td>13</td><td>61</td><td>80</td><td>油</td><td>1/2r</td><td>794</td><td>657</td><td>17</td><td>67</td></tr><tr><td>油</td><td>中心</td><td>824</td><td>647</td><td>17</td><td>71</td><td rowspan="2">100</td><td>水</td><td>1/2r</td><td>834</td><td>696</td><td>17</td><td>65</td></tr><tr><td rowspan="2">60</td><td>水</td><td>中心</td><td>873</td><td>745</td><td>16</td><td>64</td><td>油</td><td>1/2r</td><td>785</td><td>608</td><td>18</td><td>64</td></tr><tr><td>油</td><td>中心</td><td>804</td><td>726</td><td>17</td><td>69</td><td rowspan="2">120</td><td>水</td><td>1/2r</td><td>843</td><td>686</td><td>18</td><td>63</td></tr><tr><td>80</td><td>水</td><td>1/2r</td><td>892</td><td>765</td><td>14</td><td>64</td><td>油</td><td>1/2r</td><td>755</td><td>617</td><td>19</td><td>63</td></tr></table>

注：热处理制度为 $880^{\circ}\mathrm{C}$ 淬火 $+500^{\circ}\mathrm{C}$ 回火。

3.2.2.4 高温拉伸性能 见表3-4。

# 3.2.4 冲击性能

3.2.4.1 室温冲击韧性 见表3-5。

表3-4[4]  

<table><tr><td rowspan="2">热处理制度</td><td rowspan="2">θ, ℃</td><td>σb</td><td>σ0.2</td><td>δ5</td><td>ψ</td></tr><tr><td colspan="2">MPa</td><td colspan="2">%</td></tr><tr><td rowspan="8">870℃油淬+650℃回火</td><td>20</td><td>726</td><td>588</td><td>19</td><td>70</td></tr><tr><td>200</td><td>657</td><td>490</td><td>20</td><td>69</td></tr><tr><td>300</td><td>715</td><td>520</td><td>21</td><td>68</td></tr><tr><td>400</td><td>628</td><td>480</td><td>22</td><td>75</td></tr><tr><td>450</td><td>579</td><td>451</td><td>23</td><td>77</td></tr><tr><td>500</td><td>559</td><td>422</td><td>22</td><td>80</td></tr><tr><td>550</td><td>461</td><td>422</td><td>21</td><td>82</td></tr><tr><td>600</td><td>343</td><td>324</td><td>29</td><td>89</td></tr></table>

表3-5 [4]   

<table><tr><td>毛坯直径
mm</td><td>热处理制度</td><td>aKU, kJ/m²</td></tr><tr><td rowspan="3">25</td><td>880℃水淬+510℃回火,水冷</td><td>882~1765/1265</td></tr><tr><td>880℃水淬+540℃回火,水冷</td><td>833~1618/1225</td></tr><tr><td>880℃油淬+560℃回火,水冷</td><td>1078</td></tr></table>

注：第一、二列分别为56炉（ $510^{\circ}\mathrm{C}$ 回火）和52炉（ $540^{\circ}\mathrm{C}$ 回火）钢的数据统计结果。

# 3.2.4.2 不同温度回火后的冲击韧性变化 见图3-2。

图片摘要：该图主要展示 3 2冲击韧性与回火温度的关系[5]（试样回火前经 油淬）。
![](images/f39b8d11b6a45da23982f2d310c45c9047c269704b03e154639de73d51e3d09a.jpg)  
图3-2冲击韧性与回火温度的关系[5]（试样回火前经 $880^{\circ}C$ 油淬）

3.2.4.3 不同直径钢坯热处理后的冲击韧性 见表3-6。

表3-6[4]  

<table><tr><td>毛坯直径mm</td><td>淬火冷却介质</td><td>取样部位</td><td>aku, kJ/m2</td></tr><tr><td rowspan="2">40</td><td>水</td><td>中心</td><td>1176</td></tr><tr><td>油</td><td>中心</td><td>1471</td></tr><tr><td rowspan="2">60</td><td>水</td><td>中心</td><td>1275</td></tr><tr><td>油</td><td>中心</td><td>1569</td></tr><tr><td rowspan="2">80</td><td>水</td><td>1/2r</td><td>1078</td></tr><tr><td>油</td><td>1/2r</td><td>1373</td></tr><tr><td rowspan="2">100</td><td>水</td><td>1/2r</td><td>1373</td></tr><tr><td>油</td><td>1/2r</td><td>1471</td></tr><tr><td rowspan="2">120</td><td>水</td><td>1/2r</td><td>1176</td></tr><tr><td>油</td><td>1/2r</td><td>1373</td></tr></table>

注：热处理制度为 $880^{\circ}\mathrm{C}$ 淬火 $+500^{\circ}\mathrm{C}$ 回火。

# 3.2.4.4 高温冲击韧性 见表3-7。

表3-7  

<table><tr><td>θ, ℃</td><td>20</td><td>300</td><td>400</td><td>450</td><td>500</td><td>600</td></tr><tr><td>aKU, kJ/m2</td><td>1863</td><td>2059</td><td>1961</td><td>1569</td><td>1373</td><td>1422</td></tr></table>

# 3.2.4.5 低温对冲击韧性的影响 见图3-3。

图片摘要：该图主要展示 3 7。
![](images/94d8478f7302c0a8ad9a60e0e84db550296c03fc5aae0f8f846fa1d5c1e1a6df.jpg)  
图3-3 低温对冲击韧性的影响[4]

1—水淬，回火到 $\sigma_{\mathrm{b}} = 785\mathrm{MPa}$ ；2—油淬，回火到 $\sigma_{\mathrm{b}} = 794\mathrm{MPa}$ ；3—水淬，回火到 $\sigma_{\mathrm{b}} = 1010\mathrm{MPa}$ ；4—油淬，回火到 $\sigma_{\mathrm{b}} = 981\mathrm{MPa}$

# 3.3 持久和蠕变性能

# 3.3.1 高温持久性能 见表3-8。

表3-8[6]  

<table><tr><td>θ, ℃</td><td colspan="2">450</td><td colspan="2">500</td><td colspan="2">550</td></tr><tr><td>σ, MPa</td><td>294</td><td>226</td><td>186</td><td>132</td><td>108</td><td>76</td></tr><tr><td>t, h</td><td>10³</td><td>10⁴</td><td>10³</td><td>10⁴</td><td>10³</td><td>10⁴</td></tr></table>

3.3.2 高温蠕变性能 见表3-9。

表3-9[6]  

<table><tr><td>θ, ℃</td><td>450</td><td>500</td><td>550</td></tr><tr><td>σ1/10000, MPa</td><td>-</td><td>139</td><td>58</td></tr><tr><td>σ1/10000, MPa</td><td>108</td><td>69</td><td>34</td></tr></table>

# 3.4 疲劳性能

# 3.4.1 高周疲劳

3.4.1.1 室温疲劳极限 见表3-10。

表3-10[6]  

<table><tr><td rowspan="2" colspan="2">热处理制度</td><td>σb</td><td>σ0.2</td><td>σ-1</td><td>τ-1</td></tr><tr><td colspan="4">MPa</td></tr><tr><td rowspan="3">880℃油淬</td><td>450℃回火</td><td>951</td><td>779</td><td>402</td><td>-</td></tr><tr><td>560℃回火</td><td>847</td><td>709</td><td>368</td><td>226</td></tr><tr><td>650℃回火</td><td>728</td><td>533</td><td>304</td><td>-</td></tr></table>

3.4.1.2 高温疲劳极限 见表3-11。

表3-11[4]  

<table><tr><td rowspan="2">热处理制度</td><td rowspan="2">θ,℃</td><td>σb</td><td>σ-1</td><td>σ-1H</td></tr><tr><td colspan="3">MPa</td></tr><tr><td rowspan="6">870℃水淬+700℃回火</td><td>20</td><td>824</td><td>407</td><td>250</td></tr><tr><td>200</td><td>785</td><td>368</td><td>113</td></tr><tr><td>300</td><td>824</td><td>394</td><td>181</td></tr><tr><td>400</td><td>726</td><td>365</td><td>183</td></tr><tr><td>500</td><td>559</td><td>277</td><td>142</td></tr><tr><td>600</td><td>422</td><td>169</td><td>113</td></tr></table>

3.4.1.3 低温对疲劳极限的影响 见图3-4。

# 3.5 弹性性能

3.5.1 弹性模量 见表3-12。

图片摘要：该图主要展示 3 4 低温对 钢光滑试样疲劳强度的影响(热处理制度为 油淬 回火）。
![](images/59aa6b346a52ffbf98c474d6c32582dc6f26318f94f82ee182ddb178b3e87465.jpg)  
图3-4 低温对 $30\mathrm{CrMoA}$ 钢光滑试样疲劳强度的影响(热处理制度为 $880^{\circ}C$ 油淬 $+300^{\circ}C$ 回火）

表3-12[4]  

<table><tr><td>θ, ℃</td><td>20</td><td>200</td><td>300</td><td>400</td><td>450</td><td>500</td><td>550</td><td>600</td></tr><tr><td>E, GPa</td><td>209</td><td>204</td><td>197</td><td>188</td><td>184</td><td>176</td><td>168</td><td>160</td></tr></table>

# 3.5.2 切变模量 见表3-13。

表3-13[4]  

<table><tr><td>θ, ℃</td><td>20</td><td>100</td><td>300</td><td>500</td></tr><tr><td>G, GPa</td><td>82.4</td><td>81.4</td><td>74.0</td><td>64.7</td></tr></table>

# 4 组织结构

# 4.1 相变温度 见表4-1。

表41[6]  

<table><tr><td>名 称</td><td>A c 1</td><td>A c 3</td><td>Ar 3</td><td>Ar 1</td><td>Ms</td></tr><tr><td>θ, ℃</td><td>757</td><td>807</td><td>763</td><td>693</td><td>345</td></tr></table>

# 4.2 时间-温度-组织转变曲线 见图4-1和图4-2。

图片摘要：该图主要展示 41[6]。
![](images/b772c6d0bf538d5d39d59e77856d716862383d544529c978d971875fd80e9419.jpg)  
图4-1 等温转变曲线

图片摘要：该图主要展示 4 1 等温转变曲线。
![](images/8e2e2630af3424e79e8c60e05d93d336cb71718f847ecd45ea30e405db8b1646.jpg)  
图4-2 连续冷却转变曲线

4.3 合金组织结构 $30\mathrm{CrMoA}$ 钢在正火状态下的组织为贝氏体；退火后为铁素体和珠光体组织；钢在调质状态下为回火索氏体组织。

# 5 工艺性能与要求

5.1 成形性能 $30\mathrm{CrMoA}$ 钢的冷变形塑性中等，可进行冷拉等加工，钢丝可供冷镦锻；钢的热压力加工性能良好，热加工的加热温度为 $1180 \sim 1220^{\circ}\mathrm{C}$ ，始锻温度为 $1150^{\circ}\mathrm{C}$ ，终锻（轧）温度大于 $850^{\circ}\mathrm{C}$ ，直径大于 $60\mathrm{mm}$ 的应缓冷。

# 5.2 焊接性能

# 5.3 热处理工艺

5.3.1 热处理工艺参数 见表5-1。

表5-1[7]  

<table><tr><td>名称</td><td>退火</td><td>正火</td><td>高温回火</td><td>淬火</td><td>回火</td></tr><tr><td>加热温度,℃</td><td>880</td><td>880</td><td>690~710</td><td>880</td><td>500~650</td></tr><tr><td>冷却方法</td><td>炉冷</td><td>空冷</td><td>空冷</td><td>油冷</td><td>油或水冷</td></tr></table>

5.3.2 末端淬透性曲线 见图5-1。

图片摘要：该图主要展示 5 1[7]。
![](images/ce1e9c4e4bb1f92add8c075ecdd366239facc8cb773a7d8741358b3e4e0001f2.jpg)  
图5-1 末端淬透性曲线带

（此曲线带为75炉钢的数据绘成。热处理制度为 $880^{\circ}\mathrm{C}$ 正火 $+880^{\circ}\mathrm{C}$ 端淬）

# 5.3.3 晶粒长大倾向 见表5-2。

表5-2[4]  

<table><tr><td>θ, ℃</td><td>850</td><td>900</td><td>950</td><td>1000</td><td>1050</td><td>1100</td><td>1150</td><td>1200</td><td>1250</td></tr><tr><td>晶粒度级别</td><td>9~10</td><td>9~8</td><td>9~8</td><td>8</td><td>8~7</td><td>8~6</td><td>7~6</td><td>6~4</td><td>5~4</td></tr></table>

# 5.4 表面处理工艺

5.5 切削加工及磨削性能 该钢的切削加工性能良好，当 $\mathrm{HB} = 187\sim 229\mathrm{kgf / mm}^2$ 时，相对切削加工性为 $65\%$ 。

# 参考资料

[1] 林慧国、周人俊编，世界钢号手册，机械工业出版社，1985年，1132页。  
[2] GB 3077-82《合金结构钢技术条件》，技术标准出版社，1982年。  
[3] BHAM, 航空材料手册（中译本），第一册，结构钢与铸铁，1965年， $120 \sim 124$ 页。  
[4] 手册编写组，合金钢钢种手册，第一册，冶金工业出版社，1983年， $170\sim 175$ 页。  
[5] 古里亚耶夫·A·II等，汽车构造钢手册，机械工业出版社，1964年，224～229页。  
[6] 钢铁研究院、机械科学研究院，合金钢手册，下册，中国工业出版社，1965年， $133\sim 135$ 页。  
[7] H B/Z 5025-77《航空用结构钢的热处理》，航空工业部标准化研究所，1977年。

编写：宋宇文

审校：文忠朴、姚志诚

# 30 CrMnSiA

# 1 概述

30CrMnSiA钢是飞机制造业使用最广泛的一种调质钢，在淬火高温回火状态下具有较高的强度和足够的韧性。该钢淬透性不高，油淬时可淬透 $25\mathrm{mm}$ 直径。为了提高该钢的综合力学性能，减少零件的翘曲和变形，直径 $15\mathrm{mm}$ 或板厚 $8\mathrm{mm}$ 以下零件可用等温淬火，使强度和塑性得到最好的配合，室温冲击韧性大大提高，但屈服强度有所降低。该钢有回火脆性，脱碳倾向较大，横向性能较差，焊接性能中等，冷变形塑性尚好，切削加工性良好。

30CrMnSiA钢用于制造航空重要锻件，机械加工零件，钣金件和焊接件。

1.1 材料牌号 30CrMn SiA。  
1.2 相近牌号 $30\mathrm{X}\Gamma \mathrm{CA}$ （苏）[1]。  
1.3 材料的技术标准 见表1-1。

表1-1[2]  

<table><tr><td>品种</td><td>技术标准</td></tr><tr><td rowspan="2">棒材</td><td>GB 3078-82《优质结构钢冷拉钢材技术条件》</td></tr><tr><td>Y B 674 -73《航空用结构钢钢棒技术条件》</td></tr><tr><td rowspan="2">板材</td><td>Y B 540 -65《航空用合金结构钢板技术条件》</td></tr><tr><td>Y B 204 -63《合金结构钢薄钢板技术条件》</td></tr><tr><td rowspan="2">管材</td><td>Y B 676 -73《航空用结构钢厚壁无缝钢管》</td></tr><tr><td>Y B 680 -71《航空用结构钢薄壁无缝钢管》</td></tr><tr><td rowspan="2">丝材</td><td>GB 3079-82《合金结构钢丝》</td></tr><tr><td>Y B 251-64《冷顶锻用合金钢丝》</td></tr><tr><td>锻件</td><td>HB 5024-77《结构钢、不锈及耐热钢锻件》</td></tr></table>

1.4 化学成分 见表1-2。

表1-2[3]  

<table><tr><td>元素</td><td>C</td><td>Mn</td><td>Si</td><td>S</td><td>P</td><td>Cr</td><td>Ni</td></tr><tr><td>含量,%</td><td>0.28~0.35</td><td>0.80~1.10</td><td>0.90~1.20</td><td>≤0.030</td><td>≤0.030</td><td>0.80~1.10</td><td>≤0.40</td></tr></table>

1.5 热处理制度 $870\sim 890^{\circ}\mathrm{C}$ 油淬 $+510\sim 570^{\circ}\mathrm{C}$ 回火，油冷。  
1.6 品种规格和供应状态   
1.6.1 品种规格 见表1-3中各标准的规定。

表1-3  

<table><tr><td>状态\技术\品种</td><td>圆钢</td><td>六角钢</td><td>方钢</td><td>扁钢</td><td>钢板</td><td>钢丝</td><td>钢管</td></tr><tr><td>热 轧</td><td>GB 702-86</td><td>GB 705-83</td><td>GB 702-86</td><td>GB 704-83</td><td>GB 709-65</td><td>-</td><td>YB231-70</td></tr><tr><td>冷轧(拉)</td><td>GB 905-82</td><td>GB 907-82</td><td>GB 906-82</td><td>-</td><td>GB 708-65</td><td>GB324-82GB3204-82GB3205-82GB3207-82</td><td>YB231-70</td></tr><tr><td>锻 造</td><td>GB 908-72</td><td>-</td><td>GB 908-72</td><td>YB 201-63</td><td>-</td><td>-</td><td></td></tr></table>

1.6.2 供应状态 通常为热轧、退火或高温回火。

# 1.7 熔炼和铸造工艺

该钢以电弧炉，电渣炉重熔或真空自耗重熔炉熔炼及其他先进的工艺熔炼。

# 1.8 应用概况及特殊要求
