Repository: C-zj02/CFD-claw

<div align="center">

**English** | [中文](#中文版) | [Français](README_FR.md) | [Русский](README_RU.md) | [हिन्दी](README_HI.md) | [العربية](README_AR.md) | [Português](README_PT.md)

# 🚀 Claude Code Python

**A Complete Python Reimplementation Based on Real Claude Code Source**

*From TypeScript Source → Rebuilt in Python with ❤️*

***
**🔥 Active Development • New Features Weekly 🔥**

</div>

***

## 🎯 What is This?

**Clawd Code** is a **complete Python rewrite** of Claude Code, based on the **real TypeScript source code**.

File: RAG-data/中国航空材料手册(第1版) 第1卷 结构钢 不锈钢401-600.pdf-a85e49a4-81f0-467c-a981-e214fa0a8c12.md (part 1 of 6)
表3-31  

<table><tr><td rowspan="2">热处理制度</td><td rowspan="2">σbH
MPa</td><td rowspan="2">K</td><td>σmax</td><td>σmin</td><td rowspan="2">频率
Hz</td><td rowspan="2">疲劳寿命N
10^3周</td></tr><tr><td colspan="2">MPa</td></tr><tr><td rowspan="4">1000℃油淬
+600℃回火,二次,水冷</td><td>1198</td><td>1</td><td>-</td><td>-</td><td>-</td><td>-</td></tr><tr><td rowspan="3">-</td><td>0.6</td><td>716</td><td>72</td><td>0.17</td><td>4.622</td></tr><tr><td>0.5</td><td>597</td><td>60</td><td>0.17</td><td>10.300</td></tr><tr><td>0.4</td><td>478</td><td>48</td><td>0.17</td><td>35.321</td></tr></table>

图片摘要：该图主要展示 3 31。
![](images/259e45069774afc7e85c505570f7e871af34c35c5f686c942dbca7fd6c7372c3.jpg)  
图3-20 双耳片元件低周疲劳曲线[1]

# 3.7.4 带孔试件（ $K_{\mathrm{t}} = 2.36$ ）元件性能

3.7.4.1 室温低周疲劳试验数据和疲劳曲线 见表3-32和图3-21。  
3.7.4.2 $350^{\circ}\mathrm{C}$ 低周疲劳试验数据和疲劳曲线 见表3-33和图3-21。

表3-32  

<table><tr><td rowspan="2">热处理制度</td><td rowspan="2">σbH
MPa</td><td rowspan="2">K</td><td>σmax</td><td>σmin</td><td rowspan="2">频率
Hz</td><td rowspan="2">疲劳寿命N
10^3周</td></tr><tr><td colspan="2">MPa</td></tr><tr><td rowspan="5">1000℃油淬
+600℃回火,二次,水冷</td><td>1712</td><td>1</td><td>-</td><td>-</td><td>-</td><td>-</td></tr><tr><td rowspan="4">-</td><td>0.7</td><td>1205</td><td>120</td><td>0.34</td><td>2.292</td></tr><tr><td>0.6</td><td>1032</td><td>103</td><td>0.34</td><td>4.173</td></tr><tr><td>0.5</td><td>856</td><td>86</td><td>0.34</td><td>8.749</td></tr><tr><td>0.4</td><td>688</td><td>69</td><td>0.34</td><td>18.040</td></tr></table>

表3 33  

<table><tr><td rowspan="2">热处理制度</td><td rowspan="2">σbH
MPa</td><td rowspan="2">K</td><td>σmax</td><td>σmin</td><td rowspan="2">频率
Hz</td><td rowspan="2">疲劳寿命N
10^3周</td></tr><tr><td colspan="2">MPa</td></tr><tr><td rowspan="4">1000℃油淬
+600℃回火,二次,水冷</td><td>1294</td><td>1</td><td>-</td><td>-</td><td>-</td><td>-</td></tr><tr><td rowspan="3">-</td><td>0.7</td><td>907</td><td>91</td><td>0.34</td><td>3.786</td></tr><tr><td>0.6</td><td>777</td><td>78</td><td>0.34</td><td>6.907</td></tr><tr><td>0.5</td><td>647</td><td>65</td><td>0.34</td><td>38.074</td></tr></table>

图片摘要：该图主要展示 3 33。
![](images/d61f2454fcc0a2ce845fdd96fe6b6f59d71de9c3cf24f8f3fc04913b6e41ed1f.jpg)  
图321 带孔试件元件低周疲劳曲线[11]

# 3.7.5 应力集中（ $K_{1} = 1,92$ ）元件性能

3.7.5.1 室温低周疲劳试验数据和疲劳曲线 见表3-34和图3-22。

表334  

<table><tr><td rowspan="2">热处理制度</td><td rowspan="2">σbH
MPa</td><td rowspan="2">K</td><td>σmax</td><td>σmin</td><td rowspan="2">频率
Hz</td><td rowspan="2">疲劳寿命N
10^3周</td></tr><tr><td colspan="2">MPa</td></tr><tr><td rowspan="5">1000℃油淬
+600℃回火,二次,水冷</td><td>1709</td><td>1</td><td>-</td><td>-</td><td>-</td><td>-</td></tr><tr><td rowspan="4">-</td><td>0.7</td><td>1196</td><td>120</td><td>0.2</td><td>3.211</td></tr><tr><td>0.6</td><td>1025</td><td>102</td><td>0.2</td><td>5.388</td></tr><tr><td>0.5</td><td>854</td><td>85</td><td>0.2</td><td>13.480</td></tr><tr><td>0.4</td><td>684</td><td>68</td><td>0.2</td><td>&gt;85.061</td></tr></table>

3.7.5.2 $350^{\circ}C$ 低周疲劳试验数据和疲劳曲线 见表3-35和图3-22。

表335  

<table><tr><td rowspan="2">热处理制度</td><td rowspan="2">σbH
MPa</td><td rowspan="2">K</td><td>σmax</td><td>σmin</td><td rowspan="2">频率
Hz</td><td rowspan="2">疲劳寿命N
10^3周</td></tr><tr><td colspan="2">MPa</td></tr><tr><td rowspan="5">1000℃油淬
+600℃回火,二次,水冷</td><td>1510</td><td>1</td><td>-</td><td>-</td><td>-</td><td>-</td></tr><tr><td rowspan="4">-</td><td>0.7</td><td>1057</td><td>106</td><td>0.17</td><td>5.030</td></tr><tr><td>0.6</td><td>906</td><td>91</td><td>0.17</td><td>24.967</td></tr><tr><td>0.55</td><td>831</td><td>83</td><td>0.17</td><td>&gt;80.007</td></tr><tr><td>0.5</td><td>755</td><td>75</td><td>0.17</td><td>&gt;50.065</td></tr></table>

图片摘要：该图主要展示 335。
![](images/88357b3d158d926735b40e3b4be3fb1e9aa58b723a18745234cdbaef6f09a3d4.jpg)  
图322应力集中元件低周疲劳曲线[1]

# 4 组织结构

# 4.1 相变温度 见表4-1。

表4-1[7]  

<table><tr><td>名称</td><td>Ac1</td><td>Ac3</td><td>Ms</td><td>Mf</td></tr><tr><td>θ, ℃</td><td>780</td><td>850</td><td>320</td><td>235</td></tr></table>

# 4.2 时间-温度-组织转变曲线 见图4-1。

4.3 合金组织结构 38Cr2Mo2VA 钢的退火组织为少量先析出的铁素体、珠光体和贝氏体等混合组织。等温退火后组织中有较多数量的层状珠光体。钢经预备热处理-正火加高温回火后为细珠光体、回火索氏体混合组织。最终热处理即淬火加回火后钢的组织为回火索氏体。

图片摘要：该图主要展示 4 1[7]。
![](images/744f58c4685728635a76c0efbb085060c5adb1b3230dd4f64d89945bedb466ce.jpg)  
图4-1 奥氏体等温转变曲线[7]

# 5 工艺性能与要求

5.1 成形性能 钢的热压力加工性能良好。加热温度不应高于 $1180^{\circ}\mathrm{C}$ ，开锻温度 $1100 \sim 1160^{\circ}\mathrm{C}$ ，终锻温度高于 $850^{\circ}\mathrm{C}$ ，加工后应予缓冷。  
5.2 焊接性能  
5.3 零件热处理工艺  
5.3.1 热处理工艺参数 见表5-1。

表5-1[12]  

<table><tr><td>名称</td><td>正火</td><td>高温回火</td><td>退火</td><td>等温退火</td><td>淬火</td><td>回火</td></tr><tr><td>加热温度 ℃</td><td>1000</td><td>720</td><td>850</td><td>820℃加热 转入700℃</td><td>1000</td><td>600或630</td></tr><tr><td>冷却方式</td><td>空气</td><td>空气</td><td>炉冷</td><td>炉冷</td><td>油</td><td>空气,油,水</td></tr></table>

5.3.2 末端淬透性曲线 见图5-1。  
5.3.3 截面淬透性曲线 见图5-2。  
5.3.4 晶粒长大倾向 见图5-3。  
5.3.5 表面脱碳倾向 见图 $5-4$ 。

图片摘要：该图主要展示 5 2 截面淬透性曲线（试样加热温度为 ）。
![](images/e55cdddcf84c54e0adb4d4b91f221152e7502b163e8dfcf8f2570f3b38757ae5.jpg)  
$\pmb{d}$ ，mm

图片摘要：该图主要展示 5 2 截面淬透性曲线（试样加热温度为 ）。
![](images/1ea494e8b3b354dab70d32d5dbdc8c2f712ad15ce87450e9ff2ec9723419b00e.jpg)  
图5-2 截面淬透性曲线（试样加热温度为 $1000^{\circ}\mathrm{C}$ ）  
$\theta ,\tau$   
图5-4 加热温度与表面脱碳层深度关系[7]  
- 保温 $30\mathrm{min}$ 。 - 保温 $60\mathrm{min}$

图片摘要：该图主要展示 5 4 加热温度与表面脱碳层深度关系[7]。
![](images/452c936ad31771ed8d97b3f7e348ef2fb858e77658877a5a8e8f2e091e5ab4c7.jpg)  
至水冷端的距离，mm

图片摘要：该图主要展示 5 4 加热温度与表面脱碳层深度关系[7]。
![](images/293dd74d4f03678ce2765c91fb0f8a4487234af7ac9d2922b053a846e6d8ce87.jpg)  
图5-1 末端淬透性曲线  
图5·3 晶粒长大倾向曲线[7]

5.4 表面处理工艺 38Cr2Mo2VA 钢的表面防护方法是磷化、涂漆等。但应特别注意防止氢脆。  
5.5 切削加工及磨削性能 38Cr2Mo2VA钢的机械加工性能良好。

# 参考资料

[1] Q/6 S 133—85《38Cr2Mo2VA 钢棒材技术条件》（内部标准）1985年。  
[2] BB202—85《38Cr2Mo2VA钢棒材技术条件》（内部标准）1985年。  
[3] Q/6 S 134—85《38Cr2Mo2VA热轧角钢技术条件》（内部标准）1985年。  
[4] AT01—85《38Cr2Mo2VA热轧角钢技术条件》（内部标准）1985年。  
[5] 北京航空材料研究所、本溪钢铁公司一钢厂，38Cr2Mo2VA钢棒材全面性能鉴定总结（内部资料）1981年。  
[6] 北京航空材料研究所，38Cr2Mo2VA钢研制报告（内部资料）1985年。  
[7] 北京航空材料研究所、本溪钢铁公司一钢厂，38Cr2Mo2VA钢热处理研究总结（内部资料）1980年。  
[8] 本溪钢铁公司一钢厂，38Cr2Mo2VA钢的锻比试验（内部资料）1980年。  
[9] 北京航空材料研究所、鞍山钢铁公司焊管厂等，38Cr2Mo2VA角钢及其零件成型试验报告（内部资料）1981年。  
[10] 北京航空材料研究所，38Cr2Mo2VA钢补充试验小结（内部资料）1984年。  
[11] 北京航空材料研究所，38Cr2Mo2VA钢非标准元件试验小结（内部资料）1982年。  
[12] Q/6 S Z221—85《38Cr 2 Mo 2 VA 钢热处理工艺说明书》（内部资料）1980年。

编写：赵振业

审校：姚志诚、刘德万

# 40CrMnSiMoVA

# 1 概述

40CrMnSiMoVA钢是我国自行研制的无镍低合金超高强度钢。该钢具有良好的工艺性能和综合力学性能，经淬火加低温回火后有高的强度和良好的抗疲劳断裂性能。该钢对缺口和氢脆（包括环境氢脆）有较高的敏感性；适宜制造高强度结构件、轴类件和螺栓等重要受力结构部件。

1.1 材料牌号 40CrMnSiMoVA（GC-4）。  
1.2 相近牌号  
1.3 材料的技术标准 见表11。

表1-1{1.2.3}  

<table><tr><td>品种</td><td>技术标准</td></tr><tr><td>棒材</td><td>YB 1209-83《航空用40CrMnSiMoVA钢棒技术条件》</td></tr><tr><td>钢管</td><td>YB 1210-83《航空用40CrMnSiMoVA钢管技术条件》及松鞍83-6补充规定</td></tr><tr><td>锻件</td><td>HB 5024-77《结构钢、不锈及耐热钢锻件》</td></tr></table>

# 1.4 化学成分 见表1-2。

表1-2[2]  

<table><tr><td>元素</td><td>C</td><td>Mn</td><td>Si</td><td>S</td><td>P</td><td>Cr</td><td>Mo</td><td>V</td><td>Al</td></tr><tr><td>含量,%</td><td>0.36~0.40</td><td>0.80~1.20</td><td>1.20~1.60</td><td>≤0.020</td><td>≤0.020</td><td>1.20~1.50</td><td>0.45~0.60</td><td>0.07~0.12</td><td>≤0.08</td></tr></table>

1.5 热处理制度 棒材、管材和锻件的热处理制度为 $910 \sim 930^{\circ} \mathrm{C}$ 加热，然后淬入 $180 \sim 230^{\circ} \mathrm{C}$ 硝盐槽中等温 $1 \mathrm{~h}$ ，空冷或在高于 $60^{\circ} \mathrm{C}$ 水中冷却， $200 \sim 300^{\circ} \mathrm{C}$ 回火，空冷。

# 1.6 品种规格和供应状态

1.6.1 品种规格 见表1-3中各标准的规定。

表13  

<table><tr><td>状态\技术\品种</td><td>圆钢</td><td>方钢</td><td>扁钢</td><td>钢管</td></tr><tr><td>热轧</td><td>GB702-86</td><td>GB702-86</td><td>GB.704-82</td><td>Y B231-70</td></tr><tr><td>锻造</td><td>GB908-72</td><td>GB908-72</td><td>Y B201-63</td><td>-</td></tr></table>

1.6.2 供应状态 通常为退火或正火加高温回火。

1.7 熔炼和铸造工艺 40CrMnSiMoVA钢用电弧炉加电渣重熔或真空立炉加真空自耗重熔冶炼，也可采用其他先进的工艺熔炼。

1.8 应用概况及特殊要求 从六十年代以来，该钢已在我国仿制和自行设计的多种歼击机和强击机上用于制造起落架、接头、结合螺栓和水平尾翼转轴等重要受力结构部件。

40CrMnSiMoVA钢对应力集中较敏感，所以从零件的一个截面到另一个截面的过渡半径应尽可能采用较大值，并选用粗糙度数值较低的级别，在过渡半径上禁止有焊缝；用该钢制造的受力零件，其受力方向应与材料的纤维方向一致，对于形状复杂的零件应采用模压件；它对氢脆较敏感，因此在生产和使用中必须采取适当措施，以防止产生氢脆；零件在装配时应尽量避免过大的装配应力，以防止在使用过程中，产生由装配应力和环境因素相结合，而导致的环境氢脆。该钢不允许采用气焊和镀锌工艺。

# 2 物理及化学性能

# 2.1 热性能

2.1.2 热导率 见表2-1。

表2-1{4}  

<table><tr><td>θ, ℃</td><td>100</td><td>200</td><td>300</td><td>400</td><td>500</td><td>600</td><td>700</td></tr><tr><td>λ, W/(m·℃)</td><td>23.87</td><td>25.12</td><td>25.96</td><td>26.80</td><td>27.63</td><td>28.47</td><td>29.31</td></tr></table>

2.1.3 比热容 见表2-2。

表2-2[4]  

<table><tr><td>θ, ℃</td><td>100</td><td>200</td><td>300</td><td>400</td><td>500</td><td>600</td><td>700</td></tr><tr><td>C, J/(kg·℃)</td><td>465</td><td>515</td><td>548</td><td>557</td><td>557</td><td>645</td><td>871</td></tr></table>

2.1.4 线膨胀系数 见表2-3。

表23[4]  

<table><tr><td>θ, ℃</td><td>20~100</td><td>20~200</td><td>20~300</td></tr><tr><td>a, 10-6℃-1</td><td>12.5</td><td>13.0</td><td>13.3</td></tr></table>

2.2 密度 $\rho = 7.78\mathrm{g / cm}^3$ [4]

# 3 力学性能

3.1 技术标准规定的性能 见表3-1。

表3-1 [1.2.3]   

<table><tr><td rowspan="3">品种</td><td rowspan="3">技术标准</td><td rowspan="3">热处理制度</td><td rowspan="3">取样方向</td><td>σb</td><td>δ5</td><td>ψ</td><td>aku</td><td>HB</td><td rowspan="3">HRC</td></tr><tr><td>MPa</td><td colspan="2">%</td><td>kJ/m2</td><td rowspan="2">kgf/mm2</td></tr><tr><td colspan="4">不小于</td></tr><tr><td rowspan="3">棒材</td><td rowspan="3">YB1209-83及BX14-83</td><td>退火或正火+高温回火</td><td>-</td><td>-</td><td>-</td><td>-</td><td>-</td><td>≤255</td><td>-</td></tr><tr><td rowspan="2">920℃油淬+200~300℃回火,空冷</td><td>纵向</td><td>1865</td><td>8</td><td>35</td><td>490</td><td>-</td><td>52.5~55.0</td></tr><tr><td>横向</td><td>1815</td><td>5</td><td>15</td><td>195</td><td>-</td><td>-</td></tr></table>

续表 3-1  

<table><tr><td rowspan="3">品种</td><td rowspan="3">技术标准</td><td rowspan="3">热处理制度</td><td rowspan="3">取样方向</td><td>σb</td><td>δ5</td><td>ψ</td><td>akc</td><td>HB</td><td rowspan="3">HRC</td></tr><tr><td>MPa</td><td colspan="2">30</td><td>kJ/m2</td><td rowspan="2">kgf/mm2</td></tr><tr><td colspan="4">不小于</td></tr><tr><td rowspan="2">棒材</td><td rowspan="2"></td><td rowspan="2">920℃加热,180~230℃等温1h,空冷+200~300℃回火,空冷</td><td>纵向</td><td>1765</td><td>8</td><td>35</td><td>590</td><td>≥494</td><td>-</td></tr><tr><td>横向</td><td>1715</td><td>5</td><td>15</td><td>195</td><td>-</td><td>-</td></tr><tr><td rowspan="7">锻件</td><td rowspan="7">HB5024-77</td><td>等温退火或正火+高温回火</td><td>-</td><td>-</td><td>-</td><td>-</td><td>-</td><td>≤269</td><td>-</td></tr><tr><td rowspan="3">920℃油淬+200~300℃回火,空冷</td><td>纵向</td><td>1865</td><td>8</td><td>35</td><td>490</td><td>-</td><td>52.5~55.0</td></tr><tr><td>弦向</td><td>1845</td><td>6</td><td>20</td><td>295</td><td>-</td><td>-</td></tr><tr><td>横向</td><td>1815</td><td>5</td><td>15</td><td>195</td><td>-</td><td>-</td></tr><tr><td rowspan="3">920℃加热,180~230℃等温1h,空冷+200~300℃回火,空冷</td><td>纵向</td><td>1765</td><td>8</td><td>35</td><td>590</td><td>≥494</td><td>-</td></tr><tr><td>弦向</td><td>1745</td><td>6</td><td>20</td><td>294</td><td>-</td><td>-</td></tr><tr><td>横向</td><td>1715</td><td>5</td><td>15</td><td>195</td><td>-</td><td>-</td></tr><tr><td rowspan="5">管材</td><td rowspan="5">YB1210-83及松鞍83-6</td><td>热轧或退火</td><td>-</td><td>-</td><td>-</td><td>-</td><td>-</td><td>≤269</td><td>-</td></tr><tr><td rowspan="2">920℃油淬+200~300℃回火,空冷</td><td>纵向</td><td>1865</td><td>8</td><td>35</td><td>490</td><td>-</td><td>52.5~55.0</td></tr><tr><td>横向</td><td>1815</td><td>5</td><td>15</td><td>195</td><td>-</td><td>-</td></tr><tr><td rowspan="2">920℃加热,180~230℃等温1h,空冷+200~300℃回火,空冷</td><td>纵向</td><td>1765</td><td>8</td><td>35</td><td>590</td><td>≥494</td><td>-</td></tr><tr><td>横向</td><td>-</td><td>-</td><td>-</td><td>195①</td><td>-</td><td>-</td></tr></table>

① 暂作积累数据。

# 3.2 室温和各种温度下的力学性能

# 3.2.1 硬度

3.2.1.1 油淬后不同温度回火的硬度变化 见图3-1。

3.2.1.2 等温淬火后不同温度回火的硬度变化 见图3-2、图3-3和图3-4。

# 3.2.2 拉伸性能

3.2.2.1 油淬后棒材室温拉伸性能 见表3-2。

表32 [5]  

<table><tr><td rowspan="2">项目</td><td rowspan="2">取样方向</td><td>σb</td><td>δ5</td><td>ψ</td><td rowspan="2">项目</td><td rowspan="2">取样方向</td><td>σb</td><td>δ5</td><td>ψ</td></tr><tr><td>MPa</td><td colspan="2">%</td><td>MPa</td><td colspan="2">%</td></tr><tr><td rowspan="2">S基值</td><td>纵向</td><td>1865</td><td>8</td><td>35</td><td>B基值</td><td>横向</td><td>1935</td><td>-</td><td>-</td></tr><tr><td>横向</td><td>1815</td><td>5</td><td>15</td><td rowspan="2">X̄</td><td>纵向</td><td>1988</td><td>10.0</td><td>42.2</td></tr><tr><td rowspan="2">A基值</td><td>纵向</td><td>1490</td><td>-</td><td>-</td><td>横向</td><td>2017</td><td>7.5</td><td>29.1</td></tr><tr><td>横向</td><td>1880</td><td>-</td><td>-</td><td rowspan="2">s</td><td>纵向</td><td>194</td><td>1.45</td><td>3.68</td></tr><tr><td>B基值</td><td>纵向</td><td>1710</td><td>-</td><td>-</td><td>横向</td><td>54</td><td>1.80</td><td>7.42</td></tr></table>

注：1. 表中纵向数据为112个炉号，215个试验数据统计结果；表中横向数据为105个炉号，105个试验数据统计结果。  
2. 热处理制度为 $920^{\circ}\mathrm{C}$ 油淬 $+260^{\circ}\mathrm{C}$ 回火，空冷。

图片摘要：该图主要展示 32 [5]。
![](images/6d0aba3b35161c032795b1cbd91e3a878bd6a954f32ac4d267ef66483bb424f6.jpg)

图片摘要：该图主要展示 3 1 油淬后不同温度回火的硬度曲线。
![](images/24943fb89091d3704baa4b598c97f3e90335a567a95012e68ca9f25fcbf9a1bb.jpg)  
图3-1 油淬后不同温度回火的硬度曲线  
0, C   
图3-3 $230\mathrm{C}$ 等温不同温度回火的硬度曲线

图片摘要：该图主要展示 3 3 等温不同温度回火的硬度曲线。
![](images/1d07418b4cc80ef0e18cc23d97c00c34a670d0e8b2b6b3af446cfaa04adf5bc4.jpg)

图片摘要：该图主要展示 3 3 等温不同温度回火的硬度曲线。
![](images/b1f714d9ab2895eeaa73778cd4e80364271a131cce34206c46726164b8712ab7.jpg)  
图3-4 $300\mathrm{C}$ 等温不同温度回火的硬度曲线[6]

# 3.2.2.2 等温淬火后棒材室温拉伸性能 见表3-3。

表3-3  

<table><tr><td rowspan="2">项目</td><td rowspan="2">取样方向</td><td>σb</td><td>δ5</td><td>ψ</td></tr><tr><td>MPa</td><td colspan="2">%</td></tr><tr><td rowspan="2">S基值</td><td>纵向</td><td>1765</td><td>8</td><td>35</td></tr><tr><td>横向</td><td>1715</td><td>5</td><td>15</td></tr><tr><td rowspan="2">A基值</td><td>纵向</td><td>1699</td><td>-</td><td>-</td></tr><tr><td>横向</td><td>1458</td><td>-</td><td>-</td></tr><tr><td rowspan="2">B基值</td><td>纵向</td><td>1785</td><td>-</td><td>-</td></tr><tr><td>横向</td><td>1648</td><td>-</td><td>-</td></tr><tr><td rowspan="2">X̄</td><td>纵向</td><td>1896</td><td>10.6</td><td>41.0</td></tr><tr><td>横向</td><td>1900</td><td>8.8</td><td>32.2</td></tr><tr><td rowspan="2">s</td><td>纵向</td><td>77</td><td>1.50</td><td>3.10</td></tr><tr><td>横向</td><td>173</td><td>8.40</td><td>6.10</td></tr></table>

注：1.表中纵向数据为119个炉号，231个试验数据统计结果；表中横向数据为94个炉号，181个试验数据统计结果。  
2. 热处理制度为 $920^{\circ}\mathrm{C}$ 加热， $180^{\circ}\mathrm{C}$ 等温 $1\mathrm{h}$ 空冷 $+260^{\circ}\mathrm{C}$ 回火，空冷。

# 3.2.2.3 锻件等温淬火后室温拉伸性能 见表3-4。

表3-4[5]  

<table><tr><td rowspan="2">项 目</td><td>σh</td><td>δ5</td><td>ψ</td></tr><tr><td>MPa</td><td colspan="2">%</td></tr><tr><td>S基值</td><td>1765</td><td>8</td><td>35</td></tr><tr><td>A基值</td><td>1720</td><td>-</td><td>-</td></tr><tr><td>B基值</td><td>1770</td><td>-</td><td>-</td></tr><tr><td>X̄</td><td>1843</td><td>11.4</td><td>41.5</td></tr><tr><td>s</td><td>46</td><td>1.21</td><td>3.18</td></tr></table>

注：1.表中数据为32个炉号，103个试验数据统计结果。  
2. 热处理制度为 $920^{\circ} \mathrm{C}$ 加热， $180^{\circ} \mathrm{C}$ 等温 $1 \mathrm{~h}$ ，空冷 $+220^{\circ} \mathrm{C}$ 回火，空冷。

# 3.2.2.4 锻件等温淬火后斜向和横向室温拉伸性能 见表3-5。

表3-515  

<table><tr><td rowspan="2">热处理制度</td><td rowspan="2">取样方向</td><td>\(J_{b}\)</td><td>\(\delta_{5}\)</td><td>\(\psi\)</td></tr><tr><td>MPa</td><td colspan="2">%</td></tr><tr><td rowspan="2">920℃加热,180℃等温1h,空冷+220℃回火,空冷</td><td>斜向</td><td>\(\frac{1785~\sim~1981}{1941}\)</td><td>\(\frac{7.0~\sim~15.5}{12.0}\)</td><td>\(\frac{33.5~\sim~49.0}{41.6}\)</td></tr><tr><td>横向</td><td>\(\frac{1746~\sim~1907}{1758}\)</td><td>\(\frac{6.5~\sim~13.5}{10.2}\)</td><td>\(\frac{15.5~\sim~44.5}{30.1}\)</td></tr></table>

注：表中斜向数据为5个炉号，29个试验数据；横向为13个炉号，27个试验数据的统计结果。

# 3.2.2.5 管材油淬后室温拉伸性能 见表3-6。

表3-6[5]  

<table><tr><td rowspan="2">项 目</td><td>σb</td><td>δ5</td><td>ψ</td></tr><tr><td>MPa</td><td colspan="2">%</td></tr><tr><td>S基值</td><td>1865</td><td>8</td><td>35</td></tr><tr><td>A基值</td><td>1385</td><td>-</td><td>-</td></tr><tr><td>B基值</td><td>1630</td><td>-</td><td>-</td></tr><tr><td>X̄</td><td>1954</td><td>9.9</td><td>40.8</td></tr><tr><td>s</td><td>211</td><td>0.82</td><td>2.95</td></tr></table>

注：1.表中数据为35个炉号，104个试验数据统计结果。  
2. 热处理制度为 $900^{\circ}\mathrm{C}$ 油淬 $+260^{\circ}\mathrm{C}$ 回火，空冷。

# 3.2.2.6 管材等温淬火后室温拉伸性能 见表3-7。

表3-7 [5]  

<table><tr><td rowspan="2">项目</td><td>σb</td><td>δ5</td><td>ψ</td></tr><tr><td>MPa</td><td colspan="2">%</td></tr><tr><td>S基值</td><td>1765</td><td>8</td><td>35</td></tr><tr><td>A基值</td><td>1725</td><td>-</td><td>-</td></tr><tr><td>B基值</td><td>1800</td><td>-</td><td>-</td></tr><tr><td>X̄</td><td>1895</td><td>11.3</td><td>43.1</td></tr><tr><td>s</td><td>62</td><td>1.54</td><td>3.26</td></tr></table>

注．1.表中数据为35个炉号，107个试验数据统计结果。  
2. 热处理制度为 $920^{\circ} \mathrm{C}$ 加热， $180^{\circ} \mathrm{C}$ 等温 $1 \mathrm{~h}$ ，空冷 $+220^{\circ} \mathrm{C}$ 回火，空冷。

# 3.2.2.7 淬火温度对室温拉伸性能的影响 见表3-8。

表3-8[5]  

<table><tr><td rowspan="2">淬火温度,℃</td><td rowspan="2">等温温度,℃</td><td>σb</td><td>δ5</td><td>ψ</td></tr><tr><td>MPa</td><td colspan="2">%</td></tr><tr><td>880</td><td rowspan="4">180℃等温</td><td>1867</td><td>10.7</td><td>43.2</td></tr><tr><td>900</td><td>1859</td><td>10.6</td><td>44.4</td></tr><tr><td>920</td><td>1855</td><td>11.5</td><td>43.9</td></tr><tr><td>960</td><td>1816</td><td>12.1</td><td>41.4</td></tr></table>

# 3.2.2.8 不同热处理制度对室温拉伸性能的影响 见表3-9。

表3-9[4]  

<table><tr><td rowspan="2">热处理制度</td><td>\( S_K \)</td><td>\( σ_b \)</td><td>\( σ_{0.2} \)</td><td>\( σ_{0.01} \)</td><td>\( δ_5 \)</td><td>ψ</td></tr><tr><td colspan="4">MPa</td><td colspan="2">%</td></tr><tr><td>油淬 + 260°C回火,空冷</td><td>2766</td><td>1981</td><td>1662</td><td>1334</td><td>10.4</td><td>42.6</td></tr><tr><td>180°C等温 + 260°C回火,空冷</td><td>2393</td><td>1878</td><td>1501</td><td>1177</td><td>10.5</td><td>43.4</td></tr><tr><td>230°C等温 + 260°C回火,空冷</td><td>-</td><td>1795</td><td>1463</td><td>-</td><td>12.3</td><td>49.6</td></tr><tr><td>300°C等温,空冷</td><td>-</td><td>1765</td><td>1471</td><td>961</td><td>12.4</td><td>48.4</td></tr><tr><td>320°C等温,空冷</td><td>-</td><td>1648</td><td>1420</td><td>-</td><td>14.3</td><td>55.3</td></tr></table>

注：试样淬火加热温度为 $920^{\circ}\mathrm{C}$ 。

# 3.2.2.9 不同温度等温对拉伸性能的影响 见图3-5。

图片摘要：该图主要展示 3 9[4]。
![](images/34fedaf8d5e34b58999ef646d941503321d684d9cbda9f873ff1a82c2db3d2c8.jpg)  
图3-5 不同等温温度对拉伸性能的影响[4]

3.2.2.10 油淬后不同温度回火对拉伸性能的影响 见图3-6。  
3.2.2.11 $180^{\circ}\mathrm{C}$ 、 $230^{\circ}\mathrm{C}$ 和 $300^{\circ}\mathrm{C}$ 等温后不同温度回火对拉伸性能的影响 见图3-7、图3-8和图3-9。

图片摘要：该图主要展示 3 5 不同等温温度对拉伸性能的影响[4]。
![](images/6ee8c9e19d0605da00e292890e05888db63873627ad28a3ae3f2e024d92826ad.jpg)  
图3-6 油淬后不同温度回火对拉伸性能的影响[4]

图片摘要：该图主要展示 3 6 油淬后不同温度回火对拉伸性能的影响[4]。
![](images/dd6a43aa39714beb9e29420c953d0828d8a63203e1be345cd24e81267f78281b.jpg)  
图3-7 $180^{\circ}\mathrm{C}$ 等温不同温度回火对拉伸性能的影响[4]

图片摘要：该图主要展示 3 7 等温不同温度回火对拉伸性能的影响[4]。
![](images/db78e314ce7b01ed639e92e6992d8275b97417a86a3c1e4879b1fd9ecd33d78e.jpg)  
图3-8 $230^{\circ}\mathrm{C}$ 等温不同温度回火对拉伸性能的影响[4]

图片摘要：该图主要展示 3 8 等温不同温度回火对拉伸性能的影响[4]。
![](images/83c22c02620e2c4fb9478815013c12cfefa7a113073247e99bac77514b83d417.jpg)  
图3-9 $300^{\circ}\mathrm{C}$ 等温不同温度回火对拉伸性能的影响

3.2.2.12 大规格钢材的拉伸性能 见表3-10。

表3-10[4,7]  
3.2.2.13 不同取样方向对拉伸性能的影响 见表3-11。  

<table><tr><td rowspan="2">热处理制度</td><td rowspan="2">取样规格mm</td><td rowspan="2">取样方向</td><td>σb</td><td>δ5</td><td>ψ</td></tr><tr><td>MPa</td><td colspan="2">%</td></tr><tr><td rowspan="6">920℃加热,180℃等温1h,空冷+260℃回火,空冷</td><td rowspan="2">350方</td><td>纵向</td><td>1793</td><td>9.8</td><td>38.4</td></tr><tr><td>横向</td><td>1789</td><td>7.9</td><td>24.5</td></tr><tr><td rowspan="2">310方</td><td>纵向</td><td>1796</td><td>11.4</td><td>43.3</td></tr><tr><td>横向</td><td>1791</td><td>8.8</td><td>30.1</td></tr><tr><td rowspan="2">300方</td><td>纵向</td><td>1834</td><td>12.0</td><td>39.2</td></tr><tr><td>横向</td><td>1903</td><td>8.4</td><td>33.0</td></tr><tr><td rowspan="2">920℃油淬+260℃回火,空冷</td><td rowspan="2">280方</td><td>纵向</td><td>1955</td><td>10.0</td><td>45.2</td></tr><tr><td>横向</td><td>1868</td><td>8.4</td><td>35.9</td></tr><tr><td rowspan="8">920℃加热,180℃等温1h,空冷+260℃回火,空冷</td><td rowspan="2">250方</td><td>纵向</td><td>1794</td><td>10.6</td><td>45.1</td></tr><tr><td>横向</td><td>1798</td><td>9.0</td><td>34.3</td></tr><tr><td rowspan="2">220方</td><td>纵向</td><td>1878</td><td>11.2</td><td>46.2</td></tr><tr><td>横向</td><td>1844</td><td>9.8</td><td>39.6</td></tr><tr><td rowspan="2">170方</td><td>纵向</td><td>1803</td><td>11.2</td><td>46.9</td></tr><tr><td>横向</td><td>1817</td><td>9.9</td><td>38.9</td></tr><tr><td rowspan="2">150方</td><td>纵向</td><td>1785</td><td>12.3</td><td>43.0</td></tr><tr><td>横向</td><td>1831</td><td>9.5</td><td>32.7</td></tr></table>

表3-11[4]  

<table><tr><td rowspan="2">原材料形状</td><td rowspan="2">取样方向</td><td>σb</td><td>δs</td><td>ψ</td></tr><tr><td>MPa</td><td colspan="2">%</td></tr><tr><td rowspan="5">d150mm钢棒</td><td>0°</td><td>1864</td><td>11.7</td><td>45.3</td></tr><tr><td>30°</td><td>1852</td><td>10.2</td><td>43.4</td></tr><tr><td>45°</td><td>1829</td><td>9.3</td><td>32.0</td></tr><tr><td>60°</td><td>1835</td><td>6.5</td><td>19.0</td></tr><tr><td>90°</td><td>1844</td><td>5.4</td><td>15.7</td></tr><tr><td rowspan="5">25×90mm扁钢</td><td>0°</td><td>1845</td><td>12.6</td><td>48.5</td></tr><tr><td>30°</td><td>1818</td><td>12.3</td><td>49.0</td></tr><tr><td>45°</td><td>1809</td><td>11.6</td><td>49.0</td></tr><tr><td>60°</td><td>1813</td><td>11.1</td><td>44.2</td></tr><tr><td>90°</td><td>1817</td><td>9.7</td><td>37.8</td></tr><tr><td rowspan="5">半轮叉模锻件</td><td>0°</td><td>1878</td><td>12.0</td><td>40.3</td></tr><tr><td>30°</td><td>1852</td><td>14.3</td><td>43.5</td></tr><tr><td>45°</td><td>1841</td><td>14.5</td><td>45.8</td></tr><tr><td>60°</td><td>1854</td><td>13.2</td><td>44.5</td></tr><tr><td>90°</td><td>1883</td><td>8.8</td><td>30.1</td></tr></table>

注：热处理制度为 $920\mathrm{C}$ 加热， $180^{\circ}\mathrm{C}$ 等温 $1\mathrm{h}$ ，空冷 $+220\mathrm{C}$ 回火，空冷

3.2.2.14 不同取样部位的拉伸性能 见表3-12。

表3-12[8]  

<table><tr><td rowspan="2">热处理制度</td><td rowspan="2">取样规格</td><td rowspan="2">取样部位</td><td>σb</td><td>δ5</td><td>ψ</td></tr><tr><td>MPa</td><td colspan="2">%</td></tr><tr><td rowspan="3">920℃加热,190℃等温1h,空冷+270℃回火,空冷</td><td rowspan="3">d300mm钢棒</td><td>边缘</td><td>1847</td><td>9.5</td><td>43.6</td></tr><tr><td>½r</td><td>1846</td><td>10.9</td><td>42.7</td></tr><tr><td>中心</td><td>1887</td><td>9.6</td><td>40.4</td></tr></table>

# 3.2.2.15 钢在较高温度下的拉伸性能 见表3-13。

表3-13+1  

<table><tr><td rowspan="2">热处理制度</td><td rowspan="2">θ, ℃</td><td>σb</td><td>σ0.2</td><td>σ0.01</td><td>δ5</td><td>ψ</td></tr><tr><td colspan="3">MPa</td><td colspan="2">%</td></tr><tr><td rowspan="3">920℃加热,180℃等温1h,空冷+260℃回火,空冷</td><td>100</td><td>1775</td><td>-</td><td>1027</td><td>11.2</td><td>46.1</td></tr><tr><td>200</td><td>1831</td><td>1182</td><td>600</td><td>16.1</td><td>51.9</td></tr><tr><td>300</td><td>1647</td><td>989</td><td>422</td><td>19.7</td><td>61.0</td></tr></table>

# 3.2.3 压缩性能 钢的压缩屈服强度 见表3-14。

表3-14[7]  

<table><tr><td rowspan="2">热处理制度</td><td>σ0.2</td><td>σ1.0</td></tr><tr><td colspan="2">MPa</td></tr><tr><td>920℃油淬+260℃回火,空冷</td><td>1727</td><td>1945</td></tr><tr><td>920℃加热,180℃等温1h,空冷+260℃回火,空冷</td><td>1616</td><td>1773</td></tr><tr><td>920℃加热,300℃等温,空冷</td><td>1247</td><td>1623</td></tr></table>

# 3.2.4 冲击性能

3.2.4.1 油淬后棒材室温冲击韧性 见表3-15。

表3-15[5]  

<table><tr><td rowspan="2">热处理制度</td><td rowspan="2">取样方向</td><td colspan="3">aKU, kJ/m2</td></tr><tr><td>S基值</td><td>X̄</td><td>y</td></tr><tr><td rowspan="2">920℃油淬+220℃回火,空冷+220℃回火,空冷</td><td>纵向</td><td>490</td><td>680</td><td>130</td></tr><tr><td>横向</td><td>195</td><td>440</td><td>120</td></tr></table>

注：表中纵向数据为118个炉号，212个试验数据统计结果；  
表中横向数据为94个炉号，173个试验数据统计结果。

# 3.2.4.2 等温淬火后棒材室温冲击韧性 见表3-16。

表3-16[5]  

<table><tr><td rowspan="2">热处理制度</td><td rowspan="2">取样方向</td><td colspan="3">\( a_{\mathrm {KU}}, \mathrm {kJ}/\mathrm {m}^{2} \)</td></tr><tr><td>S基值</td><td>X̄</td><td>s</td></tr><tr><td rowspan="2">920°C加热,180°C等温,空冷+220°C回火,空冷</td><td>纵向</td><td>590</td><td>660</td><td>87</td></tr><tr><td>横向</td><td>195</td><td>500</td><td>111</td></tr></table>

注：表中纵向数据为125个炉号，285个试验数据统计结果；表中横向数据为105个炉号，214个试验数据统计结果。

# 3.2.4.3 锻件等温淬火后室温冲击韧性 见表3-17。

表3-17{5}   

<table><tr><td rowspan="2">热处理制度</td><td colspan="3">a_KU, kJ/m²</td></tr><tr><td>S基值</td><td>X̄</td><td>s</td></tr><tr><td>920℃加热,180℃等温,空冷+220℃回火,空冷</td><td>590</td><td>690</td><td>69</td></tr></table>

注：表中数据为35个炉号、103个试验数据统计结果。

# 3.2.4.4 锻件等温淬火后斜向和横向室温冲击韧性 见表3-18。

表3-18 [5]  

<table><tr><td>热处理制度</td><td>取样方向</td><td>aku, kJ/m2</td></tr><tr><td rowspan="2">920℃加热,180℃等温,空冷+220℃回火,空冷</td><td>斜向</td><td>500~750/660</td></tr><tr><td>横向</td><td>210~740/510</td></tr></table>

注：表中斜向数据为5个炉号、29个试验数据统计结果；表中横向数据为5个炉号，27个试验数据统计结果。

# 3.2.4.5 管材油淬后室温冲击韧性 见表3-19。

表3-19 [5]  

<table><tr><td rowspan="2">热处理制度</td><td colspan="3">aKU, kJ/m²</td></tr><tr><td>S基值</td><td>X̄</td><td>s</td></tr><tr><td>920℃油淬+260℃回火,空冷</td><td>490</td><td>540</td><td>36</td></tr></table>

注：表中数据为34个炉号，108个试验数据统计结果。

# 3.2.4.6 管材等温淬火后室温冲击韧性 见表3-20。

表3-20[5]  

<table><tr><td rowspan="2">热处理制度</td><td colspan="3">a_KU, kJ/m²</td></tr><tr><td>S基值</td><td>X̄</td><td>s</td></tr><tr><td>920℃加热,180℃等温,空冷+220℃回火,空冷</td><td>*590</td><td>710</td><td>65</td></tr></table>

注：表中数据为35个炉号，107个试验数据统计结果。

# 3.2.4.7 不同热处理制度的室温和低温冲击韧性 见表3-21。

表3-21 [4]   

<table><tr><td rowspan="2">热处理制度</td><td colspan="4">aKU, kJ/m²</td></tr><tr><td>20℃</td><td>-20℃</td><td>-40℃</td><td>-70℃</td></tr><tr><td>920℃油淬+260℃回火,空冷</td><td>650</td><td>600</td><td>630</td><td>560</td></tr><tr><td>920℃加热,180℃等温+260℃回火,空冷</td><td>700</td><td>620</td><td>590</td><td>600</td></tr><tr><td>920℃加热,230℃等温+260℃回火,空冷</td><td>780</td><td>650</td><td>690</td><td>610</td></tr><tr><td>920℃加热,250℃等温+260℃回火,空冷</td><td>690</td><td>620</td><td>660</td><td>520</td></tr><tr><td>920℃加热,300℃等温,空冷</td><td>820</td><td>760</td><td>660</td><td>640</td></tr><tr><td>920℃加热,320℃等温,空冷</td><td>1040</td><td>910</td><td>860</td><td>520</td></tr><tr><td>920℃加热,350℃等温,空冷</td><td>1000</td><td>-</td><td>-</td><td>-</td></tr></table>

3.2.4.8 油淬后不同温度回火对室温冲击韧性的影响 见图3-10。  
3.2.4.9 不同温度等温对室温冲击韧性的影响 见图3-11。

图片摘要：该图主要展示 3 21 [4]。
![](images/84b6d2250622ca51fedc075f88b688c2cde63a481f39d69776fca30364a56b2c.jpg)  
图3-10 油淬后不同温度回火对冲击韧性的影响[4]

图片摘要：该图主要展示 3 10 油淬后不同温度回火对冲击韧性的影响[4]。
![](images/54eb1279f96cde43e7b0f8e40eeb9e9286941983e3e594cec14bebea63450822.jpg)  
图3-11 不同温度等温对冲击韧性的影响[4]

3.2.4.10 $180^{\circ}\mathrm{C}$ 、 $230^{\circ}\mathrm{C}$ 和 $300^{\circ}\mathrm{C}$ 等温淬火后不同温度回火对冲击韧性的影响 见图312、图3-13和图3-14。

图片摘要：该图主要展示 3 11 不同温度等温对冲击韧性的影响[4]。
![](images/4f48124d418c645b73079bb497774af0d65df2ed5df1d80f0e090750d92d0c99.jpg)

图片摘要：该图主要展示 3 11 不同温度等温对冲击韧性的影响[4]。
![](images/4ecf83b4e3362095baba92cec137df3d8d5a7d0086b19b7cdee11ed33257f083.jpg)  
图3-12 $180^{\circ}\mathrm{C}$ 等温后不同温度回火对冲击韧性的影响  
图3-13 $230^{\circ}\mathrm{C}$ 等温后不同温度回火对冲击韧性的影响[4]

图片摘要：该图主要展示 3 13 等温后不同温度回火对冲击韧性的影响[4]。
![](images/e74851684ce518f5871afb7f98b305aa4144901c0fc96a0917e8c75583a523bd.jpg)  
图3-14 $300^{\circ}\mathrm{C}$ 等温后不同温度回火对冲击韧性的影响

# 3.2.4.11 大规格钢材的冲击韧性 见表3-22。

表3-22[4·7]  

<table><tr><td>热处理制度</td><td>取样规格mm</td><td>取样方向</td><td>aKUkJ/m2</td></tr><tr><td rowspan="6">920℃加热,180℃等温,1h,空冷-260℃回火,空冷</td><td rowspan="2">350方</td><td>纵向</td><td>650</td></tr><tr><td>横向</td><td>330</td></tr><tr><td rowspan="2">310方</td><td>纵向</td><td>610</td></tr><tr><td>横向</td><td>390</td></tr><tr><td rowspan="2">300方</td><td>纵向</td><td>600</td></tr><tr><td>横向</td><td>540</td></tr><tr><td rowspan="2">920℃油淬+260℃回火,空冷</td><td rowspan="2">280方</td><td>纵向</td><td>690</td></tr><tr><td>横向</td><td>530</td></tr><tr><td rowspan="8">920℃加热,180℃等温,1h,空冷+260℃回火,空冷</td><td rowspan="2">250方</td><td>纵向</td><td>680</td></tr><tr><td>横向</td><td>500</td></tr><tr><td rowspan="2">220方</td><td>纵向</td><td>600</td></tr><tr><td>横向</td><td>550</td></tr><tr><td rowspan="2">170方</td><td>纵向</td><td>670</td></tr><tr><td>横向</td><td>550</td></tr><tr><td rowspan="2">150方</td><td>纵向</td><td>720</td></tr><tr><td>横向</td><td>630</td></tr></table>

# 3.2.4.12 不同取样方向的冲击韧性 见表3-23。

表3-23[4]  

<table><tr><td>原 材 料 形 状</td><td>取 样 方 向 (   )</td><td>\( {\sigma }_{\mathrm{K}} \) U \( \mathrm{{kJ}}/{\mathrm{m}}^{2} \)</td></tr><tr><td rowspan="5">\( {d150}\mathrm{\;{mm}} \) 钢棒</td><td>0</td><td>690</td></tr><tr><td>30</td><td>640</td></tr><tr><td>45</td><td>530</td></tr><tr><td>60</td><td>370</td></tr><tr><td>90</td><td>240</td></tr><tr><td rowspan="5">\( {25} \times  {90}\mathrm{\;{mm}} \) 扁钢</td><td>0</td><td>660</td></tr><tr><td>30</td><td>720</td></tr><tr><td>45</td><td>750</td></tr><tr><td>60</td><td>650</td></tr><tr><td>90</td><td>450</td></tr><tr><td rowspan="5">半轮叉模锻件</td><td>0</td><td>650</td></tr><tr><td>30</td><td>640</td></tr><tr><td>45</td><td>630</td></tr><tr><td>60</td><td>540</td></tr><tr><td>90</td><td>480</td></tr></table>

注：热处理制度为 $920^{\circ}\mathrm{C}$ 加热， $180^{\circ}\mathrm{C}$ 等温 $1\mathrm{h}$ ，空冷 $+220^{\circ}\mathrm{C}$ 回火，空冷。

3.2.4.13 不同取样部位的冲击韧性 见表3-24。

表3-24[8]  

<table><tr><td>热处理制度</td><td>取样规格</td><td>取样部位</td><td>akv
kJ/m2</td></tr><tr><td rowspan="3">920℃加热,190℃等温1h,空冷+270℃回火,空冷</td><td rowspan="3">d300 mm</td><td>边缘</td><td>610</td></tr><tr><td>1/2r</td><td>700</td></tr><tr><td>中心</td><td>650</td></tr></table>

3.2.4.14 较高温度下的冲击韧性 见表3-25。

表3-25[4]  

<table><tr><td>热处理制度</td><td>θ, ℃</td><td>aKU, kJ/ m²</td></tr><tr><td rowspan="3">920℃加热,180℃等温1h,空冷+260℃回火,空冷</td><td>100</td><td>680</td></tr><tr><td>200</td><td>650</td></tr><tr><td>300</td><td>610</td></tr></table>

# 3.2.6 扭转和切变性能

3.2.6.1 不同热处理制度的室温扭转性能 见表3-26。

表3-26[4]  

<table><tr><td rowspan="2">热处理制度</td><td>τb</td><td>τ0.3</td><td>τ0.91</td></tr><tr><td colspan="3">MPa</td></tr><tr><td>920℃油淬+260℃回火,空冷</td><td>1648</td><td>1402</td><td>1030</td></tr><tr><td>920℃加热,180℃等温,空冷+260℃回火,空冷</td><td>1579</td><td>1059</td><td>932</td></tr><tr><td>920℃加热,300℃等温,空冷</td><td>1520</td><td>961</td><td>834</td></tr></table>

3.2.6.2 较高温度下的扭转性能 见表3-27。

表3-27[4]  

<table><tr><td rowspan="2">θ, ℃</td><td>τb</td><td>τ0.3</td><td>τ0.01</td></tr><tr><td colspan="3">MPa</td></tr><tr><td>100</td><td>1509</td><td>1010</td><td>852</td></tr><tr><td>200</td><td>1617</td><td>865</td><td>709</td></tr><tr><td>300</td><td>1437</td><td>727</td><td>627</td></tr></table>

注：热处理制度为 $920^{\circ}\mathrm{C}$ 加热， $180^{\circ}\mathrm{C}$ 等温 $+260^{\circ}\mathrm{C}$ 回火，空冷。

3.2.6.3 不同热处理制度下的室温剪切性能 见表3-28。

表3-28[4]  

<table><tr><td>热处理制度</td><td>τ, MPa</td></tr><tr><td>920℃油淬+260℃回火,空冷</td><td>1196</td></tr><tr><td>920℃加热,180℃等温,空冷+220℃回火,空冷</td><td>1188</td></tr><tr><td>920℃加热,180℃等温,空冷+260℃回火,空冷</td><td>1157</td></tr><tr><td>920℃加热,300℃等温,空冷</td><td>1157</td></tr></table>

# 3.3 持久和蠕变性能

# 3.4 疲劳性能

# 3.4.1 高周疲劳

3.4.1.1 不同热处理制度下的室温旋转变曲疲劳极限 见表3-29

表3-29[4]  

<table><tr><td>热处理制度</td><td>试样形式</td><td>σ-1, MPa</td></tr><tr><td rowspan="2">920℃油淬+260℃回火,空冷</td><td>光滑试样</td><td>775</td></tr><tr><td>缺口试样</td><td>559~569</td></tr><tr><td rowspan="2">920℃加热,180℃等温,空冷+260℃回火,空冷</td><td>光滑试样</td><td>628</td></tr><tr><td>缺口试样</td><td>471</td></tr><tr><td rowspan="2">920℃加热,300℃等温,空冷</td><td>光滑试样</td><td>628</td></tr><tr><td>缺口试样</td><td>471</td></tr></table>

3.4.1.2 180°C等温淬火后轴向加载缺口试件疲劳试验原始数据和中值S-N曲线见表3-30和图3-15。

表3-30[9]  

<table><tr><td>试验方法</td><td>σmaxMPa</td><td colspan="5">疲劳寿命N10^3周</td><td>平均对数疲劳寿命X̄</td><td>标准差s</td><td>中值疲劳寿命N5010^3周</td></tr><tr><td></td><td></td><td colspan="2">K1=3,</td><td colspan="3">R=0.1</td><td></td><td></td><td></td></tr><tr><td rowspan="11">成组试验</td><td>736</td><td>5.7</td><td>8.1</td><td>9.5</td><td>10.5</td><td>12.8</td><td></td><td></td><td></td></tr><tr><td></td><td>12.8</td><td>13.0</td><td>14.0</td><td>15.6</td><td>-</td><td>4.0368</td><td>0.1376</td><td>10.88</td></tr><tr><td>687</td><td>15.0</td><td>15.4</td><td>15.8</td><td>15.9</td><td>17.5</td><td></td><td></td><td></td></tr><tr><td></td><td>18.5</td><td>18.9</td><td>19.1</td><td>19.4</td><td>24.3</td><td>4.2505</td><td>0.0634</td><td>17.80</td></tr><tr><td>588</td><td>21.7</td><td>26.5</td><td>28.8</td><td>29.4</td><td>37.2</td><td></td><td></td><td></td></tr><tr><td></td><td>37.5</td><td>38.0</td><td>38.4</td><td>38.5</td><td>55.5</td><td>4.5326</td><td>0.1133</td><td>34.09</td></tr><tr><td>569</td><td>19.3</td><td>25.5</td><td>32.7</td><td>52.2</td><td>71.9</td><td></td><td></td><td></td></tr><tr><td></td><td>79.2</td><td>83.3</td><td>166.5</td><td>-</td><td>-</td><td>4.7277</td><td>0.3096</td><td>53.42</td></tr><tr><td>549</td><td>22.5</td><td>25.6</td><td>26.4</td><td>45.5</td><td>60.5</td><td></td><td></td><td></td></tr><tr><td></td><td>168.7</td><td>2887.9</td><td>6116.0</td><td>6236.3</td><td>7292.0</td><td>-</td><td>-</td><td>-</td></tr><tr><td>530</td><td>17.6</td><td>32.9</td><td>69.1</td><td>72.7</td><td>86.8</td><td></td><td></td><td></td></tr></table>

续表 3-30  

<table><tr><td>试验方法</td><td>σmaxMPa</td><td colspan="5">疲劳寿命N10^3周</td><td>平均对数疲劳寿命X̄</td><td>标准差s</td><td>中值疲劳寿命N5010^3周</td></tr><tr><td></td><td></td><td>89.0</td><td>1760.4</td><td>&gt;10000</td><td>-</td><td>-</td><td>-</td><td>-</td><td>-</td></tr><tr><td></td><td>510</td><td>38.5</td><td>&gt;10000</td><td>&gt;10000</td><td>&gt;10000</td><td>-</td><td>-</td><td>-</td><td>-</td></tr><tr><td></td><td>490</td><td>58.0</td><td>90.0</td><td>238.0</td><td>6310.0</td><td>-</td><td>-</td><td>-</td><td>-</td></tr><tr><td></td><td>471</td><td>74.0</td><td>75.0</td><td>-</td><td>-</td><td>-</td><td>-</td><td>-</td><td>-</td></tr><tr><td></td><td>451</td><td>362.0</td><td>-</td><td>-</td><td>-</td><td>-</td><td>-</td><td>-</td><td>-</td></tr><tr><td></td><td>432</td><td>354.0</td><td>-</td><td>-</td><td>-</td><td>-</td><td>-</td><td>-</td><td>-</td></tr><tr><td>升降法</td><td>392</td><td>6272.0</td><td>168.0</td><td>369.0</td><td>3593.0</td><td>97.0</td><td colspan="3"></td></tr><tr><td></td><td></td><td>4354.0</td><td>&gt;10000</td><td>-</td><td>-</td><td>-</td><td colspan="3"></td></tr><tr><td></td><td>387</td><td>&gt;10000</td><td>&gt;10000</td><td>&gt;10000</td><td>&gt;10000</td><td>&gt;10000</td><td rowspan="2" colspan="3">指定寿命N=10^7,σ=390 MPa</td></tr><tr><td></td><td>383</td><td>&gt;10000</td><td>-</td><td>-</td><td>-</td><td>-</td></tr></table>

图片摘要：该图主要展示 3 30[9]。
![](images/e67930f90ef208761455846d9009f1f338492ca91fc00df92f8ea745b588f6ff.jpg)  
$N$ ，周  
图3-15 $40\mathrm{CrMnSiMoVA}$ 钢棒材缺口（ $K_{1} = 3$ ）试样中值 $S - N$ 曲线[9]（热处理制度为 $920^{\circ}\mathrm{C}$ 加热， $180^{\circ}\mathrm{C}$ 等温 $+260^{\circ}\mathrm{C}$ 回火，空冷。试验条件为轴向加载， $R = 0.1$ ， $f = 10 \sim 130\mathrm{Hz}$ ）

3.4.1.3 $300^{\circ}\mathrm{C}$ 等温淬火后不同 $K_{\mathrm{t}}$ 值轴向加载疲劳试验原始数据，中值 $S - N$ 曲线和等寿命曲线见表3-31、图3-16、图3-17、图3-18、图3-19、图3-20和图3-21。

试样经 $920^{\circ}\mathrm{C}$ 加热， $300^{\circ}\mathrm{C}$ 等温淬火，其强度为 $1893\mathrm{MPa}$ ，采用轴向加载， $R = 0.1$ 或 $-1$ ， $f = 10 \sim 130\mathrm{Hz}$ 。

表3-31[9]  

<table><tr><td>试验方法</td><td>σmaxMPa</td><td colspan="5">疲劳寿命N10^3周</td><td>平均对数疲劳寿命X</td><td>标准差s</td><td>中值疲劳寿命N5010^3周</td></tr><tr><td rowspan="5">成组试验</td><td>1402</td><td colspan="8">(1)Kt=1 R=0.1</td></tr><tr><td rowspan="2">1304</td><td>13.5</td><td>17.5</td><td>20.5</td><td>21.6</td><td>22.5</td><td>4.2744</td><td>0.0906</td><td>18.81</td></tr><tr><td>21.2</td><td>21.7</td><td>22.6</td><td>23.7</td><td>26.5</td><td>4.3630</td><td>0.0384</td><td>23.07</td></tr><tr><td rowspan="2">1177</td><td>24.1</td><td>26.1</td><td>31.3</td><td>31.9</td><td>39.6</td><td rowspan="2">4.6019</td><td rowspan="2">0.2025</td><td rowspan="2">39.99</td></tr><tr><td>43.3</td><td>64.1</td><td>94.7</td><td>-</td><td>-</td></tr><tr><td rowspan="6">升降法</td><td rowspan="3">1079</td><td>48.0</td><td>92.0</td><td>96.4</td><td>96.8</td><td>157.0</td><td rowspan="6" colspan="3">指定寿命N=10^7,σ=1065MPa</td></tr><tr><td>157.6</td><td>184.9</td><td>203.5</td><td>353.2</td><td>579.5</td></tr><tr><td>602.5</td><td>691.5</td><td>&gt;10000</td><td>&gt;10000</td><td>-</td></tr><tr><td>1098</td><td>757.0</td><td>108.0</td><td>-</td><td>-</td><td>-</td></tr><tr><td>1059</td><td>&gt;10000</td><td>7878.0</td><td>&gt;10000</td><td>882.0</td><td>107.0</td></tr><tr><td>1040</td><td>&gt;10000</td><td>&gt;10000</td><td>&gt;10000</td><td>-</td><td>-</td></tr><tr><td rowspan="11">成组试验</td><td colspan="9">(2)Kt=1 R=-1</td></tr><tr><td rowspan="2">1079</td><td>13.80</td><td>14.59</td><td>15.59</td><td>17.36</td><td>17.77</td><td rowspan="2">4.2335</td><td rowspan="2">0.0941</td><td rowspan="2">17.12</td></tr><tr><td>25.42</td><td>-</td><td>-</td><td>-</td><td>-</td></tr><tr><td rowspan="2">981</td><td>11.80</td><td>13.41</td><td>14.70</td><td>19.28</td><td>20.84</td><td rowspan="2">4.3597</td><td rowspan="2">0.2504</td><td rowspan="2">22.89</td></tr><tr><td>24.01</td><td>26.53</td><td>38.97</td><td>74.50</td><td>-</td></tr><tr><td rowspan="2">883</td><td>37.58</td><td>39.36</td><td>45.23</td><td>48.50</td><td>48.53</td><td rowspan="3">4.9592</td><td rowspan="3">0.3691</td><td rowspan="3">91.03</td></tr><tr><td>87.94</td><td>94.52</td><td>132.20</td><td>140.80</td><td>362.63</td></tr><tr><td rowspan="3">804</td><td>402.79</td><td>-</td><td>-</td><td>-</td><td>-</td></tr><tr><td>96.80</td><td>99.09</td><td>102.54</td><td>126.51</td><td>265.07</td><td rowspan="3">5.4296</td><td rowspan="3">0.3671</td><td rowspan="3">268.90</td></tr><tr><td>503.22</td><td>523.38</td><td>542.14</td><td>581.86</td><td>722.11</td></tr><tr><td>745</td><td>93.00</td><td>5029.00</td><td>-</td><td>-</td><td>-</td></tr><tr><td rowspan="3">升降法</td><td>726</td><td>&gt;10000</td><td>251.00</td><td>&gt;10000</td><td>143.0</td><td>3607.0</td><td rowspan="3" colspan="3">指定寿命N=10^7,σ=718MPa</td></tr><tr><td>706</td><td>5587.0</td><td>&gt;10000</td><td>&gt;10000</td><td>&gt;10000</td><td>-</td></tr><tr><td>687</td><td>&gt;10000</td><td>-</td><td>-</td><td>-</td><td>-</td></tr><tr><td rowspan="10">成组试验</td><td colspan="9">(3)Kt=3 R=0.1</td></tr><tr><td rowspan="2">687</td><td>7.3</td><td>8.2</td><td>9.0</td><td>9.2</td><td>10.9</td><td rowspan="2">3.9655</td><td rowspan="2">0.0741</td><td rowspan="2">9.237</td></tr><tr><td>11.5</td><td>-</td><td>-</td><td>-</td><td>-</td></tr><tr><td>588</td><td>17.9</td><td>20.8</td><td>21.8</td><td>23.3</td><td>-</td><td>4.3192</td><td>0.0486</td><td>20.85</td></tr><tr><td>530</td><td>27.5</td><td>39.8</td><td>50.6</td><td>55.5</td><td>-</td><td>4.6219</td><td>0.1361</td><td>41.87</td></tr><tr><td>510</td><td>33.3</td><td>37.1</td><td>59.0</td><td>-</td><td>-</td><td>-</td><td>-</td><td>-</td></tr><tr><td rowspan="3">490</td><td>42.3</td><td>42.5</td><td>50.3</td><td>51.5</td><td>55.9</td><td>-</td><td>-</td><td>-</td></tr><tr><td>65.9</td><td>67.9</td><td>113.1</td><td>172.3</td><td>204.0</td><td>-</td><td>-</td><td>67.9</td></tr><tr><td>454.5</td><td>5631.0</td><td>6397.0</td><td>-</td><td>-</td><td>-</td><td>-</td><td>-</td></tr><tr><td>476</td><td>70.0</td><td>129.0</td><td>142.0</td><td>194.0</td><td>-</td><td>-</td><td>-</td><td>-</td></tr></table>

续表3-31
