Repository: C-zj02/CFD-claw

<div align="center">

**English** | [中文](#中文版) | [Français](README_FR.md) | [Русский](README_RU.md) | [हिन्दी](README_HI.md) | [العربية](README_AR.md) | [Português](README_PT.md)

# 🚀 Claude Code Python

**A Complete Python Reimplementation Based on Real Claude Code Source**

*From TypeScript Source → Rebuilt in Python with ❤️*

***
**🔥 Active Development • New Features Weekly 🔥**

</div>

***

## 🎯 What is This?

**Clawd Code** is a **complete Python rewrite** of Claude Code, based on the **real TypeScript source code**.

File: RAG-data/中国航空材料手册(第1版) 第1卷 结构钢 不锈钢601-800.pdf-2e8c5da1-3268-4ecf-8cdc-c81b30a5d9d7.md (part 1 of 6)
表3-4[12]  

<table><tr><td rowspan="2">热处理制度</td><td rowspan="2">θ,℃</td><td>σb</td><td>σ0.2</td><td>δ5</td><td>ψ</td></tr><tr><td colspan="2">MPa</td><td colspan="2">%</td></tr><tr><td rowspan="4">890℃油淬+600℃回火</td><td>300</td><td>940</td><td>790</td><td>12</td><td>36</td></tr><tr><td>400</td><td>900</td><td>750</td><td>12</td><td>35</td></tr><tr><td>500</td><td>820</td><td>680</td><td>14</td><td>43</td></tr><tr><td>600</td><td>600</td><td>570</td><td>18</td><td>68</td></tr><tr><td rowspan="3">890℃油淬+650℃回火</td><td>-40</td><td>1000</td><td>-</td><td>16</td><td>50</td></tr><tr><td>-70</td><td>1200</td><td>-</td><td>16</td><td>48</td></tr><tr><td>-196</td><td>1360</td><td>-</td><td>6</td><td>10</td></tr></table>

表3-5[3]  

<table><tr><td>热处理制度</td><td>\( a_{\mathrm {KU}}, \mathrm {kJ} / \mathrm {m}^{2} \)</td></tr><tr><td>正火</td><td>310</td></tr><tr><td>900°C退火</td><td>390</td></tr><tr><td>890°C油淬 + 570°C回火</td><td>610</td></tr><tr><td>890°C油淬 + 600°C回火</td><td>790</td></tr><tr><td>890°C油淬 + 630°C回火</td><td>890</td></tr><tr><td>890°C油淬 + 660°C回火</td><td>1030</td></tr></table>

# 4 组织结构

# 4.1 相变温度 见表4-1。

表4-1[3]  

<table><tr><td>名 称</td><td>A c1</td><td>A c3</td><td>Ms</td></tr><tr><td>θ, ℃</td><td>765</td><td>813</td><td>233</td></tr></table>

4.2 时间-温度-组织转变曲线 见图4-1。原始状态：退火，奥氏体化： $900^{\circ}\mathrm{C}15\mathrm{min}$ ，晶粒度：8级。  
4.3 合金组织结构 该钢退火后，组织为珠光体和铁素体，正火后组织为贝氏体，调质处理后组织为回火索氏体。

图片摘要：该图主要展示 4 1[3]。
![](images/a8c9583a8c1500d649b422e5a4326c7b75a73939d0410b5706bca4203a9c29c2.jpg)  
图4-1 ZG35CrMnSi钢等温转变曲线[3]

# 5 工艺性能与要求

5.1 成形性能 该钢钢液在高温下 $(1550\sim 1600^{\circ}\mathrm{C})$ 具有良好的流动性，铸造成形性能良好，可浇注最小壁厚为 $4\mathrm{mm}$ 的铸件。  
5.2 焊接性能 钢的焊接性能良好，可进行电弧焊接。  
5.3 零件热处理工艺 铸件热处理规范 见表5-1。

表5-1  

<table><tr><td>热处理阶段</td><td>热处理制度</td></tr><tr><td>预先热处理</td><td>880~920℃正火、670~690℃回火或780℃不完全退火</td></tr><tr><td rowspan="2">最终热处理</td><td>1 880~900℃油淬,630~670℃回火</td></tr><tr><td>2 880~900℃油淬,570~630℃回火</td></tr></table>

注：铸件的退火及正火保温时间按其最大截面计算，每 $25\mathrm{mm}$ 须加热保温 $2\mathrm{h}$ ，对薄壁铸件也不得小于 $2\mathrm{h}$ 。铸件的淬火、加热保温时间，根据其截面、装炉量而定，但不得少于0.5h。铸件的回火温度，根据其要求的力学性能而定，见1.5条，但回火时间不得小于 $2\mathrm{h}$ 。

# 参考资料

[1]航空工业部标准化研究所，HB5001—73《结构钢精密铸件技术标准》，1973。  
[2] BHAM,航空材料手册，（中译本），第一册，结构钢与铸铁》，1965。  
[3]劳日玲、相爱德，五种高强度低合金钢金相图谱（内部资料），北京航空材料研究所，1983.12。

编写：劳日玲

审校：张文林、竺培材

图片摘要：该图片与不锈钢篇编辑委员会；主任委员 赵先存这部分内容相关。
![](images/1051a47392ca4ae852f01e792e12a8a38014d1f92a32865ab723e26f6936b4cb.jpg)

不锈钢

图片摘要：该图片与不锈钢篇编辑委员会；主任委员 赵先存这部分内容相关。
![](images/1d252b9beb67b082c3d8936aee667c19d3073dfc54ab48d20f2d1355ba42a153.jpg)

# 不锈钢篇编辑委员会

主任委员 赵先存

副主任委员 钟培道

委员文忠朴

（按姓氏笔划为序）

编辑

刘德万 宋宇文

姚志诚 高荣贵

罗培令 冯慎田

吕章坤

罗培令

戴钦孔

朱金荣

吴武楠

刘成明

张文林

# 绪 论

钢铁材料及钢铁制品的易锈蚀是人所共知的，制造不生锈的钢铁是冶金工作者长期追求的目标。本世纪初，人们终于研制成了不锈钢，从此这类钢的研制与生产获得了迅速发展，现已成为特殊钢的一个重要分支，成为航空产品的重要结构材料。

不锈钢是指能耐空气、水、盐的水溶液、酸以及其他腐蚀介质的腐蚀，具有高度化学稳定性的钢种系列。

从现有不锈钢的化学成分来看，虽然所含元素数目不等，含量变化也较大，但共同的特点是含铬量一般都在 $12\%$ 以上；耐腐蚀性主要取决于铬含量，随着铬含量的增加，钢在大气中的化学稳定性也逐渐提高，但只有当含铬量高约 $12\%$ 时（即铬与铁的原子比约为 $1:8$ 时），其化学稳定性才出现质的变化，此时，钢钝化而不锈。

不锈钢中除必须含有大约 $12\%$ 的铬以外，还常含有一种或多种其他合金元素，如镍、锰、钼、硅、钨、钒、铌、铜、钛、铝、钴、氮、硼等，以及一定数量的碳。这些元素一方面能赋予钢不同特性，另一方面对钢的组织产生影响。一类是扩大奥氏体相区的，如碳、氮、镍、锰、钴、铜等；另一类是缩小奥氏体相区的，如铬、钼、硅、钨、钒、铌、钛、铝等。一些元素还会相互结合形成碳化物或金属间化合物，这又会增强或削弱某些元素对组织的影响。所含元素综合影响的结果，产生了三种基本类型的不锈钢，即奥氏体型、马氏体型及铁素体型。另外，还有奥氏体-铁素体双相型、半奥氏体型及马氏体-铁素体型不锈钢等。

本篇共包含35个变形不锈钢牌号及5个铸造不锈钢牌号，多数是我国航空工业中正在使用的，小部分钢号是国内近年来研制或试制的，并已成功地经过了试用考核，个别钢号正准备用到航空工业产品上。

奥氏体型不锈钢是在 $18\%$ 铬铁素体型不锈钢中加入镍、锰、氮等奥氏体形成元素而获得的钢种系列，其中 $18\%$ 铬- $8\%$ 镍型是最基本的一类。用锰或锰和氮代替部分镍而获得的铬-镍-锰或铬-镍-锰-氮不锈钢，属于节镍型的钢种。奥氏体型不锈钢无论在高温或室温，始终保持奥氏体组织，这类钢无磁性，通常在固溶状态下使用，具有最佳的塑性、韧性及良好的加工成形性能，还具有良好的耐腐蚀及抗氧化性能。但这类钢一般强度较低，无法用热处理强化，通用型奥氏体不锈钢对晶间腐蚀比较敏感。奥氏体型不锈钢一般用于要求耐腐蚀、抗氧化或在较高温度下工作，对强度要求不很高，以及在较低温度下使用的零部件。在飞机、发动机上主要用于燃油导管、液压导管、排气总管及支管、喷管、散热器以及在潮湿介质中工作的零件和焊接件等。节镍型的铬-镍-锰或铬-镍-锰-氮不锈钢都具有良好的塑性、韧性及工艺成形性能，强度较高，可以部分代替18-8型奥氏体钢使用，但耐腐蚀性及抗氧化性略低，冷作硬化倾向较大。奥氏体不锈钢除了用钛或铌稳定化的及超低碳不锈钢外，经 $600\sim 850^{\circ}\mathrm{C}$ 敏化处理后，在一定的腐蚀介质中，存在晶间腐蚀倾向，在使用中应加以注意。奥氏体型不锈钢虽不能借热处理强化，但可以通过冷变形获得高强度。

经适当程度冷作硬化的钢可以制造不锈弹性元件，在 $300^{\circ}\mathrm{C}$ 以下使用。奥氏体型钢随着镍、铬含量的提高，其耐腐蚀、抗氧化性能及组织稳定性亦随之提高。此类钢作为低温钢或无磁钢使用时，应选择镍含量较高、组织较稳定的钢种。列入本篇的奥氏体型不锈钢共13个牌号，其中11个为变形不锈钢，2个为铸造不锈钢。

马氏体型不锈钢在航空发动机上获得了相当广泛的应用，如制造压气机叶片、压气机盘、环形件、紧固件、拉杆、轴等。这类钢的含铬量一般在 $12\% \sim 18\%$ 范围内，含铬量超过 $15\%$ 时，常需要加入一定量的镍或适当提高含碳量以平衡组织。此类钢加热到高温时组织为奥氏体，冷却到室温时，转变为马氏体，故可热处理强化。列入本篇的马氏体型不锈钢共有16个牌号，其中1Cr13、2Cr13、3Cr13及4Cr13为最常用的钢种，淬火后的强度、硬度随含碳量增加而提高，但耐腐蚀性及塑、韧性却随之降低。前两种钢主要用于在中温腐蚀介质中工作并要求中等强度的结构件，后两种主要用于要求高强度、高耐磨性且有一定耐腐蚀要求的零部件。经过复杂合金化的 $12\%$ 铬型马氏体钢具有很高的热强性，不仅中温瞬时强度高，而且中温持久性能及蠕变性能也相当优越，抗应力腐蚀及冷热疲劳性能良好，特别适合于在 $550\sim 600^{\circ}C$ 以下及湿热条件下工作的承力件、复杂的模锻件及焊接结构件。

我国目前航空发动机压气机叶片及压气机盘所使用的主要是1Cr11Ni2W2MoV和1Cr12Ni2WMoVNb钢，其中1Cr12Ni2WMoVNb钢是我国自行研制的，已通过多年的生产与使用考验。

超低碳马氏体时效不锈钢是六十年代初开始发展起来的一类新型高强度不锈钢，是马氏体型不锈钢中的新秀。这类钢兼有马氏体时效钢与不锈钢的优点，有优良的强韧性配合，工艺性和耐腐蚀性良好，热处理工艺简单，是最有前途的高强度不锈钢类。在国外已获得了较大的发展，其典型钢号如美国的Custom455、In336及PH13-8Mo等。我国近年来研制成功了抗拉强度级别为1000、1200、1400、1600、1700MPa的钢种系列，其中00Cr12Ni-8Cu2A1Nb钢相当于Custom455，已进行过较深入全面的研究，适用于筒体、压力容器及低温制件等，也可以用于短时高温弹簧。

高碳不锈钢经淬火后具有很高的硬度和耐磨性，在大气、水以及某些酸类或盐类的水溶液中，具有足够的耐腐蚀性。这类钢多用作各类冷作模具及耐磨性要求特别高的零件，也可作为工具钢使用。高碳不锈钢的热裂倾向及淬火裂纹倾向均较大，在进行压力加工及热处理时，应特别注意。

半奥氏体沉淀硬化不锈钢是介于奥氏体及马氏体型之间的钢种。马氏体转变温度 Ms 点介乎奥氏体钢和马氏体钢之间。从高温冷却至室温仍保持奥氏体组织，故塑性好，易于加工成形，经过调整及深冷处理转变为马氏体，再经时效处理，因析出沉淀硬化相而使强度进一步提高，进入高强度不锈钢的范畴。该钢也可通过冷变形实现马氏体转变，经冷变形的钢带、钢丝适宜于制造各类弹性元件。本篇中列出了四个钢号，其中 0 Cr12Mn5 Ni4 Mo3Al 钢是我国自行研制的，中温性能优于国外同类型钢种，制造的多种弹性元件已成功地用于航空工业产品。这类钢的不足之处是热处理工艺相对来说比较复杂，化学成分需要精确控制。当含有较多量的 $\delta$ -铁素体时，其横向塑性、韧性较低。

本篇中还列出了两种奥氏体-铁素体双相不锈钢，即 $1\mathrm{Cr}19\mathrm{Ni}11\mathrm{Si}4\mathrm{AlTi}$ 及 $1\mathrm{Cr21Ni5Ti}$ ，具有良好的抗氧化及耐腐蚀性能，无晶间腐蚀倾向，焊接裂纹倾向性也

很小，屈服强度比18-8型钢明显提高。多用于在一定温度下工作的板、带材焊接件。缺点是在 $550\sim 900^{\circ}\mathrm{C}$ 范围内使用或保温时，有 $\sigma$ -相脆化倾向。

铁素体不锈钢的含铬量一般在 $13\% \sim 30\%$ 范围内。这类钢的耐腐蚀性，特别是耐应力腐蚀性能优越，但塑性较差。采用先进冶炼工艺而使碳、氮总含量降低到 $100~\mathrm{ppm}$ 以下时，塑、韧性有明显提高，并能有效地防止晶间腐蚀。采用适当的热处理制度，可避免 $475^{\circ}C$ 脆性和 $\sigma^{-}$ 相析出。这类钢目前在航空工业中虽还较少应用，从发展趋势看，在一定范围内有可能代替一部分奥氏体钢。

不锈钢铸件主要用于航空发动机上尺寸形状复杂且又壁厚不均的零件，如压气机静叶片、整体风轮、铸锻组合件等。为改善不锈钢的铸造性能，有些钢号在成分上与同牌号变形不锈钢略有差异。

本篇所列钢种，除了收集了技术标准规定的性能数据、常规物理、化学及力学性能数据外，还列出了冷热加工工艺以及生产使用中应注意的问题。近年来有关工厂、研究所及大专院校针对使用中出现的故障所做的研究成果也收集在本篇中。对于某些钢种，还列出了断裂韧度、疲劳裂纹扩展速率及各种疲劳性能数据。对批量生产的重要钢种的拉伸强度，广泛收集了冶金工厂和航空工业工厂的生产检验数据，并用数理统计方法进行了数据处理，给出了 $A$ 基、 $B$ 基许用值，有的则给出了均值和标准差。这些数据，对于设计、生产、制造、使用和维修部门无疑都具有重要的实用价值。

最后必须指出，在航空工业产品上，不少用结构钢制造的零件，有逐步用各类不锈钢代替的趋势；这样做可减少表面防护及防锈措施，降低零件的失效概率。另外，我国目前在使用奥氏体型不锈钢中，存在着滥用1Cr18Ni9Ti钢的倾向。事实上，大多数使用场合并不存在产生晶间腐蚀的条件，没有必要使用稳定化的1Cr18Ni9Ti钢。0Cr18Ni10及00Cr18Ni10钢的工艺性能和耐均匀腐蚀性能都比1Cr18Ni9Ti钢好，00Cr18Ni10钢含碳量很低，也不存在晶间腐蚀倾向，今后应该根据使用条件注意合理选材。

# 1 概述

1 Cr13钢属于马氏体-铁素体型不锈钢，经淬火回火后使用强度、塑性及韧性配合较好；在温度不超过 $30^{\circ}\mathrm{C}$ 的弱腐蚀介质中有良好的耐蚀性；在淡水、蒸汽和潮湿大气中有足够的耐蚀性；在 $700^{\circ}\mathrm{C}$ 以下具有稳定的抗氧化性。为了提高零件的耐磨性、耐蚀性和疲劳性能，可进行碳氮共渗或渗氮处理；在退火状态下塑性较高，可进行深压延、冲压、弯曲和卷边等冷压成形；焊接、切削加工及抛光性能很好。

1 Cr13钢主要用于制造在腐蚀介质和冲击载荷条件下工作，并要求中等强度及高韧性的零部件。

1.1 材料牌号 1Cr13。  
1.2 相近牌号 1X13（苏联）；403，S40300（美国）；SUS403（日本）；410S21，En56A，S61（英国）；Z12C13（法国）。  
1.3 材料的技术标准 见表1-1。

表1-1  

<table><tr><td>品种</td><td>技术标准</td></tr><tr><td rowspan="2">棒材</td><td>GB 1220-84《不锈钢棒》</td></tr><tr><td>YB 675-73《航空用不锈及耐热钢钢棒技术条件》</td></tr><tr><td rowspan="2">板材</td><td>GB 3280-84《不锈钢冷轧钢板》</td></tr><tr><td>YB 677-71《航空用不锈冷轧薄钢板》</td></tr><tr><td>带材</td><td>GB 2598-81《冷轧不锈、耐热钢带》</td></tr><tr><td>丝材</td><td>GB 4240-84《不锈钢丝》</td></tr><tr><td>锻件</td><td>HB 5024-77《结构钢、不锈及耐热钢锻件》</td></tr></table>

1.4 化学成分 见表1-2。

表1-2[1]  

<table><tr><td>元素</td><td>C</td><td>Mn</td><td>Si</td><td>Cr</td><td>Ni</td><td>S</td><td>P</td></tr><tr><td>含量,%</td><td>0.08~0.15</td><td>≤0.60</td><td>≤0.60</td><td>12.00~14.00</td><td>≤0.60</td><td>≤0.030</td><td>≤0.030</td></tr></table>

1.5 热处理制度 棒材 $1040 \sim 1060^{\circ} \mathrm{C}$ 油淬或空冷, $680 \sim 780^{\circ} \mathrm{C}$ 回火, 油冷。板材 $760 \sim$ $800^{\circ} \mathrm{C}$ 退火或高温回火。

锻件 $980\sim 1060^{\circ}\mathrm{C}$ 油淬或空冷， $680\sim 780^{\circ}\mathrm{C}$ 回火，油冷。

1.6 品种规格和供应状态

1.6.1 品种规格 见表1-3中各标准的规定。

表1-3  

<table><tr><td>状态\技术标准\品种</td><td>圆 钢</td><td>板 材</td><td>带 材</td><td>丝 材</td><td>锻 件</td></tr><tr><td>热 轧</td><td>GB 702-86</td><td>GB 709-65</td><td>-</td><td>-</td><td>-</td></tr><tr><td>锻 造</td><td>GB 908-72</td><td>-</td><td>-</td><td>-</td><td>按需供货</td></tr><tr><td>冷 轧</td><td>-</td><td>GB 708-65</td><td>GB 2598-81</td><td>-</td><td>-</td></tr><tr><td>冷 拉</td><td>GB 905-82</td><td>-</td><td>-</td><td>GB 4240-84</td><td>-</td></tr></table>

1.6.2 供应状态 以退火或高温回火状态供应。

1.7 熔炼和铸造工艺 可用电炉、电炉 $+$ 电渣重熔等方法冶炼。  
1.8 应用概况及特殊要求 在航空上广泛用于承力的紧固件, 表面无需防护。汽轮机叶片、水压机阀、热裂解设备配件等也大量采用。该钢在锻造时应防止过热, 以免出现大量的 $\delta$ -铁素体。

# 2 物理及化学性能

# 2.1 热性能

2.1.1 熔化温度范围 $1483\sim 1532^{\circ}\mathrm{C}$   
2.1.2 热导率 见表2-1。

表2-1[2]   

<table><tr><td>θ, ℃</td><td>100</td><td>200</td><td>300</td><td>400</td><td>500</td></tr><tr><td>λ, W/ (m·℃)</td><td>25.1</td><td>26.0</td><td>26.8</td><td>28.1</td><td>28.9</td></tr></table>

2.1.3 比热容 见表2-2。

表 2-2 [3]  

<table><tr><td>θ, ℃</td><td>50~100</td><td>100 ~ 200</td><td>200~300</td><td>300~400</td><td>400~500</td></tr><tr><td>\( \mathrm{C},\mathrm{J}/\left( {\mathrm{{kg}} \cdot  {}^{ \circ  }\mathrm{C}}\right) \)</td><td>473</td><td>507</td><td>544</td><td>595</td><td>666</td></tr><tr><td>\( \theta ,{}^{ \circ  }\mathrm{C} \)</td><td>500~600</td><td>600~700</td><td>700~750</td><td>750~800</td><td>800~850</td></tr><tr><td>\( \mathrm{C},\mathrm{J}/\left( {\mathrm{{kg}} \cdot  {}^{ \circ  }\mathrm{C}}\right) \)</td><td>754</td><td>846</td><td>904</td><td>691</td><td>515</td></tr></table>

2.1.4 线膨胀系数 见表2-3。

表 2-3[2]  

<table><tr><td>θ, ℃</td><td>20~100</td><td>20~200</td><td>20~300</td><td>20~400</td><td>20~500</td></tr><tr><td>α, 10-6℃-1</td><td>10.5</td><td>11.0</td><td>11.5</td><td>12.0</td><td>12.0</td></tr></table>

2.2 密度 $\rho = 7.75\mathrm{g / cm}^3$   
2.3 电性能  
2.3.1 电阻率 见表2-4。

表2-4[3]  

<table><tr><td>θ, ℃</td><td>20</td><td>100</td><td>200</td><td>300</td><td>400</td><td>500</td><td>600</td><td>700</td></tr><tr><td>ρ, 10-8Ω·m</td><td>50</td><td>58</td><td>68</td><td>77</td><td>85</td><td>93</td><td>102</td><td>110</td></tr></table>

# 2.4 磁性能

# 2.5 化学性能

2.5.1 抗氧化性能 见表2-5。

表2-5[2]  

<table><tr><td>θ, ℃</td><td>800</td><td>900</td><td>1000</td><td>1100</td><td>1200</td></tr><tr><td>在空气中加热200h的氧化速率，g/m2·h</td><td>0.5</td><td>1.5</td><td>14.0</td><td>24.0</td><td>50.0</td></tr></table>

# 2.5.2 耐腐蚀性能

2.5.2.1 经不同温度回火后在 $3.5\% \mathrm{NaCl}$ 水溶液中的腐蚀速度 见图2-1。

图片摘要：该图主要展示 2 5[2]。
![](images/04d98b9fb0c18d927febdd8e0ed909f0b94681fc1923571c5c070ce808c75fd8.jpg)  
图2-1 经不同温度回火后在 $3.5\% \mathrm{NaCl}$ 水溶液中的腐蚀失重[6]（试验时间为100d）

# 2.5.2.2 在不同介质中的耐腐蚀性能 见表2-6。

表2-6[2]  

<table><tr><td colspan="3">试 验 条 件</td><td rowspan="2">延续时间 h</td><td rowspan="2">腐蚀速度 mm/a</td></tr><tr><td>介 质</td><td>浓度,%</td><td>温度,℃</td></tr><tr><td rowspan="7">硝 酸</td><td>5</td><td>20</td><td>-</td><td>&lt;0.1</td></tr><tr><td>7</td><td>20</td><td>720</td><td>0.004</td></tr><tr><td>5</td><td>沸腾</td><td>-</td><td>1.0~3.0</td></tr><tr><td>20</td><td>20</td><td>-</td><td>&lt;0.1</td></tr><tr><td>20</td><td>沸腾</td><td>-</td><td>&lt;1.0</td></tr><tr><td>50</td><td>20</td><td>-</td><td>&lt;0.1</td></tr><tr><td>50</td><td>沸腾</td><td>24</td><td>1.21</td></tr></table>

续表 2-6  

<table><tr><td colspan="3">试 验 条 件</td><td rowspan="2">延续时间 h</td><td rowspan="2">腐蚀速度 m m / a</td></tr><tr><td>介 质</td><td>浓度,%</td><td>温度,℃</td></tr><tr><td rowspan="4">硝酸</td><td>65</td><td>20</td><td>-</td><td>&lt;0.1</td></tr><tr><td>65</td><td>沸腾</td><td>24</td><td>2.2</td></tr><tr><td>90</td><td>20</td><td>-</td><td>&lt;0.1</td></tr><tr><td>90</td><td>沸腾</td><td>-</td><td>10.0</td></tr><tr><td rowspan="2">醋酸</td><td>10~50</td><td>20~40</td><td>-</td><td>0.15~1.0</td></tr><tr><td>10</td><td>沸腾</td><td>-</td><td>不可用</td></tr><tr><td rowspan="2">蚁 酸</td><td>10~50</td><td>20</td><td>-</td><td>&lt;0.1</td></tr><tr><td>10~50</td><td>沸腾</td><td>-</td><td>&gt;10.0</td></tr><tr><td rowspan="3">柠 檬 酸</td><td>1</td><td>20</td><td>-</td><td>&lt;0.1</td></tr><tr><td>1</td><td>沸腾</td><td>-</td><td>&lt;10.0</td></tr><tr><td>25</td><td>20</td><td>720</td><td>0.58</td></tr><tr><td>氨</td><td>溶液或气体</td><td>20~100</td><td>-</td><td>&lt;0.1</td></tr><tr><td rowspan="3">氢氧化钠</td><td>20</td><td>50</td><td>-</td><td>&lt;0.1</td></tr><tr><td>20</td><td>沸腾</td><td>-</td><td>&lt;1.0</td></tr><tr><td>50</td><td>100</td><td>-</td><td>1.0~3.0</td></tr><tr><td rowspan="2">草 酸 钾</td><td>浓液</td><td>20</td><td>-</td><td>&lt;0.1</td></tr><tr><td>浓液</td><td>沸腾</td><td>-</td><td>&lt;10.0</td></tr><tr><td rowspan="2">硝 酸 铵</td><td>约65</td><td>20</td><td>1127</td><td>0.0022</td></tr><tr><td>约65</td><td>125</td><td>110</td><td>0.165</td></tr></table>

# 3 力学性能

3.1 技术标准规定的性能 见表3-1。

表3-1  

<table><tr><td rowspan="3">技术标准</td><td rowspan="3">热处理制度</td><td>σb</td><td>σ0.2</td><td>δ5</td><td>ψ</td><td>aKU</td><td rowspan="2">HB</td></tr><tr><td colspan="2">MPa</td><td colspan="2">%</td><td>kJ/m2</td></tr><tr><td colspan="5">不小于</td><td>kgf/mm2</td></tr><tr><td>Y B 675-73</td><td>1040~1060℃油淬或空冷+680~780℃回火,油冷</td><td>590</td><td>410</td><td>20</td><td>60</td><td>880</td><td>-</td></tr><tr><td>GB 1220-84</td><td>950~1000℃油淬+700~750℃回火,油、水冷</td><td>540</td><td>345</td><td>25</td><td>55</td><td>980</td><td>≥159</td></tr><tr><td>Y B 677-71GB 3280-84</td><td>760~800℃缓冷</td><td>430</td><td>-</td><td>21</td><td>-</td><td>-</td><td>-</td></tr><tr><td>GB 2598-81</td><td>硬态</td><td>685~980</td><td>-</td><td>-</td><td>-</td><td>-</td><td>-</td></tr><tr><td>HB 5024-77</td><td>980~1060℃油淬或空冷680~780℃油冷</td><td>590</td><td>410</td><td>20</td><td>60</td><td>880</td><td>241~179</td></tr></table>

# 3.2 室温和各种温度下的力学性能

# 3.2.1 硬度

3.2.1.1 不同温度回火后的硬度 见表3-2和图3-1。

表3-2[3]  

<table><tr><td colspan="2">热处理制度</td><td rowspan="2">HRC</td><td rowspan="2">HRB</td><td>HB</td></tr><tr><td>淬火</td><td>回火,℃</td><td>kgf/mm²</td></tr><tr><td rowspan="7">925~1000℃油淬</td><td>不回火</td><td>39~43</td><td>-</td><td>380~415</td></tr><tr><td>230~370</td><td>37~40</td><td>-</td><td>360~380</td></tr><tr><td>540</td><td>25~34</td><td>-</td><td>260~330</td></tr><tr><td>600</td><td>-</td><td>95~100</td><td>210~250</td></tr><tr><td>650</td><td>-</td><td>93~97</td><td>200~230</td></tr><tr><td>700</td><td>-</td><td>92~96</td><td>195~220</td></tr><tr><td>760</td><td>-</td><td>86~92</td><td>170~195</td></tr></table>

图片摘要：该图主要展示 3 2[3]。
![](images/071c0c08f2c1d41497d200713fc13258894118c31b82b6ca56c08c10522be8bb.jpg)  
图3-1回火温度与硬度的关系[4]（回火前经 $925\sim 1000^{\circ}\mathrm{C}$ 油淬）

# 3.2.2 拉伸性能

3.2.2.1 经 $1050^{\circ}\mathrm{C}$ 油淬， $700^{\circ}\mathrm{C}$ 回火后的室温拉伸应力-应变曲线 见图3-2。

图3-2 室温拉伸应力-应变曲线  
图片摘要：该图主要展示 3 2 室温拉伸应力 应变曲线。
![](images/b631710b9f186a1505c3bc7f09fd3d63b19a1d63a962a07090641af4db34ddd1.jpg)  
（热处理制度为 $1050\%$ 油淬 $+700\%$ 回火）

# 3.2.2.2 室温拉伸性能生产检验数据统计 见表3-3。

表3-37  

<table><tr><td colspan="2">项 目</td><td>S基值</td><td>A基值</td><td>B基值</td><td>X̄</td><td>s</td></tr><tr><td>σb</td><td rowspan="2">MP a</td><td>590</td><td>630</td><td>670</td><td>725</td><td>35</td></tr><tr><td>σ0.2</td><td>410</td><td>475</td><td>525</td><td>590</td><td>44</td></tr></table>

注：表中数据为127个炉号的生产检验数据统计结果。

# 3.2.2.3 室温拉伸性能 见表3-4。

表3-4[7]  

<table><tr><td rowspan="2">热处理制度</td><td>σ0.01</td><td>σ0.2</td><td>σ0.7</td><td>σ0.85</td><td>σb</td><td>δ5</td><td>ψ</td></tr><tr><td colspan="5">MP a</td><td colspan="2">%</td></tr><tr><td>1050℃油淬+700℃回火</td><td>429</td><td>546</td><td>528</td><td>491</td><td>696</td><td>23.6</td><td>72.2</td></tr></table>

# 3.2.2.4 不同温度下的拉伸性能 见表3-5。

表3-5[2]  

<table><tr><td rowspan="2">热处理制度</td><td>θ</td><td>σb</td><td>σ0.2</td><td>δ5</td><td>ψ</td></tr><tr><td>°C</td><td colspan="2">MPa</td><td colspan="2">%</td></tr><tr><td rowspan="5">1030~1050℃油淬+750℃回火</td><td>20</td><td>598</td><td>402</td><td>22</td><td>60</td></tr><tr><td>200</td><td>530</td><td>363</td><td>16</td><td>60</td></tr><tr><td>400</td><td>490</td><td>363</td><td>16</td><td>58</td></tr><tr><td>500</td><td>363</td><td>275</td><td>18</td><td>64</td></tr><tr><td>600</td><td>226</td><td>177</td><td>18</td><td>70</td></tr></table>

# 3.2.2.5 不同温度回火后的室温拉伸性能 见表3-6和图3-3。

表3-6[3]  

<table><tr><td colspan="2">热处理制度</td><td>σb</td><td>σ0.2</td><td>δ5</td><td>ψ</td></tr><tr><td>淬火</td><td>回火,℃</td><td colspan="2">MPa</td><td colspan="2">%</td></tr><tr><td rowspan="6">925~1000℃油淬</td><td>300</td><td>1275</td><td>932</td><td>15</td><td>60</td></tr><tr><td>540</td><td>981</td><td>785</td><td>20</td><td>65</td></tr><tr><td>600</td><td>785</td><td>618</td><td>22</td><td>65</td></tr><tr><td>650</td><td>716</td><td>588</td><td>23</td><td>68</td></tr><tr><td>700</td><td>686</td><td>539</td><td>25</td><td>69</td></tr><tr><td>760</td><td>618</td><td>412</td><td>30</td><td>72</td></tr></table>

图片摘要：该图主要展示 3 6[3]。
![](images/ef63ae6322c3bc22a95c31e20a8be2d8e8c9a7a87df15ad9b096592ff81c7aa4.jpg)  
图3-3 不同温度回火后的室温拉伸性能[3]（试样回火前经 $925\sim 1000^{\circ}\mathrm{C}$ 油淬）

# 3.2.4 冲击性能

3.2.4.1 室温及高温冲击韧性 见表3-7。

表3-7[4]  

<table><tr><td>θ, ℃</td><td>20</td><td>400</td><td>500</td><td>600</td></tr><tr><td>aKU, kJ/m2</td><td>1080</td><td>1960</td><td>2350</td><td>1560</td></tr></table>

注：热处理制度为 $1030\sim 1050^{\circ}\mathrm{C}$ 油淬， $750^{\circ}\mathrm{C}$ 回火

# 3.2.4.2 室温冲击韧性生产检验数据统计 见表3-8。

表3-8[7]  

<table><tr><td>项 目</td><td>m a x</td><td>m i n</td><td>X</td><td>s</td></tr><tr><td>a_KU, kJ/m2</td><td>3140</td><td>1270</td><td>2240</td><td>510</td></tr></table>

# 3.3 持久和蠕变性能

3.3.1 不同温度下的持久极限 见表3-9。

表3-9[2.3]  

<table><tr><td rowspan="2">热处理制度</td><td rowspan="2">θ, ℃</td><td>σ100</td><td>σ300</td><td>σ1000</td><td>σ10000</td><td>σ100000</td></tr><tr><td colspan="5">MPa</td></tr><tr><td rowspan="6">1050℃油淬+720℃回火</td><td>470</td><td>-</td><td>-</td><td>294</td><td>255</td><td>216</td></tr><tr><td>480</td><td>392</td><td>382</td><td>343</td><td>294</td><td>-</td></tr><tr><td>500</td><td>-</td><td>-</td><td>265</td><td>216</td><td>186</td></tr><tr><td>530</td><td>-</td><td>-</td><td>226</td><td>186</td><td>157</td></tr><tr><td>540</td><td>235</td><td>206</td><td>177</td><td>137</td><td>-</td></tr><tr><td>600</td><td>167</td><td>137</td><td>108</td><td>69</td><td>-</td></tr></table>

注： $470^{\circ}\mathrm{C}$ 、 $500^{\circ}\mathrm{C}$ 、 $530^{\circ}\mathrm{C}$ 数据引自资料［2］，其余引自资料［3］。

3.3.2 不同温度下的蠕变极限 见表3-10。

表3-10[2]  

<table><tr><td rowspan="2">热处理制度</td><td rowspan="2">θ,℃</td><td>σ1/10000</td><td>σ1/100000</td></tr><tr><td colspan="2">MPa</td></tr><tr><td rowspan="3">1030℃油淬+750℃回火</td><td>400</td><td>121</td><td>-</td></tr><tr><td>450</td><td>103</td><td>-</td></tr><tr><td>500</td><td>93</td><td>56</td></tr></table>

# 3.4 疲劳性能

3.4.1 不同温度回火后的拉伸强度与疲劳极限的关系 见表3-11。

表3-11[4]  

<table><tr><td colspan="2">热处理制度</td><td>σb</td><td>σ-1</td><td rowspan="2">σ-1/σb</td></tr><tr><td>淬火</td><td>回火,℃</td><td colspan="2">MPa</td></tr><tr><td rowspan="4">980℃油淬</td><td>480</td><td>1162</td><td>510</td><td>0.45</td></tr><tr><td>540</td><td>1147</td><td>537</td><td>0.47</td></tr><tr><td>595</td><td>755</td><td>412</td><td>0.55</td></tr><tr><td>705</td><td>571</td><td>307</td><td>0.54</td></tr></table>

注：循环次数 $10^{7}$ 。

3.4.2 不同温度下的光滑与缺口疲劳极限 见表3-12。

表3-12[8]  

<table><tr><td rowspan="2">热处理制度</td><td rowspan="2">θ,℃</td><td>σ-1</td><td>σ-1H</td></tr><tr><td colspan="2">MPa（循环次数10^7）</td></tr><tr><td rowspan="4">1030~1050℃油淬+680~700℃回火</td><td>20</td><td>368</td><td>183</td></tr><tr><td>300</td><td>272</td><td>115</td></tr><tr><td>500</td><td>248</td><td>105</td></tr><tr><td>550</td><td>191</td><td>100</td></tr></table>

3.4.3 在不同介质中不同温度下的光滑疲劳极限 见表3-13。

表3-13[8]  

<table><tr><td rowspan="2">试 验 介 质</td><td rowspan="2">θ, ℃</td><td>σ-1(循环次数10^7)</td></tr><tr><td>MP a</td></tr><tr><td>在空气中</td><td>20</td><td>421</td></tr><tr><td>在空气和湿蒸汽混合气体中</td><td>20</td><td>234</td></tr><tr><td>在蒸汽和空气的密闭容器中</td><td>75</td><td>359</td></tr><tr><td>在常压蒸汽中</td><td>100</td><td>373</td></tr><tr><td>在44.4MP a的蒸汽中</td><td>150</td><td>380</td></tr><tr><td>在163.2 MP a的蒸汽中</td><td>370</td><td>373</td></tr><tr><td>在114 MP a的蒸汽中</td><td>180</td><td>373</td></tr></table>

# 3.5 弹性性能

3.5.1 弹性模量 见表3-14。

表3-14[8]  

<table><tr><td>θ, ℃</td><td>20</td><td>200</td><td>300</td><td>400</td><td>500</td><td>550</td></tr><tr><td>E, GPa</td><td>217</td><td>206</td><td>198</td><td>189</td><td>179</td><td>165</td></tr></table>

# 4 组织结构

4.1 相变温度 见表4-1。

表4-12  

<table><tr><td>相变点</td><td>Ac1</td><td>Ac3</td><td>Ar1</td><td>Ar3</td><td>Ms</td></tr><tr><td>θ(近似值),℃</td><td>730</td><td>850</td><td>700</td><td>820</td><td>340</td></tr></table>

4.2 时间-温度-组织转变曲线 见图4-1。

4.3 合金组织结构 退火组织为富铬的铁素体与碳化物，碳化物类型为 $(\mathrm{Cr}, \mathrm{Fe})_{23} \mathrm{C}_{6}$ 。淬火后的组织为马氏体和 $\delta-$ 铁素体， $\delta-$ 铁素体的数量随钢中碳、铬含量的不同及淬火温度的高低而异。经回火后，组织由淬火马氏体转变为回火马氏体，析出部分碳化物。碳化物类型随回火温度升高而不同，其转变顺序为： $(\mathrm{Fe}, \mathrm{Cr})_{3} \mathrm{C} \rightarrow (\mathrm{Cr}, \mathrm{Fe})_{7} \mathrm{C}_{3} \rightarrow (\mathrm{Cr}, \mathrm{Fe})_{23} \mathrm{C}_{6}$ 。

图4-1 1Cr13钢的等温转变曲线[2]   
图片摘要：该图主要展示 4 1 1Cr13钢的等温转变曲线[2]。
![](images/aeca2994d168af66404222a967a430ee667c53cb731a0766dd8c519a1b43ca60.jpg)  
（试验用钢化学成分为 $C = 0.10\%$ ， $\mathrm{Cr} = 12.4\%$ ；奥氏体化温度： $980^{\circ}\mathrm{C}$ ）

# 5 工艺性能与要求

# 5.1 成形性能

5.1.1 热压力加工工艺参数 见表5-1。

表5-1[2]  

<table><tr><td>升温</td><td>开始温度,℃</td><td>终止温度,℃</td><td>冷却</td></tr><tr><td>缓慢加热至800℃,然后快速加热至加工温度</td><td>1180~1200</td><td>≥850</td><td>灰冷或砂冷</td></tr></table>

5.1.2 冷加工性能 在退火状态下塑性很高, 可以进行深拉深和其他种类的冷冲压成形, 也可进行冷轧。  
5.2 焊接性能 可用各种方法焊接，焊后需在 $760\sim 780^{\circ}\mathrm{C}$ 退火。  
5.3 零件热处理工艺  
5.3.1 零件的退火工艺为 $730 \sim 780^{\circ} \mathrm{C}$ , 空冷。也可用 $850 \sim 900^{\circ} \mathrm{C}$ 随炉冷至 $600^{\circ} \mathrm{C}$ 以下, 空冷。  
5.3.2 零件的最终热处理工艺 见表5-2。

表5-2[9]  

<table><tr><td rowspan="2">淬火</td><td colspan="2">按强度选择回火温度</td><td colspan="2">按硬度选择回火温度</td><td rowspan="2">冷却介质</td></tr><tr><td>σb, MPa</td><td>回火温度,℃</td><td>HB,kgf/mm2</td><td>回火温度,℃</td></tr><tr><td rowspan="5">1000~1050℃油冷</td><td>785~981</td><td>580~650</td><td>302~255</td><td>580~650</td><td rowspan="4">油或水</td></tr><tr><td>883~1079</td><td>560~620</td><td>341~285</td><td>560~620</td></tr><tr><td>981~1177</td><td>550~580</td><td>363~302</td><td>550~580</td></tr><tr><td>1079~1275</td><td>520~560</td><td>388~341</td><td>520~560</td></tr><tr><td>&gt;1275</td><td>&lt;300</td><td>&gt;388</td><td>&lt;300</td><td>空气</td></tr></table>

注：为避免出现回火脆性，除零件有特殊要求外，不宜采用 $520\sim 560^{\circ}\mathrm{C}$ 回火。

# 5.4 表面处理工艺 可采用渗氮来提高零件表面的耐磨性。

# 5.5 切削加工及磨削性能 切削性能及抛光性能良好。

# 参考资料

[1] Y B 675-73《航空用不锈及耐热钢钢棒技术条件》，冶金工业部标准化研究所出版，1974年。  
[2] 手册编写组，合金钢钢种手册，第五册，不锈耐酸钢，冶金工业出版社，1983年，第 $23\sim 27$ 页。  
[3] BHA，航空材料手册（中译本），耐热钢及合金，1965年，第 $56\sim 59$ 頁。  
[4] 陈德和，不锈钢的组织与性能，机械工业出版社，1977年。  
[5] 汽轮机、锅炉、发电机金属材料手册，上海人民出版社，1973年。  
[6] 阿列克森科，M，Φ，耐热结构钢及耐热不锈钢的组织与性能，科学技术出版社，1962年，第85页。  
[7] 北京航空材料研究所及有关工厂，不锈钢试验数据与生产检验数据汇总（不锈钢01—86及13—86），北京航空材料研究所存，1986年。  
[8] 手册编写组，合金钢钢种手册，第四册，耐热钢，冶金工业出版社，1983年，第 $80\sim 83$ 页。  
[9] HB/Z80-84，《航空用不锈钢、耐热钢热处理工艺说明书》，航空工业部标准化研究所，1984年。

编写：钟培道

审校：高荣贵、冯慎田

# 2 Cr13

# 1 概述

2Cr13钢是马氏体型不锈耐热钢，在淬火、回火后使用有较好的耐蚀性和热强性，特别是有良好的消震性。与1Cr13钢相比，强度和硬度较高，而韧性和耐蚀性稍低。在 $700^{\circ}\mathrm{C}$ 以下的空气介质中仍有稳定的抗氧化性能。为提高零件的耐磨性和疲劳性能，可进行渗氮或碳氮共渗处理。焊接性能和退火状态下的塑性虽不如1Cr13，但仍能满足焊接和成形的要求。切削加工和抛光性能良好。

2Cr13钢主要用于制造承受较高应力、要求耐腐蚀和耐磨损的机械零件，也广泛用于造纸工业、食品工业、餐具及医疗器械等。

1.1 材料牌号 2Cr13。  
1.2 相近牌号 2X13（苏联）；420,S42000（美国）；SUS420（日本）；420S29，En56B，S62（英国）；Z20C13（法国）。  
1.3 材料的技术标准 见表1-1。

表1-1  

<table><tr><td>品种</td><td>技术标准</td></tr><tr><td rowspan="2">棒材</td><td>GB 1220-84《不锈钢棒》</td></tr><tr><td>YB 675-73《航空用不锈及耐热钢钢棒技术条件》</td></tr><tr><td rowspan="2">板材</td><td>GB 3280-84《不锈钢冷轧钢板》</td></tr><tr><td>YB 677-71《航空用不锈冷轧薄钢板》</td></tr><tr><td>带材</td><td>GB 2598-81《冷轧不锈、耐热钢带》</td></tr><tr><td>丝材</td><td>GB 4240-84《不锈钢丝》</td></tr><tr><td>锻件</td><td>HB 5024-77《结构钢、不锈及耐热钢锻件》</td></tr></table>

1.4 化学成分 见表1-2。

表1-2[1]  

<table><tr><td>元素</td><td>C</td><td>Mn</td><td>Si</td><td>Cr</td><td>Ni</td><td>S</td><td>P</td></tr><tr><td>含量,%</td><td>0.16~0.24</td><td>≤0.60</td><td>≤0.60</td><td>12.00~14.00</td><td>≤0.60</td><td>≤0.03</td><td>≤0.03</td></tr></table>

1.5 热处理制度 棒材及锻件 $1040 \sim 1060^{\circ} \mathrm{C}$ 油淬或空冷， $600 \sim 700^{\circ} \mathrm{C}$ 回火，油冷。板材 $760 \sim 800^{\circ} \mathrm{C}$ 退火或高温回火。  
1.6 品种规格和供应状态   
1.6.1 品种规格 见1-3中各标准的规定。

表1-3  

<table><tr><td>状态\技术\品种</td><td>圆钢</td><td>方钢</td><td>带材</td><td>板材</td><td>丝材</td><td>锻件</td></tr><tr><td>热轧</td><td>GB 702-86</td><td>GB 702-86</td><td>-</td><td>GB709-65</td><td>-</td><td>-</td></tr><tr><td>锻造</td><td>GB 908-72</td><td>GB 908-72</td><td>-</td><td>-</td><td>-</td><td>按需供应</td></tr><tr><td>冷轧</td><td>-</td><td>-</td><td>GB 2598-81</td><td>GB708-65</td><td>-</td><td>-</td></tr><tr><td>冷拉</td><td>GB 905-82</td><td>GB 906-82</td><td>-</td><td>-</td><td>GB 4240-84</td><td>-</td></tr></table>

1.6.2 供应状态 以退火或高温回火状态供应。

1.7 熔炼和铸造工艺 可用电弧炉、电弧炉 $+$ 电渣重熔等方法冶炼。

1.8 应用概况及特殊要求 具有较好的耐蚀性和耐磨性，一直到 $500^{\circ}\mathrm{C}$ 仍有较高的强度， $700^{\circ}\mathrm{C}$ 以下氧化也很轻微。在国内外广泛用作高温高压蒸汽中工作的零件。燃气轮机和水轮机叶片以及热油泵轴、轴套、齿轮、套管等。由于钢的冷脆转变温度约为 $-40 \sim -60^{\circ}\mathrm{C}$ ，因此也常被用来制造在浅低温下要求有较高冲击韧性的耐蚀零件。航空上各类油泵的轴、柱塞、活门等零件也大多用该钢制造。

2Cr13钢在 $450\sim 560^{\circ}\mathrm{C}$ 温度区间，出现明显的回火脆性，因此，应避免在此温度区间回火。为使调质后的2Cr13钢获得较高的冲击韧性，对于尺寸较大的零件，回火时应以较快的速度冷却，同时宜采用较低的淬火温度。

# 2 物理及化学性能

# 2.1 热性能

2.1.1 熔化温度范围 $1450 \sim 1510^{\circ} \mathrm{C}^{[2]}$ 。

2.1.2 热导率 见表2-1。

表2-1[3]   

<table><tr><td>θ, ℃</td><td>100</td><td>200</td><td>300</td><td>400</td><td>500</td></tr><tr><td>λ, W / (m·℃)</td><td>22.2</td><td>23.4</td><td>24.7</td><td>25.5</td><td>26.4</td></tr></table>

2.1.3 比热容 见表2-2。

表2-2 [4]   

<table><tr><td>θ, ℃</td><td>20~300</td><td>20~400</td><td>20~500</td><td>20~600</td></tr><tr><td>C, J/(kg·℃)</td><td>511</td><td>532</td><td>548</td><td>574</td></tr></table>

2.1.4 线膨胀系数 见表2-3。

表 2-3 [2]  

<table><tr><td>θ, ℃</td><td>20~100</td><td>20~200</td><td>20~300</td><td>20~400</td><td>20~500</td></tr><tr><td>α, 10-6℃-1</td><td>10.5</td><td>11.0</td><td>11.5</td><td>12.0</td><td>12.0</td></tr></table>

2.2 密度 $\rho = 7.75\mathrm{g / cm}^{3[2]}$ 。

# 2.3 电性能 电阻率 见表2-4。

表2-4[5]  

<table><tr><td>θ, ℃</td><td>20</td><td>100</td><td>200</td><td>300</td><td>400</td><td>500</td><td>600</td><td>700</td></tr><tr><td>ρ, 10-8Ω·m</td><td>64</td><td>69</td><td>76</td><td>83</td><td>91</td><td>97</td><td>104</td><td>108</td></tr></table>

# 2.4 磁性能

# 2.5 化学性能

2.5.1 抗氧化性能 在 $700^{\circ}\mathrm{C}$ 以下具有稳定的抗氧化性能

# 2.5.2 耐腐蚀性能

2.5.2.1 在不同介质中的腐蚀速度 见表2-5。

表2-5[2]  

<table><tr><td rowspan="3">试验条件</td><td>介质</td><td colspan="12">硝酸</td><td></td></tr><tr><td>浓度,%</td><td>5</td><td colspan="2">5</td><td>20</td><td colspan="2">20</td><td>50</td><td>50</td><td>65</td><td colspan="2">65</td><td>90</td><td>90</td></tr><tr><td>温度,℃</td><td>20</td><td colspan="2">沸腾</td><td>20</td><td colspan="2">沸腾</td><td>20</td><td>沸腾</td><td>20</td><td colspan="2">沸腾</td><td>20</td><td>沸腾</td></tr><tr><td colspan="2">腐蚀速度mm/a</td><td>&lt;0.1</td><td colspan="2">3.0~10.0</td><td>&lt;0.1</td><td colspan="2">1.0~3.0</td><td>&lt;0.1</td><td>&lt;3.0</td><td>&lt;0.1</td><td colspan="2">3.0~10.0</td><td>&lt;0.1</td><td>&lt;10.0</td></tr><tr><td rowspan="3">试验条件</td><td>介质</td><td colspan="2">硼酸</td><td colspan="5">醋酸</td><td colspan="2">柠檬酸</td><td colspan="2">蚁酸</td><td colspan="2">氢氧化钠</td></tr><tr><td>浓度,%</td><td colspan="2">50~饱和</td><td>1</td><td>5</td><td>5</td><td>10</td><td>10</td><td>1</td><td>20</td><td>10~50</td><td>10~50</td><td colspan="2">20</td></tr><tr><td>温度,℃</td><td colspan="2">100</td><td>90</td><td>20</td><td>沸腾</td><td>20</td><td>沸腾</td><td>20</td><td>沸腾</td><td>20</td><td>沸腾</td><td colspan="2">50</td></tr><tr><td colspan="2">腐蚀速度mm/a</td><td colspan="2">&lt;0.1</td><td>&lt;0.1</td><td>&lt;1.0</td><td>&gt;10.0</td><td>&lt;1.0</td><td>&gt;10.0</td><td>&lt;0.1</td><td>&lt;10.0</td><td>&lt;0.1</td><td>&gt;10.0</td><td colspan="2">&lt;0.1</td></tr></table>

# 2.5.2.2 经不同温度回火后，在 $3\% \mathrm{NaCl}$ 水溶液中耐腐蚀性能的变化 见图2-1。

图片摘要：该图主要展示 2 5[2]。
![](images/65772a12c12a8d08d38adb8da9feb3c614b17fd537df86e61280b613ff4bc6a8.jpg)  
图2-1 不同温度回火对钢在 $3\% \mathrm{NaCl}$ 水溶液中腐蚀失重的影响[6]（试验时间为100d）

# 3 力学性能

3.1 技术标准规定的性能 见表3-1。

表3-1  

<table><tr><td rowspan="3">技术标准</td><td rowspan="3">热处理制度</td><td>σb</td><td>σ0.2</td><td>δ5</td><td>ψ</td><td>akU</td><td>HB</td></tr><tr><td colspan="2">MPa</td><td colspan="2">%</td><td>kJ/m2</td><td rowspan="2">kgf/mm2</td></tr><tr><td colspan="5">不小于</td></tr><tr><td>GB 1220-84</td><td>920~980℃油淬或水冷+600~750℃油、水冷</td><td>635</td><td>440</td><td>20</td><td>50</td><td>780</td><td>&gt;192</td></tr><tr><td>YB 675-73</td><td>1040~1060℃油淬+600~700℃油冷</td><td>835</td><td>635</td><td>10</td><td>50</td><td>590</td><td>241~341</td></tr><tr><td>YB 677-71</td><td>760~800℃退火或高温回火</td><td>490</td><td>-</td><td>20</td><td>-</td><td>-</td><td>-</td></tr><tr><td>GB 2598-81</td><td>760~800℃退火或高温回火</td><td>490</td><td>-</td><td>20</td><td>-</td><td>-</td><td>-</td></tr><tr><td>HB 5024-77</td><td>1040~1060℃油淬+600~700℃油冷</td><td>835</td><td>635</td><td>10</td><td>50</td><td>590</td><td>241~341</td></tr></table>

① 为 $\delta_{10}\%$ 。

# 3.2 室温和不同温度下的力学性能

3.2.1 硬度 经不同温度回火后的硬度变化 见图3-1。

图片摘要：该图主要展示 3 1 经不同温度回火后的硬度变化[71]（回火前经 油淬）。
![](images/89fa367c817dfbf7792a1cd38ee2ba26438d1f11dcbd16593a9e39ece966530f.jpg)  
图3-1 经不同温度回火后的硬度变化[71]（回火前经 $1050^{\circ}\mathrm{C}$ 油淬）

# 3.2.2 拉伸性能

3.2.2.1 室温拉伸性能生产检验数据统计 见表3-2。

表3-2 [8]   

<table><tr><td colspan="2">项 目</td><td>S基值</td><td>A基值</td><td>B基值</td><td>X值</td><td>s</td></tr><tr><td>σb</td><td rowspan="2">MPa</td><td>835</td><td>815</td><td>865</td><td>925</td><td>42</td></tr><tr><td>σ0.2</td><td>635</td><td>595</td><td>670</td><td>770</td><td>66</td></tr></table>

注：表中数据为128炉生产检验数据统计结果。

# 3.2.2.2 回火温度对室温拉伸性能的影响 见图3-2。

图片摘要：该图主要展示 3 2 [8]。
![](images/bf7c240bb277e9fce684d69d6d1787b30ad19b6ab6581537e5667804438e4474.jpg)  
图3-2回火温度对室温拉伸性能的影响[7]（回火前经 $1050^{\circ}C$ 油淬）

# 3.2.2.3 不同温度下的拉伸性能 见表3-3和图3-3。

表3-3 [2]   

<table><tr><td rowspan="2">热处理制度</td><td rowspan="2">θ, ℃</td><td>σb</td><td>σ0.2</td><td>δ5</td><td>ψ</td></tr><tr><td colspan="2">MPa</td><td colspan="2">%</td></tr><tr><td rowspan="7">1020℃空冷+720~750℃回火</td><td>20</td><td>706</td><td>510</td><td>21</td><td>68</td></tr><tr><td>300</td><td>539</td><td>392</td><td>18</td><td>66</td></tr><tr><td>400</td><td>520</td><td>392</td><td>16</td><td>58</td></tr><tr><td>450</td><td>481</td><td>373</td><td>17</td><td>57</td></tr><tr><td>475</td><td>481</td><td>412</td><td>22</td><td>71</td></tr><tr><td>500</td><td>431</td><td>353</td><td>32</td><td>75</td></tr><tr><td>550</td><td>343</td><td>275</td><td>36</td><td>83</td></tr></table>

图3-3 不同温度下的拉伸性能[2]  
图片摘要：该图主要展示 3 3 不同温度下的拉伸性能[2]。
![](images/e8bc41ceae3d5556dbe2c5f8c2dc1840b63f66d430e4bbdfe09e1d9e62ae88b1.jpg)  
（试样经 $1020^{\circ}\mathrm{C}$ 空冷 $+720\sim 750^{\circ}\mathrm{C}$ 回火）

3.2.2.4 回火冷却方式对钢的拉伸性能的影响 见表3-4。

表3-4 [9]  

<table><tr><td colspan="3">热处理制度</td><td rowspan="2">σb</td><td rowspan="2">σ0.2</td><td rowspan="2">δ5</td><td rowspan="2">ψ</td></tr><tr><td rowspan="2">淬火</td><td colspan="2">回火</td></tr><tr><td>温度</td><td>冷却方式</td><td colspan="2">MPa</td><td colspan="2">%</td></tr><tr><td rowspan="2">980℃油淬</td><td rowspan="2">670℃</td><td>空气</td><td>827</td><td>662</td><td>20.4</td><td>59.0</td></tr><tr><td>油冷</td><td>796</td><td>644</td><td>21.0</td><td>71.5</td></tr></table>

# 3.2.4 冲击性能

3.2.4.1 棒材室温冲击韧性生产检验数据统计 见表3-5。

表3-5（8）  

<table><tr><td>项 目</td><td>S基值</td><td>max</td><td>min</td><td>X值</td><td>s</td></tr><tr><td>akU, kJ/m2</td><td>590</td><td>1840</td><td>590</td><td>950</td><td>320</td></tr></table>

# 3.2.4.2 不同温度回火对冲击韧性的影响 见图3-4。

图片摘要：该图主要展示 3 5（8）。
![](images/85aacc944c0a0fd44147c071277338a5f5d2779700d3a72c7a427a7693048c47.jpg)  
图3-4 不同温度回火对冲击韧性的影响（回火前经 $1050^{\circ}\mathrm{C}$ 油淬）

# 3.2.4.3 不同温度下的冲击韧性 见表3-6。

表3-6 [3]   

<table><tr><td>θ, ℃</td><td>20</td><td>300</td><td>400</td><td>450</td><td>500</td><td>550</td></tr><tr><td>aKU, kJ/m2</td><td>640~1720</td><td>1180</td><td>2010</td><td>2350</td><td>2450</td><td>2190</td></tr></table>

注：试样经 $1000\sim 1020^{\circ}\mathrm{C}$ 油淬 $+720\sim 750^{\circ}\mathrm{C}$ 回火。

# 3.2.4.4 回火冷却方式对冲击韧性的影响 见表3-7。

表3-7[9]  

<table><tr><td>670℃回火后的冷却方式</td><td>空冷</td><td>油淬</td></tr><tr><td>akU, kJ/m2</td><td>420~470</td><td>1760~2060</td></tr><tr><td>akU(油淬)/akU(空冷)</td><td colspan="2">4.2~4.4</td></tr></table>

注：试样回火前经 $980^{\circ}\mathrm{C}$ 油淬。

# 3.3 持久和蠕变性能

3.3.1 高温持久性能 见表3-8。

表  

<table><tr><td rowspan="2">热处理制度</td><td rowspan="2">θ, ℃</td><td>σ100</td><td>σ300</td><td>σ400</td><td>σ10000</td><td>σ100000</td></tr><tr><td colspan="5">MPa</td></tr><tr><td rowspan="4">1000~1020℃空冷+720~750℃回火</td><td>450</td><td>392①</td><td>363①</td><td>323</td><td>290</td><td>255</td></tr><tr><td>470</td><td>-</td><td>-</td><td>255</td><td>211</td><td>186</td></tr><tr><td>500</td><td>284①</td><td>265①</td><td>225</td><td>191</td><td>157</td></tr><tr><td>530</td><td>-</td><td>-</td><td>157</td><td>103</td><td>75</td></tr><tr><td rowspan="2">950~1000℃油淬+640~700℃空冷</td><td>450</td><td>-</td><td>-</td><td>-</td><td>294</td><td>245</td></tr><tr><td>500</td><td>-</td><td>-</td><td>-</td><td>186</td><td>147</td></tr></table>

① 数据引自资料 [4]，其余均引自资料 [3]。

# 3.3.2 高温蠕变性能 见表3-9。

表3-9[3]  

<table><tr><td rowspan="2">热处理制度</td><td rowspan="2">θ,℃</td><td>σ0.2/10000</td><td>σ0.5/10000</td><td>σ1.0/10000</td><td>σ0.1/10000</td><td>σ0.5/100000</td><td>σ1.0/100000</td></tr><tr><td colspan="6">MPa</td></tr><tr><td rowspan="4">1000~1020℃空冷+720~750℃回火</td><td>450</td><td>177</td><td>265</td><td>--</td><td>-</td><td>-</td><td>-</td></tr><tr><td>475</td><td>118</td><td>--</td><td>-</td><td>-</td><td>-</td><td>-</td></tr><tr><td>500</td><td>68</td><td>108</td><td>157</td><td>-</td><td>-</td><td>-</td></tr><tr><td>550</td><td>39</td><td>49</td><td>69</td><td>-</td><td>-</td><td>-</td></tr><tr><td rowspan="4">950~1000℃油淬+640~700℃回火,空冷</td><td>450</td><td>-</td><td>-</td><td>-</td><td>118</td><td>88</td><td>127</td></tr><tr><td>475</td><td>-</td><td>-</td><td>-</td><td>-</td><td>49</td><td>78</td></tr><tr><td>500</td><td>-</td><td>-</td><td>-</td><td>49</td><td>29</td><td>49</td></tr><tr><td>550</td><td>-</td><td>-</td><td>-</td><td>29</td><td>20</td><td>29</td></tr></table>

# 3.4 疲劳性能

# 3.4.1 高周疲劳

3.4.1.1 不同温度下光滑与缺口旋转弯曲疲劳极限 见表3-10。

# 3.5 弹性性能

表3-10[4]  

<table><tr><td rowspan="2">热处理制度</td><td rowspan="2">θ, ℃</td><td>σ-1</td><td>σ-1H</td></tr><tr><td colspan="2">MPa</td></tr><tr><td rowspan="5">1020~1050℃油淬+700~720℃回火</td><td>20</td><td>363</td><td>235</td></tr><tr><td>200</td><td>343</td><td>216</td></tr><tr><td>300</td><td>314</td><td>196</td></tr><tr><td>400</td><td>304</td><td>167</td></tr><tr><td>500</td><td>235</td><td>127</td></tr><tr><td rowspan="3">淬火+回火后经喷丸强化处理</td><td>20</td><td>392</td><td>284</td></tr><tr><td>300</td><td>353</td><td>235</td></tr><tr><td>400</td><td>314</td><td>226</td></tr></table>

注：循环次数 $10^{7}$ 。

# 3.5.1 弹性模量 见表3-11。

表3-11[3]  

<table><tr><td>θ, ℃</td><td>20</td><td>100</td><td>200</td><td>300</td><td>400</td><td>500</td><td>600</td></tr><tr><td>E, . GPa</td><td>228</td><td>214</td><td>208</td><td>200</td><td>189</td><td>180</td><td>169</td></tr></table>

# 4 组织结构

# 4.1 相变温度 见表4-1。

表4-1 [2]   

<table><tr><td>相变点</td><td>Ac1</td><td>Ac3</td><td>Ar1</td></tr><tr><td>θ(近似值),℃</td><td>820</td><td>950</td><td>780</td></tr></table>

# 4.2 时间-温度-组织转变曲线

4.3 合金组织结构 在淬火状态下的组织为马氏体。在回火过程中，自马氏体中析出碳化物，析出的碳化物随回火温度升高而变化，其转变过程是： $(\mathrm{Fe}, \mathrm{Cr})_3\mathrm{C} \rightarrow (\mathrm{Cr}, \mathrm{Fe})$ 。 $\mathrm{Cr}_3 \rightarrow (\mathrm{Cr}, \mathrm{Fe})_{23}\mathrm{C}_{6}$ 。马氏体转变为回火马氏体或索氏体。

# 5 工艺性能与要求

# 5.1 成形性能

5.1.1 热压力加工工艺 见表5-1。

表5-1 [2]   

<table><tr><td>升温</td><td>开始温度,℃</td><td>终止温度,℃</td><td>冷却</td></tr><tr><td>≤800℃装炉,850℃前缓慢加热</td><td>1160~1200</td><td>≥850</td><td>砂冷或及时退火</td></tr></table>

5.1.2 钢的冷成形性能良好，可在室温下进行弯曲、折叠、卷边或深冲，也可进行

冷轧。

5.2 焊接性能 有较好的焊接性能，但焊后硬化倾向较大，易产生裂纹。用Cr202、Cr207等焊条焊接时，焊前需经 $250\sim 350^{\circ}\mathrm{C}$ 预热，焊后需经 $700\sim 730^{\circ}\mathrm{C}$ 回火；用奥107、奥207等焊条焊接时，焊后可不进行热处理。

# 5.3 零件热处理工艺

5.3.1 零件的退火工艺 $870 \sim 900^{\circ} \mathrm{C}$ 保温，炉冷至 $600^{\circ} \mathrm{C}$ 以下空冷，也可用 $730 \sim$ $780^{\circ} \mathrm{C}$ 高温回火空冷工艺。  
5.3.2 零件的消除应力回火工艺为 $400^{\circ}\mathrm{C}$ ，空冷。  
5.3.3 零件的最终热处理工艺 见表5-2。

表5-2 [10]   

<table><tr><td colspan="2">淬火</td><td colspan="2">按强度选择回火温度</td><td colspan="2">按硬度选择回火温度</td><td rowspan="2">冷却介质</td></tr><tr><td>θ, ℃</td><td>冷却介质</td><td>σb, MPa</td><td>回火温度,℃</td><td>HB, kgf/mm²</td><td>回火温度, ℃</td></tr><tr><td rowspan="6">1000~1050</td><td rowspan="6">油</td><td>686~883</td><td>640~690</td><td>262~229</td><td>650~690</td><td rowspan="5">油或水</td></tr><tr><td>883~1079</td><td>560~640</td><td>285~255</td><td>600~650</td></tr><tr><td>981~1177</td><td>540~590</td><td>341~285</td><td>570~600</td></tr><tr><td>1079~1275</td><td>520~560</td><td>388~341</td><td>540~570</td></tr><tr><td>1177~1373</td><td>500~540</td><td>444~388</td><td>510~540</td></tr><tr><td>&gt;1373</td><td>&lt;350</td><td>&gt;444</td><td>&lt;350</td><td>空气</td></tr></table>

注：除零件有特殊要求外，不宜在 $450\sim 560^{\circ}\mathrm{C}$ 区间回火，以避免回火脆性。

5.4 表面处理工艺 可采用渗氮、碳氮共渗或喷丸强化工艺提高其耐磨性及疲劳性能。  
5.5 切削加工及磨削性能 切削加工、磨削及抛光性能良好。

# 参考资料

[1] YB675-73《航空用不锈及耐热钢钢棒技术条件》，冶金工业部标准化研究所出版，1974年。  
[2] 手册编写组，合金钢钢种手册，第五册，不锈耐酸钢，冶金工业出版社，1983年，第 $27\sim 30$ 页。  
[3] 手册编写组，合金钢钢种手册，第四册，耐热钢，冶金工业出版社，1983年，第 $83\sim 86$ 页。  
[4] BHAM, 航空材料手册（中译本），耐热钢及合金，1965年，第 $60\sim 63$ 页。  
[5] 手册编写组，航空材料手册，上册，国防工业出版社，1972年，第 $92\sim 126$ 页。  
[6] 阿列克森科、M·Φ，耐热结构钢及耐热不锈钢的组织与性能，科学技术出版社，1962年，第85页。  
[7] 新都机械厂，回火温度对2Cr13等钢性能的影响（内部报告），1983年。  
[8] 北京航空材料研究所及有关工厂, 不锈钢试验数据及生产检验数据汇编（不锈02—86），北京航空材料研究所存，1986年。  
[9] 陈德和，不锈钢的性能与组织，机械工业出版社，1977年。  
[10] H B / Z80-84, 《航空用不锈钢、耐热钢热处理工艺说明书》, 航空工业部标准化研究所, 1984年。

编写：钟培道

审校：高荣贵、冯慎田

# 1 概述

3Cr13钢是马氏体型不锈钢，在淬火回火后使用。与1Cr13、2Cr13钢相比，有更高的强度、硬度和淬透性，但其耐蚀性和 $700^{\circ}\mathrm{C}$ 以下的热稳定性较1Cr13、2Cr13钢低。冷加工性能和焊接性能不好，焊后应立即热处理，以防开裂。在退火状态下具有较好的切削加工性能。

3Cr13钢主要用于制造要求耐腐蚀、高强度、耐磨的零件以及量具、医疗器具等。

1.1 材料牌号 3Cr13。

1.2 相近牌号 3X13（苏联）；420（美国）；SUS420J2（日本）；420S45，E56D（英国）；Z30C13（法国）。  
1.3 材料的技术标准 见表1-1。

表1-1  

<table><tr><td>品种</td><td>技术标准</td></tr><tr><td rowspan="2">棒材</td><td>GB 1220-84《不锈钢棒》</td></tr><tr><td>YB 675-73《航空用不锈及耐热钢钢棒技术条件》</td></tr><tr><td rowspan="2">板材</td><td>GB 3280-84《不锈钢冷轧钢板》</td></tr><tr><td>YB 677-71《航空用不锈冷轧薄钢板》</td></tr><tr><td>带材</td><td>GB 2598-81《冷轧不锈、耐热钢带》</td></tr><tr><td>丝材</td><td>GB 4240-84《不锈钢丝》</td></tr><tr><td>锻件</td><td>HB 5024-77《结构钢、不锈及耐热钢锻件》</td></tr></table>

1.4 化学成分 见表1-2。

表1-2  

<table><tr><td>元素</td><td>C</td><td>Mn</td><td>Si</td><td>Cr</td><td>Ni</td><td>S</td><td>P</td></tr><tr><td>含量,%</td><td>0.25~0.34</td><td>≤0.60</td><td>≤0.60</td><td>12.00~14.00</td><td>≤0.60</td><td>≤0.030</td><td>≤0.030</td></tr></table>

1.5 热处理制度 棒材及锻件 $1000 \sim 1050^{\circ} \mathrm{C}$ 油淬或空冷， $200 \sim 300^{\circ} \mathrm{C}$ 回火。板材 $740 \sim 780^{\circ} \mathrm{C}$ 退火或高温回火。

1.6 品种规格和供应状态

1.6.1 品种规格 热轧材 $d8\sim 120\mathrm{mm}$ ，方 $8\sim 120\mathrm{mm}$ ；锻材 $d75\sim 250\mathrm{mm}$ ，方 $55\sim$ $250\mathrm{mm}$ ；冷拉材 $d8\sim 65\mathrm{mm}$ ，方 $8\sim 50\mathrm{mm}$ ， $s8\sim 50\mathrm{mm}$ ；热轧钢板 $4.5\sim 20\times 600\sim$ $1800\times 600\sim 6500\mathrm{mm},1.0\sim 4.0\times 600\sim 1000\times 800\sim 2000\mathrm{mm};$ 冷轧薄板 $1.0\sim 4.0\times 750$

$\sim 1000 \times 1500 \sim 2000 \mathrm{~mm}$ ；冷轧钢带 $0.1 \sim 2.5 \times 5 \sim 400 \mathrm{~mm}$ ；无缝钢管 $d 57 \sim 133 \times 4.0 \sim 30 \mathrm{~mm}$ ；钢丝 $d 0.2 \sim 8.0 \mathrm{~mm}$ ；医用缝合针钢丝 $d 0.22 \sim 2.0 \mathrm{~mm}$ 。

1.6.2 供应状态棒材、锻件及板材均以退火或高温回火状态供应；带材以软态或硬态供应；丝材以冷拉状态或热处理状态供应，也可经磨光或抛光后供应。

1.7 熔炼和铸造工艺 可采用电弧炉、电弧炉 + 电渣重熔等方法熔炼。

1.8 应用概况及特殊要求 在世界各主要工业国家均发展了相近的牌号，广泛用于制造耐腐蚀的刃具及耐磨、耐蚀的构件，如 $300^{\circ}\mathrm{C}$ 以下工作的弹簧、 $400^{\circ}\mathrm{C}$ 以下工作的轴、螺栓、阀门、轴承等。由于在急冷淬火时易产生裂纹，如果采用空冷，会使耐蚀性能降低，因此，对于大截面零件，宜采用分级淬火。有时为减少组织中残余奥氏体含量，需进行冷处理。该钢不宜在 $350\sim 550^{\circ}\mathrm{C}$ 温度区间回火。

# 2 物理和化学性能

# 2.1 热性能

2.1.2 热导率 见表2-1。

表 2-1 [2]  

<table><tr><td>θ, ℃</td><td>100</td><td>200</td><td>300</td><td>500</td></tr><tr><td>λ, W/(m·°C)</td><td>25.1</td><td>25.5</td><td>25.5</td><td>25.5</td></tr></table>

2.1.3 比热容 见表2-2。

表 2-2 | 2 |
