Repository: C-zj02/CFD-claw

<div align="center">

**English** | [中文](#中文版) | [Français](README_FR.md) | [Русский](README_RU.md) | [हिन्दी](README_HI.md) | [العربية](README_AR.md) | [Português](README_PT.md)

# 🚀 Claude Code Python

**A Complete Python Reimplementation Based on Real Claude Code Source**

*From TypeScript Source → Rebuilt in Python with ❤️*

***
**🔥 Active Development • New Features Weekly 🔥**

</div>

***

## 🎯 What is This?

**Clawd Code** is a **complete Python rewrite** of Claude Code, based on the **real TypeScript source code**.

File: RAG-data/中国航空材料手册(第1版) 第1卷 结构钢 不锈钢801-935.pdf-265b6c12-4bbe-4fb1-a646-681191f1fff0.md (part 1 of 5)
$0.05 \times 100\mathrm{mm}$ ；冷拔管 $d6 \sim 25 \times 1 \sim 5\mathrm{mm}$ 。

1.6.2 供应状态 通常以固溶处理状态供应, 也可在锻造、热轧、冷轧、冷拉或冷拔状态供应。

1.7 熔炼和铸造工艺 可采用真空感应炉、电弧炉、电弧炉 $+$ 电渣重熔工艺熔炼。

# 1.8 应用概况及特殊要求

1.8.1 应用概况 目前主要用于制造各类重要的中温不锈钢弹性元件，使用温度可达 $300^{\circ}\mathrm{C}$ ，已被选作航空不锈钢及挤压式无扩口导管连接件管套用材。

# 1.8.2 特殊要求

1.8.2.1 与所有这类钢一样，合金元素配比对该钢的马氏体转变点及 $\delta-$ 铁素体含量有显著影响，因此熔炼时应严格控制化学成分。用于航空上时，需采用真空炉熔炼。由于该钢含锰较高，因此过热倾向性较大，热加工时，需严格控制加热温度。  
1.8.2.2 0 Cr12Mn5Ni4Mo3Al钢的耐腐蚀性能介于奥氏体不锈钢与马氏体不锈钢之间，对于光亮表面的半成品或成品，建议进行清洗、油封，以防氯离子腐蚀。在高应力状态下进行酸洗或存放于潮湿气氛中，容易产生应力腐蚀裂纹，必要时可在 $300^{\circ}\mathrm{C}$ 左右进行回火消除应力。  
1.8.2.3 0 Cr12Mn5Ni4Mo3Al钢在马氏体转变期间,体积增大约 $0.4\%$ ，需加注意。

# 2 物理及化学性能

# 2.1 热性能

2.1.2 热导率 见表2-1。

表 2-1 [2]  

<table><tr><td>θ, ℃</td><td>100</td><td>200</td><td>300</td><td>400</td><td>500</td><td>600</td><td>700</td></tr><tr><td>λ, W/(m·℃)</td><td>17.6</td><td>19.3</td><td>20.9</td><td>22.6</td><td>23.9</td><td>25.1</td><td>26.0</td></tr></table>

2.1.4 线膨胀系数 见表2-2。

表 2-2 [2]  

<table><tr><td colspan="2">θ, ℃</td><td>20~100</td><td>20~200</td><td>20~300</td><td>20~400</td><td>20~500</td><td>20~600</td></tr><tr><td rowspan="2">a, 10-6℃-1</td><td>固溶状态</td><td>16.2</td><td>17.1</td><td>17.8</td><td>18.5</td><td>18.9</td><td>19.3</td></tr><tr><td>时效状态</td><td>13.7</td><td>13.9</td><td>14.1</td><td>14.5</td><td>14.7</td><td>14.8</td></tr></table>

2.1.5 辐射系数 见表2-3。

表 2-3 [2]  

<table><tr><td>θ, ℃</td><td>150</td><td>200</td><td>300</td><td>400</td><td>500</td><td>540</td></tr><tr><td>ε</td><td>0.5</td><td>0.51</td><td>0.51</td><td>0.52</td><td>0.53</td><td>0.53</td></tr></table>

2.2 密度 见表2-4。

表2-4[2]  

<table><tr><td>材料状态</td><td>固溶状态</td><td>时效状态</td></tr><tr><td>ρ, g/cm3</td><td>7.8</td><td>7.7</td></tr></table>

# 2.3 电性能 电阻率 见表2-5。

表 2-5 [2]  

<table><tr><td>θ, ℃</td><td>20</td><td>100</td><td>200</td><td>300</td><td>400</td><td>500</td><td>600</td></tr><tr><td>ρ, 10-8Ω·m</td><td>79.7</td><td>85.0</td><td>92.0</td><td>98.5</td><td>103.9</td><td>109.3</td><td>115.9</td></tr></table>

# 2.4 磁性能 磁导率 见表2-6。

表2-6 [2]   

<table><tr><td rowspan="2">磁场强度 H, A/m</td><td colspan="3">磁导率 μ, 10-6H/m</td></tr><tr><td>固溶状态</td><td>冷处理后</td><td>时效状态</td></tr><tr><td>1990</td><td>28.9</td><td>49.0</td><td>51.5</td></tr><tr><td>3980</td><td>45.2</td><td>88.0</td><td>91.7</td></tr><tr><td>7960</td><td>44.0</td><td>85.5</td><td>91.7</td></tr><tr><td>15920</td><td>31.4</td><td>56.6</td><td>60.3</td></tr><tr><td>4775</td><td>49.0 (max)</td><td>93.0 (max)</td><td>100.5 (max)</td></tr></table>

注：测定磁导率用的材料，其 $\mathrm{Ms} = 29^{\circ}\mathrm{C}$ ，而试样加工在冬季进行，显然已有部分马氏体形成，故固溶状态下磁导率较高。

# 2.5 化学性能

# 2.5.1 抗氧化性能 见表2-7。

表 2-7 [3]  

<table><tr><td>θ, ℃</td><td colspan="7">500</td></tr><tr><td>t, h</td><td>25</td><td>50</td><td>75</td><td>100</td><td>200</td><td>500</td><td>1000</td></tr><tr><td>氧化增重, g/m²</td><td>0.28</td><td>0.25</td><td>0</td><td>0.14</td><td>0.14</td><td>0.39</td><td>0.31</td></tr><tr><td>氧化速率, g/m²·h</td><td>0.011</td><td>0.005</td><td>0</td><td>0.0014</td><td>0.0007</td><td>0.0008</td><td>0.0003</td></tr></table>

# 2.5.2 耐腐蚀性能

# 2.5.2.1 经均匀腐蚀试验后的力学性能 见表2-8。

表2-8 [2]   

<table><tr><td rowspan="2" colspan="2">试 验 介 质</td><td colspan="2">交替持续180d</td><td colspan="2">交替持续360d</td></tr><tr><td>σb, MPa</td><td>δ5, %</td><td>σb, MPa</td><td>δ5, %</td></tr><tr><td rowspan="3">3%NaCl+0.3%H2O2水溶液</td><td>试验前</td><td>1604</td><td>13.0</td><td>1604</td><td>13.0</td></tr><tr><td>试验后</td><td>1117</td><td>2.3</td><td>921</td><td>1.6</td></tr><tr><td>损失率,%</td><td>30.4</td><td>82.3</td><td>42.6</td><td>88.0</td></tr><tr><td rowspan="3">人造海水:NaCl, 27g/LCaCl2, 1g/LMgCl2·6H2O, 12.75g/LKCl, 1g/L</td><td>试验前</td><td>1604</td><td>13.0</td><td>1604</td><td>13.0</td></tr><tr><td>试验后</td><td>1580</td><td>9.4</td><td>1309</td><td>2.8</td></tr><tr><td>损失率,%</td><td>1.5</td><td>27.8</td><td>18.4</td><td>79.0</td></tr></table>

注：试验采用干湿交替，即在 $35 \pm 1^{\circ} \mathrm{C}$ 的溶液内浸泡 $5 \mathrm{~min}$ ，而后在空气中自然干燥 $25 \mathrm{~min}$ ，组成一个周期，反复循环。

2.5.2.2 0 Cr12Mn 5 Ni 4 Mo 3 A 1 钢与 9 Cr18 和 1 Cr17Ni 2 两种不锈钢在高温纯净水中的耐腐蚀性能比较见表 2-9。

表 2-9 [2]  

<table><tr><td rowspan="2">t, h</td><td colspan="3">均匀腐蚀速率，g/m²·h</td></tr><tr><td>0 Cr12 Mn 5 Ni 4 Mo 3 Al</td><td>9 Cr18</td><td>1Cr17Ni 2</td></tr><tr><td>250</td><td>0.001</td><td>0.0023</td><td>0.0031</td></tr><tr><td>500</td><td>0.0018</td><td>0.0026</td><td>0.0022</td></tr><tr><td>1000</td><td>0.0027</td><td>0.0042</td><td>0.0041</td></tr><tr><td>2000</td><td>0.0035</td><td>0.0064</td><td>0.0045</td></tr><tr><td>3000</td><td>0.0033</td><td>0.0082</td><td>0.0051</td></tr></table>

注：试验介质为二次蒸馏水（ $\mathrm{pH} \approx 7$ ，含氧量 $\leqslant 0.1\mathrm{ppm}$ ，含氯量 $\leqslant 0.1\mathrm{ppm}$ ，电阻率 $5000\Omega \cdot \mathrm{m}$ ）  
试验温度为 $300^{\circ}\mathrm{C}$ ，压力为饱和蒸汽压。  
试验在1Cr18Ni9Ti制造的2L高压釜中进行。

# 2.5.2.3 不同腐蚀介质及不同应力水平下的耐应力腐蚀性能 见表2-10。

表 2-10 [3]  

<table><tr><td>试 验 介 质</td><td>应力水平,MPa</td><td>持续时间,h</td></tr><tr><td rowspan="3">\( 3\% \mathrm {NaCl} + 0.3\% \mathrm {H}_{2}\mathrm {O}_{2} \)交替腐蚀</td><td>\( 0.65\sigma_{0.2} \)</td><td>1622</td></tr><tr><td>\( 0.75\sigma_{0.2} \)</td><td>387</td></tr><tr><td>\( 0.90\sigma_{0.2} \)</td><td>511</td></tr><tr><td rowspan="4">人造海水(成分同表2-8)交替腐蚀</td><td>\( 0.55\sigma_{0.2} \)</td><td>411</td></tr><tr><td>\( 0.65\sigma_{0.2} \)</td><td>119</td></tr><tr><td>\( 0.75\sigma_{0.2} \)</td><td>655</td></tr><tr><td>\( 0.90\sigma_{0.2} \)</td><td>593</td></tr></table>

注：采用弓形试样，在干湿交替轮上进行试验，试验条件同表2-8注， $\sigma_{0,2} = 1450\mathrm{MPa}$

# 2.5.2.4 在人造海水中交替腐蚀试验150h后的旋转弯曲疲劳性能 见表2-11。

表2-11[3]  

<table><tr><td rowspan="2">热处理制度</td><td colspan="2">疲劳试验前腐蚀条件</td><td rowspan="2">σ, MPa</td><td rowspan="2">N, 周</td></tr><tr><td>介 质</td><td>t, h</td></tr><tr><td rowspan="5">1050℃30min空冷+(-78℃) 4h+520℃ 2h, 空冷</td><td rowspan="5">人造海水交替腐蚀</td><td rowspan="5">150</td><td rowspan="5">606</td><td>2.6×10^6</td></tr><tr><td>3.9×10^6</td></tr><tr><td>7.46×10^6</td></tr><tr><td>&gt;10^7</td></tr><tr><td>&gt;10^7</td></tr><tr><td rowspan="4">1050℃30min空冷+(-78℃) 4h+560℃ 2h空冷</td><td rowspan="4">人造海水交替腐蚀</td><td rowspan="4">150</td><td rowspan="4">606</td><td>&gt;10^7</td></tr><tr><td>&gt;10^7</td></tr><tr><td>&gt;10^7</td></tr><tr><td>&gt;10^7</td></tr></table>

# 2.5.2.5 在不同地区的耐大气曝晒性能 见表2-12。

表 2-12 [3]  

<table><tr><td rowspan="2">曝晒地点</td><td rowspan="2">t,h</td><td colspan="2">曝晒前</td><td colspan="2">曝晒后</td><td colspan="2">损失率,%</td></tr><tr><td>σb, MPa</td><td>δ5, %</td><td>σb, MPa</td><td>δ5, %</td><td>σb</td><td>δ5</td></tr><tr><td>北京</td><td>35000</td><td>1604</td><td>13.0</td><td>1550</td><td>12.0</td><td>3.4</td><td>7.8</td></tr><tr><td>南昌</td><td>35000</td><td>1604</td><td>13:0</td><td>1451</td><td>12.4</td><td>9.5</td><td>4.8</td></tr></table>

2.5.2.6 耐晶间腐蚀性能 按GB1223—75《不锈耐酸钢晶间腐蚀倾向试验方法》中“L”法进行晶间腐蚀试验，其结果表明，材料只产生均匀腐蚀，无晶间腐蚀倾向。

# 3 力学性能

3.1 技术标准规定的性能 见表3-1。  
3.2 室温和不同温度下的力学性能  
3.2.1 硬度  
3.2.1.1 不同热处理制度的典型硬度值 见表3-2。

表3-1  

<table><tr><td>品 种</td><td>技术标准</td><td>热处理制度</td><td>规格,mm</td><td>σb, MPa</td><td>δ5, %</td></tr><tr><td>通 用</td><td>YB/Z 7-75</td><td>RH520</td><td>通 用</td><td>≥1520</td><td>≥9</td></tr><tr><td rowspan="6">弹簧钢丝</td><td rowspan="6">HB 5298-85</td><td rowspan="6">CH520</td><td>d1</td><td>2010~2255</td><td>-</td></tr><tr><td>d2</td><td>1910~2155</td><td>-</td></tr><tr><td>d3</td><td>1815~2060</td><td>-</td></tr><tr><td>d4</td><td>1715~1960</td><td>-</td></tr><tr><td>d5</td><td>1665~1910</td><td>-</td></tr><tr><td>d6</td><td>1620~1865</td><td>-</td></tr><tr><td>冷轧钢带软化状态</td><td rowspan="3">钢研试协16-80</td><td>RH520</td><td rowspan="3">0.02~1.20</td><td>≥1520</td><td>≥9</td></tr><tr><td>冷轧钢带冷作硬化状态</td><td>CH520</td><td>≥1570</td><td>≥3</td></tr><tr><td>冷轧钢带特殊冷作硬化状态</td><td>CH520</td><td>≥1815</td><td>-</td></tr></table>

表3-2[2]  

<table><tr><td colspan="2">热处理制度</td><td>HRB</td><td>HRC</td></tr><tr><td rowspan="3">RH</td><td>1050℃, 空冷</td><td>88</td><td>-</td></tr><tr><td>1050℃空冷 + (-78℃) 4 h冷处理</td><td>-</td><td>44.5</td></tr><tr><td>1050℃空冷 + (-78℃) 4 h冷处理 + 520℃ 2 h, 空冷</td><td>-</td><td>50.5</td></tr><tr><td>TH</td><td>1050℃空冷 + 760℃ 2 h空冷 + 560℃ 2 h空冷</td><td>-</td><td>40.5</td></tr><tr><td>CH</td><td>1050℃空冷 + 30%冷拉 + 520℃ 2 h空冷</td><td>-</td><td>52.0</td></tr></table>

3.2.1.2 RH制度不同温度时效后的硬度值 见表3-3。

表3-3.4  

<table><tr><td>θ, ℃</td><td>350</td><td>400</td><td>450</td><td>475</td><td>500</td><td>520</td><td>540</td><td>560</td><td>580</td><td>600</td></tr><tr><td>HRC</td><td>43.3</td><td>45.9</td><td>48.3</td><td>49.9</td><td>50.3</td><td>50</td><td>48.3</td><td>48.7</td><td>41.7</td><td>38.1</td></tr></table>

# 3.2.1.3 CH制度不同温度时效对冷拉钢丝硬度值的影响 见图3-1。

图3-1 CH制度不同温度时效对冷拉钢丝硬度值的影响[5]  
图片摘要：该图主要展示 3 1 CH制度不同温度时效对冷拉钢丝硬度值的影响[5]。
![](images/17f554ddcd9969d2836c874622de0d3956c8d8fc501adb6e7c79130966a3a29e.jpg)  
-4；-d5；-d6

# 3.2.1.4 不同规格弹簧钢推荐的硬度范围 见表3-4。

表3-4[3]  

<table><tr><td>钢丝直径，mm</td><td>1</td><td>2</td><td>3</td><td>4</td><td>5</td><td>6</td></tr><tr><td>推荐的硬度，HRC</td><td>52~57</td><td>51~56</td><td>50~55</td><td>49~54</td><td>48~53.5</td><td>47~53</td></tr></table>

注：热处理制度为CH520。

# 3.2.1.5 $350^{\circ}C$ 长期时效对硬度值的影响 见表3-5。

表3-5 [3]   

<table><tr><td>t, h</td><td>0</td><td>1000</td><td>2000</td><td>3000</td></tr><tr><td>HRC</td><td>49</td><td>49</td><td>51</td><td>48</td></tr></table>

注：在 $300^{\circ}\mathrm{C}$ 长期时效前，试样先经RH520处理

# 3.2.2 拉伸性能

# 3.2.2.1 RH520制度下的室温拉伸性能生产检验数据统计 见表3-6。

表3-6 [4]   

<table><tr><td>项 目</td><td>S基值</td><td>max</td><td>min</td><td>X̄</td><td>s</td></tr><tr><td>σb, MPa</td><td>1520</td><td>1755</td><td>1550</td><td>1625</td><td>52.8</td></tr><tr><td>δ5, %</td><td>9</td><td>-</td><td>-</td><td>12.5</td><td>-</td></tr></table>

注：表中数据为34个数据统计值。

# 3.2.2.2 室温拉伸应力-应变曲线 见图3-2。

图片摘要：该图主要展示 3 6 [4]。
![](images/eacf05e534303cc7a5d73b8a462b7cefc982d62840d7cc16eadbb9fb74a43091.jpg)  
图3-2室温拉伸应力-应变曲线[5]（热处理制度为RH520）

# 3.2.2.3 室温和不同温度下的拉伸性能 见表3-7。

表3-7{2}  

<table><tr><td rowspan="2">热处理制度</td><td rowspan="2">θ,℃</td><td>σb</td><td>σ0.2</td><td>δ5</td></tr><tr><td colspan="2">MPa</td><td>%</td></tr><tr><td rowspan="9">1050℃固溶+(-78℃)冷处理+520℃时效</td><td>-56</td><td>1883</td><td>-</td><td>12.4</td></tr><tr><td>20</td><td>1662</td><td>1455</td><td>13.7</td></tr><tr><td>300</td><td>1409</td><td>1044</td><td>9.4</td></tr><tr><td>350</td><td>1395</td><td>1010</td><td>10.2</td></tr><tr><td>400</td><td>1316</td><td>935</td><td>12.5</td></tr><tr><td>450</td><td>1228</td><td>847</td><td>15.1</td></tr><tr><td>500</td><td>1111</td><td>718</td><td>18.0</td></tr><tr><td>560</td><td>844</td><td>532</td><td>21.9</td></tr><tr><td>600</td><td>624</td><td>383</td><td>26.5</td></tr></table>

3.2.2.4 不同直径钢丝的室温及低温拉伸性能 见表3-8。  
3.2.2.5 不同时效温度对室温拉伸性能的影响 见表3-9。

表3-8[6]  

<table><tr><td rowspan="2">热处理制度</td><td rowspan="2">钢丝直径,mm</td><td rowspan="2">θ,℃</td><td>σb</td><td>σ0.2</td><td>σ0.01</td><td>ψ</td></tr><tr><td colspan="3">MPa</td><td>%</td></tr><tr><td rowspan="8">CH520</td><td>1</td><td>20</td><td>2157</td><td>-</td><td>-</td><td>-</td></tr><tr><td>2</td><td>20</td><td>2067</td><td>-</td><td>-</td><td>-</td></tr><tr><td>3</td><td>20</td><td>1898</td><td>-</td><td>-</td><td>-</td></tr><tr><td>4</td><td>20</td><td>1902</td><td>1828</td><td>1492</td><td>56.7</td></tr><tr><td>4</td><td>-78</td><td>2020</td><td>-</td><td>-</td><td>-</td></tr><tr><td>5</td><td>20</td><td>1853</td><td>-</td><td>-</td><td>-</td></tr><tr><td>6</td><td>20</td><td>1709</td><td>1628</td><td>1093</td><td>46.3</td></tr><tr><td>6</td><td>-78</td><td>1855</td><td>-</td><td>-</td><td>-</td></tr></table>

表3-9[2-3]  

<table><tr><td colspan="2">热处理制度</td><td>σb</td><td>σ0.2</td><td>δs</td></tr><tr><td>时效前处理</td><td>时效温度，℃</td><td colspan="2">MPa</td><td>%</td></tr><tr><td rowspan="8">1050℃固溶+(-78℃)冷处理</td><td>400</td><td>1437</td><td>1236</td><td>17.5</td></tr><tr><td>450</td><td>1571</td><td>1365</td><td>17.2</td></tr><tr><td>500</td><td>1662</td><td>1379</td><td>16.0</td></tr><tr><td>520</td><td>1715</td><td>1447</td><td>14.2</td></tr><tr><td>540</td><td>1695</td><td>1371</td><td>13.0</td></tr><tr><td>560</td><td>1538</td><td>1232</td><td>13.0</td></tr><tr><td>580</td><td>1363</td><td>1069</td><td>16.3</td></tr><tr><td>600</td><td>1264</td><td>966</td><td>16.6</td></tr></table>

# 3.2.2.6 不同热处理阶段及不同热处理制度下的室温拉伸性能 见表3-10。

表3-10[2]  

<table><tr><td rowspan="2" colspan="2">热处理状态</td><td>σb</td><td>σ0.2</td><td>δ5</td><td>ψ</td></tr><tr><td colspan="2">MPa</td><td colspan="2">%</td></tr><tr><td rowspan="3">RH</td><td>1050℃40min空冷</td><td>1135</td><td>-</td><td>24.0</td><td>63.0</td></tr><tr><td>1050℃空冷 + (-78℃) 4 h冷处理</td><td>1397</td><td>1036</td><td>15.7</td><td>56.3</td></tr><tr><td>1050℃空冷 + (-78℃) 4 h + 520℃ 2 h空冷</td><td>1603</td><td>1412</td><td>15.7</td><td>62.7</td></tr><tr><td>TH</td><td>1050℃空冷 + 760℃ 2 h空冷 + 560℃ 2 h空冷</td><td>1640</td><td>1422</td><td>14.0</td><td>54.5</td></tr><tr><td rowspan="4">CH</td><td>1050℃空冷 + 30%冷拉 + 520℃ 2 h空冷</td><td>1336</td><td>1076</td><td>13.2</td><td>45.5</td></tr><tr><td>1050℃空冷 + 60%冷轧</td><td>1524</td><td>-</td><td>13.6</td><td>-</td></tr><tr><td>1050℃空冷 + 冷轧 + 520℃ 2 h空冷</td><td>1834</td><td>-</td><td>12.4</td><td>-</td></tr><tr><td>1050℃空冷 + 冷轧 + 560℃ 2 h空冷</td><td>1616</td><td>-</td><td>16.4</td><td>-</td></tr></table>

3.2.2.7 冷处理时间对室温拉伸性能的影响 见表3-11。  
3.2.2.8 RH520制度下不同时效时间对室温拉伸性能的影响 见表3-12。  
3.2.2.9 不同温度长期时效对室温拉伸性能的影响 见表3-13。

表3-11{2}  

<table><tr><td rowspan="2">冷处理时间, min</td><td>σb</td><td>σ0.2</td><td>δ5</td><td>ψ</td></tr><tr><td colspan="2">MPa</td><td colspan="2">%</td></tr><tr><td>15</td><td>1574</td><td>1285</td><td>16.5</td><td>62.0</td></tr><tr><td>30</td><td>1613</td><td>1363</td><td>17.5</td><td>60.5</td></tr><tr><td>60</td><td>1610</td><td>1355</td><td>16.7</td><td>58.2</td></tr><tr><td>120</td><td>1571</td><td>1324</td><td>18.0</td><td>62.0</td></tr><tr><td>240</td><td>1586</td><td>1353</td><td>16.0</td><td>62.5</td></tr><tr><td>480</td><td>1603</td><td>1412</td><td>15.8</td><td>62.8</td></tr><tr><td>960</td><td>1591</td><td>1419</td><td>18.5</td><td>62.5</td></tr></table>

注：试样经 $1050\mathrm{C}30\mathrm{min}$ 空冷 $+$ （-78℃）不同时间冷处理 $+530\mathrm{C}2\mathrm{h}$ 空冷

表3-12[2]  

<table><tr><td rowspan="2">时效时间, min</td><td>σb</td><td>σ0.2</td><td>δ5</td><td>ψ</td></tr><tr><td colspan="2">MPa</td><td colspan="2">%</td></tr><tr><td>15</td><td>1526</td><td>1402</td><td>19</td><td>65</td></tr><tr><td>30</td><td>1574</td><td>1419</td><td>18</td><td>64</td></tr><tr><td>60</td><td>1581</td><td>1429</td><td>17.2</td><td>64.2</td></tr><tr><td>120</td><td>1603</td><td>1412</td><td>15.8</td><td>62.7</td></tr><tr><td>240</td><td>1520</td><td>1287</td><td>16.5</td><td>65</td></tr><tr><td>600</td><td>1527</td><td>1241</td><td>16.5</td><td>65</td></tr></table>

表3-13{2.3}  

<table><tr><td rowspan="2">热处理制度</td><td>长期时效温度</td><td>长期时效时间</td><td>σb</td><td>δ5</td></tr><tr><td>℃</td><td>h</td><td>MPa</td><td>%</td></tr><tr><td rowspan="6">RH520</td><td>-</td><td>-</td><td>1655</td><td>12.6</td></tr><tr><td rowspan="3">350</td><td>50</td><td>1690</td><td>12.6</td></tr><tr><td>100</td><td>1701</td><td>12.7</td></tr><tr><td>1000</td><td>1785</td><td>13.3</td></tr><tr><td>500</td><td>100</td><td>1639</td><td>11.5</td></tr><tr><td>560</td><td>100</td><td>1250</td><td>14.4</td></tr></table>

# 3.2.2.10 不同冷变形率对带材室温拉伸性能的影响 见表3-14。

表3-14[2]  

<table><tr><td rowspan="2">冷变形前处理</td><td rowspan="2">冷轧变形率
%</td><td>σb</td><td>σ0.2</td><td>δ5</td></tr><tr><td colspan="2">MPa</td><td>%</td></tr><tr><td rowspan="6">1050℃固溶</td><td>8</td><td>1127</td><td>343</td><td>21</td></tr><tr><td>14</td><td>1275</td><td>520</td><td>15</td></tr><tr><td>24</td><td>1314</td><td>971</td><td>10</td></tr><tr><td>43</td><td>1451</td><td>1323</td><td>7</td></tr><tr><td>57</td><td>1530</td><td>1461</td><td>-</td></tr><tr><td>71</td><td>1579</td><td>1510</td><td>-</td></tr></table>

# 3.2.2.11 冷轧及时效对室温拉伸性能的影响 见表3-15。

表3-152  

<table><tr><td colspan="2">板材厚度,mm</td><td>冷变形率</td><td colspan="2">时效制度</td><td>σb</td><td>δ1</td></tr><tr><td>冷轧前</td><td>冷轧后</td><td>%</td><td>θ, C</td><td>t, h</td><td>MPa</td><td>%</td></tr><tr><td rowspan="17">1.0</td><td>0.42</td><td>58</td><td rowspan="3">490</td><td rowspan="3">2</td><td>1920</td><td>2.8</td></tr><tr><td>0.30</td><td>70</td><td>2206</td><td>3.3</td></tr><tr><td>0.21</td><td>79</td><td>2123</td><td>---</td></tr><tr><td>0.42</td><td>58</td><td rowspan="3">510</td><td rowspan="3">2</td><td>2029</td><td>3.0</td></tr><tr><td>0.30</td><td>70</td><td>2213</td><td>4.0</td></tr><tr><td>0.21</td><td>79</td><td>2277</td><td>4.0</td></tr><tr><td>0.63</td><td>37</td><td rowspan="5">530</td><td rowspan="5">2</td><td>1508</td><td>18.5</td></tr><tr><td>0.55</td><td>45</td><td>1569</td><td>17.0</td></tr><tr><td>0.42</td><td>58</td><td>1898</td><td>2.5</td></tr><tr><td>0.30</td><td>70</td><td>2098</td><td>3.8</td></tr><tr><td>0.21</td><td>79</td><td>2280</td><td>2.0</td></tr><tr><td>0.42</td><td>58</td><td rowspan="3">550</td><td rowspan="3">2</td><td>1805</td><td>6.0</td></tr><tr><td>0.30</td><td>70</td><td>1968</td><td>6.0</td></tr><tr><td>0.21</td><td>79</td><td>2032</td><td>3.0</td></tr><tr><td>0.42</td><td>58</td><td rowspan="3">570</td><td rowspan="3">2</td><td>1713</td><td>7.0</td></tr><tr><td>0.30</td><td>70</td><td>1902</td><td>5.5</td></tr><tr><td>0.21</td><td>79</td><td>1949</td><td>3.0</td></tr></table>

# 3.2.4 冲击性能

# 3.2.4.1 室温和低温冲击韧性 见表3-16及图3-3。

表3-16 21  

<table><tr><td rowspan="2">θ, ℃</td><td colspan="4">aKU, kJ/m2</td></tr><tr><td>1组</td><td>2组</td><td>3组</td><td>4组</td></tr><tr><td>20</td><td>534</td><td>373</td><td>-</td><td>333</td></tr><tr><td>0</td><td>475</td><td>-</td><td>76</td><td>137</td></tr><tr><td>-10</td><td>471</td><td>-</td><td>-</td><td>137</td></tr><tr><td>-20</td><td>461</td><td>385</td><td>44</td><td>106</td></tr><tr><td>-30</td><td>436</td><td>-</td><td>-</td><td>108</td></tr><tr><td>-40</td><td>440</td><td>373</td><td>33</td><td>100</td></tr><tr><td>-50</td><td>416</td><td>-</td><td>-</td><td>88</td></tr><tr><td>-60</td><td>397</td><td>-</td><td>27</td><td>76</td></tr><tr><td>-70</td><td>397</td><td>-</td><td>-</td><td>92</td></tr></table>

注：1组一试样由 $1.5\mathrm{mm}$ 板材制取，经RH520处理。  
2组一试样用 $2.9\mathrm{mm}$ 热轧板制取，经1050C固溶后冷轧 $30\%$ ，而后加工至 $1.5\mathrm{mm}$ 试样，再经 $520^{\circ}\mathrm{C}$ 时效  
3组一试样用 $d15\mathrm{mm}$ 冷位棒制取，冷变形率约为 $25\% \sim 30\%$ ，试样经CH520制度处理，试样尺寸为 $10\times 10\times 55\mathrm{mm}$   
4组一试样用 $d19\mathrm{mm}$ 热轧棒制取，尺寸为 $10\times 10\times 55\mathrm{mm}$ ，经RH520制度处理。

图3-3 室温和低温冲击韧性[2]  
图片摘要：该图主要展示 3 3 室温和低温冲击韧性[2]。
![](images/ebee2c01677f6a0fc30f1246d446ce9429ad243cd4afe072f0769058f55b2648.jpg)  
（曲线1，2，3，4之说明同表3-16）

# 3.2.4.2 不同温度时效对室温冲击韧性的影响 见图3-4。

图片摘要：该图主要展示 3 3 室温和低温冲击韧性[2]。
![](images/197f13149df28ee8502ec414aec7f2ab71a86aa2a93047f3b4d54271ce239bc3.jpg)  
图3-4 不同温度时效对室温冲击韧性的影响[2]

# 3.2.4.3 不同热处理制度下的室温冲击韧性 见表3-17。

表3-17{21}  

<table><tr><td colspan="2">热处理制度</td><td>\( a_{\mathrm {KU}, \mathrm {kJ}}/\mathrm {m}^{2} \)</td></tr><tr><td rowspan="3">RH</td><td>1050°C 40min固溶</td><td>&gt;1800</td></tr><tr><td>1050°C固溶+(-78°C)4h冷处理</td><td>1167</td></tr><tr><td>1050°C固溶+(-78°C)4h冷处理+520°C 2h空冷</td><td>843</td></tr><tr><td>TH</td><td>1050°C固溶+760°C 2h空冷+560°C 2h空冷</td><td>191</td></tr><tr><td>CH</td><td>1050°C固溶+30%冷拉+520°C 2h空冷</td><td>559</td></tr></table>

# 3.2.4.4 冷处理时间对室温冲击韧性的影响 见表3-18。

表3-18[2]  

<table><tr><td>冷处理时间, \( \mathrm{h} \)</td><td>0.25</td><td>0.5</td><td>1</td><td>2</td><td>4</td><td>8</td><td>16</td></tr><tr><td>\( {a}_{\mathrm{{KU}}},\mathrm{\;{kJ}}/{\mathrm{m}}^{2} \)</td><td>1060</td><td>900</td><td>870</td><td>800</td><td>880</td><td>840</td><td>890</td></tr></table>

注：试样经 $1050\mathrm{C}30\mathrm{min}$ 空冷 $+$ （-78℃）不同时间冷处理 $+530^{\circ}\mathrm{C}2\mathrm{h}$ 空冷。

# 3.2.4.5 $520^{\circ}\mathrm{C}$ 时效时间对室温冲击韧性的影响 见表3-19。

表3-19[2]  

<table><tr><td>时效时间, \( \mathrm{h} \)</td><td>0.25</td><td>0.5</td><td>1</td><td>2</td><td>4</td><td>10</td></tr><tr><td>\( {a}_{\mathrm{{KU}}},\mathrm{\;{kJ}}/{\mathrm{m}}^{2} \)</td><td>870</td><td>800</td><td>800</td><td>840</td><td>740</td><td>790</td></tr></table>

注：时效前经 $1050^{\circ}\mathrm{C}$ 固溶 $+$ （-78℃）8h冷处理。

# 3.2.4.6 RH520制度处理后于 $350^{\circ}\mathrm{C}$ 长期时效对室温冲击韧性的影响 见表3-20。

表3-20[3]  

<table><tr><td>350°C 长期时效时间, h</td><td>0</td><td>1000</td><td>2000</td><td>3000</td></tr><tr><td>\( {a}_{\mathrm{{KU}}},\mathrm{\;{kJ}}/{\mathrm{m}}^{2} \)</td><td>706</td><td>559</td><td>557</td><td>450</td></tr></table>

# 3.2.5 弯曲性能

# 3.2.5.1 板材在固溶处理状态下的反复弯曲性能 见表3-21。

表3-21|2|  

<table><tr><td>板材厚度，mm</td><td>热处理制度</td><td>钳口半径，mm</td><td>反复弯曲次数</td></tr><tr><td>1.5</td><td>1050℃固溶</td><td>8</td><td>11</td></tr></table>

# 3.2.6 扭转和切变性能

# 3.2.6.1 室温扭转性能 见表3-22。

表3-22|2.6|  

<table><tr><td rowspan="2">材料规格</td><td rowspan="2">热处理制度</td><td>τb</td><td>τ0.3</td><td>τp</td></tr><tr><td colspan="3">MPa</td></tr><tr><td>d19mm热轧棒</td><td>-RH520</td><td>1394</td><td>887</td><td>765</td></tr><tr><td>d6mm冷拉钢丝</td><td rowspan="2">CH520</td><td>1480</td><td>1301</td><td>1158</td></tr><tr><td>d4mm冷拉钢丝</td><td>1611</td><td>1368</td><td>1251</td></tr></table>

# 3.2.6.2 低温扭转性能 见表3-23。

表3-23[6]  

<table><tr><td>钢丝直径,mm</td><td>热处理制度</td><td>θ,℃</td><td>τb, MPa</td><td>至破断的扭转角(°)</td></tr><tr><td>4</td><td rowspan="2">CH520</td><td rowspan="2">-78</td><td>1734</td><td>190</td></tr><tr><td>6</td><td>1672</td><td>270</td></tr></table>

# 3.2.6.3 室温和不同温度下的切变性能 见表3-24。

表3-24[2]  

<table><tr><td>热处理制度</td><td colspan="3">RH520</td></tr><tr><td>试样直径，mm</td><td colspan="3">4</td></tr><tr><td>θ，℃</td><td>20</td><td>350</td><td>500</td></tr><tr><td>τcp, MPa</td><td>1212</td><td>869</td><td>717</td></tr></table>

# 3.2.8 应力集中 不同试验倾角下的缺口敏感性 见图3-5。

图3-5 缺口试样在不同试验倾角下破断强度的变化  
图片摘要：该图主要展示 3 5 缺口试样在不同试验倾角下破断强度的变化。
![](images/9dfb647163ae92f9061055b68f0bb8b4a22af80cfa3dd2095722ec5a1a27e0d9.jpg)  
（试样工作部位直径 $10\mathrm{mm}$ ，缺口处直径 $8\mathrm{mm}$ ，缺口底部半径 $0.1\mathrm{mm}$ 应力集中系数 $K_{1} = 5.2$ ，试样经RH520处理）

# 3.3 持久和蠕变性能

# 3.3.1 高温持久性能 见表3-25。

表325[2]  

<table><tr><td>热处理制度</td><td>θ,℃</td><td>σ100, MPa</td></tr><tr><td rowspan="3">RH520</td><td>350</td><td>1275</td></tr><tr><td>400</td><td>1226</td></tr><tr><td>500</td><td>814</td></tr></table>

# 3.4 疲劳性能

# 3.4.1 高周疲劳

# 3.4.1.1 室温及中温下光滑与缺口疲劳极限 见表3-26。

表3-26[2]  

<table><tr><td rowspan="2">热处理制度</td><td rowspan="2">试样直径mm</td><td rowspan="2">θ,℃</td><td>σ-1</td><td>σ+1H</td></tr><tr><td colspan="2">MPa</td></tr><tr><td rowspan="4">RH520</td><td rowspan="4">7.5</td><td>20</td><td>588</td><td>392</td></tr><tr><td>350</td><td>588</td><td>363</td></tr><tr><td>400</td><td>569</td><td>363</td></tr><tr><td>500</td><td>618</td><td>353</td></tr></table>

注：循环次数为 $10^{7}$ 。

# 3.4.1.2 时效温度对钢丝室温光滑疲劳性能的影响 见表3-27。

表3-27[3]  

<table><tr><td rowspan="2">热处理制度</td><td rowspan="2">材料规格</td><td>σ</td><td rowspan="2">R</td><td rowspan="2">N,周</td></tr><tr><td>MPa</td></tr><tr><td>CH350</td><td rowspan="2">d6mm钢丝</td><td rowspan="2">667</td><td rowspan="2">-1</td><td>3.174×10^57.787×10^5</td></tr><tr><td>CH520</td><td>1.216×10^71.17×10^7</td></tr></table>

# 3.4.2 低周疲劳

# 3.4.2.1 不同时效温度下的室温低周疲劳性能 见表3-28。

表3-28[3]  

<table><tr><td>热处理制度</td><td>σmax, MPa</td><td>R</td><td>N, 周</td></tr><tr><td>RH520</td><td rowspan="4">1130</td><td rowspan="4">0.1</td><td>3969</td></tr><tr><td>RH560</td><td>4370</td></tr><tr><td>RH580</td><td>3908</td></tr><tr><td>RH600</td><td>3775</td></tr></table>

# 3.4.2.2 CH520状态钢丝的室温及中温低周疲劳性能 见表3-29。

3.4.2.3 时效温度对钢丝室温低周疲劳性能的影响 见表3-30。

表3-29[3]  

<table><tr><td>热处理制度</td><td>材料规格</td><td>σmax, MPa</td><td>R</td><td>θ, °C</td><td>N, 周</td></tr><tr><td rowspan="4">CH520</td><td rowspan="4">d 6 mm钢丝</td><td rowspan="4">915</td><td rowspan="4">0.1</td><td>20</td><td>1984</td></tr><tr><td>250</td><td>1740</td></tr><tr><td>300</td><td>1011</td></tr><tr><td>500</td><td>621</td></tr></table>

表3-30[3]  

<table><tr><td>热处理制度</td><td>材料规格</td><td>σmax, MPa</td><td>R</td><td>N, 周</td></tr><tr><td>CH350</td><td rowspan="3">d6mm钢丝</td><td rowspan="3">915</td><td rowspan="3">0.1</td><td>1986</td></tr><tr><td>CH520</td><td>1984</td></tr><tr><td>CH560</td><td>2405</td></tr></table>

# 3.4.2.4 不同 $K$ 值下的轴向拉-拉低周疲劳性能 见表3-31及图3-6。

表3-31[2]  

<table><tr><td>热处理制度</td><td>K(σmax/σbH)</td><td>σmax, MPa</td><td>R</td><td>N, 周</td></tr><tr><td rowspan="5">RH520</td><td>1</td><td>1776</td><td>1</td><td>一次拉断</td></tr><tr><td>0.7</td><td>1243</td><td rowspan="4">0.1</td><td>1674</td></tr><tr><td>0.6</td><td>1065</td><td>2728</td></tr><tr><td>0.5</td><td>888</td><td>5928</td></tr><tr><td>0.4</td><td>713</td><td>13089</td></tr></table>

注：试验频率 $f = 0.16\mathrm{Hz}$ 。

图片摘要：该图主要展示 3 31[2]。
![](images/e4ce7b6945530064a154b47bfb37b8ba6706ccc3e28da4789a5a50461cf15480.jpg)  
图3-6 不同 $K$ 值下的轴向拉-拉疲劳性能[12]

# 3.4.3 特种疲劳

3.4.3.1 板材CH520状态下的振动疲劳 $S - N$ 曲线 见图3-7。

图片摘要：该图主要展示 3 6 不同 值下的轴向拉 拉疲劳性能[12]。
![](images/7e8b1da427891d68ebaf3629956a52d636483f994eaeeb4b3f8d43609a748986.jpg)  
图3-7 板材在CH520状态下的振动疲劳 $S - N$ 曲线[31]

# 3.5 弹性性能

3.5.1 弹性模量 CH520状态的钢丝在不同温度下的弹性模量变化 见图3-8。

图3-8 CH520状态的钢丝在不同温度下的弹性模量变化[6]  
图片摘要：该图主要展示 3 8 CH520状态的钢丝在不同温度下的弹性模量变化[6]。
![](images/e023631e740e59e96d1e07d085c75cecf0876902ba5a13b606e9fdef661c9da4.jpg)  
- $d4 \mathrm{~mm}$ 钢丝； $\circ - d6 \mathrm{~mm}$ 钢丝

3.5.2 切变模量 CH520状态下的钢丝在不同温度下的切变模量变化 见图3-9。

图3-9 CH520状态钢丝在不同温度下的切变模量变化[6]  
图片摘要：该图主要展示 3 9 CH520状态钢丝在不同温度下的切变模量变化[6]。
![](images/4e4febaa2c0d13e5d625f2d297d65b2d5197b1a96d7caaa82553e747e33dca0b.jpg)  
- -d $4 \mathrm{~mm}$ 钢丝； $\circ - d 6 \mathrm{~mm}$ 钢丝

3.5.3 泊松比 不同温度对泊松比的影响 见图3-10。

图片摘要：该图主要展示 3 9 CH520状态钢丝在不同温度下的切变模量变化[6]。
![](images/b6fd10ae9d673a4d201a15c19263f8ae452a8f05b6f713b82a79c0c7fd2de072.jpg)  
图310 试验温度对泊松比的影响[3]

# 3.6 断裂性能

# 3.6.3 疲劳裂纹扩展速率

测定疲劳裂纹扩展速率，采用薄板型中心孔拉伸试样，试样宽度为 $100\mathrm{mm}$ ，厚度为 $1.5\mathrm{mm}$ ，取样方向为L-T，试验时最大载荷 $P_{\max} = 15680\mathrm{N}$ ，应力比 $R = 0.1$ ，频率 $f = 8.33\mathrm{Hz}$ ，试验在室温下进行。

3.6.3.1 RH520状态的疲劳裂纹扩展速率 见图3-11。  
3.6.3.2 RH560状态的疲劳裂纹扩展速率 见图3-12。  
3.6.3.3 RH580状态的疲劳裂纹扩展速率 见图3-13。

图片摘要：该图主要展示 3 13 RH580状态的 曲线（试样个数为3；试验点数为70）。
![](images/1581ac15b5fc61ae96f25fed94f12c40c262d8ca6bbeafe6a2d3487bba88b494.jpg)

图片摘要：该图主要展示 3 13 RH580状态的 曲线（试样个数为3；试验点数为70）。
![](images/187942f1bdd982fda0152b046c22a861326f2777a1065ec8e05c53bf513aea32.jpg)  
图3-13 RH580状态的 $\mathrm{da} / \mathrm{d}N - \Delta K$ 曲线（试样个数为3；试验点数为70）

# 4 组织结构

# 4.1 相变温度 见表4-1。

表4-1[2]  

<table><tr><td>相变点</td><td>Ac1</td><td>Ac3</td><td>Ms</td><td>Mf</td></tr><tr><td>θ, ℃</td><td>605</td><td>658</td><td>~ - 10</td><td>- 90</td></tr></table>

# 4.1.1 固溶处理温度对马氏体转变温度Ms点的影响 见表4-2。

表4-2[1]  

<table><tr><td>固溶温度, \( {}^{ \circ  }\mathrm{C} \)</td><td>900</td><td>950</td><td>1000</td><td>1050</td><td>1100</td></tr><tr><td>Ms, ℃</td><td>35</td><td>0</td><td>-3</td><td>- 10</td><td>- 19</td></tr></table>

# 4.1.2 固溶处理温度对 $\delta-$ 铁素体含量的影响 见表4-3。

表4-3[2]  

<table><tr><td>固溶温度, \( ^\circ \mathrm{C} \)</td><td>950</td><td>1000</td><td>1050</td><td>1100</td><td>1150</td><td>1200</td><td>1250</td></tr><tr><td>\( \delta \)-铁素体含量,%</td><td>5~10</td><td>10</td><td>10~15</td><td>15</td><td>20</td><td>25</td><td>30</td></tr></table>

# 4.2 时间-温度-组织转变曲线

4.3 合金组织结构 在固溶处理状态下的组织为奥氏体 + 少量 $\delta-$ 铁素体；在冷处理或冷变形期间，奥氏体转变为马氏体；经时效处理后的最终组织为马氏体 + 残余奥氏体 + 沉淀相（NiAl）+少量 $\delta-$ 铁素体。马氏体呈板条状，沉淀相很细小，在光学显微镜下难以见到。

# 5 工艺性能与要求

# 5.1 成形性能

5.1.1 热加工性能 热加工加热温度为 $1120 \pm 10^{\circ} \mathrm{C}$ ，终锻温度 $>850^{\circ} \mathrm{C}$ 。

5.1.2 冷加工性能 冷加工性能介于奥氏体不锈钢与马氏体不锈钢之间。可以在室温下进行冷轧、冷拔、冷拉，也能承受弯曲和深冲等冷成形，但冷作硬化倾向较大，需及时进行中间软化处理。

5.1.2.1 $1050^{\circ}\mathrm{C}$ 固溶处理状态下的杯突性能 见表5-1。

表5-1[2]  

<table><tr><td>板材厚度</td><td>阴模直径d1</td><td>阳模直径d2</td><td>杯突深度</td></tr><tr><td colspan="4">mm</td></tr><tr><td>1.5</td><td>27</td><td>20</td><td>10.5</td></tr></table>

# 5.2 焊接性能

5.2.1 滚焊性能 见表5-2。

表5-2[2]  

<table><tr><td rowspan="2">焊接前后材料状态</td><td>试验温度</td><td>焊缝强度σb</td><td>焊缝强度系数</td></tr><tr><td>℃</td><td>MPa</td><td>%</td></tr><tr><td rowspan="3">焊前1050℃10min空冷,焊后1050℃10min空冷+(-78℃)4h冷处理+520℃2h空冷</td><td>20</td><td>1199</td><td>72</td></tr><tr><td>500</td><td>624</td><td>56.1</td></tr><tr><td>-56</td><td>1137</td><td>60.3</td></tr><tr><td rowspan="3">焊前1050℃10min空冷+(-78℃)4h冷处理+520℃2h空冷,焊后不处理</td><td>20</td><td>1161</td><td>70</td></tr><tr><td>500</td><td>661</td><td>59.5</td></tr><tr><td>-56</td><td>1387</td><td>73.5</td></tr><tr><td rowspan="3">焊前1050℃10min空冷,焊后-78℃4h冷处理+520℃2h,空冷</td><td>20</td><td>1310</td><td>78</td></tr><tr><td>500</td><td>642</td><td>57.8</td></tr><tr><td>-56</td><td>1297</td><td>68.8</td></tr><tr><td rowspan="2">焊前1050℃10min空冷+(-78℃)4h冷处理,焊后520℃2h空冷</td><td>20</td><td>1182</td><td>71.1</td></tr><tr><td>500</td><td>709</td><td>63.7</td></tr></table>

注：滚焊所用的板材厚 $1\mathrm{mm}$ ，在单相交流滚焊机上进行。

# 5.2.2 点焊性能 见表5-3。

表5-3[2.1]  

<table><tr><td rowspan="2">焊接前后材料状态</td><td>试验温度</td><td>单点抗剪总负荷</td><td>单点正拉总负荷</td><td>正拉/抗剪</td></tr><tr><td>C</td><td colspan="2">F, N</td><td>%</td></tr><tr><td rowspan="3">焊前1050℃10min空冷,焊后1050℃10min空冷+(-78℃)4h冷处理+520℃2h空冷</td><td>20</td><td>9561</td><td>2501</td><td>26</td></tr><tr><td>500</td><td>6453</td><td>1216</td><td>18.8</td></tr><tr><td>-56</td><td>9071</td><td>-</td><td>-</td></tr><tr><td rowspan="3">焊前1050℃10min空冷,焊后(-78℃)4h冷处理+520℃2h空冷</td><td>20</td><td>11327</td><td>2187</td><td>19</td></tr><tr><td>500</td><td>7090</td><td>1628</td><td>23</td></tr><tr><td>-56</td><td>10042</td><td>-</td><td>-</td></tr><tr><td rowspan="3">焊前1050℃10min空冷+(-78℃)4h冷处理+520℃2h空冷,焊后不处理</td><td>20</td><td>10719</td><td>4540</td><td>42</td></tr><tr><td>500</td><td>7306</td><td>-</td><td>-</td></tr><tr><td>-56</td><td>12092</td><td>-</td><td>-</td></tr><tr><td rowspan="2">焊前1050℃10min空冷+(-78℃)4h冷处理,焊后520℃2h空冷</td><td>20</td><td>12994</td><td>3874</td><td>29.8</td></tr><tr><td>500</td><td>7806</td><td>-</td><td>-</td></tr><tr><td rowspan="2">焊前1050℃10min空冷+(-78℃)4h冷处理,焊后(-78℃)4h冷处理,</td><td>20</td><td>13180</td><td>2118</td><td>-</td></tr><tr><td>500</td><td>8277</td><td>-</td><td>16</td></tr></table>

注：点焊试验用 $1\mathrm{mm}$ 厚的板材，在单相交流点焊机上进行。

# 5.2.3 手工氩弧焊性能 见表5-4。

# 5.2.4 手工氩弧焊裂纹倾向性 见表5-5。

表5-4[2]  

<table><tr><td rowspan="2">焊接前后材料状态</td><td>试验温度</td><td>拉伸强度σb</td><td>强度系数</td><td>弯曲角度</td><td colspan="2">持久性能</td></tr><tr><td>C</td><td>MPa</td><td>%</td><td>(°)</td><td>σ, MPa</td><td>t, h</td></tr><tr><td>焊前1050℃10min空冷,焊后</td><td>20</td><td>1594</td><td>96</td><td>40</td><td>-</td><td>-</td></tr><tr><td>1050℃10min空冷+(-78℃)</td><td>500</td><td>1087</td><td>98</td><td>-</td><td>794</td><td>125</td></tr><tr><td>4h冷处理+520℃2h空冷</td><td>-56</td><td>1596</td><td>84.6</td><td>-</td><td>-</td><td></td></tr><tr><td>焊前1050℃10min空冷+(-78℃)4h冷处理+520℃</td><td>20</td><td>1143</td><td>68.8</td><td>129</td><td>-</td><td>-</td></tr><tr><td rowspan="2">2h空冷,焊后不处理</td><td>500</td><td>581</td><td>52.3</td><td>-</td><td>794</td><td>0</td></tr><tr><td>-56</td><td>1436</td><td>76.1</td><td>-</td><td>-</td><td>-</td></tr><tr><td>焊前1050℃10min空冷,焊后(-78℃)4h冷处理+520℃</td><td>20</td><td>1404</td><td>84.5</td><td>85</td><td>-</td><td>-</td></tr><tr><td rowspan="2">2h空冷</td><td>500</td><td>781</td><td>70.2</td><td>-</td><td>794</td><td>0</td></tr><tr><td>-56</td><td>1612</td><td>85.5</td><td>-</td><td>-</td><td>-</td></tr><tr><td rowspan="2">焊前1050℃10min空冷+(-78℃)4h冷处理,焊后520℃2h空冷</td><td>20</td><td>1143</td><td>62</td><td>-</td><td>-</td><td>-</td></tr><tr><td>500</td><td>581</td><td>47</td><td>-</td><td>-</td><td>-</td></tr></table>

表5-5[2]  

<table><tr><td>焊前状态</td><td>裂纹倾向性 = 裂纹长度, mm / 焊缝长度, mm, %</td><td>试片数</td></tr><tr><td>固溶状态</td><td>1.1</td><td>6</td></tr><tr><td>R11520</td><td>1.6</td><td>5</td></tr></table>

# 5.3 零件热处理工艺

5.3.1 RH制度为该钢的标准热处理制度，用棒、板制造的零件或锻件均可采用该制度。该热处理制度分三道工序： $1050\mathrm{C}$ 固溶，空冷或水冷； $-78\mathrm{C}2\sim 4\mathrm{h}$ 冷处理； $520\mathrm{C}2\mathrm{h}$ 时效，空冷。冷成形或机加工通常在固溶状态下进行。亦可根据不同产品的要求，采用 $350\mathrm{C}$ 亚时效处理或 $560\sim 580\mathrm{C}$ 过时效处理。零件在热处理过程中的尺寸变化列于表5-6。对于尺寸要求精密的零件，应适当安排好生产、制造工艺流程。

表5-6[2]  

<table><tr><td rowspan="3">试样号</td><td>固溶处理后长度</td><td colspan="3">冷处理后长度变化</td><td colspan="3">时效处理后长度变化</td></tr><tr><td rowspan="2">mm</td><td>长度</td><td colspan="2">伸长量</td><td>长度</td><td colspan="2">伸长量</td></tr><tr><td>mm</td><td>mm</td><td>θ0</td><td>mm</td><td>mm</td><td>θ0</td></tr><tr><td>1</td><td>110.32</td><td>110.68</td><td>0.36</td><td rowspan="3">0.33</td><td>110.66</td><td>-0.02</td><td rowspan="3">-0.03</td></tr><tr><td>2</td><td>110.28</td><td>110.64</td><td>0.36</td><td>110.60</td><td>-0.04</td></tr><tr><td>3</td><td>110.32</td><td>110.70</td><td>0.38</td><td>110.66</td><td>-0.04</td></tr></table>

5.3.2 CH制度主要用于弹性元件。可按产品性能要求，选用 $520^{\circ}\mathrm{C}$ 或 $350^{\circ}\mathrm{C}$ 或 $560\sim$ $580^{\circ}\mathrm{C}$ 时效处理，处理时间均为 $2\mathrm{h}$ ，空冷。

5.3.3 TH制度主要适用于体积大而对性能要求不是很高的零部件，尤其是易变形的薄壁件。

# 5.4 表面处理工艺

5.4.1 该钢通常于超高强度状态下使用，进行喷丸处理，可使疲劳性能大幅度提高。  
5.4.2 耐腐蚀性能介于奥氏体不锈钢与马氏体型不锈钢之间，一般不需要进行表面防护处理。为进一步改善耐蚀性能，可采用18-8型不锈钢常用的表面保护层处理工艺，进行电镀或钝化处理。  
5.5 切削加工及磨削性能 可参照18-8型不锈钢的机械加工工艺，一般产品通常在固溶、锻造或热轧状态进行切削加工，加工性能略优于 $1\mathrm{Cr18Ni9Ti}$ 钢。对尺寸要求精密的零件，为防止马氏体转变时尺寸增大，造成变形或超差，可在冷处理或冷变形后进行切削加工，时效处理后进行磨加工。该钢宜用低速大吃刀量加工，以免引起加工硬化。

# 参考资料

[1] YB/Z7-75《不锈耐酸钢推荐钢号技术条件》，冶金工业部标准化研究所，1975年。  
[2] 北京航空材料研究所，上海钢铁研究所. 上钢三厂、0Cr12Mn5Ni4Mo3Al半奥氏体沉淀硬化不锈钢性能汇编，（内部资料）1976年9月。  
[3] 北京航空材料研究所，0Cr12Mn5Ni4Mo3Al钢试验报告汇总记录本（内部资料），1975～1985年。  
[4] 上海钢铁研究所，0Cr12Mn5Ni4Mo3Al钢生产检验报告汇编（不锈钢0886），北京航空材料研究所存，1986年。  
[5] 北京航空材料研究所，0Cr12Mn5Ni4Mo3Al钢应力-应变曲线试验报告（内部资料），1986年。  
[6] 北京航空材料研究所，69111及1Cr18Ni9冷拉弹簧钢丝性能试验总结（内部资料），1981年。

编写：罗培令

审校：赵先存、宋为顺

# 0Cr18Ni9

# 1 概述

$0\mathrm{Cr18Ni9}$ 钢系18-8型奥氏体不锈钢，由于含碳量较低，因而有良好的加工成形性能和抗氧化性能，对氧化性酸（如硝酸）有很强的耐腐蚀性能，对碱溶液及大部分有机酸和无机酸亦有一定的耐腐蚀能力。耐晶间腐蚀性能优于含碳量较高的 $1\mathrm{Cr18Ni9}$ 及 $2\mathrm{Cr18Ni9}$ 钢，如长期在水及蒸汽中工作时仍有晶间腐蚀倾向。该钢具有良好的焊接性能，适于用各种方法焊接。该钢种无法用热处理强化，但可以通过冷变形提高钢的强度水平。

1.1 材料牌号 0Cr18Ni9。

1.2 相近牌号 08X18H10， $\exists \text{耶} \mathrm { O }$ （苏联）；AISI304,SAE30304（美国）;SUS304（日本）；304S15（英国）；Z6CN18-09（法国）

1.3 材料的技术标准 见表1-1。

表1-1  

<table><tr><td>品种</td><td>技术标准</td></tr><tr><td>钢棒</td><td>GB 1220-84《不锈钢棒》</td></tr><tr><td rowspan="3">钢板</td><td>Y B 677-71《航空用不锈冷轧薄钢板》</td></tr><tr><td>GB 3280-84《不锈钢冷轧钢板》</td></tr><tr><td>GB 3281-82《不锈耐酸及耐热钢厚钢板技术条件》</td></tr><tr><td>钢带</td><td>GB 2598-81《冷轧不锈、耐热钢带》</td></tr><tr><td rowspan="2">钢丝</td><td>GB 4240-84《不锈钢丝》</td></tr><tr><td>Y B (T)11-83《弹簧用不锈钢丝》</td></tr></table>

1.4 化学成分 见表1-2。

表1-2[1]  

<table><tr><td>元素</td><td>C</td><td>Mn</td><td>Si</td><td>Cr</td><td>Ni</td><td>S</td><td>P</td></tr><tr><td>含量,%</td><td>≤0.08</td><td>≤2.00</td><td>≤0.08</td><td>17.00~19.00</td><td>8.00~11.00</td><td>≤0.025</td><td>≤0.035</td></tr></table>

1.5 热处理制度 固溶处理：棒材 $1080 \sim 1130^{\circ} \mathrm{C}$ ，水冷；板材 $1030 \sim 1070^{\circ} \mathrm{C}$ ，水冷或空冷；冷拉钢坯料处理制度： $970^{\circ} \mathrm{C}$ ，水冷；冷拉材中间处理制度： $850^{\circ} \mathrm{C}$ ，水冷。

1.6 品种规格和供应状态

1.6.1 品种规格 热轧材 $d8 \sim 120\mathrm{mm}$ ，方 $8 \sim 120\mathrm{mm}$ ；锻材 $d55 \sim 250\mathrm{mm}$ ，方 $55 \sim 200\mathrm{mm}$ ；冷拉材 $9 \sim 50\mathrm{mm}$ ， $s7 \sim 36\mathrm{mm}$ ，方 $8 \sim 50\mathrm{mm}$ ；热轧板 $4.5 \sim 20 \times 600 \sim 1800 \times 600 \sim 6500\mathrm{mm}$ ， $1.0 \sim 4.0 \times 750 \sim 1000 \times 800 \sim 2000\mathrm{mm}$ ；冷轧板 $1.2 \sim 4.0 \times 750 \sim 1000$

$\times 1500 \sim 2000 \mathrm{~mm}$ ；钢带 $0.1 \sim 3.0 \times 20 \sim 400 \mathrm{~mm}$ ；钢丝 $d0.1 \sim 8.0 \mathrm{~mm}$ ，焊条芯 $d0.1 \sim 8.0 \mathrm{~mm}$ 。

1.6.2 供应状态 通常在固溶处理状态下供应，亦可在一定的冷变形状态下供应。

1.7 熔炼和铸造工艺 电弧炉或电弧炉 + 电渣重熔，亦可采用感应炉、真空感应炉或真空自耗炉等熔炼方法以及AOD、VOD等炉外精炼方法熔炼。

# 1.8 应用概况及特殊要求

1.8.1 应用概况 在航空工业中主要用作焊丝、铆钉丝等。目前在我国使用还不够广泛。而与此钢相近的AISI304钢在美、日等国用途极为广泛，是不锈钢中产量最大的钢种，在航空上广泛用作各类导管、垫片及铆钉等。今后应逐步扩大该钢的使用范围。

# 1.8.2 特殊要求

1.8.2.1 冷轧板有较明显的方向性，其横向的压缩屈服强度比纵向的高得多。通过消除应力退火，可以部分消除方向性。

1.8.2.2 在校直过程中的小量变形或弯曲可使固溶状态材料的屈服强度升高。

1.8.2.3 应防止出现高温渗碳现象，以免导致耐腐蚀性能下降。若钢件表面附有锌或铅的污点，则在加热前必须去除，避免升高温度时导致脆性。

# 2 物理和化学性能

# 2.1 热性能

2.1.1 溶化温度范围 $1398\sim 1454^{\circ}\mathrm{C}$   
2.1.2 热导率 见表2-1。

表2-1[3]   

<table><tr><td>θ, ℃</td><td>20</td><td>500</td><td>600</td><td>700</td></tr><tr><td>λ, W/ (m, ℃)</td><td>16.7</td><td>22.2</td><td>23.9</td><td>25.1</td></tr></table>

2.1.3 比热容 $C(20\sim 100^{\circ}\mathrm{C}) = 502\mathrm{J} / (\mathrm{kg},\mathrm{^\circ C})$   
2.1.4 线膨胀系数 见表2-2。

表 2-2 [3]  

<table><tr><td>θ, ℃</td><td>20~100</td><td>100~200</td><td>200~300</td><td>300~400</td><td>400~500</td><td>500~600</td><td>600~700</td><td>700~800</td><td>800~900</td><td>900~1000</td></tr><tr><td>a, 10-6℃-1</td><td>16.5</td><td>17.2</td><td>17.7</td><td>18.1</td><td>18.3</td><td>18.6</td><td>19.0</td><td>19.5</td><td>19.7</td><td>20.0</td></tr></table>

2.2 密度 $\rho = 7.85\mathrm{g / cm}^3$   
2.3 电性能  
2.3.1 电阻率 $\rho = 80 \times 10^{-8} \Omega \cdot \mathrm{m}$ （ $20^{\circ} \mathrm{C}$ ）。  
2.4 磁性能 在固溶状态下无磁性。  
2.5 化学性能  
2.5.1 抗氧化性能 在 $900^{\circ}\mathrm{C}$ 以下的热空气中具有稳定的抗氧化性。  
2.5.2 耐腐蚀性能  
2.5.2.1 在硝酸中的等腐蚀曲线 见图2-1。

图片摘要：该图主要展示 2 1 0Cr18Ni9钢在硝酸中的等腐蚀曲线。
![](images/75bad459121cda5c4cb8d0016a2b69b7311cace020c1b4b6626a1f62123c3a38.jpg)  
图2-1 0Cr18Ni9钢在硝酸中的等腐蚀曲线

2.5.2.2 在硫酸中的等腐蚀曲线 见图2-2。

图片摘要：该图主要展示 2 1 0Cr18Ni9钢在硝酸中的等腐蚀曲线。
![](images/c4943f37cef9165daf9944e5e6bd1a9a22562dc3af76009428a089a3b27ab990.jpg)  
图2-2 0Cr18Ni9钢在硫酸中的等腐蚀曲线[2]

2.5.2.3 在乙酸中的等腐蚀曲线 见图2-3。

图片摘要：该图主要展示 2 2 0Cr18Ni9钢在硫酸中的等腐蚀曲线[2]。
![](images/55288271e7d1c9fb8d2c2408556d9183277de94730528e555de1f3650efb449c.jpg)  
图2-3 0Cr18Ni9钢在乙酸中的等腐蚀曲线[2]

# 2.5.2.4 在草酸中的等腐蚀曲线 见图2-4。

图片摘要：该图主要展示 2 3 0Cr18Ni9钢在乙酸中的等腐蚀曲线[2]。
![](images/26da4dc09ca561eca5a893985b1b7789635042686941e02036b6ca0e208527ba.jpg)  
图2-4 0Cr18Ni9钢在草酸中的等腐蚀曲线[2]

# 2.5.2.5 在磷酸中的等腐蚀曲线 见图2-5。

图片摘要：该图主要展示 2 4 0Cr18Ni9钢在草酸中的等腐蚀曲线[2]。
![](images/af733f36ce1d9cce21dab2aa17b8eef655a27d4ef1bce67a702c5c535ae1d24d.jpg)  
图2-5 0Cr18Ni9钢在磷酸中的等腐蚀曲线

2.5.2.6 耐晶间腐蚀性能 固溶状态的材料，可通过GB1223—75“T”法（硫酸铜 + 硫酸 + 铜屑）或“X”法（ $65\%$ 硝酸）晶间腐蚀检验。

零件长期在腐蚀介质、水中或蒸汽介质中工作时，可能发生晶间腐蚀破坏。

# 2.5.2.7 耐应力腐蚀性能

固溶状态下，“U”形恒应变试样，在 $42\%$ 氯化镁沸腾溶液中，经31h发生晶间腐蚀破坏。

# 3 力学性能

# 3.1 技术标准规定的性能 见表3-1。

表3-1  

<table><tr><td rowspan="3">品种</td><td rowspan="3">技术标准</td><td rowspan="3">材料状态</td><td>σb</td><td>σ0.2</td><td>δs</td><td>ψ</td></tr><tr><td colspan="2">MPa</td><td colspan="2">%0</td></tr><tr><td colspan="4">不小于</td></tr><tr><td>钢棒</td><td>GB 1220-84</td><td>1080~1130℃水冷</td><td>490</td><td>195</td><td>45</td><td>60</td></tr><tr><td rowspan="2">钢板</td><td rowspan="2">Y B 677-71</td><td>1030~1070℃水冷或空冷</td><td>530</td><td>-</td><td>45</td><td>-</td></tr><tr><td>冷轧状态</td><td>735~930</td><td>-</td><td>25</td><td>-</td></tr><tr><td rowspan="2">钢带</td><td rowspan="2">GB2598-81</td><td>软态</td><td>530</td><td>-</td><td>45</td><td>-</td></tr><tr><td>半冷作硬化</td><td>735</td><td>-</td><td>25</td><td>-</td></tr></table>

# 3.2 室温和不同温度下的力学性能

# 3.2.2 拉伸性能

# 3.2.2.1 室温拉伸性能 见表3-2。

表3-2[2,3]  

<table><tr><td rowspan="2">热处理制度</td><td>σb</td><td>σ0.2</td><td>δ5</td><td>ψ</td></tr><tr><td colspan="2">MPa</td><td colspan="2">%</td></tr><tr><td>1050℃,水冷</td><td>569</td><td>206</td><td>50</td><td>75</td></tr><tr><td>1080~1100℃水冷</td><td>539~686</td><td>221~402</td><td>51~71</td><td>65.5~77.5</td></tr></table>

注：表中给出范围的为实际生产检验值。

# 3.2.2.2 室温和不同温度下的拉伸性能 见表3-3。

表3-3[2.3]  

<table><tr><td rowspan="2">热处理制度</td><td rowspan="2">θ,℃</td><td>σb</td><td>σ0.2</td><td>δ5</td><td>ψ</td></tr><tr><td colspan="2">MPa</td><td colspan="2">%</td></tr><tr><td rowspan="9">1050℃水冷</td><td>20</td><td>569</td><td>206</td><td>50</td><td>75</td></tr><tr><td>400</td><td>412</td><td>108</td><td>45</td><td>69</td></tr><tr><td>480</td><td>382</td><td>98</td><td>45</td><td>69</td></tr><tr><td>540</td><td>363</td><td>96</td><td>44</td><td>70</td></tr><tr><td>600</td><td>333</td><td>82</td><td>39</td><td>58</td></tr><tr><td>650</td><td>294</td><td>75</td><td>37</td><td>44</td></tr><tr><td>700</td><td>235</td><td>73</td><td>35</td><td>36</td></tr><tr><td>750</td><td>186</td><td>73</td><td>31</td><td>28</td></tr><tr><td>800</td><td>147</td><td>69</td><td>30</td><td>28</td></tr></table>

# 3.2.2.3 低温拉伸性能 见表 $3 - 4$ 。

表3-4[4]
