Repository: C-zj02/CFD-claw

<div align="center">

**English** | [中文](#中文版) | [Français](README_FR.md) | [Русский](README_RU.md) | [हिन्दी](README_HI.md) | [العربية](README_AR.md) | [Português](README_PT.md)

# 🚀 Claude Code Python

**A Complete Python Reimplementation Based on Real Claude Code Source**

*From TypeScript Source → Rebuilt in Python with ❤️*

***
**🔥 Active Development • New Features Weekly 🔥**

</div>

***

## 🎯 What is This?

**Clawd Code** is a **complete Python rewrite** of Claude Code, based on the **real TypeScript source code**.

File: RAG-data/中国航空材料手册(第1版) 第6卷 橡胶 密封剂 燃料及润滑材料001-200.pdf-0edbd990-c62a-4630-ae57-09c8cce89d53.md (part 1 of 8)
# 中国航空材料手册

橡胶密封剂

燃料及润滑材料

中国航空材料手册编辑委员会

$$
3 k 5 4 2 / 2 6
$$

中国标准出版社

# 内容提要

本卷为中国航空材料手册之一，共分橡胶、密封剂、燃料及润滑材料三篇。着重介绍各类材料的基本组成、主要性能（力学、耐环境、工艺及使用性能）、特点、应用和有关的技术数据。

本书可供航空产品设计、科研、生产和维修以及材料供应部门的人员使用；对机械、仪表制造、石油、化工、轻工、建材等各部门的有关人员也有重要的参考价值。

# 中国航空材料手册

橡胶密封剂

燃料及润滑材料

中国航空材料手册编辑委员会

责任编辑 张巧华

\*

中国标准出版社出版

（北京复外三里河）

中国标准出版社秦皇岛印刷厂印刷

新华书店北京发行所发行 各地新华书店经销

# 版权专有 不得翻印

\*

开本 $787\times 10921 / 16$ 印张39 字数1017000

1989年2月第一版 1989年2月第一次印刷

印数1-2200 定价14.00元

\*

$$
\mathbf {I S B N} 7 - 5 0 6 6 - 0 0 8 4 - 6 / \mathbf {T B} \cdot 0 4 7
$$

#

精装

图片摘要：该图片与青有 9东 紫 原；来装税空工这部分内容相关。
![](images/c4de8aacdce15d8ccc76ebdc510cf9f336cfe2e14a8cb24f22390899e1317e86.jpg)

图片摘要：该图片与青有 9东 紫 原；来装税空工这部分内容相关。
![](images/83b6f8d202da23ed32607104200555aa9f313772028cf37013ec52561b253534.jpg)

青有 9东 紫 原

华

# 来装税空工

華 材科先 行

束

一

航空材料科学技术的结日

祝 贺中国航空材料手册云版

宋健一九八七年二月十四日

图片摘要：该图片与编辑委员会；主任委员 颜鸣皋这部分内容相关。
![](images/566057148c8dc45ba727b90cf0336ba05b6b768b869dc0e359a86f47d68695d9.jpg)  
文祥

# 编辑委员会

主任委员 颜鸣皋

副主任委员 刘多朴

戚彪

委员 王祖法

（按姓氏笔画排列） 王新民

刘家林

李志广

林风

周瑞发

夏恭忱

编辑 王世伦

（按姓氏笔画排列） 杨大灼

葛志明

常务编辑 张朝纲

师昌绪 高良

范棠 王峙南

王道平 王惠泉

叶济生 朱之槃

李文龙 李成功

陈宗瑾 沈嗣唐

赵世荃 罗昌远

侯印初 张朝纲

黄志豪 郭絮吟

王峙南 朱之龢

范棠 张瑞清

# 序言

材料是现代科学技术发展和国民经济建设的重要支柱。航空材料已成为材料科学中富有开拓性的一个独立分支，是航空工业现代化的物质基础，是航空工业发展速度的决定性因素之一。

航空材料集中了材料科学的精华，反映着一个国家科学技术和基础工业的综合水平，并推动整个材料科学与工业的发展，是航空产品不断改进、更新、优质和稳定生产的可靠保证。

航空材料与航空产品设计和制造的关系十分密切。新型高性能飞机和发动机的设计和制造，对材料的要求越来越高，从而推动着航空材料的发展。同时，各种新型材料的出现和工艺、测试技术的进步，又促进了新的设计方案的实现和制造技术的变革。例如，根据发动机原理，只有在增压比和涡轮前温度相匹配提高的条件下，才能获得发动机的最大单位推力，以达到提高推力和降低燃油消耗的目的。这一事实促进高温合金不断发展及钛合金的扩大应用。最终导致定向凝固及单晶合金叶片、粉末冶金涡轮盘及性能更好的钛合金等新材料、新工艺的诞生，从而为高推重比发动机的研制成功，奠定了基础。

减轻结构重量对于航空产品具有特殊的意义，既可增加飞机运载能力，提高机动性能，加大航程，又可减少燃油或推进剂的消耗。比强度 $(\sigma / \rho)$ 和比刚度 $(E / \rho)$ 是衡量航空结构材料力学性能的一种重要指标。高强度铝合金、钛合金、铝锂合金以及先进复合材料在飞机上的应用，对减轻结构重量，提高性能具有明显效果。复合材料将更多地应用于飞机次受力构件，并逐步扩大应用到承力构件上，尚需继续研究解决许多新课题。透明材料及工艺研究将为崭新的圆弧风挡座舱结构提供可靠的依据。高性能的新型燃料及润滑材料的开发，从另一角度显著提高飞机的效率。

航空零、部件的设计已逐步推行“损伤容限设计准则”，要求提供断裂韧性、裂纹扩展速率以及模拟使用条件下的疲劳与断裂等数据。

长期以来，我国一直沿用苏联的《航空材料手册》，早已不能满足上述各项要求，远不适应航空工业发展的形势。这给设计、生产、使用和维护带来不少困难，迫切需要一部比较系统、完整的我国自己的航空材料手册。因此，编写本手册就成为航空工业发展的当务之急。

三十多年来，随着航空工业的发展，航空材料研究和生产的进展也是很快的。在中国科学院和各材料工业部门所属研究院、所、工厂、高等院校等广大科研工作者的共同努力下，航空材料逐步实现了国产化、系列化，目前已基本上满足了各种型号飞机及其他航空器对材料的要求，达到了航空材料基本立足于国内的目的，走出了一条自力更生发展航空材料的道路。在长期研究、生产、使用过程中，积累了丰富的经验和大量的珍贵数据，为编写《中国航空材料手册》，打下了坚实的基础。

在航空工业部的领导下，《手册》的编写工作得到了中国科学院、冶金工业部、有色金属总公司、化学工业部、石油化工总公司、轻工业部、纺织工业部、建筑材料工业局及其所属研究院、所、工厂、高等院校等单位的大力支持。参加编辑委员会工作或承担编写任务的有各方面经验丰富的专家，提供数据、资料的单位达300多个，参加人员共有1100多人。《手册》中选录了1789个牌号的材料，其中金属材料713个，非金属材料1076个，分7卷20篇，是一部大型的、综合性的实用工具书。它的编成和出版是全国各材料工业部门大协作的结果，是航空材料系统广大科技人员和工人多年辛勤劳动的结晶。

本手册有以下几个特点：

1. 先进性 本手册选录了近年来我国研制的钛合金、先进复合材料、定向凝固和单晶合金、粉末冶金等新型材料，以及某些带有发展方向的、有一定研究成果的新材料，如形状记忆合金、非晶态软磁合金、超导电材料等。列入了各科研、生产和使用单位近年来测定的各种持久、蠕变、疲劳断裂、应力腐蚀以及接近使用条件的各种模拟试验性能的大量数据，在一定程度上反映了我国航空材料研究的成就和已达到的水平。

《手册》的编写格式统一，采用数字编码，便于计算机存贮与检索。

2. 综合性 包括金属材料、有机和无机非金属材料，既有结构材料，又有功能材料；既有物理、化学、力学性能数据，又有工艺、组织结构方面的参数和扼要描述。  
3. 可靠性 所选录的数据大部分是有关科研、生产、使用单位测定和提供的，并且经过严格处理和核算。重要结构材料的拉伸强度性能还提供了 $A$ 、 $B$ 基值，为设计提供了许用值。  
4. 实用性 按材料牌号给出了技术标准、品种规格、供应状态、应用概况和生产、使用中应注意的事项等，是一部带有标准性质的实用工具书。它不仅可供航空产品设计人员，还可供有关科研、生产和维修人员使用，并对汽车、燃气轮机、船舶、机械、仪表制造业，以及石油、化工、轻工、建材、纺织各有关部门也有重要的参考价值。

编写如此重要和内容广泛的《中国航空材料手册》还是第一次，缺乏经验，难免会出现不足之处，诚请各界广大读者批评指正，以期在增刊和再版时使它更完善，更富有实用价值。

《手册》在编写过程中，承蒙各有关单位的支持，积极提供研究报告、准确的数据、曲线、图表、资料等，在此谨向各有关单位和个人表示深切的谢意。

# 编写说明

《中国航空材料手册》分7卷20篇，包括结构钢、不锈钢；变形高温合金、铸造高温合金；铝合金、镁合金、钛合金；铜合金、精密合金、粉末冶金及无机涂层材料；塑料、透明材料、复合材料、胶粘剂；橡胶、密封剂、燃料及润滑材料；涂料、绝缘材料、纺织材料，共1789个牌号，500多万字，含大量数据、图表、曲线。《手册》中数据经过严格处理，对于某些重要材料，除了提供指标值和典型数据外，还提供了A、B基值。为了便于计算机存贮，《手册》采用了数字编码的形式。

# 1 取材原则

纳入《手册》材料的选取条件是：

（1）已通过鉴定并已在航空上正式使用的材料；  
（2）虽未鉴定（非技术原因）但已在航空上正式使用的材料；  
（3）已通过鉴定，正在或准备在航空上推广应用的材料；  
（4）航空用关键材料，数据齐全，相近牌号在国外已有成熟使用经验的材料；  
（5）新研制的带方向性的材料，数据齐全，正在或准备在航空上试用的材料。

在每个独立编写单元（一般是一个牌号一类材料，或一个系统）“概述”部分的应用概况中说明了该材料的应用成熟程度，各独立编写单元排列的先后次序也是基本上按照上列条件次序安排的。使用中已暴露出严重问题，停止使用的材料或航空工业部已有明文规定停用或限用的材料未编入手册。

# 2 编写格式

《手册》中大部分材料以一个牌号为一个独立编写单元；

橡胶、塑料、绝缘材料、纺织材料及涂料，也有以一类材料为一个独立编写单元；涂料还有以一个系统为一个独立编写单元的。每个独立编写单元分章、条、款、项进行叙述。

结构钢、不锈钢、高温合金、铝合金、镁合金、钛合金、铜合金、精密合金、粉末冶金及无机涂层材料的编写格式与编码（编码不连续时表示该缺项无数据或暂缺）如下：

# 1 概述

1.1 材料牌号  
1.2 相近牌号  
1.3 材料的技术标准  
1.4 化学成分  
1.5 热处理制度  
1.6 品种规格与供应状态   
1.7 熔炼与铸造工艺   
1.8 应用概况与特殊要求

# 2 物理及化学性能

2.1 热性能  
2.1.1 熔化温度范围   
2.1.2 热导率  
2.1.3 比热容

2.1.4 线膨胀系数

2.2 密度  
2.3 电性能  
2.4 磁性能  
2.5 化学性能  
2.5.1 抗氧化性能  
2.5.2 耐腐蚀性能

# 3力学性能

3.1 技术标准规定的性能  
3.2 室温及各种温度下的力学性能  
3.2.1 硬度  
3.2.2 拉伸性能  
3.2.3 压缩性能  
3.2.4 冲击性能  
3.2.5 弯曲性能  
3.2.6 扭转和切变性能  
3.2.7 承载性能  
3.2.8 应力集中  
3.2.9 其他性能  
3.3 持久和蠕变性能  
3.3.1 高温持久性能  
3.3.2 高温蠕变性能  
3.4 疲劳性能  
3.4.1 高周疲劳  
3.4.2 低周疲劳   
3.4.3 特种疲劳   
3.5 弹性性能  
3.5.1 弹性模量  
3.5.2 剪切弹性模量或割线模量  
3.5.3 泊松比  
3.6 断裂性能  
3.6.1 断裂韧度  
3.6.2 应力腐蚀断裂韧度  
3.6.3 疲劳裂纹扩展速率

# 3.6.4 应力强度因子门坎值

# 3.7 模拟试验性能

4 组织结构

4.1 相变温度  
4.2 时间-温度-组织转变曲线  
4.3 合金组织结构

5 工艺性能与要求

5.1 成形性能  
5.2 焊接性能  
5.3 零件热处理工艺  
5.4 表面处理工艺  
5.5 切削加工与磨削性能

# 参考资料

塑料、透明材料、复合材料、胶粘剂、橡胶、密封剂、燃料及润滑材料、涂料、绝缘材料、纺织材料的独立编写单元的基本编写格式与编码(编码不连续时表示该缺项无数据或暂缺)如下：

# 1 概述

1.1 牌号及名称  
1.2 基本组成  
1.3 材料标准  
1.4 使用工艺说明书   
1.5 供应状态   
1.6 应用概况   
1.7 研制及生产单位  
1.8 鉴定级别及日期

# 2 性能

2.1 物理及化学性能  
2.2 力学性能  
2.3 耐环境性能  
2.4 工艺性能  
2.5 使用性能

3 使用工艺

4 其他

4.1 包装  
4.2 运输   
4.3 贮存   
4.4 技术安全

# 参考资料

# 3 名词术语

《手册》中的名词术语一律采用国家标准，没有国家标准的，则参照《航空工业科技词典》有关术语。

# 4 量与符号

《手册》中各种量的名称和符号按照GB $3100\sim 3102 - 86$ 规定；单位一律采用国务院公布的法定计量单位。如有必要说明，列于相应篇的绪论之后。

# 5 单位换算与数字修约

《手册》中的量，由其他单位制换算而来的，在采用法定计量单位后，应适当选择量的单位词头，一般使量的数值处于 $0.1 \sim 1000$ 范围内。

各种测量值或计算值的修约是按照4舍6入5单双的原则进行的。

金属材料标准中力学性能（拉伸强度、屈服强度等）的指标值，以及 $A$ 基、 $B$ 基许用值，经换算后，修约到保留整数，并精确至 $5\mathrm{MPa}$ ，采用2舍3入的原则，即不满 $3\mathrm{MPa}$ 时舍去；满 $3\mathrm{MPa}$ 计为 $5\mathrm{MPa}$ 。但修约后，如果修约部分超过原指标值 $1\%$ 的，则暂未作修约。

# 6 数据

编入《手册》的各类数据，均注有出处及相关条件，数据统计处理是参照M1L-HDBK-5D进行的。

《手册》中的数据以下列四种方式表示：

（1）当试样数 $n$ 为： $3 \leqslant n < 10$ 时，以单一均值表示；  
（2）当 $10 < n < 30$ 时，以均值、最大值及最小值表示；  
（3）当 $n \geqslant 30$ 时，以均值、标准差及离散系数表示；  
（4）某些重要结构材料（高温合金、结构钢、钛合金等）的室温拉伸强度和屈服强度，除了标准值(S值)、典型值外，还给出了A、B基值，其前提条件是： $n \geqslant 100$ ，并且代表几个批次（或厂家）及10个以上炉次。

# 7 图表

《手册》中的图、表一般紧跟条文，图号及表号在每个独立编写单元内是按章顺序编号的。曲线图上，不出现实验点者只表明趋势。

# 目录

# 橡胶

绪论· (5）  
橡胶胶料 (9)

天然橡胶胶料· (9）  
丁苯橡胶胶料· (14)  
氯丁橡胶胶料· (16）  
乙丙橡胶胶料 (20)  
丁腈橡胶胶料· (25）  
氟橡胶胶料 (43)  
硅、氟硅橡胶胶料 (57)

橡胶模压零件 (65)

丁腈、氯醇橡胶薄膜… (65）  
天然、氯丁、硅、氟硅橡胶膜片… (70)  
仪表用橡胶-金属减震器… (73）  
同轴密封件 (80)

橡胶板、绳、棒及型材… (84）

橡胶板、橡胶绳（棒）及型材… (84)   
海绵橡胶板及海绵橡胶轴… (91)

橡胶胶布 (94)

气球胶布 (94)  
飞机油箱用胶布 (95)  
B 501氟橡胶布 (97)  
救生制品用胶布 (99)  
气密胶布 (101)  
防腐蚀胶布 (102)  
针织锦纶涂胶布 (103)  
座舱用隔热胶布… (105）

纯橡胶管 (107)

通用纯胶管 (107)

绝缘低硬度硅橡胶管 (111)

真空低硬纯胶管· (113)

氯磺化聚乙烯套管… (114)

电缆保护套管· (116）

耐氧气纯胶管 (117)

夹布橡胶管 (120)

夹布胶管 (120)

飞机静压系统专用胶管 ………………………………………… (123)

气源车充气橡胶软管· (125）

耐氧气增强胶管 (127)

棉线编织橡胶管 (130)

棉线编织胶管 (130)

耐4109合成滑油编织胶管· (136）

钢丝编织橡胶管 (138)

钢丝编织胶管 (138)

Y10型钢丝编织胶管 (141)

强击机液压系统钢丝编织胶管… (144)

耐磷酸酯油高压胶管 (146)

轰炸机液压系统高压胶管 (149)

直升机用合成滑油胶管 (151)

金属套编织胶管 (153)

螺旋钢丝连接胶管 (155)

飞机加油车用胶管 (157)

密封软管 (160)

飞机座舱舱口用密封软管… (160)

飞机舱口用针织密封软管… (162)

橡胶软油箱 (165)

耐煤油软油箱· (165）

耐煤油薄壁软油箱 (167)

海绵软油箱 (169)

航空轮胎 (172)

石棉橡胶板 (181)

橡胶胶粘剂· (187)

# 密封剂

绪论 (203)

室温硫化聚硫橡胶密封剂· (207）

XM15聚硫型室温硫化密封剂· (207)

XM16聚硫型室温硫化密封剂· (216)

XM18聚硫型室温硫化密封剂· (222)

XM18Z密封胶 (230)

XM22室温硫化聚硫密封剂… (232)

XM23室温硫化密封剂 (243)

XM28聚硫密封剂 (249)

XM33双组分室温硫化聚硫密封剂… (257）

XM40双组分填角聚硫密封剂· (261)

XM41双组分整流聚硫密封剂· (265）

XM44防霉密封剂· (268）

DB-XM I快速修补密封剂· (272)

XS1聚硫密封胶膜· (275)

XM21密封胶膜· (279）

室温硫化硅橡胶密封剂· (286）

XM31有机硅密封剂… (286）

XM35有机硅密封剂· (290）

XZ1电磁铁灌注料 (293)

SF3有机硅密封剂· (296）

SF6有机硅灌封料 (298）

XJ55 液态密封垫 …………………… (300)

GD414密封剂· (303）

南大704密封胶· (305）

SDL1-41密封剂 (307）

G1有机硅密封剂 (310)

其他硫化型密封剂· (313）

GY168单组分柔性厌氧胶… (313）

XJ35 密封胶 ………………………………………… (318)

KL1高温密封剂· (323）

XM37密封粘胶带· (326）

非硫化型腻子及垫片 (329)

CH102、JLN100腻子和腻子布… (329）

1601密封腻子和腻子布… (331)

XM17不硫化密封腻子和腻子布… (333）

XM24密封垫片 (336)

XM30不硫化密封腻子和腻子布… (338）

XM34不硫化密封腻子 (341)

非硫化型液态密封垫· (347）

XJ11 液态密封垫 (347)

XJ15 液态密封垫 ………………………………………… (349)

XJ21 液态密封垫… (351)

MF1（J型）液态密封垫… (353）

# 燃料及润滑材料

绪论 (359)

航空燃料· (367）

航空汽油 (367)

喷气燃料 (369)

航空液压油 (407)

10号航空液压油· (407）

12号航空液压油· (410）

3号航空液压油· (414)

4611号航空抗燃液压油 (416)

4601号合成液压油 (418)

发动机润滑油 (421)

20号航空润滑油· (421)

合成20号航空润滑油 (422)

14号航空润滑油· (424)

8号航空润滑油 (425)

8号合成喷气机润滑油 (427)

4104号合成航空润滑油 (428)

4109号合成航空润滑油 (432)

4209号合成航空防锈油 (436)

4106号合成航空润滑油 (440)

4050号高温合成航空润滑油 (445)

4250号合成航空润滑防锈油 (448)

4051号高温合成航空润滑油 (450)

4450号航空齿轮油 (452)

4010号合成航空润滑油 (454)

仪表润滑油和专用油 (456)

特3、4、5、14、16号仪表油… (456）

32号仪表油 (459)

4113、4114、4115号仪表油 (460)

4112号仪表油 (463)

4116、4116-1号仪表油 (465)

4122号仪表油 (467)

4123号仪表油 (469)

4124-1、4124-3号仪表油… (471)

4118号陀螺油 (474)

4119号阻尼油 (475)

4120号阻尼油 (477)

航空润滑脂· (479)

特8号润滑脂 (479)

特75号润滑脂… (481)

特7号润滑脂 (483)

特12号润滑脂 (485)

7007号润滑脂 (487)

7008号润滑脂 (489)

7008-1号润滑脂 (492)

7253号润滑脂 (494)

7012号润滑脂… (496）

7123号润滑脂… (498）

特221号润滑脂 (500)

7014号润滑脂… (502)

KK-3润滑脂· (505）

7112号润滑脂 (508)

7015号润滑脂· (510）

7016号润滑脂 (512)

7016-1号润滑脂· (514）

7017-1号润滑脂 (516）

7011号润滑脂… (517）

7254号润滑脂 (519)

7023号润滑脂· (521)

2号低温润滑脂… (524）

9号润滑脂· (525）

4号高温润滑脂… (527）

6691号润滑脂… (528）

7450号润滑脂… (530）

7028号润滑脂… (532）

7950号润滑脂· (535）

S-23耐海水润滑脂… (537）

S-17耐海水防护脂· (539）

3号船用润滑脂 (540)

7903号密封润滑脂 (542)

5号密封润滑脂· (544）

2号密封润滑脂· (545）

3号密封润滑脂 (546)

固体润滑剂 (548)

G M - 2 干膜润滑剂 ………………………………………… (548)

SF-28干膜润滑剂· (550）

G M - 71 干膜润滑剂 ………………………………………… (552)

G M - 45 干膜润滑 剂 ………………………………………… (554)

JS-A三层复合自润滑材料· (556）

HZCM47球铰耐磨涂料· (560）

附录 国外航空燃料与润滑材料标准 ………………………………………… (563)

橡胶

图片摘要：该图片与橡胶篇编辑委员会；主任委员 徐千山这部分内容相关。
![](images/c71be0f013e9738b502b5028bc3ca1b3140e9b0a4dc1fb882158e9708a5c8cb4.jpg)

# 橡胶篇编辑委员会

主任委员 徐千山

副主任委员 张洪雁 谢琼珍

委员

（按姓氏笔划排列）

编 辑

王明仁 刘海源

邹钟熙 姚建逵

张洪雁 吴荣煌

朱兴林 朱兆祥 陈有焰

姜振华 郭永怡 徐秉玲

# 编写、审校人员

张洪雁 徐秉琦 邹钟熙 吴荣煌 翟传礼

曹淑兰 马恩第 陈金蓉 熊丽云 佟铁男

王明仁 陈启宇 朱兆祥 郭永怡 刘海源

谢义鹏 陈有焰

# 绪 论

橡胶是一类弹性高分子材料。广泛用于制作飞机轮胎、软油箱、软管、胶布、薄膜、减震和密封零件等。不同制品对橡胶有不同的要求，有些要求强度高、耐应力、耐磨，有些要求耐油、耐低温、耐高温、耐老化性能。

橡胶的性能主要取决于所用生胶的类型。橡胶制品用生胶主要有下列各类。

天然橡胶（NR）为异戊二烯聚合物。具有优良的回弹性，拉伸强度、伸长率、耐磨性、耐撕裂和压缩永久变形性能都优于大多数合成橡胶。适于制作轮胎、减震零件、缓冲绳和密封零件。不耐油，耐天候、臭氧、氧的性能较差。使用温度范围 $-60\sim 100^{\circ}\mathrm{C}$ 。

丁苯橡胶（SBR）为丁二烯与苯乙烯的共聚物。含 $10\%$ 苯乙烯的丁苯-10有良好的耐寒性，含 $30\%$ 苯乙烯的丁苯-30耐磨性优良。适于制作轮胎和密封零件，价格低廉。制品不耐油，老化性能较差。使用温度范围为 $-60 \sim 120^{\circ}\mathrm{C}$ 。

丁二烯橡胶（BR）为丁二烯聚合物。常用顺丁二烯橡胶，耐寒、耐磨及回弹性能较好。适于制作轮胎、密封零件、减震零件、胶带和胶管等制品。制品不耐油，不耐老化。使用温度范围 $-70\sim 100^{\circ}\mathrm{C}$ 。

氯丁橡胶（CR）为氯丁二烯聚合物。耐天候，耐臭氧老化，有自熄性，耐油性能仅次于丁腈橡胶，拉伸强度、伸长率、回弹性优良，与金属和织物粘结性很好。适于制作密封圈及其他密封型材、胶管、涂层、电线绝缘层、胶布及配制胶粘剂等。制品不耐合成双酯润滑油及磷酸酯液压油。使用温度范围 $-35\sim 130^{\circ}\mathrm{C}$ 。

丁腈橡胶（NBR）为丁二烯与丙烯腈的共聚物。一般含丙烯腈 $18\%$ 、 $26\%$ 或 $40\%$ ，丙烯腈含量愈高，耐油、耐热、耐磨性能愈好，但耐寒性则相反。含羧基的丁腈橡胶，耐磨、耐高温、耐油性能优于丁腈橡胶。丁腈橡胶适于制作各种耐油密封零件、膜片、胶管和油箱。制品不耐天候、臭氧老化，不耐磷酸酯液压油。使用温度范围 $-55 \sim 130^{\circ}\mathrm{C}$ 。

乙丙橡胶 为乙烯、丙烯的二元共聚物（EPM）或乙烯、丙烯、二烯类烯烃的三元共聚物（EPDM）。耐天候、臭氧老化，耐蒸汽、磷酸酯液压油、酸、碱以及火箭燃料和氧化剂，电绝缘性能优良。适于制作磷酸酯液压油系统的密封零件、胶管及飞机门窗密封型材、胶布和电线绝缘层。制品不耐石油基油类。使用温度范围 $-60\sim 150^{\circ}\mathrm{C}$ 。

丁基橡胶（IIR）为异丁烯和异戊二烯的共聚物。耐天候、臭氧老化，耐磷酸酯液压油，耐酸、碱、火箭燃料及氧化剂，具有优良的介电性能和绝缘性能，透气性极小。适于制作轮胎内胎，门窗密封条，磷酸酯液压油系统的密封零件、胶管，电线的绝缘层，胶布和减震阻尼器。制品不耐石油基油类。使用温度范围 $-60\sim 150^{\circ}\mathrm{C}$ 。

氯磺化聚乙烯橡胶（CSM）耐天候及臭氧老化，耐油性随其氯含量增加而增加，耐酸、碱，适于制作胶布、电缆套管、垫圈、防腐涂层及软油箱外壁。使用温度范围 $-50 \sim 150^{\circ} \mathrm{C}$ 。

聚氨酯橡胶 为聚氨基甲酸酯。通常有聚酯型（AU）和聚醚型（EU）两种。具有优良的拉伸强度、撕裂强度和耐磨性，耐油、耐臭氧极佳，也耐原子辐射。适于制作各种形状的密封圈、能量吸收装置、冲孔模板、振动阻尼装置、机械支承垫片、柔性联接、防磨涂层、摩擦动力传动装置、胶辊等。使用温度范围 $-60\sim 80^{\circ}\mathrm{C}$ 。不宜与酯、酮、磷酸酯液压油、浓酸、碱、蒸汽等接触。

硅橡胶 为聚硅氧烷。通常有二甲基硅橡胶 (MQ)，甲基乙烯基硅橡胶 (MVQ)，甲基苯基硅橡胶 (MPQ)，甲基苯基乙烯基硅橡胶（MPVQ）等。硅橡胶具有极佳的耐热、耐寒、耐老化性能，绝缘电阻、介电特性优异，导热性好，但强度和抗撕裂性较差，不耐油，价格较贵。一般适于制作密封圈、密封型材、氧气波纹管、膜片、减震器、绝缘材料、隔热海绵胶板。使用温度范围 $-70\sim 280^{\circ}\mathrm{C}$ 。

氟硅橡胶（MFQ）为含有氟代烷基的聚硅氧烷。耐油、耐化学品、耐热、耐寒、耐老化性能优异，但强度和抗撕裂性较低，价格昂贵。适于制作燃油、双酯润滑油、液压油系统的密封圈、膜片。使用温度范围 $-65\sim 250^{\circ}\mathrm{C}$ 。

氟橡胶（FPM）常用的有氟橡胶-26、氟橡胶-246，前者为偏氟乙烯与六氟丙烯的共聚物，后者为偏氟乙烯、四氟乙烯和六氟丙烯的共聚物。氟橡胶具有突出的耐热、耐油、耐酸、碱性能，老化性能及电绝缘性能优良，难燃，透气性小。低温性能较差。一般使用温度范围 $-40\sim 250^{\circ}\mathrm{C}$ ，短时间可达 $300~\mathrm{^\circ C}$ 。适于制作各种要求耐热、耐油的密封零件、胶管、胶布和油箱，但价格较贵。

聚硫橡胶（T.）为多硫烷烃聚合物，有固态聚硫橡胶和液态聚硫橡胶二种。耐油性好，耐天候老化，透气性小，电绝缘性亦佳。固态胶通常与丁腈橡胶并用制造燃油系统的密封零件、胶管和膜片。使用温度范围 $-50\sim 100^{\circ}\mathrm{C}$ ，短时间可达 $130^{\circ}\mathrm{C}$ 。液态胶通常用于配制密封剂。

氯醇橡胶 为环氧氯丙烷均聚物（CO），或环氧氯丙烷与环氧乙烷的二元共聚物（ECO），或加有第三单体（环氧丙烷）的三元共聚物。具有耐油、耐臭氧性能，耐热性比丁腈橡胶好，透气性小。适于制作密封垫圈和膜片。

由生胶制作橡胶制品，一般要先进行塑炼，然后加入各种补强剂、填料、增塑剂、硫化剂、促进剂等炼制成混炼胶，再经预成形、硫化制成各种制品。很多制品还要加入各种织物或金属丝起增强作用。同一类型生胶，可以通过加入不同配比的添加剂配制成硬度不同，其他性能也略有差异的胶料。因此，设计人员应根据零、部件使用部位、工作条件和预期的使用寿命选用适宜的胶料。各种胶料牌号一般以四位数字表示。第一位数字表示生胶类型，例如，1为异戊二烯类（天然橡胶），2为聚丁二烯类，3为丁苯类，4为卤代丁二烯类（氯丁橡胶），5为丁腈类，6为硅橡胶类，7为氟橡胶类，8为乙丙橡胶类；第二位数字表示生胶型别；第三位数字表示硬度（例如7表示邵尔A型硬度为 $70 \pm 5$ ）；第四位数字是顺序号。选用胶料时不仅应考虑其主要性能，还应注意其综合性能。

硫化胶的主要性能如下：

拉伸性能是所有胶料应首先考虑的性能，包括拉伸强度、定伸应力、伸长率、扯断伸长率和扯断永久变形，以及应力-应变曲线。拉伸强度是试样拉伸至断裂时的最大拉伸应力。定伸应力（定伸模量）是在规定伸长时达到的应力（模量）。伸长率是试样

受拉伸应力而引起的变形，用伸长增量与原长之比的百分数表示。扯断伸长率则是试样拉断时的伸长率。扯断永久变形是试样拉伸断裂后标距部分的残余变形。

硬度 表示橡胶抵抗外力压入的能力，也是所有胶料的基本性能。橡胶的硬度在一定程度上与其他一些性能相关。例如，胶料的硬度愈高，相对地说，强度就较大，伸长率较小，耐磨性较好，而耐低温性能就较差。高硬度橡胶能抗高压下挤压破坏。因此应根据零件工作特性选用合适的硬度。目前国内一般用邵尔A型硬度计测定橡胶的硬度，与国际橡胶硬度值相接近。

压缩性能 橡胶密封件通常处于受压缩状态。由于橡胶的粘弹性，橡胶受压缩后，压缩应力会随时间而减小，表现为压缩应力松弛；除去压力后，不能恢复原来的外形，表现为压缩永久变形。在高温和油介质中，这些现象更为显著。它们会影响密封件的密封性能，是密封件用胶料的重要性能之一。

低温性能 通常采用三种方法表示橡胶的耐低温性能。最常用的是脆性温度，是指试样在低温受一定的冲击力时出现破裂的最高温度，可用于比较不同胶料的低温性能。但由于橡胶件的工作状态与试验条件不同，橡胶的脆性温度并不表示橡胶件的最低工作温度，尤其在油介质中。其次，是低温回缩温度，是在室温下将试片拉伸至一定长度，然后固定，迅速冷却到冻结温度以下，达到温度平衡后松开试片，并以一定速度升温，记录试片回缩 $10\%$ 、 $30\%$ 、 $50\%$ 和 $70\%$ 时的温度，分别以TR10、TR30、TR50和TR70表示。材料标准中一般以TR10作为指标，与橡胶脆性温度相接近。表示橡胶低温性能的另一方法是测定其耐寒系数。一般是将试样在室温压缩到一定的变形量，然后在规定的低温下冷冻，再卸除负荷让其在低温下恢复，恢复量与压缩量之比称为压缩耐寒系数。系数愈大，橡胶的耐寒性愈好。

耐油性能 飞机上用的橡胶件，很多在燃油、润滑油、液压油等系统中工作，接触各种油料。橡胶在油介质中，特别在较高温度下，会导致膨胀、软化和降低强度、硬度，同时橡胶中的增塑剂或可溶性物质可能被油浸出，导致重量减轻，体积缩小，引起泄漏。因此橡胶的耐油性是在油介质中工作的胶料的重要性能。一般是在一定温度下在油中浸泡若干时间后测定其重量变化、体积变化以及强度、伸长率和硬度的变化。有时也可用耐油系数表示，即在介质中浸泡后的强度或伸长率与原始强度或伸长率之比。

耐老化性能 橡胶受氧（空气）、臭氧、热、光、水分和机械应力等因素的作用后会引起性能变坏，称为橡胶的老化。橡胶的耐老化性能可通过自然老化和人工加速老化试验（热老化、湿热老化、臭氧老化等）测定。耐老化性可用老化后试样的强度、伸长率或硬度等性能的变化表示，也可用老化系数表示，即老化后试样的拉伸强度、扯断伸长率或拉伸强度与扯断伸长率的相乘积与原始值之比，相应地称为按拉伸强度计算的老化系数（简称按强度计老化系数）、按扯断伸长率计算的老化系数（简称按伸长计老化系数）或按抗张积计算的老化系数（简称按抗张积计老化系数）。

此外，减震用橡胶还应考虑其动态力学性能，如动态模量和阻尼；膜片材料还应考虑其撕裂强度及疲劳性能；电绝缘用橡胶还应考虑其介电性能；橡胶胶粘剂则要考虑其对各种被粘物的胶接性能，包括剥离强度、扯离强度和剪切强度。

手册中除列出了各种胶料、橡胶制品和橡胶胶粘剂相应的标准中规定的性能指标外，还列出了根据多年来产品检验和性能试验结果统计出来的典型值。橡胶性能试验方法均

采用专业标准或国家标准，在相应的材料标准中作了具体规定。某些橡胶制品的尺寸规格，手册中只作了概要的介绍，详细情况可见有关制品标准。耐油性能数据表中一般油介质用其代号表示，如 $\mathbf{R}\mathbf{H} - 75$ 表示75号航空汽油， $\mathbf{N}\mathbf{Y} - 120$ 表示120号溶剂汽油， $\mathbf{RP} - 1$ 、 $\mathbf{RP} - 2$ 分别表示1号、2号喷气燃料， $\mathbf{Y}\mathbf{H} - 10$ 表示10号航空液压油， $\mathbf{HH} - 20$ 、 $\mathbf{HP} - 8\mathbf{A}$ 分别表示20号、8号航空润滑油； $\mathbf{HP} - 8\mathbf{H}$ 表示8号合成航空润滑油等。

# 橡胶胶料

# 天然橡胶胶料

# 1 概述

天然橡胶胶料由1号烟片加硫化剂、填料和各种助剂经混炼而成。经硫化后具有强度高、伸长率大、弹性好等特点。适用于制造在水、空气、酒精-甘油混合液中工作的密封件、仪表减震垫及氧气系统设备用的零件。工作温度为 $-50\sim 80^{\circ}\mathrm{C}$ ，个别在空气中可使用到 $100^{\circ}\mathrm{C}$ ，间歇使用可达 $130^{\circ}\mathrm{C}$ 。

天然橡胶胶料制品耐天候老化性能较差，也不适宜在石油基油料中工作。

# 1.1 牌号及名称

1140、1141、1142、1143、1144、1150、1151、1152、1153、1154、1160、1161、1180航空橡胶零件及型材用胶料。根据胶料牌号简化和系列化的规定，优先推荐使用 1144、1151、1153、1154、1160。

# 1.2 基本组成

1号烟片、硫化剂、配合剂。

# 1.3 材料标准

天然橡胶胶料的标准及硫化胶主要性能指标分别见表1-1及表1-2。

表1-1  

<table><tr><td>胶料牌号</td><td>胶料标准</td><td>国外相近材料牌号(苏)</td><td>国外相近材料标准(苏)</td></tr><tr><td>1140</td><td rowspan="13">HG 6-407-79《航空橡胶零件及型材用胶料》</td><td>3311、3311-1</td><td rowspan="13">MXIITY 1166-58P</td></tr><tr><td>1141</td><td>6-1、6X、4X</td></tr><tr><td>1142</td><td>1847</td></tr><tr><td>1143</td><td>1432、113-4、2667</td></tr><tr><td>1144</td><td>3701</td></tr><tr><td>1150</td><td>1448、3827、116、2671、3909、922</td></tr><tr><td>1151</td><td>3687、5168</td></tr><tr><td>1152</td><td>2959、3949-1</td></tr><tr><td>1153</td><td>2-12、B-2</td></tr><tr><td>1154</td><td>56-1、56、2651</td></tr><tr><td>1160</td><td>3853-1、3853</td></tr><tr><td>1161</td><td>115-3、2462、3703</td></tr><tr><td>1180</td><td>2696-1、2696</td></tr></table>

表1-2  

<table><tr><td rowspan="2">胶料牌号</td><td rowspan="2">拉伸强度MPa≥</td><td rowspan="2">扯断伸长率%≥</td><td rowspan="2">扯断永久变形%≤</td><td rowspan="2" colspan="2">硬度(邵尔A型)度</td><td rowspan="2">脆性温度°C≤</td><td rowspan="2">压缩耐寒系数≥</td><td rowspan="2">弹性模数≥</td><td rowspan="2">300%定伸应力MPa≥</td><td rowspan="2">老化系数(按伸长计,90℃×24h)≥</td><td colspan="3">恒定压缩永久变形(70℃×22h)</td></tr><tr><td>介质</td><td>压缩率%</td><td>永久变形值%≤</td></tr><tr><td>1140</td><td>16.67</td><td>700</td><td>20</td><td>37</td><td rowspan="13">±5</td><td>-52</td><td>-</td><td>-</td><td>-</td><td>0.80</td><td>-</td><td>-</td><td>-</td></tr><tr><td>1141</td><td>19.61</td><td>600</td><td>35</td><td>45</td><td>-50</td><td>-</td><td>-</td><td>-</td><td>0.80</td><td>-</td><td>-</td><td>-</td></tr><tr><td>1142</td><td>16.67</td><td>600</td><td>30</td><td>45</td><td>-50</td><td>0.50</td><td>-</td><td>1.96</td><td>0.80</td><td>空气</td><td>40</td><td>45</td></tr><tr><td>1143</td><td>12.74</td><td>510</td><td>20</td><td>45</td><td>-55</td><td>-</td><td>-</td><td>-</td><td>0.80</td><td>-</td><td>-</td><td>-</td></tr><tr><td>1144</td><td>19.61</td><td>500</td><td>12</td><td>45</td><td>-55</td><td>-</td><td>-</td><td>-</td><td>0.80</td><td>-</td><td>-</td><td>-</td></tr><tr><td>1150</td><td>11.76</td><td>500</td><td>30</td><td>55</td><td>-52</td><td>-</td><td>-</td><td>-</td><td>0.70</td><td>-</td><td>-</td><td>-</td></tr><tr><td>1151</td><td>13.72</td><td>500</td><td>25</td><td>53</td><td>-52</td><td>-</td><td>-</td><td>-</td><td>0.80</td><td>-</td><td>-</td><td>-</td></tr><tr><td>1152</td><td>19.61</td><td>500</td><td>32</td><td>55</td><td>-52</td><td>0.50</td><td>-</td><td>5.39</td><td>0.70</td><td>空气</td><td>30</td><td>55</td></tr><tr><td>1153</td><td>18.63</td><td>500</td><td>32</td><td>56</td><td>-50</td><td>-</td><td>9</td><td>-</td><td>0.70</td><td>空气</td><td>30</td><td>40</td></tr><tr><td>1154</td><td>11.76</td><td>480</td><td>32</td><td>58</td><td>-47</td><td>0.50</td><td>-</td><td>4.41</td><td>0.75</td><td>空气</td><td>30</td><td>50</td></tr><tr><td>1160</td><td>7.84</td><td>400</td><td>25</td><td>65</td><td>-48</td><td>-</td><td>-</td><td>-</td><td>0.80</td><td>-</td><td>-</td><td>-</td></tr><tr><td>1161</td><td>16.67</td><td>370</td><td>25</td><td>67</td><td>-50</td><td>0.45</td><td>-</td><td>-</td><td>0.70</td><td>空气</td><td>30</td><td>55</td></tr><tr><td>1180</td><td>8.82</td><td>270</td><td>30</td><td>82</td><td>-35</td><td>-</td><td>-</td><td>-</td><td>0.50</td><td>-</td><td>-</td><td>-</td></tr></table>

# 1.5 供应状态

以混炼胶供应。

# 1.6 应用概况

天然橡胶胶料的应用范围见表1-3。

表1-3[1～5]  

<table><tr><td>胶料牌号</td><td>应用范围</td><td>主要用途举例</td></tr><tr><td>1140</td><td>在水、空气、酒精-甘油混合液中工作,温度为-50~80℃。供制气动、液压系统的密封件及氧气设备用零件</td><td>轰炸机、运输机的机身密封圈、垫片、客窗气囊、胶套、减震垫、套罩等</td></tr><tr><td>1141</td><td>在水和空气中工作,温度为-50~80℃。供制导线末端白色标志</td><td></td></tr><tr><td>1142</td><td>在水、酒精-甘油混合液和空气中工作,温度为-50~80℃。供制减震垫及氧气设备用的零件</td><td>轰炸机、运输机上仪表减震垫、排水系统的活门盘、座舱压力调节器上密封件</td></tr><tr><td>1143</td><td>在水、酒精-甘油混合液和空气中工作,温度为-50~80℃。供制一般的橡胶零件</td><td>飞机座舱压力调节器和余弹计数器上的橡胶件</td></tr><tr><td>1144</td><td>在水、酒精-甘油混合液和空气中工作,温度为-50~80℃。供制气动、液压系统的密封零件</td><td>歼击机的空气、氧气系统内橡胶膜片</td></tr><tr><td>1150</td><td>在水、酒精-甘油混合液和空气中工作,温度为-50~80℃。供制一般橡胶、零件及氧气设备用的零件</td><td>歼击机空气系统减震带,轰炸机、运输机上的衬套、垫块和垫圈</td></tr></table>

续表1-3   

<table><tr><td>胶料牌号</td><td>应用范围</td><td>主要用途举例</td></tr><tr><td>1151</td><td>在水、蒸汽、酒精-甘油混合液和空气中工作,温度为-50~100℃,在空气中间歇可达130℃。供制耐热橡胶零件</td><td>运输机发动机前罩的波纹管</td></tr><tr><td>1152</td><td>在水、酒精-甘油混合液和空气中工作,温度为-50~80℃,与金属粘着良好,可制减震零件</td><td>轰炸机、运输机上的减震圈、保护套、油箱耗油表减震垫、动力系统减震环和运输机的主减震器</td></tr><tr><td>1153</td><td>在水、酒精-甘油混合液和空气中工作,温度为-50~80℃。与金属粘着良好,供制气动、液压系统用橡胶零件</td><td></td></tr><tr><td>1154</td><td>在水、酒精-甘油混合液和空气中工作,温度为-50~80℃。与金属粘着良好,供制减震垫及弹性垫片和氧气设备用零件</td><td>轰炸机、运输机上的主减震器,飞机上的胶板、帽盖、活门和衬垫</td></tr><tr><td>1160</td><td>在水和空气中工作,温度为-50~80℃。供制非黑色橡胶零件</td><td>轰炸机上汇流条和绝缘零件的标志</td></tr><tr><td>1161</td><td>在水、酒精-甘油混合液和空气中工作,温度为-50~80℃。与金属粘着良好,供制减震零件、弹性垫片及氧气设备用零件</td><td>歼击机上涡轮发电机与连接件的减震零件</td></tr><tr><td>1180</td><td>在水和空气中工作,温度为-30~80℃,供制压缩负荷大的零件</td><td>飞机上高硬度的橡胶零件</td></tr></table>

# 1.7 研制及生产单位

天然橡胶胶料的研制及生产单位见表1-4。

表1-4  

<table><tr><td>胶 料 牌 号</td><td>研制及生产单位</td></tr><tr><td>1140、1142、1143、1144、1150、1151、1152、1153、1154、1161</td><td>西北橡胶厂、上海橡胶制品二厂、重庆长江橡胶厂、沈阳第四橡胶厂</td></tr><tr><td>1160、1180</td><td>西北橡胶厂、重庆长江橡胶厂、沈阳第四橡胶厂</td></tr><tr><td>1141</td><td>西北橡胶厂、重庆长江橡胶厂</td></tr></table>

# 1.8 鉴定级别及日期

天然橡胶胶料于1957年由化学工业部橡胶工业局、国防工业部航空工业局和空军工程部联合批准生产。

# 2 性能

天然橡胶胶料硫化后的性能典型值见表2-1。

表2-1[1~7]   

<table><tr><td rowspan="2">胶 料牌 号</td><td rowspan="2">密 度\( g/cin^3 \)</td><td rowspan="2">拉伸强度MPa</td><td rowspan="2">扯 断伸长率%</td><td rowspan="2">扯断永久变形%</td><td rowspan="2">硬度(邵尔A型)度</td><td rowspan="2">脆性温度°C</td><td rowspan="2">压缩耐寒系数</td><td rowspan="2">300%定伸应力MPa</td><td rowspan="2">老化系数(按伸长计,90°C×24h)</td><td colspan="3">恒定压缩永久变形(70°C×22h)</td></tr><tr><td>介质</td><td>压缩率%</td><td>永久变形值%</td></tr><tr><td>1140</td><td>0.96</td><td>23.5~29.726.1</td><td>790~884840</td><td>12~1915</td><td>34~3635</td><td>-52</td><td>-</td><td>-</td><td>0.86~0.950.90</td><td>-</td><td>-</td><td>-</td></tr><tr><td>1141</td><td>1.45(白色)</td><td>21.5~23.421.8</td><td>732~800772</td><td>19~2321</td><td>43~4544</td><td>-50</td><td>-</td><td>-</td><td>0.83~0.860.84</td><td>-</td><td>-</td><td>-</td></tr><tr><td>1142</td><td>1.05</td><td>20.2~25.623.8</td><td>641~703671</td><td>22~2826</td><td>42~4845</td><td></td><td>0.61~0.650.63</td><td>3.04~3.923.43</td><td>0.82~0.960.87</td><td>空气</td><td>40</td><td>28~3833</td></tr><tr><td>1143</td><td>1.21</td><td>16.5~20.017.8</td><td>609~669641</td><td>10~1412</td><td>42~4644</td><td>-55</td><td>-</td><td>-</td><td>0.91~0.990.96</td><td>-</td><td>-</td><td>-</td></tr><tr><td>1144</td><td>1.03</td><td>22.1~27.224.9</td><td>568~667617</td><td>6~119</td><td>42~4745</td><td>-55</td><td>-</td><td>-</td><td>0.84~1.070.94</td><td>-</td><td>-</td><td>-</td></tr><tr><td>1150</td><td>1.38</td><td>16.4~20.818.1</td><td>575~641611</td><td>16~2520</td><td>54~5855</td><td>-52</td><td>-</td><td>-</td><td>0.81~0.980.91</td><td>-</td><td>-</td><td>-</td></tr><tr><td>1151</td><td>1.28</td><td>17.9~22.819.2</td><td>530~636585</td><td>8~1815</td><td>50~5552</td><td>-52</td><td>-</td><td>-</td><td>0.96~1.020.98</td><td>-</td><td>-</td><td>-</td></tr><tr><td>1152</td><td>1.16</td><td>21.6~25.624.2</td><td>540~618580</td><td>22~3025</td><td>53~5955</td><td></td><td>0.60</td><td>7.35~9.618.43</td><td>0.81~0.910.86</td><td>空气</td><td>30</td><td>20~3728</td></tr><tr><td>1153</td><td>1.11</td><td>23.7~26.1</td><td>560~664</td><td>26~31</td><td>53~57</td><td>-50</td><td>-</td><td>-</td><td>0.87~0.940.89</td><td>空气</td><td>30</td><td>19~3025</td></tr><tr><td>1154</td><td>1.42</td><td>16.4~21.619.5</td><td>526~592559</td><td>19~2722</td><td>56~6157</td><td></td><td>0.58~0.740.68</td><td>4.31~6.37</td><td>0.83~0.910.89</td><td>空气</td><td>30</td><td>19~3025</td></tr><tr><td>1160</td><td>1.57(红色)</td><td>8.82~13.6</td><td>448~532</td><td>15~20</td><td>60~66</td><td>-48</td><td>-</td><td>-</td><td>0.90~1.040.75</td><td>-</td><td>-</td><td>-</td></tr><tr><td>1161</td><td>1.20</td><td>21.2~24.422.9</td><td>422~512474</td><td>16~2421</td><td>62~7066</td><td></td><td>0.60~0.71</td><td>-</td><td>0.71~0.870.75</td><td>空气</td><td>30</td><td>23~3628</td></tr><tr><td>1180</td><td>1.41</td><td>11.8~16.513.2</td><td>296~360328</td><td>9~1613</td><td>74~8380</td><td>-35</td><td>-</td><td>-</td><td>0.53~0.690.61</td><td>-</td><td>-</td><td>-</td></tr></table>

# 3 使用工艺

天然橡胶胶料的加工方法和模压参数见表3-1。

表3-1  

<table><tr><td>胶料牌号</td><td>适宜的加工方法</td><td colspan="2">标准试片(厚2mm)的硫化条件
°C×min</td></tr><tr><td>1140</td><td>模压、压延</td><td>143 ± 2 × 15;</td><td>151 ± 2 × 10</td></tr><tr><td>1141</td><td>模压、压延</td><td>143 ± 2 × 20;</td><td>151 ± 2 × 15</td></tr><tr><td>1142</td><td>模压、压延</td><td>143 ± 2 × 20;</td><td>151 ± 2 × 15</td></tr><tr><td>1143</td><td>模压、压延、压出</td><td>143 ± 2 × 15;</td><td>151 ± 2 × 10</td></tr><tr><td>1144</td><td>模压、压延</td><td></td><td>151 ± 2 × 15</td></tr><tr><td>1150</td><td>模压、压延、压出</td><td>143 ± 2 × 20;</td><td>151 ± 2 × 15</td></tr><tr><td>1151</td><td>模压、压延、压出</td><td>143 ± 2 × 15;</td><td>151 ± 2 × 10</td></tr><tr><td>1152</td><td>模压、压延</td><td>143 ± 2 × 20;</td><td>151 ± 2 × 15</td></tr><tr><td>1153</td><td>模压、压延</td><td></td><td>151 ± 2 × 10</td></tr><tr><td>1154</td><td>模压、压延</td><td>143 ± 2 × 20;</td><td>151 ± 2 × 15</td></tr><tr><td>1160</td><td>模压、压延</td><td>143 ± 2 × 30;</td><td>151 ± 2 × 20</td></tr><tr><td>1161</td><td>模压、压延</td><td>143 ± 2 × 15;</td><td>151 ± 2 × 10</td></tr><tr><td>1180</td><td>模压</td><td></td><td>151 ± 2 × 20</td></tr></table>

# 4 其他

# 4.1 包装

混炼胶辗成 $10\mathrm{mm}$ 厚胶片放入塑料袋内，封好袋口放入确保运输、贮存质量的包装箱内，防止杂质混入。

# 4.2 运输

按非危险品运输，注意防晒、防潮。

# 4.3 贮存

贮存在温度 $0 \sim 28^{\circ} \mathrm{C}$ 、相对湿度不大于 $80\%$ 的库房内，避免阳光直接照射、距热源不少于 $1 \mathrm{~m}$ ，距地面不少于 $0.3 \mathrm{~m}$ 。贮存中应防止与油类、酸、碱及其他对胶料有害物质的接触。胶料自制造之日起一个月出厂，贮存保管期为1年。超过保管期的胶料由使用方按先试验后使用的原则自行处理。

# 参考资料

[1] 西安飞机附件公司：航空胶料进厂检验报告统计表，No.橡-18，1985年  
[2] 沈阳飞机公司：航空胶料进厂检验结果统计表，No.橡-20，1985年  
[3]沈阳航空发动机公司：航空胶料、胶粘剂进厂检验结果统计报告，No.1984年  
[4] 上海橡胶制品二厂：橡胶胶料及制品性能统计资料，No.橡-1，1985年  
[5] 重庆长江橡胶厂，航空胶料生产批次性能统计资料，No. 應-2，1985年  
[6] 西北橡胶厂：航空胶料、胶粘剂和橡胶制品性能统计表，No.橡-3，1985年  
[7] 西安飞机公司：航空胶料及制品进厂性能检验统计数据，No.橡-22，1985年

# 丁苯橡胶胶料

# 1 概述

丁苯橡胶胶料由丁苯生胶填加各种配合剂经混炼而成。经硫化后的弹性比天然橡胶略差，但耐热、耐油、耐磨、耐老化性能略优于天然橡胶。适于制造在空气、酒精－甘油混合液中工作的橡胶零件和板材，使用温度为 $-60\sim 100^{\circ}\mathrm{C}$ ，不适宜在接触航空油料的环境中工作。

丁苯橡胶胶料的粘着性差，收缩大，贴合、压延、压出成形较为困难。

# 1.1 牌号及名称

3160、3180航空橡胶零件及型材用胶料；3383氧气设备橡胶零件和板材用胶料。

# 1.2 基本组成

丁苯生胶、配合剂。

# 1.3 材料标准

丁苯橡胶胶料的标准名称见表1-1，硫化胶的主要性能指标见表1-2。

表1-1  

<table><tr><td>胶料牌号</td><td>材料标准</td><td>国外相近材料牌号
(苏)</td><td>国外相近材料标准
(苏)</td></tr><tr><td>3160.</td><td rowspan="2">HG 6-407-79
《航空橡胶零件及型材用胶料》</td><td>14-10-1、14K-10、4611</td><td rowspan="2">MXITY-1166-58P</td></tr><tr><td>3180</td><td>14-22-1、14K-22</td></tr><tr><td>3383</td><td>HG 6-448-79
《氧气设备用橡胶零件和板材》</td><td>H-10、H-12</td><td>代No.1428-57</td></tr></table>

表1-2  

<table><tr><td>胶料牌号</td><td>拉伸强度MPa&gt;</td><td>扯断伸长率%&gt;</td><td>扯断永久变形%&lt;</td><td>硬度(邵尔A型)度</td><td>脆性温度°C&lt;</td><td>老化系数(按伸长计,90℃×24h)≥</td></tr><tr><td>3160</td><td>5.39</td><td>210</td><td>10</td><td>60±5</td><td>-67</td><td>0.70</td></tr><tr><td>3180</td><td>10.78</td><td>100</td><td>10</td><td>85±5</td><td>-67</td><td>0.70</td></tr><tr><td>3383</td><td>7.84</td><td>170</td><td>10</td><td>75±5</td><td>-55</td><td>0.80</td></tr></table>

# 1.5 供应状态

3160、3180胶料以混炼胶供应；3383胶料以橡胶零件和板材供应。零件的尺寸和公差应符合图纸要求。胶板的厚度和公差见表1-3。

# 1.6 应用概况

丁苯橡胶胶料的应用范围和主要用途见表1-4。

mm

表1-3  

<table><tr><td>厚度</td><td>0.5</td><td>1.0</td><td>1.5,2.0,2.5</td><td>3.0</td><td>4.0</td><td>5.0,6.0</td><td>8.0</td><td>10.0</td></tr><tr><td>公差</td><td>±0.1</td><td>±0.15</td><td>±0.20</td><td>±0.25</td><td>±0.40</td><td>±0.50</td><td>±0.70</td><td>±1.0</td></tr></table>

表1-4  

<table><tr><td>胶料牌号</td><td>应用范围</td><td>主要用途举例</td></tr><tr><td>3160</td><td>在空气中工作,温度为-60~100℃。供制航空冷气系统的橡胶零件</td><td>歼击机上座舱压力调节器用橡胶件,外露系统的垫片;轰炸机砲塔上的橡胶活门垫</td></tr><tr><td>3180</td><td>在空气、酒精-甘油混合液中工作,并用6号聚乙基硅氧油作为润滑剂,温度为-60~80℃。供制高硬度耐寒橡胶零件</td><td>轰炸机砲塔回转器的密封碗</td></tr><tr><td>3383</td><td>工作温度为-50~50℃,在50±2℃下无刺激性气味。供制氧气系统的零件</td><td>飞机氧气系统的橡胶件</td></tr></table>

# 1.7 研制及生产单位

3160、3180胶料：西北橡胶厂、重庆长江橡胶厂、沈阳第四橡胶厂研制并生产。

3383胶料：沈阳第四橡胶厂研制并生产。

# 1.8 鉴定级别及日期

丁苯橡胶胶料于1957年由化学工业部橡胶工业局、国防工业部航空工业局和空军工程部联合批准生产。

# 2 性能

丁苯橡胶硫化胶性能典型值见表2-1。

表2-1[1-3]   

<table><tr><td>胶料牌号</td><td>密度g/cm³</td><td>拉伸强度MPa</td><td>扯断伸长率%</td><td>扯断永久变形%</td><td>硬度(邵尔A型)度</td><td>脆性温度℃</td><td>老化系数(按伸长计,90℃×24h)</td></tr><tr><td>3160</td><td>1.21</td><td>6.37~9.12/7.55</td><td>292~339/314</td><td>3~5/4</td><td>59~63/61</td><td>-67</td><td>0.88~1.06/0.94</td></tr><tr><td>3180</td><td>1.21</td><td>13.4~16.7/15.0</td><td>184~274/226</td><td></td><td>80~90/82</td><td></td><td>0.77~0.99/0.89</td></tr><tr><td>3383</td><td></td><td>12.0</td><td>210</td><td></td><td>74</td><td>&lt; -55</td><td></td></tr></table>

# 3 使用工艺

丁苯橡胶胶料的加工方法和硫化条件见表3-1。

表3-1  

<table><tr><td>胶料牌号</td><td>适宜的加工方法</td><td>标准试片（厚2mm）硫化条件
℃×min</td></tr><tr><td>3160</td><td>模压、压延</td><td>151 ± 2 × 25</td></tr><tr><td>3180</td><td>模压</td><td>151 ± 2 × 25</td></tr><tr><td>3383</td><td>模压、压延</td><td>151 ± 2 × 20; 143 ± 2 × 30</td></tr></table>

# 4 其他

# 4.1 包装

混炼胶辗成 $10\mathrm{mm}$ 厚胶片放入塑料袋内，封好袋口放入确保运输、贮存质量的包装箱内，防止杂质混入。

# 4.2 运输

按非危险品运输，注意防晒、防潮。

# 4.3 贮存

贮存在温度 $0 \sim 28^{\circ} \mathrm{C}$ 、相对湿度不大于 $80\%$ 的库房内，避免阳光直接照射，距热源不少于 $1 \mathrm{~m}$ ，距地面不少于 $0.3 \mathrm{~m}$ 。贮存中应防止与油类、酸、碱及其他对胶料有害物质的接触。胶料自制造之日起一个月出厂。3160、3180胶料保管期为1年，3383胶料压制的零件和胶板保管期为2年。超过保管期的胶料和零件，按先试验后使用的原则，由使用方自行处理。

# 参考资料

[1] 西北橡胶厂：航空胶料、胶粘剂和橡胶制品性能统计表，No.橡-3，1985年  
[2] 重庆长江橡胶厂：航空胶料生产批次性能统计资料，No.橡-2，1985年  
[3] 沈阳第四橡胶厂：橡胶胶料、胶布、胶管、油箱、制品性能统计资料，No.橡-6，1986年

# 氯丁橡胶胶料

# 1 概述

氯丁橡胶胶料由氯丁生胶填加配合剂经混炼而成。经硫化后拉伸强度高，伸长率大，属于自补强橡胶。由于氯丁橡胶分子含有极性的氯原子，所以耐热、耐天候老化性要比天然橡胶好得多，并表现出极优异的阻燃性。适于制造耐大气、耐臭氧并兼有耐油要求的橡胶零件和阻燃橡胶制品。在空气中工作温度为 $-30\sim 100^{\circ}\mathrm{C}$ ，短时间(6h)可到 $130^{\circ}\mathrm{C}$ ，在石油基油料中使用温度为 $-30\sim 130^{\circ}\mathrm{C}$ 。

氯丁橡胶胶料贮存稳定性差，加工工艺不易控制。

# 1.1 牌号及名称

4150、4160、4161、4162、4170、4171、4172、4190航空橡胶零件及型材用胶料。根据胶料简化牌号和系列化的要求，优先推荐4160、4172、4190牌号。

# 1.2 基本组成

氯丁橡胶、配合剂。

# 1.3 材料标准

氯丁橡胶胶料标准见表1-1，硫化胶的主要性能指标见表1-2。

表1-1  

<table><tr><td>胶料牌号</td><td>材料标准</td><td>国外相近材料牌号(苏)</td><td>国外相近材料标准(苏)</td></tr><tr><td>4150</td><td rowspan="8">HG 6-407-79《航空橡胶零件及型材用胶料》</td><td>103-1、3508、B103</td><td>MXIITY 1166-58P</td></tr><tr><td>4160</td><td>1136-2、1136</td><td>TY 911-56</td></tr><tr><td>4161</td><td>3109、3109-3、2961</td><td rowspan="6">MXIITY 1166-58P</td></tr><tr><td>4162</td><td>3063、3063-2</td></tr><tr><td>4170</td><td>106-1、B106</td></tr><tr><td>4171</td><td>551、551-1</td></tr><tr><td>4172</td><td>3465、3465-1、2542、4061</td></tr><tr><td>4190</td><td>4094、4094-1、3491</td></tr></table>

表1-2  

<table><tr><td>胶料牌号</td><td>拉伸强度MPa&gt;</td><td>扯断伸长率%&gt;</td><td>扯断永久变形%&lt;</td><td colspan="2">硬度(邵尔A型)度</td><td>脆性温度°C&lt;</td><td>压缩耐寒系数&gt;</td><td>老化系数(按伸长计,90℃×24h)&gt;</td></tr><tr><td>4150</td><td>9.80</td><td>630</td><td>25</td><td>52</td><td rowspan="8">±5</td><td>-40</td><td>-</td><td>0.70</td></tr><tr><td>4160①</td><td>11.76</td><td>700</td><td>60</td><td>60</td><td>-35</td><td>-</td><td>0.75</td></tr><tr><td>4161</td><td>8.82</td><td>500</td><td>25</td><td>62</td><td>-30</td><td>-</td><td>0.60</td></tr><tr><td>4162</td><td>9.80</td><td>500</td><td>20</td><td>63</td><td>-38</td><td>-</td><td>0.70</td></tr><tr><td>4170</td><td>15.69</td><td>350</td><td>25</td><td>70</td><td>-40</td><td>-</td><td>0.70</td></tr><tr><td>4171</td><td>9.80</td><td>400</td><td>35</td><td>70</td><td>-30</td><td>-</td><td>0.60</td></tr><tr><td>4172</td><td>10.78</td><td>200</td><td>10</td><td>78</td><td>-40</td><td>0.24</td><td>0.70</td></tr><tr><td>4190</td><td>7.84</td><td>80</td><td>15</td><td>90</td><td>-20</td><td>-</td><td>0.60</td></tr><tr><td rowspan="3">胶料牌号</td><td colspan="3">恒定压缩永久变形,%</td><td colspan="5">耐介质性能(24h,重量变化),%</td></tr><tr><td colspan="3">70℃×22h</td><td rowspan="2" colspan="2">NY-120+苯(重量比为75:25)18~28℃</td><td rowspan="2">RP-218~28℃</td><td rowspan="2">YH-1070℃</td><td rowspan="2">HH-20130℃</td></tr><tr><td>介质</td><td>压缩率%</td><td>永久变形&lt;</td></tr><tr><td>4150</td><td rowspan="8">YH-10</td><td rowspan="8">20</td><td rowspan="8">67</td><td colspan="2">13~30</td><td>-</td><td>0~+10</td><td>0~+10</td></tr><tr><td>4160①</td><td colspan="2">-</td><td>-</td><td>-</td><td>-3~+3</td></tr><tr><td>4161</td><td colspan="2">12~28</td><td>0~+10</td><td>-</td><td>0~+8</td></tr><tr><td>4162</td><td colspan="2">20~35</td><td>-</td><td>-</td><td>-1~+5</td></tr><tr><td>4170</td><td colspan="2">10~25</td><td>-</td><td>0~+7</td><td>0~+9</td></tr><tr><td>4171</td><td colspan="2">10~25</td><td>-</td><td>-</td><td>-6~+2</td></tr><tr><td>4172</td><td colspan="2">8~23</td><td>0~+10</td><td>0~+8</td><td>0~+7</td></tr><tr><td>4190</td><td colspan="2">-</td><td>-</td><td>-</td><td>-3~+3</td></tr></table>

① 4160胶料还应满足在 $0.0015\%$ 浓度臭氧作用下，经 $60\mathrm{min}$ 不应产生裂纹，工频击穿强度不低于 $20\mathrm{kV} / \mathrm{mm}$ 。

# 1.5 供应状态

以混炼胶供应。

# 1.6 应用概况

氯丁橡胶胶料的应用范围见表1-3。

# 1.7 研制及生产单位

氯丁橡胶胶料的研制及生产单位见表1-4。

表1-3  

<table><tr><td>胶料牌号</td><td>应用范围</td><td>主要用途举例</td></tr><tr><td>4150</td><td>在YH-10液压油、仪表油中工作,温度为-50~130℃;在滑油、燃油、汽油、变压器油中工作,温度为-40~130℃;在空气中工作,温度为-30~100℃,与金属粘着良好。供制滑油、燃油介质中的密封件</td><td>地面设备上的密封件</td></tr><tr><td>4160</td><td>在空气中工作,温度为-30~120℃。供制点火系统绝缘橡胶零件</td><td></td></tr><tr><td>4161</td><td>在滑油中工作,温度为-30~130℃;在仪表油、YH-10液压油、燃油、汽油、变压器油中工作,温度为-40~130℃;在空气中工作,温度为-30~100℃,短时间(6h)可达130℃。供制有耐光、耐臭氧要求的耐油橡胶零件</td><td>歼击机上作帽盖材料,轰炸机砲塔机构的密封件、限制块、衬套和塞子</td></tr><tr><td>4162</td><td>在滑油、汽油和燃油中工作,温度为-30~130℃;在空气中工作,温度为-30~100℃,短时间(6h)可达130℃,与金属粘着良好。供制有耐臭氧要求的各种密封件</td><td></td></tr><tr><td>4170</td><td>在滑油、汽油、燃油中工作,温度为-40~130℃,与金属粘着良好。供制有耐臭氧性能要求的在滑油、燃油、酒精-甘油混合液和矿物油中工作的密封零件</td><td></td></tr><tr><td>4171</td><td>在滑油、汽油和燃油中工作,温度为-30~130℃;在空气中工作,温度为-30~100℃,短期(6h)可达130℃。供制有耐臭氧、耐大气性能要求的冲击载荷下工作的垫片和密封件</td><td></td></tr><tr><td>4172</td><td>在燃油、汽油和变压器油中工作,温度为-40~130℃;在YH-10液压油和仪表油中工作,温度为-50~130℃;在HP-8、HH-20滑油中工作,温度为-45~130℃;在空气中工作,温度为-30~100℃,短期(6h)可达130℃,用JQ-1胶液与金属粘着。供制有耐天候、耐臭氧性能要求的承受冲击载荷的垫片和密封件</td><td>轰炸机、运输机上的垫片、衬套、胶圈和活门。歼击机发动机上的堵头、堵塞等零件</td></tr><tr><td>4190</td><td>在空气、汽油、燃油和滑油中工作,温度为-30~80℃。供制有耐臭氧、耐天候老化性能要求的,受较大压缩载荷的橡胶零件</td><td></td></tr></table>

表1-4[1~4]  

<table><tr><td>胶料牌号</td><td>研制及生产单位</td></tr><tr><td>4190</td><td>西北橡胶厂、重庆长江橡胶厂</td></tr><tr><td>4150、4160、4161</td><td>上海橡胶制品二厂、重庆长江橡胶厂、西北橡胶厂</td></tr><tr><td>4162、4170、4171</td><td>西北橡胶厂、重庆长江橡胶厂、沈阳第四橡胶厂</td></tr><tr><td>4172</td><td>上海橡胶制品二厂、重庆长江橡胶厂、西北橡胶厂、沈阳第四橡胶厂</td></tr></table>

# 1.8 鉴定级别及日期

氯丁橡胶胶料于1957年由化学工业部橡胶工业局、国防工业部航空工业局和空军工程部联合批准生产。

# 2 性能

氯丁橡胶硫化胶的性能典型值见表2-1。

表2-1 [1~5]   

<table><tr><td>胶料牌号</td><td colspan="2">拉伸强度MPa</td><td>扯断伸长率%</td><td>扯断永久变形%</td><td>硬度(邵尔A型)度</td><td>脆性温度℃</td><td colspan="2">老化系数(按伸长计,90℃×24h)</td></tr><tr><td rowspan="2">4150</td><td colspan="2">12.3~15.2</td><td>784~872</td><td>17~26</td><td>50~54</td><td rowspan="2">-40</td><td colspan="2">0.78~0.82</td></tr><tr><td colspan="2">14.1</td><td>828</td><td>21</td><td>51</td><td colspan="2">0.80</td></tr><tr><td rowspan="2">4160</td><td colspan="2">13.1~15.9</td><td>788~856</td><td>36~46</td><td>57~62</td><td rowspan="2">-35</td><td colspan="2">0.89~0.95</td></tr><tr><td colspan="2">14.9</td><td>822</td><td>41</td><td>60</td><td colspan="2">0.92</td></tr><tr><td rowspan="2">4161</td><td colspan="2">9.41~11.8</td><td>545~681</td><td>12~25</td><td>60~67</td><td rowspan="2">-30</td><td colspan="2">0.80~0.96</td></tr><tr><td colspan="2">10.4</td><td>664</td><td>21</td><td>63</td><td colspan="2">0.87</td></tr><tr><td rowspan="2">4162</td><td colspan="2">11.5~14.0</td><td>696~816</td><td>12~20</td><td>62~65</td><td rowspan="2">-38</td><td colspan="2">0.77~0.88</td></tr><tr><td colspan="2">13.2</td><td>756</td><td>16</td><td>64</td><td colspan="2">0.82</td></tr><tr><td rowspan="2">4170</td><td colspan="2">13.7~19.7</td><td>412~520</td><td>13~19</td><td>65~72</td><td rowspan="2">-40</td><td colspan="2">0.76~0.89</td></tr><tr><td colspan="2">17.8</td><td>466</td><td>16</td><td>70</td><td colspan="2">0.83</td></tr><tr><td rowspan="2">4171</td><td colspan="2">11.8~14.7</td><td>530~660</td><td>14~17</td><td>61~74</td><td rowspan="2">-30</td><td colspan="2">0.77~0.84</td></tr><tr><td colspan="2">13.5</td><td>595</td><td>16</td><td>69</td><td colspan="2">0.80</td></tr><tr><td rowspan="2">4172</td><td colspan="2">8.82~13.9</td><td>240~420</td><td>4~8</td><td>78~82</td><td rowspan="2"></td><td colspan="2">0.76~0.85</td></tr><tr><td colspan="2">11.9</td><td>278</td><td>6</td><td>80</td><td colspan="2">0.80</td></tr><tr><td rowspan="2">4190</td><td colspan="2">8.62~10.2</td><td>100~194</td><td>11~15</td><td>84~94</td><td rowspan="2">-20</td><td colspan="2">0.76~0.82</td></tr><tr><td colspan="2">9.12</td><td>140</td><td>13</td><td>91</td><td colspan="2">0.79</td></tr><tr><td rowspan="3">胶料牌号</td><td colspan="3">恒定压缩永久变形,%</td><td colspan="4">耐介质性能(24h,重量变化),%</td><td rowspan="3">密度g/cm³</td></tr><tr><td colspan="3">70℃×22h</td><td rowspan="2">NY-120+苯(重量比75:25)18~28℃</td><td rowspan="2">RP-218~28℃</td><td rowspan="2">YH-1070℃</td><td rowspan="2">HH-20130℃</td></tr><tr><td>介质</td><td>压缩率%</td><td>永久变形</td></tr><tr><td>4150</td><td rowspan="8">YH-10</td><td rowspan="8">20</td><td>31~54</td><td>16.2~19.9</td><td>-</td><td>9</td><td>-3.5</td><td>1.35</td></tr><tr><td>4160</td><td>43</td><td>15.4~19.9</td><td>4.7~9.1</td><td>-</td><td>-5.7~3.2</td><td rowspan="2">1.35</td></tr><tr><td>4161</td><td>-</td><td>17</td><td>7.7</td><td>-</td><td>-4.4</td></tr><tr><td>4162</td><td>-</td><td>25.9~32.9</td><td>-</td><td>-</td><td>1.9</td><td>1.41</td></tr><tr><td>4170</td><td>-</td><td>13.0~17.2</td><td>-</td><td>5.2</td><td>-5.2</td><td>1.40</td></tr><tr><td>4171</td><td>-</td><td>16.0~24.1</td><td>-</td><td>-</td><td>-3.1</td><td>1.45</td></tr><tr><td>4172</td><td>-</td><td>19.0</td><td>-</td><td>-</td><td>-4.0</td><td>1.46</td></tr><tr><td>4190</td><td>-</td><td>12.7~14.2</td><td>6.1</td><td>4.7</td><td>-0.5</td><td>1.65</td></tr></table>

# 3 使用工艺

氯丁橡胶胶料的加工方法和硫化条件见表3-1。

表3-1  

<table><tr><td>胶料牌号</td><td>适宜的加工方法</td><td>标准试片(厚2mm)的硫化条件
°C×min</td></tr><tr><td>4150</td><td>模压</td><td>151 ± 2 × 25; 143 ± 2 × 40</td></tr><tr><td>4160</td><td>模压、压延、压出</td><td>151 ± 2 × 30</td></tr><tr><td>4161</td><td>模压、压延、压出</td><td>151 ± 2 × 20; 143 ± 2 × 30</td></tr><tr><td>4162</td><td>模压</td><td>151 ± 2 × 25</td></tr><tr><td>4170</td><td>模压</td><td>151 ± 2 × 20</td></tr><tr><td>4171</td><td>模压</td><td>151 ± 2 × 20</td></tr><tr><td>4172</td><td>模压、压延、压出</td><td>151 ± 2 × 20; 143 ± 2 × 30</td></tr><tr><td>4190</td><td>模压</td><td>151 ± 2 × 20</td></tr></table>

# 4 其他

# 4.1 包装

混炼胶辗成 $10\mathrm{mm}$ 厚的胶片放入塑料袋内，封好袋口放入确保运输、贮存质量的包装箱内，防止杂质混入。

# 4.2 运输

按非危险品运输，注意防晒、防潮。

# 4.3 贮存

贮存在温度 $0 \sim 28^{\circ} \mathrm{C}$ 、相对湿度不大于 $80\%$ 的库房内，避免阳光直接照射，距热源不少于 $1 \mathrm{~m}$ ，距地面不少于 $0.3 \mathrm{~m}$ 。贮存中应防止与油类、酸、碱及其他对胶料有害物质的接触。胶料自制造之日起一个月出厂，4190胶料贮存保管期为6个月，4150、4160、4161、4162、4170、4171、4172保管期为9个月。超过保管期的胶料按先试验后使用的原则，由使用方自行处理。

# 参考资料

[1] 西北橡胶厂：航空胶料、胶粘剂和橡胶制品性能统计表，No.橡-3，1985年  
[2] 重庆长江橡胶厂：航空胶料生产批次性能统计资料，No.橡-2，1985年  
[3] 上海橡胶制品二厂：橡胶胶料及制品性能统计资料，No.橡-1，1985年  
[4] 西安飞机附件公司：航空胶料进厂检验报告统计表，No.橡－18，1985年  
[5]沈阳航空发动机公司：航空胶料、胶粘剂进厂检验结果统计报告，No.橡-21，1984年

# 乙丙橡胶胶料

# 1 概述

乙丙橡胶胶料由三元乙丙生胶填加炭黑和硫化剂混炼而成。经硫化后具有优良的耐臭氧、耐大气老化和良好的介电、低温性能。适于制造在磷酸酯液压油中工作的橡胶密封件，空气和冷气系统的橡胶型材和活门件。使用温度为 $-60\sim 120^{\circ}\mathrm{C}$ ，在空气中短期可

到 $150^{\circ} \mathrm{C}$ 。

乙丙橡胶胶料制品不适于在石油基油料中工作。

# 1.1 牌号及名称

8360、8370、8380三元乙丙橡胶；E-2-90冷气活门件胶料。

# 1.2 基本组成

三元乙丙橡胶、炭黑、硫化剂。

# 1.3 材料标准

乙丙橡胶胶料的标准名称见表1-1，硫化胶的主要性能指标见表1-2。

表1-1 [1~3]   

<table><tr><td>胶料牌号</td><td>材 料 标 准</td><td>国外相应材料标准</td></tr><tr><td>8360</td><td rowspan="3">Q/6S73-78《8360、8370、8380混炼胶暂行技术条件》</td><td rowspan="3">BMS 1-50A《耐气候、耐臭氧及耐500号油的合成橡胶》(美)</td></tr><tr><td>8370</td></tr><tr><td>8380</td></tr><tr><td>E-2-90</td><td>沪Q/HG16-604-85《冷气安全活门件胶料》</td><td>-</td></tr></table>

表1-2 [1~3]   

<table><tr><td>胶料牌号
