Repository: C-zj02/CFD-claw

<div align="center">

**English** | [中文](#中文版) | [Français](README_FR.md) | [Русский](README_RU.md) | [हिन्दी](README_HI.md) | [العربية](README_AR.md) | [Português](README_PT.md)

# 🚀 Claude Code Python

**A Complete Python Reimplementation Based on Real Claude Code Source**

*From TypeScript Source → Rebuilt in Python with ❤️*

***
**🔥 Active Development • New Features Weekly 🔥**

</div>

***

## 🎯 What is This?

**Clawd Code** is a **complete Python rewrite** of Claude Code, based on the **real TypeScript source code**.

File: RAG-data/中国航空材料手册(第1版) 第6卷 橡胶 密封剂 燃料及润滑材料201-400.pdf-06ece454-dfb6-4ae8-bc0b-c0af04aefbbf.md (part 1 of 7)
续表 2-3  

<table><tr><td>序号</td><td>轮胎规格</td><td>轮胎重量kg</td><td>工作内压kPa</td><td>爆破压力kPa</td><td>单胎负荷kN</td><td>下沉量mm</td><td>最大起飞速度km/h</td><td>最大着陆速度km/h</td><td>使用机种</td></tr><tr><td rowspan="3">20</td><td rowspan="2">660×200</td><td rowspan="2">14.25</td><td>637</td><td>5490</td><td>17.6</td><td></td><td></td><td></td><td>歼击机</td></tr><tr><td>1078</td><td></td><td>37.6</td><td>45</td><td>340</td><td>275</td><td>强击机</td></tr><tr><td>660×200(无内胎)</td><td>15.65</td><td>1078</td><td>5390②</td><td>33.5</td><td></td><td>340</td><td>275</td><td>歼击机</td></tr><tr><td rowspan="2">21</td><td rowspan="2">700×250</td><td rowspan="2">13.90</td><td>343</td><td>4700</td><td>14.7</td><td>43</td><td></td><td></td><td>直升机</td></tr><tr><td>392</td><td></td><td>29.1</td><td>70</td><td>240</td><td>220</td><td>运输机</td></tr><tr><td>22</td><td>770×330</td><td>20.8</td><td>441</td><td>4020</td><td>27.4</td><td></td><td></td><td></td><td>运输机</td></tr><tr><td rowspan="2">23</td><td>800×200</td><td>18.60</td><td>875</td><td>5920</td><td>33.8</td><td>43</td><td>360</td><td>330</td><td>歼击机</td></tr><tr><td>800×200(无内胎)</td><td>19.80</td><td>870</td><td>5920</td><td>33.8</td><td>48</td><td>330</td><td>270</td><td>歼击机</td></tr><tr><td rowspan="2">24</td><td rowspan="2">800×260</td><td rowspan="2">29.0</td><td>245</td><td>3430</td><td>20.9</td><td></td><td></td><td></td><td>运输机</td></tr><tr><td>441</td><td></td><td>27.4</td><td>70</td><td>140</td><td>140</td><td></td></tr><tr><td rowspan="2">25</td><td>830×205</td><td>20.2</td><td>1078</td><td>5390②</td><td>36.7</td><td></td><td>330</td><td>285</td><td>强击机</td></tr><tr><td>830×205</td><td>21.2</td><td>1127</td><td>7550</td><td>38.5</td><td></td><td>359</td><td>307</td><td>强击机</td></tr><tr><td>26</td><td>840×300</td><td>25.3</td><td>510</td><td>5490</td><td>26.0</td><td>58</td><td>140</td><td>140</td><td>运输机</td></tr><tr><td rowspan="2">27</td><td rowspan="2">850×250</td><td rowspan="2">28.10</td><td>1274</td><td>6170</td><td>56.7</td><td>46</td><td>318</td><td>287</td><td></td></tr><tr><td></td><td></td><td></td><td></td><td>353 ①</td><td>315 ①</td><td>歼击机</td></tr><tr><td rowspan="2">28</td><td rowspan="2">865×280</td><td rowspan="2">26.0</td><td>539</td><td>4310</td><td>40.0</td><td></td><td></td><td></td><td></td></tr><tr><td>686</td><td></td><td>42.1</td><td>64</td><td>260</td><td>230</td><td>直升机</td></tr><tr><td>29</td><td>900×275</td><td>32.1</td><td>593</td><td>5390②</td><td>30.9</td><td></td><td></td><td></td><td>轰炸机</td></tr><tr><td>30</td><td>900×300</td><td>25.1</td><td>490</td><td>4270</td><td>97.0</td><td></td><td>185</td><td>180</td><td>运输机</td></tr><tr><td>31</td><td>910×275</td><td>33.6</td><td>902</td><td>4310</td><td>75.5</td><td></td><td>219</td><td>241</td><td>客机</td></tr><tr><td>32</td><td>930×305</td><td>33.3</td><td>784</td><td>5580</td><td>70.9</td><td>77</td><td>240</td><td>220</td><td>客机</td></tr><tr><td>33</td><td>950×350</td><td>31.8</td><td>392</td><td>4760</td><td>20.5</td><td></td><td></td><td></td><td>轰炸机</td></tr><tr><td>34</td><td>1050×300</td><td>41.0</td><td>686</td><td>4020</td><td>78.4</td><td></td><td>220</td><td>225</td><td>运输机</td></tr><tr><td>35</td><td>1050×400</td><td>38.4</td><td>441</td><td>3360</td><td>55.1</td><td></td><td>220</td><td>200</td><td>运输机</td></tr><tr><td>36</td><td>1100×330</td><td>59.5</td><td>883</td><td>5390②</td><td>93.1</td><td></td><td>280</td><td>230</td><td>轰炸机</td></tr><tr><td>37</td><td>1100×395</td><td>57.1</td><td>441</td><td>2770</td><td>58.8</td><td></td><td></td><td></td><td>轰炸机</td></tr><tr><td>38</td><td>1140×350</td><td>71.8</td><td>834</td><td>5390②</td><td>105.3</td><td></td><td>230</td><td>210</td><td>轰炸机</td></tr><tr><td>39</td><td>1200×450</td><td>69.1</td><td>373</td><td>2410</td><td>58.8</td><td></td><td></td><td></td><td>运输机</td></tr><tr><td>40</td><td>1260×390</td><td>84.3</td><td>736</td><td>5390②</td><td>117.6</td><td></td><td>220</td><td>200</td><td>轰炸机</td></tr><tr><td>41</td><td>1400×485</td><td>118.3</td><td>412</td><td>2770</td><td>103.4</td><td></td><td>161</td><td>153</td><td>运输机</td></tr><tr><td>42</td><td>1450×520</td><td>118.0</td><td>539</td><td>5390②</td><td>145.6</td><td></td><td>180</td><td>170</td><td>轰炸机</td></tr><tr><td>43</td><td>1450×450</td><td>134.1</td><td>108</td><td>5390②</td><td>196.1</td><td></td><td>330</td><td>300</td><td>客机</td></tr><tr><td>44</td><td>7.00-6</td><td></td><td>686</td><td></td><td>22.8</td><td></td><td>60</td><td>60</td><td>直升机</td></tr></table>

① 超载试验。  
② 在该压力下未爆破。

# 2 性能

# 2.1 胶料性能

胎面胶料力学性能典型值见表2-1，内胎胶力学性能典型值见表2-2。

# 2.2 成品性能

轮胎使用性能典型值见表2-3。

# 3 使用工艺

3.1 装配轮胎要用专门工具，防止在装配中损伤轮胎。安装内胎时，应在其表面和外胎内表面均匀地撒上少量滑石粉，将内胎气门嘴放入轮辋气门嘴槽中心处，气门嘴位置应在外胎的轻点处。

装配无内胎轮胎时，应检查密封圈有无损伤和杂物，并不得有扭转现象。对开式轮辋要按规定扭矩均匀地紧固螺母，防止漏气。

3.2 轮胎充气时，先充入少量气体，使内胎伸展防止内胎打折，然后继续充气至标准工作气压，严禁欠压和超压。无内胎轮胎开始充气时可不安装气门芯，以快速充气至胎圈部密合，然后装上气门芯继续充气至标准工作气压。若气密性良好，则静置24h后测量气压，实测值允许比原充气压力降 $10\%$ ，再充气至标准工作气压，静置24h后所测气压允许比原充气压力降 $5\%$ ，凡超过上述两个压力降规定范围，不得装机使用。

将充好气的轮胎总装后，在外胎与轮辋轮缘上用涂料作上条形标记，以检查轮胎在使用中有无转口现象。

3.3 飞机在起飞前，必须保持轮胎的工作压力在规定范围内。飞机不应持续地长距离滑跑，防止轮胎因生热过高而发生爆破。飞机降落接地时，不要刹车过猛，以免引起轮胎局部过度磨损。轮胎使用出现偏磨时，应将左右轮胎对调，但不得改变原轮胎的滚动方向。  
3.4 外胎出现下述情况应予报废：非补强胎面外胎正常磨损至露出帘布层；补强胎面外胎正常磨损至第二次露出帘布层（设有磨损标志的外胎，磨损程度以标志深度确定）。外胎出现鼓泡、脱层、甩胎面；无内胎轮胎密封层和胎圈部位损伤等情况。

内胎表面有裂纹、胎身打折、局部过度膨胀或明显变薄，内胎帘布脱层、烧融，气门嘴变形、松动等缺陷均应报废。

# 4 其他

# 4.1 包装

应按有关规定进行包装。

# 4.2 运输

应按有关规定进行运输。

# 4.3 贮存

4.3.1 轮胎保存在温度 $-10 \sim 28^{\circ} \mathrm{C}$ 、相对湿度不大于 $80\%$ 的库房内，避免阳光直接照射，距热源不少于 $1 \mathrm{~m}$ ，并防止与酸、碱、油类及其他有害物质接触。  
4.3.2 外胎应沿行驶面竖直放置在木制框架上，严禁平置堆放或穿心悬挂。每季度至少转动一次支承点。内胎应充以适量气体平放或挂在弧形木架上，或表面撒上少量滑

石粉装在同规格外胎内并充以适量气体。

4.3.3 轮胎贮存使用期为5年， $660 \times 200$ 内胎为3年。使用部门根据具体情况，可适当延长内、外胎贮存使用期限。

# 参考资料

[1] 银川橡胶厂：航空轮胎性能统计资料，No.橡-8，1985年  
[2] 曙光橡胶工业研究所：航空轮胎性能数据表，No.橡-9，1985年  
[3]沈阳第三橡胶厂：航空轮胎性能统计资料，No.橡-10，1986年

# 石棉橡胶板

# 1 概述

石棉橡胶板以石棉为基料、耐油或普通橡胶为粘结剂经成张、压制硫化而成。用作发动机及其辅机和管道法兰结合面的密封衬垫材料。耐油石棉橡胶板在燃油、润滑油、冷气系统中工作，一般石棉橡胶板在空气、水、水蒸气系统中工作。

# 1.1 牌号及名称

石棉橡胶板的牌号及名称见表1-1。

表1-1[1]  

<table><tr><td>序 号</td><td>牌 号</td><td>名 称</td></tr><tr><td>1</td><td>NY 300</td><td>耐油石棉橡胶板</td></tr><tr><td>2</td><td>NY 300-1</td><td>航空耐油石棉橡胶板</td></tr><tr><td>3</td><td>NY 300-2</td><td>航空耐油夹金属网石棉橡胶板</td></tr><tr><td>4</td><td></td><td>耐油夹金属网石棉橡胶板</td></tr><tr><td>5</td><td>260</td><td>耐油石棉橡胶板</td></tr><tr><td>6</td><td>66-1</td><td>石棉橡胶板</td></tr><tr><td>7</td><td>66-2</td><td>石棉橡胶板</td></tr></table>

# 1.2 基本组成

石棉纤维、粘结剂。特殊需要的石棉橡胶板可在其内夹金属网增强。

# 1.3 材料标准

石棉橡胶板的材料标准见表1-2。

表1-2[1]  

<table><tr><td>序号</td><td>名 称</td><td>标 准 号</td><td>国外相近材料标准</td></tr><tr><td>1</td><td>NY 300耐油石棉橡胶板</td><td>GB 539-83</td><td>ΓOCT 481-80(苏)D IN 37541-84It(联邦德国)MIL A 7021-74(美)</td></tr><tr><td>2</td><td>NY 300-1航空耐油石棉橡胶板</td><td>吉Q /JC 9-83</td><td></td></tr><tr><td>3</td><td>NY 300-2航空耐油夹金属网石棉橡胶板</td><td>吉Q /JC 10-83</td><td></td></tr><tr><td>4</td><td>耐油夹金属网石棉橡胶板</td><td>吉Q /JC 1-85</td><td></td></tr><tr><td>5</td><td>260耐油石棉橡胶板</td><td>吉Q /JC 6-85</td><td></td></tr><tr><td>6</td><td>66-1 石棉橡胶板</td><td>吉Q /JC 2-85</td><td></td></tr><tr><td>7</td><td>66-2 石棉橡胶板</td><td>吉Q /JC 15-85</td><td></td></tr></table>

# 1.5 供应状态

1.5.1 除非另有协议规定，石棉橡胶板的厚度及其允许偏差见表1-3。

mm

表1-3[1]  

<table><tr><td>序号</td><td>名 称</td><td>厚度</td><td>允许偏差</td><td>同一张上相距500mm任意两点允许偏差</td></tr><tr><td rowspan="3">1</td><td rowspan="3">NY300耐油石棉橡胶板</td><td>0.4,0.5,0.6,0.8,1.0,1.2</td><td>±0.10</td><td>0.10</td></tr><tr><td>1.5,2.0</td><td>±0.15</td><td>0.15</td></tr><tr><td>2.5,3.0</td><td>±0.20</td><td>0.20</td></tr><tr><td rowspan="2">2</td><td rowspan="2">NY 300-1航空耐油石棉橡胶板</td><td>0.4,0.5,0.6,0.8,1.0,1.2</td><td>±0.10</td><td>0.10</td></tr><tr><td>1.5,2.0</td><td>±0.15</td><td>0.15</td></tr><tr><td>3</td><td>NY 300-1航空耐油夹金属网石棉橡胶板</td><td>0.8~1.2</td><td>±0.10</td><td>0.10</td></tr><tr><td>4</td><td>耐油夹金属网石棉橡胶板</td><td>0.5,0.8,1.0,1.2</td><td>±0.10</td><td>0.10</td></tr><tr><td rowspan="4">5</td><td rowspan="4">260耐油石棉橡胶板</td><td>0.5~1.0</td><td>±0.10</td><td>0.10</td></tr><tr><td>1.1~2.0</td><td>±0.15</td><td>0.15</td></tr><tr><td>2.5~3.0</td><td>±0.20</td><td>0.20</td></tr><tr><td>3.0以上</td><td>±0.25</td><td>0.25</td></tr><tr><td rowspan="4">6</td><td rowspan="4">66-1 石棉橡胶板</td><td>0.5,0.8,1.0</td><td>±0.10</td><td>0.10</td></tr><tr><td>1.5,2.0</td><td>±0.15</td><td>0.15</td></tr><tr><td>2.5,3.0</td><td>±0.20</td><td>0.20</td></tr><tr><td>3.0以上</td><td>±0.25</td><td>0.25</td></tr><tr><td rowspan="4">7</td><td rowspan="4">66-2 石棉橡胶板</td><td>0.5,0.8,1.0</td><td>±0.10</td><td>0.10</td></tr><tr><td>1.5,2.0</td><td>±0.15</td><td>0.15</td></tr><tr><td>2.5,3.0</td><td>±0.20</td><td>0.20</td></tr><tr><td>3.0以上</td><td>±0.25</td><td>0.25</td></tr></table>

1.5.2 除非另有协议规定，石棉橡胶板的长度和宽度及其允许偏差见表1-4。

# 1.6 应用概况

已广泛用作飞机发动机及其辅机各种结合面的密封衬垫材料。适用的工作介质见表1-5。

# 1.7 研制及生产单位

长春石棉制品厂研制并生产。

表1-4 [1]   

<table><tr><td>序号</td><td>名称</td><td>长度，mm</td><td>宽度，mm</td><td>允许偏差，%</td></tr><tr><td>1</td><td>NY300耐油石棉橡胶板</td><td>550,620,1000,1260,1500,4000</td><td>550,620,1200,1260,1500</td><td>±5</td></tr><tr><td>2</td><td>NY300-1航空耐油石棉橡胶板</td><td>550,620,1100</td><td>550,620,1100</td><td>±5</td></tr><tr><td>3</td><td>NY300-2航空耐油夹金属网石棉橡胶板</td><td>1000</td><td>1000</td><td>±5</td></tr><tr><td>4</td><td>耐油夹金属网石棉橡胶板</td><td>500,1000</td><td>500,1000</td><td>±5</td></tr><tr><td>5</td><td>260耐油石棉橡胶板</td><td>500,600,1260</td><td>500,600,1200</td><td>±5</td></tr><tr><td>6</td><td>68-1石棉橡胶板</td><td>500,600</td><td>500,600</td><td>±5</td></tr><tr><td>7</td><td>66-2石棉橡胶板</td><td>500,600</td><td>500,600</td><td>±5</td></tr></table>

表1-5 [1]   

<table><tr><td>名 称</td><td>工 作 介 质</td></tr><tr><td>NY300耐油石棉橡胶板</td><td>空气、燃油、石油基润滑油</td></tr><tr><td>NY300-1航空耐油石棉橡胶板</td><td>燃油、4109合成润滑油</td></tr><tr><td>NY300-2航空耐油夹金属网石棉橡胶板</td><td>燃油、4109合成润滑油</td></tr><tr><td>耐油夹金属网石棉橡胶板</td><td>汽油、燃油、石油基润滑油</td></tr><tr><td>260耐油石棉橡胶板</td><td>汽油、燃油、石油基润滑油、燃气、水、水蒸气</td></tr><tr><td>66-1 石棉橡胶板</td><td>空气、液体氧、燃气、水蒸气、乙醇</td></tr><tr><td>66-2 石棉橡胶板</td><td>燃气、水蒸气、乙醇</td></tr></table>

# 1.8 鉴定级别及日期

石棉橡胶板的鉴定级别及日期见表1-6。

表1-6  

<table><tr><td>名称</td><td>组织鉴定部门</td><td>鉴定日期</td></tr><tr><td>NY 300耐油石棉橡胶板</td><td>国家建筑材料工业局</td><td>1953年</td></tr><tr><td>NY 300-1航空耐油石棉橡胶板</td><td rowspan="6">吉林省建筑材料工业局</td><td rowspan="2">1983年</td></tr><tr><td>NY 300-2航空耐油夹金属网石棉橡胶板</td></tr><tr><td>耐油夹金属网石棉橡胶板</td><td rowspan="3">1966年</td></tr><tr><td>260耐油石棉橡胶板</td></tr><tr><td>66-1石棉橡胶板</td></tr><tr><td>66-2石棉橡胶板</td><td>1964年</td></tr></table>

# 2 性能

# 2.1 物理及化学性能

2.1.1 外观 石棉橡胶板的边缘应切割整齐，表面平滑，不允许有疙瘩、裂缝、气泡、外来杂质和其他有碍使用的缺陷。

2.1.2 密度 见表2-1。

表 2-1 [t] $\mathbf{g} / \mathbf{cm}^{3}$   

<table><tr><td rowspan="2">名 称</td><td colspan="2">密 度</td></tr><tr><td>指 标</td><td>典型值</td></tr><tr><td>NY300耐油石棉橡胶板</td><td>1.6~2.0</td><td>1.68~1.98/1.81</td></tr><tr><td>NY300-1航空耐油石棉橡胶板</td><td>1.5~2.0</td><td>1.69~1.91/1.82</td></tr><tr><td>NY300-2航空耐油夹金属网石棉橡胶板</td><td rowspan="2">&lt;2.7</td><td rowspan="2">1.90~2.20/2.10</td></tr><tr><td>耐油夹金属网石棉橡胶板</td></tr><tr><td>260耐油石棉橡胶板</td><td>1.5~2.0</td><td>1.71~1.82/1.75</td></tr><tr><td>66-1石棉橡胶板</td><td rowspan="2">1.5~1.9</td><td>1.68~1.88/1.75</td></tr><tr><td>66-2石棉橡胶板</td><td>1.80~1.92/1.86</td></tr></table>

2.1.3 压缩率及回弹率 NY300、NY300-1 石棉橡胶板的压缩率及回弹率见表 2-2。

表2-2 %  

<table><tr><td rowspan="2">名称</td><td colspan="2">压缩率</td><td colspan="2">回弹率</td></tr><tr><td>指标</td><td>典型值</td><td>指标</td><td>典型值</td></tr><tr><td rowspan="2">NY 300耐油石棉橡胶板</td><td rowspan="4">12±5</td><td>8.1~14.0</td><td rowspan="2">&gt;50</td><td rowspan="2">52~75/61</td></tr><tr><td>11.5</td></tr><tr><td rowspan="2">NY 300-1航空耐油石棉橡胶板</td><td>9~15</td><td rowspan="2">&gt;40</td><td rowspan="2">47~68/56</td></tr><tr><td>11.7</td></tr></table>

注：产品厚度 $< 0.75\mathrm{mm}$ 时，不做该项检验。

2.1.4 柔软性 按照GB542-83规定测定各种石棉橡胶板均不应产生裂纹和分层。

2.1.5 腐蚀性 对低碳钢和硬铝板应无腐蚀。

# 2.2 力学性能

石棉橡胶板在 $15\sim 30^{\circ}C$ 空气中的横向拉伸强度见表2-3。

MPa

表2-8  

<table><tr><td rowspan="2">名称</td><td colspan="2">横向拉伸强度</td></tr><tr><td>指标&gt;</td><td>典型值</td></tr><tr><td>NY 300耐油石棉橡胶板</td><td rowspan="2">12.5</td><td>17.3~23.9/20.3</td></tr><tr><td>NY 300-1航空耐油石棉橡胶板</td><td>20.1~26.6/23.1</td></tr><tr><td>NY 300-2航空耐油夹金属网石棉橡胶板</td><td>-</td><td>-</td></tr><tr><td>耐油夹金属网石棉橡胶板</td><td>-</td><td>-</td></tr><tr><td>260耐油石棉橡胶板</td><td>19.6</td><td>21.0~22.9/22.1</td></tr><tr><td>66-1石棉橡胶板</td><td>7.8</td><td>8.3~13.4/10.5</td></tr><tr><td>66-2石棉橡胶板</td><td>8.8</td><td>9.0~12.7/10.1</td></tr></table>

# 2.3 耐环境性能

石棉橡胶板浸各种介质后，表面不允许产生气泡，其性能见表2-4。

表2-4  

<table><tr><td rowspan="2">名 称</td><td rowspan="2">介质及试验条件</td><td colspan="2">横向拉伸强度,MPa</td><td colspan="2">吸油率,%</td><td colspan="2">浸油增厚率,%</td></tr><tr><td>指标</td><td>典型值</td><td>指标</td><td>典型值</td><td>指标</td><td>典型值</td></tr><tr><td rowspan="2">NY300耐油石棉橡胶板</td><td>HH-20航空滑油,150±2℃×24h</td><td>&gt;10.5</td><td>12.6~22.0/16.8</td><td>&lt;23</td><td>8.2~13.9/11.6</td><td>&lt;15</td><td>5.60~14.80/9.75</td></tr><tr><td>燃油、75号汽油,15~30℃×24h</td><td>&gt;7.7</td><td>11.1~15.0/12.8</td><td>8~22</td><td>12.9~17.9/14.9</td><td>&lt;25</td><td>13.1~21.2/16.4</td></tr><tr><td rowspan="2">NY300-1航空耐油石棉橡胶板</td><td>4109号润滑油,150±2℃×24h</td><td>&gt;10.5</td><td>12.5~17.5/14.3</td><td>&lt;23</td><td>12.6~20.1/15.1</td><td>-</td><td>-</td></tr><tr><td>燃油,15~30℃×24h</td><td>&gt;7.7</td><td>11.3~12.9/12.3</td><td>4~22</td><td>9.5~19.6/13.8</td><td>-</td><td>-</td></tr><tr><td>260耐油石棉橡胶板</td><td>燃油,15~30℃×24h</td><td>-</td><td>-</td><td>8~22</td><td>11.2~17.3/15.1</td><td>-</td><td>-</td></tr><tr><td>66-1石棉橡胶板</td><td>乙醇,15~30℃×24h</td><td>-</td><td>-</td><td>&lt;15</td><td>8.3~13.2/11.4</td><td>-</td><td>-</td></tr><tr><td>66-2石棉橡胶板</td><td>乙醇,15~30℃×24h</td><td>-</td><td>-</td><td>&lt;15</td><td>7.0~14.6/10.3</td><td>-</td><td>-</td></tr></table>

# 2.5 使用性能

石棉橡胶板在表2-5所列介质中进行密封性试验应完全密封。

表2-5  

<table><tr><td rowspan="2">名 称</td><td colspan="3">密封试验条件</td></tr><tr><td>介 质</td><td>温度,℃</td><td>压力,MPa</td></tr><tr><td>NY 300耐油石棉橡胶板</td><td rowspan="4">喷气燃料或75号航空汽油</td><td rowspan="4">15~30</td><td rowspan="4">14.7</td></tr><tr><td>NY 300-1航空耐油石棉橡胶板</td></tr><tr><td>NY 300-2航空耐油夹金属网石棉橡胶板</td></tr><tr><td>耐油夹金属网石棉橡胶板</td></tr><tr><td>260耐油石棉橡胶板</td><td>水蒸气</td><td>450</td><td>8.8~9.8</td></tr><tr><td rowspan="2">66-1石棉橡胶板</td><td>空气</td><td>15~30</td><td>0.98</td></tr><tr><td>水蒸气</td><td>440~450</td><td>7.35</td></tr><tr><td>66-2石棉橡胶板</td><td>水蒸气</td><td>440~450</td><td>7.35</td></tr></table>

# 3 工艺性能

# 4 其他

# 4.1 包装

每张石棉橡胶板装人衬有防潮纸的木格箱内，除集装箱外，每箱净重不得超过 $110\mathrm{kg}$ 。

# 4.2 运输

按非危险品运输。注意防潮、防晒。

# 4.3 贮存

4.3.1 石棉橡胶板贮存在温度为 $0 \sim 30^{\circ} \mathrm{C}$ 的库房内，避免阳光直接照射，离热源距离大于 $1 \mathrm{~m}$ 。  
4.3.2 NY300耐油石棉橡胶板的贮存期为2.5年；NY300-1航空耐油石棉橡胶板和NY300-2航空耐油夹金属网石棉橡胶板的贮存期为3年；耐油夹金属网石棉橡胶板、260石棉橡胶板、66-1石棉橡胶板和66-2石棉橡胶板的贮存期为2年。实际使用表明，各类石棉橡胶板的实际贮存期可适当延长，最长可达8年。

# 参考资料

[1] 长春石棉制品厂：橡胶石棉板性能统计报告，No.橡-13，1985年

# 橡胶胶粘剂

# 1 概述

橡胶胶粘剂是由混炼胶或混炼胶和适量的合成树脂溶解在有机溶剂中配成的一种粘性液体。分单组分型和双组分型两种，属于非结构型胶粘剂。粘合强度比较低，但具有高弹性和韧性。主要用于胶接橡胶、金属、纤维、玻璃、木材及其他材料，也可用作橡胶制品的保护涂层。

# 1.1 牌号及名称

XY103、XY104天然橡胶液；XY401、XY402、XY403、FN305氯丁橡胶液；XY501、XY502、XY503、XY504、XY505丁腈橡胶液；7号聚氨酯胶液；FXY-3、FXY-6、FXB氟橡胶液；JQ-1、FXY-4、APM橡胶与钢热硫化胶粘剂；SF-5室温硫化双组分硅橡胶胶粘剂。

# 1.2 基本组成

橡胶胶粘剂的基本组成见表1-1。

表1-1 [2,6~8]   

<table><tr><td>胶粘剂牌号</td><td>基 本 组 成</td></tr><tr><td>XY103</td><td>天然胶料、汽油</td></tr><tr><td>XY104</td><td>β-萘磺酸磺化天然橡胶、汽油</td></tr><tr><td>XY401</td><td>氯丁橡胶、叔丁酚甲醛树脂、乙酸乙酯和汽油的混合溶剂</td></tr><tr><td>XY402</td><td>氯丁与丁腈橡胶混合胶料、叔丁酚甲醛树脂、二氯乙烷或苯</td></tr><tr><td>XY403</td><td>氯丁橡胶胶料、苯</td></tr><tr><td>FN305</td><td>氯丁橡胶、叔丁酚甲醛树脂、乙酸乙酯和汽油的混合溶剂</td></tr><tr><td>XY501</td><td>丁腈橡胶胶料、酚醛树脂、二氯乙烷或苯</td></tr><tr><td>XY502</td><td>组分一:丁腈橡胶胶料、乙酸乙酯组分二:间苯二酚树脂</td></tr><tr><td>XY503</td><td>组分一:丁腈橡胶胶料、酚醛树脂、乙酸丁酯组分二:F01-6清漆、乙酸丁酯</td></tr><tr><td>XY504</td><td>组分一:丁腈橡胶胶料、乙酸丁酯组分二:酚醛树脂、乙醇</td></tr></table>

续表 1-1  

<table><tr><td>胶粘剂牌号</td><td>基 本 组 成</td></tr><tr><td>XY 505</td><td>组分一:丁腈橡胶胶料、乙酸丁酯、二氯化苯组分二:热固性树脂、乙醇</td></tr><tr><td>7号</td><td>组分一:聚氨酯胶、填料组分二:固化剂</td></tr><tr><td>FXY-3</td><td>氟橡胶胶料、环氧树脂、乙酸乙酯</td></tr><tr><td>FXY-6</td><td>组分一:氟橡胶胶料、固化剂、溶剂组分二:树脂、溶剂</td></tr><tr><td>FXB</td><td>氟橡胶胶料、颜料、乙酸乙酯</td></tr><tr><td>JQ-1</td><td>三苯甲烷三异氰酸酯、二氯乙烷</td></tr><tr><td>FXY-4</td><td>硅烷偶联剂、乙醇</td></tr><tr><td>APM</td><td>硅烷偶联剂、乙醇</td></tr><tr><td>SF-5</td><td>组分一:107硅橡胶、填料组分二:正硅酸乙酯、辛基锡</td></tr></table>

# 1.3 材料标准

橡胶胶粘剂的标准名称见表1-2。

表1-2  

<table><tr><td>胶粘剂牌号</td><td>材 料 标 准</td><td>国外相近材料牌号 (苏)</td><td>国外相近材料标准 (苏)</td></tr><tr><td>XY 103</td><td rowspan="5">HG 6-415-79《航空 用橡胶液》</td><td>450B</td><td>MXIITY 1105-50No.2955</td></tr><tr><td>XY 104</td><td>1014</td><td>MXIITY 351-H No.2955</td></tr><tr><td>XY 401</td><td>88、88H</td><td>MXIITY 1542-49、 TY MXIITY 880-58</td></tr><tr><td>XY 402</td><td>H C C - 15</td><td>MXIITY 1986-57</td></tr><tr><td>XY 403</td><td>\( 4\mathrm{H} \)</td><td>MXIITY 119-53</td></tr><tr><td>FN 305</td><td>Q/CL 31.B-79《FN 305 胶粘剂》</td><td></td><td></td></tr><tr><td>XY 501</td><td>HG 6-415-79《航空 用橡胶液》</td><td>HC - 30</td><td>MXIITY 1986-57</td></tr><tr><td>XY 502</td><td rowspan="3">HG 6-676-74《橡胶 液》</td><td>\( \mathrm{{KPI}} - 5 - {18} \)</td><td>TY 6-03-61</td></tr><tr><td>XY 503</td><td>\( \mathrm{{KPI}} - 6 - {18} \)</td><td>TY 5-03-61</td></tr><tr><td>XY 504</td><td>\( \mathrm{{BK}} - {32} - 2 \)</td><td>No. 776-60</td></tr></table>

续表1-2   

<table><tr><td>胶粘剂牌号</td><td>材 料 标 准</td><td>国外相近材料牌号 (苏)</td><td>国外相近材料标准 (苏)</td></tr><tr><td>XY505</td><td></td><td>B K - 32 - 200</td><td>No.764-59</td></tr><tr><td>7 号</td><td>Q/6 S-129-79《7 号聚 氨酯胶液》</td><td></td><td></td></tr><tr><td>FXY - 3</td><td>Q/6 S 229-82《氟橡胶室 温胶粘剂》</td><td></td><td></td></tr><tr><td>FXY - 6</td><td>Q/6 S 115-83《FXY-6 胶粘剂》</td><td></td><td></td></tr><tr><td>FXB</td><td>Q/6SZ 123-83《氟橡胶 标志胶》</td><td></td><td></td></tr><tr><td>JQ - 1</td><td>辽大Q 659-80</td><td>Лекорот</td><td>Ту MX II 2841-52</td></tr><tr><td>FXY - 4</td><td>Q/6 S 225-83《氟橡胶高 温胶粘剂》</td><td></td><td></td></tr><tr><td>A PM</td><td>J / SHS601-78《氟橡胶高 温胶粘剂》</td><td></td><td></td></tr><tr><td>SF - 5</td><td>上海橡胶工业制品研究所标准</td><td></td><td></td></tr></table>

# 1.4 使用工艺说明书

Q/6SZ226-82《FXY-3胶粘剂使用工艺说明书》；Q/6SZ257-83《FXY-4胶粘剂工艺说明书》；Q/6SZ115-82《FXY-6胶粘剂使用说明书》；Q/6SZ128-83《FXB标志胶使用说明书》；Q/6SZ47-74《7号聚氨酯胶液工艺说明书》；《SF-5使用工艺说明书》。其他胶粘剂的使用工艺见各相应的材料标准。

# 1.5 供应状态

胶粘剂均以单组分或双组分溶液状态供应。FXB标志胶供应颜色胶料，使用前由用户自行溶成胶液。

# 1.6 应用概况

橡胶胶粘剂的工作范围和使用情况见表1-3。

表1-3[1~4]  

<table><tr><td>胶粘剂牌号</td><td>应用范围</td><td>主要用途举例</td></tr><tr><td>XY103</td><td>粘贴天然橡胶布制品</td><td></td></tr><tr><td>XY104</td><td>用于橡胶与金属的粘合</td><td></td></tr><tr><td>XY401</td><td>可室温固化,用于橡胶与橡胶、橡胶与金属、橡胶与玻璃及其他材料间的粘合</td><td>歼击机滑油箱垫片的粘合,座舱气密性检漏用。航空工业中室温固化的通用胶粘剂</td></tr><tr><td>XY402</td><td>用于丁腈橡胶与氯丁橡胶的粘合</td><td></td></tr></table>

续表 1-3  

<table><tr><td>胶粘剂牌号</td><td>应用范围</td><td>主要用途举例</td></tr><tr><td>XY403</td><td>粘合丁腈、氯丁、天然橡胶胶布制品</td><td></td></tr><tr><td>FN 305</td><td>用于金属、橡胶(天然、氯丁、丁苯橡胶)、木材、棉织物、玻璃等材料的粘合</td><td>飞机静力试验时粘接帆布带用</td></tr><tr><td>XY 501</td><td>用于丁腈橡胶与丁腈橡胶的粘合</td><td></td></tr><tr><td>XY 502</td><td>可采用热粘合或冷粘合法使未硫化或硫化的丁腈橡胶与钢、铝等金属粘合,耐航空燃油和润滑油</td><td>歼击机发动机滑油箱支架垫片的粘合</td></tr><tr><td>XY 503</td><td>用于5470-1橡胶间或丁腈橡胶为主的胶布的粘合。在RP-1燃油、HP-8 滑油中常温下稳定,150℃能耐200h,200℃能耐50h</td><td></td></tr><tr><td>XY 504</td><td>用于粘合硬铝或各种牌号的钢片和6602 玻璃纤维网垫绝热材料,能在150℃作非结构胶粘剂使用</td><td></td></tr><tr><td>XY 505</td><td>金属和非金属结构型胶粘剂,200℃能连续使用300h,300℃可使用20h</td><td></td></tr><tr><td>7号</td><td>室温固化,使用温度为-50~200℃,具有较好的初粘性,耐油耐水,耐热老化和防腐蚀,主要用于氟橡胶胶布的粘合</td><td>粘合B501氟胶布,做歼击机发动机部位的电缆保护套</td></tr><tr><td>FXY-3</td><td>主要用于氟橡胶与钢、铝、钛合金、黄铜间的粘合,使用温度为-40~180℃。耐石油基和双酯类滑油。也可作耐酸、耐碱的涂料</td><td>用于大型密机滑油冷却器、排油器内氟橡胶与钛合金的粘合</td></tr><tr><td>FXY-6</td><td>室温固化,具有优异的耐热、耐油、耐自然老化性能。适用于各种金属与玻璃布、有机玻璃、橡胶等材料间的粘合</td><td>在歼击机、轰炸机高温油箱舱区域粘合微孔弹性隔热材料和铝蒙皮,还在飞机热交换器上作密封用</td></tr><tr><td>FXR</td><td>主要在丁腈、氟橡胶制品上作标志用。颜色稳定性好,涂层与橡胶件粘附牢固,可在-40~180℃石油基和合成酯类油,-40~250℃空气中长期使用。也可作丁腈橡胶件的耐热涂层</td><td>歼击机发动机波纹管上作耐热涂层</td></tr><tr><td>JQ-1</td><td>用于橡胶与金属、纤维、皮革、塑料间的热粘合</td><td>用于丁腈橡胶密封皮碗粘合橡胶与钢骨架</td></tr><tr><td>FXY-4</td><td>用于FX系列氟橡胶与钢、铝、钛合金的热硫化粘合。使用温度在航空油料中为-40~180℃;空气中可到250℃。主要用于制造旋转轴密封件</td><td>用于生产歼击机用的氟橡胶密封件</td></tr><tr><td>APM</td><td>用于F275、F370氟橡胶与钢、不锈钢、铝合金硫化粘合。供制氟橡胶旋转轴密封件用</td><td>用于制造歼击机上活动密封件</td></tr><tr><td>SF-5</td><td>用于硅橡胶型材与客机门框骨架的粘合,也用于6143、6145硅橡胶间的粘合</td><td>大型客机登机门、服务门和活动翼面上的粘合密封</td></tr></table>

# 1.7 研制及生产单位

橡胶胶粘剂的研制及生产单位见表1-4。

表1-4  

<table><tr><td>胶粘剂牌号</td><td>研制及生产单位</td></tr><tr><td>XY103</td><td>西北橡胶厂、重庆长江橡胶厂、沈阳第四橡胶厂</td></tr><tr><td>XY104</td><td>沈阳第四橡胶厂</td></tr><tr><td>XY401</td><td>西北橡胶厂、沈阳第四橡胶厂、山东化工厂(牌号FN 303)、重庆长江橡胶厂</td></tr><tr><td>FN305</td><td>山东化工厂</td></tr><tr><td>XY501</td><td>西北橡胶厂、沈阳第四橡胶厂</td></tr><tr><td>XY402、XY403、XY502、XY503、XY504、XY505</td><td>西北橡胶厂</td></tr><tr><td>FXY-3、FXY-4、FXY-6、FXB</td><td>北京航空材料研究所</td></tr><tr><td>7号</td><td>北京航空材料研究所研制 上海新光化工厂生产</td></tr><tr><td>JQ-1</td><td>大连染料厂</td></tr><tr><td>APM、SF-5</td><td>上海橡胶工业制品研究所</td></tr></table>

# 1.8 鉴定级别及日期

XY103、XY104、XY401、XY402、XY403、XY501、XY502、XY503、XY504、XY505、JQ-1胶粘剂：经化学工业部橡胶工业局、国防工业部航空工业局和空军工程部联合批准生产。

FXY-4、FXB、FXY-6胶粘剂：1983年航空工业部鉴定通过。

7号聚氨酯胶粘剂、FN305胶粘剂：分别于1977、1979年北京航空材料研究所组织鉴定通过。

SF-5胶粘剂：1979年上海橡胶工业公司组织鉴定通过。

# 2 性能

XY103、XY104、XY401、XY402、XY403、XY501胶粘剂的性能见表2-1。

FN305胶粘剂的性能见表2-2。

XY502、XY503、XY504、XY505、7号胶粘剂的性能见表2-3。

FXY-3胶粘剂的性能见表2-4。

FXY-6胶粘剂粘接不同材料在 $30\pm 5^{\circ}C\times 30d$ 固化后的胶接性能见表2-5；粘接LY-12铝合金在 $30\pm 5^{\circ}C\times 30d$ 固化后在热空气、油介质和湿热条件下老化后的粘接强度见表2-6。

JQ-1、FXY-4、APM胶粘剂的性能见表2-7。

SF-5双组分硅橡胶胶粘剂室温硫化7d的性能见表2-8；粘接各种材料的胶接

强度见表2-9。

FXB 氟橡胶标志胶的性能见表 2-10。

表2-1 [6-8]   

<table><tr><td rowspan="2">胶粘剂牌号</td><td rowspan="2">外观</td><td colspan="2">浓度</td><td rowspan="2">粘度(涂料-1)s</td><td colspan="2">剥离强度kN /m</td><td colspan="2">扯离强度MPa</td><td rowspan="2">粘附试验试样制备条件(室温,相对湿度&lt;80%)</td></tr><tr><td>胶与溶剂之比</td><td>干剩余物%</td><td>指标</td><td>典型值</td><td>指标</td><td>典型值</td></tr><tr><td>XY103</td><td>淡黄或灰白色</td><td>1:6</td><td>12~16</td><td>-</td><td>&gt;0.98</td><td>0.98~1.37</td><td>-</td><td>-</td><td>一对24S/1x1白细布相贴,室温放置10h</td></tr><tr><td>XY104</td><td>灰色</td><td>1:8.5</td><td>9~12</td><td>-</td><td>-</td><td>-</td><td>&gt;0.58</td><td></td><td>1154硫化胶与丁字铁(或硬铝)粘合,按143±1℃×30、40、90min硫化</td></tr><tr><td>XY401</td><td>黄色</td><td>1:2</td><td>28~33</td><td>-</td><td>&gt;1.96&gt;2.45①</td><td>2.45~3.922.98</td><td>&gt;1.07&gt;1.27①</td><td>1.07~2.451.86</td><td>1154硫化胶与钢或硬铝菌状或片状试样相贴,室温下放置</td></tr><tr><td>XY402</td><td>灰白色或淡黄色,如有分层经搅拌应成粘性液体</td><td>1:9</td><td>8~12</td><td>10~35</td><td>&gt;2.94</td><td>2.94~4.90</td><td>-</td><td>-</td><td>一对24S/1x1白细布相贴,平板压机硫化,143±2℃×10min,压力不小于1MPa</td></tr><tr><td>XY403</td><td>淡黄色</td><td>1:2</td><td>31~35</td><td>&lt;15min</td><td>&gt;1.37</td><td>1.37~3.94</td><td>-</td><td>-</td><td>一对24S/1x1白细布相贴,室温放置24h</td></tr><tr><td>XY501</td><td>灰白色,如有分层经搅拌后应成均匀粘性液体</td><td>1:11</td><td>7.5~11.5</td><td>13~40</td><td>&gt;2.94</td><td>2.94~3.92</td><td>-</td><td>-</td><td>一对24S/1x1白细布相贴,平板压机硫化,143±1℃×10min,压力不小于1MPa</td></tr></table>

① 室温下放置 $48 \mathrm{~h}$ 。

表2-2（2）  

<table><tr><td rowspan="3">胶粘剂牌号</td><td rowspan="3">外观</td><td colspan="2">干剩余物%</td><td colspan="2">天然橡胶与钢或硬铝粘合,室温放置48h后</td><td colspan="3">21/6×21/5帆布与LY-12铝合金粘合,室温放置48h后</td><td colspan="3">90mm×100mm帆布带与LY-12铝合金粘合</td><td rowspan="3">腐蚀性(钢、铝合金)</td></tr><tr><td rowspan="2">指标</td><td rowspan="2">典型值</td><td>剥离强度kN/m</td><td>扯离强度MPa</td><td colspan="2">剥离强度kN/m</td><td>扯离强度MPa</td><td rowspan="2">粘合力kN</td><td rowspan="2">持久强力kN</td><td rowspan="2">疲劳强度(最大载荷1.96kN,最小载荷0.19kN,频率20/min)</td></tr><tr><td colspan="2">指标</td><td>指标</td><td>典型值</td><td>典型值</td></tr><tr><td>FN305</td><td>淡黄色粘稠液体</td><td>28~32</td><td>30</td><td>≥2.45</td><td>&gt;1.27</td><td>≥2.94</td><td>5.29</td><td>3.31</td><td>7.01~8.23</td><td>固定载荷1.47kN下1个月无变化</td><td>垂直方向疲劳15×10^4次,切向疲劳2.5×10^4次,粘合面良好,帆布带缝合线断</td><td>无</td></tr></table>

表2-3 [2.7]   

<table><tr><td rowspan="2">胶粘剂牌号</td><td rowspan="2">粘度(涂料-1)s</td><td rowspan="2">干剩余物%</td><td rowspan="2" colspan="2">粘接对象</td><td rowspan="2">硫化(固化)条件</td><td colspan="3">胶接强度</td><td rowspan="2">活性期h</td><td rowspan="2">腐蚀性(钢、铝合金)</td></tr><tr><td>强度类型</td><td>指标≥</td><td>典型值</td></tr><tr><td rowspan="4">XY502</td><td rowspan="4">7~12</td><td rowspan="4">-</td><td colspan="2">5470-1未硫化胶-碳钢(硬铝)</td><td>143±2℃×30~60min</td><td>扯离强度MPa</td><td>4.9</td><td>4.9~7.1</td><td rowspan="4">6~8</td><td rowspan="4">无</td></tr><tr><td rowspan="2" colspan="2">5470硫化胶-钢(硬铝)</td><td>20℃×48h</td><td rowspan="10">剥离强度kN/m</td><td>3.92</td><td>3.9~7.85.7</td></tr><tr><td>20℃×72h</td><td>4.70</td><td>4.7~10.6</td></tr><tr><td colspan="2">5470-1硫化胶间粘合</td><td>20℃×48h</td><td>2.35</td><td>2.4~6.3</td></tr><tr><td rowspan="3">XY503</td><td rowspan="3">-</td><td rowspan="3">12~17</td><td colspan="2">5470-1橡胶间粘合</td><td>20℃×20min</td><td>0.78</td><td>0.78~1.20</td><td rowspan="3"></td><td rowspan="3">无</td></tr><tr><td rowspan="2">未硫化的5470-1橡胶间粘合</td><td>老化前</td><td rowspan="2">143±2℃×50min</td><td>3.13</td><td>3.13~3.90</td></tr><tr><td>RP-1,20℃×24h浸泡</td><td>2.74</td><td>2.7~3.9</td></tr><tr><td rowspan="2">XY504</td><td rowspan="2">20~150</td><td rowspan="2">26~35</td><td rowspan="2">硬铝(钢-无碱玻璃纤维带粘合)</td><td>20℃</td><td rowspan="2">15~30℃×72h</td><td>0.39</td><td>0.40~0.49</td><td rowspan="2">60~72</td><td rowspan="2">无</td></tr><tr><td>150℃</td><td>0.058</td><td>0.058~0.098</td></tr><tr><td rowspan="2">7号</td><td rowspan="2">-</td><td rowspan="2">-</td><td rowspan="2">B 501氟胶布间粘合</td><td>20℃</td><td rowspan="2">室温×72h</td><td>0.58</td><td>1.17</td><td rowspan="2">8</td><td rowspan="2">无</td></tr><tr><td>200℃×50h老化后</td><td>0.39</td><td>0.74</td></tr><tr><td rowspan="2">XY505</td><td rowspan="2">-</td><td rowspan="2">20</td><td rowspan="2">30CrMnSiA钢间粘合</td><td>20℃</td><td rowspan="2">180±2℃×1h</td><td rowspan="2">剪切强度MPa</td><td>17.15</td><td>17.7~19.6</td><td rowspan="2">20~24</td><td rowspan="2">无</td></tr><tr><td>200℃</td><td>5.88</td><td>5.9~6.9</td></tr></table>

kN/m

表2-4[2]  

<table><tr><td rowspan="3">胶粘剂牌号</td><td rowspan="3">粘接对象</td><td colspan="11">剥 离 强 度</td><td></td></tr><tr><td colspan="2">原 始</td><td>200℃×24h空气老化后</td><td>250℃×24h空气老化后</td><td colspan="2">150℃×24hRP-1浸泡后</td><td colspan="2">150℃×24hYH-10浸泡后</td><td colspan="2">150℃×24hHP-8浸泡后</td><td>180℃×24h4109合成油浸泡后</td><td></td></tr><tr><td>指标</td><td>典型值</td><td colspan="2">典型值</td><td>指标</td><td>典型值</td><td>指标</td><td>典型值</td><td>指标</td><td>典型值</td><td>指标</td><td>典型值</td></tr><tr><td rowspan="4">FXY-3</td><td>FX系列硫化胶-铝合金</td><td rowspan="4">&gt;1.96</td><td>2.94</td><td>1.96</td><td>1.66</td><td rowspan="4">&gt;0.98</td><td>1.56</td><td rowspan="4">&gt;0.98</td><td>1.56</td><td rowspan="4">&gt;0.98</td><td>1.66</td><td rowspan="4">&gt;0.98</td><td>1.27</td></tr><tr><td>FX系列硫化胶-45号钢</td><td>3.92</td><td>1.66</td><td>-</td><td>1.37</td><td>1.66</td><td>1.47</td><td>1.07</td></tr><tr><td>FX系列硫化胶-不锈钢</td><td>3.62</td><td>1.76</td><td>-</td><td>1.37</td><td>1.27</td><td>1.76</td><td>1.27</td></tr><tr><td>FX系列硫化胶-钛合金</td><td>3.62</td><td>1.27</td><td>-</td><td>1.37</td><td>1.37</td><td>1.37</td><td>1.07</td></tr></table>

表2-5 [2]   

<table><tr><td>胶粘剂牌号</td><td>粘接对象</td><td>剥离强度，kN/m</td><td>剪切强度，MPa</td></tr><tr><td rowspan="6">FXY-6</td><td>阳极化LY-12铝合金-阳极化LY-12铝合金</td><td>3.37</td><td>2.22</td></tr><tr><td>阳极化LY-12铝合金-氟橡胶</td><td>5.38</td><td>2.94</td></tr><tr><td>阳极化LY-12铝合金-丁腈橡胶</td><td>3.50</td><td>2.45</td></tr><tr><td>钛合金-氟橡胶</td><td>5.40</td><td>-</td></tr><tr><td>40号钢-40号钢</td><td>-</td><td>2.74</td></tr><tr><td>铸铁-铸铁</td><td>-</td><td>3.43</td></tr></table>

表2-6 [2]   

<table><tr><td>胶粘剂牌号</td><td>粘接对象</td><td>老 化 条 件</td><td>剥离强度 kN/m</td><td>剪切强度 MPa</td></tr><tr><td rowspan="10">FXY-6</td><td rowspan="10">LY-12铝 合金-LY-12铝合金</td><td>125℃×100h,空气</td><td>6.78</td><td>7.06</td></tr><tr><td>150℃×100h,空气</td><td>5.88</td><td>6.37</td></tr><tr><td>180℃×100h,空气</td><td>4.70</td><td>4.04</td></tr><tr><td>250℃×100h,空气</td><td>3.52</td><td>2.76</td></tr><tr><td>150℃×100h,4109合成油</td><td>5.78</td><td>7.93</td></tr><tr><td>150℃×100h,12号液压油</td><td>6.07</td><td>7.84</td></tr><tr><td>150℃×100h,HP-8</td><td>6.27</td><td>7.15</td></tr><tr><td>125℃×100h,RP-1、RP-2</td><td>9.80</td><td>8.62</td></tr><tr><td>55℃×400d,98%相对湿度</td><td>5.10</td><td>-</td></tr><tr><td>55℃×600d,98%相对湿度</td><td>3.92</td><td>-</td></tr></table>

MPa

表 2-7 (2.3)  

<table><tr><td rowspan="3">胶粘剂牌号</td><td rowspan="3">外观</td><td rowspan="3">含量%</td><td rowspan="3">粘接对象</td><td colspan="8">扯离强度</td></tr><tr><td colspan="2">原 始</td><td>200℃×200h空气老化后</td><td>250℃×100h空气老化后</td><td>150℃×200hRP-1浸泡后</td><td>150℃×200hYH-10浸泡后</td><td>150℃×200hHP-8浸泡后</td><td>180℃×200h4109合成油浸泡后</td></tr><tr><td>指标&gt;</td><td>典型值</td><td colspan="6">典型值</td></tr><tr><td>JQ-1</td><td>蓝紫色或红紫色液体</td><td>20±1</td><td>5470橡胶-钢</td><td>3.92</td><td>4.3~6.4/4.9</td><td>-</td><td>-</td><td>-</td><td>-</td><td>-</td><td>-</td></tr><tr><td rowspan="6">FXY-4</td><td rowspan="6">白色透明液体</td><td rowspan="6">-</td><td>FX-2氟橡胶-钢</td><td rowspan="6">2.45</td><td>4.5~6.0/5.1</td><td>5.1</td><td>4.6</td><td>4.5</td><td>4.9</td><td>5.4</td><td>3.3</td></tr><tr><td>FX-2-铝合金</td><td>4.2~4.4/4.2</td><td>4.3</td><td>3.0</td><td>4.5</td><td>4.2</td><td>5.0</td><td>3.7</td></tr><tr><td>FX-2-钛合金</td><td>3.5~4.0/3.8</td><td>3.9</td><td>2.9</td><td>4.6</td><td>5.1</td><td>5.5</td><td>3.5</td></tr><tr><td>FX-5氟橡胶-钢</td><td>2.8~4.3/3.4</td><td>3.7</td><td>3.6</td><td>4.2</td><td>5.3</td><td>5.2</td><td>2.5</td></tr><tr><td>FX-5-铝合金</td><td>2.8~4.0/3.2</td><td>3.0</td><td>-</td><td>4.8</td><td>6.6</td><td>5.3</td><td>2.8</td></tr><tr><td>FX-5-钛合金</td><td>2.5~4.2/3.0</td><td>2.4</td><td>3.1</td><td>4.0</td><td>4.5</td><td>5.2</td><td>3.1</td></tr><tr><td>APM</td><td>白色透明液体</td><td>-</td><td>F 275氟橡胶-钢F 370氟橡胶-钢</td><td>2.94</td><td>3.0~3.2/3.1</td><td>-</td><td>-</td><td>-</td><td>-</td><td></td><td></td></tr></table>

表2-6 (5)   

<table><tr><td rowspan="2">胶粘剂牌号</td><td rowspan="2">性能</td><td colspan="2">老化前</td><td colspan="2">200℃×200h空气老化后</td></tr><tr><td>指标</td><td>典型值</td><td>指标</td><td>典型值</td></tr><tr><td rowspan="5">SF-5</td><td>拉伸强度，MPa</td><td>&gt;2.94</td><td>3.4~6.3/5.3</td><td>&gt;2.65</td><td>2.6~5.9/3.9</td></tr><tr><td>扯断伸长率，%</td><td>&gt;400</td><td>390~960/640</td><td>&gt;360</td><td>355~600/466</td></tr><tr><td>撕裂强度，kN/m</td><td>&gt;11.8</td><td>10.6~16.9/14.4</td><td>&gt;10.58</td><td></td></tr><tr><td>硬度（邵尔A型），度</td><td>-</td><td>35~45/39</td><td>-</td><td>35~40/37</td></tr><tr><td>脆性温度，℃</td><td>&lt;-70</td><td>&lt;-70</td><td>-</td><td>-</td></tr></table>

表2-9 [5]  

<table><tr><td rowspan="3">胶粘剂牌号</td><td rowspan="3" colspan="2">粘接对象</td><td colspan="4">剥离强度，kN/m</td><td colspan="2">扯离强度，MPa</td></tr><tr><td colspan="2">老化前</td><td colspan="2">200℃×200h空气老化后</td><td>老化前</td><td>200℃×200h空气老化后</td></tr><tr><td>指标&gt;</td><td>典型值</td><td>指标&gt;</td><td>典型值</td><td colspan="2">典型值</td></tr><tr><td rowspan="12">SF-5</td><td rowspan="3">LY-12铝合金-6145硅橡胶</td><td>室温下</td><td>2</td><td>13.1</td><td>1.76</td><td>3.9</td><td>1.0</td><td rowspan="3">-</td></tr><tr><td>-60℃×10min</td><td>0.58</td><td>4.7~18.09.2</td><td>0.53</td><td>3.3~8.66.0</td><td>-</td></tr><tr><td>200℃×10min</td><td>0.09</td><td>1.3~7.43.9</td><td>0.08</td><td>0.2~1.81.0</td><td>-</td></tr><tr><td rowspan="3">不锈钢-6145硅橡胶</td><td>室温下</td><td rowspan="3">-</td><td>0.3~9.46.2</td><td rowspan="3">-</td><td>0.3~9.46.2</td><td>1.1</td><td rowspan="3">-</td></tr><tr><td>-60℃×10min</td><td>2.7~11.86.9</td><td>0.8~10.26.3</td><td rowspan="2">-</td></tr><tr><td>200℃×10min</td><td>0.8~8.63.6</td><td>0.2~7.01.5</td></tr><tr><td colspan="2">阳极化铝合金</td><td rowspan="6">-</td><td>4.0</td><td rowspan="6">-</td><td rowspan="6">-</td><td>3.7</td><td>1.5</td></tr><tr><td colspan="2">聚氨酯漆</td><td>0.6</td><td>3.2</td><td>14.8</td></tr><tr><td colspan="2">6145硅橡胶-聚氨酯漆</td><td>8.9</td><td rowspan="4">-</td><td rowspan="4">-</td></tr><tr><td colspan="2">6145硅橡胶-6143硅橡胶直口型材对接</td><td>2.4</td></tr><tr><td colspan="2">6145硅橡胶-6143硅橡胶斜口型材对接</td><td>7.3</td></tr><tr><td colspan="2">6145硅橡胶-硅海绵直口型材对接</td><td>1.6~3.3</td></tr></table>

续表 2-9  

<table><tr><td rowspan="3">胶粘剂牌号、</td><td rowspan="3">粘接对象</td><td colspan="4">剥离强度,kN/m</td><td colspan="2">扯离强度,MPa</td></tr><tr><td colspan="2">老化前</td><td colspan="2">200℃×200h空气老化后</td><td>老化前</td><td>200℃×200h空气老化后</td></tr><tr><td>指标&gt;</td><td>典型值</td><td>指标&gt;</td><td>典型值</td><td colspan="2">典型值</td></tr><tr><td rowspan="5">SF-5</td><td>6145硅橡胶-硅海绵斜口型材对接</td><td rowspan="5"></td><td>2.0~2.7</td><td rowspan="5"></td><td rowspan="5"></td><td></td><td></td></tr><tr><td>14号硅漆</td><td rowspan="4">-</td><td>2.0</td><td>0.65</td></tr><tr><td>不锈钢</td><td>3.4</td><td>1.2</td></tr><tr><td>环氧锌黄漆</td><td>3.3</td><td>0.4~1.0</td></tr><tr><td>喷锌钢</td><td>2.1</td><td>1.3</td></tr></table>

表2-10[2]   

<table><tr><td>胶粘剂牌号</td><td>耐热老化性</td><td>耐 油 性</td><td>耐磨性</td></tr><tr><td>FXB氟橡胶标志胶</td><td>在氟橡胶零件上作标志,经250℃×200h老化,标志胶膜柔软,不脱落,颜色变化很小</td><td>在R P-1、H P-8、12号液压油中经150℃×200h,在4109合成油中经180℃×200h浸泡后,颜色稳定,不起泡,不脱层,粘附性好</td><td>涂有标志胶的O形圈经35h旋转疲劳试验后,标志清晰,无脱落,无裂纹</td></tr></table>

# 3 使用工艺

# 3.1 固化条件

各种胶粘剂的固化条件见相应的技术标准或使用工艺说明书。

# 3.2 粘合工艺注意事项

3.2.1 施工时一定要按胶粘剂工艺说明书或技术标准中工艺要求进行，不要擅自改动。  
3.2.2 粘合效果和工作环境的清洁程度、温度、湿度有密切关系，涂胶场所严禁油气和飞尘，相对湿度不得超过 $80\%$ 。  
3.2.3 喷砂或打磨的被粘表面应均匀并露出新鲜表面，再用溶剂清洗干净。阳极化铝合金应包好放入干燥器内，并在规定的时间内完成涂胶工序。  
3.2.4 单组分胶粘剂使用前应搅拌均匀；双组分胶粘剂，使用前应先将两组分分别搅匀，然后按比例配制混匀方可使用。

# 4 其他

# 4.1 包装

应包装于密闭容器内，容器不应对胶粘剂有有害影响。双组分胶粘剂应按比例分装于密封容器内。

# 4.2 运输

按易燃品运输。运输中不可倒置，防止日晒、雨淋。SF-5胶粘剂和FXB颜色胶料不含有机溶剂，可按非危险品运输。

# 4.3 贮存

贮存在温度 $0 \sim 28^{\circ} \mathrm{C}$ 、相对湿度不超过 $80\%$ 的库房内，避免阳光直接照射，远离热源。用苯和含苯的混合溶剂的贮存温度为 $5 \sim 28^{\circ} \mathrm{C}$ 。按易燃品有关规定保管。贮存保管期：XY103为2年；XY401、XY403为3个月；XY402、XY502、FN303、XY504、XY505、SF-5为6个月；FN305为9个月；FXY-4、APM、FXB为1年；JQ-1为18个月。超过保管期的胶粘剂按先试验后使用的原则，由使用方自行处理。

# 4.4 技术安全

胶粘剂含大量有机溶剂，施工房间要有良好的通风设施和防火、防爆装置。胶粘剂的一些组分有毒性，操作人员应戴手套，尽量减少与皮肤直接接触。操作人员应定期作体检。

# 参考资料

[1]山东化工厂：胶粘剂性能统计单，No.橡-14，1985年  
[2] 北京航空材料研究所：航空胶料、胶粘剂性能统计资料，No.橡-17，1985年  
[3] 沈阳航空发动机公司：航空胶料、胶粘剂进厂性能检验统计资料，No.橡-21，1985年  
[4] 国营长春机械厂：航空胶料及制品进厂性能检验统计资料 No. 橡 - 26, 1985 年  
[5]上海飞机设计研究所：胶粘剂性能资料，No.橡-27，1986年  
[6] 重庆长江橡胶厂：橡胶胶料生产批次性能统计资料，No.1985年  
[7] 西北橡胶厂：橡胶胶料、胶粘剂、制品性能统计资料，No. 橡-3，1985年  
[8]沈阳第四橡胶：橡胶胶料、胶布、胶管、油箱、制品性能统计资料，No.橡-6，1986年

# 密封剂

图片摘要：该图片与密封剂篇编辑委员会；主任委员 徐千山这部分内容相关。
![](images/e40b23519d2d1b42650ab39993cee127f20b441e21eff3eb6a50b19ffa0560d5.jpg)

# 密封剂篇编辑委员会

主任委员 徐千山

委员陈金蓉

（按姓氏笔划排列） 董国泰

胡少枝 张向宇 郭玉瑛 曹寿德

编 辑 曹寿德 黄梅星

# 编写、审校人员

曹寿德 胡少枝 陈金蓉 张向宇 黄梅星

郭玉瑛 马凤英 庄素芬

# 绪 论

本篇包括飞机整体油箱、气密舱和水密舱、发动机、辅机、电子设备及导弹用密封剂。在飞机和发动机等刚性平面贴合面上应用的密封剂通称为液态密封垫。密封剂在施工时具有流动性、塑性或触变性，在施工后有良好的成膜性。对结构的接缝、缺口或孔洞能起密封作用，并能承受额定的压力冲击和振动。

密封剂可分为硫化型和不硫化型两大类。不硫化型密封剂，通常又称为腻子。

密封剂的主要成分为中等分子量或低分子量的有机或无机高分子材料。有机高分子材料如聚硫橡胶、硅橡胶、丁基橡胶、聚异丁烯橡胶、聚氨酯橡胶及顺丁二烯橡胶等。无机高分子材料有硅酸盐和聚硅酸酯等。密封剂成分中还有各种增粘剂如环氧树脂、酚醛树脂、硅树脂或聚苯硫醚树脂等；各种补强剂如二氧化硅、炭黑和石棉等。硫化型密封剂还有硫化剂、促进剂等。

本篇收入的密封剂按其主要成分分述如下，

聚硫橡胶密封剂具有良好的耐油性、耐溶剂性、耐水性、耐老化性、不透气性、低温屈挠性，对其他材料具有粘接性，大都能室温硫化。大量用于机翼或机身整体油箱、座舱、水密舱、空气导管、电器及仪表的密封，使用寿命达20年以上，至今仍为各型飞机中用量最多、应用最广的密封剂。使用温度范围为 $-60\sim 110^{\circ}\mathrm{C}$ ，短期可达 $130^{\circ}\mathrm{C}$ ，如用于导弹引信头的密封和固体火箭推进剂的粘合。近年来发展很快的碳纤维复合材料、金属蜂窝和芳纶蜂窝夹层结构都选用聚硫密封剂作为防水密封剂以及防止这些结构材料与金属铝、钛接触时产生电化学腐蚀的绝缘密封剂。

硅橡胶密封剂是一类高耐热性的密封剂，具有较宽的工作温度范围，一般能在 $-70\sim 230^{\circ}C$ 下长期使用，个别品种可达 $250\sim 270^{\circ}C$ ，大都能室温硫化。硅橡胶密封剂具有优异的耐热空气、臭氧、光和大气老化的性能。在室外曝晒10年，其物理、力学性能无显著变化。它属疏水性材料，具有防潮和电绝缘性，能耐磷酸酯液压油和乙酸，但耐燃油和滑油性能较差。以二甲基硅橡胶为基的密封剂不透气性较差，含乙烯基的硅橡胶密封剂不透气性较好。氟硅橡胶和腈硅橡胶密封剂有较好的耐燃油及耐溶剂性。苯撑硅橡胶和苯醚撑硅橡胶密封剂的耐温性可达 $280^{\circ}C$ ，并且有防燃自熄、耐辐射等性能。此外，硅橡胶密封剂对金属具有极优的防护性能，多用于飞机门窗、卫生间、飞机和发动机高温区、导管接头、防火墙等的密封及电磁铁的灌封。

非硫化型密封剂（腻子）由丁基橡胶和聚异丁烯橡胶制成的腻子耐温 $70^{\circ}\mathrm{C}$ ，顺丁二烯橡胶制成的腻子耐温达 $130^{\circ}\mathrm{C}$ ，而中等分子量的硅橡胶制成的腻子耐温可达 $230^{\circ}\mathrm{C}$ 。这类腻子具有良好的耐老化性和对其他材料的粘接性，并且使用工艺简便，适于结构的贴合面密封和沟槽密封。

聚氨酯、聚酯、酚醛树脂及改性植物油皂为基的液体密封垫具有良好的耐油性和对其他材料的粘接性。适用于发动机机匣、滑油泵等一类接合面的密封，使用方便。

硅酸盐无机高分子材料为基的液体密封垫具有较高的耐热性，使用温度可达 $750\%$ 。用于发动机高压压气机后机匣和高压滑油轴承等部件的结合面密封。耐压强度高，不燃，在发动机维修时易于拆卸更换。

硫化型密封剂中应用最广的是室温硫化型，加温硫化型用得较少。室温硫化密封剂一般是双组分或多组分的，少数也有单组分的。依外观状态可分为液状、膏状和膜状，三者均不含溶剂。非硫化型密封剂只有单一组分，外观状态也有液状、膏状、腻子状和带状，还可以用溶剂稀释成胶液，涂于布上，待溶剂挥发后制成腻子布。发动机和辅机用的液体密封垫分为干性固着型、干性可剥型、不干性粘接型和半干性粘弹型四种，还有含溶剂和不含溶剂之分。

双组分或多组分硫化型密封剂采用橡胶基料与硫化剂、促进剂分装的形式，需在使用前将各组分均匀混合，几个组分一经混合即开始反应，故有施工期的规定。这类密封剂可供结构缝内贴合面密封、缝外填角密封、沟槽注射密封及连接件的钉头密封。也可溶于溶剂中制成胶液作为表面保护密封剂使用。单组分硫化型密封剂的各成分混匀后盛于包装容器中，使用时从容器中取出后，遇空气中的水分催化交联，逐渐硫化，故仅适用于缝外密封或作为橡胶型材的粘接剂。

厌氧密封剂在氧气存在时，其交联反应受到抑制而停止进行，隔绝氧气后，交联反应在氧化还原催化剂作用下，即可连续进行而固化，因此这类密封剂仅适用于缝内密封及粘接，它属于液体密封垫干性固着型。液体密封垫中的干性固着型和干性可剥型均属化学反应型，前者适用于受力不大又不需拆卸的贴合面密封，后者适用于振动大、缝隙较宽而平整度又较差的可拆卸部位的贴合面密封。含有溶剂的液体密封垫涂敷后，要待溶剂挥发后才可安装，在安装的固紧力下将其充填在贴合面缝隙中，才能起密封作用。

非硫化型的不干性腻子对温度敏感性小，在使用温度范围内，腻子不变形，不开裂，不结皮，而且长期贮存稳定性好，但力学性能极低，适用于可拆卸部位或铆接结构的贴合面密封、沟槽密封及填堵较大的结构空隙。不干性粘接型和半干性粘弹型液体密封垫均属非化学反应型，在液体密封垫中占主要地位，广泛用于可拆卸部位的密封。

选用密封剂时应考虑的主要因素为密封的结构形式，承受的压力，接触的介质，使用的温度、湿度条件，使用寿命或允许翻修的时间以及施工方式等。

机翼、机身整体油箱以及机身和座舱铆接结构的缝内贴合面密封宜选用室温硫化型胶膜。这些胶膜的性能与相应的膏状密封剂相当，但施工工艺简便，易于控制用胶量。在允许拆卸及定期翻修的部位宜选用非硫化型的密封腻子或相应的液体密封垫。

在有过盈量的干涉铆接结构中，结构本身已具有较好的密封性，但为了防止结构因承载变形引起泄漏，应根据所接触的介质选用粘接力好的室温硫化密封剂作钉头表面密封及基材的表面防护。整体油箱的沟槽结构可选用硫化型或非硫化型密封剂或腻子进行注射密封。但用硫化型密封剂修补时相当困难，如使用耐燃油注射型非硫化腻子则可简化施工工艺，现场维修时，油箱可在载油情况下重新注射密封，也不需要停放或进行硫化，施工结束即可飞行。

在发动机上控气和控燃油的重要附件电磁阀和开关过去沿用环氧树脂灌封，耐温仅达 $110\sim 130^{\circ}\mathrm{C}$ ，采用无溶剂的硅橡胶灌注料可耐温 $200\sim 270^{\circ}\mathrm{C}$ ，且在 $-60^{\circ}\mathrm{C}$ 仍保持弹性，其抗振、耐潮、绝缘性、耐高低温性能均比环氧树脂好。在发动机机匣和零部件贴合面

密封结构中，由于密封面积大，间隙小，密封剂能承受很高的工作压力。在保证结构密封的前提下，对密封剂的耐热氧老化性能要求不高，只要求其施工性和热稳定性好。

飞机结构件上使用的密封剂，大都要求与飞机或部件同寿命。因此在选用各种密封剂时应特别注意密封剂的耐介质性能。手册中列出了各种硫化型密封剂耐热空气老化、耐燃油老化、耐湿热老化和耐大气老化等的性能数据。为比较密封剂的耐油性，不仅列出了它们在油中浸泡后的重量变化和体积变化，还提供了浸泡后的各种力学性能。所有密封剂的试验方法均采用相应的专业标准，在有关材料标准中作了规定。

影响结构密封的原因，除与选用的密封剂性能有关外，与所设计的结构密封形式、密封容器的结构刚度、密封缝隙的形状、尺寸和施工方法都有密切关系。根据泄漏公式，泄漏量与结构缝宽度的立方、压力差及接缝周长成正比，与泄漏流经的路程和介质的粘度成反比。所以接缝宽度成为影响密封的主要原因。故无论在设计或施工中都应尽量减少接缝的宽度，也可借适当增加结合面的紧固力或提高连接件间的刚度及平整度，以减少结构受力后的变形量。亦可同时采用贴合面密封、填角密封和表面密封的混合密封形式来保证密封性。但应尽量减少密封剂用量，以免增加飞机结构重量。至于管道密封，如用量过多，还会造成管道堵塞。对于铆接结构，应提高铆钉和钉孔的加工精度，控制配合公差来减少缝隙宽度。有时可采取铆钉杆沾涂密封剂后再进行铆接或螺接的方法，但涂胶后铆接质量较难控制。

密封剂的施工方法可根据其状态选用。膏状密封剂可用刮刀刮涂或注射枪注射施工；液状密封剂采用刷子刷涂或喷涂施工；膜状密封剂用铺贴方法施工。无论使用何种密封剂，在施工前都应对被密封的部位认真除油、除污及用溶剂擦拭装配表面，确保清洁，否则会影响密封剂的粘接性能。密封剂施工的标准环境条件是温度 $23 \pm 2^{\circ} \mathrm{C}$ ，相对湿度 $50 \pm 5\%$ 。温度和湿度的变化都能影响室温硫化密封剂的活性期、不粘期、施工期和硫化时间。双组分或多组分密封剂的各个组分一定要准确称量，否则不仅会影响其活性期，还将影响硫化胶的性能。对于多组分密封剂，有时可以改变促进剂组分的用量以调节其活性期。

活性期是指密封剂混合后适于涂敷的时间，超过这段时间，密封剂即失去必要的流动性，所以刮涂、注射或将螺钉、铆钉在湿态下装配都应在活性期内进行。混合好的密封剂可在低温下保存，以延长其适用时间。施工期又称装配期限，是指密封剂仍保持一定的粘性和塑性并适于进行铆接和修整的时间，通常为活性期的两倍。不粘期则表示密封剂已消失粘性，允许进行其他工序的时间。硫化时间是指密封剂配制以后至能达到相应标准所规定的力学性能的时间。在生产上亦可用加温方法以缩短室温硫化密封剂的硫化时间。

硅橡胶密封剂通常还具有隔离剂功能，与许多材料不能粘接，所以密封施工时用的工具应严格分开，不能与施工时用的其他类型密封剂混用，以免影响粘接力。

双组分、多组分密封剂按组分分别包装，配套供应。基料一般用塑料桶包装，其他组分可视情况用镀锡铁罐、玻璃瓶或复合薄膜袋包装。糊状的单组分密封剂可用塑料管、铝制软管或复合塑料袋包装，密封。条状、膜状密封剂、腻子布及垫片应用对材料性能无影响的隔离衬垫布或纸卷成卷，再用塑料薄膜袋包装，放入纸箱或木箱内。包装好的材料不应受外界压力而使材料变形。对未加工成一定形状的腻子可只用聚乙烯薄膜或隔

离衬垫布或纸包装。各种密封剂的外包装可用衬有防潮纸的纸箱或木箱。

无溶剂的密封剂按非危险品运输。运输中应注意防雨、防潮、防晒。

密封剂应贮存在温度 $25^{\circ} \mathrm{C}$ 以下、相对湿度低于 $70 \%$ 的库房内，距离热源不少于 $1 \mathrm{~m}$ ，防止日光直射，并避免受其他化学药品污染。贮存的密封剂必须按规定定期检查，超过贮存期的密封剂应经复验合格才允许发放使用。

# 室温硫化聚硫橡胶密封剂

# XM15聚硫型室温硫化密封剂

# 1 概述

XM15聚硫型室温硫化密封剂为三组分材料，室温硫化成弹性体。该密封剂耐大气老化，耐2号喷气燃料和耐水浸泡，流平性好。涂敷后经 $50^{\circ}\mathrm{C}$ 以上温度加温处理后对阳极化铝合金有良好的粘接性能。主要适用于飞机整体油箱结构的密封，长期使用温度为 $-55\sim 110^{\circ}C$ ，可在 $130^{\circ}C$ 短期使用。

# 1.1 牌号及名称

XM15聚硫型室温硫化密封剂。

# 1.2 基本组成

组分一（基料）：液体聚硫橡胶、补强剂、增粘剂。

组分二：硫化剂、调节剂、增粘剂。

组分三：促进剂。

# 1.3 材料标准

HB 5288-84《XM15聚硫型室温硫化密封剂》。苏联相近材料为y30M3C-5密封剂，标准编号为BTYCTY53-302-61。

# 1.4 使用工艺说明书

SQ18-78《XM15密封材料使用说明书》。

# 1.5 供应状态

三个组分单独包装，配套供应。

# 1.6 应用概况 [1]

已在歼击机、运输机机翼整体油箱上广泛使用，最长已达20年，2000多飞行小时。

# 1.7 研制及生产单位

北京航空材料研究所研制；沈阳油漆厂生产。

# 1.8 鉴定级别及日期

1979年7月由石油工业部、化学工业部、航空工业部联合鉴定通过。

# 2 性能

# 2.1 物理及化学性能

2.1.1 物理性能 见表2-1。

2.1.2 化学性能 对氧化处理的镁合金、阳极化铝合金、碳钢和镀锌钝化钢不腐蚀。无毒，不易燃烧。

表2-1  

<table><tr><td>性能</td><td>外观颜色</td><td>密度, g/cm³</td><td>脆性温度, ℃</td></tr><tr><td>指标</td><td>深黑色</td><td>-</td><td>&lt;-40</td></tr><tr><td>典型值</td><td>深黑色</td><td>1.4</td><td>-42</td></tr></table>

2.1.3 红外光谱 硫化后弹性体的红外光谱见图2-1a、图2-1b。

图片摘要：该图主要展示 2 1。
![](images/8a3b573570a8602ce9a26144b5240b8922a70cfd257b3497e47c52a9820670cd.jpg)  
图2-1aXM15密封剂裂解红外光谱图

图片摘要：该图主要展示 2 1aXM15密封剂裂解红外光谱图。
![](images/0c203feca1d11fcb3c00a47af14b477b0dd3b96585696316be42b621d15d2c3c.jpg)  
图2-1b XM15密封剂裂解填料红外光谱图

# 2.2 力学性能

XM15密封剂经常温10d，或 $70 \pm 1^{\circ} \mathrm{C} \times 24 \mathrm{~h}$ ，或 $100 \pm 1^{\circ} \mathrm{C} \times 8 \mathrm{~h}$ 硫化后的力学性能见表2-2；在各种温度下的力学性能见图2-2。除非另有说明，T型剥离强度试样基底材料均为阳极化LY12铝合金。

# 2.3 耐环境性能
