Repository: C-zj02/CFD-claw

<div align="center">

**English** | [中文](#中文版) | [Français](README_FR.md) | [Русский](README_RU.md) | [हिन्दी](README_HI.md) | [العربية](README_AR.md) | [Português](README_PT.md)

# 🚀 Claude Code Python

**A Complete Python Reimplementation Based on Real Claude Code Source**

*From TypeScript Source → Rebuilt in Python with ❤️*

***
**🔥 Active Development • New Features Weekly 🔥**

</div>

***

## 🎯 What is This?

**Clawd Code** is a **complete Python rewrite** of Claude Code, based on the **real TypeScript source code**.

File: RAG-data/中国航空材料手册(第1版) 第6卷 橡胶 密封剂 燃料及润滑材料401-600.pdf-b6645af4-c17f-495b-8bb4-8bd5a8e3abf7.md (part 1 of 8)
图片摘要：该图主要展示 2 1 新疆RP 1恩氏蒸馏曲线。
![](images/963ec10dae790397295f07ba962d619ed2bb6961c58e2055c8a7b2f1224069b1.jpg)

图片摘要：该图主要展示 2 1 新疆RP 1恩氏蒸馏曲线。
![](images/f6d31e2019f96600193988dafcd7daf875496f1bb377559135c5ed2f176389b1.jpg)  
图2-1 新疆RP-1恩氏蒸馏曲线  
图2-2 胜利RP-1恩氏蒸馏曲线

图片摘要：该图主要展示 2 2 胜利RP 1恩氏蒸馏曲线。
![](images/54f16ab1e6f43afc7145a6df4a47d1a463ed7cb9c7a2cc0785d817978783e5e4.jpg)  
图2-3 大庆RPP-2恩氏蒸馏曲线

图片摘要：该图主要展示 2 3 大庆RPP 2恩氏蒸馏曲线。
![](images/5cb466a28d147288fd07811c6a760624663248e70b6e3d4a3e506c9d391b0b8d.jpg)  
图2-4 大庆RP-3恩氏蒸馏曲线

图片摘要：该图主要展示 2 4 大庆RP 3恩氏蒸馏曲线。
![](images/4d39badf0987d6394b786002f412c8408fa2be3f2f776c7e0e450ad667beb4a2.jpg)  
图2-5 大庆RP-4恩氏蒸馏曲线

2.1.7.2 饱和蒸汽压 燃料的饱和蒸汽压受容器中气-液两相体积比的影响, 气-液比减小, 饱和蒸汽压将增大。通常未注明气-液比的饱和蒸汽压系指气-液比为 4 时的饱和蒸汽压。表 2-10 为不同温度的饱和蒸汽压的实测数据, 表中大庆 RP-3 为等压直接法, 其余为分叉管法测定。

表2-10（5）  

<table><tr><td rowspan="2">温度, \( {}^{ \circ  }\mathrm{C} \)</td><td colspan="4">饱和蒸汽压, \( \mathrm{{kPa}} \)</td></tr><tr><td>新疆 \( \mathrm{{RP}} - 1 \)</td><td>胜利 \( \mathrm{{RP}} - 1 \)</td><td>大庆 \( \mathrm{{RP}} - 2 \)</td><td>大庆 \( \mathrm{{RP}} - 3 \)</td></tr><tr><td>30</td><td>5.25</td><td>4.97</td><td>5.20</td><td>4.25</td></tr><tr><td>40</td><td>6.21</td><td>5.93</td><td>5.96</td><td>6.00</td></tr><tr><td>50</td><td>7.46</td><td>7.17</td><td>6.92</td><td>8.00</td></tr><tr><td>60</td><td>9.14</td><td>8.80</td><td>8.20</td><td>10.40</td></tr><tr><td>70</td><td>11.45</td><td>10.98</td><td>9.92</td><td>13.60</td></tr><tr><td>80</td><td>14.73</td><td>13.96</td><td>12.33</td><td>17.00</td></tr><tr><td>90</td><td>19.52</td><td>18.12</td><td>15.94</td><td>21.60</td></tr><tr><td>100</td><td>25.25</td><td>23.66</td><td>20.54</td><td>26.66</td></tr><tr><td>110</td><td>32.55</td><td>30.69</td><td>26.39</td><td>32.79</td></tr><tr><td>120</td><td>41.82</td><td>39.56</td><td>33.89</td><td>39.99</td></tr><tr><td>130</td><td>53.52</td><td>50.68</td><td>43.46</td><td>47.99</td></tr><tr><td>140</td><td>68.28</td><td>64.53</td><td>55.49</td><td>-</td></tr><tr><td>150</td><td>86.78</td><td>81.67</td><td>70.82</td><td>-</td></tr></table>

大庆RP-2在不同温度和不同气-液比下的饱和蒸汽压的实测数据见表2-11。由

于试验油样未预先脱除其中的空气， $100^{\circ}\mathrm{C}$ 以前的数据较预脱气的数据为高， $100^{\circ}\mathrm{C}$ 以后的影响不显著。

表2-11 [5]   

<table><tr><td rowspan="2">温度,℃</td><td colspan="7">不同气-液比时饱和蒸汽压,kPa</td></tr><tr><td>5:1</td><td>4:1</td><td>3:1</td><td>2:1</td><td>1:1</td><td>1:2</td><td>1:4</td></tr><tr><td>20</td><td>3.79</td><td>4.60</td><td>5.63</td><td>8.74</td><td>16.94</td><td>28.98</td><td>41.82</td></tr><tr><td>30</td><td>4.32</td><td>5.20</td><td>6.28</td><td>9.46</td><td>18.06</td><td>30.86</td><td>45.24</td></tr><tr><td>40</td><td>5.03</td><td>5.96</td><td>7.06</td><td>10.38</td><td>19.46</td><td>32.97</td><td>98.81</td></tr><tr><td>50</td><td>5.92</td><td>6.92</td><td>8.13</td><td>11.50</td><td>21.11</td><td>35.50</td><td>52.52</td></tr><tr><td>60</td><td>7.20</td><td>8.20</td><td>9.60</td><td>13.00</td><td>23.13</td><td>37.32</td><td>56.35</td></tr><tr><td>70</td><td>8.98</td><td>9.92</td><td>11.58</td><td>15.01</td><td>25.75</td><td>41.83</td><td>60.29</td></tr><tr><td>80</td><td>11.61</td><td>12.33</td><td>14.20</td><td>17.80</td><td>29.19</td><td>45.86</td><td>63.58</td></tr><tr><td>90</td><td>15.04</td><td>15.94</td><td>17.78</td><td>21.61</td><td>34.27</td><td>50.73</td><td>68.97</td></tr><tr><td>100</td><td>19.49</td><td>20.54</td><td>22.35</td><td>26.38</td><td>38.75</td><td>56.49</td><td>75.39</td></tr><tr><td>110</td><td>25.19</td><td>26.39</td><td>28.19</td><td>32.39</td><td>45.24</td><td>63.45</td><td>83.18</td></tr><tr><td>120</td><td>32.50</td><td>33.89</td><td>35.66</td><td>39.98</td><td>53.28</td><td>71.96</td><td>92.75</td></tr><tr><td>130</td><td>41.95</td><td>43.40</td><td>45.23</td><td>49.65</td><td>63.40</td><td>82.50</td><td>104.72</td></tr><tr><td>140</td><td>53.99</td><td>55.49</td><td>57.55</td><td>62.05</td><td>76.25</td><td>95.79</td><td>119.96</td></tr><tr><td>150</td><td>69.40</td><td>70.82</td><td>73.44</td><td>78.05</td><td>92.79</td><td>112.87</td><td>139.83</td></tr></table>

2.1.7.3 真实蒸汽压 气-液比为零的饱和蒸汽压称为真实蒸汽压，此时燃料的蒸汽压达到该温度的最大值，可由馏程数据计算。参照ASTM D 2889方法计算的不同温度的真实蒸汽压见表2-12。

表2-12 [4]   

<table><tr><td>项 目</td><td>新疆RP-1</td><td>胜利RP-1</td><td>大庆RP-2</td><td>大庆RP-3</td><td>大庆RP-4</td></tr><tr><td>密度,kg/m³</td><td>781.6</td><td>787.9</td><td>775.8</td><td>779.5</td><td>766.0</td></tr><tr><td>体积平均沸点,℃</td><td>183.8</td><td>180.4</td><td>183.2</td><td>185.4</td><td>176.2</td></tr><tr><td>真实蒸汽压,MPa</td><td></td><td></td><td></td><td></td><td></td></tr><tr><td>121.1℃</td><td>-</td><td>-</td><td>-</td><td>-</td><td>0.15</td></tr><tr><td>148.9℃</td><td>-</td><td>-</td><td>-</td><td>-</td><td>0.25</td></tr><tr><td>176.7℃</td><td>0.17</td><td>0.17</td><td>0.16</td><td>0.14</td><td>0.41</td></tr><tr><td>204.4℃</td><td>0.29</td><td>0.29</td><td>0.26</td><td>0.23</td><td>0.61</td></tr><tr><td>232.2℃</td><td>0.47</td><td>0.47</td><td>0.43</td><td>0.46</td><td>0.88</td></tr><tr><td>260.0℃</td><td>0.70</td><td>/0.71</td><td>0.65</td><td>0.60</td><td>1.22</td></tr><tr><td>287.8℃</td><td>1.03</td><td>1.04</td><td>0.97</td><td>0.88</td><td>1.65</td></tr><tr><td>315.6℃</td><td>1.43</td><td>1.48</td><td>1.36</td><td>1.26</td><td>2.11</td></tr></table>

如果所需温度的真实蒸汽压不在表2-12范围内，可以将表2-12的数据绘成 $\lg P - \frac{1}{T}$ 的坐标图，进行外延和内插求之， $T$ 为绝对温度。这样求出的大庆 $\mathbf{RP} - 2$ 在 $20\sim 140^{\circ}\mathrm{C}$ 下的真实蒸汽压见表2-13。

表2-18  

<table><tr><td>温度,℃</td><td>20</td><td>30</td><td>40</td><td>50</td><td>60</td><td>70</td><td>80</td><td>100</td><td>120</td><td>140</td></tr><tr><td>真头蒸汽压,kPa</td><td>0.98</td><td>1.58</td><td>2.45</td><td>3.85</td><td>5.25</td><td>7.94</td><td>11.22</td><td>21.38</td><td>38.00</td><td>63.00</td></tr></table>

2.1.7.4 临界参数 对石油馏分这类混合物，存在的是假临界参数，包括假临界温度（K），假临界压力（MPa）和假临界比容（ $\mathrm{m}^3/\mathrm{kg}$ ），既可用图表法，也可用计算法求得[3]。结果见表2-14。

表2-14 [3]   

<table><tr><td>性能</td><td>新疆RP-1</td><td>胜利RP-1</td><td>大庆RP-2</td><td>大庆RP-3</td></tr><tr><td>密度, kg/m³</td><td>781.6</td><td>787.9</td><td>775.8</td><td>779.5</td></tr><tr><td>体积平均沸点, ℃</td><td>183.8</td><td>180.4</td><td>183.2</td><td>185.4</td></tr><tr><td>临界温度, K</td><td>644</td><td>639</td><td>638</td><td>640</td></tr><tr><td>临界压力, MPa</td><td>2.5</td><td>2.5</td><td>2.4</td><td>2.4</td></tr><tr><td>临界密度, kg/m³</td><td>260</td><td>279</td><td>263</td><td>267</td></tr></table>

2.1.8 表面张力 喷气燃料中各类烃 $20^{\circ} \mathrm{C}$ 的表面张力，烷烃为 $(18 \sim 28) \times 10^{-3}$ 、环烷烃为 $(29 \sim 32) \times 10^{-3}$ 、芳烃为 $(28 \sim 32) \times 10^{-3} \mathrm{~N} / \mathrm{m}$ ；喷气燃料 $20^{\circ} \mathrm{C}$ 的表面张力为 $(24 \sim 28) \times 10^{-3} \mathrm{~N} / \mathrm{m}$ 。用双毛细管法测得的几种喷气燃料在不同温度与空气接触的表面张力见表2-15。它们亦可由公式[7]计算得出，与实验值的误差不大于 $4 \%$ 。

表2-15 [5]   

<table><tr><td rowspan="2">温度, \( ^\circ \mathrm{C} \)</td><td colspan="4">表 面 张 力, \( {10}^{-3}\mathrm{\;N}/\mathrm{m} \)</td></tr><tr><td>新疆 \( \mathbf{{RP}} - 1 \)</td><td>胜利 \( \mathbf{{RP}} - 1 \)</td><td>大庆 \( \mathbf{{RP}} - 2 \)</td><td>大庆 \( \mathbf{{RP}} - 3 \)</td></tr><tr><td>-40</td><td>31.91</td><td>30.17</td><td>31.10</td><td>31.59</td></tr><tr><td>-30</td><td>29.83</td><td>-</td><td>30.07</td><td>30.30</td></tr><tr><td>-20</td><td>28.78</td><td>28.86</td><td>29.09</td><td>29.10</td></tr><tr><td>-10</td><td>27.75</td><td>-</td><td>28.14</td><td>28.14</td></tr><tr><td>0</td><td>26.75</td><td>26.84</td><td>27.21</td><td>27.19</td></tr><tr><td>10</td><td>25.78</td><td>-</td><td>26.29</td><td>26.22</td></tr><tr><td>20</td><td>24.83</td><td>25.11</td><td>25.39</td><td>25.26</td></tr><tr><td>30</td><td>23.91</td><td>-</td><td>24.50</td><td>24.30</td></tr><tr><td>40</td><td>23.01</td><td>23.53</td><td>23.61</td><td>23.33</td></tr><tr><td>50</td><td>22.14</td><td>-</td><td>22.73</td><td>22.38</td></tr><tr><td>60</td><td>21.29</td><td>21.90</td><td>21.86</td><td>21.43</td></tr><tr><td>70</td><td>20.46</td><td>-</td><td>21.03</td><td>20.47</td></tr><tr><td>80</td><td>19.64</td><td>20.41</td><td>20.19</td><td>19.52</td></tr><tr><td>90</td><td>18.82</td><td>-</td><td>19.35</td><td>18.57</td></tr><tr><td>100</td><td>18.01</td><td>18.84</td><td>18.53</td><td>17.61</td></tr><tr><td>110</td><td>17.20</td><td>-</td><td>17.71</td><td>16.65</td></tr><tr><td>120</td><td>16.39</td><td>17.29</td><td>16.89</td><td>15.70</td></tr></table>

2.1.9 蒸汽扩散系数在0.1MPa压力下，燃料蒸汽在空气中扩散系数的计算值，见表2-16。  
2.1.10 闪点 用GB261测定的结果见表2-17。也可从恩氏蒸馏的初馏点和 $10\%$ 馏出温度计算[5]或由图2-6求出。

表2-16 [3.8]   

<table><tr><td rowspan="2">温度, \( {}^{ \circ  }\mathrm{C} \)</td><td colspan="4">蒸汽扩散系数, \( {10}^{-6}{\mathrm{\;m}}^{2}/\mathrm{s} \)</td></tr><tr><td>新疆 \( \mathrm{{RP}} - 1 \)</td><td>胜利 \( \mathrm{{RP}} - 1 \)</td><td>大庆 \( \mathrm{{RP}} - 2 \)</td><td>大庆 \( \mathrm{{RP}} - 3 \)</td></tr><tr><td>0</td><td>4.76</td><td>4.86</td><td>4.76</td><td>4.73</td></tr><tr><td>20</td><td>5.36</td><td>5.47</td><td>5.36</td><td>5.33</td></tr><tr><td>40</td><td>5.99</td><td>6.10</td><td>5.99</td><td>5.96</td></tr><tr><td>60</td><td>6.65</td><td>6.76</td><td>6.65</td><td>6.62</td></tr><tr><td>80</td><td>7.34</td><td>7.44</td><td>7.34</td><td>7.31</td></tr><tr><td>100</td><td>8.06</td><td>8.16</td><td>8.06</td><td>8.03</td></tr><tr><td>120</td><td>8.80</td><td>8.89</td><td>8.80</td><td>8.77</td></tr><tr><td>140</td><td>9.57</td><td>9.66</td><td>9.57</td><td>9.54</td></tr><tr><td>160</td><td>10.36</td><td>10.45</td><td>10.36</td><td>10.34</td></tr><tr><td>180</td><td>11.18</td><td>11.26</td><td>11.18</td><td>11.16</td></tr><tr><td>200</td><td>12.02</td><td>12.10</td><td>12.02</td><td>12.01</td></tr><tr><td>220</td><td>12.89</td><td>12.96</td><td>12.89</td><td>12.88</td></tr><tr><td>240</td><td>13.79</td><td>13.84</td><td>13.79</td><td>13.78</td></tr><tr><td>260</td><td>14.71</td><td>14.75</td><td>14.71</td><td>14.70</td></tr><tr><td>280</td><td>15.65</td><td>15.68</td><td>15.65</td><td>15.65</td></tr><tr><td>300</td><td>16.61</td><td>16.63</td><td>16.61</td><td>16.62</td></tr><tr><td>320</td><td>17.60</td><td>17.60</td><td>17.60</td><td>17.62</td></tr><tr><td>340</td><td>18.62</td><td>18.60</td><td>18.62</td><td>18.63</td></tr><tr><td>360</td><td>19.65</td><td>19.61</td><td>19.65</td><td>19.68</td></tr><tr><td>380</td><td>20.71</td><td>20.65</td><td>20.71</td><td>20.74</td></tr><tr><td>400</td><td>21.79</td><td>21.71</td><td>21.79</td><td>21.83</td></tr></table>

表2-17 [5]   

<table><tr><td>燃 料 牌 号</td><td>原 油 产 地</td><td>闪 点, ℃</td></tr><tr><td rowspan="4">\( \mathrm {R}\mathrm {P} - 1 \)</td><td>新 疆</td><td>30~33</td></tr><tr><td>胜 利</td><td>30~32</td></tr><tr><td>盘 锦</td><td>32~34</td></tr><tr><td>大 港</td><td>30</td></tr><tr><td rowspan="4">\( \mathrm {R}\mathrm {P} - 2 \)</td><td>大 庆</td><td>32~35</td></tr><tr><td>南 阳</td><td>31~32</td></tr><tr><td>玉 门</td><td>33~36</td></tr><tr><td>任 丘</td><td>33~35</td></tr><tr><td rowspan="2">\( \mathrm {R}\mathrm {P} - 3 \)</td><td>大 庆</td><td>40~42</td></tr><tr><td>大 港</td><td>49~51</td></tr><tr><td rowspan="2">\( \mathrm {R}\mathrm {P} - 5 \)</td><td>任 丘</td><td>59</td></tr><tr><td>混 输</td><td>68~69</td></tr><tr><td>\( \mathrm {R}\mathrm {P} - 6 \)</td><td>孤 岛</td><td>72</td></tr></table>

2.1.11 烟点和辉光值 烟点 $(S_{\mathfrak{p}})$ 按GB382测定，辉光值（ $L_{\mathbf{N}}$ ）按ASTMD1740测定，结果见表2-18。烟点和辉光值可以按下式互相换算[5]。

$$
S _ {p} = 0. 4 L _ {N} + 4
$$

$$
L _ {N} = 2. 5 S _ {p} - 1 0
$$

图片摘要：该图主要展示 2 6 闪点诺谟图。
![](images/57bee3a773762f884448447f6abd93382d49e85c3957a836366e2df793efdf0f.jpg)  
10%输出度，℃

图片摘要：该图主要展示 2 6 闪点诺谟图。
![](images/81c2bbca3ba176cb8e4d3358b745e59dbec61f7f6aa2a36d405b35eed77a860a.jpg)  
闪点. C

图片摘要：该图主要展示 2 6 闪点诺谟图。
![](images/c0b66a6b1914fccf355d7eb6d1b2cb22320aceec8d6a9703f044d12fafc216d6.jpg)  
（10%出温度-初点）.C  
图2-6 闪点诺谟图

表2-16（5）  

<table><tr><td>燃料牌号</td><td>原油产地</td><td>烟点, mm</td><td>辉光值</td><td>燃料牌号</td><td>原油产地</td><td>烟点, mm</td><td>辉光值</td></tr><tr><td rowspan="2">RP-1</td><td rowspan="2">新疆胜利盘锦大港</td><td rowspan="2">28~332721~2425</td><td rowspan="2">66~7257~5841~5749</td><td>RP-2</td><td>大庆南阳玉门</td><td>32~3629~3031~32</td><td>69~7960~6468~71</td></tr><tr><td>RP-5</td><td>任丘混输</td><td>2820~21</td><td>5951</td></tr><tr><td>RP-3</td><td>大庆大港</td><td>34~3623</td><td>72~7954</td><td>RP-6</td><td>孤岛</td><td>20~23</td><td>41~47</td></tr></table>

2.1.12 热性质 包括比热容、导热系数、蒸发潜热和燃烧热（净热值）。

2.1.12.1 比热容 常压下的液相定容比热容用真空精密绝热量热计测定，结果见表2-19。也可用ASTMD2890，从恩氏蒸馏和密度计算求得，其结果同列于表2-19中。  
2.1.12.2 导热系数 用圆筒法测定的结果及由公式 (6.10) 计算结果见表 2-20（压力为常压，括号内为实测值）。不同压力及温度的计算值见表 2-21。

表2-19[3.5]   

<table><tr><td rowspan="3">温度,℃</td><td colspan="7">比热容,kJ/kg·K</td></tr><tr><td colspan="2">胜利RP-1</td><td colspan="2">大庆RP-2</td><td colspan="2">大庆RP-3</td><td>新疆RP-1</td></tr><tr><td>实测值</td><td>计算值</td><td>实测值</td><td>计算值</td><td>实测值</td><td>计算值</td><td>计算值</td></tr><tr><td>-10</td><td>1.87</td><td>1.86</td><td>1.89</td><td>1.90</td><td>-</td><td>1.89</td><td>1.88</td></tr><tr><td>0</td><td>1.91</td><td>1.90</td><td>-</td><td>1.93</td><td>1.86</td><td>1.93</td><td>1.92</td></tr><tr><td>20</td><td>2.00</td><td>1.99</td><td>2.00</td><td>2.02</td><td>1.96</td><td>2.01</td><td>1.99</td></tr><tr><td>40</td><td>2.09</td><td>2.07</td><td>2.09</td><td>2.11</td><td>2.05</td><td>2.10</td><td>2.09</td></tr><tr><td>60</td><td>2.19</td><td>2.16</td><td>2.19</td><td>2.20</td><td>2.14</td><td>2.19</td><td>2.18</td></tr><tr><td>80</td><td>2.28</td><td>2.29</td><td>2.28</td><td>2.28</td><td>2.23</td><td>2.28</td><td>2.27</td></tr><tr><td>100</td><td>2.36</td><td>2.33</td><td>2.35</td><td>2.37</td><td>2.35</td><td>2.36</td><td>2.35</td></tr><tr><td>120</td><td>2.43</td><td>2.41</td><td>2.40</td><td>2.43</td><td>2.40</td><td>2.45</td><td>2.44</td></tr><tr><td>140</td><td>2.51</td><td>2.50</td><td>2.44</td><td>2.55</td><td>2.44</td><td>2.54</td><td>2.53</td></tr></table>

表 2-20 [3.5]  

<table><tr><td rowspan="2">温度,℃</td><td colspan="5">导热系数,W/(m·K)</td></tr><tr><td>新疆RP-1</td><td>胜利RP-1</td><td>大庆RP-2</td><td>大庆RP-3</td><td>大庆RP-4</td></tr><tr><td>0</td><td>0.119</td><td>0.119</td><td>0.121</td><td>0.120</td><td>0.129</td></tr><tr><td>10</td><td>0.117</td><td>0.118</td><td>0.120</td><td>0.119</td><td>0.127</td></tr><tr><td>20</td><td>0.116</td><td>0.117</td><td>0.118</td><td>0.117</td><td>0.125</td></tr><tr><td>40</td><td>0.113</td><td>0.114</td><td>0.115</td><td>0.114</td><td>0.121</td></tr><tr><td>50</td><td>0.111</td><td>0.112</td><td>0.113</td><td>0.112</td><td>0.119</td></tr><tr><td></td><td>(0.111)</td><td>(0.114)</td><td>(0.116)</td><td>(0.117)</td><td>(0.116)</td></tr><tr><td>70</td><td>0.108</td><td>0.109</td><td>0.110</td><td>0.109</td><td>-</td></tr><tr><td>90</td><td>0.106</td><td>0.105</td><td>0.107</td><td>0.106</td><td>-</td></tr><tr><td>100</td><td>0.104</td><td>0.105</td><td>0.105</td><td>0.104</td><td>-</td></tr><tr><td></td><td>(0.101)</td><td>(0.104)</td><td>(0.106)</td><td>(0.106)</td><td>-</td></tr><tr><td>120</td><td>0.101</td><td>0.102</td><td>0.102</td><td>0.101</td><td>-</td></tr><tr><td>140</td><td>-</td><td>-</td><td>-</td><td>0.098</td><td>-</td></tr></table>

表2-21 [3]   

<table><tr><td rowspan="2">温度,℃</td><td colspan="6">导热系数,W/(m·K)</td></tr><tr><td>压力,MPa</td><td>新疆RP-1</td><td>胜利RP-1</td><td>大庆RP-2</td><td>大庆RP-3</td><td>大庆RP-4</td></tr><tr><td rowspan="5">50</td><td>0.1</td><td>0.111</td><td>0.112</td><td>0.113</td><td>0.112</td><td>0.119</td></tr><tr><td>1.0</td><td>0.112</td><td>0.113</td><td>0.114</td><td>0.113</td><td>0.120</td></tr><tr><td>5.0</td><td>0.113</td><td>0.114</td><td>0.115</td><td>0.114</td><td>0.121</td></tr><tr><td>10.0</td><td>0.114</td><td>0.115</td><td>0.116</td><td>0.115</td><td>0.122</td></tr><tr><td>20.0</td><td>0.117</td><td>0.118</td><td>0.119</td><td>0.118</td><td>0.125</td></tr><tr><td rowspan="5">100</td><td>0.1</td><td>0.104</td><td>0.105</td><td>0.105</td><td>0.104</td><td>-</td></tr><tr><td>1.0</td><td>0.105</td><td>0.105</td><td>0.106</td><td>0.105</td><td>-</td></tr><tr><td>5.0</td><td>0.106</td><td>0.106</td><td>0.107</td><td>0.106</td><td>-</td></tr><tr><td>10.0</td><td>0.107</td><td>0.107</td><td>0.108</td><td>0.107</td><td>-</td></tr><tr><td>20.0</td><td>0.110</td><td>0.110</td><td>0.111</td><td>0.109</td><td>-</td></tr></table>

# 2.1.12.3 蒸发潜热 按公式 [3]计算结果见表2-22。

表 2-22  

<table><tr><td rowspan="3">性能</td><td colspan="2">新疆R P 1</td><td colspan="2">胜利R P 1</td><td colspan="2">大庆R P 2</td><td colspan="2">大庆R P 3</td><td colspan="2">大庆R P 4</td></tr><tr><td colspan="10">力·MPa</td></tr><tr><td>0.1</td><td>1.4</td><td>0.1</td><td>1.5</td><td>0.1</td><td>2.0</td><td>0.1</td><td>1.3</td><td>0.1</td><td>2.1</td></tr><tr><td>平均沸点，K</td><td>448</td><td>589</td><td>447</td><td>589</td><td>449</td><td>589</td><td>453</td><td>589</td><td>4.03</td><td>589</td></tr><tr><td>平均分子量</td><td>140</td><td>140</td><td>138</td><td>138</td><td>140</td><td>140</td><td>141</td><td>141</td><td>136</td><td>138</td></tr><tr><td>蒸发潜热，kJ/kg</td><td>280</td><td>151</td><td>284</td><td>153</td><td>280</td><td>151</td><td>281</td><td>153</td><td>273</td><td>134</td></tr></table>

2.1.12.4 净热值（燃烧热）通常按SY2210测定。有争议时，需按GB384测定，测定结果见表2-23。

表2-23  

<table><tr><td>燃料牌号</td><td>原油产地</td><td>净热值,103kJ/kg</td><td>燃料牌号</td><td>原油产地</td><td>净热值,103kJ/kg</td></tr><tr><td rowspan="4">R P i</td><td>新疆</td><td>43.4~43.5</td><td rowspan="4">RP 3</td><td>大庆</td><td>43.6</td></tr><tr><td>胜利</td><td>2</td><td rowspan="3">大港</td><td rowspan="3">43.1</td></tr><tr><td>盘锦</td><td>43.0~43.1</td></tr><tr><td>大港</td><td>43.2</td></tr><tr><td rowspan="4">R P 2</td><td>大庆</td><td>43.3~43.5</td><td rowspan="3">RP 5</td><td>任丘</td><td>43.3</td></tr><tr><td>南阳</td><td>43.4~43.5</td><td rowspan="2">运输</td><td rowspan="2">42.9</td></tr><tr><td>玉门</td><td>43.5</td></tr><tr><td>任丘</td><td>43.1~43.5</td><td>RP - 6</td><td>孤岛</td><td>42.9~43.0</td></tr></table>

# 2.1.13 电性质

2.1.13.1 电导率 未加抗静电添加剂的喷气燃料的电导率为 $0.1 \sim 10 \mathrm{pS} / \mathrm{m}$ ，燃烧中含水对电导率有一定影响，未加抗静电添加剂的大庆RP-2不同含水量时的电导率见表2-24。

表2-24（s）  

<table><tr><td>燃料含水量，ppm</td><td>34</td><td>48</td><td>57</td><td>72</td></tr><tr><td>电导率(26.5℃)，pS/m</td><td>1.9</td><td>7.1</td><td>8.0</td><td>12.5</td></tr></table>

为了防止静电积聚引起火灾和爆炸的危险，规定在燃料中加入T1501抗静电添加剂，使电导率达到 $50\sim 350\mathrm{pS / m}$ 。加入T1501喷气燃料的电导率见表2-25。

表2-25 5  

<table><tr><td>燃 料 牌 号</td><td>电导率，pS/m（加入1ppm T 1501）</td></tr><tr><td>新疆RP-1</td><td>820</td></tr><tr><td>胜利RP-1</td><td>660</td></tr><tr><td>大庆RP-2</td><td>520</td></tr><tr><td>大港RP-1</td><td>660</td></tr><tr><td>大庆加氢裂解RP-1</td><td>690</td></tr></table>

加有0.5ppm T1501的大庆RP-2不同含水量时的电导率见表2-26。

表2-26 [5]  

<table><tr><td>燃料中水含量，ppm</td><td>59</td><td>61</td><td>64</td><td>71</td><td>83</td></tr><tr><td>电导率(26.5℃)，pS/m</td><td>356</td><td>435</td><td>579</td><td>654</td><td>699</td></tr></table>

抗静电添加剂（T1501）不同的加入量对电导率的影响见表2-27，测定时油温为 $11\%$ ，大气相对湿度为 $37\sim 44\%$ 。

表2-27 [5]  

<table><tr><td rowspan="2">T 1501加入量, mg/L</td><td colspan="3">电 导 率, pS/m</td></tr><tr><td>胜利RP-1</td><td>潜江RP-1</td><td>大庆RP-2</td></tr><tr><td>0</td><td>15</td><td>30</td><td>5</td></tr><tr><td>0.1</td><td>-</td><td>-</td><td>60</td></tr><tr><td>0.2</td><td>59</td><td>55</td><td>110</td></tr><tr><td>0.4</td><td>-</td><td>-</td><td>210</td></tr><tr><td>0.5</td><td>100</td><td>108</td><td>275</td></tr><tr><td>0.8</td><td>159</td><td>175</td><td>415</td></tr><tr><td>1.0</td><td>180</td><td>216</td><td>520</td></tr><tr><td>1.5</td><td>270</td><td>335</td><td>-</td></tr></table>

温度对电导率的影响见表2-28。

表2-28 [5]  

<table><tr><td rowspan="3">温 度, ℃</td><td colspan="3">电 导 率, pS/m</td></tr><tr><td colspan="3">抗 静 电 添加 剂 及 加 入 量</td></tr><tr><td>T 1501, 1 ppm</td><td>T 1501, 0.3ppm</td><td>ASA-3, 1 ppm</td></tr><tr><td>40</td><td>840</td><td>300</td><td>360</td></tr><tr><td>30</td><td>790</td><td>270</td><td>320</td></tr><tr><td>20</td><td>710</td><td>260</td><td>290</td></tr><tr><td>13</td><td>660</td><td>220</td><td>260</td></tr><tr><td>10</td><td>-</td><td>195</td><td>-</td></tr><tr><td>0</td><td>-</td><td>180</td><td>-</td></tr><tr><td>-1</td><td>485</td><td>-</td><td>180</td></tr><tr><td>-10</td><td>445</td><td>140</td><td>155</td></tr><tr><td>-20</td><td>395</td><td>120</td><td>125</td></tr><tr><td>-30</td><td>320</td><td>90</td><td>90</td></tr><tr><td>-40</td><td>215</td><td>60</td><td>60</td></tr></table>

燃料在贮运加注过程中，由于抗静电添加剂在过滤器、管线及容器等的表面上吸附而部分损失，使其电导率衰减。在大庆RP-2中加入T1501后，从炼油厂至飞机飞行着陆整个过程中电导率衰减试验结果见表2-29。无论是加油车往飞机油箱加油，还是管线直接往飞机油箱加油，在每种情况下，电导率总计降低 $20\sim 25\%$ 。

2.1.13.2 介电常数 按公式[12]计算得出的结果见表2-30。此外，燃料中极性物质每增加 $1\%$ ，介电常数约增加 $2\%$ 。

表 2-29 [11]  

<table><tr><td>项 目</td><td>炼油厂成品罐中</td><td>泵送人在启运港的油轮后</td><td>油轮到达目的港口后</td><td>从油轮转入目的港的中转罐后</td><td>转入机场使用罐后</td></tr><tr><td>贮运时间</td><td>10月30日</td><td>10月30日</td><td>11月1日</td><td>11月3日</td><td>11月8日</td></tr><tr><td>空气相对湿度,%油温,℃燃料电导率,pS/m</td><td>9120280</td><td>9120270~275</td><td>-20250</td><td>7020235~240</td><td>-20240</td></tr><tr><td rowspan="3">项 目</td><td colspan="5">往飞机油箱加油方式</td></tr><tr><td colspan="3">油车加油</td><td colspan="2">直接加油</td></tr><tr><td>转入加油车后</td><td>加入飞机油箱后</td><td>飞行后油箱余油</td><td>加入飞机油箱后(从使用罐来的)</td><td>飞行后油箱余油</td></tr><tr><td>贮运时间</td><td>11月8日</td><td>11月10日</td><td>11月11日</td><td>11月10日</td><td>11月11日</td></tr><tr><td>空气相对湿度,%油温,℃燃料电导率,pS/m</td><td>9220230~232</td><td>41~6120212~223</td><td>6320212~224</td><td>41~6120222~232</td><td>6320227~232</td></tr></table>

表2-80[3]  

<table><tr><td rowspan="2">温度,℃</td><td colspan="5">介电常数</td></tr><tr><td>新疆RP-1</td><td>胜利RP-1</td><td>大庆RP-2</td><td>大庆RP-3</td><td>大庆RP-4</td></tr><tr><td>-60</td><td>2.19</td><td>2.20</td><td>-</td><td>-</td><td>-</td></tr><tr><td>-40</td><td>2.16</td><td>2.17</td><td>2.15</td><td>2.16</td><td>-</td></tr><tr><td>-20</td><td>2.14</td><td>2.15</td><td>2.13</td><td>2.14</td><td>2.11</td></tr><tr><td>0</td><td>2.11</td><td>2.12</td><td>2.10</td><td>2.11</td><td>2.09</td></tr><tr><td>20</td><td>2.09</td><td>2.10</td><td>2.08</td><td>2.08</td><td>2.06</td></tr><tr><td>40</td><td>2.06</td><td>2.07</td><td>2.05</td><td>2.06</td><td>-</td></tr><tr><td>60</td><td>2.04</td><td>2.05</td><td>2.03</td><td>2.03</td><td>-</td></tr><tr><td>80</td><td>2.01</td><td>2.02</td><td>2.00</td><td>2.01</td><td>-</td></tr><tr><td>100</td><td>1.99</td><td>2.00</td><td>1.98</td><td>1.98</td><td>-</td></tr><tr><td>120</td><td>1.96</td><td>1.97</td><td>1.95</td><td>1.96</td><td>-</td></tr><tr><td>140</td><td>1.94</td><td>1.95</td><td>1.93</td><td>1.93</td><td>-</td></tr></table>

2.1.14 气体溶解度 温度为 $30^{\circ}\mathrm{C}$ 、压力为 $0.1\mathrm{MPa}$ 时，几种气体在大庆RP-2和孤岛RP-6中的溶解度计算[3]结果见表2-31，不同温度和气压下空气在燃料中的溶解度计算值见表2-32。  
2.1.15 水溶解度 按SY2122测定水在三种燃料中的溶解度见表2-33。

表2-31 [3]   

<table><tr><td rowspan="2">燃 料 牌 号</td><td colspan="3">溶 解 度, ppm</td></tr><tr><td>空 气</td><td>氧</td><td>氮</td></tr><tr><td>大庆R P-2</td><td>275</td><td>456</td><td>197</td></tr><tr><td>孤岛R P-6</td><td>178</td><td>296</td><td>128</td></tr></table>

表2-32 [3]   

<table><tr><td rowspan="3">高度,km</td><td rowspan="3">气压,kPa</td><td colspan="4">溶     解      度,ppm</td></tr><tr><td colspan="2">大庆RP-2</td><td colspan="2">孤岛RP-6</td></tr><tr><td>30℃</td><td>-20℃</td><td>30℃</td><td>-20℃</td></tr><tr><td>0</td><td>100</td><td>275</td><td>227</td><td>178</td><td>148</td></tr><tr><td>5</td><td>53.2</td><td>146</td><td>121</td><td>95</td><td>79</td></tr><tr><td>7.5</td><td>34.8</td><td>95</td><td>79</td><td>62</td><td>52</td></tr><tr><td>11</td><td>22.1</td><td>61</td><td>50</td><td>39</td><td>33</td></tr><tr><td>15</td><td>11.8</td><td>32</td><td>27</td><td>21</td><td>18</td></tr><tr><td>20</td><td>5.4</td><td>15</td><td>12</td><td>10</td><td>8</td></tr></table>

表2-33[5]  

<table><tr><td rowspan="2">油温,℃</td><td colspan="3">水溶解度, ppm</td><td rowspan="2">油温,℃</td><td colspan="3">水溶解度, ppm</td></tr><tr><td>新疆RP-1</td><td>大庆RP-2</td><td>大庆RP-3</td><td>新疆RP-1</td><td>大庆RP-2</td><td>大庆RP-3</td></tr><tr><td>-50</td><td>5</td><td>--</td><td>--</td><td>20</td><td>77</td><td>83</td><td>85</td></tr><tr><td>-40</td><td>9</td><td>9</td><td>8</td><td>30</td><td>102</td><td>111</td><td>116</td></tr><tr><td>-30</td><td>13</td><td>14</td><td>12</td><td>40</td><td>133</td><td>144</td><td>154</td></tr><tr><td>-20</td><td>20</td><td>21</td><td>19</td><td>50</td><td>170</td><td>185</td><td>203</td></tr><tr><td>-10</td><td>29</td><td>31</td><td>29</td><td>60</td><td>297</td><td>264</td><td>262</td></tr><tr><td>0</td><td>42</td><td>44</td><td>42</td><td>70</td><td>476</td><td>526</td><td>-</td></tr><tr><td>10</td><td>57</td><td>61</td><td>61</td><td></td><td></td><td></td><td></td></tr></table>

# 2.1.16 与材料的相容性

2.1.16.1 高温铜片试验 按HYD013方法，在 $120^{\circ}\mathrm{C}$ 测定不同燃料对铜片的腐蚀活性和生成沉积物倾向，结果见表2-34。

表 2-34 [13]  

<table><tr><td>燃 料 牌 号</td><td>腐 蚀 量, \( \mathrm{g}/{\mathrm{m}}^{2} \)</td><td>沉积物量, \( \mathrm{g}/{\mathrm{m}}^{2} \)</td></tr><tr><td>新疆 \( \mathrm{{RP}} - 1 \)</td><td>1.1</td><td>0.8</td></tr><tr><td>胜利 \( \mathrm{{RP}} - 1 \)</td><td>0.3</td><td>0.6</td></tr><tr><td>盘锦 \( \mathrm{{RP}} - 1 \)</td><td>0.4</td><td>0.5</td></tr><tr><td>大庆 \( \mathrm{{RP}} - 2 \)</td><td>12.7</td><td>1.8</td></tr><tr><td>南阳 \( \mathrm{{RP}} = 2 \)</td><td>1.0</td><td>0.5</td></tr><tr><td>玉门 \( \mathrm{{RP}} - 2 \)</td><td>1.1</td><td>0.8</td></tr><tr><td>大庆 \( \mathrm{{RP}} - 3 \)</td><td>0.6</td><td>0.5</td></tr><tr><td>大港 RP-3</td><td>0.7</td><td>0.5</td></tr><tr><td>孤岛 \( \mathrm{{RP}} - 6 \)</td><td>1.0</td><td>1.0</td></tr></table>

2.1.16.2 凝聚水腐蚀试验 模拟飞机-发动机在地面长期停放时，在凝聚水存在下，燃料对部件的电化学腐蚀，按HYD029方法测定的结果见表2-35。

表2-35 [14]   

<table><tr><td rowspan="2">燃 料 牌 号</td><td colspan="2">腐 蚀 量, \( \mathrm{g}/{\mathrm{m}}^{2} \)</td></tr><tr><td>A 3 钢片</td><td>\( {\mathrm{{ZQ}}}_{\mathrm{s}\mathrm{b}\mathrm{s}} \) 锋青铜</td></tr><tr><td>新疆 \( \mathrm{{RP}} - 1 \)</td><td>4.3</td><td>-</td></tr><tr><td>胜利 \( \mathrm{{RP}} - 1 \)</td><td>3.6</td><td>1.8</td></tr><tr><td>大庆 \( \mathrm{{RP}} - 2 \)</td><td>4.2</td><td>-</td></tr><tr><td>南阳 \( \mathrm{{RP}} - 2 \)</td><td>3.8</td><td>-</td></tr><tr><td>玉门 \( \mathrm{{RP}} - 2 \)</td><td>2.7</td><td>-</td></tr><tr><td>盘锦 \( \mathrm{{RP}} - 3 \)</td><td>2.2</td><td>1.0</td></tr><tr><td>孤岛 \( \mathrm{{RP}} - 6 \)</td><td>2.2</td><td>-</td></tr></table>

2.1.16.3 橡胶相容性 将5080丁腈橡胶试件浸入燃料中，在规定温度下经4h后测定橡胶的拉伸强度，试验后与试验前的比值为耐油系数，测定结果见表2-36。

表2-36 [15]  

<table><tr><td rowspan="2">燃 料 牌 号</td><td colspan="2">耐 油 系 数</td></tr><tr><td>120°C</td><td>150°C</td></tr><tr><td>新疆RP-1</td><td>-</td><td>0.63</td></tr><tr><td>胜利RP-1</td><td>0.89</td><td>0.48</td></tr><tr><td>盘锦RP-1</td><td>0.90</td><td>0.53</td></tr><tr><td>大港RP-1</td><td>-</td><td>0.42</td></tr><tr><td>大庆RP-1(加氢裂解)</td><td>-</td><td>0.32</td></tr><tr><td>潜江RP-1(加氢精制)</td><td>0.93</td><td>0.65</td></tr><tr><td>大庆RP-2</td><td>0.91</td><td>0.76</td></tr><tr><td>南阳RP-2</td><td>0.95</td><td>0.59</td></tr><tr><td>玉门RP-2</td><td>0.88</td><td>0.71</td></tr><tr><td>长庆RP-2</td><td>0.90</td><td>0.70</td></tr><tr><td>大庆RP-3</td><td>0.93</td><td>0.65</td></tr><tr><td>大港RP-3</td><td>0.86</td><td>0.41</td></tr><tr><td>胜利RP-3(加氢精制)</td><td>0.94</td><td>0.69</td></tr><tr><td>孤岛RP-6</td><td>-</td><td>0.32</td></tr></table>

2.1.17 着火性能 着火性能除由闪点反映外，还有可燃温度极限、可燃浓度极限和最低自燃点。

2.1.17.1 可燃温度极限 用钢弹法在不同的压力下实测的可燃温度极限见表2-37。

表2-37 [5]  

<table><tr><td rowspan="2">系统压力,MPa</td><td colspan="2">新疆RP-1</td><td colspan="2">大庆RP-2</td></tr><tr><td>可燃温度下限,℃</td><td>可燃温度上限,℃</td><td>可燃温度下限,℃</td><td>可燃温度上限,℃</td></tr><tr><td>0.03</td><td>9.1</td><td>31.7</td><td>17.1</td><td>38.3</td></tr><tr><td>0.10</td><td>27.7</td><td>55.9</td><td>35.6</td><td>61.3</td></tr><tr><td>0.20</td><td>39.2</td><td>72.3</td><td>47.5</td><td>81.8</td></tr></table>

2.1.17.2 可燃浓度极限 将燃料在一定温度蒸发并与空气预混后，抽入静置封闭玻璃管内，用大功率电火花点火，测定的结果见表2-38。

表 2-38 [5]  

<table><tr><td rowspan="2">燃 料 牌 号</td><td colspan="2">着火浓度极限,体积%</td></tr><tr><td>下限</td><td>上限</td></tr><tr><td>新疆R P-1</td><td>0.5</td><td>6.4</td></tr><tr><td>胜利R P-1</td><td>0.5</td><td>7.8</td></tr><tr><td>大庆R P-2</td><td>0.5</td><td>7.2</td></tr></table>

2.1.17.3 最低自燃点 用玻璃锥形瓶在密闭恒温系统中，于不同压力下测定的结果见表2-39。

表2-39[5]  

<table><tr><td rowspan="2">系统压力 MPa</td><td colspan="2">胜利RP-1</td><td colspan="2">大庆RP-2</td></tr><tr><td>最低自燃点,℃</td><td>着火延迟期,s</td><td>最低自燃点,℃</td><td>着火延迟期,s</td></tr><tr><td>0.03</td><td>542</td><td>3.0</td><td>522.5</td><td>3.0</td></tr><tr><td>0.10</td><td>248.5</td><td>65.8</td><td>234.0</td><td>150.0</td></tr><tr><td>0.20</td><td>226.5</td><td>254.5</td><td>222.5</td><td>191.4</td></tr></table>

# 2.2 使用性能

使用性能指燃料从油库贮存到在发动机中燃烧完毕的整个过程中，对燃料在每个特定阶段所提出的专门性能要求。对这类性能通常按实际工作条件，建立相应的模拟试验方法，与物理化学性能试验方法一起构成了喷气燃料综合鉴定法系列。其中代号为HYD者为国产航空舰艇油料鉴定委员会批准的试验方法。

2.2.1 热氧化安定性 指燃料在高温条件下氧化分解和生成胶质及固相沉淀物的倾向。高温来源于高速飞行的空气动力热及燃-滑油热交换器等的热传导。燃料生成胶质和沉淀将会：（1）降低热交换效率，导致润滑油温度升高；（2）堵塞过滤器和调节器的间隙和通道，卡死调节活门，严重时中断供油；（3）堵塞工作喷嘴，影响供油和雾化质量等。加入热安定型添加剂可以提高燃料的热氧化安定性。其评定方法有静态法（SY 2232）和动态法（SY 2226或HYD-011），静态法的实测结果见表2-40；动态法的实测结果见表2-41。

表2-40 [s]   

<table><tr><td>燃料牌号</td><td>原油产地</td><td>沉淀量, mg/100ml</td><td>燃料牌号</td><td>原油产地</td><td>沉淀量, mg/100ml</td></tr><tr><td rowspan="3">RP-1</td><td>新疆</td><td>2.8~5.5</td><td rowspan="3">RP-3</td><td>大庆</td><td>10.2</td></tr><tr><td>盘锦</td><td>7.6~9.1</td><td rowspan="2">大港</td><td rowspan="2">5.2</td></tr><tr><td>胜利</td><td>5.6</td></tr><tr><td rowspan="3">RP-2</td><td>大庆</td><td>14.5~18.0</td><td rowspan="3">RP-6</td><td rowspan="3">孤岛</td><td rowspan="3">0.8</td></tr><tr><td>玉门</td><td>5.0</td></tr><tr><td>南阳</td><td>8.6</td></tr></table>

表2-41  

<table><tr><td rowspan="2">燃 料 牌 号</td><td rowspan="2">原油产地</td><td colspan="2">SY 2226方法</td><td colspan="2">HYD-011方法</td></tr><tr><td>过滤器压降kPa</td><td>预热器管评级</td><td>过滤器压降kPa</td><td>预热器管评级</td></tr><tr><td rowspan="3">RP-1</td><td>胜利</td><td>0.13</td><td>0</td><td>0</td><td>0</td></tr><tr><td>新疆</td><td>2.93</td><td>0</td><td>0</td><td>0</td></tr><tr><td>盘锦</td><td>1.52</td><td>0</td><td>0</td><td>0</td></tr><tr><td rowspan="4">RP-2</td><td>大庆</td><td>1.80</td><td>0</td><td>0</td><td>0</td></tr><tr><td>玉门</td><td>0.55</td><td>0</td><td>0</td><td>0</td></tr><tr><td>南阳</td><td>0.11</td><td>0</td><td>0</td><td>0</td></tr><tr><td>混输</td><td>0.68</td><td>0</td><td>-</td><td>-</td></tr><tr><td rowspan="2">RP-3</td><td>大庆</td><td>0.24</td><td>0</td><td>0</td><td>0</td></tr><tr><td>大港</td><td>-</td><td>-</td><td>0</td><td>0</td></tr><tr><td rowspan="2">RP-4RP-4加5ppm6926添加剂</td><td>大庆</td><td>-</td><td>-</td><td>33.3</td><td>2</td></tr><tr><td>大庆</td><td>-</td><td>-</td><td>0</td><td>0</td></tr><tr><td>RP-5</td><td></td><td>-</td><td>-</td><td>0.13</td><td>1</td></tr><tr><td>RP-6</td><td>孤岛</td><td>-</td><td>-</td><td>0</td><td>0</td></tr></table>

热氧化安定性亦可用破点表示，即燃料按HYD-011方法试验时，改变燃料受热温度，致使评定指标中的任一个超过规格要求时的最低温度。破点越高，燃料的热氧化安定性越好。其实测结果见表2-42。

表2-42 [17]   

<table><tr><td>燃 料 牌 号</td><td>原 油 产 地</td><td>破 点, ℃</td></tr><tr><td rowspan="2">R P - 1</td><td>新 疆</td><td>270~310</td></tr><tr><td>胜 利</td><td>290</td></tr><tr><td rowspan="2">R P - 2</td><td>大 庆</td><td>277~290</td></tr><tr><td>南 阳</td><td>290</td></tr><tr><td rowspan="2">R P - 3</td><td>大 庆</td><td>291</td></tr><tr><td>混 输</td><td>290</td></tr><tr><td>R P - 6</td><td>孤 岛</td><td>355</td></tr></table>

热氧化安定性受温度、氧及铜、锌、铅金属催化作用等因素的影响，其结果见图2-7及表2-43。

表2-43 [18]   

<table><tr><td>燃 料 名 称</td><td>弹中充气类别</td><td>有 无 铜 片</td><td>沉淀量, \( \mathrm{{mg}}/{100}\mathrm{\;m}1 \)</td></tr><tr><td rowspan="4">大庆 \( \mathrm{{RP}} - 2 \)</td><td>空气</td><td>有</td><td>20.9</td></tr><tr><td>空气</td><td>无</td><td>4.4</td></tr><tr><td>氮 气</td><td>有</td><td>1.4</td></tr><tr><td>氮 气</td><td>无</td><td>1.2</td></tr></table>

图2-7 温度对喷气燃料沉淀量的影响  
图片摘要：该图主要展示 2 7 温度对喷气燃料沉淀量的影响。
![](images/86f90c95dd98ed584d2e28c1e9e77e34698acac515247ff40b5d2868cd4dcf78.jpg)  
1一大庆RP-2；2一大港RP-3；3一胜利RP-1

2.2.2 润滑性能 燃料系统中输油泵调节器等各种摩擦机件依靠燃料润滑。燃料的润滑性能主要取决于它所含的极性物质，亦即取决于原油产地、加工工艺及精制程度等因素。可以用加入润滑添加剂或与润滑性好的直馏燃料的方法提高燃料的润滑性。润滑性用HYD-027和HYD-022二法评定。前者以二甲苯为参比标准，其抗磨指标定为100，不同燃料的抗磨性见表2-44。后者为部件模拟试验，不同燃料在不同温度的试验结果见图2-8～图2-11。由不同材料制造的油泵柱塞在燃料中的磨损结果见表2-45。

表2-44[5]  

<table><tr><td>燃 料 牌 号</td><td>原 油 产 地</td><td>抗 磨 指 数</td></tr><tr><td rowspan="5">RP-1</td><td>胜利</td><td>67</td></tr><tr><td>潜江</td><td>95</td></tr><tr><td>大港</td><td>68</td></tr><tr><td>新疆</td><td>80</td></tr><tr><td>混输</td><td>97</td></tr><tr><td rowspan="3">RP-2</td><td>大庆</td><td>90~108</td></tr><tr><td>南阳</td><td>109</td></tr><tr><td>混输</td><td>63</td></tr><tr><td rowspan="2">RP-3</td><td>大庆</td><td>90</td></tr><tr><td>任丘</td><td>68</td></tr><tr><td>RP-6</td><td>孤岛</td><td>110</td></tr></table>

注：燃料中均未加抗磨剂。

图片摘要：该图主要展示 2 44[5]。
![](images/3e612e4ce6dc4078d5a470bdd3f12063fd5645821aa59ea76f28292a856508c2.jpg)  
a'间相磁铁  
领异查取V0I-8Z择与 6-2图  
2-d￥-z I-d 1

图片摘要：该图主要展示 2 11 燃料温度对ZB 10A油泵柱塞磨损的影响[5]。
![](images/721c52dff10985af25d8cb807a6b1665528dfad5aa2cd818dd95668553f21b41.jpg)  
4圆   
新取变取V01-8Z解与别 8-2图  
2-d4￥-2 1. d 业  
当在精

图片摘要：该图主要展示 2 11 燃料温度对ZB 10A油泵柱塞磨损的影响[5]。
![](images/1f1820ead58e0b8646bb3daa25cea0948407dd1f388782de2c4dd7341cdb7d90.jpg)  
试验时间，h  
图2-11 燃料温度对ZB-10A油泵柱塞磨损的影响[5]  
试验时间，h图2-10 燃料温度对ZB-10A油泵柱塞磨损的影响[5]

图片摘要：该图主要展示 2 11 燃料温度对ZB 10A油泵柱塞磨损的影响[5]。
![](images/7abc1d0cc3b8d33db1a9c045a0dbd25e05d6ce2453d393f9ef4d36b91f3f50e2.jpg)

表 2-45 [19]  

<table><tr><td rowspan="2">试验温度t</td><td rowspan="2">试验时间h</td><td colspan="3">不同材料柱塞磨损量，g</td></tr><tr><td>CrWMn(HRC 57~62)</td><td>稀土合金球墨铸铁(HRC 51~53)</td><td>Cr12MoV</td></tr><tr><td rowspan="4">40</td><td>25</td><td>0.0527</td><td>0.0385</td><td>-</td></tr><tr><td>50</td><td>0.0806</td><td>0.0602</td><td>0.0152</td></tr><tr><td>75</td><td>0.1138</td><td>0.0910</td><td>-</td></tr><tr><td>100</td><td>0.1457</td><td>0.1275</td><td>-</td></tr><tr><td rowspan="4">60</td><td>50</td><td>0.1783</td><td>0.1377</td><td>-</td></tr><tr><td>60</td><td>0.2115</td><td>0.1706</td><td>-</td></tr><tr><td>80</td><td>0.2715</td><td>0.2136</td><td>-</td></tr><tr><td>100</td><td>-</td><td>-</td><td>0.0757</td></tr></table>

2.2.3 低温性能 指燃料在低温下的泵送性能和过滤性能，它同燃料的冰点（或结晶点）和粘度密切相关。此外，燃料中的固体微粒和溶解水可成为烃和冰的结晶中心，使燃料的流动性降低。图2-12、图2-13为飞机燃油系统在高空飞行中的温度变化曲线。图2-14、图2-15为二种燃料按HYPD-033方法的低温泵送性和过滤性模拟试验测定结果。

图片摘要：该图主要展示 2 45 [19]。
![](images/a5e09d757b025639253adf22891e505b697c121a4728426987d847b31fc087d0.jpg)  
图2-12 某型轰炸机（平飞高度 $10\sim 10.5\mathrm{km}$ ，平飞速度 $550\sim 700\mathrm{km / h}$ ）  
燃油系统温度变化曲线

1—前油箱油温；2—金属辅油箱油温；3—左油滤油温；

4一机舱口外温度；5一大气温度

图2-13 某型歼击机（平飞高度 $10.5\mathrm{km}$ ，平飞速度 $540\mathrm{km / h}$ ）  
图片摘要：该图主要展示 2 13 某型歼击机（平飞高度 ，平飞速度 ）。
![](images/03efd2e718684d19de33db4039e6069946df3e963950c1a9683f99fb2c80b680.jpg)  
燃油系统温度变化曲线  
1—油箱油温；2—油滤油温；3—油滤放油口温度；  
4一机舱口外温度；5一大气温度

图2-14 喷气燃料低温泵送性（20）  
图片摘要：该图主要展示 2 14 喷气燃料低温泵送性（20）。
![](images/d165e08ce6827e2553ac5f7523d1206c3fabe25a1323b092ed5a47bebb2444b6.jpg)  
1—新疆RP-1（结晶点 $-60^{\circ}\mathrm{C}$ ， $-40^{\circ}\mathrm{C}$ 粘度 $5.5\mathrm{mm}^2 /\mathrm{s})$   
2一孤岛RP-6（结晶点 $-46^{\circ}\mathrm{C}$ ， $-40^{\circ}\mathrm{C}$ 粘度 $26.1\mathrm{mm}^2 /\mathrm{s})$

图2-15 喷气燃料低温过滤性 [20]   
图片摘要：该图主要展示 2 15 喷气燃料低温过滤性 [20]。
![](images/f7720387d7fdde250190fa5b8dd3ab2e4b521f9b65928bcb0c5b6ceec97933e4.jpg)  
1—新疆RP-1（结晶点 $-60^{\circ}\mathrm{C}, -40^{\circ}\mathrm{C}$ 粘度 $5.5\mathrm{mm}^2 /\mathrm{s})$   
2一孤岛RP-6（结晶点 $-46^{\circ}\mathrm{C}$ ， $-40^{\circ}\mathrm{C}$ 粘度 $26.1\mathrm{mm}^2 /\mathrm{s})$

2.2.4 雾化性能 雾化性能对燃料的点火和燃烧性能有重大影响，随燃料的密度、粘度和表面张力的增大而降低。雾化质量取决于喷嘴流量、喷雾角度、喷雾细度和均匀度。不同燃料在K108-12型喷雾台上的测定结果见表2-46；用激光测雾仪测定的雾滴直径见图2-16。

表2-46[5]  

<table><tr><td rowspan="2">油路</td><td rowspan="2">压力MPa</td><td colspan="2">煤油型燃料</td><td colspan="2">宽馏分型燃料</td><td colspan="2">重煤油型燃料</td></tr><tr><td>流量,cm3/s</td><td>角度,(°)</td><td>流量,cm3/s</td><td>角度,(°)</td><td>流量,cm3/s</td><td>角度,(°)</td></tr><tr><td rowspan="5">主副油路</td><td>1.0</td><td>59</td><td>83</td><td>70</td><td>81</td><td>57</td><td>80</td></tr><tr><td>2.0</td><td>80</td><td>81</td><td>81</td><td>80</td><td>78</td><td>78</td></tr><tr><td>3.0</td><td>97</td><td>82</td><td>98</td><td>82</td><td>94</td><td>77</td></tr><tr><td>4.0</td><td>111</td><td>82</td><td>113</td><td>82</td><td>105</td><td>79</td></tr><tr><td>4.5</td><td>118</td><td>83</td><td>120</td><td>83</td><td>113</td><td>80</td></tr><tr><td rowspan="6">副油路</td><td>0.5</td><td>9</td><td>72</td><td>9</td><td>73</td><td>-</td><td>-</td></tr><tr><td>0.6</td><td>9</td><td>73</td><td>9</td><td>73</td><td>9</td><td>72</td></tr><tr><td>0.7</td><td>10</td><td>73</td><td>10</td><td>73</td><td>10</td><td>72</td></tr><tr><td>0.8</td><td>11</td><td>73</td><td>11</td><td>72</td><td>10</td><td>72</td></tr><tr><td>0.9</td><td>11</td><td>73</td><td>11</td><td>72</td><td>11</td><td>73</td></tr><tr><td>1.0</td><td>12</td><td>73</td><td>12</td><td>70</td><td>11</td><td>73</td></tr></table>

2.2.5 燃烧性能 用发动机燃烧室进行模拟试验，测定的燃烧性能如下：

2.2.5.1 燃烧效率 按HYD-028方法，在全尺寸涡喷发动机燃烧室中测定的燃烧效率见图2-17。

图2-16 雾滴大小同油压的关系（5）  
图片摘要：该图主要展示 2 16 雾滴大小同油压的关系（5）。
![](images/b564baee63ebb7b437195d0d4ad88041c2f8f07e27d9282f36642cae92caffa4.jpg)  
1一孤岛RP-6；2一孤岛RP-6+大庆RP-2（9：1）  
3 一大港RP-3；4 一大庆RP-2

图2-17 燃烧效率随余气系数的变化曲线  
图片摘要：该图主要展示 2 17 燃烧效率随余气系数的变化曲线。
![](images/32713f55784bab91474f937f6e789597d89b16b69e4f1b58ce23fffeec9f6f73.jpg)  
$\circ$ 新疆 $\mathbf{R}\mathbf{P} - 1; \times$ 孤岛 $\mathbf{R}\mathbf{P} - 6$   
进气总压： $327.5\mathrm{kPa}$ ；进气温度： $257^{\circ}C$ ；进气流量： $2.51\mathrm{kg / s}$

2.2.5.2 排气冒烟 按HYD-028方法，在全尺寸涡喷发动机燃烧室中测定的排气冒烟数见图2-18。按HYD-023方法，在缩小的涡喷发动机燃烧室中测定的排气冒烟数见表2-47。

表2-47[5]  

<table><tr><td>燃 料 牌 号</td><td>原 油 产 地</td><td>排气冒烟数</td></tr><tr><td rowspan="3">R P-1</td><td>胜利</td><td>17</td></tr><tr><td>盘锦</td><td>15</td></tr><tr><td>新疆</td><td>11</td></tr><tr><td>R P-2</td><td>大庆</td><td>12</td></tr><tr><td>R P-6</td><td>孤岛</td><td>33</td></tr></table>

图2-18 排气冒烟数随余气系数变化曲线  
图片摘要：该图主要展示 2 18 排气冒烟数随余气系数变化曲线。
![](images/e3f301f5aa798e611bf30fc2535f6118fe6f9fbe0f872749e331e0c4e2cd89ae.jpg)  
1—孤岛 $\widehat{\mathbf{R}}^2\widehat{\mathbf{P}} -6$ ；2一新疆 $\mathbf{R}\mathbf{P} - 1$   
进气总压：327.5kPa；进气温度： $30^{\circ}C$ ；进气流量： $2.51\mathrm{kg / s}$

2.2.5.3 生炭量 按HYD-021方法，在模拟缩小的涡喷发动机燃烧室中测定的结果见表2-48。

表2-48 [5]  

<table><tr><td>燃 料 牌 号</td><td>原 油 产 地</td><td>生 炭 量, g</td></tr><tr><td rowspan="5">\( RP-1 \)</td><td>胜利</td><td>0.79</td></tr><tr><td>大 港</td><td>0.70</td></tr><tr><td>南 阳</td><td>0.62</td></tr><tr><td>盘 锦</td><td>0.84</td></tr><tr><td>新 疆</td><td>0.63</td></tr><tr><td rowspan="4">\( RP-2 \)</td><td>大 庆</td><td>0.58</td></tr><tr><td>玉 门</td><td>0.68</td></tr><tr><td>胜利+任丘</td><td>0.61</td></tr><tr><td>南 陌</td><td>0.69</td></tr><tr><td rowspan="3">\( RP-3 \)</td><td>胜利</td><td>0.95</td></tr><tr><td>大 庆</td><td>0.62</td></tr><tr><td>大 港</td><td>0.89</td></tr><tr><td>\( RP-4 \)</td><td>夫 庆</td><td>0.49</td></tr><tr><td>\( RP-6 \)</td><td>孤 岛</td><td>1.38</td></tr></table>

2.2.5.4 点火边界 按HYD-028方法，在全尺寸涡喷发动机燃烧室中测定的结果见图 $2 - 19\sim$ 图2-22。

余气系数  
图片摘要：该图主要展示 2 48 [5]。
![](images/b983997e7622bc615a1023859d90edb60486ebe0d2659952e6a531d870c6093d.jpg)  
图2-20 低温点火边界  
1—新疆RP-1；2—孤岛RP-6   
进气总压： $55.9\mathrm{kPa}$ ；进气温度： $-20^{\circ}C$ ，燃料温度： $-30^{\circ}C$

余气系数  
图片摘要：该图主要展示 2 20 低温点火边界。
![](images/d164128bd31038f8b4eb76389025d9b05db4367cdf9122fe951eb8bec9ba949d.jpg)  
图2-19 常温点火边界  
1—新疆RP-1；2—孤岛RP-6   
进气总压：55.9kPa；进气温度：-20℃；燃料温度：20℃

图2-21 燃料温度对点火边界的影响  
图片摘要：该图主要展示 2 21 燃料温度对点火边界的影响。
![](images/741f4f3191b01eda8ba4f8145ebfc413c8621ae5f3137140c49ee333e83156c3.jpg)  
燃料：新疆RP-1；进气总压：55.9kPa；进气温度：-20℃

图2-22 燃料温度对点火边界的影响  
图片摘要：该图主要展示 2 22 燃料温度对点火边界的影响。
![](images/4f86250e2af884dfce9407d071dc834392fae9fdea1f855afedab5a7cfc05209.jpg)  
燃料：孤岛RP-6；进气总压：55.9kPa；进气温度：-20℃

2.2.5.5 贫油熄火边界 按HYD-028方法，在全尺寸涡喷发动机燃烧室中测定，结果见图2-23。

图2-23 贫油熄火边界  
图片摘要：该图主要展示 2 23 贫油熄火边界。
![](images/b12c5b080448d30f65b5679a4b3c0e96c4046d99d11f63eef48ca418199a6c06.jpg)  
1—新疆RP-1；2—孤岛RP-6   
进气总压： $327.5\mathrm{kPa}$ ；进气温度： $343^{\circ}C$

2.2.6 高空气塞特性 当燃料系统内压力低于燃料饱和蒸汽压时，由于汽化而导致燃油流量下降或中断，造成气塞。燃料的气塞特性与其挥发性、气体溶解度、系统气液比及工作温度有关，按HYD-032在LB-7A增压上测定的燃气气塞特性见图 $2 - 24\sim$ 图2-25。

图片摘要：该图主要展示 2 23 贫油熄火边界。
![](images/5cbefe066091082d482c0bf47b5dcad910455044ae08e350e2fe0420309461db.jpg)  
大气压力：kPa

图2-25 不同燃料油泵气塞特性 [22]  
- -RP-6; -RP-1   
油温： $64^{\circ}C$

图片摘要：该图主要展示 2 25 不同燃料油泵气塞特性 [22]。
![](images/aa00af8a9e27119e39bf3eec2d65665f628b74a6860ea31a0dcd79eb8e2851d3.jpg)  
u/，w‘蕃歌遥逢   
大气压力，kPa

图2-24 燃料温度对油泵气塞特性的影响 [22]

燃料：新疆RP-1

# 2.2.7 洁净度

2.2.7.1 颜色 按GB3555测定的赛波特颜色级和按HYD-012测定的消光值见表2-49。

表249（s）
