Repository: C-zj02/CFD-claw

<div align="center">

**English** | [中文](#中文版) | [Français](README_FR.md) | [Русский](README_RU.md) | [हिन्दी](README_HI.md) | [العربية](README_AR.md) | [Português](README_PT.md)

# 🚀 Claude Code Python

**A Complete Python Reimplementation Based on Real Claude Code Source**

*From TypeScript Source → Rebuilt in Python with ❤️*

***
**🔥 Active Development • New Features Weekly 🔥**

</div>

***

## 🎯 What is This?

**Clawd Code** is a **complete Python rewrite** of Claude Code, based on the **real TypeScript source code**.

File: RAG-data/中国航空材料手册(第1版) 第6卷 橡胶 密封剂 燃料及润滑材料601-614.pdf-cb68ccbe-4943-459c-b12e-7ee43df7f4cb.md
续表  

<table><tr><td rowspan="3">性能</td><td colspan="2">石油基液压油</td><td colspan="4">磷酸酯基抗燃液压油</td><td>合成烃基抗燃液压油</td></tr><tr><td rowspan="2">MIL-H-5606E(1980.8.20)</td><td rowspan="2">MIL-H-46004(1962)</td><td rowspan="2">MIL-H-83306(1971.5.5)</td><td colspan="3">美国波音飞机公司BMS 3-11C</td><td rowspan="2">MIL-H-83282B(1982.2.10)</td></tr><tr><td>II型</td><td>III型</td><td>IV型</td></tr><tr><td>可燃性</td><td rowspan="2">使用时应对人的健康无有害影响</td><td rowspan="2"></td><td rowspan="2">挥发性对可燃性的影响(灯芯着火):至少摆动25次,灯芯上才产生自续火焰。高温、高压喷雾点火试验:当试验的火焰着火时,若移去火源,试油应不继续燃烧。岐管点火评分:至少为10min(即油在屏板底上不闪火,不燃烧)在正常使用条件下,应对人体健康无害(即与皮肤接触后,应无刺激或过敏现象)</td><td colspan="3">1.灯芯点火,至少摆动25次2.高温点火,Kn≥103.岐管点火,Km≥10</td><td rowspan="3">高温、高压喷雾点火试验:当试验的火焰着火时,若移去火源,试油应不继续燃烧。火焰传播速率不大于0.30cm/s。挥发性对可燃性的影响(灯芯着火):至少摆动10次,灯芯上才产生自续火焰</td></tr><tr><td>毒性</td><td colspan="3">对健康无害,刺激性很小,皮肤吸收后,对全身无影响</td></tr><tr><td>系统循环试验泵送性试验按BMS3-11C泵试验酸值变化,mgKOH/g粘度,cSt&gt;</td><td></td><td></td><td></td><td>试验300h2.40</td><td>试验300h0.30</td><td>0.10</td></tr></table>

续表  

<table><tr><td rowspan="3">性能</td><td colspan="2">石油基液压油</td><td colspan="4">磷酸酯基抗燃液压油</td><td>合成烃基抗燃液压油</td></tr><tr><td rowspan="2">MIL-H-5606E(1980.8.20)</td><td rowspan="2">MIL-H-46004(1962)</td><td rowspan="2">MIL-H-83306(1971.5.5)</td><td colspan="3">美国波音飞机公司BMS3-11C</td><td rowspan="2">MIL-H-83282B(1982.2.10)</td></tr><tr><td>II型</td><td>III型</td><td>IV型</td></tr><tr><td>37.8℃</td><td></td><td></td><td></td><td>6.00</td><td>6.00</td><td>6.00</td><td></td></tr><tr><td>98.9℃</td><td></td><td></td><td></td><td>2.00</td><td>2.00</td><td>2.00</td><td></td></tr><tr><td rowspan="7">油对系统材料或系统油通过过滤器原件的压力降(供油压力210kg/cm²、流量22.7L/min),kg/cm²≤油对阀门的浸蚀试验按BMS3-11C 7·9试验300h泄漏率增加,ml/min&lt;泄漏增加,ml/min&lt;试验A,头100h中最后200h中</td><td></td><td></td><td></td><td>无不良影响</td><td>无不良影响</td><td>无不良影响</td><td></td></tr><tr><td></td><td></td><td></td><td>1.68</td><td>1.68</td><td>1.68</td><td></td></tr><tr><td></td><td></td><td></td><td>试验300h</td><td>试验300h</td><td></td><td></td></tr><tr><td></td><td></td><td></td><td>100</td><td>100</td><td></td><td></td></tr><tr><td></td><td></td><td></td><td></td><td></td><td>125</td><td></td></tr><tr><td></td><td></td><td></td><td></td><td></td><td>450</td><td></td></tr><tr><td></td><td></td><td></td><td></td><td></td><td>125</td><td></td></tr></table>

① 作为基础油或添加剂的一部分而加入的元素不应作为杂质看待。

航空发动机润滑油  
苏联航空润滑油  

<table><tr><td rowspan="3">性 能</td><td colspan="2">石油 润 滑 油</td><td colspan="3">合 成 润 滑 油</td></tr><tr><td>ГОТ 6457-66</td><td>ГОТ 17748-72</td><td>ГОТ 12246-66</td><td>ТУ 38101295-75</td><td>ГОТ 13076-67</td></tr><tr><td>МК - 8П</td><td>MH - 7.5</td><td>В&quot;Hи HП - 7</td><td>Б - 3В</td><td>В&quot;Hи HП 50 - 1 - 4Ф</td></tr><tr><td>外观</td><td></td><td></td><td></td><td>淡黄色至褐色透明液体</td><td></td></tr></table>

续表  

<table><tr><td rowspan="3">性 能</td><td colspan="2">石油 润 滑 油</td><td colspan="3">合 成 润 滑 油</td></tr><tr><td>ГОТ 6457-66</td><td>ГОТ 17748-72</td><td>ГОТ 12246-66</td><td>ТУ 38101295-75</td><td>ГОТ 13076-67</td></tr><tr><td>МК - 8П</td><td>MH - 7.5</td><td>В"Hи HП - 7</td><td>Б - 3В</td><td>В"Hи HП 50 - 1 - 4Ф</td></tr><tr><td rowspan="22">密度(20℃),g/cm³&lt;粘度,cSt&gt;100℃&gt;50℃&gt;20℃&lt;-30℃&lt;-35℃&lt;-40℃&lt;-54℃运动粘度比(V-20℃/V50℃)&lt;按FOCT 10497-63测定粘度稳定性后的100℃粘度,cSt&gt;54℃粘度稳定性,3h粘度变化,%&lt;粘度,cSt&lt;酸值,mgKOH/g&lt;灰分,%&lt;水分水溶性酸碱机械杂质硫分,%&lt;闪点(闭口),℃&gt;闪点(开口),℃&gt;凝点,℃&lt;苯胺点,℃&gt;苛性钠试验,级皂化值,mgKOH</td><td>0.885</td><td>0.900</td><td>0.918~0.922</td><td>0.990~0.997</td><td>0.926</td></tr><tr><td></td><td>7.5</td><td>7.5~8.0</td><td>5.0</td><td>3.2</td></tr><tr><td>8.3</td><td>-</td><td>-</td><td>-</td><td>-</td></tr><tr><td>30</td><td>-</td><td>-</td><td>3500</td><td>-</td></tr><tr><td>-</td><td>补充本标准第2.3条</td><td>7500</td><td></td><td>-</td></tr><tr><td></td><td>7000</td><td></td><td>12500</td><td>2000</td></tr><tr><td></td><td></td><td></td><td></td><td>11000</td></tr><tr><td>60</td><td>-</td><td>-</td><td>-</td><td>-</td></tr><tr><td></td><td>6.6</td><td>7.1</td><td></td><td></td></tr><tr><td></td><td></td><td></td><td>-</td><td>±60</td></tr><tr><td></td><td></td><td></td><td>-</td><td>117000</td></tr><tr><td>0.04</td><td>0.10</td><td>0.30</td><td>4.0~5.5</td><td>0.22</td></tr><tr><td></td><td></td><td></td><td></td><td>0.1</td></tr><tr><td>无</td><td>无</td><td>无</td><td>无</td><td>无</td></tr><tr><td>无</td><td>无</td><td>无</td><td>无</td><td>无</td></tr><tr><td>无</td><td>无</td><td>无</td><td>无</td><td>无</td></tr><tr><td></td><td>0.14</td><td></td><td></td><td></td></tr><tr><td>135</td><td></td><td></td><td></td><td></td></tr><tr><td>-</td><td>155</td><td>210</td><td>235</td><td>204</td></tr><tr><td></td><td>-55</td><td>-60</td><td>-60</td><td>-60</td></tr><tr><td>79</td><td></td><td></td><td></td><td></td></tr><tr><td>2</td><td></td><td></td><td></td><td></td></tr><tr><td>ГОТ 6457-66</td><td>ГОТ 17748-72</td><td>ГОТ 12246-66</td><td>TY 38101295-75</td><td>ГОТ 13076-67</td></tr><tr><td>МК - 8П</td><td>MH - 7.5</td><td>ВИИН HП - 7</td><td>Б - 3В</td><td>ВИИN HП50 - 1 - 4Ф</td></tr><tr><td>抗擦伤性能&gt;</td><td></td><td></td><td></td><td>48</td><td></td></tr><tr><td>残碳, %</td><td></td><td></td><td></td><td>0.45</td><td></td></tr><tr><td>润滑性</td><td></td><td></td><td></td><td colspan="2">球径12.7mm, 150℃</td></tr><tr><td>四球试验(球径19mm)</td><td></td><td>100 (981)</td><td></td><td></td><td>测定</td></tr><tr><td>临界负荷,kgf(N)≥</td><td></td><td>0.90</td><td>-</td><td></td><td>测定</td></tr><tr><td>磨痕直径,mm&lt;</td><td></td><td></td><td>-</td><td></td><td></td></tr><tr><td>ВИИN HП - 7与MC - 20的临界负荷比</td><td></td><td>-</td><td>本标准第6条1.3</td><td></td><td></td></tr><tr><td>热氧化安定性</td><td>175℃</td><td>150℃, 50h</td><td>150℃, 50h</td><td>200℃, 10h</td><td>175℃, 72h</td></tr><tr><td>不溶解于异辛烷的沉淀含量,%</td><td></td><td></td><td></td><td>0.09</td><td></td></tr><tr><td>氧化后沉淀含量,%</td><td>0.15</td><td>0.1</td><td>0.06(不溶于苯)</td><td>0.02</td><td></td></tr><tr><td>氧化后金属重量变化,mg/cm²&lt;</td><td></td><td></td><td></td><td>20.08</td><td></td></tr><tr><td>30XΓCA钢片(ROCT 4543-61)</td><td></td><td></td><td></td><td></td><td>±0.2</td></tr><tr><td>AK 4铝合金片(ROCT 4784-65)</td><td></td><td></td><td></td><td></td><td>±0.2</td></tr><tr><td>MЛ5镁片(ROCT 2856-55)</td><td></td><td></td><td></td><td></td><td>±0.2</td></tr><tr><td>银片(ROCT 6836-54)</td><td></td><td></td><td></td><td></td><td>±0.2</td></tr><tr><td>M1铜片(ROCT 859-66)</td><td></td><td></td><td></td><td></td><td>±0.4</td></tr><tr><td>氧化后酸值,mgKOH/g≤</td><td>0.60 (175℃)</td><td>0.35</td><td>0.6</td><td></td><td>2.0</td></tr><tr><td>氧化后粘度(100℃)变化,%</td><td></td><td></td><td></td><td></td><td>+10</td></tr><tr><td>氧化后滑油外观</td><td></td><td></td><td></td><td></td><td>停放10~12h后,滑油透明无沉淀</td></tr><tr><td>氧化后样品</td><td></td><td></td><td></td><td></td><td>无碳沉积</td></tr><tr><td>腐蚀,150℃,g/m²</td><td></td><td>补充本标准第2.6条</td><td>补充本标准第17条</td><td></td><td></td></tr><tr><td>符合ROCT 801-60的хх15钢片</td><td></td><td>无</td><td>无</td><td></td><td></td></tr><tr><td>符合ROCT 859-66的M-1铜片</td><td></td><td>±3.0</td><td>-</td><td></td><td></td></tr><tr><td>符合ROCT 2685-63的Ал4铝合金片</td><td></td><td>±1.0</td><td>无</td><td></td><td></td></tr><tr><td>黄铜片</td><td></td><td>±1.0 (Д63)</td><td>1 (Д62)</td><td></td><td></td></tr><tr><td>符合ROCT 3778-65的C-1铅片</td><td>-</td><td>±5.0</td><td>-</td><td></td><td></td></tr></table>

美国航空润滑油  

<table><tr><td rowspan="2">性能</td><td colspan="2">MIL-L-6081C (ASG) (1964.4)</td><td rowspan="2">MIL-L-7808H (1977.11)</td><td rowspan="2">MIL-L-23699C (1978.10)</td></tr><tr><td>1010</td><td>1005</td></tr><tr><td>粘度，cSt</td><td></td><td></td><td></td><td></td></tr><tr><td>37.8℃</td><td>10.0</td><td>5.0</td><td>报告</td><td>25.0</td></tr><tr><td>98.9℃</td><td>3000</td><td>-</td><td>3.0</td><td>5.00~5.50</td></tr><tr><td>-40℃</td><td>&lt;</td><td>2600</td><td>-</td><td>13000</td></tr><tr><td>-54℃</td><td>&lt;</td><td></td><td>17000</td><td></td></tr><tr><td>-54℃，静置35min</td><td>&lt;</td><td></td><td>17000</td><td></td></tr><tr><td>静置3h</td><td></td><td></td><td>17000</td><td></td></tr><tr><td>静置72h</td><td></td><td></td><td></td><td></td></tr><tr><td>粘度变化,%</td><td></td><td></td><td></td><td></td></tr><tr><td>-40℃,72h</td><td>&lt;2(3h)</td><td>&lt;2(3h)</td><td></td><td>±6</td></tr><tr><td>-54℃,3h</td><td>3</td><td>3</td><td></td><td></td></tr><tr><td>酸值，mgKOH/g</td><td>0.10</td><td>0.10</td><td>0.30</td><td>0.5</td></tr><tr><td>闪点（开口），℃</td><td>132</td><td>107</td><td>204</td><td>246</td></tr><tr><td>倾点，℃</td><td>-57</td><td>-</td><td></td><td>-54</td></tr><tr><td>蒸发度，%（204℃，6.5h）&lt;</td><td></td><td></td><td>30</td><td>10</td></tr><tr><td>起泡性</td><td></td><td></td><td></td><td></td></tr><tr><td>动态法，泡沫体积(ml)/消泡时间(s)</td><td></td><td></td><td></td><td>吹气5min，泡沫体积(ml)/静置1min，泡沫体积(ml)为： (24℃/24℃)≤25/0 (93.5℃/93.5℃)≤25%(24℃、93.5℃/24℃)≤25/0</td></tr><tr><td>80℃ 1000ml/min</td><td>&lt;</td><td></td><td>100/60</td><td></td></tr><tr><td>1500ml/min</td><td>&lt;</td><td></td><td>150/60</td><td></td></tr><tr><td>2000ml/min</td><td>&lt;</td><td></td><td>报告/60</td><td></td></tr><tr><td>110℃ 1000ml/min</td><td>&lt;</td><td></td><td>100/66</td><td></td></tr><tr><td>1500ml/min</td><td>&lt;</td><td></td><td>150/60</td><td></td></tr><tr><td>2000ml/min</td><td>&lt;</td><td></td><td>报告/60</td><td></td></tr><tr><td>静态法</td><td></td><td></td><td></td><td></td></tr><tr><td>泡沫体积，ml</td><td>&lt;</td><td></td><td>100</td><td></td></tr><tr><td>消泡时间，s</td><td>&lt;</td><td></td><td>60</td><td></td></tr></table>

续表  

<table><tr><td rowspan="2">性 能</td><td colspan="2">MIL-L-6081C (A S G) (1964.4)</td><td colspan="4" rowspan="2">MIL-L-7808H (1977.11)</td><td colspan="3">MIL-L-23699C</td></tr><tr><td>1010</td><td>1005</td><td colspan="3">(1978.10)</td></tr><tr><td rowspan="4">微量元素含量,ppmAl、Fe、Cr、Mg、Ni、Ti&lt;Ag、Cu&lt;Sn&lt;Si&lt;Pb、Mo&lt;微量硒,m1/200ml&lt;相容性橡胶相容性NBR-H(70℃,168h)F-A(175℃,72h)F-S(150℃,72h)QVI(150℃,72h)标准合成橡胶H(70℃,72h)标准合成橡胶F(204℃,72h)标准硅橡胶(121℃,96h)油料相容性</td><td colspan="6">0.005</td><td colspan="3">21报告报告</td></tr><tr><td></td><td colspan="4">2% 145%</td><td>硬 度 变 化</td><td colspan="2">膨胀 % 5~255~255~255~255~255~255~255~255~255~255~255~255~255~255~255~255~255~255~255~255~255~255~255~255~255~2</td><td rowspan="2">抗拉强度变化%</td></tr><tr><td></td><td colspan="2">12~352~252~252~25</td><td colspan="2">抗拉强度变化% &lt;50 &lt;50 &lt;50 &lt;50</td><td colspan="2">伸长度变化% &lt;50 &lt;50 &lt;50 &lt;20&lt;20</td><td></td></tr><tr><td></td><td colspan="8">混溶,油不混浊,沉淀物不大于0.005ml/200ml</td></tr><tr><td rowspan="2">腐蚀和氧化安定性37.8℃粘度变化,%酸值变化,mgKOH/g&lt;金属片重量变化,mg/cm2Al、Ag、Fe</td><td rowspan="2">121℃,168h-5~+200.2,无分离出不溶物质、胶质的现象Cu、Mg、钢、Al、Cd±0.2,无麻坑、蚀刻,无深褐</td><td colspan="2">157℃,96h-5~+152.0</td><td colspan="2">200℃,48h-5~+254.0</td><td>200℃,96h-5~+254.0</td><td colspan="2">175℃,72h-5~+152.0</td><td>204℃,72h-5~+253.0</td></tr><tr><td colspan="2">±0.2</td><td colspan="2">±0.2</td><td>±0.2</td><td colspan="2">±0.2</td><td>±0.2</td></tr><tr><td rowspan="2">性 能</td><td colspan="2">MIL-L-6081C (ASG) (1964.4)</td><td colspan="3" rowspan="2">MIL-L-7808H (1977.11)</td><td colspan="4" rowspan="2">MIL-L-23699C (1978.10)</td></tr><tr><td>1010</td><td colspan="3">1005</td></tr><tr><td>青铜</td><td rowspan="5">色、灰色或黑色斑点,允许有浅褐色斑点,Cd允许微轻变色</td><td rowspan="5">±0.4(Bz) ±0.4 ±0.2 ±0.2 ±3.0 ±3.0 ±6.0 ±10 ±3.0 ±3.0 ±3.0 ±3.0 ±3.0 ±3.0 ±3.0 ±3.0 ±3.0 ±3.0 ±3.0 ±3.0 ±3.0 ±3.0 ±3.0 ±3.0 ±3.0 ±3.0 ±3.0 ±3.0 ±3.0 ±3.0 ±3.0 ±3.0 ±3.0 ±3</td><td rowspan="5">±0.4(Bz) ±0.4 ±0.2 ±0.2 ±0.2 ±3.0 ±3.0 ±6.0 ±10 ±3.0 ±3.0 ±3.0 ±3.0 ±3.0 ±3.0 ±3.0 ±3.0 ±3.0 ±3.0 ±3.0 ±3.0 ±3.0 ±3.0 ±3.0 ±3.0 ±3.0 ±3.0 ±3.0 +1.2μm膜过滤不大于10mg/L,灰分不大于1mg/L</td><td rowspan="5">±0.4(Bz) ±0.4 ±0.4 ±0.2 ±0.2 ±3.0 ±3.0 ±3.0 ±3.0 ±3.0 ±3.0 ±3.0 ±3.0 ±3.0 ±3.0 ±3.0 ±3.0 ±3.0 ±3.0 ±3.0 ±3.0 ±3.0 ±3.0 ±3.0 ±3.0 ±3.0 ±3.0 ±3.0 ±3.0 ±3.</td><td rowspan="5">±0.4(Cu) ±0.4(Cu) - ±0.2 ±0.2 - ±0.2 ±0.2 ±0.2 ±0.2 ±0.2 ±0.2 ±0.2 ±0.2 ±0.2 ±0.2 ±0.2 ±0.2 ±0.2 ±0.2 ±0.2 ±0.2 ±0.2 ±0.2 ±0.2 ±0.2 ±0.2 ±0.2 ±0.2 ±0.2 ±0.2 ±0.10 mg/L,灰分不大于1mg/L</td><td rowspan="5">- ±0.2 ±0.2 - - ±0.2 ±0.2</td><td colspan="3" rowspan="5"></td></tr><tr><td colspan="3">Mg</td></tr><tr><td colspan="3">M-50</td></tr><tr><td colspan="3">Ti</td></tr><tr><td colspan="3">硅青铜(AMS 4616)、银(232℃),mg/in2</td></tr><tr><td>铅腐蚀,mg/m2&lt;颗粒杂质,mg/L&lt;热安定性和腐蚀(274℃)37.8℃粘度变化,%&lt;酸值变化,mgKOH/g&lt;金属片重量变化,mg/cm2&lt;剪切安定性(37.8℃)超声波处理后的粘度损失,%&lt;沉淀物</td><td>离心法,m1/200ml&lt;0.005</td><td>离心法,m1/200ml&lt;0.005</td><td>沉积评分小于1.5,报告37.8℃粘度变化(% )及耗油率平均总沉积缺陷评分小于60,过滤器沉积量小于2g,耗油量小于1440ml,</td><td>沉积评分小于1.5,报告37.8℃粘度变化(% )及耗油率平均总沉积缺陷评分小于60,过滤器沉积量小于1440ml,</td><td>沉积评分小于1.5,报告37.8℃粘度变化(% )及耗油率平均总沉积缺陷评分小于60,过滤器沉积量小于1440ml,</td><td>沉积评分小于1.5,报告37.8℃粘度变化(% )及耗油率平均总沉积缺陷评分小于60,过滤器沉积量小于1440ml,</td><td colspan="3">100h轴承试验后,平均总沉积缺陷评分小于80,过滤器沉积量小于3g,耗油</td></tr><tr><td>沉淀物含量,10μm膜过滤mg/100ml油&lt;175℃试验后204℃试验后218℃试验后沉积试验(WADC)轴承试验</td><td></td><td></td><td></td><td></td><td></td><td></td><td colspan="3"></td></tr></table>

续表  

<table><tr><td rowspan="2">性 能</td><td colspan="2">MIL-L-6081C (A S G) (1964.4)</td><td rowspan="2">MIL-L-7808H (1977.11)</td><td rowspan="2">MIL-L-23699C (1978.10)</td></tr><tr><td>1010</td><td>1005</td></tr><tr><td>齿轮试验合格试验要求,承载能力,ppi质量控制试验要求,承载能力, ppi测定次数相对评定值平均%×2900ppi贮存安定性铜片腐蚀,A S T M级&lt;颜色,A S T M级&lt;发动机试验</td><td>1No.5.5</td><td>1No.5.5</td><td>37.8℃粘度变化(%)小于25,总酸值变化小于1.0,金属片重量变化±0.2mg/cm2。试油温度177℃,试验轴承温度260℃测定8次平均%×参考油平均值2900ppi应大于2200ppi2400&gt;2320&gt;2260&gt;2200110℃加速贮存,铅腐蚀48h,不大于25mg/in2,168h不大于150mg/in2。长期贮存3年,-40~+60℃铅腐蚀小于150mg/in2。进行规定项目(除红外光谱分析、相溶性、发动机试验,加速贮存试验外)性能试验,并应符合要求外观透明,不混浊,无悬浮物和其他杂质100hJ-57涡轮发动机试验,发动机不应有过量的沉积、磨损和腐蚀。滑油定期取样,无明显变化</td><td>量小于2000ml,37.8℃粘度变化为-5~30%,酸值变化小于2测定6次平均%应大于Hercolube A的102%2400&gt;106&gt;102-18℃贮存6周后,无结晶、添加剂分离或凝胶迹象。于24±5℃贮存12个月后检查,应符合全部质量控制要求涡轮轴发动机试验,发动机中不应有过量的沉积、磨损和腐蚀</td></tr></table>

英国航空润滑油  

<table><tr><td rowspan="2">性能</td><td>航空涡轮发动机合成润滑油</td></tr><tr><td>DERD-2487第4版(1960.5)</td></tr><tr><td>外观</td><td>清亮,无不溶解的水、沉淀和杂质</td></tr><tr><td>粘度,cSt</td><td></td></tr><tr><td>204℃</td><td>&gt;7.5</td></tr><tr><td>98.9℃</td><td>&lt;39.0</td></tr><tr><td>37.8℃</td><td>&lt;13 000</td></tr><tr><td>-40℃</td><td>报告,于-54℃经12h后,按IP方法71,测定-40℃粘度(cSt)</td></tr><tr><td>低温粘度安定性</td><td></td></tr><tr><td>闪点,开口</td><td>&gt;215.6℃</td></tr><tr><td>比重,15.6℃/15.6℃</td><td>报告</td></tr><tr><td>总酸值,mgKOH/g</td><td>报告</td></tr><tr><td>碱度,m10.01NH2SO4/100ml</td><td>报告</td></tr><tr><td>无机酸酸度,mgKOH/g</td><td>无</td></tr><tr><td>氧化-腐蚀试验,140℃,22h</td><td></td></tr><tr><td>铜和镀镉钢片</td><td></td></tr><tr><td>外观</td><td>无可见腐蚀,无严重锈斑</td></tr><tr><td>重量变化,mg/cm2</td><td>±0.2</td></tr><tr><td>试油</td><td></td></tr><tr><td>总酸值增加,mgKOH/g</td><td>&lt;0.5</td></tr><tr><td>37.8℃粘度变化,%</td><td>±5.0</td></tr><tr><td>热安定性</td><td>280℃,6h,反复4次。37.8℃粘度变化(%),不大于-10~+20</td></tr><tr><td>蒸发度</td><td>200±1℃,6.5h±5min,5±0.2g试油,报告</td></tr><tr><td>剪切安定性,52℃</td><td>37.8℃粘度变化(%),±2。试验后,油中无油泥或胶粘状物质</td></tr><tr><td>混溶性</td><td>能混溶,且不起反应</td></tr><tr><td>橡胶相容性</td><td>对硫化丁二烯-丙烯腈橡胶150℃,192h,体积变化(%)-小于+7</td></tr><tr><td>均匀性</td><td>于-54~280℃,每阶段试验后,油样应无分离、凝胶或沉淀迹象,允许油颜色变暗</td></tr><tr><td>轴承试验</td><td>通过</td></tr><tr><td>I.A.E齿轮试验</td><td>不低于参考油</td></tr><tr><td>发动机试验</td><td>通过</td></tr></table>

仪表润滑油   
美国航空仪表润滑油  

<table><tr><td rowspan="2">性能</td><td>宝石轴承仪表润滑油</td><td>低挥发性仪表润滑油</td></tr><tr><td>MIL-L-3918A(1970.9.28)</td><td>MIL-L-6085B(1984.3.7)</td></tr><tr><td>外观</td><td></td><td>清洁、透明均匀液体,颜色深度不超过ASTM标准No.5</td></tr><tr><td>粘度,cSt</td><td></td><td></td></tr><tr><td>38℃</td><td>9.5~10.5</td><td>-</td></tr><tr><td>54.4℃&gt;</td><td>-</td><td>8</td></tr><tr><td>-54℃&lt;</td><td>-</td><td>12000</td></tr><tr><td>倾点,℃&lt;</td><td>-</td><td>-57</td></tr><tr><td>闪点,℃&gt;</td><td>-</td><td>185</td></tr><tr><td>酸值,mgKOH/g&lt;</td><td>0.6</td><td>测定</td></tr><tr><td>沉淀值&lt;</td><td>-</td><td>0</td></tr><tr><td>蒸发度,%&lt;</td><td>2.0(99℃)</td><td>1.8(120℃)</td></tr><tr><td>流散性试验(钢,168h)</td><td></td><td></td></tr><tr><td>流散率,%&lt;</td><td>5</td><td>-</td></tr><tr><td>低温稳定性,(-54℃,72h)</td><td>无结晶、分离和沉淀</td><td>不胶凝或组分分离</td></tr><tr><td>腐蚀性(26.7℃,相对湿度50%,10d)</td><td>-</td><td>10倍放大镜检查,应无刻蚀或其他可见的腐蚀</td></tr><tr><td>油膜防护性(相对湿度100%,49±2℃,100h)</td><td></td><td></td></tr><tr><td>5(15)个试样防护失效率&lt;</td><td>--</td><td>1(4)</td></tr><tr><td>腐蚀和氧化安定性(121℃,168h)</td><td></td><td></td></tr><tr><td>金属重量变化,mg/cm2</td><td></td><td></td></tr><tr><td>镀镉钢</td><td></td><td>±0.2</td></tr><tr><td>Cu</td><td>±0.5</td><td>±0.2</td></tr><tr><td>钢</td><td>±0.5</td><td>±0.2</td></tr><tr><td>铝合金</td><td>-</td><td>±0.2</td></tr><tr><td>镁合金</td><td>-</td><td>±0.2</td></tr><tr><td>粘度变化(54℃)%</td><td>±5</td><td>±5</td></tr><tr><td>酸值变化,mgKOH/g,&lt;</td><td>0.5</td><td>0.5</td></tr><tr><td>金属片外观</td><td>表面无麻坑、刻蚀或其他腐蚀,允许表面有轻微的变色</td><td>用20倍放大镜观察,试片表面应无刻蚀、麻坑或其他可见的腐蚀。铜表面允许轻微变色,但暗褐色、灰白、黑锈应作为拒收的理由</td></tr><tr><td>铜腐蚀(100℃,3h)&lt;</td><td>1a</td><td>-</td></tr></table>

航空润滑脂  
美国航空润滑脂  

<table><tr><td rowspan="2">性能</td><td>高温航空润滑脂</td><td>高低温二硫化钼润滑脂</td><td>通用航空润滑脂</td><td>航空滚动轴承润滑脂</td><td>直升飞机摆动轴承润滑脂</td><td>通用航空润滑脂</td><td>耐汽油、滑油润滑脂</td></tr><tr><td>MIL-G-3545C(MR)(1976.7)</td><td>MIL-G-21164C(1968.7)</td><td>MIL-G-23827A(1969.3)</td><td>MIL-G-25013D(1965.1)</td><td>MIL-G-25537B(1972.10)</td><td>MIL-G-81322C(1978.1)</td><td>MIL-G-6032C(1978.11)</td></tr><tr><td>滴点,℃&gt;铜片试验(100℃,24h)</td><td>177无变色及蚀刻</td><td>163无变色及蚀刻</td><td>163无变色及蚀刻</td><td>232通过</td><td>138无变色及蚀刻</td><td>232无变色及蚀刻</td><td>126.7润滑脂不显绿色,铜片无麻坑、蚀刻、无褐色或黑色斑点,允许有浅褐色斑点</td></tr><tr><td>氧化安定性(氧弹)压力降,kg/cm²&lt;氧弹铜片试验(20h)&lt;抗水性(38℃)损失,%&lt;蒸发度,%&lt;锥入度工作前60次工作后</td><td>0.7(100h)1.76(500h)20-2022h</td><td>0.7(100h)1.06(500h)202(99℃,22h)200260~310</td><td>0.7(100h)1.06(500h)202(99℃,22h)200270~310</td><td>0.35(100h,121℃)204(204℃,22h)260~330</td><td>0.32(100h)1.41(400h)-7(99℃,22h)200265~305</td><td>0.84(100h)1.76(500h)20(41℃)12.0(177℃,22h)265~320</td><td>- - - - - - - - - - - - - - - - - - - - - - - - - - - - - - - - - - - - - - - - - - - - - - - - - - - - - - - - - - - - - - - - - - - - - - - - - - - - - - - - - - - - - - - - - - - - - - - - - - - - -</td></tr><tr><td>分油量,%</td><td>5(100℃,30h,镍网)</td><td>5(100℃,30h)</td><td>5(100℃,30h)</td><td>7.5(232℃,30h)</td><td>5(100℃,30h)</td><td>10.0(177℃,30h)</td><td>20~42(II型,1/4锥体)</td></tr><tr><td>机械杂质,个数/mI&gt;25μm</td><td>&lt;5000</td><td></td><td>1000(个数/100ml)</td><td></td><td>&lt;5000</td><td>&lt;1000</td><td></td></tr><tr><td>&gt;75μm&gt;125μm</td><td>&lt;1000无600(149℃)</td><td>1000(121℃)</td><td>无1000(121℃)</td><td>500(232℃)</td><td>&lt;1000无</td><td>无400(177℃)</td><td>-20</td></tr><tr><td>高温轴承寿命,h&gt;在燃料中的溶解度,%&lt;</td><td>-</td><td>375</td><td>375</td><td>375</td><td>265~375</td><td>350</td><td>-</td></tr><tr><td>机械安定性(100000次工作后)锥入度&lt;</td><td>-</td><td>-</td><td>-</td><td>-</td><td>-</td><td>1.30(四球)</td><td>-</td></tr><tr><td>钢-钢磨损,磨痕直径,mm&lt;</td><td>15000(-18℃)</td><td>10000(-73℃)</td><td>10000(-73℃)</td><td>2000(-73℃)</td><td>15000(-54℃)</td><td>10000(-54℃)</td><td></td></tr><tr><td>低温转矩,g·cm启动转矩&lt;</td><td>5000(-18℃)</td><td>1000(-73℃)</td><td>1000(-73℃)</td><td>500(-73℃)</td><td>2000(-54℃)</td><td>1000(-54℃)</td><td></td></tr><tr><td>运动转矩(1h后)防锈性能,轴承上的腐蚀点&lt;橡胶膨胀,平均体积变化,%&lt;</td><td>3个点10-</td><td>3个点-</td><td>3个点-</td><td>通过-</td><td>3个点-</td><td>3个点-</td><td>-</td></tr><tr><td>平均赫兹负荷,kg&gt;贮存安定性(38℃,6月),锥入度</td><td>-</td><td>50</td><td>30</td><td>-</td><td>-</td><td>1030</td><td>-</td></tr><tr><td>工作前&gt;</td><td>-</td><td>200</td><td>200</td><td>200</td><td>200</td><td>200</td><td>无任何不均匀现象</td></tr><tr><td>工作后,最大变化</td><td>±30</td><td>±30</td><td>±30</td><td>±30</td><td>265~305</td><td>±30</td><td>&lt;310(II型,1/4锥体)</td></tr><tr><td>水安定性(脂水混合物100000次工作后锥入度与脂原工作后锥入度比)&lt;</td><td>-</td><td>-</td><td>-</td><td>-</td><td>70</td><td>-</td><td>-</td></tr><tr><td>摆动试验,寿命,h&gt;</td><td>-</td><td>-</td><td>-</td><td>-</td><td>250</td><td>-</td><td>-</td></tr><tr><td>齿轮磨损(mg/1000次循环)&lt;2.27kg</td><td>-</td><td>-</td><td>2.5</td><td>-</td><td>-</td><td>2.5</td><td>-</td></tr><tr><td>4.54kg</td><td>-</td><td>-</td><td>3.5</td><td>-</td><td>-</td><td>3.5</td><td>-</td></tr><tr><td>耐水溶液性能</td><td></td><td></td><td></td><td></td><td></td><td></td><td>润滑脂在蒸馏水中或50%酒精蒸馏水中不分解,不溶解,允许有轻微混浊钢片上无腐蚀迹象,无树脂状沉积物</td></tr><tr><td>薄膜安定性和钢片试验(100℃,1周)</td><td></td><td></td><td></td><td></td><td></td><td></td><td></td></tr></table>

固体膜润滑剂  
美国干膜润滑剂  

<table><tr><td rowspan="2">性能</td><td>热固化耐腐蚀固体膜润滑剂</td></tr><tr><td>MIL-L-8937D
(NATO代号S-1738)</td></tr><tr><td>膜附着力</td><td>用胶粘带按ASTM D 2510试验时,膜不应脱落而露出金属表面,在胶粘带上粘有均匀的粉状材料不应作为拒收的理由</td></tr><tr><td>耐液体性</td><td></td></tr><tr><td>合成烃基液压油MIL-H-83282</td><td></td></tr><tr><td>内燃机润滑油MIL-L-2104,10号</td><td></td></tr><tr><td>涡轮燃料MIL-T-5624,JP-4</td><td>浸入各种液体试验后,不应软化、起皮、起泡、龟裂或剥落。在胶带上粘有均匀的粉状材料,不应作为拒收的理由</td></tr><tr><td>发动机润滑油MIL-L-23699</td><td></td></tr><tr><td>硅油阻尼液VV-D-1078</td><td></td></tr><tr><td>三氯乙烷MIL-T-81533</td><td></td></tr><tr><td>防冰液MIL-A-8243</td><td></td></tr><tr><td>溶剂型清洗剂MIL-C-372</td><td></td></tr><tr><td>试剂级水ASTM D1193,Ⅲ型</td><td></td></tr><tr><td>热安定性</td><td>不起泡、软化、发裂,并能通过膜附着力要求</td></tr><tr><td>持久寿命,载荷10001bf(4480N)时的平均寿命,min</td><td>&gt;250</td></tr><tr><td>承载能力,lbf(N)</td><td>&gt;2500</td></tr><tr><td>耐腐蚀性</td><td>无褪色、麻点、白色沉淀或其他腐蚀的迹象</td></tr><tr><td>亚硫酸-盐雾试验</td><td>无麻点、明显的腐蚀或生锈</td></tr><tr><td>贮存稳定性(25±3℃,365±7d)</td><td>测定持久寿命和亚硫酸-盐雾试验</td></tr></table>

File: RAG-data/中国航空材料手册(第2版) 第10卷  燃料与润滑材料、纺织材料001-200.pdf-1b67bb3f-4265-43b9-bf8e-5adfe7470925.md (part 1 of 9)
# 中国航空材料手册

# CHINA AERONAUTICAL MATERIALS HANDBOOK

（第2版）

《中国航空材料手册》编辑委员会编

第10卷 燃料与润滑材料 纺织材料

图片摘要：该图片为文档封面或首页内容，主题与中国航空材料手册相关。
![](images/4971687e5ffe50d1e3ffafe891e9285f925f0566edef89ed6f85da55a513c7d6.jpg)

责任编辑：朱晓滨

封面设计：张晓平

徐东彦

版式设计：张利华

责任校对：李兵

责任印制：邓成友

# 中国航空材料手册

# CHINA AERONAUTICAL MATERIALS HANDBOOK

第10卷

# 燃料与润滑材料 纺织材料

第2版

《中国航空材料手册》编辑委员会编

# 内容提要

《中国航空材料手册》（第2版）是我国航空材料领域的一套大型工具书，共10卷，约1100万字。本书是其中一卷，包括燃料与润滑材料、纺织材料两篇。着重介绍各类材料的基本组成，主要物理、化学、力学性能，工艺参数及应用的技术数据。

本书可供航空产品设计、科研、生产、使用和维修以及材料供应部门的人员使用，对机械、仪表制造、石油、化工、轻纺、建材等各部门的有关人员也有重要的参考价值。

# 图书在版编目（CIP）数据

中国航空材料手册. 第10卷，燃料与润滑材料、纺织材料/《中国航空材料手册》编辑委员会编. 2版. -北京：中国标准出版社，2001

ISBN 7-5066-2465-6

I. 中… II. 中… III. ① 航空材料-技术手册

$②$ 航空器一燃料一技术手册 $③$ 航空器一润滑材料一技术手册 $④$ 航空材料一纺织品一技术手册V.V25-62

中国版本图书馆CIP数据核字（2001）第040022号

中国标准出版社出版

北京复兴门外三里河北街16号

邮政编码：100045

电 话：68523946 68517548

中国标准出版社秦皇岛印刷厂印刷

新华书店北京发行所发行 各地新华书店经售

图片摘要：该图片与开本 1/16 印张28 字数815千字；2002年2月第2版 2002年2月第2次印刷这部分内容相关。
![](images/7ce50b19ab19c595ff83835bf1430bce07606597cf694bbecd85ea305eebd59e.jpg)

开本 $880 \times 1230$ 1/16 印张28 字数815千字

2002年2月第2版 2002年2月第2次印刷

图片摘要：该图片与印数1—1600 定价76.00元；网址 www.bzcbs.com这部分内容相关。
![](images/3fcc7bd18b2ca326b71bd6e584578ec790b49d12a7d0df318693c5281921fef5.jpg)

印数1—1600 定价76.00元

网址 www.bzcbs.com

版权专有 侵权必究

举报电话：（010）68533533

图片摘要：该图片与举报电话：（010）68533533；版权专有 侵权必究这部分内容相关。
![](images/e48f895ae41da761c0264134a0ded54d0a769a82d020533797e0f74da9e642b7.jpg)

方

图片摘要：该图片与青 9 东 原；举报电话：（010）68533533这部分内容相关。
![](images/59e07cb223f818b7557beac5fbe4eb059ab1a1372abeff98f048ff0958cfe54c.jpg)

续

被

青 9 东 原

品東

常 材科先 行

美成旅航空工

一

宋健

图片摘要：该图片与发展高科技；振航空科学这部分内容相关。
![](images/b3b492734b69be765af8164d092eb08fc349e0cd80ed4917376cccc4090e2cd1.jpg)

新料

发展高科技

六

振航空科学

发材工程

振航空业

刘 希

二00年月

登材料学高峰

加速航空工业发展

张彦仲

二000年七月十日

# 顾问委员会

主任委员 师昌绪

委 员 王淀佐 关桥 刘大响 刘多朴

（按姓氏笔画排序） 李恒德 周廉 高镇同 张立同

顾诵芬 傅恒志 曹春晓

# 总编辑委员会

主任委员 颜鸣皋

常务副主任委员 刘伯操

副主任委员 吴世平 华俊 徐炳仑 李成功

曾凡昌 吴学仁 周利珊 李金桂

黄炳印 刘国普

委员马济民 史伟琪刘颖 刘静安

（按姓氏笔画排序） 仲增墉 曲选辉 李志厂 肖为国

汪武祥 余应梅 邹小英 陈荣章

陈润斋 郑瑞琪 赵进 赵广文

赵振业 张凤翻 张茂松 张绍维

张洪雁 姚俊臣 骆兴正 费洪柱

章怡宁 高莹 冠开昌 曹寿德

韩雅芳 谢永琴 戴圣龙 戴永耀

常务编辑 赵进 朱之葵

# 第2版序言

材料科学与工程是现代科学技术的重要领域，航空材料则处于材料科学与工程中最富有挑战性的研究前沿，是决定航空产品技术水平和发展的关键因素之一。

航空产品设计和制造技术的先进性在很大程度上取决于航空材料的水平，因此，航空材料是发展航空工业技术的物质基础和先导。从近百年的航空技术发展史中可以清楚地看出，新型高性能飞机、发动机和机载设备对材料提出越来越高的要求，推动着航空材料一代一代地更迭。同时，各种高性能材料的相继出现及相关热工艺、测试技术的进步，又引发了新的设计思想、设计方案并使其变为现实。如此，相互促进发展，构成了一部绚丽多彩的航空技术发展史。

为适应我国航空工业自行设计、研制航空产品的需要，在原中国航空工业部的领导下，于1988年编写出版了《中国航空材料手册》第1版。它出版发行迄今已有十几年了，“七五”至“九五”期间我国航空技术与航空材料技术有了迅猛的发展，在航空材料领域取得了一批重要成果，达到了一个新的水平。

20世纪80年代以来，疲劳耐久性，特别是损伤容限设计等新的设计思想和设计方法引入我国飞机、发动机的设计规范。与此同时，为进行结构设计开展了大量的航空材料性能与测试技术的研究，取得了一批非常宝贵的结构材料的静力、疲劳、裂纹扩展、断裂、蠕变、腐蚀及热暴露等性能参数。

以高新技术与多学科交叉为特征的航空材料技术，为满足航空产品的设计、制造、使用和维护提出的更新、更高的要求，在第1版《中国航空材料手册》的基础上进行了补充、完善、提高，编写出版体现我国航空材料最新研究应用成果和水平的第2版《中国航空材料手册》。

第2版《中国航空材料手册》是一部集先进性、综合性、可靠性与实用性于一体的大型工具书，分10卷21篇，共收入2188个材料牌号，其中新增材料牌号595个，较第1版《手册》增幅达 $25\%$ 。这是国家投入巨大的人力和财力，是航空工业系统和材料工业部门、中国科学院及有关高等院校的材料科技工作者几十年潜心研究的结晶，是我国飞机、发动机和机载设备设计师、制造工程师几十年来进行精心选材和应用的结果，也是高新技术研究的重要成果。

本《手册》的先进性是指它收录了我国几十年来研究成功的各种新型航空材料，如超高强度结构钢、新型不锈钢、铝合金、钛合金、变形高温合金、铸造高温合金（含定向凝固和单晶合金）、粉末合金、先进复合材料、高性能聚合物材料，以及某些带有发展方向性的和应用前景的新型功能材料。如形状记忆合金、非晶态软磁合金、超导材料等。

本《手册》的综合性是指它不仅包括了飞机机体、发动机、机载设备等所用的新材料，还包括了高性能的金属材料、有机和无机非金属材料；既有结构材料，又有功能材料，既有材料的物理、化学性能数据，又有材料和零部件的热、冷加工的工艺性能数据，可使读者获得对每项材料有比较全面、完整的了解。本《手册》还新增了镀覆层与防锈材料篇。

本《手册》的可靠性是指它给出的材料性能数据真实、可靠，是经过严格处理与核实的，其中多数取之于有关科研、生产、使用、维护单位的经过实践检验的数据。对一些重要的结构材料给出了平均值、标准差、变异系数、子样数和设计许用值，对某些关键结构材料还给出了A基值、B基值。

本《手册》的实用性是指按材料牌号给出了技术标准、品种规格、供应状态、应用概况和生产、使用中应注意的事项等，对合理选用材料富有参考价值。它的实用性还体现在本《手册》不仅可供航空产品设计与研制人员使用，还可供从事科研、生产、维修人员使用。对航天、兵器、船舶、汽车、仪器仪表、机械制造，以及冶金、化工、石油、建材、轻工、纺织等部门的工程技术人员也有重要参考价值，还可供有关高等院校的广大师生在教学中参考。

第2版《手册》的编撰工作，是在中国人民解放军总装备部、国防科学技术工业委员会、中国航空工业第一集团公司和第二集团公司的领导下进行的，得到了航空工业系统和有关材料工业部门厂所、院校及中国科学院有关院所的大力支持。在此表示诚挚的谢意。

由于材料科学正处在蓬勃发展之中，加之编者的水平所限，不足之处在所难免，恳切期望广大读者予以批评指正。

编者

2001年6月

# 第1级序言

材料是现代科学技术发展和国民经济建设的重要支柱。航空材料已成为材料科学中富有开拓性的一个独立分支，是航空工业现代化的物质基础，是航空工业发展速度的决定性因素之一。

航空材料集中了材料科学的精华，反映着一个国家科学技术和基础工业的综合水平，并推动整个材料科学与工业的发展，是航空产品不断改进、更新、优质和稳定生产的可靠保证。

航空材料与航空产品设计和制造的关系十分密切。新型高性能飞机和发动机的设计和制造、对材料的要求越来越高，从而推动着航空材料的发展。同时，各种新型材料的出现和工艺、测试技术的进步，又促进了新的设计方案的实现和制造技术的变革。例如，根据发动机原理，只有在增压比和涡轮前温度相匹配提高的条件下，才能获得发动机的最大单位推力，以达到提高推力和降低燃油消耗的目的。这一事实促进高温合金不断发展及钛合金的扩大应用。最终导致定向凝固及单晶合金叶片、粉末冶金涡轮盘及性能更好的钛合金等新材料、新工艺的诞生，从而为高推重比发动机的研制成功奠定了基础。

减轻结构重量对于航空产品具有特殊的意义，既可增加飞机运载能力，提高机动性能，加大航程，又可减少燃油或推进剂的消耗。比强度 $(\sigma_{\mathrm{b}} / \rho)$ 和比刚度 $(E / \rho)$ 是衡量航空结构材料力学性能的一种重要指标。高强度铝合金、钛合金、铝锂合金以及先进复合材料在飞机上的应用，对减轻结构重量，提高性能具有明显效果。复合材料将更多地应用于飞机次受力构件，并逐步扩大应用到承力构件上，尚需要继续研究解决许多新课题。透明材料及工艺研究将为崭新的圆弧风挡座舱结构提供可靠的依据。高性能的新型燃料及润滑材料的开发，从另一角度显著提高飞机的效率。

航空零、部件的设计已逐步推行“损伤容限设计准则”，要求

提供断裂韧性、裂纹扩展速率以及模拟使用条件下的疲劳与断裂等数据。

长期以来，我国一直沿用苏联的《航空材料手册》，早已不能满足上述各项要求，远不适应航空工业发展的形势。这给设计、生产、使用和维护带来不少困难，迫切需要一部比较系统、完整的我国自己的航空材料手册。因此，编写本手册就成为航空工业发展的当务之急。

30多年来，随着航空工业的发展，航空材料研究和生产的进展也是很快的。在中国科学院和各材料工业部门所属研究院、所、工厂、高等院校等广大科研工作者的共同努力下，航空材料逐步实现了国产化、系列化，目前已基本上满足了各种型号飞机及其他航空器对材料的要求，达到了航空材料基本立足于国内的目的，走出了一条自力更生发展航空材料的道路。在长期研究、生产、使用过程中，积累了丰富的经验和大量的珍贵数据，为编写《中国航空材料手册》，打下了坚实的基础。

在航空工业部的领导下，《手册》的编写工作得到了中国科学院、冶金工业部、有色金属总公司、化学工业部、石油化工总公司、轻工业部、纺织工业部、建筑材料工业局及其所属研究院、所、工厂、高等院校等单位的大力支持。参加编辑委员会工作或承担编写任务的有各方面经验丰富的专家，提供数据、资料的单位达300多个，参加人员共有1100多人。《手册》中选录了1789个牌号的材料，其中金属材料713个。非金属材料1076个，分7卷20篇，是一部大型的、综合性的实用工具书。它的编成和出版是全国各材料工业部门大协作的结果，是航空材料系统广大科技人员和工人多年辛勤劳动的结晶。

本《手册》有以下几个特点：

1.先进性《手册》选录了近年来我国研制的钛合金、先进复合材料、定向凝固和单晶合金、粉末冶金等新型材料，以及某些带有发展方向的、有一定研究成果的新材料，如形状记忆合金、非晶态软磁合金、超导电材料等。列入了各科研、生产和使用单位近年来测定的各种持久、蠕变、疲劳断裂、应力腐蚀以及接近使用条件的各种模拟试验性能的大量数据，在一定程度上反映了我国航空材料研究的成就和已达到的水平。

《手册》的编写格式统一，采用数字编码，便于计算机存贮与检索。

2. 综合性 包括了金属材料、有机和无机非金属材料，既有结构材料，又有功能材料；既有物理、化学、力学性能数据，又有工艺、组织结构方面的参数和扼要描述。  
3. 可靠性 所选录的数据大部分是有关科研、生产、使用单位测定和提供的, 并且经过严格处理和核算。重要结构材料的拉伸强度性能还提供了 A、B 基值, 为设计提供了许用值。  
4. 实用性 按材料牌号给出了技术标准、品种规格、供应状态、应用概况和生产、使用中应注意的事项等，是一部带有标准性质的实用工具书。它不仅可供航空产品设计人员、还可供有关科研、生产和维修人员使用，并对汽车、燃气轮机、船舶、机械、仪表制造业，以及石油、化工、轻工、建材、纺织各有关部门也有重要的参考价值。

编写如此重要和内容广泛的《中国航空材料手册》还是第一次，缺乏经验，难免会出现不足之处，诚请各界广大读者批评指正，以期在增刊和再版时使它更完善，更富有实用价值。

《手册》在编写过程中，承蒙各有关单位的支持，积极提供研究报告、准确的数据、曲线、图表、资料等，在此谨向各有关单位和个人表示深切的谢意。

# 编写说明

《中国航空材料手册》（第2版）分10卷21篇，包括结构钢、不锈钢；变形高温合金、铸造高温合金；铝合金、镁合金；钛合金、铜合金；粉末冶金材料、精密合金与功能材料；复合材料、胶粘剂；塑料、透明材料、绝缘材料；橡胶、密封剂；涂料、镀覆层与防锈材料；燃料与润滑材料、纺织材料。共2188个牌号，1100多万字，含大量数据、图表、曲线。《手册》中的数据经过严格处理，对某些重要材料，除了提供指标值和典型数据外，还提供了A、B基值。

# 1 取材原则

纳入《手册》材料的条件是：

（1）已通过鉴定并已在航空上正式使用的材料；  
（2）虽未鉴定（非技术原因）但已在航空上正式使用的材料；  
（3）已通过鉴定，正在或准备在航空上推广应用的材料；  
（4）航空用关键材料，数据齐全，相近牌号在国外已有成熟使用经验的材料；  
（5）新研制的带方向性的材料，数据齐全，正在或准备在航空上试用的材料；  
（6）使用中已暴露出严重问题，停止使用或已有明文规定停用或限用的材料不编入《手册》。

# 2 使用建议

为了合理选用材料，《手册》中给出了每个材料牌号的使用建议，其中“推荐”指综合性能好、有推广使用价值的先进材料；“选用”指在航空产品中已经使用，能满足设计要求的定型材料；“限用”指由于资源、性能等原因只限于某些原有产品，不能用于新设计的航空产品的材料。《手册》同时还给出了使用条件或范围的规定。

# 3 编写格式

《手册》中大部分材料以一个牌号为一个独立编写单元；塑料、橡胶、绝缘材料、涂料、镀覆层与防锈材料及纺织材料，也有以一类材料为一个独立

编写单元的，每个独立编写单元分章、条、款、项进行叙述。

为便于各牌号的材料的技术要求及有关数据进行交流、应用和计算机管理，各牌号的内容采用统一的标题序号编排格式。

金属材料包括结构钢、不锈钢、变形高温合金、铸造高温合金、铝合金、镁合金、钛合金、铜合金、粉末冶金材料、精密合金与功能材料。

《手册》中金属材料各牌号的编排格式如下：

# 1 概述

1.1 材料牌号

1.5 热处理制度

1.2 相近牌号

1.6 品种规格与供应状态

1.3 材料的技术标准

1.7 熔炼与铸造工艺

1.4 化学成分

1.8 应用概况与特殊要求

# 2 物理及化学性能

2.1 热性能

2.4 磁性能

2.2 密度

2.5 化学性能

2.3 电性能

# 3 力学性能

3.1 技术标准规定的性能

3.4 疲劳性能

3.2 室温及各种温度下的力学性能

3.5 弹性性能

3.3 持久和蠕变性能

3.6 断裂性能

# 4 组织结构

4.1 相变温度

4.3 合金组织结构

4.2 时间-温度-组织转变曲线

# 5 工艺性能与要求

5.1 成形性能

5.4 表面处理工艺

5.2 焊接性能

5.5 切削加工与磨削性能

5.3 零件热处理工艺

# 6 功能考核试验

# 7 使用建议

# 参考文献

非金属材料包括复合材料、胶粘剂、塑料、透明材料、绝缘材料、橡胶、密封剂、涂料、镀覆层与防锈材料、燃料与润滑材料、纺织材料。

《手册》中非金属材料各牌号的编排格式如下：

# 1 概述

1.1 牌号及名称

1.5 供应状态

1.2 基本组成

1.6 应用概况

1.3 材料标准

1.7 研制及生产单位

1.4 使用工艺说明书

1.8 鉴定级别及日期

# 2 性能

2.1 物理及化学性能

2.4 工艺性能

2.2 力学性能

2.5 使用性能

2.3 耐环境性能

# 3 使用工艺

# 4 其他

4.1 包装  
4.2 运输

4.3 贮存   
4.4 技术安全

# 5 使用建议

参考文献

# 4 名词术语

《手册》中的名词术语一律采用国家标准，没有国家标准的，则参照《中国航空百科词典》有关术语。

# 5 量的单位与符号

《手册》中各种量的单位与符号按照GB3100～3102--1993规定，单位一律采用国务院公布的法定计量单位。如有必要说明，列于相应篇的绪论之后。

《手册》中“化学成分”、“配比”所用的“%”，凡未注明的均为质量分数。

# 6 单位换算与数值修约

《手册》中的量，由其他单位制换算而来的，在采用法定计量单位后，应适当选择量的单位词头，一般使量的数值处于 $0.1\sim 1000$ 的范围内。

各种测量值或计算值的修约是按照GB/T8170--1987《数值修约规则》进行的。

金属材料力学性能试验数据的修约分别参照航空行业标准HB5143、HB5195、HB5212、HB5214、HB5215的有关规定。

# 7 数据

编入《手册》的各类数据，均注有出处及相关条件，数据统计处理是参照MIL-HDBK-5F（金属材料）和MIL-HDBK-17B(非金属材料)进行的。

《手册》中的数据以下列方式表示：

（1）当试样数 $n$ 为： $3\leqslant n\leqslant 10$ 时，以单一均值表示；  
（2）当 $10 < n < 30$ 时，以均值、最大值及最小值表示：  
（3）当 $n \geqslant 30$ 时，以均值、标准差及离散系数表示；  
（4）某些重要结构金属材料（高温合金、钛合金、结构钢等）的室温抗拉强度和规定非比例伸长应力，除了标准值(S值)、典型值外，还给出了A、B基值、-3σ，其前提条件是： $n \geqslant 100$ ，并且代表几个批次（或厂家）及10个以上炉次。  
（5）某些重要结构非金属材料（复合材料、结构胶粘剂等）的室温拉伸强度和剪切强度，除了标准值(S值)、典型值外，还给出了A、B基值，其前提条件是： $n\geqslant 30$ ，并且代表几个批次(或厂家)及5个以上炉次。

# 8图表

《手册》中的图、表一般紧跟条文，图号及表号在每个独立编写单元内是按章的顺序编写的。曲线图上，不出现实验点者只表明趋势。

# 图录

# 材料学

# 绪论· (5）

# 航空燃料 (10)

航空汽油（RH-75、RH-95/130、RH-100/130） ………………………………………… (10)

喷气燃料(RP-3、RP-4、RP-5和RP-6） (14)

# 航空润滑油 (32)

20号航空润滑油 (32）

8号航空喷气机润滑油 (34)

涡轮发动机用合成润滑油（低粘度）（一）

4109号合成航空润滑油 (36)

涡轮发动机用合成润滑油（低粘度）（二）

4010号合成航空润滑油 (41)

涡轮发动机用合成润滑油（中粘度）（一）

4106号合成航空润滑油 (46)

涡轮发动机用合成润滑油（中粘度）（二）

4050号高温合成航空润滑油 (51)

涡轮发动机用合成润滑油（中粘度）（三）

925号合成航空润滑油 (56)

4051号高温合成航空润滑油 (59)

926号合成航空润滑油 (62）

4450号航空齿轮油 (64)

4209号合成航空防锈油 (66)

4250号合成航空润滑防锈油 (70)

# 航空液压油 (72)

石油基航空液压油（一）

10号航空液压油 (72)

石油基航空液压油（二）

12号航空液压油 (75)

石油基航空液压油（三）

15号航空液压油 (78)  
HFS N15 合成烃航空耐燃液压油 ………………………………………… (80)  
4601号合成液压油 (84)

# 航空仪表油 (86)

4112号高低温仪表油 (86)   
4113、4114、4115号高低温仪表油 (88)   
4116、4116-1、4122号高低温仪表油 (91)  
4123、4123-1、4123·2号空间精密轴承润滑油… (94)  
4129号精密含油轴承润滑油 (96)   
4124-1、4127号不流散仪表油 (98)   
4118号陀螺油 (101)   
4119号阻尼油 (102)   
4120号传感器油 (104)

# 航空润滑脂 (106)

多用途低温润滑脂（2号低温脂和7023号润滑脂） (106)  
932号低温航空润滑脂 (109)  
特7号精密仪表润滑脂· (111)   
7007、7008号通用航空润滑脂 (114)  
7012号极低温润滑脂 (117)

通用合成润滑脂（一）

7253号润滑脂（飞机、仪表、齿轮和传动螺杆润滑脂） (119)

通用合成润滑脂（二）

7008-1号通用航空润滑脂 (121)

通用合成润滑脂（三）

934号航空润滑脂 (123)

二硫化钼极压润滑脂（一）

7011号低温极压润滑脂 (125)

二硫化钼极压润滑脂（二）

7254号润滑脂 (127)

特221号润滑脂 (129)

7014号宽温航空润滑脂 (131)  
933号航空仪表润滑脂 (135)  
7256号润滑脂（宽温度航空通用润滑脂） (137)

中轻负荷航空润滑脂（一）  
KK-3 润滑脂 (139)   
中轻负荷航空润滑脂（二）  
7112号宽温航空润滑脂 (141)  
7015号高低温润滑脂 (144)   
7016.7016-1号高低温润滑脂 (146)  
7017-1号高低温润滑脂 (148)   
7950号润滑脂（直升机摆动轴承润滑脂） (150)

航空机轮润滑脂（一）  
7450号润滑脂 (152)   
航空机轮润滑脂（二）  
7028号润滑脂 (154)   
航空机轮润滑脂（三）  
931号高温航空润滑脂 (158)  
航空机轮润滑脂（四）  
4号高温润滑脂 (160)   
7123号陀螺马达润滑脂 (161)   
航空陀螺马达轴承润滑脂 (164)  
8号舵机润滑脂 (166)   
936号航空润滑脂 (167)  
7903号耐油密封润滑脂 (169)

# 防护油脂及其他 (172)

3号舰(船)用润滑脂 (172)  
2号、3号防护渗透润滑油 (174)  
烃基导电脂 (176)   
230号导热硅脂 (177)

# 固体润滑剂 (180)

二硫化钼干膜润滑剂（一）  
GM-2干膜润滑剂 (180)  
二硫化钼干膜润滑剂（二）  
SF-28干膜润滑剂 (182)  
二硫化钼干膜润滑剂（三）  
HM-10J干膜润滑剂 (183)  
二硫化钼干膜润滑剂（四）  
HM-102干膜润滑剂 (185)  
二硫化钼干膜润滑剂（五）  
HM-200干膜润滑剂 (187)   
二硫化钼干膜润滑剂（六）  
FM-510干膜润滑剂 (189)  
二硫化钼干膜润滑剂（七）  
HH-1高比压耐磨干膜润滑剂 (192)   
石墨干膜润滑剂（一）  
GM-71干膜润滑剂 (194)  
石墨干膜润滑剂（二）  
HM-300耐高温石墨基干膜润滑剂和HM-303触变型干膜润滑剂 (196)  
聚四氟乙烯干膜润滑剂（一）  
GM-45干膜润滑剂 (199)  
聚四氟乙烯干膜润滑剂（二）  
EM-100FM-100A,FM-200干膜润滑剂 (200)

PHP-1无机高温防粘下膜润滑剂 (204)

HZCM47球铰耐磨涂料 (205)

FC-5、FC-14填充聚四氟乙烯材料 (207)

PISL-35填充聚酰亚胺材料 (209)

JS-1三层复合自润滑材料及其卷制轴套、垫圈 (211)

附录 国外喷气燃料与润滑材料标准 ………………………………………… (217)

图片摘要：该图片与绪论 (239)；布类 (243)这部分内容相关。
![](images/2c17c9e051cd022e23f403b13700a9e2fa418d5146d4db1a19261e03aa4b92db.jpg)

绪论 (239)

布类 (243)

101本色、染色粗平布 (243)  
102本色细平布 (244)  
103、105本色细平布 (246)  
109本色、染色细平布 (247)  
231染色帆布、232染色薄帆布 (249)  
321防水草绿维纶布 (251)  
苎麻涤纶混纺布 (253)  
芳砜纶织物、轻质高强抗燃织物 (254)   
纲类 (257)   
451 粘丝平纹绸 (257)   
461 绢纺绸 (258)   
501 锦丝斜纹绸 ………………………………………… (259)   
503,504、533、534 锦丝绸 ………………………………………… (261)   
505锦丝斜纹绸、507锦丝平纹绸、49301锦丝绸 (263)   
508、509锦丝格子绸 (265)   
510锦丝绸 (267)   
511、512、513 锦丝斜纹绸 ………………………………………… (269)  
516 锦丝平纹绸 ………………………………………… (271)   
518锦丝绸 272   
519、520、545 锦丝帆绸 ………………………………………… (273)   
529锦丝绸 (276)   
541锦丝平纹绸 1078   
544涂层、轧光锦丝格子绸 (280)   
601、602 锦丝 66 格子绸 ………………………………………… (280)  
48301、48302 锦丝绸 ………………………………………… (284)  
49101、49401 锦丝绸 ………………………………………… (285)  
49201锦丝绸

49603 涤丝帆绸 ………………………………………… (286)   
656涂层涤丝帆绸 (288)   
F14101、F14102芳纶绸 (289)  
F14201芳纶绸 (291)   
49102单向弹性绸 (292)   
701 锦丝筛网 ………………………………………… (294)

# 绳类 (296)

3.5-60、4.4-125、6.5-40棉绳 (296)  
9-120棉绳 (297)   
1.6加捻棉绳 (298)   
1.4-7锦丝绳 (300)   
2.3-60 锦丝绳 ………………………………………… (301)   
3-80 锦丝绳 (302)   
2-30、2-50 锦丝绳 ………………………………………… (304)  
3-150、5-100 锦丝绳 ………………………………………… (305)   
3-90、3.2-120、3.5-150、4.5 200、4.7-300 锦丝绳 …………………… (307)   
3.5-200、3.5-250、4-150 锦丝绳 …………………… (309)   
5.5-450 锦丝绳 ………………………………………… (310)   
12-450、15-550、18-700 锦丝套绳 ………………………………………… (312)  
5-400双层锦丝绳 (313)   
2.5-150A、3-250A 锦丝绳 …………………… (315)   
3.5-150A空芯锦丝绳、4-200A、6-400A、7-400A锦丝绳 (316)   
3-75涤纶绳、4-160涤棉绳 (318)   
5松紧棉绳、6松紧棉锦绳、6.5松紧锦棉绳 (319)  
2-100芳纶绳 (321)   
FR2-50芳枫纶绳 (323)

# 带类· (325)

13-60、13-65、25-150棉带 (325)  
20-27、25-83、40-140棉带 (326)  
18-45棉锦丝带 (328)   
22-45棉带 (329)   
13-65,20-27,25-83,25-150,32-230,40-140维纶带 (331)   
32-330 床带 43-350 及 50-500 麻棉带 …………………… (333)  
44-1200 厚型麻棉带 (335)   
44-1200、44-1600、44-1600A 厚型锦丝带 (336)   
44-5500 厚型锦丝带 (338)   
8.60.8.100 镍丝带 ………………………………………… (339)   
13-65 草绿锦丝带 13-65 及 25-150 锦丝带 …………………… (341)   
12.60.13.70 镍丝带 ………………………………………… (343)   
13-130 15-185 15-220,20-195 锡丝带 (345)   
13-130A、15-200A、20-150A、25-300A 锦丝带 …………………… (347)

20-150、25-200斜纹锦丝带 (349)  
20-150、25-200平纹锦丝带、40-350锦丝带 (351)  
20-320,40-600 锦丝带 ………………………………………… (353)   
25-300 锦丝带 ………………………………………… (354)   
25-350、26-600 锦丝带 (356)  
25.400、43-800 锦丝带 (358)   
30-450、40-1300锦丝带· (359)   
50 1000 锦丝带 ………………………………………… (361)   
25-350A、40-600A 锦丝带 (362)   
43-800A、44-1200A 锦丝带 ………………………………………… (364)   
22-75、23-100、25-70、35-260棉套带 (366)  
53-115、60-115、80-115棉套带 (368)  
12-450、16-750、16-750A、22-770、18-970 锦丝套带 …………………… (369)  
13-750A、13-900A 锦丝套带 …………………… (371)  
27-1200,27-1500,27-1600,36 2500 锦丝套带 (372)   
15-220,20-150,25-350斜纹、25-350平纹、27-1200、43-900涤丝带 (374)  
20-1000、25-1500、40-2500、43-800、44-1600 涤丝带 …………………… (376)  
9-60、19-370阻燃涤丝带、18-180涤丝带 (378)  
50.5000 厚型涤丝带 ………………………………………… (380)   
20-900、27-2500、27-3200涤丝套带· (382  
25-600、25-1000、48-6000芳纶带 (383  
25-1800,27-4000芳纶套带 (385   
FR20芳砜纶带 (387)   
41五孔棉套带 (388)   
6.208-80单扣锡丝带 (389   
30-80纽扣锦丝带 (391)   
60-200.80-200.80-201.106-200双纹涤丝带 (392   
15-350,20-350,25-350,40-350 锦丝搭扣带 (394   
缝线· (397)   
10号、15号棉线· (397)  
105×6 范麻线 (398)  
3.日4-3日填线 (399)  
2号A、3号锦丝线 ………………………………………… (559)  
18号、9号、13号、15号、18号锦丝线 ………………………………………… (101)  
2号涤丝线、12号涤纶线 (405)  
8号、10号芳纶线 ………………………………………… (404)  
(406)   
FR13-75、FR15-60、FR18-45芳砜纶线 (466)

# CONTENTS

# Fuels and Lubricating Materials

# Preface (5)

# Aviation Fuels (10)

Aviation Gasolines RH-75,RH-95/130,RH-100/130 (10)   
Aviation Turbine Fuels RP-3,RP-4,RP-5 and RP-6 (14)

# Aviation Lubricating Oils (32)

Aviation Oil 20 (32)   
Aviation Oil 8 (34)

Synthetic Aircraft Turbine Engine Lubricating Oil, Low Viscosity (1)   
Aviation Oil 4109 (36)   
Synthetic Aircraft Turbine Engine Lubricating Oil, Low Viscosity (2)   
Aviation Oil 4010 (41)   
Synthetic Aircraft Turbine Engine Lubricating Oil, Medium Viscosity (1)   
Aviation Oil 4106 (46)   
Synthetic Aircraft Turbine Engine Lubricating Oil, Medium Viscosity (2)   
Aviation Oil 4050 (51)   
Synthetic Aircraft Turbine Engine Lubricating Oil, Medium Viscosity (3)   
Aviation Oil 925 (56)   
Aviation Oil 4051 (59)   
Aviation Oil 926 (62)   
Aviation Oil 4450 (64)   
Aviation Oil 4209 (66)   
Aviation Oil 4250 (70)

# Hydraulic Fluids (72)

Aircraft Hydraulic Fluids, Petroleum Base (1)   
Hydraulic Fluid 10 (72)   
Aircraft Hydraulic Fluids, Petroleum Base (2)   
Hydraulic Fluid 12 (75)   
Aircraft Hydraulic Fluids, Petroleum Base (3)   
Hydraulic Fluid 15 (78)

Synthetic Hydrocarbon-base Hydraulic Fluid HFS N15 (80)

Hydraulic Fluid 4601 (84)

# Aircraft Instrument Lubricating Oils (86)

Instrument Oil 4112 (86)

Instrument Oils 4113,4114,4115 (88)

Instrument Oils 4116,4116-1,4122 (91)

Instrument Oils 4123,4123-1,4123-2 (94)

Instrument Oil 4129 (96)

Non-spreading Oils 4124-1,4127 (98)

Instrument Oil 4118 (101)

Instrument Oil 4119 (102)

Instrument Oil 4120 (104)

# Aviation Lubricating Greases (106)

Aviation Greases 7023,2 (106)

AviationGrease 932 (109)

AviationGrease S.7 (111)

Aviation Greases 7007.7008 (114)

AviationGrease 7012 (117)

Synthetic General Purpose Greases (1)

AviationGrease 7253 (119)

Synthetic General Purpose Greases (2)

AviationGrease 7008-1 (121)

Synthetic General Purpose Greases (3)

AviationGrease 934 (123)

Extreme Pressure Greases (1)

AviationGrease 7011 (125)

Extreme Pressure Greases (2)

AviationGrease 7254 (127)

AviationGrease S.221 (129)

AviationGrease 7014 (131)

AviationGrease 933 (135

AviationGrease 7256 (137)

Aviation Greases for Use in Low Torque Equipment (1)

AviationGrease KK-3 (139)

Aviation Greases for Use in Low Torque Equipment (2)

AviationGrease 7112 (141)

A. 1915 (144)

Aviation Grade 4016

Aviation Greases 7016,7016-1 (146)

AviationGrease 7017-1 148

AviationGrease 7950 (150)

Aviation Greases for Wheel Bearing (1)

AviationGrease 7450 (152)

Aviation Greases for Wheel Bearing (2)

AviationGrease 7028 (154)

Aviation Greases for Wheel Bearing (3)

AviationGrease 931 (158)

Aviation Greases for Wheel Bearing (4)

AviationGrease4 (160)

GyroGrease 7123 (161)

Aviation Grease for Gyro (164)

AviationGrease8 (166)

AviationGrease 936 (167)

AviationGrease7903 (169)

# Corrosion Preventive Compounds and Others (172)

Grease 3 (172)

Preservative Oils 2,3 (174)

Conductive Grease (176)

Heat-SinkGrease 230 (177)

# Solid Lubricants (180)

Solid Film Lubricant Molybdenum Disulfide (1)

Solid Film Lubricant GM-2 (180)

Solid Film Lubricant Molybdenum Disulfide (2)

Solid Film Lubricant SF-28 (182)

Solid Film Lubricant Molybdenum Disulfide (3)

Solid Film Lubricant HM-101 (183)

Solid Film Lubricant Molybdenum Disulfide (4)

Solid Film Lubricant HM-102 (185)

Solid Film Lubricant Molybdenum Disulfide (5)

Solid Film Lubricant HM-200 (187)

Solid Film Lubricant Molybdenum Disulfide (6)

Solid Film Lubricant FM-510 (189)

Solid Film Lubricant Molybdenum Disulfide (7)

Solid Film Lubricant HH-1 (192)

Solid Film Lubricant Graphite (1)

Solid Film Lubricant GM-71 (194)

Solid Film Lubricant Graphite (2)

Solid Film Lubricant HM-300,HM 303 (196)

Solid Film Lubricant Polytetrafluoroethylene (1)

Solid Film Lubricant GM-45 (199)

Solid Film Lubricant Polytetrafluoroethylene (2)

Solid Film Lubricants FM-100,FM-100A.FM-200 (200)

Solid Film Lubricant PHP-1 (204)

Wear-Resistant Coating HZCM47 (205)

Filled PTFE FC-5 and FC-14 (207)

Filled Polyimide PISL-35 (209)

Self-Lubricating Composite Material JS-1 (211)

# Appendix Foreign Specifications for Fuels and Lubricating Materials 217

# Textile Materials

# Preface (239)

# Cotton Fabrics (243)

101 Scoured, Dyed Cotton Coarse Plain Fabric (243)   
102 Scoured Cotton Fine Plain Fabric (244)   
103,105 Scoured Cotton Fine Plain Fabric (246)   
109 Scoured, Dyed Cotton Fine Plain Fabric (247)   
231 Dyed Cotton Canvas, 232 Dyed Cotton Fine Canvas (249)   
321 Waterproof Olive Drab Vinylon Fabric (251)   
Ramie-polyester Blended Fabric (253)   
Polysulfoneamide Fabric, Light-weight, High-strength Flame Resistant Fabric (254)

# Filament Fabrics (257)

451 Viscose Plain Fabric (257)   
461 Spun Silk Fabric (258)   
501Nylon6TwillFabric (259)   
503,504,533,534,Nylon 6 Fabric (261)   
505Nylon6TwillFabric,507Nylon6PlainFabric,49301Nylon6Fabric (263)   
508,509Nylon6RipstopFabric (265)   
510 Nylon 6 Fabric (267)   
511,512,513Nylon6TwillFabric (269)   
516 Nylon 6 Plain Fabric (271)   
518 Nylon 6 Fabric (272)   
519.520.545Nylon6Duck (273)   
529Nylon6Fabric (275)   
541Nylon6PlainFabric (277)   
544 Coated,Calendered Scoured Nylon 6 Ripstop Fabric (278)   
601.602Nylon66RipstopFabric (280)   
48301.48302Nylon6Fabric (282)   
40103 40401 Nylon 6 Fabric (284)   
49201 Nulon 6 Fabric. (285)   
43201Nylon 6.1586 (286)   
49603 Polyester Duck 286

656 Coated Polyester Duck (288)   
F14101,F14102 Para-aramid Fabric (289)   
F14201 Para-aramid Fabric (291)   
49102 Unidirectional Stretch Fabric (292)   
701Nylon6Screen (294)

# Cordages (296)

3.5-60,4.4-125,6.5-40 Cotton Cord (296)   
9-120 Cotton Cord (297)   
1.6 Twisted Cotton Cord (298)   
1.4-7Nylon6Cord (300)   
2.3-60Nylon6 Cord (301)  
3-80Nylon6 Cord (302)   
2-30,2-50Nylon6 Cord (304)   
3-150,5-100 Nylon 6 Cord (305)   
3-90,3.2-120,3.5-150,4.5-200,4.7-300 Nylon 6 Cord (307)   
3.5-200,3.5-250,4-150 Nylon 6 Cord (309)   
5.5-450Nylon6 Cord (310)   
12 450,15-550,18-700 Nylon 6 Tubular Cord (312)   
5-400 Double-layer Nylon 6 Cord (313)   
2.5-150A,3-250A Nylon 6 Cord (315)   
3.5-150A Nylon 6 Coreless Cord,4-200A,6-400A,7-400A Nylon 6 Cord (316)   
3-75 Polyester Cord, 4-160 Polyester-cotton Blended Cord (318)   
5 Cotton Elastic Cord, 6 Cotton-nylon 6 Double-layer Elastic Cord, 6.5 Nylon 6-cotton Double-layer Elastic Cord (319)   
2-100 Para-aramid Cord (321)   
FR2-50 Polysulfoneamide Cord (323)

# Narrow Fabrics (325)

13-60,13-65,25-150 Cotton Tape (325)   
20-27,25-83,40-140 Cotton Tape (326)   
18-45 Cotton-nylon 6 Union Tape (328)   
22-45 Cotton Tape (329)   
13-65,20-27,25-83,25-150,32-230,40-140 Vinglon Tape (331)   
32-230 Ramie Tape, 43-350, 50-500 Ramie-cotton Union Webbing (333)   
44-1200 Ramie-cotton Union Webbing (335)   
44-1200,44-1600,44-1600A Nylon 6 Webbing (336)   
44-5500Nylon6Webbing (338)   
8-60,8-100Nylon6Tape (339)   
13-65 Olive Drab Nylon 6 Tape, 13-65, 25-150 Nylon 6 Tape (341)   
13-60,13-70Nylon6Tape (343)   
13-130,15-185,15-220,20-195 Nylon 6 Tape (345)   
13-130A,15-200A,20-150A,25-300A Nylon 6 Tape (347)

20-150,25-200 Nylon 6 Twill Tape (349)   
20-150,25-200 Nylon 6 Plain Tape,40-350 Nylon 6 Tape (351)   
20-320,40-600 Nylon 6 Tape (353)   
25-300Nylon6Tape (354)   
25-350,26-600 Nylon 6 Tape (356)   
25-400,43-800 Nylon 6 Tape (358)   
30-450,40-1300 Nylon 6 Tape (359)   
50-1000 Nylon 6 Tape (361)   
25-350A,40-600A Dyed Nylon 6 Tape (362)   
43-800A,44-1200A Dyed Nylon 6 Tape (364)   
22-75,23-100,25-70,35-260 Cotton Tubular  (366)   
53-115,60-115,80-115 Cotton Tubular (368)   
12-450,16-750,16-750A,22-770,18-790 Nylon 6 Tubular (369)   
13-750A,13-900A Nylon 6 Tubular (371)   
27-1200,27-1500,27-1600,36-2500Nylon6Tubular (372)   
15-220,20-150,25-350(twill),25-350(plain),27-1200,43-900 Polyester Tape (374)   
20-1000,25-1500,40-2500,43-800,44-1600 Polyester Tape and Webbing (376)   
9-60,19-370 Flame Resistant Polyester Tape,18-180 Polyester Tape (378)   
50-5000 Polyester Webbing (380)   
20-900,27-2500,27-3200 Polyester Tubular  (382)   
25-600,25-1000,48-6000 Para-aramid Tape and Webbing (383)   
25-1800,27-4000 Para-aramid Tubular (385)   
FR20 Ploysulfoneamide Tape (387)   
41 Five-holes Cotton Tubular 388   
6-20,8-80 Single Button Nylon 6 Tape (389)   
30-80 Button Nylon 6 Tape (391)   
60-200,80-200,80-201,106-200 Two Weave Polyester Tape (392)   
15-350,20-350,25-350,40-350 Nylon 6 Selfgripping Fastener (394)

# Sewing Threads (397)

No.10,No.15 Cotton Thread (397)   
$105\times 6$ Dyed Ramie Thread (398)   
No.2A,No.3Nylon6Thread (399)   
No.8,No.9,No.13,No.15,No.18 Nylon 6 Thread (401)  
No.2,No.12 Polyester Thread (403)  
No.8,No.10 Para-aramid Thread (404)   
FR13-75,FR15-60,FR18-45 Polysulfoneamide Thread (406)

# 燃料与通源材料

图片摘要：该图片与燃料与润滑材料篇编辑委员会；主任委员 陈润斋这部分内容相关。
![](images/fdc0be335a08c7f7e544a82c68683c33ae47ac29680cf8af8a09bcf6c0a9282b.jpg)

# 燃料与润滑材料篇编辑委员会

主任委员 陈润斋

副主任委员 曾宪恕 杨秉璜

委员（按姓氏笔画排序）

冉国朋 朱昌琳 李凤兰 姜克娟

唐俊杰 翟云世

材料标准审校 王彬如

# 第1版编写、审校人员名单

刘济瀛 翟云世 沈藻雪 陈润斋 洪国祥

谢德生 杨正宇 范煜

航空燃料是飞机的重要能源。各种形态的润滑剂和工作液是飞机、发动机和机载设备上各系统不可缺少的功能材料。正确合理地选用这些材料对保障飞机和发动机总体设计的先进性和工作的可靠性有着重要的意义。

自《中国航空材料手册》第1版问世以来，本领域随同我国飞机、发动机的发展也取得了很大进展。与第1版相比本版新增33个牌号，删除23个牌号，总计98个牌号。删除部分主要是牌号较旧、性能较差、型号停产，以及不能保证长期生产供应的产品。新增部分主要是为新产、新研机种配套的材料。有的填补了我国航空油品中的空白，使航空油品品种结构日趋完善。按使用功能和应用场合的不同，入编材料分为七大类：航空燃料、航空润滑油、航空液压油、航空仪表油、航空润滑脂、防护和专用油脂及固体润滑剂，形成了中国航空润滑材料体系的框架。与其他功能材料不同的是：本篇材料主要是在飞机和发动机的使用环节中发挥其性能，要求有较好的国际通用性和互换性，因此比较强调与国外油品标准接轨。在本篇中，入编材料的类型基本上与国外的MIL规范相对应，而国外各种航空油品MIL规范的集合大体上构成了国外航空油品的体系，

# 一、航空燃料

航空燃料包括供点燃式活塞发动机用的航空汽油和供燃气涡轮发动机用的喷气燃料（俗称航空煤油）。目前主要由石油加工制得。对所有航空燃料组成的共同要求，就是它们应当是只含有专用添加剂的、纯粹的烃类混合物。但由于不同类烃的性能不同，对某些烃类如芳香烃和烯烃的含量有一定的限制。残留在燃料中的非烃如含氧、含硫、含氮等杂有机化合物及其燃烧产物，不仅引起系统金属零部件腐蚀，而且还会污染大气，且在燃料中容易被氧化缩合成胶质和沉淀物，引起燃料系统堵塞等，通常认为是不理想组分，在燃料的标准中以不同的方式加以严格限制。为了保证飞行安全和使用寿命，飞机发动机对燃料质量的要求很严格。在表示燃料质量的各种性能的总和中，最重要的是在飞机发动机使用过程中系统和零部件同燃料及其燃烧产物接触过程中所出现的那些性能，即所谓的使用性能。这些性能同飞机发动机的可靠性和寿命直接相关，且它们只是在使用过程中才出现。对所有航空燃料基本使用性能的共同要求，就是它们应具有适当的挥发性和良好的流动性、燃烧性、安定性、洁净性，不腐蚀所接触的金属并与所接触的非金属材料相容等。挥发性用馏程和蒸汽压控制。挥发性过大，燃料蒸发损失严重，且高空产生气塞的危险性也大；挥发性过小，发动机的启动性变差，燃烧不完全。流动性用冰点和低温粘度控制，要求冰点低，低温粘度小，以保证燃料具有良好的低温泵送性和过滤性。燃烧性用热值、密度和烟点等控制，要求热值高、密度大、烟点高，以保证发动机和飞机有足够的推力和航程。安定性用抗氧化性和贮存后各性能的变化来控制，要求抗氧化性好，贮存后性能变化小。洁净性对喷气燃料尤为重要，这是由于燃气涡轮发动机燃油控制系统复杂精密度高所要求的。除要求不含胶质、水、机械杂质（固体颗粒）、水溶性酸和碱外，对影响燃料水分离特性的表而活性物质的含量也要通过水分离指数和水反应加以控制。水、机械杂质、细菌等，虽不是燃料的固有成分，但它们的危害性却很大，且随气温和贮运条件的变化，在很大的范围内波动。

抗爆性是航空汽油最重要的使用性能，通常用辛烷值/品度值表征并以其值命名它们的牌号。我国航空汽油分为RH-75、RH-95/130和RH-100/130三个品级。汽油的辛烷值/品度值越高，汽油的抗爆性越好。辛烷值表示汽油在贫油时的抗爆性，品度值表示汽油在富油时的抗爆性。不同压缩比的发动机应选用辛烷值/品度值合适的汽油，高压缩比发动机使用低辛烷值/品度值汽油时，发动机会产生爆震，导致发动机损坏。汽油的抗爆性与其组成中的烃类的化学结构有关：芳香烃最好，烷烃和环烷烃次之，正构烷烃最差。四乙基铅抗爆剂可有效地提高汽油的抗爆性，目前高标号的航空汽油均加有四乙基铅抗爆剂。低铅和无铅化是航空汽油的发展方向，重点是开发新型的无公害抗爆添加剂。

现代飞机发动机对喷气燃料提出了一系列要求，而这些要求在一定程度上又是相互排斥和矛盾的。每一种燃料都是飞机发动机所提出的各种要求之间以及这些要求同原料资源、生产工艺的价格等之间的折中和妥协。由于在一种燃料中不可能融合现代飞机发动机对燃料提出的全部要求，因此生产了多种燃料，其中的每一种，在考虑到价格和资源的同时，在使用性能上都有其一定的特点，应按其特点优先用于一定用途的飞机发动机上。我国喷气燃料现有四个品种：煤油型的RP-3喷气燃料、宽馏分型的RP-4喷气燃料、高闪点型的RP-5喷气燃料和大比重型的RP-6喷气燃料，它们共同构成了我国较为完整的喷气燃料体系。喷气燃料在飞机发动机中除用作能源外，还用作润滑系统、辅助系统的冷却剂和燃料系统摩擦机件的润滑剂。因此，要求喷气燃料具有良好的热氧化安定性和润滑性。特别是随着飞机发动机热强度的提高，对喷气燃料热氧化安定性的要求越来越高。热氧化安定性是指燃料在高温和氧的作用下氧化分解和缩合生成胶质和沉淀物的倾向，胶质和沉淀物会严重影响发动机的正常工作。所以，提高热氧化安定性仍是喷气燃料的发展目标之一，其主攻方向是研究新的燃料加工工艺和添加剂，国外已研究出能将现行的煤油型喷气燃料的耐热性提高 $55^{\circ} \mathrm{C}$ 的添加剂。用添加剂来提高现行喷气燃料的热氧化安定性是一种经济有效的途径。

# 二、航空润滑油

航空润滑油包括发动机主轴承润滑系统、减速器传动齿轮等主要转动机构用的润滑油。国外涡轮发动机润滑油主要类型为美国的低粘度型 $(3\mathrm{mm}^2/\mathrm{s})$ MIL-L-7808 和中粘度型 $(5\mathrm{mm}^2/\mathrm{s})$ MIL-L-23699。与其相应的有法国 AIR3514 $(3\mathrm{mm}^2/\mathrm{s})$ 、英国 DERD2497 $(5\mathrm{mm}^2/\mathrm{s})$ 。俄国的 HILM-10 和 BHILLHII-50-1-4Φ 亦属 $3\mathrm{mm}^2/\mathrm{s}$ 油。国外还有一类 $7.5\mathrm{mm}^2/\mathrm{s}$ 的高粘度型油，如英国的 DERD2487 和法国的 AIR3517，从应用趋势看，它们将用 $5\mathrm{mm}^2/\mathrm{s}$ 油来取代。英、法两国的规范标准大体和美国 MIL 标准相当，因而 MIL-L-7808 型和 MIL-L-23699 型两种润滑油代表了国际上应用最广的品种，它们的发展趋向反映了涡轮发动机对油品不断提出的新要求。美国在 1994 年发布了 MIL-L-7808 J 的新版本，在 $3\mathrm{mm}^2/\mathrm{s}$ 以外增加 $4\mathrm{mm}^2/\mathrm{s}$ 一个级别的油，以适应对油品热氧化安定性要求更高、粘度更大些的发动机的需要。对 $4\mathrm{mm}^2/\mathrm{s}$ 油要求能通过 $220^{\circ}\mathrm{C}$ 的氧化腐蚀试验，比现役飞机通用的 $3\mathrm{mm}^2/\mathrm{s}$ 油的要求提高 $20^{\circ}\mathrm{C}$ 。美国在 1994 年还提出了 MIL-L-23699 E 的新版本，对 $5\mathrm{mm}^2/\mathrm{s}$ 油划分为“标准型”和“防锈型”，后者系针对海军飞机的发动机在停放中轴承产生静态腐蚀而专门提出的。1997 年发布的 F 版又增加了“耐热型”的 $5\mathrm{mm}^2/\mathrm{s}$ 油，对于 $218^{\circ}\mathrm{C}$ 的氧化腐蚀试验的“沉淀”指标要求提高了一倍。

收入本篇的中国涡轮发动机 $3\mathrm{mm}^2/\mathrm{s}$ 型润滑油有 4109 号和 4010 号油。4109 号油用于新型战斗机及其配套发动机上, 近 10 余年来的进一步使用考核, 表明它是一个成熟的油品, 在氧化腐蚀安定性上明显优于国外某种现用的牌号。4010 号油通过“八五”期间配合“提高航空发动机轴承寿命与可靠性研究”, 其高温沉积性和低温性能比 4109 号有显著改善, 在发动机台架试验中已达到 $700 \mathrm{~h}$ 以上, 与符合 MIL-L-7808 J 的国外同类油品性能相当。由于它是中国新一代的 $3 \mathrm{~mm}^2/\mathrm{s}$ 油, 因而在本版的“使用建议”中列为“推荐”牌号。

我国的 $5\mathrm{mm}^2/\mathrm{s}$ 油除原有的4106号和4050号外，本版新增了925号润滑油。三种油都分别在不同的机种、机型和配套发动机上通过了试飞和实际飞行的考核，它们的基本性能和符合MIL L 23699中“标准型”的国外同类产品相当。4050号油还用于原先使用 $7.5\mathrm{mm}^2/\mathrm{s}$ 油的发动机上，经地面试车和空

中试飞，工作正常，表明它可以在发动机上替代高粘度油使用。而第1版原收入的4104号 $7.5\mathrm{mm}^2/\mathrm{s}$ 高粘度油因需用量很少，本版不再收入该牌号。

以上两种粘度类型油的应用实践表明我国合成油品已相当成熟，完全能够保障我国自研、自产飞机的需要。

# 三、航空液压油

液压油是飞机液压系统和减震系统用的工作液。迄今为止，国外在军用机上使用的基本类型仍然是石油基的MIL-H-5606型液压油。与其对应的为英国的DEF STAN 9148和法国的AIR 3520。它们都属于 $40^{\circ}\mathrm{C}$ 粘度大于 $13\mathrm{mm}^2/\mathrm{s}$ 的级别。俄罗斯通用的AMI-10液压油粘度较小（ $50^{\circ}\mathrm{C}$ 大于 $10\mathrm{mm}^2/\mathrm{s}$ ），使用温度较低（约低 $10^{\circ}\mathrm{C}$ ）。自70年代以后美国发展了合成烃基耐燃液压油MIL-H-83282，目的是提高液压油自身的抗燃性，用以减少因系统故障或炮火损伤造成液压系统泄漏而引起的着火危险。首先应用于美国海军飞机，80年代开始用于美国空军。由于低温性不及石油基液压油，国外更多地用于直升机。民用旅客机则普遍使用磷酸酯抗燃液压油MIL-H-83306，由于技术的复杂性，这类油主要由美国几家公司生产供应。

中国的石油基液压油中开发最早的10号液压油与俄罗斯AMT-10相同。60年代末开发的12号液压油则以MIL-H-5606型为参照标准，在粘度和使用温度级别上属同一类型，但在具体性能项目和指标规定上不尽一致。有鉴于此，90年代又开发了与MIL-H-5606H标准要求一致的15号航空液压油，已收入本版中。12号和15号两种油的成分没有大的差别。为了与国际上多数国家用油标准相统一，我国石油基液压油今后将以12号和15号为首选牌号。

我国自80年代开始按MIL-H-83282研制合成烃耐燃液压油，至90年代后期已完成了全部实验室研究和台架试验，并在直升机上通过了试飞，使得这一重要的配套油品实现了国产化，因此在本版的“使用建议”中列为“推荐”牌号。

# 四、航空仪表油

航空仪表油是飞机机载设备用的一类重要润滑油。与发动机润滑油的使用方式截然不同，没有循环供油系统，油量仅数百毫克至数十毫克，甚至数毫克。使用期间不能补加新油，要求随机全寿命工作，是一类对可靠性要求很高的精细油品。在国外，除航空仪表通用的MIL-L-6085型合成酯类仪表油外，还有适用于陀螺电机精密轴承的MIL-L-53131型合成烃仪表油；适用于高温(200℃以上)工作的MIL-L-27694和MIL-S-81087型硅油基仪表油；以及适用于宝石和枢轴轴承的MIL-L-3918型不流散仪表油。航空仪表油要求具有良好的粘温特性：低温（ $-40\sim -60^{\circ}C$ ）下能保证功率仪数瓦的仪表元件启动时各项参数正常，而在高温(100～200℃)下又有足够的粘度值以保持必要的油膜厚度；要求有很低的蒸发性、很高的清洁度、优良的润滑性能及很长的使用寿命，在惯导系统中的轴承寿命能达到数万小时。这些性能要求通常都在仪表油规范中用相应的性能项目和指标规定来反映。俄罗斯的仪表润滑油有10余种，均以具体牌号制定标准，性能项目比较简单，且偏重于常规物理-化学项目，难于全面反映油品内在的性能水平。

中国航空仪表油品种与美国的类型相对应。包括通用低挥发型的4112、4113系列；高低温型的4116、4122系列；精密含油轴承用的4123系列、4129系列。另外还有非润滑用的陀螺浮油和阻尼油4118等，构成了较为完整的应用系列。本版删除了第1版中原来与俄罗斯牌号相对应而品种较旧、性能较低的特字号仪表油，它们在各种类型指示器和传感器中的应用都可用上述4字头仪表油代替。本版的4字头仪表油收入了许多在航空仪表中的实际寿命数据，它们为我国航空仪表工作可靠性的提高和翻修寿命的延长提供了重要的技术依据，是第1版以来取得的极有价值的成果。新收入的4129号精密含油轴承仪表油在惯导系统陀螺电机寿命试验中已达到 $10000\mathrm{h}$ 以上，接近国际90年代的水平。不流散仪表油除用于计时仪表的常规用途外，我国还用它提高仪表机构的使用寿命，取得了成功经验。由于这

种油的低温性不足，不适用于没有加温装置的机构。本版新收入的4127号不流散仪表油粘度小于4124-1号，低温启动性能有了改善。

# 五、航空润滑脂

航空润滑脂是飞机上应用广泛的润滑剂，遍及飞机操纵系统、起落架系统、机架系统、电气系统、仪表机构以及发动机机件等。使用方式和仪表润滑油相似，摩擦副上加量仅数克的润滑脂要保障机件在寿命期内可靠地工作，也是一类技术含量很高的精细材料。牌号众多，性能各异。美国早期使用的矿油基航空润滑脂基本上已为合成脂取代，包括酯油基、硅油基和最新的合成烃脂，并从单功能多品种向多功能通用型发展。就用途分，有以下几种类型：

（1）MIL-G-23827型酯油基通用合成润滑脂；  
（2）MIL-G-21164型酯油基极压润滑脂；  
（3）MIL-G-25013型硅油基高温润滑脂；  
（4）MIL-G-81322型合成烃通用宽温润滑脂；  
（5）MIL-G-25537型直升机摆动润滑脂；  
(6) MIL-G-6032 型耐汽油和润滑油密封润滑脂；  
（7）MIL-G-27617型耐氧耐燃料润滑脂；  
（8）仪表、电机精密轴承用润滑脂；  
（9）规范已被废除和替代而商品仍在使用的润滑脂，如矿油基机轮脂、矿油基一般用途脂等。

法国和英国航空润滑脂标准大体和美国相对应，技术上一般为等效。第9类中相当一部分标准未予取代，继续在用。美、英、法规范标准对润滑脂的性能要求有许多动态项目，如高温轴承寿命、齿轮磨损、四球承载能力、摩擦氧化性能、轴承抗水性能、轴承防锈、轴承低温转矩以及机械安定性等。在很大程度上反映了润滑脂的实际工作能力。俄罗斯的润滑脂标准均按产品牌号制定，不以使用功能分类。组成上以矿油基和硅油基居多。70年代以后也发展了一批酯油基和合成烃基脂。由于标准中规定的性能项目以常规物理-化学性能为主，很少动态试验，尤其没有轴承寿命试验的规定，单从标准内容难于判断润滑脂的实际工作能力。

本版收入的中国润滑脂牌号较多,同一类型有二、三种甚至四种牌号,反映了为不同飞机型号配套的发展历程。第1版原有牌号中约有 $30\%$ 不再收入,它们多属仿俄罗斯产品体系中的陈旧牌号及停产型号用材料。某些虽为新型号机配套的品种,考虑到手册对材料类型先进性的要求,未予收入。就使用条件而言,航空电机和仪表集中了高温、高速、长寿命等各种最恶劣的工作状况,远比飞机机体的润滑要求苛刻。本版收入了许多润滑脂在实际部件上的寿命数据,它们是机载设备可靠性设计中的重要参数,却很少见有国外报道。这是第1版以来应用研究的重要成果,也是我国航空润滑脂使用质量的标志。此外,国外在80年代推广应用的新一代多用途高低温通用润滑脂MIL-G-81322已于90年代在国内研制成功,牌号为7256号。它在一定程度上综合了硅油基脂的耐热性、酯油基脂的低温性和矿油基脂的橡胶相容性等优点,可以代替多种牌号,简化品种,是一种很有发展前途的材料,因此在“使用建议”中列为“推荐”牌号。

# 六、防护和专用油脂

一般用途的防锈油脂通常用于地面库存部件的储存防护和零件生产工序间的短期防锈。本版把直接用于飞机上的防护油脂或者以防护性能为主的润滑脂列为单独一类，它们在高低温性能、户外大气防护性能、使用工艺等方面比地面用防锈油脂的要求更高。另外为方便起见，把某些专门用途的油脂如导电脂、导热脂也按习惯归入本类内。

# 七、固体润滑剂

固体润滑剂是飞机上除常规润滑油脂以外新兴的一类润滑材料。它是在解决宇航技术中高真空、高辐射、高载荷、低挥发、终生润滑等一系列润滑难题中发展起来的，随后也被用于飞机、发动机上用液体（半固体）润滑方式不满意的场合，如高温、高载荷、微动摩擦、无供油储油空间、裸露环境等各种特殊工况下工作的机件。在这些场合下固体润滑剂发挥了独特的、不可替代的作用。目前已普遍用于飞机各系统、发动机高温部件、机载设备等以滑动摩擦为主的运动机构上。使用形态主要有固体膜润滑剂（习惯称为干膜润滑剂）、自润滑复合材料及非金属-金属三层复合自润滑轴承材料等几类，尤以第一类应用最广。美国固体膜润滑剂军用规范主要有以下三种：

（1）MIL-L-8937型热固化固体膜润滑剂；  
（2）MIL-L-23398型空气干燥固体膜润滑剂；  
(3) MIL-L-46010 型热固化耐腐蚀高耐磨固体膜润滑剂。

除此以外，各飞机、发动机制造公司都相应制定有本公司的材料标准。符合这些规范和标准的商品牌号多达数十种，包括二硫化钼型、石墨型、聚四氟乙烯型三大类。性能上或以耐高温为主，或以极压性见长，有的兼有优良的耐磨寿命和较好的耐腐蚀特性。这类材料与零件结合成一体，工艺性对使用性能有重要影响。自润滑材料则多以商品牌号为各飞机、发动机所选用，如广用的DU材料等。英国和法国或则直接采用美国MII.标准，或则选用具体商品牌号。俄罗斯在飞机上采用固体润滑材料较晚，有的已制定了牌号标准，有的只有说明书而无标准。标准内容中的性能项目较少，甚至仅以防护用涂料常用的力学性能作为质量控制项目。

本版收入的固体润滑剂牌号比第1版增加很多，反映了这一时期中我国新型号机越来越多地采用固体润滑剂的设计倾向。为了满足不同结构、不同用途、不同工况的特定要求而研制了各种专用牌号，形成了这类润滑剂多样性的特色。上述国外三种类型固体膜润滑剂在国内都有相应产品，其中二硫化铝型的大部分属于MIL-L-8937型。JS三层复合自润滑材料在第1版已经收入，本版的区别在于该材料已经像国外那样制成了各种规格的轴套、垫圈标准件系列，并制定了标准，标志了该材料进一步走向实用化。

总观本版内容，可以看到比第1版更新、更成熟、更实用、更系统。许多牌号的实际性能水平与国外材料相当，有的优于国外现用材料。希望航空产品的广大设计、生产、使用人员通过合理选用，进一步扩大和积累应用经验，促进我国航空燃料和润滑材料技术向更高的阶段发展。

# 航空汽油

# (RH-75、RH-95/130、RH-100/130)

# 1 概述

航空汽油是航空活塞式发动机燃料的总称。航空汽油分 RH-75、RH-95/130、RH-100/130 三种牌号, 由高辛烷值汽油馏分、高辛烷值组分和抗爆剂 (常用四乙基铅和二溴乙烷的混合物, 俗称乙基液) 组成。随着炼油工业的发展, 其调合组分不断有所调整。沸点范围为 $40 \sim 180^{\circ} \mathrm{C}$ 。具有良好的抗爆性、化学安定性和适当的挥发性, 不腐蚀金属。RH-75 航空汽油适用于轻负荷低速飞机; RH-95/130 航空汽油适用于中负荷高速飞机, 其性能与 FOCT1012 中 B-95/130 相当; RH-100/130 航空汽油适用于重负荷高速飞机, 其性能与 ASTM D910—1991 中的 100 或 100LL 相当。

1.1 牌号及名称 RH-75 航空汽油;RH-95/130 航空汽油;RH-100/130 航空汽油。  
1.2 基本组成 直馏或/和催化裂化汽油、重整生成油、工业异辛烷、异丙苯、重整 $\mathbf{C}_6$ 、抗爆剂、抗氧剂、染色剂。  
1.3 材料标准 材料标准见表1-1。

表1-1  

<table><tr><td rowspan="5">项 目</td><td colspan="6">质量指标</td><td rowspan="5">试验方法</td></tr><tr><td colspan="2">RH-75</td><td colspan="2">RH-95/130</td><td colspan="2">RH-100/130</td></tr><tr><td>GB 1787</td><td>Q/SH 018.</td><td>GB 1787</td><td>Q/SH 018.</td><td>GB 1787</td><td>Q/SH 018.</td></tr><tr><td>--1979</td><td>12.05</td><td>--1979</td><td>12.05</td><td>--1979</td><td>12.05</td></tr><tr><td>(1988)</td><td>-1997</td><td>(1988)</td><td>--1997</td><td>(1988)</td><td>-1997</td></tr><tr><td>辛烷值</td><td>75</td><td>75</td><td>95</td><td>95</td><td>100</td><td>100</td><td>GB/T 503</td></tr><tr><td>品度值</td><td>-</td><td>-</td><td>130</td><td>130</td><td>130</td><td>130</td><td>SH/T 0506</td></tr><tr><td>四乙基铅质量分数/(g/kg)</td><td>无</td><td>无</td><td>3.3</td><td>3.3</td><td>3.3</td><td>2.4</td><td>GB/T 2432</td></tr><tr><td>净热值/(MJ/kg)</td><td>-</td><td>-</td><td>43.1</td><td>43.1</td><td>43.1</td><td>43.1</td><td>GB/T 384</td></tr><tr><td>馏程</td><td></td><td></td><td></td><td></td><td></td><td></td><td>GB/T 255</td></tr><tr><td>初馏点/℃</td><td>40</td><td>40</td><td>40</td><td>40</td><td>40</td><td>40</td><td></td></tr><tr><td>10%馏出温度/℃</td><td>80</td><td>80</td><td>80</td><td>80</td><td>80</td><td>80</td><td></td></tr><tr><td>50%馏出温度/℃</td><td>105</td><td>105</td><td>105</td><td>105</td><td>105</td><td>105</td><td></td></tr><tr><td>90%馏出温度/℃</td><td>145</td><td>145</td><td>145</td><td>145</td><td>145</td><td>145</td><td></td></tr><tr><td>97.5℃馏出温度/℃</td><td>180</td><td>180</td><td>180</td><td>180</td><td>180</td><td>180</td><td></td></tr><tr><td>残留及损失体积分数/%</td><td>2.5</td><td>2.5</td><td>2.5</td><td>2.5</td><td>2.5</td><td>2.5</td><td></td></tr><tr><td>残留体积分数/%</td><td>1.5</td><td>1.5</td><td>1.5</td><td>1.5</td><td>1.5</td><td>1.5</td><td></td></tr><tr><td>饱和蒸汽压(37.8℃)/kPa</td><td>27~48</td><td>27~48</td><td>27~48</td><td>27~48</td><td>27~48</td><td>38~49</td><td>GB/T 257</td></tr><tr><td>酸度(以KOH计)/(mg/100mL)≤</td><td>1.0</td><td>1.0</td><td>1.0</td><td>1.0</td><td>1.0</td><td>1.0</td><td>GB/T 258</td></tr><tr><td>结晶点/℃</td><td>-60</td><td>-60</td><td>-60</td><td>-60</td><td>-60</td><td>-60</td><td>SH/T 0179</td></tr></table>

续表11   

<table><tr><td rowspan="5">项 目</td><td colspan="6">质量指标</td><td rowspan="5">试验方法</td></tr><tr><td colspan="2">RH-75</td><td colspan="2">RH-9-130</td><td colspan="2">RH-100/130</td></tr><tr><td>GB 1787</td><td>Q/SH 018.</td><td>GB 1787</td><td>Q/SH 018.</td><td>GB 1787</td><td>Q/SH 018.</td></tr><tr><td>-1979</td><td>12.05</td><td>-1979</td><td>12.05</td><td>-1979</td><td>12.05</td></tr><tr><td>(1988)</td><td>-1979</td><td>(1988)</td><td>1997</td><td>(1988)</td><td>-1997</td></tr><tr><td>碘值(以I2计)/(g/100g)</td><td>12</td><td>12</td><td>12</td><td>12</td><td>12</td><td>12</td><td>SH/T 0234</td></tr><tr><td>实际胶质/(mg/100mL)</td><td>3</td><td>3</td><td>3</td><td>3</td><td>3</td><td>3</td><td>GB/T 509</td></tr><tr><td>硫质量分数/%</td><td>0.05</td><td>0.05</td><td>0.05</td><td>0.05</td><td>0.05</td><td>0.05</td><td>GB/T 380</td></tr><tr><td>腐蚀(铜片,50℃,3h)/级</td><td>1</td><td>1</td><td>1</td><td>1</td><td>1</td><td>1</td><td>GB/T 5096</td></tr><tr><td>水溶性酸或碱</td><td>无</td><td>无</td><td>无</td><td>无</td><td>无</td><td>无</td><td>GB/T 259</td></tr><tr><td>机械杂质及水分</td><td>无</td><td>无</td><td>无</td><td>无</td><td>无</td><td>无</td><td>目测</td></tr><tr><td>颜色</td><td>水白</td><td>水白</td><td>同染色剂</td><td>同染色剂</td><td>同染色剂</td><td>同染色剂</td><td>目测</td></tr><tr><td>芳烃质量分数/%</td><td>-</td><td>30</td><td>-</td><td>35</td><td>-</td><td>-</td><td>SH/T 0177</td></tr><tr><td>潜在胶质(5h老化)/(mg/100mL)</td><td>-</td><td>6</td><td>-</td><td>6</td><td>-</td><td>6</td><td>SH/T 0585</td></tr><tr><td>显见铅沉淀/(mg/100mL)</td><td>-</td><td>-</td><td>-</td><td>3</td><td>-</td><td>3</td><td>SH/T 0585</td></tr><tr><td>水反应体积变化/mL</td><td>-</td><td>2</td><td>-</td><td>2</td><td>-</td><td>2</td><td>GB/T 1793</td></tr><tr><td>密度(20℃)/(g/cm3)</td><td>-</td><td>实测</td><td>-</td><td>实测</td><td>-</td><td>实测</td><td>GB/T 1884</td></tr></table>

# 1.4 使用工艺说明书

# 1.5 供应状态

1.6 应用概况 RH-75 航空汽油已用于初级教练机; RH-95/130 航空汽油已用于运输机; RH-100/130 航空汽油已用于 TB-20 飞机。  
1.7 研制及生产单位 RH-75 航空汽油：兰州炼油化工总厂、荆门石油化工总厂研制并生产。RH-95 航空汽油：兰州炼油化工总厂、抚顺石化公司石油二厂研制并生产，目前主要由兰州炼油化工总厂生产；RH-100/130 航空汽油：兰州炼油化工总厂研制并生产。

# 1.8 鉴定级别及日期

1.8.1 RH-75航空汽油 1974年9月由国产航空油料鉴定委员会鉴定通过。兰州炼油化工总厂一直按鉴定通过工艺，用新疆原油生产。1988年5月改用新疆和青海混合原油为原料生产，并经(88)国鉴5号文“同意正式供应部队和民航使用”。1998年起按企标Q/SH018.12.05—1997生产RH-75航空活塞式发动机燃料。

荆门石油化工总厂自1979年12月至1997年10月生产；1998年1月开始按企标Q/SH 018.12.05-1997生产。

1.8.2 RH-95/130航空汽油 1965年3月由国产航空油料鉴定委员会鉴定通过。兰州炼油化工总厂一直按鉴定通过的工艺生产。1996年12月原配方异辛烷由铂重整 $\mathbf{C}_5$ 组分代替的新配方通过国产航空油料鉴定委员会秘书组的联合化验通过后，按该配方生产供应，并执行Q/SH018.12.05-1997。  
1.8.3 RH-100/130航空汽油 1965年12月由国产航空油料鉴定委员会鉴定通过。兰州炼油化工总厂按鉴定通过的工艺生产供应。1998年6月由重整C组分替代原配方中的异戊烷，按企标Q/SH018.12.05—1997生产。

# 2 性能

# 2.1 物理及化学性能

# 2.1.1 RH-75航空汽油 见表2-1。

表2-1  

<table><tr><td rowspan="2">项 目</td><td colspan="3">兰州炼油化工总厂</td><td colspan="3">荆门石油化工总厂</td></tr><tr><td>平均值</td><td>最大值</td><td>最小值</td><td>平均值</td><td>最大值</td><td>最小值</td></tr><tr><td>辛烷值</td><td>75.5</td><td>76.0</td><td>75.0</td><td>76.1</td><td>77.4</td><td>75.1</td></tr><tr><td>四乙基铅质量分数/(g/kg)</td><td>无</td><td>无</td><td>无</td><td>无</td><td>无</td><td>无</td></tr><tr><td>馏程</td><td></td><td></td><td></td><td></td><td></td><td></td></tr><tr><td>初馏点/℃</td><td>47.5</td><td>48</td><td>46</td><td>43.2</td><td>46</td><td>42</td></tr><tr><td>10%馏出温度/℃</td><td>72.8</td><td>73</td><td>72</td><td>73.8</td><td>75</td><td>73</td></tr><tr><td>50%馏出温度/℃</td><td>102.8</td><td>103</td><td>102</td><td>101.2</td><td>102</td><td>100</td></tr><tr><td>90%馏出温度/℃</td><td>123.0</td><td>124</td><td>122</td><td>121.0</td><td>123</td><td>118</td></tr><tr><td>97.5%馏出温度/℃</td><td>142.8</td><td>144</td><td>112</td><td>144.2</td><td>147</td><td>111</td></tr><tr><td>残留及损失体积分数/%</td><td>2.0</td><td>2.0</td><td>2.0</td><td>2.0</td><td>2.0</td><td>2.0</td></tr><tr><td>残留体积分数/%</td><td>0.8</td><td>0.8</td><td>0.7</td><td>0.8</td><td>0.9</td><td>0.7</td></tr><tr><td>饱和蒸汽压/kPa</td><td>41.7</td><td>42.9</td><td>39.8</td><td>37.5</td><td>40.9</td><td>35.5</td></tr><tr><td>酸度(以KOH计)/(mg/100mL)</td><td>0.0</td><td>0.0</td><td>0.0</td><td>0.0</td><td>0.0</td><td>0.0</td></tr><tr><td>结晶点/℃</td><td>&lt;-61</td><td>&lt;-61</td><td>&lt;-61</td><td>&lt;-65</td><td>&lt;-65</td><td>&lt;-65</td></tr><tr><td>碘值(以I2计)/(g/100g)</td><td>0.37</td><td>0.43</td><td>0.34</td><td>0.49</td><td>0.70</td><td>0.41</td></tr><tr><td>实际胶质/(mg/100mL)</td><td>0.8</td><td>1.0</td><td>0.6</td><td>0.8</td><td>1.0</td><td>0.8</td></tr><tr><td>硫质量分数/%</td><td>0.007</td><td>0.010</td><td>0.002</td><td>0.012</td><td>0.014</td><td>0.010</td></tr><tr><td>腐蚀(铜片,50℃,3h)/级</td><td>1</td><td>1</td><td>1</td><td>1</td><td>1</td><td>1</td></tr><tr><td>水溶性酸或碱</td><td>无</td><td>无</td><td>无</td><td>无</td><td>无</td><td>无</td></tr><tr><td>机械杂质和水分</td><td>无</td><td>无</td><td>无</td><td>无</td><td>无</td><td>无</td></tr><tr><td>颜色</td><td>水白</td><td>水白</td><td>水白</td><td>水白</td><td>水白</td><td>水白</td></tr><tr><td>芳烃质量分数/%</td><td>10.8</td><td>11.8</td><td>7.9</td><td>4.9</td><td>6.6</td><td>1.2</td></tr><tr><td>潜在胶质(5h老化)/(mg/100mL)</td><td>1.6</td><td>1.5</td><td>2.0</td><td>2.8</td><td>3.5</td><td>1.8</td></tr><tr><td>水反应体积变化/mL</td><td>-0.5</td><td>-0.5</td><td>-0.5</td><td>1.0</td><td>1.0</td><td>1.0</td></tr><tr><td>密度(20℃)/(g/cm3)</td><td>0.6960</td><td>0.6964</td><td>0.6956</td><td>0.6993</td><td>0.7010</td><td>0.6973</td></tr></table>

# 2.1.2 RH-95/130航空汽油 见表2-2。

表2-2
