Repository: C-zj02/CFD-claw

<div align="center">

**English** | [中文](#中文版) | [Français](README_FR.md) | [Русский](README_RU.md) | [हिन्दी](README_HI.md) | [العربية](README_AR.md) | [Português](README_PT.md)

# 🚀 Claude Code Python

**A Complete Python Reimplementation Based on Real Claude Code Source**

*From TypeScript Source → Rebuilt in Python with ❤️*

***
**🔥 Active Development • New Features Weekly 🔥**

</div>

***

## 🎯 What is This?

**Clawd Code** is a **complete Python rewrite** of Claude Code, based on the **real TypeScript source code**.

File: RAG-data/中国航空材料手册(第2版) 第10卷  燃料与润滑材料、纺织材料201-400.pdf-90dcc96a-4ddc-4ad5-8f74-73a062da4106.md (part 1 of 9)
动的部件。7903号耐油密封脂的性能符合美国军用标准MIL-G-6032D规定的要求。使用温度为 $-20\sim 150^{\circ}C$ 。

1.1 牌号及名称 7903 系列耐油密封润滑脂。按应用场合的不同，分成 7903、7903-1、7903-2、7903-3 四个不同的牌号。  
1.2 基本组成 合成油、无机稠化剂、抗氧剂、抗腐蚀添加剂。  
1.3 材料标准 SH/T 0011-1990《7903号耐油密封润滑脂》; Q/SH 037·139-1988(1997)《7903-1、7903-2、7903-3号耐油密封润滑脂》。

1.4 使用工艺说明书

1.5 供应状态 小容量罐装。  
1.6 应用概况 已用于飞机燃油等系统的管路密封上，代替原先使用的5号密封润滑脂。  
1.7 研制及生产单位 中国石化集团重庆一坪高级润滑油公司研制并生产。  
1.8 鉴定级别及日期 1983年12月由中国石油化工总公司鉴定通过。

# 2 性能

# 2.1 物理及化学性能

2.1.1 红外光谱 见图2-1.

图2-1 7903号润滑脂红外光谱  
图片摘要：该图主要展示 2 1 7903号润滑脂红外光谱。
![](images/b52937180692e99f7a7a5ec8f6968c8d77da79f02c57b7f359cd54506e1fcbf1.jpg)  
波数 $\mathcal{F}$ cm

2.1.2 基本物理及化学性能 见表2-1。

表2-1[1]   

<table><tr><td>项 目</td><td>指 标</td><td>实测值</td><td>试验方法</td></tr><tr><td>外观</td><td>粘稠均匀油膏</td><td>合格</td><td>目测</td></tr><tr><td>锥入度/0.1mm</td><td></td><td></td><td>GB/T 269</td></tr><tr><td>1/4不工作锥入度</td><td>55~70</td><td>65</td><td></td></tr><tr><td>滴点/C</td><td>≥250</td><td>&gt;288</td><td>GB/T 3498</td></tr><tr><td>抗燃料性</td><td></td><td></td><td></td></tr><tr><td>溶解度/%</td><td>≤20</td><td>7.3</td><td></td></tr><tr><td>脂外观</td><td>通过</td><td>脂不脱落,溶液清亮</td><td></td></tr><tr><td>腐蚀</td><td></td><td></td><td></td></tr><tr><td>100℃,3h</td><td></td><td></td><td>SH/T 0331</td></tr><tr><td>45号钢片</td><td></td><td>合格</td><td></td></tr><tr><td>T2铜片</td><td></td><td>合格</td><td></td></tr><tr><td>铝合金</td><td></td><td>合格</td><td></td></tr><tr><td>镁合金</td><td>-</td><td>合格</td><td></td></tr></table>

续表2-1   

<table><tr><td>项 目</td><td>指 标</td><td>实测值</td><td>试验方法</td></tr><tr><td>100℃,24h</td><td></td><td></td><td>GB/T 7326 甲法</td></tr><tr><td>T2 钢片</td><td>≤1b</td><td>1a</td><td>SH/T 0455</td></tr><tr><td>抗水和抗水-乙醇(1:1)溶液性能</td><td></td><td></td><td></td></tr><tr><td>蒸馏水</td><td>通过2</td><td>脂团不解体,不溶解,溶液清亮</td><td></td></tr><tr><td>水-乙醇(1:1)溶液</td><td>通过2</td><td>脂团不解体,不溶解,溶液清亮</td><td></td></tr><tr><td>油膜稳定性和钢腐蚀(45号钢片,100℃,7d)</td><td>通过3</td><td>脂无明显变化,钢片光亮</td><td></td></tr><tr><td>贮存安定性(54℃,120d)</td><td>通过3</td><td>试验后无分油、粒状物或不均匀现象</td><td>SH/T 0452</td></tr><tr><td>耐热试验(脂厚1mm,150℃,1000h)</td><td></td><td></td><td>一坪公司方法</td></tr><tr><td>蒸发失重/%</td><td>---</td><td>8</td><td></td></tr><tr><td>外观</td><td></td><td>脂状、粘附性良好</td><td></td></tr></table>

① 浸入燃油的脂应无明显的改变。燃油不应引起脂膨胀、起泡或分解，脂对金属的粘附力也不应减弱。  
② 浸泡后的脂不溶解，不分解，允许溶液轻微浑浊。  
③ 钢片上不应有树脂状沉积物或腐蚀迹象。  
④ 贮存后的脂，不应出现分油、粒状物或任一不均匀现象。

# 3 使用工艺

# 4 其他

4.1 包装 用 $1\mathrm{kg}$ 塑料容器包装。  
4.2 运输 按SH0164《石油产品包装、贮运及交货验收规则》进行。   
4.3 贮存 贮存于清洁、干燥处，避免阳光直射。启用后应及时将容器盖严，防止进入杂质和腐蚀性介质。

# 5 使用建议

选用。可代替原先使用的各种旧牌号耐水、耐醇、耐燃料密封润滑脂。

# 参考文献

1. 一坪化工厂. 7903号耐油密封润滑脂研制报告. 1983  
2 中国石油化工总公司一坪化工厂. 7903号耐油密封润滑脂国家标准草案编制说明. 1989

编写 蔡家城 颜自力

审校 曾宪恕

# 防护油脂及其他

1

# 3号舰（船）用润滑脂

# 1 概述

3号舰(船)用润滑脂由铝皂稠化高粘度矿油并加有添加剂组成。对金属表面有良好的粘附性，耐水性能优良。高温下使用受限，在 $100^{\circ}\mathrm{C}$ 左右时，脂成弹性胶状膜，失去粘附性和防护性能。适用于水上飞机可能接触海水的各种活动部件，防护金属不受盐雾及海水腐蚀。当用于操纵系统轴承等摩擦部件时，需要低粘度矿油调稀，以降低粘度。由于耐水性优良，亦可用于其他飞机某些静止零件的表面防护。使用温度为 $-10\sim 65^{\circ}C$ 。3号舰用脂与船用脂的主要区别是含有沥青增粘剂，粘附性提高而低温性下降。3号船用润滑脂的耐低温性优于3号舰用润滑脂。

1.1 牌号及名称 3号舰用润滑脂；3号船用润滑脂。  
1.2 基本组成 高粘度矿油、脂肪酸铝皂、沥青。  
1.3 材料标准 GJB 2095-1994《舰用润滑脂》。3号船用润滑脂的材料标准为使用方与生产厂协议标准。  
1.4 使用工艺说明书   
1.5 供应状态   
1.6 应用概况 已用于水上飞机。  
1.7研制及生产单位上海炼油厂、海后技术装备研究所研制；上海海菱润滑脂厂生产。  
1.8 鉴定级别及日期 1994年5月由中国石化总公司、海军后勤油料部组织鉴定通过。

# 2 性能

# 2.1 物理及化学性能

2.1.1 红外光谱 见图2-1。

图片摘要：该图主要展示 2 1 3号舰（船）用润滑脂红外光谱。
![](images/a94aab736216ef72051db2fe5b6959ccf0608be25fef81e4f24d3c13e56fccbd.jpg)  
图2-1 3号舰（船）用润滑脂红外光谱

# 2.1.2 基本物理及化学性能 见表2-1。

表2-1  

<table><tr><td rowspan="2">项 目</td><td rowspan="2">指 标</td><td colspan="2">实 测 值</td><td rowspan="2">试验方法</td></tr><tr><td>3号舰用脂</td><td>3号船用脂</td></tr><tr><td>滴点/C</td><td>≥100</td><td>115</td><td>110</td><td>GB/T 4929</td></tr><tr><td>工作锥入度/(1/10 mm)</td><td>220~250</td><td>234</td><td>202~218</td><td>GB/T 269</td></tr><tr><td>钢网分油量(60℃,24 h)/%</td><td>报告</td><td>0</td><td>-</td><td>SH/T 0324</td></tr><tr><td>防护性能(60℃,24 h)</td><td></td><td></td><td></td><td>SH/T 0333</td></tr><tr><td>45号钢片</td><td>合格</td><td>合格</td><td rowspan="2">合格(H59铜,50℃,48h)</td><td></td></tr><tr><td>62黄铜片</td><td>合格</td><td>合格</td><td></td></tr><tr><td>粘附性</td><td></td><td></td><td></td><td>YLB 1001</td></tr><tr><td>钢棒状况</td><td>脂脱落处钢棒不裸露</td><td>脂脱落处钢棒不裸露</td><td></td><td></td></tr><tr><td>脂的残留率/%</td><td>≥85</td><td>91.7</td><td></td><td></td></tr><tr><td>防腐蚀性/级</td><td>1</td><td>1</td><td></td><td>GB/T 5018</td></tr><tr><td>相似粘度/(Pa·s)</td><td></td><td></td><td></td><td>SH/T 0048</td></tr><tr><td>10℃/10s-1</td><td>≤2000</td><td>961</td><td>-</td><td></td></tr><tr><td>0℃/10s-1</td><td>-</td><td></td><td>1800</td><td></td></tr><tr><td>水分质量分数/%</td><td>≤痕迹</td><td>无</td><td>无</td><td>GB/T 512</td></tr><tr><td>机械杂质/(颗粒数/cm3)</td><td></td><td></td><td></td><td>SH/T 0336</td></tr><tr><td>直径25~74μm</td><td>≤3000</td><td>720</td><td>-</td><td></td></tr><tr><td>直径75~124μm</td><td>≤500</td><td>0</td><td>-</td><td></td></tr><tr><td>直径125μm以上</td><td>0</td><td>0</td><td>-</td><td></td></tr><tr><td>水冲试验(1450 r/min)</td><td>-</td><td>-</td><td>好</td><td>石油一厂方法</td></tr></table>

① 15 批生产数据平均值 (同月生产)。

# 3 使用工艺

# 4其他

4.1 包装 按SH0164《石油产品包装、贮运及交货验收规则》进行。  
4.2 运输 按SH0164《石油产品包装、贮运及交货验收规则》进行。   
4.3 贮存 按SH0164《石油产品包装、贮运及交货验收规则》进行。

# 5 使用建议

选用。

# 参考文献

1 上海炼油厂. 觅用润滑脂鉴定材料.

编写 朱永昌

审校 李凤兰

# 2号、3号防护渗透润滑油

# 1 概述

2号、3号防护渗透润滑油属溶剂稀释型软膜防护油，为含有防腐蚀剂的多组分复合液体，具有防锈、防腐、渗透、润滑、置换水等功能。适用于多种飞机、直升机、导弹、火箭、枪炮等军用装备及电器和其他机械设备的防护、保养与维修。

2号：水置换，软膜，一般条件下使用；3号：水置换，软膜，较苛刻条件下使用。

1.1 牌号及名称 2号防护渗透润滑油、3号防护渗透润滑油。  
1.2 基本组成 石油烃类溶剂、复合防腐剂、成膜剂。  
1.3 材料标准 3号防护渗透润滑油：GJB 3459—1998《军用溶剂稀释型防护渗透油规范》；2号防护渗透润滑油：Q/SYK 2.3—1991《防护渗透润滑油技术标准》。  
1.4 使用工艺说明书   
1.5 供应状态   
1.6 应用概况 自1990年起在盖容里尔飞机及多种直升机上试用，1992年开始推广使用，性能良好。  
1.7 研制及生产单位 空军油料研究所研制并生产。  
1.8 鉴定级别及日期 1991年10月由空军后勤部组织鉴定通过。

# 2 性能

2.1 物理及化学性能  
2.1.1 红外光谱 见图2-1和图2-2。  
2.1.2 基本物理及化学性能 见表2-1。  
2.2 力学性能  
2.3 耐环境性能  
2.4 工艺性能

图片摘要：该图主要展示 2 1 2号防护渗透润滑油红外光谱。
![](images/fdcea0aef7cf1a96cc73f975b69d907133c74b1bc925e0a951a48a4447e1f1ef.jpg)  
图2-1 2号防护渗透润滑油红外光谱

图片摘要：该图主要展示 2 1 2号防护渗透润滑油红外光谱。
![](images/f7361d5c48ff36529ee39f692e1b1ab8f9d320b80721f320b5f0c2a659207a53.jpg)  
图2-23号防护渗透润滑油红外光谱

# 2.5 使用性能

功能考核试验2号、3号防护渗透润滑油经在多种直升机和行政机上一年多的试用证明，性能良好，能满足飞机使用要求，可代替WD-40、LPS-1和LPS-3等国外同类产品。

表2-1  

<table><tr><td rowspan="2">项目</td><td colspan="2">指标</td><td colspan="2">实测值</td><td rowspan="2">试验方法</td></tr><tr><td>2号防护渗透润滑油</td><td>3号防护渗透润滑油</td><td>2号防护渗透润滑油</td><td>3号防护渗透润滑油</td></tr><tr><td>外观</td><td>琥珀色</td><td>褐色</td><td>琥珀色</td><td>褐色</td><td>目测</td></tr><tr><td>闪点(闭)/℃</td><td>≥38</td><td>≥38</td><td>42</td><td>42</td><td>GB/T 261</td></tr><tr><td>初沸点/C</td><td>&gt;150</td><td>&gt;150</td><td>165</td><td>165</td><td>GB/T 255</td></tr><tr><td>终沸点/C</td><td>≤210</td><td>≤210</td><td>205</td><td>205</td><td>GB/T 255</td></tr><tr><td>不挥发组分的锥入度/(1/10 mm)</td><td>-</td><td>≥200</td><td>-</td><td>&gt;400</td><td>GB/T 269</td></tr><tr><td>低温附着性(10号钢,-18°C,1h)</td><td>-</td><td>膜不应剥落</td><td>-</td><td>通过</td><td>SH/T 0211</td></tr><tr><td>暴露后膜可除去性</td><td>可除去</td><td>可除去</td><td>通过</td><td>通过</td><td>SH/T 0212</td></tr><tr><td>腐蚀试验(55C,7d)质量变化/(mg/cm²)</td><td></td><td></td><td></td><td></td><td>SH/T 0080</td></tr><tr><td>H62黄铜</td><td>±1.0</td><td>±1.0</td><td>-0.06</td><td>-0.10</td><td></td></tr><tr><td>10号钢</td><td>±0.2</td><td>±0.2</td><td>0.00</td><td>0.00</td><td></td></tr><tr><td>LY12铝</td><td>±0.2</td><td>±0.2</td><td>0.00</td><td>0.00</td><td></td></tr><tr><td>ZM-5镁</td><td>±0.5</td><td>±0.5</td><td>-0.02</td><td>-0.13</td><td></td></tr><tr><td>Zn-3或Zn-4锌</td><td>±7.5</td><td>±7.5</td><td>0.00</td><td>0.05</td><td></td></tr><tr><td>铅-锡合金</td><td>±20.0</td><td>±5.0</td><td>-0.06</td><td>-0.65</td><td></td></tr><tr><td>Cd3镉</td><td>-</td><td>±5.0</td><td>-</td><td>-2.84</td><td></td></tr><tr><td>湿热试验(10号钢,49C,相对湿度&gt;95%)/h</td><td>≥720</td><td>≥720</td><td>1008</td><td>&gt;1008</td><td>GB/T 2361</td></tr><tr><td>盐雾试验(10号钢,35C,5%NaCl)/h</td><td>≥16</td><td>≥168</td><td>50</td><td>168</td><td>SH/T 0081</td></tr><tr><td>水置换试验</td><td>合格</td><td>合格</td><td>通过</td><td>通过</td><td>SH/T 0036</td></tr><tr><td>油膜厚度/μm</td><td>≤25</td><td>≤25</td><td>3.0</td><td>4.0</td><td>SH/T 0145</td></tr><tr><td>摩擦系数</td><td>&lt;0.2</td><td>-</td><td>0.074</td><td>0.08</td><td>四球法</td></tr><tr><td>百叶箱贮存试验/年</td><td>-</td><td>≥1</td><td>&gt;1</td><td>&gt;1</td><td>SH/T 0584</td></tr></table>

# 3 使用工艺

# 4 其他

4.1 包装 喷雾式金属压力小筒，每筒 $250\mathrm{mL}$ 。  
4.2 运输 按SH0164《石油产品包装、贮运及交货验收规则》进行，包装容器上应有“易燃液体”标志。  
4.3 贮存 贮存在阴凉避光处。

# 5 使用建议

选用。

# 参考文献

1 空军油料研究所. 防护渗透润滑油的研制. 1991  
2 空军油料研究所. 防护渗透润滑油的试用报告. 1991

编写 朱春婷

审校 杨秉璜

# 烃基导电脂

# 1 概述

烃基导电脂是以烃基脂为基础组分，由经特殊处理的导电物质和复合防锈剂调配而成。为银灰色无块软膏，具有良好的导电性和防锈性能。适用于飞机上要求搭铁部位及其他无相对运动的部件上，起导电及防止电化学腐蚀的作用。

1.1 牌号及名称 烃基导电脂。  
1.2 基本组成 烃基脂、导电物质、防锈添加剂。  
1.3 材料标准 YLB1008—1995《烃基导电脂规范》。  
1.4 使用工艺说明书   
1.5 供应状态   
1.6 应用概况 已用于直升机搭铁部位。  
1.7 研制及生产单位 空军油料研究所研制并生产。  
1.8 鉴定级别及日期 1987年11月由空军后勤部鉴定通过。

# 2 性能

2.1 物理及化学性能  
2.1.2 基本物理及化学性能 见表2-1。

表2-1  

<table><tr><td>项 目</td><td>指 标</td><td>实测值</td><td>试验方法</td></tr><tr><td>外观</td><td>银灰色膏体</td><td>目测</td><td>目测</td></tr><tr><td>滴点/℃</td><td>46~54</td><td>47</td><td>GB/T 4929</td></tr><tr><td>腐蚀(40号、45号或50号钢片,T5铜片,100℃,3h)</td><td>合格</td><td>合格</td><td>SH/T 0331</td></tr><tr><td>酸值(以KOH计)/(mg/g)</td><td>≤0.0</td><td>0.03</td><td>GB/T 264</td></tr><tr><td>水分质量分数/%</td><td>无</td><td>无</td><td>GB/T 512</td></tr><tr><td>水溶性酸或碱</td><td>无</td><td>无</td><td>GB/T 259</td></tr><tr><td>击穿电压/V</td><td></td><td></td><td>空军油料研究所方法</td></tr><tr><td>L=5mm</td><td>≤800</td><td>250</td><td></td></tr><tr><td>L-2.5mm</td><td>≤350</td><td>75</td><td></td></tr><tr><td>体积电阻率/(Ω·cm)</td><td>≤50</td><td>10</td><td></td></tr></table>

2.2 力学性能  
2.3 耐环境性能  
2.4 工艺性能  
2.5 使用性能

功能考核试验 将烃基导电脂按直升机“第一次飞行前·电气试验”的要求进行测试，结果表明，该脂导电性能符合工艺设计要求，可代替进口脂试飞。经例行试飞证明，搭铁处导电性能和防锈性能良好，飞机工作正常。

# 3 使用工艺

使用前搅拌均匀。

# 4 其他

4.1 包装 马口铁制圆型桶，每桶 $0.4\mathrm{kg}$ 。  
4.2 运输 按SH0164《石油产品包装、贮运及交货验收规则》进行。   
4.3 贮存 贮存在室温及清洁、干燥处，避免阳光直射。启用后应及时将容器盖严，防止进入杂质和湿气。

# 5 使用建议

选用。

# 参考文献

1 空军油料研究所. 烃基导电脂研究. 1987  
2 空军油料研究所. 烃基导电脂试飞试用材料. 1988

编写 沈虹滨

审校 杨秉璜

# 230号导热硅脂

# 1 概述

230号导热硅脂又名230号热沉硅脂，由有机硅化合物、无机填料等组成。具有优良的导热性、电性能、耐热性及胶体安定性。适用于电子装置中各种半导体器件、大功率二极管、三极管、功率模块等作导热介质。使用温度为 $-54\sim 200^{\circ}C$ 。  
230号导热硅脂符合美国MIL-C-47113标准规定的要求。各项性能与美国Dow Corning公司DC340导热硅脂相当，胶体安定性优于国外同类产品Z9导热硅脂。

1.1 牌号及名称 230号导热硅脂。  
1.2 基本组成 有机硅化合物、无机填料。  
1.3 材料标准 GJB 3382 -1998《导热硅脂规范》。  
1.4 使用工艺说明书

1.5 供应状态 小容量罐装膏状物。  
1.6 应用概况 已用于导弹、飞机、雷达及中大功率模块等电子器件上。  
1.7 研制及生产单位 北京航空材料研究院研制并生产。  
1.8 鉴定级别及日期 1992年元月由航空工业部组织鉴定通过。

# 2 性能

# 2.1 物理及化学性能

2.1.1 红外光谱 见图2-1。

图片摘要：该图主要展示 2 1230号导热硅脂红外光谱。
![](images/a40c8edc3417c51abcd8ce668c3e723d8210c6e475543f945068692a8750ef6e.jpg)  
图2-1230号导热硅脂红外光谱

2.1.2 基本物理及化学性能 见表2-1。

表2-1  

<table><tr><td>性能</td><td>指标</td><td>实测值</td><td>试验方法</td></tr><tr><td>颜色和外观</td><td>不透明白色均质膏状物</td><td>白色均质膏状物</td><td>目测</td></tr><tr><td>密度/(g/cm3)</td><td>≥2.3</td><td>2.4</td><td>GB/T 8928</td></tr><tr><td>热导率/(W·m-1·K-1)</td><td>≥0.5</td><td>0.72</td><td>GB/T 10297</td></tr><tr><td></td><td>-</td><td>0.5</td><td>GG 1型仪,瞬态法</td></tr><tr><td>微锥入度/(1/10 mm)</td><td>60~70</td><td>65</td><td>GB/T 269</td></tr><tr><td>分油量/%</td><td></td><td></td><td>SH/T 0324</td></tr><tr><td>200C,24h</td><td>≤1</td><td>&lt;0.7</td><td></td></tr><tr><td>200C,30h</td><td>-</td><td>0.74</td><td></td></tr><tr><td>蒸发度(200C,24h)/%</td><td>≤2</td><td>0.84</td><td>SH/T 0324</td></tr><tr><td>介电常数</td><td></td><td></td><td>参照GB/T 5654,用</td></tr><tr><td>100Hz</td><td>-</td><td>4.8</td><td>进口TR-100B和</td></tr><tr><td>1000Hz</td><td>-</td><td>4.8</td><td>2821电桥</td></tr><tr><td>介质损耗因素</td><td></td><td></td><td>参照GB/T 5654,用</td></tr><tr><td>100 Hz</td><td>-</td><td>0.0022</td><td>进口TR-100B和</td></tr><tr><td>1000 Hz</td><td>-</td><td>0.0005</td><td>2821电桥</td></tr><tr><td>体积电阻率/(Ω·m)</td><td>-</td><td>1.6×10^14</td><td>参照GB/T 5654,用</td></tr><tr><td>介电强度/(MV/m)</td><td>-</td><td>79</td><td></td></tr><tr><td>耐电弧性/s</td><td>-</td><td>122</td><td></td></tr><tr><td>耐热性(200C,100 h)</td><td>-</td><td>保持良好塑性</td><td></td></tr><tr><td>低温稳定性(-54℃,24h)</td><td>-</td><td>无变化</td><td></td></tr></table>

# 3 使用工艺

以膏状直接涂敷成薄层、或填到充器件中，涂敷或填充时要最大限度消除气泡。

# 4 其他

4.1包装导热硅脂包装在清洁、干燥、密闭的塑料、玻璃、陶瓷或金属容器中。  
4.2 运输 导热硅脂按非危险品运输。  
4.3 贮存 导热硅脂应在室温条件下贮存。贮存期自生产日起为三年。  
4.4 技术安全 无毒。

# 5 使用建议

选用。

# 参考文献

1 北京航空材料研究院. 热沉硅脂研究报告. 1991

编写 朱昌琳

审校 陈润斋

# 固体润滑剂

# 二硫化钼干膜润滑剂（一）

# GM-2干膜润滑剂

# 1 概述

GM-2干膜润滑剂由二硫化钼及树脂粘结剂组成。具有较高承载能力和较长耐磨寿命，并有良好耐液体介质能力及对金属的附着能力，用以防止金属表面擦伤或咬粘，减少摩擦和磨损。适用于各种滑动摩擦部件，如球面轴承、轴颈轴承、活门、活塞、凸轮、滑轨、螺栓、止推垫圈等。该材料一般不和油脂并用，但在负荷不高及摩擦不苛刻时，亦可在油介质中使用。使用温度为 $-55\sim 220^{\circ}\mathrm{C}$ 。

1.1 牌号及名称 GM-2 干膜润滑剂。  
1.2 基本组成 胶体二硫化钼、其他固体润滑剂、热固性树脂、溶剂。  
1.3 材料标准 Q/6 S101—1982《GM-2下膜润滑剂技术标准》并符合HB 6688—1992《热固化二硫化钼干膜润滑剂》。  
1.4 使用工艺说明书 Q/6SZ136—1980《GM-2干膜润滑剂使用工艺说明书》。  
1.5 供应状态 小容量罐装分散液。或在需方提供的零件上制成干膜后供应。  
1.6 应用概况 已先后用于飞机空调系统节气活门、发动机起动机封严座、油泵活塞及发动机修理。  
1.7 研制及生产单位 北京航空材料研究院研制并生产。

# 2 性能

2.1 物理及化学性能 GM-2 干膜润滑剂分散液, 按规定的使用工艺在金属底材上涂覆成膜后的性能见表 2-1。

表2.1  

<table><tr><td>项目</td><td>指标</td><td>实测值</td><td>试验方法</td></tr><tr><td>外观</td><td>均匀平整,无粗糙颗粒、流痕、裂纹、针孔、气泡等表面缺陷</td><td>合格</td><td>HB 7056</td></tr><tr><td>厚度/μm</td><td>5~15</td><td>5~15</td><td>HB 7057</td></tr><tr><td>附着力(胶粘带法)</td><td>不露出金属基体,允许粘下黑粉</td><td>合格</td><td>HB 7058</td></tr><tr><td>腐蚀(ZL101铝,2Cr13钢,LY12铝合金阳极化,50℃,95%相对湿度,500h)</td><td>不腐蚀</td><td>不腐蚀</td><td>HB 7060</td></tr><tr><td>耐热性</td><td></td><td></td><td>Q/6S 101</td></tr><tr><td>260℃,3h</td><td>干膜不起泡、剥落、产生裂纹,附着力合格</td><td>合格</td><td></td></tr><tr><td>220℃,200h</td><td></td><td>外观无显著变化,附着力良好</td><td></td></tr></table>

续表 2-1  

<table><tr><td>项 目</td><td>指 标</td><td>实测值</td><td>试验方法</td></tr><tr><td>耐低温性(-55℃,3h)</td><td>干膜不起泡、剥落、产生裂纹,附着力合格</td><td>合格</td><td>Q/6S 101</td></tr><tr><td>耐液体介质(室温,7d)</td><td></td><td></td><td>HB 7059</td></tr><tr><td>70号航空汽油</td><td rowspan="2">干膜不起泡、剥落、产生裂纹,附着力合格</td><td>合格</td><td></td></tr><tr><td>1号喷气燃料</td><td>合格</td><td></td></tr><tr><td>10号航空液压油</td><td></td><td>合格</td><td></td></tr><tr><td>8号航空润滑油</td><td></td><td>合格</td><td></td></tr><tr><td>摩擦系数(Falex试验机,压强235MPa)</td><td>≤0.15</td><td>0.02~0.06</td><td>参照ASTM D2625</td></tr><tr><td>承载能力(Falex试验机)/kN</td><td></td><td>11.1</td><td>参照ASTM D2625</td></tr><tr><td>耐磨寿命(Falex试验机,负荷4.45kN)/min</td><td></td><td>177</td><td>参照ASTM D2625</td></tr></table>

# 3 使用工艺

# 3.1 表面准备 要涂于膜润滑剂的零件按下述进行表面预处理：

钢零件：吹砂及磷化。采用氧化铝砂，其粒度应保证零件表面粗糙度达到设计要求。

铝合金零件：阳极氧化并封闭。

不锈钢零件：吹砂。与钢零件要求相同。

不能进行表面预处理的零件需事先经过试验证明可以满足使用要求，方可涂干膜润滑剂。

3.2 涂膜可用喷、浸、刷等方法进行涂覆。采用喷涂方法时，用ZB型小型喷枪和压力 $150\sim 200$ kPa的清洁压缩空气。喷涂环境的相对湿度不大于 $75\%$ 。  
3.3 固化 涂膜后零件在室温下放置不少于 $1\mathrm{h}$ ，随后在200℃烘烤 $1\mathrm{h}$ 。

# 4 其他

4.1 包装 用容量为 $1\mathrm{kg}$ 以下容器盛装。  
4.2 运输 润滑剂分散液含易燃溶剂，运输时按有关规定进行。  
4.3 贮存 贮存在清洁、干燥及阴凉处，避开热源。在 $25^{\circ} \mathrm{C}$ 以下贮存的有效期暂定6个月。贮存期内允许固体物质沉淀，但经搅拌后应能恢复成均匀的分散体。  
4.4 技术安全 润滑剂分散液在运输、贮存、使用中应严格遵守易燃品防火安全的有关规定。在涂膜操作时应通风良好，操作人员应尽量减少吸入溶剂蒸气。

# 5 使用建议

选用。

# 参考文献

1 北京航空材料研究所. GM-2 于膜润滑剂研究总结. 1979  
2 第五七零七厂. 干膜润滑剂在涡轮喷气发动机上的应用. 1981

编写 朱昌琳

审校 陈润斋

# 二硫化钼干膜润滑剂（二）

# SF-28干膜润滑剂

# 1 概述

SF-28干膜润滑剂由二硫化钼及高温树脂粘结剂组成。涂层组织细致光滑，具有优良摩擦特性及较长耐磨寿命，冲击韧性和耐油性良好。适用于工作温度较高并要求摩擦磨损性能较好的各种滑动零件，如发动机叶片、高温气动作动筒等。使用温度为 $-60\sim 300^{\circ}C$ 。

1.1 牌号及名称 SF28干膜润滑剂。  
1.2 基本组成 胶体二硫化钼、其他固体润滑剂、热固性高温树脂、专用溶剂。  
1.3 材料标准 Q/6S 54—1975《SF-28固体干膜润滑剂工艺及技术条件》。  
1.4 使用工艺说明书 Q/6S 54-1975《SF-28固体干膜润滑剂工艺及技术条件》。  
1.5 供应状态 小容量罐装分散液。或在需方提供的零件上制成干膜后供应，  
1.6 应用概况 已用于涡轮螺桨发动机压气机叶片，解决了长期存在的榫头磨伤问题。试用于弹性轴内套齿，运转正常无磨损。  
1.7 研制及生产单位 北京航空材料研究院研制并生产。

# 2 性能

# 2.1 物理及化学性能

SF-28干膜润滑剂分散液，按规定使用工艺在金属底材上涂覆成膜后的性能见表2-1。

表2-1  

<table><tr><td>项 目</td><td>指 标</td><td>实测值</td><td>试验方法</td></tr><tr><td>外观</td><td>均匀平整,无起泡、脱落、裂纹等疵病</td><td>合格</td><td>HB 7056</td></tr><tr><td>厚度/μm</td><td>≤20</td><td>5~15</td><td>HB 7057</td></tr><tr><td>附着力(胶粘带法)</td><td>不露出金属基体,允许粘下黑粉</td><td>合格</td><td>HB 7058</td></tr><tr><td>腐蚀(ICr18Ni9Ti镀铬,40℃,相对湿度95%,100h)</td><td>不腐蚀</td><td>不腐蚀</td><td>HB 7060</td></tr><tr><td>耐热性(300℃,50h)</td><td>-</td><td>不起泡、脱皮</td><td>Q/6S 54</td></tr><tr><td>耐低温性(-60℃,3h)</td><td>无起泡、脱落、裂纹等现象</td><td>合格</td><td>Q/6S 54</td></tr><tr><td>抗冲击性/cm</td><td>-</td><td>50</td><td>GB/T 1723</td></tr><tr><td>耐油性(8号润滑油,120℃,50h)</td><td>-</td><td>不起泡、脱皮</td><td>HB 7059</td></tr><tr><td>摩擦系数</td><td></td><td></td><td></td></tr><tr><td>环-块式试验机(压强39MPa)</td><td>-</td><td>0.09~0.13</td><td>北京航空材料研究院方法</td></tr><tr><td>Falex试验机(压强235MPa)</td><td>-</td><td>0.02~0.04</td><td>参照ASTM D2625</td></tr><tr><td>耐磨寿命</td><td></td><td></td><td></td></tr><tr><td>环-块式试验机(压强39MPa)/次</td><td>-</td><td>&gt;10000</td><td>北京航空材料研究院方法</td></tr><tr><td>Falex试验机(负荷4.45kN)/min</td><td>-</td><td>158</td><td>参照ASTM D2625</td></tr></table>

2.2 力学性能  
2.3 耐环境性能  
2.4 工艺性能

# 2.5 使用性能

台架试验在发动机弹性轴内套齿上涂SF-8干膜润滑剂，于转速12300r/min、传递功率1500kW条件下运转960h，分解检查套齿，未见明显磨损。

# 3 使用工艺

3.1 表面准备 要涂干膜润滑剂的零件按下述进行表面预处理：

钢零件：吹砂及磷化。采用氧化铝砂，其粒度应保证零件表面粗糙度达到设计要求。

不锈钢零件；吹砂。与钢零件要求相同。

不能进行表面预处理的零件需事先经过试验，证明可以满足使用要求，方可涂覆干膜润滑剂。

3.2 涂膜可用喷、浸、刷等方法涂覆。采用喷涂方法时，用ZB型小型喷枪和压力 $340\sim 390\mathrm{kPa}$ 的清洁压缩空气。零件应先经 $80^{\circ}C$ 预热 $1\mathrm{h}$ 。喷涂环境的相对湿度不大于 $70\%$ 。  
3.3 固化 涂膜后零件在室温下放置不少于 $1\mathrm{h}$ ，然后在 $290 \sim 300^{\circ}C$ 烘烤 $1 \sim 2\mathrm{h}$ 。

# 4 其他

4.1 包装 用容量为 $1\mathrm{kg}$ 以下容器盛装。  
4.2 运输 润滑剂分散液含可燃溶剂，运输时应按有关规定进行。  
4.3 贮存 润滑剂分散液贮存在清洁、干燥及阴凉处，避开热源。在 $25^{\circ} \mathrm{C}$ 的贮存期暂定1个月。贮存温度较低(10℃以下)时可延至 $2 \sim 3$ 个月。贮存期内允许固体物质沉淀，但经搅拌后应能恢复成均匀的分散体。  
4.4 技术安全 润滑剂分散液在运输、贮存、使用中均应严格遵守易燃品防火安全的有关规定。在涂膜操作时应通风良好，操作人员应尽量减少吸入溶剂蒸气。

# 5 使用建议

选用。

# 参考文献

1 北京航空材料研究所. SF-28 固体润滑剂研究总结. 1978  
2南方动力机械公司.SF-28固体干膜润滑剂排除发动机压气机工作叶片榫头拉沟的试验总结.1979

编写 朱昌琳

审校 陈润斋

# 二硫化钼干膜润滑剂（三）

# HM-101干膜润滑剂

# 1 概述

HM-101干膜润滑剂为粘结型热固化干膜润滑剂。由环氧树脂、二硫化钼、金属氧化物、分散剂、增韧剂和溶剂组成。对金属底材的粘结力强，摩擦磨损性能好，并具有一定的耐盐雾腐蚀性，能耐油类介

质, 储存 6 个月性能稳定。可应用于直升机尾减速器锥齿轮花键、主旋翼轴推力环及桨叶销等零件的表面涂敷, 也可用于重载低速下运行的机械零件。

1.1 牌号及名称 HM 101 干膜润滑剂。  
1.2 基本组成 环氧树脂、二硫化钼、辅助润滑剂、分散剂、增韧剂、溶剂。  
1.3 材料标准 Q/LM-101-1990《HM-101干膜润滑剂标准》。  
1.4 使用工艺说明书 Q/LM-101-1--1990《HM-101润滑干膜涂料涂敷工艺说明书》。  
1.5 供应状态 小容量罐装悬浮液体。  
1.6 应用概况 主要应用于直升机尾减速器锥齿轮花键、主旋翼轴推力环及桨叶销零件的表面。经直升机飞行 $1000\mathrm{h}$ 检查表明能满足多种零件的润滑、抗蚀、防粘要求。  
1.7 研制及生产单位 中国科学院兰州化学物理研究所研制并生产。  
1.8 鉴定日期和级别 1991年4月由中国科学院组织鉴定通过。

# 2 性能

# 2.1 物理及化学性能

HM-101干膜润滑剂分散液，按规定的使用工艺在金属底材上涂覆成膜后的性能见表2-1。

表2-1  

<table><tr><td>项 目</td><td>指 标</td><td>实测值</td><td>试验方法</td></tr><tr><td>颜色及外观</td><td>均匀灰色、光滑无凹陷、无针孔、无裂纹、无颗粒</td><td>合格</td><td>目测</td></tr><tr><td>厚度/μm</td><td>5~15</td><td>6~15</td><td>千分尺测量</td></tr><tr><td>附着力(划圈法)/级</td><td>1</td><td>1</td><td>GB/T 1720</td></tr><tr><td>抗冲击性/cm</td><td>50</td><td>50</td><td>GB/T 1732</td></tr><tr><td>柔韧性/mm</td><td>1</td><td>1</td><td></td></tr><tr><td>摩擦磨损性能(MHK-500环块试验机,320N,1000r/min)</td><td></td><td></td><td>兰州化学物理研究所方法</td></tr><tr><td>摩擦系数</td><td>≤0.13</td><td>0.09~0.12</td><td></td></tr><tr><td>耐磨性/(m/μm)</td><td>≥200</td><td>256~318</td><td></td></tr><tr><td>热稳定性(260℃,3h→室温→干冰,24.5h→室温)</td><td></td><td></td><td></td></tr><tr><td>附着力/级</td><td>表观不变,附着力1级</td><td>合格</td><td></td></tr><tr><td>贮存稳定性(6个月后)</td><td></td><td></td><td></td></tr><tr><td>附着力/级</td><td>1</td><td>1</td><td></td></tr><tr><td>摩擦系数</td><td>≤0.13</td><td>0.10~0.13</td><td></td></tr><tr><td>耐磨性/(m/μm)</td><td>≥200</td><td>276~321</td><td></td></tr><tr><td>分散液悬浮状态</td><td>经搅拌后均匀分散,无大颗粒</td><td>合格</td><td></td></tr></table>

# 2.2 力学性能

# 2.3 耐环境性能

<table><tr><td>项 目</td><td>指 标</td><td>实测值</td></tr><tr><td>耐盐雾性(35℃,5%NaCl溶液,△3钢磷化,每10min中喷盐雾1min,累计100h)</td><td>锈斑直径≤1mm,锈斑数≤3</td><td>合格</td></tr><tr><td>耐温性(200℃,100h)</td><td>1</td><td>1</td></tr><tr><td>附着力/级</td><td></td><td></td></tr><tr><td>耐油性(RP-1喷气燃料、75号航空汽油、4106合成润滑油,23℃,24h)</td><td>1</td><td>1</td></tr><tr><td>附着力/级</td><td></td><td></td></tr></table>

2.4 工艺性能 按HM-101干膜润滑剂的喷涂工艺说明书规定对花键等复杂零件表面进行喷

涂、固化，工艺性能良好。

# 3 使用工艺

3.1 零件清洗 除去油封等附着物，以清洁汽油清洗数次，丙酮清洗二次，干燥待用。  
3.2 喷涂 在通风橱中，以 $0.15 \sim 0.20 \mathrm{MPa}$ 气体压力，用喷枪按 $90^{\circ}$ 交叉喷涂方式，走枪速度 $0.4 \sim 0.7 \mathrm{~m} / \mathrm{s}$ 。喷涂面须充分润湿。喷涂 $2 \sim 4$ 遍，每二遍之间间隔时间不少于 $0.5 \mathrm{~min}$ ，待头遍膜干后再喷第二遍。  
3.3 固化 喷好的零件在室温下空气中干燥 $4\mathrm{h}$ 后，在烘箱中自室温升至 $180^{\circ}\mathrm{C}$ ，恒温 $2\mathrm{h}$ ，然后随箱冷却至 $50^{\circ}\mathrm{C}$ 以下，取出待用。

# 4 其他

4.1 包装 HM-101 干膜润滑剂贮存于清洁干燥和双盖封口的容器中，容器上标明产品名称、牌号、净重、批号、生产日期和生产单位。  
4.2 运输 HM-101 干膜的运输过程应防止日晒和雨淋，机械冲击和重压，应符合运输部门的有关规定。  
4.3 贮存 HM-101 干膜润滑剂应存放于通风、干燥库房中，防止日晒和雨淋，远离火源和热源；存放温度不得超过 $28^{\circ} \mathrm{C}$ 。本产品的贮存期：自生产之日起 6 个月。  
4.4 技术安全 本产品含易燃溶剂，在产品的贮存、运输和涂敷过程中应远离火源，通风良好。

# 5 使用建议

选用。

# 参考文献

1 中国科学院兰州化学物理研究所. 直九工程与 HM-101 干膜润滑剂研制报告.  
2 航空工业总公司120厂，HM-101干膜润滑剂理化性能及应用性能试验总结.  
3 航空工业总公司550厂，试制材料试验报告.  
4 中国科学院科学技术成果鉴定证书.

编写 高金堂

审校 陈润斋

# 二硫化钼干膜润滑剂（四）

# HM-102干膜润滑剂

# 1 概述

HM-102干膜润滑剂由二硫化钼及特种树脂粘结剂等组成。与金属底材附着力强，综合理化性能及摩擦磨损性能良好，耐油类介质，适用于一般工况条件下的金属零件表面，起抗磨减摩，防止金属表面

擦伤、粘连等作用。

1.1 牌号及名称 HM-102 干膜润滑剂。  
1.2 基本组成 胶体二硫化钼细粉、热固性树脂、改性填料、稀释剂、固化剂。  
1.3 材料标准 QB/LM-102—1991《HM-102干膜润滑剂技术标准》。  
1.4 使用工艺说明书 LM-102—1990《HM-102干膜润滑剂涂覆工艺说明书》。  
1.5 供应状态 单包装干膜润滑剂分散液；或对零件进行涂膜加工。  
1.6 应用概况 已先后用于直升机的推力环、小锥齿轮、油泵传动齿轮、尾传动联轴节、盘状膜片、操纵轴及航空发动机零件。  
1.7 研制及生产单位 中国科学院兰州化学物理研究所研制并生产。  
1.8 鉴定级别及日期 1991年4月由中国科学院组织鉴定通过。

# 2 性能

# 2.1 物理及化学性能

HM-102干膜润滑剂，按工艺说明书规定的工艺在金属底材上涂覆成膜后的性能见表2-1。

表2-1  

<table><tr><td>项 目</td><td>指 标</td><td>实测值</td><td>试验方法</td></tr><tr><td>涂膜外观</td><td>黑灰色、平整光滑均匀,无裂纹、针孔、气泡等缺陷</td><td>合格</td><td>目测或用10倍放大镜观察</td></tr><tr><td>厚度/μm</td><td>5~15</td><td>5~15</td><td>GB/T 1764</td></tr><tr><td>分散液中固体物质量分数/%</td><td>22±3</td><td>23</td><td>GB/T 6740</td></tr><tr><td>附着力/级</td><td>1</td><td>1</td><td>GB/T 1720</td></tr><tr><td>抗冲击性/cm</td><td>50</td><td>50</td><td>GB/T 1732</td></tr><tr><td>柔韧性/mm</td><td>1</td><td>1</td><td>GB/T 1731</td></tr><tr><td>摩擦磨损性能(MHK-500环块试验机,320N,1000r/min)</td><td></td><td></td><td>兰州化学物理研究所方法</td></tr><tr><td>摩擦系数</td><td>≤0.14</td><td>≤0.14</td><td></td></tr><tr><td>耐磨寿命/(m/μm)</td><td>≥300</td><td>~320</td><td></td></tr><tr><td>耐盐雾腐蚀(35℃,5%NaCl溶液,1Cr18Ni9Ti不锈钢,每10min中喷盐雾1min)</td><td>100h通过</td><td>300h通过</td><td></td></tr><tr><td>湿热性(47℃,相对湿度95%,48h)</td><td>1级</td><td>合格</td><td></td></tr><tr><td>分散液贮存稳定性/年</td><td>≥1</td><td>贮存1年性能合格</td><td></td></tr><tr><td>悬浮状态</td><td>允许沉底,但在贮存期内经搅拌可均匀分散</td><td>合格</td><td></td></tr></table>

# 3 使用工艺

3.1 零件表面处理 对待涂膜零部件进行砂纸打磨、喷砂处理，达到的零件表面粗糙度及尺寸精度按设计要求为原则。对钢铁零件可进行磷化处理；对铝合金零件可以进行阳极氧化和封孔处理。  
3.2 清洗 涂膜前须用有机溶剂（溶剂汽油、三氯乙烯、丙酮、石油醚等）对欲涂膜零件进行彻底的清洗，除去零件表面油封和其他污染物。可以采用超声波清洗或刷洗工艺。  
3.3 涂膜 根据零件状况和需要，可分别采用喷、浸、刷等工艺进行涂敷，涂敷前应将干膜润滑剂分散液充分搅拌均匀。采用喷涂工艺时，用ZB型1号或2号喷枪，气源可以是压力为 $0.15\sim 0.20\mathrm{MPa}$ 的清洁压缩空气或氮气，分二至三遍涂敷。

3.4 固化 涂膜后的零件在室温下放置不少于 $1 \mathrm{~h}$ , 待涂膜表干后, 置于鼓风烘箱中, 随炉升温 (升温速度 $< 6 \mathrm{C} / \mathrm{min}$ )。涂膜件应于 $180 \mathrm{C} \pm 3 \mathrm{C}$ 条件下恒温 $1 \mathrm{~h}$ , 然后随炉自然冷却。

# 4 其他

4.1 包装 用容量为 $1\mathrm{kg}$ 或 $0.5\mathrm{kg}$ 的马口铁罐密闭封装，容器上应标明产品名称、净重、批号、生产日期和生产单位。  
4.2 运输 干膜润滑剂分散液中含易燃溶剂，运输过程中应符合危险品运输的有关规定。  
4.3 贮存 存放在清洁、阴凉、干燥处，避免风吹、雨淋、日晒，并应远离火源和热源。在 $25^{\circ} \mathrm{C}$ 以下的有效贮存期为一年，贮存期内允许固体物质沉淀，但经搅拌应可均匀分散。  
4.4 技术安全 干膜润滑剂分散液在运输、贮存和使用中应严格遵守易燃品防火安全的有关规定。涂敷加工应在通风良好的环境中进行，操作人员应尽量减少吸入溶剂蒸气。

# 5 使用建议

选用。

# 参考文献

1 中国科学院兰州化学物理研究所. HM-102于膜润滑剂的研制报告.1991  
2 航空工业总公司120厂. 直九工程用HM-102干膜润滑剂使用报告. 1991

编写 陈建敏

审校 陈润斋

# 二硫化钼干膜润滑剂（五）

# HM-200干膜润滑剂

# 1 概述

HM-200干膜润滑剂由二硫化铝及特种有机树脂粘结剂等组成。与金属底材附着力强，综合理化性能及摩擦磨损性能良好，耐油类介质，高温性能较好。适用于一般工况条件和中高温（230℃，短期300℃左右）条件下的滑动、滚动和静态接触的金属零部件表面和界面，起抗磨、减摩，防止金属表面擦伤、粘连等作用。

1.1 牌号及名称 HM-200 耐高温二硫化钼干膜润滑剂。  
1.2 基本组成 胶体二硫化钼细粉、热固性树脂、改性填料、稀释剂、固化剂等。  
1.3 材料标准 QB/LM-127--1997《HM-200耐高温二硫化钼干膜润滑剂标准》。  
1.4 使用工艺说明书 LM-HM-200~1997《HM·200耐高温二硫化钼干膜润滑剂涂敷工艺规范》。  
1.5 供应状态 单包装干膜润滑剂分散液；或对零部件进行涂膜加工。

1.6 应用概况 已用于航空发动机核心机空气导管组件、中央传动机匣主轴前锁紧座组件等高温部件。  
1.7 研制及生产单位 中国科学院兰州化学物理研究所研制并生产。  
1.8 鉴定级别及日期 1997年9月由中国科学院组织鉴定通过。

# 2 性能

2.1 物理及化学性能 HM-200 于膜润滑剂分散液, 按工艺说明书规定的工艺在金属底材上涂敷成膜后的性能见表 2-1。

表2-1  

<table><tr><td>性能</td><td>指标</td><td>实测值</td><td>试验方法</td></tr><tr><td>干膜外观</td><td>黑灰色、平整光滑、均匀、无缺陷</td><td>合格</td><td>目测或用10倍放大镜观测</td></tr><tr><td>厚度/μm</td><td>10~18</td><td>10~18</td><td>GB/T 1764</td></tr><tr><td>分散液中固体物质量分数/%</td><td>21±4</td><td>24</td><td>GB/T 6740</td></tr><tr><td>附着力/级</td><td>1</td><td>1</td><td>GB/T 1720</td></tr><tr><td>抗冲击性/cm</td><td>50</td><td>50</td><td>GB/T 1732</td></tr><tr><td>柔韧性</td><td>≤2</td><td>2</td><td>GB/T 1731</td></tr><tr><td>耐油性(RP-3喷气燃料、4050合成润滑油、室温,100h)</td><td>通过</td><td>通过</td><td></td></tr><tr><td>耐热性(232℃,100h)</td><td>性能不变</td><td>合格</td><td></td></tr><tr><td>热冲击(350℃,10min→室温,10min,10周期)</td><td>热冲击后磨损寿命≥200</td><td>240</td><td></td></tr><tr><td>摩擦磨损性能(MHK-500环块试验机,320N,1000r/min)</td><td></td><td></td><td></td></tr><tr><td>摩擦系数</td><td>≤0.16</td><td>~0.14</td><td></td></tr><tr><td>磨损寿命/(m/μm)</td><td>≥300</td><td>300</td><td></td></tr><tr><td>腐蚀性(Fe、Cu、Al、Ti)</td><td>不腐蚀底材</td><td>合格</td><td></td></tr><tr><td>分散液贮存稳定性,月</td><td>12</td><td>≥12</td><td></td></tr><tr><td>分散液悬浮状态</td><td>允许沉底,但在贮存期内经搅拌可均匀分散</td><td>合格</td><td></td></tr></table>

# 3 使用工艺

3.1 零件表面处理 对待涂膜零部件进行砂纸打磨、喷砂处理，达到的零件表面粗糙度及尺寸精度按设计要求为原则。对钢铁部件可进行磷化处理；对铝合金部件可以进行阳极氧化和封孔处理。  
3.2 清洗 涂膜前须用有机溶剂（溶剂汽油、三氯乙烯、丙酮、石油醚等）对欲涂膜零件进行彻底的清洗，除去零件表面油封和其他污染物。可以采用超声波清洗或刷洗工艺。  
3.3 涂膜 根据零件状况和需要，可分别采用喷、浸、刷等工艺进行涂敷，涂敷前应将干膜润滑剂分散液充分搅拌均匀。采用喷涂工艺时，用ZB型1号或2号喷枪，气源可以是压力为 $0.15\sim 0.20\mathrm{MPa}$ 的清洁压缩空气或氮气，分二至三遍涂敷。  
3.4 固化 涂膜后的零件在室温下放置不少于 $1\mathrm{h}$ ，待涂膜表干后，置于鼓风烘箱中，随炉升温（升温速度 $< 6\mathrm{C / min}$ ）。涂膜件应于 $200^{\circ}\mathrm{C} \pm 3\mathrm{C}$ 条件下恒温 $1\mathrm{h}$ ，然后随炉自然冷却。

# 4 其他

4.1 包装 用容量为 $1\mathrm{kg}$ 或 $0.5\mathrm{kg}$ 马口铁罐密闭封装，容器上应标明产品名称、净重、批号、生产日期和生产单位。  
4.2运输下膜润滑剂分散液中均含易燃溶剂，运输过程中应符合危险品运输的有关规定。

4.3 贮存 存放在清洁、阴凉、干燥处，避免风吹、雨淋、日晒，并应远离火源和热源。在 $25^{\circ} \mathrm{C}$ 以下的有效贮存期为一年，贮存期内允许固体物质沉淀，但经搅拌应可均匀分散。  
4.4 技术安全 干膜润滑剂分散液在运输、贮存和使用中应严格遵守易燃品防火安全的有关规定。涂敷加工应在通风良好的环境中进行，操作人员应尽量减少吸入溶剂蒸气。

# 5 使用建议

选用。

# 参考文献

1 中科院兰州化学物理研究所. HM-200 耐高温二硫化钼干膜润滑剂研制报告. 1997  
2 航空工业总公司430厂，西安航空发动机公司关于10A发动机空气导管组件用高温二硫化钼干膜润滑剂新材料试验结论·1997

编写 陈建敏

审校 陈润斋

# 二硫化钼干膜润滑剂（六）

# FM-510干膜润滑剂

# 1 概述

FM-510二硫化钼干膜润滑剂是单组分加热固化型润滑剂。可在高负荷下长期使用。具有降低摩擦系数、抗微动磨损、防腐蚀、耐多种油介质等特性，适用于各种滑动摩擦部件，如球面轴承、轴颈轴承、活门、活塞、凸轮、滑轨、螺栓、铰链等等。使用温度为 $-55\sim 200^{\circ}C$ ，短时可达 $300^{\circ}$ 。

1.1 牌号及名称 FM-510 二硫化铝干膜润滑剂。  
1.2 基本组成 耐油耐高温有机树脂、二硫化钼细粉、耐磨填料、特种添加剂、溶剂和稀释剂。不含石墨和金属细粉。  
1.3 材料标准 QB/LM-123—1999《FM-510干膜润滑剂技术标准》。  
1.4 使用工艺说明书 LM-123—1999《FM-510干膜润滑剂涂敷工艺说明书》。  
1.5 供应状态 固体润滑剂分散液。  
1.6 应用概况 已用于发动机球面轴承组件上。  
1.7 研制及生产单位 兰州化学物理研究所研制并生产。  
1.8 鉴定级别及日期 1997 年由中国科学院组织鉴定通过。

# 2 性能

2.1物理及化学性能 FM-510干膜润滑剂分散液，按规定的使用工艺在金属底材上涂敷成膜后

的性能见表2-1。

表2-1  

<table><tr><td>项 目</td><td>指 标</td><td>实测值</td><td>试验方法</td></tr><tr><td>外观</td><td>灰黑色,平整,均匀,光滑,无裂纹、针孔、气泡、颗粒等表面缺陷</td><td>合格</td><td>目测</td></tr><tr><td>膜厚/μm</td><td>5~15</td><td>5~15</td><td>千分尺</td></tr><tr><td>附着力</td><td></td><td></td><td></td></tr><tr><td>划圈法/级</td><td></td><td>1</td><td>GB/T 1720</td></tr><tr><td>胶带法</td><td>不出现涂层剥落,不露出金属底材,允许粘下黑粉</td><td>合格</td><td></td></tr><tr><td>柔韧性/mm</td><td>1</td><td>1</td><td>GB/T 1731</td></tr><tr><td>抗冲击性/cm</td><td>≥300</td><td>50</td><td>GB/T 1732</td></tr><tr><td>铝腐蚀性(LY12铝合金阳极氧化,49℃,相对湿度95%,500h)</td><td>不腐蚀</td><td>不腐蚀</td><td></td></tr><tr><td>耐盐雾性(LY12铝合金阳极氧化,5% NaCl水溶液,盐雾沉积量1~2mL/(80cm2·h),35℃,每10min中喷盐雾1min,累计100h)</td><td>不腐蚀</td><td>不腐蚀</td><td>HB 5830</td></tr><tr><td>耐热性</td><td></td><td></td><td></td></tr><tr><td>200℃,100h</td><td>无起皮、鼓泡、变软、开裂,附着力不变</td><td>合格</td><td>GB/T 1735</td></tr><tr><td>300℃,3h</td><td>无起皮、鼓泡、变软、开裂,附着力不变</td><td>合格</td><td>GB/T 1735</td></tr><tr><td>耐低温性(-55℃,3h)</td><td>无起皮、鼓泡、变软、开裂,附着力不变</td><td>合格</td><td>GB/T 1735</td></tr><tr><td>耐液体性</td><td></td><td></td><td></td></tr><tr><td>RP-3喷气燃料(70℃,100h)</td><td>涂层不起泡、变软、剥落,附着力不变</td><td>合格</td><td></td></tr><tr><td>RH-75航空汽油(25℃,100h)</td><td>涂层不起泡、变软、剥落,附着力不变</td><td>合格</td><td></td></tr><tr><td>10号航空液压油(25℃,100h)</td><td>涂层不起泡、变软、剥落,附着力不变</td><td>合格</td><td></td></tr><tr><td>4050号航空润滑油(150℃,100h)</td><td>涂层不起泡、变软、剥落,附着力不变</td><td>合格</td><td></td></tr><tr><td>20号航空润滑油(25℃,100h)</td><td>涂层不起泡、变软、剥落,附着力不变</td><td>合格</td><td></td></tr><tr><td>摩擦磨损性能</td><td></td><td></td><td></td></tr><tr><td>Falex试验机承载能力/N</td><td></td><td>11100</td><td></td></tr><tr><td>耐磨寿命(4448N)/min</td><td>-</td><td>252</td><td></td></tr><tr><td>MRH-3环块试验机摩擦系数(2900N,200r/min)</td><td>0.02~0.06</td><td>0.02~0.06</td><td></td></tr><tr><td>耐磨寿命(2900N,200r/min)/h</td><td>16~24</td><td>18</td><td></td></tr></table>

# 2.2 力学性能

# 2.3 耐环境性能

# 2.4 工艺性能

# 2.5 使用性能

摩擦磨损-载荷速度特性 FM-510 涂层在 MRH-3 高速环块磨损试验机上, 速度 $200 \mathrm{r} / \mathrm{min}$ 下, 摩擦系数 $(\mu)$ 随负荷 $(P)$ 变化的关系曲线见图 2-1。FM-510 涂层在 MRH-3 高速环块磨损试验机上, 2900 N 负荷下, 不同速度和对偶条件对耐磨寿命的影响见图 2-2

图片摘要：该图主要展示 21 摩擦系数随负荷变化的关系曲线。
![](images/c76d4631ce27534c8a0a7baa1cc3a3b4644f168c129dcdeab97351d9be120dae.jpg)  
1-1Cr18Ni9Ti块，环和块都涂膜；2-1Cr18Ni9Ti块， $R_{a} = 0.05\mu \mathrm{m}$

图21 摩擦系数随负荷变化的关系曲线

图2-2 速度和对偶对耐磨寿命的影响  
图片摘要：该图主要展示 2 2 速度和对偶对耐磨寿命的影响。
![](images/aa9fdd3704df53e7d3f09c7b0d9e2103ae7fc9c89b831da3cad6baa4f8ba489f.jpg)  
1 $300\mathrm{r / min}$ ，块上涂膜；2 $200\mathrm{r / min}$ .块上涂膜：3 $100\mathrm{r / min}$ ，块上涂膜；4- $100\mathrm{r / min}$ ，块上不涂膜

# 3 使用工艺

# 3.1 表面准备 要涂敷于膜润滑剂的零件按下述要求进行表面预处理：

钢零件：吹砂及磷化。采用石英砂，其粒度应保证零件表面粗糙度达到设计要求。

铝合金零件：阳极氧化并封闭。

不锈钢零件：吹砂。与钢零件要求相同。

不能进行表面预处理的零件需事先经过试验证明可以满足使用要求，方可涂干膜润滑剂。

3.2 涂膜 经过表面预处理的零件用丙酮清洗，可用喷、浸、刷等方法进行干膜润滑剂的涂敷。采用喷涂方法时，可使用荷花No.2型喷枪，在空气压力 $0.15 \sim 0.20 \mathrm{MPa}$ 的条件下，将固体润滑剂喷涂到试件表面。喷涂环境的相对湿度不大于 $75\%$ 。  
3.3 固化 涂膜后的零件在室温下放置 $30\mathrm{min}$ 以上，放入烘箱中加温固化。经 $120^{\circ}\mathrm{C}, 0.5\mathrm{h}$ 后再经 $190^{\circ}\mathrm{C} \pm 5^{\circ}\mathrm{C}, 1.0\mathrm{h}$ ，或 $120^{\circ}\mathrm{C}, 0.5\mathrm{h}$ 后再经 $165^{\circ}\mathrm{C} \pm 5^{\circ}\mathrm{C}, 2.0\mathrm{h}$ ，试件随炉冷却。

# 4 其他

4.1 包装 用容量为 $1\mathrm{kg}$ 容器盛装。  
4.2 运输 本产品为易燃材料，在运输过程中，应防止雨淋、日光曝晒，并符合运输部门有关规定。  
4.3 贮存 产品应存放在清洁、阴凉干燥处，避免日晒，应隔离火源、热源，贮存温度不高于 $25^{\circ} \mathrm{C}$ 。自生产日期起，贮存期为12个月。超过贮存期，可按QB/LM123-1999规定的项目进行检验，如符合标准规定，可适当延长使用。  
4.4 技术安全 润滑剂分散液在运输、贮存、使用中均应严格遵守易燃品防火安全的有关规定。在

涂膜操作时应通风良好，操作人员应尽量减少吸入溶剂蒸气。

# 5 使用建议

选用。

# 参考文献

1兰州化学物理研究所，FM-510二硫化钼于膜润滑剂研制报告，1997  
2 郑友华, 李冀生, 王美玲. FM-510型粘结固体润滑涂层的摩擦性能. 摩擦学学报, 1998, 18(4)373~376

编写 郑友华

审校 陈润斋

# 二硫化钼干膜润滑剂（七）

# HH-1高比压耐磨干膜润滑剂

# 1 概述

HH-1高比压耐磨干膜润滑剂由二硫化钼、稀土化合物及特种有机树脂粘结剂等组成，具有与金属底材附着力强、高承载、耐腐蚀、摩擦磨损性能好等特点，适用于高载荷条件下的滑动、滚动和滚滑运动的机械零部件的润滑，亦可作为高压静载接触的金属部件的防冷焊润滑剂。

1.1 牌号及名称 HH-1 高比压耐磨干膜润滑剂。  
1.2 基本组成 胶体二硫化钼细粉、特种热固性树脂、稀土化合物等改性填料、稀释剂、固化剂。  
1.3 材料标准 QB/LM-126—1997《HH-1高比压耐磨干膜润滑剂技术标准》。  
1.4 使用工艺说明书 LM-HH-1--1997《HH-1高比压耐磨干膜润滑剂涂敷工艺规范》。  
1.5 供应状态 单包装干膜润滑剂分散液；或对零部件进行涂膜加工。  
1.6 应用概况 已应用于新型战斗机前缘襟翼驱动系统旋转作动器主滑动轴承系统，满足了该系统在高负载条件下的润滑要求。  
1.7 研制及生产单位 中国科学院兰州化学物理研究所研制并生产。  
1.8 鉴定级别及日期 1997年9月由中国科学院组织鉴定通过。

# 2 性能

# 2.1 物理及化学性能

HH-1高比压耐磨干膜润滑剂，按工艺说明书规定的工艺在金属底材上涂敷成膜后的性能见表2-1。

表2-1  

<table><tr><td>项 目</td><td>指 标</td><td>实测值</td><td>试验方法</td></tr><tr><td>涂膜外观</td><td>黑灰色、平整光滑、均匀、无裂纹、针孔、气泡等缺陷</td><td>合格</td><td>目测或用10倍放大镜观察</td></tr><tr><td>涂层厚度/μm</td><td>8~17</td><td>10~16</td><td>GB/T 1764</td></tr><tr><td>分散液中固体物质量分数/%</td><td>≥40</td><td>42</td><td>GB/T 6&#x27;40</td></tr><tr><td>附着力(胶带法)</td><td>膜不脱落,不露底材</td><td>合格</td><td>ASTM D2510</td></tr><tr><td>抗冲击性/cm</td><td>50</td><td>50</td><td>GB/T 1732</td></tr><tr><td>柔韧性/mm</td><td>1</td><td>1</td><td>GB/T 1734</td></tr><tr><td>耐油性(RP-3喷气燃料、120号汽油、7011号润滑脂、7254号润滑脂,室温,24h)</td><td>附着力无变化</td><td>合格</td><td></td></tr><tr><td>摩擦磨损性能(MM-200试验机)</td><td></td><td></td><td>兰州化学物理研究所方法</td></tr><tr><td>摩擦系数</td><td>0.02~0.08</td><td>0.07</td><td></td></tr><tr><td>磨损寿命/m</td><td></td><td></td><td></td></tr><tr><td>滑动(150MPa,0.3m/s)</td><td>≥4000</td><td>~6000</td><td></td></tr><tr><td>滚动(1500MPa,0.3m/s)</td><td>≥4000</td><td>~8000</td><td></td></tr><tr><td>耐盐雾腐蚀(35℃,5%NaCl溶液,沉积量0.13mL/(h·cm²),每10min中喷雾1min)</td><td>48h通过</td><td>100h通过</td><td></td></tr><tr><td>冷热冲击(150℃,6h→干冰,24h)</td><td></td><td></td><td></td></tr><tr><td>附着力</td><td>无变化</td><td>合格</td><td></td></tr><tr><td>分散液贮存性/月</td><td>≥12</td><td>&gt;12</td><td></td></tr><tr><td></td><td>(贮存期内沉底物经搅拌可均匀分散,各项性能合格)</td><td></td><td></td></tr></table>

# 3 使用工艺

3.1 零件表面处理 对待涂膜零部件依要求分别进行砂纸打磨、喷砂处理，砂纸型号及喷砂砂粒粒度以保证零件表面粗糙度及尺寸精度达到设计要求为原则。  
对钢铁部件可进行磷化处理；对铝合金部件可以进行阳极氧化和封孔处理。  
3.2 清洗 涂膜前须用有机溶剂（溶剂汽油、三氯乙烯、丙酮、石油醚等）对欲涂膜零件进行彻底的清洗，除去零件表面油封和其他污染物。可以采用超声波清洗或刷洗工艺。  
3.3 涂膜 根据零件状况和需要，可分别采用喷、浸、刷等工艺进行涂敷，涂敷前应将干膜润滑剂分散液充分搅拌均匀。采用喷涂工艺时，用ZB型1号或2号喷枪，气源可以是压力为 $0.15 \sim 0.20\mathrm{MPa}$ 的清洁压缩空气或氮气，分二至三遍涂敷。  
3.4 固化 涂膜后的零件在室温下放置不少于 $1\mathrm{h}$ ，待涂膜表干后，置于鼓风烘箱中，随炉升温（升温速度 $< 6\mathrm{C} / \mathrm{min}$ ），于 $100\mathrm{C} \pm 3\mathrm{C}$ 条件下恒温 $30\mathrm{min}$ ，再升温至 $150\mathrm{C} \pm 3\mathrm{C}$ 保温 $30\mathrm{min}$ ，继续升温至 $200\mathrm{C} \pm 3\mathrm{C}$ 恒温 $80\mathrm{min}$ ，然后随炉自然冷却。

# 4 其他

4.1 包装 用容量为 $1\mathrm{kg}$ 或 $0.5\mathrm{kg}$ 马口铁罐密闭封装，容器上应标明产品名称、净重、批号、生产日期和生产单位。  
4.2 运输 下膜润滑剂分散液中含易燃溶剂，运输过程中应符合危险品运输的有关规定。  
4.3 贮存 存放在清洁、阴凉、干燥处，避免风吹、雨淋、日晒，并应远离火源和热源。在25℃以下

的有效贮存期为一年，贮存期内允许固体物质沉淀，但经搅拌应可均匀分散。  
4.4 技术安全 HH-1 干膜润滑剂分散液在运输、贮存和使用中应严格遵守易燃品防火安全的有关规定。涂敷加工应在通风良好的环境中进行，操作人员应尽量减少吸入溶剂蒸气。

# 5 使用建议

选用。

# 参考文献

1 中国科学院兰州化学物理研究所. HH-1 高比压耐磨于膜润滑剂研制报告. 1997  
2 航空工业总公司114厂.HH-1干膜润滑剂使用结论.1991

编写 周惠娣

审校 陈润斋

# 石墨干膜润滑剂（一）

# GM-71干膜润滑剂

# 1 概述

GM-71干膜润滑剂由石墨及树脂粘结剂组成。耐热性优良。适用于摩擦条件不恶劣、负荷不太高而工作温度很高的滑动摩擦部位，用以防止表面擦伤或咬粘，减轻零件磨损，如发动机压气机叶片、球面轴承、螺栓及调节器活塞等。一般情况下不和油脂并用，在摩擦不苛刻时，亦可在油介质中使用。长期使用温度为 $300^{\circ}\mathrm{C}$ ，短时可达 $400^{\circ}\mathrm{C}$ 。

GM-71干膜润滑剂和符合英国MSRR9052标准的产品PL-94的性能相当。

1.1 牌号及名称 GM-71 干膜润滑剂。  
1.2 基本组成 胶体石墨、热固性树脂、添加剂、溶剂。  
1.3 材料标准 Q/6S 207-1991《GM-71干膜润滑剂技术标准》。  
1.4 使用工艺说明书 Q/6S Z227-1981《GM-71干膜润滑剂涂覆工艺说明书》。  
1.5 供应状态 小容量罐装分散液，或在需方提供的零件上制成干膜润滑剂。  
1.6 应用概况 已用于涡轮喷气发动机压气机叶片，解决了原先长期存在的叶片榫头磨损严重甚至与压气机盘粘连的故障。  
1.7 研制及生产单位 北京航空材料研究院研制并生产。

# 2 性能

# 2.1 物理及化学性能

GM-71干膜润滑剂分散液，按规定使用工艺在金属底材上涂覆成膜后的性能见表2-1。

表2-1  

<table><tr><td>项 目</td><td>指 标</td><td>实测值</td><td>试验方法</td></tr><tr><td>外观</td><td>均匀平整,无粗糙颗粒、流痕、裂纹、针孔气泡等表面缺陷</td><td>合格</td><td>HB 7056</td></tr><tr><td>厚度/μm</td><td>5~13</td><td>5~13</td><td>HB 7057</td></tr><tr><td>附着力(胶粘带法)</td><td>不露出金属基体,允许粘下黑粉</td><td>合格</td><td>HB 7058</td></tr><tr><td>腐蚀(室温,相对湿度95%,4d)</td><td></td><td></td><td>参照BMS 38</td></tr><tr><td>30CrMnSi钢(镀锌)</td><td>无腐蚀</td><td>合格</td><td></td></tr><tr><td>1Cr18Ni9Ti不锈钢</td><td>无腐蚀</td><td>合格</td><td></td></tr><tr><td>LY12铝,阳极氧化</td><td>无腐蚀</td><td>合格</td><td></td></tr><tr><td>H62黄铜</td><td>无腐蚀,允许变色</td><td>合格</td><td></td></tr><tr><td>耐热性</td><td></td><td></td><td>Q/6S 207</td></tr><tr><td>300℃,3h</td><td>干膜不起泡、剥落或产生裂纹,附着力良好</td><td>合格</td><td></td></tr><tr><td>300℃,200h</td><td>-</td><td>外观无变化,附着力良好。厚度减少14%</td><td></td></tr><tr><td>400℃,10h</td><td>--</td><td>外观无变化,附着力良好。厚度减少16%</td><td></td></tr><tr><td>耐液体性(室温,24h)</td><td></td><td></td><td></td></tr><tr><td>200号汽油</td><td rowspan="3">干膜不起泡、剥落或软化,附着力合格</td><td>合格</td><td>HB 7059</td></tr><tr><td>2号喷气燃料</td><td>合格</td><td></td></tr><tr><td>8号航空润滑油</td><td>合格</td><td></td></tr><tr><td>承载能力(Falex试验机)/kN</td><td>--</td><td>4.45</td><td>参照ASTM D2625</td></tr><tr><td>耐磨寿命(Falex试验机,负荷1.33kN)/min</td><td>--</td><td>150</td><td>参照ASTM D2625</td></tr></table>

# 3 使用工艺

3.1 表面准备 要涂干膜润滑剂的零件按下述进行表面预处理：

钢零件：吹砂及磷化。采用氧化铝砂，其粒度应保证零件表面粗糙度达到设计要求。

不锈钢零件：吹砂。与钢零件要求相同。

铝合金零件：阳极氧化。

不能进行表面预处理的零件需事先经过试验证明可以满足使用要求，方可涂覆干膜润滑剂。

3.2 涂膜 可用喷或刷的方法涂覆。采用喷涂方法时，用ZB型小型喷枪和压力 $240\sim 300\mathrm{kPa}$ 的清洁压缩空气。喷涂环境的相对湿度不大于 $75\%$ 。  
3.3 固化 涂膜后零件在室温下放置不少于 $1\mathrm{h}$ ，然后在 $200^{\circ}\mathrm{C}$ 烘烤 $2\mathrm{h}$ 。

# 4 其他

4.1 包装 用容量为 $1\mathrm{kg}$ 以下容器盛装。  
4.2运输润滑剂分散液含易燃溶剂，运输时应按有关规定进行。  
4.3 贮存 润滑剂分散液贮存在清洁、干燥及阴凉处，避开热源。在室温的贮存期暂定6个月。贮存期内允许固体物质沉淀，但经搅拌后应能恢复成均匀的分散体。  
4.4 技术安全 润滑剂分散液在运输、贮存、使用中均应严格遵守易燃品防火安全的有关规定。在涂膜操作时应通风良好，操作人员应尽量减少吸入溶剂蒸气。

# 5 使用建议

选用。

# 参考文献

1 北京航空材料研究所. GM-71于膜润滑剂研究总结. 1980  
2 第五七零七厂. 于膜润滑剂在涡轮喷气发动机上的应用, 1981

编写 朱昌琳

审校 陈润斋

# 石墨干膜润滑剂（二）

# HM-300耐高温石墨基干膜润滑剂和 HM-303触变型干膜润滑剂

# 1 概述

HM-300 耐高温石墨基干膜润滑剂和 HM-303 触变型干膜润滑剂由石墨、改性填料及特种有机树脂粘结剂等组成，耐热性优良。与金属底材附着力良好，能耐多种油类介质。HM-300 耐高温石墨基干膜润滑剂可用于中高温 $(\leqslant 400^{\circ}\mathrm{C})$ 机械。HM-303 触变型干膜润滑剂系在 HM-300 基础上添加触变剂调制而成，适合于大曲率形状复杂表面的涂敷，并可用于防止紧固件在高温 $(\sim 600^{\circ}\mathrm{C})$ 条件下的烧蚀咬死。

HM-300和HM-303干膜润滑剂的性能分别与英国的PL-94和PL-198干膜润滑剂相当。

1.1 牌号及名称 HM-300 耐高温石墨基干膜润滑剂;HM-303 触变型干膜润滑剂。  
1.2 基本组成 胶体石墨细粉、热固性树脂、触变剂、改性填料、稀释剂、固化剂。  
1.3 材料标准 QB/LM-122—1997《HM-300耐高温石墨基固体润滑涂层技术标准》；QB/LM-124—1997《HM-303触变型干膜润滑剂技术标准》。  
1.4 使用工艺说明书 LM-HM-300—1997《HM-300耐高温石墨基固体润滑涂层涂敷工艺规范》;LM-HM-303—1997《HM-303触变型干膜润滑剂涂敷工艺规范》。  
1.5 供应状态 两种干膜润滑剂均提供单包装干膜润滑剂分散液，或对零部件进行涂膜加工。  
1.6 应用概况 HM-300 耐高温石墨基干膜润滑剂已用于国产发动机高压压气机十级盘、高压后轴安装边、喷嘴衬套、附机气心泵等部件，起高温润滑和防粘作用；HM-303 触变型干膜润滑剂已用于发动机外函道后段紧固件螺纹组件等部件，起防止部件高温烧蚀咬死的作用。  
1.7 研制及生产单位 中国科学院兰州化学物理研究所研制并生产。  
1.8 鉴定级别及日期 HM-300 和 HM-303 干膜润滑剂均于 1997 年 9 月由中国科学院组织鉴定通过。

# 2 性能

# 2.1 物理及化学性能

HM-300 耐高温石墨基干膜润滑剂和 HM-303 触变型干膜润滑剂, 按工艺说明书规定的工艺在金属底材上涂敷成膜后的性能分别见表 2-1 和表 2-2。

表2-1  

<table><tr><td>项 目</td><td>指 标</td><td>实测值</td><td>试验方法</td></tr><tr><td>分散液外观</td><td>灰黑色液体,贮存期内沉淀物经搅拌可分散</td><td>合格</td><td>目测</td></tr><tr><td>分散液粘度/s</td><td>10~15</td><td>11</td><td>GB/T 1723</td></tr><tr><td>分散液细度/μm</td><td>≤20</td><td>10</td><td>GB/T 1724</td></tr><tr><td>涂膜外观</td><td>黑灰色、平整光滑、均匀、无缺陷</td><td>合格</td><td>目测或用10倍放大镜观测</td></tr><tr><td>附着力/级</td><td>≤2</td><td>1</td><td>GB.T 1720</td></tr><tr><td>抗冲击性/cm</td><td>≥50</td><td>50</td><td>GB/T 1732</td></tr><tr><td>柔韧性/mm</td><td>≤2</td><td>1</td><td>GB.T 1731</td></tr><tr><td>耐热性(300℃,100h)</td><td>涂层不裂,不软,附着力无变化</td><td>合格</td><td></td></tr><tr><td>热冲击(400℃,10min→室温,10min,10个周期)</td><td>涂层不裂,不软,附着力无变化</td><td>合格</td><td></td></tr><tr><td>耐油性RP-3喷气燃料(70℃,100h)</td><td>涂层不起泡、不软化、不脱落</td><td>合格</td><td></td></tr><tr><td>4050合成润滑油(150℃,100h)</td><td></td><td>合格</td><td></td></tr><tr><td>腐蚀性</td><td>涂层不对铁、铜、铝质和钛合金底材造成腐蚀</td><td>合格</td><td></td></tr><tr><td>摩擦磨损性能(MHK-500环块试验机1000r/min,320N)</td><td></td><td></td><td></td></tr><tr><td>耐磨寿命/(m/μm)</td><td>100</td><td>~120</td><td></td></tr><tr><td>摩擦系数</td><td>≤0.20</td><td>~0.16</td><td></td></tr><tr><td>分散液贮存稳定性/年</td><td>贮存1年后,性能合格</td><td>≥1</td><td></td></tr></table>

表2-2[2]  

<table><tr><td>项 目</td><td>指 标</td><td>实测值</td><td>试验方法</td></tr><tr><td>分散液外观</td><td>灰黑色液体,贮存期内沉淀物经搅拌可分散</td><td>合格</td><td>目测</td></tr><tr><td>分散液细度/μm</td><td>≤20</td><td>10</td><td>GB/T 1724</td></tr><tr><td>涂膜外观</td><td>黑灰色、平整光滑、均匀、无缺陷</td><td>合格</td><td>目测或用10倍放大镜观测</td></tr><tr><td>附着力/级</td><td>≤2</td><td>1</td><td>GB/T 1720</td></tr><tr><td>抗冲击性/cm</td><td>≥50</td><td>50</td><td>GB/T 1732</td></tr><tr><td>柔韧性/mm</td><td>≤2</td><td>1</td><td>GB/T 1731</td></tr><tr><td>耐热性(涂膜紧固件600℃,100h)</td><td>不咬死,可顺利拆卸</td><td>合格</td><td></td></tr><tr><td>耐油性</td><td></td><td></td><td></td></tr><tr><td>RP-3喷气燃料(70℃,100h)</td><td rowspan="2">涂层不起泡、不软化、不脱落,附着力不变</td><td>合格</td><td></td></tr><tr><td>4050合成润滑油(150℃,100h)</td><td>合格</td><td></td></tr><tr><td>腐蚀性</td><td>涂层不对铁、铜、铝和钛合金底材造成腐蚀</td><td>合格</td><td></td></tr><tr><td>摩擦磨损性能(MHK-500环块试验机1000r/min,320N)</td><td></td><td></td><td></td></tr><tr><td>耐磨寿命/(m/μm)</td><td>100</td><td>~120</td><td></td></tr><tr><td>摩擦系数</td><td>≤0.20</td><td>~0.18</td><td></td></tr><tr><td>分散液贮存稳定性/年</td><td>贮存1年后,性能合格</td><td>≥1</td><td></td></tr></table>

# 3 使用工艺

3.1 零件表面处理 对待涂膜零件依要求分别进行砂纸打磨、喷砂处理，砂纸型号及喷砂砂粒粒度以保证零件表面粗糙度及尺寸精度达到设计要求为原则。

对钢铁零件可进行磷化处理；对铝合金零件可以进行阳极氧化和封孔处理。

紧固件涂膜面，一般不做此项处理。

3.2 清洗 涂膜前须用有机溶剂（溶剂汽油、三氯乙烯、丙酮、石油醚等）对欲涂膜零件进行彻底的清洗，除去零件表面油封和其他污染物。可以采用超声波清洗或刷洗工艺。  
3.3 涂膜 根据零件状况和需要，可分别采用喷、浸、刷等工艺进行涂敷，涂敷前应将干膜润滑剂分散液充分搅拌均匀。采用喷涂工艺时，用ZB型1号或2号喷枪，气源可以是压力为 $0.15 \sim 0.20 \mathrm{MPa}$ 的清洁压缩空气或氮气，分二至三遍涂敷。  
3.4 固化 涂膜后的零件在室温下放置不少于 $1\mathrm{h}$ ，待涂膜表干后，置于鼓风烘箱中，随炉升温（升温速度 $< 6\mathrm{C} / \mathrm{min}$ ）。固化条件均为在 $200\mathrm{C} \pm 3\mathrm{C}$ 条件下恒温 $1\mathrm{h}$ ，然后随炉自然冷却。

# 4 其他

4.1 包装 用容量为 $1\mathrm{kg}$ 或 $0.5\mathrm{kg}$ 马口铁罐密闭封装，容器上应标明产品名称、净重、批号、生产日期和生产单位。  
4.2 运输 两种干膜润滑剂分散液中均含易燃有机溶剂，运输过程中应符合危险品运输的有关规定。  
4.3 贮存 两种产品均应存放在清洁、阴凉、干燥处，避免风吹、雨淋、日晒，并应远离火源和热源。在 $25^{\circ} \mathrm{C}$ 以下的有效贮存期为一年，贮存期内允许固体物质沉淀，但经搅拌应可均匀分散。  
4.4 技术安全 两种干膜润滑剂分散液在运输、贮存和使用中应严格遵守易燃品防火安全的有关规定。涂敷加工应在通风良好的环境中进行，操作人员应尽量减少吸入溶剂蒸气。

# 5 使用建议

选用。

# 参考文献

1 中国科学院兰州化学物理研究所. HM-300 耐高温石墨基固体润滑涂层研制报告. 1997  
2 中国科学院兰州化学物理研究所. HM-303 触变型干膜润滑剂研制报告, 1997  
3 航空工业总公司430厂，西安航空发动机公司关于耐高温石墨基干膜润滑剂的试验结论，1997  
4 航空工业总公司 430 厂，西安航空发动机公司关于触变型干膜润滑剂的试验结论. 1997

编写 陈建敏

审校 陈润斋

# 聚四氟乙烯干膜润滑剂（一）

# GM-45干膜润滑剂

# 1 概述

GM-45干膜润滑剂，由氟碳聚合物及树脂粘结剂组成。可在室温干燥，润滑性优良，在盐雾中对钢、铝不腐蚀，极低温下不龟裂。用于过盈配合的轴-孔界面上，压合力远比二硫化钼干膜润滑剂为小。适用于单面铆接工艺中铝、钢及不锈钢抽钉等紧固件的润滑，性能优于十六醇和二硫化钼干膜润滑剂。亦可用于有较大变形量的金属成形工艺及需要低摩擦的部件上。

1.1 牌号及名称 GM-45 干膜润滑剂。  
1.2 基本组成 氟碳聚合物、热塑性树脂、溶剂。  
1.3 材料标准 Q/6S 332--1983《GM-45干膜润滑剂技术标准》；并符合GJB 903--1990《紧固件用干膜润滑剂》。
