Repository: C-zj02/CFD-claw

<div align="center">

**English** | [中文](#中文版) | [Français](README_FR.md) | [Русский](README_RU.md) | [हिन्दी](README_HI.md) | [العربية](README_AR.md) | [Português](README_PT.md)

# 🚀 Claude Code Python

**A Complete Python Reimplementation Based on Real Claude Code Source**

*From TypeScript Source → Rebuilt in Python with ❤️*

***
**🔥 Active Development • New Features Weekly 🔥**

</div>

***

## 🎯 What is This?

**Clawd Code** is a **complete Python rewrite** of Claude Code, based on the **real TypeScript source code**.

File: RAG-data/中国航空材料手册(第2版) 第10卷  燃料与润滑材料、纺织材料401-438.pdf-e9e757bc-b69c-4f07-848f-3c2311c05bb2.md (part 1 of 2)
续表 2-1  

<table><tr><td rowspan="2">性能</td><td colspan="2">18-970 锦丝套带</td><td colspan="2">22-770 锦丝套带</td></tr><tr><td>指标</td><td>典型值</td><td>指标</td><td>典型值</td></tr><tr><td>颜色</td><td>练白、单黄、单绿</td><td></td><td>练白、草绿</td><td>-</td></tr><tr><td>组织</td><td>平纹套组织</td><td></td><td>纬重平纹套组织</td><td>-</td></tr><tr><td>总经数(参考)/根</td><td>103</td><td>103</td><td>142</td><td>142</td></tr><tr><td>纬密/(根/cm)</td><td>25±2.5</td><td>24.4</td><td>30±2.5</td><td>30.9</td></tr><tr><td>宽度/cm</td><td>18±1.5</td><td>18.2</td><td>22±1.5</td><td>22.5</td></tr><tr><td>单位长度质量/(g/m)</td><td>≤33</td><td>28.0</td><td>≤30</td><td>28.4</td></tr></table>

表2-2  

<table><tr><td rowspan="2">性 能</td><td colspan="2">12-450 锦丝套带</td><td colspan="2">16-750 锦丝套带</td><td colspan="2">16-750A 锦丝套带</td></tr><tr><td>指标(个别)</td><td>典型值</td><td>指标(个别)</td><td>典型值</td><td>指标(个别)</td><td>典型值</td></tr><tr><td>断裂强力/N</td><td>≥4 410</td><td>5 640</td><td>≥7 350</td><td>8 120</td><td>≥7 350</td><td>8 500</td></tr><tr><td>断裂伸长率/%</td><td>≥25</td><td>38.4</td><td>≥25</td><td>34.2</td><td>≥20</td><td>30.0</td></tr><tr><td rowspan="2">性 能</td><td colspan="3">18-970 锦丝套带</td><td colspan="3">22-770 锦丝套带</td></tr><tr><td colspan="2">指标(个别)</td><td>典型值</td><td colspan="2">指标(个别)</td><td>典型值</td></tr><tr><td>断裂强力/N</td><td colspan="2">≥9 510</td><td>10 580</td><td colspan="2">≥7 540</td><td>9 230</td></tr><tr><td>断裂伸长率/%</td><td colspan="2">≥25</td><td>39.0</td><td colspan="2">≥25</td><td>41.7</td></tr></table>

# 3 使用工艺

3.1 裁剪工艺 用样板在工台上描出铺料和划线位置线，按铺料位置线进行单层铺料，划线，带端电热熔结。  
3.2 缝纫工艺 锦丝套带可采用一行或双行锯齿、搭缝或折缝缝合。选用 $19 \sim 20$ 号机针，配以9号防灼锦丝线，线迹密度为 $40^{-\frac{1}{2}}$ 齿/100 mm。

# 4 其他

4.1 包装 采用绞状或圆盘状包装，后者用纸芯卷成圆盘形，并用白色扎线扎紧。以洁净、坚韧的纸包装，再用塑料袋衬垫后装入纸（板）箱。  
4.2 运输 按非危险品运输。注意防雨、防潮。  
4.3 贮存 贮存于温度 $0 \sim 30^{\circ} \mathrm{C}$ ，相对湿度不大于 $70\%$ 的库房内。防止日光直接照射，远离热源，离墙不少于 $1 \mathrm{~m}$ ，离地面不少于 $0.5 \mathrm{~m}$ 。

# 5 使用建议

12-450、16-750、18-970、22-770 锦丝套带：选用；16-750A 锦丝套带：推荐。

# 参考文献

1 宏伟机械厂. 验收试验报告统计资料: No. 带-29. 1999   
2. 宏光机械厂. 验收试验报告统计资料: No. 带-30.1985

编写 蔡敬刚 马衍富

审校 邹小英

# 13-750A、13-900A 锦丝套带

# 1 概述

13-750A、13-900A 锦丝套带均采用 277.8 dtex×8 高强锦丝作经线，277.8 dtex×3 高强锦丝作纬线，分别以平纹套组织和纬重斜纹套组织织造而成。具有手感柔软、厚实、强力大、弹性好等特点。适于作阻力伞、稳定伞伞绳。

1.1 牌号及名称 13-750A 锦丝套带；13-900A 锦丝套带。  
1.2 基本组成 聚酰胺6纤维。  
1.3 材料标准 13-750A 锦丝套带：FZ66312—1995《特种工业用套带》；13-900A 锦丝套带：川Q/RTB033—1995《13-900A 锦丝套带》。

1.4 使用工艺说明书   
1.5 供应状态   
1.6 应用概况 13-750A 锦丝套带：已用作航弹伞伞绳；13-900A 锦丝套带：已用作稳定伞绳。   
1.7 研制及生产单位 四川省海蓉绸厂研制并生产。  
1.8 鉴定级别及日期 13-750A 锦丝套带：1988 年由纺织工业部鉴定通过；13-900A 锦丝套带：1995 年由四川省丝绸公司鉴定通过。

# 2 性能

2.1 物理及化学性能 13-750A 锦丝套带、13-900A 锦丝套带的颜色、组织、总经数、纬密、宽度及单位长度质量见表 2-1。  
2.2力学性能13-750A锦丝套带、13-900A锦丝套带的断裂强力及断裂伸长率见表2-2，  
2.3 耐环境性能  
2.4 工艺性能 裁剪、缝纫工艺性能良好。

表2-1  

<table><tr><td rowspan="2">性能</td><td colspan="2">13-750A 锦丝套带</td><td colspan="2">13-900A 锦丝套带</td></tr><tr><td>指标</td><td>典型值</td><td>指标</td><td>典型值</td></tr><tr><td>颜色</td><td>练白</td><td>-</td><td>练白</td><td>-</td></tr><tr><td>组织</td><td>平纹套</td><td>-</td><td>纬重斜纹套</td><td>-</td></tr><tr><td>总经数/根</td><td>69</td><td>69</td><td>76</td><td>76</td></tr><tr><td>纬密(参考)/(根/5cm)</td><td>26</td><td>26</td><td>21</td><td>23.3</td></tr><tr><td>宽度/mm</td><td>13±1</td><td>13.5</td><td>13±1</td><td>13.8</td></tr><tr><td>单位长度质量/(g/m)</td><td>≤21.0</td><td>19.1</td><td>≤21.0</td><td>20.0</td></tr></table>

注：典型值取自防灼锦丝套带。

表2-2[1]  

<table><tr><td rowspan="2">性能</td><td colspan="2">13-750A 锦丝套带</td><td colspan="2">13-900A 锦丝套带</td></tr><tr><td>指标(个别)</td><td>典型值</td><td>指标(个别)</td><td>典型值</td></tr><tr><td>断裂强力/N</td><td>≥7 360</td><td>8 467</td><td>≥8 820</td><td>9 300</td></tr><tr><td>断裂伸长率/%</td><td>≥30</td><td>33.3</td><td>≥23</td><td>30</td></tr></table>

注：典型值取自防灼锦丝套带。

# 3 使用工艺

3.1 裁剪工艺 单层铺料、划线、电热切割。  
3.2 缝纫工艺 可采用锯齿形针脚缝制，选用 $19 \sim 20$ 号机针，配以9号防灼锦丝线，线迹密度为 $40^{-5}$ 齿/100 mm。

# 4 其他

4.1 包装 采用绞状或圆盘状包装，后者用纸芯卷成圆盘形，并用白色扎线扎紧。以洁净、坚韧的纸包装，再用塑料袋衬垫后、装入纸（板）箱。  
4.2 运输 按非危险品运输。注意防雨、防潮。  
4.3 贮存 贮存于温度 $0 \sim 30^{\circ} \mathrm{C}$ 、相对湿度不大于 $70\%$ 的库房内。防止日光直接照射，远离热源，离墙不少于 $1 \mathrm{~m}$ ，离地面不少于 $0.5 \mathrm{~m}$ 。

# 5 使用建议

推荐。

# 参考文献

1 宏伟机械厂，验收试验报告统计资料：No.带-31.1999

编写 蔡敬刚 马衍富

审校 邹小英

# 27-1200、27-1500、27-1600、36-2500 锦丝套带

# 1 概述

27-1200 锦丝套带采用 $153.3 \mathrm{dtex} \times 9$ 锦丝线作经、纬线，以纬重平纹套组织织造而成。27-1500 锦丝套带采用 $277.8 \mathrm{dtex} \times 8$ 锦丝线作经线， $277.8 \mathrm{dtex} \times 3$ 锦丝线作纬线，以平纹套组织（夹一根黑色标志线）织造而成。27-1600 锦丝套带采用 $277.8 \mathrm{dtex} \times 3 \times 3$ 锦丝线作经线， $153.3 \mathrm{dtex} \times 9$ 锦丝线作纬线，以纬重平纹套组织织造而成。36-2500 锦丝套带采用 $277.8 \mathrm{dtex} \times 8$ 锦丝线作经线， $153.3 \mathrm{dtex} \times 9$ 锦丝线作纬线，以六纬重平纹套组织织造而成。这些套带具有无连接线，手感柔软，强力利用率高，组织较紧密，缝合搭接部的缝合效率较高等特点。根据需要可进行防灼处理。适于作降落伞开伞拉绳、连接绳及吊带等。

1.1 牌号及名称 27-1200 锦丝套带；27-1500 锦丝套带；27-1600 锦丝套带；36-2500 锦丝套带。  
1.2 基本组成 聚酰胺6纤维。  
1.3 材料标准 FZ66312-1995《特种工业用套带》。  
1.4 使用工艺说明书   
1.5 供应状态

1.6 应用概况 27-1200 锦丝套带：已用作运动伞开伞拉绳、水雷伞连接绳及保险绳等；27-1500 锦丝套带：已用作特种航弹伞伞绳；27-1600 锦丝套带：已用作投物伞开锁拉绳、主伞包连接绳及拔销绳等；36-2500 锦丝套带：已用作投物系统吊带及吊带连接带等。  
1.7 研制及生产单位 上海丽新织造厂研制；上海第一织带厂、四川省海蓉绸厂生产。  
1.8 鉴定级别及日期 27-1200、36-2500 锦丝套带：1963 年由纺织工业部批准生产；27-1500、27-1600 锦丝套带：1964 年由纺织工业部批准生产。

# 2 性能

2.1 物理及化学性能 27-1200、27-1500、27-1600、36-2500 锦丝套带的颜色、组织、总经数、纬密、宽度及单位长度质量见表21。  
2.2力学性能 27-1200、27-1500、27-1600、36-2500锦丝套带的断裂强力及断裂伸长率见表2-2。

# 2.3 耐环境性能

2.4 工艺性能 裁剪、缝纫工艺性能良好。

表2-1  

<table><tr><td rowspan="2">性能</td><td colspan="2">27-1200锦丝套带</td><td colspan="2">27-1500锦丝套带1</td><td colspan="2">27-1600锦丝套带1</td><td colspan="2">36-2500锦丝套带1</td></tr><tr><td>指标</td><td>典型值</td><td>指标</td><td>典型值</td><td>指标</td><td>典型值</td><td>指标</td><td>典型值</td></tr><tr><td>颜色</td><td>练白、草绿、海绿</td><td>-</td><td>练白、草绿</td><td>-</td><td>练白、草绿</td><td>-</td><td>练白、海绿</td><td>-</td></tr><tr><td>组织</td><td>纬重平纹套组织</td><td>-</td><td>平纹套组织</td><td>-</td><td>纬重平纹套组织</td><td>-</td><td>六纬重平纹套组织</td><td>-</td></tr><tr><td>总经数(参考)/根</td><td>234</td><td>-</td><td>143</td><td>-</td><td>156</td><td>-</td><td>306</td><td>-</td></tr><tr><td>纬密/(根/cm)</td><td>30±2.5</td><td>29.6</td><td>25±2.5</td><td>25.0</td><td>28±2.5</td><td>28.0</td><td>24±2.5</td><td>24.6</td></tr><tr><td>宽度/mm</td><td>27±1.5</td><td>27.4</td><td>27±1.5</td><td>27.1</td><td>27±1.5</td><td>27.8</td><td>36±2.0</td><td>36.7</td></tr><tr><td>单位长度质量/(g/m)</td><td>≤47.0²</td><td>44.1</td><td>≤54.0²</td><td>48.1</td><td>≤56.0²</td><td>54.6</td><td>≤90.0²</td><td>91.0</td></tr></table>

$①$ 典型值取自防灼锦丝套带。  
② 防灼后可增重 $4\%$ 。

表2-2  

<table><tr><td rowspan="2">性能</td><td colspan="2">27-1200 锦丝套带</td><td colspan="2">27-1500 锦丝套带①</td><td colspan="2">27 1600 锦丝套带①</td><td colspan="2">36 2500 锦丝套带①</td></tr><tr><td>指标(个别)</td><td>典型值</td><td>指标(个别)</td><td>典型值</td><td>指标(个别)</td><td>典型值</td><td>指标(个别)</td><td>典型值</td></tr><tr><td>断裂强力/kN</td><td>≥11.80</td><td>14.2</td><td>≥14.70</td><td>16.8</td><td>≥15.70</td><td>17.3</td><td>≥24.50</td><td>28.1</td></tr><tr><td>断裂伸长率/%</td><td>≥30</td><td>17.8</td><td>≥25</td><td>37.5</td><td>≥25</td><td>50.6</td><td>≥25</td><td>48.9</td></tr></table>

(1) 典型值取自防灼锦丝套带。

# 3 使用工艺

3.1 裁剪工艺 按要求在工台上划出铺料线，进行单层铺料、划线。电热切割。  
3.2 缝纫工艺 缝制吊带系统时，选用 $26\sim 27$ 号机针。配以3号草绿防灼锦丝线，线迹密度为 $15^{*}5$ 针/100mm，厚型缝纫机缝制。

# 4 其他

4.1 包装 用纸芯卷成圆盘形，并用白色扎线扎紧。以洁净、坚韧的纸包装，再用塑料袋衬垫后装入纸（板）箱。  
4.2 运输 按非危险品运输。注意防雨、防潮。

4.3 贮存 贮存于温度 $0 \sim 30^{\circ} \mathrm{C}$ 、相对湿度不大于 $70\%$ 的库房内。防止日光直接照射，远离热源，离墙不少于 $1 \mathrm{~m}$ ，离地面不少于 $0.5 \mathrm{~m}$ 。

# 5 使用建议

选用。

# 参考文献

1 南京宏光空降装备厂，验收试验报告统计资料：No.带-32.1985

审校 征平

# 15-220、20-150、25-350斜纹、 25-350平纹、27-1200、43-900涤丝带

# 1 概述

15-220 涤丝带、25-350 平纹涤丝带均采用 555.5 dtex 涤丝作经线, 277.8 dtex 涤丝作纬线, 以平纹组织织造而成。20-150 涤丝带采用 555.5 dtex 涤丝作经线, 311.4 dtex 涤丝作纬线, 以平纹组织织造而成。25-350 斜纹涤丝带采用 555.5 dtex 涤丝作经线及纬线, 以人字斜纹组织织造而成。27-1200 涤丝带、43-900 涤丝带采用 1111.1 dtex 涤丝作经线, 555.5 dtex 涤丝作纬线, 分别以纬重平纹组织和平纹组织织造而成。具有组织紧密、挺括、重量轻、强度高等特点。由于涤丝材料的伸长小于锦丝, 用作锦丝降落伞的加强带时, 能够起到骨架、承载作用。适于作降落伞伞衣的加强带。

1.1 牌号及名称 15-220 涤丝带；20-150 涤丝带；25-350 斜纹涤丝带；25-350 平纹涤丝带；27-1200 涤丝带；43-900 涤丝带。

1.2 基本组成 聚酯纤维。

1.3 材料标准 15-220、43-900 涤丝带: Q/WFRK116-1997《特种工业用涤丝带》; 20-150 涤丝带: 川蓉 Q/RTB049-1998《20-150 涤丝带》; 25-350 斜纹涤丝带: 川蓉 Q/RTB050-1998《25-350 斜纹涤丝带》; 27-1200 涤丝带: 川蓉 Q/RTB069-1999《27-1200 涤丝带》; 25-350 平纹涤丝带: 川蓉 Q/RTB068-1998《25-350 平纹涤丝带》。

1.4 使用工艺说明书

1.5 供应状态

1.6 应用概况 15-220 涤丝带、20-150 涤丝带、25-350 斜纹涤丝带：已用作救生伞背带系统加强带；27-1200 涤丝带：已用作航弹伞加强带；25-350 平纹涤丝带、43-900 涤丝带：已用作阻力伞加强带。  
1.7 研制及生产单位 15-220 涤丝带、43-900 涤丝带由上海第三织带厂研制并生产；20-150 涤丝带、25-350 斜纹涤丝带、25-350 平纹涤丝带、27-1200 涤丝带；由四川省海蓉钢厂研制并生产。  
1.8 鉴定级别及日期 15-220、43-900 涤丝带：1997 年由中国纺织总会鉴定通过；20-150 涤丝带、25-350 斜纹涤丝带、25-350 平纹涤丝带：1998 年由四川省丝绸公司鉴定通过；27-1200 涤丝带：1999 年由四川省丝绸公司鉴定通过。

# 2 性能

2.1 物理及化学性能 15-220 涤丝带、20-150 涤丝带、25-350 斜纹涤丝带、25-350 平纹涤丝带、27-1200 涤丝带、43-900 涤丝带的颜色、组织、总经数、纬密、宽度及单位长度质量见表 2-1。  
2.2力学性能15-220涤丝带、20-150涤丝带、25-350斜纹涤丝带、25-350平纹涤丝带、27-1200 涤丝带、43-900涤丝带的断裂强力及断裂伸长率见表2-2，

# 2.3 耐环境性能

2.4 工艺性能 裁剪、缝纫工艺性能良好。

表2-1  

<table><tr><td rowspan="2">性能</td><td colspan="2">15-220 涤丝带</td><td colspan="2">20-150 涤丝带</td><td colspan="2">25-350 斜纹涤丝带</td></tr><tr><td>指标</td><td>典型值</td><td>指标</td><td>典型值</td><td>指标</td><td>典型值</td></tr><tr><td>颜色</td><td>灰色</td><td>-</td><td colspan="2">灰色</td><td>灰色</td><td></td></tr><tr><td>组织</td><td>平纹</td><td>-</td><td colspan="2">平纹</td><td>斜纹</td><td></td></tr><tr><td>总经数/根</td><td>76</td><td>76</td><td>58</td><td>58</td><td>128</td><td>128</td></tr><tr><td>纬密/(根/5cm)</td><td>9±1</td><td>9</td><td>≥9</td><td>9.5</td><td>≥11</td><td>11.5</td></tr><tr><td>宽度/cm</td><td>15±1</td><td>15</td><td>20=1</td><td>21</td><td>25±1</td><td>24.5</td></tr><tr><td>单位长度质量/(g/m)</td><td>≤6</td><td>5.4</td><td>≤5</td><td>1.6</td><td>≤10</td><td>8</td></tr><tr><td rowspan="2">性能</td><td colspan="2">25 350 平纹涤丝带</td><td colspan="2">27 1200 涤丝带</td><td colspan="2">43 900 涤丝带</td></tr><tr><td>指标</td><td>典型值</td><td>指标</td><td>典型值</td><td>指标</td><td>典型值</td></tr><tr><td>颜色</td><td>练白</td><td>-</td><td>练白</td><td>-</td><td>练白</td><td></td></tr><tr><td>组织</td><td>平纹</td><td>-</td><td>纬重平纹</td><td></td><td>平纹</td><td></td></tr><tr><td>总经数/根</td><td>132</td><td>132</td><td>225</td><td>225</td><td>136</td><td>136</td></tr><tr><td>纬密/(根/5cm)</td><td>≥7.5</td><td>8.5</td><td>≥20</td><td>21</td><td>7±1</td><td>7.4</td></tr><tr><td>宽度/cm</td><td>25±1</td><td>25</td><td>27±1.5</td><td>26</td><td>43±1</td><td>12</td></tr><tr><td>单位长度质量/(g/m)</td><td>≤10</td><td>9.2</td><td>≤31</td><td>28.9</td><td>≤20</td><td>18.1</td></tr></table>

表2-2  

<table><tr><td rowspan="2">性能</td><td colspan="2">15-220 涤丝带</td><td colspan="2">20-150 涤丝带</td><td colspan="2">25-350 斜纹涤丝带</td></tr><tr><td>指标(个别)</td><td>典型值</td><td>指标(个别)</td><td>典型值</td><td>指标(个别)</td><td>典型值</td></tr><tr><td>断裂强力/N</td><td>≥2 160</td><td>2 670</td><td>≥1 470</td><td>1 940</td><td>≥3 430</td><td>3 980</td></tr><tr><td>断裂伸长率/%</td><td>≤35</td><td>21</td><td>15~30</td><td>21</td><td>15~30</td><td>18.5</td></tr><tr><td rowspan="2">性能</td><td colspan="2">25-350 平纹涤丝带</td><td colspan="2">27-1200 涤丝带</td><td colspan="2">43-900 涤丝带</td></tr><tr><td>指标(个别)</td><td>典型值</td><td>指标(个别)</td><td>典型值</td><td>指标(个别)</td><td>典型值</td></tr><tr><td>断裂强力/N</td><td>3 430</td><td>3 700</td><td>11 760</td><td>15 500</td><td>8 820</td><td>9 800</td></tr><tr><td>断裂伸长率/%</td><td>20~40</td><td>25</td><td>15~30</td><td>25</td><td>≤38</td><td>17.4</td></tr></table>

# 3 使用工艺

3.1 裁剪工艺 在单层带上描出底样，根据描样长度进行多层铺料（不超过100层），按底样扎眼、裁剪。带端电热熔结。  
3.2 继续工艺 选用 $18\sim 20$ 号机针，配以13号防灼锦丝线，线迹密度为 $30^{\circ}$ 针/100mm。

# 4 其他

4.1 包装 采用纸芯卷成圆盘形，并用白色扎线扎紧。以洁净、坚韧的纸包装，再用塑料袋衬垫后

装入纸（板）箱。

4.2 运输 按非危险品运输，注意防雨、防潮。  
4.3 贮存 贮存于温度 $0 \sim 30^{\circ} \mathrm{C}$ 、相对湿度不大于 $70\%$ 的库房内。防止日光直接照射，远离热源，离墙不少于 $1 \mathrm{~m}$ ，离地面不少于 $0.5 \mathrm{~m}$ 。

# 5 使用建议

推荐。

# 参考文献

1 宏伟机械厂. 验收试验报告统计资料: No. 带-33.1999

编写 蔡敬刚 马衍富

审校 邹小英

# 20-1000、25-1500、40-2500、43-800、44-1600 涤丝带

# 1 概述

20-1000、25-1500 涤丝带采用 1666.8 dtex 涤丝作经线, 555.5 dtex 涤丝作纬线, 以平纹组织织造而成。40-2500、44-1600 涤丝带采用 1666.8 dtex 涤丝作经线, 1111.1 dtex 涤丝作纬线, 分别以平纹组织和人字斜纹组织织造而成。43-800 涤丝带采用 555.5 dtex 涤丝作经线及纬线, 以平纹组织织造而成。均具有组织紧密、挺括、厚实、强度高等特点。因涤丝材料的弹性模量较大, 用作降落伞背带时, 不易变形, 不易皱折。适于作降落伞背带系统。

1.1 牌号及名称 20-1000 涤丝带；25-1500 涤丝带；40-2500 涤丝带；43-800 涤丝带；44-1600 涤丝带。  
1.2 基本组成 聚酯纤维。  
1.3 材料标准 20-1000、25-1500、40-2500、44-1600 涤丝带：Q/WFRK116--1997《特种工业用涤丝带》；43-800 涤丝带：川蓉 Q/RTB051--1998《43-800 涤丝带》。  
1.4 使用工艺说明书   
1.5 供应状态   
1.6 应用概况 已用作救生伞、滑翔翼伞背带系统。  
1.7 研制及生产单位 20100 涤丝带、25-1500 涤丝带、40-2500 涤丝带、44-1600 涤丝带：上海第三织带厂研制；上海第三织带厂、四川省海蓉绸厂生产；43-800 涤丝带；四川省海蓉绸厂研制并生产。  
1.8 鉴定级别及日期 20-1000、25-1500、40-2500、44-1600 涤丝带：1997 年由中国纺织总会鉴定通过；43-800 涤丝带：1998 年由四川省丝绸公司鉴定通过。

# 2 性能

2.1物理及化学性能 20-1000涤丝带、25-1500涤丝带、40-2500涤丝带、43-800涤丝带、44-1600

涤丝带的颜色、组织、总经数、纬密、宽度、单位长度质量及厚度见表2-1

2.2力学性能 20-1000 涤丝带、25-1500 涤丝带、40-2500 涤丝带、43-800 涤丝带、44-1600 涤丝带的断裂强力及断裂伸长率见表22。  
2.3 耐环境性能  
2.4 工艺性能 裁剪、缝纫工艺性能良好。

表2-1  

<table><tr><td rowspan="2">性能</td><td colspan="2">20-1000 涤丝带</td><td colspan="2">25-1500 涤丝带</td><td colspan="2">40-2500 涤丝带</td></tr><tr><td>指标</td><td>典型值</td><td>指标</td><td>典型值</td><td>指标</td><td>典型值</td></tr><tr><td>颜色</td><td>黄色</td><td></td><td>黑色、大红</td><td></td><td>黑色、大红</td><td></td></tr><tr><td>组织</td><td>经双重平纹</td><td></td><td>经双重平纹</td><td></td><td>经双重平纹</td><td></td></tr><tr><td>总经数/根</td><td>132</td><td>132</td><td>172</td><td>172</td><td>264</td><td>264</td></tr><tr><td>纬密/(根/cm)</td><td>≥3.5</td><td>3.5</td><td>≥3.5</td><td>3.8</td><td>≥3.5</td><td>3.7</td></tr><tr><td>宽度/cm</td><td>20±1.0</td><td>21.0</td><td>25±1.0</td><td>25.5</td><td>40±1.5</td><td>39.5</td></tr><tr><td>单位长度质量/(g/m)</td><td>≤33</td><td>30.4</td><td>≤43</td><td>11.9</td><td>≤68</td><td>57.5</td></tr><tr><td>厚度(参考)/mm</td><td>1.4</td><td>1.45</td><td>1.7</td><td>1.66</td><td>2.0</td><td>1.56</td></tr><tr><td rowspan="2">性能</td><td colspan="3">43-800 涤丝带</td><td colspan="3">44-1600 涤丝带</td></tr><tr><td colspan="2">指标</td><td>典型值</td><td colspan="2">指标</td><td>典型值</td></tr><tr><td>颜色</td><td colspan="2">灰色</td><td>-</td><td colspan="2">灰色、草绿</td><td></td></tr><tr><td>组织</td><td colspan="2">双层纬重平纹</td><td>-</td><td colspan="2">双层人字斜纹</td><td></td></tr><tr><td>总经数/根</td><td colspan="2">367</td><td>367</td><td colspan="2">300</td><td>300</td></tr><tr><td>纬密/(根/cm)</td><td colspan="2">≥3.5</td><td>3.5</td><td colspan="2">≥6</td><td>6.1</td></tr><tr><td>宽度/cm</td><td colspan="2">43±1.0</td><td>42.5</td><td colspan="2">44±1.0</td><td>44.4</td></tr><tr><td>单位长度质量/(g/m)</td><td colspan="2">≤26</td><td>25.8</td><td colspan="2">≤74</td><td>68.9</td></tr><tr><td>厚度(参考)/mm</td><td colspan="2"></td><td>-</td><td colspan="2">1.6~2.4</td><td>1.68</td></tr></table>

表2-2  

<table><tr><td rowspan="2">性能</td><td colspan="2">20-1000 涤丝带</td><td colspan="2">25-1500 涤丝带</td><td colspan="2">40-2500 涤丝带</td></tr><tr><td>指标(个别)</td><td>典型值</td><td>指标(个别)</td><td>典型值</td><td>指标(个别)</td><td>典型值</td></tr><tr><td>断裂强力/N</td><td>≥9 800</td><td>12 200</td><td>≥14 700</td><td>16 200</td><td>≥24 500</td><td>26 200</td></tr><tr><td>断裂伸长率/%</td><td>≥25</td><td>33</td><td>≥25</td><td>31</td><td>≥30</td><td>30.5</td></tr><tr><td rowspan="2">性能</td><td colspan="3">43-800 涤丝带</td><td colspan="3">44-1600 涤丝带</td></tr><tr><td colspan="2">指标(个别)</td><td>典型值</td><td colspan="2">指标(个别)</td><td>典型值</td></tr><tr><td>断裂强力/N</td><td colspan="2">≥7 850</td><td>10 280</td><td colspan="2">≥15 680</td><td>29 100</td></tr><tr><td>断裂伸长率/%</td><td colspan="2">15~30</td><td>25</td><td colspan="2">≥20</td><td>27</td></tr></table>

# 3 使用工艺

3.1 裁剪工艺 用样板在工台上描出铺料和划线位置线，按铺料位置线进行单层铺料，划线裁剪。带端电热熔结。  
3.2 缝纫工艺 选用 $25\sim 26$ 号机针，配以3号防灼锦丝线，线迹密度为 $15^{\text{片}}$ 针/100mm，厚型缝纫机缝制。

# 4 其他

4.1 包装 采用纸芯卷成圆盘形，并用白色扎线扎紧。以洁净、坚韧的纸包装，再用塑料袋衬垫后装入纸（板）箱。  
4.2 运输 按非危险品运输。注意防雨、防潮。  
4.3 贮存 贮存于温度 $0 \sim 30^{\circ} \mathrm{C}$ 、相对湿度不大于 $70\%$ 的库房内。防止日光直接照射，远离热源，离墙不少于 $1 \mathrm{~m}$ ，离地面不少于 $0.5 \mathrm{~m}$ 。

# 5 使用建议

推荐。

# 参考文献

1 宏伟机械厂. 验收试验报告统计资料: No. 带-34. 1999

编写 蔡敬刚 马衍富

审校 邹小英

# 9-60、19-370阻燃涤丝带、18-180涤丝带

# 1 概述

9-60阻燃涤丝带采用154dtex×3高强涤丝做经线及纬线，以平纹组织织造而成；19-370阻燃涤丝带采用111dtex高强涤丝作主经线，154dtex×3涤丝作连接线，111dtex×2高强涤丝作纬线，以双层平纹织造而成；18-180涤丝带采用154dtex×3涤丝做主经、连接线及纬线，以双层平纹织造而成。9-60阻燃涤线带具有结构紧密、挺括、强度高、断裂伸长率低等特点；19-370阻燃涤丝带具有强度高、重量轻、伸长率较低等特点；18-180涤丝带具有强力高、手感柔软等特点。9-60、19-370阻燃涤丝带还可进行阻燃后处理，阻燃性能良好。9-60阻燃涤丝带适于作救生服装调节绳；19-370阻燃涤丝带适于作氧气面罩挂带；18-180涤丝带适于民航救生衣系带。

1.1 牌号及名称 9-60阻燃涤丝带；19-370阻燃涤丝带；18-180涤丝带。  
1.2 基本组成 聚酯纤维。  
1.3 材料标准 9-60 阻燃涤丝带: 川 Q/RTB038--1996《9-60 阻燃涤丝带》; 19-370 阻燃涤丝带: 川 Q/RTB039--1996《19-370 阻燃涤丝带》; 18-180 涤丝带: 川 Q/RTB063—1998《18-180 涤丝带》。  
1.4 使用工艺说明书   
1.5 供应状态   
1.6 应用概况 9-60阻燃涤丝带：用作救生服装系带；19-370阻燃涤丝带：用作氧气面罩挂带；18-180涤丝带：用作民航救生衣系带。  
1.7 研制及生产单位 四川省海蓉绸厂研制并生产，  
1.8鉴定级别及日期18-180涤丝带：1998年由四川省丝绸公司鉴定通过；9-60阻燃涤丝带、19-

370 阻燃涤丝带: 1996 年由中国纺织总会组织鉴定。

# 2 性能

# 2.1 物理及化学性能

2.1.1 9-60阻燃涤丝带、19-370阻燃涤丝带、18-180涤丝带的颜色、组织、总经数、纬密、宽度、厚度及单位长度质量见表2-1。  
2.1.2 9-60阻燃涤丝带、19-370阻燃涤丝带的阻燃性能见表2-2。  
2.2力学性能9-60阻燃涤丝带、19-370阻燃涤丝带、18-180涤丝带的断裂强力及断裂伸长率见表2-3。  
2.3 耐环境性能  
2.4 工艺性能 裁剪、缝纫工艺性能良好。

表2·1  

<table><tr><td rowspan="2" colspan="2">性能</td><td colspan="2">9-60阻燃涤丝带</td><td colspan="2">19370阻燃涤丝带</td><td colspan="2">18-180涤丝带</td></tr><tr><td>指标</td><td>典型值</td><td>指标</td><td>典型值</td><td>指标</td><td>典型值</td></tr><tr><td colspan="2">颜色</td><td>桔红、草绿</td><td>-</td><td>草绿</td><td>-</td><td>练白、黑色</td><td></td></tr><tr><td colspan="2">组织</td><td>平纹</td><td>-</td><td>双层平纹</td><td></td><td>双层平纹</td><td></td></tr><tr><td rowspan="2">总经数/根</td><td>主经</td><td>70</td><td>-</td><td>104</td><td></td><td>165</td><td></td></tr><tr><td>连接线</td><td>-</td><td>-</td><td>8</td><td></td><td>12</td><td>-</td></tr><tr><td colspan="2">纬密/(根/5mm)</td><td>≥35</td><td>37</td><td>≥29</td><td>32</td><td>≥50</td><td>50</td></tr><tr><td colspan="2">宽度/mm</td><td>9±1</td><td>9</td><td>19±1</td><td>19</td><td>18±1.0</td><td>18</td></tr><tr><td colspan="2">厚度/mm</td><td>0.6±0.1</td><td>0.6</td><td>1.8±0.2</td><td>1.6</td><td>1±0.1</td><td>0.99</td></tr><tr><td colspan="2">单位长度质量/(g/m)</td><td>≤5.0</td><td>4.8</td><td>≤30</td><td>22.1</td><td>≤14</td><td>12.1</td></tr></table>

注：典型值取自草绿带。

表2-2  

<table><tr><td rowspan="2">性能</td><td colspan="2">9-60阻燃涤丝带</td><td colspan="2">19-370阻燃涤丝带</td><td rowspan="2">性能</td><td colspan="2">9-60阻燃涤丝带</td><td colspan="2">19-370阻燃涤丝带</td></tr><tr><td>指标</td><td>典型值</td><td>指标</td><td>典型值</td><td>指标</td><td>典型值</td><td>指标</td><td>典型值</td></tr><tr><td>续燃时间/s</td><td>≤5</td><td>0</td><td>≤5</td><td>0</td><td>重量增加率/%</td><td>≤20</td><td>7</td><td>≤20</td><td>6</td></tr><tr><td>阴燃时间/s</td><td>≤8</td><td>0</td><td>≤8</td><td>0</td><td>强力降低率/%</td><td>≤20</td><td>5</td><td>≤20</td><td>6</td></tr><tr><td>损毁长度/mm</td><td>≤150</td><td>110</td><td>≤150</td><td>70</td><td>耐洗涤次数</td><td>≥10</td><td>合格</td><td>≥10</td><td>合格</td></tr></table>

注：典型值取自草绿带。

表2-3  

<table><tr><td rowspan="2">性能</td><td colspan="2">9-60阻燃涤丝带</td><td colspan="2">19-370阻燃涤丝带</td><td colspan="2">18-180涤丝带</td></tr><tr><td>指标</td><td>典型值</td><td>指标</td><td>典型值</td><td>指标</td><td>典型值</td></tr><tr><td>断裂强力/N</td><td>≥490</td><td>1398</td><td>≥2942</td><td>3562</td><td>≥1800</td><td>2723</td></tr><tr><td>断裂伸长率/%</td><td>≤23</td><td>19.2</td><td>≤30</td><td>30</td><td>≥20</td><td>31</td></tr></table>

注：典型值取自草绿带。

# 3 使用工艺

裁剪工艺 在自然状态下划线、裁剪。

# 4 其他

4.1 包装 用纸芯卷成圆盘形，并用与成品纤维相同的线扎紧，用清洁坚韧的纸包装，再用塑料袋衬垫后装入纸(板)箱等装运。  
4.2 运输 按非危险品运输。注意防雨、防潮。  
4.3 贮存 贮存于温度 $0 \sim 30^{\circ} \mathrm{C}$ 、相对湿度不大于 $70\%$ 的库房内。防止日光直接照射，远离热源，离墙不少于 $1 \mathrm{~m}$ ，离地面不少于 $0.5 \mathrm{~m}$ 。

# 5 使用建议

选用。

# 参考文献

1 汉江机械厂. 验收试验报告统计资料: No. 带-35. 1999

编写张蓉

审校 王幼宁

# 50-5000 厚型涤丝带

# 1 概述

50-5000 厚型涤丝带采用 165 tex 涤丝作主经线, 110 tex 涤丝作纬线, 以双层平纹组织在无梭织带机上织造而成。具有强力高, 重量轻, 伸长率小以及耐老化等特点。已用于投物伞空投系统的牵引绳、吊带、主伞连接绳、换向带和起吊带等主要受力组件。

1.1 牌号及名称 50-5000 厚型涤丝带。  
1.2 基本组成 聚酯纤维。  
1.3 材料标准 Q/WFRK116-1997《航空用涤丝带》。  
1.4 使用工艺说明书   
1.5 供应状态   
1.6 应用概况 已用于投物伞空投系统的牵引绳、吊带、主伞连接绳、换向带和起吊带等主要受力组件。  
1.7研制及生产单位上海第三织带厂研制；上海第三织带厂、四川省海蓉绸厂生产。  
1.8 鉴定级别及日期 1997年由上海纺织工业局批准生产。

# 2 性能

2.1 物理及化学性能 50-5000 厚型涤丝带的颜色、组织、总经数、纬密、宽度、厚度及单位长度质量见表2-1。  
2.2力学性能 50-5000厚型涤丝带的断裂强力及断裂伸长率见表2-2。  
2.3 耐环境性能

# 2.4 工艺性能 裁剪、缝纫工艺性能良好。

表21  
表2-2  

<table><tr><td rowspan="2" colspan="2">性 能</td><td colspan="2">30-5000厚型涤丝带</td><td rowspan="2">性 能</td><td colspan="2">50-5000厚型涤丝带</td></tr><tr><td>指标</td><td>典型值</td><td>指标</td><td>典型值</td></tr><tr><td colspan="2">颜色</td><td>练白</td><td>-</td><td>纬密/(根 5cm)</td><td>15±1.0</td><td>15.5</td></tr><tr><td rowspan="2">组织</td><td>地组织</td><td>双层平纹</td><td></td><td>宽度/mm</td><td>50±2.0</td><td>50</td></tr><tr><td>边组织</td><td>双锁边</td><td>-</td><td>厚度(参考)/mm</td><td>2.7</td><td>2.62</td></tr><tr><td colspan="2">总经数/根</td><td>571</td><td></td><td>单位长度质量/(g/m)</td><td>≤115</td><td>104.8</td></tr></table>

<table><tr><td rowspan="2">性能</td><td colspan="2">50.000 厚型涤丝带</td></tr><tr><td>指标(个别)</td><td>典型值</td></tr><tr><td>断裂强力/kN</td><td>≥49.0</td><td>51.60</td></tr><tr><td>断裂伸长率/%</td><td>≥15</td><td>16.7</td></tr></table>

# 3 使用工艺

3.1 裁剪工艺 按要求在工台上划出铺料线进行单层铺料，划线，电热切割。  
3.2 缝纫工艺 缝制吊带时，选用 $25\sim 27$ 号机针，配以3号防灼锦丝线，线迹密度为 $15^{\frac{3}{5}}$ 针/ $100\mathrm{mm}$ 。厚型缝纫机缝制。

# 4 其他

4.1 包装 用纸芯卷成圆盘形，并用白色扎线扎紧。以洁净、坚韧的纸包装，再用塑料袋衬垫后装入纸（板）箱。  
4.2 运输 按非危险品运输。注意防雨、防潮。  
4.3 贮存 贮存于温度 $0 \sim 30^{\circ} \mathrm{C}$ 、相对湿度不大于 $70\%$ 的库房内。防止日光直接照射，远离热源，离墙不少于 $1 \mathrm{~m}$ ，离地面不少于 $0.5 \mathrm{~m}$ 。

# 5 使用建议

推荐。

# 参考文献

1 南京宏光空降装备厂. 验收试验报告统计资料: No. 带-36. 1999

编写征平

审校 蔡敬刚

# 20-900、27-2500、27-3200 涤丝套带

# 1 概述

20-900 涤丝套带采用 111.1 dtex 涤丝作经线, 555.5 dtex 涤丝作纬线; 27-2500 涤丝套带以 1666.8 dtex 涤丝作经线, 555.5 dtex 涤丝作纬线, 均以纬重平纹套组织织造而成。27-3200 涤丝套带以 1666.8 dtex 涤丝作经线, 111.1 dtex 涤丝作纬线, 以平纹套组织织造而成。该组套带均采用中粗旦高强涤丝, 并采用无梭织机生产, 且具有较高的强重比。适于作降落伞伞绳及连接绳索。

1.1 牌号及名称 20-900 涤丝套带、27-2500 涤丝套带、27-3200 涤丝套带。  
1.2 基本组成 聚酯纤维。  
1.3 材料标准 20-900 涤丝套带：川 Q/RTB044—1998《20-900 涤丝套带》；27-2500 涤丝套带：川 Q/RTB058—1998《27-2500 涤丝套带》；27-3200 涤丝套带：Q/WFRK115—1997《特种工业用涤丝套带》。

1.4 使用工艺说明书   
1.5 供应状态   
1.6 应用概况 20-900 涤丝套带: 已用作阻力伞伞绳; 27-2500 涤丝套带: 已用作航弹伞伞绳; 27-3200 涤丝套带: 已用作阻力伞连接绳索。  
1.7 研制及生产单位 20·900、27-2500 涤丝套带：四川省海蓉绸厂研制并生产；27-3200 涤丝套带：上海第三织带厂研制；四川省海蓉绸厂、上海第三织带厂、苏州织带厂生产。  
1.8 鉴定级别及日期 20-900 涤丝套带: 1997 年由四川省丝绸公司鉴定通过; 27-2500 涤丝套带: 1998 年由四川省丝绸公司鉴定通过; 27-3200 涤丝套带: 1997 年由中国纺织总会鉴定通过。

# 2 性能

2.1 物理及化学性能 20-900 涤丝套带、27-2500 涤丝套带、27-3200 涤丝套带的颜色、组织、总经数、纬密、宽度及单位长度质量见表 2-1。  
2.2力学性能 20-900涤丝套带、27-2500涤丝套带、27-3200涤丝套带的断裂强力及断裂伸长率见表2-2。

2.3 耐环境性能

2.4 工艺性能 裁剪、缝纫工艺性能良好。

表2-1  

<table><tr><td rowspan="2">性能</td><td colspan="2">20-900 涤丝套带</td><td colspan="2">27-2500 涤丝套带</td><td colspan="2">27-3200 涤丝套带</td></tr><tr><td>指标</td><td>典型值</td><td>指标</td><td>典型值</td><td>指标</td><td>典型值</td></tr><tr><td>颜色</td><td>练白</td><td>-</td><td>练白</td><td>-</td><td>练白</td><td>-</td></tr><tr><td>组织</td><td>纬重平纹套</td><td>-</td><td>纬重平纹套</td><td>-</td><td>平纹套</td><td>-</td></tr><tr><td>总经数/根</td><td>154</td><td>154</td><td>264</td><td>264</td><td>348</td><td>348</td></tr><tr><td>纬密/(根/5cm)</td><td>24±2.5</td><td>22</td><td>≥13</td><td>14</td><td>17±2.5</td><td>17.8</td></tr><tr><td>宽度/mm</td><td>20±1.5</td><td>20</td><td>27±1.5</td><td>27</td><td>27±1.5</td><td>28</td></tr><tr><td>单位长度质量/(g/m)</td><td>≤22.0</td><td>19.9</td><td>≤51.0</td><td>49.2</td><td>≤70</td><td>67.9</td></tr></table>

表2-2  

<table><tr><td rowspan="2">性能</td><td colspan="2">20-900 涤丝套带</td><td colspan="2">27-2500 涤丝套带</td><td colspan="2">27-3200 涤丝套带</td></tr><tr><td>指标(个别)</td><td>典型值</td><td>指标(个别)</td><td>典型值</td><td>指标(个别)</td><td>典型值</td></tr><tr><td>断裂强力/N</td><td>≥8 830</td><td>10 200</td><td>≥24 500</td><td>27 800</td><td>≥31 400</td><td>36 000</td></tr><tr><td>断裂伸长率/%</td><td>≥15</td><td>20</td><td>15~30</td><td>20</td><td>≥15</td><td>26.5</td></tr></table>

# 3 使用工艺

3.1 裁剪工艺 单层铺料、划线、电热切割。  
3.2 缝纫工艺 可采用锯齿形针脚缝制，20-900 涤丝套带选用 $19 \sim 20$ 号机针，配以 9 号防灼锦丝线，线迹密度为 $40_{-5}^{+5}$ 齿/100 mm。27-2500 涤丝套带选用 $19 \sim 20$ 号机针，配以 9 号防灼锦丝线，线迹密度为 $43_{-6}^{+5}$ 齿/100 mm。27-3200 涤丝套带选用 $19 \sim 20$ 号机针，配以 8 号防灼锦丝线，线迹密度为 $35_{-5}^{+5}$ 齿/100 mm。

# 4 其他

4.1 包装 20-900 涤丝套带采用绞状包装，并用白色扎线扎紧。以洁净、坚韧的纸包装，再用塑料袋衬垫后装入纸（板）箱；27-2500、27-3200 涤丝套带采用箱装，每箱 $350 \sim 400 \mathrm{~m}$ ，用塑料袋衬垫后，整齐放入纸（板）箱内。  
4.2 运输 按非危险品运输。注意防雨、防潮。  
4.3 贮存 贮存于温度 $0 \sim 30^{\circ} \mathrm{C}$ 、相对湿度不大于 $70 \%$ 的库房内。防止日光直接照射，远离热源，离墙不少于 $1 \mathrm{~m}$ ，离地面不少于 $0.5 \mathrm{~m}$ 。

# 5 使用建议

推荐。

# 参考文献

1 宏伟机械厂. 验收试验报告统计资料: No. 带-37. 1999

编写 蔡敬刚 马衍富

审校 邹小英

# 25-600、25-1000、48-6000芳纶带

# 1 概述

25-600芳纶带采用840dtex芳纶丝作经线，420dtex芳纶丝作纬线；25-1500芳纶带采用1680dtex芳纶丝作经线，840dtex芳纶丝作纬线，以平纹变化组织织造而成。48-6000芳纶带采用1680dtex芳纶丝作经线及纬线，以1/3复合人字斜纹组织织造而成，具有强力高、耐高温性能好等特点，但耐磨性

较差，伸长率和环接强力较低。适于作降落伞加强带及连接绳索。

1.1 牌号及名称 25-600芳纶带、251000芳纶带、48-6000芳纶带。  
1.2 基本组成 芳香族聚酰胺纤维。  
1.3 材料标准 GJB 3029-1997《军用芳纶带规范》。  
1.4 使用工艺说明书   
1.5 供应状态   
1.6 应用概况 25-600芳纶带：已用作救生伞加强带；251000芳纶带：已用作主力伞加强带；48-6000芳纶带：已用作阻力伞连接绳索。  
1.7 研制及生产单位 四川省海蓉绸厂、上海第三织带厂研制并生产。  
1.8 鉴定级别及日期 25-600芳纶带：1997年由四川省丝绸公司鉴定通过；25-1000芳纶带：1993年由中国纺织总会鉴定通过；48-6000芳纶带：1993年中国纺织总会鉴定通过。

# 2 性能

2.1 物理及化学性能 25-600芳纶带、25-1000芳纶带、486000芳纶带的颜色、组织、总经数、纬密、宽度及单位长度质量见表2-1。  
2.2力学性能 25-600芳纶带、25-1000芳纶带、48-6000芳纶带的断裂强力及断裂伸长率见表2-2。

# 2.3 耐环境性能

2.4 工艺性能 裁剪、缝纫工艺性能良好。

表2-1  

<table><tr><td rowspan="2">性能</td><td colspan="2">25-600芳纶带</td><td colspan="2">25-1000芳纶带</td><td colspan="2">48-6000芳纶带</td></tr><tr><td>指标</td><td>典型值</td><td>指标</td><td>典型值</td><td>指标</td><td>典型值</td></tr><tr><td>颜色</td><td>本色</td><td>-</td><td>本色</td><td>-</td><td>本色</td><td>-</td></tr><tr><td>组织</td><td>平纹变化</td><td>-</td><td>平纹变化</td><td>-</td><td>人字斜纹</td><td>-</td></tr><tr><td>总经数/根</td><td>56</td><td>56</td><td>18</td><td>48</td><td>260</td><td>260</td></tr><tr><td>纬密/(根/5cm)</td><td>≥25</td><td>26</td><td>≥40</td><td>11.0</td><td>≥15</td><td>16</td></tr><tr><td>宽度/mm</td><td>25±1.0</td><td>25</td><td>25±1.0</td><td>25.5</td><td>48±1.5</td><td>18</td></tr><tr><td>单位长度质量/(g/m)</td><td>≤7.0</td><td>6.4</td><td>≤12.5</td><td>11.5</td><td>≤52.5</td><td>18.1</td></tr></table>

表2-2  

<table><tr><td rowspan="2">性能</td><td colspan="2">25-600芳纶带</td><td colspan="2">25-1000芳纶带</td><td colspan="2">48-6000芳纶带</td></tr><tr><td>指标(个别)</td><td>典型值</td><td>指标(个别)</td><td>典型值</td><td>指标(个别)</td><td>典型值</td></tr><tr><td>断裂强力/N</td><td>≥5880</td><td>7300</td><td>≥9800</td><td>11530</td><td>≥58800</td><td>66070</td></tr><tr><td>断裂伸长率/%</td><td>≥5</td><td>8.0</td><td>≥5</td><td>7.5</td><td>≥5</td><td>9.0</td></tr></table>

# 3 使用工艺

3.1裁剪工艺 单层铺料，划线裁剪，带端涂聚乙烯醇缩丁醛胶液。  
3.2 缝纫工艺 可采用锯齿形针脚缝制，选用 $18\sim 20$ 号机针，配以10号芳纶线，线迹密度为 $30^{+5}$ 齿/100mm。

# 4 其他

4.1包装采用纸芯卷成圆盘形，并用白色扎线扎紧。以洁净、坚韧的纸包装，再用塑料袋衬垫后

装入纸（板）箱。

4.2 运输 按非危险品运输，注意防雨、防潮。  
4.3 贮存 贮存于温度 $0 \sim 30^{\circ} \mathrm{C}$ , 相对湿度不大于 $70\%$ 的库房内。防止日光直接照射, 远离热源, 离墙不少于 $1 \mathrm{~m}$ , 离地面不少于 $0.5 \mathrm{~m}$ 。

# 5 使用建议

推荐。

# 参考文献

1 宏伟机械厂. 验收试验报告统计资料: No. 带-38. 1999

编写 蔡敬刚 马衍富

审校 邹小英

# 25-1800、27-4000芳纶套带

# 1 概述

25-1800芳纶套带、27-4000芳纶套带均采用1680dtex芳纶丝作经线，420或840dtex芳纶丝作纬线，以平纹套组织织造而成。具有强力高、耐高温性能好等特点，但耐磨性较差，伸长率和环接强力较低。适于作阻力伞伞绳及连接绳索。

1.1 牌号及名称 25-1800 芳纶套带；27-4000 芳纶套带。  
1.2 基本组成 芳香族聚酰胺纤维。  
1.3 材料标准 GJB 3029-1997《军用芳纶带规范》。  
1.4 使用工艺说明书   
1.5 供应状态   
1.6 应用概况 25-1800芳纶套带：已用作阻力伞伞绳；27·4000芳纶套带：已用作阻力伞连接绳索。   
1.7 研制及生产单位 四川省海蓉钢厂研制并生产。  
1.8 鉴定级别及日期 25-1800芳纶套带：1993年中国纺织总会鉴定通过；27-4000芳纶套带：1995年中国纺织总会鉴定通过。

# 2 性能

2.1 物理及化学性能 25-1800芳纶套带、27-4000芳纶套带的颜色、组织、总经数、纬密、宽度及单位长度质量见表2-1。  
2.2力学性能 25·1800芳纶套带、27-4000芳纶套带的断裂强力及断裂伸长率见表2-2。  
2.3 耐环境性能  
2.4 工艺性能 裁剪、缝纫工艺性能良好。

表2-1  

<table><tr><td rowspan="2">性能</td><td colspan="2">25-1800芳纶套带</td><td colspan="2">27-4000芳纶套带</td></tr><tr><td>指标</td><td>典型值</td><td>指标</td><td>典型值</td></tr><tr><td>颜色</td><td>本色</td><td>-</td><td>本色</td><td>-</td></tr><tr><td>组织</td><td>平纹套</td><td></td><td>平纹套</td><td></td></tr><tr><td>总经数/根</td><td>85</td><td>85</td><td>197</td><td>197</td></tr><tr><td>纬密/(根/5cm)</td><td>≥22</td><td>23</td><td>≥13</td><td>11</td></tr><tr><td>宽度/mm</td><td>25±2</td><td>25.5</td><td>27±2</td><td>29</td></tr><tr><td>单位长度质量/(mg/m)</td><td>≤20</td><td>17.6</td><td>≤39.5</td><td>37</td></tr></table>

表2-2  

<table><tr><td rowspan="2">性能</td><td colspan="2">25-1800芳纶套带</td><td colspan="2">27-4000芳纶套带</td></tr><tr><td>指标(个别)</td><td>典型值</td><td>指标(个别)</td><td>典型值</td></tr><tr><td>断裂强力/N</td><td>≥17640</td><td>19 100</td><td>≥39 200</td><td>≤2 000</td></tr><tr><td>断裂伸长率/%</td><td>≥5</td><td>7.7</td><td>≥5</td><td>6.5</td></tr></table>

# 3 使用工艺

3.1 裁剪工艺 单层铺料，划线裁剪，带端涂聚乙烯醇缩丁醛胶液。  
3.2 缝纫工艺 可采用锯齿形针脚缝制，选用 $18\sim 20$ 号机针，配以10号芳纶线，线迹密度为 $30^{+5}$ 齿/100mm。

# 4 其他

4.1 包装 采用纸芯卷成圆盘形，并用白色扎线扎紧。以洁净、坚韧的纸包装，再用塑料袋衬垫后装入纸（板）箱。  
4.2 运输 按非危险品运输。注意防雨、防潮。  
4.3 贮存 贮存于温度 $0 \sim 30^{\circ} \mathrm{C}$ 、相对湿度不大于 $70\%$ 的库房内。防止日光直接照射，远离热源，离墙不少于 $1 \mathrm{~m}$ ，离地面不少于 $0.5 \mathrm{~m}$ 。

# 5 使用建议

推荐。

# 参考文献

1宏伟机械厂，验收试验报告统计资料：No.带-39.1999

编写 蔡敬刚 马行富

审校 邹小英

# FR20芳砜纶带

# 1 概述

FR20芳砜纶带经纬纱均采用 $18.5 \times 2$ dtex、50/50芳纶纤维与芳砜纶纤维的并捻，以平纹组织织造而成。FR20芳砜纶带手感柔软，断裂伸长率低，可与救生服装配套使用。

1.1 牌号及名称 FR20芳砜纶带。  
1.2 基本组成 聚砜酰胺纶纤维；芳香族聚酰胺纤维。  
1.3 材料标准 GJB 2625-1996《代偿服用芳砜纶纺织材料规范》。  
1.4 使用工艺说明书   
1.5 供应状态   
1.6 应用概况 已用作救生服装调节带。  
1.7 研制及生产单位 上海纺织科学研究院研制并生产。  
1.8 鉴定级别及日期 1995 年由中国纺织总会鉴定通过。

# 2 性能

2.1物理及化学性能FR20芳砜纶带的颜色、组织、纬密、宽度、厚度及单位长度质量见表2-1。  
2.2力学性能FR20芳砜纶带的断裂强力及断裂伸长率见表22。  
2.3 耐环境性能  
2.4 工艺性能 裁剪、缝纫工艺性能良好。

表2-1  

<table><tr><td rowspan="2">性能</td><td colspan="2">FR20芳砜纶带</td><td rowspan="2">性能</td><td colspan="2">FR20芳砜纶带</td></tr><tr><td>指标</td><td>典型值</td><td>指标</td><td>典型值</td></tr><tr><td>颜色</td><td>草绿、桔红</td><td>桔红</td><td>宽度/mm</td><td>20±1</td><td>20</td></tr><tr><td>组织</td><td>平纹</td><td></td><td>厚度/mm</td><td>0.8~1.0</td><td>0.95</td></tr><tr><td>纬密/(根/cm)</td><td>16±1.0</td><td>--</td><td>单位长度质量/(g/m)</td><td>≤12</td><td>10.8</td></tr></table>

注：典型值取自桔红带。

表2-2  

<table><tr><td rowspan="2">性能</td><td colspan="2">FR20芳砜纶带</td></tr><tr><td>指标</td><td>典型值</td></tr><tr><td>断裂强力/N</td><td>≥1029</td><td>1095</td></tr><tr><td>断裂伸长率/%</td><td>≤35</td><td>32.2</td></tr></table>

注：典型值取自桔红带。

# 3 使用工艺

裁剪工艺 在自然状态下划线、裁剪。

# 4 其他

4.1 包装 用纸芯卷成圆筒形，并用线扎紧，用清洁、坚韧的纸包装，装入黑色塑料袋后再装入纸（板）箱等装运。

4.2 运输 按非危险品运输。注意防雨、防潮。  
4.3 贮存 贮存于温度 $0 \sim 30^{\circ} \mathrm{C}$ 、相对湿度不大于 $70\%$ 的库房内。防止日光直接照射，远离热源，离墙不少于 $1 \mathrm{~m}$ ，离地面不少于 $0.5 \mathrm{~m}$ 。

# 5 使用建议

推荐。

# 参考文献

1 汉江机械厂. 验收试验报告统计资料: No. 带-40. 1999

编写张蓉

审校 张德仁

# 41五孔棉套带

# 1 概述

41 五孔棉套带是一种宽度为 $41 \mathrm{~mm}$ 的异形棉套带, 中间由连接线均匀分割成独立的五孔棉套, 采用 J24.3 tex×2 棉线作经线, J18.2 tex×2 棉线作纬线, 以平纹套组织为基础在织带机上织造而成。具有组织紧密, 厚薄适中, 可以分别穿套、保护五根金属小弹簧等特点。套带中间一孔染成玫瑰红色, 意在醒目。适于作救生伞的伞包开伞弹簧套。

1.1 牌号及名称 45五孔棉套带。  
1.2 基本组成 天然纤维素纤维（棉）。  
1.3 材料标准 FZ66313—1995《特种工业用异形带》。  
1.4 使用工艺说明书   
1.5 供应状态   
1.6 应用概况 已用作救生伞伞包弹簧套。  
1.7 研制及生产单位 上海国棉二十厂研制；四川省海蓉绸厂生产。  
1.8 鉴定级别及日期 1956年由纺织工业部批准生产。

# 2 性能

2.1物理及化学性能41五孔棉套带的颜色、组织、总经数、纬密、宽度及单位长度质量见表2-1。

表2-1  

<table><tr><td rowspan="2">性 能</td><td colspan="2">41 五孔棉套带</td><td rowspan="2">性 能</td><td colspan="2">41 五孔棉套带</td></tr><tr><td>指标</td><td>典型值</td><td>指标</td><td>典型值</td></tr><tr><td>颜色</td><td>草绿,中间-孔玫瑰红</td><td>--</td><td>纬密/(根/cm)</td><td>14±1</td><td>14.5</td></tr><tr><td>组织</td><td>五孔平纹套组织</td><td>--</td><td>宽度/mm</td><td>41-20-6</td><td>41.2</td></tr><tr><td>总经数(参考)/根</td><td>175</td><td></td><td>单位长度质量/(g/m)</td><td>≤14.2</td><td>13.2</td></tr></table>

# 3 使用工艺

裁剪工艺 多层（一般60层）铺料和电剪裁剪。

# 4 其他

4.1 包装 用纸芯卷成圆盘形，并用白色扎线扎紧。以洁净、坚韧的纸包装，再用塑料袋衬垫后装入纸（板）箱。  
4.2 运输 按非危险品运输。注意防雨、防潮。  
4.3 贮存 贮存于温度 $0 \sim 30^{\circ} \mathrm{C}$ 、相对湿度不大于 $70\%$ 的库房内。防止日光直接照射，远离热源，离墙不少于 $1 \mathrm{~m}$ ，离地面不少于 $0.5 \mathrm{~m}$ 。

# 5 使用建议

推荐。

# 参考文献

1 宏伟机械厂. 验收试验报告统计资料: No. 带-41. 1985

审校 征平

# 6-20、8-80单扣锦丝带

# 1 概述

6-20、8-80单扣锦丝带均采用153.3dtex×2锦丝线作经线、连接线，分别采用153.3dtex×2和153.3dtex×4作纬线，以2/2双层斜纹组织在管形带边间断地织入一根锦丝绳，编织成单扣锦丝带。6-20单扣锦丝带织入一根1.4-7染色锦丝绳；8-80单扣锦丝带织入一根2-50染色锦丝绳。带的一边有等距绳扣，8-80单扣锦丝带还可以进行阻燃处理，是救生服装调节用的专用材料。

1.1 牌号及名称 6-20单扣锦丝带；8-80单扣锦丝带。  
1.2 基本组成 聚酰胺6纤维。  
1.3 材料标准 FZ66313—1995《特种工业用异形带》；8-80阻燃单扣锦丝带：川Q/RTB037—1996《8-80阻燃单扣锦丝带》。  
1.4 使用工艺说明书   
1.5 供应状态   
1.6 应用概况 6-20、8-80 锦丝带已广泛用作高空代偿服、抗荷服及头盔调节带。  
1.7 研制及生产单位 6-20 锦丝带：四川省海蓉绸厂研制并生产；8-80 锦丝带：上海丽新织造厂研制，四川省海蓉绸厂生产；8-80 阻燃锦丝带：天津纺织工学院及四川省海蓉绸厂共同研制，四川省海蓉绸厂生产。  
1.8 鉴定级别及日期 6-20 单扣锦丝带；1981 年由纺织工业部批准生产；8-80 单扣锦丝带：1963 年由纺织工业部批准生产；8-80 阻燃单扣锦丝带：1996 年由中国纺织总会批准生产。

# 2 性能

# 2.1 物理及化学性能

2.1.1 6-20、8-80单扣锦丝带的颜色、组织、总经数、纬密、宽度、单位长度质量、两孔间距离见表2-1。  
2.1.2 8-80阻燃单扣锦丝带的阻燃性能见表2-2。  
2.2力学性能 6-20、8-80单扣锦丝带的断裂强力，绳带间结合力见表2-3。  
2.3 耐环境性能  
2.4 工艺性能 裁剪工艺性能良好。

表2-1  

<table><tr><td rowspan="2">性 能</td><td colspan="2">6-20单扣锦丝带</td><td colspan="2">8-80单扣锦丝带</td><td rowspan="2">性能</td><td colspan="2">6-20单扣锦丝带</td><td colspan="2">8-80单扣锦丝带</td></tr><tr><td>指标</td><td>典型值</td><td>指标</td><td>典型值</td><td>指标</td><td>典型值</td><td>指标</td><td>典型值</td></tr><tr><td>颜色</td><td>草绿</td><td></td><td>草绿</td><td>...</td><td>宽度/cm</td><td>6±1</td><td>6.0</td><td>8±1</td><td>8.2</td></tr><tr><td>组织</td><td>双层2/2斜纹</td><td>-</td><td>双层2/2斜纹</td><td>...</td><td>单位长度质量/(g/m)</td><td>≤3.0</td><td>2.03</td><td>≤6.0</td><td>5.43</td></tr><tr><td>总经数/根</td><td>33</td><td></td><td>53</td><td>...</td><td rowspan="2">两孔间距离/mm</td><td rowspan="2">16±1</td><td rowspan="2">15.6</td><td rowspan="2"></td><td rowspan="2"></td></tr><tr><td>纬密/(根/cm)</td><td>≥13</td><td>14.5</td><td>13±1</td><td>13.3</td></tr></table>

表2-2  

<table><tr><td rowspan="2">性能</td><td colspan="2">8-80阻燃单扣锦丝带</td><td rowspan="2">性能</td><td colspan="2">8-80阻燃单扣锦丝带</td></tr><tr><td>指标</td><td>典型值</td><td>指标</td><td>典型值</td></tr><tr><td>续燃时间/s</td><td>≤5</td><td>0</td><td>重量增加率/%</td><td>≤20</td><td>3</td></tr><tr><td>阴燃时间/s</td><td>≤8</td><td>0</td><td>强力降低率/%</td><td>≤20</td><td>7</td></tr><tr><td>损毁长度/mm</td><td>≤150</td><td>100</td><td>耐洗涤次数</td><td>≤10</td><td>合格</td></tr></table>

表2-3  

<table><tr><td rowspan="2">性能</td><td colspan="2">6-20单扣锦丝带</td><td colspan="2">8-80单扣锦丝带</td></tr><tr><td>指标</td><td>典型值</td><td>指标</td><td>典型值</td></tr><tr><td>断裂强力/N</td><td>≥196</td><td>572</td><td>≥785</td><td>884</td></tr><tr><td>绳带间结合力/N</td><td>≥69</td><td>166</td><td>≥323</td><td>392</td></tr></table>

# 3 使用工艺

缝纫工艺 单扣锦丝带在航空救生服装衣面上缝纫时，选用18号机针，配以13号草绿防灼锦丝线，线迹密度为 $40_{-5}^{+5}$ 针/100mm。

# 4 其他

4.1包装卷绕成圆筒形。用洁净、坚韧的纸包装，再用塑料袋衬垫后装入纸（板）箱。  
4.2 运输 按非危险品运输。注意防雨、防潮。  
4.3 贮存 贮存于温度 $0 \sim 30^{\circ} \mathrm{C}$ 、相对湿度不大于 $70\%$ 的库房内。防止日光直接照射，远离热源，离墙不少于 $1 \mathrm{~m}$ ，离地面不少于 $0.5 \mathrm{~m}$ 。

# 5 使用建议

推荐。

# 参考文献

1 汉江机械厂. 验收试验报告统计资料: No. 带-42.1999

审校 征平

# 30-80纽扣锦丝带

# 1 概述

30-80 纽扣锦丝带采用 $277.8 \mathrm{dtex} \times 2$ 锦丝线作经线, $153.3 \mathrm{dtex} \times 9$ 锦丝线作加强线和纬线, 以中间织有扣孔的平纹组织织造而成。带上有规定尺寸的扣孔, 扣孔之间的距离也有严格要求, 便于穿入调节绳。缝到航空救生服装上能形成分布均匀的、调节方便的扣孔, 是航空服装的专用材料。

1.1 牌号及名称 30-80纽扣锦丝带。  
1.2 基本组成 聚酰胺6纤维。  
1.3 材料标准 FZ66313-1995《特种工业用异形带》。  
1.4 使用工艺说明书   
1.5 供应状态   
1.6 应用概况 已用作航空救生服装调节纽扣带。  
1.7 研制及生产单位 四川省阆中绸厂研制；四川省海蓉绸厂生产。  
1.8 鉴定级别及日期 1964年由纺织工业部批准生产。

# 2 性能

2.1 物理及化学性能 30-80 纽扣锦丝带的颜色、组织、总经数、纬线数、宽度及单位长度质量见表 2-1。  
2.2力学性能 30-80纽扣锦丝带两孔间隙纬向断裂强力见表2-2。  
2.3 耐环境性能  
2.4 工艺性能 裁剪、缝纫工艺性能良好。

表2-1[1]   
表2-2  

<table><tr><td rowspan="2" colspan="2">性 能</td><td colspan="2">30-80 纽扣锦丝带</td><td rowspan="2" colspan="2">性能</td><td colspan="2">30-80 纽扣锦丝带</td></tr><tr><td>指标</td><td>典型值</td><td>指标</td><td>典型值</td></tr><tr><td colspan="2">颜色</td><td>草绿</td><td>-</td><td>纬线数</td><td>扣孔长度上</td><td>22</td><td>--</td></tr><tr><td colspan="2">组织</td><td>中间织有扣孔的平纹组织</td><td>-</td><td colspan="2">宽度/mm</td><td>30±2.0</td><td>30.7</td></tr><tr><td colspan="2">总经数/根</td><td>86</td><td>-</td><td rowspan="2" colspan="2">单位长度质量/(g/m)</td><td rowspan="2">≤13.6</td><td rowspan="2">13.0</td></tr><tr><td>纬线数</td><td>扣孔间隙上</td><td>4×2</td><td>-</td></tr></table>

<table><tr><td rowspan="2">性能</td><td colspan="2">30-80纽扣锦丝带</td></tr><tr><td>指标(个别)</td><td>典型值</td></tr><tr><td>两孔间隙纬向断裂强力/N</td><td>≥785</td><td>886</td></tr></table>

# 3 使用工艺

3.1 裁剪工艺 整卷缝纫后剪断。  
3.2 缝纫工艺 纽扣锦丝带缝在救生服装时，选用16或18号机针，配以15号草绿防灼锦丝线，线迹密度为 $40^{+5}$ 针/100mm，应将带子折叠，单针机缝制。

# 4 其他

4.1 包装 用纸芯卷成圆盘形，并用白色扎线扎紧。以洁净、坚韧的纸包装，再用塑料袋衬垫后装入纸（板）箱。  
4.2 运输 按非危险品运输。注意防雨、防潮。  
4.3 贮存 贮存于温度 $0 \sim 30^{\circ} \mathrm{C}$ , 相对湿度不大于 $70\%$ 的库房内。防止日光直接照射, 远离热源, 离墙不少于 $1 \mathrm{~m}$ , 离地面不少于 $0.5 \mathrm{~m}$ 。

# 5 使用建议

选用。

# 参考文献

1 汉江机械厂. 验收试验报告统计资料: No. 带-43. 1985

审校 征平

# 60-200、80-200、80-201、106-200双纹涤丝带

# 1 概述

60-200、80-200、80 201、106 200 双纹涤丝带均采用 277.8 dtex-5 或 153.3 dtex-9 涤丝为经线，277.8 dtex-22 或 153.3 dtex-38 涤丝线为纬线，均以中间为平纹，两侧为斜纹的特殊组织织造而成。对经、纬向均有强力要求，并且要求纬向强力大于经向强力，同时要求带子两侧斜纹部分经线稀疏，纬线捻度低而松散，质地柔软而富有弹性，胶液易于渗透，达到与飞机座舱玻璃胶结牢固之目的。采用涤丝，使带子耐老化性能好，使用寿命长。适用于飞机座舱玻璃软固定。

1.1 牌号及名称 60-200 双纹涤丝带；80-200 双纹涤丝带；80-201 双纹涤丝带；106-200 双纹涤丝带。  
1.2 基本组成 聚酯纤维。  
1.3 材料标准 FZ66313·1995《特种工业用异形带》。  
1.4 使用工艺说明书   
1.5 供应状态   
1.6 应用概况 已用作歼击机的座舱玻璃软固定带。  
1.7 研制及生产单位 四川阀中绸厂研制；四川省海蓉绸厂生产。  
1.8 鉴定级别及日期 1981年由纺织工业部鉴定通过。

# 2 性能

2.1 物理及化学性能 60-200、80-200、80-201、106-200 双纹涤丝带的颜色、组织、经线根数、纬密、宽度、厚度及单位长度质量见表21。  
2.2力学性能 60-200、80-200、80-201、106-200双纹涤丝带的断裂强力见表2-2。

# 2.3 耐环境性能

2.4 工艺性能 双纹涤丝带的裁剪、缝纫工艺性能良好，

表2-1  

<table><tr><td rowspan="2" colspan="3">性能</td><td colspan="2">60-200双纹涤丝带</td><td colspan="2">80-200双纹涤丝带</td></tr><tr><td>指标</td><td>典型值</td><td>指标</td><td>典型值</td></tr><tr><td colspan="3">颜色</td><td>原色</td><td>--</td><td>原色</td><td>--</td></tr><tr><td colspan="3">组织</td><td>平纹斜纹联合组织,平纹宽44.5~45.5mm,斜纹宽14.5~15.5mm</td><td>--</td><td>平纹斜纹联合组织,平纹宽59~61mm,斜纹宽19.5~20.5mm</td><td>--</td></tr><tr><td rowspan="4">经线根数(参考)根</td><td colspan="2">总经</td><td>47</td><td>--</td><td>61</td><td>--</td></tr><tr><td rowspan="3">主经</td><td>平纹</td><td>37</td><td>--</td><td>49</td><td>--</td></tr><tr><td>嵌线</td><td>1</td><td>--</td><td>1</td><td>--</td></tr><tr><td>斜纹</td><td>9</td><td>--</td><td>11</td><td>--</td></tr><tr><td colspan="3">宽度/mm</td><td>60±2.0</td><td>--</td><td>80±2.5</td><td>83.8</td></tr><tr><td colspan="3">纬密/(根/cm)</td><td>39~42</td><td>--</td><td>39~42</td><td>--</td></tr><tr><td colspan="3">厚度/mm</td><td>≤1.25</td><td>--</td><td>≤1.25</td><td>0.98</td></tr><tr><td colspan="3">单位长度质量/(g/m)</td><td>≤.48</td><td>--</td><td>≤60</td><td>53.9</td></tr><tr><td rowspan="2" colspan="3">性能</td><td colspan="2">80-201双纹涤丝带</td><td colspan="2">106 200双纹涤丝带</td></tr><tr><td>指标</td><td>典型值</td><td>指标</td><td>典型值</td></tr><tr><td colspan="3">颜色</td><td>原色</td><td>--</td><td>原色</td><td>--</td></tr><tr><td colspan="3">组织</td><td>平纹斜纹联合组织,平纹宽49~51mm,斜纹宽29.5~30.5mm</td><td>--</td><td>中间平纹宽为42mm,两侧斜纹,一侧宽为28.5mm,-侧宽为35.5mm两侧斜纹与平纹交界处各嵌一根有色线</td><td>--</td></tr><tr><td rowspan="4">经线根数(参考)根</td><td colspan="2">总经</td><td>59</td><td>--</td><td>71</td><td>--</td></tr><tr><td rowspan="3">主经</td><td>平纹</td><td>41</td><td>--</td><td>--</td><td>--</td></tr><tr><td>嵌线</td><td>1</td><td>--</td><td>--</td><td>--</td></tr><tr><td>斜纹</td><td>17</td><td>--</td><td>--</td><td>--</td></tr><tr><td colspan="3">宽度/mm</td><td>80±2.5</td><td>--</td><td>106+2/3</td><td>106.1</td></tr><tr><td colspan="3">纬密/(根/5cm)</td><td>39~42</td><td>--</td><td>≥39</td><td>41</td></tr><tr><td colspan="3">厚度/mm</td><td>≤1.25</td><td>--</td><td>≤1.25</td><td>1.02</td></tr><tr><td colspan="3">单位长度质量/(g/m)</td><td>≤60</td><td>--</td><td>≤75</td><td>63.9</td></tr></table>

注：1 在两侧平纹交界处各嵌有 1 根有色涤丝线或锦丝线，作为胶粘标志线。  
2 在符合表中各项指标情况下，总经数可以增加或减少。

表2-2  

<table><tr><td rowspan="2">性能</td><td colspan="2">80-201双纹涤丝带</td><td colspan="2">106-200双纹涤丝带</td></tr><tr><td>指标</td><td>典型值</td><td>指标</td><td>典型值</td></tr><tr><td>经向断裂强力/(N/5cm)</td><td>≥1960</td><td></td><td>≥1960</td><td>2760</td></tr><tr><td>纬向断裂强力/(N/2.5cm×5cm)</td><td>≥4410</td><td></td><td>≥4410</td><td>5377</td></tr><tr><td rowspan="2">性能</td><td colspan="2">60-200双纹涤丝带</td><td colspan="2">80-200双纹涤丝带</td></tr><tr><td>指标</td><td>典型值</td><td>指标</td><td>典型值</td></tr><tr><td>经向断裂强力/(N/5cm)</td><td>≥1960</td><td>2405</td><td>≥1960</td><td>2520</td></tr><tr><td>纬向断裂强力/(N/2.5cm×5cm)</td><td>≥4410</td><td>5450</td><td>≥4410</td><td>5470</td></tr></table>

# 3 使用工艺

单层自然铺放，电热切割，按飞机座舱盖软固定带的专用胶接工艺说明书进行胶接。

# 4 其他

4.1 包装 用纸芯卷成圆盘形，并用白色扎线扎紧。以洁净、坚韧的纸包装，再用塑料袋衬垫后装入纸（板）箱。  
4.2 运输 按非危险品运输。注意防雨、防潮。  
4.3 贮存 贮存于温度 $0 \sim 30^{\circ} \mathrm{C}$ 、相对湿度不大于 $70\%$ 的库房内。防止日光直接照射，远离热源，离墙不少于 $1 \mathrm{~m}$ ，离地面不少于 $0.5 \mathrm{~m}$ 。

# 5 使用建议

选用。

# 参考文献

1 南京宏光空降装备厂，成都飞机制造厂，验收试验报告统计资料：No.带-44.1985

审校 征平

# 15-350、20-350、25-350、40-350 锦丝搭扣带

# 1 概述

15-350、20-350、25-350、40-350 锦丝搭扣带有勾面(G)和绒面(R)两种型号，均采用 133.3 dtex 锦丝作地经，177.8 dtex 锦丝作纬线，勾面型用直径 $0.25 \mathrm{~mm}$ 锦丝作勾经，以纱罗组织织造而成；绒面型采用 222 dtex 或 233 dtex 锦丝作绒经，以纱罗组织织造而成。均具有使用方便，离合迅速，扣合力可按需要进行调节等优点。主要用于高空救生服及降落伞提包。

1.1 牌号及名称 15-350 锦丝搭扣带；20-350 锦丝搭扣带；25-350 锦丝搭扣带；40-350 锦丝搭扣带。

1.2 基本组成 聚酰胺6纤维。  
1.3 材料标准 FZ 66315-1995《特种工业用锦丝搭扣带》。  
1.4 使用工艺说明书   
1.5 供应状态   
1.6 应用概况 已用于抗荷服和降落伞提包等产品。
