Repository: C-zj02/CFD-claw

<div align="center">

**English** | [中文](#中文版) | [Français](README_FR.md) | [Русский](README_RU.md) | [हिन्दी](README_HI.md) | [العربية](README_AR.md) | [Português](README_PT.md)

# 🚀 Claude Code Python

**A Complete Python Reimplementation Based on Real Claude Code Source**

*From TypeScript Source → Rebuilt in Python with ❤️*

***
**🔥 Active Development • New Features Weekly 🔥**

</div>

***

## 🎯 What is This?

**Clawd Code** is a **complete Python rewrite** of Claude Code, based on the **real TypeScript source code**.

File: RAG-data/中国航空材料手册(第2版) 第2卷 变形高温合金 铸造高温合金(1)201-400.pdf-1e147c2f-2d4f-423b-8192-e0a1038b07aa.md (part 1 of 12)
不同规范变形的试样于 $950\mathrm{C},1\mathrm{h}$ ，空冷固溶处理后的再结晶图见图5-3。在 $900\sim 1000\mathrm{C}$ 温度变形，如变形量 ${>}20\%$ ，则经 $950\mathrm{C}$ 固溶后均能获得均匀细小的再结晶晶粒。

图片摘要：该图片为文档封面或首页内容，主题与6 功能考核试验相关。
![](images/e80c1f45929d28662b94837e00f744f4e7a11fa2a19a850f6cd290e97256b737.jpg)  
$\circ$ 一表面内部均未裂； $\times$ 一表面裂；  
$\otimes$ 一表面未裂内部裂；  
一根据试样表面评定的最大塑性；  
--根据试样表面和内部评定的最大塑性

图5-2 合金动态再结晶图[5]  
图5-1 合金最大塑性图[4]  
图片摘要：该图主要展示 5 1 合金最大塑性图[4]。
![](images/04b21f9a2905b74366460bc91ddafd96904bfbfd826f96240ce22d9960430a83.jpg)  
$\circ$ 一未再结晶； $\otimes$ 一部分再结晶； $\bullet$ 一完全再结晶

5.1.3 合金含铌量较高, 铸锭有较大的偏析, 热加工前铸锭需在 $1140 \sim 1160^{\circ} \mathrm{C}$ 进行 $30 \mathrm{~h}$ 的均匀化处理。  
5.1.4 合金具有良好的热加工塑性。铸锭和坏料的锻造加热温度为 $1110^{\circ}\mathrm{C} \pm 10^{\circ}\mathrm{C}$ ，锻造温度范围为 $1100 \sim 900^{\circ}\mathrm{C}$ 。成品锻件（如环形件）最后一火采用温加工，变形温度范围为 $850 \sim 750^{\circ}\mathrm{C}$ 。变形量应大于 $30\%$ ，以获得高的强度和良好的缺口持久性能。  
5.2 焊接性能 合金具有满意的焊接性能，可用多种方法进行焊接。但当焊接时的温度高于合金再结晶温度时，可使焊缝周围区域发生完全再结晶而导致金属软化，甚至产生缺口敏感。  
5.3 零件热处理工艺 同1.5条材料的热处理制度。  
5.4 表面处理工艺 为提高合金的抗氧化和耐腐蚀能力，在较高温度下工作的零部件可采用料浆渗Al或料浆渗Al-Si涂层，并结合零件的热处理工艺进行渗涂和扩散处理，即：845C,1h涂层渗涂+（720C,8h,在2h内炉冷至620℃,8h,空冷）的氩气保护扩散处理，涂层厚度约 $15\mu \mathrm{m}$ 。  
5.5 切削加工和磨削性能 合金可以满意地进行切削加工。

图片摘要：该图主要展示 5 3 固溶后的再结晶图[5]。
![](images/dd0c0f43b8c1769ff21487184b6143a4f2cfb289a47c616cda7a4e6e535423f2.jpg)  
图5-3 $950^{\circ}C$ 固溶后的再结晶图[5]

# 6 功能考核试验

# 7 使用建议

推荐。

# 参考文献

1 上钢五厂，钢铁研究总院，北京航空材料研究所，金属研究所．低膨胀GH903合金研制总结  
2 北京航空材料研究院. GH903 低膨胀高温合金. 航空材料学报（专题资料）(1). 1992  
3 上钢五厂、钢铁研究总院、北京航空材料研究所、金属研究所. GH903合金全面性能总结  
4 上钢五厂.GH903合金中 $\pmb{\eta}$ 相溶解析出规律及其对性能影响的研究  
5 吴学鲁等. GH903合金工艺塑性及再结晶研究  
6 上钢五厂，GH903合金的熔炼及热加工工艺

编写 郑汉平

审校 张绍维

# GH907

# 1 概述

GH907是一种以铁-镍-钴为基的低膨胀高温合金，用铌、钛、硅和微量硼进行综合强化，在 $650^{\circ}\mathrm{C}$ 以下具有很高的强度，低的膨胀系数，良好的热疲劳性能以及几乎恒定不变的弹性模量。居里点（拐点）为 $400\sim 450^{\circ}\mathrm{C}$ ，居里点以下呈铁磁性，居里点以上呈顺磁性。该合金适合于制造 $650^{\circ}\mathrm{C}$ 以下，控制间隙大小的各类航空发动机环形件和机匣，如高压压气机后机匣、承力环和隔热环等。供应的主要产品有棒材、锻件、板材和带材。

1.1 材料牌号 GH907。  
1.2 相近牌号 Incoloy 907(美国)。  
1.3 材料的技术标准

Q/6S1029--1992 《低膨胀GH907合金棒材、圆饼和环形件标准》  
Q/5B4028—1992 《GH907低膨胀高温合金环形件技术条件》  
Q/5B4062-1992 《GH907高温合金冷拉焊丝》  
Q/5B4095—1995 《GH907合金冷轧板材、带材》  
Q/3B4065—1993 《GH907合金棒材》  
Q/3B4068--1993 《GH907合金环形锻件》  
1.4 化学成分 见表1-1。  
1.5 热处理制度 合金有两种热处理制度，即：

制度A： $1040\mathrm{C}\pm 15\mathrm{C},1\mathrm{h}$ ，空冷或快冷 $\text{一} 8 0 0   \mathrm { C } \pm 1 5   \mathrm { C } , 1 6 \mathrm { h }$ ，以 $55\mathrm{C / h}$ 的速度炉冷至 $620\mathrm{C}\pm$ $15\mathrm{C},8\mathrm{h}$ ，空冷。

制度B: $980\mathrm{C} \pm 15\mathrm{C}, 1\mathrm{h}$ , 空冷或快冷 $-775\mathrm{C} \pm 15\mathrm{C}, 12\mathrm{h}$ , 以 $55\mathrm{C/h}$ 的速度炉冷至 $620\mathrm{C} \pm 15\mathrm{C}, 8\mathrm{h}$ , 空冷。

%

表1-1  

<table><tr><td>C</td><td>Ni</td><td>Co</td><td>Ti</td><td>Fe</td><td>Nb+Ta</td><td>Si</td></tr><tr><td>≤0.06</td><td>35.0~40.0</td><td>12.0~16.0</td><td>1.30~1.80</td><td>余</td><td>4.30~5.20</td><td>0.07~0.35</td></tr><tr><td>Cr</td><td>Al</td><td>B</td><td>Mn</td><td>Cu</td><td>S</td><td>P</td></tr></table>

不大于  

<table><tr><td>1.00</td><td>0.20</td><td>0.012</td><td>1.00</td><td>0.50</td><td>0.015</td><td>0.015</td></tr></table>

1.6 品种规格与供应状况 可供应各种规格的棒材、圆饼、环坯以及环形件和板材、带材。棒材、圆饼、环坯于锻态或轧态不经热处理供应，棒材需车光交货；圆饼端面及内、外径车光并倒角 $5\sim 10\mathrm{mm}$ 交货。环形件经固溶处理交货。板材、带材经固溶、酸洗、精整后供应。  
1.7 熔炼与铸造工艺 合金采用真空感应熔炼加真空电弧重熔，或真空感应加电渣重熔工艺生产。  
1.8 应用概况与特殊要求 相似合金在国外已广泛用于航空发动机的各种控制间隙的环形件，可明显提高发动机效率。在国内该合金已在多种航空发动机上应用，用于制造高压压气机转子外环块、后机匣、承力环、燃烧室封严环、蜂窝座、高压涡轮机匣后段、支撑环和隔热环等，通过了长期试车考验，并投入了批量生产。该合金由于不含抗氧化元素，在高温下（高于 $700^{\circ}\mathrm{C}$ ）长期使用时，应采用适当的防护涂层。

# 2 物理及化学性能

# 2.1 热性能

2.1.1 熔化温度范围 $1335\sim 1400\mathrm{C}^{[1]}$   
2.1.2 热导率 $95^{\circ} \mathrm{C}$ 下的 $\lambda = 15.6 \mathrm{~W} / (\mathrm{m} \cdot \mathrm{C})^{[1]}$ 。  
2.1.3 比热容 $20^{\circ}\mathrm{C}$ 下的 $c = 431 \mathrm{~J} / (\mathrm{kg} \cdot \mathrm{C})^{[1]}$ 。  
2.1.4 线膨胀系数 见图2-1。  
2.1.5 居里点（拐点）温度 $410 \sim 450^{\circ} \mathrm{C}^{[1]}$ 。  
2.2 密度 $\rho = 8.28\mathrm{g / cm}^3$   
2.3 电性能 电阻率见表2-1。

图片摘要：该图主要展示 2 1 线膨胀系数[2]。
![](images/8b65d566dabbd07cc870719dec2ac07237f81111ec745769cff141b9f72453b4.jpg)  
图2-1 线膨胀系数[2]

表2-1[3]   

<table><tr><td>θ/℃</td><td>20</td><td>100</td><td>200</td><td>300</td><td>400</td><td>500</td><td>600</td><td>700</td><td>800</td></tr><tr><td>ρ/(10-6Ω·m)</td><td>0.73</td><td>0.83</td><td>1.02</td><td>1.17</td><td>1.29</td><td>1.35</td><td>1.39</td><td>1.40</td><td>1.38</td></tr></table>

表2-2[3]  

<table><tr><td>试验时间/h</td><td>100</td><td>500</td><td>1000</td><td>1500</td><td>2000</td></tr><tr><td>氧化速率/(g/(m2·h))</td><td>0.276</td><td>0.064</td><td>0.055</td><td>0.036</td><td>0.036</td></tr></table>

2.4 磁性能 合金在 $450\mathrm{C}$ 以下呈铁磁性，在 $450\mathrm{C}$ 以上呈顺磁性。

# 2.5 化学性能

# 2.5.1 抗氧化性能

2.5.1.1 合金在 $650\mathrm{C}$ 空气介质中试验不同时间的氧化速率见表2-2。

2.5.1.2 合金在 $700\mathrm{C}$ 以上长期使用时，氧化较明显，可采用NiCrAlY硅藻土复合涂层或渗铝进行防护。合金基体和采用NiCrAlY硅藻土复合涂层后 $800\mathrm{C}$ 的抗氧化性能见表2-3。

表2-3  

<table><tr><td rowspan="2">材料</td><td>氧化增重/(g/m2)</td><td>氧化速率/(g/(m2·h))</td><td>氧化增重/(g/m2)</td><td>氧化速率/(g/(m2·h))</td><td>氧化增重/(g/m2)</td><td>氧化速率/(g/(m2·h))</td></tr><tr><td colspan="2">50h</td><td colspan="2">100h</td><td colspan="2">150h</td></tr><tr><td>GH907</td><td>81.2</td><td>1.62</td><td>112.9</td><td>1.13</td><td>125.1</td><td>0.83</td></tr><tr><td>GH907+复合涂层</td><td>46.6</td><td>0.90</td><td>50.7</td><td>0.51</td><td>54.1</td><td>0.36</td></tr></table>

2.5.2 耐腐蚀性能 采用燃气腐蚀和热腐蚀方法, 将磨光的试样放入燃气中 $50 \mathrm{~h}$ 和 $100 \mathrm{~h}$ , 燃油流

量 $0.2 \mathrm{~L} / \mathrm{h}$ , 油气比 $1:45$ , 海水 $20 \times 10^{-6} \sim 50 \times 10^{-6}$ , 温度为 $700^{\circ} \mathrm{C}$ 。热腐蚀试验时将试样涂覆盐, 在 $700^{\circ} \mathrm{C}$ 加热 $25 \mathrm{~h}$ , 然后出炉, 反复循环进行试验。用增重法表征腐蚀程度, 为了提高合金的耐腐蚀性能, 可采用固态渗铝工艺在表面形成以 $\alpha-\mathrm{Al}_{2} \mathrm{O}_{3}$ 和 $\mathrm{Fe}(\mathrm{CoAl})_{2} \mathrm{O}_{4}$ 为主的氧化膜, 起保护作用。渗铝和未渗铝的合金耐腐蚀性能见表2-4。

表2-4[2]  

<table><tr><td rowspan="2">试验时 间/h</td><td colspan="2">燃气腐蚀增重 \( /\left( {\mathrm{g}/{\mathrm{m}}^{2}}\right) \)</td><td colspan="2">热腐蚀增重 \( /\left( {\mathrm{g}/{\mathrm{m}}^{2}}\right) \)</td></tr><tr><td>合 金</td><td>渗 A1</td><td>合 金</td><td>渗 A1</td></tr><tr><td>50</td><td>51.50</td><td>4.40</td><td>327</td><td>46.0</td></tr><tr><td>100</td><td>78.60</td><td>9.10</td><td>302</td><td>48.0</td></tr></table>

# 3 力学性能

# 3.1 技术标准规定的性能

3.1.1 榫材、圆饼和环形件技术标准规定的性能见表3-1。  
3.1.2 冷轧板材、带材技术标准规定的性能见表3-2。

表3-1  

<table><tr><td rowspan="3">材料标准</td><td rowspan="3">热处理状态</td><td rowspan="3">θ/C</td><td colspan="4">拉伸性能</td><td colspan="2">持久性能①</td><td rowspan="3">20℃~400℃平均线膨胀系数α/10-6C-1</td><td rowspan="3">拐点/℃</td></tr><tr><td>σb/MPa</td><td>σP0.2/MPa</td><td>δ5/%</td><td>ψ/%</td><td rowspan="2">σ/MPa</td><td rowspan="2">t/h</td></tr><tr><td colspan="4">不小于</td></tr><tr><td rowspan="4">Q/6S1029-1992</td><td rowspan="2">980℃,1h,空冷+775℃,12h,以55℃/h,随炉冷至620℃,8h,空冷</td><td>20</td><td>1035</td><td>725</td><td>5</td><td>7.5</td><td>-</td><td>--</td><td rowspan="4">7.2~8.1</td><td rowspan="4">400~500</td></tr><tr><td>540</td><td>825</td><td>585</td><td>12</td><td>30</td><td>825</td><td>≥60</td></tr><tr><td rowspan="2">1040℃,1h,空冷+800℃,16h,以55℃/h,随炉冷至620℃,8h,空冷</td><td>20</td><td>1070</td><td>655</td><td>5</td><td>5</td><td>-</td><td>-</td></tr><tr><td>540</td><td>-</td><td>-</td><td>-</td><td>-</td><td>760</td><td>≥100</td></tr></table>

① 缺口半径 $r = 0.5\mathrm{mm}$ 或 $0.9\mathrm{mm}$ 。

表3-2[5]  

<table><tr><td rowspan="3">材料标准</td><td rowspan="3">热处理状态</td><td rowspan="3">θ/C</td><td colspan="3">拉伸性能</td><td colspan="2">持久性能①</td><td rowspan="3">20C~400C平均线膨胀系数α/10-6C-1</td><td rowspan="3">拐点/C</td></tr><tr><td>σb/MPa</td><td>σP0.2/MPa</td><td>δ5/%</td><td rowspan="2">σ/MPa</td><td rowspan="2">t/h</td></tr><tr><td colspan="3">不小于</td></tr><tr><td rowspan="2">Q/5B4095--1995</td><td rowspan="2">980C,1h,空冷+775C,12h,以55C/h,随炉冷至620C,8h,空冷</td><td>20</td><td>1000</td><td>625</td><td>6.0</td><td>-</td><td>-</td><td rowspan="2">7.2~8.1</td><td rowspan="2">400~500</td></tr><tr><td>540</td><td>725</td><td>485</td><td>15.0</td><td>585</td><td>≥60</td></tr></table>

① 缺口半径 $r = 0.5\mathrm{mm}$ 或 $0.9\mathrm{mm}$ 。

# 3.2 室温及各种温度下的力学性能

# 3.2.1 拉伸性能

3.2.2.1 合金不同品种和不同热处理状态在各种温度下的拉伸性能见表3-3。

表3-3[2.6]  

<table><tr><td>品 种</td><td>状态</td><td>θ/℃</td><td>σh/MPa</td><td>σP0.2/MPa</td><td>δ5/%</td><td>ψ/%</td></tr><tr><td rowspan="9">棒材d20mm</td><td rowspan="9">980℃,1h,空冷+775℃,12h,以55℃/h速度炉冷至620℃,8h,空冷</td><td>20</td><td>1190</td><td>770</td><td>16.0</td><td>19.5</td></tr><tr><td>200</td><td>1185</td><td>852</td><td>14.5</td><td>28.0</td></tr><tr><td>300</td><td>1063</td><td>635</td><td>21.0</td><td>30.0</td></tr><tr><td>400</td><td>1085</td><td>667</td><td>19.0</td><td>39.5</td></tr><tr><td>540</td><td>1072</td><td>674</td><td>19.5</td><td>43.0</td></tr><tr><td>650</td><td>900</td><td>619</td><td>24.0</td><td>47.5</td></tr><tr><td>700</td><td>816</td><td>673</td><td>20.5</td><td>34.0</td></tr><tr><td>800</td><td>389</td><td>327</td><td>42.0</td><td>87.5</td></tr><tr><td>900</td><td>203</td><td>-</td><td>95.0</td><td>-</td></tr><tr><td rowspan="13">环形件</td><td rowspan="7">980℃,1h,空冷+775℃,12h,以55℃/h速度炉冷至620℃,8h,空冷</td><td>20</td><td>1148</td><td>783</td><td>15.0</td><td>18.0</td></tr><tr><td>300</td><td>1041</td><td>669</td><td>16.5</td><td>30.5</td></tr><tr><td>400</td><td>1025</td><td>654</td><td>17.0</td><td>36.0</td></tr><tr><td>540</td><td>991</td><td>647</td><td>17.5</td><td>38.0</td></tr><tr><td>650</td><td>977</td><td>618</td><td>23.5</td><td>34.5</td></tr><tr><td>700</td><td>719</td><td>553</td><td>31.0</td><td>54.5</td></tr><tr><td>800</td><td>392</td><td>324</td><td>47.5</td><td>84.0</td></tr><tr><td rowspan="6">1040℃,1h,空冷+800℃,16h,以55℃/h速度炉冷至620℃,8h,空冷</td><td>20</td><td>1108</td><td>717</td><td>7.5</td><td>13.0</td></tr><tr><td>300</td><td>998</td><td>328</td><td>11.5</td><td>15.0</td></tr><tr><td>400</td><td>997</td><td>600</td><td>15.5</td><td>19.0</td></tr><tr><td>650</td><td>829</td><td>578</td><td>22.5</td><td>32.5</td></tr><tr><td>700</td><td>692</td><td>472</td><td>29.0</td><td>44.5</td></tr><tr><td>800</td><td>361</td><td>300</td><td>65.5</td><td>81.0</td></tr></table>

3.2.2.2 合金经热处理制度B处理后在不同温度下的平均拉伸应力-应变曲线见图3-1和图3-2。

图片摘要：该图主要展示 3 3[2.6]。
![](images/17b72663b5c074bace3e6ec1e11098026da436ce130eaaa06943817c7f487cfb.jpg)  
图3-1 合金室温 $\sim 500^{\circ}C$ 的平均拉伸应力-应变曲线[7]

图片摘要：该图主要展示 3 1 合金室温 的平均拉伸应力 应变曲线[7]。
![](images/e29ba8a8ee7f339a083f2d9f652a1990d919df9548b391bd4d9437183136cb62.jpg)  
图3-2 合金 $600^{\circ}C$ 和 $650^{\circ}C$ 的平均拉伸应力-应变曲线[7]

3.2.2.3 合金在不同温度下的缺口拉伸性能见表3-4。

表3-4[2]  

<table><tr><td>品种</td><td>状态</td><td>θ/C</td><td>σbH/MPa</td><td>品种</td><td>状态</td><td>θ/C</td><td>σbH/MPa</td></tr><tr><td rowspan="6">环形件</td><td rowspan="6">980C,1h,空冷+775C,12h,以55C/h速度炉冷至620℃,8h,空冷</td><td>20</td><td>1530</td><td rowspan="6">环形件</td><td rowspan="6">1040℃,1h,空冷+800℃,16h,以55C/h速度炉冷至620℃,8h,空冷</td><td>20</td><td>1360</td></tr><tr><td>300</td><td>1416</td><td>300</td><td>1225</td></tr><tr><td>540</td><td>1379</td><td>400</td><td>1230</td></tr><tr><td>650</td><td>1300</td><td>540</td><td>1262</td></tr><tr><td>800</td><td>605</td><td>650</td><td>1188</td></tr><tr><td></td><td></td><td>800</td><td>642</td></tr></table>

注：1 $K_{\mathrm{t}} = 2.2$   
2 $\sigma_{\mathrm{bH}}$ 为2个试样的平均值。

3.2.2.4 合金按热处理制度A和B处理后，再在 $650^{\circ}\mathrm{C}$ 经不同时间长期时效后的拉伸性能见表3-5和表3-6。

表3-5  

<table><tr><td rowspan="2">650C时效时间/h</td><td colspan="4">室温拉伸</td><td colspan="4">540°C拉伸</td></tr><tr><td>σb/MPa</td><td>σP0.2/MPa</td><td>δ5/%</td><td>ψ/%</td><td>σb/MPa</td><td>σP0.2/MPa</td><td>δ5/%</td><td>ψ/%</td></tr><tr><td>热处理制度B</td><td>1229</td><td>857</td><td>15.5</td><td>23.0</td><td>1081</td><td>758</td><td>15.0</td><td>38.5</td></tr><tr><td>100</td><td>1253</td><td>920</td><td>17.0</td><td>33.0</td><td>1119</td><td>820</td><td>13.0</td><td>32.0</td></tr><tr><td>200</td><td>1164</td><td>790</td><td>17.5</td><td>28.0</td><td>1070</td><td>747</td><td>16.0</td><td>43.0</td></tr><tr><td>500</td><td>1167</td><td>793</td><td>17.5</td><td>25.0</td><td>1014</td><td>663</td><td>14.0</td><td>35.0</td></tr><tr><td>1000</td><td>1060</td><td>682</td><td>17.0</td><td>21.0</td><td>995</td><td>650</td><td>17.0</td><td>37.5</td></tr><tr><td>1500</td><td>1071</td><td>685</td><td>15.5</td><td>19.0</td><td>906</td><td>535</td><td>18.5</td><td>35.5</td></tr><tr><td>2000</td><td>1006</td><td>654</td><td>18.0</td><td>19.0</td><td>966</td><td>634</td><td>17.5</td><td>32.5</td></tr></table>

注：试样经热处理制度B处理后长期时效。

表3-6  

<table><tr><td rowspan="2">650C时效时间/h</td><td colspan="4">室温拉伸</td><td rowspan="2">650C时效时间/h</td><td colspan="4">室温拉伸</td></tr><tr><td>σb/MPa</td><td>σP0.2/MPa</td><td>δ5/%</td><td>ψ/%</td><td>σb/MPa</td><td>σP0.2/MPa</td><td>δ5/%</td><td>ψ/%</td></tr><tr><td>热处理制度A</td><td>1108</td><td>717</td><td>7.5</td><td>13.0</td><td>500</td><td>1176</td><td>829</td><td>8.0</td><td>14.0</td></tr><tr><td>100</td><td>1162</td><td>841</td><td>8.5</td><td>13.5</td><td>1000</td><td>1127</td><td>799</td><td>5.5</td><td>12.5</td></tr><tr><td>200</td><td>1174</td><td>846</td><td>6.5</td><td>11.0</td><td>2000</td><td>1023</td><td>696</td><td>7.0</td><td>13.0</td></tr></table>

注：试样经热处理制度A处理后长期时效。

3.2.3 冲击性能 合金的冲击韧性见表3-7。

表3-7[1]  

<table><tr><td rowspan="2">品种</td><td rowspan="2">状态</td><td colspan="5">\( a_{\text{KV}}/\left(\mathrm{kJ}/\mathrm{m}^{2}\right) \)</td></tr><tr><td>20C</td><td>300°C</td><td>540°C</td><td>650C</td><td>700°C</td></tr><tr><td>环形件</td><td>980 C,1h,空冷+775°C,12h,以55°C/h速 度炉冷至620°C,8h,空冷</td><td>180</td><td>254</td><td>339</td><td>327</td><td>444</td></tr></table>

3.2.4 扭转与剪切性能  
3.2.4.1 环形件经制度B热处理后的扭转性能见表3-8。  
3.2.4.2 环形件经热处理制度B处理后的剪切强度见图3-3。

表38  

<table><tr><td>θ/°C</td><td>τb/MPa</td><td>τPo.3/MPa</td></tr><tr><td>20</td><td>1003</td><td>593</td></tr></table>

# 3.3 持久和蠕变性能

# 3.3.1 高温持久性能

3.3.1.1 环形件经热处理制度B处理后，不同温度下的持久强度见表3-9；持久应力-寿命曲线见图3-4；热强参数综合曲线见图3-5。

3.3.1.2 合金经热处理制度A处理后的持久性能见表3-10。

图片摘要：该图主要展示 3 3 剪切强度 温度曲线[7]。
![](images/c6f84e72426dac56b1ea6a2b7aad200ab3ae2e6a857f78c6221f55b941aee5db.jpg)  
图3-3 剪切强度-温度曲线[7]

表3-9  

<table><tr><td>品种</td><td>θ/C</td><td>σ10/MPa</td><td>σ30/MPa</td><td>σ50/MPa</td><td>σ100/MPa</td><td>σ300/MPa</td><td>σ500/MPa</td><td>σ1000/MPa</td></tr><tr><td rowspan="4">环形件</td><td>550</td><td>-</td><td>1004</td><td>970</td><td>899</td><td>752</td><td>680</td><td>585</td></tr><tr><td>600</td><td>994</td><td>880</td><td>808</td><td>705</td><td>548</td><td>484</td><td>408</td></tr><tr><td>650</td><td>864</td><td>693</td><td>614</td><td>515</td><td>388</td><td>342</td><td>293</td></tr><tr><td>700</td><td>685</td><td>515</td><td>447</td><td>371</td><td>285</td><td>258</td><td>232</td></tr></table>

图片摘要：该图主要展示 3 9。
![](images/168367f76357a0588da19ca044b67d14768f1f7394c846d69aa6d6010b2143df.jpg)  
图3-4合金不同温度的持久应力-寿命曲线[2]

图片摘要：该图主要展示 3 4合金不同温度的持久应力 寿命曲线[2]。
![](images/52c9243f9bd1ba8850a5a2239e60d2c829bd7809ec8444afe6e4df54ba825b5d.jpg)  
图3-5 合金的热强参数综合曲线[7]

表3-10[3]  

<table><tr><td>品种</td><td>θ/℃</td><td>σ/MPa</td><td>t/h</td><td>δ5/%</td><td>ψ/%</td><td>品种</td><td>θ/℃</td><td>σ/MPa</td><td>t/h</td><td>δ5/%</td><td>ψ/%</td></tr><tr><td rowspan="2">环形件</td><td>550</td><td>850</td><td>225</td><td>5.5</td><td>5.0</td><td rowspan="2">环形件</td><td rowspan="2">650</td><td>490</td><td>128</td><td>15.0</td><td>25.5</td></tr><tr><td>650</td><td>510</td><td>88</td><td>16.0</td><td>26.0</td><td>430</td><td>226</td><td>20.0</td><td>40.0</td></tr></table>

3.3.1.3 环形件经热处理制度B热处理后的缺口持久性能见表3-11。

表3-11[6]  

<table><tr><td rowspan="2">品种</td><td colspan="3">缺口持久</td><td rowspan="2">品种</td><td colspan="3">缺口持久</td></tr><tr><td>θ/℃</td><td>σ/MPa</td><td>t/h①</td><td>θ/℃</td><td>σ/MPa</td><td>t/h①</td></tr><tr><td rowspan="3">环形件</td><td rowspan="3">540</td><td>850</td><td>330</td><td rowspan="3">环形件</td><td>650</td><td>490</td><td>&gt;314</td></tr><tr><td>825</td><td>&gt;230</td><td>700</td><td>320</td><td>&gt;330</td></tr><tr><td>760</td><td>&gt;390</td><td></td><td></td><td></td></tr></table>

① 缺口半径 $r = 0.5\mathrm{mm}$ 。

3.3.1.4 环形件经热处理制度B热处理后，再在 $650^{\circ}\mathrm{C}$ 下长期时效后缺口持久性能的变化见表 $3-12^{[9]}$ 。

表3-12  

<table><tr><td rowspan="3">650℃时效/h</td><td colspan="4">540℃ 缺口持久</td><td rowspan="3">650℃时效/h</td><td colspan="4">540℃ 缺口持久</td></tr><tr><td>σ/MPa</td><td>t/h1</td><td>σ/MPa</td><td>t/h2</td><td>σ/MPa</td><td>t/h1</td><td>σ/MPa</td><td>t/h2</td></tr><tr><td colspan="2">经热处理制度A处理后</td><td colspan="2">经热处理制度B处理后</td><td colspan="2">经热处理制度A处理后</td><td colspan="2">经热处理制度B处理后</td></tr><tr><td>100</td><td rowspan="3">760</td><td>15</td><td rowspan="3">825</td><td>190</td><td rowspan="3">1000</td><td rowspan="3">760</td><td>145</td><td rowspan="2">825</td><td>540</td></tr><tr><td>200</td><td>45</td><td>417</td><td>2000</td><td>260</td></tr><tr><td>500</td><td>50</td><td>511</td><td></td><td></td><td></td></tr></table>

① 缺口半径 $r = 0.14\mathrm{mm}$ 。  
② 缺口半径 $r = 0.5\mathrm{mm}$ 。

3.3.2 高温蠕变性能 环形件经热处理制度B处理后， $550^{\circ}\mathrm{C}$ 的蠕变曲线见图3-6； $650^{\circ}\mathrm{C}$ 的蠕变曲线见图3-7； $700^{\circ}\mathrm{C}$ 的蠕变曲线见图3-8。

图片摘要：该图主要展示 3 6 的蠕变曲线[8]。
![](images/d523bbcd7363038fde0893df4808bf4b3d656849c746048c9621cb52086f9e1c.jpg)  
图3-6 $550^{\circ}\mathrm{C}$ 的蠕变曲线[8]

图片摘要：该图主要展示 3 6 的蠕变曲线[8]。
![](images/532a2414f7bcba48833429adbc6fd81f3bf7568e9c201c8e9eba906d3c258f51.jpg)  
图3-7 650℃的蠕变曲线[a]

# 3.4 疲劳性能

# 3.4.1 高周疲劳

3.4.1.1 合金不同温度的旋转弯曲疲劳性能（应力比 $R = -1$ ，试样工作部分尺寸 $d4.0\mathrm{mm}$ ）见表3-13；600C的轴向疲劳性能（应力比 $R = 0.1$ $K_{t} = 1$ ，频率 $f = 5\sim 140\mathrm{Hz}$ ，试样工作部分尺寸 $d5\mathrm{mm}$ )见表3-14。

图片摘要：该图主要展示 3 7 650℃的蠕变曲线[a]。
![](images/63e94f32923b0b973295291dc8a9c540333a6bd80686c477cbd2c2fde4a5d023.jpg)  
图3-8 $700^{\circ}\mathrm{C}$ 的蠕变曲线[8]

表3-13[7]  

<table><tr><td rowspan="2">品种</td><td rowspan="2">状态</td><td rowspan="2">θ/C</td><td rowspan="2">K1</td><td colspan="4">σmax/MPa</td></tr><tr><td>10^5周</td><td>5×10^5周</td><td>10^6周</td><td>10^7周</td></tr><tr><td rowspan="4">环形件</td><td rowspan="4">980℃,1h,空冷+775℃,12h,以55℃/h速度炉冷至620℃,8h,空冷</td><td rowspan="2">20</td><td>1</td><td>590</td><td>477</td><td>438</td><td>342</td></tr><tr><td>1.7</td><td>554</td><td>412</td><td>382</td><td>338</td></tr><tr><td rowspan="2">650</td><td>1</td><td>603</td><td>483</td><td>444</td><td>350</td></tr><tr><td>1.7</td><td>462</td><td>389</td><td>366</td><td>310</td></tr></table>

表3-14  

<table><tr><td rowspan="2">品种</td><td rowspan="2">状态</td><td rowspan="2">θ/C</td><td rowspan="2">K1</td><td colspan="4">σmax/MPa</td></tr><tr><td>3×104周</td><td>105周</td><td>106周</td><td>107周</td></tr><tr><td>环形件</td><td>980C,1h,空冷+775C,12h,以55C/h速度炉冷至620C,8h,空冷</td><td>600</td><td>1</td><td>1012</td><td>715</td><td>522</td><td>459</td></tr></table>

3.4.1.2 合金室温旋转弯曲光滑疲劳 $S - N$ 曲线见图3-9。650C旋转变曲光滑疲劳 $S - N$ 曲线见图3-10。合金室温旋转弯曲缺口 $(K_{\mathrm{t}} = 1.7)$ 疲劳 $S - N$ 曲线见图3-11；650C旋转变曲缺口 $(K_{\mathrm{t}} = 1.7)$ 疲劳 $S - N$ 曲线见图3-12。合金600C轴向光滑疲劳 $S - N$ 曲线见图3-13。

图片摘要：该图主要展示 3 14。
![](images/92ae73c8c9cbb8a7b08c614a44ed2a34be7ef7a37f7de7bbd4f8e31d62d10d22.jpg)  
图3-9 室温旋转弯曲光滑疲劳 $S - N$ 曲线[7]

图片摘要：该图主要展示 3 9 室温旋转弯曲光滑疲劳 曲线[7]。
![](images/61c096d5aee1cb6763a0beaa7288362e5eb29b3311af3cee22c3f07e1b5f507e.jpg)  
图3-10 650C旋转弯曲光滑疲劳 $S - N$ 曲线[?]

图片摘要：该图主要展示 3 10 650C旋转弯曲光滑疲劳 曲线[?]。
![](images/1520741a9c200867c06a9092ced1f4c72704ee35959549efcf5bcbdc0bc7f201.jpg)  
图3-11 室温旋转弯曲缺口 $(K_{\mathrm{t}} = 1.7)$ 疲劳 $S - N$ 曲线[7]

图片摘要：该图主要展示 3 11 室温旋转弯曲缺口 疲劳 曲线[7]。
![](images/b4567aff0aeb5601bd2c5b2512fcf9bf68188b4d84c261521349a3de072308b7.jpg)  
图3-12 650C旋转弯曲缺口 $(K_{\mathrm{t}} = 1.7)$ 疲劳 $S - N$ 曲线

# 3.4.2 低周疲劳

3.4.2.1 环形件经热处理制度B处理后的室温低周疲劳性能见表3-15,650℃的低周疲劳性能见表3-16（试验频率 $0.1\sim 1.2\mathrm{Hz}$ ，应变比-1，加载波形三角波，试样工作部分尺寸 $d6.35\mathrm{mm}$ ）。  
3.4.2.2 室温低周疲劳 $\varepsilon-N$ 曲线见图 3-14; $650^{\circ} \mathrm{C}$ 的低周疲劳 $\varepsilon-N$ 曲线见图 3-15。  
3.4.3 特种疲劳 合金经热处理制度B处理后的热疲劳性能见表3-17。

图片摘要：该图主要展示 3 12 650C旋转弯曲缺口 疲劳 曲线。
![](images/7df7f3920412fc309f462dbfd8e37f569077e1ae9ad543c9262318d335926399.jpg)  
图3-14 室温低周疲劳 $\varepsilon - N$ 曲线[2]

图片摘要：该图主要展示 3 14 室温低周疲劳 曲线[2]。
![](images/164376d19ca5b27aac717fbe72138f8d6e60084d33740ecdf2a5ca1894df6e90.jpg)  
图3-13 合金 $600^{\circ}\mathrm{C}$ 轴向光滑疲劳 $S - N$ 曲线[7]

图片摘要：该图主要展示 3 13 合金 轴向光滑疲劳 曲线[7]。
![](images/60b52b8545912ef9e92bafb3bad630f94e00b6faedd7e1dabb0e1af85c79e344.jpg)  
图3-15 650C低周疲劳 $\varepsilon-N$ 曲线[2]

表3-15[7]  

<table><tr><td colspan="5">稳态迟滞回线特征值</td><td rowspan="2">\(2N_{\mathrm {f}}/\)周</td><td rowspan="2">试样数量/根</td><td></td></tr><tr><td>\(\Delta \varepsilon_{\mathrm {t}} / 2 \%\)</td><td colspan="2">\(\Delta \varepsilon_{\mathrm {r}} / 2 \%\)</td><td>\(\Delta \varepsilon_{\mathrm {P}} / 2 \%\)</td><td>\(\Delta \sigma / 2 / \mathrm {MPa}\)</td><td></td></tr><tr><td>2.003</td><td colspan="2">0.649</td><td>1.354</td><td>1032</td><td>338</td><td>6</td><td></td></tr><tr><td>1.490</td><td colspan="2">0.623</td><td>0.867</td><td>991</td><td>734</td><td>1</td><td></td></tr><tr><td>1.198</td><td colspan="2">0.593</td><td>0.605</td><td>943</td><td>1384</td><td>4</td><td></td></tr><tr><td>1.006</td><td colspan="2">0.585</td><td>0.421</td><td>930</td><td>2036</td><td>1</td><td></td></tr><tr><td>0.903</td><td colspan="2">0.554</td><td>0.349</td><td>880</td><td>3218</td><td>4</td><td></td></tr><tr><td>0.799</td><td colspan="2">0.534</td><td>0.265</td><td>849</td><td>6286</td><td>1</td><td></td></tr><tr><td>0.599</td><td colspan="2">0.491</td><td>0.108</td><td>780</td><td>11312</td><td>4</td><td></td></tr><tr><td>0.500</td><td colspan="2">0.437</td><td>0.063</td><td>695</td><td>34178</td><td>6</td><td></td></tr><tr><td>0.450</td><td colspan="2">0.405</td><td>0.045</td><td>645</td><td>59234</td><td>1</td><td></td></tr><tr><td>0.400</td><td colspan="2">0.376</td><td>0.024</td><td>599</td><td>62062</td><td>1</td><td></td></tr><tr><td rowspan="2">应变疲劳参量</td><td>\(\sigma_{\mathrm {l}}^{\prime } /\mathrm {MPa}\)</td><td colspan="2">b</td><td>\(\varepsilon_{\mathrm {l}}^{\prime } /\%\)</td><td>c</td><td>\(K^{\prime } /\mathrm {MPa}\)</td><td>\({n}^{\prime }\)</td></tr><tr><td>1944</td><td colspan="2">-0.100</td><td>38.0</td><td>-0.576</td><td>1915</td><td>0.138</td></tr><tr><td>应变-寿命曲线</td><td colspan="7">\(\Delta \varepsilon_{\mathrm {t}} / 2 = (\sigma_{\mathrm {l}}^{\prime } /E)(2N_{\mathrm {l}})^{b} + \varepsilon_{\mathrm {l}}^{\prime }(2N_{\mathrm {l}})^{c}, (E=137GPa)\)</td></tr><tr><td>循环应力-应变曲线</td><td colspan="7">\(\Delta \varepsilon_{\mathrm {t}} / 2 = (\Delta \sigma /2E) + (\Delta \sigma /2K^{\prime })^{1 / n^{\prime}}\)</td></tr></table>

注：试验温度为室温。

表3-16[7]  

<table><tr><td colspan="5">稳态迟滞回线特征值</td><td rowspan="2">\( 2N_{t}/周 \)</td><td rowspan="2">试样数量/根</td></tr><tr><td>\( \Delta \varepsilon_{\mathrm {t}}/2/\% \)</td><td>\( \Delta \varepsilon_{\mathrm {e}}/2/\% \)</td><td>\( \Delta \varepsilon_{\mathrm {p}}/2/\% \)</td><td>\( \Delta \sigma/2/MPa \)</td><td></td></tr><tr><td>1.195</td><td>0.565</td><td>0.630</td><td>774</td><td>268</td><td>4</td><td></td></tr><tr><td>0.802</td><td>0.511</td><td>0.291</td><td>700</td><td>934</td><td>5</td><td></td></tr><tr><td>0.601</td><td>0.471</td><td>0.130</td><td>646</td><td>3000</td><td>4</td><td></td></tr><tr><td>0.499</td><td>0.436</td><td>0.063</td><td>597</td><td>7700</td><td>4</td><td></td></tr><tr><td>0.450</td><td>0.410</td><td>0.040</td><td>561</td><td>16176</td><td>4</td><td></td></tr><tr><td>0.400</td><td>0.378</td><td>0.022</td><td>518</td><td>56358</td><td>3</td><td></td></tr><tr><td>0.350</td><td>0.346</td><td>0.004</td><td>474</td><td>207500</td><td>2</td><td></td></tr><tr><td>0.300</td><td>0.314</td><td>-</td><td>430</td><td>415746</td><td>3</td><td></td></tr><tr><td rowspan="2">应变疲劳参量</td><td>\( σ_{\mathrm {f}}^{\prime }/\mathrm {MPa} \)</td><td>b</td><td>\( \varepsilon_{\mathrm {f}}^{\prime }/\% \)</td><td>c</td><td>\( K^{\prime }/\mathrm {MPa} \)</td><td>\( n^{\prime } \)</td></tr><tr><td>1191</td><td>-0.077</td><td>40.6</td><td>-0.722</td><td>1256</td><td>0.100</td></tr><tr><td>应变-寿命曲线</td><td colspan="6">\( \Delta \varepsilon_{\mathrm {t}}/2=(\sigma_{\mathrm {f}}^{\prime }/E)(2N_{\mathrm {f}})^{b}+\varepsilon_{\mathrm {f}}^{\prime }(2N_{\mathrm {f}})^{c},(E=137GPa) \)</td></tr><tr><td>循环应力-应变曲线</td><td colspan="6">\( \Delta \varepsilon_{\mathrm {t}}/2=(\Delta \sigma/2E)+( \Delta \sigma/2K^{\prime })^{1/n^{\prime }} \)</td></tr></table>

注：试验温度为 $650\mathrm{C}$ 。

表3-17[2]  

<table><tr><td rowspan="2">θ/C</td><td colspan="5">以下温度循环周数后的裂纹长度a/mm</td><td rowspan="2">θ/C</td><td colspan="5">以下温度循环周数后的裂纹长度a/mm</td></tr><tr><td>100</td><td>400</td><td>800</td><td>1200</td><td>1500</td><td>100</td><td>400</td><td>800</td><td>1200</td><td>1500</td></tr><tr><td>600=20</td><td>-</td><td>0.030</td><td>0.060</td><td>0.080</td><td>0.080</td><td>700=20</td><td>0.03</td><td>0.14</td><td>0.22</td><td>0.31</td><td>0.43</td></tr><tr><td>650=20</td><td>-</td><td>0.07</td><td>0.13</td><td>0.16</td><td>0.19</td><td>750=20</td><td>0.05~0.06</td><td>0.31</td><td>0.45</td><td>0.79</td><td>0.90</td></tr></table>

# 3.5 弹性性能

3.5.1 弹性模量 见表3-18。

3.5.2 切变模量 见表3-19。

3.5.3 泊松比 见表3-20。

表3-18  

<table><tr><td>θ/°C</td><td>室温</td><td>100</td><td>200</td><td>300</td><td>400</td><td>500</td><td>600</td><td>650</td><td>700</td></tr><tr><td>E/GPa</td><td>160</td><td>-</td><td>--</td><td>145</td><td>142</td><td>138.5</td><td>136</td><td>123.5</td><td>--</td></tr><tr><td>ED/GPa</td><td>160</td><td>157</td><td>159</td><td>159</td><td>159</td><td>159</td><td>154</td><td>-</td><td>148</td></tr></table>

表3-19[1]  

<table><tr><td>θ/℃</td><td>室温</td><td>425</td><td>540</td><td>650</td><td>760</td></tr><tr><td>G/GPa</td><td>61</td><td>63</td><td>61</td><td>58</td><td>55</td></tr></table>

表3-20  

<table><tr><td>θ/C</td><td>室温</td><td>425</td><td>540</td><td>650</td><td>760</td></tr><tr><td>μ</td><td>0.36</td><td>0.34</td><td>0.36</td><td>0.36</td><td>0.36</td></tr></table>

# 3.6 断裂性能

3.6.1 断裂韧度 合金经热处理制度B处理后在加载速度为 $0.5 \sim 1.0 \mathrm{~mm} / \mathrm{min}$ ，满量程载荷 $20 \mathrm{kN}$ ，试样缺口尖端为山形槽尖角，角度 $37.4^{\circ}$ 的条件下试验时的室温断裂韧度 $K_{\mathrm{JV}} = 87.18 \mathrm{MPa} \cdot \mathrm{m}^{1/2[2]}$ 。

# 4 组织结构

# 4.1 相变温度

# 4.2 时间-温度-组织转变曲线

4.3 合金组织结构 合金经热处理制度A、B处理后，析出相的类型相同，但数量和形态稍有不同。合金组织由 $\gamma$ 固溶体， $\gamma'$ 强化相、 $\varepsilon$ 、 $\varepsilon''$ 、L、MC和G相等组成。 $\gamma'$ 相是合金的主要强化相，数量约占合金的 $15.2\%$ ，而其他析出相仅占 $1.17\%$ ， $\gamma'$ 相的析出温度范围为 $540 \sim 760^{\circ}\mathrm{C}$ ，析出峰在 $630^{\circ}\mathrm{C}$ 左右。经热处理制度A处理后有两种尺寸的 $\gamma'$ 相，大 $\gamma'$ 相为方形，小 $\gamma'$ 相大多数为圆形。 $\varepsilon$ 和 $\varepsilon''$ 相是合金中两个很重要的相，分布于晶界和晶内，呈针状或片状，显著提高合金的缺口持久性能。其析出温度为 $700 \sim 920^{\circ}\mathrm{C}$ ，析出峰温度为 $800^{\circ}\mathrm{C}$ 左右。 $\varepsilon''$ 相是一个由 $\gamma'$ 相向 $\varepsilon$ 相转变的过度相，数量比 $\varepsilon$ 相少。 $\mathbf{L}$ 和 $\mathbf{G}$ 相属于微量相，对合金的性能影响不大。在 $650^{\circ}\mathrm{C}$ 长期时效后， $\gamma'$ 和 $\varepsilon$ 相的数量都有所增加，但 $\varepsilon$ 相增加较多，尺寸长大，使强度稍有下降，而缺口持久性能上升。 $\mathbf{MC}$ 相是一次碳化物，不参与合金的热处理和强化。

# 5 工艺性能与要求

# 5.1 成形性能

5.1.1 合金具有很好的冷、热成形性能。锻造、轧制加热温度为 $1020 \sim 1100^{\circ} \mathrm{C}$ ，变形终了温度 $850^{\circ} \mathrm{C}$ ，一次加热变形量大于 $30\%$ 。  
5.1.2 合金在落锤上试验时的塑性图见图5-1。

图片摘要：该图主要展示 5 1 工艺塑性图[2]。
![](images/bd04007690c2e9c949e42b79ac93c5c5c3a921daae57453d254c80363ceff9f6.jpg)  
图5-1 工艺塑性图[2]

5.2 焊接性能 合金具有满意的焊接性能，可以用氩弧焊、电子束焊、钎焊进行焊接。电子束焊的

接头强度系数大于 $85\%$ 。不但同种材料可焊接，而且可与GH4169、GH141等多种合金进行焊接。

5.3 零件热处理工艺 零件热处理工艺制度与1.5条的材料热处理工艺相同。热处理制度A只适用于焊接零件。热处理制度B可用于各类零件，并使零件具有较好的综合性能。零件为最终热处理而不再加工时，建议在真空炉或保护气氛中进行。

5.4 表面处理工艺  
5.5 切削加工与磨削性能 合金可以满意地进行切削加工。

# 6 功能考核试验

用该合金已制造航空发动机多种零件，并通过了长期试车考核。

# 7 使用建议

推荐。

# 参考文献

1 Alloy Digest, INCOLOY ALLOY907. 1988   
2 北京航空材料研究院. 低膨胀高温合金 GH907 应用研究总结. 1996  
3 上钢五厂研究所，低膨胀GH907合金研制总结.1998  
4 北京航空材料研究院. 低膨胀 GH907 合金棒材、圆饼和环形件标准. 1994  
5 西安航空发动机公司.GH907合金冷轧板材、带材技术条件.1995  
6 北京航空材料研究院. GH907 合金试验炉总结. 1994  
7 北京航空材料研究院等. 航空发动机设计用材料数据手册. 活页版. 1998  
8 北京航空材料研究院. GH907 合金环形件全面性能研究, 1995  
9 北京航空材料研究院. 发动机用GH907合金环形件全面性能总结. 1999

编写 张绍维

审校 黄福祥

# 镍基变形高温合金

2

# GH3030(GH30)

# 1 概述

GH3030是早期发展的 $80\mathrm{Ni - }20\mathrm{Cr}$ 固溶强化型高温合金，化学成分简单，在 $800^{\circ}C$ 以下具有满意的热强性和高的塑性，并具有良好的抗氧化、热疲劳、冷冲压和焊接工艺性能。合金经固溶处理后为单相奥氏体，使用过程中组织稳定。主要产品是冷轧薄板，也可以供应棒材、环件、丝材和管材等变形产品。主要用于 $800^{\circ}C$ 以下工作的涡轮发动机燃烧室部件和在 $1100^{\circ}C$ 以下要求抗氧化但承受载荷很小的其他高温部件[1,2]。

1.1 材料牌号 GH3030(GH30)。  
1.2 相近牌号 3N435,XH78T(俄罗斯)。

1.3 材料的技术标准

GJB 1952-1994 《航空用高温合金冷轧薄板规范》

GJB 2297-1995 《航空用高温合金冷拔(轧)无缝管规范》

GJB 2611-1996 《航空用高温合金冷拉棒材规范》

GJB 2612-1996 《焊接用高温合金冷拉丝材规范》

GJB 3020-1997 《航空用高温合金环坯规范》

GJB 3317-1998 《航空用高温合金热轧板规范》

GJB 3318-1998 《航空用高温合金冷轧带板规范》

GJB 3165-1998 《航空承力件用高温合金热轧和锻制棒材规范》

GJB 3167-1998 《冷镦用高温合金冷拉丝材规范》

GB/T15062—1994《一般用高温合金管》

1.4 化学成分 见表1-1。

0

表1-1  

<table><tr><td>C</td><td colspan="2">Cr</td><td colspan="2">Ni</td><td colspan="2">Ti</td></tr><tr><td>≤0.12</td><td colspan="2">19.0~22.0</td><td colspan="2">余</td><td colspan="2">0.15~0.35</td></tr><tr><td>Al</td><td>Fe</td><td>Mn</td><td>Si</td><td colspan="2">P</td><td>S</td></tr><tr><td colspan="7">不大于</td></tr><tr><td>0.15</td><td>1.50</td><td>0.70</td><td>0.80</td><td colspan="2">0.030</td><td>0.020</td></tr></table>

注：1 榜材和环坯标准规定， $\omega (\mathrm{Cu})\leqslant 0.20\%$   
2 热轧板、冷轧板、冷轧带、管材、丝材和冷镦用冷拉丝材标准规定， $w(\mathrm{Fe}) \leqslant 1.00\%$ ， $w(\mathrm{P}) \leqslant 0.015\%$ ， $w(\mathrm{S}) \leqslant 0.010\%$ ， $w(\mathrm{Pb}) \leqslant 0.001\%$ ， $w(\mathrm{Cu}) \leqslant 0.07\%$ 。

1.5 热处理制度 固溶温度为 $980 \sim 1020^{\circ} \mathrm{C}$ , 冷却方式对热轧板、冷轧薄板和环坯均为空冷, 冷镦用丝材和冷拉棒材为水冷或空冷, 管材为水冷。  
1.6 品种规格与供货状态 可生产各种规格的变形产品。棒材和坏坯不经热处理交货；热轧板和冷轧薄板及管材经固溶和酸洗后供应；焊丝于冷拉状态、固溶和酸洗状态或半硬状态成盘状交货；冷镦用丝材于固溶、酸洗状态成盘状或直条状、固溶直条状磨光或冷拉状态交货；管材于固溶、酸洗状态交

货；冷拉棒以退火、退火加酸洗、退火加磨光或冷拉状态交货。

1.7 熔炼与铸造工艺 电弧炉熔炼或电弧炉熔炼加电渣重熔或真空电弧重熔，非真空感应炉加电渣重熔或真空电弧炉重熔或真空双联工艺。  
1.8 应用概况与特殊要求 该合金已在航空发动机上经过了长期使用考验，主要用于燃烧室和加力燃烧室零部件以及机匣安装边等零部件。

# 2 物理及化学性能

# 2.1 热性能

2.1.1 熔化温度范围 $1374\sim 1420\mathrm{C}^{[3]}$   
2.1.2 热导率 见表2-1。  
2.1.3 比热容 见表2-2。  
2.1.4 线膨胀系数 见表23。  
2.1.5 黑度 见表2-4。

表2-1[4]   

<table><tr><td>θ/C</td><td>100</td><td>200</td><td>300</td><td>400</td><td>500</td></tr><tr><td>λ/(W/(m·C))</td><td>15.1</td><td>16.3</td><td>18.0</td><td>19.3</td><td>20.9</td></tr><tr><td>θ/C</td><td>600</td><td>700</td><td>800</td><td colspan="2">900</td></tr><tr><td>λ/(W/(m·C))</td><td>22.2</td><td>23.4</td><td>25.1</td><td colspan="2">26.4</td></tr></table>

表2-2[1]  

<table><tr><td>θ/°C</td><td>150</td><td>200</td><td>300</td><td>400</td><td>500</td><td>600</td></tr><tr><td>c/(J/(kg·K))</td><td>565.2</td><td>598.7</td><td>674.1</td><td>741.1</td><td>820.6</td><td>971.3</td></tr></table>

表2-3[1]  

<table><tr><td>θ/°C</td><td>20~100</td><td>20~200</td><td>20~300</td><td>20~400</td><td>20~500</td><td>20~600</td><td>20~700</td><td>20~800</td><td>20~900</td></tr><tr><td>α/10-6C-1</td><td>12.8</td><td>13.5</td><td>14.3</td><td>15.0</td><td>15.5</td><td>16.1</td><td>17.0</td><td>17.5</td><td>18.0</td></tr></table>

表2-4[2]  

<table><tr><td>θ/C</td><td>100</td><td>200</td><td>300</td><td>400</td><td>500</td><td>600</td><td>700</td><td>800</td><td>900</td></tr><tr><td>黑度①</td><td>0.17</td><td>0.17</td><td>0.18</td><td>0.18</td><td>0.19</td><td>0.27</td><td>0.51</td><td>0.52</td><td>0.53</td></tr></table>

① 为全辐射黑度（空气中试验）。

2.2 密度 $\rho = 8.4\mathrm{g / cm}^{3[1]}$ 。  
2.3 电性能 不同温度的电阻率见表2-5。

表2-5[5]  

<table><tr><td>θ/C</td><td>20</td><td>100</td><td>200</td><td>300</td><td>400</td><td>500</td><td>600</td><td>700</td><td>800</td></tr><tr><td>ρ/(10-6Ω·m)</td><td>1.090</td><td>1.099</td><td>1.108</td><td>1.117</td><td>1.127</td><td>1.153</td><td>1.135</td><td>1.126</td><td>1.123</td></tr></table>

2.4 磁性能 合金无磁性。  
2.5 化学性能  
2.5.1 抗氧化性能 合金在空气介质中试验 $100\mathrm{h}$ 后的氧化速率见表2-6。

表2-6[1]  

<table><tr><td>θ/℃</td><td>900</td><td>1000</td><td>1100</td><td>1200</td></tr><tr><td>氧化速率/(g/(m2·h))</td><td>0.0535</td><td>0.1560</td><td>0.3905</td><td>0.5810</td></tr></table>

2.5.1.1 合金在高温下的氧化腐蚀深度见表2-7。

表2-7[6]  

<table><tr><td rowspan="2">θ/C</td><td colspan="5">氧化腐蚀深度/mm</td><td rowspan="2">θ/C</td><td colspan="5">氧化腐蚀深度/mm</td></tr><tr><td>500h</td><td>1000h</td><td>1500h</td><td>3000h</td><td>10000h</td><td>500h</td><td>1000h</td><td>1500h</td><td>3000h</td><td>10000h</td></tr><tr><td>900</td><td>0.002</td><td>0.003</td><td>-</td><td>0.006</td><td>0.009</td><td>1000</td><td>0.0075</td><td>0.0085</td><td>-</td><td>0.014</td><td>0.019</td></tr><tr><td>950</td><td>0.0045</td><td>0.006</td><td>0.007</td><td>0.0095</td><td>0.013</td><td>...</td><td>-</td><td>-</td><td>-</td><td>-</td><td>-</td></tr></table>

# 3 力学性能

# 3.1 技术标准规定的性能

3.1.1 技术标准规定的力学性能见表3-1。

表3-1  

<table><tr><td rowspan="3">标准号</td><td rowspan="3">品种</td><td rowspan="3">试样状态</td><td>σb/MPa</td><td>δ5/%</td><td>σb/MPa</td><td>δ5/%</td></tr><tr><td colspan="2">20℃</td><td colspan="2">700℃</td></tr><tr><td colspan="4">不小于</td></tr><tr><td>GJB 1952-1994</td><td>冷轧薄板</td><td>980~1020℃,空冷</td><td>685</td><td>30</td><td>295</td><td>30</td></tr><tr><td>GJB 2611-1996</td><td>冷拉棒</td><td>980~1020℃,水(空)冷</td><td>685</td><td>30</td><td>-</td><td>-</td></tr><tr><td>GJB 2297-1995</td><td>冷拉管</td><td>980~1020℃,水冷</td><td>635①</td><td>35①</td><td>295</td><td>30</td></tr><tr><td>GJB 3020-1997</td><td>环坯</td><td>980~1020℃,空冷</td><td>635②</td><td>30②</td><td>--</td><td>30②</td></tr><tr><td>GJB 3317-1998</td><td>热轧板</td><td>980~1020℃,空冷</td><td>685</td><td>30</td><td>295</td><td>30</td></tr><tr><td>GJB 3318-1998</td><td>冷轧带</td><td>980~1020℃,空冷</td><td>685③</td><td>30③</td><td>-</td><td>-</td></tr><tr><td>GJB 3165-1998</td><td>棒材</td><td>-</td><td>-</td><td>-</td><td>-</td><td>-</td></tr><tr><td>GJB 3167-1998</td><td>冷镦用丝</td><td>980~1020℃,水(空)冷</td><td>≤785</td><td>≥30</td><td>-</td><td>-</td></tr><tr><td>GB/T 15062-1994</td><td>管材</td><td>980~1020℃,水冷</td><td>590</td><td>35</td><td>-</td><td>-</td></tr></table>

(1) 外径 $>30 \mathrm{~mm}$ , 壁厚 $>3.0 \mathrm{~mm}$ 管材的室温 $\sigma_{\mathrm{b}} \geqslant 590 \mathrm{MPa}, \delta_{5} \geqslant 30 \%$ 。  
② 环坏性能供参考。  
③ $\delta \leqslant 0.25\mathrm{mm}$ 带材的室温 $\sigma_{\mathrm{b}} \geqslant 615\mathrm{MPa}, \delta_{5} \geqslant$ 实测。

3.1.2 冷轧薄板拉伸性能的生产检验数据统计处理后的各基值以及不同温度拉伸性能的设计许用值见表3-2。

表3-2[7]  

<table><tr><td rowspan="2">品种</td><td rowspan="2">θ/C</td><td colspan="5">σb/MPa</td><td colspan="2">δ5/%</td><td rowspan="2">子样大小n</td><td rowspan="2">品种</td><td rowspan="2">θ/C</td><td colspan="5">σb/MPa</td><td colspan="2">δ5/%</td><td rowspan="2">子样大小n</td></tr><tr><td>S</td><td>-3σ</td><td>A</td><td>B</td><td>X</td><td>S</td><td>X</td><td>S</td><td>-3σ</td><td>A</td><td>B</td><td>X</td><td>S</td><td>X</td></tr><tr><td rowspan="3">冷轧薄板</td><td>室温</td><td>685</td><td>-</td><td>690</td><td>730</td><td>760</td><td>30</td><td>42</td><td>376</td><td rowspan="3">冷轧薄板</td><td>700</td><td>295</td><td>305</td><td>320</td><td>340</td><td>365</td><td>30</td><td>72</td><td>104</td></tr><tr><td>500</td><td>-</td><td>-</td><td>645</td><td>680</td><td>725</td><td>-</td><td>40</td><td>-</td><td>800</td><td>-</td><td>-</td><td>175</td><td>190</td><td>198</td><td>-</td><td>73</td><td>-</td></tr><tr><td>600</td><td>-</td><td>-</td><td>520</td><td>550</td><td>580</td><td>-</td><td>40</td><td>-</td><td>900</td><td>-</td><td>-</td><td>100</td><td>105</td><td>110</td><td>-</td><td>84</td><td>-</td></tr></table>

# 3.2 室温及各种温度下的力学性能

# 3.2.1 硬度

# 3.2.2 拉伸性能

3.2.2.1 电弧炉和电弧炉加电渣重熔的 $\delta 1.5\mathrm{mm}$ 厚冷轧薄板供应状态的典型拉伸性能见表3-3。

表3-3[1.8~9]  

<table><tr><td rowspan="2">θ/C</td><td colspan="3">电弧炉</td><td colspan="2">电弧炉加电渣</td><td rowspan="2">θ/C</td><td colspan="3">电弧炉</td><td colspan="2">电弧炉加电渣</td></tr><tr><td>σb/MPa</td><td>σP0.2/MPa</td><td>δ5/%</td><td>σb/MPa</td><td>δ5/%</td><td>σb/MPa</td><td>σP0.2/MPa</td><td>δ5/%</td><td>σb/MPa</td><td>δ5/%</td></tr><tr><td>20</td><td>736</td><td>355</td><td>42</td><td>754</td><td>41</td><td>800</td><td>175</td><td>-</td><td>71</td><td>210</td><td>77</td></tr><tr><td>300</td><td>708</td><td>-</td><td>44</td><td>-</td><td>-</td><td>900</td><td>109</td><td>-</td><td>71</td><td>111</td><td>94</td></tr><tr><td>400</td><td>689</td><td>-</td><td>47</td><td>-</td><td>-</td><td>1000</td><td>-</td><td>-</td><td>-</td><td>70</td><td>50</td></tr><tr><td>500</td><td>665</td><td>-</td><td>44</td><td>716</td><td>40</td><td>1100</td><td>-</td><td>-</td><td>-</td><td>43</td><td>71</td></tr><tr><td>600</td><td>553</td><td>273</td><td>-</td><td>600</td><td>40</td><td>1200</td><td>-</td><td>-</td><td>-</td><td>27</td><td>108</td></tr><tr><td>700</td><td>352</td><td>193</td><td>51</td><td>369</td><td>64</td><td>1300</td><td>-</td><td>-</td><td>-</td><td>17</td><td>117</td></tr></table>

3.2.2.2 供应状态的冷轧薄板屈服点前的拉伸曲线见图3-1，屈服点至断裂的拉伸曲线见图3-2。

图片摘要：该图主要展示 3 3[1.8~9]。
![](images/c00d015b36be311324e63898620e6cdf75d01dcb35975ec2badca98565c48b91.jpg)  
图3-1 屈服点前的拉伸曲线[10]

图片摘要：该图主要展示 3 1 屈服点前的拉伸曲线[10]。
![](images/cde0c371ed7506b7e8a79a331f7b96c0609ea7562d1267a7cb8c14fd5fa4eb0b.jpg)  
图3-2 屈服点至断裂的拉伸曲线

3.2.2.3 冷轧变形量对薄板室温拉伸性能的影响见图3-3。

图片摘要：该图主要展示 3 2 屈服点至断裂的拉伸曲线。
![](images/a810bbff6e52061a1442382034448906d469bc2ae1d54d3b95249d4e06f3f3f8.jpg)  
图3-3 变形量对板材室温拉伸性能的影响[11]

3.2.2.4 $\delta 1.5\mathrm{mm}$ 冷轧薄板于供应状态经长期时效后，拉伸性能的变化见表3-4。

表3-4  

<table><tr><td>θ/℃</td><td>t/h</td><td>σb/MPa</td><td>δ5/%</td><td>σb/MPa</td><td>δ5/%</td><td>σb/MPa</td><td>δ5/%</td></tr><tr><td colspan="2">时效范围</td><td colspan="2">20℃</td><td colspan="2">700℃</td><td colspan="2">800℃</td></tr><tr><td colspan="2">供应状态</td><td>721</td><td>45.0</td><td>363</td><td>71.6</td><td>227</td><td>89.2</td></tr><tr><td>700</td><td>500</td><td>713</td><td>20.7</td><td>359</td><td>43.2</td><td>225</td><td>104.0</td></tr><tr><td>800</td><td>500</td><td>701</td><td>21.3</td><td>343</td><td>40.8</td><td>209</td><td>123.2</td></tr></table>

# 3.3 持久和蠕变性能

# 3.3.1 高温持久性能

3.3.1.1 冷轧薄板标准热处理状态的持久强度见表3-5。

表3-5[7]  

<table><tr><td rowspan="2">θ/C</td><td colspan="6">持久强度/MPa</td><td rowspan="2">θ/C</td><td colspan="6">持久强度/MPa</td></tr><tr><td>σ10</td><td>σ50</td><td>σ100</td><td>σ200</td><td>σ500</td><td>σ1000</td><td>σ10</td><td>σ50</td><td>σ100</td><td>σ200</td><td>σ500</td><td>σ1000</td></tr><tr><td>550</td><td>547</td><td>433</td><td>392</td><td>354</td><td>310</td><td>281</td><td>800</td><td>68</td><td>47</td><td>40</td><td>34</td><td>27</td><td>-</td></tr><tr><td>700</td><td>157</td><td>117</td><td>103</td><td>91</td><td>77</td><td>68</td><td>900</td><td>33</td><td>22</td><td>18</td><td>15</td><td>12</td><td>10</td></tr></table>

3.3.1.2 冷轧薄板标准热处理状态的持久应力-寿命曲线见图3-4。

图片摘要：该图主要展示 3 5[7]。
![](images/afb2f996016f413ba31e6219440a31496d739e9dd6612dc14c6b612ef0e115df.jpg)  
图3-4 冷轧薄板不同温度的持久应力-寿命曲线[7]

持久方程： $\lg t = a + b\lg \sigma$ 或 $\lg \sigma = a^{\prime} + b^{\prime}\lg t$   

<table><tr><td>θ/C</td><td>a</td><td>b</td><td>a&#x27;</td><td>b&#x27;</td><td>r</td><td>n</td></tr><tr><td>550</td><td>19.8922</td><td>-6.9006</td><td>2.8827</td><td>-0.1449</td><td>-0.9964</td><td>9</td></tr><tr><td>700</td><td>12.9986</td><td>-5.4631</td><td>2.3793</td><td>-0.1830</td><td>-0.9876</td><td>20</td></tr><tr><td>800</td><td>8.9186</td><td>-4.3217</td><td>2.0637</td><td>-0.2314</td><td>-0.9923</td><td>10</td></tr><tr><td>900</td><td>6.8329</td><td>-3.8458</td><td>1.7767</td><td>-0.2600</td><td>-0.9987</td><td>7</td></tr></table>

3.3.1.3 冷轧薄板标准热处理状态的热强参数综合曲线见图3-5。  
3.3.1.4 板材的秒强度见表3-6。

表3-6[7]  

<table><tr><td>θ/C</td><td>σ10s/MPa</td><td>σ60s/MPa</td><td>σ120s/MPa</td><td>σ180s/MPa</td><td>σ300s/MPa</td></tr><tr><td>700</td><td>456</td><td>412</td><td>382</td><td>363</td><td>343</td></tr><tr><td>800</td><td>304</td><td>255</td><td>226</td><td>206</td><td>191</td></tr><tr><td>900</td><td>206</td><td>157</td><td>132</td><td>118</td><td>108</td></tr></table>

# 3.3.2 高温蠕变性能

3.3.2.1 冷轧薄板不同热处理状态下按残余变形计算的蠕变强度见表3-7。

表3-7[11]  

<table><tr><td>θ/C</td><td>状态</td><td>σ0.2/100/MPa</td><td>σ0.5/100/MPa</td><td>σ5/100/MPa</td><td>状态</td><td>σ5/100/MPa</td></tr><tr><td>700</td><td rowspan="4">980~1020℃空冷</td><td>39.2</td><td>-</td><td>-</td><td rowspan="4">1150℃空冷</td><td>-</td></tr><tr><td>800</td><td>9.8</td><td>-</td><td>14.7</td><td>37.3</td></tr><tr><td>900</td><td>-</td><td>6.9</td><td>5.9</td><td>19.6</td></tr><tr><td>1000</td><td>-</td><td>3.9</td><td>4.9</td><td>11.8</td></tr></table>

图3-5 板材热强参数综合曲线 $[\mathbf{L} - \mathbf{M}]^{[7]}$   
图片摘要：该图主要展示 3 5 板材热强参数综合曲线。
![](images/daabc7df433075cacf9aeb377b97bae2bb5d3cb6ac9eb4c98a86a028f654d798.jpg)
