Repository: C-zj02/CFD-claw

<div align="center">

**English** | [中文](#中文版) | [Français](README_FR.md) | [Русский](README_RU.md) | [हिन्दी](README_HI.md) | [العربية](README_AR.md) | [Português](README_PT.md)

# 🚀 Claude Code Python

**A Complete Python Reimplementation Based on Real Claude Code Source**

*From TypeScript Source → Rebuilt in Python with ❤️*

***
**🔥 Active Development • New Features Weekly 🔥**

</div>

***

## 🎯 What is This?

**Clawd Code** is a **complete Python rewrite** of Claude Code, based on the **real TypeScript source code**.

File: RAG-data/中国航空材料手册(第2版) 第2卷 变形高温合金 铸造高温合金(1)601-800.pdf-744425fe-952b-40be-886d-8720294a471c.md (part 1 of 12)
# 3力学性能

所有测试力学性能的试样，是用母合金锭经真空感应炉重熔后浇注而成，壳型内表面加入孕育细化剂，试样在机加工前都经过标准规范热处理。

3.1 技术标准规定的性能 见表3-1。

表3-1  

<table><tr><td colspan="4">拉伸性能 不小于</td><td colspan="3">持久性能①</td></tr><tr><td rowspan="2">θ/C</td><td rowspan="2">σb/MPa</td><td rowspan="2">δ5/%</td><td rowspan="2">ψ/%</td><td rowspan="2">θ/C</td><td rowspan="2">σh/MPa</td><td>t/h</td></tr><tr><td>不小于</td></tr><tr><td rowspan="2">800</td><td rowspan="2">665</td><td rowspan="2">4</td><td rowspan="2">8</td><td rowspan="2">850</td><td>245</td><td>100</td></tr><tr><td>275</td><td>50</td></tr></table>

① 持久性能试验可任选一项。

3.2 室温及各种温度下的力学性能  
3.2.1 硬度 室温硬度 $\mathrm{HRC}35\sim 38^{[1]}$   
3.2.2 拉伸性能  
3.2.2.1 典型的拉伸性能见表3-2和图3-1。  
3.2.2.2 拉伸性能设计许用值见表3-3。

表3-2[1]  

<table><tr><td>θ/°C</td><td>σb/MPa</td><td>δ5/%</td><td>ψ/%</td></tr><tr><td>20</td><td>790</td><td>5.0</td><td>6.5</td></tr><tr><td>600</td><td>735</td><td>9.5</td><td>11.5</td></tr><tr><td>700</td><td>805</td><td>4.5</td><td>8.5</td></tr><tr><td>800</td><td>815</td><td>8.0</td><td>13.5</td></tr><tr><td>850</td><td>685</td><td>12.0</td><td>16.0</td></tr><tr><td>900</td><td>560</td><td>21.0</td><td>44.0</td></tr></table>

表3-3[4]  

<table><tr><td rowspan="2">拉伸性能</td><td colspan="5">基 值</td><td rowspan="2">s</td><td rowspan="2">炉批数</td><td rowspan="2">子样 大小 n</td></tr><tr><td>S</td><td>-3σ</td><td>A</td><td>B</td><td>X</td></tr><tr><td>σb/MPa</td><td>665</td><td>730</td><td>755</td><td>785</td><td>830</td><td>28.5</td><td rowspan="3">52</td><td rowspan="3">104</td></tr><tr><td>δs/%</td><td>4</td><td>-</td><td>-</td><td>-</td><td>11</td><td>-</td></tr><tr><td>ψ/%</td><td>8</td><td>-</td><td>-</td><td>-</td><td>18</td><td>-</td></tr></table>

图片摘要：该图主要展示 3 3[4]。
![](images/6fcc46112e0addebfc95ce7fb8280f43e3c708a817ad692112f0eccd90e7ee44.jpg)  
图3-1 K406合金的拉伸性能[1]

3.2.2.3 标准试样与叶片取样拉伸性能比较见表3-4。

表3-4[1]  

<table><tr><td rowspan="2">试样类别</td><td colspan="3">800℃拉伸性能</td></tr><tr><td>σb/MPa</td><td>δs/%</td><td>ψ/%</td></tr><tr><td>叶片榫头取样d=3mm</td><td>684~781740</td><td>4.0~10.07.0</td><td>6.4~19.811.0</td></tr><tr><td>叶身取样δ=1mm</td><td>554~921725</td><td>5.2~11.39.5</td><td>-</td></tr><tr><td>标准试样</td><td>777~838795</td><td>4.8~20.013.0</td><td>8.2~32.722.0</td></tr></table>

注：表内数据分子为范围值，分母为平均值。

3.2.2.4 长期时效和应力时效后的拉伸性能见表3-5和3-6。

表3-5  

<table><tr><td colspan="2">时效制度</td><td colspan="6">拉伸性能</td><td colspan="2">时效制度</td><td colspan="6">拉伸性能</td></tr><tr><td rowspan="2">θ/C</td><td rowspan="2">t/h</td><td colspan="3">700 C</td><td colspan="3">800 C</td><td rowspan="2">θ/C</td><td rowspan="2">t/h</td><td colspan="3">700 C</td><td colspan="3">800 C</td></tr><tr><td>σb/MPa</td><td>δ5/%</td><td>φ/%</td><td>σb/MPa</td><td>δ5/%</td><td>ψ/%</td><td>σb/MPa</td><td>δ5/%</td><td>ψ/%</td><td>σb/MPa</td><td>δ5/%</td><td>ψ/%</td></tr><tr><td rowspan="3">650</td><td>1000</td><td>810</td><td>3.8</td><td>9.5</td><td>805</td><td>5.5</td><td>11.0</td><td>750</td><td>3000</td><td>845</td><td>3.3</td><td>4.0</td><td>715</td><td>11.0</td><td>17.5</td></tr><tr><td>2000</td><td>845</td><td>2.7</td><td>4.7</td><td>770</td><td>14.0</td><td>25.0</td><td rowspan="4">850</td><td>1000</td><td>840</td><td>4.7</td><td>6.5</td><td>735</td><td>15.0</td><td>22.0</td></tr><tr><td>3000</td><td>825</td><td>3.5</td><td>8.0</td><td>810</td><td>7.0</td><td>5.5</td><td>2000</td><td>810</td><td>4.2</td><td>6.0</td><td>740</td><td>18.0</td><td>22.0</td></tr><tr><td rowspan="2">750</td><td>1000</td><td>820</td><td>2.6</td><td>3.3</td><td>765</td><td>11.0</td><td>10.5</td><td rowspan="2">3000</td><td rowspan="2">900</td><td rowspan="2">4.9</td><td rowspan="2">3.2</td><td rowspan="2">720</td><td rowspan="2">14.0</td><td rowspan="2">30.0</td></tr><tr><td>2000</td><td>865</td><td>2.9</td><td>2.4</td><td>735</td><td>11.0</td><td>12.0</td></tr></table>

3.2.3 冲击性能 室温冲击韧性 $a_{\mathrm{KU}} = 120\mathrm{kJ / m^2}$ （平均值）[1]。

# 3.3 持久和蠕变性能

# 3.3.1 高温持久性能

3.3.1.1 持久强度见表3-7，持久应力-寿命曲线见图3-2。

表3-7[1]  

<table><tr><td>θ/C</td><td>σ100/MPa</td><td>σ300/MPa</td><td>σ500/MPa</td><td>σ800/MPa</td></tr><tr><td>650</td><td>761</td><td>740</td><td>725</td><td>708</td></tr><tr><td>700</td><td>669</td><td>615</td><td>586</td><td>558</td></tr><tr><td>750</td><td>527</td><td>461</td><td>430</td><td>400</td></tr><tr><td>800</td><td>389</td><td>329</td><td>303</td><td>279</td></tr><tr><td>850</td><td>382</td><td>237</td><td>218</td><td>202</td></tr><tr><td>θ/C</td><td>σ1000/MPa</td><td>σ1500/MPa</td><td>σ2000/MPa</td><td>σ3000/MPa</td></tr><tr><td>708</td><td>699</td><td>681</td><td>666</td><td>644</td></tr><tr><td>558</td><td>543</td><td>516</td><td>497</td><td>468</td></tr><tr><td>400</td><td>386</td><td>361</td><td>343</td><td>319</td></tr><tr><td>279</td><td>268</td><td>249</td><td>237</td><td>220</td></tr><tr><td>202</td><td>195</td><td>183</td><td>177</td><td>167</td></tr></table>

# 3.3.1.2 典型的持久性能见表3-8。

图片摘要：该图主要展示 3 7[1]。
![](images/7425fa0b1f1111b26984e946963925fb8756983ef997335da90e9eef7c072481.jpg)  
图3-2 K406合金的持久应力-寿命曲线[1]

表3-8[1]  

<table><tr><td rowspan="2">θ/℃</td><td colspan="3">光滑试样</td><td colspan="2">缺口试样①</td><td rowspan="2">θ/℃</td><td colspan="3">光滑试样</td><td colspan="2">缺口试样①</td></tr><tr><td>σ/MPa</td><td>t/h</td><td>δ/%</td><td>σ/MPa</td><td>t/h</td><td>σ/MPa</td><td>t/h</td><td>δ/%</td><td>σ/MPa</td><td>t/h</td></tr><tr><td>600</td><td>667</td><td>&gt;200</td><td>-</td><td>667</td><td>&gt;200</td><td>750</td><td>373</td><td>1804</td><td>-</td><td>-</td><td>-</td></tr><tr><td rowspan="2">650</td><td>549</td><td>&gt;200</td><td>-</td><td>549</td><td>&gt;300</td><td>800</td><td>333</td><td>&gt;200</td><td>-</td><td>333</td><td>&gt;300</td></tr><tr><td>667</td><td>1982</td><td>-</td><td>-</td><td>-</td><td rowspan="3">850</td><td>245</td><td>&gt;200</td><td>-</td><td>-</td><td>-</td></tr><tr><td rowspan="2">700</td><td>608</td><td>266</td><td>-</td><td>-</td><td>-</td><td>186</td><td>1173</td><td>15.0</td><td>-</td><td>-</td></tr><tr><td>657</td><td>148</td><td>-</td><td>-</td><td>-</td><td>177</td><td>1755</td><td>-</td><td>-</td><td>-</td></tr><tr><td rowspan="2">750</td><td>451</td><td>390</td><td>-</td><td>-</td><td>-</td><td rowspan="2">900</td><td rowspan="2">177</td><td rowspan="2">&gt;150</td><td rowspan="2">-</td><td rowspan="2">-</td><td rowspan="2">-</td></tr><tr><td>363</td><td>1785</td><td>11.7</td><td>-</td><td>-</td></tr></table>

① 缺口半径 $r = 0.5\mathrm{mm}$ 。

3.3.1.3 热强参数综合曲线见图3-3。  
3.3.1.4 标准试样与叶片取样的持久寿命比较见表3-9。

表3-9  

<table><tr><td rowspan="2">试样类别</td><td colspan="3">持久性能</td><td rowspan="2">试样类别</td><td colspan="3">持久性能</td></tr><tr><td>σ/MPa</td><td>t/h</td><td>δ/%</td><td>σ/MPa</td><td>t/h</td><td>δ/%</td></tr><tr><td rowspan="2">叶片榫头取样d=3mm</td><td rowspan="2">850</td><td rowspan="2">245</td><td rowspan="2">119~214/166</td><td>叶身取样d=1mm</td><td>850</td><td>245</td><td>100~191/151</td></tr><tr><td>标准试样</td><td>850</td><td>245</td><td>&gt;100</td></tr></table>

注：表内数据分子为范围值，分母为平均值。

图片摘要：该图主要展示 3 9。
![](images/a9b28ab3da3ac79a40268b5daa387eff818a9bf17d8e3fbea4adda30e79a0c62.jpg)  
图3-3 K406合金热强参数综合曲线[4]

热强参数综合方程[M-S]：

$$
\lg \sigma = a _ {0} + a _ {1} P + a _ {2} P ^ {2} + a _ {3} P ^ {3}
$$

式中： $P = \lg t + 0.0133T$

$$
T = (9 \times \theta / 5 + 3 2) + 4 6 0;
$$

$$
a _ {0} = 4. 2 8 3;
$$

$$
a _ {1} = - 0. 1 1 1;
$$

$$
a _ {2} = 0. 5 5 0 \times 1 0 ^ {- 2};
$$

$$
a _ {3} = - 0. 1 3 3 \times 1 0 ^ {- 3};
$$

标准偏差：0.016；

相关系数：0.99

3.3.1.5 长期时效后的持久性能见表3-10。

表3-10[1]  

<table><tr><td colspan="2">时效制度</td><td colspan="6">持久性能</td><td colspan="2">时效制度</td><td colspan="6">持久性能</td></tr><tr><td rowspan="2">θ/C</td><td rowspan="2">t/h</td><td colspan="3">850 C,245MPa</td><td colspan="3">700 C,657MPa</td><td rowspan="2">θ/C</td><td rowspan="2">t/h</td><td colspan="3">850 C,245MPa</td><td colspan="3">700 C,657MPa</td></tr><tr><td>t/h</td><td>δs/%</td><td>ψ/%</td><td>t/h</td><td>δs/%</td><td>ψ/%</td><td>t/h</td><td>δs/%</td><td>ψ/%</td><td>t/h</td><td>δs/%</td><td>ψ/%</td></tr><tr><td rowspan="3">650</td><td>1000</td><td>371</td><td>20.0</td><td>31.3</td><td>91</td><td>6.6</td><td>15.3</td><td>750</td><td>3000</td><td>-</td><td>-</td><td>-</td><td>33</td><td>18.4</td><td>19.0</td></tr><tr><td>2000</td><td>312</td><td>28.0</td><td>42.3</td><td>144</td><td>8.0</td><td>13.7</td><td rowspan="4">850</td><td>1000</td><td>261</td><td>20.3</td><td>35.9</td><td>64</td><td>13.4</td><td>18.9</td></tr><tr><td>3000</td><td>284</td><td>16.0</td><td>46.8</td><td>131</td><td>5.0</td><td>9.9</td><td>2000</td><td>373</td><td>16.0</td><td>27.5</td><td>77</td><td>3.4</td><td>22.7</td></tr><tr><td rowspan="2">750</td><td>1000</td><td>269</td><td>17.8</td><td>22.8</td><td>92</td><td>12.6</td><td>11.6</td><td rowspan="2">3000</td><td rowspan="2">269</td><td rowspan="2">17.6</td><td rowspan="2">29.6</td><td rowspan="2">73</td><td rowspan="2">5.2</td><td rowspan="2">21.0</td></tr><tr><td>2000</td><td>-</td><td>-</td><td>-</td><td>82</td><td>14.2</td><td>20.7</td></tr></table>

3.3.2 高温蠕变性能 蠕变强度见表3-11。

3.4 疲劳性能

3.4.1 高周疲劳 旋转弯曲疲劳极限见表3-12，喷丸处理对旋转弯曲疲劳性能的影响见表3-13。

表3-11  

<table><tr><td>θ/C</td><td>σ0.2,100/MPa</td></tr><tr><td>800</td><td>226</td></tr><tr><td>900</td><td>157</td></tr></table>

表3-12[1]  

<table><tr><td>试样直径/mm</td><td>θ/C</td><td>σD/MPa</td><td>σDHH/MPa</td></tr><tr><td>9.5</td><td>700</td><td>294</td><td>-</td></tr><tr><td rowspan="3">4.0</td><td>550</td><td>353</td><td>314</td></tr><tr><td>650</td><td>392</td><td>343</td></tr><tr><td>750</td><td>373</td><td>314</td></tr></table>

① 试样缺口半径 $r = 0.75\mathrm{mm}$ 。

# 3.4.2 特种疲劳

表3-13  

<table><tr><td rowspan="2">θ/C</td><td>σB/MPa</td><td>σD_H/MPa</td><td></td><td></td></tr><tr><td>标准状态</td><td>喷丸处理②</td><td>标准状态</td><td>喷丸处理④</td></tr><tr><td>550</td><td>353</td><td>373</td><td>314</td><td>353</td></tr><tr><td>650</td><td>392</td><td>422</td><td>343</td><td>392</td></tr><tr><td>750</td><td>373</td><td>422</td><td>314</td><td>343</td></tr></table>

① 试样尺寸 $d4\mathrm{mm}$ ，缺口试样的缺口半径 $r = 0.75\mathrm{mm}$ 。  
② 喷丸工艺参数：玻璃丸直径 $0.25 \sim 0.40 \mathrm{~mm}$ ，空气压力 $0.39 \mathrm{MPa}$ ，试样与喷嘴距离 $100 \sim 120 \mathrm{~mm}$ ，喷射时间 $40 \mathrm{~s}$ ，喷丸强度 $f'' = 0.15 \sim 0.17 \mathrm{~cm}$ 。

# 3.4.2.1 热疲劳 采用三角形截面的试样，试验温度为 $20^{\circ} \mathrm{C} \rightleftharpoons 1000^{\circ} \mathrm{C}$ ，高频加热，喷水冷却，测定出现裂纹时的循环次数，并与其他合金同时作比较试验，结果见表3-14。

表3-14  

<table><tr><td>合金</td><td>试验条件</td><td>出现裂纹的循环数/周</td><td>合金</td><td>试验条件</td><td>出现裂纹的循环数/周</td></tr><tr><td>K406</td><td rowspan="2">20=1000℃高频加热,喷水冷却</td><td>69</td><td>K403</td><td rowspan="2">20=1000℃高频加热,喷水冷却</td><td>32</td></tr><tr><td>K405</td><td>32</td><td>K417</td><td>80</td></tr></table>

# 3.5 弹性性能 动弹性模量 $E_{\mathrm{D}}$ 、切变模量 $G$ 和泊松比 $\mu$ 见表3-15。

表3-15[1]  

<table><tr><td>θ/C</td><td>30</td><td>100</td><td>200</td><td>300</td><td>400</td><td>500</td><td>600</td><td>650</td><td>700</td><td>750</td><td>800</td><td>850</td><td>900</td></tr><tr><td>ED/GPa</td><td>203</td><td>195</td><td>190</td><td>185</td><td>179</td><td>175</td><td>170</td><td>166</td><td>162</td><td>159</td><td>156</td><td>150</td><td>145</td></tr><tr><td>G/GPa</td><td>76</td><td>75</td><td>73</td><td>72</td><td>70</td><td>68</td><td>66</td><td>64</td><td>63</td><td>62</td><td>60</td><td>-</td><td>-</td></tr><tr><td>μ</td><td>0.33</td><td>0.30</td><td>0.30</td><td>0.29</td><td>0.29</td><td>0.29</td><td>0.30</td><td>0.29</td><td>0.29</td><td>0.29</td><td>0.29</td><td>-</td><td>-</td></tr></table>

注：按声频振动法测定。

# 4 组织结构

# 4.1 相变温度

4.2 时间-温度-组织转变曲线

4.3 合金组织结构 合金在标准热处理状态下有 4 种主要组成相: $\gamma$ 固溶体、 $\gamma'$ 相、MC 碳化物、 $\mathrm{M}_{3} \mathrm{~B}_{2}$ 硼化物。此外, 还有少量 $\mathrm{M}_{23} \mathrm{C}_{6}$ 碳化物。 $\gamma'$ 相是合金的主要强化相, 数量为 $30 \% \sim 37 \%$ 。MC 碳化物约 $1.5 \%$ 。 $\mathrm{M}_{3} \mathrm{~B}_{2}$ 硼化物约 $0.5 \%$ 。合金长期时效后不出现 TCP 相, 但 $\gamma'$ 相数量稍有增加, 尺寸略有增大; MC 碳化物不断分解为 $\mathrm{M}_{23} \mathrm{C}_{6}$ 碳化物, $\mathrm{M}_{3} \mathrm{~B}_{2}$ 硼化物形状由骨架条状向颗粒状转变。

# 5 工艺性能与要求

5.1 成形性能 合金流动性好, 热裂倾向性小, 采用熔模铸造法可铸出形状复杂的涡轮叶片、导向叶片和其他零件。

5.2 焊接性能 该合金的焊接裂纹倾向性与其他合金相比较见表51。

表5-1[1]  

<table><tr><td>合 金</td><td>K406</td><td>K214</td><td>K403</td><td>K419</td></tr><tr><td>焊接裂纹倾向性①/%</td><td>25.3</td><td>34.2</td><td>35.2</td><td>47.2</td></tr></table>

① 焊接裂纹倾向性试验，按资料[3]的方法进行。其计算公式为：

$$
\text{焊接裂纹倾向性} = \frac{\text{裂纹长度}}{\text{焊缝长度}} \%
$$

5.3 零件热处理工艺 $980^{\circ}\mathrm{C}$ ，保温 $5\mathrm{h}$ ，空冷。

5.4 表面处理工艺 采用料浆渗铝法。

5.5 切削加工与磨削性能 合金易于切削加工, 但在磨削加工时易出现磨削裂纹, 若采用超软砂轮或缓进磨削工艺, 可以避免。

# 6 功能考核试验

用该合金制成的涡轮叶片进行热冲击试验，结果见表6-1。

表6-1[2]  

<table><tr><td>叶片号</td><td>叶片表面状态</td><td>试验条件</td><td>试验结果</td></tr><tr><td>76F 407-1</td><td rowspan="6">经机械加工和喷丸处理①</td><td rowspan="6">700C加载荷1800kg,循环300次,然后升温到800℃,加载荷2000kg,再循环300~700次</td><td rowspan="6">均未发现裂纹</td></tr><tr><td>76G 120-1</td></tr><tr><td>76G 25-4</td></tr><tr><td>76E 11-2</td></tr><tr><td>76E 49-1</td></tr><tr><td>76F 377-3</td></tr><tr><td>76F 236-4</td><td rowspan="2">因表面质量报废的叶片</td><td rowspan="4">700C加载荷1800kg,循环300次,然后升温到800℃,加载荷2000kg,再循环300~700次</td><td rowspan="4">均未发现裂纹</td></tr><tr><td>76F 626-3</td></tr><tr><td>74E 76-1</td><td rowspan="2">发动机台架试车17h后发现叶身有斑点缺陷</td></tr><tr><td>74E 75-6</td></tr></table>

① 喷丸工艺参数与表3-14相同。

# 7 使用建议

选用。

# 参考文献

1 北京航空材料研究所. K406(K6)铸造镍基高温合金研究总结. 1979  
2 西安航空发动机公司. 发动机三级涡轮叶片热冲击试验报告  
3 中国航空材料研究所 Q/6S258—1976 不锈钢和高温合金焊接裂纹倾向性试验方法. 1976  
4 北京航空材料研究所主编. 航空发动机设计用材料数据手册. 1990

编写 全有莹

审校 殷克勤 陈桂梅

# K406C(K6C)

# 1 概述

K406C是K406改型的耐热腐蚀镍基铸造高温合金，含碳量比K406低，而铬含量较高，因而其高温力学性能以及高温抗氧化、耐燃气腐蚀性能均高于K406合金，而且其铸造、焊接和切削性能较好。合金成分较简单，不含贵重稀缺元素，价格便宜。在850℃长期时效中，有析出σ相的倾向（成分控制得当时，可以避免），但对合金性能无不利影响。该合金适合于制作850℃以下工作的涡轮转子叶片、导向叶片、整体涡轮以及其他在燃气腐蚀环境下工作的零件。

1.1 材料牌号 K406C(K6C)。  
1.2 相近牌号  
1.3 材料的技术标准 Q/6S 290—1987《K6C合金锭》。  
1.4 化学成分 见表1-1。  
1.5 热处理制度 980C,5h,空冷。  
1.6 品种规格和供应状态 直径 $70\sim 90\mathrm{mm}$ 的母合金锭，铸态供应。  
1.7 熔炼和铸造工艺 真空感应炉熔炼母合金，真空感应炉重熔浇注熔模精铸试样和零件。

表1-1  
%   

<table><tr><td>C</td><td>Cr</td><td>Ni</td><td>Mo</td><td>Al</td><td>Ti</td><td>Fe</td><td>B</td><td></td></tr><tr><td>0.03~0.08</td><td>18.0~19.0</td><td>余</td><td>4.5~6.0</td><td>3.25~4.0</td><td>2.0~3.0</td><td>≤1.0</td><td>0.05~0.10</td><td></td></tr><tr><td>Zr①</td><td>Mn</td><td>Si</td><td>P</td><td>S</td><td>Pb</td><td>Bi</td><td>Sn</td><td>Sb</td></tr><tr><td>≤0.03</td><td>≤0.10</td><td>≤0.30</td><td>≤0.02</td><td>≤0.01</td><td>≤0.001</td><td>≤0.001</td><td>≤0.001</td><td>≤0.001</td></tr></table>

① 配料计算加入量。

1.8 应用概况与特殊要求 该合金已用于制造涡轴型航空发动机燃气涡轮和自由涡轮的整体导向器，飞弹的翼片等，情况良好。

# 2 物理及化学性能

# 2.1 热性能

2.1.1 熔化温度范围 $1260 \sim 1340 \mathrm{C}^{[1]}$ 。  
2.1.2 热导率 见表2-1。  
2.1.3 线膨胀系数 见表2-2。  
2.2 密度 $\rho = 8.05\mathrm{g / cm}^{3[1]}$ 。

表2-1[1]   

<table><tr><td>θ/°C</td><td>100</td><td>200</td><td>300</td><td>400</td><td>500</td><td>600</td><td>700</td><td>800</td><td>900</td></tr><tr><td>λ/(W/(m·°C))</td><td>11.30</td><td>12.56</td><td>14.24</td><td>15.49</td><td>16.75</td><td>18.84</td><td>20.93</td><td>22.29</td><td>22.61</td></tr></table>

表2-2[1]  

<table><tr><td>θ/°C</td><td>20~100</td><td>20~200</td><td>20~300</td><td>20~400</td><td>20~500</td><td>20~600</td><td>20~700</td><td>20~800</td><td>20~900</td></tr><tr><td>α1/10-6°C-1</td><td>9.73</td><td>11.89</td><td>13.06</td><td>13.62</td><td>14.05</td><td>14.34</td><td>14.61</td><td>15.09</td><td>15.76</td></tr></table>

2.3 电性能  
2.4 磁性能  
2.5 化学性能

2.5.1 抗氧化性能 按HB5258—1983《钢及合金抗氧化性测定试验方法》测定的静态氧化结果见表2-3。

表2-3  

<table><tr><td rowspan="2">t/h</td><td colspan="2">氧化速率/(g/(m2·h))</td><td rowspan="2">t/h</td><td colspan="2">氧化速率/(g/(m2·h))</td></tr><tr><td>900C</td><td>1000C</td><td>900C</td><td>1000C</td></tr><tr><td>25</td><td>0.045</td><td>0.271</td><td>100</td><td>0.038</td><td>0.117</td></tr><tr><td>50</td><td>0.042</td><td>0.184</td><td rowspan="2">1000</td><td rowspan="2">0.023</td><td rowspan="2">-</td></tr><tr><td>75</td><td>0.034</td><td>0.146</td></tr><tr><td>等级评定</td><td colspan="5">按HB 5268-1983评定,900C属完全抗氧化级,1000C属抗氧化级</td></tr></table>

2.5.2 耐腐蚀性能 合金的耐燃气腐蚀性能及与其他合金比较见表2-4。

表2-4[1]  

<table><tr><td>合 金</td><td>θ/C</td><td>盐浓度/10-6</td><td>t/h</td><td>失重值/(mg/cm2)</td></tr><tr><td>K406C</td><td rowspan="3">900</td><td rowspan="3">5</td><td rowspan="3">100</td><td>26.90</td></tr><tr><td>K406</td><td>83.78</td></tr><tr><td>MC102</td><td>34.30</td></tr></table>

注：试验在微型单管喷燃试验器上进行。燃油为0号轻柴油；人造海水盐的成分： $\mathrm{lgMgCl}\cdot 6\mathrm{H}_2\mathrm{O} + 1.2\mathrm{gCaCl}_2+$ $4\mathrm{gNa_2SO_4} + 25\mathrm{NaCl}$ ，测量试样失重值。

# 3力学性能

测试力学性能的试样是用母合金锭经真空感应炉重熔后浇注而成，壳型内表面加孕育细化剂。试样在机加工前都经过标准规范的热处理。

3.1 技术标准规定的性能技术标准规定的性能见表3-1。按技术标准 $800^{\circ}\mathrm{C}$ 拉伸性能的数据统计处理结果见表3-2。

3.2 室温及各种温度下的力学性能

3.2.1 硬度 室温硬度 $\mathrm{HRC}34\sim 36^{[1]}$   
3.2.2 拉伸性能  
3.2.2.1 典型的拉伸性能见表3-3和图3-1。  
3.2.2.2 零件取样的拉伸性能见表3-4。

表3-1[2]  

<table><tr><td colspan="4">拉伸性能 不小于</td><td colspan="3">持久性能</td></tr><tr><td>θ/C</td><td>σb/MPa</td><td>δs/%</td><td>ψ/%</td><td>θ/C</td><td>σ/MPa</td><td>t/h</td></tr><tr><td>800</td><td>665</td><td>4</td><td>8</td><td>850</td><td>275</td><td>≥50</td></tr></table>

表3-2[3]  

<table><tr><td rowspan="2">项目</td><td colspan="3">800C拉伸性能</td><td rowspan="2">项目</td><td colspan="3">800C拉伸性能</td><td rowspan="2">项目</td><td colspan="3">800C拉伸性能</td></tr><tr><td>σb/MPa</td><td>δ5/%</td><td>ψ/%</td><td>σb/MPa</td><td>δ5/%</td><td>ψ/%</td><td>σb/MPa</td><td>δ5/%</td><td>ψ/%</td></tr><tr><td>A</td><td>790</td><td>-</td><td>-</td><td>S</td><td>665</td><td>4</td><td>8</td><td>s</td><td>22</td><td>3.8</td><td>6.8</td></tr><tr><td>B</td><td>815</td><td>-</td><td>-</td><td>X̄</td><td>850</td><td>13.0</td><td>20.0</td><td>n</td><td colspan="3">100</td></tr></table>

表3-3[1]  

<table><tr><td>θ/C</td><td>σb/MPa</td><td>δ5/%</td><td>ψ/%</td></tr><tr><td>20</td><td>960</td><td>6.5</td><td>9.5</td></tr><tr><td>600</td><td>920</td><td>12.0</td><td>20.0</td></tr><tr><td>700</td><td>955</td><td>11.0</td><td>16.5</td></tr><tr><td>750</td><td>945</td><td>12.0</td><td>17.0</td></tr><tr><td>800</td><td>875</td><td>18.0</td><td>28.0</td></tr><tr><td>850</td><td>745</td><td>15.0</td><td>34.0</td></tr><tr><td>900</td><td>560</td><td>26.0</td><td>39.0</td></tr></table>

表3-4  

<table><tr><td rowspan="2">取样部位</td><td rowspan="2">试样尺寸/mm</td><td colspan="3">800C拉伸性能</td></tr><tr><td>σb/MPa</td><td>δ/%</td><td>ψ/%</td></tr><tr><td>整铸导向器叶片</td><td>δ1.5</td><td>725~750</td><td>8.8~11.8</td><td>-</td></tr><tr><td>整铸导向器外环</td><td>d3</td><td>725~745</td><td>8.0~20.1</td><td>11.0~31.5</td></tr></table>

图片摘要：该图主要展示 3 4。
![](images/fb97897d7c29f2408445b6c5e921bd9ab68e924ab3208292f78a00363265121e.jpg)  
图3-1 K406C合金的拉伸性能[1]

3.2.2.3 长期时效及应力时效后的拉伸性能见表3-5和表3-6。

表3-5[1]  

<table><tr><td colspan="2">时效制度</td><td colspan="3">800℃拉伸性能</td></tr><tr><td>θ/C</td><td>t/h</td><td>σb/MPa</td><td>δs/%</td><td>ψ/%</td></tr><tr><td rowspan="3">850</td><td>1000</td><td>775</td><td>17.0</td><td>30.0</td></tr><tr><td>2000</td><td>745</td><td>16.5</td><td>34.0</td></tr><tr><td>3000</td><td>740</td><td>25.0</td><td>38.0</td></tr></table>

3.2.3 冲击性能 见表3-7。

3.3 持久和蠕变性能

3.3.1 高温持久性能

3.3.1.1 持久强度见表3-8，持久应力-寿命曲线见图3-2。

表3-6[1]  

<table><tr><td colspan="3">应力时效制度</td><td colspan="3">800C拉伸性能</td></tr><tr><td>θ/C</td><td>σ/MPa</td><td>t/h</td><td>σb/MPa</td><td>δ5/%</td><td>ψ/%</td></tr><tr><td rowspan="3">850</td><td rowspan="3">245</td><td>300</td><td>660</td><td>4.0</td><td>24.0</td></tr><tr><td>340</td><td>645</td><td>5.0</td><td>15.0</td></tr><tr><td>384</td><td>665</td><td>13.0</td><td>36.0</td></tr></table>

表3-7[1]  

<table><tr><td>θ/℃</td><td>akU/(kJ/m2)</td></tr><tr><td>20</td><td>87</td></tr><tr><td>800</td><td>91</td></tr></table>

表3-8[1]  

<table><tr><td>θ/C</td><td>σ100/MPa</td><td>σ200/MPa</td><td>σ300/MPa</td><td>σ400/MPa</td><td>σ500/MPa</td><td>σ800/MPa</td><td>σ1000/MPa</td><td>σ2000/MPa</td><td>σ3000/MPa</td></tr><tr><td>650</td><td>858</td><td>824</td><td>804</td><td>785</td><td>775</td><td>755</td><td>736</td><td>686</td><td>667</td></tr><tr><td>700</td><td>696</td><td>647</td><td>537</td><td>608</td><td>598</td><td>588</td><td>569</td><td>539</td><td>520</td></tr><tr><td>750</td><td>539</td><td>500</td><td>490</td><td>471</td><td>451</td><td>441</td><td>432</td><td>382</td><td>368</td></tr><tr><td>800</td><td>402</td><td>363</td><td>353</td><td>338</td><td>333</td><td>314</td><td>294</td><td>270</td><td>255</td></tr></table>

续表 3-8  

<table><tr><td>θ/C</td><td>σ100/MPa</td><td>σ200/MPa</td><td>σ300/MPa</td><td>σ400/MPa</td><td>σ500/MPa</td><td>σ600/MPa</td><td>σ1000/MPa</td><td>σ2000/MPa</td><td>σ3000/MPa</td></tr><tr><td>850</td><td>284</td><td>265</td><td>245</td><td>235</td><td>230</td><td>221</td><td>212</td><td>186</td><td>177</td></tr><tr><td>900</td><td>206</td><td>181</td><td>172</td><td>162</td><td>157</td><td>147</td><td>127</td><td>123</td><td>108</td></tr></table>

图片摘要：该图主要展示 3 8[1]。
![](images/d6377ba2ef0a5419d8ca882a157c6988f41ae7585e856a620b42ebd9014bef78.jpg)  
图3-2K406C合金的持久应力-寿命曲线[1]

# 3.3.1.2 典型的持久性能见表3-9。

表3-9[1]  

<table><tr><td>θ/C</td><td>σ/MPa</td><td>t/h</td><td>δ5/%</td><td>ψ/%</td><td>θ/C</td><td>σ/MPa</td><td>t/h</td><td>δ5/%</td><td>ψ/%</td></tr><tr><td>600</td><td>736</td><td>&gt;442</td><td>-</td><td>-</td><td>800</td><td>373</td><td>226</td><td>19.0</td><td>22.4</td></tr><tr><td>650</td><td>706</td><td>993</td><td>6.2</td><td>9.6</td><td rowspan="2">850</td><td>275</td><td>158</td><td>24.1</td><td>-</td></tr><tr><td>700</td><td>657</td><td>285</td><td>6.2</td><td>10.7</td><td>196</td><td>1072</td><td>10.4</td><td>22.6</td></tr><tr><td rowspan="2">750</td><td>510</td><td>216</td><td>9.4</td><td>18.2</td><td rowspan="2">900</td><td rowspan="2">196</td><td rowspan="2">135</td><td rowspan="2">24.1</td><td rowspan="2">-</td></tr><tr><td>392</td><td>1360</td><td>7.2</td><td>10.1</td></tr></table>

3.3.1.3 热强参数综合曲线见图3-3。  
3.3.1.4 零件取样的持久性能见表3-10。  
3.3.1.5 长期时效后的持久性能见表3-11。  
3.3.2 高温蠕变性能 见表3-12。

图片摘要：该图主要展示 3 3 K406C合金的热强参数综合曲线[1]。
![](images/5c451b749b47673429800980a7ed8f4afb45e253e1863b4d57cd98c0c443db93.jpg)  
图3-3 K406C合金的热强参数综合曲线[1]

表3-10[1]  

<table><tr><td rowspan="2">取样部位</td><td rowspan="2">试样尺寸/mm</td><td colspan="3">850℃,245MPa 持久性能</td></tr><tr><td>t/h</td><td>δ5/%</td><td>ψ/%</td></tr><tr><td>整铸导向器叶片</td><td>δ1.5</td><td>77</td><td>17.2</td><td>-</td></tr><tr><td>整铸导向器外环</td><td>d3</td><td>122</td><td>12.4</td><td>20.1</td></tr></table>

表3-11[1]  

<table><tr><td colspan="2">时效制度</td><td colspan="3">850C,275MPa 持久性能</td></tr><tr><td>θ/C</td><td>t/h</td><td>t/h</td><td>δs/%</td><td>ψ/%</td></tr><tr><td rowspan="3">850</td><td>1000</td><td>435</td><td>13.8</td><td>18.8</td></tr><tr><td>2000</td><td>319</td><td>10.4</td><td>13.3</td></tr><tr><td>3000</td><td>309</td><td>10.6</td><td>22.8</td></tr></table>

表3-12  

<table><tr><td rowspan="2">θ/C</td><td rowspan="2">σ/MPa</td><td colspan="2">100h的蠕变量/%</td><td rowspan="2">σ0.2&#x27;100/MPa</td><td rowspan="2">θ/C</td><td rowspan="2">σ/MPa</td><td colspan="2">100h的蠕变量/%</td><td rowspan="2">σ0.2&#x27;100/MPa</td></tr><tr><td>εt</td><td>εP</td><td>εt</td><td>εP</td></tr><tr><td rowspan="6">800</td><td>206</td><td>0.226</td><td>0.072</td><td rowspan="6">248</td><td rowspan="6">900</td><td>157</td><td>0.800</td><td>0.882</td><td rowspan="6">108</td></tr><tr><td>226</td><td>0.319</td><td>0.161</td><td>137</td><td>0.390</td><td>0.277</td></tr><tr><td>235</td><td>0.366</td><td>0.184</td><td>127</td><td>0.457</td><td>0.358</td></tr><tr><td>240</td><td>0.342</td><td>0.158</td><td>108</td><td>0.289</td><td>0.201</td></tr><tr><td>245</td><td>0.346</td><td>0.177</td><td>98</td><td>0.244</td><td>0.178</td></tr><tr><td>255</td><td>0.416</td><td>0.224</td><td></td><td></td><td></td></tr></table>

注：试样尺寸 $d10\mathrm{mm}$ 。

# 3.4 疲劳性能

3.4.1 高周疲劳 旋转弯曲疲劳极限见表3-13。

3.4.2 特种疲劳

3.4.2.1 热疲劳 采用截面为三角形的试样，在 $10\mathrm{t}$ 热疲劳试验机进行试验，试验条件：循环温度 $20\mathrm{C} \rightleftharpoons 1000^{\circ}\mathrm{C}$ ，高频加热，喷水冷却，加热 $50\mathrm{s}$ ，冷却 $70\mathrm{s}$ ，循环 $70$ 次之后，测量裂纹长度，试验结果及其与K406合金比较见表3-14。

表3-13[1]  

<table><tr><td>试样尺寸/mm</td><td>θ/℃</td><td>σD/MPa</td></tr><tr><td>d9.5</td><td>700</td><td>314</td></tr></table>

表3-14  

<table><tr><td>合 金</td><td>试样状态</td><td>θ/C</td><td>循环数/周</td><td>裂纹长度/mm</td></tr><tr><td>K406C</td><td>标准热处理</td><td rowspan="3">20÷1000</td><td rowspan="3">70</td><td>0.34</td></tr><tr><td>K406C</td><td>铸 态</td><td>0.40</td></tr><tr><td>K406</td><td>标准热处理</td><td>0.34</td></tr></table>

3.5 弹性性能 动弹性模量 $E_{\mathrm{D}}$ ，切变模量 $G$ 和泊松比 $\mu$ 见表3-15。

表3-15[1]  

<table><tr><td>θ/℃</td><td>30</td><td>100</td><td>200</td><td>300</td><td>400</td><td>500</td><td>600</td><td>650</td><td>700</td><td>750</td><td>800</td><td>850</td></tr><tr><td>EB/GPa</td><td>189</td><td>187</td><td>182</td><td>177</td><td>173</td><td>168</td><td>163</td><td>159</td><td>156</td><td>153</td><td>150</td><td>149</td></tr><tr><td>G/GPa</td><td>75</td><td>75</td><td>73</td><td>70</td><td>69</td><td>66</td><td>64</td><td>63</td><td>61</td><td>60</td><td>58</td><td>56</td></tr><tr><td>μ</td><td>0.26</td><td>0.25</td><td>0.25</td><td>0.26</td><td>0.25</td><td>0.27</td><td>0.27</td><td>0.26</td><td>0.28</td><td>0.27</td><td>0.29</td><td>0.32</td></tr></table>

注：用声频振动法测定。

# 4 组织结构

# 4.1 相变温度

# 4.2 时间-温度-组织转变曲线

4.3 合金组织结构 合金在标准热处理状态下的组成相有: $\gamma$ 固溶体, $\gamma'$ 沉淀相, $\mathbf{M}_{23}\mathbf{C}_6$ 碳化物, MC 碳化物以及 $\mathbf{M}_3\mathbf{B}_2$ 硼化物。 $\gamma'$ 相是合金的主要强化相, 占合金重量 $25\% \sim 32\%$ , $\mathbf{M}_{23}\mathbf{C}_6$ 碳化物约为

0.5%, MC 碳化物约为 0.1%, $\mathrm{M}_{3} \mathrm{~B}_{2}$ 硼化物约为 0.7%。合金在长期时效中 $\gamma^{\prime}$ 相数量增加, 尺寸略有增大, MC 碳化物不断分解, $\mathrm{M}_{23} \mathrm{C}_{6}$ 碳化物和 $\mathrm{M}_{3} \mathrm{~B}_{2}$ 硼化物略有增加。此外, 还析出了少量 $\sigma$ 相。但若成分控制得当时, 可以避免。

# 5 工艺性能与要求

5.1 成形性能 铸造性能良好，热裂倾向性小，可铸出各种形状复杂的整体零件、涡轮叶片和导向叶片等。

5.2 焊接性能 合金的焊接裂纹倾向及其与K418合金的比较见表5-1和5-2。

表5-1[1]  

<table><tr><td rowspan="2">合 金</td><td colspan="4">自动氩弧焊规范(不填丝)</td><td rowspan="2">焊缝裂纹平均长度/mm</td></tr><tr><td>电流/A</td><td>电压/V</td><td>焊速/(cm/s)</td><td>线能量/(J/cm)</td></tr><tr><td>K406C</td><td rowspan="2">200</td><td rowspan="2">10~10.5</td><td rowspan="2">0.2</td><td rowspan="2">10500</td><td>20</td></tr><tr><td>K418</td><td>112</td></tr><tr><td>K406C</td><td rowspan="2">160</td><td rowspan="2">10~10.5</td><td rowspan="2">0.5</td><td rowspan="2">3360</td><td>0</td></tr><tr><td>H418</td><td>79</td></tr></table>

注：表中数据是在刚性平板焊缝试验中测得。

表5-2[2]  

<table><tr><td rowspan="2">合金</td><td colspan="5">手工氩弧焊规范(不填丝)</td><td rowspan="2">焊缝裂纹平均长度/mm</td></tr><tr><td>电流/A</td><td>电压/V</td><td>焊速/(cm/s)</td><td>线能量/(J/cm)</td><td>Ar流量/(l/min)</td></tr><tr><td>K406C</td><td rowspan="2">100~105</td><td rowspan="2">9.5~9.8</td><td rowspan="2">0.13</td><td rowspan="2">7307</td><td rowspan="2">15</td><td>0</td></tr><tr><td>K418</td><td>45</td></tr></table>

注：表中数据是在圆周焊缝试验中测得。

5.3 零件热处理工艺 980℃,5h,空冷。  
5.4 表面处理工艺 零件在使用中需要表面防护时，可采用料浆法渗铝。  
5.5 切削加工与磨削性能 易切削加工，磨削加工时不产生磨削裂纹。

# 6 功能考核试验

# 7 使用建议

选用。

# 参考文献

1. 北京航空材料研究所.K6C耐腐蚀铸造高温合金研究总结.1982  
2 北京航空材料研究所. K6C、K418 整体铸件焊接工艺研究技术总结. 1980  
3. 全有莹. K6C 合金拉伸性能数据汇集: 铸高 04-86.1986  
4 北京航空材料研究所. K6C 合金热疲劳试验报告. 1985

编写 全有莹

审校 般克勤 李嘉荣

# K409

# 1 概述

K409是沉淀硬化型镍基铸造高温合金。其成分特点是含有 $4.2\%$ 钽，致使合金的高温强度较高，抗氧化、耐腐蚀性能较好，但因钽为贵重元素，故合金成本比同类型的合金高。合金的组织稳定性良好，在 $850\sim 950^{\circ}C$ 时效近万小时，不析出 $\sigma$ 相。采用熔模精密铸造法可铸出各种形状复杂的零件。适合于制作 $950^{\circ}C$ 以下长期工作的航空发动机和工业燃气轮机叶片及其他高温用零件。

1.1 材料牌号 K409(K9)。  
1.2 相近牌号 B1900(美国)。  
1.3 材料的技术标准 HB5330—1985 《航空用K9合金锭》。  
1.4 化学成分 见表1-1。

%

表1-1  

<table><tr><td>C</td><td>Cr</td><td>Ni</td><td>Co</td><td>W</td><td>Mo</td><td>Ta</td><td>Al</td><td>Ti</td><td></td></tr><tr><td>0.08~0.13</td><td>7.5~8.5</td><td>余</td><td>9.5~10.5</td><td>≤0.10</td><td>5.75~6.25</td><td>4.0~4.5</td><td>5.75~6.25</td><td>0.8~1.2</td><td></td></tr><tr><td>B</td><td>Zr</td><td>Fe</td><td>Nb</td><td>Mn</td><td>Si</td><td>P</td><td>S</td><td>Pb</td><td>Bi</td></tr><tr><td>0.01~0.02</td><td>0.05~0.10</td><td>≤0.35</td><td>≤0.10</td><td>≤0.20</td><td>≤0.25</td><td>≤0.015</td><td>≤0.015</td><td>≤0.001</td><td>≤0.00005</td></tr></table>

1.5 热处理制度 合金在铸态使用，也可进行如下热处理： $1080^{\circ}\mathrm{C}, 4\mathrm{h}$ ，空冷 $+900^{\circ}\mathrm{C}, 10\mathrm{h}$ ，空冷。  
1.6 品种规格与供应状态 直径 $65\sim 85\mathrm{mm}$ 的母合金锭。铸态供应。  
1.7 熔炼与铸造工艺 真空感应炉熔炼母合金，真空感应炉重熔，用熔模精密铸造法铸造零件和试样。  
1.8 应用状况与特殊要求 该合金用作航空涡轮发动机一级涡轮转子叶片，已通过试飞及寿命台架试车，性能良好。与本合金类似的美国B-1900合金，已用于JT9D等多种发动机的涡轮叶片。

# 2 物理及化学性能

# 2.1 热性能

2.1.1 熔化温度范围 $1260 \sim 1289^{\circ} \mathrm{C}^{[1]}$ 。  
2.1.2 热导率 见表2-1。

表2-1[1]   

<table><tr><td>θ/C</td><td>19</td><td>110</td><td>200</td><td>300</td><td>400</td><td>500</td><td>600</td><td>700</td><td>800</td><td>871</td><td>900</td><td>1000</td></tr><tr><td>λ/(W/(m·°C))</td><td>8.16</td><td>8.83</td><td>10.30</td><td>11.55</td><td>12.64</td><td>13.89</td><td>15.90</td><td>18.62</td><td>22.93</td><td>23.89</td><td>25.92</td><td>29.12</td></tr></table>

2.1.3 比热容 见表2-2。  
2.1.4 线膨胀系数 见表2-3。

表2-2[1]  

<table><tr><td>θ/C</td><td>20</td><td>110</td><td>200</td><td>300</td><td>400</td><td>500</td><td>600</td><td>700</td><td>800</td><td>900</td><td>1000</td></tr><tr><td>c/(J/(kg·C))</td><td>400</td><td>400</td><td>440</td><td>450</td><td>470</td><td>460</td><td>490</td><td>560</td><td>630</td><td>670</td><td>880</td></tr></table>

表2-3[1]  

<table><tr><td>θ/C</td><td>20~100</td><td>20~200</td><td>20~300</td><td>20~400</td><td>20~500</td><td>20~600</td><td>20~700</td><td>20~800</td><td>20~900</td></tr><tr><td>a1/10^6 C^-1</td><td>12.16</td><td>12.30</td><td>12.60</td><td>12.95</td><td>13.25</td><td>13.65</td><td>14.05</td><td>14.58</td><td>15.25</td></tr></table>

2.1.5 热扩散系数 见表2-4。

表2-4  

<table><tr><td>θ/℃</td><td>20</td><td>110</td><td>200</td><td>300</td><td>400</td><td>500</td><td>600</td><td>700</td><td>800</td><td>900</td><td>1000</td></tr><tr><td>Q/(10-6m2/s)</td><td>2.50</td><td>2.68</td><td>2.85</td><td>3.14</td><td>3.28</td><td>3.71</td><td>3.95</td><td>4.05</td><td>4.46</td><td>4.53</td><td>4.53</td></tr></table>

2.2 密度 $\rho = 8.18\mathrm{g / cm}^{3[1]}$ 。

2.3 电性能

2.4 磁性能

2.5 化学性能

2.5.1 抗氧化性能 按HB5258—1983《钢及高温合金抗氧化性测定试验方法》测得合金的抗氧化性能见表2-5。

表2-5[1]  

<table><tr><td rowspan="2">试样状态</td><td rowspan="2">t/h</td><td colspan="3">氧化速率/(g/(m2·h))</td><td rowspan="2">试样状态</td><td rowspan="2">t/h</td><td colspan="3">氧化速率/(g/(m2·h))</td></tr><tr><td>900℃</td><td>1000℃</td><td>1100℃</td><td>900℃</td><td>1000℃</td><td>1100℃</td></tr><tr><td rowspan="2">无涂层</td><td>50</td><td>-</td><td>-</td><td>0.26</td><td rowspan="2">铝-硅涂层</td><td>50</td><td>-</td><td>-</td><td>0.059</td></tr><tr><td>100</td><td>0.03</td><td>0.04</td><td>-</td><td>100</td><td>0.005</td><td>0.020</td><td>-</td></tr><tr><td>等级评定</td><td colspan="9">按HB 5258-1983评定:合金在1000℃以下属完全抗氧化级</td></tr></table>

2.5.2 耐腐蚀性能 用喷燃气腐蚀失重法测得耐腐蚀性能见表2-6。

表2-6[1]  

<table><tr><td rowspan="2">θ/℃</td><td rowspan="2">t/h</td><td rowspan="2">盐雾浓度/10-6</td><td colspan="2">腐蚀失重速率/(mg/(cm2·h))</td><td rowspan="2">θ/C</td><td rowspan="2">t/h</td><td rowspan="2">盐雾浓度/10-6</td><td colspan="2">腐蚀失重速率/(mg/(cm2·h))</td></tr><tr><td>无涂层试样</td><td>有涂层试样</td><td>无涂层试样</td><td>有涂层试样</td></tr><tr><td rowspan="4">900</td><td rowspan="4">25</td><td>100</td><td>2.71</td><td>-</td><td rowspan="4">900</td><td rowspan="2">55</td><td rowspan="2">175</td><td rowspan="2">-</td><td rowspan="2">0.05</td></tr><tr><td rowspan="2">150</td><td rowspan="2">5.70</td><td rowspan="2">-</td></tr><tr><td rowspan="2">80</td><td rowspan="2">175</td><td rowspan="2">-</td><td rowspan="2">0.02</td></tr><tr><td>175</td><td>7.94</td><td>0.09</td></tr></table>

# 3力学性能

测试力学性能的试样，由熔模精铸法制成的毛坯加工而成。试样状态除特别说明者外，皆经过标准热处理。

3.1 技术标准规定的性能

3.1.1 技术标准规定的性能 见表3-1。

表3-1  

<table><tr><td rowspan="3">室温硬度HRC</td><td colspan="3">室温拉伸性能 不小于</td><td colspan="4">持久性能 不小于</td></tr><tr><td rowspan="2">σb/MPa</td><td rowspan="2">σP0.2/MPa</td><td rowspan="2">δ5/%</td><td colspan="2">760℃,645MPa</td><td colspan="2">980℃,200MPa</td></tr><tr><td>t/h</td><td>δ5/%</td><td>t/h</td><td>δ5/%</td></tr><tr><td>34~44</td><td>830</td><td>725</td><td>5</td><td>23</td><td>2</td><td>30</td><td>3</td></tr></table>

3.1.2 生产检验数据统计处理结果 见表3-2。  
3.2 室温及各种温度下的力学性能  
3.2.1 硬度 室温硬度 $\mathrm{HRC}34\sim 44^{[1]}$   
3.2.2 拉伸性能  
3.2.2.1 典型的拉伸性能见表3-3和图3-1。

3.2.2.2 长期时效后的拉伸性能见表3-4。

表3-2  
表3-3[1.8]  

<table><tr><td rowspan="2">项目</td><td colspan="2">760C,647MPa 持久性能</td><td colspan="2">980℃,200MPa 持久性能</td></tr><tr><td>t/h</td><td>δ5/%</td><td>t/h</td><td>δ5/%</td></tr><tr><td>X</td><td>62</td><td>6.0</td><td>56</td><td>8.7</td></tr><tr><td>s</td><td>27</td><td>2.2</td><td>17</td><td>2.9</td></tr><tr><td>n</td><td colspan="4">124</td></tr></table>

<table><tr><td>θ/℃</td><td>σP0.1/MPa</td><td>σP0.2/MPa</td><td>σb/MPa</td><td>δs/%</td><td>ψ/%</td><td>θ/℃</td><td>σP0.1/MPa</td><td>σP0.2/MPa</td><td>σb/MPa</td><td>δ5/%</td><td>ψ/%</td></tr><tr><td>20</td><td>800</td><td>900</td><td>1060</td><td>12.0</td><td>18.0</td><td>870</td><td>-</td><td>805</td><td>890</td><td>4.5</td><td>9.0</td></tr><tr><td>550</td><td>-</td><td>875</td><td>925</td><td>9.5</td><td>22.0</td><td>900</td><td>-</td><td>750</td><td>820</td><td>9.5</td><td>12.5</td></tr><tr><td>650</td><td>-</td><td>880</td><td>930</td><td>8.0</td><td>12.0</td><td>950</td><td>-</td><td>590</td><td>655</td><td>11.0</td><td>14.5</td></tr><tr><td>700</td><td>-</td><td>835</td><td>915</td><td>7.0</td><td>11.5</td><td>980</td><td>370</td><td>415</td><td>535</td><td>12.0</td><td>19.5</td></tr><tr><td>760</td><td>770</td><td>785</td><td>930</td><td>9.0</td><td>11.5</td><td>1000</td><td>-</td><td>435</td><td>525</td><td>12.0</td><td>19.0</td></tr><tr><td>800</td><td>-</td><td>780</td><td>930</td><td>7.5</td><td>8.5</td><td>-</td><td>-</td><td>-</td><td>-</td><td>-</td><td>-</td></tr></table>

表3-4[1~3]  

<table><tr><td colspan="2">时效制度</td><td colspan="3">760℃拉伸性能</td></tr><tr><td>θ/C</td><td>t/h</td><td>σb/MPa</td><td>δ5/%</td><td>ψ/%</td></tr><tr><td rowspan="4">750</td><td>1500</td><td>960</td><td>5.0</td><td>23.0</td></tr><tr><td>3000</td><td>930</td><td>3.0</td><td>8.0</td></tr><tr><td>5000</td><td>1010</td><td>8.5</td><td>17.2</td></tr><tr><td>7000</td><td>865</td><td>5.0</td><td>7.5</td></tr><tr><td rowspan="4">800</td><td>1500</td><td>940</td><td>4.0</td><td>8.0</td></tr><tr><td>3000</td><td>930</td><td>6.5</td><td>7.0</td></tr><tr><td>5000</td><td>910</td><td>6.5</td><td>12.0</td></tr><tr><td>7000</td><td>845</td><td>12.0</td><td>11.5</td></tr><tr><td rowspan="4">850</td><td>1500</td><td>875</td><td>2.5</td><td>7.0</td></tr><tr><td>3000</td><td>875</td><td>14.0</td><td>10.0</td></tr><tr><td>5000</td><td>910</td><td>13.0</td><td>14.0</td></tr><tr><td>7000</td><td>890</td><td>7.5</td><td>11.5</td></tr><tr><td rowspan="4">900</td><td>1500</td><td>900</td><td>7.0</td><td>11.0</td></tr><tr><td>3000</td><td>890</td><td>4.0</td><td>4.5</td></tr><tr><td>5000</td><td>910</td><td>9.0</td><td>12.0</td></tr><tr><td>7000</td><td>865</td><td>5.0</td><td>7.5</td></tr></table>

3.2.2.3 长期应力时效后的拉伸性能见表3-5。

图片摘要：该图主要展示 3 4[1~3]。
![](images/1db8b1476336de7244b3f179adf8efadb7f53fa8620205ef8b16f53132c014d1.jpg)  
图3-1 K409合金的拉伸性能[]

表3-5[1~3]  

<table><tr><td rowspan="2">试样表面状态</td><td colspan="3">应力时效制度</td><td colspan="4">室温拉伸性能</td></tr><tr><td>θ/C</td><td>σ/MPa</td><td>t/h</td><td>σP0.2/MPa</td><td>σb/MPa</td><td>δ5/%</td><td>ψ/%</td></tr><tr><td rowspan="2">无涂层</td><td rowspan="2">750</td><td>294</td><td>13926</td><td>760</td><td>860</td><td>4.0</td><td>7.0</td></tr><tr><td>338</td><td>11023</td><td>755</td><td>850</td><td>7.5</td><td>15.5</td></tr></table>

续表 3-5  

<table><tr><td rowspan="2">试样表面状态</td><td colspan="3">应力时效制度</td><td colspan="4">室温拉伸性能</td></tr><tr><td>θ/C</td><td>σ/MPa</td><td>t/h</td><td>σp0.2/MPa</td><td>σb/MPa</td><td>δ5/%</td><td>ψ/%</td></tr><tr><td>无涂层</td><td rowspan="2">816</td><td rowspan="2">245</td><td>5905</td><td>635</td><td>750</td><td>5.5</td><td>7.0</td></tr><tr><td>Al-Si 涂层</td><td>5873</td><td>715</td><td>840</td><td>5.0</td><td>7.0</td></tr><tr><td>无涂层</td><td rowspan="2">870</td><td rowspan="2">118</td><td>5902</td><td>620</td><td>785</td><td>-</td><td>19.5</td></tr><tr><td>Al-Si 涂层</td><td>5739</td><td>600</td><td>730</td><td>9.0</td><td>11.0</td></tr><tr><td>无涂层</td><td rowspan="2">900</td><td rowspan="2">98</td><td>5905</td><td>620</td><td>805</td><td>6.0</td><td>19.5</td></tr><tr><td>Al-Si 涂层</td><td>5845</td><td>610</td><td>745</td><td>6.0</td><td>11.0</td></tr></table>

# 3.2.3 冲击性能 见表3-6。

表3-6[1]  

<table><tr><td>θ/℃</td><td>20</td><td>550</td><td>650</td><td>760</td><td>800</td><td>870</td><td>900</td><td>890</td></tr><tr><td>aKU/(kJ/m2)</td><td>176</td><td>196</td><td>205</td><td>172</td><td>123</td><td>138</td><td>113</td><td>112</td></tr></table>

# 3.3 持久和蠕变性能

# 3.3.1 高温持久性能

# 3.3.1.1 持久强度见表3-7，持久应力-寿命曲线见图3-2。

表3-7[1]  

<table><tr><td>θ/℃</td><td>σ100/MPa</td><td>σ500/MPa</td><td>σ1000/MPa</td><td>σ5000①/MPa</td><td>θ/℃</td><td>σ100/MPa</td><td>σ500/MPa</td><td>σ1000/MPa</td><td>σ5000①/MPa</td></tr><tr><td>760</td><td>628</td><td>569</td><td>539</td><td>471</td><td>980</td><td>177</td><td>128</td><td>113</td><td>77</td></tr><tr><td>816</td><td>510</td><td>432</td><td>402</td><td>324</td><td>1000</td><td>147</td><td>103</td><td>91</td><td>62</td></tr><tr><td>870</td><td>392</td><td>314</td><td>284</td><td>216</td><td>1093</td><td>62</td><td>41</td><td>33</td><td>-</td></tr><tr><td>900</td><td>324</td><td>255</td><td>266</td><td>172</td><td>-</td><td>-</td><td>-</td><td>-</td><td>-</td></tr></table>

# ① 为外准法求得的数据。

# 3.3.1.2 典型的持久性能见表3-8。

表3-8[1]  

<table><tr><td rowspan="2">θ/C</td><td rowspan="2">σ/MPa</td><td colspan="3">光滑试样</td><td>缺口试样①</td><td rowspan="2">θ/C</td><td rowspan="2">σ/MPa</td><td colspan="3">光滑试样</td><td>缺口试样①</td></tr><tr><td>t/h</td><td>δ5/%</td><td>ψ/%</td><td>t/h</td><td>t/h</td><td>δ5/%</td><td>ψ/%</td><td>t/h</td></tr><tr><td rowspan="3">760</td><td>647</td><td>76</td><td>5.4</td><td>8.4</td><td>259</td><td rowspan="2">900</td><td>196</td><td>1490</td><td>8.6</td><td>16.5</td><td>-</td></tr><tr><td>584</td><td>250</td><td>4.4</td><td>4.0</td><td>-</td><td>98</td><td>10617</td><td>-</td><td>15.0</td><td>-</td></tr><tr><td>338</td><td>20144</td><td>8.8</td><td>18.0</td><td>-</td><td rowspan="3">980</td><td>200</td><td>61</td><td>9.2</td><td>14.3</td><td>334</td></tr><tr><td rowspan="2">816</td><td>503</td><td>171</td><td>6.6</td><td>6.0</td><td>436</td><td>147</td><td>352</td><td>13.2</td><td>19.0</td><td>-</td></tr><tr><td>380</td><td>1866</td><td>6.4</td><td>11.0</td><td>1608</td><td>103</td><td>1046</td><td>4.8</td><td>11.0</td><td>-</td></tr><tr><td rowspan="3">870</td><td>422</td><td>81</td><td>6.8</td><td>8.0</td><td>-</td><td rowspan="3">1000</td><td>177</td><td>78</td><td>10.8</td><td>15.0</td><td>-</td></tr><tr><td>255</td><td>1815</td><td>8.0</td><td>8.0</td><td>-</td><td>118</td><td>490</td><td>12.8</td><td>29.0</td><td>-</td></tr><tr><td>118</td><td>12434</td><td>12.4</td><td>22.5</td><td>-</td><td>91</td><td>1242</td><td>4.8</td><td>9.5</td><td>-</td></tr><tr><td rowspan="2">900</td><td>314</td><td>223</td><td>8.1</td><td>15.3</td><td>687</td><td rowspan="2">1093</td><td>62</td><td>166</td><td>9.6</td><td>29.0</td><td>-</td></tr><tr><td>245</td><td>583</td><td>4.0</td><td>11.0</td><td>-</td><td>33</td><td>1040</td><td>-</td><td>-</td><td>-</td></tr></table>

# ① 缺口半径 $r = 0.5\mathrm{mm}$

图片摘要：该图主要展示 3 8[1]。
![](images/75473047b1837e4d847e6ac1b4afa21b9e7793c698175a0c410f5121a76032c0.jpg)  
图3-2 K409合金的持久应力-寿命曲线[3]

图片摘要：该图主要展示 3 2 K409合金的持久应力 寿命曲线[3]。
![](images/df0ffdce032440b459de8a7f9b71e90d8bac2c1e4703294a8cbb930088f8f180.jpg)  
图3-3 K409合金的热强参数综合曲线[1]

# 3.3.1.4 长期时效后的持久性能见表3-9。

表3-9[1~3]
