Repository: C-zj02/CFD-claw

<div align="center">

**English** | [中文](#中文版) | [Français](README_FR.md) | [Русский](README_RU.md) | [हिन्दी](README_HI.md) | [العربية](README_AR.md) | [Português](README_PT.md)

# 🚀 Claude Code Python

**A Complete Python Reimplementation Based on Real Claude Code Source**

*From TypeScript Source → Rebuilt in Python with ❤️*

***
**🔥 Active Development • New Features Weekly 🔥**

</div>

***

## 🎯 What is This?

**Clawd Code** is a **complete Python rewrite** of Claude Code, based on the **real TypeScript source code**.

File: RAG-data/中国航空材料手册(第2版) 第2卷 变形高温合金 铸造高温合金001-200.pdf-1e2db89e-6c82-47e1-860d-ae871019e4df.md (part 1 of 11)
# 中国航空材料手册

# CHINA AERONAUTICAL MATERIALS HANDBOOK

（第2版）

《中国航空材料手册》编辑委员会编

第2卷 变形高温合金 铸造高温合金

# 中国航空材料手册

# CHINA AERONAUTICAL MATERIALS HANDBOOK

# 第2卷

# 变形高温合金 铸造高温合金

# 第2版

《中国航空材料手册》编辑委员会编

中国标准出版社

# 内容提要

《中国航空材料手册》（第2版）是我国航空材料领域的一套大型工具书，它共10卷，约1100万字。本书是其中一卷，包括变形高温合金和铸造高温合金两篇。本书具有牌号齐全、内容详细的特点。每个牌号都翔实地介绍了材料的化学、物理及力学性能，并给出了详细数据。本书是从事航空航天设计及材料研究的工程技术人员的重要技术资料。

# 图书在版编目（CIP）数据

中国航空材料手册. 第2卷，变形高温合金、铸造高温合金/《中国航空材料手册》编辑委员会编.—2版. 北京：中国标准出版社，2001.8

ISBN 7-5066-2439-7

I. 中… II. 中… III. ①航空材料-技术手册

②变形合金：耐热合金-技术手册③铸造合金：耐热合

金-技术手册 N.V25-62

中国版本图书馆CIP数据核字（2001）第027074号

中国标准出版社出版

北京复兴门外三里河北街16号

邮政编码：100045

电 话：68522112

中国标准出版社秦皇岛印刷厂印刷

新华书店北京发行所发行 各地新华书店经售

光

开本 $880 \times 1230$ 1/16 印张 $54\%$ 字数 1648 千字

2002年5月第2版 2002年5月第1次印刷

#

印数1-1500 定价125.00元

网址 www.bzcbs.com

版权专有 侵权必究

举报电话：（010）68533533

# 科学金材峰料

方

青 书 书 品 出 村

华

# 兴成旅税堂工

秦， 材科先 行

品東

研发新科技

宋健

一

考材料科学

振航空紫

文祥

发材工程

振航宝业

刘 帅

二00年七月

# 登材料科学高峰

# 加速航空工业发展

# 张彦仲

二000年七月十日

# 顾问委员会

主任委员 师昌绪

委员王淀佐关桥刘大响刘多朴

（按姓氏笔画排序） 李恒德 周廉 高镇同 张立同

顾诵芬 傅恒志 曹春晓

# 总编辑委员会

主任委员 颜鸣皋

常务副主任委员 刘伯操 李金桂

副主任委员吴世平华俊徐炳仑李成功

曾凡昌 吴学仁 周利珊 黄炳印

刘国普

委员马济民 史伟琪刘颖刘静安

（按姓氏笔画排序） 仲增墉 曲选辉 李志广 肖为国

汪武祥 余应梅 邹小英 陈荣章

陈润斋 郑瑞琪 赵进 赵广文

赵振业 张凤翻 张茂松 张绍维

张洪雁 姚俊臣 骆兴正 费洪柱

章怡宁 高莹 冠开昌 曹寿德

韩雅芳 谢永琴 戴圣龙 戴永耀

常务编辑 赵进 朱之槃

# 第2版序言

材料科学与工程是现代科学技术的重要领域，航空材料则处于材料科学与工程中最富有挑战性的研究前沿，是决定航空产品技术水平和发展的关键因素之一。

航空产品设计和制造技术的先进性在很大程度上取决于航空材料的水平，因此，航空材料是发展航空工业技术的物质基础和先导。从近百年的航空技术发展史中可以清楚地看出，新型高性能飞机、发动机和机载设备对材料提出越来越高的要求，推动着航空材料一代一代地更迭。同时，各种高性能材料的相继出现及相关热工艺、测试技术的进步，又引发了新的设计思想、设计方案并使其变为现实。如此，相互促进发展，构成了一部绚丽多彩的航空技术发展史。

为适应我国航空工业自行设计、研制航空产品的需要，在原中国航空工业部的领导下，于1988年编写出版了《中国航空材料手册》第1版。它出版发行迄今已有十几年了，“七五”至“九五”期间我国航空技术与航空材料技术有了迅猛的发展，在航空材料领域取得了一批重要成果，达到了一个新的水平。

20世纪80年代以来，疲劳耐久性，特别是损伤容限设计等新的设计思想和设计方法引入我国飞机、发动机的设计规范。与此同时，为进行结构设计开展了大量的航空材料性能与测试技术的研究，取得了一批非常宝贵的结构材料的静力、疲劳、裂纹扩展、断裂、蠕变、腐蚀及热暴露等性能参数。

以高新技术与多学科交叉为特征的航空材料技术，为满足航空产品的设计、制造、使用和维护提出的更新、更高的要求，在第1版《中国航空材料手册》的基础上进行了补充、完善、提高，编写出版体现我国航空材料最新研究应用成果和水平的第2版《中国航空材料手册》。

第2版《中国航空材料手册》是一部集先进性、综合性、可靠性与实用性于一体的大型工具书，分10卷21篇，共收入2188个材料牌号，其中新增材料牌号595个，较第1版《手册》增幅达 $25\%$ 。这是国家投入巨大的人力和财力，是航空工业系统和材料工业部门、中国科学院及有关高等院校的材料科技工作者几十年潜心研究的结晶，是我国飞机、发动机和机载设备设计师、制造工程师几十年来进行精心选材和应用的结果，也是高新技术研究发展的重要成果。

本《手册》的先进性是指它收录了我国几十年来研究成功的各种新型航空材料，如超高强度结构钢、新型不锈钢、铝合金、钛合金、变形高温合金、铸造高温合金（含定向凝固和单晶合金）、粉末合金、先进复合材料、高性能聚合物材料，以及某些带有发展方向性的和应用前景的新型功能材料，如形状记忆合金、非晶态软磁合金、超导材料等。

本《手册》的综合性是指它不仅包括了飞机机体、发动机、机载设备等所用的新材料，还包括了高性能的金属材料、有机和无机非金属材料；既有结构材料，又有功能材料，既有材料的物理、化学性能数据，又有材料和零部件的热、冷加工的工艺性能数据，可使读者获得对每项材料有比较全面、完整的了解。本《手册》还新增了镀覆层与防锈材料篇。

本《手册》的可靠性是指它给出的材料性能数据真实、可靠，是经过严格处理与核实的，其中多数取之于有关科研、生产、使用、维护单位的经过实践检验的数据。对一些重要的结构材料给出了平均值、标准差、变异系数、子样数和设计许用值，对某些关键结构材料还给出了A基值、B基值。

本《手册》的实用性是指按材料牌号给出了技术标准、品种规格、供应状态、应用概况和生产、使用中应注意的事项等，对合理选用材料富有参考价值。它的实用性还体现在本《手册》不仅可供航空产品设计与研制人员使用，还可供从事科研、生产、维修人员使用。对航天、兵器、船舶、汽车、仪器仪表、机械制造，以及冶金、化工、石油、建材、轻工、纺织等部门的工程技术人员也有重要参考价值，还可供有关高等院校的广大师生在教学中参考。

第2版《手册》的编撰工作，是在中国人民解放军总装备部、国防科学技术工业委员会、中国航空工业第一集团公司和第二集团公司的领导下进行的，得到了航空工业系统和有关材料工业部门厂所、院校及中国科学院有关院所的大力支持，在此表示诚挚的谢意。

由于材料科学正处在蓬勃发展之中，加之编者的水平所限，不足之处在所难免，恳切期望广大读者予以批评指正。

编者

2001年6月

# 第1版序言

材料是现代科学技术发展和国民经济建设的重要支柱。航空材料已成为材料科学中富有开拓性的一个独立分支，是航空工业现代化的物质基础，是航空工业发展速度的决定性因素之一。

航空材料集中了材料科学的精华，反映着一个国家科学技术和基础工业的综合水平，并推动整个材料科学与工业的发展，是航空产品不断改进、更新、优质和稳定生产的可靠保证。

航空材料与航空产品设计和制造的关系十分密切。新型高性能飞机和发动机的设计和制造，对材料的要求越来越高，从而推动着航空材料的发展。同时，各种新型材料的出现和工艺、测试技术的进步，又促进了新的设计方案的实现和制造技术的变革。例如，根据发动机原理，只有在增压比和涡轮前温度相匹配提高的条件下，才能获得发动机的最大单位推力，以达到提高推力和降低燃油消耗的目的。这一事实促进高温合金不断发展及钛合金的扩大应用。最终导致定向凝固及单晶合金叶片、粉末冶金涡轮盘及性能更好的钛合金等新材料、新工艺的诞生，从而为高推重比发动机的研制成功奠定了基础。

减轻结构重量对于航空产品具有特殊的意义，既可增加飞机运载能力，提高机动性能，加大航程，又可减少燃油或推进剂的消耗。比强度 $(\sigma_{\mathrm{b}} / \rho)$ 和比刚度 $(E / \rho)$ 是衡量航空结构材料力学性能的一种重要指标。高强度铝合金、钛合金、铝锂合金以及先进复合材料在飞机上的应用，对减轻结构重量，提高性能具有明显效果。复合材料将更多地应用于飞机次受力构件，并逐步扩大应用到承力构件上，尚需要继续研究解决许多新课题。透明材料及工艺研究将为崭新的圆弧风挡座舱结构提供可靠的依据。高性能的新型燃料及润滑材料的开发，从另一角度显著提高飞机的效率。

航空零、部件的设计已逐步推行“损伤容限设计准则”，要求

提供断裂韧性、裂纹扩展速率以及模拟使用条件下的疲劳与断裂等数据。

长期以来，我国一直沿用苏联的《航空材料手册》，早已不能满足上述各项要求，远不适应航空工业发展的形势。这给设计、生产、使用和维护带来不少困难，迫切需要一部比较系统、完整的我国自己的航空材料手册。因此，编写本手册就成为航空工业发展的当务之急。

30多年来，随着航空工业的发展，航空材料研究和生产的进展也是很快的。在中国科学院和各材料工业部门所属研究院、所、工厂、高等院校等广大科研工作者的共同努力下，航空材料逐步实现了国产化、系列化，目前已基本上满足了各种型号飞机及其他航空器对材料的要求，达到了航空材料基本立足于国内的目的，走出了一条自力更生发展航空材料的道路。在长期研究、生产、使用过程中，积累了丰富的经验和大量的珍贵数据，为编写《中国航空材料手册》，打下了坚实的基础。

在航空工业部的领导下，《手册》的编写工作得到了中国科学院、冶金工业部、有色金属总公司、化学工业部、石油化工总公司、轻工业部、纺织工业部、建筑材料工业局及其所属研究院、所、工厂、高等院校等单位的大力支持。参加编辑委员会工作或承担编写任务的有各方面经验丰富的专家，提供数据、资料的单位达300多个，参加人员共有1100多人。《手册》中选录了1789个牌号的材料，其中金属材料713个，非金属材料1076个，分7卷20篇，是一部大型的、综合性的实用工具书。它的编成和出版是全国各材料工业部门大协作的结果，是航空材料系统广大科技人员和工人多年辛勤劳动的结晶。

本《手册》有以下几个特点：

1.先进性《手册》选录了近年来我国研制的钛合金、先进复合材料、定向凝固和单晶合金、粉末冶金等新型材料，以及某些带有发展方向的、有一定研究成果的新材料，如形状记忆合金、非晶态软磁合金、超导电材料等。列入了各科研、生产和使用单位近年来测定的各种持久、蠕变、疲劳断裂、应力腐蚀以及接近使用条件的各种模拟试验性能的大量数据，在一定程度上反映了我国航空材料研究的成就和已达到的水平。

《手册》的编写格式统一，采用数字编码，便于计算机存贮与检索。

2. 综合性 包括了金属材料、有机和无机非金属材料，既有结构材料，又有功能材料；既有物理、化学、力学性能数据，又有工艺、组织结构方面的参数和扼要描述。  
3. 可靠性 所选录的数据大部分是有关科研、生产、使用单位测定和提供的, 并且经过严格处理和核算。重要结构材料的拉伸强度性能还提供了 A、B 基值, 为设计提供了许用值。  
4. 实用性 按材料牌号给出了技术标准、品种规格、供应状态、应用概况和生产、使用中应注意的事项等，是一部带有标准性质的实用工具书。它不仅可供航空产品设计人员、还可供有关科研、生产和维修人员使用，并对汽车、燃气轮机、船舶、机械、仪表制造业，以及石油、化工、轻工、建材、纺织各有关部门也有重要的参考价值。

编写如此重要和内容广泛的《中国航空材料手册》还是第一次，缺乏经验，难免会出现不足之处，诚请各界广大读者批评指正，以期在增刊和再版时使它更完善，更富有实用价值。

《手册》在编写过程中，承蒙各有关单位的支持，积极提供研究报告、准确的数据、曲线、图表、资料等，在此谨向各有关单位和个人表示深切的谢意。

# 编写说明

《中国航空材料手册》（第2版）分10卷21篇，包括结构钢、不锈钢；变形高温合金、铸造高温合金；铝合金、镁合金；钛合金、铜合金；粉末冶金材料、精密合金与功能材料；复合材料、胶粘剂；塑料、透明材料、绝缘材料；橡胶、密封剂；涂料、镀覆层与防锈材料；燃料与润滑材料、纺织材料。共2188个牌号，1100多万字，含大量数据、图表、曲线。《手册》中的数据经过严格处理，对某些重要材料，除了提供指标值和典型数据外，还提供了A、B基值。

# 1 取材原则

纳入《手册》材料的条件是：

（1）已通过鉴定并已在航空上正式使用的材料；  
（2）虽未鉴定(非技术原因)但已在航空上正式使用的材料；  
（3）已通过鉴定，正在或准备在航空上推广应用的材料；  
（4）在航空上用关键材料，数据齐全，相近牌号在国外已有成熟使用经验的材料；  
（5）新研制的带方向性的材料，数据齐全，正在或准备在航空上试用的材料；  
(6) 使用中已暴露出严重问题或已有明文规定停用或限用的材料不编入《手册》。

# 2 使用建议

为了合理选用材料，《手册》中给出了每个材料牌号的使用建议，其中“推荐”指综合性能好、有推广使用价值的先进材料；“选用”指在航空产品中已经使用，能满足设计要求的定型材料；“限用”指由于资源、性能等原因只限于某些原有产品，不能用于新设计的航空产品的材料。《手册》同时还给出了使用条件或范围的规定。

# 3 编写格式

《手册》中大部分材料以一个牌号为一个独立编写单元；塑料、橡胶、绝缘材料、涂料、镀覆层与防锈材料及纺织材料，也有以一类材料为一个独立

编写单元的，每个独立编写单元分章、条、款、项进行叙述。

为便于各牌号的材料的技术要求及有关数据进行交流、应用和计算机管理，各牌号的内容采用统一的标题序号编排格式。

金属材料包括结构钢、不锈钢、变形高温合金、铸造高温合金、铝合金、镁合金、钛合金、铜合金、粉末冶金材料、精密合金与功能材料。

《手册》中金属材料各牌号的编排格式如下：

# 1 概述

1.1 材料牌号 1.5 热处理制度  
1.2 相近牌号 1.6 品种规格与供应状态  
1.3 材料的技术标准 1.7 熔炼与铸造工艺  
1.4 化学成分 1.8 应用概况与特殊要求

# 2 物理及化学性能

2.1 热性能 2.4 磁性能  
2.2 密度 2.5 化学性能  
2.3 电性能

# 3 力学性能

3.1 技术标准规定的性能 3.4 疲劳性能  
3.2室温及各种温度下的力学性能 3.5 弹性性能  
3.3 持久和蠕变性能 3.6 断裂性能

# 4 组织结构

4.1 相变温度 4.3 合金组织结构  
4.2 时间-温度-组织转变曲线

# 5 工艺性能与要求

5.1 成形性能 5.4 表面处理工艺  
5.2 焊接性能 5.5 切削加工与磨削性能  
5.3 零件热处理工艺

# 6 功能考核试验

# 7 使用建议

# 参考文献

非金属材料包括复合材料、胶粘剂、塑料、透明材料、绝缘材料、橡胶、密封剂、涂料、镀覆层与防锈材料、燃料与润滑材料、纺织材料。

《手册》中非金属材料各牌号的编排格式如下：

# 1 概述

1.1 牌号及名称 1.5 供应状态  
1.2 基本组成 1.6 应用概况  
1.3 材料标准 1.7 研制及生产单位  
1.4 使用工艺说明书 1.8 鉴定级别及日期

# 2 性能

2.1 物理及化学性能 2.4 工艺性能  
2.2 力学性能 2.5 使用性能  
2.3 耐环境性能

# 3 使用工艺

4 其他

4.1 包装  
4.2 运输

4.3 贮存   
4.4 技术安全

# 5 使用建议

参考文献

# 4 名词术语

《手册》中的名词术语一律采用国家标准，没有国家标准的，则参照《中国航空百科词典》有关术语。

# 5 量的单位与符号

《手册》中各种量的单位与符号按照GB3100～3102—1993规定，单位一律采用国务院公布的法定计量单位。如有必要说明，列于相应篇的绪论之后。

《手册》中“化学成分”、“配比”所用的“%”，凡未注明的均为质量分数。

# 6 单位换算与数值修约

《手册》中的量，由其他单位制换算而来的，在采用法定计量单位后，应适当选择量的单位词头，一般使量的数值处于 $0.1\sim 1000$ 的范围内。

各种测量值或计算值的修约是按照GB/T8170—1987《数值修约规则》进行的。

金属材料力学性能试验数据的修约分别参照航空行业标准HB5143、HB5195、HB5212、HB5214、HB5215的有关规定。

# 7 数据

编入《手册》的各类数据，均注有出处及相关条件，数据统计处理是参照MIL-HDBK-5F（金属材料）和MIL-HDBK-17B(非金属材料)进行的。

《手册》中的数据以下列方式表示：

（1）当试样数 $n$ 为： $3\leqslant n\leqslant 10$ 时，以单一均值表示；  
（2）当 $10 < n < 30$ 时，以均值、最大值及最小值表示；  
（3）当 $n \geqslant 30$ 时，以均值、标准差及变异系数表示；  
（4）某些重要结构金属材料(高温合金、钛合金、结构钢等)的室温抗拉强度和规定非比例伸长应力，除了标准值(S基值）、典型值外，还给出了A、B基值、 $-3\sigma$ 值，其前提条件是： $n\geqslant 100$ ，并且代表几个批次(或厂家)及10个以上炉次；  
（5）某些重要结构非金属材料（复合材料、结构胶粘剂等）的室温抗拉强度和剪切强度，除了标准值(S基值)、典型值外，还给出了A、B基值，其前提条件是： $n\geqslant 30$ ，并且代表几个批次(或厂家)及5个以上炉次。

# 8图表

《手册》中的图、表一般紧跟条文，图号及表号在每个独立编写单元内是按章的顺序编写的。曲线图上，不出现实验点者只表明趋势。

变形高温合金、铸造高温合金常用量的名称、符号及单位表  

<table><tr><td>名 称</td><td>符 号</td><td>单位</td><td>名 称</td><td>符 号</td><td>单位</td></tr><tr><td rowspan="2">A基值(置信度95%,存 活率99%)</td><td rowspan="2">A</td><td></td><td>疲劳缺口系数</td><td>K1</td><td>-</td></tr><tr><td></td><td>缺口敏感系数</td><td>Kr</td><td>--</td></tr><tr><td rowspan="2">B基值(置信度95%,存 活率90%)</td><td rowspan="2">B</td><td>-</td><td>长度</td><td>L</td><td>mm,m</td></tr><tr><td></td><td>力矩</td><td>M</td><td>N·m</td></tr><tr><td>缺口试样冲击韧性</td><td>AKU、AKV</td><td>J,kJ</td><td>扭矩</td><td>Mk</td><td>N·m</td></tr><tr><td>无缺口试样冲击韧性</td><td>ak</td><td>J/cm2,kJ/m2</td><td>高周疲劳寿命</td><td>N</td><td>周,cycle</td></tr><tr><td>U形缺口试样冲击韧性</td><td>aKV</td><td>J/cm2,kJ/m2</td><td>疲劳寿命</td><td>N</td><td>周,cycle</td></tr><tr><td>V形缺口试样冲击韧性</td><td>aKV</td><td>J/cm2,kJ/m2</td><td>低周疲劳寿命</td><td>Nf</td><td>周,cycle</td></tr><tr><td>疲劳强度指数</td><td>b</td><td>--</td><td>平均电子空位数</td><td>N</td><td>--</td></tr><tr><td rowspan="2">比热容</td><td rowspan="2">c</td><td rowspan="2">J/(kg·K), kJ/(kg·C)</td><td>失效反向数</td><td>2Nf</td><td>-</td></tr><tr><td>中值疲劳寿命</td><td>Ns0</td><td>周,cycle</td></tr><tr><td>疲劳延性指数</td><td>c</td><td>-</td><td>样本大小</td><td>n</td><td>-</td></tr><tr><td>变异系数</td><td>CV</td><td>-</td><td>转速</td><td>n</td><td>r/min</td></tr><tr><td>直径</td><td>d</td><td>mm</td><td>循环应变硬化指数</td><td>n'</td><td></td></tr><tr><td rowspan="2">疲劳裂纹扩展速率</td><td rowspan="2">da/dN</td><td rowspan="2">mm/cycle, mm/周</td><td>压力</td><td>P</td><td>Pa,MPa</td></tr><tr><td>存活率</td><td>P</td><td>-</td></tr><tr><td>应力腐蚀裂纹扩展速率</td><td>da/dt</td><td>m/s,mm/s</td><td>热扩散率</td><td>Q</td><td>m2/s</td></tr><tr><td>弹性模量(静态)</td><td>E</td><td>GPa</td><td>应力比</td><td>R</td><td>--</td></tr><tr><td>弹性模量(压缩)</td><td>Ec</td><td>GPa</td><td>应变比</td><td>Rt</td><td>-</td></tr><tr><td>弹性模量(动态)</td><td>Ed</td><td>GPa</td><td>半径</td><td>r</td><td>mm</td></tr><tr><td>力</td><td>F、Fr</td><td>N</td><td rowspan="2">S基值(技术标准规定 值)</td><td rowspan="2">S</td><td rowspan="2">-</td></tr><tr><td>频率</td><td>f</td><td>Hz</td></tr><tr><td>切变模量</td><td>G</td><td>GPa</td><td>样本标准差</td><td>s</td><td>-</td></tr><tr><td>布氏硬度</td><td>HBS、HBS、HBW</td><td>-</td><td>热力学温度</td><td>T</td><td>K</td></tr><tr><td>洛氏硬度</td><td>HRA、HRB、HRC</td><td>-</td><td>扭矩、力偶矩</td><td>T</td><td>N·m</td></tr><tr><td>维氏硬度</td><td>HV</td><td>-</td><td>时间</td><td>t</td><td>s,min,h</td></tr><tr><td rowspan="3">平面应力断裂韧度</td><td rowspan="3">Kc</td><td rowspan="3">MN/m3.2, MPa√m</td><td>体积</td><td>V</td><td>mL,L</td></tr><tr><td>质量分数</td><td>w</td><td>%</td></tr><tr><td>样本均值</td><td>X</td><td>-</td></tr><tr><td rowspan="2">平面应变断裂韧度</td><td rowspan="2">Kc</td><td rowspan="2">MN/m3.2, MPa√m</td><td>线膨胀系数</td><td>α、α1</td><td>K-1,C-1</td></tr><tr><td>平面角</td><td>α、β、γ、θ</td><td>(°)</td></tr><tr><td>循环强度系数</td><td>K'</td><td>MPa</td><td>厚度</td><td>δ</td><td>mm</td></tr><tr><td rowspan="3">应力强度因子</td><td rowspan="3">K1、K</td><td rowspan="3">MN/m3.2, MPa√m</td><td>断后伸长率</td><td>δ</td><td>%</td></tr><tr><td>伸长率</td><td>δ(δ6、δ10)</td><td>%</td></tr><tr><td>压力加工变形量、变形程 度</td><td>ε</td><td>%</td></tr><tr><td>应力强度因子幅度</td><td>ΔK</td><td>MN/m3.2, MPa√m</td><td>线应变</td><td>ε</td><td>%,mm/mm</td></tr><tr><td rowspan="2">应力腐蚀断裂韧度</td><td rowspan="2">KtSCC</td><td rowspan="2">MPa√m, MN/m3.2</td><td>蠕变速率</td><td>ε</td><td>%/h</td></tr><tr><td>最大变形量</td><td>εmax</td><td>%</td></tr><tr><td rowspan="3">应力强度因子门槛值</td><td rowspan="3">ΔKit</td><td rowspan="3">MN/m3.2, MPa√m</td><td>最小变形量</td><td>εmin</td><td>%</td></tr><tr><td>稳态蠕变速率</td><td>εs</td><td>1/h,%/h</td></tr><tr><td>总应变</td><td>εt</td><td>%,mm/mm</td></tr><tr><td>持久缺口敏感系数</td><td>Kt、Kt</td><td>-</td><td>总塑性应变</td><td>εtP</td><td>%,mm/mm</td></tr><tr><td>理论应力集中系数</td><td>Kt</td><td>-</td><td>弹性应变</td><td>εL</td><td>%,mm/mm</td></tr><tr><td>残余应变</td><td>εp</td><td>%,mm/mm</td><td>缺口持久强度</td><td>σθ1(σ7001、σ2001、…···)</td><td>MPa</td></tr><tr><td>疲劳延性系数</td><td>εi</td><td>-</td><td></td><td></td><td></td></tr><tr><td>总应变范围</td><td>Δεt</td><td>%</td><td>蠕变强度</td><td>σθt1、σθt1(σ02/2,100)</td><td>MPa</td></tr><tr><td>塑性应变范围</td><td>Δεp</td><td>%</td><td></td><td>σθ100、……)</td><td></td></tr><tr><td>弹性应变范围</td><td>Δεr</td><td>%</td><td>疲劳强度(N=10^6、10^7、10^8、……)</td><td>σmax、σ-1</td><td>MPa</td></tr><tr><td>摄氏温度</td><td>θ</td><td>C</td><td></td><td></td><td></td></tr><tr><td>泊松比</td><td>μ</td><td>-</td><td>疲劳极限</td><td>σD</td><td>MPa</td></tr><tr><td>正应力</td><td>σ</td><td>MPa</td><td>置信度</td><td>γ</td><td>%</td></tr><tr><td>应力幅</td><td>σx</td><td>MPa</td><td>应力范围</td><td>Δσ</td><td>MPa</td></tr><tr><td>抗拉强度</td><td>σh</td><td>MPa</td><td rowspan="2">-3σ值(置信度95%、存活率99.87%)</td><td rowspan="2">-3σ</td><td rowspan="2">-</td></tr><tr><td>缺口抗拉强度</td><td>σbH</td><td>MPa</td></tr><tr><td>抗压强度</td><td>σbc</td><td>MPa</td><td>切应力、抗剪强度</td><td>τ</td><td>MPa</td></tr><tr><td>承载强度</td><td>σbtu</td><td>MPa</td><td>抗扭强度</td><td>τb</td><td>MPa</td></tr><tr><td>承载屈服强度</td><td>σbty</td><td>MPa</td><td>规定非比例扭转应力</td><td>rP0.3,rP0.01</td><td>MPa</td></tr><tr><td>弹性极限</td><td>σc</td><td>MPa</td><td>扭转疲劳强度</td><td>τmax</td><td>MPa</td></tr><tr><td>疲劳强度系数</td><td>σf</td><td>MPa</td><td>扭转疲劳极限</td><td>rD</td><td>MPa</td></tr><tr><td>平均应力</td><td>σm</td><td>MPa</td><td>断面收缩率</td><td>ψ</td><td>%</td></tr><tr><td>比例极限</td><td>σP</td><td>MPa</td><td>热导率</td><td>λ</td><td>W/(m·K), W/(m·°C)</td></tr><tr><td>屈服点</td><td>σs</td><td>MPa</td><td></td><td></td><td></td></tr><tr><td>压缩屈服点</td><td>σsc</td><td>MPa</td><td>密度</td><td>ρ</td><td>kg/m³,g/cm³</td></tr><tr><td>抗弯强度</td><td>σw</td><td>MPa</td><td>电阻率</td><td>ρ</td><td>Ω·m,μΩ·m</td></tr><tr><td>最大应力</td><td>σmax</td><td>MPa</td><td>氧化增重、腐蚀减重</td><td>-</td><td>g/m²,mg/cm²</td></tr><tr><td>最小应力</td><td>σmin</td><td>MPa</td><td>氧化速率、腐蚀速率</td><td>-</td><td>g/(m²·h)</td></tr><tr><td rowspan="2">规定非比例伸长应力</td><td rowspan="2">σP0.01、σP0.1、σP0.2、σP0.1、σP0.2、σP0.001、σP0.002、σP0.005</td><td rowspan="2">MPa</td><td>晶粒度</td><td>-</td><td>级</td></tr><tr><td>晶格常数、析出相尺寸</td><td>-</td><td>nm</td></tr><tr><td>规定非比例压缩应力</td><td>σP0.2</td><td>MPa</td><td>平均晶粒尺寸</td><td>-</td><td>μm</td></tr><tr><td rowspan="2">持久强度</td><td rowspan="2">σt(σ700100、σ2000、……)</td><td rowspan="2">MPa(σt/h)</td><td>平均晶粒面积</td><td>-</td><td>μm²</td></tr><tr><td>原子分数</td><td>-</td><td>(at)%</td></tr></table>

# 图录

变形高温合金

绪论· 5   
铁基变形高温合金· 9   
GH1015(GH15) 9   
GH1016(GH16) 25   
GH1035(GH35) 38   
GH1035A(GH35A) 43   
GH1131(GH131) 48  
GH1140(GH140) 56  
GH2036(GH36) 79   
GH2132(GH132)和优质GH2132 93   
GH2150(GH150) 113   
GH2302(GH302) 129   
GH2696(GH696) 141   
GH761 155   
GH903 168   
GH907 175   
镍基变形高温合金 186  
GH3030(GH30) 186   
GH3039(GH39) 194   
GH3044(GH44) 203  
GH3128(GH128) 215   
GH3536(GH536) 224   
GH3625(GH625) 238   
GH4033(GH33) 247   
GH4037(GH37) 260   
GH4049(GH49) 271   
GH4099(GH99) 278   
GH4133和GH4133B 293   
GH4169(GH169) 323

GH4220(GH220) 360   
GH4698(GH698) 368   
GH80A 380   
GH90 386   
GH93 391   
GH105 395   
GH141 399  
GH145 419  
GH163 427   
GH170 433   
GH500 437   
GH600 445   
GH652 455   
GH706 460   
GH710 468   
GH738 475   
GH742 482   
GH901 494

# 钴基变形高温合金 510

GH5188 510   
GH159 520   
GH605 526

图片摘要：该图片与绪论 547；等轴晶铸造高温合金 550这部分内容相关。
![](images/4c4883d3e225d26f4aecbb86eb02b46101b935f5f6117ec774dc4f89d481fd96.jpg)

# 绪论 547

# 等轴晶铸造高温合金 550

K213(K13) 550   
K403 555   
K405 565   
K406 572   
K406C(K6C) 579   
K409 585   
K417 593   
K417G 600   
K417L(M17L) 609  
K418 612   
K418B(K18B) 622   
K419 628

K423(K23) 634   
K423A(K23A) 640   
K424(K24) 645   
K438 652   
K438G 660   
K441(M41) 665  
K477(K77) 669   
K480(K80) 674   
K491(M91) 680  
K4002(K002) 683   
K4169 689   
K4537(K537) 693   
K640(K40) 698   
K825(K25) 703

# 定向凝固柱晶高温合金… 708

D24 708   
DZ5 717   
DZ17G 722   
Dz22 736   
DZ22B 751   
DZ38G 757   
DZ40M 765   
DZ125 771   
DZ125L 784

# 单晶高温合金 792

DD3 792   
DD4 806   
DD6 812   
DD8 818   
DD402 824

# 金属间化合物基铸造高温合金 829

IC6 829   
IC6A 836

# 附录：高温合金牌号对照表 841

# CONTENTS

图片摘要：该图片与Introduction 5；Iron base wrought superalloys 9这部分内容相关。
![](images/5f97f970dfed7f1ae8655ec8cfa1c23bb5b04ab5b413581e8c4e8862e97f19dc.jpg)

# Introduction 5

# Iron-base wrought superalloys 9

GH1015(GH15) 9

GH1016(GH16) 25

GH1035(GH35) 38

GH1035A(GH35A) 43

GH1131(GH131) 48

GH1140(GH140) 56

GH2036(GH36) 79

GH2132(GH132)and high quality GH2132 93

GH2150(GH150) 113

GH2302(GH302) 129

GH2696(GH696) 141

GH761 155

GH903 168

GH907 175

# Nickel-base wrought superalloys 186

GH3030(GH30) 186   
GH3039(GH39) 194   
GH3044(GH44) 203  
GH3128(GH128) 215   
GH3536(GH536) 224   
GH3625(GH625) 238   
GH4033(GH33) 247   
GH4037(GH37) 260   
GH4049(GH49) 271   
GH4099(GH99) 278   
GH4133 and GH4133B 293   
GH4169(GH169) 323   
GH4220(GH220) 360

GH4698(GH698) 368   
GH80A 380   
GH90 386   
GH93 391   
GH105 395   
GII141 399  
GH145 419  
GH163 427   
GH170 433   
GH500 437   
GH600 445   
GH652 455   
GH706 460   
CH710 468   
GH738 475   
GH742 482   
GH901 494

# Cobalt-base wrought superalloys 510

GH5188 510   
GH159 520   
GH605 526

1

# Introduction 547

# Conventional cast superalloys 550

K213(K13) 550   
K403 555   
K405 565   
K406 572   
K406C(K6C) 579   
K409 585   
K417 593   
K417G 600   
K417L(M17L) 609  
K418 612   
K418B(K18B) 622   
K419 628   
K423(K23) 634

K423A(K23A) 640   
K424(K24) 645   
K438 652   
K438G 660   
K441(M41) 665  
K477(K77) 669   
K480(K80) 674   
K491(M91) 680  
K4002(K002) 683   
K4169 689   
K4537(K537) 693   
K640(K40) 698   
K825(K25) 703

# Directionally solidified superalloys 708

DZ4 708   
DZ5 717   
DZ17G 722   
DZ22 736   
DZ22B 751   
DZ38G 757   
DZ40M 765   
DZ125 771   
DZ125L 784

# Single crystal superalloys 792

DD3 792   
DD4 806   
DD6 812   
DD8 818   
DD402 824

# Castintermetallic superalloys 829

IC6 829   
IC6A 836

# Appendix:china and foreign superalloys 841

# 变形新温合

图片摘要：该图片与变形高温合金篇编辑委员会；主任委员 张绍维这部分内容相关。
![](images/18743f716767e999c28a2bfc5e31d0629a877c5a76ff472741f92eef7053b548.jpg)

图片摘要：该图片与变形高温合金篇编辑委员会；主任委员 张绍维这部分内容相关。
![](images/65a6af77432dedfbc2a7987cb9c18fea4073c2010545d820c0bb09059e8ff40b.jpg)

# 变形高温合金篇编辑委员会

主任委员 张绍维

副主任委员 黄福祥 仲增墉

委员（按姓氏笔画排列）

王志宏 刘吉祥 庄景云 何梦波 张华

张丽虹 张国庆 张绍华 张耀铭 段作祥

郭建亭

编辑刘吉祥 赵宇新 林政

# 第1版编写、审校人员

黄福祥 王家正 王炳林 郭建亭 傅宏镇

马福俊 杜丽卿 李汉康 江贵藻 王庆珠

王迪 许经峰 张明 许惠珍 陆志兴

邹敦叙 陈渔生 郭恩才 徐凤琴 庄景云

杨玉荣 胡爱娟 尤云龙 蔡庆元 董云国

魏育环 赵炳堃 徐石斌 张旭瑶 李春元

蒋次正 李音波 冯小龙 吴汇坤 郭守仁

郭志德

高温合金又称热强合金、耐热合金或超合金，是20世纪40年代发展起来的一种新型航空金属材料；它可在 $600\sim 1100\mathrm{C}$ 的氧化和燃气腐蚀条件下，承受复杂应力，能长期可靠地工作。主要用于航空发动机的热端部件，也是航天、能源、交通运输和化学工业的重要材料。

我国高温合金是从1956年试制GH3030合金开始的。1958年前后为适应航空工业发展的需要，在仿制国外高温合金的同时，开始研制我国自己的高温合金系列，从60年代以来相继研制了一些达到当时国际水平的新合金。例如，叶片用合金有GH151、GH118、GH4220等；涡轮盘用合金有GH2036、GH2132、GH2135、GH901、GH4033、GH4133、GH4698、GH738、GH710等；燃烧室用合金有GH1140、GH1015、GH1016、GH3128、GH170、GH2018、GH2302、GH4099和GH2150等。现在我国的高温合金已经形成了自己的体系和科研、生产基地，航空和其他工业部门使用的各种变形高温合金均可在国内生产供应。近年来，为适应高推重比发动机的需要，研制成功了一些高水平的变形高温合金，如GH4169、GH742、GH159以及低膨胀高温合金GH907等。

高温合金按基体可分为镍基、铁基和钴基三类，其中以镍基合金的发展最快，使用也最广；其次是铁基合金；钴基合金虽具有良好的综合性能，但由于资源缺乏，发展受到限制。列入本篇的牌号中，镍基合金占 $60\%$ ，共28个。目前，用作涡轮叶片的镍基变形合金，其最高使用温度为 $950^{\circ}C$ ；用作燃烧室部件的最高使用温度约 $1000^{\circ}C$ ；用作涡轮盘的最高使用温度为 $800\sim 850^{\circ}C$ 。

铁基合金是在铁-镍-铬基体上添加合金化元素发展起来的，虽然在高温抗氧化性和组织稳定性方面，比同类镍基合金稍差，但在适当的温度范围内，它们具有良好的综合性能，因此在航空发动机上被广泛地用于燃烧室、涡轮盘、机匣和轴类等零件。值得指出，我国在铁基高温合金的研制和应用研究方面，做了大量工作，研制成功了一系列铁基高温合金，在本篇中，铁基高温合金牌号占本篇收录牌号总数的 $34\%$ 。目前我国用作燃烧室部件用的铁基高温合金，最高使用温度可达 $900 \sim 950^{\circ} \mathrm{C}$ ，用作涡轮盘可使用的最高温度为 $650^{\circ} \mathrm{C}$ 。

本篇是在手册第1版变形高温合金的基础上，对内容进行补充、完善、提高而形成的。共包括47个牌号，淘汰了9个已不再使用的牌号。入编的牌号大多数已经鉴定并在航空上正式使用，其中少数牌号虽未经鉴定但均系关键材料，数据较齐全，并已在航空发动机上通过使用考验，其相近牌号在国外已有成熟使用经验，故也纳入了本手册之中。手册第2版充分体现了90年代中国变形高温合金的技术水平。

高温合金按强化方法可分为固溶强化、沉淀强化和弥散强化型三类。固溶强化是通过添加钴、铬、钨、钼、铌、钽等元素，提高原子间结合力，产生点阵畸变，降低堆垛层错能，产生短程序及其他原子偏聚，阻止位错运动，降低固溶体中元素扩散系数，提高再结晶温度来强化合金基体，因此是高温合金的基本强化手段。

沉淀强化（亦称时效硬化）是通过添加铝、钛、铌、钽、铪等元素，形成共格稳定的金属间化合物 $\gamma^{\prime} - \mathrm{Ni}_{3}$ (Al, Ti) 和 $\gamma'' - \mathrm{Ni}_{3}$ (Nb, Al, Ti)；或添加碳、硼等与金属元素形成各类碳化物以强化合金。以 $\gamma^{\prime}$ （或 $\gamma''$ ）时效强化时，主要决定于 $\gamma^{\prime}$ （或 $\gamma''$ ）的数量、大小、 $\gamma^{\prime}$ （或 $\gamma''$ ）本身

的固溶强化程度、与基体的错配度、反相畴能大小、过时效转变等因素。碳化物的时效强化作用与其类型、数量、大小、分布有关。

晶界在高温、应力长时作用下是合金的薄弱环节。为改善晶界状态，在合金中添加微量的硼、镁、锆和稀土等吸附在晶界的元素，造成局部的合金化、提高纯洁度、减缓晶界扩散、强化晶界。

弥散强化是在基体金属中含有高度分散的第二相质点，而达到强化的目的。只是第二相质点不是借助固相转变获得，而是以机械方式直接混入基体。一般都以 $\mathrm{Al}_{2}\mathrm{O}_{3}$ 、 $\mathrm{ThO}_{3}$ 和 $\mathrm{Y}_{2}\mathrm{O}_{3}$ 等氧化物作为弥散质点材料，控制其含量、大小和分布，确定材料的强度。现代的高温合金大多数采用多种强化手段，以获得良好的综合性能。

近20年来，在采用合金化手段发展合金的同时，相继采用各种先进的工艺技术，如真空熔炼、电渣或多次真空电弧电极重熔、粉末冶金、快速凝固、喷射成形、超塑性锻造、机械合金化、陶瓷过滤净化技术等等，使合金的各种强化手段更充分地发挥作用，合金性能显著提高。

变形高温合金在航空发动机上主要用于制作热端部件，如涡轮工作叶片、导向叶片、涡轮盘、主燃烧室和加力燃烧室、机匣等部件，但在一些先进的航空发动机上，涡轮叶片和导向叶片一般都采用铸造高温合金。近年来随着发动机工作温度的提高，在压气机部件上也已开始应用变形高温合金，如高压压气机叶片和机匣。上述这些部件，由于其工作条件不同，对材料性能的要求也不尽相同，简单叙述如下：

涡轮工作叶片是发动机最关键的部件之一，它要同时承受高温、燃气腐蚀、离心力、弯曲应力、热应力、振动和热疲劳的作用。因此除要求材料具有良好的抗氧化性、耐腐蚀能力和足够高的强度外，还应具有良好的机械疲劳、热疲劳性能以及足够的塑性和冲击韧性，无缺口敏感，并应具有良好的工艺性能。

涡轮导向叶片是涡轮中热负荷最大的部件，除承受燃气冲刷外，主要承受温度急剧变化所引起的热冲击作用，要求材料具有更好的抗热疲劳强度和抗氧化、耐腐蚀性能。

图片摘要：该图主要展示 1示出了近40多年来我国叶片用变形高温合金的发展概况及其性能水平，。
![](images/3ef78f0190acb945f12d7876e54eb311808c777a43b9ef5046f7856777de56d7.jpg)  
图1示出了近40多年来我国叶片用变形高温合金的发展概况及其性能水平，  
图1我国涡轮叶片用变形高温合金的发展概况

涡轮盘是发动机上又一个重要的零件，它的工作温度虽比叶片低，但其应力条件异常复杂，且在轮心、轮缘棒齿、槽底和腹板等各部位所受应力、温度、介质作用程度都不同。因此对涡轮盘材料性能提出如下要求：高的屈服强度、抗拉强度和足够的塑性储备；足够的蠕变、持久强度和塑性；高的疲劳强度和低周疲劳性能；良好的耐腐蚀性能和组织稳定性。涡轮盘用材料多数是沉淀强化的铁基或镍基变形高温合金，我国涡轮盘用合金的发展概况见图2。

图片摘要：该图主要展示 1我国涡轮叶片用变形高温合金的发展概况。
![](images/461175f2c673e02fcd816e9b4c6e4f297d9e4d554de3fdde48d51d64fb93c0e9.jpg)  
图2 我国涡轮盘用变形高温合金的发展概况

燃烧室在高温、燃气腐蚀、冷热交变和振动条件下工作，要求材料具有优良的抗氧化性和热疲劳性能，加力燃烧室用合金则要求有较高的蠕变强度。燃烧室零件目前大多数还用固溶强化合金制造。在近期的发动机生产中为了减轻结构重量，采用时效强化的板材合金来制造燃烧室零件，取得了良好的效果。采用时效合金制造加力燃烧室壳体可大幅度减轻发动机重量，但时效合金的成形和焊接比固溶合金要困难些。

我国燃烧室用高温合金的发展概况见图3。

图片摘要：该图主要展示 2 我国涡轮盘用变形高温合金的发展概况。
![](images/7ca069f4321514c4733631070bc36664a3c83ce517933dc0681d79343c09fb28.jpg)  
图3我国燃烧室用高温合金的发展概况

本篇中引用的数据，大部分是在合金研究和试制过程中由各科研、生产和使用单位测定和提供的。仿制国外的合金，其性能已达到国外相同合金的性能水平，部分性能数据引用了国外的资料。凡在合金技术标准中规定的力学性能，在编写本篇时，尽量从材料生产和使用单位搜集足够的生产检验数据（一般 $n \geqslant 100$ ），然后按美国军用材料手册（MIL-HDBK-5D）推荐的程序和方法进行数理统计，求出材料强度特性的 $-3\sigma$ 、A 和 B 基值，供设计选材时参考使用。

持久强度是高温合金选材的重要依据。在本篇中一般都根据持久试验数据绘制出 $\sigma - t$ 之间关系的持久应力-寿命曲线，数据充分时也给出热强参数综合曲线，然后根据热强参数综合曲线或持久应力-寿命曲线，求出合金在不同温度和不同时间的持久强度（如两组

数据有差异时，取其低值）。为确保数据的可靠性，根据持久应力-寿命曲线外推长时持久强度时，外推值一般不超出实际断裂时间的5倍，以供民机设计选材使用。

本篇中列出的其他数据，如不同温度的拉伸性能、压缩性能、冲击性能、持久和蠕变性能、疲劳性能、弹性性能、物理和化学性能等等一般只给出典型值(均值)，以表格或曲线形式表达。

接近发动机零件使用条件的力学性能试验，如低周疲劳、疲劳-蠕变交互作用、复杂应力下的疲劳试验、周期持久和周期蠕变、断裂韧度和裂纹扩展速率、零件模拟试验性能等，国内各单位已开展了一些试验，本篇列入了其中部分数据。

本篇中的高温合金牌号表示方法，主要根据国家标准GB/T14992—1994的规定。凡已纳入国家标准(包括国家军用标准)系列的合金一律采用国家标准的牌号表示方法，变形合金以汉语拼音字母GH作前缀，后接四位阿拉伯数字，合金的曾用牌号则注在括号内。对于尚未纳入国家标准的合金，仍采用原牌号，如GH141、GH500、GH907等，在编排上按数字大小为序，排在已纳入国家标准的合金后面。

本篇中的力学和物理性能名称、符号和单位表述按新的国家标准规定执行。

# GH1015(GH15)

# 1 概述

GH1015是一种固溶强化的铁镍基高温合金，含有高量的铬以保证满意的抗氧化性能，总量约 $10\%$ 的钨、钼、铌等元素复合强化固溶体，具有高的塑性、中等的持久和蠕变强度以及良好的热疲劳性能、成形和焊接工艺性能以及组织稳定性。适宜制造航空发动机燃烧室板材结构件和其他高温部件，可在 $950\mathrm{C}$ 以下长期使用。

1.1 材料牌号 GH1015(GH15,GR5)。  
1.2 相近牌号  
1.3 材料的技术标准

GJB 3165—1998 《航空承力件用高温合金热轧和锻制棒材规范》

HB 5199-1982 《航空用高温合金冷轧薄板》

1.4 化学成分 见表1-1。

表1-1  
$\%$   

<table><tr><td>C</td><td>Cr</td><td>Ni</td><td>W</td><td>Mo</td><td>Fe</td><td>Nb</td></tr><tr><td>≤0.08</td><td>19.0~22.0</td><td>34.0~39.0</td><td>4.80~5.80</td><td>2.50~3.20</td><td>余</td><td>1.10~1.60</td></tr><tr><td>B</td><td>Ce</td><td>Mn</td><td>Si</td><td>P</td><td>S</td><td>Cu</td></tr></table>

不大于  

<table><tr><td>0.010</td><td>0.050</td><td>1.50</td><td>0.60</td><td>0.020</td><td>0.015</td><td>0.25</td></tr></table>

1.5 热处理制度 固溶处理 $1140 \sim 1170^{\circ} \mathrm{C}$ , 空冷。  
1.6 品种规格与供应状态 合金可制成各种规格的板材、棒材、丝材和锻件。板材经固溶处理和精整后供货，棒材于热轧或锻造状态供应，锻件可经固溶处理或不经热处理供应。  
1.7 熔炼与铸造工艺 电弧炉或非真空感应炉熔炼加电渣重熔。  
1.8 应用概况与特殊要求 已制造航空发动机燃烧室零部件, 投入批量生产。在 $700 \sim 900^{\circ} \mathrm{C}$ 温度内长期使用后, 有一定的硬化现象, 使室温塑性下降; 在 $1000^{\circ} \mathrm{C}$ 以上的高温抗氧化性比同类用途的镍基合金稍差。

# 2 物理及化学性能

2.1 热性能  
2.1.1 热导率 见图2-1。  
2.1.2 比热容 见图2-2。  
2.1.3 线膨胀系数 见图2-3。  
2.2 密度 $\rho = 8.32\mathrm{g / cm}^3$   
2.3 电性能  
2.4 磁性能 合金无磁性。  
2.5 化学性能  
2.5.1 抗氧化性能  
2.5.1.1 合金在空气介质中试验 $100\mathrm{h}$ 的氧化速率见表2-1。

图片摘要：该图主要展示 2 1 热导率[1,2,14]。
![](images/14ceb761da6f281f943fd72d6233c61ff29553d8056a5b57c6ddc6ce1531ac9d.jpg)  
图2-1 热导率[1,2,14]

图片摘要：该图主要展示 2 1 热导率[1,2,14]。
![](images/96fe5234640f7cd323d1cf05ff1ecda790b99529a318eee52ec12cb545a6caa6.jpg)  
图2-2 比热容[1,2,14]

图片摘要：该图主要展示 2 2 比热容[1,2,14]。
![](images/cf95313a007220ab02d1fd49eb77a80a25b9accab260e47784dc9ccf41f74238.jpg)  
图2-3 线膨胀系数[1,2,14]

表2-1[1,11,14]   

<table><tr><td>θ/C</td><td>900</td><td>1000</td><td>1100</td></tr><tr><td>氧化速率/(g/(m2·h))</td><td>0.056</td><td>0.234</td><td>0.659</td></tr></table>

2.5.1.2 合金在 $700\mathrm{C}$ 以上长期工作时有沿晶界氧化的倾向。在 $700\sim 900\mathrm{C}$ 长期暴露 $2000\mathrm{h}$ 内的最大沿晶氧化深度见图2-4。

图片摘要：该图主要展示 2 1[1,11,14]。
![](images/0ded825cf1b2262a6b9ce068ce548fbc73e86e01b17718f05a3f26716aafedf1.jpg)  
图2-4 长期暴露时间对晶界氧化深度的影响[6]

2.5.1.3 在高温下长期工作时可采用珐琅涂层进行有效的保护。合金基体和采用W-2、W-105涂层后的高温抗氧化性对比见表2-2。

表2-2[11]  

<table><tr><td rowspan="2">材料</td><td rowspan="2">θ/C</td><td>氧化增重/(g/m2)</td><td>氧化速率/(g/(m2·h))</td><td>氧化增重/(g/m2)</td><td>氧化速率/(g/(m2·h))</td><td rowspan="2">材料</td><td rowspan="2">θ/C</td><td>氧化增重/(g/m2)</td><td>氧化速率/(g/(m2·h))</td><td>氧化增重/(g/m2)</td><td>氧化速率/(g/(m2·h))</td></tr><tr><td colspan="2">50h</td><td colspan="2">100h</td><td colspan="2">50h</td><td colspan="2">100h</td></tr><tr><td>GH1015</td><td rowspan="3">900</td><td>1.30</td><td>0.026</td><td>2.00</td><td>0.020</td><td rowspan="2">GH1015+W-2</td><td rowspan="3">1000</td><td>3.5</td><td>0.069</td><td>3.9</td><td>0.039</td></tr><tr><td>GH1015+W-2</td><td>-0.25</td><td>-0.0051</td><td>0.13</td><td>0.0013</td><td rowspan="2">2.91</td><td rowspan="2">0.058</td><td rowspan="2">5.86</td><td rowspan="2">0.058</td></tr><tr><td>GH1015+W-105</td><td>1.51</td><td>0.030</td><td>2.19</td><td>0.022</td><td>GH1015+W-105</td></tr><tr><td></td><td></td><td></td><td></td><td></td><td></td><td rowspan="3">GH1015+W-2</td><td rowspan="3">1100</td><td>47</td><td>0.94</td><td>79</td><td>0.79</td></tr><tr><td></td><td></td><td></td><td></td><td></td><td></td><td rowspan="2">7.9</td><td rowspan="2">0.16</td><td rowspan="2">12</td><td rowspan="2">0.120</td></tr><tr><td>GH1015</td><td>1000</td><td>16.90</td><td>0.338</td><td>21.43</td><td>0.214</td></tr></table>

# 3力学性能

# 3.1 技术标准规定的性能

3.1.1 技术标准规定的力学性能见表3-1。

表3-1  

<table><tr><td rowspan="3">品种</td><td rowspan="3">θ/C</td><td colspan="3">拉伸性能</td><td colspan="3">持久性能</td><td rowspan="3">品种</td><td rowspan="3">θ/C</td><td colspan="3">拉伸性能</td><td colspan="3">持久性能</td></tr><tr><td>σb/MPa</td><td>δb/%</td><td>ψ/%</td><td>σ/MPa</td><td>t/h</td><td>δc/%</td><td>σb/MPa</td><td>δb/%</td><td>ψ/%</td><td rowspan="2">σ/MPa</td><td>t/h</td><td>δs/%</td></tr><tr><td colspan="3">不小于</td><td colspan="3">不小于</td><td colspan="3">不小于</td><td colspan="2">不小于</td></tr><tr><td rowspan="2">板材</td><td>20</td><td>685</td><td>40</td><td>-</td><td>-</td><td>-</td><td>-</td><td rowspan="3">棒材</td><td>700</td><td>390</td><td>30</td><td>35</td><td>-</td><td>-</td><td>-</td></tr><tr><td>900</td><td>175</td><td>40</td><td></td><td>68</td><td>20</td><td>20</td><td rowspan="2">900</td><td rowspan="2">175</td><td rowspan="2">40</td><td rowspan="2">45</td><td>1.60</td><td>30</td><td>-</td></tr><tr><td>棒材</td><td>20</td><td>665</td><td>35</td><td>40</td><td>-</td><td>-</td><td>-</td><td>1.49</td><td>100</td><td>-</td></tr></table>

注：1 板材持久试验结果供参考。  
2板材 $700\mathrm{C}$ 拉伸性能当供方保证时可不做试验。  
3板材 $900\mathrm{C}$ 的持久检验先按规范进行，不合格时再按规范重新检验，试样不加倍。

# 3.1.2 拉伸性能的生产检验数据经统计处理后的各基值见表3-2。

表3-2  

<table><tr><td rowspan="2">品种</td><td rowspan="2">生产厂</td><td rowspan="2">统计试样数量n</td><td rowspan="2">θ/C</td><td colspan="4">σb/MPa</td><td colspan="2">δs/%</td><td colspan="2">ψ/%</td></tr><tr><td>A</td><td>B</td><td>S</td><td>X</td><td>S</td><td>X</td><td>S</td><td>X</td></tr><tr><td rowspan="2">板材</td><td rowspan="2">上钢三厂</td><td>138</td><td>20</td><td>685</td><td>710</td><td>685</td><td>741</td><td>40</td><td>45.8</td><td>-</td><td>-</td></tr><tr><td>114</td><td>900</td><td>165</td><td>175</td><td>175</td><td>190</td><td>40</td><td>93.7</td><td>-</td><td>-</td></tr><tr><td rowspan="3">棒材</td><td rowspan="3">上钢五厂</td><td>260</td><td>20</td><td>665</td><td>685</td><td>665</td><td>710</td><td>35</td><td>48.5</td><td>40</td><td>61.3</td></tr><tr><td>122</td><td>700</td><td>415</td><td>440</td><td>390</td><td>477</td><td>30</td><td>59.6</td><td>35</td><td>58.9</td></tr><tr><td>294</td><td>900</td><td>175</td><td>190</td><td>175</td><td>207</td><td>40</td><td>105.9</td><td>45</td><td>87.9</td></tr></table>

# 3.2 室温及各种温度下的力学性能

# 3.2.1 硬度

3.2.1.1 冷轧压下量对板材硬度的影响见图3-1。

3.2.1.2 固溶温度对变形量为 $30\%$ 的冷轧板硬度的影响见图3-2。

图片摘要：该图主要展示 3 1 冷轧压下量对板材硬度的影响[1]。
![](images/0c9501fc86747f5ae0631eec54e27e9f6bb6c9120f857b59f63c246fd5fea346.jpg)  
图3-1 冷轧压下量对板材硬度的影响[1]

图3-2 固溶温度对冷轧  
图片摘要：该图主要展示 3 2 固溶温度对冷轧。
![](images/af89cc04888f276da9aa0bdbfa1a6ae2ee0b3efee91d3412d23d79b0cdc9963f.jpg)  
薄板硬度的影响[1]

3.2.1.3 冷轧薄板在 $1080^{\circ}\mathrm{C}$ 和 $1150^{\circ}\mathrm{C}$ 固溶处理时保温时间对硬度的影响见图3-3。  
3.2.1.4 板材经 $1150\mathrm{C}$ 固溶后在 $550\sim 900\mathrm{C}$ 长期时效过程中硬度的变化见图3-4。  
3.2.2 拉伸性能  
3.2.2.1 冷轧薄板和棒材在标准热处理状态的典型拉伸性能见表3-3。

图片摘要：该图主要展示 3 3 冷轧薄板在固溶时保温时间对硬度的影响[5]。
![](images/64edda287174eededb8a7e9ae35773d50d8f329d785480c8221740c3869c2b04.jpg)  
图3-3 冷轧薄板在固溶时保温时间对硬度的影响[5]

图片摘要：该图主要展示 3 3 冷轧薄板在固溶时保温时间对硬度的影响[5]。
![](images/4568d8019b7eb63fdded1abab041e23955af47dcd071226c5ee0216a1e86323b.jpg)  
图3-4 板材在长期时效过程中硬度的变化[6]

表3-3[1~4,9,10,14]  

<table><tr><td>品种规格/mm</td><td>熔炼工艺</td><td>θ/C</td><td>σP0.2/MPa</td><td>σb/MPa</td><td>δ5/%</td><td>ψ/%</td><td>品种规格/mm</td><td>熔炼工艺</td><td>θ/C</td><td>σP0.2/MPa</td><td>σb/MPa</td><td>δ5/%</td><td>ψ/%</td></tr><tr><td rowspan="16">冷轧薄板(δ1.2~1.7)</td><td rowspan="16">电弧炉+电渣</td><td rowspan="2">20</td><td rowspan="2">314</td><td rowspan="2">707~771/737</td><td rowspan="2">46~50/48</td><td rowspan="2">-</td><td rowspan="9">锻制棒材(d80)</td><td rowspan="9">电弧炉+电渣</td><td>20</td><td>307</td><td>711</td><td>44</td><td>62</td></tr><tr><td>550</td><td>-</td><td>593</td><td>50</td><td>56</td></tr><tr><td rowspan="2">400</td><td rowspan="2">-</td><td rowspan="2">601</td><td rowspan="2">49</td><td rowspan="2">-</td><td>600</td><td>-</td><td>564</td><td>51</td><td>58</td></tr><tr><td>700</td><td>-</td><td>504</td><td>49</td><td>51</td></tr><tr><td>500</td><td>212</td><td>591</td><td>49</td><td>-</td><td>750</td><td>-</td><td>400</td><td>63</td><td>62</td></tr><tr><td rowspan="2">600</td><td rowspan="2">211</td><td rowspan="2">581</td><td rowspan="2">50</td><td rowspan="2">-</td><td>800</td><td>-</td><td>350</td><td>52</td><td>58</td></tr><tr><td>850</td><td>-</td><td>271</td><td>91</td><td>85</td></tr><tr><td rowspan="2">700</td><td rowspan="2">205</td><td rowspan="2">444~503/478</td><td rowspan="2">39~58/45</td><td rowspan="2">-</td><td>900</td><td>-</td><td>216</td><td>82</td><td>82</td></tr><tr><td>950</td><td>-</td><td>153</td><td>101</td><td>82</td></tr><tr><td rowspan="2">800</td><td rowspan="2">194</td><td rowspan="2">294~337/318</td><td rowspan="2">56~96/77</td><td rowspan="2">-</td><td rowspan="7">轧制棒材(d70)</td><td rowspan="7">感应炉+电渣</td><td>20</td><td>287</td><td>717</td><td>48</td><td>60</td></tr><tr><td>700</td><td>-</td><td>468</td><td>68</td><td>67</td></tr><tr><td rowspan="2">900</td><td rowspan="2">137</td><td rowspan="2">172~201/189</td><td rowspan="2">85~119/103</td><td rowspan="2">-</td><td>750</td><td>-</td><td>408</td><td>62</td><td>70</td></tr><tr><td>800</td><td>-</td><td>343</td><td>92</td><td>79</td></tr><tr><td rowspan="2">950</td><td rowspan="2">-</td><td rowspan="2">140</td><td rowspan="2">93</td><td rowspan="2">-</td><td>850</td><td>-</td><td>278</td><td>104</td><td>87</td></tr><tr><td>900</td><td>-</td><td>223</td><td>108</td><td>90</td></tr><tr><td>1000</td><td>-</td><td>110</td><td>73</td><td>-</td><td>950</td><td>-</td><td>157</td><td>103</td><td>93</td></tr></table>

3.2.2.2 试验温度对冷轧薄板供应状态拉伸性能的影响见图3-5。  
3.2.2.3 冷轧压下量对未经固溶处理的薄板材室温拉伸性能的影响见图3-6。  
3.2.2.4固溶温度对冷轧薄板室温和 $550^{\circ}C$ 拉伸性能的影响见图3-7，对 $700\sim 900^{\circ}C$ 拉伸性能的影响见图3-8。  
3.2.2.5 固溶板材在 $550\sim 900^{\circ}C$ 长期时效后，室温拉伸性能的变化见图3-9,550℃拉伸性能的变化见图3-10。

图片摘要：该图主要展示 3 5 试验温度对冷轧薄板拉伸性能的影响[2~4.14]。
![](images/624d1114c20ed4a48f98272011cd15841038b756f8b817608966be40cee07c2c.jpg)  
图3-5 试验温度对冷轧薄板拉伸性能的影响[2~4.14]

图片摘要：该图主要展示 3 5 试验温度对冷轧薄板拉伸性能的影响[2~4.14]。
![](images/ae140d64e7a559fcca65072436b96ebfd6fee9fea239c5a66a58eab197a4343a.jpg)  
图3-7固溶温度对冷轧薄板室温和 $550^{\circ}C$ 拉伸性能的影响[2,5]

图片摘要：该图主要展示 3 7固溶温度对冷轧薄板室温和 拉伸性能的影响[2,5]。
![](images/62a4f37abceba2af4e16c0bf8165697dcda8363fb9edad40dc7ac686ee73a97c.jpg)  
图3-9板材经不同规范长期时效后室温拉伸性能的变化[6.14]

图片摘要：该图主要展示 3 9板材经不同规范长期时效后室温拉伸性能的变化[6.14]。
![](images/ef57f0c2a3e9bc4dc279945ce829ac1a47193ee3f70e10a1d11bfecb6d9e565a.jpg)  
图3-6 冷轧压下量对不热处理薄板室温拉伸性能的影响

图片摘要：该图主要展示 3 6 冷轧压下量对不热处理薄板室温拉伸性能的影响。
![](images/66d155e4e9b0bc60fa4f845d9d25a769be9680d780d7fb1680ab89a542059909.jpg)  
图3-8 固溶温度对冷轧薄板 $700\sim 900^{\circ}\mathrm{C}$ 拉伸性能的影响

图片摘要：该图主要展示 3 8 固溶温度对冷轧薄板 拉伸性能的影响。
![](images/1883c4416b5d3fa58e007e4d581ca617c957b8b856c46823229698727fffc4ca.jpg)  
图3-10 板材经不同规范长期时效后550C拉伸性能的变化

3.2.2.6 时效温度和时间对板材 $700 \sim 900$ （拉伸性能的影响见表3-4。

表3-4.16.14  

<table><tr><td rowspan="2">炉号和主要成分/%</td><td colspan="2">时效规范</td><td colspan="2">700C拉伸</td><td colspan="2">800C拉伸</td><td colspan="2">900C拉伸</td></tr><tr><td>θ/C</td><td>t/h</td><td>σb/MPa</td><td>δs/%</td><td>σb/MPa</td><td>δ5/%</td><td>σb/MPa</td><td>δ5/%</td></tr><tr><td rowspan="9">9351、9352炉w(C):0.05~0.068w(Ni):37.06~38.53w(Cr):20.64~21.31w(W):4.88~5.55w(Mo):2.87~2.93w(Nb):1.21~1.37</td><td colspan="2">固溶状态</td><td>477</td><td>40.7</td><td>330</td><td>71.1</td><td>197</td><td>104.8</td></tr><tr><td rowspan="2">550</td><td>100</td><td>486</td><td>46.5</td><td>316</td><td>81.9</td><td>195</td><td>97.1</td></tr><tr><td>200</td><td>477</td><td>46.0</td><td>334</td><td>76.6</td><td>191</td><td>94.4</td></tr><tr><td rowspan="2">700</td><td>100</td><td>452</td><td>62.2</td><td>310</td><td>85.0</td><td>192</td><td>98.5</td></tr><tr><td>200</td><td>473</td><td>61.5</td><td>312</td><td>78.3</td><td>189</td><td>104.5</td></tr><tr><td rowspan="2">800</td><td>100</td><td>460</td><td>60.5</td><td>297</td><td>87.6</td><td>182</td><td>87.0</td></tr><tr><td>200</td><td>474</td><td>55.2</td><td>297</td><td>78.8</td><td>177</td><td>98.6</td></tr><tr><td rowspan="2">900</td><td>100</td><td>461</td><td>49.2</td><td>289</td><td>84.4</td><td>175</td><td>99.8</td></tr><tr><td>200</td><td>462</td><td>51.8</td><td>290</td><td>77.2</td><td>173</td><td>90.9</td></tr><tr><td rowspan="18">73221炉w(C):0.05w(Ni):37.85w(Cr):20.54w(W):5.35w(Mo):2.78w(Nb):1.60</td><td colspan="2">固溶状态</td><td>479</td><td>61.6</td><td>307</td><td>80.0</td><td>182</td><td>114.6</td></tr><tr><td rowspan="4">550</td><td>200</td><td>426</td><td>35.0</td><td>304</td><td>74.2</td><td>170</td><td>103.6</td></tr><tr><td>400</td><td>421</td><td>30.6</td><td>313</td><td>59.0</td><td>178</td><td>106.2</td></tr><tr><td>700</td><td>399</td><td>29.2</td><td>327</td><td>69.8</td><td>174</td><td>95.2</td></tr><tr><td>1000</td><td>421</td><td>38.6</td><td>305</td><td>77.8</td><td>184</td><td>108.0</td></tr><tr><td rowspan="5">700</td><td>200</td><td>409</td><td>55.0</td><td>329</td><td>92.7</td><td>182</td><td>122.0</td></tr><tr><td>400</td><td>427</td><td>66.6</td><td>306</td><td>85.6</td><td>187</td><td>127.0</td></tr><tr><td>700</td><td>444</td><td>53.0</td><td>300</td><td>82.0</td><td>174</td><td>115.4</td></tr><tr><td>1000</td><td>455</td><td>52.4</td><td>306</td><td>81.4</td><td>170</td><td>126.8</td></tr><tr><td>2000</td><td>-</td><td>-</td><td>-</td><td>-</td><td>186</td><td>109.2</td></tr><tr><td rowspan="4">800</td><td>200</td><td>461</td><td>54.4</td><td>314</td><td>79.8</td><td>169</td><td>130.8</td></tr><tr><td>400</td><td>464</td><td>44.0</td><td>298</td><td>70.6</td><td>178</td><td>124.2</td></tr><tr><td>700</td><td>444</td><td>28.4</td><td>320</td><td>91.8</td><td>161</td><td>101.6</td></tr><tr><td>1000</td><td>450</td><td>46.4</td><td>299</td><td>54.0</td><td>158</td><td>69.6</td></tr><tr><td rowspan="4">900</td><td>200</td><td>417</td><td>37.8</td><td>302</td><td>64.4</td><td>163</td><td>83.8</td></tr><tr><td>400</td><td>431</td><td>32.2</td><td>292</td><td>49.0</td><td>159</td><td>79.9</td></tr><tr><td>700</td><td>424</td><td>50.0</td><td>317</td><td>86.2</td><td>158</td><td>76.2</td></tr><tr><td>1000</td><td>408</td><td>33.6</td><td>324</td><td>25.6</td><td>184</td><td>31.2</td></tr></table>

3.2.2.7 板材于 $700\sim 900^{\circ}C$ 长期时效再经1150C恢复热处理后，室温拉伸性能的变化见表3-5。  
3.2.2.8 喷涂W-105珐琅涂层对板材900C拉伸性能的影响见表3-6。  
3.2.3 冲击性能 棒材经固溶处理后的冲击韧性为 $2880\mathrm{kJ} / \mathrm{m}^{2[9]}$ 。  
3.2.4 弯曲性能 当钳口半径5倍于板材厚度时，1.5mm厚供应状态薄板，反复弯曲至断裂的次数为 $19\sim 22$ 次。  
3.3 持久和蠕变性能

表3-5  

<table><tr><td colspan="2">时效规范</td><td rowspan="2">恢复热处理规范</td><td colspan="2">室温拉伸性能</td><td colspan="2">时效规范</td><td rowspan="2">恢复热处理规范</td><td colspan="2">室温拉伸性能</td></tr><tr><td>θ/C</td><td>t/h</td><td>σb/MPa</td><td>δs/%</td><td>θ/C</td><td>t/h</td><td>σb/MPa</td><td>δb/%</td></tr><tr><td rowspan="2">700</td><td rowspan="2">1000</td><td>无</td><td>795</td><td>21.4</td><td>800</td><td>1000</td><td>1150C,10min,空冷</td><td>608</td><td>44.5</td></tr><tr><td>1150C,10min,空冷</td><td>692</td><td>50.8</td><td rowspan="2">900</td><td rowspan="2">400</td><td>无</td><td>602</td><td>13.8</td></tr><tr><td>800</td><td>1000</td><td>无</td><td>737</td><td>13.2</td><td>1150C,10min,空冷</td><td>619</td><td>36.3</td></tr></table>

表3-6[11]  

<table><tr><td rowspan="2">涂层厚度/mm</td><td rowspan="2">焙烧温度</td><td rowspan="2">试验温度/℃</td><td colspan="2">σb/MPa</td></tr><tr><td>GH1015</td><td>GH1015+W-105</td></tr><tr><td>0.04~0.05</td><td>1130℃,2min</td><td>900</td><td>197</td><td>233</td></tr></table>

# 3.3.1 高温持久性能

3.3.1.1 板材和棒材在标准热处理状态的持久强度见表3-7。

表3-7[1.2.4.9.18.14]  

<table><tr><td rowspan="2">品种</td><td rowspan="2">θ/C</td><td>σ10</td><td>σ100</td><td>σ200</td><td>σ500</td><td>σ1000</td><td>σ2000</td><td>σ5000</td><td>σ10000</td><td rowspan="2">品种</td><td rowspan="2">θ/C</td><td>σ10</td><td>σ100</td><td>σ200</td><td>σ500</td><td>σ1000</td><td>σ2000</td><td>σ5000</td><td>σ10000</td></tr><tr><td colspan="8">MPa</td><td colspan="8">MPa</td></tr><tr><td rowspan="4">板材</td><td>600</td><td>470</td><td>400</td><td>375</td><td>350</td><td>330</td><td>310</td><td>-</td><td>-</td><td>板材</td><td>950</td><td>51</td><td>35</td><td>30</td><td>25</td><td>-</td><td>-</td><td>-</td><td>-</td></tr><tr><td>700</td><td>300</td><td>235</td><td>215</td><td>190</td><td>172</td><td>160</td><td>-</td><td>-</td><td rowspan="3">棒材</td><td>700</td><td>330</td><td>250</td><td>225</td><td>200</td><td>180</td><td>160</td><td>-</td><td>-</td></tr><tr><td>800</td><td>167</td><td>118</td><td>106</td><td>93</td><td>84</td><td>76</td><td>65</td><td>57</td><td>800</td><td>170</td><td>118</td><td>105</td><td>91</td><td>83</td><td>74</td><td>-</td><td>-</td></tr><tr><td>900</td><td>85</td><td>55</td><td>49</td><td>41</td><td>35</td><td>-</td><td>-</td><td>-</td><td>900</td><td>84</td><td>53</td><td>46</td><td>37</td><td>32</td><td>-</td><td>-</td><td>-</td></tr></table>

注：根据热强参数综合曲线和持久应力-寿命曲线确定。

3.3.1.2 供应状态薄板的持久应力-寿命曲线见图3-11，棒材经 $1150^{\circ}\mathrm{C}$ 固溶后的持久应力-寿命曲线见图3-12。

图片摘要：该图主要展示 3 7[1.2.4.9.18.14]。
![](images/944bcee72b66976af1dc5d884d0fc8d0b446affc3d1d94818b189ce16a085c5f.jpg)  
图3-11 冷轧薄板的持久应力-寿命曲线[2,4,14]

图片摘要：该图主要展示 3 11 冷轧薄板的持久应力 寿命曲线[2,4,14]。
![](images/4a5f37532d0c417166ae27f281fe9028ce090d83cd198ebc7f8fea57208280e6.jpg)  
图3-12 榛材的持久应力-寿命曲线[9,10,14]

3.3.1.3 冷轧薄板和棒材标准热处理状态的热强参数综合曲线见图3-13和图3-14。

图片摘要：该图主要展示 3 12 榛材的持久应力 寿命曲线[9,10,14]。
![](images/53828778c2aa4db0bebe5b253d532fca5a8d3a0e9b454b13c3d100aaed823f69.jpg)  
图3-13 冷轧薄板热强参数综合曲线[2~4.14]

图片摘要：该图主要展示 3 13 冷轧薄板热强参数综合曲线[2~4.14]。
![](images/6925c45554ae948148a359165296ea33468e767b43c9ef814049d2451528eb94.jpg)  
图3-14 棒材的热强参数综合曲线[9.10.14]

3.3.1.4 固溶温度对冷轧薄板持久性能的影响见图3-15。  
3.3.1.5 喷涂W-105珐琅涂层对板材持久强度的影响见表3-8。

表3-8[1]  

<table><tr><td rowspan="2">涂层厚度/mm</td><td rowspan="2">焙烧温度</td><td rowspan="2">试验温度/℃</td><td rowspan="2">σ/MPa</td><td colspan="2">持久寿命/h</td></tr><tr><td>GH1015</td><td>GH1015+W-105</td></tr><tr><td>0.04~0.05</td><td>1130℃,2min</td><td>900</td><td>51</td><td>156</td><td>261</td></tr></table>

3.3.1.6 冷轧薄板经 $1150^{\circ} \mathrm{C}$ 固溶后，再在 $550 \sim 900^{\circ} \mathrm{C}$ 长期时效过程中高温持久性能的变化见图3-16。

图片摘要：该图主要展示 3 8[1]。
![](images/727efe077ccab20416794e90823b9b80759eebbb0e6c52553b7bfa5ddbc73aab.jpg)
