Repository: C-zj02/CFD-claw

<div align="center">

**English** | [中文](#中文版) | [Français](README_FR.md) | [Русский](README_RU.md) | [हिन्दी](README_HI.md) | [العربية](README_AR.md) | [Português](README_PT.md)

# 🚀 Claude Code Python

**A Complete Python Reimplementation Based on Real Claude Code Source**

*From TypeScript Source → Rebuilt in Python with ❤️*

***
**🔥 Active Development • New Features Weekly 🔥**

</div>

***

## 🎯 What is This?

**Clawd Code** is a **complete Python rewrite** of Claude Code, based on the **real TypeScript source code**.

File: RAG-data/中国航空材料手册(第2版) 第2卷 变形高温合金 铸造高温合金401-600.pdf-06162908-4f37-4ee1-a20d-eeda3d365726.md (part 1 of 11)
表3-5[4]  

<table><tr><td rowspan="2">θ/℃</td><td colspan="6">持久强度/MPa</td><td rowspan="2">σ①100H/σ100</td></tr><tr><td>σ100</td><td>σ500</td><td>σ1000</td><td>σ5000</td><td>σ10000</td><td>σ15000</td></tr><tr><td>550</td><td>897~922</td><td>834~863</td><td>809~834</td><td>750~775</td><td>721~745</td><td>706~731</td><td>-</td></tr><tr><td>650</td><td>667~691</td><td>588~618</td><td>559~583</td><td>485~510</td><td>451~476</td><td>431~456</td><td>≥1.1</td></tr><tr><td>750</td><td>378~402</td><td>294~319</td><td>255~284</td><td>177~201</td><td>137~167</td><td>118~142</td><td>≥1.1</td></tr></table>

① 缺口半径 $r_{\mathrm{H}} = 0.15 \mathrm{~mm}, K_{\mathrm{t}} = 3.8$

表3-6[7]  

<table><tr><td rowspan="2">取样规格</td><td rowspan="2">状态</td><td rowspan="2">θ/C</td><td colspan="3">光滑试样</td><td colspan="2">缺口试样①</td></tr><tr><td>σ100/MPa</td><td>σ500/MPa</td><td>σ1000/MPa</td><td>σ100H/MPa</td><td>σ500H/MPa</td></tr><tr><td rowspan="7">模锻件</td><td rowspan="2">1120℃,8h,空</td><td>450</td><td>1030</td><td>1030</td><td>-</td><td>-</td><td>-</td></tr><tr><td>550</td><td>980</td><td>931</td><td>-</td><td>-</td><td>-</td></tr><tr><td>冷+1000℃,</td><td>600</td><td>833</td><td>804</td><td>-</td><td>-</td><td>-</td></tr><tr><td>4h,空冷+</td><td>650</td><td>725</td><td>666</td><td>627</td><td>882</td><td>833</td></tr><tr><td>775℃,16h,空</td><td>700</td><td>539</td><td>490</td><td>-</td><td>-</td><td>-</td></tr><tr><td>冷+700℃,</td><td>750</td><td>421</td><td>343</td><td>323</td><td>617</td><td>568</td></tr><tr><td>16h,空冷</td><td>800</td><td>314</td><td>-</td><td>-</td><td>-</td><td>-</td></tr></table>

① 缺口持久试样缺口半径 $r = 0.5\mathrm{mm}$ 。

3.3.1.2 非真空熔炼加真空电弧重熔模锻件标准热处理状态的持久应力-寿命曲线见图3-8。真空感应加电渣重熔 $90\mathrm{mm}$ 方坯标准热处理状态的持久应力-寿命曲线见图3-9。

3.3.1.3 合金的热强参数综合曲线见图3-10。

图片摘要：该图主要展示 3 8 模锻件持久应力 寿命曲线[4]。
![](images/aa4a32010e9b5a18cb9899a5b85e21bb03a773ae35ddbb0bcd0a603ff0221954.jpg)  
图3-8 模锻件持久应力-寿命曲线[4]

图片摘要：该图主要展示 3 8 模锻件持久应力 寿命曲线[4]。
![](images/a92ed33d23e63c60b5f8833466e91241ad43a5f19e668c324407962e3f897c85.jpg)  
图3-9 90mm方坯的持久应力-寿命曲线[3]

图片摘要：该图主要展示 3 9 90mm方坯的持久应力 寿命曲线[3]。
![](images/f26a9574c1aa4b172e5dd8f895f4624848b6d12c910f4daa3625d2d646ec609e.jpg)  
一标准热处理；O一四段热处理；真空感应加电渣重熔（含 $\mathbf{Mg},\mathbf{Zr})$ ， $90\mathrm{mm}$ 方坯  
图3-10 热强参数综合曲线[2]

3.3.1.4 合金经标准热处理和长期时效后的持久性能见表3-7。

表3-7[2]  

<table><tr><td rowspan="2">熔炼工艺</td><td colspan="2">时效规范</td><td colspan="3">750℃,412MPa光滑持久</td><td>750℃,618MPa缺口持久</td></tr><tr><td>θ/℃</td><td>t/h</td><td>t/h</td><td>δs/%</td><td>ψ/%</td><td>t0/h</td></tr><tr><td rowspan="8">真空感应加真空电弧</td><td rowspan="4">650</td><td>100</td><td>82</td><td>8.0</td><td>6.5</td><td>-</td></tr><tr><td>300</td><td>83</td><td>6.5</td><td>9.5</td><td>-</td></tr><tr><td>600</td><td>88</td><td>6.5</td><td>11.5</td><td>-</td></tr><tr><td>1000</td><td>74</td><td>3.0</td><td>7.5</td><td>-</td></tr><tr><td rowspan="4">750</td><td>100</td><td>91</td><td>7.0</td><td>9.5</td><td>-</td></tr><tr><td>300</td><td>88</td><td>6.0</td><td>9.5</td><td>-</td></tr><tr><td>600</td><td>65</td><td>4.0</td><td>12.0</td><td>-</td></tr><tr><td>1000</td><td>68</td><td>13.5</td><td>10.5</td><td>-</td></tr><tr><td rowspan="12">真空感应加电渣</td><td rowspan="4">650</td><td>100</td><td>175</td><td>13.5</td><td>23.5</td><td>80</td></tr><tr><td>300</td><td>211</td><td>17.0</td><td>24.5</td><td>98</td></tr><tr><td>600</td><td>203</td><td>17.0</td><td>25.5</td><td>62.5</td></tr><tr><td>1000</td><td>109</td><td>9.0</td><td>16.0</td><td>141</td></tr><tr><td rowspan="4">700</td><td>100</td><td>180</td><td>15.0</td><td>23.0</td><td>86.5</td></tr><tr><td>300</td><td>152</td><td>17.0</td><td>29.5</td><td>63</td></tr><tr><td>600</td><td>184</td><td>20.0</td><td>22.0</td><td>77.5</td></tr><tr><td>1000</td><td>167</td><td>17.5</td><td>22.5</td><td>59.5</td></tr><tr><td rowspan="4">750</td><td>100</td><td>122</td><td>15.5</td><td>24.5</td><td>-</td></tr><tr><td>300</td><td>99</td><td>25.5</td><td>20.5</td><td>103.0</td></tr><tr><td>600</td><td>62</td><td>16.0</td><td>22.5</td><td>36.5</td></tr><tr><td>1000</td><td>72</td><td>20.0</td><td>38.0</td><td>30.0</td></tr></table>

① 缺口半径 $r = 0.5\mathrm{mm}$ 。

# 3.3.2 高温蠕变性能

3.3.2.1 $90\mathrm{mm}$ 方坯标准热处理状态的蠕变强度见表3-8。非真空熔炼加真空电弧重熔模锻件标准热处理状态的蠕变强度(按残余变形)见表3-9。

表3-8[2]  

<table><tr><td>θ/℃</td><td>600</td><td>650</td><td>700</td><td>750</td></tr><tr><td>σ0.2/100/MPa</td><td>706</td><td>647</td><td>412</td><td>382</td></tr></table>

① 按残余变形计算，真空感应加真空电弧或电渣。

表3-9[4]  

<table><tr><td rowspan="2">品种</td><td rowspan="2">θ/℃</td><td colspan="6">蠕变强度/MPa</td></tr><tr><td>σ0.2/100</td><td>σ0.2/500</td><td>σ0.2/1000</td><td>σ0.2/5000</td><td>σ0.2/10000</td><td>σ0.2/15000</td></tr><tr><td rowspan="2">模锻件</td><td>650</td><td>549</td><td>495</td><td>476</td><td>417</td><td>392</td><td>373</td></tr><tr><td>750</td><td>358</td><td>230</td><td>216</td><td>152</td><td>127</td><td>108</td></tr></table>

3.3.2.2 非真空熔炼加真空电弧重熔的涡轮盘模锻件标准热处理状态下，产生不同塑性应变的蠕变应力-寿命曲线见图3-11。

图片摘要：该图主要展示 3 9[4]。
![](images/84ca9dc3f45121beb61d52cb3fc8df62df88e87b22910e3a174e8fb838a2353c.jpg)

图片摘要：该图主要展示 3 9[4]。
![](images/a463b00e5f0b83450198758aefa732683007489f37d466c4ae55564f537149f0.jpg)  
图3-11 模锻件产生 $0.2\% (\mathbf{a})$ 和 $0.5\% (\mathbf{b})$ 塑性应变的蠕变应力-寿命曲线[4]

3.3.2.3 合金在 $750^{\circ}\mathrm{C}, 382\mathrm{MPa}$ 条件下的全蠕变曲线见图3-12。  
3.3.2.4 合金在 $750^{\circ}\mathrm{C}$ 不同应力下的全蠕变曲线见图3-13。

图片摘要：该图主要展示 3 11 模锻件产生 和 塑性应变的蠕变应力 寿命曲线[4]。
![](images/b77eecc0e0f7bc01796656548fcdc882fa41e939378fdbfc1499b81023490d61.jpg)  
一无 $\mathbf{Mg},\mathbf{Zr}$ 一·加 $\mathbf{Mg}$ $Z\mathrm{r};1 - 90\mathrm{mm}$ 方坯；2一盘件

图3-12 涡轮盘与 $90\mathrm{mm}$ 方坯在 $750^{\circ}C$ 的全蠕变曲线[8]

图3-13 合金在750C不同应力下的全蠕变曲线[8]  
图片摘要：该图主要展示 3 13 合金在750C不同应力下的全蠕变曲线[8]。
![](images/70c69dd7cffe56050b8ca43650b1010f51c53ad894a938ed6550445cdd45f24e.jpg)  
A—含 $\mathbf{Mg}$ 合金；B—无 $\mathbf{Mg}$ 合金；后面数字表示蠕变应力(MPa)；1—B412；2—A412；3—B392；4—A392；5—B343；6—A343

3.3.3 应力松弛 合金标准热处理状态在高温下作扭转试验时，在长期保温过程中残余应力的变化见表3-10。

表3-10  

<table><tr><td rowspan="2">θ/C</td><td rowspan="2">初始应力τ0/MPa</td><td colspan="7">长期保温时残余应力τ的变化/MPa</td></tr><tr><td>50h</td><td>100h</td><td>150h</td><td>200h</td><td>300h</td><td>400h</td><td>500h</td></tr><tr><td>600</td><td>559</td><td>500</td><td>471</td><td>461</td><td>451</td><td>441</td><td>431</td><td>431</td></tr><tr><td>750</td><td>294</td><td>245</td><td>216</td><td>206</td><td>177</td><td>157</td><td>127</td><td>98</td></tr><tr><td>800</td><td>294</td><td>196</td><td>147</td><td>167</td><td>98</td><td>-</td><td>-</td><td>-</td></tr></table>

3.4 疲劳性能

3.4.1 高周疲劳

3.4.1.1 $90\mathrm{mm}$ 方坯标准热处理状态的疲劳强度见表3-11。

表3-11[2]  

<table><tr><td>熔炼工艺</td><td>取样规格</td><td>状态</td><td>θ/C</td><td>σ1(107)/MPa</td><td>σ0.1H(107)/MPa</td></tr><tr><td rowspan="2">真空熔炼加真空电弧</td><td rowspan="4">90mm</td><td rowspan="4">标准热处理</td><td>650</td><td>333</td><td>284</td></tr><tr><td>750</td><td>363</td><td>284~294</td></tr><tr><td rowspan="2">真空感应加电渣</td><td>650</td><td>333</td><td>284</td></tr><tr><td>750</td><td>363</td><td>284~294</td></tr></table>

① 缺口疲劳试样缺口半径 $r = 0.75\mathrm{mm}$ 。

3.4.1.2 非真空熔炼加真空电弧重熔模锻件不同热处理状态的疲劳强度见表3-12。

表3-12[4]  

<table><tr><td rowspan="2">品种</td><td rowspan="2">热处理</td><td rowspan="2">θ/℃</td><td colspan="2">σ-1/MPa</td><td colspan="2">σ①HJ/MPa</td></tr><tr><td>2×10^7周</td><td>10^8周</td><td>2×10^7周</td><td>10^8周</td></tr><tr><td rowspan="4">模锻件</td><td>四段热处理</td><td>650</td><td>353</td><td>343</td><td>177</td><td>-</td></tr><tr><td rowspan="3">标准热处理</td><td>20</td><td>245</td><td>-</td><td>98</td><td>-</td></tr><tr><td>650</td><td>314</td><td>294</td><td>137</td><td>118</td></tr><tr><td>750</td><td>275</td><td>255</td><td>118</td><td>-</td></tr></table>

① 缺口疲劳试样缺口半径 $r = 0.5\mathrm{mm}, K_{t} = 2.33$ 。

3.4.1.3 合金在 $650 \sim 750^{\circ} \mathrm{C}$ 长期时效 $1000 \mathrm{~h}$ 后, 高周疲劳性能仍保持在原始状态 (未经长期时效) 水平。

3.4.2 低周疲劳

3.4.2.1 非真空熔炼加真空电弧重熔模锻件不同热处理状态的低周疲劳强度见表3-13。

表3-13  

<table><tr><td rowspan="2">品种</td><td rowspan="2">热处理</td><td rowspan="2">θ/C</td><td colspan="3">σD(R=0)/MPa</td><td colspan="3">σ①DH(R=0)/MPa</td></tr><tr><td>10²周</td><td>5×10³周</td><td>10⁴周</td><td>10²周</td><td>5×10³周</td><td>10⁴周</td></tr><tr><td rowspan="5">模锻件</td><td rowspan="2">四段热处理</td><td>20</td><td>-</td><td>1147</td><td>1079</td><td>-</td><td>814</td><td>706</td></tr><tr><td>650</td><td>-</td><td>834</td><td>785</td><td>-</td><td>530</td><td>471</td></tr><tr><td rowspan="3">标准热处理</td><td>20</td><td>-</td><td>1108</td><td>1049</td><td>1569</td><td>765</td><td>657</td></tr><tr><td>650</td><td>961</td><td>892</td><td>834</td><td>1177</td><td>588</td><td>510</td></tr><tr><td>750</td><td>853</td><td>735</td><td>716</td><td>981</td><td>520</td><td>471</td></tr></table>

① 缺口 $r_{\mathrm{R}} = 0.25 \mathrm{~mm}, K_{\mathrm{t}} = 3.35$ 。

3.4.2.2 低周疲劳曲线(标准热处理)见图3-14。

图片摘要：该图主要展示 3 13。
![](images/63de99de2648e7aa2432b2d3a3cf4ee39aac2ec6b8e1f37e16223e4a1282fa33.jpg)  
真空感应加电渣，d22mm圆棒；x-加Mg,Zr;O-无Mg,Zr  
图3-14 合金 $700^{\circ}\mathrm{C}$ 的低周疲劳曲线[3]

# 3.4.3 特种疲劳

3.4.3.1 含 $\mathrm{Mg},\mathrm{Zr}$ 合金的疲劳-蠕变交互作用断裂特征见图3-15。  
3.4.3.2 不含 $\mathbf{Mg},\mathbf{Zr}$ 合金的疲劳-蠕变交互作用性能曲线见图3-16。

图片摘要：该图主要展示 3 14 合金 的低周疲劳曲线[3]。
![](images/4f68764df0ed451e656e18ead608673533ee62e906cb7bf2d0a24e0817005bbc.jpg)  
图3-15含 $0.005\% \mathrm{Mg}$ 含金的疲劳-蠕变交互作用断裂特征图[9]

$\theta = 700^{\circ}\mathrm{C},f = 1\mathrm{Hz},\sigma_{\max} = 735\mathrm{MPa};0 - \text{无}\sigma_{\mathrm{P}}$ （压应力）， $-R = -1,\Delta -R = 1;\mathbb{F}$ 一疲劳区，C-蠕变区，FC一疲劳、蠕变交互作用区，FF一裂纹疲劳萌生、疲劳扩展区，FCF一疲劳、蠕变萌生，疲劳扩展区，CFF一蠕变、疲劳萌生，蠕变、疲劳竞争扩展、疲劳断裂区，CFC一蠕变、疲劳萌生，蠕变扩展区，CC一蠕变萌生、蠕变扩展区

3.4.3.3 楔形试样经四段热处理后进行热疲劳试验，至出现裂纹的热疲劳次数见表3-14。

表3-14  

<table><tr><td>热处理</td><td>试验温度/℃</td><td>热交换次数N1/周</td></tr><tr><td rowspan="2">1120℃,8h,空冷+1000℃,4h,空冷+775℃,16h,空冷+700℃,16h,空冷</td><td>900=500</td><td>2400</td></tr><tr><td>750=水</td><td>1300</td></tr></table>

# 3.5 弹性性能

3.5.1 弹性模量 见表3-15。  
3.5.2 切变模量 见表3-16。  
3.5.3 泊松比 见表3-17。

表3-15[10]  

<table><tr><td>θ/°C</td><td>20</td><td>100</td><td>200</td><td>300</td><td>400</td><td>500</td><td>600</td><td>700</td><td>800</td></tr><tr><td>E0/GPa</td><td>223</td><td>219</td><td>213</td><td>207</td><td>201</td><td>194</td><td>187</td><td>179</td><td>170</td></tr></table>

表3-16[6]  

<table><tr><td>θ/C</td><td>20</td><td>100</td><td>200</td><td>300</td><td>400</td><td>500</td><td>600</td><td>700</td><td>800</td></tr><tr><td>G/GPa</td><td>80</td><td>79</td><td>79</td><td>81</td><td>79</td><td>77</td><td>73</td><td>70</td><td>66</td></tr></table>

表3-17[6]  

<table><tr><td>θ/C</td><td>20</td><td>100</td><td>200</td><td>300</td><td>400</td><td>500</td><td>600</td><td>700</td><td>800</td></tr><tr><td>μ</td><td>0.40</td><td>0.39</td><td>0.38</td><td>0.30</td><td>0.30</td><td>0.31</td><td>0.31</td><td>0.32</td><td>0.28</td></tr></table>

图片摘要：该图主要展示 3 17[6]。
![](images/be441484871acdb6e5b602dab6dd9f11a27fe0e909d09bcf2a6e9cb8b26323de.jpg)  
图3-16 无 $\mathbf{Mg}$ 合金叠加 $\sigma_{\mathrm{p}}$ 条件下的疲劳-端交交互作用曲线[9]

# 4 组织结构

4.1 相变温度 大 $\gamma^{\prime}$ 相的析出温度为 $980\sim 1010^{\circ}C$ ，溶解温度为 $1020^{\circ}C$ 。

# 4.2 时间-温度-组织转变曲线

4.3 合金组织结构 合金固溶处理后的组织为 $\gamma$ 基体和初生MC型碳化物及 $\mathbf{M}_5\mathbf{B}_4$ 型硼化物。标准热处理后的组织由 $\gamma$ 基体和两种尺寸的球形 $\gamma'$ 相、MC、 $\mathbf{M}_{23}\mathbf{C}_6$ 碳化物和 $\mathbf{M}_5\mathbf{B}_4$ 型硼化物组成。两种尺寸的球形 $\gamma'$ 相中，大 $\gamma'$ 直径约 $180 \sim 210\mathrm{nm}$ ，小 $\gamma'$ 直径约 $30 \sim 50\mathrm{nm}$ ， $\gamma'$ 相总量占合金重量的 $21\%$ 左右，

弥散分布于晶内；大部分 $\gamma^{\prime}$ 相是在二次固溶（1000C）处理时析出并长大的，时效过程中只补充析出约 $5\% \sim 6\%$ 的 $\gamma^\prime$ 相； $650\sim 700^{\circ}C$ 长期时效过程中， $\gamma^{\prime}$ 相数量有所增加，尺寸长大并且逐渐向方形转变。初生MC碳化物的化学组成近似为 $(\mathrm{Nb}_{0.60}\mathrm{Ti}_{0.30}\mathrm{Mo}_{0.10})\mathrm{C}$ ，沿晶内和晶界呈块状或长条状分布。 $\mathbf{M}_{23}\mathbf{C}_6$ 碳化物和 $\mathbf{M}_5\mathbf{B}_4$ 硼化物的化学组成式分别近似为 $(\mathrm{Cr}_{0.72}\mathrm{Mo}_{0.17}\mathrm{Nb}_{0.07}\mathrm{Ti}_{0.04})_{23}\mathrm{C}_6$ 和 $(\mathrm{Cr}_{0.70}\mathrm{Mo}_{0.16}\mathrm{Nb}_{0.08}\mathrm{Ni}_{0.05}$ $\mathrm{Ti}_{0.01})_5\mathrm{B}_4$ ，主要分布在晶界上，碳化物含量约占合金重量的 $0.3\%$ 。合金晶界呈链状，由大尺寸 $\gamma^{\prime}$ 相和碳化物组成。合金经 $650\sim 750^{\circ}C,100\sim 1000h$ 时效后，组织和性能稳定，无新相析出。

# 5 工艺性能与要求

5.1 成形性能 合金热变形加热温度为 $1160 \sim 1180^{\circ} \mathrm{C}$ , 最佳塑性温度范围为 $1160 \sim 1000^{\circ} \mathrm{C}$ , 一次最大变形量为 $50\%$ , 大尺寸模锻件要求采用包套模锻。合金在液压机上作变形试验时所得再结晶图见图5-1。

# 5.2 焊接性能

5.3 零件热处理工艺 同1.5条规定。

图片摘要：该图主要展示 5 1 液压机变形时的再结晶图[11]。
![](images/cbf15758cb69cbe942139d46ef3597420045f554f95069c57bea152252583541.jpg)  
图5-1 液压机变形时的再结晶图[11]

# 6 功能考核试验

# 7 使用建议

选用。

# 参考文献

1 北京钢铁研究总院. GH698 合金试验报告. 1986  
2 手册编写组. 高温合金手册, 1982.682~697  
3 大冶钢厂.GH698 镍基高温合金.1983  
4 北京航空材料研究所. 航空材料应用手册. 第四卷: 变形热强钢和高温合金. 1996.373~384  
5 抚顺钢厂, 北京钢铁研究总院. GH698 合金全面性能总结. 1983

6 长城钢厂三分厂.GH698合金全面性能总结，1983  
7 北京钢铁研究总院. 航空材料手册. 热强钢及合金, 1967  
8 北京钢铁研究总院, 上钢五厂. $\mathbf{Mg}, \mathbf{Zr}$ 对 GH698 合金蠕变性能改善的研究. 1985  
9 北京钢铁学院. GH698 合金试验数据汇编. 1985  
10 上钢五厂.GH698合金试制总结，1985  
11 北京航空材料研究所, 上钢五厂. GH698 合金工艺塑性再结晶的研究. 1983

编写 李音波 江贵藻

审校 刘吉祥

# GH80A

# 1 概述

GH80A是以镍-铬为基体，添加铝、钛形成 $\gamma^{\prime}$ 相弥散强化的高温合金，除铝含量略高外，其他与GH4033相近，使用温度 $700\sim 800^{\circ}C$ ，在 $650\sim 850^{\circ}C$ 具有良好的抗蠕变性能和抗氧化性能。该合金冷、热加工性能良好，主要供应热轧棒材、冷拉棒材、热轧板材、冷轧板材、带材以及环形件等。用于制造发动机转子叶片、导向叶片支座、螺栓、叶片锁板等零件。

1.1 材料牌号 GH80A。  
1.2 相近牌号 Nimonic80A（英国）。

1.3 材料的技术标准

WS9-7009—1996 《GH80A合金涡轮叶片用热轧棒材》

WS9-7011—1996 《GH80A合金热轧、锻制及冷拉棒材》

WS9-7012 环件—1996 《GH80A 合金轧制环形件》

WS9-7095—1996 《GH80A合金热轧板材、冷轧薄板和带材》

1.4 化学成分 见表1-1。

0

表1-1  

<table><tr><td colspan="3">C</td><td colspan="2">Cr</td><td colspan="2">Ni</td><td colspan="2">Al</td><td colspan="2">Ti</td></tr><tr><td colspan="3">0.04~0.10</td><td colspan="2">18.0~21.0</td><td colspan="2">余</td><td colspan="2">1.00~1.80</td><td colspan="2">1.8~2.7</td></tr><tr><td>Co</td><td>Fe</td><td>B</td><td>Mn</td><td>Si</td><td>P</td><td>S</td><td>Ag</td><td>Bi</td><td>Cu</td><td>Pb</td></tr></table>

不大于  

<table><tr><td>2.0</td><td>1.50</td><td>0.008</td><td>0.40</td><td>0.80</td><td>0.020</td><td>0.015</td><td>0.0005</td><td>0.0001</td><td>0.20</td><td>0.0020</td></tr></table>

1.5 热处理制度 叶片用棒材为： $1080^{\circ}\mathrm{C} \pm 10^{\circ}\mathrm{C}, 8\mathrm{h}$ ，空冷 $+700^{\circ}\mathrm{C} \pm 5^{\circ}\mathrm{C}, 16\mathrm{h}$ ，空冷。热轧、锻制及冷拉棒材：按表1-2的规定进行。轧制环形件： $(1050 \sim 1080^{\circ}\mathrm{C}) \pm 10^{\circ}\mathrm{C}$ ，不大于 $2\mathrm{h}$ ，水冷 $+750^{\circ}\mathrm{C} \pm 5^{\circ}\mathrm{C}$ （或 $700^{\circ}\mathrm{C} \pm 5^{\circ}\mathrm{C}$ ，4h（或16h），空冷。热轧板材、冷轧薄板和带材为：供应状态 $+750^{\circ}\mathrm{C} \pm 10^{\circ}\mathrm{C}, 4\mathrm{h}$ ，空冷。  
1.6 品种规格与供应状态 供应直径 $d20 \sim 55\mathrm{mm}$ 的叶片用热轧棒材、直径不大于 $300\mathrm{mm}$ 的热轧或锻制棒材。冷拉棒材供应直径 $8 \sim 45\mathrm{mm}$ 圆棒及内切圆直径 $d8 \sim 36\mathrm{mm}$ 的六角形棒材。供应外径 $1000\mathrm{mm}$ 、内径 $900\mathrm{mm}$ 、高度 $130\mathrm{mm}$ 的轧制环形件。供应厚度不大于 $9.5\mathrm{mm}$ 的热轧板材、厚度不大于 $4.0\mathrm{mm}$ 的冷轧薄板材，厚度不大于 $0.8\mathrm{mm}$ 的冷轧带材。叶片用热轧棒材不经热处理供应，其表面应全

部磨光或车光。机加工用热轧棒材经固溶处理并除氧化皮状态供应，镦锻用冷拉棒材以冷拉并磨光状态供应，机加工用冷拉棒材以冷拉经固溶处理并除氧化皮状态供应，热加工用棒材以制造状态并除氧化皮供应（对锻造厂用棒材应车光后供应，其表面粗糙度应不小于 $3.2\mu \mathrm{m}$ ）。轧制环形件以固溶处理和粗加工状态供应。热轧板材、冷轧板材和带材经软化处理、碱酸洗、切边和平整或矫直后供应。

1.7 熔炼与铸造工艺 叶片用棒材和板材采用真空感应熔炼加电渣重熔工艺。轧制环形件与热轧、锻制及冷拉棒材采用感应熔炼加电渣重熔，或真空感应熔炼加真空电弧重熔，或真空感应熔炼加电渣重熔工艺。  
1.8 应用概况与特殊要求 该合金主要用作发动机转子叶片、导向叶片支座、扇形件安装环、螺栓、叶片锁板等零件。

表1-2  

<table><tr><td>材料类型</td><td>固溶处理制度</td><td>时效制度</td></tr><tr><td>热加工用热轧(或锻制)棒材</td><td>1080℃±10℃,8h,空冷</td><td rowspan="3">700℃±5℃,16h,空冷或750℃±5℃,4h,空冷。</td></tr><tr><td>机加工用热轧(或锻制)棒材</td><td>按制度①或②进行①1080℃±10℃,保温时间按表1-3规定,油冷或水冷或空冷。(正常情况,d≥40mm,油冷)②1080℃±10℃,保温时间按表1-3规定,空冷+1080℃±10℃,保温30min,水冷</td></tr><tr><td>冷拉棒材</td><td>1080℃±10℃,保温时间按表1-4规定,空冷或水冷</td></tr></table>

表1-3  
表1-4  

<table><tr><td>直径/mm</td><td>保温时间/h</td><td>直径/mm</td><td>保温时间/h</td></tr><tr><td>≤3</td><td>1</td><td>&gt;6~12.5</td><td>4</td></tr><tr><td>&gt;3~6</td><td>2</td><td>&gt;12.5</td><td>8</td></tr></table>

<table><tr><td>直径或较小截面尺寸/mm</td><td>保温时间/min</td><td>直径或较小截面尺寸/mm</td><td>保温时间/min</td></tr><tr><td>≤15</td><td>15~30</td><td>&gt;15~25</td><td>30~45</td></tr></table>

# 2 物理及化学性能

# 2.1 热性能

2.1.1 熔化温度范围 熔点 $1405\mathrm{C}^{[1]}$   
2.1.2 热导率 见表2-1。

表2-1[1]   

<table><tr><td>θ/C</td><td>100</td><td>200</td><td>300</td><td>400</td><td>500</td><td>600</td><td>700</td><td>800</td><td>900</td></tr><tr><td>λ/(W/(m·C))</td><td>12.11</td><td>13.83</td><td>15.48</td><td>16.75</td><td>18.39</td><td>20.93</td><td>23.48</td><td>25.57</td><td>27.66</td></tr></table>

2.1.3 线膨胀系数 见表2-2。  
2.2 密度 $\rho = 8.15\mathrm{g / cm}^{3[2]}$ 。

表2-2[2]  

<table><tr><td>θ/°C</td><td>16~100</td><td>16~200</td><td>16~300</td><td>16~400</td><td>16~500</td><td>16~600</td><td>16~700</td></tr><tr><td>a/10-6°C</td><td>12.18</td><td>12.86</td><td>13.69</td><td>14.08</td><td>14.50</td><td>14.94</td><td>15.36</td></tr></table>

2.3 电性能 室温 $\rho = 1.23 \times 10^{-6} \Omega \cdot \mathrm{m}^{[1]}$ 。  
2.4 磁性能 无磁性  
2.5 化学性能  
2.5.1 抗氧化性能 在空气介质中试验 $100\mathrm{h}$ 的氧化速率见表2-3。

表2-3[3]  

<table><tr><td>θ/℃</td><td>700</td><td>750</td><td>800</td></tr><tr><td>氧化速率/(g/(m2·h))</td><td>0.037</td><td>0.041</td><td>0.047</td></tr></table>

# 3力学性能

# 3.1 技术标准规定的性能

3.1.1 涡轮叶片用棒材规定性能见表3-1。

表3-1  

<table><tr><td rowspan="3">技术标准</td><td rowspan="3">试样串联对数</td><td colspan="5">持久性能</td></tr><tr><td rowspan="2">θ/℃</td><td rowspan="2">σ/MPa</td><td colspan="3">断裂时间/h</td></tr><tr><td>单个值</td><td>平均值</td><td>范围值(Rmax)=(F)*(X)</td></tr><tr><td>WS9-7009-1996</td><td>3</td><td>750</td><td>340</td><td>≥23</td><td>≥32</td><td>≤0.6×实际平均值</td></tr></table>

3.1.1.1 当按 3.1.1 条进行的持久试验性能不合格时，应按表 3-2 中任一试样串联对数组别进行重复试验。其中应减去初试不合格的试样串联对数。

表3-2  

<table><tr><td rowspan="2">试样串联对数</td><td colspan="3">断裂时间/h</td><td rowspan="2">允许超出范围或低于单个最小值的结果</td></tr><tr><td>单个值</td><td>平均值</td><td>范围值(Rmax)=(F)·(X)</td></tr><tr><td>4</td><td>≥23</td><td>≥32</td><td>≤0.6×实际平均值</td><td>1</td></tr><tr><td>5</td><td>≥23</td><td>≥31</td><td>≤0.7×实际平均值</td><td>0</td></tr><tr><td>6</td><td>≥23</td><td>≥31</td><td>≤0.7×实际平均值</td><td>1</td></tr></table>

注：1 持久试验可以用单个试样进行试验使所有试样到断裂为止，并利用这些试验结果来计算平均值和范围值。  
2 每个串联对应试验至一个试样断裂为止，停止试验，并利用这一断裂试验结果来计算平均值和范围值。  
3 单个值中的最大值与最小值之差应在范围值内。  
4 在各组试验结果中，若有一个结果超过范围值，而另一个结果低于单个最小值，则其所代表的材料拒收。

3.1.2 热轧、锻制及冷拉棒材、轧制环形件规定的性能见表3-3。

表3-3  

<table><tr><td rowspan="3">技术标准</td><td colspan="4">拉伸性能</td><td rowspan="3">室温HBS</td><td colspan="3">持久性能</td></tr><tr><td rowspan="2">θ/℃</td><td>σb/MPa</td><td>σP0.2/MPa</td><td>δ5/%</td><td rowspan="2">θ/℃</td><td rowspan="2">σ/MPa</td><td>t/h</td></tr><tr><td colspan="3">不小于</td><td>不小于</td></tr><tr><td>WS9-7011-1996WS9-7012 环件-1996</td><td>20</td><td>1000</td><td>620</td><td>20</td><td>285</td><td>750</td><td>340</td><td>30</td></tr></table>

注：对直径不小于 $100\mathrm{mm}$ 的棒材，力学性能试样允许在 $90\mathrm{mm}$ 方坯上切取。

3.1.3 热轧板材、冷轧薄板和带材规定的性能见表3-4。  
3.1.4 生产检验数据  
3.1.4.1 涡轮叶片用热轧棒材 $750^{\circ}\mathrm{C}$ 的持久性能统计处理结果见表3-5。

表3-4  

<table><tr><td rowspan="3">技术标准</td><td colspan="5">拉伸性能</td><td rowspan="3">室温HBS</td><td colspan="3">持久性能</td></tr><tr><td rowspan="2">θ/C</td><td rowspan="2">板材厚度/mm</td><td>σb/MPa</td><td>σPn.2/MPa</td><td>δ5/%</td><td rowspan="2">θ/C</td><td rowspan="2">σ/MPa</td><td>t/h</td></tr><tr><td colspan="3">不 小 于</td><td>不小于</td></tr><tr><td rowspan="4">WS9-7095-1996</td><td rowspan="4">20</td><td>0.25~0.35</td><td>1030</td><td>...</td><td>15</td><td rowspan="4">280</td><td rowspan="4">750</td><td rowspan="4">340</td><td rowspan="4">30</td></tr><tr><td>&gt;0.35~0.45</td><td>1030</td><td>-</td><td>20</td></tr><tr><td>&gt;0.45~3.0</td><td>1030</td><td>640</td><td>25</td></tr><tr><td>&gt;3.0~9.5</td><td>1000</td><td>620</td><td>20</td></tr></table>

注：持久试验可在板坯或带坯上进行。

表3-5  

<table><tr><td rowspan="2">技术标准</td><td colspan="3">断裂时间/h</td></tr><tr><td>X</td><td>max</td><td>min</td></tr><tr><td>WS9-7009-1996</td><td>56.4</td><td>85.5</td><td>36.8</td></tr></table>

# 3.1.4.2 热轧棒材性能统计处理结果见表3-6。

表3-6  

<table><tr><td rowspan="2">技术标准</td><td colspan="9">室温拉伸性能</td><td rowspan="2" colspan="3">室温HBS</td></tr><tr><td colspan="3">σb/MPa</td><td colspan="3">σP0.2/MPa</td><td colspan="3">δ5/%</td></tr><tr><td></td><td>X</td><td>max</td><td>min</td><td>X</td><td>max</td><td>min</td><td>X</td><td>max</td><td>min</td><td>X</td><td>max</td><td>min</td></tr><tr><td>WS9-7011-1996</td><td>1135</td><td>1190</td><td>1080</td><td>720</td><td>775</td><td>660</td><td>31</td><td>36</td><td>28</td><td>305</td><td>321</td><td>285</td></tr></table>

注：合金冶炼工艺为真空感应加电流重熔。

# 3.2 室温及各种温度下的力学性能

3.2.1 拉伸性能 涡轮叶片用棒材经标准热处理后的典型拉伸性能见表3-7。

表3-7[1]  

<table><tr><td>θ/℃</td><td>20</td><td>700</td><td>750</td><td>800</td><td>850</td><td>900</td></tr><tr><td>σb/MPa</td><td>1125</td><td>755</td><td>680</td><td>555</td><td>410</td><td>265</td></tr><tr><td>σP0.1/MPa</td><td>665</td><td>540</td><td>490</td><td>430</td><td>340</td><td>195</td></tr><tr><td>δ/%</td><td>35</td><td>10</td><td>13</td><td>17</td><td>25</td><td>37</td></tr></table>

# 3.3 持久和蠕变性能

3.3.1 高温持久性能 涡轮叶片用棒材经标准热处理后的持久强度见表3-8。

表3-8[1]  

<table><tr><td>θ/℃</td><td>650</td><td>700</td><td>750</td><td>800</td><td>850</td><td>900</td><td>1000</td></tr><tr><td>σ100/MPa</td><td>470</td><td>394</td><td>270</td><td>193</td><td>127</td><td>58</td><td>23</td></tr><tr><td>σ300/MPa</td><td>425</td><td>343</td><td>229</td><td>154</td><td>93</td><td>-</td><td>-</td></tr></table>

# 3.3.2 高温蠕变性能 涡轮叶片用棒材经标准热处理后的典型蠕变性能见表3-9。

# 3.4 疲劳性能

3.4.1 高周疲劳 涡轮叶片用棒材经标准热处理后不同温度下平均应力为零的弯曲疲劳强度见表3-10。

# 3.5 弹性性能

3.5.1 弹性模量 见表3-11。

表3-9  

<table><tr><td>θ/°C</td><td>t/h</td><td>σ/MPa</td><td>εp/%</td><td>θ/°C</td><td>t/h</td><td>σ/MPa</td><td>εp/%</td></tr><tr><td rowspan="8">650</td><td rowspan="4">100</td><td>402</td><td>0.1</td><td rowspan="5">750</td><td>100</td><td>269</td><td>1.0</td></tr><tr><td>440</td><td>0.2</td><td rowspan="4">300</td><td>181</td><td>0.1</td></tr><tr><td>460</td><td>0.5</td><td>201</td><td>0.2</td></tr><tr><td>465</td><td>1.0</td><td>224</td><td>0.5</td></tr><tr><td rowspan="4">300</td><td>357</td><td>0.1</td><td>227</td><td>1.0</td></tr><tr><td>398</td><td>0.2</td><td rowspan="8">800</td><td rowspan="4">100</td><td>162</td><td>0.1</td></tr><tr><td>417</td><td>0.5</td><td>173</td><td>0.2</td></tr><tr><td>422</td><td>1.0</td><td>188</td><td>0.5</td></tr><tr><td rowspan="8">700</td><td rowspan="4">100</td><td>293</td><td>0.1</td><td>192</td><td>1.0</td></tr><tr><td>355</td><td>0.2</td><td rowspan="4">300</td><td>127</td><td>0.1</td></tr><tr><td>386</td><td>0.5</td><td>139</td><td>0.2</td></tr><tr><td>391</td><td>1.0</td><td>150</td><td>0.5</td></tr><tr><td rowspan="4">300</td><td>238</td><td>0.1</td><td>153</td><td>1.0</td></tr><tr><td>297</td><td>0.2</td><td rowspan="4">850</td><td rowspan="4">100</td><td>103</td><td>0.1</td></tr><tr><td>332</td><td>0.5</td><td>108</td><td>0.2</td></tr><tr><td>338</td><td>1.0</td><td>124</td><td>0.5</td></tr><tr><td rowspan="3">750</td><td rowspan="3">100</td><td>224</td><td>0.1</td><td>125</td><td>1.0</td></tr><tr><td>244</td><td>0.2</td><td>900</td><td>100</td><td>48</td><td>1.0</td></tr><tr><td>266</td><td>0.5</td><td>1000</td><td>100</td><td>12</td><td>1.0</td></tr></table>

表3-10  

<table><tr><td rowspan="2">θ/°C</td><td colspan="2">σ-1/MPa</td><td rowspan="2">θ/C</td><td colspan="2">σ-1/MPa</td></tr><tr><td>N=107周</td><td>N=108周</td><td>N=107周</td><td>N=108周</td></tr><tr><td>20</td><td>420</td><td>400</td><td>800</td><td>320</td><td>-</td></tr><tr><td>700</td><td>410</td><td>385</td><td>900</td><td>150</td><td>100</td></tr><tr><td>750</td><td>370</td><td>325</td><td></td><td></td><td></td></tr></table>

表3-11[2]  

<table><tr><td>θ/°C</td><td>18</td><td>100</td><td>200</td><td>300</td><td>400</td><td>500</td><td>600</td><td>700</td></tr><tr><td>E/GPa</td><td>222</td><td>218</td><td>214</td><td>206</td><td>200</td><td>194</td><td>189</td><td>179</td></tr></table>

# 4 组织结构

# 4.1 相变温度

# 4.2 时间-温度-组织转变曲线

4.3 合金组织结构 叶片毛坯按不同热处理规范处理的组织特征： $1080\mathrm{C} \pm 10^{\circ}\mathrm{C}, 8\mathrm{h}$ ，空冷处理；在 $1080\mathrm{C}$ 时基体中的 $\gamma'$ 相和一些 $\mathbf{M}_7\mathbf{C}_3$ 及 $\mathbf{M}_{23}\mathbf{C}_6$ 型晶界碳化物溶入固溶体。在冷却过程中晶界形成 $\mathbf{M}_7\mathbf{C}_3$ 和 $\mathbf{M}_{23}\mathbf{C}_6$ 型富铬碳化物。 $\mathbf{M}_7\mathbf{C}_3$ 大约在 $1000\mathrm{C}$ 以上沉淀出来，并在较低温度下转变为 $\mathbf{M}_{23}\mathbf{C}_6$ 。 $\mathbf{M}_{23}\mathbf{C}_6$ 在 $750 \sim 1000\mathrm{C}$ 析出，也能独立成核，生成晶界碳化物。所以在 $1080\mathrm{C} \pm 10^{\circ}\mathrm{C}, 8\mathrm{h}$ ，空冷处理后，晶界上呈

现出不连续状态的 $\mathbf{M}_7\mathbf{C}_3$ 和 $\mathbf{M}_{23}\mathbf{C}_6$ ，晶内有 $\gamma^\prime$ 相和MC。

$1080\mathrm{C} \pm 10\mathrm{C}, 8\mathrm{h}$ , 空冷 $+700^{\circ}\mathrm{C} \pm 5\mathrm{C}, 16\mathrm{h}$ , 空冷处理: 合金在固溶组织的基础上经 $700^{\circ}\mathrm{C} \pm 5^{\circ}\mathrm{C}$ , $16\mathrm{h}$ 时效, 品界上的 $\mathrm{M}_{7}\mathrm{C}_{3}$ 继续转变为 $\mathrm{M}_{23}\mathrm{C}_{6}$ , 所以在晶界上沉淀出较连续的 $\mathrm{M}_{23}\mathrm{C}_{6}$ , 晶内的 $\gamma'$ 相也长大成球形质点[4]。

# 5 工艺性能与要求

# 5.1 成形性能

5.1.1 锻造 合金具有良好的锻造性能。钢锭加热温度 $1120 \sim 1150^{\circ} \mathrm{C}$ ，开锻温度不低于 $1000^{\circ} \mathrm{C}$ 。停锻温度不低于 $950^{\circ} \mathrm{C}^{[2]}$ 。

5.1.2 热轧板 轧制加热温度 $1120 \sim 1150^{\circ} \mathrm{C}$ , 停轧温度不低于 $930^{\circ} \mathrm{C}$ [2]。

5.1.3 涡轮叶片的锻造 涡轮叶片用毛坯应按规定的工序要求喷涂防护润滑剂，待烘干后方可入炉加热。零件毛坯在电炉中加热，装炉温度 $800^{\circ}\mathrm{C} \pm 20^{\circ}\mathrm{C}$ ，保温 $60\mathrm{min}$ ，加热温度 $1090^{\circ}\mathrm{C} \pm 10^{\circ}\mathrm{C}$ ，保温 $35\mathrm{min}$ ，开锻温度 $1090^{\circ}\mathrm{C}$ ，停锻温度 $950^{\circ}\mathrm{C}$ ，在卧锻机上顶锻，锻前用二硫化钼润滑模膛。零件毛坯锻造中间工序应进行固溶处理，加热温度 $1130^{\circ}\mathrm{C} \pm 10^{\circ}\mathrm{C}$ ，保温 $60\mathrm{min}$ ，空冷。吹砂后，再按规定的工序要求喷涂防护润滑剂，烘干后入炉加热。零件毛坯再按上述规定进行装炉、加热、保温，并在曲柄压力机上进行终锻，锻前用二硫化钼润滑模膛。

5.2 焊接性能 合金可以进行自动对接氩弧焊和缝焊。

5.2.1 不加焊丝的自动钨极氩弧焊(对接)规范见表5-1。

表5-1[2]  

<table><tr><td rowspan="2">厚度/mm</td><td rowspan="2">焊前状态</td><td rowspan="2">电流/A</td><td rowspan="2">电压/V</td><td rowspan="2">焊速/(m/min)</td><td colspan="2">垫板</td><td rowspan="2">气体流量/(L/min)</td><td rowspan="2">背面气体流量/(L/min)</td><td rowspan="2">钨极直径/mm</td><td rowspan="2">焊嘴直径/mm</td></tr><tr><td>槽宽</td><td>槽深</td></tr><tr><td>1.2</td><td>软态</td><td>55</td><td>10~12</td><td>0.21</td><td>4.57</td><td>1.5</td><td>10~15</td><td>5~6</td><td>2~4</td><td>10~14</td></tr></table>

注：焊前用砂布打磨试样并用丙酮清洗，厚度不大于 $1.2\mathrm{mm}$ 板材不加充焊丝，一次焊接成形。

# 5.2.2 缝焊规范见表5-2。

表5-2[2]  

<table><tr><td rowspan="2">厚度/mm</td><td rowspan="2">焊前状态</td><td colspan="2">滚盘宽/mm</td><td rowspan="2">功率级</td><td rowspan="2">电压/V</td><td rowspan="2">脉冲格</td><td rowspan="2">体止格</td><td rowspan="2">热量格</td><td rowspan="2">焊接速度/(m/min)</td><td rowspan="2">电极压力/N</td></tr><tr><td>上</td><td>下</td></tr><tr><td>1.2</td><td>软态</td><td>5.5</td><td>6.5</td><td>3</td><td>390</td><td>15</td><td>15</td><td>5~8</td><td>0.15</td><td>8728</td></tr></table>

# 5.2.3 焊接接头的力学性能见表5-3。

表5-3[2]  

<table><tr><td rowspan="2">焊接方法</td><td rowspan="2">接头形式</td><td rowspan="2">厚度/mm</td><td rowspan="2">焊前状态</td><td rowspan="2">焊后状态</td><td colspan="2">接头强度</td><td rowspan="2">强度系数/%</td></tr><tr><td>θ/C</td><td>σb/MPa</td></tr><tr><td>自动氩弧焊</td><td>对接</td><td>1.2</td><td>软态</td><td rowspan="2">1080C±10C,8h,空冷+750℃±5C,4h,空冷</td><td>20</td><td>1138~1236</td><td>100</td></tr><tr><td>缝焊</td><td>搭接</td><td>1.2</td><td>软态</td><td>20</td><td>950~1080</td><td>85</td></tr></table>

注：本表数据是两批板材，每批2个试样的拉伸试验数据处理结果。

5.3 零件热处理工艺 零件的热处理工艺按相应的材料技术标准的热处理制度进行。对于板材、带材的冲压成形件，在每成形一次后需进行中间真空退火， $1060^{\circ}\mathrm{C} \pm 10^{\circ}\mathrm{C}, 10\mathrm{min}$ ，氩气风扇冷却，零件的最终热处理是在真空炉中进行时效处理， $750^{\circ}\mathrm{C} \pm 10^{\circ}\mathrm{C}, 4\mathrm{h}$ ，氩气风扇冷却。对于叶片在固溶后（时效前）制造过程中产生的局部加工硬化应按规定的要求进行氩气或氢气保护表面退火，退火温度 $1070 \sim 1090^{\circ}\mathrm{C}$ 。

5.4 表面处理工艺  
5.5 切削加工与磨削性能 GH80A 具有良好的机加工性能, 完全热处理状态具有好的机加工性能。

# 6 功能考核试验

# 7 使用建议

选用。

# 参考文献

1 国营红旗机械厂、航空设计标准手册. 1981  
2 长城钢厂三分厂，N80A合金试制总结.1986  
3 长城钢厂一分厂.N80A合金管材和异型冷拉棒材试制总结.1982   
4 航空材料研究所. 斯贝(MK20型)发动机材料及热加工工艺情况分析. 1982

编写 张耀铭

审校董晓峰

# GH90

# 1 概述

GH90为时效强化型镍基变形高温合金，含有较高量的钴及多种强化元素。该合金在 $815\sim 870^{\circ}C$ 有较高的抗拉强度和抗蠕变能力、良好的抗氧化性和耐腐蚀性、在冷热反复交替作用下有较高的疲劳强度以及良好的成形性和焊接性。主要供应热轧和冷拉棒材、冷轧板材、带材及冷拉丝材。用于涡轮发动机涡轮盘、叶片、高温紧固件、卡箍、密封圈及弹性元件等。

1.1 材料牌号 GH90.  
1.2 相近牌号 Nimonic90(英国)。

1.3 材料的技术标准

WS9 7014-1996《GH90合金弹簧用冷拉丝材》

WS9 7015.1-1996《GH90合金冷拉和固溶处理的弹簧丝材》

WS9 7015.2—1996《GH90合金冷拉和固溶处理的弹簧扁丝》

WS9 7016-1996《GH90合金冷拉棒材》

WS9 7086-1996《GH90合金冷轧薄板和带材(硬态)》

WS9 7087-1996《GH90合金冷轧薄板和带材（软态）》

1.4 化学成分 见表1-1。

%

表1-1  

<table><tr><td rowspan="2">C</td><td rowspan="2">Cr</td><td rowspan="2">Ni</td><td rowspan="2">Co</td><td rowspan="2">Al</td><td rowspan="2">Ti</td><td>Mn</td><td>Si</td><td></td></tr><tr><td colspan="2">不大于</td><td></td></tr><tr><td>≤0.13</td><td>18.0~21.0</td><td>余</td><td>15.0~21.0</td><td>1.0~2.0</td><td>2.0~3.0</td><td>0.4</td><td>0.8</td><td></td></tr><tr><td>P</td><td>S</td><td>Ag</td><td>Pb</td><td>Bi</td><td>B</td><td>Cu</td><td>Fe</td><td>Zr</td></tr><tr><td colspan="9">不大于</td></tr><tr><td>0.020</td><td>0.015</td><td>0.0005</td><td>0.0020</td><td>0.0001</td><td>0.020</td><td>0.2</td><td>1.5</td><td>0.15</td></tr></table>

注：丝材规定 $w(\mathrm{Pb})\leqslant 0.0010\%$

# 1.5 热处理制度

1.5.1 冷拉棒材： $1080\mathrm{C} \pm 10^{\circ}\mathrm{C}$ ，保温时间见表1-2，空冷或水冷 $+750^{\circ}\mathrm{C} \pm 10^{\circ}\mathrm{C}, 4\mathrm{h}$ ，空冷。

表1-2  

<table><tr><td>直径或较小截面尺寸/mm</td><td>≤3</td><td>&gt;3~6</td><td>&gt;6~12.5</td><td>&gt;12.5~25</td></tr><tr><td>t/h</td><td>1</td><td>2</td><td>4</td><td>8</td></tr></table>

1.5.2 薄板和带材（软态）：软化处理 $1100 \sim 1150\mathrm{C}, 1 \sim 10\mathrm{min}$ ，适当介质中冷却 $+750^{\circ}\mathrm{C} \pm 10^{\circ}\mathrm{C}$ ，4h，空冷。  
1.5.3 薄板和带材（硬态）： $700\sim 725^{\circ}C,4h$ ，空冷。  
1.5.4 弹簧用冷拉丝材： $600^{\circ}\mathrm{C} \pm 10^{\circ}\mathrm{C}, 16\mathrm{h}$ ，空冷或 $650^{\circ}\mathrm{C} \pm 10^{\circ}\mathrm{C}, 4\mathrm{h}$ ，空冷。  
1.5.5 冷拉和固溶处理的弹簧丝材： $1080\mathrm{C}\pm 10^{\circ}\mathrm{C},8\mathrm{h}$ ，空冷 $+700\sim 750^{\circ}\mathrm{C},4\mathrm{h}$ ，空冷。  
1.6 品种规格与供应状态 供应直径或内切圆直径不大于 $25\mathrm{mm}$ 的冷拉棒材或冷拉六角棒材；厚度不大于 $4\mathrm{mm}$ 的冷轧薄板和厚度不大于 $0.8\mathrm{mm}$ 的冷轧带材；直径不大于 $8\mathrm{mm}$ 的弹簧用冷拉丝材。冷拉棒材的供应状态按用途分为：镦锻用棒以冷拉磨光状态交货（当需方要求以固溶状态交货时，应在合同中注明）；机加工用棒材经固溶并除氧化皮状态交货。冷轧薄板和带材（软态）经软化处理、碱酸洗、切边后交货；冷轧薄板和带材（硬态）以冷轧、切边后交货。弹簧用丝材以冷拉状态或冷拉后固溶处理状态交货。  
1.7 熔炼与铸造工艺 合金采用下列四种工艺之一进行熔炼：(1)感应熔炼加电渣重熔；(2)真空感应熔炼加电渣重熔；(3)真空感应熔炼加真空电弧重熔；(4)真空感应熔炼。  
1.8 应用概况与特殊要求 该合金在发动机上用作高温弹簧元件、高温紧固件、燃烧室卡圈、止动销等零部件。在国外还用作涡轮工作叶片、涡轮盘等零部件。

# 2 物理及化学性能

# 2.1 热性能

2.1.1 熔化温度范围 熔点 $1400^{\circ}\mathrm{C}^{[1]}$ 。  
2.1.2 热导率 见表2-1。  
2.1.3 线膨胀系数见表2-2。

表2-1[1]   

<table><tr><td>θ/℃</td><td>600</td><td>700</td><td>800</td></tr><tr><td>λ/(W/(m·°C))</td><td>21.76</td><td>23.93</td><td>25.57</td></tr></table>

表2-2[2]  

<table><tr><td>θ/C</td><td>20~100</td><td>20~200</td><td>20~300</td><td>20~400</td><td>20~500</td><td>20~600</td><td>20~700</td><td>20~800</td><td>20~900</td></tr><tr><td>α/10-6C-1</td><td>12.71</td><td>13.09</td><td>13.51</td><td>14.04</td><td>14.52</td><td>15.03</td><td>15.58</td><td>16.36</td><td>17.38</td></tr></table>

2.2 密度 $\rho = 8.20\mathrm{g / cm}^{3[2]}$ 。  
2.3 电性能  
2.4 磁性能 合金无磁性。  
2.5 化学性能 合金在 $1040^{\circ}\mathrm{C}$ 以下具有良好的抗氧化性和耐腐蚀性能；在 $1040^{\circ}\mathrm{C}$ 以上时易产生

晶间氧化。

# 3 力学性能

# 3.1 技术标准规定的性能

# 3.1.1 冷拉棒材技术标准规定的性能见表3-1。

表3-1  

<table><tr><td rowspan="3">技术标准</td><td rowspan="3">θ/C</td><td colspan="3">拉伸性能</td><td colspan="2">持久性能</td></tr><tr><td>σb/MPa</td><td>σF0.2/MPa</td><td>δ5/%</td><td rowspan="2">σ/MPa</td><td rowspan="2">t/h</td></tr><tr><td colspan="3">不小于</td></tr><tr><td rowspan="2">WS9 7016-1996</td><td>650</td><td>820</td><td>590</td><td>8</td><td>-</td><td>-</td></tr><tr><td>870</td><td>-</td><td>-</td><td>-</td><td>140</td><td>≥30</td></tr></table>

注：固溶状态供应的棒材，力学性能试样只进行时效处理。

# 3.1.2 冷轧薄板和带材(软态)技术标准规定的性能见表3-2。

表3-2  

<table><tr><td rowspan="3">技术标准</td><td rowspan="3">θ/C</td><td rowspan="3">成品厚度/mm</td><td colspan="3">拉伸性能</td><td rowspan="3">硬度HV</td><td colspan="2">持久性能</td></tr><tr><td>σb/MPa</td><td>σP0.2/MPa</td><td>δ5/%</td><td rowspan="2">σ/MPa</td><td rowspan="2">t/h</td></tr><tr><td colspan="3">不小于</td></tr><tr><td rowspan="4">WS9 7087-1996</td><td rowspan="3">室温</td><td>0.25~0.35</td><td>1080</td><td>695</td><td>15</td><td rowspan="3">≥280</td><td rowspan="3">-</td><td rowspan="3">-</td></tr><tr><td>&gt;0.35~0.45</td><td>1080</td><td>695</td><td>20</td></tr><tr><td>&gt;0.45</td><td>1080</td><td>695</td><td>25</td></tr><tr><td>870</td><td>所有</td><td>-</td><td>-</td><td>-</td><td>-</td><td>140</td><td>≥30</td></tr></table>

注：持久试验的试样热处理制度：供应状态 $+1080\mathrm{C} \pm 10\mathrm{C}, 8\mathrm{h}$ ，空冷 $+700\mathrm{C} \pm 10\mathrm{C}, 16\mathrm{h}$ ，空冷。

# 3.1.3 冷轧薄板和带材(硬态)技术标准规定的性能见表3-3。

表3-3  

<table><tr><td rowspan="2">技术标准</td><td rowspan="2">θ/°C</td><td colspan="2">拉伸性能</td></tr><tr><td>σb/MPa</td><td>σp0.2/MPa</td></tr><tr><td>WS9 7086-1996</td><td>室温</td><td>1390~1620</td><td>≥1030</td></tr></table>

# 3.1.4 弹簧用丝材技术标准规定的性能见表3-4。

表3-4  

<table><tr><td rowspan="3">技术标准</td><td rowspan="3">θ/C</td><td rowspan="3">成品厚度/mm</td><td colspan="3">拉伸性能</td><td colspan="2">持久性能</td></tr><tr><td>σb/MPa</td><td>σP0.2/MPa</td><td>δ5/%</td><td rowspan="2">σ/MPa</td><td rowspan="2">t/h</td></tr><tr><td colspan="3">不小于</td></tr><tr><td rowspan="4">WS9 7014-1996</td><td rowspan="3">室温</td><td>≤1.0</td><td>1540</td><td>-</td><td>-</td><td rowspan="3">-</td><td rowspan="3">-</td></tr><tr><td>&gt;1.0~5.0</td><td>1390</td><td>1160</td><td>-</td></tr><tr><td>&gt;5.0~8.0</td><td>1310</td><td>1000</td><td>10</td></tr><tr><td>870</td><td>坯料</td><td>-</td><td>-</td><td>-</td><td>140</td><td>≥30</td></tr><tr><td rowspan="3">WS9 7015.1--1996</td><td rowspan="2">室温</td><td>&gt;0.44~0.99</td><td>1080</td><td>-</td><td>15</td><td>-</td><td>-</td></tr><tr><td>&gt;0.99~8.0</td><td>1080</td><td>-</td><td>15</td><td>-</td><td>-</td></tr><tr><td>870</td><td>坯料</td><td>-</td><td>-</td><td>-</td><td>140</td><td>≥30</td></tr></table>

注：进行持久试验的坏料热处理制度： $1080\mathrm{C}\pm 10\mathrm{C},8\mathrm{h}$ ，空冷 $+700\mathrm{C}\pm 10\mathrm{C},16\mathrm{h}$ ，空冷。

# 3.1.5 生产检验数据

# 3.1.5.1 冷拉棒材650C拉伸性能的统计处理结果见表3-5。

表3-5  

<table><tr><td rowspan="3">技术标准</td><td rowspan="3">冶炼工艺</td><td colspan="3">650℃拉伸性能</td></tr><tr><td>σb/MPa</td><td>σP0.2/MPa</td><td>δs/%</td></tr><tr><td colspan="3">X</td></tr><tr><td>WS9 7016-1996</td><td>真空感应加电渣</td><td>975</td><td>670</td><td>24</td></tr></table>

3.1.5.2 弹簧用丝材室温拉伸性能的统计处理结果见表3-6。

表3-6  

<table><tr><td rowspan="3">技术标准</td><td rowspan="3">冶炼工艺</td><td rowspan="3">丝材直径/mm</td><td colspan="3">室温拉伸性能</td></tr><tr><td>σb/MPa</td><td>σP0.2/MPa</td><td>δ50mm/%</td></tr><tr><td colspan="3">X</td></tr><tr><td rowspan="2">WS9 7014-1996</td><td rowspan="3">真空感应熔炼</td><td>≤1.0</td><td>1800</td><td>-</td><td>-</td></tr><tr><td>&gt;1.0~5.0</td><td>1515</td><td>1260</td><td>-</td></tr><tr><td>WS9 7015.1-1996</td><td>&gt;0.99~8.0</td><td>1180</td><td>690</td><td>27</td></tr></table>

3.2 室温及各种温度下的力学性能

3.2.1 拉伸性能

3.2.1.1 冷拉棒材经标准热处理后，在各种温度下的拉伸性能平均值见表3-7。

表3-7[2]  

<table><tr><td>冶炼工艺</td><td>θ/C</td><td>σb/MPa</td><td>σP0.2/MPa</td><td>δs/%</td><td>ψ/%</td><td>冶炼工艺</td><td>θ/C</td><td>σb/MPa</td><td>σP0.2/MPa</td><td>δs/%</td><td>ψ/%</td></tr><tr><td rowspan="3">真空感应熔炼 加电渣重熔</td><td>20</td><td>1195</td><td>770</td><td>31.6</td><td>41.4</td><td rowspan="3">真空感应熔炼 加电渣重熔</td><td>800</td><td>665</td><td>590</td><td>19.2</td><td>27.6</td></tr><tr><td>700</td><td>925</td><td>685</td><td>16.2</td><td>20.5</td><td>850</td><td>560</td><td>520</td><td>24.3</td><td>42.1</td></tr><tr><td>750</td><td>835</td><td>665</td><td>18.4</td><td>24.1</td><td>900</td><td>380</td><td>375</td><td>31.6</td><td>57.9</td></tr></table>

3.2.2 冲击性能

3.2.2.1 冷拉棒材经标准热处理后，在各种温度下的冲击性能平均值见表3-8。

3.3 持久和蠕变性能

3.3.1 高温持久性能

3.3.1.1 棒材经标准热处理后，在各种温度下的持久强度见表3-9；光滑和缺口持久性能见表3-10。

表3-9[1]  

<table><tr><td>θ/℃</td><td>700</td><td>750</td><td>800</td><td>850</td><td>900</td><td>950</td><td>1000</td><td>θ/℃</td><td>700</td><td>750</td><td>800</td><td>850</td><td>900</td><td>950</td><td>1000</td></tr><tr><td>σ100/MPa</td><td>425</td><td>293</td><td>216</td><td>147</td><td>88</td><td>46</td><td>26</td><td>σ300/MPa</td><td>386</td><td>275</td><td>204</td><td>124</td><td>71</td><td>40</td><td>19</td></tr></table>

表3-10[2]  

<table><tr><td rowspan="3">冶炼工艺</td><td rowspan="3">θ/C</td><td rowspan="3">σ/MPa</td><td colspan="3">光滑持久</td><td>缺口持久</td></tr><tr><td>t/h</td><td>δ/%</td><td>ψ/%</td><td>t/h</td></tr><tr><td colspan="3">X</td><td>X&#x27;</td></tr><tr><td rowspan="3">真空感应熔炼加电渣重熔</td><td>700</td><td>420</td><td>1425</td><td>12.3</td><td>15.8</td><td>5150</td></tr><tr><td>800</td><td>215</td><td>513</td><td>17</td><td>28</td><td>2098</td></tr><tr><td>870</td><td>105</td><td>419</td><td>30.6</td><td>37</td><td>1500</td></tr></table>

# 3.3.2 高温蠕变性能

3.3.2.1 棒材经标准热处理后，在各种温度下的蠕变强度见表3-11；蠕变性能见表3-12。

表3-11  

<table><tr><td rowspan="2">θ/C</td><td>σ0.1/100</td><td>σ0.2/100</td><td>σ0.5/100</td><td>σ1.100</td><td>σ0.1/300</td><td>σ0.2/300</td><td>σ0.5/300</td><td>σ1/300</td></tr><tr><td colspan="8">MPa</td></tr><tr><td>700</td><td>378</td><td>402</td><td>414</td><td>420</td><td>340</td><td>363</td><td>374</td><td>380</td></tr><tr><td>750</td><td>252</td><td>273</td><td>281</td><td>289</td><td>247</td><td>258</td><td>263</td><td>270</td></tr><tr><td>800</td><td>193</td><td>204</td><td>208</td><td>212</td><td>170</td><td>181</td><td>190</td><td>201</td></tr><tr><td>850</td><td>-</td><td>-</td><td>-</td><td>142</td><td>-</td><td>-</td><td>-</td><td>-</td></tr><tr><td>900</td><td>-</td><td>-</td><td>-</td><td>66</td><td>-</td><td>-</td><td>-</td><td>-</td></tr><tr><td>950</td><td>-</td><td>-</td><td>-</td><td>31</td><td>-</td><td>-</td><td>-</td><td>-</td></tr></table>

表3-12[2]  

<table><tr><td rowspan="2">冶炼工艺</td><td rowspan="2">θ/℃</td><td rowspan="2">t/h</td><td rowspan="2">σ/MPa</td><td>εt</td><td>εP</td></tr><tr><td colspan="2">X</td></tr><tr><td>真空感应熔炼</td><td>700</td><td>100</td><td>392</td><td>0.3629</td><td>0.1673</td></tr><tr><td>加电渣重熔</td><td>800</td><td>100</td><td>196</td><td>0.2650</td><td>0.1328</td></tr></table>

# 3.4 疲劳性能

# 3.4.1 高周疲劳

3.4.1.1 榷材经标准热处理后不同温度下的弯曲疲劳强度见表3-13。  
3.4.1.2 榷材经标准热处理后不同温度下的拉压疲劳强度见表3-14。

# 3.5 弹性性能

3.5.1 弹性模量 见表3-15。

表3-13[1]  

<table><tr><td>θ/℃</td><td>20</td><td>700</td><td>800</td><td>850</td><td>900</td></tr><tr><td>σ-1(10^7)/MPa</td><td>432</td><td>463</td><td>340</td><td>286</td><td>201</td></tr><tr><td>σ-1(10^8)/MPa</td><td>—</td><td>—</td><td>—</td><td>—</td><td>153</td></tr></table>

表3-14[1]  

<table><tr><td>θ/℃</td><td>20</td><td>750</td></tr><tr><td>σ-1(107)/MPa</td><td>331</td><td>290</td></tr><tr><td>σ-1(108)/MPa</td><td>289</td><td>250</td></tr></table>

表3-15[7]  

<table><tr><td>θ/℃</td><td>20</td><td>100</td><td>200</td><td>300</td><td>400</td><td>500</td><td>600</td><td>700</td><td>800</td></tr><tr><td>E/GPa</td><td>225</td><td>219</td><td>213</td><td>207</td><td>199</td><td>192</td><td>184</td><td>175</td><td>168</td></tr></table>

# 4 组织结构

# 4.1 相变温度

4.2 时间-温度-组织转变曲线  
4.3 合金组织结构 合金的主要强化相是 $\gamma^{\prime} - \mathrm{Ni}_{3}(\mathrm{Al},\mathrm{Ti})$ ，在晶内以大小不同的方形颗粒状析出，在晶界上也可见到这种形状的 $\gamma^{\prime}$ 相。碳化物在晶界上呈不连续的链状析出[2]。

# 5 工艺性能与要求

5.1 成形性能 合金在锻造时易产生内裂, 不允许重锤打击, 不允许低温倒棱。钢锭装炉温度不高于 $700^{\circ}\mathrm{C}$ , 最终加热温度 $1150^{\circ}\mathrm{C} \pm 10^{\circ}\mathrm{C}$ , 开锻温度不低于 $1060^{\circ}\mathrm{C}$ , 终锻温度不低于 $950^{\circ}\mathrm{C}$ 。轧制加热温度 $1160^{\circ}\mathrm{C}$ , 终轧温度不低于 $950^{\circ}\mathrm{C}$ 。冷拔材在最终中间退火后应进行 $8\% \sim 12\%$ 的冷变形。  
5.2 焊接性能 合金在固溶状态可进行惰性气体保护钨极电弧焊及闪光对焊。

5.3 零件热处理工艺 零件的热处理工艺按相应的材料技术标准的热处理制度进行。  
5.4 表面处理工艺  
5.5 切削加工与磨削性能 GH90 在固溶处理状态有良好的机械加工性能，在时效处理后使用坚硬刀具按规定进刀量慢速加工。

# 6 功能考核试验

# 7 使用建议

推荐。

# 参考文献

1 国营红旗机械厂，航空设计标准手册. 1981, 171  
2 上海五钢研究所. Nimonic90合金首批研制总结

编写 张耀铭

审校董晓峰

# GH93

# 1 概述

GH93是含有较高的钴和铬的沉淀硬化镍基合金，具有较高的强度和较好的组织稳定性，在 $815^{\circ}C$ 以下使用，综合性能良好。用于航空发动机的涡轮叶片，小型发动机涡轮盘和紧固件。该合金热加工塑性良好，可以供应板材、棒材和锻件。

1.1 材料牌号 GH93。  
1.2 相近牌号 Nimonic93(英国), NCK2OTA(法国)。  
1.3 材料的技术标准

C3S 163-1985《GH93合金热轧和锻制棒材》（长城钢厂三分厂）

C3S 164-1985《GH93合金冷轧薄板》（长城钢厂三分厂）

1.4 化学成分 见表1-1。

%

表1-1
