Repository: C-zj02/CFD-claw

<div align="center">

**English** | [中文](#中文版) | [Français](README_FR.md) | [Русский](README_RU.md) | [हिन्दी](README_HI.md) | [العربية](README_AR.md) | [Português](README_PT.md)

# 🚀 Claude Code Python

**A Complete Python Reimplementation Based on Real Claude Code Source**

*From TypeScript Source → Rebuilt in Python with ❤️*

***
**🔥 Active Development • New Features Weekly 🔥**

</div>

***

## 🎯 What is This?

**Clawd Code** is a **complete Python rewrite** of Claude Code, based on the **real TypeScript source code**.

File: RAG-data/中国航空材料手册(第2版) 第2卷 变形高温合金 铸造高温合金801-874.pdf-c7e83489-fbed-458c-8709-a0a7e5c28bfa.md (part 1 of 4)
表3-2.3  

<table><tr><td>取向</td><td>θ/°C</td><td>σPw1/MPa</td><td>σPw2/MPa</td><td>σb/MPa</td><td>δ/%</td><td>ψ/%</td></tr><tr><td rowspan="7">纵向</td><td>室温</td><td>955</td><td>985</td><td>1320</td><td>13.0</td><td>14.5</td></tr><tr><td>700</td><td>920</td><td>930</td><td>1220</td><td>13.0</td><td>15.5</td></tr><tr><td>760</td><td>935</td><td>955</td><td>1210</td><td>17.0</td><td>21.0</td></tr><tr><td>850</td><td>835</td><td>905</td><td>1030</td><td>20.0</td><td>24.0</td></tr><tr><td>900</td><td>510</td><td>580</td><td>850</td><td>25.0</td><td>29.0</td></tr><tr><td>950</td><td>455</td><td>530</td><td>740</td><td>21.0</td><td>22.0</td></tr><tr><td>1000</td><td>370</td><td>395</td><td>575</td><td>31.0</td><td>41.0</td></tr><tr><td rowspan="5">横向</td><td>室温</td><td>840</td><td>840</td><td>1090</td><td>15.0</td><td>18.5</td></tr><tr><td>760</td><td>765</td><td>765</td><td>965</td><td>7.0</td><td>20.0</td></tr><tr><td>850</td><td>760</td><td>805</td><td>910</td><td>6.5</td><td>16.5</td></tr><tr><td>950</td><td>475</td><td>525</td><td>705</td><td>7.0</td><td>10.0</td></tr><tr><td>1000</td><td>375</td><td>420</td><td>560</td><td>8.5</td><td>8.0</td></tr></table>

图片摘要：该图主要展示 3 2.3图3 1DZ125合金的拉伸性能[2] 表3 3[2,3]。
![](images/278cc888127394c574f3efde1835cf015f7a1f1a4589636b3970332e5b503fcb.jpg)  
图3-1DZ125合金的拉伸性能[2]

表3-3[2,3]  

<table><tr><td>θ/℃</td><td>室温</td><td>760</td><td>900</td></tr><tr><td>σbH/MPa</td><td>1450</td><td>1360</td><td>1310</td></tr></table>

图片摘要：该图主要展示 3 3[2,3]。
![](images/499e9b4a7f1224aa06f8de13f06c4fdabe8ff0ba467b85fd6b9d4228086a5c39.jpg)

图片摘要：该图主要展示 3 3[2,3]。
![](images/69342cd39a14f250d6bd069f1307044ce1250b03337fad445534428fa7b33e74.jpg)  
图3-2DZ125合金不同温度下的平均拉伸应力-应变曲线[2]

3.2.3 冲击性能 室温冲击韧性 $a_{\mathrm{KU}} = 77 \sim 95 \mathrm{~kJ} / \mathrm{m}^{2[2,3]}$ 。  
3.3 持久和蠕变性能  
3.3.1 高温持久性能  
3.3.1.1 不同温度和应力下的典型持久性能见表3-4。  
3.3.1.2 不同温度的持久强度见表3-5。  
3.3.1.3 不同温度的横向持久性能见表3-6。  
3.3.1.4 合金长期时效后的持久性能见表3-7。  
3.3.1.5 不同温度的持久应力-寿命曲线见图3-3。  
3.3.1.6 热强参数综合曲线见图3-4和图3-5。

表3-4[3]  

<table><tr><td>θ/°C</td><td>σ/MPa</td><td>t/h</td><td>δ5/%</td><td>ψ/%</td></tr><tr><td rowspan="5">760</td><td>690</td><td>1034</td><td>16.4</td><td>18.3</td></tr><tr><td>724</td><td>399~570</td><td>12.8~18.7</td><td>15.0~23.0</td></tr><tr><td>765</td><td>217~346</td><td>16.4~16.8</td><td>18.7~22.7</td></tr><tr><td>804</td><td>95~112</td><td>16.4~18.8</td><td>15.8~22.5</td></tr><tr><td>900</td><td>20</td><td>18.0</td><td>22.1</td></tr><tr><td rowspan="3">850</td><td>350</td><td>&gt;1201</td><td>-</td><td>-</td></tr><tr><td>422</td><td>541~657</td><td>21.2~29.2</td><td>33.0~36.4</td></tr><tr><td>530</td><td>102~120</td><td>10.4~24.8</td><td>19.1~19.5</td></tr><tr><td rowspan="3">900</td><td>250</td><td>&gt;1000</td><td>-</td><td>-</td></tr><tr><td>300</td><td>400~552</td><td>25.8~28.6</td><td>33.1~43.7</td></tr><tr><td>370</td><td>126~135</td><td>25.2~28.6</td><td>43.7~45.1</td></tr><tr><td rowspan="5">980</td><td>150</td><td>635~702</td><td>21.6~30.4</td><td>45.1~48.3</td></tr><tr><td>186</td><td>219~286</td><td>22.4~27.2</td><td>36.0~56.5</td></tr><tr><td>207</td><td>133~173</td><td>23.0~33.2</td><td>48.2~53.9</td></tr><tr><td>220</td><td>98~120</td><td>21.2~33.8</td><td>39.4~52.6</td></tr><tr><td>235</td><td>65~72</td><td>27.6~32.8</td><td>33.5~55.0</td></tr><tr><td rowspan="6">1040</td><td>83</td><td>&gt;1095</td><td>-</td><td>-</td></tr><tr><td>98</td><td>381~520</td><td>19.6~29.2</td><td>47.0~58.2</td></tr><tr><td>118</td><td>184~212</td><td>21.4~34.9</td><td>48.6~59.1</td></tr><tr><td>127</td><td>142~170</td><td>17.4~43.8</td><td>55.0~57.6</td></tr><tr><td>137</td><td>91~123</td><td>18.4~35.2</td><td>42.6~52.2</td></tr><tr><td>158</td><td>40</td><td>20.4</td><td>41.2</td></tr><tr><td rowspan="2">1093</td><td>50</td><td>862~1058</td><td>13.4~30.8</td><td>40.6~42.3</td></tr><tr><td>100</td><td>35~44</td><td>36.8~41.2</td><td>64.0~73.3</td></tr></table>

表3-5[2.3]  

<table><tr><td>θ/°C</td><td>σ10/MPa</td><td>σ30/MPa</td><td>σ50/MPa</td><td>σ100/MPa</td><td>σ300/MPa</td><td>σ500/MPa</td><td>σ1000/MPa</td></tr><tr><td>760</td><td>954</td><td>889</td><td>858</td><td>815</td><td>746</td><td>715</td><td>672</td></tr><tr><td>850</td><td>668</td><td>597</td><td>565</td><td>522</td><td>458</td><td>430</td><td>394</td></tr><tr><td>980</td><td>318</td><td>267</td><td>245</td><td>218</td><td>180</td><td>164</td><td>144</td></tr><tr><td>1000</td><td>-</td><td>-</td><td>-</td><td>187</td><td>153</td><td>139</td><td>121</td></tr><tr><td>1040</td><td>208</td><td>170</td><td>218</td><td>138</td><td>108</td><td>97</td><td>84</td></tr></table>

表3-6  

<table><tr><td>θ/°C</td><td>σ/MPa</td><td>t/h</td><td>δ5/%</td><td>ψ/%</td></tr><tr><td rowspan="3">760</td><td>500</td><td>&gt;1400</td><td>-</td><td>-</td></tr><tr><td>600</td><td>330</td><td>3.2</td><td>5.5</td></tr><tr><td>690</td><td>157~175</td><td>4.0~4.4</td><td>4.7~7.4</td></tr><tr><td rowspan="3">850</td><td>250</td><td>1343</td><td>3.3</td><td>4.3</td></tr><tr><td>350</td><td>745~825</td><td>6.1~9.0</td><td>14.8~20.7</td></tr><tr><td>450</td><td>238</td><td>8.0</td><td>12.0</td></tr><tr><td rowspan="3">900</td><td>230</td><td>1384</td><td>1.0</td><td>4.9</td></tr><tr><td>255</td><td>763~903</td><td>1.7~7.4</td><td>4.5~4.9</td></tr><tr><td>305</td><td>166~229</td><td>3.0~4.7</td><td>2.8~12.1</td></tr><tr><td rowspan="3">980</td><td>160</td><td>353</td><td>8.6</td><td>22.9</td></tr><tr><td>192</td><td>136~141</td><td>6.6~7.2</td><td>15.0~19.5</td></tr><tr><td>220</td><td>63~68</td><td>6.4~8.0</td><td>5.3~8.6</td></tr></table>

表3-7[2.3]  

<table><tr><td colspan="2">时效制度</td><td colspan="3">980 C/220MPa 持久性能</td></tr><tr><td>θ/C</td><td>t/h</td><td>t/h</td><td>δ/%</td><td>ψ/%</td></tr><tr><td rowspan="4">900 C</td><td>0</td><td>104~109</td><td>27.2~31.2</td><td>42.4~45.2</td></tr><tr><td>1000</td><td>107~112</td><td>27.2~38.0</td><td>42.3~51.2</td></tr><tr><td>2000</td><td>86~114</td><td>31.1~39.2</td><td>36.3~48.2</td></tr><tr><td>3000</td><td>69~88</td><td>26.1~38.8</td><td>39.2~48.3</td></tr></table>

图3-3DZ125合金不同温度下的持久应力-寿命曲线（中值）[2]  
图片摘要：该图主要展示 3 3DZ125合金不同温度下的持久应力 寿命曲线（中值）[2]。
![](images/1deb3fa2dd9afe3df44a3aad9919d12ad7c85b5359da42bd97c3156478e1d070.jpg)  
持久方程 $[L - M]$

$$
\lg t = b _ {0} + b _ {1} / T + b _ {2} x / T + b _ {3} x ^ {2} / T + b _ {4} x ^ {3} / T
$$

式中： $T = (9\times \theta /5 + 32) + 460(\theta /C)$

$$
x = \lg \sigma_ {1}
$$

$$
b _ {0} = - 2 2. 2 6 2;
$$

$$
b _ {1} = 9 2 2 0 2. 7 7,
$$

$$
b _ {2} = - 3 1 9 6 4. 9 1;
$$

$$
b _ {3} = 1 2 4 6 7. 1 5;
$$

$$
b _ {4} = - 2 4 1 4. 5 9 6;
$$

标准差：0.014；

相关系数：0.99

图片摘要：该图主要展示 3 4DZ125合金热强参数综合曲线（中值）[2]。
![](images/d6435e48aff19c284087bb123141e8f89be4802b41367bdf5d35c4c8cc86f9b6.jpg)  
图3-4DZ125合金热强参数综合曲线（中值）[2]

热强参数综合方程 $[\mathbf{L} - \mathbf{M}]$

$$
\lg \sigma = a _ {0} + a _ {1} P + a _ {2} P ^ {2} + a _ {3} P ^ {3}
$$

式中： $P = T(\lg t + 22.262) / 10^{5}(t / h)$

$$
\begin{array}{l} T = (9 \times \theta / 5 + 3 2) + 4 6 0 (\theta / C); \\ a _ {0} = - 1. 5 8 8 7 2 2; a _ {1} = 2 8. 4 3 5 4 5; \\ a _ {2} = - 5 0. 6 4 6 7 6; a _ {3} = 2 1. 5 6 2 4 8; \\ \end{array}
$$

标准差：0.014；相关系数：0.998

# 3.3.1.7 薄壁试样持久性能见表3-8。

表3-8[4]  

<table><tr><td>θ/C</td><td>σ/MPa</td><td>试样厚度①/mm</td><td>t/h</td><td>δ/%</td></tr><tr><td rowspan="3">900</td><td rowspan="3">370</td><td>0.8</td><td>157</td><td>21.5</td></tr><tr><td>1.2</td><td>148</td><td>21.0</td></tr><tr><td>1.6</td><td>150</td><td>23.3</td></tr><tr><td rowspan="3">1040</td><td rowspan="3">137</td><td>0.8</td><td>115</td><td>--</td></tr><tr><td>1.2</td><td>109</td><td>27.4</td></tr><tr><td>1.6</td><td>109</td><td>44.5</td></tr></table>

① $d = 10\mathrm{mm}$ 的管状试样。

# 3.3.2 高温蠕变性能

# 3.3.2.1 蠕变强度见表3-9。

表3-9[2-3]  

<table><tr><td>θ/℃</td><td>σ0.1/100/MPa</td><td>σ0.2/100/MPa</td><td>σ0.5/100/MPa</td></tr><tr><td>750</td><td>550</td><td>595</td><td>620</td></tr><tr><td>850</td><td>340</td><td>380</td><td>420</td></tr><tr><td>950</td><td>170</td><td>195</td><td>230</td></tr></table>

# 3.3.2.2 不同温度和应力的蠕变曲线见图3-6～图3-8。

3.3.2.3 不同塑性应变的蠕变应力-寿命曲线见图 $3-9 \sim$ 图3-11。

图片摘要：该图主要展示 3 9[2 3]。
![](images/db1d296df93c736af70bada845dd6269d3d301a20cc8e2b0f6a62e59309ee7e6.jpg)  
热强参数综合方程 $[\mathbf{L} - \mathbf{M}]$

$$
\lg \sigma = a _ {0} + a _ {1} P + a _ {2} P ^ {2} + a _ {3} P ^ {3}
$$

式中： $P = T(\lg t + 14.147) / 10^{5}(t / h)$

$$
\begin{array}{l} T = (9 \times \theta / 5 + 3 2) + 4 6 0 (\theta / C); \\ a _ {0} = 4. 2 2 5 4 4 9; a _ {1} = - 8. 1 9 2 6 4 7; \\ a _ {2} = 3 1. 4 5 2 1 6; a _ {3} = - 6 3. 8 3 4 7 0; \\ \end{array}
$$

标准差：0.034；相关系数：0.97

图片摘要：该图主要展示 3 5DZ125合金横向热强参数综合曲线（中值）[2]。
![](images/a1f2d9c65712f646daecd773bdaf2aee3cd5745d29c23255269599cf12ee890f.jpg)  
图3-5DZ125合金横向热强参数综合曲线（中值）[2]  
图3-6DZ125合金750C蠕变曲线[2]

图片摘要：该图主要展示 3 6DZ125合金750C蠕变曲线[2]。
![](images/60105c33c94a37da5e72d56d7a8a3f734d1f58bf8cd562cd1ca7c44137eb6b64.jpg)  
图3-7DZ125合金 $850^{\circ}\mathrm{C}$ 蠕变曲线[2]

图片摘要：该图主要展示 3 7DZ125合金 蠕变曲线[2]。
![](images/6f0187588c3d97f2bfb9523075643df4c5499ef2ebae0440335adb4b0a30d1d5.jpg)  
图3-8DZ125合金 $950^{\circ}C$ 蠕变曲线[2]

图片摘要：该图主要展示 3 8DZ125合金 蠕变曲线[2]。
![](images/1b71aa82653e437b8874b4d5293806804bceb557635d04089483309b7854928c.jpg)  
图3-9DZ125合金总塑性应变至 $0.1\%$ 的蠕变应力-寿命的曲线[2]

图片摘要：该图主要展示 3 9DZ125合金总塑性应变至 的蠕变应力 寿命的曲线[2]。
![](images/052a5b8b93dcc2b8a6e84a296211e2e44a94620f6eb92b013f352315100e128f.jpg)  
图3-10DZ125合金总塑性应变至 $0.2\%$ 的蠕变应力-寿命的曲线[2]

图片摘要：该图主要展示 3 10DZ125合金总塑性应变至 的蠕变应力 寿命的曲线[2]。
![](images/3b96e943d184eed9e76fc99e6c972e90cebcfb1cf5ae09392b02e9f4e9ad5f4f.jpg)  
图3-11DZ125合金总塑性应变至 $0.5\%$ 的蠕变应力-寿命的曲线[2]

# 3.4 疲劳性能

# 3.4.1 高周疲劳

# 3.4.1.1 不同温度的旋转弯曲疲劳强度见表3-10。

表3-10[2.3]  

<table><tr><td>θ/C</td><td>K1</td><td>σmax/MPa</td><td>N/周</td><td>θ/C</td><td>K1</td><td>σmax/MPa</td><td>N/周</td></tr><tr><td rowspan="5">700</td><td rowspan="5">1</td><td>661</td><td>5×10^4</td><td rowspan="3">900</td><td rowspan="3">1</td><td>481</td><td>1×10^6</td></tr><tr><td>608</td><td>1×10^3</td><td>383</td><td>1×10^7</td></tr><tr><td>505</td><td>5×10^5</td><td></td><td></td></tr><tr><td>470</td><td>1×10^6</td><td rowspan="5">900</td><td rowspan="5">1.7</td><td>498</td><td>5×10^4</td></tr><tr><td>378</td><td>1×10^7</td><td>480</td><td>1×10^5</td></tr><tr><td rowspan="3">900</td><td rowspan="3">1</td><td>610</td><td>5×10^4</td><td>437</td><td>5×10^5</td></tr><tr><td>580</td><td>1×10^5</td><td>419</td><td>1×10^b</td></tr><tr><td>511</td><td>5×10^5</td><td>359</td><td>1×10^7</td></tr></table>

注：试样直径为 $4\mathrm{mm}$ 。

# 3.4.1.2 不同温度的高周疲劳应力寿命 $(S - N)$ 曲线见图 $3-12 \sim$ 图3-14。

# 3.4.1.3 760C轴向 $(R = -1)$ 光滑疲劳曲线见图3-15。

图片摘要：该图主要展示 3 12DZ125合金700C旋转弯曲光滑疲劳 曲线（中值）[2]。
![](images/a570e24dd3bafaeb9af630387115d058f4d02f63c7e778a37d8284d8c34595bf.jpg)  
图3-12DZ125合金700C旋转弯曲光滑疲劳 $s - N$ 曲线（中值）[2]

图片摘要：该图主要展示 3 12DZ125合金700C旋转弯曲光滑疲劳 曲线（中值）[2]。
![](images/960549004112bdacfb5cdb3ce2f18f236aee233f896a1c606dda1e8b313efb06.jpg)  
图3-13DZ125合金900C旋转弯曲光滑疲劳 $S - N$ 曲线（中值）[2]

图片摘要：该图主要展示 3 13DZ125合金900C旋转弯曲光滑疲劳 曲线（中值）[2]。
![](images/3e13268d875cfb29ed175f299e860ba5d93397a2f5a9875d12da8ef262eee0ac.jpg)  
图3-14DZ125合金900C的缺口 $(K_{\mathrm{t}} = 1.7)$ 旋转弯曲疲劳 $S - N$ 曲线（中值）[2]

图片摘要：该图主要展示 3 14DZ125合金900C的缺口 旋转弯曲疲劳 曲线（中值）[2]。
![](images/3d69f4c5f7add50307b321f50a0833ee1af3dbfd170ce3e94863540b7440f249.jpg)  
图3-15DZ125合金760C轴向光滑疲劳 $s - N$ 曲线（中值）[2]

3.4.1.4 表面防护涂层(NiCrAlYSi)对疲劳性能的影响见表3-11。

表3-11[2]  

<table><tr><td rowspan="2"></td><td>900C,380MPa,旋转弯曲</td><td rowspan="2">lgNf(均值)</td></tr><tr><td>实测循环数</td></tr><tr><td>无涂层</td><td>1.18×10^6,1.12×10^6&gt;1.03×10^7,5.64×10^69.52×10^6,2.69×10^6&gt;1.09×10^7</td><td>6.6304</td></tr><tr><td>+NiCrAlYSi 涂层(厚度22~26μm)</td><td>3.73×10^6,4.46×10^66.84×10^7,2.83×10^61.17×10^6,&gt;1.07×10^52.34×10^7,2.10×10^6</td><td>6.6603</td></tr></table>

3.4.1.5 喷丸强化对疲劳性能的影响见表3-12。

表3-12[1]  

<table><tr><td rowspan="2"></td><td rowspan="2"></td><td>760C,450MPa,旋转弯曲</td><td rowspan="2">\( \lg \overline{N_{\mathrm{f}}} \)</td></tr><tr><td>\( N_{\mathrm{f}}/周 \)</td></tr><tr><td rowspan="4">光滑试样</td><td rowspan="2">不喷丸</td><td>\( 1.34\times 10^{6},2.48\times 10^{6} \)</td><td rowspan="2">5.061</td></tr><tr><td>\( 6.25\times 10^{5},8.55\times 10^{5} \)</td></tr><tr><td rowspan="2">喷丸\( (f=0.15) \)</td><td>\( 1.20\times 10^{6},3.50\times 10^{5} \)</td><td rowspan="2">4.898</td></tr><tr><td>\( 1.38\times 10^{6},6.75\times 10^{5} \)</td></tr></table>

续表 3-12  

<table><tr><td rowspan="2"></td><td rowspan="2"></td><td>760C.450MPa,旋转弯曲</td><td rowspan="2">lgNf</td></tr><tr><td>Nf/周</td></tr><tr><td rowspan="8">缺口试样</td><td rowspan="3">不喷丸</td><td>1.47×10^6,4.99×10^6</td><td rowspan="3">5.095</td></tr><tr><td>2.33×10^6,6.41×10^5</td></tr><tr><td>2.63×10^6,1.29×10^6</td></tr><tr><td rowspan="5">喷丸(f=0.15)</td><td>&gt;1.02×10^7,&gt;1.02×10^7</td><td rowspan="5">&gt;5.910</td></tr><tr><td>&gt;1.09×10^7,2.45×10^6</td></tr><tr><td>&gt;1.09×10^7,4.35×10^6</td></tr><tr><td>&gt;1.09×10^7,&gt;1.01×10^7</td></tr><tr><td>5.35×10^6,&gt;1.08×10^7</td></tr></table>

# 3.4.2 低周疲劳

3.4.2.1 800°C 的低周疲劳性能（中值）见表 3-13 和图 3-16。加载波形为三角波，控制方式为轴向应变，应变比 $R = -1$ ，试验频率为 $0.1 \sim 0.667\mathrm{Hz}$ 。

表3-13[2.3]  

<table><tr><td rowspan="2">θ/C</td><td colspan="5">稳态迟滞回线特征值</td><td rowspan="2">2Nt/周</td><td></td></tr><tr><td>Δεt/2/%</td><td>Δεt/2/%</td><td>Δεp/2/%</td><td colspan="2">Δσ/2/MPa</td><td></td></tr><tr><td rowspan="12">800</td><td>1.502</td><td>1.203</td><td>0.299</td><td>1155</td><td>46</td><td></td><td></td></tr><tr><td>1.214</td><td>1.090</td><td>0.124</td><td>1046</td><td>448</td><td></td><td></td></tr><tr><td>0.949</td><td>0.950</td><td>-0.001</td><td>912</td><td>1048</td><td></td><td></td></tr><tr><td>0.954</td><td>0.918</td><td>0.035</td><td>882</td><td>1632</td><td></td><td></td></tr><tr><td>0.799</td><td>0.776</td><td>0.023</td><td>745</td><td>5584</td><td></td><td></td></tr><tr><td>0.800</td><td>0.783</td><td>0.017</td><td>752</td><td>5944</td><td></td><td></td></tr><tr><td>0.699</td><td>0.714</td><td>-0.015</td><td>686</td><td>13918</td><td></td><td></td></tr><tr><td>0.600</td><td>0.604</td><td>0.003</td><td>580</td><td>33904</td><td></td><td></td></tr><tr><td>0.600</td><td>0.605</td><td>0.005</td><td>578</td><td>70776</td><td></td><td></td></tr><tr><td rowspan="2">应变疲劳参数</td><td>σt&#x27;/MPa</td><td>b</td><td>εt&#x27;/%</td><td>c</td><td>K&#x27;/MPa</td><td>n&#x27;</td></tr><tr><td>1855</td><td>-0.105</td><td>3.20</td><td>-0.587</td><td>2959</td><td>0.158</td></tr><tr><td>曲线的数学表达式</td><td colspan="6">Δεt/2=(σt&#x27;/E)(2Nt)°+εt&#x27;(2Nt)°(E=96GPa)Δεt/2=(Δσ/2E)+(Δσ/K&#x27;)1/o&#x27;</td></tr></table>

图片摘要：该图主要展示 3 13[2.3]。
![](images/ee75e973277fd42e7a350ecbd27a5a9cfb5a6ad529469bdd850831b8a9fdc76c.jpg)  
图3-16DZ125合金800C低周疲劳 $\varepsilon -N$ 曲线（中值）[2]

# 3.4.3 特种疲劳

3.4.3.1 热疲劳性能：按HBS6660—1992《金属板材热疲劳试验方法》试验的结果列于表3-14。

表3-14  

<table><tr><td rowspan="2">θ、C</td><td rowspan="2">取样方向</td><td colspan="6">下列循环数(周)的裂纹长度/mm</td></tr><tr><td>40</td><td>70</td><td>110</td><td>150</td><td>190</td><td>300</td></tr><tr><td rowspan="2">室温=1000℃</td><td>纵向</td><td>0.58~0.80</td><td>1.20~1.42</td><td>1.56~2.10</td><td>1.98~2.17</td><td>2.10~2.28</td><td>2.85~3.15</td></tr><tr><td>横向</td><td>0.05~0.06</td><td>0.18~0.25</td><td>0.31~0.54</td><td>0.57~0.65</td><td>0.72~0.75</td><td>1.32~1.37</td></tr><tr><td rowspan="2">室温=1100℃</td><td>纵向</td><td>1.06~1.40</td><td>1.76~2.43</td><td>4.03~4.60</td><td>5.00~7.10</td><td>-</td><td></td></tr><tr><td>横向</td><td>0.21~0.28</td><td>0.30~0.56</td><td>0.70~0.95</td><td>0.86~1.22</td><td>-</td><td>-</td></tr></table>

3.4.3.2 热机械疲劳：试验按GB/T15248—1994《金属材料轴向等幅低循环疲劳试验方法》在EHP-10型热疲劳试验机上进行。试验结果如图3-17和图3-18所示。

图片摘要：该图主要展示 3 14。
![](images/f6c298b023e942d6102c0cfc8cf4dbda1586a76f37e816e692d0d76a14871bae.jpg)  
图3-17DZ125合金同相位热机械疲劳 $\varepsilon -N$ 曲线

图片摘要：该图主要展示 3 17DZ125合金同相位热机械疲劳 曲线。
![](images/d3fef675a1bd46191952b76b7e6079dd5e44c5878798969f6c374b97842e1bda.jpg)  
图3-18DZ125合金反相位热机械疲劳 $\varepsilon -N$ 曲线

3.4.3.3 疲劳-蠕变交互作用: 试验温度为 $900^{\circ} \mathrm{C}$ , 所用应力比 $R \approx 0.1$ , 试验载荷波形为梯形波, 保持时间分别为 $1 \mathrm{~min}, 5 \mathrm{~min}$ 和 $10 \mathrm{~min}$ 。试验结果如图 3-19～图 3-21 所示, 并用应变能区分法的数值 (SEP-NUM) 方法进行寿命预测。

图片摘要：该图主要展示 3 18DZ125合金反相位热机械疲劳 曲线。
![](images/07b334a2ebe84fdcba4a9b3cf302378afa66074c8e45f7b644bafc2770b3260e.jpg)  
图3-19DZ125合金在 $900^{\circ}\mathrm{C}$ 疲劳-蠕变交互作用（保持时间1min）下非弹性应变与循环数的关系

图片摘要：该图主要展示 3 19DZ125合金在 疲劳 蠕变交互作用（保持时间1min）下非弹性应变与循环数的关系。
![](images/45049521cb927ac1e6e4fe5e3ab68d50779138f44bf080cc1b8d215c561ea907.jpg)  
图3-20DZ125合金在900C疲劳-蠕变交互作用（保持时间 $5\mathrm{min}$ )下非弹性应变与循环数的关系

图片摘要：该图主要展示 3 20DZ125合金在900C疲劳 蠕变交互作用（保持时间 )下非弹性应变与循环数的关系。
![](images/4a3225cc30bef423aef070f7c6c248769fc141e688ee1839ec352bbd4d4d8f21.jpg)  
图3-21DZ125合金在 $900\mathrm{C}$ 疲劳-蠕变交互作用下实测寿命（图中数据点）与SEP-NUM法预测寿命的关系

# 3.5 弹性性能

# 3.5.1 弹性模量

3.5.1.1 不同温度的静弹性模量见表3-15。

表3-15[2.3]  

<table><tr><td colspan="2">θ/C</td><td>室温</td><td>700</td><td>760</td><td>850</td><td>900</td><td>950</td><td>1000</td></tr><tr><td rowspan="2">E/GPa</td><td>纵向</td><td>131~146</td><td>99~100</td><td>101~103</td><td>89~95</td><td>87~112</td><td>78~84</td><td>74~84</td></tr><tr><td>横向</td><td>156~176</td><td>-</td><td>131~133</td><td>122~142</td><td>-</td><td>115~134</td><td>96~106</td></tr></table>

注：按静力拉伸法测定。  
3.5.1.2 不同取向的静弹性模量见表3-16。  
3.5.1.3 不同温度的动弹性模量见表3-17。  
3.5.2 切变模量  
3.5.2.1 不同温度的切变模量见表3-18。  
3.5.2.2 不同取向的切变模量见表3-19。

表3-16[2,3]

表3-17[2.3]  

<table><tr><td colspan="2">θ/C</td><td>25</td><td>250</td><td>500</td><td>600</td><td colspan="2">θ/C</td><td>25</td><td>250</td><td>500</td><td>600</td></tr><tr><td rowspan="3">E/MPa</td><td>纵向</td><td>127.0</td><td>123.0</td><td>112.5</td><td>108.5</td><td rowspan="3">E/MPa</td><td>纵向</td><td>104.5</td><td>102.0</td><td>97.0</td><td>89.0</td></tr><tr><td>横向</td><td>176.5</td><td>168.0</td><td>161.5</td><td>151.5</td><td>横向</td><td>145.5</td><td>139.5</td><td>135.0</td><td>123.0</td></tr><tr><td>45°</td><td>242.5</td><td>240.5</td><td>227.0</td><td>217.0</td><td>45°</td><td>214.5</td><td>204.0</td><td>200.0</td><td>173.5</td></tr></table>

注：按激光云纹干涉法测定。  

<table><tr><td>θ/℃</td><td>室温</td><td>100</td><td>200</td><td>300</td><td>400</td><td>500</td><td>600</td><td>700</td><td>800</td><td>900</td><td>1000</td></tr><tr><td>E0/MPa</td><td>127.6</td><td>126.2</td><td>124.0</td><td>121.0</td><td>118.0</td><td>114.0</td><td>110.0</td><td>105.0</td><td>100.0</td><td>93.5</td><td>84.0</td></tr></table>

注：采用悬丝耦合共振法测定，纵向取样。

表3-18[2.3]  

<table><tr><td>θ/C</td><td>室温</td><td>100</td><td>200</td><td>300</td><td>400</td><td>500</td><td>600</td><td>700</td><td>800</td><td>900</td><td>1000</td></tr><tr><td>G/GPa</td><td>58.9</td><td>58.3</td><td>57.2</td><td>55.9</td><td>54.6</td><td>53.0</td><td>52.1</td><td>48.9</td><td>46.5</td><td>43.5</td><td>--</td></tr></table>

注：采用悬丝耦合共振法测定，纵向取样。

表3-192.3  

<table><tr><td colspan="2">θ/℃</td><td>25</td><td>250</td><td>500</td><td>600</td><td>700</td><td>800</td><td>900</td><td>1000</td></tr><tr><td rowspan="2">G/GPa</td><td>纵向</td><td>107.0</td><td>109.5</td><td>101.5</td><td>97.5</td><td>92.5</td><td>90.5</td><td>89.0</td><td>72.5</td></tr><tr><td>横向</td><td>70.0</td><td>66.5</td><td>63.5</td><td>59.5</td><td>56.5</td><td>52.5</td><td>52.0</td><td>46.5</td></tr></table>

注：按激光云纹干涉法测定。

# 3.5.3 泊松比 见表3-20。

表3-20[2.3]  

<table><tr><td colspan="2">θ/C</td><td>25</td><td>250</td><td>500</td><td>600</td><td>700</td><td>800</td><td>900</td><td>1000</td></tr><tr><td rowspan="3">μ</td><td>纵向</td><td>0.410</td><td>0.405</td><td>0.410</td><td>0.415</td><td>0.430</td><td>0.430</td><td>0.435</td><td>0.450</td></tr><tr><td>横向</td><td>0.26</td><td>0.26</td><td>0.27</td><td>0.27</td><td>0.29</td><td>0.29</td><td>0.30</td><td>0.31</td></tr><tr><td>45°</td><td>0.570</td><td>0.565</td><td>0.585</td><td>0.580</td><td>0.595</td><td>0.585</td><td>0.605</td><td>0.620</td></tr></table>

注：按激光云纹干涉法测定。

# 4 组织结构

# 4.1 相变温度

# 4.2 时间-温度-组织转变曲线

4.3 合金组织结构 合金的组成相有： $\gamma$ 固溶体、 $\gamma'$ 相、碳化物（包括 $\mathrm{MC}_1, \mathrm{MC}_2, \mathrm{M}_{23} \mathrm{C}_6, \mathrm{M}_6 \mathrm{C}$ 等）、 $\mathrm{M}_3 \mathrm{B}_2$ 金属间化合物 $\mathrm{Ni}_5 \mathrm{Hf}$ 、硫碳化合物 $(\mathrm{M}, \mathrm{Hf})_2 \mathrm{SC}$ 。 $\gamma'$ 相约占合金重量 $60\%$ ；在 $\gamma'$ 相中约有 $10\%$ 体积分数的 $\gamma / \gamma'$ 共晶相，经过固溶热处理后，其体积分数降至 $6\%$ 左右。合金经 $900^{\circ} \mathrm{C} / 4000 \mathrm{~h}$ 长期时效后 $\gamma'$ 相长大和聚集，MC 碳化物逐渐分解，析出 $\mathrm{M}_{23} \mathrm{C}_6$ 和 $\mathrm{M}_6 \mathrm{C}$ 相，不析出 TCP 相。

# 5 工艺性能与要求

5.1 成形性能 铸造性能良好，可铸成壁厚小至 $0.5\mathrm{mm}$ 并带有复杂内腔的定向凝固叶片和其他零件。  
5.2 焊接性能 可真空钎焊。  
5.3 零件热处理工艺 表面不加工的零件（例如叶片），应在氩气保护或真空下进行热处理，其规范是： $1180^{\circ}\mathrm{C}, 2\mathrm{h} + 1230^{\circ}\mathrm{C}, 3\mathrm{h}$ ，通氩气快冷 $+1180^{\circ}\mathrm{C}, 4\mathrm{h}$ ，通氩气冷却 $+870^{\circ}\mathrm{C}, 20\mathrm{h}$ ，通氩气冷却。  
5.4 表面处理工艺 零件可进行渗铝或渗MCrAlY涂层处理。  
5.5 切削加工与磨削性能 无特殊要求。

# 6 功能考核试验

# 7 使用建议

选用。

# 参考文献

1 陈荣章、王罗宝、余力等. 材料工程, 1997.9  
2 发动机高压涡轮叶片合金及精铸工艺研制总结. 1997. 北京航空材料研究院  
3 中国航空工业总公司发动机局. 航空发动机设计用材料数据活页手册（第三版）. 1999  
4 张宏伟. 定向凝固镍基高温合金DZ125合金薄壁性能研究. 硕士论文. 北京航空材料研究院. 1996

编写 张宏炜

审校 陈荣章 郭建亭

# DZ125L

# 1 概述

DZ125L合金是我国目前性能水平最高的定向凝固合金之一。它是在美国Rene'125合金成分的基础上，通过特殊方法降低P等杂质含量以减少枝晶偏析的低偏析技术发展出的不含铅的定向凝固合金。适合于制作 $1000^{\circ}\mathrm{C}$ 以下工作的航空燃气涡轮转子叶片和 $1050^{\circ}\mathrm{C}$ 以下工作的导向叶片等高温零件。

1.1 材料牌号 DZ125L。  
1.2 相近牌号 DS Renec'125(美国)。  
1.3 材料的技术标准 Q/KJ.J02.12-2001 《DZ125L合金锭》（中国科学院金属研究所）。  
1.4 化学成分 见表1-1。

0%

表1-1  

<table><tr><td>C</td><td>Cr</td><td>Ni</td><td>Co</td><td>W</td><td>Mo</td><td>Al</td><td>Ti</td></tr><tr><td>0.06~0.14</td><td>8.20~9.80</td><td>余</td><td>9.20~10.80</td><td>6.20~7.80</td><td>1.50~2.50</td><td>4.3~5.3</td><td>2.0~3.20</td></tr><tr><td>Ta</td><td>Al+Ti+Ta</td><td>B</td><td>Fe</td><td>Zr</td><td>Si</td><td>Mn</td><td>P</td></tr><tr><td>3.30~4.00</td><td>&gt;12.1</td><td>0.005~0.015</td><td>≤0.30</td><td>≤0.05</td><td>≤0.15</td><td>≤0.15</td><td>≤0.0010</td></tr><tr><td>S</td><td>Ag</td><td>Sb</td><td>Sn</td><td>As</td><td>Pb</td><td>Bi</td><td>-</td></tr><tr><td>≤0.010</td><td>≤0.0005</td><td>≤0.001</td><td>≤0.001</td><td>≤0.001</td><td>≤0.0005</td><td>≤0.00005</td><td>-</td></tr></table>

1.5 热处理制度 1220C,2h,空冷+1080C,4h,空冷+900C,16h,空冷。  
1.6 品种规格与供应状态 直径 $75 \sim 85 \mathrm{~mm}$ , 长度大于 $250 \mathrm{~mm}$ 的母合金锭, 铸态供应。  
1.7 熔炼与铸造工艺 真空感应炉熔炼母合金，真空定向凝固炉重熔浇注定向凝固试棒和零件。  
1.8 应用概况与特殊要求 用该合金制成的新型发动机空心无余量高压涡轮转子叶片已进行台架试车，并投入批量生产。

# 2 物理及化学性能

# 2.1 热性能

2.1.1 熔化温度范围 $1250 \sim 1360\mathrm{C}$ （金相法）， $1243 \sim 1360\mathrm{C}$ （差热分析法）[1]。

2.1.2 热导率 见表2-1。

表2-1  

<table><tr><td colspan="2">θ/C</td><td>200</td><td>300</td><td>400</td><td>500</td><td>600</td><td>700</td><td>800</td><td>900</td><td>1000</td><td>1100</td></tr><tr><td rowspan="2">λ/(W/(m·C))</td><td>纵向</td><td>10.3</td><td>12.0</td><td>13.6</td><td>15.4</td><td>17.3</td><td>19.4</td><td>21.6</td><td>24.0</td><td>26.4</td><td>28.8</td></tr><tr><td>横向</td><td>10.7</td><td>12.3</td><td>13.9</td><td>15.7</td><td>17.7</td><td>19.9</td><td>22.3</td><td>24.9</td><td>27.7</td><td>30.6</td></tr></table>

# 2.1.3 比热容 见表2-2。

表2-2[1]  

<table><tr><td>θ/C</td><td>200</td><td>300</td><td>400</td><td>500</td><td>600</td><td>700</td><td>800</td><td>900</td><td>1000</td><td>1100</td></tr><tr><td>c/(J/(kg·°C))</td><td>460</td><td>470</td><td>480</td><td>500</td><td>520</td><td>560</td><td>600</td><td>660</td><td>720</td><td>790</td></tr></table>

# 2.1.4 线膨胀系数 见表2-3。

2.2 密度 $\rho = 8.35\mathrm{g / cm}^{3[1]}$

表2-3[1]  

<table><tr><td colspan="2">θ/C</td><td>20~100</td><td>20~200</td><td>20~300</td><td>20~400</td><td>20~500</td><td>20~600</td><td>20~700</td><td>20~800</td><td>20~900</td><td>20~1000</td></tr><tr><td rowspan="2">α/10^6C^-1</td><td>纵向</td><td>11.8</td><td>12.1</td><td>12.3</td><td>12.5</td><td>12.8</td><td>13.1</td><td>13.4</td><td>13.8</td><td>14.1</td><td>15.0</td></tr><tr><td>横向</td><td>11.4</td><td>11.9</td><td>12.1</td><td>12.4</td><td>12.7</td><td>13.0</td><td>13.3</td><td>13.7</td><td>14.0</td><td>14.9</td></tr></table>

# 3力学性能

测试力学性能的试样，从定向凝固圆柱形铸棒或定向凝固板坯上切取，所有试样在机加工前均进行标准制度热处理。试样的切取方向除特别注明者外，均为纵向，即试样应力轴平行于柱晶生长方向。

# 3.1 技术标准规定的性能 见表3-1。

表3-1  

<table><tr><td rowspan="3">取样方向</td><td colspan="5">拉伸性能</td><td colspan="4">持久性能</td></tr><tr><td rowspan="2">θ/C</td><td>σb/MPa</td><td>σP0.2/MPa</td><td>δs/%</td><td>ψ/%</td><td rowspan="2">θ/C</td><td rowspan="2">σ/MPa</td><td rowspan="2">t/h</td><td rowspan="2">δ/%</td></tr><tr><td colspan="4">不小于</td></tr><tr><td rowspan="3">纵向</td><td rowspan="3">室温</td><td rowspan="3">980</td><td rowspan="3">840</td><td rowspan="3">5</td><td rowspan="3">5</td><td>760</td><td>725</td><td>48</td><td>≤4.1</td></tr><tr><td rowspan="2">980</td><td rowspan="2">235</td><td>20</td><td>≤2*</td></tr><tr><td>≥32</td><td>≥10</td></tr></table>

① 试验持续到48h中断试验，试样冷至室温测伸长率。  
② 试验持续到 $20\mathrm{h}$ 中断试验，试样冷至室温测伸长率，然后继续试验至断裂。

# 3.2 室温及各种温度下的力学性能

# 3.2.1 拉伸性能

3.2.1.1 不同温度的拉伸性能见表3-2和图3-1。  
3.2.1.2 拉伸应力-应变曲线见图3-2。  
3.2.1.3 DZ125L合金横向取样的拉伸性能见表3-3。  
3.2.1.4 缺口拉伸性能见表3-4。

表3-2  

<table><tr><td rowspan="2">θ/°C</td><td>σP0.1</td><td>σP0.2</td><td>σb</td><td>δs</td><td>ψ</td><td rowspan="2">θ/°C</td><td>σP0.1</td><td>σP0.2</td><td>σb</td><td>δs</td><td>ψ</td></tr><tr><td colspan="3">MPa</td><td colspan="2">%</td><td colspan="3">MPa</td><td colspan="2">%</td></tr><tr><td>室温</td><td>1009</td><td>1017</td><td>1138</td><td>9.4</td><td>11.3</td><td>850</td><td>852</td><td>905</td><td>1107</td><td>10.3</td><td>13.6</td></tr><tr><td>700</td><td>956</td><td>973</td><td>1216</td><td>9.4</td><td>12.5</td><td>900</td><td>655</td><td>727</td><td>940</td><td>12.4</td><td>20.0</td></tr><tr><td>760</td><td>936</td><td>961</td><td>1237</td><td>12.7</td><td>16.2</td><td>980</td><td>430</td><td>485</td><td>699</td><td>16.0</td><td>22.5</td></tr><tr><td>800</td><td>1006</td><td>1055</td><td>1164</td><td>13.0</td><td>17.7</td><td>1050</td><td>304</td><td>328</td><td>540</td><td>18.3</td><td>24.3</td></tr></table>

表3-3  

<table><tr><td rowspan="2">θ/℃</td><td>σP0.1</td><td>σP0.2</td><td>σb</td><td>δ5</td><td>ψ</td><td rowspan="2">θ/℃</td><td>σP0.1</td><td>σP0.2</td><td>σb</td><td>δ5</td><td>ψ</td></tr><tr><td colspan="3">MPa</td><td colspan="2">%</td><td colspan="3">MPa</td><td colspan="2">%</td></tr><tr><td>室温</td><td>898</td><td>905</td><td>972</td><td>9.4</td><td>13.5</td><td>980</td><td>430</td><td>472</td><td>626</td><td>4.4</td><td>4.3</td></tr><tr><td>760</td><td>749</td><td>768</td><td>948</td><td>7.2</td><td>13.6</td><td>-</td><td>-</td><td>-</td><td>-</td><td>-</td><td>-</td></tr></table>

表3-4[1]  

<table><tr><td>θ/C</td><td>σbH/MPa</td><td>θ/C</td><td>σbH/MPa</td></tr><tr><td>760</td><td>1417</td><td>980</td><td>1194</td></tr></table>

图片摘要：该图主要展示 3 4[1]。
![](images/dd9fab0d8954782074db2d738468192f3db80adbba26f6bb036537f440ac2791.jpg)  
图3-1DZ125L合金的拉伸性能与温度的关系[1]

图片摘要：该图主要展示 3 1DZ125L合金的拉伸性能与温度的关系[1]。
![](images/ab45f9e112edad626cda25bae6d883bf4aec454ef19cf12d83b97e66a66d82d2.jpg)  
图3-2DZ125L合金不同温度的拉伸全应力-应变曲线[1]

# 3.3 持久性能和蠕变性能

# 3.3.1 高温持久性能

3.3.1.1 不同温度的持久强度见表3-5。

表3-5[1]  

<table><tr><td rowspan="2">试验时间/h</td><td colspan="8">σt°/MPa</td></tr><tr><td>760℃</td><td>800 C</td><td>850 C</td><td>900 C</td><td>950℃</td><td>980℃</td><td>1000 C</td><td>1040 C</td></tr><tr><td>10</td><td>932</td><td>856</td><td>724</td><td>572</td><td>430</td><td>356</td><td>312</td><td>238</td></tr><tr><td>30</td><td>907</td><td>799</td><td>650</td><td>497</td><td>364</td><td>297</td><td>259</td><td>196</td></tr><tr><td>50</td><td>891</td><td>769</td><td>615</td><td>464</td><td>336</td><td>273</td><td>237</td><td>179</td></tr><tr><td>100</td><td>864</td><td>727</td><td>569</td><td>421</td><td>301</td><td>243</td><td>211</td><td>158</td></tr><tr><td>300</td><td>811</td><td>657</td><td>497</td><td>358</td><td>251</td><td>202</td><td>175</td><td>131</td></tr><tr><td>500</td><td>783</td><td>624</td><td>465</td><td>332</td><td>231</td><td>185</td><td>160</td><td>121</td></tr><tr><td>1000</td><td>744</td><td>579</td><td>424</td><td>298</td><td>206</td><td>165</td><td>143</td><td>108</td></tr><tr><td>2000</td><td>703</td><td>535</td><td>385</td><td>268</td><td>184</td><td>147</td><td>127</td><td>97</td></tr></table>

# 3.3.1.2 横向取样不同温度的持久性能见表3-6。

表3-6  

<table><tr><td>θ/°C</td><td>σ/MPa</td><td>t/h</td></tr><tr><td>760</td><td>725</td><td>39~47</td></tr><tr><td>980</td><td>235</td><td>36~65</td></tr></table>

3.3.1.3 不同温度的缺口 $(K_{\mathrm{t}} = 3)$ 持久性能见表3-7。

表3-7[1]  

<table><tr><td rowspan="2">试验时 间/h</td><td rowspan="2">试样 状态</td><td colspan="3">σ/MPa</td></tr><tr><td>760C</td><td>850C</td><td>980C</td></tr><tr><td>200</td><td>未断</td><td>840</td><td>570</td><td>250</td></tr></table>

图片摘要：该图主要展示 3 7[1]。
![](images/bcf80c236d91accf9f7af40875e34bcb6c08dd704ea86d750162996fdbb68c7b.jpg)  
图3-3DZ125L合金的持久应力-寿命曲线[1]

3.3.1.4 持久应力-寿命曲线见图3-3。  
3.3.1.5 热强参数综合曲线见图3-4。  
3.3.2 高温蠕变性能  
3.3.2.1 不同温度的蠕变强度见表3-8。  
3.3.2.2 不同温度的 $0.1\% ,0.2\%$ 和 $0.5\%$ 应变时的蠕变应力-寿命曲线见图3-5～图3-7。

图片摘要：该图主要展示 3 3DZ125L合金的持久应力 寿命曲线[1]。
![](images/f13ad5c36118f84f1bd18e724db1181ac16055af960ee400d770f36ea8febabc.jpg)

热强参数综合方程(G-D)：

$$
\lg \sigma = a _ {0} + a _ {1} P + a _ {2} P ^ {2} + a _ {3} P ^ {3}
$$

$$
\text {式 中}: P = T (\lg t + 2 0. 5) / 1 0 ^ {5} \quad T = (9 \times \theta / 5 + 3 2) + 4 6 0
$$

$$
a _ {0} = - 1 5. 9 6 8 8 9 a _ {1} = 1 1 9. 4 0 9 1 2
$$

$$
a _ {2} = - 2 4 1. 3 3 8 0 1 a _ {3} = 1 5 2. 9 8 8 5
$$

标准差：0.01454 相关系数：0.99725

图3-4DZ125L合金热强参数综合曲线[1]

图片摘要：该图主要展示 3 4DZ125L合金热强参数综合曲线[1]。
![](images/681d7eea0007a228532835d0cdef0b12b58f5de486f36a0fdd2f1483660d4292.jpg)  
图3-5DZ125L合金不同温度 $0.1\%$ 塑性应变时蠕变应力-寿命曲线

# 3.4 疲劳性能

# 3.4.1 高周疲劳

3.4.1.1 760C和900C轴向光滑疲劳性能见表3-9，其 $S - N$ 曲线见图3-8和图3-9。

表3-8  

<table><tr><td rowspan="2">试验时间/h</td><td rowspan="2">εp/%</td><td colspan="3">σ/MPa</td><td rowspan="2">试验时间/h</td><td rowspan="2">εp/%</td><td colspan="3">σ/MPa</td></tr><tr><td>750C</td><td>850C</td><td>950C</td><td>750C</td><td>850C</td><td>950C</td></tr><tr><td rowspan="3">10</td><td>0.1</td><td>620</td><td>455</td><td>248</td><td>100</td><td>0.5</td><td>588</td><td>444</td><td>209</td></tr><tr><td>0.2</td><td>632</td><td>490</td><td>262</td><td rowspan="3">300</td><td>0.1</td><td>522</td><td>316</td><td>154</td></tr><tr><td>0.5</td><td>676</td><td>587</td><td>370</td><td>0.2</td><td>540</td><td>353</td><td>150</td></tr><tr><td rowspan="3">30</td><td>0.1</td><td>585</td><td>395</td><td>206</td><td>0.5</td><td>569</td><td>391</td><td>168</td></tr><tr><td>0.2</td><td>598</td><td>443</td><td>227</td><td rowspan="3">500</td><td>0.1</td><td>498</td><td>299</td><td>142</td></tr><tr><td>0.5</td><td>619</td><td>515</td><td>274</td><td>0.2</td><td>522</td><td>338</td><td>150</td></tr><tr><td rowspan="3">50</td><td>0.1</td><td>570</td><td>384</td><td>190</td><td>0.5</td><td>562</td><td>366</td><td>153</td></tr><tr><td>0.2</td><td>586</td><td>424</td><td>213</td><td rowspan="3">1000</td><td>0.1</td><td>490</td><td>280</td><td>124</td></tr><tr><td>0.5</td><td>601</td><td>487</td><td>247</td><td>0.2</td><td>501</td><td>315</td><td>128</td></tr><tr><td rowspan="2">100</td><td>0.1</td><td>549</td><td>352</td><td>168</td><td>0.5</td><td>551</td><td>341</td><td>136</td></tr><tr><td>0.2</td><td>572</td><td>391</td><td>195</td><td></td><td></td><td></td><td></td><td></td></tr></table>

图片摘要：该图主要展示 3 8。
![](images/cbaa09c3172ca0565681440165ef98d5fe2b1215f6b74c555ec751d1b6710e3d.jpg)  
图3-6DZ125L合金不同温度 $0.2\%$ 塑性应变时蠕变应力-寿命曲线[1]

图片摘要：该图主要展示 3 6DZ125L合金不同温度 塑性应变时蠕变应力 寿命曲线[1]。
![](images/7dfe008fce1036054de84949a741d79b0f605aeaf15462bf11b7dc748e691069.jpg)  
图3-7DZ125L合金不同温度 $0.5\%$ 塑性应变时蠕变应力-寿命曲线[1]

表3-9[1]  

<table><tr><td colspan="3">材料品种</td><td colspan="2">定向凝固试棒</td><td colspan="4">加载方式</td><td colspan="2">拉压</td></tr><tr><td colspan="3">材料规格</td><td colspan="2">d18mm×180mm</td><td colspan="4">应力比</td><td colspan="2">-</td></tr><tr><td colspan="3">取样方向</td><td colspan="2">纵向</td><td colspan="4">试验转数</td><td colspan="2">5000r/min</td></tr><tr><td colspan="3">试样尺寸</td><td colspan="2">d6mm</td><td colspan="4">试验环境</td><td colspan="2">空气</td></tr><tr><td rowspan="2">θ/C</td><td rowspan="2">K1</td><td rowspan="2">R</td><td colspan="8">σmax/MPa</td></tr><tr><td>3210周</td><td>24000周</td><td>8.17×104周</td><td>1.55×105周</td><td>3.98×105周</td><td>1.06×106周</td><td colspan="2">&gt;1.0×107周</td></tr><tr><td>760</td><td>1</td><td>-1</td><td>600</td><td>550</td><td>450</td><td>430</td><td>400</td><td>320</td><td colspan="2">300</td></tr><tr><td rowspan="2">θ/C</td><td rowspan="2">Kc</td><td rowspan="2">R</td><td colspan="8">σmax/MPa</td></tr><tr><td>1.69×104周</td><td>4.08×104周</td><td>9.73×104周</td><td>3.90×105周</td><td>7.6×106周</td><td colspan="3">&gt;1.0×107周</td></tr><tr><td>900</td><td>1</td><td>0</td><td>800</td><td>700</td><td>600</td><td>500</td><td>450</td><td colspan="3">430</td></tr></table>

图片摘要：该图主要展示 3 9[1]。
![](images/4074dd55a2e063015c9659a6c5e4da0a42a8e6084f16fdea6b2da56b6a17f1e6.jpg)  
图3-8DZ125L合金纵向取样760C轴向光滑疲劳 $S - N$ 曲线 $(R = -1)^{[1]}$

图片摘要：该图主要展示 3 8DZ125L合金纵向取样760C轴向光滑疲劳 曲线。
![](images/8a9d0a17af13ac1dcc9ffcb27fd2965c9a7ac3e5783f9e7bf99a3b7db0bfae8e.jpg)  
图3-9DZ125L合金纵向取样 $900\mathrm{C}$ 轴向光滑疲劳 $S - N$ -曲线 $(R = 0)^{[1]}$

# 3.4.2 低周疲劳

# 3.4.2.1 800C低周疲劳性能见表3-10。

表3-10  

<table><tr><td rowspan="2">θ/C</td><td colspan="4">稳态迟滞回线特征值</td><td></td><td rowspan="2" colspan="2">2Nt/周</td></tr><tr><td>Δε1/2/%</td><td>Δεc/2/%</td><td colspan="2">Δεp/2/%</td><td>Δσ/2/MPa</td></tr><tr><td rowspan="12">800</td><td>0.659</td><td>0.659</td><td colspan="2">-</td><td>656</td><td colspan="2">13618</td></tr><tr><td>0.631</td><td>0.631</td><td colspan="2">-</td><td>626</td><td colspan="2">30890</td></tr><tr><td>0.561</td><td>0.561</td><td colspan="2">-</td><td>558</td><td colspan="2">79750</td></tr><tr><td>0.844</td><td>0.820</td><td colspan="2">0.024</td><td>821</td><td colspan="2">1652</td></tr><tr><td>0.850</td><td>0.827</td><td colspan="2">0.023</td><td>820</td><td colspan="2">2164</td></tr><tr><td>0.710</td><td>0.702</td><td colspan="2">0.008</td><td>693</td><td colspan="2">4916</td></tr><tr><td>0.770</td><td>0.750</td><td colspan="2">0.020</td><td>755</td><td colspan="2">2440</td></tr><tr><td>0.959</td><td>0.895</td><td colspan="2">0.064</td><td>893</td><td colspan="2">562</td></tr><tr><td>1.003</td><td>0.900</td><td colspan="2">0.103</td><td>906</td><td colspan="2">128</td></tr><tr><td rowspan="2">应变疲劳参数</td><td>σ1&#x27;/MPa</td><td>b</td><td>ε1&#x27;/%</td><td>c</td><td>K&#x27;/MPa</td><td>n&#x27;</td></tr><tr><td>1420</td><td>-0.0795</td><td>3.357</td><td>-0.6702</td><td>1940</td><td>0.1070</td></tr><tr><td>曲线的数学表达式</td><td colspan="6">Δεi/2=(σi&#x27;/E)(2Ni)2+εi&#x27;(2Ni)c, (E=100GPa)Δσ/2=K&#x27;(Δεp/2)n&#x27;</td></tr></table>

# 3.5 弹性性能

# 3.5.1 弹性模量

# 3.5.1.1 静弹性模量见表3-11。

表3-11[1]  

<table><tr><td>θ/C</td><td>室温</td><td>700</td><td>760</td><td>800</td><td>850</td><td>900</td><td>980</td><td>1050</td></tr><tr><td>E/GPa</td><td>133</td><td>106.3</td><td>103.6</td><td>97.6</td><td>97.3</td><td>90.4</td><td>82.9</td><td>72.4</td></tr></table>

注：用静态拉伸法测定。

# 3.5.1.2 动弹性模量见表3-12。

表3-12  

<table><tr><td>θ/°C</td><td>室温</td><td>100</td><td>200</td><td>300</td><td>400</td><td>500</td><td>600</td><td>700</td><td>800</td><td>900</td><td>1000</td><td>1050</td></tr><tr><td>ED/GPa</td><td>129</td><td>127</td><td>125</td><td>122</td><td>118</td><td>114</td><td>110</td><td>106</td><td>100</td><td>94</td><td>85</td><td>80</td></tr></table>

注：用声频共振法测定。

# 3.5.1.3 不同取向的弹性模量

见表3-13。

表3-13[2]  

<table><tr><td colspan="2">θ/C</td><td>室温</td><td>250</td><td>500</td><td>600</td><td>700</td><td>800</td><td>900</td><td>1000</td></tr><tr><td rowspan="3">E/GPa</td><td>纵向</td><td>141</td><td>132</td><td>130</td><td>129</td><td>118</td><td>117</td><td>113</td><td>98</td></tr><tr><td>横向</td><td>174</td><td>173</td><td>158</td><td>153</td><td>149</td><td>145</td><td>136</td><td>117</td></tr><tr><td>45°</td><td>247</td><td>237</td><td>224</td><td>209</td><td>209</td><td>202</td><td>195</td><td>185</td></tr></table>

注：用激光云纹干涉法测定。所用试件的化学成分中含Ti:2.9%,Al:4.6%。

# 3.5.2 切变模量 见表3-14。

表3-14[2]  

<table><tr><td colspan="2">θ/C</td><td>室温</td><td>250</td><td>500</td><td>600</td><td>700</td><td>800</td><td>900</td><td>1000</td></tr><tr><td rowspan="2">G/GPa</td><td>纵向</td><td>74</td><td>73</td><td>67</td><td>64</td><td>62</td><td>60</td><td>55</td><td>46</td></tr><tr><td>横向</td><td>106</td><td>97</td><td>92</td><td>81</td><td>80</td><td>77</td><td>75</td><td>74</td></tr></table>

注：同表3-13。

# 3.5.3 泊松比 见表3-15。

表3-15[2]  

<table><tr><td colspan="2">θ/C</td><td>室温</td><td>250</td><td>500</td><td>600</td><td>700</td><td>800</td><td>900</td><td>1000</td></tr><tr><td rowspan="3">μ</td><td>纵向</td><td>0.43</td><td>0.45</td><td>0.46</td><td>0.48</td><td>0.50</td><td>0.50</td><td>0.51</td><td>0.52</td></tr><tr><td>横向</td><td>0.17</td><td>0.18</td><td>0.18</td><td>0.19</td><td>0.20</td><td>0.21</td><td>0.24</td><td>0.28</td></tr><tr><td>45°</td><td>0.53</td><td>0.59</td><td>0.56</td><td>0.57</td><td>0.63</td><td>0.62</td><td>0.61</td><td>0.62</td></tr></table>

注：同表3-13。

# 4 组织结构

# 4.1 相变温度

# 4.2 时间-温度-组织转变曲线

4.3 合金组织结构 合金在铸态下显微组织的特征是: 在 $\gamma$ 固溶体上弥散分布 $\gamma'$ 沉淀相, 在枝晶和枝晶间, 含有占合金体积 $5\% \sim 6\%$ 的 $\gamma + \gamma'$ 共晶相, 有块状和条状的碳化物, $\gamma'$ 相是合金的主要强化相, 约占合金重量的 $60\%$ 。

# 5 工艺性能与要求

5.1 成形性能 铸造性能良好，用熔模铸造法可铸成定向凝固涡轮叶片。  
5.2 焊接性能 可进行真空钎焊。  
5.3 零件热处理工艺 无余量叶片应在真空或保护气氛下进行，规范为 $1220\mathrm{C} \pm 10^{\circ}\mathrm{C}, 2\mathrm{h}$ ，氩冷 $+1080\mathrm{C} \pm 10\mathrm{C}, 4\mathrm{h}$ ，氩冷 $+900\mathrm{C} \pm 10\mathrm{C}, 16\mathrm{h}$ ，氩冷  
5.4 表面处理工艺 可采用低压气相渗铝或气相沉积工艺。

5.5 切削加工与磨削性能 无特殊要求。

# 6 功能考核试验

# 7 使用建议

选用。

# 参考文献

1 中国科学院金属研究所.DZ125L定向凝固高温合金.2001

编写郑志朱耀宵

审稿 郭建亭 韩希鹏

# DD3

# 1 概述

DD3是我国第一代镍基单晶高温合金。成分较简单，不含稀缺贵重元素，成本较低，中、高温性能良好。与国外第一代单晶合金PWA1480比较，力学性能相当，密度较小，成本较低，但抗高温氧化和耐热腐蚀性能较差。与成分相近的定向凝固DZ3合金相比，760C100h的持久强度高约 $39\mathrm{MPa}$ ；1040C100h的持久强度高约 $39\mathrm{MPa}^{[3]}$ 。该合金还具有优越的抗热疲劳性能，组织稳定性好。适合于制作1040C以下工作的燃气涡轮转子叶片和在 $1100^{\circ}\mathrm{C}$ 以下工作的导向叶片。

1.1 材料牌号 DD3。  
1.2 相近牌号  
1.3 材料的技术标准 Q/6S 366-1990《DD3合金锭》（北京航空材料研究所）。  
1.4 化学成分 见表1-1。

0

表1-1  

<table><tr><td>C</td><td>Cr</td><td colspan="2">Ni</td><td colspan="2">Co</td><td colspan="2">W</td><td colspan="2">Mo</td><td colspan="2">Al</td><td>Ti</td></tr><tr><td>≤0.010</td><td>9.0~10.0</td><td colspan="2">余</td><td colspan="2">4.5~5.5</td><td colspan="2">5.0~6.0</td><td colspan="2">3.5~4.5</td><td colspan="2">5.5~6.2</td><td>1.7~2.4</td></tr><tr><td>Fe</td><td>B</td><td>Zr</td><td colspan="2">Mn</td><td colspan="2">Si</td><td colspan="2">P</td><td>S</td><td colspan="2">Cu</td><td>Mg</td></tr><tr><td>≤0.5</td><td>≤0.0050</td><td>≤0.0075</td><td colspan="2">≤0.2</td><td colspan="2">≤0.2</td><td colspan="2">≤0.010</td><td>≤0.0020</td><td colspan="2">≤0.10</td><td>≤0.0030</td></tr><tr><td>Ag</td><td>Pb</td><td colspan="2">Sb</td><td colspan="2">Bi</td><td colspan="2">Sn</td><td colspan="2">As</td><td colspan="2">[O]</td><td>[N]</td></tr><tr><td>≤0.0005</td><td>≤0.0005</td><td colspan="2">≤0.0010</td><td colspan="2">≤0.00005</td><td colspan="2">≤0.0010</td><td colspan="2">≤0.0010</td><td colspan="2">≤0.0010</td><td>≤0.0012</td></tr></table>

1.5 热处理制度 1250C,4h,空冷+870C,32h,空冷。  
1.6 品种规格与供应状态 直径 $70\sim 90\mathrm{mm}$ 的母合金锭，铸态供应。  
1.7 熔炼与铸造工艺 真空感应炉熔炼母合金，真空感应炉重熔，采用熔模精密铸造法和定向凝固螺旋引晶法或籽晶法制造单晶零件或试板。  
1.8 应用概况与特殊要求 用该合金制成了各种类型的实心和空心涡轮叶片，其中一种叶片在发动机上挂片试车逾 $1000\mathrm{h}$ ，情况良好。已生产了十几台航空发动机单晶涡轮转子叶片1000余片，进行台架试车，情况正常。叶片使用时需涂PtAl涂层或MCrAlY涂层。

# 2 物理及化学性能

# 2.1 热性能

2.1.1 熔化温度范围 $1328\sim 1376^{\circ}C^{[1]}$

2.1.2 热导率 见表2-1。

表2-1[1]   

<table><tr><td>θ/°C</td><td>100</td><td>200</td><td>300</td><td>500</td><td>600</td><td>700</td><td>800</td><td>900</td><td>1000</td><td>1100</td></tr><tr><td>λ/(W/(m·°C))</td><td>10.19</td><td>11.82</td><td>13.94</td><td>18.07</td><td>20.16</td><td>22.14</td><td>24.62</td><td>27.23</td><td>30.04</td><td>33.24</td></tr></table>

2.1.3 比热容 见表2-2。

表2-2
