Repository: C-zj02/CFD-claw

<div align="center">

**English** | [中文](#中文版) | [Français](README_FR.md) | [Русский](README_RU.md) | [हिन्दी](README_HI.md) | [العربية](README_AR.md) | [Português](README_PT.md)

# 🚀 Claude Code Python

**A Complete Python Reimplementation Based on Real Claude Code Source**

*From TypeScript Source → Rebuilt in Python with ❤️*

***
**🔥 Active Development • New Features Weekly 🔥**

</div>

***

## 🎯 What is This?

**Clawd Code** is a **complete Python rewrite** of Claude Code, based on the **real TypeScript source code**.

File: RAG-data/中国航空材料手册(第2版) 第4卷 钛合金 铜合金001-200.pdf-b4903744-8c00-4256-a6b1-ad96b4ae46a6.md (part 1 of 12)
# 中国航空机械手册

# CHINA AERONAUTICAL MATERIALS HANDBOOK

第4卷

# 钛合金 铜合金

第2版

《中国航空材料手册》编辑委员会编

图片摘要：该图片为文档封面或首页内容，主题与中国航空机械手册相关。
![](images/20275556124ba786836404dc9819a6b514e839e67b44dbc4d49a497e1d71b52a.jpg)

中国标准出版社

# 内容介绍

《中国航空材料手册》（第2版）是我国航空材料领域的一套大型工具书，共10卷，约1100万字。本书是其中一卷，包括钛合金和铜合金两篇。本书具有牌号齐全、内容详细的特点。每个牌号都翔实地介绍了材料的化学、物理及力学性能，并给出了详细数据。本书是从事航空航天设计及材料研究的工程技术人员的重要技术资料。

# 图书在版编目（CIP）数据

中国航空材料手册．第4卷，钛合金、铜合金/《中国航空材料手册》编辑委员会编．—2版．—北京：中国标准出版社，2001

ISBN 7-5066-2386-2

I.中…Ⅱ.中…Ⅲ. $①$ 钛合金-航空材料-中国手册 $②$ 铜合金-航空材料-中国-手册 IV.V25-62

中国版本图书馆CIP数据核字（2001）第00431号

中国标准出版社出版

北京复兴门外三里河北街16号

邮政编码：100045

电话：68523946 68517548

中国标准出版社秦皇岛印刷厂印刷

新华书店北京发行所发行 各地新华书店经售

\*

开本 $880\times 1230$ 1/16 印张 $33\%$ 字数985千字

2002年1月第2版 2002年1月第2次印刷

\*

印数1—1600 定价85.00元

网址 www.bzcbs.com

版权专有 侵权必究

举报电话：（010）68533533

图片摘要：该图片与有 9 东 原 村；米成展航空工 材料先行这部分内容相关。
![](images/23cbc1e0de716e8a262d95360da0767f142a5c16df84ac36762244d31029aeae.jpg)

图片摘要：该图片与有 9 东 原 村；米成展航空工 材料先行这部分内容相关。
![](images/65bfe00a0e5484081a946aeb7cd602f252f2cf62fb8ca9e62727a9af6e684c87.jpg)

有 9 东 原 村

华

# 米成展航空工 材料先行

品東

# 发展高科技

新材料

宋健

二

图片摘要：该图片与发展材料工程；振航空工这部分内容相关。
![](images/73ffa4c8e0b0e85fcd6907ebab4ad620f215a557bc63cdf42263f00a60c9703b.jpg)  
文祥

发展材料工程

振航空工

刘 伟

二00年七月

# 概登材料科学高峰

# 加速航空工业发展

# 张彦仲

二〇〇年七月十日

# 顾问委员会

主任委员 师昌绪

委员王淀佐关桥刘大响刘多朴

（按姓氏笔画排序） 李恒德 周廉 高镇同 张立同

顾诵芬 傅恒志 曹春晓

# 总编辑委员会

主任委员 颜鸣皋

常务副主任委员 刘伯操

副主任委员 吴世平 华俊 徐炳仑 李成功

曾凡昌 吴学仁 周利珊 李金桂

黄炳印 刘国普

委员马济民 史伟琪刘颖 刘静安

（按姓氏笔画排序） 仲增墉 曲选辉 李志广 肖为国

汪武祥 余应梅 邹小英 陈荣章

陈润斋 郑瑞琪 赵进 赵广文

赵振业 张凤翻 张茂松 张绍维

张洪雁 姚俊臣 骆兴正 费洪柱

章怡宁 高莹 冠开昌 曹寿德

韩雅芳 谢永琴 戴圣龙 戴永耀

常 务 编 辑 赵进 朱之荪

# 第2版序言

材料科学与工程是现代科学技术的重要领域，航空材料则处于材料科学与工程中最富有挑战性的研究前沿，是决定航空产品技术水平和发展的关键因素之一。

航空产品设计和制造技术的先进性在很大程度上取决于航空材料的水平，因此，航空材料是发展航空工业技术的物质基础和先导。从近百年的航空技术发展史中可以清楚地看出，新型高性能飞机、发动机和机载设备对材料提出越来越高的要求，推动着航空材料一代一代地更迭。同时，各种高性能材料的相继出现及相关热工艺、测试技术的进步，又引发了新的设计思想、设计方案并使其变为现实。如此，相互促进发展，构成了一部绚丽多彩的航空技术发展史。

为适应我国航空工业自行设计、研制航空产品的需要，在原中国航空工业部的领导下，于1988年编写出版了《中国航空材料手册》第1版。它出版发行迄今已有十几年了，“七五”至“九五”期间我国航空技术与航空材料技术有了迅猛的发展，在航空材料领域取得了一批重要成果，达到了一个新的水平。

20世纪80年代以来，疲劳耐久性，特别是损伤容限设计等新的设计思想和设计方法引入我国飞机、发动机的设计规范。与此同时，为进行结构设计开展了大量的航空材料性能与测试技术的研究，取得了一批非常宝贵的结构材料的静力、疲劳、裂纹扩展、断裂、蠕变、腐蚀及热暴露等性能参数。

以高新技术与多学科交叉为特征的航空材料技术，为满足航空产品的设计、制造、使用和维护提出的更新、更高的要求，在第1版《中国航空材料手册》的基础上进行了补充、完善、提高，编写出版体现我国航空材料最新研究应用成果和水平的第2版《中国航空材料手册》。

第2版《中国航空材料手册》是一部集先进性、综合性、可靠性与实用性于一体的大型工具书，分10卷21篇，共收入2188个材料牌号，其中新增材料牌号595个，较第1版《手册》增幅达 $25\%$ 。这是国家投入巨大的人力和财力，是航空工业系统和材料工业部门、中国科学院及有关高等院校的材料科技工作者几十年潜心研究的结晶，是我国飞机、发动机和机载设备设计师、制造工程师几十年来进行精心选材和应用的结果，也是高新技术研究发展的重要成果。

本《手册》的先进性是指它收录了我国几十年来研究成功的各种新型航空材料，如超高强度结构钢、新型不锈钢、铝合金、钛合金、变形高温合金、铸造高温合金（含定向凝固和单晶合金）、粉末合金、先进复合材料、高性能聚合物材料，以及某些带有发展方向性的和应用前景的新型功能材料，如形状记忆合金、非晶态软磁合金、超导材料等。

本《手册》的综合性是指它不仅包括了飞机机体、发动机、机载设备等所用的新材料，还包括了高性能的金属材料、有机和无机非金属材料；既有结构材料，又有功能材料，既有材料的物理、化学性能数据，又有材料和零部件的热、冷加工的工艺性能数据，可使读者获得对每项材料有比较全面、完整的了解。本《手册》还新增了镀覆层与防锈材料篇。

本《手册》的可靠性是指它给出的材料性能数据真实、可靠，是经过严格处理与核实的，其中多数取之于有关科研、生产、使用、维护单位的经过实践检验的数据。对一些重要的结构材料给出了平均值、标准差、变异系数、子样数和设计许用值，对某些关键结构材料还给出了A基值、B基值。

本《手册》的实用性是指按材料牌号给出了技术标准、品种规格、供应状态、应用概况和生产、使用中应注意的事项等，对合理选用材料富有参考价值。它的实用性还体现在本《手册》不仅可供航空产品设计研制人员使用，还可供从事科研、生产、维修人员使用。对航天、兵器、船舶、汽车、仪器仪表、机械制造，以及冶金、化工、石油、建材、轻工、纺织等部门的工程技术人员也有重要参考价值，还可供有关高等院校的广大师生在教学中参考。

第2版《手册》的编撰工作，是在中国人民解放军总装备部、国防科学技术工业委员会、中国航空工业第一集团公司和第二集团公司的领导下进行的，得到了航空工业系统和有关材料工业部门厂所、院校及中国科学院有关院所的大力支持，在此表示诚挚的谢意。

由于材料科学正处在蓬勃发展之中，加之编者的水平所限，不足之处在所难免，恳切期望广大读者予以批评指正。

编者

2001年6月

# 第1板序言

材料是现代科学技术发展和国民经济建设的重要支柱。航空材料已成为材料科学中富有开拓性的一个独立分支，是航空工业现代化的物质基础，是航空工业发展速度的决定性因素之一。

航空材料集中了材料科学的精华，反映着一个国家科学技术和基础工业的综合水平，并推动整个材料科学与工业的发展，是航空产品不断改进、更新、优质和稳定生产的可靠保证。

航空材料与航空产品设计和制造的关系十分密切。新型高性能飞机和发动机的设计和制造，对材料的要求越来越高，从而推动着航空材料的发展。同时，各种新型材料的出现和工艺、测试技术的进步，又促进了新的设计方案的实现和制造技术的变革。例如，根据发动机原理，只有在增压比和涡轮前温度相匹配提高的条件下，才能获得发动机的最大单位推力，以达到提高推力和降低燃油消耗的目的。这一事实促进高温合金不断发展及钛合金的扩大应用。最终导致定向凝固及单晶合金叶片、粉末冶金涡轮盘及性能更好的钛合金等新材料、新工艺的诞生，从而为高推重比发动机的研制成功奠定了基础。

减轻结构重量对于航空产品具有特殊的意义，既可增加飞机运载能力，提高机动性能，加大航程，又可减少燃油或推进剂的消耗。比强度 $(\sigma_{\mathrm{b}} / \rho)$ 和比刚度 $(E / \rho)$ 是衡量航空结构材料力学性能的一种重要指标。高强度铝合金、钛合金、铝锂合金以及先进复合材料在飞机上的应用，对减轻结构重量，提高性能具有明显效果。复合材料将更多地应用于飞机次受力构件，并逐步扩大应用到承力构件上，尚需要继续研究解决许多新课题。透明材料及工艺研究将为崭新的圆弧风挡座舱结构提供可靠的依据。高性能的新型燃料及润滑材料的开发，从另一角度显著提高飞机的效率。

航空零、部件的设计已逐步推行“损伤容限设计准则”，要求

提供断裂韧性、裂纹扩展速率以及模拟使用条件下的疲劳与断裂等数据。

长期以来，我国一直沿用苏联的《航空材料手册》，早已不能满足上述各项要求，远不适应航空工业发展的形势。这给设计、生产、使用和维护带来不少困难，迫切需要一部比较系统、完整的我国自己的航空材料手册。因此，编写本手册就成为航空工业发展的当务之急。

30多年来，随着航空工业的发展，航空材料研究和生产的进展也是很快的。在中国科学院和各材料工业部门所属研究院、所、工厂、高等院校等广大科研工作者的共同努力下，航空材料逐步实现了国产化、系列化，目前已基本上满足了各种型号飞机及其他航空器对材料的要求，达到了航空材料基本立足于国内的目的，走出了一条自力更生发展航空材料的道路。在长期研究、生产、使用过程中，积累了丰富的经验和大量的珍贵数据，为编写《中国航空材料手册》，打下了坚实的基础。

在航空工业部的领导下，《手册》的编写工作得到了中国科学院、冶金工业部、有色金属总公司、化学工业部、石油化工总公司、轻工业部、纺织工业部、建筑材料工业局及其所属研究院、所、工厂、高等院校等单位的大力支持。参加编辑委员会工作或承担编写任务的有各方面经验丰富的专家，提供数据、资料的单位达300多个，参加人员共有1100多人。《手册》中选录了1789个牌号的材料，其中金属材料713个，非金属材料1076个，分7卷20篇，是一部大型的、综合性的实用工具书。它的编成和出版是全国各材料工业部门大协作的结果，是航空材料系统广大科技人员和工人多年辛勤劳动的结晶。

本《手册》有以下几个特点：

1.先进性《手册》选录了近年来我国研制的钛合金、先进复合材料、定向凝固和单晶合金、粉末冶金等新型材料，以及某些带有发展方向的、有一定研究成果的新材料，如形状记忆合金、非晶态软磁合金、超导电材料等。列入了各科研、生产和使用单位近年来测定的各种持久、蠕变、疲劳断裂、应力腐蚀以及接近使用条件的各种模拟试验性能的大量数据，在一定程度上反映了我国航空材料研究的成就和已达到的水平。

《手册》的编写格式统一，采用数字编码，便于计算机存贮与检索。

2. 综合性 包括了金属材料、有机和无机非金属材料，既有结构材料，又有功能材料；既有物理、化学、力学性能数据，又有工艺、组织结构方面的参数和扼要描述。  
3. 可靠性 所选录的数据大部分是有关科研、生产、使用单位测定和提供的, 并且经过严格处理和核算。重要结构材料的拉伸强度性能还提供了 A、B 基值, 为设计提供了许用值。  
4.实用性按材料牌号给出了技术标准、品种规格、供应状态、应用概况和生产、使用中应注意的事项等，是一部带有标准性质的实用工具书。它不仅可供航空产品设计人员、还可供有关科研、生产和维修人员使用，并对汽车、燃气轮机、船舶、机械、仪表制造业，以及石油、化工、轻工、建材、纺织各有关部门也有重要的参考价值。

编写如此重要和内容广泛的《中国航空材料手册》还是第一次，缺乏经验，难免会出现不足之处，诚请各界广大读者批评指正，以期在增刊和再版时使它更完善，更富有实用价值。

《手册》在编写过程中，承蒙各有关单位的支持，积极提供研究报告、准确的数据、曲线、图表、资料等，在此谨向各有关单位和个人表示深切的谢意。

# 编写说明

《中国航空材料手册》(第2版)分10卷21篇，包括结构钢、不锈钢；变形高温合金、铸造高温合金；铝合金、镁合金；钛合金、铜合金；粉末冶金材料、精密合金与功能材料；复合材料、胶粘剂；塑料、透明材料、绝缘材料；橡胶、密封剂；涂料、镀覆层与防锈材料；燃料与润滑材料、纺织材料。共2188个牌号，1100多万字，含大量数据、图表、曲线。《手册》中的数据经过严格处理，对某些重要材料，除了提供指标值和典型数据外，还提供了A、B基值。

# 1 取材原则

纳入《手册》材料的条件是：

（1）已通过鉴定并已在航空上正式使用的材料；  
（2）虽未鉴定(非技术原因)但已在航空上正式使用的材料；  
（3）已通过鉴定，正在或准备在航空上推广应用的材料；  
（4）在航空上用关键材料，数据齐全，相近牌号在国外已有成熟使用经验的材料；  
（5）新研制的带方向性的材料，数据齐全，正在或准备在航空上试用的材料；  
（6）使用中已暴露出严重问题或已有明文规定停用或限用的材料不编入《手册》。

# 2 使用建议

为了合理选用材料，《手册》中给出了每个材料牌号的使用建议，其中“推荐”指综合性能好、有推广使用价值的先进材料；“选用”指在工业产品中已经使用，能满足设计要求的定型材料；“限用”指由于资源、性能等原因只限于某些原有产品，不能用于新设计的工业产品的材料。《手册》同时还给出了使用条件或范围的规定。

# 3 编写格式

《手册》中大部分材料以一个牌号为一个独立编写单元；塑料、橡胶、绝缘材料、涂料、镀覆层与防锈材料及纺织材料，也有以一类材料为一个独立

编写单元的，每个独立编写单元分章、条、款、项进行叙述。

为便于各牌号的材料的技术要求及有关数据进行交流、应用和计算机管理，各牌号的内容采用统一的标题序号编排格式。

金属材料包括结构钢、不锈钢、变形高温合金、铸造高温合金、铝合金、镁合金、钛合金、铜合金、粉末冶金材料、精密合金与功能材料。

《手册》中金属材料各牌号的编排格式如下：

# 1 概述

1.1 材料牌号

1.5 热处理制度

1.2 相近牌号

1.6 品种规格与供应状态

1.3 材料的技术标准

1.7 熔炼与铸造工艺

1.4 化学成分

1.8 应用概况与特殊要求

# 2 物理及化学性能

2.1 热性能

2.4 磁性能

2.2 密度

2.5 化学性能

2.3 电性能

# 3 力学性能

3.1 技术标准规定的性能

3.4 疲劳性能

3.2 室温及各种温度下的力学性能

3.5 弹性性能

3.3 持久和蠕变性能

3.6 断裂性能

# 4 组织结构

4.1 相变温度

4.3 合金组织结构

4.2 时间-温度-组织转变曲线

# 5 工艺性能与要求

5.1 成形性能

5.4 表面处理工艺

5.2 焊接性能

5.5 切削加工与磨削性能

5.3 零件热处理工艺

# 6 功能考核试验

# 7 使用建议

# 参考文献

非金属材料包括复合材料、胶粘剂、塑料、透明材料、绝缘材料、橡胶、密封剂、涂料、镀覆层与防锈材料、燃料与润滑材料、纺织材料。

《手册》中非金属材料各牌号的编排格式如下：

# 1 概述

1.1 牌号及名称

1.5 供应状态

1.2 基本组成

1.6 应用概况

1.3 材料标准

1.7 研制及生产单位

1.4 使用工艺说明书

1.8 鉴定级别及日期

# 2 性能

2.1 物理及化学性能

2.4 工艺性能

2.2 力学性能

2.5 使用性能

2.3 耐环境性能

# 3 使用工艺

4 其他

4.1 包装

4.3 贮存

4.2 运输

4.4 技术安全

5 使用建议

参考文献

# 4 名词术语

《手册》中的名词术语一律采用国家标准，没有国家标准的，则参照《中国航空百科词典》有关术语。

# 5 量的单位与符号

《手册》中各种量的单位与符号按照GB3100～3102—1993规定，单位一律采用国务院公布的法定计量单位。如有必要说明，列于相应篇的绪论之后。

《手册》中“化学成分”、“配比”所用的“%”，凡未注明的均为质量分数。

# 6 单位换算与数值修约

《手册》中的量，由其他单位制换算而来的，在采用法定计量单位后，应适当选择量的单位词头，一般使量的数值处于 $0.1\sim 1000$ 的范围内。

各种测量值或计算值的修约是按照GB/T8170—1987《数值修约规则》进行的。

金属材料力学性能试验数据的修约分别参照航空行业标准HB5143、HB5195、HB5212、HB5214、HB5215的有关规定。

# 7 数据

编入《手册》的各类数据，均注有出处及相关条件，数据统计处理是参照MIL-HDBK-5F（金属材料）和MIL-HDBK-17B(非金属材料)进行的。

《手册》中的数据以下列方式表示：

（1）当试样数 $n$ 为： $3\leqslant n\leqslant 10$ 时，以单一均值表示；  
（2）当 $10 < n < 30$ 时，以均值、最大值及最小值表示；  
（3）当 $n \geq 30$ 时，以均值、标准差及离散系数表示；  
（4）某些重要结构金属材料(高温合金、钛合金、结构钢等)的室温抗拉强度和规定非比例伸长应力，除了标准值(S基值)、典型值外，还给出了A、B基值、 $-3\sigma$ 值，其前提条件是： $n\geqslant 100$ ，并且代表几个批次(或厂家)及10个以上炉次。  
（5）某些重要结构非金属材料(复合材料、结构胶粘剂等)的室温抗拉强度和剪切强度，除了标准值(S基值)、典型值外，还给出了A、B基值，其前提条件是： $n\geqslant 30$ ，并且代表几个批次(或厂家)及5个以上炉次。

# 8图表

《手册》中的图、表一般紧跟条文，图号及表号在每个独立编写单元内是按顺序编写的。曲线图上，不出现实验点者只表明趋势。

钛合金、铜合金常用量的名称、符号及单位表  

<table><tr><td>名 称</td><td>符号</td><td>单位</td><td>名 称</td><td>符号</td><td>单位</td></tr><tr><td rowspan="2">A基值(置信度95%,存活率99%)</td><td rowspan="2">A</td><td rowspan="2">-</td><td>应力腐蚀断裂韧度</td><td>Ktsc</td><td>MPa √m</td></tr><tr><td>理论应力集中系数</td><td>Kt</td><td>-</td></tr><tr><td>艾氏冲击韧性</td><td>aKI</td><td>J</td><td>纵向</td><td>L</td><td>-</td></tr><tr><td>U型缺口试样冲击韧性</td><td>aKU</td><td>kJ/m2</td><td>长度</td><td>l,(L)</td><td>mm</td></tr><tr><td>V型缺口试样冲击韧性</td><td>aKV</td><td>kJ/m2</td><td>退火</td><td>M</td><td>-</td></tr><tr><td rowspan="2">B基值(置信度95%,存活率90%)</td><td rowspan="2">B</td><td rowspan="2">-</td><td>质量,重量</td><td>m</td><td>kg,g,mg,t</td></tr><tr><td>应变速率敏感指数</td><td>m</td><td>-</td></tr><tr><td>宽度</td><td>B</td><td>mm</td><td>样本最大值</td><td>max</td><td>-</td></tr><tr><td>疲劳强度指数</td><td>b</td><td>--</td><td>样本最小值</td><td>min</td><td>-</td></tr><tr><td>弦向</td><td>C</td><td>-</td><td>疲劳寿命</td><td>N</td><td>周</td></tr><tr><td>比热容</td><td>c</td><td>J/(kg·°C)</td><td>中值疲劳寿命</td><td>N50</td><td>周</td></tr><tr><td>疲劳延性指数</td><td>c</td><td>-</td><td>2个95%疲劳寿命</td><td>N95/95</td><td>周</td></tr><tr><td>材料常数</td><td>C,n</td><td>-</td><td>失效反向数</td><td>2N1</td><td>周</td></tr><tr><td>中心裂纹拉伸试样</td><td>CCT</td><td>-</td><td>样本大小</td><td>n</td><td>-</td></tr><tr><td>紧凑拉伸试样</td><td>CT</td><td>-</td><td>循环应变硬化指数</td><td>n'</td><td>-</td></tr><tr><td>变异系数</td><td>CV</td><td>-</td><td>单点正拉强度</td><td>Pb</td><td>N/点</td></tr><tr><td>弯芯直径</td><td>D</td><td>mm</td><td>电极压力</td><td>Pj</td><td>N</td></tr><tr><td>焊嘴直径</td><td>Ds</td><td>mm</td><td>设计载荷</td><td>Paj</td><td>kN,N</td></tr><tr><td>冷镦比</td><td>Dt/D0</td><td>-</td><td>单点剪切强度</td><td>Pt</td><td>N/点</td></tr><tr><td>细节疲劳额定强度</td><td>DFR</td><td>MPa</td><td>气体流量</td><td>Q</td><td>L/min</td></tr><tr><td>直径</td><td>d</td><td>mm</td><td>背面气体流量</td><td>Qb</td><td>L/min</td></tr><tr><td>钨极直径</td><td>dw</td><td>mm</td><td>半径</td><td>R</td><td>mm</td></tr><tr><td>疲劳裂纹扩展速率</td><td>da/dN</td><td>mm/周</td><td>曲率半径</td><td>R</td><td>mm</td></tr><tr><td>弹性模量(静态)</td><td>E</td><td>GPa</td><td>应力比</td><td>R</td><td>-</td></tr><tr><td>压缩弹性模量</td><td>Ec</td><td>GPa</td><td>径向</td><td>R</td><td>-</td></tr><tr><td>弹性模量(动态)</td><td>Ed</td><td>GPa</td><td>热加工</td><td>R</td><td>-</td></tr><tr><td>热电势</td><td>e</td><td>mV</td><td>表面粗糙度</td><td>Ra</td><td>μm</td></tr><tr><td>边距与孔径之比</td><td>e/D</td><td>-</td><td>S基值(技术标准规定值)</td><td>S</td><td>-</td></tr><tr><td>频率</td><td>f</td><td>Hz</td><td></td><td></td><td></td></tr><tr><td>切变模量</td><td>G</td><td>GPa</td><td>面积</td><td>S</td><td>cm2,mm2</td></tr><tr><td>电导率</td><td>g</td><td>%IACS</td><td>短横向</td><td>ST</td><td>-</td></tr><tr><td>磁场强度</td><td>H</td><td>A/m</td><td>固溶处理</td><td>ST</td><td>-</td></tr><tr><td>布氏硬度</td><td>HBS</td><td>-</td><td>固溶时效</td><td>STA</td><td>-</td></tr><tr><td>热等静压处理</td><td>HIP</td><td>-</td><td>样本标准差</td><td>s</td><td>-</td></tr><tr><td rowspan="2">洛氏硬度</td><td rowspan="2">HRB、HRC、HRF、HRM、HR·30T</td><td rowspan="2">-</td><td>横向</td><td>T</td><td>-</td></tr><tr><td>居里点</td><td>Tc</td><td>°C</td></tr><tr><td>肖氏硬度</td><td>HS</td><td>-</td><td>时间</td><td>t</td><td>h,min,s</td></tr><tr><td>维氏硬度(显微硬度)</td><td>HV</td><td>-</td><td>通电时间</td><td>th</td><td>s</td></tr><tr><td>高度</td><td>h,(H)</td><td>mm</td><td>通电时间间隔</td><td>ts</td><td>s</td></tr><tr><td>焊接电流</td><td>I</td><td>A</td><td>电弧电压</td><td>U</td><td>V</td></tr><tr><td>加载系数</td><td>K</td><td>-</td><td>体积</td><td>V</td><td>cm3,L</td></tr><tr><td>循环强度系数</td><td>K'</td><td>MPa</td><td>焊接速度</td><td>v</td><td>m/min,m/h</td></tr><tr><td>平面应力断裂韧度</td><td>Kc</td><td>MPa√m</td><td>质量分数</td><td>w</td><td>%</td></tr><tr><td>平面应变断裂韧度</td><td>K1c</td><td>MPa√m</td><td>样本均值</td><td>X</td><td>-</td></tr><tr><td>冷作硬化</td><td>Y</td><td>-</td><td rowspan="2">斜率取0.85时割线屈服极限</td><td>σ0.85</td><td>MPa</td></tr><tr><td>晶粒尺寸</td><td>Z</td><td>mm</td><td></td><td></td></tr><tr><td>弯曲角</td><td>α</td><td>(°)</td><td>应力幅</td><td>σs</td><td>MPa</td></tr><tr><td>线膨胀系数</td><td>α1</td><td>10-6C-1</td><td>抗拉强度</td><td>σb</td><td>MPa</td></tr><tr><td>电阻温度系数</td><td>αR</td><td>°C-1</td><td>抗压强度</td><td>σbc</td><td>MPa</td></tr><tr><td>平面角</td><td>α,β</td><td>(°)</td><td>缺口抗拉强度</td><td>σbH</td><td>MPa</td></tr><tr><td>应力强度因子范围</td><td>ΔK</td><td>MPa√m</td><td>缺口敏感系数</td><td>σbH/σb</td><td>-</td></tr><tr><td>应力强度因子门槛值</td><td>ΔKth</td><td>MPa√m</td><td>承载强度</td><td>σbru</td><td>MPa</td></tr><tr><td>弹性应变范围</td><td>Δεe</td><td>%</td><td>承载屈服强度</td><td>σbry</td><td>MPa</td></tr><tr><td>塑性应变范围</td><td>Δεp</td><td>%</td><td>疲劳极限</td><td>σD</td><td>MPa</td></tr><tr><td>总应变范围</td><td>Δεt</td><td>%</td><td>弹性极限</td><td>σe</td><td>MPa</td></tr><tr><td rowspan="3">应力范围</td><td rowspan="3">Δσ</td><td rowspan="3">MPa</td><td>疲劳强度系数</td><td>σf</td><td>MPa</td></tr><tr><td>线材打结强度</td><td>σj</td><td>MPa</td></tr><tr><td>平均应力</td><td>σm</td><td>MPa</td></tr><tr><td>厚度,壁厚</td><td>δ</td><td>mm</td><td>最大应力</td><td>σmax, (τmax)</td><td>MPa</td></tr><tr><td rowspan="3">断后伸长率</td><td rowspan="3">δ,δ5,δ10,δ25(L0=25mm),δ50(L0=50mm)</td><td rowspan="3">%</td><td>最小应力</td><td>σmin, (τmin)</td><td>MPa</td></tr><tr><td>比例极限</td><td>σP</td><td>MPa</td></tr><tr><td>规定非比例伸长应力</td><td>σP0.001, σP0.002, σP0.005, σP0.01, σP0.1, σP0.2</td><td>MPa</td></tr><tr><td>应变率</td><td>ε</td><td>%,mm/mm</td><td>规定非比例压缩应力</td><td>σPc0.1, σPc0.2</td><td>MPa</td></tr><tr><td>塑性应变</td><td>εp</td><td>%,mm/mm</td><td>真实应力</td><td>σR</td><td>MPa</td></tr><tr><td>初始应变速率</td><td>ε0</td><td>s-1</td><td>屈服点</td><td>σs</td><td>MPa</td></tr><tr><td>疲劳延性系数</td><td>εf'</td><td>%</td><td>剩余应力</td><td>σt</td><td>MPa</td></tr><tr><td>强度系数</td><td>η</td><td>%</td><td rowspan="2">-3σ值(置信度95%,存活率99.87%)</td><td>-3σ</td><td>-</td></tr><tr><td>缺口试样偏斜抗拉强度</td><td>η</td><td>%</td><td></td><td></td></tr><tr><td>下降率</td><td></td><td></td><td>持久强度</td><td>σθ(t)(σ500)</td><td>MPa</td></tr><tr><td>焊透率</td><td>ηt</td><td>%</td><td>缺口持久强度</td><td>σθH(σ500H)</td><td>MPa</td></tr><tr><td>热导率</td><td>λ</td><td>W/(m·°C)</td><td>蠕变强度</td><td>σθp/t(σ500/2/100)</td><td>MPa</td></tr><tr><td>泊松比</td><td>μ</td><td>-</td><td>应力松弛度</td><td>(σ0-σt)/σ0</td><td>%</td></tr><tr><td>摩擦系数</td><td>μ</td><td>-</td><td>切应力</td><td>τ</td><td>MPa</td></tr><tr><td>密度</td><td>ρ</td><td>g/cm3</td><td>剪切强度</td><td>τ</td><td>MPa</td></tr><tr><td>电阻率</td><td>ρ</td><td>μΩ·m</td><td>抗扭强度</td><td>τb</td><td>MPa</td></tr><tr><td>摄氏温度</td><td>θ</td><td>°C</td><td>剪切疲劳极限</td><td>τD</td><td>MPa</td></tr><tr><td>正应力</td><td>σ</td><td>MPa</td><td>规定非比例扭转应力</td><td>τP0.01, τP0.3</td><td>MPa</td></tr><tr><td>应力松弛初始应力</td><td>σ0</td><td>MPa</td><td>断面收缩率</td><td>ψ</td><td>%</td></tr><tr><td rowspan="2">斜率取0.7时割线屈服极限</td><td rowspan="2">σ0.7</td><td rowspan="2">MPa</td><td>体积分数</td><td>ψ</td><td>%</td></tr><tr><td>质量磁化率</td><td>X</td><td>m³/kg</td></tr></table>

# 目 采

# 钛合金

# 绪论· 5

# $\alpha$ 和近 $\alpha$ 型钛合金 8

工业纯钛 8  
TA7 21   
TA13 31   
TC1 38   
TC2 45   
TA11 53   
TA12 59   
TA15 74   
TA18 83   
TA19 94

# α-β型钛合金 104

TC4 104   
TC6 132   
TC11 147   
TC16 173   
TC17 179   
ZTC3 187   
ZTC4 193   
ZTC5 202

# $\beta$ 和近 $\beta$ 型钛合金 208

TB2 208   
TB3 216   
TB5 231   
TB6 253

# 铜合金

# 绪论· 279

# 高导电纯铜· 282

1号、2号、3号普通纯铜 T1、T2、T3 282  
1号、2号无氧铜 TU1、TU2 290

# 高温高导电高铜合金 294

10.2 铝青铜 QZr0.2 894   
0.5铬青铜 QCr0.5 294

1镉青铜 QCd1 304   
0.8镁青铜 $\mathrm{QMg0.8}$ 308

# 普通结构用铜和铜合金 311

1号、2号磷脱氧铜 TP1、TP2 311  
196黄铜 H96 311   
H80黄铜 H80 316   
H70黄铜 H70(68黄铜 H68) 320   
62黄铜 H62 324   
63-3铅黄铜 HPb63-3 331   
359-1铅黄铜 HPb59-1 337   
62-1锡黄铜 HSn62-1 341   
359-1-1 铁黄铜 HFe59-1-1 347   
ZCuZn16Si4 355

# 高弹性铜合金 359

1.9铍青铜 QBel.9 350   
12 铍青铜 QBe2 539   
4-0.3锡青铜 QSn4-0.3 365   
6.5-0.1锡青铜 QSn6.5-0.1 374   
6.5-0.4锡青铜 QSn6.5-0.4 378   
17-0.2锡青铜 QSn7-0.2 384   
4-3锡青铜 QSn4-3 388   
3-1 硅青铜 QSi3-1 392   
397 403

# 高强度热稳定铜合金 408

图9-2铝青铜QA19-2  
图9-4铝青铜 QA19-4 408

10-3铸造铝青铜 ZCuAl10Fe3 416   
10-3-1.5 铝青铜 QA110-3-1.5 420   
10-4-4 铝青铜 QA110-4-4 425   
1-3 硅青铜 QSi1-3 430   
60-3-1-0.75锰黄铜 HMn60-3-1-0.75 434

# 高耐腐蚀铜合金 437

70-1锡黄铜 HSn70-1 437   
77-2 铝黄铜 HAI77-2 440   
58-2锰黄铜 HMn58-2 444   
19白铜 B19 448   
15-20锌白铜 BZn15-20 452  
10-1-1 铁白铜 BFe10-1-1 457   
30-1-1 铁白铜 BFe30-1-1 461   
28-2.5-1.5 镍铜合金 NCu28-2.5-1.5 465

# 高耐磨铜合金 471

4-4-2.5锡青铜 QSn4-4-2.5 471   
4-4-4锡青铜 QSn4-4-4 474   
5-5-5铸造锡青铜 ZCuSn5Zn5Pb5 476   
6-6-3铸造锡青铜 ZCuSn6Zn6Pb3 479   
10-1铸造锡青铜 ZCuSn10P1 482  
10-2铸造锡青铜 ZCuSn10Zn2 485   
10-10铸造铅青铜 ZCuPb10Sn10 488   
25-5铸造铅青铜 ZCuPb25Sn5 491   
30-4-2-1 镍铜合金 NCu30-4-2-1 494

# CONTENTS

TitaniumAlloys

# Introduction 5

# $\alpha$ and Near- $\alpha$ Titanium Alloys 8

Commercially pure Titanium 8   
TA7 21   
TA13 31   
TC1 38   
TC2 45   
TA11 53   
TA12 59   
TA15 74   
TA18 83   
TA19 94

# α-β Titanium Alloys 104

TC4 104   
TC6 132   
TC11 147   
TC16 173   
TC17 179   
ZTC3 187   
ZTC4 193   
ZTC5 202

# $\beta$ and Near- $\beta$ Titanium Alloys 208

TB2 208   
TB3 216   
TB5 231   
TB6 253

# Copper Alloys

# Introduction 279

# High-conductivity Pure Copper 282

No.1、No.2、No.3 Common Pure Copper T1、T2、T3 282  
No.1、No.2 Oxygen-free Copper TU1、TU2 290

# High-temperature and High Electric-conducting High Copper Alloys 294

0.2Zirconium Bronze QZr0.2 294   
0.5 Chromium Bronze QCr0.5 299

1Cadmium Bronze QCd1 304   
0.8Magnesium Bronze QMg0.8 308

# Common Constructional Copper and Copper Alloys 311

No.1、No.2 Phosphorus-deoxidized Copper TP1、TP2 311  
96 Brass H96 316   
80 Brass H80 320   
70 Brass H70(68 Brass H68) 324   
62 Brass H62 331   
63-3 Lead Brass HPb63-3 337   
59-1 Lead Brass HPb59-1 341   
62-1 Tin Brass HSn62-1 347   
59-1-1 Iron Brass HFe59-1-1 351   
16-4 Casting Silicon Brass ZCuZn16Si4 355

# High-elasticity Copper Alloys 359

1.9 Beryllium Bronze QBe1.9 359   
2 Beryllium Bronze QBe2 365   
4-0.3 Tin Bronze QSn4-0.3 374   
6.5-0.1 Tin Bronze QSn6.5-0.1 378   
6.5-0.4 Tin Bronze QSn6.5-0.4 384   
7-0.2 Tin Bronze QSn7-0.2 388   
4-3 Tin Bronze QSn4-3 392   
3-1 Silicon Bronze QSi3-1 397   
7Aluminium Bronze QA17 403

# High Strength Thermostable Copper Alloys 408

9-2 Aluminium Bronze QA19-2 408   
9-4 Aluminium Bronze QA19-4 408

10-3 Casting Aluminium Bronze ZCuAl10Fe3 416   
10-3-1.5 Aluminium Bronze QA110-3-1.5 420   
10-4-4 Aluminium Bronze QA10-4-4 425   
1-3 Silicon Bronze QSi1-3 430   
60-3-1-0.75 Manganese Brass HMn60-3-1-0.75 434

# High Corrosion-resisting Copper Alloys 437

70-1 Tin Brass HSn70-1 437   
77-2 Aluminium Brass HA177-2 440   
58-2 Manganese Brass HMn58-2 444   
19 White-copper B19 448   
15-20 Zinc White-copper BZn15-20 452   
10-1-1 Iron White-copper BFe10-1-1 457   
30-1-1 Iron White-copper BFe30-1-1 461   
28-2.5-1.5 Nickel-copper Alloy NCu28-2.5-1.5 465

# High Wear-resisting Copper Alloys 471

4-4-2.5 Tin Bronze QSn4-4-2.5 471   
4-4-4 Tin Bronze QSn4-4-4 474   
5-5-5 Casting Tin Bronze ZCuSn5Zn5Pb5 476   
6-6-3 Casting Tin Bronze ZCuSn6Zn6Pb3 479  
10-1 Casting Tin Bronze ZCuSn10P1 482   
10-2 Casting Tin Bronze ZCuSn10Zn2 485   
10-10 Casting Lead Bronze ZCuPb10Sn10 488   
25-5 Casting Lead Bronze ZCuPb25Sn5 491   
30-4-2-1 Nickel-copper Alloy NCu30-4-2-1 494

# 钛合金

__________

.

__________

__________

__________

__________

__________

# 钛合金篇编辑委员会

主任委员 马济民

副主任委员 王庆如 魏寿庸

委员（按姓氏笔画排序）

王金友 白芳 孙福生 李东 李兴无

李晓欣 陈国柱 庞克昌 张翥 张树启

夏绍玉 曹春晓 谢成木

编辑 王庆如 马济民 王金友

编写、审校人员 （按姓氏笔画排序）

马济民 王庆如 王兆森 王金友 王青江

白芳 朱知寿 全桂彝 孙福生 李东

李四清 李兴无 李晓欣 杜娟 庞克昌

张翥 张树启 周彦邦 高扬 夏绍玉

傅作义 曹春晓 谢成木 薛志庠 鞠静敏

魏寿庸

材料标准审校 刘东升

# 第1版编写、审校人员名单

孟庆林 傅作义 刘振球 薛志庠 高扬

曹春晓 王庆如 王金友 王小朝 鞠静敏

唐仕生 唐龙章 庞克昌 张志方 李成功

马济民 王兆森 张树启 张荣顺 汪建林

张天玉 周彦邦

《中国航空材料手册》第1版出版以来，钛合金的科研、生产和应用取得了较大的进展。在高温钛合金领域，一些工作温度达到 $550^{\circ}\mathrm{C}$ 的高铝当量近 $\alpha$ 型钛合金和可以在 $650 \sim 700^{\circ}\mathrm{C}$ 工作的 $\mathrm{Ti}_{3}\mathrm{Al}$ 基高温钛合金已经通过了长期试车，有望在 $750^{\circ}\mathrm{C}$ 以上工作的 $\mathrm{TiAl}$ 基高温钛合金的研究也取得了较大进展。在高强度钛合金领域，TB6和TB5等近 $\beta$ 和 $\beta$ 型钛合金在新一代飞机生产中获得了广泛应用，并出现了强度水平达到 $1250\mathrm{MPa}$ 的新一代高强度钛合金。在铸造钛合金领域，出现了铸造高强度 $\beta$ 型钛合金，热等静压处理的广泛应用使铸造钛合金零件的疲劳性能接近了变形钛合金的水平。此外，还出现了专用的抗燃烧钛合金，采用颗粒冶金工艺制成的整体叶盘等新合金、新工艺。我国在上述这些领域都开展了相应的科研试制工作。

为了在《中国航空材料手册》第2版中充分体现20世纪90年代中国航空材料的技术水平，我们将在“七五”和“八五”期间完成并已经开始在航空工业中获得实际应用的TA12、TA18、TB5、TB6和ZTC5等钛合金纳入了手册。同时还纳入了在新型飞机和发动机中选用的主要钛合金，例如TA11、TA13、TA15、TA19、TC2、TC16、TC17等，这些合金都具有一定的特色。从第1版中删除了已经淘汰的TC3和47121两个合金。附表列出了纳入《中国航空材料手册》第2版的全部29个合金牌号，以及它们的名义成分、合金类型、工作温度和强度水平。与第1版比较，其主要特点是：1)增加了4种近 $\alpha$ 型热强钛合金，其中，我国自行研制的含稀土元素的TA12钛合金的工作温度达到 $550^{\circ}\mathrm{C}$ ，使钛合金在航空发动机中的应用向前推进了一大步；2)增加了高强度高韧性近 $\beta$ 型TB6钛合金和可冷成形高强度 $\beta$ 型TB5钛合金，以及高强度ZTC5铸造钛合金，使钛合金扩大应用于飞机的隔框和起落架等重要承力构件；3)增加了一些专用的钛合金，例如，TA18管材用钛合金和TC16紧固件用钛合金。

本篇提供了国家标准、国家军用标准、航空行业标准和一些企业标准对每个钛合金牌号所规定的力学性能要求。尽可能给出了不同热处理制度和各种工作温度下的力学性能典型值。对于部分钛合金牌号，还给出了室温抗拉强度和屈服强度的A基值和B基值。为了使所提供的A基值和B基值更具有代表性，尽量收集了1990年以来国内各钛材生产厂的出厂检验和航空工厂的入厂检验数据。提供的大部分A基值接近于技术标准规定值，B基值比技术标准规定值约高 $30\sim 100\mathrm{MPa}$ 。

为满足安全寿命设计和损伤容限设计的需要，对于部分钛合金还提供了各种试样和元件的轴向加载疲劳 $S - N$ 曲线、等寿命图、断裂韧度、疲劳裂纹扩展速率、等温锻件性能和大应力持久等性能。对一些重要的钛合金，还提供了应变控制疲劳 $\varepsilon -N$ 曲线和有关参数，供设计选材和寿命预测使用。

本篇还扼要介绍了各种钛合金牌号的组织结构、热处理、应用特点和工艺性能。对于主要用于棒材和锻件的钛合金，提供了典型的锻造工艺规范；对于主要用于板材零件的钛合金，给出了冲压工艺参数和焊接性能。

在飞机和发动机设计中，应主要根据零件的工作温度和应力水平选择合金牌号，同时结合零件的制造工艺方案考虑相应的成形和焊接等工艺性能；例如受力较小而形状复杂的板材零件，一般选用低强度高塑性的工业纯钛和TA13、TC1、TC2等钛合金；工作温度

不超过 $400^{\circ}\mathrm{C}$ 的各种飞机和发动机承力构件，应选用综合性能好、试验数据全、应用经验多的TC4钛合金；要求高强度的飞机结构件，应选用TB6和TB5钛合金；工作温度在 $500^{\circ}\mathrm{C}$ 及其以上的发动机零件，应选用TC11和TA12等钛合金。受力较大的焊接结构件，应选用TA7和TA15等钛合金；对于疲劳性能不是主要要求，形状比较复杂的各种飞机和发动机静止承力构件，则应选用ZTC3、ZTC4和ZTC5铸造钛合金。

设计钛合金零件时，必须充分考虑到钛合金的一些特点：首先，钛合金具有较高的抗腐蚀能力，在一般使用条件下不需要采用表面保护。但是，当工作温度高于 $300^{\circ}\mathrm{C}$ 时，在海洋性气候条件下，有可能出现热盐应力腐蚀。一般讲，高铝当量的近 $\alpha$ 型钛合金比 $\alpha-\beta$ 型钛合金具有更大的热盐应力腐蚀倾向性。应该防止钛合金零件在使用中与易产生氯化物的银、镉或铅等金属及其化合物接触。当在同一部件中有镀镉的钢零件时，应尽量避免选用钛合金。如果钛合金零件不得不与带镉镀层的钢零件处于同一部件中，则该部件的工作温度不应超过 $150^{\circ}\mathrm{C}$ 。

当钛合金零件与铝合金和结构钢零件接触时，特别是在一定的腐蚀介质条件下，铝合金和结构钢零件由于电极电位较负，作为接触偶的阳极，会遭受加速腐蚀和破坏。因此，钛合金零件不允许与铝合金和结构钢零件直接接触，必须采取合理有效的防护措施。钛合金零件阳极化后与其他金属接触，可降低电偶电流，减缓接触腐蚀。

采用机械方法连接的钛合金零部件，如压气机盘件、叶片和各种飞机接头构件，在振动和较高的表面压力下会发生某些相对移动，出现微动磨蚀，这会导致疲劳强度极限降低 $20\% \sim 30\%$ 。为了减少钛合金零件相互之间或钛合金与其他金属零件之间的微动磨蚀，可以在配合面之间涂润滑脂、油漆等隔离涂层，或将钛合金零件表面进行阳极化处理，以防止零件在相互接触处开裂。

与钢比较, 钛合金对表面缺陷和应力集中有较大的敏感性, 强度较高的钛合金尤甚。因此, 制造重要用途的钛合金零件时, 必须确保应力集中区的表面粗糙度不高于 $R a 2.5 \mu \mathrm{m}$ 。钛合金零件上的过渡半径, 应该提高到不少于类似钢零件的 1.5 倍。

钛合金的另一重要特点是在熔融状态下能溶解自己的氧化物。因此，液态钛与铝不同，不能用氧化膜来保护，它在空气中会发生自燃现象。当钛合金被加热到接近熔点的高温时，在高速气流中将会发生快速氧化。在航空发动机的实际工作条件下，由于各种原因造成的钛合金零件之间发生的重摩擦有可能引发燃烧，例如叶尖和机匣内壁的摩擦，严重时会烧毁压气机。因此，在设计压气机机匣时，应采取有效的防止摩擦着火的措施。

钛合金的冶金质量对航空产品的影响越来越引起人们的重视，其中包括成分偏析（含β斑点）、高密度夹杂，特别是硬α夹杂，所以加强航空产品的冶金质量控制十分重要。在钛合金零件的生产中应认真控制低倍组织和显微组织。对不同类型的钛合金，应该采用不同的显微组织评级图；对不同工作条件的零件，例如飞机结构件、压气机盘和叶片等，应有不同的显微组织要求。 $\alpha-\beta$ 钛合金中的初生α相含量，一般应控制在 $15\% \sim 50\%$ 范围内。要特别防止出现粗大的初生α相、β斑等组织缺陷。

为提高钛合金零件在使用过程中的可靠性，对于制造压气机盘、叶片和重要飞机结构件用的棒材、锻坯、厚板、自由锻件和模锻件等，必须进行超声探伤。航空发动机用的锻坯和模锻件探伤，一般采用平底孔直径为 $0.8\mathrm{mm}$ 的标准样块；飞机结构件用锻坯和模锻件探伤，一般采用平底孔直径为 $1.2\mathrm{mm}$ 的标准样块。

附表  

<table><tr><td>序号</td><td>牌号</td><td>名义成分</td><td>合金类型</td><td>工作温度/℃</td><td>强度水平/MPa</td></tr><tr><td>1</td><td>TA0</td><td>Ti</td><td>工业纯钛</td><td>300</td><td>≥280</td></tr><tr><td>2</td><td>TA1</td><td>Ti</td><td>工业纯钛</td><td>300</td><td>≥370</td></tr><tr><td>3</td><td>TA2</td><td>Ti</td><td>工业纯钛</td><td>300</td><td>≥440</td></tr><tr><td>4</td><td>TA3</td><td>Ti</td><td>工业纯钛</td><td>300</td><td>≥540</td></tr><tr><td>5</td><td>ZTA1</td><td>Ti</td><td>工业纯钛</td><td>300</td><td>≥345</td></tr><tr><td>6</td><td>ZTA2</td><td>Ti</td><td>工业纯钛</td><td>300</td><td>≥440</td></tr><tr><td>7</td><td>ZTA3</td><td>Ti</td><td>工业纯钛</td><td>300</td><td>≥540</td></tr><tr><td>8</td><td>TA7</td><td>Ti-5Al-2.5Sn</td><td>α</td><td>500</td><td>≥785</td></tr><tr><td>9</td><td>ZTA7</td><td>Ti-5Al-2.5Sn</td><td>α</td><td>500</td><td>≥760</td></tr><tr><td>10</td><td>TA13</td><td>Ti-2.5Cu</td><td>α</td><td>350</td><td>≥610</td></tr><tr><td>11</td><td>TC1</td><td>Ti-2Al-1.5Mn</td><td>近α</td><td>350</td><td>≥590</td></tr><tr><td>12</td><td>TC2</td><td>Ti-4Al-1.5Mn</td><td>近α</td><td>350</td><td>≥685</td></tr><tr><td>13</td><td>TA11</td><td>Ti-8Al-1Mo-1V</td><td>近α</td><td>500</td><td>≥895</td></tr><tr><td>15</td><td>TA12</td><td>Ti-5.5Al-4Sn-2Zr-1Mo-0.25Si-1Nd</td><td>近α</td><td>550</td><td>≥980</td></tr><tr><td>16</td><td>TA15</td><td>Ti-6.5Al-2Zr-1Mo-1V</td><td>近α</td><td>500</td><td>≥930</td></tr><tr><td>17</td><td>TA18</td><td>Ti-3Al-2.5V</td><td>近α</td><td>320</td><td>≥620</td></tr><tr><td>18</td><td>TA19</td><td>Ti-6Al-2Sn-4Zr-2Mo</td><td>近α</td><td>500</td><td>≥930</td></tr><tr><td>19</td><td>TC4</td><td>Ti-6Al-4V</td><td>α-β</td><td>400</td><td>≥895</td></tr><tr><td>20</td><td>TC6</td><td>Ti-6Al-2.5Mo-1.5Cr-0.5Fe-0.3Si</td><td>α-β</td><td>450</td><td>≥980</td></tr><tr><td>21</td><td>TC11</td><td>Ti-6.5Al-1.5Zr-3.5Mo-0.3Si</td><td>α-β</td><td>500</td><td>≥1030</td></tr><tr><td>22</td><td>TC16</td><td>Ti-3Al-5Mo-4.5V</td><td>α-β</td><td>350</td><td>≥1030</td></tr><tr><td>23</td><td>TC17</td><td>Ti-5Al-2Sn-2Zr-4Mo-4Cr</td><td>α-β</td><td>430</td><td>≥1120</td></tr><tr><td>24</td><td>ZTC3</td><td>Ti-5Al-2Sn-5Mo-0.3Si-0.02Ce</td><td>α-β</td><td>500</td><td>≥930</td></tr><tr><td>25</td><td>ZTC4</td><td>Ti-6Al-4V</td><td>α-β</td><td>350</td><td>≥835</td></tr><tr><td>26</td><td>ZTC5</td><td>Ti-5.5Al-1.5Sn-3.5Zr-3Mo-1.5V-1Cu-0.8Fe</td><td>α-β</td><td>500</td><td>≥930</td></tr><tr><td>27</td><td>TB2</td><td>Ti-5Mo-5V-8Cr-3Al</td><td>β</td><td>300</td><td>≥1100</td></tr><tr><td>28</td><td>TB3</td><td>Ti-10Mo-8V-1Fe-3.5Al</td><td>β</td><td>300</td><td>≥1100</td></tr><tr><td>29</td><td>TB5</td><td>Ti-15V-3Cr-3Sn-3Al</td><td>β</td><td>290</td><td>≥1080</td></tr><tr><td>30</td><td>TB6</td><td>Ti-10V-2Fe-3Al</td><td>近β</td><td>320</td><td>≥1105</td></tr></table>

# 工业纯钛

# 1 概述

工业纯钛系指几种具有不同的铁、碳、氧、氮等杂质含量的非合金钛。它不能进行热处理强化。其成形性能优异，并且易于熔焊和钎焊。它主要用于制造各种非承力结构件，长期工作温度可达 $300^{\circ}\mathrm{C}$ 。半成品有厚板、薄板、棒材、丝材、管材、锻件和铸件。

# 1.1 材料牌号

变形纯钛：TA0-1,TA0,TA0ELI,TA1,TA1ELI,TA2,TA2ELI,TA3,TA3ELI。

铸造纯钛：ZTA1，ZTA2，ZTA3。

# 1.2 相近牌号

TA0: BT1-00(俄罗斯); TA1: BT1-0(俄罗斯), Ti-40(美国); TA2: Ti-55(美国); TA3: Ti-70(美国)。

# 1.3 材料的技术标准

GB/T3620.1—1994 《钛及钛合金牌号和化学成分》

GB/T3620.2—1994《钛及钛合金加工产品化学成分及成分允许偏差》

GB/T15073—1994 《铸造钛及钛合金牌号和化学成分》

GB/T3621—1994 《钛及钛合金板材》

GB/T3622—1999 《钛及钛合金带、箔材》

GJB 2505—1995 《航空用钛及钛合金板、带材规范》

GB/T3623—1998 《钛及钛合金丝》

XJ/BS 5155—2001 《航空用钛及钛合金焊丝》（宝鸡有色金属加工厂）

GB/T3624—1995 《钛及钛合金管》

GB/T2965—1996 《钛及钛合金棒材》

GJB 2218—1994 《航空用钛及钛合金棒材和锻坯规范》

GB/T16598—1996《钛及钛合金饼和环》

GJB 2744-1996《航空用钛及钛合金自由锻件和模锻件规范》

GB/T6614—1994 《钛及钛合金铸件》

GJB 2896—1997 《钛及钛合金熔模精密铸件规范》

AMS 4901M—1991 《屈服强度为 $485\mathrm{MPa}$ 的工业纯钛薄板、带材和厚板》

1.4 化学成分 GB/T 3620.1—1994 和 GB/T 15073—1994 规定的化学成分见表 1-1。GB/T 3623—1998 和 XJ/BS 5155—2001 规定焊丝的化学成分见表 1-2。  
1.5 热处理制度 按GJB3763—1999《钛及钛合金热处理规范》的规定。  
1.5.1 退火 $650\sim 720^{\circ}\mathrm{C},15\sim 120\mathrm{min}$ ，空冷或更慢冷。  
1.5.2 去应力退火 $480\sim 600^{\circ}\mathrm{C},15\sim 240\mathrm{min}$ ，空冷或炉冷。  
1.5.3 除氢真空退火 炉内绝对压强不大于 $7 \times 10^{-2} \mathrm{~Pa}$ , 加热温度 $600 \sim 750^{\circ} \mathrm{C}$ , 保温时间不少于 $1 \mathrm{~h}$ ; 当截面厚度大于 $50 \mathrm{~mm}$ 时, 保温时间应大于 $3 \mathrm{~h}$ 。  
1.6 品种规格与供应状态 见表1-3。

0%

表1-1  

<table><tr><td rowspan="3">牌号</td><td>合金元素</td><td colspan="7">杂质 不大于</td><td>其他元素①</td><td>牌号</td><td>合金元素</td><td colspan="8">杂质 不大于</td></tr><tr><td rowspan="2">Ti</td><td rowspan="2">Fe</td><td rowspan="2">Si</td><td rowspan="2">C</td><td rowspan="2">N</td><td rowspan="2">H</td><td rowspan="2">O</td><td>Ti</td><td>Si</td><td rowspan="2">C</td><td rowspan="2">N</td><td rowspan="2">H</td><td rowspan="2">O</td><td colspan="5">其他元素①</td><td></td></tr><tr><td>单个</td><td>总和</td><td>单个</td><td colspan="3">总和</td><td></td><td></td></tr><tr><td>TA0</td><td>基</td><td>0.15</td><td>-</td><td>0.10</td><td>0.03</td><td>0.015</td><td>0.15</td><td>0.10</td><td>0.40</td><td>ZTA1</td><td>基</td><td>0.25</td><td>0.10</td><td>0.10</td><td>0.03</td><td>0.015</td><td>0.25</td><td>0.10</td><td>0.40</td></tr><tr><td>TA1</td><td>基</td><td>0.25</td><td>-</td><td>0.10</td><td>0.03</td><td>0.015</td><td>0.20</td><td>0.10</td><td>0.40</td><td>ZTA2</td><td>基</td><td>0.30</td><td>0.10</td><td>0.10</td><td>0.05</td><td>0.015</td><td>0.35</td><td>0.10</td><td>0.40</td></tr><tr><td>TA2</td><td>基</td><td>0.30</td><td>-</td><td>0.10</td><td>0.05</td><td>0.015</td><td>0.25</td><td>0.10</td><td>0.40</td><td>ZTA3</td><td>基</td><td>0.40</td><td>0.10</td><td>0.10</td><td>0.05</td><td>0.015</td><td>0.40</td><td>0.10</td><td>0.40</td></tr><tr><td>TA3</td><td>基</td><td>0.40</td><td>-</td><td>0.10</td><td>0.05</td><td>0.015</td><td>0.30</td><td>0.10</td><td>0.40</td><td></td><td></td><td></td><td></td><td></td><td></td><td></td><td></td><td></td><td></td></tr></table>

① 产品出厂时供方可不检验其他元素，用户要求并在合同中注明时应予以检验。

%

表1-2  

<table><tr><td rowspan="3">牌 号</td><td colspan="2">合金元素</td><td colspan="8">杂质 不大于</td></tr><tr><td rowspan="2">Ti</td><td rowspan="2">Al</td><td rowspan="2">Fe</td><td rowspan="2">Si</td><td rowspan="2">C</td><td rowspan="2">N</td><td rowspan="2">H</td><td rowspan="2">O</td><td colspan="2">其他元素①</td></tr><tr><td>单个</td><td>总和</td></tr><tr><td>TA0-1</td><td>基</td><td>≤0.20</td><td>0.15</td><td>0.08</td><td>0.05</td><td>0.03</td><td>0.003</td><td>0.12</td><td>-</td><td>0.10</td></tr><tr><td>TA0</td><td>基</td><td>-</td><td>0.10</td><td>-</td><td>0.05</td><td>0.03</td><td>0.012</td><td>0.10</td><td>0.10</td><td>0.40</td></tr><tr><td>TA0ELI</td><td>基</td><td>-</td><td>0.10</td><td>-</td><td>0.03</td><td>0.02</td><td>0.008</td><td>0.10</td><td>0.05</td><td>0.20</td></tr><tr><td>TA1</td><td>基</td><td>-</td><td>0.20</td><td>-</td><td>0.05</td><td>0.03</td><td>0.012</td><td>0.15</td><td>0.10</td><td>0.40</td></tr><tr><td>TA1ELI</td><td>基</td><td>-</td><td>0.20</td><td>-</td><td>0.05</td><td>0.03</td><td>0.008</td><td>0.10</td><td>0.05</td><td>0.20</td></tr><tr><td>TA2</td><td>基</td><td>-</td><td>0.25</td><td>-</td><td>0.05</td><td>0.05</td><td>0.012</td><td>0.20</td><td>0.10</td><td>0.40</td></tr><tr><td>TA2ELI</td><td>基</td><td>-</td><td>0.25</td><td>-</td><td>0.05</td><td>0.04</td><td>0.008</td><td>0.18</td><td>0.05</td><td>0.20</td></tr><tr><td>TA3</td><td>基</td><td>-</td><td>0.35</td><td>-</td><td>0.05</td><td>0.05</td><td>0.012</td><td>0.25</td><td>0.10</td><td>0.40</td></tr><tr><td>TA3ELI</td><td>基</td><td>-</td><td>0.30</td><td>-</td><td>0.05</td><td>0.05</td><td>0.008</td><td>0.25</td><td>0.05</td><td>0.20</td></tr></table>

① 产品出厂时供方可不检验其他元素，用户要求并在合同中注明时应予以检验。低间隙牌号的其他元素包括：Al、V、Sn。

表1-3  

<table><tr><td>技术标准</td><td>牌 号</td><td>品 种</td><td>\( \delta \) 或 \( d/\mathrm{{mm}} \)</td><td>供应状态</td></tr><tr><td rowspan="2">GB/T 3621-1994</td><td rowspan="2">TA0、TA1、 TA2、TA3</td><td rowspan="2">板材</td><td>4. \( 1 \sim  {60.0} \)</td><td>R, M</td></tr><tr><td>0.3~4.0</td><td>Y, M</td></tr><tr><td rowspan="2">GB/T 3622—1999</td><td rowspan="2">TA0、TA1、 TA2</td><td>带 材</td><td>0.10~2.0</td><td rowspan="2">Y,M</td></tr><tr><td>箔 材</td><td>0.01~0.09</td></tr><tr><td rowspan="3">GJB 2505—1995</td><td rowspan="3">TA0、TA1、 TA2、TA3</td><td rowspan="2">板 材</td><td>4. \( 1 \sim  {30.0} \)</td><td>R, M</td></tr><tr><td>0.3~4.0</td><td>Y,M</td></tr><tr><td>带 材</td><td>0.3~2.0</td><td>Y,M</td></tr><tr><td>GB/T 3623—1998</td><td>TA0、TA0ELI、 TA1、TA1ELI、 TA2、TA2ELI、 TA3、TA3ELI</td><td>丝 材</td><td>0.1~7.0</td><td>Y,R,M</td></tr><tr><td>XJ/BS 5155-2001</td><td>TA0-1</td><td>焊 丝</td><td>1.0~7.0</td><td>除氢退火</td></tr><tr><td rowspan="3">GB/T 3624—1995</td><td rowspan="3">TA0、TA1、 TA2</td><td>无缝管</td><td>\( d\left( {3 \sim  {110}}\right)  \times  \left( {{0.2} \sim  {4.5}}\right) \)</td><td rowspan="3">M</td></tr><tr><td>焊 管</td><td>\( d\left( {{16} \sim  {63}}\right)  \times  \left( {{0.5} \sim  {2.5}}\right) \)</td></tr><tr><td>焊-轧管</td><td>\( d\left( {6 \sim  {30}}\right)  \times  \left( {{0.5} \sim  {2.0}}\right) \)</td></tr></table>

续表 1-3  

<table><tr><td>技术标准</td><td>牌 号</td><td>品 种</td><td>\( \delta \) 或 \( d/\mathrm{{mm}} \)</td><td>供应状态</td></tr><tr><td rowspan="2">GB/T 2965-1996</td><td rowspan="2">TA0、TA1、TA2、TA3</td><td rowspan="2">棒 材</td><td>8~200</td><td>R,M</td></tr><tr><td>8~20</td><td>Y,M</td></tr><tr><td rowspan="3">GJB 2218-1994</td><td rowspan="3">TA2、TA3</td><td>棒 材</td><td>21~220</td><td rowspan="3">R</td></tr><tr><td>饼 坯</td><td>d(340~600)×(38~110)</td></tr><tr><td>环 坯</td><td>d(340~600)/d(110~260)×(38~110)</td></tr><tr><td rowspan="3">GB/T 16598-1996</td><td rowspan="3">TA0、TA1、TA2、TA3</td><td>饼 坯</td><td>d(150~600)×(35~110)</td><td rowspan="3">R,M</td></tr><tr><td>环 坯</td><td>d(200~1300)/d(100~900)×(35~250)</td></tr><tr><td>锻 件</td><td>-</td></tr><tr><td>GJB 2744-1996</td><td>TA1、TA2、TA3</td><td>自由锻件、模锻件</td><td>m≤60kg</td><td>R,M</td></tr><tr><td>GB/T 6614-1994</td><td>ZTA1、ZTA2、ZTA3</td><td>铸 件</td><td>-</td><td>M,HIP</td></tr><tr><td>GJB 2896-1997</td><td>ZTA1</td><td>精密铸件</td><td>-</td><td>M,HIP</td></tr></table>

1.7 熔炼与铸造工艺 工业纯钛应经过两次以上真空自耗电极电弧炉熔炼。铸件采用石墨加工型、石墨捣实型、金属型和熔模精铸型在真空自耗电极电弧凝壳炉中进行熔铸。  
1.8 应用概况与特殊要求 工业纯钛在20世纪60年代初国内开始工业性生产，现已大量用于制造飞机和发动机零件，如飞机发动机舱的内蒙皮、波纹板、防火墙和铸造的静止结构件等。

# 2 物理及化学性能

# 2.1 热性能

2.1.1 熔化温度范围 $1640\sim 1670^{\circ}\mathrm{C}^{[1]}$   
2.1.2 热导率 见表2-1。

表2-1[2]   

<table><tr><td>θ/℃</td><td>20</td><td>100</td><td>200</td><td>300</td><td>400</td><td>500</td><td>600</td></tr><tr><td>λ/(W/(m·℃))</td><td>19.3</td><td>18.9</td><td>18.4</td><td>18.0</td><td>18.0</td><td>18.0</td><td>18.0</td></tr></table>

2.1.3 比热容 见表2-2。

表2-2[2]  

<table><tr><td>θ/℃</td><td>100</td><td>200</td><td>300</td><td>400</td><td>500</td><td>600</td></tr><tr><td>c/(J/(kg·℃))</td><td>503</td><td>545</td><td>566</td><td>587</td><td>628</td><td>670</td></tr></table>

2.1.4 线膨胀系数 见表2-3。

2.2 密度 $\rho = 4.50\mathrm{g / cm}^{3[2]}$

表2-3[2]  

<table><tr><td>θ/℃</td><td>20~100</td><td>20~200</td><td>20~300</td><td>20~400</td><td>20~500</td><td>20~600</td><td>20~700</td></tr><tr><td>α1/10-6℃-1</td><td>8.2</td><td>8.6</td><td>8.8</td><td>9.1</td><td>9.3</td><td>9.5</td><td>9.6</td></tr><tr><td>θ/℃</td><td>100~200</td><td>200~300</td><td>300~400</td><td>400~500</td><td>500~600</td><td colspan="2">600~700</td></tr><tr><td>α1/10-6℃-1</td><td>8.9</td><td>9.3</td><td>9.8</td><td>10.2</td><td>10.4</td><td colspan="2">10.5</td></tr></table>

2.3 电性能 室温电阻率 $\rho = 0.487\mu \Omega \cdot \mathrm{m}^{[2]}$

2.4 磁性能 无磁性。

2.5 化学性能 钛有很高的化学活性，能与许多元素发生反应，在高温下能与一氧化碳、二氧化碳、水蒸气、氨和许多挥发性有机物反应。钛与某些气体反应，不但在表面形成化合物，而且能进入金属晶格，形成间隙固溶体。除氢以外，反应过程均是不可逆的。  
2.5.1 抗氧化性能 钛在通常的使用温度下的空气介质中加热时, 会生成一种极薄、致密和稳定的氧化膜。它具有保护作用, 可以阻止氧向金属内部扩散而不进一步氧化; 因此, 钛在 $500^{\circ} \mathrm{C}$ 以下的空气中是稳定的[3]。在 $538^{\circ} \mathrm{C}$ 以下, 钛的氧化符合抛物线规律[4]。在 $800^{\circ} \mathrm{C}$ 以上时, 氧化膜要分解, 氧原子会以

氧化膜为转换层进入金属晶格，使钛的氧含量增加，氧化膜也增厚，此时，氧化膜已没有保护作用，且使金属变脆。表2-4给出了工业纯钛，在不同温度下的空气介质中，加热半小时后氧化膜的厚度。表2-5给出了钛在不同温度下，加热所生成氧化膜的颜色。 表2-4[4]

低温下钛及其合金，应避免和液态氧和气态氧接触，新生表面（如拉伸断裂产生的表面）与液态或气态氧相接触并受到冲击时，会发生强烈的反应。

<table><tr><td>θ/℃</td><td>320~540</td><td>650</td><td>700</td><td>760</td></tr><tr><td>氧化膜厚度/mm</td><td>极薄</td><td>0.005</td><td>0.008</td><td>0.025</td></tr></table>

表2-5[4]  

<table><tr><td>θ/℃</td><td>200</td><td>300</td><td>400</td><td>500</td><td>600</td><td>700~800</td><td>900</td></tr><tr><td>氧化膜颜色</td><td>银白色</td><td>淡黄色</td><td>金黄色</td><td>蓝色</td><td>紫色</td><td>红灰色</td><td>灰色</td></tr></table>

# 2.5.2 耐腐蚀性能

2.5.2.1 化学腐蚀 钛及其合金对大部分化学介质具有突出的耐腐蚀性能。但4种无机酸：氢氟酸、盐酸、硫酸和正磷酸和4种热浓有机酸：草酸、甲酸、三氯(代)乙酸和三氟(代)乙酸，以及腐蚀性极强的氯化铝，对钛及其合金都有严重的腐蚀作用。在这些介质中，除氢氟酸外，在其溶液中加入氧化剂如硝酸，可使其腐蚀程度降低，甚至不起腐蚀作用。工业纯钛在有机酸、无机酸、有机化合物、碱溶液和盐溶液中的耐蚀性分别列于表 $2-6\sim$ 表2-10。表中耐蚀性分为3个等级：

优良——耐腐蚀，腐蚀速率在 $0.127\mathrm{mm / a}$ 以下。

良好——比较耐腐蚀，腐蚀速率在 $0.127 \sim 1.27 \mathrm{~mm} / \mathrm{a}$ 之间。

差——不耐腐蚀，腐蚀速率在 $1.27\mathrm{mm / a}$ 以上。

表2-6[4]  

<table><tr><td>介质</td><td>浓度/%</td><td>θ/℃</td><td>腐蚀速率/(mm/a)</td><td>耐蚀等级</td><td>介质</td><td>浓度/%</td><td>θ/℃</td><td>腐蚀速率/(mm/a)</td><td>耐蚀等级</td></tr><tr><td rowspan="2">乙酸</td><td rowspan="2">100</td><td>20</td><td>0.000</td><td>优良</td><td>甲酸</td><td>10</td><td>沸腾</td><td>1.270</td><td>良好</td></tr><tr><td>沸腾</td><td>0.000</td><td>优良</td><td></td><td>25</td><td>100</td><td>2.440</td><td>差</td></tr><tr><td>蚁酸</td><td>50</td><td>20</td><td>0.000</td><td>优良</td><td></td><td>50</td><td>100</td><td>7.620</td><td>差</td></tr><tr><td rowspan="3">草酸</td><td rowspan="2">5</td><td>20</td><td>0.127</td><td>良好</td><td>丹宁酸</td><td>25</td><td>20</td><td>&lt;0.127</td><td>优良</td></tr><tr><td>沸腾</td><td>29.390</td><td>差</td><td></td><td></td><td>沸腾</td><td>&lt;0.127</td><td>优良</td></tr><tr><td>10</td><td>20</td><td>0.008</td><td>优良</td><td>柠檬酸</td><td>50</td><td>20</td><td>&lt;0.127</td><td>优良</td></tr><tr><td rowspan="3">乳酸</td><td rowspan="2">10</td><td>20</td><td>0.000</td><td>优良</td><td></td><td></td><td>沸腾</td><td>&lt;0.127</td><td>优良</td></tr><tr><td>沸腾</td><td>0.033</td><td>优良</td><td>硬脂酸</td><td>100</td><td>20</td><td>&lt;0.127</td><td>优良</td></tr><tr><td>25</td><td>沸腾</td><td>0.028</td><td>优良</td><td></td><td></td><td>沸腾</td><td>&lt;0.127</td><td>优良</td></tr></table>

表2-7[4]  

<table><tr><td>介质</td><td>浓度/%</td><td>θ/℃</td><td>腐蚀速率/(mm/a)</td><td>耐蚀等级</td><td>介质</td><td>浓度/%</td><td>θ/℃</td><td>腐蚀速率/(mm/a)</td><td>耐蚀等级</td></tr><tr><td rowspan="7">盐酸</td><td rowspan="2">1</td><td>20</td><td>0.000</td><td>优良</td><td rowspan="3">硝酸</td><td rowspan="2">64</td><td>20</td><td>0.000</td><td>优良</td></tr><tr><td>沸腾</td><td>0.345</td><td>良好</td><td>沸腾</td><td>&lt;0.127</td><td>优良</td></tr><tr><td rowspan="2">5</td><td>20</td><td>0.000</td><td>优良</td><td>95</td><td>20</td><td>0.0025</td><td>优良</td></tr><tr><td>沸腾</td><td>6.530</td><td>差</td><td rowspan="5">磷酸</td><td rowspan="2">10</td><td>20</td><td>0.000</td><td>优良</td></tr><tr><td rowspan="2">10</td><td>20</td><td>0.175</td><td>良好</td><td>沸腾</td><td>6.400</td><td>差</td></tr><tr><td>沸腾</td><td>40.870</td><td>差</td><td rowspan="2">30</td><td>20</td><td>0.000</td><td>优良</td></tr><tr><td>20</td><td>20</td><td>1.340</td><td>差</td><td>沸腾</td><td>17.600</td><td>差</td></tr><tr><td rowspan="7">硫酸</td><td>35</td><td>20</td><td>6.660</td><td>差</td><td>50</td><td>20</td><td>0.097</td><td>优良</td></tr><tr><td rowspan="2">5</td><td>20</td><td>0.000</td><td>优良</td><td rowspan="2">铬酸</td><td rowspan="2">20</td><td>20</td><td>&lt;0.127</td><td>优良</td></tr><tr><td>沸腾</td><td>13.01</td><td>差</td><td>沸腾</td><td>&lt;0.127</td><td>优良</td></tr><tr><td>10</td><td>20</td><td>0.231</td><td>良好</td><td rowspan="3">硝酸+盐酸</td><td rowspan="2">1:3</td><td>20</td><td>0.004</td><td>优良</td></tr><tr><td>60</td><td>20</td><td>0.277</td><td>良好</td><td>沸腾</td><td>&lt;0.127</td><td>优良</td></tr><tr><td>80</td><td>20</td><td>32.660</td><td>差</td><td>3:1</td><td>20</td><td>&lt;0.127</td><td>优良</td></tr><tr><td>95</td><td>20</td><td>1.400</td><td>差</td><td rowspan="2">硝酸+硫酸</td><td>7:3</td><td>20</td><td>&lt;0.127</td><td>优良</td></tr><tr><td rowspan="2">硝酸</td><td rowspan="2">37</td><td>20</td><td>0.000</td><td>优良</td><td>4:6</td><td>20</td><td>&lt;0.127</td><td>优良</td></tr><tr><td>沸腾</td><td>&lt;0.127</td><td>优良</td><td>-</td><td>-</td><td>-</td><td>-</td><td>-</td></tr></table>

表2-8[4]  

<table><tr><td>介 质</td><td>浓度/%</td><td>θ/℃</td><td>腐蚀速率/(mm/a)</td><td>耐蚀等级</td></tr><tr><td>苯(含微量HCl、NaCl)</td><td>蒸气与液体</td><td>80</td><td>0.005</td><td>优良</td></tr><tr><td>四氯化碳</td><td>蒸气与液体</td><td>沸腾</td><td>0.005</td><td>优良</td></tr><tr><td>四氯乙烯(稳定)</td><td>100%蒸气与液体</td><td>沸腾</td><td>0.0005</td><td>优良</td></tr><tr><td>四氯乙烯(H2O)</td><td>100%蒸气与液体</td><td>沸腾</td><td>0.0005</td><td>优良</td></tr><tr><td>三氯甲烯烷</td><td>100%蒸气与液体</td><td>沸腾</td><td>0.0003</td><td>优良</td></tr><tr><td>三氯甲烷</td><td>-</td><td>沸腾</td><td>0.127</td><td>良好</td></tr><tr><td>三氯乙烯</td><td>99%蒸气与液体</td><td>沸腾</td><td>0.00254</td><td>优良</td></tr><tr><td>三氯乙烯(稳定)</td><td>99</td><td>沸腾</td><td>0.00254</td><td>优良</td></tr><tr><td>甲醛</td><td>37</td><td>沸腾</td><td>0.127</td><td>良好</td></tr><tr><td>甲醛(2.5%H2SO4)</td><td>50</td><td>沸腾</td><td>0.305</td><td>良好</td></tr></table>

表2-9[4]
