Repository: C-zj02/CFD-claw

<div align="center">

**English** | [中文](#中文版) | [Français](README_FR.md) | [Русский](README_RU.md) | [हिन्दी](README_HI.md) | [العربية](README_AR.md) | [Português](README_PT.md)

# 🚀 Claude Code Python

**A Complete Python Reimplementation Based on Real Claude Code Source**

*From TypeScript Source → Rebuilt in Python with ❤️*

***
**🔥 Active Development • New Features Weekly 🔥**

</div>

***

## 🎯 What is This?

**Clawd Code** is a **complete Python rewrite** of Claude Code, based on the **real TypeScript source code**.

File: RAG-data/中国航空材料手册(第2版) 第4卷 钛合金 铜合金201-400.pdf-cffcc59e-36cd-4482-9e63-a4b6fe4eef5e.md (part 1 of 11)
表3-3[1]  

<table><tr><td>技术标准</td><td colspan="5">XJ/BS 5156-2001</td><td>技术标准</td><td colspan="5">XJ/BS 5156-2001</td></tr><tr><td>品种</td><td colspan="5">热轧棒材</td><td>品种</td><td colspan="5">热轧棒材</td></tr><tr><td>规格</td><td colspan="5">d8~16mm</td><td>规格</td><td colspan="5">d8~16mm</td></tr><tr><td>状态</td><td colspan="5">固溶时效</td><td>状态</td><td colspan="5">固溶时效</td></tr><tr><td>拉伸性能</td><td>S</td><td>X</td><td>min</td><td>max</td><td>n</td><td>拉伸性能</td><td>S</td><td>X</td><td>min</td><td>max</td><td>n</td></tr><tr><td>σb/MPa</td><td>1030</td><td>1070</td><td>1030</td><td>1114</td><td>21</td><td>δ5/%</td><td>12</td><td>16.1</td><td>14.3</td><td>17.3</td><td>21</td></tr><tr><td>σP0.2/MPa</td><td>-</td><td>986</td><td>923</td><td>1058</td><td>21</td><td>ψ/%</td><td>50</td><td>64.2</td><td>57.3</td><td>70.9</td><td>21</td></tr></table>

# 3.2.2.3 高温拉伸性能见表3-4。

表3-4  

<table><tr><td>品种</td><td>d/mm</td><td>状态</td><td>θ/℃</td><td>σb/MPa</td><td>σP0.2/MPa</td><td>δ5/%</td><td>ψ/%</td></tr><tr><td>磨光棒材</td><td>4~20</td><td>固溶时效</td><td>300</td><td>882</td><td>588</td><td>25</td><td>70</td></tr></table>

# 3.2.3 冲击性能 见表3-5。

3.2.4 扭转与剪切性能 剪切性能见表3-6。

# 3.2.5 应力集中 见表3-7。

表3-5[2]  

<table><tr><td>品 种</td><td>\( d/\mathrm{{mm}} \)</td><td>状态</td><td>\( \theta /{}^{ \circ  }\mathrm{C} \)</td><td>\( {a}_{\mathrm{{KU}}} \) / \( \left( {\mathrm{{kJ}}/{\mathrm{m}}^{2}}\right) \)</td></tr><tr><td>热轧棒材</td><td>16</td><td>固溶时效</td><td>20</td><td>622</td></tr></table>

表3-6[2]  

<table><tr><td>品种</td><td>d/mm</td><td>状态</td><td>θ/℃</td><td>τ/MPa</td></tr><tr><td rowspan="3">冷镦用棒材</td><td rowspan="3">6</td><td rowspan="3">退火</td><td>20</td><td>639</td></tr><tr><td>200</td><td>472</td></tr><tr><td>350</td><td>430</td></tr></table>

表3-7  

<table><tr><td>品种</td><td>d/mm</td><td>状态</td><td>θ/℃</td><td>σbH/σb</td></tr><tr><td rowspan="2">磨光棒材</td><td rowspan="2">4~20</td><td>退火</td><td rowspan="2">20</td><td>1.35</td></tr><tr><td>固溶时效</td><td>1.23</td></tr></table>

# 3.2.6 热稳定性 试样热暴露后的室温拉伸性能见表3-8。

表3-8  

<table><tr><td rowspan="2">品 种</td><td rowspan="2">d/mm</td><td rowspan="2">状态</td><td colspan="2">热暴露条件</td><td rowspan="2">σb/MPa</td><td rowspan="2">δ5/%</td><td rowspan="2">ψ/%</td></tr><tr><td>θ/℃</td><td>t/h</td></tr><tr><td rowspan="2">棒 材</td><td rowspan="2">≤20</td><td rowspan="2">固溶时效</td><td colspan="2">未暴露</td><td>1088</td><td>16</td><td>59</td></tr><tr><td>300</td><td>2000</td><td>1098</td><td>15</td><td>59</td></tr></table>

# 3.2.7 紧固件室温力学性能 见表3-9。

表3-9  

<table><tr><td rowspan="2">紧固件</td><td rowspan="2">状态</td><td rowspan="2">σb/MPa</td><td rowspan="2">τ/MPa</td><td colspan="2">下列偏斜角时的σb/MPa</td></tr><tr><td>4°</td><td>8°</td></tr><tr><td rowspan="2">M10×1.5螺栓</td><td>退火</td><td>1030</td><td>628</td><td>1030</td><td>1030</td></tr><tr><td>固溶时效</td><td>1226</td><td>706</td><td>1079</td><td>981</td></tr></table>

# 3.3 持久和蠕变性能

3.3.1 高温持久性能见表3-10。  
3.3.2 高温蠕变性能见表3-11。

# 3.4 疲劳性能

# 3.4.1 高周疲劳

3.4.1.1 棒材旋转弯曲疲劳极限见表3-12。

表3-10  

<table><tr><td>品种</td><td>d/mm</td><td>状态</td><td>θ/℃</td><td>σ100/MPa</td></tr><tr><td rowspan="2">棒材</td><td rowspan="2">4~20</td><td rowspan="2">固溶时效</td><td>300</td><td>686</td></tr><tr><td>350</td><td>588</td></tr></table>

3.4.1.2 紧固件轴向加载疲劳极限见表3-13。

# 3.4.2 低周疲劳

3.4.2.1 紧固件轴向加载应力控制低周疲劳性能见表3-14。

表3-11  

<table><tr><td>品种</td><td>d/mm</td><td>状态</td><td>θ/℃</td><td>σ0.2/100/MPa</td></tr><tr><td rowspan="2">棒材</td><td rowspan="2">4~20</td><td rowspan="2">固溶时效</td><td>300</td><td>490</td></tr><tr><td>350</td><td>392</td></tr></table>

表3-12  

<table><tr><td>品种</td><td>d/mm</td><td>状态</td><td>θ/C</td><td>Kt</td><td>R</td><td>N/周</td><td>σD/MPa</td><td>品种</td><td>d/mm</td><td>状态</td><td>θ/C</td><td>Kt</td><td>R</td><td>N/周</td><td>σD/MPa</td></tr><tr><td rowspan="2">棒材</td><td rowspan="2">4~20</td><td rowspan="2">固溶时效</td><td rowspan="2">20</td><td>1</td><td>-1</td><td>10^7</td><td>431</td><td rowspan="2">棒材</td><td rowspan="2">4~20</td><td rowspan="2">固溶时效</td><td rowspan="2">400</td><td>1</td><td>-1</td><td>10^7</td><td>324</td></tr><tr><td>2.33</td><td>-1</td><td>10^7</td><td>314</td><td>2.33</td><td>-1</td><td>10^7</td><td>294</td></tr></table>

表3-13  

<table><tr><td>紧固件</td><td>状态</td><td>θ/℃</td><td>R</td><td>N/周</td><td>σD/MPa</td></tr><tr><td>M10×1.5螺栓</td><td>固溶时效</td><td>20</td><td>0.1</td><td>2×10^7</td><td>157</td></tr></table>

表3-14  

<table><tr><td>紧固件</td><td>状态</td><td>θ/℃</td><td>R</td><td>σmax/MPa</td><td>N/周</td><td>紧固件</td><td>状态</td><td>θ/℃</td><td>R</td><td>σmax/MPa</td><td>N/周</td></tr><tr><td rowspan="4">M10×1.5螺栓</td><td rowspan="4">固溶时效</td><td rowspan="4">20</td><td rowspan="4">0.1</td><td>392</td><td>20000</td><td rowspan="4">M10×1.5螺栓</td><td rowspan="4">固溶时效</td><td rowspan="4">350</td><td rowspan="4">0.1</td><td>294</td><td>38000</td></tr><tr><td>490</td><td>7000</td><td>392</td><td>9000</td></tr><tr><td>588</td><td>2500</td><td>490</td><td>2000</td></tr><tr><td>686</td><td>1000</td><td>539</td><td>1000</td></tr></table>

# 3.5 弹性性能

3.5.1 弹性模量 见表3-15。

表3-15  

<table><tr><td>品种</td><td>d/mm</td><td>状态</td><td>θ/℃</td><td>E/GPa</td><td>品种</td><td>d/mm</td><td>状态</td><td>θ/℃</td><td>E/GPa</td></tr><tr><td rowspan="2">磨光棒材</td><td rowspan="2">4~20</td><td>退火</td><td>20</td><td>103.0</td><td rowspan="2">磨光棒材</td><td rowspan="2">4~20</td><td rowspan="2">固溶时效</td><td rowspan="2">300</td><td rowspan="2">90.2</td></tr><tr><td>固溶时效</td><td>20</td><td>109.8</td></tr></table>

# 4 组织结构

4.1 相变温度 $\alpha +\beta \rightarrow \beta$ 转变温度为 $860^{\circ}\mathrm{C}\pm 20^{\circ}\mathrm{C}$   
4.2 时间-温度-组织转变曲线  
4.3 合金组织结构 合金在室温平衡状态下由 $\alpha$ 和 $\beta$ 相组成， $\beta$ 相的含量一般为 $25\% \sim 30\%$ 。当合金从 $\beta$ 相区快速冷却时，得到过饱和的马氏体 $\alpha'$ 相；从 $\alpha + \beta$ 相区上部快速冷却时得到初生 $\alpha$ 和 $\alpha'$ 相，并伴有少量的保留 $\beta$ 相，而在时效过程中 $\alpha'$ 和保留 $\beta$ 相都分解成 $\alpha$ 和 $\beta$ 相；若从 $\alpha + \beta$ 相区下部快速冷却，则得到初生 $\alpha$ 和亚稳定 $\beta$ 相，在时效过程中亚稳定 $\beta$ 相分解成弥散分布的 $\alpha$ 和 $\beta$ 相。当合金从 $\beta$ 相区慢冷下来时形成条状 $\alpha$ 和 $\beta$ 相；而从 $\alpha + \beta$ 相区慢冷下来则形成初生 $\alpha$ 相和转变 $\beta$ 。所谓的“转变 $\beta$ ”是指以相间存在的片状次生 $\alpha$ 和保留 $\beta$ 两种相。

# 5 工艺性能与要求

# 5.1 成形性能

5.1.1 变形抗力见表5-1。

表5-1[2]  

<table><tr><td rowspan="2">变形温度/℃</td><td colspan="4">以下变形速率(s-1)的最大变形抗力/MPa</td><td rowspan="2">变形温度/℃</td><td colspan="4">以下变形速率(s-1)的最大变形抗力/MPa</td></tr><tr><td>10-2</td><td>1</td><td>10</td><td>102</td><td>10-2</td><td>1</td><td>10</td><td>102</td></tr><tr><td>700</td><td>274</td><td>347</td><td>378</td><td>452</td><td>1000</td><td>19</td><td>54</td><td>77</td><td>105</td></tr><tr><td>800</td><td>86</td><td>214</td><td>247</td><td>306</td><td>1100</td><td>-</td><td>47</td><td>63</td><td>75</td></tr><tr><td>900</td><td>40</td><td>85</td><td>122</td><td>156</td><td>-</td><td>-</td><td>-</td><td>-</td><td>-</td></tr></table>

# 5.1.2 工艺塑性见图5-1。

图片摘要：该图主要展示 5 1[2]。
![](images/371136f82e1452eb4fdaf79dd6c550c4d0744b4e431f0581340b281f8d93e1df.jpg)  
图5-1 TC16合金棒材的工艺塑性[1]

# 5.1.3 热变形工艺规范见表5-2。

表5-2[1]  

<table><tr><td>热变形类型</td><td>加热温度/℃</td><td>终止温度/℃</td><td>一火变形量/%</td></tr><tr><td>铸锭开坯</td><td>1100~1150</td><td>≥850</td><td>30~60</td></tr><tr><td>坯料各方向锻造</td><td>950~1000</td><td>≥850</td><td>40~70</td></tr><tr><td>坯料最终锻造</td><td>850~950</td><td>≥700</td><td>40~70</td></tr><tr><td>热轧</td><td>800~850</td><td>≥700</td><td>40~70</td></tr><tr><td>旋锻</td><td>800~820</td><td>≥650</td><td>10~20</td></tr></table>

# 5.2 焊接性能 适合于钛合金的所有焊接方法进行焊接。

5.3 零件热处理工艺 TC16合金紧固件的强化热处理一般由三个工序组成：退火 $(780^{\circ}\mathrm{C} \pm 10^{\circ}\mathrm{C}, 2\mathrm{h})$ ，以 $2 \sim 4^{\circ}\mathrm{C} / \mathrm{min}$ 的速度炉冷至 $550^{\circ}\mathrm{C}$ ，然后空冷）、固溶处理 $(800^{\circ}\mathrm{C} \pm 10^{\circ}\mathrm{C}, 2\mathrm{h}$ ，水淬）和时效 $(560^{\circ}\mathrm{C} \pm 10^{\circ}\mathrm{C}, 6 \sim 10\mathrm{h}$ ，空冷）。

TC16合金紧固件的强化热处理允许按下述制度进行： $810\sim 790^{\circ}\mathrm{C},2\mathrm{h}$ ，以 $2\sim 4^{\circ}\mathrm{C / min}$ 速度炉冷至 $760\sim 780^{\circ}\mathrm{C},2\mathrm{h}$ ，水淬；在 $500\sim 540^{\circ}\mathrm{C}$ 时效， $4\sim 8\mathrm{h}$ ，空冷。

# 6 功能考核试验

# 7 使用建议

在各种型号的飞机上推荐使用TC16钛合金制造螺栓、铆钉等紧固件。

# 参考文献

1 北京航空材料研究院. BT16 钛合金棒材的探索研究技术总结. 1999

2 AHOIIKHH HΦ,EpMaHok M 3. IOnHyΦa6pHKaTb H3 THTaHOBbX CnJIaBOB. MockBa: OHTN BNIJC,1996.162

编写·王庆如

审校 魏寿庸

# TC17

# 1 概述

TC17合金是一种富 $\beta$ 稳定元素的 $\alpha -\beta$ 型两相钛合金，其名义成分为Ti-5Al-2Sn-2Zr-4Mo-4Cr。该合金具有强度高、断裂韧度好、淬透性高和锻造温度范围宽等一系列优点，能够满足损伤容限设计的需要和高结构效益、高可靠性及低制造成本的要求。

该合金的主要半成品是棒材和锻件。主要用于制造发动机风扇、压气机盘件和大截面的锻件。通过热处理可以调整强度、塑性和韧性的匹配，并能采用各种焊接方式进行焊接。TC17合金的最高工作温度是 $427^{\circ}\mathrm{C}$ 。

1.1 材料牌号 TC17。  
1.2 相近牌号 Ti-5Al-2Sn-2Zr-4Mo-4Cr（美国）。  
1.3 材料的技术标准

XJ/BS 5127—1995 《航空用 Ti-17 合金大规格棒材试制批技术条件》(宝鸡有色金属加工厂)

Q/3B 4023—1993《YZTi-17合金压气机盘锻件》（黎明航空发动机制造公司）

1.4 化学成分 XJ/BS 5127—1995 和 Q/3B 4023—1993 规定的化学成分见表 1-1。

$\%$

表1-1  

<table><tr><td colspan="6">合金元素</td><td colspan="7">杂质 不大于</td></tr><tr><td rowspan="2">Al</td><td rowspan="2">Sn</td><td rowspan="2">Zr</td><td rowspan="2">Mo</td><td rowspan="2">Cr</td><td rowspan="2">Ti</td><td rowspan="2">Fe</td><td rowspan="2">C</td><td rowspan="2">N</td><td rowspan="2">H</td><td rowspan="2">O</td><td colspan="2">其他元素①</td></tr><tr><td>单个</td><td>总和</td></tr><tr><td>4.5~5.5</td><td>1.6~2.4</td><td>1.6~2.4</td><td>3.5~4.5</td><td>3.5~4.5</td><td>余量</td><td>0.30</td><td>0.05</td><td>0.05</td><td>0.0125</td><td>0.08~0.13</td><td>0.10</td><td>0.30</td></tr></table>

① 产品出厂时供方可不检验其他元素，用户要求并在合同中注明时应予以检验。

# 1.5 热处理制度

1.5.1固溶处理 $800^{\circ}\mathrm{C}\pm 10^{\circ}\mathrm{C},4\mathrm{h}$ ，水淬，适用于 $\beta$ 锻造的材料； $840^{\circ}\mathrm{C}\pm 10^{\circ}\mathrm{C},1\mathrm{h}$ ，空冷 $+800^{\circ}\mathrm{C}\pm$ $10^{\circ}\mathrm{C},4\mathrm{h}$ ，水淬，适用于 $\alpha +\beta$ 锻造的材料。  
1.5.2 时效 在 $585\sim 685^{\circ}C$ 范围内选定时效温度，典型的时效制度是 $630^{\circ}\mathrm{C},8\mathrm{h}$ ，空冷。  
1.5.3 去应力退火 一般在不高于时效温度的 $480 \sim 650^{\circ} \mathrm{C}$ 温度下加热，保温 $1 \sim 4 \mathrm{~h}$ ，空冷或炉冷。典型的去应力退火制度是 $550^{\circ} \mathrm{C}, 4 \mathrm{~h}$ ，空冷。去应力退火可以在空气炉或真空炉中进行。

1.6 品种规格与供应状态 见表1-2。

1.7 熔炼与铸造工艺 合金应经过三次真空自耗电极电弧炉熔炼。  
1.8 应用概况与特殊要求 该合金用于制造各种发动机风扇、压气机盘件等多种零件。我国从“七五”开始研制TC17钛合金，已经在发动机上获得了实际应用。

表1-2  

<table><tr><td>技术标准</td><td>品种</td><td>d或δ/mm</td><td>供应状态</td></tr><tr><td>XJ/BS 5127-1995</td><td>棒材</td><td>60~90</td><td>R</td></tr><tr><td>Q/3B 4023-1993</td><td>盘模锻件</td><td>510×92</td><td>固溶时效</td></tr></table>

# 2 物理及化学性能

# 2.1 热性能

2.1.1 热导率 室温热导率为 $8.2\mathrm{W} / (\mathrm{m}\cdot \mathrm{C})^{[1]}$   
2.1.2 线膨胀系数 见表2-1。

表 2-1[2]  

<table><tr><td>θ/℃</td><td>20~100</td><td>20~150</td><td>20~200</td><td>20~250</td><td>20~300</td><td>20~350</td><td>20~400</td><td>20~450</td></tr><tr><td>α1/10-6℃-1</td><td>9.0</td><td>9.0</td><td>9.0</td><td>9.2</td><td>9.4</td><td>9.5</td><td>9.7</td><td>9.9</td></tr></table>

2.2 密度 $\rho = 4.68\mathrm{g / cm}^{3[2]}$   
2.3 电性能  
2.4 磁性能 无磁性。  
2.5 化学性能  
2.5.1 抗氧化性能 与TC4合金相近。  
2.5.2 耐腐蚀性能 TC17 合金具有优良的抗一般腐蚀能力, 与 TA19 合金相仿, 对热盐应力腐蚀也存在着一定的敏感性。因此, 当零件用于热盐应力腐蚀的环境时, 还应考虑这一限制因素。对零件表面进行阳极氧化处理能有效地提高该合金的抗热盐应力腐蚀能力。

# 3 力学性能

3.1 技术标准规定的性能 见表3-1。

表3-1  

<table><tr><td rowspan="2">技术标准</td><td rowspan="2">品种</td><td rowspan="2">状态</td><td rowspan="2">d或δ/mm</td><td rowspan="2">取样方向</td><td rowspan="2" colspan="2">θ/℃</td><td>σb/MPa</td><td>σP0.2/MPa</td><td>δ5/%</td><td>ψ/%</td></tr><tr><td colspan="4">不小于</td></tr><tr><td rowspan="3">XJ/BS 5127-1995</td><td rowspan="3">棒材</td><td rowspan="3">固溶时效</td><td rowspan="3">90</td><td rowspan="3">L</td><td colspan="2">室温</td><td>1120</td><td>1030</td><td>7</td><td>15</td></tr><tr><td colspan="2">370</td><td>905</td><td>-</td><td>12</td><td>30</td></tr><tr><td colspan="2">400</td><td>-</td><td>-</td><td>-</td><td>-</td></tr><tr><td rowspan="2">Q/3B 4023-1993</td><td rowspan="2">盘模锻件</td><td rowspan="2">固溶时效</td><td rowspan="2">510×92</td><td rowspan="2">C</td><td colspan="2">室温</td><td>1120</td><td>1030</td><td>5</td><td>-</td></tr><tr><td colspan="2">400</td><td>905</td><td>800</td><td>-</td><td>-</td></tr><tr><td rowspan="2">θ/℃</td><td colspan="2">σ100/MPa</td><td colspan="2">σ0.2/100/MPa</td><td colspan="6">热稳定性① 不小于</td></tr><tr><td colspan="3">不小于</td><td colspan="2">σb/MPa</td><td colspan="2">σP0.2/MPa</td><td colspan="2">δ5/%</td><td>ψ/%</td></tr><tr><td>室温</td><td colspan="2">-</td><td>-</td><td colspan="2">1120</td><td colspan="2">1030</td><td colspan="2">6</td><td>13</td></tr><tr><td>370</td><td colspan="2">685</td><td>-</td><td colspan="2">-</td><td colspan="2">-</td><td colspan="2">-</td><td>-</td></tr><tr><td>400</td><td colspan="2">-</td><td>355</td><td colspan="2">-</td><td colspan="2">-</td><td colspan="2">-</td><td>-</td></tr><tr><td>室温</td><td colspan="2">-</td><td>-</td><td colspan="2">1120</td><td colspan="2">1030</td><td colspan="2">6</td><td>13</td></tr><tr><td>400</td><td colspan="2">685</td><td>355</td><td colspan="2">-</td><td colspan="2">-</td><td colspan="2">-</td><td>-</td></tr></table>

① 最终机械加工成拉伸试样后，进行热暴露（棒材 $370^{\circ}\mathrm{C},100\mathrm{h}$ ；盘模锻件 $400^{\circ}\mathrm{C},100\mathrm{h}$ )，然后进行室温拉伸。

# 3.2 室温及各种温度下的力学性能

3.2.1 硬度 室温硬度 HRC $39 \sim 40^{[3]}$ ; HBS 见表 3-2。  
3.2.2 拉伸性能  
3.2.2.1 棒材的拉伸性能统计值见表3-3。

表3-2[4]  

<table><tr><td>品种</td><td>d或δ/mm</td><td>状态</td><td>HBS</td></tr><tr><td>棒材</td><td>90</td><td>固溶时效</td><td>373</td></tr><tr><td>盘模锻件</td><td>510×92</td><td>固溶时效</td><td>357</td></tr></table>

表3-3[4.5]  

<table><tr><td colspan="3">技术标准</td><td colspan="5">XJ/BS 5127-1995</td></tr><tr><td colspan="3">品种</td><td colspan="5">棒材</td></tr><tr><td colspan="3">规格</td><td colspan="5">d60~90mm</td></tr><tr><td colspan="3">状态</td><td colspan="5">840℃,1h,空冷+800℃,4h,水淬+630℃,4h,空冷</td></tr><tr><td>θ/℃</td><td>取样方向</td><td>拉伸性能</td><td>S</td><td>X̄</td><td>min</td><td>max</td><td>n</td></tr><tr><td rowspan="4">20</td><td rowspan="4">L</td><td>σb/MPa</td><td>1120</td><td>1159</td><td>1140</td><td>1200</td><td>12</td></tr><tr><td>σP0.2/MPa</td><td>1030</td><td>1124</td><td>1080</td><td>1160</td><td>12</td></tr><tr><td>δ5/%</td><td>7</td><td>15.2</td><td>12.0</td><td>17.6</td><td>12</td></tr><tr><td>ψ/%</td><td>15</td><td>38.9</td><td>29.7</td><td>45.5</td><td>12</td></tr><tr><td rowspan="4">370</td><td rowspan="4">L</td><td>σb/MPa</td><td>905</td><td>933</td><td>-</td><td>-</td><td>4</td></tr><tr><td>σP0.2/MPa</td><td>-</td><td>-</td><td>-</td><td>-</td><td>-</td></tr><tr><td>δ5/%</td><td>12</td><td>19.1</td><td>-</td><td>-</td><td>4</td></tr><tr><td>ψ/%</td><td>30</td><td>60.0</td><td>-</td><td>-</td><td>4</td></tr></table>

# 3.2.2.2 盘模锻件的拉伸性能统计值见表3-4。

表3-4[4]  

<table><tr><td colspan="3">技术标准</td><td colspan="7">Q/3B 4023-1993</td></tr><tr><td colspan="3">品种</td><td colspan="7">盘模锻件</td></tr><tr><td colspan="3">规格</td><td colspan="7">d510mm×92mm</td></tr><tr><td colspan="3">状态</td><td colspan="7">800℃,4h,水淬+630℃,8h,空冷</td></tr><tr><td>θ/℃</td><td>拉伸性能</td><td>取样方向</td><td>S</td><td>X̄</td><td>min</td><td>max</td><td>s</td><td>Cv</td><td>n</td></tr><tr><td rowspan="4">20</td><td rowspan="4">C</td><td>σb/MPa</td><td>1120</td><td>1217</td><td>-</td><td>-</td><td>23</td><td>0.019</td><td>31</td></tr><tr><td>σP0.2/MPa</td><td>1030</td><td>1155</td><td>-</td><td>-</td><td>29</td><td>0.025</td><td>31</td></tr><tr><td>δs/%</td><td>5</td><td>9.7</td><td>-</td><td>-</td><td>2.2</td><td>0.227</td><td>31</td></tr><tr><td>ψ/%</td><td>-</td><td>17.8</td><td>-</td><td>-</td><td>4.1</td><td>0.230</td><td>31</td></tr><tr><td rowspan="4">400</td><td rowspan="4">C</td><td>σb/MPa</td><td>905</td><td>991</td><td>927</td><td>1030</td><td>-</td><td>-</td><td>28</td></tr><tr><td>σP0.2/MPa</td><td>800</td><td>840</td><td>800</td><td>910</td><td>-</td><td>-</td><td>23</td></tr><tr><td>δs/%</td><td>-</td><td>11.9</td><td>6.3</td><td>16.0</td><td>-</td><td>-</td><td>28</td></tr><tr><td>ψ/%</td><td>-</td><td>31.3</td><td>15.8</td><td>51.0</td><td>-</td><td>-</td><td>28</td></tr></table>

# 3.2.2.3 棒材在各种温度下的拉伸性能见表3-5。

表3-5[6]  

<table><tr><td>品种</td><td>d/mm</td><td>状态</td><td>取样方向</td><td>θ/℃</td><td>σb/MPa</td><td>σP0.2/MPa</td><td>δs/%</td><td>ψ/%</td></tr><tr><td rowspan="6">棒材</td><td rowspan="6">20</td><td rowspan="6">固溶时效</td><td rowspan="6">L</td><td>20</td><td>1159</td><td>1093</td><td>9.4</td><td>26.0</td></tr><tr><td>100</td><td>1134</td><td>1081</td><td>15.3</td><td>63.2</td></tr><tr><td>200</td><td>1066</td><td>972</td><td>15.4</td><td>64.8</td></tr><tr><td>300</td><td>1027</td><td>911</td><td>15.0</td><td>62.7</td></tr><tr><td>400</td><td>983</td><td>863</td><td>15.4</td><td>65.2</td></tr><tr><td>500</td><td>905</td><td>825</td><td>21.1</td><td>81.9</td></tr></table>

# 3.2.2.4 环坯和盘模锻件在各种温度下的拉伸性能见表3-6。

表3-6[4]  

<table><tr><td>品种</td><td>d或δ/mm</td><td>状态</td><td>取样方向</td><td>θ/℃</td><td>σb/MPa</td><td>σ/P0.2/MPa</td><td>δ5/%</td><td>ψ/%</td></tr><tr><td rowspan="2">环坯</td><td rowspan="2">425×110</td><td rowspan="2">固溶时效</td><td rowspan="2">C</td><td>20</td><td>1182</td><td>1150</td><td>12.0</td><td>38.5</td></tr><tr><td>370</td><td>918</td><td>-</td><td>16.0</td><td>52.0</td></tr><tr><td rowspan="7">盘模锻件</td><td rowspan="7">510×92</td><td rowspan="7">固溶时效</td><td rowspan="7">C</td><td>20</td><td>1219</td><td>1166</td><td>10.0</td><td>18.4</td></tr><tr><td>100</td><td>1145</td><td>1058</td><td>7.7</td><td>17.1</td></tr><tr><td>200</td><td>1083</td><td>970</td><td>7.4</td><td>19.5</td></tr><tr><td>300</td><td>1034</td><td>890</td><td>8.4</td><td>23.5</td></tr><tr><td>400</td><td>996</td><td>856</td><td>10.5</td><td>23.7</td></tr><tr><td>450</td><td>956</td><td>822</td><td>13.6</td><td>36.7</td></tr><tr><td>500</td><td>868</td><td>757</td><td>21.6</td><td>60.7</td></tr></table>

# 3.2.2.5 盘模锻件不同部位和取向的室温拉伸性能见表3-7。

表3-7[4]  

<table><tr><td>品种</td><td>d或δ/mm</td><td>状态</td><td>部位</td><td>取样方向</td><td>σb/MPa</td><td>σP0.2/MPa</td><td>δ5/%</td><td>ψ/%</td></tr><tr><td rowspan="6">盘模锻件</td><td rowspan="2">510×92</td><td rowspan="2">固溶时效</td><td>轮缘</td><td>C</td><td>1205</td><td>1145</td><td>10.2</td><td>21.8</td></tr><tr><td>辐板</td><td>R</td><td>1196</td><td>1127</td><td>10.7</td><td>26.1</td></tr><tr><td rowspan="4">510×50</td><td rowspan="4">固溶时效</td><td>轮缘</td><td>C</td><td>1234</td><td>1163</td><td>8.4</td><td>15.7</td></tr><tr><td rowspan="2">辐板</td><td>C</td><td>1210</td><td>1154</td><td>10.3</td><td>24.3</td></tr><tr><td>R</td><td>1238</td><td>1171</td><td>9.0</td><td>19.6</td></tr><tr><td>轮毂</td><td>C</td><td>1213</td><td>1150</td><td>8.6</td><td>14.0</td></tr></table>

# 3.2.3 冲击性能 室温冲击韧性见表3-8。

表3-8[4]  

<table><tr><td>品种</td><td>d或δ/mm</td><td>状态</td><td>部位</td><td>取样方向</td><td>aKU/(kJ/m2)</td></tr><tr><td>棒材</td><td>90</td><td>固溶时效</td><td>R/2</td><td>L</td><td>330</td></tr><tr><td>环坯</td><td>425×110</td><td>固溶时效</td><td>边缘</td><td>C</td><td>215</td></tr><tr><td>盘模锻件</td><td>510×92</td><td>固溶时效</td><td>轮缘</td><td>C</td><td>235</td></tr></table>

# 3.2.4 应力集中 见表3-9。

表3-9[2.4.6]  

<table><tr><td>品种</td><td>d或δ/mm</td><td>状态</td><td>取样方向</td><td>Kt</td><td>θ/℃</td><td>σb/MPa</td><td>σbH/MPa</td><td>σbH/σb</td></tr><tr><td rowspan="6">棒材</td><td rowspan="6">20</td><td rowspan="6">固溶时效</td><td rowspan="6">L</td><td rowspan="6">3</td><td>20</td><td>1159</td><td>1807</td><td>1.56</td></tr><tr><td>100</td><td>1134</td><td>1760</td><td>1.55</td></tr><tr><td>200</td><td>1066</td><td>1641</td><td>1.54</td></tr><tr><td>300</td><td>1027</td><td>1562</td><td>1.52</td></tr><tr><td>400</td><td>983</td><td>1484</td><td>1.51</td></tr><tr><td>500</td><td>905</td><td>1418</td><td>1.57</td></tr></table>

续表3-9   

<table><tr><td>品种</td><td>d或δ/mm</td><td>状态</td><td>取样方向</td><td>K1</td><td>θ/℃</td><td>σb/MPa</td><td>σbH/MPa</td><td>σbH/σb</td></tr><tr><td rowspan="4">盘模锻件</td><td>510×92</td><td>固溶时效</td><td>C</td><td>3</td><td>20</td><td>1210</td><td>1699</td><td>1.40</td></tr><tr><td rowspan="3">-</td><td rowspan="3">固溶时效</td><td>C</td><td>3.5</td><td rowspan="3">20</td><td>1179</td><td>1683</td><td>1.43</td></tr><tr><td>R</td><td>3.5</td><td>1186</td><td>1620</td><td>1.37</td></tr><tr><td>轴向</td><td>3.5</td><td>1165</td><td>1400</td><td>1.20</td></tr><tr><td rowspan="5">自由锻件</td><td rowspan="5">-</td><td rowspan="5">固溶时效</td><td rowspan="5">-</td><td rowspan="5">4</td><td>20</td><td>1145</td><td>1469</td><td>1.28</td></tr><tr><td>93</td><td>1076</td><td>1482</td><td>1.38</td></tr><tr><td>204</td><td>972</td><td>1413</td><td>1.45</td></tr><tr><td>315</td><td>958</td><td>1310</td><td>1.36</td></tr><tr><td>371</td><td>910</td><td>1303</td><td>1.44</td></tr></table>

# 3.2.5 热稳定性

3.2.5.1 榜材加工的试样热暴露后的室温拉伸性能见表3-10。

表 3-10[4]  

<table><tr><td rowspan="2">品种</td><td rowspan="2">d/mm</td><td rowspan="2">状态</td><td rowspan="2">取样方向</td><td colspan="2">热暴露条件</td><td rowspan="2">σb/MPa</td><td rowspan="2">σP0.2/MPa</td><td rowspan="2">δ5/%</td><td rowspan="2">ψ/%</td></tr><tr><td>θ/℃</td><td>t/h</td></tr><tr><td rowspan="8">棒材</td><td rowspan="2">20</td><td rowspan="2">固溶时效</td><td rowspan="2">L</td><td colspan="2">未暴露</td><td>1187</td><td>1153</td><td>15.3</td><td>31.3</td></tr><tr><td>400</td><td>100</td><td>1230</td><td>1170</td><td>15.3</td><td>28.0</td></tr><tr><td rowspan="3">60</td><td rowspan="3">固溶时效</td><td rowspan="3">L</td><td colspan="2">未暴露</td><td>1140</td><td>1095</td><td>14.0</td><td>42.0</td></tr><tr><td>370</td><td>100</td><td>1130</td><td>-</td><td>16.0</td><td>49.0</td></tr><tr><td>400</td><td>100</td><td>1205</td><td>-</td><td>13.4</td><td>34.7</td></tr><tr><td rowspan="3">90</td><td rowspan="3">固溶时效</td><td rowspan="3">L</td><td colspan="2">未暴露</td><td>1167</td><td>1145</td><td>15.9</td><td>50.0</td></tr><tr><td>370</td><td>100</td><td>1221</td><td>-</td><td>13.2</td><td>53.2</td></tr><tr><td>400</td><td>100</td><td>1213</td><td>-</td><td>14.0</td><td>47.9</td></tr></table>

3.2.5.2 环坯和盘模锻件加工的试样热暴露后的室温拉伸性能见表3-11。

表3-11[4]  

<table><tr><td rowspan="2">品种</td><td rowspan="2">d或δ/mm</td><td rowspan="2">状态</td><td rowspan="2">取样方向</td><td colspan="2">热暴露条件</td><td rowspan="2">σb/MPa</td><td rowspan="2">σP0.2/MPa</td><td rowspan="2">δ5/%</td><td rowspan="2">ψ/%</td></tr><tr><td>θ/C</td><td>t/h</td></tr><tr><td rowspan="3">环坯</td><td rowspan="3">425×110</td><td rowspan="3">固溶时效</td><td rowspan="3">C</td><td colspan="2">未暴露</td><td>1166</td><td>1143</td><td>12.2</td><td>43.1</td></tr><tr><td>370</td><td>100</td><td>1185</td><td>1157</td><td>12.8</td><td>38.5</td></tr><tr><td>450</td><td>100</td><td>1210</td><td>1177</td><td>9.4</td><td>26.1</td></tr><tr><td rowspan="3">盘模锻件</td><td rowspan="3">510×92</td><td rowspan="3">固溶时效</td><td rowspan="3">C</td><td colspan="2">未暴露</td><td>1204</td><td>1151</td><td>10.8</td><td>20.1</td></tr><tr><td>400</td><td>100</td><td>1220</td><td>1112</td><td>10.6</td><td>21.9</td></tr><tr><td>450</td><td>100</td><td>1236</td><td>1179</td><td>9.3</td><td>16.1</td></tr></table>

# 3.3 持久和蠕变性能

# 3.4 疲劳性能

# 3.4.1 高周疲劳 旋转弯曲疲劳极限见表3-12。

表3-12[4]  

<table><tr><td>品种</td><td>d或δ/mm</td><td>状态</td><td>取样方向</td><td>θ/℃</td><td>Kt</td><td>R</td><td>f/Hz</td><td>N/周</td><td>σD/MPa</td></tr><tr><td rowspan="2">棒材</td><td rowspan="2">20</td><td rowspan="2">固溶时效</td><td rowspan="2">L</td><td>20</td><td>1</td><td>-1</td><td>83</td><td>10^7</td><td>560</td></tr><tr><td>400</td><td>1</td><td>-1</td><td>83</td><td>10^7</td><td>472</td></tr><tr><td rowspan="5">盘模锻件</td><td rowspan="5">510×92</td><td rowspan="5">固溶时效</td><td rowspan="3">C</td><td rowspan="3">20</td><td>1</td><td>-1</td><td>83</td><td>10^7</td><td>535</td></tr><tr><td>1.7</td><td>-1</td><td>83</td><td>10^7</td><td>371</td></tr><tr><td>3</td><td>-1</td><td>83</td><td>10^7</td><td>223</td></tr><tr><td rowspan="2">C</td><td rowspan="2">400</td><td>1</td><td>-1</td><td>83</td><td>10^7</td><td>458</td></tr><tr><td>3</td><td>-1</td><td>83</td><td>10^7</td><td>219</td></tr></table>

# 3.4.2 低周疲劳 盘模锻件室温应变控制低周疲劳数据及 $\varepsilon-N$ 曲线见表3-13、表3-14和图3-1。

表3-13[4]  

<table><tr><td rowspan="2">品种</td><td rowspan="2">d或δ/mm</td><td rowspan="2">状态</td><td rowspan="2">取样部位</td><td rowspan="2">θ/℃</td><td rowspan="2">f/Hz</td><td colspan="2">应变</td><td rowspan="2">N/周</td><td rowspan="2">试样数量</td></tr><tr><td>εmax/%</td><td>εmin/%</td></tr><tr><td rowspan="2">盘模锻件</td><td rowspan="2">510×92</td><td rowspan="2">固溶时效</td><td>轮缘</td><td>20</td><td>0.33</td><td>0.93</td><td>0</td><td>11793</td><td>3</td></tr><tr><td>辐板</td><td>20</td><td>0.33</td><td>0.93</td><td>0</td><td>10926</td><td>3</td></tr></table>

表3-14[4]  

<table><tr><td colspan="2">材料品种</td><td colspan="4">盘模锻件</td><td colspan="3">试样尺寸</td><td colspan="3">d=6.35mm</td></tr><tr><td colspan="2">材料规格</td><td colspan="4">d510mm×92mm</td><td colspan="3">加载波形</td><td colspan="3">三角波</td></tr><tr><td colspan="2">取样方向</td><td colspan="4">C</td><td colspan="3">应变比</td><td colspan="3">-1</td></tr><tr><td colspan="2">试验温度</td><td colspan="4">20℃</td><td colspan="3">试验频率</td><td colspan="3">0.1~1.0Hz</td></tr><tr><td colspan="2">控制方法</td><td colspan="4">轴向应变</td><td colspan="3">失效判据</td><td colspan="3">断裂</td></tr><tr><td colspan="2">热处理状态</td><td colspan="10">800℃,4h,水淬+630℃,8h,空冷</td></tr><tr><td>△εr/2/%</td><td colspan="2">△εe/2/%</td><td colspan="3">△εp/2/%</td><td colspan="2">△σ/2/MPa</td><td colspan="2">2Nf/周</td><td colspan="2">试样数量</td></tr><tr><td>1.982</td><td colspan="2">1.011</td><td colspan="3">0.881</td><td colspan="2">1188</td><td colspan="2">52</td><td colspan="2">1</td></tr><tr><td>1.489</td><td colspan="2">0.939</td><td colspan="3">0.550</td><td colspan="2">1103</td><td colspan="2">520</td><td colspan="2">1</td></tr><tr><td>1.005</td><td colspan="2">0.882</td><td colspan="3">0.123</td><td colspan="2">1037</td><td colspan="2">1714</td><td colspan="2">1</td></tr><tr><td>0.795</td><td colspan="2">0.762</td><td colspan="3">0.033</td><td colspan="2">896</td><td colspan="2">4382</td><td colspan="2">1</td></tr><tr><td>0.700</td><td colspan="2">0.681</td><td colspan="3">0.019</td><td colspan="2">800</td><td colspan="2">14656</td><td colspan="2">1</td></tr><tr><td>0.602</td><td colspan="2">0.577</td><td colspan="3">0.025</td><td colspan="2">678</td><td colspan="2">33186</td><td colspan="2">1</td></tr><tr><td>0.500</td><td colspan="2">0.492</td><td colspan="3">0.008</td><td colspan="2">579</td><td colspan="2">104300</td><td colspan="2">1</td></tr><tr><td rowspan="2">应变疲劳参数</td><td>σr&#x27;/MPa</td><td colspan="3">b</td><td colspan="2">εr&#x27;/%</td><td colspan="2">c</td><td colspan="2">K&#x27;/MPa</td><td>n&#x27;</td></tr><tr><td>1943</td><td colspan="3">-0.097</td><td colspan="2">10.0</td><td colspan="2">-0.55</td><td colspan="2">2322</td><td>0.13</td></tr><tr><td rowspan="2" colspan="4">曲线的数学表达式</td><td colspan="8">△εt=0.0165(2Nf)-0.097+0.10(2Nf)-0.55</td></tr><tr><td colspan="8">△σ=2322(△εp/2)0.13</td></tr></table>

图片摘要：该图主要展示 3 14[4]。
![](images/78aae0212f5058e4efe79616637f8d3c1ef3157456a2fc9b70f36f735b07de10.jpg)  
图3-1 TC17合金盘模锻件室温低周疲劳 $\varepsilon -N$ 曲线[4]

# 3.5 弹性性能

# 3.5.1 弹性模量

# 3.5.1.1 棒材的弹性模量见表3-15。

# 3.5.1.2 盘模锻件的弹性模量见表3-16。

表3-15[6]  

<table><tr><td>品 种</td><td colspan="6">棒 材</td></tr><tr><td>d/mm</td><td colspan="6">20</td></tr><tr><td>状态</td><td colspan="6">固溶时效</td></tr><tr><td>θ/℃</td><td>20</td><td>100</td><td>200</td><td>300</td><td>400</td><td>500</td></tr><tr><td>E/GPa</td><td>116</td><td>111</td><td>105</td><td>102</td><td>99</td><td>85</td></tr></table>

表3-16[4]  

<table><tr><td>品 种</td><td colspan="6">盘模锻件</td></tr><tr><td>d 或 δ/mm</td><td colspan="6">510×92</td></tr><tr><td>状 态</td><td colspan="6">固溶时效</td></tr><tr><td>θ/℃</td><td>20</td><td>100</td><td>200</td><td>300</td><td>400</td><td>500</td></tr><tr><td>E/GPa</td><td>112</td><td>105</td><td>99</td><td>97</td><td>92</td><td>83</td></tr></table>

# 3.6 断裂性能

# 3.6.1 断裂韧度 室温断裂韧度见表3-17。

表3-17[4]  

<table><tr><td>品 种</td><td>d 或 δ/mm</td><td>状态</td><td>取样部位</td><td>试样类型</td><td>取样方向</td><td>KIC/MPa √m</td></tr><tr><td rowspan="3">盘模锻件</td><td rowspan="3">510×92</td><td rowspan="3">固溶时效</td><td rowspan="2">辐板</td><td>CT</td><td>R-C</td><td>65.9</td></tr><tr><td>CT</td><td>C-R</td><td>59.7</td></tr><tr><td>轮缘</td><td>CT</td><td>R-C</td><td>57.2</td></tr></table>

# 3.6.2 疲劳裂纹扩展速率 盘模锻件的室温 $\mathrm{da} / \mathrm{d}N - \Delta K$ 曲线见图3-2。

图片摘要：该图主要展示 3 17[4]。
![](images/f2a59bc8bce07573f0d6e783fbde6dd8e8772984f513987b1e6afe7d731e29f8.jpg)  
材料品种：盘模锻材  
材料规格： $d510\mathrm{mm}\times 110\mathrm{mm}$   
热处理状态： $800^{\circ}\mathrm{C},4\mathrm{h}$ ，水淬  
+630°C,8h,空冷   
材料强度： $\sigma_{\mathrm{b}} = 1180\mathrm{MPa}$   
$\sigma_{\mathrm{P0.2}} = 1110\mathrm{MPa}$   
取样方向：R-C  
试样类型：CT $B = 10\mathrm{mm}$   
$W = 40\mathrm{mm}$   
加载方式：轴向  
应力比：0.1  
试验频率： $5\sim 35\mathrm{Hz}$   
试验环境： $20^{\circ}\mathrm{C}$ ，空气   
试样个数：3  
试验点数：97  
拟合公式： $\mathrm{da} / \mathrm{d}N = C(\Delta K)^n$   
$C = 5.2879 \times 10^{-8}$   
$n = 2,737$

图3-2 TC17合金盘模锻件室温 $\mathrm{da} / \mathrm{d}N - \Delta K$ 曲线[4]

# 4 组织结构

4.1 相变温度 $\alpha + \beta \rightarrow \beta$ 转变温度为 $890^{\circ} \mathrm{C} \pm 15^{\circ} \mathrm{C}$ [4]。

4.2 时间-温度-组织转变曲线

4.3 合金组织结构

4.3.1 合金组织 TC17 合金在 $\beta$ 相区固溶处理后水淬, 显微组织为单一亚稳定 $\beta$ 相; 而缓慢冷却时, 显微组织为 $\alpha + \beta$ 两相组织。时效时, 亚稳定 $\beta$ 相分解为 $\alpha$ 相和稳定的 $\beta$ 相。

4.3.2 初生 $\alpha$ 相含量与固溶处理温度的关系见图4-1。

图片摘要：该图主要展示 4 1 TC17合金的初生 相含量与固溶处理温度的关系[4]。
![](images/0f387665ea5cbef8ff881607bcfa08bf40b49cccdcb54073acc84c539542d5dd.jpg)  
图4-1 TC17合金的初生 $\pmb{\alpha}$ 相含量与固溶处理温度的关系[4]

# 5 工艺性能与要求

5.1 成形性能

5.1.1 热变形温度下的拉伸性能见表5-1。  
5.1.2 热变形工艺规范见表5-2。   
5.2 焊接性能 可以采用适合于钛合金的各种焊接方法进行焊接。  
5.3 零件热处理工艺  
5.3.1 零件固溶处理温度偏差不应超过 $\pm 10^{\circ}\mathrm{C}$ 。淬火过程的延迟时间不应超过45s。  
5.3.2 时效温度允许在 $585\sim 685^{\circ}C$ 范围内作适当调整。时效温度偏差不应超过 $\pm 5\%$ 。不允许进行未经固溶处理的重复时效。  
5.3.3 零件去应力退火可以在真空炉或空气炉中进行。

表5-1[4]  

<table><tr><td>品种</td><td>d/mm</td><td>状态</td><td>拉伸速度/(mm/s)</td><td>θ/℃</td><td>σb/MPa</td><td>ψ/%</td><td>品种</td><td>d/mm</td><td>状态</td><td>拉伸速率/(mm/s)</td><td>θ/℃</td><td>σb/MPa</td><td>ψ/%</td></tr><tr><td rowspan="5">棒材</td><td rowspan="5">250</td><td rowspan="5">锻态</td><td rowspan="5">3</td><td>800</td><td>263</td><td>89.8</td><td rowspan="5">棒材</td><td rowspan="5">250</td><td rowspan="5">锻态</td><td rowspan="5">1200</td><td>800</td><td>483</td><td>77.0</td></tr><tr><td>900</td><td>129</td><td>90.8</td><td>900</td><td>293</td><td>78.3</td></tr><tr><td>950</td><td>103</td><td>91.3</td><td>950</td><td>251</td><td>79.8</td></tr><tr><td>1000</td><td>74</td><td>93.0</td><td>1000</td><td>276</td><td>85.3</td></tr><tr><td>1100</td><td>48</td><td>81.6</td><td>1100</td><td>287</td><td>56.7</td></tr></table>

表5-2[3,4]  

<table><tr><td>热变形类型</td><td>加热温度/℃</td><td>终锻温度/℃</td><td>一火变形量/%</td></tr><tr><td>铸锭开坯</td><td>1050~1100</td><td>≥800</td><td>50~70</td></tr><tr><td>α+β区模锻</td><td>800~845</td><td>≥700</td><td>30~50</td></tr><tr><td>β区模锻</td><td>915~950</td><td>≥700</td><td>β区40~60,α+β区20~40</td></tr></table>

# 6 功能考核试验

# 7 使用建议

推荐选用TC17合金在各种型号的航空发动机上制造风扇、压气机盘件和其他锻件。

# 参考文献

1 Hallowell J B. Structural Alloys Handbook, 1990, Vol. 3   
2 Brown W F. Aerospace Structural Metals Handbook. CINDAS/Purdue University, 1994. 4:Code 3724   
3 Chandler H. Heat Theater's Guide. Materials Park, OH: ASM International, 1996, 514   
4 北京航空材料研究院. Ti-17 钛合金应用研究技术总结. 1999  
5宝鸡有色金属加工厂.Ti-17合金性能数据汇编，1996  
6 北京有色金属研究总院. Ti-17 钛合金研究技术总结. 2000

编写 李四清

审校张

# ZTC3

# 1 概述

ZTC3合金是一种含有共析元素Si和稀土元素Ce的Ti-Al-Mo系 $\alpha-\beta$ 型铸造钛合金，从而在传统

强化的基础上增加了难熔质点强化的效果。该合金具有良好的综合性能，在 $500^{\circ}\mathrm{C}$ 以下有优良的热强性能（高温强度，蠕变抗力等），有较高的室温强度，铸造工艺性好，有好的流动性，无热裂倾向。铸件在退火或热等静压状态下使用。

该合金可用于制造发动机的机匣、支架、叶轮和其他结构件，其长期工作温度可达 $500^{\circ}\mathrm{C}$ 。

1.1 材料牌号 ZTC3。

1.2 相近牌号

1.3 材料的技术标准

GJB 2896—1997 《钛及钛合金熔模精密铸件规范》

HB 5448—1990 《钛及钛合金熔模精密铸件》

Q/6S 448—1985 《航空用ZT3铸造钛合金》（北京航空材料研究所）

Q/6S 449—1985 《ZT3铸造钛合金压气机匣铸件》（北京航空材料研究所）

Q/12BY 2237—1998《航空发动机用ZT3铸造钛合金第4-5级、6-7级压气机机匣铸件技术条件》(黎阳发动机公司)

1.4 化学成分 GJB 2896—1997、HB 5448—1990、Q/6S 448—1985、Q/6S 449—1985 和 Q/12BY 2237—1998规定的化学成分见表1-1。

%

表1-1  

<table><tr><td colspan="6">合金元素</td><td colspan="5">杂质 不大于</td><td colspan="2">其他元素①</td></tr><tr><td>Al</td><td>Mo</td><td>Sn</td><td>Si</td><td>Ce</td><td>Ti</td><td>Fe</td><td>C</td><td>N</td><td>H</td><td>O</td><td>单个</td><td>总和</td></tr><tr><td>4.5~5.5</td><td>4.5~5.5</td><td>1.5~2.5</td><td>0.20~0.35</td><td>0.015~0.030</td><td>余量</td><td>0.20</td><td>0.10</td><td>0.05</td><td>0.0125</td><td>0.18</td><td>0.10</td><td>0.30</td></tr></table>

① 产品出厂时供方可不检验其他元素，用户要求并在合同中注明时应予以检验。

# 1.5 热处理制度

1.5.1 去应力退火 $650^{\circ}\mathrm{C}, 1 \sim 3\mathrm{h}$ ，空冷或炉冷。

1.5.2 热等静压处理 $920^{\circ}\mathrm{C} \pm 10^{\circ}\mathrm{C}, 100 \sim 140\mathrm{MPa}, 3 \sim 3.5\mathrm{h}$ ，随炉冷至 $300^{\circ}\mathrm{C}$ 以下出炉。

1.6 品种规格与供应状态 根据铸件的工作特性和技术要求，以退火或热等静压处理状态的铸件供应。

1.7 熔炼与铸造工艺 采用两次真空自耗电极电弧炉熔炼的母合金锭，或采用经两次真空自耗电极熔炼并去除氧化皮的锻棒，在真空自耗电极电弧凝壳炉中重熔，根据浇注铸件的形状、尺寸和质量要求，采用重力浇注，或离心浇注。铸型根据铸件的尺寸、壁厚、数量和质量要求，选用机加工石墨型，或捣实(石墨)型，或熔模精密铸型。

# 1.8 应用概况与特殊要求

1.8.1 应用概况 用ZTC3合金铸造的高压压气机机匣等零件已批量生产10多年，也可用于在 $500^{\circ}\mathrm{C}$ 以下工作的其他航空航天用结构件。

# 1.8.2 特殊要求

1.8.2.1 母合金中氧的含量对合金的力学性能有较大影响，尤其是对塑性和焊接性能影响比较大，随着氧含量的提高，合金的塑性和可焊性变差。因此，在母合金制备和熔炼铸造过程中应十分注意控制氧的含量。  
1.8.2.2 一般铸件可以退火状态供应，而应用于航空航天用的I、Ⅱ类铸件必须经过热等静压处理。

# 2 物理及化学性能

# 2.1 热性能

2.1.1 熔化温度范围 熔点约为 $1700^{\circ}\mathrm{C}^{[1]}$ 。

# 2.1.2 热导率 见表2-1。

表2-1[1]   

<table><tr><td>θ/℃</td><td>94</td><td>112</td><td>197</td><td>292</td><td>390</td><td>474</td><td>588</td><td>650</td></tr><tr><td>λ/(W/(m·℃))</td><td>8.4</td><td>9.2</td><td>9.6</td><td>10.9</td><td>12.6</td><td>14.2</td><td>15.9</td><td>17.2</td></tr></table>

# 2.1.3 比热容 见表2-2。

# 2.1.4 线膨胀系数 见表2-3。

2.2 密度 $\rho = 4.60\mathrm{g / cm}^{3[1]}$   
2.3 电性能 电阻率见表2-4。

表 2-2[1]  

<table><tr><td>θ/℃</td><td>100</td><td>300</td><td>500</td><td>800</td></tr><tr><td>c/(J/(kg·℃))</td><td>507</td><td>540</td><td>586</td><td>620</td></tr></table>

表2-3[1]  

<table><tr><td>θ/℃</td><td>20~100</td><td>20~200</td><td>20~300</td><td>20~400</td><td>20~500</td><td>20~600</td><td>20~700</td><td>20~800</td><td>20~900</td><td>20~1000</td></tr><tr><td>α1/10-6℃-1</td><td>9.1</td><td>9.4</td><td>9.4</td><td>9.5</td><td>9.6</td><td>9.7</td><td>9.9</td><td>10.1</td><td>10.5</td><td>10.8</td></tr></table>

表2-4[1]  

<table><tr><td>θ/℃</td><td>94</td><td>112</td><td>197</td><td>292</td><td>390</td><td>474</td><td>588</td><td>650</td></tr><tr><td>ρ/(μΩ·m)</td><td>1.62</td><td>1.64</td><td>1.67</td><td>1.69</td><td>1.71</td><td>1.72</td><td>1.73</td><td>1.73</td></tr></table>

# 2.4 磁性能 无磁性。

# 2.5 化学性能

2.5.1 抗氧化性能 ZTC3合金的氧化开始温度高于ZTC4合金。  
2.5.2 耐腐蚀性能 ZTC3合金的耐腐蚀性能与ZTC4合金相当。

# 3 力学性能

# 3.1 技术标准规定的性能 见表3-1。

表3-1  

<table><tr><td rowspan="2">技 术 标 准</td><td rowspan="2">品 种</td><td rowspan="2">状 态</td><td rowspan="2">取样方式</td><td colspan="4">室 温</td></tr><tr><td>σb/MPa</td><td>σP0.2/MPa</td><td>δ5/%</td><td>ψ/%</td></tr><tr><td>GJB 2896-1997</td><td rowspan="2">精密铸件</td><td rowspan="2">退火或热等静压①</td><td rowspan="2">附铸试样②</td><td>≥930</td><td>≥835</td><td>≥4</td><td>≥8</td></tr><tr><td>HB 5448-1990</td><td>≥930</td><td>≥835</td><td>≥4</td><td>≥8</td></tr><tr><td>Q/6S 448-1985</td><td>铸件</td><td>退火</td><td>试样</td><td>≥930</td><td>≥835</td><td>≥4</td><td>≥8</td></tr><tr><td>Q/6S 449-1985</td><td>机匣铸件</td><td>退火</td><td>铸件</td><td>≥930</td><td>≥835</td><td>≥4</td><td>≥8</td></tr><tr><td>Q/12BY 2237-1998</td><td>机匣铸件</td><td>真空退火</td><td>铸件</td><td>≥932</td><td>≥834</td><td>≥4</td><td>≥8</td></tr><tr><td rowspan="2">技 术 标 准</td><td rowspan="2">品种</td><td colspan="2">室 温</td><td colspan="4">500℃</td></tr><tr><td>akU/(kJ/m2)</td><td>HBS</td><td>σb/MPa</td><td>δ5/%</td><td>ψ/%</td><td>σ100/MPa</td></tr><tr><td>GJB 2896-1997</td><td>精密铸件</td><td>-</td><td>-</td><td>≥570</td><td>-</td><td>-</td><td>≥520</td></tr><tr><td>HB 5448-1990</td><td>精密铸件</td><td>-</td><td>-</td><td>-</td><td>-</td><td>-</td><td>-</td></tr><tr><td>Q/6S 448-1985</td><td>铸件</td><td>≥195</td><td>≤345</td><td>≥590</td><td>≥4</td><td>≥8</td><td>≥540</td></tr><tr><td>Q/6S 449-1985</td><td>机匣铸件</td><td>≥175</td><td>≤345</td><td>≥570</td><td>≥4</td><td>≥8</td><td>≥520</td></tr><tr><td>Q/12BY 2237-1998</td><td>机匣铸件</td><td>≥177</td><td>255~345</td><td>≥588</td><td>≥4</td><td>≥10</td><td>≥540</td></tr></table>

① 航空航天工业用 I、II 类铸件必须经过热等静压处理。  
② 从铸件上切取试样的室温力学性能允许比附铸试样的性能低 $5\%$ 。

# 3.2 室温及各种温度下的力学性能

3.2.1 硬度 室温硬度见表3-2。

# 3.2.2 拉伸性能

3.2.2.1 机匣铸件的拉伸性能统计值见表3-3。

3.2.2.2 各种温度下的拉伸性能见表3-4和表3-5。

表3-2[1,2]  

<table><tr><td>品种</td><td>状态</td><td>HBS</td></tr><tr><td>试棒</td><td rowspan="2">退火</td><td>316</td></tr><tr><td>机匣铸件</td><td>315</td></tr></table>

表3-3[2]  

<table><tr><td colspan="3">技术标准</td><td colspan="6">Q/12BY 2237-1998</td></tr><tr><td colspan="3">品种</td><td colspan="6">机匣铸件</td></tr><tr><td colspan="3">状态</td><td colspan="6">真空退火</td></tr><tr><td>θ/℃</td><td>取样方向</td><td>拉伸性能</td><td>S</td><td>X̄</td><td>s</td><td>CV</td><td>n</td><td>炉批数</td></tr><tr><td rowspan="4">20</td><td rowspan="4">L</td><td>σb/MPa</td><td>932</td><td>1014</td><td>14.1</td><td>0.014</td><td>30</td><td>10</td></tr><tr><td>σP0.2/MPa</td><td>834</td><td>904</td><td>19.0</td><td>0.021</td><td>30</td><td>10</td></tr><tr><td>δ5/%</td><td>4</td><td>10.4</td><td>1.55</td><td>0.149</td><td>30</td><td>10</td></tr><tr><td>ψ/%</td><td>8</td><td>20.7</td><td>3.81</td><td>0.184</td><td>30</td><td>10</td></tr><tr><td rowspan="3">500</td><td rowspan="3">L</td><td>σb/MPa</td><td>588</td><td>696</td><td>17.3</td><td>0.025</td><td>30</td><td>10</td></tr><tr><td>δ5/%</td><td>4</td><td>11.1</td><td>1.13</td><td>0.102</td><td>30</td><td>10</td></tr><tr><td>ψ/%</td><td>10</td><td>26.5</td><td>4.20</td><td>0.158</td><td>30</td><td>10</td></tr></table>

表3-4[1]  

<table><tr><td rowspan="2">品种</td><td rowspan="2">状态</td><td rowspan="2">θ/℃</td><td>σb</td><td>σP0.1</td><td>σP0.01</td><td>δ10</td><td>ψ</td><td rowspan="2">品种</td><td rowspan="2">状态</td><td rowspan="2">θ/℃</td><td>σb</td><td>σP0.1</td><td>σP0.01</td><td>δ10</td><td>ψ</td></tr><tr><td colspan="3">MPa</td><td colspan="2">%</td><td colspan="3">MPa</td><td colspan="2">%</td></tr><tr><td rowspan="3">试棒</td><td rowspan="3">退火</td><td>20</td><td>1024</td><td>889</td><td>775</td><td>7.8</td><td>12.6</td><td rowspan="3">试棒</td><td rowspan="3">退火</td><td>450</td><td>719</td><td>580</td><td>431</td><td>5.1</td><td>17.6</td></tr><tr><td>300</td><td>785</td><td>618</td><td>481</td><td>5.9</td><td>12.5</td><td>500</td><td>685</td><td>553</td><td>405</td><td>5.8</td><td>19.6</td></tr><tr><td>400</td><td>750</td><td>587</td><td>452</td><td>5.8</td><td>14.6</td><td>550</td><td>647</td><td>510</td><td>367</td><td>6.7</td><td>23.6</td></tr></table>

表3-5[3]  

<table><tr><td rowspan="2">品种</td><td rowspan="2">状态</td><td rowspan="2">θ/℃</td><td>σb</td><td>σP0.2</td><td>σP0.01</td><td>δ10</td><td>ψ</td><td rowspan="2">品种</td><td rowspan="2">状态</td><td>θ/℃</td><td>σb</td><td>σP0.2</td><td>σP0.01</td><td>δ10</td><td>ψ</td></tr><tr><td colspan="3">MPa</td><td colspan="2">%</td><td colspan="3">MPa</td><td colspan="2">%</td><td></td></tr><tr><td rowspan="3">机匣铸件</td><td rowspan="3">退火</td><td>20</td><td>1133</td><td>932</td><td>796</td><td>8.0</td><td>11.9</td><td rowspan="3">机匣铸件</td><td rowspan="3">退火</td><td>450</td><td>714</td><td>572</td><td>456</td><td>8.0</td><td>13.3</td></tr><tr><td>300</td><td>776</td><td>623</td><td>506</td><td>7.9</td><td>14.4</td><td>500</td><td>686</td><td>565</td><td>457</td><td>6.1</td><td>13.2</td></tr><tr><td>400</td><td>724</td><td>580</td><td>471</td><td>8.1</td><td>15.0</td><td>550</td><td>666</td><td>547</td><td>424</td><td>11.6</td><td>26.5</td></tr></table>

3.2.3 冲击性能 室温冲击韧性见表3-6。

3.2.4 扭转与剪切性能 试棒的扭转性能见表3-7。

3.2.5 应力集中

3.2.5.1 室温缺口抗拉强度及缺口敏感系数见表3-8。  
3.2.5.2 室温缺口试样偏斜抗拉强度下降率见表3-9。  
3.2.6 热稳定性 试样热暴露后的室温拉伸性能见表3-10。

表3-6[1,2]  

<table><tr><td>品种</td><td>状态</td><td>\( {a}_{\mathrm{{KU}}}/\left( {\mathrm{{kJ}}/{\mathrm{m}}^{2}}\right) \)</td></tr><tr><td>试棒</td><td rowspan="2">退火</td><td>275</td></tr><tr><td>机匣铸件</td><td>282</td></tr></table>

表3-7[1]  

<table><tr><td rowspan="2">品种</td><td rowspan="2">状态</td><td rowspan="2">θ/℃</td><td>τb</td><td>τP0.3</td><td>τP0.01</td></tr><tr><td colspan="3">MPa</td></tr><tr><td rowspan="2">试棒</td><td rowspan="2">退火</td><td>20</td><td>834</td><td>614</td><td>534</td></tr><tr><td>450</td><td>605</td><td>342</td><td>342</td></tr></table>

3.3 持久和蠕变性能  
3.3.1 高温持久性能 见表3-11。

# 3.3.2 高温蠕变性能 见表3-12。

表3-8[1]
