Repository: C-zj02/CFD-claw

<div align="center">

**English** | [中文](#中文版) | [Français](README_FR.md) | [Русский](README_RU.md) | [हिन्दी](README_HI.md) | [العربية](README_AR.md) | [Português](README_PT.md)

# 🚀 Claude Code Python

**A Complete Python Reimplementation Based on Real Claude Code Source**

*From TypeScript Source → Rebuilt in Python with ❤️*

***
**🔥 Active Development • New Features Weekly 🔥**

</div>

***

## 🎯 What is This?

**Clawd Code** is a **complete Python rewrite** of Claude Code, based on the **real TypeScript source code**.

File: RAG-data/中国航空材料手册(第2版) 第4卷 钛合金 铜合金401-523.pdf-c43f21ec-90bd-4f9a-a73c-43aaaff5a087.md (part 1 of 6)
3.2.1.3 不同温度退火后材料的硬度 见图3-2。

图片摘要：该图片为文档封面或首页内容，主题与3.2.2 拉伸性能相关。
![](images/2ce3ab00f309e410433de144a0a798c3a6589c514112ae03b66dec21e4f948a6.jpg)  
图3-1 QSn4-0.3硬度与变形率的关系[3]

图片摘要：该图主要展示 3 1 QSn4 0.3硬度与变形率的关系[3]。
![](images/6a8d20c4514e7bd1a8a0bdef0a32e1388734b9245c25b4544667ccb57c5f21ae.jpg)  
图3-2 QSn4-0.3硬度与退火温度的关系[2]

# 3.2.2 拉伸性能

3.2.2.1 供应状态材料的室温拉伸性能见表3-2。

表3-2[4]  

<table><tr><td rowspan="3">品种</td><td rowspan="3">状态</td><td colspan="6">σb</td><td colspan="3">δ</td></tr><tr><td>X</td><td>min</td><td>max</td><td>s</td><td rowspan="2">CV</td><td rowspan="2">n</td><td>X</td><td>min</td><td>max</td></tr><tr><td colspan="4">MPa</td><td colspan="3">%</td></tr><tr><td rowspan="2">管材</td><td>M</td><td>375</td><td>-</td><td>-</td><td>-</td><td>-</td><td>-</td><td>46</td><td>-</td><td>-</td></tr><tr><td>Y</td><td>575</td><td>460</td><td>640</td><td>40</td><td>0.07</td><td>50</td><td>8</td><td>3</td><td>14</td></tr></table>

3.2.2.2 不同变形率材料的拉伸性能见图3-3。  
3.2.2.3 不同温度退火后材料的拉伸性能见图3-4。

图片摘要：该图主要展示 3 2[4]。
![](images/cd994f79ebca150825f5d11576c1148f1a6bd2da621a4e5863542822588ca618.jpg)  
图3-3 不同变形率QSn4-0.3的屈服强度[3]

图片摘要：该图主要展示 3 3 不同变形率QSn4 0.3的屈服强度[3]。
![](images/fb6d7f3723697842b304a239dc5faba2511848de2bd80c8fa247d6626c27df16.jpg)  
原材料：压力计用 $6.8\mathrm{mm}\times 5\mathrm{mm}\times 0.9\mathrm{mm}$ 的硬管材  
图3-4 QSn4-0.3拉伸性能和晶粒度与退火温度(保温1h)的关系[3]

# 3.3 持久和蠕变性能

# 3.3.1 室温应力松弛见图3-5。

# 3.4 疲劳性能

3.4.1 高周疲劳 不同冷变形率材料的疲劳强度极限见图3-6。  
3.4.2 供应状态材料的疲劳强度极限（循环次数 $N$ 为 $5 \times 10^{7}$ 周） $\sigma_{\mathrm{D}} = 215\mathrm{MPa}$ （M态管材）， $\sigma_{\mathrm{D}} = 348\mathrm{MPa}$ （Y态管材）。

# 3.5 弹性性能

# 3.5.1 弹性模量 不同加工率材料的弹性模量见图3-7。

图片摘要：该图主要展示 3 5 QSn4 0.3室温应力松弛[3]。
![](images/f8a21443c7f3f75960a93edcbde236275e99ef49979d91d6020c11f2ae17685e.jpg)  
图3-5 QSn4-0.3室温应力松弛[3]

图片摘要：该图主要展示 3 5 QSn4 0.3室温应力松弛[3]。
![](images/a39e276e7560b733884137c836e35be69f1fab8aa64516186929e78798b36d54.jpg)  
图3-6 不同变形率QSn4-0.3的疲劳极限[5]

图片摘要：该图主要展示 3 6 不同变形率QSn4 0.3的疲劳极限[5]。
![](images/f1bdafed718e293432232b014c2d24e9015e844ae4c3d47d75b216fd1e906c88.jpg)  
图3-7 不同加工率QSn4-0.3的弹性模量[4]

图片摘要：该图主要展示 3 7 不同加工率QSn4 0.3的弹性模量[4]。
![](images/57ec4f8d7bf43c7e4f36d8e820035483d2cbb2b5d28fc03ba9ac75d5ff42c58e.jpg)  
图3-8 不同冷变形率QSn4-0.3的条件比例极限[4]

# 3.5.2 切变模量 $G = 41.4\mathrm{GPa}$

# 3.5.3 规定非比例伸长应力

3.5.3.1 硬态材料 $(\varepsilon = 80\%)$ 经 $150^{\circ}\mathrm{C}$ ， $30\mathrm{min}$ 退火后的弯曲规定非比例伸长应力见表3-3。

表3-3[6]  

<table><tr><td>σP0.002/MPa</td><td>σP0.005/MPa</td><td>σP0.01/MPa</td></tr><tr><td>415</td><td>480</td><td>540</td></tr></table>

# 3.5.3.2 不同冷变形率材料的条件比例极限见图3-8。

# 4 组织结构

# 4.1 相变温度

# 4.2 时间-温度-组织转变曲线

4.3 合金组织结构 合金在各种状态下为 $\alpha$ 单相固溶体。当磷含量在上限时，组织中可能产生少量的 $(\alpha + \mathrm{Cu}_3\mathrm{P})$ 共晶体。

# 5 工艺性能与要求

5.1 成形性能 合金有良好的冷加工性，可以用拉伸、弯曲、压扁、剪切等方法加工。同时，还具有良好的热加工性。热挤温度为 $750 \sim 780^{\circ} \mathrm{C}$ 。  
5.2 焊接性能 合金易于锡焊、铜焊、闪光焊，也能进行气体保护电弧焊和点焊，但不宜电渣焊和埋弧焊。  
5.3 零件热处理工艺  
5.4 表面处理工艺  
5.5 切削加工与磨削性能 合金的切削加工性为易切削黄铜HPb63-3的 $20\%$ 。

# 6 功能考核试验

# 7 使用建议

选用。

# 参考文献

1 Alloy Digest,Copper alloy C51100,1979(7).   
2 北京航空情报所编译. 航空材料手册: 第二册, 有色合金. 1965.459~461  
3 手册编写组. 重有色金属材料加工手册. 第一分册. 北京: 冶金工业出版社, 1979  
4沈阳有色金属加工厂.铜合金生产检验报告汇编：铜合金01-86.1986   
5 KyKceHOBaJIHn,Hp.Bec.MaHHocTpoEHHa.1981,No.2,30\~31  
6 PaxIITaNT A Γ. MHTOM. 1962. No. 1, 54

编写 陈家岚

审校 付宇林

# 6.5-0.1 锡青铜 QSn6.5-0.1

# 1 概述

QSn6.5-0.1是铜-锡-磷三元系合金，具有 $\alpha$ 固溶体组织，又有锡磷青铜或磷青铜的惯称。

元素磷的加入，能提高合金的强度、硬度、弹性极限、弹性模量和疲劳强度，改善耐蚀性能和铸造时的流动性。

合金具有高的强度、弹性、耐磨性和抗磁性，有良好的冷加工性、耐蚀性、焊接性和切削加工性，在仪器仪表制造中得到广泛的应用。主要用作弹性元件和高强度的耐磨零件。

1.1 材料牌号 6.5-0.1 锡青铜 QSn6.5-0.1。

# 1.2 相近牌号 见表1-1。

表1-1[1]  

<table><tr><td>国 别</td><td>美 国</td><td>俄罗斯</td><td>英国</td><td>德 国</td><td>日 本</td><td>ISO</td></tr><tr><td>牌 号</td><td>C51900</td><td>БРОΦ6.5-0.15</td><td>PB103</td><td>CuSn6</td><td>C5191</td><td>CuSn6</td></tr></table>

# 1.3 材料的技术标准 见表1-2。

1.4 化学成分 应符合GB/T5233—1985《加工青铜化学成分和产品形状》的规定，见表1-3。

表1-2  
表1-3  

<table><tr><td>材料品种</td><td>带材</td><td>板材</td><td>棒材</td><td>线材</td></tr><tr><td>技术标准</td><td>GB/T 2066-1989《锡青铜带》</td><td>GB/T 2048-1989《锡青铜板》</td><td>GB/T 4423-1992《铜及铜合金拉制棒》GB/T 13808-1992《铜及铜合金挤制棒》</td><td>GB/T 14955-1994《青铜线》</td></tr></table>

0%

<table><tr><td rowspan="2">Sn</td><td rowspan="2">P</td><td rowspan="2">Cu</td><td colspan="7">杂质 不大于</td></tr><tr><td>Al</td><td>Fe</td><td>Pb</td><td>Sb</td><td>Bi</td><td>Si</td><td>杂质总和</td></tr><tr><td>6.0~7.0</td><td>0.10~0.25</td><td>余量</td><td>0.002</td><td>0.05</td><td>0.02</td><td>0.002</td><td>0.002</td><td>0.002</td><td>0.1</td></tr></table>

1.5 热处理制度 合金不能热处理强化。退火： $500\sim 620^{\circ}\mathrm{C}$ 。消除应力退火： $150\sim 280^{\circ}\mathrm{C}$ 。

1.6 品种规格与供应状态 见表1-4。

表1-4  

<table><tr><td rowspan="2">δ或d/mm</td><td>带材</td><td colspan="2">板材</td><td colspan="2">棒材</td><td>线材</td></tr><tr><td>0.05~2.0</td><td>9~50</td><td>0.2~12</td><td>30~120</td><td>5~40</td><td>0.1~6.0</td></tr><tr><td>状态</td><td>M、Y、Y2、T</td><td>R</td><td>M、Y、Y2、T</td><td>R</td><td>Y</td><td>Y</td></tr></table>

1.7 熔炼与铸造工艺 合金通常采用工频(有芯或无芯)或中频感应电炉熔炼，以木炭为覆盖剂，熔化后加铜-磷中间合金。在烟灰加适量片状石墨粉覆盖下，用半连铸或水平连铸工艺铸锭。铸造温度为 $1150 \sim 1200^{\circ} \mathrm{C}$ 。当采用铁模浇铸时，出炉温度为 $1200 \sim 1250^{\circ} \mathrm{C}$ 。  
1.8 应用概况与特殊要求 合金产品的生产工艺成熟，质量稳定。被广泛用于制造弹性元件、精密仪器仪表中的耐磨零件和抗磁零件。在航空工业中主要用于制造各种高度表、升降速度表的弹簧、连杆、垫圈、小轴，测压表的膜片、膜盒及波纹管等。

对制造零件进行消除应力的热稳化处理能提高材料的抗疲劳性能。

# 2 物理及化学性能

# 2.1 热性能[2]

2.1.1 熔化温度范围 液相点 $996^{\circ}\mathrm{C}$ 。  
2.1.2 热导率 $20^{\circ}\mathrm{C}$ 时 $\lambda = 54.4\mathrm{W / (m\cdot^{\circ}C)}$   
2.1.3 比热容 $c = 307\mathrm{J} / (\mathrm{kg}\cdot \mathrm{C})^{[3]}$   
2.1.4 线膨胀系数 $\alpha_{1} = 17.2 \times 10^{-6} \mathrm{C}^{-1}(20^{\circ} \mathrm{C}), \alpha_{1} = 18.9 \times 10^{-6} \mathrm{C}^{-1}(400^{\circ} \mathrm{C})$ 。低温线膨胀系数见表2-1。

表2-1[4]   

<table><tr><td>θ/℃</td><td>7</td><td>-3</td><td>-23</td><td>-43</td><td>-63</td><td>-83</td><td>-103</td><td>-123</td><td>-143</td><td>-163</td><td>-183</td></tr><tr><td>α1/10-6℃-1</td><td>16.76</td><td>16.61</td><td>16.28</td><td>15.90</td><td>15.50</td><td>15.05</td><td>14.53</td><td>13.88</td><td>12.96</td><td>11.69</td><td>10.03</td></tr></table>

# 2.2 密度 $\rho = 8.65\mathrm{g / cm}^3$

# 2.3 电性能

2.3.1 电导率 $\mathrm{g} = 13\% \mathrm{IACS}$

2.3.2 电阻率 $\rho = 0.13\mu \Omega \cdot \mathrm{m}$ 。

2.3.3 电阻温度系数[3] $\alpha_{\mathrm{R}} = 6.23\times 10^{-4}\mathrm{C}^{-1}$

2.4 磁性能 合金有良好的抗磁性。

# 2.5 化学性能

2.5.1 抗氧化性 优于纯铜。

2.5.2 耐腐蚀性能 合金在大气、淡水和海水中有高的化学稳定性。在海水中的耐蚀性高于纯铜和黄铜，腐蚀速度为 $0.03\mathrm{mm / a}$ 。

# 3 力学性能

3.1 技术标准规定的性能 见表3-1。

表3-1[4]  

<table><tr><td rowspan="2">品种</td><td rowspan="2">状态</td><td rowspan="2">δ或d/mm</td><td>σb/MPa</td><td>δ10/%</td><td>δ5/%</td><td rowspan="2">技术标准</td></tr><tr><td colspan="3">不小于</td></tr><tr><td rowspan="4">带材</td><td>M</td><td rowspan="4">0.05~2.0</td><td>294</td><td>40</td><td>-</td><td rowspan="4">GB/T 2066-1989</td></tr><tr><td>Y2</td><td>440~569</td><td>10</td><td>-</td></tr><tr><td>Y</td><td>539~687</td><td>8</td><td>-</td></tr><tr><td>T</td><td>667</td><td>2</td><td>-</td></tr><tr><td rowspan="5">板材</td><td>R</td><td>9~50</td><td>290</td><td>38</td><td>-</td><td rowspan="5">GB/T 2048-1989</td></tr><tr><td>M</td><td rowspan="4">0.2~12</td><td>294</td><td>40</td><td>-</td></tr><tr><td>Y2</td><td>440~569</td><td>8</td><td>-</td></tr><tr><td>Y</td><td>490~687</td><td>5</td><td>-</td></tr><tr><td>T</td><td>637</td><td>1</td><td>-</td></tr><tr><td rowspan="6">棒材</td><td rowspan="3">R</td><td>30~40</td><td>355</td><td>50</td><td>55</td><td rowspan="3">GB/T 13808-1992</td></tr><tr><td>40~100</td><td>345</td><td>55</td><td>60</td></tr><tr><td>100~120</td><td>305</td><td>58</td><td>-</td></tr><tr><td rowspan="3">Y</td><td>5~12</td><td>470</td><td>11</td><td>13</td><td rowspan="3">GB/T 4423-1992</td></tr><tr><td>12~25</td><td>440</td><td>13</td><td>15</td></tr><tr><td>25~40</td><td>410</td><td>15</td><td>18</td></tr><tr><td rowspan="5">线材</td><td>M</td><td>0.1~6.0</td><td>350</td><td>35~45</td><td>-</td><td rowspan="5">GB/T 14955-1994</td></tr><tr><td rowspan="4">Y</td><td>&gt;0.1~1.0</td><td>880~1130</td><td>-</td><td>-</td></tr><tr><td>&gt;1.0~2.0</td><td>860~1050</td><td>-</td><td>-</td></tr><tr><td>&gt;2.0~4.0</td><td>830~1030</td><td>-</td><td>-</td></tr><tr><td>&gt;4.0~6.0</td><td>780~980</td><td>-</td><td>-</td></tr></table>

# 3.2 室温及各种温度下的力学性能

# 3.2.1 硬度

3.2.1.1 供应状态材料硬度 不同加工率材料的室温硬度和经不同温度退火（带材，保温 $30\mathrm{min}$ ）后的室温硬度见表3-2。

表3-2[4]  

<table><tr><td rowspan="2">退火θ/℃</td><td colspan="9">下列变形率(ε/%)下的HV</td></tr><tr><td>10</td><td>20</td><td>30</td><td>40</td><td>50</td><td>60</td><td>70</td><td>80</td><td>90</td></tr><tr><td>-</td><td>124</td><td>148</td><td>179</td><td>200</td><td>221</td><td>233</td><td>245</td><td>258</td><td>279</td></tr><tr><td>100</td><td>127</td><td>150</td><td>179</td><td>203</td><td>217</td><td>225</td><td>243</td><td>260</td><td>281</td></tr><tr><td>300</td><td>113</td><td>128</td><td>167</td><td>184</td><td>194</td><td>213</td><td>228</td><td>240</td><td>251</td></tr><tr><td>500</td><td>91</td><td>92</td><td>100</td><td>92</td><td>98</td><td>100</td><td>96</td><td>90</td><td>86</td></tr><tr><td>700</td><td>87</td><td>87</td><td>80</td><td>83</td><td>83</td><td>79</td><td>79</td><td>74</td><td>71</td></tr></table>

# 3.2.2 拉伸性能

# 3.2.2.1 供应状态材料拉伸性能见表3-3。

表 $3 - 3^{[5\sim 8]}$   

<table><tr><td rowspan="3">品种</td><td rowspan="3">状态</td><td colspan="8">σb</td><td colspan="3">δ</td></tr><tr><td colspan="6">MPa</td><td rowspan="2">CV</td><td rowspan="2">n</td><td colspan="3">%</td></tr><tr><td>A</td><td>B</td><td>X̄</td><td>min</td><td>max</td><td>s</td><td>X̄</td><td>min</td><td>max</td></tr><tr><td rowspan="4">带材</td><td>M</td><td>330</td><td>350</td><td>380</td><td>345</td><td>430</td><td>20</td><td>0.05</td><td>125</td><td>68</td><td>45</td><td>79</td></tr><tr><td>Y2</td><td>-</td><td>-</td><td>525</td><td>480</td><td>570</td><td>26</td><td>0.05</td><td>31</td><td>35</td><td>23</td><td>43</td></tr><tr><td>Y</td><td>525</td><td>565</td><td>615</td><td>540</td><td>685</td><td>37</td><td>0.06</td><td>932</td><td>19</td><td>5</td><td>36</td></tr><tr><td>T</td><td>-</td><td>-</td><td>725</td><td>665</td><td>805</td><td>32</td><td>0.04</td><td>135</td><td>7</td><td>2</td><td>14</td></tr><tr><td rowspan="3">棒材</td><td>R(d&lt;40)</td><td>-</td><td>-</td><td>370</td><td>360</td><td>382</td><td>-</td><td>-</td><td>12</td><td>64</td><td>61</td><td>68</td></tr><tr><td>R(d40~100)</td><td>-</td><td>-</td><td>380</td><td>360</td><td>420</td><td>12</td><td>0.03</td><td>36</td><td>66</td><td>57</td><td>71</td></tr><tr><td>R(d&gt;100)</td><td>325</td><td>335</td><td>350</td><td>325</td><td>37</td><td>9</td><td>0.025</td><td>128</td><td>72</td><td>57</td><td>82</td></tr><tr><td>线材</td><td>Y(d1.0)</td><td>-</td><td>-</td><td>1000</td><td>900</td><td>1060</td><td>-</td><td>-</td><td>19</td><td>-</td><td>-</td><td>-</td></tr></table>

3.2.2.2 不同加工率对材料室温拉伸性能的影响如图3-1所示。不同退火温度对材料室温拉伸性能的影响如图3-2所示。

3.2.2.3 高温拉伸性能 试验温度对材料拉伸性能的影响如图3-3、图3-4所示。

图片摘要：该图主要展示 3 1 QSn6.5 0.1的拉伸性能与加工率的关系[4]。
![](images/1368cbfe6bd7b449f8a0671ad663432a6676e55fce25a44f53d22893faec5fe1.jpg)  
原材料：软带材  
图3-1 QSn6.5-0.1的拉伸性能与加工率的关系[4]

图片摘要：该图主要展示 3 1 QSn6.5 0.1的拉伸性能与加工率的关系[4]。
![](images/c2eeda8bd7c54b73da666093241157536cb54fd847486f4283efd67bce881e39.jpg)  
原材料：硬带材，D—杯突深度  
图3-2 QSn6.5-0.1的拉伸性能与退火温度的关系[4]

图片摘要：该图主要展示 3 2 QSn6.5 0.1的拉伸性能与退火温度的关系[4]。
![](images/4ccd9067f03a57c9b69719f6fb8c5c0302ad75862cd773a6530e56c7ffc492fb.jpg)  
材料：半连续扁锭 $(640\mathrm{mm}\times 140\mathrm{mm})$ 经 $700^{\circ}\mathrm{C},8\mathrm{h}$ 均匀化处理

图片摘要：该图主要展示 3 2 QSn6.5 0.1的拉伸性能与退火温度的关系[4]。
![](images/9d06ba7ca7757dd6bb02fc27a307213daa1ec04883b74e591f451fd93b64d7d0.jpg)  
图3-3 QSn6.5-0.1的高温拉伸性能[4]   
图3-4 QSn6.5-0.15拉伸性能在低温下的变化[2]

# 3.3 持久和蠕变性能

# 3.3.1 室温应力松弛见图3-5。

图片摘要：该图主要展示 3 4 QSn6.5 0.15拉伸性能在低温下的变化[2]。
![](images/e5a754cd31957ef00ce43ceace713a2cb0b4ba2577d2758fd6a5f0bcd47010d3.jpg)  
图3-5 QSn6.5-0.1的室温应力松弛[9]

# 3.3.2 高温应力松弛见表3-4。

表3-4[10]  

<table><tr><td>状态</td><td>θ/℃</td><td>试验时间/h</td><td>σ0/MPa</td><td>σ0-σt/σt×100</td></tr><tr><td>Y</td><td>100</td><td>100</td><td>245</td><td>1.0</td></tr><tr><td>ε=80%并低温退火</td><td>150</td><td>100</td><td>245</td><td>15.0</td></tr></table>

# 3.4 疲劳性能

3.4.1 高周疲劳 当循环次数 $N = 10^{7}$ 周时, 不同加工率材料的疲劳强度极限和经低温退火后的疲劳强度极限见表3-5。

表3-5[11]  

<table><tr><td>状态(ε/%)</td><td>Y2(30)</td><td>Y(50)</td><td>T(90)</td></tr><tr><td>σD/MPa</td><td>260</td><td>345</td><td>365</td></tr><tr><td>σD/MPa(150℃,30min退火)</td><td>295</td><td>365</td><td>460</td></tr></table>

# 3.5 弹性性能

3.5.1 弹性模量见表3-6。

表3-6[12]  

<table><tr><td>状态</td><td>取样方向</td><td>试验方法</td><td>E/GMPa</td></tr><tr><td>Y棒</td><td>纵向</td><td>拉伸</td><td>121.6</td></tr><tr><td rowspan="2">T带</td><td>纵向</td><td rowspan="2">弯曲</td><td>100.8</td></tr><tr><td>横向</td><td>128.4</td></tr></table>

# 4 组织结构

# 4.1 相变温度

4.2 时间-温度-组织转变曲线  
4.3 合金组织结构 合金为 $\alpha$ 单相固溶体组织。铸态呈枝晶结构，经加工和退火后呈等轴晶，大冷变形可导致材料的各向异性。

# 5 工艺性能与要求

5.1 成形性能 合金有优良的冷加工性，总加工率可达 $90\%$ 以上。同时还具有良好的热加工性。  
5.2 焊接性能 合金有良好的焊接性。易于锡焊、铜焊、闪光焊，也能进行气体保护电弧焊、点焊，不宜埋弧焊和电渣焊。  
5.3 零件热处理工艺  
5.4 表面处理工艺  
5.5 切削加工与磨削性能 合金切削加工性为易切削黄铜HPb63-3的 $20\%$ 。

# 6 功能考核试验

# 7 使用建议

选用。

# 参考文献

1 李震夏等．世界有色金属材料成分与性能手册．北京：冶金工业出版社，1992  
2 北京航空情报所编译. 航空材料手册: 第二册. 有色合金. 1965  
3 E.G.West. 铜及铜合金．陈北盈等译．长沙：中南工业大学出版社，1987.153～154  
4 手册编写组．重有色金属材料加工手册，第一分册．北京：冶金工业出版社，1979.166～171  
5 何承荣编．十种常用有色金属材料手册．北京：中国物资出版社，1998  
6 洛阳铜加工厂．铜合金生产检验报告汇编：铜合金02-86.1986  
7 沈阳有色金属加工厂. 铜合金生产检验报告汇编: 铜合金 01-86.1986  
8 太行仪表厂．铜合金进厂检验报告汇编：铜合金04-86.1986  
9 P86bIeB.A M, H np. MITOM. 1970, No. 8. 61

10 Po3eH6epr B M. ⅡBcTe. MeTaJIJIbI. 1976, No. 6, 65   
11 TxataHcoeB X Γ, HДр. HaB. MaIIHHocTpoeHHa, 1984, No, 4, 11   
12 FrnHHeB Γ, nДp. MHTOM. 1971, No. 11, 42

编写 李百治

审校 郝荣振

# 6.5-0.4 锡青铜 QSn6.5-0.4

# 1 概述

QSn6.5-0.4是含有较高锡、磷的铜-锡-磷三元系合金，又称锡磷青铜或磷青铜。合金组织在 $\alpha$ 相固溶体中会出现磷化物 $\mathrm{Cu}_{3}\mathrm{P}$ 组成的共晶体，是造成合金热加工时热裂的根源。

元素磷的加入，能提高合金的强度、硬度、弹性极限、弹性模量和疲劳强度，改善耐蚀性能和铸造时的流动性。

合金有高的强度、硬度、弹性和耐磨性，在淡水和海水中抗蚀性良好，易于焊接。作为高强度、高弹性材料和耐磨材料在仪器仪表制造业中得到广泛的应用，主要用于制造弹性元件、耐磨零件及金属网等。

1.1 材料牌号 6.5-0.4 锡青铜 QSn6.5-0.4。  
1.2 相近牌号 见表1-1。

表1-1[1]  

<table><tr><td>国别</td><td>美国</td><td>俄罗斯</td><td>英国</td><td>德国</td><td>日本</td><td>ISO</td></tr><tr><td>牌号</td><td>C51900</td><td>БРОΦ6.5-0.4</td><td>PB103</td><td>CuSn6</td><td>C5191</td><td>CuSn6</td></tr></table>

1.3 材料的技术标准 见表1-2。

表1-2  

<table><tr><td>材料品种</td><td>带材</td><td>板材</td><td>棒材</td><td>线材</td></tr><tr><td>技术标准</td><td>GB/T 2066-1989《锡青铜带》</td><td>GB/T 2048-1989《锡青铜板》</td><td>GB/T 4423-1992《铜及铜合金拉制棒》GB/T 13808-1992《铜及铜合金挤制棒》</td><td>GB/T 14955-1994《青铜线》</td></tr></table>

1.4 化学成分 应符合GB/T5233—1985《加工青铜化学成分和产品形状》的规定，见表1-3。

表1-3  
%   

<table><tr><td rowspan="2">Sn</td><td rowspan="2">P</td><td rowspan="2">Cu</td><td colspan="7">杂质 不大于</td></tr><tr><td>Al</td><td>Fe</td><td>Pb</td><td>Sb</td><td>Bi</td><td>Si</td><td>杂质总和</td></tr><tr><td>6.0~7.0</td><td>0.26~0.40</td><td>余量</td><td>0.002</td><td>0.02</td><td>0.02</td><td>0.002</td><td>0.002</td><td>0.002</td><td>0.1</td></tr></table>

1.5 热处理制度 合金不能热处理强化。退火： $550\sim 620^{\circ}\mathrm{C}$ 。消除应力退火： $200\sim 300^{\circ}\mathrm{C}$ 。  
1.6 品种规格与供应状态 见表1-4。

表1-4  

<table><tr><td>品种</td><td>带材</td><td>板材</td><td colspan="2">棒材</td><td>线材</td></tr><tr><td>δ或d/mm</td><td>0.05~2.0</td><td>0.2~12</td><td>30~120</td><td>5~40</td><td>0.1~6.0</td></tr><tr><td>状态</td><td>M,Y,T</td><td>M,Y,T</td><td>R</td><td>Y</td><td>M,Y</td></tr></table>

1.7 熔炼与铸造工艺 合金通常采用工频(有芯或无芯)或中频感应电炉熔炼，以木炭为覆盖剂，熔化后加铜-磷中间合金。在烟灰加适量片状石墨粉覆盖下，采用半连铸或水平连铸工艺铸锭。铸造温度为 $1160 \sim 1240^{\circ} \mathrm{C}$ 。  
1.8 应用概况与特殊要求 合金产品生产工艺成熟，质量稳定。作为弹性材料广泛用于制造弹性元件、耐磨零件和金属网。在航空工业中主要用作航空仪表，如组合空速表、进气压力表等的膜片、弹簧片等。

# 2 物理及化学性能

# 2.1 热性能[2]

2.1.1 熔化温度范围 液相点 $996^{\circ}\mathrm{C}$   
2.1.2 热导率 $\lambda = 83.7\mathrm{W / (m\cdot C)}$   
2.1.3 比热容 $c = 370\mathrm{J} / (\mathrm{kg}\cdot \mathrm{C})^{[3]}$   
2.1.4 线膨胀系数 $\alpha_{1} = 17.0 \times 10^{-6} \mathrm{C}^{-1}(20^{\circ} \mathrm{C}), \alpha_{1} = 19.0 \times 10^{-6} \mathrm{C}^{-1}(200 \sim 300^{\circ} \mathrm{C})$ 。  
2.2 密度 $\rho = 8.8\mathrm{g / cm^3}$   
2.3 电性能  
2.3.1 电导率 $g = 10\% \mathrm{IACS}$   
2.3.2 电阻率 $\rho = 0.176\mu \Omega \cdot \mathrm{m}$   
2.3.3 电阻温度系数 $\alpha_{\mathrm{R}} = 6\sim 23\times 10^{-4}\mathrm{C}^{-1[3]}$   
2.4 磁性能  
2.5 化学性能  
2.5.1 抗氧化性能 优于纯铜。  
2.5.2 耐蚀性能 合金在大气、淡水和海水中有很好的化学稳定性，耐蚀性优于纯铜、黄铜。腐蚀速度为 $0.04\mathrm{mm / a}$ 。

# 3 力学性能

3.1 技术标准规定的性能 见表3-1。  
3.2 室温及各种温度下的力学性能

表3-1[4]  

<table><tr><td rowspan="2">品种</td><td rowspan="2">状态</td><td rowspan="2">δ或d/mm</td><td>σb/MPa</td><td>δ10/%</td><td>δ5/%</td><td rowspan="2">技术标准</td></tr><tr><td colspan="3">不小于</td></tr><tr><td rowspan="3">带材</td><td>M</td><td rowspan="3">0.05~2.0</td><td>294</td><td>40</td><td>-</td><td rowspan="3">GB/T 2066-1989</td></tr><tr><td>Y</td><td>539~687</td><td>8</td><td>-</td></tr><tr><td>T</td><td>667</td><td>2</td><td>-</td></tr><tr><td rowspan="3">板材</td><td>M</td><td rowspan="3">0.2~12.0</td><td>294</td><td>40</td><td>-</td><td rowspan="3">GB/T 2048-1989</td></tr><tr><td>Y</td><td>490~687</td><td>5</td><td>-</td></tr><tr><td>T</td><td>637</td><td>1</td><td>-</td></tr><tr><td rowspan="6">棒材</td><td rowspan="3">R</td><td>30~40</td><td>355</td><td>50</td><td>55</td><td rowspan="3">GB/T 13808-1992</td></tr><tr><td>40~100</td><td>345</td><td>55</td><td>60</td></tr><tr><td>100~120</td><td>305</td><td>58</td><td>-</td></tr><tr><td rowspan="3">Y</td><td>5~12</td><td>470</td><td>11</td><td>13</td><td rowspan="3">GB/T 4423-1992</td></tr><tr><td>12~25</td><td>440</td><td>13</td><td>15</td></tr><tr><td>25~40</td><td>410</td><td>15</td><td>18</td></tr></table>

续表 3-1  

<table><tr><td rowspan="2">品种</td><td rowspan="2">状态</td><td rowspan="2">δ或d/mm</td><td>σb/MPa</td><td>δ10/%</td><td>δ5/%</td><td rowspan="2">技术标准</td></tr><tr><td colspan="3">不小于</td></tr><tr><td rowspan="5">线材</td><td>M</td><td>0.1~6.0</td><td>350</td><td>35~45</td><td>-</td><td rowspan="5">GB/T 14955-1994</td></tr><tr><td rowspan="4">Y</td><td>0.1~1.0</td><td>880~1130</td><td>-</td><td>-</td></tr><tr><td>&gt;1.0~2.0</td><td>860~1060</td><td>-</td><td>-</td></tr><tr><td>&gt;2.0~4.0</td><td>830~1030</td><td>-</td><td>-</td></tr><tr><td>&gt;4.0~6.0</td><td>780~980</td><td>-</td><td>-</td></tr></table>

# 3.2.1 硬度

3.2.1.1 供应状态材料的硬度 HBS70～90(M态带材), HBS160～200(Y态带材)。

# 3.2.2 拉伸性能

3.2.2.1 供应状态材料的拉伸性能见表3-2。

表3-2[5]  

<table><tr><td rowspan="3">品种</td><td rowspan="3">状态</td><td colspan="8">σb</td><td colspan="3">δ</td></tr><tr><td colspan="6">MPa</td><td rowspan="2">Cv</td><td rowspan="2">n</td><td colspan="3">%</td></tr><tr><td>A</td><td>B</td><td>X</td><td>min</td><td>max</td><td>s</td><td>X</td><td>min</td><td>max</td></tr><tr><td rowspan="3">带材</td><td>M</td><td>-</td><td>-</td><td>370</td><td>-</td><td>-</td><td>-</td><td>-</td><td>-</td><td>76</td><td>-</td><td>-</td></tr><tr><td>Y</td><td>505</td><td>545</td><td>605</td><td>540</td><td>685</td><td>38</td><td>0.062</td><td>107</td><td>22</td><td>8</td><td>34</td></tr><tr><td>T</td><td>-</td><td>-</td><td>710</td><td>665</td><td>755</td><td>-</td><td>-</td><td>21</td><td>12</td><td>4</td><td>21</td></tr><tr><td>棒材</td><td>R</td><td>-</td><td>-</td><td>390</td><td>-</td><td>-</td><td>-</td><td>-</td><td>-</td><td>66</td><td>-</td><td>-</td></tr><tr><td rowspan="2">线材</td><td>M</td><td>-</td><td>-</td><td>440</td><td>400</td><td>490</td><td>-</td><td>-</td><td>18</td><td>60</td><td>44</td><td>70</td></tr><tr><td>T</td><td>-</td><td>-</td><td>975</td><td>-</td><td>-</td><td>-</td><td>-</td><td>-</td><td>4</td><td>-</td><td>-</td></tr></table>

3.2.2.2 冷变形加工使合金得到强化。不同加工率对材料室温拉伸性能的影响如图3-1所示。不同退火温度对材料室温拉伸性能的影响如图3-2所示。  
3.2.2.3 高温拉伸性能 试验温度对拉伸性能的影响如图3-3所示。

图片摘要：该图主要展示 3 2[5]。
![](images/d4d0f5afa49fb2e6b6e1713aa22c4668c464c4162cbba183ee9ab96710cb5972.jpg)  
图3-1 QSn6.5-0.4的拉伸性能与加工率的关系[2]

图片摘要：该图主要展示 3 1 QSn6.5 0.4的拉伸性能与加工率的关系[2]。
![](images/269ed8644039d60abb1f7b178942f897b860e9d6d3d7137140ddf7b75c9d7f7e.jpg)  
图3-2 QSn6.5-0.4的拉伸性能与退火温度(保温1h)的关系[2]

# 3.2.3 冲击性能

# 3.2.3.1 高温冲击性能见图3-3。

# 3.3 持久和蠕变性能

# 3.3.1 高温持久性能 不同温度下应力松弛试验如图3-4所示。

图片摘要：该图主要展示 3 3 QSn6.5 0.4的高温力学性能[2]。
![](images/360563e385f7283ca9a74d63f1efba0654e3de9b3af546219df43ff266fca23c.jpg)  
图3-3 QSn6.5-0.4的高温力学性能[2]

图片摘要：该图主要展示 3 3 QSn6.5 0.4的高温力学性能[2]。
![](images/50931c424a444e1a019fe767383448d56bb9d55a7cd55aee21b0707e16ef855b.jpg)  
图3-4 QSn6.5-0.4在 $0.5\sigma_{e}$ 载荷下，于不同温度试验100h后的应力松弛[6]

# 3.3.2 高温蠕变性能见表3-3。

表3-3[2]  

<table><tr><td>θ/℃</td><td colspan="3">150</td><td colspan="2">200</td><td colspan="2">260</td><td>状态(ε/%)</td></tr><tr><td>σ/MPa</td><td>29</td><td>69</td><td>98</td><td>14</td><td>28</td><td>7</td><td>34</td><td rowspan="2">M</td></tr><tr><td>εP/(%h-1)</td><td>0.003</td><td>0.008</td><td>0.019</td><td>0.003</td><td>0.027</td><td>0.0036</td><td>0.018</td></tr><tr><td>σ/MPa</td><td>29</td><td>98</td><td>137</td><td>39</td><td>69</td><td>7</td><td>-</td><td rowspan="2">Y(84)</td></tr><tr><td>εP/(%h-1)</td><td>0.0009</td><td>0.0032</td><td>0.0037</td><td>0.0061</td><td>0.020</td><td>0.062</td><td>-</td></tr></table>

# 3.4 疲劳性能

# 3.4.1 高周疲劳见图3-5。

图片摘要：该图主要展示 3 3[2]。
![](images/7b078179de5698cd5d7199d74a681b3f84c706ed45bb9295063f99d81502aeb2.jpg)  
1—经微细晶粒化处理的；2—未经微细晶粒化处理的  
图3-5 QSn6.5-0.4的疲劳强度与循环次数的关系[6]

# 3.5 弹性性能

# 3.5.1 弹性模量 $E = 109.8\mathrm{GPa}(\mathrm{Y}$ 态）。

# 4 组织结构

# 4.1 相变温度

# 4.2 时间-温度-组织转变曲线

4.3 合金组织结构 合金为 $\alpha$ 相固溶体组织。磷在 $\alpha$ 固溶体中的溶解度不大，当含磷量超过 $0.3\%$ 时，合金组织 $\alpha$ 相中含有少量 $(\mathrm{Cu} + \mathrm{Cu}_3\mathrm{P})$ 共晶体。大冷变形可导致材料的各向异性。

# 5 工艺性能与要求

5.1 成形性能 合金有好的冷加工性。能冲压、模压、拉伸、弯曲等加工。在热状态下也可加工，但热裂趋向较大。  
5.2 焊接性能 合金易于锡焊、铜焊、闪光焊，也能进行气体保护电弧焊、点焊，但不宜电渣焊和埋弧焊。  
5.3 零件热处理工艺  
5.4 表面处理工艺  
5.5 切削加工与磨削性能 合金的切削加工性为易切削黄铜HP63-3的 $20\%$ 。

# 6 功能考核试验

# 7 使用建议

选用。

# 参考文献

1 李震夏等．世界有色金属材料成分与性能手册．北京：冶金工业出版社，1992  
2 手册编写组．重有色金属材料加工手册．第一分册．北京：冶金工业出版社，1979  
3 E.G. West. 铜及铜合金．陈北盈等译．长沙：中南工业大学出版社，1987  
4 何承荣编．十种常用有色金属材料手册．北京：中国物资出版社，1998  
5沈阳有色金属加工厂.铜合金生产检验报告汇编：铜合金01-86.1986   
6 Steeb J,et al.Meteall.36(1982),No.11,118

编写 郝荣振

审校 李百治

# 7-0.2 锡青铜 QSn7-0.2

# 1 概述

QSn7-0.2是高锡含量的铜-锡-磷系三元合金。在合金组织 $\alpha$ 相固溶体中会产生少量的 $(\alpha + \delta)$ 共析体， $\delta$ 相是一硬脆相，含量多时会降低合金的塑性和力学性能。

元素磷的加入，能提高合金的力学性能，改善耐蚀性和铸锭时的流动性。

合金具有很高的强度、硬度、高的弹性和耐磨性。在大气、淡水和海水中有高的耐蚀性。易于焊接。主要用于制造中等载荷和中等滑动速度下承受磨擦的零件，还可制造弹簧、簧片及其他零件。

1.1 材料牌号 7-0.2 锡青铜 QSn7-0.2。  
1.2 相近牌号 见表1-1。  
1.3 材料的技术标准 见表1-2。  
1.4 化学成分 应符合GB/T5233—1985《加工青铜化学成分和产品形状》的规定，见表1-3。

表1-1[1]  

<table><tr><td>国别</td><td>美国</td><td>俄罗斯</td><td>英国</td><td>德国</td><td>日本</td><td>ISO</td></tr><tr><td>牌号</td><td>C52100</td><td>BPOΦ7-0.2</td><td>PB103,PB104</td><td>CuSn8</td><td>C5210,C5212</td><td>CuSn8</td></tr></table>

表1-2  

<table><tr><td>材料品种</td><td>棒材</td><td>线材</td></tr><tr><td>技术标准</td><td>GB/T 4423-1992《铜及铜合金拉制棒》GB/T 13808-1992《铜及铜合金挤制棒》</td><td>GB/T 14955-1994《青铜线》</td></tr></table>

1.5 热处理制度 合金不能热处理强化。退火： $500\sim 680^{\circ}\mathrm{C}$ 。消除应力退火： $200\sim 260^{\circ}\mathrm{C}$ 。  
1.6 品种规格与供应状态 见表1-4。

表1-3  
$\%$   

<table><tr><td rowspan="2">Sn</td><td rowspan="2">P</td><td rowspan="2">Cu</td><td colspan="7">杂质 不大于</td></tr><tr><td>Al</td><td>Fe</td><td>Pb</td><td>Sb</td><td>Bi</td><td>Si</td><td>杂质总和</td></tr><tr><td>6.0~8.0</td><td>0.10~0.25</td><td>余量</td><td>0.01</td><td>0.05</td><td>0.02</td><td>0.002</td><td>0.002</td><td>0.02</td><td>0.15</td></tr></table>

1.7 熔炼与铸造工艺 合金通常采用工频（有芯或无芯）或中频感应电炉熔炼。以木炭为覆盖剂，熔化后加铜-磷中间合金。在烟灰加适量片状石墨粉覆盖下，用半连铸或水平连铸工艺铸锭。铸造温度为 $1160\sim 1220^{\circ}\mathrm{C}$ 。

<table><tr><td>品种</td><td colspan="2">棒材</td><td>线材</td></tr><tr><td>δ或d/mm</td><td>40~120</td><td>5~40</td><td>0.1~6.0</td></tr><tr><td>状态</td><td>R</td><td>Y,T</td><td>M,Y</td></tr></table>

1.8 应用概况与特殊要求 合金的生产工艺成熟，产品质量稳定。主要用于制造在中等载荷和中等滑动速度下工作的耐磨零件和结构零件。如抗磨垫圈、轴承、轴套、涡轮等；还可制造弹簧、簧片及其他机械、电气零件。

# 2 物理及化学性能

# 2.1 热性能[2]

2.1.1 熔化温度范围 液相点为 $1025^{\circ}\mathrm{C}$ 。  
2.1.2 热导率 $\lambda = 54.4\mathrm{W / (m\cdot^{\circ}C)}$   
2.1.3 比热容 $c = 376.8\mathrm{J / (kg}\cdot \mathrm{^{\circ}C)}$ 。  
2.1.4 线膨胀系数 $\alpha_{\mathrm{l}} = 18.1\times 10^{-6}\mathrm{C}^{-1}(20^{\circ}\mathrm{C}),\alpha_{\mathrm{l}} = 19.0\times 10^{-6}\mathrm{C}^{-1}(400^{\circ}\mathrm{C})$ 。  
2.2 密度 $\rho = 8.65\mathrm{g / cm^3}$   
2.3 电性能  
2.3.1 电导率 $g = 12\% \mathrm{IACS}$   
2.3.2 电阻率 $\rho = 0.14\mu \Omega \cdot \mathrm{m}$ 。  
2.3.3 电阻温度系数 $a_{R} = 6\sim 23\times 10^{-4}\mathrm{C}^{-1}$

# 2.4 磁性能

# 2.5 化学性能

2.5.1 抗氧化性能 优于纯铜。  
2.5.2 耐蚀性能 合金对大气、淡水和海水有高的耐蚀稳定性。在海水中腐蚀速度小于 $0.0018\mathrm{mm / a}$ 。对稀硫酸、有机酸等也有好的耐蚀性。

# 3 力学性能

# 3.1 技术标准规定的性能，见表3-1。

表3-1[3]  

<table><tr><td rowspan="2">品种</td><td rowspan="2">状态</td><td rowspan="2">d/mm</td><td>σb/MPa</td><td>δ10/%</td><td>δ5/%</td><td>HBS.</td><td rowspan="2">技术标准</td></tr><tr><td colspan="4">不小于</td></tr><tr><td rowspan="3">棒材</td><td>R</td><td>40~120</td><td>355</td><td>55</td><td>64</td><td>70</td><td>GB/T 13808-1992</td></tr><tr><td>Y</td><td rowspan="2">5~40</td><td>440</td><td>15</td><td>19</td><td>130~200</td><td rowspan="2">GB/T 4423-1992</td></tr><tr><td>T</td><td>180</td><td>-</td><td>-</td><td>-</td></tr><tr><td rowspan="6">线材</td><td rowspan="2">M</td><td>0.1~1.0</td><td rowspan="2">350</td><td>35</td><td rowspan="2">-</td><td rowspan="2">-</td><td rowspan="6">GB/T 14955-1994</td></tr><tr><td>1.0~6.0</td><td>45</td></tr><tr><td rowspan="4">Y</td><td>0.1~1.0</td><td>880~1130</td><td>-</td><td>-</td><td>-</td></tr><tr><td>&gt;1.0~2.0</td><td>860~1060</td><td>-</td><td>-</td><td>-</td></tr><tr><td>&gt;2.0~4.0</td><td>830~1030</td><td>-</td><td>-</td><td>-</td></tr><tr><td>&gt;4.0~6.0</td><td>780~980</td><td>-</td><td>-</td><td>-</td></tr></table>

注：M态的 $\delta$ 值为 $L_{0} = 100\mathrm{mm}$ 。

# 3.2 室温及各种温度下的力学性能

# 3.2.1 硬度

3.2.1.1 供应状态材料硬度见表3-2。

3.2.2 拉伸性能

3.2.2.1 供应状态材料拉伸性能见表3-3。

3.2.2.2 不同加工率对材料室温力学性能的影响如图3-1所示。不同退火温度对材料室温拉伸性能的影响如图3-2所示。

表3-2[4]  

<table><tr><td rowspan="2">品种</td><td rowspan="2">状态</td><td colspan="4">HBS</td><td rowspan="2">\( C_V \)</td><td rowspan="2">n</td></tr><tr><td>X̅</td><td>min</td><td>max</td><td>s</td></tr><tr><td rowspan="2">棒材</td><td>Y</td><td>178</td><td>175</td><td>184</td><td>-</td><td>-</td><td>-</td></tr><tr><td>R</td><td>84</td><td>80</td><td>9</td><td>3</td><td>0.035</td><td>42</td></tr></table>

表3-3[4]  

<table><tr><td rowspan="2">品种</td><td rowspan="2">状态</td><td colspan="6">σb/MPa</td><td rowspan="2">Cv</td><td rowspan="2">n</td><td colspan="3">δ/%</td></tr><tr><td>A</td><td>B</td><td>X̄</td><td>min</td><td>max</td><td>s</td><td>X̄</td><td>min</td><td>max</td></tr><tr><td rowspan="4">棒材</td><td>R</td><td>345</td><td>365</td><td>385</td><td>355</td><td>430</td><td>15</td><td>0.04</td><td>100</td><td>65</td><td>47</td><td>73</td></tr><tr><td>M</td><td>-</td><td>-</td><td>435</td><td>-</td><td>-</td><td>-</td><td>-</td><td>-</td><td>40</td><td>-</td><td>-</td></tr><tr><td>Y</td><td>-</td><td>-</td><td>505</td><td>450</td><td>570</td><td>30</td><td>0.06</td><td>30</td><td>29</td><td>20</td><td>38</td></tr><tr><td>T</td><td>-</td><td>-</td><td>600</td><td>-</td><td>-</td><td>-</td><td>-</td><td>-</td><td>22</td><td>-</td><td>-</td></tr><tr><td>线材</td><td></td><td>-</td><td>-</td><td>940</td><td>-</td><td>-</td><td>-</td><td>-</td><td>-</td><td>2</td><td>-</td><td>-</td></tr></table>

图片摘要：该图主要展示 3 3[4]。
![](images/26d86d7c3eda639bd6989572404749c836821c6f3aac949da205d71b370b7a7b.jpg)  
图3-1 QSn7-0.2的力学性能与加工率的关系[5]

图3-2 QSn7-0.2拉伸性能与退火温度(保温40min)的关系[5]   
图片摘要：该图主要展示 3 2 QSn7 0.2拉伸性能与退火温度(保温40min)的关系[5]。
![](images/84dae1469eea7ecfafc3a94cf51183dafe56f960eecdde6cc59112d2ffb89c56.jpg)  
原材料： $d30\mathrm{mm}$ 的棒材， $\varepsilon = 20\%$

3.2.3 冲击性能 $a_{\mathrm{KU}} = 686\mathrm{kJ / m^2}$ (Y态), $a_{\mathrm{KU}} = 1670\mathrm{kJ / m^2}$ (M态)。  
3.2.4 其他性能 硬态棒摩擦系数 $\mu = 0.0125$ （有润滑）， $\mu = 0.2$ （无润滑）。

# 3.3 持久和蠕变性能

# 3.4 疲劳性能

3.4.1 高周疲劳 厚度 $\delta 0.5\mathrm{mm}$ 硬态和经 $250^{\circ}\mathrm{C}$ 低温退火 $100\mathrm{h}$ 的板材的 $S - N$ 曲线见图3-3。

图3-3加工和低温退火的QSn7-0.2的疲劳强度极限[5]   
图片摘要：该图主要展示 3 3加工和低温退火的QSn7 0.2的疲劳强度极限[5]。
![](images/8d54c61a53ee5586f7a0385411fcfb0a9aaced09a8bf409395f7ec7e10e9543e.jpg)  
原材料：合金含 $8\% \mathrm{Sn}, 0.1\% \mathrm{P}, \delta 0.508 \mathrm{~mm}$ 条材 $1 - \varepsilon = 60\%$ ；2—冷轧后经 $250^{\circ} \mathrm{C}$ 低温退火 $100 \mathrm{~h}$

# 3.5 弹性性能

3.5.1 弹性模量 $E = 105.9\mathrm{GPa}$ (M态棒)。

# 4 组织结构

# 4.1 相变温度

# 4.2 时间-温度-组织转变曲线

4.3 合金组织结构 铸态组织中有明显的枝晶偏析，在 $\alpha$ 相固溶体中含少量的 $(\alpha + \delta)$ 共析体[6]经均匀化处理、变形加工和退火后可消除。

# 5 工艺性能要求

5.1 成形性能 合金有良好的冷加工性，可以冲切、拉伸、弯曲和冲压等。也可热加工，如挤压。热加工温度为 $750 \sim 850^{\circ} \mathrm{C}$ 。

5.2 焊接性能 合金有良好的焊接性，易于锡焊、铜焊、闪光电阻焊，也能进行气体保护电弧焊和点焊，不宜埋弧焊和电渣焊。  
5.3 零件热处理工艺  
5.4 表面处理工艺  
5.5 切削加工与磨削性能 合金的切削加工性为易切削黄铜HP63-3的 $20\%$ 。

# 6 功能考核试验

# 7 使用建议

选用。

# 参考文献

1 李震夏等．世界有色金属材料成分与性能手册．北京：冶金工业出版社，1992  
2 北京航空情报所编译. 航空材料手册: 第二册, 有色合金. 1965  
3 何承荣编．十种常用有色金属材料手册．北京：中国物资出版社，1998  
4沈阳有色金属加工厂．铜合金生产检验报告汇编：铜01-86.1986   
5 手册编写组．重有色金属材料加工手册．第一分册.1979.172～173  
6 E·G·West. 铜及铜合金．陈北盈等译．长沙：中南工业大学出版社，1987.125～126

编写 郝荣振

审校 李百治

# 4-3 锡青铜 QSn4-3

# 1 概述

QSn4-3是铜-锡-锌三元系合金，具有单相 $\alpha$ 固溶体组织。元素锌能改善合金的流动性，减小结晶温度范围和减轻反偏析。

合金有较高的强度、弹性、耐磨性和抗磁性。在大气、淡水和海水中有良好的耐蚀性。在热态和冷态下有良好的加工性能。主要用于制造各种弹簧、耐磨零件和抗磁零件。

1.1 材料牌号 4-3 锡青铜 QSn4-3。  
1.2 相近牌号 Epu4-3（俄罗斯）， $\mathrm{CuSn_4Zn_2(ISO)}$ [1]。  
1.3 材料的技术标准 见表1-1。

表1-1  

<table><tr><td>材料品种</td><td>带材</td><td>板材</td><td>棒材</td><td>线材</td></tr><tr><td>技术标准</td><td>GB/T 2066-1989《锡青铜带》</td><td>GB/T 2048-1989《锡青铜板》</td><td>GB/T 4423-1992《铜及铜合金拉制棒》GB/T 13808-1992《铜及铜合金挤制棒》</td><td>GB/T 14955-1994《青铜线》</td></tr></table>

1.4 化学成分 应符合GB/T5233—1985《加工青铜化学成分和产品形状》的规定，见表1-2。

0

表1-2  

<table><tr><td rowspan="2">Sn</td><td rowspan="2">Zn</td><td rowspan="2">Cu</td><td colspan="8">杂质 不大于</td></tr><tr><td>Al</td><td>Fe</td><td>Pb</td><td>Sb</td><td>Bi</td><td>Si</td><td>P</td><td>杂质总和</td></tr><tr><td>3.5~4.5</td><td>2.7~3.3</td><td>余量</td><td>0.002</td><td>0.05</td><td>0.02</td><td>0.002</td><td>0.002</td><td>0.002</td><td>0.03</td><td>0.2</td></tr></table>

1.5 热处理制度 合金不能热处理强化。退火： $500\sim 620^{\circ}C$ 。消除应力退火： $150\sim 260^{\circ}C$ 。

1.6 品种规格与供应状态 见表1-3。

表1-3  

<table><tr><td>品种</td><td>带材</td><td>板材</td><td colspan="2">棒材</td><td>线材</td></tr><tr><td>δ或d/mm</td><td>0.05~2.0</td><td>0.2~12.0</td><td>40~120</td><td>5~40</td><td>0.1~6.0</td></tr><tr><td>状态</td><td>M、Y、T</td><td>M、Y、T</td><td>R</td><td>Y</td><td>Y</td></tr></table>

1.7 熔炼与铸造工艺 合金通常用工频(有芯或无芯)或中频感应电炉熔炼。以木炭为覆盖剂, 熔化后加锌。用磷铜脱氧。在烟灰加适量片状石墨粉覆盖下, 采用半连铸工艺铸锭。铸造温度为 $1200 \sim 1250^{\circ} \mathrm{C}$ 。  
1.8 应用概况与特殊要求 合金的生产工艺成熟，产品质量稳定。主要用于制造各种弹簧、耐磨零件和抗磁零件。

# 2 物理及化学性能

# 2.1 热性能[2]

2.1.1 熔化温度范围 液相点为 $1046^{\circ}\mathrm{C}$ 。

2.1.2 热导率 $20^{\circ}\mathrm{C}$ 时， $\lambda = 83.7\mathrm{W / (m\cdot^{\circ}C)}$

2.1.3 线膨胀系数 $20^{\circ}\mathrm{C}$ 时， $\alpha_{\mathrm{l}} = 18.0\times 10^{-6}\mathrm{C}^{-1}$

2.2 密度 $\rho = 8.8\mathrm{g / cm}^3$

# 2.3 电性能

2.3.1 电导率 $g = 21.2\%$ IACS(M态), $g = 20.3\%$ IACS(Y态)。  
2.3.2 电阻率 见表2-1。

表2-1[2]   

<table><tr><td>状态</td><td>M(600℃退火)</td><td>Y(ε=80%)</td><td>Y(150℃退火)</td></tr><tr><td>ρ/(μΩ·m)</td><td>0.081</td><td>0.085</td><td>0.0824</td></tr></table>

2.4 磁性能 合金有良好的抗磁性。

# 2.5 化学性能

2.5.1 抗氧化性能 类似纯铜。  
2.5.2 耐蚀性能 合金在大气、淡水和海水中有良好的耐蚀性，腐蚀速度小于 $0.03\mathrm{mm / a}$ 。

# 3 力学性能

3.1 技术标准规定的性能 见表3-1。

表3-1[3]  

<table><tr><td rowspan="2">品种</td><td rowspan="2">状态</td><td rowspan="2">δ或d/mm</td><td>σb/MPa</td><td>δ10/%</td><td>δ5/%</td><td rowspan="2">HBS</td><td rowspan="2">技术标准</td></tr><tr><td colspan="3">不小于</td></tr><tr><td rowspan="3">带材</td><td>M</td><td rowspan="3">0.05~2.0</td><td>294</td><td>40</td><td>-</td><td>-</td><td rowspan="3">GB/T 2066-1989</td></tr><tr><td>Y</td><td>539~687</td><td>3</td><td>-</td><td>-</td></tr><tr><td>T</td><td>637</td><td>2</td><td>-</td><td>-</td></tr><tr><td rowspan="3">板材</td><td>M</td><td rowspan="3">0.2~12.0</td><td>294</td><td>40</td><td>-</td><td>-</td><td rowspan="3">GB/T 2048-1989</td></tr><tr><td>Y</td><td>440~687</td><td>3</td><td>-</td><td>-</td></tr><tr><td>T</td><td>637</td><td>2</td><td>-</td><td>-</td></tr><tr><td rowspan="5">棒材</td><td>R</td><td>40~120</td><td>275</td><td>25</td><td>30</td><td>-</td><td>GB/T 13808-1992</td></tr><tr><td rowspan="4">Y</td><td>5~12</td><td>430</td><td>10</td><td>14</td><td>-</td><td rowspan="4">GB/T 4423-1992</td></tr><tr><td>&gt;12~25</td><td>370</td><td>15</td><td>21</td><td>-</td></tr><tr><td>&gt;25~35</td><td>355</td><td>16</td><td>23</td><td>-</td></tr><tr><td>&gt;35~40</td><td>315</td><td>16</td><td>23</td><td>-</td></tr><tr><td rowspan="5">线材</td><td rowspan="5">Y</td><td>&gt;35~40</td><td>315</td><td>16</td><td>23</td><td>-</td><td rowspan="5">GB/T 14955-1994</td></tr><tr><td>0.1~1.0</td><td>880~1130</td><td>-</td><td>-</td><td>-</td></tr><tr><td>&gt;1.0~2.0</td><td>860~1060</td><td>-</td><td>-</td><td>-</td></tr><tr><td>&gt;2.0~4.0</td><td>830~1030</td><td>-</td><td>-</td><td>-</td></tr><tr><td>&gt;4.0~6.0</td><td>780~980</td><td>-</td><td>-</td><td>-</td></tr></table>

# 3.2 室温及各种温度下的力学性能

# 3.2.1 硬度

3.2.1.1 供应状态材料的硬度 HBS60(M态), HBS160(Y态)。不同加工率材料的硬度见图3-1。

# 3.2.2 拉伸性能

3.2.2.1 供应状态材料拉伸性能见表3-2。

3.2.2.2 冷变形加工使合金得到强化。不同加工率对材料室温拉伸性能的影响如图3-2所示。不同退火温度对材料室温拉伸性能的影响如图3-3所示。

图3-1 低温退火对冷加工QSn4-3硬度和拉伸性能的影响[2]  
图片摘要：该图主要展示 3 1 低温退火对冷加工QSn4 3硬度和拉伸性能的影响[2]。
![](images/325cb32365520450335d6aa4fce65329306c77ae7b3a8ee53fee0c7e6e34dcc8.jpg)  
一加工后；加工后经 $150^{\circ}\mathrm{C}, 30\mathrm{min}$ 退火

表3-2[4]  

<table><tr><td rowspan="3">品种</td><td rowspan="3">状态</td><td colspan="6">σb</td><td colspan="3">δ</td></tr><tr><td colspan="4">MPa</td><td rowspan="2">Cv</td><td rowspan="2">n</td><td colspan="3">%</td></tr><tr><td>X̄</td><td>min</td><td>max</td><td>s</td><td>X̄</td><td>min</td><td>max</td></tr><tr><td rowspan="3">带材</td><td>M</td><td>365</td><td>335</td><td>390</td><td>-</td><td>-</td><td>-</td><td>51</td><td>47</td><td>55</td></tr><tr><td>Y</td><td>600</td><td>500</td><td>685</td><td>33</td><td>0.055</td><td>74</td><td>8</td><td>4</td><td>15</td></tr><tr><td>T</td><td>690</td><td>620</td><td>745</td><td>-</td><td>-</td><td>14</td><td>6</td><td>4</td><td>10</td></tr></table>

续表 3-2  

<table><tr><td rowspan="3">品种</td><td rowspan="3">状态</td><td colspan="6">σb</td><td colspan="3">δ</td></tr><tr><td colspan="4">MPa</td><td rowspan="2">Cv</td><td rowspan="2">n</td><td colspan="3">%</td></tr><tr><td>X</td><td>min</td><td>max</td><td>s</td><td>X</td><td>min</td><td>max</td></tr><tr><td>板材</td><td>Y</td><td>540</td><td>500</td><td>610</td><td>29</td><td>0.054</td><td>30</td><td>10</td><td>7</td><td>16</td></tr><tr><td rowspan="2">棒材</td><td>R</td><td>330</td><td>315</td><td>375</td><td>16</td><td>0.05</td><td>30</td><td>53</td><td>46</td><td>61</td></tr><tr><td>Y</td><td>465</td><td>400</td><td>540</td><td>36</td><td>0.08</td><td>32</td><td>18</td><td>12</td><td>27</td></tr><tr><td>线材</td><td>Y</td><td>980</td><td>-</td><td>-</td><td>-</td><td>-</td><td>-</td><td>3</td><td>-</td><td>-</td></tr></table>

3.2.3 冲击性能 $a_{\mathrm{KU}} = 392\mathrm{kJ / m^2(M}$ 态）。  
3.3 持久和蠕变性能 室温应力松弛见图3-4。

图片摘要：该图主要展示 3 2 QSn4 3的拉伸性能与加工率的关系[2]。
![](images/5343615b92e28cbed8a8f513cc8c30fecf071997256e07abc067181a30a05773.jpg)  
原材料： $\delta 4\mathrm{mm}$ 的软板材

图3-2 QSn4-3的拉伸性能与加工率的关系[2]  
图片摘要：该图主要展示 3 2 QSn4 3的拉伸性能与加工率的关系[2]。
![](images/d7b65ac895475d1a6cd22e658d60ad0a21163983cb61cb95216255204fe2c4cc.jpg)  
原材料： $\delta 4\mathrm{mm}$ 的软板材

图3-3 QSn4-3的拉伸性能与退火温度(保温1h)的关系[2]

图3-4 QSn4-3室温应力松弛[5]   
图片摘要：该图主要展示 3 4 QSn4 3室温应力松弛[5]。
![](images/eb8e4abcb4ee97121f8e74e36d27a1d623be386dd8bd4a76b3ef65ffcf06e342.jpg)  
1—ε=60%；2—经150℃，30min退火

# 3.4 疲劳性能

3.4.1 高周疲劳 在循环次数 $N$ 为 $10^{7}$ 时不同加工率带材的疲劳强度极限和低温退火后带材的弯曲疲劳强度极限见表3-3。

# 3.5 弹性性能

3.5.1 弹性模量 $E = 121.6\mathrm{GPa}$ (加工态), $E = 83.4\mathrm{GPa}$ (铸态)。不同加工率薄带的弯曲弹性模量见表3-4。

表3-3[6]  

<table><tr><td>状态 (ε/%)</td><td>Y2(20)</td><td>Y2(30)</td><td>Y(50)</td><td>T(90)</td><td>附注</td><td>状态 (ε/%)</td><td>Y2(20)</td><td>Y2(30)</td><td>Y(50)</td><td>T(90)</td><td>附注</td></tr><tr><td>σD/MPa</td><td>-</td><td>200</td><td>244</td><td>330</td><td>-</td><td>σD/MPa</td><td>244</td><td>-</td><td>300</td><td>340</td><td>250℃, 30min退火</td></tr></table>

表3-4[7]  

<table><tr><td>ε/%</td><td>10</td><td>30</td><td>50</td><td>70</td></tr><tr><td>ED/GPa</td><td>100.7</td><td>104.1</td><td>101.4</td><td>97.4</td></tr></table>

# 4 组织结构

# 4.1 相变温度

# 4.2 时间-温度-组织转变曲线

4.3 合金组织结构 合金为 $\alpha$ 单相固溶体组织，铸态呈枝晶。冷变形能导致力学性能上的各向异性。

# 5 工艺性能与要求

5.1 成形性能 合金有良好的冷、热加工性，能承受各种形式的压力加工。

5.2 焊接性能 合金焊接性能良好。易于锡焊、铜焊、闪光焊，也能较好地进行气体保护电弧焊，还可以气焊，但不宜点焊和对焊。

# 5.3 零件热处理工艺

# 5.4 表面处理工艺

5.5 切削加工与磨削性能 合金切削加工性为易切削黄铜HPb63-3的 $20\%$

# 6 功能考核试验

# 7 使用建议

选用。

# 参考文献

1 李震夏等．世界有色金属材料成分与性能手册．北京：冶金工业出版社，1992  
2 手册编写组．重有色金属材料加工手册．第一分册．北京：冶金工业出版社，1979  
3 何承荣编．十种常用有色金属材料手册．北京：中国物资出版社，1998  
4沈阳有色金属加工厂.铜合金生产检验报告汇编：铜合金01-86.1986   
5 PaxHTaT A Γ, nДp. MHTOM. No. 1, 1962. 51   
6 TxaraIcoeB X I. H3B. MaIIHHocTpoeHHa. 1984. 13   
7 EropoBa. A M, n np. IIBeT. MeTaJIbI. 1972. 64~66

编写 郝荣振

审校 李百治

# 3-1 硅青铜 QSi3-1

# 1 概述

QSi3-1是铜-硅-锰三元系合金。含有 $3\%$ 硅和 $1\%$ 锰的硅青铜，高温呈单相 $\alpha$ 固溶体状态。当冷却到 $450^{\circ}C$ 以下时，有少量化合物 $\mathrm{Mn_2Si}$ (有文献认为 $\mathrm{MnSi}$ )析出，但强化效果极弱，不能进行热处理强化。

合金具有较磷青铜为高的力学性能，耐寒和耐磨性能好，受冲击时不产生火花以及良好的冷、热加工性能。

主要用于制造弹性元件，耐磨零件和在低温下工作的器具。

1.1 材料牌号 3-1 硅青铜 QSi3-1。  
1.2 相近牌号 见表1-1。

表1-1  

<table><tr><td>国别</td><td>美国</td><td>俄罗斯</td><td>英国</td><td>德国</td><td>ISO</td></tr><tr><td>牌号</td><td>C65800</td><td>БРК Мц3-1</td><td>CS101</td><td>CuSi3Mn</td><td>CuSi3Mn</td></tr></table>

1.3 材料的技术标准 见表1-2。

表1-2  

<table><tr><td>材料品种</td><td>带材</td><td>板材</td><td>棒材</td><td>线材</td></tr><tr><td>技术标准</td><td>GB/T 14596-1993《硅青铜带》</td><td>GB/T 2047-1980《硅青铜板》</td><td>GB/T 4423-1992《铜及铜合金拉制棒》GB/T 13808-1992《铜及铜合金挤制棒》</td><td>GB/T 14955-1994《青铜线》</td></tr></table>

1.4 化学成分 按GB/T5233—1985《加工青铜化学成分和产品形状》规定，见表1-3。

0%

表1-3  

<table><tr><td rowspan="2">Si</td><td rowspan="2">Mn</td><td rowspan="2">Cu</td><td colspan="6">杂质 不大于</td></tr><tr><td>Sn</td><td>Zn</td><td>Fe</td><td>Pb</td><td>Ni</td><td>杂质总和</td></tr><tr><td>2.7~3.5</td><td>1.0~1.5</td><td>余量</td><td>0.25</td><td>0.5</td><td>0.3</td><td>0.03</td><td>0.2</td><td>1.1</td></tr></table>

1.5 热处理制度 合金不能热处理强化。退火： $550\sim 650^{\circ}\mathrm{C}$ 消除应力退火： $270\sim 300^{\circ}\mathrm{C},1\mathrm{h}$

1.6 品种规格与供应状态 见表1-4。

表1-4  

<table><tr><td>品种</td><td>带材</td><td>板材</td><td colspan="2">棒材</td><td>线材</td></tr><tr><td>δ或d/mm</td><td>0.05~1.2</td><td>0.5~10</td><td>5~40</td><td>20~160</td><td>0.1~6.0</td></tr><tr><td>供应状态</td><td>M、Y、T</td><td>M、Y、T</td><td>Y</td><td>R</td><td>Y</td></tr></table>

1.7 熔炼与铸造工艺 合金通常采用工频(有芯或无芯)或中频感应电炉熔炼。  
熔池用经煅烧的木炭覆盖。用烟灰覆盖下的半连续铸锭工艺浇注铸锭，铸造温度为 $1180\sim 1220^{\circ}C$ 。  
1.8 应用概况与特殊要求 该合金是大批量生产和使用的无锡青铜弹性材料,用途广泛,质量稳定。航空工业主要用作弹性元件和高强度的小型结构零件,如组合空速表,升降速度表和高度表的撑、杆、轴、弹簧环等。强烈的冷变形导致材料弹性性能的各向导性。用作弹性元件时,应注意取材的方向和对元件进行低温退火。

# 2 物理及化学性能

2.1 热性能[1,2]   
2.1.1 熔化温度范围 $971\sim 1027^{\circ}C$

2.1.2 热导率 $\lambda = 46.8\mathrm{W / (m\cdot^{\circ}C)}$

2.1.3 比热容 $c = 376.8\mathrm{J / (kg}\cdot \mathrm{C)}$

2.1.4 线膨胀系数 见表2-1。

2.2 密度 $\rho = 8.40\mathrm{g / cm^3}$

2.3 电性能

2.3.1 电导率 $g = 6.4\%$ IACS（加工率 $80\%$ 的硬态带材）， $g = 7\%$ IACS(600℃退火的软态带材）。

2.3.2 电阻率 $\rho = 0.15\mu \Omega \cdot \mathrm{m}$ 。

2.4 磁性能 非磁性。

2.5 化学性能

2.5.1 耐腐蚀性能 合金在大气、淡水、水蒸汽、海水以及一些稀矿物酸溶液中有高的耐蚀性。腐蚀速度见表2-2。

表2-1[2]   

<table><tr><td>θ/℃</td><td>200</td><td>40</td><td>20</td><td>0</td><td>-20</td><td>-40</td><td>-60</td></tr><tr><td>α1/10-6℃-1</td><td>20.2</td><td>18.7</td><td>18.5</td><td>18.4</td><td>18.2</td><td>17.8</td><td>16.6</td></tr><tr><td>θ/℃</td><td>-80</td><td>-100</td><td>-120</td><td>-140</td><td>-160</td><td>-180</td><td>-196</td></tr><tr><td>α1/10-6℃-1</td><td>15.3</td><td>14.1</td><td>13.4</td><td>12.8</td><td>12.3</td><td>11.7</td><td>11.2</td></tr></table>

表2-2[2]  

<table><tr><td>介 质</td><td>θ/℃</td><td>腐蚀速度/(mm/a)</td><td>介 质</td><td>θ/℃</td><td>腐蚀速度/(mm/a)</td></tr><tr><td>大气</td><td>-</td><td>0.00025~0.0018</td><td>30%苛性钠溶液</td><td>60</td><td>0.048</td></tr><tr><td>矿井水</td><td>-</td><td>0.05~3.32</td><td>10%硫酸溶液</td><td>25</td><td>0.058</td></tr><tr><td>海水(静止)</td><td>20</td><td>0.01</td><td>10%盐酸溶液</td><td>25</td><td>0.091</td></tr><tr><td>海水(流动)</td><td>50</td><td>0.05</td><td rowspan="2">30%乙酸溶液</td><td>20</td><td>0.008</td></tr><tr><td>水蒸汽</td><td>20</td><td>0.015</td><td>40</td><td>0.323</td></tr></table>

# 3 力学性能

3.1 技术标准规定的性能 见表3-1。

表3-1
