Repository: C-zj02/CFD-claw

<div align="center">

**English** | [中文](#中文版) | [Français](README_FR.md) | [Русский](README_RU.md) | [हिन्दी](README_HI.md) | [العربية](README_AR.md) | [Português](README_PT.md)

# 🚀 Claude Code Python

**A Complete Python Reimplementation Based on Real Claude Code Source**

*From TypeScript Source → Rebuilt in Python with ❤️*

***
**🔥 Active Development • New Features Weekly 🔥**

</div>

***

## 🎯 What is This?

**Clawd Code** is a **complete Python rewrite** of Claude Code, based on the **real TypeScript source code**.

File: RAG-data/中国航空材料手册(第2版) 第5卷 粉末冶金材料 精密合金与功能材料001-200.pdf-38147411-3f28-46ed-ab1f-1b88d0918fd5.md (part 1 of 9)
# 中国航空材料手册

# CHINA AERONAUTICAL MATERIALS HANDBOOK

（第2版）

《中国航空材料手册》编辑委员会编

第5卷 粉末冶金材料 精密合金与功能材料

# 中国航空材料手册

# CHINA AERONAUTICAL MATERIALS HANDBOOK

第5卷

# 粉末冶金材料 精密合金与功能材料

第2版

《中国航空材料手册》编辑委员会编

# 内容提要

《中国航空材料手册》（第2版）是我国航空材料领域的一套大型工具书，共10卷，约1100万字。本书是其中一卷，包括粉末冶金材料和精密合金与功能材料两篇。本书具有牌号齐全、内容详细的特点。每个牌号都翔实地介绍了材料的化学、物理及力学性能，并给出了详细数据。本书是从事航空航天设计及材料研究的工程技术人员的重要技术资料，

# 图书在版编目（CIP）数据

中国航空材料手册. 第5卷：粉末冶金材料 精密合金与功能材料/《中国航空材料手册》编辑委员会编，-2版.

—北京：中国标准出版社，2001

ISBN 7-5066-2655-1

I.中… Ⅱ.中… ①航空材料-技术手册

②粉末冶金-金属材料-技术手册③精密合金-技术手

册 $④$ 功能材料-技术手册 N.V25-62

中国版本图书馆CIP数据核字（2001）第093666号

中国标准出版社出版

北京复兴门外三里河北街16号

邮政编码：100045

电话：68523946 68517518

中国标准出版社秦皇岛印刷厂印刷

新华书店北京发行所发行 各地新华书店经售

\*

开本 $880\times 1230$ 1/16 印张41 字数1200千字

2002年8月第2版 2002年8月第1次印刷

#

印数1-1500 定价118.00元

网址 www.bzcbs.com

版权专有 侵权必究

举报电话：（010）68533533

# 科技学金材峰料

方

有 9 贵 原 村

华

# 兴展航空工

秦科先行

品東

发展高科技

新料

宋健

一

发材科字

振航宝王

六祥

发展材料工程

振航空工业

刘 信

二00年七月

# 攀登材料科学高峰

# 加速航空工业发展

# 张彦仲

二〇〇年七月十日

# 顾问委员会

主任委员 师昌绪

委员王淀佐关桥刘大响刘多朴

（按姓氏笔画排序） 李恒德 周廉 高镇同 张立同

顾诵芬 傅恒志 曹春晓

# 总编辑委员会

主任委员 颜鸣皋

常务副主任委员 刘伯操 李金桂

副主任委员 吴世平 华俊 徐炳仑 李成功

曾凡昌 吴学仁 周利珊 黄炳印

刘国普

委员马济民 史伟琪 刘颖 刘静安

（按姓氏笔画排序） 仲增墉 曲选辉 李志广 肖为国

汪武祥 余应梅 邹小英 陈荣章

陈润斋 郑瑞琪 赵进 赵广文

赵振业 张凤翻 张茂松 张绍维

张洪雁 姚俊臣 骆兴正 费洪柱

章怡宁 高莹 冠开昌 曹寿德

韩雅芳 谢永琴 戴圣龙 戴永耀

常务编辑 赵进 朱之槃

# 第2版存言

材料科学与工程是现代科学技术的重要领域，航空材料则处于材料科学与工程中最富有挑战性的研究前沿，是决定航空产品技术水平和发展的关键因素之一。

航空产品设计和制造技术的先进性在很大程度上取决于航空材料的水平。因此，航空材料是发展航空工业技术的物质基础和先导。从近百年的航空技术发展史中可以清楚地看出，新型高性能飞机、发动机和机载设备对材料提出越来越高的要求，推动着航空材料一代一代地更迭。同时，各种高性能材料的相继出现及相关热工艺、测试技术的进步，又引发了新的设计思想、设计方案并使其变为现实。如此，相互促进发展，构成了一部绚丽多彩的航空技术发展史。

为适应我国航空工业自行设计、研制航空产品的需要，在原中国航空工业部的领导下，于1988年编写出版了《中国航空材料手册》第1版。它出版发行迄今已有十几年了，“七五”至“九五”期间我国航空技术与航空材料技术有了迅猛的发展，在航空材料领域取得了一批重要成果，达到了一个新的水平。

20世纪80年代以来，疲劳耐久性，特别是损伤容限设计等新的设计思想和设计方法引入我国飞机、发动机的设计规范。与此同时，为进行结构设计开展了大量的航空材料性能与测试技术的研究，取得了一批非常宝贵的结构材料的静力、疲劳、裂纹扩展、断裂、蠕变、腐蚀及热暴露等性能参数。

以高新技术与多学科交叉为特征的航空材料技术，为满足航空产品的设计、制造、使用和维护提出的更新、更高的要求，在第1版《中国航空材料手册》的基础上进行了补充、完善、提高，编写出版体现我国航空材料最新研究应用成果和水平的第2版《中国航空材料手册》。

第2版《中国航空材料手册》是一部集先进性、综合性、可靠性与实用性于一体的大型工具书，分10卷21篇，共收入2138个材料牌号，其中新增材料牌号595个，较第1版《手册》增幅达 $25\%$ 。这是国家投入巨大的人力和财力，是航空工业系统和材料工业部门、中国科学院及有关高等院校的材料科技工作者几十年潜心研究的结晶，是我国飞机、发动机和机载设备设计师、制造工程师几十年来进行精心选材和应用的结果，也是高新技术研究发展的重要成果。

本《手册》的先进性是指它收录了我国几十年来研究成功的各种新型航空材料，如超高强度结构钢、新型不锈钢、铝合金、钛合金、变形高温合金、铸造高温合金（含定向凝固和单晶合金）、粉末合金、先进复合材料、高性能聚合物材料，以及某些带有发展方向性的和应用前景的新型功能材料，如形状记忆合金、非晶态软磁合金、超导材料等。

本《手册》的综合性是指它不仅包括了飞机机体、发动机、机载设备等所用的新材料，还包括了高性能的金属材料、有机和无机非金属材料；既有结构材料，又有功能材料，既有材料的物理、化学性能数据，又有材料和零部件的热、冷加工的工艺性能数据，可使读者获得对每项材料有比较全面、完整的了解。本《手册》还新增了镀覆层与防锈材料篇。

本《手册》的可靠性是指它给出的材料性能数据真实、可靠，是经过严格处理与核实的，其中多数取之于有关科研、生产、使用、维护单位的经过实践检验的数据。对一些重要的结构材料给出了平均值、标准差、变异系数、子样数和设计许用值，对某些关键结构材料还给出了A基值、B基值。

本《手册》的实用性是指按材料牌号给出了技术标准、品种规格、供应状态、应用概况和生产、使用中应注意的事项等，对合理选用材料富有参考价值。它的实用性还体现在本《手册》不仅可供航空产品设计与研制人员使用，还可供从事科研、生产、维修人员使用。对航天、兵器、船舶、汽车、仪器仪表、机械制造，以及冶金、化工、石油、建材、轻工、纺织等部门的工程技术人员也有重要参考价值，还可供有关高等院校的广大师生在教学中参考。

第2版《手册》的编撰工作，是在中国人民解放军总装备部、国防科学技术工业委员会、中国航空工业第一集团公司和第二集团公司的领导下进行的，得到了航空工业系统和有关材料工业部门厂所、院校及中国科学院有关院所的大力支持，在此表示诚挚的谢意。

由于材料科学正处在蓬勃发展之中，加之编者的水平所限，不足之处在所难免，恳切期望广大读者予以批评指正。

编者

2001年6月

# 第1版序言

材料是现代科学技术发展和国民经济建设的重要支柱。航空材料已成为材料科学中富有开拓性的一个独立分支，是航空工业现代化的物质基础，是航空工业发展速度的决定性因素之一。

航空材料集中了材料科学的精华，反映着一个国家科学技术和基础工业的综合水平，并推动整个材料科学与工业的发展，是航空产品不断改进、更新、优质和稳定生产的可靠保证。

航空材料与航空产品设计和制造的关系十分密切。新型高性能飞机和发动机的设计和制造，对材料的要求越来越高，从而推动着航空材料的发展。同时，各种新型材料的出现和工艺、测试技术的进步，又促进了新的设计方案的实现和制造技术的变革。例如，根据发动机原理，只有在增压比和涡轮前温度相匹配提高的条件下，才能获得发动机的最大单位推力，以达到提高推力和降低燃油消耗的目的。这一事实促进高温合金不断发展及钛合金的扩大应用。最终导致定向凝固及单晶合金叶片、粉末冶金涡轮盘及性能更好的钛合金等新材料、新工艺的诞生，从而为高推重比发动机的研制成功奠定了基础。

减轻结构重量对于航空产品具有特殊的意义，既可增加飞机运载能力，提高机动性能，加大航程，又可减少燃油或推进剂的消耗。比强度 $(\sigma_{1} / \rho)$ 和比刚度 $(E / \rho)$ 是衡量航空结构材料力学性能的一种重要指标。高强度铝合金、钛合金、铝锂合金以及先进复合材料在飞机上的应用，对减轻结构重量，提高性能具有明显效果。复合材料将更多地应用于飞机次受力构件，并逐步扩大应用到承力构件上，尚需要继续研究解决许多新课题。透明材料及工艺研究将为崭新的圆弧风挡座舱结构提供可靠的依据。高性能的新型燃料及润滑材料的开发，从另一角度显著提高飞机的效率。

航空零、部件的设计已逐步推行“损伤容限设计准则”，要求

提供断裂韧性、裂纹扩展速率以及模拟使用条件下的疲劳与断裂等数据。

长期以来，我国一直沿用苏联的《航空材料手册》，早已不能满足上述各项要求，远不适应航空工业发展的形势。这给设计、生产、使用和维护带来不少困难，迫切需要一部比较系统、完整的我国自己的航空材料手册。因此，编写本手册就成为航空工业发展的当务之急。

30多年来，随着航空工业的发展，航空材料研究和生产的进展也是很快的。在中国科学院和各材料工业部门所属研究院、所、厂、高等院校等广大科研工作者的共同努力下，航空材料逐步实现了国产化、系列化，目前已基本上满足了各种型号飞机及其他航空器对材料的要求，达到了航空材料基本立足于国内的目的，走出了一条自力更生发展航空材料的道路。在长期研究、生产、使用过程中，积累了丰富的经验和大量的珍贵数据，为编写《中国航空材料手册》，打下了坚实的基础。

在航空工业部的领导下，《手册》的编写工作得到了中国科学院、冶金工业部、有色金属总公司、化学工业部、石油化工总公司、轻工业部、纺织工业部、建筑材料工业局及其所属研究院、所、工厂、高等院校等单位的大力支持。参加编辑委员会工作或承担编写任务的有各方面经验丰富的专家，提供数据、资料的单位达300多个，参加人员共有1100多人。《手册》中选录了1789个牌号的材料，其中金属材料713个，非金属材料1076个，分7卷20篇，是一部大型的、综合性的实用工具书。它的编成和出版是全国各材料工业部门大协作的结果，是航空材料系统广大科技人员和工人多年辛勤劳动的结晶。

本《手册》有以下几个特点：

1.先进性《手册》选录了近年来我国研制的钛合金、先进复合材料、定向凝固和单晶合金、粉末冶金等新型材料，以及某些带有发展方向的、有一定研究成果的新材料，如形状记忆合金、非晶态软磁合金、超导电材料等，列入了各科研、生产和使用单位近年来测定的各种持久、蠕变、疲劳断裂、应力腐蚀以及接近使用条件的各种模拟试验性能的大量数据，在一定程度上反映了我国航空材料研究的成就和已达到的水平。

《手册》的编写格式统一，采用数字编码，便于计算机存贮与检索。

2. 综合性 包括了金属材料、有机和无机非金属材料，既有结构材料，又有功能材料；既有物理、化学、力学性能数据，又有工艺、组织结构方面的参数和扼要描述。  
3. 可靠性 所选录的数据大部分是有关科研、生产、使用单位测定和提供的, 并且经过严格处理和核算。重要结构材料的拉伸强度性能还提供了 A、B 基值, 为设计提供了许用值。  
4. 实用性 按材料牌号给出了技术标准、品种规格、供应状态、应用概况和生产、使用中应注意的事项等，是一部带有标准性质的实用工具书。它不仅可供航空产品设计人员、还可供有关科研、生产和维修人员使用，并对汽车、燃气轮机、船舶、机械、仪表制造业，以及石油、化工、轻工、建材、纺织各有关部门也有重要的参考价值。

编写如此重要和内容广泛的《中国航空材料手册》还是第一次，缺乏经验，难免会出现不足之处，诚请各界广大读者批评指正，以期在增刊和再版时使它更完善，更富有实用价值。

《手册》在编写过程中，承蒙各有关单位的支持，积极提供研究报告、准确的数据、曲线、图表、资料等，在此谨向各有关单位和个人表示深切的谢意。

# 编写说明

《中国航空材料手册》（第2版）分10卷21篇，包括结构钢、不锈钢；变形高温合金、铸造高温合金；铝合金、镁合金；钛合金、铜合金；粉末冶金材料、精密合金与功能材料；复合材料、胶粘剂；塑料、透明材料、绝缘材料；橡胶、密封剂；涂料、镀覆层与防锈材料；燃料与润滑材料、纺织材料。共2188个牌号，1100多万字，含大量数据、图表、曲线。《手册》中的数据经过严格处理，对某些重要材料，除了提供指标值和典型数据外，还提供了A、B基值。

# 1 取材原则

纳入《手册》材料的条件是：

（1）已通过鉴定并已在航空上正式使用的材料；  
（2）虽未鉴定（非技术原因）但已在航空上正式使用的材料；  
（3）已通过鉴定，正在或准备在航空上推广应用的材料；  
（4）航空用关键材料，数据齐全，相近牌号在国外已有成熟使用经验的材料；  
（5）新研制的带方向性的材料，数据齐全，正在或准备在航空上试用的材料；  
（6）使用中已暴露出严重问题或已有明文规定停用或限用的材料不编入《手册》。

# 2 使用建议

为了合理选用材料，《手册》中给出了每个材料牌号的使用建议，其中“推荐”指综合性能好、有推广使用价值的先进材料；“选用”指在航空产品中已经使用，能满足设计要求的定型材料；“限用”指由于资源、性能等原因只限于某些原有产品，不能用于新设计的航空产品的材料。《手册》同时还给出了使用条件或范围的规定。

# 3 编写格式

《手册》中大部分材料以一个牌号为一个独立编写单元；塑料、橡胶、绝缘材料、涂料、镀覆层与防锈材料及纺织材料，也有以一类材料为一个独立

编写单元的，每个独立编写单元分章、条、款、项进行叙述，

为便于各牌号的材料的技术要求及有关数据进行交流、应用和计算机管理，各牌号的内容采用统一的标题序号编排格式。

金属材料包括结构钢、不锈钢、变形高温合金、铸造高温合金、铝合金、镁合金、钛合金、铜合金、粉末冶金材料、精密合金与功能材料。

《手册》中金属材料各牌号的编排格式如下

# 1 概述

1.1 材料牌号

1.5 热处理制度

1.2 相近牌号

1.6 品种规格与供应状态

1.3 材料的技术标准

1.7 熔炼与铸造工艺

1.4 化学成分

1.8 应用概况与特殊要求

# 2 物理及化学性能

2.1 热性能

2.4 磁性能

2.2 密度

2.5 化学性能

2.3 电性能

# 3 力学性能

3.1 技术标准规定的性能

3.4 疲劳性能

3.2 室温及各种温度下的力学性能

3.5 弹性性能

3.3 持久和蠕变性能

3.6 断裂性能

# 4 组织结构

1.1 相变温度

4.3 合金组织结构

4.2 时间-温度-组织转变曲线

# 5 工艺性能与要求

5.1 成形性能

5.4 表面处理工艺

5.2 焊接性能

5.5 切削加工与磨削性能

5.3 零件热处理工艺

# 6 功能考核试验

# 7 使用建议

参考文献

非金属材料包括复合材料、胶粘剂、塑料、透明材料、绝缘材料、橡胶、密封剂、涂料、镀覆层与防锈材料、燃料与润滑材料、纺织材料。

《手册》中非金属材料各牌号的编排格式如下：

# 1 概述

1.1 牌号及名称

1.5 供应状态

1.2 基本组成

1.6 应用概况

1.3 材料标准

1.7 研制及生产单位

1.4 使用工艺说明书

1.8 鉴定级别及日期

# 2 性能

2.1 物理及化学性能

2.4 工艺性能

2.2 力学性能

2.5 使用性能

2.3 耐环境性能

# 3 使用工艺

4 其他

4.1 包装

4.3 贮存

4.2 运输

1.4 技术安全

5 使用建议

参考文献

# 4 名词术语

《手册》中的名词术语一律采用国家标准，没有国家标准的，则参照《中国航空百科词典》有关术语。

# 5 量的单位与符号

《手册》中各种量的单位与符号按照GB3100～3102--1993规定，单位一律采用国务院公布的法定计量单位。如有必要说明，列于相应篇的绪论之后。

《手册》中“化学成分”、“配比”所用的“%”，凡未注明的均为质量分数。

# 6 单位换算与数值修约

《手册》中的量，由其他单位制换算而来的，在采用法定计量单位后，应适当选择量的单位词头，一般使量的数值处于 $0.1\sim 1000$ 的范围内。

各种测量值或计算值的修约是按照GB/Γ8170-1987《数值修约规则》进行的。

金属材料力学性能试验数据的修约分别参照航空行业标准HB5143、HB5195、HB5212、HB5214、HB5215的有关规定。

# 7 数据

编入《手册》的各类数据，均注有出处及相关条件，数据统计处理是参照MIL-HDBK-5F（金属材料）和MIL-HDBK-17B(非金属材料)进行的。

《手册》中的数据以下列方式表示：

（1）当试样数 $n$ 为： $3\leqslant n\leqslant 10$ 时，以单一均值表示；  
（2）当 $10 < n < 30$ 时，以均值、最大值及最小值表示；  
（3）当 $n \geq 30$ 时，以均值、标准差及变异系数表示；  
（4）某些重要结构金属材料（高温合金、钛合金、结构钢等）的室温抗拉强度和规定非比例伸长应力，除了标准值(S基值)、典型值外，还给出了A、B基值、 $-3\sigma$ 值，其前提条件是： $n\geqslant 100$ ，并且代表几个批次(或厂家)及10个以上炉次；  
（5）某些重要结构非金属材料（复合材料、结构胶粘剂等）的室温抗拉强度和剪切强度，除了标准值（S基值）、典型值外，还给出了A、B基值，其前提条件是： $n\geqslant 30$ ，并且代表几个批次(或厂家)及5个以上炉次。

# 8图表

《手册》中的图、表一般紧跟条文，图号及表号在每个独立编写单元内是按章的顺序编写的。曲线图上，不出现实验点者只表明趋势。

# 粉末冶金材料 精密合金与功能材料常用量的名称、符号及单位表

<table><tr><td>名 称</td><td>符号</td><td>单位</td><td>名 称</td><td>符号</td><td>单位</td></tr><tr><td>马氏体逆转变终止温度</td><td>\( A_{t} \)</td><td>°C</td><td>临界电流密度</td><td>\( I_{t} \)</td><td>A/cm2</td></tr><tr><td>马氏体开始逆转变为</td><td>\( A_{s} \)</td><td>°C</td><td>转动惯量</td><td>\( I_{t} \)</td><td>kg·m-1</td></tr><tr><td>母相温度</td><td></td><td></td><td>比弯曲</td><td>K</td><td>10-6(°)</td></tr><tr><td>弹性后效</td><td>\( A_{t} \)</td><td>%</td><td>径向压溃强度</td><td>K</td><td>MPa</td></tr><tr><td>冲击韧性</td><td>\( a_{k} \)</td><td>kJ·m-2</td><td>应变灵敏系数</td><td>\( K_{s} \)</td><td>-</td></tr><tr><td>艾氏冲击韧性</td><td>\( a_{k1} \)</td><td>J·cm-1·J·m-1</td><td>重叠系数</td><td>K</td><td>-</td></tr><tr><td>U型缺口试样冲击韧性</td><td>\( a_{kL} \)</td><td>J·cm-1·kJ·m</td><td>平面应变断裂韧度</td><td>\( K_{R} \)</td><td>MPa√m</td></tr><tr><td>磁感应强度</td><td>B</td><td>T</td><td>缺口敏感系数</td><td>K</td><td>...</td></tr><tr><td>剩余磁感应强度</td><td>\( B_{t} \)</td><td>T</td><td>理论应力集中系数</td><td>\( K_{t} \)</td><td>-</td></tr><tr><td>方形系数(剩磁比)</td><td>\( B_{t}/B_{s}, (B_{r}) \)</td><td>-</td><td>突起系数</td><td>\( K_{t} \)</td><td>-</td></tr><tr><td>饱和磁感应强度</td><td>\( B_{s} \)</td><td>T</td><td>长度</td><td>\( l_{s}(L) \)</td><td>mm, cm, m</td></tr><tr><td>最大磁能积</td><td>\( (B·H)_{m}, (B·H)_{max} \)</td><td>J/m-1</td><td>马氏体相变终止温度</td><td>\( M_{t} \)</td><td>°C</td></tr><tr><td>工作磁感应强度</td><td>\( B_{p} \)</td><td>T</td><td>静刹车力矩</td><td>\( M_{t} \)</td><td>N·m</td></tr><tr><td>宽度</td><td>\( b_{s}(B) \)</td><td>mm, cm·m</td><td>平均刹车力矩</td><td>\( M_{p1} \)</td><td>N·m</td></tr><tr><td>电阻修正系数</td><td>\( C_{t} \)</td><td>-</td><td>马氏体相变起始温度</td><td>\( M_{s} \)</td><td>°C</td></tr><tr><td>比热容</td><td>c</td><td>J/(kg·°)</td><td>饱和磁化强度</td><td>\( M_{s} \)</td><td>A/m</td></tr><tr><td>直径</td><td>d,(D)</td><td>mm, cm·m</td><td>刹车力矩</td><td>\( M_{s} \)</td><td>N·m</td></tr><tr><td>疲劳裂纹扩展速率</td><td>da/dN</td><td>mm·周</td><td>腐蚀速度</td><td>-</td><td>mm/年,</td></tr><tr><td>弹性模量(静态)</td><td>E</td><td>GPa</td><td></td><td></td><td>mg/(m2·h)</td></tr><tr><td>弹性模量(动态)</td><td>\( E_{t} \)</td><td>GPa</td><td>质量</td><td>nt</td><td>g, kg</td></tr><tr><td>热电势</td><td>e,(E)</td><td>V, mV</td><td>带材宽厚比</td><td>m</td><td>...</td></tr><tr><td>力</td><td>F</td><td>N</td><td>疲劳寿命</td><td>N</td><td>周</td></tr><tr><td>频率</td><td>f</td><td>Hz</td><td>谐振传输衰减</td><td>-</td><td>dB</td></tr><tr><td>切变模量</td><td>G</td><td>GPa</td><td>失效反向数</td><td>2Nt</td><td>周</td></tr><tr><td rowspan="2">电导率</td><td rowspan="2">g</td><td rowspan="2">3/IACS;国际韧铜标准)</td><td>试样数</td><td>n</td><td>个</td></tr><tr><td>转速</td><td>n</td><td>r/min</td></tr><tr><td>磁场强度</td><td>H</td><td>A/m</td><td>弹性模量比</td><td>n(E1/E2)</td><td>-</td></tr><tr><td>矫顽力</td><td>Hr</td><td>A/m</td><td>铁损</td><td>P,(Pc)</td><td>W/kg</td></tr><tr><td>磁通密度矫顽力</td><td>HdB</td><td>A/m</td><td>励磁功率</td><td>Pv</td><td>W/kg</td></tr><tr><td>磁化强度矫顽力</td><td>Hcl</td><td>A/m</td><td>平均比压</td><td>\( P_{p1} \)</td><td>MPa, N/cm2</td></tr><tr><td>低周疲劳寿命</td><td>Ht</td><td>周</td><td>比磁滞损耗</td><td>\( P_{u} \)</td><td>J/(m2·Hz)</td></tr><tr><td>弹性滞后</td><td>Ht</td><td>%</td><td>压力</td><td>p</td><td>Pa, MPa, GPa</td></tr><tr><td>工作磁场强度</td><td>Hμ</td><td>A/m</td><td>纵振状态机械品质因数</td><td>Q</td><td>-</td></tr><tr><td>高度</td><td>h,(H)</td><td>mm, cm·m</td><td>扭振状态机械品质因数</td><td>Q</td><td>-</td></tr><tr><td>布氏硬度</td><td>HBS</td><td>...</td><td>单位刹车功率</td><td>q,</td><td>W/m2</td></tr><tr><td rowspan="4">洛氏硬度</td><td>HRA, HRB,</td><td>-</td><td>曲率半径</td><td>R</td><td>mm, cm, m</td></tr><tr><td>HRC, HRE,</td><td>-</td><td>电阻</td><td>R</td><td>μΩ, Ω</td></tr><tr><td>HRF, HRM,</td><td>-</td><td>应力比</td><td>R</td><td>-</td></tr><tr><td>HR·30T</td><td></td><td>表面粗糙度</td><td>Ra</td><td>μm</td></tr><tr><td>肖氏硬度</td><td>HS</td><td>-</td><td>应变比</td><td>R.</td><td>-</td></tr><tr><td>维氏硬度</td><td>HV</td><td>-</td><td>居里点</td><td>T1</td><td>K, C</td></tr><tr><td>维氏硬度(显微硬度)</td><td>HV</td><td>-</td><td>可逆温度系数</td><td>\( T_{KBr} \)</td><td>C-1</td></tr><tr><td>电流</td><td>I</td><td>A</td><td>晶化温度</td><td>\( T_{X} \)</td><td>C</td></tr><tr><td>临界电流</td><td>Ir</td><td>A</td><td>时间</td><td>t</td><td>s, min, h</td></tr><tr><td>电压</td><td>U</td><td>V</td><td>饱和磁致伸缩系数</td><td>λn</td><td>-</td></tr><tr><td>单位面积能载</td><td>Up</td><td>J·m</td><td>摩擦系数</td><td>μ</td><td>-</td></tr><tr><td>单位重量能载</td><td>U1</td><td>J·kg</td><td>泊松比</td><td>μ</td><td></td></tr><tr><td>线速度</td><td>v</td><td>m/s</td><td>磁导率</td><td>μ</td><td>H/m</td></tr><tr><td>纵振波速</td><td>τt</td><td>m/s</td><td>幅值磁导率</td><td>μ</td><td>H/m</td></tr><tr><td>平均线速度</td><td>vpl</td><td>m/s</td><td>峰值磁导率</td><td>μ</td><td>H/m</td></tr><tr><td>扭振波速</td><td>τr</td><td>m/s</td><td>相对起始磁导率</td><td>μn</td><td>H/m</td></tr><tr><td>累计总磨损量</td><td>W</td><td>mm</td><td>初始磁导率</td><td>μ</td><td>H/m</td></tr><tr><td>功</td><td>W</td><td>J</td><td>静摩擦系数</td><td>μ</td><td></td></tr><tr><td>原子分数</td><td>x</td><td>y</td><td>最大摩擦系数</td><td>μmax, (μm)</td><td></td></tr><tr><td>晶粒尺寸</td><td>Z</td><td>mm</td><td>最小摩擦系数</td><td>μnu</td><td></td></tr><tr><td>余气系数</td><td>α</td><td></td><td>脉冲磁导率</td><td>μl</td><td>H/m</td></tr><tr><td>摩擦系数稳定率</td><td>α</td><td>y</td><td>平均摩擦系数</td><td>μl</td><td></td></tr><tr><td>一次电阻温度系数</td><td>α</td><td>10-6C</td><td>弹性磁导率</td><td>μ', (μl)</td><td>H/m</td></tr><tr><td>线膨胀系数</td><td>α1</td><td>10-6C</td><td>相对回复磁导率</td><td>μrec</td><td>H/m</td></tr><tr><td>电阻温度系数</td><td>αR</td><td>°C</td><td>密度</td><td>ρ</td><td>g/cm², kg/m³</td></tr><tr><td>磁导率温度系数</td><td>αs</td><td>°C-1</td><td>电阻率</td><td>ρ</td><td>μΩ·m, Ω·m</td></tr><tr><td>二次电阻温度系数</td><td>β</td><td>°C-1</td><td>摄氏温度</td><td>θ</td><td>°C</td></tr><tr><td>磁导率温度系数</td><td>β</td><td>10-6C</td><td>回复角</td><td>θ</td><td>rad,°</td></tr><tr><td>弹性模量温度系数</td><td>βE</td><td>°C</td><td>正应力</td><td>σ</td><td>MPa</td></tr><tr><td>扭振频率温度系数</td><td>βh</td><td>°C-1</td><td>弯曲疲劳强度极限</td><td>σ-1</td><td>MPa</td></tr><tr><td>切变模量温度系数</td><td>βG</td><td>°C-1</td><td>应力松弛初始应力</td><td>σ0</td><td>MPa</td></tr><tr><td>频率温度系数</td><td>βf</td><td>°C-1</td><td>规定非比例伸长应力</td><td>σP0, mH, σP0, 0.5</td><td>MPa</td></tr><tr><td>厚度</td><td>δ</td><td>mm, cm·m</td><td></td><td>σP0, 0.1, σP0, 1, σP0, 2</td><td></td></tr><tr><td rowspan="2">断后伸长率</td><td colspan="2">δ, δs, δ10(L10=%, %)</td><td>抗拉强度</td><td>σb</td><td>MPa</td></tr><tr><td colspan="2">10mm)</td><td>抗压强度</td><td>σhL</td><td>MPa</td></tr><tr><td>磁滞损耗系数</td><td>δr</td><td>m/A</td><td>缺口抗拉强度</td><td>σbH</td><td>MPa</td></tr><tr><td>后效损耗系数</td><td>δs</td><td>-</td><td>疲劳极限</td><td>σD</td><td>MPa</td></tr><tr><td>涡流损耗系数</td><td>δw</td><td>Hz-</td><td>最大允许应力</td><td>σmax</td><td>MPa</td></tr><tr><td rowspan="2">磨损量</td><td rowspan="2">Δ</td><td rowspan="2">mm·次·mm: (次·面)</td><td>比列极限</td><td>σp</td><td>MPa</td></tr><tr><td>恢复应力</td><td>σr</td><td>MPa</td></tr><tr><td>应力强度因子范围</td><td>ΔK</td><td>MPa√ta</td><td>屈服点</td><td>σs</td><td>MPa</td></tr><tr><td>总应变范围</td><td>Δεt</td><td>%</td><td>剩余应力</td><td>σc</td><td>MPa</td></tr><tr><td>应变率</td><td>ε</td><td>%</td><td>弯曲强度</td><td>σw</td><td>MPa</td></tr><tr><td>热辐射系数</td><td>ε</td><td>--</td><td>应力松弛度</td><td>(σ0-σt)/σt</td><td>%</td></tr><tr><td>弹性应变</td><td>εt</td><td>%</td><td>弹性储能比</td><td>σE/E</td><td>Pa, MPa</td></tr><tr><td>塑性应变</td><td>εp</td><td>%</td><td>剪切强度</td><td>τ</td><td>MPa</td></tr><tr><td>总应变</td><td>εt</td><td>%</td><td>磁化率</td><td>κ, (χm)</td><td>--</td></tr><tr><td>总塑性应变</td><td>εtp</td><td>%</td><td>氧化速度</td><td>--</td><td>mg/(m²·h)</td></tr><tr><td>热导率</td><td>λ</td><td>W/(m·(°))</td><td>断面收缩率</td><td>ψ</td><td>%</td></tr></table>

# 图录

中

# 绪论· 5

# 刹车材料· 9

烧结摩擦材料· 9

碳/碳复合刹车材料 25

# 粉末高温合金 29

FGH95粉末高温合金 29

FGH96粉末高温合金 44

机械合金化材料 48

# 封严材料 53

镍基封严材料 53

碳基封严材料 56

铜基封严材料 62

柔性封严材料 64

# 电磁材料 66

银-氧化镉触头材料 66

银-钨触头材料 69

银-石墨材料 71

烧结磁钢 74

环形磁粉芯 77

粉末冶金整体磁极 82

# 结构材料 87

W-Ni-Cu 系重合金 87

W-Ni-Fe 系重合金 91

烧结多孔材料 94

含油轴承 98

油泵齿轮 102

含油齿轮 105

# 精密合金与功能材料

# 绪论 113

# 磁性合金 115

电磁纯铁 115

电工用钢（硅钢片） 120

铁镍系软磁合金· 141

铁铝系软磁合金· 178

铁钴钒(1J22)软磁合金 187

耐蚀软磁合金· 192

高饱和磁感应强度非晶态软磁合金 194

在弱磁场中具有很高磁导率的非晶态软磁合金 204

高剩磁比和低铁芯损耗的非晶态软磁合金 209

低剩余磁感应强度、高磁导率非晶态软磁合金 211

铸造铝镍钴系永磁合金 215

可变形永磁材料 221

稀土永磁合金 241

粘结钕铁硼磁体 248

# 弹性合金· 250

弱磁性耐腐蚀高弹性合金3J1、3J2、3J3 250

高硬度高强度无磁耐腐蚀高弹性合金3J21、3J22、3J23、3YC11、3YC15、3J40 255

高强度高弹性合金0Cr17Ni7Al、0Cr15Ni7Mo2Al、3J33 262

无磁耐腐蚀高温高弹性合金Ni40Cr20Co20MoZr 270

高导电高弹性合金3J31、3J32、Co67NiNb 272

弹磁合金Cr19Ni4SiV、Ni43Co20MoCr1i、Ni43Co28MoCrTi 278

定膨胀系数高弹性合金Co30Ni20CrTiAl 281

小频率温度系数恒弹性合金3J53、3J58、3J59、3J61、Ni41CrTiMo 284

小扭振和纵振频率温度系数恒弹性合金3J62、Ni44MoTiAl 292

铁磁性高温恒弹性合金Ni33\~39Co13\~22NbTiAl,Ni43CoTiAlNb(3YC10） 297

无磁耐蚀高温恒弹性合金Nb-40Ti-5.5Al 306

贵金属无磁耐蚀恒弹性合金AuPd48Mo3Al1,AuPd47Mo5Al2 309

# 膨胀合金 312

低膨胀合金4J32 312

低膨胀合金4J36 315

318

高温低膨胀合金4J40 320

铁镍定膨胀合金4J58 323

铁镍定膨胀玻封合金4J42、4J45、4J50、4J12、4J54 325  
铁镍钻玻封合金4J29 330   
铁镍铬玻封合金4J6、4J17、4J49 335   
铁镍钴定膨胀瓷封合金4J33、4J34 339   
无磁定膨胀瓷封合金4J78 343

# 热双金属带材 346

# TiNi 形状记忆合金 357

# 精密电阻合金 367

锰铜精密电阻合金 367  
新康铜电阻合金 375  
锗锰铜精密电阻合金 379  
康铜精密电阻合金 384  
镍铬系电阻合金 391  
镍铬改良型精密电阻合金 395  
镍钼系精密高电阻合金 400

# 应变电阻合金 403

铜-镍系常温应变电阻合金 403  
镍-铬系中温应变电阻合金 406  
镍-钼系高温应变电阻合金 409  
铁-铬铝系高温应变电阻合金 411  
铂钨系贵金属高温应变电阻合金 416

# 电热合金 421

高电阻电热合金 421

# 热敏电阻合金 433

铁基、镍基热敏电阻合金 433

# 导电合金· 435

铜铬锆系高强度导电合金 435  
特殊用途的钨铼合金扁带 436

# 低温超导材料 438

# 测温合金 448

纯铂丝测温电阻材料 418  
钯铂31金14-金钯35热电偶材料 451  
镍钴-镍铝热电偶材料 456  
镍铬-镍硅热电偶材料 458

# 贵金属电接触材料 463

中、低电阻绕组材料 463

高电阻绕组材料 479

电刷材料 485

导电环和导电片材料· 500

电接点材料 513

条材、带材和线材复合材料 525

AuAgNi22-3/H96管材复合材料 532

$\mathrm{Ag - Mg - Ni}$ 内氧化弹性电接点材料 534

$\mathrm{Ag - SnO_2 - In_2O_3}$ 内氧化电接点材料 538

Ag-CdO 内氧化电接点材料 540

# 固体激光器材料 543

掺钕钇铝石榴石 543

激光玻璃 544

GaAs半导体激光材料 546

# 红外探测器材料 549

碑镉汞 549

梯化铟 552

硅化铂 554

555

# 红外光学材料 558

红外玻璃 558

热压多晶 560

金刚石膜 561

光学薄膜材料· 563

# 传感器材料 565

高双折射偏振保持光纤 565

氧化锆氧敏陶瓷材料 568

LP5-E5-4有机PTC电热材料 570

正温度系数热敏电阻(PTCR)材料 572

# 功能陶瓷材料 575

微波介质陶瓷材料 573

锆钛酸铅镧(PLZT)电光陶瓷 579

声光晶体介质材料 581

蓝宝石晶体材料 587

压电陶瓷材料· 589

电致伸缩陶瓷材料 595

# 信息显示材料 598

电子束激发发光材料 598  
交流粉末电致发光材料 600  
直流粉末电致发光材料 604  
液晶材料 606  
镓砷磷(GaAsP)发光二极管材料 610  
磷化镓(GaP)发光二极管材料 612  
镓铝砷(GaAlAs)发光二极管材料 613  
氮化镓(GaN)发光二极管材料 614

# CONTENT

# Powder Metallurgy Materials

# Introduction 5

# Aviation Brake Materials 9

Sintered Friction Materials 9

Carbon/Carbon Composite Friction Materials 25

# Powder Metallurgy Superalloys 29

FGH95 P/M Superalloys 29

FGH96 P/M Superalloys 44

Mechanically Alloyed Materials 48

# Sealing Materials 53

Nickel-based Sealing Materials 53

Carbon-based Sealing Materials 56

Copper-based Sealing Materials 62

Flexible Sealing Materials 64

# Electromagnetism Materials 66

Ag-CdO Contact Materials 66

Ag-W Contact Materials 69

Ag-Graphite Materials 71

SinteredMagnets 74

Ring Magnetic Powder Core 77

P/M Integral Magnetic Pole 82

# Structural Materials 87

W-Ni-Cu Heavy Metal 87

W-Ni-Fe Heavy Metal 91

Sintered Porous Materials 94

(0)il-retaining Bearing 98

Oil Pump Gear 102

Oil-retaining Gear 105

# Introduction 113

# Magnetic Materials 115

Magnetic Iron 115

Silicon Steel for Electronic Grade 120

Iron-Nickel Soft Magnetic Alloys 141

Iron-Aluminium Soft Magnetic Alloys 178

Iron-Cobalt-Vanadium (1J22) Soft Magnetic Alloys 187

Corrosion-Resisting Soft Magnetic Alloys 192

Amorphous Soft Magnetic Alloys with High Saturation Magnetic Induction 194

Amorphous Soft Magnetic Alloys with High.Permeability in Low Magnetic Field 204

Amorphous Soft Magnetic Alloys with High Remanence Ratio and Low Ironloss 209

Amorphous Soft Magnetic Alloys with Low Remanence Induction and High Permeability 211

Permanent Magnets Alloys of Cast Aluminium-Nickel-Cobalt 215

Deformable Permanent Magnetic Alloys 221

Permanent Magnets Alloys of Rare Eauth-Cobalt 241

Permanent Magnetic Alloys of Nd-Fe-B Bonded Magnets 248

# Elastic Alloys 250

High Elastic (Modulus) Alloys 3J1, 3J2, 3J3 Having Weakmagnetic and Corrosion

Resistance 250

High Elastic (Modulus) Alloys 3J21, 3J22, 3J23, 3YC11, 3YC15, 3J40 Having High

Hardness and Strength, non-Magnetic and Corrosijon Resistance 255

High Elastic Modulus Alloys 0Cr17Ni7Al, 0Cr15Ni7Mo2Al, 3J33 with High Strength 262

High Temparature High Elastic(Modulus) Alloy Ni40Cr20Co20MoZr Having

non-Magnetic and Corrosion Resistance 270

High Elastic (Modulus) Alloys 3J31, 3J32, Co67NiNb with High Electrical Conductivity 272

Elastic Magnetic Alloys Cr19Ni4SiV, Ni43Co20MoCrTi, Ni43Co28MoCrTi 278

High Elastic (Modulus) Alloy Co30Ni2CrTiAl with Controlled Expansion Coefficient 281

Constant Elastic Modulus Alloys with Low Temperature Coefficient of Frequency

3J53,3J58,3J59,3J61,Ni41CrTiMo 284

Constant Elastic Modulus Alloys with Low Temperature Coefficient of Torsional and

Logitudinal Vibration Frequency 3J62,Ni44MoTiAl 292

Ferromagnetic High Temperature Constant Elastic Modulus Alloys

Ni33\~39Co13\~22NbTiAl,Ni43CoTiAlNb(3YC10) 297

High Temperature Constant Elastic Modulus Alloy Nb-40Ti-5.5Al with

non-Magnetic and Corrosion-Resistance 306

Noble(precious) Metal Constant Elastic Modulus Alloys with non-Magnetic and

Corrosion-Resistance AuPd48Mo3Al1,AuPd47Mo5Al2 309

# Expansion Alloys 312

Low Expansion(Coefficient) Alloy 4J32 312   
Low Expansion(Coefficient) Alloy 4J36 315   
Free-cutting Low Expansion(Coefficient) Alloy 4J38 318   
High Temperature Low Expansion(Coefficient) Alloy 1J40 320   
Fe-Ni Controlled Expansion (Coefficient) Alloy 4J58 323   
Fe-Ni Controlled Expansion(Coefficient) Alloys for Glass-to-Metal Seals 4J42, 1J45.

# 4J50,4J52.4J54 325

Fc-Ni-Co Alloy 4J29 for Glass-to-Metals Seals 330   
Fe-Ni-Cr Alloy 4J6,4J47,4J49 for Glass-Metals Seals 335   
Fe-Ni-Co Controlled Expansion (Coefficient) Alloys 4J33, 4J34 for Ceramic-to-Metals Seals… 339   
Non-Magnetic Controlled Expansion (Coefficient) Alloy 4J78 for Ceramic-to-Metals Seals 343

# Thermostat Bimetallic Stips 346

# Ti-Ni Shape Memory Alloys 357

# Precise Resistance Alloys 367

Manganin Precise Resistance Alloy 367   
New Konstantan Resistance Alloy 375   
Germanic Manganin Precise Resistance Alloy 379   
Konstantan Precise Resistance Alloy 384   
Nickel-Chrome Resistance Alloys 391   
Amelijorative Nickel-Chrome Precise Resistance Alloys 395   
Nickel-Molybdenum Precise High Resistance Alloy 400

# Strain Gauge Resistance Alloys 403

Copper-Nickel Gauge Resistance Alloy for Atmospheric Temperature Usage 403   
Nickel-Chrome Gauge Resistance Alloy for Middle Temperature Usage 406   
Nickel-Molybdenum Gauge Resistance Alloy for Elevated Temperature Usage 409   
Iron-Chrome-Aluminium Gauge Resistance Alloy for Elevated Temperature Usage 411   
Platinum-Tungsten Noble Gauge Resistance Alloy for Elevated Temperature Usage 416

# Electric Heating Alloys 421

Electric Heating Alloy with High Resistance 421

# Thermistor(Ballast)Alloys 433

Thermistor(Ballast)Alloys Based on Iron and Nickel 433

# Conductance Alloys 435

Copper-Chrome-Zirconium High Strength Conductance Alloy 435

Tungsten-Rhenium Alloy Strip for Spec. Purposes 436

# Superconducting Materials in Low Temperature 438

# Materials for Temperature Determination 448

Pure Platinum Wire for Temperature Determination 418   
PdPt31Au14-AuPd35 Thermocouple Materials 451   
Nickel Cotalt Nickel-Aluminium Thermo-Double Materials 156   
Silimel-Chromel Thermocouple Material 458

# Noble Electric Contact Materials 463

Middle and Low Elec. Resistance Winding Mat. 463   
High Electric Resistance Winding Mater als 479   
Electric Brush Materials 485   
Conducting Ring and Conducting Slice Mat. 500   
Electric Contact Mat. 513   
Conducting Composites in Slip, Strip and Wire 525   
AuAgNi22-3/H96 Pipe Composite 532   
Ag-Mg-Ni Elasticity Contact Materials by Interior Oxydize 534   
Ag $\cdot$ SnO2In2O3 Elasticity Contact Materials by Interior Oxydize 538   
Ag-CdO Elasticity Contact Materials by Interior Oxydize 540

# Solid Laser Materials 543

Neodymium Doped on Yttrium Aluminium Garnet 543   
Glass for Laser 544   
GaAs Semiconductor Laser Materials 546

# Infrared Detector Materials 549

Tellurium Cadmium Mercury 549   
Indium Antimonide 552   
Platinum Silicide 554   
Tellurium Zine Cadmium 555

# Infrared Optics Materials 558

Infrared Glass 558   
Crystals by Hot Press for Infrared Devices 560   
Diamond Films 561   
Opticians Films 563

# Sensor Materials 565

High Birefringence Polarization Maintaining Optical Fiber 565   
Zirconia for Oxygen Sensors 568   
LP5-E5-4 Organic PTC Electrotherm. l Materials 570

PTCR Thermister Materials with Positive Temperature Coefficient 572

# Functional Cramics 575

Dielectric Ceramic for Microwave 575   
PLZT Electron Optical Ceramics 579   
Dielectrical Materials for Acoustooptical crystal 581   
Sapphire Crystal 587   
Piezoelectric Ceramic Materials 589   
Electrostriction Ceramic Materials 595

# Information Display Materials 598

Electron-Beam Stirring Light Materials 598   
Electroluminescence Materials 600   
Direct Current Electroluminescence Powdery Materials 604   
Liquid Crystal Materials 606   
Gallium Arsenic Phosphorus(GaAsP) Luminous Diode Materials 610   
Gallium Phosphide(GaP) Luminous Diode Materials 612   
Gallium Alluminium Arsenic(GaAlAs)Luminous Diode Materials 613   
Gallium Nitride(GaN) Luminous Diode Materials 614

# 粉末冶金材料

图片摘要：该图片与粉末冶金材料篇编辑委员会；主任委员 汪武祥这部分内容相关。
![](images/b4b5a11aba59bfa2996bbb73a6f48c4b394f8fe33c5540eab9230c5622d4a4f7.jpg)

# 粉末冶金材料篇编辑委员会

主任委员 汪武祥

副主任委员 曲选辉

委员（按姓氏笔·排序）

王乃振 李东生 杨士仲 周科朝 郑仲衔

呼和赵宗坚俞克兰龚章汉

编 辑 俞克兰 贾章汉 何峰

编写、审校人员 （按姓氏笔画排序）

邹金文 李宗霞 张连荣 郭长华 国为民

张莹窦玉华 张义文 柳光祖 曲选辉

周科朝 赵宗坚 黄星亮 宋振伟 李东生

龚章汉 呼和俞克兰 汪武祥

材料标准审校 刘东升

# 第1版编写、审校人员名单

李东生 郭长华 俞克兰 袁章汉 冯耀坤

赵家培 楼家道 廖鹏飞 丁秀珍 曹家文

彭世超 汪武祥 黄国钦 陶正炎 宋振伟

谢湘川 戴永耀 韩行介 李力 李宗霞

匡守荃窦玉华黄星亮

粉末冶金材料，大多数是以特定的零件毛坯形式供应的，其成分不受相平衡图的限制，可以制造一般熔铸工艺不能得到的材料或零件。粉末冶金作为一种特殊性能或高性能材料的冶金方法，以及少切削、无切削的加工工艺，广泛用于各种机械和仪表零件的制造上，在航空工业中，同样具有广阔的应用和发展前景。

粉末冶金材料和工艺，与传统材料工艺相比，具有以下特点：

1. 粉末冶金工艺是在低于基体金属的熔点下进行的，因此可以获得熔点、密度相差悬殊的多种金属、金属与陶瓷、金属与塑料等多相不均质的特殊功能复合材料和制品。  
2. 提高材料性能。用特殊方法制取的细小金属或合金粉末, 凝固速度极快, 晶粒细小均匀, 保证了材料的组织均匀, 性能稳定, 以及良好的冷、热加工性能, 且粉末颗粒不受合金元素和含量的限制, 可提高强化相含量, 从而发展新的材料体系。  
3. 利用各种成形工艺，可以将粉末原料直接成形为少余量、无余量的毛坯或净形零件，大量减少机加工量，提高材料利用率，降低成本。

航空工业中应用的粉末冶金材料，根据其使用功能，可分为刹车材料、特殊功能材料和高温结构材料三大类。

# 第一类：刹车材料

飞机的载重量不断增加，其飞行速度加快，着陆速度也随之提高。近代喷气飞机的着陆速度已达到 $250 \sim 300 \mathrm{~km} / \mathrm{h}$ ，着陆时的大部分能量要由刹车装置来吸收，在 $15 \sim 20 \mathrm{~s}$ 内，刹车时的巨大动能将转换为热能，并使之消散，即可使着陆距离由 $3000 \sim 5000 \mathrm{~m}$ 缩短到 $800 \sim 1000 \mathrm{~m}$ 。巨大动能的转换使刹车盘表面温度高达 $1000^{\circ} \mathrm{C}$ 以上。摩擦副必须在这种高温高机械负荷下能稳定可靠地工作，要求材料具有较高的摩擦系数，才能在给定的压力下得到较大的刹车力矩，在较短时间内完成全部动能转换；要有良好的耐磨性，磨损愈小，摩擦盘的寿命愈长。刹车过程是在表面和体积温度、速度极不稳定的条件下工作，必须要求摩擦副的刹车力矩平稳，工作表面光滑，无粘着、擦伤现象。因此摩擦材料好坏的决定性因素是其热强性，良好的导热性，高的比热和熔点，使之能容纳较多的热量，较小的线膨胀系数，减少材料的翘曲变形。

20世纪50年代以来，飞机机轮原用的有机摩擦材料已全部由烧结（粉末冶金）材料所取代。金属基体保证了材料的热强性；氧化物硬质点（如 $\mathrm{SiO}_2$ 、 $\mathrm{Al_2O_3}$ 等）牢固地镶嵌在基体中，提高了材料的摩擦系数和耐磨性；润滑组元（如石墨、MoS等）则是用以在表面形成连续而稳定的薄膜，减少磨损。

当前铁基和铜基烧结摩擦材料已基本满足国内各军、民用飞机机轮刹车装置的要求，使用寿命一般为 $500\sim 600$ 次起落。本篇中所列材料系列性能，均为国内近30个机种长期使用中统计的数据。

烧结摩擦材料和钢对偶的质量重，增大了刹车装置的结构重量；由于反复热应力作用，容易龟裂和翘曲变形，磨损增大，刹车过程不够稳定。随着航空技术的发展，刹车装置所承受的动能不断提高，摩擦副的表面温度已达到该材料的极限使用温度。因此必须寻找热强性更高和质轻的新材料，从而发展了碳/碳复合摩擦材料。

碳/碳复合材料，即碳纤维增强碳基体的复合材料。它具有很低的线膨胀系数，良好的

导热性，比热容高，抗热震性能和化学稳定性好，质量轻，强度高，且强度随温度的升高而增大，直至2000℃左右。由于以上这些特点，碳/碳复合材料已成为近代宇航飞行器再入系统的热防护和喷管喉衬等烧蚀材料，也是当前较理想的一种高速重载飞机机轮摩擦材料。刹车装置采用碳/碳材料，其动、静摩擦副与烧结材料-钢摩擦副相比，可减轻刹车装置结构重量 $60\%$ ；延长使用寿命 $5\sim 6$ 倍，一般可使用 $2000\sim 3000$ 次起落；刹车过程平稳，大大提高刹车效率；刹车过程无熔蚀、变形、粘结等弊病，工作安全可靠20世纪70年代初期，碳/碳刹车技术已进入实用阶段，国际上许多高速、重载和大型的军、民用运输机、客机和战斗机均采用了碳/碳复合材料摩擦副，使用的机型和数量逐年增加。

当前主要问题是成本较高。改进工艺、大量生产，成本将逐步下降，其使用寿命延长几倍的经济效益，也可使整个飞机的成本得到平衡。碳/碳复合材料的应用，是近代飞机机轮刹车装置发展中的一个重大转折，是高速、重载飞机机轮摩擦副的必选材料。

本篇所列碳/碳复合摩擦材料，已在我国民航飞机上实际试用。

# 第二类：特殊功能材料

1. 减磨材料 这类材料要求具有低的摩擦系数和高的耐磨性, 这决定了摩擦部件的最小能耗和最长的使用寿命, 能在高速大负荷条件下工作, 也能在不同的活性介质中工作。在航空机械和仪表中常用的减磨零件有含油轴承、含油齿轮、轴瓦、轴套等等。利用粉末冶金工艺特点在大范围内调整成分和孔隙, 填满润滑油的孔隙起到储油器的作用, 确保了自润滑效果。  
2. 封严材料 航空发动机密封装置的性能，在很大程度上取决于其所采用的封严材料的性能。气流通过机组转子与定子之间的间隙，常因密封不严而漏气，大大降低涡轮效率。采用端面密封、径向密封和可磨蚀性封严材料，由于将转子与定子之间的间隙减少到最低限度，可限制燃气泄漏，降低油耗，提高涡轮效率。接触式封严材料要求在高温、高速和大负荷下具有低的摩擦系数、高的耐磨性、低密度、低导热性、抗氧化、抗腐蚀和抗热震等性能。对于篦齿密封中的可磨蚀封严材料，要求有良好的抗氧化、可磨蚀、抗燃气烧蚀及抗热震等性能。封严材料用于航空燃气涡轮发动机气流流路的级间、叶尖密封和轴承腔的密封装置。  
3. 过滤材料 粉末冶金多孔材料不仅具有金属材料的优良特性，而且可以在很宽的范围内调整控制孔隙度、孔径大小和分布。与非金属材料相比，具有过滤精度高、透过力强、强度大、易再生、寿命长、耐高温、抗热震等。可用于航空发动机润滑系统、飞机液压操纵系统的油路以及某些仪器、仪表动力设备的气路装置，滤除各类固体颗粒，防止微粒堵塞和卡滞。  
4. 重合金 是一种钨基合金。具有质量大、弹性模量高、线膨胀系数低、导热导电性良好等特点。钨的熔点 $3400\mathrm{C}$ 左右，用一般熔铸工艺是无法完成的，只能用粉末冶金工艺来制取。航空上主要用作制造自动驾驶仪陀螺转子，飞机控制面静、动态平衡的配重，减震阻尼块等惯性元件。  
5. 电磁材料 粉末冶金工艺生产磁性材料与熔铸法相比具有以下特点：可以制造熔铸工艺无法生产的特殊功能材料如铁氧体、磁介质等；材料的晶粒细小，组织均匀，无缩孔偏析等弊病，成本低，适于生产体积小，形状复杂的小型磁体。用于航空各机种滤波器、电机控制装置等电器。  
6. 电接触材料 电接触材料是用来闭合电路的，是电器开关中最关键的接触元件，应具有抗电弧、电阻率低、不熔焊、不受化学侵蚀、不变形、抗磨损和工作稳定可靠等性能。粉末冶金工艺可以生产组元间不能互熔的“假合金”金属-氧化物复合材料，如 $\mathrm{Ag - CdO}$ 、 $\mathrm{Ag - W}$ 、 $\mathrm{Ag}$ -石墨等。这些复合材料既具有 $\mathrm{Ag}$ 的高导电性和易加工性，又具有 $\mathrm{CdO}$ 、W、石墨等的高熔点、抗电弧、抗熔焊等特性。在航空工业中用子各机种的直流接触器、起动器、断路器、多速电机等部件上。

本篇所列各种功能材料的性能数据均为各厂成熟生产中长期积累的数据。

# 第三类：高温结构材料

1. 沉淀强化型粉末镍基高温合金 沿轮盘是航空发动机最重要的核心热端部件。高推比、高功重比及高燃效发动机的发展，对盘件材料的可靠性和耐久性提出更高的要求。随着材料合金化程度的提高，组织偏析加重。工艺性能恶化，使传统的铸锻工艺在盘件制造中受到制约。

由于粉末冶金新工艺的发展，如高纯预合金粉末快速凝固技术和机械合金化技术的发展，以及新的热成形工艺的不断出现，发展了许多新的粉末冶金高温结构材料。这些新工艺制造的材料与传统材料相比，消除了宏观偏析，抑制有害相析出，晶粒细小，组织均匀，具有良好的力学性能、理化性能及热工艺性能等。特别是在使用温度范围内有尽可能高的低周疲劳和热疲劳性能。这些新工艺还可以净化毛坯，简化工序，提高材料利用率，降低成本，减轻重量，提高燃效。

沉淀强化型粉末镍基高温合金主要用来制造航空发动机热端部件，如涡轮盘、压气机盘，及涡轮盘环形前后挡板等关键部件。20世纪70年代以来，粉末高温合金盘件在航空发动机中已进入实际应用阶段，并得到不断发展。80年代以前的发展目标，以制造技术为主，主要追求高温高强度。目前国内已制造出以FGH95合金为代表的第-代粉末高温合金涡轮盘，并已在型号发动机中应用。FGH95合金的制造工艺路线，制粉方法有氩气雾化制粉（AA法）和等离子旋转电极制粉（PREP法）。成形方法有直接热等静压、热等静压加包套模锻、热等静压加等温锻造。FGH95是当前在650C工作条件下强度水平最高的一种盘件用高温合金。

本篇所列涡轮盘和环形件用FGH95粉末高温合金性能数据，是经有关科研、设计单位研究和型号核心机验证机应用研究所得。

20世纪80年代以来，粉末高温合金进入到合金与工艺发展并重的阶段。随着发动机设计结构完整性大纲的贯彻，出现了适应发动机损伤容限设计的第二代盘件用粉末高温合金。这类材料的特点是裂纹扩展速率明显降低，缺口扩展速率对环境恶化不敏感。为满足新型高推比、高燃效发动机低的循环寿命成本和高的耐久性、可靠性要求，必须研制使用温度 $700\sim 750^{\circ}\mathrm{C}$ 时强度高，裂纹扩展速率低的新型盘件用粉末高温合金。FGH96即为国内已取得预研阶段成果的第二代盘件用粉末镍基高温合金。

2. 弥散强化型粉末镍基高温合金 弥散强化型镍基高温合金是高温合金发展中的又一新枝。弥散强化即是使金属基体中含有高度分散的第二相质点而达到强化的目的。弥散强化与沉淀强化的区别在于：(1)弥散强化材料中的第二相既不溶于基体，也不与基体发生化学反应，而沉淀强化型材料中的第二相能完全溶入基体；(2)弥散强化材料中的第二相是机械方式单独加入基体的，与基体是机械结合。而沉淀强化材料中的第二相（如 $\gamma^{\prime}$ 相）是合金过饱和状态析出的，强化相与基体有一定共格关系；(3)弥散强化材料的强度可以保持到 $0.85T_{\mathrm{m}}$ （基体金属熔点）以上的温度，而沉淀强化材料只能保持到 $0.70T_{\mathrm{m}}$ ，通常在不超过时效温度下使用。

因此弥散强化材料的特点是：再结晶温度高，故使用温度高；屈服强度高，接近抗拉强度；高温蠕变性能和持久性能好；在长时间高温后显微组织稳定，故而显示出其突出的高温持久性能。

在单相固溶强化合金基体上进行弥散强化的粉末高温合金，在高温（大于 $1000\mathrm{C}$ ）下具有很高的强度和抗氧化性能，但最大的弱点是高温塑性较低。在发动机上的应用只限于在高温下承受应力较低的部件，取代某些铸造高温合金，如导向叶片、导向器后篦齿环等，使用温度可达 $1260\mathrm{C}$ 。本篇所列的MGH754即为此类合金，已用于型号发动机导向器后篦齿环等部件。

机械合金化(MA)高能球磨制粉技术可以制造成分极为复杂的合金粉末。使之在 $\gamma^{\prime}$ 相沉淀强化基体上再进行 $\mathrm{Y}_2\mathrm{O}_3$ 质点弥散强化，这种合金粉末热成形和定向再结晶处理后，可得到长径比大于 $10:1$ 的粗长晶粒结构，其高温性能超过任何一种工艺制造的沉淀强化合金，而中

温性能与之相当。将固溶强化、 $\gamma^{\prime}$ 相沉淀强化、氧化物质点弥散强化和粗长晶粒结构四种强化机理结合起来，可以得到高、中、低温综合性能极好的涡轮叶片用合金，这是当前弥散强化型粉末高温合金研究的主攻目标。

本篇中所列刹车材料和特殊功能材料牌号，采用由汉语拼音字母和阿拉伯数字组成的六位符号来表示。

第一位：根据GB/T4309-1984《粉末冶金材料分类和牌号表示方法》，及北京航空材料研究院标准化注册规定，用汉语拼音字母“F”表示粉末冶金材料。

第二位：用汉语拼音字母表示材料的类别，见表1。

表1  

<table><tr><td>汉语拼音字母</td><td>材料类别</td><td>汉语拼音字母</td><td>材料类别</td></tr><tr><td>S</td><td>刹车材料</td><td>G</td><td>高温合金</td></tr><tr><td>L</td><td>离合器材料</td><td>Z</td><td>减磨材料</td></tr><tr><td>Y</td><td>封严材料</td><td>K</td><td>过滤材料</td></tr><tr><td>D</td><td>电工材料</td><td>J</td><td>结构材料</td></tr><tr><td>C</td><td>磁性材料</td><td>W</td><td>重合金</td></tr></table>

第三、四位：用阿拉伯数字“00，01，02，…”表示材料的基体，见表2。

表2  

<table><tr><td>阿拉伯数字</td><td>材料基体</td><td>阿拉伯数字</td><td>材料基体</td></tr><tr><td>00</td><td>铁基和不锈钢基</td><td>04</td><td>钨基</td></tr><tr><td>01</td><td>铜基</td><td>05</td><td>铝基</td></tr><tr><td>02</td><td>镍基</td><td>10</td><td>碳/碳基</td></tr><tr><td>03</td><td>银基</td><td>11</td><td>碳/石墨基</td></tr></table>

第五、六位：用阿拉伯数字“01，02，03，…”表示同一类材料的顺序号。

举例说明：粉末冶金铁基刹车材料的牌号是FS00-01。

其中：F——表示粉末冶金材料；

S——表示刹车材料；

00——表示铁基材料；

01——顺序号。

本篇中所列高温结构材料牌号表示方法为：F表示粉末冶金材料，GH则是根据国家标准GB/T14992—1994《高温合金牌号》的规定，变形合金以汉语拼音字母GH表示，后二位为顺序号。因此本篇中沉淀强化型粉末高温合金牌号为FGH95、FGH96…。MGH则表示弥散强化型粉末高温合金。

# 烧结摩擦材料

# 1 概述

用粉末冶金工艺制造的金属陶瓷摩擦材料及制品，是由金属基体、摩擦和润滑组元所组成。与石棉基摩擦材料相比，它具有以下特点：不同温度、载荷和速度条件下具有足够的摩擦系数及其稳定性，良好的耐磨性，较好的物理和力学性能，良好的抗粘着、抗卡滞和工作平稳等。它是飞机和其他运输机刹车装置中关键材料，也是大量消耗的易损件。由于综合性能好、工艺简单、价格便宜，因此该类材料是当前在飞机、汽车和工程机械中使用最广泛的刹车用摩擦材料。

1.1 材料牌号 见表1-1。  
1.2 相近牌号 见表1-1。

表1-1  

<table><tr><td rowspan="2">序号</td><td rowspan="2">材料牌号</td><td rowspan="2">曾用牌号</td><td rowspan="2">对偶材料</td><td colspan="2">相近牌号</td></tr><tr><td>牌号</td><td>国别</td></tr><tr><td>1</td><td>FS00-01</td><td>F-26、SFFe-2</td><td>合金铸铁</td><td>ΦMK-11</td><td>俄罗斯</td></tr><tr><td>2</td><td>FS00-02</td><td>F 7501</td><td>合金铸铁</td><td>ΦMK 11</td><td>俄罗斯</td></tr><tr><td>3</td><td>FS00 03</td><td>245-2</td><td>30CrSiMoVA</td><td>-</td><td>-</td></tr><tr><td>4</td><td>FS00-04</td><td>FC 1</td><td>30CrSiMoVA</td><td>-</td><td></td></tr><tr><td>5</td><td>FS00-05</td><td>FC 2</td><td>30CrSiMoVA</td><td>-</td><td>-</td></tr><tr><td>6</td><td>FS00-06</td><td>-</td><td>30CrMoVA</td><td>-</td><td>-</td></tr><tr><td>7</td><td>FS00 07</td><td>-</td><td>FS00-08</td><td>--</td><td>-</td></tr><tr><td>8</td><td>FS00-09</td><td>ZFS141</td><td>ZFS141D</td><td>--</td><td>-</td></tr><tr><td>9</td><td>FS00-10</td><td>ZFS153</td><td>ZFS153D</td><td>-</td><td></td></tr><tr><td>10</td><td>FS00 11</td><td>ZFS737</td><td>30CrSiMoVA</td><td>BF2-1474</td><td>美国</td></tr><tr><td>11</td><td>FS00 12</td><td>ZFS27</td><td>ZFS27D</td><td>-</td><td>-</td></tr><tr><td>12</td><td>FS01-01</td><td>SFCu-1</td><td>25Cr2MoVA</td><td>...</td><td>-</td></tr><tr><td>13</td><td>FS01-02</td><td>703</td><td>904</td><td>-</td><td></td></tr><tr><td>14</td><td>FS01-03</td><td>502</td><td>1Cr18Ni9Ti</td><td>-</td><td>--</td></tr><tr><td>15</td><td>FS01-04</td><td>F835</td><td>镀铬钢</td><td>-</td><td>-</td></tr><tr><td>16</td><td>FS01-05</td><td>H 15</td><td>30CrSiMoVA</td><td>-</td><td>-</td></tr></table>

1.3 材料的技术标准 见表1-2。

1.4 化学成分 见表1-3。

1.5 热（后）处理制度

1.6 品种规格与供应状态

1.6.1 几何形状与尺寸 根据设计要求的形状和尺寸，以摩擦片（盘）或组装成摩擦盘组件供货。  
1.6.2 表面状态 产品表面要求平整、无掉边、崩角及裂纹等缺陷。  
1.7 制造工艺 见图11。

表1-2  

<table><tr><td>序号</td><td>材料牌号</td><td>技术标准</td></tr><tr><td>1</td><td>FS00-01</td><td>国营新征机械厂,Q 8DN33--1975《粉末冶金扇形片和刹车盘技术条件》</td></tr><tr><td>2</td><td>FS00-02</td><td>北京航空材料研究院,《7501 摩擦材料刹车片技术条件》</td></tr><tr><td>3</td><td>FS00-03</td><td>北京航空材料研究院,Q/6S 185 1981《245-2 摩擦材料标准》</td></tr><tr><td>4</td><td>FS00-04</td><td rowspan="2">北京航空材料研究院,Q/6S 340-1983《FC-1 和 FC-2 摩擦材料标准》</td></tr><tr><td>5</td><td>FS00-05</td></tr><tr><td>6</td><td>FS00-06</td><td>北京航空材料研究院,Q/6S 779-1989《FS00-06 摩擦材料刹车片技术条件》</td></tr><tr><td>7</td><td>FS00-07</td><td rowspan="2">北京航空材料研究院,Q/6S 1300-1996《FS00-07 和 FS00-08 摩擦材料刹车片技术条件》</td></tr><tr><td>8</td><td>FS00-08</td></tr><tr><td>9</td><td>FS00-09</td><td>中南工业大学,MS ZF 27 1991《ZFS141 粉末冶金刹车片生产技术条件》</td></tr><tr><td>10</td><td>FS00-10</td><td>中南工业大学,MS ZF 05-1990《ZFS 153 粉末冶金刹车片生产技术条件》</td></tr><tr><td>11</td><td>FS00-11</td><td>中南工业大学,MS ZF 72-1998《ZFS 737 粉末冶金刹车片生产技术条件》</td></tr><tr><td>12</td><td>FS00-12</td><td>中南工业大学,MS ZF 30-1995《ZFS 27 粉末冶金刹车片生产技术条件》</td></tr><tr><td>13</td><td>FS01 01</td><td>国营新征机械厂,Q/8DN23-1975《粉末冶金刹车盘通用技术条件》</td></tr><tr><td>14</td><td>FS01-02</td><td>北京航空材料研究院,Q/6S 780-1989《703-06 摩擦材料刹车盘技术条件》</td></tr><tr><td>15</td><td>FS01-03</td><td>北京航空材料研究院,《502 摩擦材料刹车片技术条件》</td></tr><tr><td>16</td><td>FS01-04</td><td>北京航空材料研究院,Q/6SZ 268-1982《F835 摩擦材料标准》</td></tr><tr><td>17</td><td>FS01-05</td><td>北京航空材料研究院,Q/6S 778-1989《FS01-05 摩擦材料刹车片技术条件》</td></tr></table>

① D为对偶材料。

图片摘要：该图主要展示 1 2。
![](images/c5ac7ae3fce3f43584926709bbc7d15a789e2b1f8864204c898944d8f98b965b.jpg)  
图1-1 摩擦片（盘）制造工艺流程

1.8 应用概况与特殊要求 表 1-1 中所列由摩擦材料和对偶所组成的摩擦副, 已广泛用于近 30 个军、民用机型, 均已达到或超过各机型的设计使用要求, 生产工艺和性能稳定可靠。由于刹车装置的功能受摩擦副性能、结构和工作条件等多种因素的影响和制约, 为充分发挥材料的技术和经济效益, 研究和选择工作应与产品设计密切配合。各摩擦副应用范围见表 1-4。

%   
表1-3  

<table><tr><td>序号</td><td>材料牌号</td><td>Fe</td><td>Cu</td><td>Sn</td><td>Pb</td><td>MoS2</td><td>石墨</td><td>SiO4</td><td>SiC</td><td>Al2O3</td><td>BaSO4</td><td>石棉</td><td>Ni</td><td>Cr</td><td>Zn</td><td>Mn</td><td>BiC</td><td>FeSO4</td><td>Si</td></tr><tr><td>1</td><td>FS00-01</td><td>余量</td><td>8~15</td><td>-</td><td>-</td><td>-</td><td>5~8</td><td>2~5</td><td>-</td><td>-</td><td>5~10</td><td>2~5</td><td>-</td><td>-</td><td>-</td><td>-</td><td>-</td><td>-</td><td>-</td></tr><tr><td>2</td><td>FS00-02</td><td>余量</td><td>12~18</td><td>-</td><td>-</td><td>-</td><td>5~9</td><td>3~6</td><td>-</td><td>-</td><td>5~10</td><td>2~5</td><td>-</td><td>-</td><td>-</td><td>-</td><td>-</td><td>-</td><td>-</td></tr><tr><td>3</td><td>FS00-03</td><td>余量</td><td>-</td><td>3~6</td><td>2~6</td><td>2~6</td><td>10~15</td><td>3~6</td><td>-</td><td>3~6</td><td>-</td><td>-</td><td>-</td><td>-</td><td>-</td><td>-</td><td>-</td><td>-</td><td>-</td></tr><tr><td>4</td><td>FS00-04</td><td>余量</td><td>-</td><td>3~5</td><td>2~5</td><td>3~5</td><td>13~17</td><td>-</td><td>2~6</td><td>1~3</td><td>-</td><td>-</td><td>-</td><td>-</td><td>-</td><td>-</td><td>-</td><td>-</td><td>-</td></tr><tr><td>5</td><td>FS00-05</td><td>余量</td><td>-</td><td>4~5</td><td>1~3</td><td>3~5</td><td>12~14</td><td>-</td><td>3~5</td><td>1~3</td><td>-</td><td>-</td><td>-</td><td>-</td><td>-</td><td>-</td><td>-</td><td>-</td><td>-</td></tr><tr><td>6</td><td>FS00-06</td><td>余量</td><td>3~8</td><td>2~6</td><td>1~3</td><td>1~3</td><td>12~16</td><td>-</td><td>-</td><td>3~8</td><td>-</td><td>-</td><td>-</td><td>-</td><td>-</td><td>-</td><td>-</td><td>-</td><td>-</td></tr><tr><td>7</td><td>FS00-07</td><td>余量</td><td>5~8</td><td>-</td><td>-</td><td>-</td><td>2~5</td><td>3~8</td><td>-</td><td>-</td><td>-</td><td>-</td><td>2~5</td><td>2~5</td><td>-</td><td>-</td><td>-</td><td>-</td><td>-</td></tr><tr><td>8</td><td>FS00-08</td><td>余量</td><td>-</td><td>5~8</td><td>2~5</td><td>2~5</td><td>11~15</td><td>4~8</td><td>-</td><td>4~8</td><td>-</td><td>-</td><td>-</td><td>-</td><td>-</td><td>-</td><td>-</td><td>-</td><td>-</td></tr><tr><td>9</td><td>FS00-09</td><td>余量</td><td>24~26</td><td>12~15</td><td>-</td><td>1~3</td><td>6~8</td><td>3~5</td><td>4~6</td><td>-</td><td>-</td><td>2~3</td><td>-</td><td>-</td><td>-</td><td>0.5~3.0</td><td>1~5</td><td>4~5</td><td>-</td></tr><tr><td>10</td><td>FS00-09D1</td><td>余量</td><td>-</td><td>-</td><td>-</td><td>-</td><td>3.8~5.2</td><td>-</td><td>-</td><td>-</td><td>-</td><td>-</td><td>-</td><td>-</td><td>-</td><td>-</td><td>-</td><td>-</td><td>1.7~2.2</td></tr><tr><td>11</td><td>FS00-10</td><td>余量</td><td>8~10</td><td>-</td><td>-</td><td>-</td><td>6~8</td><td>-</td><td>4~6</td><td>-</td><td>-</td><td>2~3</td><td>-</td><td>-</td><td>-</td><td>-</td><td>4~5</td><td>4~5</td><td>-</td></tr><tr><td>12</td><td>FS00-10D2</td><td>余量</td><td>-</td><td>-</td><td>-</td><td>-</td><td>4~6</td><td>-</td><td>-</td><td>-</td><td>-</td><td>-</td><td>0.8~1.6</td><td>-</td><td>-</td><td>0.6~1.0</td><td>-</td><td>-</td><td>1.0~2.2</td></tr><tr><td>13</td><td>FS00-11</td><td>余量</td><td>35~38</td><td>0.5~1.0</td><td>-</td><td>2~4</td><td>9~12</td><td>8~11</td><td>-</td><td>-</td><td>-</td><td>-</td><td>-</td><td>-</td><td>-</td><td>2</td><td>-</td><td>-</td><td>-</td></tr><tr><td>14</td><td>FS00-12</td><td>余量</td><td>8~10</td><td>-</td><td>-</td><td>-</td><td>7~9</td><td>-</td><td>4~6</td><td>-</td><td>-</td><td>-</td><td>-</td><td>-</td><td>-</td><td>2</td><td>1.5~3.5</td><td>4~6</td><td>-</td></tr><tr><td>15</td><td>FS00-12D3</td><td>余量</td><td>-</td><td>-</td><td>-</td><td>-</td><td>5~7</td><td>-</td><td>-</td><td>-</td><td>-</td><td>-</td><td>0.5~1.5</td><td>-</td><td>-</td><td>0.5~1.5</td><td>-</td><td>-</td><td>-</td></tr><tr><td>16</td><td>FS01-01</td><td>10~14</td><td>余量</td><td>2~6</td><td>2~5</td><td>2~6</td><td>5~10</td><td>4~8</td><td>-</td><td>-</td><td>-</td><td>-</td><td>-</td><td>-</td><td>-</td><td>-</td><td>-</td><td>-</td><td>-</td></tr><tr><td>17</td><td>FS01-02</td><td>8~12</td><td>余量</td><td>5~8</td><td>1~4</td><td>-</td><td>5~9</td><td>6~10</td><td>-</td><td>2~4</td><td>-</td><td>-</td><td>-</td><td>-</td><td>-</td><td>-</td><td>-</td><td>-</td><td>-</td></tr><tr><td>18</td><td>FS01-03</td><td>-</td><td>余量</td><td>2~6</td><td>2~6</td><td>10~13</td><td>4~8</td><td>-</td><td>-</td><td>-</td><td>-</td><td>3~7</td><td>-</td><td>2~5</td><td>2~5</td><td>-</td><td>-</td><td>-</td><td>-</td></tr><tr><td>19</td><td>FS01 04</td><td>9~13</td><td>余量</td><td>5~8</td><td>1~4</td><td>-</td><td>5~9</td><td>6~10</td><td>-</td><td>-</td><td>-</td><td>-</td><td>-</td><td>-</td><td>-</td><td>-</td><td>-</td><td>-</td><td>-</td></tr><tr><td>20</td><td>FS00-05</td><td>7~11</td><td>-</td><td>-</td><td>-</td><td>2~7</td><td>10~15</td><td>3~6</td><td>-</td><td>4~8</td><td>-</td><td>-</td><td>-</td><td>-</td><td>2.6</td><td>-</td><td>-</td><td>-</td><td>-</td></tr></table>

① D为对偶材料。

表1-4
