Repository: C-zj02/CFD-claw

<div align="center">

**English** | [中文](#中文版) | [Français](README_FR.md) | [Русский](README_RU.md) | [हिन्दी](README_HI.md) | [العربية](README_AR.md) | [Português](README_PT.md)

# 🚀 Claude Code Python

**A Complete Python Reimplementation Based on Real Claude Code Source**

*From TypeScript Source → Rebuilt in Python with ❤️*

***
**🔥 Active Development • New Features Weekly 🔥**

</div>

***

## 🎯 What is This?

**Clawd Code** is a **complete Python rewrite** of Claude Code, based on the **real TypeScript source code**.

File: RAG-data/中国航空材料手册(第2版) 第5卷 粉末冶金材料 精密合金与功能材料201-400.pdf-33468948-bf65-4d6e-a721-5b201e50cb67.md (part 1 of 10)
图片摘要：该图主要展示 2 30 1J50合金的峰值磁导率与频率的关系曲线。
![](images/d8f1869352a9c897d7514348b09c3b09bf0278978138af3f8ebf3eaacfba06d1.jpg)  
图2-30 1J50合金的峰值磁导率与频率的关系曲线

图片摘要：该图主要展示 2 30 1J50合金的峰值磁导率与频率的关系曲线图2 31 1J50合金 不同温度下的 曲线[3] 图2 32 1J5。
![](images/26d07ee7e1095619bf4ab117e216ab35eacb0a8b4fd940bd6160ef0d94a65636.jpg)  
图2-31 1J50合金 $(\delta = 0.05\mathrm{mm})$ $400\mathrm{Hz}$ 不同温度下的 $\mu_{s} - H$ 曲线[3]

图片摘要：该图主要展示 2 31 1J50合金 不同温度下的 曲线[3]。
![](images/335e1bc242eb113ef2005616804865f7e29536dfc182997fa5c7774d42d6a1e0.jpg)  
图2-32 1J50合金 $(\delta = 0.05\mathrm{mm})\mu_{\mathrm{a}} - II$ 曲线

图片摘要：该图主要展示 2 32 1J50合金 曲线。
![](images/c48a847a24169c239de24d7ce4307bfb6d6545d32b2258303df7819c4afdb0d4.jpg)  
图233 1J50合金 $(\delta = 0.1\mathrm{mm})\mu_{\mathrm{d}} - II$ 曲线

图片摘要：该图主要展示 233 1J50合金 曲线。
![](images/e87a9c7d3278cdc6f926e7f2214a68a5565751033dd6b91e32d6b7e6debbe3aa.jpg)  
图2-34 1J50合金 $(\delta = 0.35\mathrm{mm})\mu_{\mathrm{b}} - II$ 曲线[3]

图2-35 1J50合金 $(\delta = 0.1\mathrm{mm})$   
图片摘要：该图主要展示 2 35 1J50合金。
![](images/4f3c8e4827cb3a3c906be7ea4d87c456f50e958892b53ffa7dd41b5b42ca449b.jpg)  
不同频率下 $B-H$ 曲线

图2-36 1]50合金 $(\delta = 0.5\mathrm{mm})$   
图片摘要：该图主要展示 2 36 1]50合金。
![](images/37f25f522dc0bc623a43f67e2dacf1a540eb61a428efcc8d8bb51e1e29c305e5.jpg)  
不同频率下 $\pmb{B} - \pmb{H}$ 曲线

图片摘要：该图主要展示 2 36 1]50合金。
![](images/0154f8926c2ca9609fa228b1159af6ddd1e013d3b207735676b588a69e4a66c0.jpg)  
图2-37 1J54合金 $(\delta = 0.05\mathrm{mm})\mu_{s} - H$ 曲线[3]

图片摘要：该图主要展示 2 37 1J54合金 曲线[3]。
![](images/675f6887c2df1c213e69b5d95a0587ad46872bb3f560b0e6bad6b384f4082fd2.jpg)  
图2-38 1J54合金 $(\delta = 0.35\mathrm{mm})\mu_{\mathrm{n}} - H$ 曲线

图片摘要：该图主要展示 2 38 1J54合金 曲线。
![](images/bfdb2b814182bf4977ad009fdfbd91317c7c0205ea052607a3a534584409a938.jpg)  
图2-39 1J54合金 $(\delta = 0.1\mathrm{mm})\mu_{s} - H$ 曲线[3]

图片摘要：该图主要展示 2 39 1J54合金 曲线[3]。
![](images/07aa72c81139f051fc0820229a11a6f2504f32e5acf19b759af95fc8bb3d979d.jpg)  
图2-40 1J34合金 $(\delta = 0.02\mathrm{mm})$ 交流磁滞回线[3]

图片摘要：该图主要展示 2 40 1J34合金 交流磁滞回线[3]。
![](images/8072615f7ee1f588a77f0a073cbd832d7b07e9e7861a2ff762f172171953a566.jpg)  
图2-41 1J34合金 $(\delta = 0.05\mathrm{mm})$ 交流磁滞回线[3]

图片摘要：该图主要展示 2 41 1J34合金 交流磁滞回线[3]。
![](images/e985e7a40be1f00bfc4fea1e7cf85b430c1e9fd9cb63e5f337cc1d6b51ec2eb8.jpg)  
图2-42 1J34合金 $(\delta = 0.05\mathrm{mm})400\mathrm{Hz}$ 在不同温度下的磁滞回线[3]

图片摘要：该图主要展示 2 42 1J34合金 在不同温度下的磁滞回线[3]。
![](images/185dd38e74e035d59876e65fb8d9a20846175f3e40da72fbd550d5d6d5896d1e.jpg)  
图2-43 1J52合金 $(\delta = 0.05\mathrm{mm})$ 交流磁滞回线[3]

图片摘要：该图主要展示 2 43 1J52合金 交流磁滞回线[3]。
![](images/6911e1317b72bc8931aff8e3ae5ef0ab03c053bfe8a292bdd02c806507753a9f.jpg)  
图2-44 1J52合金 $(\delta = 0.02\mathrm{mm})$ 交流磁滞回线[3]

图片摘要：该图主要展示 2 44 1J52合金 交流磁滞回线[3]。
![](images/89a477d1b4a76f8e8f5c925aefa650543abbecd12e33784545c518cf3e1f5107.jpg)  
图2-45 1J51合金 $(\delta = 0.02\mathrm{mm})$ 交流磁滞回线[3]

图片摘要：该图主要展示 2 45 1J51合金 交流磁滞回线[3]。
![](images/c9844fb5d08e1d8162ff0a91ca5555d0073d42ad1305c3c6136f4a3cfbb2499a.jpg)  
图2-46 1J51合金 $(\delta = 0.05\mathrm{mm})$ 交流磁滞回线[3]

图片摘要：该图主要展示 2 46 1J51合金 交流磁滞回线[3]。
![](images/1535bf2ee1368bb64892695ef0baf41d4aa8736426eb8e35d2ac451b013d2434.jpg)  
图2-47 1J51合金 $(\delta = 0.05\mathrm{mm})400\mathrm{Hz}$ 不同温度下的磁滞回线[3]

# 2.5 化学性能

2.5.1 抗氧化性能 具有良好的抗氧化性能。  
2.5.2 耐腐蚀性能 铁镍软磁合金一般含镍量较高，具有较好的耐腐蚀性能。

# 3 力学性能

3.1 技术标准规定的性能  
3.2 室温及各种温度下的力学性能  
3.2.1 硬度 见表3-1。  
3.2.2 拉伸性能 见表3-1。  
3.3 持久和蠕变性能  
3.4 疲劳性能  
3.5 弹性性能  
3.5.1 弹性模量 见表3-1。

表3-1[1,2]  

<table><tr><td rowspan="2">牌号</td><td colspan="2">HBS</td><td colspan="2">σb/MPa</td><td colspan="2">σs/MPa</td><td colspan="2">δ/%</td><td rowspan="2">E/GPa</td></tr><tr><td>冷硬态</td><td>软态</td><td>冷硬态</td><td>软态</td><td>冷硬态</td><td>软态</td><td>冷硬态</td><td>软态</td></tr><tr><td>1J76</td><td>-</td><td></td><td></td><td></td><td>-</td><td>-</td><td>-</td><td>-</td><td>-</td></tr><tr><td>1J77</td><td>-</td><td>-</td><td>980</td><td>530</td><td>-</td><td>-</td><td>2</td><td>40</td><td>-</td></tr><tr><td>1J79</td><td>210</td><td>120</td><td>1029</td><td>550</td><td>980</td><td>147</td><td>3</td><td>50</td><td>206</td></tr><tr><td>1J80</td><td>240</td><td>130</td><td>931</td><td>550</td><td>882</td><td>147</td><td>4</td><td>50</td><td>-</td></tr><tr><td>1J85</td><td>-</td><td>-</td><td>-</td><td>-</td><td>-</td><td>-</td><td>-</td><td>-</td><td>-</td></tr><tr><td>1J86</td><td>-</td><td></td><td>-</td><td></td><td>-</td><td>-</td><td>-</td><td>-</td><td>-</td></tr><tr><td>1J46</td><td>170</td><td>130</td><td>735</td><td>-</td><td>735</td><td>-</td><td>3</td><td>-</td><td>196</td></tr><tr><td>1J50</td><td>170</td><td>130</td><td>784</td><td>45.2</td><td>686</td><td>147</td><td>3</td><td>37</td><td>157</td></tr><tr><td>1J54</td><td>190</td><td>125</td><td>882</td><td>500</td><td>833</td><td>147</td><td>2</td><td>40</td><td>-</td></tr><tr><td>1J34</td><td>-</td><td>-</td><td>-</td><td>530</td><td>-</td><td>-</td><td>4</td><td>42</td><td>-</td></tr><tr><td>1J51</td><td>-</td><td>-</td><td>-</td><td>45:</td><td></td><td>-</td><td>3</td><td>37</td><td>157</td></tr><tr><td>1J52</td><td>-</td><td>-</td><td></td><td></td><td>-</td><td>-</td><td>-</td><td>-</td><td>-</td></tr><tr><td>1J65</td><td>-</td><td>-</td><td>-</td><td>550</td><td>-</td><td>-</td><td>3</td><td>43</td><td>186</td></tr><tr><td>1J67</td><td>-</td><td>-</td><td>931</td><td>550</td><td>-</td><td>-</td><td>3</td><td>50</td><td>-</td></tr><tr><td>1J83</td><td>-</td><td>-</td><td>1029</td><td>490</td><td>-</td><td>-</td><td>3</td><td>50</td><td>206</td></tr><tr><td>1J30</td><td>149</td><td>-</td><td>-</td><td></td><td>-</td><td>-</td><td>-</td><td>-</td><td>-</td></tr><tr><td>1J31</td><td>156</td><td>-</td><td>-</td><td></td><td>-</td><td>-</td><td>-</td><td>-</td><td>-</td></tr><tr><td>1J32</td><td>163</td><td>-</td><td>-</td><td>-</td><td>-</td><td>-</td><td>-</td><td>-</td><td>-</td></tr><tr><td>1J33</td><td>169</td><td>-</td><td>-</td><td>-</td><td>-</td><td>-</td><td>-</td><td>-</td><td>-</td></tr><tr><td>1J38</td><td>169</td><td>-</td><td>-</td><td>-</td><td>-</td><td>-</td><td>-</td><td>-</td><td>-</td></tr><tr><td>1J87</td><td>-</td><td>-</td><td>-</td><td>686~784</td><td>-</td><td>-</td><td>-</td><td>-</td><td>-</td></tr><tr><td>1J88</td><td>-</td><td>-</td><td>-</td><td>686~784</td><td>-</td><td>-</td><td>-</td><td>-</td><td>-</td></tr><tr><td>1J89</td><td>-</td><td>-</td><td>-</td><td>686~784</td><td></td><td>-</td><td>-</td><td>-</td><td>-</td></tr></table>

续表3-1   

<table><tr><td rowspan="2">牌号</td><td colspan="2">HBS</td><td colspan="2">σb MPa</td><td colspan="3">σ、MPa</td><td colspan="2">δ %</td><td rowspan="2">E·GPa</td></tr><tr><td>冷硬态</td><td>软态</td><td>冷硬态</td><td>软态</td><td>态</td><td>冷硬态</td><td>软态</td><td>冷硬态</td><td>软态</td></tr><tr><td>1J90</td><td></td><td></td><td></td><td>8S6</td><td>784</td><td></td><td>-</td><td>-</td><td></td><td></td></tr><tr><td>1J91</td><td></td><td></td><td></td><td>6S6</td><td>781</td><td>-</td><td>-</td><td>-</td><td></td><td></td></tr><tr><td>1J72</td><td>-</td><td></td><td></td><td>392</td><td>90</td><td></td><td>-</td><td>-</td><td>-</td><td></td></tr></table>

# 4 组织结构

# 4.1 相变温度

# 4.2 时间-温度-组织转变曲线

4.3 合金组织结构 镍的质量分数大于 $35\%$ 的合金，室温下为铁磁性的 $\gamma$ 相固溶体组织，并且不随温度的变化而发生相变。当合金由高温冷却到居里点时，发生磁性转变，合金中产生自发磁化区域磁畴，合金由顺磁性转变为铁磁性。

高镍合金，特别是含 $75\%$ 镍和 $25\%$ 铁的合金，缓慢冷却时，将在某一温度下发生有序化转变，使高温下的无序状态转变为原子按一定规律排列的有序状态，形成超结构 $\mathrm{Ni}_3\mathrm{Fe}$ 相。

合金元素、钼、铜、铬、锰等，都影响居里温度和有序-无序转变温度。加入顺磁性元素可使合金的居里温度降低。加入钼、铜、铬会降低有序化温度，减缓或抑制合金的有序化过程。

# 5 工艺性能与要求

5.1 成形性能 铁镍系合金成形性能好，可冲制各种形状复杂、尺寸要求精确的元器件。通常冲制成各种形状的铁芯，如圆环、“E”型和“---”型对接、卷切成“U”型对接，另外条带可卷绕成环形铁芯。

5.2 焊接性能 焊接性能良好，一般采用氩弧焊或电焊。

5.3 零件热处理工艺 铁镍软磁合金制成零件时，经过冷应变工序，产生了加工应力，元器件使用前，需先进行高温退火，消除加工应力，获得均匀的再结晶组织，获得优异磁性能。为防止合金高温氧化，退火前需在保护性气氛或真空中进行。在纯净的氢气或在较高的真空中进行高温退火可进一步净化合金。一般氢气的露点控制在 $-40^{\circ} \mathrm{C}$ 以下。采用氢气处理时，有时合金有渗氢现象，故一般情况下采用缓冷或氢气、真空双联热处理对材料磁性更有利。

真空处理的效果取决于真空度，在真空条件下，溶解在合金中的气体原子，在高温下很容易从合金表面逸出，气体和金属离子所形成的化合物，在高温高真空下容易分解而挥发。真空度越高，热处理温度越高，消除杂质的效果越好。一般真空度不应小于 $0.133\mathrm{Pa}$ 。热处理温度过高，容易使元器件变形，应适当掌握。

高温退火的保温时间，应视炉体和铁芯的大小、装炉量、铁芯的厚度及铁芯用的合金种类、退火温度等综合考虑。

软磁合金一般对升温速度没有特殊要求，但对冷却速度要严格控制，因其对磁性能影响很大。在有序化温度附近时，冷却速度要控制适当。所以，应根据合金成分及有序化转变的特性选择相应的最佳冷却速度，以获得适当的有序度，对有序化转变不明显的合金，应控制冷速，避免产生大的热应力。

对于矩磁合金，为避免二次再结晶破坏其已形成织构，高温处理温度不宜过高。

有些合金在高温退火后，还要进行磁场热处理。一类是纵向磁场热处理，另一类为横向磁场热处理。磁场热处理使合金具有磁织构，经过纵向磁场热处理后，沿热处理磁场方向上进行磁化时，最大磁导率增加，方形系数显著提高，磁滞回线具有明显的矩形性，矫顽力降低。

含 $50\% \sim 58\%$ 镍的铁镍合金，经等温纵磁场热处理后，在垂直于热处理磁场方向进行磁化；可以获得恒定磁导率及低的剩余磁感应强度。

磁场热处理有两种方式，一种是将合金加热到高于居里点（约 $50^{\circ}\mathrm{C}$ ），保温一段时间，冷却时加磁场，再缓慢冷却。另一种是在低于居里点下加磁场，保持较长时间，再冷却下来，这种方法称等温磁场处理。  
5.4 表面热处理工艺 软磁材料主要用于交流状态下，为减少涡流损耗，必须将合金制成较薄的片（带），并在表面涂覆绝缘层，或采用一定方法，在其表面形成氧化物绝缘层。目前，铁芯各片之间绝缘的方法很多，将合金置于 $700\mathrm{C}$ 空气退火，可在表面形成一层极薄的氧化膜而起到绝缘效果，厚的软磁合金片还可以借热处理后涂漆来绝缘，对于卷绕式铁芯间的层间绝缘，一般采用在退火前涂覆氧化物或无机盐的方法，氧化镁电泳涂层也是使用得较广泛和有效的绝缘方法。  
5.5 切削加工与磨削性能 铁镍软磁合金加工性能良好，可经受冷、热应变，可加工成各种形状、尺寸要求十分精确的薄带元件。

# 参考文献

1 大连钢厂. 软磁合金生产、试验数据整理资料: 精磁 06-86.1986  
2 陕西钢铁研究所编译. 国外产品标准汇编, 1981  
3 软磁合金手册编写组．软磁合金手册．北京：冶金工业出版社，1975

审校 王振昌 王焰 韩劲

# 铁铝系软磁合金

# 1 概述

铁铝系合金是含铝 $6\% \sim 16\%$ ，余量为铁，具有较高电阻率、较低密度及较高硬度的软磁合金。该系合金适合在特殊环境（如核辐照、冲击、加速度等）条件下使用，而且耐腐蚀和抗氧化性能均比铁镍系软磁合金和硅钢好，因此，在航空、航天、航海等军事工业以及民用工业上获得了广泛应用。

我国生产的铁铝系软磁合金有1J16、1J13、1J12、1J6四个牌号。

1J16合金具有高的磁导率和低的矫顽力，适于在弱磁场下工作。  
1J13合金具有高的饱和磁致伸缩系数，适于做超声器件。  
1J12合金具有较高的磁导率和较高的磁感应强度，适于在中等磁场下工作。  
1J6合金具有高的饱和磁感应强度，适于在高磁场下工作。

铁铝系合金的电阻率随率含量增加而增加，铝的质量分数达 $16\%$ 时，电阻率达到最高值，而饱和磁感应强度随铝含量增加而降低。铝的质量分数达 $12\%$ 以上，使合金变得硬而脆，塑性较差。铁铝系合金与同类型的铁镍系合金相比，其磁性能较低。

1.1 材料牌号 见表1-1。  
1.2 相近牌号 见表1-1。  
1.3 材料的技术标准 见表1-1。  
1.4 化学成分 见表1-2。  
1.5 热处理制度 见表1-3。

表1.1   
表1-2  

<table><tr><td rowspan="2">牌号</td><td rowspan="2">曾用牌号</td><td colspan="2">相 还</td><td rowspan="2" colspan="2">牌 号</td><td rowspan="2">材料技术标准</td></tr><tr><td>俄罗斯</td><td>美国</td></tr><tr><td>1J6</td><td>FeAl6</td><td>-</td><td>-</td><td>-</td><td></td><td rowspan="4">GB T 15004-1994《铁铝软磁合金技术条件》</td></tr><tr><td>1J12</td><td>FeAl12</td><td>K012</td><td>12Alfend</td><td>Hypermal</td><td></td></tr><tr><td>1J13</td><td>FeAl13</td><td>K013</td><td></td><td>Alfer</td><td>-</td></tr><tr><td>1J16</td><td>FeAl16</td><td>K016</td><td></td><td>Alperm</td><td>Vacodur16</td></tr></table>

%

<table><tr><td rowspan="2">牌号</td><td>C</td><td>P</td><td>S</td><td>Mn</td><td>Si</td><td rowspan="2">Al</td><td rowspan="2">Fe</td></tr><tr><td colspan="5">≤</td></tr><tr><td>1J6</td><td>0.04</td><td>0.015</td><td>0.015</td><td>0.10</td><td>0.15</td><td>5.5~6.5</td><td rowspan="4">余量</td></tr><tr><td>1J12</td><td>0.03</td><td>0.015</td><td>0.015</td><td>0.10</td><td>0.15</td><td>11.6~12.4</td></tr><tr><td>1J13</td><td>0.04</td><td>0.015</td><td>0.015</td><td>0.10</td><td>0.15</td><td>12.8~14.0</td></tr><tr><td>1J16</td><td>0.03</td><td>0.015</td><td>0.015</td><td>0.10</td><td>0.15</td><td>15.5~16.3</td></tr></table>

表1-3.2  

<table><tr><td>牌号</td><td>退火介质</td><td>加热温度及速度</td><td>保温时间/h</td><td>冷却速度</td><td>备注</td></tr><tr><td rowspan="2">1J6</td><td rowspan="6">干氢(露点不高于-40℃的氢气)或真空余压不大于0.1Pa</td><td>随炉升温至950~1050℃</td><td>2~3</td><td>以100~150℃/h速度冷却至250℃出炉</td><td></td></tr><tr><td>随炉升温至900~1000℃</td><td>2~3</td><td>炉冷至250℃出炉</td><td>适于做电磁阀铁芯</td></tr><tr><td>1J12</td><td>随炉升温至1050~1200℃</td><td>2~3</td><td>以100~150℃/h速度冷却至500℃快冷(吹风)至200℃出炉</td><td>-</td></tr><tr><td rowspan="2">1J13</td><td>随炉升温至900~950℃</td><td>2</td><td>以100℃/h速度冷却至650℃,然后以不大于60℃/h速度冷却至200℃出炉</td><td>适于要求线播声速稳定的元件</td></tr><tr><td>随炉升温至780~800℃</td><td>2</td><td>以100℃/h速度冷却至650℃,然后以不大于60℃/h速度冷却至200℃出炉</td><td>-</td></tr><tr><td>1J16</td><td>随炉升温至950℃保温1h,再随炉升温至1050℃</td><td>1.5</td><td>炉冷至650℃冰水淬火</td><td>磁性要求不高时,可在空气中热处理</td></tr></table>

1.6 品种规格与供应状况 1J6以合金冷轧带材、热轧棒材，1J12、1J13、1J16合金以温轧带材供应，合金不经热处理交货。

冷轧带材尺寸及允许偏差见表1-4，热轧（锻）棒材尺寸及允许偏差见表1-5，温轧带材尺寸及允许偏差见表1-6。

表1-4

mm

表1-5  

<table><tr><td>δ</td><td>厚度允许偏差</td><td>B</td><td>L≥</td></tr><tr><td>0.0015</td><td>±0.00015</td><td></td><td></td></tr><tr><td>&gt;0.0015~0.002</td><td>+0.002</td><td rowspan="2">10~40</td><td rowspan="3">10000</td></tr><tr><td>&gt;0.002~0.003</td><td>-0.0003</td></tr><tr><td>&gt;0.003~0.005</td><td>±0.0005</td><td rowspan="3">10~100</td></tr><tr><td>&gt;0.005~0.01</td><td>±0.001</td><td>20000</td></tr><tr><td>&gt;0.01~0.04</td><td>+0.003</td><td rowspan="2">30000</td></tr><tr><td>&gt;0.04~0.09</td><td>-0.01</td><td rowspan="3">20~250</td></tr><tr><td>&gt;0.09~0.15</td><td>-0.02</td><td>20000</td></tr><tr><td>&gt;0.15~0.25</td><td>-0.03</td><td>6000</td></tr><tr><td>&gt;0.25~0.40</td><td>-0.04</td><td rowspan="3">30~300</td><td rowspan="2">3000</td></tr><tr><td>&gt;0.40~0.70</td><td>-0.05</td></tr><tr><td>&gt;0.70~0.95</td><td>-0.07</td><td rowspan="5">1000</td></tr><tr><td>&gt;0.95~1.35</td><td>-0.08</td><td rowspan="4">80~300</td></tr><tr><td>&gt;1.35~1.75</td><td>-0.11</td></tr><tr><td>&gt;1.75~2.30</td><td>-0.13</td></tr><tr><td>&gt;2.30~3.00</td><td>-0.16</td></tr></table>

mm

表1-6  

<table><tr><td>δ</td><td>厚度允许偏差</td><td>B</td><td>宽度允许偏差</td><td>L≥</td></tr><tr><td>3.0~4.0</td><td>±0.2</td><td rowspan="4">20~300</td><td rowspan="4">+3-2</td><td rowspan="2">800</td></tr><tr><td>&gt;4.0~7.0</td><td>±0.3</td></tr><tr><td>&gt;7.0~13.0</td><td>±0.4</td><td rowspan="2">500</td></tr><tr><td>&gt;13.0~22.0</td><td>±0.5</td></tr></table>

mm

<table><tr><td colspan="2">δ</td><td colspan="2">B</td><td rowspan="2">L ≥</td></tr><tr><td>尺寸</td><td>允许偏差</td><td>尺寸 ≤</td><td>允许偏差</td></tr><tr><td>0.20~0.25</td><td>±0.025</td><td rowspan="2">120</td><td rowspan="3">±1.5</td><td rowspan="3">500</td></tr><tr><td>&gt;0.25~0.40</td><td>±0.03</td></tr><tr><td>&gt;0.40~1.00</td><td>±0.05</td><td>150</td></tr></table>

1.7 熔炼与铸造工艺 采用真空感应炉熔炼。合金锭经表面剥皮-锻造-热轧-温轧（对1J12、1J13、1J16)或冷轧(对1J6)-软化处理-取样, 最终热处理-测试包装出厂。

1.8 应用概况与特殊要求 1J16合金，一般用作小功率变压器、讯号放大器、继电器和互感器的铁芯，还可用作磁屏蔽。该合金具有高的电阻率、硬度和耐磨等特点，也适用于高频和耐磨器件，如高频变压器和磁头等。该合金还可代替部分高镍的铁镍合金，如1J79合金等。

1J13合金具有很高的饱和磁致伸缩系数、适用于水声和超声加工用的振荡器部件，如超声清洗、超声探伤、研磨、焊接等方面。耐大气腐蚀同镍相当，而耐潮湿与耐海水腐蚀不如纯镍，在1J13中加入适量的稀土，可改善耐腐蚀性能，也可采用涂料保护，延长使用寿命。

1J12合金的磁性能介于1J16和1J6合金之间，类似1J50合金。可用作微电机、音频变压器、振荡器、脉冲变压器等器件的铁芯。该合金还有高的电阻率、低密度、抗应力和耐辐照等特点，由于磁致伸缩系数较大，在防噪音的器件中应谨慎使用。

1J6合金的磁性能较硅钢片差，但该合金的突出特点是耐腐蚀性能好，适于作微电机、电磁阀及部分功率变压器铁芯。由于该合金电阻率高，作电磁阀时，可使温升显著下降，已用于干燥或加润滑油的空气管路上以及在氨、氟利昂等制冷介质中。但在强腐蚀介质中应用时，如煤气、蒸汽、湿热气氛等，需加入铬、钛、锆、钼、稀土等元素后，可显著改善耐蚀性能。对更强的腐蚀介质，如硝酸、碱等，可在该合金表面真空渗铬。

用铁铝合金制成的元器件，必须进行热处理，以提高磁性能。

# 2 物理及化学性能

# 2.1 热性能

2.1.1 线膨胀系数 见表2-1。

表2-1  

<table><tr><td rowspan="2">牌 号</td><td colspan="2">\( \rho /\left( {{\mu \Omega } \cdot  \mathrm{m}}\right) \)</td><td rowspan="2">\( {\rho }^{\prime }\left( {\mathrm{g}/{\mathrm{{cm}}}^{4}}\right) \)</td><td rowspan="2">\( {T}_{\mathrm{c}}/{}^{ \circ  }\mathrm{C} \)</td><td rowspan="2">\( {\alpha }_{1}/{10}^{-6}\left( {{}^{ \circ  } - 1}\right) \)</td></tr><tr><td>退火后</td><td>淬火后</td></tr><tr><td>1J6</td><td>0.70</td><td>-</td><td>7.2</td><td>730</td><td>-</td></tr><tr><td>1J12</td><td>1.00</td><td></td><td>6.7</td><td>655</td><td></td></tr><tr><td>1J13</td><td>0.90</td><td>1.25 ~1.3</td><td>6.6</td><td>510</td><td>13. \( 2\left( {{20} \sim  {200}^{ \circ  }\mathrm{C}}\right) \)</td></tr><tr><td>1J16</td><td>-</td><td>1.40~1.6</td><td>6.5</td><td>400</td><td>10. \( 8\left( {{35} \sim  {200}^{ \circ  }\mathrm{C}}\right) \)</td></tr></table>

2.2 密度 见表2-1。

# 2.3 电性能

2.3.1 电阻率 见表2-1。

# 2.4 磁性能

2.4.1 标准中规定的磁性能

2.4.1.1 1J6合金磁性能见表2-2。  
2.4.1.2 1J12、1J13、1J16合金磁性能见表2-3。  
2.4.1.3 居里点见表2-1。  
2.4.2 典型磁性能  
2.4.2.1 1J6合金典型磁性能见表2-4.   
2.4.2.2 1J12合金典型磁性能见表2-。

表2-2  

<table><tr><td rowspan="2">牌 号</td><td rowspan="2">产品种类</td><td rowspan="2">(δ或d)/mm</td><td colspan="3">在不同磁场强度(A/m)时的磁感应强度/T</td><td rowspan="2">Hc/(A/m)</td><td colspan="2">P/(W/kg)</td></tr><tr><td>B1.4</td><td>B1000</td><td>B2500</td><td>P0.75400</td><td>P1.0400</td></tr><tr><td rowspan="2">1J6</td><td>冷轧带材</td><td>0.10~0.50</td><td>1.15</td><td>1.25</td><td>1.35</td><td>48</td><td>12</td><td>21</td></tr><tr><td>热轧(锻)棒材</td><td>8~100</td><td>1.10</td><td>1.15</td><td>1.30</td><td>64</td><td>-</td><td>-</td></tr></table>

表2-3  

<table><tr><td rowspan="3">牌 号</td><td rowspan="3">产品种类</td><td rowspan="3">厚度δ/mm</td><td rowspan="2" colspan="2">μm/(mH/m)</td><td rowspan="2">μm/(mH/m)</td><td rowspan="2">λf/10-6</td><td colspan="2">在不同磁场强度(A/m)时的磁感应强度/T</td><td rowspan="2">H1/(A/m)</td><td rowspan="2">Br2/T</td></tr><tr><td>B2400</td><td>B3200</td></tr><tr><td colspan="2">≥</td><td colspan="4">≥</td><td colspan="2">≤</td></tr><tr><td>1J12</td><td rowspan="4">温轧带材</td><td>0.20~1.00</td><td>-</td><td>3.1</td><td>31.3</td><td>-</td><td>1.2</td><td>1.3</td><td>12</td><td>0.5</td></tr><tr><td>1J13</td><td>0.20~1.00</td><td>-</td><td></td><td>-</td><td>36</td><td>-</td><td>-</td><td></td><td>-</td></tr><tr><td rowspan="2">1J16</td><td>0.20~&lt;0.35</td><td>5</td><td>-</td><td>62.5</td><td>-</td><td>0.65</td><td>-</td><td>3.2</td><td>0.4</td></tr><tr><td>0.35~1.00</td><td>7.5</td><td>-</td><td>37.5</td><td>-</td><td>0.65</td><td>-</td><td>3.2</td><td>0.4</td></tr></table>

① 饱和磁致伸缩系数 $\lambda_{0}$ 用 $(24\sim 32)\times 10^{3}\mathrm{A / m}$ 磁场强度测量。  
② 剩余磁感应强度在 $2400\mathrm{A / m}$ 磁场强度下测量。

表2-4  
表2-5[5]  

<table><tr><td>牌 号</td><td>\( \delta /\mathrm{{mm}} \)</td><td>\( d/\mathrm{{mm}} \)</td><td>\( {B}_{400}/\mathrm{T} \)</td><td>\( {B}_{800}/\mathrm{T} \)</td><td>\( {B}_{2000}/\mathrm{T} \)</td><td>\( {H}_{\mathrm{c}}/\left( {\mathrm{A}/\mathrm{m}}\right) \)</td><td>\( {P}_{{0.75}/{400}}/\left( {\mathrm{W}/\mathrm{{kg}}}\right) \)</td><td>\( {P}_{{1.0},{400}}/\left( {\mathrm{W}/\mathrm{{kg}}}\right) \)</td></tr><tr><td rowspan="2">1J6</td><td>0.35</td><td>-</td><td>0.24</td><td>1. 31</td><td>1.41</td><td>28. 2</td><td>12</td><td>21</td></tr><tr><td>-</td><td>50</td><td>1.32</td><td>1.38</td><td>1.46</td><td>29. 3</td><td>-</td><td>-</td></tr></table>

<table><tr><td>牌 号</td><td>\( \delta /\mathrm{{mm}} \)</td><td>\( {\mu }_{0.8}/\left( {\mathrm{{mH}}/\mathrm{m}}\right) \)</td><td>\( {\mu }_{\mathrm{m}}/\left( {\mathrm{{mH}}/\mathrm{m}}\right) \)</td><td>\( {H}_{c}/\left( {\mathrm{A}/\mathrm{m}}\right) \)</td><td>\( {B}_{3200}/\mathrm{T} \)</td><td>\( {B}_{s}/\mathrm{T} \)</td></tr><tr><td>1J12</td><td>0.2~0.5</td><td>2.5~6.9</td><td>18. \( 8 \sim  {62.5} \)</td><td>5.6~12</td><td>1.38 ~1.63</td><td>0.31~0.63</td></tr></table>

# 2.4.2.3 1J13合金典型磁性能见表2-6。

表2-6  

<table><tr><td>牌 号</td><td>\( {\mu }_{0.4}/\left( {\mathrm{{mH}}/\mathrm{m}}\right) \)</td><td>\( {\mu }_{\mathrm{m}}/\left( {\mathrm{{mH}}/\mathrm{m}}\right) \)</td><td>\( {H}_{\mathrm{c}}/\left( {\mathrm{A}/\mathrm{m}}\right) \)</td><td>\( {B}_{2400}/\mathrm{T} \)</td><td>\( {B}_{\mathrm{r}}/\mathrm{T} \)</td></tr><tr><td>1J13</td><td>0.45 ~ 0.83</td><td>6.25~12.5</td><td>48~57.6</td><td>0.39~0.47</td><td>1.0~1.1</td></tr></table>

# 2.4.2.4 1J16合金典型磁性能见表2-7。

表2-7  

<table><tr><td>牌 号</td><td>\( \delta /\mathrm{{mm}} \)</td><td>\( {\mu }_{0.4}/\left( {\mathrm{{mH}}/\mathrm{m}}\right) \)</td><td>\( {\mu }_{\mathrm{m}}/\left( {\mathrm{{mH}}/\mathrm{m}}\right) \)</td><td>\( {H}_{c}/\left( {\mathrm{A}/\mathrm{m}}\right) \)</td><td>\( {B}_{2400}/\mathrm{T} \)</td><td>\( {B}_{r}/\mathrm{T} \)</td></tr><tr><td rowspan="4">1J16</td><td>0.1</td><td>3. \( 1 \sim  {4.4} \)</td><td>31. \( 3 \sim  {43.8} \)</td><td>5.6~7.2</td><td>0.75~0.93</td><td>0.37~0.44</td></tr><tr><td>0.2</td><td>5.0~10.0</td><td>62.5~125.0</td><td>1.6~2.4</td><td>0.65~0.75</td><td>0.27~0.35</td></tr><tr><td>0.35</td><td>5.0~10.0</td><td>62.5~125.0</td><td>1.6~2.4</td><td>0.65~0.75</td><td>0.27~0.35</td></tr><tr><td>0.5</td><td>5.0~10.0</td><td>62.5~125.0</td><td>1.6~2.4</td><td>0.65~0.75</td><td>0.27~0.35</td></tr></table>

# 2.4.3 铁铝系软磁合金磁特性曲线

2.4.3.1 1J6合金磁特性曲线见图 $2 - 1\sim 2 - 3$   
2.4.3.2 1J12合金磁特性曲线见图 $2 - 4\sim 2 - 6$   
2.4.3.3 1J13合金磁特性曲线见图2-7。

图片摘要：该图主要展示 2 1 1J6合金。
![](images/76b1929daa142b004a002a27e3e5efe2ca705d54a4cb0162feb59ff7efe486aa.jpg)  
图2-1 1J6合金 $(\delta = 0.35\mathrm{mm})$

图片摘要：该图主要展示 2 1 1J6合金。
![](images/5a74d876385ae89affb9abf13506786b1147eedf146a358759671211ecf7779b.jpg)  
在不同频率下的磁化曲线  
图2-3 1J6合金 $(\delta = 0.2\mathrm{mm})$   
在 $400\mathrm{Hz}$ 下不同脉冲宽度 $\mu_{\mathrm{p}} - \Delta B$ 曲线[5]

图片摘要：该图主要展示 2 3 1J6合金。
![](images/212767e4f92deb35a7158da2be0c260c49d119d6dc3012c0234b933d82039401.jpg)  
图2-5 1J12合金 $(\delta = 0.35\mathrm{mm})$   
静态下不同温度的 $\mu-H$ 曲线

图片摘要：该图主要展示 2 5 1J12合金。
![](images/05738d3cb58d230529d65613a1851c9dee9ba036f8529e666991d5a9d7901b77.jpg)  
图2-2 1J6合金 $(\delta = 0.2\mathrm{mm})$

图片摘要：该图主要展示 2 2 1J6合金。
![](images/cec4fe9463b37e64a6a7bf872d2956bec40c6b6a5ef36b3368fde5fc0345c53e.jpg)  
在不同频率下的磁化曲线[5]  
图2-4 1J12合金 $(\delta = 0.2\mathrm{mm})$

图片摘要：该图主要展示 2 4 1J12合金。
![](images/c0c9dd9681ef63ee7dc73f77616bd63e69ff4abf5808e05e9d5a83b8f7147fc0.jpg)  
在不同频率下的 $\mu_{n - 1}H$ 曲线[5]  
图2-6 1J12合金（ $\delta = 0.35\mathrm{mm}$ ）  
$400\mathrm{Hz}$ 下不同温度的 $\mu_{\mathrm{a}} - H$ 曲线

# 2.4.3.4 1J16合金磁特性曲线见图 $2 - 8\sim 3 - 10$

图片摘要：该图主要展示 2 6 1J12合金（ ）。
![](images/a06cbd0daf58600cc37f31085d3fd4b4f531d913196fb3d489f3a484dba3aa1b.jpg)  
图2-7 1J13合金 $\lambda -H$ 关系曲线[5]

图片摘要：该图主要展示 2 7 1J13合金 关系曲线[5]。
![](images/9f1d125360ff55e5803b215a62ce3f0dd90847efba0b89fa2717a2ef90d26d71.jpg)

图片摘要：该图主要展示 2 7 1J13合金 关系曲线[5]。
![](images/7b0cd6b58c3d3d696be4f9ab0a0862b4a44b6831352e453eb96196ffe1b2d037.jpg)  
图2-81J16合金 $(\delta = 0.35\mathrm{mm})$ 静态下 $\mu_{\mathrm{m}} - \theta ,H_{\mathrm{c}} - \theta ,B_{2400} - \theta$ 曲线[5]  
图2-91J16合金 $(\delta = 0.35\mathrm{mm})$ 不同频率的 $\mu_{\mathrm{a}} - H$ 曲线[5C

图片摘要：该图主要展示 2 91J16合金 不同频率的 曲线[5C。
![](images/54ff2634a03a3a8d6fba566b5b96ad5add7e01a3acf68dd4c7d4ffbe84865d50.jpg)  
图2-10 1J16合金 $(\delta = 0.35\mathrm{mm})400\mathrm{Hz}$ 下不同温度的 $\mu_{a} - H$ 曲线[57]

# 2.5 化学性能

2.5.1 抗氧化性能 由于该系合金表面形成一层致密的抗氧化绝缘层，使合金抗氧化性能较好。  
2.5.2 耐腐蚀性能 该系合金耐腐蚀性能比铁镍系软磁合金和硅钢片好。

# 3 力学性能

# 3.1 技术标准规定的性能

3.2 室温及各种温度下的力学性能  
3.2.1 硬度 见表3-1。  
3.2.2 拉伸性能  
3.2.2.1 抗拉强度见表3-1。  
3.2.2.2 规定非比例伸长应力见表3-1。  
3.2.2.3 断后伸长率见表3-1。

表3-1[3]  

<table><tr><td>牌 号</td><td>\( {\sigma }_{\mathrm{b}}/\mathrm{{MPa}} \)</td><td>\( {\sigma }_{{P0.2}}/{\mathrm{{MP}}}_{0.1} \)</td><td>\( \delta /\% \)</td><td>硬度</td><td>\( E/\mathrm{{GPa}} \)</td></tr><tr><td>1J12</td><td>1029.0~1097.6</td><td>-</td><td>1</td><td>-</td><td>-</td></tr><tr><td>1J13</td><td>784</td><td>588</td><td>1</td><td>HBS270</td><td>171.5</td></tr><tr><td>1116</td><td>602.7</td><td>517.4</td><td>1</td><td>冷态 HRC34~38 软态 HRC24~26</td><td>-</td></tr></table>

# 3.3 持久和蠕变性能

# 3.4 疲劳性能

# 3.5 弹性性能

3.5.1 弹性模量 见表3-1。

# 4 组织结构

# 4.1 相变温度

# 4.2 时间-温度-组织转变曲线

4.3 合金组织结构 铝的原子分数从 $0\sim 52\%$ 的合金为铝在 $\alpha$ 铁中的体心立方固溶体。

$\alpha$ 区可分为三个区域：第一个区域为铝在铁中的无序替代式固溶体；第二个区域为Fe,Al有序固溶体；第三个区域为FeAl有序固溶体。

1J6合金铝的原子分数为 $8.56\%$ ，属于第一区，没有有序-无序转变。1J12、1J13、1J16合金铝的原子分数分别为 $22\% ,25\% ,28.35\%$ ，属于第二区、第三区，均有有序-无序转变。有序与无序排列的合金，晶体各向异性常数 $K$ 和磁致伸缩系数 $\lambda_{\theta}$ 值有很大差别，而且与热处理冷却速度有密切关系。

当1J16合金加热到 $900\mathrm{C}$ 以上时，FeAl有序固溶体转变为 $\alpha_{1}$ 无序固溶体。当温度降低到接近 $900^{\circ}C$ 时，形成FeAl短程有序结构。当温度降低 $900^{\circ}C$ 以下时，FeAl有序区均变为长程有序。当温度降到 $700^{\circ}C$ 时，在富铁的基体 $\alpha_{1}$ 无序固溶体中，形成 $\mathrm{Fe}_{3}\mathrm{Al}$ 近程有序结构，温度继续降低到 $\mathrm{Fe}_3\mathrm{Al}$ 转变温度(520℃左右)以下时， $\mathrm{Fe}_{3}\mathrm{Al}$ 由近程有序转变为长程有序，数量不断增加。合金淬火后的组织为 $\alpha_{2}$ 无序有磁性的固溶体，加长程有序的FeAl和短程有序的 $\mathrm{Fe}_{3}\mathrm{Al}$ 组织。

1J13合金在冷却过程中发生有序转变，在 $730\mathrm{C}$ 左右由 $\alpha$ 无序无磁性固溶体变为FeAl有序无磁性固溶体，当温度继续下降至 $520\mathrm{C}$ 以下时，形成 $\mathrm{Fe}_3\mathrm{Al}$ 有序结构，使合金的饱和磁致伸缩系数 $\lambda_0$ 提高，而且有序度越大， $\lambda_0$ 越高。

1J12合金在冷却过程中，发生有序-无序转变 $(\mathrm{Fe}_3\mathrm{Al}$ 有序相变温度为 $470\mathrm{C})$ 。如在有序温度以上缓慢冷却下来，合金组织为 $\alpha +\mathrm{Fe}_{3}\mathrm{Al}$ 有序结构，合金各向异性常数趋于零，磁导率达到最大值，而淬火的合金各向异性常数较大，磁导率降低。

1J6合金是单相的铁素体组织，为体心立方结构，在热处理过程中不发生有序-无序转变。

# 5 工艺性能与要求

5.1 成形性能 1J16、1J13、1J12合金经温轧或热轧的带材，硬而脆，需经软化处理，处理制度见表5-1，经软化处理后才能成形加工。合金虽经软化处理，由于硬度仍然高，耗费模具，应采用热冲制方法加工。

1J16合金具有良好成形性能。

表5-1  

<table><tr><td>牌 号</td><td>炉 子</td><td>处理介质</td><td>升温</td><td>软化温度/℃</td><td>保温时间/h</td><td>冷却方式</td></tr><tr><td>1J16</td><td rowspan="3">马弗炉</td><td rowspan="3">空气</td><td rowspan="3">随炉</td><td rowspan="3">550~750</td><td rowspan="3">1~3</td><td>水淬</td></tr><tr><td>1J13</td><td>油淬</td></tr><tr><td>1J12</td><td>空淬</td></tr></table>

5.2 焊接性能 该系合金表面的致密氧化层，使焊接发生困难，加焊剂后虽可焊接，但质量低劣。去除表面氧化膜后，才能进行点焊，最好采用碳极电弧焊。  
5.3 零件热处理工艺 同表1-3。  
5.4 表面处理工艺  
5.5 切削加工与磨削性能 1J16、1J13、1J12合金经软化处理后，可进行切削加工、冲制、磨削加工等。1J6合金具有良好的切削、冲制等加工性能。

# 参考文献

1 上海钢铁研究所. 软磁合金生产试验记录总结资料: 精磁 10-86.1986  
2 GB/T 15001-1994 软磁合金尺寸、外形、表面质量、试验方法和检验规则的一般规定  
3 上海钢铁研究所编. 国外软磁 i. 金的品种和性能. 1974  
4大连钢厂.软磁合金生产、试验总结资料：精磁06-86.1986   
5 软磁合金手册编写组. 软磁合金手册. 北京: 冶金工业出版社, 1975

审校 王振昌 王焰 韩劲

# 铁钴钒(1J22)软磁合金

# I 概述

1J22是高饱和磁感应强度铁钴钒软磁合金，在现有软磁材料中该合金的饱和磁感应强度最高(2.1T)，居里点也很高(980C)，饱和磁致伸缩系数最大 $(60\sim 100\times 10^{-6})$ 。由于饱和磁感应强度高，在制作同等功率的电机时，可大大缩小体积，在作电磁铁时，在同样截面积下能产生大的吸合力。由于居里点高，可使该合金能在其他软磁材料已经完全退磁的较高温度下工作，并保持良好的磁稳定性。由于有大的磁致伸缩系数，极适于作磁致伸缩换能器，输出能量高，工作效率也高。该合金电阻率低 $(0.27\mu \Omega \cdot \mathrm{m})$ ，不宜在高频下使用。价格较贵、易氧化、加工性能差，添加适量镍或其他元素，可改善其加工性。

1.1 材料牌号 1J22(Co50V2)。  
1.2 相近牌号 $50\mathrm{K}\Phi$ （俄罗斯），Permendur（英国），Supermendur（美国），HiperCo50（美国）。  
1.3 材料的技术标准

[GB/T15001-1994《软磁合金尺寸、外形、表面质量、试验方法和检验规则》]

GB/T15002—1994《高饱和磁感应强度软磁合金技术条件》

1.4 化学成分 见表1-1。

表1-1  
%   

<table><tr><td>C</td><td>Mn</td><td>Si</td><td>P</td><td>S</td><td>Cu</td><td>Ni</td><td rowspan="2">Co</td><td rowspan="2">V</td><td rowspan="2">Fe</td></tr><tr><td colspan="7">≤</td></tr><tr><td>0.04</td><td>0.30</td><td>0.30</td><td>0.020</td><td>0.020</td><td>0.20</td><td>0.50</td><td>49.0~51.0</td><td>0.80~1.80</td><td>余量</td></tr></table>

1.5 热处理制度 冷轧带材试样：随炉升温到 $850\sim 900\mathrm{C}$ ，保温 $3\sim 6\mathrm{h}$ ，以 $50\mathrm{C / h}$ 速度冷却到 $750\mathrm{C}$ ，再以 $180\sim 240\mathrm{C / h}$ 速度冷却至 $300\mathrm{C}$ 出炉，退火介质为露点不高于 $-40\mathrm{C}$ 的氢气。

锻坯所取试样：随炉升温到 $1100\mathrm{C} \pm 20\mathrm{C}$ ，保温 $3 \sim 6\mathrm{h}$ ，以 $50 \sim 100\mathrm{C/h}$ 速度冷却到 $850\mathrm{C}$ ，保温 $3\mathrm{h}$ ，然后以 $30\mathrm{C/h}$ 速度冷却到 $700\mathrm{C}$ ，再以 $200\mathrm{C/h}$ 速度冷却至 $300\mathrm{C}$ 出炉，退火介质为露点不高于 $-40\mathrm{C}$ 的氢气。

用于要求在较低磁场下具有较高磁感应强度、较低矫顽力、较高矩形比的材料：随炉升温到 $850\mathrm{C}$ $\pm 10\mathrm{C}$ ，保温4h，以 $50\mathrm{C / h}$ 速度冷却到 $750\mathrm{C}$ ，保温3h，然后以 $200\mathrm{C / h}$ 速度冷却到 $300\mathrm{C}$ 出炉，在保温（ $750\mathrm{C}$ ）开始加 $1240\sim 1600\mathrm{A / m}$ 直流磁场，退火介质为露点不高于 $-40^{\circ}\mathrm{C}$ 的氢气。

1.6 品种规格与供应状态 以冷轧带材、冷拉丝材，热轧(锻)扁材和棒材，不经热处理供应。品种

规格、尺寸及允许偏差见表1-2，对尺寸有特殊要求的，由供需双方协议。

表12  

<table><tr><td rowspan="2">产品种类</td><td colspan="2">(δ或D)/mm</td><td rowspan="2">B/mm</td><td rowspan="2">L mm</td><td rowspan="2">产品种类</td><td colspan="2">(δ或D)/mm</td><td rowspan="2">R/mm</td><td rowspan="2">L/mm≥</td></tr><tr><td>尺寸</td><td>允许偏差</td><td>尺寸</td><td>允许偏差</td></tr><tr><td rowspan="7">冷轧带材</td><td>0.05~0.09</td><td>0-0.015</td><td rowspan="7">60~120</td><td>5:00</td><td rowspan="3">冷拉丝材</td><td>&gt;0.49~0.90</td><td>±0.03</td><td rowspan="3">-</td><td rowspan="3">-</td></tr><tr><td rowspan="2">&gt;0.09~0.19</td><td rowspan="2">0-0.02</td><td rowspan="2">5:00</td><td>&gt;0.90~3.00</td><td>±0.04</td></tr><tr><td>&gt;3.00~6.00</td><td>±0.06</td></tr><tr><td>&gt;0.19~0.25</td><td>0-0.03</td><td>200</td><td rowspan="6">热轧(锻)扁材和棒材</td><td>6.0~8.0</td><td>±0.5</td><td rowspan="6">-</td><td>1000</td></tr><tr><td>&gt;0.25~0.40</td><td>0-0.04</td><td>200</td><td>&gt;8.0~12.0</td><td>±1.0</td><td>1000</td></tr><tr><td>&gt;0.40~0.70</td><td>0-0.05</td><td>200</td><td>&gt;12.0~35.0</td><td>±1.5</td><td>250</td></tr><tr><td>&gt;0.70~1.00</td><td>0-0.06</td><td>200</td><td>&gt;35.0~50.0</td><td>±2.0</td><td>250</td></tr><tr><td rowspan="2">冷拉丝材</td><td>0.10~0.19</td><td>±0.01</td><td rowspan="2">-</td><td rowspan="2">-</td><td>&gt;50.0~80.0</td><td>±4.0</td><td>250</td></tr><tr><td>&gt;0.19~0.49</td><td>±0.02</td><td>&gt;80.0~100.0</td><td>±5.0</td><td>150</td></tr></table>

1.7 熔炼与铸造工艺 采用真空感应炉熔炼。  
1.8 应用概况与特殊要求 已生产、使用多年，性能稳定，材料较成熟。适宜做质量轻、体积小的航空、航天用电器元件，如微电机转子、电磁铁极头、继电器、换能器等。

# 2 物理及化学性能

# 2.1 热性能 见表2-1。

表2-1[1]   

<table><tr><td>θ/℃</td><td>20~100</td><td>20~200</td><td>20~300</td><td>20~400</td><td>20~500</td><td>20~600</td><td>20~700</td><td>20~800</td></tr><tr><td>\( a_1/10^{-6}C^{-1} \)</td><td>9.2</td><td>9.5</td><td>9.8</td><td>10.0</td><td>10.4</td><td>10.5</td><td>10.8</td><td>11.3</td></tr></table>

2.2 密度 见表2-2。  
2.3 电性能 见表2-2。  
2.4 磁性能

2.4.1 居里点 见表2-2。  
2.4.2 饱和磁致伸缩系数 见表2-2。

表2-2  

<table><tr><td>\( \rho /\left( {{\mu \Omega } \cdot  \mathrm{m}}\right) \)</td><td>\( \rho /\left( {\mathrm{g}/{\mathrm{{cm}}}^{3}}\right) \)</td><td>\( {T}_{\mathrm{c}}/{}^{ \circ  }\mathrm{C} \)</td><td>\( {\lambda }_{0}/{10}^{-6} \)</td></tr><tr><td>0.40</td><td>8.20</td><td>980</td><td>60~100</td></tr></table>

# 2.4.3 标准中规定的磁性能

2.4.3.1 不同厚度的典型静态磁性能见表2-3。

表2-3  

<table><tr><td rowspan="2">δ/mm</td><td colspan="6">在不同磁场强度(A/m)下的静态磁性能/T</td><td rowspan="2">Hc/(A/m)≤</td></tr><tr><td>B400</td><td>B800</td><td>B1600</td><td>B2400</td><td>B4000</td><td>B8000</td></tr><tr><td>0.1</td><td>1.68~1.79</td><td>1.94~2.01</td><td>2.12~2.15</td><td>2.20~2.25</td><td>2.28~2.31</td><td>2.35~2.40</td><td>120~148</td></tr><tr><td>0.2</td><td>1.70~1.80</td><td>2.00~2.02</td><td>2.15~2.18</td><td>2.22~2.25</td><td>2.30~2.33</td><td>2.40~2.41</td><td>115~135</td></tr><tr><td>0.35</td><td>1.70~1.81</td><td>1.95~2.02</td><td>2.12~2.17</td><td>2.20~2.21</td><td>2.20~2.24</td><td>2.28~2.34</td><td>123~135</td></tr></table>

# 2.4.3.2 不同厚度的铁损见表2-4。

表2-4  

<table><tr><td rowspan="2">δ/mm</td><td rowspan="2">f/Hz</td><td colspan="5">P/(W/kg)</td></tr><tr><td>P1,</td><td>P1;</td><td>P1.9</td><td>P2.6</td><td>P2.1</td></tr><tr><td rowspan="4">0.1</td><td>50</td><td>3.54~4.71</td><td>4.40~5.93</td><td>5.49~7.52</td><td>6.32~9.05</td><td>8.29~11.8</td></tr><tr><td>400</td><td>30.15~39</td><td>31.5~48.6</td><td>42.5~58.4</td><td>48.7~63.2</td><td>55.5~69.4</td></tr><tr><td>800</td><td>62.7~82.4</td><td>78.3~102.1</td><td>94.5~122.5</td><td>103~131.5</td><td>114.1~153.1</td></tr><tr><td>1000</td><td>74.6~105.9</td><td>91.7~132</td><td>110.9~158.3</td><td>122~173.1</td><td>138.8~197.8</td></tr><tr><td rowspan="4">0.2</td><td>50</td><td>3.68~1.03</td><td>4.59~4.99</td><td>5.77~6.62</td><td>6.7~7.87</td><td>8.33~9.84</td></tr><tr><td>400</td><td>35.2~36.3</td><td>43.7~45.2</td><td>50.4~56.5</td><td>58.4~64.2</td><td>64.0~77.6</td></tr><tr><td>800</td><td>84.7~87.7</td><td>106.5~110.8</td><td>130.6~138.2</td><td>144~156.1</td><td>157.0~179</td></tr><tr><td>1000</td><td>115.2~121.4</td><td>146~153.1</td><td>182~192.3</td><td>198~210.8</td><td>222~241</td></tr><tr><td rowspan="4">0.35</td><td>50</td><td>3.79~4.19</td><td>4.66~5.30</td><td>5.48~6.95</td><td>6.29~9.27</td><td>7.00~9.75</td></tr><tr><td>400</td><td>45.1~51.3</td><td>56.9~65.1</td><td>70.2~79.6</td><td>77.5~88.4</td><td>85.7~99.8</td></tr><tr><td>800</td><td>125.1~145</td><td>161.1~188</td><td>204~233</td><td>227~258</td><td>241~290.5</td></tr><tr><td>1000</td><td>177.5~206</td><td>234~266</td><td>297~334</td><td>332~374</td><td>369.5~434</td></tr></table>

2.4.4 不同厚度的动态磁化曲线及损耗曲线 见图 $2-1 \sim$ 图 $2-5 \delta = 0.35, 0.2 \mathrm{~mm}$ 厚的试样为清漆绝缘， $\delta = 0.1 \mathrm{~mm}$ 的试样为氧化镁绝缘。

# 2.5 化学性能

2.5.1 抗氧化性能 易氧化。

图片摘要：该图主要展示 2 1 1J22(δ=0.5mm)不同频率下的磁化曲线[2]。
![](images/4efc2199b0fe24ba289d099784b23121e2bbc235f05531668161f3400b9393a0.jpg)  
图2-1 1J22(δ=0.5mm)不同频率下的磁化曲线[2]

图片摘要：该图主要展示 2 1 1J22(δ=0.5mm)不同频率下的磁化曲线[2]。
![](images/295d6e883bf4a38de01fc2f2bef019636307902d1a92a52e06d5d9487701b660.jpg)  
图2-2 1J22(δ=0.35mm)不同频率下的磁化曲线[2]

图片摘要：该图主要展示 2 2 1J22(δ=0.35mm)不同频率下的磁化曲线[2]。
![](images/aaa31e382ff8a7825e26ca9f48a871d1edc31b58df8d84e3a0264ef16c7f56bf.jpg)  
图2-3 1J22 $(\delta = 0.1\mathrm{mm})$ 不同频率下的磁化曲线[2]

图片摘要：该图主要展示 2 3 1J22 不同频率下的磁化曲线[2]。
![](images/5db8332fe6e7540543fe3dba3a1fa86a0ca67ffa92dc04808a11d4c7e378a2b0.jpg)  
图2-4 1J22(δ=0.2mm)不同频率下的磁化曲线[2]

图片摘要：该图主要展示 2 4 1J22(δ=0.2mm)不同频率下的磁化曲线[2]。
![](images/4badfd26398f0078e8df6681d593dfee1d59903f56e5d018c5d3703fe691e282.jpg)  
图2-5 1J22合金 $(\delta = 0.05\mathrm{mm})$ 不同频率下损耗曲线[2]

# 3 力学性能

3.1 技术标准规定的性能  
3.2 室温及各种温度下的力学性能  
3.2.1 硬度 合金软态HRB90，冷硬态HRC35。  
3.2.2 拉伸性能  
3.2.2.1 抗拉强度 合金软态 $\sigma_{\mathrm{b}} = 490\mathrm{MPa}$ ，冷硬态 $\sigma_{\mathrm{b}} = 1323\mathrm{MPa}$ 。

3.2.2.2 规定非比例伸长应力[1] 合金软态 $\sigma_{\mathrm{P0,2}} = 343\mathrm{MPa}$ 。  
3.2.2.3 断后伸长率 合金的断后伸长率 $\delta = 1\%$   
3.3 持久和蠕变性能  
3.4 疲劳性能  
3.5 弹性性能  
3.5.1 弹性模量 合金的弹性模量 $E = 216\mathrm{GPa}$ 。

# 4 组织结构

# 4.1 相变温度

4.2 时间-温度-组织转变曲线  
4.3 合金组织结构 该合金组织结构为体心立方晶格的单相固溶体，在 $900 \sim 930^{\circ} \mathrm{C}$ 附近发生 $\gamma \leftrightarrow \alpha$ 相转变，当温度低于 $730^{\circ} \mathrm{C}$ 时，产生有序化，形成 FeCo 超结构，无序的 $\alpha$ 相转变为有序 $\alpha'$ 相。

# 5 工艺性能与要求

5.1 成形性能 合金经880C左右快速淬火后，可以加工成薄带和细丝，带、丝可冲制、卷绕或加工成各种形状的元器件。  
5.2 焊接性能 焊接性能较差。  
5.3 零件热处理工艺  
5.4 表面处理工艺  
5.5 切削加工与磨削性能 该合金的热轧(锻)材、冷拉丝材和带材，可切削和磨削加工。当合金加工成元器件，并经缓慢冷却的最终热处理后，塑性很差，只能轻微研磨。

# 参考文献

1 陕西钢铁研究所编译．精密合金国外产品标准汇编.1981  
2 软磁合金手册编写组. 软磁合金手册. 北京: 冶金工业出版社, 1975

审校 王振昌 王焰 韩劲

# 耐蚀软磁合金

# 1 概述

本材料属铁铬系耐蚀软磁合金，主要作为导磁体材料用在各种与腐蚀介质相接触的电磁阀上，已用在航空发动机电液阀上。它具有较高的磁感应强度，较低的矫顽力以及较高的电阻率。

1.1 材料牌号 FeCr13（暂定）。  
1.2 相近牌号 日本山阳特殊制钢公司的QMR4[1]。  
1.3 材料的技术标准 用户与供货单位根据使用要求协商制定。  
1.4 化学成分 见表1-1。

%

表1-1  

<table><tr><td>Cr</td><td>Si</td><td>Al</td><td>Mn</td><td>C</td><td>O</td><td>S</td><td>N</td></tr><tr><td>12~14</td><td>1~2</td><td>0.3~0.8</td><td>0.2~5</td><td>≤0.01</td><td>≤0.01</td><td>≤0.01</td><td>≤0.01</td></tr></table>

1.5 热处理制度 采用真空炉进行最终退火处理。在室温将炉内真空度抽到 $1 \times 10^{-4} \mathrm{~Pa}$ 以上后，给电升温，在 $850 \sim 950^{\circ} \mathrm{C}$ 保温 $2 \sim 1 \mathrm{~h}$ ，以 $100 \sim 200^{\circ} \mathrm{C} / \mathrm{h}$ 的速度降温至 $600^{\circ} \mathrm{C}$ ，停电降温， $100^{\circ} \mathrm{C}$ 以下停真空泵， $50^{\circ} \mathrm{C}$ 以下出炉。  
1.6 品种规格与供应状况 以锻棒形式供货，规格为直径 $15\sim 60\mathrm{mm}$ 。  
1.7 熔炼与锻造工艺 采用真空感应炉冶炼。锻造加热温度为 $1050 \sim 1150^{\circ} \mathrm{C}$ , 终锻温度高于 $900^{\circ} \mathrm{C}$ 。

# 2 物理及化学性能

# 2.1 热性能

2.2 密度 $\rho = 7.62\mathrm{g / cm^3}$

# 2.3 电性能

2.3.1 电阻率 $\rho = 90 \times 10^{-8} \Omega \cdot \mathrm{m}$ 。

# 2.4 磁性能

2.4.1 室温磁性能 见表2-1。

表2-1  

<table><tr><td>\( {B}_{3}/\mathrm{T} \)</td><td>\( {B}_{5}/\mathrm{T} \)</td><td>\( {B}_{6}/\mathrm{T} \)</td><td>\( {H}_{s}/\left( {\mathrm{A}/\mathrm{m}}\right) \)</td><td>\( {\mu }_{\mathrm{m}}/\left( {\mathrm{H}/\mathrm{m}}\right) \)</td></tr><tr><td>1. 15</td><td>1.20</td><td>1.50</td><td>35</td><td>7500</td></tr></table>

# 2.4.2 磁性能与温度的关系 见表2-2

表2-2  

<table><tr><td>温度</td><td>B1r/T</td><td>(ΔB2r/B)°</td><td>B3r/T</td><td>(ΔB5r/B3l)/%</td><td>Hc/(A/m)</td><td>(ΔHc/Hc)/%</td></tr><tr><td>室温</td><td>1.151</td><td>-</td><td>0.659</td><td>--</td><td>37</td><td>-</td></tr><tr><td>120℃</td><td>1.146</td><td>0.5</td><td>0.654</td><td>-0.8</td><td>35.1</td><td>-5.1</td></tr><tr><td>200℃</td><td>1.130</td><td>-1.8</td><td>0.594</td><td>-10</td><td>31</td><td>-16.1</td></tr></table>

# 3 力学性能

3.1 技术标准规定的性能 抗拉强度 $\sigma_{\mathrm{c}} \geqslant 400 \mathrm{MPa}$ 。  
3.2 室温及各种温度下的性能

# 3.2.1 拉伸性能

3.2.1.1 抗拉强度为 $500\mathrm{MPa}$ 。  
3.2.1.2 规定非比例伸长应力 $350\mathrm{MPa}$ 。  
3.2.1.3 断后伸长率 $\delta_{5} > 38\%$

# 4 组织结构

# 4.1 相变温度

4.2 时间-温度-组织转变曲线  
4.3 合金组织结构 在整个固相温度区间均为单一 $\alpha$ 铁素体组织，不发生任何相变。

# 5 工艺性能与要求

5.1 成形性能  
5.2 焊接性能  
5.3 零件热处理工艺  
5.4 表面处理工艺 在 $50\%$ 硝酸（密度不低于 $1.20\mathrm{g/cm^3}$ ）水溶液中钝化 $6\mathrm{min}$ ，清水冲净后吹干。

# 6 功能考核试验

# 7 使用建议

在与无磁不锈钢（如1Cr18Ni9Ti）进行焊接时，建议采用爆炸焊接工艺或电子束焊接工艺。

# 参考文献

1 本藏义信. 软磁性不锈钢. 特殊钢(日文), 1994, 43(7)

编写 赵宇

审校 王新林

# 高饱和磁感应强度非晶态软磁合金

# 1 概述

高饱和磁感应强度非晶态软磁合金的饱和磁感应强度 $(1.4\sim 1.7\mathrm{T})$ 和最大磁导率（达 $0.38\mathrm{H / m}$ )均较高，铁芯损耗较低(约为冷轧取向硅钢的 $1 / 3\sim 1 / 5)$ ，矫顽力较小 $(\sim 3.2\mathrm{A} / \mathrm{m})$ 。饱和磁致伸缩系数约为 $30\times 10^{-6}$ ，电阻率约 $1.3\mu \Omega \cdot \mathrm{m}$ 。用于制造变压器，励磁电流比硅钢片可低一个数量级。常用的有Fe-Si-B和Fe-Si-B-C系合金等。

1.1 材料牌号 见表1-1。  
1.2 相近牌号 见表1-1。  
1.3 材料的技术标准

表1-1  

<table><tr><td>种 类</td><td>国标牌号</td><td>曾用牌号</td><td>相近牌号 Metglas(美国)</td></tr><tr><td>Fe79Si5B16</td><td>1K106</td><td>FJ-303</td><td>2605S-3</td></tr><tr><td>Fe72Co8Si5B15</td><td>-</td><td>-</td><td>2605Co</td></tr><tr><td>Fe79B15.5Si3.5C2</td><td>1K102</td><td>FJ-301z</td><td>2605SC</td></tr><tr><td>Fe82B13Si25C2.5</td><td>-</td><td>FJ-304</td><td>2605SC</td></tr><tr><td>Fe79Si6B15</td><td>1K106</td><td>FC-34</td><td>2605S-3</td></tr><tr><td>Fe82B12Si6</td><td>1K106</td><td>FC-31</td><td>2605S</td></tr></table>

续表 1-1  

<table><tr><td>种 类</td><td>国标牌号</td><td>曾用牌号</td><td>相近牌号 Metglas(美国)</td></tr><tr><td>2Cr-FeSiB</td><td>-</td><td>FC-32</td><td>2605S-3A</td></tr><tr><td>Fe3B1rSi4</td><td>1K10h</td><td>FC-33</td><td>2605S 3</td></tr><tr><td>Fe78(BSi)22</td><td>1K10l</td><td>FC-35</td><td>2605S-2</td></tr></table>

1.4 化学成分 见表1-2。  
1.5 热处理制度 见表1-2.  
1.6 品种规格与供应状况 宽为 $100\mathrm{mm}$ 以下，厚为 $0.02 \sim 0.05\mathrm{mm}$ 的带材，以退火状态或制备态供应。  
1.7 熔炼与铸造工艺 用单辊离心淬火法或双辊法制造。将合金喷射到高速旋转的辊面上，以约 $10^{6} \mathrm{C} / \mathrm{s}$ 的冷却速度下快速凝固成连续条带。混面线速度为 $10 \sim 40 \mathrm{~m} / \mathrm{s}$ 。  
1.8 应用概况与特殊要求 主要用来制造各类功率器件, 如配电变压器、电力变压器、航空用 $400\mathrm{Hz}$ 变压器、大功率磁放大器和变换器、大功率开关电源等器件的铁芯、电机的转子和定子等。在制作铁芯时不需要涂层。该类合金适合于在高频下使用, 并可省去涂层工序。其热处理温度远比硅钢低。热

处理后，材料变脆，但不影响使用。

表1-2  

<table><tr><td rowspan="2">种类</td><td colspan="5">原子分数,%</td><td colspan="2">去应力退火 (Ar保护)</td><td colspan="2">纵向磁场退火 (H=800A/m, Ar保护)</td></tr><tr><td>Fc</td><td>B</td><td>Si</td><td>C</td><td>Co</td><td>θ/C</td><td>t/h</td><td>θ/C</td><td>t/h</td></tr><tr><td>Fe79Si1.3B16</td><td>79</td><td>16.0</td><td>5.0</td><td>-</td><td>-</td><td>400</td><td>-</td><td></td><td>-</td></tr><tr><td>Fe72Co8Si3B15</td><td>72</td><td>15.0</td><td>5.0</td><td>-</td><td>8</td><td>-</td><td>-</td><td>350</td><td>0.5</td></tr><tr><td>Fe79B15.5Si3.5C2</td><td>79</td><td>15.5</td><td>3.0</td><td>2</td><td>-</td><td>400</td><td>-</td><td>400</td><td>-</td></tr><tr><td>FeK2B13Si2.5C2.5</td><td>82</td><td>13.0</td><td>2.5</td><td>2.5</td><td>-</td><td>-</td><td>-</td><td>370</td><td>1.0</td></tr><tr><td>Fe79Si8B15</td><td>79</td><td>15.0</td><td>6.0</td><td>-</td><td>-</td><td>-</td><td>-</td><td>450</td><td>0.5</td></tr><tr><td>Fe82B12Si4</td><td>82</td><td>12.0</td><td>6.0</td><td>-</td><td>-</td><td>400</td><td>1</td><td>-</td><td>-</td></tr><tr><td>2Cr-FeSiB</td><td>-</td><td>-</td><td>-</td><td>-</td><td>-</td><td>450</td><td>1</td><td>450</td><td>1.0</td></tr><tr><td>Fe80B14Si4</td><td>80</td><td>16.0</td><td>4.0</td><td></td><td></td><td>-</td><td>-</td><td>400</td><td>1.0</td></tr><tr><td>Fe78(BSi)22</td><td>78</td><td colspan="2">22.0(B+Si)</td><td>-</td><td>-</td><td>450</td><td>0.5</td><td></td><td>-</td></tr></table>

# 2 物理及化学性能

2.1 热性能 见表2-1。  
2.2 密度 见表2-1。  
2.3 电性能 见表2-1。

表2-1  

<table><tr><td>种 类</td><td>\( {T}_{\mathrm{x}}/{}^{ \circ  }\mathrm{C} \)</td><td>\( {\alpha }_{1}/{10}^{-6}\left( {{}^{ \circ  }{\mathrm{C}}^{-1}}\right) \)</td><td>\( \rho /\left( {\mathrm{g}/{\mathrm{{cm}}}^{3}}\right) \)</td><td>\( \rho /\left( {{\mu \Omega } \cdot  \mathrm{m}}\right) \)</td></tr><tr><td>\( {\mathrm{{Fe}}}_{79}{\mathrm{{Si}}}_{2}{\mathrm{\;B}}_{16} \)</td><td>494</td><td>\( 1 \sim  5\left( {{20} \sim  {80}^{ \circ  }\mathrm{C}}\right) \)</td><td>7.30</td><td>1.30</td></tr><tr><td>\( {\mathrm{{Fe}}}_{72}{\mathrm{{Co}}}_{8}{\mathrm{{Si}}}_{5}{\mathrm{\;B}}_{15} \)</td><td>491</td><td>\( 5 \sim  6\left( {{20} \sim  {205}^{ \circ  }\mathrm{C}}\right) \)</td><td>7.57</td><td>1.20</td></tr><tr><td>\( {\mathrm{{Fe}}}_{70}{\mathrm{\;B}}_{15},{\mathrm{{Si}}}_{3.7}{\mathrm{C}}_{2} \)</td><td>487</td><td>&lt;1.0 (20~125°C)</td><td>7.30</td><td>1.30</td></tr><tr><td>\( {\mathrm{{Fe}}}_{82}{\mathrm{\;B}}_{13}{\mathrm{{Si}}}_{2.5}{\mathrm{C}}_{2.5} \)</td><td>489</td><td>&lt;1.0 (20~125°C)</td><td>7.32</td><td>1.25</td></tr><tr><td>\( {\mathrm{{Fe}}}_{79}{\mathrm{{Si}}}_{6}{\mathrm{\;B}}_{15} \)</td><td>512</td><td>\( 4 \sim  5\left( {{20} \sim  {180}^{ \circ  }\mathrm{C}}\right) \)</td><td>7.24</td><td>1.30</td></tr></table>

续表 2-1
