Repository: C-zj02/CFD-claw

<div align="center">

**English** | [中文](#中文版) | [Français](README_FR.md) | [Русский](README_RU.md) | [हिन्दी](README_HI.md) | [العربية](README_AR.md) | [Português](README_PT.md)

# 🚀 Claude Code Python

**A Complete Python Reimplementation Based on Real Claude Code Source**

*From TypeScript Source → Rebuilt in Python with ❤️*

***
**🔥 Active Development • New Features Weekly 🔥**

</div>

***

## 🎯 What is This?

**Clawd Code** is a **complete Python rewrite** of Claude Code, based on the **real TypeScript source code**.

File: RAG-data/中国航空材料手册(第2版) 第5卷 粉末冶金材料 精密合金与功能材料401-600.pdf-eb2a6cef-96b4-4080-a7ac-771db02039c7.md (part 1 of 11)
表2-2[1.2.5.6]  

<table><tr><td rowspan="2" colspan="2">合金分类</td><td rowspan="2">ρ/(μΩ·m)</td><td colspan="3">电阻温度系数</td><td rowspan="2">Ecu(0~100℃)/(μV/C)</td><td rowspan="2">工作温度/C</td></tr><tr><td>α 1°</td><td>°C&#x27;</td><td>β&#x27; 10-5°C-2</td></tr><tr><td rowspan="4">6J12</td><td>0级</td><td rowspan="4">0.44~0.50</td><td colspan="2">~2</td><td>-0.7~0</td><td rowspan="4">-</td><td rowspan="4">5~45</td></tr><tr><td>1级</td><td colspan="2">~5</td><td>-0.7~0</td></tr><tr><td>2级</td><td colspan="2">~10</td><td>-0.7~0</td></tr><tr><td>3级</td><td colspan="2">~20</td><td>-0.7~0</td></tr><tr><td colspan="2">硅锰铜</td><td>0.35</td><td colspan="2">~5</td><td>-0.25~0</td><td>≤1</td><td>5~45</td></tr><tr><td colspan="2">6J8</td><td>0.30~0.40</td><td colspan="2">~10</td><td>-0.25~0</td><td>≤2</td><td>10~80</td></tr><tr><td colspan="2">6J13</td><td>0.40~0.48</td><td>0</td><td>10</td><td>-0.7~0</td><td>≤2</td><td>10~80</td></tr></table>

注：1 6J12,硅锰铜 电阻温度系数测试温度为 ${10}^{ \circ  }\mathrm{C}\text{、}{20}^{ \circ  }\mathrm{C}\text{、}{40}^{ \circ  }\mathrm{C}$ 。  
26J8,6J13电阻温度系数测试温度为 $10\mathrm{C}$ 40C，60C。

# 2.3.2.3 电阻-温度关系曲线见图2-1，图2-2和图2-3。

锰铜合金电阻-温度曲线近似抛物线，符合电阻温度系数表达式：

$$
\frac {R _ {1}}{R _ {2 0}} = 1 + \cdot (t - 2 0) + \beta (t - 2 0) ^ {2}
$$

# 2.3.3 对铜热电动势率 见表2-2。

图片摘要：该图主要展示 2 1 通用型锰铜和硅锰铜电阻与温度的关系。
![](images/85ee57a962b33bb0fd5020098b327a805c84e2a90ff51b5d18213e4a346abb89.jpg)  
图2-1 通用型锰铜和硅锰铜电阻与温度的关系

图片摘要：该图主要展示 2 1 通用型锰铜和硅锰铜电阻与温度的关系。
![](images/6415d578326d42cb03cf755b729ea3944d2a1afd56f90ed1db0f17544d8e5bf0.jpg)  
图2-2 F1型和F2型分流锰铜电阻与温度的关系[3]

图片摘要：该图主要展示 2 2 F1型和F2型分流锰铜电阻与温度的关系[3]。
![](images/fb335d8365566ff817fe500d032c1128d8346dc55fe508cf877f85e17b44312a.jpg)  
图2-3 6J1:锰铜电阻-温度曲线

2.3.4 电阻年变化率 0 级锰铜电阻年变化率小于百万分之五, 1 级锰铜电阻年变化率小于十万分之一[1,2,6]。

# 3 力学性能

# 3.1 技术标准规定的性能

# 3.2 窄温及各种温度下的力学性能

3.2.1 硬度 锰铜型电阻合金的软态硬度 $\mathrm{HV} = 100\sim 172$ ，硬态硬度 $\mathrm{HV} = 140\sim 300^{[1]}$   
3.2.2 拉伸性能 锰铜型电阻合金的软态抗拉强度 $\sigma_{\mathrm{b}} = 343 \sim 539 \mathrm{MPa}$ ，硬态抗拉强度 $\sigma_{\mathrm{b}} > 637 \mathrm{MPa}$ 。断后伸长率 $\delta \geq 6\% \sim 25\%$ 。

# 4 组织结构

# 4.1 相变温度

# 4.2 时间-温度-组织转变曲线

4.3 合金组织结构 单相 $\gamma$ 均匀固溶体

# 5 工艺性能与要求

# 5.1 成形性能

5.2 焊接性能 焊接性能良好，可点焊及钎锂（锡焊、银焊）。

5.3 零件热处理工艺 锰铜线在骨架上绕制弯曲后，为保证元件电阻值的稳定，通常用 $120\mathrm{C}$ 保温 $48\mathrm{h}$ 进行稳定化处理。

# 5.4 表面处理工艺

# 5.5 切削加工与磨削性能

5.6 漆包性能 锰铜线的漆包性能良好，漆层长期工作温度见表5-1。

表5-1  

<table><tr><td>漆包分类</td><td>油性漆包</td><td>聚酯漆包</td><td>聚胺漆包</td></tr><tr><td>漆层最高工作温度/℃</td><td>105</td><td>130</td><td>120</td></tr></table>

聚酯漆包线按漆膜厚度分为：I型 薄漆膜；Ⅱ型——厚漆膜。表5-2规定了丝材漆膜厚度。漆包线击穿电压测定直径小于 $0.1\mathrm{mm}$ 丝材用圆棒法，其规定值见表5-3。直径大于 $0.1\mathrm{mm}$ 丝材用扭绞法，其规定值见5-4。其他各项漆膜性能要求按JB/T9494--1999《聚酯漆包圆电阻线》的规定。

表5-2  
mm   

<table><tr><td rowspan="2">标称直径d</td><td colspan="2">漆膜最小厚度δ</td><td colspan="2">漆包线最大外径D</td><td rowspan="2">标称直径d</td><td colspan="2">漆膜最小厚度δ</td><td colspan="2">漆包线最大外径D</td></tr><tr><td>I型</td><td>I型</td><td>I型</td><td>I型</td><td>I型</td><td>I型</td><td>I型</td><td>I型</td></tr><tr><td>0.020</td><td>0.005</td><td>0.009</td><td>0.029</td><td>0.036</td><td>0.100</td><td>0.012</td><td>0.021</td><td>0.122</td><td>0.132</td></tr><tr><td>0.022</td><td>0.005</td><td>0.009</td><td>0.032</td><td>0.038</td><td>0.112</td><td>0.012</td><td>0.021</td><td>0.135</td><td>0.146</td></tr><tr><td>0.025</td><td>0.006</td><td>0.010</td><td>0.036</td><td>0.042</td><td>0.125</td><td>0.014</td><td>0.023</td><td>0.150</td><td>0.161</td></tr><tr><td>0.028</td><td>0.006</td><td>0.010</td><td>0.039</td><td>0.045</td><td>0.140</td><td>0.015</td><td>0.024</td><td>0.166</td><td>0.179</td></tr><tr><td>0.032</td><td>0.006</td><td>0.011</td><td>0.044</td><td>0.050</td><td>0.160</td><td>0.017</td><td>0.028</td><td>0.188</td><td>0.202</td></tr><tr><td>0.036</td><td>0.007</td><td>0.012</td><td>0.049</td><td>0.055</td><td>0.180</td><td>0.018</td><td>0.028</td><td>0.210</td><td>0.225</td></tr><tr><td>0.040</td><td>0.007</td><td>0.012</td><td>0.053</td><td>0.060</td><td>0.200</td><td>0.019</td><td>0.030</td><td>0.231</td><td>0.248</td></tr><tr><td>0.045</td><td>0.008</td><td>0.013</td><td>0.059</td><td>0.066</td><td>0.224</td><td>0.021</td><td>0.032</td><td>0.258</td><td>0.275</td></tr><tr><td>0.050</td><td>0.008</td><td>0.014</td><td>0.064</td><td>0.072</td><td>0.250</td><td>0.022</td><td>0.034</td><td>0.285</td><td>0.304</td></tr><tr><td>0.056</td><td>0.009</td><td>0.015</td><td>0.071</td><td>0.079</td><td>0.280</td><td>0.024</td><td>0.036</td><td>0.318</td><td>0.338</td></tr><tr><td>0.063</td><td>0.009</td><td>0.016</td><td>0.080</td><td>0.088</td><td>0.315</td><td>0.026</td><td>0.038</td><td>0.356</td><td>0.376</td></tr><tr><td>0.071</td><td>0.010</td><td>0.017</td><td>0.089</td><td>0.097</td><td>0.355</td><td>0.027</td><td>0.041</td><td>0.398</td><td>0.420</td></tr><tr><td>0.080</td><td>0.011</td><td>0.018</td><td>0.099</td><td>0.108</td><td>0.400</td><td>0.028</td><td>0.043</td><td>0.445</td><td>0.468</td></tr><tr><td>0.090</td><td>0.012</td><td>0.019</td><td>0.111</td><td>0.120</td><td>0.450</td><td>0.030</td><td>0.048</td><td>0.198</td><td>0.524</td></tr></table>

续表 5-2  
mm   

<table><tr><td rowspan="2">标称直径d</td><td colspan="2">漆膜最小厚度δ</td><td colspan="2">漆包线最大外径D</td><td rowspan="2">标称直径d</td><td colspan="2">漆膜最小厚度δ</td><td colspan="2">漆包线最大外径D</td></tr><tr><td>I型</td><td>II型</td><td>I型</td><td>II型</td><td>I型</td><td>II型</td><td>I型</td><td>II型</td></tr><tr><td>0.500</td><td>0.031</td><td>0.049</td><td>0.551</td><td>0.78</td><td>1.000</td><td>0.048</td><td>0.070</td><td>1.079</td><td>1.117</td></tr><tr><td>0.560</td><td>0.034</td><td>0.052</td><td>0.615</td><td>0.43</td><td>1.060</td><td>0.049</td><td>0.072</td><td>1.143</td><td>1.177</td></tr><tr><td>0.630</td><td>0.038</td><td>0.056</td><td>0.689</td><td>0.18</td><td>1.120</td><td>0.050</td><td>0.074</td><td>1.205</td><td>1.247</td></tr><tr><td>0.710</td><td>0.038</td><td>0.059</td><td>0.773</td><td>0.55</td><td>1.250</td><td>0.053</td><td>0.080</td><td>1.313</td><td>1.387</td></tr><tr><td>0.800</td><td>0.041</td><td>0.062</td><td>0.869</td><td>0.42</td><td>1.320</td><td>0.056</td><td>0.082</td><td>1.117</td><td>1.462</td></tr><tr><td>0.850</td><td>0.042</td><td>0.061</td><td>0.921</td><td>0.56</td><td>1.400</td><td>0.058</td><td>0.085</td><td>1.499</td><td>1.548</td></tr><tr><td>0.900</td><td>0.043</td><td>0.066</td><td>0.973</td><td>1.10</td><td>1.500</td><td>0.059</td><td>0.090</td><td>1.605</td><td>1.654</td></tr><tr><td>0.950</td><td>0.045</td><td>0.068</td><td>1.027</td><td>1.61</td><td></td><td></td><td></td><td></td><td></td></tr></table>

注： $\delta$ 1D-d

表5-3  

<table><tr><td rowspan="2">标称直径d/mm</td><td colspan="2">最小击穿电压(有效值)V</td><td rowspan="2">标称直径d/mm</td><td colspan="2">最小击穿电压(有效值)/V</td></tr><tr><td>I型</td><td>II型</td><td>I型</td><td>II型</td></tr><tr><td>d=0.02</td><td>60</td><td>130</td><td>0.04&lt;d≤0.05</td><td>170</td><td>300</td></tr><tr><td>0.02&lt;d≤0.025</td><td>80</td><td>160</td><td>0.05&lt;d≤0.063</td><td>200</td><td>450</td></tr><tr><td>0.025&lt;d≤0.03</td><td>100</td><td>200</td><td>0.063&lt;d≤0.08</td><td>250</td><td>500</td></tr><tr><td>0.03&lt;d≤0.04</td><td>130</td><td>260</td><td>0.08&lt;d≤0.1</td><td>300</td><td>600</td></tr></table>

表54  

<table><tr><td rowspan="2">标称直径d/mm</td><td colspan="2">最小击穿电压(有效值)V</td><td rowspan="2">标称直径d/mm</td><td colspan="2">最小击穿电压(有效值)/V</td></tr><tr><td>I型</td><td>II型</td><td>I型</td><td>II型</td></tr><tr><td>0.1&lt;d≤0.125</td><td>900</td><td>170</td><td>0.5&lt;d≤0.71</td><td>2300</td><td>4000</td></tr><tr><td>0.125&lt;d≤0.16</td><td>1100</td><td>200</td><td>0.71&lt;d≤0.8</td><td>2500</td><td>4400</td></tr><tr><td>0.16&lt;d≤0.2</td><td>1200</td><td>220</td><td>0.8&lt;d≤0.9</td><td>2600</td><td>4700</td></tr><tr><td>0.2&lt;d≤0.25</td><td>1400</td><td>250</td><td>0.9&lt;d≤1.12</td><td>2700</td><td>4900</td></tr><tr><td>0.25&lt;d≤0.315</td><td>1500</td><td>280</td><td>1.12&lt;d≤1.25</td><td>2900</td><td>5100</td></tr><tr><td>0.315&lt;d≤0.4</td><td>1700</td><td>300</td><td>1.25&lt;d≤1.5</td><td>3000</td><td>5300</td></tr><tr><td>0.4&lt;d≤0.5</td><td>2000</td><td>350</td><td></td><td></td><td></td></tr></table>

# 参考文献

1上海合金厂.研究、生产数据及上海合金厂产品目录：精阻07-85，86.1986  
2 重庆仪表材料研究所. 研究、生产数据: 精阻 05-85, 86.1986  
3 北京有色金属研究总院. 精密电阻合金丝（简介）. 1973  
4 水华.精密锰铜合金.仪表材料，1976(6)  
5 上海电器科学研究所. 电机工程手册（试用本）. 北京: 机械工业出版社, 1978. $10 \sim 21$   
6 JB/T9502—1999锰铜精密电阻合金

编写 白全智

审校张平赵新清

# 新康铜电阻合金

# 1 概述

新康铜电阻合金是以铝取代锰铜合金中的镍，制成的一种铜-锰-铝系电阻合金；提高了合金最高允许工作温度耐蚀性也得到了改善。但合金中铝含量增高，易产生合金偏析，合金长期稳定性虽然良好，但不如锰铜合金。此类合金适用于制造各种电器变阻器和电阻元件。

1.1 材料牌号 6J11。  
1.2 相近牌号 Isabellin/Novokonstant  
1.3 材料的技术标准 GB/T 6149 1985《新康铜电阻合金》。  
1.4 化学成分 见表1-1。

y

表11  

<table><tr><td>合金名称</td><td>合金牌号</td><td>Cu</td><td>Mn</td><td>Al</td><td>Fe</td></tr><tr><td>新康铜电阻合金</td><td>6J11</td><td>余量</td><td>11.5~12.5</td><td>2.5~4.5</td><td>1.0~1.6</td></tr></table>

1.5 热处理制度 新康铜电阻合金成品应经退火处理。一般成品在保护气氛下 $650\sim 750^{\circ}\mathrm{C}$ 退火处理。  
1.6 品种规格与供应状态 合金一般以裸线、带材的形式软态供应。合金裸线的尺寸规格、每米电阻值、每米标称质量见表1-2；合金带材的尺寸规格、每米电阻值、每米标称质量分别见表1-3、表1-4。  
1.7 熔炼与铸造工艺 可采用真空感应炉熔炼，真空浇注。  
1.8 应用概况与特殊要求 主要用于制作使用温度较高的电阻器和电阻元件。一般在 $200\mathrm{C}$ 以下使用，最高使用温度可达 $500\mathrm{C}^{[2]}$ 。

# 2 物理及化学性能

# 2.1 热性能

2.1.1 熔化温度 965C。

表1-2  

<table><tr><td colspan="2">线径d/mm</td><td rowspan="2">截面积mm2</td><td colspan="2">每米电阻值/(Ω/m)</td><td rowspan="2">每米标称质量/(g/m)</td></tr><tr><td>标称值</td><td>允差</td><td>标称值</td><td>允差</td></tr><tr><td>0.315</td><td rowspan="4">±0.010</td><td>0.07793</td><td>6.29</td><td rowspan="10">±7</td><td>0.6234</td></tr><tr><td>0.335</td><td>0.00398</td><td>4.95</td><td>0.7918</td></tr><tr><td>0.400</td><td>0.1270</td><td>3.90</td><td>1.0050</td></tr><tr><td>0.450</td><td>0.15900</td><td>3.08</td><td>1.2720</td></tr><tr><td>0.500</td><td>-0.01</td><td>0.1463</td><td>2.50</td><td>1.571</td></tr><tr><td>0.560</td><td>-0.02</td><td>0.263</td><td>1.99</td><td>1.970</td></tr><tr><td>0.63</td><td rowspan="4">+0.01</td><td>0.3317</td><td>1.57</td><td>2.494</td></tr><tr><td>0.71</td><td>0.3059</td><td>1.24</td><td>3.167</td></tr><tr><td>0.75</td><td>0.4118</td><td>1.11</td><td>3.534</td></tr><tr><td>0.80</td><td>0.5027</td><td>0.975</td><td>4.021</td></tr></table>

续表12   

<table><tr><td colspan="2">线径d/mm</td><td rowspan="2">截面积mm2</td><td colspan="2">每米电阻值/（Ω/m）</td><td rowspan="2">每米标称质量/(g/m)</td></tr><tr><td>标称值</td><td>允差</td><td>标称值</td><td>允差</td></tr><tr><td>0.85</td><td>+0.01-0.02</td><td>0.574</td><td>0.864</td><td rowspan="3">=7</td><td>4.540</td></tr><tr><td>0.90</td><td rowspan="11">±0.02</td><td>0.462</td><td>0.770</td><td>5.089</td></tr><tr><td>0.95</td><td>0.488</td><td>0.691</td><td>5.671</td></tr><tr><td>1.00</td><td>0.764</td><td>0.624</td><td rowspan="13">±6</td><td>6.283</td></tr><tr><td>1.06</td><td>0.8325</td><td>0.555</td><td>7.060</td></tr><tr><td>1.12</td><td>0.852</td><td>0.497</td><td>7.882</td></tr><tr><td>1.18</td><td>1.030</td><td>0.448</td><td>8.749</td></tr><tr><td>1.25</td><td>1.270</td><td>0.399</td><td>9.817</td></tr><tr><td>1.32</td><td>1.380</td><td>0.358</td><td>10.950</td></tr><tr><td>1.40</td><td>1.390</td><td>0.318</td><td>12.320</td></tr><tr><td>1.50</td><td>1.570</td><td>0.277</td><td>14.140</td></tr><tr><td>1.60</td><td>2.110</td><td>0.244</td><td>16.080</td></tr><tr><td>1.70</td><td rowspan="5">+0.02-0.03</td><td>2.170</td><td>0.216</td><td>18.160</td></tr><tr><td>1.80</td><td>2.145</td><td>0.193</td><td>20.360</td></tr><tr><td>1.90</td><td>2.135</td><td>0.173</td><td>22.680</td></tr><tr><td>2.00</td><td>3.142</td><td>0.156</td><td>25.130</td></tr><tr><td>2.12</td><td>3.530</td><td>0.139</td><td rowspan="14">±5</td><td>28.240</td></tr><tr><td>2.24</td><td rowspan="5">+0.03</td><td>3.941</td><td>0.124</td><td>31.530</td></tr><tr><td>2.36</td><td>4.374</td><td>0.1120</td><td>34.99</td></tr><tr><td>2.50</td><td>4.909</td><td>0.0998</td><td>39.27</td></tr><tr><td>2.65</td><td>5.515</td><td>0.0888</td><td>44.12</td></tr><tr><td>2.80</td><td>6.158</td><td>0.0796</td><td>49.26</td></tr><tr><td>3.00</td><td rowspan="8">+0.03-0.04</td><td>7.069</td><td>0.0693</td><td>56.55</td></tr><tr><td>3.15</td><td>7.793</td><td>0.0629</td><td>62.34</td></tr><tr><td>3.35</td><td>8.814</td><td>0.0556</td><td>70.51</td></tr><tr><td>3.55</td><td>9.898</td><td>0.0495</td><td>79.18</td></tr><tr><td>3.75</td><td>11.040</td><td>0.0444</td><td>88.36</td></tr><tr><td>4.00</td><td>12.570</td><td>0.0390</td><td>100.50</td></tr><tr><td>4.25</td><td>14.180</td><td>0.0346</td><td>113.50</td></tr><tr><td>4.50</td><td>15.900</td><td>0.0308</td><td>127.20</td></tr><tr><td>4.75</td><td rowspan="4">±0.04</td><td>17.72</td><td>0.0276</td><td rowspan="4">±4</td><td>141.80</td></tr><tr><td>5.00</td><td>19.63</td><td>0.0250</td><td>157.10</td></tr><tr><td>5.30</td><td>22.06</td><td>0.0222</td><td>176.50</td></tr><tr><td>5.60</td><td>26.63</td><td>0.0199</td><td>197.20</td></tr></table>

读表1-2   

<table><tr><td colspan="2">线径d/mm</td><td rowspan="2">截面积mm2</td><td colspan="2">每米电阻值/(Ω/m)</td><td rowspan="2">每米标称质量/(g/m)</td></tr><tr><td>标称值</td><td>允差</td><td>标称值</td><td>允差</td></tr><tr><td>6.00</td><td>±0.04</td><td>26.17</td><td>0.0186</td><td rowspan="6">±4</td><td>226.20</td></tr><tr><td>6.30</td><td rowspan="5">±0.05</td><td>31.17</td><td>0.0157</td><td>249.40</td></tr><tr><td>6.70</td><td>35.26</td><td>0.0139</td><td>282.10</td></tr><tr><td>7.10</td><td>39.19</td><td>0.0124</td><td>316.70</td></tr><tr><td>7.50</td><td>44.18</td><td>0.0111</td><td>353.40</td></tr><tr><td>8.00</td><td>50.7</td><td>0.00975</td><td>402.10</td></tr></table>

表1-3  

<table><tr><td colspan="10">每米电阻值/(Ω/m)</td></tr><tr><td rowspan="2">δ/mm</td><td colspan="9">b/mm</td></tr><tr><td>6.3</td><td>8.0</td><td>10.0</td><td>12.5</td><td>16.0</td><td>20.0</td><td>25.0</td><td>31.5</td><td>40.0</td></tr><tr><td>0.180</td><td>0.460</td><td>-</td><td>-</td><td></td><td>-</td><td></td><td>-</td><td></td><td>-</td></tr><tr><td>0.200</td><td>0.414</td><td>-</td><td>-</td><td></td><td>-</td><td>-</td><td>-</td><td>-</td><td></td></tr><tr><td>0.224</td><td>0.369</td><td>0.291</td><td>-</td><td></td><td>-</td><td>-</td><td>-</td><td>-</td><td>-</td></tr><tr><td>0.250</td><td>0.331</td><td>0.261</td><td>0.200</td><td></td><td>-</td><td>-</td><td>-</td><td>-</td><td>-</td></tr><tr><td>0.280</td><td>0.296</td><td>0.233</td><td>0.179</td><td></td><td></td><td>-</td><td>-</td><td>-</td><td>-</td></tr><tr><td>0.315</td><td>0.263</td><td>0.207</td><td>0.159</td><td>0.27</td><td>-</td><td>-</td><td>-</td><td>-</td><td>-</td></tr><tr><td>0.355</td><td>0.233</td><td>0.184</td><td>0.141</td><td>0.113</td><td></td><td>-</td><td>-</td><td>-</td><td>-</td></tr><tr><td>0.400</td><td>0.207</td><td>0.163</td><td>0.125</td><td>0.100</td><td>0.0781</td><td>-</td><td>-</td><td>-</td><td>-</td></tr><tr><td>0.450</td><td>0.184</td><td>0.145</td><td>0.111</td><td>0.0889</td><td>0.0694</td><td>0.0556</td><td>0.0444</td><td>-</td><td>-</td></tr><tr><td>0.500</td><td>0.165</td><td>0.130</td><td>0.100</td><td>0.0800</td><td>0.0625</td><td>0.0500</td><td>0.0400</td><td>-</td><td>-</td></tr><tr><td>0.560</td><td>0.148</td><td>0.116</td><td>0.893</td><td>0.714</td><td>0.0558</td><td>0.0446</td><td>0.0357</td><td>-</td><td>-</td></tr><tr><td>0.630</td><td>0.131</td><td>0.103</td><td>0.0794</td><td>0.0635</td><td>0.0496</td><td>0.0397</td><td>0.0317</td><td>-</td><td>-</td></tr><tr><td>0.710</td><td>0.117</td><td>0.0918</td><td>0.0704</td><td>0.0563</td><td>0.0440</td><td>0.0352</td><td>0.0282</td><td>-</td><td>-</td></tr><tr><td>0.800</td><td>0.103</td><td>0.0814</td><td>0.0625</td><td>0.0500</td><td>0.0391</td><td>0.0312</td><td>0.0250</td><td>0.0198</td><td>-</td></tr><tr><td>0.900</td><td>0.0919</td><td>0.0724</td><td>0.0556</td><td>0.0444</td><td>0.0347</td><td>0.0278</td><td>0.0222</td><td>0.0176</td><td>-</td></tr><tr><td>1.000</td><td>0.0827</td><td>0.0652</td><td>0.0500</td><td>0.0400</td><td>0.0313</td><td>0.0250</td><td>0.0200</td><td>0.0159</td><td>0.0125</td></tr><tr><td>1.120</td><td>0.0739</td><td>0.0582</td><td>0.0446</td><td>0.0357</td><td>0.0279</td><td>0.0223</td><td>0.0179</td><td>0.0142</td><td>0.0112</td></tr><tr><td>1.250</td><td>0.0662</td><td>0.0521</td><td>0.0400</td><td>0.0320</td><td>0.0250</td><td>0.0200</td><td>0.0160</td><td>0.0127</td><td>0.0100</td></tr><tr><td>1.400</td><td>0.0591</td><td>0.0465</td><td>0.0357</td><td>0.0286</td><td>0.0223</td><td>0.0179</td><td>0.0143</td><td>0.0113</td><td>0.0089</td></tr><tr><td>1.600</td><td>0.0517</td><td>0.0407</td><td>0.0312</td><td>0.0250</td><td>0.0195</td><td>0.0156</td><td>0.0125</td><td>0.0099</td><td>0.0078</td></tr><tr><td>1.800</td><td>0.0460</td><td>0.0362</td><td>0.0278</td><td>0.0222</td><td>0.0174</td><td>0.0139</td><td>0.0111</td><td>0.0088</td><td>0.0069</td></tr><tr><td>2.000</td><td>0.0414</td><td>0.0326</td><td>0.0250</td><td>0.0200</td><td>0.0156</td><td>0.0125</td><td>0.0100</td><td>0.0079</td><td>0.0063</td></tr></table>

表14  

<table><tr><td colspan="10">每米1,称质量(g,m)</td></tr><tr><td rowspan="2">δ′mm</td><td colspan="9">b′mm</td></tr><tr><td>6.3</td><td>8.0</td><td>10.0</td><td>1.5</td><td>16.0</td><td>20.0</td><td>25.0</td><td>31.5</td><td>40.0</td></tr><tr><td>0.180</td><td>8.6</td><td>-</td><td>-</td><td></td><td></td><td></td><td></td><td></td><td></td></tr><tr><td>0.200</td><td>9.4</td><td></td><td></td><td></td><td></td><td></td><td></td><td></td><td></td></tr><tr><td>0.224</td><td>10.6</td><td>13.4</td><td>-</td><td></td><td></td><td></td><td></td><td></td><td></td></tr><tr><td>0.250</td><td>11.8</td><td>15.0</td><td>19.6</td><td></td><td></td><td></td><td></td><td></td><td></td></tr><tr><td>0.280</td><td>13.3</td><td>16.9</td><td>21.9</td><td>2.7</td><td></td><td></td><td></td><td></td><td></td></tr><tr><td>0.315</td><td>15.0</td><td>19.0</td><td>24.7</td><td>3.9</td><td></td><td></td><td></td><td></td><td></td></tr><tr><td>0.355</td><td>16.8</td><td>21.4</td><td>27.8</td><td>3.8</td><td>44.6</td><td></td><td></td><td></td><td></td></tr><tr><td>0.400</td><td>19.0</td><td>24.1</td><td>31.4</td><td>3.2</td><td>50.2</td><td></td><td></td><td></td><td></td></tr><tr><td>0.450</td><td>21.3</td><td>27.0</td><td>35.3</td><td>4.1</td><td>56.5</td><td>70.6</td><td>88.2</td><td></td><td></td></tr><tr><td>0.500</td><td>23.7</td><td>30.1</td><td>39.2</td><td>4.0</td><td>62.7</td><td>78.4</td><td>98.0</td><td></td><td></td></tr><tr><td>0.560</td><td>26.6</td><td>33.7</td><td>43.9</td><td>5.9</td><td>70.2</td><td>87.8</td><td>110.0</td><td></td><td></td></tr><tr><td>0.630</td><td>29.8</td><td>37.9</td><td>49.4</td><td>6.8</td><td>79.0</td><td>98.8</td><td>123.4</td><td></td><td></td></tr><tr><td>0.710</td><td>33.6</td><td>42.7</td><td>55.7</td><td>6.6</td><td>89.0</td><td>111.4</td><td>139.2</td><td></td><td></td></tr><tr><td>0.800</td><td>37.9</td><td>48.2</td><td>62.7</td><td>7.4</td><td>100.3</td><td>125.4</td><td>156.8</td><td>197.6</td><td></td></tr><tr><td>0.900</td><td>42.6</td><td>54.2</td><td>70.6</td><td>88.24</td><td>112.9</td><td>141.1</td><td>176.4</td><td>222.2</td><td></td></tr><tr><td>1.000</td><td>47.4</td><td>60.2</td><td>78.4</td><td>9.3</td><td>125.4</td><td>156.8</td><td>196.0</td><td>247.0</td><td>313.6</td></tr><tr><td>1.120</td><td>53.0</td><td>67.4</td><td>87.8</td><td>10.8</td><td>140.5</td><td>175.6</td><td>219.5</td><td>276.6</td><td>351.2</td></tr><tr><td>1.250</td><td>59.2</td><td>72.3</td><td>98.0</td><td>12.5</td><td>156.8</td><td>196.0</td><td>245.0</td><td>308.7</td><td>392.0</td></tr><tr><td>1.400</td><td>66.3</td><td>84.2</td><td>109.8</td><td>13.2</td><td>175.6</td><td>219.5</td><td>274.4</td><td>345.8</td><td>439.0</td></tr><tr><td>1.600</td><td>75.8</td><td>96.2</td><td>125.4</td><td>156.8</td><td>200.7</td><td>250.9</td><td>313.6</td><td>395.1</td><td>501.8</td></tr><tr><td>1.800</td><td>85.3</td><td>108.3</td><td>141.1</td><td>176.4</td><td>225.8</td><td>282.2</td><td>352.8</td><td>444.6</td><td>564.5</td></tr><tr><td>2.000</td><td>94.7</td><td>120.3</td><td>156.8</td><td>193.0</td><td>250.9</td><td>313.6</td><td>392.0</td><td>493.9</td><td>627.2</td></tr></table>

2.1.2 热导率 $21.8\mathrm{W / (m\cdot C)}$   
2.1.3 比热容 $0.40\mathrm{J} / (\mathrm{g}\cdot \mathrm{C})$   
2.1.4 线膨胀系数 $\alpha_{1}(25\sim 400^{\circ}) = 19.8\times 10^{-6}C^{-1}$   
2.2 密度 $8.0\mathrm{g/cm^3}$ 。  
2.3 电性能  
2.3.1 电阻率 $\rho = (0.49 \pm 0.03) \mu \Omega \cdot \mathrm{m}$   
2.3.2 电阻温度系数 见表2-1。

表21  

<table><tr><td>合金名称</td><td>θ/°C</td><td>αR/10-6℃</td></tr><tr><td rowspan="2">新康铜电阻合金</td><td>30~200</td><td>-40~40</td></tr><tr><td>20~500</td><td>-80~80</td></tr></table>

2.3.3 对铜热电动势率 $E(0\sim 100^{\circ}C) = 2\mu \mathrm{V} / \mathrm{C}$

# 3 力学性能

3.1 技术标准规定的性能  
3.2 宰温及各种温度下的力学性能  
3.2.1拉伸性能抗拉强度 $\sigma_{\mathrm{b}} > 240\mathrm{MPa}$ ；断后伸长率 $\delta = 15\% \sim 25\%$

# 4 组织结构

4.1 相变温度  
4.2 时间-温度-组织转变曲线  
4.3 合金组织结构 单相均匀固溶体。

# 参考文献

1 白全智. 精密电阻合金. 仪表材料, 1973(2):8~25  
2 功能材料及其应用手册编写组. 功能材料及其应用手册. 北京: 机械工业出版社, 1991.162~173

编写 白金智

审校 张平 赵新清

# 锗锰铜精密电阻合金

# 1 概述

该合金是在锰铜中加锗(Ge)改进而成。克服了锰铜仅能在 $20\mathrm{C}$ 恒温下使用的缺点。从 $0\sim 75\mathrm{C}$ 合金的电阻-温度曲线为近似平坦的直线；从 $-75\sim 125\mathrm{C}$ 电阻变化仅 $0.1\%$ 左右。电阻温度系数均很低。锗的加入还提高了电阻率、耐腐蚀性和塑性。缺点是同一化学成分合金的电阻温度系数值与线径有关；合金经受机械应力后，电阻会发生变化；成本比锰铜高。近年来我国又发展了性能较好的硅锗锰铜[1]。

1.1 材料牌号 锗锰铜(4YC6)[2,3], 低锗锰铜(4YC7)。  
1.2 相近牌号 Zeranin(德国)。  
1.3 材料的技术标准 JB/T 5327 1991《锗锰铜电阻合金裸线及聚酯漆包线》。  
1.4 化学成分 见表1-1。  
1.5 热处理制度 不同规格丝材成品连续退火热处理制度见表1-2。  
1.6 品种规格与供应状态 合金丝均以软态供应。按电阻温度系数分为1、2、3三个级别（见表2-1）。锗锰铜规格、每米电阻值等见表1-3。  
1.7 熔炼与铸造工艺 真空感应炉熔炼

表1-1  

<table><tr><td rowspan="2">合金牌号</td><td colspan="3">主要元素</td><td>允许微量元素Ni、Al、稀土总量</td><td>杂质元素总量</td></tr><tr><td>Ge</td><td>Mn</td><td>Cu</td><td colspan="2">≤</td></tr><tr><td>锗锰铜(4YC6)</td><td>5~6</td><td>6~7</td><td>余量</td><td>2</td><td>0.5</td></tr><tr><td>低锗锰铜(4YC7)</td><td>0.5~2</td><td>8~10</td><td>余量</td><td>2</td><td>0.5</td></tr></table>

表1.2   

<table><tr><td>丝材直径d/mm</td><td>退火温度/℃≥</td><td>退火介质</td><td>处理设备及方式</td></tr><tr><td>≥1</td><td>750~790</td><td rowspan="3">氢气</td><td rowspan="3">管状炉连续退火</td></tr><tr><td>0.5~&lt;1</td><td>700~750</td></tr><tr><td>&lt;0.5</td><td>600~720</td></tr></table>

表1-3  

<table><tr><td rowspan="2">标称直径d/mm</td><td rowspan="2">线径公差/mm</td><td rowspan="2">截面积/mm²</td><td rowspan="2">每米电阻值/(Ω/m)</td><td rowspan="2">每100m裸线质量/g</td><td colspan="2">漆包线外径/mm</td></tr><tr><td>最小</td><td>最大</td></tr><tr><td>0.020</td><td>±0.002</td><td>0.000314</td><td>113.6~1692.90</td><td>0.270</td><td>0.024</td><td>0.040</td></tr><tr><td>0.025</td><td>±0.002</td><td>0.000491</td><td>751.09~1036.10</td><td>0.442</td><td>0.030</td><td>0.045</td></tr><tr><td>0.030</td><td>±0.003</td><td>0.000707</td><td>502.92~751.09</td><td>0.608</td><td>0.036</td><td>0.050</td></tr><tr><td>0.040</td><td>±0.003</td><td>0.001257</td><td>296.55~400.00</td><td>1.081</td><td>0.047</td><td>0.065</td></tr><tr><td>0.050</td><td>±0.003</td><td>0.001964</td><td>20.74~247.84</td><td>0.689</td><td>0.058</td><td>0.080</td></tr><tr><td>0.060</td><td>±0.003</td><td>0.00283</td><td>137.95~168.63</td><td>2.434</td><td>0.069</td><td>0.090</td></tr><tr><td>0.070</td><td>±0.003</td><td>0.00385</td><td>102.70~121.98</td><td>3.311</td><td>0.079</td><td>0.100</td></tr><tr><td>0.080</td><td>±0.003</td><td>0.00503</td><td>71.48~92.35</td><td>4.326</td><td>0.090</td><td>0.110</td></tr><tr><td>0.090</td><td>±0.003</td><td>0.00636</td><td>6.30~72.34</td><td>5.470</td><td>0.100</td><td>0.120</td></tr><tr><td>0.100</td><td>±0.005</td><td>0.00785</td><td>11.65~60.66</td><td>6.751</td><td>0.113</td><td>0.130</td></tr><tr><td>(0.110)</td><td>±0.005</td><td>0.00950</td><td>41.43~49.65</td><td>8.170</td><td>0.123</td><td>0.140</td></tr><tr><td>0.120</td><td>±0.005</td><td>0.01131</td><td>31.04~41.39</td><td>9.727</td><td>0.136</td><td>0.150</td></tr><tr><td>0.130</td><td>±0.005</td><td>0.01327</td><td>34.06~35.04</td><td>11.41</td><td>0.146</td><td>0.160</td></tr><tr><td>0.140</td><td>±0.005</td><td>0.01539</td><td>23.06~30.06</td><td>13.24</td><td>0.156</td><td>0.170</td></tr><tr><td>0.150</td><td>±0.005</td><td>0.01767</td><td>22.78~26.06</td><td>15.20</td><td>0.166</td><td>0.180</td></tr><tr><td>0.160</td><td>±0.005</td><td>0.0201</td><td>21.11~22.78</td><td>17.29</td><td>0.176</td><td>0.200</td></tr><tr><td>0.170</td><td>±0.005</td><td>0.0227</td><td>17.88~20.11</td><td>19.52</td><td>0.186</td><td>0.210</td></tr><tr><td>0.180</td><td>±0.005</td><td>0.0254</td><td>13.00~17.88</td><td>21.84</td><td>0.200</td><td>0.220</td></tr><tr><td>0.190</td><td>±0.005</td><td>0.0284</td><td>14.40~16.00</td><td>24.42</td><td>0.210</td><td>0.230</td></tr><tr><td>0.200</td><td>±0.005</td><td>0.0314</td><td>13.03~14.40</td><td>27.00</td><td>0.220</td><td>0.240</td></tr><tr><td>0.210</td><td>±0.005</td><td>0.0346</td><td>11.85~13.03</td><td>29.76</td><td>0.230</td><td>0.250</td></tr><tr><td>0.230</td><td>±0.005</td><td>0.0415</td><td>11.91~10.81</td><td>35.69</td><td>0.250</td><td>0.275</td></tr><tr><td>0.250</td><td>±0.005</td><td>0.0491</td><td>11.419~9.122</td><td>42.23</td><td>0.275</td><td>0.300</td></tr><tr><td>0.280</td><td>±0.010</td><td>0.0616</td><td>11.510~7.511</td><td>52.98</td><td>0.305</td><td>0.330</td></tr><tr><td>0.300</td><td>±0.010</td><td>0.0707</td><td>11.69~86.510</td><td>60.80</td><td>0.325</td><td>0.350</td></tr><tr><td>0.310</td><td>±0.010</td><td>0.0755</td><td>11.347~6.084</td><td>64.93</td><td>0.335</td><td>0.360</td></tr><tr><td>0.330</td><td>±0.010</td><td>0.0855</td><td>11.736~5.347</td><td>73.53</td><td>0.360</td><td>0.390</td></tr><tr><td>0.350</td><td>±0.010</td><td>0.0962</td><td>11.224~4.736</td><td>82.73</td><td>0.380</td><td>0.410</td></tr><tr><td>0.380</td><td>±0.010</td><td>0.1134</td><td>11.600~3.999</td><td>97.52</td><td>0.410</td><td>0.440</td></tr></table>

续表 1-3  

<table><tr><td rowspan="2">标称直径d/mm</td><td rowspan="2">线径公差/mm</td><td rowspan="2">截面积mm2</td><td rowspan="2">每米电阻值/Ω·m</td><td rowspan="2">每100m裸线质量/g</td><td colspan="2">漆包线外径/mm</td></tr><tr><td>最小</td><td>最大</td></tr><tr><td>0.400</td><td>±0.010</td><td>0.1257</td><td>258~3.600</td><td>108.10</td><td>0.430</td><td>0.460</td></tr><tr><td>0.420</td><td>±0.010</td><td>0.1385</td><td>961~3.258</td><td>119.11</td><td>0.450</td><td>0.480</td></tr><tr><td>0.450</td><td>±0.010</td><td>0.1590</td><td>1.387~2.828</td><td>136.74</td><td>0.480</td><td>0.510</td></tr><tr><td>0.470</td><td>±0.010</td><td>0.1735</td><td>376~2.587</td><td>149.21</td><td>0.500</td><td>0.530</td></tr><tr><td>0.500</td><td>±0.010</td><td>0.1964</td><td>105~2.280</td><td>168.90</td><td>0.530</td><td>0.560</td></tr><tr><td>0.530</td><td>±0.010</td><td>0.221</td><td>878~2.021</td><td>190.06</td><td>0.540</td><td>0.600</td></tr><tr><td>0.560</td><td>±0.010</td><td>0.246</td><td>685~1.810</td><td>211.56</td><td>0.600</td><td>0.630</td></tr><tr><td>0.600</td><td>±0.010</td><td>0.283</td><td>472~1.573</td><td>243.38</td><td>0.610</td><td>0.670</td></tr><tr><td>0.630</td><td>±0.010</td><td>0.312</td><td>337~1.424</td><td>268.32</td><td>0.670</td><td>0.700</td></tr><tr><td>0.670</td><td>±0.010</td><td>0.353</td><td>184~1.257</td><td>303.58</td><td>0.710</td><td>0.750</td></tr><tr><td>0.710</td><td>±0.010</td><td>0.396</td><td>1.056~1.117</td><td>310.56</td><td>0.750</td><td>0.790</td></tr><tr><td>0.750</td><td>±0.010</td><td>0.412</td><td>9180~1.427</td><td>380.12</td><td>0.800</td><td>0.840</td></tr><tr><td></td><td>-0.020</td><td></td><td></td><td></td><td></td><td></td></tr><tr><td>0.800</td><td>±0.010</td><td>0.503</td><td>8345~0.9000</td><td>432.58</td><td>0.850</td><td>0.890</td></tr><tr><td></td><td>-0.020</td><td></td><td></td><td></td><td></td><td></td></tr><tr><td>0.850</td><td>±0.010</td><td>0.567</td><td>7403~0.7947</td><td>487.62</td><td>0.900</td><td>0.940</td></tr><tr><td></td><td>-0.020</td><td></td><td></td><td></td><td></td><td></td></tr><tr><td>0.900</td><td>±0.010</td><td>0.636</td><td>6611~0.7070</td><td>546.96</td><td>0.950</td><td>0.990</td></tr><tr><td></td><td>-0.020</td><td></td><td></td><td></td><td></td><td></td></tr><tr><td>0.950</td><td>±0.010</td><td>0.709</td><td>5941~0.6330</td><td>69.74</td><td>1.000</td><td>1.040</td></tr><tr><td></td><td>-0.020</td><td></td><td></td><td></td><td></td><td></td></tr><tr><td>1.000</td><td>±0.010</td><td>0.785</td><td>5367~0.5701</td><td>675.10</td><td>1.060</td><td>1.110</td></tr><tr><td></td><td>-0.020</td><td></td><td></td><td></td><td></td><td></td></tr><tr><td>1.060</td><td>±0.020</td><td>0.882</td><td>4694~0.5062</td><td>758.52</td><td>1.120</td><td>1.170</td></tr><tr><td>(1.110)</td><td>±0.020</td><td>0.950</td><td>4365~0.4694</td><td>817.00</td><td>1.160</td><td>1.210</td></tr><tr><td>1.120</td><td>±0.020</td><td>0.985</td><td>4213~0.4525</td><td>847.10</td><td>1.180</td><td>1.230</td></tr><tr><td>1.180</td><td>±0.020</td><td>1.094</td><td>3802~0.4069</td><td>940.84</td><td>1.240</td><td>1.290</td></tr><tr><td>1.200</td><td>±0.020</td><td>1.131</td><td>3678~0.3932</td><td>972.64</td><td>1.260</td><td>1.310</td></tr></table>

注：电阻率采用 $0.43\mu \Omega \cdot \mathrm{m}$ ，密度采用 $8.68\mathrm{g / cm^3}$ 。

1.8 应用概况与特殊要求 该合金已在标准电阻、数字万用表、直流标准电压源、精密电子天平取样电阻等作精密电阻元件。

锗锰铜线材由机械应力产生的塑性应变会增加该线材的电阻值。电阻增加的百分比值是长度增加的百分比值的2倍。因此，应注意控制绕制张力，表1-4为允许的绕制张力。

表1-4  

<table><tr><td>裸线直径d/mm</td><td>绕制张力g</td><td>裸线直径d/mm</td><td>绕制张力/g</td></tr><tr><td>0.023</td><td>4</td><td>0.165</td><td>215</td></tr><tr><td>0.033</td><td>9</td><td>0.234</td><td>430</td></tr><tr><td>0.052</td><td>21</td><td>0.331</td><td>860</td></tr><tr><td>0.074</td><td>43</td><td>0.523</td><td>2150</td></tr><tr><td>0.105</td><td>86</td><td>0.740</td><td>4300</td></tr><tr><td></td><td></td><td>1.046</td><td>8500</td></tr></table>

该线材在骨架上绕制时的弯曲也能产生变形，并引起电阻值的变化。当弯曲半径 $R$ 与线材半径 $r$ 的比值 $R / r > 50$ 时，电阻值变化很小，约 $0.1^{\circ}$ ；当 $R / r < 10$ 时，电阻变化约 $0.5\%$ 。由于锗锰铜与骨架

的线膨胀系数不同而产生的应力，也会引起电阻值的改变，使用时应注意。

绕制产生的应力需几个月才能自然恢复。常用 $140\mathrm{C},20\mathrm{h}$ 稳定化处理加速恢复过程。某些电阻器也可反复进行几个周期的稳定化处理。

# 2 物理及化学性能

# 2.1 热性能

2.1.1 熔化温度范围 约 $960\mathrm{C}^{4+}$

2.1.2 热导率 锗锰铜 $\lambda = 21.8\mathrm{W / (m}\cdot \mathrm{^{\prime}})^{4 - }$

2.1.3 比热容 锗锰铜 $c = 0.385\mathrm{J} / (\mathbf{g}\cdot \mathbf{\Gamma})^2$

2.1.4 线膨胀系数 锗锰铜 $\alpha_{1} = 18.6\times 1^{-\prime}$ C

2.2 密度 锗锰铜 $\rho = 8.6\mathrm{g / cm}^{3}$

# 2.3 电性能

2.3.1 电阻率 锗锰铜 $\mu = (0.43 \pm 0.05) \mu \Omega \cdot \mathrm{m}$ 。

# 2.3.2 电阻温度系数

2.3.2.1 一次平均电阻温度系数见表2-1

表2-1  

<table><tr><td rowspan="2">级别</td><td colspan="2">代号</td><td rowspan="2">aR/10-6C-1</td><td rowspan="2">适用温度/℃</td></tr><tr><td>裸电阻线</td><td>聚酯漆包线</td></tr><tr><td>1</td><td>6J6W 1</td><td>QZ6J6W-1</td><td>±3</td><td rowspan="3">0~70</td></tr><tr><td>2</td><td>6J6W-2</td><td>QZ6J6W-2</td><td>±6</td></tr><tr><td>3</td><td>6J6W-3</td><td>QZ6J6W-3</td><td>±10</td></tr></table>

2.3.2.2二次平均电阻温度系数 $\beta_{\mathrm{u}}(0\sim 70^{\circ}\mathrm{C})\leqslant 0.04\times 10^{-6}\mathrm{C}^{-2.5]}$

2.3.2.3 电阻-温度关系曲线见图 $2 - 1\sim$ 图2-3。

2.3.3 平均对铜热电动势率 $\overline{E}_{\mathrm{Cu}}(0\sim 100^{\circ}) = 1.7\mu \mathrm{V} / \mathrm{C}$ 。

# 2.4 磁性能

# 2.5 化学性能

2.5.1 抗氧化性能 锗锰铜裸线在 $100\mathrm{C}$ 以上开始氧化，氧化膜可以在 $1:1$ 硝酸水溶液中洗净。

图片摘要：该图主要展示 2 1 锗锰铜（锗拉宁） 锰铜（锰加宁）电阻 温度曲线比较。
![](images/c1db2bfef3cf5041f56d708be2a22f9a19ca59eca3a0dcb78a73f9d2032df5db.jpg)  
图2-1 锗锰铜（锗拉宁） $\frac{1}{2}$ 锰铜（锰加宁）电阻-温度曲线比较

图片摘要：该图主要展示 2 1 锗锰铜（锗拉宁） 锰铜（锰加宁）电阻 温度曲线比较。
![](images/4072a75ad40947eae3045911749d31d963964ce6be87a5f30dae0e0fa97711bd.jpg)

图片摘要：该图主要展示 2 1 锗锰铜（锗拉宁） 锰铜（锰加宁）电阻 温度曲线比较。
![](images/48e1a1087810e46e7d079f2c20f8a3c22ac1f10eaf9b2f120755d8d368861f30.jpg)  
图2-2 锗锰铜 $\mathrm{t} = 70\mathrm{C}$ 电阻-温度特性曲线[3]  
图2-3 锗锰铜 $-75\sim 125\mathrm{C}$ 电阻-温度特性曲线[3]

# 3 力学性能

3.1 技术标准规定的性能  
3.2 室温及各种温度下的力学性能  
3.2.1 硬度 见表3-1。  
3.2.2 拉伸性能 见表3-1。

表 $3 - 1^{\left\lbrack  {2}^{ - } - 4\right\rbrack  }$   

<table><tr><td rowspan="2">合金牌号</td><td colspan="2">σb/MPa</td><td rowspan="2">σP0.2(软态)/MPa</td><td rowspan="2">δ/%</td><td colspan="2">HBS</td></tr><tr><td>软态</td><td>硬度</td><td>软态</td><td>硬度</td></tr><tr><td>锗锰铜</td><td>412~450</td><td>882</td><td>~225</td><td>8~20</td><td>~60</td><td>~200</td></tr></table>

# 4 组织结构

4.1 相变温度  
4.2 时间-温度-组织转变曲线  
4.3 合金组织结构 单相 $\gamma$ 均匀固溶体

# 5 工艺性能

5.1 成形性能  
5.2 焊接性能 锗锰铜若与熔点1000℃以下的材料焊接，用点焊较好；如用硬钎焊，推荐适用低熔点银焊料；在一定条件下锗锰铜也可以锡焊。  
5.3 零件热处理工艺 绕制后电阻器元件的稳定化处理见1.8条。  
5.4 表面处理工艺  
5.5 切削加工与磨削性能  
5.6 漆包性能 通常用高强度聚酯漆漆包，性能良好。

# 参考文献

1 陈大芬, 金新. 新型精密电阻合金 $\mathbf{Z}$ -硅锗锰铜. 上海有色金属, 1985(4): 18~24   
2 上海合金厂.研究、生产数据：稻阻05-85,86.1986  
3 重庆仪表材料研究所. 研究、生 $^{\text{一}}$ 数据：精阻07-85,86.1986  
4 于如才译. 锗拉宁——最精密的电阻合金. 仪表材料, 1981(4): 58~63  
5 重庆仪表材料研究所.企业标准汇编（二）.1998. $85\sim 89$

编写 白全智

审校张平赵新清

# 康铜精密电阻合金

# 1 概述

康铜是铜-镍为基的电阻合金。电阻率比锰铜略高，电阻-温度曲线呈线性关系。有良好的抗氧化能力和加工性。由于有较高的对铜热电动势率，该合金仅限于制作交流用的精密电阻，滑动电阻，启动、调节变阻器及常温 $200\mathrm{C}$ 以下使用的电阻应变计，也可作 $100\mathrm{C}$ 以下低温电加热元件。

1.1 材料牌号 康铜6J40。  
1.2 相近牌号 Konstantan（德国）。  
1.3 材料的技术标准 GB/T6145—1999《锰铜、康铜精密电阻合金线、片及带》。  
1.4 化学成分 见表1-1。

表11  

<table><tr><td>Fe</td><td>C</td><td>S</td></tr><tr><td></td><td>≤</td><td></td></tr><tr><td>0.5</td><td>0.1</td><td>0.02</td></tr></table>

以  

<table><tr><td>Ni+Co</td><td>Mn</td><td>Cu</td></tr><tr><td>39~41</td><td>1.0~2.0</td><td>余量</td></tr></table>

1.5 热处理制度 成品材料在 $800\sim 900^{\circ}C$ 氢气保护下退火，以稳定性能。

1.6 品种规格与供应状态 合金产品以软态供应。线材的尺寸规格、每米电阻标称值、每米标称质量见表1-2。片材的尺寸规格见表1-3。带材的尺寸规格、有效截面积见表1-4。带材每米电阻标称值见表1-5。带材每米标称质量见表1-6。

表1-2  

<table><tr><td colspan="2">线径d/mm</td><td rowspan="2">截面积,mm</td><td rowspan="2">每米电阻标称值/(Ω·m)</td><td rowspan="2">每米电阻允差</td><td rowspan="2">每米标称质量/(g/m)</td></tr><tr><td>标称值</td><td>允差</td></tr><tr><td>0.020</td><td rowspan="4">±0.002</td><td>0.000314</td><td>1528</td><td rowspan="4">±10%</td><td>0.0028</td></tr><tr><td>0.022</td><td>0.000380</td><td>1263</td><td>0.0034</td></tr><tr><td>0.025</td><td>0.000491</td><td>978</td><td>0.0044</td></tr><tr><td>0.028</td><td>0.000616</td><td>780</td><td>0.0055</td></tr><tr><td>0.032</td><td rowspan="11">±0.003</td><td>0.000801</td><td>597.0</td><td rowspan="11">±8%</td><td>0.0071</td></tr><tr><td>0.036</td><td>0.001018</td><td>472.0</td><td>0.0090</td></tr><tr><td>0.040</td><td>0.001257</td><td>382.0</td><td>0.0112</td></tr><tr><td>0.045</td><td>0.001590</td><td>302.0</td><td>0.0141</td></tr><tr><td>0.050</td><td>0.001963</td><td>244.0</td><td>0.0174</td></tr><tr><td>0.056</td><td>0.002463</td><td>195.0</td><td>0.0219</td></tr><tr><td>0.063</td><td>0.003117</td><td>154.0</td><td>0.0277</td></tr><tr><td>0.071</td><td>0.003959</td><td>121.0</td><td>0.0352</td></tr><tr><td>0.080</td><td>0.005027</td><td>95.5</td><td>0.0446</td></tr><tr><td>0.090</td><td>0.006362</td><td>75.5</td><td>0.0565</td></tr><tr><td>0.100</td><td>0.007854</td><td>61.1</td><td>0.0697</td></tr><tr><td>0.112</td><td rowspan="5">±0.005</td><td>0.009852</td><td>48.7</td><td rowspan="5">±7%</td><td>0.0875</td></tr><tr><td>0.125</td><td>0.01227</td><td>39.1</td><td>0.109</td></tr><tr><td>0.140</td><td>0.01539</td><td>31.2</td><td>0.137</td></tr><tr><td>0.160</td><td>0.02011</td><td>23.9</td><td>0.179</td></tr><tr><td>0.180</td><td>0.02545</td><td>18.9</td><td>0.226</td></tr><tr><td>0.200</td><td rowspan="4">±0.005</td><td>0.03142</td><td>15.30</td><td rowspan="4">±6%</td><td>0.279</td></tr><tr><td>0.224</td><td>0.03941</td><td>12.20</td><td>0.350</td></tr><tr><td>0.250</td><td>0.04909</td><td>9.78</td><td>0.436</td></tr><tr><td>0.280</td><td>0.06158</td><td>7.80</td><td>0.547</td></tr><tr><td>0.315</td><td rowspan="5">±0.010</td><td>0.07793</td><td>6.16</td><td rowspan="5">±5%</td><td>0.692</td></tr><tr><td>0.335</td><td>0.09898</td><td>4.85</td><td>0.879</td></tr><tr><td>0.400</td><td>0.12570</td><td>3.82</td><td>1.120</td></tr><tr><td>0.450</td><td>0.15900</td><td>3.02</td><td>1.410</td></tr><tr><td>0.500</td><td>0.19630</td><td>2.44</td><td>1.740</td></tr></table>

续表 1-2  

<table><tr><td colspan="2">线径d/mm</td><td rowspan="2">截面积mm</td><td rowspan="2">每米电阻标称值/(Ω/m)</td><td rowspan="2">每米电阻允差</td><td rowspan="2">每米标称质量/(g/m)</td></tr><tr><td>标称值</td><td>允差</td></tr><tr><td>0.560</td><td></td><td>0.2463</td><td>1.950</td><td rowspan="9">±1%</td><td>2.19</td></tr><tr><td>0.630</td><td></td><td>0.3117</td><td>1.540</td><td>2.77</td></tr><tr><td>0.710</td><td></td><td>0.3959</td><td>1.210</td><td>3.52</td></tr><tr><td>0.750</td><td></td><td>0.4418</td><td>1.090</td><td>3.92</td></tr><tr><td>0.800</td><td>±0.015</td><td>0.5027</td><td>0.955</td><td>4.46</td></tr><tr><td>0.850</td><td></td><td>0.5674</td><td>0.846</td><td>5.04</td></tr><tr><td>0.900</td><td></td><td>0.6362</td><td>0.755</td><td>5.65</td></tr><tr><td>0.950</td><td></td><td>0.7088</td><td>0.677</td><td>6.29</td></tr><tr><td>1.000</td><td></td><td>0.7854</td><td>0.611</td><td>6.97</td></tr><tr><td>1.060</td><td></td><td>0.8825</td><td>0.544</td><td rowspan="8">±4%</td><td>7.84</td></tr><tr><td>1.120</td><td></td><td>0.9852</td><td>0.487</td><td>8.75</td></tr><tr><td>1.180</td><td></td><td>1.0940</td><td>0.439</td><td>9.71</td></tr><tr><td>1.250</td><td></td><td>1.2270</td><td>0.391</td><td>10.90</td></tr><tr><td>1.320</td><td></td><td>1.3680</td><td>0.351</td><td>12.20</td></tr><tr><td>1.400</td><td></td><td>1.5390</td><td>0.312</td><td>13.70</td></tr><tr><td>1.500</td><td></td><td>1.7670</td><td>0.272</td><td>15.70</td></tr><tr><td>1.600</td><td></td><td>2.0110</td><td>0.239</td><td>17.90</td></tr><tr><td>1.700</td><td></td><td>2.270</td><td>0.211</td><td rowspan="5">±4%</td><td>20.2</td></tr><tr><td>1.800</td><td>±0.025</td><td>2.545</td><td>0.189</td><td>22.6</td></tr><tr><td>1.900</td><td></td><td>2.835</td><td>0.169</td><td>25.2</td></tr><tr><td>2.000</td><td></td><td>3.142</td><td>0.153</td><td>27.9</td></tr><tr><td>2.120</td><td></td><td>3.530</td><td>0.136</td><td>31.3</td></tr><tr><td>2.240</td><td>±0.030</td><td>3.941</td><td>0.1220</td><td rowspan="6">±4%</td><td>35.0</td></tr><tr><td>2.360</td><td></td><td>4.374</td><td>0.1100</td><td>38.8</td></tr><tr><td>2.500</td><td></td><td>4.909</td><td>0.0978</td><td>43.6</td></tr><tr><td>2.650</td><td></td><td>5.515</td><td>0.0870</td><td>49.0</td></tr><tr><td>2.800</td><td></td><td>6.158</td><td>0.0780</td><td>54.7</td></tr><tr><td>3.000</td><td></td><td>7.069</td><td>0.0679</td><td>62.8</td></tr><tr><td>3.150</td><td>±0.035</td><td>7.793</td><td>0.0616</td><td rowspan="7">±4%</td><td>69.2</td></tr><tr><td>3.350</td><td></td><td>8.814</td><td>0.0545</td><td>78.3</td></tr><tr><td>3.550</td><td></td><td>9.898</td><td>0.0485</td><td>87.9</td></tr><tr><td>3.750</td><td></td><td>11.040</td><td>0.0435</td><td>98.1</td></tr><tr><td>4.000</td><td></td><td>12.570</td><td>0.0382</td><td>112.0</td></tr><tr><td>4.250</td><td></td><td>14.190</td><td>0.0338</td><td>126.0</td></tr><tr><td>4.500</td><td></td><td>15.900</td><td>0.0302</td><td>141.0</td></tr><tr><td>4.750</td><td>±0.040</td><td>17.72</td><td>0.0271</td><td rowspan="2">±4%</td><td>157</td></tr><tr><td>5.000</td><td></td><td>19.63</td><td>0.0244</td><td>174</td></tr><tr><td>5.300</td><td>±0.050</td><td>22.06</td><td>0.0218</td><td rowspan="2">±4%</td><td>196</td></tr><tr><td>5.600</td><td></td><td>24.63</td><td>0.0195</td><td>219</td></tr><tr><td>6.000</td><td>±0.060</td><td>28.27</td><td>0.0170</td><td rowspan="2">±4%</td><td>251</td></tr><tr><td>6.300</td><td></td><td>31.17</td><td>0.0154</td><td>277</td></tr></table>

注：本表合金的标称电阻率为 $0.48\mu \Omega /\mathrm{m}$ 。标称密度为 $8.88\mathrm{g / cm}^3$

表1-3  
mm
