Repository: C-zj02/CFD-claw

<div align="center">

**English** | [中文](#中文版) | [Français](README_FR.md) | [Русский](README_RU.md) | [हिन्दी](README_HI.md) | [العربية](README_AR.md) | [Português](README_PT.md)

# 🚀 Claude Code Python

**A Complete Python Reimplementation Based on Real Claude Code Source**

*From TypeScript Source → Rebuilt in Python with ❤️*

***
**🔥 Active Development • New Features Weekly 🔥**

</div>

***

## 🎯 What is This?

**Clawd Code** is a **complete Python rewrite** of Claude Code, based on the **real TypeScript source code**.

File: RAG-data/中国航空材料手册(第2版) 第5卷 粉末冶金材料 精密合金与功能材料601-646.pdf-1cf63783-4692-4b98-b1cf-3b3fd350b8e8.md (part 1 of 2)
462～468

3 郑安泉，俞卫兵．聚乙烯基P'C热敏电阻材料的研究．电子元件与材料，

1990，（4）：37～39

编写 章子元 田 莳

审校 王济娥 戴永耀

# 正温度系数热敏电阻（PTCR）材料

# 1 概述

正温度系数热敏电阻(PTCR)材料是指电阻(率)在某一特定的温度范围内, 随温度升高而异常增加的一类材料。通常所指的正温度系数热敏电阻材料主要有以下四类:

（1）有机聚合物-导电颗粒复合材料；  
（2）陶瓷-导电颗粒复合材料：  
（3） $\mathrm{V}_{2}(\mathrm{O}_{3}$ 为基金属-绝缘体相变材料：  
（4） $\mathrm{BaTiO_3}$ 为基铁电半导体陶瓷。

其中， $\mathrm{BaTiO_3}$ 为基的铁电半导体陶瓷作为PTCR材料应用最为广泛，主要用于温度检测、电器和电路的过电流和过热保护、彩电消磁器、马达（压缩机）起动器、延迟元件以及自控发热体等等。

1.1 牌号及名称 PTCR正温度系数热敏电阻器。  
1.2 基本组成 $(\mathrm{Ba}_{(x - y)}\mathrm{Sr}_x\mathrm{Pb}_y)\mathrm{TiO}_3$ 固溶体添加施主杂质，受主杂质和烧结助剂。

# 1.3 材料的技术标准

GB/T7153—1987《直热式阶跃型正温度系数热敏电阻器总规范(可供认证用)》

邮电部暂行标准，《通信设备过电流保护用正温度系数(PTC)热敏电阻器技术条件》（1993）

1.4 使用工艺说明书 PTCR热敏电阻陶瓷采用电子陶瓷生产工艺制备，工艺流程要点如下：

$\mathrm{BaCO_3 + TiO_2 + }$ 施主杂质，球磨混合，高温合成， $\mathrm{BaCO_3 + }$ 烧结助剂 $+$ 受主杂质，成型烧结，清洗，再加电极引线，最后包封。

1.5 供应状态 PTCR热敏电阻陶瓷产品以电子元器件类产品形式供应，主要产品有：

（1）圆片型元件；  
（2）圆片带引线元件；  
（3）包封片状带引线元件；  
（4）长方型元件；  
（5）单面叉齿电极元件；  
（6）带外壳器件，如彩电消磁器，压缩机起动器等。

1.6 应用概况 PTCR 热敏电阻陶瓷元件已得到广泛使用, 例如, 彩电消磁器, 冰箱压缩机起动器, 程控电话交换机过电流保护, 汽车电机过电流保护, 马达 (变压器) 过热保护, 汽车歧管加热器, 电子镇流器限流元件, 暖风机, 驱蚊器, 卷发器, 烫衣机等等。  
1.7 研制及生产单位 中国科学院上海硅酸盐研究所研制；湖北技城京都电子科技有限公司、四川成都715厂四分厂、江西景德镇华九尹电子有限公司、广东深圳金科科技公司、浙江省宁波市桑尼电子有限公司、上海希格玛电子陶瓷公司等生产  
1.8 鉴定级别及日期 PTCR 陶瓷及峰高发热体: 1986 年 3 月通过中国科学院鉴定; 程控电话交换机过电流保护 PTCE 元件, 1994 年 9 月通过中国科学院鉴定。

# 2 性能

# 2.1 物理性能

2.1.1 电阻率 PTCR 电阻率随温度变化如图 2-1 所示。

2.1.2 PTRC陶瓷主要参数见表2-1。

# 2.2 力学性能

# 2.3 耐环境性能

PTCR 陶瓷采用固相反应合成及高温烧结工艺，在制造过程中大部分情况下处于粉末状态，所以应有除尘设备，同时居里点高于 $120^{\circ} \mathrm{C}$ 的陶瓷材料的组成中含有 $\mathrm{PbO}$ ，更应注意防护，且在高温烧结时应用密闭坩埚，防止 $\mathrm{PbO}$ 挥发。

该产品不宜放置及使用于还原气氛和高温、潮湿的环境中，一般放置条件为 $50\mathrm{C}$ 以下，相对湿度小于 $70\%$ 场所。

图片摘要：该图主要展示 2 1 PTGR陶瓷电阻（率）随温度变化。
![](images/6ec888c49a7ecd9ac43f71feae026444455bd9cda911c310db92ebe8a083600e.jpg)  
图2-1 PTGR陶瓷电阻（率）随温度变化

表2-1  

<table><tr><td>参数</td><td>典型数值</td><td>备注</td></tr><tr><td>T1/℃</td><td>40~270</td><td>T:40~120℃主要组成为(Ba-Sr)TiO4
Tc:120~270℃主要组成为(Ba-Pb)TiO3</td></tr><tr><td>温度系数ρ/10-2℃-1</td><td>10~60</td><td>取决于化学组成及工艺条件,并与具体应用密切相关</td></tr><tr><td>体积电阻率ρv/(Ω·cm3)</td><td>20~20000</td><td>取决于具体应用需要</td></tr><tr><td>耐压强度Vh/(V/mm)</td><td>50~300</td><td>元件耐压强度为使用电压2倍(VH≥2VR)</td></tr></table>

2.4 工艺性能PTCR陶瓷为半导体材料，因此对制造过程中的各种材料所含杂质及工艺参数非常敏感，需要严格控制，特别是在制作高性能PTCR陶瓷时，必须使用高纯度原料，陶瓷的材料配方要有精确化学组成，工艺过程中造粒、成型、烧结的参数都要严格设定，并保证陶瓷材料的电极为良好欧姆接触。

# 2.5 使用性能

（1）由于PTCR陶瓷的电阻率随温度变化而变化，在各类电器和电路中，可用作温度检测和指示、过热保护及过电流保护等。PTCR陶瓷元件作为保护元件时，起着可重复使用保险丝作用。  
（2）由于PTCR陶瓷元件在恒定电压下显现出电流随时间延迟的特性，可作为彩色电视机消磁器，马达（压缩机)起动器和延迟开关及限流元件。  
（3）由于PTCR陶瓷元件电阻随温度的变化具有突变性，可作为主控发热元件，具有升温快、温度自控、节能省电、安全可靠及长寿命等特点，在各种电器设备中，广泛用作加热器兼控制器。

# 3 使用工艺

PTCR 陶瓷元件产品为圆片和长方片形状，主要表面镀上电极，有的产品还有引线。要根据使用要求，选用不同电阻率和不同温度系数的 PTCR 陶瓷元件。这些元件可直接连接电源（一般作发热体时）或直接连接到电路（电器）所需部位。

# 4 其他

4.1包装一般片状元件用净纸分装后再装入塑料盒(管)内。带引线元件采用编带包装后，放入

合适纸板盒或塑料盒内。

4.2运输按一般电子元器件要求，防止撞击，雨淋及过高温度 $(>70^{\circ}C)$ 烘烤。  
4.3 贮存 放置于干燥、通风、无还原性气氛环境中，温度低于 $50^{\circ}\mathrm{C}$ ，相对湿度小于 $70\%$ 。  
4.4 技术安全PTCR陶瓷元件不燃、无毒、无味，无特殊技术安全要求，但因作为电子元器件，应保持干燥及无灰尘沾污，否则易出现击穿放电事故。

# 5 使用建议

PTCR 陶瓷元件品种型号很多，每一元件都有其特定使用范围，建议使用者仔细了解所用元件的性能参数和使用限制，切勿随便混淆互用。

# 参考文献

1 黄泽铣等. 功能材料及其应用手册. 北京: 机械工业出版社, 1991.832~835  
2 周东祥等. PCT 材料及其应用. 武汉：华中理工大学出版社，1989  
3 郭景坤, 高孝洪. 高性能陶瓷论文集. 北京: 人民交通出版社, 1998. 136~151

编写 黄仲藏

审校潘振魁戴永耀

# 微波介质陶瓷材料

# 1 概况

微波介质陶瓷是指应用于微波技术领域的一类电介质陶瓷。在微波技术中的应用主要有三方面：（1）微波集成电路基片；（2）小型化的微波介质谐振器（包括微波滤波器）；（3）微波衰减材料。对微波介质陶瓷的性能要求是：（1）在相应的微波频率下，介质材料具有较高的相对介电常数 $\varepsilon$ ，在同样谐振频率下， $\varepsilon$ 愈大，介质谐振的尺寸就愈小；（2）在微波频率下介质损耗要尽可能低，也即品质因数 $Q(Q = 1 / \tan \delta)$ 应尽可能高；（3）微波介质的频率温度系数 $\beta_{f}$ 要求小，且可调节，一般 $\beta_{f}$ 应小于 $(10 \sim 20) \times 10^{-6} / \mathrm{C}$ ；（4）还应具有足够的力学性能，良好的抗热震性和优良的化学稳定性以及经时稳定性。

# 1.1 牌号及名称

1.2 基本组成 依不同分类，基本组成是不同的。见表1-1。

表1-1-2  

<table><tr><td>分 类</td><td>材 料 系 统</td><td>基 本 组 成</td></tr><tr><td>微波集成电路基片</td><td>Al2O3、BeO、尖晶石</td><td>Al2O3(96%~99.9%)BeO(99.5%)</td></tr><tr><td>微波介质谐振器</td><td>1)MgTiO3-CaTiO32)(Zn、Sn)TiO33)BaO-Re2O3-TiO2(Re、O3为稀土氧化物,如Nd、Sm、La、Ce、Gd等)4)BaO-TiO25)复合钙钛矿结构(超低损耗)</td><td>Mg0.95Ca0.05TiO3(Zn0.80Sn0.20)TiO3BaO:Re2O3:TiO2=1:1:4或1:1:5,性能最佳BaTi4O9、Ba2Ti9O20Ba(Mg1.3Ta2/3)O3、Ba(Zn1.3Ta2/3)O3</td></tr><tr><td>大功率体积衰减器</td><td>金属陶瓷渗碳多孔陶瓷二氧化钛衰减瓷</td><td>82.8%Al2O3+12.2%玻璃粉+5%W粉多孔氧化铝88%Al2O3+10%TiO2+2%SiO2</td></tr></table>

# 1.3 材料的技术标准

1.4 使用工艺说明书 微波介质陶瓷采用电子陶瓷的常用二次固相反应工艺生产，即先按化学式配比称量、湿混烘干，在空气中预烧合成，然后再粉碎，球磨，过筛，用干压式冷等静压压成所需尺寸圆片后于 $1400\sim 1500^{\circ}\mathrm{C}$ 常压烧结而制成的。

# 1.5 供应状态

（1）集成电路基片可供应各种含量的 $\mathrm{Al}_{2}\mathrm{O}_{3}$ （质量分数为 $96\% \sim 99.9\%$ ) 基片，而 AlN 基片国内正在产业化过程中。  
(2）介质谐振器用微波介质材料 $\mathrm{BaO - TiO_2}$ 系微波介质陶瓷，主要代表组成是 $\mathrm{BaTi_4O_9}$ 或 $\mathrm{Ba}_2\mathrm{Ti}_4\mathrm{O}_{20}$ ，表1-1所列代表组分，可提供 $\phi < 5^{\circ}mm$ 的圆片。

1.6 应用概况 用于介质谐振器（滤波器、振荡器）、集成电路基片和衰减材料[2]。

1.7 研制及生产单位 中国科学院上海硅酸盐研究所、清华大学、上海大学、上海901厂南通中海氮化物公司等。

# 2 性能

# 2.1 物理及化学性能

2.1:1 微波集成电路基板 见表21。

表2-13-4  

<table><tr><td rowspan="2">性能</td><td colspan="2">厚膜</td><td colspan="4">薄膜</td><td></td></tr><tr><td>Al2O3</td><td>AlN²</td><td>AlN³</td><td>Al2O,</td><td>BeO</td><td>AlN</td><td></td></tr><tr><td>纯度/%</td><td>96</td><td>98</td><td>&gt;99.5</td><td>99.6</td><td>99.5</td><td>-</td><td></td></tr><tr><td>颜色</td><td>白</td><td>灰</td><td>半透明</td><td>白</td><td>白</td><td>半透明</td><td></td></tr><tr><td>主要元素</td><td>Al(O)</td><td>Al.N</td><td>Al,N</td><td>Al.O</td><td>Be,O</td><td>Al,N</td><td>Si,C</td></tr><tr><td>次要杂质</td><td>Mg</td><td>Y</td><td>Ca</td><td>Mg</td><td>Si</td><td>Y</td><td>Be</td></tr><tr><td>ρ/(g/cm³)</td><td>3.75</td><td>3.26</td><td>3.25</td><td>3.89</td><td>2.85</td><td>3.28</td><td>3.1</td></tr><tr><td>Ra/μm</td><td>&lt;0.6</td><td>0.4~0.6</td><td>0.4~0.6</td><td>&lt;0.096</td><td>&lt;0.36</td><td>--</td><td>--</td></tr><tr><td>平均晶料直径/μm</td><td>0.49</td><td>0.77</td><td>0.88</td><td>0.14</td><td>0.16~0.33</td><td>0.32</td><td>0.17</td></tr><tr><td>λ/(W/(m·K))</td><td>26</td><td>140~170</td><td>140</td><td>37</td><td>250</td><td>170</td><td>270</td></tr><tr><td>a1/10-5C-1</td><td>7.1</td><td>4.19</td><td>4.1</td><td>7.1</td><td>9.0</td><td>4.6</td><td>3.7</td></tr><tr><td>热膨胀温度范围/C</td><td>25~500</td><td>20~400</td><td>25~400</td><td>25~600</td><td>25~1000</td><td>25~400</td><td>25~400</td></tr><tr><td>介电常数(1MHz)</td><td>9.5</td><td>10</td><td>8.9</td><td>9.9</td><td>6.5</td><td>8.8</td><td>40</td></tr><tr><td>介电损耗(1MHz)/%</td><td>0.0004</td><td>0.002</td><td>0.0001</td><td>0.0001</td><td>0.0004</td><td>0.0005</td><td>0.05</td></tr><tr><td>室温电阻率/(Ω·cm)</td><td>&gt;10-4</td><td>&gt;10-1</td><td>10-1</td><td>&gt;1014</td><td>1014</td><td>&gt;10-3</td><td>&gt;1014</td></tr><tr><td>介电强度/(kV/mm)</td><td>23.6</td><td>&gt;5</td><td>10</td><td>25.6</td><td>9.5</td><td>--</td><td>0.7</td></tr></table>

① Coors 瓷器公司。  
Heraeus公司。  
3 Tokuyama碱业股份有限公司。  
MRC.   
Bash Wellman.   
Norton公司。  
Hitachi股份有限公司。

# 2.1.2 介质谐振器用微波材料 见表2-2，表2-3。

表2-21-5  

<table><tr><td>材 料</td><td>C</td><td>Q</td><td>\( {\beta }_{\mathrm{f}}/{10}^{-6}{\mathrm{C}}^{-1} \)</td><td>测定频率/GHz</td></tr><tr><td>\( {\mathrm{{BaTi}}}_{4}{\mathrm{O}}_{9} \)</td><td>3 3</td><td>5000~8000</td><td>15~20</td><td>4</td></tr><tr><td>\( {\mathrm{{Ba}}}_{2}{\mathrm{{Ti}}}_{5}{\mathrm{O}}_{20} \)</td><td>39-40</td><td>8000</td><td>2</td><td>4.5</td></tr><tr><td>\( \mathrm{{Ba}}{\left( -\mathrm{{La}}2{\mathrm{O}}_{3} - {\mathrm{{TiO}}}_{2}\right) }^{0} \)</td><td>92</td><td>400</td><td>380</td><td>5</td></tr><tr><td>\( \mathrm{{BaO}} - {\mathrm{{Ce}}}_{2}{\mathrm{O}}_{3} - {\mathrm{{TiO}}}_{2}{}^{1} \)</td><td>37</td><td>500</td><td>9</td><td>5</td></tr><tr><td>\( \mathrm{{BaO}} - {\mathrm{{Pr}}}_{6}{\mathrm{O}}_{11} - {\mathrm{{TiO}}}_{2}{}^{1} \)</td><td>8</td><td>1800</td><td>130</td><td>5</td></tr><tr><td>\( \mathrm{{BaO}} - {\mathrm{{Nd}}}_{2}{\mathrm{O}}_{3} - {\mathrm{{TiO}}}_{2}{}^{1} \)</td><td>8&quot;</td><td>2100</td><td>70</td><td>5</td></tr><tr><td>\( \mathrm{{BaO}} - {\mathrm{{Sm}}}_{2}{\mathrm{O}}_{3} - {\mathrm{{TiO}}}_{2}{}^{1} \)</td><td>7</td><td>2400</td><td>10</td><td>5</td></tr><tr><td>\( \mathrm{{Ba}}\left( {{\mathrm{{Mg}}}_{1.3}{\mathrm{{Ta}}}_{2.3}}\right) {\mathrm{O}}_{3} \)</td><td>2</td><td>\( {100} \times  {10}^{2} \)</td><td>-15.4</td><td></td></tr><tr><td>\( \mathrm{{Ba}}\left( {{\mathrm{{Zn}}}_{1.3}{\mathrm{{Ta}}}_{2.3}}\right) {\mathrm{O}}_{3} \)</td><td>30-40</td><td>\( {77} \times  {10}^{42} \)</td><td>0~40</td><td></td></tr><tr><td>\( \left( {{\mathrm{{Zr}}}_{0.4}{\mathrm{{Sn}}}_{0.2}}\right) {\mathrm{{TiO}}}_{2} \)</td><td>1&#x27;</td><td>5000</td><td>3</td><td>10</td></tr><tr><td>\( {\mathrm{{Mg}}}_{0.45}{\mathrm{{Ca}}}_{0.05}{\mathrm{{TiO}}}_{3} \)</td><td>2</td><td>8000</td><td>0</td><td>7</td></tr><tr><td>\( \mathrm{{Pb}}\left( {{\mathrm{{Fe}}}_{1.2}{\mathrm{\;W}}_{1.2}}\right) {\mathrm{O}}_{3}\left( {\mathrm{\;{Pb}},\mathrm{{Ca}}}\right) \) \( \left( {{\mathrm{{Fe}}}_{1.2}{\mathrm{{Nb}}}_{1.2}}\right) {\mathrm{O}}_{3} \) 固溶体</td><td>88-95</td><td>\( {38} \times  {10}^{22} \)</td><td>-6</td><td>-</td></tr></table>

续表2-2   

<table><tr><td colspan="2">材料</td></tr><tr><td colspan="2">BaO-4TiO2-0.1WO3</td></tr><tr><td>Ba(Zn1, Nb2, )O3</td><td></td></tr><tr><td>Sr(Zn1, Nb2, )O3</td><td></td></tr><tr><td>Ba(Zn1, Nb2, )O3-Sr(Zn1, Nb2, )O3</td><td>39</td></tr><tr><td>Ba(NiTa)O3-Ba(ZrZnTa)O3</td><td></td></tr><tr><td>Ba(Zn1, Nb2, )O3-0.65Sr(Zn1, Nb2, )O3</td><td></td></tr><tr><td>(CaSrBa)ZrO3</td><td>29</td></tr><tr><td colspan="2">(Ba, Sr)O-Sm2O4-TiO2</td></tr><tr><td>BaO-PbO·Nd2O3-TiO2</td><td></td></tr><tr><td>BaO-4TiO2-La2O4-Sm2O3</td><td></td></tr></table>

<table><tr><td colspan="2">Q</td><td>3.710 °C</td><td>测定频率/GHz</td></tr><tr><td>5</td><td>8400</td><td>0</td><td>6</td></tr><tr><td>1</td><td>9100</td><td>31</td><td>9.5</td></tr><tr><td>0</td><td>3900~4000</td><td>-0.9</td><td>9.2</td></tr><tr><td>-40</td><td>9200~15000</td><td>0~28</td><td>12</td></tr><tr><td>0</td><td>10000</td><td>3</td><td>10</td></tr><tr><td>0</td><td>3500</td><td>0</td><td>9</td></tr><tr><td>-32</td><td>2000~3000</td><td>0.4</td><td>11</td></tr><tr><td>0</td><td>3700</td><td>0</td><td>3</td></tr><tr><td>8</td><td>5000</td><td>0</td><td>1</td></tr><tr><td>0</td><td>6250</td><td>2</td><td>1.15</td></tr></table>

$\mathrm{I}$ $\mathrm{BaO}:\mathrm{Re}_{2}(\mathrm{O}_{3}):\mathrm{TiO}_{2} = 1:1:5$ 材料在微波频段的介电性能。  
(2) 为 $Q \cdot f$ 值。  
3日本TDK公司材料。

表23  

<table><tr><td rowspan="2">材料体系</td><td colspan="3">组分/%</td><td rowspan="2">ε(1~100MHz)</td><td rowspan="2">tgδ/%</td><td rowspan="2">(Tε(△c/ε)1)/%</td><td rowspan="2">烧成温度/℃</td></tr><tr><td>Nd2O5</td><td>ZnO</td><td>Bi2O3</td></tr><tr><td>Nb2O3-ZnO-Bi2O3</td><td>35~41</td><td>20~25</td><td>38~4</td><td>100~150</td><td>0.07~0.03(1MHz)&lt;0.1(100MHz)</td><td>0~±4(-40~85℃)</td><td>&lt;900</td></tr><tr><td>Nb2O3-ZnO-Bi2O3</td><td>33~44</td><td>21~32</td><td>29~39</td><td>100~150</td><td>0.01~0.03(1MHz)&lt;0.1(100MHz)</td><td>0~4(-40~85℃)</td><td>900~1200</td></tr></table>

$\int_{a}^{b} \Delta u / c$ 为电容变化率。

# 2.2 力学性能 见表2-4。

表2-4  

<table><tr><td rowspan="2"></td><td colspan="3">厚膜</td><td colspan="4">薄膜</td></tr><tr><td>Al2O31</td><td>AlN2</td><td>AlN3</td><td>Al2O34</td><td>BeO5</td><td>AlN7</td><td>SiC7</td></tr><tr><td>σw/MPa</td><td>400</td><td>280~320</td><td>-</td><td>620</td><td>241</td><td>-</td><td>450</td></tr><tr><td>抗弯强度/MPa</td><td>-</td><td>-</td><td>441</td><td>-</td><td>-</td><td>392</td><td>490</td></tr><tr><td>E/GPa</td><td>-</td><td>300~310</td><td>-</td><td>-</td><td>345</td><td>304</td><td>400</td></tr><tr><td>Rockwell硬度</td><td>95.5</td><td>94.5</td><td>93.8</td><td>96.9</td><td>90.8</td><td>94.0</td><td>98.9</td></tr></table>

① Coors 公司。  
② Heraeus公司。  
3 Tokuyama碱业股份有限公司  
(1) MRC。  
3 Bush Wellman 公司.  
Norton公司。

7.1 Hitachi股份有限公司。

2.3 耐环境性能 BeO 基片在生产过程中因铍有毒需严加防范, 使用温度在 $1800^{\circ} \mathrm{C}$ 以下, 如有水蒸气存在下使用温度应低于 $1500^{\circ} \mathrm{C}$ . AlN 在制作过程应谨防 AlN 水解, 尽管防水解 AlN 材料研制已获进展, 但一般 AlN 粉仍应注意水解问题 制品无毒且无水解问题。

其他介质谐振器用的各类材料，其 $Q$ 值（即 $1 / \tan \delta$ ）是指在一定测定频率下的值，介电性能在存放一年后应重新测定方可使用。

2.4 工艺性能 所有微波介质陶瓷材料均具有可机械加工性和成型性，可用一般电子陶瓷研磨、抛光冷加工工艺进行剪裁。

# 2.5 使用性能

2.5.1 微波集成电路基片 主要应用于半集成微波电路，将微波电路中的线性元件（电阻、电容、电压）和传输线一起集成化，而其中的有源元件（二极管、三极管）仍采用分立元件，另行嵌入电路中。现常用高纯 $\mathrm{Al}_{2}\mathrm{O}_{3}$ 瓷作基片，发展方向是用高热导率 $\mathrm{AlN}$ 和 $\mathrm{SiO}$ （含 $\mathrm{BeO}$ )基片。 $\mathrm{BeO}$ 陶瓷的导热系数与金属铝相近，损耗又小，适合高密度和高功率场合使用，但制备过程有毒难以处理，价格亦偏高，所以非特殊场合不使用。

# 2.5.2 介质谐振器

（1）介质谐振滤波器 介质谐振器又称振子。该振子用 $\mathrm{Ba(O - TiO_2 - ZrO_2}$ 系加入少量烧结助剂制成的。在 $7\mathrm{GHz}$ 下 $\epsilon = 37, Q = 8500, \beta_{\mathrm{i}} = 1 \times 10^{-4} \mathrm{C}$ 。  
（2）介质振荡器(DRO) 这是一种新型微波信号源，它的作用是提高振荡器的频率稳定度，代替晶体稳定和空腔稳定的振荡器，以减小体积，减轻质量和降低成本。DRO更适合于现代化的微波集成电路，目前实用的DRO频率覆盖从4GHz到16GHz，并有向两端扩展的趋势。

2.5.3 微波用晶体电容器可分为单-电极型和双重电极型两种。前者基本是平板式电容，在微波陶瓷上下方均有金属电极，下方电极固定于基板上方，上方电极则有尖点以供布线用。双重电极型的上方电极分为数个区域，可借助于不同的连线达到调整电容的目的。

微波用晶体电容最大特点有：（1）非常小型，因自身共振频率高，在 $20\mathrm{GHz}$ 下仍能充分发挥功能；（2）可直接连接在 Microstrip 线路，减少不匹配度；（3）因微波陶瓷较厚，所以绝缘耐压比金属氧化物 (MOS) 型高上数十倍；（4）使用全电极稳定性，可靠性高；（5）利用全线可用热压直接接线到 IC 基板上。

# 3 使用工艺

不同的应用，其使用工艺也不同。如用作微波集成电路基片时，采用制作集成电路的方法，将用微波介质陶瓷制作的元件和其他元件一起固定在一块陶瓷基片上。

# 4 其他

4.1 包装抛光后的基片材料抛光面应注意保护，介质谐振器材料也应用擦镜纸分割包装后放在干燥、紧固的纸盒内。

4.2 运输 运输过程严禁冲击、雨淋和暴晒。  
4.3 贮存 按盒存放在无尘、干燥专用架上。  
4.4 技术安全 对 $\mathrm{Be}(0)$ 基片材料应做到专人保管，其他无特殊技术安全要求。

# 5 使用建议

除 $\mathrm{Bc}()$ 基片限用外，其他推荐使用。

# 参考文献

1 赵梅瑜, 姚尧. 近代功能陶瓷的进展. 电子元件, 1996, 13(3~4): 60~66  
2钦征骑主编·新型陶瓷材料手4.南京：江苏科学技术出版社，1996.315～318  
3 Yan M. F. et al. Ceramic Substrates and Packages for Electronic Applications. American Ceramic Society. Advance in Ceramics, 1989, 26: 87~105   
4 汪建民主编. 陶瓷技术手册（上）. 中国台湾：中国台湾产业科技发展协进会和粉末冶金协会，1991.414～41  
5 姚尧，赵梅瑜等．中国专利公开号CN1189479A，CN1218779A

编写 潘振魁

审校 冯楚德 戴永耀

# 锆钛酸铅镧(PLZT)电光陶瓷

# 1 概述

锆钛酸铅镧(PLZT)电光陶瓷是掺镧的锆钛酸盐(PZT)透明材料。在PZT系统中加入La,对材料的某些性能产生了显著的改进,如增高光透明度、增大机电耦合系数、增大介电常数,降低矫顽场强等。PLZT块体陶瓷最可靠的制备方法是热压致密烧结法。PLZT电光陶瓷的应用相当程度上依赖于做成器件后的可靠性和一致性。至今最成功的应用是军事上和工业上用作护目镜、用作光记录的线性光阀阵列、立体电视用的眼镜片等。

1.1 牌号及名称 锆钛酸铅镧（PLZT）。  
1.2 基本组成 掺铜的锆钛酸铅中，铜的掺杂量（原子分数）为 $7\% \sim 10.5\%$ ， $\mathrm{PbZrO_3 / PbTiO_3}$ 之比为65/35。基本组成通式为： $\mathrm{La / PbZrO_3 / PbTiO_3:(7\sim 10.5) / 65 / 35}$   
1.3 材料的技术标准  
1.4 使用工艺说明书 GJB 2060—1994 核闪光护目镜通用规范》。  
1.5 供应状态 可供应直径小于 $50\mathrm{mm}$ 的多种规格透明PLZT电光陶瓷。  
1.6 应用概况 已广泛应用于核闪光护目镜以及电焊防护目镜；已成功地用于光记录的线性光阀陈列、光调制器、滤色器和显示器等。  
1.7 研制及生产单位 中国科学院上海硅酸盐研究所研究；上海庆华非金属材料有限公司生产。电子部44所生产PLZT驱动器。  
1.8 鉴定级别和日期 1987年4月通过中国科学院鉴定。

# 2 性能

2.1 物理化学性能 见表21。

表21.  

<table><tr><td>介电常数</td><td>500~8.0</td><td>二次电光系数(9/65/35)/(10-10m2/V2)</td><td>9.12</td></tr><tr><td>介质损耗/%</td><td>1~</td><td>透过率(0.5889~0.7000μm)/%</td><td>66~68</td></tr><tr><td>ρ/(Ω·cm)</td><td>10</td><td>折射率</td><td>2.5</td></tr><tr><td>耐击穿强度/(kV/cm)</td><td>~10</td><td>表面反射损失/%</td><td>~31</td></tr><tr><td>一次电光系数(8/65/35)/(10-10m2V)</td><td>5.23~r 12</td><td>-</td><td>-</td></tr></table>

# 2.1.1 组分 PLZT 陶瓷材料的性能因组成不同而变化甚大。

二次电光效应区处于顺电和铁电的相界. 最常用的组分有 $8.8 / 65 / 35, 9 / 65 / 35, 9.5 / 65 / 35$ 和 $8 / 70 / 30$ 等。具有电驱动光开关效应的记忆材料, 最常见的组成有 $7 / 65 / 35$ 和 $8 / 65 / 35$ 。一次电光效应材料的组成有 $12 / 40 / 60$ 和 $8 / 10 / 90$ 。

# 2.1.2 电光系数 见表 $2 - 2^{+ + }$

表2-2  

<table><tr><td>LiNbO3</td><td rowspan="6">一次电光系数/(10-10m/V)</td><td>0.17</td></tr><tr><td>Ba2(K0.5Na0.1)Nb2O3</td><td>0.52</td></tr><tr><td>KH2PO4</td><td>0.52</td></tr><tr><td>(Sr0.5Ba3)Nb2O6</td><td>2.10</td></tr><tr><td>PLZT8·65/35(Gs=10μm)</td><td>5.23</td></tr><tr><td>PLZT8/65/35(Gs=3μm)</td><td>6.12</td></tr><tr><td>KTa0.65Nb0.37O6</td><td rowspan="3">二次电光系数/(10-10m2/V2)</td><td>5.30</td></tr><tr><td>PLZT9/65/35(Gs=2μm)</td><td>9.12</td></tr><tr><td>PLZT10/65/35(Gs--2μm)</td><td>10.7</td></tr></table>

（G：平均晶粒尺寸。

PLZT 电光系数比传统晶体的电光系数大得多, 这意味着采用 PLZT 电光开关所需的电压低得多。

PLZT 陶瓷对紫外光具有极大的吸收能力。波长小于 $370\mathrm{nm}$ 的紫外线可全部吸收[1]，然而对可见光和红外线却是透明的，且一直延续到 $6.5\mu \mathrm{m}$ ，然后透明度开始下降，到 $12\mu \mathrm{m}$ 左右有一次全部吸收[2~3]。

# 2.2 力学性能

2.3 耐环境性能 在室温空气中存放5年物理和化学性能不会变化。

# 2.4 工艺性能

2.4.1 可加工性 透明PLZT块体材料放密烧结后可用一般陶瓷研磨工艺进行精细加工到所需尺寸。但因PLZT本身较软，加工时应小心防止划痕。  
2.4.2 可成形性 可在加工后的PLZT陶瓷上蒸涂所需的膜层。  
2.5 使用性能 在温度为 $-20\sim 60^{\circ}C$ 和相对温度达 $95\%$ 条件下，开态透光率、关闭倍率及相应关闭时间均可满足要求。

# 3 使用工艺

采用热压工艺制成PLZT块体陶瓷材料，再经切割、研磨、抛光并装配成护目镜。

# 4 其他

4.1 包装 加工抛光好的块体材料应用擦镜纸分片包装，然后紧密安放在干燥、防震、防碰的硬纸盒内。  
4.2 运输 在运输过程中应注意防震、防碰。  
4.3 贮存 可在 $-20\sim 10^{\circ}C$ 的环境下贮存，不应超过5年，超过期限应重新进行性能测试后，决定

延长服役期限。

4.4 技术安全 PLZT 电光陶瓷系无毒、无味、不燃的产品。

# 5 使用建议

推荐。

# 参考文献

1 殿之文. 电光陶瓷. 高技术新材料要览. 北京: 中国科学技术出版社, 1993.273~275  
2 师昌绪主编．材料科学技术汇科全书．北京：中国大百科全书出版社，1995.1027  
3 师昌绪主编. 材料大辞典. 北京：化工出版社，1996  
4 R.W. 卡恩主编. 材料科学与拓木丛书（第11卷）：陶瓷的结构与性能、郭景坤等翻译，北京：科学出版社，1998.574

编写 潘振魁

审校 郑鑫森 戴永耀

# 声光晶体介质材料

# 1 概述

具有声光效应的晶体材料称声光晶体，是应用较广的一类声光介质材料。声光晶体除了应满足光学晶体的一般要求外，还应具备：（1）声光优值大；（2）声吸收系数低；（3）声速及其随温度的变化小等要求。声光晶体的最大特点是光学和声学的各向异性。声光晶体介质材料的声衰减系数都相当小而且具有相当大的声光优值与衰减系数的比值，因此不仅是声光调制器的良好材料，而且也是声光偏转器和声光可调滤波器的良好基质材料，尤其是对高频(100Hz以上)大带宽声光器件来说，必须采用优质声光晶体介质材料。

1.1 牌号及名称 PM-PbMoO₄ 钼酸铅, LN-LiNbO₃ 铌酸锂, LN-LiTaO₃ 钼酸锂, YAG-Y₃Al₅O₁₂ 钴铝石榴石, BSO-Bi₁₂SiO₂₀ 硅酸铋, BGO-Bi₄Ge₃O₁₂, Bi₁₂GeO₂₀, Bi₁₄GeO₂₃ 等锗酸铋。该材料分类见表 1-1。

表1-1  

<table><tr><td>类别</td><td>代表晶体</td></tr><tr><td>立方晶类声光晶体</td><td>钇铝石榴石(YAG),硅酸铋(BSO),锗酸铋(BGO)</td></tr><tr><td>光学单轴声光晶体</td><td>铌酸锂(LN),钽酸锂(LT),钼酸铅(PM),氧化碲(TeO2)</td></tr><tr><td>光学双轴声光晶体</td><td>碘酸(a-HIO3),溴化铅(PbBr2)</td></tr><tr><td>半导体声光晶体</td><td>硫化砷铊(TAS),硫化砷银(Ag3AsS3)</td></tr></table>

1.2 基本组成 见表1-2。

表12  

<table><tr><td>名称</td><td>基本组成</td><td>名称</td><td>基本组成</td></tr><tr><td>钇铝石榴石</td><td>Y3Al-012</td><td>钼酸铅</td><td>PbMoO1</td></tr><tr><td>硅酸铋</td><td>Bi1SiO11</td><td>氧化碲</td><td>TeO2</td></tr><tr><td>锗酸铋</td><td>Bi4Ge1O12、Bi10(rTe)2、Bi11(Ge)2</td><td>氯化汞</td><td>Hg2Cl2</td></tr><tr><td>铌酸钾</td><td>LiNbO3</td><td>碘酸</td><td>α-HIO3</td></tr><tr><td>钽酸锂</td><td>LiTaO</td><td>溴化铅</td><td>PbBr2</td></tr><tr><td>硫化砷铊</td><td>TlAsS</td><td>单晶碲</td><td>Te</td></tr><tr><td>硫化砷银</td><td>Ag2AsS3</td><td>单晶锗</td><td>Ge</td></tr></table>

# 1.3 材料的技术标准

1.4 使用工艺说明书 声光晶体介质材料主要用提拉法或坩埚下降法生长（见表1-3），因含有铅、碲、汞、锗等有毒物质，所以在高温生长处理时应注意，用提拉法时需加压单晶炉生长(1.013MPa压力以上）。

表1-3  

<table><tr><td>声光晶体介质材料</td><td>生 长 方 法</td></tr><tr><td>钇铝石榴石</td><td>\( Y_{2}O_{3} \)和\( Al_{2}O_{3} \)按\( Y_{1}Al_{3}O_{12} \)配比提拉法生长</td></tr><tr><td>硅酸铋</td><td>\( B_{1}O_{3} \)和\( SiO_{2} \)为原料提拉法生长,呈黄色透明</td></tr><tr><td>锗酸铋</td><td>高纯\( (C_{2}O_{2}) \)和\( Bi_{2}O_{3} \)为原料,采用提拉法或坩埚下降法生长</td></tr><tr><td>铌酸锂</td><td>\( L_{1}CO_{2} \)和\( Nb_{2}O_{3} \)为原料,沿(001)方向提拉生长</td></tr><tr><td>钽酸锂</td><td>\( Li_{2}CO_{4} \)和\( Ta_{2}O_{3} \)为原料提拉生长</td></tr><tr><td>氧化碲</td><td>高纯\( TeO_{2} \)为原料提拉或坩埚下降法生长</td></tr><tr><td>钼酸铅</td><td>\( P_{1}(0) \)和\( MoO_{3} \)为原料提拉法、水热法或凝胶法生长</td></tr></table>

1.5 供应状态 作为制作声光器件的高品质因子的 $\mathrm{TeO_2}$ 单晶，用增蜗下降法生长，可提供方棒、椭圆形体、圆柱体、菱形及板状等多种形状，且切向可根据需要沿<001>、<110>、<100>方向。

具体规格是：

板状晶体：（001）（100）（110）方向， $(70\sim 8)\mathrm{mm}\times (20\sim 30)\mathrm{mm}\times 100\mathrm{mm}$

菱形： $\langle 001\rangle \langle 110\rangle$ 方向， $75\mathrm{mm}\langle 110\rangle \times 22\mathrm{mm}\langle 001\rangle \times 22\mathrm{mm}\langle 110\rangle ;60\mathrm{mm}\langle 001\rangle \times 50\mathrm{mm}\langle 110\rangle \times (10$ $\sim 20)\mathrm{mm}\langle 110\rangle$

圆柱形： $\langle 001\rangle \langle 110\rangle \langle 100\rangle$ 方向， $\phi 30\mathrm{mm}\times 100\mathrm{mm}$

柱状： $\langle 001\rangle \langle 110\rangle \langle 100\rangle$ 方向， $50\mathrm{mm}\times 10\mathrm{mm}\times 100\mathrm{mm}$

1.6 应用概况 已用 $\mathrm{TeO_2}$ 、 $\mathrm{PbMo(O)}_4$ 晶体介质材料制成声光调制器，声光可调谐滤光器以及声光偏转器等产品。  
1.7 研制及生产单位 YAG 单晶由中国科学院与安徽光学精密机械研究所研制并生产。 $\mathrm{TeO}_2$ 、 $\mathrm{PbMoO}_4$ 、BSO 等声光晶体由中国科学院上海硅酸盐研究所研制并生产。  
1.8 鉴定级别和日期 1986年8月Te(、声光晶体及器件通过中国科学院院级鉴定。

# 2 性能

# 2.1 物理及化学性能

2.1.1 物理性能 见表2-1及表22。

表2-1  

<table><tr><td rowspan="2">参 数</td><td>钇铝石榴石</td><td></td></tr><tr><td>\( {\mathrm{Y}}_{3}{\mathrm{{Al}}}_{2}{\mathrm{O}}_{3} \)</td><td></td></tr><tr><td>结构</td><td>石榴石型</td><td></td></tr><tr><td>晶 系</td><td colspan="2">立方</td></tr><tr><td>点 群</td><td colspan="2">Oh</td></tr><tr><td>空间群</td><td>1a 3d</td><td></td></tr><tr><td>晶格常数 \( /{10}^{-{13}}\mathrm{\;m} \)</td><td>12.03</td><td></td></tr><tr><td>\( \rho /\left( {\mathrm{g}/{\mathrm{{cm}}}^{3}}\right) \)</td><td>4. 55</td><td></td></tr><tr><td>熔点/℃</td><td>1970</td><td></td></tr><tr><td>折射率</td><td>1.81 (1.06μm)</td><td></td></tr><tr><td>\( {\alpha }_{1}/{10}^{-6}\mathrm{C} \cdot  {}^{-1} \)</td><td>6.9</td><td></td></tr></table>

<table><tr><td>硅酸铋</td><td colspan="2">锗酸铋</td></tr><tr><td>Bi12SiO26</td><td>Bi4GeO1</td><td>Bi12GeO26</td></tr><tr><td>-</td><td></td><td>-</td></tr><tr><td>立方</td><td>立方</td><td>立方</td></tr><tr><td></td><td>43m</td><td></td></tr><tr><td>T4-I4</td><td>I4d</td><td>---</td></tr><tr><td>10.10</td><td>10.518</td><td>10.146</td></tr><tr><td>9.21</td><td>7.12</td><td>---</td></tr><tr><td>900</td><td>1050</td><td>930</td></tr><tr><td>2.55</td><td>2.149(0.4861μm)</td><td>2.55(0.5100μm)</td></tr><tr><td>-</td><td>7.15</td><td></td></tr></table>

表 $2 \cdot  {2}^{1 - 3}$   

<table><tr><td>参 数</td><td>铌酸锂(L.N)</td><td></td></tr><tr><td>结构</td><td>钛铁矿型</td><td></td></tr><tr><td>晶 系</td><td>三方</td><td></td></tr><tr><td>点 群</td><td>C1v-3m</td><td></td></tr><tr><td>空间群</td><td>C 6/3V-R3C</td><td></td></tr><tr><td>晶格常数/10-10m</td><td>a=5.147c=13.856</td><td></td></tr><tr><td>ρ/(g/cm3)</td><td>4.648</td><td></td></tr><tr><td>熔 点/C</td><td>1253</td><td></td></tr><tr><td>折射率</td><td>n1=2.297n1=2.208(λ=0.6000μm)</td><td>(</td></tr></table>

<table><tr><td>钼酸锂(LT)</td><td>氧化碲(TeO2)</td><td>钼酸铅(PM)</td></tr><tr><td>钛铁矿型</td><td>金红石结构</td><td>-</td></tr><tr><td>三方</td><td>四方</td><td>四方</td></tr><tr><td>C63V-R2C</td><td>D4-h/mmm</td><td>C4h1/m</td></tr><tr><td>-</td><td>D14h=P(4/mm)</td><td>C6h-141/a</td></tr><tr><td>a=5.154</td><td>a=4.79</td><td>a=5.43</td></tr><tr><td>c=13.783</td><td>b=7.63</td><td>c=12.10</td></tr><tr><td>7.45</td><td>6.0</td><td>6.95</td></tr><tr><td>1650</td><td>733</td><td>1065</td></tr><tr><td>n0=2.176</td><td>n0=2.274</td><td>n0=2.483</td></tr><tr><td>n1=2.186</td><td>n1=2.430</td><td>n1=2.324</td></tr><tr><td>λ=0.6328μm)</td><td>(λ=0.5893μm)</td><td>(λ=0.5016μm)</td></tr></table>

# 2.1.2 声光优值 见表2-3。

表2-3  

<table><tr><td rowspan="2">材料</td><td colspan="3">声波</td><td colspan="3">光波</td><td colspan="3">声光优值</td></tr><tr><td>声模和传布方向</td><td>v/(10-5cm/s)</td><td>声衰减系数a/(dB/(cm·GHz2))</td><td>透光区/μm</td><td>偏振方向</td><td>折射率n</td><td>M1/(10-7cm2·s)/g)</td><td>M2/(10-18s4/g)</td><td>M3/(10-12cm·s2/g)</td></tr><tr><td>LiNbO3</td><td>L[100]</td><td>6.57</td><td>0.15</td><td>0.4~4.6</td><td>-</td><td>2.2</td><td>66.5</td><td>7.0</td><td>10.1</td></tr><tr><td>PbMoO4</td><td>L[001]</td><td>3.63</td><td>15</td><td>0.42~5.5</td><td>//</td><td>2.26</td><td>105</td><td>36.3</td><td>29.8</td></tr><tr><td rowspan="2">TeO2</td><td>L[001]</td><td>4.20</td><td>15</td><td>0.35~5.0</td><td>⊥</td><td>2.26</td><td>133</td><td>35.3</td><td>32.8</td></tr><tr><td>S[110]</td><td>0.62</td><td>17.9</td><td>0.35~5.0</td><td>任意</td><td>2.26</td><td>13.12</td><td>795</td><td>1272</td></tr><tr><td>Bi2GeO23</td><td>L[110]</td><td>3.42</td><td>4.8</td><td>0.45~7.5</td><td>任意</td><td>2.55</td><td>29.5</td><td>9.9</td><td>8.6</td></tr><tr><td>α-HIO3</td><td>L[110]</td><td>2.44</td><td>10</td><td>0.5~1.8</td><td>[100]</td><td>2.0</td><td>-</td><td>552</td><td>322</td></tr></table>

续表23   

<table><tr><td rowspan="2">材料</td><td colspan="3">声波</td><td colspan="3">光波</td><td colspan="3">声光优值</td></tr><tr><td>声模和传布方向</td><td>v/(10-5cm/s)</td><td>声衰减系数a(dB/(cm·GHz2))</td><td>透光区/m</td><td>偏振方向</td><td>折射率n</td><td>M1/((10-7cm2·s)′g)</td><td>M2/((10-3s)′g)</td><td>M3/((10-12cm·s)2/g)</td></tr><tr><td>HgCl2</td><td>L[110]</td><td>1.62</td><td>-</td><td>0.5~28</td><td>//</td><td>2.0</td><td>-</td><td>-</td><td>-</td></tr><tr><td>Tl3AsS4</td><td>L[110]</td><td>2.15</td><td>20</td><td>0.1~12</td><td>//</td><td>2.83</td><td>1040</td><td>800</td><td>480</td></tr><tr><td>Ge</td><td>L[111]</td><td>5.5</td><td>30</td><td>2~20</td><td>//</td><td>4.00</td><td>10200</td><td>840</td><td>1850</td></tr><tr><td>Te</td><td>L[100]</td><td>2.2</td><td>60.0</td><td>5~20</td><td>//</td><td>4.8</td><td>10200</td><td>4400</td><td>4640</td></tr></table>

注：L表示纵模，S表示剪切模，//表示平行于声传布方向，⊥表示垂直于声传布方向。  
① 测量波长除Ge，Te为 $10.6\mu \mathrm{m}$ 外，其余均为 $0.533\mu \mathrm{m}$ 。  
② 表示相对于熔融石英的优值。

# 2.2 力学性能 见表2-4。

表2-4  

<table><tr><td>参 数</td><td>YAG</td><td>BSO</td><td>BGO</td><td>LN</td><td>LT</td><td>\( {\mathrm{{TcO}}}_{2} \)</td><td>PM</td></tr><tr><td>硬度 (莫氏)</td><td>\( 8 \sim  {8.5} \)</td><td>4.5</td><td>4. \( ) \sim  {5.0} \)</td><td>5</td><td>5.5~6.0</td><td>-</td><td>3</td></tr></table>

注：牌号名称见表1-1。

2.3 耐环境性能 因含铅、碲、锗等有毒元素，成长时用提拉法需 $1.013\mathrm{MPa}$ 压力的惰性气体才能抑制或减少挥发，需用加压单晶炉提拉，用坩埚下降法生长，需使用密封坩埚。

生长后晶体，包括 $\mathrm{TeO_2}$ 和 $\mathrm{PbMoO_4}$ 化学稳定性好，均可在室温条件下存放5年，性能不变。但经抛光后表面会发生氧化，不宜放置太久（6个月以内）。

在 $-25\sim 100^{\circ}\mathrm{C}$ 之间其响应与温度无关。

2.4 工艺性能 $\mathrm{TeO}_2, \mathrm{PbMoO}_4$ 等晶体可以机械加工性，经一般晶体研磨、抛光加工成所需精确尺寸。

用坩埚下降法生长的 $\mathrm{TeO_2}$ 晶体具有可成形性，可按所需形状（圆柱形、菱形、板状、棒状）、尺寸和切向生长出加工余量尽量小的毛坯。

2.5 使用性能 基础声光器件有三种，他们分别为声光偏转器、声光调制器和可调声光滤波器（见表2-5）。对声光介质材料的要求是：（1）高的光透过率；（2）高的光损伤阈值；（3）易于机械加工；（4）化学稳定性好；（5）机械寿命长；（6）各种物理常数的温度系数小；（7）已有能获得高质量大晶体的生长技术。因此 $\mathrm{TeO_2}$ 、 $\mathrm{PbMoO_4}$ 是最理想的声光晶体介质材料。

表25  

<table><tr><td>声光器种类</td><td>声光偏转器</td><td>声光调制器</td><td>可调声光滤波器</td></tr><tr><td rowspan="7">声光介质要求</td><td>效率、驱动功率</td><td>效率、驱动功率</td><td>效率、驱动功率</td></tr><tr><td>光孔径</td><td>光孔径</td><td>光孔径/角孔径</td></tr><tr><td>频率带宽</td><td>调制带宽</td><td>光调谐范围</td></tr><tr><td>频率分辨率</td><td>中心频率</td><td>光谱分辨率</td></tr><tr><td>渡越时间</td><td>渡越时间</td><td>驱动频率范围</td></tr><tr><td>偏转容量/可分辨点数</td><td>调制速率/响应速度</td><td>旁瓣、带外抑制</td></tr><tr><td>互 调</td><td>衰减比例</td><td>寄生信号</td></tr></table>

表2-5  

<table><tr><td>声光器种类</td><td>声光偏转器</td><td>声光调制器</td><td>可调声光滤波器</td></tr><tr><td rowspan="3">声光介质要求</td><td>动态范围</td><td>线性度</td><td>动态范围</td></tr><tr><td>工作波长</td><td>动态范围</td><td>波长范围</td></tr><tr><td>光波长</td><td>光波长</td><td>光波长</td></tr></table>

$\mathrm{PbMoO_4}$ 的透明区为 $0.42 \sim 5.5\mu \mathrm{m}$ ，对紫外光稍有吸收，尤其当含有较多杂质而晶体发黄时更为严重； $\mathrm{TeO_2}$ 的透明区为 $0.35 \sim 5\mu \mathrm{m}$ ，在整个可见光范围内均透明。与玻璃材料相比，声光晶体材料的声吸收系数小，适用于高频声波（ $>100\mathrm{MHz}$ ）。

# 3 使用工艺

$\mathrm{TeO_2}$ 、 $\mathrm{PbMoO_4}$ 等晶体，经一般晶体研磨、抛光加工成所需精确尺寸。用坩埚下降法生长的 $\mathrm{TeO_2}$ 品体，可按所需形状（圆柱形、菱形、板状、棒状）、尺寸和切向生长出加工余量尽量小的毛坯。

采用提拉法或坩埚下降法生成的 $\mathrm{TeO_2}$ 、 $\mathrm{PtMoO_4}$ 晶体，按已定的切向制成声光调制器、声光偏转器、声光滤波器供使用。表2-6和表2-7为制成声光偏转器、声光调制器的性能指标。

表2-6  

<table><tr><td rowspan="2">性能</td><td colspan="6">声光偏转器型号</td></tr><tr><td>TD-600</td><td>TD 850</td><td>TD 1800</td><td>TD-2500</td><td>TDOR-5</td><td>TDOR 8</td></tr><tr><td>孔径/(mm×mm)</td><td>3×10</td><td>10×20</td><td>3×30</td><td>4×50</td><td>1.5×45</td><td>1.5×45</td></tr><tr><td>中心频率/MHz</td><td>600</td><td>850</td><td>1800</td><td>2500</td><td>5</td><td>8</td></tr><tr><td>带宽/MHz</td><td>40</td><td>50</td><td>40</td><td>25</td><td>50</td><td>60</td></tr><tr><td>效率/%</td><td>80</td><td>60</td><td>60</td><td>30</td><td>70</td><td>70</td></tr><tr><td>渡越时间/μs</td><td>15</td><td>17</td><td>46</td><td>100</td><td>70</td><td>70</td></tr><tr><td>分辨点数</td><td>600</td><td>850</td><td>1800</td><td>2500</td><td>3500</td><td>4200</td></tr><tr><td>声速/(m/s)</td><td>651</td><td>677</td><td>651</td><td>616</td><td>616</td><td>616</td></tr><tr><td>驱动功率/W</td><td>0.5</td><td>1~1.5</td><td>1~1.5</td><td>2</td><td>1</td><td>1</td></tr><tr><td>输入阻抗/Ω</td><td>50</td><td>50</td><td>50</td><td>50</td><td>50</td><td>50</td></tr><tr><td>光波长/nm</td><td>632.8</td><td>632.8</td><td>632.8</td><td>632.8</td><td>632.8</td><td>632.8</td></tr><tr><td>偏振状态</td><td>线偏振</td><td>线偏振</td><td>线偏振</td><td>有旋圆偏振</td><td>有旋圆偏振</td><td>有旋圆偏振</td></tr><tr><td>材料</td><td>TeO2</td><td>TeO2</td><td>TeO2</td><td>TeO2</td><td>TeO2</td><td>Te(O2)</td></tr></table>

表2-7[5]  

<table><tr><td rowspan="2">性能</td><td colspan="5">声光调制器型号</td></tr><tr><td>PM300</td><td>PM10</td><td>PM100</td><td>PM100</td><td>PM200</td></tr><tr><td>光波长/μm</td><td>0.633</td><td>0.633</td><td>0.488</td><td>1.5</td><td>0.633</td></tr><tr><td>中心频率/MHz</td><td>300</td><td>8</td><td>100</td><td>100</td><td>200</td></tr><tr><td>带宽/MHz</td><td>150</td><td>2</td><td>15</td><td>20</td><td>120</td></tr><tr><td>衍射效率/%</td><td>50</td><td>87</td><td>85</td><td>60~80</td><td>70</td></tr><tr><td>光孔径/mm</td><td>0.5</td><td>:</td><td>1</td><td>1</td><td>1</td></tr></table>

续表2-7   

<table><tr><td rowspan="2">性能</td><td colspan="5">声光调制器型号</td></tr><tr><td>PM3-10</td><td>PM50</td><td>PM100</td><td>PM100</td><td>PM200</td></tr><tr><td>驱动功率/W</td><td>0.5</td><td>1.7</td><td>0.7</td><td>1</td><td>0.5</td></tr><tr><td>透过率/%</td><td>95</td><td></td><td>84</td><td>95</td><td>95</td></tr><tr><td>消光比</td><td>1000:1</td><td>100:1</td><td>1000:1</td><td>1000:1</td><td>1000:1</td></tr><tr><td>输入阻抗/Ω</td><td>50</td><td></td><td>50</td><td>50</td><td>50</td></tr><tr><td>材料</td><td>PbMoO4</td><td>PbMoO4</td><td>PbMoO4</td><td>TeO4</td><td>PbMoO4</td></tr><tr><td>声速/(m/s)</td><td>3632</td><td>3642</td><td>3632</td><td>4200</td><td>3632</td></tr></table>

# 4 其他

4.1 包装抛光后晶体的抛光面应小心处理，严防划痕应用擦镜纸逐个保护，分割，并紧密放在干燥的纸盒内。纸盒应有防震措施。

4.2 运输 包装后的晶体在运输过程应注意严防冲击、雨淋、暴晒。  
4.3 贮存 应存放在无尘、干燥的专用架上。  
4.4 技术安全 声光晶体材料系无毒、无味、不燃固体材料，无特殊技术安全要求。

# 5 使用建议

推荐使用 $\mathrm{Te(O_2,PbMoO_4)}$ 晶体。

# 参考文献

1 师昌绪主编．材料大辞典．北京：化工出版社，1996.191,328,690,711,910, 1146  
2 师昌绪主编. 材料科学技术百科全书. 北京: 中国大百科全书出版社, 1995. 1146  
3 蒲芝芬, 葛增伟. 中国专利 CN 1005159B  
4 高希才、声光材料及其应用·功能材料, 1992, 23(3): 129~149  
5 中国科学院上海硅酸盐研究所. 声光晶体及器件研究. 1998

编写 潘振魁

审校 许炳活 戴永耀

# 蓝宝石晶体材料

# 1 概述

蓝宝石晶体, 是一种简单配位型氧化物晶体, 属六方晶系, 品型为 $\alpha-\mathrm{Al}_{2} \mathrm{O}_{3}$ 。本应为无色透明的, 但因在天然矿物形成过程中, 往往含有微量铁和钛杂质而呈蓝色, 故称蓝宝石晶体。由于蓝宝石具有极好的热导性、电绝缘性、透光性、化学稳定性以及耐高温、高强度、高硬度等一系列优良特性, 因而是一种重要的晶体。既可作为衬底基片, 生长的氮化镓膜具有可控制性、存贮性和记忆性; 又可制作声表面波器件, 其工作频率为一般声表面波器件的 4 倍以上; 还可制成高压钠灯用灯管, 比多晶透明氧化铝管寿命延长一倍以上, 亮度大于 $100 \mathrm{lm} / \mathrm{W}$ 。

# 1.1 牌号及名称

1.2 基本组成 三氧化二铝，又称氧化铝 $\mathrm{(Al_2O_3)}$

# 1.3 材料的技术标准

1.4 使用工艺说明书 人工生长蓝宝石晶体，主要有火焰法、导模法(EFG)、提拉法(CZ)、热交换法(HEM)以及导向温梯法(TGT)等[1-3]。  
1.5 供应状态 可提供晶体尺寸 $\leqslant \phi 120\mathrm{mm} \times 80\mathrm{mm}$ 的不同规格的片状和棒状晶体。  
1.6 应用概况 可用作红外透过窗口，在微电子技术中作半导体硅的外延基片，作发光半导体氮化镓的外延衬底材料，制作声表面波器件。在民用工业中主要用于仪表轴承以及某些精密机械的耐磨部件、高压钠灯灯管、行波管夹持杆。  
1.7 研制及生产单位 中国科学院上海光学精密机械研究所研制并生产。

# 2 性能

2.1 物理及化学性能 蓝宝石晶体的物理性能见表2-1。

表2-1  

<table><tr><td>外观</td><td>无色透明</td><td>200 C</td><td>24.99</td></tr><tr><td>晶系</td><td>六方</td><td>300 C</td><td>26.45</td></tr><tr><td>熔点/C</td><td>2050</td><td>400 C</td><td>27.51</td></tr><tr><td>沸点/C</td><td>3500</td><td>600 C</td><td>29.02</td></tr><tr><td>最高使用温度/C</td><td>1900</td><td>800 C</td><td>30.2</td></tr><tr><td>a1/10-6C-1</td><td></td><td>1000 C</td><td>31.24</td></tr><tr><td>平行C轴(25℃)</td><td>5.3</td><td>1200 C</td><td>32.20</td></tr><tr><td>垂直C轴(25℃)</td><td>4.6</td><td>1500 C</td><td>33.53</td></tr><tr><td>λ(25℃)/(W/(m·K))</td><td>360.06</td><td>蒸气压/Pa</td><td></td></tr><tr><td>生成热/(MJ/mol)</td><td>1.42</td><td>2350 C</td><td>799.93</td></tr><tr><td>c/(J/(kg·C))</td><td></td><td>2410 C</td><td>2399.8</td></tr><tr><td>0℃</td><td>17.65</td><td>2490 C</td><td>2933.08</td></tr><tr><td>100℃</td><td>22.53</td><td>2547 C</td><td>6666.10</td></tr></table>

续表 2-1  

<table><tr><td>2580℃</td><td>7066.07</td><td>垂直于C轴</td><td>3×10-3</td></tr><tr><td>介电强度(60Hz)/(kV/mm)</td><td>4.8×10-3</td><td>光透过率/%</td><td>&gt;95</td></tr><tr><td>ρ(25℃)/(Ω·cm)</td><td>1×1011</td><td>红外透过率(3~5μm)/%</td><td>85</td></tr><tr><td>介电常数(1000Hz,25℃)</td><td></td><td>折射率(λ=0.5893μm)</td><td></td></tr><tr><td>平行于C轴</td><td>11.5</td><td>平行于C轴</td><td>1.768</td></tr><tr><td>垂直于C轴</td><td>9.3</td><td>垂直于C轴</td><td>1.760</td></tr><tr><td>介质损耗角正切tanδ(25℃,10&quot;Hz)</td><td></td><td>发射率(880℃,2.6~3.7μm)/%</td><td>&lt;0.02</td></tr><tr><td>平行于C轴</td><td>8.6×10-3</td><td>-</td><td>--</td></tr></table>

# 2.2 力学性能 蓝宝石的力学性能见表22。

表2-2  

<table><tr><td>σb/MPa</td><td>2500</td><td>E/GPa</td><td>475</td></tr><tr><td>σbc/MPa</td><td>3150</td><td>μ</td><td>0.15</td></tr></table>

2.3 耐环境性能 蓝宝石具有良好的抗辐照能力。在 $195\mathrm{C}$ 以 $7.17\mathrm{C} / (\mathrm{kg}\cdot \mathrm{s})$ 的 $\gamma$ 射线辐照 $60\mathrm{min}$ 后，无可见着色。经 $0.717\mathrm{C} / (\mathrm{kg}\cdot \mathrm{s})$ 辐照后，高于 $2.5\mu \mathrm{m}$ 的透过率无变化。

蓝宝石的化学性能非常稳定，一般不溶于水和不受酸、碱腐蚀，只有在高温下（300C）可为氢氟酸(HF)、磷酸 $(\mathrm{H}_3\mathrm{PO}_4)$ 和熔融的氢氧化钾(KOH)所侵蚀。

2.4 工艺性能 蓝宝石具有可加工性，包括定向、切割、研磨和抛光工序，而且还具有成形性，利用导模法可以直接从熔体中控制具有各种截面形状的蓝宝石晶体。

此外，蓝宝石晶体还具有可熔封性，与几种特殊的玻璃具有较接近的热膨胀系数，因而可熔封在一起。

2.5 使用性能 可在 $1900\mathrm{C}$ 温度下使用，但在氢氟酸、磷酸以及熔融的氢氧化钾条件下只能在 $300\mathrm{C}$ 以下使用。

# 3 使用工艺

3.1 蓝宝石与特殊玻璃的熔封件具有很好的润湿性和高真空密封性, 静态真空度不低于 $10^{-15}\mathrm{Pa}$ , 无漏气和慢漏现象发生; 且在 $100 \sim 196\mathrm{C}$ 的高低温多次冲击而不炸裂。  
3.2 用异质外延技术生长的SOS微电子电路具有高速度、低功耗和抗辐照等优点，在卫星、宇宙飞船、航天飞机中有特别重要的应用。  
3.3 在蓝宝石衬底基片上生长的氮化镓膜具有发蓝光时亮度高, 效率高特性外, 还具可控制性、存贮性和记忆性好等多功能特点[3]。  
3.4 制成的高压钠灯亮度高，使用寿命长，与多晶透明氧化铝制成的高压钠灯相比，亮度大于 $100\mathrm{lm} / \mathrm{W}$ ，寿命延长一倍，并且功耗低。

# 4 其他

4.1包装对成品的加工面进行保护，紧密地放在干燥、紧固、防震的盒子内。  
4.2 运输   
4.3 贮存 对于表面要求较高的蓝宝石晶体，应存放在无尘、干燥专用架上。  
4.4 技术安全 蓝宝石晶体系无毒、无味、不燃的固体材料，无特殊技术安全要求。

# 5 使用建议

推荐。

# 参考文献

1 崔风柱等．硅酸盐学报，1980，8（2）： $109\sim 113$   
2 周永宗等. 优质蓝宝石单晶的试例. 导向温梯法生长优质蓝宝石单晶. 人工晶体, 1981(3):7~10  
3 H. E. Labelle, Jr. et al. Growth of Controlled Profile Crystals from the melt: Part II -edge-defined, film-fed Growth (EFG). Mat. Res. Bull., 1971, (6): 581   
4 钦征骑主编．新型陶瓷材料手册．南京：江苏科学技术出版社，1996.527

编写 徐军

审校 潘振魁 戴永耀

# 压电陶瓷材料

# 1 概述

具有压电效应的功能陶瓷称之压电陶瓷，是经过直流、高电场极化处理过的铁电陶瓷。其特点是由应力诱导出电极化（或电场），或者由电场诱导出应力（或应变），前者称之正压电效应，后者称为逆压电效应。压电陶瓷主要用于制造换能器和驱动器。

钙钛矿结构的钛酸钡 $\left(\mathrm{BaTiO}_{3}\right)$ 陶瓷是第一个进入实用的压电陶瓷（用于制造拾音器等电声器件和超声换能器件）。三方-四方相界附近的锆钛酸铅二元压电陶瓷 $\left(\mathrm{Pb}(\mathrm{Zr}_{1-x}\mathrm{Ti}_x)\mathrm{O}_3\right)$ ，简称PZT)的压电常数是 $\mathrm{BaTiO}_{3}$ 的两倍；其后，有掺杂的改性PZT及其与不同的钙钛矿化合物组成的多元系统以及不含铅的压电陶瓷。在这四类压电陶瓷中PZT压电陶瓷仍是品种最多，产量最大的一类。三元系压电陶瓷具有可在更宽广的范围内调整组成和性能的优点，有利于制备高性能压电陶瓷材料。

1.1 牌号及名称 PZT-4, PZT-4D, PZT-8, PZT5A, 5B, 5J, 5H, 5X 压电陶瓷。相应的国外牌号见表1-1。

表1-1  

<table><tr><td>公司名称</td><td>生产压电陶瓷型号</td></tr><tr><td>日本松下电器公司</td><td>PCM-5A,PCM-52,PCM-33</td></tr><tr><td>美国维尼特隆(Vernitron)公司</td><td>PZT-4,PZT-5A,5B,PZT-5H,PZT-8</td></tr><tr><td>英国(Unilator)技术陶瓷公司</td><td>PC3,PC4A,PC5,PC5H</td></tr><tr><td>丹麦HF公司</td><td>PZ11,PZ25,PZ45</td></tr></table>

1.2 基本组成 常用的有 $\mathrm{PbTiO_3}$ 、 $\mathrm{BaTiO_3}$ 、PZT（ $\mathrm{Pb(Ti_{1 - x}Zr_x)O_3}$ ）以及在PZT二元系基础上添加第二组元化合物组成的三元系压电陶瓷。一般第三组元化合物大都是A(B'B")O3型复合钙钛矿型

化合物。一般组成为 $\mathrm{Pb(B_1^{2+},B_2^{3+})}$ 、 $\mathrm{Pb(B_1^{3+},B_2^{4-})O_4}$ 、 $\mathrm{Pb(B_2^{4+},B_3^{5+})O_3}$ 等。例如， $\mathrm{Pb(Mg_{1+}Nb_{2+})_xZr_yTi_xO_3}$ (PCM, 铌镁锆钛酸铅)、 $\mathrm{Pb(Zn_{1+}Nb)}$ 、 $\mathrm{Zr_xTi}$ （锐锌锆钛酸铅）等。

1.3 材料的技术标准 GB/T 3388 1982《压电陶瓷材料型号命名方法》。

1.4 使用工艺说明书 生产工艺过程一设包括配料 $\rightarrow$ 混料 $\rightarrow$ 预烧 $\rightarrow$ 过筛 $\rightarrow$ 气流粉碎或球磨粉碎 $\rightarrow$ 成型 $\rightarrow$ 排粘结剂 $\rightarrow$ 烧成 $\rightarrow$ 极化 $\rightarrow$ 性能测试。

压电陶瓷材料最常用的原材料为 $\mathrm{PbO},\mathrm{Zr(O)}_2,\mathrm{TiO}_2,\mathrm{SrO},\mathrm{MgO}$ 等，按化学组成式配料。球磨混料后，经 $650\sim 900^{\circ}C$ 预烧合成，磨细后过筛成型，在 $1100\sim 1300^{\circ}C$ 烧成。经高压极化，即获得压电陶瓷。大多数压电陶瓷的极化条件为：极化温度 $100\sim 150^{\circ}C$ ，极化电场 $2.5\sim 4.5\mathrm{kV / mm}$ ，极化时间为 $10\sim 20\mathrm{min}$ 。

1.5 供应状态 压电陶瓷品种繁多，主要以元器件方式供应；

（1） $10\sim 120\mathrm{kHz}$ 低频陶瓷滤波器；  
（2） $4\sim 10.7\mathrm{MHz}$ 高频陶瓷滤波器：  
（3）超小型 $465\mathrm{kHz}$ 滤波器；  
（4）水声、超声、电声用各种陶瓷换能器：  
（5）引燃引爆用压电陶瓷元件；  
（6）压电陶瓷蜂鸣器；  
（7）压电谐振器；压电变压器；  
（8）压电涡流流量计、传感器用换片；  
（9）6.5MHz滤波器、鉴频器和陷波器。

1.6 应用情况 压电陶瓷的应用大致可分为压电振子、换能器、高压发生及压电驱动器四方面（见表1-2）。

表1-2  

<table><tr><td>分 类</td><td>使 用 实 例</td></tr><tr><td>压电振子</td><td>振荡器、滤波器、延迟装置、压电变压器、蜂鸣器</td></tr><tr><td>压电换能器</td><td>水声换能器声纳、探伤仪、航空吊放声纳、超声探伤仪、超声厚度计、超声清洗机、医用超声换能器、电声换能器等</td></tr><tr><td>压电驱动器</td><td>微形定位器(用于精加工)、超声马达等</td></tr><tr><td>高压发生</td><td>引燃、引爆、高压电源等</td></tr></table>

1.7 研制及生产单位 中科院上海硅酸盐所研制并生产。

1.8 鉴定级别及日期

（1）LNN-2铌酸钠锂压电陶瓷于1983年通过中国科学院鉴定；  
（2）PZT(Nb-1)相变铁电陶瓷及爆电换能器于1986年通过中国科学院鉴定；  
(3) NBS 压电陶瓷材料及 GLY-1、GLY-2 型线陈式聚焦换能器于 1982 年通过中国科学院鉴定；  
（4）青铜型LBNN-15铌酸铅钡钠压电陶瓷于1985年通过中国科学院鉴定。

# 2 性能

2.1 物理及化学性能

2.1.1 常用压电陶瓷的主要性能列于表2-1。  
2.1.2 日本、美国、英国及丹麦公司生产压电陶瓷的性能列于表2-2和表2-3。  
2.1.3 某些常用PZT陶瓷及弛豫铁电体的介电、压电性能见表2-4。  
2.1.4 中国科学院上海硅酸盐研究所研制的压电陶瓷见表2-5。

表2-1  

<table><tr><td>材料</td><td>Tc/℃</td></tr><tr><td>BaTiO3(BT)</td><td>≈120</td></tr><tr><td>PbTiO3(PT)</td><td>460~520</td></tr><tr><td>PbTiO3-PbZrO3</td><td>180~350</td></tr><tr><td>Pb(Mg1.3Nb2.3)O2-PbTiO3PbZrO3(PCM)</td><td>170</td></tr><tr><td>Pb(Co1.1Nb7.1)O1-PbTiO3PbZrO3(SPM)</td><td>220~320</td></tr><tr><td>Na2K2NbO3(NKN)</td><td>420</td></tr><tr><td>热压烧结(普通烧结)</td><td>420</td></tr><tr><td>Ph2Ba0.4Nb2O3</td><td>260</td></tr><tr><td>PbBi2Nb2O9(PBN)</td><td>580</td></tr><tr><td>PbNb2O6(PN)</td><td>570</td></tr></table>

<table><tr><td colspan="2">耦合系数/%</td><td rowspan="2">相对介电常数\( \epsilon_{34}^{1}/\epsilon_{0} \)</td><td rowspan="2">介质损耗/%</td><td colspan="2">频率参数/(Hz·m)</td></tr><tr><td>\( K_{P} \)</td><td>\( K_{L} \)</td><td>\( Fr_{31} \cdot 1 \)</td><td>\( Fr_{31} \cdot 1 \)</td></tr><tr><td>36</td><td>21</td><td>1700</td><td>1.0</td><td>2200</td><td>2520</td></tr><tr><td>7~9.6</td><td>4.2~6</td><td>~150</td><td>0.8~1.1</td><td>2200</td><td>2000</td></tr><tr><td>25~65</td><td>15~39</td><td>460~3400</td><td>0.2~2.0</td><td>1400~1900</td><td>1800~2200</td></tr><tr><td>30~76</td><td>22~43</td><td>550~9000</td><td>0.2~2.5</td><td>-</td><td>-</td></tr><tr><td>24~64</td><td>14~39</td><td>350~3900</td><td>-</td><td>-</td><td>-</td></tr><tr><td>46</td><td>27</td><td>496</td><td>1.4</td><td>2570</td><td>-</td></tr><tr><td>34</td><td>22</td><td>230</td><td>-</td><td>-</td><td>-</td></tr><tr><td>38</td><td>22</td><td>1500</td><td>1.0</td><td>1915</td><td></td></tr><tr><td>1.4</td><td>0.8</td><td>127</td><td>1.5</td><td>2020(Np)</td><td>2450(Np)</td></tr><tr><td>7</td><td>4.5</td><td>225</td><td>&lt;1.6</td><td>-</td><td>-</td></tr></table>

<table><tr><td rowspan="2">材 料</td><td colspan="2">压电常数/ (1-1/C/N)</td><td colspan="2">压电常数/ (10-3V·m/N)</td><td colspan="2">弹性柔顺系数/ (10-12m2/N)</td><td rowspan="2">机械因素 Qm</td></tr><tr><td>d11</td><td>d91</td><td>g33</td><td>g31</td><td>SF33</td><td>ST11</td></tr><tr><td>BaTiO3(BT)</td><td>190</td><td>-78</td><td>12.6</td><td>-5.2</td><td>9.5</td><td>9.1</td><td>300</td></tr><tr><td>PbTiO3(PT)</td><td>45~56</td><td>1.2~6.8</td><td>33</td><td>-3.2~ -4.2</td><td>9.6</td><td>7.8</td><td>500~1300</td></tr><tr><td>PbTiO4-PbZrO3</td><td>71~590</td><td>27~ -274</td><td>17~40</td><td>-5.2~ -16</td><td>9~20</td><td>9~16.5</td><td>65~1300</td></tr><tr><td>Pb(Mg1.3Nb2.3)O2-PbTiO3PbZrO3(PCM)</td><td>150~650</td><td>79~ -320</td><td>~30</td><td>-6.5~ -12.6</td><td>-</td><td>6.3~15.9</td><td>43~2050</td></tr><tr><td>Pb(Co1.3Nb2.3)O3-PbTiO3PbZrO3(SPM)</td><td>-</td><td>-</td><td>-</td><td>-</td><td>-</td><td></td><td>55~2250</td></tr><tr><td>Na0.5K0.5NbO3(NKN)</td><td>127</td><td>-51</td><td>43</td><td>-13.1</td><td>10.1</td><td>8.2</td><td>240</td></tr><tr><td>热压烧结(普通烧结)</td><td>~80</td><td>-32</td><td>31.5</td><td>-12.6</td><td>-</td><td></td><td>130</td></tr><tr><td>Pb0.5Ba0.4Nb2O3</td><td>220</td><td>-90</td><td>16.6</td><td>-6.8</td><td>-</td><td>11.5</td><td>250</td></tr><tr><td>PbBi2Nb2O9(PBN)</td><td></td><td>-0.9</td><td>-</td><td>-0.8</td><td>-</td><td>-</td><td>-</td></tr><tr><td>PbNb2O8(PN)</td><td>85</td><td>~ -9</td><td>42.5</td><td>~ -4.5</td><td>25.4</td><td>-</td><td>11</td></tr></table>

表2-2[1]
