Repository: C-zj02/CFD-claw

<div align="center">

**English** | [中文](#中文版) | [Français](README_FR.md) | [Русский](README_RU.md) | [हिन्दी](README_HI.md) | [العربية](README_AR.md) | [Português](README_PT.md)

# 🚀 Claude Code Python

**A Complete Python Reimplementation Based on Real Claude Code Source**

*From TypeScript Source → Rebuilt in Python with ❤️*

***
**🔥 Active Development • New Features Weekly 🔥**

</div>

***

## 🎯 What is This?

**Clawd Code** is a **complete Python rewrite** of Claude Code, based on the **real TypeScript source code**.

File: RAG-data/中国航空材料手册(第2版) 第7卷 塑料 透明材料 绝缘材料001-200.pdf-3058ca35-b520-427a-a019-329148c5ef05.md (part 1 of 9)
# 中国航空材料手册

# CHINA AERONAUTICAL MATERIALS HANDBOOK

（第2版）

《中国航空材料手册》编辑委员会编

第7卷 塑料 透明材料 绝缘材料

# 中国航空材料手册

# CHINA AERONAUTICAL MATERIALS HANDBOOK

# 第7卷

# 塑料 透明材料 绝缘材料

# 第2版

《中国航空材料手册》编辑委员会编

中国标准出版社

# 内容提要

《中国航空材料手册》（第2版）是我国航空材料领域的一套大型工具书，共10卷，约1100万字。本书是其中一卷，包括塑料、透明材料和绝缘材料三篇。本书具有牌号齐全、内容详细的特点。每个牌号都翔实地介绍了材料的化学、物理及力学性能，并给出了详细数据。本书是从事航空航天设计及材料研究的工程技术人员的重要技术资料。

# 图书在版编目（CIP）数据

中国航空材料手册.第7卷：塑料 透明材料 绝缘材料/《中国航空材料手册》编辑委员会编.-2版.-北京：中国标准出版社，2001

ISBN 7-5066-2516-4

I.中… I.中…Ⅲ. $①$ 航空材料-技术手册

$②$ 塑料一技术手册 $③$ 绝缘材料一技术手册

N.V25-62

中国版本图书馆CIP数据核字（2001）第055926号

中国标准出版社出版

北京复兴门外三里河北街16号

邮政编码：100045

电话：68523946 68517548

中国标准出版社秦皇岛印刷厂印刷

新华书店北京发行所发行 各地新华书店经售

￥

开本 $880\times 1230$ 1/16 印张 $32\%$ 字数980千字

2002年6月第2版 2002年6月第1次印刷

￥

印数1-1500 定价96.00元

网址 www.bzcms.com

版权专有 侵权必究

举报电话：（010）68533533

图片摘要：该图片与光展航空工举报电话：（010）68533533 版权专有 侵权必究 网址 www.bzcms.com 印数1 1500 定价96.00元这部分内容相关。
![](images/8ff9a6594bd2d035e8bbc826dae5dfd8ec98b4cea9be0634e5b0da12d0b9b1d6.jpg)

图片摘要：该图片与光展航空工；華， 材科先 行这部分内容相关。
![](images/6b5e029cfd1df5fba90675a36c6803db15c05cd73da863266e16df5dabdea403.jpg)

图片摘要：该图片与光展航空工；華， 材科先 行这部分内容相关。
![](images/73fe66f5a6146543a38442a6c571581f3ee3b231f457acd6b1b4e3ba9c449a6e.jpg)

图片摘要：该图片与光展航空工；華， 材科先 行这部分内容相关。
![](images/68a672fe9ec4b08a9b75e094ae28d7807443ac1d722abfc93a770adaa0eedb8a.jpg)

# 光展航空工

華， 材科先 行

品東

一

宋健

新料

发展高科技

# 表材料科学

# 航 2

其文祥

# 发展材料工程

# 振航空业

# 刘 3 傅

二00年月

登材料科学高峰

加速航空工业发展

张彦仲

二年七月十日

# 顾问委员会

主任委员 师昌绪

委 员 王淀佐 关桥 刘大响 刘多朴

（按姓氏笔画排序） 李恒德 周廉 高镇同 张立同

顾诵芬 墓恒志 曹春晓

# 总编辑委员会

主任委员 颜鸣皋

常务副主任委员 刘伯操 李金桂

副主任委员 吴世平 华俊 徐炳仑 李成功

曾凡昌 吴学仁 周利珊 黄炳印

刘国普

委员马济民 史伟琪刘颖 刘静安

（按姓氏笔画排序） 仲增墉 曲选辉 李志广 肖为国

汪武祥 余应梅 邹小英 陈荣章

陈润斋 郑瑞琪 赵进 赵广文

赵振业 张凤翻 张茂松 张绍维

张洪雁 姚俊臣 骆兴正 费洪柱

章怡宁 高莹 冠开昌 曹寿德

韩雅芳 谢永琴 戴圣龙 戴永耀

常务编辑 赵进朱之

# 第2版荐言

材料科学与工程是现代科学技术的重要领域，航空材料则对于材料科学与工程中最富有挑战性的研究前沿，是决定航空产业技术水平和发展的关键因素之一。

航空产品设计和制造技术的先进性在很大程度上取决于航空材料的水平，因此，航空材料是发展航空工业技术的物质基础和先导。从近百年的航空技术发展史中可以清楚地看出，新型高性能飞机、发动机和机载设备对材料提出越来越高的要求，推着航空材料一代一代地更迭。同时，各种高性能材料的相继出现及相关热工艺、测试技术的进步，又引发了新的设计思想、设计方案并使其变为现实。如此，相互促进发展，构成了一部绚丽多彩的航空技术发展史。

为适应我国航空工业自行设计、研制航空产品的需要，在中国航空工业部的领导下，于1988年编写出版了《中国航空材料手册》第1版。它出版发行迄今已有十几年了，“七五”至“九二”期间我国航空技术与航空材料技术有了迅猛的发展，在航空材料领域取得了一批重要成果，达到了一个新的水平。

20世纪80年代以来，疲劳耐久性，特别是损伤容限设计与新的设计思想和设计方法引入我国飞机、发动机的设计规范，与此同时，为进行结构设计开展了大量的航空材料性能与测试技术的研究，取得了一批非常宝贵的结构材料的静力、疲劳、裂纹、扩展、断裂、蠕变、腐蚀及热暴露等性能参数。

以高新技术与多学科交》为特征的航空材料技术，为满足的空产品的设计、制造、使用和维护提出的更新、更高的要求，在第1版《中国航空材料手册》，的基础上进行了补充、完善、提高，篇与出版体现我国航空材料最新研究应用成果和水平的第2版《中航航空材料手册》。

第2版《中国航空材料手册》是一部集先进性、综合性、可靠性与实用性于一体的大型工具书，分10卷21篇，共收入2188个材料牌号，其中新增材料牌号595个，较第1版《手册》增幅达 $25\%$ 。这是国家投入巨大的人力和财力，是航空工业系统和材料工业部门、中国科学院及有关高等院校的材料科技工作者几十年潜心研究的结晶，是我国飞机、发动机和机载设备设计师、制造工程师几十年来进行精心选材和应用的结果，也是高新技术研究发展的重要成果。

本《手册》的先进性是指它收录了我国几十年来研究成功的各种新型航空材料，如超高强度结构钢、新型不锈钢、铝合金、钛合金、变形高温合金、铸造高温合金（含定向凝固和单晶合金）、粉末合金、先进复合材料、高性能聚合物材料，以及某些带有发展方向性的和应用前景的新型功能材料，如形状记忆合金、非晶态软磁合金、超导材料等。

本《手册》的综合性是指它不仅包括了飞机机体、发动机、机载设备等所用的新材料，还包括了高性能的金属材料、有机和无机非金属材料；既有结构材料，又有功能材料，既有材料的物理、化学性能数据，又有材料和零部件的热、冷加工的工艺性能数据，可使读者获得对每项材料有比较全面、完整的了解。本《手册》还新增了镀覆层与防锈材料篇。

本《手册》的可靠性是指它给出的材料性能数据真实、可靠，是经过严格处理与核实的。其中多数取之于有关科研、生产、使用、维护单位的经过实践检验的数据。对一些重要的结构材料给出了平均值、标准差、变异系数、子样数和设计许用值，对某些关键结构材料还给出了A基值、B基值。

本《手册》的实用性是指按材料牌号给出了技术标准、品种规格、供应状态、应用概况和生产、使用中应注意的事项等，对合理选用材料富有参考价值。它的实用性还体现在本《手册》不仅可供航空产品设计与研制人员使用，还可供从事科研、生产、维修人员使用。对航天、兵器、船舶、汽车、仪器仪表、机械制造，以及冶金、化工、石油、建材、轻工、纺织等部门的工程技术人员也有重要参考价值，还可供有关高等院校的广大师生在教学中参考。

第2版《手册》的编撰工作，是在中国人民解放军总装备部、国防科学技术工业委员会、中国航空工业第一集团公司和第二集团公司的领导下进行的，得到了航空工业系统和有关材料工业部门厂所、院校及中国科学院有关院所的大力支持，在此表示诚挚的谢意。

由于材料科学正处在蓬勃发展之中，加之编者的水平所限，不足之处在所难免，恳切期望广大读者予以批评指正。

编者

2001年6月

# 第1版序言

材料是现代科学技术发展和国民经济建设的重要支柱。航空材料已成为材料科学中富有开拓性的一个独立分支，是航空工业现代化的物质基础，是航空工业发展速度的决定性因素之一。

航空材料集中了材料科学的精华，反映着一个国家科学技术和基础工业的综合水平，并推动整个材料科学与工业的发展，给航空产品不断改进、更新、优质和稳定生产的可靠保证

航空材料与航空产品设计和制造的关系十分密切、新型高性能飞机和发动机的设计和制造，对材料的要求越来越高，从而推动着航空材料的发展。同时，各种新型材料的出现和工艺、测试技术的进步，又促进了新的设计方案的实现和制造技术的变革。例如，根据发动机原理，只有在增压比和涡轮前温度相匹配提高的条件下，才能获得发动机的最大单位推力，以达到提高推力和降低燃油消耗的目的。这一事实促进高温合金不断发展及钛合金的扩大应用。最终导致定向凝固及单晶合金叶片、粉末冶金涡轮盘及性能更好的钛合金等新材料、新工艺的诞生，从而为高推重比发动机的研制成功奠定了基础。

减轻结构重量对于航空产品具有特殊的意义，既可增加飞机运载能力，提高机动性能，加大航程，又可减少燃油或推进剂的消耗。比强度 $(\sigma_{\mathrm{b}} / \rho)$ 和比刚度 $(E / \rho)$ 是衡量航空结构材料力学性能的一种重要指标。高强度铝合金、钛合金、铝锂合金以及先进复合材料在飞机上的应用，对减轻结构重量，提高性能具有明显效果。复合材料将更多地应用于飞机次受力构件，并逐步扩大应用到承力构件上，尚需要继续研究解决许多新课题。透明材料及工艺研究将为崭新的圆弧风挡座舱结构提供可靠的依据。高性能的新型燃料及润滑材料的开发，从另一角度显著提高飞机的效率

航空零、部件的设计已逐步推行“损伤容限设计准则”，要求

提供断裂韧性、裂纹扩展速率以及模拟使用条件下的疲劳与断裂等数据，

长期以来，我国一直沿用苏联的《航空材料手册》，早已不能满足上述各项要求。它们适应航空工业发展的形势。这给设计、生产、使用和维护带来不少困难，迫切需要一部完整的系统、完整的我国自己的航空材料手册。因此，编写本手册就成为航空工业发展的当务之急。

31多年来，随着航空工业的发展，航空材料研究和生产的进展也是很快的。在民用科学院和各材料工业部门所属研究院、所、工厂、高等院校等广大科研工作者的共同努力下，航空材料逐步实现了国产化、系列化，目前已基本上满足了各种型号飞机及其他航空器材料的要求，达到了航空材料基本立足于国内的目的，走出了一条自力更生发展航空材料的道路。在长期研究、生产、使用过程中，积累了丰富的经验和大量的珍贵数据，为编写《中国航空材料手册》，打下了坚实的基础。

在航空工业部的领导下，《手册》的编写工作得到了中国科学院、冶金工业部、中科院总公司、化学工业部、石油化工总公司、轻工业部、纺织工业部、建筑材料工业局等所属研究院、所、工厂、高等院校等单位的大力支持。参加编辑委员会工作或承担编写任务有各方面经验丰富的专家，提供数据、资料的单位达300多个，参加人员共有11000人。《手册》中选录了1789个牌号的材料，其中金属材料713个，非金属材料1076个。20篇，是一部大型的、综合性的实用工具书。它的编成和出版是全国各材料工业部工作的结果，是航空材料系统广大科技人员和工人多年辛勤劳动的结晶。

本《手册》有以下几个特点：

1. 先进性《手册》选录了近年来我国研制的钛合金、先进复合材料、定向凝固和单晶合金、粉末冶金等新型材料，以及某些带有发展方向的、有一定研究成果的新材料，如形记忆合金、非晶态软磁合金、超导电材料等。列入了各科研、生产和使用单位近年来测定的各种持久、蠕变、疲劳断裂、应力腐蚀以及接近使用条件的各种模拟试验性能的大量数据。在一定程度上反映了我国航空材料研究的成就和已达到的水平。

《手册》的编写格式统一，采用数字编码，便于计算机存贮与检索。

2. 综合性 包括了金属材料、有机和无机非金属材料，既有结构材料，又有功能材料；既有物理、化学、力学性能数据，又有工艺、组织结构方面的参数和扼要描述。

3. 可靠性 所选录的数据大部分是有关科研、生产、使用单位测定和提供的，并且为过严格处理和核算。重要结构材料的拉伸强度性能还提供了A、B基值，为设计提供了可用值。

4. 实用性 按材料牌号给出了技术标准、品种规格、供应状态、应用概况和生产、使用中应注意的事项等，是一部带有标准性质的实用工具书。它不仅可供航空产品设计、制造、还可供有关科研、生产和维修人员使用，并对汽车、燃气轮机、船舶、机械、仪表制造业、以及石油、化工、轻工、建材、纺织各有关部门也有重要的参考价值。

编写如此重要和内容广泛的《中国航空材料手册》还是第一次，缺乏经验，难免会出现不足之处，诚请各界广大读者批评指正，以期在增刊和再版时使它更完善，更富有文学价值。

《手册》在编写过程中，承蒙各有关单位的支持，积极提供研究报告、准确的数据、曲线、图表、资料等，在此谨向各有关单位和个人表示深切的谢意。

# 描写说明

《中国航空材料手册（第2版）分10卷21篇，包括结构钢、不锈钢；变形高温合金、铸造高温合金；铝合金、镁合金；钛合金、铜合金；粉末冶金材料、精密合金与功能材料；复合材料、胶粘剂；塑料、透明材料、绝缘材料；橡胶、密封剂；涂料、镀覆层与防锈材料；燃料与润滑材料、纺织材料。其中15个牌号，1100多万字，含大量数据、图表、曲线。《手册》中的数据经过严格处理，对于某些重要材料，除了提供指标值和典型数据外，还提供了A-B基值。

# 1 取材原则

纳入（手册）材料的条件是：

（1）已通过鉴定并已在航空上正式使用的材料：  
（2）虽未鉴定（非技术原因）但已在航空上正式使用的材料；  
（3）已通过鉴定，正在或准备在航空上推广应用的材料；  
（4）航空用关键材料.数据齐全，相近牌号在国外已有成熟使用经验的材料：  
（5）新研制的带方向性的材料，数据齐全，正在或准备在航空上试用的材料；  
（6）使用中已暴露出严重问题或已有明文规定停用或限用的材料编入《手册》。

# 2 使用建议

为了合理选用材料，《手册》中给出了每个材料牌号的使用建议，其中“推荐”指综合性能好、有推广使用价值的先进材料；“选用”指在航空产品中已经使用，能满足设计要求的定型材料；“限用”指由于资源、性能等原因只限于某些原有产品，不能用于新设计的航空产品的材料。《手册》同时还给出了使用条件或范围的规定。

# 3 编写格式

《手册》中大部分材料以一个牌号为一个独立编写单元；塑料、橡胶、绝缘材料、涂料、镀覆层与防锈材料及纺织材料，也有以一类材料为一独

编号单元的，每个独立编写单元分章、条、款、项进行叙述。

为便于各牌号的材料的技术要求及有关数据进行交流，应用和计算机管理，各牌号的内容采用统一的标题序号编排格式。

金属材料包括结构钢、不锈钢、变形高温合金、铸造高温合金、铝合金、镁合金、钛合金、铜合金、粉末冶金材料、精密合金与功能材料。

《手册中金属材料各牌号的编排格式如下：

# 1 概述

i.1 材料牌号

1.5 热处理制度

i.2 相近牌号

1.6 品种规格与供应状态

1.3 材料的技术标准

1.7 熔炼与铸造工艺

化学成分

1.8 应用概况与特殊要求

# 2 物理及化学性能

2.1 热性能

2.4 磁性能

3.2 密度

2.5 化学性能

2.3 电性能

# 3 力学性能

3.1 技术标准规定的性能

3.4 疲劳性能

3.2 室温及各种温度下的力学性能

3.5 弹性性能

3.3 持久和蠕变性能

3.6 断裂性能

# 4 组织结构

4.1 相变温度

4.3 合金组织结构

4.2 时间-温度-组织转变曲线

# 工艺性能与要求

5.1 成形性能

5.4 表面处理工艺

5.2 焊接性能

5.5 切削加工与磨削性能

5.3 零件热处理工艺

# 功能考核试验

# 7 使用建议

# 参考文献

非金属材料包括复合材料、胶粘剂、塑料、透明材料、绝缘材料、橡胶、密封剂、涂料、镀覆层与防锈材料、燃料与润滑材料、纺织材料。

《手册》中非金属材料各牌号的编排格式如下：

# 概述

1.1 牌号及名称

1.5 供应状态

1.2 基本组成

1.6 应用概况

1.3 材料标准

1.7 研制及生产单位

1.4 使用工艺说明书

1.8 鉴定级别及日期

# 性能

2.1 物理及化学性能

2.4 工艺性能

2.2 力学性能

2.5 使用性能

2.3 耐环境性能

# 3 使用工艺

# 4 其他

1.1 包装

4.3 财存

1.2 运输

4.1 技术安全

7 使用建议

叁号文献

# 4 名词术语

4. 手册中的名词术语一律采用国家标准，没有国家标准的，则参照《中国航空百科词典》有关术语。

# 5 量的单位与符号

《手册》中各种量的单位与符号按照GB3100～3102—1993规定，单位一律采用国务院公布的法定计量单位。如有必要说明，列于相应篇的绪论之后

$\checkmark$ 手册中“化学成分”、“配比”所用的“%”，凡未注明的均为质量分数。

# 6 单位换算与数值修约

《手册》中的量，由其他单位制换算而来的，在采用法定计量单位后，应适当选择量的单位间头，一般使量的数值处于 $0.1\sim 1000$ 的范围内。

各种测量值或计算值的修约是按照GB/T8170-1987《数值修约规则》进行的。

金属材料力学性能试验数据的修约分别参照航空行业标准HB5143、HB-5193、HB5212、HB-241、HB-2215的有关规定。

# 7 数据

编入 $\mathcal{V}$ 手册的各类数据，均注有出处及相关条件，数据统计处理是参照MIL.HDBK5B（金属材料）和MIL.HDBK17B（非金属材料）进行的。

《手册》中的数据以下列方式表示：

（1）当试样数 $n$ 为： $3\leqslant n\leqslant 10$ 时，以单一均值表示；  
（2）当 $10 < n < 30$ 时，以均值、最大值及最小值表示：  
（3）当 $n = 30$ 时，以均值、标准差及变异系数表示；  
（4）此重要结构金属材料（高温合金、钛合金、结构钢等）的室温抗拉强度和规定非比例伸长应力，除了标准值(S基值)、典型值外，还给出了A、B基值、-3σ。其前提条件是： $n_{\mathrm{max}} \geq 100$ ，并且代表几个批次（或厂家）及10个以上炉次；  
（5）某些重要结构非金属材料（复合材料、结构胶粘剂等）的室温抗拉强度和剪切强度，除了标准值（S基值）、典型值外，还给出了A、B基值，其前提条件是： $n \geq 30$ ，并且代表几个批次（或厂家）及5个以上炉次。

# 8图表

3. 手册中的图、表一般紧跟条文，图号及表号在每个独立编写单元内是按章的顺序编写的。曲线图上，不出现实验点者只表明趋势。

# 图

# #

# 绪论·

# 聚烯烃塑料· 3

低密度聚乙烯   
高密度聚乙烯  
聚乙烯制品  
超高分子量聚乙烯   
线型低密度聚乙烯 13   
交联聚乙烯   
聚丙烯 1   
玻璃纤维增强聚丙烯  
阻燃聚丙烯   
丙烯-乙烯嵌段共聚物

# 聚氯乙烯类塑料

聚氯乙稀   
硬聚氯乙烯板材   
硬聚氯乙烯管材   
软聚氯乙烯压延薄膜   
氯化聚氯乙烯   
氯乙烯乙酸乙烯酯共聚物  
高分子鼠聚氯乙烯  
氯乙烯偏氯乙烯共聚物

# 聚苯乙烯类塑料

通用聚苯乙烯及制品 50  
将抗冲击聚苯乙烯   
丙烯腈苯乙烯共聚物  
丙烯腈 I.二烯-苯乙烯共聚物  
玻璃纤维增强ABS 1  
- 纳燃 ABS

# 氟塑料及制品

聚四氟乙烯树脂   
SFG1,SFG-2聚四氟乙烯管   
SFB1、SFB2、SFB-3聚四氟乙烯板  
SFBN聚四氟乙烯棒   
SFM1、SFM-2、SFM3聚四氟乙烯薄膜  
聚四氟乙烯热收缩管  
聚四氟乙烯钢丝编织增强软管组件  
聚四氟乙烯复合制品  
填充聚四氟乙烯制品  
聚四氟乙烯牛料带·   
聚三氟氯乙烯· 112   
全氟(乙烯-丙烯)共聚物  
全氟（乙烯丙烯）共聚物制品  
聚氟乙烯薄膜·   
三氟氯乙烯-偏氟乙烯共聚物

# 聚酰胺塑料· 11

聚酰胺· 11   
单体浇铸聚酰胺6  
增韧聚酰胺·

# 聚碳酸酯塑料

聚碳酸酯·   
玻璃纤维增强聚碳酸酯

# 热塑性聚酯塑料·

玻璃纤维增强聚对苯二甲酸乙二醇酯  
聚对苯二甲酸丁二醇酯

# 聚醚类塑料

氧化聚醚  
收敛性聚苯醚  
聚苯硫醚·   
聚醚醚酮

# 聚甲醛塑料 15

聚甲醛   
含油聚甲醛·

# 聚砜类塑料

聚砜

注塑级聚醚砜·

# 聚酰亚胺类塑料·

YS26可熔性聚酰亚胺模塑料及制品

YS30注塑型聚醚酰亚胺

# 不饱和聚酯塑料

不饱和聚酯块状模塑料

不饱和聚酯片状模塑料

# 聚邻苯二甲酸二烯丙酯模塑料

# 酚醛类塑料· 1

酚醛塑料粉 181

棉纤维增强聚酰胺改性酚醛塑料· 1

玻璃纤维增强酚醛塑料

改性聚芳烷基酚塑料（GX塑料） 217

# 氨基塑料

脲甲醛树脂氨基模塑料

三聚氰胺甲醛树脂氨基模塑料

# 有机硅树脂及塑料

GS30有机硅树脂及模塑料

GS33有机硅树脂及模塑料

无溶剂有机硅树脂及模塑料

# 明料

# 绪论 20

# 有机玻璃

YB-2航空有机玻璃   
YB3航空有机玻璃   
YB-DM-3航空有机玻璃 1   
YB-D-4航空有机玻璃   
YB9航空有机玻璃 16   
YBDM10航空有机玻璃 264   
浇注型工业有机玻璃·

# 硅酸盐玻璃及层合透明材料

飞机窗用单片硅酸盐玻璃

航空用增强硅酸盐玻璃  
层合玻璃 17  
玻璃塑料复合透明材料 173  
电加热玻璃·

# 中间层材料· 28

聚乙烯醇缩丁醛胶片  
聚甲基丙烯酸丁酯胶片

GN-581灌注有机硅橡胶

# 边缘连接材料

B1玻璃纤维织物增强丙烯酸酯塑料  
D-1涤纶织物增强丙烯酸酯塑料

内烯酸酯胶粘剂

SYT 1 胶粘剂  
SYT2胶粘剂 11

# 透明材料用辅料

YBP-3有机玻璃抛光膏 1   
FYL 涂敷型飞机风挡玻璃防雨剂  
PF-1喷洒型飞机风挡玻璃防雨剂 1  
GS系列包边材料  
（I)-414包边材料

# 续续料

# 绪论 13

# 绝缘纤维制品

A.I、B-I、B-II电容器纸 16  
DLZ-C、DLZ-A、DLZ-B电缆纸   
MPM1、MPM2云母纸  
755聚芳酰胺纤维云母纸   
CZ6630D聚酯纤维纸  
758聚芳酰胺纤维纸板  
A类、B类、C类钢纸板  
50/30、100/00 电绝缘纸板  
ET100、ET170无碱玻璃纤维带

# 浸渍纤维制品·

243:醇酸玻璃漆布  
2450,2451有机硅玻璃漆布

239.10210 聚酰亚胺玻璃漆布  
聚四氟乙烯玻璃漆布· 51  
2730醇酸玻璃漆管 3  
2760 硅橡胶玻璃纤维软管  
聚二苯醚衍生物浸渍无纬玻璃纤维绑扎带  
2830,2840,2850树脂浸渍玻璃纤维无纬绑扎带

# 电绝缘用薄膜、复合制品、粘带 34

6020 聚酯薄膜 351   
6950聚酰亚胺薄膜 461   
CZ6010聚丙烯薄膜 367

HF、FHF复合薄膜 561

6520聚酯薄膜绝缘纸柔软复合材料  
6530 聚酯薄膜玻璃漆布柔软复合材料 362  
6630A、6630聚酯薄膜聚酯纤维非织布柔软复合材料 571

1.6550、6650聚酰亚胺薄膜聚芳酰胺纤维纸柔软复合材料  
表 6540、6640 聚酯薄膜聚芳酰胺纤维纸柔软复合材料

6631 聚酯薄膜聚酯纤维非织布柔软复合材料  
6641 聚酯薄膜聚酯纤维非织布柔软复合材料 37

HFCr复合槽绝缘箔 33   
J 6230聚酯胶粘带 382

S831,S-83-2聚酰亚胺H级压敏带 384   
D26(1)聚酰亚胺薄膜胶粘带

# 云母制品· 581

5438-1 环氧玻璃粉云母带 383  
5-40-1桐马环氧玻璃粉云母带 38

D602-1环氧亚胺玻璃粉母带 58   
[515], 515-1 有机硅玻璃柔软云母板  
545苯醚改性环氧塑型云母板  
X 251 聚二苯醚衍生物塑型云母板 ………………………………………… 392  
9531单马胶塑型云母板  
55361环氧换向器粉云母板  
550 二苯醚换向器粉云母板  
19551单马胶换向器云母板 43  
68421 环氧二苯醚玻璃粉云母箔  
云841-1酚醛环氧玻璃聚酰亚胺薄膜粉云母箔   
§450 1 有机硅玻璃云母带  
5851-1二苯醚玻璃粉云母箔  
[843] 环氧二苯醚薄膜粉云母箔   
133醇酸柔软云母板  
云84-1酚醛环氧聚酯薄膜粉云母箔   
云740！桐马环氧玻璃衬垫粉云母板

$\S 152$ …苯醚玻璃柔软云母板

# 层压制品·

324）环氧酚醛层压玻璃布板

[1240F阻燃环氧酚醛层压玻璃布板  
1.255 二苯醚层压玻璃布板

325.3(1932)聚胺-酰亚胺层压玻璃布板  
FBS聚四氟乙烯玻璃布层压板  
3641 环氧层压玻璃布管  
D410聚胺-酰亚胺层压玻璃布管  
19470聚胺-酰亚胺层压玻璃布棒  
8.10 聚酯玻璃纤维引拔棒、811 环氧酯玻璃纤维引拔棒  
3841环氧玻璃布棒  
THAB 67(G) 通用型覆铜箔环氧玻璃布层压板  
368、369 环氧玻璃布覆铜箔板  
FBI-1、FBI-2(CTFGC)聚四氟乙烯玻璃布覆铜箔层压板  
3357F 门熄性覆铜箔环氧玻璃布层压板  
CEPGC-31(G-10),CEPGC 32F(FR-4)覆铜箔环氧玻璃布层压板  
MAF型铝基覆铜箔层压板

# 绝缘漆·

A30-11,A30-12 氨基烘干绝缘漆   
1032 三聚氰胺醇酸浸渍漆  
H30-12、1033环氧酯浸渍漆  
H3019、H3020、H3021 环氧无溶剂烘干绝缘漆   
J-801、J801-1线圈无溶剂浸渍树脂   
聚二苯醚绝缘浸渍漆   
表11541H级二苯醚衍生物无溶剂浸渍漆  
1053有机硅浸渍漆   
1054聚酯改性有机硅浸渍漆   
W35-11 有机硅烘干绝缘漆  
132 氨基醇酸硅钢片漆   
D006改性聚酰亚胺浸渍漆 1

S31 11 聚氨酯绝缘漆   
H31 3 环氧酯绝缘漆   
H3154灰环氧酯烘干绝缘漆 15   
C32-39各色醇酸抗弧绝缘漆   
Z30-14聚酯烘干绝缘漆   
145耐热聚酯浸渍漆 1   
190聚酰亚胺浸渍漆 1   
T3512酯胶烘干硅钢片漆 1   
W3613有机硅烘干绝缘漆

# CONTENTS

# PLASTICS

# Introduction

# Polyolefin Plastics

Low Density Polyethylene 1   
High Density Polyethylene 1   
Polyethylene Products 1   
Ultra-high Molecular Weight Polyethylene   
Linear Low Density Polyethylene 18   
Crosslinked Polyethylene 22   
Polypropylene 24   
Glass Fiber Reinforced Polypropylene 39   
Flame-retardant Polypropylene 32   
Propylene-ethylene Block Copolymer

# Polyvinyl Chloride Plastics 1

Polyvinyl Chloride 47   
Hard Polyvinyl Chloride Plates 41   
Hard Polyvinyl Chloride Tubes 13   
Soft Polyvinyl Chloride Calendered Films 48   
Chlorinated Polyvinyl Chloride 50   
Vinyl Chloride vinyl Acetate Copolymer 32   
High-molecular Weight Polyvinyl Chloride 57   
Vinyl Chloride-vinyldene Chloride Copolymer 56

# Polystyrene Plastics 50

General Polystyrene and Its Products 59   
High impact Polystyrene 62   
Acrylonitrile styrene Copolymer 4   
Acrylonitrile-butadiene-styrene Copolymer 67   
Glass Fiber Reinforced ABS 71   
Flame-retardant ABS 24

# Fluoroplastics and Its Products 25

Polytetrafluoroethylene Resin 1

SF(1,SFG-2Polytetrafluoroethylene Tubes 78

SFB-1,SFB-2,SFB-3PolytetrafluoroethylenePlates

SFBN Polytetrafluoroethylene Staffs 83

SF-1, SFM-2, SFM-3 Polytetrafluoroethylene Films

Polytetrafluoroethylene Heat Shrinkable Tubings 87

Assemblies of Polytetrafluoroethylene-steel Filament Weaving Reinforced Soft Tube 9

Polytetrafluoroethylene Composite Products 93

Filled Polytetrafluoroethylene Products 98

Crude Polytetrafluoroethylene Material Band

Polychlorourifluoroethylene 127

Fluorinated Ethylene-propylene Copolymer 1.01

Fluorinated Ethylene-propylene Copolymer Products 16

Poly (vinyl fluoride) Films 111

Vinylidene Fluoride-chlorotrifluoroethylc Copolymer Resin 153

# Polyamide Plastics 16

Polyamide 156

Monomer Casting Polyamide 6 124

Toughened Polyamide 176

# Polycarbonate Plastics 131

Polycarbonate 10

Glass Fiber Reinforced Polycarbonate 13

# Thermoplastic Polyester Plastics 15

Glass Fiber Reinforced Polyethylene Terephthalate 13

Polybutylene Terephthalate 11

# Polyether Plastics 13

Chlorinated Polyether 143

Modified Polyphenylene Oxide 127

Polypropylene Sulfide 2

Polyetheretherketone 4:6

# Polyformaldehyde Plastics 142

Polyformaldehyde 149

Oil containing Polyformaldehyde 163

# Polysulfone Plastics 163

polysulfone

Injection Type Polyether sulfone 16

# Poinide Plastics 17

YS20Fusible Polyimide Moulding Plastics and Its Products 1

YS30 Injection Type Polyetherimide 1

# Unseturated Polyester Plastics 17

Unsaturated Polyester Dough Moulding Compound 173

Unsaturated Polyester Sheet Moulding Compound 17

# Polydiallyphthalate Moulding Plastics 81

# Phenolic Plastics

Phenolic Plastic Powder Compounds 1

Cotton Fiber Reinforced Polyamide Modified Phenolic Plastics 19

Glass Fiber Reinforced Phenolic Plastics 1

Modified Polyarylalkylphenolplastics (GX Plastics)

# Amino Plastics 21

Urea formaldehyde Resin Amino Moulding Plastics 207

Molamine formaldehyde Resin Amino Moulding Plastics 1

# Polyorganosiloxane Resins and Plastics 14

(GS 3) Polyorganosiloxane Resin and Moulding Plastics 13

GS-33 Polyorganosiloxane Resin and Moulding Plastic.

Solventless Polyorganosiloxane Resin and Moulding Plastics 1

# TRANSPARENT MATERIAL

# Introduction

# Acrylic Plastic Sheet 10

YB-2 Acrylic Plastic Sheet for Aircraft 210

YB-3 Acrylic Plastic Sheet for Aircraft 1

YB-DM-3 Stretched Acrylic Plastic Sheet for Aircraft 1

YB D-4 Stretched Acrylic Plastic Sheet for Aircraft 1

YB 9 Acrylic Plastic Sheet for Aircraft 150

YB-DM 10 Stretched Acrylic Plastic Sheet for Aircraft

Caste Acrylic Plastic Sheet, Rods and Tubes for Industry 2003

# Silicate Glass and Laminated Transparent Material

Aircraft monolithic Glazing Glasses 264

Strengthered Silicate Glass for Aircraft 37   
Laminated Glass 77   
Glasses plastics Compound Transparent Materials 178   
Electrically Heated Glass 281

# Interlayer Material 285

Polyvinyl Butyral Films 253   
Polymethyl Butylacrylate Film 290   
GN-581 Silicone Rubber by CIP 267

# Edge Attachment Material 294

B-1 Fiber Glass Reinforced Acrylic Plastic 291   
D-1 Dacron Fabric Reinforced Acrylic Plastic 27   
Acrylic Adhesive 14   
SYΓ-1Adhesive   
SYT 2 Adhesive

# Supplementary Material for Transparent Material

YBP 3 Polishing Paste for Acrylic Plastic Sheet   
Waterproof Agent of FY-1 Spread Type for Aircraft Window   
Waterproof Agent of PF-1 Spray Type for Aircraft Window   
GS Series Sealing Materials 1   
GD 414 Series Sealing Materials 17

# INSULATING MATERIALS

# Introduction 2

# Insulating Fibre Product 126

A I, B I, B-1 Capacitor Tissue Paper 26   
DLZ-U, DLZ-A, DLZ-B Cable Paper 160   
MPM1,MPM2 Mica Paper 324   
755 Polyarylamide Fibre Mica Paper 231   
(CZ6630D) Polyester Fibre Paper   
758 Polyarylamide Fibre Paper Sheets 12   
Type A.B.C Steel Paper Sheets   
50/50.100/00 Insulating Pressboard 346   
ET100.ET170 Alkali-free Glass Fibre Tape 38

# Impregnating Fibre Product 346

2432 Alkyd Varnished Glass Cloths 516   
2450.2451 Silicone Varnished Glass Cloths 316

239.19210 Polyimide Glass Cloths 54   
Teflon Glass Cloths 15   
2730 Alcohol Acid Glass Lacquer Tube 1   
2750 Glass Textile Sleeving With Silicone Elastomer Coating 3   
Polydiphenyl Oxide Ramification Plunged Unfilling Glass Fiber Banding 15   
2830,2840,2850 Resins Plunged Glass Fiber Banding 1

# Film、Combined、Material Adhesive Tape for Electrical Insulating

602a Polyester Film 196   
6050 Polyimide Film 1   
CZ6010 Polypropylene Film 23   
HF, FHF Combined Film 1   
6520 Polyester Film/Fish Paper Combined Flexible Material   
6530 Polyester Film/Varnished Glass Cloth Combined Flexible Material 1   
6630A.6630 Polyester Film/Polyester Fiber Non woven Flexible Composite 1   
Shang 6550,6650 Polyimide Film/Polyararnid Fabric Flexible Composite   
Shang 6540,6640 Polyester Film/Polyamid Fabric Flexible Composite   
6631 Polyester Film/Polyester Fiber Non-woven Flexible Composite 5   
6641 Polyester Film/Polyester Fiber Non woven Flexible Composite 37   
HFG Composite Foil 140   
I-6230 Polyester Adhesive Tape 1   
S 83-1.S-83-2 Polyimide Pressure-Sensitive Tape 335   
1260 Polyimide Film Adhesive Tape 4

# Mica Product

5438-1 Epoxy Glass Mica Tape   
5440-1 Epoxy-bismaleimide-modified TOA Glass Mica Tape   
D602-1 Epoxy-imide Glass Mica Tape   
5151.5151 1 Organosilicon Glass Flexible Mica Plate   
$\S 45$ Diphenylether Modified Epoxy Heat Formable Mica Sheets   
Yun 251 Polydiphenylether Derivative Heat Formable Mica Sheets   
19531 Monomaleimide Heat Formable Mica Sheets 34   
5536-1 Epoxy Rigid Mica Material for Commutator Separators 30   
550 Diphenylether Rigid Mica Material for Commutator Separators 348   
9551 Monomaleimide Rigid Mica Material for Commutator Separators 6   
5842-1 Epoxy Diphenylether Glass Micafolium   
un 841-1 Phenolic Epoxy Glass Polyimide Film Micafolium   
545-1 Organosilicone Glass Mica Tape 1   
[851-1] Diphenylether Glass Micafolium 12   
843-1 Epoxy Diphenylether Membrane Micafolium   
133 Alkyd Flexible Mica Plate   
Jun 844-1 Phnolic Epoxy Polyester Film Micafolium 1   
Jun 740 1 Epoxy-bismaleimide-modifide TOA Glass Lining Mica Plate

Yun L.2 Diphenylether Glass Flexible Mica Plate 13

# Laminated Product 14

3240 Epoxy Phenolic Glass Cloth Laminated Sheet 1

Shang 3240F Flame resistance Epoxy Phenolic Glass Cloth Laminated Sheet

Shang 3255 Diphenylether Glass Cloth Laminated Sheet 15

3253 (D321) Polyamine-imide Glass Cloth Laminated Sheet

PBS Polytetrafluoroethylene Glass Cloth Laminated Sheet

3611 Epoxy Laminated Glass Cloth Tube 4

D410 Polyamine-imide Laminated Glass Cloth Tube 1

D470 Polyamine-imide Laminated Glass Cloth Rod 2

811 Polyester Glass Fabric Rod, 811 Epoxide ester Glass Fabric Rod

3841 Epoxy Laminated Glass Cloth Rod 1

THAB 67 (G) Epoxide Woven Glass Fabric Copper Foil Clad Laminate

368,369 Epoxide Woven Glass Fabric Copper Foil Clad Laminate 12

FBD-1.FBD-2 Polytetrafluoroethylene Glass Cloth Copper Foil Clad Laminate 13

333-7Flame-resistance Epoxide Woven Glass Fabric Copper Foil Clad Laminate 1

CEPGC-31(G-10),CEPGC-32F(FR-4) Epoxide Woven Glass Fabric Copper Foil Clad

Laminate 3

MAF Aluminum Base Copper Foil Clad Laminate

# Insulating Varnish 1

A30-11,A30-12 Amino Hot Curing Insulating Varnish 112   
1032 Melamine Alkyd Impregnating Varnish 112   
11312.1033 Epoxy ester impregnating Varnish   
H30-19.H30-20.H30-21 Epoxy Solventless Hot Curing Insulating Varnish   
J 801, J 801 J Coil Solventless Impregnating Resin   
Polydiphenylether Insulating Impregnating Varnish 1   
Shang 11511 H Class Diphenylether Derivative Solventless Impregnating Varnish   
1053 Organosilicon Impregnating Varnish   
1054 Polyester Modified Organosilicon Impregnating Varnish 11   
W35 11 Organosilicon Hot Curing Insulating Varnish   
132 Amino Alkyd Lamination Paint 1   
10006 Modified Polyimide Impregnating Varnish 16   
S31 11 Polyurethane Insulating Varnish   
[13] 3 Epoxy-ester Insulating Varnish   
431 54 Ashy Epoxy Ester Hot Curing Insulating Varnish 16   
Fig. 32 39 All Colors Alkyd Electrical Arc Resistance Insulating Varnish   
Z30 14 Polycster Hot Curing Insulating Vannish   
145 Heat Resistance Polyester Impregnating Varnish 1   
90 Polyimide Impregnating Varnish   
T35 12 Ester Gum Hot Curing Lamination Paint 1   
W30 13 Organosilicon Hot Curing Insulating Varnish

图片摘要：该图主要展示 32 39 All Colors Alkyd Electrical Arc Resistance Insulating 。
![](images/1e1fe84621f8a8bd662da5f271e5399b68083dc8139991f09668e45dd698916d.jpg)

图片摘要：该图片与塑料篇编辑委员会W30 13 Organosilicon Hot Curing Insulating Varnish T35 12 Ester Gum Hot 这部分内容相关。
![](images/e8624a486aa6f0e35e39c02e2b9c141f792f7b3012d43edc5efec402fc0cbf07.jpg)

图片摘要：该图片与塑料篇编辑委员会；主任委员寇开昌这部分内容相关。
![](images/7fbc7738541e30780bb4b0307d956a330ebcfbff3b199f563e5f375fc083c190.jpg)

图片摘要：该图片与塑料篇编辑委员会；主任委员寇开昌这部分内容相关。
![](images/a3ce4d7bd903c2244e5920f1943a442f2baea74793b75663a939fc20b7fe4844.jpg)

图片摘要：该图片与塑料篇编辑委员会；主任委员寇开昌这部分内容相关。
![](images/393e60ca4e387a0f4e01604deeb9418925925d3e9ca2d6a40842c3b64a87301d.jpg)

# 塑料篇编辑委员会

主任委员寇开昌

副主任委员 张克惠

委员（按姓氏笔画排序）

于秀荣 齐暑华 李生柱 李郁忠 李喜民

周竞民 赵进 姚鸿德 黄嘉傅旭

顾问委员 林德宽

编写、审校人员寇开昌 张克惠 齐暑华 李生柱 赵进

李喜民 黄嘉 姚鸿德 傅旭 李郁忠

周竞民 于秀荣 林德宽 韩学忠 蒋蕴菊

张茂松 华元泽 苗蓉丽

材料标准审校 姜从典

# 第1版编写、审校人员名单

涂适存 缪京媛 韩学忠 邱有德 李生柱

周竞民 姜作义 朱镜 李郁忠 于秀荣

涂开熙 李筱 祝寿鑫 林德宽

塑料是以天然树脂或合成树脂为基材，加入其他助剂制成的一种有机高分子材料。在一定温度和压力下借助成型设备与工装塑制为制品并保持制品的形状和尺寸。现今应用的塑料主要是以合成树脂为基材。用于塑料的助剂主要包括增强剂、增塑剂、填料、润滑剂、固化剂（仅用于热固性塑料）、抗静电剂、稳定剂、着色剂等。也有以纯树脂形式应用的塑料。作为塑料基材的合成树脂是通过单体化合物的加聚反应或缩聚反应得到的链状大分子聚合物，是决定塑料材料性能的最基本因素。助剂的加入主要用于改善材料的使用性能或工艺性能。例如增强剂和填料可以提高材料的各种强度、硬度，改善尺寸稳定性，提高耐热性。增塑剂可以改善许多树脂分子链的柔曲性，克服材料脆性，增进韧性，并改善材料加工时的流动性。固化剂专用于热固性塑料，其加入可促使树脂分子链间产生交联反应，形成三维网状立体结构，从而赋予材料较高的力学性能、耐热性等。其他助剂都有各自的特定功能。

塑料分类方法甚多，但从与实际应用关系最密切方面考虑，可对塑料按以下两种方法分类。

按性能特点和应用范围分按性能特点和应用范围，可将塑料分为通用塑料和工程塑料两大类。凡生产批量大、应用范围广、加工性能良好且价格又相对低廉几方面兼备的塑料都可称为通用塑料。工程塑料除具有通用塑料所具有的一般性能外，还具有某些特殊性能，特别是具有优异的力学性能和耐热性，或具有优异的耐化学性能，在苛刻的化学环境中可以长时间工作，并保持其他固有的优异性能。本篇所介绍的塑料品种，包括了现有通用塑料和工程塑料的绝大多数品种。

按塑料受热时的行为分塑料按受热时的行为可分为热塑性塑料和热固性塑料两大类。热塑性塑料加热时变软以至熔融流动，冷却时凝固变硬，这种过程是可逆的，可以反复进行，冷热过程中仅发生物理变化，热塑性塑料的成型加上即基于此。热固性塑料配料在初次开始加热时可以软化流动，加热到一定温度时分子链间发生化学反应，形成链间化学键而交联，变硬，这一过程称为固化。固化过程是不可逆的化学变化，在以后再加热时，材料已不再能软化流动。热固性塑料的成型正是基于初次加热时能够熔融流动。热塑性塑料的许多品种可以仅含有少量助剂（除增强塑料外）或不含助剂，以纯树脂形式应用。热固性塑料一般都含有多种助剂，特别是增强剂、填料和固化剂。

与传统的金属、陶瓷等材料相比，塑料材料具有如下性能特点：

质轻 现有塑料品种的密度为 $0.83 \sim 2.36 \, \mathrm{g/cm^3}$ ，大多数品种为 $0.90 \sim 1.50 \, \mathrm{g/cm^3}$ ，小于金属材料数倍至一个数量级。

良好的绝热性 现有塑料品种的热导率为 $0.07 \sim 0.69 \mathrm{~W} / (\mathrm{m} \cdot \mathrm{K})$ ，约比金属小两至一个数量级。泡沫塑料比实体塑料热导率还要低一个数量级，是优质绝热保温材料。

优异的电绝缘性 现有塑料品种的体积电阻率多数为 $10^{12} \sim 10^{6} \Omega \cdot \mathrm{m}$ , 只有少数品种低于 $10^{12} \Omega \cdot \mathrm{m}$ , 但也不低于 $10^{5} \Omega \cdot \mathrm{m}$ 。塑料的介电强度一般为 $8 \sim 35 \mathrm{MV} / \mathrm{m}$ , 少数品种可以高于此值, 某些塑料薄膜制品介电强度可超过 $100 \mathrm{MV} / \mathrm{m}$ 。塑料都是优良的电介质, 非极性塑料介电常数为 $1.8 \sim 2.5$ , 弱极性塑料为 $2.5 \sim 3.5$ , 只有少数极性塑料介电常数大于 3.5。塑料的介质损耗角正切一般为 $10^{-2} \sim 10^{-1}$ 。聚烯烃、聚苯乙烯、氟塑料、聚苯

醚、聚酰亚胺等都是介电及电绝缘性能突出的品种。

良好的耐腐蚀性 大部分塑料对酸、碱、盐类和其他腐蚀性介质都具有良好的耐腐蚀能力，适于在腐蚀性环境中工作。某些塑料如聚四氟乙烯、聚苯硫醚、氯化聚醚、石棉酚醛塑料等更具有对多种腐蚀性介质优异的抵抗能力。

塑料的摩擦磨损性能 部分塑料具有较小的摩擦系数和良好的耐磨损性, 作为摩擦材料可不用润滑剂或用水作为润滑剂。聚四氯乙烯是摩擦系数最小的塑料, 与其他材料组成的复合体, 也是优异的耐磨材料。此外, 聚酰胺、聚甲醛、超高分子量聚乙烯、聚酰亚胺某些型号的酚醛塑料等都是良好的耐磨材料。

塑料的力学性能 塑料的强度值一般低于金属。未增强塑料的拉伸强度一般不超过 $10^{2}\mathrm{MPa}$ , 某些塑料略高于 $10^{2}\mathrm{MPa}$ , 约比碳素钢低数倍至一个数量级。增强塑料强度值可提高成倍或数倍, 可以接近或达到有色金属的水平, 玻璃纤维织物或高强纤维增强的某些塑料, 强度值可接近碳素钢。未增强塑料的拉伸弹性模量为 $0.2 \sim 5\mathrm{GPa}$ , 比碳素钢约低两个数量级。增强塑料拉伸弹性模量可提高到 $0.3 \sim 40\mathrm{GPa}$ , 仍比碳钢约低一个数量级。由于塑料密度小, 其比强度和比刚度与金属就比较接近。部分增强塑料比拉伸强度可达到或超过高强钢水平, 比拉伸刚度达到有色金属及其合金水平。高模量纤维增强的工程塑料 (复合材料) 比拉伸刚度可达到或超过最好的钢材。

塑料的粘弹性 塑料的基材树脂是链状大分子。分子链中的不同运动单元对温度和外载的响应速度不同，使树脂的变形行为兼有弹性材料和粘性材料两者的性质，称为粘弹性。是高分子材料的共有特性，也是塑料与金属、玻璃、陶瓷等传统结构材料具有不同特性的主要原因之一。粘弹性在塑料应用中的主要表现是蠕变和应力松弛，塑料的蠕变和应力松弛远远大于金属，这是从事塑料制品设计和应用的人们必须特别注意的。

塑料的耐热性 有机高分子材料的基本特性决定了塑料的耐热性一般皆低于金属和陶瓷。塑料耐热性的含义较广，它表示在升温环境中材料抵抗由于自身的物理或化学变化引起的形变、软化、尺寸改变、强度下降、其他性能降低或工作寿命明显减少的能力。因此，塑料的耐热性有物理耐热性和化学耐热性之分，从对耐热性试验表征方法，又有短时耐热性试验和长时耐热性试验之分。马丁耐热、热变形温度、维卡软化点等都是短时耐热性试验指标，皆属于物理耐热性。这几种试验结果都不能作为塑料实际使用条件下的工作温度上限，主要是用于塑料质量控制、验收检验、选材时的初步筛选等。最高连续使用温度是塑料长时耐热性指标，是表征塑料在实际应用条件下可长时间工作而性能不至于严重恶化的温度。UL温度指数就是文献中引用较多的塑料最高连续使用温度，

塑料的尺寸精度和尺寸稳定性 塑料基质材料的相对分子质量具有多分散性, 各个分子的相对分子质量会有很大差异。平均相对分子质量和相对分子质量的分散程度对制品的尺寸精度和尺寸稳定性有较大影响。塑料成型过程中有相变发生, 其成型收缩率大小及其变化范围受工艺条件变化的影响颇大。因此, 塑料制品尺寸精度明显低于金属制品。许多塑料(特别是结晶型塑料)成型后仍会有较长时间的后收缩、塑料的膨胀系数一般约比金属大数倍至一个数量级, 温度改变对塑料制品尺寸有较明显影响。作为受载的塑料制品, 蠕变引起的尺寸改变也不容忽视。后收缩、温度变化、蠕变是造成塑料尺寸不稳定的最重要因素。

塑料的燃烧特性 塑料的基质材料树脂分了链中一般皆由C、H可燃元素的原子组成，因此，许多塑料品种都具有可燃性，但不同塑料的燃烧性却有较大差异。表征塑料燃烧性的方法很多，其中氧指数法最常用。现有塑料各品种的氧指数差别很大，从16.2到94。一般而言，氧指数小于21的塑料都很容易燃烧，在 $21\sim 27$ 之间者燃烧就稍困难些，大于27的塑料属于阻燃性塑料。

塑料的老化性 老化是塑料制品在长期贮存和使用过程中性能随时间延续逐渐劣化的现象，塑料的户外老化（即大气自然老化）由于受更多和更严苛因素的影响，比在室内的老化更迅速、更严重。老化可引起塑料外观和内在性能的许多变化，大气老化的损害程度与户外环境性质（如城市或农村、沿海或内陆）、地理位置（不同的地理位置的温度、湿度日照时间差别颇大）及暴露时间有关，当然也取决于塑料品种。

塑料的性能测试特点 塑料由于化学组成和结构特点，其性能测试与金属材料也有许多重要不同，主要表现在以下几方面：

（1）规定有许多特有的专门试验。吸水性、燃烧性、老化性能、化学性能、应力开裂、分子及相对分子质量分布、流动性、粘度、收缩率、透湿性、透气性、结晶度、取向度等试验，都是塑料材料（广义而言包括所有的高分子材料）所特有的。  
（2）性能测试规定的方法多。对塑料的某些性能往往规定有多种测试方法，例如塑料的冲击性能现有七种试验方法，硬度现有六种试验方法，耐热性、老化性、燃烧性都各有多种试验方法，这就要求引用这些性能数据时必须指明试验方法。  
（3）对试验的标准和环境要求特别严格。塑料所具有的粘弹性、吸湿性，决定了其试验结果对温度及加载速率有很大的敏感性，因而要求对塑料的试验在控制加载速率和试验环境的温度、湿度以及对试样试验前的状态调节方面要求更严格。塑料的所有性能试验，除了某种试验另有规定外，都应按我国国家标准(GB)规定的塑料试样状态调节和试验的标准环境严格进行试验，这样的试验结果才有互比性和可信性。

与航空用塑料制品关系较密切的成型方法有：

注塑成型 注塑成型是热塑性塑料主要成型方法之一，适于各种形状和尺寸的制品、生产效率高，劳动条件好。供注塑用的塑料供料形式为颗粒，可以是纯树脂，或按需要加有不同助剂。某些热固性塑料也可用于注塑成型，但必须是专用品级，供料形式主要是粉状和含纤维状增强剂的塑料。

压缩模塑也称压制成型，是热固性塑料传统的主要成型方法。压缩模塑生产效率低，劳动强度大，但许多型号的热固性塑料只能采用压缩模塑。用于压缩模塑的热固性塑料供料形式可以是粉状料、无规则排列的纤维增强料，也可以是块状模塑料（BMC）和片状模塑料（SMC）。

传递模塑又称压铸成型，是热固性塑料的重要成型方法。可使成型周期缩短，生产效率提高。传递模塑也适于形状复杂、壁厚变化大、带嵌件（特别是细小嵌件）和精度要求较高的制品成型。适于传递模塑的热固性塑料供料形式可以是粉状、无规则排列的纤维增强料，块状增强料，但不能用片状模塑料。

挤出成型挤出成型是热塑性塑料的另一种主要成型方法，用于连续型材、薄膜的生产。

挤拉成型 挤拉成型是热固性纤维增强塑料的一种连续成型方法。该方法可制得在挤拉方向上强度很高的制品。用于挤拉成型的树脂目前仅有不饱和聚酯和环氧树脂。

烧结成型 烧结成型又称冷压模塑，主要用于聚四氟乙烯的成型。聚苯硫醚的某些特殊制品或大型制品的压缩模塑，实际上也是一种烧结成型。

塑料在航空产品中的应用日益增多，航空用仪器仪表、电机电器、机械附件、雷达与通讯装置、机内装饰等已有许多零部件用塑料制备。例如电线电缆包皮、绝缘薄膜、接线板、接线柱、线圈骨架、接插件、仪表盘、高频传输绝缘件、印刷线路板、晶体管和集成线路封装、换向器、整流子座、整流子罩、灭弧罩、密封圈、紧固件、轴承、轴瓦、阀件、手轮、叶轮、叶片、旋钮、热收缩管、照明器材等。

塑料品种繁多，性能差别很大。产品设计时，应根据制品使用要求，合理地选用适宜的

塑料品种。由于塑料比之金属性能上有许多不同特点，选材时就不能完全照搬金属件。例如用于承载结构件的设计，不仅要考虑到载荷的性质和大小，还要考虑载荷作用时间以及环境温、湿度对结构件承载能力的影响。用于有耐热要求的制品，不仅要考虑环境温度，也要考虑在该温度下的工作时间。塑料在航空产品中的应用大致可归纳为电气绝缘件、承载结构件、摩擦磨损件、防腐耐蚀件、耐热件、机内装饰件及其他零部件。

一般而言，电气绝缘件应选用电绝缘性能优良的塑料品种，如聚四氟乙烯、聚苯醚及改性聚苯醚、DAP、聚烯烃、聚苯乙烯类等。对于高频绝缘件，特别要考虑选用介电性能优异的品种，如聚四氟乙烯、聚烯烃、聚苯乙烯类。在较高温度下工作的绝缘件，应选用兼备电性能优异和耐热性较高的塑料品种。酚醛塑料电性能虽属一般，但耐热性尚好，在有一定温度要求的一般绝缘件中应用也较多。

承载结构件，一般应选用工程塑料品种，如聚酰胺、聚碳酸酯、聚甲醛、聚砜、聚苯醚增强热塑性聚酯等。对于承受冲击载荷的结构件，聚碳酸酯、增韧聚酰胺是最佳选择。聚甲醛最适于用在有抗疲劳要求的结构件。对于抗蠕变要求较高的制品，除聚酰胺外，上述工程塑料都可选用，但玻璃纤维增强型效果更佳。

摩擦磨损件，如导轨、导向环、齿轮、轴承、轴瓦等，多选用填充聚四氟乙烯、聚酰胺、聚甲醛、聚酰亚胺、超高分子量聚乙烯，纤维织物增强的酚醛塑料也是较好的选择。具体选材应视摩擦件的承载大小、对磨速度和工作温度而定。

防腐耐蚀件的选材以氟塑料（特别是聚四氟乙烯）、聚苯硫醚、氯化聚醚、石棉酚醛塑料为佳。聚氯乙烯亦可选用。

耐热件要求高者，以聚砜类、聚酰亚胺类、聚苯硫醚、聚醚醚酮、有机硅塑料为选材范围。一般耐热件，大部分增强热塑性工程塑料和增强热固性塑料即可满足。

作为机内装饰件，以阻燃ABS使用最多，也可选用其他较廉价的阻燃型塑料。

其他零部件如导管、手柄、手轮等需视制品应用部位和功能要求具体选用相应塑料品种。

对于某预定用途的制品，满足使用要求的塑料可能会有多种，应根据手册中提供的性能数据对材料进行初选，并综合考虑不同品种材料的工艺性、价格、供货情况等，必要时还应进行补充试验，以确定最佳材料。

本篇第2版与第1版相比，聚烯烃、聚苯乙烯类、氟塑料、聚酰胺、聚甲醛、不饱和聚酯等塑料中，都新增编了一些型号，又新增加了一章聚氯乙烯类塑料。凡编入手册的各型号材料，都是国内已投入工业生产的，除提供了各材料标准中规定的性能指标外，绝大多数型号还列出了材料应用中的实测性能典型值，供设计者参考。

# 低密度聚乙烯

# 1 概述

低密度聚乙烯(LDPE)又称高压聚乙烯，是高纯度乙烯在高压 $(130\sim 250\mathrm{MPa})$ 、高温（180～330）及引发剂存在下经聚合制得。生产方法有釜式法和管式法两种。可采用注塑、挤塑、吹塑和中空成型加工成各种制品，也可用旋转成型制得各种大型贮槽。LDPE质轻，吸水性极小，具有突出的电绝缘性，良好的延伸性和透明性，较好的耐寒性和化学稳定性。但力学性能、透湿性和耐老化性较差。一般用作耐腐蚀材料、小载荷齿轮、轴承及水底高频电缆或一般电缆包皮。

1.1 型号及名称LDPE的型号及名称见表11，

表1-1  

<table><tr><td>型号</td><td>名称</td><td>主要用途</td></tr><tr><td>PE-FSB-23D012</td><td>轻包装用低密度聚乙烯</td><td>轻包装薄膜</td></tr><tr><td>PE-FSB-23D022</td><td></td><td></td></tr><tr><td>PE-FA 18D006</td><td>重包装用低密度聚乙烯</td><td>重包装薄膜</td></tr><tr><td>PE-FA-18D002</td><td></td><td></td></tr><tr><td>PE-FA-23D003</td><td></td><td></td></tr><tr><td>PE-FA 23D002</td><td></td><td></td></tr><tr><td>PE-M 18D022</td><td>注塑用低密度聚乙烯</td><td>注塑制品</td></tr><tr><td>PE-M 13D022</td><td></td><td></td></tr><tr><td>PE-M-18D500</td><td></td><td></td></tr></table>

1.2 基本组成 LDPE树脂、稳定剂、爽滑剂、开口剂、

1.3 材料标准 GB/T 11115-1989《低密度聚乙烯树脂》，主要性能指标见表1-2。

1.4 使用工艺说明书

1.5 供应状态 乳白色蜡状圆柱状颗粒，粒子的尺寸在任意方向上应为 $2 \sim 5 \mathrm{~mm}$ ，不允许夹带金属、机械杂质。

1.6 应用概况

1.7研制及生产单位北京燕山石油化工公司化工厂、大庆石油化工总厂塑料厂、上海石油化工总厂塑料厂和兰州化学工业公司石油化工厂等生产，

1.8 鉴定级别及日期 1981年由化学工业部鉴定通过

表12  

<table><tr><td rowspan="3">性能</td><td colspan="6">轻膜料</td><td colspan="3">重膜料</td></tr><tr><td colspan="3">PE-FSB-23D012</td><td colspan="3">PE-FSB-23D022</td><td colspan="3">PE-FA 18D06</td></tr><tr><td>优级</td><td>一级</td><td>合格</td><td>优级</td><td>一级</td><td>合格</td><td>优级</td><td>一级</td><td>合格</td></tr><tr><td>熔体流动速率(g/10 min)</td><td></td><td></td><td></td><td></td><td></td><td></td><td></td><td></td><td></td></tr><tr><td>标准值</td><td>1.5</td><td>1.5</td><td>1.5</td><td>2.0</td><td>2.0</td><td>2.0</td><td>0.15</td><td>0.15</td><td>0.1</td></tr><tr><td>允许偏差</td><td>±0.2</td><td>±0.2</td><td>±0.2</td><td>±0.4</td><td>±0.4</td><td>±0.4</td><td>±0.15</td><td>±0.15</td><td>±0.1</td></tr><tr><td>密度(23℃)/(g/cm³)</td><td></td><td></td><td></td><td></td><td></td><td></td><td></td><td></td><td></td></tr><tr><td>标准值</td><td>0.9222</td><td>0.9222</td><td>9222</td><td>0.9222</td><td>0.9222</td><td>0.9222</td><td>0.9182</td><td>0.9182</td><td>0.9182</td></tr><tr><td>允许偏差</td><td>0.0015</td><td>0.0015</td><td>0.0015</td><td>0.0015</td><td>0.0015</td><td>0.0015</td><td>0.001</td><td>0.0015</td><td>0.0015</td></tr><tr><td>软化点(维卡)(°C)</td><td></td><td></td><td></td><td></td><td></td><td></td><td></td><td></td><td></td></tr><tr><td>拉伸强度MPa</td><td>11.0</td><td>11.0</td><td>11.0</td><td>11.0</td><td>11.0</td><td>11.0</td><td>16.0</td><td>15.0</td><td>15.0</td></tr><tr><td>断裂伸长率/%≥</td><td>550</td><td>550</td><td>550</td><td>550</td><td>550</td><td>550</td><td>600</td><td>550</td><td>550</td></tr></table>

续表1-2   

<table><tr><td rowspan="3">性能</td><td colspan="9">重膜料</td></tr><tr><td colspan="3">PE-FA-18D002</td><td colspan="3">PE-FA-23D003</td><td colspan="3">PE-FA-23D002</td></tr><tr><td>优级</td><td>一级</td><td>合格</td><td>优级</td><td>一级</td><td>合格</td><td>优级</td><td>一级</td><td>合格</td></tr><tr><td>熔体流动速率/(g/10 min)</td><td></td><td></td><td></td><td></td><td></td><td></td><td></td><td></td><td></td></tr><tr><td>标准值</td><td>0.30</td><td>0.30</td><td>0.30</td><td>0.40</td><td>0.40</td><td>0.40</td><td>0.30</td><td>0.30</td><td>0.30</td></tr><tr><td>允许偏差</td><td>±0.06</td><td>±0.06</td><td>±0.06</td><td>±0.06</td><td>±0.06</td><td>±0.06</td><td>±0.04</td><td>±0.04</td><td>±0.04</td></tr><tr><td>密度(23)/(g/cm3)</td><td></td><td></td><td></td><td></td><td></td><td></td><td></td><td></td><td></td></tr><tr><td>标准值</td><td>0.9200</td><td>0.9200</td><td>0.9200</td><td>0.9212</td><td>0.9212</td><td>0.9212</td><td>0.9212</td><td>0.9212</td><td>0.9212</td></tr><tr><td>允许偏差</td><td>0.0015</td><td>0.0015</td><td>0.0015</td><td>0.0015</td><td>0.0015</td><td>0.0015</td><td>0.0015</td><td>0.0015</td><td>0.0015</td></tr><tr><td>软化点(维卡)/℃≥</td><td>--</td><td>-</td><td></td><td>-</td><td>--</td><td>--</td><td>-</td><td>-</td><td></td></tr><tr><td>拉伸强度/MPa≥</td><td>18.0</td><td>16.0</td><td>15.0</td><td>18.0</td><td>17.0</td><td>16.0</td><td>18.0</td><td>17.0</td><td>17.0</td></tr><tr><td>断裂伸长率/%≥</td><td>650</td><td>550</td><td>500</td><td>650</td><td>550</td><td>500</td><td>650</td><td>550</td><td>500</td></tr><tr><td rowspan="3">性能</td><td colspan="9">注塑料</td></tr><tr><td colspan="3">PE-M-18D022</td><td colspan="3">PE-M-13D022</td><td colspan="3">PE-M-18D30</td></tr><tr><td>优级</td><td>一级</td><td>合格</td><td>优级</td><td>一级</td><td>合格</td><td>优级</td><td>一级</td><td>合格</td></tr><tr><td>熔体流动速率/(g/10 min)</td><td></td><td></td><td></td><td></td><td></td><td></td><td></td><td></td><td></td></tr><tr><td>标准值</td><td>2.0</td><td>2.0</td><td>2.0</td><td>2.0</td><td>2.0</td><td>2.0</td><td>50</td><td>50</td><td>70</td></tr><tr><td>允许偏差</td><td>±0.3</td><td>±0.3</td><td>±0.3</td><td>±0.3</td><td>±0.3</td><td>±0.3</td><td>±7.0</td><td>+7.0</td><td>+7.0</td></tr><tr><td>密度(23)/(g/cm3)</td><td></td><td></td><td></td><td></td><td></td><td></td><td></td><td></td><td></td></tr><tr><td>标准值</td><td>0.9122</td><td>0.9122</td><td>0.9122</td><td>0.9175</td><td>0.9175</td><td>0.9175</td><td>0.9162</td><td>0.9162</td><td>0.9162</td></tr><tr><td>允许偏差</td><td>0.0015</td><td>0.0015</td><td>0.0015</td><td>0.0015</td><td>0.0015</td><td>0.0015</td><td>0.0015</td><td>0.0015</td><td>1.00</td></tr><tr><td>软化点(维卡)/℃≥</td><td>85</td><td>85</td><td>85</td><td>85</td><td>85</td><td>85</td><td>73</td><td>73</td><td>73</td></tr><tr><td>拉伸强度/MPa≥</td><td>13.0</td><td>13.0</td><td>12.0</td><td>13.0</td><td>13.0</td><td>12.0</td><td>7.5</td><td>7.5</td><td>6.0</td></tr><tr><td>断裂伸长率/%≥</td><td>500</td><td>500</td><td>500</td><td>500</td><td>500</td><td>500</td><td>370</td><td>370</td><td>370</td></tr></table>

# 2 性能

# 2.1 物理及化学性能 LDPE的物理性能典型值见表2-1。

表21  

<table><tr><td>性能</td><td>PE-FA-23D002</td><td>PE-FA 23D003</td><td>PE-M-18D022</td><td>PE-M-18D504</td></tr><tr><td>熔体流动速率/(g/10 min)</td><td>0.3</td><td>0.4</td><td>2.0</td><td>5.0</td></tr><tr><td>密度(23℃)/(g/cm³)</td><td>0.921</td><td>0.921</td><td>0.9192</td><td>0.9162</td></tr><tr><td>软化点(维卡)/(°C)</td><td>-</td><td>-</td><td>-</td><td>85</td></tr><tr><td>雾度/%</td><td>-</td><td>-</td><td>-</td><td>-</td></tr><tr><td>熔胀比</td><td>-</td><td>-</td><td>-</td><td>-</td></tr><tr><td>性能</td><td>PE-H-18D075</td><td>PE-FAS-23D012</td><td>PE-FAS-23D045</td><td>PE H 18D045</td></tr><tr><td>熔体流动速率/(g/10 min)</td><td>7.0</td><td>7.5</td><td>5.0</td><td>5.0</td></tr><tr><td>密度(23℃)/(g/cm³)</td><td>0.9182</td><td>0.9222</td><td>0.9232</td><td>0.9184</td></tr><tr><td>软化点(维卡)/(°C)</td><td>73</td><td>-</td><td>-</td><td>-</td></tr><tr><td>雾度/%</td><td>-</td><td>9</td><td>9</td><td rowspan="2">1.70</td></tr><tr><td>熔胀比</td><td>1.70</td><td>-</td><td>-</td></tr><tr><td>性能</td><td>PE-H-18D100</td><td>PE-M-18D200</td><td>PE-M-18D300</td><td>PE-M 18D400</td></tr><tr><td>熔体流动速率/(g/10 min)</td><td>10</td><td>20</td><td>30</td><td>10</td></tr><tr><td>密度(23℃)/(g/cm³)</td><td>0.9170</td><td>0.9182</td><td>0.9170</td><td>0.9165</td></tr><tr><td>软化点(维卡)/(°C)</td><td>-</td><td>-</td><td>-</td><td>-</td></tr><tr><td>雾度/%</td><td>-</td><td>-</td><td>-</td><td>-</td></tr><tr><td>熔胀比</td><td>1.70</td><td>-</td><td>-</td><td>-</td></tr></table>

22力学性能LDPE的力学性能典型值见表2-2，

表22  

<table><tr><td colspan="2">性能</td><td>PE FA-23D002</td><td>PE-FA-23D003</td><td>PE M 18D022</td><td>PE-M 18D1</td></tr><tr><td colspan="2">拉伸强度/MPa</td><td>18</td><td>18</td><td>.2</td><td>1</td></tr><tr><td colspan="2">断裂伸长率/%</td><td>650</td><td>650</td><td>500</td><td>5</td></tr><tr><td colspan="2">性能</td><td>PE-H-18D075</td><td>PE FAS-23D012</td><td>PE-FAS-23D015</td><td>PE H-8104</td></tr><tr><td colspan="2">拉伸强度/MPa</td><td>7.5</td><td>12.5</td><td>11.5</td><td></td></tr><tr><td colspan="2">断裂伸长率/%</td><td>370</td><td>550</td><td>500</td><td></td></tr><tr><td colspan="2">性能</td><td>PE-H-18D100</td><td>PE-M-13D206</td><td>PE M 18D300</td><td>PE M 18D1</td></tr><tr><td colspan="2">拉伸强度/MPa</td><td>-</td><td>8.0</td><td>7.0</td><td>6</td></tr><tr><td colspan="2">断裂伸长率/%</td><td>-</td><td>350</td><td>530</td><td>3</td></tr></table>

# 3 使用工艺

注塑成型条件：料筒温度 $180\sim 240^{\circ}C$ ，模具温度 $35\sim 65^{\circ}C$ ，注塑压力 $30\sim 90\mathrm{MPa}$

# 4 其他

4.1包装可用重包装聚乙烯薄膜袋，内衬塑料袋的聚丙烯编织袋或其他聚乙烯复合纸袋   
4.2 运输 运输时不得在阳光下曝晒或雨淋，不得与砂土、金属、煤等污染物混合装运，更不可与易燃物品混装。  
4.3 贮存 应在室温条件下贮存。仓库内应有良好的消防设施，应保持清洁。干燥，防止阳光直射照射，不得在露天堆放。  
4.4 技术安全LDPE是可燃性物质，其粉尘在空气中能燃烧和爆炸。燃烧温度为625，在空气中的燃烧浓度为 $85\sim 370~\mathrm{g / m^3}$ ，故在运输、贮存和使用中必须严禁火种和高温。

# 5 使用建议

选用。

# 参考文献

1 北京燕山石油化工总公司化工厂，LDPF.树脂性能数据，1998

# 高密度聚乙烯

# 1 概述

高密度聚乙烯（HOPE）又称低压聚乙烯，由乙烯在催化剂存在下聚合而得。可采用注塑、挤塑、吹塑等方法成型，制品具有良好的耐热性和耐寒性，力学性能优于低密度聚乙烯。介电性能优良，但略低于低密度聚乙烯。耐磨性及化学稳定性良好，能耐多种酸、碱、盐类。吸水性和水蒸气渗透性都很低，但耐老化性能差。乙烯的共聚物具有优良的耐环境应力开裂性能，表面硬度高，尺寸稳定性好，适于塑料中空制品、电器及机械零部件等。

1.1 型号及名称 HDPE的型号及名称见表1-1。

表11  

<table><tr><td>型号</td><td>名称</td><td>特性及主要用途</td></tr><tr><td>PE MA-50D045</td><td></td><td></td></tr><tr><td>PE MA-57D045</td><td rowspan="4">注塑类高密度聚乙烯</td><td>成型工艺性好,硬度较高,刚性较好</td></tr><tr><td>PE MA 57D075</td><td rowspan="3">主要用于制作单口瓶、运输箱、安全阀及汽车零件等</td></tr><tr><td>PE MA 62D045</td></tr><tr><td>PE ML-57D075</td></tr><tr><td>PE-BA-62D003</td><td>吹塑类高密度聚乙烯</td><td>韧性好,拉伸强度高,耐腐蚀性优良,耐跌落适于制作空心件如单口瓶、贮罐等</td></tr><tr><td>PE-EA-57D003</td><td></td><td></td></tr><tr><td>PE EA-57D012</td><td></td><td></td></tr><tr><td>PE EA-50D012</td><td></td><td></td></tr><tr><td>PE-FA 50G200</td><td></td><td></td></tr><tr><td>PE GA-50D006</td><td rowspan="2">挤塑类高密度聚乙烯</td><td>韧性好,抗冲击,拉伸强度高</td></tr><tr><td>PE GA 57D006</td><td>适于制作电缆护套、压力管道及编织袋等</td></tr><tr><td>PE GA 57D012</td><td></td><td></td></tr><tr><td>PE-LA-50D012</td><td></td><td></td></tr><tr><td>PE LA 57D006</td><td></td><td></td></tr></table>

1.2 基本组成 HDPE树脂、添加剂。  
1.3 材料标准 GB/T 11116—1989《高密度聚乙烯树脂》，主要性能指标见表12。  
1.4 使用工艺说明书

表1-2  

<table><tr><td rowspan="3">性 能</td><td colspan="9">挤 塑 类</td></tr><tr><td colspan="3">PE-EA-57D005</td><td colspan="3">PE-EA-57D012</td><td colspan="3">PE-EA-50D9?</td></tr><tr><td>优级</td><td>一级</td><td>合格</td><td>优级</td><td>一级</td><td>合格</td><td>优级</td><td>级</td><td>合格</td></tr><tr><td>熔体流动速率/(g/10 min)</td><td>0.24~0.36</td><td>0.24~0.36</td><td>0.20~0.40</td><td>0.70~1.10</td><td>0.70~1.20</td><td>0.70~1.50</td><td>0.88~1.1</td><td>0.88~1.1</td><td>?</td></tr><tr><td>密度/(g·cm-3)</td><td>0.952~0.956</td><td>0.952~0.956</td><td>0.951~0.957</td><td>0.957~0.961</td><td>0.957~0.961</td><td>0.956~0.962</td><td>0.918~0.952</td><td>0.948~0.952</td><td>?47</td></tr><tr><td>冲击脆化温度/(°C≤环境应力开裂·h≥</td><td>-</td><td>-</td><td></td><td></td><td>-</td><td>-</td><td>-</td><td>-</td><td></td></tr><tr><td>拉伸强度/MPa≥</td><td>24.0</td><td>23.0</td><td>22.0</td><td>24.0</td><td>23.0</td><td>22.0</td><td>23.0</td><td>22.0</td><td>21.</td></tr><tr><td>断裂伸长率%≥</td><td>120</td><td>120</td><td>120</td><td>150</td><td>150</td><td>150</td><td>500</td><td>500</td><td>300</td></tr><tr><td>简支梁冲击强度(kJ/m2)≥</td><td></td><td>-</td><td>-</td><td></td><td></td><td></td><td></td><td></td><td></td></tr><tr><td>悬臂梁冲击强度(J/m)≥</td><td>-</td><td>-</td><td>-</td><td></td><td></td><td></td><td></td><td></td><td></td></tr><tr><td rowspan="3">性 能</td><td colspan="9">挤 塑 类</td></tr><tr><td colspan="3">PE-GA-50D006</td><td colspan="3">PE-GA-50G200</td><td colspan="3">PE-GA-57D006</td></tr><tr><td>优级</td><td>一级</td><td>合格</td><td>优级</td><td>一级</td><td>合格</td><td>优级</td><td>一级</td><td>合格</td></tr><tr><td>熔体流动速率/(g/10 min)</td><td>0.36~0.54</td><td>0.36~0.54</td><td>0.36~0.54</td><td>13~19</td><td>13~19</td><td>11~20</td><td>0.48~0.72</td><td>0.48~0.72</td><td>?</td></tr><tr><td>密度/(g/cm)</td><td>0.949~0.953</td><td>0.949~0.953</td><td>0.948~0.954</td><td>0.947~0.951</td><td>0.947~0.951</td><td>0.946~0.952</td><td>0.952~0.958</td><td>0.952~0.958</td><td>?</td></tr><tr><td rowspan="2">冲击脆化温度/(°C≤环境应力开裂/h≥</td><td>-</td><td>-</td><td>-</td><td></td><td>-</td><td>-</td><td>-</td><td>-</td><td></td></tr><tr><td>-</td><td>-</td><td>-</td><td>-</td><td>-</td><td>-</td><td>-</td><td>-</td><td></td></tr></table>

续表 1-2
