Repository: C-zj02/CFD-claw

<div align="center">

**English** | [中文](#中文版) | [Français](README_FR.md) | [Русский](README_RU.md) | [हिन्दी](README_HI.md) | [العربية](README_AR.md) | [Português](README_PT.md)

# 🚀 Claude Code Python

**A Complete Python Reimplementation Based on Real Claude Code Source**

*From TypeScript Source → Rebuilt in Python with ❤️*

***
**🔥 Active Development • New Features Weekly 🔥**

</div>

***

## 🎯 What is This?

**Clawd Code** is a **complete Python rewrite** of Claude Code, based on the **real TypeScript source code**.

File: RAG-data/中国航空材料手册(第2版) 第7卷 塑料 透明材料 绝缘材料201-400.pdf-5627ca4f-f393-4168-b170-5c3099372f1d.md (part 1 of 9)
# YS20可熔性聚酰亚胺模塑料及制品

# 1 概述

YS20可熔性聚酰亚胺（PI)模塑粉由 $3,3^{\prime},4,4^{\prime}$ -苯醚四羧酸二酐与 $4,4^{\prime}$ 二氨基二苯醚在甲基乙酰胺溶剂中聚合，并经成粉亚胺化而制得。结构式为：

图片摘要：该图主要展示 1 1。
![](images/2f1deda74865704756911aef551f2a033cc8c8ab65f2f9668e05076e4e925b85.jpg)

制品或样件可用模压制备。YS20可熔性PI塑料具有优良的力学、电绝缘、耐辐射、耐高低温和耐磨性能。但耐水解性较差，价格贵、成型加工较困难。可在-259～220℃使用。

1.1 型号及名称 YS20 可熔性聚酰亚胺模塑粉模压塑料。  
1.2 基本组成 可熔性聚酰亚胺树脂。  
1.3 材料标准 沪Q/HG 13-219—1983《YS20可熔性聚酰亚胺模塑粉模压塑料》。YS20PI模塑粉的主要性能指标见表1-1，YS20PI模压塑料的主要性能指标见表1-2。

表1-1  

<table><tr><td>性能</td><td>指标</td><td colspan="2">性能</td><td>指标</td></tr><tr><td>外观</td><td>淡黄色粉末</td><td>表观密度/(g/cm3)</td><td>≥</td><td>0.3</td></tr><tr><td>粒度/μm ≤</td><td>250</td><td>比浓对数粘度/(dL/g)</td><td>≥</td><td>1.7</td></tr></table>

表1-2  

<table><tr><td rowspan="2">性能</td><td colspan="2">指 标</td><td rowspan="2">性 能</td><td colspan="2">指 标</td></tr><tr><td>一级品</td><td>二级品</td><td>一级品</td><td>二级品</td></tr><tr><td>外观</td><td>琥珀色半透明棒材</td><td>琥珀色棒材</td><td>表面电阻率 \( \Omega \)</td><td>10</td><td>1</td></tr><tr><td>压缩强度/MPa ≥</td><td colspan="2">157</td><td>体积电阻率 \( \left( {\Omega  \cdot  \mathrm{m}}\right) \)</td><td>\( {10}^{3} \)</td><td>1</td></tr><tr><td>弯曲强度/MPa ≥</td><td colspan="2">177</td><td>介电常数(1 MHz)</td><td colspan="2">3. \( 0 \sim  {3.9} \)</td></tr><tr><td>冲击强度 \( /\left( {\mathrm{{kJ}}/{\mathrm{m}}^{2}}\right)  \geq \)</td><td colspan="2">98</td><td>介质损耗角正切(J MHz)</td><td colspan="2">\( 1 \times  {10}^{-3} \sim  5 \times  {10} \)</td></tr></table>

1.4 使用工艺说明书

1.5 供应状态 YS20PI 模塑粉: 粉状; YS20PI 模压塑料: 棒状, 尺寸 $(\mathrm{mm})$ : $\phi 12 \times 300$ , $\phi 15 \times 300$ , $\phi 22 \times 120$ , $\phi 30 \times 120$ , $\phi 38 \times 40$ 。  
1.6 应用概况 YS20PI可用于制作高、低温密封垫圈、阀门、活塞环、自润滑轴承、电器配件等

1.7 研制及生产单位 上海市合成树脂研究所研制并生产。

1.8 鉴定级别及日期 1979年由上海市化学工业局鉴定通过。

# 2 性能

2.1物理及化学性能YS20PI模塑粉、模压塑料的物理及化学性能典型值分别见表2-1、表22

表2-1  

<table><tr><td>性能</td><td>YS20PI模塑粉</td><td>性能</td><td>YS20PI模塑粉</td></tr><tr><td>外观</td><td>淡黄色粉末</td><td>粒度/μm</td><td>250</td></tr><tr><td>表观密度/(g/cm3)</td><td>0.35</td><td>热分解温度/℃</td><td>570-590</td></tr></table>

表2.2  

<table><tr><td>性能</td><td>YS20P1 横压塑料</td><td>性能</td><td>YS20P1 横压塑料</td></tr><tr><td>外观</td><td>琥珀色、半透明圆棒</td><td>表面电阻率/Ω</td><td></td></tr><tr><td>相对密度</td><td>1.38</td><td>室温-150℃</td><td>10^14 1.1</td></tr><tr><td>热变形温度(1.81 MPa)/℃</td><td>240</td><td>200℃</td><td>10^11 - 1.1</td></tr><tr><td>软化温度/℃</td><td>270~280</td><td>体积电阻率/(Ω·m)</td><td></td></tr><tr><td>热失重</td><td></td><td>室温-150℃</td><td>10^11 1.1</td></tr><tr><td>250℃,460 h</td><td>&lt;0.4</td><td>200℃</td><td>10^11 1.1</td></tr><tr><td>250℃,730 h</td><td>&lt;0.4</td><td>介电强度(MV·m)</td><td>21</td></tr><tr><td>250℃,1000 h</td><td>&lt;0.7</td><td>介电常数(1 MHz)</td><td></td></tr><tr><td>热导率(77-298 K)/(W/(m·K))</td><td>0.16</td><td>室温</td><td>3.1 1</td></tr><tr><td>线膨胀系数K&#x27;</td><td></td><td>78℃</td><td>3.2</td></tr><tr><td>室温-230℃</td><td>1×10^-7~5×10^-6</td><td>200℃</td><td>3.4</td></tr><tr><td>50~45℃</td><td>4.4×10^-7</td><td>介质损耗角正切(1 MHz)</td><td></td></tr><tr><td>150~15℃</td><td>4.0×10^-7</td><td>78℃</td><td>8×10^-12 &lt; 40</td></tr><tr><td>-196~15℃</td><td>3.5×10^-7</td><td>室温</td><td>1×10^-27*1</td></tr><tr><td></td><td></td><td>250℃</td><td>3.8×1</td></tr></table>

# 2.2 力学性能 YS20PI 模压塑料的力学性能典型值见表 2-3。

表23  

<table><tr><td colspan="2">性能</td><td>典型值</td><td colspan="2">性能</td><td>典型值</td></tr><tr><td colspan="2">拉伸强度 MPa</td><td>118</td><td colspan="2">硬度</td><td></td></tr><tr><td colspan="2">压缩强度 MPa</td><td>157</td><td colspan="2">布氏</td><td>?</td></tr><tr><td colspan="2">弯曲强度 MPa</td><td>177</td><td colspan="2">洛氏(E标)</td><td>6、i</td></tr><tr><td colspan="2">冲击强度/(kJ/m2)</td><td>118</td><td colspan="2"></td><td></td></tr></table>

# 2.3 耐环境性能 YS20PI模压塑料的耐水、耐油性能典型值见表24

表2-4  

<table><tr><td>性能</td><td>典型值</td><td>性能</td><td>典型值</td></tr><tr><td>吸水率/%</td><td></td><td>沸水中650h</td><td>&lt;2&gt;</td></tr><tr><td>18（水中24h）</td><td>0.3</td><td>耐油性：18（变压器油中24h）/%</td><td>1.01</td></tr></table>

# 2.4工艺性能YS20PI模塑粉的收缩率为 $0.7\%$

# 2.5 使用性能 YS20PI模压塑料在 $200^{\circ}\mathrm{C}$ 的蠕变性能典型值见表25。

表2-5：1  

<table><tr><td colspan="2">试 验 条 件</td><td>蠕变量/%</td><td colspan="2">试 验 条 件</td><td>蠕变量/%</td></tr><tr><td>负荷/MPa</td><td>最小速度/(%/h)</td><td></td><td>负荷/MPa</td><td>最小速度/(%/h)</td><td></td></tr><tr><td>0.25</td><td>1.63×10-2</td><td>11.3</td><td>0.15</td><td>1.25×10-4</td><td>1.33</td></tr><tr><td>0.20</td><td>1.85×10-3</td><td>1.78</td><td>0.12</td><td>4.0×10-4</td><td>1.69</td></tr></table>

# 3 使用工艺

YS20PI模塑粉模塑工艺：将模塑粉置于模具中，加压至 $20\mathrm{MPa}$ ，在 $340\sim 380^{\circ}C$ 下保持 $3 - 15\mathrm{min}$ 后，停止加热。继续加压至 $30\mathrm{MPa}$ ，保压、吹风冷却至 $200^{\circ}C$ ，卸压出模。

# 4 其他

4.1包装，净重用塑料袋包装 $1\mathrm{kg}$ ，附有产品合格证，密闭于铁罐内。  
4.2 运输 YS20PI模塑粉是非危险品，运输过程中应防雨淋。  
4.3 贮存 贮存时应防潮，贮存期暂定为3年，逾期须检测性能，根据性能决定用途。

# 5 使用建议

选用。

# 参考文献

1上海市合成树脂研究所.YS20可熔性聚酰亚胺模塑粉模压塑料试验数据统计资料.1986

# YS30注塑型聚醚酰亚胺

# 1 概述

YS30注塑型聚醚酰亚胺(PEI)塑料是 $4,4^{\prime}$ 二氨基二苯醚与 $2,2^{\prime}$ -双[4（3，4-二羧基苯氧基）苯基丙烷二酐在二甲基乙酰胺溶剂中经加热缩聚、成粉、亚胺化而制得。

结构式为：

图片摘要：该图主要展示 11。
![](images/be9fc6ea20990d9b285acc2d006d2e937af3a2b96b89de04afeaf4a0b1710441.jpg)

属高耐热类热塑性塑料。主要采用注塑成型。YS30注塑型PEI塑料有优良的力学、介电、耐辐射、耐低温及耐磨性能，可透过微波。加入玻璃纤维、碳纤维或其他填料可达到增强或改性的目的。YS30注塑型PEI塑料适用于制作各种机械零件。可在 $-160\sim 180^{\circ}\mathrm{C}$ 使用。

1.1 型号及名称 YS30注塑型聚醚酰亚胺。  
1.2 基本组成 聚醚酰亚胺树脂。  
1.3 材料标准 上海市合成树脂研究所企业标准Q/CHAE57 1997《YS30注塑型聚醚酰亚胺》，主要性能指标见表1-1。

表11  

<table><tr><td>性 能</td><td>指 标</td><td colspan="2">性 能</td><td>指 标</td></tr><tr><td>比浓对数粘度/(dL/g)</td><td>0.5~0.7</td><td colspan="2">体积电阻率/(Ω·m)≥</td><td>1&gt;10^4</td></tr><tr><td>熔体流动速率/(g/10 min)</td><td>0.01~3.0</td><td colspan="2">压缩强度/MPa≥</td><td>130</td></tr><tr><td>介质损耗角正切 ≤</td><td>4.0×10^-4</td><td colspan="2">弯曲强度/MPa≥</td><td>100</td></tr><tr><td>介电常数</td><td>3.2~3.5</td><td colspan="2">冲击强度/(kJ/m)≥</td><td>100</td></tr><tr><td>表面电阻率/Ω ≥</td><td>1×10^15</td><td colspan="2"></td><td></td></tr></table>

1.4 使用工艺说明书   
1.5 供应状态 琥珀色半透明、棕黑色颗粒状；粉状。  
1.6 应用概况 已用作印刷线路底板、按钮开关底座、接插件、线圈骨架；高温直流电机换向器和指挥仪编码轮；火箭引信风帽、导弹电池外壳；原子能发电站的仪表零件，超声波仪器零件；杆端自润滑关节轴承、微型轴承保持架等。  
1.7研制及生产单位上海市合成树脂研究所研制并生产。  
1.8 鉴定级别及日期 1991年11月由化工部科技司鉴定通过。

# 2 性能

2.1 物理及化学性能 YS30PEI 的物理化学性能典型值见表 2.1。

表2-1[1..2]   

<table><tr><td>性能</td><td>典型值</td><td>性能</td><td>典型值</td></tr><tr><td>外观</td><td>粉状或颗粒状树脂</td><td>热分解温度°C</td><td>50</td></tr><tr><td>颜色</td><td>琥珀色半透明</td><td>线膨胀系数/K-1</td><td>2.7~4.1</td></tr><tr><td>相对密度</td><td>1.27</td><td>燃烧性(垂直燃烧,UL-94)</td><td>V</td></tr><tr><td>粘度/(g/dL)</td><td>0.50~0.70</td><td>表面电阻率/Ω</td><td>10</td></tr><tr><td>粒度</td><td>无定型颗粒状</td><td>体积电阻率/(Ω·m)</td><td>10</td></tr><tr><td>吸水率(23℃,24h)/%</td><td>0.4</td><td>介电强度(1.5mm厚,油介质)/(MV/m)</td><td>3.3~5</td></tr><tr><td>热变形温度(1.81MPa)/℃</td><td>200</td><td>介电常数(1MHz)</td><td>3.3</td></tr><tr><td>玻璃化温度/(℃)</td><td>210</td><td>介质损耗角正切(1MHz)</td><td>4&lt;1</td></tr></table>

2.2 力学性能 YS30PEI 的力学性能典型值见 2-2。

表2 $2^{[1 - 2]}$   

<table><tr><td>性能</td><td>典型值</td><td>性能</td><td>典型值</td></tr><tr><td>拉伸强度/MPa</td><td>95~100</td><td>冲击强度·(kJ/m2)</td><td></td></tr><tr><td>压缩强度/MPa</td><td>140</td><td>无缺口</td><td>88~1.7</td></tr><tr><td>弯曲强度/MPa</td><td>90~95</td><td>缺口</td><td>5.9</td></tr></table>

# 2.3 耐环境性能

2.4 工艺性能 YS30PEI 的熔体流动速率 $(300\mathrm{C}, 0.71\mathrm{MPa})$ 典型值为 $0.01 \sim 3.0\mathrm{g} / 10^{\circ}\mathrm{min}$ 收缩率为 $0.5\% \sim 0.7\%$ 。

# 3 使用工艺

YS30PEI的注塑成型工艺条件见表3-1，

表3-1  

<table><tr><td>成型条件</td><td>指 标</td><td>成型条件</td><td>指 标</td></tr><tr><td>预热</td><td></td><td>后段</td><td>330~41°</td></tr><tr><td>温度/(℃)</td><td>150</td><td>注射压力/MPa</td><td>60~100</td></tr><tr><td>时间/h&gt;</td><td>4</td><td>保压时间/s</td><td>5~30</td></tr><tr><td>料筒温度/(℃)</td><td></td><td>冷却时间/s</td><td>5~30</td></tr><tr><td>前段</td><td>300~320</td><td></td><td></td></tr></table>

# 4 其他

4.1 包装 用塑料袋包装，净重 $1\sim 20\mathrm{kg}$   
4.2 运输 本品系非危险品，运输过程中应防止雨淋。  
4.3 贮存 贮存时应防潮，贮存期暂定为2年。

# 5 使用建议

选用。

# 参考文献

1上海市合成树脂研究所.新型聚醚酰亚胺塑料试验数据统计资料.1986  
2上海市合成树脂研究所.新型聚醚酰亚胺塑料的性能及使用说明.1986

# 不饱和聚酯块状模塑料

# 1 概述

玻璃纤维增强不饱和聚酯块状模塑料（BMC）是以低收缩不饱和聚酯树脂、玻璃纤维、添加剂等组成的预混压塑料。BMC流动性好，一般采用压缩模塑、传递模塑成型，成型压力低，不粘模。制品尺寸稳定，强度较高，耐热性、耐电弧性、耐漏电性良好。适于模塑各种颜色鲜艳、可在湿热环境下使用的电工绝缘制品及汽车零件等。

1.1 型号及名称 BMC塑料的牌号及名称见表1-1。

表1-1  

<table><tr><td>牌 号</td><td>名 称</td><td>牌 号</td><td>名 称</td></tr><tr><td>BMC</td><td>BMC压塑料</td><td>UP-100</td><td>电工用特种热固性模塑料</td></tr><tr><td>BMC 2</td><td>车灯反射镜用 BMC-2 模塑料</td><td>PT-610</td><td>耐漏电改性聚酯模塑料</td></tr><tr><td>DPC</td><td>干式注塑型不饱和聚酯模塑料</td><td></td><td></td></tr></table>

1.2 基本组成 BMC: 不饱和聚酯树脂、短玻璃纤维、无机填料、交联剂、脱模剂、引发剂、颜料等; BMC 2: 高活性不饱和聚酯树脂、低收缩树脂、无机填料、玻璃纤维、引发剂、颜料等; DPC、UP 100: 特种不饱和聚酯、玻璃纤维、无机填料、脱模剂、引发剂和改性剂、阻燃、颜料等; PT-610: 改性不饱和聚酯树脂、玻璃纤维、交联剂、引发剂、稳定剂、脱模剂、颜料等。

# 1.3 材料标准

BMC：沪Q/HG13-605--1984《BMC压塑料》

BMC-2：沪Q/HG13-931-1990《车灯反射镜用不饱和聚酯树脂玻璃纤维增强模塑料》

DPC:SR-5043-1991《干式注塑型不饱和聚酯模塑料》

UP-100:Q/GTS001—1996《电工用特种热固性模塑料》

PT-610:Q/GTS002--1998《耐漏电改性聚酯模塑料》

BMC的主要性能指标见表1-2。

表12  

<table><tr><td rowspan="2">性 能</td><td colspan="5">指 标</td></tr><tr><td>沪Q/HG13 605 1984</td><td>沪Q/HG13 1931 1990</td><td>SR-5043 1991</td><td>Q/GTS001-- 1996</td><td>Q/C1 S002 1998</td></tr><tr><td>外 观</td><td colspan="5">光亮平整光滑、无裂纹、无波纹、无气孔</td></tr><tr><td>密度/(g/cm3)</td><td>1.8~2.0</td><td>1.8~1.9</td><td>1.8~1.9</td><td>1.9~2.1</td><td>≤1.85</td></tr><tr><td>吸水率/% ≤</td><td>0.1</td><td>-</td><td>0.07</td><td>0.08</td><td>0.1</td></tr><tr><td>收缩率/% ≤</td><td>0.1~0.3</td><td>0.05</td><td>0.5</td><td>0.4~0.7</td><td>0.4~0.7</td></tr><tr><td>后收缩率(110℃,4h)/% ≤</td><td>-</td><td>-</td><td>-</td><td>0.02</td><td>0.1</td></tr><tr><td>弯曲强度/MPa ≥</td><td>78.5</td><td>80</td><td>55</td><td>112</td><td>60</td></tr><tr><td>冲击强度/(kJ/m2) ≥</td><td>19.6</td><td>20</td><td>4.5</td><td>7.4</td><td>3</td></tr><tr><td>热变形温度(1.81 MPa)/C ≥</td><td>180</td><td>200</td><td>200</td><td>200</td><td>210</td></tr><tr><td>表面电阻率/Ω</td><td></td><td></td><td></td><td>1.9×10^15</td><td>1.0&lt;10</td></tr><tr><td>体积电阻率/(Ω·m)</td><td>10^12</td><td>-</td><td>1.0×10^12</td><td>6.6×10^12</td><td>1.0&lt;10</td></tr></table>

续表12   

<table><tr><td rowspan="2" colspan="2">性能</td><td colspan="5">指 标</td></tr><tr><td>沪Q/HG13605-1984</td><td>沪Q/HG13931</td><td>SR-5043-1990</td><td>Q/GTS0011991</td><td>Q/G7S0021998</td></tr><tr><td colspan="2">介质损耗角正切(1MHz) ≤</td><td></td><td></td><td></td><td></td><td>9.0~10</td></tr><tr><td colspan="2">介电强度/(MV·m) ≥</td><td>10</td><td>-</td><td>12</td><td>12</td><td>13</td></tr><tr><td colspan="2">介电常数</td><td>--</td><td></td><td></td><td>--</td><td>3.0~3.</td></tr><tr><td colspan="2">耐电弧性/s ≥</td><td>180</td><td>-</td><td>180</td><td>180</td><td>-</td></tr><tr><td colspan="2">耐漏电起痕指数/V</td><td></td><td></td><td>600</td><td>600</td><td>≥500</td></tr><tr><td colspan="2">燃烧性(UL94)/级</td><td>V-0</td><td>-</td><td>V-0</td><td>FV-0</td><td></td></tr><tr><td colspan="2">着火危险性/C</td><td>-</td><td>-</td><td>960C±15C</td><td>-</td><td>-</td></tr></table>

# 1.4 使用工艺说明书

1.5 供应状态 BMC 和 DPC 塑料有黑、蓝、红、黄等品种。UP-100 一般为棕褐色。PT-61 般为蓝色。BMC-2 是白色；BMC 是糊状预混短切玻璃纤维不饱和聚酯料团；DPC、UP-100 和 PT-61 为不规则粒状塑料。模压可用粉状材料。  
1.6 应用概况 BMC塑料已用于压电器自动空气开关、离心开关、塑料封装、电机压塑件整流子座、接线柱、刷架、刷杆、线圈骨架、矿用隔爆型电缆连接器等绝缘零件及各种形状复杂和带嵌件的制品等；BMC-2由于具有十分良好的耐热性能和力学性能而具有零收缩特性（收缩率 $\leqslant (0.05\%)$ ）制品表面平整、光亮，非常适宜用作车灯反射前照灯的壳材。已成功地用作 $\mathrm{SD100} \times 16.5$ 型矩形反射镜前照灯广泛用于五十铃系列车、轻型卡车和天津夏利车等；DPC是中小型电器零部件的理想材料，例如电机用整流子、整流子座、接线柱、线圈骨架和汽车的点火器等；PT-610塑料用于航空航天高可靠线管电连接器、矩型电连接电器连接器，电温控件等；UP-100塑料已大量用于桑塔纳、捷达、小红旗等新型轿车的分电器、点火线圈等绝缘部件、开关外壳、洗衣机等电温控制器件及接线端子的绝缘结构部件、低压电器、防爆电器等绝缘结构件。DPC和UP-100用途大致相同。  
1.7研制及生产单位BMC：上海市合成树脂研究所、上海曙光化工厂、中科院无机化学研究所、上海耀华玻璃厂和华东开关厂共同研制，上海市合成树脂研究所、上海曙光化工厂、金陵帝斯曼有限公司、南京复合材料总厂、常熟塑料厂、中国建科院大石镁矿厂、北京汽车玻璃设计院、浙江省乐清树脂厂、无锡微型电机厂、四川绵阳东方绝缘材料厂和哈尔滨绝缘材料厂生产；BMC-2：上海市合成树脂研究所、丹阳市灯具厂共同研制，江苏苏阳车灯有限公司、江西车灯股份有限公司、江苏丹阳市晨阳车灯总公司生产；PT-610和UP-100：机械工业部桂林电器科学研究所研制，桂林辰山特种塑料开发公司生产  
1.8 鉴定级别及日期 BMC: 1983 年 12 月由上海市科学技术委员会鉴定通过; BMC-2: 1990 年 5 月 18 日由上海市化工局鉴定通过; DPC: 1991 年 5 月 14 日由上海市化工局鉴定通过; PT-610: 1997 年 3 月 22 日由机械工业部军工司鉴定通过; UP-100: 1996 年 3 月 28 日由机械工业部技术发展基金会委员会鉴定通过。

# 2 性能

2.1 物理及化学性能 BMC塑料的物理及化学性能典型值见表2-1。

表21  

<table><tr><td rowspan="2">性能</td><td colspan="5">典型值</td></tr><tr><td>BMC</td><td>BMC 2</td><td>DPC</td><td>PT-610</td><td>UP J(n)</td></tr><tr><td>外观</td><td colspan="5">光亮平整、无波纹、无裂纹、无气孔</td></tr><tr><td>相对密度</td><td>1.8~2.0</td><td>1.8~1.9</td><td>1.8~1.9</td><td>1.85</td><td>i.4~2.1</td></tr></table>

续表2-1   

<table><tr><td rowspan="2">性能</td><td colspan="5">典型值</td></tr><tr><td>BMC</td><td>BMC-2</td><td>DPC</td><td>PT-610</td><td>UP1</td></tr><tr><td>吸水率%</td><td>0.2</td><td>-</td><td>0.07</td><td>0.08</td><td>2 mg</td></tr><tr><td>马J温度/(°C)</td><td>160</td><td></td><td>-</td><td></td><td></td></tr><tr><td>热变形温度(1.81MPa)/°C</td><td>260</td><td>200</td><td>200</td><td>&gt;220</td><td>500</td></tr><tr><td>燃烧性(UH,91)/级</td><td>V-0</td><td></td><td>V-0</td><td></td><td>4 V</td></tr><tr><td>表面电阻率Ω</td><td>-</td><td></td><td></td><td>1×1011</td><td>1、1</td></tr><tr><td>体积电阻率(Ω·m)</td><td>10&#x27;</td><td></td><td>1 4×1012</td><td>1×10&quot;</td><td>1×1</td></tr><tr><td>介电强度(MV·m)</td><td>12</td><td></td><td>12</td><td>13</td><td>12</td></tr><tr><td>耐电弧性/s</td><td>180~190</td><td></td><td>180</td><td></td><td>180</td></tr><tr><td>耐漏电性/级</td><td>I</td><td></td><td></td><td>-</td><td></td></tr><tr><td>耐漏电起痕指数(CTI值)/V</td><td>-</td><td></td><td>600</td><td>≥500</td><td>600</td></tr><tr><td>着火危险性/C</td><td>-</td><td></td><td>960 C=15 C</td><td>-</td><td></td></tr><tr><td>耐热性能:200(恒温2h)</td><td></td><td></td><td></td><td>无泡、无开裂现象</td><td></td></tr></table>

# 2.2力学性能BMC塑料的力学性能典型值见表2-2。

表2-2  

<table><tr><td rowspan="2">性能</td><td colspan="5">典型值</td></tr><tr><td>BMC</td><td>BMC-2</td><td>DPC</td><td>PT-610</td><td>UP-100</td></tr><tr><td>弯曲强度/MPa</td><td>78.4</td><td>80</td><td>5</td><td>112</td><td>10</td></tr><tr><td>冲击强度/(kJ/m²)</td><td>19.6</td><td>20</td><td>4.5</td><td>7.4</td><td>9.4</td></tr></table>

# 2.3 耐环境性能

# 2.4 工艺性能 BMC塑料的工艺性能典型值见表2-3。

表2-3  

<table><tr><td rowspan="2">性能</td><td colspan="5">典型值</td></tr><tr><td>BMC</td><td>BMC-2</td><td>DPC</td><td>PT 610</td><td>UP-2.0</td></tr><tr><td>收缩率/%</td><td>0.1~0.3</td><td>0.05</td><td>0.4~0.6</td><td></td><td>...</td></tr><tr><td>后收缩率(110℃,4h)/%</td><td></td><td></td><td></td><td>0.02</td><td>...</td></tr></table>

# 3 使用工艺

BMC塑料宜采用快速合模法，可采用低吨位压机压制较大零件。主要成型工艺条件为模塑温度 $150\mathrm{C} + 5\mathrm{C}$ ，模塑压力 $15\mathrm{MPa} \pm 5\mathrm{MPa}$ ，保压时间 $1.0 \sim 1.2\mathrm{min/mm}$ 。BMC-2塑料是用螺杆或注塞式注塑机注射到热模中，注射时间约 $1\mathrm{min}$ ，模温 $150\mathrm{C} + 5\mathrm{C}$ ，注射压力 $50\mathrm{MPa}$ ，物料温度：室温；DPC，PT610和UP-100塑料的成型工艺参数见表3-1。

表3-1  

<table><tr><td rowspan="2">模压成型</td><td colspan="2">成型压力/MPa</td><td colspan="2">模具温度/℃</td><td colspan="2">固化时间/s</td></tr><tr><td colspan="2">15~20</td><td colspan="2">160~175</td><td colspan="2">40~60</td></tr><tr><td rowspan="5">注塑成型</td><td colspan="2">模具温度/℃</td><td colspan="2">料筒温度/℃</td><td colspan="2">注射压力/MPa</td></tr><tr><td>动模</td><td>定模</td><td>前段</td><td>后段</td><td colspan="2">≥60</td></tr><tr><td>160~175</td><td>100~170</td><td>80~95</td><td>60~80</td><td colspan="2"></td></tr><tr><td colspan="2">放气时间/s</td><td colspan="2">注射时间/s</td><td>螺杆转速/(r/min)</td><td>塑化时间/(s·min)</td></tr><tr><td colspan="2">2~5</td><td colspan="2">4~20</td><td>60~90</td><td>15~20</td></tr></table>

# 4 其他

4.1 包装 BMC 塑料采用聚乙烯袋封装, 外用铁桶封装。BMC 2 每桶净重 $50 \mathrm{~kg}$ , DPC 每桶净重 $20 \mathrm{~kg}$ 。Pf 610 和 UP 100 包装在衬有塑料袋的编织袋中, 每袋净重 $25 \mathrm{~kg}$ 。  
4.2 运输 BMC 和 BMC 2 属易燃烧危险品, 运输时必须遵守《危险货物运输规则》。运输途中应避免受热、受潮、污染和包装破损。DPC、PT-610 和 UP-100 系非危险品, 但在运输过程中仍应避免受热、受潮、污染和包装破损。  
4.3 贮存 BMC 和 BMC-2 贮存在干燥、低于 $20^{\circ} \mathrm{C}$ 的库房中，避免阳光照射，贮存期自制造日期起为 3 个月。DPC、PT-610、UP-100 应存放在通风、干燥的室内，不得靠近热源和阳光直射的地方。贮存期自成粒后为半年，逾期经检验合格后仍可使用。

# 5 使用建议

选用.

# 参考文献

1上海市合成树脂研究所.不饱和聚酯玻璃纤维增强塑料数据统计资料.1986

# 不饱和聚酯片状模塑料

# 1 概述

玻璃纤维增强不饱和聚酯树脂片状模塑料(SMC)，又可称为不饱和聚酯片状模塑料。它是山树脂糊浸渍纤维增强材料，两面覆盖聚乙烯膜，经化学增稠而制成的一种片状模压成型材料。它通过树脂与液态热塑性添加剂、适当的催化剂、无机填料、增稠剂和润滑剂进行混合制备。这种树脂和其他材料的混合物，当短切玻璃丝束同时加入时连续加到连续运行的聚乙烯或尼龙薄片上，经由辊压、加热、增稠而成。它成型收缩率低、尺寸精度高、流动性好，制品可设计性好，工艺简单、生产率高、物理力学性能和电绝缘性能优异，适用于电器、机械、汽车、建筑、煤矿等领域。

1.1 牌号及名称 SMC 的牌号及名称见表 1.1。

表1  

<table><tr><td>牌号</td><td>名称</td><td>生产厂家</td><td>牌号</td><td>名称</td><td>生产厂家</td></tr><tr><td>SBM-1</td><td>防爆型SMC</td><td>上海华强复合材料实业公司</td><td>SMC 1</td><td>绝缘型SMC</td><td>浙江乐清市树脂厂</td></tr><tr><td>SBM-2</td><td>绝缘型SMC</td><td></td><td>SMC-2</td><td>绝缘型SMC</td><td></td></tr><tr><td>SBM-3</td><td>食品级型SMC</td><td></td><td>SMC 3</td><td>绝缘型SMC</td><td></td></tr><tr><td>SBM-4</td><td>通用型SMC</td><td></td><td>SMC-4</td><td>绝缘型SMC</td><td></td></tr><tr><td>GS1</td><td>通用I型SMC</td><td>常州253厂</td><td>HSMC</td><td>高强片状模塑料</td><td>常州253厂</td></tr><tr><td>GS2</td><td>通用I型SMC</td><td></td><td>GR-SMC</td><td>普通型片状模塑料</td><td></td></tr><tr><td>GS3</td><td>通用II型SMC</td><td></td><td></td><td></td><td></td></tr></table>

1.2 基本组成 SMC 是由树脂糊（基体材料）和纤维增强材料两部分组成。其中树脂糊由不饱和聚酯树脂和固化剂、增稠剂、低收缩树脂、稀释剂、内脱模剂、着色剂、稳定剂等组分组成；增强材料系短切玻璃纤维无捻粗纱或玻璃纤维短切毡或连续纤维无捻粗纱或股纱、混杂纤维等。

# 1.3 材料标准

GS1,GS2和GS3:GB/T 15568 1995《通用型片状模塑料》

GRSMC：DB/3204G068 1988《普通型片状模塑料》

HSMC:Q320400JZ021 1991《高强片状模塑料》

SMC-1,SMC-2,SMC-3,SMC4：Q/YSZ01-1997《低收缩不饱和聚酯玻璃纤维增强模塑料》

SMC 的主要性能指标见表 1-2。

表1-2  

<table><tr><td rowspan="2">性 能</td><td colspan="3">GB/1 15568-1995</td><td>DB/3204G068 1988</td><td>Q/320400JZ021 1991</td><td>Q/YSZ0100JZ021 1991</td></tr><tr><td>GS1</td><td>GS2</td><td>GS3</td><td>GR-SMC</td><td>HSMC</td><td>SMC-1 SMC-1</td></tr><tr><td>外观</td><td colspan="6">平整均匀,无杂质</td></tr><tr><td>厚度mm</td><td colspan="3"></td><td>2.0±0.2</td><td>1.0~1.4</td><td></td></tr><tr><td>单位面积质量/(kg/m2)</td><td colspan="3">3% ± 1.2%</td><td>3~3.5</td><td>1.7~2.2</td><td></td></tr><tr><td>纤维/%</td><td colspan="3">21%~29%</td><td>25%~30%</td><td>30%~35%</td><td></td></tr><tr><td>相对密度</td><td colspan="3">--</td><td>1.75~1.85</td><td>1.75~1.85</td><td>1.70~1.95</td></tr><tr><td>吸水率/%</td><td colspan="3"></td><td>0.20</td><td>0.20</td><td>200mg</td></tr><tr><td>巴氏硬度</td><td colspan="3"></td><td>60</td><td>5</td><td></td></tr><tr><td>拉伸强度/MPa ≥</td><td colspan="3"></td><td>60</td><td>180</td><td></td></tr><tr><td>弯曲强度/MPa ≥</td><td>170</td><td>125</td><td>100</td><td>120</td><td>300</td><td>75</td></tr><tr><td>冲击强度(kJ·m-2) ≥</td><td>60</td><td>45</td><td>35</td><td>60</td><td>150</td><td>90</td></tr><tr><td>收缩率/%</td><td>0.25</td><td>0.25</td><td>0.25</td><td></td><td></td><td>≤0.15</td></tr><tr><td>热变形温度(1.81 MPa)/℃</td><td colspan="3"></td><td></td><td></td><td>200</td></tr><tr><td>表面电阻率(常态浸水2f h)Ω</td><td colspan="3"></td><td></td><td></td><td>1.5~100</td></tr><tr><td>介电强度(MV m)</td><td colspan="3"></td><td></td><td></td><td>≥12</td></tr><tr><td>介质损耗角正切(1 MHz)</td><td colspan="3"></td><td></td><td></td><td>&lt;1.15</td></tr><tr><td>介电常数(1 MHz)</td><td colspan="3"></td><td></td><td></td><td>&lt;1.5</td></tr><tr><td>耐漏电起痕指数/V</td><td colspan="3"></td><td></td><td></td><td>≥600</td></tr><tr><td>燃烧性/级</td><td colspan="3"></td><td></td><td></td><td>FV0</td></tr><tr><td>耐电弧性/s</td><td colspan="3"></td><td></td><td></td><td>≥1.0</td></tr></table>

# 1.4 使用工艺说明书

# 1.5 供应状态 SMC以卷供应。

1.6 应用概况 目前，SMC已广泛用于建筑、电器、化工、医疗卫生、汽车、火车、民航、办公机器和生活用品等领域。具体应用实例包括：火车窗框、汽车部件如依维柯S系列的保险杆、北京吉普2054的电瓶托盘、BJ2020SY车门窗，上汽EQ153八吨平头车的轮罩、前围板，140-2车的冰箱面罩、切诺基车的前散热器罩，后举升门，奥迪-100的背轮包、后保险杆、左侧烟道隔板、行李箱等，OA-14！发动机机油滤清器罩、挺杆室罩板及汽车曲轴箱体等。飞机座椅及各种公共场所的座椅、快餐桌、微波炉烤盘、组合式冰箱组件、浴缸、防爆灯罩、电器绝缘器材、工业灯具、仪表操作板、卫星接收天线、工业排气扇、格栅板；食品冷冻盘，高位水箱等。

1.7 研制及生产单位 北京251厂、常州253厂、上海玻璃钢研究所、济南53所。引进技术的生产厂有北京汽车玻璃钢总公司、成都滑翔机厂、哈尔滨绝缘材料厂、山东莱州塑料厂、上海华强复合材料实业公司、中建武进复合材料厂、吉林东风化工厂、上海大中建材总厂、深圳华达电子公司、华日新材料有限公司和重庆益民机械厂等研制。天马集团253厂、盐城市玻璃钢厂、北京251厂、常州玻璃造船厂、常州建筑构件厂、开远宏达化工材料厂、上海梅陇化工厂、广东阳江东玻璃钢厂，湖北十堰市玻璃钢厂、常州玻璃钢厂、常州勤业复合材料厂和浙江乐清市树脂厂等生产。

1.8 鉴定级别及日期 SMC-SMC 系列模塑料: 1998 年 12 月由温州市科委鉴定通过; 通用型 SMC 成套技术: 1981 年由建筑材料工业部鉴定通过; 高强片状模塑料 (HSMC): 1991 年 9 月由常州市科委鉴定通过

# 2 性能

2.1 物理及化学性能 SMC 的物理及化学性能典型值见表 2-1。

表21  

<table><tr><td rowspan="2">性能</td><td>常州253「</td><td>北京251「</td><td>上海玻璃钢研究所</td><td>重庆益民机械厂</td></tr><tr><td>HSMC</td><td>电气型</td><td>SBM-2</td><td>电器型</td></tr><tr><td>相对密度</td><td>1.75~1.85</td><td>1.8~1.9</td><td>1.8~2.0</td><td>1.8~2.0</td></tr><tr><td>吸水率</td><td>0.20</td><td>1.0</td><td>0.20</td><td>1.2</td></tr><tr><td>热变形温度(1.81MPa)/(°C)</td><td></td><td>200</td><td></td><td>200</td></tr><tr><td>燃烧性/级</td><td></td><td>FV 0</td><td>(UI 94)V-C</td><td></td></tr><tr><td>表面电阻率/Ω</td><td></td><td>10^4</td><td></td><td></td></tr><tr><td>体积电阻率/(Ω·M)</td><td></td><td>10^4</td><td>≤10^4</td><td></td></tr><tr><td>介电强度(MV·m)</td><td></td><td>11</td><td>&gt;12</td><td>8</td></tr><tr><td>耐电弧性</td><td></td><td>≥180</td><td>≥180</td><td>180</td></tr><tr><td>耐漏电起痕指数/V</td><td></td><td>≥600</td><td>≥600</td><td></td></tr><tr><td>有火危险性/C</td><td></td><td></td><td>≥690</td><td></td></tr></table>

2.2 力学性能 SMC 的力学性能典型值见表 2.2。

表22  

<table><tr><td colspan="2">性能</td><td>常州253J</td><td>北京271厂</td><td>上海玻璃钢研究所</td><td>重庆益民机械厂</td></tr><tr><td></td><td></td><td>HSMC</td><td>电气型</td><td>S-BM-2</td><td>电器型</td></tr><tr><td>拉伸强度MPa</td><td></td><td>180</td><td>90</td><td></td><td>6</td></tr><tr><td>弯曲强度MPa</td><td></td><td>300</td><td>140</td><td>120</td><td>108</td></tr><tr><td>弯曲模量GPa</td><td></td><td></td><td>80</td><td></td><td>1.5</td></tr><tr><td>冲击强度(kJ m²)</td><td></td><td>60</td><td>50</td><td>~50</td><td>610 J m²</td></tr><tr><td>巴氏硬度</td><td></td><td>50</td><td>70</td><td></td><td></td></tr></table>

2.3 耐环境性能

2.4工艺性能HSMC的成型收缩率为 $\frac{1}{2} 0.2\%$ ，SBM2的成型收缩率为 $\frac{1}{2} 0.15\%$ ，电器型SMC的成型收缩率为 $0.2\%$   
2.5 使用工艺性能SMC的绝缘电阻（锥销电极），浸水 $24\mathrm{h}$ 为 $2.8\times 10^{17}\Omega$ ，工频介电强度（快速升压，90（变压器油中）为 $19.4\mathrm{MV / m}$ 。

# 3 使用工艺

SMC的模压工艺条件见表31.

表3-1  

<table><tr><td>模压工艺条件</td><td>指 标</td><td>模压工艺条件</td><td>指 标</td></tr><tr><td>模温/(℃)</td><td>150~5</td><td>模塑温度(℃)</td><td>140~150</td></tr><tr><td>模塑压力/MPa</td><td>10~15</td><td>保压时间(min/mm)</td><td>1.0~1.5</td></tr></table>

具体操作按如下步骤进行：① 按所需的尺寸剪裁，称量好后备用（可先按产品尺寸形状制一个模板，按样剪裁）。通用SMC的加料面积为制品面积的 $80\% \sim 90\%$ ，高强级SMC的加料面积为制品面积的 $100\%$ ；② 模温升到所需温度时，对模型面涂布脱模剂，用纱布擦干净模具；③ 模塑开始时，揭入包SMC的两面薄膜，按从大到小的顺序叠好SMC铺放到模具适当位置上进行模压，动作要快，以防SMC在压制前就固化。④ 脱模时先用压缩空气吹，使产品冷却，让产品具有足够强度时再进行脱模，将产品

放在支架上进行自然冷却，防止产品变形；⑤ 用锉刀锉去废边，用砂布打磨光滑；(检验入库。

# 4 其他

4.1 包装 每卷重 $25 \sim 30 \mathrm{~kg}$ , 先用玻璃纸或铝箔包, 再用聚乙烯塑料袋包扎, 装入木箱或纸箱每箱 1~2 卷, 随箱附合格证及产品使用说明书.

4.2 运输 运输过程中要堆放平稳，严禁太阳曝晒或雨淋。

4.3 贮存 贮放在阴凉的库房内。在室温条件下，自出厂之日起，贮存期为3个月

# 5 使用建议

选用

# 参考文献

1 常州天马集团公司253厂.片状模塑料的生产和应用.1999  
2 浙江乐清市树脂厂.SMC、DMC系列模塑料技术文件汇编.1998  
3上海华强复合材料实业公司.SBM系列、SMC、BMC及模压制品.1999  
1丁浩.塑料工艺实用手册.北京：化学工业出版社，1995

# 聚邻苯二甲酸二烯丙酯模塑料

# 1 概述

聚邻苯二甲酸二烯丙酯(DAP)模塑料是以DAP树脂、改性树脂为基材，加入填料及其他添加剂加工制成的热固性塑料。DAP模塑料工艺性好，易着色，一般采用压缩模塑、传递模塑及注塑法成型制品。耐热性好，耐潮湿，在高湿度下具有突出的尺寸稳定性和介电性能，耐化学腐蚀及耐老化性较好，有良好的机械加工性。但耐燃烧性差，适于模塑尺寸要求严格、形状复杂，在湿热条件下使用的绝缘制品，以及带有细小嵌件的小型、微型电子、电器元件。可在 $-60\sim 180^{\circ}\mathrm{C}$ 使用。改性DAP压塑料DG22力学性能较高，成型工艺性更好，降低了制品废品率。

1.1 型号及名称 DAP模塑料的型号及名称见表1-1。  
1.2 基本组成 DAP模塑料的基本组成见表1-2，

表1-1  

<table><tr><td>型号</td><td>名称</td><td>用途</td></tr><tr><td>D-6</td><td></td><td>高冲击绝缘件</td></tr><tr><td>D-200</td><td>聚邻苯二甲酸</td><td>一般用,流动性好,封装</td></tr><tr><td>D-1500</td><td>烯丙酯模塑料</td><td>耐热性较高的制品</td></tr><tr><td>DC-22</td><td></td><td>耐热、高频、高电压绝缘件</td></tr></table>

表12  

<table><tr><td>型号</td><td>基本组成</td></tr><tr><td>JD6</td><td>DAP树脂、长玻璃纤维、润滑剂、着色剂</td></tr><tr><td>JD-200</td><td rowspan="2">DAP树脂、短玻璃纤维、润滑剂、着色剂</td></tr><tr><td>JD-1500</td></tr><tr><td>DG-22</td><td>DAP树脂、改性树脂、短玻璃纤维、粉状填料润滑剂、着色剂</td></tr></table>

# 1.3 材料标准

D6、D-200、D-1500：Q/GHPH 10-1992《DAP模塑料》

[6-22: 西北工业大学标准《改性DAP压塑料》]

DAP模塑料的主要性能指标见表1-3。

表1-3  

<table><tr><td rowspan="2" colspan="2">性 能</td><td colspan="3">Q/GHPH 10 1992</td><td>西北工业大学标准</td></tr><tr><td>D-6</td><td>D-200</td><td>D-100</td><td>D-7-2</td></tr><tr><td colspan="2">相对密度 ≤</td><td colspan="3">1.7</td><td>1.8</td></tr><tr><td colspan="2">收缩率 % ≤</td><td colspan="3">0.4~0.8</td><td>0.3~0.6</td></tr><tr><td colspan="2">加热收缩率 % ≤</td><td colspan="3">0.1</td><td>0.1</td></tr><tr><td colspan="2">吸水率 % ≤</td><td colspan="3">0.1</td><td>0.1</td></tr><tr><td colspan="2">耐热性(℃)</td><td colspan="2">180</td><td>230</td><td>190</td></tr><tr><td colspan="2">弯曲强度 MPa ≥</td><td>78.5</td><td colspan="2">49</td><td>6°</td></tr><tr><td colspan="2">冲击强度(kJ·m-2) ≥</td><td>34</td><td colspan="2">2.9</td><td>-</td></tr><tr><td colspan="2">表面电阻率 Ω ≥</td><td colspan="3">10-14</td><td>10-1</td></tr><tr><td colspan="2">常态</td><td colspan="3">10-11</td><td>10-1</td></tr><tr><td colspan="2">水煮1h</td><td colspan="3">10-11</td><td>10-11</td></tr><tr><td colspan="2">150(±5℃,1h)</td><td colspan="3">10-11</td><td>-</td></tr><tr><td colspan="2">体积电阻率/(Ω·m) ≥</td><td colspan="3">10-12</td><td>10-1</td></tr><tr><td colspan="2">常态</td><td colspan="3">10-12</td><td>10-1</td></tr><tr><td colspan="2">水煮1h</td><td colspan="3">10-12</td><td>10-1</td></tr><tr><td colspan="2">150(±5℃,1h)</td><td colspan="3">10-12</td><td>-</td></tr><tr><td colspan="2">介电强度/(MV/m) ≥</td><td colspan="3">13</td><td>12</td></tr><tr><td colspan="2">常态</td><td colspan="3">13</td><td>12</td></tr><tr><td colspan="2">水煮1h</td><td colspan="3">10</td><td>10</td></tr><tr><td colspan="2">介电常数/(1 MHz) ≤</td><td colspan="3">4.0~5.5</td><td>4.0~5.5</td></tr><tr><td colspan="2">介质损耗角正切(1 MHz) ≤</td><td colspan="3">9×10</td><td>9×10</td></tr></table>

1耐热性试验方法参照JISK691--1979《硬质塑料疲劳试验方法通则》。  
1.4 使用工艺说明书 HB/Z 5017-1996《热固性塑料制品模压工艺》  
1.5 供应状态 DAP模塑料有蓝、黑、绿、白等色。D-6为料团，D-200、D-1500、DG-22为粉粒   
1.6 应用概况 已用于航空、宇航、电子工业等部门塑制可调微型电容、连接器、接线板、接插件电机电刷座、线圈骨架、导电环、滑环组件、电位计骨架、分线板、各种开关、旋钮等。  
1.7 研制及生产单位 D-6、D-200、D-1500：上海曙光化工厂研制并生产；上海宇梅实业有限公司，宇梅新型材料厂生产；DG-22：西北工业大学研制并生产。  
1.8 鉴定级别及日期 DAP 模塑料: 1980 年 12 月由上海市塑料工业公司鉴定通过; 改性 DAP 压塑料: 1983 年 9 月由航空工业部鉴定通过。

# 2 性能

2-1 物理及化学性能 DAP模塑料的物理及化学性能典型值见表2-1。

表21.24  

<table><tr><td>性 能</td><td>D-6</td><td>D-200</td><td>D-1500</td><td>1Kr/2</td></tr><tr><td>相对密度</td><td colspan="3">1.70</td><td>78</td></tr><tr><td>吸水率%</td><td colspan="3"></td><td>0.01~4.4</td></tr><tr><td>热变形温度(°C)</td><td colspan="2">180)</td><td>230</td><td></td></tr><tr><td>耐热性1、2</td><td colspan="3"></td><td>210</td></tr><tr><td>线膨胀系数/K</td><td colspan="3">1.0×10-5~3.6×10-7</td><td></td></tr><tr><td>燃烧性(UI,94)/级</td><td colspan="3">HB</td><td></td></tr><tr><td>表面电阻率/Ω</td><td></td><td></td><td></td><td></td></tr><tr><td>常态</td><td>1.7×1014~5.2×1016</td><td>6.8×10-4~7.2×1014</td><td>1.2×1014</td><td>4.1~14</td></tr><tr><td>水煮1h</td><td>1.6×1015~2.3×1016</td><td>5.3×1014~3.8×1014</td><td>1.5×1014</td><td>4.1</td></tr><tr><td>体积电阻率(Ω·m)</td><td></td><td></td><td></td><td></td></tr><tr><td>常态</td><td>3.8×1014~6.8×1014</td><td>1.1×1014~3.1×1014</td><td>5.2×1014~8.5×1014</td><td>4.1~14</td></tr><tr><td>水煮1h</td><td>1.7×1014~3.2×1014</td><td>4.9×1014~8.7×1014</td><td>3.2×1014~6.3×1014</td><td>4.1~14</td></tr><tr><td>介电强度/(MV/m)</td><td></td><td></td><td></td><td></td></tr><tr><td>常态</td><td colspan="3">&gt;1.3</td><td>11</td></tr><tr><td>水煮1h</td><td colspan="3">&gt;10</td><td>11.5</td></tr><tr><td>介电常数(1MHz)</td><td colspan="3">3.5~7.0</td><td>4.1~14</td></tr><tr><td>介质损耗角正切(1MHz)</td><td colspan="3">1.0&lt;10-2</td><td>2.1~1</td></tr><tr><td>耐电弧性,</td><td colspan="3">140</td><td></td></tr></table>

耐热性试验方法参照JISK6918--1979.  
2.2 力学性能 DAP模塑料的力学性能典型值见表2-2。

表 $2 - 2^{12.4}$   

<table><tr><td>性能</td><td>D 6</td><td>D-200</td><td>D-1500</td><td>DG-2</td></tr><tr><td>弯曲强度/MPa</td><td>107~113</td><td>58.1~58.9</td><td>58.7~59.6</td><td>74.7</td></tr><tr><td>冲击强度/(kJ/m2)</td><td>60.9~65</td><td>1.0~1.3</td><td>3.5~3.8</td><td>5.1</td></tr></table>

# 2.3 耐环境性能

2.4 工艺性能[1,2] DAP模塑料的收缩率典型值为 $0.4\% \sim 0.7\%$ ；改性DAP压塑料的收缩率典型值为 $0.1\% \sim 0.4\%$ 。  
2.5 使用性能 改性DAP压塑料制品插头件使用性能试验数据见表2-3。

表23|5  

<table><tr><td rowspan="2">产品技术要求</td><td rowspan="2">指标</td><td colspan="2">试验结果</td></tr><tr><td>长玻璃纤维塑料</td><td>短玻璃纤维塑料</td></tr><tr><td>绝缘电阻/MΩ</td><td></td><td></td><td></td></tr><tr><td>室温</td><td>20</td><td>合格</td><td>合格</td></tr><tr><td>湿热(45℃±5℃,2h→45℃±5℃,相对湿度95%±3%,144h)</td><td>20</td><td>1500</td><td>≥1</td></tr><tr><td>介电强度(50Hz、1125V,1min)</td><td rowspan="2">无击穿和表面放电现象</td><td></td><td></td></tr><tr><td>湿热(45℃±5℃,2h→45℃±5℃,相对湿度95%±3%,144h)</td><td>合格</td><td>合格</td></tr></table>

续表2-3   

<table><tr><td rowspan="2">产品技术要求</td><td rowspan="2">指标</td><td colspan="2">试验结果</td></tr><tr><td>长玻璃纤维塑料</td><td>短玻璃纤维塑料</td></tr><tr><td>高、低温耐电压(50 Hz,300 V,1 min)</td><td rowspan="3">无击穿和表面放电现象</td><td rowspan="3">合格</td><td rowspan="3">合格</td></tr><tr><td>55°C±3°C,1 kPa气压,30 min</td></tr><tr><td>150°C±3°C,1 kPa气压,30 min</td></tr><tr><td>温度冲击试验后绝缘电阻/MΩ</td><td>20</td><td>合格</td><td>合格</td></tr><tr><td>150 (±5°C 经 30 min 后,2 min 内降至-55°C +3°C,再经 30 min,如此进行 3 次循环</td><td>外观无变化</td><td>外观良好</td><td>外观良好</td></tr></table>

# 3 使用工艺

DAP模塑料、改性DAP压塑料压缩模塑及传递模塑成型工艺条件见表3-1。

表3-1  

<table><tr><td rowspan="2">成型条件</td><td colspan="2">压缩模塑</td><td colspan="2">传递模塑</td></tr><tr><td>DAP模塑料</td><td>改性DAP压塑料</td><td>DAP模塑料</td><td>改性DAP压塑料</td></tr><tr><td>模塑温度/℃</td><td>140~160</td><td>140~160</td><td>150~170</td><td>145~165</td></tr><tr><td>模塑压力/MPa</td><td>10~20</td><td>10~20</td><td>29~49</td><td>29~49</td></tr><tr><td>保压时间/(mm/mm)</td><td>1~2</td><td>1.5~2</td><td>1~2</td><td>1.5~2</td></tr><tr><td>后处理条件</td><td>120~150℃</td><td>130℃,2h→</td><td>120~150℃</td><td>130℃,2h→</td></tr><tr><td>(温度,时间)</td><td>5~20h</td><td>150℃,2h</td><td>5~20h</td><td>150℃,2h</td></tr></table>

注：1 D6用长玻璃纤维增强，需进行预成型。  
2 大型制品或传递模塑成型时，DAP模塑料须进行预热，以红外线或无线电高频加热器预热，可提高成型效率、制品质量及物理性能。一般预热温度为 $80\sim 100^{\circ}$

# 4 其他

4.1 包装DAP模塑料用聚乙烯塑料袋包装，或包装在衬有塑料袋的铁桶、木桶、纸箱中。  
4.2 运输 DAP 模塑料按非危险品运输。运输时应避免受潮、受热、受污染，要轻取轻放，以防包装破损。  
4.3 贮存DAP模塑料应贮存在通风、干燥、阴凉的库房内，环境温度不超过 $35^{\circ}C$ ，不得靠近火源、暖气和受阳光直射。贮存期自制造之日起为一年。超过贮存期后按产品标准规定进行检验。合格者仍可使用。

# 5 使用建议

选用、

# 参考文献

1上海曙光化工厂.DAP模塑料试验报告统计资料.1986   
2 西北工业大学. 改性DAP压塑料试验数据统计资料. 1999  
3 西北工业大学. 改性聚邻苯二甲酸二烯丙酯压塑料的研究. 198:  
1上海市塑料质量监督检验站，上海宇梅实业有限公司字梅新型材料厂.DAP模塑料测试报告资料.1999

# 酚醛塑料粉

# 1 概述

酚醛塑料粉是以酚醛树脂或其改性树脂为基材，加入填料及其他添加剂制成的热固性塑料粉。酚醛塑料粉价格低廉，工艺性好，一般采用压缩模塑、传递模塑及注塑法成型。制品耐热性及电绝缘性较好，坚硬耐磨、尺寸基本稳定，能耐大多数化学品，但不耐强碱和酚类物质的侵蚀，在高温使用时会产生腐蚀性气体。根据不同用途和要求，可加入各种填料、添加剂。采用苯胺、聚氯乙烯、聚酰胺等改性树脂，可制备具有不同性能的酚醛塑料粉。主要分为通用、电气、绝缘、高频、高电压、无氨、耐酸、耐湿热、耐热、抗冲击、耐磨和特种等类别。适于模塑机电、仪器仪表零件，尤其适于形状复杂、表面光泽好的绝缘制品

1.1 型号及名称 酚醛塑料的型号及名称见表1-1。

表1-1  

<table><tr><td>类别</td><td>型号(原型号)</td><td>名称(原名称)</td><td>特性</td><td>用途</td></tr><tr><td rowspan="4">通用(A)</td><td>PF-A1-141(D141)(塑11-1,FS-602I155,55:1,4013)</td><td>酚醛塑料粉(电木粉,胶木粉,酚醛模塑粉,酚醛压塑粉)</td><td>具有一般电绝缘性能。工艺性能良好,耐潮湿性能差,不宜在潮湿环境下使用</td><td>用于模塑低压电器绝缘制品,如工业电气开关、仪表壳、灯头插座等</td></tr><tr><td>PF-A1-165(U165)(FS-202)</td><td></td><td>具有较高的电绝缘性能。耐湿热性能好,可在湿热地区使用</td><td>用于模塑介电性能要求较高的电讯仪表和交通电器的绝缘结构件</td></tr><tr><td>PF-A3-1501(U1501)(6711,D5-41)</td><td></td><td></td><td rowspan="2">用于模塑介电性能要求较高的电讯仪表和交通电器的绝缘结构件。汽车、拖拉机的分电器盖、转子、发火线圈及单位器开关等</td></tr><tr><td>PF-A3-1601(U1601)(塑141)</td><td></td><td></td></tr><tr><td rowspan="2">电气(E)</td><td>PF-E1-7301(P7301)(塑14-6)</td><td>酚醛塑料粉(电木粉、胶木粉、酚醛模塑粉、酚醛压塑粉)</td><td>具有较好的耐热性、耐水性、高频电绝缘性能。适于在湿热地区使用</td><td>用于模塑短波、超短波电讯、无线电、试验仪器绝缘制品</td></tr><tr><td>PF-E1-2304(Y2304)(塑351)</td><td></td><td>具有优良的电绝缘性能、耐湿、防霉及尺寸稳定性</td><td>用于模塑湿度大、频率高、电压高条件小工作机电、仪表、电讯无线电的绝缘制品</td></tr></table>

续表 i-1  

<table><tr><td>类别</td><td>型号(原型号)</td><td>名称(原名称)</td><td>特性</td><td>用途</td></tr><tr><td rowspan="2">通用(A)</td><td>PF2A-1501(A1501)(塑J7-1,FS 501、6601)</td><td></td><td>具有较好的电绝缘性能,长期使用不放出氨</td><td>用于模塑使用过程中要求不放出氨的工业制品及交通电器,机电、通讯工业用绝缘制品</td></tr><tr><td>PF_A1161(H1-516,塑11-10,6611)</td><td></td><td>具有较好的防霉、耐湿及电绝缘性能,制品表面光泽性好</td><td>用于模塑湿热地区使用的电器、仪表绝缘制品,如仪表外壳、人、小气开关、接触开关等</td></tr><tr><td>耐热(C)</td><td>PF2C-131(E431)(塑118)</td><td></td><td>耐热性、耐水性、尺寸稳定性好,电绝缘性较好</td><td>用于模塑要求耐热较高及耐水的电气绝缘制品</td></tr><tr><td rowspan="2">通用(A)</td><td>PF2Ac-1503(J1503)(塑321,9102)</td><td></td><td>具有较高的冲击韧性,电绝缘性能、耐油和耐磨性能。J8603还防霉、耐湿和耐水</td><td>用于模塑耐湿的电子产品绝缘结构件,或有金属嵌件的复杂制品,如空管插座、电磁开关及夹等</td></tr><tr><td>PF_A1-8603(J8603)(塑32-5)</td><td></td><td></td><td></td></tr><tr><td rowspan="3">注塑</td><td>PF2A11611(H161-Z)(塑[1-10注)</td><td>注塑酚醛塑料粉</td><td>工艺性能良好,具有较好的电绝缘性能,耐湿热</td><td>用于注塑成型低压力器和仪表绝缘制品的湿热地区使用</td></tr><tr><td>PF_A15111151Z)</td><td>注塑酚醛塑料粉(高邻位酚醛压塑粉,快速成型酚醛压塑粉)</td><td>成型性能好,耐水和防毒性能较好</td><td></td></tr><tr><td>9404</td><td>改性酚醛注射塑料</td><td></td><td></td></tr><tr><td rowspan="2">滞燃</td><td>9407</td><td>酚醛滞燃塑料</td><td>具有较高的耐燃性、冲击韧性和介电性能</td><td>用于模塑低压电器绝缘制品,可注塑成型</td></tr><tr><td>9408</td><td>滞燃防毒塑料</td><td>具有较高的冲击韧性,优异的滞燃性,良好的防毒性能</td><td>用于模塑耐湿热的低压电器绝缘制品</td></tr></table>

1.2 基本组成 酚醛塑料的基本组成见表12。

表12  

<table><tr><td>型号</td><td>基本组成</td></tr><tr><td>PF2A1-141</td><td>苯酚甲醛树脂、木(竹)粉、固化剂、润滑剂、着色剂</td></tr><tr><td>PF2A3-165</td><td>苯酚甲醛树脂、木粉、固化剂、润滑剂、着色剂</td></tr><tr><td>PF A1 1501, PF2A3-1601</td><td>苯酚甲醛树脂、苯酚苯胺甲醛树脂、木粉和矿物填料、固化剂、润滑剂</td></tr><tr><td>PF2E1-7301</td><td>苯酚甲醛树脂、苯酚苯胺甲醛树脂、石英粉、云母粉、固化剂、着色剂</td></tr><tr><td>PF2E1 2304</td><td>苯酚甲醛树脂、聚酰胺树脂、石英粉、固化剂、着色剂</td></tr><tr><td>PF2A2-161</td><td>苯酚甲醛树脂、木粉和矿物填料、固化剂、润滑剂、着色剂</td></tr><tr><td>PF2C3-431</td><td>苯酚甲醛树脂、石棉、固化剂、润滑剂、着色剂</td></tr></table>

续衣12   

<table><tr><td>型号</td><td>基本组成</td></tr><tr><td>PF-A-1503</td><td>苯酚甲醛树脂、丁腈橡胶、木粉、矿物填料、固化剂、润滑剂、着色剂</td></tr><tr><td>PF-A-8603</td><td>苯酚甲醛树脂、丁腈橡胶、木粉和矿物填料、固化剂、润滑剂、着色剂</td></tr><tr><td>PF-A-161J</td><td>苯酚甲醛树脂或其改性树脂、木粉和矿物填料、固化剂、润滑剂、着色剂</td></tr><tr><td>PF-A-151J</td><td>苯酚甲醛树脂、高邻位酚醛树脂、木粉和矿物填料、固化剂、润滑剂、着色剂</td></tr><tr><td>9404</td><td>改性酚醛树脂、木粉、滑石粉、固化剂、着色剂</td></tr><tr><td>9407</td><td>改性酚醛树脂、有机填料、无机填料、阻燃剂、固化剂、着色剂</td></tr><tr><td>9408</td><td>苯酚甲醛树脂、丁腈橡胶、有机填料、无机填料、阻燃剂、固化剂、着色剂</td></tr></table>

# 1.3 材料标准

$\mathrm{PF}_2\mathrm{A}_{141}, \mathrm{PF}_2\mathrm{A}_{3-165}, \mathrm{PF}_2\mathrm{A}_{-1501}, \mathrm{PF}_2\mathrm{A}_{-1601}, \mathrm{PF}_2\mathrm{E}_{-7301}, \mathrm{PF}_2\mathrm{E}_{-2304}, \mathrm{PF}_2\mathrm{A}_2161, \mathrm{PF}_2\mathrm{C}141, \mathrm{PF}_2\mathrm{A}_{61503}, \mathrm{PF}_2\mathrm{A}_{68603}, \mathrm{PF}_2\mathrm{A}_{9161J}, \mathrm{PF}_2\mathrm{A}_{1-151J}; \mathrm{GB}1404-1995<\text{酚醛模塑料}\}$ , 主要性能指标见表 1.3

9404：哈尔滨绝缘材料厂企业标准HB 410 1983《9404改性酚醛注射塑料》

9407：哈尔滨绝缘材料厂企业标准HB4003 1984<9407酚醛滞燃塑料》

9408：哈尔滨绝缘材料厂企业标准HB409 1983《9408滞燃防霉塑料》

主要性能指标见表1-4。

表1-3  

<table><tr><td rowspan="3" colspan="2">性 能</td><td colspan="13">GB 1401 1995</td></tr><tr><td colspan="7">通用(A)</td><td colspan="2">耐热(C)</td><td colspan="4">电气(E)</td></tr><tr><td>\( PF_2 \)A1</td><td>\( PF_1 \)A2</td><td>\( PF_1 \)A3</td><td>\( PF_2 \)A4</td><td>\( PF_2 \)A5</td><td>\( PF_2 \)A6</td><td>\( PF_2 \)A7</td><td>\( PF_2 \)C</td><td>\( PF_1 \)C1</td><td>\( PF_2 \)E</td><td>\( PF_2 \)E1</td><td>\( PF_1 \)E2</td><td>\( P1 \)F</td></tr><tr><td colspan="2">A 对模塑料测试的性能</td><td></td><td></td><td></td><td></td><td></td><td></td><td></td><td></td><td></td><td></td><td></td><td></td><td></td></tr><tr><td>体积系数</td><td>≤</td><td>3.0</td><td>3.0</td><td>3.0</td><td>5.0</td><td>5.0</td><td>6.0</td><td>3.0</td><td>4.0</td><td>3.0</td><td>4.0</td><td>3.0</td><td>3.0</td><td>3.0</td></tr><tr><td colspan="2">B 对试样测试的性能</td><td></td><td></td><td></td><td></td><td></td><td></td><td></td><td></td><td></td><td></td><td></td><td></td><td></td></tr><tr><td>相对密度</td><td>≤</td><td>1.45</td><td>1.45</td><td>1.45</td><td>1.45</td><td>1.45</td><td>1.45</td><td>1.45</td><td>2.0</td><td>2.0</td><td>1.85</td><td>1.95</td><td>1.95</td><td>1.95</td></tr><tr><td>吸水性/mg</td><td>≤</td><td>60</td><td>50</td><td>50</td><td>10</td><td>10</td><td>50</td><td>50</td><td>10</td><td>30</td><td>15</td><td>15</td><td>10</td><td>10</td></tr><tr><td colspan="2">收缩率/%</td><td colspan="13">供需双方商定</td></tr><tr><td colspan="2">热变形温度(1.81 MPa)/(°C)</td><td>110</td><td>110</td><td>120</td><td>140</td><td>140</td><td>140</td><td>120</td><td>155</td><td>150</td><td>140</td><td>140</td><td>120</td><td>120</td></tr><tr><td colspan="2">流动性1</td><td></td><td></td><td></td><td></td><td></td><td></td><td></td><td></td><td></td><td></td><td></td><td></td><td></td></tr><tr><td rowspan="2">冲击强度2</td><td>缺口/(kJ/m2)≥</td><td>1.5</td><td>1.5</td><td>1.5</td><td>1.5</td><td>1.5</td><td>1.5</td><td>1.5</td><td>2.0</td><td>1.0</td><td>1.0</td><td>1.3</td><td>1.3</td><td>1.5</td></tr><tr><td>无缺口/(kJ/m2)≥</td><td>6.0</td><td>6.0</td><td>5.0</td><td>6.0</td><td>6.0</td><td>8.0</td><td>6.0</td><td>3.5</td><td>3.5</td><td>2.0</td><td>3.0</td><td>3.0</td><td>6.0</td></tr><tr><td>弯曲强度/MPa</td><td>≥</td><td>70</td><td>70</td><td>70</td><td>70</td><td>70</td><td>60</td><td>60</td><td>60</td><td>50</td><td>45</td><td>50</td><td>80</td><td>70</td></tr><tr><td>介电强度(90)(/MV/m)</td><td>≥</td><td>-</td><td>3.5</td><td>3.5</td><td>3.5</td><td>3.5</td><td>3.5</td><td>3.5</td><td>2.0</td><td>2.0</td><td>5.8</td><td>5.8</td><td>7.1</td><td>8.1</td></tr><tr><td>绝缘电阻Ω</td><td>≥</td><td>108</td><td>10</td><td>10</td><td>10</td><td>108</td><td>0</td><td>108</td><td>108</td><td>108</td><td>108</td><td>108</td><td>108</td><td>108</td></tr><tr><td>介质损耗角正切(1 MHz)</td><td>≤</td><td>0.1</td><td>(0.08</td><td>0.1)</td><td></td><td></td><td></td><td>0.08</td><td></td><td></td><td>0.020</td><td>0.020</td><td>0.020</td><td>0.020</td></tr><tr><td>耐漏电起痕指数/V</td><td>≥</td><td></td><td></td><td></td><td></td><td></td><td></td><td></td><td>175</td><td></td><td>175</td><td>175</td><td>175</td><td>175</td></tr><tr><td>游离氨/°C</td><td>≤</td><td></td><td></td><td></td><td></td><td></td><td></td><td>0.02</td><td></td><td></td><td></td><td></td><td></td><td></td></tr><tr><td>吸酸率/°C</td><td>≤</td><td></td><td></td><td></td><td></td><td></td><td></td><td></td><td></td><td></td><td></td><td></td><td></td><td></td></tr><tr><td colspan="2">燃烧性能(炽热棒法)1</td><td></td><td></td><td></td><td></td><td></td><td></td><td></td><td>合格</td><td></td><td></td><td></td><td></td><td></td></tr></table>

1. 流动性指标和试验方法由供需双方商定  
2.冲击强度可以在缺口冲击强度和无缺口冲击强度中任选一种，仲裁时以缺口冲击强度为准。

3.3 n后使炽热棒离开试样，在 $30\mathrm{s}$ 内试样上不应有可见的火焰

表1-4  

<table><tr><td rowspan="2">性能</td><td colspan="3">上海塑料厂企业标准Q/GHPD1-1991(1996)</td><td>HB 410 1983</td><td>HB 4005-1984</td><td>HB 419</td></tr><tr><td>PF2A2-1601</td><td>PF2A2-161J</td><td>PF2A-151J</td><td>9404</td><td>9407</td><td></td></tr><tr><td>外观</td><td colspan="6">表面应平整,无气泡、裂纹,允许有少量深浅色斑</td></tr><tr><td>耐沸水性</td><td colspan="6">表面应无裂纹和翘曲,允许有轻度褪色变暗和填料膨胀,不允许有明显气泡</td></tr><tr><td>相对密度 ≤</td><td>1.45</td><td>1.50</td><td>1.50</td><td>1.50</td><td>1.45</td><td>1.45</td></tr><tr><td>比容积/(mL/g) ≤</td><td>2.0</td><td>2.0</td><td>2.0</td><td>2.0</td><td></td><td></td></tr><tr><td>收缩率/%</td><td>0.50~1.00</td><td>0.50~0.90</td><td>0.50~0.90</td><td>0.50~0.90</td><td></td><td></td></tr><tr><td>马丁温度/℃ ≥</td><td>115</td><td>130</td><td>130</td><td>110</td><td>125</td><td>2.0</td></tr><tr><td>耐炽热性/级 ≤</td><td>-</td><td>-</td><td>-</td><td>-</td><td>3</td><td>4</td></tr><tr><td>吸水性/(mg/cm2) ≤</td><td>0.5</td><td>0.40</td><td>0.4</td><td>1.0</td><td>200 mg</td><td>200 mg</td></tr><tr><td>防霉性/级</td><td>-</td><td>-</td><td>-</td><td>-</td><td></td><td>符合</td></tr><tr><td>流动性(拉西格法)/mm</td><td>100~200</td><td>80~150</td><td>80~150</td><td>170~200</td><td>≥190</td><td>1000-1000</td></tr><tr><td>冲击强度/(kJ/m2) ≥</td><td></td><td></td><td></td><td></td><td></td><td></td></tr><tr><td>无缺口</td><td>5.0</td><td>6.0</td><td>6.0</td><td>4.4</td><td>5.9</td><td>5.8</td></tr><tr><td>U型缺口</td><td>-</td><td></td><td></td><td></td><td>1.5</td><td>1</td></tr><tr><td>弯曲强度/MPa ≥</td><td>65</td><td>70</td><td>70</td><td>58.8</td><td>68.6</td><td>68.6</td></tr><tr><td>表面电阻率/Ω ≥</td><td>5×10^15</td><td>1×10^11</td><td>1×10^11</td><td>1×10^11</td><td>1×10^8</td><td>1×10^8</td></tr><tr><td>体积电阻率/(Ω·m) ≥</td><td>5×10^15</td><td>1×10^9</td><td>1×10^9</td><td>1×10^9</td><td>1×10^6</td><td>1×10^6</td></tr><tr><td>介电强度/(MV/m) ≥</td><td>13</td><td>12</td><td>12</td><td>12</td><td>10</td><td>10</td></tr><tr><td>介质损耗角正切(50 Hz)</td><td>≤8×10^-2</td><td>-</td><td>-</td><td>-</td><td>-</td><td>-</td></tr></table>

1.4 使用工艺说明书 HB/Z 5017-1996《热固性塑料制品模塑工艺》  
1.5 供应状态 粉状及粒状塑料粉，有黑、棕、红、黄、绿、蓝等色。  
1.6 应用概况 已广泛用于电气、仪表绝缘零件, 如旋钮、衬套、壳体、盖子、点火线圈外壳、底座、卡圈、接插件、垫圈、垫块、垫片、销子、导块、导电环底座、手柄等。
