Repository: C-zj02/CFD-claw

<div align="center">

**English** | [中文](#中文版) | [Français](README_FR.md) | [Русский](README_RU.md) | [हिन्दी](README_HI.md) | [العربية](README_AR.md) | [Português](README_PT.md)

# 🚀 Claude Code Python

**A Complete Python Reimplementation Based on Real Claude Code Source**

*From TypeScript Source → Rebuilt in Python with ❤️*

***
**🔥 Active Development • New Features Weekly 🔥**

</div>

***

## 🎯 What is This?

**Clawd Code** is a **complete Python rewrite** of Claude Code, based on the **real TypeScript source code**.

File: RAG-data/中国航空材料手册(第2版) 第8卷 橡胶 密封剂001-200.pdf-cf6b3951-4800-4718-9ee3-967f2794133a.md (part 1 of 10)
# 中国航空材料手册

# CHINA AERONAUTICAL MATERIALS HANDBOOK

（第2版）

《中国航空材料手册》编辑委员会编

第8卷 橡胶 密封剂

# 中国航至机械制造手册

# CHINA AERONAUTICAL MATERIALS HANDBOK

第8卷

# 橡胶密封剂

第2版

《中国航空材料手册》编辑委员会编

# 内容提要

《中国航空材料手册》（第2版）是我国航空材料领域的一套大型工具书，共10卷，约1100万字。本书是其中一卷，包括橡胶和密封剂两篇。本书具有牌号齐全、内容详细的特点。每个牌号都翔实地介绍了材料的化学、物理及力学性能，并给出了详细数据。本书是从事航空航天设计及材料研究的工程技术人员的重要技术资料。

# 图书在版编目（CIP）数据

中国航空材料手册. 第8卷：橡胶 密封剂/《中国航空材料手册》编辑委员会编.—2版.—北京：中国标准出版社，2002

ISBN 7-5066-2766-3

I. 中… II. 中… III. ①航空材料-技术手册

②橡胶-航空材料-技术手册③气密剂-航空材料-技术手册 V.V25-62

中国版本图书馆CIP数据核字（2002）第033967号

中国标准出版社出版

北京复兴门外三里河北街16号

邮政编码：100045

电话：68523946 68517548

中国标准出版社秦皇岛印刷厂印刷

新华书店北京发行所发行 各地新华书店经售

#

开本 $880\times 1230$ 1/16 印张 $36\frac{1}{2}$ 字数1078千字

2002年5月第2版 2002年5月第1次印刷

\*

印数1-1500 定价98.00元

网址 www.bzcms.com

版权专有 侵权必究

举报电话：（010）68533533

图片摘要：该图片与有 9 原；兴旅航空工这部分内容相关。
![](images/a39fa05cd7002171b18ec02bb37b0b60a79ec49d7f7ba149c979e8b0d8e006ac.jpg)

图片摘要：该图片与有 9 原；兴旅航空工这部分内容相关。
![](images/f7aaf1db6c9dfc3d6be46bb8c37c260666a486a82f37b561075694c8e3943e7b.jpg)

有 9 原

华

# 兴旅航空工

莱， 材科先 行

品東

发展高科技

新材料

宋健

二00年月

发材科学

振航宝王紫

共文祥

发展材料工程

振航空工

刘 信

二00年七月

# 攀登材料科学高峰

# 加速航空工业发展

# 张彦仲

二〇〇年七月十日

# 顾问委员会

主任委员 师昌绪

委员王淀佐关桥刘大响刘多朴

（按姓氏笔画排序） 李恒德 周廉 高镇同 张立同

顾诵芬 傅恒志 曹春晓

# 总编辑委员会

主任委员 颜鸣皋

常务副主任委员 刘伯操 李金桂

副主任委员 吴世平 华俊 徐炳仑 李成功

曾凡昌 吴学仁 周利珊 黄炳印

刘国普

委员马济民 史伟琪刘颖刘静安

（按姓氏笔画排序） 仲增墉 曲选辉 李志广 肖为国

汪武祥 余应梅 邹小英 陈荣章

陈润斋 郑瑞琪 赵进 赵广文

赵振业 张凤翻 张茂松 张绍维

张洪雁 姚俊臣 骆兴正 费洪柱

章怡宁 高莹 冠开昌 曹寿德

韩雅芳 谢永琴 戴圣龙 戴永耀

常务编辑 赵进 朱之槃

# 第2版荐言

材料科学与工程是现代科学技术的重要领域，航空材料则处于材料科学与工程中最富有挑战性的研究前沿，是决定航空产品技术水平和发展的关键因素之一。

航空产品设计和制造技术的先进性在很大程度上取决于航空材料的水平，因此，航空材料是发展航空工业技术的物质基础和先导。从近百年的航空技术发展史中可以清楚地看出，新型高性能飞机、发动机和机载设备对材料提出越来越高的要求，推动着航空材料一代一代地更迭。同时，各种高性能材料的相继出现及相关热工艺、测试技术的进步，又引发了新的设计思想、设计方案并使其变为现实。如此，相互促进发展，构成了一部绚丽多彩的航空技术发展史。

为适应我国航空工业自行设计、研制航空产品的需要，在原中国航空工业部的领导下，于1988年编写出版了《中国航空材料手册》第1版。它出版发行迄今已有十几年了，在“七五”至“九五”期间我国航空技术与航空材料技术有了迅猛的发展，在航空材料领域取得了一批重要成果，达到了一个新的水平。

20世纪80年代以来，疲劳耐久性，特别是损伤容限设计等新的设计思想和设计方法引入我国飞机、发动机的设计规范。与此同时，为进行结构设计开展了大量的航空材料性能与测试技术的研究，取得了一批非常宝贵的结构材料的静力、疲劳、裂纹扩展、断裂、蠕变、腐蚀及热暴露等性能参数。

以高新技术与多学科交叉为特征的航空材料技术，为满足航空产品的设计、制造、使用和维护提出的更新、更高的要求，在第1版《中国航空材料手册》的基础上进行了补充、完善、提高，编写出版体现我国航空材料最新研究应用成果和水平的第2版《中国航空材料手册》。

第2版《中国航空材料手册》是一部集先进性、综合性、可靠性与实用性于一体的大型工具书，分10卷21篇，共收入2188个材料牌号，其中新增材料牌号595个，较第1版《手册》增幅达 $25\%$ 。这是国家投入巨大的人力和财力，是航空工业系统和材料工业部门、中国科学院及有关高等院校的材料科技工作者几十年潜心研究的结晶，是我国飞机、发动机和机载设备设计师、制造工程师几十年来进行精心选材和应用的结果，也是高新技术研究发展的重要成果。

本《手册》的先进性是指它收录了我国几十年来研究成功的各种新型航空材料，如超高强度结构钢、新型不锈钢、铝合金、钛合金、变形高温合金、铸造高温合金（含定向凝固和单晶合金）、粉末合金、先进复合材料、高性能聚合物材料，以及某些带有发展方向性的和应用前景的新型功能材料，如形状记忆合金、非晶态软磁合金、超导材料等。

本《手册》的综合性是指它不仅包括了飞机机体、发动机、机载设备等所用的新材料，还包括了高性能的金属材料、有机和无机非金属材料；既有结构材料，又有功能材料，既有材料的物理、化学性能数据，又有材料和零部件的热、冷加工的工艺性能数据，可使读者获得对每项材料有比较全面、完整的了解。本《手册》还新增了镀覆层与防锈材料篇。

本《手册》的可靠性是指它给出的材料性能数据真实、可靠，是经过严格处理与核实的，其中多数取之于有关科研、生产、使用、维护单位的经过实践检验的数据。对一些重要的结构材料给出了平均值、标准差、变异系数、子样数和设计许用值，对某些关键结构材料还给出了A基值、B基值。

本《手册》的实用性是指按材料牌号给出了技术标准、品种规格、供应状态、应用概况和生产、使用中应注意的事项等，对合理选用材料富有参考价值。它的实用性还体现在本《手册》不仅可供航空产品设计与研制人员使用，还可供从事科研、生产、维修人员使用。对航天、兵器、船舶、汽车、仪器仪表、机械制造，以及冶金、化工、石油、建材、轻工、纺织等部门的工程技术人员也有重要参考价值，还可供有关高等院校的广大师生在教学中参考。

第2版《手册》的编撰工作，是在中国人民解放军总装备部、国防科学技术工业委员会、中国航空工业第一集团公司和第二集团公司的领导下进行的，得到了航空工业系统和有关材料工业部门厂所、院校及中国科学院有关院所的大力支持，在此表示诚挚的谢意。

由于材料科学正处在蓬勃发展之中，加之编者的水平所限，不足之处在所难免，恳切期望广大读者予以批评指正。

编者

2001年6月

# 第1版序雪

材料是现代科学技术发展和国民经济建设的重要支柱。航空材料已成为材料科学中富有开拓性的一个独立分支，是航空工业现代化的物质基础，是航空工业发展速度的决定性因素之一。

航空材料集中了材料科学的精华，反映着一个国家科学技术和基础工业的综合水平，并推动整个材料科学与工业的发展，是航空产品不断改进、更新、优质和稳定生产的可靠保证。

航空材料与航空产品设计和制造的关系十分密切。新型高性能飞机和发动机的设计和制造，对材料的要求越来越高，从而推动着航空材料的发展。同时，各种新型材料的出现和工艺、测试技术的进步，又促进了新的设计方案的实现和制造技术的变革。例如，根据发动机原理，只有在增压比和涡轮前温度相匹配提高的条件下，才能获得发动机的最大单位推力，以达到提高推力和降低燃油消耗的目的。这一事实促进高温合金不断发展及钛合金的扩大应用。最终导致定向凝固及单晶合金叶片、粉末冶金涡轮盘及性能更好的钛合金等新材料、新工艺的诞生，从而为高推重比发动机的研制成功奠定了基础。

减轻结构重量对于航空产品具有特殊的意义，既可增加飞机运载能力，提高机动性能，加大航程，又可减少燃油或推进剂的消耗。比强度 $(\sigma_{\mathrm{b}} / \rho)$ 和比刚度 $(E / \rho)$ 是衡量航空结构材料力学性能的一种重要指标。高强度铝合金、钛合金、铝锂合金以及先进复合材料在飞机上的应用，对减轻结构重量，提高性能具有明显效果。复合材料将更多地应用于飞机次受力构件，并逐步扩大应用到承力构件上，尚需要继续研究解决许多新课题。透明材料及工艺研究将为崭新的圆弧风挡座舱结构提供可靠的依据。高性能的新型燃料及润滑材料的开发，从另一角度显著提高飞机的效率。

航空零、部件的设计已逐步推行“损伤容限设计准则”，要求

提供断裂韧性、裂纹扩展速率以及模拟使用条件下的疲劳与断裂等数据。

长期以来，我国一直沿用苏联的《航空材料手册》，早已不能满足上述各项要求，远不适应航空工业发展的形势。这给设计、生产、使用和维护带来不少困难，迫切需要一部比较系统、完整的我国自己的航空材料手册。因此，编写本手册就成为航空工业发展的当务之急。

30多年来，随着航空工业的发展，航空材料研究和生产的进展也是很快的。在中国科学院和各材料工业部门所属研究院、所、工厂、高等院校等广大科研工作者的共同努力下，航空材料逐步实现了国产化、系列化，目前已基本上满足了各种型号飞机及其他航空器对材料的要求，达到了航空材料基本立足于国内的目的，走出了一条自力更生发展航空材料的道路。在长期研究、生产、使用过程中，积累了丰富的经验和大量的珍贵数据，为编写《中国航空材料手册》，打下了坚实的基础。

在航空工业部的领导下，《手册》的编写工作得到了中国科学院、冶金工业部、有色金属总公司、化学工业部、石油化工总公司、轻工业部、纺织工业部、建筑材料工业局及其所属研究院、所、工厂、高等院校等单位的大力支持。参加编辑委员会工作或承担编写任务的有各方面经验丰富的专家，提供数据、资料的单位达300多个，参加人员共有1100多人。《手册》中选录了1789个牌号的材料，其中金属材料713个，非金属材料1076个，分7卷20篇，是一部大型的、综合性的实用工具书。它的编成和出版是全国各材料工业部门大协作的结果，是航空材料系统广大科技人员和工人多年辛勤劳动的结晶。

本《手册》有以下几个特点：

1.先进性《手册》选录了近年来我国研制的钛合金、先进复合材料、定向凝固和单晶合金、粉末冶金等新型材料，以及某些带有发展方向的、有一定研究成果的新材料，如形状记忆合金、非晶态软磁合金、超导电材料等。列入了各科研、生产和使用单位近年来测定的各种持久、蠕变、疲劳断裂、应力腐蚀以及接近使用条件的各种模拟试验性能的大量数据，在一定程度上反映了我国航空材料研究的成就和已达到的水平。

《手册》的编写格式统一，采用数字编码，便于计算机存贮与检索。

2. 综合性 包括了金属材料、有机和无机非金属材料，既有结构材料，又有功能材料；既有物理、化学、力学性能数据，又有工艺、组织结构方面的参数和扼要描述。  
3. 可靠性 所选录的数据大部分是有关科研、生产、使用单位测定和提供的, 并且经过严格处理和核算。重要结构材料的拉伸强度性能还提供了 A、B 基值, 为设计提供了许用值。  
4. 实用性 按材料牌号给出了技术标准、品种规格、供应状态、应用概况和生产、使用中应注意的事项等，是一部带有标准性质的实用工具书。它不仅可供航空产品设计人员、还可供有关科研、生产和维修人员使用，并对汽车、燃气轮机、船舶、机械、仪表制造业，以及石油、化工、轻工、建材、纺织各有关部门也有重要的参考价值。

编写如此重要和内容广泛的《中国航空材料手册》还是第一次，缺乏经验，难免会出现不足之处，诚请各界广大读者批评指正，以期在增刊和再版时使它更完善，更富有实用价值。

《手册》在编写过程中，承蒙各有关单位的支持，积极提供研究报告、准确的数据、曲线、图表、资料等，在此谨向各有关单位和个人表示深切的谢意。

# 编写说明

《中国航空材料手册》（第2版）分10卷21篇，包括结构钢、不锈钢；变形高温合金、铸造高温合金；铝合金、镁合金；钛合金、铜合金；粉末冶金材料、精密合金与功能材料；复合材料、胶粘剂；塑料、透明材料、绝缘材料；橡胶、密封剂；涂料、镀覆层与防锈材料；燃料与润滑材料、纺织材料。共2188个牌号，1100多万字，含大量数据、图表、曲线。《手册》中的数据经过严格处理，对某些重要材料，除了提供指标值和典型数据外，还提供了A、B基值。

# 1 取材原则

纳入《手册》材料的条件是：

（1）已通过鉴定并已在航空上正式使用的材料；  
（2）虽未鉴定（非技术原因）但已在航空上正式使用的材料；  
（3）已通过鉴定，正在或准备在航空上推广应用的材料；  
（4）航空用关键材料，数据齐全，相近牌号在国外已有成熟使用经验的材料；  
（5）新研制的带方向性的材料，数据齐全，正在或准备在航空上试用的材料：  
（6）使用中已暴露出严重问题或已有明文规定停用或限用的材料不编入《手册》。

# 2 使用建议

为了合理选用材料，《手册》中给出了每个材料牌号的使用建议，其中“推荐”指综合性能好、有推广使用价值的先进材料；“选用”指在航空产品中已经使用，能满足设计要求的定型材料；“限用”指由于资源、性能等原因只限于某些原有产品，不能用于新设计的航空产品的材料。《手册》同时还给出了使用条件或范围的规定。

# 3 编写格式

《手册》中大部分材料以一个牌号为一个独立编写单元；塑料、橡胶、绝缘材料、涂料、镀覆层与防锈材料及纺织材料，也有以一类材料为一个独立

编写单元的，每个独立编写单元分章、条、款、项进行叙述。

为便于各牌号的材料的技术要求及有关数据进行交流、应用和计算机管理，各牌号的内容采用统一的标题序号编排格式。

金属材料包括结构钢、不锈钢、变形高温合金、铸造高温合金、铝合金、镁合金、钛合金、铜合金、粉末冶金材料、精密合金与功能材料。

《手册》中金属材料各牌号的编排格式如下：

# 1 概述

1.1 材料牌号

1.5 热处理制度

1.2 相近牌号

1.6 品种规格与供应状态

1.3 材料的技术标准

1.7 熔炼与铸造工艺

1.4 化学成分

1.8 应用概况与特殊要求

# 2 物理及化学性能

2.1 热性能

2.4 磁性能

2.2 密度

2.5 化学性能

2.3 电性能

# 3 力学性能

3.1 技术标准规定的性能

3.4 疲劳性能

3.2 室温及各种温度下的力学性能

3.5 弹性性能

3.3 持久和蠕变性能

3.6 断裂性能

# 4 组织结构

4.1 相变温度

4.3 合金组织结构

4.2 时间-温度-组织转变曲线

# 5 工艺性能与要求

5.1 成形性能

5.4 表面处理工艺

5.2 焊接性能

5.5 切削加工与磨削性能

5.3 零件热处理工艺

# 6 功能考核试验

# 7 使用建议

# 参考文献

非金属材料包括复合材料、胶粘剂、塑料、透明材料、绝缘材料、橡胶、密封剂、涂料、镀覆层与防锈材料、燃料与润滑材料、纺织材料。

《手册》中非金属材料各牌号的编排格式如下：

# 1 概述

1.1 牌号及名称

1.5 供应状态

1.2 基本组成

1.6 应用概况

1.3 材料标准

1.7 研制及生产单位

1.4 使用工艺说明书

1.8 鉴定级别及日期

# 2 性能

2.1 物理及化学性能

2.4 工艺性能

2.2 力学性能

2.5 使用性能

2.3 耐环境性能

# 3 使用工艺

4 其他

4.1 包装

4.3 贮存

4.2 运输

4.4 技术安全

5 使用建议

参考文献

# 4 名词术语

《手册》中的名词术语一律采用国家标准，没有国家标准的，则参照《中国航空百科词典》有关术语。

# 5 量的单位与符号

《手册》中各种量的单位与符号按照GB3100～3102—1993规定，单位一律采用国务院公布的法定计量单位。如有必要说明，列于相应篇的绪论之后。

《手册》中“化学成分”、“配比”所用的“%”，凡未注明的均为质量分数。

# 6 单位换算与数值修约

《手册》中的量，由其他单位制换算而来的，在采用法定计量单位后，应适当选择量的单位词头，一般使量的数值处于 $0.1 \sim 1000$ 的范围内。

各种测量值或计算值的修约是按照GB/T8170—1987《数值修约规则》进行的。

金属材料力学性能试验数据的修约分别参照航空行业标准HB5143、HB5195、HB5212、HB5214、HB5215的有关规定。

# 7 数据

编入《手册》的各类数据，均注有出处及相关条件，数据统计处理是参照MIL-HDBK-5F（金属材料）和MIL-HDBK-17B(非金属材料)进行的。

《手册》中的数据以下列方式表示：

（1）当试样数 $n$ 为： $3\leqslant n\leqslant 10$ 时，以单一均值表示；  
（2）当 $10 < n < 30$ 时，以均值、最大值及最小值表示；  
（3）当 $n \geq 30$ 时，以均值、标准差及变异系数表示；  
（4）某些重要结构金属材料（高温合金、钛合金、结构钢等）的室温抗拉强度和规定非比例伸长应力，除了标准值(S基值)、典型值外，还给出了A、B基值、-3σ，其前提条件是： $n \geq 100$ ，并且代表几个批次(或厂家)及10个以上炉次；  
（5）某些重要结构非金属材料（复合材料、结构胶粘剂等）的室温拉伸强度和剪切强度，除了标准值(S基值)、典型值外，还给出了A、B基值，其前提条件是： $n\geq 30$ ，并且代表几个批次(或厂家)及5个以上炉次。

# 8图表

《手册》中的图、表一般紧跟条文，图号及表号在每个独立编写单元内是按章的顺序编写的。曲线图上，不出现实验点者只表明趋势。

橡胶、密封剂常用量的名称、符号及单位表  

<table><tr><td>名 称</td><td>符号</td><td>单位</td><td>名 称</td><td>符号</td><td>单位</td></tr><tr><td>压缩应力松弛系数</td><td>Cm</td><td></td><td>100%定伸应力</td><td>Se100</td><td>MPa</td></tr><tr><td>密度</td><td>d</td><td>Mg/m3·g/cm3</td><td>300%定伸应力</td><td>Sr300</td><td>MPa</td></tr><tr><td>表观密度</td><td>db</td><td>Mg/m3·g/cm3</td><td>脆性温度</td><td>Tb</td><td>C</td></tr><tr><td>扯断伸长率</td><td>Ee</td><td>%</td><td>低温回缩温度</td><td>TR</td><td>C</td></tr><tr><td>工频介电强度</td><td>Ew</td><td>kV/mm</td><td>拉伸强度</td><td>TS</td><td>MPa</td></tr><tr><td>硬度(邵尔A)</td><td>H、</td><td>度</td><td>撕裂强度</td><td>Ts</td><td>kN/m</td></tr><tr><td>硬度变化</td><td>ΔII、</td><td>度</td><td>体积变化率</td><td>ΔV</td><td>%</td></tr><tr><td>质量变化率</td><td>Δm</td><td>%</td><td>热导率</td><td>λ</td><td>W/(m·K)</td></tr><tr><td>伸长率变化率</td><td>PE</td><td>%</td><td>表面电阻</td><td>ρs</td><td>Ω</td></tr><tr><td>拉伸强度变化率</td><td>PIS</td><td>%</td><td>体积电阻</td><td>ρv</td><td>Ω·cm</td></tr><tr><td>抗张积变化率</td><td>PTF</td><td>%</td><td>介质损耗角正切</td><td>tanδ</td><td>-</td></tr><tr><td>回弹率</td><td>R</td><td>%</td><td>介电常数</td><td>ε</td><td>-</td></tr><tr><td>压缩耐寒系数</td><td>Rc</td><td>-</td><td>粘接剥离强度</td><td>σb</td><td>kN/m</td></tr><tr><td>拉伸耐寒系数</td><td>Rt</td><td></td><td>粘接剥离强度(180°形)</td><td>σ180°B</td><td>kN/m</td></tr><tr><td>压缩率</td><td>rL</td><td>%</td><td>粘接剥离强度(拉伸粘接强度)</td><td>σch</td><td>MPa</td></tr><tr><td>扯断永久变形</td><td>Sb</td><td>%</td><td>粘接剥离强度(T形)</td><td>σ1B</td><td>kN/m</td></tr><tr><td>恒定压缩永久变形</td><td>St</td><td>%</td><td>粘接剪切强度</td><td>τ</td><td>MPa</td></tr></table>

# 图 乘

#

# 绪论· 5

# 橡胶胶料 8

天然橡胶胶料 8  
丁苯橡胶胶料和代用胶料 13  
氯丁橡胶胶料 15  
乙丙橡胶胶料 21  
丁腈橡胶胶料 26  
氟橡胶胶料 41  
硅、氟硅橡胶胶料 55

# 橡胶模压零件 67

丁腈橡胶薄膜 67  
氯醇橡胶薄膜 72   
天然-氯丁、氯丁-丁腈、硅橡胶、氟硅橡胶薄膜（膜片） 75  
旋转轴唇形橡胶密封圈 79  
（1）形橡胶密封圈 82  
同轴密封件 85

# 减振胶料和制品 88

XGZ-1高强度高阻尼硅橡胶胶料 88  
ZN-1阻尼胶料 89  
仪表用橡胶-金属减震器 91   
平板型三向等刚度仪表用橡胶-金属减震器 95  
飞机发动机用橡胶减震器 97   
直升机弹性轴承 99  
直升机频率匹配器 101  
MS21919 环形支撑紧箍件 102

# 橡胶板、绳、棒及型材 109

橡胶板、橡胶绳（棒）及型材 109

海绵橡胶板及海绵橡胶轴 120

# 橡胶胶布· 123

气球胶布 123

气密胶布 124

救生制品用胶布 125

飞机油箱用胶布 127

B501 氟橡胶布 128

防腐蚀胶布 130

座舱用隔热胶布 131

针织锦纶涂胶布 132

# 纯橡胶管· 134

通用纯胶管 134

绝缘低硬度硅橡胶管 137

真空低硬度纯胶管 138

氯磺化聚乙烯套管 140

I型硅橡胶热收缩管· 141

氟橡胶热收缩管 142

氟硅橡胶电缆保护套管 144

耐氧气纯胶管 145

橡胶阻燃密封带和套管 147

乙丙胶管 148

# 夹布橡胶管 150

夹布胶管 150

飞机静压系统专用胶管 153

气源车充气橡胶软管 154

耐氧气增强胶管 156

飞机加油管、串油管 158

# 棉线编织胶管 160

棉线编织胶管 160

耐4109合成滑油编织胶管 165

燃油(A52)系统软管 166

滑油(A53)系统软管 167

动静压(A76)系统软管 169

# 钢丝编织橡胶管 171

钢丝编织胶管 171

Y10型钢丝编织胶管 173

强击机液压系统钢丝编织胶管 176

耐磷酸酯油高压胶管 177

轰炸机液压系统高压胶管 179  
直升机用合成滑油胶管 181  
螺旋钢丝连接胶管 182   
飞机加油车用胶管 184  
直升机用橡胶波纹管 185  
高温高压橡胶软管组合件 187  
耐液压油、耐燃油、耐滑油系统纤维钢丝编织胶管 188  
金属套编织胶管 190

# 密封软管 193

飞机座舱用密封软管 193  
飞机座舱用针织密封软管 194  
飞机密封用硅橡胶软管 196  
飞机货舱硅橡胶气密软管 197

# 航空救生、供氧用橡胶制品 199

橡胶涂覆织物五人救生艇 199  
YM6505航空加压供氧面罩 201  
YM6512型航空供氧面罩 203

# 橡胶软油箱 206

# 航空轮胎· 210

# 石棉橡胶制品 220

石棉橡胶板 220  
橡胶石棉套管 226  
防火石棉垫 227

# 橡胶胶液 229

航空橡胶胶粘剂· 229  
航空橡胶制品抗老化涂料 239

10

# 绪论 247

# 室温硫化聚硫密封剂 251

XM15室温硫化聚硫密封剂 251  
XM16室温硫化聚硫密封剂 258  
XM-18室温硫化聚硫密封剂 264

XM-18Z密封胶料 270

XM22室温硫化聚硫密封剂 272

XM-23室温硫化聚硫密封剂 287

XM28室温硫化聚硫密封剂 292

XM-33 耐热、耐燃油高粘附力双组分聚硫密封剂 299

XM40双组分填角聚硫密封剂 303

XM41双组分整流聚硫密封剂 307

XM-59室温硫化双组分聚硫密封剂 310

HM系列直升机密封剂 316

HM106室温硫化双组分聚硫密封剂 329

HM108室温硫化密封剂 335

SHMJ-775密封剂 343

LM-3聚硫密封剂 348

DB-XM-1快速修补密封剂 351

JL-852室温硫化聚硫密封剂 357

改性聚硫密封剂 361

HM109系列改性聚硫密封剂 361

HM199室温硫化密封剂 365

聚硫代醚密封剂 370

HM1101聚硫代醚密封剂 370

丁腈橡胶-聚硫橡胶互相改性密封剂 374

XM-21 密封胶膜 374

丁腈橡胶密封剂 380

HM501表面保护密封涂料 380

HM504表面保护密封涂料 384

聚氨酯类密封剂 388

HH-PU 388

GF-3-Z9聚氨酯灌注料 391

厌氧类密封剂 394

单组分螺纹锁紧密封厌氧胶 394

密封、锁固、装配固定用厌氧胶 406

有机硅低聚物类密封剂 415

XM-31室温硫化密封剂 415

单组分耐油有机硅液态密封剂 419

XJ55液态密封垫 423

RTV-141室温硫化甲基硅橡胶 426

单包装室温固化硅橡胶 430  
G-1高温密封腻子 433  
YGM-1有机硅密封剂 436  
YGM系列耐低温型双组分有机硅密封剂 439  
脱醇型单组分室温硫化硅橡胶 443   
GD-443阻燃型单组分室温硫化硅橡胶 448   
GD系列有机硅密封胶粘剂 450  
GB-857有机硅密封胶粘剂 454   
XZ-1电磁铁灌注料 457  
XZ-651天线罩浇注料 459  
HM301室温硫化耐高温有机硅密封剂 462  
HM302有机硅泡沫密封剂 466

# 氟烷基硅酮低聚物密封剂 470

HM1001高温耐油室温硫化密封剂 470   
XJ-56 宰温硫化氟硅橡胶液态密封垫 475   
HM803高温耐油密封剂 478

# 其他类型主成分密封剂· 482

XJ-35 密封胶 482  
KL-1高温密封胶 486   
XM37 密封胶带 490  
J-83密封条腻子 492

# 非硫化型密封剂 495

102 不干性密封腻子和 102 不干性密封腻子布 … 495  
JLN-100聚硫橡胶密封腻子 497  
1601密封腻子和1601密封腻子带 500   
XM-17 不硫化密封腻子和 XM-17 不硫化密封腻子布 … 502  
FT型不硫化密封腻子及腻子布 505   
XM30 不硫化密封腻子和腻子布 … 508   
XM-48不干性密封腻子和XM-48不干性密封腻子布 510   
HMB802、HMB802A 不硫化氟硅密封腻子 514  
XJ11各型密封膏 520   
XJ-15液态密封垫 523   
XJ-21液态密封垫 525   
MF-1液态密封胶 527

# 密封剂粘接底涂及其他配套材料 530

QS-7粘接底涂 530   
NJD-1粘接底涂 534   
NJD 4 粘接底涂 538   
NJD-9密封剂粘接底涂 541   
NJD-11密封剂粘接底涂 544   
TJ-1脱胶剂 546

# CONTENTS

中

# Introduction 5

# Rubber Compounds 8

Natural Rubber(NR)Compounds 8   
Styrene Butadiene Rubber(SBR)and Substituted Compounds 13   
Chloroprene Rubber(CR)Compounds 15   
Ethylene Propylene Rubber(EPR,EPDM)Compounds 21   
Nitrile Butadiene Rubber(NBR)Compounds 26   
Fluorine Rubber(FPM)Compounds 41   
Silicone,Fluorosilicone Rubber(Q,MFQ)Compounds 55

# Molded Rubber Articles 67

NBR Rubber Membranes 67   
ECO Rubber Membranes 72   
NR-CR,CR-NBR,Q,MFQ Rubber Membranes (Diaphragms) 75   
Rotary Shaft Lip Seals 79   
O-ring Seals 82   
Co-axial Seals 85

# Damping Compounds and Parts 88

XGZ-1 High Strength Damping Silicone Compound 88   
ZN-1 Damping Compound 89   
Rubber-Metal Damper for Instruments 91   
Rubber-Metal Plate Damper with 3 Dimensional Isomodulus of Rigidity for Instruments 95   
Rubber Damper for Helicopter Engine 97   
Elastic Bearing for Helicopter 99   
Frequency Adapter for Helicopter 101   
MS21919 Loop Type Clamp 102

# Rubber Sheets, Strips, Bars and Profiles 109

Rubber Sheets, Strips (Bars) and Profiles 109   
Rubber Spongy Sheets and axles 120

# Rubber Coated Fabrics 123

Rubber Coated Fabrics for Balloon 123   
Rubber Coated Fabric for Air Tight Articles 124   
Rubber Coated Fabric for Lifesaving Articles 125   
Rubber Coated Fabrics for Aircraft Fuel Tanks 127   
Rubber Coated Fluorine Rubber Fabric Type B501 128   
Rubber Coated Fabric of Corrosion Resistance 130   
Rubber Coated Fabric of Insulating for Aircraft Cabin 131   
Rubber Coated Fabric of Knitted Polyamide 132

# Pure Rubber Tube 134

Generally Pure Rubber Tube 134   
Insulating Silicone Rubber Tube with Low Hardness 137   
Vacuum Pure Rubber Tube with Low Hardness 138   
Sleeve Tube of Chlorosulfonated Polyethylene Rubber 140   
I-Type Silicone Thermo-Shrinking Tube 141   
Fluorine Rubber Thermo-Shrinking Tube 142   
MFQ Rubber Protecting Sleeve of Cables 144   
Pure Hose of Oxygen Resistance 145   
Rubber Fireproofing Sealing Band and Sleeve 147   
EPDM Rubber Tube 148

# Hoses with Fabric Coating 150

Wrapped Fabric Type Hose 150   
Special Hose for Static Pressure System of Aircraft 153   
Pneumatic Hose of Supplying Pressure for Aircraft 154   
Hose Reinforced of Oxygen Resistance 156   
Supplying Fuel Hose for Aircraft 158

# Hoses with Braided Cord Insert 160

Hose with Braided Cotton Cord Insert 160   
Hose with Braided Polyamide Cord Insert of Synthetic Lube 4109 Resistance 165   
Fuel System Hose(A52) 166   
Lubricating Oil System Hose(A53) 167   
Dynamics-Static Pressure System Hose(A76) 169

# Hose with Braided Wire Reinforcing Ply Insert 171

Hose with Braided Wire Insert 171   
Hose with Braided Wire Insert for Y10 Transporting Aircraft 173   
Hose with Braided Wire Insert for Hydraulic System of Fighter 176   
High Pressure Hose of Phosphate Lube Resistance 177   
High Pressure Hose for Hydraulic System of Bomber 179

Hose Reinforced for Synthetic Lube System of Helicopter 181

Connecting Hose Reinforced with Spiral Steel Wire 182

Hose of Supplying Fuel for Aircraft 184

Rubber Wavy Hose for Helicopter 185

High Temperature-Pressure Hose Assembly for Fighter 187

Hose Reinforced with Braided Wire for Hydraulic Fluid, Fuel and Lubricant Resistance 188

Hose Reinforced with Sleeve of Braided Wire 190

# Sealing Rubber Tube 193

Inflatable Sealing Rubber Tube for Aircraft Cabins Hatch 193

Inflatable Sealing Rubber Tube Reinforced with Knitted Polyester Filament for Aircraft

CabinsHatch 194

Silicone Rubber Tube for Aircraft Sealing 196

Silicone Rubber Sealing Tube for Caxgo Hold of Aircraft 197

# Aeronautical Rubber Articles for Lifesaving and Supplying Oxygen 199

Rubber Coating Inflatable Folding Boat for 5 persons 199

YM 6505 Aircraft Supplying Oxygen Mask 201

YM 6512 Aircraft Supplying Oxygen Mask 203

# Rubber Flexible Tanks 206

# Aircraft Tire 210

# Asbestos Rubber Sheets and Parts 220

Asbestos Rubber Sheets 220

Rubber Asbestos Sleeve 226

Fireproofing Asbestos Pad 227

# Rubber Solution 229

Aeronautical Rubber Adhesives 229

Anti-oxygenation Coat for Aeronautical Rubber Articles 239

# Preface 247

# Room Temperature Vulcanizing Polysulfide Sealant 251

XM15 Room Temperature Vulcanizing Polysulfide Sealant 251

XM16 Room Temperature Vulcanizing Polysulfide Sealant 258

XM-18 Room Temperature Vulcanizing Polysulfide Sealant 264

XM-18Z Sealant 270

XM22 Room Temperature Vulcanizing Polysulfide Sealant 272

XM-23 Room Temperature Sealant 287

XM28 Room Temperature Vulcanizing Polysulfide Sealant 292

XM-33 Double Components Room Temperature Vulcanizing Polysulfide Sealant 299

XM40 Double Components Fill in Corner Polysulfide Sealant 303

XM41 Double Components Rectificating Polysulfide Sealant 307

XM-59 Double Components Room Temperature Vulcanizing Polysulfide Sealant 310

HM Series Sealant for Helicopter 316

HM106 Double Components Room Temperature Vulcanizing Polysulfide Sealant 329

HM108 Room Temperature Vulcanizing Sealant 335

SHMJ-775 Room Temperature Vulcanizing Sealant 343

LM-3 Polysulfide Sealant 348

DB-XM- I Quick Repair Sealant 351

JL-852 Room Temperature Vulcanizing Polysulfide Sealant 357

# Polysulfide Modified Sealant 361

HM109 Integral Fuel Tank Sealant(High Temperature) 361

HM199 Room Temperature Vulcanizing Sealant 365

# Polythioether Sealant 370

HM1101 Polythioether Sealant 370

# NBR-THIOKOL Reciprocally Modified Sealant 374

XM-21 Rubber Sealing Gasket 374

# NBR Sealant 380

HM501 Single Component Protecting Sealing Coat on the Surface of Polysulfide Sealant 380

HM504 Single Component Protecting Sealing Coat on the Surface of Polysulfide Sealant 384

# Polyurethane Sealant 388

HH-PU Transparent Pouring Material 388

GF-3-Z9 Polyurethane Type Pouring Material 391

# Anaerobic Type Sealant 394

Single Component Locking Whorl Sealing Anaerobic Sealant 394

Sealing,Locking,Assembling Locating Anaerobic Adhesive/Sealant 406

# Organosilicon Oligomers Sealant 415

XM-31 Room Temperature Vulcanizing Sealant 415

Single Component Resistant Fuel Organosilicon Sealant 419

XJ5 Liquid Sealing Gasket 423

RTV-141 Room Temperature Vulcanizing Methylsilicone Sealant 426

Single Component Room Temperature Vulcanizing Organosilicon Sealant 430

G-1 Resistant high Temperature Sealing Putty 433

YGM-1 Organosilicone Sealant 436

YGM Series Tow Part Resistant Low Temperature (Organosilicone Sealant 439   
Dealcoholizing Type one Part Room Temperature Vulcanizing Silicone Sealant 443   
GD-443 Flame Retarded Type Single Component RTV Silicone Sealant 448   
GD Series Organosilicone Adhesive Sealant 450   
GD-857 Organosilicone Adhesive Sealant 454   
XZ-1 Electromagnetic Pouring Material 457   
XZ-651 Silicone Pouring Material for Radome 459   
HM 301 Room Temperature Vulcanizing Testant high Temperature Organosilicone   
Sealant 462   
HM 302 Silicone Foaming Sealant 466

# Fluorosilicone Sealant 470

HM1001 Room Temperature Vulcanizing Sealant Resisting Fuel and High Temperature 470   
XJ-56 Room Temperature Vulcanizing Liquid Fluorosilicone Sealing Gasket 475   
HM 803 Resisting High Temperature and Fuel Sealant 478

# Other Type Base Compound Sealant 482

XJ-35 Sealant 482   
KL-1 Resisting High Temperature Sealant 486   
M37 Sealing Adhesive Tape 490   
J-83 Sealing Adhesive Tape 492

# Non-Vulcanizing Sealant 495

102 on-Vulcanizing Putty and Cloth Inserted Sheet of Putty 495   
JLN-100 Polysulfide Sealing Putty 497   
1601 Putty and Cloth Inserted Sheet of Putty 500   
XM-17 Non Vulcanizing Sealing Putty and Cloth Inserted Sheet of Putty 502   
FT Non Vulcanizing Sealing Putty and Cloth Inserted Sheet of Putty 505   
XM30 Putty and Cloth Inserted Sheet of Putty 508   
XM-48 Non-Vulcanizing Sealing Putty and XM-48 Cloth Inserted Sheet of Putty 510   
HMB-802,HMB-802A Non-Vulcanizing Fluorosilicone Sealing Putty 514   
XJ11 Several Type Sealant 520   
XJ-15 Liquid Sealing Gasket 523   
XJ 21 Liquid Sealing Gasket 525   
MF-1 Liquid Sealing Gasket 527

# Adhesive Primer of Sealant and Other Necessary Accessories Material 530

QS-7 Adhesive Primer 530   
NJD-1 Adhesive Primer 534   
NJD-4 Adhesive Primer 538   
NJD-9 Adhesive Primer 541   
NJD-11 Adhesive Primer 544   
TJ-1 Removing Sealant Agent 546

图片摘要：该图片与橡胶篇编辑委员会；主任委员 张洪雁这部分内容相关。
![](images/24159e807792241432be3be9f7efc064274d90b1f486f57b4bc271b66acfbc63.jpg)

# 橡胶篇编辑委员会

主任委员 张洪雁

副主任委员 王景鹤 谢琼珍

委员（按姓氏笔画排序）

于学章及浩方寿仙 宁杰 马恩第

刘翔 朱士克 吴荣煌 苏正涛 林生义

来晓育 栗付平

顾问委员 徐千山

编 辑 郑诗建 刘君 边俊峰 王洪锐 王珍

赵玉英

材料标准审校 王彬如

# 第1版编写、审校人员名单

张洪雁 徐秉琦 邹钟熙 吴荣煌 翟传礼

曹淑兰 马恩第 陈金蓉 熊丽云 佟铁男

王明仁 陈启宇 朱兆祥 郭永怡 刘海源

谢义鹏 陈有焰

橡胶是一类弹性高分子材料，广泛用于制作飞机轮胎、软油箱、胶管、胶布、薄膜、减振和密封零件等。不同的橡胶制品对胶料提出不同的性能要求，制造轮胎的胶料要有优异的弹性和耐磨性，软油箱的胶料要有好的耐油性，密封零件的胶料应在压缩下有良好弹性恢复能力，当然各种橡胶制品都应具备良好的耐热、耐候性。

橡胶的性能主要取决于所用生胶的类型。橡胶制品使用的生胶类型及其特性如下：

天然橡胶(NR)为异戊二烯聚合物。具有优良的回弹性,拉伸强度、伸长率、耐磨性、耐撕裂和压缩永久变形性能都优于大多数合成橡胶。适于制作轮胎、减震零件、缓冲绳和密封零件。制品不耐油,耐气候、臭氧、氧的性能较差。使用温度范围为 $-60 \sim 100^{\circ} \mathrm{C}$ 。

丁苯橡胶(SBR）为丁二烯与苯乙烯的共聚物。含 $10\%$ 苯乙烯的丁苯-10有良好的耐寒性，含 $30\%$ 苯乙烯的丁苯-30耐磨性优良。适于制作轮胎和密封零件，价格低廉。制品不耐油，老化性能较差。使用温度范围为 $-60\sim 100^{\circ}\mathrm{C}$ 。

丁二烯橡胶(BR) 为丁二烯聚合物。常用顺丁二烯橡胶, 耐寒、耐磨及回弹性能较好。适于制作轮胎、密封零件、减震零件、胶带和胶管等制品。制品不耐油, 不耐老化。使用温度范围为 $-70 \sim 100^{\circ} \mathrm{C}$ 。

氯丁橡胶(CR）为氯丁二烯聚合物。耐气候，耐臭氧老化，有自熄性，耐油性、拉伸性能和回弹性较好，与金属和织物粘接性很好。适于制作密封型材、胶管、涂层、胶布及配制胶粘剂等。制品不耐合成双酯润滑油及磷酸酯液压油。使用温度范围为 $-30\sim 130^{\circ}\mathrm{C}$ 。

丁腈橡胶(NBR) 为丁二烯与丙烯腈的共聚物。一般含丙烯腈 $18\%$ 、 $26\%$ 或 $40\%$ 等，丙烯腈含量愈高，耐油、耐热、耐磨性能愈好，但耐寒性则相反。含羧基的丁腈橡胶其耐磨、耐高温、耐油性能优于丁腈橡胶。丁腈橡胶适于制作各种耐油密封零件、薄膜、胶管和油箱。制品不耐气候、臭氧老化，不耐磷酸酯液压油。使用温度范围为 $-50 \sim 130^{\circ}\mathrm{C}$ 。

乙丙橡胶为乙烯、丙烯的二元共聚物(EPM)或乙烯、丙烯、二烯类烯烃的三元共聚物(EPDM)。耐气候、臭氧老化、蒸汽、磷酸酯液压油、酸、碱以及火箭燃料和强氧化剂，电绝缘性能优良。适于制作磷酸酯液压油系统的密封零件、胶管及飞机门窗密封型材、胶布和电线绝缘层。制品不耐石油基油类。使用温度范围为 $-60\sim 150^{\circ}\mathrm{C}$ 。

丁基橡胶(IIR) 为异丁烯和异戊二烯的共聚物。耐气候、臭氧老化、磷酸酯液压油、酸、碱、火箭燃料及强氧化剂，具有优良的介电性能和绝缘性能，透气性极小。适于制作轮胎内胎、门窗密封条、磷酸酯液压油系统的密封零件、胶管、电线的绝缘层、胶布和阻尼减震器。制品不耐石油基油类。使用温度范围为 $-60 \sim 150^{\circ} \mathrm{C}$ 。

氯磺化聚乙烯橡胶（CSM）耐气候及臭氧老化，耐油性随其氯含量增加而提高，耐酸、碱，适于制作胶布、电缆套管、垫圈、防老化涂层。使用温度范围为 $-50\sim 150^{\circ}C$ 。

聚氨酯橡胶 为聚氨基甲酸酯。通常有聚酯型(AU)和聚醚型(EU)两种。具有优良的拉伸强度、撕裂强度和耐磨性, 耐油、耐臭氧极佳, 也耐原子辐射。适于制作各种形状的密封圈、冲孔模板、振动阻尼器、机械支承垫片、柔性联接件、抗磨涂层、胶辊等。使用温度范围为 $-60 \sim 80^{\circ} \mathrm{C}$ 。不宜与酯、酮、磷酸酯液压油、浓酸、碱、蒸汽等接触。

硅橡胶 为聚硅氧烷。通常有二甲基硅橡胶(MQ)、甲基乙烯基硅橡胶(MVQ)、甲基苯基硅橡胶(MPQ)、甲基苯基乙烯基硅橡胶(MPVQ)等。硅橡胶具有极佳的耐热、耐寒、

耐气候老化性能，电绝缘特性优异，导热性好，但强度和抗撕裂性差，不耐油，价格较贵。一般适于制作密封圈、密封型材、氧气波纹管、薄膜、频率匹配器、绝缘材料、隔热海绵胶板。使用温度范围为 $-70\sim 250^{\circ}C$ ，短时间(24h)可达 $300^{\circ}C$ 。

氟硅橡胶(MFQ) 为含有氟代烷基的聚硅氧烷。耐油、耐化学品、耐热、耐寒、耐老化性能优异, 但强度和抗撕裂性较低, 价格昂贵。适于制作燃油、双酯润滑油、液压油系统的密封圈、薄膜。使用温度范围为 $-65 \sim 225^{\circ} \mathrm{C}$ 。

氟橡胶(FPM) 常用的有氟橡胶-26、氟橡胶-246，前者为偏氟乙烯与六氟丙烯的共聚物，后者为偏氟乙烯、四氟乙烯和六氟丙烯的共聚物。氟橡胶具有突出的耐热、耐油、耐酸、碱性能，老化性能及电绝缘性能优良，难燃，透气性小，低温性能较差。使用温度范围为 $-40\sim 250^{\circ}\mathrm{C}$ ，短时间(24h)可达 $300^{\circ}\mathrm{C}$ 。适于制作各种耐热、耐油的密封零件、胶管、胶布、防护涂层和油箱，但价格较贵。

聚硫橡胶（T）为多硫烷烃聚合物，有固态聚硫橡胶和液态聚硫橡胶两种。耐油性好，耐气候老化，透气性小，电绝缘性亦佳。固态胶通常与丁腈橡胶并用制造燃油系统的密封零件、胶管和薄膜。使用温度范围为 $-50\sim 100^{\circ}\mathrm{C}$ ，短时间(24h)可达 $130^{\circ}\mathrm{C}$ 。液态聚硫胶用于配制密封剂。

氯醇橡胶 为环氧氯丙烷均聚物(CO)，或环氧氯丙烷与环氧乙烷的二元共聚物(ECO)，或加有第三单体(环氧丙烷)的三元共聚物。具有耐油、耐臭氧性能，耐热性比丁腈橡胶略好，透气性小。适于制作密封垫圈和薄膜。

由生胶制作橡胶制品，一般要先进行塑炼，然后加入各种填料、防老剂、增塑剂、硫化剂、促进剂等炼制成混炼胶，亦称橡胶胶料，胶料经预成形硫化成制品。很多制品还要加入各种天然或合成织物以及金属丝起增强作用。同种生胶通过加入不同配合剂和配比，制成硬度不同、其他性能也略有差异的胶料。国产航空胶料的牌号一般以四位数字表示。第一位数字表示生胶类型，例如，1为异戊二烯类（天然橡胶），2为聚丁二烯类，3为丁苯类，4为卤代丁二烯类（氯丁橡胶），5为丁腈类，6为硅橡胶类，7为氟橡胶类，8为乙丙橡胶类；第二位数字表示生胶型别；第三位数字表示硬度；第四位数字是顺序号。例如，5160胶号表示：5为丁腈类、1为丙烯腈含量 $18\%$ 、6为硬度(邵尔A) $60 \pm 5$ 、0为第一个配方号。

硫化胶的主要性能如下：

拉伸性能是所有胶料应首先考虑的性能，包括拉伸强度、定伸应力、伸长率、扯断伸长率和扯断永久变形，以及应力-应变曲线。拉伸强度是试样拉伸至断裂时的最大拉伸应力。定伸应力（定伸模量）是在规定伸长时达到的应力(模量)。伸长率是试样受拉伸应力而引起的变形，用伸长增量与原长之比的百分数表示。扯断伸长率则是试样拉断时的伸长率。扯断永久变形是试样拉伸断裂后标距部分的残余变形。

硬度 表示橡胶抵抗外力压入的能力，也是所有胶料的基本性能之一。橡胶的硬度在一定程度上与其他一些性能相关。例如，胶料的硬度愈高，相对地说，强度就较大，伸长率较小，耐磨性较好，而耐低温性能就较差。高硬度橡胶能承受高压下挤压破坏，因此应根据零件工作特性选择合适的硬度。目前国内一般用邵尔A型硬度计测定橡胶的硬度，与国际橡胶硬度值相接近。

压缩性能 橡胶密封件通常处于受压缩状态。由于橡胶的粘弹性, 橡胶受压缩后, 压缩应力会随时间而减小, 表现为压缩应力松弛; 除去压力后, 不能恢复原来的形状, 表现为压缩永久变形, 在高温和油介质中, 这些现象更为显著。它们会影响密封件的密封性能, 是密封件用胶料的重要性能之一。

低温性能 通常采用三种方法表示橡胶的耐低温性能。最常用的是脆性温度，是指试样在低温受一定的冲击力时出现破裂的最高温度，可用于比较不同胶料的低温性能，但由于橡胶件的工作状态与试验条件不同，橡胶的脆性温度并不表示橡胶件的最低工作温度，尤其在油介质中。低温回缩温度是在室温下将试片拉伸至一定长度，然后固定，迅速冷却到冻结温度以下，达到温度平衡后松开试片，并以一定速度升温，记录试样回缩 $10\%$ 、 $30\%$ 、 $50\%$ 和 $70\%$ 时的温度，分别以TR10、TR30、TR50和TR70表示。材料标准中一般以TR10作为指标，与橡胶脆性温度有相关性。表示橡胶低温性能还可以测定其耐寒系数，一般是将试样在室温压缩到一定的变形量，然后在规定的低温下冷冻，再卸除负荷让其在低温下恢复，恢复量与压缩量之比称为压缩耐寒系数，系数愈大，橡胶的耐寒性愈好，该系数对评定密封件低温性

能极有参考价值。

耐油性能 飞机上许多橡胶件在燃油、润滑油、液压油等系统中工作，接触各种油料。橡胶在油介质中，特别在较高温度下，会导致膨胀和降低强度、硬度，同时橡胶中的增塑剂或可溶性物质可能被油抽出，导致质量减轻体积缩小引起泄漏。因此橡胶的耐油性是在油介质中工作的胶料的重要性能。一般是在一定温度下在油中浸泡若干时间后测定其质量变化、体积变化以及强度、伸长率和硬度的变化，来评定橡胶耐油性能的好坏。

耐老化性能 橡胶受氧（空气）、臭氧、热、光、水分和机械应力等因素的作用后会引起性能变坏，称为橡胶的老化。橡胶的耐老化性能可通过自然老化和人工加速老化试验（热老化、湿热老化、臭氧老化等）测定。耐老化性可用老化后试样的强度、伸长率、硬度或拉伸强度与扯断伸长率的乘积等性能的变化来表示，其变化率愈小，耐老化性能愈好。

此外，减振用橡胶还应考虑其动态力学性能，如动态模量和阻尼系数；薄膜材料还应考虑其撕裂强度及疲劳性能；电绝缘用橡胶还应考虑其介电性能；橡胶胶粘剂则要考虑其对各种被粘物的胶接性能，包括剥离强度、扯离强度和剪切强度。

航空装备的设计人员应根据零部件使用温度范围、接触介质、使用状态和预期使用寿命选择适宜的胶料，例如在低于 $100\mathrm{C}$ 的空气、真空和电场条件下可选择天然、丁苯和顺丁橡胶，低于 $150\mathrm{C}$ 选乙丙橡胶，高于 $200\mathrm{C}$ 为硅橡胶和氟橡胶；在接触石油基油料时低于 $130\mathrm{C}$ 可选丁腈橡胶，接触油蒸气选氯丁橡胶。在磷酸酯液压油内选乙丙、丁基和硅橡胶。在石油基油料中低于 $230\mathrm{C}$ 选用氟硅橡胶， $250\mathrm{C}$ 用氟橡胶，工作介质压力低于 $10\mathrm{MPa}$ 选硬度60度等级的胶料， $15\mathrm{MPa}$ 选70度胶料， $21\mathrm{MPa}$ 以上选80度胶料。制造活动密封件胶料拉伸强度不应低于 $10\mathrm{MPa}$ ，固定密封件的强度可低些；乙丙、硅、氟硅、氟橡胶具有优异的耐候性，使用和贮存寿命较长。

手册中除列出了各种胶料、橡胶制品和橡胶胶粘剂标准中规定的性能指标外，还列出了根据多年来产品检验和性能试验结果统计出来的典型值。橡胶性能试验方法均采用国家标准或行业标准，在相应的材料标准中作了具体规定。某些橡胶制品的尺寸规格，手册中只作了概要的介绍，详细情况可见有关制品标准。耐油性能数据表中油介质用代号表示，如RH-75表示75号航空汽油，NY-120表示120号溶剂汽油，RP-1、RP-2分别表示1号、2号喷气燃油，该两种牌号燃油现已停产，仅作为评定橡胶相容性的试验油。现航空发动机使用3号航空煤油(RP-3)，由于其芳香烃含量高，对橡胶侵蚀作用要比1号、2号燃油严重，其对橡胶相容性指标待积累后修订。YH-10表示10号航空液压油，HH-20、HP-8A分别表示20号、8号航空润滑油；HP-8H表示8号合成航空润滑油等。

本版手册的编写要求是在第一版的基础上补充、完善、提高，尽量体现20世纪90年代中国航空橡胶材料的技术水平。根据近15年橡胶材料的发展和新研制飞机用材情况，本版手册在内容上有较大增幅，其中橡胶胶料增加了36个牌号，薄膜制品增加了10个规格，扩充了仪表用橡胶-金属减震器内容，改名为阻尼材料和制品；胶板、型材、胶棒增加了36个牌号；胶布增加2种、胶管增加11种、密封软管增加1种；橡胶软油箱增加6个规格；航空轮胎增加25个规格，石棉橡胶板增加4个牌号、橡胶胶粘剂增加8个牌号、抗老化涂层增加2个牌号。材料的编写格式除保留第一版格式外，增加了使用建议项目内容。使用建议包括推荐、选用和限用三方面内容。推荐是指综合性能好，有推广使用价值的先进胶料和制品；选用是现已在航空产品使用，尚能满足设计要求定型的胶料和制品；由于原材料和性能等原因只能限于某些原产品使用，不用于新设计的航空产品的材料和制品作为限用。通过使用建议对航空橡胶材料和制品的更新换代和牌号、规格的简化具有积极的促进作用。为便于国际技术交流，本篇增加英文目录，部分表格采用符号化的表头。取消老化系数、耐油系数、重量变化等原性能术语，采用国际统一术语：性能变化率、质量变化率。

# 天然橡胶胶料

# 1 概述

天然橡胶胶料由1号烟片加硫化剂、填料和各种助剂经混炼而成。经硫化后具有强度高、伸长率大、弹性好等特点。适用于制造在水、空气、乙醇-丙三醇混合液中工作的密封件、仪表减震垫及氧气系统设备用零件。工作温度为 $-50\sim 80^{\circ}\mathrm{C}$ ，在空气中短期可使用到 $100^{\circ}\mathrm{C}$ 。天然橡胶制品耐气候老化性能较差，也不适宜在石油基油料中工作。

1.1 牌号及名称 1140、1141、1142、1143、1144、1145、1150、1151、1152、1153、1154、1160、1161、1180、109、A103、A501、A120、A119 航空橡胶零件及型材用胶料。  
1.2 基本组成 1号烟片、硫化剂、配合剂。  
1.3 材料标准 天然橡胶胶料的标准及硫化胶主要性能指标分别见表1-1及表1-2。

表1-1  

<table><tr><td>胶料牌号</td><td>胶料标准</td><td>国外相近材料牌号(俄)</td><td>国外相近材料标准(俄)</td></tr><tr><td>1140</td><td rowspan="13">HG 6-407-1979《航空橡胶零件及型材用胶料》</td><td>3311、3311-1</td><td rowspan="13">Ty0051166-1987</td></tr><tr><td>1141</td><td>6-1、6米、4米</td></tr><tr><td>1142</td><td>1847</td></tr><tr><td>1143</td><td>1432、113-4、2667</td></tr><tr><td>1144</td><td>3701</td></tr><tr><td>1150</td><td>1448、3827、116、2671、3909、922</td></tr><tr><td>1151</td><td>3687、5168</td></tr><tr><td>1152</td><td>2959、3949-1</td></tr><tr><td>1153</td><td>2-12、B-2</td></tr><tr><td>1154</td><td>56-1、36、2651</td></tr><tr><td>1160</td><td>3853、1、3853</td></tr><tr><td>1161</td><td>115-3、2462、3703</td></tr><tr><td>1180</td><td>2696-1、2696</td></tr><tr><td>1145</td><td>HG 6-448--1979《氧气设备用橡胶零件和板材》</td><td>3311、6201、6205、6-38-1、H-1、H-5</td><td rowspan="6"></td></tr><tr><td>109</td><td>Q/协-01--1984《109混炼胶技术条件》</td><td></td></tr><tr><td>A103</td><td>Q/XXY-101-1977《国防工业用橡胶胶料》</td><td></td></tr><tr><td>A501</td><td>Q/XXY-201-1977《国防工业用橡胶胶料》</td><td></td></tr><tr><td>A120</td><td>Q/XXS-320-1994《直九发动机用减震器胶料及零件》</td><td></td></tr><tr><td>A119</td><td>Q/XXX-293-1991《盲九机用橡胶胶料及零件》</td><td></td></tr></table>

表1-2  

<table><tr><td rowspan="2">胶料牌号</td><td rowspan="2">TS/MPa≥</td><td rowspan="2">E1/%≥</td><td rowspan="2">Sb/%≤</td><td rowspan="2">H/A/度±5</td><td rowspan="2">Tb/C≤</td><td rowspan="2">Re≥</td><td rowspan="2">弹性模数≥</td><td rowspan="2">Se300/MPa≥</td><td rowspan="2">PE(90C,24h)/% max</td><td colspan="2">Sr(70C,22h,空气)/%≤</td></tr><tr><td>rc/%</td><td>指标</td></tr><tr><td>1140</td><td>16.6</td><td>700</td><td>20</td><td>37</td><td>-52</td><td>-</td><td>-</td><td>-</td><td>-20</td><td></td><td></td></tr><tr><td>1141</td><td>19.6</td><td>600</td><td>35</td><td>45</td><td>-50</td><td>-</td><td>-</td><td>-</td><td>-20</td><td></td><td></td></tr><tr><td>1142</td><td>16.6</td><td>600</td><td>30</td><td>45</td><td>-50</td><td>0.50</td><td>-</td><td>1.96</td><td>-20</td><td>40</td><td>45</td></tr><tr><td>1143</td><td>12.7</td><td>510</td><td>20</td><td>45</td><td>-55</td><td>-</td><td>-</td><td>-</td><td>-20</td><td></td><td></td></tr><tr><td>1144</td><td>19.6</td><td>500</td><td>12</td><td>45</td><td>-55</td><td>-</td><td>-</td><td>-</td><td>-20</td><td></td><td></td></tr><tr><td>1145</td><td>21.3</td><td>784</td><td>13</td><td>36</td><td>-55</td><td>-</td><td>-</td><td>-</td><td>-25</td><td></td><td></td></tr><tr><td>1150</td><td>11.7</td><td>500</td><td>30</td><td>55</td><td>-52</td><td>-</td><td>-</td><td>-</td><td>-30</td><td></td><td></td></tr><tr><td>1151</td><td>13.7</td><td>500</td><td>25</td><td>53</td><td>-52</td><td>-</td><td>-</td><td>-</td><td>-20</td><td></td><td></td></tr><tr><td>1152</td><td>19.6</td><td>500</td><td>32</td><td>55</td><td>-52</td><td>0.50</td><td>-</td><td>5.39</td><td>-30</td><td>30</td><td>55</td></tr><tr><td>1153</td><td>18.6</td><td>500</td><td>32</td><td>56</td><td>-50</td><td></td><td>9</td><td>-</td><td>-30</td><td>30</td><td>40</td></tr><tr><td>1154</td><td>11.7</td><td>480</td><td>32</td><td>58</td><td>-47</td><td>0.50</td><td>-</td><td>4.41</td><td>-25</td><td>30</td><td>50</td></tr><tr><td>1160</td><td>7.84</td><td>400</td><td>25</td><td>65</td><td>-48</td><td>-</td><td>-</td><td>-</td><td>-20</td><td></td><td></td></tr><tr><td>1161</td><td>16.6</td><td>370</td><td>25</td><td>67</td><td>-50</td><td>0.45</td><td>-</td><td>-</td><td>-30</td><td>30</td><td>55</td></tr><tr><td>1180</td><td>8.82</td><td>270</td><td>30</td><td>82</td><td>-35</td><td>-</td><td>-</td><td>-</td><td>-50</td><td></td><td></td></tr><tr><td>109</td><td>11.7</td><td>600</td><td>25</td><td>50</td><td>-50</td><td>-</td><td>-</td><td>-</td><td>-20</td><td></td><td></td></tr><tr><td>A103</td><td>24.0</td><td>500</td><td>-</td><td>55</td><td>-50</td><td>-</td><td>-</td><td>-</td><td></td><td></td><td></td></tr><tr><td>A501</td><td>16.0</td><td>400</td><td>40</td><td>57</td><td>-50</td><td>-</td><td>-</td><td>-</td><td></td><td></td><td></td></tr><tr><td>A120</td><td>13.0</td><td>380</td><td>-</td><td>52</td><td>-45</td><td>-</td><td>-</td><td>-</td><td></td><td></td><td></td></tr><tr><td>A119</td><td>4.70</td><td>700</td><td>-</td><td>35</td><td>-</td><td>-</td><td>-</td><td>-</td><td></td><td></td><td></td></tr></table>

# 1.4 使用工艺说明书

1.5 供应状态 以混炼胶供应。  
1.6 应用概况 天然橡胶胶料的应用范围见表1-3。

表1-3  

<table><tr><td>胶料牌号</td><td>应用范围</td><td>主要用途举例</td></tr><tr><td>1140</td><td>在水、空气、乙醇-丙三醇混合液中工作,温度为-50~80℃,供制气动、液压系统的密封件及氧气设备用零件</td><td>轰炸机、运输机的机身密封圈、垫片、客窗气囊、胶套、减震垫、套罩等</td></tr><tr><td>1141</td><td>在水和空气中工作,温度为-50~80℃,供制导线末端白色标志</td><td></td></tr><tr><td>1142</td><td>在水、乙醇-丙三醇混合液和空气中工作,温度为-50~80℃,供制减震垫和氧气设备用的零件</td><td>轰炸机、运输机上仪表减震垫,排水系统的活门盘,座舱压力调节器上的密封件</td></tr><tr><td>1143</td><td>在水、乙醇-丙三醇混合液和空气中工作,温度为-50~80℃,供制一般的橡胶零件</td><td>飞机座舱压力调节器和余弹计数器上的橡胶件</td></tr><tr><td>1144</td><td>在水、乙醇-丙三醇混合液和空气中工作,温度为-50~80℃,供制气动、液压系统的密封零件</td><td>歼击机的空气、氧气系统内用橡胶薄膜</td></tr><tr><td>1145</td><td>在水和空气中工作,温度为-50~50℃,无刺激性气味,供制氧气设备上的橡胶零件和供制零件用的板材</td><td>飞机供氧系统用零件</td></tr><tr><td>1150</td><td>在水、乙醇-丙三醇混合液和空气中工作,温度为-50~80℃,供制一般的橡胶零件及氧气设备用零件</td><td>歼击机空气系统减震带,轰炸机、运输机上的衬套、垫块和垫圈</td></tr><tr><td>1151</td><td>在水、蒸汽、乙醇-丙三醇混合液和空气中工作,温度为-50~100℃,在空气中间歇使用可达130℃。供制耐热橡胶零件</td><td>运输机发动机前罩的波纹管</td></tr></table>

续表 1-3  

<table><tr><td>胶料牌号</td><td>应用范围</td><td>主要用途举例</td></tr><tr><td>1152</td><td>在水、乙醇-丙三醇混合液和空气中工作,温度为-50~80℃,与金属粘着良好,可制减震零件</td><td>轰炸机、运输机上的减震圈、保护套、油箱耗油表减震垫、动力系统减震环和运输机的主减震器</td></tr><tr><td>1153</td><td>在水、乙醇-丙三醇混合液和空气中工作,温度为-50~80℃,与金属粘着良好,供制气动、液压系统用橡胶件</td><td></td></tr><tr><td>1154</td><td>在水、乙醇-丙三醇混合液和空气中工作,温度为-50~80℃,与金属粘着良好,供制减震垫及弹性垫片和氧气设备用零件</td><td>轰炸机、运输机上的主减震器,飞机上的胶板、帽盖、活门的衬垫</td></tr><tr><td>1160</td><td>在水、空气中工作,温度为-50~80℃,供制非黑色橡胶零件</td><td>轰炸机上汇流条和绝缘零件的标志</td></tr><tr><td>1161</td><td>在水、乙醇-丙三醇混合液和空气中工作,温度为-50~80℃,与金属粘着良好,供制减震零件弹性垫片及氧气设备用零件</td><td>歼击机上涡轮发电机与连接件的减震零件</td></tr><tr><td>1180</td><td>在水、空气中工作,温度为-30~80℃,供制压缩负荷大的零件</td><td>飞机上高硬度的橡胶零件</td></tr><tr><td>109</td><td>在水、空气中工作,温度为-50~50℃,无刺激性气味,供制头盔通风管及氧气设备用零件</td><td>飞行员供氧头盔用通风管和管接头等</td></tr><tr><td>A103</td><td>-50~100℃具有较好减震性</td><td>轰炸机、运输机、直升机</td></tr><tr><td>A501</td><td>-50~70℃具有较好的防波性能</td><td>运输机</td></tr><tr><td>A120</td><td>工作温度为-45~120℃</td><td>直升机发动机减震器</td></tr><tr><td>A119</td><td>工作温度为-50~80℃</td><td>直升机座舱玻璃密封</td></tr></table>

# 1.7 研制及生产单位 天然橡胶胶料的研制及生产单位见表1-4

表1-4  

<table><tr><td>胶料牌号</td><td>研制及生产单位</td></tr><tr><td>1140、1142、1143、1144、1145、1150、1151、1152、1153、1154、1157、1161、1164</td><td>西北橡胶总厂、上海胶带股份有限公司橡胶制品二厂、重庆长江橡胶厂、沈阳第四橡胶厂</td></tr><tr><td>1160、1180</td><td>西北橡胶总厂、重庆长江橡胶厂、沈阳第四橡胶厂</td></tr><tr><td>1141</td><td>西北橡胶总厂、重庆长江橡胶厂</td></tr><tr><td>109</td><td>重庆长江橡胶厂</td></tr><tr><td>A103、A501、A120、A119</td><td>西北橡胶塑料研究设计院</td></tr></table>

1.8 鉴定级别及日期 1140、1141、1142、1143、1144、1145、1150、1151、1152、1153、1154、1160、1161、1180 天然橡胶胶料于 1957 年经化学工业部橡胶工业局、第二机械工业部航空工业局和空军工程部联合批准生产。

# 2 性能

天然橡胶胶料硫化后主要性能的典型值见表21。

表2-1[1~8]   

<table><tr><td rowspan="2">胶料牌号</td><td rowspan="2">d/(g/cm³)</td><td rowspan="2">TS/MPa</td><td rowspan="2">Eb/%</td><td rowspan="2">Sb/%</td><td rowspan="2">HA/度</td><td rowspan="2">Tb/C</td><td rowspan="2">Rc</td><td rowspan="2">Se300/MPa</td><td rowspan="2">PE(90℃,24h,空气)/%</td><td colspan="2">Sc(70℃,22h,空气)/%</td></tr><tr><td>r1/%</td><td>典型值</td></tr><tr><td rowspan="2">1140</td><td rowspan="2">0.96</td><td>23.5~29.7</td><td>790~884</td><td>12~19</td><td>34~36</td><td>-52</td><td>-</td><td>-</td><td>-14~-5</td><td>-</td><td>-</td></tr><tr><td>26.1</td><td>840</td><td>15</td><td>35</td><td></td><td></td><td></td><td>-10</td><td></td><td></td></tr><tr><td rowspan="2">1141</td><td>1.45</td><td>21.5~23.4</td><td>732~800</td><td>19~23</td><td>43~45</td><td>-50</td><td></td><td>-</td><td>-17~-14</td><td>-</td><td>-</td></tr><tr><td>(白)</td><td>21.8</td><td>772</td><td>21</td><td>44</td><td></td><td></td><td></td><td>-16</td><td></td><td></td></tr><tr><td rowspan="2">1142</td><td rowspan="2">1.05</td><td>20.2~25.6</td><td>641~703</td><td>22~28</td><td>42~48</td><td>...</td><td>0.61~0.65</td><td>3.04~3.92</td><td>-18~-4</td><td>40</td><td>28~38</td></tr><tr><td>23.8</td><td>671</td><td>26</td><td>45</td><td></td><td>0.63</td><td>3.34</td><td>-13</td><td></td><td>33</td></tr><tr><td rowspan="2">1143</td><td rowspan="2">1.21</td><td>16.5~20.0</td><td>609~669</td><td>10~14</td><td>42~46</td><td>-55</td><td>-</td><td>-</td><td>-9~-1</td><td>-</td><td>-</td></tr><tr><td>17.8</td><td>641</td><td>12</td><td>44</td><td></td><td></td><td></td><td>-4</td><td></td><td></td></tr><tr><td rowspan="2">1144</td><td rowspan="2">1.03</td><td>22.1~27.2</td><td>568~667</td><td>6~11</td><td>42~47</td><td>-55</td><td>-</td><td>-</td><td>-19~-2</td><td>-</td><td>-</td></tr><tr><td>24.9</td><td>617</td><td>9</td><td>45</td><td></td><td></td><td></td><td>-9</td><td></td><td></td></tr><tr><td rowspan="2">1150</td><td rowspan="2">1.38</td><td>16.4~20.8</td><td>575~641</td><td>16~25</td><td>54~58</td><td>-52</td><td>-</td><td>-</td><td>-4~-2</td><td>-</td><td>-</td></tr><tr><td>18.1</td><td>611</td><td>20</td><td>55</td><td></td><td></td><td></td><td>-2</td><td></td><td></td></tr><tr><td rowspan="2">1151</td><td rowspan="2">1.28</td><td>17.9~22.8</td><td>530~636</td><td>8~18</td><td>50~55</td><td>-52</td><td></td><td></td><td>-19~-9</td><td>-</td><td>-</td></tr><tr><td>19.2</td><td>585</td><td>15</td><td>52</td><td></td><td></td><td></td><td>-14</td><td></td><td></td></tr><tr><td rowspan="2">1152</td><td rowspan="2">1.16</td><td>21.6~25.6</td><td>540~618</td><td>22~30</td><td>53~59</td><td>-</td><td>0.60</td><td>7.35~9.61</td><td>-13~-6</td><td>30</td><td>20~37</td></tr><tr><td>24.2</td><td>580</td><td>25</td><td>55</td><td></td><td></td><td></td><td>8.43</td><td></td><td>28</td></tr><tr><td rowspan="2">1153</td><td rowspan="2">1.11</td><td>23.7~26.1</td><td>560~664</td><td>26~31</td><td>53~57</td><td>-50</td><td>-</td><td>-</td><td>-17~-9</td><td>-</td><td>-</td></tr><tr><td></td><td></td><td></td><td></td><td></td><td></td><td></td><td>-11</td><td></td><td></td></tr><tr><td rowspan="2">1154</td><td rowspan="2">1.42</td><td>16.4~21.6</td><td>526~592</td><td>19~27</td><td>56~61</td><td>-</td><td>0.58~0.74</td><td>4.31~6.37</td><td>-10~-4</td><td>30</td><td>19~30</td></tr><tr><td>19.5</td><td>559</td><td>22</td><td>57</td><td></td><td>0.68</td><td></td><td></td><td></td><td>25</td></tr><tr><td rowspan="2">1160</td><td rowspan="2">1.57</td><td>8.82~13.6</td><td>448~532</td><td>15~20</td><td>60~66</td><td>-48</td><td>-</td><td>-</td><td>-29~-13</td><td>-</td><td>-</td></tr><tr><td></td><td></td><td></td><td></td><td></td><td></td><td></td><td>-25</td><td></td><td></td></tr><tr><td rowspan="2">1161</td><td rowspan="2">1.20</td><td>21.2~24.4</td><td>422~512</td><td>16~24</td><td>62~70</td><td>-</td><td>0.60~0.71</td><td>-</td><td>-47~-31</td><td>30</td><td>23~36</td></tr><tr><td>22.9</td><td>474</td><td>21</td><td>66</td><td></td><td></td><td></td><td>-39</td><td></td><td>28</td></tr><tr><td rowspan="2">1180</td><td rowspan="2">1.41</td><td>11.8~16.5</td><td>296~360</td><td>9~16</td><td>74~83</td><td>-35</td><td>-</td><td>-</td><td>-</td><td>-</td><td>-</td></tr><tr><td>13.2</td><td>328</td><td>13</td><td>80</td><td></td><td></td><td></td><td></td><td></td><td></td></tr><tr><td>A119</td><td>1.04</td><td>23.1</td><td>750</td><td>-</td><td>39</td><td>-</td><td>-</td><td>-</td><td>-</td><td>-</td><td>-</td></tr></table>

# 3 使用工艺

3.1 加工方法和硫化条件 天然橡胶胶料的加工方法和模压硫化条件见表3-1。  
表3-1  

<table><tr><td>胶料牌号</td><td>适宜的加工方法</td><td>标准试片(厚2mm)的硫化条件(C,min)</td></tr><tr><td>1140</td><td>模压、压延</td><td>143±2,15;151±2,10</td></tr><tr><td>1141</td><td>模压、压延</td><td>143±2,20;151±2,15</td></tr><tr><td>1142</td><td>模压、压延</td><td>143±2,20;151±2,15</td></tr><tr><td>1143</td><td>模压、压延、压出</td><td>143±2,15;151±2,10</td></tr><tr><td>1144</td><td>模压、压延</td><td>151±2,15</td></tr><tr><td>1145</td><td>模压、压延</td><td>143±2,20;151±2,15</td></tr><tr><td>1150</td><td>模压、压延、压出</td><td>143±2,20;151±2,15</td></tr><tr><td>1151</td><td>模压、压延、压出</td><td>143±2,15;151±2,10</td></tr><tr><td>1152</td><td>模压、压延</td><td>143±2,20;151±2,15</td></tr><tr><td>1153</td><td>模压、压延</td><td>151±2,10</td></tr></table>

续表31   

<table><tr><td>胶料牌号</td><td>适宜的加工方法</td><td>标准试片(厚2mm)的硫化条件(C,min)</td></tr><tr><td>1154</td><td>模压、压延</td><td>143±2.20;151±2.15</td></tr><tr><td>1160</td><td>模压、压延</td><td>143+2.30;151±2.20</td></tr><tr><td>1161</td><td>模压、压延</td><td>143+2.15;151±2.10</td></tr><tr><td>1180</td><td>模压</td><td>151±2.20</td></tr><tr><td>109</td><td>模压、压延、压出</td><td>143±1.20;151±2.15</td></tr><tr><td>A103</td><td>模压</td><td>143.15</td></tr><tr><td>A501</td><td>模压</td><td>143,25</td></tr><tr><td>A120</td><td>模压</td><td>143±2.20</td></tr><tr><td>A119</td><td>模压、压延</td><td>143+2.20</td></tr></table>

# 3.2 加工过程注意事项

3.2.1 胶料模压前需进行返炼：胶料薄通5次后包辊排出气泡，待成平整无泡的胶片后下片、根据零件形状和厚度裁制坯料，其质量应有 $5\% \sim 10\%$ 的余量，放入干净带盖的容器内48h用完。  
3.2.2 压制时对硬度50以下胶料单位面积压力为 $1.5\sim 3\mathrm{MPa}$ ，硬度60以上胶料选 $5\sim 7\mathrm{MPa}$ 压力，硫化温度和时间应严格控制，防止过硫现象。  
3.2.3 压制天然橡胶与金属粘接件时，要根据胶粘剂固化速度适当调整硫化条件，复杂的粘接件最好在模具温度降至70℃以下取出。

# 4 其他

4.1包装混炼胶辗成 $10\mathrm{mm}$ 厚的胶片，充分冷却后装入塑料袋内并封好袋口，然后放入包装箱内，确保运输、贮存质量，防止杂质混入。  
4.2 运输 按非危险品运输，注意防晒、防潮。
