Repository: C-zj02/CFD-claw

<div align="center">

**English** | [中文](#中文版) | [Français](README_FR.md) | [Русский](README_RU.md) | [हिन्दी](README_HI.md) | [العربية](README_AR.md) | [Português](README_PT.md)

# 🚀 Claude Code Python

**A Complete Python Reimplementation Based on Real Claude Code Source**

*From TypeScript Source → Rebuilt in Python with ❤️*

***
**🔥 Active Development • New Features Weekly 🔥**

</div>

***

## 🎯 What is This?

**Clawd Code** is a **complete Python rewrite** of Claude Code, based on the **real TypeScript source code**.

File: RAG-data/中国航空材料手册(第2版) 第8卷 橡胶 密封剂201-400.pdf-2a82481b-6787-4aec-bc75-d0edd0067e9d.md (part 1 of 10)
# 钢丝编织胶管

# 1 概述

钢丝编织胶管由内胶层、钢丝编织层、辅助棉线编织层，中间胶层和外胶层组成。供飞机、发动机的液压、冷气、燃油、滑油系统作连接管和导管用。钢丝编织胶管分为Y型、R型、H型三种型号：Y型胶管输送液压油、仪表油、空气和乙醇-丙三醇混合液，最高工作温度为 $100\mathrm{C}$ ；R型胶管输送燃油和汽油，最高工作温度为 $100\mathrm{C}$ ；H型胶管输送滑油、机油、锭子油和驻退液，工作温度为 $-40\sim 100^{\circ}\mathrm{C}$ 。

1.1 牌号及名称 Y 型——液压系统钢丝编织胶管；R 型——燃油系统钢丝编织胶管；H 型——滑油系统钢丝编织胶管。  
1.2 基本组成 主体材料为内胶层：Y型为5174丁腈胶料，H型为5172丁腈胶料，R型为5071丁腈胶料；外胶层：Y型、H型、R型均为5860丁腈胶料；骨架层： $\phi 0.3$ 镀铜钢丝。胶管按结构分为两组：第1组由内胶层、外胶层、棉线编织层、中间胶层、一层钢丝编织层组成；第2组由内胶层、外胶层、棉线编织层、中间胶层及两层钢丝编织层组成，分别见图1-1、图1-2。

图片摘要：该图主要展示 1 1 第1组钢丝编织胶管结构示意图。
![](images/57a0fa2d7c47fef3c34f6dc058c0d131d789075c2aa8d07a4f357f8191b3b059.jpg)  
1-内胶层；2-一层钢丝编织层；3-外胶层；4一棉线编织层；5中间胶层   
图1-1 第1组钢丝编织胶管结构示意图

图片摘要：该图主要展示 1 1 第1组钢丝编织胶管结构示意图。
![](images/6f6177e2f00c30844472f8dca6b09a1f277df4514c7cf06ea5ba8a1cfd37d5e9.jpg)  
1-内胶层；2—两层钢丝编织层；3—外胶层；4-棉线编织层；5—中间胶层   
图1-2 第2组钢丝编织胶管结构示意图

1.3 材料标准 GJB750-1989《航空用钢丝编织胶管》。  
1.4 使用工艺说明书   
1.5 供应状态 以管材供应。胶管长度不小于 $0.4\mathrm{m}$ 。第1组钢丝编织胶管的尺寸及技术特性见表1-1，第2组钢丝编织胶管的尺寸及技术特性见表1-2。

表1-1  

<table><tr><td>胶管编号</td><td>胶管内径/mm</td><td>胶管外径/mm</td><td>内胶层厚度/mm</td><td>钢丝编织层直径/mm</td><td>最小弯曲半径/mm</td><td>工作压力/MPa</td><td>σb(钢丝层与胶层)/(kN/m)</td><td>单位长度质量(参考)/(kg/m)</td></tr><tr><td>k21Y4-15</td><td>4+0.4</td><td>14.5±1.0</td><td>1.5</td><td>11.2±0.6</td><td>25</td><td>15</td><td>2</td><td>0.40</td></tr><tr><td>k21Y6-15</td><td>6+0.3</td><td>16.5+1.0</td><td>1.5</td><td>12.8±0.6</td><td>25</td><td>15</td><td>2</td><td>0.45</td></tr><tr><td>k21R6-12.5</td><td>6±0.2</td><td>15.0-2</td><td>1.2</td><td>11.1±0.4</td><td>25</td><td>12.5</td><td>2</td><td>0.37</td></tr><tr><td>k21R8-10</td><td>8±0.2</td><td>18.0-2</td><td>1.2</td><td>14±0.6</td><td>50</td><td>10</td><td>2</td><td>0.53</td></tr><tr><td>k21R10-10</td><td>10±0.2</td><td>20.0-3</td><td>1.2</td><td>16-0.6</td><td>60</td><td>10</td><td>2</td><td>0.53</td></tr></table>

注：内胶层厚度差 $\leqslant 0.3\mathrm{mm}$ ，胶管壁厚差 $\leqslant 1.0\mathrm{mm}$ 。

表1-2  

<table><tr><td rowspan="2">胶管编号</td><td rowspan="2">胶管内径/mm</td><td rowspan="2">胶管外径/mm</td><td rowspan="2">内胶层厚度/mm≥</td><td colspan="2">钢丝编织层直径/mm</td><td rowspan="2">最小弯曲半径/mm</td><td rowspan="2">工作压力/MPa</td><td rowspan="2">σb(钢丝层与胶层)/(kN/m)</td><td rowspan="2">单位长度质量(参考)/(kg/m)</td></tr><tr><td>第一层</td><td>第二层</td></tr><tr><td>k22Y8 21.1</td><td>8+0.1</td><td>21±1.0</td><td>1.5</td><td>13.8</td><td>16.5±0.8</td><td>100</td><td>21.1</td><td>3</td><td>0.850</td></tr><tr><td>k22Y10-15</td><td>10±0.5</td><td>23±1.0</td><td>1.5</td><td>15.8</td><td>18.6±0.8</td><td>150</td><td>15</td><td>3</td><td>0.920</td></tr><tr><td>k22Y12-12.5</td><td>12±0.5</td><td>25+1.0</td><td>1.5</td><td>17.8</td><td>20.6±0.8</td><td>150</td><td>12.5</td><td>3</td><td>1.050</td></tr><tr><td>k22Y16-12.5</td><td>16±0.5</td><td>29±1.0</td><td>1.5</td><td>21.8</td><td>24.6±0.8</td><td>200</td><td>12.5</td><td>4</td><td>1.260</td></tr><tr><td>k22R16-12.5</td><td>16±0.4</td><td>30-1.03</td><td>1.4</td><td>22.0</td><td>24.6+0.8</td><td></td><td>12.5</td><td>4</td><td>1.100</td></tr><tr><td>k22H17-11</td><td>17-0.62</td><td>28±1.0</td><td>1.2</td><td>21.4</td><td>24.2±0.8</td><td>200</td><td>11</td><td>4</td><td>1.260</td></tr></table>

注：内胶层厚度差 $\leqslant 0.3\mathrm{mm}$ ，胶管壁厚差 $\leqslant 1.0\mathrm{mm}$

1.6 应用概况 已在飞机、发动机上使用多年。  
1.7研制及生产单位 西北橡胶总厂、沈阳第四橡胶厂研制生产。  
1.8 鉴定级别及日期 经化学工业部、航空工业部及空军工程部联合批准生产。

# 2 性能

2.1 外观质量 外观质量应符合GJB750。  
2.2 胶料性能  
2.2.1 胶管用胶料的硫化胶主要性能指标见表2-1。

表2-1  

<table><tr><td rowspan="3" colspan="2">性能</td><td colspan="4">指 标</td></tr><tr><td colspan="3">内胶层</td><td>外胶层</td></tr><tr><td>Y型5174</td><td>R型5071</td><td>H型5172</td><td>5860</td></tr><tr><td>TS/MPa</td><td>≥</td><td>8.8</td><td>10.8</td><td>7.4</td><td>8.8</td></tr><tr><td>Eb/%</td><td>≥</td><td>190</td><td>200</td><td>220</td><td>300</td></tr><tr><td>Sb/%</td><td>≤</td><td>8</td><td>8</td><td>8</td><td>10</td></tr><tr><td>HA(邵尔A型)/度</td><td></td><td>75±5</td><td>77±5</td><td>73±5</td><td>62±5</td></tr><tr><td colspan="2">耐热老化性能(空气,90C,24h)1</td><td></td><td></td><td></td><td></td></tr><tr><td>PE/%</td><td>≥</td><td>-30</td><td>-40</td><td>-25</td><td>-35</td></tr><tr><td>Th/C</td><td>≤</td><td>-50</td><td>-50</td><td>-48</td><td>-55</td></tr><tr><td>Cr(r,30%)</td><td>≥</td><td></td><td></td><td></td><td></td></tr><tr><td>YH-10(100C,72h)</td><td></td><td>0.35</td><td>-</td><td>-</td><td>-</td></tr><tr><td>RP-2(70C,22h)</td><td></td><td>-</td><td>0.5</td><td>-</td><td>-</td></tr></table>

① 老化条件改为 $90^{\circ}\mathrm{C}, 24\mathrm{h}$ 试验时，指标不变，如不合格仍按 $70^{\circ}\mathrm{C}, 144\mathrm{h}$ 试验。

2.2.2 胶管内层胶耐介质性能指标见表2-2。

表2-2  

<table><tr><td rowspan="2">介 质</td><td colspan="2">试验条件</td><td colspan="3">\( \Delta m/\% \)</td></tr><tr><td>温度/℃</td><td>时间/h</td><td>Y型5174</td><td>R型5071</td><td>H型5172</td></tr><tr><td>NY-120+苯(质量比75:25)</td><td>18~28</td><td>24</td><td>~</td><td>0~14</td><td>-</td></tr><tr><td>RP 2</td><td>70</td><td>24</td><td>-</td><td>±5</td><td>-</td></tr><tr><td>YH-10</td><td>100</td><td>24</td><td>0~12</td><td>-</td><td>-</td></tr><tr><td>HH-20</td><td>130</td><td>24</td><td>-</td><td></td><td>-5~+3</td></tr></table>

# 2.3 成品性能

2.3.1 在最低工作温度保持 $4\mathrm{h}$ 后，内外表面不应产生裂纹。  
2.3.2 按规定的最小弯曲半径弯曲时，外径不应大于实际外径的 $5\%$ 。  
2.3.3 胶管承受 2 倍工作压力时, 不应有渗油、凸起和其他缺陷; 承受 4 倍工作压力时, 不应破裂。采用大波浪扣压的 R 型胶管, 在 $19.6 \mathrm{MPa}$ 压力下保持 $100 \mathrm{~h}$ , 不应漏油。

# 3 使用工艺

应根据输送介质的不同，选择合适的钢丝编织胶管型号，标志见表3-1。

表3-1  

<table><tr><td>胶管型别</td><td>Y型</td><td>R型</td><td>H型</td></tr><tr><td>外胶层颜色</td><td>黑色</td><td>黑色</td><td>黑色</td></tr><tr><td>标志颜色</td><td>白色</td><td>黄色</td><td>棕色</td></tr></table>

胶管的编号、批号、制造日期、制造厂代号均可以从胶管上的标志查出，使用前应核定，避免错用。

# 4 其他

4.1包装胶管切头后应用胶布封头，平直放入包装箱内，包装箱内表面应光滑并用防潮纸衬垫，以避免运输中损坏。  
4.2 运输 按非危险品运输，注意防晒、防潮，勿挤压。  
4.3 贮存 贮存在温度 $0 \sim 28^{\circ} \mathrm{C}$ 、相对湿度不大于 $80\%$ 的库房内，避免阳光直接照射，距热源不小于 $1 \mathrm{~m}$ ，距地面不少于 $0.3 \mathrm{~m}$ 。贮存中应防止油类、酸、碱及其他对产品有害的物质接触。胶管从制造日期起，自由贮存期为9个月，装配贮存期为1年，保管使用期为3年。

# 5 使用建议

选用。

# 参考文献

1 西北橡胶总厂. 橡胶胶料、胶粘剂、制品性能统计资料 No 橡-3.1995  
2沈阳第四橡胶厂.橡胶胶料、胶布、胶管、油箱、制品性能统计资料No橡-6. 1998

# Y10型钢丝编织胶管

# 1 概述

Y10型钢丝编织胶管由内胶层、钢丝编织层、外胶层、棉线编织层和中间胶层组成。供飞机和其他装备液压系统作连接管用，输送YH-10、12号液压油或其他石油基液压油。工作压力为 $20.7\mathrm{MPa}$ ，工作温度为 $-55\sim 100^{\circ}C$ 。

1.1 牌号及名称 Y10型钢丝编织胶管。  
1.2 基本组成 主体材料为内胶层：5006丁腈-26、丁腈-18并用胶料，外胶层：5960-2丁腈-26、氯磺化聚乙烯H-40并用胶料，增强层：镀铜钢丝。胶管按结构分为两组，第1组胶管由内胶层、一层钢丝

编织层、外胶层棉线编织层和中间胶层组成；第2组胶管由内胶层、外胶层和两层钢丝层棉线编织层和中间胶层组成，见图1-1、图1-2。

图片摘要：该图主要展示 1 2 第2组Y10钢丝编织胶管结构示意图。
![](images/e0e0cea675391eef7b04eb328699dc8567ac9c6ac66c29683b5adf07cd902024.jpg)  
1—内胶层；2—钢丝编织层；3—外胶层；   
4 棉线编织层；5—中间胶层

图片摘要：该图主要展示 1 2 第2组Y10钢丝编织胶管结构示意图。
![](images/db835afd5281c3718c62ddac6e1f58dc3351fdc19751cac9a7dd35fa45833526.jpg)  
1—内胶层；2、3—钢丝编织层；4—外胶层；   
5 -棉线编织层；6—中间胶层   
图1-2 第2组Y10钢丝编织胶管结构示意图  
图1-1 第I组Y10钢丝编织胶管结构示意图

1.3 材料标准 沪Q/HG16-596—1985《航空用B2Y4-20.7钢丝编织胶管》。

1.4 使用工艺说明书

1.5 供应状态 以管材供应。长度按商定的明细表供应，无明细表时按每根不少于 $0.4\mathrm{m}$ 供应。胶管的尺寸及技术特性见表1-1。

表1-1  

<table><tr><td rowspan="2">胶管编号</td><td rowspan="2">胶管内径/mm</td><td rowspan="2">胶管外径/mm</td><td colspan="2">橡胶层厚度/mm≥</td><td rowspan="2">钢丝编织层外径/mm</td><td rowspan="2">最小弯曲半径/mm</td><td rowspan="2">工作压力/MPa</td><td rowspan="2">σb(外胶层与钢丝编织层)/(kN/m)</td></tr><tr><td>内胶层</td><td>外胶层</td></tr><tr><td>B2Y4-20.7</td><td>4±0.2</td><td>13±0.6</td><td>1.5</td><td>1.0</td><td>10.3±0.4</td><td>60~70</td><td>20.7</td><td>≥2.94</td></tr><tr><td>B2Y6 20.7</td><td>6±0.2</td><td>18±0.6</td><td>1.5</td><td>1.0</td><td>14±0.4</td><td>85</td><td>20.7</td><td>剥不开</td></tr><tr><td>B2Y8-20.7</td><td>8±0.2</td><td>20±0.2</td><td>1.5</td><td>1.0</td><td>16±0.4</td><td>120</td><td>20.7</td><td>剥不开</td></tr><tr><td>B2Y10-20.7</td><td>10±0.2</td><td>22±0.8</td><td>1.5</td><td>1.0</td><td>18±0.6</td><td>135</td><td>20.7</td><td>剥不开</td></tr><tr><td>B2Y13-20.7</td><td>13±0.3</td><td>26±0.8</td><td>1.5</td><td>1.0</td><td>22.5±0.6</td><td>165</td><td>20.7</td><td>剥不开</td></tr></table>

注：内胶层壁厚差 $\leqslant 0.3\mathrm{mm}$ ，胶管壁厚差 $\leqslant 1.0\mathrm{mm}$ 。

1.6 应用概况 已在运输机液压系统试用。

1.7研制及生产单位上海橡胶厂、上海飞机制造公司共同研制，上海橡胶厂生产。  
1.8 鉴定级别及日期 1984年11月由化学工业部鉴定通过。

# 2 性能

2.1 外观质量 外观质量应符合沪Q/HG16-596的要求。  
2.2 胶料性能 Y10胶管内、外胶层用胶料的硫化胶主要性能指标见表2-1。

表2-1  

<table><tr><td rowspan="2">性能</td><td rowspan="2"></td><td colspan="2">指 标</td></tr><tr><td>内胶层</td><td>外胶层</td></tr><tr><td>TS/MPa</td><td>≥</td><td>11.8</td><td>8.8</td></tr><tr><td>Eb/%</td><td>≥</td><td>180</td><td>220</td></tr><tr><td>Sb/%</td><td>≤</td><td>8</td><td>12</td></tr><tr><td>HA/度</td><td></td><td>75±5</td><td>62±5</td></tr><tr><td>Tb/C</td><td>≤</td><td>-55</td><td>-50</td></tr><tr><td>PE(120℃,144h)</td><td>max</td><td>-50</td><td>-50</td></tr><tr><td>耐介质性能</td><td></td><td></td><td></td></tr><tr><td>Δm(YH-10、12号液压油,120℃,24h),%</td><td></td><td>0~9</td><td>0~14</td></tr><tr><td>PF(YH-10、120℃,144h)/%</td><td>max</td><td>-40</td><td>-</td></tr><tr><td>耐臭氧老化(浓度(6±1)×10^6,6h)</td><td></td><td>-</td><td>不裂</td></tr><tr><td>人工气候老化(6kW氙灯,50℃,RH40%~50%,60h)</td><td></td><td>-</td><td>不裂</td></tr></table>

# 2.3 成品性能 Y10胶管的成品性能见表2-2。

表2-2  

<table><tr><td>性能</td><td>试 验 条 件</td><td>指 标 要 求</td><td>试 样 数 量</td></tr><tr><td>内径缩小</td><td>YH-10、12号液压油,70℃±5℃浸泡168h</td><td>不大于原内径的10%</td><td>2根</td></tr><tr><td>人工气候老化</td><td>6kW氙灯照射60h</td><td>外表面胶层不应有肉眼可见的裂纹</td><td>2根</td></tr><tr><td>耐臭氧老化</td><td>臭氧浓度(6±1)×10-6,30℃±2℃,6h</td><td>外表面胶层不应有肉眼可见的裂纹</td><td>2根</td></tr><tr><td>耐压性能</td><td>41.2MPa试验压力下保持5min</td><td>无渗漏及其他异常</td><td>2根</td></tr><tr><td>室温爆破</td><td>82.4MPa试验压力下保持15~30s</td><td>不爆破</td><td>2根</td></tr><tr><td>长度伸缩</td><td>20.6MPa工作压力下保持5min</td><td>-4%~+2%</td><td>2根</td></tr><tr><td>高温爆破</td><td>61.8MPa试验压力下于95℃±5℃保持15~30s</td><td>无渗漏、不爆破</td><td>油、空气老化及未老化的胶管各1根</td></tr><tr><td>低温弯曲</td><td>-55℃±5℃,24h后,按最小弯曲半径弯曲</td><td>无损坏,充压检查无渗漏及其他异常</td><td>2根</td></tr><tr><td>高低温渗漏</td><td>95℃±5℃高温及-55℃±5℃低温,以20.6MPa压力反复充压5次</td><td>无渗漏损坏</td><td>2根</td></tr><tr><td>高低温曲挠</td><td>高温95℃±5℃,低温-55℃±5℃,三个循环共曲挠1.2×105次</td><td>无渗漏损坏</td><td>油、空气老化及未老化的胶管各2根</td></tr><tr><td>高温脉冲</td><td>95℃±5℃,按工作压力的1.5倍(方形波1.33倍)脉冲1.5×105次</td><td>无渗漏爆破</td><td>油、空气老化及未老化的胶管各2根</td></tr></table>

# 3 使用工艺

# 4 其他

4.1 包装 胶管切头后应用胶布封头, 然后平直地放在包装箱内, 包装箱内表面应光滑并衬有防潮纸, 以免胶管在运输中损坏。  
4.2 运输 按非危险品运输，注意防晒、防潮，勿挤压。  
4.3 贮存 贮存在温度 $0 \sim 28^{\circ} \mathrm{C}$ 、相对湿度不大于 $80\%$ 的库房内，避免阳光直接照射，距热源不少于 $1 \mathrm{~m}$ ，距地面不少于 $0.3 \mathrm{~m}$ 。贮存中应防止与油类、酸、碱及其他对产品有害的物质接触。自制造日期起，自由贮存期为半年，装配贮存期为1年。

# 5 使用建议

选用。

# 参考文献

1上海橡胶厂，航空高压胶管性能资料No橡-12.1985

# 强击机液压系统钢丝编织胶管

# 1 概述

强击机液压系统钢丝编织胶管由内胶层、钢丝编织层、辅助棉线编织层、中间胶层和外胶层组成。供强击机液压系统配套使用。输送YH-10液压油、仪表油、空气、乙醇-丙三醇混合液。工作压力为20.7MPa，工作温度为 $-55\sim 125^{\circ}C$

1.1 牌号及名称 20Y6-20.7、20Y8-20.7 液压钢丝编织胶管。  
1.2 基本组成 主体材料为内胶层：5006丁腈-26、丁腈-18并用胶料，外胶层：4551丁腈-26、氯丁胶并用胶料，增强层：钢丝编织层。胶管结构见图1-1。  
1.3 材料标准 Q/SX 6-25-1970《强五液压钢丝编织胶管》。

# 1.4 使用工艺说明书

1.5 供应状态 以管材供应。长度按商定的明细表供应，无明细表时以每根不小于 $0.4\mathrm{m}$ 供应。胶管的尺寸及技术特性见表1-1。

图1-1 强击机液压系统  
图片摘要：该图主要展示 1 1 强击机液压系统。
![](images/ea3f85eadba15a1d1c2a85729fdaa0bd94e0c76e97bd7323c20737f222ebbac9.jpg)  
1—内胶层；2—棉线编织层；3—中间胶层；   
4-钢丝编织层；5-外胶层

钢丝编织胶管结构示意图

表1-1  

<table><tr><td rowspan="2">胶管编号</td><td rowspan="2">胶管内径/mm</td><td rowspan="2">胶管外径/mm</td><td rowspan="2">最小弯曲半径/mm</td><td colspan="2">橡胶层厚度/mm≥</td><td rowspan="2">第一钢丝编织层直径/mm</td><td rowspan="2">第二钢丝编织层直径/mm</td><td rowspan="2">工作压力/MPa</td><td rowspan="2">σb(编织层与外胶层)/(kN/m)≥</td></tr><tr><td>内胶层</td><td>外胶层</td></tr><tr><td>20Y6-20.7</td><td>6±0.2</td><td>18±0.5</td><td>80</td><td>1.3</td><td>1.2</td><td>12.6+0.3</td><td>14.2±0.4</td><td>20.7</td><td>2.45</td></tr><tr><td>20Y8-20.7</td><td>8±0.2</td><td>21±0.5</td><td>100</td><td>1.5</td><td>1.2</td><td>15±0.3</td><td>16.6±0.4</td><td>20.7</td><td>2.45</td></tr></table>

1.6 应用概况 已在强击机上使用多年。  
1.7 研制及生产单位 沈阳橡胶塑料研究设计院研制，上海橡胶厂生产。

# 2 性能

2.1 外观质量 外观质量应符合 $\mathbf{Q}^{\prime}\mathbf{S}\mathbf{X}$ 6-25的要求。  
2.2 胶料性能 20Y6-20.7、20Y8-20.7胶管用胶料的硫化胶主要性能指标见表2-1。

表2-1  

<table><tr><td rowspan="2" colspan="2">性能</td><td colspan="2">指 标</td><td rowspan="2">性 能</td><td colspan="2">指 标</td></tr><tr><td>内胶层5006</td><td>外胶层4551</td><td>内胶层5006</td><td>外胶层4551</td></tr><tr><td>TS/MPa</td><td>≥</td><td>11.8</td><td>15.7</td><td>\( P_{\text{F}}(120(^{\circ}C,144h)/\% \)max</td><td>-50</td><td>-50</td></tr><tr><td>\( E_{b}/\% \)</td><td>≥</td><td>180</td><td>250</td><td>耐介质性能</td><td></td><td></td></tr><tr><td>\( S_{b}/\% \)</td><td>≤</td><td>10</td><td>12</td><td>\( \Delta m(YH-10,100(^{\circ}C,24h)/\% \)</td><td>0~9</td><td>0~12</td></tr><tr><td>\( H_{A}/度 \)</td><td></td><td>73±5</td><td>60±5</td><td>\( P_{\text{F}}(YH 10,120^{\circ}C,144h)/\% \)</td><td></td><td></td></tr><tr><td>\( T_{b}/C \)</td><td>≤</td><td>-55</td><td>-50(暂定)</td><td>max</td><td>-30</td><td>-</td></tr></table>

2.3 成品性能 压力升至 $98\mathrm{MPa}$ 保持 $15\sim 30s$ ，胶管应不破裂。

# 3 使用工艺

# 4 其他

4.1包装胶管切头后用胶布封头，然后平直地放在包装箱内。包装箱内表面应光滑，并用防潮纸衬垫，以避免胶管在运输中损坏。  
4.2 运输 按非危险品运输，注意防晒、防潮，勿挤压。  
4.3 贮存 贮存在温度 $0 \sim 28^{\circ} \mathrm{C}$ 、相对湿度不大于 $80\%$ 的库房内，避免阳光直接照射，距热源不少于 $1 \mathrm{~m}$ ，距地面不少于 $0.3 \mathrm{~m}$ 。贮存中防止与油类、酸、碱及其他对产品有害的物质接触。胶管保证使用期暂定3年。

# 5 使用建议

选用。

# 参考文献

1 上海橡胶厂．航空高压胶管性能资料No橡12.1985

# 耐磷酸酯油高压胶管

# 1 概述

耐磷酸酯油高压胶管由氟塑料衬里、橡胶内胶层和中间胶层、镀铜钢丝和不锈钢丝编织的增强层组成。具有耐压强度高、抗液压脉冲、耐疲劳等特点。可在大型客机磷酸酯液压系统中使用。工作压力为 $20.7\mathrm{MPa}$ ，工作温度为 $-55\sim 100^{\circ}C$ 。

1.1 牌号及名称 LY4-20.7、LY6-20.7、LY8-20.7 耐磷酸酯油高压胶管。  
1.2 基本组成 衬里：聚四氟乙烯；内胶层及中间胶层：3902三元乙丙橡胶胶料；增强层：镀铜钢丝和不锈钢丝编织层。  
1.3 材料标准 沪Q/HG16-597-1985《耐磷酸酯油高压胶管》。  
1.4 使用工艺说明书   
1.5 供应状态 以管材供应。胶管长度按使用方、制造厂商定的明细表供应，并附加 $25\sim 50\mathrm{mm}$ 的加工余量。无明细表时，按每根不少于 $0.3\mathrm{m}$ 供应。胶管的尺寸及技术特性见表1-1。

表1-1  

<table><tr><td rowspan="2">胶管编号</td><td colspan="2">内径允许尺寸/mm</td><td colspan="2">外径允许尺寸/mm</td><td rowspan="2">管壁厚度差/mm</td><td rowspan="2">最小弯曲半径/mm</td><td rowspan="2">工作压力/MPa</td></tr><tr><td>min</td><td>max</td><td>min</td><td>max</td></tr><tr><td>LY4 20.7</td><td>3.8</td><td>4.3</td><td>10.0</td><td>11.0</td><td>0.5</td><td>50</td><td>20.7</td></tr><tr><td>LY6-20.7</td><td>5.8</td><td>6.3</td><td>12.0</td><td>13.0</td><td>0.5</td><td>76</td><td>20.7</td></tr><tr><td>LY8 20.7</td><td>7.8</td><td>8.3</td><td>15.0</td><td>16.0</td><td>0.7</td><td>100</td><td>20.7</td></tr></table>

1.6 应用概况 已在大型客机液压系统中试用。  
1.7 研制及生产单位 上海橡胶厂研制并生产。  
1.8 鉴定级别及日期 1984年11月由化学工业部鉴定通过。

# 2 性能

2.1 外观质量 外观质量应符合沪Q/HG16-597的要求。  
2.2 胶料性能 耐磷酸酯油高压胶管用胶料的硫化胶主要性能指标见表2-1。

表2-1  

<table><tr><td>性能</td><td>指标</td><td>性能</td><td>指标</td></tr><tr><td>TS/MPa≥</td><td>8.8</td><td>耐介质性能</td><td></td></tr><tr><td>Eb/%≥</td><td>120</td><td rowspan="2">Δm(skydral-500B 磷酸酯油,120℃, 24h) : % ≤</td><td rowspan="2">12</td></tr><tr><td>Sb/%≤</td><td>8</td></tr><tr><td>HA/度</td><td>73±5</td><td>Pr(空气,120℃,24h)/% max</td><td>-40</td></tr><tr><td>Tb/℃≤</td><td>-55</td><td></td><td></td></tr></table>

2.3 成品性能 耐磷酸酯油高压胶管的成品性能指标见表2-2。

表2-2  

<table><tr><td rowspan="2">性能</td><td colspan="3">指 标</td></tr><tr><td>LY4-20.7</td><td>LY6-20.7</td><td>LY8-20.7</td></tr><tr><td>爆破压力/MPa</td><td></td><td></td><td></td></tr><tr><td>室温</td><td>176.5</td><td>132.4</td><td>127.4</td></tr><tr><td>95℃±5℃</td><td>117.6</td><td>117.6</td><td>112.7</td></tr><tr><td>曲挠疲劳(高温95℃±5℃、低温-55℃+5℃,3个循环,共曲挠1.2×10^6次)</td><td colspan="3">无渗漏破坏</td></tr><tr><td>脉冲(95℃±5℃,1.5倍工作压力,脉冲1.5×10^5次)</td><td colspan="3">无渗漏破坏</td></tr><tr><td>内径缩小(磷酸酯油中,95℃±5℃,144h)≤</td><td colspan="3">原内径的10%</td></tr></table>

# 3 使用工艺

# 4 其他

4.1 包装 胶管切头后用胶布封好放在包装箱内。包装箱内表面应光滑并衬有防潮纸，以免胶管在运输中损坏。  
4.2 运输 按非危险品运输，注意防晒、防潮，勿挤压。  
4.3 贮存 贮存在温度 $0 \sim 28^{\circ} \mathrm{C}$ 、相对湿度不大于 $80\%$ 的库房内，避免阳光直接照射，距热源不小于 $1 \mathrm{~m}$ ，距地面不小于 $0.3 \mathrm{~m}$ 。贮存中应防止与油类、酸、碱及其他对产品有害的物质接触。胶管保证使用期暂定为3年。

# 5 使用建议

选用。

# 参考文献

1 上海橡胶厂．航空高压胶管性能资料No 橡-12.1985

# 轰炸机液压系统高压胶管

# 1 概述

轰炸机液压系统高压胶管由内胶层、两层钢丝编织层、两层棉线编织层、中间胶层和外胶层组成。用

作轰炸机液压系统连接管及导管。工作介质为YH-10液压油，工作温度为 $-55\sim 100^{\circ}C$ ，短期可达 $120^{\circ}C$ 。

1.1 牌号及名称 XX6-20.7、XX8-20.7、XX10-20.7 轰炸机液压系统高压胶管。  
1.2 基本组成 主体材料为内胶层：76974丁腈胶料，中间胶层：665丁腈胶料，外胶层：76960丁腈、氯磺化聚乙烯并用胶料，增强层：镀铜钢丝。基本结构见图1-1。  
1.3 材料标准 Q/XX-020—1983《轰炸机高压胶管技术条件》。

1.4 使用工艺说明书

图片摘要：该图主要展示 1 1 轰炸机液压系统。
![](images/fbcd51e435713f6945dc0a0b04ea73cc21b892fed9946cfd221cee4da30527c5.jpg)  
1—内胶层；2—棉线编织层；3—钢丝编织层；4—中间胶层；5—外胶层   
图1-1 轰炸机液压系统  
高压胶管结构示意图

1.5 供应状态 以管材供应，每根长度不小于 $0.4\mathrm{m}$ 。胶管的尺寸和特性见表1-1。

表1-1  

<table><tr><td>胶管编号</td><td>内径/mm</td><td>外径/mm</td><td>内胶层厚度/mm</td><td>第一钢丝编织层直径/mm</td><td>第二钢丝编织层直径/mm</td><td>最小弯曲半径/mm</td><td>单位长度质量/(kg/m)</td></tr><tr><td>XX6-20.7</td><td>6°</td><td>18±0.8</td><td>≥1.5</td><td>12.6±0.6</td><td>14.2±0.6</td><td>25</td><td>≤0.60</td></tr><tr><td>XX8-20.7</td><td>8°</td><td>21±0.8</td><td>≥1.5</td><td>15.2±0.6</td><td>16.6±0.6</td><td>100</td><td>≤0.85</td></tr><tr><td>XX10-20.7</td><td>10°</td><td>22.5±0.8</td><td>≥1.5</td><td>16.5±0.6</td><td>18.5±0.6</td><td>127</td><td>≤0.92</td></tr></table>

1.6 应用概况 已在轰炸机液压系统使用多年。  
1.7 研制及生产单位 西北橡胶总厂研制并生产。  
1.8 鉴定级别及日期 1983年9月由化学工业部鉴定通过。

# 2 性能

2.1 外观质量 外观质量应符合Q/XX-020的要求。  
2.2 胶料性能 液压系统高压胶管用胶料的硫化胶主要性能指标和典型值见表2-1，耐湿热、盐雾和霉菌性能典型值见表2-2。

表2-1  

<table><tr><td rowspan="3">性能</td><td colspan="2">内胶层</td><td colspan="2">外胶层</td></tr><tr><td colspan="2">76974</td><td colspan="2">76960</td></tr><tr><td>指标</td><td>典型值</td><td>指标</td><td>典型值</td></tr><tr><td>硫化时间(143℃)/min</td><td>30</td><td>30</td><td>30</td><td>30</td></tr><tr><td>TS/MPa</td><td>≥8.8</td><td>12.4</td><td>≥8.8</td><td>11.3</td></tr><tr><td>Eb/%</td><td>≥190</td><td>248</td><td>≥300</td><td>356</td></tr><tr><td>Sb/%</td><td>≤8</td><td>1.6</td><td>≤10</td><td>6</td></tr><tr><td>HA/度</td><td>75·5</td><td>72</td><td>62±5</td><td>63</td></tr></table>

续表21   

<table><tr><td rowspan="3">性能</td><td colspan="2">内胶层</td><td colspan="2">外胶层</td></tr><tr><td colspan="2">76974</td><td colspan="2">76960</td></tr><tr><td>指标</td><td>典型值</td><td>指标</td><td>典型值</td></tr><tr><td>PE/%</td><td></td><td></td><td></td><td></td></tr><tr><td>90C,24h,空气</td><td>max-30</td><td>+3</td><td>max-35</td><td>+9</td></tr><tr><td>110C,24h,空气</td><td>--</td><td>-5</td><td>-</td><td>+10</td></tr><tr><td>130C,24h,空气</td><td>-</td><td>-13</td><td>-</td><td>+11</td></tr><tr><td>150C,24h,空气</td><td></td><td>-52</td><td>-</td><td>-34</td></tr><tr><td>Th/C</td><td>-50</td><td>≤-50</td><td>≤-55</td><td>≤-55</td></tr><tr><td>Sr(YH-10,100C,70h,r.30%)/%</td><td></td><td>24</td><td></td><td>85</td></tr><tr><td>耐介质性能</td><td></td><td></td><td></td><td></td></tr><tr><td>Δm(YH 10,100C,70h)/%</td><td>~12</td><td>7.3</td><td>-</td><td>-</td></tr><tr><td>Cr(YH-10,100C,70h,r.30%)</td><td>≥0.40</td><td>0.67</td><td></td><td>0.38</td></tr><tr><td>耐臭氧老化(臭氧浓度10-5)</td><td>--</td><td>-</td><td>6h不裂</td><td>72h无裂纹</td></tr></table>

表2-2  

<table><tr><td rowspan="3">性能</td><td colspan="6">典型值</td></tr><tr><td colspan="2">经湿热试验后</td><td colspan="2">经盐雾试验后</td><td colspan="2">经霉菌试验后</td></tr><tr><td>76974</td><td>76960</td><td>76974</td><td>76960</td><td>76974</td><td>76960</td></tr><tr><td>TS/MPa</td><td>12.4</td><td>11.7</td><td>12.2</td><td>11.3</td><td>12.8</td><td>11.9</td></tr><tr><td>Eb/%</td><td>233</td><td>331</td><td>239</td><td>345</td><td>241</td><td>337</td></tr><tr><td>Sb/%</td><td>1</td><td>6</td><td>3</td><td>6</td><td>4</td><td>6</td></tr><tr><td>Hx/度</td><td>75</td><td>65</td><td>74</td><td>62</td><td>75</td><td>65</td></tr><tr><td>Tb/C</td><td>-67,裂纹</td><td>-65</td><td>-66</td><td>-65</td><td>-65</td><td>-65</td></tr><tr><td>耐介质性能</td><td></td><td></td><td></td><td></td><td></td><td></td></tr><tr><td>Δm/%</td><td></td><td></td><td></td><td></td><td></td><td></td></tr><tr><td>RP-2,70℃,24h</td><td>9.2</td><td>12.1</td><td>9.2</td><td>12.1</td><td>9.1</td><td>12.8</td></tr><tr><td>YH-10,100℃,24h</td><td>7.3</td><td>10.6</td><td>7.3</td><td>10.6</td><td>7.0</td><td>10.6</td></tr><tr><td>ΔV(YH-10,100℃,24h)/%</td><td>13.9</td><td>21.4</td><td>13.9</td><td>21.4</td><td>13.9</td><td>20.3</td></tr></table>

# 2.3 成品性能

2.3.1 按规定的最小弯曲半径弯曲时，其外径变形不得大于实际外径的 $5\%$ 。  
2.3.2 胶管在 $41.2\mathrm{MPa}$ 压力下保持 $5\mathrm{min}$ ，不应有渗油、漏油和不气密现象，在 $82.4\mathrm{MPa}$ 压力下胶管不允许出现渗油、凸起和破裂。  
2.3.3 胶管经湿热、盐雾试验后，表面不应有裂纹、凸起、凹坑及损坏痕迹。  
2.3.4 胶管经霉菌试验后，外观应符合2级长霉等级的要求。  
2.3.5 将胶管浸在YH-10液压油内，经 $100\mathrm{C} \pm 5\mathrm{C}$ ，144h老化后，收缩的管径应不小于原管径的 $90\%$ 。  
2.3.6 胶管在臭氧浓度为 $10^{-5}$ 的环境中老化 $6\mathrm{h}$ 后，外表面不应有裂纹。  
2.3.7 胶管经 $100\mathrm{C} \pm 5\mathrm{C}$ 空气老化144h后，外表面不应有裂纹、凹坑痕迹。  
2.3.8 胶管在 $100\mathrm{C} \pm 5\mathrm{C}, -55\mathrm{C} \pm 5\mathrm{C}$ 试验时，不应有渗漏现象。  
2.3.9 液压脉冲试验的胶管，在脉冲周期 $1 \times 10^{4}$ 次以内，胶管不应破裂。  
2.3.10 将 3 根胶管 (1 根油老化、1 根热老化、1 根未经老化) 浸在 YH-10 液压油中, 在 $-55^{\circ} \mathrm{C} \pm 5^{\circ} \mathrm{C}$ 保持 $24 \mathrm{~h}$ , 按最小弯曲半径, 双向弯曲 $180^{\circ}$ , 往复一次为 $\mathrm{ts}$ , 共弯曲 5 个循环后, 在 $-55^{\circ} \mathrm{C} \pm 5^{\circ} \mathrm{C}$ 作耐压试验, 胶管不应有渗漏现象。

# 3 使用工艺

# 4 其他

4.1 包装 胶管切头后用胶布封头，平直地放在包装箱内。包装箱内表面应光滑并衬有防潮纸，以免在运输过程中损坏胶管。  
4.2 运输 按非危险品运输，注意防晒、防潮，勿挤压。  
4.3 贮存 贮存在温度 $0 \sim 28^{\circ} \mathrm{C}$ 、相对湿度不大于 $80\%$ 的库房内，避免阳光直接照射，距热源不小于 $1 \mathrm{~m}$ ，距地面不少于 $0.3 \mathrm{~m}$ 。贮存中应防止与油类、酸、碱及其他对产品有害的物质接触。胶管自制造之日起，自由贮存期为1年，装配贮存期为2年，保证使用期为5年。

# 5 使用建议

选用。

# 参考文献

1 西北橡胶总厂. 橡胶胶料、胶粘剂、制品性能统计资料 No 橡-3.1998

# 直升机用合成滑油胶管

# 1 概述

直升机用合成滑油胶管由内胶层、中间层和两层增强层组成。具有耐老化、抗腐蚀和良好的抗曲挠疲劳和冲击疲劳性能。供直升机滑油系统作连接管用，输送4051合成滑油。工作压力为 $1.5\mathrm{MPa}$ ，工作温度为 $-25\sim 130^{\circ}\mathrm{C}$ （停机存放温度最低为 $-55^{\circ}\mathrm{C}$ ）。

1.1 牌号及名称 ZH12-1.5、ZH16-1.5、ZH20-1.5、ZH25-1.5 直升机用合成滑油胶管。

1.2 基本组成 主体材料为内胶层、中间胶层：8018四丙氟橡胶胶料，增强层：不锈钢钢丝编织层。基本结构见图1-1。

1.3 材料标准 沪Q/HG16-397--1981《直升机用滑油橡胶管》

1.4 使用工艺说明书

1.5 供应状态 以管材供应，每根长度为 $2\mathrm{m}$ 。胶管的尺寸及技术特性见表1-1。

图1-1 直升机用合成润滑油胶管基本结构图  
图片摘要：该图主要展示 1 1 直升机用合成润滑油胶管基本结构图。
![](images/11ac0e0e815063513d8080f318179d88b338a3c3630a4430e4616765bf70cc49.jpg)  
1—内胶层；2、3—钢丝编织层；4—中间胶层

表1-1  

<table><tr><td>胶管编号</td><td>胶管内径/mm</td><td>胶管外径/mm</td><td>内胶层厚度/mm</td><td>胶管壁厚度/mm</td><td>工作压力/MPa</td><td>最小弯曲半径/mm</td></tr><tr><td>ZH12-1.5</td><td>12±0.5</td><td>19±0.8</td><td rowspan="4">≥2.0</td><td rowspan="4">≤1.0</td><td rowspan="4">1.5</td><td>150</td></tr><tr><td>ZH16-1.5</td><td>16±0.5</td><td>23±0.8</td><td>185</td></tr><tr><td>ZH20-1.5</td><td>20±0.5</td><td>27±0.8</td><td>215</td></tr><tr><td>ZH25-1.5</td><td>25±0.5</td><td>32±0.8</td><td>255</td></tr></table>

1.6 应用概况 已在直升机上使用。  
1.7研制及生产单位上海橡胶厂、上海飞机制造公司共同研制，上海橡胶厂生产。  
1.8 鉴定级别及日期 1998年8月由上海市化学工业局组织鉴定通过。

# 2 性能

2.1 外观质量 外观质量应符合沪Q/HG16-397的要求。  
2.2 胶料性能 合成滑油胶管用8018胶料的硫化胶主要性能指标见表2-1。

表2-1  

<table><tr><td colspan="2">性能</td><td>指标</td></tr><tr><td>TS/MPa</td><td>≥</td><td>11.8</td></tr><tr><td>Eb/%</td><td>≥</td><td>150</td></tr><tr><td>Sb/%</td><td>≤</td><td>10</td></tr><tr><td>Hγ/度</td><td></td><td>73±5</td></tr><tr><td>Tb/C</td><td>≤</td><td>-35</td></tr><tr><td>Pf(130℃,24h)/%</td><td>max</td><td>-25</td></tr><tr><td>耐介质性能</td><td></td><td></td></tr><tr><td>Δm(4051合成滑油,130℃,24h)/%</td><td></td><td>--2~+8</td></tr></table>

2.3 成品性能 胶管经高温曲挠疲劳 $6 \times 10^{4}$ 次、油压脉冲 $1.5 \times 10^{5}$ 次后不应渗漏和损坏。胶管的爆破压力不小于 $5.9\mathrm{MPa}$ 。胶管在-35℃低温下弯曲3次无损坏，充压检查无渗漏及其他异常。

# 3 使用工艺

# 4 其他

4.1 包装 胶管切头后用胶布封好，然后平直地装入包装箱内，包装箱内表面应光滑并衬有防潮纸，以免在运输中损坏胶管。  
4.2运输 按非危险品运输，注意防晒、防潮，勿挤压   
4.3 贮存 贮存在温度 $0 \sim 28^{\circ} \mathrm{C}$ 、相对湿度不大于 $80\%$ 的库房内，避免阳光直接照射，距热源不小于 $1 \mathrm{~m}$ ，距地面不小于 $0.3 \mathrm{~m}$ 。贮存中防止与油类、酸、碱及其他对产品有害的物质接触。

# 5 使用建议

选用。

# 参考文献

1 上海橡胶厂. 航空高压胶管性能资料 No 橡-12. 1985

# 螺旋钢丝连接胶管

# 1 概述

螺旋钢丝连接胶管由内胶层、增强层、中间胶层、螺旋钢丝和外胶层组成，供飞机连接油箱、油泵用。

输送介质为汽油、滑油、燃油。

1.1 牌号及名称 $43 \times 56 - 400, 44 \times 54 - 1180$ 螺旋钢丝连接胶管。  
1.2 基本组成 主体材料为橡胶层：5871丁腈胶料，增强层：7-91-胶布，螺旋钢丝：C6120-2571钢丝。基本结构见图1-1。  
1.3 材料标准 HG6-765—1982《飞机油箱用螺旋钢丝连接胶管》。  
1.4 使用工艺说明书   
1.5 供应状态 以管材供应。胶管的尺寸和技术特性见表1-1。

图1-1 螺旋钢丝连接胶管  
结构示意图  
图片摘要：该图主要展示 1 1 螺旋钢丝连接胶管。
![](images/17473269c5cc3c36df3a87561567df63bb58b364b29ea4cf35e5a02edf8d60ee.jpg)  
1—内胶层；2—夹布层；3—螺旋钢丝；   
4—中间胶层；5—填充胶条；6—外胶层

表1-1  
mm   

<table><tr><td>胶管编号1</td><td>内径</td><td>外径</td><td>长度</td><td>平头长度</td><td>螺旋间距</td><td>管端包布长度</td></tr><tr><td>43×56-400</td><td>43±0.5</td><td>56-3.0</td><td>400-3.0</td><td>60±5.0</td><td>10±1.0</td><td>-</td></tr><tr><td>44×54-1180</td><td>44±0.5</td><td>55-2.0</td><td>1180-1.5</td><td>60±5.0</td><td>10±1.0</td><td>111</td></tr></table>

① 胶管的锥度按产品图纸规定，如一端大，一端小，则本表规定为小端尺寸。  
(2) 包括管端包布厚度。

1.6 应用概况 已在歼击机、教练机上使用多年。

1.7 研制及生产单位 沈阳胶管厂、西北橡胶总厂研制并生产。  
1.8 鉴定级别及日期 由化学工业部、航空工业部、空军工程部批准生产。

# 2 性能

2.1 外观质量 外观质量应符合HG6-765的要求。  
2.2 胶料性能 胶管用5871胶料硫化胶主要性能指标见表2-1。胶管内胶层、中间胶层与增强层之间的粘附强度见表2-2。

表2-1  

<table><tr><td colspan="2">性能</td><td>指 标</td></tr><tr><td>TS/MPa</td><td>≥</td><td>13.7</td></tr><tr><td>Eb/%</td><td>≥</td><td>500</td></tr><tr><td>Sb/%</td><td>≤</td><td>30</td></tr><tr><td>H、/度</td><td></td><td>68±5</td></tr><tr><td>Tb/C</td><td>≤</td><td>-30</td></tr><tr><td>耐介质性能</td><td></td><td></td></tr><tr><td>Δm/%</td><td></td><td></td></tr><tr><td>RP-2(18~28C,24h)</td><td></td><td>-2~2</td></tr><tr><td>NY-120+苯(质量比为75:25,18~28C,24h)</td><td>≤</td><td>18</td></tr><tr><td>油扩散(RP-2,50C±1C,24h)/(g/m2)</td><td>≤</td><td>100</td></tr></table>

表2-2  

<table><tr><td rowspan="2">性能</td><td rowspan="2">指 标</td><td colspan="2">典型值</td></tr><tr><td>内胶层与布</td><td>中间胶层与布</td></tr><tr><td>σb/(kN/m)</td><td></td><td></td><td></td></tr><tr><td>原始值</td><td>≥2.45</td><td>3.06~3.92</td><td>3.05~4.10</td></tr><tr><td>浸RP-2(18~28℃,96h)</td><td>≥1.96</td><td>2.24~3.58</td><td>2.57~3.23</td></tr></table>

# 3 使用工艺

# 4 其他

4.1 包装 用木箱包装。箱内衬有防潮纸或塑料薄膜，以免胶管在运输中损坏。  
4.2 运输 按非危险品运输，注意防晒、防潮，勿挤压。  
4.3 贮存 贮存在温度 $0 \sim 28^{\circ} \mathrm{C}$ 、相对湿度不大于 $80\%$ 的库房内，避免阳光直接照射，距热源不少于 $1 \mathrm{~m}$ ，距地面不少于 $0.3 \mathrm{~m}$ 。贮存中应防止与油类、酸、碱及其他对产品有害的物质接触。胶管自制造之日起，自由贮存期为1年，装配贮存期为1年，保证使用期为3年，空气系统用胶管使用期为2年。

# 5 使用建议

选用。

# 参考文献

1 西北橡胶总厂.航空胶料、胶粘剂和橡胶制品性能统计表No橡-3.1998  
2沈阳胶管厂.军工胶管性能统计资料No橡-11.1998

# 飞机加油车用胶管

# 1 概述

飞机加油车用胶管由内胶层、内增强层、导电铜丝、外增强层和外胶层组成。供飞机加油车输送汽油、燃油用。工作压力为 $0.3\mathrm{MPa}$ ，工作温度为 $-55\sim 60^{\circ}C$ 。

1.1 牌号及名称 12033飞机加油车用胶管。  
1.2 基本组成 主体材料为内、外胶层：丁腈橡胶胶料，导电层：螺旋铜丝绳，增强层：胶布。基本结构见图1-1。  
1.3 材料标准 GB 10543-1989《飞机地面加油和泄油用橡胶软管》。  
1.4 使用工艺说明书   
1.5 供应状态 以管材供应。胶管规格尺寸见表1-1。

图片摘要：该图主要展示 1 1 飞机加油车用胶管结构示意图。
![](images/767749dd2bb42d44bda087cefdcb40caea706e9c9b2e76fffc68386a04562729.jpg)  
1—内胶层；2—内夹布层；3—外夹布层；4—螺旋钢丝绳；5—外胶层   
图1-1 飞机加油车用胶管结构示意图

表1-1  

<table><tr><td>胶管编号</td><td>内径/mm</td><td>外径/mm</td><td>胶管长度/m</td></tr><tr><td rowspan="2">12033</td><td>38±1.0</td><td>52±3</td><td>&lt;10</td></tr><tr><td>51±1.5</td><td>65±3</td><td>&lt;10</td></tr></table>

1.6 应用概况 已在机场使用多年。  
1.7 研制及生产单位 沈阳胶管厂、西北橡胶总厂研制并生产。

# 2 性能

2.1 外观质量 外观质量应符合GB10543的要求。  
2.2 胶料性能 12033胶管用胶料的硫化胶主要性能指标见表2-1。

表2-1  

<table><tr><td rowspan="2">性能</td><td colspan="2">指 标</td></tr><tr><td>内胶层</td><td>外胶层</td></tr><tr><td>TS/MPa</td><td>7.8</td><td>8.8</td></tr><tr><td>Eb/%</td><td>200</td><td>200</td></tr><tr><td>PE(70C,48h)/% max</td><td>-30</td><td>-20</td></tr><tr><td>Tb/C</td><td>-30</td><td>-30</td></tr><tr><td>耐介质性能</td><td></td><td></td></tr><tr><td>Δm/%</td><td></td><td></td></tr><tr><td>NY-120+苯(质量比为3:1,18~28℃,24h)</td><td>0~20</td><td>0~45</td></tr><tr><td>RP-2(70C,24h)</td><td>±3.0</td><td>0~17</td></tr></table>

2.3 成品性能 12033胶管内胶层与增强层间的 $\sigma_{\mathrm{b}}$ 不小于 $0.98\mathrm{kN / m}$ 。

# 3 使用工艺

# 4 其他

4.1 包装 用木箱包装。箱内衬有防潮纸或塑料薄膜，以免胶管在运输中损坏。  
4.2 运输 按非危险品运输，注意防晒、防潮，勿挤压。  
4.3 贮存 贮存在温度 $0 \sim 28^{\circ} \mathrm{C}$ 、相对湿度不大于 $80\%$ 的库房内，避免阳光直接照射，距热源不少于 $1 \mathrm{~m}$ ，距地面不少于 $0.3 \mathrm{~m}$ 。贮存中应防止与油类、酸、碱及其他对产品有害的物质接触。胶管自制造之日起，自由贮存期为1年，装配贮存期为1年，保证使用期为3年，空气系统用胶管使用期为2年。

# 5 使用建议

选用。

# 参考文献

1 西北橡胶总厂.航空胶料、胶粘剂和橡胶制品性能统计表No橡-3.1985  
2沈阳胶管厂.军工胶管性能统计资料No橡3.1998

# 直升机用橡胶波纹管

# 1 概述

直升机用橡胶波纹管由内胶布层、内埋铠装钢丝、外胶布层、外铠装线绳及封头胶布组成。用作直升机各种管线的保护套管。工作温度为 $-55\sim 70^{\circ}C$ 。

1.1 牌号及名称 直升机用橡胶波纹管。  
1.2 基本组成 主体材料为特制聚酯绢布，涂胶层为氯丁胶与丁腈胶并用胶料。橡胶波纹管结构见图1-1。  
1.3 材料标准 Q/SX 6-224~1992《直九机用橡胶波纹管》。  
1.4 使用工艺说明书   
1.5 供应状态 产品以成品管供应。波纹管的规格尺寸和最大质量见表1-1。  
1.6 应用概况 该软管已在直九机上使用。  
1.7 研制及生产单位 沈阳橡胶研究设计院研制并生产。  
1.8 鉴定级别及日期 1992年由化学工业部、航空工业总公司组织鉴定。

图片摘要：该图主要展示 1 1 直九机橡胶波纹管结构示意图。
![](images/089de3e393013fd4d35be6c9d62a2108269bcb313f56042eaf94652e14ec8050.jpg)  
1—内层胶布；2—钢丝铠装线；3—外层胶布；4—棉线铠装线；5—封头胶布   
图1-1 直九机橡胶波纹管结构示意图

表1-1  

<table><tr><td>零件图号</td><td>内径/mm</td><td>长度/mm</td><td>厚度/mm</td><td>两端头长度/mm</td><td>质量/g</td></tr><tr><td>Z9-365A87-3138-20</td><td>30+1/20</td><td>200±2</td><td>0.8±0.2</td><td>30-3</td><td>26</td></tr><tr><td>Z9-366A21-1158-21</td><td>60+1/20</td><td>145±2</td><td>0.8±0.2</td><td>30-3</td><td>36</td></tr><tr><td>Z9-366A21-1158-23</td><td>50+1/20</td><td>195±2</td><td>0.8±0.2</td><td>30-3</td><td>37</td></tr><tr><td>Z9-366A21-1158-24</td><td>50+1/20</td><td>700±4</td><td>0.8±0.2</td><td>30-3</td><td>135</td></tr><tr><td>Z9-366A21-1158-25</td><td>30+1/20</td><td>240±2</td><td>0.8±0.2</td><td>30-3</td><td>31</td></tr><tr><td>Z9-366A21-1158-26</td><td>60+1/20</td><td>850±2</td><td>0.8±0.2</td><td>30-3</td><td>199</td></tr></table>

# 2 性能

2.1 外观质量 外观质量应符合Q/SX6-224标准规定。  
2.2 胶料性能 软管用胶料的主要性能指标见表2-1。

表2-1  

<table><tr><td>性能</td><td></td><td>指 标</td></tr><tr><td>TS/MPa</td><td>≥</td><td>10.5</td></tr><tr><td>Eb&#x27; %</td><td>≥</td><td>520</td></tr><tr><td>HA/度</td><td></td><td>55±5</td></tr><tr><td>PF(100℃,72h)/%</td><td>max</td><td>-20</td></tr></table>

2.3 成品性能 软管中间段能够弯曲，并能恢复原来状态。 $\phi 30\mathrm{mm}$ 软管的弯曲度不小于 $90^{\circ}$ ， $\phi 50\mathrm{mm}, \phi 60\mathrm{mm}$ 软管的弯曲度应达到 $45^{\circ}$ 。

# 3 使用工艺

# 4 其他

4.1 包装 软管应平直地放在包装箱内，不得挤压以免变形。包装箱内表面应光滑，并衬垫防潮纸。  
4.2运输 按非危险品运输，注意防晒、防潮，严禁挤压。  
4.3 贮存 贮存在温度 $0 \sim 28^{\circ} \mathrm{C}$ 、相对湿度不大于 $80\%$ 的库房内，避免阳光直接照射，距热源不少于 $1 \mathrm{~m}$ ，距地面不少于 $0.3 \mathrm{~m}$ ，贮存中应防止与油类、酸、碱及其他对胶料有害的物质接触。

# 5 使用建议

该橡胶波纹管已装在国产直升机上进行了200飞行小时考核，工作正常。推荐使用。

# 参考文献

1沈阳橡胶研究设计院.橡胶胶料、制品性能统计资料No橡-5.1998

# 高温高压橡胶软管组合件

# 1 概述

高温高压橡胶软管组合件由内胶层、中胶层、外胶层、纤维缠绕层及钢丝骨架层和金属管接头组成。供歼击机液压系统使用。输送介质为12号航空液压油，工作压力为 $21\mathrm{MPa}$ ，工作温度长期 $-55\sim 135\mathrm{C}$ ，短期 $170\mathrm{C}$ 。

1.1 牌号及名称 J8 5685 100B、J8 5685-200B 高温高压橡胶软管组合件。  
1.2 基本组成 内胶层：丁腈-26与丁腈-40并用，外胶层：丁腈-18与氯丁胶并用，中胶层：丁腈-26胶料，纤维编织层：21S/4棉线保护层，钢丝缠绕层： $\phi 0.4\mathrm{mm}$ 镀铜钢丝。金属管接头。  
1.3 材料标准 Q/SX 6-197-1987《高温高压橡胶软管组合件》。  
1.4 使用工艺说明书   
1.5 供应状态 以胶管组合件供应，每根长度按需方要求供应。胶管的结构： $\phi 13\mathrm{mm} \times 4\mathrm{S}$ ，内径 $13\mathrm{mm} \pm 0.3\mathrm{mm}$ ，内胶层厚度 $2.0\mathrm{mm}$ ，外胶层厚度 $1.5\mathrm{mm}$ 。最外层钢丝外径 $22.8\mathrm{mm} \pm 0.6\mathrm{mm}$ ，最小弯曲半径 $135\mathrm{mm}$ 。  
1.6 应用概况 已在歼击机上使用多年。  
1.7 研制及生产单位 沈阳橡胶研究设计院研制并生产。  
1.8 鉴定级别及日期 1986年10月化学工业部鉴定通过。

# 2 性能

2.1 外观质量 橡胶软管组合件内、外表面应光滑，不允许有裂纹、气泡、重皮、明疤等缺陷。  
2.2 胶料性能 制造橡胶软管所用胶料性能见表2-1。

表2-1  

<table><tr><td rowspan="2" colspan="2">性能</td><td colspan="3">指 标</td></tr><tr><td>内胶层2-5282</td><td>中胶层2-5260</td><td>外胶层2-4173</td></tr><tr><td>\( S_{\text{v100}} \)/MPa</td><td>≥</td><td>7.8</td><td></td><td></td></tr><tr><td>TS/MPa</td><td>≥</td><td>13.7</td><td>12.7</td><td>8.8</td></tr><tr><td>\( E_b/\% \)</td><td>≥</td><td>150</td><td>300</td><td>250</td></tr><tr><td>\( S_b/\% \)</td><td>≤</td><td>5</td><td>20</td><td>20</td></tr></table>

续表 2-1  

<table><tr><td rowspan="3" colspan="2">性能</td><td colspan="3">指 标</td></tr><tr><td>内胶层</td><td>中胶层</td><td>外胶层</td></tr><tr><td>2-5282</td><td>2-5260</td><td>2-4173</td></tr><tr><td>HA/度</td><td></td><td>79±5</td><td>66±5</td><td>75±5</td></tr><tr><td>PE(135℃,72h)/%</td><td>max</td><td>-60</td><td></td><td></td></tr><tr><td>PE(YH-12,135℃,72h)/%</td><td>max</td><td>-30</td><td></td><td></td></tr><tr><td>Δm(YH-12,135℃,72h)/%</td><td></td><td>-4~+3</td><td></td><td></td></tr><tr><td>ΔV(YH-12,135℃,72h)/%</td><td></td><td>-5~+4</td><td></td><td></td></tr><tr><td>钢丝抽出力/(kg/根)</td><td></td><td>8</td><td></td><td></td></tr><tr><td>120(门尼焦烧时间/min)</td><td>≥</td><td>12</td><td>13</td><td>11</td></tr></table>

# 2.3 成品性能

2.3.1 气密试验：在 $42\mathrm{MPa}$ 下保持 $5\mathrm{min}$ ，胶管组合件不产生渗漏和不密封现象。

2.3.2 爆破试验：胶管组合件加压 $84\mathrm{MPa}$ 下不产生凸起和破裂。

2.3.3 高温脉冲寿命试验：胶管组合件在脉冲压力 $21\mathrm{MPa}$ ，压力峰值 $31.5\mathrm{MPa}$ ，脉冲频率 $60\sim 70$ 次/min，环境温度 $135\mathrm{C}, 37\mathrm{min} + 170\mathrm{C}, 3\mathrm{min}$ 热循环总计 $2.5\times 10^{5}$ 次后不产生渗漏和损坏。

# 3 使用工艺

# 4 其他

4.1 包装 每根橡胶软管组合件应有一个标志，注明编号、规格、工作压力、制造厂名、生产日期。两端用塑料盖封好。

4.2运输 按非危险品运输，注意防晒、防潮，勿挤压。

4.3 贮存 应贮存在温度为 $0 \sim 28^{\circ} \mathrm{C}$ 、相对湿度不大于 $80\%$ 的库房内，避免与油类、酸、碱及其他对橡胶软管组合件有损害的物质接触，橡胶软管组合件的库存期为1.5年，产品保证期为2年200飞行小时，产品使用期3年200飞行小时。

# 5 使用建议

该产品经试飞，工作正常，到目前为止，尚未发生异常情况。各项性能均达到技术指标要求，满足设计使用要求。推荐使用。

# 参考文献

1 沈阳橡胶研究设计院. 橡胶胶布、制品性能统计资料 No 橡-5.1998

# 耐液压油、耐燃油、耐滑油系统纤维钢丝编织胶管

# 1 概述

飞机耐液压油系统胶管由内胶层、纤维层和外胶层组成，供直升机液压系统配套使用。输送MIL-H-83282B(A)液压油。工作压力为 $2\mathrm{MPa}$ ，工作温度为 $-55\sim -120^{\circ}C$ 。

飞机耐燃油、耐滑油系统胶管有两种结构：一是由内胶层、纤维层和外胶层组成；二是由内胶层、纤维层、钢丝层、纤维层和外胶层组成。供直升机耐燃油、耐滑油系统配套使用。耐燃油系统胶管输送RP-1、RP-2、RP-3航空煤油或国产95号燃油。工作压力为常压，工作温度为 $-54\sim 70^{\circ}C$ 。耐滑油系统胶管输送航空滑油，工作温度为 $-55\sim 120^{\circ}C$ 。

1.1 牌号及名称 SXSY10-20Z、SXSY12-20Z、SXSY16-20Z、SXSY22-0Z 直九机耐液压胶管，SXSR16-0Z、SXSR6-0Z 盲九机耐燃油胶管。SXSH16-0Z、SXSH8-0Z 直九机耐滑油胶管。  
1.2 基本组成 主体材料为内胶层：丁腈胶料，外胶层：丁腈与氯丁胶并用胶料，增强层：钢丝编织层、纤维编织层。胶管结构见图1-1。

# 1.3 材料标准

Q/SX 6-220—1992《直九机耐液压油软管》

Q/SX 6-219-1992《直九机耐燃油软管》

Q/SX 6-218—1992《直九机耐滑油软管》

图1-1 耐液压油、燃油、滑油编织软管  
图片摘要：该图主要展示 1 1 耐液压油、燃油、滑油编织软管。
![](images/cb54e4ea01c9500548e44f7d6cbbfaecd1bb68ca2b6cc47e85a6d576fb12b3ad.jpg)  
1—内胶层；2—棉线层；3—钢丝层；4—棉线层；5—外胶层

# 1.4 使用工艺说明书

1.5 供应状态 以管材供应，长度按商定的明细表供应，或按明细表规定长度的倍数供应。规格尺寸见表1-1、表1-2和表1-3。

表1-1  

<table><tr><td>胶管编号</td><td>内径/mm</td><td>内胶层厚度/mm</td><td>外径/mm</td><td>工作压力/MPa</td></tr><tr><td>SXSY10-20Z</td><td>10±0.2</td><td>1.513</td><td>16±0.6</td><td>2.0</td></tr><tr><td>SXSY12-20Z</td><td>12±0.2</td><td>1.5***2</td><td>18±0.6</td><td>2.0</td></tr><tr><td>SXSY16-20Z</td><td>16±0.2</td><td>1.5***2</td><td>22±0.6</td><td>2.0</td></tr><tr><td>SXSY22-0Z</td><td>22±0.2</td><td>1.513</td><td>26±0.6</td><td>0</td></tr></table>

表1-2  

<table><tr><td>胶管编号</td><td>内径/mm</td><td>内胶层厚度/mm</td><td>外径/mm</td><td>工作压力/MPa</td></tr><tr><td>SXSR16-0Z</td><td>16±0.2</td><td>1.8±0.2</td><td>26±0.6</td><td>常压</td></tr><tr><td>SXSR6-0Z</td><td>6±0.2</td><td>1.8±0.2</td><td>16±0.6</td><td>常压</td></tr></table>

表1-3  

<table><tr><td>胶管编号</td><td>内径/mm</td><td>内胶层厚度/mm</td><td>外径/mm</td><td>工作压力/MPa</td></tr><tr><td>SXSH8-0Z</td><td>8±0.2</td><td>1.5±0.2</td><td>14±0.5</td><td>常压</td></tr><tr><td>SXSH16-0Z</td><td>16±0.2</td><td>2.0±0.2</td><td>26±0.6</td><td>常压</td></tr></table>

1.6 应用概况 已在直九机上使用多年。  
1.7 研制及生产单位 沈阳橡胶研究设计院研制并生产。  
1.8 鉴定级别及日期 1992年10月化学工业部鉴定通过。

# 2 性能

2.1 外观质量 外观质量应符合 $\mathbf{Q} / \mathrm{SX}6 - 220, \mathbf{Q} / \mathrm{SX}6 - 219$ 和 $\mathbf{Q} / \mathrm{SX}6 - 218$ 标准规定。  
2.2 胶料性能 耐液压油、燃油、滑油系统胶管用胶料的硫化胶主要性能指标见表2-1。

表2-1  

<table><tr><td rowspan="2" colspan="2">性能</td><td colspan="2">指 标</td></tr><tr><td>内胶层</td><td>外胶层</td></tr><tr><td>TS/MPa</td><td>≥</td><td>8.0</td><td>7.0</td></tr><tr><td>Eb/%</td><td>≥</td><td>250</td><td>350</td></tr><tr><td>Tb/C</td><td>≥</td><td>-35</td><td>-35</td></tr><tr><td>PTS(120℃,72h)/%</td><td>max</td><td>-25</td><td>-25</td></tr><tr><td>PF(120℃,72h)/%</td><td>max</td><td>-60</td><td>-30</td></tr><tr><td colspan="4">耐MIL-H-83282B液压油(120℃,72h)</td></tr><tr><td>ΔV/%</td><td>≤</td><td>-10~+12</td><td>-</td></tr><tr><td colspan="4">耐燃油(120℃,72h)</td></tr><tr><td>ΔV/%</td><td>≤</td><td>40</td><td>-</td></tr><tr><td colspan="4">耐滑油(120℃,72h)</td></tr><tr><td>ΔV/%</td><td>≤</td><td>40</td><td>-</td></tr></table>

2.3 成品性能 胶管气密试验、爆破试验按Q/SX6-220、Q/SX6-219、Q/SX6-218有关规定执行。

# 3 使用工艺

# 4 其他

4.1包装 胶管包装按Q/SX6-220、Q/SX6-219、Q/SX6-218有关规定执行。   
4.2 运输 按非危险品运输，注意防晒、防潮，勿挤压。  
4.3 贮存 胶管应放在温度 $0 \sim 28^{\circ} \mathrm{C}$ 、相对湿度不大于 $80\%$ 的库房内，应防止阳光直射，距热源不得少于 $1 \mathrm{~m}$ ，距地面不少于 $0.3 \mathrm{~m}$ 。贮存中应防止与油类、酸、碱及其他有害的物质接触。胶管贮存期为2年，保证使用期为3年

# 5 使用建议

直九机耐液压油、燃油、滑油系统软管已装在国产化直升机上进行了200飞行小时考核，工作正常。推荐使用。

# 参考文献

1沈阳橡胶研究设计院.橡胶胶布、制品性能统计资料No 橡-5.1998

# 金属套编织胶管

# 1 概述

金属套编织胶管由内胶层、3层棉线编织层和一外编织金属套组成。适于作飞机冷气系统输送空气

的活动导管。工作压力为 $8.3\mathrm{MPa}$ ，工作温度为 $-60\sim 50^{\circ}C$ 。

1.1 牌号及名称 33-8-85、33-10-85 金属套编织胶管。  
1.2 基本组成 主体材料为内胶层：丁苯、天然（70：30）并用胶料，增强层：钢丝编织套，辅助增强层：棉线编织层。基本结构见图1-1。  
1.3 材料标准 HG6-1485—1982《军工用金属套编织胶管》。

# 1.4 使用工艺说明书

1.5 供应状态 以管材供应。胶管长度按双方协商的规定，长度公差为 $\pm 1\%$ 。规格尺寸见表1-1。  
1.6 应用概况 已用于飞机冷气系统。  
1.7 研制及生产单位 天津胶管厂研制并生产。  
1.8 鉴定级别及日期 1976年3月由化学工业部鉴定通过。

图片摘要：该图主要展示 1 1 金属套编织胶管示意图。
![](images/56566e9dd9d61ca75007e991f09ab4f467922feb898bc7967213ed4ea0c972af.jpg)  
1-内胶层；2-棉线编织层；  
3—金属编织套；4—中间胶层   
图1-1 金属套编织胶管示意图

mm

表1-1  

<table><tr><td rowspan="2">胶管编号</td><td colspan="2">内径</td><td colspan="2">编织金属套前外径</td><td colspan="2">编织金属套后外径</td><td rowspan="2">内胶层厚度≥</td><td rowspan="2">壁厚差≤</td></tr><tr><td>尺寸</td><td>公差</td><td>尺寸</td><td>公差</td><td>尺寸</td><td>公差</td></tr><tr><td>33-8-85</td><td>8</td><td>0.3</td><td>19.5</td><td>0.5</td><td>20.5</td><td></td><td>1.5</td><td>1.0</td></tr><tr><td>33-10-85</td><td>10</td><td>0.3</td><td>22.0</td><td></td><td>23.0</td><td></td><td>1.5</td><td>1.0</td></tr></table>

# 2 性能

2.1 外观质量 外观质量应符合HG6-1485的要求。  
2.2 胶料性能 金属套编织胶管用胶料的硫化胶主要性能指标见表2-1。

表2-1  

<table><tr><td colspan="2">性能</td><td>指标</td><td colspan="2">性能</td><td>指标</td></tr><tr><td>TS/MPa</td><td>≥</td><td>6.86</td><td>Re(-60℃)</td><td>≥</td><td>0.45</td></tr><tr><td>Eb/%</td><td>≥</td><td>250</td><td>Tb/C</td><td>≤</td><td>-65</td></tr><tr><td>Sb/%</td><td>≤</td><td>9</td><td>Pε(90℃,24h,空气)/%</td><td>max</td><td>-25</td></tr><tr><td>HN/度</td><td></td><td>65±5</td><td></td><td></td><td></td></tr></table>

2.3 成品性能 在1.5倍的工作压力下进行气密性检验时，胶管不应出现局部凸起和其他不气密现象。在3倍工作压力下进行爆破试验，胶管不应破裂。试验介质为水，温度为室温。

33-8-85胶管的最小弯曲半径为 $60\mathrm{mm}$ ，33-10-85胶管的最小弯曲半径为 $75\mathrm{mm}$ 。胶管在最小弯曲半径时，外径的变形不得超过实际外径的 $\pm 10\%$ 。

# 3 使用工艺

# 4 其他

4.1 包装 用牛皮纸和聚乙烯塑料袋包好，平直地放在包装箱内。包装箱内表面要光滑，并衬垫防潮纸，以免胶管在运输中损坏。  
4.2运输 按非危险品运输，注意防晒、防潮，勿挤压，  
4.3 贮存 贮存在温度 $0 \sim 28^{\circ} \mathrm{C}$ 、相对温度不大于 $80\%$ 的库房内，避免阳光直接照射，距热源不小于 $1 \mathrm{~m}$ ，距地面不小于 $0.3 \mathrm{~m}$ 。贮存中应防止与油类、酸、碱及其他对产品有害的物质接触。胶管自制造之日起，自由贮存期1年，装配贮存期1年。

# 5 使用建议

选用。

# 参考文献

1 西安飞机公司.航空胶料、制品性能进厂统计No 橡-18.1985

# 飞机座舱用密封软管

# 1 概述

飞机座舱用密封软管是由橡胶、针织布和接管嘴制成的封闭管状物。通过向管内充入压缩空气使其膨胀起密封作用（见图1-1）。用作飞机座舱和舱口的密封，工作温度为 $-50\sim 50^{\circ}C$ 。

1.1 牌号及名称 飞机座舱用密封软管。  
1.2 基本组成 主体材料为1145天然橡胶胶料， $80\mathrm{S} / 2\times 2$ 针织布。基本结构见图1-2。

图片摘要：该图主要展示 1 1 软管密封示意图。
![](images/03b6f47ce6d320a68d5c16de0c3ff3648db85862588e1cc14edeee78c8a205da.jpg)  
未密封状态

图片摘要：该图主要展示 1 1 软管密封示意图。
![](images/adcf9e55f009355369409f20e832b05a5ae1a310bd09f36ee8022a7ec71fae6f.jpg)  
密封状态  
1—软管；2—接管嘴；3—间隙   
图1-1 软管密封示意图

图片摘要：该图主要展示 1 1 软管密封示意图。
![](images/ea1cdde89cc4eb7f042c1e21912b1201069dce10f98b39144459565a182072d1.jpg)  
1密封胶条；2一内胶层；  
3—针织层；4—外胶层   
图1-2 密封软管示意图

1.3 材料标准 GJB 1325—1998《飞机座舱用充气密封软管规范》。  
1.4 使用工艺说明书   
1.5 供应状态 以制品供应。密封软管规格尺寸按使用方及生产厂的图纸制造。图纸上应注明：结构、材料、尺寸及公差、工作压力、工作时密封框架间的最大间隙、工作表面、标志部位以及所需试验的项目及条件。  
1.6 应用概况 已用于飞机座舱使用多年。  
1.7 研制及生产单位 沈阳第四橡胶厂研制并生产。

# 2 性能

2.1 外观质量 外观质量应符合GJB1325要求  
2.2 材料性能

2.2.1 1145胶料的硫化胶主要性能指标和典型值见表2-1。

表2-1  

<table><tr><td>性能</td><td>指标</td><td>典型值</td><td>性能</td><td>指标</td><td>典型值</td></tr><tr><td>TS/MPa</td><td>≥19.6</td><td>23.1~31.6/29.1</td><td>HA/度</td><td>33~43</td><td>35~43/38</td></tr><tr><td>Eb/%</td><td>≥700</td><td>787~884/854</td><td>Tb/C</td><td>≤-55</td><td>&lt;-55</td></tr><tr><td>Sb/%</td><td>≤20</td><td>13~18/15</td><td>PE(90℃,24h)/%</td><td>max-25</td><td>-</td></tr></table>

2.2.2 软管用的 $80\mathrm{S} / 2 \times 2$ 针织布，经向扯断力应不小于 $3.92\mathrm{kN / m}$ ：纬向扯断力应不小于 $2.94\mathrm{kN / m}$ 。  
2.2.3 软管的工作表面应涂覆XY-404胶液或其他合适的胶液以提高耐光、耐臭氧老化性能。

# 2.3 成品性能

2.3.1 密封软管应膨胀均匀并具有良好的密封性。  
2.3.2 进行强度试验后，不允许产生裂纹、接缝开裂、分层或其他破损现象，但 $-50\mathrm{C}$ 试验后，允许表面涂层有网状细纹出现。  
2.3.3 应能承受300次工作状态模拟试验。  
2.3.4 按图纸规定压力充压并保持 $1.5\mathrm{h}$ 后，压力降低不应超过 $0.03\mathrm{MPa}$ ，

# 3 使用工艺

# 4 其他

4.1 包装 每根软管盘在纸盒内，然后放入木箱内，确保贮存和运输中不受损坏。  
4.2 运输 按非危险品运输，注意防晒、防潮，勿挤压。  
4.3 贮存 贮存在温度 $0 \sim 28^{\circ} \mathrm{C}$ 、相对湿度不大于 $80\%$ 的库房内，避免阳光直接照射，距热源不少于 $1 \mathrm{~m}$ ，距地面不少于 $0.3 \mathrm{~m}$ 。贮存中应防止与油类、酸、碱及其他对产品有害的物质接触。贮存期为2年，保证使用期为2年。

# 5 使用建议

选用。

# 参考文献

1沈阳第四橡胶厂.橡胶胶料、胶布、油箱、制品性能统计资料No橡-6.1998

# 飞机座舱用针织密封软管

# 1 概述

飞机座舱用针织密封软管是由橡胶、聚酯纤维长丝线针织物和接管嘴制成的封闭管状物。通过向管内充入压缩空气使其膨胀来保证飞机座舱的气密性。工作温度为 $-55\sim 90^{\circ}C$ 。

1.1 牌号及名称 飞机座舱用针织密封软管。  
1.2 基本组成 主体材料为848天然橡胶胶料、聚酯纤维长丝线针织物。四种结构密封软管的剖面如图1-1。  
1.3 材料标准 GJB 1325—1998《飞机座舱用充气密封软管规范》。

# 1.4 使用工艺说明书

图片摘要：该图主要展示 1 1 四种结构密封软管剖面。
![](images/2096ce9102da25bf35af960042d489f31d107274d49d1ee3eb9b06bc21d5e202.jpg)

图片摘要：该图主要展示 1 1 四种结构密封软管剖面。
![](images/6271501ae572f06a2718de73f5d5656217e8ad6d829c815edd627f7bcf977848.jpg)

图片摘要：该图主要展示 1 1 四种结构密封软管剖面。
