Repository: C-zj02/CFD-claw

<div align="center">

**English** | [中文](#中文版) | [Français](README_FR.md) | [Русский](README_RU.md) | [हिन्दी](README_HI.md) | [العربية](README_AR.md) | [Português](README_PT.md)

# 🚀 Claude Code Python

**A Complete Python Reimplementation Based on Real Claude Code Source**

*From TypeScript Source → Rebuilt in Python with ❤️*

***
**🔥 Active Development • New Features Weekly 🔥**

</div>

***

## 🎯 What is This?

**Clawd Code** is a **complete Python rewrite** of Claude Code, based on the **real TypeScript source code**.

File: RAG-data/中国航空材料手册(第2版) 第8卷 橡胶 密封剂401-578.pdf-1f5cc34a-c7e1-464e-ad4c-a8d34e9f2e25.md (part 1 of 7)
4.4 技术安全组分二有低毒性，应防止溅入眼中和伤口中，一旦溅入应用清水冲洗，然后找医生进一步处理。废弃密封剂可回收使用，严禁焚烧。

# 5 使用建议

选用。

# 参考文献

1 北京航空材料研究院.HM1101聚硫代醚密封剂研究报告.1999

编写 吴松华

审校 曹寿德

# 丁腈橡胶-聚硫橡胶互相改性密封剂

# XM-21 密封胶膜

# 1 概述

XM-21密封胶膜是以液体聚硫橡胶和丁腈橡胶为主成分的并分XM-21A及XM-21B两个型别，A型为四组分，B型为双组分，混炼后经专用挤出机挤出形成为膜状室温硫化型材料。A型硫化速度快，B型硫化速度慢，硫化前呈可塑性柔软膜，硫化后为弹性膜。具有耐2号喷气燃料，耐空气老化和施工方便，铆接质量容易保证的特点。A型适用于飞机整体油箱结构件贴合面密封，B型适用于气密舱结构件贴合面密封。使用温度为 $-50\sim 100^{\circ}\mathrm{C}$ ，可在 $130^{\circ}\mathrm{C}$ 短期使用

1.1 牌号及名称 XM-21 密封胶膜。  
1.2 基本组成  
1.2.1 A型：组分一（21号基胶）：液体聚硫橡胶、丁腈橡胶、补强剂、增塑剂。组分二（增粘剂）：环氧树脂。组分三（9号硫化膏）：金属化合物、增塑成膏剂。组分四：促进剂。  
1.2.2 B型：组分一（21号基胶）：液体聚硫橡胶、丁腈橡胶、补强剂、增塑剂。组分二（9-3号硫化膏）：树脂、增塑剂。  
1.3 材料标准 Q/6S 92-1992《XM-21密封胶膜》。  
1.4 使用工艺说明书 Q/6SZ 128-1992《XM-21 密封胶膜使用工艺说明书》。  
1.5 供应状态 两个型别各组分单独包装，配套供应   
1.6 应用概况[1] 已用于运输机、歼击机、教练机、轰炸机气密舱、整体油箱结构件贴合面密封。与XM系列聚硫密封剂配合使用，效果良好。使用已达12年。  
1.7 研制及生产单位 北京航空材料研究院研制并生产。  
1.8 鉴定级别及日期 1979年12月由航空工业部鉴定通过。

# 2 性能

# 2.1 物理及化学性能

2.1.1 物理性能 见表2-1。

表2-1  

<table><tr><td>性能</td><td>指标</td><td>实测值</td></tr><tr><td>外观颜色</td><td>黑色略带粘性膜状</td><td>黑色粘性膜状</td></tr><tr><td>胶膜弹性体密度d/(g/cm2)</td><td></td><td>1.36</td></tr><tr><td>Tb/C</td><td>≤-35</td><td>-38</td></tr></table>

2.1.2 化学性能 对氧化处理的镁合金、阳极化铝合金、镀锌钝化的钢不腐蚀、不易燃烧，低毒。  
2.1.3红外光谱XM-21B型密封胶膜裂解红外光谱见图2-1。

2.2力学性能密封胶膜按表2-2规定条件硫化后的力学性能见表2-3。不同温度下的力学性能见图2-2。除非另有说明，T形剥离、剪切试样基底材料均为阳极化LY12CZ铝合金。

图片摘要：该图主要展示 2 1 XM 21B型密封胶膜裂解红外光谱。
![](images/f820b230cc924640c90645bcfac665def7ba4dc5de64cabdf545b80a19dd02d9.jpg)  
图2-1 XM-21B型密封胶膜裂解红外光谱

表2-2  

<table><tr><td colspan="3">拉伸性能试样硫化条件</td><td colspan="2">τ及σJB试样硫化条件</td></tr><tr><td>模压压力/MPa</td><td>模压温度/℃</td><td>模压时间/min</td><td>XM-21A</td><td>XM-21B</td></tr><tr><td>15~20</td><td>120±2</td><td>30</td><td>标准环境条件下硫化10d或23℃±2℃硫化2d,再经70℃±2℃硫化24h</td><td>23℃±2℃硫化20d,或23℃±2℃硫化5d,再经70℃±2℃硫化48h</td></tr></table>

表2-3  

<table><tr><td>性能</td><td colspan="4">TS/MPa</td><td colspan="4">Eb/%</td></tr><tr><td>指标</td><td colspan="4">≥2.0</td><td colspan="4">≥300</td></tr><tr><td rowspan="2">实测值</td><td>x</td><td>s</td><td>Cv</td><td>n1</td><td>x</td><td>s</td><td>Cv</td><td>n1</td></tr><tr><td>2.9</td><td>0.95</td><td>0.32</td><td>90(18)</td><td>562</td><td>108</td><td>0.19</td><td>90(18)</td></tr><tr><td>性能</td><td colspan="4">σTB/(kN/m)</td><td colspan="4">τ/MPa</td></tr><tr><td>指标</td><td colspan="4"></td><td rowspan="2" colspan="4">≥1.0</td></tr><tr><td rowspan="2">实测值</td><td>x</td><td>s</td><td>Cv</td><td>n1</td></tr><tr><td>4.5</td><td>1.4</td><td>0.31</td><td>60(12)</td><td colspan="4">2.3</td></tr></table>

① 括号内数字为密封胶膜批数。

图片摘要：该图主要展示 2 3。
![](images/2581256ed8405d3c7b99b28d8a17f861f8410e321df13d34c8a98087c979b316.jpg)  
图2-2XM-21密封胶膜的拉伸性能与测定时内试样所处环境温度的关系[3]

# 2.3 耐环境性能

2.3.1 耐热老化性能 见表2-4、图2-3a、图2-3b。

表2-4  

<table><tr><td colspan="3">老化条件</td><td colspan="6">TS/MPa</td><td colspan="5">τ/MPa</td></tr><tr><td rowspan="2">介质</td><td rowspan="2">温度/C</td><td rowspan="2">时间/h</td><td rowspan="2">指标</td><td colspan="5">实测值</td><td rowspan="2">指标</td><td rowspan="2" colspan="4">实测值</td></tr><tr><td>x</td><td>s</td><td>CV</td><td colspan="2">n1</td></tr><tr><td>空气</td><td>100</td><td>100</td><td>≥2.0</td><td>6.20</td><td>1.50</td><td>0.24</td><td colspan="2">75(15)</td><td>≥1.0</td><td colspan="4">2.28</td></tr><tr><td colspan="3">老化条件</td><td colspan="6">E0/%</td><td colspan="5">σB/(kN/m)</td></tr><tr><td rowspan="2">介质</td><td rowspan="2">温度/C</td><td rowspan="2">时间/h</td><td rowspan="2">指标</td><td colspan="5">实测值</td><td rowspan="2">指标</td><td colspan="4">实测值</td></tr><tr><td>r</td><td>s</td><td>CV</td><td colspan="2">n1</td><td>r</td><td>s</td><td>CV</td><td>n1</td></tr><tr><td>空气</td><td>100</td><td>100</td><td>≥150</td><td>298.0</td><td>42.0</td><td>0.14</td><td colspan="2">75(15)</td><td>-</td><td>2.3</td><td>0.4</td><td>0.2</td><td>45(9)</td></tr></table>

① 括号内数字为密封胶膜批数。  
图片摘要：该图主要展示 2 4。
![](images/a5b7d331092f020c91b906405a805ecf1ea6ef202a7baea7d9362dffcf79bd31.jpg)  
-湿热老化；一2号喷气燃料中老化；热空气中老化

图2-3a XM-21密封胶膜在湿热、热空气及喷气燃料中老化过程中 $P_{\mathrm{E}}$ 与老化温度及老化时间的关系[4]

图2-3b XM-21密封胶膜在湿热、热空气及喷气燃料中老化过程中 $P_{\mathrm{TS}}$ 与老化温度及老化时间的关系[4]  
图片摘要：该图主要展示 2 3b XM 21密封胶膜在湿热、热空气及喷气燃料中老化过程中 与老化温度及老化时间的关系[4]。
![](images/5878372625965e18fb9e7fffb2fe8e2ffe8bb370cdb77c1f5333bcf766b56b26.jpg)  
-湿热老化；一2号喷气燃料中老化；热空气中老化

2.3.2 耐2号喷气燃料性能 见表2-5。

2.3.3 耐介质性能 耐介质后实测值见表2-6。

2.3.4 耐湿热性能 在温度 $65\mathrm{C}$ 、相对湿度 $95\%$ 环境中的老化 $P_{\mathrm{F}}, P_{\mathrm{Ts}}$ 曲线见图2-3a、图2-3b。

2.3.5 耐综合环境性能 在温度为 $60\mathrm{C}$ 的2号喷气燃料和 $3\%$ 氯化钠水溶液(条件1)或自来水（条件2）及其综合作用后，力学性能实测值见表2-7。

表2-5[  

<table><tr><td colspan="2">浸泡条件</td><td colspan="5">TS/MPa</td><td colspan="2">τ/MPa</td><td colspan="2">Δm/%</td><td></td></tr><tr><td rowspan="2" colspan="2">温度/C 时间/h</td><td rowspan="2">指标</td><td colspan="4">实测值</td><td rowspan="2">指标</td><td rowspan="2">实测值</td><td rowspan="2">指标</td><td colspan="2">实测值</td></tr><tr><td>x̄</td><td>s</td><td>Cv</td><td>n°</td><td>x̄</td><td>n°</td></tr><tr><td>100</td><td>100</td><td>≥2.0</td><td>3.90</td><td>0.79</td><td>0.20</td><td>55(11)</td><td>≥1.0</td><td>1.89</td><td>-4~4</td><td>-2~1.5</td><td>50(10)</td></tr><tr><td>110</td><td>640</td><td>-</td><td>3.57</td><td>-</td><td>-</td><td>5</td><td>-</td><td>-</td><td>-</td><td>-</td><td>-</td></tr><tr><td>130</td><td>50</td><td>≥2.0</td><td>4.00</td><td>-</td><td>-</td><td>5</td><td>≥1.0</td><td>1.50</td><td>-6~6</td><td>-4~8</td><td>5</td></tr><tr><td>130</td><td>360</td><td></td><td>2.10</td><td>-</td><td>-</td><td>5</td><td></td><td>--</td><td>-</td><td>-</td><td>-</td></tr><tr><td>143</td><td>0.5</td><td>-</td><td>2.90</td><td>0.86</td><td>0.29</td><td>45(9)</td><td>-</td><td>-</td><td>-</td><td>-</td><td>-</td></tr></table>

续表2-5   

<table><tr><td colspan="2">浸泡条件</td><td colspan="5">TS/MPa</td><td colspan="2">r/MPa</td><td colspan="2">Δm/%</td><td></td></tr><tr><td rowspan="2" colspan="2">温度/C 时间/h</td><td rowspan="2">指标</td><td colspan="4">实测值</td><td rowspan="2">指标</td><td rowspan="2">实测值</td><td rowspan="2">指标</td><td colspan="2">实测值</td></tr><tr><td>x</td><td>s</td><td>Cv</td><td>n²</td><td>x</td><td>n①</td></tr><tr><td>100</td><td>100</td><td>≥200</td><td>334.0</td><td>56.6</td><td>0.2</td><td>45(9)</td><td>-</td><td>1.70</td><td>0.36</td><td>0.21</td><td>45(9)</td></tr><tr><td>110</td><td>640</td><td></td><td>177.0</td><td>-</td><td>-</td><td>5</td><td>-</td><td>1.40</td><td>-</td><td>-</td><td>-</td></tr><tr><td>130</td><td>50</td><td>≥150</td><td>152.0</td><td>-</td><td>-</td><td>5</td><td>-</td><td>-</td><td>-</td><td>-</td><td>-</td></tr><tr><td>130</td><td>360</td><td>-</td><td>103.0</td><td>-</td><td>-</td><td>5</td><td>-</td><td>-</td><td>-</td><td>-</td><td>-</td></tr><tr><td>143</td><td>0.5</td><td>-</td><td>539.0</td><td>104.0</td><td>0.2</td><td>45(9)</td><td>-</td><td>-</td><td>-</td><td>-</td><td>-</td></tr></table>

① 括号内数字为密封胶膜批数。

表2-6[3]  

<table><tr><td colspan="3">浸泡条件</td><td rowspan="2">TS/MPa</td><td rowspan="2">Eb/%</td><td rowspan="2">HA/度</td><td rowspan="2">σTB①/(kN/m)</td></tr><tr><td>介质</td><td>温度/C</td><td>时间/h</td></tr><tr><td rowspan="2">4109航空润滑油</td><td>110</td><td>400</td><td>4.4</td><td>160</td><td>60</td><td>1.4</td></tr><tr><td>130</td><td>100</td><td>4.0</td><td>200</td><td>58</td><td>1.7</td></tr><tr><td rowspan="2">10号航空液压油</td><td>110</td><td>400</td><td>4.9</td><td>210</td><td>62</td><td>2.0</td></tr><tr><td>130</td><td>200</td><td>3.8</td><td>150</td><td>60</td><td>1.1</td></tr><tr><td>磷酸酯油</td><td>70</td><td>50</td><td>完全破坏</td><td>完全破坏</td><td>完全破坏</td><td>3.7</td></tr></table>

① $100\%$ 粘接破坏。

表2-7  

<table><tr><td rowspan="3">环境条件</td><td rowspan="3">时间/d</td><td rowspan="3">试样放置位置</td><td rowspan="3">TS/MPa</td><td rowspan="3">Eb/%</td><td rowspan="3">HA/度</td><td colspan="4">σTB/(kN/m)</td></tr><tr><td colspan="2">阳极化铝合金</td><td colspan="2">SF-9漆表面</td></tr><tr><td>强度值</td><td>破坏情况</td><td>强度值</td><td>破坏情况</td></tr><tr><td rowspan="6">条件1</td><td rowspan="3">30</td><td>蒸气层</td><td>2.8</td><td>308</td><td>55</td><td rowspan="3">3.6</td><td rowspan="12">100%粘接破坏</td><td rowspan="3">3.5</td><td rowspan="12">胶膜与漆面100%粘接破坏</td></tr><tr><td>燃料层</td><td>-</td><td>-</td><td>-</td></tr><tr><td>盐水层</td><td>-</td><td>-</td><td>-</td></tr><tr><td rowspan="3">60</td><td>蒸气层</td><td>3.2</td><td>326</td><td>50</td><td rowspan="3">2.5</td><td rowspan="3">3.4</td></tr><tr><td>燃料层</td><td>-</td><td>-</td><td>-</td></tr><tr><td>盐水层</td><td>-</td><td>-</td><td>-</td></tr><tr><td rowspan="6">条件2</td><td rowspan="3">30</td><td>蒸气层</td><td>3.2</td><td>350</td><td>60</td><td rowspan="3">3.0</td><td rowspan="3">3.5</td></tr><tr><td>燃料层</td><td>-</td><td>-</td><td>-</td></tr><tr><td>自来水层</td><td>-</td><td>-</td><td>-</td></tr><tr><td rowspan="3">60</td><td>蒸气层</td><td>3.1</td><td>290</td><td>55</td><td rowspan="3">3.4</td><td rowspan="3">3.1</td></tr><tr><td>燃料层</td><td>-</td><td>-</td><td>-</td></tr><tr><td>自来水层</td><td>-</td><td>-</td><td>-</td></tr></table>

① 剥离试样在水、燃料和蒸气气氛中的长度各为 $1 / 3$ 。  
② 盐水为 $3\%$ 氯化钠水溶液。

# 2.4 工艺性能 XM-21 密封胶膜的工艺性能见表 2-8。

表2-8  

<table><tr><td>性能</td><td>指标</td><td>实测值</td></tr><tr><td>成膜性</td><td>通过挤压可制成所需厚度的膜状密封条</td><td>良好</td></tr><tr><td>活性期(标准环境条件)</td><td>XM-21A为4~12hXM-21B为72~120h</td><td>符合指标要求</td></tr><tr><td>施工期(标准环境条件)</td><td>XM-21A为8~24hXM-21B为72~120h</td><td>符合指标要求</td></tr><tr><td>低温贮存性</td><td>降低温度可明显延长活性期</td><td>如在-16℃:XM-21A活性期为72~120hXM-21B活性期为168~240h</td></tr><tr><td>与液体聚硫密封剂的粘接性</td><td></td><td>与XM-22、XM-23等聚硫密封剂具有良好粘接性,可配套使用</td></tr></table>

# 2.5 使用性能 密封胶膜工作寿命评估结果见表2-9。

表2-9  

<table><tr><td colspan="2">飞行地域</td><td>长江以北</td><td>长江以南</td><td>北回归线以南</td><td>赤道热带丛林地区</td></tr><tr><td colspan="2">飞行地域等效温度/℃</td><td>15</td><td>20</td><td>25</td><td>30</td></tr><tr><td rowspan="3">工作寿命</td><td>在喷气燃料中</td><td>35年以上</td><td>35年以上</td><td>35年以上</td><td>26.2年</td></tr><tr><td>在干燥空气中</td><td>35年以上</td><td>35年以上</td><td>31年</td><td>18.7年</td></tr><tr><td>在潮湿空气中</td><td>35年以上</td><td>35年以上</td><td>35年以上</td><td>35年以上</td></tr></table>

# 3 使用工艺

3.1 环境条件 密封胶膜制备、质量检验试样制备的环境条件为标准环境条件。密封施工的环境温度为 $15\sim 30^{\circ}C$ ，相对湿度不高于 $80\%$ ，环境中应无尘、无油雾、无酸碱性气体。  
3.2 制备方法 制备密封胶膜时，采用两辊炼胶机或螺旋挤出机混炼均匀后，在螺旋挤出机上挤出所需断面形状的胶膜，并用硅胶布隔离成卷包装备用。

# 3.3 施工方法

3.3.1 密封步聚 包括预装待密封的零、部件、清洗密封表面、铺贴胶膜及在胶膜活性期内完成全部铆接工作。  
3.3.2 A型胶膜活性期控制 在环境相对湿度不高于 $85\%$ 时，根据不同的温度选取促进剂用量（见表3-1），可使活性期保持在 $4 \sim 12h$ 。

表3-1  

<table><tr><td>环境温度/℃</td><td>15~20</td><td>20~25</td><td>25~30</td><td>30~35</td></tr><tr><td>每100gXM-21号基胶采用促进剂量/g</td><td>0.3~0.2</td><td>0.2~0.1</td><td>0.1~0.05</td><td>0.05~0</td></tr></table>

# 3.4 硫化条件

3.4.1 质量检验试样硫化条件 在 $20\mathrm{C}$ 以上室温硫化时间A型为10d，B型为20d，均能达到标准所规定的性能要求。A型由四个组分混合后算起，在 $48\mathrm{h}$ 后；B型由两个组分混合后算起，一周后，允许加温硫化。50C加速硫化 $2\mathrm{h}$ 。  
3.4.2 部件进行油密、水密、气密试验检查硫化条件 室温硫化A型7d；B型15d。

# 4 其他

4.1 包装XM-21A密封胶膜的组分一21号基胶装入硅橡胶纸及聚乙烯袋中，每袋净重 $5\mathrm{kg}$ ；组分二增粘树脂装入带有密封性桶盖的镀锌铁桶或塑料桶中，每桶 $0.3\mathrm{kg}$ ；组分三9号硫化膏装入小镀锌

铁桶中，每桶 $150\mathrm{g}$ ；组分四装入塑料桶或聚乙烯袋中，每桶或每袋 $50\mathrm{g}$ 。XM-21B 密封胶膜的组分一 21 号基胶包装同 XM-21A；组分二 9-3 号硫化膏装入镀锌铁桶或塑料桶中，每桶 $400\mathrm{g}$ 。XM-21A 密封胶膜的四个组分装入一个纸箱或木箱中，XM-21B 密封胶膜的两个组分装入一个纸箱或木箱中。

每个包装箱中应附有合格证、出厂检验数据单（应注明试验温度、相对湿度、组分配比及活性期）、装箱单（应注明包装箱中装入物品名称、批号和件数）。

4.2运输 密封胶膜按安全化工产品运输，运输始末禁止水浸、雨淋和阳光曝晒。  
4.3 贮存 贮存环境温度不高于 $28\mathrm{C}$ ，相对湿度不大于 $70\%$ 。本密封剂贮存期为6个月。  
4.4 技术安全 密封胶膜的组分三有较强氧化性，应防止溅入眼中和涂在皮肤上，一旦溅入眼中，应先用清水冲洗眼睛，然后找医生进一步处理。接触皮肤后应用棉纱擦掉，再用肥皂水洗净。密封剂废弃时，不准用火烧，防止聚硫橡胶分解严重污染环境，废弃聚硫密封剂可回收使用。

# 5 使用建议

推荐使用。

# 参考文献

1 北京航空材料研究院. XM-21(A、B)密封胶膜研究技术总结. 1979  
2 西安飞机公司. 密封剂性能试验统计资料, No 密-7.1985  
3 北京航空材料研究院. 聚硫密封剂性能评定研究技术总结. 1982  
4 北京航空材料研究院. 聚硫密封剂老化性能研究技术总结. 1982  
5 北京航空材料研究院. 教练机机翼整体油箱用密封剂和整体油箱密封寿命评估及延寿研究报告. 1994

编写 曹寿德

审校 杨希仁

# 丁腈橡胶密封剂

中

# HM501 表面保护密封涂料

# 1 概述

HM501表面保护密封涂料是以丁腈橡胶为主成分的无色半透明或红色半透明液状单组分表面涂敷密封材料。在室温或加温下可硫化成弹性密封膜，具有耐热、耐喷气燃料的性能，它可提高聚硫密封剂的防霉及在燃油中耐老化性能，延长聚硫密封剂及整体油箱的工作寿命，并对聚硫密封剂、铝合金及SF-9底漆、H06-1012H底漆等材料表面有良好的粘接。涂敷工艺简单、干燥快速、耐喷气燃料的浸泡，主要用于整体油箱的内表面裸露金属及聚硫密封剂的保护密封，长期使用温度为 $-55\sim 130^{\circ}\mathrm{C}$ ，可在 $150^{\circ}\mathrm{C}$ 短期使用。

1.1 牌号及名称 HM501 表面保护密封涂料。  
1.2 基本组成 丁腈胶、防霉剂、硫化剂及混合溶剂。  
1.3 材料标准 Q/6S 954—1991《HM501表面保护密封涂料》。  
1.4 使用工艺说明书 Q/6SZ 1061—1991《HM501表面保护密封涂料使用工艺说明书》。  
1.5 供应状态 用有密封盖的玻璃瓶或聚丙烯塑料桶或镀锌铁桶盛装供应。  
1.6 应用概况 已同XM-22B聚硫密封剂、XM-21B胶膜、SF-9防腐底漆配套用于直升机燃油系统及歼教机翼整体油箱的密封。  
1.7 研制及生产单位 北京航空材料研究院研制并生产。  
1.8 鉴定级别及日期 1995年1月由中国航空工业总公司鉴定通过。

# 2 性能

# 2.1 物理及化学性能

2.1.1 物理性能 见表2-1。

表2-1  

<table><tr><td>性能</td><td>指标</td><td>实测值</td></tr><tr><td>外观颜色</td><td>无色或红色均匀胶液</td><td>无色或红色均匀胶液</td></tr><tr><td>不挥发分质量分数/%</td><td>17~22</td><td>20</td></tr><tr><td>收缩性</td><td>不因收缩而引起开裂或剥落</td><td>不开裂,不剥落</td></tr></table>

2.1.2 化学性能 密封涂料对铝合金不腐蚀，对聚硫密封剂起保护作用，低毒，遇明火容易燃烧。  
2.1.3 红外光谱 HM501 密封涂料红外光谱见图 2-1。

2.2 力学性能 密封涂料可保证与聚硫密封剂、铝合金、H06-1012H 环氧底漆、SF-9 环氧底漆等材料有良好的粘接强度。硫化后的力学性能见表 2-2。

# 2.3 耐环境性能

2.3.1 耐收缩性及耐热性能 把浸有密封涂料的XM15及XM22B聚硫密封剂试片垂直浸入装有 $3\%$ 氯化钠溶液及喷气燃料的双层液体中，经 $50^{\circ}\mathrm{C} \pm 2^{\circ}\mathrm{C}$ 条件下放置48h后，在室温下干燥72h，再经 $80^{\circ}\mathrm{C} \pm 2^{\circ}\mathrm{C}$ 空气条件下加热72h，HM501涂层应不变硬、不起泡、无裂纹、不收缩、不软化、对粘接不产生不良影响，实测结果达到了要求。

图片摘要：该图主要展示 2 1 HM501密封涂料红外光谱。
![](images/c5c5bebef7f8958d4902f0d5149355c247ed9aec82b330d8b9f6e00c4f60eb3d.jpg)  
图2-1 HM501密封涂料红外光谱

表2-2  
kN/m   

<table><tr><td>性能</td><td>与XM15,σ190°B</td><td>与XM22B,σ180°B</td><td>与H06-1012H底漆,σ180°B</td><td>与硫酸阳极化铝合金,σ180°B</td></tr><tr><td>指标</td><td>≥1.8</td><td>≥1.8</td><td>≥1.0</td><td>≥0.9</td></tr><tr><td>实测值</td><td>5.6</td><td>4.4</td><td>4.6</td><td>2.6</td></tr></table>

2.3.2 耐混合液性能 把浸涂密封涂料的阳极化铝合金试片垂直浸入装有 $3\%$ 氯化钠溶液及喷气燃料的双层液体中经 $50^{\circ} \mathrm{C} \pm 2^{\circ} \mathrm{C}$ 条件下放置 $20 \mathrm{~d}$ ，涂层应不软化、不起泡、对金属试片无腐蚀现象，实测结果达到了要求。  
2.3.3 对密封剂的防护性能 把浸涂密封涂料的XM15、XM22B聚硫密封剂试样在 $50^{\circ}\mathrm{C} \pm 2^{\circ}\mathrm{C}$ 条件下浸入喷气燃料中100d，聚硫密封剂层应保持其硬度和柔软性，涂层应无裂纹、不粉化，经 $180^{\circ}$ 弯折后不裂和分层，实测结果达到了要求。  
2.3.4 防霉性能 涂层经 $29\mathrm{C} + 2\mathrm{C}$ 、相对湿度 $95\%$ 以上高湿条件28d后，HM501防霉性能为0级，实测结果达到了要求。  
2.3.5 耐热油性 用密封涂料涂过的两组阳极化铝合金试片待HM501涂层干燥后分别浸入 $121^{\circ}\mathrm{C} \pm 2\mathrm{C}20$ 号航空润滑油及4106号合成航空润滑油中14d，取出冷至室温。在 $3.2\mathrm{mm}$ 直径的圆轴上弯曲 $180^{\circ}$ ，HM501涂层表面不应有裂纹和剥落，实测结果符合上述要求。  
2.3.6 密封涂料对各种材质表面粘接稳定性 密封涂料对聚硫密封剂、阳极化铝合金、H06-1012H涂层在各种环境条件中的粘接稳定性见表2-3。  
2.3.7 对燃油的污染性 HM501涂层与燃油接触后萃取物不超过 $20\mathrm{mg} / 100\mathrm{mL}$ ，实测结果符合指标要求。  
2.3.8 耐低温性能 涂有 HM501 涂层的低温柔软性试片在 $50^{\circ} \mathrm{C} \pm 2^{\circ} \mathrm{C}$ 喷气燃料中浸泡 48h 后取出放于 $-55^{\circ} \mathrm{C}$ 下恒温 2h 后弯曲涂层表面应无裂纹、不失去粘接性，实测结果符合要求。  
2.3.9 加速贮存稳定性 密封涂料经 $50\mathrm{C} \pm 1\mathrm{C}$ 条件下加速贮存14d后，不应分层和凝胶，粘度

变化率不大于 $\pm 10\%$ ，实测结果符合要求。

2.4 工艺性能 密封涂料工艺性能见表2-4。

# 2.5 使用性能

2.5.1 对聚硫密封剂的保护效果 整体油箱聚硫密封剂XM15、XM22B经密封涂料做涂层保护前后，在 $60\mathrm{C}\pm 2\mathrm{C}$ 喷气燃油浸泡过程中性能变化对比结果见图2-2、图2-3。

表2-3[1]  
kN/m   

<table><tr><td colspan="2">环境条件</td><td>60C经7d耐喷气燃料</td><td>60C经7d耐双层液体</td><td>130℃经59d热空气老化</td></tr><tr><td colspan="2">配伍关系</td><td colspan="3">阳极化铝合金/HM501涂层/XM15密封剂/HM501涂层/阳极化铝合金</td></tr><tr><td rowspan="2">粘接性</td><td>σ180°B</td><td>7.0</td><td>1.9</td><td>7.9</td></tr><tr><td>界面状况</td><td>XM15内聚破坏面积率为100%</td><td>HM501内聚破坏面积率为100%</td><td>界面良好，XM15内聚破坏面积率为100%</td></tr><tr><td colspan="2">配伍关系</td><td colspan="3">HM501涂层/帆布/HM501涂层/H06-1012H底漆/阳极化铝合金</td></tr><tr><td rowspan="2">粘接性</td><td>σ180°B</td><td>3.6</td><td>3.2</td><td>3.5</td></tr><tr><td>界面状况</td><td>HM501内聚破坏面积率为100%，界面间无相互腐蚀</td><td>HM501内聚破坏面积率为100%，界面间无相互腐蚀</td><td>HM501内聚破坏面积率为100%，界面间无相互腐蚀</td></tr><tr><td colspan="2">配伍关系</td><td colspan="3">HM501涂层/帆布/HM501涂层/阳极化铝合金</td></tr><tr><td rowspan="2">粘接性</td><td>σ180°B</td><td>1.0</td><td>0.9</td><td>1.9</td></tr><tr><td>界面状况</td><td>HM501内聚破坏面积率为100%，界面间无相互腐蚀</td><td>HM501内聚破坏面积率为100%，界面间无相互腐蚀</td><td>帆布拉断，界面间无相互腐蚀</td></tr><tr><td colspan="2">配伍关系</td><td colspan="3">阳极化铝合金/HM501涂层/XM22密封剂/HM501涂层/阳极化铝合金</td></tr><tr><td rowspan="2">粘接性</td><td>σ180°B</td><td>3.9</td><td>2.5</td><td>4.1</td></tr><tr><td>界面状况</td><td>HM501内聚破坏面积率为100%，界面间无相互腐蚀</td><td>HM501内聚破坏面积率为100%，界面间无相互腐蚀</td><td>HM501内聚破坏面积率为100%，界面间无相互腐蚀</td></tr></table>

表2-4  

<table><tr><td>性能</td><td>指 标</td><td>实测值</td></tr><tr><td>干燥时间/h</td><td>≤4</td><td>0.5</td></tr><tr><td>1次刷涂涂层厚度/mm</td><td>0.01~0.04</td><td>0.02</td></tr><tr><td>粘度(25℃,S1转子,Dr=275)/(Pa·s)</td><td>0.40~2.00</td><td>通过</td></tr><tr><td>再涂性</td><td>新旧涂层间有良好的粘接性不起泡、不起皮和不起皱</td><td>符合指标要求</td></tr></table>

2.5.2 模拟试验 教练机全尺寸模拟机翼整体油箱试验件由 $16\%$ 的HM501表面保护密封涂料灌涂并干燥后进行如下模拟飞行条件的试验。

（1）气密试验：试验件中充入喷气燃料及空气，充气压力 $0.03\mathrm{MPa}$ ，保压时间为 $30\mathrm{min}$ ，结果不渗不漏。  
（2）高温动态疲劳试验：试验件中充入 $70\mathrm{C} \pm 3\mathrm{C}$ 的水，然后充压，脉动压力为 $0 \leftrightarrow 0.03\mathrm{MPa}$ ，脉动频率1次/min，总次数为6000次，然后充压 $0.03\mathrm{MPa}$ ，保压 $30\mathrm{min}$ ，结果不渗不漏。  
（3）低温动态疲劳试验：试验件中充入喷气燃料，降温至 $-26^{\circ}\mathrm{C}$ ，脉动压力为 $0 \leftrightarrow 0.02\mathrm{MPa}$ ，脉动频率1次/34s（充气6s压力至0.02MPa，然后放气至0，全程34s），脉动次数为1500次，降温至 $-55^{\circ}\mathrm{C}$ 以相同条件脉动600次，结果不渗不漏。  
（4）常温充气动态疲劳试验：低温脉动充压 $0 \leftrightarrow 0.03\mathrm{MPa}$ ，脉动频率为1次/34s，共脉动80000次，结果不渗不漏。

图片摘要：该图主要展示 2 2 经HM501保护的XM22B聚硫密封剂的性能衰减速度。
![](images/624935c9ddf83850059dfb099780d4892fd0fb40e2f7f9b937b7d223f276af0b.jpg)  
1,3—由HM501保护后的XM22B密封剂拉伸强度 $(TS)$ 及扯断伸长率 $(E_{\mathrm{b}})$ 的衰减曲线；  
2.4—未经保护的XM22B密封剂拉伸强度 $(TS)$ 及扯断伸长率 $(E_{\mathrm{b}})$ 的衰减曲线

图2-2 经HM501保护的XM22B聚硫密封剂的性能衰减速度

图2-3 经HM501保护的XM15聚硫密封剂的性能衰减速度  
图片摘要：该图主要展示 2 3 经HM501保护的XM15聚硫密封剂的性能衰减速度。
![](images/6422c5c4922f50d4c999bfcdc6842baf8106d0dc98d2fa066f366c136f235f35.jpg)  
1.3—由HM501保护后的XM15密封剂拉伸强度 $(TS)$ 及扯断伸长率 $(E_{\mathrm{b}})$ 的衰减曲线；  
2.4—未经保护的XM15密封剂拉伸强度 $(TS)$ 及扯断伸长率 $(E_{b})$ 的衰减曲线

# 3 使用工艺

3.1 环境条件 密封保护涂料使用环境中应具备自然通风和强制通风的条件，试样制备应在标准试验条件下进行。装机使用环境温度应为 $15\sim 30^{\circ}\mathrm{C}$ 、相对湿度不超过 $80\%$ 。

# 3.2 施工方法

3.2.1 刷涂施工 在敞开的整体油箱内聚硫密封剂层表面及裸露金属表面可用油漆毛刷沾HM501涂料进行刷涂施工，一般刷涂三层，每层均需在施工环境条件下干燥 $20\mathrm{min}$ 。

金属与金属进行胶接时，可用油漆毛刷沾密封涂料，在两个预先清洗过的金属表面上刷涂一层该涂料，然后在施工环境条件下干燥 $20\mathrm{min}$ ，按上述方法重复 $3\sim 4$ 次。两个表面在最后刷涂的一层须停放 $5\mathrm{min}$ 后，互相贴合牢固即可。

结构的细小对缝和铆钉、螺钉和螺母可用油漆毛刷沾密封涂料，刷涂三层进行密封，每层均需在施工环境条件下干燥 $20\mathrm{min}$ 。

以上所有刷涂完成后，应在通风处干燥4h，若粘度过大，可用溶剂稀释至合适粘度再施工。

3.2.2 灌注施工 将制备好的密封涂料用丁酮稀释为固体含量约 $15\%$ 后，灌入已清洗过的整体油箱中并充分摇动，使涂料布满整体油箱内壁，放出多余的涂料，从一口通入干燥空气（压力为 $0.01 \sim 0.03 \mathrm{MPa}$ ），从另一口排出夹有大量有机溶剂的气体，强制通风干燥至出气口无有机溶剂气味，继续通气干燥 $4 \mathrm{~h}$ 或通入 $38 \sim 40 \mathrm{C}$ 空气干燥 $2 \mathrm{~h}$ 。  
3.3 干燥条件 密封涂敷施工后的干燥条件为室温不低于 $15\mathrm{C}$ ，在自然通风下干燥1d。

# 4 其他

4.1 包装 密封涂料产品装入有密封口盖的玻璃瓶或镀锌铁桶中为单元包装，再将单元包装装入包装箱中。每个包装箱中应附有合格证、质量一致性检验数据单及装箱单。  
4.2 运输 产品应按易燃化工产品运输，运输始末禁止水浸、雨淋和阳光曝晒。  
4.3 贮存 产品贮存温度应不高于 $30^{\circ}\mathrm{C}$ 、相对湿度不高于 $80\%$ 。单元包装密封盖应保持密封贮存。产品从制造日期起贮存期为9个月。  
4.4 技术安全 本产品是易燃品，须防止接触明火，避免接触皮肤和溅入眼中。

# 5 使用建议

推荐使用。

# 参考文献

1 北京航空材料研究院. 教练机机翼整体油箱用密封剂和整体油箱密封寿命评估及延寿研究报告. 1994

编写 曹寿德

审校 杨希仁

# HM504 表面保护密封涂料

# 1 概述

HM504表面保护密封涂料是以丁腈橡胶为主成分的无色半透明或红色半透明液状单组分表面涂敷密封材料。在室温或加温下可硫化成弹性密封膜，具有耐热、耐喷气燃料的性能，它可提高聚硫密封剂的防霉及在燃油中耐老化性能，延长聚硫密封剂及整体油箱的工作寿命，并对聚硫密封剂、铝合金及S06-1010H聚氨酯底漆等材料表面有良好的粘接。涂敷工艺简单、干燥快速、耐喷气燃料的浸泡，主要用于整体油箱的内表面的保护密封。长期使用温度为 $-55\sim 130^{\circ}\mathrm{C}$ ，可在 $150^{\circ}\mathrm{C}$ 短期使用。

1.1 牌号及名称 HM504表面保护密封涂料。  
1.2 基本组成 丁腈橡胶、防霉剂、硫化剂及混合溶剂。  
1.3 材料标准 Q/6S 1228—1995《HM504表面保护密封涂料技术标准》。  
1.4 使用工艺说明书 Q/6SZ 1356—1995《HM504表面保护密封涂料使用工艺说明书》。  
1.5 供应状态 用有密封盖的玻璃瓶或聚丙烯塑料桶或镀锌铁桶盛装供应。  
1.6 应用概况 已同HM108聚硫密封剂、NJD-1粘接底涂、S06-1010H聚氨酯防腐底漆配套用于歼击机翼整体油箱的密封，时间已达5年。  
1.7 研制及生产单位 北京航空材料研究院研制并生产。  
1.8 鉴定级别及日期 1995年6月由中国航空工业总公司通过装机评审。

# 2 性能

2.1 物理及化学性能  
2.1.1 物理性能 见表2-1。  
2.1.2 化学性能 密封涂料对铝合金不腐蚀，对聚硫密封剂起保护作用，低毒，遇明火容易燃烧。  
2.1.3 红外光谱HM504密封涂料红外光谱见图2-1。  
2.2 力学性能 密封涂料可保证与聚硫密封剂、铝合金、S06-1010H环氧底漆等材料有良好的粘接强度。硫化后的力学性能见表2-2。

表2-1  

<table><tr><td>性能</td><td>指标</td><td>实测值</td></tr><tr><td>外观</td><td>无色或红色均匀胶液</td><td>通过</td></tr><tr><td>不挥发分质量分数/%</td><td>17~22</td><td>20</td></tr><tr><td>收缩性</td><td>不因收缩而引起开裂或剥落</td><td>通过</td></tr></table>

图片摘要：该图主要展示 2 1。
![](images/02ff701998a3c764afb5a19e1e3f4167410547d4254ede0f6aeb11e09d86d336.jpg)  
图2-1 HM504密封涂料红外光谱

kN/m

表2-2  

<table><tr><td>性能</td><td>与 HM108A,σ180° B</td><td>与 HM108B,σ180° B</td><td>与 S06-1010H 底漆,σ180° B</td></tr><tr><td>指标</td><td>≥1.8</td><td>≥1.8</td><td>≥1.0</td></tr><tr><td>实测值</td><td>5.5</td><td>5.8</td><td>1.8</td></tr></table>

# 2.3 耐环境性能

2.3.1 耐收缩性及耐热性能 把浸有密封涂料的HM108聚硫密封剂试片垂直浸入装有 $3\%$ 氯化钠溶液及喷气燃料的双层液体中，经 $50^{\circ}\mathrm{C} \pm 2^{\circ}\mathrm{C}$ 条件下放置 $48\mathrm{h}$ 后，在室温下干燥 $72\mathrm{h}$ ，再在 $100^{\circ}\mathrm{C} \pm 2^{\circ}\mathrm{C}$ 空气条件下加热 $72\mathrm{h}$ ，HM504涂层不变硬、不起泡、无裂纹、不收缩、不软化，对粘接不产生不良影响，实测结果达到了要求。  
2.3.2 耐混合液性能 把浸涂密封涂料的阳极化铝合金试片垂直浸入装有 $3\%$ 氯化钠溶液及喷气燃料的双层液体中经 $50^{\circ}\mathrm{C} \perp 2^{\circ}\mathrm{C}$ 条件下放置 $20\mathrm{d}$ ，涂层不软化、不起泡、对金属试片无腐蚀现象，实测结果达到了要求。  
2.3.3 对密封剂的防护性能 把浸涂 HM504 涂料的 HM108 聚硫密封剂试样在 $50^{\circ} \mathrm{C} \pm 2^{\circ} \mathrm{C}$ 条件下浸入喷气燃料中 100d, HM108 聚硫密封剂层保持其硬度和柔软性, HM504 涂层应无裂纹和分层, 实测结果达到了要求。  
2.3.4 防霉性能 HM504 涂层经 $29\mathrm{C} \pm 2\mathrm{C}$ 相对湿度 $95\%$ 以上高湿条件 28d 后, HM504 防霉性能为 0 级, 实测结果达到了要求。  
2.3.5 对燃油的污染性 HM504涂层与燃油接触后萃取物不超过 $20\mathrm{mg} / 100\mathrm{mL}$ ，实测为

6.5mg/100mL。

2.3.6 耐低温性能 涂有HM504密封涂料的低温柔软性试片在 $50^{\circ}\mathrm{C} \pm 2^{\circ}\mathrm{C}$ 的喷气燃料中浸泡48h后取出置于一 $55^{\circ}\mathrm{C}$ 下恒温 $2\mathrm{h}$ 后弯曲，涂层表面无裂纹、不失去粘接性，实测结果符合要求。

2.4 工艺性能 密封涂料工艺性能见表2-3。

表2-3  

<table><tr><td>性能</td><td>指 标</td><td>实 测 值</td></tr><tr><td>干燥时间/h</td><td>≤4</td><td>0.5</td></tr><tr><td>·次刷涂涂层厚度/mm</td><td>0.01~0.04</td><td>0.02</td></tr><tr><td>粘度/(Pa·s)</td><td>0.1~1.5</td><td>0.15</td></tr><tr><td>再涂性</td><td>新旧涂层间有良好的粘接性,不起泡、不起皱</td><td>通过</td></tr></table>

2.5 使用性能[1] 由密封涂料作内表面保护的歼击机整体油箱典型结构模拟件见图2-2，模拟件密封试验按如下步骤和条件进行：  
2.5.1 常温充油（油指喷气燃料，下同）脉动冲压试验：脉动压力为 $0.049 \rightarrow 0.196 \rightarrow 0.049\mathrm{MPa}$ ，脉动频率1次/min；脉动冲压时间8h，结果不渗不漏。  
2.5.2 低温充油脉动冲压试验（55C）：脉动压力同常温，脉动频率1次/min；脉动冲压时间8h，结果不渗不漏。  
2.5.3 高温充油脉动冲压试验(130C)：脉动压力同常温，脉动频率1次/min；脉动冲压时间4h，结果不渗不漏。

图片摘要：该图主要展示 2 2 整体油箱典型结构模拟件。
![](images/5f9f8477af730c8d6dca0efee39fae9bb1f4e5fde50d303c2441e786dcb484ac.jpg)

图片摘要：该图主要展示 2 2 整体油箱典型结构模拟件。
![](images/d202b2476065db2a1c655a15082de28b5320ab3cd35596084ddcce0b1ea13658.jpg)  
(a) 模拟件轮廓及尺寸

图2-2 整体油箱典型结构模拟件  
图片摘要：该图主要展示 2 2 整体油箱典型结构模拟件。
![](images/69c0ebebec99791508331ee50c38005f07d81b6736e6413a9f65b7eeead5800c.jpg)  
1-HM108A密封剂(铆钉头罩封)；2 HM108B密封剂（代做贴合面密封用）；3,6-S06-1010H底漆；  
4,7-HM504表面保护密封涂层；5,9—铝合金件；8—HM108B密封剂填角密封

(b）模拟件内部典型密封结构

# 3 使用工艺

3.1 环境条件 密封涂料使用环境条件中应具备自然通风和强制通风的条件，试样制备应在标准环境条件下进行（温度为 $23\mathrm{C} \pm 2\mathrm{C}$ 、相对湿度应为 $45\% \sim 55\%$ ）。装机使用环境温度应为 $15 \sim 30\mathrm{C}$ ，相对湿度不超过 $80\%$ 。

# 3.2 施工方法

3.2.1 刷涂施工 在敞开的整体油箱内聚硫密封剂层表面及裸露金属表面可用油漆毛刷沾HM504涂料进行刷涂施工，一般刷涂三层，每层均需在施工环境条件下干燥 $20\mathrm{min}$ 。

金属与金属进行胶接时，可用在油漆毛刷沾HM504涂料，在两个预先清洗过的金属表面上刷涂一层该涂料，然后在施工环境条件下干燥 $20\mathrm{min}$ ，按上述方法重复 $4\sim 5$ 次。两个表面最后刷涂一层停放 $5\mathrm{min}$ 后，互相贴合牢固即可。

结构的细小对缝和铆钉、螺钉、螺母可用油漆毛刷沾HM504涂料刷涂三层进行密封，每层均需在施工环境条件下干燥 $20\mathrm{min}$ 。

以上所有刷涂完成后，应在通风处干燥4h，若粘度过大，可用溶剂稀释至合适粘度再施工。

3.2.2 灌注施工 将制备好的密封涂料用丁酮稀释为固体含量约 $15\%$ 后，灌入已清洗过的整体油箱中并充分摇动，使涂料布满整体油箱内壁，放出多余的涂料，从一口通入干燥空气（压力为 $0.01 \sim 0.02 \mathrm{MPa}$ ），从一口排出夹有大量有机溶剂的气体，强制通风干燥至出气口无有机溶剂气味，继续通气干燥4h或通入 $38 \sim 40^{\circ} \mathrm{C}$ 空气干燥2h。  
3.3 干燥条件 密封涂敷施工后的干燥条件为室温不低于 $15^{\circ} \mathrm{C}$ ，在自然通风下干燥Id。

# 4 其他

4.1 包装 密封涂料装人有密封口盖的玻璃瓶或镀锌铁桶中为单元包装，再将单元包装装入包装箱中。每个包装箱中应附有合格证、质量一致性检验数据单及装箱单。  
4.2 运输 产品应按易燃化工产品运输，运输始末禁止水浸、雨淋和阳光曝晒。  
4.3 贮存 产品贮存温度应不高于 $30\mathrm{C}$ ，相对湿度不高于 $80\%$ 。单元包装密封盖应保持密封贮存。产品从制造日期起贮存期为9个月。  
4.4 技术安全 本产品是易燃品，须防止接触明火，避免接触皮肤和溅入眼中。

# 5 使用建议

推荐使用。

# 参考文献

1 北京航空材料研究院. 殑击机机翼整体油箱密封剂防腐蚀系统用材料及工艺研究报告. 1995

编写 聂丽川

审校 曹寿德

徐千山

# HH-PU 透明灌封胶

# 1 概述

HH-PU 透明灌封胶是以聚醚型聚氨酯为主成分的双组分灌注密封胶, 按固化后硬度不同分为五个级别, 即 HH-PU-1、HH-PU-2、HH-PU-3、HH-PU-4、HH-PU-5。具有良好的电绝缘性、耐振性、抗加速度冲击和耐潮湿、盐雾、霉菌性能, 对基材有良好的粘接力, 透明性良好。能在 $70^{\circ} \mathrm{C}$ 下硫化, 当元器件发生故障时也能切除修复。主要用于电子组合器件的灌封。可在 $-55 \sim 80^{\circ} \mathrm{C}$ 下长期使用, 可在 $120^{\circ} \mathrm{C}$ 短期使用。

1.1 牌号及名称 HH-PU 透明灌封胶。  
1.2 基本组成[1]组分一：多种聚醚聚氨酯预聚体。组分二：多种硫化剂和硫化促进剂的反应物（若用户要求不透明灌封胶时，可加入不同颜色的填料或颜料）。  
1.3 材料标准 Q/HH-001 1988《HH-PU透明灌封胶技术条件》。  
1.4 使用工艺说明书《HH-PU 透明灌封胶使用工艺说明书》。  
1.5 供应状态 两个组分单独密封包装，配套供应。  
1.6 应用概况[2] 已用于机载导弹发射架电子组合件、雷达电子器件、软波导、铁路信号电器组件、汽车点火器和电子计算机线路板等的灌封。  
1.7 研制及生产单位 国营黄河机器制造厂研制并生产。  
1.8 鉴定级别及日期 1987年1月由电子工业部鉴定通过。

# 2 性能

# 2.1 物理及化学性能

# 2.1.1 物理性能 见表2-1。

表 2-1[1,3]  

<table><tr><td colspan="2">性 能</td><td>指 标</td><td>实 测 值</td></tr><tr><td rowspan="3">外观颜色</td><td>组分一</td><td>淡黄色液体</td><td>淡黄色液体</td></tr><tr><td>组分二</td><td>琥珀色粘稠液</td><td>琥珀色粘稠液</td></tr><tr><td>固化后</td><td>琥珀色透明弹性体</td><td>琥珀色透明弹性体</td></tr><tr><td rowspan="3">d/(g/cm3)</td><td>组分一</td><td>1.10</td><td>1.08</td></tr><tr><td>组分二</td><td>1.05</td><td>1.01</td></tr><tr><td>弹性体</td><td>-</td><td>1.05</td></tr><tr><td rowspan="5">HH-PU 1电绝缘性能</td><td>ρs/Ω</td><td>≥1×1012</td><td>2.8×1012</td></tr><tr><td>ρs/(Ω·cm)</td><td>≥1×1011</td><td>2×1011</td></tr><tr><td>ε</td><td>≤5.36</td><td>5.36</td></tr><tr><td>tanδ</td><td>≤9×10-2</td><td>8.3×10-2</td></tr><tr><td>Eoc(50Hz)/(kV/mm)</td><td>≥15.0</td><td>19.0</td></tr></table>

续表2-1   

<table><tr><td colspan="2">性能</td><td>指 标</td><td>实 测 值</td></tr><tr><td rowspan="5">HH-PU 2电绝缘性能</td><td>\( \rho_{\mathrm {c}}/\Omega \)</td><td>\( \geq:1.7\times 10^{12} \)</td><td>\( 1.73\times 10^{13} \)</td></tr><tr><td>\( \rho_{\mathrm {c}}/(\Omega \cdot\mathrm {cm}) \)</td><td>\( \geq:1.4\times 10^{12} \)</td><td>\( 1.4\times 10^{12} \)</td></tr><tr><td>\( \varepsilon \)</td><td>\( \leq:3.15 \)</td><td>3.15</td></tr><tr><td>\( \tan \delta \)</td><td>\( \leq:8.0\times 10^{-2} \)</td><td>\( 8.0\times 10^{-2} \)</td></tr><tr><td>\( E_{\mathrm {cc}}(50\mathrm {Hz})^{\prime }(\mathrm {kV}^{\prime }\mathrm {mm}) \)</td><td>\( \geq:13 \)</td><td>13.2</td></tr></table>

2.1.2 化学性能 灌封胶对所接触的金属敷铜板在湿度 $92\% \sim 98\%$ 环境中不产生腐蚀，催化剂有毒并有生理刺激作用，有防霉性能，不易燃烧。

2.1.3 红外光谱 HH-PU 灌封胶红外光谱见图 2-1。

图片摘要：该图主要展示 2 1 HH PU 灌封胶红外光谱。
![](images/1b7848f6965c257c8938f9d17d8ebbe4a8200aeb3409ca31f4eebbd4eda9afe9.jpg)  
图2-1 HH-PU 灌封胶红外光谱

2.2力学性能[3] HH-PU灌封胶硫化后的力学性能见表2-2。

表2-2  

<table><tr><td rowspan="2">性能</td><td colspan="2">TS/MPa</td><td colspan="2">Eb/%</td><td colspan="2">Sb/%</td><td colspan="2">σTB①/(kN/m)</td><td colspan="2">HA/度</td></tr><tr><td>HH-PU-1</td><td>HH-PU-2</td><td>HH-PU-1</td><td>HH-PU-2</td><td>HH-PU-1</td><td>HH-PU-2</td><td>HH-PU-1</td><td>HH-PU-2</td><td>HH-PU-1</td><td>HH-PU-2</td></tr><tr><td>指标</td><td>3.4~4.3</td><td>4.5~6.0</td><td>233~287</td><td>237~270</td><td>3~5</td><td>0</td><td>3.0~5.7</td><td>2.4~3.5</td><td>≥65</td><td>≥65</td></tr><tr><td>实测值</td><td>3.9</td><td>5.2</td><td>270</td><td>253.0</td><td>4.2</td><td>0.9</td><td>4.5</td><td>12.0</td><td>78~82</td><td>68~72</td></tr></table>

① 粘接基材为敷铜环氧或酚醛印刷线路板。

# 2.3 耐环境性能

2.3.1 耐高温性能 灌注组件在 $60^{\circ}\mathrm{C} \pm 2^{\circ}\mathrm{C}$ 下保持48h，不应出现龟裂、脱层、印制电路无腐蚀，实测结果符合要求。  
2.3.2 耐低温性能 灌注组件在 $-55\mathrm{C} \pm 3\mathrm{C}$ 下保持 $48\mathrm{h}$ ，不应出现龟裂、脱层、印制电路无腐蚀，实测结果符合要求。  
2.3.3 耐高低温热冲击性能 灌注组件按 $-55\mathrm{C} \pm 3\mathrm{C}$ 保持 $1\mathrm{h}$ , 转入 $60\mathrm{C} \pm 2\mathrm{C}$ 保持 $1\mathrm{h}$ , 共做五个循环, 不应出现龟裂、脱层、印制电路无腐蚀, 实测结果符合要求。

2.3.4 耐湿热性能 灌注组件在 $40\mathrm{C} \pm 2\mathrm{C}$ 、相对湿度 $92\% \sim 98\%$ 环境中放置48h，不应出现龟裂、脱层、印制电路无腐蚀，实测结果符合要求。

2.4 工艺性能 灌注料工艺性能见表2-3。

表2-3  

<table><tr><td>性能</td><td>指 标</td><td>实 测 值</td></tr><tr><td>粘度/(Pa·s)</td><td></td><td></td></tr><tr><td>组分一</td><td>2~2.5</td><td>2.3</td></tr><tr><td>组分二</td><td>0.6~0.7</td><td>0.68</td></tr><tr><td>可灌注性</td><td>灌后基本平整,不出现直径大于1mm的气泡和直径大于0.2mm的密集气泡</td><td>符合要求</td></tr><tr><td>活性期/h</td><td>约0.5</td><td>符合要求</td></tr></table>

2.5 使用性能 按导弹发射架电子组合件的工作条件，进行了下列模拟试验，检查电子组合件与胶层的粘接性能、防震及工作性能。试验结果见表2-4。

表2-4  

<table><tr><td>试验项目</td><td>试验条件</td><td colspan="2">结果</td></tr><tr><td>加速度试验</td><td rowspan="4">按HB 71-1976《飞机电机、电器环境试验方法》</td><td rowspan="4">模拟件未出现龟裂、脱粘现象</td><td>4级</td></tr><tr><td>着陆冲击试验</td><td>3级</td></tr><tr><td>振动稳定性试验</td><td>5级</td></tr><tr><td>振动强度试验</td><td>5级</td></tr></table>

# 3 使用工艺

3.1 环境条件 灌注胶配制和质量检验试样制备与性能测试应在标准环境条件下进行，灌注胶施工环境条件为温度 $15\sim 30^{\circ}\mathrm{C}$ 、相对湿度不超过 $70\%$ ，环境中应无尘、无油雾、无酸碱性气体。

3.2 配制方法 灌注胶配制方法见表3-1。

表3-1  

<table><tr><td>配制工序</td><td>操作要点</td></tr><tr><td>组分一及组分二的准备</td><td>按组分一:组分二为100:(56~60)称取两个组分,分别在红外干燥箱或电热箱中,在50℃±2℃预热1h</td></tr><tr><td>灌注胶的配制</td><td>将加热到50℃±2℃的两个组分倒入体积比两个组分体积和大1倍的三口瓶中,用搅拌器搅拌1~1.5min,搅拌速度以不飞溅为准。</td></tr><tr><td>灌注胶真空脱气</td><td>将混匀的混合物置入真空箱或真空干燥器中,抽真空,使混合物中气泡全部脱除,准备灌注,使残余压力小于2×10³MPa</td></tr></table>

# 3.3 施工方法

3.3.1 预装 电子组合器件灌封前应进行预组装、配备必要的工装夹具，观察有无漏胶的孔眼与工装配合不当之处，以便修理和采取堵漏措施。  
3.3.2 表面处理及预热 凡工装需要接触胶的部位应先涂薄薄的一层硅酯类脱膜剂防止粘连。将电子器件用无水乙醇清洗干净，放入工装，再一起放入鼓风干燥箱中，在 $65\sim 70^{\circ}\mathrm{C}$ 下预热 $2\sim 3\mathrm{h}$ 。  
3.3.3 灌注 将已真空脱泡的灌封胶缓缓倒入预热好的电子组合器件上，使其达到规定厚度为止，用电吹风吹去浇注工件上的气泡，必要时用针将气泡挑破。  
3.3.4 硫化 灌封好的电子组合器件继续放在电热鼓风干燥箱中，在温度为 $65\sim 70^{\circ}\mathrm{C}$ 下硫化 $6\sim 10\mathrm{h}$ ，若对灌封胶性能要求不高时，也可采用室温硫化。

# 4 其他

4.1 包装 两个组分分别用玻璃瓶、镀锌铁桶或塑料桶密封包装，每个包装桶容量根据用户要求，可以为 $1 \sim 25\mathrm{kg}$ ，构成一个单元包装，配套供应，一个或几个单元包装装入一个硬纸箱中。每个单元包装箱中应附有合格证、质量一致性检验数据单及装箱单（装箱单应注明箱中装入的物品名称、批号和件数）。  
4.2 运输 按一般化工产品规定运输，运输始末禁止水浸、雨淋、重压和摔打。  
4.3 贮存 库房温度应不高于 $28^{\circ} \mathrm{C}$ 、相对湿度不大于 $70\%$ ，避光通风，不宜与含活泼氢化物共存。贮存期为1年。过期产品经检验合格后仍可继续使用。  
4.4 技术安全 灌封胶应密封保存，倒料后应即时盖严，防止吸水变质。电子组合器件灌封前一定要充分干燥，否则易产生气泡。灌封胶有一定毒性，工作后应洗手。

# 5 使用建议

推荐使用。

# 参考文献

1 黄河机器制造厂. HH-PU 透明灌封胶研究报告. 1987  
2 黄河机器制造厂等七单位. HH-PU 透明灌封胶使用报告. 1987  
3黄河机器制造厂.HH-PU透明灌封胶测试报告.1987

编写 夏文千

审校 曹寿德 涂千山

# GF-3-Z9 聚氨酯灌注料

# 1 概述

GF-3-Z9聚氨酯灌注料是以液体聚氨酯预聚体为主成分的双组分聚醚型聚氨酯密封剂，硫化后具有较高的力学性能和良好的耐低温性能。适用于制造密封、减震、承载方面的零件。可在 $-45\sim 80^{\circ}C$ 下长期使用。

1.1 牌号及名称 GF-3-Z9 聚氨酯灌注料。  
1.2 基本组成 组分一（基料）：PU-L液体聚氨酯预聚体。组分二：固化剂。  
1.3 材料标准 HG/晋QZ-01—1992《GF-3-Z9聚氨酯灌注料技术标准》。  
1.4 使用工艺说明书 HG/晋QZ-02-1992《GF-3-Z9聚氨酯灌注料工艺说明书》。  
1.5 供应状态 两个组分分装，配套供应。  
1.6 应用概况 已用于直升机主减速器液压泵传动保险轴与外套筒的灌注密封。  
1.7 研制及生产单位 山西省化工研究所研制并生产。  
1.8 鉴定级别及日期 1992年6月由化学工业部和航空航天工业部联合组织鉴定通过。

# 2 性能

# 2.1 物理及化学性能

# 2.1.1 物理性能 灌注料的物理性能见表2-1。

表2-1  

<table><tr><td>性 能</td><td>指 标</td><td>实 测 值</td></tr><tr><td>组分-外观颜色</td><td>浅黄色至浅棕色粘性流体或蜡状固体</td><td>符合指标</td></tr><tr><td>组分二外观颜色</td><td>浅黄粉状或针状结晶固体</td><td>符合指标</td></tr><tr><td>密封剂弹性体密度d/(g/cm3)</td><td>≤1.12</td><td>1.12</td></tr><tr><td>Tb/C</td><td>≤~50</td><td>-60</td></tr></table>

# 2.1.2 化学性能 对金属无腐蚀，无毒，离开火源不继续燃烧。

# 2.1.3 红外光谱 GF-3-Z9 灌注料红外光谱见图 2-1。

图片摘要：该图主要展示 2 1。
![](images/c437e91caedecb5522c66dc1182c557d672881257970d91715cfeb6372308a21.jpg)  
图2-1 GF-3-Z9灌注料红外光谱

# 2.2力学性能灌注料的拉伸性能 $(T'S,E_b,T_s)$ 、压缩率(即弹性) $r_c$ 等的力学性能见表2-2。

表2-2  

<table><tr><td>性能</td><td>TS/MPa</td><td>Eh/%</td><td>HA/度</td><td>Ts/(kN/m)</td><td>rc/%</td><td>耐磨耗/(mm³/m)</td></tr><tr><td>指标</td><td>≥40</td><td>≥400</td><td>92±5</td><td>≥75</td><td>≥25</td><td>≤0.02</td></tr><tr><td>实测值</td><td>46</td><td>431</td><td>90</td><td>78</td><td>25</td><td>0.01</td></tr></table>

# 2.3 耐环境性能

2.3.1 耐热空气老化性能 灌注料在 $100\mathrm{C}$ 热空气老化后的邵尔A硬度 $H_{\mathrm{A}}$ 、拉伸性能 $(TS,E_{\mathrm{b}})$ 及恒定压缩永久变形 $S_{c}$ 等性能实测值见表2-3。

表2-3  

<table><tr><td rowspan="2">热空气老化条件</td><td colspan="2">HA/度</td><td colspan="2">TS/MPa</td><td colspan="2">Eb/%</td><td colspan="2">Sc/%</td></tr><tr><td>指标</td><td>实测值</td><td>指标</td><td>实测值</td><td>指标</td><td>实测值</td><td>指标</td><td>实测值</td></tr><tr><td>100℃老化70h</td><td>92±5</td><td>94</td><td>≥40</td><td>49</td><td>≥450</td><td>450</td><td>-</td><td>-</td></tr><tr><td>70℃老化22h</td><td>-</td><td>-</td><td>-</td><td>-</td><td>-</td><td>-</td><td>≤40</td><td>32.4</td></tr></table>

# 2.3.2 耐油性能 灌注料在ASTM1号和3号油中于 $100\mathrm{C}$ 经70h老化后的性能见表2-4。

# 2.4 工艺性能 适于热灌注和较高温度下硫化成型。

表2-4[1]  

<table><tr><td rowspan="3">性能指标</td><td colspan="2">HA/度</td><td colspan="2">TS/MPa</td><td colspan="2">Eb/%</td><td colspan="2">ΔV/%</td></tr><tr><td>ASTM1号</td><td>ASTM3号</td><td>ASTM1号</td><td>ASTM3号</td><td>ASTM1号</td><td>ASTM3号</td><td>ASTM1号</td><td>ASTM3号</td></tr><tr><td>92±5</td><td>92±5</td><td>≥35</td><td>≥35</td><td>≥450</td><td>≥450</td><td>≤2.0</td><td>≤20.0</td></tr><tr><td>实测值</td><td>94</td><td>93</td><td>51.2</td><td>34.1</td><td>570</td><td>690</td><td>1.94</td><td>16.9</td></tr></table>

2.5 使用性能 用灌注料灌封的直升机主减速液压传动保险轴样件，在疲劳试验机上进行功能性疲劳试验，用脉动扭矩方法，阶梯式加载，累计试验1061500次循环后，胶层良好，未出现破坏或脱开现象。试验结果见表2-5。

表2-5-1  

<table><tr><td>脉动扭矩/(N·m)</td><td>0→39.12</td><td>0→43.12</td><td>0→47.04</td></tr><tr><td>循环次数</td><td>510400</td><td>300300</td><td>250800</td></tr></table>

# 3 使用工艺

3.1 环境条件 灌注料在高于室温条件下配制、制样和施工，要求环境相对湿度不大于 $80\%$ ，环境应清洁。  
3.2 配制方法 按工艺说明书中规定的组分一：组分二等于组分一质量 $(\mathbf{g})$ ：[组分一质量 $(\mathbf{g})$ ×每克组分--中NCO基团釜含量 $\times 2.86]$ 的配比，分别称取灌注料的两个组分（精确至 $0.1\mathrm{g}$ )，然后将组分一预热至 $80^{\circ}C\pm 3^{\circ}C$ ，将组分二(MOCA)预热至 $120\sim 130^{\circ}C$ 使其全部熔融，趁热将组分二倒入盛组分一的容器中迅速搅拌，量少时用手工混合，量大时用高速搅拌器混合均匀，马上灌入事先预热至 $100\sim 120^{\circ}C$ 的零件中。  
3.3 施工方法 待灌注零件接触灌注料的表面用白刚玉喷砂处理，然后用有机溶剂擦净并晾干，将刚混均匀的GF-3-Z9物料迅速灌入表面处理好的零件中，将灌好的零件在 $120\mathrm{C} \pm 2\mathrm{C}$ 下施加 $20\mathrm{MPa}$ 的压力，并在 $120\mathrm{C}$ 下恒温 $30\mathrm{min}$ 。  
3.4 硫化条件 灌好的零件卸压后，于 $120\mathrm{C}$ 下继续硫化 $5\mathrm{h}$ 。

# 4 其他

4.1 包装 组分一用镀锌铁桶包装，每桶包装量不超过 $200\mathrm{g}$ ，组分二用塑料袋封装，两组分构成一个单元包装。一个或几个单元包装装入一个硬纸箱中。每个包装箱中应附有合格证、质量一致性检验数据单及装箱单（装箱单应注明箱中物品名称、批号和数量）。  
4.2运输本密封剂按安全化工产品运输，运输始末禁止水浸、雨淋和阳光曝晒。  
4.3 贮存 灌注料应贮存在温度不高于 $28\mathrm{C}$ ，相对湿度不大于 $80\%$ 的库房中，包装应密封良好。贮存期为1年。开封后放在干燥器中最长可保存1周。

# 5 使用建议

推荐使用。

# 参考文献

1 山西省化工研究所.PU-I.弹性体合成研究报告.1991

编写 刘凉冰

审校 曹寿德 杨希仁

# 单组分螺纹锁紧密封厌氧胶

# 1 概述

单组分螺纹锁紧密封厌氧胶是以甲基丙烯酸酯、聚氨酯型和环氧型双甲基丙烯酸酯为主成分的室温快速固化型锁紧性密封材料，它包括I型(密封-标准粘度)、Ⅱ型(润滑-触变)、Ⅲ型(快速固化-低粘度)，在贮存期内依靠氧气的存在保持液态(或膏状)而不固化，使用时流入并填满配合零件的接合面，与氧隔绝后自动固化成弹性或刚性不收缩的密封层。它们具有防锈、防溶剂、抗腐蚀、使用工艺简便易行、固化速度快的特点，可广泛用于航空航天、汽车、摩托车、矿山、工程机械、内燃机、机床、冶金、石油等机电产品装配制造和维修使用领域。主要用于螺纹锁紧与密封、焊缝密封、铸体砂眼的密封等。使用温度为 $-55\mathrm{C}\sim 150\mathrm{C}$ 。

1.1 牌号及名称 单组分螺纹锁紧密封厌氧胶所包括的具体牌号及国外相近牌号名称见表1-1。

表1-1  

<table><tr><td colspan="2">牌 号</td><td>名 称</td><td>国外相近牌号</td><td>国 籍</td></tr><tr><td rowspan="2">I 型</td><td>271A;YT271</td><td rowspan="6">单组分螺纹锁紧密封厌氧胶</td><td>Loctite-271(273)</td><td rowspan="6">美国</td></tr><tr><td>277A;YT277</td><td>Loctite-277(275)</td></tr><tr><td rowspan="3">II 型</td><td>222A;YT222</td><td>Loctite-222</td></tr><tr><td>242A;YT242</td><td>Loctite-242</td></tr><tr><td>262A;YT262</td><td>Loctite-262</td></tr><tr><td>III 型</td><td>290A;YT290</td><td>Loctite-290</td></tr></table>

1.2 基本组成[1~2] 甲基丙烯酸酯、聚氨酯型和环氧型双甲基丙烯酸酯、引发剂、促进剂、染料、香料等。

1.3 材料标准 HB 6769-1993《单组分螺纹锁紧厌氧胶》; JB/T 7311-1994《工程机械厌氧胶应用技术规范》; Q/CJX 37-1999《荷花牌系列单组分螺纹锁紧密封厌氧胶》; Q/YT 01-2000《YT系列单组分螺纹锁紧密封厌氧胶》。

国外相应材料规范M1L-S-46163A《螺纹锁紧润滑和吸油用单组分厌氧密封剂》。

1.4 使用工艺说明书

Q/CXZ 4-2000《荷花牌系列单组分螺纹锁紧密封厌氧胶工业产品使用工艺说明书》

Q/YTZ08 2000《YT系列单组分螺纹锁紧密封厌氧胶使用工艺说明书》

1.5 供应状态 $50\mathrm{mL},250\mathrm{mL}$ 塑料瓶装。

1.6 应用概况 两个厂家生产的单组分螺纹锁紧密封厌氧胶已分别用于汽车、摩托车变速器壳体、联轴节、齿轮、汽油机组件、发动机缸头、磁电机等部件螺栓锁紧及密封。  
1.7研制和生产单位YT系列单组分螺纹锁紧密封厌氧胶由重庆渝泰胶业有限公司研制并生产；荷花牌系列单组分螺纹锁紧密封厌氧胶由重庆长江橡胶厂研制并生产。  
1.8 鉴定级别及日期 2000 年 7 月 14 日 YT 系列螺纹锁紧密封厌氧胶由重庆市科学技术委员会鉴定通过。荷花牌系列螺纹锁紧密封厌氧胶于 2000 年 11 月 25 日由重庆长江橡胶厂组织鉴定通过。

# 2 性能[3~4]

# 2.1 物理及化学性能

2.1.1 物理性能 见表2-1。

表2-1  

<table><tr><td rowspan="2">牌 号</td><td colspan="2">颜 色</td><td>\( d/(g/cm^1) \)</td><td colspan="2">闪点/C</td><td colspan="2">紫外光下荧光性</td><td colspan="2">在容器中的状况</td></tr><tr><td>指 标</td><td>实测值</td><td>实测值</td><td>指 标</td><td>实测值</td><td>指 标</td><td>实测值</td><td>指 标</td><td>实测值</td></tr><tr><td rowspan="2">\( \frac{271A}{YT271} \)</td><td rowspan="2">红色</td><td rowspan="2">红色</td><td rowspan="2">1.12</td><td rowspan="2">≥93</td><td>&gt;93</td><td rowspan="12">应发荧光</td><td rowspan="12">均发荧光</td><td rowspan="12">厌氧胶应纯净均一、无凝胶、结团及外来物质</td><td rowspan="12">纯净均匀,无凝胶和结团的膏状物</td></tr><tr><td>105</td></tr><tr><td rowspan="2">\( \frac{277A}{YT277} \)</td><td rowspan="2">红色</td><td rowspan="2">红色</td><td rowspan="2">1.12</td><td rowspan="2">≥93</td><td>&gt;93</td></tr><tr><td>105</td></tr><tr><td rowspan="2">\( \frac{222A}{YT222} \)</td><td rowspan="2">紫色</td><td rowspan="2">紫色</td><td rowspan="2">1.05</td><td rowspan="2">≥93</td><td>&gt;93</td></tr><tr><td>103</td></tr><tr><td rowspan="2">\( \frac{242A}{YT242} \)</td><td rowspan="2">蓝色</td><td rowspan="2">蓝色</td><td rowspan="2">1.05</td><td rowspan="2">≥93</td><td>&gt;93</td></tr><tr><td>103</td></tr><tr><td rowspan="2">\( \frac{262A}{YT262} \)</td><td rowspan="2">红色</td><td rowspan="2">红色</td><td rowspan="2">1.10</td><td rowspan="2">≥93</td><td>&gt;93</td></tr><tr><td>104</td></tr><tr><td rowspan="2">\( \frac{290A}{YT290} \)</td><td rowspan="2">绿色</td><td rowspan="2">绿色</td><td rowspan="2">1.07</td><td rowspan="2">≥93</td><td>&gt;93</td></tr><tr><td>97</td></tr></table>

2.1.2 化学性能 单组分螺纹锁紧密封厌氧胶按HB5326—1993在实验温度 $20\sim 28\mathrm{C}$ 、相对湿度为 $58\% \sim 62\%$ 的条件下保持 $240\mathrm{h}(10\mathrm{d})$ 后对45号钢及其镀锌表面和黄铜表面、铝合金表面均不应产生腐蚀，呈弱酸性，低毒，不易燃烧。  
2.1.3红外光谱单组分螺纹锁紧密封厌氧胶固化前红外光谱见图 $2 - 1\sim$ 图2-12。

图片摘要：该图主要展示 2 1。
![](images/43f010b8a668b0179c32264bdcaf0d64ce71bcd25ce921f730fc6d10fa02029b.jpg)  
图2-1 271A密封厌氧胶红外光谱

图片摘要：该图主要展示 2 1 271A密封厌氧胶红外光谱。
![](images/110151812cfdc1de6e5a76572ad73be6c367580728fa04414a946b46c3b13b51.jpg)  
图2-2 YT271密封厌氧胶红外光谱

图片摘要：该图主要展示 2 2 YT271密封厌氧胶红外光谱。
![](images/517d47b763775d44cf07bf7e11e38ba67e72d8cc9d8bf2c3dd13f7abc59d8d4f.jpg)  
图2-3 277A密封厌氧胶红外光谱

图片摘要：该图主要展示 2 3 277A密封厌氧胶红外光谱。
![](images/88e84054fd128db8b145c184c7c96d09c4127f6d2d64f586be77adcbba001fc7.jpg)  
图2-4YT277密封厌氧胶红外光谱

图片摘要：该图主要展示 2 4YT277密封厌氧胶红外光谱。
![](images/85126d6471be21dc9b4b35d0b3c8f73c9f93747e83db13850870cca2924e380f.jpg)  
图2-5 222A密封厌氧胶红外光谱

图片摘要：该图主要展示 2 5 222A密封厌氧胶红外光谱。
![](images/e71e684475407c3b33fa5f4de5ae0618eb5d3fc21859cfec9ae5e59e57bff9b9.jpg)  
图2-6 YT222密封厌氧胶红外光谱

图片摘要：该图主要展示 2 6 YT222密封厌氧胶红外光谱。
![](images/05a16401734291cb6e9cd94df9e1edaafd8bd8c6ce52388b74c92c8963895712.jpg)  
图2-7 242A密封厌氧胶红外光谱

图片摘要：该图主要展示 2 7 242A密封厌氧胶红外光谱。
![](images/62e49b7aca551b7eae19c7c39f188c96d4568132ec1bdccea5b8093c8bf10ecd.jpg)  
图2-8 YT242密封厌氧胶红外光谱

图片摘要：该图主要展示 2 8 YT242密封厌氧胶红外光谱。
![](images/4be0dcb7de81c7b5f757a354d7ff7f6e79b9bc832008193c2b487b3331f0c444.jpg)  
图2-9 262A 密封厌氧胶红外光谱

图片摘要：该图主要展示 2 9 262A 密封厌氧胶红外光谱。
![](images/178097e1095060e9d233cd6b8bd61f2db5351cfbbba1f0bf5f6f55fc816f055b.jpg)  
图2-10 YT262密封厌氧胶红外光谱

图片摘要：该图主要展示 2 10 YT262密封厌氧胶红外光谱。
![](images/9f090f90f057eae4fa85e588704c581ad9d4ab9481e52001082b8d7e0229e96a.jpg)

图片摘要：该图主要展示 2 10 YT262密封厌氧胶红外光谱。
![](images/558b967c44450a28b8a6bd303d2041f727fb22bbf03ff46309504aad65fe6e3e.jpg)  
图2-11 290A密封厌氧胶红外光谱  
图2-12 YT290密封厌氧胶红外光谱

2.2力学性能单组分螺纹锁紧密封厌氧胶在室温下固化 $24\sim 26h$ 后力学性能见表2-2。

表2-2  

<table><tr><td rowspan="2" colspan="2">牌 号</td><td colspan="2">钢材面</td><td colspan="2">镀层面</td><td rowspan="2">润滑性①/%</td><td rowspan="2">\( c^2/MPa \)</td></tr><tr><td>破坏扭矩/(N·m)</td><td>平均拆卸扭矩/(N·m)</td><td>破坏扭矩/(N·m)</td><td>平均拆卸扭矩/(N·m)</td></tr><tr><td rowspan="2">271A</td><td>指标</td><td>22.6~33.9</td><td>28.2~39.5</td><td>≥6.8</td><td>≥22.6</td><td>-</td><td>-</td></tr><tr><td>实测值</td><td>31.0</td><td>33.4</td><td>9.0</td><td>26.1</td><td>-</td><td>12.8</td></tr><tr><td rowspan="2">YT271</td><td>指标</td><td>22.6~33.9</td><td>28.2~39.5</td><td>≥6.8</td><td>≥22.6</td><td>-</td><td>-</td></tr><tr><td>实测值</td><td>29.6</td><td>33.4</td><td>12.8</td><td>26.5</td><td>-</td><td>21.5</td></tr></table>

续表2-2
