Repository: C-zj02/CFD-claw

<div align="center">

**English** | [中文](#中文版) | [Français](README_FR.md) | [Русский](README_RU.md) | [हिन्दी](README_HI.md) | [العربية](README_AR.md) | [Português](README_PT.md)

# 🚀 Claude Code Python

**A Complete Python Reimplementation Based on Real Claude Code Source**

*From TypeScript Source → Rebuilt in Python with ❤️*

***
**🔥 Active Development • New Features Weekly 🔥**

</div>

***

## 🎯 What is This?

**Clawd Code** is a **complete Python rewrite** of Claude Code, based on the **real TypeScript source code**.

File: RAG-data/中国航空材料手册(第2版) 第9卷 涂料 镀覆层与防锈材料001-200.pdf-111b24df-83a8-4728-98fc-0754f991467e.md (part 1 of 7)
# 中国航空材料手册

# CHINA AERONAUTICAL MATERIALS HANDBOOK

（第2版）

《中国航空材料手册》编辑委员会编

第9卷 涂料 镀覆层与防锈材料

# 中国航空材料手册

# CHINA AERONAUTICAL MATERIALS HANDBOOK

# 第9卷

# 涂料 镀覆层与防锈材料

# 第2版

《中国航空材料手册》编辑委员会编

# 内容提要

《中国航空材料手册》（第2版）是我国航空材料领域的一套大型工具书，共10卷，约1100万字。本书是其中一卷，包括涂料、镀覆层与防锈材料两篇。本书具有牌号齐全、内容详细的特点。每个牌号都翔实地介绍了材料的化学、物理及力学性能，并给出了详细数据。本书是从事航空航天设计及材料研究的工程技术人员的重要技术资料。

# 图书在版编目（CIP）数据

中国航空材料手册. 第9卷：涂料 镀覆层与防锈材料/《中国航空材料手册》编辑委员会编. 一2版. 一北京：中国标准出版社，2002

ISBN 7-5066-2738-8

I.中… I.中…Ⅱ. $①$ 航空材料-技术手册

$②$ 涂料-航空材料-技术手册 $③$ 镀复-航空材料-技术

手册 $④$ 防锈-航空材料-技术手册 IV.V25-62

中国版本图书馆CIP数据核字（2002）第020656号

中国标准出版社出版

北京复兴门外三里河北街16号

邮政编码：100045

电话：68523946 68517548

中国标准出版社秦皇岛印刷厂印刷

新华书店北京发行所发行 各地新华书店经售

￥

开本 $880\times 1230$ 1/16 印张 $28\%$ 字数810千字

2002年7月第2版 2002年7月第1次印刷

#

印数1--1500 定价76.00元

网址 www.bzcbs.com

版权专有 侵权必究

举报电话：（010）68533533

# 科技学复合材料

方

青 有 9 原 村

华

# 光度航空工

莱， 材料先 行

品東

发展高科技

新料

宋健

一

装 材 料 科 学

振航空王

文祥

发展材料工程

振航空业

刘 3 傅

二00年七月

# 叁登材料科学高峰

# 加速航空工业发展

# 张彦仲

二000年七月十日

# 顾问委员会

主任委员 师昌绪

委员王淀佐关桥刘大响刘多朴

（按姓氏笔画排序） 李恒德 周廉 高镇同 张立同

顾诵芬 傅恒志 曹春晓

# 总编辑委员会

主任委员 颜鸣皋

常务副主任委员 刘伯操 李金桂

副主任委员 吴世平 华俊 徐炳仑 李成功

曾凡昌 吴学仁 周利珊 黄炳印

刘国普

委员马济民 史伟琪刘颖刘静安

（按姓氏笔画排序） 仲增墉 曲选辉 李志广 肖为国

汪武祥 余应梅 邹小英 陈荣章

陈润斋 郑瑞琪 赵进 赵广文

赵振业 张凤翻 张茂松 张绍维

张洪雁 姚俊臣 骆兴正 费洪柱

章怡宁 高莹 冠开昌 曹寿德

韩雅芳 谢永琴 戴圣龙 戴永耀

常 务 编 辑 赵进 朱之采

# 第2版存言

材料科学与工程是现代科学技术的重要领域，航空材料则处于材料科学与工程中最富有挑战性的研究前沿，是决定航空产品技术水平和发展的关键因素之一。

航空产品设计和制造技术的先进性在很大程度上取决于航空材料的水平，因此，航空材料是发展航空工业技术的物质基础和先导。从近百年的航空技术发展史中可以清楚地看出：新型高性能飞机、发动机和机载设备对材料提出越来越高的要求，推动着航空材料一代一代地更迭。同时，各种高性能材料的相继出现及相关热工艺、测试技术的进步，又引发了新的设计思想、设计方案并使其变为现实。如此，相互促进发展，构成了一部绚丽多彩的航空技术发展史。

为适应我国航空工业自行设计、研制航空产品的需要，在原中国航空工业部的领导下，于1988年编写出版了《中国航空材料手册》第1版。它出版发行迄今已有十几年了，在“七五”至“九五”期间我国航空技术与航空材料技术有了迅猛的发展，在航空材料领域取得了一批重要成果，达到了一个新的水平。

20世纪80年代以来，疲劳耐久性，特别是损伤容限设计等新的设计思想和设计方法引入我国飞机、发动机的设计规范。与此同时，为进行结构设计开展了大量的航空材料性能与测试技术的研究，取得了一批非常宝贵的结构材料的静力、疲劳、裂纹扩展、断裂、蠕变、腐蚀及热暴露等性能参数。

以高新技术与多学科交叉为特征的航空材料技术，为满足航空产品的设计、制造、使用和维护提出的更新、更高的要求，在第1版《中国航空材料手册》的基础上进行了补充、完善、提高，编写出版体现我国航空材料最新研究应用成果和水平的第2版《中国航空材料手册》。

第2版《中国航空材料手册》是一部集先进性、综合性、可靠性与实用性于一体的大型工具书，分10卷21篇，共收入2188个材料牌号，其中新增材料牌号595个，较第1版《手册》增幅达 $25\%$ 。这是国家投入巨大的人力和财力，是航空工业系统和材料工业部门、中国科学院及有关高等院校的材料科技工作者几十年潜心研究的结晶，是我国飞机、发动机和机载设备设计师、制造工程师几十年来进行精心选材和应用的结果，也是高新技术研究发展的重要成果。

本《手册》的先进性是指它收录了我国几十年来研究成功的各种新型航空材料，如超高强度结构钢、新型不锈钢、铝合金、钛合金、变形高温合金、铸造高温合金（含定向凝固和单晶合金）、粉末合金、先进复合材料、高性能聚合物材料，以及某些带有发展方向性的和应用前景的新型功能材料，如形状记忆合金、非晶态软磁合金、超导材料等。

本《手册》的综合性是指它不仅包括了飞机机体、发动机、机载设备等所用的新材料，还包括了高性能的金属材料、有机和无机非金属材料；既有结构材料，又有功能材料，既有材料的物理、化学性能数据，又有材料和零部件的热、冷加工的工艺性能数据，可使读者获得对每项材料有比较全面、完整的了解。本《手册》还新增了镀覆层与防锈材料篇。

本《手册》的可靠性是指它给出的材料性能数据真实、可靠，是经过严格处理与核实的，其中多数取之于有关科研、生产、使用、维护单位的经过实践检验的数据。对一些重要的结构材料给出了平均值、标准差、变异系数、子样数和设计许用值，对某些关键结构材料还给出了A基值、B基值。

本《手册》的实用性是指按材料牌号给出了技术标准、品种规格、供应状态、应用概况和生产、使用中应注意的事项等，对合理选用材料富有参考价值。它的实用性还体现在本《手册》不仅可供航空产品设计与研制人员使用，还可供从事科研、生产、维修人员使用。对航天、兵器、船舶、汽车、仪器仪表、机械制造，以及冶金、化工、石油、建材、轻工、纺织等部门的工程技术人员也有重要参考价值，还可供有关高等院校的广大师生在教学中参考。

第2版《手册》的编撰工作，是在中国人民解放军总装备部、国防科学技术工业委员会、中国航空工业第一集团公司和第二集团公司的领导下进行的，得到了航空工业系统和有关材料工业部门厂所、院校及中国科学院有关院所的大力支持，在此表示诚挚的谢意。

由于材料科学正处在蓬勃发展之中，加之编者的水平所限，不足之处在所难免，恳切期望广大读者予以批评指正。

编者

2001年6月

# 第1板序言

材料是现代科学技术发展和国民经济建设的重要支柱。航空材料已成为材料科学中富有开拓性的一个独立分支，是航空工业现代化的物质基础，是航空工业发展速度的决定性因素之一。

航空材料集中了材料科学的精华，反映着一个国家科学技术和基础工业的综合水平，并推动整个材料科学与工业的发展，是航空产品不断改进、更新、优质和稳定生产的可靠保证。

航空材料与航空产品设计和制造的关系十分密切。新型高性能飞机和发动机的设计和制造，对材料的要求越来越高，从而推动着航空材料的发展。同时，各种新型材料的出现和工艺、测试技术的进步，又促进了新的设计方案的实现和制造技术的变革。例如，根据发动机原理，只有在增压比和涡轮前温度相匹配提高的条件下，才能获得发动机的最大单位推力，以达到提高推力和降低燃油消耗的目的。这一事实促进高温合金不断发展及钛合金的扩大应用。最终导致定向凝固及单晶合金叶片、粉末冶金涡轮盘及性能更好的钛合金等新材料、新工艺的诞生，从而为高推重比发动机的研制成功奠定了基础。

减轻结构重量对于航空产品具有特殊的意义，既可增加飞机运载能力，提高机动性能，加大航程，又可减少燃油或推进剂的消耗。比强度 $(\sigma_{\mathrm{b}} / \rho)$ 和比刚度 $(E / \rho)$ 是衡量航空结构材料力学性能的一种重要指标。高强度铝合金、钛合金、铝锂合金以及先进复合材料在飞机上的应用，对减轻结构重量，提高性能具有明显效果。复合材料将更多地应用于飞机次受力构件，并逐步扩大应用到承力构件上，尚需要继续研究解决许多新课题。透明材料及工艺研究将为崭新的圆弧风挡座舱结构提供可靠的依据。高性能的新型燃料及润滑材料的开发，从另一角度显著提高飞机的效率。

航空零、部件的设计已逐步推行“损伤容限设计准则”，要求

提供断裂韧性、裂纹扩展速率以及模拟使用条件下的疲劳与断裂等数据。

长期以来，我国一直沿用苏联的《航空材料手册》，早已不能满足上述各项要求，远不适应航空工业发展的形势。这给设计、生产、使用和维护带来不少困难，迫切需要一部比较系统、完整的我国自己的航空材料手册。因此，编写本手册就成为航空工业发展的当务之急。

30多年来，随着航空工业的发展，航空材料研究和生产的进展也是很快的。在中国科学院和各材料工业部门所属研究院、所、工厂、高等院校等广大科研工作者的共同努力下，航空材料逐步实现了国产化、系列化，目前已基本上满足了各种型号飞机及其他航空器对材料的要求，达到了航空材料基本立足于国内的目的，走出了一条自力更生发展航空材料的道路。在长期研究、生产、使用过程中，积累了丰富的经验和大量的珍贵数据，为编写《中国航空材料手册》，打下了坚实的基础。

在航空工业部的领导下，《手册》的编写工作得到了中国科学院、冶金工业部、有色金属总公司、化学工业部、石油化工总公司、轻工业部、纺织工业部、建筑材料工业局及其所属研究院、所、工厂、高等院校等单位的大力支持。参加编辑委员会工作或承担编写任务的有各方面经验丰富的专家，提供数据、资料的单位达300多个，参加人员共有1100多人。《手册》中选录了1789个牌号的材料，其中金属材料713个，非金属材料1076个，分7卷20篇，是一部大型的、综合性的实用工具书。它的编成和出版是全国各材料工业部门大协作的结果，是航空材料系统广大科技人员和工人多年辛勤劳动的结晶。

本《手册》有以下几个特点：

1.先进性《手册》选录了近年来我国研制的钛合金、先进复合材料、定向凝固和单晶合金、粉末冶金等新型材料，以及某些带有发展方向的、有一定研究成果的新材料，如形状记忆合金、非晶态软磁合金、超导电材料等。列入了各科研、生产和使用单位近年来测定的各种持久、蠕变、疲劳断裂、应力腐蚀以及接近使用条件的各种模拟试验性能的大量数据，在一定程度上反映了我国航空材料研究的成就和已达到的水平。

《手册》的编写格式统一，采用数字编码，便于计算机存贮与检索。

2. 综合性 包括了金属材料、有机和无机非金属材料，既有结构材料，又有功能材料；既有物理、化学、力学性能数据，又有工艺、组织结构方面的参数和扼要描述。  
3. 可靠性 所选录的数据大部分是有关科研、生产、使用单位测定和提供的, 并且经过严格处理和核算。重要结构材料的拉伸强度性能还提供了 A、B 基值, 为设计提供了许用值。  
4. 实用性 按材料牌号给出了技术标准、品种规格、供应状态、应用概况和生产、使用中应注意的事项等，是一部带有标准性质的实用工具书。它不仅可供航空产品设计人员、还可供有关科研、生产和维修人员使用，并对汽车、燃气轮机、船舶、机械、仪表制造业，以及石油、化工、轻工、建材、纺织各有关部门也有重要的参考价值。

编写如此重要和内容广泛的《中国航空材料手册》还是第一次，缺乏经验，难免会出现不足之处，诚请各界广大读者批评指正，以期在增刊和再版时使它更完善，更富有实用价值。

《手册》在编写过程中，承蒙各有关单位的支持，积极提供研究报告、准确的数据、曲线、图表、资料等，在此谨向各有关单位和个人表示深切的谢意。

# 编写说明

《中国航空材料手册》（第2版）分10卷21篇，包括结构钢、不锈钢；变形高温合金、铸造高温合金；铝合金、镁合金；钛合金、铜合金；粉末冶金材料、精密合金与功能材料；复合材料、胶粘剂；塑料、透明材料、绝缘材料；橡胶、密封剂；涂料、镀覆层与防锈材料；燃料与润滑材料、纺织材料。共2188个牌号，1100多万字，含大量数据、图表、曲线。《手册》中的数据经过严格处理，对某些重要材料，除了提供指标值和典型数据外，还提供了A、B基值。

# 1 取材原则

纳入《手册》材料的条件是：

（1）已通过鉴定并已在航空上正式使用的材料；  
（2）虽未鉴定（非技术原因）但已在航空上正式使用的材料；  
（3）已通过鉴定，正在或准备在航空上推广应用的材料；  
（4）航空用关键材料，数据齐全，相近牌号在国外已有成熟使用经验的材料；  
（5）新研制的带方向性的材料，数据齐全，正在或准备在航空上试用的材料；  
（6）使用中已暴露出严重问题或已有明文规定停用或限用的材料不编入《手册》。

# 2 使用建议

为了合理选用材料，《手册》中给出了每个材料牌号的使用建议，其中“推荐”指综合性能好、有推广使用价值的先进材料；“选用”指在航空产品中已经使用，能满足设计要求的定型材料；“限用”指由于资源、性能等原因只限于某些原有产品，不能用于新设计的航空产品的材料。《手册》同时还给出了使用条件或范围的规定，

# 3 编写格式

《手册》中大部分材料以一个牌号为一个独立编写单元；塑料、橡胶、绝缘材料、涂料、镀覆层与防锈材料及纺织材料，也有以一类材料为一个独立

编写单元的，每个独立编写单元分章、条、款，项进行叙述。

为便于各牌号的材料的技术要求及有关数据进行交流、应用和计算机管理，各牌号的内容采用统一的标题序号编排格式。

金属材料包括结构钢、不锈钢、变形高温合金、铸造高温合金、铝合金、镁合金、钛合金、铜合金、粉末冶金材料、精密合金与功能材料。

《手册》中金属材料各牌号的编排格式如下：

# 1 概述

1.1 材料牌号

1.5 热处理制度

1.2 相近牌号

1.6 品种规格与供应状态

1.3 材料的技术标准

1.7 熔炼与铸造工艺

1.4 化学成分

1.8 应用概况与特殊要求

# 2 物理及化学性能

2.1 热性能

2.4 磁性能

2.2 密度

2.5 化学性能

2.3 电性能

# 3 力学性能

3.1 技术标准规定的性能

3.4 疲劳性能

3.2 室温及各种温度下的力学性能

3.5 弹性性能

3.3 持久和蠕变性能

3.6 断裂性能

# 4 组织结构

4.1 相变温度

4.3 合金组织结构

4.2 时间-温度-组织转变曲线

# 5 工艺性能与要求

5.1 成形性能

5.4 表面处理工艺

5.2 焊接性能

5.5 切削加工与磨削性能

5.3 零件热处理工艺

# 6 功能考核试验

# 7 使用建议

参考文献

非金属材料包括复合材料、胶粘剂、塑料、透明材料、绝缘材料、橡胶、密封剂、涂料、镀覆层与防锈材料、燃料与润滑材料、纺织材料。

《手册》中非金属材料各牌号的编排格式如下：

# 1 概述

1.1 牌号及名称

1.5 供应状态

1.2 基本组成

1.6 应用概况

1.3 材料标准

1.7 研制及生产单位

1.4 使用工艺说明书

1.8 鉴定级别及日期

# 2 性能

2.1 物理及化学性能

2.4 工艺性能

2.2 力学性能

2.5 使用性能

2.3 耐环境性能

# 3 使用工艺

# 4 其他

4.1 包装

4.3 贮存

4.2 运输

4.4 技术安全

# 5 使用建议

参考文献

# 4 名词术语

《手册》中的名词术语一律采用国家标准，没有国家标准的，则参照《中国航空百科词典》有关术语。

# 5 量的单位与符号

《手册》中各种量的单位与符号按照GB3100～3102—1993规定，单位一律采用国务院公布的法定计量单位。如有必要说明，列于相应篇的绪论之后。

《手册》中“化学成分”、“配比”所用的“%”，凡未注明的均为质量分数。

# 6 单位换算与数值修约

《手册》中的量，由其他单位制换算而来的，在采用法定计量单位后，应适当选择量的单位词头，一般使量的数值处于 $0.1\sim 1000$ 的范围内。

各种测量值或计算值的修约是按照GB/T8170—1987《数值修约规则》进行的。

金属材料力学性能试验数据的修约分别参照航空行业标准HB5143、HB5195、HB5212、HB5214、HB5215的有关规定。

# 7 数据

编入《手册》的各类数据，均注有出处及相关条件，数据统计处理是参照MIL-HDBK-5F（金属材料）和MIL-HDBK-17B(非金属材料)进行的。

《手册》中的数据以下列方式表示：

（1）当试样数 $n$ 为： $3\leqslant n\leqslant 10$ 时，以单一均值表示；  
（2）当 $10 < n < 30$ 时，以均值、最大值及最小值表示；  
（3）当 $n \geq 30$ 时，以均值、标准差及变异系数表示；  
（4）某些重要结构金属材料（高温合金、钛合金、结构钢等）的室温抗拉强度和规定非比例伸长应力，除了标准值(S基值)、典型值外，还给出了A、B基值、 $-3\sigma$ ，其前提条件是： $n \geqslant 100$ ，并且代表几个批次（或厂家）及10个以上炉次；  
（5）某些重要结构非金属材料（复合材料、结构胶粘剂等）的室温拉伸强度和剪切强度，除了标准值（S基值）、典型值外，还给出了A、B基值，其前提条件是： $n \geqslant 30$ ，并且代表几个批次（或厂家）及5个以上炉次。

# 8图表

《手册》中的图、表一般紧跟条文，图号及表号在每个独立编写单元内是按章的顺序编写的。曲线图上，不出现实验点者只表明趋势。

# 目录

# 涂料

# 绪论 5

# 防腐涂料· 9

H01-30 环氧烘干清漆 9   
H04-1各色环氧磁漆 10   
H04-2、H04-80各色环氧硝基磁漆 12  
H04-94各色环氧酯无光烘干磁漆 15   
H06-107H、H04-102H发动机管路用漆 16  
H04-54浅灰环氧烘干磁漆 18   
H52-32、H52-80、H52-90 环氧防腐漆 20  
H52-34军绿色环氧聚乙烯醇缩丁醛磁漆 22   
H06-101H锌黄环氧酯底漆 24   
H06-2铁红、锌黄、铁黑环氧酯底漆 27   
H06-25、H06-26 环氧聚酰胺底漆 28   
H06-38黄环氧烘干底漆 30   
H06-48铝粉环氧烘干二道底漆 32   
H06-103H 镀黄环氧聚酰胺底漆 34   
H06-104H锌黄环氧底漆 35   
H06-1012H 环氧底漆 37   
H06-105H铁红环氧缩醛底漆 39   
H32-82锌黄环氧聚乙烯醇缩丁醛底漆 41   
H07-1 浅灰环氧聚酰胺腻子 43  
H07-2粉红环氧聚酰胺腻子 44  
S01-20、S04-20、S04-80丙烯酸聚氨酯飞机蒙皮漆 46   
S04-101H、B04-50各色丙烯酸聚氨酯磁漆 48   
S04-21、S04-61、S04-81各色聚氨酯磁漆 51   
S04-103H各色聚氨酯蒙皮磁漆 54   
S04-112H各色聚氨酯飞机蒙皮磁漆 56   
S04-9101飞机雷达罩磁漆 58   
S15-30灰聚氨酯花岗岩纹漆 60   
S06 101H 聚氨酯底漆 62   
S06-12 门色聚氨酯底漆 64   
S52-2 铝粉聚氨酯磁漆 65

TS70-1各色聚氨酯无光磁漆 67

TB04-16各色内烯酸聚氨酯磁漆 69

TB06-9锌黄丙烯酸聚氨酯底漆 71

W04-1(Ⅰ)、W86-30各色有机硅聚氨酯飞机蒙皮磁漆 73

W04-89、W86-70各色有机硅聚氨酯飞机蒙皮无光磁漆 76

W06-2（I）有机硅聚氨酯飞机蒙皮底漆 78

TB04-80各色丙烯酸醇酸无光磁漆 80

B04-103H、B16-101H各色丙烯酸氨基漆 82

A16-102H各色聚酯氨基橘形漆 84

A04-60各色氨基半光烘干磁漆 85

A13-75、A13-90氨基醇酸水溶漆 87

X06-1 乙烯磷化底漆 89

Z07-14白色聚酯腻子 90

# 抗静电涂料 93

H06-1020HD环氧抗静电涂料 93

HL04-1019HD环氧聚硫抗静电涂料 95

S99-49 抗静电涂料 97

S99-101H 聚氨酯抗静电涂料 99

S04-110H 聚氨酯静电放电器高阻磁漆 100

S04-9502HD抗静电涂料 102

# 防雨、防冰、防雾涂料 104

S01-89 防雨蚀底漆 104

S04-9501HY抗雨蚀涂料 106

S55-49 防雨蚀磁漆 107

W04-101H有机硅憎水涂料 109

CJ-DF（I）除冰液 111

X01-101H防雾剂 113

# 阻燃涂料 115

S04-11H各色聚氨酯阻燃磁漆 115

# 耐热涂料 117

H04-101H铝色环氧有机硅聚酰胺磁漆 117

H61-1、H61-32、H61-83各色环氧有机硅耐热漆 118

W61-55铝粉有机硅烘干耐热漆 121

TW61-64有机硅耐热磁漆 123

W61-101H、W61-102H、W61-103H有机硅耐高温漆 124

HWD-65 3500K高温涂料 126

# 耐油涂料 128

H06-106H锌黄环氧整体油箱用底漆 128

S06-1010H 聚氨酯底漆 130   
X04-52铝粉缩醛烘于磁漆 131

# 封闭涂料 134

H01-32 环氧酚醛清漆 134   
H01-101H环氧聚酰胺清漆 136   
H01-103H 环氧封孔剂 137

# 耐磨涂料· 140

S04-109H 聚氨酯航空叶片保护磁漆 140   
J04-101H氟橡胶叶片漆 141

# 隔离涂料 144

HL04-1025H环氧聚硫隔离涂料 144

# 防滑涂料 146

S99-201H防滑涂料 146

# 伪装涂料 148

B04-101H丙烯酸伪装磁漆 148

# 示温涂料 150

SW-D-6多变色不可逆示温涂料 150  
SW-Y-6～30单变色不可逆示温涂料 151  
SW Y-31～45 单变色不可逆示温涂料 153

# 脱漆剂 155

CJ-3500脱漆剂 155  
CJ-3404脱漆剂 156

# 涂层系统 159

蒙皮涂层系统 159  
雷达罩涂层系统 160  
铝合金零部件涂层系统 161  
镁合金零部件涂层系统 163  
钛合金零部件涂层系统 165  
铜合金零部件涂层系统 166  
钢铁零部件涂层系统 167  
复合材料零部件涂层系统 168  
耐热零部件涂层系统 170  
耐油零部件涂层系统 171  
发动机涂层系统 172  
示温涂层系统 173

# 镀覆层与防锈材料

# 绪论 179

# 电镀层 181

锌镀层 181

镉镀层· 186

铜镀层 191

192

铬镀层· 195

锡镀层· 201

铅镀层 203

银镀层 205

钯镀层 207

208

金和金合金镀层 210

铜锌合金镀层 213

铅锡合金镀层 214

铅铟扩散镀层 215

216

镉钛镀层 219

# 化学镀层 223

化学镀(镍磷合金镀)层 223

# 化学转化膜 231

钢铁化学氧化膜 231

铜及铜合金化学氧化膜 233

镁合金化学氧化膜 235

铝及铝合金化学氧化膜 236

铜及铜合金钝化膜 238

钢铁磷化膜 240

不锈钢钝化膜 244

# 电化学转化膜 246

铝及铝合金硫酸阳极氧化膜 246

铝合金铬酸阳极氧化膜 249

铝合金磷酸阳极氧化膜 252

铝合金硬质阳极氧化膜 254

铝合金绝缘阳极氧化膜 260

铝合金瓷质阳极氧化膜 261

# 扩散涂层 263

渗碳层 263

渗氮层 266

氮碳共渗层 269

AG-2包埋渗铝层 273

水溶性扩散型料浆铝硅涂层 275

BL-1铂铝涂层 280

低温渗铝加硅酸盐复合涂层 282

AL-2水溶性扩散型料浆铝涂层 285

离子注入表面改性 290

# 烧结涂层 296

WZI.无机盐中温铝涂层 296

WL-1高温无机盐料浆铝硅涂层 299

高温搪瓷涂层 301

# 物理沉积包覆层 307

AZ-2 真空蒸发铝扩散涂层 307

物理气相沉积MCrAlY包覆型涂层 311

# 热喷涂涂层 316

耐撞击磨损涂层 316

耐粘着磨损涂层 321

封严涂层 324

热障涂层 333

# 防锈油脂 341

F 23 置换型防锈油 341   
TS-1脱水防锈油 342   
TS-3溶剂稀释型软膜脱水防锈剂 344   
F-35防锈油 346   
204-1 置换型防锈油 348   
903 石油脂型防锈脂 350  
907 石油脂型防锈冷涂脂 351  
101防锈油 353   
F20-1封存防锈油 354   
16号薄膜防锈油（BM-16封存防锈油） 356  
53号封存防锈油 358  
CF-1封存防锈油 360   
LF-2防锈油 362   
4209合成航空防锈油 363

# 气相防锈材料 366

亚硝酸二环己胺(VPI-260) 366  
碳酸环己胺(CHC) 369   
苯并三氮唑(BTA) 372  
1号气相防锈油 373  
SYQ-10气相防锈油 375   
1号气相防锈纸 377  
19号气相防锈纸 379   
41号气相防锈纸 382  
CF-4气相防锈塑料薄膜 384   
BF-7气相防锈塑料薄膜 386

# 包装材料 389

工业羊皮纸 389  
中性石蜡纸 391  
电容器纸 392  
中性包装纸 395  
聚乙烯薄膜 397   
聚氯乙烯薄膜 399   
铝塑布复合薄膜 401   
硅胶 403   
蒙脱石 407  
可剥性塑料 410

# CONTENTS

# Coatings

# Preface 5

# Anticorrosive Coatings 9

H01-30 Epoxy Stoving Varnish 9   
H04-1 Multifarious Colors Epoxy Enamels 10   
H04 2, H04-80 Multifarious Colors Epoxy nitrocellulose Enamels 12   
H04-94 Multifarious Colors Epoxy Ester Stoving Flat Enamels 15   
H06-107H,H04-102H Engine Pipeline Coatings 16   
H04-54 Light Grey Epoxy Stoving Enamel 18   
H52-32,H52-80,H52-90 Epoxy Anticorrosive Coatings 20   
H52-34 Army Green Epoxy Polyvinyl Butyral Enamel 22   
H06-101H Zinc Yellow Epoxy Primer 24   
H06-2 Gulf Red, Zinc Yellow, Iron Oxide Black Epoxy Ester Primers 27   
H06-25,H06-26 Epoxy Polyamide Primers 28   
H06-38 Yellow Epoxy Stoving Primer 30   
H06-48 Aluminum Epoxy Stoving Surfacer 32   
H06-103II Strontium Yellow Epoxy Polyamide Primer 34   
H06-104H Zinc Yellow Epoxy Primer 35   
H06-1012H Epoxy Primer 37   
H06-105H Gulf Red Epoxyal Primer 39   
H32-82 Zinc Yellow Polyvinyl Butyral Primer 41   
H07-1 Greyish Epoxy Polyamidc Putty 43   
H07 2 Pink Epoxy Polyamide Putty 44   
S01-20,S04-20,S04-80 Acrylic-polyurethane Airplane Skin Coatings 46   
S04-101H,B04 50 Multifarious Colors Acrylic-polyurethane Enamels 48   
S04-21,S04-61,S04-81 Multifarious Colors Polyurethane Enamels 51   
S04-103H Multifarious Colors Polyurethane Airplane Skin Enamels 54   
S04-112H Multifarious Colors Polyurethane Airplane Skin Enamels 56   
S04 9101 Airplane Radome Enamel 58   
S15-30 Grey Polyurethane Graniphyric Enamel 60   
S06 101II Polyurethane Primer 62   
S06-12 White Polyurethane Primer 64   
S52-2 Aluminum Polyurethane Enamel 65

TS70-1 Multifarious Colors Polyurethane Flat Enamels 67   
TB04-16 Multifarious Colors Acrylic-polyurethane Enamels 69   
TB06 9 Zinc Yellow Acrylic-polyurethane Primer 71   
W04-1 (I), W86-30 Multifarious Colors Silicon-copolyurethane Airplane Skin Enamels 73   
W04-89.W86-70 Multifarious Colors Silicone-polyurethane Airplane Skin Flat Enamels 76   
W06-2(Ⅱ) Silicone polyurethane Airplane Skin Primer 78   
TB04-80 Multifarious Color Acrylic-alkyd Flat Enamels 80   
B04-103H,B16-101H Multifarious Colors Acrylic-amino Coatings 82   
A16-102H Multifarious Colors Polyester-amino Orange Peel Enamels 84   
A04-60 Multifarious Colors Amino Semi-gloss Stoving Enamels 85   
A13-75,A13-90 Amino-Alkyd Water-soluble Coatings 87   
X06-1 Vinyl Resin Etch Primer 89   
Z07-14 White Polyester Putty 90

# Anti-static Coatings 93

H06-1020HD Epoxy Anti-static Coating 93   
HL04-1019HD Epoxy-polysulfide Anti-static Coating 95   
S99-49 Anti-static Coatings 97   
S99-101H Polyurethane Anti-static Coating 99   
S04-110H Polyurethane Discharger Resistive Enamel 100   
S04-9502HD Anti-static Coating 102

# Rainerosion Resistant, Anti-frosting, Antifogging Coatings 104

S01-89 Rainerosion Resistant Primer 104   
S04-9501HY Rainerosion Resistant Coating 106   
S55-49 Raincrosion Resistant Enamels 107   
W04-101H Silicone Hydrophobic Coating 109   
CJ-DF (I) Anti-frosting Coating 111   
X01-101H Antifogging Agent 113

# Fire-proof Coatings 115

S04-111H Multifarious Colors Polyurcthane Fire-proof Coatings 115

# Heat-resistant Coatings 117

H04-101H Aluminum Color Epoxy-silicone-polyamide Enamel 117   
H61-1,H61-32,H61-83 Multifarious Color Epoxy silicone heat-resistant Coatings 118   
W61-55 Aluminum Silicone Heat-resistant Stoving Coating 121   
TW61-64 Silicone Heat-resistant Enamel 123   
W61-101H,W61-102H,W61-103H Silicone Heat-resistant Coatings 124   
HWD-65 3500K High Temperature Resistant Coating 126

# Oil Proof Coatings 128

H06-106H Zinc Yellow Epoxy Integral Fuel Cell Coating 128

S06-1010H Polyurethane Primer 130

X04-52 Aluminum Acetal Stove Coating 131

# Sealing Coatings 134

H01-32 Epoxy-Phenolic Risen Stoving Varnish 134

H01-101H Epoxy Polyamide Varnish 136

HO1-103H Epoxy Sealer 137

# Wear resistant Coatings 140

S04-109H Polyurethane Vane Coating 140

J04-101H Fluororubber Vane Coating 141

# Barrier Coatings 144

HL04 1025H Epoxy Polysulfide Barrier Coating 14:1

# Anti-slip Coatings 146

S99-201H Anti-slip Coating 146

# Camouflage Coatings 148

B04-101H Acrylic Camouflage Enamel 148

# Temperature Indicating Coatings 150

SW-D-6 Multidiscolor Irreversible Temperature Indicating Coatings 150

SW-Y-6~30 Monodiscolor Irreversible Temperature Indicating Coatings 151

SW Y-31\~45 Monodiscolor Irreversible Temperature Indicating Coatings 153

# Paint Remover 155

CJ-3500 Paint Remover 155

CJ-3404 Paint Remover 156

# Coating System 159

Airplane Skin Coating System 159

Radome Coating System 160

Aluminum Alloy Parts and Components Coating System 161

Magnesium Alloy Parts and Components Coating System 163

Titanium Alloy Parts and Components Coating System 165

Topper Alloy Parts and Components Coating System 166

Steel Alloy Parts and Components Coating System 167

Composite Parts Coating System 168

Heat Resistant Parts Coating System 170

Dil Proof Parts Coating System 171

Engine Coating System 172

Temperature Indicating Coating System 173

Other Coating System 173

# Platings, Coatings And Anti-rust Materials

# Preface 179

# Plating 181

Zinc Plating 181

Cadmium Plating 186

Copper Plating 191

Nickel Plating 192

Chromium Plating 195

Tin Plating 201

Lead Plating 203

Silver Plating 205

Palladium Plating 207

Rhodium Plating 208

Gold And Gold Alloy Plating 210

Copper-zinc Alloy Plating 213

Lead-tin Alloy Plating 214

Lead-indium Alloy Plating 215

Nickel-cadmium diffusion Plating 216

Cadmium-titanium Plating 219

# Chemical Plating 223

Electroless (Nickel-phosphorus Alloy Plating) 223

# Chemical Conversion Film 231

Chemical Oxidizing Film of Iron and Steel 231

Chemical Oxidizing Film of Copper and its Alloys 233

Chemical Oxidizing Film of Magnesium Alloys 235

Chemical Oxidizing Film of Aluminum and its Alloys 236

Passivating Film of Copper and its Alloys 238

Phosphating Film of Iron and Steel 240

Passivating Film of Stainless Steel 244

# Electrochemical Conversion Film 246

Sulphuric Acid Anodizing Film of Aluminum and its Alloys 246

Chromic Acid Anodizing Film of Aluminum and its Alloys 249

Phosphoric Acid Anodizing Film of Aluminum and its Alloys 252

Hard Anodizing Film of Aluminum and its Alloys 254

Insulating Anodizing Film of Aluminum and its Alloys 260

Electrochemical Enamelizing Film of Aluminum and its Alloys 261

# Diffusion Coatings 263

Carburizing 263   
Nitriding 266   
Carbonitriding 269   
AG-2 Pack Cementation Aluminizing 273   
Aqueous Slurry Silicon-aluminide Coating 275   
Bl-1 Platinum-aluminide Coating 280   
Compositing Coating of Aluminizing and Silicate Slurry Coating 282   
AL-2 Aqueous Slurry Aluminide Coating 285   
Ion-planting Surface Modification 290

# Sintered Coatings 296

WZL Moderate Temperature Inorganic Slurry Aluminide Coating 296   
WL-1 High Temperature Inorganic Slurry Silicon-Aluminide Coating 299   
High Temperature Glaze Coating 301

# Overlay Coatings By Physical Vapour Deposition 307

AZ-2 Vacuum Evaporation Aluminum Diffusion Coating 307   
MCrAlY Overlay Coatings by PVD 311

# Thermal Spraying Coatings 316

Impaction-wear Resistant Coatings 316   
Adhesion wear Resistant Coatings 321   
Sealing Coatings 324   
Thermal Barrier Coatings 333

# Rust Preventive Oil 341

F-23 Displacement Rust Preventive Oil 341   
TS-1 Dewatering Rust Preventive Oil 342   
TS-3 Solvent Cutback Type Soft-film Rust Preventive Oil 344   
F-35 Rust Preventive Oil 346   
204-1 Displacement Rust Preventive Oil 348   
903 Petroleum Grease Type Rust Preventive Oil 350   
907 Petroleum Grease Type Rust Preventive Oil 351   
101 Rust Preventive Oil 353   
F20-1 Preservative Rust Preventive Oil 354   
16 Thin Film Rust Preventive Oil (BM-16 Preservative Rust Preventive Oil) 356   
53Preservative Rust Preventive Oil 358   
CF-1 Preservative Rust Preventive Oil 360   
LF-2RustPreventive Oil 362   
4209 Synthetic Aeronautics Rust Preventive Oil 363

# Vopour Phase Inhibitor & Volatile Rust Preventive Materials 366

Dicyclo Hexylamine Nitrite (VPI 260) 366   
Cyclohexylamine Carbonate (CHC) 369   
Benzotriazol (BTA) 372   
No.1 Volatile Anti-rust Oil 373   
SYQ-10 Volatile Anti-rust Oil 375   
No.1 Volatile Anti-rust Paper 377   
No.19 Volatile Anti-rust Paper 379   
No.41 Volatile Anti-rust Paper 382   
CF-4 Volatile Anti-rust Plastic Film 384   
BF-7 Volatile Anti-rust Plastic Film 386

# Packaging Materials 389

Industrial Parchment 389   
Neutral Paraffin Paper 391   
Capacitor Paper 392   
Neutral Packing Paper 395   
Polyethylene Film 397   
Polyvinyl Chloride Film 399   
Aluminum-polyethylene-cloth Lamination Film 401   
Silicagel 403   
Mantle Stone 407   
Stripable Coatings 410

# 涂 料

# 涂料篇编辑委员会

主任委员 谢永琴

副主任委员 丁鹤雁 杨和争

委员（按姓氏笔画排序）

李洪源 闫家相 郑会廉 赵蕊 陈嘉珠

编 辑 谢水琴 杨和争

图片摘要：该图片与编写、审校人员 谢永琴 杨和争 李洪源 赵蕊 郑会廉；阎家相 陈嘉珠 丁鹤雁 梁鸿文 何立凡这部分内容相关。
![](images/afb083e8b5dce7b9780b18057e87c560857e9cbf19eca462e103fc5545fcb471.jpg)

编写、审校人员 谢永琴 杨和争 李洪源 赵蕊 郑会廉

阎家相 陈嘉珠 丁鹤雁 梁鸿文 何立凡

殷秀梅 毛庆珠 陆致彰 何 斌 王万佐

材料标准审校 王彬如

# 第1版编写、审校人员名单

谢朝芳 蔚津 冯文清 郑友安 何乃

谢永琴 强文友 殷秀梅 张路美 杨和争

陈婉云 郑会廉 蔡仲元 于世琦 安连兄

朱韵 俞秀珍 喻露如 蔡仲元 李燮庠

郑重刘世勋江振经倪正喻利鸣

孙锦田 张凤翻 张宾满 李千金 张福锦

刘秀芳 曹廉仿

涂料是一种涂覆于物体表面后能干燥成膜，并对底材具有保护、装饰作用或使之具备某种特殊功能的材料。按成膜物质的特性，分有机涂料和无机涂料两大类。本篇所汇集的涂料均为有机涂料。有机涂料俗称油漆，主要由成膜物质（天然树脂、人造树脂、合成树脂）、颜料、填料、助剂和分散介质等组成。“油漆”一词的来源，在于早期的有机涂料主要由植物油和天然大漆作成膜物质而制成。现代的有机涂料多由合成树脂做成膜物质加上其他成分经特殊加工而成，所以“油漆”一词已不能准确地反映有机涂料的含义。但是，作为一种习惯用语，“油漆”一词，仍在普遍使用。

航空涂料指飞机及其他飞行器专用涂料。航空涂料的性能和使用特点是由其特殊的底材、特殊的使用环境和特殊的使用要求决定的。飞机及其他飞行器所用的材料除了黑色金属以外，大量采用铝、镁、钛等轻质合金及复合材料等新材料，它们的物化特性和表面特性与黑色金属有很大的区别，为适应其物理的、化学的和电化学的要求，必须采用与之相适应的涂料；航空涂料的使用环境复杂多变，应能适应世界各地气候和春夏秋冬四季以及高空大气层的要求，所以对涂料的耐紫外线、耐臭氧、耐雨蚀、耐老化、耐高低温交变性能等都有较高的要求；一些航空部件对航空涂料的要求，除了具备一定的防护和装饰性能外，还有特殊的功能要求，如导电、隔热、防冰、防雾、耐磨、耐热、耐油、对某种电磁波的吸收，辐射或透射等等。随着航空技术的飞速发展，对航空涂料的要求越来越向功能化和多功能的方向发展。因此，航空涂料也不断走向高技术化。

本手册第1版涂料篇，以涂料成膜物质的类型进行分类编目，展示了一个完整的航空涂料体系。但从使用的角度来看，它的功能性不突出。所以，用起来有不便之处。因此，在第2版中，改为按涂料的功能进行分类编目，这样，使用起来较为方便，读者会很容易地找到自己所需要的涂料品牌。同时，从编排形式上体现出航空涂料的特色，这是第2版与第1版相比最显著的特点之一。

本手册第1版涂料篇，共收集80个涂料品牌，本版则收集了99个涂料品牌，其中新增47个品牌，新增近一半；淘汰老品牌28个，淘汰率为 $35\%$ 。由此可见，近10年来，航空涂料的发展是十分迅速的。在新增的涂料品牌中，除了部分防腐涂料外，大部分是功能涂料。可见航空涂料不但向高档防腐涂料方向发展，而且愈来愈向功能化的方向发展，向高技术化迈进。

航空涂料的作用大致分为防腐蚀、装饰和特殊功能三个方面。

防腐蚀依然是航空涂料最主要的作用之一。防腐涂料的发展依赖成膜物质即合成树脂的发展和防锈颜料的改进。本版所收集的涂料其成膜物质体系主要是环氧树脂、聚氨酯树脂及少数氨基和乙烯基树脂，原有的硝基、过氯乙烯基、酚醛基和热塑性丙烯酸基涂料几乎全部被淘汰。航空涂料所用的防锈颜料不仅向高效防锈性能发展，同时向无毒化发展，这样，就使它与国际先进的航空涂料处于同一水平。

装饰性能是任何涂料必须兼有的性能。装饰效果主要表现为颜色的均匀一致，外观的平整细腻、色泽的平艳适度，从而给人以舒适美好的视觉感受。装饰效果的好坏，往往展现了一件产品的精美程度，从而体现其价值。对装饰性能要求最高的航空涂料当推飞机蒙皮涂料。

功能涂料指其涂层具有某种特殊功能的涂料。一般对它们的防腐与装饰性能要求是第二位的，而以特种功能为主要性能特征。本篇所收集的功能涂料有如下类型：

抗静电涂料 涂于非导体表面，使之具有传导电流以排除静电的涂料，实质上是一种导电涂料，其表面电阻一般要求在 $10^{-2}\Omega$ 以下。主要用于雷达罩、天线罩或油箱内部，以消散表面静电，避免电子干扰及防止雷击或产生火花。导电涂料按其导电机理和组成分本征型和掺合型两类。本征型导电涂料以导电聚合物做成膜物质配制而成，其导电性有限，成本也较高，应用较少。本篇收集的抗静电涂料均是掺合型导电涂料。它们由有机树脂与导电颜料制成，具有导电性好、成本低等特点。电荷的传导靠导电颜料粒子的接触形成导电通路，或者靠载流子的能量穿过粒子之间聚合物所形成的能位产生电子传递，后者必须在粒子之间的距离非常小时才能实现。所以，一切影响颜料粒子分布的因素都会影响涂层的导电性。如粒子的形状、大小和用量；树脂的分子量和极性；涂层固化的速度和收缩率；涂料的加工方法和涂覆的工艺等。因此，在使用导电涂料时，要特别注意涂料的分散性、喷涂操作的均匀性和固化工艺的合理性。

防雨涂料——指防雨蚀涂料。飞机穿越雨区时，与雨滴的相对速度可达亚音速或超音速，机翼、旋翼或桨翼前缘及机头雷达罩等容易被雨滴冲刷而磨损或剥落，出现雨蚀现象。所以，防雨蚀涂料实际是一种耐磨蚀涂料，多由高分子弹性体制成。当受到雨滴冲刷时，其高弹性能吸收冲击能，从而降低或消除其冲蚀作用，本篇所收集的防雨蚀涂料多为聚氨酯弹性体涂料。

防冰涂料——防止冰霜形成或附着的涂料。按作用原理分降低冰点法和降低表面张力法。前者能直接防止冰霜的形成，也可将其直接喷涂在已结冰霜的物体表面，使冰霜融化；后者使冰霜对涂层的附着力降低，在外力的作用下，很容易从涂层表面脱落下来。本篇收入了这两种不同类型的防冰涂料，主要用于飞机表面及发动机帽罩的除冰或防冰。

防雾涂料——指在透明材料上防止结露的涂料。高湿度的空气，接触到温度较低的玻璃时，空气中的水分便结成微细露珠附着其表面，玻璃变得模糊，影响视线。防雾涂料由亲水高分子、交联剂和表面活性剂组成。亲水高分子吸收空气中的水分，交联剂可增加涂层的耐水性，表面活性剂防止水分结成水珠，这样，使空气中的水分在物体表面只能形成水膜，以保持玻璃的透明度。防雾涂料多用于座舱玻璃、仪表玻璃、面具玻璃等。

阻燃涂料——也称防火涂料。分膨胀型和非膨胀型两类。膨胀型防火涂料遇火后膨胀形成泡沫状保护层，具有很好的隔热防火效果，耐燃时间可达数小时。非膨胀型防火涂料由难燃或不燃高聚物加上阻燃剂组成，其阻燃特性由氧指数表示。阻燃涂料主要用于客舱内部，防止座椅、地毯、窗帘等的燃烧。

耐热涂料——凡涂层能长期经受 $200^{\circ}\mathrm{C}$ 以上温度，不变色、不开裂、不脱落、对底材具有保护作用的涂料，都叫耐热涂料。多为有机金属高分子化合物，加上耐热填料构成。本篇收集的耐热涂料包括用于飞机和发动机，耐热温度在 $200\sim 700^{\circ}\mathrm{C}$ 的品种，也包括用于火箭内部，耐热温度在 $3500\mathrm{K}$ 的瞬时高温涂料。

耐油涂料——能长期经受油品浸蚀而不破坏的涂料。主要指油箱内部用涂料或其他接触油类部件用的防护涂料。油箱内部用涂料除耐油性外，还必须具备与油箱密封剂的相容性、抗微生物性、抗静电和不污染油品等多项性能要求。

封闭涂料——对底材能起封闭作用的一类涂料。主要用于铸镁合金、复合材料以及喷铝层等表面，以封闭其中的针眼、气孔或其他微细缺陷，增加防护能力，并可改进底材强度。所以施工时，应尽可能使涂料渗透到孔隙中去。某些零件经加热以排除孔隙中的气体，再涂覆涂料，是较实用的方法之一。但是，它不能单独作为防护层，必须与其他底漆和磁漆配套使用，以提高整个涂层系统的防护性能。

耐磨涂料——能经受外力的作用而不易被磨损的涂料。飞机在飞行过程中，一些迎风部位的零件，容易遭受空气中的杂质如砂砾、雨滴以至飞鸟的撞击而造成磨蚀，最终影响零件的外观、空气动力性能或降低疲劳强度。航空耐磨涂料多用于压气机叶片，机翼、旋翼、桨翼的前缘及起落架护板等。

隔离涂料——一种不粘涂料。主要用于飞机的口盖部位。为保证口盖的密封性，一般都使用高粘密封剂，但由于其粘连性强，又往往使口盖的开启困难。既要保证密封性，又要便于开启，是隔离涂料的基本功能。同时，它必须与底材和密封剂有很好的相容性。

防滑涂料——一种地板涂料。较普通地板涂料具有更大的摩擦系数，以防止人员滑倒。通常是在高聚物中加入防滑填料如金刚砂等而制成。主要用于机舱地板。

伪装涂料——指在可见光和近红外光区有伪装作用的涂料。其外观为多彩状，所以又称迷彩涂料。对可见光的伪装主要是消除物体与背景之间的颜色差别；对红外线的伪装主要是消除物体与背景之间的亮度差别。高性能的伪装涂料应兼有这两种功能。伪装涂料分保护色伪装和变形迷彩伪装。保护色伪装只适应背景色彩和亮度均比较单一的区域，如森林、草原、沙漠等。变形迷彩伪装通常为四色迷彩伪装。使色彩和光谱反射率与背景相一致。同时，图案的设计也必须遵循一定的光学规律。如斑点的颜色应与背景一致；斑点间的亮度对比 $K \geq 0.4$ ，以免近距离混色；斑点的轮廓应是不规则的曲线，斑点不应在物体轮廓边缘中断，不应对称分布；四种颜色的面积分布应是：两种主色各占 $45\%$ ，两种次要颜色各占 $5\%$ 。伪装涂料用于飞机、坦克、舰船等军用设施的伪装。

示温涂料——涂层因受热而发生颜色变化以指示温度的涂料。根据颜色的变化是否可逆分为可逆性示温涂料和不可逆性示温涂料；根据涂层随温度变化而产生颜色变化的次数又分单变色示温涂料和多变色示温涂料，主要用于发动机内部和飞机表面的测温。测温精度为 $10 \sim 30^{\circ} \mathrm{C}$ 。

脱漆剂——一种能脱除有机涂层(漆层)的粘稠液体物质。多由强溶剂加其他添加剂构成。使涂层产生溶解、溶胀等物理作用，从而使之脱落，以便涂覆新的涂层。适用于涂漆零件或整机的返修。一般分浸泡型和涂覆型两种。浸泡型的稠度较低，将零件直接浸泡于脱漆剂中，使漆层脱除；涂覆型的稠度较高，要求在垂直面上不产生流淌现象，以使脱漆剂的有效成分能逐步渗入涂层内部，产生溶解或溶胀作用。航空用脱漆剂，除要求脱漆效率高外，还要求对底材不腐蚀，不产生氢脆，易于清洗，毒性低等。由于其性能影响底材的强度和对新涂层的结合力，所以航空脱漆剂要经过适航认可。

不论防腐蚀涂料、装饰涂料还是功能涂料都很少单独使用，而是由几种涂料配套，组成复合结构层即涂层系统，才能获得最佳效果。常见的复合结构层有：底漆--面漆配套；封闭漆一底漆一面漆配套；底漆一二道底漆一面漆配套等等。其中底漆主要起防锈和增加涂层结合力的作用。底漆可单独使用，但多数情况下，均与而漆配套使用；面漆多为各种性能独特的磁漆，它们或是防腐性突出，或是装饰效果好，或是具备某种特殊功能，以满足各种使用要求。底面漆配套适当，可获得价廉质高的涂层系统。因此，在本篇中，根据不同的使用部位，还归纳出了97个涂层系统，供读者选择和参考。

涂层的性能除有赖于涂料的性能外，还有赖于施工工艺和施工环境的合理性。施工工艺参数及注意事项已在各章中列出，在实际操作过程中，要特别注意如下要点：

（1）涂漆前必须严格按要求进行表面处理。表面的任何油污、水分、锈迹或其他杂质，都会影响涂层的附着力和底漆的防锈效果。所以，要求去污、除油处理必须达到水膜连续（当水滴到上面时，不得形成水珠，而是一个连续附着的水膜）的水平；经阳极化、化学氧化或磷化处理的零件必须在 $24\mathrm{h}$ 内涂漆，经吹砂处理的零件必须在 $6\mathrm{h}$ 内涂漆，以防止水气的附着或二次污染。

（2）施工时必须使涂料处于良好的分散状态和合适的施工粘度。涂料要充分搅拌均匀并过滤。配制双组分涂料时，只能在搅拌的情况下，将固化剂缓慢地加入到漆料中，并充分搅拌均匀，再静置 $10\sim 30\mathrm{min}$ ，使之“熟化”后使用。  
（3）保持良好的施工环境，最佳环境温度为 $10\sim 30^{\circ}C$ ，温度过低固化时间长，温度过高溶剂挥发快，流平性差；相对湿度不应超过 $80\%$ 。湿度过高会影响涂层的附着力和外观；环境空气应干净无尘，涂层表面落入任何细小的灰尘，都会影响涂层的表观质量与防护效果，所以，施工最好是在净化室内进行：  
（4）严格执行干燥规范，确保层间结合力。层间结合力差是容易出现的涂层质量问题之一，它常与前一道漆的固化程度有关。前一道漆固化太浅，易被后一道漆咬起；固化过头，又影响与后一道漆的相容性，导致结合力下降。有一些涂层由干加工的需要，涂完底漆或中间层后，要经过很长的时间才能涂面漆，为确保其结合力，必须预先用细砂纸打磨漆层表面，使之“粗化”，再涂下一道漆，以增强层间结合力。

请用户特别注意，只有涂料的质量和涂漆的工艺条件都得到保证的情况下，才能获得优质的涂层。

# H01-30 环氧烘干清漆

# 1 概述

H01-30 环氧烘千清漆为单组分涂料。经 $180^{\circ} \mathrm{C}$ 烘烤后，漆膜平整光亮，具有良好的力学性能和耐水、耐湿热、耐盐雾、耐化学介质性能。用于镁合金零件的防腐。

1.1 牌号及名称 H01-30 环氧烘下清漆。  
1.2 基本组成 环氧树脂、酚醛树脂等。  
1.3 材料标准 Q/TLS 522-1992《H01-30 环氧烘干清漆》。  
1.4 使用工艺说明书 常州涂料化工研究院技术档案5.01.01.01-115.15《H01-30环氧烘干清漆使用工艺说明书》。  
1.5 供应状态 单组分包装供应。  
1.6 应用概况 已用于直升机减速器机匣镁合金件。  
1.7 研制及生产单位 常州涂料化工研究院研制并生产。  
1.8 鉴定级别及日期 1992年5月经化工部与航空工业总公司联合鉴定通过。

# 2 性能

2.1物理及化学性能 H01-30环氧烘干清漆的物理及化学性能见表2-1。

表2-1  

<table><tr><td>性能</td><td>指标</td><td>实测值</td><td>性能</td><td>指标</td><td>实测值</td></tr><tr><td>外观</td><td>透明液体</td><td>透明液体</td><td>干燥时间(180℃)/h</td><td></td><td></td></tr><tr><td>粘度(4号杯)/s</td><td>55~75</td><td>64</td><td>第一层及第二层</td><td>0.25</td><td>0.25</td></tr><tr><td>固体含量/%</td><td>≥30</td><td>34</td><td>第二层</td><td>0.75</td><td>0.75</td></tr></table>

2.2力学性能 H01-30环氧烘干清漆涂层的物理及力学性能见表2-2。

表2-2  

<table><tr><td>性能</td><td>指标</td><td>实测值</td><td>性能</td><td>指标</td><td>实测值</td></tr><tr><td>漆膜颜色与外观</td><td>漆膜平整光亮</td><td>漆膜平整光亮</td><td>抗冲击性/cm</td><td>50</td><td>50</td></tr><tr><td>柔韧性/mm</td><td>1</td><td>1</td><td>附着力(划圈法)/级</td><td>1~2</td><td>1</td></tr></table>

2.3 耐环境性能 H01-30 环氧烘干清漆涂层的耐环境性能见表 2-3。

表2-3  

<table><tr><td>性能</td><td>指标</td><td>实测值</td></tr><tr><td>耐水性(23℃±2℃,3个月)</td><td>漆膜无明显变化</td><td>漆膜无明显变化</td></tr><tr><td>耐三氯乙烯(在三氯乙烯蒸气中放30s,再在其沸腾溶液中放10min)</td><td>漆膜无明显变化</td><td>漆膜无明显变化</td></tr><tr><td>耐铬酸钾(经耐三氯乙烯的试片,交叉划线,在10%重铬酸钾沸腾溶液中放15min,冲洗,再放入重铬酸的槽中1min)</td><td>漆膜无明显变化</td><td>漆膜无明显变化</td></tr><tr><td>耐润滑油性(4106润滑油,150℃=2℃,24h)</td><td>漆膜无明显变化</td><td>漆膜无明显变化</td></tr></table>

2.4 工艺性能

2.4.1 施工性能 适于喷涂、刷涂和浸涂。

2.4.2 配套性能 单独使用。  
2.5 使用性能 已在直升机上使用多年，效果良好。

# 3 使用工艺

3.1 表面准备 镁合金经铬酸盐处理。  
3.2 涂料配制 将涂料稀释至施工粘度。  
3.3 施工粘度 喷涂粘度为 $18\sim 22\mathrm{s}$   
3.4 干燥条件 第一、二层： $180\mathrm{C}, 0.25\mathrm{h}$ 。第三层： $180\mathrm{C}, 0.75\mathrm{h}$ 。  
3.5 注意事项 施工环境相对湿度不应大于 $70\%$ 。喷涂后应在室温下放置 $15 \sim 30 \mathrm{~min}$ ，再进行烘干。在下一道施工以前，都要用砂纸打磨漆膜表面，使之粗化，以增加层间结合力。

# 4 其他

4.1 包装 用 $1\mathrm{L},4\mathrm{L}$ 铁桶包装并密封。  
4.2 运输 按危险品运输，防止雨淋和日光曝晒。  
4.3 贮存 贮存在温度不超过 $40\mathrm{C}$ 、干燥通风的库房内，远离热源，隔绝火源，避免日光直射。  
4.4 技术安全 涂料的配制与施工应通风良好，禁止明火。

# 5 使用建议

选用。

# 参考文献

1 常州涂料化工研究院.H01-30环氧烘干清漆的研究.1992

编写 李洪源

审校 谢永琴 郑会廉

# H04-1 各色环氧磁漆

# 1 概述

H04-1各色环氧磁漆为双组分涂料，漆膜能常温干燥，具有附着力强、耐水、耐油和防护性良好的特点。适用于铝、镁合金零件及玻璃纤维增强塑料零件表面的防护。

1.1 牌号及名称 H04-1 各色环氧磁漆。  
1.2 基本组成 组分一：环氧树脂、颜料、填料。组分二：胺固化剂。  
1.3 材料标准 津Q/HG3855—1991《H04-1各色环氧磁漆》。  
1.4 使用工艺说明书 HB/Z 5006 -1974《飞机镁合金零件涂漆工艺说明书》。  
1.5 供应状态 两组分分装，配套供应。   
1.6 应用概况 20世纪60年代开始用于歼击机雷达罩和镁合金零件。  
1.7研制及生产单位天津灯塔涂料公司，北京航空材料研究院研究并生产。

# 2 性能

2.1物理及化学性能 H04-1各色环氧磁漆的物理及化学性能见表2-1。

表2-1.1  

<table><tr><td>性能</td><td>指标</td><td>实测值</td><td>性能</td><td>指标</td><td>实测值</td></tr><tr><td>细度/μm</td><td>≤35</td><td>通过</td><td>干燥时间/h</td><td></td><td></td></tr><tr><td>固体含量/%</td><td></td><td></td><td>表千</td><td>≤6</td><td>通过</td></tr><tr><td>组分一</td><td>≥60</td><td>通过</td><td>实干</td><td>≤24</td><td>通过</td></tr></table>

2.2力学性能 H04-1各色环氧磁漆涂层的物理及力学性能见表2-2。

表2-2  

<table><tr><td>性能</td><td>指标</td><td>实测值</td><td>性能</td><td>指标</td><td>实测值</td></tr><tr><td>漆膜颜色与外观</td><td>符合标准色板</td><td>符合标准色板</td><td>柔韧性/mm</td><td>≤2</td><td>通过</td></tr><tr><td>硬度(80℃±2℃,3h,摆杆硬度)</td><td>≥0.6</td><td>通过</td><td>抗冲击性/cm</td><td>50</td><td>通过</td></tr></table>

2.3 耐环境性能 H04-1各色环氧磁漆涂层的耐环境性能见表2-3。

表2-3-1  

<table><tr><td>性能</td><td>指标</td><td>实测值</td></tr><tr><td>耐水性(23℃±1℃,24h)</td><td>无明显变化</td><td>通过</td></tr><tr><td>耐润滑油性(HP-8润滑油,24h)</td><td>无明显变化</td><td>通过</td></tr><tr><td>耐汽油性(RH75号汽油,24h)</td><td>无明显变化</td><td>通过</td></tr></table>

# 2.4 工艺性能

2.4.1 施工性能 喷涂和刷涂性良好。  
2.4.2 配套性能 与H01-32环氧酚醛封闭清漆、H06-2环氧底漆配套使用。  
2.4.3 适用期 $8\mathrm{h}$ 。  
2.5 使用性能 已用于歼击机铝、镁合金零件及玻璃钢零件多年，效果良好。

# 3 使用工艺

3.1 表面准备 复合材料表面经打磨、清洗，铝合金零件经阳极化处理，镁合金零件经化学氧化处理。  
3.2 涂料配制 根据需用量称取组分一。按组分一与组分二的配比为 $100:5$ 称取组分二，在不断搅拌下，将组分二加入组分一中，再充分搅拌调匀。  
3.3 施工粘度 喷涂粘度： $18\sim 24\mathrm{s}$   
3.4 干燥条件 $23\mathrm{C} \pm 2\mathrm{C}, 24\mathrm{h}$ ; 或 $60 \sim 80\mathrm{C}, 1\mathrm{h}$ 。

# 4 其他

4.1 包装 用 $1\mathrm{L},4\mathrm{L}$ 和 $20\mathrm{L}$ 铁桶包装并密封。  
4.2 运输 按危险品运输，防止雨淋和日光曝晒。  
4.3 贮存 贮存在温度不超过 $40\mathrm{C}$ 、干燥通风的库房内，远离热源，隔绝火源，避免日光直射。贮存期12个月。  
4.4 技术安全 涂料的配制与施工应在通风良好、干燥无尘的环境中进行。

# 5 使用建议

限用。

# 参考文献

1 北京航空材料研究院. 涂料性能数据统计资料, 1985

编写 谢永琴

审校 赵蕊

# H04-2、H04-80各色环氧硝基磁漆

# 1 概述

H04-2、H04-80各色环氧硝基磁漆，漆膜坚固，附着力好，能常温干燥。其防护性优于硝基磁漆，并有较好的耐汽油和耐盐水性能。H04-2磁漆在海洋性和湿热带气候条件下更能显示出优越性，适用于已涂有环氧酯底漆的飞机内部铝合金和钢铁零件的表面保护。H04-80为无光磁漆，适于涂覆在要求不反光的零件表面。

1.1 牌号及名称 H042 各色环氧硝基磁漆；H04-80 各色环氧硝基无光磁漆，原名 H04-10 各色环氧硝基无光磁漆。  
1.2 基本组成 环氧树脂、醇酸树脂、硝化棉、增韧剂、颜料。  
1.3 材料标准 GJB 384A 1996《各色环氧硝基磁漆》。  
1.4 使用工艺说明书

HB/Z 5005—1979《飞机内部铝合金零、部件涂漆工艺》

HB/Z 5007-1979《飞机一般钢铁零、部件涂漆工艺说明书》

HB/Z 30-1982《航空仪表、电机、电器产品防护涂漆》

1.5 供应状态 单组分供应。  
1.6 应用概况 20世纪70年代开始用于歼击机、轰炸机、强击机内部表面防护。  
1.7 研制及生产单位 西安油漆厂、天津灯塔涂料公司研制并生产。

# 2 性能

2.1物理及化学性能 H042、H04-80磁漆的物理及化学性能见表2-1。

表2-1  

<table><tr><td rowspan="3">性能</td><td colspan="3">H01-2</td><td colspan="3">H04-80</td></tr><tr><td colspan="2">I型</td><td colspan="2">II型</td><td rowspan="2">指 标</td><td rowspan="2">实测值</td></tr><tr><td>指 标</td><td>实测值</td><td>指 标</td><td>实测值</td></tr><tr><td>容器中状态</td><td>无结皮,允许有沉淀,能搅匀</td><td>通过</td><td>无结皮,允许有沉淀,能搅匀</td><td>通过</td><td>无结皮,允许有沉淀,能搅匀</td><td>通过</td></tr><tr><td>粘度(1号杯)/s</td><td>&gt;20</td><td>通过</td><td>&gt;20</td><td>通过</td><td>≥20</td><td>40~70</td></tr><tr><td>细度/μm</td><td>&lt;25</td><td>25</td><td>&lt;10</td><td>25</td><td>≤45</td><td>45</td></tr><tr><td>遮盖力(干膜计)/(g/m2)</td><td></td><td></td><td></td><td></td><td></td><td>通过</td></tr></table>

续表 $2 - 1^{\text{一}}$   

<table><tr><td rowspan="3">性能</td><td colspan="4">H01-2</td><td colspan="2">H04-80</td></tr><tr><td colspan="2">I型</td><td colspan="2">II型</td><td rowspan="2">指标</td><td rowspan="2">实测值</td></tr><tr><td>指标</td><td>实测值</td><td>指标</td><td>实测值</td></tr><tr><td>红、黄色</td><td>±80</td><td>80</td><td>±80</td><td>80</td><td>≤100</td><td>通过</td></tr><tr><td>蓝、浅复色</td><td>±70</td><td>70</td><td>±70</td><td>70</td><td>≤100</td><td>通过</td></tr><tr><td>白色</td><td>±80</td><td>80</td><td>±90</td><td>80</td><td>≤100</td><td>通过</td></tr><tr><td>黑色</td><td>±25</td><td>25</td><td>±25</td><td>25</td><td>≤60</td><td>通过</td></tr><tr><td>深复色</td><td>±60</td><td>60</td><td>±60</td><td>60</td><td>≤80</td><td>通过</td></tr><tr><td>干燥时间</td><td></td><td></td><td></td><td></td><td></td><td></td></tr><tr><td>表干/min</td><td>±30</td><td>通过</td><td>±45</td><td>通过</td><td>≤30</td><td>通过</td></tr><tr><td>实干/h</td><td>≤2</td><td>通过</td><td>≥24</td><td>通过</td><td>≤2</td><td>通过</td></tr><tr><td>烘干(80℃±2℃)/h</td><td>≤1.5</td><td>通过</td><td>≤1.5</td><td>通过</td><td>≤1.5</td><td>1.5</td></tr><tr><td>闪点/℃</td><td>≥8</td><td>8</td><td>≥10</td><td>10</td><td>≥8</td><td>通过</td></tr></table>

# 2.2力学性能 H04-2、H04-80磁漆涂层的物理及力学性能见表2-2。

表2-2  

<table><tr><td rowspan="3">性 能</td><td colspan="4">H04-2</td><td colspan="2">H04-80</td></tr><tr><td colspan="2">I 型</td><td colspan="2">I 型</td><td rowspan="2">指 标</td><td rowspan="2">实测值</td></tr><tr><td>指 标</td><td>实测值</td><td>指 标</td><td>实测值</td></tr><tr><td>漆膜颜色及外观</td><td>符合标准色板和色差范围,平整光滑</td><td>通过</td><td>符合标准色板和色差范围,平整光滑</td><td>通过</td><td>符合标准色板,平光</td><td>符合标准色板,平光</td></tr><tr><td>光泽(60°)/%</td><td></td><td></td><td></td><td></td><td>&lt;10</td><td>&lt;10</td></tr><tr><td>浅复色</td><td>≥70</td><td>通过</td><td></td><td></td><td></td><td></td></tr><tr><td>深复色</td><td>≥80</td><td>通过</td><td></td><td></td><td></td><td></td></tr><tr><td>硬度</td><td></td><td></td><td></td><td></td><td></td><td></td></tr><tr><td>摆杆硬度</td><td></td><td></td><td></td><td></td><td>≥0.4</td><td>&gt;0.4</td></tr><tr><td>铅笔硬度</td><td>≥HB</td><td>HB</td><td>≥2B</td><td>2B</td><td>≥HB</td><td>HB</td></tr><tr><td>柔韧性/mm</td><td>≤2</td><td>通过</td><td>≤2</td><td>1</td><td>≤2</td><td>2</td></tr><tr><td>附着力(划格法)/级</td><td>≤2</td><td>2</td><td>≤2</td><td>2</td><td>≤2</td><td>1</td></tr><tr><td>抗冲击性/cm</td><td>≥40</td><td>通过</td><td>~40</td><td>40</td><td>50</td><td>50</td></tr></table>

# 2.3 耐环境性能 H04-2、H01-80磁漆膜的耐环境性能见表23。

表2-3  

<table><tr><td rowspan="3">性 能</td><td colspan="4">H04-2</td><td colspan="2">H04-80</td></tr><tr><td colspan="2">I 型</td><td colspan="2">II 型</td><td rowspan="2">指 标</td><td rowspan="2">实测值</td></tr><tr><td>指 标</td><td>实测值</td><td>指 标</td><td>实测值</td></tr><tr><td>耐水性(蒸馏水,常温,24h)</td><td>不起泡,允许轻微失光变色</td><td>通过</td><td>不起泡,允许变色</td><td>通过</td><td>不起泡,允许轻微变色</td><td>通过</td></tr><tr><td>耐盐水性(3%NaCl溶液,常温,24h)</td><td>不起泡、不生锈,允许轻微变色</td><td>通过</td><td>不起泡、不生锈,允许轻微变色</td><td>通过</td><td>不起泡、不生锈,允许轻微变色</td><td>通过</td></tr></table>

续表 $2 - 3^{1}$   

<table><tr><td rowspan="3">性能</td><td colspan="5">H04-2</td><td colspan="2">H04-80</td></tr><tr><td colspan="2">I型</td><td colspan="3">II型</td><td rowspan="2">指标</td><td rowspan="2">实测值</td></tr><tr><td>指标</td><td>实测值</td><td>指标</td><td colspan="2">实测值</td></tr><tr><td>耐油性(YH-10航空液压油或RP-2煤油,常温,24h)</td><td>不起泡,允许轻微变色</td><td>通过</td><td>不起泡,允许轻微变色</td><td>通过</td><td>不起泡,允许轻微变色</td><td>通过</td><td></td></tr><tr><td>耐汽油性(浸于SH 0005-1990的溶剂油中,24h)</td><td>不起泡,允许轻微变色(红色允许变色)</td><td>通过</td><td>不起泡,允许轻微变色(红色允许变色)</td><td>通过</td><td>不起泡,允许轻微变色</td><td>通过</td><td></td></tr><tr><td>喷涂性</td><td>易喷涂</td><td>通过</td><td>易喷涂</td><td>通过</td><td>易喷涂</td><td>通过</td><td></td></tr></table>

2.4 工艺性能  
2.4.1 施工性能 喷涂性良好。  
2.4.2 配套性能 与H06-2底漆、F06-9底漆配套。  
2.5 使用性能 用于老机种多年，效果尚好。

# 3 使用工艺

3.1 表面准备 涂漆前铝合金经阳极化处理，钢铁经吹砂或磷化处理。  
3.2 涂料配制 用X-1稀释剂将漆料稀释到施工粘度。  
3.3 施工粘度 喷涂粘度为 $16\sim 24s$   
3.4 干燥条件 常温， $24\mathrm{h}$ ；或 $80^{\circ}\mathrm{C},1.5\mathrm{h}$

# 4 其他

4.1 包装 $1\mathrm{L}, 4\mathrm{L}$ 铁桶包装并密封。  
4.2 运输 按危险品运输。  
4.3 贮存 按危险品贮存，贮存期为1年。  
4.4 技术安全 施工应在通风良好、干净、干燥的环境中进行，现场禁止明火。

# 5 使用建议

选用。

# 参考文献

1 西安油漆厂. 涂料性能数据统计资料. 1985

编写 赵蕊 谢永琴

审校 陈嘉珠

# H04-94各色环氧酯无光烘干磁漆

# 1 概述

H04-94各色环氧酯无光烘干磁漆为单组分涂料，漆膜坚硬耐磨，附着力强，耐水性好。与环氧底漆配套，具有好的三防性能。可单独用于仪表、电机、电器的表面防护，与加铝粉的H06-2底漆配套，适用于飞机内部镁合金零件的表面防护。

1.1 牌号及名称 H04-94 各色环氧酯无光烘干磁漆，原名为 H05-4 各色环氧酯无光烘漆。  
1.2 基本组成 环氧树脂、氨基树脂、颜料。  
1.3 材料标准 HGZ-604—1974《H05-4各色环氧酯无光烘漆》。  
1.4 使用工艺说明书 HB/Z 5006-1974《飞机镁合金零件涂漆工艺说明书》。  
1.5 供应状态 单组分供应。  
1.6 应用概况 20世纪70年代开始用于飞机内部零件表面。  
1.7研制及生产单位 西安油漆厂、前卫化工厂、振华油漆厂研制并生产。

# 2 性能

2.1 物理及化学性能 H04-94磁漆的物理及化学性能见表2-1。

表2-1[1]   

<table><tr><td>性能</td><td>指标</td><td>实测值</td><td>性能</td><td>指标</td><td>实测值</td></tr><tr><td>粘度(1号杯)/s</td><td>≥40</td><td>60</td><td>干燥时间/h</td><td></td><td></td></tr><tr><td>细度/μm</td><td>≤50</td><td>40~50</td><td>烘干(120(±2℃))</td><td>≤1</td><td>通过</td></tr></table>

2.2力学性能 H04-94磁漆涂层的物理及力学性能见表2-2。

表2-2  

<table><tr><td>性能</td><td>指标</td><td>实测值</td></tr><tr><td>漆膜颜色与外观</td><td>符合标准色板及色差范围,平整光滑</td><td>符合标准色板及色差范围,平整光滑</td></tr><tr><td>光泽/%</td><td>≤10</td><td>-</td></tr><tr><td>硬度(摆杆硬度)</td><td>≥0.5</td><td>0.53~0.55</td></tr><tr><td>柔韧性/mm</td><td>≤3</td><td>通过</td></tr><tr><td>抗冲击性/cm</td><td>50</td><td>通过</td></tr></table>

2.3 耐环境性能 H04-94磁漆涂层的耐环境性能见表2-3。

表2-3  

<table><tr><td>性能</td><td>指 标</td><td>实测值</td></tr><tr><td>耐水性(23(C±2C,96h)</td><td>不起泡,允许轻微变化</td><td>通过</td></tr><tr><td>耐汽油性(120号溶剂油,48h)</td><td>不起泡、不脱落</td><td>通过</td></tr></table>

2.4 工艺性能

2.4.1 施工性能 喷涂与刷涂性良好。  
2.4.2 配套性能 与H06-2底漆配套使用。  
2.5 使用性能 用于飞机内部，效果尚好。

# 3 使用工艺

3.1 表面准备 涂漆前铝合金经阳极化处理，钢铁经吹砂、磷化处理，镁合金经化学氧化处理。

3.2 涂料配制 用X-7稀释剂将涂料稀释至施工粘度、  
3.3 施工粘度 喷涂粘度为 $16 \sim 24 \mathrm{~s}$ 。  
3.4 干燥条件 120C，1h。

# 4 其他

4.1 包装 $1\mathrm{L}, 4\mathrm{L}$ 铁桶包装并密封。  
4.2 运输 按危险品运输。  
4.3 贮存 按危险品贮存，贮存期为1年。  
4.4 技术安全 施工应在通风良好、干净、干燥的环境中进行，现场禁止明火。

# 5 使用建议

限用。

# 参考文献

1 西安油漆厂. 涂料性能数据统计资料. 1985

编写 阎家相 谢永琴

审校赵蕊

# H06-107H、H04-102H发动机管路用漆

# 1 概述

发动机管路用漆包括H06-107H底漆和H04-102H磁漆。这两种漆可室温干燥，也可烘干，组成的涂层系统具有很好的防护性和耐热性。适用于发动机的各种管路表面，作为防护涂层和标志漆。

1.1 牌号及名称 H06 107H 发动机管路用底漆；H04-102H 发动机管路用磁漆。  
1.2 基本组成 组分一：环氧树脂、氨基树脂、颜料。组分二：己二胺。  
1.3 材料标准 天津油漆总厂《发动机管路用漆》。  
1.4 使用工艺说明书 天津油漆总厂《发动机管路用漆使用工艺说明》。  
1.5 供应状态 两组分分装，配套供应。   
1.6 应用概况 用于涡桨型发动机。  
1.7 研制及生产单位 天津灯塔涂料公司研制并生产。  
1.8 鉴定级别及日期 1982年由天津化学工业局鉴定通过。

# 2 性能

2-1物理及化学性能 H06-107H底漆、H04-102H磁漆的物理及化学性能见表2-1。  
2.2力学性能 H06-107H底漆、H04102H磁漆涂层的物理及力学性能见表2-2。  
2.3 耐环境性能 H06-107H底漆、H04-102H磁漆涂层的耐环境性能见表2-3。

表2-1  

<table><tr><td rowspan="2">性能</td><td colspan="2">H06 107H</td><td colspan="2">H01 102H</td><td rowspan="2">性能</td><td colspan="2">H06-107H</td><td colspan="2">H04-102H</td></tr><tr><td>指标</td><td>实测值</td><td>指标</td><td>实测值</td><td>指标</td><td>实测值</td><td>指标</td><td>实测值</td></tr><tr><td rowspan="2">粘度(1号杯)/s使用量/(g/m2)黑、棕色黄色</td><td>20~70≤70</td><td>26通过</td><td>20~70</td><td>23~49干燥时间/h表于实丁烘干(120℃)</td><td rowspan="2">≤8≤24≤4</td><td rowspan="2">通过通过通过</td><td rowspan="2">≤8≤24≤4</td><td rowspan="2">6244</td><td></td></tr><tr><td></td><td></td><td>-</td><td>≤60</td><td></td></tr></table>

表2-21  

<table><tr><td rowspan="2">性能</td><td colspan="2">H06-107H</td><td colspan="2">H04-102H</td></tr><tr><td>指标</td><td>实测值</td><td>指标</td><td>实测值</td></tr><tr><td>漆膜颜色与外观</td><td>铁红色,平整</td><td>铁红色,平整</td><td>黑、棕、黄色</td><td>黑、棕、黄色</td></tr><tr><td>柔韧性/mm</td><td>≤1</td><td>通过</td><td>≤1</td><td>通过</td></tr><tr><td>抗冲击性/cm</td><td>50</td><td>通过</td><td>50</td><td>通过</td></tr><tr><td>附着力(划圈法)/级</td><td>≤2</td><td>通过</td><td>≤2</td><td>通过</td></tr></table>

表2-3  

<table><tr><td rowspan="2">性能</td><td colspan="2">H06 107H、H04-102H</td></tr><tr><td>指标</td><td>实测值①</td></tr><tr><td>耐人造海水性(常温,100h)</td><td>不腐蚀</td><td>经60d无明显变化</td></tr><tr><td>耐盐雾性(40℃,100h)</td><td>不腐蚀</td><td>经200h后,附着力一级</td></tr><tr><td>耐湿热性(47℃±2℃,相对湿度大于95%,100h)</td><td>不腐蚀</td><td>经200h后,附着力一级</td></tr><tr><td>耐汽油性(180号汽油,常温,24h)</td><td>无变化</td><td>经800h后,无明显变化</td></tr><tr><td>耐煤油性(RP-2煤油,常温,24h)</td><td>无变化</td><td>经800h后,无明显变化</td></tr><tr><td>耐润滑油性(HP 8润滑油,130℃,24h)</td><td>无变化</td><td>通过</td></tr><tr><td>耐热性</td><td></td><td></td></tr><tr><td>130℃,100h</td><td>不起泡、不脱落,允许轻微变色</td><td>通过</td></tr><tr><td>150℃,100h</td><td></td><td>黄、棕色略有加深。再经200h的盐雾、湿热试验,漆膜良好</td></tr></table>

1 实测值均是对涂层系统测定的结果。

# 2.4 工艺性能

2.4.1 施工性能 喷涂性良好，也可以刷涂。  
2.4.2 配套性能 H06-107H、H04 102H 配套使用。  
2.4.3 适用期 $8\mathrm{h}$   
2.5 使用性能 用于发动机管路多年，效果良好。

# 3 使用工艺

3.1 表面准备 涂漆前钢管经除油、打磨；铝管经阳极化处理。  
3.2 涂料配制 根据需用量称取组分一, 按组分一与组分二的配比称取组分二, 在不断搅拌下加入组分一中并搅拌均匀。

H06-107H底漆的配比：组分一比组分二为 $100:28$ 。H04-102H磁漆的配比：组分一比组分二为 $100:32$ 。

3.3 施工粘度 用X-7稀释剂将涂料稀释至喷涂粘度 $15\sim 25\mathrm{s}$   
3.4干燥条件 常温， $21\mathrm{h}$ ；或 $120^{\circ}C,4\mathrm{h}_{\circ}$

# 4 其他

4.1 包装 1L、4L.铁桶包装并密封。  
4.2 运输 按危险品运输。  
4.3 贮存 按危险品贮存，贮存期为1年。  
4.4 技术安全 施工应在通风良好、干净、干燥的环境中进行，现场禁止明火。

# 5 使用建议

选用。

# 参考文献

1 天津油漆总厂. 涂料性能统计资料. 1985

编写 谢永琴

审校赵蕊

# H04-54浅灰环氧烘干磁漆

# 1 概述

H04-54 浅灰环氧烘干磁漆为单组分涂料，烘烤固化，与底漆、二道底漆配合使用，具有优异的防腐蚀、耐化学性能。主要用于直升机主旋翼轴。

1.1 牌号及名称 H04-54 浅灰环氧烘干磁漆。  
1.2 基本组成 环氧树脂、氨基树脂、颜料、填料等。  
1.3 材料标准 Q/TLS 523--1992《H04-54浅灰环氧烘干磁漆》。  
1.4 使用工艺说明书 常州涂料化工研究院技术档案5.01.01.01-116.18《H04-54浅灰环氧烘干磁漆使用工艺说明书》。  
1.5 供应状态 单组分包装供应。  
1.6 应用概况 用于直升机主旋翼轴的内外表面防护。
