Repository: C-zj02/CFD-claw

<div align="center">

**English** | [中文](#中文版) | [Français](README_FR.md) | [Русский](README_RU.md) | [हिन्दी](README_HI.md) | [العربية](README_AR.md) | [Português](README_PT.md)

# 🚀 Claude Code Python

**A Complete Python Reimplementation Based on Real Claude Code Source**

*From TypeScript Source → Rebuilt in Python with ❤️*

***
**🔥 Active Development • New Features Weekly 🔥**

</div>

***

## 🎯 What is This?

**Clawd Code** is a **complete Python rewrite** of Claude Code, based on the **real TypeScript source code**.

File: RAG-data/中国航空材料手册(第2版) 第9卷 涂料 镀覆层与防锈材料201-400.pdf-206a7b2a-d812-4cf4-9dbf-74f905b62b76.md (part 1 of 8)
耐热零部件涂层系统  

<table><tr><td rowspan="2">序号</td><td rowspan="2">表面准备</td><td rowspan="2">涂层系统</td><td colspan="2">干燥规范</td><td rowspan="2">涂层厚度 /μm</td><td rowspan="2">涂层特性</td></tr><tr><td>温度/℃</td><td>时间/h</td></tr><tr><td>1</td><td>镁合金化学氧化处理</td><td>1.浸1层H01-32环氧酚醛烘干清漆2.喷1层H61-83锌黄环氧有机硅聚酰胺底漆3.喷1层H61-1铅色环氧有机硅聚酰胺耐热漆</td><td>60后150~160110~120110~120</td><td>20~30min3141</td><td></td><td>涂层具有较好的耐湿热、耐盐雾、耐海水性。耐热温度为300℃。适用于飞机耐热部位镁合金零件的防护</td></tr><tr><td>2</td><td>铝合金阳极化处理镁合金化学氧化处理钢铁吹砂磷化处理</td><td>1.H61-1 铅色环氧有机硅聚酰胺耐热漆2.喷第2层H61-1 耐热漆</td><td>室温室温后110~120或室温</td><td>30 min30 min47d</td><td></td><td>涂层能较好的附着在钢铁、镁合金、铝合金零件表面,漆膜坚硬、耐久,具有较好的耐汽油、耐润滑油、耐水、耐湿热、耐盐雾和耐人工气候性能。耐热温度为300℃。适用于飞机、发动机耐热部位的铝合金、镁合金和钢铁零件的防护</td></tr><tr><td>3</td><td>钢铁零件磷化处理</td><td>1.喷1层W61-55铝粉有机硅烘干耐热漆2.喷第2层W61-55耐热漆</td><td>室温后150~170室温后150~170</td><td>30 min2.5~230 min2.5~2</td><td></td><td>涂层具有良好的耐热性能,需加温烘干。漆膜在500℃±10℃经5h后,冲击强度&gt;15cm。适用于工作温度在500℃以下的发动机钢铁零件表面防护</td></tr><tr><td>4</td><td>铝合金阳极化或化学氧化</td><td>1.喷1层H06-2锌黄或铁红环氧酯底漆(钢铁零件用铁红漆)2.喷1层W61-55铝粉有机硅烘干耐热漆</td><td>80~90或100~120室温后130~150</td><td>4~32~116</td><td></td><td>涂层的附着力比两层W61-55铝粉有机硅烘干耐热漆好,但其耐温性降低。适用于飞机上工作温度在200~300℃范围内的铝合金和钢铁零件的表面防护</td></tr><tr><td>5</td><td>铝合金阳极化钢铁零件吹砂、磷化处理</td><td>1.喷1层H61-83锌黄或铁红环氧有机硅聚酰胺底漆2.喷2层H61-32环氧有机硅聚酰胺磁漆</td><td>室温或120室温或120</td><td>244244</td><td>30~4040~50</td><td>涂层经室温干燥或烘干后,具有较好的力学性能、耐高低温交性和耐热性。适用于飞机、发动机上要求在200℃以下工作的铝合金、钢铁零件表面防护</td></tr><tr><td>6</td><td>铝合金阳极化钢铁零件吹砂、磷化处理</td><td>1.喷1层H61-83锌黄或铁红环氧有机硅聚酰胺底漆2.喷2层H61-1铝色环氧有机硅聚酰胺耐热漆</td><td>室温或120室温或120</td><td>244244</td><td></td><td>涂层经室温干燥或烘干后,具有较好的力学性能、耐高低温交性和耐热性。对金属表面有较强的附着力。涂层短期工作温度可达300℃。适用于要求耐高温的铝合金、钢铁零件表面防护</td></tr><tr><td>7</td><td>钢铁零件吹砂、磷化处理</td><td>涂1~2层W61-101H或W61-102H或W61 103H有机硅耐高温漆</td><td>180</td><td>2</td><td></td><td>涂层分别在500、600和700℃,经200h后仍具有耐高温、抗氧化、防腐蚀性能。适用于耐高温的钢铁零部件防护和某些钢材的热处理保护</td></tr><tr><td>8</td><td>钢铁零件吹砂处理</td><td>涂1~2层TW61-64高温防腐蚀漆</td><td>200±5</td><td>2</td><td></td><td>涂层具有耐各种介质腐蚀、耐湿热、耐盐雾、耐高低温交变性能以及良好的力学性能。长期使用温度为700℃,适用于飞机、发动机的要求耐高温的钢铁零、部件和高温设备表面防护</td></tr></table>

耐油零部件涂层系统  

<table><tr><td rowspan="2">序号</td><td rowspan="2">表面准备</td><td rowspan="2">涂层系统</td><td colspan="2">干燥规范</td><td rowspan="2">涂层厚度/μm</td><td rowspan="2">涂层特性</td></tr><tr><td>温度/℃</td><td>时间/h</td></tr><tr><td>1</td><td>钢铁零件磷化、镁合金化学氧化、铝合金阳极化</td><td>1.喷3道X04-52铝粉缩醛烘干磁漆2.喷1道缩醛烘干清漆</td><td>23±2后80~120后130~15023±2后130~150</td><td>1111111</td><td></td><td>涂料需加温固化,烘干后具有良好的耐各种航空用燃油、润滑油性能,适宜于接触煤油、汽油、滑油及有水的环境中的镁合金、钢铁零件。铝合金可不喷涂第3道磁漆</td></tr><tr><td>2</td><td>阳极化处理</td><td>1.喷1道S06-1010H聚氨酯底漆2.NJD-1粘接底漆3.HM-108或XM-22聚硫密封剂4.HM-504保护涂层</td><td>23±2后107±223±270±2或100±223±2</td><td>2410.524824</td><td>30~50</td><td>涂料对铝合金表面有着优异的附着力和耐介质性能。该涂层符合MIL-C·27725B的各项指标。且工艺性能良好。适用于机翼和机身整体油箱内表面防护</td></tr><tr><td>3</td><td>铝合金铬酸阳极化</td><td>涂1道H06-106H锌黄环氧整体油箱用底漆</td><td>23±2或50或80</td><td>7d202~4</td><td>15~25</td><td>涂层具有良好的力学性能,耐油性和耐溶剂性优良,与XM-28密封剂相容性好。适宜干飞机整体油箱内壁防腐涂层</td></tr></table>

发动机涂层系统  

<table><tr><td rowspan="2">序号</td><td rowspan="2">表面准备</td><td rowspan="2">涂层系统</td><td colspan="2">干燥规范</td><td rowspan="2">涂层厚度/μm</td><td rowspan="2">涂层特性</td></tr><tr><td>温度℃</td><td>时间h</td></tr><tr><td>1</td><td>不锈钢叶片喷丸,铝合金叶片喷丸后阳极化</td><td>1. 喷1道H06-105H 钛红环氧缩醛底漆2. 喷2道S04 109H 聚氨酯磁漆</td><td>23=2或8023±2后100后120</td><td>20~30叶背30~35叶盆60~70进气边缘70~100</td><td>涂层具有良好的抗高速气流冲刺性、防腐蚀性和耐介质性,耐盐雾、耐湿热。适宜于发动机1 级不锈钢叶片和2~5级铝合金叶片,或其他工作条件相似的叶片上</td><td></td></tr><tr><td>2</td><td>钢叶片喷丸或吹砂</td><td>1. 涂1道5%KH550乙醇溶液2. 喷2~3道J04-101H氟橡胶叶片漆</td><td>23+223±2后100后180~190</td><td>0.50.50.52~3</td><td>30~40</td><td>涂层与钢叶片有很好的结合力,耐湿热和耐盐雾,耐磨、耐冲刷,是较理想的钢叶片保护涂层</td></tr><tr><td>3</td><td>铝合金叶片铬酸阳极化后喷丸,再铬酸阳极化</td><td>喷2 道含1.5%铝粉浆的H04-1 绿色环氧磁漆</td><td>23±2后120~110</td><td>0.51.5~1</td><td>40~50</td><td>涂层具有较好的防护性,但耐气流冲刷性较差。主要用于发动机压气机2~5级铝合金叶片上</td></tr><tr><td>4</td><td>钢管经除油打磨;铝管经阳极化</td><td>1. 喷涂1 道H06 107H底漆2. 喷涂2 道H04-102H磁漆</td><td>常温或120常温或120</td><td>241241</td><td></td><td>涂层对发动机管路起防护和标志作用</td></tr><tr><td>5</td><td>吹砂、清洗</td><td>喷涂4 道W04-101H有机硅憎水涂料</td><td>120后280±10</td><td>13</td><td>0.5~2mm</td><td>涂层具有优异的憎水性、耐热性和耐高低温交变性,附着力好,抗冲击性好。适用于发动机载流罩外壁。使用温度350℃</td></tr><tr><td>6</td><td>打磨或吹砂</td><td>喷涂HWD 65 3500K高温涂料</td><td>23=2或120±2</td><td>212</td><td>0.5~2mm</td><td>该涂层可常温固化,双组分包装,涂层具有极高的抗蚀性和隔热效果。主要用于固体火箭发动机内部零件的热保护</td></tr></table>

示温涂层系统  

<table><tr><td rowspan="2">序号</td><td rowspan="2">表面准备</td><td rowspan="2">涂层系统</td><td colspan="2">干燥规范</td><td rowspan="2">涂层厚度/μm</td><td rowspan="2">涂层特性</td></tr><tr><td>温度/℃</td><td>时间/h</td></tr><tr><td>1</td><td>除油、防锈</td><td>SW-D-6示温涂层</td><td>室温</td><td>4</td><td></td><td>涂层为多变色不可逆示温涂层,在780~960℃温度范围内能有5种颜色变化,标示出5种不同温度。适用于测量发动机、火焰筒、叶片等部件的温度分布</td></tr><tr><td>2</td><td>除油、防锈</td><td>SW-Y-6~30示温涂层</td><td>室温</td><td>1</td><td></td><td>涂层为单变色不可逆示温涂层,品种从SW-Y-6至SW Y-30,温度从50~300℃,每隔10℃有一品种。适用于测量飞机蒙皮、仪表的表面温度</td></tr><tr><td>3</td><td>除油、防锈</td><td>SW-Y-31~45示温涂层</td><td>室温</td><td>1</td><td></td><td>涂层为单变色不可逆示温涂层,品种从SW-Y-31至SW-Y-45,温度从300~890℃。适用于测量发动机壁温</td></tr></table>

其他涂层系统  

<table><tr><td rowspan="2">序号</td><td rowspan="2">表面准备</td><td rowspan="2">涂层系统</td><td colspan="2">干燥规范</td><td rowspan="2">涂层厚度/μm</td><td rowspan="2">涂层特性</td></tr><tr><td>温度/(℃)</td><td>时间/h</td></tr><tr><td>1</td><td>玻璃表面的处理:洗液中浸泡,溶剂清洗,水洗,干燥</td><td>涂X01-101H防雾剂</td><td></td><td></td><td>2~3</td><td>涂膜具有优良的防雾性能,透光率高、附着性好,并有一定的耐老化性能和防霉性能。适用于航空仪表玻璃窗、头盔面板、座舱玻璃以及其他玻璃表面防雾</td></tr><tr><td>2</td><td>人造革及一般塑料表面用甲苯或丙酮擦洗,橡胶类用酮类、酯类或苯类擦洗</td><td>喷2层S04-111人造革阻燃材料</td><td>室温或60</td><td>24~508~10</td><td></td><td>涂层与人造革表面结合牢固,具有良好的装饰性、保护性和阻燃性。适用于飞机座舱内人造革制品表面</td></tr></table>

# 镀覆层与防锈材料

# 镀覆层与防锈材料篇编辑委员会

主任委员 李金桂

副主任委员 陆峰 莫龙生

委员（按姓氏笔画排序）

刘若愚 杜翔 赵闱彦 陈孟成 张晓云

唐俊其 樊国福 霍晓

编 辑 李金桂 陆峰 张晓云 陈孟成 赵闺彦

樊国福 杜翔

材料标准审校 纪艳玲

镀覆层、防锈材料与有机涂料伴随着航空工业的发展而不断地发展和提高。近30年来随着电子束、激光束、离子束和等离子体技术与表面处理技术的结合，在国际上形成了表面工程的研究热潮，它的主要标志是形成了《表面工程学》，形成了表面改性技术、薄膜技术和涂镀层技术等三大表面工程技术，从而显著地改善和提高了飞机、发动机和机载设备的使用性能，提高了飞行可靠性、安全性、装饰性、维修性和经济性，延长了航空产品的使用寿命。

利用现代技术改变材料表面、亚表面层的成分、结构和性能的处理技术称为表面改性技术，它包括：（1）表面形变强化，例如喷丸强化；（2）表面相变硬化，例如激光表面淬火；（3）表面渗入。例如钢件渗碳、渗氮，高温合金渗铝；（4）化学转化，例如发蓝、钝化、磷化；（5）电化学转化。例如铝合金硬质阳极化，等离子体微弧阳极氧化；（6）离子注入，例如注入磷、硼、铬、钽等。利用现代技术在零件(或衬底)表面上沉积 $0.01\mu \mathrm{m}$ 至数个微米薄膜的形成技术称为薄膜技术，它包括：（1）光学薄膜形成技术，例如导弹窗口薄膜，防激光致盲膜；（2）光电子学薄膜，例如碲镉汞探测器薄膜；（3）微电子学薄膜，例如电器元件膜、薄膜晶体管；（4）集成光学薄膜，例如光波导膜、光开关膜；（5）信息存储膜，例如光盘、磁卡、磁带、录像带；（6）机械功能薄膜，例如耐磨损薄膜、抗高温氧化膜等等。利用经典技术、现代技术及其结合在零件表面上涂或镀覆一层或多层表面涂镀层的形成技术称为涂镀层技术，它包括：（1）电镀层，例如电镀锌层、电镀铬层、电镀铜镍铬层、复合镀层；（2）有机涂层，例如耐蚀涂层、导电涂层、绝缘涂层、迷彩涂层、防火涂层；（3）无机涂层，例如耐磨涂层、封严涂层、热障涂层；（4）热浸镀层，例如热浸镀锌层、热浸镀铝层；（5）防锈技术，例如防锈水剂、防锈油脂、气相防锈材料等。

物体都有表面或界面, 例如固/固界面、固/液界面、液/液界面、固/气界面, 我们通常称固体与气体交界面为表面. 表面无所不在, 腐蚀从表面开始, 磨损在表面进行, 装饰美化在表面, 疲劳因表面损伤面显著加速, 许多功能的转换也在表面, 表面是每个工程每项产品的设计师和工程师必然碰到, 又必须正确处理的问题。

表面工程的功能如下：

1. 提高材料或产品的耐腐蚀抗高温氧化能力，例如 $\mathrm{MCrAlY}$ 型涂层的抗高温氧化能力，防腐蚀有机涂层的耐蚀能力， $\mathrm{MCoCrAlY}$ 底层加 $\mathrm{Zr(O_2 / Y_2O_3}$ 陶瓷面层优异的隔热降温能力，抗高温氧化能力等；  
2. 提高材料或产品耐摩擦磨损能力, 例如, 通过涂层使摩擦副具有良好的摩擦学匹配, 达到耐磨损、减摩、润滑、防粘结、防咬合、抗冲刷等;  
3. 赋予表面特种功能：（1）声、光、磁、电的转换，存储记忆、发光、消光、光电探测，红外波雷达波的吸收、光选择、光增透；（2）特定的物理特性，例如导电、绝缘、超导、导热、耐热、隔热等；（3）特定的化学特性，例如亲水、耐热、粘结、催化、耐酸、耐碱等；  
4. 赋予表面装饰特性, 例如, 金属的陶瓷化、非金属制件表面金属化、鲜艳的表面色彩、美丽的图案等等。

涂、镀、膜层的选择或设计，必须遵循下述原则：

1. 涂、镀、膜层具有优良的性能，满足环境条件和运行条件下的使用要求；  
2. 涂、镀、膜层与基材具有良好的结合力，不起镀、不崩落、不掉皮、不鼓泡；

3. 涂、镀、膜层及其涂覆工艺不降低基材的力学性能；

4. 涂、镀、膜层与其相连接零件材料表面相适应，不会加速相互的腐蚀或磨损；

5. 涂、镀、膜层使用寿命应尽可能与产品(或工程)的寿命相匹配, 或延长它们的使用寿命;

6. 全面综合分析，性能提高，寿命延长，成本合适。

入编本手册的内容有：电镀层、化学转化膜、电化学转化膜、表面渗层、离子注入、高温搪瓷涂层、无机涂层（耐磨、封严、热障涂层）以及清洗、防锈及包装材料。

航空工业建立之初，各工厂就相应建立了电镀车间，在金属镀层方面已有几十年的使用经验，尤其是通过仿制、生产、使用暴露了许多问题，如镉脆、氢脆等，通过问题的研究解决，大大地丰富了对这些镀层使用性能的认识。在本手册中，明确规定了各种镀层的适用范围，不宜使用范围和禁用范围，是十分重要和宝贵的，希望设计师和工程技术人员能遵守执行。通过近20年的三来加工，转包生产，引进了一大批电镀车间工艺过程控制的标准，这也需要认真贯彻执行。在这一领域所出现的新技术，例如激光电镀、刷镀、闪光镀、铝合金等离子体微弧阳极氧化（又称微弧陶瓷化），以及铝合金阳极化膜孔的原位纳米材料填充形成新型表面功能膜层等，由于本手册取材原则的限制，未能收入。

表面渗层涉及了钢铁零件的渗碳、渗氮和碳氮共渗层；高温合金抗氧化和抗热腐蚀的铝化物渗铝层，铝硅渗层和镀铂渗铝层，以及包覆型MCrAlY涂层，这是为了适应航空发动机涡轮叶片和导向叶片发展面发展的相应技术，20世纪60年代采用表面电解抛光或电镀镍、铬提高表面完整性及抗氧化能力，从而提高涡轮叶片的抗疲劳断裂性能，延长了使用寿命。70年代采用了形成β-NiAl相的铝化物涂层，显著地提高了涡轮叶片的抗高温氧化能力。80年代随着机种使用范围的扩大，又研究了Cr、Ti等元素对NiAl化合物为代表的改性铝化物涂层，显著地提高了涂层抗热腐蚀的能力，使发动机适应于海洋环境飞行的飞机使用。90年代我国又采用物理气相沉积技术（蒸镀、溅射和离子镀）研究了可调整成分的NiCoCrAlY高温抗氧化和抗热腐蚀的涂层，满足了新研制的发动机的需要。目前为适应下一代新机种的要求正在研制一种新型的、高性能的、在抗氧化的同时，又具有良好隔热效能的热障涂层。

高温搪瓷涂层工艺是在航空发动机仿制、试制过程中，发展起来的，并同时建立了生产线，已普遍用于燃烧室和加力燃烧室的火焰稳定器的高温抗氧化防护。高温搪瓷涂层可在 $900\sim 1650^{\circ}\mathrm{C}$ 下应用于镍基、铁基或钴基高温合金和不锈钢制件，但不能用于结构钢制件。

耐磨涂层近20年发展很快，从早期火焰喷涂技术，到现在的等离子喷涂、低压等离子喷涂、爆炸喷涂、超音速连续喷涂等喷涂技术已得到广泛的应用，所喷涂的涂层也都与国际接轨，承担三来加工，转包生产，所用喷涂粉末也采用国内外粉末通用的制备方法和技术文件规定的材料品种。在耐撞击磨损涂层、耐粘着磨损涂层、封严涂层、高温抗氧化耐磨涂层以及大件热障涂层方面都取得了显著的进展。

航空产品在生产、贮存及运输过程中的清洗、防锈也形成了成套技术，在本手册中编入了一部分通用防锈油、脂、气相防锈剂和防锈包装材料。

近30年表面工程技术发展很快，许多技术日臻完善，按航空使用要求，编入了本手册。有些技术，虽已显示出良好的应用前景，但还缺少全面性能数据，为保证本手册的实用性和可靠性，只好舍去，寄希望于以后补充，此点尚希望读者鉴谅。

# 锌镀层

# 1 概述

锌镀层对钢、铜及铜合金为阳极性防护层。锌镀层在干燥空气中几乎不腐蚀，在工业大气、含二氧化碳的潮湿空气中耐蚀性较高，在含硫的大气环境中和 $60^{\circ}\mathrm{C}$ 以上的水中耐蚀性下降。

锌镀层硬度中等，能承受弯曲、拧合和扩口，其弹性、改善磨合性低于镉镀层。

电镀锌“氢脆”敏感性比较大，强度较高的结构钢电镀锌后要进行除氢处理。在一定温度与应力的同时作用下，锌也能使钢基体产生“锌脆”。在封闭或空气不流通的环境中非金属材料挥发出的有机气氛会加速锌镀层的腐蚀。锌镀层适用于钢铁零件的防腐蚀、铜及铜合金的防止接触腐蚀。

锌镀层允许使用的最高温度为 $250\mathrm{C}$ 。使用时不允许与超过此温度的无镀层的钢零件相接触。

1.1 牌号及名称 锌镀层。

1.2 基本组成 锌。

1.3 材料（镀覆层）标准

GB/T9800—1988《电镀锌和电镀镉层的铬酸盐转化膜》

HB 5035-1992《锌镀层质量检验》

HB 5067-1985《氢脆试验方法》

HB5830.12《机载设备环境条件及试验方法》

HB/Z32-1982《有机材料挥发气氛对锌、镉镀层的腐蚀与防护指南》

1.4 使用工艺说明书

GB/T9799-1997《金属镀覆层 钢铁上的锌电镀层》

GB/T12611—1990《金属零(部)件镀覆前质量控制技术要求》

HB 5034 -1995《零(组)件镀覆前质量要求》

HB/Z 5068—1992《电镀锌、电镀镉工艺》

# 2 性能

2.1 物理及化学性能

2.1.1 外观 锌镀层外观颜色依镀后处理工艺不同而异，见表2-1。

表2-1  

<table><tr><td>镀后处理工艺</td><td>外观颜色</td><td>镀后处理工艺</td><td>外观颜色</td></tr><tr><td>出光</td><td>稍带淡蓝色调的银白色</td><td>氧化处理</td><td>均一的蓝黑色</td></tr><tr><td>重铬酸盐钝化</td><td>带有绿色、黄色和紫色色彩的彩虹色</td><td>磷化处理</td><td>细结晶结构的浅灰色</td></tr><tr><td>五酸钝化</td><td>均一的草绿色</td><td></td><td></td></tr></table>

2.1.2 电阻率 锌镀层表面的铬酸盐膜层电阻率很低, 不同类型的铬酸盐膜层, 电阻率不同, 表2-2列出了锌镀层表面几种铬酸盐膜层的电阻率。

2.1.3吸附性能薄的铬酸盐膜层对染料具有较好的吸附能力，可以在其表面着色，以达到零件

识别标志的目的。染色是靠物理吸附和色淀的化学作用。无色铬酸盐膜吸色能力与染料浓度的关系见图21，与浸渍时间的关系见图22。

表2-21  

<table><tr><td>基体</td><td>钝化膜层种类</td><td>电阻率 \( {}^{\text{①}}/\left( {{\mu \Omega } \cdot  \mathrm{{cm}}}\right) \)</td></tr><tr><td rowspan="4">钢上锌镀层</td><td>无膜</td><td>\( 3 \sim  8 \)</td></tr><tr><td>透明膜</td><td>\( 8 \sim  {15} \)</td></tr><tr><td>黄色膜</td><td>15~150</td></tr><tr><td>黄褐色膜</td><td>150~300</td></tr></table>

① 接触负荷为 $7\mathrm{MPa}$ 。

图片摘要：该图主要展示 2 21。
![](images/caa9ecafaf9f83b5593943d1ab3bcecdbd78411d0336a695aa5aec6e2584a3d7.jpg)  
图2-1 无色铬酸盐膜吸色能力与染料浓度的关系[1]

图片摘要：该图主要展示 2 1 无色铬酸盐膜吸色能力与染料浓度的关系[1]。
![](images/cf5c3189088ef9557e08cb8bb0754a9746c595ffbf19735bc1c66af4c8a73dd1.jpg)  
图2-2 无色铬酸盐膜吸色能力与浸渍时间的关系[1]

# 2.1.4 物理及化学性能见表2-3。

表2-3[1]  

<table><tr><td colspan="2">性 能</td><td>典型值</td><td colspan="2">性 能</td><td>典型值</td></tr><tr><td colspan="2">电化当量/(g/(A·h))</td><td>1.22</td><td rowspan="2">线膨胀系数/(10-6/°C)</td><td>镀层</td><td>22</td></tr><tr><td rowspan="2" colspan="2">标准电位(Zn2+-2e-Zn)/V</td><td rowspan="2">-0.7628</td><td>金属材料</td><td>39.7</td></tr><tr><td rowspan="2">电阻率/(μΩ·cm)</td><td>镀层</td><td>6.6~7.5</td></tr><tr><td rowspan="2">密度/(g/cm3)</td><td>镀层</td><td>7.2~7.8</td><td>金属材料</td><td>5.92</td></tr><tr><td>金属材料</td><td>7.13</td><td rowspan="2">硬度(HB)</td><td>镀层</td><td>50~60</td></tr><tr><td colspan="2">熔点/C</td><td>419</td><td>金属材料</td><td>17~25</td></tr><tr><td colspan="2">比热容/(J/(g·C))</td><td>0.3768</td><td colspan="2">热导率/(W/(cm·C))</td><td>1.1974</td></tr></table>

# 2.2 力学性能

# 2.2.1 对基体材料性能的影响

（1）氢脆 电镀锌的氢脆敏感性比较大，会导致抗拉强度比较高的钢因氢脆而提前破断。   
(2) 锌脆 电镀锌的 $40\mathrm{CrNiMoA}$ 钢在熔点的狭窄范围内塑性降低（见图2-3）。电镀锌的1X18H9T和91878奥氏体钢在温度超过 $500 \sim 550^{\circ}C$ 时出现塑性降低（见图2-4）。抗拉强度为 $1379\mathrm{MPa}$ 的4140钢表面蘸锌后的高温拉伸性能见图2-5。但20号钢不会产生锌脆。

图片摘要：该图主要展示 2 4 镀锌层对3H878和1X18H9T的影响[3]。
![](images/bd4a888ba50b2a226adec901ff2f032d23573be738f53b6fcf9d33147020ac4c.jpg)  
1-无镀层试样；2-镀锌试样

图片摘要：该图主要展示 2 4 镀锌层对3H878和1X18H9T的影响[3]。
![](images/a164215596c469424f4777f5116ced62a142d432c5ff68aa32f5b370bc78aa0a.jpg)  
图2-4 镀锌层对3H878和1X18H9T的影响[3]

1—无镀层试样；2—镀锌试样

图2-3 镀锌对40CrNiMoA钢塑性的影响[3]

图片摘要：该图主要展示 2 3 镀锌对40CrNiMoA钢塑性的影响[3]。
![](images/0dbf709bee02b7bb2b779a2c218a9b90515e758f23b71ef73c4340f7fcfe4270.jpg)  
1--真实断裂强度；2一抗拉强度；3屈服强度；  
4. 断面收缩率；5. 延伸率

图片摘要：该图主要展示 2 3 镀锌对40CrNiMoA钢塑性的影响[3]。
![](images/db74dd0e4c765327e0640e660794ff18bb62299623b82243a58892c17b68ddbd.jpg)  
图2-6 镀锌的4340钢在 $400\sim 480^{\circ}C$ 下应力破断曲线[3]  
图2-5 4140钢表面蘸锌后的高温拉伸性能[3]

锌脆也是一个延迟断裂过程，高温拉伸试验中塑性的明显变化只能说明锌脆的存在，而塑性发生明显变化的温度不能作为产生锌脆的温度。

4340 钢在 $400 \sim 480^{\circ} \mathrm{C}$ 温度范围的应力破断曲线见图 2-6。由图可见温度愈高，产生锌脆的速度愈快。

# 2.3 耐环境性能

2.3.1 耐蚀性 按HB5830.12中的盐雾试验方法检测， $8\sim 12\mu \mathrm{m}$ 的锌镀层开始腐蚀时间不低于 $72\mathrm{h}$ ，基体金属开始腐蚀时间不低于 $336\mathrm{h}$ 。

锌镀层钝化后，加热会使其耐蚀能力降低，不同加热温度对其耐蚀性的影响见表2-4（在 $3\%$ 氯化钠溶液中试验）。

锌镀层在室温水中耐蚀性优于镉镀层，其对比结果见图2-7。锌镀层在我国南方的腐蚀速度见表2-5。

表2-4  
表2-5-3  

<table><tr><td>加热温度/℃</td><td>首次出现锈蚀时间/d</td></tr><tr><td>12~20</td><td>17</td></tr><tr><td>60</td><td>17</td></tr><tr><td>100</td><td>13</td></tr><tr><td>150</td><td>4.5</td></tr></table>

μm/a

<table><tr><td rowspan="2">镀层类别</td><td rowspan="2">基体</td><td colspan="2">上海 杨树浦</td><td colspan="2">海南岛 榆林</td><td colspan="2">广州电器 研究所</td></tr><tr><td>室外</td><td>室内</td><td>室外</td><td>室内</td><td>室外</td><td>室内</td></tr><tr><td>电镀锌镀层</td><td>钢</td><td>3.2</td><td>0.52</td><td>0.66</td><td>0.013</td><td>0.66</td><td>0.052</td></tr></table>

图片摘要：该图主要展示 2 5 3。
![](images/03261b4c317c944639d500c1bf02aeb51ec9f61de411dc0d8285b2ab49a45d7f.jpg)  
图2-7 在室温水中锌、镉镀层耐蚀性对比

1—镉镀层未钝化；2 镉镀层铬酸钝化；

3-锌镀层未钝化；4-锌镀层铬酸钝化

2.3.2 有机气氛的腐蚀 非金属材料挥发的有机气氛对锌镀层的加速腐蚀，主要发生在仪器、仪表、电器等产品内部与贮存的包装箱内空气不流通的环境中。按HB/Z32的规定合理的选择配伍的有机材料和包装材料以及防护措施。

# 2.4 工艺性能

2.5 使用性能锌、镉镀层在常温下对钢都有很好的保护能力，但使用性能还是有所差异，使用时不能轻易互换，它们的性能对比列于表2-6。

锌镀层的弹性、改善磨合性不如镉镀层。锌镀层在含硫大气中的耐蚀性随硫含量的升高而下降。

表2-6  

<table><tr><td rowspan="2" colspan="3">性能</td><td colspan="2">性能评价</td></tr><tr><td>锌镀层</td><td>镉镀层</td></tr><tr><td rowspan="6">对钢的保护能力</td><td colspan="2">海洋大气</td><td>差</td><td>好</td></tr><tr><td colspan="2">工业大气</td><td>好</td><td>良</td></tr><tr><td colspan="2">农村大气</td><td>良</td><td>良</td></tr><tr><td rowspan="2">水中</td><td>&gt;60℃</td><td>差</td><td>好</td></tr><tr><td>室温</td><td>优</td><td>良</td></tr><tr><td colspan="2">海水</td><td>差</td><td>良</td></tr><tr><td colspan="3">装饰性外观</td><td>一般</td><td>一般</td></tr><tr><td colspan="3">允许使用温度/C</td><td>&lt;250</td><td>&lt;230°</td></tr><tr><td colspan="3">牺牲保护性</td><td>优</td><td>良</td></tr><tr><td colspan="3">硬度</td><td>中等</td><td>软</td></tr><tr><td colspan="3">电镀过程氢脆性</td><td>大</td><td>小</td></tr><tr><td colspan="3">毒性</td><td>中</td><td>毒</td></tr></table>

① 对于强度高、长寿命零件的镉镀层使用温度应低于 $210^{\circ}\mathrm{C}$ 。

# 3 使用工艺

3.1 抗拉强度大于 $1031\mathrm{MPa}$ 的钢制关键件、重要件镀前应进行消除应力处理。  
3.2 抗拉强度大于 $1372\mathrm{MPa}$ 的钢制件，不允许进行阴极除油。  
3.3 抗拉强度大于 $1034\mathrm{MPa}$ 的钢或不锈钢零件，镀后应进行除氧处理。

# 4 其他

4.1 包装包装时戴手套。按HBZ32规定选择包装材料。  
4.2 运输 零件运输过程中应采取措施防止大气沉降物和各种污染物的侵害。  
4.3 贮存 同一批零件应单独存放在包装容器中，不能与不同批号的相同零件混装。

贮存在温度不超过 $35^{\circ} \mathrm{C}$ 、相对湿度低于 $70\%$ 的干净、通风良好的库房中。零件（包装箱）存放位置离墙不少于 $1 \mathrm{~m}$ ，离地面不少于 $0.5 \mathrm{~m}$ 。

# 5 使用建议

# 5.1 锌镀层的使用范围

（1）使用温度在 $250\mathrm{C}$ 以下，要求耐腐蚀而不要求装饰和耐磨的零件。  
（2）与橡胶衬垫接触的零件。  
（3）与铝及铝合金接触的零件。  
（4）为减缓接触腐蚀而又不能进行阳极化处理的铝合金零件。  
（5）要求识别标志的零件（应进行着色处理）。  
（6）在过氧化氢介质中工作的零件，锌镀层必须无孔隙，且不进行钝化。  
（7）在煤油、汽油中工作的零件。

# 5.2 下列情况不宜使用锌镀层

（1）工作中受摩擦的零件。  
（2）厚度小于 $0.5\mathrm{mm}$ 的薄壁零件。  
（3）具有渗碳表面的零件。

# 5.3 下列情况不允许使用锌镀层

（1）工作温度超过 $250^{\circ}C$ 的钢零件。  
（2）与浸涂有干性油或植物油的木制件接触时，锌镀层应进行磷化处理。  
（3）抗拉强度大于 $1240\mathrm{MPa}$ 的钢制零件。  
（4）直径 $10\mathrm{mm}$ 或 $10\mathrm{mm}$ 以上的30CrMnSiA钢制螺栓。  
（5）气孔比较多的铸件。  
（6）锌的腐蚀产物会影响产品或部件正常功能的零件。  
（7）不允许增加表面电阻的接地零件。  
（8）与纤维织物接触的零件。  
（9）在工作中有凿孔、捆扎等因素的零件。

# 5.4 在下列情况使用时锌镀层不能进行钝化处理

（1）要求导磁和焊接的零件。  
（2）在过氧化氢介质中工作的零件。

# 参考文献

1 吴纯素编著. 化学转化膜. 北京: 化学工业出版社, 1988  
2 表面处理工艺手册编审委员会编.表面处理工艺手册.上海：科学技术出版社，1991  
3 李金桂、赵闽彦主编. 腐蚀和腐蚀控制手册. 北京：国防工业出版社，1988

编写 赵闽彦

审校 李金桂

# 镉镀层

# 1 概述

镉镀层对钢、铜及铜合金为阳极性防护层。在潮湿、海洋气候、海水及 $60\mathrm{C}$ 以上水中对钢具有良好的保护能力，在工业大气中保护能力不如锌镀层好，但在海洋环境中，镉镀层比锌镀层更耐蚀。镉镀层软、拧合性好、易钎焊。

在一定温度和应力同时作用下，镉镀层能使钢、钛合金产生“镉脆”，在只有温度而无应力的条件下不会产生“镉脆”。在密闭或空气不流通的环境中非金属材料挥发出的有机气氛会加速镉镀层的腐蚀。

镉镀层允许使用的最高温度为 $230\mathrm{C}$ 。但对于强度比较高的结构钢承力件和长寿命零件，其允许使用温度应降低到 $200\sim 210\mathrm{C}$ 。

1.1 牌号及名称 镉镀层。  
1.2 基本组成 镉。  
1.3 材料（镀覆层）标准

GB/T9800-1988《电镀锌和电镀镉层铬酸盐转化膜》

HB5036 1992《镉镀层质量检验》

HB 5067—1985《氢脆试验方法》

HB 5830.12《机载设备环境条件及试验方法》

1.4 使用工艺说明书

GB/T12611—1990《金属零(组)件镀覆前质量控制技术要求》

GB/T13346—1992《金属覆盖层 钢铁上的锅电镀层》

HB 5034—1995《零(组)件镀覆前质量要求》

HB/Z 5068 1992《电镀锌、电镀镉工艺》

# 2 性能

2.1 物理及化学性能  
2.1.1 外观 镉镀层为光亮银白色，经钝化处理后为稍带彩虹色的金黄色，磷化后为浅灰色。  
2.1.2 电阻率 经铬酸盐处理的镉镀层电阻率见表21。

表21  

<table><tr><td>基体</td><td>钝化后膜层种类</td><td>电阻率①/(μΩ·cm)</td></tr><tr><td>钢上镀镉</td><td>透明膜</td><td>11~20</td></tr><tr><td>钢上镀镉</td><td>黄色膜</td><td>15~150</td></tr><tr><td>钢上镀镉</td><td>黄褐色膜</td><td>150~300</td></tr></table>

接触负荷为 $7\mathrm{MPa}$

# 2.1.3 物理及化学性能见表2-2。

表2-2  

<table><tr><td>性 能</td><td>典型值</td><td colspan="2">性 能</td><td>典型值</td></tr><tr><td>电化当量/(g/(A·h))</td><td>2.096</td><td rowspan="2">线膨胀系数/(10-7/°C)</td><td>镀层</td><td>16.6</td></tr><tr><td>标准电位/V</td><td rowspan="2">0.4029</td><td>金属材料</td><td>29.8</td></tr><tr><td>Cd2+12e-→Cd</td><td rowspan="2">电阻率(μΩ·cm)</td><td>镀层</td><td>6.8~8.5</td></tr><tr><td>硬度(HB)</td><td>12~16</td><td>金属材料</td><td>6.8</td></tr><tr><td>密度/(g/cm3)</td><td>8.642</td><td colspan="2">比热容/(J/(g·°C))</td><td>0.2290</td></tr><tr><td></td><td></td><td colspan="2">熔点/C</td><td>321</td></tr></table>

# 2.2 力学性能

# 2.2.1 对基体材料性能的影响

（1）氢脆 电镀过程能使钢产生氢脆，松孔镀镉的氢脆敏感性小，但容易产生后脆。  
（2）后脆 电镀镉的高强度钢在使用过程中，在腐蚀介质和应力的作用下，还会使钢产生断裂，称之为“后脆”，也是一种“氢脆”行为。表2-3列出了 $30\mathrm{CrMnSiNi2A}$ 钢镀镉的后脆性。

表2-3  

<table><tr><td>镀覆层类别</td><td>镀后处理</td><td>缺口抗拉强度σNH/MPa</td><td>施加应力系数ψ/%</td><td>持续时间/h</td></tr><tr><td rowspan="2">无镀层表面喷砂</td><td rowspan="2">-</td><td rowspan="4">2480</td><td>60</td><td>84.3</td></tr><tr><td>70</td><td>93.2</td></tr><tr><td rowspan="2">镉镀层</td><td rowspan="2">190℃±10℃除氢6h</td><td>60</td><td>13.2</td></tr><tr><td>70</td><td>5.52</td></tr></table>

① 按HB5067《氢脆试验方法》规定计算施加应力值。  
注：试验在 $3\%$ 氟化钠溶液中，室温条件下进行。

（3）镉脆 抗拉强度 $1180\mathrm{MPa}$ 的 $30\mathrm{CrMnSiA}$ 钢，镀镉后在 $205\sim 320^{\circ}\mathrm{C}$ 温度下的应力断裂曲线见图2-1。寿命与温度的关系见表2-4。

表2-4  

<table><tr><td>材料</td><td>试样类别</td><td>试验温度/℃</td><td>缺口抗拉强度σbH /MPa</td><td>施加应力系数ψ/%</td><td>持续时间/h</td></tr><tr><td>30CrMnSiA</td><td>电镀镉镀层</td><td>210</td><td>1603</td><td>70</td><td>750</td></tr><tr><td>30CrMnSiA</td><td>(缺口试样)</td><td>200</td><td>1619</td><td>70</td><td>&gt;1000</td></tr></table>

① 按HB5067《氢脆试验方法》规定计算施加应力值。

几种镀镉钢在 $300\mathrm{C}$ 时的应力断裂曲线见图2-2。从图中可以看出，四种钢镉脆的敏感性，依4340钢、4140钢、4130钢、18Ni马氏体钢的顺序逐渐降低。

镀镉的与未镀镉的阿姆考铁高温性能见图2-3。从图中可以看出，温度在 $300\mathrm{C}$ 以上时，阿姆考铁塑性明显下降，由此可知在镉熔点附近发生镉脆的速度是相当快的。

钢与镉的直接接触才能导致钢基体镉脆。在钢上镀一层其他金属，使钢与镉不能直接接触，可以防止镉脆，采用 $4\sim 5\mu \mathrm{m}$ 钢或镍做底镀层，可防止钢产生镉脆断裂（见表2-5）。

2.2.2 从氰化电镀溶液中镀出的镉镀层残余应力为 $-0.85\mathrm{MPa}$ 。

图片摘要：该图主要展示 2 1 镀镉的30CrMnSiA钢在 下的温度 应力断裂曲线[4]。
![](images/278fa8fb86519b691d381f99c6759322ef4ddb71aea628c02ed29d4fe9c72787.jpg)  
图2-1 镀镉的30CrMnSiA钢在 $205\sim 320^{\circ}C$ 下的温度-应力断裂曲线[4]

图片摘要：该图主要展示 2 1 镀镉的30CrMnSiA钢在 下的温度 应力断裂曲线[4]。
![](images/916b5a0879de2c0dd11facf82da4597fc841bd799e91622014d290fa90ae5b8d.jpg)  
图2-2 镀镉的钢在 $300^{\circ}\mathrm{C}$ 下的应力-断裂曲线

图片摘要：该图主要展示 2 2 镀镉的钢在 下的应力 断裂曲线。
![](images/ea07b5fd03e270073c4b90a6172356abd1bfcfba384e7ef65b2c6812cfd3a316.jpg)  
图2-3 阿姆考铁的力学性能与温度的关系[5]

表2-54]  

<table><tr><td rowspan="2">镉镀层厚度/μm</td><td colspan="2">阻挡层</td><td rowspan="2">镀前表面状态</td><td rowspan="2">试验温度/C</td><td rowspan="2">施加应力/MPa</td><td rowspan="2">持续时间/h</td></tr><tr><td>种类</td><td>厚度/μm</td></tr><tr><td rowspan="3">8~10</td><td rowspan="3">-</td><td rowspan="3"></td><td rowspan="3">表面磨光</td><td rowspan="3">300</td><td rowspan="3">980</td><td>4h05 min</td></tr><tr><td>2h40 min</td></tr><tr><td>2h45 min</td></tr><tr><td>8~10</td><td>铜</td><td>4</td><td>表面磨光</td><td>300</td><td>980</td><td>&gt;200</td></tr><tr><td>8~10</td><td>铜</td><td>4</td><td>表面磨光</td><td>300</td><td>980</td><td>&gt;200</td></tr><tr><td rowspan="2">8~10</td><td rowspan="2">镍</td><td>5</td><td>表面磨光</td><td>300</td><td>980</td><td>&gt;200</td></tr><tr><td>4</td><td>表面磨光</td><td>300</td><td>980</td><td>&gt;200</td></tr></table>

2.3 耐环境性能 按HB5830.12盐雾试验方法检测， $8\sim 12\mu \mathrm{m}$ 的镉镀层钝化膜开始腐蚀时间不应低于 $96\mathrm{h}$ ，基体金属开始腐蚀时间不应低于 $360\mathrm{h}$ 。镉镀层在我国南方城市的腐蚀速度见表2-6。经不同钝化处理的镉镀层耐蚀性见表27。

μm/a

表2-6[5]  

<table><tr><td rowspan="2">镀层类别</td><td rowspan="2">基体</td><td colspan="2">上海杨树浦</td><td colspan="2">海南岛榆林</td><td colspan="2">广州电器研究所</td></tr><tr><td>室外</td><td>室内</td><td>室外</td><td>室内</td><td>室外</td><td>室内</td></tr><tr><td>电镀镉镀层</td><td>钢</td><td>5.2</td><td>0.94</td><td>0.21</td><td>0.013</td><td>0.62</td><td>0.21</td></tr></table>

表2-7  

<table><tr><td rowspan="2">表面状态</td><td rowspan="2">人造工业大气试验 周期数</td><td colspan="2">首次出现表面变化的时间/h</td></tr><tr><td>潮湿试验</td><td>盐雾试验</td></tr><tr><td>无钝化膜</td><td>1</td><td>24</td><td>24</td></tr><tr><td>无色钝化膜</td><td>1</td><td>200</td><td>150</td></tr><tr><td>光亮钝化膜</td><td>1</td><td>250</td><td>200</td></tr><tr><td>黄色钝化膜</td><td>1</td><td>950</td><td>800</td></tr><tr><td>黄褐色钝化膜</td><td>5</td><td>1 100</td><td>1 200</td></tr></table>

① 人造工业大气： $40^{\circ} \mathrm{C}$ 、水蒸气冷凝，每周开始试验通入二氧化碳、二氧化硫各 $2 \mathrm{~L}$ 。

# 2.4 工艺性能

# 2.5 使用性能

2.5.1 低合金钢和高碳钢对镉脆都很敏感，其敏感程度随合金成分、强度水平和热处理状态不同而异，强度越高，产生镉脆的临界温度越低，普通碳钢和低碳珠光体以及奥氏体不锈钢，对镉的敏感程度不像高碳钢那样高。退火状态的钢对镉脆不敏感，即使达到镉的熔点温度，也没有发现其产生镉脆。钛合金对镉脆比高强度钢更为敏感，不仅钛合金严禁镀镉，而且不准用镀镉的工具装配钛合金零件。

判断镉脆的依据：

（1）零件表面有镉层或有镉的污染以及与镀镉零件相接触，并同时承受温度与应力。  
（2）宏观断口有“非塑性”的脆性断裂区，并起源于钢与镉接触的部位。  
（3）用扫描电镜观察断口的微观形貌，“非塑性”的脆断区为岩石形貌的沿晶断裂，在岩石形貌的晶粒上或二次裂纹中，直至裂纹尖端，都有镉元素存在。镉元素存在于断口表面，是镉脆的独特特征[4]。

2.5.2 非金属材料挥发出的有机气氛，会加速镉镀层腐蚀，这种现象主要发生在仪器、仪表、电器等产品内部或贮存的包装箱内空气不流通的环境中。容易挥发有机气氛的材料有胶合板、塑料、橡胶、油漆、粘合剂、黄稠布及部分树种的木材等，挥发出的有害气体为低分子羧酸、酚、氨气、硫化物等，特别是甲酸、乙酸腐蚀性最强[6]。镉镀层磷化后涂漆或降低贮存环境相对湿度，能减缓腐蚀速度[6]。  
2.5.3 钢上电镀镉的氢脆敏感性比电镀锌小。  
2.5.4 在潮湿和海洋大气环境中，镉镀层的耐蚀性优于锌镀层。  
2.5.5 镀镀层腐蚀以后，腐蚀产物致密，体积比锌度层小，这对保证电器产品使用更有利，但镉的腐蚀产物有毒。  
2.5.6 与锌镀层相比，镉镀层更有效地减缓接触腐蚀。  
2.5.7 镀镀层具有较低的接触电阻。  
2.5.8 镀镉的钛合金紧固件，在 $83\%$ 应力、150C条件下， $24\mathrm{h}$ 就会因镉脆产生裂纹。

# 3 使用工艺

# 4 其他

4.1包装包装零件时应戴手套。按HB/Z32规定选择包装材料和容器。  
4.2 运输 运输时应采取措施防止大气沉降物或雨、水等介质的侵蚀。  
4.3 贮存 同一批号零件应单独存放，不能与不同批号的相同零件混装。

贮存在温度不超过 $35^{\circ} \mathrm{C}$ 、相对湿度低于 $70\%$ 的干净、通风良好的库房中。零件(包装箱)存放位置离墙不少于 $1 \mathrm{~m}$ ，离地面不少于 $0.5 \mathrm{~m}$ 。

# 5 使用建议

# 5.1 镀镀层的使用范围

（1）工作温度低于 $230\mathrm{C}$ 的钢、铜与铜合金零件。但对于强度高、长寿命的结构钢承力件，其使用温度应低于 $210\mathrm{C}$ 。  
（2）与海雾、海水直接作用的零件。  
（3）在温度超过 $60\mathrm{C}$ 水中工作的零件。  
（4）与铝及铝合金、镁合金接触的钢、铜及铜合金零件，  
（5）拧入铝及铝合金、镁合金的钢、铜及铜合金的螺纹件。  
（6）防止工作面冷作硬化的零件。  
（7）在压缩空气、氧气、过氧化氢、酒精、高锰酸盐环境中工作的零件。  
（8）弹性零件。  
（9）具有渗碳表面的零件。  
（10）要求封严配合的零件。  
（11）具有IT7、IT8配合公差的零件。  
（12）30CrMnSiA、T8、T8A、T9A、Ⅱa、65Mn、50CrVA、60SiMn等钢制受力零件。  
（13）形状复杂或深孔零件。

# 5.2 下列情况不宜使用镉镀层

（1）工作中受摩擦的零件。  
（2）在以硝酸为基的氧化剂及其蒸气中工作的零件。  
（3）接触食品的零件。

# 5.3 下列情况不允许使用镉镀层

（1）钛合金零件或与钛合金接触的零件以及装配钛合金零件用的工具。  
（2）接触液压油、燃油的零件。  
（3）抗拉强度超过 $1240\mathrm{MPa}$ 的钢制零件。

# 5.4 特殊要求

（1）要求导电、导磁和焊接的零件，镉镀层不应钝化。  
（2）在超过镉镀层允许使用温度的环境条件下，在钢零件上必须用镉层作防护层时，应在钢件上先镀铜(或镍) $4\sim 5\mu \mathrm{m}$ 再镀镉，但装配时还应注意到对与之相接触的无镀层零件的影响，有影响时还应采取措施。  
（3）在军用电气、电子、仪器、仪表等内部的零件，尤其是关键部位，若采用镉镀层，应采取防止有机气氛腐蚀的措施。  
（4）抗拉强度高于 $1240\mathrm{MPa}$ 的钢件若采用低氢脆镀镉层(松孔镀镉层)时，为防止“后脆”，镀后应涂漆。

# 参考文献

1 吴纯素编著. 化学转化膜. 北京: 化学工业出版社, 1988  
2 表面处理工艺手册编审委员会编.表面处理工艺手册.上海：科学技术出版社，1991  
3 秦月文、刘佑厚. 镉-钛镀层导致 30CrMnSiNi2A 钢后脆的研究. 中国腐蚀与防护学报, 1983(2): 97~103

4 北京航空材料研究所.30CrMnSiA钢锅脆的研究.1981  
5 李金桂、赵闽彦主编. 腐蚀和腐蚀控制手册. 北京：国防工业出版社，1988  
6 HB/Z 32-1982有机材料挥发气氛对锌、镉镀层的腐蚀与防护指南

编写 赵闺彦

审校 李金桂

# 铜镀层

# 1 概述

铜镀层对钢是一个功能性镀层。因为对钢是阴极性防护层，而不单独用于防止基体金属腐蚀。铜镀层稳定性较差，直接暴露于空气中会很快氧化而变暗或被沾污。铜易于抛光，抛光后或光亮电镀铜的镀层，具有光亮的外观而用于装饰镀层的底镀层。

铜镀层有良好的导电性、导热性。铜镀层较软，能承受较大的拉伸、延展、扩口与拧合，且有润滑、防渗碳、渗氮、脱碳和氰化的功能。

铜镀层允许使用的最高温度为 $300\mathrm{C}$ 。

1.1 牌号及名称 铜镀层。

1-2 基本组成 铜。

1.3 材料（镀覆层）标准

HB5037—1992《铜镀层质量检验》

HB 5067-1985《氢脆试验方法》

1.4 使用工艺说明书

GB/T12333-1990《金属镀覆层 工程用铜电镀层》

GB/T12611-1990《金属零(组)件镀覆前质量控制技术要求》

HB 5034—1995《零(组)件镀覆前质量要求》

HB/Z 5069-1992《电镀铜工艺》

# 2 性能

2.1 物理及化学性能  
2.1.1 外观 铜镀层为浅红色或玫瑰红色。  
2.1.2 物理及化学性能见表2-1。

表2-1  

<table><tr><td colspan="2">性 能</td><td>典型值</td><td colspan="2">性 能</td><td>典型值</td></tr><tr><td rowspan="2">电化当量/(g/(A·h))</td><td>Cu-</td><td>2.372</td><td rowspan="2">线膨胀系数/(10-6/°C)</td><td>镀层</td><td>16.7~17.1</td></tr><tr><td>Cu+</td><td>1.186</td><td>金属材料</td><td>16.5</td></tr><tr><td rowspan="2">标准电位/V</td><td>Cu++c-→Cu</td><td>+0.521</td><td rowspan="2">电阻率/(μΩ·cm)</td><td>镀层</td><td>1.70~4.6</td></tr><tr><td>Cu2+ 2e→Cu</td><td>+0.337</td><td>金属材料</td><td>1.67</td></tr><tr><td rowspan="2">密度/(g/cm3)</td><td>镀层</td><td>8.86~8.93</td><td rowspan="2">硬度(HB)</td><td>氰化铜镀层</td><td>120~150</td></tr><tr><td>金属材料</td><td>8.96</td><td>酸性铜镀层</td><td>60~80</td></tr><tr><td colspan="2">熔点/℃</td><td>1083</td><td colspan="2">热导率/(W/(cm·°C))</td><td>3.8644</td></tr></table>

2.2力学性能对基体材料力学性能的影响电镀铜对抗拉强度 $\sigma_{\mathrm{b}} > 1240\mathrm{MPa}$ 钢的力学性能有影响。关键零件、重要零件镀铜时应做氢脆检查，氢脆敏感性检验其破断时间应大于 $200\mathrm{h}$ 。  
2.3 耐环境性能  
2.4 工艺性能  
2.5 使用性能 铜镀层的导热性和导电性比钢铁材料大 $6\sim 7$ 倍，比铝大1.5倍。

# 3 使用工艺

# 4 其他

# 5 使用建议

# 5.1 铜镀层的使用范围

（1）装饰镀层防护体系的底镀层或中间镀层。  
（2）需要浸锡或钎焊的零件。  
（3）要求黑色外观的钢零件。  
（4）防止钢或耐热钢制螺纹（螺距 $\leqslant 0.8\mathrm{mm}$ )在较高温度工作时的粘接。  
（3）挤压成型或冷墩时的润滑。  
（6）提高黑色金属的导电性。  
（7）防止渗碳、脱碳、氰化和氮化。  
（8）防止精密零件表面冷作硬化。  
（9）防止齿轮咬合使用时出现噪音。  
（10）防止钢产生镉脆时的底镀层。

# 5.2 下列情况不允许使用铜镀层

（1）温度超过 $300\mathrm{C}$ 环境的导电零件。  
（2）高强度钢制件。

# 参考文献

1 表面处理工艺手册编审委员会编.表面处理工艺手册.上海：科学技术出版社，1991  
2 1'OC'9.303-1984 金属和非金属无机涂层选择的一般要求和代号

编写 赵闽彦

审校 李金桂

# 镍镀层

# 1 概述

镍镀层是用于钢件装饰或耐热的一种功能性镀层，对钢为阴极性保护层，对铜和铜合金（除黄铜外）为阳极性保护层。镍镀层具有良好的耐热性，易于抛光，光亮的镍镀层具有高的反射能力。镍镀层有磁

性，新镀出的镍镀层可钎焊、可防止渗氮。镍镀层多孔，随厚度增加孔隙率降低。镍镀层的内应力依工艺不同相差比较大，高的拉应力会导致钢基体疲劳性能降低。

黑镍镀层颜色有一定的耐久性，不耐磨；薄的镍镀层能承受缓慢弯曲。

镍镀层允许使用的最高温度为 $650^{\circ} \mathrm{C}$ [6]。

1.1 牌号及名称 镍镀层。

1.2 基本组成 镍。

1.3 材料（镀覆层）标准

HB 5038-1992《镍镀层质量检验》

HB5039—1977《黑镍镀层质量检验》

HB5362—1986《飞机常用金属防护层耐蚀性质量检验》

1.4 使用工艺说明书

GB/T9798—1997《金属覆盖层 镍电沉积层》

GB/T12332—1990《金属覆盖层 工程用镍电镀层》

GB/T12611—1990《金属零(部)件镀覆前质量控制技术要求》

HB 5034-1995《零(组)件镀覆前质量要求》

HB/Z 5070 1992《电镀镍工艺》

# 2 性能

# 2.1 物理及化学性能

# 2.1.1 外观 各种镍镀层的外观颜色见表2-1。

表2-1  

<table><tr><td>镍镀层种类</td><td>外观颜色</td></tr><tr><td>普通镍镀层</td><td>淡黄色的银白色</td></tr><tr><td>光亮镍镀层</td><td>光亮的银白色</td></tr><tr><td>抛光的镍镀层</td><td>镜面般的光泽</td></tr><tr><td>黑镍镀层</td><td>光亮的或镜面般的黑色</td></tr></table>

2.1.2 孔隙率 镍镀层的孔隙率随镀层厚度的增加而减少，见图2-1。

2.1.3 物理及化学性能见表22。

图片摘要：该图主要展示 2 1。
![](images/233396d6e84435677194234420610ecd59aaad65a214d35dd966085b12a6e3d5.jpg)  
图21 镍镀层厚度与孔隙率的关系[1]

表2-2[3]  

<table><tr><td colspan="2">性能</td><td>典型值</td><td colspan="2">性能</td><td>典型值</td></tr><tr><td colspan="2">标准电位(Ni2+ + 2e-Ni)/V</td><td>-0.25</td><td rowspan="2">线膨胀系数/(10-6/°C)</td><td>镀层</td><td>13.6</td></tr><tr><td colspan="2">电化当量/(g/(A·h))</td><td>1.095</td><td>金属材料</td><td>13.3</td></tr><tr><td colspan="2">熔点/C</td><td>1453</td><td rowspan="2">电阻率/(μΩ·cm)</td><td>镀层</td><td>7.4~11.5</td></tr><tr><td rowspan="3">硬度(HB)</td><td>热电解液</td><td>140~160</td><td>金属材料</td><td>6.84</td></tr><tr><td>酸性电解液</td><td>300~350</td><td rowspan="2">密度/(g/cm3)</td><td>镀层</td><td>8.86~8.93</td></tr><tr><td>含光亮剂电解液</td><td>500~550</td><td>金属材料</td><td>8.9</td></tr><tr><td rowspan="2">反射系数/%</td><td>光亮镍层</td><td>75</td><td colspan="2">热导率/(W/(cm·C))</td><td>0.5862</td></tr><tr><td>黑镍层</td><td>20</td><td colspan="2">比热容/(J/(g·C))</td><td>0.4689</td></tr></table>

2.1.4 化学性能 镍镀层与乙酸、油类接触后表面会出现斑痕。

2.2力学性能对基体材料性能的影响电镀镍会导致钢基体疲劳性能下降。表2-3为电镀镍对 $30\mathrm{CrMnSiA}$ (相当于 $30\mathrm{NiCA}$ ) 钢疲劳性能的影响。

表2-3  

<table><tr><td rowspan="2">镀层种类</td><td rowspan="2">镀层厚度/μm</td><td colspan="4">疲劳强度极限/MPa</td></tr><tr><td>无缺口</td><td>占钢的百分比/%</td><td>有缺口</td><td>占钢的百分比/%</td></tr><tr><td>钢</td><td></td><td>509</td><td>100</td><td>255</td><td>100</td></tr><tr><td>钢上镍镀层</td><td>8~10</td><td>235</td><td>46</td><td>157</td><td>62</td></tr></table>

2.3 耐环境性能 镍镀层的大气腐蚀试验结果见表2-4。

表2-4  

<table><tr><td rowspan="3">镀层种类</td><td rowspan="3">镀层厚度/μm</td><td colspan="4">基体金属开始出现锈蚀时间/a</td></tr><tr><td colspan="2">北京</td><td colspan="2">海南岛</td></tr><tr><td>露天</td><td>棚内</td><td>露天</td><td>棚内</td></tr><tr><td rowspan="3">镍镀层(磨光表面)</td><td>10</td><td>1</td><td>4</td><td>14①</td><td>0.1</td></tr><tr><td>20</td><td>0.5</td><td>5</td><td>1</td><td>4</td></tr><tr><td>30</td><td>1</td><td>7</td><td>2</td><td>4</td></tr><tr><td rowspan="3">镍镀层(吹砂表面)</td><td>10</td><td>0.5</td><td>7</td><td>-</td><td>-</td></tr><tr><td>20</td><td>0.5</td><td>7</td><td>-</td><td>-</td></tr><tr><td>30</td><td>1</td><td>7</td><td></td><td>-</td></tr></table>

(1) 为 $14 \mathrm{~d}$ 。

2.4 工艺性能 用硫酸钠作导电盐钠离子积累到一定数量时，影响镀层的物理性能（见图2-2）。

半光亮镍镀层耐蚀性比光亮镍镀层好，主要是与镀层中含硫量有关，半光亮镍镀层含硫量低，半光亮镍镀层表面再镀光亮镍层，与光亮镍镀层形成原电池时半光亮镍镀层为阴极，而呈现较好的耐蚀性。不同镍镀层的含硫量列于表2-5。

表2-5  

<table><tr><td>电镀液名称</td><td>镀层中含硫/%</td></tr><tr><td>全氯化物镀液</td><td>0</td></tr><tr><td>瓦特槽溶液</td><td>0.001~0.002</td></tr><tr><td>半亮镍溶液</td><td>0.005</td></tr><tr><td>光亮镍溶液</td><td>0.03</td></tr><tr><td>高硫镍溶液</td><td>0.1~0.2</td></tr></table>

图片摘要：该图主要展示 2 5。
![](images/5db69157bf9831c88ec959cc40d35e0c4be99c0f802cf91271bff1a70e62da5a.jpg)  
图2-2 钠离子对镍镀层硬度的影响[3]

# 2.5 使用性能

（1）镍镀层有磁性，当受热到 $360\mathrm{C}$ 时便失去磁性。  
（2）厚度小于 $6\mu \mathrm{m}$ 的镍镀层可以接受点焊。  
（3）镍镀层在大气中随着时间的加长，颜色变暗，在工业大气中变暗速度更快。  
（4）黑镍镀层颜色的耐久性比铜合金氧化膜层好。

# 3 使用工艺

3.1 抗拉强度大于 $1240\mathrm{MPa}$ 钢的关键件、重要件，电镀镍后需要作氢脆检查。  
3.2 抗拉强度大于 $1034\mathrm{MPa}$ 钢零件电镀镍前应消除应力。  
3.3 抗拉强度大于 $1372\mathrm{MPa}$ 钢零件电镀镍前不允许阴极除油。

3.4 抗拉强度大于 $1034\mathrm{MPa}$ 钢零件或不锈钢零件电镀镍后应除氢。抗拉强度大于 $1240\mathrm{MPa}$ 钢零件电镀镍后 $4\mathrm{h}$ 之内进行除氢；抗拉强度小于 $1240\mathrm{MPa}$ 钢零件电镀镍后 $10\mathrm{h}$ 之内进行除氢。

# 4 其他

# 5 使用建议

# 5.1 镍镀层的使用范围

（1）装饰性镀层的底层或中间层。  
（2）在中温 $600\mathrm{C}$ 以下条件下工作的零件。  
（3）要求钎焊的不锈钢零件。  
（4）在氧气系统中工作的铜合金零件。  
（5）钝态金属电镀的底层。

# 5.2 黑镍镀层的使用范围

（1）要求黑色外观，但不承受摩擦的零件。  
（2）黑色油漆的底层。  
（3）不要求反光的仪器、仪表零件。

# 5.3 下列情况不宜使用镍镀层和黑镍镀层

（1）在浓过氧化氢溶液中工作的零件。  
（2）在以硝酸为基的氧化剂中工作的零件。  
（3）在矿物油中工作的零件。

# 参考文献

1 李金桂、赵淘彦主编. 腐蚀和腐蚀控制手册. 北京：国防工业出版社，1988  
2 光亮镀镍的附加剂. 金属表面技术, 1960(8)  
3 表面处理工艺手册编审委员会编.表面处理工艺手册.上海：科学技术出版社，1991  
4 北京航空材料研究所. 大气曝晒总结. 1981  
5 李鸿年、张绍恭编.实用电镀工艺.北京：国防工业出版社，1990  
6FOCT9.303-1984 金属和非金属无机涂层选择的一般要求和代号

编写 赵阁彦

审校 李金桂

# 铬镀层

# 1 概述

铬镀层对钢、铝及铝合金为阴极性防护层，对铜及铜合金(除黄铜外)为阳极性防护层。铬镀层具有很高的硬度、反光能力和抗失光性、较好的耐热性、优异的耐磨性和外观装饰性。铬镀层不会与塑料和橡

胶粘接。

铬镀层按工业上的用途和工艺方法分类有：硬铬镀层、乳白铬镀层、装饰铬镀层、松孔铬镀层和黑铬镀层，其性能与功能各不相同。

铬镀层（耐磨）允许使用的最高温度为 $370\mathrm{C}^{\circ \prime}$ ，乳白铬镀层可用于 $600\mathrm{C}$ 以下。

1.1 牌号及名称 铬镀层。  
1.2 基本组成 铬。  
1.3 材料(镀覆层)标准

HB 5041—1992 《硬铬、乳白铬镀层质量检验》

HB 5042·1992 《装饰铬镀层质量检验》

HB5043—1992 《涨圈松孔铬镀层质量检验》

HB5044—1992 《汽缸松孔铬镀层质量检验》

HB5045-1992 《黑铬镀层质量检验》

1.4 使用工艺说明书

GB/T11379—1989《金属覆盖层 工程用铬电镀层》

GB/T12611—1990《金属零(部)件镀覆前质量控制技术要求》

HB 5034 1995《零(组)件镀覆前质量要求》

HB/Z 5072—1992《电镀铬工艺》

# 2 性能

# 2.1 物理及化学性能

2.1.1 外观 不同工艺获得的铬镀层外观见表2-1。

表2-1  

<table><tr><td>电镀铬镀层类别</td><td>外观</td></tr><tr><td>硬铬镀层</td><td>稍带浅蓝色的亮灰色</td></tr><tr><td>乳白铬镀层</td><td>无光泽的乳白色</td></tr><tr><td>装饰铬镀层</td><td>镜面般光亮的银白色</td></tr><tr><td>涨圈松孔铬镀层</td><td>有粗细不同网纹的亮灰色至淡灰色</td></tr><tr><td>汽缸松孔铬镀层</td><td>有粗细不同网纹或圆点的亮灰色</td></tr><tr><td>黑铬镀层</td><td>无光泽的深灰色、蓝黑色至黑色</td></tr></table>

图片摘要：该图主要展示 2 1。
![](images/6f10b189363ca7e3a0f77d1f661343220402405dee0cb9ba6ce375167b288c9f.jpg)  
图2-1 铬镀层孔隙率与镀层厚度的关系[6]

2.1.2 孔隙率 铬镀层的孔隙比较多，随厚度增加而减少，见图2-1。

2.1.3 铬镀层的物理化学性能见表2-2。

表2-2[2]  

<table><tr><td colspan="2">性 能</td><td>典型值</td><td colspan="2">性 能</td><td>典型值</td></tr><tr><td rowspan="2">电化当量/(g/(A·h))</td><td>Cr3+</td><td>0.647</td><td rowspan="2">线膨胀系数/(10-6/°C)</td><td>镀层</td><td>7.4</td></tr><tr><td>Cr6+</td><td>0.324</td><td>金属材料</td><td>6.2</td></tr><tr><td>标准电位/V</td><td>Cr3++3e→Cr</td><td>-0.744</td><td rowspan="2">电阻率(μΩ·cm)</td><td>镀层</td><td>14~67</td></tr><tr><td rowspan="4">密度/(g/cm3)</td><td>无光泽铬镀层</td><td>6.9</td><td>金属材料</td><td>12.9</td></tr><tr><td>光亮铬镀层</td><td>7.0</td><td rowspan="3">硬度(HB)</td><td>硬铬镀层</td><td>700~1000</td></tr><tr><td>乳白铬镀层</td><td>7.1</td><td>松孔铬镀层</td><td>800~1000</td></tr><tr><td>金属材料</td><td>7.19</td><td>黑铬镀层</td><td>370~540</td></tr><tr><td colspan="2">熔点/C</td><td>1890</td><td colspan="2">热导率/(W/(cm·°C))比热容/(J/(g·°C))</td><td>0.69800.5024</td></tr></table>

# 2.2 力学性能

2.2.1 对基体材料性能的影响 电镀铬过程对钢基体的力学性能有影响，疲劳性能下降幅度比较大。300M 钢电镀铬后的疲劳性能见图 2.2。镀铬对 30CrMnSiA 钢疲劳性能的影响见表 2-3。

图片摘要：该图主要展示 2 2[2]。
![](images/935a43eae734ee2ba7fe5ea989a14f88b2c004f5e2567916699437ab9b31d9a9.jpg)  
图2-2 电镀铬和喷丸对300M钢疲劳性能的影响[3]

表2·3  
2-2.2 铬镀层的内应力 不同温度条件镀出的铬镀层内应力见表2-4。  

<table><tr><td rowspan="2">镀层类别</td><td rowspan="2">镀层厚度/μm</td><td colspan="4">疲劳强度极限/MPa</td></tr><tr><td>无缺口</td><td>占钢的百分比/%</td><td>有缺口</td><td>占钢的百分比/%</td></tr><tr><td>铬镀层</td><td>8~10</td><td>412</td><td>81</td><td>177</td><td>69</td></tr><tr><td>无镀层</td><td>0</td><td>509</td><td>100</td><td>255</td><td>100</td></tr></table>

表 $2 - 4^{16}$   

<table><tr><td>镀液</td><td>镀液温度/(°C)</td><td>内应力/MPa</td></tr><tr><td rowspan="3">铬酸-硫酸</td><td>50</td><td>105</td></tr><tr><td>65</td><td>250</td></tr><tr><td>85</td><td>424</td></tr></table>

2.2.3 铬镀层的硬度 加热会降低铬镀层的硬度，铬镀层的硬度与使用温度有关，常温条件下，铬镀层可保持镀铬后的硬度值为 $700 \sim 1000(\mathrm{HB})$ ，随着使用温度的升高，铬镀层的硬度明显下降， $700^{\circ}\mathrm{C}$ 时只有原有硬度的一半。

2.2.4 铬镀层与其他金属组成摩擦偶时，摩擦系数见表25。铬镀层与其他金属组成摩擦偶时，在77MT-1摩擦试验机上试验，其磨损量见表2-6。铬镀层和铸铁的磨损和摩擦系数与滑移速度之间的关系见图2-4。镀松孔铬与未镀铬的铸铁汽缸及活塞环的磨损量与循环次数的关系见图2-5。铬镀层的耐磨性与镍镀层、青铜对比见图2-6。

表2-5  

<table><tr><td rowspan="2">摩擦偶</td><td colspan="2">摩擦系数</td><td rowspan="2">摩擦偶</td><td colspan="2">摩擦系数</td></tr><tr><td>静摩擦</td><td>润滑摩擦</td><td>静摩擦</td><td>润滑摩擦</td></tr><tr><td>铬镀层-铬镀层</td><td>0.14</td><td>0.12</td><td>铬镀层-钢</td><td>-</td><td>0.16</td></tr><tr><td>巴氏合金-铬镀层</td><td>0.15</td><td>0.13</td><td>巴氏合金-钢</td><td>0.25</td><td>0.2</td></tr><tr><td>铬镀层-铸铁</td><td>-</td><td>0.06~0.079</td><td>铸铁铸铁</td><td>-</td><td>0.095</td></tr><tr><td>松孔铬-铸铁</td><td></td><td>0.059</td><td>钢-钢</td><td>-</td><td>0.2</td></tr></table>

表2-6  

<table><tr><td>摩擦条件1</td><td>摩擦偶</td><td>重量损失/mg</td><td>总重量损失/mg</td></tr><tr><td rowspan="4">负荷:980 MPa乙醇丙三醇润滑摩擦20 h</td><td>1.钢32HRC</td><td>2.3</td><td rowspan="2">5.9</td></tr><tr><td>2.钢化学镀镍-磷层</td><td>3.6</td></tr><tr><td>1.钢32HRC</td><td>0.5</td><td rowspan="2">2.5</td></tr><tr><td>2.钢电镀铬</td><td>2.0</td></tr><tr><td rowspan="4">负荷:980 MPa无润滑剂摩擦10 h</td><td>1.钢32HRC</td><td>20</td><td rowspan="2">36</td></tr><tr><td>2.钢化学镀镍-磷层</td><td>16</td></tr><tr><td>1.钢32HRC</td><td>39</td><td rowspan="2">47</td></tr><tr><td>2.钢电镀铬</td><td>8</td></tr></table>

在77MT-1摩擦仪上采用往复前进运动方式。

图片摘要：该图主要展示 2 6。
![](images/e2abc0624cfa523dcb43f74a11657ab2ac7031a89dcccdc31606b0914d8f514d.jpg)  
1-圆柱形镀铬试样与铸铁圆盘摩擦时的磨损量；  
2 铸铁试样与镀铬圆盘摩擦时的磨损量；

3 圆柱形铸铁试样与镀铬圆盘摩擦时的摩擦系数变化

图2-4 铬镀层珠光体灰铸铁试样的磨损与滑移速度关系

3 镀铬汽缸的活塞环磨损量；4—镀铬汽缸的磨损量   
图2-5 未镀铬的和镀松孔铬的铸铁汽缸及活塞环的磨损量与循环次数的关系  
图片摘要：该图主要展示 2 5 未镀铬的和镀松孔铬的铸铁汽缸及活塞环的磨损量与循环次数的关系。
![](images/e9f340fd6508b5513173bab8d8b109d0c101b891e5ba664e66a2e35d23ce872b.jpg)  
1.铸铁汽缸的活塞环磨损量；2一铸铁汽缸的磨损量；

图片摘要：该图主要展示 2 5 未镀铬的和镀松孔铬的铸铁汽缸及活塞环的磨损量与循环次数的关系。
![](images/7beb63898650267f0c1786a49e66771859f24a59a4ef6260e809d44a04900fe0.jpg)  
1-青铜；2-镍镀层；3-铬镀层   
图2-6 铬镀层与镍镀层和青铜耐磨性的对比[6]

2.3 耐环境性能 装饰铬镀层经盐雾试验 $48\mathrm{h}$ , 基体金属不腐蚀。黑铬镀层在连续喷盐雾试验 $4\mathrm{h}$ , 基体不腐蚀。硬铬镀层在我国南、北方大气曝晒时的耐蚀能力见表 27。乳白铬镀层在我国南、北方大气曝晒时的耐蚀性见表 28。

表2-7  

<table><tr><td rowspan="3">镀层厚度/μm</td><td colspan="8">基体金属开始锈蚀时间/d</td></tr><tr><td colspan="2">北京</td><td colspan="2">南昌</td><td colspan="2">沈阳</td><td colspan="2">海南岛</td></tr><tr><td>露天</td><td>棚内</td><td>露天</td><td>棚内</td><td>露天</td><td>棚内</td><td>露天</td><td>棚内</td></tr><tr><td>5</td><td>180</td><td>365</td><td>10</td><td>365</td><td>30</td><td>180</td><td>5</td><td>30</td></tr><tr><td>15</td><td>365</td><td>365</td><td>15</td><td>30</td><td>30</td><td>180</td><td>5</td><td>30</td></tr><tr><td>25</td><td>365</td><td>365</td><td>180</td><td>180</td><td>30</td><td>180</td><td>5</td><td>30</td></tr><tr><td>50</td><td>265</td><td>730</td><td>90</td><td>90</td><td>30</td><td>180</td><td>5</td><td>30</td></tr></table>

表2-8  

<table><tr><td rowspan="3">镀层厚度/μm</td><td colspan="8">基体金属开始锈蚀时间/d</td></tr><tr><td colspan="2">北京</td><td colspan="2">南昌</td><td colspan="2">沈阳</td><td colspan="2">海南岛</td></tr><tr><td>露天</td><td>棚内</td><td>露天</td><td>棚内</td><td>露天</td><td>棚内</td><td>露天</td><td>棚内</td></tr><tr><td>13</td><td>730</td><td>910</td><td>15</td><td>180</td><td>550</td><td>90</td><td>6</td><td>180</td></tr><tr><td>50</td><td>910</td><td>2190</td><td>210</td><td>910</td><td>90</td><td>2190</td><td>15</td><td>1460</td></tr></table>

# 2.4 工艺性能

2.5 使用性能 依镀铬的工艺条件不同，铬镀层的使用性能不同。

（1）硬铬镀层：具有硬度高、耐磨、耐热、摩擦系数低等特点，与其他金属对磨时不易磨损、卡死或咬合。  
（2）松孔铬镀层：镀层表面布满彼此相连的、稀疏或稠密长短不一的网状沟纹。也有彼此不相连的圆形微孔，具有储存油的能力，防止干摩擦，在高温、高压下具有很高的耐磨性。  
（3）装饰性镀层：铬镀层有很高的反光能力，反射系数为 $70\% \sim 72\%$ ，在空气中能长期保持其光泽性。在铜为底层、镍为中间层上镀铬，既有很好的装饰外观，又有良好的耐腐蚀性能。  
（4）乳白铬镀层：镀层孔隙比硬铬层少，厚度达 $20\mu \mathrm{m}$ 以上时几乎无孔，镀层无裂纹网，硬度低，易抛光，有良好的耐热性，480（以上时铬开始氧化。  
(5) 黑铬镀层: 镀层不耐磨, 涂脂或油可使表面颜色变深, 在具有黑色外观的防护层中, 黑铬镀层耐磨性最好, 长时间承受摩擦时黑色也会逐渐减退。

# 3 使用工艺

3.1 抗拉强度大于 $1034\mathrm{MPa}$ 钢的关键件、重要件电镀前应消除应力。  
3.2 抗拉强度大于 $1372\mathrm{MPa}$ 钢电镀前不允许阴极除油。  
3.3 30CrMnSiNi2A、300M、GC-4钢电镀前不允许强腐蚀。弱腐蚀时间不超过5s。  
3.4 抗拉强度大于 $1034\mathrm{MPa}$ 钢零件电镀后应除氢，大于 $1240\mathrm{MPa}$ 钢电镀后 $4\mathrm{h}$ 之内除氢，小于 $1240\mathrm{MPa}$ 钢零件电镀后 $10\mathrm{h}$ 之内除氢。  
3.5 钛合金镀铬允许返12次，镀层退除后应在 $700\mathrm{C}$ 真空除氢 $\mathbf{1h}^{[4]}$

# 4 其他

4.1 包装 尺寸配合零件应使用专用包装箱。  
4.2 运输 尺寸配合零件运输时不能相互碰撞以防划伤。

# 5 使用建议

5.1 铬镀层的使用范围

（1）要求耐磨的零件（采用镀硬铬）。   
（2）修复磨损件的尺寸（采用镀硬铬）。   
（3）要求黑色外观的零件（采用镀黑铬）。  
（4）识别标志采用黑铬镀层。  
（5）中温 $(250\sim 600^{\circ}C)$ 条件下钢零件的防护采用乳白铬镀层。  
（6）要求较高反射能力表面的零件采用装饰铬镀层。  
（7）要求装饰外观的零件采用装饰铬镀层。  
（8）高压条件下的耐磨零件采用松孔铬镀层。  
（9）要求吸附润滑油的耐磨零件（采用松孔铬镀层）。  
（10）在中温下防止气体腐蚀的钢零件（采用松孔铬镀层）。

5.2 下列情况不允许使用铬镀层

（1）在恶劣或海水条件下工作的钢零件。  
（2）形状复杂又要求有均匀镀层的零件。

# 参考文献

1 北京航空材料研究所. 大气曝晒总结. 1983  
2 表面处理工艺手册编审委员会编.表面处理工艺手册.上海：科学技术出版社，1991  
3 北京航空材料研究所. 300M 钢喷丸强化工艺的研究. 1989  
4 1111.2.089-1978 钛合金零件镀铬   
5 MIL-SID-1568B 宇航武器系统中腐蚀预防和控制  
6 李金桂、赵闽彦主编. 腐蚀和腐蚀控制手册. 北京: 国防工业出版社, 1988

编写 赵闽彦

审校 李金桂

# 锡镀层

# 1 概述

锡镀层对钢为阴极性防护层，在有机酸中对钢为阳极性防护层，对铜及铜合金也是阳极性防护层。锡镀层在大气中很稳定，有较高的化学稳定性。在潮湿大气中容易变色而影响钎焊性能。锡镀层会产生“晶须”而导致电路短路。在 $-10^{\circ}C$ 以下镀锡形成的是强度很低的“灰锡”。锡镀层柔软，延展性、拧合性、可焊性都好。能防止渗氮。花纹锡镀层孔隙少，易于钎焊又有一定的装饰作用。在温度和应力的同时作用下锡镀层能导致钢产生“锡脆”。在密闭的环境中有机气氛会加速锡镀层的腐蚀。

锡镀层允许使用的最高温度为 $200\mathrm{C}$ 。[3]。

1.1 牌号及名称 锡镀层。  
1.2 基本组成 锡。  
1.3 材料（镀覆层）标准 HB5046—1993《锡镀层质量检验》  
1.4 使用工艺说明书

GB/T12599—1990《金属覆盖层锡电镀电》

GB/T12611—1990《金属零(组)件镀覆前质量控制技术要求》

HB 5034—1995《零（组）件镀覆前质量要求》

HB/Z 5073-1993《电镀锡工艺》

# 2 性能

# 2.1 物理及化学性能

2.1.1 外观 不同类型的锡镀层外观见表2-1。

表2-1  

<table><tr><td>镀层类别</td><td>外观</td></tr><tr><td>锡镀层</td><td>银灰色至浅灰色</td></tr><tr><td>花纹锡镀层</td><td>浅灰色晶状花纹</td></tr><tr><td>热熔后的锡镀层</td><td>亮银白色</td></tr></table>

2.1.2 孔隙率 锡镀层孔隙较多，随镀层厚度的增加而减少，见图2-1。热浸锡层的孔隙比电镀锡层多，相同孔隙数量时，热浸锡层厚度比电镀锡层厚2倍。

2.1.3 物理及化学性能见表22。

图片摘要：该图主要展示 2 1。
![](images/81fc8aac86c8f6a1f1650f0f3ad652b58c75dc067a2c5b5e8822bd4ec9790d81.jpg)  
图2-1 锡镀层厚度与孔隙率的关系[1]

表2-2  

<table><tr><td colspan="2">性 能</td><td>典型值</td><td colspan="2">性 能</td><td>典型值</td></tr><tr><td rowspan="2">电化当量/(g/(A·h))</td><td>Sn2+</td><td>2.214</td><td colspan="2">线膨胀系数/(10-6/°C)</td><td>23</td></tr><tr><td>Sn4-</td><td>1.107</td><td rowspan="2">电阻率/(μΩ·cm)</td><td>镀层</td><td>11.4~18</td></tr><tr><td rowspan="2">标准电位/V</td><td>Sn2+2e-Sn</td><td>-0.136</td><td>金属材料</td><td>11.0</td></tr><tr><td>Sn4+4e-Sn</td><td>+0.05</td><td rowspan="2">硬度(HB)</td><td>镀层</td><td>12~20</td></tr><tr><td rowspan="2" colspan="2">熔点/C密度/(g/cm4)</td><td>231.9</td><td>热浸层</td><td>20~25</td></tr><tr><td>7.28</td><td colspan="2">热导率/(W/(cm·°C))</td><td>0.157</td></tr></table>

2.2 力学性能 在--定的温度和应力的作用下，锡镀层能使钢产生“锡脆”。4140钢表面蘸锡的高温拉伸性能见图2-2，电镀锡的45号钢对拉伸性能的影响见图2-3。

图片摘要：该图主要展示 2 2。
![](images/378deb9e7b72f1f08f831d9080d49b5c50f28549be7d54c9d957778e66ea1f45.jpg)  
1. 真实断裂强度；2. 抗拉强度；3. 屈服强度；  
4 断面收缩率；5·延伸率  
图2-2 抗拉强度 $1379\mathrm{MPa}$ 的4140钢表面蘸纯锡 $(99.9999\%)$ 的高温拉伸性能[1]

图片摘要：该图主要展示 2 2 抗拉强度 的4140钢表面蘸纯锡 的高温拉伸性能[1]。
![](images/7083255880921f24e6c48bd6deafcf63f0207aa9a072903cc4064fd3fd199dde.jpg)  
1 无镀层试样；2-镀锡试样  
图2-3 锡镀层在不同温度时对45号钢塑性的影响[1]

2.3 耐环境性能 中性盐雾试验 $24\mathrm{h}$ 后取出检查，每 $10\mathrm{dm}^2$ 表面上基体腐蚀斑不超过6个，任一个斑点的直径不超过 $1.6\mathrm{mm}$ 。

2.4 工艺性能

2.5 使用性能

（1）在低于 $13\mathrm{C}$ 环境中使用时，由于 $\beta -\mathrm{Sn}$ 向 $\alpha$ -Sn转变而导致镀层破坏。  
（2）薄的锡镀层长期贮存时会发黑，并影响焊接性能。  
（3）光亮锡镀层比无光泽锡镀层能更长时间的保持钎焊性能。  
（4）含 $1\%$ 铅的锡合金镀层，能有效的控制产生“晶须”。  
（5）工序间贮存时，为保持锡镀层的可焊性，可用乙醇-松香熔剂封存和包装在聚乙烯袋中[3]。  
（6）花纹锡镀层抗有机气氛腐蚀的能力比电镀锡层高。

# 3 使用工艺

# 4 其他

# 5 使用建议

# 5.1 锡镀层的使用范围

（1）要求改善焊接性能的零件。  
（2）工作温度在 $100\mathrm{C}$ 以下的导电零件。  
（3）与含硫的非金属接触的零件。
