Repository: C-zj02/CFD-claw

<div align="center">

**English** | [中文](#中文版) | [Français](README_FR.md) | [Русский](README_RU.md) | [हिन्दी](README_HI.md) | [العربية](README_AR.md) | [Português](README_PT.md)

# 🚀 Claude Code Python

**A Complete Python Reimplementation Based on Real Claude Code Source**

*From TypeScript Source → Rebuilt in Python with ❤️*

***
**🔥 Active Development • New Features Weekly 🔥**

</div>

***

## 🎯 What is This?

**Clawd Code** is a **complete Python rewrite** of Claude Code, based on the **real TypeScript source code**.

File: RAG-data/中国航空材料手册(第2版) 第9卷 涂料 镀覆层与防锈材料401-444.pdf-5d1ecf3f-ddc0-43ba-aaf3-6b97b967146f.md (part 1 of 2)
酸盐和氨等对铜引起的腐蚀和变色，也有防止银变色的作用。在 $\mathrm{pH}2\sim 10$ 的水溶液中添加量从百万分之几到 $0.25\%$ ，在切削液中，添加量为 $0.005\% \sim 0.1\%$ ；在涂料中添加量为 $0.4\% \sim 0.1\%$ 都可防止铜合金变色。在矿物油中的溶解度很小，添加 $0.05\% \sim 0.1\%$ ，即可防止铜合金变色。气相防锈纸中，例如19号、W41、W25、9号、06号、753号等中都含有苯并三氮唑。

# 3 使用工艺

本产品可添加在防锈油、切削液、涂料中作为防止铜腐蚀和变色的添加剂使用。也可溶于乙醇中制成溶液，用来浸泡、浸涂各种铜、银制件，也可作气相缓蚀剂使用，与其他组分复配后制成对钢、铜、铝等材料有效的多效能气相缓蚀剂。其使用方法与亚硝酸二环己胺和碳酸环己胺相同。

# 4 其他

4.1 包装 内衬塑料袋的塑料编织袋或纸板桶装，净重 $20\mathrm{kg}$ 或 $25\mathrm{kg}$ 。  
4.2 运输 运输过程中注意避光、避雨、避潮及防止包装破损。  
4.3 贮存 贮存在避光、避雨、干燥、通风和无明火的库房内。  
4.4 技术安全 苯并三氮唑具有相当强的挥发性，虽毒性较低，但仍宜在通风橱中使用。未用完的苯并三氮唑必须进行重新密封包装后贮放。对已用含苯并三氮唑防锈材料进行防锈的产品应进行密封包装。

# 5 使用建议

选用。

# 参考文献

1 张康夫等编．防锈油脂与乳化切削油．北京：国防工业出版社，1979

编写 唐俊其

审校 汤智慧 李斌

# 1号气相防锈油

# 1 概述

1号气相防锈油既是一种接触型又是气相型的防锈材料。它是由防锈添加剂、气相缓蚀剂和矿物油等组成的浅棕色均相油状液体。它不仅具有普通防锈油的接触(涂刷或浸没金属表面)防锈性能，还具有良好的气相防锈能力。所以它特别适用于结构复杂的设备内腔密闭系统的防锈，如可用于减速机、压缩机、齿轮箱等内腔密闭系统金属表面的防锈。防锈期可达2年。

1.1 牌号及名称 1号气相防锈油。  
1.2 基本组成 防锈添加剂、气相缓蚀剂和矿物油等。  
1.3 材料标准

JB4050.1-1985《气相防锈油 技术条件》

JB/T6068—1992《气相防锈材料使用方法》

1.4 使用工艺说明书   
1.5 供应状态 浅棕色透明油状液体。  
1.6 应用概况 已广泛用于机械产品密闭系统内腔金属表面的防锈。  
1.7 研制及生产单位 武汉材料保护研究所研制。

# 2 性能

2.1 物理及化学性能 1号气相防锈油的物理及化学性能见表2-1。

表2-1  

<table><tr><td>项 目</td><td>指 标</td><td>试验方法</td></tr><tr><td>外观</td><td>浅棕色透明油状液体</td><td>目测</td></tr><tr><td>闪点(开口)/℃</td><td>≥170</td><td>GB/T 267</td></tr><tr><td>凝点/℃</td><td>≥-5</td><td>GB/T 510</td></tr><tr><td>运动粘度(38℃)/(mm2/s)</td><td>(3.0~4.0)×10-5</td><td>GB/T 265</td></tr></table>

2.2 力学性能  
2.3 耐环境性能 1号气相防锈油的耐环境性能见表2-2。

表2-2  

<table><tr><td colspan="2">项 目</td><td>指 标</td><td>试验方法</td></tr><tr><td rowspan="2">腐蚀试验(10d)</td><td>15号钢</td><td>合格</td><td rowspan="2">SH/T 0080</td></tr><tr><td>H62铜</td><td>合格</td></tr><tr><td rowspan="3">湿热试验(质量变化)/(mg/cm2)</td><td>45号钢</td><td>≤0.1</td><td rowspan="3">GB/T 2361</td></tr><tr><td>H62铜</td><td>≤0.2</td></tr><tr><td>LY12铝</td><td>≤0.2</td></tr><tr><td rowspan="2">气相防锈能力试验</td><td>45号钢</td><td>合格</td><td rowspan="2">JB 4050.2</td></tr><tr><td>H62铜</td><td>合格</td></tr></table>

2.4 工艺性能 用浸、刷、涂等方法涂覆内腔表面后，留下一部分油量（每立方米空间 $6 \sim 10 \mathrm{~kg}$ ），密闭内腔。  
2.5 使用性能 作为内腔防护，防锈期可达2年。

# 3 使用工艺

3.1 清洗 先将欲防锈的机器部件、内腔表面清洗干净。  
3.2 涂油 在密闭系统内腔注入本油品，注入量为 $6\sim 10\mathrm{kg / m^3}$ 。  
3.3启封使用本油品的机件在投入运转前，只须放净内部剩余油品，不须再清洗，即可加入工作油而启动运转。

# 4 其他

4.1 包装 $15\mathrm{kg},20\mathrm{kg}$ 罐装， $170\mathrm{kg}$ 桶装。  
4.2 运输 按SH0164进行。  
4.3 贮存 室温贮存在通风、干燥的棚内或库房内。  
4.4 技术安全 勿接触明火，使用现场禁止有明火。

# 5 使用建议

选用。

# 参考文献

1 范树清等编．金属防锈及其试验方法．北京：机械工业出版社，1993

编写 唐俊其

审校 张晓云 汤智慧

# SYQ-10气相防锈油

# 1 概述

SYQ-10气相防锈油既是一种接触型又是气相型的防锈材料。它是由防锈添加剂、气相缓蚀剂和矿物油等组成的红棕色透明油状液体。它不仅具有普通防锈油的接触(涂刷或浸没金属表面)防锈性能，还具有良好的气相防锈能力和润滑性能。所以它特别适用于结构复杂的设备内腔密闭系统的防锈。如可用于发动机、传动装置、齿轮箱、油压装置、压缩机等内腔密闭系统金属表面的防锈。

1.1 牌号及名称 SYQ-10气相防锈油。  
1.2 基本组成[1] 防锈添加剂、气相缓蚀剂和矿物油等。  
1.3 材料标准 Q/320500TY12104-1996《SYQ-10气相防锈油》。  
1.4 使用工艺说明书   
1.5 供应状态 红棕色透明油状液体。  
1.6 应用概况 已应用于结构复杂的设备内腔密闭系统的防锈。  
1.7研制及生产单位苏州特种油品厂、上海宝钢十九冶分指挥部研制；苏州特种油品厂生产。  
1.8 鉴定级别及日期 1984年6月23日由冶金部科技局和江苏省石油化工厅联合鉴定通过。

# 2 性能

2-1 物理及化学性能 SYQ-10气相防锈油的物理及化学性能见表2-1。

表2-1  

<table><tr><td>项 目</td><td>指 标</td><td>试验方法</td></tr><tr><td>外观</td><td>红棕色透明油状液体</td><td>目测</td></tr><tr><td>闪点(开11)/℃</td><td>≥115</td><td>GB/T 3536</td></tr><tr><td>运动粘度(40C)/(mm2/s)</td><td>10×10-5</td><td>GB/T 265</td></tr><tr><td>倾点/C</td><td>≤---25</td><td>GB/T 3535</td></tr><tr><td>挥发性物质质量分数/%</td><td>≤15</td><td>Q/SHG 697</td></tr><tr><td>碳氢化合物溶解度</td><td>无相变化和分层</td><td>Q/SHG 697</td></tr><tr><td>粘度变化/%</td><td>≤25</td><td>Q/SHG 697</td></tr><tr><td>沉淀值/mL</td><td>≤0.05</td><td>SH/T 0215</td></tr><tr><td>酸中和性</td><td>无腐蚀和污渍</td><td>Q/SHG 697</td></tr></table>

2.2 力学性能  
2.3 耐环境性能 SYQ-10气相防锈油的耐环境性能见表2-2。

表2-2  

<table><tr><td colspan="2">项 目</td><td>指 标</td><td>试验方法</td></tr><tr><td rowspan="3">腐蚀减重/(mg/cm2)</td><td>钢,7d</td><td>±0.1</td><td rowspan="3">SH/T 0080</td></tr><tr><td>铜,7d</td><td>±1.0</td></tr><tr><td>铝,7d</td><td>±0.1</td></tr><tr><td>湿热试验/级</td><td>钢,200h</td><td>A</td><td>GB/T 2361</td></tr><tr><td>气相防锈性</td><td>15号钢</td><td rowspan="3">合格</td><td rowspan="3">Q/SHG 697</td></tr><tr><td>暴露后气相防锈性</td><td>15号钢</td></tr><tr><td>加温后气相防锈性</td><td>15号钢</td></tr><tr><td colspan="2">人汗置换性试验</td><td>无腐蚀和污渍</td><td>SH/T 0036</td></tr></table>

2.4 工艺性能 可采用浸、刷、涂等方法涂覆内腔表面后，留下一部分油量（每立方米空间 $6 \sim 10 \mathrm{~kg}$ ），密闭内腔。  
2.5 使用性能 设备内腔表面的防护、防锈期可达1年以上。

# 3 使用工艺

3.1 清洗 将欲防锈的机器部件、内腔表面用洗涤汽油或煤油清洗干净。  
3.2 涂油 在密闭系统内腔注入本油品，注入量为 $6 \sim 10 \mathrm{~kg} / \mathrm{m}^3$ ，注入后摇动使内腔表面都涂上一层油。余油不倒出。  
3.3 包装 注入后密封内腔  
3.4启封使用本油品的机件在投入运转前，只许放净内部的剩余油品，不需再清洗，即可加入工作油后起动运转。

# 4 其他

4.1 包装 $15\mathrm{kg}$ 罐装， $170\mathrm{kg}$ 桶装。  
4.2 运输 按SH0164进行。  
4.3 贮存 室温贮存于通风、干燥的棚内或库房内。  
4.4 技术安全 勿接触明火，使用现场禁止有明火。

# 5 使用建议

选用。

# 参考文献

1 张康夫, 王秀蓉, 陈孟成等. 机电产品防锈、包装手册. 北京: 航空工业出版社, 1990  
2 GJB 145A—1993 防护包装规范

编写 唐俊其

审校 张晓云 汤智慧

# 1号气相防锈纸

# 1 概述

1号气相防锈纸是防止黑色金属生锈的气相缓蚀材料。它是将气相缓蚀剂涂布在基材(原纸)上形成的。由于气相缓蚀剂的气体无孔不入，即使防锈纸不直接与金属表面接触也能使金属制品表面、内孔得到防护。对各种机械产品和军用器材的防锈性能稳定可靠，且使用方便、成本低。启封后，无须清洗即可投入使用。适用于电机、锅炉、仪器、仪表、医疗器械、纺织印染器材、无线电雷达器材、汽车拖拉机配件、量具刃具、轴承、工具、航空发动机和机组大型部件、坦克、高炮、枪械弹药筒乃至刮脸刀、手表元件和缝纫机元件等。

1.1 牌号及名称 1号气相防锈纸。  
1.2 基本组成 由亚硝酸二环己胺和原纸组成。原纸背面分为：涂防潮蜡、不涂防潮蜡及复合塑料膜三种。缓蚀剂涂布量 $10 \sim 20 \mathrm{~g} / \mathrm{m}^{2}$ 。

# 1.3 材料标准

JB 4051.1-1985《气相防锈纸 技术条件》

JB/T6068—1992《气相防锈材料使用方法》

QB1319—1991《气相防锈纸》

# 1.4 使用工艺说明书

1.5 供应状态 平板纸，规格 $787\mathrm{mm}\times 546\mathrm{mm}$   
1.6 应用概况 已广泛用于机械和军械各行业。使用效果良好。  
1.7 研制及生产单位 天津造纸研究所、长春气相防锈纸厂、四川灌县造纸厂、襄樊防锈纸厂生产。

# 2 性能

2.1 物理及化学性能<sup>1,2</sup> 参见亚硝酸二环己胺及表2-1。

表2-1-2  

<table><tr><td>项 目</td><td>指 标</td></tr><tr><td>水分质量分数/%</td><td>≤9</td></tr><tr><td>氯离子质量分数/%</td><td>≤0.05</td></tr><tr><td>硫酸根质量分数/%</td><td>≤0.05</td></tr></table>

2.2力学性能1号气相防锈纸的力学性能见表2-2。

表2-2  

<table><tr><td colspan="2">项 目</td><td>指 标</td><td>试验方法</td><td colspan="2">项 目</td><td>指 标</td><td>试验方法</td></tr><tr><td rowspan="2">耐破度/kPa</td><td>I 型</td><td>≥137.30</td><td rowspan="2">GB/T 454</td><td rowspan="2">纵向撕裂度/g</td><td>1 型</td><td>≥30</td><td rowspan="2">GB/T 454.1</td></tr><tr><td>II 型</td><td>≥294.21</td><td>I 型</td><td>≥100</td></tr></table>

2.3 耐环境性能 1号气相防锈纸的耐环境性能见表2-3。

表2-3  

<table><tr><td>项 目</td><td>指 标</td><td>试验方法</td></tr><tr><td>气相防锈甄别试验</td><td>钢、黄铜,7周期</td><td>JB 4051.2</td></tr><tr><td>动态接触湿热试验</td><td>钢、黄铜,7周期;铝,3周期</td><td>JB 4051.2</td></tr><tr><td>气相缓蚀能力试验</td><td>钢,合格</td><td>JB 4051.2</td></tr></table>

# 2.4 工艺性能

2.5 使用性能 1号气相防锈纸用于由钢铁、发蓝件、铝合金等材质制成的零、部件，机械油封防锈，防锈期一般在 $2\sim 3$ 年。对于前处理良好、密封性良好的包装件其防锈期可长达10年左右。

包装越密封，防锈期越长。气相缓蚀剂与各种包装材料配合使用时的防锈期见表2-4。

表2-4-1  

<table><tr><td rowspan="2">包装材料</td><td colspan="2">防锈期/月</td></tr><tr><td>室内13~21℃,风速&lt;1.6km/h</td><td>室外4~21℃,风速5~16km/h</td></tr><tr><td>牛皮纸</td><td>10~14</td><td>-</td></tr><tr><td>浸蜡牛皮纸</td><td>24~48</td><td>12~18</td></tr><tr><td>沥清纸</td><td>24~60</td><td>12~30</td></tr><tr><td>硬纸板</td><td>12~16</td><td>8~12</td></tr><tr><td>上蜡硬纸板</td><td>24~60</td><td>15~24</td></tr><tr><td>重磅牛皮纸</td><td>15~24</td><td>3~15</td></tr><tr><td>密实硬纸板</td><td>15~30</td><td>9~21</td></tr><tr><td>塑料复合纸</td><td>75~120</td><td>24~34</td></tr><tr><td>特种沥清纸</td><td>75~120</td><td>36~60</td></tr><tr><td>上蜡纤维板</td><td>75~120</td><td>24~54</td></tr><tr><td>塑料膜</td><td>60~120</td><td>-</td></tr><tr><td>金属箔或铝塑薄膜</td><td>75~120</td><td>90~120</td></tr></table>

# 3 使用工艺

3.1 成品件外表面可用气相防锈纸覆盖或包裹，对成品件内腔可将气相防锈纸卷成筒状，涂防锈剂面朝外，塞入内腔中。气相防锈纸与被防护金属表面的距离不得大于 $30\mathrm{cm}$ 。注意与非金属材料的适应性（参见亚硝酸二环己胺）。  
3.2 由于气相缓蚀剂对手汗没有置换性能，所以产品在封存前应认真清洗。可选用添加 $3\% \sim 5\%$ 置换型防锈油的汽油或煤油清洗或用含水溶性缓蚀剂的水基清洗剂清洗。  
3.3 注意气相缓蚀剂的有效使用半径和死角。亚硝酸二环己胺的有效使用半径为 $30\mathrm{cm}$ ，碳酸环己胺的有效使用半径为 $60\mathrm{cm}$ 。当超过有效使用半径时，会失去对金属的保护作用。当被包装物的某些内腔气相缓蚀剂的作用达不到时，便成了死角，应在死角处撒上气相缓蚀剂粉末或放上一些气相防锈纸。  
3.4 要解决包装空间中气相缓蚀剂达到有效保护浓度前这一段时间内易锈金属可能产生锈蚀的问题，应在清洗用的汽油或煤油中加入 $3\% \sim 5\%$ 置换型防锈油或脱水防锈油，使零件表面有一层很薄的防锈油膜，或在清洗的水剂中加入水溶性缓蚀剂等，以防止气相缓蚀剂尚未充分发挥作用之前的金属锈蚀。  
3.5 在封存期间，包装内的相对湿度不得超过 $85\%$   
3.6 气相缓蚀剂在较高的温度和紫外线直接照射下会发生分解变质失去缓蚀效果。因此，使用时温度不宜超过 $60\mathrm{C}$ ，并且避免光线直接照射。  
3.7避免与酸、碱性物质接触。微量的无机酸能使亚硝酸铵变成亚硝基胺而失去缓蚀效果。过量的碱则会形成游离胺和碱金属的亚硝酸盐。因此，实际使用时，必须避免包装纸、木箱、缓冲材料等挥发出的酸碱性物质与气相缓蚀剂接触。

# 4 其他

4.1 包装 平板纸和卷筒纸均用铝塑薄膜或纸塑复合薄膜密封包装后再装入木箱中。

4.2运输气相防锈纸在运输过程中注意避光、避雨和防止受热及包装破损。  
4.3 贮存 贮存在干燥、通风、无明火的库房内。密封避光保存，避免气相缓蚀剂分解和挥发。  
4.4 技术安全 气相防锈纸系挥发性化学材料，所以应在通风橱内使用。未用完的气相防锈纸不能随意堆放，必须重新进行密封包装后存放。对已用气相纸防锈的产品必须及时进行密封包装。

# 5 使用建议

5.1 注意气相缓蚀剂适用的金属和镀层种类。1号气相防锈纸对黑色金属和铝合金有良好的防锈能力，而对铜、锌、镉、镁等有色金属有加速腐蚀的倾向。在组合件或机械设备的整体防护时必须考虑这些问题。  
5.2 对非金属材料的适应性，应在试验验证后再投入使用。

# 参考文献

1 张康夫, 王秀蓉, 陈孟成. 机电产品防锈包装手册. 北京: 航空工业出版社, 1990  
2 范树清等编．金属防锈及其试验方法．北京：机械工业出版社，1983  
3 GJB 145A-1993 防护包装规范  
4 JB 4051.1-1985 气相防锈纸技术条件

编写 唐俊其

审校 张晓云 肖立鹏

# 19号气相防锈纸

# 1 概述

19号气相防锈纸是对钢、铜、铝等金属材料都有效的多效能气相缓蚀剂。它是由气相缓蚀剂和其他缓蚀剂涂布在基材(原纸)上形成的。由于气相缓蚀剂气体无孔不入，即使防锈纸不直接与金属表面接触也能使金属制品表面、内孔得到防护。防锈性能稳定可靠，且使用方便，启封后无须清洗即可投入使用。适用于机床、电机、锅炉、仪器、仪表、医疗器械、纺织印染器材、无线电雷达器材、汽车拖拉机配件、轴承、枪械弹药筒等。防锈效果良好。

1.1 牌号及名称 19号气相防锈纸。  
1.2 基本组成 亚硝酸钠、苯甲酸钠、苯并三氮唑、苯甲酸胺和原纸。  
1.3 材料标准

GJB611—1988《航空气相防锈纸》

JB/T6068 1992《气相防锈材料使用方法》

QB1319—1991《气相防锈纸》

1.4 使用工艺说明书   
1.5 供应状态 $40\mathrm{g},60\mathrm{g}$ 防锈纸， $70\mathrm{g}$ 复合防锈纸。

1.6 应用概况 已广泛用于机械和军用机械各行业。使用效果良好。  
1.7 研制及生产单位 武汉防锈纸厂生产。

# 2 性能

# 2.1 物理及化学性能

2.2力学性能 19号气相防锈纸的力学性能见表2-1。

表2-1  

<table><tr><td rowspan="2">项 目</td><td colspan="5">指 标</td></tr><tr><td>原纸定量40 g/m2</td><td>原纸定量50 g/m2</td><td>原纸定量60 g/m2</td><td>原纸定量70 g/m2</td><td>原纸定量80 g/m2</td></tr><tr><td>耐破度/kPa</td><td>&gt;78.0</td><td>98.0</td><td>118</td><td>137</td><td>160</td></tr><tr><td>撕裂度(纵向)/mN</td><td>&gt;200</td><td>300</td><td>400</td><td>500</td><td>600</td></tr></table>

按照用户需要，可生产其他定量的气相防锈纸，其机械强度可按上表相当的强度指数换算。纸面应平整、清洁，不应有孔洞、破损、严重脱膜、脱蜡现象。

2.3 耐环境性能 19号气相防锈纸的耐环境性能见表2-2。

表2-21.  

<table><tr><td>项 目</td><td>指 标</td><td>试验方法</td></tr><tr><td>气相防锈甄别试验</td><td>钢、黄铜,7周期</td><td rowspan="3">JB 4051.2</td></tr><tr><td>动态接触湿热试验</td><td>钢、黄铜,7周期铝,3周期</td></tr><tr><td>气相缓蚀能力试验</td><td>钢,合格</td></tr></table>

# 2.4 工艺性能

2.5 使用性能 防锈期一般在 $2 \sim 3$ 年以上。对于前处理好、密封性良好的包装件其防锈期还可长达10年左右[3]。

包装越密封，防锈期越长。气相缓蚀剂与各种包装材料配合使用时的防锈期见表2-3。

表2-3-2  

<table><tr><td rowspan="2">包装材料</td><td colspan="2">防锈期/月</td></tr><tr><td>室内13~21℃,风速&lt;1.6km/h</td><td>室外4~21℃,风速5~16km/h</td></tr><tr><td>牛皮纸</td><td>10~14</td><td>-</td></tr><tr><td>浸蜡牛皮纸</td><td>24~48</td><td>12~18</td></tr><tr><td>沥青纸</td><td>24~60</td><td>12~30</td></tr><tr><td>硬纸板</td><td>12~16</td><td>8~12</td></tr><tr><td>上蜡硬纸板</td><td>24~60</td><td>15~24</td></tr><tr><td>重磅牛皮纸</td><td>15~24</td><td>3~15</td></tr><tr><td>密实硬纸板</td><td>15~30</td><td>9~21</td></tr><tr><td>塑料复合纸</td><td>75~120</td><td>24~34</td></tr></table>

续表 2-3  

<table><tr><td rowspan="2">包装材料</td><td colspan="2">防锈期/月</td></tr><tr><td>室内13~21℃,风速≤1.6km/h</td><td>室外4~21℃,风速5~16km/h</td></tr><tr><td>特种沥青纸</td><td>75~120</td><td>36~60</td></tr><tr><td>上蜡纤维板</td><td>75~120</td><td>24~54</td></tr><tr><td>塑料膜</td><td>60~120</td><td>...</td></tr><tr><td>金属箔或铝塑薄膜</td><td>75~120</td><td>90~120</td></tr></table>

# 3 使用工艺[4]

3.1 成品件外表面可用气相防锈纸覆盖或包裹，成品件内腔可将气相防锈纸卷成筒状，涂防锈剂面朝外，塞入内腔中。气相防锈纸与被防护金属表面的距离不得大于 $30\mathrm{cm}$ 。注意与非金属材料的适应性（参见亚硝酸二环己胺）。  
3.2 由于气相缓蚀剂对手汗没有置换性能，所以产品在封存前应认真清洗。可选用添加 $3\% \sim 5\%$ 置换型防锈油的汽油或煤油清洗或用含水溶性缓蚀剂的水基清洗剂清洗。  
3.3 注意气相缓蚀剂的有效使用半径和死角。亚硝酸二环己胺的有效使用半径为 $30\mathrm{cm}$ ，碳酸环己胺的有效使用半径为 $60\mathrm{cm}$ 。当超过有效使用半径时，就会失去对金属的保护作用。当被包装物的某些内腔气相缓蚀剂的作用达不到时，便成了死角。应在死角处撒上气相缓蚀剂粉末或放上一些气相防锈纸。  
3.4 要解决包装空间中气相缓蚀剂达到有效保护浓度前这一段时间内易锈金属可能产生锈蚀的问题，应在清洗用的汽油或煤油中加入 $3\% \sim 5\%$ 置换型防锈油或脱水防锈油，使零件表面有一层很薄的防锈油膜，或在清洗的水剂中加入水溶性缓蚀剂等，以防止气相缓蚀剂尚未充分发挥作用之前的金属锈蚀。  
3.5 在封存期间，包装内的相对湿度不得超过 $85\%$ 。  
3.6 气相缓蚀剂在较高的温度和紫外线直接照射下会发生分解变质失去缓蚀效果。因此，使用时温度不宜超过 $60\mathrm{C}$ ，并且避免光线直接照射。  
3.7 避免与酸、碱性物质接触。微量的无机酸能使亚硝酸铵变成亚硝基胺而失去缓蚀效果。过量的碱则会形成游离胺和碱金属的亚硝酸盐。因此，实际使用时，必须避免包装纸、木箱、缓冲材料等挥发出的酸、碱性物质与气相缓蚀剂接触。

# 4 其他

4.1包装平板纸和卷筒纸均用铝塑薄膜或纸塑薄膜密封包装后再装入木箱中。  
4.2运输气相防锈纸在运输过程中注意避光、避雨、避潮，防止受热及包装破损。  
4.3 贮存 贮存在避光、避雨、通风、干燥和无明火的库房内。  
4.4 技术安全 气相防锈纸系挥发性化学材料，所以应在通风橱内使用。未用完的气相纸不能随意堆放，必须重新进行密封包装后存放。对已用气相纸防锈的产品必须及时进行密封包装。

# 5 使用建议

5.1 注意气相缓蚀剂适用的金属和镀层种类。虽然本气相防锈纸为多效能气相防锈纸，但当遇到本说明规定外的有色金属时，必须经试验验证后再投入使用。  
5.2 对非金属材料，应在试验验证后再投入使用。

# 参考文献

1 QB868-1983 气相防锈纸   
2 JB 4051.1 1985 气相防锈纸技术条件  
3 武汉市国营武汉防锈纸厂，产品样本和海鸥脾气相防锈纸  
4 范树清等编．金属防锈及其试验方法．北京：机械工业出版社，1993

编写 唐俊其

审校 汤智慧 张晓云

# 41号气相防锈纸

# 1 概述

41号气相防锈纸是一种对钢、铜、铝等都有效的气相缓蚀材料。它是由气相缓蚀剂和其他缓蚀剂涂布在基材(原纸)上形成的。由于气相缓蚀剂气体无孔不入，即使防锈纸不直接与金属表面接触也能使金属制品表面、内孔得到防护，防锈性能稳定可靠，且使用方便，启封后无须清洗即可投入使用。适用于机床、电机、锅炉、仪器、仪表、医疗器械、纺织印染器材、无线电雷达器材、汽车拖拉机配件、轴承、航空发动机及其附件、枪械弹药筒等。防锈效果良好。

1.1 牌号及名称 41号气相防锈纸。  
1.2 基本组成 亚硝酸二环己胺、苯并三氮唑、十八烷胺和塑料复合纸。

1.3 材料标准

GJB611 1988《航空气相防锈纸》

JB4051.1-1985《气相防锈纸技术条件》

JB/T6068-1992《气相防锈材料使用方法》

QB1319-1991《气相防锈纸》

1.4 使用工艺说明书   
1.5 供应状态 $70\mathrm{g}$ 复合防锈纸。  
1.6 应用概况 已广泛应用于航空、机械、仪表领域。  
1.7研制及生产单位 武汉防锈纸厂生产。

# 2 性能

2.1 物理及化学性能  
2.2力学性能41号气相防锈纸的力学性能见表21。

表2-1  

<table><tr><td rowspan="2">项 目</td><td colspan="5">指 标</td></tr><tr><td>原纸定量10g m2</td><td>原纸定量50g m2</td><td>原纸定量60g/m2</td><td>原纸定量70g/m2</td><td>原纸定量80g/m2</td></tr><tr><td>耐破度/kPa</td><td>78.0</td><td>98.0</td><td>118</td><td>137</td><td>160</td></tr><tr><td>撕裂度(纵向)/mN</td><td>200</td><td>300</td><td>400</td><td>500</td><td>600</td></tr></table>

按照用户需要，可生产其他定量的气相防锈纸，其机械强度可按上表相当的强度指数换算。纸面应平整、清洁，不应有孔洞、破损、严重脱膜、脱蜡现象。

2.3 耐环境性能 41号气相防锈纸的耐环境性能见表2-2。

表2-2  

<table><tr><td>项 目</td><td>指 标</td><td>试验方法</td></tr><tr><td>气相防锈甄别试验</td><td>钢、黄铜,7周期</td><td rowspan="3">JB 4051.2</td></tr><tr><td>动态接触湿热试验</td><td>钢、黄铜,7周期铝,3周期</td></tr><tr><td>气相缓蚀能力试验</td><td>钢,合格</td></tr></table>

# 2.4 工艺性能

2.5 使用性能 对钢、碳钢、黄铜、磷青铜、铝铁青铜、铝及其合金、钨钴合金等材料和制品有良好的防锈性能。对钢发蓝、钢磷化、钢镀铬、黄铜氧化、黄铜钝化、黄铜碱性发蓝、镀锌钝化、镀镉钝化、镀镍、铝阳极化有较好的适应性。防锈期在2年以上，在包装密封性良好的条件下，防锈期还可延长[1]。

包装越密封，防锈期越长。气相缓蚀剂与各种包装材料配合使用时的防锈期见表2-3。

表2-3  

<table><tr><td rowspan="2">包装材料</td><td colspan="2">防锈期/月</td></tr><tr><td>室内13~21℃,风速&lt;1.6km/h</td><td>室外4~21℃,风速5~16km/h</td></tr><tr><td>牛皮纸</td><td>10~11</td><td>-</td></tr><tr><td>浸蜡牛皮纸</td><td>21~48</td><td>12~18</td></tr><tr><td>沥青纸</td><td>24~60</td><td>12~30</td></tr><tr><td>硬纸板</td><td>12~16</td><td>8~12</td></tr><tr><td>上蜡硬纸板</td><td>24~60</td><td>15~24</td></tr><tr><td>重磅牛皮纸</td><td>15~24</td><td>3~15</td></tr><tr><td>密实硬纸板</td><td>15~30</td><td>9~21</td></tr><tr><td>塑料复合纸</td><td>75~120</td><td>24~31</td></tr><tr><td>特种沥青纸</td><td>75~120</td><td>36~60</td></tr><tr><td>上蜡纤维板</td><td>75~120</td><td>24~54</td></tr><tr><td>塑料膜</td><td>60~120</td><td>-</td></tr><tr><td>金属箔或铝塑薄膜</td><td>75~120</td><td>90~120</td></tr></table>

# 3 使用工艺

3.1 成品件外表面可用气相防锈纸覆盖或包裹，成品件内腔可将气相防锈纸卷成筒状，涂防锈剂面朝外，塞入内腔中。气相防锈纸与被防护金属表面的距离不得大于 $30\mathrm{cm}$ 。注意与非金属材料的适应性（参见亚硝酸二环己胺）。  
3.2 由于气相缓蚀剂对于汗没有置换性能，所以产品在封存前应认真清洗。可选用添加 $3\% \sim 5\%$ 置换型防锈油的汽油或煤油清洗或用含水溶性缓蚀剂的水基清洗剂清洗。  
3.3 注意气相缓蚀剂的有效使用半径和死角。亚硝酸二环己胺的有效使用半径为 $30\mathrm{cm}$ ，碳酸环己胺的有效使用半径为 $60\mathrm{cm}$ 。当超过有效使用半径时，就会失去对金属的保护作用。当被包装物的某

些内腔气相缓蚀剂的作用达不到时，便成了死角。应在死角处撒上气相缓蚀剂粉末或放上一些气相防锈纸。

3.4 要解决包装空间中气相缓蚀剂达到有效保护浓度前这一段时间内易锈金属可能产生锈蚀的问题，应在清洗用的汽油或煤油中加入 $3\% \sim 5\%$ 置换型防锈油或脱水防锈油，使零件表面有一层很薄的防锈油膜，或在清洗的水剂中加入水溶性缓蚀剂等，以防止气相缓蚀剂尚未充分发挥作用之前的金属锈蚀。  
3.5 在封存期间，包装内的相对湿度不得超过 $85\%$   
3.6 气相缓蚀剂在较高的温度和紫外线直接照射下会发生分解变质失去缓蚀效果。因此，使用时温度不宜超过 $60^{\circ}\mathrm{C}$ ，并且避免光线直接照射。  
3.7避免与酸、碱性物质接触。微量的无机酸能使亚硝酸铵变成亚硝基胺而失去缓蚀效果。过量的碱则会形成游离胺和碱金属的亚硝酸盐。因此，实际使用时，必须避免包装纸、木箱、缓冲材料等挥发出的酸、碱性物质与气相缓蚀剂接触。

# 4 其他

4.1包装 平板纸和卷筒纸均用铝塑薄膜或纸塑薄膜密封包装后再装入木箱中。  
4.2运输气相防锈纸在运输过程中注意避光、避雨、避潮，防止受热及包装破损。  
4.3 贮存 贮存在避光、避雨、通风、干燥和无明火的库房内。  
4.4 技术安全 气相防锈纸系挥发性化学材料，所以应在通风橱内使用。未用完的气相纸不能随意堆放，必须重新进行密封包装后存放。对已用气相纸防锈的产品必须及时进行密封包装。

# 5 使用建议

5.1 注意气相缓蚀剂适用的金属和镀层品种。虽然本气相防锈纸为多效能气相防锈纸，但当遇到本说明规定外的有色金属时，必须经试验验证后再投入使用。  
5.2 对非金属材料的适应性，应在试验验证后再投入使用。

# 参考文献

1 武汉市国营武汉防锈纸厂，产品样本和海鸥脾气相防锈纸  
2 范树清等编．金属防锈及其试验方法．北京：机械工业出版社，1993

编写 唐俊其

审校 汤智慧 张晓云

# CF-4气相防锈塑料薄膜

# 1 概述

CF4气相防锈塑料薄膜是一种对钢、铜、铝等都有效的气相缓蚀材料。它是以高压聚乙烯薄膜作为基体材料，在其表面涂覆含有气相缓蚀剂的阿拉伯树脂胶溶液，经脱溶剂后固化制成[1,2]。气相塑料薄膜与气相防锈纸相比有如下优点：强度比纸质的高，且有一定的伸长率；可加热密封（热焊）或加压密封；耐

油耐水, 透明度好, 清晰可见内装物。适用于黑色金属或由黑色和有色金属组成的材料、机械制品的防锈, 防锈期可达 2 年以上。

1.1 牌号及名称 CF4气相防锈塑料薄膜。  
1.2 基本组成 高压聚乙烯薄膜、气相缓蚀剂、抗氧化剂、阿拉伯树脂胶溶液等。  
1.3 材料标准

JB/T6067—1992《气相防锈塑料薄膜技术条件》

JB/T6068-1992《气相防锈材料的使用方法》

1.4 使用工艺说明书   
1.5 供应状态   
1.6 应用概况 对钢、铝及其合金、铜有良好的防锈能力。  
1.7 研制及生产单位 武汉材料保护研究所研制；常州包装材料厂生产。

# 2 性能

2.1物理及化学性能 CF-4气相防锈塑料薄膜的物理及化学性能见表2-1。

表2-1  

<table><tr><td>项 目</td><td>指 标</td><td>试验方法</td></tr><tr><td>热老化性</td><td>形状、材质无变化</td><td>GB/T 12339</td></tr><tr><td>透明度</td><td>76 mm距离5号字清楚易读</td><td>JB/T 6067</td></tr><tr><td>低温柔性</td><td>形状、材质无变化</td><td>GB/T 12339</td></tr><tr><td>封合处耐油性</td><td>无污染</td><td>JB/T 6067</td></tr><tr><td>封合处耐水性</td><td>无污染</td><td>GB/T 12339</td></tr><tr><td>粘合性</td><td>形状无变化</td><td>GB/T 12339</td></tr></table>

2.2力学性能 CF-4气相防锈塑料薄膜的力学性能见表2-2。

表2-2  

<table><tr><td>项 目</td><td>指 标</td><td>试验方法</td></tr><tr><td>封合强度/(N/15 mm)</td><td>2.94,分离不超过50%</td><td>JB/T 6067</td></tr><tr><td>撕裂强度/mN</td><td>1570</td><td rowspan="2">GB/T 11999</td></tr><tr><td>(弱方向)</td><td>(160)</td></tr><tr><td>抗张强度/(kN/m)</td><td>0.52</td><td rowspan="2">GB/T 1040</td></tr><tr><td>(弱方向)</td><td>(0.8)</td></tr></table>

2.3 耐环境性能 CF-4气相防锈塑料薄膜耐环境性能见表2-3。

表2-3  

<table><tr><td rowspan="2">项 目</td><td colspan="2">指 标</td><td rowspan="2">试验方法</td></tr><tr><td>通用</td><td>钢用</td></tr><tr><td>气相防锈甄别试验</td><td>钢、黄铜,7 周期</td><td>钢,7 周期</td><td>JB 4051-2</td></tr><tr><td>湿热试验</td><td>钢、黄铜,7 周期铝,3 周期</td><td>钢,7 周期</td><td>JB/T 6067</td></tr><tr><td>气相防锈能力试验</td><td colspan="2">钢,合格</td><td>JB 4051.2</td></tr></table>

2.4 工艺性能

2.5 使用性能 防锈期一般在2年以上。对于前处理良好、密封性良好的包装件（其本身热焊后可

成为密封性好的内包装件)其防锈期可相应延长。

包装越密封，防锈期越长。

# 3 使用工艺

制件外表面可用气相防锈塑料薄膜覆盖或包裹，或将薄膜制成封套或口袋后，装入欲防锈的零件，零件装入后可将口袋热焊，成为密封良好的内包装件。对设备内腔可将气相薄膜卷成筒状，涂药面朝外，面对金属表面塞入内腔中。气相薄膜与金属表面的距离不得大于 $30\mathrm{cm}$ 。注意与非金属材料的适应性。

由于气相缓蚀剂对手汗没有置换性，所以产品在封存前应认真清洗，可选用添加有 $3\% \sim 5\%$ 置换型防锈油或脱水防锈油的汽油，或用含水溶性缓蚀剂的水基清洗剂清洗。

# 4 其他

4.1 包装 用铝塑薄膜或纸塑薄膜袋包裹密封后再装入木箱中。  
4.2运输气相防锈塑料薄膜在运输过程中注意避光、避雨、避潮和防止受热及包装破损。  
4.3 贮存 贮存在避光、避雨、干燥、通风和无明火的库房内。  
4.4 技术安全 气相防锈塑料薄膜系挥发性化学材料，所以应在通风橱内使用。未用完的气相防锈塑料薄膜不能随意堆放，必须重新进行密封包装后存放。对已用气相塑料薄膜防锈的产品必须及时进行密封包装。

# 5 使用建议

选用。

# 参考文献

1 曾兆明编．实用金属防锈．北京：新时代出版社，1989  
2 张康夫等编.机电产品防锈、包装手册.北京：航空工业出版社，1990  
3 JB/T6067-1992 气相防锈塑料薄膜 技术条件

编写 唐俊其

审校 李斌、汤智慧

# BF-7气相防锈塑料薄膜

# 1 概述

BF-7气相防锈塑料薄膜是一种对钢、铜、铝等都有效的气相缓蚀材料。它是将组分中的气相缓蚀剂与高压聚乙烯按比例混合均匀后投料于挤压机中加热，在压力差的作用下，流态塑料通过口模制成管坯，由压缩空气吹塑成管中空薄膜，经对流空气冷却定型制成[1]。这种气相防锈薄膜的优点是缓蚀剂在薄膜中的分布比较均匀，结合很牢固，不容易散失。但由于缓蚀剂表面都有塑料包着，所以在一定程度上会影响缓蚀剂的挥发性。与气相防锈纸相比有如下优点：强度高，且有一定的伸长率；可加热密封（热焊)或加压密封；耐油耐水，透明度好，清晰可见内装物。适用于黑色金属或由黑色和有色金属组成的材

料、机械制品的防锈，防锈期可达2年以上。

1.1 牌号及名称 BF-7气相防锈塑料薄膜。  
1.2 基本组成 高压聚乙烯颗粒、气相缓蚀剂、抗氧剂等。  
1.3 材料标准

JB/T6067—1992《气相防锈塑料薄膜技术条件》

JB/T6068—1992《气相防锈材料使用方法》

1.4 使用工艺说明书

1.5 供应状态 卷状供应。  
1.6 应用概况 对钢、铝及其合金有良好的防锈能力，对镀铬、镀锌钝化有一定的适应性。  
1.7研制及生产单位 由武汉材料保护研究所研制；常州包装材料厂生产。

# 2 性能

2.1 物理及化学性能 BF-7气相防锈塑料薄膜的物理及化学性能见表2-1。

表2-1[3]   

<table><tr><td>项 目</td><td>指 标</td><td>试验方法</td></tr><tr><td>热老化性</td><td>形状、材质无变化</td><td>GB/T 12339</td></tr><tr><td>透明度</td><td>76 mm距离5号字清楚易读</td><td>JB/T 6067</td></tr><tr><td>低温柔软性</td><td>形状、材质无变化</td><td>GB/T 12339</td></tr><tr><td>封合处耐油性</td><td>无污染</td><td>JB/T 6067</td></tr><tr><td>封合处耐水性</td><td>无污染</td><td>GB/T 12339</td></tr><tr><td>粘合性</td><td>形状无变化</td><td>GB/T 12339</td></tr></table>

2.2力学性能 BF-7气相防锈塑料薄膜的力学性能见表2-2。

表 $2 - 2^{-3}$   

<table><tr><td>项 目</td><td>指 标</td><td>试验方法</td></tr><tr><td>封合强度/(N/15 mm) &gt;</td><td>2.94,分离不超过50%</td><td>JB/T 6067</td></tr><tr><td>撕裂强度/mN &gt;</td><td>1570</td><td rowspan="2">GB/T 11999</td></tr><tr><td>(弱方向)</td><td>(160)</td></tr><tr><td>抗张强度/(kN/m) &gt;</td><td>0.52</td><td rowspan="2">GB/T 1040</td></tr><tr><td>(弱方向)</td><td>(0.8)</td></tr></table>

2.3 耐环境性能 BF-7气相防锈塑料薄膜耐环境性能见表2-3。

表 $2 - {3}^{r + 1}$   

<table><tr><td rowspan="2">项 目</td><td colspan="2">指 标</td><td rowspan="2">试验方法</td></tr><tr><td>通用</td><td>钢用</td></tr><tr><td>气相防锈甄别试验</td><td>钢、黄铜,7周期</td><td>钢,7周期</td><td>JB 4051.2</td></tr><tr><td rowspan="2">湿热试验</td><td>钢、黄铜,7周期</td><td rowspan="2">钢,7周期</td><td rowspan="2">JB/T 6067</td></tr><tr><td>铝,3周期</td></tr><tr><td>气相防锈能力试验</td><td colspan="2">钢,合格</td><td>JB 4051.2</td></tr></table>

2.4 工艺性能

2.5 使用性能 防锈期一般在2年以上。对于前处理良好、密封性良好的包装件（其本身热焊后可成为密封性好的内包装件）其防锈期可相应延长。

包装越密封，防锈期越长。

# 3 使用工艺

制件外表面可用气相防锈塑料薄膜覆盖或包裹，或将薄膜制成封套或口袋后，装入欲防锈的零件，零件装入后可将口袋热焊，成为密封良好的内包装件；制件内腔可将气相薄膜卷成筒状，涂药面朝外，面对金属表面塞入内腔中。气相薄膜与金属表面的距离不得大于 $30~\mathrm{cm}$ 。注意与非金属材料的适应性。

由于气相缓蚀剂对手汗没有置换性，所以产品在封存前应认真清洗，可选用添加有 $3\% \sim 5\%$ 置换型防锈油或脱水防锈油的汽油或用含水溶性缓蚀剂的水基清洗剂清洗。

# 4 其他

4.1 包装 用铝塑薄膜或纸塑薄膜袋包裹密封后再装入木箱中。  
4.2运输气相防锈塑料薄膜在运输过程中注意避光、避雨、避潮，防止受热及包装破损。  
4.3 贮存 贮存在避光、避雨、干燥、通风和无明火的库房内。  
4.4 技术安全 气相防锈塑料薄膜系挥发性化学材料，所以应在通风橱内使用。未用完的气相防锈塑料薄膜不能随意堆放，必须重新进行密封包装后存放。对已用气相塑料薄膜防锈的产品必须及时进行密封包装。

# 5 使用建议

5.1 注意气相缓蚀剂适用的金属和镀层种类。BF-7气相防锈塑料薄膜对黑色金属和铝合金有良好的防锈能力，而对铜、锌、镉、镁等有色金属有加速腐蚀的倾向。在组合件或机械设备的整体防护时必须考虑这些问题。  
5.2 对非金属材料的适应性，应在试验验证后再投入使用。

# 参考文献

1 曾兆明编. 实用金属防锈. 北京: 新时代出版社, 1989  
2 张康夫等编．机电产品防锈、包装手册，北京：航空工业出版社，1990  
3 JB/T6067-1992 气相防锈塑料薄膜技术条件

编写 唐俊其

审校 李斌

# 工业羊皮纸

# 1 概述

工业羊皮纸又称硫酸纸，是航空零部件或产品用外包装材料。它是用漂白的化学木浆为原料，经半粘状打浆、不加填料、不施胶，抄成组织均匀、吸水性强的工业羊皮原纸，工业羊皮原纸再经羊皮化处理（主要是经浓硫酸处理）制得的。具有防油、防水、不透气、湿强度大、弹性较好等特性。适用于非钢铁件耐油包装。工业羊皮纸与黑色金属制品接触易使黑色金属产生锈蚀；与黄铜制品接触则引起黄铜制品的变色。但对紫铜、电镀锌、镀镉、镀铬等制品影响不大。

1.1 牌号及名称 工业羊皮纸。  
1.2 基本组成  
1.3 材料标准 QB/T 1709—1993《工业羊皮纸》。  
1.4 使用工艺说明书   
1.5 供应状态 卷筒纸和平板纸两种。  
1.6 应用概况 已用于机器零件、仪表、化工药品等工业包装。  
1.7 研制及生产单位 山东济南造纸厂生产。

# 2 性能

2.1 物理及化学性能 工业羊皮纸的物理及化学性能见表2-1。

表2-1[2]   

<table><tr><td>项 目</td><td>指 标</td><td>试验方法</td></tr><tr><td>原纸定量/(g/m2)</td><td>a 75±4b 60±3c 45±5</td><td>GB/T 451.2</td></tr><tr><td>紧度/(g/cm3)</td><td>≥0.75</td><td>GB/T 451.3</td></tr><tr><td>透脂性/(个/m2)</td><td>a ≤50b ≤150c ≤300</td><td>GB/T 5406</td></tr><tr><td>针孔度/(个/m2)</td><td>a ≤50b ≤75c ≤200</td><td>GB/T 5406</td></tr><tr><td>尘埃度/(个/m2)</td><td></td><td></td></tr><tr><td>0.5~2mm</td><td>≤250</td><td>GB/T 1541</td></tr><tr><td>&gt;2mm</td><td>不允许有</td><td></td></tr><tr><td>水抽出物pH值</td><td>6.5~7.5</td><td>GB/T 1545.2</td></tr><tr><td>水分质量分数/%</td><td>7-1p</td><td>GB/T 462</td></tr></table>

注：1 定量指纸或纸板每平方米的质量。  
2 a、b、c 分别代表三种不同的纸。

# 2.2 力学性能 工业羊皮纸的力学性能见表2-2。

表2-2  

<table><tr><td>项 目</td><td>指 标</td><td>试验方法[3]</td></tr><tr><td>平均裂断长/m</td><td>≥5000</td><td>GB/T 453</td></tr><tr><td>平均耐折度(往复次数)/次</td><td>a ≥300b ≥250c ≥200</td><td>GB/T 457</td></tr><tr><td>相对耐破度/kPa</td><td>于 ≥280湿 ≥140</td><td>GB/T 454</td></tr></table>

# 2.3 耐环境性能

# 2.4 工艺性能

# 2.5 使用性能

2.5.1 工业羊皮纸用于一般耐油、防锈、防潮内包装。用工业羊皮纸包装的制品，按GB/T4879防锈包装分级为D级[3]。  
2.5.2 工业羊皮纸很少用来包装食品[13]。  
2.5.3 放入包装内部的工业羊皮纸封口前含水量应不超过 $8\%^{[4]}$ 。

# 3 使用工艺

3.1 工业羊皮纸在使用前，应在 $70\sim 80\mathrm{C}$ 下烘干 $3\sim 4\mathrm{h}$ ，或用红外线进行干燥[4]。  
3.2 纸张的纤维组织应均匀，纸的切边应整齐，纸面应平整，不许有褶子、砂子、破洞、硬制块和严重的皱纹、条痕、脏污点。  
3.3 有下列情况之一者列为二等品，但不得同时超过两项：a)裂断长低于规定 $10\%$ 以内者；b)耐折度低于规定 $10\%$ 以内者；c)透脂性超出规定 $20\%$ 以内者；d)针孔度超出规定 $20\%$ 以内者；e)尘埃度超出规定 $20\%$ 以内者；f)有不影响使用的外观纸病者。

# 4 其他

4.1 包装 工业羊皮纸按照定货合同规定进行包装。  
4.2 运输 产品运输时必须用防雨、洁净的运输工具，严禁与潮湿、易燃的物品混放。不许将纸卷或纸件从高处扔下。  
4.3 贮存 产品的贮存要严防雨雪和潮湿，注意包装的完整。防止产品受潮、受湿。按GB/T5048防潮包装分类，工业羊皮纸贮运气候类别为C类[3]。

# 5 使用建议

选用。

# 参考文献

1 唐志祥主编. 包装材料与实用包装技术. 北京: 化学工业出版社, 1996  
2 QB/T 1709—1993 工业羊皮纸   
3《包装国家标准汇编3》小组编.包装国家标准汇编.北京：中国标准出版社，1993

4 第三机械工业部三一研究所.防锈封存包装手册.1982

编写 杨拥萍

审校 樊国福 张晓云

# 中性石蜡纸

# 1 概述

中性石蜡纸是航空零部件或产品用内包装材料。它是在 $52\sim 56\mathrm{C}$ 温度下采用白色石蜡或白色石蜡与HJ-20工业润滑油的混合物均匀地从两面浸透中性石蜡原纸而成。石蜡或混合物的含量为原纸质量的 $30\% \sim 40\%$ 。中性石蜡纸具有抗张强度低、不透光的特点。但防锈油易溶解石蜡，并一起吸附于纸上，从而会降低防锈油的效果。适用于使用溶剂稀释型防锈油或脂封存零件的包装或做防湿防水屏蔽材料[1]。

1.1 牌号及名称 中性石蜡纸。  
1.2 基本组成  
1.3 材料标准 QB693—1978《中性石蜡纸》。  
1.4 使用工艺说明书   
1.5 供应状态 平板纸或按定货合同生产卷筒纸。  
1.6 应用概况 已用于包装精密机械部件、金属制品及军工产品等。  
1.7 研制及生产单位 沈阳长城防锈纸厂生产。

# 2 性能

2.1 物理及化学性能 中性石蜡纸的物理及化学性能见表2-1。

表2-1[2]   

<table><tr><td>项 目</td><td colspan="4">指 标</td><td>试验方法</td></tr><tr><td>定量/(g/m2)</td><td>40±2.0</td><td>52±2.5</td><td>60±3.0</td><td>85±4.25</td><td>GB/T 451.2</td></tr><tr><td>水溶性氯化物含量/(mg/kg)</td><td colspan="4">≤75</td><td>GB/T 2678.2</td></tr><tr><td>水抽出物pH值</td><td colspan="4">7.0±0.7</td><td>GB/T 1545.2</td></tr></table>

2.2 力学性能 中性石蜡纸的力学性能见表2-2。

表2-2.21  

<table><tr><td>项 目</td><td colspan="4">指 标</td><td>试验方法</td></tr><tr><td>耐破度/kPa</td><td>≥50</td><td>≥60</td><td>≥80</td><td>≥150</td><td>GB/T 454</td></tr><tr><td>横向抗张力/kg</td><td>≥0.7</td><td>≥0.8</td><td>≥1.2</td><td>≥1.6</td><td>GB/T 453</td></tr><tr><td>纵横向平均裂断长/m</td><td colspan="4">≥2500</td><td>GB/T 453</td></tr></table>

2.3 耐环境性能

2.4 工艺性能

2.5 使用性能

2.5.1 中性石蜡纸的任何一项化学指标不合格，均不得出厂。  
2.5.2 纸面不许有砂眼、破损、裂口、透帘、死褶和涂蜡层粘连等纸病。纸而上不许有砂粒和硬质块

等杂质。

2.5.3 放入包装内部的中性石蜡纸含水量应不超过 $8\%$   
2.5.4 中性石蜡纸用于一般耐油、防锈、防潮内包装。氯气和酸碱气体等对其包装内的零部件的防锈效果有影响。按GB/T4879防锈包装分级为D级。

# 3 使用工艺

中性石蜡纸在使用前，应在 $70\sim 80^{\circ}\mathrm{C}$ 下烘于 $3\sim 4\mathrm{h}$ ，或用红外线进行干燥[1]。

# 4 其他

4.1 包装 平板纸每500张为一令，每令纸用定量为 $80\mathrm{g} / \mathrm{m}^2$ 的牛皮纸包成小包，装入村有黄板纸及防潮纸的纸箱内。每箱可装两令纸。纸箱应用纸绳或两道草绳捆扎成井字型。经与用户协商同意，也可采用其他包装方法。  
4.2 运输 搬运时应避免挂损纸张或从高处将包装箱扔下损坏纸件。成品运输时应使用有篷而清洁的运输工具。  
4.3 贮存 中性石蜡纸应妥善保管，防止雨雪潮湿、高温、日光曝晒及氯气和酸碱气体等的影响，以免损害纸张的物理性能和化学指标以及引起纸张蜡层粘连。按GB/T5048防潮包装分类，中性石蜡纸贮运气候类别为C类[3]。

# 5 使用建议

选用。

# 参考文献

1 第三机械工业部三一研究所，防锈封存包装手册，1982  
2 QB 693…1978 中性石蜡纸  
3《包装国家标准汇编3》小组编·包装国家标准汇编，北京：中国标准出版社，1993

编写 杨拥萍

审校樊国福张晓云

# 电容器纸

# 1 概述

电容器纸是航空零部件或产品用内包装材料。它是以未漂精制硫酸盐木浆为原料，经过严格生产质量加工制成的纸质均匀紧密、薄如竹膜、毫无孔眼的纸。其 $\mathsf{pH}$ 值几乎接近中性，灰分、铜离子、铁离子和氯化物、硫酸盐等含量都有严格限制。电容器纸具有抗张强度较高、不透光、柔软、耐折、无腐蚀等特点。专供变压器、电容器等绝缘用。适用于非钢铁件的耐油包装，也适用于忌油的电器产品，不需油封的电镀件及制氧设备附件等。

1.1 牌号及名称 电容器纸有A-Ⅱ型、B-I型和B-Ⅱ型三种，见表1-1。

表1-1  

<table><tr><td rowspan="2">型号</td><td colspan="2">厚度标称值/μm</td></tr><tr><td>A</td><td>B</td></tr><tr><td>I</td><td></td><td>10、12、15</td></tr><tr><td>II</td><td>1、5、6、7、8、10、12、15、17</td><td>8、10、12、15、17、20、22</td></tr></table>

注：I型的紧度为 $1.00\mathrm{g / cm^2}$ ，I型的紧度为 $1.20\mathrm{g / cm^3}$

# 1.2 基本组成

1.3 材料标准 GB/T 12913-1991《电容器纸》。  
1.4 使用工艺说明书   
1.5 供应状态 卷筒纸。  
1.6 应用概况 已广泛用于变压器、电容器，做绝缘材料和电镀件、制氧设备的内包装材料。  
1.7 研制及生产单位 浙江嘉兴造纸厂生产。

# 2 性能

2.1 物理及化学性能 电容器纸的化学性能指标见表2-1。A类电容器纸的物理性能见表2-2，B类电容器纸的物理性能见表23.

表2-1  

<table><tr><td>项目</td><td>指 标</td><td>试验方法 \( {}^{\left\lbrack  2\right\rbrack  } \)</td></tr><tr><td>灰分质量分数/%</td><td>\( \leq  {0.35} \)</td><td>GB/T 463</td></tr><tr><td>水抽出物酸度/%</td><td>\( \leq  {0.007} \)</td><td>GB/T 1545.1</td></tr><tr><td>水抽出物碱度/%</td><td>\( \leq  {0.007} \)</td><td>GB/T 1545.1</td></tr><tr><td>25(时水抽出物电导率 \( /\left( {{\Omega }^{-1} \cdot  {\mathrm{{cm}}}^{-1}}\right) \)</td><td>\( \leq  3 \times  {10}^{-5} \)</td><td>GB/T 12913</td></tr><tr><td>水溶性氯化物含量/(mg/kg)</td><td>\( \leq  {30} \)</td><td>GB/T 2678.2</td></tr></table>

表2-2  

<table><tr><td>项 目</td><td colspan="10">指 标</td><td>试验方法[4]</td></tr><tr><td>厚度/μm</td><td>4±0.5</td><td>5±0.5</td><td>6±0.4</td><td>7±0.4</td><td>8±0.4</td><td>10±0.5</td><td>12±0.6</td><td>15±0.8</td><td>17±1.0</td><td rowspan="3">GB/T 451.3</td><td></td></tr><tr><td>波动差 横向</td><td colspan="5">≤0.3</td><td colspan="2">≤0.4</td><td colspan="2">≤0.6</td><td></td></tr><tr><td>纵向</td><td colspan="5">≤0.5</td><td colspan="2">≤0.6</td><td colspan="2">≤0.8</td><td></td></tr><tr><td>紧度/(g/cm2)</td><td colspan="3">1.20±0.05</td><td colspan="6">1.22±0.05</td><td>GB/T 451.3</td><td></td></tr><tr><td>纵向裂断长/m</td><td colspan="3">≥8500</td><td colspan="3">≥8000</td><td colspan="3">≥7500</td><td>GB/T 453</td><td></td></tr><tr><td>透气度/(mL/min)</td><td>≤12</td><td>≤8</td><td>≤7</td><td>≤4</td><td>≤2</td><td>≤2</td><td>≤2</td><td>≤2</td><td>≤2</td><td>GB/T 458</td><td></td></tr><tr><td>击穿电压(50 Hz,AC)/(V/层)</td><td></td><td></td><td></td><td></td><td></td><td></td><td></td><td></td><td></td><td></td><td></td></tr><tr><td>平均值</td><td>≥220</td><td>≥350</td><td>≥270</td><td>≥300</td><td>≥330</td><td>≥380</td><td>≥420</td><td>≥440</td><td>≥460</td><td rowspan="2">GB/T 12913</td><td></td></tr><tr><td>最低值</td><td>≥150</td><td>≥180</td><td>≥190</td><td>≥210</td><td>≥230</td><td>≥270</td><td>≥290</td><td>≥310</td><td>≥320</td><td></td></tr><tr><td>导电质点/(个/m2)</td><td>≤1800</td><td>≤1400</td><td>≤600</td><td>≤300</td><td>≤200</td><td>≤100</td><td>≤80</td><td>≤50</td><td>≤30</td><td>GB/T 12913</td><td></td></tr><tr><td>tanδ(60℃)/%</td><td colspan="9">≤0.20</td><td>GB/T 12913</td><td></td></tr><tr><td>水分质量分数/%</td><td colspan="9">5~9</td><td>GB/T 462</td><td></td></tr></table>

注： $\tan \delta$ 是电容器纸干纸介质损耗角正切

表2-3  

<table><tr><td rowspan="2">项 目</td><td colspan="10">指 标</td><td rowspan="2">试验方法[4]</td></tr><tr><td colspan="3">B-1</td><td colspan="7">B-1</td></tr><tr><td rowspan="3">厚度/μm波动差横向纵向</td><td>10±0.7</td><td>12-0.8</td><td>15±0.9</td><td>8=0.5</td><td>10±0.6</td><td>12±0.7</td><td>15=0.8</td><td>17±0.9</td><td>20=1.2</td><td>22±1.5</td><td rowspan="3">GB/T 451.3</td></tr><tr><td colspan="3">≤0.8</td><td colspan="3">≤0.7</td><td colspan="2">≤0.8</td><td colspan="2">≤1.2</td></tr><tr><td colspan="3">≤1.2</td><td colspan="3">≤0.9</td><td colspan="2">≤1.0</td><td colspan="2">≤1.4</td></tr><tr><td>紧度/(g/cm2)</td><td colspan="3">1.00±0.05</td><td colspan="6">1.20±0.05</td><td>1.15±0.05</td><td>GB/T 451.3</td></tr><tr><td>纵向裂断长/m</td><td colspan="3">≥7000</td><td>≥8000</td><td colspan="2">≥7500</td><td colspan="2">≥7000</td><td colspan="2">≥6500</td><td>GB/T 453</td></tr><tr><td>透气度/(mL/min)</td><td>≤7</td><td>≤5</td><td>≤5</td><td>≤3</td><td>≤3</td><td>≤3</td><td>≤2</td><td>≤2</td><td>≤2</td><td>≤2</td><td>GB/T 458</td></tr><tr><td>击穿电压(50 Hz,AC)/(V/层)</td><td></td><td></td><td></td><td></td><td></td><td></td><td></td><td></td><td></td><td></td><td></td></tr><tr><td>平均值</td><td>≥350</td><td>≥390</td><td>≥410</td><td>≥320</td><td>≥370</td><td>≥110</td><td>≥430</td><td>≥150</td><td>≥500</td><td>≥520</td><td rowspan="2">GB/T 12913</td></tr><tr><td>最低值</td><td>≥280</td><td>≥310</td><td>≥330</td><td>≥260</td><td>≥300</td><td>≥330</td><td>≥340</td><td>≥360</td><td>≥400</td><td>≥420</td></tr><tr><td>导电质点/(个/m2)</td><td>≤80</td><td>≤60</td><td>≤40</td><td>≤300</td><td>≤200</td><td>≤100</td><td>≤80</td><td>≤60</td><td>≤40</td><td>≤20</td><td>GB/T 12913</td></tr><tr><td>tanδ(60 °)/%</td><td colspan="3">≤0.17</td><td colspan="7">≤0.20</td><td>GB/T 12913</td></tr><tr><td>水分质量分数/%</td><td colspan="3">5-10</td><td colspan="7">5-10</td><td>GB/T 462</td></tr></table>

# 2.2 力学性能

# 2.3 耐环境性能

# 2.4 工艺性能

2.4.1 纸的纤维组织应均匀。纸面应平整，不许有死褶子、裂口、羊毛压碎、机械损伤、无关的夹杂物、明显的花纹和印子。卷筒端面应平整、洁净、无明显的波浪形、损伤、裂口、受粘质物污染，两端松紧一致。  
2.4.2卷筒接头宽度不得超过 $10\mathrm{mm}$ .应使用对电容器无害的胶粘剂。卷筒接头应牢固并不得粘住上下层。  
2.4.3 每 $1000\mathrm{m}$ 长接头个数不应大于下列数值： $4 \sim 5\mu \mathrm{m}$ 的纸5个， $5 \sim 7\mu \mathrm{m}$ 的纸4个， $8 \sim 12\mu \mathrm{m}$ 的纸3个，大于 $12\mu \mathrm{m}$ 的纸2个。  
2.4.4 接头个数达不到上列规定，但不超过 $20\%$ 时，可做二等品处理。  
2.4.5 A类电容器纸主要用于金属化纸介电容器，B类电容器纸主要用于标准型电容器。  
2.4.6 电容器纸不用来包装化学药品。  
2.4.7 放入包装内部的电容器纸封口前含水量应不超过 $8\%$ [4]。

# 2.5 使用性能

2.5.1 A-I型纸有下列情况之一者，列为二等品，但不能同时超过两项：a)厚度纵横向波动差达不到表2-2规定者；b)击穿电压低于最低值的点数不超过 $10\%$ 者；c) $6\mu \mathrm{m}$ 纸导电质点超过规定而在700个 $\mathbf{\Omega} / \mathbf{m}^2$ 以内者。  
2.5.2 B类纸有下列情况之一者，列为二等品，但不得同时超过两项：a)厚度纵横向波动差达不到表2-2规定者；b)厚度横向测定对于卷筒宽度小于或等于 $280\mathrm{mm}$ 者，测定值有1点超过允许误差，对于卷筒宽度大于 $280\mathrm{mm}$ 者，测定值有2点超过允许误差，其超过值在标称值的 $\pm 10\%$ 以内，平均值合格者；c)纵向裂断长低于规定 $10\%$ 以内者；d)导电质点超过规定 $20\%$ 以内者；e) $22\mu \mathrm{m}$ 纸的紧度大于 $1.20\mathrm{g / cm}^3$ 而小于 $1.25\mathrm{g / cm}^3$ 者。

# 3 使用工艺

电容器纸在使用前，应在 $70\sim 80^{\circ}\mathrm{C}$ 下烘于 $3\sim 4\mathrm{h}$ ，或用红外线进行干燥[3]。

# 4 其他

4.1 包装 将卷筒先用与卷筒宽度相同的 $60 \mathrm{~g} / \mathrm{m}^{2}$ 牛皮纸包上一层, 再在其外包一层与卷筒宽度相同的柏油防潮纸, 两端各垫上一层牛皮纸和纸板, 然后再用比卷筒宽的牛皮纸外包一层, 在两端面上折叠好, 附上一张合格证, 装入塑料袋中并密封。宽度小于 $280 \mathrm{~mm}$ 的卷筒可根据宽度大小, 逐筒包装后用几筒合并为一大筒。

把装好袋的卷筒放入牢固的木箱中，木箱的壁应垫上一层纸板，并用碎纸塞紧卷筒与卷筒及箱壁间的空隙。钉紧木箱盖子时应注意钉子不得损伤卷筒。也可采用经双方协商的包装方法。

4.2 运输 产品运输时应用有篷而清洁的运输工具，装卸时要轻放，不可由高处扔下。

4.3 贮存 包装好的卷筒纸应妥善保管，防止雨、雪和地面湿气的影响。不得与化学药品存放一处。按GB/T5048防潮包装分类，电容器纸贮运气候类别为C类[4]。

# 5 使用建议

选用。

# 参考文献

1 王箴主编．化工词典第二版．北京：化学工业出版社，1979  
2 GB/T12913—1991电容器纸   
3 第三机械工业部三（一）研究所．防锈封存包装手册．1982  
4《包装国家标准汇编3》小组编，包装国家标准汇编，北京：中国标准出版社，1993

编写 杨拥萍

审校 樊国福 张晓云

# 中性包装纸

# 1 概述

中性包装纸是航空零部件或产品内包装用材料。它是用硫酸盐木浆为原料制造的。其中的氯化物、硫酸盐和 $\mathsf{pH}$ 值均有严格的控制。具有较高的机械强度、不透光、耐油、耐水等特性。按质量可分为B等和C等。适用于精密零部件的防潮、防锈包装。

1.1 牌号及名称 中性包装纸。  
1.2 基本组成  
1.3 材料标准 QB 1313-1991《中性包装纸》  
1.4 使用工艺说明书

1.5 供应状态 平板纸或卷筒纸。  
1.6 应用概况 已用于军用品和机电产品的防潮、防锈包装。  
1.7研制及生产单位沈阳长城防锈纸厂、四川宜宾造纸厂、四川长江造纸厂生产。

# 2 性能

2.1 物理及化学性能 中性包装纸的物理及化学性能见表2-1。

表2-1  

<table><tr><td rowspan="2">项目</td><td colspan="2">指 标</td><td rowspan="2">试验方法 \( {}^{\left\lbrack  {12}\right\rbrack  } \)</td></tr><tr><td>B 等</td><td>C 等</td></tr><tr><td>厚度/μm</td><td colspan="2">\( {80} \pm  {8.100} \pm  {10.110} \pm  {11} \)</td><td>GB/T 451.3</td></tr><tr><td>吸水性(60 s)/(g/m \( {}^{2} \) )</td><td colspan="2">\( \leq  {30.0} \)</td><td>GB/T 1540</td></tr><tr><td>水抽提液 pH 值</td><td colspan="2">6.5~8.0</td><td>GB/T 1545.1</td></tr><tr><td>水溶性氯化物含量/(mg/kg)</td><td colspan="2">\( \leq  {30} \)</td><td>GB/T 2678.2</td></tr><tr><td>交货水分质量分数/%</td><td colspan="2">8. \( 0 \pm  {2.0} \)</td><td>GB/T 462</td></tr></table>

2.2 力学性能 中性包装纸的力学性能见表2-2。

表2-2  

<table><tr><td rowspan="2">项目</td><td colspan="2">指 标</td><td rowspan="2">试验方法 \( {}^{\left\lbrack  2\right\rbrack  } \)</td></tr><tr><td>B 等</td><td>C 等</td></tr><tr><td>耐破度/kPa</td><td>\( \geq  {190} \)</td><td>≥160</td><td>GB/T 454</td></tr><tr><td>纵向撕裂指数 \( /\left( {\mathrm{{mN}} \cdot  {\mathrm{m}}^{2}/\mathrm{g}}\right) \)</td><td>\( \geq  {7.50} \)</td><td>\( \geq  {6.50} \)</td><td>GB/T 455</td></tr><tr><td>横向抗张强度/ \( \left( {\mathrm{{kN}}/\mathrm{m}}\right) \)</td><td>\( \geq  {2.00} \)</td><td>\( \geq  {1.90} \)</td><td>GB/T 453</td></tr></table>

2.3 耐环境性能

2.4 工艺性能

2.4.1 纸的切边应整齐、洁净。纸面应平整，纸张纤维组织均匀，不许有死褶、硬质块、油污、气泡、残缺破损以及明显的云彩花、透明点、穿孔等外观纸病。  
2.4.2 纸中氯化物、 $\mathrm{pH}$ 值任何一项不合格，都不能使用。  
2.4.3 放入包装内部的中性包装纸封口前含水量应不超过 $8\%$ [2]。  
2.5 使用性能 用中性包装纸包装的制品，按GB/T4879防锈包装分级为D级[3]。

# 3 使用工艺

中性包装纸在使用前，应在 $70\sim 80^{\circ}\mathrm{C}$ 下烘于 $3\sim 4\mathrm{h}$ ，或用红外线进行干燥[2]。

# 4 其他

4.1 包装 平板纸的包装：每一包装单位用两层以上的包装纸进行包装。每件净重不超过 $250 \mathrm{~kg}$ ，并在上下面安放清洁干燥的木夹板（水分不超过 $18\%$ ），捆扎紧。  
卷筒纸的包装：纸张应卷在干燥硬实的纸芯上，纸芯内径为 $80 \mathrm{~mm}$ 。卷筒外包装用定量不小于 $80 \mathrm{~g} / \mathrm{m}^{2}$ 的牛皮纸，每平方米总质量不小于 $240 \mathrm{~g} / \mathrm{m}^{2}$ ，纸芯两端用木塞或代用木塞塞紧。卷筒直径为 $700 \sim 800 \mathrm{~mm}$ 。  
4.2 运输 纸件(卷)运输时应采用有篷而清洁的运输工具，防止日晒、雨淋。在搬运时，应轻装轻卸，不损坏产品的包装，不允许将纸件(卷)从高处扔下。  
4.3 贮存 纸件(卷)应妥善保管，贮存在干净、通风的库房里，以防雨、雪、酸、碱、氯气、氯化物及地面湿气的影响，距热源不少于 $1\mathrm{m}$ ，离地面不少于 $0.3\mathrm{m}$ 。按GB/T5048防潮包装分类，中性包装纸贮

运气候类别为C类

# 5 使用建议

选用。

# 参考文献

1 QB 1313-1991 中性包装纸  
2 第三机械工业部三（一）研究所．防锈封存包装手册.1982  
3《包装国家标准汇编3》小组编，包装国家标准汇编，北京：中国标准出版社，1993

编写 杨拥萍

审校 樊国福 张晓云

# 聚乙烯薄膜

# 1 概述

聚乙烯薄膜是航空零部件或产品用包装材料，既可做外包装材料，也可做内包装材料。是由高压聚乙烯树脂经加热成型而成的。按成型方法可分为挤压、吹塑薄膜两种。聚乙烯薄膜具有质地柔软、透湿性小、透气度大的特点。适用于用液体防锈油油封的产品及忌油的电器产品和氧气附件的包装。也适用于食品、电缆绝缘材料等的包装。

1.1 牌号及名称 聚乙烯吹塑薄膜、聚乙烯挤压薄膜。  
1.2 基本组成 聚乙烯树脂、增塑剂、稳定剂、其他助剂等。

# 1.3 材料标准

GB/T4456—1996《包装用聚乙烯吹塑薄膜》

QB 1257-1991《软聚乙烯吹塑薄膜》

1.4 使用工艺说明书   
1.5 供应状态 简卷状。  
1.6 应用概况 已广泛用于工业产品的内、外包装和农业育秧等。  
1.7研制及生产单位聚乙烯吹塑薄膜：晨光化工厂、成都吹塑薄膜厂、重庆塑料三厂、宜宾塑料厂、株洲塑料厂、绵阳塑料厂生产。聚乙烯挤压薄膜：上海塑料制品二厂、天津塑料模板厂生产。

# 2 性能

2.1 物理及化学性能 聚乙烯吹塑薄膜的物理及化学性能见表2-1，聚乙烯挤压薄膜物理及化学性能见表2-2。聚乙烯薄膜的透湿量和透氧量见表2-3。

表2-1  

<table><tr><td rowspan="2">项 目</td><td colspan="2">指 标</td></tr><tr><td>晨光化工厂</td><td>株洲塑料厂</td></tr><tr><td>低温对折性/°C</td><td>≥60</td><td>≤-40</td></tr><tr><td>介电常数(10^6 Hz)</td><td>≤2.5</td><td>-</td></tr><tr><td>介电损耗角正切(10^6 Hz)</td><td>≤5×10^-6</td><td>-</td></tr><tr><td>击穿电压强度/(kV/mm)</td><td>≥40</td><td>-</td></tr><tr><td>可焊性</td><td>可焊</td><td>可焊</td></tr></table>

表2-2  

<table><tr><td>项 目</td><td>指 标</td></tr><tr><td>脆化温度/(℃)</td><td>-70</td></tr><tr><td>可焊性</td><td>良好</td></tr></table>

表2-3  

<table><tr><td colspan="2">品 名</td><td>厚度 \( /\mu \mathrm{m} \)</td><td>透湿量 \( /\left( {\mathrm{g}/\left( {{\mathrm{m}}^{2} \cdot  {24}\mathrm{\;h}}\right) }\right) \)</td><td>透氧量/(mL/(m²・24 h))</td></tr><tr><td>国内</td><td>聚乙烯薄膜</td><td>250</td><td>\( 2 \sim  3 \)</td><td>-</td></tr><tr><td rowspan="2">国外</td><td>低密度聚乙烯</td><td>50</td><td>16~22</td><td>2500~3400</td></tr><tr><td>高密度聚乙烯</td><td>50</td><td>5~10</td><td>1800~2700</td></tr></table>

2.2力学性能聚乙烯吹塑薄膜的力学性能见表2-4，聚乙烯挤压薄膜的力学性能见表2-5。

表2-4  

<table><tr><td rowspan="2">项 目</td><td colspan="2">指 标</td></tr><tr><td>晨光化工厂</td><td>株洲塑料厂</td></tr><tr><td>抗张强度/MPa</td><td>≥10</td><td>≥8</td></tr><tr><td>断裂伸长率/%</td><td>≥200</td><td>≥300</td></tr><tr><td>直角断裂强度/MPa</td><td>-</td><td>≥4</td></tr></table>

表2-5  

<table><tr><td>项 目</td><td>指 标</td></tr><tr><td>抗张强度(纵横向)/MPa</td><td>11</td></tr><tr><td>相对伸长率(纵横向)/%</td><td>300</td></tr></table>

# 2.3 耐环境性能

2.3.1 耐酸、碱、盐性能 聚乙烯薄膜具有优良的耐腐蚀性能，优异的抗水性和耐酸、碱、盐类水溶液的腐蚀，在 $60^{\circ} \mathrm{C}$ 以下耐 $50\%$ 的硫酸、 $40\%$ 硝酸、浓盐酸和各种浓度的盐、碱类溶液的腐蚀。对氢氟酸、甲酸的耐腐蚀性也很好，但它不耐强氧化性酸的腐蚀。  
2.3.2 耐溶剂性能[4] 聚乙烯薄膜在室温下几乎不溶解于任何有机溶剂，但脂肪烃、芳香烃、卤代烃类能使其溶胀，温度超过 $70^{\circ} \mathrm{C}$ 时，聚乙烯可以少量溶解在苯、甲苯、乙酸戊酯、三氯乙烯、松节油和氯代烃中。密度不同的聚乙烯耐溶剂性也不一样，高密度聚乙烯结晶度高，耐溶剂性相对好些。聚乙烯薄膜的分子量对耐溶剂性也有一定的影响，低分子量部分较易溶解，高分子量部分则要在较高温度方可溶解。  
2.4 工艺性能 聚乙烯薄膜的色泽呈乳白色，膜面上无穿孔和粗糙条纹，允许存在 $0.3 \mathrm{~mm}$ 以下极小杂质点。

# 2.5 使用性能

2.5.1 聚乙烯薄膜接触无油的铜表面时，可使铜表面轻微变色，使用时应注意。  
2.5.2 使用温度为 $40\sim 60^{\circ}C$ ，要求透湿性小的场合。

# 3 使用工艺

3.1 做内包装材料时，包装油封件应避免直接光照，否则会在钢铁表面造成“干性油斑”并使金属产生油斑腐蚀。  
3.2 用高频热焊机焊合时，需垫以聚乙烯薄膜，而不能直接焊合[2]。

# 4 其他

4.1 包装 用一层厚度大于 $0.10 \mathrm{~mm}$ 的塑料薄膜和两层以上大于 $80 \mathrm{~g} / \mathrm{m}^{2}$ 的牛皮纸包装。四边或卷的两端应封口或扎好。  
4.2 运输 应轻装轻卸，防止日晒雨淋。  
4.3 贮存 聚乙烯薄膜应贮存在干净、通风的库房内，不允许日光直接照射。距热源不少于 $1\mathrm{m}$ 离地面不少于 $0.3\mathrm{m}$ 。

# 5 使用建议

选用。

# 参考文献

1 第三机械工业部三C一研究所，聚乙烯薄膜，航空材料标准手册，1977  
2 第三机械工业部三一研究所．防锈封存包装手册，1982  
3 邹润德, 萧绪珮等. 耐腐蚀塑料. 北京: 化学工业出版社, 1988

编写 李婕 樊国福

审校 张晓云

# 聚氯乙烯薄膜

# 1 概述

聚氯乙烯薄膜是航空零部件及产品包装材料，既可用做内包装材料，也可用做外包装材料，它是在聚氯乙烯树脂中加入增塑剂、稳定剂及其他助剂加工成型制成的。根据其加工成型方法不同，分为压延、吹塑薄膜两种。聚氯乙烯薄膜具有质地柔软，透气度较小，透湿性、强度较高及耐油性较好的特点。可用高频热焊机直接焊合，可焊性好。适用于仪器设备的防潮、防水包装。也适用于用防锈油油封的产品，及忌油的电器产品和氧气附件的包装。由于透气度较小还可用来包装橡胶制品。

1.1 牌号及名称 软聚氯乙烯压延薄膜、软聚氯乙烯吹塑薄膜。  
1.2 基本组成 聚氯乙烯树脂、增塑剂、稳定剂、其他助剂等。

# 1.3 材料标准

GB/T3830-1994《软聚氯乙烯压延薄膜和片材》

QB 1257-1991《软聚氯乙烯吹塑薄膜》

# 1.4 使用工艺说明书

1.5 供应状态 简卷状。  
1.6 应用概况 已广泛用于工业、农业和民用。  
1.7研制及生产单位北京塑料总厂、大连塑料二厂、重庆塑料一厂等研制并生产。

# 2 性能

2.1 物理及化学性能 聚氯乙烯薄膜的物理及化学性能见表2-1。

表2-1  

<table><tr><td rowspan="2">项 目</td><td colspan="2">指 标</td><td rowspan="2">试验方法</td></tr><tr><td>压延薄膜</td><td>吹塑薄膜</td></tr><tr><td>外观</td><td colspan="2">透明、半透明或不透明</td><td>-</td></tr><tr><td>透湿量\(\cdot\mathrm{g}/(\mathrm{m}^{2}\bullet 24\mathrm{h})\)</td><td colspan="2">42~48</td><td>40℃,相对湿度90%,透湿杯试验</td></tr><tr><td>吸水率/%</td><td>≤1.0</td><td></td><td>-</td></tr><tr><td>耐油性/h</td><td>5~5</td><td>-</td><td>在60℃航空机油中保湿时间</td></tr></table>

2.2 力学性能 聚氯乙烯薄膜的力学性能见表2-2。

表22  

<table><tr><td rowspan="2">项 目</td><td colspan="2">指 标</td></tr><tr><td>压延薄膜</td><td>吹塑薄膜</td></tr><tr><td>拉伸强度(纵向、横向)/MPa</td><td>≥14.0</td><td>≥18.0</td></tr><tr><td>直角撕裂强度(纵向、横向)/%</td><td>≥200</td><td>≥180</td></tr><tr><td>断裂伸长率(纵向、横向)/%</td><td>≥40</td><td>≥40</td></tr><tr><td>低温伸长率(纵向、横向)/%</td><td>≥10</td><td>≥5</td></tr></table>

# 2.3 耐环境性能

# 2-3.1 耐腐蚀性能

（1）聚氯乙烯薄膜对水、盐溶液相当稳定，但对氧化性盐溶液的抵抗能力随浓度的增加而减弱。如在稀的次氯酸钠溶液中稳定，但在浓的次氯酸钠溶液中在有应力存在下易发生破坏。  
（2）聚氯乙烯薄膜对大部分酸介质稳定，但少数氧化性酸浓度较高时有较大的腐蚀作用。它可在质量分数 $50\%$ 以下的硝酸、 $80\%$ 以下硫酸中使用。浓度再高的硝酸就易使聚氯乙烯薄膜变白、起泡、开裂。质量分数 $90\%$ 以上硫酸易使聚氯乙烯薄膜表面变黑。浓盐酸能使聚氯乙烯薄膜变紫，但对性能影响不大。聚氯乙烯薄膜对氢氟酸的耐腐蚀性较好，但渗透能力较大。聚氯乙烯薄膜有较好的耐碱性，但高温浓碱能促使聚氯乙烯薄膜脱氯化氢反应的进行，从而降低耐蚀性能。  
（3）聚氯乙烯薄膜耐丙烷、丁烷、石油、汽油、白油和煤油等的腐蚀，也耐脂肪酸如甲酸、乙酸和草酸，醇类如乙二醇、丙三醇和乙醇等的腐蚀。但芳烃如苯、甲苯、氯苯、氯代烷烃，酮和醚这些中等极性的溶剂易使其溶胀、分层。有些有机介质会与聚氯乙烯薄膜起反应而使其破坏，如与苯胺的反应在高温下进行得较彻底，常温下长时间也会破坏。在室温下能溶解聚氯乙烯薄膜的溶剂有环己酮、四氢呋喃、硝基烷和吡啶等。

# 2.3.2 耐热性能

聚氯乙烯薄膜的耐热温度在玻璃化温度附近，它在 $80\sim 85^{\circ}C$ 开始软化， $160^{\circ}C$ 开始呈流动状态。聚氯乙烯薄膜中存在不稳定基团，如仲、叔氯、端基中的催化剂残基、不饱和端基、头-头、尾-尾结构等，因此聚氯乙烯薄膜的热稳定性很差，在 $100^{\circ}C$ 以上就开始有HCl逸出， $140\sim 180^{\circ}C$ 分解作用较显著，形成共轭双键，超过 $200^{\circ}C$ 开始激烈分解。聚氯乙烯薄膜耐燃性较好，但在火焰中会燃烧，放出刺激性的氯化氢气体，一离开火焰即刻自熄。

# 2.4 工艺性能

2.4.1 软聚氯乙烯吹塑薄膜应塑化良好，不允许有气泡、穿孔、破裂，允许有 $0.3 \mathrm{~mm}$ 以下的杂质存在；不允许有 $0.6 \mathrm{~mm}$ 以上的杂质存在。 $0.3 \sim 0.6 \mathrm{~mm}$ 的杂质许可量应小于 $10 \text{个} / \mathrm{m}^{2}$ ，分散度应小于 $3 \text{个} / 5^{2} \pi \mathrm{cm}^{2}$ 。允许有 $0.3 \mathrm{~mm}$ 以下的晶点存在， $0.3 \sim 1 \mathrm{~nm}$ 的晶点其分散度为 $15 \text{个} / 5^{2} \pi \mathrm{cm}^{2}$ 。不允许有分解线存在，允许有轻微的水纹及符合公差的厚薄道。薄膜表面及卷曲应平整，边缘处允许有少量的活褶。  
2.4.2 软聚氯乙烯压延薄膜允许有 $0.3 \mathrm{~mm}$ 以下黑点和杂质，不应有 $0.6 \mathrm{~mm}$ 以上的黑点及杂质。 $0.3 \sim 0.6 \mathrm{~mm}$ 的黑点与杂质许可量应小于 35 个 $\mathrm{m}^{2}$ 。分散度应小于 5 个 $\mathrm{m}^{2} \pi \mathrm{cm}^{2}$ 。  
2.5 使用性能 薄膜从生产日期算起，贮存期为1年。

# 3 使用工艺

可用热焊法焊合。

# 4 其他

4.1 包装 必须保证用一层厚度大于 $0.10 \mathrm{~mm}$ 的聚氯乙烯薄膜和两层以上大于原纸定量 $80 \mathrm{~g} / \mathrm{m}^{2}$ 的牛皮纸包装。四边或卷的两端应封口或扎好。  
4.2 运输 在运输时应轻装轻卸、防止日晒雨淋。  
4.3 贮存 贮存在干净、通风的库房内，距热源不少于 $1\mathrm{m}$ ，离地面不少于 $0.3\mathrm{m}$ 。

# 5 使用建议

选用。

# 参考文献

1 李金桂，赵闻彦主编．腐蚀和腐蚀控制手册．北京：国防工业出版社，1988  
2 第三机械工业部三一研究所，防锈封存包装手册，1982  
3 邹润德，萧绪珮等．耐腐蚀塑料．北京：化学工业出版社，1988

编写 李婕 樊国福

审校 张晓云

# 铝塑布复合薄膜

# 1 概述
