Repository: C-zj02/CFD-claw

<div align="center">

**English** | [中文](#中文版) | [Français](README_FR.md) | [Русский](README_RU.md) | [हिन्दी](README_HI.md) | [العربية](README_AR.md) | [Português](README_PT.md)

# 🚀 Claude Code Python

**A Complete Python Reimplementation Based on Real Claude Code Source**

*From TypeScript Source → Rebuilt in Python with ❤️*

***
**🔥 Active Development • New Features Weekly 🔥**

</div>

***

## 🎯 What is This?

**Clawd Code** is a **complete Python rewrite** of Claude Code, based on the **real TypeScript source code**.

File: RAG-data/中国航空材料手册201-400.pdf-59ce491e-6d34-469a-9a0f-b8f1c387e43a.md (part 1 of 9)
# 参考文献

1 吉林大学化学系. 聚醚醚酮的有关资料. 1986  
2 吴忠文, 吉林大学化学系. 关于聚醚醚酮生产的情况. 1998  
3 吴忠文, 吉林大学化学系. 有关聚醚醚酮资料的补充. 1999  
4 James M. Margolis. Engineering Thermoplastics Properties and Applications. Marcel Dekker Inc., 1985. 299~312   
5 William A. Kaplan Engineering Application Provide Niche Markets for Strong Resin Modern Plastics Encyclopedia. 1996. $67\sim 68$

# 聚甲醛

# 1 概述

聚甲醛(POM)是结晶线型高聚物, 又名聚氧化次甲基。POM 分均聚物和共聚物两类。均聚物由甲醛或三氧六环(三聚甲醛)聚合制得; 共聚物由三氧六环与少量二氧五环共聚制得, 我国现以共聚物为主。POM 可采用注塑、挤出、吹塑等成型方法, 还可进行机械加工及焊接。POM 具有良好的综合性能和着色性, 耐疲劳性在所有热塑性塑料中最佳, 具有高的抗蠕变性和抗应力松弛能力; 吸湿性小, 长期使用尺寸稳定; 耐摩擦、磨耗; 电绝缘性能、耐油和耐溶剂性能较好。但热稳定性、光稳定性和耐燃性不佳, 易为强酸、酚类及有机卤化物侵蚀, 模塑收缩率大。能代替铜、铸锌等有色金属零件。可在 $-40 \sim 100^{\circ} \mathrm{C}$ 使用。

1.1 型号及名称 共聚甲醛根据熔体流动速率的大小分成8个型号：M10、M25、M60、M90、M120、M160、M200、M270共聚甲醛。  
1.2 基本组成 共聚甲醛树脂、酚类稳定剂、吸醛剂、紫外光吸收剂。  
1.3 材料标准 HG/T2233—1991《共聚甲醛树脂》，主要性能指标见表1-1。

表1-1  

<table><tr><td rowspan="2" colspan="2">性 能</td><td colspan="8">指标(优等品)</td></tr><tr><td>M10</td><td>M25</td><td>M60</td><td>M90</td><td>M120</td><td>M160</td><td>M200</td><td>M270</td></tr><tr><td colspan="2">外观</td><td colspan="8">乳白色或淡黄色颗粒,颗粒应均匀、光亮</td></tr><tr><td colspan="2">密度/(g/cm3)</td><td colspan="8">1.37~1.41</td></tr><tr><td colspan="2">熔体流动速率/(g/10 min)</td><td>&gt;0.5~2.0</td><td>&gt;2.0~4.0</td><td>&gt;4.0~7.5</td><td>&gt;7.5~10.5</td><td>&gt;10.5~14.0</td><td>&gt;14.0~18.0</td><td>&gt;18.0~23.0</td><td>&gt;23.0~32.0</td></tr><tr><td colspan="2">熔点/℃ ≥</td><td colspan="8">162</td></tr><tr><td colspan="2">热变形温度(1.81 MPa) ≥</td><td colspan="8">105</td></tr><tr><td colspan="2">拉伸屈服强度/MPa ≥</td><td>59</td><td colspan="7">57</td></tr><tr><td colspan="2">断裂伸长率/% ≥</td><td colspan="4">40</td><td colspan="2">35</td><td colspan="2">25</td></tr><tr><td rowspan="2">冲击强度</td><td>简支梁,无缺口/(kJ/m2) ≥</td><td colspan="3">100</td><td>90</td><td colspan="2">80</td><td>70</td><td>60</td></tr><tr><td>悬臂梁,缺口/(J/m) ≥</td><td colspan="4">48</td><td>46</td><td>44</td><td>42</td><td>40</td></tr><tr><td colspan="2">弯曲弹性模量/GPa ≥</td><td colspan="8">2.0</td></tr></table>

1.4 使用工艺说明书

1.5 供应状态 共聚甲醛树脂粒料;共聚甲醛棒材:直径 $20\sim 100 \mathrm{~mm}$ , 长度约 $1 \mathrm{~m}$ ;共聚甲醛板材:厚度 $2\sim 20 \mathrm{~mm}$ , 宽度 $250 \mathrm{~mm}$ , 长度 $300 \mathrm{~mm}$ 。  
1.6 应用概况 已用于航空、机电、仪器仪表等工业中作轴承、垫片、衬套、齿轮、凸轮、滑轮、数轮、活塞环、导轨、阀体、管件、手柄、把手等。聚甲醛的氧指数很小，燃烧中有滴落现象，不适于要求阻燃的制品。  
1.7 研制及生产单位 晨光化工研究院研制；吉林市石井沟联合化工厂、上海溶剂厂生产树脂，上海胜德塑料厂、晨光化工研究院三分厂生产制品。  
1.8 鉴定级别及日期 吉林市石井沟联合化工厂产品：1984年12月由吉林省级鉴定通过；上海

溶剂厂产品：1985年6月由上海市化学工业局鉴定通过。

# 2 性能

2.1 物理及化学性能 共聚甲醛的物理及化学性能典型值见表2-1。

表2-1[1]   

<table><tr><td>性能·</td><td>典型值</td><td>性能</td><td>典型值</td></tr><tr><td>外观</td><td>乳白、半透明至不透明</td><td>0~40℃</td><td>10.9×10-5~11.4×10-5</td></tr><tr><td>分子量(重均)</td><td>40 000~80 000</td><td>40~80℃</td><td>14.2×10-5</td></tr><tr><td>结晶度/%</td><td>65~80</td><td>氧指数</td><td>16.2</td></tr><tr><td>相对密度</td><td>1.41</td><td>热分解温度/℃</td><td>235~240</td></tr><tr><td>马丁温度/℃</td><td>54</td><td>表面电阻率/Ω</td><td>7.6×1015</td></tr><tr><td>软化点/℃</td><td>159</td><td>体积电阻率/(Ω·m)</td><td>3.5×1012</td></tr><tr><td>热变形温度(1.81 MPa)/℃</td><td>97</td><td>介电强度/(MV/m)</td><td>17</td></tr><tr><td>玻璃化温度/℃</td><td>-60</td><td>介电常数(1 MHz)</td><td>3.5</td></tr><tr><td>热导率/(W/(m·K))</td><td>0.23</td><td>介质损耗角正切(1 MHz)</td><td>1.5×10-2</td></tr><tr><td>线膨胀系数/K-1</td><td></td><td>耐电弧性/s</td><td>240</td></tr></table>

2.2 力学性能 共聚甲醛的力学性能典型值见表2-2。

表2-2[1]  

<table><tr><td>性能</td><td>典型值</td><td>性能</td><td>典型值</td></tr><tr><td>屈服拉伸强度/MPa</td><td>58.3</td><td>弯曲弹性模量/GPa</td><td>1.93</td></tr><tr><td>断裂拉伸强度/MPa</td><td>49.2</td><td>冲击强度/(kJ/m2)</td><td></td></tr><tr><td>拉伸弹性模量/GPa</td><td>2.74</td><td>无缺口</td><td>119</td></tr><tr><td>断裂伸长率/%</td><td>19.0</td><td>缺口</td><td>15.7</td></tr><tr><td>压缩强度/MPa</td><td>97.0</td><td>布氏硬度</td><td>18</td></tr><tr><td>弯曲强度/MPa</td><td>99.7</td><td></td><td></td></tr></table>

2.3 耐环境性能 共聚甲醛在人工老化箱中的老化结果见表2-3。试验机内有紫外灯，人工降雨，试验温度 $35\sim 65^{\circ}C$ 。

表2-3[1]  

<table><tr><td>老化时间/h</td><td>外观变化</td><td>拉伸强度/MPa</td><td>断裂伸长率/%</td><td>布氏硬度</td><td>尺寸变化率/%</td></tr><tr><td>0</td><td>玉白色有光泽</td><td>59.3</td><td>18.8</td><td>-</td><td>0</td></tr><tr><td>200</td><td>乳白色有光泽</td><td>61.1</td><td>19.3</td><td>18</td><td>0.09</td></tr><tr><td>400</td><td>稍黄无光泽</td><td>57.2</td><td>22.0</td><td>-</td><td>0.07</td></tr><tr><td>600</td><td>淡黄无光泽</td><td>57.6</td><td>20.0</td><td>-</td><td>0.22</td></tr></table>

2.4 工艺性能 共聚甲醛的工艺性能典型值见表2-4。

表2-4[1]  

<table><tr><td>性 能</td><td>典型值</td><td>性 能</td><td>典型值</td><td>性 能</td><td>典型值</td></tr><tr><td>熔点/℃</td><td>160~165</td><td>熔体流动速率/(g/10 min)</td><td>1.5~21</td><td>收缩率/%</td><td>1.5~3.5</td></tr></table>

# 2.5 使用性能

2.5.1 在Amsler磨耗试验机上，共聚甲醛与不同金属材料摩擦配偶试验的摩擦系数和磨痕宽度见表2-5。试验条件为无润滑，负荷 $226\mathrm{N}$ ，时间 $3\mathrm{h}$ ，金属试样表面粗糙度数值均为0.80。

表2-5[1]  

<table><tr><td>摩擦配偶材料</td><td>摩擦系数</td><td>磨痕宽度/mm</td><td>摩擦配偶材料</td><td>摩擦系数</td><td>磨痕宽度/mm</td></tr><tr><td>45号淬硬钢</td><td>0.29</td><td>4.0</td><td>铝合金</td><td>0.31</td><td>11.8</td></tr><tr><td>不锈钢</td><td>0.20</td><td>3.5</td><td>铸铁</td><td>0.24</td><td>3.0</td></tr><tr><td>铜合金</td><td>0.28</td><td>5.4</td><td></td><td></td><td></td></tr></table>

2.5.2 共聚甲醛在不同润滑介质中与淬硬钢摩擦时的摩擦系数和磨痕宽度见表2-6。

表2-6[1]  

<table><tr><td>润滑介质</td><td>摩擦系数</td><td>磨痕宽度/mm</td><td>润滑介质</td><td>摩擦系数</td><td>磨痕宽度/mm</td></tr><tr><td>无</td><td>0.29</td><td>4.0</td><td>水</td><td>0.25</td><td>11.8</td></tr><tr><td>滴油</td><td>0.025</td><td>1.7</td><td>油脂</td><td>0.11</td><td>4.0</td></tr></table>

2.5.3 在 MH-10 型轴承试验机上, 摩擦速度 $(v)$ 和负荷 (P) 对共聚甲醛摩擦系数的影响分别见图 2-1 和图 2-2。

图片摘要：该图主要展示 2 6[1]。
![](images/0b8c5e1bbad7e31a92df38f5d68c24270f4f3ac217414d2a3bba4ced85f875da.jpg)  
图2-1 共聚甲醛摩擦系数-速度曲线[1]

图片摘要：该图主要展示 2 1 共聚甲醛摩擦系数 速度曲线[1]。
![](images/14d63e75b00050b1d24c2010246529255631d208e54d1d4d1f07216ef4886fe2.jpg)  
图2-2 共聚甲醛摩擦系数-负荷曲线[1]

2.5.4 共聚甲醛PV极限值见表2-7。  
2.5.5 共聚甲醛塑料轴承配合间隙见表2-8。

表2-7[1]  

<table><tr><td>速度/(m/s)</td><td>0.2</td><td>0.5</td><td>0.75</td><td>1.00</td><td>1.50</td><td>2.0</td></tr><tr><td>PV极限值/(MPa·m/s)</td><td>0.220</td><td>0.209</td><td>0.158</td><td>0.160</td><td>0.111</td><td>0.098</td></tr></table>

表2-8[1]  

<table><tr><td>轴径/mm</td><td>6</td><td>12</td><td>20</td><td>25</td><td>38</td><td>60</td></tr><tr><td>间隙/mm</td><td>0.076~0.100</td><td>0.140~0.200</td><td>0.150~0.310</td><td>0.200~0.380</td><td>0.250~0.410</td><td>0.310~0.530</td></tr></table>

# 3 使用工艺

聚甲醛树脂可用一般热塑性塑料的成型方法加工，如注塑、挤出、吹塑等，以注塑成型为主；聚甲醛的结晶度很高，熔点明晰，当温度达到熔点时，有十分明显的相变过程，应选用突变型的螺杆成型机加工。熔融的聚甲醛凝固速度快，因此喷嘴孔径不能太小，避免注塑过程中凝固堵塞。它的熔体粘度较低，喷嘴宜带有防止流涎的装置或措施。聚甲醛的吸湿性小，且高温下对水稳定，成型加工前在 $80\sim 90^{\circ}\mathrm{C}$ 干燥4h即可使用。

3.1 注塑成型 共聚甲醛注塑成型工艺条件见表3-1。

表3-1  

<table><tr><td>制品</td><td>注塑温度℃</td><td>注射压力MPa</td><td>模具温度℃</td><td>注射速度</td><td>注塑周期s</td><td>热处理(130℃)h</td></tr><tr><td>薄壁</td><td rowspan="2">170~200</td><td rowspan="2">100~150</td><td>100~120</td><td>快</td><td>15~40</td><td rowspan="2">1~2</td></tr><tr><td>厚壁</td><td>80~100</td><td>慢</td><td>60~90</td></tr></table>

3.2 挤出成型 共聚甲醛宜选用突变型螺杆, 长径比 $\geqslant 20:1$ , 压缩比 $3.5:1$ 的挤出机成型加工。挤出工艺条件见表3-2。

表3-2  

<table><tr><td>加料段温度/℃</td><td>计量段温度/℃</td><td>冷却温度/℃</td><td>螺杆转速/(r/min)</td></tr><tr><td>170</td><td>190</td><td>70~90</td><td>15~45</td></tr></table>

3.3 机械切削加工 聚甲醛的制品和半成品可进行车、钳、刨、铣、钻、镗、磨和刮研等加工。加工刀具要锐利，切削量要适当，工件要冷却，切削速度要快。

# 4 其他

# 4.1 包装

# 4.2 运输

# 4.3 贮存

4.4 技术安全 在成型加工过程中，如温度过高，聚甲醛会分解产生大量甲醛气体，此时应将料筒中的分解料迅速全部清除。如不及时处理，可能产生爆炸。一般可用聚乙烯来清理料筒，对空注射，射出过热分解物，使料筒降至所需的温度。决不可让聚氯乙烯与聚甲醛在料筒中混合，以免发生激烈反应。成型加工设备的周围应有足够的通风设施，减少甲醛气体对操作者的刺激。

# 5 使用建议

选用。

# 参考文献

1 晨光化工研究院一分院.共聚甲醛物理机械性能数据统计资料.1986

# 含油聚甲醛

# 1 概述

含油聚甲醛是以聚甲醛树脂为主体，加入固体或液体润滑剂及助剂，经双螺杆挤出机共混挤出而成。可用注塑、挤出成型。其摩擦系数比纯聚甲醛(POM)低一倍，而耐磨性提高3倍，产品耐磨性好、噪音小，力学性能基本保持聚甲醛优良特性，特别适用于在无油或少油的情况下用作齿轮、轴套、滑块等。

1.1 型号及名称 ASL、BSL 含油聚甲醛。  
1.2 基本组成 聚甲醛树脂、硅油、机油。  
1.3 材料标准 Q/XGY 041—1994《含油聚甲醛》，主要性能指标见表1-1。

表1-1  

<table><tr><td rowspan="2">性 能</td><td colspan="2">指 标</td><td rowspan="2">性 能</td><td colspan="2">指 标</td></tr><tr><td>A系列</td><td>B系列</td><td>A系列</td><td>B系列</td></tr><tr><td>拉伸强度/MPa ≥</td><td>45</td><td>38</td><td>摩擦系数 ≤</td><td>0.25</td><td>0.25</td></tr><tr><td>弯曲强度/MPa ≥</td><td>65</td><td>60</td><td>磨耗量/(mg/120 min) ≤</td><td>2.0</td><td>2.0</td></tr><tr><td>冲击强度(缺口)/(kJ/m2) ≥</td><td>6.5</td><td>5.5</td><td></td><td></td><td></td></tr></table>

1.4 使用工艺说明书   
1.5 供应状态 柱状粒料。  
1.6 应用概况 含油聚甲醛已用于滚轮、输送带、齿轮、摩擦轴承座、输油管、仪表外壳、罩盖、箱体等。  
1.7 研制及生产单位 晨光化工研究院(成都)研制并生产。  
1.8 鉴定级别及日期 1996年10月由化工部鉴定通过。

# 2 性能

2.1 物理及化学性能 ASL 的物理及化学性能典型值见表 2-1。

表 2-1[1]  

<table><tr><td>性能</td><td>典型值</td><td>性能</td><td>典型值</td></tr><tr><td>外观</td><td>φ3 mm×3 mm 颗粒料</td><td>磨耗量/(mg/120 min)</td><td>2.0</td></tr><tr><td>摩擦系数</td><td>0.25</td><td>热变形温度(1.81 MPa)/℃</td><td>90</td></tr></table>

2.2 力学性能 ASL 的力学性能典型值见表 2-2。

表 2-2[1]  

<table><tr><td>性 能</td><td>典 型 值</td><td>性 能</td><td>典 型 值</td></tr><tr><td>拉伸强度/MPa</td><td>45</td><td>冲击强度(缺口)/(kJ/m2)</td><td>6.5</td></tr><tr><td>弯曲强度/MPa</td><td>65</td><td>压缩强度/MPa</td><td>71~80</td></tr></table>

2.3 耐环境性能  
2.4 工艺性能 ASL的熔融温度为 $170\sim 190^{\circ}\mathrm{C}$

# 3 使用工艺

粒料在注塑加工前经 $100^{\circ}\mathrm{C} \pm 5^{\circ}\mathrm{C}, 1 \sim 2\mathrm{h}$ 干燥。注塑机料筒前段温度 $190 \sim 200^{\circ}\mathrm{C}$ ，后段温度 $170 \sim 185^{\circ}\mathrm{C}$ ，喷嘴必须加热，模温 $70 \sim 80^{\circ}\mathrm{C}$ ，注射压力 $60 \sim 100\mathrm{MPa}$ 。

# 4 其他

# 5 使用建议

选用。

# 参考文献

1 晨光化工研究院(成都).高润滑聚甲醛.1995

# 聚砜

# 1 概述

聚砜(PSU)由双酚A和 $4,4^{\prime}$ -二氯二苯砜经缩聚反应制成。结构式为：

图片摘要：该图主要展示 1 1。
![](images/83d4be7dafe8ca49fc200e1761df80dbf12fd3abe9f951b641d226cc16d9c6fe.jpg)

可用注塑、挤出等方法成型，可进行机械加工及电镀。制品耐热、耐寒，力学性能较高，化学稳定性、介电性能好，抗蠕变性优良，耐离子辐射，硬度高，具有自熄性。适于制作各种绝缘制品和结构件。可挤出成型棒材、板材或管材。可在 $-100\sim 150^{\circ}\mathrm{C}$ 使用。

1.1 型号及名称 PSU 的型号及名称见表 1-1。

表1-1  

<table><tr><td>型号</td><td>名称</td><td>型号</td><td>名称</td></tr><tr><td>S-100</td><td>本色聚砜塑料</td><td>S-180</td><td>黑色聚砜塑料</td></tr><tr><td>S-110</td><td>磁白色聚砜塑料</td><td>S-215</td><td>增强聚砜塑料</td></tr><tr><td>S-140</td><td>海蓝色聚砜塑料</td><td>舵牌</td><td>聚砜塑料</td></tr><tr><td>S-170</td><td>灰色聚砜塑料</td><td></td><td></td></tr></table>

1.2 基本组成 S-100: 聚砜树脂、抗氧剂; S-110、S-140、S-170、S-180: 聚砜树脂、着色剂; S-215: 聚砜树脂、玻璃纤维。

# 1.3 材料标准

S系列聚砜：沪Q/HG13-257—1982《聚砜塑料》

舵牌聚砜：辽宁省大连市企业标准，辽大Q689—1985《聚砜塑料》

PSU的主要性能指标见表1-2。

表1-2  

<table><tr><td rowspan="2">性 能</td><td colspan="6">沪Q/HG 13-257-1982</td><td>辽大Q689-1985</td></tr><tr><td>S-100</td><td>S-110</td><td>S-140</td><td>S-170</td><td>S-180</td><td>S-215</td><td>舵牌</td></tr><tr><td>相对密度</td><td>1.24</td><td>1.31</td><td>1.26</td><td>1.25</td><td>1.24</td><td>1.45</td><td>1.24</td></tr><tr><td>收缩率/%</td><td colspan="5">0.6~0.8</td><td>0.3~0.5</td><td></td></tr><tr><td>冲击强度(无缺口)/(kJ/m2) ≥</td><td>363</td><td colspan="4">196</td><td>68.6</td><td>314</td></tr><tr><td>弯曲强度/MPa ≥</td><td colspan="5">118</td><td>137</td><td>118</td></tr><tr><td>拉伸强度/MPa ≥</td><td colspan="5">49</td><td>78.4</td><td>73.5</td></tr><tr><td>热变形温度(1.81 MPa)/℃ ≥</td><td colspan="5">150</td><td>165</td><td>150</td></tr><tr><td>介电强度/(MV/m) ≥</td><td colspan="5">15</td><td>15</td><td>15</td></tr><tr><td>体积电阻率/(Ω·m) ≥</td><td colspan="5">1×1014</td><td>1×1014</td><td>1×1014</td></tr></table>

# 1.4 使用工艺说明书

1.5 供应状态 颗粒状。

1.6 应用概况 一般用作集成电路架、连接器、线圈管、仪表开关及电子组件外壳、灯具插座及灯罩等；使用时应避免接触酮、芳香烃、氯代烃等极性有机溶剂，以防溶解或引起应力开裂。  
1.7 研制及生产单位 S 系列聚砜：上海天山塑料厂、上海市合成树脂研究所研制；上海曙光化工厂生产；舵牌聚砜：大连塑料一厂研制并生产。  
1.8 鉴定级别及日期 S系列聚砜：1969年由上海塑料公司批准生产。

# 2 性能

2.1 物理及化学性能 PSU的物理及化学性能典型值见表2-1。

表2-1  

<table><tr><td>性能</td><td>S-100[1]</td><td>舵牌[2]</td><td>性能</td><td>S-100[1]</td><td>舵牌[2]</td></tr><tr><td>颜色</td><td>淡棕色</td><td>淡棕色</td><td>线膨胀系数/K-1</td><td>5.2×10-5~5.6×10-5</td><td>5×10-5</td></tr><tr><td>相对密度</td><td>1.24</td><td>1.24</td><td>燃烧性(UL94)/级</td><td>V-0~V-2</td><td>-</td></tr><tr><td>比浓粘度/(dL/g)</td><td>0.45~0.55</td><td>0.45~0.60</td><td>氧指数</td><td>30.4</td><td>-</td></tr><tr><td>粒度/mm</td><td>φ2~3</td><td>φ2~3</td><td>表面电阻率/Ω</td><td>1×1016</td><td>1×1015</td></tr><tr><td>马丁温度/℃</td><td>156</td><td>-</td><td>体积电阻率/(Ω·m)</td><td>1×1014</td><td>1×1014</td></tr><tr><td>热变形温度(1.81 MPa)/℃</td><td>174</td><td>174</td><td>介电强度/(MV/m)</td><td>15</td><td>15</td></tr><tr><td>软化温度/℃</td><td>188</td><td>-</td><td>介电常数(60 Hz)</td><td>3.1</td><td>3.0</td></tr><tr><td>玻璃化温度/℃</td><td>150</td><td>-</td><td>介质损耗角正切(1 MHz)</td><td>3.4×10-3</td><td>5×10-3</td></tr><tr><td>热导率/(W/(m·K))</td><td>0.26</td><td>-</td><td>耐电弧性/s</td><td>122</td><td>-</td></tr></table>

2.2 力学性能 PSU 的力学性能典型值见表 2-2。

表2-2  

<table><tr><td>性能</td><td>S-100[1]</td><td>舵牌[2]</td><td>性能</td><td>S-100[1]</td><td>舵牌[2]</td></tr><tr><td>拉伸强度/MPa</td><td>83.3</td><td>73.5</td><td>弯曲强度/MPa</td><td>118</td><td>118</td></tr><tr><td>拉伸弹性模量/GPa</td><td>2.45</td><td>1.96~2.45</td><td>弯曲模量/GPa</td><td>2.65</td><td>2.45~2.84</td></tr><tr><td>断裂伸长率/%</td><td>50~100</td><td>20~50</td><td>冲击强度/(kJ/m²)</td><td>343</td><td>313</td></tr><tr><td>压缩强度/MPa</td><td>83.3</td><td>84.3</td><td>泊松比/%</td><td>0.5(应变时为0.37)</td><td></td></tr></table>

2.3 耐环境性能  
2.4 工艺性能 S-100 聚砜塑料的熔体流动速率: 注塑料为 $6.5 \mathrm{~g} / 10 \mathrm{~min}$ , 挤出料为 $3.5 \mathrm{~g} / 10 \mathrm{~min}$ 。舵牌聚砜塑料的收缩率为 $0.5\% \sim 0.7\%$ 。

# 3 使用工艺

S系列聚砜塑料标准试样注塑成型工艺条件见表3-1。

表3-1  

<table><tr><td>工艺条件</td><td>长条</td><td>圆片</td><td>哑铃试片</td><td>工艺条件</td><td>长条</td><td>圆片</td><td>哑铃试片</td></tr><tr><td>预热温度/℃</td><td colspan="3">100~120</td><td>模具温度/℃</td><td colspan="3">100~120</td></tr><tr><td>预热时间/h</td><td colspan="3">24</td><td>注塑压力/MPa</td><td>100</td><td colspan="2">100~140</td></tr><tr><td rowspan="2">料筒温度/℃</td><td rowspan="2" colspan="3">280~300</td><td>缓冲垫(每模一个制件)/mm</td><td>10~20</td><td>5~20</td><td>10~20</td></tr><tr><td>成型时间(总周期)/s</td><td>110</td><td>50</td><td>105</td></tr></table>

# 4 其他

4.1包装 聚砜塑料颗粒包装在内衬聚乙烯薄膜的塑料编织袋中，每袋净重 $25\mathrm{kg}$   
4.2 运输 聚砜塑料在运输过程中应保持清洁干净，避免散包。  
4.3 贮存 聚砜塑料在贮存时，放在清洁干燥仓库内。

# 5 使用建议

选用。

# 参考文献

1 上海曙光化工厂.聚砜塑料数据统计资料.1985  
2 大连第一塑料厂.聚砜塑料数据资料.1985  
3 上海胜德塑料厂.聚砜应用（鉴定报告）.1985

# 注塑级聚醚砜

# 1 概述

注塑级聚醚砜(PES)是以三氯二苯基砜经缩聚反应制得。结构式为：

图片摘要：该图片与是一种耐高温、高强度、易加工的新型热塑性塑料。可用注塑、挤出、压缩、流延等方法成型。PES 耐热性高, 有优良的电绝缘性能及力学、高温抗蠕变性能。阻燃性、耐化学这部分内容相关。
![](images/3b1e881f4b1c9f5d45d11e43d5a816d864cdd6a56ea3d0846c11368e5f91018a.jpg)

是一种耐高温、高强度、易加工的新型热塑性塑料。可用注塑、挤出、压缩、流延等方法成型。PES 耐热性高, 有优良的电绝缘性能及力学、高温抗蠕变性能。阻燃性、耐化学品性及尺寸稳定性好, 并能进行电镀、真空成型、超声波焊接和机械加工。适于塑制仪器、

仪表的绝缘制品、兵器及机械零件等。使用温度可达 $180\sim 200^{\circ}\mathrm{C}$ 。

1.1 型号及名称 注塑级聚醚砜树脂；注塑级1、2、3号聚醚砜。  
1.2 基本组成 聚醚砜树脂、热氧化稳定剂。  
1.3 材料标准 注塑级1、2、3号聚醚砜：鄂Q/W—1981《聚苯砜醚》，主要性能指标见表1-1。

表1-1  

<table><tr><td>性能</td><td>指 标</td><td>性 能</td><td>指 标</td></tr><tr><td>相对密度 ≤</td><td>1.35</td><td>硬度(布氏)</td><td>12~14</td></tr><tr><td>拉伸强度/MPa ≥</td><td>83.4</td><td>马丁温度/℃ ≥</td><td>170</td></tr><tr><td>相对伸长率/% ≥</td><td>10</td><td>体积电阻率/(Ω·m) ≥</td><td>1×10^14</td></tr><tr><td>弯曲强度/MPa ≥</td><td>127</td><td>介电强度/(MV/m) ≥</td><td>15</td></tr><tr><td>压缩强度/MPa ≥</td><td>96.1</td><td>介电常数(1 MHz) ≤</td><td>3.1</td></tr><tr><td>冲击强度/(kJ/m²) ≥</td><td></td><td>介质损耗角正切(1 MHz) ≤</td><td>3×10^-3</td></tr><tr><td>无缺口</td><td>118</td><td>收缩率/%</td><td>0.6~0.8</td></tr><tr><td>缺口</td><td>12.7</td><td></td><td></td></tr></table>

1.4 使用工艺说明书   
1.5 供应状态 米色或琥珀色颗粒。  
1.6 应用概况 已用于航空仪表密封接插件、紧固件、机舱内热风管道和卫生间各种部件。

1.7研制及生产单位吉林大学、武汉大学研制；武汉化工原料厂、吉林省辽源化工厂生产。  
1.8 鉴定级别及日期 聚醚砜中试：1978年11月由武汉市科学技术委员会鉴定通过；溶液法合成聚醚砜中试：1979年5月由长春市科学技术委员会鉴定通过。

# 2 性能

2.1 物理及化学性能 PES 的物理及化学性能典型值见表 2-1。

表2-1  

<table><tr><td>性能</td><td>吉林大学样品[1]</td><td>武汉化工原料厂产品[2]</td><td>性能</td><td>吉林大学样品[1]</td><td>武汉化工原料厂产品[2]</td></tr><tr><td>颜色</td><td>琥珀色透明</td><td>米色或琥珀色</td><td>热导率/(W/(m·K))</td><td>0.18</td><td>-</td></tr><tr><td>相对密度</td><td>1.37</td><td>1.35</td><td>线膨胀系数/K-1</td><td>5.8×10-5</td><td>-</td></tr><tr><td>比浓粘度/(dL/g)</td><td>0.35±0.01</td><td>0.35~0.60</td><td>燃烧性(水平燃烧)/级</td><td>V-0</td><td>V-0</td></tr><tr><td>粒度/mm</td><td>(φ2~4)×(φ5~8)</td><td>φ2×4</td><td>氧指数</td><td>34</td><td>34~38</td></tr><tr><td>马丁温度/℃</td><td>180</td><td>-</td><td>表面电阻率/Ω</td><td>1016</td><td>-</td></tr><tr><td>软化点(维卡)/℃</td><td>200</td><td>220</td><td>体积电阻率/(Ω·m)</td><td>5.7×1014</td><td>8.6×1014</td></tr><tr><td>玻璃化温度/℃</td><td>225</td><td>230</td><td>介电强度/(MV/m)</td><td>16</td><td>15</td></tr><tr><td>热分解温度</td><td></td><td></td><td>介质损耗角正切</td><td></td><td></td></tr><tr><td>(分解5%)/℃</td><td>510</td><td>512</td><td>(1 MHz)</td><td>5.7×10-3</td><td>6.0×10-3</td></tr><tr><td>热失重温度/℃</td><td>450</td><td>480</td><td>耐电弧性/s</td><td>3.5</td><td>-</td></tr></table>

2.2 力学性能 PES 的力学性能典型值见表 2-2。

表2-2  

<table><tr><td>性能</td><td>吉林大学样品[1]</td><td>武汉化工原料厂产品[2]</td><td>性能</td><td>吉林大学样品[1]</td><td>武汉化工原料厂产品[2]</td></tr><tr><td>拉伸强度/MPa</td><td>81.5</td><td>70.6</td><td>弯曲弹性模量/GPa</td><td>2.60</td><td>2.02</td></tr><tr><td>断裂伸长率/%</td><td>45</td><td>40</td><td>冲击强度/(kJ/m²)</td><td>-</td><td>-</td></tr><tr><td>压缩强度/MPa</td><td>113</td><td>-</td><td>无缺口</td><td>209</td><td>127~368</td></tr><tr><td>弯曲强度/MPa</td><td>143</td><td>133</td><td>缺口</td><td>22.6</td><td>23.0</td></tr></table>

2.3 耐环境性能 PES 在 $200^{\circ}\mathrm{C}$ 老化 $2000\mathrm{h}$ 后，强度基本不变。可在高压蒸汽下使用。  
2.4 工艺性能 PES的熔体指数典型值为 $10\mathrm{g} / 10\mathrm{min}$ ，收缩率为 $0.6\%$ ，挥发物为 $(200^{\circ}\mathrm{C})1\%$ 。  
2.5 使用性能 PES在温度 $150^{\circ}\mathrm{C}$ 、负荷 $10\mathrm{MPa}$ 下，3年后的蠕变 $< 1\%$ 。

# 3 使用工艺

3.1 粒料干燥 成型前，PES粒料或粉料须放置在恒温箱中，在 $120\sim 150^{\circ}\mathrm{C}$ 干燥 $8\sim 12\mathrm{h}$ 。  
3.2 保温 干燥过的粒料或粉料，须趁热放置在红外灯下保温，防止再吸潮。  
3.3 注塑成型 PES注塑成型工艺条件见表3-1。

表3-1  

<table><tr><td>工艺条件</td><td>工艺参数</td><td>工艺条件</td><td>工艺参数</td></tr><tr><td>料筒温度/℃</td><td></td><td>注射压力/MPa</td><td>100</td></tr><tr><td>前段</td><td>320~340</td><td>背压/MPa</td><td>5~10</td></tr><tr><td>中段</td><td>320~340</td><td>螺杆转速/(r/min)</td><td>50~60</td></tr><tr><td>后段</td><td>300~320</td><td>模具温度/℃</td><td>140</td></tr></table>

# 4 其他

4.1包装 聚醚砜应包装在有塑料袋衬里的铁桶中，桶装净重 $15\mathrm{kg}$   
4.2 运输 聚醚砜应在清洁的车厢内运输，防止日晒雨淋。

4.3 贮存 聚醚砜应存放在干燥、整洁的仓库里，严禁混入任何杂品。

# 5 使用建议

选用。

# 参考文献

1 吉林大学.特种工程塑料聚醚砜资料.1985  
2 武汉化工原料厂. 聚醚砜工程塑料调查统计资料. 1985  
3武汉化工原料厂.耐高温热塑性工程塑料聚醚砜(应用资料).1985  
4 新兰仪表厂设计所. 聚醚砜塑料使用试验报告. 1985

# YS20可熔性聚酰亚胺模塑料及制品

# 1 概述

YS20可熔性聚酰亚胺(PI)模塑粉由 $3,3^{\prime},4,4^{\prime}$ 二苯醚四羧酸二酐与 $4,4^{\prime}$ 二氨基二苯醚在二甲基乙酰胺溶剂中聚合，并经成粉亚胺化而制得。结构式为：

图片摘要：该图主要展示 1 1。
![](images/b9b7e116c3ba67d1c6fdb59694161b17b8be12667cb9a81140411f7a50b040dd.jpg)

制品或样件可用模压制备。YS20可熔性PI塑料具有优良的力学、电绝缘、耐辐射、耐高低温和耐磨性能。但耐水解性较差，价格贵、成型加工较困难。可在 $-259\sim 220^{\circ}\mathrm{C}$ 使用。

1.1 型号及名称 YS20可熔性聚酰亚胺模塑粉模压塑料。  
1.2 基本组成 可熔性聚酰亚胺树脂。  
1.3 材料标准沪Q/HG13-219—1983《YS20可熔性聚酰亚胺模塑粉模压塑料》。YS20PI模塑料的主要性能指标见表1-1，YS20PI模压塑料的主要性能指标见表1-2。

表1-1  

<table><tr><td>性能</td><td>指 标</td><td>性 能</td><td>指 标</td></tr><tr><td>外观</td><td>淡黄色粉末</td><td>表观密度/(g/cm3) ≥</td><td>0.35</td></tr><tr><td>粒度/μm ≤</td><td>250</td><td>比浓对数粘度/(dL/g) ≥</td><td>1.0</td></tr></table>

表1-2  

<table><tr><td rowspan="2">性 能</td><td colspan="2">指 标</td><td rowspan="2">性 能</td><td colspan="2">指 标</td></tr><tr><td>一级品</td><td>二级品</td><td>一级品</td><td>二级品</td></tr><tr><td>外观</td><td>琥珀色半透明棒材</td><td>琥珀色棒材</td><td>表面电阻率/Ω ≥</td><td>10^13</td><td>10^14</td></tr><tr><td>压缩强度/MPa ≥</td><td colspan="2">157</td><td>体积电阻率/(Ω·m) ≥</td><td>10^14</td><td>10^13</td></tr><tr><td>弯曲强度/MPa ≥</td><td colspan="2">177</td><td>介电常数(1 MHz)</td><td colspan="2">3.0~3.5</td></tr><tr><td>冲击强度/(kJ/m²) ≥</td><td colspan="2">98</td><td>介质损耗角正切(1 MHz)</td><td colspan="2">1×10^-3~5×10^-3</td></tr></table>

1.4 使用工艺说明书

1.5 供应状态 YS20PI 模塑粉: 粉状; YS20PI 模压塑料: 棒状, 尺寸 $(\mathrm{mm})$ : $\phi 12 \times 300, \phi 15 \times 80, \phi 22 \times 120, \phi 30 \times 120, \phi 38 \times 40$ 。  
1.6 应用概况 YS20PI可用于制作高、低温密封垫圈、阀门、活塞环、自润滑轴承、电器配件等。  
1.7 研制及生产单位 上海市合成树脂研究所研制并生产。  
1.8 鉴定级别及日期 1979年由上海市化学工业局鉴定通过。

# 2 性能

2.1 物理及化学性能 YS20PI模塑粉、模压塑料的物理及化学性能典型值分别见表2-1、表2-2。

表2-1[1]   

<table><tr><td>性 能</td><td>YS20PI 模塑粉</td><td>性 能</td><td>YS20PI 模塑粉</td></tr><tr><td>外观</td><td>淡黄色粉末</td><td>粒度/μm</td><td>250</td></tr><tr><td>表观密度/(g/cm3)</td><td>0.35</td><td>热分解温度/℃</td><td>570~590</td></tr></table>

表2-2[1]  

<table><tr><td>性能</td><td>YS20PI模压塑料</td><td>·性能</td><td>YS20PI模压塑料</td></tr><tr><td>外观</td><td>琥珀色、半透明圆棒</td><td>表面电阻率/Ω</td><td></td></tr><tr><td>相对密度</td><td>1.38</td><td>室温~100℃</td><td>10^13~10^14</td></tr><tr><td>热变形温度(1.81 MPa)/℃</td><td>240</td><td>200℃</td><td>10^14~10^15</td></tr><tr><td>软化温度/℃</td><td>270~280</td><td>体积电阻率/(Ω·m)</td><td></td></tr><tr><td>热失重</td><td></td><td>室温~100℃</td><td>10^14~10^15</td></tr><tr><td>250℃,460 h</td><td>&lt;0.4</td><td>200℃</td><td>10^11~10^12</td></tr><tr><td>250℃,730 h</td><td>&lt;0.4</td><td>介电强度/(MV/m)</td><td>20</td></tr><tr><td>250℃,1000 h</td><td>&lt;0.7</td><td>介电常数(1 MHz)</td><td></td></tr><tr><td>热导率(77~298 K)/(W/(m·K))</td><td>0.16</td><td>室温</td><td>3.1~3.5</td></tr><tr><td>线膨胀系数/K^-1</td><td></td><td>-78℃</td><td>3.2</td></tr><tr><td>室温~230℃</td><td>1×10^-5~5×10^-5</td><td>200℃</td><td>3.4</td></tr><tr><td>-50~15℃</td><td>4.4×10^-5</td><td>介质损耗角正切(1 MHz)</td><td></td></tr><tr><td>-100~15℃</td><td>4.0×10^-5</td><td>-78℃</td><td>8×10^-4~2×10^-3</td></tr><tr><td>-196~15℃</td><td>3.5×10^-5</td><td>室温</td><td>1×10^-3~5×10^-3</td></tr><tr><td></td><td></td><td>200℃</td><td>3.8×10^-3</td></tr></table>

# 2.2力学性能 YS20PI模压塑料的力学性能典型值见表2-3。

表 2-3[1]  

<table><tr><td>性 能</td><td>典 型 值</td><td>性 能</td><td>典 型 值</td></tr><tr><td>拉伸强度/MPa</td><td>118</td><td>硬度</td><td></td></tr><tr><td>压缩强度/MPa</td><td>157</td><td>布氏</td><td>20</td></tr><tr><td>弯曲强度/MPa</td><td>177</td><td rowspan="2">洛氏(E标)</td><td rowspan="2">65.4</td></tr><tr><td>冲击强度/(kJ/m2)</td><td>118</td></tr></table>

# 2.3 耐环境性能 YS20PI模压塑料的耐水、耐油性能典型值见表2-4。

表2-4[1]  

<table><tr><td>性能</td><td>典型值</td><td>性能</td><td>典型值</td></tr><tr><td>吸水率/%</td><td></td><td>沸水中650h</td><td>&lt;2</td></tr><tr><td>18℃水中24h</td><td>0.3</td><td>耐油性(18℃变压器油中24h)/%</td><td>0.04</td></tr></table>

# 2.4 工艺性能 YS20PI模塑粉的收缩率为 $0.7\%$

# 2.5 使用性能 YS20PI模压塑料在 $200^{\circ}\mathrm{C}$ 的蠕变性能典型值见表2-5。

表2-5[1]  

<table><tr><td colspan="2">试 验 条 件</td><td>蠕变量/%</td><td colspan="2">试 验 条 件</td><td>蠕变量/%</td></tr><tr><td>负荷/MPa</td><td>最小速度/(%/h)</td><td></td><td>负荷/MPa</td><td>最小速度/(%/h)</td><td></td></tr><tr><td>0.25</td><td>1.63×10-2</td><td>11.3</td><td>0.15</td><td>1.25×10-3</td><td>1.23</td></tr><tr><td>0.20</td><td>1.85×10-3</td><td>1.78</td><td>0.12</td><td>4.0×10-4</td><td>0.69</td></tr></table>

# 3 使用工艺

YS20PI模塑粉模塑工艺：将模塑粉置于模具中，加压至 $20\mathrm{MPa}$ ，在 $340\sim 380^{\circ}\mathrm{C}$ 下保持 $3\sim 15\mathrm{min}$ 后，停止加热。继续加压至 $30\mathrm{MPa}$ ，保压、吹风冷却至 $200^{\circ}\mathrm{C}$ ，卸压出模。

# 4 其他

4.1 包装，净重用塑料袋包装 $1\mathrm{kg}$ ，附有产品合格证，密闭于铁罐内。  
4.2 运输 YS20PI模塑粉是非危险品，运输过程中应防雨淋。  
4.3 贮存 贮存时应防潮，贮存期暂定为3年，逾期须检测性能，根据性能决定用途。

# 5 使用建议

选用。

# 参考文献

1上海市合成树脂研究所.YS20可熔性聚酰亚胺模塑粉模压塑料试验数据统计资料.1986

# YS30注塑型聚醚酰亚胺

# 1 概述

YS30注塑型聚醚酰亚胺(PEI)塑料是 $4,4^{\prime}$ -二氨基二苯醚与 $2,2^{\prime}$ -双[4-(3，4-二羧基苯氧基)苯基]丙烷二酐在二甲基乙酰胺溶剂中经加热缩聚、成粉、亚胺化而制得。

结构式为：

图片摘要：该图主要展示 1 1。
![](images/cada3f9755a2b08245610104e43e86bc6d7076ccb2a8d4c56a95cb74f72e2741.jpg)

属高耐热类热塑性塑料。主要采用注塑成型。YS30注塑型PEI塑料有优良的力学、介电、耐辐射、耐低温及耐磨性能，可透过微波。加入玻璃纤维、碳纤维或其他填料可达到增强或改性的目的。YS30注塑型PEI塑料适用于制作各种机械零件。可在 $-160\sim 180^{\circ}\mathrm{C}$ 使用。

1.1 型号及名称 YS30注塑型聚醚酰亚胺。  
1.2 基本组成 聚醚酰亚胺树脂。  
1.3 材料标准 上海市合成树脂研究所企业标准Q/CHAE57—1997《YS30注塑型聚醚酰亚胺》，主要性能指标见表1-1。

表1-1  

<table><tr><td>性能</td><td>指标</td><td>性能</td><td>指标</td></tr><tr><td>比浓对数粘度/(dL/g)</td><td>0.5~0.7</td><td>体积电阻率/(Ω·m) ≥</td><td>1×10^14</td></tr><tr><td>熔体流动速率/(g/10 min)</td><td>0.01~3.0</td><td>压缩强度/MPa ≥</td><td>130</td></tr><tr><td>介质损耗角正切 ≤</td><td>4.0×10^-3</td><td>弯曲强度/MPa ≥</td><td>100</td></tr><tr><td>介电常数</td><td>3.2~3.5</td><td>冲击强度/(kJ/m) ≥</td><td>100</td></tr><tr><td>表面电阻率/Ω ≥</td><td>1×10^15</td><td></td><td></td></tr></table>

# 1.4 使用工艺说明书

# 1.5 供应状态 琥珀色半透明、棕黑色颗粒状；粉状。

1.6 应用概况 已用作印刷线路底板、按钮开关底座、接插件、线圈骨架；高温直流电机换向器和指挥仪编码轮；火箭引信风帽、导弹电池外壳；原子能发电站的仪表零件，超声波仪器零件；杆端自润滑关节轴承、微型轴承保持架等。  
1.7 研制及生产单位 上海市合成树脂研究所研制并生产。  
1.8 鉴定级别及日期 1991年11月由化工部科技司鉴定通过。

# 2 性能

# 2.1 物理及化学性能 YS30PEI 的物理化学性能典型值见表 2-1。

表 2-1[1,2]  

<table><tr><td>性 能</td><td>典型值</td><td>性 能</td><td>典型值</td></tr><tr><td>外观</td><td>粉状或颗粒状树脂</td><td>热分解温度/℃</td><td>500</td></tr><tr><td>颜色</td><td>琥珀色半透明</td><td>线膨胀系数/K-1</td><td>7.1×10-5</td></tr><tr><td>相对密度</td><td>1.27</td><td>燃烧性(垂直燃烧,UL-94)</td><td>V-0</td></tr><tr><td>粘度/(g/dL)</td><td>0.50~0.70</td><td>表面电阻率/Ω</td><td>1016</td></tr><tr><td>粒度</td><td>无定型颗粒状</td><td>体积电阻率/(Ω·m)</td><td>1014</td></tr><tr><td>吸水率(23℃,24h)/%</td><td>0.4</td><td>介电强度(1.5mm厚,油介质)/(MV/m)</td><td>33~35</td></tr><tr><td>热变形温度(1.81MPa)/℃</td><td>200</td><td>介电常数(1MHz)</td><td>3.5</td></tr><tr><td>玻璃化温度/℃</td><td>210</td><td>介质损耗角正切(1MHz)</td><td>4×10-3</td></tr></table>

# 2.2 力学性能 YS30PEI 的力学性能典型值见 2-2。

表 2-2[1,2]  

<table><tr><td>性 能</td><td>典 型 值</td><td>性 能</td><td>典 型 值</td></tr><tr><td>拉伸强度/MPa</td><td>95~100</td><td>冲击强度/(kJ/m2)</td><td></td></tr><tr><td>压缩强度/MPa</td><td>140</td><td>无缺口</td><td>88~137</td></tr><tr><td>弯曲强度/MPa</td><td>90~95</td><td>缺口</td><td>5.9</td></tr></table>

# 2.3 耐环境性能

2.4 工艺性能YS30PEI的熔体流动速率 $(300^{\circ}\mathrm{C}, 0.71\mathrm{MPa})$ 典型值为 $0.01 \sim 3.0\mathrm{g} / 10\mathrm{min}$ ，收缩率为 $0.5\% \sim 0.7\%$ 。

# 3 使用工艺

YS30PEI的注塑成型工艺条件见表3-1。

表3-1  

<table><tr><td>成型条件</td><td>指 标</td><td>成型条件</td><td>指 标</td></tr><tr><td>预热</td><td></td><td>后段</td><td>330~410</td></tr><tr><td>温度/℃</td><td>150</td><td>注射压力/MPa</td><td>60~100</td></tr><tr><td>时间/h &gt;</td><td>4</td><td>保压时间/s</td><td>5~30</td></tr><tr><td>料筒温度/℃</td><td></td><td>冷却时间/s</td><td>5~30</td></tr><tr><td>前段</td><td>300~320</td><td></td><td></td></tr></table>

# 4 其他

4.1 包装 用塑料袋包装，净重 $1\sim 20\mathrm{kg}$ 。  
4.2 运输 本品系非危险品，运输过程中应防止雨淋。  
4.3 贮存 贮存时应防潮，贮存期暂定为2年。

# 5 使用建议

选用。

# 参考文献

1上海市合成树脂研究所.新型聚醚酰亚胺塑料试验数据统计资料.1986  
2上海市合成树脂研究所.新型聚醚酰亚胺塑料的性能及使用说明.1986

# 不饱和聚酯块状模塑料

# 1 概述

玻璃纤维增强不饱和聚酯块状模塑料(BMC)是以低收缩不饱和聚酯树脂、玻璃纤维、添加剂等组成的预混压塑料。BMC流动性好，一般采用压缩模塑、传递模塑成型，成型压力低，不粘模。制品尺寸稳定，强度较高，耐热性、耐电弧性、耐漏电性良好。适于模塑各种颜色鲜艳、可在湿热环境下使用的电工绝缘制品及汽车零件等。

1.1 型号及名称 BMC塑料的牌号及名称见表1-1。

表1-1  

<table><tr><td>牌 号</td><td>名 称</td><td>牌 号</td><td>名 称</td></tr><tr><td>BMC</td><td>BMC压塑料</td><td>UP-100</td><td>电工用特种热固性模塑料</td></tr><tr><td>BMC-2</td><td>车灯反射镜用 BMC-2 模塑料</td><td>PT-610</td><td>耐漏电改性聚酯模塑料</td></tr><tr><td>DPC</td><td>干式注塑型不饱和聚酯模塑料</td><td></td><td></td></tr></table>

1.2 基本组成 BMC: 不饱和聚酯树脂、短玻璃纤维、无机填料、交联剂、脱模剂、引发剂、颜料等; BMC-2: 高活性不饱和聚酯树脂、低收缩树脂、无机填料、玻璃纤维、引发剂、颜料等; DPC、UP-100: 特种不饱和聚酯、玻璃纤维、无机填料、脱模剂、引发剂和改性剂、阻燃、颜料等; PT-610: 改性不饱和聚酯树脂、玻璃纤维、交联剂、引发剂、稳定剂、脱模剂、颜料等。

# 1.3 材料标准

BMC：沪Q/HG13-605—1984《BMC压塑料》

BMC-2：沪Q/HG13-931—1990《车灯反射镜用不饱和聚酯树脂玻璃纤维增强模塑料》

DPC:SR-5043—1991《干式注塑型不饱和聚酯模塑料》

UP-100:Q/GTS001—1996《电工用特种热固性模塑料》

PT-610:Q/GTS002—1998《耐漏电改性聚酯模塑料》

BMC的主要性能指标见表1-2。

表1-2  

<table><tr><td rowspan="2">性能</td><td colspan="5">指 标</td></tr><tr><td>沪Q/HG13-605-1984</td><td>沪Q/HG13-931-1990</td><td>SR-5043-1991</td><td>Q/GTS001-1996</td><td>Q/GTS002-1998</td></tr><tr><td>外 观</td><td colspan="5">光亮平整光滑、无裂纹、无波纹、无气孔</td></tr><tr><td>密度/(g/cm3)</td><td>1.8~2.0</td><td>1.8~1.9</td><td>1.8~1.9</td><td>1.9~2.1</td><td>≤1.85</td></tr><tr><td>吸水率/% ≤</td><td>0.1</td><td>-</td><td>0.07</td><td>0.08</td><td>0.1</td></tr><tr><td>收缩率/% ≤</td><td>0.1~0.3</td><td>0.05</td><td>0.5</td><td>0.4~0.7</td><td>0.4~0.7</td></tr><tr><td>后收缩率(110℃,4h)/% ≤</td><td>-</td><td>-</td><td>-</td><td>0.02</td><td>0.1</td></tr><tr><td>弯曲强度/MPa ≥</td><td>78.5</td><td>80</td><td>55</td><td>112</td><td>60</td></tr><tr><td>冲击强度/(kJ/m2) ≥</td><td>19.6</td><td>20</td><td>4.5</td><td>7.4</td><td>5</td></tr><tr><td>热变形温度(1.81 MPa)/℃ ≥</td><td>180</td><td>200</td><td>200</td><td>200</td><td>210</td></tr><tr><td>表面电阻率/Ω</td><td>-</td><td>-</td><td>-</td><td>1.9×10^15</td><td>1.0×10^14</td></tr><tr><td>体积电阻率/(Ω·m)</td><td>10^12</td><td>-</td><td>1.0×10^12</td><td>6.6×10^12</td><td>1.0×10^12</td></tr></table>

续表 1-2  

<table><tr><td rowspan="2">性能</td><td colspan="5">指 标</td></tr><tr><td>沪Q/HG13-605-1984</td><td>沪Q/HG13-931-1990</td><td>SR-5043-1991</td><td>Q/GTS001-1996</td><td>Q/GTS002-1998</td></tr><tr><td>介质损耗角正切(1 MHz) ≤</td><td></td><td></td><td></td><td></td><td>9.0×10-2</td></tr><tr><td>介电强度/(MV/m) ≥</td><td>10</td><td>-</td><td>12</td><td>12</td><td>13</td></tr><tr><td>介电常数</td><td>-</td><td>-</td><td>-</td><td>-</td><td>3.0~3.5</td></tr><tr><td>耐电弧性/s ≥</td><td>180</td><td>-</td><td>180</td><td>180</td><td>-</td></tr><tr><td>耐漏电起痕指数/V</td><td>-</td><td>-</td><td>600</td><td>600</td><td>≥500</td></tr><tr><td>燃烧性(UL94)/级</td><td>V-0</td><td>-</td><td>V-0</td><td>FV-0</td><td>-</td></tr><tr><td>着火危险性/℃</td><td>-</td><td>-</td><td>960℃±15℃</td><td>-</td><td>-</td></tr></table>

# 1.4 使用工艺说明书

1.5 供应状态 BMC 和 DPC 塑料有黑、蓝、红、黄等品种。UP-100 一般为棕褐色。PT-610 一般为蓝色。BMC-2 是白色；BMC 是糊状预混短切玻璃纤维不饱和聚酯料团；DPC、UP-100 和 PT-610 为不规则粒状塑料。模压可用粉状材料。  
1.6 应用概况 BMC塑料已用于压电器自动空气开关、离心开关、塑料封装、电机压塑件整流子座、接线柱、刷架、刷杆、线圈骨架、矿用隔爆型电缆连接器等绝缘零件及各种形状复杂和带嵌件的制品等；BMC-2由于具有十分良好的耐热性能和力学性能而具有零收缩特性(收缩率 $\leqslant 0.05\%$ )制品表面平整、光亮，非常适宜用作车灯反射前照灯的壳材。已成功地用作 $\mathrm{SD100} \times 16.5$ 型矩形反射镜前照灯。广泛用于五十铃系列车、轻型卡车和天津夏利车等；DPC是中小型电器零部件的理想材料，例如电机用整流子、整流子座、接线柱、线圈骨架和汽车的点火器等；PT-610塑料用于航空航天高可靠线管电连接器、矩型电连接电器连接器，电温控件等；UP-100塑料已大量用于桑塔纳、捷达、小红旗等新型轿车的分电器、点火线圈等绝缘部件、开关外壳、洗衣机等电温控制器件及接线端子的绝缘结构部件、低压电器、防爆电器等绝缘结构件。DPC和UP-100用途大致相同。  
1.7 研制及生产单位 BMC：上海市合成树脂研究所、上海曙光化工厂、中科院无机化学研究所、上海耀华玻璃厂和华东开关厂共同研制，上海市合成树脂研究所、上海曙光化工厂、金陵帝斯曼有限公司、南京复合材料总厂、常熟塑料厂、中国建科院大石镁矿厂、北京汽车玻璃设计院、浙江省乐清树脂厂、无锡微型电机厂、四川绵阳东方绝缘材料厂和哈尔滨绝缘材料厂生产；BMC-2：上海市合成树脂研究所、丹阳市灯具厂共同研制，江苏苏阳车灯有限公司、江西车灯股份有限公司、江苏丹阳市晨阳车灯总公司生产；PT-610和UP-100：机械工业部桂林电器科学研究所研制，桂林辰山特种塑料开发公司生产。  
1.8 鉴定级别及日期 BMC: 1983 年 12 月由上海市科学技术委员会鉴定通过; BMC-2: 1990 年 5 月 18 日由上海市化工局鉴定通过; DPC: 1991 年 5 月 14 日由上海市化工局鉴定通过; PT-610: 1997 年 3 月 22 日由机械工业部军工司鉴定通过; UP-100: 1996 年 3 月 28 日由机械工业部技术发展基金会委员会鉴定通过。

# 2 性能

2.1 物理及化学性能 BMC塑料的物理及化学性能典型值见表2-1。

表 2-1[1]  

<table><tr><td rowspan="2">性 能</td><td colspan="5">典型值</td></tr><tr><td>BMC</td><td>BMC-2</td><td>DPC</td><td>PT-610</td><td>UP-100</td></tr><tr><td>外观</td><td colspan="5">光亮平整、无波纹、无裂纹、无气孔</td></tr><tr><td>相对密度</td><td>1.8~2.0</td><td>1.8~1.9</td><td>1.8~1.9</td><td>1.85</td><td>1.9~2.1</td></tr></table>

续表 2-1  

<table><tr><td rowspan="2">性 能</td><td colspan="5">典型值</td></tr><tr><td>BMC</td><td>BMC-2</td><td>DPC</td><td>PT-610</td><td>UP-100</td></tr><tr><td>吸水率/%</td><td>0.2</td><td>-</td><td>0.07</td><td>0.08</td><td>25 mg</td></tr><tr><td>马丁温度/℃</td><td>160</td><td>-</td><td>-</td><td>-</td><td>-</td></tr><tr><td>热变形温度(1.81 MPa)/℃</td><td>260</td><td>200</td><td>200</td><td>&gt;220</td><td>≥200</td></tr><tr><td>燃烧性(UL-94)/级</td><td>V-0</td><td>-</td><td>V-0</td><td>-</td><td>FV-0</td></tr><tr><td>表面电阻率/Ω</td><td>-</td><td>-</td><td>-</td><td>1×10^14</td><td>1×10^12</td></tr><tr><td>体积电阻率/(Ω·m)</td><td>10^10</td><td>-</td><td>1.4×10^12</td><td>1×10^10</td><td>1×10^8</td></tr><tr><td>介电强度/(MV/m)</td><td>12</td><td>-</td><td>12</td><td>13</td><td>12</td></tr><tr><td>耐电弧性/s</td><td>180~190</td><td>-</td><td>180</td><td>-</td><td>180</td></tr><tr><td>耐漏电性/级</td><td>I</td><td>-</td><td>-</td><td>-</td><td>-</td></tr><tr><td>耐漏电起痕指数(CTI值)/V</td><td>-</td><td>-</td><td>600</td><td>≥500</td><td>600</td></tr><tr><td>着火危险性/℃</td><td>-</td><td>-</td><td>960℃±15℃</td><td>-</td><td>-</td></tr><tr><td>耐热性能(200℃恒温2h)</td><td>-</td><td>-</td><td>-</td><td>无泡、无开裂现象</td><td>-</td></tr></table>

# 2.2力学性能BMC塑料的力学性能典型值见表2-2。

表2-2[1]  

<table><tr><td rowspan="2">性 能</td><td colspan="5">典型值</td></tr><tr><td>BMC</td><td>BMC-2</td><td>DPC</td><td>PT-610</td><td>UP-100</td></tr><tr><td>弯曲强度/MPa</td><td>78.4</td><td>80</td><td>55</td><td>112</td><td>105</td></tr><tr><td>冲击强度/(kJ/m2)</td><td>19.6</td><td>20</td><td>4.5</td><td>7.4</td><td>9.4</td></tr></table>

# 2.3 耐环境性能

# 2.4 工艺性能 BMC塑料的工艺性能典型值见表2-3。

表2-3[1]  

<table><tr><td rowspan="2">性 能</td><td colspan="5">典型值</td></tr><tr><td>BMC</td><td>BMC-2</td><td>DPC</td><td>PT-610</td><td>UP-100</td></tr><tr><td>收缩率/%</td><td>0.1~0.3</td><td>0.05</td><td>0.4~0.6</td><td>-</td><td>0.4~0.7</td></tr><tr><td>后收缩率(110℃,4h)/%</td><td>-</td><td>-</td><td>-</td><td>0.02</td><td>0.02</td></tr></table>

# 3 使用工艺

BMC塑料宜采用快速合模法，可采用低吨位压机压制较大零件。主要成型工艺条件为模塑温度 $150^{\circ}\mathrm{C}\pm 5^{\circ}\mathrm{C}$ ，模塑压力 $15\mathrm{MPa}\pm 5\mathrm{MPa}$ ，保压时间 $1.0\sim 1.2\mathrm{min / mm}$ 。BMC-2塑料是用螺杆或注塞式注塑机注射到热模中，注射时间约 $1\mathrm{min}$ ，模温 $150^{\circ}\mathrm{C}\pm 5^{\circ}\mathrm{C}$ ，注射压力 $50\mathrm{MPa}$ ，物料温度：室温；DPC、PT-610和UP-100塑料的成型工艺参数见表3-1。

表3-1[1]  

<table><tr><td rowspan="2">模压成型</td><td colspan="2">成型压力/MPa</td><td colspan="2">模具温度/℃</td><td colspan="2">固化时间/s</td></tr><tr><td colspan="2">15~20</td><td colspan="2">160~175</td><td colspan="2">40~60</td></tr><tr><td rowspan="5">注塑成型</td><td colspan="2">模具温度/℃</td><td colspan="2">料筒温度/℃</td><td colspan="2">注射压力/MPa</td></tr><tr><td>动模</td><td>定模</td><td>前段</td><td>后段</td><td colspan="2">≥60</td></tr><tr><td>160~175</td><td>100~170</td><td>80~95</td><td>60~80</td><td colspan="2">-</td></tr><tr><td colspan="2">放气时间/s</td><td colspan="2">注射时间/s</td><td>螺杆转速/(r/min)</td><td>塑化时间/(s/mm)</td></tr><tr><td colspan="2">2~5</td><td colspan="2">4~20</td><td>60~90</td><td>15~20</td></tr></table>

# 4 其他

4.1 包装 BMC 塑料采用聚乙烯袋封装, 外用铁桶封装。BMC-2 每桶净重 $50 \mathrm{~kg}$ , DPC 每桶净重 $20 \mathrm{~kg}$ 。PT-610 和 UP-100 包装在衬有塑料袋的编织袋中, 每袋净重 $25 \mathrm{~kg}$ 。  
4.2 运输 BMC 和 BMC-2 属易燃烧危险品，运输时必须遵守《危险货物运输规则》。运输途中应避免受热、受潮、污染和包装破损。DPC、PT-610 和 UP-100 系非危险品，但在运输过程中仍应避免受热、受潮、污染和包装破损。  
4.3 贮存 BMC 和 BMC-2 贮存在干燥、低于 $20^{\circ}\mathrm{C}$ 的库房中，避免阳光照射，贮存期自制造日期起为 3 个月。DPC、PT-610、UP-100 应存放在通风、干燥的室内，不得靠近热源和阳光直射的地方。贮存期自成粒后为半年，逾期经检验合格后仍可使用。

# 5 使用建议

选用。

# 参考文献

1 上海市合成树脂研究所.不饱和聚酯玻璃纤维增强塑料数据统计资料.1986

# 不饱和聚酯片状模塑料

# 1 概述

玻璃纤维增强不饱和聚酯树脂片状模塑料(SMC)，又可称为不饱和聚酯片状模塑料。它是由树脂糊浸渍纤维增强材料，两面覆盖聚乙烯膜，经化学增稠而制成的一种片状模压成型材料。它通过树脂与液态热塑性添加剂、适当的催化剂、无机填料、增稠剂和润滑剂进行混合制备。这种树脂和其他材料的混合物，当短切玻璃丝束同时加入时连续加到连续运行的聚乙烯或尼龙薄片上，经由辊压、加热、增稠而成。它成型收缩率低、尺寸精度高、流动性好，制品可设计性好，工艺简单、生产率高、物理力学性能和电绝缘性能优异，适用于电器、机械、汽车、建筑、煤矿等领域。

1.1 牌号及名称 SMC的牌号及名称见表1-1。

表1-1  

<table><tr><td>牌号</td><td>名称</td><td>生产厂家</td><td>牌号</td><td>名称</td><td>生产厂家</td></tr><tr><td>SBM-1</td><td>防爆型 SMC</td><td>上海华强复合材料实业公司</td><td>SMC-1</td><td>绝缘型 SMC</td><td>浙江乐清市树脂厂</td></tr><tr><td>SBM-2</td><td>绝缘型 SMC</td><td></td><td>SMC-2</td><td>绝缘型 SMC</td><td></td></tr><tr><td>SBM-3</td><td>食品级型 SMC</td><td></td><td>SMC-3</td><td>绝缘型 SMC</td><td></td></tr><tr><td>SBM-4</td><td>通用型 SMC</td><td></td><td>SMC-4</td><td>绝缘型 SMC</td><td></td></tr><tr><td>GS1</td><td>通用I型 SMC</td><td>常州253厂</td><td>HSMC</td><td>高强片状模塑料</td><td>常州253厂</td></tr><tr><td>GS2</td><td>通用II型 SMC</td><td></td><td>GR-SMC</td><td>普通型片状模塑料</td><td></td></tr><tr><td>GS3</td><td>通用III型 SMC</td><td></td><td></td><td></td><td></td></tr></table>

1.2 基本组成 SMC 是由树脂糊(基体材料)和纤维增强材料两部分组成。其中树脂糊由不饱和聚酯树脂和固化剂、增稠剂、低收缩树脂、稀释剂、内脱模剂、着色剂、稳定剂等组分组成；增强材料系短切玻璃纤维无捻粗纱或玻璃纤维短切毡或连续纤维无捻粗纱或股纱、混杂纤维等。

# 1.3 材料标准

GS1,GS2和GS3:GB/T15568—1995《通用型片状模塑料》

GR-SMC:DB/3204G068—1988《普通型片状模塑料》

HSMC:Q/320400JZ021—1991《高强片状模塑料》

SMC-1,SMC-2,SMC-3,SMC-4:Q/YSZ01—1997《低收缩不饱和聚酯玻璃纤维增强模塑料》

SMC的主要性能指标见表1-2。

表1-2  

<table><tr><td rowspan="2">性 能</td><td colspan="3">GB/T 15568-1995</td><td>DB/3204G068-1988</td><td>Q/320400JZ021-1991</td><td>Q/YSZ01-1997</td></tr><tr><td>GS1</td><td>GS2</td><td>GS3</td><td>GR-SMC</td><td>HSMC</td><td>SMC-1~SMC-4</td></tr><tr><td>外观</td><td colspan="6">平整均匀,无杂质</td></tr><tr><td>厚度/mm</td><td colspan="3">—</td><td>2.0±0.2</td><td>1.0~1.4</td><td>—</td></tr><tr><td>单位面积质量/(kg/m2)</td><td colspan="3">3%±1.2%</td><td>3~3.5</td><td>1.7~2.2</td><td>—</td></tr><tr><td>纤维/%</td><td colspan="3">21%~29%</td><td>25%~30%</td><td>30%~35%</td><td>—</td></tr><tr><td>相对密度</td><td colspan="3">—</td><td>1.75~1.85</td><td>1.75~1.85</td><td>1.70~1.95</td></tr><tr><td>吸水率/%</td><td colspan="3">—</td><td>0.20</td><td>0.20</td><td>20 mg</td></tr><tr><td>巴氏硬度</td><td colspan="3">—</td><td>50</td><td>55</td><td>—</td></tr><tr><td>拉伸强度/MPa ≥</td><td colspan="3">—</td><td>60</td><td>180</td><td>—</td></tr><tr><td>弯曲强度/MPa ≥</td><td>170</td><td>125</td><td>100</td><td>120</td><td>300</td><td>170</td></tr><tr><td>冲击强度/(kJ/m2) ≥</td><td>60</td><td>45</td><td>35</td><td>60</td><td>150</td><td>90</td></tr><tr><td>收缩率/%</td><td>0.25</td><td>0.25</td><td>0.25</td><td>—</td><td>—</td><td>≤0.15</td></tr><tr><td>热变形温度(1.81 MPa)/℃</td><td colspan="3">—</td><td>—</td><td>—</td><td>≥240</td></tr><tr><td>表面电阻率(常态浸水24 h)/Ω</td><td colspan="3">—</td><td>—</td><td>—</td><td>≥1.5×10^14</td></tr><tr><td>介电强度/(MV/m)</td><td colspan="3">—</td><td>—</td><td>—</td><td>≥12</td></tr><tr><td>介质损耗角正切(1 MHz)</td><td colspan="3">—</td><td>—</td><td>—</td><td>≤0.015</td></tr><tr><td>介电常数(1 MHz)</td><td colspan="3">—</td><td>—</td><td>—</td><td>≤4.5</td></tr><tr><td>耐漏电起痕指数/V</td><td colspan="3">—</td><td>—</td><td>—</td><td>≥600</td></tr><tr><td>燃烧性/级</td><td colspan="3">—</td><td>—</td><td>—</td><td>FV-0</td></tr><tr><td>耐电弧性/s</td><td colspan="3">—</td><td>—</td><td>—</td><td>≥180</td></tr></table>

# 1.4 使用工艺说明书

# 1.5 供应状态 SMC以卷供应。

1.6 应用概况 目前，SMC已广泛用于建筑、电器、化工、医疗卫生、汽车、火车、民航、办公机器和生活用品等领域。具体应用实例包括：火车窗框、汽车部件如依维柯S系列的保险杆、北京吉普2020S车的电瓶托盘、BJ2020SY车门窗，二汽EQ153八吨平头车的轮罩、前围板，140-2车的冰箱面罩、切诺基车的前散热器罩，后举升门，奥迪-100的背轮包、后保险杆、左侧烟道隔板、行李箱等，OA-141发动机机油滤清器罩、挺杆室罩板及汽车曲轴箱体等。飞机座椅及各种公共场所的座椅、快餐桌、微波炉烤盘、组合式冰箱组件、浴缸、防爆灯罩、电器绝缘器材、工业灯具、仪表操作板、卫星接收天线、工业排气扇、格栅板；食品冷冻盘，高位水箱等。  
1.7 研制及生产单位 北京251厂、常州253厂、上海玻璃钢研究所、济南53所。引进技术的生产厂有北京汽车玻璃钢总公司、成都滑翔机厂、哈尔滨绝缘材料厂、山东莱州塑料厂、上海华强复合材料实业公司、中建武进复合材料厂、吉林东风化工厂、上海大中建材总厂、深圳华达电子公司、华日新材料有限公司和重庆益民机械厂等研制。天马集团253厂、盐城市玻璃钢厂、北京251厂、常州玻璃造船厂、常州建筑构件厂、开远宏达化工材料厂、上海梅陇化工厂、广东阳江东玻璃钢厂、湖北十堰市玻璃钢厂、常州玻璃钢厂、常州勤业复合材料厂和浙江乐清市树脂厂等生产。

1.8 鉴定级别及日期 SMC, SMC 系列模塑料: 1998 年 12 月由温州市科委鉴定通过; 通用型 SMC 成套技术: 1981 年由建筑材料工业部鉴定通过; 高强片状模塑料 (HSMC): 1991 年 9 月由常州市科委鉴定通过。

# 2 性能

2.1 物理及化学性能 SMC 的物理及化学性能典型值见表 2-1。

表 $2 - 1{}^{\left\lbrack  1 \sim  3\right\rbrack  }$   

<table><tr><td rowspan="2">性 能</td><td>常州253厂</td><td>北京251厂</td><td>上海玻璃钢研究所</td><td>重庆益民机械厂</td></tr><tr><td>HSMC</td><td>电气型</td><td>SBM-2</td><td>电器型</td></tr><tr><td>相对密度</td><td>1.75~1.85</td><td>1.8~1.9</td><td>1.8~2.0</td><td>1.8~2.0</td></tr><tr><td>吸水率/% ≤</td><td>0.20</td><td>1.0</td><td>0.20</td><td>0.20</td></tr><tr><td>热变形温度(1.81MPa)/℃ ≥</td><td>---</td><td>200</td><td>---</td><td>240</td></tr><tr><td>燃烧性/级</td><td>—</td><td>FV-0</td><td>(UL-94)V-0</td><td>—</td></tr><tr><td>表面电阻率/Ω</td><td>—</td><td>1013</td><td>—</td><td>—</td></tr><tr><td>体积电阻率/(Ω·M)</td><td>—</td><td>1011</td><td>≥1012</td><td>—</td></tr><tr><td>介电强度/(MV/m)</td><td>—</td><td>≥14</td><td>&gt;12</td><td>18</td></tr><tr><td>耐电弧性/s</td><td>—</td><td>≥180</td><td>≥180</td><td>180</td></tr><tr><td>耐漏电起痕指数/V</td><td>—</td><td>&gt;600</td><td>≥600</td><td>—</td></tr><tr><td>着火危险性/℃</td><td>—</td><td>—</td><td>≥690</td><td>—</td></tr></table>

2.2 力学性能 SMC 的力学性能典型值见表 2-2。

表 $2 - 2{}^{\left\lbrack  1 \sim  3\right\rbrack  }$   

<table><tr><td rowspan="2">性 能</td><td>常州253厂</td><td>北京251厂</td><td>上海玻璃钢研究所</td><td>重庆益民机械厂</td></tr><tr><td>HSMC</td><td>电气型</td><td>SBM-2</td><td>电器型</td></tr><tr><td>拉伸强度/MPa</td><td>≥180</td><td>50</td><td>—</td><td>76</td></tr><tr><td>弯曲强度/MPa</td><td>≥300</td><td>140</td><td>120</td><td>158</td></tr><tr><td>弯曲模量/GPa</td><td>—</td><td>8.0</td><td>—</td><td>10.3</td></tr><tr><td>冲击强度/(kJ/m²)</td><td>≥60</td><td>50</td><td>≥50</td><td>640(J/m)</td></tr><tr><td>巴氏硬度</td><td>≥50</td><td>≥50</td><td>—</td><td>50</td></tr></table>

2.3 耐环境性能

2.4 工艺性能 HSMC 的成型收缩率为 $\leqslant 0.2\%$ ，SBM-2 的成型收缩率为 $\leqslant 0.15\%$ ，电器型 SMC 的成型收缩率为 $0.2\%$ 。  
2.5 使用工艺性能 SMC 的绝缘电阻(锥销电极), 浸水 $24 \mathrm{~h}$ 为 $2.8 \times 10^{13} \Omega$ , 工频介电强度(快速升压, $90^{\circ} \mathrm{C}$ 变压器油中)为 $19.4 \mathrm{MV} / \mathrm{m}$ 。

# 3 使用工艺

SMC的模压工艺条件见表3-1。

表3-1  

<table><tr><td>模压工艺条件</td><td>指 标</td><td>模压工艺条件</td><td>指 标</td></tr><tr><td>模温/℃</td><td>150±5</td><td>模塑温度/℃</td><td>140~150</td></tr><tr><td>模塑压力/MPa</td><td>10~15</td><td>保压时间/(min/mm)</td><td>1.0~1.2</td></tr></table>

具体操作按如下步骤进行：① 按所需的尺寸剪裁，称量好后备用（可先按产品尺寸形状制一个样板，按样剪裁）。通用SMC的加料面积为制品面积的 $80\% \sim 90\%$ ，高强级SMC的加料面积为制品面积的 $100\%$ ；② 模温升到所需温度时，对模型面涂布脱模剂，用纱布擦干净模具；③ 模塑开始时，揭去包SMC的两面薄膜，按从大到小的顺序叠好SMC铺放到模具适当位置上进行模压，动作要快，以防SMC在压制前就固化。④ 脱模时先用压缩空气吹，使产品冷却，让产品具有足够强度时再进行脱模，将产品

放在支架上进行自然冷却，防止产品变形；⑤ 用锉刀锉去废边，用砂布打磨光滑；⑥ 检验入库。

# 4 其他

4.1 包装 每卷重 $25 \sim 30 \mathrm{~kg}$ , 先用玻璃纸或铝箔包, 再用聚乙烯塑料袋包扎, 装入木箱或纸箱。每箱 $1 \sim 2$ 卷, 随箱附合格证及产品使用说明书。  
4.2 运输 运输过程中要堆放平稳，严禁太阳曝晒或雨淋。  
4.3 贮存 贮放在阴凉的库房内。在室温条件下，自出厂之日起，贮存期为3个月。

# 5 使用建议

选用。

# 参考文献

1 常州天马集团公司253厂.片状模塑料的生产和应用.1999  
2 浙江乐清市树脂厂.SMC、DMC系列模塑料技术文件汇编.1998
