Repository: C-zj02/CFD-claw

<div align="center">

**English** | [中文](#中文版) | [Français](README_FR.md) | [Русский](README_RU.md) | [हिन्दी](README_HI.md) | [العربية](README_AR.md) | [Português](README_PT.md)

# 🚀 Claude Code Python

**A Complete Python Reimplementation Based on Real Claude Code Source**

*From TypeScript Source → Rebuilt in Python with ❤️*

***
**🔥 Active Development • New Features Weekly 🔥**

</div>

***

## 🎯 What is This?

**Clawd Code** is a **complete Python rewrite** of Claude Code, based on the **real TypeScript source code**.

File: RAG-data/中国航空材料手册401-524.pdf-6fc8fa60-97ec-467e-ae29-4c7076e4529e.md (part 1 of 5)
# 电绝缘用薄膜、复合制品、粘带

设 $A$ 是变量 $X$ 变化量, $B$ 是变量 $Y$ 变化量, $C$ 是变量 $X$ 变化量, $D$ 是变量 $Y$ 变化量, $E$ 是变量 $X$ 变化量, $F$ 是变量 $Y$ 变化量,

# 6020 聚酯薄膜

# 1 概述

6020 聚酯薄膜又名绝缘用涤纶薄膜。由聚酯树脂(聚对苯二甲酸乙二醇酯)熔融加工成厚片, 再经双轴定向拉伸制成, 是一种高强度的高分子薄膜。具有较高的拉伸强度和良好的电气性能, 耐有机溶剂。适于E级绝缘的中、小型电机做槽绝缘、匝间绝缘和线圈绝缘以及其他用途的电工绝缘材料。

1.1 牌号及名称 6020聚酯薄膜。  
1.2 基本组成 聚酯树脂。  
1.3 材料标准 GB13950—1992《电气绝缘用聚酯薄膜》  
1.4 使用工艺说明书   
1.5 供应状态 成卷供应。宽 $500 \mathrm{~mm}, 1000 \mathrm{~mm}$ 。每卷总长不少于 $500 \mathrm{~m}$ 。用作复合制品时，每卷不多于3段，每段不少于 $50 \mathrm{~m}$ 。标称厚度为 $5 \mu \mathrm{m}, 6 \mu \mathrm{m}, 8 \mu \mathrm{m}, 10 \mu \mathrm{m}, 12 \mu \mathrm{m}, 15 \mu \mathrm{m}, 19 \mu \mathrm{m}, 23 \mu \mathrm{m}, 36 \mu \mathrm{m}, 50 \mu \mathrm{m}, 75 \mu \mathrm{m}, 100 \mu \mathrm{m}, 125 \mu \mathrm{m}, 150 \mu \mathrm{m}$ 等， $100 \mu \mathrm{m}$ 以下厚度允许偏差为标称厚度的 $\pm 10\%$ ， $100 \mu \mathrm{m}$ 以上的薄膜厚度允许偏差为 $\pm 12.5 \mu \mathrm{m}$ 。  
1.6 应用概况 已广泛用于航空电机、电器中作槽绝缘、绕包绝缘及各种衬垫材料。  
1.7 研制及生产单位 北京电器科学研究院、常州绝缘材料厂研制；常州绝缘材料厂、东方绝缘材料厂、上海化工厂生产。  
1.8 鉴定级别及日期 1965年5月由第一机械工业部鉴定通过。

# 2 性能

# 2.1 物理及化学性能

2.1.1 外观 表面光洁平整，无气泡、颗粒、针孔、皱折、导电杂质和机械损伤，边缘整齐无破损。  
2.1.2 熔点 薄膜熔点大于 $256^{\circ}\mathrm{C}$ ，典型值为 $262^{\circ}\mathrm{C}^{[1]}$ 。  
2.1.3 电气性能  
2.1.3.1 6020薄膜电气性能见表2-1。

表2-1[1]   

<table><tr><td>性能</td><td>体积电阻率/(MΩ·m)</td><td>表面电阻率/MΩ</td><td>相对介电常数(50 Hz)</td><td>介质损耗因数(50 Hz)</td></tr><tr><td>指标</td><td>≥1.0×108</td><td>≥1.0×107</td><td>2.9~3.4</td><td>≤5.0×10-3</td></tr><tr><td>典型值</td><td>1.5×108</td><td>3.1×108</td><td>3.2</td><td>1.9×10-3</td></tr></table>

# 2.1.3.2 6020薄膜的电气强度见表2-2。

表 2-2[1,2]  

<table><tr><td rowspan="2">性能</td><td colspan="8">电气强度/(MV/m)</td></tr><tr><td>15 μm</td><td>23 μm</td><td>50 μm</td><td>75 μm</td><td>100 μm</td><td>125 μm</td><td>250 μm</td><td>300 μm</td></tr><tr><td>指标</td><td>≥200</td><td>≥174</td><td>≥130</td><td>≥105</td><td>≥90</td><td>≥75</td><td>≥60</td><td>≥55</td></tr><tr><td>典型值</td><td>-</td><td>-</td><td>215</td><td>233</td><td>182</td><td>98.9</td><td>-</td><td>-</td></tr></table>

2.2力学性能 6020薄膜的拉伸强度、断裂伸长率、收缩率见表2-3。

表 2-3[1,2]  

<table><tr><td rowspan="2">性能</td><td colspan="3">拉伸强度/MPa</td><td colspan="3">断裂伸长率/%</td><td colspan="3">收缩率/%</td></tr><tr><td>&lt;100μm</td><td>100~190μm</td><td>&gt;190μm</td><td>&lt;15μm</td><td>15~50μm</td><td>&gt;50μm</td><td>&lt;15μm</td><td>15~19μm</td><td>&gt;190μm</td></tr><tr><td>指标</td><td>≥150</td><td>≥140</td><td>≥110</td><td>≥40</td><td>≥60</td><td>≥80</td><td>≤3.5</td><td>≤3.0</td><td>≤2.0</td></tr><tr><td>典型值</td><td>176</td><td>161</td><td>-</td><td>-</td><td>110</td><td>115</td><td>-</td><td>1.0</td><td>-</td></tr></table>

# 3 使用工艺

由于摩擦而产生较强的静电场，吸附周围空气中的灰尘，导致薄膜电气性能下降，所以在分切、裁剪时，环境要保持清洁，分切裁剪设备应带有静电消除器。

# 4 其他

4.1 包装 将薄膜卷在硬纸筒芯上，外用软聚氯乙烯薄膜包扎。每卷薄膜架空支撑在纸箱或木箱内。  
4.2 运输 按非危险品运输。运输中防止机械损伤、受潮和日光直射。  
4.3 贮存 贮存在阴凉、干燥、清洁、通风的库房内，不应靠近热源和日光直射。贮存期为12个月。

# 5 使用建议

选用。

# 参考文献

1 东方绝缘材料厂.6020聚酯薄膜型式试验报告.1998  
2 常州绝缘材料厂.6020聚酯薄膜检验报告单.1999

# 6050 聚酰亚胺薄膜

# 1 概述

6050聚酰亚胺薄膜由均苯四甲酸二酐和二氨基二苯醚缩聚成聚酰亚胺酸溶液，然后流涎到钢带（或浸涂在铝箔)上，经烘焙、高温脱水和环化而成。具有优良的电气性能，较好的耐磨、耐电弧、耐辐射性能，可在 $220^{\circ}\mathrm{C}$ 长期使用， $300^{\circ}\mathrm{C}$ 短期使用。在液氮温度能保持柔软性，耐有机溶剂和酸，但不耐碱。适于各种电机、电器作槽绝缘、相间绝缘等。

1.1 牌号及名称 6050聚酰亚胺薄膜。  
1.2 基本组成 聚酰亚胺树脂。  
1.3 材料标准 JB/T2726—1996《聚酰亚胺薄膜》  
1.4 使用工艺说明书   
1.5 供应状态 成卷供应。宽度小于 $26 \mathrm{~mm}$ , 允许偏差 $\pm 0.4 \mathrm{~mm}$ ; 宽度为 $26 \sim 102 \mathrm{~mm}$ , 允许偏差 $\pm 0.8 \mathrm{~mm}$ ; 宽度大于 $102 \mathrm{~mm}$ , 允许偏差 $\pm 1.6 \mathrm{~mm}$ 。每卷接头数不大于 10 个/ $10000 \mathrm{~m}$ , 每卷长度不小于 $30 \mathrm{~m}$ 。标称厚度及允许偏差见表 1-1。

表1-1[1]  

<table><tr><td>标称厚度/μm</td><td>25</td><td>40</td><td>50</td><td>75</td><td>100</td></tr><tr><td rowspan="2">允许偏差/μm</td><td>+4</td><td>+6</td><td>+7</td><td>+8</td><td>+10</td></tr><tr><td>-3</td><td>-5</td><td>-6</td><td>-6</td><td>-7</td></tr></table>

1.6 应用概况 已用于航空H级绝缘电机、电器作槽绝缘、相间绝缘。  
1.7 研制及生产单位 东方绝缘材料厂研制并生产。

# 2 性能

# 2.1 物理及化学性能

2.1.1 外观 表面光洁平整，无气泡、针孔和导电杂质，边缘整齐无破损。  
2.1.2 密度 $1.40\mathrm{g / cm^3}$   
2.1.3 电气性能  
2.1.3.1 6050薄膜电气性能见表2-1。

表2-1[1]   

<table><tr><td rowspan="2">性能</td><td rowspan="2">表面电阻率(200℃)/MΩ</td><td rowspan="2">体积电阻率(200℃)MΩ·m</td><td rowspan="2">介质损耗因数(48~62 Hz)</td><td rowspan="2">相对介电常数(48~62 Hz)</td><td colspan="3">电气强度/(MV/m)</td></tr><tr><td>25~50μm</td><td>75 μm</td><td>100 μm</td></tr><tr><td>指标</td><td>≥1.0×10^7</td><td>≥1.0×10^4</td><td>≤4.0×10^-3</td><td>3.5±0.4</td><td>≥150</td><td>≥130</td><td>≥110</td></tr><tr><td>典型值</td><td>1.0×10^8</td><td>2.4×10^5</td><td>0.003</td><td>3.7</td><td>196</td><td>173</td><td>147</td></tr></table>

2.1.3.2 6050薄膜的体积电阻率与温度的关系见图2-1。  
2.1.3.3 6050薄膜的介质损耗因数与温度的关系见图2-2。  
2.1.3.4 6050薄膜的介电常数与温度的关系见图2-3。

图片摘要：该图主要展示 2 1[1]。
![](images/ce3f0abd6ae141cef5f62e9f94f2f1acd2257aa620360f8459478af495390826.jpg)  
图2-1 6050薄膜的体积电阻率与温度的关系[2]

图片摘要：该图主要展示 2 1 6050薄膜的体积电阻率与温度的关系[2]。
![](images/135e6c9befa709bc2d7d4778af8ad370726629e8b577f370f7c492961b1f401e.jpg)

图片摘要：该图主要展示 2 1 6050薄膜的体积电阻率与温度的关系[2]。
![](images/55acebe19ad034e63b2d642507c6045aea2efc14db4394ccea910da706150d7e.jpg)  
图2-2 6050薄膜的介质损耗因数与温度的关系[2]  
图2-3 6050薄膜的介电常数与温度的关系[2]

2.1.3.5 6050薄膜(厚 $0.55\mathrm{mm}$ )电气强度与温度的关系见图2-4。

# 2.2 力学性能

2.2.1 6050薄膜的力学性能见表2-2。

表 $2 - 2{}^{\left\lbrack  1 \sim  2\right\rbrack  }$   

<table><tr><td rowspan="2">性能</td><td colspan="2">拉伸强度/MPa</td><td colspan="2">断裂伸长率/%</td><td rowspan="2">收缩率(150℃)/%</td></tr><tr><td>纵向</td><td>横向</td><td>纵向</td><td>横向</td></tr><tr><td>指标</td><td colspan="2">≥115</td><td colspan="2">≥40</td><td>≤1.0</td></tr><tr><td>典型值</td><td>126</td><td>130</td><td>44.8</td><td>45.8</td><td>-</td></tr></table>

图片摘要：该图主要展示 2 4 6050薄膜的电气强度与温度的关系[2]。
![](images/7e6fac71a4adb52f1614bf51167fcc0f635291a16c297c8878762936352ed114.jpg)  
2.2.2 6050薄膜的拉伸强度与温度的关系见图2-5。  
图2-4 6050薄膜的电气强度与温度的关系[2]

图片摘要：该图主要展示 2 4 6050薄膜的电气强度与温度的关系[2]。
![](images/517e9b4206ea469704138a7c72d165bcf35875d1e7343835768c4e003296d9ba.jpg)  
图2-5 6050薄膜的拉伸强度与温度的关系[2]

# 2.3 耐环境性能

2.3.1 6050薄膜的伸长率与老化时间的关系见图2-6(西安绝缘材料厂生产)。  
2.3.2 6050薄膜的寿命与温度的关系见图2-7（西安绝缘材料厂生产）。

图片摘要：该图主要展示 2 5 6050薄膜的拉伸强度与温度的关系[2]。
![](images/4df183b64f3da931eaf458e392e325afe5f591bae86c27886bef1a215ea701cb.jpg)  
1—290°C；2—310°C；3—320°C；4—330°C；5—340°C

图片摘要：该图主要展示 2 6 6050薄膜的伸长率与老化时间的关系[2]。
![](images/c529991eb81caaae0c03c0c42b36cf297fcc3a475e197a4d5b19a88c6043cc6e.jpg)  
图2-6 6050薄膜的伸长率与老化时间的关系[2]  
图2-7 6050薄膜的寿命与温度的关系[2]

# 3 使用工艺

由于摩擦而产生较强的静电场，吸附周围空气中的灰尘，导致薄膜电气性能下降，所以在分切、裁剪时，环境要保持清洁，分切、裁剪设备应带有静电消除器。

# 4 其他

4.1 包装 每卷薄膜外包防潮纸和塑料袋，再放入在包装箱(桶)内。

4.2 运输 按非危险品运输。运输中防止机械损伤、受潮和日光直射。  
4.3 贮存贮存在 $40^{\circ}\mathrm{C}$ 以下的洁净库房内，竖立放置，不靠近热源和受日光直射。贮存期为12个月。

# 5 使用建议

选用。

# 参考文献

1 东方绝缘材料厂.6050聚脂薄膜交货检验报告统计资料.1998  
2 西安绝缘材料厂. 绝缘材料热态机电特性手册. 1980

# CZ6010 聚丙烯薄膜

# 1 概述

CZ6010 聚丙烯薄膜是以聚丙烯树脂为原料, 用平膜法或管膜法经双向拉伸而制得的普通用途薄膜。具有密度小及较高的电气性能, 与电容器纸相比, 其介质损耗小, 电气强度比电容器纸高近 10 倍; 还具有较高的力学性能和化学稳定性。适用于电容器的绝缘以及其他用途的绝缘。

1.1 牌号及名称 CZ6010普通型双向拉伸聚丙烯薄膜。  
1.2 基本组成 聚丙烯树脂。  
1.3 材料标准 GB/T 10003—1996《普通型双向拉伸聚丙烯薄膜》  
1.4 使用工艺说明书   
1.5 供应状态 成卷供应。每卷不多于2段，每段长不小于 $500\mathrm{m}$ 。标称厚度及其允许偏差见表1-1。

表1-1[1]  

<table><tr><td rowspan="2">标称厚度/μm</td><td colspan="2">允许偏差/μm</td><td rowspan="2">标称厚度/μm</td><td colspan="2">允许偏差/μm</td></tr><tr><td>平均值</td><td>个别值</td><td>平均值</td><td>个别值</td></tr><tr><td>12</td><td>±10</td><td>±6.0</td><td>18</td><td>±8</td><td>±5.0</td></tr><tr><td>15</td><td>±10</td><td>±6.0</td><td>20</td><td>±8</td><td>±5.0</td></tr></table>

1.6 应用概况 已广泛用作电容器和其他电工绝缘。  
1.7研制及生产单位 桂林电器科学研究所、常熟绝缘材料厂研制；常州绝缘材料厂生产。  
1.8 鉴定级别及日期 1978年10月由常州市机械工业局鉴定通过。

# 2 性能

2.1 物理及化学性能

2.1.1 外观 表面光洁,无折皱、颗粒、暴筋、气泡、无杂质污染,边缘整齐无破损。  
2.1.2 密度 $0.90\sim 0.91~\mathrm{g / cm^3}$   
2.1.3 熔点 $165\sim 170^{\circ}\mathrm{C}$   
2.1.4 电气性能 见表2-1。

表2-1[1]   

<table><tr><td rowspan="2" colspan="2">性能</td><td rowspan="2">体积电阻率 MΩ·m</td><td rowspan="2">介质损耗因数 (50 Hz)</td><td rowspan="2">介电常数 (50 Hz)</td><td colspan="3">电气强度/(MV/m)</td></tr><tr><td>12 μm</td><td>15 μm</td><td>18~20 μm</td></tr><tr><td rowspan="2">指标</td><td>平均值</td><td>≥1.0×10^8</td><td>≤3.0×10^-4</td><td>2.0~2.4</td><td>≥470</td><td>≥480</td><td>≥470</td></tr><tr><td>最小值</td><td>-</td><td>-</td><td>-</td><td>≥370</td><td>≥380</td><td>≥370</td></tr></table>

# 2.2 力学性能 CZ6010 薄膜的力学性能见表 2-2。

表2-2[2]  

<table><tr><td rowspan="2">性能</td><td colspan="2">拉伸强度/MPa</td><td colspan="2">断裂伸长率/%</td><td colspan="2">收缩率/%</td></tr><tr><td>纵向</td><td>横向</td><td>纵向</td><td>横向</td><td>纵向</td><td>横向</td></tr><tr><td>指标</td><td>≥120</td><td>≥200</td><td>≤180</td><td>≤65</td><td>≤5</td><td>≤4</td></tr><tr><td>典型值</td><td>162</td><td>230</td><td>90</td><td>62</td><td>2.8</td><td>1.8</td></tr></table>

# 3 使用工艺

由于摩擦而产生较强的静电场，吸附周围空气中的灰尘，导致薄膜电气性能下降，所以在分切、裁剪时，环境要保持清洁，分切、裁剪设备应带有静电消除器。

# 4 其他

4.1 包装 每卷薄膜用塑料袋包装后装入木箱内。  
4.2 运输 按非危险品运输。运输中防止机械损伤、受潮和日光直射。  
4.3 贮存 贮存在 $40^{\circ}\mathrm{C}$ 以下的洁净库房内，竖立放置，远离热源和避免日光直射。贮存期为12个月。

# 5 使用建议

选用。

# 参考文献

1 上海电机厂.上海电机厂应用试验报告.1985   
2 常州绝缘材料厂.CZ6010交货质量检验报告.1985

# HF、FHF复合薄膜

# 1 概述

HF、FHF复合薄膜分别由聚酰亚胺薄膜单面和双面涂敷F46乳液，经高温烘结而成。具有耐高温、耐腐蚀、耐辐射和优良的电气性能、力学性能，高温下具有自粘性。适用于H级绝缘电机、电器及耐油、耐水电机的绝缘。

1.1 牌号及名称 HF聚酰亚胺F46薄膜；FH聚酰亚胺F46薄膜。  
1.2 基本组成 聚酰亚胺薄膜、F46树脂。  
1.3 材料标准 Q/320581DAQ 301—1998《聚酰亚胺薄膜》

# 1.4 使用工艺说明书

1.5 供应状态 成卷供应。宽度不小于 $450 \mathrm{~mm}$ ，允许有一个挠头，每段最短不小于 $60 \mathrm{~m}$ 。标称厚度及其允许偏差见表1-1。

表1-1  

<table><tr><td>厚度/mm</td><td>允许偏差/mm</td><td>单面胶层厚度/mm</td><td>厚度/mm</td><td>允许偏差/mm</td><td>单面胶层厚度/mm</td></tr><tr><td>0.045</td><td>±0.005</td><td>0.006~0.009</td><td>0.035</td><td>±0.005</td><td>0.006~0.009</td></tr></table>

1.6 应用概况 已在航空电机上应用。并已用于潜油、潜水、潜卤及H级绝缘电机。  
1.7 研制及生产单位 上海合成树脂研究所研制并生产；常熟绝缘材料厂生产。  
1.8 鉴定级别及日期 1979年1月由上海市化工局鉴定通过。

# 2 性能

# 2.1 物理及化学性能

2.1.1 外观 薄膜表面光滑平整，呈金黄色半透明。表面不应有气泡、针孔，边缘无破损。  
2.1.2 电气性能 见表2-1。

表 2-1[1,2]  

<table><tr><td rowspan="2">性能</td><td rowspan="2">指标</td><td colspan="2">典型值</td><td rowspan="2">性能</td><td rowspan="2">指标</td><td colspan="2">典型值</td></tr><tr><td>HF</td><td>FHF</td><td>HF</td><td>FHF</td></tr><tr><td>表面电阻率/MΩ</td><td>≥1.0×107</td><td>-</td><td>-</td><td>介电常数(50 Hz)</td><td>≤4.0</td><td>1.7</td><td>2.5</td></tr><tr><td>体积电阻率/(MΩ·m)</td><td>≥1.0×107</td><td>6.0×107</td><td>2.8×107</td><td>电气强度/(MV/mm)</td><td>≥120</td><td>137.3</td><td>136.7</td></tr><tr><td>介质损耗因数(50 Hz)</td><td>≤0.002</td><td>5.3×10-3</td><td>3.7×10-3</td><td></td><td></td><td></td><td></td></tr></table>

2.2 力学性能 HF、FHF 薄膜的力学性能见表 2-2。

表2-2[1,2]  

<table><tr><td rowspan="3">性能</td><td colspan="4">HF</td><td colspan="4">FHF</td></tr><tr><td colspan="2">纵向</td><td colspan="2">横向</td><td colspan="2">纵向</td><td colspan="2">横向</td></tr><tr><td>指标≥</td><td>典型值</td><td>指标≥</td><td>典型值</td><td>指标≥</td><td>典型值</td><td>指标≥</td><td>典型值</td></tr><tr><td>拉伸强度/MPa</td><td>100</td><td>142.4</td><td>90</td><td>131.4</td><td>100</td><td>114.3</td><td>90</td><td>120.9</td></tr><tr><td>伸长率/%</td><td>40</td><td>62.2</td><td>30</td><td>57.9</td><td>40</td><td>51.6</td><td>30</td><td>53.7</td></tr><tr><td>剥离强度/(N/25 mm)</td><td>6</td><td>-</td><td>6</td><td>-</td><td>6</td><td>8</td><td>6</td><td>8</td></tr></table>

# 3 使用工艺

由于摩擦而产生较强的静电场，吸附周围空气中的灰尘，导致薄膜电气性能下降。所以在分切、裁剪时，环境要保持清洁。分切、裁剪设备应带有静电消除器；复合薄膜在分切、裁剪、加工中防止机械损伤。

# 4 其他

4.1 包装 每卷用塑料袋装封后，再装入木箱内。  
4.2 运输 按非危险品运输。运输中防止机械损伤、受潮和日光直射。  
4.3 贮存 贮存在不受日光直射的清洁库房内。

# 5 使用建议

选用。

# 参考文献

1 常熟绝缘材料厂.HF、FHF成品测试报告单.1994  
2 常熟绝缘材料厂.HF、FHF产品质量监督检测报告单.1994

# 6520 聚酯薄膜绝缘纸柔软复合材料

# 1 概述

6520 聚酯薄膜绝缘纸柔软复合材料由 6020 聚酯薄膜涂以粘合剂与电绝缘纸板复合而成。按聚酯薄膜的标称厚度不同，可分为 6520-25；6520-40；6520-50。它具有良好的电气和力学性能。适于 E 级的电机、电器作槽绝缘、衬垫绝缘和匝间绝缘。

1.1 牌号及名称 6520-25 聚酯薄膜绝缘纸柔软复合材料；6520-40 聚酯薄膜绝缘纸柔软复合材料；6520-50 聚酯薄膜绝缘纸柔软复合材料。  
1.2 基本组成 聚酯薄膜、电绝缘纸板、粘合剂。  
1.3 材料标准

6520-25柔软复合材料：Q/DJ3-202—1994《6520聚酯薄膜绝缘纸柔软复合材料》

6520-40柔软复合材料：Q/DJ3-206—1994《6520聚酯薄膜绝缘纸柔软复合材料》

6520-50柔软复合材料：JB/T4059—1991《聚酯薄膜绝缘纸柔软复合材料》

1.4 使用工艺说明书   
1.5 供应状态 成卷供应。宽度 $800\sim 1000\mathrm{m}$ ，标称厚度及允许偏差见表1-1。

表1-1[1]  

<table><tr><td>标称厚度/mm</td><td>0.15</td><td>0.17</td><td>0.20</td><td>0.22</td><td>0.25</td><td>0.27</td><td>0.30</td><td>0.35</td><td>0.45</td></tr><tr><td>允许偏差/mm</td><td>±0.020</td><td>±0.020</td><td>±0.030</td><td>±0.030</td><td>±0.030</td><td>±0.030</td><td>±0.030</td><td>±0.035</td><td>±0.045</td></tr></table>

1.6 应用概况 已广泛用于航空E级绝缘的电机、电器中作槽绝缘、匝间绝缘和衬垫绝缘。  
1.7 研制及生产单位 上海绝缘材料厂研制；上海绝缘材料厂、西安绝缘材料厂、东方绝缘材料厂生产。  
1.8 鉴定级别及日期 1962年10月由上海市电机公司鉴定通过。

# 2 性能

2.1 物理及化学性能  
2.1.1 外观 表面光洁平整，无针孔、皱折、导电杂质和机械损伤。  
2.1.2 电气性能  
2.1.2.1 6520柔软复合材料的击穿电压见表2-1。  
2.1.2.2 6520柔软复合材料的体积电阻率与温度的关系见图2-1。  
2.1.2.3 6520柔软复合材料的介质损耗因数与温度的关系见图2-2。  
2.1.2.4 6520柔软复合材料的介电常数与温度的关系见图2-3。  
2.1.2.5 6520柔软复合材料的电气强度与温度的关系见图2-4。

图片摘要：该图主要展示 2 1 6520柔软复合材料的体积电阻率与温度的关系[2]。
![](images/e036d31085e652d6459cd05b421ef8d273714ce23f74d920dd16f3fae8a6e640.jpg)  
1—原态(70℃预热处理4h)；2—140℃   
处理 $2\mathrm{h};3 - 170^{\circ}\mathrm{C}$ 处理 $96\mathrm{h}$

图2-1 6520柔软复合材料的体积电阻率与温度的关系[2]

表2-1[1]   

<table><tr><td rowspan="2">试验条件</td><td colspan="3">击穿电压/kV ≥</td></tr><tr><td>6520-25</td><td>6520-40</td><td>6520-50</td></tr><tr><td>不弯折</td><td>6.0</td><td>7.0</td><td>8.0</td></tr><tr><td>弯折后</td><td>5.0</td><td>6.0</td><td>6.0</td></tr></table>

图2-2 6520柔软复合材料的介质  
图片摘要：该图主要展示 2 2 6520柔软复合材料的介质。
![](images/e88f4b224fc26c4f768796836ec12240723c776a4ff01c01ce8624c64f34e162.jpg)  
1—原态 $(70^{\circ}\mathrm{C}$ 预热处理 $4\mathrm{h})$ ；2— $140^{\circ}\mathrm{C}$   
处理 $2\mathrm{h};3 - 170^{\circ}\mathrm{C}$ 处理 $96\mathrm{h}$

损耗因数与温度的关系[2]

2.1.3 粘合性 在切割处及 $180^{\circ}$ 折弯后不分层、不起泡。 $130^{\circ}\mathrm{C} \pm 2^{\circ}\mathrm{C}$ 处理 $10\mathrm{min}$ 后，不分层、不起泡、不流胶。

# 2.2 力学性能

2.2.1 6520柔软复合材料拉伸强度 见表2-2。  
2.2.2 拉伸强度与温度的关系 见图2-5（试样宽度 $15\mathrm{mm}$ ）。

图片摘要：该图主要展示 2 3 6520柔软复合材料的介电常数与温度的关系[2]。
![](images/20ca3fb7aa5282ca9e9ed5c9d65c1d2ff2198dd31a88acb9ae9f759c1483adb2.jpg)  
1—原态(70℃预热处理4h)；2—140℃处理2h；3—170℃处理96h   
图2-3 6520柔软复合材料的介电常数与温度的关系[2]

图片摘要：该图主要展示 2 3 6520柔软复合材料的介电常数与温度的关系[2]。
![](images/2af06e5482601e311bd1c0f6b621e0576de3c3c1001179af3d9399061dc413b0.jpg)  
1—原态(70℃预热处理4h)；2—140℃处理2h；3—170℃处理120h   
图2-4 6520柔软复合材料的电气强度与温度的关系[2]

图2-5 6520柔软复合材料的  
图片摘要：该图主要展示 2 5 6520柔软复合材料的。
![](images/f0d2408ec3ba864b60baf299fcb1102a5297548113187030609d682a11163851.jpg)  
1—原态(70℃预热处理4h)；2—150℃处理2h；  
3—170℃处理96h；4—170℃处理120h

拉伸强度与温度的关系[2]

表2-2[1]  

<table><tr><td rowspan="2" colspan="3">性 能</td><td colspan="9">指 标</td></tr><tr><td>0.15 mm</td><td>0.17 mm</td><td>0.20 mm</td><td>0.22 mm</td><td>0.25 mm</td><td>0.27 mm</td><td>0.30 mm</td><td>0.35 mm</td><td>0.45 mm</td></tr><tr><td rowspan="4">拉伸强度N/10mm≥</td><td rowspan="2">纵向</td><td>不弯折</td><td>100</td><td>110</td><td>120</td><td>135</td><td>150</td><td>175</td><td>200</td><td>240</td><td>360</td></tr><tr><td>弯折后</td><td>70</td><td>75</td><td>80</td><td>85</td><td>95</td><td>100</td><td>110</td><td>180</td><td>275</td></tr><tr><td rowspan="2">横向</td><td>不弯折</td><td>70</td><td>75</td><td>80</td><td>85</td><td>95</td><td>100</td><td>105</td><td>120</td><td>180</td></tr><tr><td>弯折后</td><td>50</td><td>50</td><td>50</td><td>55</td><td>60</td><td>70</td><td>80</td><td>115</td><td>175</td></tr></table>

# 3 使用工艺

由于摩擦而产生较强的静电场，吸附周围空气中的灰尘，导致薄膜电气性能下降，所以在分切、裁剪时，环境要保持清洁，分切、裁剪设备应带有静电消除器。

6520柔软复合材料在分切、裁剪时要防止起层，不能任意弯曲对折，刀具要锋利。

# 4 其他

4.1 包装 每卷外包防潮纸和塑料袋，再装入木桶(箱)内。  
4.2 运输 按非危险品运输。运输中防止机械损伤、受潮和日光直射。  
4.3 贮存 贮存在 $40^{\circ}\mathrm{C}$ 以下的干燥、洁净的库房中，不应靠近火源、热源或受日光直射。贮存期为12个月。

# 5 使用建议

选用。

# 参考文献

1 东方绝缘材料厂．绝缘材料手册.1998  
2 西安绝缘材料厂.绝缘材料热态机电特性手册.1980

# 6530 聚酯薄膜玻璃漆布柔软复合材料

# 1 概述

6530 聚酯薄膜玻璃漆布柔软复合材料由 6020 聚酯薄膜涂以粘合剂与 2432 醇酸玻璃漆布复合而成。具有优异的电气和力学性能。适于湿热带地区的电机、电器作槽绝缘、衬垫绝缘和匝间绝缘。属于 B 级绝缘材料。

1.1 牌号及名称 6530 聚酯薄膜玻璃漆布柔软复合材料。  
1.2 基本组成 聚酯薄膜、醇酸玻璃漆布、粘合剂。  
1.3 材料标准 $\mathbf{Q} / \mathrm{DJ}_{3}-201-1994$ 《6530聚酯薄膜玻璃漆布柔软复合材料》  
1.4 使用工艺说明书   
1.5 供应状态 成卷供应。每卷重 $20 \sim 40 \mathrm{~kg}$ 。每卷内不得超过3段，每段长度不应小于 $1 \mathrm{~m}$ 。宽度为 $800 \sim 1000 \mathrm{~mm}$ ，标称厚度及允许偏差见表1-1。

表1-1[1]  

<table><tr><td rowspan="2">标称厚度/mm</td><td colspan="2">允许偏差/mm</td><td rowspan="2">标称厚度/mm</td><td colspan="2">允许偏差/mm</td><td rowspan="2">标称厚度/mm</td><td colspan="2">允许偏差/mm</td></tr><tr><td>允许值</td><td>个别值</td><td>允许值</td><td>个别值</td><td>允许值</td><td>个别值</td></tr><tr><td>0.17</td><td>±0.02</td><td>±0.03</td><td>0.20</td><td>±0.03</td><td>±0.04</td><td>0.24</td><td>±0.05</td><td>±0.06</td></tr></table>

1.6 应用概况 已用于航空电机、电器绝缘及湿热带地区的电机、电器的槽绝缘、匝间绝缘和衬垫绝缘。  
1.7研制及生产单位上海绝缘材料厂研制并生产；西安绝缘材料厂、东方绝缘材料厂生产。  
1.8 鉴定级别及日期 1962年12月由上海市电机公司鉴定通过。

# 2 性能

# 2.1 物理及化学性能

2.1.1 外观 表面光洁, 不允许有裂纹, 无分层、无导电杂质和机械损伤。允许由玻璃布造成的颗粒和不超过厚度允许偏差范围的皱折及胶层不均匀。  
2.1.2 电气性能 击穿电压和体积电阻率见表2-1。

表 2-1[1]  

<table><tr><td rowspan="3">试验条件</td><td colspan="2">体积电阻率/(MΩ·m)</td><td colspan="4">击穿电压/kV</td></tr><tr><td rowspan="2">指标≥</td><td rowspan="2">典型值</td><td colspan="2">平均值</td><td colspan="2">最低值</td></tr><tr><td>指标≥</td><td>典型值</td><td>指标≥</td><td>典型值</td></tr><tr><td>常态</td><td>1.0×10^6</td><td>3.2×10^7</td><td>8.0</td><td>11.9</td><td>6.0</td><td>10.9</td></tr><tr><td>热态130℃</td><td>1.0×10^3</td><td>2.6×10^6</td><td>-</td><td>-</td><td>-</td><td>-</td></tr><tr><td>受潮</td><td>1.0×10^4</td><td>1.8×10^6</td><td>6.0</td><td>10.0</td><td>5.0</td><td>9.4</td></tr><tr><td>常态弯折后</td><td>-</td><td>-</td><td>6.0</td><td>8.7</td><td>4.0</td><td>7.9</td></tr></table>

2.1.3 粘合性能 在温度 $40^{\circ}\mathrm{C} \pm 2^{\circ}\mathrm{C}$ 、相对湿度 $95\% \pm 3\%$ 的环境中，经 $24\mathrm{h}$ 后无分层、起泡。  
2.2 力学性能 6530柔软复合材料拉伸强度见表2-2。

表 2-2[1]  

<table><tr><td rowspan="2">性 能</td><td colspan="2">拉伸强度/(N/15mm)</td><td rowspan="2">性 能</td><td colspan="2">拉伸强度/(N/15mm)</td></tr><tr><td>纵向</td><td>横向</td><td>纵向</td><td>横向</td></tr><tr><td>指标 ≥</td><td>245</td><td>196</td><td>典型值</td><td>355</td><td>359</td></tr></table>

# 3 使用工艺

由于摩擦而产生较强的静电场，吸附周围空气中的灰尘，导致薄膜电气性能下降，所以在分切、裁剪时，环境要保持清洁，分切、裁剪设备应带有静电消除器。

6530柔软复合材料在分切、裁剪过程中要防止起层，不能任意弯曲对折，刀具要锋利。

# 4 其他

4.1 包装 每卷外包防潮纸和塑料袋，再装入包装箱(桶)内。  
4.2 运输 按非危险品运输。运输中防止机械损伤、受潮和日光直射。  
4.3 贮存 贮存在 $40^{\circ}\mathrm{C}$ 以下的干燥、洁净的库房中，不靠近热源和受日光直射。贮存期为12个月。

# 5 使用建议

选用。

# 参考文献

1 上海绝缘材料厂.6530交货质量检验报告统计资料.1985

# 6630A、6630 聚酯薄膜聚酯纤维非织布柔软复合材料

# 1 概述

6630A、6630聚酯薄膜聚酯纤维非织布柔软复合材料(简称DMD)，由聚酯薄膜双面粘贴聚酯纤维纸(或聚酯纤维非织布)复合而成。由于选用的聚酯纤维非织布的标称厚度不同，可分为6630、6630A。6630挺度大较硬，6630A挺度小较软。它们具有优异的电气和力学性能。适用于B级绝缘电机、电器及湿热带地区的电机、电器作槽绝缘、匝间绝缘和衬垫绝缘。

1.1 牌号及名称 6630 聚酯薄膜聚酯纤维非织布柔软复合材料；6630A 聚酯薄膜聚酯纤维非织布柔软复合材料。  
1.2 基本组成 聚酯薄膜、聚酯纤维纸(或聚酯纤维非织布)、粘合剂。  
1.3 材料标准 JB/T4060—1991《聚酯薄膜聚酯纤维非织布柔软复合材料》  
1.4 使用工艺说明书   
1.5 供应状态 成卷供应。宽度大于 $800 \mathrm{~mm}$ , 每卷重 $20 \sim 60 \mathrm{~kg}$ 。 $40 \mathrm{~kg}$ 以下每卷不多于3段, $40 \mathrm{~kg}$ 以上每卷不多于5段, 每段长度不应小于 $1 \mathrm{~m}$ 。标称厚度及允许偏差见表1-1。  
1.6 应用概况 已广泛用于航空电机、电器中作槽绝缘和匝间绝缘。  
1.7 研制及生产单位 常州绝缘材料厂、东方绝缘材料厂研制并生产。  
1.8 鉴定级别及日期 1981年6月由东方绝缘材料厂组织鉴定通过。

表1-1[1]  

<table><tr><td rowspan="2">标称厚度/mm</td><td colspan="2">允许偏差/mm</td><td rowspan="2">标称厚度/mm</td><td colspan="2">允许偏差/mm</td></tr><tr><td>允许值</td><td>个别值</td><td>允许值</td><td>个别值</td></tr><tr><td>0.15</td><td>±0.020</td><td>±0.030</td><td>0.30</td><td>±0.030</td><td>±0.040</td></tr><tr><td>0.20</td><td>±0.030</td><td>±0.040</td><td>0.35</td><td>±0.035</td><td>±0.050</td></tr><tr><td>0.25</td><td>±0.030</td><td>±0.040</td><td></td><td></td><td></td></tr></table>

# 2 性能

# 2.1 物理及化学性能

2.1.1 外观 表面光洁、平整，无分层、起泡、导电杂质和机械损伤。  
2.1.2 电气性能  
2.1.2.1 6630柔软复合材料的体积电阻率见表2-1。  
2.1.2.2 6630、6630A柔软复合材料击穿电压见表2-2。

表2-1  

<table><tr><td rowspan="2">性能</td><td colspan="3">试验条件</td></tr><tr><td>常态</td><td>130℃±2℃</td><td>受潮后</td></tr><tr><td>体积电阻率/(MΩ·m)</td><td>≥1.0×10^6</td><td>≥1.0×10^4</td><td>≥1.0×10^3</td></tr></table>

表 2-2[1,2]  

<table><tr><td rowspan="3">牌号</td><td colspan="7">击穿电压/kV</td></tr><tr><td>0.15mm</td><td>0.20mm</td><td colspan="2">0.25mm</td><td colspan="2">0.30mm</td><td>0.35mm</td></tr><tr><td>指标≥</td><td>指标≥</td><td>指标≥</td><td>典型值</td><td>指标≥</td><td>典型值</td><td>指标≥</td></tr><tr><td>6630</td><td>6.0</td><td>9.0</td><td>12</td><td>-</td><td>15</td><td>-</td><td>18</td></tr><tr><td>6630A</td><td>-</td><td>8.0</td><td>11</td><td>12.1</td><td>11</td><td>11.5</td><td>11</td></tr></table>

2.1.3 粘结性 6630、6630A柔软复合材料在 $155^{\circ}\mathrm{C} \pm 2^{\circ}\mathrm{C}$ 下 $10\mathrm{min}$ 后不分层、不起泡、不流胶。  
2.2 力学性能  
2.2.1 6630柔软复合材料的力学性能见表2-3。  
2.2.2 6630A柔软复合材料的力学性能见表2-4。

表2-3  
mm   

<table><tr><td rowspan="2" colspan="3">性 能</td><td colspan="5">指 标</td><td rowspan="2" colspan="3">性 能</td><td colspan="5">指 标</td></tr><tr><td>0.15</td><td>0.20</td><td>0.25</td><td>0.30</td><td>0.35</td><td>0.15</td><td>0.20</td><td>0.25</td><td>0.30</td><td>0.35</td></tr><tr><td rowspan="4">拉伸强度N/10mm≥</td><td rowspan="2">纵向</td><td>不弯折</td><td>80</td><td>140</td><td>190</td><td>270</td><td>320</td><td rowspan="4">伸长率/%≥</td><td rowspan="2">纵向</td><td>不弯折</td><td colspan="3">15</td><td colspan="2">-</td></tr><tr><td>弯折后</td><td>80</td><td>120</td><td>170</td><td>200</td><td>300</td><td>弯折后</td><td colspan="3">10</td><td colspan="2">5</td></tr><tr><td rowspan="2">横向</td><td>不弯折</td><td>80</td><td>120</td><td>170</td><td>200</td><td>300</td><td rowspan="2">横向</td><td>不弯折</td><td colspan="3">20</td><td colspan="2">-</td></tr><tr><td>弯折后</td><td>70</td><td>100</td><td>130</td><td>150</td><td>200</td><td>弯折后</td><td colspan="3">10</td><td colspan="2">5</td></tr></table>

表2-4  
mm   

<table><tr><td rowspan="2" colspan="3">性 能</td><td colspan="5">指 标</td><td rowspan="2" colspan="3">性 能</td><td colspan="5">指 标</td><td></td></tr><tr><td>0.18</td><td>0.20</td><td>0.25</td><td>0.30</td><td>0.35</td><td>0.18</td><td>0.20</td><td>0.25</td><td>0.30</td><td>0.35</td><td></td></tr><tr><td rowspan="4">拉伸强度N/10mm≥</td><td rowspan="2">纵向</td><td>不弯折</td><td>100</td><td>120</td><td>150</td><td>170</td><td>200</td><td rowspan="4">伸长率/%≥</td><td rowspan="2">纵向</td><td>不弯折</td><td colspan="3">10</td><td colspan="2">-</td><td></td></tr><tr><td>弯折后</td><td>90</td><td>105</td><td>130</td><td>150</td><td>180</td><td rowspan="2">弯折后</td><td colspan="3">10</td><td colspan="2">5</td><td></td></tr><tr><td rowspan="2">横向</td><td>不弯折</td><td>90</td><td>105</td><td>130</td><td>150</td><td>180</td><td rowspan="2">横向</td><td>不弯折</td><td colspan="3">15</td><td colspan="2">-</td></tr><tr><td>弯折后</td><td>70</td><td>95</td><td>120</td><td>130</td><td>160</td><td>弯折后</td><td colspan="3">15</td><td colspan="2">5</td><td></td></tr></table>

# 3 使用工艺

由于摩擦而产生较强的静电场，吸附周围空气中的灰尘，导致材料电气性能下降，所以在分切、裁剪时，环境要保持清洁，分切裁剪设备应带有静电消除器；柔软复合材料在分切、裁剪过程中防止起层，不能任意对折，刀具要锋利。

# 4 其他

4.1 包装 每卷外包防潮纸和塑料袋，再装入包装箱(桶)内。  
4.2 运输 按非危险品运输。运输中防止机械损伤、受潮和日光直射。  
4.3 贮存 贮存在 $40^{\circ}\mathrm{C}$ 以下的洁净库房内，远离热源和避免日光直射。贮存期为12个月。

# 5 使用建议

选用。

# 参考文献

1 东方绝缘材料厂.6630型式试验报告.1998  
2 东方绝缘材料厂.6630A型式试验报告.1998

# 上6550、6650

# 聚酰亚胺薄膜聚芳酰胺纤维纸柔软复合材料

# 1 概述

上6550、6650聚酰亚胺薄膜聚芳酰胺纤维纸柔软复合材料(简称NHN)，由聚酰亚胺薄膜双面粘贴聚芳酰胺纤维纸复合而成。具有优异的电气、力学和耐热性能。适用于H级绝缘电机作槽绝缘、相间绝缘和衬垫绝缘。

1.1 牌号及名称 上6550合成聚芳砜纤维纸柔软复合材料；6650聚酰亚胺薄膜聚芳酰胺纤维纸柔软复合材料。  
1.2 基本组成 聚酰亚胺薄膜、聚芳酰胺纤维纸(或聚芳砜纤维纸)、粘合剂。

# 1.3 材料标准

上6550柔软复合材料：Q/JBQP26—1991《合成聚芳砜纤维纸柔软复合材料》

6650柔软复合材料：JB/T4062.1—1995《聚酰亚胺薄膜聚芳酰胺纤维纸柔软复合材料》

# 1.4 使用工艺说明书

1.5 供应状态 成卷供应。上6550柔软复合材料宽度 $300\sim 1000 \mathrm{~mm}$ ；6650柔软复合材料宽度 $450 \mathrm{~mm} \pm 10 \mathrm{~mm}$ 或 $900 \mathrm{~mm} \pm 20 \mathrm{~mm}$ ，标称厚度及允许偏差见表1-1。

表1-1[1]  
mm   

<table><tr><td rowspan="3">标称厚度</td><td colspan="4">允许偏差</td><td rowspan="3">标称厚度</td><td colspan="4">允许偏差</td></tr><tr><td colspan="2">平均值</td><td colspan="2">个别值</td><td colspan="2">平均值</td><td colspan="2">个别值</td></tr><tr><td>上6550</td><td>6650</td><td>上6550</td><td>6650</td><td>上6550</td><td>6650</td><td>上6550</td><td>6650</td></tr><tr><td>0.15</td><td>±0.02</td><td>±0.02</td><td>±0.03</td><td>-</td><td>0.25</td><td>±0.03</td><td>±0.04</td><td>±0.04</td><td>±0.06</td></tr><tr><td>0.20</td><td>±0.02</td><td>±0.03</td><td>±0.03</td><td>±0.05</td><td>0.30</td><td>±0.04</td><td>±0.04</td><td>±0.06</td><td>-</td></tr></table>

1.6 应用概况 已用于H级绝缘的起重、冶金、煤矿电机及牵引电机作绝缘材料。  
1.7 研制及生产单位 上6550柔软复合材料：上海绝缘材料厂研制并生产；6650柔软复合材料：东方绝缘材料厂、西安绝缘材料厂研制并生产。  
1.8 鉴定级别及日期 上6550柔软复合材料：1980年由第一机械工业部鉴定通过；6650柔软复合材料：1983年12月由东方绝缘材料厂组织鉴定通过。

# 2 性能

# 2.1 物理及化学性能

# 2.1.2 电气性能

2.1.1 外观 表面光洁、平整，无分层、起泡、导电杂质、裂纹和机械损伤。  
2.1.2.1 上6550、6650柔软复合材料的击穿电压见表2-1。

表 $2 - 1{}^{\left\lbrack  1 \sim  3\right\rbrack  }$   

<table><tr><td rowspan="3">牌号</td><td rowspan="3">试验条件</td><td colspan="7">击穿电压/kV</td></tr><tr><td>0.15 mm</td><td colspan="2">0.20 mm</td><td colspan="2">0.25 mm</td><td colspan="2">0.30 mm</td></tr><tr><td>指标≥</td><td>指标≥</td><td>典型值</td><td>指标≥</td><td>典型值</td><td>指标≥</td><td>典型值</td></tr><tr><td rowspan="2">上6550</td><td>不弯折</td><td>8.0</td><td>8.0</td><td>10.4</td><td>8.0</td><td>10.4</td><td>10.0</td><td>10.6</td></tr><tr><td>弯折后</td><td>7.0</td><td>7.0</td><td>10.2</td><td>7.0</td><td>10.2</td><td>9.0</td><td>10.8</td></tr><tr><td rowspan="2">6650</td><td>不弯折</td><td>8.0</td><td>9.0</td><td>10</td><td>9.0</td><td>16.8</td><td>10.0</td><td>16.0</td></tr><tr><td>弯折后</td><td>7.0</td><td>8.0</td><td>10.2</td><td>8.0</td><td>16.0</td><td>9.0</td><td>15.0</td></tr></table>

2.1.2.2 上6550、6650柔软复合材料的体积电阻率见表2-2。

表 $2 - 2^{[4]}$   

<table><tr><td rowspan="3">试验条件</td><td colspan="4">体积电阻率/(MΩ·m)</td></tr><tr><td colspan="2">上6550</td><td colspan="2">6650</td></tr><tr><td>指标≥</td><td>典型值</td><td>指标≥</td><td>典型值</td></tr><tr><td>常态</td><td>1.0×10^6</td><td>1.5×10^8</td><td>1.0×10^6</td><td>3.2×10^7</td></tr><tr><td>180℃</td><td>1.0×10^5</td><td>4.5×10^6</td><td>1.0×10^5</td><td>1.9×10^6</td></tr><tr><td>受潮后</td><td>1.0×10^5</td><td>2.3×10^6</td><td>1.0×10^5</td><td>7.1×10^6</td></tr></table>

2.1.3 粘合性 上6550柔软复合材料在 $40^{\circ}\mathrm{C} \pm 2^{\circ}\mathrm{C}$ ，相对湿度 $95\% \pm 3\%$ 环境中经 $24\mathrm{h}$ 后不分层、不起泡。6650在温度 $200^{\circ}\mathrm{C} \pm 2^{\circ}\mathrm{C}, 10\mathrm{min}$ 后不分层、不起泡、不流胶。

2.2力学性能 上6550、6650柔软复合材料的力学性能见表2-3。

表 $2 - 3\left\lbrack  {1 \sim  3}\right\rbrack$   

<table><tr><td rowspan="3">牌号</td><td rowspan="3" colspan="2">试验条件</td><td colspan="7">拉伸强度/(N/10 mm)</td><td rowspan="2" colspan="2">伸长率/%</td></tr><tr><td>0.15 mm</td><td colspan="2">0.20 mm</td><td colspan="2">0.25 mm</td><td colspan="2">0.30 mm</td></tr><tr><td>指标≥</td><td>指标≥</td><td>典型值</td><td>指标≥</td><td>典型值</td><td>指标≥</td><td>典型值</td><td>指标≥</td><td>典型值</td></tr><tr><td rowspan="2">上6550</td><td colspan="2">纵向</td><td>157</td><td>157</td><td>278</td><td>157</td><td>278</td><td>196</td><td>-</td><td>-</td><td>-</td></tr><tr><td colspan="2">横向</td><td>98</td><td>98</td><td>189</td><td>98</td><td>189</td><td>98</td><td>-</td><td>-</td><td>-</td></tr><tr><td rowspan="4">6650</td><td rowspan="2">纵向</td><td>不弯折</td><td>120</td><td>160</td><td>162</td><td>200</td><td>257</td><td>250</td><td>330</td><td rowspan="2">10</td><td rowspan="2">16</td></tr><tr><td>弯折后</td><td>70</td><td>90</td><td>159</td><td>150</td><td>247</td><td>170</td><td>330</td></tr><tr><td rowspan="2">横向</td><td>不弯折</td><td>80</td><td>100</td><td>113</td><td>120</td><td>184</td><td>150</td><td>208</td><td rowspan="2">8</td><td rowspan="2">12</td></tr><tr><td>弯折后</td><td>50</td><td>80</td><td>111</td><td>100</td><td>180</td><td>110</td><td>199</td></tr></table>

# 3 使用工艺

柔软复合材料由于摩擦而产生较强的静电场，吸附周围空气中的灰尘，导致材料的电气性能下降，所以在分切、裁剪时，环境要保持清洁，分切裁剪设备应带有静电消除器；柔软复合材料在分切、裁剪过程中应防止起层，不能任意弯曲、对折，刀具要锋利。

# 4 其他

4.1 包装 每卷外包防潮纸和塑料袋，再装入包装箱(桶)内。  
4.2 运输 按非危险品运输。运输中防止机械损伤、受潮和日光直射。  
4.3 贮存 贮存在 $40^{\circ}\mathrm{C}$ 以下的干燥、洁净的库房内，不应靠近火源、热源或受日光直射。自出厂之日起贮存期为12个月。

# 5 使用建议

选用。

# 参考文献

1 上海绝缘材料厂. 上6550交货检验报告统计资料. 1985  
2 西安绝缘材料厂.6650型式试验报告.1998  
3 东方绝缘材料厂.6650型式试验报告.1998  
4 西安绝缘材料厂.6650交货检验报告统计资料.1985

# 上6540、6640

# 聚酯薄膜聚芳酰胺纤维纸柔软复合材料

# 1 概述

上6540、6640聚酯薄膜聚芳酰胺纤维纸柔软复合材料(简称NMN)，由聚酯薄膜双面粘贴聚芳酰胺纤维纸复合而成。具有优异的电气、力学和耐热性能。适用于F级绝缘电机作槽绝缘、相间绝缘和衬垫绝缘。

1.1 牌号及名称 上6540合成聚芳砜纤维纸柔软复合材料；6640聚酯薄膜聚芳酰胺纤维纸柔软复合材料。  
1.2 基本组成 聚酯薄膜、聚芳酰胺纤维纸(或聚芳砜纤维纸)、粘合剂。

# 1.3 材料标准

上6540柔软复合材料：Q/JBQP26—1991《合成聚芳砜纤维纸柔软复合材料》

6640柔软复合材料：JB/T4061.1—1995《聚酯薄膜聚芳酰胺纤维纸柔软复合材料》

# 1.4 使用工艺说明

1.5 供应状态 成卷供应。上6540柔软复合材料每卷重 $5\sim 10\mathrm{kg}$ ，宽 $300\sim 1000\mathrm{mm}$ ；6640柔软复合材料宽 $400\sim 500\mathrm{mm}$ 。标称厚度及允许偏差见表1-1。

表1-1  

<table><tr><td rowspan="3">标称厚度mm</td><td colspan="4">允许偏差/mm</td><td rowspan="3">标称厚度mm</td><td colspan="4">允许偏差/mm</td></tr><tr><td colspan="2">平均值</td><td colspan="2">个别值</td><td colspan="2">平均值</td><td colspan="2">个别值</td></tr><tr><td>上6540</td><td>6640</td><td>上6540</td><td>6640</td><td>上6540</td><td>6640</td><td>上6540</td><td>6640</td></tr><tr><td>0.20</td><td>±0.02</td><td>±0.02</td><td>±0.03</td><td>±0.03</td><td>0.30</td><td rowspan="2">±0.04</td><td>±0.04</td><td rowspan="2">±0.06</td><td>±0.05</td></tr><tr><td>0.25</td><td>±0.03</td><td>±0.03</td><td>±0.04</td><td>±0.04</td><td>0.35</td><td>±0.05</td><td>±0.06</td></tr></table>

1.6 应用概况 已在F级绝缘电机中作槽绝缘和匝间绝缘。  
1.7 研制及生产单位 上6540柔软复合材料：上海绝缘材料厂研制并生产；6640柔软复合材料：东方绝缘材料厂、西安绝缘材料厂研制并生产。  
1.8 鉴定级别及日期 上6540柔软复合材料：1980年由第一机械工业部鉴定通过；6640柔软复合材料：1983年12月东方绝缘材料厂组织鉴定通过。

# 2 性能

# 2.1 物理及化学性能

2.1.1 外观 表面平整光滑，不分层、不起泡、不起皱。  
2.1.2 电气性能  
2.1.2.1 上6540柔软复合材料电气性能见表2-1。

表2-1[1]   

<table><tr><td rowspan="2">试验条件</td><td colspan="2">体积电阻率/(MΩ·m)</td><td colspan="2">击穿电压/kV</td><td rowspan="2">试验条件</td><td colspan="2">体积电阻率/(MΩ·m)</td><td colspan="2">击穿电压/kV</td></tr><tr><td>指标≥</td><td>典型值</td><td>指标≥</td><td>典型值</td><td>指标≥</td><td>典型值</td><td>指标≥</td><td>典型值</td></tr><tr><td>常态</td><td>1.0×106</td><td>1.7×108</td><td>10.0</td><td>12.2</td><td>受潮</td><td>1.0×105</td><td>6.6×106</td><td>9.0</td><td>12.7</td></tr><tr><td>热态(155℃)</td><td>1.0×105</td><td>1.3×106</td><td>7.5</td><td>10.4</td><td>常态弯折后</td><td>-</td><td>-</td><td>8.0</td><td>12.4</td></tr></table>

2.1.2.2 6640柔软复合材料的击穿电压见表2-2。

表 $2 - 2{}^{\left\lbrack  2 \sim  3\right\rbrack  }$   

<table><tr><td rowspan="3">试验条件</td><td colspan="7">击穿电压/kV</td><td rowspan="3">试验条件</td><td colspan="7">击穿电压/kV</td></tr><tr><td colspan="2">0.20mm</td><td colspan="2">0.25mm</td><td>0.30mm</td><td colspan="2">0.35mm</td><td colspan="2">0.20mm</td><td colspan="2">0.25mm</td><td>0.30mm</td><td colspan="2">0.35mm</td></tr><tr><td>指标≥</td><td>典型值</td><td>指标≥</td><td>典型值</td><td>指标≥</td><td>指标≥</td><td>典型值</td><td>指标≥</td><td>典型值</td><td>指标≥</td><td>典型值</td><td>指标≥</td><td>指标≥</td><td>典型值</td></tr><tr><td>不弯折</td><td>11</td><td>18.0</td><td>13</td><td>22.5</td><td>15</td><td>20</td><td>28</td><td>弯折后</td><td>9</td><td>17.2</td><td>12</td><td>20.9</td><td>13</td><td>16</td><td>24</td></tr></table>

2.1.2.3 6640柔软复合材料体积电阻率与温度的关系见图2-1。  
2.1.2.4 6640柔软复合材料介质损耗因数与温度的关系见图2-2。

图片摘要：该图主要展示 2 1 6640柔软复合材料的体积电阻率与温度的关系[4]。
![](images/c383cf211cceff040b715bfc617fa4769c967ebd5c6c3cd019b6a2210e30e7e1.jpg)  
1—原态；2— $200^{\circ}\mathrm{C}$ 处理 $2\mathrm{h}$ ；3— $245^{\circ}\mathrm{C}$ 处理 $120\mathrm{h}$   
图2-1 6640柔软复合材料的体积电阻率与温度的关系[4]

图片摘要：该图主要展示 2 1 6640柔软复合材料的体积电阻率与温度的关系[4]。
![](images/4a0cf0eede73c0edbd1dee5e121a536ca1f01b7cbb3fe28b25f9c290c6014416.jpg)  
1—原态；2— $200^{\circ}\mathrm{C}$ 处理 $2\mathrm{h}$ ；3— $245^{\circ}\mathrm{C}$ 处理 $143\mathrm{h}$   
图2-2 6640柔软复合材料的介质损耗因数与温度的关系[4]

2.1.2.5 6640柔软复合材料介电常数与温度的关系见图2-3。

图2-3 6640柔软复合材料的介电常数与温度的关系[4]  
图片摘要：该图主要展示 2 3 6640柔软复合材料的介电常数与温度的关系[4]。
![](images/ef17647c8b69a1b3e0f5a37f7a7df86fb088e8e44d2f63a1d09148c5e721f0f8.jpg)  
1—原态；2— $200^{\circ}\mathrm{C}$ 处理 $2\mathrm{h};3 - 245^{\circ}\mathrm{C}$ 处理 $143\mathrm{h}$

2.1.3 粘合性 上6540柔软复合材料在温度 $40^{\circ}\mathrm{C} \pm 2^{\circ}\mathrm{C}$ 、相对湿度 $95\% \pm 3\%$ 环境中，经过 $24\mathrm{h}$ 后不分层、不起泡。6640柔软复合材料在 $180^{\circ}\mathrm{C} \pm 2^{\circ}\mathrm{C}, 10\mathrm{min}$ 后不分层、不起泡、不流胶。

# 2.2 力学性能

2.2.1 上6540、6640柔软复合材料的力学性能见表2-3。  
2.2.2 6640柔软复合材料的拉伸强度与温度的关系见图2-4。  
2.3 耐环境性能 6640柔软复合材料在不同温度下的使用寿命见图2-5。

表 $2 - 3\left\lbrack  {{}^{1 \sim  3}}\right\rbrack$   

<table><tr><td rowspan="3">牌号</td><td rowspan="3" colspan="2">试验条件</td><td colspan="6">拉伸强度/(N/10mm)</td><td rowspan="2" colspan="2">伸长率/%</td></tr><tr><td colspan="2">0.20 mm</td><td colspan="2">0.25 mm</td><td colspan="2">0.30 mm</td></tr><tr><td>指标≥</td><td>典型值</td><td>指标≥</td><td>典型值</td><td>指标≥</td><td>典型值</td><td>指标≥</td><td>典型值</td></tr><tr><td rowspan="2">上6540</td><td colspan="2">纵向</td><td>196</td><td>294</td><td>196</td><td>294</td><td>196</td><td>294</td><td>-</td><td>-</td></tr><tr><td colspan="2">横向</td><td>98</td><td>245</td><td>98</td><td>245</td><td>98</td><td>245</td><td>-</td><td>-</td></tr><tr><td rowspan="4">6640</td><td rowspan="2">纵向</td><td>不弯折</td><td>180</td><td>213</td><td>220</td><td>279</td><td>320</td><td>330</td><td rowspan="2">12</td><td rowspan="2">30.0</td></tr><tr><td>弯折后</td><td>130</td><td>210</td><td>180</td><td>262</td><td>250</td><td>330</td></tr><tr><td rowspan="2">横向</td><td>不弯折</td><td>130</td><td>212</td><td>180</td><td>264</td><td>250</td><td>330</td><td rowspan="2">18</td><td rowspan="2">52.5</td></tr><tr><td>弯折后</td><td>110</td><td>213</td><td>150</td><td>260</td><td>200</td><td>300</td></tr></table>

图片摘要：该图主要展示 2 4 6640柔软复合材料的拉伸强度与温度的关系[2]。
![](images/ff8aee0e09893c58963e55ed9475b25947dd062062dd9b0f1ac9dc326fe05f48.jpg)  
1—原态；2—200℃处理2h；3—245℃处理143h

图片摘要：该图主要展示 2 4 6640柔软复合材料的拉伸强度与温度的关系[2]。
![](images/86dd2378c896cb06b9d158ff095d14df06fb7c56b8eaa9446031579302f4565e.jpg)  
图2-4 6640柔软复合材料的拉伸强度与温度的关系[2]  
图2-5 6640柔软复合材料的寿命与温度的关系[4]

# 3 使用工艺

由于摩擦而产生较强的静电场，吸附周围空气中的灰尘，从而导致材料的电气性能下降，所以在分

切、裁剪时，环境要保持清洁，分切裁剪设备应带有静电消除器；柔软复合材料在分切、裁剪时应防止起层，不能任意弯曲、对折，刀具要锋利。

# 4 其他

4.1 包装 每卷外包防潮纸和塑料袋，再装入包装箱(桶)内。  
4.2 运输 按非危险品运输。运输中防止机械损伤、受潮和日光直射。  
4.3 贮存 贮存在 $40^{\circ}\mathrm{C}$ 以下的洁净的库房内，远离热源和受日光直射，贮存期为12个月。

# 5 使用建议

选用。

# 参考文献

1 上海绝缘材料厂. 上6540交货检验统计报告. 1998  
2 东方绝缘材料厂.6640型式试验报告.1998  
3 西安绝缘材料厂.6640型式试验报告.1998  
4 西安绝缘材料厂.绝缘材料热态机电特性手册.1980

# 6631 聚酯薄膜聚酯纤维非织布柔软复合材料

# 1 概述

6631 聚酯薄膜聚酯纤维非织布柔软复合材料(简称DMDM)，由两层聚酯薄膜与两层聚酯纤维非织布粘合而成的四层柔软复合材料。具有良好的力学性能和电气性能。适于B级绝缘的电机、电器作槽绝缘、相间绝缘和衬垫绝缘。

1.1 牌号及名称 6631 聚酯薄膜聚酯纤维非织布柔软复合材料。  
1.2 基本组成 聚酯薄膜、聚酯纤维非织布、粘合剂。  
1.3 材料标准 $\mathrm{Q} / \mathrm{DJ}_{3}-206-1994$ 《6631聚酯薄膜聚酯纤维非织布柔软复合材料》  
1.4 使用工艺说明书   
1.5 供应状态 成卷供应。宽度不小于 $800 \mathrm{~mm}$ ，每卷 $20 \sim 60 \mathrm{~kg}, 40 \mathrm{~kg}$ 及以下者每卷不多于5段， $40 \mathrm{~kg}$ 以上者每卷不多于7段，每段长度不小于 $1 \mathrm{~m}$ 。标称厚度及允许偏差见表1-1。

表1-1  

<table><tr><td rowspan="2">标称厚度/mm</td><td colspan="2">允许偏差/mm</td><td rowspan="2">标称厚度/mm</td><td colspan="2">允许偏差/mm</td></tr><tr><td>平均值</td><td>个别值</td><td>平均值</td><td>个别值</td></tr><tr><td>0.20</td><td>±0.030</td><td>±0.040</td><td>0.35</td><td>±0.045</td><td>±0.055</td></tr><tr><td>0.25</td><td>±0.035</td><td>±0.045</td><td>0.40</td><td>±0.050</td><td>±0.060</td></tr><tr><td>0.30</td><td>±0.040</td><td>±0.050</td><td></td><td></td><td></td></tr></table>

1.6 应用概况 已广泛用于B级绝缘的电机、电器作槽绝缘和匝间绝缘及衬垫绝缘。  
1.7 研制及生产单位 东方绝缘材料厂研制并生产，上海绝缘材料厂生产。  
1.8 鉴定级别及日期 1988年2月由东方绝缘材料厂组织鉴定通过。

# 2 性能

# 2.1 物理及化学性能

2.1.1 外观 表面光洁，无脱层现象，无导电杂质、裂纹和机械损伤。  
2.1.2 电气性能 见表2-1。

表2-1[1]   

<table><tr><td rowspan="2">性能</td><td colspan="5">击穿电压/kV</td></tr><tr><td>0.20 mm</td><td>0.25 mm</td><td>0.30 mm</td><td>0.35 mm</td><td>0.40 mm</td></tr><tr><td>指标≥</td><td>10</td><td>12</td><td>14</td><td>16</td><td>18</td></tr><tr><td>典型值</td><td>-</td><td>15.2</td><td>16.1</td><td>17.8</td><td>-</td></tr></table>

2.2力学性能 6631柔软复合材料的拉伸强度和伸长率见表2-2。

表2-2[1]  

<table><tr><td rowspan="3">试验条件</td><td colspan="9">拉伸强度/(N/10mm)</td><td rowspan="2" colspan="2">伸长率/%</td></tr><tr><td colspan="2">0.20 mm</td><td colspan="2">0.25 mm</td><td colspan="2">0.30 mm</td><td colspan="2">0.35 mm</td><td>0.40 mm</td></tr><tr><td>指标≥</td><td>典型值</td><td>指标≥</td><td>典型值</td><td>指标≥</td><td>典型值</td><td>指标≥</td><td>典型值</td><td>指标≥</td><td>指标≥</td><td>典型值</td></tr><tr><td>纵向不弯折</td><td>120</td><td>156</td><td>170</td><td>199</td><td>190</td><td>208</td><td>210</td><td>-</td><td>260</td><td>10</td><td>56.2</td></tr><tr><td>纵向弯折后</td><td>110</td><td>148</td><td>150</td><td>201</td><td>170</td><td>189</td><td>190</td><td>-</td><td>240</td><td>-</td><td>-</td></tr><tr><td>横向不弯折</td><td>110</td><td>150</td><td>150</td><td>230</td><td>170</td><td>178</td><td>190</td><td>-</td><td>240</td><td>15</td><td>15.2</td></tr><tr><td>横向弯折后</td><td>100</td><td>139</td><td>140</td><td>237</td><td>160</td><td>170</td><td>190</td><td>-</td><td>220</td><td>-</td><td>-</td></tr></table>

# 3 使用工艺

柔软复合材料由于摩擦而产生较强的静电场，吸附周围空气中的灰尘，从而导致材料的电气性能下降，所以在分切、裁剪时，环境要保持清洁，分切裁剪设备应带有静电消除器；柔软复合材料在分切、裁剪时为防止起层，不能任意弯曲、对折，刀具要锋利。

# 4 其他

4.1 包装 每卷外包塑料袋，再装入包装箱内。  
4.2 运输 按非危险品运输。运输中防止机械损伤、受潮和日光直射。  
4.3 贮存 贮存在 $40^{\circ}\mathrm{C}$ 以下的洁净库房内，远离热源和避免日光直射。贮存期为12个月。

# 5 使用建议

选用。

# 参考文献

1 东方绝缘材料厂.6631型式试验报告.1998

# 6641 聚酯薄膜聚酯纤维非织布柔软复合材料

# 1 概述

6641 聚酯薄膜聚酯纤维非织布柔软复合材料, 又称 F 级 DMD。是由两层聚酯纤维非织布夹一层聚酯薄膜涂以 F 级胶粘剂经粘合而成的三层柔软复合材料。具有良好的力学、电气性能。适于 F 级绝缘的电机、电器作槽绝缘、相间绝缘和衬垫绝缘。

1.1 牌号及名称 6641 聚酯薄膜聚酯纤维非织布柔软复合材料。  
1.2 基本组成 聚酯薄膜、聚酯纤维非织布、F级粘合剂。  
1.3 材料标准 $\mathrm{Q} / \mathrm{DJ}_{3}-207-1994$ 《6641聚酯薄膜聚酯纤维非织布柔软复合材料》  
1.4 使用工艺说明书   
1.5 供应状态 成卷供应。宽度 $800\mathrm{mm}$ 以上，每卷 $20\sim 60\mathrm{kg},40\mathrm{kg}$ 以下者每卷不多于3段， $40\mathrm{kg}$ 以上每卷不多于5段，每段长度不小于 $1\mathrm{m}$ 。标称厚度及允许偏差见表1-1。

表1-1  

<table><tr><td rowspan="2">标称厚度
mm</td><td colspan="2">允许偏差/mm</td><td rowspan="2">标称厚度
mm</td><td colspan="2">允许偏差/mm</td></tr><tr><td>平均值</td><td>个别值</td><td>平均值</td><td>个别值</td></tr><tr><td>0.20</td><td>±0.030</td><td>±0.060</td><td>0.30</td><td>±0.050</td><td>±0.070</td></tr><tr><td>0.25</td><td>±0.040</td><td>±0.060</td><td>0.35</td><td>±0.050</td><td>±0.070</td></tr></table>

1.6 应用概况 已广泛用于F级电机作槽绝缘和匝间绝缘。  
1.7 研制及生产单位 上海绝缘材料厂、东方绝缘材料厂研制并生产。  
1.8 鉴定级别及日期 1993年12月由上海市机电工业管理局鉴定通过。

# 2 性能

# 2.1 物理及化学性能

2.1.1 外观 呈微红色，表面平整，无气泡、杂质和损伤。

2.1.2 电气性能 6641 柔软复合材料的击穿电压见表 2-1。  
2.1.3 粘合性 6641 柔软复合材料在切割处及弯折 $180^{\circ}$ 后不分层、不起泡，热态 $180^{\circ}\mathrm{C} \pm 2^{\circ}\mathrm{C}, 10\mathrm{min}$ 不起泡，不分层。  
2.2 力学性能 6641 柔软复合材料的拉伸强度和伸长率见表 2-2。

表 2-1[1,2]  

<table><tr><td rowspan="3">标称厚度/mm</td><td colspan="4">击穿电压/kV</td></tr><tr><td colspan="2">常态</td><td colspan="2">热态(155℃±2℃)</td></tr><tr><td>指标≥</td><td>典型值</td><td>指标≥</td><td>典型值</td></tr><tr><td>0.20</td><td>9.0</td><td>12.9</td><td>8.0</td><td>10.5</td></tr><tr><td>0.25</td><td>11.0</td><td>19.0</td><td>10.0</td><td>-</td></tr><tr><td>0.30</td><td>13.0</td><td>-</td><td>12.0</td><td>-</td></tr><tr><td>0.35</td><td>15.0</td><td>22.0</td><td>14.0</td><td>21.0</td></tr></table>

表 2-2[1,2]  

<table><tr><td rowspan="3" colspan="2">试验条件</td><td colspan="8">拉伸强度/(N/10 mm)</td><td rowspan="2" colspan="2">伸长率/%</td></tr><tr><td colspan="2">0.20 mm</td><td colspan="2">0.25 mm</td><td colspan="2">0.30 mm</td><td colspan="2">0.35 mm</td></tr><tr><td>指标≥</td><td>典型值</td><td>指标≥</td><td>典型值</td><td>指标≥</td><td>典型值</td><td>指标≥</td><td>典型值</td><td>指标≥</td><td>典型值</td></tr><tr><td rowspan="2">纵向</td><td>不弯折</td><td>120</td><td>-</td><td>150</td><td>234</td><td>170</td><td>247</td><td>200</td><td>268</td><td>10</td><td>12.3</td></tr><tr><td>弯折后</td><td>105</td><td>-</td><td>130</td><td>-</td><td>150</td><td>-</td><td>180</td><td>269</td><td>-</td><td>-</td></tr><tr><td rowspan="2">横向</td><td>不弯折</td><td>105</td><td>-</td><td>130</td><td>298</td><td>150</td><td>265</td><td>180</td><td>277</td><td>15</td><td>31.8</td></tr><tr><td>弯折后</td><td>95</td><td>-</td><td>120</td><td>-</td><td>130</td><td>-</td><td>160</td><td>277</td><td>-</td><td>-</td></tr></table>

# 3 使用工艺

由于摩擦而产生较强的静电场，吸附周围空气中的灰尘，导致材料的电气性能下降，所以在分切、裁剪时，环境要保持清洁，分切裁剪设备应带有静电消除器。

# 4 其他

4.1 包装 每卷外包防潮纸和塑料袋，再装入包装箱(桶)内。  
4.2 运输 按非危险品运输。运输中防止机械损伤、受潮和日光直射。  
4.3 贮存 贮存在 $40^{\circ}\mathrm{C}$ 以下的洁净库房内，远离火源、热源，避免日光直射。贮存期为12个月。

# 5 使用建议

选用。

# 参考文献

1 上海绝缘材料厂.6641质量检验报告.1999  
2 东方绝缘材料厂.6641型式试验报告.1998

# HFG复合槽绝缘箔

# 1 概述

HFG复合槽绝缘箔是由聚酰亚胺薄膜和F-46玻璃漆布通过热压复合而成。具有优良的电气、力学、耐高温及耐介质性能。复合箔平直挺括，易于下线，工艺性能好。适于槽满率高、结构复杂、耐油或耐水电机作槽绝缘。

1.1 牌号及名称 HFG复合槽绝缘箔。  
1.2 基本组成 聚酰亚胺薄膜、F-46玻璃漆布、胶粘剂。  
1.3 材料标准 Q/GHAE20—1994《HFG复合槽绝缘箔》  
1.4 使用工艺说明书   
1.5 供应状态 成卷供应。每卷总长度不小于 $20\mathrm{m}$ ，宽度约 $220\mathrm{mm}$ 。标称厚度为 $0.13\mathrm{mm}$ 、 $0.15\mathrm{mm}$ ，允许偏差为 $\pm 0.02\mathrm{mm}$ 。  
1.6 应用概况 已用于潜油、潜水及H级绝缘电机的绝缘。  
1.7 研制及生产单位 上海合成树脂研究所研制并生产。  
1.8 鉴定级别及日期 1983年10月由上海市塑料工业公司鉴定通过。

# 2 性能

2.1 物理及化学性能  
2.1.1 外观 表面光滑平整，无皱折、斑疤，不分层。  
2.1.2 电气性能 见表2-1。

表2-1[1]   

<table><tr><td>性能</td><td>体积电阻率/(MΩ·m)</td><td>介质损耗因数(50 Hz)</td><td>相对介电常数(50 Hz)</td><td>电气强度/(MV/m)</td></tr><tr><td>指标</td><td>≥10^6</td><td>≤10^-2</td><td>2~3</td><td>≥40</td></tr><tr><td>典型值</td><td>3.4×10^7</td><td>2.8×10^-3</td><td>2.8</td><td>64.8</td></tr></table>

# 2.1.3 耐水性 见表2-2。

表 2-2[2]
