Repository: C-zj02/CFD-claw

<div align="center">

**English** | [中文](#中文版) | [Français](README_FR.md) | [Русский](README_RU.md) | [हिन्दी](README_HI.md) | [العربية](README_AR.md) | [Português](README_PT.md)

# 🚀 Claude Code Python

**A Complete Python Reimplementation Based on Real Claude Code Source**

*From TypeScript Source → Rebuilt in Python with ❤️*

***
**🔥 Active Development • New Features Weekly 🔥**

</div>

***

## 🎯 What is This?

**Clawd Code** is a **complete Python rewrite** of Claude Code, based on the **real TypeScript source code**.

File: RAG-data/中国航空材料手册（第2版）第1卷 结构钢 不锈钢001-200.pdf-e13c6fb0-4bce-40f1-8de5-a4197e8b2b3b.md (part 1 of 9)
# 中国航空机械手册

# CHINA AERONAUTICAL MATERIALS HANDBOOK

# 第1卷

# 结构钢 不锈钢

# 第2版

《中国航空材料手册》编辑委员会编

青有 9原 原

华

# 美装航空工

秦材科先行

品東

发展高科技

新材料

宋健

一

表材料科学

振 航 宝 王 茶

六文祥

# 发展材料工程

# 振航空业

# 刘 伟

二00年七月

# 登材料科学高峰

# 加速航空工业发展

# 张彦仲

二〇〇年七月十日

# 顾问委员会

主任委员 师昌绪

委员王淀佐关桥刘大响刘多朴

（按姓氏笔画排序） 李恒德 周廉 高镇同 张立同

顾诵芬 傅恒志 曹春晓

# 总编辑委员会

主任委员 颜鸣皋

常务副主任委员 刘伯操 李金桂

副主任委员 吴世平 华俊 徐炳仑 李成功

曾凡昌 吴学仁 周利珊 黄炳印

刘国普

委员马济民 史伟琪刘颖 刘静安

（按姓氏笔画排序） 仲增墉 曲选辉 李志广 肖为国

汪武祥 余应梅 邹小英 陈荣章

陈润斋 郑瑞琪 赵进 赵广文

赵振业 张凤翻 张茂松 张绍雄

张洪雁 姚俊臣 骆兴正 费洪柱

章怡宁 高莹 冠开昌 曹寿德

韩雅芳 谢永琴 戴圣龙 戴永耀

常 务 编 辑 赵进 朱之槃

# 第2版存言

材料科学与工程是现代科学技术的重要领域，航空材料则处于材料科学与工程中最富有挑战性的研究前沿，是决定航空产品技术水平和发展的关键因素之一。

航空产品设计和制造技术的先进性在很大程度上取决于航空材料的水平，因此，航空材料是发展航空工业技术的物质基础和先导。从近百年的航空技术发展史中可以清楚地看出，新型高性能飞机、发动机和机载设备对材料提出越来越高的要求，推动着航空材料一代一代地更迭。同时，各种高性能材料的相继出现及相关热工艺、测试技术的进步，又引发了新的设计思想、设计方案并使其变为现实。如此，相互促进发展，构成了一部绚丽多彩的航空技术发展史。

为适应我国航空工业自行设计、研制航空产品的需要，在原中国航空工业部的领导下，于1988年编写出版了《中国航空材料手册》第1版。它出版发行迄今已有十几年了，“七五”至“九五”期间我国航空技术与航空材料技术有了迅猛的发展，在航空材料领域取得了一批重要成果，达到了一个新的水平。

20世纪80年代以来，疲劳耐久性，特别是损伤容限设计等新的设计思想和设计方法引入我国飞机、发动机的设计规范。与此同时，为进行结构设计开展了大量的航空材料性能与测试技术的研究，取得了一批非常宝贵的结构材料的静力、疲劳、裂纹扩展、断裂、蠕变、腐蚀及热暴露等性能参数。

以高新技术与多学科交叉为特征的航空材料技术，为满足航空产品的设计、制造、使用和维护提出的更新、更高的要求，在第1版《中国航空材料手册》的基础上进行了补充、完善、提高，编写出版体现我国航空材料最新研究应用成果和水平的第2版《中国航空材料手册》。

第2版《中国航空材料手册》是一部集先进性、综合性、可靠性与实用性于一体的大型工具书，分10卷21篇，共收入2188个材料牌号，其中新增材料牌号595个，较第1版《手册》增幅达 $25\%$ 。这是国家投入巨大的人力和财力，是航空工业系统和材料工业部门、中国科学院及有关高等院校的材料科技工作者几十年潜心研究的结晶，是我国飞机、发动机和机载设备设计师、制造工程师几十年来进行精心选材和应用的结果，也是高新技术研究发展的重要成果。

本《手册》的先进性是指它收录了我国几十年来研究成功的各种新型航空材料，如超高强度结构钢、新型不锈钢、铝合金、钛合金、变形高温合金、铸造高温合金（含定向凝固和单晶合金）、粉末合金、先进复合材料、高性能聚合物材料，以及某些带有发展方向性的和应用前景的新型功能材料，如形状记忆合金、非晶态软磁合金、超导材料等。

本《手册》的综合性是指它不仅包括了飞机机体、发动机、机载设备等所用的新材料，还包括了高性能的金属材料、有机和无机非金属材料；既有结构材料，又有功能材料，既有材料的物理、化学性能数据，又有材料和零部件的热、冷加工的工艺性能数据，可使读者获得对每项材料有比较全面、完整的了解。本《手册》还新增了镀覆层与防锈材料篇。

本《手册》的可靠性是指它给出的材料性能数据真实、可靠，是经过严格处理与核实的，其中多数取之于有关科研、生产、使用、维护单位的经过实践检验的数据。对一些重要的结构材料给出了平均值、标准差、变异系数、子样数和设计许用值，对某些关键结构材料还给出了A基值、B基值。

本《手册》的实用性是指按材料牌号给出了技术标准、品种规格、供应状态、应用概况和生产、使用中应注意的事项等，对合理选用材料富有参考价值。它的实用性还体现在本《手册》不仅可供航空产品设计与研制人员使用，还可供从事科研、生产、维修人员使用。对航天、兵器、船舶、汽车、仪器仪表、机械制造，以及冶金、化工、石油、建材、轻工、纺织等部门的工程技术人员也有重要参考价值，还可供有关高等院校的广大师生在教学中参考。

第2版《手册》的编撰工作，是在中国人民解放军总装备部、国防科学技术工业委员会、中国航空工业第一集团公司和第二集团公司的领导下进行的，得到了航空工业系统和有关材料工业部门厂所、院校及中国科学院有关院所的大力支持，在此表示诚挚的谢意。

由于材料科学正处在蓬勃发展之中，加之编者的水平所限，不足之处在所难免，恳切期望广大读者予以批评指正。

编者

2001年6月

# 第1版序言

材料是现代科学技术发展和国民经济建设的重要支柱。航空材料已成为材料科学中富有开拓性的一个独立分支，是航空工业现代化的物质基础，是航空工业发展速度的决定性因素之一。

航空材料集中了材料科学的精华，反映着一个国家科学技术和基础工业的综合水平，并推动整个材料科学与工业的发展，是航空产品不断改进、更新、优质和稳定生产的可靠保证。

航空材料与航空产品设计和制造的关系十分密切。新型高性能飞机和发动机的设计和制造，对材料的要求越来越高，从而推动着航空材料的发展。同时，各种新型材料的出现和工艺、测试技术的进步，又促进了新的设计方案的实现和制造技术的变革。例如，根据发动机原理，只有在增压比和涡轮前温度相匹配提高的条件下，才能获得发动机的最大单位推力，以达到提高推力和降低燃油消耗的目的。这一事实促进高温合金不断发展及钛合金的扩大应用。最终导致定向凝固及单晶合金叶片、粉末冶金涡轮盘及性能更好的钛合金等新材料、新工艺的诞生，从而为高推重比发动机的研制成功奠定了基础。

减轻结构重量对于航空产品具有特殊的意义，既可增加飞机运载能力，提高机动性能，加大航程，又可减少燃油或推进剂的消耗。比强度 $(\sigma_{\mathrm{b}} / \rho)$ 和比刚度 $(E / \rho)$ 是衡量航空结构材料力学性能的一种重要指标。高强度铝合金、钛合金、铝锂合金以及先进复合材料在飞机上的应用，对减轻结构重量，提高性能具有明显效果。复合材料将更多地应用于飞机次受力构件，并逐步扩大应用到承力构件上，尚需要继续研究解决许多新课题。透明材料及工艺研究将为崭新的圆弧风挡座舱结构提供可靠的依据。高性能的新型燃料及润滑材料的开发，从另一角度显著提高飞机的效率。

航空零、部件的设计已逐步推行“损伤容限设计准则”，要求

提供断裂韧性、裂纹扩展速率以及模拟使用条件下的疲劳与断裂等数据。

长期以来，我国一直沿用苏联的《航空材料手册》，早已不能满足上述各项要求，远不适应航空工业发展的形势。这给设计、生产、使用和维护带来不少困难，迫切需要一部比较系统、完整的我国自己的航空材料手册。因此，编写本手册就成为航空工业发展的当务之急。

30多年来，随着航空工业的发展，航空材料研究和生产的进展也是很快的。在中国科学院和各材料工业部门所属研究院、所、工厂、高等院校等广大科研工作者的共同努力下，航空材料逐步实现了国产化、系列化，目前已基本上满足了各种型号飞机及其他航空器对材料的要求，达到了航空材料基本立足于国内的目的，走出了一条自力更生发展航空材料的道路。在长期研究、生产、使用过程中，积累了丰富的经验和大量的珍贵数据，为编写《中国航空材料手册》，打下了坚实的基础。

在航空工业部的领导下，《手册》的编写工作得到了中国科学院、冶金工业部、有色金属总公司、化学工业部、石油化工总公司、轻工业部、纺织工业部、建筑材料工业局及其所属研究院、所、工厂、高等院校等单位的大力支持。参加编辑委员会工作或承担编写任务的有各方面经验丰富的专家，提供数据、资料的单位达300多个，参加人员共有1100多人。《手册》中选录了1789个牌号的材料，其中金属材料713个，非金属材料1076个，分7卷20篇，是一部大型的、综合性的实用工具书。它的编成和出版是全国各材料工业部门大协作的结果，是航空材料系统广大科技人员和工人多年辛勤劳动的结晶。

本《手册》有以下几个特点：

1.先进性《手册》选录了近年来我国研制的钛合金、先进复合材料、定向凝固和单晶合金、粉末冶金等新型材料，以及某些带有发展方向的、有一定研究成果的新材料，如形状记忆合金、非晶态软磁合金、超导电材料等。列入了各科研、生产和使用单位近年来测定的各种持久、蠕变、疲劳断裂、应力腐蚀以及接近使用条件的各种模拟试验性能的大量数据，在一定程度上反映了我国航空材料研究的成就和已达到的水平。

《手册》的编写格式统一，采用数字编码，便于计算机存贮与检索。

2. 综合性 包括了金属材料、有机和无机非金属材料，既有结构材料，又有功能材料；既有物理、化学、力学性能数据，又有工艺、组织结构方面的参数和扼要描述。

3. 可靠性 所选录的数据大部分是有关科研、生产、使用单位测定和提供的, 并且经过严格处理和核算。重要结构材料的拉伸强度性能还提供了 A、B 基值, 为设计提供了许用值。

4. 实用性 按材料牌号给出了技术标准、品种规格、供应状态、应用概况和生产、使用中应注意的事项等，是一部带有标准性质的实用工具书。它不仅可供航空产品设计人员、还可供有关科研、生产和维修人员使用，并对汽车、燃气轮机、船舶、机械、仪表制造业，以及石油、化工、轻工、建材、纺织各有关部门也有重要的参考价值。

编写如此重要和内容广泛的《中国航空材料手册》还是第一次，缺乏经验，难免会出现不足之处，诚请各界广大读者批评指正，以期在增刊和再版时使它更完善，更富有实用价值。

《手册》在编写过程中，承蒙各有关单位的支持，积极提供研究报告、准确的数据、曲线、图表、资料等，在此谨向各有关单位和个人表示深切的谢意。

# 编写说明

《中国航空材料手册》(第2版)分10卷21篇，包括结构钢、不锈钢；变形高温合金、铸造高温合金；铝合金、镁合金；钛合金、铜合金；粉末冶金材料、精密合金与功能材料；复合材料、胶粘剂；塑料、透明材料、绝缘材料；橡胶、密封剂；涂料、镀覆层与防锈材料；燃料与润滑材料、纺织材料。共2188个牌号，1100多万字，含大量数据、图表、曲线。《手册》中的数据经过严格处理，对某些重要材料，除了提供指标值和典型数据外，还提供了A、B基值。

# 1 取材原则

纳入《手册》材料的条件是：

（1）已通过鉴定并已在航空上正式使用的材料；  
（2）虽未鉴定(非技术原因)但已在航空上正式使用的材料；  
（3）已通过鉴定，正在或准备在航空上推广应用的材料；  
（4）航空用关键材料，数据齐全，相近牌号在国外已有成熟使用经验的材料；  
（5）新研制的带方向性的材料，数据齐全，正在或准备在航空上试用的材料；  
（6）使用中已暴露出严重问题或已有明文规定停用或限用的材料不编入《手册》。

# 2 使用建议

为了合理选用材料，《手册》中给出了每个材料牌号的使用建议，其中“推荐”指综合性能好、有推广使用价值的先进材料；“选用”指在航空产品中已经使用，能满足设计要求的定型材料；“限用”指由于资源、性能等原因只限于某些原有产品，不能用于新设计的航空产品的材料。《手册》同时还给出了使用条件或范围的规定。

# 3 编写格式

《手册》中大部分材料以一个牌号为一个独立编写单元；塑料、橡胶、绝缘材料、涂料、镀覆层与防锈材料及纺织材料，也有以一类材料为一个独立

编写单元的，每个独立编写单元分章、条、款、项进行叙述。

为便于各牌号的材料的技术要求及有关数据进行交流、应用和计算机管理，各牌号的内容采用统一的标题序号编排格式。

金属材料包括结构钢、不锈钢、变形高温合金、铸造高温合金、铝合金、镁合金、钛合金、铜合金、粉末冶金材料、精密合金与功能材料。

《手册》中金属材料各牌号的编排格式如下：

# 1 概述

1.1 材料牌号

1.5 热处理制度

1.2 相近牌号

1.6 品种规格与供应状态

1.3 材料的技术标准

1.7 熔炼与铸造工艺

1.4 化学成分

1.8 应用概况与特殊要求

# 2 物理及化学性能

2.1 热性能

2.4 磁性能

2.2 密度

2.5 化学性能

2.3 电性能

# 3 力学性能

3.1 技术标准规定的性能

3.4 疲劳性能

3.2 室温及各种温度下的力学性能

3.5 弹性性能

3.3 持久和蠕变性能

3.6 断裂性能

# 4 组织结构

4.1 相变温度

4.3 合金组织结构

4.2 时间-温度-组织转变曲线

# 5 工艺性能与要求

5.1 成形性能

5.4 表面处理工艺

5.2 焊接性能

5.5 切削加工与磨削性能

5.3 零件热处理工艺

# 6 功能考核试验

# 7 使用建议

# 参考文献

非金属材料包括复合材料、胶粘剂、塑料、透明材料、绝缘材料、橡胶、密封剂、涂料、镀覆层与防锈材料、燃料与润滑材料、纺织材料。

《手册》中非金属材料各牌号的编排格式如下：

# 1 概述

1.1 牌号及名称

1.5 供应状态

1.2 基本组成

1.6 应用概况

1.3 材料标准

1.7 研制及生产单位

1.4 使用工艺说明书

1.8 鉴定级别及日期

# 2 性能

2.1 物理及化学性能

2.4 工艺性能

2.2 力学性能

2.5 使用性能

2.3 耐环境性能

# 3 使用工艺

# 4. 其他

4.1 包装  
4.2 运输

4.3 贮存   
4.4 技术安全

# 5 使用建议

参考文献

# 4 名词术语

《手册》中的名词术语一律采用国家标准，没有国家标准的，则参照《中国航空百科词典》有关术语。

# 5 量的单位与符号

《手册》中各种量的单位与符号按照GB3100～3102—1993规定，单位一律采用国务院公布的法定计量单位。如有必要说明，列于相应篇的绪论之后。

《手册》中“化学成分”、“配比”所用的“%”，凡未注明的均为质量分数。

# 6 单位换算与数值修约

《手册》中的量，由其他单位制换算而来的，在采用法定计量单位后，应适当选择量的单位词头，一般使量的数值处于 $0.1\sim 1000$ 的范围内。

各种测量值或计算值的修约是按照GB/T8170—1987《数值修约规则》进行的。

金属材料力学性能试验数据的修约分别参照航空行业标准HB5143、HB5195、HB5212、HB5214、HB5215的有关规定。

# 7 数据

编入《手册》的各类数据，均注有出处及相关条件，数据统计处理是参照MIL-HDBK-5F（金属材料）和MIL-HDBK-17B(非金属材料)进行的。

《手册》中的数据以下列方式表示：

（1）当试样数 $n$ 为： $3\leqslant n\leqslant 10$ 时，以单一均值表示；  
（2）当 $10 < n < 30$ 时，以均值、最大值及最小值表示；  
（3）当 $n\geq 30$ 时，以均值、标准差及变异系数表示；  
（4）某些重要结构金属材料(高温合金、钛合金、结构钢等)的室温抗拉强度和规定非比例伸长应力，除了标准值(S基值)、典型值外，还给出了A、B基值、 $-3\sigma$ ，其前提条件是： $n\geqslant 100$ ，并且代表几个批次(或厂家)及10个以上炉次。  
（5）某些重要结构非金属材料(复合材料、结构胶粘剂等)的室温抗拉强度和剪切强度，除了标准值(S基值)、典型值外，还给出了A、B基值，其前提条件是： $n\geqslant 30$ ，并且代表几个批次(或厂家)及5个以上炉次。

# 8图表

《手册》中的图、表一般紧跟条文，图号及表号在每个独立编写单元内是按章的顺序编写的。曲线图上，不出现实验点者只表明趋势。

结构钢、不锈钢篇的常用量的符号及单位表  

<table><tr><td>名 称</td><td>符 号</td><td>单位</td><td>名 称</td><td>符 号</td><td>单位</td></tr><tr><td>A基值(概率99%)</td><td>A</td><td>-</td><td>马氏体转变终止温度</td><td>Mf</td><td>C</td></tr><tr><td>残余奥氏体</td><td>A0</td><td>-</td><td>高周疲劳寿命</td><td>N</td><td>周</td></tr><tr><td>奥氏体转变起始温度</td><td>Ac1</td><td>°C</td><td>低周疲劳寿命</td><td>Nf</td><td>周</td></tr><tr><td>奥氏体转变终止温度</td><td>Ac3</td><td>°C</td><td>数理统计样本容量</td><td>n</td><td>-</td></tr><tr><td>过共析钢奥氏体转变起始温度</td><td>Acm</td><td>°C</td><td>存活率</td><td>P</td><td>%</td></tr><tr><td rowspan="2">冷却时奥氏体分解终止温度</td><td rowspan="2">Ar1</td><td rowspan="2">°C</td><td>压力</td><td>P</td><td>MPa</td></tr><tr><td>应力比</td><td>R</td><td>-</td></tr><tr><td>冷却时奥氏体向珠光体转变的起始点</td><td>A'r</td><td>°C</td><td>S基值(技术标准规定值)</td><td>S</td><td>-</td></tr><tr><td>冷却时奥氏体分解起始温度</td><td>Ar3</td><td>°C</td><td>子样标准差</td><td>s</td><td>-</td></tr><tr><td>U型缺口试样冲击功</td><td>AK</td><td>J</td><td>真实断裂强度</td><td>SK</td><td>MPa</td></tr><tr><td rowspan="2">U形缺口试样冲击韧性值</td><td rowspan="2">aRU</td><td rowspan="2">kJ/m2</td><td>热力学温度</td><td>T</td><td>K</td></tr><tr><td>质量分数</td><td>w</td><td>%</td></tr><tr><td>V形缺口试样冲击韧性值</td><td>aKV</td><td>kJ/m2</td><td>子样平均值</td><td>X̄</td><td>-</td></tr><tr><td>B基值(概率90%)</td><td>B</td><td>-</td><td>平面角</td><td>α,β,γ</td><td>°</td></tr><tr><td>贝氏体转变起始温度</td><td>Bs</td><td>C</td><td>厚度</td><td>B</td><td>mm</td></tr><tr><td>贝氏体转变终止温度</td><td>Bt</td><td>C</td><td>断后伸长率</td><td>δ5,δ10</td><td>%</td></tr><tr><td>变异(离散)系数</td><td>CV</td><td>-</td><td>弹性蠕变变形</td><td>δe</td><td>%</td></tr><tr><td>直径</td><td>d</td><td>mm</td><td>残余蠕变变形</td><td>δp</td><td>%</td></tr><tr><td>疲劳裂纹扩展速率</td><td>da/dN</td><td>mm/周</td><td>总蠕变变形</td><td>δt</td><td>%</td></tr><tr><td>应力腐蚀裂纹扩展速率</td><td>da/dt</td><td>m/s</td><td>应力强度因子</td><td>K</td><td>MPa √m</td></tr><tr><td>弹性模量(静态)</td><td>E</td><td>GPa</td><td>应力强度因子范围</td><td>ΔK</td><td>MPa √m</td></tr><tr><td>弹性模量(动态)</td><td>Ed</td><td>GPa</td><td>疲劳裂纹扩展门槛值</td><td>ΔKth</td><td>MPa √m</td></tr><tr><td>切变模量</td><td>G</td><td>GPa</td><td>弹性应变范围</td><td>Δεe</td><td>%</td></tr><tr><td>布氏硬度值</td><td>HBS、HBW</td><td>-</td><td>塑性应变范围</td><td>Δεp</td><td>%</td></tr><tr><td>洛氏硬度值</td><td>HRA、HRB、HRC</td><td>-</td><td>总应变范围</td><td>Δεt</td><td>%</td></tr><tr><td>维氏硬度值</td><td>HV</td><td>-</td><td>线应变</td><td>ε</td><td>%</td></tr><tr><td>平面应变断裂韧度</td><td>K1c</td><td>MPa √m</td><td>压力加工变形率,冷变形率</td><td>ε</td><td>%</td></tr><tr><td>应力腐蚀断裂韧度</td><td>K1SCC</td><td>MPa √m</td><td rowspan="2">缺口试样倾斜拉伸强度下降率</td><td rowspan="2">η</td><td rowspan="2">%</td></tr><tr><td>平面应力断裂韧度</td><td>Kc</td><td>MPa √m</td></tr><tr><td>平面应变条件断裂韧度</td><td>Kq</td><td>MPa √m</td><td>试验温度</td><td>θ</td><td>C,K</td></tr><tr><td>理论应力集中系数</td><td>Kt</td><td>-</td><td>泊松比</td><td>μ</td><td>-</td></tr><tr><td>马氏体转变起始温度</td><td>Ms</td><td>°C</td><td>比例极限</td><td>σp</td><td>MPa</td></tr><tr><td>规定非比例伸长应力</td><td>σP0.1,σP0.2,σP0.01</td><td>MPa</td><td>扭转条件比例极限</td><td>τ0.01</td><td>MPa</td></tr><tr><td>旋转弯曲条件疲劳极限</td><td>σ-1</td><td>MPa</td><td>扭转屈服强度</td><td>τ0.3</td><td>MPa</td></tr><tr><td>旋转弯曲缺口疲劳极限</td><td>σ-1H</td><td>MPa</td><td>抗扭强度</td><td>τb</td><td>MPa</td></tr><tr><td>压缩屈服强度</td><td>σ-P0.2</td><td>MPa</td><td>扭转疲劳极限</td><td>τ-1</td><td>MPa</td></tr><tr><td>应力幅</td><td>σa</td><td>MPa</td><td>断面收缩率</td><td>ψ</td><td>%</td></tr><tr><td>应力范围</td><td>Δσ</td><td>MPa</td><td>氧化增重,腐蚀失重</td><td>—</td><td>g/m², mg/cm²</td></tr><tr><td>抗拉强度</td><td>σb</td><td>MPa</td><td></td><td></td><td></td></tr><tr><td>抗压强度</td><td>σ-b</td><td>MPa</td><td>氧化速率,腐蚀速率</td><td>—</td><td>g/(m²·h)</td></tr><tr><td>抗弯强度</td><td>σbb</td><td>MPa</td><td>腐蚀速度</td><td>—</td><td>mm/a (毫米/年)</td></tr><tr><td>缺口抗拉强度</td><td>σbH</td><td>MPa</td><td>原子百分数</td><td>—</td><td>at%</td></tr><tr><td>最大正应力</td><td>σmax</td><td>MPa</td><td>晶粒度</td><td>—</td><td>级</td></tr><tr><td>最小正应力</td><td>σmin</td><td>MPa</td><td>热导率</td><td>λ</td><td>W/(m·°C)</td></tr><tr><td>平均正应力</td><td>σm</td><td>MPa</td><td>比热容</td><td>C</td><td>J/(kg·°C)</td></tr><tr><td>持久强度极限</td><td>σt0</td><td>MPa</td><td>密度</td><td>ρ</td><td>g/cm³</td></tr><tr><td>缺口持久强度极限</td><td>σtH</td><td>MPa</td><td>线膨胀系数</td><td>α</td><td>°C⁻¹</td></tr><tr><td>蠕变极限</td><td>σθ/μ</td><td>MPa</td><td>电阻率</td><td>ρ</td><td>Ω·m</td></tr><tr><td>抗弯强度</td><td>σw</td><td>MPa</td><td>磁导率</td><td>μ</td><td>H/m</td></tr><tr><td>切应力、抗剪切强度</td><td>τ</td><td>MPa</td><td></td><td></td><td></td></tr></table>

# 目 乘

中

# 绪论· 5

# 优质碳素钢· 7

08号钢 7   
10号钢 14   
15号钢 22   
20号钢 30   
45号钢 38   
20Mn2A 51

# 渗碳、渗氮钢· 56

12CrNi3A 56   
12Cr2Ni4A 62   
14CrMnSiNi2MoA 69   
18Cr2Ni4WA 76   
16Ni3CrMoA/E 87   
18CrNi4A 91   
32Cr3MoVA 97   
38CrMoAlA 103   
5Ni12Mn5Cr3Mo 110   
30Cr3MoA 112

# 调质高强度钢· 120

15CrMnMoVA/E 120   
18Mn2CrMoBA 129   
20CrNi3A 140   
25CrMoA 145   
30CrMoA 150   
30CrMnSiA 156   
30Ni4CrMoA 170   
37CrNi3A 179

38CrA 184   
40CrNiMoA 190

# 超高强度钢· 204

30CrMnSiNi2A 204   
35Ni4Cr2MoA(E) 228   
38Cr2Mo2VA 234   
40CrMnSiMoVA 251   
40CrNi2Si2MoVA 282   
16Co14Ni10Cr2MoE 319

# 弹簧钢· 341

70号钢 341   
T9A 347   
65Mn 350   
60Si2MnA 356   
50CrVA 364

# 防弹钢· 372

32Mn2Si2MoA 372   
32CrNi2MoTiA 375

# 轴承钢 380

GCr15 380   
$\mathrm{Cr4Mo4V}$ 387

# 铸钢 394

ZG22CrMnMo 394   
ZG25CrMnSiMo 402   
ZG28CrMnSiNi2 407   
ZG35CrMnSi 414   
ZG35CrMoA 418

# 绪论 425

# 抗氧化钢 427

1Cr13 427   
1Cr13Ni 434   
2Cr13 437

Y2Cr13Ni2 444   
3Cr13 447   
4Cr13 453   
4Cr10Si2Mo 457

# 马氏体不锈钢 462

1Cr17Ni2 462   
1Cr17Ni3 470   
1Cr11Ni2W2MoV 474   
1Cr12Ni2WMoVNb 483   
1Cr12Ni3Mo2V 495  
1Cr10Co6MoVNb 503   
0Cr17Ni4Cu4Nb 508   
0Cr15Ni5Cu2Ti 514

# 控制相转变不锈钢 520

0Cr17Ni7Al 520   
0Cr12Mn5Ni4Mo3Al 524   
0Cr16Ni6 539

# 双相不锈钢· 544

1Cr18Ni11Si4AlTi 544   
1Cr21Ni5Ti 549

# 奥氏体不锈钢 554

0Cr18Ni9 554   
1Cr18Ni9 559   
1Cr18Ni9Ti 565   
H00Cr18Ni9 572   
00Cr18Ni10N 574   
00Cr19Ni10 577   
0Cr21Ni6Mn9N 580   
1Cr18Mn8Ni5N 583   
2Cr13Mn9Ni4 588   
4Cr14Ni14W2Mo 592

# 高硬度不锈钢 600

9Cr18 600   
9Cr18Mo 603   
$\mathrm{Cr12MoV}$ 607

# 铸造不锈钢· 611

ZG1Cr17Ni3 611

ZG3Cr13A 614

ZG1Cr11Ni2WMoV 617

ZG0Cr17Ni4Cu3Nb 620

ZG1Cr18Ni9Ti 623

ZGCr24Ni19(ZGCr25Ni20) 626

# CONTENTS

2017年1月1日星期五

Structural Steels
2017年1月1日星期五

# Introduction 5

# Quality Carbon Steels 7

08 7   
10 14   
15 22   
20 30   
45 38   
20Mn2A 51

# Carburized and Nitriding Steels 56

12CrNi3A 56   
12Cr2Ni4A 62   
14CrMnSiNi2MoA 69   
18Cr2Ni4WA 76   
16Ni3CrMoA/E 87   
18CrNi4A 91   
32Cr3MoVA 97   
38CrMoAlA 103   
5Ni12Mn5Cr3Mo 110   
30Cr3MoA 112

# Quenched and Tempered High Strength Steels 120

15CrMnMoVA/E 120   
18Mn2CrMoBA 129   
20CrNi3A 140   
25CrMoA 145   
30CrMoA 150   
30CrMnSiA 156   
30Ni4CrMoA 170   
37CrNi3A 179   
38CrA 184

40CrNiMoA 190

# Ultra-high Strength Steels 204

30CrMnSiNi2A 204   
35Ni4Cr2MoA(E) 228   
38Cr2Mo2VA 234   
40CrMnSiMoVA 251   
40CrNi2Si2MoVA 282   
16Co14Ni10Cr2MoE 319

# Spring Steels 341

70 341   
T9A 347   
65Mn 350   
60Si2MnA 356   
50CrVA 364

# Bulletproof Steels 372

32Mn2Si2MoA 372   
32CrNi2MoTiA 375

# Bearing Steels 380

GCr15 380   
$\mathrm{Cr4Mo4V}$ 387

# Casting Steels 394

ZG22CrMnMo 394   
ZG25CrMnSiMo 402   
ZG28CrMnSiNi2 407   
ZG35CrMnSi 414   
ZG35CrMoA 418

# Stainless Steels

# Introduction 425

# Oxidation-resistant Steels 427

1Cr13 427   
1Cr13Ni 434   
2Cr13 437   
Y2Cr13Ni2 444

3Cr13 447   
4Cr13 453   
4Cr10Si2Mo 457

# Martensitic Stainless Steels 462

1Cr17Ni2 462   
1Cr17Ni3 470   
1Cr11Ni2W2MoV 474   
1Cr12Ni2WMoVNb 483   
1Cr12Ni3Mo2V 495  
1Cr10Co6MoVNb 503   
0Cr17Ni4Cu4Nb 508   
0Cr15Ni5Cu2Ti 514

# Controlled Transformation Stainless Steels 520

0Cr17Ni7Al 520   
0Cr12Mn5Ni4Mo3Al 524   
0Cr16Ni6 539

# Duplex Stainless Steels 544

1Cr18Ni11Si4AlTi 544   
1Cr21Ni5Ti 549

# Austenitic Stainless Steels 554

0Cr18Ni9 554   
1Cr18Ni9 559   
1Cr18Ni9Ti 565   
HooCr18Ni9 572   
00Cr18Ni10N 574   
00Cr19Ni10 577   
0Cr21Ni6Mn9N 580   
1Cr18Mn8Ni5N 583   
2Cr13Mn9Ni4 588   
4Cr14Ni14W2Mo 592

# High-hardness Stainless Steels 600

9Cr18 600   
9Cr18Mo 603   
$\mathrm{Cr12MoV}$ 607

# 611

ZG1Cr17Ni3 611   
ZG3Cr13A 614

ZG1Cr11Ni2WMoV 617

ZG0Cr17Ni4Cu3Nb 620

ZG1Cr18Ni9Ti 623

ZGCr24Ni19(ZGCr25Ni20) 626

# 结构钢

# 结构钢篇编辑委员会

主任委员 赵振业

副主任委员 姚俊臣

委员（按姓氏笔画为序）

丁传富 尹胜利 古宝珠 刘晓华 李凤霄

李连祯 陈荣贵 金建军 张景海 徐松乾

袁文明 黄仲田 景绿路 谢国永

编 辑 金建军

# 第1版编写、审校人员名单

宋宇文 吕章坤 张连荣 沈孟芳 赵振业

文忠朴 姚志诚 刘德万 陈鹏林 王岭南

麦家钊 冯慎田 刘忠秋 王广生 刘德金

赵先存 宋为顺 孙方策 劳日玲 张文林

竺培材 杨爱德

航空结构钢具有高强度、良好的塑性、韧性、抗疲劳性能和工艺性能，而且价格低廉，在航空工业中广泛地用于制造承力结构件、连接件、紧固件和弹性件等。在一些情况下，几乎成为唯一可供选择的材料。虽然由于结构钢的耐腐蚀性能差等原因，一些重要结构件正在被其他比强度更高的材料所取代，但是，结构钢在航空材料中仍然占据十分重要的地位。

航空结构钢在近10年来取得了显著的进步，这一进步一方面体现在发展了一些强度更高、韧性更好的新钢种，如低合金超高强度钢40CrNi2Si2MoVA的抗拉强度达到 $1860\mathrm{MPa}$ 以上，用作抗疲劳、长寿命构件；高合金超高强度钢16Co14Ni10Cr2MoE的平面应变断裂韧性 $K_{\mathrm{IC}}$ 值达到 $143\mathrm{MPa}\sqrt{\mathrm{m}}$ 以上，可供“损伤容限设计”选用。另一方面体现在钢的纯洁度显著提高。一些钢种采用了提纯原材料、真空感应(VIM)加真空自耗（VAR)熔炼，钢中杂质和有害元素含量显著降低，如 $\omega (\mathrm{S})\leqslant 0.005\% ,\omega (\mathrm{P})\leqslant 0.008\%$ ， $\boldsymbol {w}(\mathbf{N})\leqslant 0.0015\% ,\boldsymbol {w}(\mathbf{O})\leqslant 0.0020\%$ 等。高纯洁度有效地提高了钢的塑性、韧性、抗疲劳性能及其稳定性，降低了各向异性等。这一进步使我国飞机设计师们可以选用到只有少数发达国家才有的高纯洁度和性能优良的新钢种。

结构钢有各种不同的分类方法。本篇中共列入46个牌号并将其分为优质碳素钢、渗碳渗氮钢、调质高强度钢、超高强度钢、弹簧钢、防弹钢和铸钢等7类。铆螺钢作为相近牌号钢标出，还列有专用焊丝钢。

本篇中列有6个牌号的优质碳素钢，硫、磷等杂质元素含量有严格限制。其中低碳钢用作冲压、焊接、铆螺件；中碳钢用作非重要承力件。

渗碳、渗氮钢通常用于制造传动齿轮、轴等重要零件。本篇列有10个牌号，其中5个牌号是新钢种。

调质高强度钢有10个牌号。其中15CrMnMoVA/E和18Mn2CrMoBA为贝氏体钢，具有优良的焊接、成形等工艺性能。调质高强度钢经淬火加高温回火处理后具有较高强度、高屈强比、良好的韧性、低的脆性转变温度及高的抗疲劳等综合力学性能。该类钢的热成形和切削性能良好，焊接性能随其含碳量增高和一些合金元素的差异而变差。主要用于制造轴、桨毂、接头、螺栓等重要承力构件。该类钢具有程度不同的回火脆性倾向。

超高强度钢常指拉伸屈服强度 $1400\mathrm{MPa}$ 以上的高强度钢而言，其主要特点是具有很高的强度和足够的韧性，用于制造承受很高应力和减重设计的重要构件，如飞机起落架、机翼主梁、平尾大轴、直升机旋翼轴、接头和对接螺栓等。

超高强度钢按合金元素含量分为低合金、中合金和高合金三类。本篇列有6个牌号。

低合金超高强度钢碳的质量分数一般在 $0.3\% \sim 0.4\%$ ，合金元素质量分数少于 $5\%$ ，由淬火后低温回火获得的回火马氏体组织达到超高强度。其强度主要取决于含碳量，其代表钢种 $40\mathrm{CrNi2Si2MoVA}$ 已广泛用作起落架零件。该类钢的缺点是缺口敏感性较大，抗应力腐蚀性能较差，使用中应予注意。

中合金超高强度钢合金元素质量分数在 $5\% \sim 10\%$ 。由淬火后中温回火产生二次硬化达到超高强度，用于制造 $500^{\circ}\mathrm{C}$ 以下工作的飞机、发动机重要承力构件。38Cr2Mo2VA

钢属于中温超高强度钢，并在飞机上应用。该类钢在室温下具有低合金超高强度钢类似缺点，但在中温下显著改善。

高合金超高强度钢含有 $10\%$ 以上合金元素和低碳、超低碳量。由淬火产生的低碳马氏体和中温回火产生的二次硬化获得超高强度、高韧性等优良性能。16Co14Ni10Cr2MoE钢已用作飞机平尾大轴。

本篇中还列有5个弹簧钢、2个防弹钢、2个轴承钢和5个铸钢牌号。

选用高强度钢设计、制造航空零件时应着重考虑淬透性、强韧性、回火脆性、氢脆敏感性和经济性等。选用超高强度钢时应严格遵守：①低的应力集中水平；②低的表面粗糙度；③主应力方向与变形流线方向一致等原则。加工制造零件时还应特别注意表面脱碳、腐蚀、磨削烧伤、镀层选择和镀后除氢、消除加工应力，限定装配应力水平、防止意外损伤和采用表面强化措施等。

本篇内容的主要特点是：①近10年来研制的新钢种占 $30\%$ ；②重要钢种的疲劳性能数据占有较多的篇幅以适应航空构件设计需要；③除部分物理性能外，新牌号的性能数据和第1版中原有牌号的补充性能数据符合GJB、HB或Q/6S等标准规定，并全部为航空用户和生产厂家测试。

本篇中所列牌号数据可供航空工业及其他机械工业产品设计选用。

为本篇提供数据的单位有：陕西飞机制造公司、成都飞机工业公司、西安飞机制造公司、沈阳飞机制造公司、黎阳发动机公司、黎明发动机公司、西安航空发动机(集团)有限公司、南方航空动力机械公司、贵航二所、安大锻造厂、红原锻造厂、陕西燎原航空机械制造公司、常州航空发动机制造公司、抚顺特殊钢有限公司、长城特殊钢有限公司、上海五钢(集团)有限公司和北京航空材料研究院等。

# 08号钢

# 1 概述

08号钢的强度低而塑性高，有良好的冲压、拉延、弯曲及焊接性能。该钢用作要求强度不高、容易加工成形的冲压件和焊接件。除表面需要强化处理的零件外，一般使用时不经热处理，只有在冷加工过程中为了消除冷作硬化，才进行中间退火。有时为了使钢的组织细化和改善切削性能，需进行正火处理。

08号钢大多数生产成高精度的冷轧薄板，制造深冲压和深拉延的制品。还可制成心部强度要求不高的渗碳或碳氮共渗的零件。

1.1 材料牌号 08,08F。  
1.2 相近牌号 08,08KII(俄罗斯),1008(美国),S 09CK(日本),040A04、050A04(英国)。  
1.3 材料的技术标准 见表1-1。

表1-1  

<table><tr><td>品种</td><td>技术标准</td></tr><tr><td>棒材</td><td>GB/T 699-1999《优质碳素结构钢》</td></tr><tr><td rowspan="3">板材</td><td>GB/T 710-1991《优质碳素结构钢热轧薄钢板和钢带》</td></tr><tr><td>GB/T 711-1988《优质碳素结构钢热轧厚钢板和宽钢带》</td></tr><tr><td>GB/T 13237-1991《优质碳素结构钢冷轧薄钢板和钢带》</td></tr><tr><td rowspan="2">丝材</td><td>GB/T 3206-1982《优质碳素结构钢丝》</td></tr><tr><td>YB/T 5032-1993《重要用途低碳钢丝》</td></tr><tr><td>带材</td><td>YB/T 5059-1993《低碳钢冷轧钢带》</td></tr></table>

# 1.4 化学成分 见表1-2。

%

表1-2  

<table><tr><td>C</td><td>Mn</td><td>Si</td><td>S</td><td>P</td><td>Cr</td><td>Ni</td><td>Cu</td></tr><tr><td>0.05~0.11</td><td>0.25~0.50</td><td>≤0.03</td><td>≤0.035</td><td>≤0.035</td><td>≤0.10</td><td>≤0.10</td><td>≤0.25</td></tr></table>

1.5 热处理制度 08 和 08F 钢不进行热处理，在热轧、冷轧或正火状态下验收。  
1.6 品种规格与供应状态。  
1.6.1 品种规格 见表1-3中各标准的规定。

表1-3  

<table><tr><td rowspan="2">状态</td><td colspan="4">技术标准</td></tr><tr><td>圆钢</td><td>六角钢</td><td>方钢</td><td>扁钢</td></tr><tr><td>热轧</td><td>GB/T 702-1986</td><td>GB/T 705-1989</td><td>GB/T 702-1986</td><td>GB/T 704-1988</td></tr><tr><td>冷轧(拉)</td><td>GB/T 905-1994</td><td>GB/T 905-1994</td><td>GB/T 905-1994</td><td>-</td></tr><tr><td>锻造</td><td>GB/T 908-1987</td><td>-</td><td>GB/T 908-1987</td><td>GB/T 16761-1997</td></tr></table>

续表 1-3  

<table><tr><td rowspan="2">状态</td><td colspan="3">技术标准</td></tr><tr><td>钢板</td><td>钢丝</td><td>钢带</td></tr><tr><td>热轧</td><td>GB/T 709-1988</td><td>-</td><td>-</td></tr><tr><td rowspan="2">冷轧(拉)</td><td rowspan="2">GB/T 708-1988</td><td>GB/T 342-1997</td><td>YB/T 5059</td></tr><tr><td>GB/T 3207-1988</td><td>-1993</td></tr><tr><td>锻造</td><td>-</td><td>-</td><td>-</td></tr></table>

1.6.2 供应状态 除钢丝、钢带和薄板可以冷拉(轧)状态供应外，其他品种为热轧或正火状态供应。  
1.7 熔炼与铸造工艺 以电炉、侧吹碱性转炉、纯氧顶吹碱性转炉或混合炼钢方法熔炼。  
1.8 应用概况与特殊要求 航空工业中长期用08和08F钢的冷轧钢板和钢带，制造航空仪表的壳、罩、盒、挡板等冲压件和焊接件。

# 2 物理及化学性能

# 2.1 热性能

2.1.1 热导率 见表2-1。

表2-1[1]   

<table><tr><td>θ/℃</td><td>0</td><td>100</td><td>200</td><td>300</td><td>400</td><td>500</td><td>600</td></tr><tr><td>λ/(W/(m·℃))</td><td>65.31</td><td>60.29</td><td>54.85</td><td>54.85</td><td>45.22</td><td>41.03</td><td>36.42</td></tr></table>

2.1.2 比热容 见表2-2。

表2-2[1]  

<table><tr><td>θ/℃</td><td>900</td><td>1000</td></tr><tr><td>c/(J/(kg·℃))</td><td>657.3</td><td>669.9</td></tr></table>

2.1.3 线膨胀系数 见表2-3。

表2-3[1]  

<table><tr><td>θ/℃</td><td>20~100</td><td>20~200</td><td>20~300</td><td>20~400</td><td>20~500</td><td>20~600</td></tr><tr><td>α/10-6℃-1</td><td>11.58</td><td>12.61</td><td>13.01</td><td>13.63</td><td>14.18</td><td>14.64</td></tr></table>

2.2 密度 $\rho = 7.87\mathrm{g / cm}^{3[1]}$

# 3 力学性能

# 3.1 技术标准规定的性能

3.1.1 棒、板、带的力学性能 见表3-1。

表3-1  

<table><tr><td rowspan="2">钢号</td><td rowspan="2">品种</td><td rowspan="2" colspan="2">技术标准</td><td rowspan="2">材料状态</td><td>σb/MPa</td><td>σP0.2/MPa</td><td>δ5/%</td><td>δ10/%</td><td>ψ/%</td><td rowspan="2">HBS</td></tr><tr><td colspan="5">不小于</td></tr><tr><td>08F</td><td rowspan="2">棒材</td><td rowspan="2" colspan="2">GB/T 699-1999</td><td>正火</td><td>295</td><td>175</td><td>35</td><td>--</td><td>60</td><td>≤131</td></tr><tr><td>08</td><td>正火</td><td>325</td><td>195</td><td>33</td><td>--</td><td>60</td><td>≤131</td></tr><tr><td>08F</td><td rowspan="2">薄板材</td><td rowspan="2">GB/T 13237-1991</td><td rowspan="2">Z级拉延</td><td rowspan="2">冷轧</td><td>275~365</td><td>--</td><td>--</td><td>34</td><td>--</td><td>--</td></tr><tr><td>08</td><td>275~390</td><td>--</td><td>--</td><td>32</td><td>--</td><td>--</td></tr></table>

续表3-1   

<table><tr><td rowspan="2">钢号</td><td rowspan="2">品种</td><td rowspan="2" colspan="2">技术标准</td><td rowspan="2">材料状态</td><td>σb/MPa</td><td>σP0.2/MPa</td><td>δ5/%</td><td>δ10/%</td><td>ψ/%</td><td rowspan="2">HBS</td></tr><tr><td colspan="5">不小于</td></tr><tr><td>08F</td><td rowspan="4">薄板材</td><td rowspan="4">GB/T 13237-1991</td><td rowspan="2">S级拉延</td><td rowspan="4">冷轧</td><td>275~380</td><td>-</td><td>-</td><td>32</td><td>-</td><td>-</td></tr><tr><td>08</td><td>275~410</td><td>-</td><td>-</td><td>30</td><td>-</td><td>-</td></tr><tr><td>08F</td><td rowspan="2">P级拉延</td><td>275~380</td><td>-</td><td>-</td><td>30</td><td>-</td><td>-</td></tr><tr><td>08</td><td>275~410</td><td>-</td><td>-</td><td>28</td><td>-</td><td>-</td></tr><tr><td>08F</td><td rowspan="6">薄板材</td><td rowspan="6">GB/T 710-1991</td><td rowspan="2">Z级拉延</td><td rowspan="6">热轧</td><td>275~365</td><td>-</td><td>-</td><td>30</td><td>-</td><td>-</td></tr><tr><td>08</td><td>275~390</td><td>-</td><td>-</td><td>28</td><td>-</td><td>-</td></tr><tr><td>08F</td><td rowspan="2">S级拉延</td><td>275~380</td><td>-</td><td>-</td><td>29</td><td>-</td><td>-</td></tr><tr><td>08</td><td>275~410</td><td>-</td><td>-</td><td>27</td><td>-</td><td>-</td></tr><tr><td>08F</td><td rowspan="2">P级拉延</td><td>275~380</td><td>-</td><td>-</td><td>27</td><td>-</td><td>-</td></tr><tr><td>08</td><td>275~410</td><td>-</td><td>-</td><td>25</td><td>-</td><td>-</td></tr><tr><td>08F</td><td rowspan="2">厚板材</td><td rowspan="2" colspan="2">GB/T 711-1988</td><td rowspan="2">正火</td><td>315</td><td>-</td><td>34</td><td>-</td><td>-</td><td>-</td></tr><tr><td>08</td><td>325</td><td>-</td><td>33</td><td>-</td><td>-</td><td>-</td></tr><tr><td rowspan="5">08F、08</td><td rowspan="5">带材</td><td rowspan="5" colspan="2">YB/T 5059-1993</td><td>特软(TR)</td><td>275~390</td><td>-</td><td>30</td><td>-</td><td>-</td><td>-</td></tr><tr><td>软(R)</td><td>325~440</td><td>-</td><td>20</td><td>-</td><td>-</td><td>-</td></tr><tr><td>半软(BR)</td><td>375~490</td><td>-</td><td>10</td><td>-</td><td>-</td><td>-</td></tr><tr><td>低硬(DY)</td><td>410~540</td><td>-</td><td>4</td><td>-</td><td>-</td><td>-</td></tr><tr><td>冷硬(Y)</td><td>490~785</td><td>-</td><td>不测定</td><td>-</td><td>-</td><td>-</td></tr></table>

注：厚度小于 $0.2\mathrm{mm}$ 的钢带不测定伸长率。  
3.1.2 钢丝的力学性能 见表3-2。

表3-2  

<table><tr><td rowspan="2">品种</td><td rowspan="2">技术标准</td><td rowspan="2">材料状态</td><td rowspan="2">钢丝直径/mm</td><td>σb/MPa</td><td>弯曲次数/次</td></tr><tr><td colspan="2">不小于</td></tr><tr><td rowspan="5">钢丝</td><td rowspan="5">GB/T 3206-1982</td><td rowspan="5">硬状态</td><td>0.2~0.75</td><td>735</td><td>-</td></tr><tr><td>&gt;0.75~1.0</td><td>685</td><td>6</td></tr><tr><td>&gt;1.0~3.0</td><td>635</td><td>6</td></tr><tr><td>&gt;3.0~6.0</td><td>590</td><td>5</td></tr><tr><td>&gt;6.0~10.0</td><td>540</td><td>5</td></tr></table>

注：1 直径小于等于 $0.75\mathrm{mm}$ 的钢丝，应以打结拉力试验代替弯曲试验，其打结拉断力不得小于不打结拉断力的 $50\%$ 。  
2 直径大于 $7\mathrm{mm}$ 的钢丝，弯曲次数不作为判定依据。方、六角钢丝不做弯曲试验。

# 3.1.3 重要用途钢丝的力学性能 见表3-3。

表3-3  

<table><tr><td rowspan="2">品种</td><td rowspan="2">技术标准</td><td rowspan="2">钢丝直径/mm</td><td colspan="2">σb/MPa不小于</td><td rowspan="2">扭转次数/(次/360°)不小于</td><td rowspan="2">弯曲次数/(次/180°)不小于</td></tr><tr><td>光面</td><td>镀锌</td></tr><tr><td rowspan="19">钢丝(Zd,Zg)</td><td rowspan="19">YB/T 5032-1993</td><td>0.3</td><td rowspan="19">390</td><td rowspan="19">365</td><td>30</td><td rowspan="5">打结拉伸试验强度,光面:不小于225MPa;镀锌:不小于186MPa</td></tr><tr><td>0.4</td><td>30</td></tr><tr><td>0.5</td><td>30</td></tr><tr><td>0.6</td><td>30</td></tr><tr><td>0.8</td><td>30</td></tr><tr><td>1.0</td><td>25</td><td>22</td></tr><tr><td>1.2</td><td>25</td><td>18</td></tr><tr><td>1.4</td><td>20</td><td>14</td></tr><tr><td>1.6</td><td>20</td><td>12</td></tr><tr><td>1.8</td><td>18</td><td>12</td></tr><tr><td>2.0</td><td>18</td><td>10</td></tr><tr><td>2.3</td><td>15</td><td>10</td></tr><tr><td>2.6</td><td>15</td><td>8</td></tr><tr><td>3.0</td><td>12</td><td>10</td></tr><tr><td>3.5</td><td>12</td><td>10</td></tr><tr><td>4.0</td><td>10</td><td>8</td></tr><tr><td>4.5</td><td>10</td><td>8</td></tr><tr><td>5.0</td><td>8</td><td>6</td></tr><tr><td>6.0</td><td>-</td><td>-</td></tr></table>

# 3.2 室温及各种温度下的力学性能

# 3.2.1 拉伸性能

3.2.1.1 室温拉伸性能 见表3-4。

表3-4[1]  

<table><tr><td>材料状态</td><td>σb/MPa</td><td>σP0.2/MPa</td><td>δ10/%</td><td>ψ/%</td></tr><tr><td>热轧</td><td>310</td><td>182</td><td>34.7</td><td>76.9</td></tr><tr><td>正火</td><td>395</td><td>255</td><td>29.5</td><td>-</td></tr></table>

3.2.1.2 高温拉伸性能 见表3-5。

表 $3 - 5^{[1\sim 2]}$   

<table><tr><td>材料状态</td><td>试验温度/℃</td><td>σb/MPa</td><td>σP0.2/MPa</td><td>δ10/%</td><td>ψ/%</td><td>材料状态</td><td>试验温度/℃</td><td>σb/MPa</td><td>σP0.2/MPa</td><td>δ10/%</td><td>ψ/%</td></tr><tr><td rowspan="5">热轧</td><td>20</td><td>310</td><td>182</td><td>34.7</td><td>76.9</td><td rowspan="5">正火</td><td>20</td><td>395</td><td>255</td><td>29.5</td><td>-</td></tr><tr><td>100</td><td>300</td><td>200</td><td>18.0</td><td>74.0</td><td>300</td><td>450</td><td>137</td><td>24</td><td>-</td></tr><tr><td>200</td><td>395</td><td>205</td><td>16.3</td><td>65.0</td><td>400</td><td>355</td><td>118</td><td>35</td><td>-</td></tr><tr><td>300</td><td>380</td><td>104</td><td>24.0</td><td>67.8</td><td>500</td><td>245</td><td>108</td><td>52</td><td>-</td></tr><tr><td>400</td><td>275</td><td>89</td><td>31.4</td><td>76.9</td><td>600</td><td>157</td><td>59</td><td>63</td><td>-</td></tr></table>

# 3.2.1.3 低温拉伸性能 见表3-6。

表3-6[1]  

<table><tr><td>θ/℃</td><td>σb/MPa</td><td>σP0.2/MPa</td><td>δ10/%</td><td>ψ/%</td><td>θ/℃</td><td>σb/MPa</td><td>σP0.2/MPa</td><td>δ10/%</td><td>ψ/%</td></tr><tr><td>20</td><td>310</td><td>182</td><td>34.7</td><td>76.9</td><td>-80</td><td>440</td><td>360</td><td>33.3</td><td>-</td></tr><tr><td>-40</td><td>395</td><td>290</td><td>38.0</td><td>-</td><td></td><td></td><td></td><td></td><td></td></tr></table>

注：试样为热轧状态。

# 3.2.2 冲击性能

# 3.2.2.1 不同状态的室温冲击韧性见表3-7。

表3-7[1]  

<table><tr><td>试 样 状 态</td><td>\( {a}_{\mathrm{{KU}}}/\left( {\mathrm{{kJ}}/{\mathrm{m}}^{2}}\right) \)</td></tr><tr><td>\( {930}^{ \circ  }\mathrm{C} \) ,正火 \( + {650}^{ \circ  }\mathrm{C} \) ,空冷</td><td>2775</td></tr><tr><td>\( {930}^{ \circ  }\mathrm{C} \) ,正火 \( + {650}^{ \circ  }\mathrm{C} \) ,回火,冷变形 \( {10}\% ,{250}^{ \circ  }\mathrm{C}1\mathrm{\;h} \) 回火</td><td>2520</td></tr></table>

# 3.2.2.2 高温冲击韧性见表3-8。

表3-8[1]  

<table><tr><td>θ/℃</td><td>20.</td><td>100</td><td>200</td><td>300</td><td>400</td></tr><tr><td>akv/(kJ/m2)</td><td>597</td><td>1461</td><td>1402</td><td>1294</td><td>1186</td></tr></table>

注：试样为热轧状态。

# 3.2.2.3 低温冲击韧性见表3-9。

表3-9[1]  

<table><tr><td>θ/℃</td><td>-20</td><td>-40</td><td>-80</td></tr><tr><td>aKV/(kJ/m2)</td><td>392</td><td>224</td><td>57</td></tr></table>

注：试样为热轧状态。

# 3.3 持久和蠕变性能

# 3.3.1 高温蠕变性能 见表3-10。

表3-10[2]  

<table><tr><td>材料状态</td><td>θ/℃</td><td>σ1/10000/MPa</td><td>σ1/100000/MPa</td><td>材料状态</td><td>θ/℃</td><td>σ1/10000/MPa</td><td>σ1/100000/MPa</td></tr><tr><td rowspan="2">正火</td><td>400</td><td>108</td><td>78</td><td rowspan="2">正火</td><td>500</td><td>41</td><td>26</td></tr><tr><td>450</td><td>69</td><td>46</td><td>550</td><td>24</td><td>13</td></tr></table>

# 3.4 疲劳性能

# 3.5 弹性性能

# 3.5.1 弹性模量 见表3-11。

表3-11[1]  

<table><tr><td>θ/℃</td><td>20</td><td>100</td><td>200</td><td>300</td><td>400</td></tr><tr><td>E/GPa</td><td>203</td><td>206</td><td>182</td><td>153</td><td>141</td></tr></table>

# 4 组织结构

# 4.1 相变温度 见表4-1。

表4-1[1]  

<table><tr><td>相变点</td><td>Ac1</td><td>Ac3</td><td>Ms</td></tr><tr><td>θ/C</td><td>720</td><td>890</td><td>480</td></tr></table>

4.2 时间-温度-组织转变曲线 见图4-1。  
4.3 合金组织结构 正火状态下的组织是铁素体和少量珠光体。

图片摘要：该图主要展示 4 1[1]。
![](images/757ee0441d5af31a358dd46d47ff62fb3a1f100686251e08bed80595c0dfbbcd.jpg)  
图4-1 等温转变曲线[3]

# 5 工艺性能与要求

# 5.1 成形性能

5.1.1 冷压力加工成形性能08和08F钢的冷变形塑性高，允许进行深冲压、拉延、复杂弯曲、锤拱等加工。

5.1.1.1 交货状态下薄板杯突试验最小杯突深度见表5-1。

表5-1  

<table><tr><td rowspan="3">钢板厚度/mm</td><td colspan="3">拉延级别</td><td rowspan="3">钢板厚度/mm</td><td colspan="3">拉延级别</td></tr><tr><td>Z</td><td>S</td><td>P</td><td>Z</td><td>S</td><td>P</td></tr><tr><td colspan="3">冲压深度/mm 不小于</td><td colspan="3">冲压深度/mm 不小于</td></tr><tr><td>0.5</td><td>9.0</td><td>8.4</td><td>8.0</td><td>1.3</td><td>11.2</td><td>10.8</td><td>10.6</td></tr><tr><td>0.6</td><td>9.4</td><td>8.9</td><td>8.5</td><td>1.4</td><td>11.3</td><td>11.0</td><td>10.8</td></tr><tr><td>0.7</td><td>9.7</td><td>9.2</td><td>8.9</td><td>1.5</td><td>11.5</td><td>11.2</td><td>11.0</td></tr><tr><td>0.8</td><td>10.0</td><td>9.5</td><td>9.3</td><td>1.6</td><td>11.6</td><td>11.4</td><td>11.2</td></tr><tr><td>0.9</td><td>10.3</td><td>9.9</td><td>9.6</td><td>1.7</td><td>11.8</td><td>11.6</td><td>11.4</td></tr><tr><td>1.0</td><td>10.5</td><td>10.1</td><td>9.9</td><td>1.8</td><td>11.9</td><td>11.7</td><td>11.5</td></tr><tr><td>1.1</td><td>10.8</td><td>10.4</td><td>10.2</td><td>1.9</td><td>12.0</td><td>11.8</td><td>11.7</td></tr><tr><td>1.2</td><td>11.0</td><td>10.6</td><td>10.4</td><td>2.0</td><td>12.1</td><td>11.9</td><td>11.8</td></tr></table>

5.1.1.2 交货状态下钢带杯突试验最小杯突深度见表5-2(宽度大于 $70\mathrm{mm}$ )和表5-3（宽度 $30\sim$ $70\mathrm{mm}$ ）。  
5.1.2 热压力加工成形性能 08 和 08F 钢的热压力加工成形性能优异。热压力加工的始锻(轧)温度为 $1250^{\circ}\mathrm{C}$ ，终锻(轧)温度大于 $800^{\circ}\mathrm{C}$ ，空气中冷却。

# 5.2 焊接性能

# 5.3 零件热处理工艺

5.3.1 热处理工艺参数 见表5-4。  
5.4 表面处理工艺

5.5 切削加工与磨削性能 08 和 08F 钢的切削加工性能在冷拉或正火状态较退火状态好。

表5-2  

<table><tr><td rowspan="2">钢带厚度/mm</td><td colspan="2">杯突深度/mm 不小于</td><td rowspan="2">钢带厚度/mm</td><td colspan="2">杯突深度/mm 不小于</td></tr><tr><td>特软(TR)</td><td>软(R)</td><td>特软(TR)</td><td>软(R)</td></tr><tr><td>0.20</td><td>7.5</td><td>6.8</td><td>0.80</td><td>9.6</td><td>8.7</td></tr><tr><td>0.25</td><td>7.7</td><td>7.0</td><td>0.9</td><td>9.8</td><td>9.0</td></tr><tr><td>0.30</td><td>8.0</td><td>7.2</td><td>1.00</td><td>10.0</td><td>9.2</td></tr><tr><td>0.35</td><td>8.2</td><td>7.4</td><td>1.20</td><td>10.5</td><td>9.6</td></tr><tr><td>0.40</td><td>8.5</td><td>7.7</td><td>1.40</td><td>10.9</td><td>10.0</td></tr><tr><td>0.45</td><td>8.6</td><td>7.8</td><td>1.60</td><td>11.3</td><td>10.4</td></tr><tr><td>0.50</td><td>8.8</td><td>7.9</td><td>1.80</td><td>11.5</td><td>10.7</td></tr><tr><td>0.60</td><td>9.1</td><td>8.2</td><td>2.00</td><td>11.7</td><td>10.9</td></tr><tr><td>0.70</td><td>9.4</td><td>8.5</td><td>-</td><td>-</td><td>-</td></tr></table>

注：1 厚度小于 $0.2\mathrm{mm}$ 和大于 $2.0\mathrm{mm}$ 的钢带，以及半软、低硬、硬钢带不做杯突试验。  
2 对08F钢带，其最小杯突深度按上表规定的数字再加 $0.3\mathrm{mm}$ 。

表5-3  

<table><tr><td rowspan="2">钢带厚度/mm</td><td colspan="2">杯突深度/mm 不小于</td><td rowspan="2">钢带厚度/mm</td><td colspan="2">杯突深度/mm 不小于</td></tr><tr><td>特软(TR)</td><td>软(R)</td><td>特软(TR)</td><td>软(R)</td></tr><tr><td>0.20</td><td>5.2</td><td>4.2</td><td>0.80</td><td>6.9</td><td>5.9</td></tr><tr><td>0.25</td><td>5.3</td><td>4.3</td><td>0.90</td><td>7.1</td><td>6.1</td></tr><tr><td>0.30</td><td>5.5</td><td>4.5</td><td>1.00</td><td>7.3</td><td>6.2</td></tr><tr><td>0.35</td><td>5.7</td><td>4.7</td><td>1.20</td><td>7.7</td><td>6.7</td></tr><tr><td>0.40</td><td>5.9</td><td>4.8</td><td>1.40</td><td>8.1</td><td>7.1</td></tr><tr><td>0.45</td><td>6.1</td><td>5.0</td><td>1.60</td><td>8.5</td><td>7.4</td></tr><tr><td>0.50</td><td>6.2</td><td>5.1</td><td>1.80</td><td>8.9</td><td>7.8</td></tr><tr><td>0.60</td><td>6.4</td><td>5.4</td><td>2.00</td><td>9.2</td><td>8.1</td></tr><tr><td>0.70</td><td>6.6</td><td>5.6</td><td>-</td><td>-</td><td>-</td></tr></table>

注：宽度小于 $30\mathrm{mm}$ ，厚度小于 $0.2\mathrm{mm}$ 的钢带，以及半软、低硬和硬钢带不做杯突试验。

表5-4[2]  

<table><tr><td>名称</td><td>正火</td><td>高温回火</td><td>淬火</td><td>渗碳</td><td>淬火</td><td>回火</td><td>碳氮共渗</td><td>淬火</td><td>回火</td></tr><tr><td>加热温度/℃</td><td>920</td><td>680~720</td><td>920</td><td>910</td><td>890</td><td>140~180</td><td>840~850</td><td>840</td><td>140~350</td></tr><tr><td>冷却方法</td><td>空冷</td><td>空冷</td><td>水冷</td><td>空冷</td><td>水冷</td><td>空冷</td><td>-</td><td>水冷</td><td>空气或水冷</td></tr></table>

# 6 功能考核试验

# 7 使用建议

选用。

# 参考文献

1 钢铁研究院, 机械科学研究院. 合金钢手册: 下册. 北京: 中国工业出版社, 1965  
2 BnAM.航空材料手册：第一册 结构钢与铸铁，1965  
3 本溪钢厂, 清华大学金属材料教研组. 钢的过冷奥氏体转变曲线: 第一图册, 1978

编写 宋宇文 刘莹

校对 卢影峰

审定 于浩

# 10号钢

# 1 概述

10号钢的抗拉强度和屈服强度比较低，塑性和韧性很高，焊接性能好，在冷状态下容易模压成形，切削性能优异。通常用于制造强度要求不高、受力不大的焊接件和冲压件，如油箱、顶镦螺栓、垫圈、垫片、渗碳件及焊条等。

1.1 材料牌号 10,10F,ML10。  
1.2 相近牌号 10(俄罗斯), 1010(美国), S 10C(日本), 040A10, 045A10, En2A(英国), XC10, C10(法国)。  
1.3 材料的技术标准 见表1-1。

表1-1  

<table><tr><td>品种</td><td>技术标准</td></tr><tr><td rowspan="3">棒材</td><td>GB/T 699-1999《优质碳素结构钢》</td></tr><tr><td>GB/T 3078-1994《优质结构钢冷拉钢材技术条件》</td></tr><tr><td>GJB 1951-1994《航空用优质结构钢棒规范》</td></tr><tr><td rowspan="3">板材</td><td>GB/T 710-1991《优质碳素结构钢热轧薄钢板和钢带》</td></tr><tr><td>GB/T 711-1988《优质碳素结构钢热轧厚钢板和宽钢带》</td></tr><tr><td>GB/T 13237-1991《优质碳素结构钢冷轧薄钢板和钢带》</td></tr><tr><td rowspan="2">管材</td><td>GB/T 3639-1983《冷拔或冷轧精密无缝钢管》</td></tr><tr><td>GJB 2608-1996《航空用结构钢厚壁无缝钢管规范》</td></tr><tr><td rowspan="2">丝材</td><td>GB/T 3206-1982《优质碳素结构钢丝》</td></tr><tr><td>YB/T 5032-1993《重要用途低碳钢丝》</td></tr><tr><td>带材</td><td>YB/T 5059-1993《低碳钢冷轧钢带》</td></tr><tr><td>锻件</td><td>HB 5024-1989《航空用钢锻件》</td></tr></table>

1.4 化学成分 见表1-2。

%

表1-2  

<table><tr><td>C</td><td>Mn</td><td>Si</td><td>S</td><td>P</td><td>Cr</td><td>Ni</td><td>Cu</td></tr><tr><td>0.07~0.15</td><td>0.35~0.65</td><td>0.17~0.37</td><td>≤0.030</td><td>≤0.030</td><td>≤0.15</td><td>≤0.30</td><td>≤0.25</td></tr></table>

1.5 热处理制度 不进行热处理，在供应状态验收。  
1.6 品种规格与供应状态   
1.6.1 品种规格 见表1-3中各标准的规定。

表1-3  

<table><tr><td rowspan="2">状态</td><td colspan="4">技术标准</td></tr><tr><td>圆钢</td><td>六角钢</td><td>方钢</td><td>扁钢</td></tr><tr><td>热轧</td><td>GB/T 702-1986</td><td>GB/T 705-1989</td><td>GB/T 702-1986</td><td>GB/T 704-1988</td></tr><tr><td>冷轧(拉)</td><td>GB/T 905-1994</td><td>GB/T 905-1994</td><td>GB/T 905-1994</td><td>-</td></tr><tr><td>锻造</td><td>GB/T 908-1987</td><td>-</td><td>GB/T 908-1987</td><td>GB/T 16761-1997</td></tr><tr><td rowspan="2">状态</td><td colspan="4">技术标准</td></tr><tr><td>钢板</td><td>钢丝</td><td>钢带</td><td>钢管</td></tr><tr><td>热轧</td><td>GB/T 709-1988</td><td>-</td><td>-</td><td>GB 8162~8163-1999</td></tr><tr><td>冷轧(拉)</td><td>GB/T 708-1988</td><td>GB/T 342-1997GB 3207-1988</td><td>YB/T 5059-1993</td><td>GB 8162~8163-1999</td></tr><tr><td>锻造</td><td>-</td><td>-</td><td>-</td><td>-</td></tr></table>

1.6.2 供应状态 钢丝、钢带和薄钢板以冷拉(轧)状态供应，其他品种为热轧或正火状态供应。  
1.7 熔炼与铸造工艺 以电炉、侧吹碱性转炉、纯氧顶吹碱性转炉或混合炼钢方法熔炼。  
1.8 应用概况与特殊要求 航空工业中用于制造强度要求不高的焊接件和冷冲压件, 如隔板、外壳、帽盖、垫圈、螺钉和元宝螺帽、螺钉等。

# 2 物理及化学性能

# 2.1 热性能

2.1.1 热导率 见表2-1。

表2-1[1]   

<table><tr><td>θ/℃</td><td>100</td><td>200</td><td>400</td><td>600</td></tr><tr><td>λ/(W/(m·℃))</td><td>56.94</td><td>52.75</td><td>44.80</td><td>37.68</td></tr></table>

2.1.2 比热容 见表2-2。

表2-2[1]  

<table><tr><td>θ/℃</td><td>20~100</td><td>20~200</td><td>20~400</td><td>20~600</td></tr><tr><td>c/(J/(kg·℃))</td><td>464.7</td><td>477.3</td><td>510.8</td><td>565.2</td></tr></table>

2.1.3 线膨胀系数 见表2-3。

表2-3[1]  

<table><tr><td>θ/℃</td><td>20~100</td><td>20~200</td><td>20~400</td><td>20~600</td></tr><tr><td>α/10-6℃-1</td><td>11.6</td><td>12.6</td><td>13.0</td><td>14.6</td></tr></table>

2.2 密度 $\rho = 7.85\mathrm{g / cm}^{3[1]}$   
2.3 电性能 电阻率 $\rho = 11.00 \times 10^{-8} \Omega \cdot \mathrm{m}^{3[1]}$ 。  
2.4 磁性能  
2.4.1 磁导率 $\mu = 5.65\times 10^{-3}\mathrm{H / m}^{[1]}$

2.4.2 矫顽力 $Hc = 39.788\sim 79.577\mathrm{A / m}^{[1]}$

# 3 力学性能

# 3.1 技术标准规定的性能

3.1.1 棒、板、带、管、丝的力学性能 见表3-1。

表3-1  

<table><tr><td rowspan="2">品种</td><td rowspan="2" colspan="2">技术标准</td><td rowspan="2">材料状态</td><td>σb/MPa</td><td>σP0.2/MPa</td><td>δ5/%</td><td>δ10/%</td><td>ψ/%</td><td rowspan="2">HBS</td></tr><tr><td colspan="5">不小于</td></tr><tr><td rowspan="2">棒材</td><td rowspan="2" colspan="2">GB/T 699-1999</td><td>热轧</td><td>-</td><td>-</td><td>-</td><td>-</td><td>-</td><td>≤137</td></tr><tr><td>正火</td><td>335</td><td>205</td><td>31</td><td>-</td><td>55</td><td>-</td></tr><tr><td>棒材锻件</td><td colspan="2">GJB 1951-1994HB 5024-1989</td><td>热轧或锻造</td><td>315</td><td>177</td><td>30</td><td>-</td><td>55</td><td>95.5~143</td></tr><tr><td rowspan="2">棒材</td><td rowspan="2" colspan="2">GB/T 3078-1994</td><td>冷拉</td><td>440</td><td>-</td><td>8</td><td>-</td><td>50</td><td>≤186</td></tr><tr><td>退火</td><td>295</td><td>-</td><td>26</td><td>-</td><td>55</td><td>≤143</td></tr><tr><td rowspan="6">薄板材</td><td rowspan="3">GB 13237-1991</td><td>Z级拉延</td><td rowspan="3">冷轧</td><td>295~410</td><td>-</td><td>-</td><td>30</td><td>-</td><td>-</td></tr><tr><td>S级拉延</td><td>295~430</td><td>-</td><td>-</td><td>29</td><td>-</td><td>-</td></tr><tr><td>P级拉延</td><td>295~430</td><td>-</td><td>-</td><td>28</td><td>-</td><td>-</td></tr><tr><td rowspan="3">GB/T 710-1991</td><td>Z级拉延</td><td rowspan="3">热轧</td><td>295~410</td><td>-</td><td>-</td><td>27</td><td>-</td><td>-</td></tr><tr><td>S级拉延</td><td>295~430</td><td>-</td><td>-</td><td>26</td><td>-</td><td>-</td></tr><tr><td>P级拉延</td><td>295~430</td><td>-</td><td>-</td><td>24</td><td>-</td><td>-</td></tr><tr><td>厚板材</td><td colspan="2">GB/T 711-1988</td><td>正火,退火或高温回火</td><td>335</td><td>-</td><td>32</td><td>-</td><td>-</td><td>-</td></tr><tr><td>管材</td><td colspan="2">GJB 2608-1996</td><td>热轧或退火</td><td>315</td><td>205</td><td>24</td><td>-</td><td>50</td><td>≤255</td></tr><tr><td rowspan="3">管材</td><td rowspan="3" colspan="2">GB/T 3639-1983</td><td>冷硬(Y)</td><td>410</td><td>-</td><td>6</td><td>-</td><td>-</td><td>-</td></tr><tr><td>软(R)</td><td>375</td><td>-</td><td>10</td><td>-</td><td>-</td><td>-</td></tr><tr><td>退火(T)</td><td>335</td><td>-</td><td>12</td><td>-</td><td>-</td><td>-</td></tr><tr><td rowspan="5">带材</td><td rowspan="5" colspan="2">YB/T 5059-1993</td><td>特软(TR)</td><td>275~390</td><td>-</td><td>30</td><td>-</td><td>-</td><td>-</td></tr><tr><td>软(R)</td><td>325~440</td><td>-</td><td>20</td><td>-</td><td>-</td><td>-</td></tr><tr><td>半软(BR)</td><td>375~490</td><td>-</td><td>10</td><td>-</td><td>-</td><td>-</td></tr><tr><td>低硬(DY)</td><td>410~540</td><td>-</td><td>4</td><td>-</td><td>-</td><td>-</td></tr><tr><td>冷硬(Y)</td><td>490~785</td><td>-</td><td>-</td><td>-</td><td>-</td><td>-</td></tr><tr><td>丝材</td><td colspan="2">GB/T 3206-1982</td><td>软(R)</td><td>440~685</td><td>-</td><td>8</td><td>-</td><td>50</td><td>-</td></tr></table>

3.1.2 钢丝的力学性能 见表3-2。

表3-2  

<table><tr><td rowspan="2">品种</td><td rowspan="2">技术标准</td><td rowspan="2">材料状态</td><td rowspan="2">钢丝直径/mm</td><td>σb/MPa</td><td>弯曲次数/次</td></tr><tr><td colspan="2">不小于</td></tr><tr><td rowspan="5">钢丝</td><td rowspan="5">GB 3206-1982</td><td rowspan="5">硬状态</td><td>0.2~0.75</td><td>735</td><td>-</td></tr><tr><td>&gt;0.75~1.0</td><td>685</td><td>6</td></tr><tr><td>&gt;1.0~3.0</td><td>635</td><td>6</td></tr><tr><td>&gt;3.0~6.0</td><td>590</td><td>5</td></tr><tr><td>&gt;6.0~10.0</td><td>540</td><td>5</td></tr></table>

注：1 直径 $0.25 \sim 0.75 \mathrm{~mm}$ 的钢丝，应以打结拉力试验代替弯曲试验，其打结拉断力不得小于不打结拉断力的

50%。
