Repository: C-zj02/CFD-claw

<div align="center">

**English** | [中文](#中文版) | [Français](README_FR.md) | [Русский](README_RU.md) | [हिन्दी](README_HI.md) | [العربية](README_AR.md) | [Português](README_PT.md)

# 🚀 Claude Code Python

**A Complete Python Reimplementation Based on Real Claude Code Source**

*From TypeScript Source → Rebuilt in Python with ❤️*

***
**🔥 Active Development • New Features Weekly 🔥**

</div>

***

## 🎯 What is This?

**Clawd Code** is a **complete Python rewrite** of Claude Code, based on the **real TypeScript source code**.

File: RAG-data/中国航空材料手册（第2版）第1卷 结构钢 不锈钢201-400.pdf-e7919636-f8a8-4d18-b6d7-bc6f6dd9c03b.md (part 1 of 10)
表3-21[2]  

<table><tr><td>热处理制度</td><td>σb/MPa</td><td>σbH/MPa</td><td>σbH/σb</td></tr><tr><td>850℃,油淬+585℃,油冷</td><td>1090</td><td>1640</td><td>1.5</td></tr></table>

注： $\sigma_{\mathrm{BH}}$ 试样的 $K_{\mathrm{t}} = 3.8$ 。

表3-22[1]  

<table><tr><td rowspan="2">热处理制度</td><td rowspan="2">θ/℃</td><td colspan="3">持久强度/MPa</td><td rowspan="2">热处理制度</td><td rowspan="2">θ/℃</td><td colspan="3">持久强度/MPa</td></tr><tr><td>100h</td><td>1000h</td><td>10000h</td><td>100h</td><td>1000h</td><td>10000h</td></tr><tr><td rowspan="3">850℃,油淬+525℃,回火</td><td>400</td><td>1090</td><td>945</td><td>795</td><td rowspan="3">850℃,油淬+525℃,回火</td><td>550</td><td>285</td><td>109</td><td>68</td></tr><tr><td>450</td><td>840</td><td>680</td><td>510</td><td rowspan="2">600</td><td rowspan="2">88</td><td rowspan="2">59</td><td rowspan="2">46</td></tr><tr><td>500</td><td>585</td><td>390</td><td>166</td></tr></table>

# 3.4 疲劳性能

# 3.4.1 高周疲劳

3.4.1.1 不同温度回火后旋转弯曲光滑试样疲劳曲线见图3-4。  
3.4.1.2 不同温度回火后旋转弯曲缺口试样疲劳曲线见图3-5。

图片摘要：该图主要展示 3 5 不同温度回火后旋转弯曲缺口试样 曲线[1]。
![](images/69f7d0903c5f98b48f2e4be7bf624bfa206305e4e83715075f902e2775b0156b.jpg)

图片摘要：该图主要展示 3 5 不同温度回火后旋转弯曲缺口试样 曲线[1]。
![](images/2c4b31fa1925d6b2c16cec4f0505d34b049c08a923f49d2fef460598ab214d6f.jpg)  
图3-5 不同温度回火后旋转弯曲缺口试样 $(K_{\mathrm{t}} = 1.9)S - N$ 曲线[1]  
图3-4 旋转弯曲光滑试样 $(K_{\mathrm{t}} = 1)S - N$ 曲线[1]

3.4.2 低周疲劳 低周疲劳性能见表3-23。

表 $3 - 23^{[1,2]}$   

<table><tr><td>热处理制度</td><td>K</td><td>σmin/MPa</td><td>σmax/MPa</td><td>f/Hz</td><td>N/周</td></tr><tr><td rowspan="5">850℃,油淬+570℃,回火</td><td>1.0</td><td>-</td><td>1540</td><td>-</td><td>一次拉断</td></tr><tr><td>0.8</td><td>123</td><td>1230</td><td>12</td><td>2403</td></tr><tr><td>0.7</td><td>108</td><td>1075</td><td>12</td><td>3932</td></tr><tr><td>0.6</td><td>93</td><td>925</td><td>12</td><td>10306</td></tr><tr><td>0.5</td><td>77</td><td>770</td><td>12</td><td>23468</td></tr><tr><td rowspan="5">850℃,油淬+585℃,3h,空冷</td><td>1.0</td><td>-</td><td>1430</td><td>-</td><td>一次拉断</td></tr><tr><td>0.8</td><td>115</td><td>1145</td><td>-</td><td>1577</td></tr><tr><td>0.7</td><td>100</td><td>1000</td><td>-</td><td>3206</td></tr><tr><td>0.6</td><td>86</td><td>855</td><td>-</td><td>5362</td></tr><tr><td>0.5</td><td>72</td><td>715</td><td>-</td><td>13397</td></tr></table>

注： $K = \sigma_{\mathrm{max}} / \sigma_{\mathrm{bH}}$

# 3.5 弹性性能

# 3.5.1 弹性模量 见表3-24。

表3-24[1]  

<table><tr><td>θ/℃</td><td>20</td><td>100</td><td>200</td><td>300</td><td>400</td><td>500</td></tr><tr><td>E/GPa</td><td>204</td><td>201</td><td>196</td><td>190</td><td>180</td><td>170</td></tr></table>

# 3.5.2 切变模量 见表3-25。

表3-25[1]  

<table><tr><td>θ/℃</td><td>20</td><td>100</td><td>200</td><td>300</td><td>400</td><td>500</td></tr><tr><td>G/GPa</td><td>78</td><td>76.4</td><td>74.4</td><td>71.6</td><td>68.1</td><td>64.1</td></tr></table>

# 3.5.3 泊松比 见表3-26。

# 3.6 断裂性能

表 3-26[1]  

<table><tr><td>θ/℃</td><td>20</td><td>100</td><td>200</td><td>300</td><td>400</td><td>500</td></tr><tr><td>μ</td><td>0.308</td><td>0.315</td><td>0.317</td><td>0.327</td><td>0.322</td><td>0.326</td></tr></table>

# 3.6.1 断裂韧度

# 3.6.1.1 平面应变断裂韧度见表3-27。

表3-27[1]  

<table><tr><td colspan="2">热处理制度</td><td>试样型式</td><td>σb/MPa</td><td>σP0.2/MPa</td><td>K1C/MPa √m</td></tr><tr><td rowspan="4">850℃,油淬</td><td>520℃,回火</td><td rowspan="4">三点弯曲</td><td>1305</td><td>1165</td><td>156.6</td></tr><tr><td>540℃,回火</td><td>1225</td><td>1100</td><td>166.8</td></tr><tr><td>560℃,回火</td><td>1185</td><td>1070</td><td>172.7</td></tr><tr><td>580℃,回火</td><td>1110</td><td>990</td><td>177.7</td></tr></table>

# 3.6.1.2 条件断裂韧度与回火温度的关系见图3-6。

# 3.6.2 应力腐蚀断裂韧度 $850^{\circ}\mathrm{C}$ ，油淬 $+580^{\circ}\mathrm{C}$ ，回火后 $K_{1\mathrm{SC}} = 130\mathrm{MPa}\sqrt{\mathrm{m}}$ 。

# 3.6.3 疲劳裂纹扩展速率 见图3-7。

试验方法： $J_{\mathrm{R}}$ 阻力曲线法  
图片摘要：该图主要展示 3 6 回火温度对断裂韧度的影响[1]。
![](images/341f6f6b38ff989214b95d21c20f760c9c2a90ea0000679ab1265ad2dc05379c.jpg)  
试样尺寸： $10\mathrm{mm}\times 12\mathrm{mm}\times 130\mathrm{mm}$

熔炼方法：电弧炉 $+$ 电渣重熔

热处理状态： $850^{\circ}\mathrm{C}$ ，油淬十回火

图3-6 回火温度对断裂韧度的影响[1]

图3-7 $\mathrm{da} / \mathrm{d}N - \Delta K$ 曲线[2]   
图片摘要：该图主要展示 3 7 曲线[2]。
![](images/5efe508f3d47ae273b01064d0b780aa9ccbeb5531a0f4ccf601a206eb199df57.jpg)  
试样尺寸： $15\mathrm{mm}\times 130\mathrm{mm}\times 150\mathrm{mm}$

熔炼方法：电弧炉十电渣重熔

加载方式：三点弯曲

热处理状态： $850\mathrm{C}$ ，油淬 $+585\mathrm{C}$ ，回火

# 4 组织结构

# 4.1 相变温度 见表4-1。

表4-1[2]  

<table><tr><td>相变点</td><td>Ac1</td><td>Ac3</td><td>Ms</td><td>Mf</td></tr><tr><td>θ/℃</td><td>700</td><td>740</td><td>325</td><td>250</td></tr></table>

4.2 时间-温度-组织转变曲线 见图4-1及图4-2。

图片摘要：该图主要展示 4 1[2]。
![](images/bb4d4780d5654837f32150f2643d40657f430d150fdb56f1946d1dbb1fdbd720.jpg)  
熔炼方法：电弧炉 $+$ 电渣重熔  
图4-1 等温转变曲线[2]

图4-2 连续冷却转变曲线[1]   
图片摘要：该图主要展示 4 2 连续冷却转变曲线[1]。
![](images/1b2973889cb60f2970356a6c7c6deba7450653f7afc6d523bd065f8fc45133e6.jpg)  
用钢成分： $w(\mathrm{C}) = 0.28\% ;w(\mathrm{Mn}) = 0.53\%$ $\omega (\mathrm{Si}) = 0.35\% ;\omega (\mathrm{S}) = 0.003\% ;\omega (\mathrm{P}) = 0.016\%$

熔炼方法：电弧炉十电渣重熔

4.3 合金组织结构 淬火状态下组织为马氏体；淬火加高温回火后组织为回火索氏体。 $500\sim$ $550^{\circ}\mathrm{C}$ 回火，析出的碳化物呈棒状，回火温度提高至 $560\sim 590^{\circ}\mathrm{C}$ ，碳化物球化。

# 5 工艺性能与要求

5.1 成形性能 冷变形塑性较差，热加工成形性能良好，始锻(轧)温度分别为 $1150\mathrm{C}$ 和 $1060\mathrm{C}$ ，终锻(轧)温度应高于 $850^{\circ}\mathrm{C}$ ，锻(轧)后缓冷。

# 5.2 焊接性能

# 5.3 零件热处理工艺

5.3.1 热处理工艺参数 见表5-1。

表5-1[1]  

<table><tr><td>工艺名称</td><td>退火</td><td>正火</td><td>高温回火</td><td>淬火</td><td>回火</td></tr><tr><td>加热温度/℃</td><td>655~685&gt;10h</td><td>860~880</td><td>650~670</td><td>840~860</td><td>520~590</td></tr><tr><td>冷却方式</td><td>炉冷</td><td>空冷</td><td>空冷</td><td>油冷</td><td>油冷</td></tr></table>

5.3.2 末端淬透性曲线 见图5-1。

图片摘要：该图主要展示 5 1[1]。
![](images/7993f44eb8e7ead8aeb68be827525617948412ed5e8f5aeba3e3d5fc3674acf5.jpg)  
熔炼方法：电弧炉 $+$ 电渣重熔  
图5-1 末端淬透性曲线[1]

5.3.3 不同工艺退火后的硬度 见表5-2。

表5-2[2]  

<table><tr><td>退火工艺</td><td>硬度 \( {\mathrm{{HV}}}_{10} \)</td></tr><tr><td>680°C 保温 7h,缓冷</td><td>256~260</td></tr><tr><td>\( {720}^{ \circ  }\mathrm{C},{10}\mathrm{\;{min}} \rightarrow  {680}^{ \circ  }\mathrm{C},{10}\mathrm{\;{min}} \) ,反复 4 次</td><td>370~383</td></tr><tr><td>\( {720}^{ \circ  }\mathrm{C},{10}\mathrm{\;{min}} \rightarrow  {680}^{ \circ  }\mathrm{C},{10}\mathrm{\;{min}} \rightarrow  {720}^{ \circ  }\mathrm{C},{10}\mathrm{\;{min}} \rightarrow  {680}^{ \circ  }\mathrm{C},6\mathrm{\;h} \) ,缓冷</td><td>345~351</td></tr></table>

5.3.4 晶粒长大倾向 见表5-3。

表5-3[1]  

<table><tr><td>加热温度/℃</td><td>850</td><td>900</td><td>930</td><td>950</td><td>1000</td><td>1050</td><td>1100</td><td>1150</td><td>1200</td></tr><tr><td>晶粒度级别</td><td>9~8</td><td>8~6</td><td>7~6</td><td>6~5</td><td>6~5</td><td>5~4</td><td>5~4</td><td>5~4</td><td>4~3</td></tr></table>

5.4 表面处理工艺 可采用磷化、涂漆和喷镀等方法进行表面防护。光滑表面可镀铬或镀锌，但随后需进行除氢处理。  
5.5 切削加工与磨削性能 机械加工性能比 $40\mathrm{CrNiMoA}$ 钢稍差。

# 6 功能考核试验

# 7 使用建议

推荐。

# 参考文献

1 上海钢铁研究所.30Ni4CrMoA钢试验研究报告.1986  
2 北京钢铁研究总院，抚顺钢厂.30Ni4CrMoA钢研究报告.1991  
3 北京航空材料研究所. 30Ni4CrMoA 钢热处理工艺研究总结. 1992  
4哈尔滨飞机制造公司.30Ni4CrMoA钢锻件工艺试验报告.1990  
5哈尔滨飞机制造公司.30Ni4CrMoA钢鉴定资料汇编（二）：进厂复验总结报告.  
6 上海钢铁研究所.30Ni4CrMoA钢出厂检验报告汇编.1986

编写 李凤霄

校对 古宝珠

审定 赵振业

# 37CrNi3A

# 1 概述

37CrNi3A是一种调质钢。该钢具有较高的淬透性，在调质状态下能在大的截面上获得均匀的强度与韧性的良好配合，切削加工性良好。此钢有形成白点的敏感性及回火脆性倾向，冷变形塑性较差，焊接性能也不好。该钢适用于制造重要的截面较大的零件。

1.1 材料牌号 37CrNi3A。  
1.2 相近牌号 37XH3A（俄罗斯），SNC3（日本），35NC15（法国）。  
1.3 材料的技术标准 见表1-1。

表1-1  

<table><tr><td>品种</td><td>技术标准</td></tr><tr><td>棒材</td><td>GB/T 3078-1994《优质结构钢冷拉钢材技术条件》GJB 1951-1994《航空用优质结构钢棒规范》</td></tr><tr><td>锻件</td><td>HB 5024-1989《航空用钢锻件》</td></tr></table>

1.4 化学成分 见表1-2。

表1-2  
%   

<table><tr><td>C</td><td>Mn</td><td>Si</td><td>S</td><td>P</td><td>Cr</td><td>Ni</td><td>Cu</td></tr><tr><td>0.33~0.41</td><td>0.25~0.55</td><td>0.17~0.37</td><td>≤0.015</td><td>≤0.025</td><td>1.20~1.60</td><td>3.00~3.50</td><td>≤0.25</td></tr></table>

1.5 热处理制度 $820\sim 840^{\circ}\mathrm{C}$ ，油淬 $+525\sim 575^{\circ}\mathrm{C}$ ，油或水中冷却。  
1.6 品种规格与供应状态   
1.6.1 品种规格 见表1-3中各标准的规定。

表1-3  

<table><tr><td rowspan="2">状态</td><td colspan="4">技术标准</td></tr><tr><td>圆钢</td><td>六角钢</td><td>方钢</td><td>扁钢</td></tr><tr><td>热轧</td><td>GB/T 702-1986</td><td>GB/T 705-1989</td><td>GB/T 702-1986</td><td>GB/T 704-1988</td></tr><tr><td>冷轧(拉)</td><td>GB/T 905-1994</td><td>GB/T 905-1994</td><td>GB/T 905-1994</td><td>-</td></tr><tr><td>锻造</td><td>GB/T 908-1987</td><td>-</td><td>GB/T 908-1987</td><td>GB/T 16761-1997</td></tr></table>

1.6.2 供应状态 通常为正火或高温回火。  
1.7 熔炼与铸造工艺 电弧炉熔炼或电弧炉 $+$ 电渣重熔。  
1.8 应用概况与特殊要求 已长期用于制造截面较大的受力零件, 如螺旋桨轴、衬套、齿轮、螺栓等。

# 2 物理及化学性能

# 2.1 热性能

2.1.1 热导率 见表2-1。

表2-1[1]   

<table><tr><td>θ/℃</td><td>100</td><td>200</td><td>300</td><td>400</td><td>500</td><td>600</td></tr><tr><td>λ/(W/(m·℃))</td><td>41.87</td><td>41.03</td><td>40.19</td><td>38.52</td><td>36.43</td><td>33.08</td></tr></table>

2.1.2 比热容 见表2-2。

表 2-2[1]  

<table><tr><td>θ/℃</td><td>34</td><td>204</td><td>512</td><td>736</td></tr><tr><td>c/(J/(kg·℃))</td><td>464.7</td><td>544.3</td><td>661.5</td><td>1109.5</td></tr></table>

2.1.3 线膨胀系数 见表2-3。

表2-3[1]  

<table><tr><td>θ/℃</td><td>20~100</td><td>20~200</td><td>20~400</td><td>20~600</td></tr><tr><td>α/10-6℃-1</td><td>11.6</td><td>13.2</td><td>13.4</td><td>13.5</td></tr></table>

2.2 密度 $\rho = 7.68\mathrm{g / cm}^{3[1]}$   
2.3 电性能 电阻率 $\rho = 26.0\times 10^{-8}\Omega \cdot \mathbf{m}^{[2]}$

# 3 力学性能

3.1 技术标准规定的性能 见表3-1。

表3-1  

<table><tr><td rowspan="2">品种</td><td rowspan="2">技术标准</td><td rowspan="2">热处理制度</td><td>σb/MPa</td><td>σP0.2/MPa</td><td>δ5/%</td><td>ψ/%</td><td>akU/(kJ/m2)</td><td rowspan="2">HBS</td></tr><tr><td colspan="5">不小于</td></tr><tr><td rowspan="2">棒材≤200mm</td><td rowspan="3">GJB 1951-1994</td><td>退火或回火</td><td>-</td><td>-</td><td>-</td><td>-</td><td>-</td><td>197~269</td></tr><tr><td>820℃,油淬+525~575℃,油或水冷</td><td>1080</td><td>930</td><td>10</td><td>50</td><td>685</td><td>321~388</td></tr><tr><td>棒材&gt;200mm</td><td>820℃,油淬+525~575℃,油或水冷</td><td>1080</td><td>930</td><td>9</td><td>40</td><td>638</td><td>321~388</td></tr><tr><td rowspan="2">锻件</td><td rowspan="2">HB 5024-1989</td><td>850℃~890℃,空淬+650℃~680℃,空冷</td><td>-</td><td>-</td><td>-</td><td>-</td><td>-</td><td>197~269</td></tr><tr><td>820℃~840℃,油淬+525℃~575℃,油或水冷</td><td>1080</td><td>930</td><td>10</td><td>50</td><td>685</td><td>321~388</td></tr></table>

# 3.2 室温及各种温度下的力学性能

# 3.2.1 硬度

# 3.2.1.1 不同温度回火的硬度变化见图3-1。

# 3.2.1.2 不同直径钢坯热处理后的硬度变化见图3-2。

图片摘要：该图主要展示 3 1 回火温度对硬度的影响[2]。
![](images/6b17324f70d927b9e44433514b714d4b0a73b7c803b7b65d9f358a1bf33cb6f6.jpg)  
热处理状态： $840^{\circ}\mathrm{C}$ ，油淬十回火

图片摘要：该图主要展示 3 1 回火温度对硬度的影响[2]。
![](images/9c64195bde219f90cb8f55ef16ae19c491b1e4df9a44859e7dfd39a5d85f05bb.jpg)  
热处理状态： $880\sim 900\mathrm{C}$ ，正火 $+820^{\circ}C$ ，油或水淬 $+540^{\circ}C$ ，回火  
图3-1 回火温度对硬度的影响[2]  
图3-2 不同尺寸钢坯热处理后的硬度[2]

# 3.2.2 拉伸性能

# 3.2.2.1 不同温度回火后的拉伸性能见图3-3。

# 3.2.2.2 不同直径钢坯热处理后的拉伸性能见图3-4。

图片摘要：该图主要展示 3 2 不同尺寸钢坯热处理后的硬度[2]。
![](images/c804aa8ac26e9db7879386b8f627166f884c61a7ed8a254217aafa4eacc69940.jpg)  
热处理状态： $840^{\circ}\mathrm{C}$ ，油淬十回火  
图3-3 回火温度对拉伸性能的影响[2]

图片摘要：该图主要展示 3 3 回火温度对拉伸性能的影响[2]。
![](images/6b30af55268d4269d05a42d567edc763271d5a8dd19ec819b7c62321f02fb41b.jpg)  
热处理状态： $900\mathrm{C}$ ，正火 $+820^{\circ}C$ 水或油淬 $+540^{\circ}C$ ，回火  
图3-4 不同尺寸钢坯热处理后的拉伸性能[2]

# 3.2.2.3 高温拉伸性能见表3-2。

表3-2[1]  

<table><tr><td rowspan="2">热处理制度</td><td rowspan="2">θ/℃</td><td>σb</td><td>σP0.2</td><td>δ5</td><td rowspan="2">热处理制度</td><td rowspan="2">θ/℃</td><td>σb</td><td>σP0.2</td><td>δ5</td></tr><tr><td colspan="2">MPa</td><td>%</td><td colspan="2">MPa</td><td>%</td></tr><tr><td rowspan="3">840℃,油淬+535℃,回火</td><td>20</td><td>1140</td><td>1060</td><td>17.0</td><td rowspan="3">840℃,油淬+535℃,回火</td><td>600</td><td>520</td><td>255</td><td>27.0</td></tr><tr><td>300</td><td>1060</td><td>910</td><td>15.0</td><td rowspan="2">650</td><td rowspan="2">205</td><td rowspan="2">78</td><td rowspan="2">45.0</td></tr><tr><td>400</td><td>865</td><td>685</td><td>22.0</td></tr></table>

# 3.2.3 冲击性能

3.2.3.1 不同温度回火后的冲击韧性见图3-5。  
3.2.3.2 低温对冲击韧性的影响见图3-6。

图片摘要：该图主要展示 3 5 回火温度对冲击韧性的影响[2]。
![](images/8471dd2c1c472dc0c908582dee3ed66d996908e449a57badc85ac0d0a68e033e.jpg)  
图3-5 回火温度对冲击韧性的影响[2]

热处理状态： $860^{\circ}C$ ，油淬 $+560\mathrm{C}$ ，回火  
图3-6 低温对冲击韧性的影响[1]  
图片摘要：该图主要展示 3 6 低温对冲击韧性的影响[1]。
![](images/b5fd41654874ccde05d13c272e59e896cd0eefcb6b3d6505917c80bf2d073b54.jpg)  
注：热处理状态 $840\mathrm{C}$ ，油淬 $+535\mathrm{C}$ ，回火。

# 3.3 持久和蠕变性能

3.3.1 高温蠕变性能 见表3-3。

表3-3[2]  

<table><tr><td>θ/℃</td><td>370</td><td>425</td><td>480</td></tr><tr><td>σ1/10000/MPa</td><td>205</td><td>69</td><td>69</td></tr></table>

# 3.4 疲劳性能

# 3.4.1 高周疲劳

3.4.1.1 旋转弯曲光滑与缺口试样 $S - N$ 曲线见图3-7。  
3.4.1.2 扭转疲劳极限见表3-4。

表3-4[2]  

<table><tr><td>σb/MPa</td><td>σP0.2/MPa</td><td>τ-1/MPa</td></tr><tr><td>1020</td><td>910</td><td>310</td></tr></table>

图片摘要：该图主要展示 3 4[2]。
![](images/80b00903202c418cbf33fc49158ff73d951a084a82d3e6b779eff2dd8e06e287.jpg)  
图3-7 旋转弯曲光滑 $(K_{\mathrm{t}} = 1)$ 和缺口 $(K_{\mathrm{t}} = 1.9)$ 试样 $S - N$ 曲线[1]

# 4 组织结构

# 4.1 相变温度 见表4-1。

表4-1[2,4]  

<table><tr><td>相变点</td><td>Ac1</td><td>Ac3</td><td>Ar1</td><td>Ms</td></tr><tr><td>θ/℃</td><td>710</td><td>770</td><td>640</td><td>310</td></tr></table>

# 4.2 时间-温度-组织转变曲线 见图4-1。

图4-1 等温转变曲线[3]   
图片摘要：该图主要展示 4 1 等温转变曲线[3]。
![](images/3d0c30ad78d0d308b551a567275c9db0af1fb605c860cd6f230423ee47774df6.jpg)  
用钢成分： $w(\mathrm{C}) = 0.35\% ;w(\mathrm{Cr}) = 1.50\% ;w(\mathrm{Ni}) = 3.5\%$ 奥氏体化温度： $850^{\circ}\mathrm{C}$

# 4.3 合金组织结构 调质状态钢的组织为回火索氏体。

# 5 工艺性能与要求

5.1 成形性能 冷变形塑性较差，但热压力加工性能良好，热压力加工的加热温度为 $1200^{\circ}\mathrm{C}$ ，始锻(轧)温度为 $1160^{\circ}\mathrm{C}$ ，终锻(轧)温度大于 $800^{\circ}\mathrm{C}$ ，锻(轧)后缓冷。

# 5.2 焊接性能

5.3 零件热处理工艺 热处理工艺参数按HB/Z136—1988《航空结构钢热处理说明书》规定，见表5-1。

表5-1  

<table><tr><td>名 称</td><td>退火</td><td>正火</td><td>高温回火</td><td>淬火</td><td>回火</td></tr><tr><td>加热温度/℃</td><td>840~860</td><td>840~860</td><td>650~680</td><td>820</td><td>525~575</td></tr><tr><td>冷却方法</td><td>炉冷</td><td>空冷</td><td>空冷</td><td>油冷</td><td>油或水冷</td></tr></table>

# 6 功能考核试验

# 7 使用建议

选用。

# 参考文献

1 BIAM. 航空材料手册(中译本): 第一册 结构钢与铸铁. 1965.154~156  
2 古里亚耶夫 AII 等. 汽车构造钢手册. 北京: 机械工业出版社, 1964  
3 本溪钢厂, 清华大学金属材料教研组. 钢的过冷奥氏体转变曲线: 第一图册. 1978

编写 宋宇文 刘晓华

校对 古宝珠

审定 赵振业

# 38CrA

# 1 概述

38CrA是调质钢。该钢经调质处理后，有良好的综合力学性能，好的低温冲击韧性、低的缺口敏感性和较好的切削加工性能，但淬透性较低，冷变形塑性和焊接性能较差。该钢一般用于制造承受低负荷的零件。

1.1 材料牌号 38CrA。  
1.2 相近牌号 38XA(俄罗斯),5140(美国),SCr44OH(日本),530A40(英国),38C4(法国)[1]。  
1.3 材料的技术标准 见表1-1。

表1-1  

<table><tr><td>品种</td><td>技术标准</td></tr><tr><td>棒材</td><td>GJB 1951-1994《航空用优质结构钢棒规范》</td></tr><tr><td>管材</td><td>GJB2608-1996《航空用结构钢厚壁无缝钢管规范》</td></tr><tr><td rowspan="2">板材</td><td>GJB2150-1994《航空用合金结构钢热轧钢板规范》</td></tr><tr><td>GJB2151-1994《航空用合金结构钢冷轧钢板规范》</td></tr><tr><td>锻件</td><td>HB5024-1989《航空用钢锻件》</td></tr></table>

1.4 化学成分 见表1-2。

%

表1-2  

<table><tr><td>C</td><td>Mn</td><td>Si</td><td>S</td><td>P</td><td>Cr</td><td>Ni</td><td>Cu</td></tr><tr><td>0.34~0.42</td><td>0.50~0.80</td><td>0.17~0.37</td><td>≤0.015</td><td>≤0.025</td><td>0.80~1.10</td><td>≤0.40</td><td>≤0.25</td></tr></table>

1.5 热处理制度 $860^{\circ}\mathrm{C}$ ，油淬 $+500\sim 590^{\circ}\mathrm{C}$ ，油或水冷。  
1.6 品种规格与供应状态   
1.6.1 品种规格 见表1-3中各标准的规定。  
1.6.2 供应状态 退火、正火、回火或正火+回火。  
1.7 熔炼与铸造工艺 电弧炉或电弧炉 $+$ 电渣重熔熔炼。也可用其他的先进工艺方法熔炼。

表1-3  

<table><tr><td rowspan="2">状态</td><td colspan="6">技术标准</td></tr><tr><td>圆钢</td><td>六角钢</td><td>方钢</td><td>扁钢</td><td>钢管</td><td>钢板</td></tr><tr><td>热轧</td><td>GB/T 702-1986</td><td>GB/T 705-1989</td><td>GB/T 702-1986</td><td>GB/T 704-1988</td><td>GB/T 8162-1999</td><td>GB/T 709-1988</td></tr><tr><td>冷轧(拉)</td><td>GB/T 905-1994</td><td>GB/T 905-1994</td><td>GB/T 905-1994</td><td>-</td><td>GB/T 8163-1999</td><td>GB/T 708-1988</td></tr><tr><td>锻造</td><td>GB/T 908-1987</td><td>-</td><td>GB/T 908-1987</td><td>GB/T 16761-1997</td><td>-</td><td>-</td></tr></table>

1.8 应用概况与特殊要求 在航空发动机上长期用于制造螺栓、连接件、套筒、轴等低负荷零件。

# 2 物理及化学性能

# 2.1 热性能

# 2.1.1 热导率 见表2-1。

表2-1[2]   

<table><tr><td>θ/℃</td><td>100</td><td>200</td><td>300</td><td>400</td><td>500</td><td>600</td><td>700</td></tr><tr><td>λ/(W/(m·℃))</td><td>50.24</td><td>46.05</td><td>41.87</td><td>40.19</td><td>37.26</td><td>35.17</td><td>31.40</td></tr></table>

# 2.1.2 线膨胀系数 见表2-2。

表 2-2[3]  

<table><tr><td>θ/℃</td><td>20~200</td><td>20~300</td><td>20~400</td><td>20~500</td><td>20~600</td><td>20~700</td></tr><tr><td>α/10-6℃-1</td><td>11.9</td><td>13.3</td><td>14.3</td><td>15.0</td><td>15.3</td><td>15.4</td></tr></table>

# 2.2 密度 $\rho = 7.80\mathrm{g / cm}^{3[2]}$

2.3 电性能 $\rho = 29.0 \times 10^{-8} \Omega \cdot \mathrm{m}^{[2]} (20^{\circ} \mathrm{C})$ 。

# 3 力学性能

# 3.1 技术标准规定的性能 见表3-1。

表3-1  

<table><tr><td rowspan="2">品种</td><td rowspan="2">技术标准</td><td rowspan="2">热处理制度</td><td>σb/MPa</td><td>σP0.2/MPa</td><td>δ5/%</td><td>ψ/%</td><td>aKU/(kJ/m2)</td><td rowspan="2">HBS</td></tr><tr><td colspan="5">不小于</td></tr><tr><td rowspan="3">棒材≤200mm</td><td rowspan="3">GJB1951-1994</td><td>退火或回火</td><td>-</td><td>-</td><td>-</td><td>-</td><td>-</td><td>156~229</td></tr><tr><td rowspan="2">860℃,油淬+500~590℃,油或水冷</td><td>885</td><td>785</td><td>12</td><td>50</td><td>980</td><td>269~321</td></tr><tr><td>930</td><td>785</td><td>12</td><td>50</td><td>880</td><td>285~341</td></tr><tr><td>棒材&gt;200mm</td><td>GJB1951-1994</td><td>860℃,油淬+500~590℃,油或水冷</td><td>885</td><td>785</td><td>10</td><td>40</td><td>880</td><td>269~321</td></tr><tr><td rowspan="3">板材</td><td>GJB2151-1994</td><td rowspan="3">退火、正火或正火后回火</td><td>540~735</td><td>-</td><td>16①</td><td>-</td><td>-</td><td>-</td></tr><tr><td rowspan="2">GJB2150-1994</td><td rowspan="2">-</td><td rowspan="2">-</td><td>16①</td><td rowspan="2">-</td><td rowspan="2">-</td><td rowspan="2">-</td></tr><tr><td>18</td></tr><tr><td rowspan="2">管材</td><td rowspan="2">GJB2608-1996</td><td>热轧或退火</td><td>-</td><td>-</td><td>-</td><td>-</td><td>-</td><td>≤285</td></tr><tr><td>850~870℃,油淬+500~590℃,油或水冷</td><td>885</td><td>785</td><td>12</td><td>50</td><td>980</td><td>269~321</td></tr><tr><td rowspan="3">锻件</td><td rowspan="3">HB5024-1989</td><td>850℃~890℃,空冷+650~680℃,空冷</td><td>-</td><td>-</td><td>-</td><td>-</td><td>-</td><td>≤229</td></tr><tr><td rowspan="2">820~840℃,温水冷或840~860℃,油冷+500~590℃,油或水冷</td><td>930</td><td>785</td><td>12</td><td>50</td><td>885</td><td>285~341</td></tr><tr><td>885</td><td>795</td><td>12</td><td>50</td><td>980</td><td>269~321</td></tr></table>

# ① 为 $\delta_{10}$ 的值。

# 3.2 室温及各种温度下的力学性能

# 3.2.1 硬度

3.2.1.1 不同温度回火后的硬度见图3-1。  
3.2.1.2 不同直径钢坯热处理后的硬度见图3-2。

图片摘要：该图主要展示 3 1 回火温度对硬度的影响[4]。
![](images/fc09fd923385941997920e4665f2b578e163c80d25f96f5d70c2d8ada87c7829.jpg)  
热处理状态： $850\mathrm{C}$ ，水淬十回火  
图3-1 回火温度对硬度的影响[4]

图3-2 不同尺寸钢坯热处理后的硬度变化[4]  
图片摘要：该图主要展示 3 2 不同尺寸钢坯热处理后的硬度变化[4]。
![](images/a300e30ba50062bd250a24568c667c08a911a348ae9efed1b7393c3bb2dcff03.jpg)  
热处理状态： $850\mathrm{C}$ ，空冷 $+660\mathrm{C}$   
空冷 $+850\mathrm{C}$ ，水冷 $+600\mathrm{C}$ ，空冷

# 3.2.2 拉伸性能

3.2.2.1 室温拉伸性能见表3-2。

表3-2[5]  

<table><tr><td>项 目</td><td>σb/MPa</td><td>σP0.2/MPa</td><td>δ5/%</td><td>ψ/%</td></tr><tr><td>X̄</td><td>1030</td><td>895</td><td>16.4</td><td>61.8</td></tr><tr><td>s</td><td>71.02</td><td>76.14</td><td>1.57</td><td>2.75</td></tr><tr><td>Cv</td><td>0.069</td><td>0.085</td><td>0.096</td><td>0.044</td></tr></table>

注：1 表中数据为 33 个炉号、86 个数据的统计结果。试样为棒材。  
2 热处理状态 $850\sim 870^{\circ}C$ ，油淬 $+500\sim 550^{\circ}C$ ，水冷。

3.2.2.2 不同温度回火后的拉伸性能见图3-3。  
3.2.2.3 不同温度等温淬火后的拉伸性能见图3-4。

图片摘要：该图主要展示 3 3 回火温度对拉伸性能的影响[2]。
![](images/a9ddc8409ec54291b9e5ac63f37a5ef780f8efe1189fffbb1267e40a72dd0830.jpg)  
热处理状态： $850^{\circ}C$ ，水淬十回火  
图3-3 回火温度对拉伸性能的影响[2]

图片摘要：该图主要展示 3 3 回火温度对拉伸性能的影响[2]。
![](images/1069def093d045be1886b60a6cc81333310ba9236ef2e88f1f69dfcec5cd8604.jpg)  
热处理状态： $850^{\circ}C$ 加热，不同温度等温，20min  
图3-4 等温淬火温度对拉伸性能的影响[3]

3.2.2.4 不同直径钢坯热处理后的拉伸性能见图3-5。  
3.2.2.5 高温拉伸性能见表3-3。

表3-3[2]  

<table><tr><td>热处理制度</td><td>θ/℃</td><td>σb/MPa</td><td>σP0.2/MPa</td><td>δ5/%</td><td>ψ/%</td><td>热处理制度</td><td>θ/℃</td><td>σb/MPa</td><td>σP0.2/MPa</td><td>δ5/%</td><td>ψ/%</td></tr><tr><td rowspan="3">860℃,油冷+520℃,水冷</td><td>20</td><td>1030</td><td>930</td><td>-</td><td>64</td><td rowspan="3">860℃,油冷+520℃,水冷</td><td>400</td><td>795</td><td>705</td><td>17</td><td>69</td></tr><tr><td>200</td><td>990</td><td>825</td><td>13.</td><td>58</td><td>500</td><td>570</td><td>520</td><td>20</td><td>83</td></tr><tr><td>300</td><td>970</td><td>775</td><td>18</td><td>68</td><td>600</td><td>235</td><td>215</td><td>32</td><td>82</td></tr></table>

# 3.2.2.6 低温对拉伸性能的影响见图3-6。

图片摘要：该图主要展示 3 3[2]。
![](images/b09901993467f30b32fda8ae90aa166476c26170ac235a3b5b3b1008c5160083.jpg)  
热处理状态： $860\mathrm{C}$ ，空冷 $+600\mathrm{C}$   
空冷 $+850^{\circ}\mathrm{C}$ ，水冷 $+600^{\circ}\mathrm{C}$ ，空冷

处理后的拉伸性能[4]

图片摘要：该图主要展示 3 5 不同尺寸钢坯热。
![](images/b39da79858c31b163c368484ee822300fb5178e46206496a68b1dd643050b14b.jpg)  
图3-5 不同尺寸钢坯热

图3-6 低温对拉伸性能的影响[2]   
图片摘要：该图主要展示 3 6 低温对拉伸性能的影响[2]。
![](images/f48fed306e3294cc14e71c264b0821b9c1d27910bf6fd2501a32cdfef547db9b.jpg)  
热处理状态： $860\mathrm{C}$ ，油淬 $+550\mathrm{C}$ ，回火

# 3.2.3 冲击性能

3.2.3.1 室温冲击韧性见表3-4。  
3.2.3.2 不同温度回火后冲击韧性的变化见图3-7。  
3.2.3.3 高温冲击韧性见表3-5。  
3.2.3.4 低温对冲击韧性的影响见图3-8。

3.3 持久和蠕变性能  
3.3.1 高温蠕变性能 见表3-6。  
3.4 疲劳性能

图片摘要：该图主要展示 3 7 回火温度对冲击韧性的影响[4]。
![](images/db1ec3833342ae40fec286393963f886e83be0033865f50d733b340150360fe7.jpg)  
图3-7 回火温度对冲击韧性的影响[4]

表3-4[5]  

<table><tr><td rowspan="2">热处理制度</td><td colspan="3">aKU/(kJ/m2)</td></tr><tr><td>X</td><td>s</td><td>Cv</td></tr><tr><td>850~870℃,油淬+500~550℃,水冷</td><td>1250</td><td>190</td><td>0.152</td></tr></table>

注：表中数据为33个炉号、42个数据统计结果。

# 3.4.1 高周疲劳

3.4.1.1 不同温度回火后旋转弯曲光滑和缺口试样疲劳强度极限见表3-7。  
3.4.1.2 旋转弯曲光滑和缺口试样的 $S-N$ 曲线见图3-9。

表3-5[2]  

<table><tr><td>θ/℃</td><td>20</td><td>200</td><td>300</td><td>400</td><td>500</td></tr><tr><td>akU/(kJ/m2)</td><td>882</td><td>882</td><td>882</td><td>588</td><td>392</td></tr></table>

注：热处理状态 $860^{\circ}\mathrm{C}$ ，油冷 $+520^{\circ}\mathrm{C}$ ，水冷。

图片摘要：该图主要展示 3 5[2]。
![](images/5bf785aa067cfde269f979b06c6dd37917a3dc503c6267ab86fef2ff00a1076d.jpg)  
图3-8 低温对冲击韧性的影响[2]

图3-9 旋转弯曲光滑 $(K_{\mathrm{t}} = 1)$ 和缺口 $(K_{\mathrm{t}} = 1.9)$ 试样 $S - N$ 曲线[2]  
图片摘要：该图主要展示 3 9 旋转弯曲光滑 和缺口 试样 曲线[2]。
![](images/9c2069db9654ae3682a84fe431b0d0c9a7cdfa23484cd5aca2f1623507d41483.jpg)  
试样尺寸： $d_0 = 8\mathrm{mm}$ ，缺口试样： $d_{\mathrm{H}} = 8\mathrm{mm}$   
$\sigma_{\mathrm{b}} = 1010\mathrm{MPa}, \sigma_{\mathrm{b}} = 1010\mathrm{MPa}, \sigma_{\mathrm{P0.2}} = 912\mathrm{MPa}$

表3-6[4]  

<table><tr><td>热处理制度</td><td>θ/℃</td><td>σ1/10000/MPa</td><td>σ1/100000/MPa</td></tr><tr><td rowspan="2">退火</td><td>480</td><td>148</td><td>60</td></tr><tr><td>535</td><td>59</td><td>25</td></tr></table>

表3-7[3]  

<table><tr><td colspan="2">热处理制度</td><td rowspan="2">硬度 HRC</td><td>σb</td><td>σP0.2</td><td>σ-1</td><td>σ-1H</td><td rowspan="2">疲劳应力 集中系数 Kf</td><td rowspan="2">变形强化 指数m</td><td rowspan="2">疲劳缺口 敏感度q</td></tr><tr><td>淬火</td><td>回火</td><td colspan="4">MPa</td></tr><tr><td rowspan="4">840℃,油淬</td><td>200℃,空冷</td><td>50</td><td>1965</td><td>1580</td><td>630</td><td>490</td><td>1.28</td><td>0.130</td><td>0.54</td></tr><tr><td>390℃,空冷</td><td>45</td><td>1470</td><td>1375</td><td>600</td><td>420</td><td>1.41</td><td>0.052</td><td>0.79</td></tr><tr><td>500℃,空冷</td><td>35</td><td>1105</td><td>1045</td><td>520</td><td>370</td><td>1.41</td><td>0.037</td><td>0.79</td></tr><tr><td>670℃,空冷</td><td>24</td><td>795</td><td>710</td><td>390</td><td>265</td><td>1.48</td><td>0.028</td><td>0.93</td></tr></table>

注：缺口应力集中系数 $K_{\mathrm{t}} = 1.52, K_{\mathrm{f}} = \sigma_{-1} / \sigma_{-1\mathrm{H}}, q = \frac{K_{\mathrm{f}} - 1}{K_{\mathrm{t}} - 1}$ 。

# 3.5 弹性性能

3.5.1 弹性模量 $E = 214\mathrm{GPa}^{[4]}$   
3.5.2 切变模量 $G = 83.4\mathrm{GPa}^{[4]}$

# 4 组织结构

4.1 相变温度 见表4-1。

表4-1[3]  

<table><tr><td>相变点</td><td>Ac1</td><td>Ac3</td><td>Ms</td></tr><tr><td>θ/℃</td><td>780</td><td>840</td><td>350</td></tr></table>

4.2 时间-温度-组织转变曲线 见图4-1。  
4.3 合金组织结构 调质状态下钢的显微组织为回火索氏体。

图4-1 等温转变曲线[6]   
图片摘要：该图主要展示 4 1 等温转变曲线[6]。
![](images/fd006d21d0ee16eebe5de2db33b98e73160106e2ad4c77152d42aba8fba39283.jpg)  
用钢成分： $w(\mathrm{C}) = 0.42\% ;w(\mathrm{Mn}) = 0.55\% ;w(\mathrm{Si}) = 0.27\% ;w(\mathrm{Cr}) = 0.93\% ;w(\mathrm{Ni}) = 0.1\%$   
奥氏体化温度： $860^{\circ}\mathrm{C}$

# 5 工艺性能与要求

5.1 成形性能 冷变形塑性较差，但热压力加工成形性能良好。其加热温度不高于 $1200^{\circ}\mathrm{C}$ ，开锻（轧）温度为 $1100\sim 1150^{\circ}\mathrm{C}$ ，终锻（轧）温度大于 $850^{\circ}\mathrm{C}$ 。  
5.2 焊接性能  
5.3 零件热处理工艺

5.3.1 热处理工艺参数 按HB/Z136—1988《航空结构钢热处理说明书》规定，见表5-1。

5.3.2 末端淬透性曲线 见图5-1。  
5.3.3 截面淬透性曲线 见图5-2。

图片摘要：该图主要展示 5 1 末端淬透性曲线带[4]。
![](images/4470b95054a77fa653ff4adc98c8f2b43dec7398fe3f8d271881131be70d9621.jpg)  
图5-1 末端淬透性曲线带[4]

表5-1  

<table><tr><td>名称</td><td>退火</td><td>正火</td><td>低温退火</td><td>淬火</td><td>回火</td></tr><tr><td>加热温度/℃</td><td>860</td><td>870</td><td>650~680</td><td>860</td><td>530~590</td></tr><tr><td>冷却方法</td><td>炉冷</td><td>空冷</td><td>空冷</td><td>油冷</td><td>油或水冷</td></tr></table>

图片摘要：该图主要展示 5 1。
![](images/c031dddf481257c774eff51a41ce3fecbc69aacdd88327f8a2e4658b256e9c08.jpg)  
图5-2 截面淬透性曲线[3]

5.4 表面处理工艺  
5.5 切削加工与磨削性能 切削加工性能较好，当HBS为 $174\sim 229$ 时，相对切削加工性能为 $60\%^{[4]}$ 。

# 6 功能考核试验

# 7 使用建议

选用。

# 参考文献

1 林慧国,周人俊编.世界钢号手册.北京:机械工业出版社,1985.1114～1115  
2 BHAM. 航空材料手册: 第一册 结构钢与铸铁. 1965. 114~119  
3 手册编写组．合金钢钢种手册：第一册 合金结构钢．北京：冶金工业出版社，1983.155～162  
4 古里亚耶夫 AII 等. 汽车构造钢手册. 北京: 机械工业出版社, 1964.180~186  
5 3007厂，430厂等．生产检验数据.1990～1998  
6 图谱编写组常用结构钢金相图谱. 北京: 国防工业出版社, 1982.148~161

编写 宋宇文 宋海荣

校对 赵敏

审定 李惕冰 何冰

# 40CrNiMoA

# 1 概述

40CrNiMoA是一种优良的调质钢。它具有很好的淬透性，调质状态下，能在大截面上获得均匀的、配合良好的强度和韧性，有较高的疲劳强度和低的缺口敏感性。低温冲击韧性也很高，无明显的回火脆性。在淬火低温回火后也有较好的综合力学性能，可作超高强度钢使用。该钢的切削加工性能中等，冷变形塑性和焊接性能较差，一般不作焊接件使用，主要在调质状态下使用，宜于制造截面较大的零件及其他受力构件。

1.1 材料牌号 40CrNiMoA。  
1.2 相近牌号 40XHZMA（俄罗斯），4340（美国），SNC439（日本），En110、S95、S118、815M40（英国），35NCD5、36NCD5（法国）[1]。  
1.3 材料的技术标准 见表1-1。  
1.4 化学成分 见表1-2。

表1-1  
表1-2  

<table><tr><td>品种</td><td>技术标准</td></tr><tr><td rowspan="4">棒材</td><td>GB/T 3077-1999《合金结构钢》</td></tr><tr><td>GB/T 3078-1994《优质结构钢冷拉钢材技术条件》</td></tr><tr><td>HB5269-1983《航空用高级优质结构钢钢棒》</td></tr><tr><td>GJB1951-1994《航空用优质结构钢棒规范》</td></tr><tr><td>管材</td><td>GJB2608-1996《航空用结构钢厚壁无缝钢管规范》</td></tr><tr><td>锻件</td><td>HB5024-1989《航空用钢锻件》</td></tr></table>

%

<table><tr><td>C</td><td>Mn</td><td>Si</td><td>S</td><td>P</td><td>Cr</td><td>Ni</td><td>Mo</td><td>Cu</td></tr><tr><td>0.36~0.44</td><td>0.50~0.80</td><td>0.17~0.37</td><td>≤0.015</td><td>≤0.025</td><td>0.60~0.90</td><td>1.25~1.75</td><td>0.15~0.25</td><td>≤0.25</td></tr></table>

1.5 热处理制度 $840\sim 860^{\circ}\mathrm{C}$ ，油淬 $+550\sim 650^{\circ}\mathrm{C}$ ，水或空冷。  
1.6 品种规格与供应状态   
1.6.1 品种规格 见表1-3中各标准的规定。

表1-3  

<table><tr><td rowspan="2">状态</td><td colspan="5">技术标准</td></tr><tr><td>圆钢</td><td>六角钢</td><td>方钢</td><td>扁钢</td><td>钢管</td></tr><tr><td>热轧</td><td>GB/T 702-1986</td><td>GB/T 705-1989</td><td>GB/T 702-1986</td><td>GB/T 704-1988</td><td>GB/T 8162-1999</td></tr><tr><td>冷轧(拉)</td><td>GB/T 905-1994</td><td>GB/T 905-1994</td><td>GB/T 905-1994</td><td>-</td><td>GB/T 8163-1999</td></tr><tr><td>锻造</td><td>GB/T 908-1987</td><td>-</td><td>GB/T 908-1987</td><td>GB/T 16761-1997</td><td>-</td></tr></table>

1.6.2 供应状态 通常为热轧、退火或高温回火。

1.7 熔炼与铸造工艺 电弧炉熔炼、电弧炉 $+$ 电渣重熔或真空自耗重熔，或其他先进的冶炼工艺熔炼。  
1.8 应用概况与特殊要求 长期用于直升机的螺旋桨轴、桨毂，航空发动机的涡轮轴、活塞杆、传力齿轮、螺栓等。制造轴类零件时，纵向低倍要求无树枝状组织。

# 2 物理及化学性能

2.1 热性能

2.1.1 熔化温度范围 熔点为 $1408\mathrm{C}^{[2]}$   
2.1.2 热导率 见表2-1。

表 2-1[3]  

<table><tr><td>θ/℃</td><td>100</td><td>200</td><td>300</td><td>400</td><td>500</td><td>600</td><td>700</td><td>800</td><td>900</td></tr><tr><td>λ/(W/(m·℃))</td><td>46.05</td><td>43.96</td><td>41.87</td><td>39.77</td><td>37.68</td><td>36.68</td><td>33.06</td><td>29.06</td><td>25.96</td></tr></table>

2.1.3 比热容 见表2-2。

表 2-2[2]  

<table><tr><td>θ/℃</td><td>200</td><td>300</td><td>400</td><td>500</td></tr><tr><td>c/(J/(kg·℃))</td><td>582.1</td><td>607.2</td><td>670.0</td><td>723.3</td></tr></table>

2.1.4 线膨胀系数 见表2-3。

表2-3[2]  

<table><tr><td>θ/℃</td><td>20~100</td><td>20~200</td><td>20~300</td><td>20~400</td><td>20~500</td><td>20~600</td><td>20~700</td></tr><tr><td>α/10-6℃-1</td><td>12.8</td><td>13.4</td><td>14.6</td><td>14.6</td><td>14.7</td><td>14.7</td><td>14.7</td></tr></table>

2.2 密度 $\rho = 7.85\mathrm{g / cm}^{3[3]}$   
2.3 电性能 电阻率见表2-4。

表 2-4[2]  

<table><tr><td>θ/℃</td><td>150</td><td>200</td><td>300</td><td>400</td><td>500</td><td>600</td><td>700</td></tr><tr><td>ρ/(10-8Ω·m)</td><td>36.2</td><td>41.0</td><td>50.4</td><td>60.0</td><td>70.7</td><td>82.4</td><td>96.4</td></tr></table>

# 3 力学性能

# 3.1 技术标准规定的性能 见表3-1。

表3-1  

<table><tr><td rowspan="2">品种</td><td rowspan="2">技术标准</td><td rowspan="2">热处理制度</td><td>σb/MPa</td><td>σP0.2/MPa</td><td>δs/%</td><td>ψ/%</td><td>aku/(kJ/m2)</td><td rowspan="2">HBS</td></tr><tr><td colspan="5">不小于</td></tr><tr><td rowspan="2">棒材≤250mm</td><td rowspan="2">GB/T 3077-1999</td><td>850℃,油淬+600℃,水或油冷</td><td>980</td><td>830</td><td>12</td><td>55</td><td>980</td><td>-</td></tr><tr><td>退火或高温回火</td><td>-</td><td>-</td><td>-</td><td>-</td><td>-</td><td>≤269</td></tr><tr><td rowspan="2">棒材≤230mm</td><td rowspan="2">HB 5269-1983</td><td>高退回火或退火</td><td>-</td><td>-</td><td>-</td><td>-</td><td>-</td><td>≤269</td></tr><tr><td>850℃,油淬+550~650℃,水冷</td><td>1080</td><td>930</td><td>12</td><td>50</td><td>780</td><td>321~375</td></tr><tr><td rowspan="5">棒材≤300mm</td><td rowspan="5">GJB 1951-1994</td><td>退火或回火</td><td>-</td><td>-</td><td>-</td><td>-</td><td>-</td><td>170~269</td></tr><tr><td rowspan="2">850℃,油淬+550~650℃,水或空冷</td><td>纵1080</td><td>930</td><td>12</td><td>50</td><td>787</td><td>321~375</td></tr><tr><td>横970</td><td>840</td><td>6</td><td>30</td><td>387</td><td>-</td></tr><tr><td rowspan="2">840~860℃,油淬+550~650℃,水或空冷</td><td>纵980</td><td>835</td><td>12</td><td>55</td><td>980</td><td>293~341</td></tr><tr><td>横880</td><td>750</td><td>6</td><td>33</td><td>487</td><td>-</td></tr><tr><td rowspan="2">管材</td><td rowspan="2">GJB2608-1996</td><td>热轧或退火</td><td>-</td><td>-</td><td>-</td><td>-</td><td>-</td><td>≤302</td></tr><tr><td>840~860℃,油淬+回火至所需硬度</td><td>980</td><td>835</td><td>12</td><td>55</td><td>980</td><td>293~341</td></tr><tr><td rowspan="3">锻件</td><td rowspan="3">HB5024-1989</td><td>850~870℃,空冷+650~680℃,空冷</td><td>-</td><td>-</td><td>-</td><td>-</td><td>-</td><td>170~269</td></tr><tr><td rowspan="2">840~860℃,油淬+550~650℃,水或空冷或回火至所需硬度</td><td>980</td><td>835</td><td>12</td><td>55</td><td>980</td><td>293~341</td></tr><tr><td>1080</td><td>930</td><td>12</td><td>50</td><td>785</td><td>321~375</td></tr></table>

# 3.2 室温及各种温度下的力学性能

3.2.1 硬度

3.2.1.1 不同温度回火后的硬度见图3-1。  
3.2.1.2 不同直径钢坯热处理后的硬度见图3-2。  
3.2.2 拉伸性能  
3.2.2.1 棒材室温拉伸性能见表3-2。  
3.2.2.2 锻件室温拉伸性能见表3-3。

表3-2[6,7]  

<table><tr><td>项 目</td><td>σb/MPa</td><td>σP0.2/MPa</td><td>δ5/%</td><td>ψ/%</td><td>项 目</td><td>σb/MPa</td><td>σP0.2/MPa</td><td>δ5/%</td><td>ψ/%</td></tr><tr><td>S</td><td>980</td><td>835</td><td>12</td><td>55</td><td rowspan="2">X̄</td><td rowspan="2">1100</td><td rowspan="2">995</td><td rowspan="2">-</td><td rowspan="2">-</td></tr><tr><td>A</td><td>985</td><td>865</td><td>-</td><td>-</td></tr><tr><td>B</td><td>1035</td><td>925</td><td>-</td><td>-</td><td>s</td><td>43.23</td><td>49.81</td><td>-</td><td>-</td></tr></table>

注：1 热处理制度为 $850\sim 860^{\circ}\mathrm{C}$ ，油淬 $+580^{\circ}\mathrm{C}$ ，水或空冷。  
2 表中数据为66个炉号、161个生产检验数据统计结果。

表3-3  

<table><tr><td>项 目</td><td>σb/MPa</td><td>σP0.2/MPa</td><td>δ5/%</td><td>ψ/%</td><td>项 目</td><td>σb/MPa</td><td>σP0.2/MPa</td><td>δ5/%</td><td>ψ/%</td></tr><tr><td>S</td><td>1080</td><td>930</td><td>12</td><td>50</td><td rowspan="2">X̄</td><td rowspan="2">1155</td><td rowspan="2">1085</td><td rowspan="2">17.06</td><td rowspan="2">60.68</td></tr><tr><td>A</td><td>1080</td><td>985</td><td>-</td><td>-</td></tr><tr><td>B</td><td>1110</td><td>1025</td><td>-</td><td>-</td><td>s</td><td>30.56</td><td>39.25</td><td>1.29</td><td>2.31</td></tr></table>

# 3.2.2.3 不同温度回火后拉伸性能的变化见图3-3。

图片摘要：该图主要展示 3 3。
![](images/947ea8488f50c98b0c6e9e0a58fa2ee22d35d8e6783747f441e9dd99a69f1191.jpg)  
热处理状态： $850^{\circ}\mathrm{C}$ ，油淬十回火

图片摘要：该图主要展示 3 1 回火温度对硬度的影响[4]。
![](images/a4dfea4beb85812fa49b586520abadd708d6fbf0ef4eea004c65ffc593f55b87.jpg)  
图3-1 回火温度对硬度的影响[4]  
热处理状态： $850^{\circ}\mathrm{C}$ ，油淬 $+620^{\circ}\mathrm{C}$ ，回火

图片摘要：该图主要展示 3 1 回火温度对硬度的影响[4]。
![](images/7034944fbaf076954efc62b854c575a3a2dc73e6fd2e0211f8daa724847cb401.jpg)  
热处理状态： $850^{\circ}\mathrm{C}$ ，油淬十回火  
图3-3 回火温度对拉伸性能的影响[4]  
图3-2 不同尺寸钢坯热处理后的硬度曲线[5]

# 3.2.2.4 不同直径钢坯调质后的拉伸性能见表3-4。

表3-4[8]  

<table><tr><td>热处理制度</td><td>直径/mm</td><td>取样部位</td><td>σb/MPa</td><td>σP0.2/MPa</td><td>δs/%</td><td>ψ/%</td></tr><tr><td rowspan="4">900℃,正火+850℃,油淬+500℃,回火</td><td>12.5</td><td>中心</td><td>1255</td><td>1195</td><td>13.0</td><td>52.0</td></tr><tr><td>25</td><td>中心</td><td>1275</td><td>1215</td><td>13.0</td><td>60.0</td></tr><tr><td>50</td><td>中心</td><td>1195</td><td>1080</td><td>13.0</td><td>55.0</td></tr><tr><td>100</td><td>1/2R</td><td>1020</td><td>900</td><td>16.0</td><td>56.0</td></tr></table>

续表 3-4  

<table><tr><td>热处理制度</td><td>直径/mm</td><td>取样部位</td><td>σb/MPa</td><td>σP0.2/MPa</td><td>δ5/%</td><td>ψ/%</td></tr><tr><td rowspan="4">900℃,正火+850℃,油淬+575℃,回火</td><td>12.5</td><td>中心</td><td>1090</td><td>1030</td><td>16.0</td><td>56.0</td></tr><tr><td>25</td><td>中心</td><td>1100</td><td>1030</td><td>13.0</td><td>60.0</td></tr><tr><td>50</td><td>中心</td><td>1010</td><td>890</td><td>17.5</td><td>60.0</td></tr><tr><td>100</td><td>1/2R</td><td>940</td><td>810</td><td>21.0</td><td>62.0</td></tr><tr><td rowspan="4">900℃,正火+850℃,油淬+650℃,回火</td><td>12.5</td><td>中心</td><td>960</td><td>865</td><td>18.0</td><td>63.0</td></tr><tr><td>25</td><td>中心</td><td>960</td><td>865</td><td>18.0</td><td>64.0</td></tr><tr><td>50</td><td>中心</td><td>890</td><td>745</td><td>20.0</td><td>64.0</td></tr><tr><td>100</td><td>1/2R</td><td>885</td><td>715</td><td>20.0</td><td>64.0</td></tr></table>

# 3.2.2.5 高温拉伸性能见表3-5。

表3-5[3]  

<table><tr><td>热处理制度</td><td>θ/℃</td><td>σb/MPa</td><td>σP0.2/MPa</td><td>δ5/%</td><td>ψ/%</td></tr><tr><td rowspan="6">860℃,油淬+580℃,回火</td><td>20</td><td>1070</td><td>950</td><td>15.6</td><td>58.0</td></tr><tr><td>200</td><td>1010</td><td>835</td><td>13.0</td><td>47.0</td></tr><tr><td>250</td><td>1010</td><td>815</td><td>17.0</td><td>53.0</td></tr><tr><td>350</td><td>950</td><td>775</td><td>17.0</td><td>63.0</td></tr><tr><td>400</td><td>885</td><td>765</td><td>17.5</td><td>74.0</td></tr><tr><td>500</td><td>695</td><td>675</td><td>18.0</td><td>80.0</td></tr></table>

# 3.2.2.6 低温拉伸性能见图3-4。

图片摘要：该图主要展示 3 5[3]。
![](images/926da3f99adeb8128e163e91a29b193efd20bf64fc82d7ed6646b6e83771d6a4.jpg)

图3-4 低温对拉伸性能的影响[3]   
图片摘要：该图主要展示 3 4 低温对拉伸性能的影响[3]。
![](images/db319352265eacc70b2fde2073901f55a7ce5d1a2095514915c6f38326135957.jpg)  
热处理状态： $860^{\circ}\mathrm{C}$ ，油淬 $+560^{\circ}\mathrm{C}$ ，回火

# 3.2.3 冲击性能

3.2.3.1 室温冲击韧性见表3-6。  
3.2.3.2 不同温度回火后冲击韧性的变化见图3-5。  
3.2.3.3 不同直径钢坯热处理后的冲击韧性见表3-7。  
3.2.3.4 高温冲击韧性见表3-8。  
3.2.3.5 低温冲击韧性见表3-9。

图片摘要：该图主要展示 3 5 回火温度对冲击韧性的影响[4]。
![](images/92485e0f83261ab4f4a6950006784d9c42fd66f1916e5c8fae99862acf5886df.jpg)  
热处理状态： $850^{\circ}\mathrm{C}$ ，油淬十回火  
图3-5 回火温度对冲击韧性的影响[4]

表3-6[6]  

<table><tr><td rowspan="2">热处理制度</td><td colspan="3">aKU/(kJ/m2)</td></tr><tr><td>S</td><td>X̄</td><td>s</td></tr><tr><td>850~870℃,油淬+500~550℃,水冷</td><td>980</td><td>1280</td><td>124</td></tr></table>

注：表中数据为82个炉号、132个生产检验数据统计结果。

表3-7[8]  

<table><tr><td>热处理制度</td><td>直径/mm</td><td>取样部位</td><td>aKU/(kJ/m2)</td></tr><tr><td rowspan="4">900℃,正火+850℃,油淬+500℃,回火</td><td>12.5</td><td>中心</td><td>930</td></tr><tr><td>25</td><td>中心</td><td>830</td></tr><tr><td>50</td><td>中心</td><td>690</td></tr><tr><td>100</td><td>1/2R</td><td>780</td></tr><tr><td rowspan="4">900℃,正火+850℃,油淬+575℃,回火</td><td>12.5</td><td>中心</td><td>1270</td></tr><tr><td>25</td><td>中心</td><td>1180</td></tr><tr><td>50</td><td>中心</td><td>1370</td></tr><tr><td>100</td><td>1/2R</td><td>1220</td></tr><tr><td rowspan="4">900℃,正火+850℃,油淬+650℃,回火</td><td>12.5</td><td>中心</td><td>1670</td></tr><tr><td>25</td><td>中心</td><td>1670</td></tr><tr><td>50</td><td>中心</td><td>1760</td></tr><tr><td>100</td><td>1/2R</td><td>1670</td></tr></table>

# 3.2.4 应力集中

3.2.4.1 缺口倾斜拉伸性能见图3-6。  
3.2.4.2 不同应力集中系数对拉伸性能的影响见图3-7。

表3-8[3]  

<table><tr><td>θ/℃</td><td>20</td><td>250</td><td>400</td><td>500</td></tr><tr><td>akU/(kJ/m2)</td><td>780</td><td>980</td><td>880</td><td>590</td></tr></table>

注：热处理状态 $860^{\circ}\mathrm{C}$ ，油淬 $+580^{\circ}\mathrm{C}$ ，回火。

# 3.3 持久和蠕变性能

表3-9[4]  

<table><tr><td>热处理制度</td><td>θ/℃</td><td>akU/(kJ/m2)</td><td>热处理制度</td><td>θ/℃</td><td>akU/(kJ/m2)</td></tr><tr><td rowspan="2">860℃,油淬+620℃,回火</td><td>0</td><td>1150</td><td rowspan="2">860℃,油淬+620℃,回火</td><td>-40</td><td>1030</td></tr><tr><td>-20</td><td>1130</td><td>-60</td><td>800</td></tr></table>

# 3.3.1 高温蠕变性能 见表3-10。

# 3.4 疲劳性能

# 3.4.1 高周疲劳

图片摘要：该图主要展示 3 6 缺口倾斜拉伸性能[4]。
![](images/4c8cfb4977ac15bd15ed4328384fe5e79a70e6a047747802ffd40dbf03dfbca5.jpg)  
图3-6 缺口倾斜拉伸性能[4]

图片摘要：该图主要展示 3 6 缺口倾斜拉伸性能[4]。
![](images/8a5c6de2f4e7a3734bfa65fbb4a8b480a07632707ba5440384425f083ddf414e.jpg)  
图3-7 应力集中系数对拉伸性能的影响[4]

表 3-10[5]  

<table><tr><td>热处理制度</td><td>θ/℃</td><td>σ1/1000/MPa</td><td>σ1/10000/MPa</td></tr><tr><td rowspan="3">840℃,空冷+675℃,回火</td><td>455</td><td>139</td><td>69</td></tr><tr><td>535</td><td>93</td><td>44</td></tr><tr><td>590</td><td>29</td><td>12</td></tr></table>

# 3.4.1.1 不同 $K_{\mathrm{t}}$ 值的旋转弯曲疲劳原始数据和中值 $S - N$ 曲线见表3-11和图3-8。

表 3-11[9]  

<table><tr><td>试验方法</td><td>σmax/MPa</td><td colspan="5">疲劳寿命N/10^3周</td><td>平均对数疲劳寿命X</td><td>s</td><td>中值疲劳寿命N50/10^3周</td></tr><tr><td colspan="10">Kt=1 R=-1</td></tr><tr><td rowspan="3">成组试验</td><td>675</td><td>40.04</td><td>51.48</td><td>82.94</td><td>85.8</td><td>100.1</td><td>4.8330</td><td>0.1683</td><td>68.08</td></tr><tr><td>635</td><td>97.24</td><td>114.4</td><td>128.7</td><td>200.2</td><td>228.8</td><td>5.1634</td><td>0.1599</td><td>145.7</td></tr><tr><td>600</td><td>214.5</td><td>228.8</td><td>234.5</td><td>257.4</td><td>286.0</td><td>5.3856</td><td>0.0487</td><td>243.0</td></tr><tr><td rowspan="6">升降法</td><td>585</td><td>128.7</td><td>-</td><td>-</td><td>-</td><td>-</td><td colspan="3">指定寿命N=10^7</td></tr><tr><td>570</td><td>263.1</td><td>586.3</td><td>114.4</td><td>228.8</td><td>&gt;10000</td><td rowspan="2" colspan="3">σ=555MPa</td></tr><tr><td></td><td>343.2</td><td>-</td><td>-</td><td>-</td><td>-</td></tr><tr><td>555</td><td>&gt;10000</td><td>457.6</td><td>&gt;10000</td><td>511.96</td><td>429.0</td><td colspan="3">指定寿命N=5×10^5</td></tr><tr><td></td><td>1144.0</td><td>&gt;10000</td><td>&gt;10000</td><td>-</td><td>-</td><td colspan="3">σ=565MPa</td></tr><tr><td>540</td><td>&gt;10000</td><td>&gt;10000</td><td>&gt;10000</td><td>&gt;10000</td><td>&gt;10000</td><td colspan="3"></td></tr><tr><td colspan="10">Kt=2 R=-1</td></tr><tr><td rowspan="6">成组试验</td><td>390</td><td>57.2</td><td>71.5</td><td>85.8</td><td>143.0</td><td>143.0</td><td rowspan="2">5.0047</td><td rowspan="2">0.1802</td><td rowspan="2">101.1</td></tr><tr><td></td><td>148.7</td><td>-</td><td>-</td><td>-</td><td>-</td></tr><tr><td>365</td><td>85.8</td><td>85.8</td><td>91.52</td><td>157.3</td><td>179.6</td><td rowspan="2">5.1789</td><td rowspan="2">0.2526</td><td rowspan="2">151.0</td></tr><tr><td></td><td>243.1</td><td>386.1</td><td>-</td><td>-</td><td>-</td></tr><tr><td>335</td><td>154.4</td><td>171.6</td><td>203.1</td><td>245.96</td><td>291.72</td><td rowspan="2">5.4835</td><td rowspan="2">0.2598</td><td rowspan="2">305.7</td></tr><tr><td></td><td>437.6</td><td>526.2</td><td>858.0</td><td>-</td><td>-</td></tr></table>

续表 3-11  

<table><tr><td>试验方法</td><td>σmax/MPa</td><td>疲劳寿命N/10^3周</td><td>平均对数疲劳寿命X</td><td>s</td><td>中值疲劳寿命N50/10^3周</td></tr></table>

$K_{\mathrm{t}} = 2$ $R = -1$
