Repository: C-zj02/CFD-claw

<div align="center">

**English** | [中文](#中文版) | [Français](README_FR.md) | [Русский](README_RU.md) | [हिन्दी](README_HI.md) | [العربية](README_AR.md) | [Português](README_PT.md)

# 🚀 Claude Code Python

**A Complete Python Reimplementation Based on Real Claude Code Source**

*From TypeScript Source → Rebuilt in Python with ❤️*

***
**🔥 Active Development • New Features Weekly 🔥**

</div>

***

## 🎯 What is This?

**Clawd Code** is a **complete Python rewrite** of Claude Code, based on the **real TypeScript source code**.

File: RAG-data/中国航空材料手册（第2版）第1卷 结构钢 不锈钢401-600.pdf-6e2d7ff1-ef90-4734-9199-41b1e26d8b5e.md (part 1 of 10)
表3-1  

<table><tr><td rowspan="2">靶板厚度/mm</td><td rowspan="2">枪弹型号及口径</td><td rowspan="2">枪弹射击速度/(25m/s)</td><td rowspan="2">射角/(°)</td><td colspan="2">射距/m</td><td rowspan="2">500mm×500mm靶板块数</td><td rowspan="2">每块靶板击中有效发数</td></tr><tr><td>1组</td><td>2组</td></tr><tr><td>14</td><td rowspan="4">54式12.7mm机枪,12.7mm穿甲燃烧弹</td><td rowspan="4">818</td><td rowspan="4">0</td><td>380</td><td>380</td><td rowspan="4">2</td><td rowspan="4">3</td></tr><tr><td>16</td><td>380</td><td>350</td></tr><tr><td>20</td><td>255</td><td>225</td></tr><tr><td>25</td><td>180</td><td>150</td></tr></table>

注：1 要求表 3-1 按 2 组射距进行靶场试验,须经供需双方协商同意并在合同中注明。  
2 A-8 钢板经靶板靶试后应符合一级弹伤要求，即：正面有凹痕，背面无凸起或有凸起，凸起部可有不渗透煤油的裂口。不允许有二级、三级弹伤。

表3-2  

<table><tr><td rowspan="2">热处理</td><td colspan="2">硬度(HRW10/3000)</td></tr><tr><td>渗面</td><td>非渗面</td></tr><tr><td>按表1-2热处理制度</td><td>535~650</td><td>400~515</td></tr></table>

3.2.2.2 伪渗碳后不同温度淬火后的拉伸性能见图3-2、图3-3及图3-4。  
3.2.3 冲击性能  
3.2.3.1 不同温度淬火后的冲击韧性见图3-5。  
3.2.3.2 伪渗碳后不同温度淬火的冲击韧性见表3-3。

图片摘要：该图主要展示 3 1 淬火温度对拉伸性能的影响。
![](images/329d9304e7ce60c6a254fcc0467f659c0c7d9ab712df5790e7ffa6effdd0b36f.jpg)  
图3-1 淬火温度对拉伸性能的影响

图片摘要：该图主要展示 3 1 淬火温度对拉伸性能的影响。
![](images/f96a914d38f39ef22f403715b72e977b45814ef886f9c2a7ddb9a77712601ea4.jpg)  
图3-2 14mm厚板伪渗碳后淬火温度对拉伸性能的影响

图片摘要：该图主要展示 3 2 14mm厚板伪渗碳后淬火温度对拉伸性能的影响。
![](images/b7cdc8942ccc9941576cbb7358102e80af12e4ec01d8cd81f5b28df48e102e5f.jpg)  
热处理状态：淬火 $+(-40)^{\circ}\mathrm{C}$ 冷处理 $+150^{\circ}\mathrm{C}$ ，空冷

图3-3 $16\mathrm{mm}$ 厚板伪渗碳后淬火温度对拉伸性能的影响  
图片摘要：该图主要展示 3 3 厚板伪渗碳后淬火温度对拉伸性能的影响。
![](images/5023f02d249478448c02da362c00bae734eb34c0b031e7f962bfb75be634070d.jpg)  
热处理状态：淬火 $+$ （-40）C  
冷处理 $+150^{\circ}\mathrm{C}$ ，空冷

图3-4 厚板伪渗碳后淬火温度对拉伸性能的影响

图3-5 淬火温度对冲击韧性的影响  
图片摘要：该图主要展示 3 5 淬火温度对冲击韧性的影响。
![](images/7d2cacabaed7d7cda8f6c0db2560520b7845fe42be38ecd399f82a95bb64bf69.jpg)  
热处理状态：淬火 $+(-50)$ C  
冷处理 $+150\mathrm{C}$ ，空冷

表3-3[1]  

<table><tr><td rowspan="3">淬火制度</td><td rowspan="3">板厚δ/mm</td><td colspan="5">akU/(kJ/m2)</td></tr><tr><td colspan="5">伪渗碳时间/h</td></tr><tr><td>12</td><td>14</td><td>16</td><td>18</td><td>20</td></tr><tr><td>810℃,油淬</td><td rowspan="3">14</td><td>610</td><td>680</td><td>610</td><td>-</td><td>-</td></tr><tr><td>860℃,油淬</td><td>770</td><td>750</td><td>740</td><td>-</td><td>-</td></tr><tr><td>910℃,油淬</td><td>780</td><td>810</td><td>760</td><td>-</td><td>-</td></tr><tr><td>810℃,油淬</td><td rowspan="3">16</td><td>-</td><td>610</td><td>580</td><td>600</td><td>-</td></tr><tr><td>860℃,油淬</td><td>-</td><td>750</td><td>810</td><td>740</td><td>-</td></tr><tr><td>910℃,油淬</td><td>-</td><td>760</td><td>730</td><td>800</td><td>-</td></tr></table>

续表3-3   

<table><tr><td rowspan="3">淬火制度</td><td rowspan="3">板厚δ/mm</td><td colspan="5">akU/(kJ/m2)</td></tr><tr><td colspan="5">伪渗碳时间/h</td></tr><tr><td>12</td><td>14</td><td>16</td><td>18</td><td>20</td></tr><tr><td>810℃,油淬</td><td rowspan="3">20</td><td>-</td><td>-</td><td>610</td><td>660</td><td>540</td></tr><tr><td>860℃,油淬</td><td>-</td><td>-</td><td>-</td><td>780</td><td>750</td></tr><tr><td>910℃,油淬</td><td>-</td><td>-</td><td>-</td><td>780</td><td>780</td></tr><tr><td>810℃,油淬</td><td rowspan="3">25</td><td>-</td><td>-</td><td>-</td><td>-</td><td>560</td></tr><tr><td>860℃,油淬</td><td>-</td><td>-</td><td>-</td><td>-</td><td>670</td></tr><tr><td>910℃,油淬</td><td>-</td><td>-</td><td>-</td><td>-</td><td>640</td></tr></table>

# 4 组织结构

# 4.1 相变温度 见表4-1。

表4-1[2]  

<table><tr><td>相变点</td><td>Ac1</td><td>Ac3</td><td>Ar1</td><td>Ar3</td><td>Ms</td></tr><tr><td>θ/℃</td><td>725</td><td>774</td><td>-</td><td>-</td><td>318</td></tr></table>

# 4.2 时间-温度-组织转变曲线 见图4-1。

4.3 合金组织结构 渗碳或碳氮共渗后经淬火加冷处理加低温回火，渗碳层组织为隐晶马氏体加粗颗粒状或网状碳化物(或碳氮化物)加少量残余奥氏体；渗碳层内层组织为板条马氏体加弥散分布的碳化物(或碳氮化物)加少量残余奥氏体；心部组织均为较细板条马氏体加少量残余奥氏体。

图片摘要：该图主要展示 4 1[2]。
![](images/ff11b97ed1b6566363c527e92db032caf41e71fe21f330b2bdc2bfc5ea25164f.jpg)  
图4-1 连续冷却转变曲线

用钢成分： $w(\mathrm{C}) = 0.31\% ;w(\mathrm{Si}) = 0.28\% ;w(\mathrm{Mn}) = 0.40\% ;w(\mathrm{Cr}) = 1.56\%$

$$
w(\mathrm{Ni}) = 1.85\% ;w(\mathrm{Mo}) = 0.20\% ;w(\mathrm{Ti}) = 0.20\%
$$

奥氏体化温度： $850^{\circ}C$

# 5 工艺性能与要求

5.1 成形性能 热压力加工性能良好，钢板的开轧温度为 $1120\sim 1150^{\circ}\mathrm{C}$ ，终轧温度为 $860\sim$ $900^{\circ}\mathrm{C}$ 。  
5.2 焊接性能  
5.3 零件热处理工艺 零件热处理工艺与靶板的热处理工艺相同。  
5.4 表面处理工艺  
5.5 切削加工与磨削性能 切削加工性能良好。

# 6 功能考核试验

# 7 使用建议

推荐。

# 参考文献

1 成都飞机制造厂．航空防弹钢板使用总结．1983  
2 上海第三钢铁厂等．新型碳氮共渗航空防弹钢课题总结.1984

编写 刘忠秋 蒋敏

校对 尹继萍

审定 邵洋 王俊丽

# GCr15

# 1 概述

GCr15是一种合金含量较少，具有良好综合性能、应用最广泛的高碳铬轴承钢。该钢经淬火加回火后具有高而均匀的硬度、良好的耐磨性、高的接触疲劳性能。冷加工塑性中等，切削性能一般，焊接性能差，对形成白点敏感性大，有回火脆性。该钢主要用来制造轴承零件，也可用作承受较大负荷，要求高耐磨性、高弹性极限、高接触疲劳强度的其他机械零件和精密量具、模具等。

1.1 材料牌号 GCr15。  
1.2 相近牌号 IIIX15(俄罗斯), 52100(美国), SUJ2(日本), En31(英国), 100C6(法国)[1]。  
1.3 材料的技术标准 见表1-1。

表1-1  

<table><tr><td>品种</td><td>技术标准</td></tr><tr><td>棒材</td><td>YB/T 9-1968《铬轴承钢技术条件》</td></tr><tr><td>钢丝</td><td>YB/T 245-1964《滚珠及滚柱轴承用铬钢丝》</td></tr></table>

1.4 化学成分 见表1-2。

%

表1-2  

<table><tr><td>C</td><td>Mn</td><td>Si</td><td>S</td><td>P</td><td>Cr</td></tr><tr><td>0.95~1.05</td><td>0.20~0.40</td><td>0.15~0.35</td><td>≤0.020</td><td>≤0.027</td><td>1.30~1.65</td></tr></table>

1.5 热处理制度 钢棒退火，钢丝退火或 $830\sim 840^{\circ}\mathrm{C}$ ，油淬。  
1.6 品种规格与供应状态   
1.6.1 品种规格 见表1-3的规定。

表1-3  

<table><tr><td rowspan="2">状态</td><td colspan="5">技术标准</td></tr><tr><td>圆钢</td><td>六角钢</td><td>方钢</td><td>扁钢</td><td>钢丝</td></tr><tr><td>热轧</td><td>GB/T 702-1986</td><td>-</td><td>-</td><td>GB/T 704-1988</td><td>-</td></tr><tr><td>冷轧(拉)</td><td>GB/T 905-1994</td><td>GB/T 905-1994</td><td>GB/T 905-1994</td><td>-</td><td>YB/T 245-1964</td></tr><tr><td>锻造</td><td>GB/T 908-1987</td><td>-</td><td>-</td><td>-</td><td>-</td></tr></table>

1.6.2 供应状态 退火。  
1.7 熔炼与铸造工艺 转炉、电弧炉、电渣重熔、真空感应及真空自耗重熔等工艺冶炼。  
1.8 应用概况与特殊要求 用于制造各种轴承、柱塞、活门、轴键、衬套、涡轮喷气发动机喷嘴等零件。

# 2 物理及化学性能

2.1 热性能

2.1.1 熔化温度范围 $1395\sim 1403^{\circ}\mathrm{C}^{[2]}$   
2.1.2 热导率 见表2-1。

表2-1[2]   

<table><tr><td>状态</td><td>900℃退火</td><td>1000℃淬火</td></tr><tr><td>λ/(W/(m·℃))</td><td>40.11</td><td>36.72</td></tr></table>

# 2.1.3 比热容 见表2-2。

表2-2[2]  

<table><tr><td>θ/℃</td><td>45</td><td>525</td><td>981</td></tr><tr><td>c/(J/(kg·℃))</td><td>553</td><td>787</td><td>729</td></tr></table>

# 2.1.4 线膨胀系数 见表2-3。

表2-3[2]  

<table><tr><td>θ/℃</td><td>20~100</td><td>20~200</td><td>20~300</td><td>20~400</td><td>20~500</td><td>20~600</td><td>20~700</td><td>20~800</td><td>20~900</td></tr><tr><td>α/10-6℃-1</td><td>13.3</td><td>13.6</td><td>13.8</td><td>14.1</td><td>15.0</td><td>15.3</td><td>15.5</td><td>14.0</td><td>14.9</td></tr></table>

# 2.2 密度 $\rho = 7.81\mathrm{g / cm}^{3[4]}$

# 2.3 电性能

2.3.1 电阻率 $\rho = 22.4\sim 24.6\times 10^{-8}\Omega \cdot \mathrm{m}$ (退火状态)[2]。

# 3 力学性能

# 3.1 技术标准规定的性能 见表3-1。

表3-1  

<table><tr><td>品种</td><td>技术标准</td><td>热处理制度</td><td>σb/MPa</td><td>HBS</td></tr><tr><td>棒材</td><td>YB/T 9-1968</td><td>退火</td><td>—</td><td>207~179</td></tr><tr><td rowspan="2">丝材</td><td rowspan="2">YB/T 245-1964</td><td>退火</td><td>590~715</td><td>—</td></tr><tr><td>830~840℃,油淬</td><td>—</td><td>HRC≥62</td></tr></table>

# 3.2 室温及各种温度下的力学性能

# 3.2.1 硬度

3.2.1.1 不同温度淬火后的硬度变化见图3-1。  
3.2.1.2 不同温度和不同时间回火后的硬度变化见图3-2。

图片摘要：该图主要展示 3 1 淬火温度对硬度影响[3]。
![](images/beb4aa4bf975ae4681b41fdae814e11449b57c78b72f4c6034da5bc1ee023f54.jpg)  
图3-1 淬火温度对硬度影响[3]

图片摘要：该图主要展示 3 1 淬火温度对硬度影响[3]。
![](images/4ad9091b73bc1cd90beaf53530196627ceb1480af5517d4d025af23ea4a8808c.jpg)  
图3-2 回火温度和回火时间对硬度的影响[3]

# 3.2.2 拉伸性能

3.2.2.1 不同热处理状态下的拉伸性能见表3-2。

表3-2[3]  

<table><tr><td>热处理状态</td><td>σb/MPa</td><td>σP0.2/MPa</td><td>δ5/%</td><td>ψ/%</td></tr><tr><td>退火</td><td>590~675</td><td>355~380</td><td>40~59</td><td>20~27</td></tr><tr><td>淬火+回火</td><td>2155~2550</td><td>1665~1815</td><td>-</td><td>-</td></tr></table>

3.2.2.2 不同试验温度下的拉伸性能见图3-3。  
3.2.2.3 高温拉伸性能见表3-3。

表3-3[2]  

<table><tr><td>θ/℃</td><td>σb/MPa</td><td>δ5/%</td><td>ψ/%</td><td>θ/℃</td><td>σb/MPa</td><td>δ5/%</td><td>ψ/%</td></tr><tr><td>850</td><td>63</td><td>73.0</td><td>79.4</td><td rowspan="2">950</td><td rowspan="2">38</td><td rowspan="2">61.8</td><td rowspan="2">85.7</td></tr><tr><td>900</td><td>52</td><td>66.7</td><td>68.0</td></tr></table>

# 3.2.3 冲击性能

3.2.3.1 室温与低温冲击韧性见表3-4和图3-4。

表3-4[2]  

<table><tr><td>θ/℃</td><td>室温</td><td>0</td><td>-20</td><td>-40</td><td>-60</td></tr><tr><td>akU/(kJ/m2)</td><td>720</td><td>670</td><td>330</td><td>150</td><td>130</td></tr></table>

注：试样为 $10\mathrm{mm}\times 10\mathrm{mm}\times 55\mathrm{mm}$ 无缺口，退火状态。

3.2.3.2 不同温度淬火后冲击韧性的变化见图3-5。

图片摘要：该图主要展示 3 4[2]。
![](images/e1d410b18d410a0449570d323029362d3c264137e46eac50f7c7164dfd0a81c6.jpg)  
图3-3 试验温度与拉伸性能关系[3]

图片摘要：该图主要展示 3 3 试验温度与拉伸性能关系[3]。
![](images/d9a97a4133d177c16374ab78eca86419e6a37851a0776835568f49a717fd3eff.jpg)  
图3-4 不同温度下的冲击韧性变化[2]

3.2.3.3 不同温度回火后冲击韧性的变化见图3-6。

图片摘要：该图主要展示 3 4 不同温度下的冲击韧性变化[2]。
![](images/80596f693711b1c700bbdd97e9b085ed72e37be31b9cc2b1f71e3a4122002609.jpg)  
图3-5 淬火温度对冲击韧性的影响[2]

图片摘要：该图主要展示 3 5 淬火温度对冲击韧性的影响[2]。
![](images/2cf16c6e03fd75ddf18f52daedcd87c81e5f0b8bf52d5dd2cd61f0f894e91177.jpg)  
图3-6 回火温度对冲击韧性的影响[2]

# 3.2.4 弯曲性能

3.2.4.1 不同温度淬火后的弯曲性能见图3-7。  
3.2.4.2 不同温度回火后的弯曲性能见图3-8。

图片摘要：该图主要展示 3 6 回火温度对冲击韧性的影响[2]。
![](images/23ac636799cb11c4d7a04f8eaca836f0b628924f3d1de75891cf20cde232574e.jpg)  
图3-7 淬火温度对弯曲性能的影响[2]

图片摘要：该图主要展示 3 7 淬火温度对弯曲性能的影响[2]。
![](images/b15229e66e91724a369b35e52ec9b4d2f3edbcecaf3c16e3171a3790c2e47e3f.jpg)  
图3-8 回火温度对弯曲性能的影响[2]

3.2.5 扭转与剪切性能 不同温度下的扭转强度见图3-9。

# 3.2.6 其他性能

# 3.2.6.1 耐磨性能见表3-5。

试验在MH型磨损试验机上进行。上试样转速 $180\mathrm{r / min}$ ，下试样转速 $200\mathrm{r / min}$ ，负荷1470N，20号机油润滑；试样为 $d16\mathrm{mm}\times 10\mathrm{mm}\times 10\mathrm{mm}$ 圆环；试验结果是五对试样的平均值。

# 3.3 持久和蠕变性能

# 3.4 疲劳性能

表3-5[2]  

<table><tr><td rowspan="2">热处理制度</td><td rowspan="2">HRC</td><td colspan="2">磨损量/mg</td></tr><tr><td>上试样</td><td>下试样</td></tr><tr><td>840℃,油淬+160℃,2h,回火</td><td>63.1</td><td>1.35</td><td>1.04</td></tr></table>

# 3.4.1 高周疲劳

3.4.1.1 旋转弯曲疲劳强度极限见表3-6。

表3-6[2]  

<table><tr><td>热处理制度</td><td>HRC</td><td>σ-1/MPa</td></tr><tr><td>840℃,油淬+160℃,2h,回火</td><td>63~64</td><td>735</td></tr></table>

# 3.4.2 特种疲劳

3.4.2.1 接触疲劳性能见表3-7和图3-10。

表3-7[2]  

<table><tr><td rowspan="2">热处理制度</td><td colspan="3">疲劳寿命N/周</td></tr><tr><td>最高值</td><td>最低值</td><td>平均值</td></tr><tr><td>840℃,油淬+150℃,2h,回火</td><td>22.1×10^7</td><td>6.2×10^5</td><td>8.8×10^7</td></tr></table>

注：1 试验在 8502 型对滚式接触疲劳试验机上进行,应力 ${\sigma }_{\mathrm{k}} = {5590}\mathrm{{MPa}}$ ,转速 ${10300}\mathrm{r}/\mathrm{{min}},3$ 号锭子油润滑。  
2 试样尺寸 $d20\mathrm{mm}$ 圆球。

图片摘要：该图主要展示 3 7[2]。
![](images/706cdea45d33f25c59632fb2f6776512c19aa577e6b967409da14209640001d1.jpg)  
图3-9 不同温度下的扭转性能[2]

图片摘要：该图主要展示 3 9 不同温度下的扭转性能[2]。
![](images/7c98b178812d541650dcf80a9628ac25dda1f3fa7ada15dcd3ed02608c75913d.jpg)  
图3-10 4384N负荷条件下的接触疲劳寿命[2]

# 3.5 弹性性能

# 3.5.1 弹性模量 见表3-8。

# 3.5.2 切变模量 见表3-9。

表3-8[2]  

<table><tr><td>θ/℃</td><td>28</td><td>150</td></tr><tr><td>E/GPa</td><td>212</td><td>206</td></tr></table>

表3-9[2]  

<table><tr><td>θ/℃</td><td>28</td><td>150</td></tr><tr><td>G/GPa</td><td>82.5</td><td>79.9</td></tr></table>

# 3.5.3 泊松比 $\mu = 0.29$ （退火状态， $\theta = 28\sim 150^{\circ}\mathrm{C}$ ）。

# 4 组织结构

# 4.1 相变温度 见表4-1。

表4-1[2,4]  

<table><tr><td>相变点</td><td>Ac1</td><td>Ac3</td><td>Ar1</td><td>Ar3</td><td>Ms</td><td>Mf</td></tr><tr><td>θ/℃</td><td>766</td><td>838</td><td>702</td><td>799</td><td>185</td><td>-90</td></tr></table>

# 4.2 时间-温度-组织转变曲线 见图4-1和图4-2。

图片摘要：该图主要展示 4 1[2,4]。
![](images/8b960768871515334b7a2097f00c5ab78c99eeb03e7d2a9fdfbe033dd48c26ec.jpg)  
图4-1 等温转变曲线[3]

图4-2 连续冷却转变曲线[3]   
图片摘要：该图主要展示 4 2 连续冷却转变曲线[3]。
![](images/98722e6a2b5f54c2fa0dad869623bb9d20f897094d460bb670e965eb4851fb30.jpg)  
用钢成分：  
$w(\mathrm{C}) = 1.04\%$   
$w(\mathrm{Mn}) = 0.33\%$   
$w(\mathrm{Si}) = 0.26\%$   
$w(\mathrm{Cr}) = 1.35\%$   
$w(\mathrm{Ni}) = 0.31\%$   
$w(\mathrm{Mo}) < 0.01\%$   
奥氏体化温度： $860^{\circ}C$

4.3 合金组织结构 淬火加低温回火后钢的组织为回火马氏体、未溶碳化物及残余奥氏体。

# 5 工艺性能与要求

5.1 成形性能 热压力加工性能良好，具体工艺参数见表5-1。

表5-1[2,3]  

<table><tr><td>名称</td><td>工序</td><td>加热温度/℃</td><td>终锻温度/℃</td><td>冷却方式</td></tr><tr><td>钢锭</td><td>锻造</td><td>1150~1200</td><td>≥800</td><td rowspan="2">直径≤25mm空冷直径≥55mm堆冷直径≥100mm坑冷或沙冷</td></tr><tr><td>钢坯</td><td>锻造</td><td>1050~1100</td><td>800~850</td></tr><tr><td rowspan="5">套圈毛坯</td><td>半热冲</td><td>750~840</td><td>720</td><td>空冷</td></tr><tr><td>扩孔(直径≤200mm)</td><td>950~1000</td><td>830~860</td><td rowspan="4">喷雾冷却或散开空冷</td></tr><tr><td>扩孔(直径&gt;120~200mm)</td><td>980~1030</td><td>830~860</td></tr><tr><td>扩孔(直径&gt;200mm)</td><td>1000~1050</td><td>830~860</td></tr><tr><td>锻造</td><td>1050~1100</td><td>830~860</td></tr><tr><td rowspan="3">球毛坯</td><td>低温冲球(直径≥25~35mm)</td><td>730~750</td><td>-</td><td rowspan="3">空冷</td></tr><tr><td>热冲球(直径&gt;35~50mm)</td><td>810~840</td><td>700</td></tr><tr><td>模锻球(直径&gt;50mm)</td><td>1050~1100</td><td>830~860</td></tr></table>

5.2 焊接性能  
5.3 零件热处理工艺  
5.3.1 热处理工艺参数 见表5-2。

表5-2[2,3]  

<table><tr><td>工 序</td><td>工 艺 参 数</td><td>HRC</td><td>HBS</td></tr><tr><td>普通退火</td><td>790~810℃加热,炉冷至650℃后,空冷</td><td>-</td><td>170~207</td></tr><tr><td>等温退火</td><td>790~810℃加热,710~720℃,等温,空冷</td><td>-</td><td>207~229</td></tr><tr><td>正 火</td><td>900~920℃,空冷</td><td>-</td><td>270~390</td></tr></table>

续表5-2   

<table><tr><td>工 序</td><td>工艺参数</td><td>HRC</td><td>HBS</td></tr><tr><td>高温回火</td><td>650~700℃,空冷</td><td>-</td><td>229~285</td></tr><tr><td>淬 火</td><td>860℃,油淬</td><td>62~66</td><td>-</td></tr><tr><td>低温回火</td><td>150~170℃,空冷</td><td>61~66</td><td>-</td></tr><tr><td>碳氮共渗</td><td>820~830℃共渗,1.5~3h,油淬,-60~-70℃冷处理+159~160℃,空冷</td><td>≈67</td><td>-</td></tr></table>

# 5.3.2 末端淬透性曲线 见图5-1。

# 5.3.3 脱碳倾向 见表5-3。

<table><tr><td colspan="6">5-3[2]</td></tr><tr><td>θ/℃</td><td>700</td><td>720</td><td>740</td><td>760</td><td>780</td></tr><tr><td>脱碳深度/mm</td><td>0.073</td><td>0.348</td><td>0.383</td><td>0.426</td><td>0.440</td></tr><tr><td>θ/℃</td><td>800</td><td colspan="2">950</td><td>1000</td><td>1040</td></tr><tr><td>脱碳深度/mm</td><td>0.450</td><td colspan="2">0.550</td><td>0.580</td><td>0.700</td></tr><tr><td>θ/℃</td><td>1080</td><td colspan="2">1120</td><td>1160</td><td>12000</td></tr><tr><td>脱碳深度/mm</td><td>0.770</td><td colspan="2">1.04</td><td>1.27</td><td>1.52</td></tr></table>

注： $700\sim 800^{\circ}C$ 保温 $3\mathrm{h}$ ， $950^{\circ}\mathrm{C}\sim 1200^{\circ}\mathrm{C}$ 保温 $30\mathrm{min}$

# 5.4 表面处理工艺

5.5 切削加工与磨削性能 当HBS为183 $\sim 229$ 时，相对切削加工性能为 $30\%$

图片摘要：该图主要展示 5 1 末端淬透性曲线[2]。
![](images/0af0e6fbc672e19a4f47592464ce92f9a3e3c841a5b39983508b6eb073ef9c89.jpg)  
图5-1 末端淬透性曲线[2]

# 6 功能考核试验

# 7 使用建议

选用。

# 参考文献

1 林慧国,周人俊. 世界钢号手册. 北京:机械工业出版社,1984  
2 手册编写组．合金钢钢种手册：第二册．北京：冶金工业出版社，1983.76～81  
3 机械工程手册编辑委员会. 机械工程手册: 第三卷. 北京: 机械工业出版社, 1982  
4 第一汽制造厂设备修造分厂编写组．机械工程材料手册．北京：机械工业出版社，1982

编写 王广生 李连祯

校对 刘久战

审定 古宝珠

# Cr4Mo4V

# 1 概述

$\mathrm{Cr4Mo4V}$ 是莱氏体半高速钢，用于高温轴承。该钢制成的轴承尺寸稳定，耐磨性好，接触疲劳寿命长，工作可靠性高。但高温加热时，氧化和脱碳倾向较大，磨削性能较差。该钢适用于制造 $315^{\circ}\mathrm{C}$ 以下使用的飞机、舰艇发动机主轴轴承，以及冶金、化工、原子能工业的高温设备，也可作为泵、活塞、密封结构的耐磨件或热作模具。

1.1 材料牌号 $\mathrm{Cr4Mo4V}$ 。  
1.2 相近牌号 30(ISO), M50(美国), QMH5, KDM5(日本), 80DCV42.16(法国)[1]。  
1.3 材料的技术标准 YB/T 688—1976《高温轴承钢Cr4Mo4V标准》。  
1.4 化学成分 见表1-1。

表1-1  
%   

<table><tr><td>C</td><td>Mn</td><td>Si</td><td>S</td><td>P</td><td>Cr</td><td>Ni</td><td>Mo</td><td>V</td><td>Cu</td></tr><tr><td>0.75~0.85</td><td>≤0.40</td><td>≤0.35</td><td>≤0.030</td><td>≤0.030</td><td>3.75~425</td><td>≤0.20</td><td>4.00~4.50</td><td>0.90~1.10</td><td>≤0.20</td></tr></table>

1.5 热处理制度 钢材以退火状态下供应，其工艺见图1-1和图1-2。

图片摘要：该图主要展示 1 1。
![](images/26144523f34ff6e23d11eb2f0592ecb861870d8ff32b7d1aef1f9ef7c6e1c5fb.jpg)  
图1-1 连续退火工艺曲线[2]

图片摘要：该图主要展示 1 1 连续退火工艺曲线[2]。
![](images/458dd0a34325ee93ef2251bec29f6c464e584a66681a28201d177414c3cc6db5.jpg)  
图1-2 等温退火工艺曲线[3]

1.6 品种规格与供应状态   
1.6.1 品种规格 热轧材 $d10\sim 140\mathrm{mm}$ ；锻材 $d55\sim 140\mathrm{mm}$ ；冷拉材 $d8\sim 30\mathrm{mm}$ 及钢丝。  
1.6.2 供应状态 退火状态。  
1.7 熔炼与铸造工艺 电弧炉 $+$ 电渣重熔或电弧炉 $+$ 真空自耗重熔熔炼。  
1.8 应用概况与特殊要求 已用于飞机和舰艇发动机及其他工业部门的轴承多达十余种。该钢易

脱碳，直径小于 $30\mathrm{mm}$ 的圆钢应采用可控气氛加热或其他保护措施加热退火；小圆材轧制后应立即保温缓冷，以免产生裂纹。

# 2 物理及化学性能

# 2.1 热性能

# 2.1.1 线膨胀系数 见表2-1。

表2-1[2]   

<table><tr><td>θ/℃</td><td>200</td><td>250</td><td>300</td><td>350</td><td>400</td><td>450</td><td>500</td><td>550</td><td>600</td></tr><tr><td>α/10-6℃-1</td><td>11.2</td><td>11.8</td><td>12.0</td><td>12.3</td><td>12.5</td><td>12.7</td><td>13.0</td><td>13.1</td><td>13.1</td></tr></table>

# 2.2 密度

# 2.3 电性能

# 2.4 磁性能

# 2.5 化学性能

2.5.1 抗氧化性能 在马弗炉中加热 $400\mathrm{C}$ 保持 $200\mathrm{h}$ 后的抗氧化性能为 $13\times 10^{-5}\mathrm{g / cm}^{2[3]}$ 。

# 3 力学性能

# 3.1 技术标准规定的性能 见表3-1。

表3-1  

<table><tr><td>品种</td><td>技术标准</td><td>热处理制度</td><td>HBS</td><td>HRC</td></tr><tr><td>棒材</td><td rowspan="3">YB/T 688-1976</td><td rowspan="3">退火</td><td>197~241</td><td>-</td></tr><tr><td>丝材</td><td>197~241</td><td>-</td></tr><tr><td>锻件</td><td>197~241</td><td>-</td></tr><tr><td>零件</td><td>JB 2850-1980</td><td>1100~1150℃,油淬+520~570℃,2h,回火,3~4次</td><td>-</td><td>60~65</td></tr></table>

# 3.2 室温及各种温度下的力学性能

# 3.2.1 硬度

# 3.2.1.1 淬火温度对硬度的影响见图3-1。

# 3.2.1.2 回火温度与硬度的关系见图3-2。

图片摘要：该图主要展示 3 1 淬火温度对硬度的影响[3]。
![](images/ba76a728ebbcbaf5f7d31d9971122efbf5708729426d3997c1373ab26612fc39.jpg)  
图3-1 淬火温度对硬度的影响[3]

图片摘要：该图主要展示 3 1 淬火温度对硬度的影响[3]。
![](images/5f78317da9700a97655463de2967501677cbd9b50e0f6bc55658908efde11de2.jpg)  
热处理状态： $1120^{\circ}\mathrm{C}$ ，油淬十回火  
图3-2 回火温度对硬度的影响[2]

3.2.1.3 回火次数及冷处理对硬度的影响见图3-3。  
3.2.1.4 试验温度对硬度的影响见图3-4。  
3.2.1.5 高温硬度及 $1000\mathrm{h}$ 高温保持后室温和高温硬度见表3-2。

图片摘要：该图主要展示 3 2 回火温度对硬度的影响[2]。
![](images/eddbf7429ef2fcaf1447996ccdfb7cc8c5bd47b48e878434d637f8e5572774cf.jpg)  
图3-3 回火次数及冷处理对硬度的影响[3]

图片摘要：该图主要展示 3 3 回火次数及冷处理对硬度的影响[3]。
![](images/357a15128ff3aa5eef6b0e1449c29c3505db3f6c3ab792819dd4407544edb20d.jpg)  
图3-4 试验温度对硬度的影响[2]

表3-2[5]  

<table><tr><td rowspan="2">热处理制度</td><td rowspan="2">HRC</td><td rowspan="2">测量状态</td><td colspan="4">高温保持或测试温度/℃</td></tr><tr><td>204</td><td>316</td><td>427</td><td>538</td></tr><tr><td rowspan="3">1150℃,油淬+565℃,2h,回火两次</td><td rowspan="3">64</td><td>高温硬度 HRC</td><td>62</td><td>59</td><td>57</td><td>52</td></tr><tr><td>高温1000h保持后,室温硬度 HRC</td><td>64</td><td>64</td><td>63</td><td>58</td></tr><tr><td>高温1000h保持后,高温硬度 HRC</td><td>61</td><td>57</td><td>55</td><td>46</td></tr></table>

# 3.2.2 拉伸性能

3.2.2.1 高温对拉伸性能的影响见图3-5。  
3.2.3 压缩性能 室温和 $260^{\circ}\mathrm{C}$ 下的压缩屈服强度均为 $2345\mathrm{MPa}^{[6]}$   
3.2.4 冲击性能  
3.2.4.1 淬火温度对冲击韧性的影响见表3-3。  
3.2.4.2 回火温度与冲击韧性的关系见图3-6。  
3.2.4.3 淬火温度对 $250^{\circ}\mathrm{C}$ 下的高温冲击韧性的影响见图3-7。

图片摘要：该图主要展示 3 5 高温对拉伸性能的影响[5]。
![](images/b432bef39f548ff880443aa41a7c23761889355d0f75bc335d8e9c0537976c8f.jpg)  
图3-5 高温对拉伸性能的影响[5]

图片摘要：该图主要展示 3 5 高温对拉伸性能的影响[5]。
![](images/13b5c017f71f798c7c9e37ae2c33069efa69d93be90a1be43330aefc23d07e01.jpg)  
图3-6 回火温度对冲击韧性的影响[3]

表3-3[2]  

<table><tr><td>θ/℃</td><td>1080</td><td>1100</td><td>1120</td><td>1140</td><td>1160</td><td>1180</td></tr><tr><td>akU/(kJ/m2)</td><td>870</td><td>570</td><td>360</td><td>270</td><td>160</td><td>80</td></tr></table>

注：热处理状态：淬火 $+540^{\circ}\mathrm{C}$ ，回火3次。

# 3.2.4.4 试验温度对冲击韧性的影响见图3-8。

# 3.2.5 其他性能

# 3.2.5.1 经 $200\mathrm{h}$ 高温回火后的尺寸稳定性见图3-9。

图片摘要：该图主要展示 3 7 淬火温度对冲击韧性的影响[3]。
![](images/39c0f583000cef5e5f5a35dc18517bbc203dd2c4be76d5229f09f05f4ee01893.jpg)  
图3-7 淬火温度对冲击韧性的影响[3]

图片摘要：该图主要展示 3 7 淬火温度对冲击韧性的影响[3]。
![](images/51f26a042d0edd66e3934175770ad9a0ad9683be57de976b448bfd86dd8968d4.jpg)  
图3-8 试验温度对冲击韧性的影响[3]

图片摘要：该图主要展示 3 8 试验温度对冲击韧性的影响[3]。
![](images/9494a85b4540f229e7e357c8bcc0b8b73447a995f3c70ea898216805af83317c.jpg)  
图3-9 200h高温回火后的尺寸稳定性[2]

# 3.2.5.2 经1000h高温回火后的尺寸变化情况见表3-4。

表3-4[6]  

<table><tr><td>θ/℃</td><td>204</td><td>316</td><td>427</td><td>532</td></tr><tr><td>尺寸变化/(10-6mm/mm)</td><td>+22</td><td>+12</td><td>+27</td><td>-50</td></tr></table>

注：热处理状态 $1140^{\circ}\mathrm{C}$ ，油淬 $+566^{\circ}\mathrm{C},2\mathrm{h}$ ，回火2次。

3.2.5.3 耐磨性能 耐磨性试验是在MM型磨耗试验机上进行的。试样为 $d16\mathrm{mm} \times d30\mathrm{mm} \times 10\mathrm{mm}$ 的圆环。试验机上轴转速为 $160\mathrm{r / min}$ ，下轴转速 $175\mathrm{r / min}$ ，负荷为800N，每对试样总转数为 $10^{5}\mathrm{r}$ 。试验温度为常温，Cr4Mo4V和GCr15各四对试样，其磨耗量的平均值分别为0.1177g和0.166g。

# 3.3 持久和蠕变性能

# 3.4 疲劳性能

# 3.4.1 特种疲劳

3.4.1.1 淬火温度对接触疲劳寿命的影响见图3-10。  
3.4.1.2 回火温度对接触疲劳寿命的影响见图3-11。

图片摘要：该图主要展示 3 10 淬火温度对接触疲劳寿命的影响[3]。
![](images/e12d773e88b211ad96eb0a16c411b6761326b98ad900110bac9f932146631762.jpg)  
图3-10 淬火温度对接触疲劳寿命的影响[3]

图片摘要：该图主要展示 3 10 淬火温度对接触疲劳寿命的影响[3]。
![](images/f31f31ccd9ab12e15956224b8e2ffdfb2bb6a62cd7a8eaa65aaf8d97a93789a5.jpg)  
图3-11 回火温度对接触疲劳寿命的影响[3]

3.4.1.3 冷处理对接触疲劳寿命的影响见图3-12。  
3.4.1.4 $200^{\circ}\mathrm{C}$ 下的接触疲劳寿命见图3-13。

图片摘要：该图主要展示 3 11 回火温度对接触疲劳寿命的影响[3]。
![](images/7a6ccd1de64fffe476aaad98cce0be49b9596d0d6ed3508f91c3bcf29d513a7e.jpg)  
图3-12 冷处理对接触疲劳寿命的影响[3]

图片摘要：该图主要展示 3 12 冷处理对接触疲劳寿命的影响[3]。
![](images/997ce84d2dd8db966946972abe701c47e6a98a9ca867197aa01c97376ac06cb8.jpg)  
图3-13 $200\mathrm{C}$ 接触疲劳寿命[2]

# 4 组织结构

# 4.1 相变结构 见表4-1。

表4-1[2]  

<table><tr><td>相变点</td><td>Ac1</td><td>Ac3</td><td>Ar1</td><td>Ar3</td></tr><tr><td>θ/℃</td><td>726</td><td>840</td><td>720</td><td>778</td></tr></table>

4.2 时间-温度-组织转变曲线 见图4-1和图4-2。

图4-1 等温转变曲线[2]   
图片摘要：该图主要展示 4 1 等温转变曲线[2]。
![](images/168b9f605da9b1ec3f46c4de264bfd0c45c0e02435028d57314c2ab8c33e2ac3.jpg)  
用钢成分： $w(\mathrm{C}) = 0.80\% ;w(\mathrm{Mn}) = 0.23\% ;w(\mathrm{Si}) = 0.02\%$   
$w(\mathrm{Cr}) = 4.07\% ;w(\mathrm{Mo}) = 4.4\% ;w(\mathrm{V}) = 0.99\%$   
奥氏体化温度： $850^{\circ}C$

# 4.3 合金的组织结构

4.3.1 退火组织 退火组织为莱氏体。它由球状、细粒状碳化物、少量一次碳化物和铁素体组成。其碳化物类型有 $\mathrm{MC}, \mathrm{M}_2\mathrm{C}, \mathrm{M}_7\mathrm{C}_3, \mathrm{M}_6\mathrm{C}, \mathrm{M}_{23}\mathrm{C}_6$ 等5种。  
4.3.2 淬火加回火组织 $1120^{\circ}\mathrm{C}$ ，油淬 $+540^{\circ}\mathrm{C}$ ，回火，2h，3次处理后，其相组成为 $85\% \sim 90\%$ 的低合金回火索氏体， $1.0\% \sim 4.5\%$ 的残余奥氏体和 $8\% \sim 10\%$ 的碳化物。碳化物类型有 $\mathrm{MC}, \mathrm{M}_2\mathrm{C}, \mathrm{M}_6\mathrm{C}$ 和 $\mathrm{M}_{23}\mathrm{C}_6$ 等4种。  
4.3.3 淬火温度对残余奥氏体和未溶碳化物的影响 见图4-3。  
4.3.4 回火温度对残余奥氏体的影响见图4-4。  
4.3.5 回火时间对残余奥氏体的影响见图4-5。

4.3.6 回火次数对残余奥氏体的影响 见图4-6。

图片摘要：该图主要展示 4 2 等温转变曲线[3]。
![](images/6608bd0799ff7c5dd92613a0527bda905dcbee3ceff765c036ac6d86b165a339.jpg)  
用钢成分为 $w(\mathrm{C}) = 0.80\%$ ， $w(\mathrm{Mn}) = 0.23\%$ ， $w(\mathrm{Si}) = 0.02\%$   
$w(\mathrm{Cr}) = 4.07\% ,w(\mathrm{Mo}) = 4.4\% ,w(\mathrm{V}) = 0.99\%$

奥氏体化温度为 $1100^{\circ}\mathrm{C}$

图片摘要：该图主要展示 4 2 等温转变曲线[3]。
![](images/be403517b87e0da9849cc00396913e423ecc9876b7812d7f95fe008ead7ba9c8.jpg)  
图4-2 等温转变曲线[3]   
图4-3 淬火温度对残余   
奥氏体和未溶碳化物的影响

图4-4 回火温度对残余奥氏体的影响[3]   
图片摘要：该图主要展示 4 4 回火温度对残余奥氏体的影响[3]。
![](images/7a008d255095f3b62dd6b0614542c473885bdaf3fc740731ee376b54b8b6e829.jpg)  
热处理状态： $1120\mathrm{C}$ ，油淬 $+2\mathrm{h}$ ，回火

图片摘要：该图主要展示 4 4 回火温度对残余奥氏体的影响[3]。
![](images/0f07a5c754af05cf501c17e5bb7dc2bff9a415bc4a375d2b6c86a9fb53342a67.jpg)  
热处理状态： $1120^{\circ}\mathrm{C}$ ，油淬 $+540^{\circ}\mathrm{C}$ ，回火

图4-5 回火时间对残余奥氏体的影响[3]

图4-6 回火次数对残余奥氏体的影响[3]   
图片摘要：该图主要展示 4 6 回火次数对残余奥氏体的影响[3]。
![](images/e863cecd5df1b02931b6371f83c0521a23f385443d4ecee0322da7fee1a5e515.jpg)  
热处理状态： $1200^{\circ}\mathrm{C}$ ，淬火十回火

# 5 工艺性能及要求

5.1 成形性能 冷变形塑性差，热加工性能不够好，开坯加热应于 $400 \sim 500^{\circ} \mathrm{C}$ 以下入炉，随后升温速度小于 $20^{\circ} \mathrm{C} / \mathrm{h}$ ，一次加热后的变形量要小。锻造预热 $815^{\circ} \mathrm{C}$ ，开锻 $1065 \sim 1095^{\circ} \mathrm{C}$ ，终锻温度 $\geqslant 920^{\circ} \mathrm{C}$ ；锻后在 $845 \sim 885^{\circ} \mathrm{C}$ 退火，保温后冷却速度不得超过 $10^{\circ} \mathrm{C} / \mathrm{h}$ 。锻造加热保温时间按 $1 \mathrm{~h} / 25 \mathrm{~mm}$ 计算。如锻后不能立即进行退火，应在 $800 \sim 900^{\circ} \mathrm{C}$ 炉内进行炉冷，或埋在热砂、稻草灰中缓冷。

# 5.2 焊接性能

5.3 零件热处理工艺 零件采用淬火加高温回火处理。淬火加热用盐炉或真空炉，用盐炉加热时，应先在 $850^{\circ}\mathrm{C}$ 盐炉中预热，预热时间按 $2\mathrm{min} / \mathrm{mm}$ 计算。淬火加热 $1100\sim 1120^{\circ}\mathrm{C}$ ，保温时间按 $30\sim 60\mathrm{s}/$ mm计算。淬火介质为锭子油或HJ-20、HJ-30机械油，油温为 $60\sim 120^{\circ}\mathrm{C}$ 。零件在油中冷却至 $170\sim$ $180^{\circ}\mathrm{C}$ 后出炉空冷并尽快回火。轴承套圈的回火温度为 $540\sim 570^{\circ}\mathrm{C}$ ，滚动体为 $530\sim 550^{\circ}\mathrm{C}$ ，回火保温时间一般为 $2\mathrm{h}$ ，空冷后再进行下一次回火，一般进行三次回火。

# 6 功能考核试验

# 7 使用建议

选用。

# 参考文献

1 林慧国, 周人俊. 世界钢号手册. 北京: 机械工业出版社, 1984  
2 钢铁研究总院．高温轴承钢Cr4Mo4V试验研究报告．1975  
3 洛阳轴承研究所. Cr4Mo4V 高温轴承钢热处理工艺及性能. 1980  
4 洛阳轴承厂, 洛阳轴承研究所. 高温轴承钢试验小结. 1971  
5 耐热轴承研究委员会．高温轴承材料．铁匕钢，1965，No9.1646～1666  
6 钢铁研究总院一室. 国外高温轴承材料. 1973.6～24

编写 刘德金 膝佰秋

校对 王理

审定 王理钟平

# ZG22CrMnMo

# 1 概述

ZG22CrMnMo是一种高强度高韧性铸钢。该钢具有优良的塑性与韧性等综合力学性能和工艺性能，易于铸造和焊接，裂纹倾向性很小，但该钢淬透性不高，其精铸件可用于飞机和宇航器的受力构件。

1.1 材料牌号 ZG22CrMnMo。  
1.2 相近牌号 4122(美国), SCrM(日本), GS22CrMo(德国)。  
1.3 材料的技术标准 HB5001—1992 《结构钢熔模铸件技术标准》。  
1.4 化学成分 见表1-1。

%

表1-1  

<table><tr><td>C</td><td>Mn</td><td>Si</td><td>S</td><td>P</td><td>Cr</td><td>Mo</td></tr><tr><td>0.19~0.24</td><td>0.70~1.00</td><td>0.17~0.45</td><td>≤0.025</td><td>≤0.025</td><td>1.00~1.30</td><td>0.50~0.70</td></tr></table>

# 1.5 热处理制度 见表1-2。

表1-2  

<table><tr><td>铸件强度要求级别</td><td>热处理制度</td></tr><tr><td>1080MPa</td><td>900℃±10℃,油淬+520~560℃,回火</td></tr><tr><td>1175MPa</td><td>900℃±10℃,油淬+520~540℃,回火</td></tr><tr><td>1275MPa</td><td>900℃±10℃,加热+280~340℃,等温淬火</td></tr><tr><td>1470MPa</td><td>900℃±10℃,油淬+220~260℃,回火</td></tr></table>

# 1.6 品种规格与供应状态

# 1.6.1 品种规格 铸件毛坯。

1.6.2 供应状态 铸件毛坯在 $900^{\circ}\mathrm{C}$ ，正火 $+680^{\circ}\mathrm{C}$ ，回火或 $780^{\circ}\mathrm{C}$ 不完全退火状态供应。  
1.7 熔炼与铸造工艺 碱性炉衬的中频感应熔炼炉熔炼。熔模精密铸造工艺。  
1.8 应用概况与特殊要求 精铸件已批生产，用于国产多种飞机的前起落架、平尾摇臂和减速板支臂等受力构件。

# 2 物理及化学性能

# 2.1 热性能

2.1.1 热导率 见表2-1。

表 2-1[1]  

<table><tr><td>θ/℃</td><td>50</td><td>100</td><td>200</td><td>300</td><td>400</td><td>450</td></tr><tr><td>λ/(W/(m·℃))</td><td>41.58</td><td>41.03</td><td>39.86</td><td>38.73</td><td>37.72</td><td>36.01</td></tr></table>

# 2.1.2 线膨胀系数 见表2-2。

表 2-2[1]  

<table><tr><td>θ/℃</td><td>20~100</td><td>20~200</td><td>20~300</td><td>20~400</td><td>20~500</td><td>20~600</td></tr><tr><td>a/10-6℃-1</td><td>11.60</td><td>12.47</td><td>13.15</td><td>13.48</td><td>13.69</td><td>14.03</td></tr></table>

2.2 密度 $\rho = 7.81\mathrm{g / cm^3}$   
2.3 电性能 电阻率 $\rho = 30\times 10^{-8}\Omega \cdot \mathrm{m}$   
2.4 磁性能  
2.5 化学性能  
2.5.1 耐腐蚀性能 按HCB3-60试验方法测定结果见表2-3。

表 2-3[2]  

<table><tr><td>试样厚度/mm</td><td>计算挠度/mm</td><td>实测挠度/mm</td><td>应力</td><td>出现裂纹时间</td><td>断裂时间</td></tr><tr><td>1.51</td><td>3.22</td><td>5.71</td><td rowspan="3">60%σb</td><td rowspan="3">2h未出现裂纹</td><td rowspan="3">未断裂</td></tr><tr><td>1.51</td><td>3.22</td><td>5.71</td></tr><tr><td>1.52</td><td>3.20</td><td>5.68</td></tr><tr><td>1.52</td><td>3.61</td><td rowspan="3">6.09</td><td rowspan="3">80%σb</td><td rowspan="3">3h未出现裂纹</td><td rowspan="3">未断裂</td></tr><tr><td>1.51</td><td>3.57</td></tr><tr><td>1.52</td><td>3.61</td></tr></table>

# 3 力学性能

# 3.1 技术标准规定的性能 见表3-1。

表3-1  

<table><tr><td rowspan="2">检验试棒热处理规范</td><td>σb/MPa</td><td>σP0.2/MPa</td><td>δs/%</td><td>ψ/%</td><td>A_K/J</td><td rowspan="2">HBS(压痕直径/mm)</td><td rowspan="2">检验试棒浇注方法</td></tr><tr><td colspan="5">不小于</td></tr><tr><td rowspan="2">900℃±10℃,油淬+520~560℃,回火</td><td>1080</td><td>835</td><td>9</td><td>30</td><td>35</td><td>3.45~3.10</td><td>热型</td></tr><tr><td>1080</td><td>835</td><td>10</td><td>35</td><td>39</td><td>3.45~3.10</td><td>冷型</td></tr><tr><td rowspan="2">900℃±10℃,油淬+500~540℃,回火</td><td>1175</td><td>835</td><td>9</td><td>30</td><td>35</td><td>3.35~3.00</td><td>热型</td></tr><tr><td>1175</td><td>835</td><td>10</td><td>35</td><td>39</td><td>3.35~3.00</td><td>冷型</td></tr><tr><td rowspan="2">900℃±10℃加热,280~340℃,等温淬火</td><td>1275</td><td>980</td><td>5</td><td>15</td><td>13</td><td>3.20~2.90</td><td>热型</td></tr><tr><td>1275</td><td>980</td><td>6</td><td>20</td><td>16</td><td>3.20~2.90</td><td>冷型</td></tr><tr><td rowspan="2">900℃±10℃,油淬+220~260℃,回火</td><td>1470</td><td>1080</td><td>5</td><td>12</td><td>13</td><td>3.00~2.75</td><td>热型</td></tr><tr><td>1470</td><td>1080</td><td>5</td><td>18</td><td>16</td><td>3.00~2.75</td><td>冷型</td></tr></table>

# 3.2 室温及不同温度下的力学性能

# 3.2.1 硬度 见表3-2。

表3-2[2.3]  

<table><tr><td colspan="2">热处理制度</td><td rowspan="2">HRC</td><td colspan="2">热处理制度</td><td rowspan="2">HRC</td></tr><tr><td>淬火</td><td>回火</td><td>淬火</td><td>回火</td></tr><tr><td rowspan="4">900℃油淬</td><td>200℃,2h</td><td>48.2</td><td rowspan="2">900℃油淬</td><td>540℃,2h</td><td>42.1</td></tr><tr><td>260℃,2h</td><td>48.2</td><td>560℃,2h</td><td>41.5</td></tr><tr><td>500℃,2h</td><td>43.0</td><td>900℃加热,280℃,等温,1h</td><td>-</td><td>43.6</td></tr><tr><td>520℃,2h</td><td>43.0</td><td>900℃加热,340℃,等温,1h</td><td>-</td><td>41.8</td></tr></table>

# 3.2.2 拉伸性能

3.2.2.1 不同热处理状态下的拉伸性能见表3-3。  
3.2.2.2 高温及低温下的拉伸性能见表3-4。

# 3.2.2.3 缺口倾斜拉伸性能见表3-5。

表3-3[2,3]  

<table><tr><td colspan="2">热处理制度</td><td rowspan="2">σb/MPa</td><td rowspan="2">δ5/%</td><td rowspan="2">ψ/%</td></tr><tr><td>淬火</td><td>回火</td></tr><tr><td rowspan="6">900℃,油淬</td><td>200℃,2h</td><td>1640</td><td>10.9</td><td>34.4</td></tr><tr><td>260℃,2h</td><td>1625</td><td>9.7</td><td>39.1</td></tr><tr><td>500℃,2h</td><td>1335</td><td>13.0</td><td>42.1</td></tr><tr><td>520℃,2h</td><td>1335</td><td>12.8</td><td>40.3</td></tr><tr><td>540℃,2h</td><td>1290</td><td>13.3</td><td>44.7</td></tr><tr><td>560℃,2h</td><td>1275</td><td>15.7</td><td>46.4</td></tr><tr><td>900℃加热,280℃,等温,1h</td><td>-</td><td>1460</td><td>10.3</td><td>44.0</td></tr><tr><td>900℃加热,340℃,等温,1h</td><td>-</td><td>1395</td><td>10.8</td><td>49.5</td></tr></table>

表3-4[1,4]  

<table><tr><td>热处理制度</td><td>θ/℃</td><td>σb/MPa</td><td>δ5/%</td><td>ψ/%</td></tr><tr><td rowspan="7">900℃,油淬+560℃,2h,回火</td><td>250</td><td>1150</td><td>13.7</td><td>52.5</td></tr><tr><td>300</td><td>1145</td><td>13.3</td><td>53.6</td></tr><tr><td>350</td><td>1105</td><td>15.7</td><td>57.5</td></tr><tr><td>400</td><td>1055</td><td>15.1</td><td>61.7</td></tr><tr><td>450</td><td>1010</td><td>14.3</td><td>60.9</td></tr><tr><td>500</td><td>915</td><td>14.5</td><td>61.0</td></tr><tr><td>550</td><td>825</td><td>15.7</td><td>64.7</td></tr><tr><td>900℃,油淬+530℃,2h,回火</td><td>-60</td><td>1300</td><td>13.6</td><td>44.8</td></tr></table>

表3-5[1,3]  

<table><tr><td>热处理制度</td><td>倾斜角度/(°)</td><td>σbH/MPa</td><td>η/%</td><td>热处理制度</td><td>倾斜角度/(°)</td><td>σbH/MPa</td><td>η/%</td></tr><tr><td rowspan="3">900℃,油淬+530℃,2h,回火</td><td>0</td><td>1720</td><td></td><td>900℃加热,300℃,1h,等温</td><td>8</td><td>900</td><td>57.4</td></tr><tr><td>4</td><td>1540</td><td>10.1</td><td rowspan="3">900℃,油淬+230℃,2h,回火</td><td>0</td><td>2110</td><td>-</td></tr><tr><td>8</td><td>1055</td><td>38.4</td><td>4</td><td>1625</td><td>23.1</td></tr><tr><td rowspan="2">900℃加热,300℃,1h,等温</td><td>0</td><td>2115</td><td></td><td>8</td><td>620</td><td>70.6</td></tr><tr><td>4</td><td>1705</td><td>19.3</td><td colspan="4"></td></tr></table>

# 3.2.3 冲击性能

# 3.2.3.1 不同热处理状态下的冲击韧性见表3-6。

表3-6[2.3]  

<table><tr><td colspan="2">热处理制度</td><td rowspan="2">akU/(kJ/m2)</td><td colspan="2">热处理制度</td><td rowspan="2">akU/(kJ/m2)</td></tr><tr><td>淬火</td><td>回火</td><td>淬火</td><td>回火</td></tr><tr><td rowspan="4">900℃,油淬</td><td>200℃,2h</td><td>510</td><td rowspan="2">900℃,油淬</td><td>540℃,2h</td><td>620</td></tr><tr><td>260℃,2h</td><td>410</td><td>560℃,2h</td><td>690</td></tr><tr><td>500℃,2h</td><td>510</td><td>900℃加热,280℃,1h,等温</td><td>-</td><td>650</td></tr><tr><td>520℃,2h</td><td>570</td><td>900℃加热,340℃,1h,等温</td><td>-</td><td>810</td></tr></table>

3.2.3.2 高温下的冲击韧性见表3-7。  
3.2.3.3 低温对冲击韧性的影响见图3-1。

表3-7[1]  

<table><tr><td>热处理制度</td><td>θ/℃</td><td>akU/(kJ/m2)</td></tr><tr><td rowspan="7">900℃,油淬+560℃,2h,回火</td><td>200</td><td>730</td></tr><tr><td>300</td><td>720</td></tr><tr><td>350</td><td>830</td></tr><tr><td>400</td><td>740</td></tr><tr><td>450</td><td>680</td></tr><tr><td>500</td><td>600</td></tr><tr><td>600</td><td>1070</td></tr></table>

图片摘要：该图主要展示 3 7[1]。
![](images/e7a6fe8d2f7885186581fe7330e1e0bccc2ba303e9ebd17262c8e878493597c8.jpg)  
图3-1 低温冲击韧性曲线[1]

# 3.2.4 扭转与剪切性能 见表3-8。

表3-8[1,3]  

<table><tr><td>热处理制度</td><td>τ0.01/MPa</td><td>τ0.3/MPa</td><td>τb/MPa</td><td>τ/MPa</td></tr><tr><td>900℃,油淬+520℃,2h,回火</td><td>725</td><td>825</td><td>1050</td><td>825</td></tr><tr><td>900℃加热,300℃,1h,等温</td><td>675</td><td>860</td><td>1225</td><td>-</td></tr><tr><td>900℃,油淬+230℃,2h,回火</td><td>740</td><td>900</td><td>1275</td><td>1015</td></tr></table>

# 3.3 持久和蠕变性能

# 3.4 疲劳性能

3.4.1 高周疲劳性能 旋转弯曲光滑和缺口试样疲劳强度极限见表3-9。

表3-9[1,3]  

<table><tr><td>热处理制度</td><td>循环基数</td><td>σ-1/MPa</td><td>σ-1H/MPa</td></tr><tr><td>900℃,油淬+520℃,2h,回火</td><td rowspan="3">10^7</td><td>430</td><td>262</td></tr><tr><td>900℃,油淬+230℃,3h,回火</td><td>490</td><td>-</td></tr><tr><td>900℃加热,300℃,1h,等温</td><td>490</td><td>-</td></tr></table>

# 3.4.2 低周疲劳性能 见表3-10。

表3-10[1,3]  

<table><tr><td>热处理制度</td><td>K</td><td>σmax/MPa</td><td>σmin/MPa</td><td>f/Hz</td><td>N/周</td></tr><tr><td rowspan="5">900℃,油淬+520℃,2h,回火</td><td>1</td><td>1530</td><td>-</td><td>-</td><td>一次拉断</td></tr><tr><td>0.7</td><td>1070</td><td>107</td><td rowspan="4">0.167</td><td>3858</td></tr><tr><td>0.6</td><td>915</td><td>92</td><td>5227</td></tr><tr><td>0.5</td><td>765</td><td>76</td><td>8988</td></tr><tr><td>0.4</td><td>610</td><td>61</td><td>28377</td></tr><tr><td rowspan="5">900℃,油淬+230℃,3h,回火</td><td>1</td><td>1955</td><td>-</td><td>-</td><td>一次拉断</td></tr><tr><td>0.7</td><td>1370</td><td>137</td><td rowspan="4">0.167</td><td>1567</td></tr><tr><td>0.6</td><td>1175</td><td>117</td><td>2616</td></tr><tr><td>0.5</td><td>980</td><td>98</td><td>3626</td></tr><tr><td>0.4</td><td>785</td><td>78</td><td>13067</td></tr></table>

续表 $3 - 10^{[1,3]}$   

<table><tr><td>热处理制度</td><td>K</td><td>σmax/MPa</td><td>σmin/MPa</td><td>f/Hz</td><td>N/周</td></tr><tr><td rowspan="5">900℃加热,300℃,1h,等温</td><td>1</td><td>1955</td><td>-</td><td>-</td><td>一次拉断</td></tr><tr><td>0.7</td><td>1370</td><td>137</td><td rowspan="4">0.167</td><td>970</td></tr><tr><td>0.6</td><td>1175</td><td>117</td><td>2382</td></tr><tr><td>0.5</td><td>980</td><td>98</td><td>5278</td></tr><tr><td>0.4</td><td>780</td><td>78</td><td>15053</td></tr></table>

注： $\mathrm{K} = \sigma_{\mathrm{max}} / \sigma_{\mathrm{bH}}$

# 3.5 弹性性能

3.5.1 弹性模量 $E = 201\mathrm{GPa}$   
3.5.2 切变模量 见表3-11。

# 3.6 断裂性能

3.6.1 断裂韧度 见表3-12。  
3.6.2 疲劳裂纹扩展速率 见图3-2。

表3-11[1,3]  

<table><tr><td>热处理制度</td><td>G/GPa</td></tr><tr><td>900℃,油淬+520℃,2h,回火</td><td>80.66</td></tr><tr><td>900℃,油淬+230℃,3h,回火</td><td>81.07</td></tr><tr><td>900℃加热,300℃,1h,等温</td><td>81.63</td></tr></table>

表3-12[5]  

<table><tr><td>热处理制度</td><td>KIC/MPa√m</td><td>热处理制度</td><td>KIC/MPa√m</td></tr><tr><td>900℃,油淬+520℃,回火</td><td>138.3</td><td>900℃,油淬+230℃,回火</td><td>98.3</td></tr></table>

图片摘要：该图主要展示 3 12[5]。
![](images/2fea2858713dec5ccb0c256cd1db316477d902e29c1ee2f969e7a9f3d0c12b86.jpg)  
图3-2 轴向加载 $(R = 0.1)\mathrm{d}a / \mathrm{d}N - \Delta K$ 曲线[6]

熔炼方法：碱性炉衬的中频感应炉

试样尺寸： $b = 40\mathrm{mm}$

$$
\delta = 2 0 \mathrm {m m} 。
$$

载 荷： $P_{\mathrm{max}} = 9807\mathrm{N}$

$$
P _ {\min } = 9 8 0. 7 \mathrm {N},
$$

$$
f = 1 3. 3 3 \mathrm {H z},
$$

$$
\theta = 2 0 \mathrm {C} 。
$$

相对温度： $75\%$ 左右，

$$
R = 0. 1,
$$

$$
\mathrm {d} a / \mathrm {d} N = 1. 4 3 6 9 0 \times 1 0 ^ {- 9} (\Delta K) ^ {2. 4 6 5 9 0}
$$

热处理状态： $900\mathrm{C}$ ，油淬 $+530\mathrm{C},2\mathrm{h}$ ，回火

# 4 组织结构

# 4.1 相变温度 见表4-1。

表4-1[7]  

<table><tr><td>相变点</td><td>Ac1</td><td>Ac3</td></tr><tr><td>θ/℃</td><td>774</td><td>852</td></tr></table>

# 4.2 时间-温度-组织转变曲线 见图4-1。

图4-1 等温转变曲线[7]   
图片摘要：该图主要展示 4 1 等温转变曲线[7]。
![](images/f51752b0f1df0885906b7c2a069adb5beaa99cc27f0f171ba6a08a1e8ee01dd9.jpg)  
熔炼方法：碱性炉衬的中频感应炉   
原始状态：退火，  
奥氏体化： $900^{\circ}\mathrm{C}15\mathrm{min}$   
晶粒度： $6\sim 7$ 级

4.3 合金组织结构 调质处理后，组织为回火索氏体；油淬加低温回火后，组织为回火马氏体； $900\mathrm{C}$ 加热于 $280\sim 340\mathrm{C}$ 等温淬火后为马氏体和贝氏体。

# 5 工艺性能与要求

5.1 成形性能 浇注温度一般采用 $1590 \sim 1640^{\circ} \mathrm{C}$ ，钢液的流动性良好，自由线收缩为 $2\%$ ，铸件成形性能良好。  
5.2 焊接性能  
5.2.1 焊接裂纹倾向性 按Q/6S57—1976《结构钢熔焊裂纹倾向性试验方法》进行的焊接试验，焊接裂纹倾向性属于一级。  
5.2.2 焊缝性能 见表5-1。

表5-1[2]  

<table><tr><td rowspan="2">焊接方法</td><td rowspan="2">热处理制度</td><td rowspan="2">σb/MPa</td><td rowspan="2">δs/%</td><td rowspan="2">akU/(kJ/m2)</td><td colspan="2">弯曲角α/(°)</td></tr><tr><td>横向</td><td>纵向</td></tr><tr><td>电弧焊</td><td rowspan="2">900℃,油淬+530℃,回火</td><td>1135</td><td>7.9</td><td>840</td><td>127</td><td>115</td></tr><tr><td>氢原子焊</td><td>1070</td><td>6.5</td><td>1100</td><td>111</td><td>110</td></tr></table>

5.2.3 不同材料电弧对焊焊缝性能对比 见表5-2。  
5.2.4 电弧补焊焊缝性能 见表5-3。  
5.2.5 焊缝与热影响区的冲击韧性 见表5-4。

表5-2[2]  

<table><tr><td>焊接材料</td><td>热处理制度</td><td>σb/MPa</td><td>δ5/%</td><td>akU/(kJ/m2)</td><td>弯曲角α/(°)</td></tr><tr><td>ZG22CrMnMo</td><td>900℃,油淬+530℃,2h,回火</td><td>1095</td><td>10.7</td><td>870</td><td>127</td></tr><tr><td>30CrMnSiA</td><td>900℃,油淬+480℃,45min,回火</td><td>1220</td><td>6.2</td><td>760</td><td>126</td></tr></table>

表5-3[2]  

<table><tr><td>补焊前状态</td><td>补焊次数</td><td>热处理制度</td><td>σb/MPa</td><td>δ5/%</td><td>akU/(kJ/m2)</td></tr><tr><td rowspan="3">退火</td><td>一次</td><td rowspan="3">900℃,油淬+530℃,回火</td><td>1115</td><td>4.0</td><td>790</td></tr><tr><td>二次</td><td>1110</td><td>4.3</td><td>790</td></tr><tr><td>三次</td><td>1085</td><td>5.6</td><td>830</td></tr><tr><td rowspan="2">最终热处理</td><td>一次</td><td rowspan="2">900℃,油淬+530℃,回火</td><td>1020</td><td>6.3</td><td>1320</td></tr><tr><td>二次</td><td>1000</td><td>4.9</td><td>990</td></tr></table>

表5-4[2]  

<table><tr><td rowspan="2">缺口离焊缝中心位置/mm</td><td colspan="4">akU/(kJ/m2)</td><td rowspan="2">缺口离焊缝中心位置/mm</td><td colspan="4">akU/(kJ/m2)</td></tr><tr><td>20℃</td><td>-20℃</td><td>-40℃</td><td>-60℃</td><td>20℃</td><td>-20℃</td><td>-40℃</td><td>-60℃</td></tr><tr><td>0</td><td>740</td><td>680</td><td>800</td><td>720</td><td>7</td><td>920</td><td>820</td><td>830</td><td>720</td></tr><tr><td>1.5</td><td>930</td><td>810</td><td>830</td><td>560</td><td>10</td><td>850</td><td>730</td><td>690</td><td>640</td></tr><tr><td>3</td><td>970</td><td>810</td><td>830</td><td>780</td><td>13</td><td>770</td><td>770</td><td>710</td><td>540</td></tr><tr><td>5</td><td>830</td><td>850</td><td>690</td><td>620</td><td></td><td></td><td></td><td></td><td></td></tr></table>

# 5.3 零件热处理工艺

# 5.3.1 热处理工艺参数 见表5-5。

表5-5  

<table><tr><td>热处理阶段</td><td>热处理制度</td></tr><tr><td>预先热处理</td><td>900℃±20℃,正火+670~690℃,空冷或780℃炉冷至670℃后空冷</td></tr><tr><td rowspan="4">最终热处理</td><td>900℃±10℃,油淬+520~560℃,回火</td></tr><tr><td>900℃±10℃,油淬+500~540℃,回火</td></tr><tr><td>900℃±10℃加热,280~340℃,等温淬火</td></tr><tr><td>900℃±10℃,油淬+220~260℃,回火</td></tr></table>

5.3.2 淬透性 试样为直径 $25\mathrm{mm}$ 圆棒 $900^{\circ}C$ 油淬状态的硬度分布见图5-1。

5.3.3 回火脆性倾向 见表5-6。

表5-6[2]  

<table><tr><td>热处理制度</td><td>冷却介质</td><td>aKU/(kJ/m2)</td></tr><tr><td rowspan="3">900℃,油淬+610℃,回火</td><td>炉冷</td><td>1100</td></tr><tr><td>水冷</td><td>1090</td></tr><tr><td>空冷</td><td>1190</td></tr></table>

图片摘要：该图主要展示 5 6[2]。
![](images/f5e3f2593d2a90d3403de4a576fe164ff658b626f87cd60d99d58b90596a45b7.jpg)  
图5-1 截面淬透性曲线[2]

# 5.4 表面处理工艺

5.4.1 镀铬氢脆敏感性 采用缓慢弯曲和延迟破坏试验两种方法，测定钢的镀铬氢脆敏感性，结果见表5-7。

5.4.2 镀锌氢脆敏感性 按常规的镀锌工艺进行表面处理，一次镀锌除氢的试样没有氢脆，多次镀锌除氢的试样有氢脆倾向。因此，在重复镀锌时，每次退锌后进行除氢处理，以免工件发生氢脆。

表5-7[2,5]  

<table><tr><td rowspan="2">热处理制度</td><td rowspan="2">表面处理</td><td colspan="2">缓慢弯曲</td><td colspan="2">延迟破坏时间/h</td></tr><tr><td>断裂角/(°)</td><td>下降率/%</td><td>75%σbH</td><td>加至85%σbH</td></tr><tr><td rowspan="4">900℃,油淬+530℃,回火</td><td>未电镀</td><td>293</td><td>-</td><td colspan="2">一次拉断,σbH=1990MPa</td></tr><tr><td>一次镀铬不除氢</td><td>198</td><td>32.4</td><td>201.5</td><td>27.5未断</td></tr><tr><td>一次镀铬除氢</td><td>255</td><td>12.7</td><td>201.5</td><td>27.5未断</td></tr><tr><td>四次镀铬除氢</td><td>188</td><td>35.8</td><td>201.5</td><td>27.5未断</td></tr></table>

# 6 功能考核试验

精铸件代替30CrMnSiA钢锻件，制成轮叉和旋转臂等10项零件，组装成前起落架，进行了静力试验和落震试验。其结果如下：静力试验，各种加载情况加载到 $67\%$ 设计载荷，无永久变形；加载到 $100\%$ 设计载荷，未破坏；起落架三点着陆情况加载到 $120\%$ 设计载荷，塑性变形较大；继续加载到 $133\%$ 设计载荷，旋转臂破坏。试验结果符合2-20A技术要求。落震试验，经6000次投放后，分解检查无异常现象，又继续投放到12000次，所有10项精铸件均未发现破坏，也未发现裂纹，超过了落震6000次合格的技术要求。

# 7 使用建议

选用。

# 参考文献

1 孙方策等. ZG22CrMnMo 铸钢及精铸前起落架. 航空材料. 1978, No8  
2 北京航空材料研究所，沈阳飞机制造公司.ZG8铸钢工艺试验总结.1971  
3 北京航空材料研究所. ZG22CrMnMo 钢等温及低温回火状态的机械性能. 1979  
4 北京航空材料研究所，ZG-8 铸钢简介  
5 孙方策等. ZG22CrMnMo 钢应用研究．航空材料，1981，No2  
6 北京航空材料研究所．航空金属材料疲劳裂纹扩展速率手册，1984  
7劳日玲，杨爱德．五种高强度低合金钢金相图谱.1983

编写 孙方策 劳日玲 梁波

校对 肆志纯

审定于浩

# ZG25CrMnSiMo

# 1 概述
