Repository: C-zj02/CFD-claw

<div align="center">

**English** | [中文](#中文版) | [Français](README_FR.md) | [Русский](README_RU.md) | [हिन्दी](README_HI.md) | [العربية](README_AR.md) | [Português](README_PT.md)

# 🚀 Claude Code Python

**A Complete Python Reimplementation Based on Real Claude Code Source**

*From TypeScript Source → Rebuilt in Python with ❤️*

***
**🔥 Active Development • New Features Weekly 🔥**

</div>

***

## 🎯 What is This?

**Clawd Code** is a **complete Python rewrite** of Claude Code, based on the **real TypeScript source code**.

File: RAG-data/中国航空材料手册（第2版）第1卷 结构钢 不锈钢601-654.pdf-26a6d75d-ff49-43f8-96d8-a3cf152641cf.md (part 1 of 3)
表3-1  

<table><tr><td>品种</td><td>技术标准</td><td>材料状态</td><td>σb/MPa</td><td>σP0.2/MPa</td><td>δs/%</td><td>ψ/%</td></tr><tr><td>棒材</td><td>GB/T 1220-1992</td><td>1050~1100℃,水冷</td><td>≥480</td><td>≥176</td><td>≥40</td><td>≥60</td></tr><tr><td rowspan="3">管材</td><td rowspan="2">GB/T 14976-1994</td><td>热轧</td><td>≥440</td><td>-</td><td>≥40</td><td>-</td></tr><tr><td>冷轧</td><td>≥480</td><td>-</td><td>≥40</td><td>-</td></tr><tr><td>GB/T 3089-1982</td><td>固溶</td><td>≥440</td><td>-</td><td>≥40</td><td>-</td></tr></table>

表3-2[1]  

<table><tr><td>热处理状态</td><td>σb/MPa</td><td>σP0.2/MPa</td><td>δs/%</td><td>ψ/%</td></tr><tr><td>1100℃,水冷</td><td>510~755</td><td>196~490</td><td>45~68.5</td><td>68~81.5</td></tr><tr><td>1050℃,水冷</td><td>540~605</td><td>235~275</td><td>53~69</td><td>69~77</td></tr></table>

# 3.2.1.2 高温拉伸性能见表3-3。

# 3.2.1.3 低温拉伸性能见表3-4。

表3-3[1]  

<table><tr><td>热处理状态</td><td>θ/℃</td><td>σb/MPa</td><td>σP0.2/MPa</td><td>δ5/%</td><td>ψ/%</td></tr><tr><td rowspan="3">1050℃,水冷</td><td>200</td><td>410</td><td>118</td><td>52</td><td>75</td></tr><tr><td>426</td><td>390</td><td>87</td><td>48</td><td>68</td></tr><tr><td>538</td><td>355</td><td>82</td><td>45</td><td>67</td></tr></table>

表3-4[1]  

<table><tr><td>热处理状态</td><td>θ/℃</td><td>σb/MPa</td><td>δs/%</td><td>ψ/%</td></tr><tr><td rowspan="3">1050℃,水冷</td><td>-77</td><td>960</td><td>50</td><td>52</td></tr><tr><td>-196</td><td>1305</td><td>42</td><td>50</td></tr><tr><td>-252</td><td>1510</td><td>41</td><td>56</td></tr></table>

# 3.3 持久蠕变性能

# 3.3.1 高温蠕变性能 见表3-5。

表3-5[1]  

<table><tr><td>θ/℃</td><td>538</td><td>649</td><td>732</td><td>849</td><td>982</td><td>θ/℃</td><td>538</td><td>649</td><td>732</td><td>849</td><td>982</td></tr><tr><td>σ1/1000/MPa</td><td>260</td><td>110</td><td>51</td><td>25</td><td>10</td><td>σ1/1000/MPa</td><td>200</td><td>68</td><td>34</td><td>17</td><td>-</td></tr></table>

# 4 组织结构

# 4.1 相变温度

# 4.2 时间-温度-组织转变曲线

# 4.3 合金组织结构 固溶处理状态为奥氏体组织。

# 5 工艺性能与要求

# 5.1 成形性能[1]

5.1.1 热加工性能 热加工性能良好，热塑性明显高于1Cr18Ni9Ti钢，过热敏感性低。可采用高温轧制和较高温度穿孔。  
5.1.2 冷加工性能 冷加工性能良好，可采用冷轧、冷拔等成形工艺。采用旋压法可生产出极薄壁钢管，其冷变形强化规律如表5-1。

表5-1  

<table><tr><td>ε/%</td><td>26</td><td>39</td><td>48.5</td><td>55</td><td>60</td><td>69</td><td>74</td><td>82</td><td>90</td></tr><tr><td>σb/MPa</td><td>805</td><td>945</td><td>1005</td><td>1050</td><td>1085</td><td>1120</td><td>1185</td><td>1225</td><td>1310</td></tr><tr><td>σP0.2/MPa</td><td>620</td><td>845</td><td>920</td><td>945</td><td>980</td><td>1030</td><td>1085</td><td>1130</td><td>1195</td></tr><tr><td>δ5/%</td><td>24.7</td><td>14.5</td><td>12.9</td><td>12.0</td><td>9.1</td><td>8.9</td><td>8.7</td><td>7.2</td><td>6.2</td></tr></table>

5.2 焊接性能 焊接性能良好，可用电弧焊、氩弧焊等多种方法焊接。  
5.3 零件热处理工艺 $1050\sim 1100^{\circ}\mathrm{C}$ ，水冷或空冷。

# 6 功能考核试验

# 7 使用建议

选用。

# 参考文献

1 手册编写组.合金钢钢种手册：第五册 不锈耐酸钢.北京：冶金工业出版社，1983

编写 杨列新

校对龙赣

审定 黄根华 古宝珠

# 00Cr19Ni10

# 1 概述

00Cr19Ni10是一种超低碳奥氏体不锈钢。该钢具有良好的加工成形性能。在氧化性介质中耐腐蚀性能优良，在常温下无晶间腐蚀倾向，焊接性能良好，焊后无需进行热处理。在高温和低温下具有良好的力学性能。适用于要求抗晶间腐蚀的钣金件、锁固件。

1.1 材料牌号 00Cr19Ni10。  
1.2 相近牌号 Z2CN1810(法国), 304L(美国), 03X18H11(俄罗斯)。  
1.3 材料的技术标准 见表1-1。

表1-1  

<table><tr><td>品种</td><td>技术标准</td></tr><tr><td>钢棒</td><td>GJB 2294-1995《航空用不锈钢及耐热钢棒规范》</td></tr><tr><td>钢丝</td><td>GB/T 4240-1993《不锈钢丝》</td></tr><tr><td>钢带</td><td>GB/T 4239-1991《不锈钢和耐热钢冷轧钢带》</td></tr></table>

1.4 化学成分 见表1-2。

%

表1-2  

<table><tr><td>C</td><td>Si</td><td>Mn</td><td>S</td><td>P</td><td>Cr</td><td>Ni</td></tr><tr><td>≤0.030</td><td>≤1.00</td><td>≤2.00</td><td>≤0.025</td><td>≤0.035</td><td>18.00~20.00</td><td>8.00~12.00</td></tr></table>

1.5 热处理制度 固溶处理： $1100\sim 1150^{\circ}\mathrm{C}$ ，快冷。  
1.6 品种规格与供应状态 见表1-3。

表1-3  

<table><tr><td>品种</td><td>规格/mm</td><td>供应状态</td></tr><tr><td>钢丝</td><td>d0.05~14.0</td><td>固溶处理</td></tr><tr><td>钢带</td><td>δ(0.05~14.0)×(20~60)</td><td>固溶处理</td></tr></table>

1.7 熔炼与铸造工艺 采用真空感应炉熔炼[1]。

1.8 应用概况与特殊要求 钢丝已用作直升机护板、大法兰环形引伸件、螺钉、螺帽的锁紧。加工中应注意防止渗碳。

# 2 物理及化学性能

# 2.1 热性能

# 2.2 密度

# 2.3 电性能

2.4 磁性能 在固溶状态下无磁性。

# 2.5 化学性能

2.5.1 抗氧化性能 在 $900^{\circ}\mathrm{C}$ 以下热空气中有稳定的抗氧化性能。

2.5.2 耐腐蚀性能 在不同温度、浓度的各种强腐蚀性介质中均有良好的耐腐蚀性能，但在 $500 \sim 800^{\circ} \mathrm{C}$ 条件下长期使用也会发生敏化。

# 3 力学性能

3.1 技术标准规定的性能 见表3-1。

表3-1  

<table><tr><td>品种</td><td>技术标准</td><td>状态</td><td>直径/mm</td><td>σb/MPa</td><td>σP0.2/MPa</td><td>δ5/%</td><td>ψ/%</td><td>HRB</td><td>HV</td></tr><tr><td>钢棒</td><td>GJB 2294-1995</td><td>固溶</td><td>-</td><td>≥480</td><td>≥177</td><td>≥40</td><td>≥60</td><td>-</td><td>-</td></tr><tr><td>钢带</td><td>GB/T 4239-1991</td><td>冷作硬化</td><td>-</td><td>≥480</td><td>≥175</td><td>≥40</td><td>-</td><td>≤90</td><td>≤200</td></tr><tr><td rowspan="11">钢丝</td><td rowspan="11">GB/T 4240-1993</td><td rowspan="7">软态</td><td>0.05~0.10</td><td>690~1030</td><td></td><td>15</td><td></td><td></td><td></td></tr><tr><td>&gt;0.10~0.30</td><td>640~980</td><td></td><td>20</td><td></td><td></td><td></td></tr><tr><td>&gt;0.30~0.60</td><td>590~930</td><td></td><td>20</td><td></td><td></td><td></td></tr><tr><td>&gt;0.60~1.00</td><td>540~880</td><td>-</td><td>25</td><td>-</td><td>-</td><td>-</td></tr><tr><td>&gt;1.00~3.00</td><td>490~830</td><td></td><td>25</td><td></td><td></td><td></td></tr><tr><td>&gt;3.00~6.00</td><td>490~830</td><td></td><td>30</td><td></td><td></td><td></td></tr><tr><td>&gt;6.00~14.00</td><td>490~790</td><td></td><td>30</td><td></td><td></td><td></td></tr><tr><td rowspan="4">轻拉</td><td>0.05~0.10</td><td>830~1180</td><td></td><td>-</td><td>-</td><td>-</td><td>-</td></tr><tr><td>&gt;0.10~0.30</td><td>780~1130</td><td></td><td></td><td></td><td></td><td></td></tr><tr><td>&gt;0.30~0.60</td><td>730~1080</td><td></td><td></td><td></td><td></td><td></td></tr><tr><td>&gt;6.00~14.00</td><td>730~1030</td><td></td><td></td><td></td><td></td><td></td></tr></table>

# 3.2 室温及各种温度下的力学性能

# 3.2.1 硬度 见表3-2。

表3-2[2]  

<table><tr><td>品种</td><td>规格/mm</td><td>HV</td><td>品种</td><td>规格/mm</td><td>HV</td></tr><tr><td rowspan="3">钢带</td><td>0.2×250</td><td>170</td><td rowspan="3">钢带</td><td>0.5×250</td><td>170</td></tr><tr><td>0.3×250</td><td>165</td><td>0.6×250</td><td>170</td></tr><tr><td>0.4×250</td><td>170</td><td>0.8×250</td><td>165</td></tr></table>

# 3.2.2 拉伸性能 见表3-3。

表3-3[2]  

<table><tr><td>品种</td><td>规格/mm</td><td>σb/MPa</td><td>σP0.2/MPa</td><td>δ5/%</td><td>品种</td><td>规格/mm</td><td>σb/MPa</td><td>σP0.2/MPa</td><td>δ5/%</td></tr><tr><td>钢丝</td><td>d0.63</td><td>735</td><td>-</td><td>43</td><td rowspan="4">钢带</td><td>δ0.5×250</td><td>650</td><td>235</td><td>55</td></tr><tr><td rowspan="3">钢带</td><td>δ0.2×250</td><td>655</td><td>-</td><td>45</td><td>δ0.6×250</td><td>615</td><td>250</td><td>59</td></tr><tr><td>δ0.3×250</td><td>590</td><td>-</td><td>57</td><td>δ0.8×250</td><td>585</td><td>220</td><td>50</td></tr><tr><td>δ0.4×250</td><td>585</td><td>-</td><td>52</td><td>-</td><td>-</td><td>-</td><td>-</td></tr></table>

# 4 组织结构

# 4.1 相变温度

# 4.2 时间-温度-组织转变曲线

4.3 合金组织结构 固溶状态下的显微组织为稳定的奥氏体。

# 5 工艺性能与要求

5.1 成形性能 在低温环境中有良好的组织稳定性，因此冷变形、深冲压性能都很好。  
5.2 焊接性能 具有良好的焊接性能，制件经焊接后无需进行热处理。  
5.3 零件热处理工艺  
5.4 表面热处理工艺 零件需经表面钝化处理。

# 6 功能考核试验

# 7 使用建议

选用。

# 参考文献

1 大连钢厂.00Cr19Ni11 不锈钢丝工艺规程.1990  
2 大连钢厂.00Cr19Ni11超低碳不锈钢冷轧带试制小结.1990

编写 李凤霄

校对 古宝珠

审定 赵振业

# 0Cr21Ni6Mn9N

# 1 概述

0Cr21Ni6Mn9N是铬-镍-锰-氮奥氏体不锈钢。该钢在固溶状态下具有高的抗拉强度和塑性，良好的可焊性和耐腐蚀性。该钢不能热处理强化，只能通过冷加工强化，经适量的冷变形后可达高强度。适用于制造飞机导风管、尾管排气系统和液压系统导管、化学合成及污染控制设备和超低温氢介质中工作的零件。

1.1 材料牌号 0Cr21Ni6Mn9N。  
1.2 相近牌号 21-6-9（美国）。  
1.3 材料的技术标准

C1J14—1996 《飞机液压系统用0Cr21Ni6Mn9N不锈钢固溶管材技术条件》

XJ-CL-19—1993《飞机液压系统用0Cr21Ni6Mn9N不锈钢冷拔管材技术条件》

1.4 化学成分 见表1-1。

%

表1-1[1]  

<table><tr><td>C</td><td>Mn</td><td>Si</td><td>S</td><td>P</td><td>Cr</td><td>Ni</td><td>N</td><td>Mo</td><td>Cu</td></tr><tr><td>≤0.04</td><td>8.00~10.00</td><td>≤1.00</td><td>≤0.030</td><td>≤0.030</td><td>19.00~21.50</td><td>5.50~7.50</td><td>0.15~0.40</td><td>≤0.75</td><td>≤0.05</td></tr></table>

1.5 热处理制度 $1050^{\circ}\mathrm{C}$ ，水冷。  
1.6 品种规格与供应状态

1.6.1 品种规格

固溶状态管材： $d20\mathrm{mm}\times 1.3\mathrm{mm};d18\mathrm{mm}\times 1.2\mathrm{mm};d16\mathrm{mm}\times 1.1\mathrm{mm};d14\mathrm{mm}\times 0.9\mathrm{mm};$

冷拔状态管材： $d20\mathrm{mm}\times 1.0\mathrm{mm};d18\mathrm{mm}\times 0.9\mathrm{mm};d16\mathrm{mm}\times 0.8\mathrm{mm};d14\mathrm{mm}\times 0.7\mathrm{mm};$

$d12\mathrm{mm}\times 0.6\mathrm{mm};d10\mathrm{mm}\times 0.55\mathrm{mm};d8\mathrm{mm}\times 0.45\mathrm{mm};d6\mathrm{mm}\times 0.4\mathrm{mm}_{\circ}$

1.6.2 供应状态 管材以固溶或冷拔状态并酸洗后供应。  
1.7 熔炼与铸造工艺 采用中频感应炉或电弧炉 $+$ 电渣重熔。  
1.8 应用概况与特殊要求  
1.8.1 应用概况 已用于飞机液压系统导管以及在超低温氢介质中工作的零件。  
1.8.2 特殊要求 熔炼时钢中的含碳量应控制在 $0.025\%$ 以下，否则会产生晶间腐蚀倾向。

# 2 物理及化学性能

2.1 热性能  
2.1.1 熔化温度范围 $1580\sim 1600^{\circ}\mathrm{C}$   
2.1.2 线膨胀系数 见表2-1。

表2-1[2]   

<table><tr><td>θ/℃</td><td>17~100</td><td>17~200</td><td>17~300</td><td>17~400</td><td>17~500</td></tr><tr><td>α/10-6℃-1</td><td>14.6</td><td>17.2</td><td>17.0</td><td>17.4</td><td>18.0</td></tr></table>

2.2 密度 $\rho = 7.76\mathrm{g / cm}^{3[2]}$   
2.3 电性能  
2.4 磁性能  
2.5 化学性能

2.5.1 抗氧化性能 在 $650^{\circ}\mathrm{C}$ 以下具有良好的抗腐蚀和抗氧化能力。

# 2.5.2 耐腐蚀性能

2.5.2.1 耐晶间腐蚀性能 可以通过《不锈耐酸钢晶间腐蚀倾向试验方法》的硫酸+硫酸铜+铜屑法(T法)的检验。

2.5.2.2 耐应力腐蚀性能见表2-2。

表 2-2[3]  

<table><tr><td rowspan="2">试验周期</td><td rowspan="2">试验时间/h</td><td colspan="7">应力水平 σp0.2</td></tr><tr><td>0.8</td><td>0.7</td><td>0.65</td><td>0.6</td><td>0.55</td><td>0.5</td><td>0.4</td></tr><tr><td>1</td><td>137</td><td>未开裂</td><td>未开裂</td><td>未开裂</td><td>未开裂</td><td>未开裂</td><td>未开裂</td><td>未开裂</td></tr><tr><td>2</td><td>139</td><td>未开裂</td><td>未开裂</td><td>未开裂</td><td>未开裂</td><td>未开裂</td><td>未开裂</td><td>未开裂</td></tr><tr><td>3</td><td>146</td><td>未开裂</td><td>未开裂</td><td>未开裂</td><td>未开裂</td><td>未开裂</td><td>未开裂</td><td>未开裂</td></tr><tr><td>4</td><td>168</td><td>未开裂</td><td>未开裂</td><td>未开裂</td><td>未开裂</td><td>未开裂</td><td>未开裂</td><td>未开裂</td></tr><tr><td>5</td><td>137</td><td>未开裂</td><td>未开裂</td><td>未开裂</td><td>未开裂</td><td>未开裂</td><td>未开裂</td><td>未开裂</td></tr></table>

注：1 试验介质为 $5\% \mathrm{NaCl}$ 溶液，温度为 $150^{\circ} \mathrm{C}$ 。  
2 试样均为冷拔管“C”型加载试样，每个应力水平下为三个试样。所有的试样累积进行727h试验后，均未发现有应力腐蚀开裂。

# 3 力学性能

3.1 技术标准规定的性能 见表3-1。

表3-1  

<table><tr><td rowspan="2">技术标准</td><td rowspan="2">供应状态</td><td>σb/MPa</td><td>σP0.2/MPa</td><td>δ5/%</td></tr><tr><td colspan="3">不小于</td></tr><tr><td>C1J14-1996</td><td>1050℃水淬</td><td>720</td><td>345</td><td>40</td></tr><tr><td>XJ-CL-19-1993</td><td>冷拔</td><td>980~1120</td><td>825</td><td>20</td></tr></table>

3.2 室温及各种温度下的力学性能  
3.2.1 硬度 室温硬度值为 $\mathrm{HRC}30\sim 35$   
3.2.2 拉伸性能  
3.2.2.1 室温和不同温度下的拉伸性能见表3-2。

表3-2[2]  

<table><tr><td>θ/℃</td><td>σb/MPa</td><td>σP0.2/MPa</td><td>σP0.01/MPa</td><td>σbH/MPa</td><td>δ5/%</td><td>ψ/%</td><td>θ/℃</td><td>σb/MPa</td><td>σP0.2/MPa</td><td>σP0.01/MPa</td><td>σbH/MPa</td><td>δ5/%</td><td>ψ/%</td></tr><tr><td rowspan="2">20</td><td>735</td><td>365</td><td>205</td><td>980</td><td>57</td><td>75</td><td rowspan="2">300</td><td>565</td><td>210</td><td>200</td><td>715</td><td>41</td><td>70</td></tr><tr><td>740</td><td>385</td><td>235</td><td>990</td><td>58</td><td>74</td><td>555</td><td>215</td><td>215</td><td>725</td><td>45</td><td>70</td></tr><tr><td rowspan="2">100</td><td>645</td><td>300</td><td>235</td><td>870</td><td>52</td><td>70</td><td rowspan="2">500</td><td>500</td><td>184</td><td>135</td><td>640</td><td>47</td><td>68</td></tr><tr><td>650</td><td>310</td><td>235</td><td>870</td><td>52</td><td>75</td><td>505</td><td>184</td><td>148</td><td>645</td><td>65</td><td>70</td></tr></table>

注：热处理状态 $1050\mathrm{C},1\mathrm{h}$ ，水冷。光滑试样尺寸为 $\phi 6\mathrm{mm}\times 105.6\mathrm{mm}$ ；缺口试样尺寸为 $\phi 8\mathrm{mm}\times 105.6\mathrm{mm}$ 。

3.2.3 冲击性能 室温和不同温度下的冲击韧性见表3-3。

# 3.3 持久和蠕变性能

3.3.1 高温持久性能 见表3-4。

表3-3[2]  

<table><tr><td>θ/℃</td><td>20</td><td>100</td><td>300</td></tr><tr><td>akv/(kJ/m2)</td><td>3260</td><td>&gt;3500</td><td>&gt;3650</td></tr></table>

注：热处理状态 $1050^{\circ}\mathrm{C},1\mathrm{h}$ ，水冷。

表3-4[2]  

<table><tr><td>试样</td><td>热处理制度</td><td>θ/℃</td><td>σ100/MPa</td><td>试样</td><td>热处理制度</td><td>θ/℃</td><td>σ100/MPa</td></tr><tr><td>光滑</td><td>1050℃, 1h,水冷</td><td>300</td><td>555</td><td>缺口</td><td>1050℃, 1h,水冷</td><td>300</td><td>720</td></tr></table>

# 3.3.2 高温蠕变性能 见表3-5。

表3-5[2]  

<table><tr><td>品种</td><td>热处理制度</td><td>θ/℃</td><td>σP0.2/100/MPa</td></tr><tr><td>棒材</td><td>1050℃,1h,水冷</td><td>300</td><td>190</td></tr></table>

# 3.4 疲劳性能

# 3.5 弹性性能

# 3.5.1 弹性模量 见表3-6。

表3-6[2]  

<table><tr><td>θ/℃</td><td>20</td><td>100</td><td>200</td><td>300</td><td>400</td><td>500</td></tr><tr><td>E/GPa</td><td>190</td><td>188</td><td>180</td><td>170</td><td>161</td><td>153</td></tr></table>

3.5.2 切变模量 $G = 76.4\mathrm{GPa}(20^{\circ}\mathrm{C})^{[2]}$   
3.5.3 泊松比 $\mu = 0.27(20^{\circ}\mathrm{C})^{[2]}$

# 3.6 断裂性能

# 3.7 模拟试验性能

# 3.7.1 弯曲强度性能 见表3-7。

表3-7[4]  

<table><tr><td rowspan="2">管材规格/mm</td><td rowspan="2">试样数量</td><td rowspan="2">试验频率/Hz</td><td rowspan="2">台面加速度g①</td><td colspan="2">实测应变范围με</td><td rowspan="2">振动次数10^7</td><td rowspan="2">管材规格/mm</td><td rowspan="2">试样数量</td><td rowspan="2">试验频率/Hz</td><td rowspan="2">台面加速度g①</td><td colspan="2">实测应变范围με</td><td rowspan="2">振动次数10^7</td></tr><tr><td>max</td><td>min</td><td>max</td><td>min</td></tr><tr><td>φ14×0.9</td><td>6</td><td>213.86</td><td>3.60</td><td>550</td><td>498</td><td>合格</td><td>φ18×1.2</td><td>6</td><td>216.10</td><td>6.70</td><td>566</td><td>510</td><td>合格</td></tr><tr><td>φ16×1.1</td><td>6</td><td>207.17</td><td>3.56</td><td>573</td><td>531</td><td>合格</td><td>φ20×1.3</td><td>6</td><td>222.40</td><td>7.50</td><td>554</td><td>503</td><td>合格</td></tr></table>

注：试样为三根直管和三根弯曲 $90^{\circ}$ 的弯管。  
$①$ 重力加速度。

# 3.7.2 液压脉冲性能 见表3-8。

表3-8[4]  

<table><tr><td>管材规格/mm</td><td>试样数量</td><td>试验压力/MPa</td><td>f/(周/min)</td><td>振动次数/10^4次</td><td>试验结果</td><td>管材规格/mm</td><td>试样数量</td><td>试验压力/MPa</td><td>f/(周/min)</td><td>振动次数/10^4次</td><td>试验结果</td></tr><tr><td>φ14×0.9</td><td>6</td><td>31.5</td><td>70</td><td>20</td><td>通过</td><td>φ18×1.2</td><td>6</td><td>31.5</td><td>70</td><td>20</td><td>通过</td></tr><tr><td>φ16×1.1</td><td>6</td><td>31.5</td><td>70</td><td>20</td><td>通过</td><td>φ20×1.3</td><td>6</td><td>31.5</td><td>70</td><td>20</td><td>通过</td></tr></table>

注：试样为三根直管和三根弯曲 $90^{\circ}$ 弯管。

# 4 组织结构

# 4.1 相变温度

4.2 时间-温度-组织转变曲线  
4.3 合金组织结构 固溶状态下的组织为稳定奥氏体，有时含少量 $(< 1\%)$ 的δ-铁素体；经适量的冷变形后仍为单相的奥氏体组织。

# 5 工艺性能与要求

# 5.1 成形性能

5.1.1 热加工性能 热加工性能良好，开锻温度不低于 $1000^{\circ}\mathrm{C}$ ，终锻温度不低于 $900^{\circ}\mathrm{C}$ 。  
5.1.2 冷加工性能 冷加工性能良好，可在室温下进行冷轧、冷拔，也可承受弯曲、深拉等冷加工。该钢具有冷作硬化倾向，冷加工后强度明显上升，而塑性下降。  
5.2 焊接性能 焊接性能良好。  
5.3 零件热处理工艺 $1050^{\circ}\mathrm{C}$ ，水冷。  
5.4 表面处理工艺 耐腐蚀性能良好，在使用中一般不需要表面处理。为了进一步改善耐腐蚀性能，可采用钝化处理工艺。

# 6 功能考核试验

# 7 使用建议

选用。

# 参考文献

1 XJ-CL-19—1993 飞机液压系统用0Cr21Ni6Mn9N不锈钢冷拔管材技术条件  
2 北京钢铁研究总院. 长城特殊钢公司. 0Cr21Ni6Mn9N 不锈钢研究总结. 1995  
3 北京航空材料研究所.0Cr21Ni6Mn9N不锈钢应力腐蚀总结.1995  
4 成都飞机研究所. 导管试验报告. 1997

编写 戴秀梅

校对 何枫

审定 何枫

# 1Cr18Mn8Ni5N

# 1 概述

1Cr18Mn8Ni5N是节镍奥氏体型不锈钢。该钢中以锰和氮代替部分镍，而获得较高的强度，但耐腐蚀性较1Cr18Ni9低。在 $800^{\circ}\mathrm{C}$ 以下有满意的抗氧化性及较高的中温强度。该钢可用于制造 $400^{\circ}\mathrm{C}$ 以下在大气或燃气产物中长期使用的航空发动机冲压和焊接构件，以及在 $800^{\circ}\mathrm{C}$ 以下大气或与燃烧产物相接触的短时使用零件。

1.1 材料牌号 1Cr18Mn8Ni5N。

1.2 相近牌号 12X17Γ9AH4（俄罗斯），AISI202（美国）。  
1.3 材料的技术标准 见表1-1。

表1-1  

<table><tr><td>品种</td><td>技术标准</td></tr><tr><td rowspan="2">棒材</td><td>GB/T 1220-1992《不锈钢棒》</td></tr><tr><td>GJB 2294-1995《航空用不锈钢及耐热钢棒规范》</td></tr><tr><td rowspan="3">板材</td><td>GB/T 3280-1992《不锈钢冷轧钢板》</td></tr><tr><td>GB/T 3281-1982《不锈钢耐酸及耐热钢厚钢板技术条件》</td></tr><tr><td>GJB 2295-1995《航空用不锈钢冷轧薄板规范》</td></tr></table>

# 1.4 化学成分 见表1-2。

%

表1-2  

<table><tr><td>C</td><td>Mn</td><td>Si</td><td>S</td><td>P</td><td>Cr</td><td>Ni</td><td>N</td></tr><tr><td>≤0.10</td><td>7.50~10.00</td><td>≤1.00</td><td>≤0.025</td><td>≤0.035</td><td>17.00~19.00</td><td>4.00~6.00</td><td>0.15~0.25</td></tr></table>

1.5 热处理制度 固溶处理：棒材 $1100\sim 1150^{\circ}\mathrm{C}$ ，水冷；板材 $1050\sim 1080^{\circ}\mathrm{C}$ ，水冷或空冷。  
1.6 品种规格与供应状态   
1.6.1 品种规格 各种规格的棒、板、管、丝等。  
1.6.2 供应状态 固溶处理或冷作硬化。  
1.7 熔炼与铸造工艺 采用电弧炉或电弧炉 $+$ 电渣重熔。亦可采用AOD、VOD等炉外精炼工艺熔炼。  
1.8 应用概况与特殊要求 在航空发动机上已代替 1Cr18Ni9Ti 钢制造燃烧室零件, 也用于制造稀硝酸地下贮槽、硝铵真空蒸发器等。

# 2 物理及化学性能

# 2.1 热性能

2.1.1 热导率 $\lambda = 12.6\mathrm{W / (m\cdot^{\circ}C)}$   
2.1.2 比热容 $c = 490\mathrm{J / (kg}\cdot \mathrm{C)}$   
2.1.3 线膨胀系数 见表2-1。

表2-1[1]   

<table><tr><td>θ/℃</td><td>20~100</td><td>20~200</td><td>20~300</td><td>20~400</td><td>20~500</td></tr><tr><td>α/10-6℃-1</td><td>15.5</td><td>16.5</td><td>17.0</td><td>17.5</td><td>18.8</td></tr></table>

# 2.2 密度

# 2.3 电性能

# 2.4 磁性能

2.3.1 电阻率 $\rho = 65\times 10^{-8}\Omega \cdot \mathrm{m}$   
2.5 化学性能  
2.5.1 抗氧化性能 见表2-2。  
2.5.2 耐腐蚀性能  
2.5.2.1 耐均匀腐蚀性能见表2-3。  
2.5.2.2 耐均匀腐蚀挂片试验见表2-4。

表2-2[1]  

<table><tr><td>θ/℃</td><td>t/h</td><td>氧化速率/(g/(m2·h))</td></tr><tr><td>400</td><td rowspan="5">100</td><td>0.0098</td></tr><tr><td>500</td><td>0.0128</td></tr><tr><td>600</td><td>0.0180</td></tr><tr><td>700</td><td>0.0338</td></tr><tr><td>800</td><td>0.7073</td></tr></table>

2.5.2.3 耐晶间腐蚀性能 在固溶状态下，可以通过《不锈耐酸钢晶间腐蚀倾向试验方法》之“L法”检验而无晶间腐蚀。

表2-3[1]  

<table><tr><td colspan="3">介质条件</td><td rowspan="2">t/h</td><td rowspan="2">腐蚀速度/(mm/a)</td><td colspan="3">介质条件</td><td rowspan="2">t/h</td><td rowspan="2">腐蚀速度/(mm/a)</td></tr><tr><td>介质</td><td>体积分数/%</td><td>θ/℃</td><td>介质</td><td>体积分数/%</td><td>θ/℃</td></tr><tr><td rowspan="3">硝酸</td><td rowspan="2">30</td><td>40</td><td rowspan="3">144</td><td>0.0017</td><td>硝酸</td><td>50</td><td>80</td><td rowspan="3">144</td><td>0.0381</td></tr><tr><td>80</td><td>0.0346</td><td rowspan="2">硝酸铵</td><td>65</td><td>100</td><td>0.00029</td></tr><tr><td>50</td><td>40</td><td>0.0026</td><td>90</td><td>130</td><td>0.00037</td></tr></table>

表2-4[1]  

<table><tr><td rowspan="2">挂片设备名称</td><td colspan="3">介质条件</td><td rowspan="2">t/h</td><td colspan="2">腐蚀速度/(mm/a)</td></tr><tr><td>介质</td><td>体积分数(质量分数)/%</td><td>θ/℃</td><td>非焊件</td><td>焊接件</td></tr><tr><td>硝酸吸收塔</td><td>硝酸</td><td>≤26</td><td>28~30</td><td rowspan="5">6920</td><td>0.0014</td><td>0.0028</td></tr><tr><td>洗涤式硝铵中和器</td><td>硝酸铵</td><td>65</td><td>90</td><td>0.0041</td><td>0.00598</td></tr><tr><td rowspan="3">硝铵中和器</td><td>硝酸</td><td>46</td><td rowspan="3">120</td><td rowspan="3">0.2586</td><td rowspan="3">-</td></tr><tr><td>氨气</td><td>99</td></tr><tr><td>硝酸铵</td><td>60</td></tr></table>

# 3 力学性能

3.1 技术标准规定的性能 见表3-1。  
3.2 室温及各种温度下的力学性能  
3.2.1 硬度 HRB为 $89(\delta 2.5\mathrm{mm}$ 的板材，经 $1070^{\circ}\mathrm{C}$ 空冷处理后）。  
3.2.2 拉伸性能

表3-1  

<table><tr><td rowspan="2">技术标准</td><td rowspan="2">热处理制度</td><td>σb/MPa</td><td>σP0.2/MPa</td><td>δ5/%</td><td>ψ/%</td></tr><tr><td colspan="4">不小于</td></tr><tr><td>GB/T 1220-1992</td><td>1010~1120℃,快冷</td><td>520</td><td>275</td><td>40</td><td>45</td></tr><tr><td>GJB 2294-1995</td><td>1010~1120℃,水冷</td><td>635</td><td>295</td><td>45</td><td>60</td></tr><tr><td rowspan="2">GJB 2295-1995</td><td>1010~1120℃,快冷</td><td>590</td><td>245</td><td>40</td><td>-</td></tr><tr><td>冷作硬化</td><td>(980)</td><td>-</td><td>(16)</td><td>-</td></tr></table>

注：括号内指标为参考数据，不作为判定依据。  
3.2.2.1 室温和高温拉伸性能见表3-2。

表3-2[1]  

<table><tr><td>材料规格</td><td>热处理制度</td><td>θ/℃</td><td>σb/MPa</td><td>δ5/%</td><td>材料规格</td><td>热处理制度</td><td>θ/℃</td><td>σb/MPa</td><td>δ5/%</td></tr><tr><td rowspan="4">δ2.5mm板材</td><td rowspan="4">1070℃,水冷</td><td>20</td><td>705</td><td>63</td><td rowspan="4">δ2.5mm板材</td><td rowspan="4">1070℃,水冷</td><td>500</td><td>480</td><td>46</td></tr><tr><td>200</td><td>560</td><td>49</td><td>600</td><td>430</td><td>37</td></tr><tr><td>300</td><td>560</td><td>49</td><td>750</td><td>250</td><td>61</td></tr><tr><td>400</td><td>530</td><td>47</td><td></td><td></td><td></td></tr></table>

# 3.2.2.2 长期时效对室温拉伸性能的影响见表3-3。

表3-3[1]  

<table><tr><td colspan="3">热处理制度</td><td rowspan="3">取样方向</td><td>σb</td><td>σP0.2</td><td>δ5</td><td colspan="3">热处理制度</td><td rowspan="3">取样方向</td><td>σb</td><td>σP0.2</td><td>δ5</td></tr><tr><td rowspan="2">固溶</td><td colspan="2">时效</td><td rowspan="2" colspan="2">MPa</td><td rowspan="2">%</td><td rowspan="2">固溶</td><td colspan="2">时效</td><td rowspan="2" colspan="2">MPa</td><td rowspan="2">%</td></tr><tr><td>θ/℃</td><td>t/h</td><td>θ/℃</td><td>t/h</td></tr><tr><td rowspan="4">1070℃,水冷(δ2.5mm板材)</td><td>-</td><td>-</td><td>纵向</td><td>705</td><td>315</td><td>63</td><td rowspan="3">1070℃,水冷(δ2.5mm板材)</td><td>475</td><td>100</td><td>横向</td><td>715</td><td>355</td><td>59</td></tr><tr><td rowspan="2">400</td><td rowspan="2">500</td><td>纵向</td><td>685</td><td>325</td><td>62</td><td rowspan="2">550</td><td rowspan="2">100</td><td>纵向</td><td>685</td><td>315</td><td>62</td></tr><tr><td>横向</td><td>715</td><td>365</td><td>60</td><td>横向</td><td>685</td><td>345</td><td>60</td></tr><tr><td>475</td><td>100</td><td>纵向</td><td>710</td><td>345</td><td>61</td><td colspan="7"></td></tr></table>

# 3.2.2.3 冷变形对室温拉伸性能的影响见表3-4。

表3-4[1]  

<table><tr><td>冷变形率/%</td><td>σb/MPa</td><td>σP0.2/MPa</td><td>δ5/%</td><td>冷变形率/%</td><td>σb/MPa</td><td>σP0.2/MPa</td><td>δ5/%</td></tr><tr><td>0</td><td>705</td><td>315</td><td>63</td><td>28</td><td>980</td><td>870</td><td>20</td></tr><tr><td>9</td><td>795</td><td>565</td><td>37</td><td>39</td><td>1080</td><td>990</td><td>12</td></tr><tr><td>20</td><td>890</td><td>725</td><td>27</td><td>49</td><td>1155</td><td>1020</td><td>12</td></tr></table>

# 3.2.3 冲击性能

# 3.2.3.1 室温和低温冲击韧性见表3-5。

表3-5[1]  

<table><tr><td>热处理制度</td><td>θ/℃</td><td>akU/(kJ/m2)</td></tr><tr><td rowspan="3">1075℃,空冷</td><td>17</td><td>3700</td></tr><tr><td>-19</td><td>3500</td></tr><tr><td>-63</td><td>3600</td></tr></table>

# 3.2.3.2 长期时效对室温冲击韧性的影响见表3-6。

# 3.3 持久和蠕变性能

# 3.3.1 高温持久性能 见表3-7。

表3-6[1]  

<table><tr><td rowspan="2">时效前材料状态</td><td colspan="2">时效制度</td><td rowspan="2">取样方向</td><td rowspan="2">akU/(kJ/m2)</td><td rowspan="2">时效前材料状态</td><td colspan="2">时效制度</td><td rowspan="2">取样方向</td><td rowspan="2">akU/(kJ/m2)</td></tr><tr><td>θ/℃</td><td>t/h</td><td>θ/℃</td><td>t/h</td></tr><tr><td rowspan="4">1070℃,空冷(δ2.5mm板材)</td><td>-</td><td>-</td><td>纵向</td><td>1960</td><td rowspan="4">1070℃,空冷(δ2.5mm板材)</td><td>475</td><td>100</td><td>横向</td><td>1470</td></tr><tr><td rowspan="2">400</td><td rowspan="2">500</td><td>纵向</td><td>1760</td><td rowspan="2">550</td><td rowspan="2">100</td><td>纵向</td><td>1320</td></tr><tr><td>横向</td><td>1670</td><td>横向</td><td>700</td></tr><tr><td>475</td><td>100</td><td>纵向</td><td>1570</td><td></td><td></td><td></td><td></td></tr></table>

表3-7[1]  

<table><tr><td rowspan="2">θ/℃</td><td colspan="2">持久强度</td><td rowspan="2">θ/℃</td><td colspan="2">持久强度</td></tr><tr><td>σ/MPa</td><td>t/h</td><td>σ/MPa</td><td>t/h</td></tr><tr><td>350</td><td>530</td><td>&gt;120</td><td>500</td><td>430</td><td>125</td></tr><tr><td>400</td><td>510</td><td>&gt;120</td><td>650</td><td>205</td><td>85</td></tr></table>

# 3.4 疲劳性能

# 3.4.1 高周疲劳

3.4.1.1 室温弯曲疲劳性能见表3-8。

表3-8[1]  

<table><tr><td>热处理制度</td><td>σ/MPa</td><td>R</td><td>N/周</td><td>热处理制度</td><td>σ/MPa</td><td>R</td><td>N/周</td></tr><tr><td rowspan="5">1070℃,空冷(δ2.5mm板材)</td><td>295</td><td rowspan="5">-1</td><td>3.4×10^5</td><td rowspan="5">950℃,空冷(δ2.5mm板材)</td><td>295</td><td rowspan="5">-1</td><td>&gt;1.0×10^7</td></tr><tr><td>275</td><td>1.4×10^6</td><td>255</td><td>&gt;1.0×10^7</td></tr><tr><td>265</td><td>1.9×10^6</td><td>245</td><td>&gt;1.1×10^7</td></tr><tr><td>255</td><td>3.7×10^6</td><td></td><td></td></tr><tr><td>245</td><td>&gt;1.2×10^7</td><td></td><td></td></tr></table>

# 4 组织结构

# 4.1 相变温度

4.2 时间-温度-组织转变曲线  
4.3 合金组织结构 固溶状态为奥氏体。

# 5 工艺性能与要求

# 5.1 成形性能

5.1.1 热成形性能 热加工温度范围为 $850\sim 1200^{\circ}\mathrm{C}$ ，加工后堆冷。在 $850\sim 1200^{\circ}\mathrm{C}$ 进行顶锻及楔形轧制，压缩率可达 $50\% \sim 70\%$ 。  
5.1.2 冷成形性能 冷加工性能良好，冷作硬化速率与18-8型钢相近。  
5.1.2.1 冲压性能见表5-1。

表5-1  

<table><tr><td>热处理制度</td><td>内模直径/mm</td><td>钢球直径/mm</td><td>最大负荷/N</td><td>压痕深度/mm</td><td>裂纹程度</td></tr><tr><td rowspan="2">1075℃,空冷</td><td rowspan="2">27</td><td rowspan="2">14</td><td>51900</td><td>10</td><td>微裂纹</td></tr><tr><td>49000</td><td>11</td><td>微裂纹</td></tr></table>

5.2 焊接性能 可用电弧焊、氩弧焊等方法进行焊接。可焊性与1Cr18Ni9Ti钢相似，但焊缝塑性和韧性稍低。焊后冷却速度不宜过快，通常采用奥707、奥302、奥402型焊条进行焊接，焊接接头的力学性能为： $\sigma_{\mathrm{b}} = 710\mathrm{MPa}$ ， $\delta_{5} = 40\%$ ， $\psi = 50\%$ 。焊接接头不经热处理，可通过《不锈耐酸钢晶间腐蚀倾向试验方法》之“L法”晶间腐蚀试验，但不能通过“T法”晶间腐蚀试验。  
5.3 零件热处理工艺 零件可于 $940\sim 960^{\circ}\mathrm{C}$ 或 $1060\sim 1080^{\circ}\mathrm{C}$ 固溶，水冷或空冷。较低的固溶温度可改善耐晶间腐蚀性能，而较高的固溶温度可获得较高的塑性和韧性。  
5.4 表面处理工艺 一般不需要表面处理。为了进一步改善耐蚀性能，可采用18-8型不锈钢常用的表面保护层处理工艺进行电镀或钝化处理。

# 6 功能考核试验

# 7 使用建议

选用。

# 参考文献

1 手册编写组．合金钢钢种手册：第五册 不锈耐酸钢·北京：冶金工业出版社，1983

编写 罗培令 陈荣桂

校对 桂治斌

审定 古宝珠

# 2Cr13Mn9Ni4

# 1 概述

2Cr13Mn9Ni4是低镍亚稳定奥氏体不锈钢。与18-8型奥氏体不锈钢相比，其含碳量较高，含铬量较低，并用 $9\%$ 的锰取代其中 $4\%$ 的镍。该钢具有较高的强度及良好的耐大气腐蚀性能，但耐均匀腐蚀性能稍差；在固溶状态下塑性较高，可进行深压延及冷冲压，点焊和滚焊效果良好，在敏化状态下具有晶间腐蚀倾向。该钢可作为1Cr18Ni9及2Cr18Ni9钢的代用料，用于制造要求有较高的强度、一定的耐腐蚀能力的结构件，如翼梁、机身、机尾及军械系统中的零件等。

1.1 材料牌号 2Cr13Mn9Ni4。  
1.2 相近牌号 20X13H4Γ9,3N100(俄罗斯)。  
1.3 材料的技术标准 见表1-1。

表1-1  

<table><tr><td>品种</td><td>技术标准</td></tr><tr><td>棒材</td><td>GJB 2294-1995《航空用不锈钢及耐热钢棒规范》</td></tr><tr><td>板材</td><td>GB/T 3280-1992《不锈钢冷轧钢板》GJB 2295-1995《航空用不锈钢冷轧薄板规范》</td></tr><tr><td>带材</td><td>GB/T 4239-1991《不锈钢和耐热钢冷轧钢带》</td></tr><tr><td>锻件</td><td>HB 5024-1989《航空用钢锻件》</td></tr></table>

1.4 化学成分 见表1-2。

%

表1-2  

<table><tr><td>C</td><td>Mn</td><td>Si</td><td>S</td><td>P</td><td>Cr</td><td>Ni</td></tr><tr><td>0.15~0.30</td><td>8.0~10.00</td><td>≤0.80</td><td>≤0.025</td><td>≤0.035</td><td>12.00~14.00</td><td>3.70~5.00</td></tr></table>

1.5 热处理制度 棒材： $1120\sim 1150^{\circ}\mathrm{C}$ ，水冷；板材： $1080\sim 1120^{\circ}\mathrm{C}$ ，水冷或空冷。  
1.6 品种规格与供应状态   
1.6.1 品种规格 见表1-3。

表1-3  

<table><tr><td rowspan="2">状态</td><td colspan="4">技术标准</td></tr><tr><td>圆钢</td><td>方钢</td><td>板材</td><td>带材</td></tr><tr><td>热轧</td><td>GB/T 702-1986</td><td>GB/T 702-1986</td><td>GB/T 709-1988</td><td>-</td></tr><tr><td>冷轧</td><td>-</td><td>-</td><td>GB/T 708-1988</td><td>GB/T 4239-1991</td></tr><tr><td>冷拉</td><td>GB/T 905-1994</td><td>-</td><td>-</td><td>-</td></tr></table>

1.6.2 供应状态 榜材与锻件以固溶处理状态供应；板材以软态或冷作硬化状态供应；带材以软态或半冷作硬化状态、冷作硬化、特殊冷作硬化状态供应。  
1.7 熔炼与铸造工艺 可采用电弧炉、电弧炉十电渣重熔等方法熔炼。  
1.8 应用概况与特殊要求 多种型号的飞机已用作翼梁、防火壁、军械系统承力结构件等。

# 2 物理及化学性能

# 2.1 热性能

2.1.1 比热容 $c = 490\mathrm{J / (kg}\cdot \mathrm{K)}^{[1]}$

2.2 密度 $\rho = 7.85\mathrm{g / cm}^{3[2]}$

2.3 电性能

2.3.1 电阻率 $\rho = 90 \times 10^{-8} \Omega \cdot \mathbf{m}^{[1]}$ 。

2.4 磁性能

2.5 化学性能

2.5.1 抗氧化性能 在 $750\sim 800^{\circ}\mathrm{C}$ 以下的热空气中具有稳定的抗氧化性能。

2.5.2 耐腐蚀性能

2.5.2.1 固溶处理温度、冷速及冷变形率对晶间腐蚀性能的影响见图2-1。

晶间腐蚀试验按《不锈耐酸钢晶间腐蚀倾向试验方法》中的“L法”进行。

2.5.2.2 时间-温度-敏化(TTS)曲线见图2-2。晶间腐蚀试验按《不锈耐酸钢晶间腐蚀倾向试验方法》中的“L法”进行。

图片摘要：该图主要展示 2 1固溶处理温度、固溶后冷速及冷变形率对晶间腐蚀性能的影响[3]。
![](images/a47ebf4615396f79762eb6d7f069e97657e169f18f57b7e9fe9ff60c3aaed6a6.jpg)  
图2-1固溶处理温度、固溶后冷速及冷变形率对晶间腐蚀性能的影响[3]

图片摘要：该图主要展示 2 1固溶处理温度、固溶后冷速及冷变形率对晶间腐蚀性能的影响[3]。
![](images/031f08e323a08b402a11803e671b1cf620cc6fb6b0d8fd75bc73df087fad49f1.jpg)  
图2-2 晶间腐蚀敏化(TTS)曲线[4]

# 3 力学性能

# 3.1 技术标准规定的性能 见表3-1。

表3-1  

<table><tr><td rowspan="3">品种</td><td rowspan="3">技术标准</td><td rowspan="3">状态</td><td>σb</td><td>δ5</td><td>ψ</td><td rowspan="3">品种</td><td rowspan="3">技术标准</td><td rowspan="3">状态</td><td>σb</td><td>δ5</td><td>ψ</td></tr><tr><td>MPa</td><td colspan="2">%</td><td>MPa</td><td colspan="2">%</td></tr><tr><td colspan="3">不小于</td><td colspan="3">不小于</td></tr><tr><td rowspan="2">棒材</td><td rowspan="2">GJB 2294-1995</td><td rowspan="2">1050~1120℃,水冷</td><td rowspan="2">635</td><td rowspan="2">-</td><td rowspan="2">40</td><td rowspan="4">带材</td><td rowspan="4">GB/T 4239-1991</td><td>固溶</td><td>590</td><td>40</td><td>-</td></tr><tr><td>半冷作硬化</td><td>785</td><td>20</td><td>-</td></tr><tr><td rowspan="4">板材</td><td rowspan="2">GB/T 3280-1992</td><td>固溶</td><td>635</td><td>42</td><td>-</td><td>冷作硬化</td><td>980</td><td>15</td><td>-</td></tr><tr><td>特殊冷作硬化</td><td>980</td><td>15</td><td>-</td><td>特殊冷作硬化</td><td>1130</td><td>8</td><td>-</td></tr><tr><td rowspan="2">GJB 2295-1995</td><td>固溶</td><td>635</td><td>42</td><td>-</td><td rowspan="2">锻件</td><td rowspan="2">HB 5024-1989</td><td rowspan="2">1120~1150℃,水冷或空冷</td><td rowspan="2">635</td><td rowspan="2">-</td><td rowspan="2">40</td></tr><tr><td>冷作硬化</td><td>980</td><td>15</td><td>-</td></tr></table>

# 3.2 室温及各种温度下的力学性能

# 3.2.1 拉伸性能

# 3.2.1.1 板、带材室温拉伸强度生产检验数据统计见表3-2。

表3-2[5]  

<table><tr><td colspan="2">项 目</td><td>S</td><td>A</td><td>B</td><td>X</td><td>s</td></tr><tr><td rowspan="2">σb/MPa</td><td>软态</td><td>635</td><td>685</td><td>745</td><td>825</td><td>52</td></tr><tr><td>冷作硬化</td><td>980</td><td>1040</td><td>1120</td><td>1215</td><td>70</td></tr></table>

注：根据187个数据(冷作硬化状态)、109个数据(软态)统计所得。

# 3.2.1.2 固溶后冷速与冷轧变形率对室温拉伸性能的影响见表3-3。

表3-3[3]  

<table><tr><td>热处理制度</td><td>冷变形率/%</td><td>σb/MPa</td><td>δs/%</td></tr><tr><td rowspan="3">1080℃油淬至500℃时的平均冷速为450℃/s</td><td>10</td><td>970</td><td>57.4</td></tr><tr><td>20</td><td>1205</td><td>35.7</td></tr><tr><td>30</td><td>1440</td><td>22.6</td></tr><tr><td rowspan="3">1080℃空淬至500℃时的平均冷速为5℃/s</td><td>10</td><td>970</td><td>55.5</td></tr><tr><td>20</td><td>1200</td><td>32.3</td></tr><tr><td>30</td><td>1420</td><td>21.6</td></tr><tr><td rowspan="3">1080℃盒冷至500℃时的平均冷速为2℃/s</td><td>10</td><td>995&#x27;</td><td>51.3</td></tr><tr><td>20</td><td>1175</td><td>31.8</td></tr><tr><td>30</td><td>1395</td><td>22.2</td></tr></table>

# 3.2.1.3 固溶处理温度对室温拉伸性能的影响见表3-4。

表3-4[2]  

<table><tr><td>热处理制度</td><td>σb/MPa</td><td>σP0.2/MPa</td><td>δ5/%</td><td>ψ/%</td></tr><tr><td>1100℃,水冷</td><td>695</td><td>355</td><td>64</td><td>58</td></tr><tr><td>1150℃,水冷</td><td>685</td><td>355</td><td>73</td><td>60</td></tr><tr><td>1200℃,水冷</td><td>675</td><td>335</td><td>62</td><td>58</td></tr></table>

# 3.2.1.4 不同温度下的拉伸性能见表3-5。

表3-5[2]  

<table><tr><td>热处理制度</td><td>θ/℃</td><td>σb/MPa</td><td>δ5/%</td></tr><tr><td rowspan="4">1150℃,水冷</td><td>600</td><td>420</td><td>41</td></tr><tr><td>700</td><td>285</td><td>47</td></tr><tr><td>800</td><td>195</td><td>50</td></tr><tr><td>900</td><td>110</td><td>-</td></tr></table>

# 3.3 持久和蠕变性能

# 3.3.1 高温持久性能 见表3-6。

表3-6[6]  

<table><tr><td>θ/℃</td><td>400</td><td>500</td><td>600</td><td>700</td><td>800</td></tr><tr><td>σ100/MPa</td><td>500</td><td>470</td><td>265</td><td>125</td><td>60</td></tr></table>

注：热处理状态 $1150\mathrm{C}$ ，水冷。

# 3.3.2 高温蠕变性能 见表3-7。

# 3.4 疲劳性能

# 3.5 弹性性能

# 3.5.1 弹性模量 $E = 202\mathrm{GPa}^{[2]}$

表3-7[6]  

<table><tr><td>θ/℃</td><td>500</td><td>600</td><td>700</td></tr><tr><td>σP0.2/100/MPa</td><td>147</td><td>108</td><td>59</td></tr></table>

注：热处理状态 $1150^{\circ}\mathrm{C}$ ，水冷。

# 4 组织结构

# 4.1 相变温度

# 4.2 时间-温度-组织转变曲线

# 4.3 合金组织结构 固溶状态下为奥氏体组织，但冷加工变形时，易转变成马氏体。

# 5 工艺性能与要求

# 5.1 成形性能

# 5.1.1 热压力加工温度为 $1200\sim 900^{\circ}\mathrm{C}$

# 5.1.2 固溶状态下具有良好的塑性，可进行深冲、压延、弯曲等冷冲压成形。

# 5.2 焊接性能 点焊、滚焊性能良好，也可用其他方法焊接。为避免焊接热影响区晶界敏化，焊后必须进行固溶处理。

# 5.3 零件热处理工艺 见表5-1。

表5-1  

<table><tr><td>项 目</td><td>零件固溶处理</td><td>冷成形前处理</td><td>冷成形中间处理</td></tr><tr><td>加热温度/℃</td><td>1120~1150</td><td>970</td><td>850</td></tr><tr><td>冷却方式</td><td>水冷</td><td>水冷</td><td>水冷</td></tr></table>

# 6 功能考核试验

# 7 使用建议

选用。

# 参考文献

1冈毅民．中国不锈钢腐蚀手册．北京：冶金工业出版社，1992  
2 BnAM. 航空材料手册：耐热钢及合金. 1965  
3 北京航空材料研究所. 2Cr13Mn9Ni4 钢晶间腐蚀形成原因及消除方法研究总结. 1985  
4 钟培道．淬火冷速对2Cr13Mn9Ni4钢组织与性能的影响．第六届不锈钢年会论文集．1985  
5抚顺钢厂，602库.2Cr13Mn9Ni4钢生产检验数据汇编.1986   
6 手册编写组．合金钢钢种手册：第五册 不锈耐酸钢．北京：冶金工业出版社，1983

编写 钟培道 蒋敏

校对 尹继萍

审定 邵洋 王俊丽

# 4Cr14Ni14W2Mo

# 1 概述

4Cr14Ni14W2Mo是中碳奥氏体沉淀硬化不锈钢。该钢在 $700^{\circ}\mathrm{C}$ 以下有良好的热强性能，良好的抗氧化性能，适用作发动机排气活门和紧固件，也可作为渗氮钢使用。

1.1 材料牌号 4Cr14Ni14W2Mo。  
1.2 相近牌号 45X14H14B2M,3H69(俄罗斯),SAE EV9(美国),SUH31(日本),B31 S42(英国)。  
1.3 材料的技术标准 见表1-1。

表1-1  

<table><tr><td>品种</td><td>技术条件</td></tr><tr><td rowspan="2">棒材</td><td>GB/T 1221-1992《耐热钢棒》</td></tr><tr><td>GJB 2294-1995《航空用不锈钢及耐热钢棒规范》</td></tr><tr><td>锻件</td><td>HB 5024-1989《航空用钢锻件》</td></tr></table>

1.4 化学成分 见表1-2。

%

表1-2  

<table><tr><td>C</td><td>Mn</td><td>Si</td><td>S</td><td>P</td><td>Cr</td><td>Ni</td><td>W</td><td>Mo</td></tr><tr><td>0.40~0.50</td><td>≤0.70</td><td>≤0.80</td><td>≤0.025</td><td>≤0.030</td><td>13.00~15.00</td><td>13.00~15.00</td><td>2.00~2.75</td><td>0.25~0.40</td></tr></table>

1.5 热处理制度 (1) $820 \sim 850^{\circ} \mathrm{C}$ , 空冷; (2) $1150 \sim 1180^{\circ} \mathrm{C}$ , 水冷。

1.6 品种规格与供应状态

1.6.1 品种规格 见表1-3中各标准的规定。

表1-3  

<table><tr><td rowspan="2">状态</td><td colspan="4">技术标准</td></tr><tr><td>圆钢</td><td>方钢</td><td>扁钢</td><td>锻件</td></tr><tr><td>热轧</td><td>GB/T 702-1986</td><td>GB/T 702-1986</td><td>-</td><td>-</td></tr><tr><td>冷轧</td><td>GB/T 905-1994</td><td>-</td><td>-</td><td>-</td></tr><tr><td>锻造</td><td>GB/T 908-1987</td><td>GB/T 908-1987</td><td>GB/T 16761-1997</td><td>按需供应</td></tr></table>

1.6.2 供应状态 轧制或退火。

1.7 熔炼与铸造工艺 可用碱性炉衬的高频炉或电弧炉及电渣重熔熔炼或炉外精炼。浇注温度： $1490\sim 1520^{\circ}\mathrm{C}$ ，线收缩率为 $2\% \sim 5\%$ 。

1.8 应用概况与特殊要求

1.8.1 应用概况 已用作航空发动机发动机排气阀及紧固件。

1.8.2 特殊要求 作渗氮钢使用时，为改善零件渗氮层质量，防止渗氮层剥落，要求钢材具有均匀细小的等轴晶粒，碳化物颗粒细小、分布均匀。

# 2 物理及化学性能

2.1 热性能

2.1.1 热导率 见表2-1。

表2-1[1]   

<table><tr><td>θ/℃</td><td>100</td><td>200</td><td>300</td><td>400</td><td>500</td><td>600</td><td>700</td><td>800</td><td>900</td></tr><tr><td>λ/(W/(m·℃))</td><td>15.9</td><td>17.6</td><td>19.3</td><td>20.5</td><td>22.2</td><td>23.9</td><td>25.5</td><td>27.6</td><td>30.1</td></tr></table>

2.1.2 比热容 见表2-2。

表2-2[1]  

<table><tr><td>θ/℃</td><td>20~300</td><td>20~400</td><td>20~500</td><td>20~600</td></tr><tr><td>c/(J/(kg·℃))</td><td>507</td><td>511</td><td>523</td><td>528</td></tr></table>

2.1.3 线膨胀系数 见表2-3。

表2-3[2]  

<table><tr><td>θ/℃</td><td>20~100</td><td>20~200</td><td>20~300</td><td>20~400</td><td>20~500</td><td>20~600</td><td>20~700</td></tr><tr><td>α/10-6℃-1</td><td>16.6</td><td>17.2</td><td>17.7</td><td>17.9</td><td>18.0</td><td>18.6</td><td>18.9</td></tr></table>

2.2 密度 $\rho = 8.0\mathrm{g / cm^3}$

2.3 电性能 电阻率见表2-4。

# 2.4 磁性能

# 2.5 化学性能

2.5.1 抗氧化性能 不同温度下的氧化速率见表2-5。

表2-4[1]  

<table><tr><td>θ/℃</td><td>20</td><td>100</td><td>200</td><td>300</td><td>400</td><td>500</td><td>600</td><td>700</td></tr><tr><td>ρ/(10-8Ω·m)</td><td>81</td><td>87</td><td>94</td><td>100</td><td>105</td><td>110</td><td>114</td><td>117</td></tr></table>

表2-5[2]  

<table><tr><td>θ/℃</td><td>800</td><td>850</td><td>900</td></tr><tr><td>氧化速率/(g/(m2·h))</td><td>0.308</td><td>0.878</td><td>2.244</td></tr></table>

# 3 力学性能

3.1 技术标准规定的性能 见表3-1。

表3-1  

<table><tr><td rowspan="2">技术标准</td><td rowspan="2">热处理制度</td><td>σb/MPa</td><td>σP0.2/MPa</td><td>δ5/%</td><td>ψ/%</td><td>akU/(kJ/m2)</td><td rowspan="2">HBS</td></tr><tr><td colspan="5">不小于</td></tr><tr><td>GJB 2294-1995</td><td>820~830℃,保温不少于5h,空冷</td><td>705</td><td>315</td><td>20</td><td>35</td><td>490</td><td>197~285</td></tr><tr><td>GB/T 1221-1992</td><td>820~850℃,快冷</td><td>705</td><td>315</td><td>20</td><td>35</td><td>490</td><td>≤248</td></tr><tr><td>HB 5024-1989</td><td>820~830℃,空冷</td><td>705</td><td>315</td><td>20</td><td>35</td><td>490</td><td>197~285</td></tr></table>

# 3.2 室温及各种温度下的力学性能

3.2.1 硬度 不同热处理状态下的硬度见表3-2。

表3-2[1,2]  

<table><tr><td>热处理制度</td><td>HBS</td></tr><tr><td>820~850℃,空冷</td><td>179~269</td></tr><tr><td>1170℃,45min,水冷+760℃,5h,空冷</td><td>255~266</td></tr></table>

# 3.2.2 拉伸性能

3.2.2.1 棒材室温拉伸性能生产检验数据统计见表3-3。

表3-3[3]  

<table><tr><td>项目</td><td>S</td><td>X̄</td><td>s</td><td>CV</td><td>项目</td><td>S</td><td>X̄</td><td>s</td><td>CV</td></tr><tr><td>σb/MPa</td><td>790</td><td>705</td><td>53.3</td><td>0.067</td><td>δ5/%</td><td>31.5</td><td>20</td><td>5.3</td><td>0.168</td></tr><tr><td>σP0.2/MPa</td><td>425</td><td>315</td><td>74.5</td><td>0.175</td><td>ψ/%</td><td>49.0</td><td>35</td><td>6.0</td><td>0.122</td></tr></table>

注：表中数据为48个生产检验数据的统计结果。  
3.2.2.2 拉伸应力-应变曲线见图3-1。  
3.2.2.3 室温和不同温度下的拉伸性能见表3-4。  
3.2.2.4 $550\mathrm{C}$ ，1000h时效对拉伸性能的影响见图3-2。  
3.2.2.5 $600^{\circ}\mathrm{C},1000\mathrm{h}$ 时效对拉伸性能的影响见图3-3。  
3.2.2.6 $700^{\circ}\mathrm{C},1000\mathrm{h}$ 时效对拉伸性能的影响见图3-4。

表3-4[1,2]  

<table><tr><td rowspan="2">热处理制度</td><td rowspan="2">θ/℃</td><td>σb</td><td>σP0.2</td><td>σP0.01</td><td>δ5</td><td>ψ</td><td rowspan="2">热处理制度</td><td rowspan="2">θ/℃</td><td>σb</td><td>σP0.2</td><td>σP0.01</td><td>δ5</td><td>ψ</td></tr><tr><td colspan="3">MPa</td><td colspan="2">%</td><td colspan="3">MPa</td><td colspan="2">%</td></tr><tr><td rowspan="6">820℃,空冷</td><td>20</td><td>705</td><td>390</td><td>240</td><td>20</td><td>35</td><td>820℃,空冷</td><td>800</td><td>225</td><td>110</td><td>-</td><td>38</td><td>65</td></tr><tr><td>300</td><td>725</td><td>380</td><td>225</td><td>18</td><td>30</td><td rowspan="5">1170℃,45min,水冷+760℃,5h,空冷</td><td>20</td><td>860</td><td>430</td><td>-</td><td>27</td><td>35</td></tr><tr><td>400</td><td>695</td><td>355</td><td>215</td><td>18</td><td>40</td><td>500</td><td>630</td><td>-</td><td>-</td><td>21</td><td>47</td></tr><tr><td>500</td><td>635</td><td>335</td><td>170</td><td>17</td><td>42</td><td>600</td><td>575</td><td>-</td><td>-</td><td>18</td><td>51</td></tr><tr><td>600</td><td>570</td><td>325</td><td>135</td><td>18</td><td>48</td><td>700</td><td>325</td><td>-</td><td>-</td><td>23</td><td>61</td></tr><tr><td>700</td><td>365</td><td>205</td><td>-</td><td>33</td><td>61</td><td>800</td><td>235</td><td>-</td><td>-</td><td>39</td><td>63</td></tr></table>

图片摘要：该图主要展示 3 4[1,2]。
![](images/4147dc2d46492b2fc836c646a827267370eec1aac274a59b9c412a3d310b1525.jpg)  
图3-1 室温拉伸应力-应变曲线[4]

图片摘要：该图主要展示 3 1 室温拉伸应力 应变曲线[4]。
![](images/9b2d15959820c16ac3042d3855e19e857065d0926cc31e1e48d82fcedb41772a.jpg)  
图3-2 $550^{\circ}\mathrm{C}$ ，1000h时效对不同温度拉伸性能的影响[1]

图片摘要：该图主要展示 3 2 ，1000h时效对不同温度拉伸性能的影响[1]。
![](images/705c70d963a0339df20215ebffe7c4134979ee30e0c0955a73613a3f8b6356d6.jpg)  
图3-3 $600^{\circ}\mathrm{C}$ ，1000h时效对不同温度拉伸性能的影响[1]

图片摘要：该图主要展示 3 3 ，1000h时效对不同温度拉伸性能的影响[1]。
![](images/88ba7b0c86ffd6773a88850f7ca1c79565e0e0a5e2023992066be6f6860220d0.jpg)  
图3-4 $700^{\circ}\mathrm{C},1000\mathrm{h}$ 时效对不同温度拉伸性能的影响[1]

# 3.2.3 冲击性能

3.2.3.1 室温冲击韧性生产检验数据统计见表3-5。

表3-5[3]  

<table><tr><td>项目</td><td>S</td><td>X̄</td><td>s</td><td>Cv</td></tr><tr><td>akU/(kJ/m2)</td><td>490</td><td>760</td><td>141</td><td>0.189</td></tr></table>

注：表中数据为48个试验数据的统计结果。

3.2.3.2 室温和高温冲击韧性见表3-6。

表3-6[2]  

<table><tr><td>热处理制度</td><td>θ/℃</td><td>akU/(kJ/m2)</td><td>热处理制度</td><td>θ/℃</td><td>akU/(kJ/m2)</td></tr><tr><td rowspan="3">1170℃,45min,水冷+760℃,5h,空冷</td><td>20</td><td>830</td><td rowspan="3">1170℃,45min,水冷+760℃,5h,空冷</td><td rowspan="2">700</td><td rowspan="2">1030</td></tr><tr><td>500</td><td>790</td></tr><tr><td>600</td><td>850</td><td>800</td><td>1100</td></tr></table>

# 3.3 持久和蠕变性能

# 3.3.1 高温持久性能

3.3.1.1 $820^{\circ}\mathrm{C}$ ，空冷处理后的持久性能见表3-7。

表3-7[1]  

<table><tr><td>热处理制度</td><td>θ/℃</td><td>σ50/MPa</td><td>σ100/MPa</td><td>σ200/MPa</td><td>σ500/MPa</td></tr><tr><td rowspan="3">820℃,空冷</td><td>600</td><td>345</td><td>320</td><td>285</td><td>245</td></tr><tr><td>700</td><td>-</td><td>175</td><td>125</td><td>115</td></tr><tr><td>800</td><td>80</td><td>65</td><td>45</td><td>35</td></tr></table>

3.3.1.2 $1170^{\circ}\mathrm{C}$ ，水冷 $+760^{\circ}\mathrm{C}$ ，空冷处理后不同温度下的持久性能曲线见图3-5。

# 3.3.2 高温蠕变性能

图片摘要：该图主要展示 3 7[1]。
![](images/65fae859e13db5615f9eb1f64493fb81aea41532fefa8df604daef9d1c0a1078.jpg)  
热处理状态： $1170^{\circ}\mathrm{C}$ ，水冷 $+760^{\circ}\mathrm{C}$ ，空冷  
图3-5 不同温度下的持久性能曲线[1]

3.3.2.1 不同热处理制度下的蠕变性能见表3-8。  
3.3.2.2 不同温度下的蠕变性能见表3-9。

表3-8[1]  

<table><tr><td rowspan="2">θ/℃</td><td colspan="3">σP0.2/100/MPa</td><td rowspan="2">θ/℃</td><td colspan="3">σP0.2/100/MPa</td></tr><tr><td>820℃,空冷</td><td>1080℃,水冷</td><td>1180℃,水冷</td><td>820℃,空冷</td><td>1080℃,水冷</td><td>1180℃,水冷</td></tr><tr><td>500</td><td>176</td><td>200</td><td>196</td><td>700</td><td>33</td><td>44</td><td>113</td></tr><tr><td>600</td><td>114</td><td>104</td><td>176</td><td>800</td><td>18</td><td>16</td><td>58</td></tr></table>

表3-9[2]
