Repository: C-zj02/CFD-claw

<div align="center">

**English** | [中文](#中文版) | [Français](README_FR.md) | [Русский](README_RU.md) | [हिन्दी](README_HI.md) | [العربية](README_AR.md) | [Português](README_PT.md)

# 🚀 Claude Code Python

**A Complete Python Reimplementation Based on Real Claude Code Source**

*From TypeScript Source → Rebuilt in Python with ❤️*

***
**🔥 Active Development • New Features Weekly 🔥**

</div>

***

## 🎯 What is This?

**Clawd Code** is a **complete Python rewrite** of Claude Code, based on the **real TypeScript source code**.

File: RAG-data/中国航空材料手册（第2版）第3卷 铝合金 镁合金001-200.pdf-252c2fa7-3f8f-4d7a-a23b-2d3605ea6996.md (part 1 of 11)
# 中国航空材料手册

# CHINA AERONAUTICAL MATERIALS HANDBOOK

(第2版)

《中国航空材料手册》编辑委员会编

第3卷 铝合金 镁合金

# 中国航空材料手册

# CHINA AERONAUTICAL MATERIALS HANDBOOK

图片摘要：该图片为文档封面或首页内容，主题与中国航空材料手册相关。
![](images/dd733394f6e479408e707cdfae4386110c297ced9e1671b9239fd8ae8edd9a10.jpg)

# 第3卷

# 铝合金 镁合金

# 第2版

《中国航空材料手册》编辑委员会编

7Al12块状形状与些晶界交溶体的

然变化。

mm,合金在环的宽

：规定重复

米的炉  
铸件不致

或支架。

必须经吹破

# 内容提要

《中国航空材料手册》（第2版）是我国航空材料领域的一套大型工具书，共10卷，约1100万字。本书是其中一卷，包括铝合金和镁合金两篇。本书具有牌号齐全、内容详细的特点。每个牌号都翔实地介绍了材料的化学、物理及力学性能，并给出了详细数据。本书是从事航空航天设计及材料研究的工程技术人员的重要技术资料。

# 图书在版编目（CIP）数据

中国航空材料手册. 第3卷：铝合金 镁合金/《中国航空材料手册》编辑委员会编. 2版. 一北京：中国标准出版社，2001.12

ISBN 7-5066-2564-4

I.中…Ⅱ.①铝合金-航空材料-中国手册 $②$ 镁合金-航空材料-中国-手册N.V25-62

中国版本图书馆CIP数据核字（2001）第067935号

中国标准出版社出版

北京复兴门外三里河北街16号

邮政编码：100045

电话：68523946 68517548

中国标准出版社秦皇岛印刷厂印刷

新华书店北京发行所发行 各地新华书店经售

#

开本 $880\times 1230$ 1/16 印张 $36\%$ 字数1090千字

2002年6月第2版 2002年6月第1次印刷

￥

印数1—1500 定价98.00元

网址 www.bzcbs.com

版权专有 侵权必究

举报电话：（010）68533533

有 书 县 真 原 村

华

# 光展航空工

莱， 材科先 行

品東

发展高科技

新料

宋健

一

黄原材料科学

振 航 宝 二 美

六祥

发展材料工程

振航空业

刘 伟

二00年七月

# 登材料学高峰

# 加速航空工业发展

# 张彦仲

二〇〇〇年七月十日

# 顾问委员会

主任委员 师昌绪

委员王淀佐关桥刘大响刘多朴

（按姓氏笔画排序） 李恒德 周廉 高镇同 张立同

顾诵芬 傅恒志 曹春晓

# 总编辑委员会

主任委员 颜鸣皋

常务副主任委员 刘伯操 李金桂

副主任委员 吴世平华俊徐炳仑李成功

曾凡昌 吴学仁 周利珊 黄炳印

刘国普

委员马济民 史伟琪刘颖刘静安

（按姓氏笔画排序） 仲增墉 曲选辉 李志广 肖为国

汪武祥 余应梅 邹小英 陈荣章

陈润斋 郑瑞琪 赵进 赵广文

赵振业 张凤翻 张茂松 张绍维

张洪雁 姚俊臣 骆兴正 费洪柱

章怡宁 高莹寇开昌 曹寿德

韩雅芳 谢永琴 戴圣龙 戴永耀

常 务 编 辑 赵进 朱之荣

# 第2版序言

材料科学与工程是现代科学技术的重要领域，航空材料则处于材料科学与工程中最富有挑战性的研究前沿，是决定航空产品技术水平和发展的关键因素之一。

航空产品设计和制造技术的先进性在很大程度上取决于航空材料的水平，因此，航空材料是发展航空工业技术的物质基础和先导。从近百年的航空技术发展史中可以清楚地看出，新型高性能飞机、发动机和机载设备对材料提出越来越高的要求，推动着航空材料一代一代地更迭。同时，各种高性能材料的相继出现及相关热工艺、测试技术的进步，又引发了新的设计思想、设计方案并使其变为现实。如此，相互促进发展，构成了一部绚丽多彩的航空技术发展史。

为适应我国航空工业自行设计、研制航空产品的需要，在原中国航空工业部的领导下，于1988年编写出版了《中国航空材料手册》第1版。它出版发行迄今已有十几年了，“七五”至“九五”期间我国航空技术与航空材料技术有了迅猛的发展，在航空材料领域取得了一批重要成果，达到了一个新的水平。

20世纪80年代以来，疲劳耐久性，特别是损伤容限设计等新的设计思想和设计方法引入我国飞机、发动机的设计规范。与此同时，为进行结构设计开展了大量的航空材料性能与测试技术的研究，取得了一批非常宝贵的结构材料的静力、疲劳、裂纹扩展、断裂、蠕变、腐蚀及热暴露等性能参数。

以高新技术与多学科交叉为特征的航空材料技术，为满足航空产品的设计、制造、使用和维护提出的更新、更高的要求，在第1版《中国航空材料手册》的基础上进行了补充、完善、提高。编写出版体现我国航空材料最新研究应用成果和水平的第2版《中国航空材料手册》。

第2版《中国航空材料手册》是一部集先进性、综合性、可靠性与实用性于一体的大型工具书，分10卷21篇，共收入2188个材料牌号，其中新增材料牌号595个。较第1版《手册》增幅达 $25\%$ 。这是国家投入巨大的人力和财力，是航空工业系统和材料工业部门、中国科学院及有关高等院校的材料科技工作者几十年潜心研究的结晶，是我国飞机、发动机和机载设备设计师、制造工程师几十年来进行精心选材和应用的结果，也是高新技术研究发展的重要成果。

本《手册》的先进性是指它收录了我国几十年来研究成功的各种新型航空材料，如超高强度结构钢、新型不锈钢、铝合金、钛合金、变形高温合金、铸造高温合金（含定向凝固和单晶合金）、粉末合金、先进复合材料、高性能聚合物材料，以及某些带有发展方向性的和应用前景的新型功能材料，如形状记忆合金、非晶态软磁合金、超导材料等。

本《手册》的综合性是指它不仅包括了飞机机体、发动机、机载设备等所用的新材料，还包括了高性能的金属材料、有机和无机非金属材料；既有结构材料，又有功能材料，既有材料的物理、化学性能数据，又有材料和零部件的热、冷加工的工艺性能数据，可使读者获得对每项材料有比较全面、完整的了解。本《手册》还新增了镀覆层与防锈材料篇。

本《手册》的可靠性是指它给出的材料性能数据真实、可靠，是经过严格处理与核实的，其中多数取之于有关科研、生产、使用、维护单位的经过实践检验的数据。对一些重要的结构材料给出了平均值、标准差、变异系数、子样数和设计许用值，对某些关键结构材料还给出了A基值、B基值。

本《手册》的实用性是指按材料牌号给出了技术标准、品种规格、供应状态、应用概况和生产、使用中应注意的事项等，对合理选用材料富有参考价值。它的实用性还体现在本《手册》不仅可供航空产品设计与研制人员使用，还可供从事科研、生产、维修人员使用。对航天、兵器、船舶、汽车、仪器仪表、机械制造，以及冶金、化工、石油、建材、轻工、纺织等部门的工程技术人员也有重要参考价值，还可供有关高等院校的广大师生在教学中参考。

第2版《手册》的编撰工作，是在中国人民解放军总装备部、国防科学技术工业委员会、中国航空工业第一集团公司和第二集团公司的领导下进行的，得到了航空工业系统和有关材料工业部门厂所、院校及中国科学院有关院所的大力支持，在此表示诚挚的谢意。

由于材料科学正处在蓬勃发展之中，加之编者的水平所限，不足之处在所难免，恳切期望广大读者予以批评指正。

编者

2001年6月

# 第1板序言

材料是现代科学技术发展和国民经济建设的重要支柱。航空材料已成为材料科学中富有开拓性的一个独立分支，是航空工业现代化的物质基础，是航空工业发展速度的决定性因素之一

航空材料集中了材料科学的精华，反映着一个国家科学技术和基础工业的综合水平，并推动整个材料科学与工业的发展，是航空产品不断改进、更新、优质和稳定生产的可靠保证。

航空材料与航空产品设计和制造的关系十分密切。新型高性能飞机和发动机的设计和制造，对材料的要求越来越高，从而推动着航空材料的发展。同时，各种新型材料的出现和工艺、测试技术的进步，又促进了新的设计方案的实现和制造技术的变革。例如，根据发动机原理，只有在增压比和涡轮前温度相匹配提高的条件下，才能获得发动机的最大单位推力，以达到提高推力和降低燃油消耗的目的。这一事实促进高温合金不断发展及钛合金的扩大应用。最终导致定向凝固及单晶合金叶片、粉末冶金涡轮盘及性能更好的钛合金等新材料、新工艺的诞生，从而为高推重比发动机的研制成功奠定了基础。

减轻结构重量对于航空产品具有特殊的意义，既可增加飞机运载能力，提高机动性能，加大航程，又可减少燃油或推进剂的消耗。比强度 $(\sigma_{\mathrm{b}} / \rho)$ 和比刚度 $(E / \rho)$ 是衡量航空结构材料力学性能的一种重要指标。高强度铝合金、钛合金、铝锂合金以及先进复合材料在飞机上的应用，对减轻结构重量，提高性能具有明显效果。复合材料将更多地应用于飞机次受力构件，并逐步扩大应用到承力构件上，尚需要继续研究解决许多新课题。透明材料及工艺研究将为崭新的圆弧风挡座舱结构提供可靠的依据。高性能的新型燃料及润滑材料的开发，从另一角度显著提高飞机的效率。

航空零、部件的设计已逐步推行“损伤容限设计准则”，要求

提供断裂韧性、裂纹扩展速率以及模拟使用条件下的疲劳与断裂等数据。

长期以来，我国一直沿用苏联的《航空材料手册》.早已不能满足上述各项要求，远不适应航空工业发展的形势。这给设计、生产、使用和维护带来不少困难，迫切需要一部比较系统、完整的我国自己的航空材料手册。因此，编写本手册就成为航空工业发展的当务之急。

30多年来，随着航空工业的发展，航空材料研究和生产的进展也是很快的。在中国科学院和各材料工业部门所属研究院、所、工厂、高等院校等广大科研工作者的共同努力下，航空材料逐步实现了国产化、系列化，目前已基本上满足了各种型号飞机及其他航空器对材料的要求，达到了航空材料基本立足于国内的目的，走出了一条自力更生发展航空材料的道路。在长期研究、生产、使用过程中，积累了丰富的经验和大量的珍贵数据，为编写《中国航空材料手册》，打下了坚实的基础。

在航空工业部的领导下，《手册》的编写工作得到了中国科学院、冶金工业部、有色金属总公司、化学工业部、石油化工总公司、轻工业部、纺织工业部、建筑材料工业局及其所属研究院、所、工厂、高等院校等单位的大力支持。参加编辑委员会工作或承担编写任务的有各方面经验丰富的专家，提供数据、资料的单位达300多个，参加人员共有1100多人。《手册》中选录了1789个牌号的材料，其中金属材料713个，非金属材料1076个，分7卷20篇，是一部大型的、综合性的实用工具书。它的编成和出版是全国各材料工业部门大协作的结果，是航空材料系统广大科技人员和工人多年辛勤劳动的结晶。

本《手册》有以下几个特点：

1.先进性《手册》选录了近年来我国研制的钛合金、先进复合材料、定向凝固和单晶合金、粉末冶金等新型材料，以及某些带有发展方向的、有一定研究成果的新材料，如形状记忆合金、非晶态软磁合金、超导电材料等。列入了各科研、生产和使用单位近年来测定的各种持久、蠕变、疲劳断裂、应力腐蚀以及接近使用条件的各种模拟试验性能的大量数据，在一定程度上反映了我国航空材料研究的成就和已达到的水平。

《手册》的编写格式统一，采用数字编码，便于计算机存贮与检索。

2. 综合性 包括了金属材料、有机和无机非金属材料，既有结构材料，又有功能材料：既有物理、化学、力学性能数据，又有工艺、组织结构方面的参数和扼要描述。  
3. 可靠性 所选录的数据大部分是有关科研、生产、使用单位测定和提供的，并且经过严格处理和核算。重要结构材料的拉伸强度性能还提供了A、B基值，为设计提供了许用值。  
4. 实用性 按材料牌号给出了技术标准、品种规格、供应状态、应用概况和生产、使用中应注意的事项等，是一部带有标准性质的实用工具书。它不仅可供航空产品设计人员、还可供有关科研、生产和维修人员使用，并对汽车、燃气轮机、船舶、机械、仪表制造业，以及石油、化工、轻工、建材、纺织各有关部门也有重要的参考价值。

编写如此重要和内容广泛的《中国航空材料手册》还是第一次，缺乏经验，难免会出现不足之处，诚请各界广大读者批评指正，以期在增刊和再版时使它更完善，更富有实用价值。

《手册》在编写过程中，承蒙各有关单位的支持，积极提供研究报告、准确的数据、曲线、图表、资料等，在此谨向各有关单位和个人表示深切的谢意。

# 描写说明

《中国航空材料手册》（第2版）分10卷21篇，包括结构钢、不锈钢：变形高温合金、铸造高温合金；铝合金、镁合金；钛合金、铜合金；粉末冶金材料、精密合金与功能材料；复合材料、胶粘剂；塑料、透明材料、绝缘材料；橡胶、密封剂；涂料、镀覆层与防锈材料；燃料与润滑材料、纺织材料。共2188个牌号，1100多万字，含大量数据、图表、曲线。《手册》中的数据经过严格处理，对于某些重要材料，除了提供指标值和典型数据外，还提供了A.B基值。

# 1 取材原则

纳入《手册》材料的条件是：

（1）已通过鉴定并已在航空上正式使用的材料；  
（2）虽未鉴定（非技术原因）但已在航空上正式使用的材料：  
（3）已通过鉴定，正在或准备在航空上推广应用的材料：  
（4）航空用关键材料，数据齐全，相近牌号在国外已有成熟使用经验的材料；  
（5）新研制的带方向性的材料，数据齐全，正在或准备在航空上试用的材料；  
（6）使用中已暴露出严重问题或已有明文规定停用或限用的材料不编入《手册》。

# 2 使用建议

为了合理选用材料，《手册》中给出了每个材料牌号的使用建议。其中“推荐”指综合性能好、有推广使用价值的先进材料；“选用”指在航空产品中已经使用，能满足设计要求的定型材料；“限用”指由于资源、性能等原因只限于某些原有产品，不能用于新设计的航空产品的材料。《手册》同时还给出了使用条件或范围的规定

# 3 编写格式

《手册》中大部分材料以一个牌号为一个独立编写单元；塑料、橡胶、绝缘材料、涂料、镀覆层与防锈材料及纺织材料，也有以一类材料为一个独立

编写单元的，每个独立编写单元分章、条、款、项进行叙述。

为便于各牌号的材料的技术要求及有关数据进行交流、应用和计算机管理，各牌号的内容采用统一的标题序号编排格式。

金属材料包括结构钢、不锈钢、变形高温合金、铸造高温合金、铝合金、镁合金、钛合金、铜合金、粉末冶金材料、精密合金与功能材料。

《手册》中金属材料各牌号的编排格式如下：

# 1 概述

1.1 材料牌号 1.5 热处理制度  
1.2 相近牌号 1.6 品种规格与供应状态  
1.3 材料的技术标准 1.7 熔炼与铸造工艺  
1.4 化学成分 1.8 应用概况与特殊要求

# 2 物理及化学性能

2.1 热性能 2.4 磁性能  
2.2 密度 2.5 化学性能  
2.3 电性能

# 3 力学性能

3.1 技术标准规定的性能 3.4 疲劳性能  
3.2 室温及各种温度下的力学性能 3.5 弹性性能  
3.3 持久和蠕变性能 3.6 断裂性能

# 4 组织结构

4.1 相变温度 4.3 合金组织结构  
4.2 时间-温度-组织转变曲线

# 5 工艺性能与要求

5.1 成形性能 5.4 表面处理工艺  
5.2 焊接性能 5.5 切削加工与磨削性能  
5.3 零件热处理工艺

# 6 功能考核试验

# 7 使用建议

# 参考文献

非金属材料包括复合材料、胶粘剂、塑料、透明材料、绝缘材料、橡胶、密封剂、涂料、镀覆层与防锈材料、燃料与润滑材料、纺织材料。

《手册》中非金属材料各牌号的编排格式如下：

# 1 概述

1.4 牌号及名称 1.5 供应状态  
1.2 基本组成 1.6 应用概况  
1.3 材料标准 1.7 研制及生产单位  
1.4 使用工艺说明书 1.8 鉴定级别及日期

# 2 性能

3.1 物理及化学性能 2.4 工艺性能  
2.2 力学性能 2.5 使用性能  
2.3 耐环境性能

# 3 使用工艺

其他

1.1 包装

4.3 贮存

4.2 运输

4.4 技术安全

# 5 使用建议

参考文献

# 4 名词术语

《手册》中的名词术语一律采用国家标准，没有国家标准的，则参照《中国航空百科词典》有关术语

# 5 量的单位与符号

《手册》中各种量的单位与符号按照GB3100～3102—1993规定，单位一律采用国务院公布的法定计量单位。如有必要说明，列于相应篇的绪论之后。

《手册》中“化学成分”、“配比”所用的“%”，凡未注明的均为质量分数。

# 6 单位换算与数值修约

《手册》中的量，由其他单位制换算而来的，在采用法定计量单位后，应适当选择量的单位同头，一般使量的数值处于 $0.1\sim 1000$ 的范围内。

各种测量值或计算值的修约是按照GB/T8170-1987《数值修约规则》进行的。

金属材料力学性能试验数据的修约分别参照航空行业标准HB5143、HB5195、HB5212、HF-5214、HB5215的有关规定。

# 7 数据

编入《手册》的各类数据，均注有出处及相关条件，数据统计处理是参照MIL-HDBK-5F（金属材料）和MIL-HDBK-17B(非金属材料)进行的。

《手册》中的数据以下列方式表示：

（1）当试样数 $n$ 为： $3\leqslant n\leqslant 10$ 时，以单一均值表示：  
（2）当 $10 < n < 30$ 时，以均值、最大值及最小值表示；  
（3）当 $n \geq 30$ 时，以均值、标准差及变异系数表示；  
（4）某些重要结构金属材料(高温合金、钛合金、结构钢等)的室温抗拉强度和规定非比例伸长应力，除了标准值(S基值)、典型值外，还给出了A、B基值、 $-3\sigma$ ，其前提条件是： $n \geqslant 100$ ，并且代表几个批次（或厂家）及10个以上炉次；  
（5）某些重要结构非金属材料（复合材料、结构胶粘剂等）的室温抗拉强度和剪切强度，除了标准值（S基值）、典型值外，还给出了A、B基值，其前提条件是： $n_{\text{总}} \geq 30$ ，并且代表几个批次（或厂家）及5个以上炉次。

# 8图表

《手册》中的图、表一般紧跟条文，图号及表号在每个独立编写单元内是按章的顺序编写的。曲线图上，不出现实验点者只表明趋势。

铝合金、镁合金常用量的名称、符号及单位表  

<table><tr><td>名 称</td><td>符 号</td><td>单位</td><td>名 称</td><td>符 号</td><td>单位</td></tr><tr><td rowspan="2">A基值(置信度95%,存 次率(0.2%)</td><td rowspan="2">A</td><td></td><td>样本最大值</td><td>max</td><td></td></tr><tr><td></td><td>样本最小值</td><td>min</td><td></td></tr><tr><td>面积</td><td>A,(S)</td><td>m2, cm2, mm2</td><td>样本大小</td><td>a</td><td></td></tr><tr><td>无缺口(试样冲击韧性</td><td>ak</td><td>kJ/m2,J/cm2</td><td>疲劳寿命</td><td>N</td><td>周, Cycle</td></tr><tr><td>口形缺口(试样冲击韧性</td><td>aKV</td><td>kJ/m2,J/cm2</td><td>循环应变硬化指数</td><td>N'</td><td>-</td></tr><tr><td>V形缺口(试样冲击韧性</td><td>aKV</td><td>kJ/m2,J/cm2</td><td>中值疲劳寿命</td><td>Nm</td><td>周, Cycle</td></tr><tr><td>疲劳强度指数</td><td>b</td><td></td><td>P存活率的疲劳寿命</td><td>NP</td><td>周, Cycle</td></tr><tr><td>B基值(置信度95%,存 次率(0.2%)</td><td>B</td><td></td><td>存活率</td><td>/</td><td>%</td></tr><tr><td>宽度</td><td>b,(B)</td><td>m, cm, mm</td><td>最大载荷</td><td>Tmax</td><td>N</td></tr><tr><td>比热容</td><td>c</td><td>J/(kg·K), J/(kg·°C)</td><td>最小载荷</td><td>Imin</td><td>N</td></tr><tr><td>疲劳延性指数</td><td>c</td><td></td><td>径向</td><td>R</td><td></td></tr><tr><td>中心裂纹拉伸试样</td><td>CCT</td><td></td><td>应力比</td><td>R(r)</td><td>-</td></tr><tr><td>紧凑拉伸试样</td><td>CT</td><td></td><td>半径</td><td>r,(R)</td><td>m, m, mm</td></tr><tr><td>变异系数</td><td>CV</td><td></td><td>应变比</td><td>Rt</td><td>-</td></tr><tr><td>直径</td><td>d,(D)</td><td>m, cm, mm</td><td>样本标准差</td><td>S</td><td></td></tr><tr><td>疲劳裂纹扩展速率</td><td>da/dN</td><td>mm/周</td><td>S 基值(技术标准规定 值)</td><td>S</td><td></td></tr><tr><td>应力腐蚀裂纹扩展速率</td><td>da/dt</td><td>mm/s</td><td>短横向</td><td>ST</td><td>s, min·h</td></tr><tr><td>弹性模量(静态)</td><td>E</td><td>GPa</td><td>热力学温度</td><td>T</td><td>K</td></tr><tr><td>压缩弹性模量</td><td>Ec</td><td>GPa</td><td>质量分数</td><td>u</td><td>%</td></tr><tr><td>弹性模量(动态)</td><td>ED</td><td>GPa</td><td>样本均值</td><td>X</td><td></td></tr><tr><td>频率</td><td>f</td><td>Hz</td><td>原子质量分数</td><td>-</td><td>(at)×</td></tr><tr><td>切变模量</td><td>G</td><td>GPa</td><td>失效(或破坏)的反复次数</td><td>2Nf</td><td>周, Cycle</td></tr><tr><td>高度</td><td>h,(H)</td><td>m, cm, mm</td><td></td><td></td><td></td></tr><tr><td>布氏硬度</td><td>HBS</td><td>-</td><td>线膨胀系数</td><td>α</td><td>[10-4]</td></tr><tr><td>洛氏硬度</td><td>HRA, HRB, HRC</td><td>-</td><td>平面角</td><td>α,β,γ,θ</td><td>(°)</td></tr><tr><td>维氏硬度</td><td>HV</td><td>-</td><td>电导率</td><td>γ</td><td>MS/m</td></tr><tr><td>加载系数</td><td>K</td><td></td><td>断后伸长率</td><td>δ</td><td>%</td></tr><tr><td>应力强度因子</td><td>K</td><td>MPa√m, MN/m32</td><td>厚度</td><td>δ</td><td>mm</td></tr><tr><td rowspan="2">平面应力断裂韧度</td><td rowspan="2">KC</td><td rowspan="2">MPa√m, MN/m32</td><td>裂纹扩展增量</td><td>Δα</td><td>mm</td></tr><tr><td>应力强度因子范围</td><td>ΔK</td><td>MPa√m, MN/m32</td></tr><tr><td>疲劳缺口系数</td><td>Kf</td><td>-</td><td>弹性应变范围</td><td>Δε</td><td>%</td></tr><tr><td rowspan="2">平面应变断裂韧度</td><td rowspan="2">KIC</td><td rowspan="2">MPa√m, MN/m32</td><td>塑性应变范围</td><td>Δεp</td><td>%</td></tr><tr><td>总应变范围</td><td>Δεt</td><td>%</td></tr><tr><td rowspan="2">应力腐蚀断裂韧度</td><td rowspan="2">KISCC</td><td rowspan="2">MPa√m, MN/m32</td><td>应力范围</td><td>Δσ</td><td>MPa</td></tr><tr><td>应变率</td><td>ε</td><td>%</td></tr><tr><td>裂纹扩展阻力</td><td>KR</td><td>MPa√m, MN/m32</td><td>压力加工变形量,变形程 度,线应变</td><td>ε</td><td>%</td></tr><tr><td>理论应力集中系数</td><td>Kt</td><td></td><td>弹性应变</td><td>εt</td><td>%, mm·m</td></tr><tr><td>纵向</td><td>L</td><td></td><td>最大变形量</td><td>εmax</td><td>%</td></tr><tr><td>长度</td><td>l,(L)</td><td>m, cm, mm</td><td>总应变</td><td>εt</td><td>%, mm/mm</td></tr><tr><td>长横向</td><td>LT</td><td></td><td>总塑性变形</td><td>εtp</td><td>%, mm/mm</td></tr><tr><td>摄氏温度</td><td>θ</td><td>C</td><td>平均应力</td><td>σm</td><td>MPa</td></tr><tr><td>热导率</td><td>λ</td><td>W/(m·K)</td><td>最大应力</td><td>σm x</td><td>MPa</td></tr><tr><td></td><td></td><td>W/(m·(°))</td><td>最小应力</td><td>σm0</td><td>MPa</td></tr><tr><td>泊松比</td><td>μ</td><td>-</td><td>规定非比例伸长应力</td><td>σP0.01, σP0.1,σP0.2</td><td>MPa</td></tr><tr><td>密度</td><td>ρ</td><td>kg/m3·g/cm3</td><td></td><td></td><td></td></tr><tr><td>电阻率</td><td>ρ</td><td>Ω·m, μΩ·m</td><td>斜率取0.7、0.85的割线</td><td>σ0.7, σ0.85</td><td>MPa</td></tr><tr><td>正应力</td><td>σ</td><td>MPa</td><td>屈服强度</td><td></td><td></td></tr><tr><td>持久强度</td><td>σt0</td><td>MPa</td><td rowspan="2">非比例缩短0.2%时的应力(压缩屈服极限)</td><td>σP0.2</td><td>MPa</td></tr><tr><td>缺口持久强度</td><td>σtH</td><td>MPa</td><td></td><td></td></tr><tr><td>蠕变强度</td><td>σttp/1, σttp/1</td><td>MPa</td><td rowspan="2">光滑试样轴向加载疲劳极限</td><td>σr1如σ0.1,σ0.3)</td><td>MPa</td></tr><tr><td>光滑试样旋转弯曲疲劳极限</td><td>σt1</td><td>MPa</td><td></td><td></td></tr><tr><td>缺口试样旋转弯曲疲劳极限</td><td>σtH</td><td>MPa</td><td>缺口试样轴向加载疲劳极限</td><td>σR1(如σL1H,σ0.4H)</td><td>MPa</td></tr><tr><td>应力幅</td><td>σa</td><td>MPa</td><td>屈服点</td><td>σs</td><td>MPa</td></tr><tr><td>抗拉强度</td><td>σb</td><td>MPa</td><td>压缩屈服点</td><td>σsc</td><td>MPa</td></tr><tr><td>抗压强度</td><td>σbc</td><td>MPa</td><td>剪切强度</td><td>τ</td><td>MPa</td></tr><tr><td>缺口抗拉强度</td><td>σbH</td><td>MPa</td><td>扭转屈服极限</td><td>τ0.1</td><td>MPa</td></tr><tr><td>缺口敏感系数</td><td>σbH/σb</td><td></td><td>扭转强度</td><td>τb</td><td>MPa</td></tr><tr><td>承载强度</td><td>σbru</td><td>MPa</td><td>扭转疲劳极限</td><td>τD</td><td>MPa</td></tr><tr><td>承载屈服强度</td><td>σbry</td><td>MPa</td><td>规定非比例扭转应力</td><td>τP0.01, τP0.41</td><td>MPa</td></tr><tr><td>疲劳极限</td><td>σH</td><td>MPa</td><td>断面收缩率</td><td>ψ</td><td>%</td></tr><tr><td>弹性极限</td><td>σr</td><td>MPa</td><td></td><td></td><td></td></tr></table>

# 目录

# 绪论

# 变形铝合金· 3

1050A、1035、1200、8A06（工业纯铝）  
2A01 8   
2A02 21   
2A10 26   
2A11 30   
2A12 539   
2A14 84   
2A16 43   
2B16 1   
2A50 117   
2B50 134   
2A70 127   
2014 140   
2017A 415   
2024 118   
2124 167   
2214 17   
2618A 181   
3A21 87   
5A02 145   
5A03 203   
5A05 210   
5B05 9   
5A06   
6A02 250   
7A04 39   
7A09 21   
7A33 291

7050 19   
7075 608   
7475 1   
8090 1

# 铸造铝合金

ZL101 158   
ZL101A 2   
ZL102 3   
ZL.104 580   
ZL105 586   
ZL105A 398   
ZL114A 290   
ZL116 406   
ZL201 11   
ZL.201A 416   
ZL204A 421   
ZL205A 1   
ZL206 133   
ZL207 436   
ZL208 410   
ZL303 145   
ZL112Y(YL112) 118   
ZL401 1

中

# 绪论· 1

# 变形镁合金 163

MB2 1   
MB3 168   
MB8 1   
MB15 4   
MB22 10   
MB25 1C

# 铸造镁合金· 24

ZM1   
ZM2   
ZM3 510

ZM4 516   
ZM5 523   
ZM6 534   
ZM7 542   
ZM10 547

# CONTENTS

# Introduction 5

# Wrought Aluminium Alloys 9

1050A, 1035, 1200, 8A06(Commercial Purity Aluminium) 9

2A01 8

2A02 20

2A10 26

2A11 30

2A12 39

2A14 84

2A16 93

2B16 111

2A50 1

2B50 124

2A70 127

2014 140

2017A 145

2024 148

2124 167

2214 17

2618A 18！

3A21 187

5A02 195

5A03 203

5A05 210

5B05 219

5A06 221

6A02 2S

7A04 239

7A09 257

7A33 291

7050 297

7075 308   
7475 324   
8090 352

# Cast Aluminium Alloys 358

ZL101 358   
ZL101A 367   
ZL102 375   
ZL104 380   
ZL105 386   
ZL105A 393   
ZL114A 399   
ZL116 406   
ZL201 4   
ZL201A 46   
ZL204A 21   
ZL.205A 425   
ZL206 433   
ZL207 436   
ZL208 410   
ZL303 445   
ZL112Y(YL112) 418   
ZL401 452

#

# Introduction 461

# Wrought Magnesiun Alloys 463

MB2 463   
MB3 458   
MB8 474   
MB15 483   
MB22 493   
MB25 496

# Cast Magnesium Alloys 503

ZM1   
ZM2 515   
ZM3 510   
ZM4 516

ZM5 523   
ZM6 534   
ZM7 542   
ZM10 547

# 铝合金

图片摘要：该图片与铝合金篇编辑委员会；主任委员 戴圣龙这部分内容相关。
![](images/0e9d8b5b1d794bd69697550358a6c10563dee42f97916a5ebb6d4ca6f651bf85.jpg)

# 铝合金篇编辑委员会

主任委员 戴圣龙

副主任委员 邹振楚 刘静安

委员（按姓氏笔画排序）

许广兴 汝继刚 李连祯 张宝 葛来春

强俊楼瑞祥 熊艳才 戴立金

编 辑 强 俊 刘国利

编写、审校人员 （按姓氏笔画排序）

王英杰 许广兴 朱正群 吕杰 刘国利

刘静安 汝继刚 伊琳娜 张录山 李裕仁

杨凯 邹长林 邹振楚 宋禹田 柴世昌

贾泮江 梁波 黄敏 葛来春 强俊

蒋敏（132厂） 蒋敏（320厂） 熊艳才

戴圣龙 戴立金

材料标准审校 刘世兴

# 第1版编写、审校人员名单

张守勇 鲁立奇 钟诚道 刘存玉 张禄山

曾苏民 耿兆琪 赵普 戴立金 王俊杰

袁成祺 王鸿渐 刘多朴 程家宁 刘伯操

赵志远 余应梅 曹新焕

铝合金密度低，耐腐蚀性能好，抗疲劳性能较高，且具有较高的比强度、比刚度，是飞机结构的理想材料。目前铝合金在飞机上的用量约占 $60\% \sim 80\%$ 。近年来，尽管受到钛合金及复合材料在飞机上应用的挑战，但是由于铝的资源丰富，铝合金性能优良、加工容易、成本低廉等一系列优点，加之传统铝合金新的热处理状态不断出现，以及新型铝合金包括铝锂合金在飞机上的应用，可以预见，铝合金在飞机结构中的应用仍占有不可取代的优势。

铝合金分为两大类：变形铝合金和铸造铝合金。

变形铝合金牌号很多，按GB/T3190-1996《变形铝及铝合金化学成分》共有143个牌号。列入本篇的是航空工业使用较多或正在推广应用的变形铝及铝合金共计35个牌号。比第Ⅰ版增加了10个牌号。这10个合金都是“七五”、“八五”期间研制的，其中2014、2214、2017A、2618A合金是按欧洲宇航材料标准研制的，已经用于直升机机体结构件2024、2124、7075、7050、7475五项铝合金及多种热处理状态已在飞机上正式应用并逐步得到推广应用。8090铝锂合金已通过鉴定并在飞机上试用。

本篇的变形铝及铝合金命名方法与第1版的有所不同，其中已在国际牌号注册组织注册命名的铝及铝合金，直接采用国际四位数字体系牌号，如2024、7075、7050、7475等合金。对于未在国际牌号注册组织注册命名的合金，国内已使用多年，今后仍然继续使用的铝及铝合金，则根据GB/T16474—1996《变形铝及铝合金牌号表示方法》按四位字符体系牌号命名方法命名，如2A12、3A21、5A02、6A02、7A09等合金牌号

关于变形铝及铝合金的状态，本版与第1版不同，按照GB/T16475—1996《变形铝及铝合金状态代号》采用了新的状态代号。

为了读者使用方便，在附录中给出了变形铝合金新旧牌号对照表（见表1）和新旧状态代号对照表(见表2)。新代号中未能包括的状态，在文中仍采用旧代号，并以加注的方式进行说明。

列入本篇的变形铝合金按其特性可分为六类：硬铝合金、超硬铝合金、锻铝合金、防锈铝合金、高纯高韧铝合金、铝锂合金。

硬铝合金主要是铝-铜系的2A01、2A02、2A10、2A11、2A12、2A16、2B16、2017A、2024等9个合金。这类合金的主要特点是：主要合金组元铜、镁在固溶热处理后，溶于铝固溶体中呈饱和和过饱和状态，经过沉淀硬化处理，这些合金的抗拉强度明显提高，而且还具有较好的塑性，广泛用于飞机的承力构件。在硬铝合金中，国内飞机上应用较多较广的是2A12合金，欧美等国家应用较多的是同类型的2024合金。2A12和2024合金具有良好的成型性能，可以生产各种半成品，但以板材和型材用量较多，板材抗拉强度典型值可达到 $430\sim 460\mathrm{MPa}$ ，预拉伸厚板抗拉强度典型值可达到 $460\sim 510\mathrm{MPa}$ ，型材抗拉强度典型值可达到 $430\sim 500\mathrm{MPa}$ 。该合金自然时效状态与人工时效状态相比，具有较高的疲劳性能和断裂韧度，但是耐蚀性能较低。合金的耐热性比铝-镁系、铝镁-硅系和铝-锌系合金高，可在 $150^{\circ}\mathrm{C}$ 下长期使用。在硬铝合金中耐热性最好的是2A02和2A16合金，使用温度可达到 $250\sim 300^{\circ}\mathrm{C}$ 。2A12合金主要用于制造各种类型飞机的蒙皮、隔框、翼肋、翼梁和骨架等重要受力构件。硬铝型合金的缺点是耐腐蚀性能较低，因此这类合金制品应用时需要进行防腐保护，如包铝（用于薄板）、阳极化处理、涂漆等。

超硬铝合金主要是铝-锌-镁-铜系的7A04、7A09、7075合金，属可热处理强化的高强度变形铝合金，可生产供应各种规格的板材、棒材、型材、厚壁管材、锻件和模锻件，合金的热处理状态有T6、T73、T76、CGS3，其中T6状态强度最高，抗拉强度典型值薄板可达到 $530\sim 560\mathrm{MPa}$ ，厚板可达到 $580\mathrm{MPa}$ ，型材可达到 $570\sim 590\mathrm{MPa}$ ，棒材可达到 $610\sim 620\mathrm{MPa}$ ，锻件可达到 $550\sim 570\mathrm{MPa}$ 。但是T6状态与T73等过时效状态的合金相比，具有较低的断裂韧度和较高的应力腐蚀敏感性，还具有一定的缺口敏感性，因而在零件结构设计、制造和装配工艺中有一些严格的要求，如零件尺寸变化要圆滑过渡，避免应力集中，制造和装配中避免或减少附加内应力等。7A04合金与俄罗斯的B95合金相当，7A09与美国的7075合金相当。7A09合金的锌、锰含量比7A04合金低，而铬含量高，7A09合金有四种热处理状态，T6状态具有最高强度；T73状态的抗拉强度和屈服强度均较T6状态低，但具有优异的耐应力腐蚀性能和较高的断裂韧度；CGS3状态的抗拉强度大于T73状态，接近T6状态的抗拉强度，并且具有较高的耐应力腐蚀性能；T76状态的抗拉强度高于T73状态，耐应力腐蚀性能低于T73状态，但其抗剥落腐蚀性能较好。由于国内对7A09合金热处理状态的研究和应用比较成熟，积累了丰富的使用经验，其综合性能优于7A04合金，完全可以代替7A04合金在飞机上大量使用。7A09合金适宜制造飞机上的重要受力构件，已在歼击机、中程轰炸机、运输机及教练机上，用于制造前起落架、机翼前梁、大梁、机身对接框支臂、支柱、隔框、蒙皮、壁板、翼肋、主梁接头、液压系统作动筒等关键件及重要件。

锻铝合金 这类合金也属于可热处理强化的铝合金, 锻铝合金包括三个系列: 铝-镁-硅系、铝-铜-镁-硅系和铝-铜-镁-铁-镍系。铝-镁-硅系的 6A02 合金具有较高的抗拉强度和屈服强度, 且具有较高的塑性和耐腐蚀性, 用于制造要求塑性高、耐腐蚀性能好的零件. 如直升飞机的旋翼梁和一些形状复杂的锻件. 铝-铜-镁-硅系的 2A50、2B50、2A14、2014、2214 合金中, 2A50、2B50 是中等强度的锻造合金, 具有较高的断裂韧度, 合金耐腐蚀性能较低, 可用于制造飞机结构中的接头、支架、摇臂等, 还可用于制造压气机叶轮、导风叶轮等. 2A14、2014、2214 是高强度锻造合金, 由于这些合金中的铜含量比 2A50、2B50 合金的铜含量增加了约一倍, 因而这些合金在固溶热处理及人工时效后的强度高于 2A50、2B50 合金, 但耐腐蚀性能低于 2A50、2B50 合金, 因此只适宜制造截面较厚的承受高载荷的零件, 如大型框架、外壳等. 铝-铜-镁-铁-镍系的 2A70、2618A 合金, 属热强合金, 可在 $200 \sim 250^{\circ} \mathrm{C}$ 下使用, 合金中不含锰与铬, 无挤压效应, 因而在零件各个方向的性能比较一致, 常用于制造航空发动机活塞、叶轮、轮盘和压气机叶片等零件.

防锈铝合金主要包括不能热处理强化的铝-锰系3A21合金和铝-镁系5A02、5A03、5A04、5A06、5B05合金，这些合金在退火和冷作硬化状态下应用，具有高塑性、低强度，优良的耐腐蚀性能及焊接性能，通常用于制造焊接油箱、汽油和滑油的导管等零件。防锈铝合金还包括一个可热处理强化的7A33合金（属铝-锌-镁-铜系），7A33合金在防锈铝合金中强度最高，与2A12合金相当，有优良的耐海水腐蚀性能、较好的断裂韧度、低的缺口敏感性和好的工艺成形性能。适用于制造水上飞机的蒙皮和其他要求耐蚀和高强度的钣金零件，可以部分代替2A12T4合金钣金件。

高纯高韧铝合金 国内研制并已正式应用在飞机上的有2124、7475、7050合金，2124合金是在2024合金的基础上降低铁、硅杂质含量并采用特殊生产工艺发展起来的，该合金厚板的延伸率和断裂韧度优于2024合金厚板，特别是短横向性能更为突出。该合金厚板有两种供应状态T351和T851，T351状态有晶间腐蚀、剥落腐蚀和应力腐蚀倾向，而T851状态则无这些倾向，T851状态不但有较高的拉伸屈服强度、压缩屈服强度和抗腐蚀性能，而且有较好的热稳定性能，但其塑性和韧性要比T351状态低。7475合金是在7075合金基础上大幅度降低铁、硅杂质含量，调整合金成分后研制的，主要品种是薄板和厚板，在相同状态下7475合金强度与7075合金相当，但是7475合金的断裂韧度远高于7075合金。7475合金薄板以O、T6和T76状态供应，厚板以T651、T7651和T7351状态供应。T76和T6状态相比，提高了抗腐蚀性能特别是抗剥落腐蚀性能，并提高了断裂韧度 $16\% \sim 33\%$ ，但强度降低了 $4\% \sim 6\%$ 。T7651与T651状态相比，提高了抗剥落腐蚀和抗应力腐蚀性能，并提高了断裂韧度 $7\% \sim 10\%$ ，但强度降低了约 $10\%$ 。T7351与T651状态相比，显著地提高了抗应力腐蚀性能，并提高了断裂韧度

$13\% \sim 27\%$ ，但强度降低了约 $12\%$ 。7475合金主要用于制造高强度、中等疲劳强度和高断裂韧度的结构件，如机翼蒙皮、机身蒙皮、隔框等。7050合金的化学成分相对7075合金来说，增加了锌、铜含量，增大了锌镁比，并用锆取代铬作晶粒细化剂，而且显著减少了铁、硅杂质含量。由于这些成分的改进，使7075合金在保持较高强度水平下，具有韧性好、疲劳强度高和抗应力腐蚀性能优良等综合性能。7050合金另一个突出的优点是淬透性好，特别适用于制造厚大截面的零件。7050合金有T73、T74、T76三种状态。T73状态具有最好的抗应力腐蚀开裂性能。T76状态在具有良好抗剥落腐蚀性能的同时，具有高的强度。T74状态抗应力腐蚀和强度性能介于T73和T76之间。7050合金主要用于要求高强度、高应力腐蚀和剥落腐蚀抗力及良好断裂韧度的飞机结构件，如机身框、隔板、机翼壁板、翼梁、翼肋、起落架支撑零件和铆钉等。

铝锂合金 铝锂合金的主要特点是密度低、弹性模量高。国内研制的8090合金是铝-锂-铜镁系可热处理强化铝合金，其强度水平与2A14合金相当，密度为 $2.53\mathrm{g / cm^3}$ ，比2A14降低 $10\%$ ，弹性模量为 $80\mathrm{GPa}$ ，比2A14提高 $10\%$ ，其板材可用作飞机蒙皮和壁板。挤压型材可用作桁条、加强筋等受力零件俄罗斯的1420合金是铝-镁-锂系可热处理强化的铝合金，其密度最低为 $2.47\mathrm{g / cm^3}$ ，弹性模量为 $76\mathrm{GPa}$ ，使用1420合金代替2A14T4合金在铆接结构中可减重 $10\% \sim 20\%$ 。

列入本篇的铸造铝合金共18个牌号，比第1版增加了4个牌号：ZL105A、ZL114A、ZL116、ZL112Y。其中ZL112Y是压铸用合金，另外3个铝-硅系的合金都是参照国外标准研制的。其中高纯的铝-硅合金ZL105A、ZL114A相当于美国的C355和A357合金，在国外航空工业中应用比较广泛，我国已成功的用于飞机构件。ZL116合金既具有好的铸造性能和高的气密性，又是铝-硅系合金中强度最高的合金。

列入本篇的铸造铝合金按合金系可分为以下四类：铝-硅系合金、铝-铜系合金、铝-镁系合金、铝-砷系合金

铝硅系合金这类合金有ZL101、ZL101A、ZL102、ZL104、ZL105、ZL105A、ZL114A、ZL116和ZL112Y。主要特点是铸造性能好，气密性高。适用于铸造大型、薄壁、复杂及有气密性要求的零件。这类合金可用砂型、金属型、熔模精密铸造等工艺方法成形，其抗拉强度一般为 $200\sim 350\mathrm{MPa}$ ，主要用于飞机结构中的壁板、骨架、唇口、隔框、支架和壳体等零件。ZL112Y是压铸合金，主要用于压铸仪表零件

铝-铜系合金 这类合金有ZL201、ZL201A、ZL204A、ZL205A、ZL206、ZL207和ZL208。后三种合金的特点是具有优良的耐热性，可用于 $300\sim 400^{\circ}C$ 下长期工作的零件。前四种合金是高强度合金，同时还具有良好的塑性和韧性，其中ZL205A合金的抗拉强度是目前国内外所使用的铸造铝合金中最高的，在T6状态其抗拉强度的典型值可达到 $520\mathrm{MPa}$ ，在T5状态其抗拉强度典型值可达到 $470\mathrm{MPa}$ 。T-状态同时还具有较高的塑性，延伸率典型值可达到 $13\%$ 。ZL205A合金砂型铸件及熔模精铸件已在各种类型的飞机和航天产品上得到应用，并用ZL205A的优质铸件代替了部分铝合金锻件和模锻件。ZL205A合金主要缺点是铸造性能比较差，不宜铸造复杂、薄壁零件。

铝-镁系合金ZL303属铝-镁系合金，主要特点是具有优良的耐腐蚀和切削加工性能，但力学性能低，可用于制造装饰零件和要求耐腐蚀的零件，如水上和舰载飞机的一些受力不大的零件。

铝-锌系合金 ZL401 属铝-锌系合金，有优良的铸造和焊接性能，但耐腐蚀性能低，密度大，主要适用于压力铸造仪表壳体一类零件。

铸造铝合金牌号由铝及主要合金化元素的符号（其中混合稀土元素符号用RE表示）以及表明合金化元素质量分数平均值的数字组成（质量分数平均值为该元素平均质量分数的修约化整值）。铸造铝合金牌号表示示例如下：ZAlSi7Mg1A，Z-表示铸造，Al基体铝的化学元素符号，Si7-硅的化学元素符号及质量分数平均值，Mg1-镁的化学元素符号及质量分数平均值，虽然镁的质量分数小于1，但修约化整值后为 $1\%$ 。A-表示优质合金。其他具体规定参照GB/T8063。

铸造铝合金的代号由字母“Z”、“L”（它们分别是“铸”、“铝”的汉语拼音第一个字母）及后面的阿拉伯数字组成，ZL后面第一个数字表示合金系列，其中1、2、3、4分别表示铝硅、铝铜、铝镁、铝锌系列

合金，ZL后面第二、三两个数字表示顺序号。优质合金，在其代号后面附加字母“A”。

本篇不仅给出了每一种合金的技术标准所规定的最低性能数值，还提供了不同热处理制度和各种工作温度下的性能典型值，对于一些重要铝合金的室温抗拉强度、屈服强度，收集了多年来各冶金厂和主要航空厂的检验数据，按照MIL-HDBK-5F进行统计处理，给出了A基值和B基值，大部分A基值与技术标准规定值相近，B基值比技术标准规定值约高 $10\sim 80\mathrm{MPa}$ 。

为满足安全寿命设计和损伤容限设计的需要，对2A12、2024、2124、7A04、7A09、7075、7475、705等铝合金提供了不同品种、规格、状态的 $S - N$ 和 $P - S - N$ 曲线、等寿命疲劳曲线、应变疲劳 $\Delta \varepsilon / 2 - 2N_{\mathrm{t}}$ 曲线、断裂韧度、疲劳裂纹扩展速率、腐蚀环境中的断裂韧度和疲劳裂纹扩展速率，这些数据可供设计选材和寿命预测使用。

本篇还给出了2A12、2024、2124、7A09、7075、7475、7050等合金预拉伸厚板的性能数据，由于预拉伸厚板克服了残余应力引起的机械加工后的零件变形，所以对于批量不大或新机研制中的某些锻件，用预拉伸厚板直接铣切加工制造最为合适。这样既可以节省加工锻模的昂贵费用，又可以加快研制进度，在发展民机和新型军机有着现实的应用前景。

对铝合金的工艺性能和参数作了扼要介绍，对一些重要合金比较详细地叙述了成形性能和零件热处理工艺，这对工厂生产具有实用意义。

# 附录

表 1 变形铝及铝合金新旧状态代号对照表  

<table><tr><td>旧代号</td><td>新代号</td><td>旧代号</td><td>新代号</td></tr><tr><td>M</td><td>O</td><td>CYS</td><td>TX51、TX52等</td></tr><tr><td>R</td><td>H112或F</td><td>CZY</td><td>T6</td></tr><tr><td>Y</td><td>HX8</td><td>CSY</td><td>T9</td></tr><tr><td>Y1</td><td>HX6</td><td>MCS</td><td>T62</td></tr><tr><td>Y2</td><td>HX4</td><td>MCZ</td><td>T12</td></tr><tr><td>Y4</td><td>HX2</td><td>CGS1</td><td>T73</td></tr><tr><td>T</td><td>HX9</td><td>CGS2</td><td>T76</td></tr><tr><td>CZ</td><td>T4</td><td>CGS3</td><td>T74</td></tr><tr><td>CS</td><td>T6</td><td>RCS</td><td>T5</td></tr></table>

注：原以 R 状态交货的,提供 CZ、CS 试样性能的产品,其状态可分别对应新代号 T62、T42。

表 2 变形铝合金新旧牌号对照表  

<table><tr><td>新牌号</td><td>旧牌号</td><td>新牌号</td><td>旧牌号</td></tr><tr><td>1035</td><td>L4</td><td>2B50</td><td>LD6</td></tr><tr><td>1200</td><td>L5</td><td>3A21</td><td>LF21</td></tr><tr><td>1050A</td><td>L3</td><td>5A02</td><td>LF2</td></tr><tr><td>2A01</td><td>LY1</td><td>5A03</td><td>LF3</td></tr><tr><td>2A02</td><td>LY2</td><td>5A05</td><td>LF5</td></tr><tr><td>2A10</td><td>LY10</td><td>5A06</td><td>LF6</td></tr><tr><td>2A11</td><td>LY11</td><td>5B05</td><td>LF10</td></tr><tr><td>2A12</td><td>LY12</td><td>6A02</td><td>LD2</td></tr><tr><td>2A14</td><td>LD10</td><td>7A04</td><td>LC4</td></tr><tr><td>2A16</td><td>LY16</td><td>7A09</td><td>LC9</td></tr><tr><td>2A50</td><td>LD5</td><td>7A33</td><td>LB733</td></tr><tr><td>2A70</td><td>LD7</td><td>8A06</td><td>L6</td></tr><tr><td>2B16</td><td>LY16-1</td><td>...</td><td></td></tr></table>

# 1050A、1035、1200、8A06（工业纯铝）

# 1 概述

1050A、1035、1200、8A06工业纯铝近似银白色，具有密度小、塑性高、耐腐蚀性好、导电率和热导率高的优点，易于气焊和接触焊，铸造性能较好，但切削加工性能差。

铝易被环境中的氧氧化，表面形成一层保护膜，从而使铝及许多铝合金具有良好的耐腐蚀性。铝在一般大气条件下是稳定的，能抵抗浓硝酸 $(90\% \sim 98\%)$ 的作用，但易被硫酸、盐酸和碱浸蚀破坏。

1.1 材料牌号 1050A、1035、1200、8A06。  
1.2 相近牌号 A[0、A[1（俄罗斯），1100、1230（美国），L16（英国）。  
1.3 材料的技术标准

GB/T3190-1996《变形铝及铝合金化学成分》

GB/T3880—1997 《铝及铝合金轧制板材》

GB/T3191—1998《铝及铝合金挤压棒材》

GB/T4436—1995《铝及铝合金管材外形尺寸及允许偏差》

GB/T4437—1984《铝及铝合金热挤压管》

GB/T3196—1982 《铆钉用铝及铝合金线材》

GB/T3198-1996 《工业用纯铝箔》

YS/T213-1994《不可热处理强化的铝及铝合金板》

YS/T 215-1994 《不可热处理强化的铝及铝合金大规格板》

GJB 2381-1995《航空航天用铝及铝合金挤压管材规范》

GJB 2379-1995 《航空航天用铝及铝合金拉制(轧制)管材规范》

GJB 2055-1994 《铝及铝合金铆钉线材规范》

HB 5202-1982 《航空用铝及铝合金挤压棒材》

1.4 化学成分 工业纯铝的化学成分按GB/T3190—1996，见表1-1。

表11  

<table><tr><td rowspan="2">牌 号</td><td rowspan="2">Si</td><td rowspan="2">Fe</td><td rowspan="2">Cu</td><td rowspan="2">Mn</td><td rowspan="2">Mg</td><td rowspan="2">Zn</td><td rowspan="2">-</td><td rowspan="2">Ti</td><td colspan="2">其他</td><td rowspan="2">Al</td></tr><tr><td>单个</td><td>合计</td></tr><tr><td>1050A</td><td>0.25</td><td>0.40</td><td>0.05</td><td>0.05</td><td>0.05</td><td>0.07</td><td>-</td><td>0.05</td><td>0.03</td><td>-</td><td>99.99</td></tr><tr><td>1035</td><td>0.35</td><td>0.6</td><td>0.10</td><td>0.05</td><td>0.05</td><td>0.10</td><td>V:0.05</td><td>0.03</td><td>0.03</td><td>-</td><td>99.99</td></tr><tr><td>1200</td><td colspan="2">Si+Fe:1.00</td><td>0.05</td><td>0.05</td><td>-</td><td>0.10</td><td>-</td><td>0.05</td><td>0.05</td><td>0.15</td><td>99.99</td></tr><tr><td>8A06</td><td>0.55</td><td>0.50</td><td>0.10</td><td>0.10</td><td>0.10</td><td>0.10</td><td>Fe+Si:1.0</td><td>-</td><td>0.05</td><td>0.15</td><td>余量</td></tr></table>

# 1.5 热处理制度

1.5.1 退火 按HB/Z5126-1979《变形铝合金热处理》，不完全退火制度： $150\sim 300\mathrm{C},2\sim 34$ 空冷。完全退火制度： $390\sim 420\mathrm{C}$ ，材料厚度 $\delta \leqslant 6\mathrm{mm}$ ，热透后空冷或水冷；厚度 $\delta >6\mathrm{mm}$ ，保温 $30\mathrm{min}$

空冷或水冷。在盐槽中退火，保温时间适当缩短。

按GJB1694—1993《变形铝合金热处理规范》，合金的退火制度： $350\sim 410\mathrm{C}$ ，根据合金的直径或厚度确定保温时间，但保温时间不宜过长，水冷或空冷。

1.6 品种规格与供应状况 见表1-2。

表1-2  

<table><tr><td>技术标准</td><td>品 种</td><td>供应状态</td><td>\( \delta \) 或 \( d/\mathrm{{mm}} \)</td></tr><tr><td rowspan="6">GB/T 3880 -1997</td><td rowspan="3">1050A.1200 板材</td><td>O</td><td>\( &gt; {0.2} \sim  {10.0} \)</td></tr><tr><td>H12, H22, H14, H24, H16, H26, H18</td><td>\( &gt; {0.2} \sim  {4.5} \)</td></tr><tr><td>F, H112</td><td>\( &gt; {4.5} \sim  {150.0} \)</td></tr><tr><td rowspan="3">8A06 板材</td><td>O</td><td>\( &gt; {0.2} \sim  {10.0} \)</td></tr><tr><td>H14, H24, H18</td><td>\( &gt; {0.2} \sim  {4.5} \)</td></tr><tr><td>F, H112</td><td>\( &gt; {4.5} \sim  {150.0} \)</td></tr><tr><td rowspan="3">YS/T 213—1994 YS/T 215-1994 \( {}^{\text{①}} \)</td><td rowspan="3">1035 板材</td><td>O</td><td>0.3~10</td></tr><tr><td>HX4</td><td>0.3~4.0</td></tr><tr><td>HX8</td><td>0.3~6.0</td></tr><tr><td>GB/T 3191 -1998</td><td rowspan="2">挤压棒材</td><td rowspan="2">H112, F, O</td><td>5~600(圆棒), 5~200(方棒、六角棒内切圆直径)</td></tr><tr><td>HB 5202-1982</td><td>\( \leq  {240} \)</td></tr><tr><td>GB/T 4436 -1995 GB/T 4437 -1984</td><td rowspan="2">管 材</td><td rowspan="2">H112</td><td>外径≤185,壁厚 5~32.5</td></tr><tr><td>GJB 2381 -1995</td><td>外径&gt;25~250,壁厚 5~35</td></tr><tr><td>GJB 2379 -1995</td><td>冷拉管</td><td>O, HX8</td><td>外径≤120,壁厚 1~5</td></tr><tr><td>GB/T 3196 -1982 GJB 2055 -1994</td><td>线 材</td><td>HX8</td><td>1.6~10.0</td></tr><tr><td>GB/T 3198 -1996</td><td>1050A, 1200 箔材</td><td>O, H26, H24, H14, H18, H19</td><td>厚度 0.006~0.2 \( {}^{+1} \) , 宽度 40~1600,卷径 100~1000, 管芯内径 75.0、76.2、150°</td></tr></table>

1 按YS/T215-1994供应板材厚度未列入此表。  
2. 用户需特殊规格时，由供需双方协商决定。  
③ 要求定尺交货时，定尺长度由供需双方协商决定，并在合同中注明。  
1.7 熔炼与铸造工艺 一般采用坩埚炉、反射炉熔炼，用半连续法进行铸造。熔炼温度一般不超过 $745\mathrm{C}$ 。铸造温度 $675\sim 745\mathrm{C}$ 。  
1.8 应用概况与特殊要求 工业纯铝用于不受力的构件和需要有高的可塑性、良好的可焊性、高的耐腐蚀性或高的热、电传导性的材料所制造的构件，如飞机通风系统零件、电线保护导管、垫片等。

# 2 物理及化学性能

# 2.1 热性能

2.1.1 熔化温度范围 $657\sim 643C^{[1]}$

2.1.2 热导率 1035 工业纯铝的热导率见表 2-1。

表2-1  

<table><tr><td>状态</td><td>\( \theta /{}^{ \circ  }\mathrm{C} \)</td><td>\( \lambda /\left( {\mathrm{W}/\left( {\mathrm{m} \cdot  {}^{ \circ  }\mathrm{C}}\right) }\right) \)</td></tr><tr><td>0</td><td>20</td><td>226</td></tr><tr><td>HX8</td><td>20</td><td>218</td></tr></table>

2.1.3 比热容 1035 工业纯铝的比热容见表 2-2。

表2.2  

<table><tr><td>\( \theta /\left( {{}^{ \circ  }\mathrm{C}}\right) \)</td><td>100</td><td>300</td><td>500</td><td>600</td><td>657 (固态)</td><td>657 (液态)</td><td>700</td><td>800</td><td>1000</td></tr><tr><td>\( t/\left( {\mathrm{J}/\left( {\mathrm{{kg}} \cdot  \left( {}^{ \circ  }\mathrm{C}}\right) }\right) }\right) \)</td><td>946</td><td>2934</td><td>5051</td><td>6158</td><td>6804</td><td>10737</td><td>11190</td><td>12256</td><td>1445</td></tr></table>

2.1.4 线膨胀系数 1035工业纯铝的线膨胀系数见表2-3。

表2-3  

<table><tr><td>\( \theta /\left( {{}^{ \circ  }\mathrm{C}}\right) \)</td><td>20~100</td><td>20~200</td><td>20~300</td><td>100~200</td><td>200~300</td></tr><tr><td>\( {\alpha }^{2}{10}^{-6}\left( {{}^{-1}}\right) \)</td><td>24</td><td>24.7</td><td>25.6</td><td>25.4</td><td>17.1</td></tr></table>

2.2 密度 1035 纯铝的密度

$$
\rho = 2. 7 \lg / \mathrm {c m} ^ {3}.
$$

2.3 电性能 工业纯铝的电阻率见表2-4。  
2.4 磁性能 无磁性。  
2.5 化学性能

表2-4  

<table><tr><td>状态</td><td>\( \rho /\left( {\mathrm{m}\Omega  \cdot  \mathrm{m}}\right) \)</td></tr><tr><td>O</td><td>29.2</td></tr><tr><td>HX8</td><td>30.2</td></tr></table>

2.5.1 抗氧化性能 在室温下铝的表面就已形成致密的氧化膜，以阻止内部金属的进一步氧化。这个特性有利于铝在较高温度下和某些气氛中工作。  
2.5.2 耐腐蚀性能 铝在农村或城市工业区的气氛中有很高的耐腐蚀性。工业区空气里的含硫气体、硫化氢、氨对铝的腐蚀速度无明显影响，甚至温度在 $180\mathrm{C}$ 以下的蒸馏水和天然纯淡水对铝均不起腐蚀作用。蒸气对铝的腐蚀作用也不大。

含碱杂质的水使铝的腐蚀速度明显增大。铝在室温含 $0.1\%$ 氢氧化钠的充气水中的腐蚀速度约为 $16\mathrm{mm}/$ 年，在 $0.1\%$ 盐酸水溶液中约为 $1\mathrm{mm}/$ 年，在 $1 \%$ 碳酸钠的水溶液中约为 $4\mathrm{mm}/$ 年。镁、钠、铵的中性硫酸盐以及二硫四氧酸盐，实际上对工业纯铝不起作用。在那些能破坏铝的保护性氧化膜的汞盐、铜盐和氯离子水溶液中，铝的腐蚀速度加快。酸性矿山水有强腐蚀性，但铝管的腐蚀速度比钢管或镀锌钢管慢得多。矿物酸强烈腐蚀铝。在室温浓硝酸中铝是稳定的，但在稀酸中很快毁坏。浓度在 $10^{2}$ 以下的室温稀硫酸对铝的作用极小，但随着浓度和温度的升高，腐蚀速度剧增。在 $100\%$ 硫酸中铝实际上是稳定的。盐酸很快毁坏铝，温度增高时更是剧烈。氢氟酸和氢溴酸对铝的作用与盐酸相似。弱磷酸溶液（浓度小于 $1 \%$ ）、铬酸溶液(浓度小于 $10 \%$ )和硼酸(所有浓度)对铝的作用甚微。有机酸（乙酸、丁酸、柠檬酸、酒石酸、丙酸、苹果酸等）和酸性水果汁、酒对铝的作用较弱。

铝在碱溶液中很快被破坏，但在氨水溶液中足够稳定。

铝在海水或氯化钠水溶液中和普通钢接触，会使它的腐蚀加快，和不锈钢接触也会造成类似的结果，但程度轻些。铝在碱溶液中和锌接触，腐蚀加快；但在酸性或中性溶液中由于电位势的重新分配，发生相反现象，即主要是锌发生毁坏。

# 3 力学性能

3.1 技术标准规定的性能 见表3-1。

表3-1  

<table><tr><td>技术标准</td><td>品种</td><td>供货状态</td><td>试样状态</td><td>δ或d/mm</td><td>σb/MPa</td><td>σP0.2/MPa</td><td>σc/MPa</td></tr><tr><td rowspan="3">GB/T 3880-1997</td><td rowspan="3">1050A板材1</td><td rowspan="3">O</td><td rowspan="3">O</td><td>&gt;0.2~0.5</td><td rowspan="3">60~100</td><td rowspan="3">≥20</td><td>≥1.2</td></tr><tr><td>&gt;0.5~0.8</td><td>≥1.0</td></tr><tr><td>&gt;0.8~1.3</td><td>≥1.5</td></tr></table>

续表3-1   

<table><tr><td>技术标准</td><td>品种</td><td>供货状态</td><td>试样状态</td><td>δ或d/mm</td><td>σb/MPa</td><td>σP0.2/MPa</td><td>δ/%</td></tr><tr><td rowspan="9">GB/T 3880-1997</td><td rowspan="7">1050A板材①</td><td>O</td><td>O</td><td>&gt;1.3~6.5&gt;6.5~10.0</td><td>60~100</td><td>≥20</td><td>≥30≥28</td></tr><tr><td>H12H22</td><td>H12H22</td><td>&gt;0.2~0.3&gt;0.3~0.5&gt;0.5~0.8&gt;0.8~1.3&gt;1.3~2.9&gt;2.9~4.5</td><td>80~120</td><td>-</td><td>≥2≥3≥4≥6≥8≥9</td></tr><tr><td>H14H24</td><td>H14H24</td><td>&gt;0.2~0.3&gt;0.3~0.5&gt;0.5~0.8&gt;0.8~1.3&gt;1.3~2.9&gt;2.9~4.5</td><td>95~125</td><td>-</td><td>≥1≥2≥3≥4≥5≥6</td></tr><tr><td>H16H26</td><td>H16H26</td><td>&gt;0.2~0.5&gt;0.5~0.8&gt;0.8~1.3&gt;1.3~4.5</td><td>120~145</td><td>-</td><td>≥1≥2≥3≥4</td></tr><tr><td>H18</td><td>H18</td><td>&gt;0.2~0.5&gt;0.5~0.8&gt;0.8~1.3&gt;1.3~4.5</td><td>≥125</td><td>-</td><td>≥1≥2≥3≥4</td></tr><tr><td>H112</td><td>H112</td><td>&gt;4.5~6.5&gt;6.5~12.5&gt;12.5~25.0&gt;25.0~80.0</td><td>≥85≥80≥70≥65</td><td>≥45≥45≥35≥20</td><td>≥10≥10≥16≥22</td></tr><tr><td>F</td><td>-</td><td>&gt;4.5~150.0</td><td>-</td><td>-</td><td>-</td></tr><tr><td rowspan="2">1200板材①</td><td>O</td><td>O</td><td>&gt;0.2~0.5&gt;0.5~0.8&gt;0.8~1.3&gt;1.3~6.5&gt;6.5~10.0</td><td>75~110</td><td>-</td><td>≥15≥20≥25≥30≥28</td></tr><tr><td>H12H22</td><td>H12H22</td><td>&gt;0.2~0.3&gt;0.3~0.5</td><td>95~125</td><td>-</td><td>≥2≥3</td></tr></table>

续表3-1   

<table><tr><td>技术标准</td><td>品种</td><td>供货状态</td><td>试样状态</td><td>δ或d/mm</td><td>σb/MPa</td><td>σp0.2/MPa</td><td>δ/%</td></tr><tr><td rowspan="14">GB/T 3880-1997</td><td rowspan="11">1200板材1</td><td rowspan="2">H12H22</td><td rowspan="2">H12H22</td><td rowspan="2">&gt;0.5~0.8&gt;0.8~1.3&gt;1.3~2.9&gt;2.9~4.5</td><td rowspan="2">95~125</td><td>--</td><td rowspan="2">≥42≥6≥8≥9</td></tr><tr><td>≥75</td></tr><tr><td rowspan="2">H14H24</td><td rowspan="2">H14H24</td><td rowspan="2">&gt;0.2~0.3&gt;0.3~0.5&gt;0.5~0.8&gt;0.8~1.3&gt;1.3~2.9&gt;2.9~4.5</td><td rowspan="2">120~145</td><td>--</td><td rowspan="2">≥12≥2≥3≥4≥5≥6</td></tr><tr><td>≥95</td></tr><tr><td rowspan="2">H16H26</td><td rowspan="2">H16H26</td><td rowspan="2">&gt;0.2~0.5&gt;0.5~0.8&gt;0.8~1.3&gt;1.3~4.5</td><td rowspan="2">130~165</td><td>--</td><td rowspan="2">≥12≥2≥3≥4</td></tr><tr><td>≥120</td></tr><tr><td rowspan="2">H18</td><td rowspan="2">H18</td><td rowspan="2">&gt;0.2~0.5&gt;0.5~0.8&gt;0.8~1.3&gt;1.3~4.5</td><td rowspan="2">≥155</td><td>--</td><td>≥12≥2≥3≥4</td></tr><tr><td>≥50</td><td>≥92≥9</td></tr><tr><td rowspan="2">H112</td><td rowspan="2">H112</td><td rowspan="2">&gt;4.5~6.5&gt;6.5~12.5&gt;12.5~50.0&gt;50.0~80.0</td><td rowspan="2">≥95≥90≥85≥80</td><td rowspan="2">≥50≥35≥25</td><td rowspan="2">≥142≥20</td></tr><tr></tr><tr><td>F</td><td>--</td><td>&gt;4.5~150.0</td><td>--</td><td>--</td><td></td></tr><tr><td rowspan="3">8A06板材</td><td>O</td><td>O</td><td>&gt;0.2~0.3&gt;0.3~0.5&gt;0.5~0.8&gt;0.8~10.0</td><td>≤110</td><td>--</td><td>≥162≥21≥26≥30</td></tr><tr><td>H14H24</td><td>H14H24</td><td>&gt;0.2~0.3&gt;0.3~0.5&gt;0.5~0.8&gt;0.8~1.0&gt;1.0~4.5</td><td>≥100</td><td>--</td><td>≥12≥3≥4≥5≥6</td></tr><tr><td>H18</td><td>H18</td><td>&gt;0.2~0.3&gt;0.3~0.8</td><td>≥135</td><td>...</td><td>≥12≥3</td></tr></table>

续表3-1   

<table><tr><td>技术标准</td><td>品种</td><td>供货状态</td><td>试样状态</td><td>δ或d/mm</td><td>σb/MPa</td><td>σp0.2/MPa</td><td>δ%</td></tr><tr><td rowspan="6">GB/T 3880-1997</td><td rowspan="6">8A06板材</td><td>H18</td><td>H18</td><td>&gt;0.8~4.5</td><td>≥135</td><td>-</td><td>≥32</td></tr><tr><td rowspan="4">H112</td><td rowspan="4">H112</td><td>&gt;4.5~10.0</td><td>≥70</td><td rowspan="4">-</td><td>≥193</td></tr><tr><td>&gt;10.0~12.5</td><td>≥80</td><td>≥19</td></tr><tr><td>&gt;12.5~25.0</td><td>≥80</td><td>≥19</td></tr><tr><td>&gt;25.0~80.0</td><td>≥65</td><td>≥16</td></tr><tr><td>F</td><td>-</td><td>&gt;4.5~150.0</td><td>-</td><td>-</td><td>-</td></tr><tr><td rowspan="9">YS/T 213-1994YS/T 215-19941)</td><td rowspan="9">1035板材</td><td rowspan="3">O</td><td rowspan="3">O</td><td>0.3~0.5</td><td rowspan="3">≤108</td><td rowspan="3">-</td><td>≥20&#x27;</td></tr><tr><td>&gt;0.5~0.9</td><td>≥25</td></tr><tr><td>&gt;0.9~10.0</td><td>≥28</td></tr><tr><td rowspan="4">HX4</td><td rowspan="4">HX4</td><td>0.3~0.4</td><td rowspan="4">≥98</td><td rowspan="4">-</td><td>≥34</td></tr><tr><td>&gt;0.4~0.7</td><td>≥4</td></tr><tr><td>&gt;0.7~1.0</td><td>≥5</td></tr><tr><td>&gt;1.0~4.0</td><td>≥6</td></tr><tr><td rowspan="2">HX8</td><td rowspan="2">HX8</td><td>0.3~4.0</td><td>≥137</td><td rowspan="2">-</td><td>≥3&quot;</td></tr><tr><td>&gt;4.0~6.0</td><td>≥127</td><td>≥4</td></tr><tr><td rowspan="2">GB/T 3191-1982</td><td>1050A棒材2)</td><td rowspan="3">H112O</td><td rowspan="3">H112O</td><td rowspan="3">所有</td><td>≤108</td><td rowspan="3">-</td><td rowspan="3">-25&#x27;</td></tr><tr><td>1035,1200,8A06棒材3)</td><td rowspan="2">≤118</td></tr><tr><td>HB 5202-1982</td><td>1035,8A06棒材4)</td></tr><tr><td>GB/T 4437-1984</td><td>管材5)</td><td rowspan="2">H112</td><td rowspan="2">H112</td><td rowspan="2">所有</td><td rowspan="2">≤118</td><td rowspan="2">-</td><td>≥20&#x27;</td></tr><tr><td>GJB 2381-1995</td><td>管材6)</td><td>≥20&#x27;</td></tr><tr><td rowspan="4">GJB 2379-1995</td><td>冷拉管</td><td>O</td><td>O</td><td rowspan="2">所有</td><td>≤118</td><td>-</td><td>≥20&#x27;</td></tr><tr><td>1050A冷拉管</td><td rowspan="3">HX8</td><td rowspan="3">HX8</td><td>≥69</td><td>-</td><td>-</td></tr><tr><td rowspan="2">1035,1200,8A06冷拉管</td><td>所有外径,壁厚≤2.0</td><td>≥108</td><td>-</td><td>≥4&#x27;</td></tr><tr><td>所有外径,壁厚2.5~5.0</td><td>≥98</td><td>-</td><td>≥5&#x27;</td></tr><tr><td>GB 3196-1982GJB 2055-1994</td><td>1035线材</td><td>HX8</td><td>HX8</td><td>1.6~10.0</td><td>τs≥59</td><td>-</td><td>-</td></tr><tr><td rowspan="2">GB/T 3198-1996</td><td rowspan="2">1050A,1200箱材</td><td rowspan="2">O</td><td rowspan="2">O</td><td>0.10~0.14</td><td rowspan="2">59~98</td><td rowspan="2">-</td><td>≥12</td></tr><tr><td>0.15~0.20</td><td>≥15</td></tr></table>

① 当厚度为 $40\sim 80\mathrm{mm}$ 时，供方不做力学性能试验，但应保证符合表中的规定。  
② 试样标距为 $50\mathrm{mm}$ 。  
③ 试样标距为 $5D$ 。  
④ YS/T 215—1994规定的性能未列出，和YS/T213—1994基本相同。   
⑤ 为 $\hat{\sigma}_{\mathrm{t}}$ 数据。  
(2) 为 $\delta_{\mathrm{p0}}$ 数据。  
⑦ 直径 $d > 150\mathrm{mm}$ 的棒材，其力学性能附报告单。  
⑧ 直径 $d > 240\mathrm{mm}$ 的棒材，其机械性能指标按双方商定。

⑨ 壁厚 $\delta < 5\mathrm{mm}$ 的管材的室温纵向力学性能，由供需双方另行协商或附试验结果；外径 $d185\sim 300\mathrm{mm}$ ，壁厚为 $\delta = 32.5\mathrm{mm}$ 的管材，室温纵向力学性能由供需双方另行协商。  
10超出表1-2规格范围管材的力学性能附实测数据范围，有要求时由订购方和承制方协商。表中规定的力学性能为电缆用铝箔的室温纵向力学性能。用户对一般工业用铝箔的力学性能有要求时，由供需双方协商决定。

# 3.2 室温及各种温度下的力学性能

# 3.2.1 硬度 见表3-2。

# 3.2.2 拉伸性能

3.2.2.1 室温拉伸性能见表 $3-3\sim$ 表3-7。

表3-2  

<table><tr><td>品种</td><td>状态</td><td>HBS</td></tr><tr><td rowspan="2">包铝板材</td><td>O</td><td>25.</td></tr><tr><td>HX8</td><td>32</td></tr></table>

表3-3
