Repository: C-zj02/CFD-claw

<div align="center">

**English** | [中文](#中文版) | [Français](README_FR.md) | [Русский](README_RU.md) | [हिन्दी](README_HI.md) | [العربية](README_AR.md) | [Português](README_PT.md)

# 🚀 Claude Code Python

**A Complete Python Reimplementation Based on Real Claude Code Source**

*From TypeScript Source → Rebuilt in Python with ❤️*

***
**🔥 Active Development • New Features Weekly 🔥**

</div>

***

## 🎯 What is This?

**Clawd Code** is a **complete Python rewrite** of Claude Code, based on the **real TypeScript source code**.

File: RAG-data/中国航空材料手册（第2版）第3卷 铝合金 镁合金201-400.pdf-3ed7167a-d291-496d-8323-b8e053139e56.md (part 1 of 12)
表3-12  

<table><tr><td rowspan="2">低周疲劳参数</td><td>σf&#x27;/MPa</td><td>b</td><td>εf&#x27;/%</td><td>C</td><td>K&#x27;/MPa</td><td>n&#x27;</td></tr><tr><td>600.5</td><td>-0.063</td><td>37.7</td><td>-0.764</td><td>591.3</td><td>-0.063</td></tr></table>

# 3.4.2.2 合金-T851厚板低周疲劳寿命曲线见图3-15。

图片摘要：该图主要展示 3 12。
![](images/39212a3a0dc168255c596e19877a918be153c1b88e0c88ce82c7cb1db3490112.jpg)  
材料规格： $\delta 38\mathrm{mm}$ ；取样方向：L.T；  
试验条件：轴向加载， $f = 115\mathrm{Hz}, R = 0.1$

图3-14 2124T851状态厚板 $S - N$ 曲线[5]

图3-15 2124T851状态厚板低周疲劳寿命曲线  
图片摘要：该图主要展示 3 15 2124T851状态厚板低周疲劳寿命曲线。
![](images/179b90449c0d37ec2c48715f805cd4f50afc8497da99e0e8de32ce87a95167a7.jpg)  
取样方向：LT；应变速率： $\approx 4\times 10^{-3} / s$ ；应变比： $R_{\mathrm{t}} =$   
材料规格： $\delta 38\mathrm{mm}$

# 3.5 弹性性能

# 3.5.1 弹性模量

3.5.1.1 合金厚板不同温度下的拉伸弹性模量，见表3-13。

表3-13  

<table><tr><td>品种</td><td>δ/mm</td><td>状态</td><td>θ/C</td><td>E/GPa</td><td>品种</td><td>δ/mm</td><td>状态</td><td>θ/C</td><td>E/GPa</td></tr><tr><td rowspan="3">厚板</td><td rowspan="3">38</td><td rowspan="3">T851</td><td>室温</td><td>72</td><td rowspan="3">厚板</td><td rowspan="3">38</td><td rowspan="3">T851</td><td>175</td><td>60~61</td></tr><tr><td>125</td><td>66~67</td><td>200</td><td>59~61</td></tr><tr><td>150</td><td>65</td><td></td><td></td></tr></table>

# 3.5.1.2 合金厚板的室温压缩弹性模量

$$
E _ {C} = 7 6 \mathrm {G P a} ^ {[ 3 ]} 。
$$

3.5.2 切变模量 $G = 27\mathrm{GPa}^{[3]}$   
3.5.3 泊松比 $\mu = 0.33^{[2]}$

# 3.6 断裂性能

3.6.1 断裂韧度 见表3-14。

表 $3 - 14^{3}$   

<table><tr><td>品种</td><td>状态</td><td>\( \delta /\mathrm{{mm}} \)</td><td>取样方向</td><td>\( {K}_{\mathrm{{IL}}}/\mathrm{{MPa}} \cdot  {\mathrm{m}}^{-1} \)</td></tr><tr><td>厚板</td><td>T851</td><td>38</td><td>LT TL</td><td>32.6 \( {25.3} \)</td></tr></table>

3.6.2 应力腐蚀断裂韧度 合金T851状态厚板的应力腐蚀断裂韧度见表3-15。

表3-15  

<table><tr><td>品种</td><td>状态</td><td>δ/mm</td><td>取样方向</td><td>试验截止时间/d</td><td>KISCC/MPa √m</td><td>da/dt/(m/s)</td></tr><tr><td rowspan="2">厚板</td><td rowspan="2">T851</td><td rowspan="2">38</td><td>S-L</td><td>45</td><td>18.9</td><td>1.995</td></tr><tr><td>S-T</td><td>45</td><td>21.2</td><td>6.365</td></tr></table>

注：试验在 $3.5\%$ 氯化钠溶液中进行。

# 3.6.3 疲劳裂纹扩展速率 见图 $3-16\sim$ 图3-18。

图片摘要：该图主要展示 3 15。
![](images/cab79d6e23e64349030450fafcc66baf07a0bff6a01fd25e5f51db579b967b1a.jpg)  
试样类型：CT；  
取样方向：TL：  
试样尺寸： $B = 20,W = 80$   
试验频率： $10\mathrm{Hz}$ ：  
应力比： $R = 0.1$   
试验环境：+空气；  
△-3.5%NaCl，1995%R.H

图3-16 2124T851状态厚板 $(38\mathrm{mm})\mathrm{d}a / \mathrm{d}N - \Delta K$ 曲线[5]  
图片摘要：该图主要展示 3 16 2124T851状态厚板 曲线[5]。
![](images/3de95a169593dcd8df0a83aafc8e4bec3b9a31bf4df19ffa57d019b94c932cf6.jpg)  
试样类型：CT；  
取样方向：TL；  
试样尺寸： $B = 20. W = 80$   
试验频率： $10\mathrm{Hz}$   
试验环境：空气；  
应力比： $0R = 0.1$   
$\triangle R = 0.3, \square R = 0.6$   
试样个数： $0\sim 4,\Delta \sim -3,1\sim -2$   
试样点数：107，75，52  
$\mathrm{da} / \mathrm{d}N = 2.985939\times 10^{-8}(\Delta K)^{-1}$   
$\Delta \mathrm{da} / \mathrm{dN} = 1.74396\times 10^{-8}(\Delta K)^{-2}$   
$\mathrm{d}a / \mathrm{d}N = 2.607926\times 10^{-9}(\Delta K)^{-1}$

图3-17 2124T851状态厚板 $(38\mathrm{mm})\mathrm{d}a / \mathrm{d}N - \Delta K$ 曲线[5]

图3-18 2124T851状态厚板(38mm)da/dN- $\Delta K$ 曲线[6]   
图片摘要：该图主要展示 3 18 2124T851状态厚板(38mm)da/dN 曲线[6]。
![](images/0ce78bddf2c0f5d212b6d3e11ce450e08d317719c422a2ba4e6b1af96794f7fc.jpg)  
试样类型：CT；  
取样方向：LT；  
试样尺寸： $B = 20,W = 80$   
试验频率： $10\mathrm{Hz}$   
试验环境：空气：  
应力比： $R = 0.1$   
试样个数：3；  
试样点数：74；  
$\mathrm{da} / \mathrm{d}N = 1.381366\times 10^{-8}(\Delta K)$

# 4 组织结构

# 4.1 相变温度

# 4.2 时间-温度-组织转变曲线

4.3 合金组织结构 合金组织中，除铝基 $\alpha$ 固溶体外，还存在以下三种质点相[5]：

（1）粗大质点相：它们是在铸锭凝固过程中形成的。粗大质点相又分为两种类型：一种是不可溶性的杂质相，其组成可能有 $(\mathrm{CuFeMn})\mathrm{Al}_{6}$ 、 $\mathrm{CuFeA}_{17}$ 、 $(\mathrm{CuFeMn})_{3}\mathrm{Si}_{2}\mathrm{Al}_{12}$ 等，另一种是可溶性的强化相如 $\theta$ $(\mathrm{CuAl}_2)$ 、S $(\mathrm{Al}_2\mathrm{CuMg})$ 、 $\mathrm{Mg_2Si}$ 等。  
（2）中等尺寸质点：它们是在铸锭均匀化过程中析出的相，其尺寸小于 $0.5\mu \mathrm{m}$ ，相组成可能为 $\mathrm{Al}_{2}\mathrm{Mn}_{3}\mathrm{Cu}_{2}$ 或 $\mathrm{Al}_{12}(\mathrm{MnFe})_{3}\mathrm{Si}$ 。  
（3）弥散质点相：它们是在人工时效过程形成的沉淀析出相，其尺寸小于 $0.1\mu \mathrm{m}$ ，相组成为 $\mathbf{S}''$ 相，是合金主要强化相。

# 5 工艺性能与要求

5.1 成形性 合金T851状态厚板较T351状态的成形性差，多用于直接加工件。若要制作有较大弯曲变形的零件时，可在T351状态成形，然后人工时效。  
5.2 焊接性能 合金具有与2024合金相同的焊接性能，不适合熔焊，可进行电阻焊。  
5.3 零件热处理工艺  
5.4 表面处理 与2024合金相同。  
5.5 切削加工与磨削性能 具有良好的加工性能

# 参考文献

1 AEROSPACE STRUCTURAL METALS HANDBOOK, 1984   
2 MIL-H-6088G MILITARY SPECIFICATION HEAT TREATMENT OF ALUMINIUM ALLOYS, 1991  
3 北京航空材料研究所. 新型 2124 铝合金厚板全面性能研究总结. 1990  
4 成都飞机设计研究所．工业生产检验数据．铝镁合金05-99.1999  
5 刘伯操．五种新型铝合金材料手册．航空工业出版社，1994  
6 北京航空材料研究所，国产2124合金厚板试验报告.1989

# 2214

# 1 概述

2214属铝-铜-镁-硅系可热处理强化合金。该合金的铁杂质含量比2014合金的低，韧性得到改善，固溶处理加人工时效后的强度较高，同时有中等的塑性。该合金含铜量较高，所以耐腐蚀性能较差。适合于制造截面较厚的高载荷零件。其他性能与2014合金相当。

1.1 材料牌号 2214。  
1.2 相近牌号 Ak8(俄罗斯), L87(英国), 2A14、2014(美国)。  
1.3 材料的技术标准

GB3190-1996《变形铝及铝合金化学成分》

Z9-0405…1992 《2214铝合金挤压棒材》

IGC.04.32.230 《2214-T6锻件模锻件的检验》

AIR9051 《铸造用铝合金半成品验收的一般条件》

1.4 化学成分 化学成分按GB/T3190—1996，见表1-1。

表1-1  

<table><tr><td rowspan="2">Si</td><td rowspan="2">Fe</td><td rowspan="2">Cu</td><td rowspan="2">Mn</td><td rowspan="2">Mg</td><td rowspan="2">Cr</td><td rowspan="2">Zn</td><td rowspan="2">Ti+Zr</td><td rowspan="2">Ti</td><td colspan="2">其他杂质</td><td rowspan="2">Al</td></tr><tr><td>单个</td><td>合计</td></tr><tr><td>0.50~1.2</td><td>0.30</td><td>3.9~5.0</td><td>0.40~1.2</td><td>0.20~0.8</td><td>0.10</td><td>0.25</td><td>0.20</td><td>0.15</td><td>0.05</td><td>0.15</td><td>余量</td></tr></table>

1.5 热处理制度 按Z9/Z205—1992《铝合金热处理工艺说明书》的规定。  
1.5.1 固溶处理 固溶处理温度为 $505\mathrm{C} \pm 5\mathrm{C}$ ，水冷。  
1.5.2 时效 人工时效温度： $160\mathrm{C}\pm 5\mathrm{C}$ ，保温 $18\sim 22\mathrm{h}$   
1.6 品种规格与供应状态 见表1-2。

表1-2  

<table><tr><td>技术标准</td><td>品种</td><td>供应状态</td><td>d/mm</td></tr><tr><td>Z9-0445-1992</td><td>棒材</td><td>F、T6</td><td>30~220</td></tr><tr><td>IGC.04.32.230</td><td>锻件</td><td>T6</td><td>-</td></tr></table>

1.7 熔炼与铸造工艺 一般采用坩埚炉、反射炉熔炼，用半连续法进行铸造。熔炼温度为 $700 \sim 750^{\circ} \mathrm{C}$ ，铸造温度为 $710 \sim 735^{\circ} \mathrm{C}$ 。该合金铸造性能好，可铸成大型铸锭。  
1.8 应用概况与特殊要求 该合金用于制造形状复杂的自由锻件和模锻件。

# 2 物理及化学性能

# 2.1 热性能

2.1.1 熔化温度范围 $638\sim 510^{\circ}C$   
2.1.2 热导率 见表2-1。  
2.1.3 比热容 见表2-2。  
2.1.4 线膨胀系数 见表2-3。  
2.2 密度 $\rho = 2.8\mathrm{g / cm^3}$   
2.3 电性能 T6状态的电阻率 $\rho = 43\mathrm{n}\Omega \cdot \mathrm{m}$   
2.4 磁性能 无磁性

表2-1  

<table><tr><td>试验温度/℃</td><td>25</td><td>100</td><td>200</td><td>300</td><td>400</td></tr><tr><td>λ/(W/(m·°C))</td><td>159</td><td>168</td><td>176</td><td>180</td><td>180</td></tr></table>

表2-2  

<table><tr><td>试验温度/℃</td><td>100</td><td>200</td><td>300</td><td>400</td></tr><tr><td>c/(J/(kg·℃))</td><td>838</td><td>880</td><td>964</td><td>1090</td></tr></table>

表2-3  

<table><tr><td>试验温度/℃</td><td>-50~20</td><td>20~100</td><td>20~200</td><td>20~300</td></tr><tr><td>a/10-6C-1</td><td>1.6</td><td>22.5</td><td>23.6</td><td>24.5</td></tr></table>

# 2.5 化学性能

2.5.1 耐腐蚀性能 合金耐腐蚀性能较差，有晶间腐蚀、应力腐蚀、剥落腐蚀倾向，应避免用于制造薄截面零件。

# 3 力学性能

3.1 技术标准规定的性能 见表3-1。

表3-1  

<table><tr><td>技术标准</td><td>品种</td><td>状态</td><td>D/mm</td><td>试样方向</td><td>σb/MPa</td><td>σpa,2/MPa</td><td>δa/°</td></tr><tr><td rowspan="3">Z9-0405-1992</td><td rowspan="3">棒材</td><td rowspan="3">T6</td><td>≤140</td><td rowspan="3">L</td><td>460</td><td>400</td><td>7</td></tr><tr><td>&gt;140~160</td><td>460</td><td>390</td><td>6</td></tr><tr><td>&gt;160~220</td><td>450</td><td>380</td><td>6</td></tr><tr><td rowspan="3">JGC.04.32.230</td><td rowspan="3">模锻件</td><td rowspan="3">T6</td><td rowspan="3">≤100</td><td>L</td><td>460</td><td>390</td><td>8</td></tr><tr><td>LT</td><td>460</td><td>390</td><td>5</td></tr><tr><td>ST</td><td>420</td><td>390</td><td>4</td></tr></table>

# 3.2 室温及各种温度下的力学性能

# 3.2.1 拉伸性能

# 3.2.1.1 棒材、锻件室温拉伸性能见表3-2。

表3-2  

<table><tr><td>品 种</td><td>状态</td><td>规格/mm</td><td>试样方向</td><td>\( {\sigma }_{\mathrm{b}}/\mathrm{{MPa}} \)</td><td>\( {\sigma }_{{P0.2}}/\mathrm{{MPa}} \)</td><td>\( {\delta }_{5}/\% \)</td><td>试样数量</td></tr><tr><td rowspan="3">棒材</td><td rowspan="3">T6</td><td>30~110</td><td>L</td><td>538</td><td>501</td><td>10</td><td>24</td></tr><tr><td>150</td><td>L</td><td>520</td><td>471</td><td>9</td><td>4</td></tr><tr><td>180~220</td><td>L</td><td>528</td><td>480</td><td>10</td><td>28</td></tr><tr><td rowspan="2">自由锻件</td><td rowspan="2">T6</td><td rowspan="2">\( {35} \times  {85} \times  {170} \)</td><td>L</td><td>486</td><td>422</td><td>12.8</td><td>1</td></tr><tr><td>L.T</td><td>490</td><td>436</td><td>7.9</td><td>4</td></tr></table>

# 3.2.1.2 锻件低温拉伸性能见表3-3。

表3-3  

<table><tr><td>品 种</td><td>状态</td><td>规格/mm</td><td>试样方向</td><td>试验温度/℃</td><td>\( {\sigma }_{\mathrm{b}}/\mathrm{{MPa}} \)</td><td>\( {\delta }_{5}/\% \)</td><td>试样数量</td></tr><tr><td>锻坯</td><td>T6</td><td>\( {35} \times  {85} \times  {170} \)</td><td>LT</td><td>-55</td><td>480</td><td>8. 4</td><td>4</td></tr></table>

# 3.2.1.3 棒材高温瞬时拉伸性能见表3-4。

表3-4  

<table><tr><td>品种</td><td>状态</td><td>d/mm</td><td>试样方向</td><td>试验温度/℃</td><td>σb/MPa</td><td>δs/%</td><td>试样数量</td></tr><tr><td rowspan="2">棒材</td><td rowspan="2">T6</td><td rowspan="2">180</td><td rowspan="2">L</td><td>150</td><td>424</td><td>18.3</td><td>3</td></tr><tr><td>200</td><td>339</td><td>12.4</td><td>3</td></tr></table>

# 3.2.2 冲击性能 锻件的室温、低温冲击韧性见表3-5。

表3-5  

<table><tr><td>品种</td><td>状态</td><td>规格/mm</td><td>试样方向</td><td>试验温度/℃</td><td>aKV/(J/cm2)</td><td>试样数量</td></tr><tr><td rowspan="3">锻坯</td><td rowspan="3">T6</td><td rowspan="3">35×85×170</td><td>L</td><td>室温</td><td>11.8</td><td>4</td></tr><tr><td>LT</td><td>室温</td><td>4.3</td><td>4</td></tr><tr><td>LT</td><td>-55</td><td>6.0</td><td>4</td></tr></table>

# 3.3 持久和蠕变性能

# 3.3.1 高温持久性能 见表3-6。

表3-6  

<table><tr><td>品种</td><td>状态</td><td>d/mm</td><td>试样方向</td><td>试验温度/℃</td><td>试验应力/MPa</td><td>持久时间/h</td><td>备注</td></tr><tr><td rowspan="11">棒材</td><td rowspan="11">T6</td><td rowspan="11">180</td><td rowspan="11">L</td><td rowspan="3">100</td><td>370</td><td>54</td><td>未断</td></tr><tr><td>370</td><td>56</td><td>未断</td></tr><tr><td>440</td><td>0.5</td><td>断</td></tr><tr><td rowspan="4">150</td><td>290</td><td>109</td><td>未断</td></tr><tr><td>290</td><td>107</td><td>未断</td></tr><tr><td>310</td><td>79</td><td>断</td></tr><tr><td>280</td><td>94</td><td>未断</td></tr><tr><td rowspan="4">200</td><td>115</td><td>69</td><td>未断</td></tr><tr><td>125</td><td>50.5</td><td>未断</td></tr><tr><td>125</td><td>51</td><td>未断</td></tr><tr><td>135</td><td>51</td><td>未断</td></tr></table>

# 3.4 疲劳性能

# 3.4.1 高周疲劳

3.4.1.1 轴向高周疲劳极限见表3-7。

表3-7  

<table><tr><td>品种</td><td>状态</td><td>规格/mm</td><td>试样方向</td><td>试样形状</td><td>试验条件</td><td>指定寿命/周</td><td>σ1xx/MPa</td></tr><tr><td>锻坯</td><td>T6</td><td>35×85×170</td><td>L</td><td>光滑圆试样K1=1</td><td>R=-1f=100~110Hz</td><td>10^7</td><td>111.7</td></tr><tr><td>锻坯</td><td>T6</td><td>35×85×170</td><td>L</td><td>缺口试样K1=3</td><td>R=-1f=100~110Hz</td><td>10^7</td><td>77.1</td></tr></table>

3.4.1.2 旋转弯曲疲劳极限见表3-8。

表3-8[1]  

<table><tr><td>品种</td><td>状态</td><td>规格/mm</td><td>试样方向</td><td>试样形状</td><td>试验条件</td><td>指定寿命/周</td><td>σax·MPa</td></tr><tr><td>棒材</td><td>T6</td><td>180</td><td>L</td><td>光滑圆试样Kt=1</td><td>R=-1</td><td>10^7</td><td>16.7</td></tr></table>

# 3.5 弹性性能

3.5.1 弹性模量 T6状态锻件的 $E = 71\mathrm{GPa}$   
3.5.2 切变模量 T6状态锻件的 $G = 27\mathrm{GPa}$ 。  
3.5.3 泊松比 $\mu = 0.33$

# 3.6 断裂性能

3.6.1 断裂韧度 见表3-9。

表3-9[1]  

<table><tr><td rowspan="2">品种</td><td rowspan="2">状态</td><td rowspan="2">d/mm</td><td rowspan="2">试样类型</td><td rowspan="2">试样方向</td><td colspan="2">试样尺寸/mm</td><td rowspan="2">KIC/(MN/m32)</td></tr><tr><td>B</td><td>W</td></tr><tr><td>棒材</td><td>T6</td><td>180</td><td>紧凑拉伸</td><td>L-C</td><td>30</td><td>60</td><td>31.9</td></tr></table>

# 3.6.2 疲劳裂纹扩展速率见图3-1。

图3-1 2214T6状态 $d180\mathrm{mm}$ 榜梓室温疲劳裂纹扩展速率  
图片摘要：该图主要展示 3 1 2214T6状态 榜梓室温疲劳裂纹扩展速率。
![](images/73f3fe9518f51cfe0516c3f05acaa955d4c0f3e80f5fe81e4e5183e9a57a290d.jpg)  
试样厚度： $20\mathrm{mm}$ ；试样宽度： $80\mathrm{mm}$   
试样类型：CT试样；

取样方向：L-C； $f = 10\mathrm{Hz};R = 0.1$

# 4 组织结构

# 4.1 相变温度

4.2 时间-温度-组织转变曲线  
4.3 合金组织结构 在退火状态时的相组成为: $\alpha$ 固溶体、S 相 $(\mathrm{Al}_{2}\mathrm{CuMg})$ 、 $\mathrm{CuAl}$ 、 $\mathrm{Mg}_{5}\mathrm{Si}$ 、 $\mathrm{AlMnFeSi}$ 或 $\mathrm{AlMnSi}$ , 有时可发现 W 相 $(\mathrm{AlCu}_{4}\mathrm{Mg}_{5}\mathrm{Si}_{4})$ 。所含 S 相较多, 含共晶体比 2017 铝合金, 2024 铝合金多, 有利于铸造。合金的基本强化相为: $\mathrm{CuAl}_{2} 、 \mathrm{~S}$ 相、 $\mathrm{Mg}_{2}\mathrm{Si}$ 和 W 相。

# 5 工艺性能与要求

5.1 成形性能 在热加工温度范围内，工艺塑性较好，此时铸锭可允许不大于 $50\%$ 的变形。变形毛料在锤上变形允许不大于 $60\%$ 的变形程度，在压力机上允许不大于 $80\%$ 的变形程度。可以制造形状复杂的锻件和模锻件。

# 5.2 焊接性能

5.3 零件热处理工艺  
5.4 表面处理工艺 同一般铝合金。  
5.5 切削加工与磨削性能 切削加工性能较好。

# 6 功能考核试验

# 7 使用建议

选用

# 参考文献

1 北京航空材料研究所.2214铝合金锻件和棒材性能试验研究总结.1994

# 2618A

# 1 概述

2618A是可热处理强化的铝-铜-镁-铁-镍系合金。该合金具有较高的耐热性，使用温度 $200\sim$ $250^{\circ}C$ ，冷热加工性能较好，焊接性能适中，适用于制造较高温度下使用的零件。

1.1 材料牌号 2618A。  
1.2 相近牌号 Ak4-1（俄罗斯），RR58（英国），2618（美国）。

# 1.3 材料的技术标准

Z9-0401---1992 《2618A铝合金板材》

Z9-0411-1992 《2618A铝合金挤压棒材》

1.4 化学成分 见表1-1。

表1-1  

<table><tr><td rowspan="2">Si</td><td rowspan="2">Fe</td><td rowspan="2">Cu</td><td rowspan="2">Mn</td><td rowspan="2">Mg</td><td rowspan="2">Ni</td><td rowspan="2">Zn</td><td rowspan="2">Ti+Zr</td><td rowspan="2">Ti</td><td colspan="2">其他</td><td rowspan="2">Al</td></tr><tr><td>单个</td><td>合计</td></tr><tr><td>0.15~0.25</td><td>0.9~1.4</td><td>1.8~2.7</td><td>0.25</td><td>1.2~1.8</td><td>0.8~1.4</td><td>0.15</td><td>0.25</td><td>0.20</td><td>0.05</td><td>0.15</td><td>余量</td></tr></table>

# 1.5 热处理制度

1.5.1固溶处理加人工时效 各种制品固溶处理温度为 $530\mathrm{C}\pm 5\mathrm{C}$ ，水冷。

人工时效：板材 $190\mathrm{C}\pm 3\mathrm{C},19\sim 21\mathrm{h}$ ；棒材： $185\sim 200\mathrm{C},19\sim 21\mathrm{h}$

1.6 品种规格与供应状态 见表1-2。

表1-2  

<table><tr><td>技术标准</td><td>品种</td><td>供应状态</td><td>δ或d/nm</td></tr><tr><td>Z9-0401---1992</td><td>预拉伸板材</td><td>T851</td><td>8~90</td></tr><tr><td>Z9-0411---1992</td><td>挤压棒材</td><td>F.T851</td><td>16~220</td></tr></table>

1.7 熔炼与铸造工艺 在反射炉或坩埚炉中熔炼，通常用半连续铸造法铸成各种规格的铸锭。熔炼温度为 $720\sim 760^{\circ}\mathrm{C}$ 。

由于该合金制品大多用于制造重要部件，在熔炼过程中应注意保持金属的纯洁度，在操作中应注意防止气体与非金属夹杂物带入熔液中，同时应加强对熔液的精炼除气及过滤。熔炼过程中，合金中的铁、镍易形成金属间化合物的偏析集聚。为此，铁镍含量不宜过高，应控制在中、下限。

1.8 应用概况与特殊要求 用于不大于 $150\mathrm{C}$ 长期工作的超音速飞机的受力零件（机身和机翼蒙皮构架、尾翼）；用于加热温度不大于 $150\mathrm{C}$ 区域的低音速飞机零件和组合件；用于加热温度不大于 $250\mathrm{C}$ 喷气发动机零件。

# 2 物理及化学性能

# 2.1 热性能

2.1.1 热导率 见表2-1。

表2-1  

<table><tr><td>试验温度/℃</td><td>25</td><td>100</td><td>200</td><td>300</td><td>400</td></tr><tr><td>λ/(W/(m·°C))</td><td>142</td><td>146</td><td>151</td><td>159</td><td>165</td></tr></table>

2.1.2 比热容 见表2-2。  
2.1.3 线膨胀系数 见表2-3。  
2.2 密度 $\rho = 2.8\mathrm{g / cm^3}$   
2.3 电性能  
2.3.1 室温电阻率 $\rho = 55\mathrm{n}\Omega \cdot \mathrm{m}$   
2.3.2 电导率 2618A T851 状态的室温电导率不小于 $21\mathrm{MS / m}$

表2-2  

<table><tr><td>试验温度 \( /\mathrm{C} \)</td><td>100</td><td>200</td><td>300</td><td>400</td></tr><tr><td>\( c/\left( {\mathrm{J}/\left( {\mathrm{{kg}} \cdot  \mathrm{C}}\right) }\right) \)</td><td>79?</td><td>837</td><td>922</td><td>964</td></tr></table>

表2-3  

<table><tr><td>试验温度/℃</td><td>-173</td><td>-123</td><td>-73</td><td>-23</td><td>0</td><td>来源</td><td>20~100</td><td>20~200</td><td>20~300</td><td>20~400</td><td>100~200</td><td>200~300</td><td>1000~400</td></tr><tr><td>α/10-6C-1</td><td>9.9</td><td>16.4</td><td>19.1</td><td>19.7</td><td>19.7</td><td>[1]</td><td>20.8</td><td>21.6</td><td>22.4</td><td>23</td><td>22.4</td><td>23.9</td><td>24.8</td></tr></table>

2.4 磁性能 无磁性。

# 2.5 化学性能

2.5.1 耐腐蚀性能 经T851处理后，2618A合金半成品的耐腐蚀性能提高，但有剥落腐蚀和晶间腐蚀倾向，包铝半成品具有较高的耐腐蚀性能。2618A合金棒材、板材C环应力腐蚀性能，见表24。

表2-4  

<table><tr><td rowspan="2">品种</td><td rowspan="2">状态</td><td rowspan="2">d或δ/mm</td><td rowspan="2">试样方向</td><td colspan="2">试验应力</td><td rowspan="2">腐蚀寿命/d</td></tr><tr><td>σP0.2%</td><td>MPa</td></tr><tr><td rowspan="3">棒</td><td rowspan="3">T851</td><td rowspan="3">140</td><td rowspan="3">周向</td><td>70</td><td>270</td><td>&gt;30, &gt;30, &gt;30, 30</td></tr><tr><td>75</td><td>285</td><td>&gt;30, &gt;30, &gt;30, 30</td></tr><tr><td>90</td><td>345</td><td>&gt;30, &gt;30, &gt;30, 30</td></tr><tr><td rowspan="5">棒</td><td rowspan="5">T851</td><td rowspan="5">80</td><td rowspan="5">周向</td><td>35</td><td>135</td><td>&gt;49, &gt;49, &gt;49, &gt;49, 14</td></tr><tr><td>40</td><td>150</td><td>&gt;49, &gt;49, &gt;49, &gt;49, 14</td></tr><tr><td>50</td><td>190</td><td>&gt;54, &gt;54, &gt;54, 54, 54</td></tr><tr><td>60</td><td>230</td><td>&gt;50, &gt;50, &gt;50, 50, 50</td></tr><tr><td>70</td><td>270</td><td>&gt;50, &gt;50, &gt;50, &gt;50, 50</td></tr><tr><td rowspan="2">板</td><td rowspan="2">T851</td><td rowspan="2">85</td><td rowspan="2">高向</td><td>70</td><td>303</td><td>&gt;30, &gt;30, &gt;30, 30</td></tr><tr><td>85</td><td>365</td><td>&gt;30, &gt;30, &gt;30, 30</td></tr></table>

注：C环试样，3.5%NaCl溶液，交替浸蚀。

# 3 力学性能

# 3.1 技术标准规定的性能 见表3-1和表3-2。

表3-1  

<table><tr><td>技术标准</td><td>品种</td><td>试验状态</td><td>d/mm</td><td>试样方向</td><td>σb/MPa</td><td>σP0.2/MPa</td><td>δ</td></tr><tr><td rowspan="3">Z9-0411-1992</td><td rowspan="3">棒材</td><td>T6</td><td>≤220</td><td>纵向</td><td>≥410</td><td>≥340</td><td></td></tr><tr><td rowspan="2">T851</td><td>10~75</td><td>纵向</td><td>≥415</td><td>≥360</td><td></td></tr><tr><td>&gt;75</td><td>纵向</td><td>≥410</td><td>≥350</td><td></td></tr></table>

表3-2  

<table><tr><td>技术标准</td><td>品种</td><td>试样状态</td><td>δ/mm</td><td>试样方向</td><td>σb/MPa</td><td>σF-2/MPa</td><td>δ1/%</td><td>δ2/%</td></tr><tr><td rowspan="7">Z9-0401-1992</td><td rowspan="7">板材</td><td rowspan="7">T851</td><td>8~40</td><td>横向</td><td>≥430</td><td>≥385</td><td>≥5</td><td>-</td></tr><tr><td rowspan="2">&gt;40~60</td><td>横向</td><td>≥420</td><td>≥385</td><td>≥5</td><td>-</td></tr><tr><td>高向</td><td>≥410</td><td>≥350</td><td>-</td><td>-</td></tr><tr><td rowspan="2">&gt;60~80</td><td>横向</td><td>≥420</td><td>≥380</td><td>≥5</td><td>-</td></tr><tr><td>高向</td><td>≥410</td><td>≥350</td><td>-</td><td>-</td></tr><tr><td rowspan="2">&gt;80~90</td><td>横向</td><td>≥410</td><td>≥370</td><td>≥4</td><td>-</td></tr><tr><td>高向</td><td>≥405</td><td>≥340</td><td>-</td><td>-</td></tr></table>

# 3.2 室温及各种温度下的力学性能

# 3.2.1 拉伸性能

# 3.2.1.1 典型的室温拉伸性能见表3-3。

表3-3  

<table><tr><td rowspan="2">品种</td><td rowspan="2">状态</td><td rowspan="2">d或δ/mm</td><td rowspan="2">试样方向</td><td colspan="3">σb/MPa</td><td colspan="3">σP0.2/MPa</td><td colspan="3">δ5′%</td><td colspan="3">δ1′%</td></tr><tr><td>X</td><td>min</td><td>max</td><td>X</td><td>min</td><td>max</td><td>X</td><td>min</td><td>max</td><td>X</td><td>min</td><td>max</td></tr><tr><td rowspan="2">棒材</td><td>T851</td><td>16~80</td><td>纵向</td><td>428</td><td>417</td><td>442</td><td>394</td><td>361</td><td>408</td><td>11</td><td>8</td><td>12</td><td>-</td><td>-</td><td>-</td></tr><tr><td>T6</td><td>40~100</td><td>纵向</td><td>435</td><td>418</td><td>461</td><td>381</td><td>387</td><td>404</td><td>8</td><td>7</td><td>9</td><td>-</td><td>-</td><td>-</td></tr><tr><td rowspan="3">板材</td><td rowspan="3">T851</td><td>20~40</td><td>横向</td><td>434</td><td>432</td><td>439</td><td>394</td><td>387</td><td>404</td><td>8</td><td>7</td><td>9</td><td>-</td><td>-</td><td>-</td></tr><tr><td rowspan="2">50~80</td><td>横向</td><td>460</td><td>432</td><td>546</td><td>394</td><td>389</td><td>418</td><td>7</td><td>6</td><td>9</td><td>-</td><td>-</td><td>-</td></tr><tr><td>高向</td><td>422</td><td>412</td><td>426</td><td>389</td><td>374</td><td>405</td><td>-</td><td>-</td><td>-</td><td>4.6</td><td>3.6</td><td>6</td></tr></table>

# 3.2.1.2 各种温度下的拉伸性能见表3-4。

表3-4  

<table><tr><td>品种</td><td>状态</td><td>d或δ/mm</td><td>试样方向</td><td>试验温度/℃</td><td>σb/MPa</td><td>δs°</td></tr><tr><td rowspan="2">棒材</td><td rowspan="2">T851</td><td>100</td><td rowspan="2">纵向</td><td>-55</td><td>440</td><td>8.4</td></tr><tr><td>125</td><td>-55</td><td>420</td><td>9.9</td></tr><tr><td rowspan="3">棒材</td><td rowspan="3">T851</td><td rowspan="3">140</td><td rowspan="3">纵向</td><td>200</td><td>288</td><td>13.4</td></tr><tr><td>250</td><td>215</td><td>14.4</td></tr><tr><td>300</td><td>146</td><td>19.5</td></tr><tr><td rowspan="3">板材</td><td rowspan="3">T851</td><td rowspan="3">85</td><td rowspan="3">横向</td><td>200</td><td>319</td><td>8.8</td></tr><tr><td>250</td><td>251</td><td>9.7</td></tr><tr><td>300</td><td>178</td><td>8.4</td></tr></table>

# 3.2.2 扭转与剪切性能 见表3-5。

表35  

<table><tr><td>品种</td><td>状态</td><td>d/mm</td><td>试样方向</td><td>G/GPa</td><td>τp/MPa</td><td>τp0.3/MPa</td><td>τs/MPa</td></tr><tr><td>棒材</td><td>T851</td><td>125</td><td>纵向</td><td>28</td><td>200</td><td>260</td><td>342</td></tr></table>

# 3.3 持久和蠕变性能

# 3.4 疲劳性能

# 3.4.1 高周疲劳

# 3.4.1.1 轴向高周疲劳极限见表3-6。

表3-6  

<table><tr><td>品种</td><td>状态</td><td>d/mm</td><td>试样方向</td><td>试样形状</td><td>试验条件</td><td>指定寿命</td><td>σ0.2·MPa</td></tr><tr><td>棒材</td><td>T851</td><td>140</td><td>纵向</td><td>光滑圆试样K1=1</td><td>R=0.1f=116Hz</td><td>10^1</td><td>256.8</td></tr></table>

# 3.4.1.2 棒材旋转弯曲疲劳极限见表3-7。

表3-7  

<table><tr><td>品种</td><td>状态</td><td>d/mm</td><td>试样方向</td><td>应力集中系数</td><td>应力比</td><td>指定寿命</td><td>σ1/MPa</td></tr><tr><td>棒材</td><td>T851</td><td>140</td><td>纵向</td><td>Kt=1</td><td>R=-1</td><td>10^7</td><td>152</td></tr></table>

# 3.5 弹性性能

# 3.5.1 弹性模量

# 3.5.1.1 合金弹性模量见表3-8。

表3-8  

<table><tr><td>品种</td><td>状态</td><td>d/mm</td><td>试验温度/℃</td><td>E0/GPa</td><td>品种</td><td>状态</td><td>d/mm</td><td>试验温度/℃</td><td>E0/GPa</td></tr><tr><td rowspan="4">轧板</td><td rowspan="4">T6</td><td rowspan="4">-</td><td>20</td><td>70</td><td rowspan="2">挤压件</td><td rowspan="2">T6</td><td rowspan="2">-</td><td>200</td><td>54</td></tr><tr><td>150</td><td>59</td><td>250</td><td>54</td></tr><tr><td>200</td><td>54</td><td rowspan="4">棒材</td><td rowspan="4">T6</td><td rowspan="4">120</td><td>20</td><td>74</td></tr><tr><td>250</td><td>49</td><td>150</td><td>67</td></tr><tr><td rowspan="2">挤压件</td><td rowspan="2">T6</td><td rowspan="2">-</td><td>20</td><td>72</td><td>175</td><td>64</td></tr><tr><td>150</td><td>64</td><td>215</td><td>61</td></tr></table>

# 3.5.1.2 棒材稳定化处理后在不同温度下的弹性模量见表3-9。

表3-9  

<table><tr><td>品种</td><td>状态</td><td>d/mm</td><td>稳定化处理</td><td>试验温度/℃</td><td>E/GPa</td></tr><tr><td rowspan="10">棒材</td><td rowspan="10">T6</td><td rowspan="10">120</td><td rowspan="3">100C·75h+125C·5h</td><td>20</td><td>70</td></tr><tr><td>100</td><td>67</td></tr><tr><td>125</td><td>66</td></tr><tr><td rowspan="3">150C·75h+175C·5h</td><td>20</td><td>71</td></tr><tr><td>150</td><td>64</td></tr><tr><td>175</td><td>32</td></tr><tr><td rowspan="4">175C·75h+215C·5h</td><td>20</td><td>70</td></tr><tr><td>125</td><td>64</td></tr><tr><td>175</td><td>32</td></tr><tr><td>215</td><td>58</td></tr></table>

# 3.6 断裂性能

# 3.6.1 断裂韧度 见表3-10。

表3-10  

<table><tr><td>品种</td><td>状态</td><td>d或δ/mm</td><td>试样方向</td><td>KIC/MPa √m</td><td>品种</td><td>状态</td><td>d或δ/mm</td><td>试样方向</td><td>KIC/MPa √m</td></tr><tr><td rowspan="2">棒材</td><td rowspan="2">T851</td><td>125</td><td rowspan="2">L-C</td><td>28.3</td><td rowspan="3">板材</td><td rowspan="3">T851</td><td rowspan="3">85</td><td>T L</td><td>18.8</td></tr><tr><td>140</td><td>27.0</td><td>L-T</td><td>24.0</td></tr><tr><td rowspan="2">板材</td><td rowspan="2">T851</td><td rowspan="2">35</td><td>T-L</td><td>19.2</td><td>S-L</td><td>17.6</td></tr><tr><td>L-T</td><td>19.8</td><td>-</td><td>-</td><td>-</td><td>-</td><td>-</td></tr></table>

注：CT试样。

# 3.6.2 疲劳裂纹扩展速率见图3-1和图3-2。

图片摘要：该图主要展示 3 10。
![](images/86714e40d6abdddcdb82edd9c4227f261200cbab05cb98fb6c71106c9dead31c.jpg)  
试样厚度： $\delta = 20\mathrm{mm}$ ；试样宽度： $b = 80\mathrm{mm}$   
试样类型：紧凑拉伸；取样方向：LC；  
$f = 10 - 15\mathrm{Hz};R = 0.1$   
$C = 5.167968\times 10^{-8};n = 3.2716$

图3-1 2618A T851状态 $d140\mathrm{mm}$ 棒材室温疲劳裂纹扩展速率[2]

图3-2 2618A T851状态 $\delta 85\mathrm{mm}$ 板材室温疲劳裂纹扩展速率[2]   
图片摘要：该图主要展示 3 2 2618A T851状态 板材室温疲劳裂纹扩展速率[2]。
![](images/00c9be51a2c8f9cb541dd07766f8c7e2f5939d274cee50437ae33f89fa9c09b6.jpg)  
试样厚度： $\delta = 20\mathrm{mm}$ ；试样宽度： $b = 80\mathrm{mm}$   
试样类型：紧凑拉伸；取样方向：TL；  
$f = 10 - 15\mathrm{Hz};R = 0.1$   
$C = 7.566545 \times 10^{-11}; n = 5.8963$

# 4 组织结构

# 4.1 相变温度

# 4.2 时间-温度-组织转变曲线

4.3 合金组织结构 该合金的相组成为: $\alpha$ 固溶体, S 相 $(\mathrm{Al}_{2} \mathrm{MgCu})$ 和部分 $\mathrm{Mg}_{2} \mathrm{Si}$ 相。当铁镍之比为 $1:1$ 时, 它们在合金中以 $\mathrm{Al}_{9} \mathrm{NiFe}$ 相化合物形式存在; 当铁大于镍时, 还有不溶相 $\mathrm{Al}_{7} \mathrm{Cu}_{2} \mathrm{Fe}$ 存在; 当镍大于铁时, 则出现 $\mathrm{T}(\mathrm{Al}_{6} \mathrm{Cu}_{3} \mathrm{Ni})$ 相。

# 5 工艺性能与要求

5.1 成形性能 该合金在热态下具有较高的塑性。可以轧制成薄板、厚板；挤压成棒材、型材。在 $350 \sim 450^{\circ} \mathrm{C}$ 下进行自由锻和模锻。在锻锤和水压机上锻造均易变形。  
5.2 焊接性能 在特定温度下焊接，熔焊性能不稳定，但电阻焊较好。  
5.3 零件热处理工艺  
5.3.1 零件热处理 2618A合金零件热处理按Z9/Z2005-1992《铝合金热处理工艺说明书》进行。  
5.3.2 淬火冷却介质温度对合金性能的影响 见表5-1。

表5-1[3]  

<table><tr><td>不同工艺处理后的硬度HB</td><td rowspan="2">530℃,50min(新淬火状态)</td><td rowspan="2">530℃,50min+190℃±5℃时效,20h</td><td rowspan="2">530℃,50min+190℃±5℃时效,20h+200℃±3℃,5h</td></tr><tr><td>水温/℃</td></tr><tr><td>20</td><td>64.0</td><td>98.0</td><td>109.5</td></tr><tr><td>60</td><td>63.9</td><td>98.7</td><td>110.0</td></tr><tr><td>100</td><td>82.9</td><td>96.3</td><td>99.5</td></tr></table>

5.3.3 固溶热处理温度与晶粒度之间的关系 见表5-2。

表5-2[3]  

<table><tr><td>固溶热处理温度/℃</td><td>520</td><td>530</td><td>535</td><td>545</td><td>550</td></tr><tr><td>晶粒度级别</td><td>4~5</td><td>3~4</td><td>3~4</td><td>2</td><td>1~2</td></tr><tr><td>平均晶粒直径/μm</td><td>75.0</td><td>106.5</td><td>106.5</td><td>177</td><td>217.7</td></tr></table>

5.4 表面处理工艺 同一般铝合金。  
5.5 切削加工与磨削性能 合金切削加工性能良好。

# 6 功能考核试验

# 7 使用建议

选用

# 参考文献

1 哈尔滨飞机制造公司.2618A板、棒材复验总结.1991  
2 北京航空材料研究所. 2618A 铝合金棒材、厚板及锻件性能试验研究. 1991  
3哈尔滨飞机制造公司.2618A铝合金的热处理工艺、机械性能及显微组织分析试验总结.1991

# 3A21

# 1 概述

3A21是铝-锰系不可热处理强化的铝合金。合金的强度低，但比纯铝高，冷变形可以提高合金的强度，在退火状态下有高的塑性。合金的可焊性很好，易于气焊、氢原子焊和接触焊。合金的耐腐蚀性很高，和纯铝相仿。切削加工性能不够好。

1.1 材料牌号 3A21。  
1.2 相近牌号 AMLI(俄罗斯), 3003(美国), L61(英国)。

# 1.3 材料的技术标准

GB/T3190—1996 《变形铝及铝合金化学成分》

GB/T3880—1997 《铝及铝合金轧制板材》

GB/T3191—1998 《铝及铝合金挤压棒材》

GB/T4436—1995《铝及铝合金管外形尺寸及允许偏差》

GB/T4437—1984《铝及铝合金热挤压管》

GB/T3196—1982 《铆钉用铝及铝合金线材》

YS/T 213-1994 《不可热处理强化的铝及铝合金板》

YS/T 215-1994 《不可热处理强化的铝及铝合金大规格板》

GJB 2053-1994 《航空航天用铝合金薄板规范》

GJB 2662-1996 《航空航天用铝合金厚板规范》

GJB 2054-1994 《航空航天用铝合金棒材规范》

GJB2507-1995《航空航天用铝合金挤压型材规范》

GJB 2381-1995 《航空航天用铝及铝合金挤压管材规范》

GJB 2379-1995 《航空航天用铝及铝合金拉制(轧制)管材规范》

GJB 2351-1995 《航空航天用铝合金锻件规范》

GJB 2055-1994 《铝及铝合金铆钉线材规范》

HB 5202-1982 《航空用铝及铝合金挤压棒材》

HB 5204-1982 《航空用铝合金锻件和模锻件》

注：GB/T3880—1997从技术要求上和GJB2053—1994从规格上不能完全取代YS/T213—1994和YS/T215—1994。

1.4 化学成分 合金化学成分按GB/T3190—1996，见表1-1。

表1-1  

<table><tr><td rowspan="2">Si</td><td rowspan="2">Fe</td><td rowspan="2">Cu</td><td rowspan="2">Mn</td><td rowspan="2">Mg</td><td rowspan="2">Zn</td><td rowspan="2">Ti</td><td colspan="2">其他</td><td rowspan="2">M</td></tr><tr><td>单个</td><td>合计</td></tr><tr><td>0.6</td><td>0.7</td><td>0.2</td><td>1.0~1.6</td><td>0.05</td><td>0.10</td><td>0.15</td><td>0.05</td><td>0.10</td><td>余量</td></tr></table>

① 作铆钉线材的3A21合金的锌质量分数应不大于 $0.03\%$ 。

# 1.5 热处理制度

1.5.1 退火 按HB/Z5126--1979《变形铝合金热处理》，合金的不完全退火制度： $150\sim 300^{\circ}C$ ： $2\sim 3h$ ，空冷；完全退火制度： $390\sim 420^{\circ}C$ ，材料厚度 $\delta \leqslant 6\mathrm{mm}$ ，热透后空冷或水冷；厚度 $\delta >6\mathrm{mm}$ ，保温 $30\mathrm{min}$ ，空冷或水冷。

按GJB1694—1993《变形铝合金热处理规范》，合金的完全退火制度： $350\sim 410^{\circ}\mathrm{C}$ ，空冷或水冷。

1.6 品种规格与供应状态 见表1-2。

表1-2  

<table><tr><td>技术标准</td><td>品种</td><td>供应状态</td><td>δ或d/mm</td></tr><tr><td>YS/T 213-1994</td><td rowspan="3">板材</td><td>O</td><td>0.3~10.0</td></tr><tr><td rowspan="2">YS/T 215-1994</td><td>HX4</td><td>0.3~6.5</td></tr><tr><td>HX8</td><td>0.3~6.0</td></tr><tr><td rowspan="3">GB/T 3880-1997</td><td rowspan="3">轧制板材</td><td>O</td><td>&gt;0.2~10.0</td></tr><tr><td>H14,H24,H18</td><td>&gt;0.2~4.5</td></tr><tr><td>F,H112</td><td>&gt;4.5~150.0</td></tr><tr><td rowspan="4">GJB 2053-1994</td><td rowspan="4">薄板</td><td rowspan="4">O,HX4,HX8</td><td>0.5~0.8</td></tr><tr><td>&gt;0.8~1.5</td></tr><tr><td>&gt;1.5~2.0</td></tr><tr><td>&gt;2.0~4.0</td></tr><tr><td rowspan="2">GJB 2662-1996</td><td rowspan="2">厚板</td><td>O</td><td>&gt;4~10</td></tr><tr><td>H112</td><td>7~50</td></tr><tr><td>GB/T 3191-1998</td><td rowspan="3">挤压棒材</td><td>H112,O,F</td><td>5~600</td></tr><tr><td>GJB 2054-1994</td><td rowspan="2">H112,O</td><td>5~350</td></tr><tr><td>HB 5202-1982</td><td>≤240</td></tr><tr><td>GJB 2507-1995</td><td>挤压型材</td><td>H112,O</td><td></td></tr><tr><td>GB/T 4436-1995</td><td rowspan="3">热挤压管</td><td rowspan="2">H112</td><td rowspan="2">外径≤185,壁厚5-32.5</td></tr><tr><td>GB/T 4437-1984</td></tr><tr><td>GJB 2381-1995</td><td>H112,O</td><td>外径25~250,壁厚5~35</td></tr><tr><td rowspan="2">GJB 2379-1995</td><td rowspan="2">冷拉管</td><td>O</td><td>外径≤120,壁厚1~5</td></tr><tr><td>O,HX8</td><td>外径≤120,壁厚1.5~5</td></tr><tr><td>GJB 2351-1995</td><td rowspan="2">自由锻件、模锻件</td><td rowspan="2">H112</td><td rowspan="2">按协议</td></tr><tr><td>HB 5204-1982</td></tr><tr><td>GB/T 3196-1982</td><td rowspan="2">线材</td><td rowspan="2">HX8</td><td rowspan="2">1.6~10.0</td></tr><tr><td>GJB 2055-1994</td></tr></table>

1.7 熔炼与铸造工艺 一般采用坩埚炉、反射炉熔炼，用半连续法进行铸造。熔炼温度 $720 \sim 760^{\circ} \mathrm{C}$ ，铸造温度 $690 \sim 730^{\circ} \mathrm{C}$ 。一般把铁的质量分数控制在 $0.4\% \sim 0.6\%$ 范围内，并使 $w(\mathrm{Fe} + \mathrm{Mn}) \leq 1.8\%$ 。这样有利于取得具有良好组织和力学性能的铸锭。  
1.8 应用概况与特殊要求 该合金可以制成薄板、厚板、棒材、管材、型材、锻件和线材。通常用于制造航空油箱、汽油滑油导管、冷冲压件、铆钉及受力小的零件。

# 2 物理及化学性能

# 2.1 热性能

2.1.1 熔化温度范围 $643\sim 654\mathrm{C}^{[1]}$   
2.1.2 热导率 见表2-1。  
2.1.3 比热容 见表2-2。  
2.1.4 线膨胀系数 见表2-3。  
2.2 密度 $\rho = 2.73\mathrm{g / cm}^3$   
2.3 电性能 电阻率见表2-4。  
2.4 磁性能 无磁性。  
2.5 化学性能

表2-1[2]   

<table><tr><td colspan="3">θ/C</td><td>25</td><td>100</td><td>200</td><td>300</td><td>400</td></tr><tr><td rowspan="3">λ/(W/(m·°C))</td><td rowspan="3">状态</td><td>HX8</td><td>155</td><td>-</td><td>-</td><td>-</td><td>-</td></tr><tr><td>HX4</td><td>163</td><td>-</td><td>-</td><td>-</td><td>-</td></tr><tr><td>O</td><td>180</td><td>180</td><td>180</td><td>184</td><td>188</td></tr></table>

表2-2[2]  

<table><tr><td>\( \theta /\mathrm{C} \)</td><td>100</td><td>200</td><td>300</td><td>400</td></tr><tr><td>\( c/\left( {\mathrm{J}/\left( {\mathrm{{kg}} \cdot  \mathrm{C}}\right) }\right) \)</td><td>1089</td><td>1172</td><td>1298</td><td>1298</td></tr></table>

表 $2 - 3\left\lbrack  {2,{4}^{ \circ  }}\right\rbrack$   

<table><tr><td>\( \theta /{}^{ \circ  }\mathrm{C} \)</td><td>\( - {50} \sim  {20} \)</td><td>20~100</td><td>20~200</td><td>\( {20} \sim  {30} \)</td></tr><tr><td>\( \alpha /{10}^{-6}{\left( {\mathrm{C}}^{-1}\right) }^{ \circ  } \)</td><td>21. 6</td><td>23.2</td><td>24. 3</td><td>25.0</td></tr></table>

2.5.1 耐腐蚀性能 合金在退火状态下，耐腐蚀性和纯铝相近。冷作硬化后，耐腐蚀性降低，此时有剥落腐蚀倾向产生，冷作硬化程度越大，剥落腐蚀倾向也越大。焊缝的腐蚀稳定性和基体金属一样。

表2-4  

<table><tr><td>状态</td><td>\( \rho /\left( {\mathrm{n}\Omega  \cdot  \mathrm{m}}\right) \)</td></tr><tr><td>HX8</td><td>43.2</td></tr><tr><td>HX4</td><td>42</td></tr><tr><td>O</td><td>34.5</td></tr></table>

# 3 力学性能

# 3.1 技术标准规定的性能 见表3-1。

表3-1  

<table><tr><td rowspan="2">技术标准</td><td rowspan="2">品种</td><td rowspan="2">试样状态</td><td rowspan="2">δ或d/mm</td><td>σb/MPa</td><td>δ%</td></tr><tr><td colspan="2">不小于</td></tr><tr><td rowspan="7">YS/T 213-1994</td><td rowspan="7">板材</td><td rowspan="2">O</td><td>0.3~3.0</td><td>98~147</td><td>22°</td></tr><tr><td>&gt;3.0~10.0</td><td>98~147</td><td>70°</td></tr><tr><td>HX4</td><td>0.3~6.5</td><td>147~216</td><td>6°</td></tr><tr><td rowspan="4">HX8</td><td>0.3~0.5</td><td>186</td><td>1°</td></tr><tr><td>&gt;0.5~0.8</td><td>186</td><td>2</td></tr><tr><td>&gt;0.8~1.2</td><td>186</td><td>3</td></tr><tr><td>&gt;1.2~6.0</td><td>186</td><td>4</td></tr><tr><td rowspan="10">GB/T 3880-1997</td><td rowspan="10">轧制板材</td><td rowspan="3">O</td><td>&gt;0.2~0.8</td><td rowspan="3">100~150</td><td>1+2</td></tr><tr><td>&gt;0.8~4.5</td><td>23</td></tr><tr><td>&gt;4.5~10.0</td><td>24</td></tr><tr><td>H14</td><td>&gt;0.2~0.8</td><td rowspan="3">145~215</td><td>6°</td></tr><tr><td rowspan="2">H24</td><td>&gt;0.8~1.3</td><td>6</td></tr><tr><td>&gt;1.3~4.5</td><td>4</td></tr><tr><td rowspan="4">H18</td><td>&gt;0.2~0.5</td><td rowspan="4">185</td><td>1</td></tr><tr><td>&gt;0.5~0.8</td><td>2</td></tr><tr><td>&gt;0.8~1.3</td><td>3</td></tr><tr><td>&gt;1.3~4.5</td><td>4</td></tr></table>

续表 3-1  

<table><tr><td rowspan="2">技术标准</td><td rowspan="2">品种</td><td rowspan="2">试样状态</td><td rowspan="2">δ或d/mm</td><td>σb/MPa</td><td>δ/%</td></tr><tr><td colspan="2">不小于</td></tr><tr><td rowspan="4">GB/T 3880-1997</td><td rowspan="4">轧制板材</td><td rowspan="4">H112</td><td>&gt;4.5~10.0</td><td>110</td><td>162</td></tr><tr><td>&gt;10.0~12.5</td><td>120</td><td>16</td></tr><tr><td>&gt;12.5~25.0</td><td>120</td><td>163</td></tr><tr><td>&gt;25.0~80.0</td><td>110</td><td>16</td></tr><tr><td rowspan="7">GJB 2053-1994</td><td rowspan="7">薄板</td><td rowspan="3">O</td><td>0.5~0.7</td><td rowspan="3">98~147</td><td>181</td></tr><tr><td>&gt;0.7~3.0</td><td>22</td></tr><tr><td>&gt;3.0~4.0</td><td>20</td></tr><tr><td>HX4</td><td>0.5~4.0</td><td>147~215</td><td>61</td></tr><tr><td rowspan="3">HX8</td><td>0.5~0.8</td><td rowspan="3">186</td><td>21</td></tr><tr><td>&gt;0.8~1.2</td><td>3</td></tr><tr><td>&gt;1.2~4.0</td><td>4</td></tr><tr><td rowspan="4">GJB 2662-1996</td><td rowspan="4">厚板</td><td>O</td><td>&gt;4~10</td><td>98~147</td><td>201</td></tr><tr><td rowspan="3">H112</td><td>7~10</td><td>108</td><td>151</td></tr><tr><td>&gt;10~25</td><td>118</td><td>15</td></tr><tr><td>&gt;25~50</td><td>108</td><td>12</td></tr><tr><td>GB/T 3191-1998</td><td>挤压棒材4</td><td rowspan="4">H112,O</td><td>≤150</td><td>≤165</td><td>203</td></tr><tr><td rowspan="2">GJB 2054-1994</td><td rowspan="2">挤压棒材</td><td>5~150</td><td>≤167</td><td>203</td></tr><tr><td>&gt;150~250</td><td>≤167</td><td>153</td></tr><tr><td>HB 5202-1982</td><td>挤压棒材</td><td>≤240</td><td>≤167</td><td>203</td></tr><tr><td>GJB 2507-1995</td><td>挤压型材</td><td>H112,O</td><td>所有</td><td>≤167</td><td>16</td></tr><tr><td>GB/T 4437-1984</td><td rowspan="2">管材5</td><td>H112</td><td>所有</td><td rowspan="2">≤167</td><td rowspan="2"></td></tr><tr><td>GJB 2381-1995</td><td>H112,O</td><td>25~250</td></tr><tr><td rowspan="2">GJB 2379-1995</td><td rowspan="2">冷拉管</td><td>O</td><td>所有</td><td>≤137</td><td rowspan="2"></td></tr><tr><td>HX8</td><td>所有</td><td>137</td></tr><tr><td>GJB 2351-1995</td><td rowspan="2">自由锻件、模锻件</td><td rowspan="2">H112</td><td rowspan="2">按协议</td><td rowspan="2">≤167</td><td rowspan="2">203</td></tr><tr><td>HB 5204-1982</td></tr><tr><td>GB/T 3196-1982</td><td rowspan="2">线材</td><td rowspan="2">HX8</td><td rowspan="2">1.6~10.0</td><td rowspan="2">τ69</td><td rowspan="2"></td></tr><tr><td>GJB 2055-1994</td></tr></table>

① 为 $\delta_{10}$ 数据。  
② 标距为 $50\mathrm{mm}$ 数据。  
③ 为 $\delta_{5}$ 数据。  
④ 直径 $d > 150\mathrm{mm}$ 的棒材，其力学性能附报告单。  
⑤ 壁厚 $\delta < 5\mathrm{mm}$ 的管材的室温纵向力学性能，由供需双方另行协商或附试验结果；外径 $d185\sim 300\mathrm{mm}$ ，壁厚 $\delta > 32.5\mathrm{mm}$ 的管材，室温纵向力学性能由供需双方另行协商。

# 3.2 室温及各种温度下的力学性能

# 3.2.1 硬度 见表3-2。

# 3.2.2 拉伸性能

# 3.2.2.1 室温拉伸性能

# 3.2.2.1.1 板材和管材的室温拉伸性能见表3-3。

表3-2[2]  

<table><tr><td>品种</td><td>状态</td><td>HBS</td></tr><tr><td rowspan="3">板材</td><td>HX8</td><td>55</td></tr><tr><td>HX4</td><td>40</td></tr><tr><td>O</td><td>30</td></tr></table>

表3-3  

<table><tr><td rowspan="3">品种</td><td rowspan="3">状态</td><td rowspan="3">规格/mm</td><td colspan="5">σb</td><td rowspan="3">δ/%</td><td rowspan="3">n</td><td rowspan="3">来源</td></tr><tr><td>X</td><td>min</td><td>max</td><td>s</td><td rowspan="2">CV</td></tr><tr><td colspan="4">MPa</td></tr><tr><td rowspan="2">板材</td><td rowspan="2">O</td><td>1.2</td><td>105</td><td>98</td><td>121</td><td>4.70</td><td>0.044</td><td>39.7</td><td>78</td><td rowspan="2">4</td></tr><tr><td>1.0</td><td>163</td><td>152</td><td>182</td><td>8.5</td><td>0.05</td><td>13.5</td><td>40</td></tr><tr><td rowspan="14">板材</td><td rowspan="4">O</td><td>0.5</td><td>110</td><td>110</td><td>116</td><td>--</td><td>--</td><td>33.4</td><td>10</td><td rowspan="10">5</td></tr><tr><td>2.0</td><td>115</td><td>114</td><td>117</td><td>--</td><td>--</td><td>29.6</td><td>10</td></tr><tr><td>4.0</td><td>115</td><td>115</td><td>118</td><td>--</td><td>--</td><td>32.4</td><td>10</td></tr><tr><td>6.0</td><td>115</td><td>110</td><td>129</td><td>--</td><td>--</td><td>34.5</td><td>10</td></tr><tr><td rowspan="4">HX4</td><td>0.65</td><td>180</td><td>176</td><td>181</td><td>--</td><td>--</td><td>15.2</td><td>10</td></tr><tr><td>2.0</td><td>175</td><td>169</td><td>177</td><td>--</td><td>--</td><td>12.1</td><td>10</td></tr><tr><td>4.0</td><td>150</td><td>147</td><td>155</td><td>--</td><td>--</td><td>13.2</td><td>8</td></tr><tr><td>6.0</td><td>150</td><td>148</td><td>153</td><td>--</td><td>--</td><td>15.2</td><td>9</td></tr><tr><td rowspan="2">H112</td><td>16</td><td>130</td><td>123</td><td>139</td><td>--</td><td>--</td><td>28.7</td><td>7</td></tr><tr><td>22</td><td>140</td><td>130</td><td>143</td><td>--</td><td>--</td><td>22.0</td><td>8</td></tr><tr><td>O</td><td>1.0~2.0</td><td>110</td><td>103</td><td>116</td><td>3.53</td><td>0.032</td><td>38.5</td><td>30</td><td rowspan="2">6</td></tr><tr><td>HX4</td><td>1.0~1.5</td><td>175</td><td>--</td><td>--</td><td>--</td><td>--</td><td>13.1</td><td>8</td></tr><tr><td rowspan="2">O</td><td>0.6~0.8</td><td>110</td><td>102</td><td>138</td><td>--</td><td>--</td><td>26.8</td><td>12</td><td rowspan="2">7</td></tr><tr><td>1.0~2.5</td><td>105</td><td>100</td><td>108</td><td>--</td><td>--</td><td>35.6</td><td>26</td></tr><tr><td rowspan="3">管材</td><td>O</td><td>22×1</td><td>110</td><td>93</td><td>118</td><td>4.41</td><td>0.04</td><td>--</td><td>36</td><td>8</td></tr><tr><td rowspan="2">H112</td><td>28~120</td><td>135</td><td>117</td><td>145</td><td>--</td><td>--</td><td>--</td><td>16</td><td>9</td></tr><tr><td>--</td><td>135</td><td>120</td><td>146</td><td>8.46</td><td>0.063</td><td>--</td><td>32</td><td>5</td></tr><tr><td rowspan="4">冷拉管</td><td rowspan="2">HX8</td><td>18~100</td><td>165</td><td>142</td><td>206</td><td>11.73</td><td>0.071</td><td>--</td><td>72</td><td>9</td></tr><tr><td>--</td><td>190</td><td>157</td><td>236</td><td>--</td><td>--</td><td>--</td><td>14</td><td rowspan="2">5</td></tr><tr><td rowspan="2">O</td><td>--</td><td>115</td><td>106</td><td>136</td><td>6.58</td><td>0.057</td><td>--</td><td>30</td></tr><tr><td>18~110</td><td>120</td><td>106</td><td>137</td><td>6.90</td><td>0.058</td><td>--</td><td>82</td><td>9</td></tr><tr><td rowspan="7">棒材</td><td>H112</td><td>≤110</td><td>150</td><td>138</td><td>165</td><td>6.14</td><td>0.041</td><td>34.0</td><td>69</td><td rowspan="2">9</td></tr><tr><td>O</td><td>≤80</td><td>145</td><td>128</td><td>158</td><td>6.82</td><td>0.047</td><td>31.6</td><td>40</td></tr><tr><td rowspan="4">H112</td><td>&lt;50</td><td>155</td><td>147</td><td>163</td><td>--</td><td>--</td><td>31.4</td><td>10</td><td rowspan="2">5</td></tr><tr><td>50~100</td><td>155</td><td>148</td><td>161</td><td>--</td><td>--</td><td>31.8</td><td>20</td></tr><tr><td>≤110</td><td>145</td><td>133</td><td>155</td><td>--</td><td>--</td><td>34.6</td><td>12</td><td>6</td></tr><tr><td>8~50</td><td>150</td><td>111</td><td>167</td><td>14.27</td><td>0.095</td><td>30.0</td><td>45</td><td rowspan="2">10</td></tr><tr><td>O</td><td>7~50</td><td>155</td><td>135</td><td>166</td><td>--</td><td>--</td><td>28.4</td><td>23</td></tr></table>

# 3.2.2.1.2 板材稳定化处理后的室温拉伸性能见表3-4。

表3-4
