Repository: C-zj02/CFD-claw

<div align="center">

**English** | [中文](#中文版) | [Français](README_FR.md) | [Русский](README_RU.md) | [हिन्दी](README_HI.md) | [العربية](README_AR.md) | [Português](README_PT.md)

# 🚀 Claude Code Python

**A Complete Python Reimplementation Based on Real Claude Code Source**

*From TypeScript Source → Rebuilt in Python with ❤️*

***
**🔥 Active Development • New Features Weekly 🔥**

</div>

***

## 🎯 What is This?

**Clawd Code** is a **complete Python rewrite** of Claude Code, based on the **real TypeScript source code**.

File: RAG-data/中国航空材料手册（第2版）第3卷 铝合金 镁合金401-579.pdf-9a6e24d9-cc20-4880-b6c7-8edb9dba44bb.md (part 1 of 9)
表5-4  

<table><tr><td>制度序号</td><td>制度名称</td><td>θ/°C</td><td>时间/h</td><td>冷却方式</td></tr><tr><td rowspan="3">1</td><td>正温处理</td><td>135~145</td><td>4~6</td><td>空冷</td></tr><tr><td>负温处理</td><td>≤-50</td><td>2~3</td><td>在空气中恢复到室温</td></tr><tr><td>正温处理</td><td>135~145</td><td>4~6</td><td>随炉冷至≤60℃取出空冷</td></tr><tr><td rowspan="3">2</td><td>正温处理</td><td>115~125</td><td>6~8</td><td>空冷</td></tr><tr><td>负温处理</td><td>≤-50</td><td>6~8</td><td>在空气中恢复到室温</td></tr><tr><td>正温处理</td><td>115~125</td><td>6~8</td><td>随炉冷至室温</td></tr></table>

5.4 表面处理工艺 合金耐大气腐蚀性能良好，通常不需要表面防护处理。为了提高抗腐蚀性和耐磨损性，可以采用阳极化处理。如有特殊要求时，还可采用其他的防护方法，如电镀、珐琅涂层、喷漆等。  
5.5 切削加工与磨削性能合金的机械加工性能良好。由于合金含硅，对刀具有一定的磨损，推荐使用硬度合金切削工具。为保证钻孔、攻丝、磨削的加工光洁度，加工时应使用煤油或其他润滑剂。

# 6 功能考核试验

# 7 使用建议

推荐。

# 参考文献

1 中国机械工程学会铸造专业学会编．铸造手册第3卷：铸造非铁合金．北京：机械工业出版社，1993  
2 J. G. Kanfman Struetical Alloys Handbook Published April 1994 Cast Aluminum and Aluminum Alloys.   
3 J. G. sessler Aerospace Structural Metals Handbook Vol 13 Nonferrous Alloys code 3105 1969. 12.   
4 中国南方航空动力机械公司．工业生产检验数据：铝镁合金11-99.1999  
5 北京航空材料研究院，高纯铝-硅铸造合金研制总结.1986  
6 北京航空材料研究院. PL4 甲导弹抛面反射体研制总结. 1983;

# ZL102

# 1 概述

该合金为不可热处理强化的铝-硅系共晶型铸造合金。具有优良的铸造工艺性能，流动性能好，无热裂和疏松倾向，并有较高的气密性。但合金的力学性能低，切削加工性能差。

该合金在航空产品中，主要采用压力铸造和金属型铸造工艺方法，制造形状复杂的薄壁非承力零件。

1.1 材料牌号 ZAlSi12(ZAlSi12Fe)。

材料代号 ZL102(ZL102Y)。

1.2 相近牌号 AL-Si12(ISO), A12（俄罗斯）, AC3A（日本）, LM6（英国）, A-Si13（法国）、GAlSi12（德国）, 413.0（美国）。

# 1.3 材料技术标准

GB/T1173—1995 《铸造铝合金》

HB 962-2001 《铸造铝合金》

HB 5012-1986 《铝合金压铸件》

1.4 化学成分 见表1-1。

表1-1  

<table><tr><td rowspan="3">技术标准</td><td colspan="2">主要元素</td><td colspan="13">杂质</td></tr><tr><td rowspan="2">Si</td><td rowspan="2">Al</td><td colspan="3">Fe</td><td rowspan="2">Mn</td><td rowspan="2">Cu</td><td rowspan="2">Zn</td><td rowspan="2">Mg</td><td rowspan="2">Ti</td><td rowspan="2">Zr</td><td colspan="2">杂质总和</td><td colspan="2">其他</td></tr><tr><td>S</td><td>J</td><td>Y</td><td>S</td><td>J</td><td>单个</td><td>总量</td></tr><tr><td>GB/T 1173-1995</td><td>10.0~13.0</td><td>余量</td><td>0.7</td><td>1.0</td><td>--</td><td>0.5</td><td>0.30</td><td>0.1</td><td>0.10</td><td>0.20</td><td>-</td><td>2.0</td><td>2.2</td><td>-</td><td>-</td></tr><tr><td>HB 962-2001</td><td>10.0~13.0</td><td>余量</td><td>0.7</td><td>1.0</td><td>1.3</td><td>0.5</td><td>0.30</td><td>0.1</td><td>0.1</td><td>-</td><td>0.1</td><td>-</td><td>-</td><td>0.1</td><td>-</td></tr><tr><td>HB 5012-1986</td><td>10.0~13.0</td><td>余量</td><td>-</td><td>-</td><td>1.3</td><td>0.5</td><td>0.3</td><td>0.1</td><td>0.1</td><td>-</td><td>0.1</td><td>-</td><td>-</td><td>-</td><td>-</td></tr></table>

1.5 热处理制度 参见GJB 1695—1993《铸造铝合金热处理规范》和HB 5446—1990《铸造铝合金热处理》规定，如表1-2所示。

表1-2  

<table><tr><td>热处理状态</td><td>加热温度/℃</td><td>保温时间/h</td><td>冷却介质</td></tr><tr><td>T2</td><td>290~310</td><td>2~4</td><td>空气或随炉冷</td></tr></table>

1.6 品种规格与供应状态 主要是压力铸造中小型薄壁铸件，均在铸态或消除应力的T2状态下使用。

# 1.7 熔炼与铸造工艺

1.7.1 该合金可采用一般铝合金熔炼设备进行熔炼。  
1.7.2 为减少铸件针孔，合金熔液应采用气体或固体精炼剂（如六氯乙烷）除气。  
1.7.3 为提高合金塑性，可采用钠盐及锶等进行变质处理，细化共晶组织。变质温度 $800 \sim$ $810\mathrm{C}^{[6]}$   
1.7.4 合金成分易于控制，但合金凝固时易形成集中缩孔，应注意对热节部位的补缩和尽可能降低浇注温度。

对于该合金的具体熔炼工艺要求可参阅HB/Z160-1990《铸造铝合金熔炼》。其铸造工艺可参阅HB/Z220.1～220.4—1992《铝合金铸造工艺说明书》。

1.8 应用概况与特殊要求 该合金是已使用很久的简单二元共晶合金，易于铸造成形。在航空上主要用于制造非承力压铸零件，如仪表壳体等一些有气密性要求的薄壁铸件。

# 2 物理和化学性能

# 2.1 热性能

2.1.1 熔化温度范围 $577\sim 600C$   
2.1.2 热导率 见表2-1。  
2.1.3 比热容 见表2-2。

表2-1  

<table><tr><td>θ/(°)</td><td>100</td><td>200</td><td>300</td><td>400</td></tr><tr><td>λ/(W/(m·°))</td><td>168</td><td>168</td><td>168</td><td>168</td></tr></table>

2.1.4 线膨胀系数 见表2-3。  
2.2 密度 $\rho = 2.650\mathrm{g / cm^3}$   
2.3 电性能 电阻率 $20\mathrm{C}$ 时，

$$
\rho = 5 4. 8 \mathrm {n} \Omega \cdot \mathrm {m} 。
$$

表2-2  

<table><tr><td>θ/°C</td><td>100</td><td>200</td><td>300</td><td>400</td></tr><tr><td>c/(J/(kg·°C))</td><td>838</td><td>880</td><td>922</td><td>1000</td></tr></table>

表2-3  

<table><tr><td>θ/°C</td><td>20~100</td><td>20~200</td><td>20~300</td><td>100~200</td><td>200~400</td></tr><tr><td>α/10-6C-1</td><td>21.1</td><td>22.1</td><td>23.3</td><td>21.1</td><td>25.7</td></tr></table>

2.4 磁性能 无磁性。  
2.5 化学性能  
2.5.1 抗氧化性能 合金表面容易形成致密的氧化膜，可防止进一步氧化。  
2.5.2 耐腐蚀性能 硅对铝的耐腐蚀性能影响较小，故该合金具有良好的耐大气腐蚀性能。随着杂质元素铁等增加，耐腐蚀性能降低。

# 3 力学性能

3.1 技术标准规定的性能。  
3.1.1 技术标准规定单铸试样的力学性能 见表3-1。

表3-1  

<table><tr><td>技术标准</td><td>铸造方法</td><td>热处理状态</td><td>σb/MPa</td><td>δs/%</td><td>HBS</td></tr><tr><td rowspan="4">GB/T 1173-1995</td><td>SB,JB,RB,KB</td><td>F</td><td>145</td><td>4</td><td>50</td></tr><tr><td>J</td><td>F</td><td>155</td><td>2</td><td>50</td></tr><tr><td>SB,JB,RB,KB</td><td>T2</td><td>135</td><td>4</td><td>50</td></tr><tr><td>J</td><td>T2</td><td>145</td><td>3</td><td>50</td></tr><tr><td rowspan="5">HB 962-2001</td><td>SB,RB,JB</td><td>F</td><td>150</td><td>4</td><td>50</td></tr><tr><td>J</td><td>F</td><td>160</td><td>2</td><td>50</td></tr><tr><td>Y</td><td>F</td><td>200</td><td>2</td><td>60</td></tr><tr><td>SB,RB,JB</td><td>T2</td><td>140</td><td>4</td><td>50</td></tr><tr><td>J</td><td>T2</td><td>150</td><td>3</td><td>50</td></tr><tr><td rowspan="2">HB 5012-1986</td><td>Y</td><td>F</td><td>200</td><td>2</td><td>60</td></tr><tr><td>J</td><td>F</td><td>160</td><td>2</td><td>50</td></tr></table>

3.1.2 技术标准规定一般铸件切取试样的力学性能指标参阅GB/T9438--1999《铝合金铸件》中4.3.2.1和HB963—1990《铝合金铸件》中4.3.2.1的规定。I类压铸件指定部位切取试样的性能指标参阅HB5012—1986《铝合金压铸件》中2.2.8.3的规定。  
3.2 室温及各种温度下的力学性能。  
3.2.1 硬度 HBS55。  
3.2.2 拉伸性能  
3.2.2.1 室温下单铸试样典型拉伸性能见表3-2。  
3.2.2.2 高温下单铸试样的拉伸性能见表3-3。

表3-2  

<table><tr><td>铸造方法</td><td>热处理状态</td><td>σb/MPa</td><td>σP0.2/MPa</td><td>δ1/%</td></tr><tr><td rowspan="2">SB</td><td>F</td><td>167</td><td>78</td><td>6</td></tr><tr><td>T2</td><td>157</td><td>88</td><td>5</td></tr></table>

# 3.2.2.3 低温下单铸试样的拉伸性能见表3-4。

表3-3[1]  

<table><tr><td rowspan="2">铸造方法</td><td rowspan="2">热处理状态</td><td colspan="3">σb/MPa</td></tr><tr><td>200℃</td><td>250℃</td><td>300℃</td></tr><tr><td>SB</td><td>T2</td><td>147</td><td>127</td><td>78</td></tr></table>

表3-4  

<table><tr><td>铸造方法</td><td>热处理状态</td><td>试验温度/℃</td><td>σb/MPa</td><td>δf</td></tr><tr><td>SB</td><td rowspan="2">F</td><td>-70</td><td>216</td><td>4</td></tr><tr><td>RB</td><td>-40</td><td>196</td><td>5</td></tr></table>

# 3.2.2.4 不同壁厚铸件上切取试样的拉伸性能见表3-5。

表3-5[2]  

<table><tr><td>铸造方法</td><td>壁厚δ/mm</td><td>σb/MPa</td><td>δs/%</td><td>铸造方法</td><td>壁厚δ/mm</td><td>σb/MPa</td><td>δs/%</td></tr><tr><td rowspan="4">S</td><td>15</td><td>132</td><td>5.5</td><td rowspan="4">SB</td><td>15</td><td>178</td><td>15.4</td></tr><tr><td>30</td><td>127</td><td>2.4</td><td>30</td><td>175</td><td>12.8</td></tr><tr><td>45</td><td>119</td><td>1.7</td><td>45</td><td>167</td><td>9.7</td></tr><tr><td>60</td><td>110</td><td>1.5</td><td>60</td><td>156</td><td>7.1</td></tr></table>

# 3.2.3 冲击性能 见表3-6。

# 3.2.4 扭转和剪切性能 砂型变质处理铸态试样剪切强度 $\tau = 127\mathrm{MPa}$ 。

# 3.3 持久和蠕变性能。

# 3.3.1 高温持久性能 见表3-7。

# 3.3.2 高温蠕变性能 $\sigma_{0.2 / 100}^{300} = 12\mathrm{MPa}^{[3]}$

# 3.4 疲劳性能

# 3.4.1 高周疲劳 旋转弯曲疲劳强度见表3-8。

# 3.5 弹性性能

# 3.5.1 弹性模量 $E = 69\mathrm{GPa}$

# 3.5.2 切变模量 $G = 27\mathrm{GPa}^{[1]}$

# 3.5.3 泊松比 $\mu = 0.33^{[1]}$ 。

表3-6[1]  

<table><tr><td rowspan="2">铸造方法</td><td rowspan="2">热处理状态</td><td colspan="3">\( {a}_{\mathrm{{KU}}}/\left( {\mathrm{{kJ}}/\mathrm{m}}\right) \)</td></tr><tr><td>-70 C</td><td>\( - {40}^{ \circ  }\mathrm{C} \)</td><td>20 C</td></tr><tr><td>SB,J</td><td>F</td><td>50</td><td>60</td><td>75</td></tr></table>

表3-7[3]  

<table><tr><td rowspan="2">铸造方法</td><td rowspan="2">热处理状态</td><td colspan="3">σ100/MPa</td></tr><tr><td>200℃</td><td>250℃</td><td>300℃</td></tr><tr><td>SB</td><td>T2</td><td>69</td><td>39</td><td>27</td></tr></table>

表3-8  

<table><tr><td>铸造方法</td><td>热处理状态</td><td>\( {\sigma }_{\mathrm{p}}/\mathrm{{MPa}} \)</td><td>\( {\sigma }_{\mathrm{q}}/\mathrm{{MPa}} \)</td></tr><tr><td rowspan="2">SB</td><td>F</td><td>41</td><td></td></tr><tr><td>T2</td><td>44</td><td>25</td></tr></table>

注：旋转周期为 $5\times 10^{8}$ ；缺口试样 $r_{\mathrm{H}} = 0.75\mathrm{mm}$   
$K_{\mathrm{t}} = 2.2$

# 4 组织结构

# 4.1 相变温度

# 4.2 时间-温度-组织转变曲线

4.3 合金组织结构 该合金为共晶成分铝-硅合金，由 $\alpha + \mathrm{Si}$ 组成。根据铸造方法（冷却速度）和变质处理不同，共晶硅可能呈现粗片状，细片状和颗粒状。杂质相有 $\alpha (\mathrm{Al}_{2} \mathrm{Fe}_{1} \mathrm{Si})$ 和 $\beta (\mathrm{Al}_{9} \mathrm{Fe}_{2} \mathrm{Si}_{1})$

# 5 工艺性能与要求

# 5.1 成形性能

# 5.1.1 合金浇注温度为 $680\sim 750\mathrm{C}$

5.1.2 该合金具有优良的铸造工艺性能。用浇铸砂型棒状试样流动长度方法测定 $700\mathrm{C}$ 的流动性为 $420\mathrm{mm}$ ，无热裂纹形成倾向，线收缩率为 $0.9\%$ 。

# 5.1.3 合金具有高的气密性见表5-1。

表5-1[1]  

<table><tr><td rowspan="2">铸造方法</td><td rowspan="2">热处理状态</td><td rowspan="2">试样厚度δ/mm</td><td colspan="2">气密性/MPa</td></tr><tr><td>带铸皮试样</td><td>表面加工试样</td></tr><tr><td rowspan="4">SB</td><td rowspan="4">T2</td><td>2.5</td><td>8.8(破裂)</td><td>5.9(破裂)</td></tr><tr><td>4.0</td><td>15.7(破裂)</td><td>11.8(破裂)</td></tr><tr><td>6.0</td><td>29.4(未破渗漏)</td><td>24.5(破裂)</td></tr><tr><td>8.0</td><td>29.4(未破渗漏)</td><td>29.4(破裂)</td></tr></table>

注：以上为液压试验结果。

5.1.4 合金对壁厚敏感性小，铸件壁厚增加或冷却速度降低，合金强度的变化，见图5-1。  
5.2 焊接性能 合金焊接性能良好，可采用氩弧焊接或其他焊接方法进行补焊和连接。  
5.3 零件热处理工艺 一般铸件不进行热处理。形状复杂和尺寸精度要求高的零件，可采用退火处理（T2）消除内应力，或进行冷热循环处理，以达到稳定尺寸的目的。推荐的冷热循环处理工艺见表5-2。  
5.4 表面处理工艺 合金可采用阳极化或表面涂漆保护，以提高耐腐蚀性能。但其阳极化表面质量效果差。

图片摘要：该图主要展示 5 1 壁厚对合金拉伸强度的影响。
![](images/a2020359e5888474cd111750eca50b7c5ce0e6f07b07ab251794ce225805c193.jpg)  
图5-1 壁厚对合金拉伸强度的影响

表5-2  

<table><tr><td>加热和冷却温度/℃</td><td>保持时间/h</td><td>冷却介质</td></tr><tr><td>-40～-190</td><td>0.5~1.0</td><td>空气或液体</td></tr><tr><td>80~150</td><td>1~2</td><td>空气或液体</td></tr></table>

注：1 低温循环应低于使用温度 ${10} \sim  {20}^{ \circ  }\mathrm{C}$ ,上限温度应超过零件使用温度 ${20} \sim  {30}^{ \circ  }\mathrm{C}$ ,并不低于 ${80} \sim  {100}^{ \circ  }\mathrm{C}$   
2 处理应进行3个循环，以加热零件至上限温度并在空气中冷却而中止。

5.5 切削加工与磨削性能，在铝-硅合金中硅以硬质点形式存在，随着含硅量的提高和硅质点变粗，刀具磨损增加，并难以获得光洁表面。ZL102合金含硅量高，其切削加工性能低于其他铸造合金。

# 6 功能考核试验

# 7 使用建议

选用。

# 参考文献

1 KBaCoB,Φ.H.,ΦpHJIJIaHJep,H.H.,IIpOMbIJIeHHbIe JleΦoPmIIpyeMbIe CHeueHHbIeJIHTeHbIe AJIIOMHHHeBBIe CJIJIaBBI MeTALy pRTHaT.1973,CTp 152.206   
2 KoiIio6HeB, H. $\Phi$ , IIp. cIpaBOuHnK JInTeIIuKa, MaIITH3, 1952, cTp. 113   
3 Koi6HeB, H.Ф., KapoippoHocTb AHTeHHbIX AIOHMIIHeBBIX CIIaBOB,MetaIpyprn3dA,1964,ctp 152,206   
4 BHAM. 航空材料手册 第二册: 有色合金. 1965  
5 ApHcToBa H. A., KoJIo6HeB II. Φ., TepMnuecka O6pa6Oka JHTeHHbIX A.IIOMHHeBBIX CIIaBOB, MetaJIyprH3dAtr, 1973, cTp. 20

# ZL104

# 1 概述

该合金为可热处理强化的铝-硅-镁系铸造合金。它具有优良的铸造工艺性能和气密性。同时，其强度高于ZL101、ZL102等合金。但形成针孔的倾向较大，熔炼工艺较为复杂。

该合金适于用砂型或金属型铸造工艺方法制造各种复杂薄壁零件，也可采用压力铸造工艺方法。适合于制造承受中等载荷工作温度不超过 $180\mathrm{C}$ 的飞机和发动机零件。

1.1 材料牌号 ZAlSi9Mg(ZAlSi9MgFe)。

材料代号 ZL104 ZL104Y。

1.2 相近牌号 Al-Si10Mg(ISO), A14（俄罗斯）, A-S9G（法国）AC4A（日本）, 360（美国）, LM9（英国）, G-AlSi10Mg（德国）。

1.3 材料技术标准

GB/T1173—1995 《铸造铝合金》

HB 962-2001 《铸造铝合金》

HB 5012-1986 《铝合金压铸件》

1.4 化学成分 见表1-1。

表1-1  

<table><tr><td rowspan="3">技术标准</td><td colspan="4">主要元素</td><td colspan="13">杂质</td></tr><tr><td rowspan="2">Si</td><td rowspan="2">Mg</td><td rowspan="2">Mn</td><td rowspan="2">Al</td><td colspan="3">Fe</td><td rowspan="2">Cu</td><td rowspan="2">Zn</td><td rowspan="2">Ti+Zr</td><td rowspan="2">Sn</td><td rowspan="2">Pb</td><td rowspan="2">Ti</td><td colspan="2">杂质总和</td><td colspan="2">其他</td></tr><tr><td>S</td><td>J</td><td>Y</td><td>S</td><td>J</td><td>单个</td><td>总和</td></tr><tr><td>GB/T 1173-1995</td><td>8.0~10.5</td><td>0.17~0.35</td><td>0.2~0.5</td><td>余量</td><td>0.6</td><td>0.9</td><td>—</td><td>0.1</td><td>0.25</td><td>0.15</td><td>0.01</td><td>0.05</td><td>—</td><td>1.1</td><td>1.4</td><td>—</td><td>—</td></tr><tr><td>HB 962-2001</td><td>8.0~10.5</td><td>0.17~0.3</td><td>0.2~0.5</td><td>余量</td><td>0.6</td><td>0.9</td><td>—</td><td>0.30</td><td>0.3</td><td>0.15</td><td>0.01</td><td>0.05</td><td>0.15</td><td>—</td><td>—</td><td>0.05</td><td>0.15</td></tr><tr><td>HB 5012-1986</td><td>8.0~10.5</td><td>0.17~0.3</td><td>0.2~0.5</td><td>余量</td><td>—</td><td>—</td><td>1.0</td><td>0.30</td><td>0.3</td><td>0.15</td><td>0.01</td><td>0.05</td><td>0.15</td><td>Be0.1</td><td>—</td><td>—</td><td>—</td></tr></table>

1.5 热处理制度 参见GJB 1695—1993《铸造铝合金热处理规范》和HB 5446—1990《铸造铝合金热处理》的规定，如表1-2所示。  
1.6 品种规格与供应状态 铸造方法、铸件尺寸大小和复杂程度一般不受限制，主要为大型复杂砂型和金属型铸件。承力件均在固溶处理后接人工时效状态下使用。

表1-2  

<table><tr><td rowspan="2">热处理状态</td><td colspan="4">固溶处理</td><td colspan="3">时效</td></tr><tr><td>θ/C</td><td>保温时间/h</td><td>冷却介质及θ/C</td><td>最长转移时间/s</td><td>θ/C</td><td>保温时间/h</td><td>冷却介质</td></tr><tr><td>T1</td><td>-</td><td>-</td><td>-</td><td>-</td><td>170~180</td><td>3~17</td><td>空气</td></tr><tr><td>T6</td><td>530~540</td><td>2~6</td><td>60~100水</td><td>25</td><td>170~180</td><td>8~15</td><td>空气</td></tr></table>

# 1.7 熔炼与铸造工艺

1.7.1 合金熔炼可在不同加热方式的熔化炉中进行。熔化坩埚、工具应按规定仔细清理，喷涂料并预热烤干。  
1.7.2 保持炉料表面清洁(无锈蚀油污)和熔化工具及精炼变质剂等干燥，是减少合金熔炼时吸收氢气的重要措施。同时，在空气湿度较大的条件下，可采用覆盖熔剂，并尽可能降低熔炼温度，缩短熔炼时间。  
1.7.3 合金应进行精炼以便有效地去除气体和夹杂。精炼剂可采用固体氯化物（如六氯乙烷等）或含氯混合气体（如氟里昂-氮混合气体）等。  
1.7.4 合金含硅量较高，应通过变质处理细化共晶组织，改善材料塑性。可采用钠盐变质剂（如 $5\% \mathrm{NaCl} + 30\% \mathrm{NaF} + 10\% \mathrm{KCl} + 10\% \mathrm{Na}_3\mathrm{AlFe}$ ），变质剂用量为炉料重量的 $2\% \sim 3\%$ [10]，变质温度为 $710 \sim 750^{\circ}\mathrm{C}$ [10]。或者采用氯化锶或铝锶中间合金作为变质剂。锶含量对合金力学性能的影响见图1-4。  
1.7.5 为获得致密铸件，在浇注过程中应注意保持液态金属的平稳流动，防止从空气和铸型中吸收氢气，对于重要的大型复杂铸件建议采用压力釜浇铸，在 $0.5 \sim 0.6 \mathrm{MPa}$ 压力下结晶。  
1.7.6 应当正确控制合金成分，以获得铸件所要求的力学性能。硅含量在上限时，可提高合金强度和改善流动性、气密性。降低硅含量则对减少集中缩孔的形成有益。镁是合金的主要强化元素，含镁量对合金力学性能的影响见图1-2，其质量分数在 $0.2\% \sim 0.25\%$ 时，可获得较好的综合性能。铁是降低合金力学性能的主要杂质元素，铁含量对性能的影响见图1-3。

图片摘要：该图主要展示 1 1 锉对ZL104合金拉伸性能的影响[1]。
![](images/2bcb34bdbfee5cc8cb97286a54dd70871ed1edaf0b6712fd5734d97c5a4eceb6.jpg)  
图1-1 锉对ZL104合金拉伸性能的影响[1]

图片摘要：该图主要展示 1 1 锉对ZL104合金拉伸性能的影响[1]。
![](images/2e0922bbd0aa939bc7e44b01a6957aac4dfc7595065cc7c6cdc142f520802a77.jpg)  
图1-2 镁含量对ZL104合金拉伸性能的影响[9]

图片摘要：该图主要展示 1 2 镁含量对ZL104合金拉伸性能的影响[9]。
![](images/d45b2d97c2d1cb6c3088cf9f8342aa4b60814dd4386139b84d481d4b4ffc6ff6.jpg)  
图1-3 铁对ZI.104合金拉伸性能的影响[3]

关于该合金熔炼工艺的具体要求，可参阅HB/Z160-1990《铸造铝合金熔炼》。

1.8 应用概况与特殊要求 该合金在航空及其他工业部门已使用很久，是应用范围较广的一种铸铝材料。具有较好的综合铸造性能和力学性能。常用于铸造一些大型复杂和承受一定载荷、要求气密性

的零件，如机匣、框架、缸体等。合金形成针孔倾向较大，应特别注意熔炼铸造过程中的质量控制。

# 2 物理与化学性能

# 2.1 热性能

2.1.1 熔化温度范围 $577\sim 600\mathrm{C}$

2.1.2 热导率 见表2-1。

2.1.3 比热容 见表2-2。

2.1.4 线膨胀系数 见表2-3。

2.2 密度 $\rho = 2.65\mathrm{g / cm}^3$

2.3 电性能 电阻率 $20\mathrm{C}$ 时 $\rho = 46.8\mathrm{n}\Omega \cdot \mathrm{m}$ 。

表2-1  

<table><tr><td>θ/C</td><td>25</td><td>100</td><td>200</td><td>300</td><td>400</td></tr><tr><td>λ/(W/(m·C))</td><td>147</td><td>155</td><td>159</td><td>159</td><td>155</td></tr></table>

表2-2  

<table><tr><td>θ/C</td><td>100</td><td>200</td><td>300</td><td>400</td></tr><tr><td>c/(kJ/(kg·C))</td><td>0.755</td><td>0.797</td><td>0.838</td><td>0.922</td></tr></table>

表2-3  

<table><tr><td>温度/℃</td><td>20~100</td><td>20~200</td><td>20~300</td><td>100~200</td><td>200~300</td></tr><tr><td>a/10-6C-1</td><td>21.7</td><td>22.5</td><td>23.5</td><td>23.3</td><td>25.5</td></tr></table>

2.4 磁性能 无磁性。

# 2.5 化学性能

2.5.1 抗氧化性能 合金表面容易生成致密的氧化膜，可防止进一步氧化。

2.5.2 耐腐蚀性能 合金耐腐蚀性能良好。在潮湿大气中有较高的耐腐蚀性能, 并无应力腐蚀倾向。为提高合金的腐蚀稳定性, 应严格限制杂质元素铁和铜的含量。

# 3 力学性能

# 3.1 技术标准规定的力学性能

3.1.1 技术标准规定的单铸试样力学性能 见表3-1。

表3-1  

<table><tr><td rowspan="2">技术标准</td><td rowspan="2">铸造方法</td><td rowspan="2">热处理状态</td><td colspan="3">力学性能</td></tr><tr><td>σb/MPa</td><td>δs/%</td><td>HBS</td></tr><tr><td rowspan="4">GB/T 1173-1995</td><td>S,J,R,K</td><td>F</td><td>145</td><td>2</td><td>50</td></tr><tr><td>J</td><td>T1</td><td>195</td><td>1.5</td><td>65</td></tr><tr><td>SB,RB,KB</td><td>T6</td><td>225</td><td>2</td><td>70</td></tr><tr><td>J,JB</td><td>T6</td><td>235</td><td>2</td><td>70</td></tr><tr><td rowspan="6">HB 962-2001</td><td>S,R,J</td><td>F</td><td>150</td><td>2</td><td>50</td></tr><tr><td>Y</td><td>F</td><td>220</td><td>2</td><td>65</td></tr><tr><td>J</td><td>T1</td><td>200</td><td>1.5</td><td>70</td></tr><tr><td>Y</td><td>T1</td><td>230</td><td>1.5</td><td>70</td></tr><tr><td>SB,RB</td><td>T6</td><td>230</td><td>2</td><td>70</td></tr><tr><td>J</td><td>T6</td><td>240</td><td>2</td><td>70</td></tr><tr><td rowspan="2">HB 5012-1986</td><td rowspan="2">Y</td><td>F</td><td>220</td><td>2</td><td>65</td></tr><tr><td>T1</td><td>230</td><td>1.5</td><td>70</td></tr></table>

3.1.2 技术标准规定一般铸件切取试样的力学性能指标参阅GB/T9438—1999《铝合金铸件》中4.3.2.1和HB963—1990《铝合金铸件》中4.3.2.1的规定。I类压铸件切取试样的力学性能指标参阅HB5012—1986《铝合金压铸件》中2.2.8.3的规定。

# 3.2 室温及各种温度下的力学性能

3.2.1 硬度 见表3-2。

3.2.2 拉伸性能

3.2.2.1 室温下单铸试样的典型拉伸性能见表3-3。

表3-2[2]  

<table><tr><td>铸造方法及状态</td><td>SB,T6</td><td>J、T6</td></tr><tr><td>HBS</td><td>70</td><td>75</td></tr></table>

表3-3  

<table><tr><td rowspan="2">铸造方法</td><td rowspan="2">热处理状态</td><td colspan="3">拉伸性能</td></tr><tr><td>σb/MPa</td><td>σp0.2/MPa</td><td>δ/%</td></tr><tr><td>J</td><td>F</td><td>284①</td><td>157①</td><td>2①</td></tr><tr><td>SB</td><td>T6</td><td>255</td><td>196</td><td>4</td></tr></table>

① $3\mathrm{mm}$ 厚平板试样。

# 3.2.2.2 各种温度下单铸试样典型拉伸性能见表3-4。

表3-4  

<table><tr><td>铸造方法</td><td>热处理状态</td><td>θ/C</td><td>σb/MPa</td><td>δ/%</td><td>铸造方法</td><td>热处理状态</td><td>θ/C</td><td>σb/MPa</td><td>δ/%</td></tr><tr><td rowspan="2">SB</td><td rowspan="2">T6</td><td>20</td><td>255</td><td>4</td><td rowspan="2">SB</td><td rowspan="2">T6</td><td>200</td><td>255</td><td>3.5</td></tr><tr><td>100</td><td>255</td><td>3.7</td><td>300</td><td>245</td><td>3.2</td></tr></table>

注：单铸试样直径为 $6\mathrm{mm}$ 。

# 3.2.2.3 单铸试样的低温典型拉伸性能见表3-5。

表3-5  

<table><tr><td>铸造方法</td><td>热处理状态</td><td>θ/°C</td><td>σb/MPa</td><td>δ/%</td></tr><tr><td rowspan="3">SB</td><td rowspan="3">T6</td><td>-196</td><td>33</td><td>2.8</td></tr><tr><td>-70</td><td>29</td><td>2.4</td></tr><tr><td>-40</td><td>28</td><td>3.2</td></tr></table>

# 3.2.2.4 在各种温度下加热后的室温拉伸性能见图3-1。

# 3.2.2.5 不同壁厚铸件上切取试样的拉伸性能见表3-6。

表3-6[4]  

<table><tr><td>铸造方法</td><td>壁厚/mm</td><td>σb/MPa</td><td>δ5/%</td><td>铸造方法</td><td>壁厚/mm</td><td>σb/MPa</td><td>δ2%</td></tr><tr><td rowspan="4">S</td><td>15</td><td>222</td><td>4.0</td><td rowspan="4">SB</td><td>15</td><td>256</td><td>5.0</td></tr><tr><td>30</td><td>215</td><td>3.5</td><td>30</td><td>218</td><td>4.0</td></tr><tr><td>45</td><td>178</td><td>2.3</td><td>45</td><td>188</td><td>2.2</td></tr><tr><td>60</td><td>151</td><td>1.0</td><td>60</td><td>171</td><td>2.0</td></tr></table>

# 3.2.3 冲击性能 见表3-7。

# 3.3 持久和蠕变性能

3.3.1 高温持久性能见表3-8和图3-2。

3.3.2 高温蠕变性能，砂型变质T6状态， $\sigma = 9.8\mathrm{MPa}$ 。

# 3.4 疲劳性能

3.4.1 高周疲劳 旋转弯曲疲劳强度见表3-9。

# 3.5 弹性性能

3.5.1 弹性模量 $E = 69\mathrm{GPa}$

3.5.2 切变模量 $G = 27\mathrm{GPa}^{[2]}$

3.5.3 泊松比 $\mu = 0.33^{[2]}$ 。

表3-7[5]  

<table><tr><td>铸造方法</td><td>热处理状态</td><td>\( {a}_{\mathrm{{KU}}}/\left( {\mathrm{{kJ}}/\mathrm{m}}\right) \)</td></tr><tr><td>SB</td><td>T6</td><td>49</td></tr><tr><td>J</td><td>T6</td><td>44</td></tr></table>

表3-8  

<table><tr><td rowspan="2">铸造方法</td><td rowspan="2">热处理状态</td><td colspan="3">σ400/MPa</td></tr><tr><td>200℃</td><td>250℃</td><td>300℃</td></tr><tr><td>SB</td><td>T6</td><td>7s</td><td>49</td><td>27</td></tr></table>

图片摘要：该图主要展示 3 8。
![](images/b5d844be9b203f37d08ffb4715d96160094079cbf93e0f0e01fc030181f2f369.jpg)  
图3-1 合金加热 $100\mathrm{h}$ 后对室温拉伸性能的影响[3]

图片摘要：该图主要展示 3 1 合金加热 后对室温拉伸性能的影响[3]。
![](images/51af2ce82a45112343e30d6922bae5d9ac7e033e1f25f3e17d89bd8a344cf638.jpg)  
图3-2 合金持久强度与温度的关系

表3-9  

<table><tr><td>铸造方法</td><td>热处理状态</td><td>试样形式</td><td>σ1/MPa</td><td>N/周</td></tr><tr><td rowspan="2">SB</td><td rowspan="2">T6</td><td>光滑试样</td><td>74</td><td>2×10</td></tr><tr><td>缺口试样</td><td>54</td><td>2×10</td></tr></table>

注：缺口试样 $r_{\mathrm{H}} = 0.75\mathrm{mm},K_{\mathrm{t}} = 2,2$

# 4 组织结构

# 4.1 相变温度

# 4.2 时间-温度-组织转变曲线

4.3 合金组织结构 合金相组成为 $\alpha + \mathrm{Mg}_2\mathrm{Si} + \mathrm{Si}$ 。 $\mathrm{Mg}_2\mathrm{Si}$ 是主要强化相，在固溶处理时溶入基体，而在时效时，以介稳定相(G-PI, G-PII或 $\beta^{\prime}$ )弥散析出。共晶硅在变质处理后细化，由片状转变为颗粒状。三元共晶 $(\alpha + \mathrm{Mg}_2\mathrm{Si} + \mathrm{Si})$ 的熔化温度为 $550\mathrm{C}$ ，二元共晶 $(\alpha + \mathrm{Si})$ 的熔化温度为 $577\mathrm{C}$ 。热处理过烧后，组织中出现 Si 相聚集变粗，共晶复熔等特征。合金的杂质相有骨骼状的 AlFeMnSi 相和针状的 $\beta (\mathrm{Al}_{9}\mathrm{Fe}_{2}\mathrm{Si}_{2})$ 相[7]。

# 5 工艺性能与要求

# 5.1 成形性能

# 5.1.1 合金浇注温度 $680\sim 750\mathrm{C}$

5.1.2 合金具有优良的铸造工艺性能。用浇铸砂型棒状试样流动长度方法测定 $700\mathrm{C}$ 的流动性为 $359\mathrm{mm}^{[1]}$ 。无热裂倾向。线收缩率为 $1\%$ 。体收缩率为 $3.2\% \sim 3.4\% [3]$   
5.1.3 合金结晶间隔小，在消除针孔的条件下，可以达到很高的致密度和气密性，见表5-1

表5-1  

<table><tr><td rowspan="2">铸造方法</td><td rowspan="2">热处理状态</td><td rowspan="2">试样厚度/mm</td><td colspan="2">气密性/MPa</td></tr><tr><td>带铸皮试样</td><td>表面加工试样</td></tr><tr><td rowspan="4">SB</td><td rowspan="4">T6</td><td>2.5</td><td>8.8(破裂)</td><td>4.9(破裂)</td></tr><tr><td>4.0</td><td>25.5(破裂)</td><td>19.6(破裂)</td></tr><tr><td>6.0</td><td>29.4(未破渗漏)</td><td>29.4(未破渗漏)</td></tr><tr><td>8.0</td><td>29.4(未破渗漏)</td><td>29.4(未破渗漏)</td></tr></table>

注：系液压试验结果。

5.1.4 合金壁厚敏感效应见图5-1。随铸件壁厚增加或冷却速度降低， $\alpha$ 枝晶和共晶组织变粗，力学性能降低。

# 5.2 焊接性能

5.2.1 合金焊接性能良好，可采用氢弧焊、气焊等方法进行焊接或补焊。

5.2.2 焊后经热处理，其焊接接头处的拉伸性能与合金基体的性能基本相同，见表5-2。

5.2.3 铸造缺陷焊补通常采用相同成分的填充金属，焊补时，已经热处理的铸件，焊后应进行重复热处理。

图片摘要：该图主要展示 5 1 壁厚对合金拉伸强度的影响。
![](images/8905f4f8317deb24b07449923b6cc340c87e906559d136b302850a00fca50cd7.jpg)  
图5-1 壁厚对合金拉伸强度的影响

表5-2  

<table><tr><td rowspan="2">热处理状态焊前/焊后</td><td rowspan="2">试验单位</td><td colspan="2">σb/MPa</td><td colspan="2">δ/%</td></tr><tr><td>范围</td><td>平均值</td><td>范围</td><td>平均值</td></tr><tr><td>T6</td><td>基体金属</td><td>197~207</td><td>198</td><td>1.2~1.3</td><td>1.2</td></tr><tr><td rowspan="2">/T6</td><td>A单位</td><td>196~197</td><td>196</td><td>1.7~1.8</td><td>1.8</td></tr><tr><td>B单位</td><td>176~212</td><td>194</td><td>1.2~1.4</td><td>1.3</td></tr><tr><td rowspan="2">T6/T6</td><td>A单位</td><td>186~215</td><td>207</td><td>1.4~2.6</td><td>1.9</td></tr><tr><td>B单位</td><td>189~214</td><td>205</td><td>1.2~1.4</td><td>1.2</td></tr><tr><td rowspan="2">T6/</td><td>A单位</td><td>134~143</td><td>138</td><td>4.8~5.4</td><td>5.0</td></tr><tr><td>B单位</td><td>123~131</td><td>125</td><td>4.5~6.5</td><td>5.2</td></tr></table>

5.3 零件热处理工艺 对于一般形状比较简单的铸件，可用冷水淬火。大型复杂零件，则应用沸水、油或采用CL-1有机淬火剂进行淬火，以减少内应力和防止铸件变形。在不同冷却介质中淬火的变形量见表5-3。

表5-3  

<table><tr><td>淬火时的冷却条件</td><td>变形量/mm</td><td>变形量的减少/%</td></tr><tr><td>水中:20℃</td><td>0.24</td><td>-</td></tr><tr><td>100℃</td><td>0.15</td><td>37.5</td></tr><tr><td>油中:20℃</td><td>0.07</td><td>71</td></tr></table>

注：1 用多变截面铸环试验。  
2 与 $20^{\circ} \mathrm{C}$ 水淬火后和变形之比。

5.4 表面处理工艺 合金可以采用硫酸阳极化，并用重铬酸钾填充阳极膜。但由于合金含硅量高，其阳极化外观效果不好。对于针孔度超过3级的铸件，则不允许进行阳极化处理，可采用涂漆保护。  
5.5 切削加工与磨削性能 合金含硅量高，切削加工性能较差。随着热处理后基体硬度提高，其加工性能可得到一些改善。

# 6 功能考核试验

# 7 使用建议

选用。

# 参考文献

1 黄良余,周国梅等.铸造有色金属及熔炼.北京:国防工业出版社,1980  
2《航空材料手册》编写组．航空材料手册（上册）．北京：国防工业出版社，1972  
3 BHAM. 航空材料手册第二册. 1965  
4 KOIO6HeB II.Φ.,CINpaBOOHHK JInrTeuHka,MauRn3,1952   
5 K Bacob,Ф.II.,ΦpHJIaHJep,H.H.,IIpOMbIJIeHHBte JepOpMHyEble cIpeHHBte II ITeHbIe aJIOMHHeBBte cJIaBBi,MeTaJIyprH3daT,1972   
6 Kojio6HeB, H.Ф., KapoiipouHocTb JHTeHHbIX AIOIOMHHeBBix cIIaBOB, MetaIlyprH3IaT, 1964   
7 北京航空材料研究院．铸造铝合金金相图谱．1987  
8 北京航空材料研究院. 铸造铝合金焊补试验技术小结. 1981  
9 洪都机械厂. 航空铸造工艺手册. 1980  
10 中国机械工程学会铸造专业学会编．铸造手册第3卷：铸造非铁合金．北京：机械工业出版社，1993

# ZL105

# 1 概述

ZL105为可热处理强化的铝-硅-铜-镁系铸造合金。具有良好的铸造工艺性能和较高的气密性。属中等热强铝合金，其高温力学性能和切削加工性能均优于ZL101、ZL104等铝-硅-镁系铸造合金。但随着铜元素的加入，其塑性和耐腐蚀性能降低。

该合金可采用砂型铸造、金属铸造和熔模铸造等工艺方法。适于铸造形状比较复杂和承受中等载荷，工作温度至 $250\mathrm{C}$ 的各种发动机零件和附件零件。

1.1 材料牌号 ZAlSi5Cu1Mg。

材料代号 ZL105。

1.2 相近牌号 Al-Si5Cu1Mg(ISO), A15（俄罗斯）, 355（美国）, LM16（英国）, AC4D（日本）, GAlSi5(Cu)（德国）。  
1.3 材料技术标准

GB/T1173—1995 《铸造铝合金》

HB 962--2001 《铸造铝合金》

1.4 化学成分 见表1-1。

1.5 热处理制度 参见GJB—1993《铸造铝合金热处理规范》和HB 5446—1990《铸造铝合金热处理》的规定，如表1-2所示。

%

表1-1  

<table><tr><td rowspan="3">技术标准</td><td colspan="4">主要元素</td><td colspan="12">杂质 不大于</td></tr><tr><td rowspan="2">Si</td><td rowspan="2">Cu</td><td rowspan="2">Mg</td><td rowspan="2">Al</td><td colspan="2">Fe</td><td rowspan="2">Zn</td><td rowspan="2">Mn</td><td rowspan="2">Ti+Zr</td><td rowspan="2">Be</td><td rowspan="2">Sn</td><td rowspan="2">Pb</td><td colspan="2">杂质总和</td><td colspan="2">其他</td></tr><tr><td>S</td><td>J</td><td>S</td><td>J</td><td>单个</td><td>总和</td></tr><tr><td>GB/T 1173-1995</td><td>4.5~5.5</td><td>1.0~1.5</td><td>0.4~0.6</td><td>余量</td><td>0.6</td><td>1.0</td><td>0.3</td><td>0.5</td><td>0.15</td><td>0.1</td><td>0.01</td><td>0.05</td><td>1.1</td><td>1.4</td><td>-</td><td></td></tr><tr><td>HB 962-2001</td><td>4.5~5.5</td><td>1.0~1.5</td><td>0.4~0.6</td><td>余量</td><td>0.6</td><td>1.0</td><td>0.3</td><td>0.5</td><td>0.15</td><td>Ti0.15</td><td>0.01</td><td>0.05</td><td>-</td><td>-</td><td>0.05</td><td>0.15</td></tr></table>

表1-2  

<table><tr><td rowspan="2">热处理状态</td><td colspan="4">固溶处理</td><td colspan="3">时效</td></tr><tr><td>θ/C</td><td>保温时间/h</td><td>冷却介质及温度/℃</td><td>最长转移时间/s</td><td>θ/C</td><td>保温时间/h</td><td>冷却介质</td></tr><tr><td>T1</td><td>-</td><td>-</td><td>-</td><td>-</td><td>175~185</td><td>5~10</td><td>空气</td></tr><tr><td>T5</td><td>520~530</td><td>3~5</td><td>66~100℃水</td><td>25</td><td>170~180</td><td>3~10</td><td>空气</td></tr><tr><td>T7</td><td>520~530</td><td>3~5</td><td>66~100℃水</td><td>25</td><td>220~230</td><td>3~10</td><td>空气</td></tr></table>

1.6 品种规格与供应状态 该合金可在不同热处理状态下使用。铸造方法、铸件尺寸和铸件结构复杂程度一般均不受限制。

# 1.7 熔炼与铸造工艺

1.7.1 该合金可按一般铝合金熔炼方法进行生产。该合金熔炼工艺的具体要求可参阅HB/Z160-1990《铸造铝合金熔炼》。  
1.7.2 为减少铸件针孔缺陷，应采用气体或固体精炼剂进行有效的除气。用六氯乙烷作为精炼剂

时，其用量与合金溶液氢含量的关系见图1-1。另外，其用量与原始炉料的洁净程度和环境条件有关，通常用量为炉料重量的 $0.5\% \sim 0.7\%$ 。建议采用定性或定量测氢方法进行炉前检验。控制熔炼质量和铸件针孔度。

1.7.3 对于要求力学性能较高的铸件，在合金中可添加少量钛或同时加入硼以细化晶粒。钛的加入量为 $0.1\% \sim 0.15\%$ ，硼为 $0.02\% \sim 0.05\%$ 。可以中间合金形式或盐类形式加入。

1.7.4 合金中的铜含量对力学性能的影响见表1-3。

1.8 应用概况与特殊要求 该合金是航空及其他工业部门中广泛应用的铸铝材料，与其他常用铝-硅系合金ZL101、ZL102及ZL104相比较，具有更高的耐热性能。可用于制造工作温度为 $150\sim 250^{\circ}\mathrm{C}$ 的发动机零件和气压、液压附件零件如气缸、机匣、油泵壳体等。

图片摘要：该图主要展示 1 1ZL105合金熔液氢含量与六氯乙烷加入量的关系。
![](images/3f5d2ae9a8ee7ed55efc477e465daedfbedcf2881ed994c74b46f0c329f2fbf9.jpg)  
图1-1ZL105合金熔液氢含量与六氯乙烷加入量的关系

表1-3  

<table><tr><td rowspan="2">ω(Cu)/%</td><td colspan="4">F</td><td colspan="4">T6</td></tr><tr><td>σb/MPa</td><td>δ5/%</td><td>HBS</td><td>σ100h/MPa</td><td>σb/MPa</td><td>δ5/%</td><td>HBS</td><td>σ100h/MPa</td></tr><tr><td>1.2</td><td>155~170</td><td>1.5~3</td><td>50~55</td><td>35~40</td><td>225~275</td><td>1~2.3</td><td>70~80</td><td>30</td></tr><tr><td>1.5</td><td>160~175</td><td>2~3</td><td>60~70</td><td>35~45</td><td>245~295</td><td>1~2</td><td>75~90</td><td>30~35</td></tr><tr><td>2.0</td><td>160~180</td><td>0.8~1.5</td><td>60~70</td><td>45~50</td><td>245~315</td><td>0.5~1.5</td><td>80~90</td><td>35~40</td></tr><tr><td>2.5</td><td>165~185</td><td>0.8~1.4</td><td>60~70</td><td>45~50</td><td>245~315</td><td>0.5~1.5</td><td>75~90</td><td>40</td></tr></table>

# 2 物理与化学性能

# 2.1 热性能

2.1.1 熔化温度范围 $577\sim 627\mathrm{C}$   
2.1.2 热导率 见表2-1。  
2.1.3 比热容 见表2-2。  
2.1.4 线膨胀系数 见表2-3。  
2.2 密度 $\rho = 2680\mathrm{kg / m}^{3[4]}$   
2.3 电性能， $20\mathrm{C}$ 时电阻率 $\rho = 46.2\mathrm{n}\Omega \cdot \mathrm{m}$

表2-1  

<table><tr><td>\( \theta /C \)</td><td>25</td><td>100</td><td>200</td><td>300</td></tr><tr><td>\( \lambda /\left( {\mathrm{W}/\left( {\mathrm{m} \cdot  \mathrm{C}}\right) }\right) \)</td><td>159</td><td>163</td><td>168</td><td>176</td></tr></table>

表2-2  

<table><tr><td>θ/C</td><td>100</td><td>200</td><td>300</td><td>400</td></tr><tr><td>c/(J/(kg·C))</td><td>838</td><td>964</td><td>1050</td><td>1430</td></tr></table>

表2-3  

<table><tr><td>\( \theta /{}^{ \circ  }\mathrm{C} \)</td><td>20~100</td><td>20~200</td><td>20~300</td><td>100~200</td><td>200~5,00</td></tr><tr><td>\( \alpha /{10}^{-6}{\mathrm{C}}^{-1} \)</td><td>23.1</td><td>23.5</td><td>23.9</td><td>23.9</td><td>24.1</td></tr></table>

# 2.4 磁性能 无磁性。

# 2.5 化学性能

2.5.1 抗氧化性能 合金表面容易生成致密氧化膜，防止其进一步氧化。

# 2.5.2 耐腐蚀性能

2.5.2.1 合金具有耐工业和海洋大气腐蚀的能力。在硝酸和大部分有机酸溶液中，具有较好的抗腐蚀能力，但易受盐酸、硫酸及钠、钾、钙、氢氧化物的浸蚀[2]。  
2.5.2.2 铜是降低该合金耐腐蚀性能的主要合金元素。其耐腐蚀性能低于ZL101合金。

# 3 力学性能

# 3.1 技术标准规定的力学性能。

3.1.1 技术标准规定的单铸试样力学性能 见表3-1。

表3-1  

<table><tr><td>技术标准</td><td>铸造方法</td><td>热处理状态</td><td>σb/MPa</td><td>δ1/%</td><td>HBS</td></tr><tr><td rowspan="5">GB/T 1173-1995</td><td>S,J,R,K</td><td>T1</td><td>155</td><td>0.5</td><td>65</td></tr><tr><td>S,R,K</td><td>T5</td><td>195</td><td>1</td><td>70</td></tr><tr><td>J</td><td>T5</td><td>235</td><td>0.5</td><td>70</td></tr><tr><td>S,R,K</td><td>T6</td><td>225</td><td>0.5</td><td>70</td></tr><tr><td>S,J,R,K.</td><td>T7</td><td>175</td><td>1</td><td>65</td></tr><tr><td rowspan="4">HB 962-2001</td><td>S,J</td><td>T1</td><td>160</td><td>--</td><td>65</td></tr><tr><td>S,R</td><td>T5</td><td>230</td><td>1</td><td>70</td></tr><tr><td>J</td><td>T5</td><td>250</td><td>1</td><td>70</td></tr><tr><td>S,R,J</td><td>T7</td><td>200</td><td>1</td><td>65</td></tr></table>

3.1.2 技术标准规定一般铸件切取试样的力学性能指标 参阅GB/T9438—1999《铝合金铸件》中5.2.9和HB963—1990《铝合金铸件》中4.3.2.1的规定。

# 3.2 室温及各种温度下的力学性能

# 3.2.1 硬度 见表3-2。

表3-2[3]  

<table><tr><td>铸造方法及状态</td><td>S,T1</td><td>J,T1</td><td>S,T5</td><td>J,T5</td><td>S,T7</td><td>J,T7</td></tr><tr><td>HBS</td><td>65</td><td>75</td><td>80</td><td>95</td><td>85</td><td>90</td></tr></table>

# 3.2.2 拉伸性能

3.2.2.1 室温下单铸试样典型拉伸性能见表3-3。

表3-3  

<table><tr><td>铸造方法</td><td>热处理状态</td><td>σb/MPa</td><td>σP0.2/MPa</td><td>δ10/%</td><td>铸造方法</td><td>热处理状态</td><td>σb/MPa</td><td>σP0.2/MPa</td><td>δ10/%</td></tr><tr><td>S</td><td rowspan="2">T1</td><td>175</td><td>155</td><td>1</td><td>J</td><td>T5</td><td>295</td><td>185</td><td>2</td></tr><tr><td>J</td><td>195</td><td>165</td><td>2</td><td>S</td><td rowspan="2">T7</td><td>235</td><td>225</td><td>0.5</td></tr><tr><td>S</td><td>T5</td><td>265</td><td>175</td><td>0.8</td><td>J</td><td>285</td><td>205</td><td>2</td></tr></table>

# 3.2.2.2 不同温度下单铸试样的典型拉伸性能见表3-4。

表3-4  

<table><tr><td>热处理状态</td><td>铸造方法</td><td>θ/C</td><td>σb/MPa</td><td>σP0.2/MPa</td><td>δs/%</td><td>热处理状态</td><td>铸造方法</td><td>θ/C</td><td>σb/MPa</td><td>σP0.2/MPa</td><td>δs/%</td></tr><tr><td rowspan="2">T1</td><td rowspan="2">J</td><td>-196</td><td>294</td><td>-</td><td>0.8</td><td>T5</td><td>S</td><td>300</td><td>127</td><td>-</td><td>4</td></tr><tr><td>-70</td><td>265</td><td>-</td><td>0.5</td><td rowspan="6">T7</td><td rowspan="6">J</td><td>20</td><td>235</td><td>177</td><td>1.5</td></tr><tr><td rowspan="5">T5</td><td rowspan="5">S</td><td>20</td><td>245</td><td>177</td><td>0.8</td><td>100</td><td>235</td><td>177</td><td>2</td></tr><tr><td>100</td><td>245</td><td>-</td><td>1</td><td>200</td><td>177</td><td>137</td><td>2.5</td></tr><tr><td>150</td><td>245</td><td>-</td><td>1</td><td>250</td><td>137</td><td>118</td><td>4</td></tr><tr><td>200</td><td>216</td><td>-</td><td>1.5</td><td>300</td><td>98</td><td>78</td><td>6</td></tr><tr><td>250</td><td>177</td><td>-</td><td>1.5</td><td></td><td></td><td></td><td></td></tr></table>

# 3.2.2.3 在不同温度下长时间放置后的室温拉伸性能见图3-1。

# 3.2.2.4 从不同厚度砂型铸件上切取试样的典型拉伸性能见表3-5。

表3-5  

<table><tr><td>热处理状态</td><td colspan="5">T6</td></tr><tr><td>断面厚度/mm</td><td>3</td><td>3~6</td><td>6~13</td><td>13~19</td><td>19~25</td></tr><tr><td>σb/MPa</td><td>251</td><td>248</td><td>248</td><td>245</td><td>241</td></tr><tr><td>σp0.2/MPa</td><td>179</td><td>177</td><td>176</td><td>172</td><td>159</td></tr><tr><td>δ/%</td><td>4.5</td><td>4.0</td><td>4.0</td><td>3.5</td><td>3.5</td></tr></table>

# 3.2.2.5 不同针孔等级铸板的拉伸性能见表3-6.

表3-6[4]  

<table><tr><td>试样厚 度/mm</td><td>针孔等级 (HB 963-1990)</td><td>σb/MPa</td><td>δ5/%</td><td>HBS</td></tr><tr><td rowspan="5">12</td><td>1</td><td>281</td><td>1.8</td><td>110</td></tr><tr><td>2</td><td>265</td><td>1.6</td><td>110</td></tr><tr><td>3</td><td>245</td><td>1.5</td><td>106</td></tr><tr><td>4</td><td>216</td><td>1.3</td><td>97</td></tr><tr><td>5</td><td>168</td><td>1.1</td><td>91</td></tr><tr><td rowspan="5">25</td><td>1</td><td>245</td><td>1.5</td><td>112</td></tr><tr><td>2</td><td>228</td><td>1.4</td><td>110</td></tr><tr><td>3</td><td>218</td><td>1.4</td><td>104</td></tr><tr><td>4</td><td>179</td><td>1.1</td><td>100</td></tr><tr><td>5</td><td>154</td><td>1.0</td><td>90</td></tr></table>

# 3.2.2.6 工厂生产该合金的单铸试样拉伸性能统计见表3-7，铸件切取试样拉伸性能统计见表3-8。

图片摘要：该图主要展示 3 6[4]。
![](images/191757f0d3696eeb7bb84c2aea100d37c724b0dd393b09c7ee093447609381d4.jpg)  
图3-1ZL105合金在实验温度下长时间放置后的拉伸性能[2]

表 $3 - 7.5\sim 8$   

<table><tr><td rowspan="2">铸造方法</td><td rowspan="2">热处理状态</td><td rowspan="2">n</td><td colspan="4">σb/MPa</td><td rowspan="2">n</td><td colspan="4">δ5/%</td><td rowspan="2">生产厂</td></tr><tr><td>max</td><td>min</td><td>X̄</td><td>s</td><td>max</td><td>min</td><td>X̄</td><td>s</td></tr><tr><td rowspan="4">J</td><td rowspan="2">T5</td><td>121</td><td>315</td><td>153</td><td>248.8</td><td>36.5</td><td>121</td><td>5.0</td><td>0.7</td><td>1.56</td><td>0.683</td><td>331厂</td></tr><tr><td>306</td><td>370</td><td>260</td><td>325.6</td><td>24.6</td><td>306</td><td>2.5</td><td>0.5</td><td>1.15</td><td>0.274</td><td>514厂</td></tr><tr><td rowspan="2">T7</td><td>38</td><td>355</td><td>229</td><td>227.5</td><td>25.2</td><td>38</td><td>3.0</td><td>1.0</td><td>1.9</td><td>0.478</td><td>511厂</td></tr><tr><td>65</td><td>340</td><td>215</td><td>276.3</td><td>25.5</td><td>65</td><td>3.5</td><td>1.0</td><td>1.66</td><td>0.505</td><td>430厂</td></tr><tr><td>S</td><td>T7</td><td>93</td><td>305</td><td>117</td><td>227.4</td><td>27.7</td><td>93</td><td>3.5</td><td>0.5</td><td>1.58</td><td>0.682</td><td>430厂</td></tr></table>

表3-8[5]  

<table><tr><td rowspan="2">铸造方法</td><td rowspan="2">热处理状态</td><td rowspan="2">n</td><td colspan="4">σb/MPa</td><td rowspan="2">n</td><td colspan="4">δ5/%</td></tr><tr><td>max</td><td>min</td><td>X</td><td>s</td><td>max</td><td>min</td><td>X</td><td>s</td></tr><tr><td>J</td><td>T5</td><td>36</td><td>310</td><td>196</td><td>241</td><td>28.01</td><td>33</td><td>6.3</td><td>1.0</td><td>2.32</td><td>1.469</td></tr></table>

注：切取试样处铸件厚度为 $12\sim 25 \mathrm{~mm}$ 。

3.2.3 压缩性能 根据不同的铸造方法，压缩屈服强度砂型铸造 $\sigma_{\mathrm{Pc0.2}} = 180 \sim 60 \mathrm{MPa}^{[9]}$ 金属型铸造 $\sigma_{\mathrm{Pc0.2}} = 185 \sim 275 \mathrm{MPa}^{[9]}$ 。  
3.2.4冲击性能砂型铸造T5热处理状态的U型缺口试样的冲击韧性 $a_{\mathrm{KU}} = 22\mathrm{kJ / m^{2.91}}$   
3.2.5 扭转和切变性能 剪切强度 $\tau$ 见表3-9。

表3-9[9]  

<table><tr><td>铸造方法及热处理状态</td><td>S,T1</td><td>J,T1</td><td>S,T5</td><td>J,T5</td><td>S,T7</td><td>J,T7</td></tr><tr><td>τ/MPa</td><td>145</td><td>165</td><td>205</td><td>205</td><td>175</td><td>205</td></tr></table>

3.3 持久和蠕变性能。  
3.3.1 高温持久性能 见表3-10。  
3.3.2 高温蠕变性能 见表3-11。  
3.4 疲劳性能

表3-10  

<table><tr><td rowspan="2">铸造方法</td><td rowspan="2">热处理状态</td><td colspan="3">σ100/MPa</td></tr><tr><td>200℃</td><td>250℃</td><td>300℃</td></tr><tr><td>S</td><td>T5</td><td>88</td><td>54</td><td>35</td></tr></table>

3.4.1 高周疲劳 砂型单铸试样T5状态室温旋转疲劳极限，循环次数 $N = 2 \times 10^{7}$ 周，光滑试样 $\sigma_{-1} = 59\mathrm{MPa}$ ，带缺口试样 $r_{\mathrm{H}} = 0.75\mathrm{mm}, K_{t} = 2.2, \sigma_{-1H} = 49\mathrm{MPa}$ 。

表3-11  

<table><tr><td rowspan="3">铸造方法</td><td rowspan="3">热处理状态</td><td colspan="6">σb,2/100/MPa</td></tr><tr><td colspan="2">200℃</td><td colspan="2">250℃</td><td colspan="2">300℃</td></tr><tr><td>未稳定化</td><td>稳定化</td><td>未稳定化</td><td>稳定化</td><td>未稳定化</td><td>稳定化</td></tr><tr><td>S</td><td>T5</td><td>78</td><td>54</td><td>45</td><td>25</td><td>24</td><td>15</td></tr></table>

注：稳定化指在实验温度下预先保温 $100\mathrm{h}$ 。

3.4.2 低周疲劳 各种温度下的疲劳极限见表3-12。

表3-12[9]  

<table><tr><td rowspan="3">铸造方法</td><td rowspan="3">热处理状态</td><td rowspan="3">θ/℃</td><td colspan="5">σ1/MPa</td></tr><tr><td colspan="5">周期</td></tr><tr><td>10^5</td><td>10^6</td><td>10^7</td><td>10^8</td><td>5 &lt; 10^9</td></tr><tr><td rowspan="4">S</td><td rowspan="4">T7</td><td>24</td><td>145</td><td>103</td><td>83</td><td>76</td><td>72</td></tr><tr><td>149</td><td>124</td><td>97</td><td>76</td><td>69</td><td>65</td></tr><tr><td>204</td><td>117</td><td>90</td><td>65</td><td>52</td><td>48</td></tr><tr><td>260</td><td>97</td><td>69</td><td>48</td><td>34</td><td>31</td></tr></table>

# 3.5 弹性性能

3.5.1 弹性模量 见表3-13。  
3.5.2 切变模量 $G = 26.5\mathrm{GPa}^{[1]}$   
3.5.3 泊松比 $\mu = 0.33^{[1]}$

表3-13[9]  

<table><tr><td rowspan="2">铸造方法及热处理状态</td><td colspan="4">E/GPa</td></tr><tr><td>25℃</td><td>149℃</td><td>204℃</td><td>260℃</td></tr><tr><td>S,T5</td><td>70</td><td>68</td><td>64</td><td>56</td></tr></table>

# 4 组织结构

# 4.1 相变温度

# 4.2 时间-温度-组织转变曲线

4.3 合金组织结构 合金相组成为 $\alpha + \mathrm{Si} + \mathrm{CuAl}_2 + \mathrm{Mg}_2\mathrm{Si} + \mathrm{W}(\mathrm{Al}_x\mathrm{Mg}_5\mathrm{Cu}_4\mathrm{Si}_4)$ 。在固溶处理后， $\mathrm{CuAl}_2, \mathrm{Mg}_2\mathrm{Si}$ 和部分 W 相溶入基体，并在人工时效时呈介稳相（G-PI、G-PII 或 $\beta', Q'$ ）析出，起强化作用。合金结晶过程根据冷却速度不同，可能形成二元共晶 $(\alpha + \mathrm{Si}, 577^{\circ}\mathrm{C})$ ，三元共晶 $(\alpha + \mathrm{Si} + \mathrm{CuAl}_2, 525^{\circ}\mathrm{C})$ ，四元共晶 $(\alpha + \mathrm{Si} + \mathrm{CuAl}_2 + \mathrm{Mg}_2\mathrm{Si}, 517^{\circ}\mathrm{C})$ 和五元共晶 $(\alpha + \mathrm{Si} + \mathrm{CuAl}_2 + \mathrm{Mg}_2\mathrm{Si} + \mathrm{W}, 488^{\circ}\mathrm{C})$ 。热处理时若过烧，则组织中可能出现 Si 相聚集长大、共晶复熔（球形或三角形）、晶界熔化等特征。合金的杂质相为 $\beta (\mathrm{Al}_9\mathrm{Fe}_2\mathrm{Si}_2)$ 和 $\mathrm{Al}_8\mathrm{FeMg}_3\mathrm{Si}_6^{[10]}$ 。

# 5 工艺性能与要求

# 5.1 成形性能

# 5.1.1 合金浇铸温度 $700\sim 750\mathrm{C}$

5.1.2 合金具有良好的铸造性能。用浇铸棒状试样流动长度方法测定 $700\mathrm{C}$ 的流动性为 $344\mathrm{mm}$ ， $750\mathrm{C}$ 的流动性为 $375\mathrm{mm}^{[1]}$ 。有足够高的抗热裂纹形成能力（ $723\mathrm{C}$ 浇铸宽度为 $7.5\mathrm{mm}$ 的铸环工艺试样时出现第一条裂纹）[1]。线收缩率为 $1.1\%$ 。体收缩率为 $4.5\% \sim 4.9\%$ [1]。

5.1.3 合金具有较高的气密性, 厚度为 $4\mathrm{mm}$ 的试样, 在 $22.6\mathrm{MPa}$ 压力下试验未出现渗漏而破裂。

# 5.2 焊接性能

5.2.1 该合金焊接性能良好，可采用熔焊的方法如气焊、氢弧焊等焊接方法进行铸件缺陷的修补。用同种成分的焊丝对铸件试板进行焊接后，其拉伸性能见表5-1。

表5-1[11]  

<table><tr><td rowspan="2">热处理状态焊前/焊后</td><td rowspan="2">试验单位</td><td colspan="2">σb/MPa</td><td colspan="2">δ/%</td></tr><tr><td>范围</td><td>平均值</td><td>范围</td><td>平均值</td></tr><tr><td>T5</td><td>基体金属</td><td>226~269</td><td>252</td><td>1.5~2.2</td><td>1.6</td></tr><tr><td rowspan="2">-/T5</td><td>A单位</td><td>236~255</td><td>246</td><td>1.6</td><td>1.6</td></tr><tr><td>B单位</td><td>239~244</td><td>241</td><td>1.3~1.6</td><td>1.4</td></tr><tr><td rowspan="2">T5/T5</td><td>A单位</td><td>238~292</td><td>258</td><td>1.1~1.4</td><td>1.2</td></tr><tr><td>B单位</td><td>256~279</td><td>268</td><td>1.6</td><td>1.6</td></tr><tr><td rowspan="2">T5/-</td><td>A单位</td><td>143~159</td><td>149</td><td>1.4~3.0</td><td>2.3</td></tr><tr><td>B单位</td><td>157~159</td><td>158</td><td>3.4~3.6</td><td>3.5</td></tr></table>

5.2.2 从表5-1的实验结果可以看出，焊后不进行热处理，其拉伸性能明显下降，焊后经热处理。其拉伸性能与基体金属基本相同。

5.2.3 针孔、疏松和夹杂等缺陷会降低合金的可焊性和焊接质量。

# 5.3 零件热处理工艺

5.3.1 对于形状比较复杂的铸件，建议采用沸水或新型CL-1有机淬火剂进行淬火，以减少内应力和防止铸件变形。热处理制度对变形量的影响见图5-1。

5.3.2固溶处理后，人工时效温度对合金拉伸性能的影响见图5-2。

图片摘要：该图主要展示 5 1 热处理制度对合金环形试样变形的影响[12]。
![](images/f40bba8e6c00797474e5bff1a712b9d3d173edf62fe3aa00d8223c6951b5bfdb.jpg)  
图5-1 热处理制度对合金环形试样变形的影响[12]

图片摘要：该图主要展示 5 1 热处理制度对合金环形试样变形的影响[12]。
![](images/3fed6cb98400efd4570c2b5c9d9e43a0907a4032fd10db7512bbd85f74687066.jpg)  
图5-2 时效温度对合金砂型单铸试样力学性能的影响[13]

5.3.3 对于在较高温度下长期工作的零件，建议采用T7制度，其时效温度接近于零件工作温度。  
5.3.4 合金热处理工艺参见HB5446—1990《铸造铝合金热处理》进行。  
5.4 表面处理工艺 在大气条件下，合金可不进行表面防护处理。为提高铸件的耐腐蚀性或耐磨性，可采用阳极化处理，并用重铬酸钾填充阳极膜。对于针孔度严重(超过3级)的铸件表面则不允许进行阳极化处理，可采用涂漆保护。特殊用途的也可电镀和搪瓷。  
5.5 切削加工与磨削性能  
5.5.1 合金硅含量低于其他铝硅合金，并含有铜，故其切削加工性能优于ZL101、ZL102、ZL103等合金。  
5.5.2 采用硬质合金刀具，减小切削速度和增加前角，可获得满意的加工质量。  
5.5.3 磨削加工方法和设备类似于其他金属，但磨削速度比黑色金属高。通常采用砂带磨床

# 6 功能考核试验

# 7 使用建议

选用。

# 参考文献

1 中国机械工程学会铸造专业学会编．铸造手册第三卷．铸造非铁合金．北京：机械工业出版社，1993  
2 J.G Sessler. Aerospace Structure Metels Handbook code 3104. 1977   
3 航空材料编写组. 航空材料手册(上册). 北京: 国防工业出版社, 1972  
4 北京航空材料研究所、江安机器厂. 铸铝合金针孔 X-射线透视标准. 1963

5 中国南方航空动力机械公司．工业生产检验数据：铝镁合金10-99.1999  
6 华兴航空机轮公司．工业生产检验数据：铝镁合金08-99.1999  
7 南京金城机械有限公司，工业生产检验数据：铝镁合金07-99.1999.  
8 西安航空发动机(集团)有限公司．工业生产检验数据：铝镁合金04-99.1999  
9 ASM Metels handbook 9th Ed, Vol2, metals park ohio 1979   
10 北京航空材料研究院．铸造铝合金金相图谱.1987  
11 北京航空材料研究院．铸造铝合金补焊试验技术小结．1982  
12 KoiIO6HeB, II. $\Phi_{\bullet}$ , TepMHecka 06pa5OTka AIOOMIHHeBBIX cHbABOB, Meta.I .HyprH3at.1961   
13 北京航空材料研究院.HZL105合金时效制度研究.1985

# ZL105A

# 1 概述

该合金是在ZL105合金基础上降低杂质铁、锰、锌的含量，并缩小镁元素的成分范围而得到的一个比ZL105合金拉伸强度更高的合金。它的铸造工艺性能、气密性以及抗腐蚀性能与ZL105合金基本相同。

该合金可采用砂型、金属型和熔模铸造等工艺方法，制造结构形状比较复杂承受中等载荷。工作温度在250℃以下的各种发动机零件和附件零件。

1.1 材料牌号 ZAlSi5Cu1MgA。

材料代号 ZL105A。

1.2 相近牌号 C355（美国），A.15-1（俄罗斯）  
1.3 材料技术标准

GB/T1173—1995 《铸造铝合金》

HB 962-2001 《铸造铝合金》

HB 5480~1991 《高强度铝合金优质铸件》

1.4 化学成分 见表1-1。

表1-1
