Repository: C-zj02/CFD-claw

<div align="center">

**English** | [中文](#中文版) | [Français](README_FR.md) | [Русский](README_RU.md) | [हिन्दी](README_HI.md) | [العربية](README_AR.md) | [Português](README_PT.md)

# 🚀 Claude Code Python

**A Complete Python Reimplementation Based on Real Claude Code Source**

*From TypeScript Source → Rebuilt in Python with ❤️*

***
**🔥 Active Development • New Features Weekly 🔥**

</div>

***

## 🎯 What is This?

**Clawd Code** is a **complete Python rewrite** of Claude Code, based on the **real TypeScript source code**.

File: RAG-data/中国航空材料手册（第2版）第6卷 复合材料 胶粘剂001-200.pdf-3e33123b-8300-49bd-bd07-20183c8fa8b4.md (part 1 of 8)
# 中国航空机械手册

# CHINA AERONAUTICAL MATERIALS HANDBOOK

第6卷

# 复合材料 胶粘剂

第2版

《中国航空材料手册》编辑委员会编

# 科技学校金材峰科

方

图片摘要：该图片为文档封面或首页内容，主题与中国航空机械手册相关。
![](images/442a56e67b35ca4874816ea86c8316fe26c436e2a2031a7f470036beeb991aa7.jpg)

图片摘要：该图片为文档封面或首页内容，主题与中国航空机械手册相关。
![](images/afff7b7f7d4db93ca84d1fda38bc4b8ae0d433a87dbcd102b393de9f782fb657.jpg)

# 兴 装 空工

莱， 材科先 行

品東

发展高科技

新材料

宋健

一

表材料科学

振 航 宝 章

英文祥

发展材料工程

振航空业

刘 伟

二00年月

# 携登材料科学高峰

# 加速航空工业发展

# 张彦仲

二〇〇年七月十日

# 顾问委员会

主任委员 师昌绪

委员王淀佐关桥刘大响刘多朴

（按姓氏笔画排序） 李恒德 周廉 高镇同 张立同

顾诵芬 傅恒志 曹春晓

# 总编辑委员会

主任委员 颜鸣皋

常务副主任委员 刘伯操 李金桂

副主任委员 吴世平 华俊 徐炳仑 李成功

曾凡昌 吴学仁 周利珊 黄炳印

刘国普

委员马济民史伟琪刘颖刘静安

（按姓氏笔画排序） 仲增墉 曲选辉 李志广 肖为国

汪武祥 余应梅 邹小英 陈荣章

陈润斋 郑瑞琪 赵进 赵广文

赵振业 张凤翻 张茂松 张绍维

张洪雁 姚俊臣 骆兴正 费洪柱

章怡宁 高莹 冠开昌 曹寿德

韩雅芳 谢永琴 戴圣龙 戴永耀

常 务 编 辑 赵进 朱之粟

# 第2版存言

材料科学与工程是现代科学技术的重要领域，航空材料则处于材料科学与工程中最富有挑战性的研究前沿，是决定航空产品技术水平和发展的关键因素之一。

航空产品设计和制造技术的先进性在很大程度上取决于航空材料的水平，因此，航空材料是发展航空工业技术的物质基础和先导。从近百年的航空技术发展史中可以清楚地看出，新型高性能飞机、发动机和机载设备对材料提出越来越高的要求，推动着航空材料一代一代地更迭。同时，各种高性能材料的相继出现及相关热工艺、测试技术的进步，又引发了新的设计思想、设计方案并使其变为现实。如此，相互促进发展，构成了一部绚丽多彩的航空技术发展史。

为适应我国航空工业自行设计、研制航空产品的需要，在原中国航空工业部的领导下，于1988年编写出版了《中国航空材料手册》第1版。它出版发行迄今已有十几年了，“七五”至“九五”期间我国航空技术与航空材料技术有了迅猛的发展，在航空材料领域取得了一批重要成果，达到了一个新的水平。

20世纪80年代以来，疲劳耐久性，特别是损伤容限设计等新的设计思想和设计方法引入我国飞机、发动机的设计规范。与此同时，为进行结构设计开展了大量的航空材料性能与测试技术的研究，取得了一批非常宝贵的结构材料的静力、疲劳、裂纹扩展、断裂、蠕变、腐蚀及热暴露等性能参数。

以高新技术与多学科交叉为特征的航空材料技术，为满足航空产品的设计、制造、使用和维护提出的更新、更高的要求，在第1版《中国航空材料手册》的基础上进行了补充、完善、提高，编写出版体现我国航空材料最新研究应用成果和水平的第2版《中国航空材料手册》。

第2版《中国航空材料手册》是一部集先进性、综合性、可靠性与实用性于一体的大型工具书，分10卷21篇，共收入2188个材料牌号，其中新增材料牌号595个，较第1版《手册》增幅达 $25\%$ 。这是国家投入巨大的人力和财力，是航空工业系统和材料工业部门、中国科学院及有关高等院校的材料科技工作者几十年潜心研究的结晶，是我国飞机、发动机和机载设备设计师、制造工程师几十年来进行精心选材和应用的结果，也是高新技术研究发展的重要成果。

本《手册》的先进性是指它收录了我国几十年来研究成功的各种新型航空材料，如超高强度结构钢、新型不锈钢、铝合金、钛合金、变形高温合金、铸造高温合金（含定向凝固和单晶合金）、粉末合金、先进复合材料、高性能聚合物材料，以及某些带有发展方向性的和应用前景的新型功能材料，如形状记忆合金、非晶态软磁合金、超导材料等。

本《手册》的综合性是指它不仅包括了飞机机体、发动机、机载设备等所用的新材料，还包括了高性能的金属材料、有机和无机非金属材料；既有结构材料，又有功能材料，既有材料的物理、化学性能数据，又有材料和零部件的热、冷加工的工艺性能数据，可使读者获得对每项材料有比较全面、完整的了解。本《手册》还新增了镀覆层与防锈材料篇。

本《手册》的可靠性是指它给出的材料性能数据真实、可靠，是经过严格处理与核实的，其中多数取之于有关科研、生产、使用、维护单位的经过实践检验的数据。对一些重要的结构材料给出了平均值、标准差、变异系数、子样数和设计许用值，对某些关键结构材料还给出了A基值、B基值。

本《手册》的实用性是指按材料牌号给出了技术标准、品种规格、供应状态、应用概况和生产、使用中应注意的事项等，对合理选用材料富有参考价值。它的实用性还体现在本《手册》不仅可供航空产品设计与研制人员使用，还可供从事科研、生产、维修人员使用。对航天、兵器、船舶、汽车、仪器仪表、机械制造，以及冶金、化工、石油、建材、轻工、纺织等部门的工程技术人员也有重要参考价值，还可供有关高等院校的广大师生在教学中参考。

第2版《手册》的编撰工作，是在中国人民解放军总装备部、国防科学技术工业委员会、中国航空工业第一集团公司和第二集团公司的领导下进行的，得到了航空工业系统和有关材料工业部门厂所、院校及中国科学院有关院所的大力支持，在此表示诚挚的谢意。

由于材料科学正处在蓬勃发展之中，加之编者的水平所限，不足之处在所难免，恳切期望广大读者予以批评指正。

编者

2001年6月

# 第1版序言

材料是现代科学技术发展和国民经济建设的重要支柱。航空材料已成为材料科学中富有开拓性的一个独立分支，是航空工业现代化的物质基础，是航空工业发展速度的决定性因素之一。

航空材料集中了材料科学的精华，反映着一个国家科学技术和基础工业的综合水平，并推动整个材料科学与工业的发展，是航空产品不断改进、更新、优质和稳定生产的可靠保证。

航空材料与航空产品设计和制造的关系十分密切。新型高性能飞机和发动机的设计和制造，对材料的要求越来越高，从而推动着航空材料的发展。同时，各种新型材料的出现和工艺、测试技术的进步，又促进了新的设计方案的实现和制造技术的变革。例如，根据发动机原理，只有在增压比和涡轮前温度相匹配提高的条件下，才能获得发动机的最大单位推力，以达到提高推力和降低燃油消耗的目的。这一事实促进高温合金不断发展及钛合金的扩大应用。最终导致定向凝固及单晶合金叶片、粉末冶金涡轮盘及性能更好的钛合金等新材料、新工艺的诞生，从而为高推重比发动机的研制成功奠定了基础。

减轻结构重量对于航空产品具有特殊的意义，既可增加飞机运载能力，提高机动性能，加大航程，又可减少燃油或推进剂的消耗。比强度 $(\sigma_{\mathrm{b}} / \rho)$ 和比刚度 $(E / \rho)$ 是衡量航空结构材料力学性能的一种重要指标。高强度铝合金、钛合金、铝锂合金以及先进复合材料在飞机上的应用，对减轻结构重量，提高性能具有明显效果。复合材料将更多地应用于飞机次受力构件，并逐步扩大应用到承力构件上，尚需要继续研究解决许多新课题。透明材料及工艺研究将为崭新的圆弧风挡座舱结构提供可靠的依据。高性能的新型燃料及润滑材料的开发，从另一角度显著提高飞机的效率。

航空零、部件的设计已逐步推行“损伤容限设计准则”，要求

提供断裂韧性、裂纹扩展速率以及模拟使用条件下的疲劳与断裂等数据。

长期以来，我国一直沿用苏联的《航空材料手册》，早已不能满足上述各项要求，远不适应航空工业发展的形势。这给设计、生产、使用和维护带来不少困难，迫切需要一部比较系统、完整的我国自己的航空材料手册。因此，编写本手册就成为航空工业发展的当务之急。

30多年来，随着航空工业的发展，航空材料研究和生产的进展也是很快的。在中国科学院和各材料工业部门所属研究院、所、工厂、高等院校等广大科研工作者的共同努力下，航空材料逐步实现了国产化、系列化，目前已基本上满足了各种型号飞机及其他航空器对材料的要求，达到了航空材料基本立足于国内的目的，走出了一条自力更生发展航空材料的道路。在长期研究、生产、使用过程中，积累了丰富的经验和大量的珍贵数据，为编写《中国航空材料手册》，打下了坚实的基础。

在航空工业部的领导下，《手册》的编写工作得到了中国科学院、冶金工业部、有色金属总公司、化学工业部、石油化工总公司、轻工业部、纺织工业部、建筑材料工业局及其所属研究院、所、工厂、高等院校等单位的大力支持。参加编辑委员会工作或承担编写任务的有各方面经验丰富的专家，提供数据、资料的单位达300多个，参加人员共有1100多人。《手册》中选录了1789个牌号的材料，其中金属材料713个，非金属材料1076个，分7卷20篇，是一部大型的、综合性的实用工具书。它的编成和出版是全国各材料工业部门大协作的结果，是航空材料系统广大科技人员和工人多年辛勤劳动的结晶。

本《手册》有以下几个特点：

1.先进性《手册》选录了近年来我国研制的钛合金、先进复合材料、定向凝固和单晶合金、粉末冶金等新型材料，以及某些带有发展方向的、有一定研究成果的新材料，如形状记忆合金、非晶态软磁合金、超导电材料等。列入了各科研、生产和使用单位近年来测定的各种持久、蠕变、疲劳断裂、应力腐蚀以及接近使用条件的各种模拟试验性能的大量数据，在一定程度上反映了我国航空材料研究的成就和已达到的水平。

《手册》的编写格式统一，采用数字编码，便于计算机存贮与检索。

2. 综合性 包括了金属材料、有机和无机非金属材料，既有结构材料，又有功能材料；既有物理、化学、力学性能数据，又有工艺、组织结构方面的参数和扼要描述。  
3. 可靠性 所选录的数据大部分是有关科研、生产、使用单位测定和提供的, 并且经过严格处理和核算。重要结构材料的拉伸强度性能还提供了 A、B 基值, 为设计提供了许用值。  
4. 实用性 按材料牌号给出了技术标准、品种规格、供应状态、应用概况和生产、使用中应注意的事项等，是一部带有标准性质的实用工具书。它不仅可供航空产品设计人员、还可供有关科研、生产和维修人员使用，并对汽车、燃气轮机、船舶、机械、仪表制造业，以及石油、化工、轻工、建材、纺织各有关部门也有重要的参考价值。

编写如此重要和内容广泛的《中国航空材料手册》还是第一次，缺乏经验，难免会出现不足之处，诚请各界广大读者批评指正，以期在增刊和再版时使它更完善，更富有实用价值。

《手册》在编写过程中，承蒙各有关单位的支持，积极提供研究报告、准确的数据、曲线、图表、资料等，在此谨向各有关单位和个人表示深切的谢意。

# 编写说明

《中国航空材料手册》(第2版)分10卷21篇，包括结构钢、不锈钢；变形高温合金、铸造高温合金；铝合金、镁合金；钛合金、铜合金；粉末冶金材料、精密合金与功能材料；复合材料、胶粘剂；塑料、透明材料、绝缘材料；橡胶、密封剂；涂料、镀覆层与防锈材料；燃料与润滑材料、纺织材料。共2188个牌号，1100多万字，含大量数据、图表、曲线。《手册》中的数据经过严格处理，对某些重要材料，除了提供指标值和典型数据外，还提供了A、B基值。

# 1 取材原则

纳入《手册》材料的条件是：

（1）已通过鉴定并已在航空上正式使用的材料；  
（2）虽未鉴定(非技术原因)但已在航空上正式使用的材料；  
（3）已通过鉴定，正在或准备在航空上推广应用的材料；  
（4）航空用关键材料，数据齐全，相近牌号在国外已有成熟使用经验的材料；  
（5）新研制的带方向性的材料，数据齐全，正在或准备在航空上试用的材料；  
（6）使用中已暴露出严重问题，或已有明文规定停用或限用的材料不编入《手册》。

# 2 使用建议

为了合理选用材料，《手册》中给出了每个材料牌号的使用建议，其中“推荐”指综合性能好、有推广使用价值的先进材料；“选用”指在航空产品中已经使用，能满足设计要求的定型材料；“限用”指由于资源、性能等原因只限于某些原有产品，不能用于新设计的航空产品的材料。《手册》同时还给出了使用条件或范围的规定。

# 3 编写格式

《手册》中大部分材料以一个牌号为一个独立编写单元；塑料、橡胶、绝缘材料、涂料、镀覆层与防锈材料及纺织材料，也有以一类材料为一个独立

编写单元的，每个独立编写单元分章、条、款、项进行叙述。

为便于各牌号的材料的技术要求及有关数据进行交流、应用和计算机管理，各牌号的内容采用统一的标题序号编排格式。

金属材料包括结构钢、不锈钢、变形高温合金、铸造高温合金、铝合金、镁合金、钛合金、铜合金、粉末冶金材料、精密合金与功能材料。

《手册》中金属材料各牌号的编排格式如下：

# 1 概述

1.1 材料牌号

1.5 热处理制度

1.2 相近牌号

1.6 品种规格与供应状态

1.3 材料的技术标准

1.7 熔炼与铸造工艺

1.4 化学成分

1.8 应用概况与特殊要求

# 2 物理及化学性能

2.1 热性能

2.4 磁性能

2.2 密度

2.5 化学性能

2.3 电性能

# 3 力学性能

3.1 技术标准规定的性能

3.4 疲劳性能

3.2 室温及各种温度下的力学性能

3.5 弹性性能

3.3 持久和蠕变性能

3.6 断裂性能

# 4 组织结构

4.1 相变温度

4.3 合金组织结构

4.2 时间-温度-组织转变曲线

# 5 工艺性能与要求

5.1 成形性能

5.4 表面处理工艺

5.2 焊接性能

5.5 切削加工与磨削性能

5.3 零件热处理工艺

# 6 功能考核试验

# 7 使用建议

# 参考文献

非金属材料包括复合材料、胶粘剂、塑料、透明材料、绝缘材料、橡胶、密封剂、涂料、镀覆层与防锈材料、燃料与润滑材料、纺织材料。

《手册》中非金属材料各牌号的编排格式如下：

# 1 概述

1.1 牌号及名称

1.5 供应状态

1.2 基本组成

1.6 应用概况

1.3 材料标准

1.7 研制及生产单位

1.4 使用工艺说明书

1.8 鉴定级别及日期

# 2 性能

2.1 物理及化学性能

2.4 工艺性能

2.2 力学性能

2.5 使用性能

2.3 耐环境性能

# 3 使用工艺

# 4 其他

4.1 包装

4.3 贮存

4.2 运输

4.4 技术安全

# 5 使用建议

参考文献

# 4 名词术语

《手册》中的名词术语一律采用国家标准，没有国家标准的，则参照《中国航空百科词典》有关术语。

# 5 量的单位与符号

《手册》中各种量的单位与符号按照GB3100～3102—1993规定，单位一律采用国务院公布的法定计量单位。如有必要说明，列于相应篇的绪论之后。

《手册》中“化学成分”、“配比”所用的“%”，凡未注明的均为质量分数。

# 6 单位换算与数值修约

《手册》中的量，由其他单位制换算而来的，在采用法定计量单位后，应适当选择量的单位词头，一般使量的数值处于 $0.1\sim 1000$ 的范围内。

各种测量值或计算值的修约是按照GB/T8170—1987《数值修约规则》进行的。

金属材料力学性能试验数据的修约分别参照航空行业标准HB5143、HB5195、HB5212、HB5214、HB5215的有关规定。

# 7 数据

编入《手册》的各类数据，均注有出处及相关条件，数据统计处理是参照MIL-HDBK-5F（金属材料）和MIL-HDBK-17B(非金属材料)进行的。

《手册》中的数据以下列方式表示：

（1）当试样数 $n$ 为： $3\leqslant n\leqslant 10$ 时，以单一均值表示；  
（2）当 $10 < n < 30$ 时，以均值、最大值及最小值表示；  
（3）当 $n \geq 30$ 时，以均值、标准差及变异系数表示；  
（4）某些重要结构金属材料(高温合金、钛合金、结构钢等)的室温抗拉强度和规定非比例伸长应力，除了标准值(S基值)、典型值外，还给出了A、B基值、 $-3\sigma$ ，其前提条件是： $n\geqslant 100$ ，并且代表几个批次(或厂家)及10个以上炉次；  
（5）某些重要结构非金属材料(复合材料、结构胶粘剂等)的室温拉伸强度和剪切强度，除了标准值(S基值)、典型值外，还给出了A、B基值，其前提条件是： $n\geqslant 30$ ，并且代表几个批次(或厂家)及5个以上炉次。

# 8图表

《手册》中的图、表一般紧跟条文，图号及表号在每个独立编写单元内是按章的顺序编写的。曲线图上，不出现实验点者只表明趋势。

# 目录

# 绪论 5

# 环氧树脂复合材料· 9

3231/HT3中温固化环氧树脂单向碳纤维预浸料及其复合材料 9

3232/G803 中温固化改性环氧树脂碳布预浸料及其复合材料 14

3232/664 中温固化改性环氧树脂玻璃布预浸料及其复合材料 16

3232/Rc10800中温固化改性环氧树脂单向玻璃纤维预浸带及其复合材料 19

3233/G814NT 中温固化阻燃环氧树脂碳布预浸料及其复合材料 … 21

3233/749、3233/823中温固化阻燃环氧树脂玻璃布预浸料及其复合材料 25

3234/G803PV和3234/G803、3234/G827PV和3234/G827、3234/G814NT中温固化环氧碳布预浸料及其复合材料 29

3234/759 中温固化环氧树脂玻璃布预浸料及其复合材料 33

3235/G803、3235/G827中温固化环氧树脂碳布预浸料及其复合材料 36

3236/HT3/10、3236/HT3/13和3236/HM4J中温固化高韧性环氧树脂单向碳纤维预浸料复合材料 41

3236/G803 中温固化高韧性环氧树脂碳布预浸料及其复合材料 44

3237/849 中温固化环氧树脂玻璃布预浸料及其复合材料 47

3242/G803 中温固化阻燃环氧树脂碳布预浸料及其复合材料 50

3242/914、3242/980、3242/796中温固化阻燃环氧树脂芳纶(Kevlar)布预浸料及其复合材料 53

3242/664、3242/823、3242/759中温固化阻燃环氧树脂玻璃布预浸料及其复合材料 57

3261/HT3中温固化环氧树脂单向碳纤维预浸料及其复合材料 61

3218/SW-280A、3218/EW-220中温固化低介电损耗环氧树脂玻璃布预浸料及其复合材料… 64

NY9200Z/HT3 环氧树脂单向碳纤维预浸料及其复合材料 69

YE 玻璃纤维复合材料 73

4211/HT3 环氧树脂单向碳纤维预浸料及其复合材料 75

5222/HT3高温固化环氧树脂单向碳纤维预浸料及其复合材料 80

5224/G803和5224/G827高温固化改性环氧树脂碳布预浸料及其复合材料 85

5228/HT3、5228/HT8、5228/HM4、5228/HM4J高温固化环氧树脂单向碳纤维预浸料

# 及其复合材料 88

5231/823、5231/759高温固化阻燃环氧树脂玻璃布预浸料及其复合材料 93

5232/664高温固化改性环氧树脂玻璃布预浸料及其复合材料 97  
5232/RC 10.800高温固化改性环氧树脂单向玻璃纤维预浸带及其复合材料 100  
5251 RTM 用高温固化改性环氧树脂及其复合材料 ………………………………………… 103  
5258/SW-220A高温固化环氧树脂玻璃布预浸料及其复合材料 106  
5258/TK-3-39、5258/TC8/3-K-TO高温固化环氧树脂石英布预浸料及其复合材料 110  
5288/HT8、5288/HT7S高温固化环氧树脂单向碳纤维预浸料及其复合材料 114  
NY9200G/HT3 环氧树脂单向碳纤维预浸料及其复合材料 117  
F·BG-2-10/EW-60改性环氧树脂玻璃布预浸料及其复合材料… 122  
F·JN-2-01/M-90和F·JN-2-01/EW-210环氧树脂玻璃布预浸料及其复合材料 124  
F·JN-2-13环氧树脂及其复合材料 128  
HD01C碳/环氧预浸料及其复合材料 132  
HD03C碳/环氧预浸料及其复合材料 134  
碳/CFR-150预浸料及其复合材料 137  
SC-13G玻璃纤维增强塑料 139  
61201G玻璃纤维增强塑料 142

# 双马来酰亚胺树脂复合材料 145

QY8911/HT3 双马来酰亚胺单向碳纤维预浸料及其复合材料 145  
QY8911-Ⅱ/HT3双马来酰亚胺单向碳纤维预浸料及其复合材料 151  
QY8911-Ⅲ/HT3双马来酰亚胺单向碳纤维预浸料及其复合材料 155  
QY8911-IV RTM 用双马来酰亚胺树脂及其复合材料 … 159  
QY9511/HT8、QY9511/HT3 双马来酰亚胺单向碳纤维预浸料及其复合材料 163  
QY9512RFI用双马来酰亚胺树脂及其复合材料 168  
5405/HT3 双马来酰亚胺单向碳纤维预浸料及其复合材料 … 171  
5428/HT7 双马来酰亚胺单向碳纤维预浸料及其复合材料 … 176  
5429/HT7 双马来酰亚胺单向碳纤维预浸料及其复合材料 … 180  
6421 RTM 用双马来酰亚胺树脂及其复合材料 … 183  
F·JN-5-02改性双马来酰亚胺树脂及其复合材料 186  
F·JN-5-03/EW-210改性双马来酰亚胺玻璃布预浸料及其复合材料 189  
4501A 双马来酰亚胺树脂及其复合材料 192

# 酚醛树脂复合材料 195

3161/SW-220-90A阻燃酚醛玻璃布预浸料及其复合材料 195  
3162/SW-220-90A改性阻燃酚醛玻璃布预浸料及其复合材料 197  
3163/EW-160 改性阻燃酚醛玻璃布预浸料及其复合材料 199

# 聚酰亚胺树脂复合材料 201

KH-304/HT3热固性聚酰亚胺单向碳纤维预浸料及其复合材料 201  
LP-15/AS、LP-15/G827聚酰亚胺树脂碳纤维、碳布预浸料及其复合材料 207

# 热塑性树脂复合材料 210

PEEK/AS4C 热塑性树脂单向碳布预浸料及其复合材料 210

# 其他树脂复合材料 214

F·JN-5-06/EW-210改性氰酸酯树脂玻璃布预浸料及其复合材料 214  
F·BG-3-01/EW-210不饱和聚酯树脂玻璃布预浸料及其复合材料 216  
F·JN-9-03 烯丙基树脂及其复合材料 218  
RJ-1 人工介质材料 221

# 蜂窝芯材 225

NH-1芳纶纸蜂窝芯材 225   
NRH芳纶纸蜂窝芯材 231   
NF-1芳纶纸蜂窝芯材 233   
GH-1玻璃布蜂窝芯材 236  
BSC耐久铝蜂窝芯材 238   
SYL-3耐久铝蜂窝芯材 241

# 绪论· 253

# 板-板胶 256

自力-2胶粘剂 256  
J-01胶粘剂 263  
J-03胶粘剂 266  
J-04胶粘剂 269  
J-15胶粘剂 272  
SY-16胶粘剂 276  
HS-1胶粘剂 278  
J-31-1胶粘剂 281  
J-88胶粘剂 284  
J-27-1 耐高温胶粘剂 287   
KH-505胶粘剂 290  
J-151 耐高温胶粘剂 292

# 296

SY-14胶粘剂 296  
NHJ-44胶粘剂 307  
J-116胶粘剂 311  
SY-14C/SY-D4胶粘剂体系 316  
J-99A、B胶膜 322   
SJ-2胶粘剂 326  
J-47 中温结构胶 329

J-95胶膜 333   
J-133胶粘剂 336  
SY-24C/SY-D9胶粘剂体系 339

# 芯条胶 345

铁锚204胶粘剂 345  
JX-9胶粘剂 347  
J-44-1胶粘剂 350  
J-71芯条胶 353   
J-80Nomex 纸蜂窝芯条胶 355   
J-123芯条胶 358   
SY-13-2胶粘剂 361

# 发泡胶 367

SY-P1发泡胶 367   
J-29带状发泡胶 370   
J-60 粉状发泡胶 373   
J-94带状发泡胶 376   
J-97 发泡胶 378  
J-118 发泡胶 380  
SY-P1A 发泡胶 384  
SY-P3A 发泡胶 387  
SY-P9发泡胶 391

# 底胶 395

J-96底胶 395   
J-100底胶 398   
J-117 缓蚀底胶 400   
SY-D8 抑制腐蚀底胶 403

# 修补胶 410

J-48 耐高温修补胶 410   
J-160胶粘剂 413  
J-150结构修补胶 416  
J-135室温固化胶 419   
J-86胶粘剂 422  
J-39室温快速固化胶 425   
J-156室温快速固化胶 429   
HT303/HT351、HT321/HT351胶粘剂 431  
DG-2胶粘剂 434   
DG-3、DG-3S胶粘剂 437   
DG-4胶粘剂 441   
DG-8灌注修补胶 444

J-153室温灌注胶 447   
SY-20C修补胶 450

# 厌氧胶 453

GY-220、GY-240和GY-260厌氧胶 453   
GY-230、GY-250和GY-255厌氧胶 458   
GY-280厌氧胶 464   
GY-340厌氧胶 468   
GY-330和GY-360厌氧胶 472   
铁锚302、352、390厌氧胶 476  
HH-Y-5厌氧胶 479

# 导电胶 483

DAD-40导电胶粘剂 483  
DAD-24导电胶粘剂 485  
DAD-54导电胶粘剂 488  
DAD-87导电胶粘剂 492  
SY-73导电胶 495

# 点焊胶 498

425点焊胶粘剂 498

# 压敏胶粘带· 505

AT型特种压敏胶粘带 505   
PS型保护胶粘带 508

# 其他类型· 512

铁锚705胶粘剂 512  
铁锚801胶粘剂 513  
铁锚101和101-1胶粘剂 516  
JX-6胶粘剂 519  
JX-12胶粘剂 520  
JX-15胶粘剂 522  
J-87胶粘剂 523   
J-93胶粘剂 525  
GPS-2胶粘剂 527  
E-12X胶粘剂 528  
J-101胶粘剂 531  
GHJ-01(Z)胶粘剂 534

# CONTENTS

图片摘要：该图片与Introduction 5；Epoxy Resin Composites 9这部分内容相关。
![](images/cb4a2ffe966f7d4717d8f7ec27a60ba52a00eb1850462758e6e9b24f3b72ee50.jpg)

# Introduction 5

# Epoxy Resin Composites 9

3231/HT3 Unidirectional Carbon Tape and Composites with Moderate Temperature Curing Epoxy Resin System 9   
3232/G803 Carbon Fabric Prepreg and Composites with Modified Epoxy Resin System Curing at Moderate Temperate 14   
3232/664 Glass Fabric Prepreg and Composites with Modified Epoxy Resin System Curing at Moderate Temperate 16   
3232/Rc10 800 Unidirectional Glass Tape and Composites with Modified Epoxy Resin System Curing at Moderate Temperate 19   
3233/G814NT Carbon Fabric Prepreg and Composites with Self-extinguishing Epoxy Resin System Curing at Moderate Temperate 21   
3233/749,3233/823 Glass Fabric Prepreg and Composites with Self-extinguishing Epoxy Resin System Curing at Moderate Temperate 25   
3234/G803PV and 3234/G803,3234/G827PV and 3234/G827,3234/G814NT Carbon Fabric Prepreg and Composites with Epoxy Resin System Curing at Moderate Temperate 29   
3234/759 Glass Fabric Prepreg and Composites with Epoxy Resin System Curing at Moderate Temperate 33   
3235/G803,3235/G827 Carbon Fabric Prepreg and Composites with Epoxy Resin System Curing at Moderate Temperate 36   
3236/HT3/10, 3236/HT3/13 and 3236/HM4J Unidirectional Carbon Tape Prepreg and Composites with Very Tough Epoxy Resin System Curing at Moderate Temperate 41   
3236/G803 Carbon Fabric Prepreg and Composites with Very Tough Epoxy Resin System Curing at Moderate Temperate 44   
3237/849 Glass Fabric Prepreg and Composites with Epoxy Resin System Curing at Moderate Temperate 47   
3242/G803 Carbon Fabric Prepreg and Composites with Self-extinguishing Epoxy Resin System Curing at Moderate Temperate 50   
3242/914, 3242/980, 3242/796 Aramid Fabric Prepreg and Composites with Self-extinguishing Epoxy Resin System Curing at Moderate Temperate 53

3242/664, 3242/823, 3242/759 Glass Fabric Prepreg and Composites with Self-extinguishing

Epoxy Resin System Curing at Moderate Temperate 57   
3261/HT3 Unidirectional Carbon Tape Prepreg and Composites with Epoxy Resin System Curing at Moderate Temperate 61   
3218/SW-280A and 3218/EW220 Glass Fabric Prepreg and Composites with Low Dielectric Loss Epoxy Resin System Curing at Moderate Temperate 64   
NY9200Z/HT3 Unidirectional Carbon Tape and Composites with Epoxy Resin System Curing at Moderate Temperate 69  
YE Glass Faber Composite Material 73   
4211/HT3 Unidirectional Carbon Tape and Composites with High Temperature Curing Epoxy Resin System 75   
5222/HT3 Unidirectional Carbon Tape and Composites with High Temperature Curing Epoxy Resin System 80   
5224/G803 and 5224/G827 Carbon Fabric Prepreg and Composites with Modified Epoxy Resin System Curing at High Temperate 85   
5228/HT3,5228/HT8,5228/HM4 and 5228/HM4J Unidirectional Carbon Tape and Composites with Modified Epoxy Resin System Curing at High Temperate 88   
5231/823,5231/759 Glass Fabric Prepreg and Composites with Self-extinguishing Epoxy Resin System Curing at High Temperate 93   
5232/664 Glass Fabric Prepreg and Composites with Modified Epoxy Resin System Curing at High Temperate 97   
5232/Rc10.800 Unidirectional Glass Tape and Composites with Modified Epoxy Resin System Curing at High Temperate 100

The Modified 5251 RTM Epoxy Resin System and Its Composites Curing at High Temperate 103

5258/SW-220A Glass Fabric Prepreg and Composites with Epoxy Resin System Curing at High Temperate 106   
5258/TK-3-39, 5258/TC8/3-K-TO Quarts Fabric Prepreg with Epoxy Resin System Curing at High Temperate 110   
5288/HT8,5288/HT7S Unidirectional Carbon Tape and Composites with Modified Epoxy Resin System Curing at High Temperate 114

NY9200G/HT3 Unidirectional Carbon Tape and Composites with Epoxy Resin System 117   
F·BG-2-10/EW-60 Glass Fabric Prepreg and Composites with Modified Epoxy Resin System 122   
F·JN-2-01/M-90 and F·JN-2-01/EW-210 Glass Fabric Prepreg and Composites with Epoxy Resin System 124

F·JN-2-13 Epoxy Resin System and Its Composites 128   
HD01C Unidirectional Carbon Tape and Composites with Epoxy Resin System 132   
HD03C Unidirectional Carbon Tape and Composites with Epoxy Resin System 134   
Carbon/CFR-150 Unidirectional Tape and Composites 137   
SC-13G Glass Fiber Reinforced Plastics 139   
61201G Glass Fiber Reinforced Plastics 142

# BMI Resin Composites 145

QY8911/HT3 Unidirectional Carbon Tape and Composites with BMI Resin System 145   
QY8911- I /HT3 Unidirectional Carbon Tape and Composites with BMI Resin System 151   
QY8911- /HT3 Unidirectional Carbon Tape and Composites with BMI Resin System 155   
QY8911-IV BMI Resin System Used by RTM and Its Composites 159   
QY9511/HT8, QY9511/HT3 Unidirectional Carbon Tape and Composites with BMI

# Resin System 163

QY9512 BMI Resin System Used by RFI and Its Composites 168   
5405/HT3 Unidirectional Carbon Tape and Composites with BMI Resin System 171   
5428/HT7 Unidirectional Carbon Tape and Composites with BMI Resin System 176   
5429/HT7 Unidirectional Carbon Tape and Composites with BMI Resin System 180   
6421 BMI Resin System Used by RTM 183   
F·JN-5-02 Modified BMI Resin System and Its Composites 186   
F·JN-5-03/EW-210 Glass Fabric Prepreg and Composites with BMI Resin System 189   
4501A Modified BMI Resin System and Its Composites 192

# Phenolic Resin Composites 195

3161/SW-220-90A Glass Fabric Prepreg and Composites with Fire-retardant Phenolic Resin

# System 195

3162/SW-220-90A Glass Fabric Prepreg and Composites with Modified Fire-retardant

# Phenolic Resin System 197

3163/EW-160 Glass Fabric Prepreg and Composites with Modified Fire-retardant Phenolic

# Resin System 199

# Polyimide Resin Composites 201

KH304/HT3 Unidirectional Carbon Tape and Composites with Polyimide Resin System 201

LP-15/AS Unidirectional Carbon Fiber Tape,LP-15/G827 Carbon Fabric Prepreg and

# Composites with Polyimide Resin System 207

# Thermoplastic Resin Composites 210

PEEK/AS4C Unidirectional Carbon Fabric Prepreg and Composites with Thermoplastic

# Resin PEEK 210

# Other Resin Composites 214

F·JN-5-06/EW210 Glass Fabric Prepreg and Composites with Modified Cyanate Ester

# Resin System 214

F $\cdot$ BG-3-01/EW-210 Glass Fabric Prepreg and Composites with Unsaturated Polyester

# Resin System 216

F·JN-9-03AlyllResinSystemandItsComposites 218

# RJ-1 Artificial Medium Materials 221

# Honeycomb Core 225

NH-1 Aramid Paper Honeycomb Core 225   
NRH Aramid Paper Honeycomb Core 231   
NF-1 Aramid Paper Honeycomb Core 233   
GH-1 Glass Cloth Honeycomb Core 236   
BSC Durable Aluminium Honeycomb Core 238   
SYL-3 Durable Aluminium Honeycomb Core 241

图片摘要：该图片与Introduction 253；Panel panel Adhesive 256这部分内容相关。
![](images/d5d3b2c476dda55e6274c650b80f2a954f5cb12153a69b080726e89b64efbee6.jpg)

# Introduction 253

# Panel-panel Adhesive 256

ZL-2 Adhesive 256   
J-01 Adhesive 263   
J-03 Adhesive 266   
J-04 Adhesive 269   
J-15 Adhesive 272   
SY-16 Adhesive 276   
HS-1 Adhesive 278   
J-31-1 Adhesive 281   
J-88 Adhesive 284   
J-27-1 High Temperature Resistant Adhesive 287   
KH-505 Adhesive 290   
J-151 High Temperature Resistant Adhesive 292

# Sandwich Structure Adhesive 296

SY-14 Adhesive 296   
NHJ-44 Adhesive 307   
J-116 Adhesive 311   
SY-14C/SY-D4 Adhesive System 316   
J-99A,B Film Adhesive 322   
SJ-2 Adhesive 326   
J-47 Intermediate Temperature Curing Adhesive 329   
J-95 Film Adhesive 333   
J-133 Adhesive 336   
SY-24C/SY-D9 Adhesive System 339

# Honeycomb Core Adhesive 345

Tiemao 204 Adhesive 345

JX-9 Adhesive 347   
J-44-1 Adhesive 350   
J-71 Honeycomb Core Adhesive 353   
J-80 Nomex Honeycomb Core Adhesive 355   
J-123 Honeycomb Core Adhesive 358   
SY-13-2 Adhesive 361

# Foaming Adhesive 367

SY-P1 Foaming Adhesive 367   
J-29 Foaming Adhesive Tape 370   
J-60 Foaming Adhesive Powder 373   
J-94 Foaming Adhesive Tape 376   
J-97 Foaming Adhesive 378   
J-118 Foaming Adhesive 380   
SY-P1A Foaming Adhesive 384   
SY-P3A Foaming Adhesive 387   
SY-P9 Foaming Adhesive 391

# Primer 395

J-96 Inhibiting Primer 395   
J-100 Primer 398   
J-117 Inhibiting Primer 400   
SY-D8 Inhibiting Primer 403

# Repair Adhesive 410

J-48 High Temperature Resistant Repair Adhesive 410   
J-160 Adhesive 413   
J-150 Repair Adhesive 416   
J-135 RTC Adhesive 419   
J-86 Adhesive 422   
J-39 Rapid RTC Adhesive 425   
J-156 Rapid RTC Adhesive 429   
HT303/HT351,HT321/HT351Adhesive 431   
DG-2 Adhesive 434   
DG-3, DG-3S Adhesive 437   
DG-4 Adhesive 441   
DG-8 Cast Repair Adhesive 444   
J-153RTC Cast Adhesive 447   
SY-20C Repair Adhesive 450

# Anaerobic Adhesive 453

GY-220,GY-240 and GY-260 Anaerobic Adhesive 453   
GY-230,GY-250 and GY-255 Anaerobic Adhesive 458

GY-280 Anaerobic Adhesive 464

GY-340 Anaerobic Adhesive 468

GY-330 and GY-360 Anaerobic Adhesive 472

Tiemao 302,352,390 Anaerobic Adhesive 476

HH-Y-5 Anaerobic Adhesive 479

# Electro-conductive Adhesive 483

DAD-40 Electro-conductive Adhesive 483

DAD-24 Electro-conductive Adhesive 485

DAD-54 Electro-conductive Adhesive 488

DAD-87 Electro-conductive Adhesive 492

SY-73 Electro-conductive Adhesive 495

# Spot Welding Adhesive 498

425 Spot Welding Adhesive 498

# Pressure Sensitive Adhesive Tape 505

AT Type Pressure Sensitive Adhesive Tape 505

PS Type Masking Adhesive Tape 508

# Other Type 512

Tiemao 705 Adhesive 512

Tiemag 801 Adhesive 513

Tiemao 101 and 101-1 Adhesive 516

JX-6 Adhesive 519

JX-12 Adhesive 520

JX-15 Adhesive 522

I-87 Adhesive 523

J-93 Adhesive 525

GPS-2 Adhesive 527

E-12X Adhesive 528

J-101 Adhesive 531

GHI-01(Z) Adhesive 534

# 复合材料

# 复合材料篇编辑委员会

主任委员 张凤翻

副主任委员 廖子龙 郝建伟

委员（按姓氏笔画排序）

龙国荣 兰立文 李勇 李家泽 沈超

赵渠森 张明习 陈祥宝 袁正华 唐邦铭

编写、审校人员 张凤翻 刘卫平 兰立文 李勇 李家泽

沈超 赵渠森 张明习 陈祥宝 袁正华

唐邦铭 龙国荣 周利珊 赵进

材料标准审校 姜从典

# 第1版编写、审校人员名单

张凤翻 于德昌 张明轩 马立 张学忠

袁正华 殿立新 梁主宇 郭多祉 石定杜

沈熹 许潮华 魏新 苏汉文 曲建直

黄爱珍 黄宪章

复合材料是由两种或两种以上不同材料通过某种方式结合而成的新材料, 其中各组分材料仍保持其原有特性, 但是组成新材料的性能优于各单独组分材料。通常将复合材料中构成连续相的组分称为基体, 非连续相的组分称为增强材料。根据基体和增强材料的不同, 可将复合材料分为树脂基(聚合物基)复合材料、金属基复合材料、陶瓷基复合材料、玻璃基复合材料、碳基复合材料等; 按照使用目的的不同, 分结构复合材料和功能复合材料; 根据性能高低, 将比强度大于 $4 \times 10^{6} \mathrm{~cm}$ 、比模量大于 $4 \times 10^{8} \mathrm{~cm}$ 的称为先进复合材料, 比强度小于 $4 \times 10^{6} \mathrm{~cm}$ 、比模量小于 $4 \times 10^{8} \mathrm{~cm}$ 的称为常用复合物。

目前，国内外使用最多的仍是树脂基复合材料，本篇入编的全是树脂基复合材料，所用的基体为热固性树脂和热塑性树脂，增强材料包括碳纤维及其织物、芳纶及其织物、玻璃纤维及其织物、石英纤维织物等，芯材有铝蜂窝、芳纶纸蜂窝、玻璃布蜂窝。

复合材料的耐热和耐湿/热性能主要是由树脂基体决定的，树脂基体的耐热性通常随吸湿量增加而下降，因此，飞行器结构复合材料要求吸湿小，吸湿后高温下力学性能保持率高。通过改变树脂结构，提高耐水性能，结构复合材料用环氧树脂的湿态工作温度可达 $130^{\circ}\mathrm{C}$ ；氰酸酯树脂湿态工作温度不低于 $160^{\circ}\mathrm{C}$ ，双马来酰亚胺树脂湿态工作温度可达 $177^{\circ}\mathrm{C}$ ，发动机用复合材料用的聚酰亚胺树脂工作温度已达 $357^{\circ}\mathrm{C}$ 。为了进一步提高树脂基复合材料的耐热性，正在研究和开发聚苯并噻唑或类似聚苯撑一类全芳香族聚合物。

由于树脂基体的脆性使复合材料对分层损伤很敏感，限制了复合材料作为飞机主承力构件的应用。但近年来，随着聚合物基体技术的发展，开发了一系列高抗分层能力的韧性复合材料体系，增韧的途径主要是将脆性树脂同橡胶或韧性较好的热塑性树脂进行聚合物熔合，得到聚合物的共混物，这种共混物为具有离散的第二相、互穿或半互穿网络、无规则或块状聚合物，从而提高了韧性。另外在高强度脆性复合材料层间增加韧性聚合物，也可提高复合材料的抗分层能力。共混和夹胶层相结合的方法既能满足抗冲击能力又能满足耐热等性能指标，Toray公司的T-800H/3900-2就采用了这种方法，并在波音777尾翼蒙皮、衍条、翼梁上得到了验证。

热塑性树脂基复合材料因韧性好、疲劳强度高、耐湿/热、对环境污染小，且较热固性体系具有潜在的工艺优势：较短的成型时间，无限的储存期、重复成型能力等。20世纪80年代到90年代初期曾引起国内外很大关注，大有要大面积取代热固性树脂复合材料的趋势，但是大量验证试验表明，热塑性树脂基复合材料尚不够成熟，如高性能热塑性聚合物的优异性能还没有很好地转换成复合材料的性能；带孔热塑性复合材料的极限载荷低于类似的热固性复合材料；热塑性树脂无粘性，很难铺贴得与模具轮廓一致；熔点高，熔融粘度大，要求在 $300^{\circ}\mathrm{C}$ 以上和比热固性体系高得多的压力下加工，限制了成型零件的结构和尺寸，加之数据少，缺乏使用经验，影响了热塑性树脂基复合材料的广泛应用。然而，这类复合材料所具有的热固性复合材料所没有的一些特性研究工作仍在进行。

表征复合材料韧性普遍采用断裂韧性(开孔拉伸强度、开孔压缩强度、层间断裂韧性 $G_{1c}$ )和损伤容限(冲击后剩余压缩强度CAI、边缘分层强度)。目前更广泛地用CAI值的高低来大致区分复合材料韧性的优劣。一般认为冲击能为 $6.7\mathrm{J} / \mathrm{m}^2$ 时，CAI值在193MPa以下为低韧性复合材料， $193\sim 255\mathrm{MPa}$ 为韧性复合材料，大于 $255\mathrm{MPa}$ 为高韧性复

合材料。经过多年的努力，复合材料的CAI值已从初期脆性复合材料的 $130\mathrm{MPa}$ 提高到 $368\mathrm{MPa}$ ，满足了波音公司为提高韧性复合材料确定的 $320\mathrm{MPa}$ 的要求。以中模量碳纤维IM7、T800、IM6为增强体的典型韧性基体复合材料的CAI值见表1。

表 1 典型韧性基体复合材料的 ${CAI}$ 值  

<table><tr><td>序号</td><td>树脂基体代号</td><td>树脂类型</td><td>CAI/MPa</td><td>现生产公司</td><td>原生产公司</td></tr><tr><td>1</td><td>977-2</td><td>改性环氧</td><td>261</td><td>Cytec</td><td>ICI-Fiberite</td></tr><tr><td>2</td><td>E7T1-2</td><td>改性环氧</td><td>303</td><td>Cytec</td><td>PB Chemical</td></tr><tr><td>3</td><td>8551-7</td><td>改性环氧</td><td>345</td><td>Hexcel</td><td>Hercules</td></tr><tr><td>4</td><td>3900-2</td><td>改性环氧</td><td>368</td><td>Toray</td><td>Toray</td></tr><tr><td>5</td><td>5250-4</td><td>改性双马</td><td>214</td><td>Cytec</td><td>Narmco</td></tr><tr><td>6</td><td>V-398</td><td>改性双马</td><td>266</td><td>Cytec</td><td>PB Chemical</td></tr><tr><td>7</td><td>5260</td><td>改性双马</td><td>345</td><td>Cytec</td><td>Narmco</td></tr><tr><td>8</td><td>Rigidite5575-2</td><td>改性氰酸酯</td><td>193~255</td><td>Cytec</td><td></td></tr><tr><td>9</td><td>PETI-5</td><td>改性聚酰亚胺</td><td>324</td><td>NASA Langley</td><td></td></tr><tr><td>10</td><td>APC-2</td><td>PEEK</td><td>331</td><td>Cytec</td><td>ICI-Fiberite</td></tr></table>

过去性能因素推动着复合材料在航空航天工业中的应用研究，近年来成本起了更大的作用。它迫使复合材料制造商和使用者转变观念，于是，复合材料发展从一味提高性能转变到要求降低结构成本。发达国家为此制定了低成本复合材料结构研究开发计划，提出了降低成本的措施。

复合材料成本包括采购成本和寿命使用期成本，成本高主要表现在采购成本中的生产成本高，生产成本是由原材料成本和制造成本组成的。通常认为复合材料成本中原材料占 $20\%$ ，制造占 $70\%$ ，其余 $10\%$ 为质量控制、性能检测等。可见降低复合材料成本的关键在降低制造成本。

就飞机而言，目前复合材料结构成本约为金属材料的两倍。预计到21世纪复合材料成本要降低，为了实现这一目标，研究了各种低成本材料和工艺技术。

降低原材料成本着重降低碳纤维的昂贵价格，航空工业过去用得最多的是3K碳纤维，改用6K、12K后性能保持不变，价格分别降低了 $39\%$ 和 $54\%$ 。24K、48K、160K、320K等大丝束碳纤维的相继开发，碳纤维的价格有可能降低到11美元/kg。这就为扩大使用创造了条件。

开发低温固化高温使用的树脂和预浸料，英国ACG公司研制的 $\mathrm{LTM10\sim LTM49}$ 系列树脂及其预浸料，可以在室温和 $60^{\circ}C$ 下固化，玻璃化转变温度可达 $260^{\circ}C$ 。Hexcel公司研制的M20树脂在 $120\sim 130^{\circ}C$ 固化却保持原本 $180^{\circ}C$ 固化的性能，减少了能耗，降低了对模具的要求，减少了复合材料成本。

开发长寿命预浸料。Thiokol Tor Composite 分部开发的 G7781/UF3327、K5181/UF3325-110 预浸料常温下的储存期在一年以上, 3M 公司研制的 SP377 树脂也有同样的性能, 不需要低温储存和运输, 减少了预浸料保管不当造成的浪费, 和储存、运输中的能耗。

广泛的使用混杂纤维增强复合材料，可以收到改进制品性能、改善成形工艺、降低材料价格等多重效果。

采用多维编制的预成形体，增强材料直接进入最终复合材料，免去了预浸料制作过程。三维增强纤维预成形体不仅提高了复合材料的抗损伤性能，还可采用相对成本较低的

树脂，对预成形体制成复合材料的刚性、抗冲击性、纤维定向性、生产效率、制造风险性和单件成本进行综合比较，表明缝合预成形体是最好的结构形式。

降低制造工艺成本是复合材料低成本技术的关键，传统的成形方法多采用手工铺层的热压罐工艺，这种工艺制品质量高，缺点是手工劳动量大、工时费用高、原材料利用率低、设备投资大、固化时间长、生产效率低、制造成本高。因此，开发新的成形方法、减少手工操作、提高工艺过程的自动化水平是当前复合材料应用研究的重点。国内外进行了大量工作，已经研究并开发了一系列低成本制造技术。

纤维束自动铺放工艺。是将预浸丝束或窄的预浸带在几乎没有张力的情况下，按一定角度铺放到模具表面，铺贴辊与制件表面紧密接触，压紧铺层，也可将纤维束铺放到旋转的芯轴上，纤维束可以差动释放，并能切除和续加纤维，以适于外形和尺寸变化大的制件。优点是能按制件形状铺放纤维束，无边角废料、节省了原材料；自动化铺放过程，适于制造整体件，零件数目减少，节省了制造和装配成本；纤维可以根据需要释放和减少，能充分利用材料，既适于制造机身蒙皮、导管等形状复杂的制件，也适于制造机翼水平定安面等大尺寸平面构件。既可用于热固性树脂基复合材料成形，也适于热塑性树脂基复合材料原位压实。避免了昂贵的模具，减少了劳动量，材料浪费减少到最低限度。这种工艺用于制造V-22飞机复合材料结构，减少材料消耗 $40\%$ ，零件数量减少 $90\%$ ，制造工时减少 $70\%$ 以上。

树脂传递模塑(RTM)和树脂膜熔浸(RFI)工艺。前者是用低粘度的树脂浸渍织物或预成形体,后者是将树脂制成薄膜,然后放入模具,再将预成形体放在薄膜上,合模,于真空袋中加热,使树脂膜熔化,浸渍纤维预成形体,固化后制成制件,这两种工艺被认为是综合性能优、有可能摆脱复合材料高成本的有效工艺方法。优点是不需要制备预浸料,材料成本减少;不用热压罐、设备投资少、可连续自动化进行生产,节省工时、减少手工劳动;采用预成形体,结构零件数减少、工装模具和装配工作量减少、工艺辅助材料使用少。RTM工艺是目前研究和应用的热点之一,开发了一系列经改进的RTM工艺,进一步提高了工艺速度,改进了制品质量,降低了工艺成本。如辅助真空RTM(VARTM)、低温固化RTM(LTRTM)、自动化RTM(ARTMIS)、热膨胀RTM(TERTM)、连续成形的RTM(CRTM)、压差式树脂注射成形RTM(DP-RTM)等。首架F-22战斗机用RTM工艺制造了300多个复合材料制件,占全机复合材料制件的1/4,单机制造成本节省25万美元。道格拉斯飞机公司利用RTM和RFI工艺制造带加强筋的壁板,成本比热压罐法降低75%。

非热固化工艺。研究了微波、电子束(EB)、超声波、X线等固化方法。开展工作最多、最有发展前景的是电子束固化工艺，它是利用电子加速器产生的高能电子引发树脂聚合或交联。该工艺的优点是：固化温度低、能耗少、复合材料制造成本大幅度降低，仅是热压罐工艺的 $1/10 \sim 1/20$ ；模具材质要求不高，可用木模、泡沫塑料模、树脂模等，节约了模具成本；固化过程效率高，几分钟即可完成，速度比热固化快7倍以上，根据制造结构不同可节约成本 $20\% \sim 60\%$ ；由于室温固化，热应力小，成形时无低分子挥发物，复合材料空隙率低，也减少了环境污染；可与RTM、拉挤、缠绕等自动化工艺结合，正在走向工程实用化，有可能成为21世纪广泛采用的复合材料成形方法。

模拟技术，建立铺层、浸渍、固化成形等工艺过程模型和人工智能模拟，提高自动化程度和制品合格率，杜绝出现废品，RTM、RFI、热塑性树脂复合材料成形以及编织和粉末涂覆技术都可采用这种技术，能显著地降低复合材料制造成本。

开发一体化整体成形技术，拉挤、缠绕等自动化工艺技术，固化过程实时监控技术，多维复合材料制造技术等，从不同途径降低复合材料成本。

本篇是在国内先进复合材料迅速发展，并取得一系列成果的条件下编写的，和第1版相比较，有很大不同。

1. 材料数量大幅度增加。第 1 版收入预浸料、复合材料及蜂窝芯材共 12 个, 第 2 版增加新材料 54 个, 总材料数是第 1 版的 5 倍, 内容较第 1 版更丰富。  
2. 材料品种增多。第1版复合材料用的树脂基体仅环氧树脂，增强材料只有高强碳纤维和玻璃纤维。第2版涉及的树脂基体包括聚酯、烯丙基树脂、环氧树脂、双马来酰亚胺树脂、聚酰亚胺树脂、氰酸酯等热固性树脂，也包括了聚醚醚酮(PEEK)为基体的热塑性树脂；增强材料使用了碳纤维包括高强碳纤维ST3、ST7、中模量碳纤维ST8、高模量碳纤维HM4、高强高模碳纤维HM4T、各种碳纤维织物，芳纶(Kevlar49)及其织物，E玻璃纤维、S玻璃纤维、R玻璃纤维及其玻璃纤维织物，石英纤维等。收入的材料涵盖了当今先进复合材料常用的树脂基体和增强材料。  
3. 材料相对成熟。第1版纳入的材料，有的没有经过鉴定，相当一部分未得到应用。进入第2版的材料，大部分经过鉴定，并在飞机上得到应用。有的材料虽未鉴定，但通过了技术评审，正在进行应用研究。入编的材料数据比较齐全，一部分材料还提供了B基准值，有些材料已用于飞机并批量稳定生产。  
4. 材料比较先进。第2版收录的新材料绝大部分是“75”、“85”、“95”预研和型号任务研究的成果，是近十余年来航空材料研究的结晶。复合材料的工作温度有了明显的提高，环氧复合材料的长期工作温度达到 $130^{\circ}\mathrm{C}$ ，双马来酰亚胺的长期工作温度提高到 $150^{\circ}\mathrm{C}$ ，聚酰亚胺复合材料的长期工作温度可达 $288^{\circ}\mathrm{C}$ 。复合材料韧性也得到了显著的改善，不论是环氧树脂还是双马树脂，复合材料冲击后的压缩强度(CAI)都接近了 $300\mathrm{MPa}$ ，达到了高韧性树脂复合材料的要求。这些材料的总体性能与国外20世纪80年代中后期的水平相当，双马来酰亚胺树脂复合材料达到了国外90年代同类材料的水平。  
5. 应用领域扩大。本篇收录的材料不仅用于军机，在民航、直升机、发动机上也得到应用。还用于卫星、兵器和电子工业。另外在体育休闲用品、医疗器械、纺织机械等领域也获得了使用。随着复合材料技术不断发展进步，制造成本进一步降低，这些材料将有更加广阔的应用前景。

# 3231/HT3中温固化环氧树脂单向碳纤维预浸料及其复合材料

# 1 概述

3231/HT3中温固化环氧树脂单向碳纤维预浸料是以3231环氧树脂体系浸渍HT3碳纤维制成的单向预浸料，固化温度 $125\mathrm{C}$ ，具有较长的贮存期，适于真空袋热压罐法、模压法成形复合材料，其复合材料可用于飞机次承力件，可在 $-50\sim 80^{\circ}\mathrm{C}$ 使用。

1.1 牌号及名称 3231/HT3中温固化环氧树脂单向碳纤维预浸料及其复合材料。  
1.2 基本组成 双酚A环氧树脂、胺类固化剂、促进剂、HT3碳纤维。  
1.3 材料标准 Q/6S 654—1988《3231/HT3环氧碳纤维单向预浸料》。  
1.4 使用工艺说明书

Q/6SZ 711—1988《3231/HT3环氧碳纤维预浸料热压罐成形工艺说明书》

Q/6SZ 710-1988《3231/HT3环氧碳纤维预浸料模压成形工艺说明书》

1.5 供应状态 预浸料以片状形式供应，长度 $4280 \mathrm{~mm}$ ，宽度不大于 $800 \mathrm{~mm}$ ；以带状形式成卷供应，宽度 $300 \sim 1200 \mathrm{~mm}$ ，长度 $100 \mathrm{~m}$ 。  
1.6 应用概况 已用于体育器材如羽毛球杆、自行车管的制造。  
1.7 研制及生产单位 北京航空材料研究院研制并生产。

# 2 性能

# 2.1 物理及化学性能

2.1.1 预浸料的外观 预浸料表面平整，树脂分布均匀，完全浸透纤维，无外来杂质或固化树脂颗粒。  
2.1.2 树脂体系的红外光谱 3231树脂体系的红外光谱见图2-1。

图片摘要：该图主要展示 2 1 3231树脂体系红外光谱图。
![](images/62a7bd718f39891735a45dbbedef977c0a7bb67901c525d0441312c50f3bd309.jpg)  
图2-1 3231树脂体系红外光谱图

2.1.3 预浸料的物理性能 3.231/HT3 单向预浸料的物理性能见表 2-1。

表2-1  

<table><tr><td>性能</td><td>指标</td><td>试验方法</td></tr><tr><td>树脂质量分数/%</td><td>45±3</td><td>JC/T 780-1987(1996)</td></tr><tr><td>挥发分质量分数/%</td><td>≤2</td><td>JC/T 776-1985(1996)</td></tr><tr><td>单位面积纤维质量/(g/m2)</td><td>130±5</td><td>JC/T 780--1987(1996)</td></tr><tr><td>单层预浸料压厚/mm</td><td>0.125±0.010</td><td>计算法</td></tr></table>

2.1.4 复合材料层合板的物理性能 3231/HT3 单向复合材料层合板（用热压罐法成形、固化工艺参数见图 3-1）的物理性能见表 2-2。

表2-2  

<table><tr><td>性能</td><td>典型值</td><td>试验方法</td></tr><tr><td>纤维体积分数/%</td><td>62~68</td><td>GB/T 3366-1996</td></tr><tr><td>空隙率/%</td><td>&lt;2&gt;</td><td>GB/T 3365-1982</td></tr><tr><td>玻璃化转变温度/℃</td><td>≥110</td><td></td></tr><tr><td>线膨胀系数/10-6℃-1</td><td></td><td></td></tr><tr><td>0°</td><td>-0.46</td><td></td></tr><tr><td>90°</td><td>52.3</td><td></td></tr></table>

2.2力学性能 3231/HT3单向复合材料层合板的力学性能见表2-3，温度对力学性能的影响见表2-4。

表 2-3[1,2]  

<table><tr><td>性能</td><td>平均值</td><td>B基准值</td><td>试验方法</td></tr><tr><td>拉伸强度/MPa</td><td></td><td></td><td rowspan="7">GB/T 3354-1999</td></tr><tr><td>纵向</td><td>1750</td><td>1500</td></tr><tr><td>横向</td><td>49</td><td>37</td></tr><tr><td>拉伸弹性模量/GPa</td><td></td><td></td></tr><tr><td>纵向</td><td>134</td><td>123</td></tr><tr><td>横向</td><td>8.9</td><td>8.1</td></tr><tr><td>泊松比</td><td>0.285</td><td>-</td></tr><tr><td>压缩强度/MPa</td><td></td><td></td><td rowspan="6">GB/T 3856-1983</td></tr><tr><td>纵向</td><td>1030</td><td>880</td></tr><tr><td>横向</td><td>138</td><td>117</td></tr><tr><td>压缩弹性模量/GPa</td><td></td><td></td></tr><tr><td>纵向</td><td>130</td><td>116</td></tr><tr><td>横向</td><td>9.5</td><td>8.5</td></tr><tr><td>纵横剪切强度/MPa</td><td>106</td><td>87</td><td rowspan="2">GB/T 3355-1982</td></tr><tr><td>纵横剪切弹性模量/GPa</td><td>4.7</td><td>4.1</td></tr><tr><td>弯曲强度/MPa</td><td>1460</td><td>1290</td><td rowspan="2">GB/T 3356-1999</td></tr><tr><td>弯曲弹性模量/GPa</td><td>126</td><td>112</td></tr><tr><td>层间剪切强度/MPa</td><td>71</td><td>67</td><td>JC/T 773-1982(1996)</td></tr></table>

表2-4  

<table><tr><td>性能</td><td>平均值</td><td>试验方法</td></tr><tr><td>弯曲强度/MPa</td><td></td><td></td></tr><tr><td>室温</td><td>1460</td><td rowspan="4">GB/T 3356-1999</td></tr><tr><td>40℃</td><td>1350</td></tr><tr><td>60℃</td><td>1200</td></tr><tr><td>80℃</td><td>1050</td></tr><tr><td>弯曲模量/GPa</td><td></td><td></td></tr><tr><td>室温</td><td>126</td><td rowspan="4">GB/T 3356-1999</td></tr><tr><td>40℃</td><td>111</td></tr><tr><td>60℃</td><td>111</td></tr><tr><td>80℃</td><td>114</td></tr><tr><td>层间剪切强度/MPa</td><td></td><td></td></tr><tr><td>室温</td><td>70</td><td rowspan="4">JC/T 773-1982(1996)</td></tr><tr><td>40℃</td><td>65</td></tr><tr><td>60℃</td><td>48</td></tr><tr><td>80℃</td><td>32</td></tr></table>

# 2.3 耐环境性能

2.3.1 耐热老化 3231/HT3复合材料层合板于 $60^{\circ}\mathrm{C}$ 随时间变化失重情况及层间剪切强度、弯曲性能的变化见表2-5。

表2-5  

<table><tr><td rowspan="2">老化时间/h</td><td colspan="2">失重率/%</td><td colspan="2">剪切强度/MPa</td><td colspan="2">弯曲强度/MPa</td><td colspan="2">弯曲弹性模量/GPa</td></tr><tr><td>剪切试样</td><td>弯曲试样</td><td>室温</td><td>60℃</td><td>室温</td><td>60℃</td><td>室温</td><td>60℃</td></tr><tr><td>起始值</td><td>0</td><td>0</td><td>82</td><td>61</td><td>1590</td><td>-</td><td>137</td><td>-</td></tr><tr><td>500</td><td>0.21</td><td>0.20</td><td>86</td><td>68</td><td>1740</td><td>-</td><td>122</td><td>-</td></tr><tr><td>1008</td><td>0.25</td><td>0.22</td><td>73</td><td>62</td><td>1610</td><td>1440</td><td>123</td><td>121</td></tr><tr><td>1511</td><td>0.33</td><td>0.24</td><td>76</td><td>62</td><td>1640</td><td>1360</td><td>121</td><td>124</td></tr></table>

2.3.2 耐水 3231/HT3 复合材料层合板在室温条件下浸泡于蒸馏水中，对弯曲及拉伸性能的影响见表2-6，不同时间的吸湿量及对层间剪切强度的影响见表2-7，吸湿量对玻璃化转变温度的影响见表2-8。

表2-6  

<table><tr><td>状态</td><td>弯曲强度/MPa</td><td>弯曲弹性模量/GPa</td><td>0°拉伸强度/MPa</td><td>0°拉伸弹性模量/GPa</td></tr><tr><td>起始值</td><td>1390</td><td>123</td><td>1720</td><td>134</td></tr><tr><td>浸泡1524h</td><td>1310</td><td>112</td><td>1820</td><td>121</td></tr></table>

表2-7  

<table><tr><td rowspan="2">浸泡时间/h</td><td rowspan="2">吸湿量/%</td><td colspan="2">层间剪切强度/MPa</td><td rowspan="2">浸泡时间/h</td><td rowspan="2">吸湿量/%</td><td colspan="2">层间剪切强度/MPa</td></tr><tr><td>室温</td><td>60℃</td><td>室温</td><td>60℃</td></tr><tr><td>0</td><td>0</td><td>71</td><td>48</td><td>1000</td><td>0.49</td><td>64</td><td>31</td></tr><tr><td>300</td><td>0.37</td><td>69</td><td>31</td><td>1500</td><td>0.66</td><td>64</td><td>23</td></tr><tr><td>648</td><td>0.40</td><td>67</td><td>30</td><td></td><td></td><td></td><td></td></tr></table>

表2-8  

<table><tr><td rowspan="2">性 能</td><td rowspan="2">干 态</td><td colspan="2">吸湿量/%</td></tr><tr><td>0.49</td><td>1.33</td></tr><tr><td>玻璃化转变温度/℃</td><td>112</td><td>86</td><td>83</td></tr></table>

2.3.3 耐介质 3231/HT3 复合材料层合板在不同介质中质量、剪切强度和弯曲性能随浸泡时间的变化见表 2-9。

表2-9  

<table><tr><td rowspan="2">介 质</td><td rowspan="2">性 能</td><td colspan="5">浸泡时间/h</td></tr><tr><td>0</td><td>300</td><td>648</td><td>1000</td><td>1524</td></tr><tr><td rowspan="5">人工海水</td><td>试样增重/%</td><td>0</td><td>0.53</td><td>0.81</td><td>0.81</td><td>1.10</td></tr><tr><td>弯曲强度/MPa</td><td>1390</td><td>-</td><td>-</td><td>-</td><td>1370</td></tr><tr><td>弯曲弹性模量/GPa</td><td>123</td><td>-</td><td>-</td><td>-</td><td>117</td></tr><tr><td>试样增重/%</td><td>0</td><td>0.39</td><td>1.32</td><td>1.39</td><td>1.56</td></tr><tr><td>层间剪切强度/MPa</td><td>71</td><td>-</td><td>-</td><td>-</td><td>64</td></tr><tr><td rowspan="5">120号液压油</td><td>试样增重/%</td><td>0</td><td>0.15</td><td>0.27</td><td>0.18</td><td>0.23</td></tr><tr><td>弯曲强度/MPa</td><td>1390</td><td>-</td><td>-</td><td>-</td><td>1460</td></tr><tr><td>弯曲弹性模量/GPa</td><td>123</td><td>-</td><td>-</td><td>-</td><td>117</td></tr><tr><td>试样增重/%</td><td>0</td><td>0.18</td><td>0.33</td><td>0.11</td><td>0.23</td></tr><tr><td>层间剪切强度/MPa</td><td>71</td><td>-</td><td>-</td><td>-</td><td>71</td></tr><tr><td rowspan="5">煤油</td><td>试样增重/%</td><td>0</td><td>0.10</td><td>0.09</td><td>0.10</td><td>0.13</td></tr><tr><td>弯曲强度/MPa</td><td>1390</td><td>-</td><td>-</td><td>-</td><td>1460</td></tr><tr><td>弯曲弹性模量/GPa</td><td>123</td><td>-</td><td>-</td><td>-</td><td>117</td></tr><tr><td>试样增重/%</td><td>0</td><td>0.10</td><td>0.08</td><td>0.09</td><td>0.18</td></tr><tr><td>层间剪切强度/MPa</td><td>71</td><td>-</td><td>-</td><td>-</td><td>68</td></tr></table>

# 2.4 工艺性能

2.4.1 粘度-温度曲线 3231 树脂体系的粘度-温度曲线见图 2-2。  
2.4.2 粘度-时间曲线 3231树脂体系的粘度-时间曲线见图2-3。  
2.4.3 凝胶时间 预浸料在 $125^{\circ}\mathrm{C}$ 下的凝胶时间为 $2\sim 4\mathrm{min}$ 。  
2.4.4 凝胶时间-温度曲线 3231树脂体系的凝胶时间-温度曲线见图2-4。  
2.4.5 树脂流动度 预浸料树脂流动度 $15\% \sim 30\%$   
2.4.6 粘性 预浸料粘性适中。

图片摘要：该图主要展示 2 2 3231树脂体系粘度 温度曲线。
![](images/025793e1af82b8cf5176d2ff1eae904de2b7efa09f26c8228c74c68b018cdf9e.jpg)  
图2-2 3231树脂体系粘度-温度曲线

图片摘要：该图主要展示 2 2 3231树脂体系粘度 温度曲线。
![](images/92fb6f06a7dd356e37aa7ee1c5def51253620cc15a59446337d9f854a9e187f0.jpg)  
图2-3 3231树脂体系粘度-时间曲线

图片摘要：该图主要展示 2 3 3231树脂体系粘度 时间曲线。
![](images/852402a6a78318a169d71c7a2680dea4492f2a9230bb38151b6423ae7e46c5ca.jpg)  
图2-4 3231树脂体系凝胶时间-温度曲线

2.5 使用性能 机械加工性能 可用一般复合材料加工方法加工。

# 3 使用工艺

3.1 热压罐成形工艺 复合材料成形典型工艺见Q/6SZ711，固化参数见图3-1。  
3.2 模压成形工艺 复合材料成形典型工艺见Q/6SZ710。

图片摘要：该图主要展示 3 1 3231/HT3复合材料热压罐成形固化工艺规范。
![](images/2d6f4f7840b94c9e951c9b9afaa082a459509c4e1c9e495c17ec762a01220ed1.jpg)  
图3-1 3231/HT3复合材料热压罐成形固化工艺规范

# 4 其他

4.1 包装 每卷预浸料应用聚乙烯薄膜包覆并密封，预浸料外包装应为硬质包装箱，并用软固定隔开，防止碰撞。  
4.2 运输 按非危险品低温 $(-18^{\circ}C)$ 冷藏运输，包装箱应平放，防止受潮，避免碰撞或剧烈震动。  
4.3 贮存 预浸料卷材应平放在台架上，贮存期与贮存温度的关系见表4-1。

表4-1  

<table><tr><td>贮存温度/℃</td><td>-18</td><td>&lt;5</td><td>&lt;23</td></tr><tr><td>贮存期/d</td><td>540</td><td>360</td><td>120</td></tr></table>

# 5 使用建议

选用。

# 参考文献

1 北京航空材料研究院．中温固化树脂体系研究技术报告.1988  
2 航空航天工业部科学技术研究院编. 复合材料设计手册. 北京: 航空工业出版社, 1990

编写 张凤翻

审校 袁正华 龙国荣

# 3232/G803中温固化改性环氧树脂碳布预浸料及其复合材料

# 1 概述

3232/G803中温固化改性环氧树脂碳布预浸料是以3232改性环氧树脂体系通过热熔法或溶液法浸渍G803碳布制成的织物预浸料，固化温度 $125^{\circ}\mathrm{C}$ ，具有较长的贮存期，适于热压罐法、模压法成形复合材料，其复合材料具有较高的断裂韧性，用于承力构件，可在 $-50\sim 80^{\circ}\mathrm{C}$ 使用。

1.1 牌号及名称 3232/G803 中温固化改性环氧树脂碳布预浸料及其复合材料。  
1.2 基本组成 3232中温固化改性环氧树脂体系、G803碳布。  
1.3 材料标准 Q/6S 1523—2000《3232/G803中温固化环氧碳布预浸料》。  
1.4 使用工艺说明书 Q/6S 1523—2000《3232/G803中温固化环氧碳布预浸料》。  
1.5 供应状态 预浸料成卷供应，宽度 $1.0\mathrm{m}$ 或 $1.2\mathrm{m}$ ，长度 $50\mathrm{m}$ 。  
1.6 应用概况 已用于直升机夹板等结构件。  
1.7 研制及生产单位 北京航空材料研究院研制并生产。  
1.8 鉴定级别及日期 1997年4月通过中国航空工业总公司评审。

# 2 性能

# 2.1 物理及化学性能

2.1.1 预浸料的外观 预浸料表面平整，颜色均匀一致，树脂分布均匀，无外来杂质或固化树脂颗粒，无皱褶或断纱。  
2.1.2 树脂体系的红外光谱 3232树脂体系的红外光谱见图2-1。  
2.1.3 预浸料的物理性能 3232/G803预浸料的物理性能见表2-1。  
2.1.4 复合材料层合板的物理性能 3232/G803复合材料层合板的物理性能见表2-2。  
2.2力学性能 3232/G803复合材料层合板的力学性能见表2-3。

图片摘要：该图主要展示 2 1 3232树脂体系红外光谱图。
![](images/33eb71acbfa8a2850ddd50cd11f5441650f639491e21f6697e4c7388d6a46913.jpg)  
图2-1 3232树脂体系红外光谱图

表2-1  

<table><tr><td>性能</td><td>指 标</td><td>试验方法</td></tr><tr><td>单位面积纤维质量/(g/m2)</td><td>285±10</td><td>JC/T 780-1987(1996)</td></tr><tr><td>树脂质量分数/%</td><td>55±3</td><td>JC/T 780-1987(1996)</td></tr><tr><td>挥发分质量分数/%</td><td>≤1.5</td><td>JC/T 776-1985(1996)</td></tr><tr><td>单层预浸料压厚/mm</td><td>0.29±0.01</td><td>计算法</td></tr></table>

表2-2  

<table><tr><td>性能</td><td>典型值</td><td>试验方法</td></tr><tr><td>纤维体积分数/%</td><td>50±3</td><td>GB/T 3366-1996</td></tr><tr><td>空隙率/%</td><td>&lt;1.0</td><td>GB/T 3365-1982</td></tr><tr><td>玻璃化转变温度/℃</td><td>130</td><td>DMA法</td></tr></table>

表2-3[1]  

<table><tr><td>性能</td><td>指标≥</td><td>典型值</td><td>试验方法</td></tr><tr><td>弯曲强度/MPa</td><td>700</td><td>980</td><td>GB/T 3356-1999</td></tr><tr><td>弯曲弹性模量/GPa</td><td>52</td><td>68</td><td>GB/T 3356-1999</td></tr><tr><td>层间剪切强度/MPa</td><td>48</td><td>66</td><td>JC/T 773-1982(1996)</td></tr></table>

# 2.3 耐环境性能

# 2.4 工艺性能

2.4.1 粘度-温度曲线 3232 树脂体系的粘度-温度曲线见图 2-2。  
2.4.2 凝胶时间 预浸料在 $125\mathrm{C}$ 下的凝胶时间为 $8\sim 15\mathrm{min}$ 。  
2.4.3 树脂流动度 预浸料树脂流动度 $25\% \sim 45\%$   
2.4.4 粘性 预浸料粘性适中。  
2.5 使用性能 机械加工性能 可用一般复合材料机械加工方法进行加工。

图片摘要：该图主要展示 2 2 3232树脂体系粘度 温度曲线。
![](images/d7d86402c4557de674f861a87a3a0ba2eb163481e840b7080d51a5e5594c532d.jpg)  
图2-2 3232树脂体系粘度-温度曲线

# 3 使用工艺

3.1 热压罐成形工艺 在室温下抽真空至 $0.08\mathrm{MPa}$ 以上，以 $2\sim 5^{\circ}\mathrm{C / min}$ 的速度升温至 $110\sim$ $120^{\circ}\mathrm{C}$ 时，施加 $0.4\sim 0.6\mathrm{MPa}$ 的压力。继续升温至 $125^{\circ}\mathrm{C}\pm 5^{\circ}\mathrm{C}$ ，恒温 $1.5\sim 2.0\mathrm{h}$ ，冷却至 $60^{\circ}\mathrm{C}$ 卸模。对于厚度超过 $3\mathrm{mm}$ 或大型复合材料构件，在成形升温时需增加适当的保温时间，推荐在 $90^{\circ}\mathrm{C}$ 保温 $10\sim$ $35\mathrm{min}$ 后加压 $0.4\sim 0.6\mathrm{MPa}$ 。  
3.2 模压成形工艺 以 $1\sim 2^{\circ}\mathrm{C / min}$ 的速度升温，在 $118\sim 120^{\circ}\mathrm{C}$ 施加 $0.5\sim 0.6\mathrm{MPa}$ 的合模压力。继续升温至 $125^{\circ}\mathrm{C}\pm 5^{\circ}\mathrm{C}$ ，恒温 $1.5\sim 2.0\mathrm{h}$ ，冷却至 $60^{\circ}\mathrm{C}$ 卸模。

# 4 其他

4.1 包装 每卷预浸料应用聚乙烯薄膜包覆并密封，预浸料外包装应为硬质包装箱，并用软固定隔开，防止碰撞。  
4.2 运输 按非危险品运输，包装箱应平放，防止受潮，避免碰撞或剧烈震动。  
4.3 贮存 预浸料卷材应平放在台架上，贮存期为室温下1个月和 $-18^{\circ}\mathrm{C}$ 下12个月。

# 5 使用建议

选用。

# 参考文献

1 北京航空材料研究院. 3232 树脂及预浸料研究技术报告. 1997

编写 沈超

审校 龙国荣 袁正华

# 3232/664中温固化改性环氧树脂玻璃布预浸料及其复合材料

# 1 概述

3232/664 中温固化改性环氧树脂玻璃布预浸料是以 3232 改性环氧树脂体系通过热熔法或溶液法浸渍 664 玻璃布制成的预浸料, 固化温度 $125^{\circ} \mathrm{C}$ , 具有较长的贮存期, 适于热压罐法、模压法成形复合材料, 其复合材料具有较高的断裂韧性, 用于承力构件, 可在 $-50 \sim 80^{\circ} \mathrm{C}$ 使用。

1.1 牌号及名称 3232/664 中温固化改性环氧树脂玻璃布预浸料及其复合材料。  
1.2 基本组成 3232中温固化改性环氧树脂体系、664玻璃布。  
1.3 材料标准 Q/6S 1450—1999《3232/664中温固化环氧玻璃布预浸料》。  
1.4 使用工艺说明书 Q/6S 1450—1999《3232/664中温固化环氧玻璃布预浸料》。  
1.5 供应状态 预浸料成卷供应，宽度 $1.0\mathrm{m}$ 或 $1.2\mathrm{m}$ ，长度 $50\mathrm{m}$ 。  
1.6 应用概况 已用于直升机夹板和尾撬等结构件。

1.7 研制及生产单位 北京航空材料研究院研制并生产。  
1.8 鉴定级别及日期 1997年4月通过中国航空工业总公司评审。

# 2 性能

# 2.1 物理及化学性能
