Repository: C-zj02/CFD-claw

<div align="center">

**English** | [中文](#中文版) | [Français](README_FR.md) | [Русский](README_RU.md) | [हिन्दी](README_HI.md) | [العربية](README_AR.md) | [Português](README_PT.md)

# 🚀 Claude Code Python

**A Complete Python Reimplementation Based on Real Claude Code Source**

*From TypeScript Source → Rebuilt in Python with ❤️*

***
**🔥 Active Development • New Features Weekly 🔥**

</div>

***

## 🎯 What is This?

**Clawd Code** is a **complete Python rewrite** of Claude Code, based on the **real TypeScript source code**.

File: RAG-data/中国航空材料手册（第2版）第6卷 复合材料 胶粘剂201-400.pdf-91ccc02e-4039-43e0-a1c7-e92029e84568.md (part 1 of 9)
续表2-5   

<table><tr><td rowspan="2">性 能</td><td colspan="4">典型值</td></tr><tr><td>未浸泡</td><td>浸泡1年</td><td>浸泡3年</td><td>浸泡5年</td></tr><tr><td>纵横剪切强度/MPa</td><td>117</td><td>123</td><td>129</td><td>120</td></tr><tr><td>纵横剪切弹性模量/MPa</td><td>3.80</td><td>3.94</td><td>3.55</td><td>4.39</td></tr></table>

# 2.4 工艺性能

2.4.1 5405树脂体系粘度-温度曲线 见图2-2。

图片摘要：该图主要展示 2 2 5405树脂体系的粘度 温度曲线。
![](images/e92ced0b669ae9d69960380641401999d2ff43b838de1c8d92aed8e5b2f7f82c.jpg)  
图2-2 5405树脂体系的粘度-温度曲线

表2-6  

<table><tr><td rowspan="2">性 能</td><td rowspan="2">测试条件</td><td colspan="2">溶液法制备</td><td colspan="2">热熔法制备</td></tr><tr><td>典型值</td><td>保持率/%</td><td>典型值</td><td>保持率/%</td></tr><tr><td rowspan="6">弯曲强度/MPa</td><td>室温/干态</td><td>1750</td><td>100</td><td>1810</td><td>100</td></tr><tr><td>130℃/干态</td><td>1250</td><td>71.4</td><td>1440</td><td>79.6</td></tr><tr><td>150℃/干态</td><td>1110</td><td>63.4</td><td>1340</td><td>74</td></tr><tr><td>室温/湿态</td><td>1480</td><td>84.6</td><td>1720</td><td>95.0</td></tr><tr><td>130℃/湿态</td><td>864</td><td>49.4</td><td>1150</td><td>63.5</td></tr><tr><td>150℃/湿态</td><td>677</td><td>38.7</td><td>984</td><td>54.4</td></tr><tr><td rowspan="6">弯曲弹性模量/GPa</td><td>室温/干态</td><td>120</td><td>100</td><td>122</td><td>100</td></tr><tr><td>130℃/干态</td><td>117</td><td>97.5</td><td>125</td><td>102</td></tr><tr><td>150℃/干态</td><td>116</td><td>96.7</td><td>126</td><td>103</td></tr><tr><td>室温/湿态</td><td>115</td><td>95.8</td><td>120</td><td>98.4</td></tr><tr><td>130℃/湿态</td><td>109</td><td>90.8</td><td>124</td><td>102</td></tr><tr><td>150℃/湿态</td><td>84.2</td><td>70.2</td><td>114</td><td>93.4</td></tr><tr><td rowspan="6">层间剪切强度/MPa</td><td>室温/干态</td><td>97.0</td><td>100</td><td>101</td><td>100</td></tr><tr><td>130℃/干态</td><td>64.2</td><td>66.2</td><td>70.6</td><td>69.9</td></tr><tr><td>150℃/干态</td><td>58.9</td><td>60.7</td><td>64.4</td><td>63.4</td></tr><tr><td>室温/湿态</td><td>84.0</td><td>86.6</td><td>91.4</td><td>90.5</td></tr><tr><td>130℃/湿态</td><td>45.8</td><td>47.2</td><td>52.9</td><td>52.4</td></tr><tr><td>150℃/湿态</td><td>38.9</td><td>40.1</td><td>43.8</td><td>43.3</td></tr></table>

注：湿态条件为水煮 $48\mathrm{h}$ 。

2.4.2 5405/HT3预浸料的工艺性能 见表2-7。

表2-7  

<table><tr><td>性能</td><td>指 标</td><td>试验方法</td></tr><tr><td>树脂流出量/%</td><td>15~20</td><td>JC/T 775-1985(1996)</td></tr><tr><td>170℃凝胶时间/min</td><td>27~29</td><td>JC/T 774-1982(1996)</td></tr><tr><td>粘性</td><td>适中</td><td></td></tr></table>

# 2.5 使用性能

2.5.1 机械加工性能 5405/HT3复合材料可用一般机械加工设备及方法加工。

2.5.2 相容性 将环氧聚酰胺底漆加8号锶黄环氧聚酰胺底漆涂于复合材料表面，经煤油浸泡5年后涂层表面坚固完好，未发现有软化、剥落和分层现象。  
2.5.3 功能考核试验 5405/HT3 已用于带整体油箱的复合材料机翼壁板, 于 1996 年装机使用, 飞行情况良好。

# 3 使用工艺

预浸料制备采用溶液法或热熔法。

复合材料成形采用热压罐法，其固化工艺见图3-1。

图片摘要：该图主要展示 3 1 5405/HT3复合材料层板热压罐固化工艺。
![](images/aa6b6deee97db54a3121174f3d642b512568b9d7b194105ebc607421f95a4b0b.jpg)  
图3-1 5405/HT3复合材料层板热压罐固化工艺

# 4 其他

4.1 包装 每卷预浸料应用聚乙烯薄膜包覆并密封，预浸料外包装应为硬质包装箱，并用软固定隔开，防止碰撞。  
4.2 运输 按非危险品运输，包装箱应平放，防止受潮，避免碰撞或剧烈振动。  
4.3 贮存 预浸料在室温 $19\sim 23^{\circ}C$ 的贮存期为 $21\mathrm{d}, - 18\mathrm{C}$ 的贮存期为12个月。  
4.4 技术安全 厂房应良好通风，恒温恒湿。

# 5 使用建议

推荐用于工作温度 $150^{\circ}\mathrm{C}$ 以下的飞机或其他装备的承力构件。

用于对耐环境性能、耐介质性能要求较高的部件。

# 参考文献

1 北京航空材料研究院.5405双马树脂技术总结.1998  
2 北京航空材料研究院.5405改性双马来酰胺亚胺树脂基体应用研究技术总结(一).1994  
3 北京航空材料研究院.5405改性双马来酰亚胺树脂基体应用研究技术总结（二）.1995

编写 洪旭辉

审校 赵渠森 刘卫平

# 5428/HT7 双马来酰亚胺单向碳纤维预浸料及其复合材料

# 1 概述

5428/HT7 双马来酰亚胺单向碳纤维预浸料是以 5428 双马来酰亚胺树脂体系浸渍 HT7 碳纤维制成的单向预浸料, 可用热压罐法和模压法等成形复合材料。制成的复合材料具有韧性高、耐湿热性能好和工艺性能优良等特点, 可用于 $170^{\circ} \mathrm{C}$ 以下环境中长期工作的承力构件。

1.1 牌号及名称 5428/HT7 双马来酰亚胺单向碳纤维预浸料及其复合材料。  
1.2 基本组成 二苯甲烷双马来酰亚胺、烯丙基双酚A、改性剂、HT7碳纤维。  
1.3 材料标准 Q/6S 1464—1999《5428/HT7 双马碳纤维预浸料》。  
1.4 使用工艺说明书 Q/6SZ 1619—1999《5428双马树脂使用工艺说明书》。  
1.5 供应状态 预浸料以带状形式供应，宽度 $500\sim 800 \mathrm{~mm}$ ，长度 $1500\sim 4200 \mathrm{~mm}$ 。  
1.6 应用概况 已用于翼身组合体复合材料模拟件的制造。  
1.7 研制及生产单位 北京航空材料研究院研制并生产。  
1.8 鉴定级别及日期 1998年7月由中国航空工业总公司鉴定通过。

# 2 性能[1]

# 2.1 物理及化学性能

2.1.1 预浸料的外观 预浸料表面平整，树脂分布均匀，纤维平行连续，无明显交叉、起皱或松散，无外来杂质。  
2.1.2 树脂体系的红外光谱 5428 未固化树脂体系的红外光谱见图 2-1。

图片摘要：该图主要展示 2 1 未固化5428树脂体系红外光谱图。
![](images/3e78ec7bdcd9cde47bca9e7668c23ac8c6ed66a91d9ede583880048eedde197e.jpg)  
图2-1 未固化5428树脂体系红外光谱图

2.1.3 树脂体系的物理性能 5428树脂体系浇铸体的物理性能见表2-1。

表2-1[1]   

<table><tr><td>性能</td><td>典型值</td></tr><tr><td>密度/(g/cm3)</td><td>1.26</td></tr><tr><td>吸水率/%</td><td>3.5</td></tr></table>

2.1.4 预浸料的物理性能 5428/HT7单向碳纤维预浸料的物理性能见表2-2。

表2-2[1]  

<table><tr><td>性能</td><td>指 标</td><td>试验方法</td></tr><tr><td>挥发分质量分数/%</td><td>&lt;2&gt;</td><td>JC/T 776-1985(1996)</td></tr><tr><td>树脂质量分数/%</td><td>35±5</td><td>JC/T 780-1987(1996)</td></tr><tr><td>单位面积纤维质量/(g/m2)</td><td>135±5</td><td>JC/T 780-1987(1996)</td></tr><tr><td>单层预浸料压厚/mm</td><td>0.12±0.01</td><td></td></tr></table>

2.1.5 复合材料层合板的物理性能 5428/HT7复合材料层合板的物理性能见表2-3。

表2-3[1]  

<table><tr><td>性能</td><td>典型值</td><td>试验方法</td></tr><tr><td>纤维体积分数/%</td><td>63±3</td><td>GB/T 3366-1996</td></tr><tr><td>空隙率/%</td><td>&lt;2</td><td>GB/T 3365-1982</td></tr><tr><td>玻璃化转变温度/℃</td><td>270</td><td>DMTA</td></tr><tr><td>密度/(g/cm³)</td><td>1.55~1.61</td><td>GB/T 1033-1970</td></tr></table>

# 2.2 力学性能

2.2.1 树脂体系的力学性能 5428树脂体系浇铸体的力学性能见表2-4。

表2-4  

<table><tr><td>性能</td><td>典型值</td><td>性能</td><td>典型值</td></tr><tr><td>拉伸强度/MPa</td><td>78</td><td>弯曲强度/MPa</td><td>150</td></tr><tr><td>拉伸弹性模量/GPa</td><td>3.5</td><td>弯曲弹性模量/GPa</td><td>3.5</td></tr><tr><td>断裂伸长率/%</td><td>3.0</td><td>简支梁冲击强度/(kJ/m2)</td><td>18.9</td></tr></table>

# 2.2.2 复合材料层合板力学性能

2.2.2.1 5428/HT7复合材料层合板的常规力学性能见表2-5。

表2-5[1]  

<table><tr><td>性能</td><td>指标≥</td><td>典型值</td><td>试验方法</td></tr><tr><td>拉伸强度/MPa</td><td></td><td></td><td>GB/T 3354-1999</td></tr><tr><td>纵向</td><td>1900</td><td>2150</td><td></td></tr><tr><td>横向</td><td>-</td><td>65</td><td></td></tr><tr><td>拉伸弹性模量/GPa</td><td></td><td></td><td>GB/T 3354-1999</td></tr><tr><td>纵向</td><td>100</td><td>125</td><td></td></tr><tr><td>横向</td><td>-</td><td>7.8</td><td></td></tr><tr><td>泊松比</td><td>-</td><td>0.32</td><td>GB/T 3354-1999</td></tr><tr><td>横向拉伸应变/%</td><td>-</td><td>0.85</td><td>GB/T 3354-1999</td></tr><tr><td>压缩强度/MPa</td><td></td><td></td><td>GB/T 3856-1983</td></tr><tr><td>纵向</td><td>1050</td><td>1210</td><td></td></tr><tr><td>横向</td><td>190</td><td>220</td><td></td></tr><tr><td>压缩弹性模量/GPa</td><td></td><td></td><td>GB/T 3856-1983</td></tr><tr><td>纵向</td><td>100</td><td>107</td><td></td></tr><tr><td>横向</td><td>8.5</td><td>10</td><td></td></tr><tr><td>纵横剪切强度/MPa</td><td>-</td><td>111</td><td>GB/T 3355-1982</td></tr><tr><td>纵横剪切弹性模量/GPa</td><td>-</td><td>5.6</td><td>GB/T 3355-1982</td></tr></table>

续表2-5   

<table><tr><td>性能</td><td>指标≥</td><td>典型值</td><td>试验方法</td></tr><tr><td>纵向弯曲强度/MPa</td><td>1400</td><td>1640</td><td>GB/T 3856-1983</td></tr><tr><td>纵向弯曲弹性模量/GPa</td><td>100</td><td>120</td><td>GB/T 3856-1983</td></tr><tr><td>层间剪切强度/MPa</td><td>90</td><td>97</td><td>JC/T 773-1982(1996)</td></tr></table>

2.2.2.2 5428/HT7复合材料层合板的韧性数据见表2-6。

表 2-6[1]  

<table><tr><td>性 能</td><td>典型值</td><td>试验方法</td></tr><tr><td>横向拉伸强度/MPa</td><td>65</td><td>GB/T 3354-1999</td></tr><tr><td>横向拉伸弹性模量/GPa</td><td>7.8</td><td>GB/T 3354-1999</td></tr><tr><td>横向拉伸应变/%</td><td>0.85</td><td>GB/T 3354-1999</td></tr><tr><td>带孔拉伸强度/MPa</td><td>454</td><td>NASA PR 1142</td></tr><tr><td>带孔压缩强度/MPa</td><td>280</td><td>NASA PR 1142</td></tr><tr><td>边缘分层/(J/m²)</td><td>301</td><td>NASA PR 1142</td></tr><tr><td>I型应变能释放率/(J/m²)</td><td>780</td><td>NASA PR 1142</td></tr><tr><td>冲击后压缩强度/MPa</td><td>260</td><td>BSS-7260</td></tr></table>

# 2.3 耐环境性能

2.3.1 5428/HT7复合材料高温干、湿态下的力学性能变化见表2-7。

表2-7[1]  

<table><tr><td>性能</td><td>试验条件</td><td>典型值</td></tr><tr><td rowspan="3">弯曲强度/MPa</td><td>室温</td><td>1640</td></tr><tr><td>170℃/干态</td><td>1240</td></tr><tr><td>170℃/湿态</td><td>950</td></tr><tr><td rowspan="3">弯曲弹性模量/GPa</td><td>室温</td><td>120</td></tr><tr><td>170℃/干态</td><td>120</td></tr><tr><td>170℃/湿态</td><td>116</td></tr><tr><td rowspan="3">层间剪切强度/MPa</td><td>室温</td><td>97</td></tr><tr><td>170℃/干态</td><td>64</td></tr><tr><td>170℃/湿态</td><td>48</td></tr></table>

注：湿态条件为水煮 $48\mathrm{h}$ 。

2.3.2 5428/HT7复合材料于 $95\sim 100^{\circ}\mathrm{C}$ 的软水中浸泡，吸湿率随时间的变化见表2-8。

表2-8  

<table><tr><td>浸泡时间/h</td><td>12</td><td>24</td><td>48</td></tr><tr><td>吸湿量/%</td><td>0.598</td><td>0.765</td><td>0.960</td></tr></table>

# 2.4 工艺性能

2.4.1 5428树脂体系的粘度-温度曲线见图2-2。  
2.4.2 预浸料树脂流动度： $10\% \sim 20\%$ 。预浸料 $150^{\circ}\mathrm{C}$ 时的凝胶时间： $40\mathrm{min} \pm 5\mathrm{min}$ 。

# 2.5 使用性能

2.5.1 机械加工性能 5428/HT7 复合材料具有高韧性，适于多种机械加工工艺，如钻孔、铰孔、铣切和高压水切割等。  
2.5.2 连接性能 5428/HT7 复合材料也适用于多种胶接连接和机械连接。

图片摘要：该图主要展示 2 2 5428树脂体系粘度 温度曲线。
![](images/33c1a44608fe00f186f8c518045db4f2fd1f6a569572cfd8faeeb3ed6dd5179d.jpg)  
图2-2 5428树脂体系粘度-温度曲线

2.5.3 功能考核试验 翼身组合体复合材料盒段壁板已通过承载试验，性能满足要求。

# 3 使用工艺

预浸料制备工艺推荐采用溶液法。

复合材料成形工艺推荐采用热压罐法。参见Q/6SZ1623—1999《5428/HT7双马碳纤维复合材料板材热压罐法成形工艺》。固化工艺参数见图3-1。典型工艺如下：

1）室温下抽真空，真空度不小于 $0.095\mathrm{MPa}$ ，以 $1.5\sim 2^{\circ}\mathrm{C / min}$ 升温至 $100\sim 120^{\circ}\mathrm{C}$ 时，加压 $0.6\sim 0.7$ MPa。继续升温至 $150^{\circ}\mathrm{C}$ ，保温 $60\sim 90\mathrm{min}$ 。  
2）以 $1.5\sim 2^{\circ}\mathrm{C / min}$ 升温至 $180^{\circ}\mathrm{C}$ ，保温 $2\mathrm{h}$ 。  
3）保持压力，继续升温至 $200\sim 210^{\circ}\mathrm{C}$ ，保温 $5\mathrm{h}$ 。  
4）以不大于 $2.5\mathrm{C / min}$ 的速度冷却（或在热压罐中自然冷却)至 $60^{\circ}C$ 以下，开罐取出制件。

图片摘要：该图主要展示 3 1 5428/HT7预浸料热压罐法成形工艺。
![](images/063b8e6e31d177191527d9c8bb89d293fd6000c9a1bb541276146a674de3b066.jpg)  
图3-1 5428/HT7预浸料热压罐法成形工艺

# 4 其他

4.1 包装 预浸料表面应用聚乙烯薄膜（最好

为有色)覆盖, 然后平整地放在密封袋内封存。预浸料外包装应为硬壳包装箱, 并用软固定隔开, 防止碰撞。  
4.2 运输 预浸料长途运输必须采用专门冷藏设备。冷藏温度应保持在 $-5\%$ 以下。包装箱应平放，防止受潮，避免碰撞剧烈振动。  
4.3 贮存 预浸料在密封防潮的包装箱内， $-18^{\circ}\mathrm{C}$ 以下贮存期为1年；在 $18\sim 25^{\circ}\mathrm{C}$ 相对湿度不大于 $65\%$ 及密封条件下，贮存期为1个月。  
4.4 技术安全 厂房要求有良好通风，恒温恒湿。

# 5 使用建议

推荐用于工作温度 $170\mathrm{C}$ 以下的承力构件。

# 参考文献

1 北京航空材料研究院．先进双马树脂基体研究技术总结. 1998

编写 张宝艳

审校 张凤翻

# 5429/HT7 双马来酰亚胺单向碳纤维预浸料及其复合材料

# 1 概述

5429/HT7双马来酰亚胺单向碳纤维预浸料是以5429双马来酰亚胺树脂浸渍HT7碳纤维制成的单向预浸料，可用热压罐法和模压法等成形复合材料。制成的复合材料具有优异的韧性、优良的耐湿热性能、力学性能和工艺性能等，可用于 $150^{\circ}\mathrm{C}$ 以下环境中长期工作的承力构件。

1.1 牌号及名称 5429/HT7 双马来酰亚胺单向碳纤维预浸料及其复合材料。  
1.2 基本组成 二苯甲烷双马来酰亚胺、烯丙基双酚A、改性剂、HT7碳纤维。  
1.3 材料标准 Q/6S 1466—1999《5429/HT7 双马碳纤维预浸料》。  
1.4 使用工艺说明书 Q/6SZ 1624—1999《5429 双马树脂使用工艺说明书》。  
1.5 供应状态 预浸料以带状形式供应，宽度 $500\sim 800 \mathrm{~mm}$ ，长度 $1500\sim 4200 \mathrm{~mm}$ 。  
1.6 应用概况 已用于翼身组合体复合材料模拟件的制造。  
1.7 研制及生产单位 北京航空材料研究院研制并生产。  
1.8 鉴定级别及日期 1998年9月由中国航空工业总公司鉴定通过。

# 2 性能

# 2.1 物理及化学性能

2.1.1 预浸料的外观 预浸料表面平整，树脂分布均匀，纤维平行连续，无明显交叉、起皱或松散，无外来杂质。  
2.1.2 树脂体系的红外光谱 未固化5429树脂体系的红外光谱见图2-1。

图片摘要：该图主要展示 2 1 未固化5429树脂体系红外光谱图。
![](images/4210146a4f4f86579059acc5b0d9107ee45cb4b2c00d7542bfd1694e79a5d358.jpg)  
图2-1 未固化5429树脂体系红外光谱图

# 2.1.3 树脂体系的物理性能 5429树脂浇铸体的物理性能见表2-1。

表2-1  

<table><tr><td>性能</td><td>典型值</td></tr><tr><td>密度/(g/cm3)</td><td>1.25</td></tr><tr><td>吸水率/%</td><td>3.2</td></tr></table>

# 2.1.4 预浸料的物理性能 5429/HT7单向碳纤维预浸料的物理性能见表2-2。

表2-2  

<table><tr><td>性能</td><td>指 标</td><td>试验方法</td></tr><tr><td>挥发分质量分数/%</td><td>&lt;2</td><td>JC/T 775-1985(1996)</td></tr><tr><td>树脂质量分数/%</td><td>35±5</td><td>JC/T 780-1987(1996)</td></tr><tr><td>单位面积纤维质量/(g/m2)</td><td>135±5</td><td>JC/T 780-1987(1996)</td></tr><tr><td>单层预浸料压厚/mm</td><td>0.12±0.01</td><td></td></tr></table>

# 2.1.5 复合材料层合板的物理性能 5429/HT7复合材料层合板的物理性能见表2-3。

表2-3[1]  

<table><tr><td>性能</td><td>典型值</td><td>试验方法</td></tr><tr><td>纤维体积分数/%</td><td>60~66</td><td>GB/T 3366-1996</td></tr><tr><td>空隙率/%</td><td>&lt;2</td><td>GB/T 3365-1982</td></tr><tr><td>玻璃化转变温度/℃</td><td>240</td><td>DMTA法</td></tr><tr><td>密度/(g/cm³)</td><td>1.55~1.61</td><td>GB/T 1033-1970</td></tr></table>

# 2.2 力学性能

# 2.2.1 树脂体系的力学性能 5429树脂浇铸体的力学性能见表2-4。

表2-4  

<table><tr><td>性 能</td><td>典型值</td></tr><tr><td>拉伸强度/MPa</td><td>76</td></tr><tr><td>拉伸弹性模量/GPa</td><td>3.3</td></tr><tr><td>断裂伸长率/%</td><td>3.5</td></tr></table>

# 2.2.2 复合材料层合板力学性能

# 2.2.2.1 HT7/5429复合材料层合板的常规力学性能见表2-5。

表2-5  

<table><tr><td>性能</td><td>指标≥</td><td>典型值</td><td>试验方法</td></tr><tr><td>纵向拉伸强度/MPa</td><td>1800</td><td>2010</td><td>GB/T 3354-1999</td></tr><tr><td>纵向拉伸弹性模量/GPa</td><td>90</td><td>129</td><td>GB/T 3354-1999</td></tr><tr><td>泊松比</td><td>—</td><td>0.31</td><td>GB/T 3354-1999</td></tr><tr><td>纵向压缩强度/MPa</td><td>1000</td><td>1430</td><td>GB/T 3356-1999</td></tr><tr><td>纵向压缩弹性模量/GPa</td><td>85</td><td>116</td><td>GB/T 3356-1999</td></tr><tr><td>纵向弯曲强度/MPa</td><td>1300</td><td>1530</td><td>GB/T 3356-1999</td></tr><tr><td>纵向弯曲弹性模量/GPa</td><td>85</td><td>100</td><td>GB/T 3356-1999</td></tr><tr><td>层间剪切强度/MPa</td><td>90</td><td>103</td><td>JC/T 773-1982(1996)</td></tr></table>

# 2.2.2.2 5429/HT7复合材料层合板的韧性性能见表2-6。

表2-6  

<table><tr><td>性能</td><td>典型值</td><td>试验方法</td></tr><tr><td>带孔拉伸强度/MPa</td><td>587</td><td>NASA PR 1142</td></tr><tr><td>带孔压缩强度/MPa</td><td>291</td><td>NASA PR 1142</td></tr><tr><td>边缘分层/(J/m²)</td><td>281</td><td>NASA PR 1142</td></tr></table>

续表 2-6  

<table><tr><td>性 能</td><td>典型值</td><td>试验方法</td></tr><tr><td>I型应变能释放率/J/m2</td><td>764</td><td>NASA PR 1142</td></tr><tr><td>冲击后压缩强度/MPa</td><td>296</td><td>BSS-7260</td></tr></table>

2.3 耐环境性能 5429/HT3复合材料高温干、湿态下的力学性能变化见表2-7。

表2-7  

<table><tr><td>性能</td><td>条 件</td><td>典型值</td></tr><tr><td rowspan="3">弯曲强度/MPa</td><td>室温</td><td>1530</td></tr><tr><td>150℃/干态</td><td>1130</td></tr><tr><td>150℃/湿态</td><td>900</td></tr><tr><td rowspan="3">弯曲弹性模量/GPa</td><td>室温</td><td>100</td></tr><tr><td>150℃/干态</td><td>105</td></tr><tr><td>150℃/湿态</td><td>100</td></tr><tr><td rowspan="3">层间剪切强度/MPa</td><td>室温</td><td>103</td></tr><tr><td>150℃/干态</td><td>55</td></tr><tr><td>150℃/湿态</td><td>42</td></tr></table>

注：湿态条件为水煮 $48\mathrm{h}$ 。

2.4 工艺性能 5429 树脂预聚体可溶于某一低沸点溶剂, 形成稳定的透明液, 并且在贮存过程中无沉淀物析出。

预浸料树脂流动度： $10\% \sim 15\%$ 。预浸料 $150\mathrm{C}$ 的凝胶时间： $38\mathrm{min} \pm 5\mathrm{min}$ 。

# 2.5 使用性能

2.5.1 机械加工性能 5429/HT7 复合材料具有高韧性, 适于多种机械加工工艺, 如钻孔、铰孔、铣切和高压水切割等。  
2.5.2 连接性能 5429/HT7复合材料也适用于多种胶接连接和机械连接。  
2.5.3 功能考核试验 翼身组合体复合材料盒段壁板已通过承载试验。

# 3 使用工艺

预浸料制备工艺推荐采用溶液法。

复合材料成形工艺推荐采用热压罐法。参见Q/6SZ1626—1999《5429/HT7双马碳纤维复合材料板材热压罐法成形工艺》。固化工艺参数见图3-1。

典型工艺如下：

1）室温下抽真空，真空度不小于 $0.095\mathrm{MPa}$ ，以 $1.5\sim 2^{\circ}C / \min$ 升温至 $100\sim 120^{\circ}C$ 时，加压 $0.65\sim 0.75$ MPa。继续升温至 $150\sim 180^{\circ}C$ ，保温 $3h$ 。  
2）保持压力，以 $1.5 \sim 2^{\circ} \mathrm{C} / \mathrm{min}$ 升温至 $200^{\circ} \mathrm{C} \pm 5^{\circ} \mathrm{C}$ ，保温 $4.5 \sim 5 \mathrm{~h}$ 。  
3）以不大于 $2.5\mathrm{C / min}$ 的速度冷却（或在热压罐中自然冷却）至 $60^{\circ}\mathrm{C}$ 以下，开罐取出制件。

图片摘要：该图主要展示 3 1 5429/HT7热压罐法成形工艺。
![](images/31027448f3fd9f8d27b51f0c2440c3ddfdcac10e652d714a2e214b52d624017a.jpg)  
图3-1 5429/HT7热压罐法成形工艺

# 4 其他

4.1 包装 预浸料表面应用聚乙烯薄膜(最好为有色)覆盖, 然后平整地放在密封袋内封存。预浸料外包装应为硬壳包装箱, 并用软固定隔开, 防止碰撞。  
4.2 运输 预浸料长途运输必须采用专门冷藏设备。冷藏温度应保持在 $-5\mathrm{C}$ 以下。包装箱应平

放，防止受潮，避免碰撞剧烈振动。

4.3 贮存 预浸料在密封防潮的包装箱内， $-18^{\circ}\mathrm{C}$ 以下贮存期为1年；在 $18\sim 25^{\circ}\mathrm{C}$ 相对湿度不大于 $65\%$ 及密封条件下，贮存期为1个月。  
4.4 技术安全 厂房要求有良好通风，恒温恒湿。

# 5 使用建议

推荐用于工作温度 $150^{\circ}\mathrm{C}$ 以下的承力构件。

# 参考文献

1 北京航空材料研究院．先进双马树脂基体研究技术总结.1998

编写 张宝艳

审校 刘卫平

赵渠森

# 6421 RTM 用双马来酰亚胺树脂及其复合材料

# 1 概述

6421 树脂是适用于 RTM 工艺的双马来酰亚胺树脂基体, 其主要成分是甲烷型双马来酰亚胺单体, 与共聚物预聚后加稀释剂而成, 适合于 RTM 法成形。制成的复合材料具有良好的耐湿热性能, 优异的抗疲劳性能, 可在 $180^{\circ} \mathrm{C}$ 使用。

1.1 牌号及名称 6421 RTM用双马来酰亚胺树脂及其复合材料。  
1.2 基本组成 双马来酰亚胺预聚体、稀释剂、HT3碳纤维。  
1.3 材料标准 Q/6S 1532—2000《压注成形(RTM)用6421双马树脂》。  
1.4 使用工艺说明书 Q/6SZ 1660—2000《压注成形 6421 双马树脂的使用说明》。  
1.5 供应状态 树脂体系以单组分红棕色透明膏状物形式供应。  
1.6 应用概况 已用于民用复合材料。  
1.7 研制及生产单位 北京航空材料研究院研制并生产。  
1.8 鉴定级别及日期 1998年9月19日由中国航空工业总公司鉴定通过。

# 2 性能

2.1 物理及化学性能  
2.1.1 外观 树脂体系为单组分红棕色透明膏状物。  
2.1.2 树脂体系的红外光谱 6421树脂体系的红外光谱见图2-1。

图片摘要：该图主要展示 2 1 6421树脂体系红外光谱图。
![](images/b7f45d151495ae1b177780fee1db04ee1916e0b702f1643b07f0cd6e20041139.jpg)  
图2-1 6421树脂体系红外光谱图

# 2.1.3 树脂体系的物理性能 6421树脂浇铸体的物理性能见表2-1。

表2-1  

<table><tr><td>性能</td><td>典型值</td><td>试验方法</td></tr><tr><td>密度/(g/cm3)</td><td>1.21</td><td></td></tr><tr><td>玻璃化转变温度/℃</td><td>304</td><td>DMTA法</td></tr><tr><td>吸水率/%</td><td>2.89</td><td>水煮48h</td></tr></table>

# 2.2 力学性能

# 2.2.1 6421树脂浇铸体的力学性能 见表2-2。

表 2-2[1]  

<table><tr><td>性 能</td><td>典型值</td><td>试验方法</td><td>性 能</td><td>典型值</td><td>试验方法</td></tr><tr><td>拉伸强度/MPa</td><td>79</td><td rowspan="3">GB/T 2568-1995</td><td>弯曲强度/MPa</td><td>130</td><td rowspan="2">GB/T 2570-1995</td></tr><tr><td>拉伸弹性模量/GPa</td><td>3.97</td><td>弯曲弹性模量/GPa</td><td>4.25</td></tr><tr><td>断裂伸长率/%</td><td>2.25</td><td>冲击强度/(kJ/m2)</td><td>10.04</td><td>GB/T 2571-1995</td></tr></table>

# 2.2.2 复合材料层合板的力学性能 6421/HT3 复合材料层合板 $20^{\circ}\mathrm{C}$ 下的力学性能见表 2-3。

表2-3  

<table><tr><td>性 能</td><td>典型值</td><td>试验方法</td></tr><tr><td>纵向拉伸强度/MPa</td><td>1670</td><td>GB/T 3354-1999</td></tr><tr><td>纵向拉伸弹性模量/GPa</td><td>143</td><td></td></tr><tr><td>弯曲强度/MPa</td><td>1730</td><td>GB/T 3356-1999</td></tr><tr><td>弯曲弹性模量/GPa</td><td>138</td><td></td></tr><tr><td>层间剪切强度/MPa</td><td>92</td><td>JC/T 773-1982(1996)</td></tr><tr><td>空隙率/%</td><td>&lt;1</td><td>GB/T 3365-1982</td></tr></table>

# 2.3 耐环境性能 6421/HT3复合材料高温干、湿态下的力学性能变化见表2-4。

表2-4  

<table><tr><td>性能</td><td>测试条件</td><td>典型值</td><td>试验方法</td></tr><tr><td rowspan="5">弯曲强度/MPa</td><td>20℃/干态</td><td>1730</td><td>GB/T 3356-1999</td></tr><tr><td>150℃/干态</td><td>1420</td><td>GB/T 3356-1999</td></tr><tr><td>180℃/干态</td><td>1330</td><td>GB/T 3356-1999</td></tr><tr><td>150℃/湿态</td><td>1380</td><td>GB/T 3856-1983</td></tr><tr><td>180℃/湿态</td><td>1010</td><td>GB/T 3856-1983</td></tr></table>

续表 2-4  

<table><tr><td>性能</td><td>测试条件</td><td>典型值</td><td>试验方法</td></tr><tr><td rowspan="2">弯曲弹性模量/GPa</td><td>20℃/干态</td><td>138</td><td>GB/T 3356-1999</td></tr><tr><td>150℃/干态</td><td>117</td><td>GB/T 3856-1983</td></tr><tr><td rowspan="5">层间剪切强度/MPa</td><td>20℃/干态</td><td>92</td><td>JC/T 773-1982(1996)</td></tr><tr><td>150℃/干态</td><td>70.6</td><td>JC/T 773-1982(1996)</td></tr><tr><td>180℃/干态</td><td>56.4</td><td>JC/T 773-1982(1996)</td></tr><tr><td>150℃/湿态</td><td>58.8</td><td>GB/T 3356-1999</td></tr><tr><td>180℃/湿态</td><td>50.4</td><td>GB/T 3356-1999</td></tr></table>

注：湿态条件为水煮 $48\mathrm{h}$ 。

2.4 工艺性能 6421 树脂体系的粘度-时间曲线见图 2-2。凝胶时间-温度曲线见图 2-3。

图片摘要：该图主要展示 2 2 6421树脂体系粘度 时间曲线。
![](images/d396f593b27caca7439589a920e5430eedf2c90416113f6b1b5e445de16a4635.jpg)  
图2-2 6421树脂体系粘度-时间曲线

图片摘要：该图主要展示 2 2 6421树脂体系粘度 时间曲线。
![](images/44eafb6091dc54385f4c00bae399e4d2f3f7ec66d13e576205d05305685fda1e.jpg)  
图2-3 6421树脂体系的凝胶时间-温度曲线

# 3 使用工艺

采用RTM工艺成形时，模具温度 $80\sim 100^{\circ}\mathrm{C}$ ，树脂温度 $80\sim 100^{\circ}\mathrm{C}$ ，注射压力：根据制品形状可真空吸注或施加小于 $1\mathrm{MPa}$ 的压力。固化温度： $(130^{\circ}\mathrm{C},1\mathrm{h}) + (190^{\circ}\mathrm{C},3\mathrm{h}) + (200^{\circ}\mathrm{C},8\mathrm{h})$ 。

# 4 其他

4.1 包装 每批树脂应用容器盛装并密封之，外包装应为硬质包装箱，防止碰撞。  
4.2 运输 按非危险品运输。  
4.3 贮存 于常温、干燥、通风环境中存放。贮存期为室温1个月， $-18^{\circ}\mathrm{C}$ 为12个月。

# 5 使用建议

推荐。

# 参考文献

1 北京航空材料研究院.RTM结构件用BMI树脂基体6421的研究.1998

编写 许亚洪

审校 刘卫平 赵渠森

# F·JN-5-02改性双马来酰亚胺树脂及其复合材料

# 1 概述

F·JN-5-02 双马来酰亚胺树脂体系是一种工艺性良好的 RTM 树脂, 其玻璃纤维增强复合材料具有介电性能优异, 力学性能、耐湿热性能及耐环境性能良好的特点, 可用于电磁窗, 尤其是机载雷达罩的制造。可在 $150^{\circ} \mathrm{C}$ 长期使用。

1.1 牌号及名称 F·JN-5-02 改性双马来酰亚胺树脂，F·BG-5-06 复合材料。  
1.2 基本组成 F·JN-5-02 树脂：改性双马来酰亚胺树脂及其助剂，F·BG-5-06 复合材料：F·JN-5-06 树脂、玻璃布。  
1.3 材料标准 Q/31 GJ-4-35—1998《F·BG-5-06 双马来酰亚胺树脂及其玻璃纤维增强复合材料》。  
1.4 使用工艺说明书 Q/31GJ-6-35—1998《F·BG-5-02复合材料生产工艺说明书》。  
1.5 供应状态 树脂体系以各组分分装供应。复合材料以复合材料板材或其他用户要求的状态供应。  
1.6 应用概况 已用于飞机雷达罩的制造。  
1.7 研制及生产单位 中国航空工业总公司复合材料特种结构研究所研制并生产。  
1.8 鉴定级别及日期 1996年11月由中国航空工业总公司鉴定通过。

# 2 性能

# 2.1 物理及化学性能

2.1.1 外观 红棕色透明液体。  
2.1.2 树脂体系的红外光谱 F·JN-5-02 树脂体系的红外光谱见图 2-1。

图片摘要：该图主要展示 2 1 F·JN 5 02树脂体系红外光谱图。
![](images/194a077c9c4f9911e6f0e5a946bd226f45a384b0cc2807b9ea8d999b499024dc.jpg)  
图2-1 F·JN-5-02树脂体系红外光谱图

2.1.3 树脂体系的物理性能 F·JN-5-02 树脂体系的物理性能见表 2-1。

表2-1  

<table><tr><td>性能</td><td>典型值</td></tr><tr><td>密度/(g/cm3)</td><td>1.2</td></tr><tr><td>粘度(室温)/(mPa·s)</td><td>380~440</td></tr><tr><td>适用期/h</td><td>≥38</td></tr></table>

2.1.4 复合材料的物理性能 F·BG-5-06 复合材料的物理性能见表 2-2。

表2-2  

<table><tr><td>性 能</td><td>典型值</td><td>实验方法</td><td>性 能</td><td>典型值</td><td>实验方法</td></tr><tr><td>密度/(g/cm3)</td><td>1.71~1.73</td><td>GB/T 1463-1988</td><td>纤维体积分数/%</td><td>37</td><td>GB/T 2577-1989</td></tr><tr><td>空隙率/%</td><td>0.2</td><td>GB/T 3365-1982</td><td>吸水率/%</td><td>0.09</td><td>GB/T 1462-1988</td></tr></table>

2.1.5 介电性能 F·JN-5-02 树脂体系及其复合材料的介电性能见表 2-3。

表2-3  

<table><tr><td>材料</td><td>介电常数</td><td>介质损耗角正切</td></tr><tr><td>F·JN-5-02树脂体系</td><td>2.9</td><td>0.09</td></tr><tr><td>F·BG-5-06复合材料</td><td>3.9±0.1</td><td>≤0.014</td></tr></table>

注：波导短路法，10GHz。

# 2.2 力学性能

2.2.1 F·JN-5-02树脂体系的力学性能 见表2-4。

表2-4[1]  

<table><tr><td>性能</td><td>典型值</td><td>试验方法</td><td>性能</td><td>典型值</td><td>试验方法</td></tr><tr><td>弯曲强度/MPa</td><td>82.6</td><td>GB/T 1449-1983</td><td>冲击韧性/(J/mm²)</td><td>0.079</td><td>GB/T 2571-1995</td></tr><tr><td>拉伸强度/MPa</td><td>71.2</td><td>GB/T 2568-1995</td><td>断裂延伸率/%</td><td>1.85</td><td>GB/T 2568-1995</td></tr></table>

2.2.2 F·BG-5-06复合材料的力学性能 见表2-5。

表2-5[1]  

<table><tr><td rowspan="2">性 能</td><td colspan="2">典型值</td><td rowspan="2">试验方法</td></tr><tr><td>室温</td><td>135℃</td></tr><tr><td>拉伸强度/MPa</td><td></td><td></td><td>GB/T 1447-1983</td></tr><tr><td>经向</td><td>309</td><td>262</td><td></td></tr><tr><td>纬向</td><td>192</td><td>160</td><td></td></tr><tr><td>拉伸弹性模量/GPa</td><td></td><td></td><td>GB/T 1447-1983</td></tr><tr><td>经向</td><td>18.1</td><td>16.4</td><td></td></tr><tr><td>纬向</td><td>14.9</td><td>11.4</td><td></td></tr><tr><td>压缩强度/MPa</td><td></td><td></td><td>GB/T 1448-1983</td></tr><tr><td>经向</td><td>343</td><td>182</td><td></td></tr><tr><td>纬向</td><td>281</td><td>140</td><td></td></tr><tr><td>压缩弹性模量/GPa</td><td></td><td></td><td>GB/T 1448-1983</td></tr><tr><td>经向</td><td>20.9</td><td>18.5</td><td></td></tr><tr><td>纬向</td><td>18.0</td><td>15.9</td><td></td></tr><tr><td>弯曲强度/MPa</td><td></td><td></td><td>GB/T 1449-1983</td></tr><tr><td>经向</td><td>478</td><td>334</td><td></td></tr><tr><td>纬向</td><td>325</td><td>325</td><td></td></tr><tr><td>弯曲弹性模量/GPa</td><td></td><td></td><td>GB/T 1449-1983</td></tr><tr><td>经向</td><td>17.5</td><td>14.8</td><td></td></tr><tr><td>纬向</td><td>13.8</td><td>11.4</td><td></td></tr></table>

续表2-5   

<table><tr><td rowspan="2">性 能</td><td colspan="2">典型值</td><td rowspan="2">试验方法</td></tr><tr><td>室温</td><td>135℃</td></tr><tr><td>层间剪切强度/MPa</td><td></td><td></td><td>GB/T 1450.1-1983</td></tr><tr><td>经向</td><td>37.2</td><td>24.8</td><td></td></tr><tr><td>纬向</td><td>32.3</td><td>22.1</td><td></td></tr><tr><td>纵横剪切强度/MPa</td><td>79.8</td><td>62.0</td><td>GB/T 3355-1982</td></tr><tr><td>纵横剪切弹性模量/GPa</td><td>4.4</td><td>2.3</td><td>GB/T 3355-1982</td></tr><tr><td>挤压强度/MPa</td><td></td><td></td><td>GB/T 7559-1987</td></tr><tr><td>经向</td><td>430</td><td>388</td><td></td></tr><tr><td>纬向</td><td>-</td><td>317</td><td></td></tr><tr><td>冲击强度/(J/mm²)</td><td>0.32</td><td>-</td><td>GB/T 1450.2-1983</td></tr></table>

2.3 耐环境性能 F·BG-5-06 复合材料三防试验结果见表 2-6。

表2-6  

<table><tr><td rowspan="2">项 目</td><td colspan="2">试验结果</td><td rowspan="2">方法、规范</td></tr><tr><td>试样外观</td><td>力学性能</td></tr><tr><td>湿热试验</td><td>试验前外观良好,试验后无明显变化</td><td>试验后试样力学性能保留85%以上</td><td>GJB 150.9-1986</td></tr><tr><td>霉菌试验</td><td>2级</td><td></td><td>GJB 150.10-1986</td></tr><tr><td>盐雾试验</td><td>试验前外观良好试验后无明显变化</td><td></td><td>GJB 150.11-1986</td></tr></table>

2.4 工艺性能 F·JN-5-02 树脂体系具有较低的粘度，对纤维浸渍性能良好，适用期长，可在室温下进行RTM成形，工艺性能良好。粘度-时间曲线见图2-2。  
2.5 使用性能 F·BG-5-06 复合材料具有良好的力学性能、耐环境性能，具有高的传输效率和低的反射系数。F·BG-5-06 复合材料制作的飞机雷达罩，于 1995 年装机飞行，工作情况良好。

图片摘要：该图主要展示 2 6。
![](images/4f333c3ba662a1f67656307d49fecf596dd44771cd4eb4369ec33f6bab29540c.jpg)  
图2-2 F·JN-5-02树脂体系的粘度-时间曲线

# 3 使用工艺

F·BG-5-06复合材料采用RTM工艺成形，参见《F·BG-5-06复合材料生产工艺说明书》。

# 4 其他

4.1 包装 F·JN-5-02 树脂体系的各组分分别包装。包装容器为密封塑料桶。桶上标签包含以下内容：材料类别、质量、出厂日期、批次、贮存条件及贮存期等。  
F·BG-5-06复合材料制件采用木质包装箱包装，并有防潮、防碰措施。  
4.2 运输 F·JN-5-02 树脂体系各组分按化学品运输。F·BG-5-06 复合材料按非危险品运输，包装箱应平放，避免碰撞。  
4.3 贮存 F·JN-5-02 树脂体系各组分应在室温干燥条件下贮存并远离火源。F·BG-5-02 复合材料于常温干燥条件下保存。

# 5 使用建议

推荐用于工作温度在 $135^{\circ}\mathrm{C}$ 以下的电磁窗部件，也可用于其他的承力部件。

# 参考文献

1 复合材料特种结构研究所．用于雷达罩的F·BG-5-06复合材料研制报告. 1998

编写 吕勇 邓燕平 陈得胜 柴孟贤

审校 张凤翻

# F·JN-5-03/EW-210改性双马来酰亚胺玻璃布预浸料及其复合材料

# 1 概述

F·JN-5-03/EW-210 双马来酰亚胺玻璃布预浸料，是以 F·JN-5-03 改性双马来酰亚胺树脂体系浸渍 EW-210 玻璃布制成的预浸料，适用于热压罐法、模压法成形复合材料。制成的复合材料具有优越的介电性能、耐环境性能和力学性能，可作为驻点温度在 $155^{\circ} \mathrm{C}$ 以下的飞机雷达罩或其他电磁窗结构使用。

1.1 牌号及名称 F·JN-5-03/EW-210 改性双马来酰亚胺玻璃布预浸料及其复合材料。  
1.2 基本组成 改性双马来酰亚胺树脂体系、EW-210玻璃布。  
1.3 材料标准 Q/31 GJ-6-34—1998《F·JN-5-03/EW-210 双马来酰亚胺玻璃布预浸料技术标准》。  
1.4 使用工艺说明书 Q/31 GJ-4-34—1998《F·JN-5-03/EW-210双马来酰亚胺玻璃布预浸料使用工艺说明书》。  
1.5 供应状态 预浸料以 $900\mathrm{mm}\times 2000\mathrm{mm}$ 的尺寸供应。  
1.6 应用概况 已在飞机雷达罩上得到应用。  
1.7 研制及生产单位 复合材料特种结构研究所研制并生产。  
1.8 鉴定级别及日期 1996年3月3日由中国航空工业总公司鉴定通过。

# 2 性能

# 2.1 物理及化学性能

2.1.1 预浸料的外观 预浸料表面平整，树脂分布均匀，无明显富树脂区或贫树脂区，树脂粘性适中，无流胶或硬斑，玻璃布平整无皱褶，无油线或其他污染。  
2.1.2 树脂体系的红外光谱 F·JN-5-03 双马来酰亚胺树脂体系的红外光谱见图 2-1。  
2.1.3 预浸料的物理性能 F·JN-5-03/EW-210 双马来酰亚胺玻璃布预浸料的物理性能见表 2-1。

图片摘要：该图主要展示 2 1 F·JN 5 03 双马来酰亚胺树脂体系红外光谱图。
![](images/c8d43abcfad21e6aee89277e2fc85cb52269b49e28b9c31ce0104caa17a31e15.jpg)  
图2-1 F·JN-5-03 双马来酰亚胺树脂体系红外光谱图

表2-1  

<table><tr><td>性能</td><td>典型值</td></tr><tr><td>树脂质量分数/%</td><td>52±2</td></tr><tr><td>单位面积纤维质量/(g/m²)</td><td>210±20</td></tr><tr><td>单层预浸料压厚/mm</td><td>0.21±0.02</td></tr></table>

2.1.4 复合材料层合板的物理性能 F·JN-5-03/EW-210 复合材料层合板（热压罐法成形）的物理性能见表 2-2。

表 2-2[1]  

<table><tr><td>性能</td><td>典型值</td><td>测试方法</td></tr><tr><td>树脂质量分数/%</td><td>40~47</td><td>GB/T 2577-1989</td></tr><tr><td>密度/(g/m3)</td><td>1.67~1.76</td><td>GB/T 1463-1988</td></tr><tr><td>玻璃化转变温度/℃</td><td>≥268</td><td>DSC法</td></tr><tr><td>介电常数</td><td>3.9~4.0</td><td>波导短路法(10 GHz)</td></tr><tr><td>介质损耗角正切tgδ</td><td>≤0.014</td><td>波导短路法(10 GHz)</td></tr></table>

2.2力学性能F·JN-5-03/EW-210复合材料层合板(热压罐法成形)的力学性能见表2-3。

表2-3[1]  

<table><tr><td rowspan="2">性 能</td><td colspan="2">典型值</td><td rowspan="2">测试方法</td></tr><tr><td>室温</td><td>155℃</td></tr><tr><td>拉伸弹性模量/GPa</td><td></td><td></td><td>GB/T 1447-1983</td></tr><tr><td>经向</td><td>21.3</td><td>20.5</td><td></td></tr><tr><td>纬向</td><td>18.3</td><td>16.2</td><td></td></tr><tr><td>拉伸强度/MPa</td><td></td><td></td><td>GB/T 1447-1983</td></tr><tr><td>经向</td><td>351</td><td>289</td><td></td></tr><tr><td>纬向</td><td>257</td><td>219</td><td></td></tr><tr><td>压缩弹性模量/GPa</td><td></td><td></td><td>GB/T 1448-1983</td></tr><tr><td>经向</td><td>22.6</td><td>20.0</td><td></td></tr></table>

续表 2-3  

<table><tr><td rowspan="2">性 能</td><td colspan="2">典型值</td><td rowspan="2">测试方法</td></tr><tr><td>室温</td><td>155℃</td></tr><tr><td>纬向</td><td>18.7</td><td>16.5</td><td rowspan="2">GB/T 1448-1983</td></tr><tr><td>压缩强度/MPa</td><td></td><td></td></tr><tr><td>经向</td><td>326</td><td>134</td><td></td></tr><tr><td>纬向</td><td>267</td><td>110</td><td></td></tr><tr><td>层间剪切强度/MPa</td><td></td><td></td><td>GB/T 1450.1-1983</td></tr><tr><td>经向</td><td>46.3</td><td>31.0</td><td></td></tr><tr><td>纬向</td><td>40.1</td><td>25.3</td><td></td></tr><tr><td>弯曲弹性模量/GPa</td><td></td><td></td><td>GB/T 1449-1983</td></tr><tr><td>经向</td><td>20.8</td><td>18.4</td><td></td></tr><tr><td>纬向</td><td>17.0</td><td>15.4</td><td></td></tr><tr><td>弯曲强度/MPa</td><td></td><td></td><td>GB/T 1449-1983</td></tr><tr><td>经向</td><td>499</td><td>354</td><td></td></tr><tr><td>纬向</td><td>379</td><td>307</td><td></td></tr><tr><td>经向冲击强度/(J/mm²)</td><td>0.164</td><td>-</td><td>GB/T 1451-1983</td></tr><tr><td>经向泊松比</td><td>0.15</td><td>-</td><td>GB/T 1447-1983</td></tr></table>

2.3 耐环境性能 F·JN-5-03/EW-210 复合材料层合板（热压罐法成形）具有良好的热老化性能。经 $(125^{\circ}\mathrm{C}, 100\mathrm{h}) + (155^{\circ}\mathrm{C}, 10\mathrm{h})$ 热老化后，在 $155^{\circ}\mathrm{C}$ 下的力学性能见表2-4。

表2-4[1]  

<table><tr><td>性 能</td><td>典型值</td><td>测试方法</td><td>性 能</td><td>典型值</td><td>测试方法</td></tr><tr><td>拉伸弹性模量/GPa</td><td></td><td>GB/T 1447-1983</td><td>层间剪切强度/MPa</td><td></td><td>GB/T 1450.1-1983</td></tr><tr><td>经向</td><td>18.6</td><td></td><td>经向</td><td>28.8</td><td></td></tr><tr><td>纬向</td><td>15.3</td><td></td><td>纬向</td><td>23.5</td><td></td></tr><tr><td>拉伸强度/MPa</td><td></td><td>GB/T 1447-1983</td><td>弯曲强度/MPa</td><td></td><td>GB/T 1449-1983</td></tr><tr><td>经向</td><td>248</td><td></td><td>经向</td><td>320</td><td></td></tr><tr><td>纬向</td><td>188</td><td></td><td>纬向</td><td>285</td><td></td></tr><tr><td>压缩强度/MPa</td><td></td><td>GB/T 1448-1983</td><td>经向泊松比</td><td>0.198</td><td>GB/T 1447-1983</td></tr><tr><td>经向</td><td>134</td><td></td><td></td><td></td><td></td></tr><tr><td>纬向</td><td>109</td><td></td><td></td><td></td><td></td></tr></table>

2.4 工艺性能 F·JN-5-03/EW-210 预浸料采用溶液法制备, 其粘性良好, 成形压力适中, 适用于多种叠层板成形方法。

# 2.5 使用性能

2.5.1 机械加工性能 由于基体改性双马来酰亚胺树脂是热固性树脂, 复合材料成形后, 其可加工性相同于一般热固性树脂基复合材料, 无特殊要求。  
2.5.2 相容性 适用于复合材料表面保护所用的各种油漆。  
2.5.3 功能考核试验 用F·JN-5-03/EW-210双马来酰亚胺玻璃布预浸料作蒙皮制造的飞机整流罩，已经过装机试飞，工作情况良好。

# 3 使用工艺

预浸料采用溶液法工艺。

F·JN-5-03/EW-210复合材料成形工艺采用热压罐法，见Q/31GJ-4-34—1998。

升温速度： $0.5\sim 1.5~\mathrm{C / min}$ ；加压温度： $130^{\circ}C$ ；成形压力： $0.7\mathrm{MPa}$ ；固化温度与时间： $(130^{\circ}\mathrm{C},2\mathrm{h}) + (150^{\circ}\mathrm{C},3\mathrm{h}) + (180^{\circ}\mathrm{C},2\mathrm{h}) + (200^{\circ}\mathrm{C},2\mathrm{h})$ 。后处理条件： $220^{\circ}\mathrm{C}$ ，时间为 $24\mathrm{h}$ 。

# 4 其他

4.1 包装 预浸料应用聚乙烯薄膜包覆并密封。  
4.2 运输 预浸料应在 $-18^{\circ}\mathrm{C}$ 的环境中冷藏运输。  
4.3 贮存 预浸料贮藏在 $-18^{\circ} \mathrm{C}$ 的环境中，存放期为 6 个月。在室温下存放期不得超过 $3 \mathrm{~d}$ 。

# 5 使用建议

选用。

# 参考文献

1 复合材料特种结构研究所. 人工介质雷达罩研制工作总结. 1996

编写 周建良 轩立新 潘爱江

审校 刘卫平 赵渠森

# 4501A 双马来酰亚胺树脂及其复合材料

# 1 概述

4501A树脂为浅黄色固体，软化点 $35\sim 45^{\circ}C$ ，可以溶解在丙酮溶剂中，常温下放置30d无混浊现象发生。固化树脂及其4501A/EW-210玻璃布复合材料具有良好的介电性能、较高的韧性和耐热性。已用于成形人工介质雷达天线罩和其他类型的高性能雷达天线罩。

1.1 牌号及名称 4501A 双马来酰亚胺树脂及其复合材料。  
1.2 基本组成 $4,4^{\prime}$ -双马来酰亚胺基二苯甲烷、二烯丙基双酚A、改性剂、EW-210玻璃布。  
1.3 材料标准 XGD/BS 1801—1992《4501A 双马来酰亚胺树脂标准》。  
1.4 使用工艺说明书 XGD/BS 1801—1992《4501A 双马来酰亚胺树脂标准》。  
1.5 供应状态 树脂以固体形式供应。  
1.6 应用概况 已用于成形人工介质雷达罩。  
1.7 研制及生产单位 西北工业大学和复合材料特种结构研究所共同研制和生产。  
1.8 鉴定级别及日期 1992年11月由中国航空工业总公司鉴定通过。

# 2 性能

2.1 物理及化学性能

2.1.1 外观 4501A 树脂为浅黄色固体，目视无机械杂质。  
2.1.2 树脂体系的物理性能 4501A树脂固化后的物理性能见表2-1。

表2-1[2,3,4]   

<table><tr><td>性能</td><td>典型值</td><td>测试方法</td><td>性能</td><td>典型值</td><td>测试方法</td></tr><tr><td>密度/(g/cm3)</td><td>1.21</td><td>GB/T 1033-1986</td><td>起始分解温度/℃</td><td>425</td><td>热失重分析</td></tr><tr><td>软化点/℃</td><td>34~35</td><td>GB/T 2294-1980</td><td>介质损耗角正切(9.37 GHz)</td><td>0.0117</td><td>波导短路法</td></tr><tr><td>热变形温度/℃</td><td>268</td><td>GB/T 1634-1979</td><td>介电常数(9.37 GHz)</td><td>2.94</td><td>波导短路法</td></tr><tr><td>玻璃化转变温度/℃</td><td>274</td><td>DSC法</td><td>吸水率(水煮100h)/%</td><td>3.2</td><td>GB/T 1034-1998</td></tr></table>

2.1.3 人工介质材料物理性能 4501人工介质物理性能见表2-2。

表2-2  

<table><tr><td>性能</td><td>典型值</td><td>测试方法</td></tr><tr><td>密度/(g/cm3)</td><td>1.05</td><td>GB/T 1033-1986</td></tr><tr><td>介质损耗角正切(9.37 GHz)</td><td>0.0128</td><td>波导短路法</td></tr><tr><td>介电常数(9.37 GHz)</td><td>2.98</td><td>波导短路法</td></tr></table>

2.1.4 复合材料层合板物理性能 4501A/EW-210 玻璃布复合材料层合板的物理性能见表 2-3。

表2-3  

<table><tr><td>性能</td><td>典型值</td><td>测试方法</td></tr><tr><td>树脂质量分数/%</td><td>34</td><td>GB/T 2577-1989</td></tr><tr><td>介质损耗角正切(9.37 GHz)</td><td>0.014</td><td>波导短路法</td></tr><tr><td>介电常数(9.37 GHz)</td><td>3.33</td><td>波导短路法</td></tr></table>

# 2.2 力学性能

2.2.1 树脂体系的力学性能 4501A树脂体系固化后的力学性能见表2-4。

表2-4  

<table><tr><td>性能</td><td>典型值</td><td>测试方法</td><td>性能</td><td>典型值</td><td>测试方法</td></tr><tr><td>拉伸强度/MPa</td><td>73</td><td>GB/T 2568-1995</td><td>25℃</td><td>117</td><td></td></tr><tr><td>拉伸弹性模量/GPa</td><td>3.67</td><td>GB/T 2568-1995</td><td>150℃</td><td>70</td><td></td></tr><tr><td>断裂伸长率/%</td><td>2.02</td><td>GB/T 2568-1995</td><td>180℃</td><td>60</td><td></td></tr><tr><td>弯曲强度/MPa</td><td></td><td>GB/T 2510-1981</td><td>冲击强度/(kJ/m²)</td><td>14.5</td><td>GB/T 2571-1995</td></tr></table>

2.2.2 人工介质的力学性能 4501A 人工介质材料的力学性能见表 2-5。

表2-5[2,3,4]  

<table><tr><td>性 能</td><td>典型值</td><td>测试方法</td><td>性 能</td><td>典型值</td><td>测试方法</td></tr><tr><td>拉伸强度/MPa</td><td>22</td><td>GB/T 2568-1995</td><td>弯曲弹性模量/GPa</td><td>5.3</td><td>GB/T 2510-1981</td></tr><tr><td>拉伸弹性模量/GPa</td><td>5.2</td><td>GB/T 2568-1995</td><td>冲击强度/(kJ/m2)</td><td>2.34</td><td>GB/T 2571-1995</td></tr><tr><td>弯曲强度/MPa</td><td>32</td><td>GB/T 2510-1981</td><td></td><td></td><td></td></tr></table>

2.2.3 复合材料层合板力学性能 4501A/EW-210 玻璃布复合材料层合板的力学性能见表2-6。

表2-6[2,3,4]  

<table><tr><td>性 能</td><td>典型值</td><td>测试方法</td><td>性 能</td><td>典型值</td><td>测试方法</td></tr><tr><td>拉伸强度/MPa</td><td>334</td><td>GB/T 1447-1989</td><td>250°C</td><td>332</td><td></td></tr><tr><td>拉伸弹性模量/GPa</td><td>25</td><td>GB/T 1447-1983</td><td>压缩强度/MPa</td><td>334</td><td>GB/T 1448-1983</td></tr><tr><td>泊松比</td><td>0.11</td><td>GB/T 1447-1983</td><td>层间剪切强度/MPa</td><td></td><td>GB/T 1450-1983</td></tr><tr><td>弯曲强度/MPa</td><td></td><td>GB/T 1449-1983</td><td>20°C</td><td>42.2</td><td></td></tr><tr><td>20°C</td><td>502</td><td></td><td>230°C</td><td>31.0</td><td></td></tr><tr><td>230°C</td><td>384</td><td></td><td>250°C</td><td>19.4</td><td></td></tr></table>

2.4 工艺性能 4501A 树脂体系的粘度-温度、凝胶时间-温度等工艺性能见表 2-7。

表2-7  

<table><tr><td>性能</td><td>典型值</td><td>测试方法</td><td>性能</td><td>典型值</td><td>测试方法</td></tr><tr><td rowspan="2">溶解性粘度/(Pa·s)</td><td rowspan="2">可溶于丙酮中</td><td rowspan="5">目视GB/T 2794-1981</td><td>110℃</td><td>260</td><td></td></tr><tr><td>130℃</td><td>85</td><td></td></tr><tr><td>120℃</td><td>1.01</td><td>150℃</td><td>32</td><td></td></tr><tr><td>140℃</td><td>0.40</td><td>170℃</td><td>20</td><td></td></tr><tr><td>160℃</td><td>0.25</td><td>190℃</td><td>12</td><td></td></tr><tr><td>凝胶时间/min</td><td></td><td>GB/T 7193.6-1987</td><td>贮存期,室温</td><td>&gt;6个月</td><td>目测</td></tr></table>

# 3 使用工艺

将4501A树脂按质量比 $1:1$ 溶于丙酮溶剂中，若溶解困难可适当加热，然后对玻璃布、其他增强材料或填料进行浸胶。

4501A树脂的固化工艺为： $(120^{\circ}\mathrm{C},2\mathrm{h}) + (150^{\circ}\mathrm{C},2\mathrm{h}) + (180^{\circ}\mathrm{C},2\mathrm{h}) + (200^{\circ}\mathrm{C},2\mathrm{h})$ ，后处理工艺为： $220^{\circ}\mathrm{C},10\mathrm{h}$ 。

根据使用要求的不同可适当提高后处理温度，但最高不超过 $250^{\circ}\mathrm{C}$ 。

# 4 其他

4.1包装将4501A树脂以净重 $5\mathrm{kg}$ 为一个包装，内层密封包装，外层为结实的木质包装，内、外层包装均应标明产品名称、净重、批号和生产日期。  
4.2 运输 运输过程中，应隔离火源、防止日光曝晒，并防止混入其他杂质。  
4.3 贮存 4501A 树脂应密封贮存于 $-18^{\circ} \mathrm{C}$ 的冷柜中, 质量保证期为半年, 超过质量保证期后使用时, 应进行复验, 当复验结果满足有关标准的要求时, 可以继续使用。

# 5 使用建议

推荐用于使用温度 $180^{\circ}\mathrm{C}$ 的高性能雷达天线罩。

# 参考文献

1 梁国正, 顾媛娟编著. 双马来酰亚胺树脂. 北京: 化学工业出版社, 1997  
2 Liang Guozheng and Gu Aijuan. High Performance Bismaleimide Resin for Resin Transfer Moulding. Plastics, Rubber and Composites Processing and Application. 1996, 25(9):423   
3 Liang Guozheng and GuAijuan, Bismaleimide. System for High Performance Radomes. Polym. Plast. Technol. Eng., 1997, 36(4): 411   
4 Gu Aijuan and Liang Guozheng. Effects on Dielectric Properties of Modified Bismaleimide Resins. Intern. J. Polymeric Mater., 1997, 35: 29

编写 梁国正

审校 张凤翻

# 3161/SW-220-90A阻燃酚醛玻璃布预浸料及其复合材料

# 1 概述

3161/SW-220-90A阻燃酚醛环氧预浸料是一种以阻燃酚醛树脂溶液浸渍高强玻璃布制成的预浸料，可用模压法或热压罐法制造复合材料板材，其固化温度为 $150^{\circ}\mathrm{C}$ 。制成的复合材料板材具有高的力学性能和较好的阻燃性能。适用于制造飞机舱内构件，也可用于制造船舶、火车等交通工具的内部结构部件和其他民用建筑要求阻燃的内部装饰结构件。

1.1 牌号及名称 3161/SW-220-90A阻燃酚醛玻璃布预浸料及其复合材料。  
1.2 基本组成 改性阻燃酚醛树脂、SW-220-90A高强玻璃布。  
1.3 材料标准 Q/6S 1293—1996《3161酚醛阻燃树脂高强玻璃布预浸料》。  
1.4 使用工艺说明书 Q/6SZ 1461—1996《酚醛阻燃树脂玻璃布舱内复合材料板材成形工艺说明书》。  
1.5 供应状态 预浸料以卷状形式供应，其长度为 $50 \sim 100 \mathrm{~m}$ ，宽度为 $900 \mathrm{~mm}$ 。产品密封在不透气的塑料袋内。

# 1.6 应用概况

1.7 研制及生产单位 北京航空材料研究院研制并生产。

1.8 鉴定级别及日期 1995 年由中国航空工业总公司评审通过。

# 2 性能

# 2.1 物理及化学性能

2.1.1 预浸料的外观 预浸料表面平整，树脂分布均匀，无外来杂质，无损伤纤维的永久性皱折。  
2.1.2 预浸料的物理性能 预浸料的物理性能见表2-1。

表2-1  

<table><tr><td>性能</td><td>指 标</td><td>试验方法</td></tr><tr><td>单位面积质量/(g/m2)</td><td>420±20</td><td>JC/T 780-1987(1996)</td></tr><tr><td>挥发分质量分数/%</td><td>≤6.5</td><td>JC/T 776-1985(1996)</td></tr><tr><td>单位面积织物质量/(g/m2)</td><td>240±10</td><td>JC/T 780-1987(1996)</td></tr></table>

2.1.3 复合材料层合板的燃烧性能 3161/SW-220-90A复合材料层合板的燃烧性能见表2-2。

表 2-2[1]  

<table><tr><td>性能</td><td>指标 ≤</td><td>试验方法</td><td>性能</td><td>指标 ≤</td><td>试验方法</td></tr><tr><td>60s垂直燃烧</td><td></td><td>HB 5469-1990</td><td>毒性/4 min 10-6</td><td></td><td>HB 7066-1994</td></tr><tr><td>自熄时间/s</td><td>5</td><td></td><td>NOx</td><td>20</td><td></td></tr><tr><td>燃烧长度/mm</td><td>114</td><td></td><td>CO</td><td>500</td><td></td></tr><tr><td>滴落物</td><td>无</td><td></td><td>HCl</td><td>50</td><td></td></tr><tr><td>最大烟密度(4 min)/Ds值</td><td>20</td><td>HB 6577-1992</td><td>HCN</td><td>20</td><td></td></tr><tr><td>热释放速率/(kW/m2)</td><td>65</td><td></td><td>HF</td><td>50</td><td></td></tr><tr><td></td><td></td><td></td><td>SO2</td><td>50</td><td></td></tr></table>

# 2.2力学性能 3161/SW-220-90A复合材料层合板的力学性能见表2-3。

表 2-3[1]  

<table><tr><td>性能</td><td>指标 ≥</td><td>试验方法</td></tr><tr><td>经向弯曲强度/MPa</td><td>450</td><td>GB/T 1449-1983</td></tr><tr><td>经向弯曲弹性模量/GPa</td><td>21</td><td>GB/T 1449-1983</td></tr></table>

# 2.3 工艺性能 3161/SW-220-90A 预浸料的树脂流动度为 $10\% \sim 25\% (150^{\circ}\mathrm{C})$ ，其凝胶时间为 $50\sim 200s(150^{\circ}\mathrm{C})$ （测试方法JC/T775—1996，JC/T774—1996）。

# 3 使用工艺

3161/SW-220-90A预浸料可用热压机模压法或热压罐法成形复合材料件，采用热压机模压法的成形工艺如下：放入压机后，先施加接触压力，然后从室温以 $2\sim 5^{\circ}\mathrm{C / min}$ 速率升温至 $100\sim 110^{\circ}\mathrm{C}$ 时，施加 $0.5\mathrm{MPa}$ 的固化压力。当温度升至 $150^{\circ}\mathrm{C}$ 保温 $120\mathrm{min}$ 后，降温至 $60^{\circ}\mathrm{C}$ 取出制件。

# 4 其他

4.1 包装 3161/SW-220-90A 预浸料两面用厚度为 $0.1 \mathrm{~mm}$ 的有色压花塑料薄膜覆盖, 然后卷在直径为 $90 \sim 100 \mathrm{~mm}$ 硬质筒上, 最后产品密封在不透气的塑料袋内。每袋装一卷预浸料, 袋内装入产品合格证。预浸料外包装用硬质箱, 与箱体接触及袋间用软固定隔开, 防止碰撞。每卷预浸料应注明牌号、批号、规格、长度、生产单位和制造日期。外包装箱上标明预浸料牌号、批号、数量、制造日期。

4.2 运输 按非危险品运输，包装箱应平放，防止受潮，避免碰撞或剧烈震动。

4.3 贮存 预浸料在密封状态下（从制造日期起），贮存期为：

室温 $(\leqslant 25^{\circ}C)$ 1个月； $-18^{\circ}C$ 6个月。

预浸料从低温箱内取出，待恢复室温后方可启封。

超过贮存期的预浸料应重新检验，合格时仍可使用。

# 5 使用建议

推荐。

# 参考文献

1 北京航空材料研究院. 高压成形阻燃酚醛型舱内材料研究工作总结. 1996

编写 袁正华

审校 兰立文 李家泽

# 3162/SW-220-90A改性阻燃酚醛玻璃布预浸料及其复合材料

# 1 概述

3162/SW-220-90A酚醛环氧预浸料是以一种改性阻燃酚醛树脂溶液浸渍高强玻璃布制成的预浸料，可用模压法或热压罐法制造复合材料板材，其固化温度为 $150^{\circ}\mathrm{C}$ 。制成的复合材料板材具有高的抗冲击韧性和阻燃性。适用于民机货舱内衬板等有高阻燃性高韧性要求的制件。

1.1 牌号及名称 3162/SW-220-90A改性阻燃酚醛玻璃布预浸料及其复合材料。  
1.2 基本组成 阻燃高韧性改性酚醛树脂、SW-220-90A玻璃布。  
1.3 材料标准 Q/6S 1294—1996《改性阻燃酚醛玻璃布预浸料标准》。  
1.4 使用工艺说明书 Q/6SZ 1463—1996《改性阻燃酚醛玻璃布预浸料模压制造工艺说明书》。  
1.5 供应状态 预浸料以卷状形式供应，其长度为 $50 \sim 100 \mathrm{~m}$ ，宽度为 $0.80 \sim 1.0 \mathrm{~m}$ 。产品密封在不透气的塑料袋内。  
1.6 应用概况   
1.7 研制及生产单位 北京航空材料研究院研制并生产。  
1.8 鉴定级别及日期 1995 年由中国航空工业总公司鉴定通过。

# 2 性能

# 2.1 物理及化学性能

2.1.1 预浸料的外观 预浸料表面平整，树脂分布均匀，无外来杂质，无损伤纤维的永久性皱折。  
2.1.2 预浸料的物理性能 预浸料的物理性能见表2-1。

表2-1  

<table><tr><td>性能</td><td>指 标</td><td>试验方法</td></tr><tr><td>树脂质量分数/%</td><td>30±3</td><td>JC/T 780-1987(1996)</td></tr><tr><td>挥发分质量分数/%</td><td>≤5</td><td>JC/T 776-1985(1996)</td></tr><tr><td>单位面积织物质量/(g/m2)</td><td>355±10</td><td></td></tr></table>

2.1.3 复合材料层合板的燃烧性能 3162/SW-220-90A复合材料层合板的燃烧性能见表2-2。

表2-2  

<table><tr><td>性能</td><td>指标≤</td><td>试验方法</td><td>性能</td><td>指标≤</td><td>试验方法</td></tr><tr><td>60s垂直燃烧</td><td></td><td>HB 5469-1990</td><td>毒性/4 min 10-6</td><td></td><td>HB 7066-1994</td></tr><tr><td>自熄时间/s</td><td>5</td><td></td><td>NOx</td><td>20</td><td></td></tr><tr><td>燃烧长度/mm</td><td>127</td><td></td><td>CO</td><td>1000</td><td></td></tr><tr><td>滴落物</td><td>无</td><td></td><td>HCl</td><td>150</td><td></td></tr><tr><td>最大烟密度(4min)/Ds值</td><td>50</td><td>HB 6577-1992</td><td>HCN</td><td>20</td><td></td></tr><tr><td></td><td></td><td></td><td>HF</td><td>50</td><td></td></tr></table>

2.2力学性能 3162/SW-220-90A复合材料层合板的力学性能见表2-3。

表2-3  

<table><tr><td>性能</td><td>指标≥</td><td>试验方法</td><td>性能</td><td>指标≥</td><td>试验方法</td></tr><tr><td>经向拉伸强度/MPa</td><td>400</td><td>GB/T 1447-1983</td><td>冲击强度/(kJ/m2)</td><td>280</td><td>GB/T 1043-1993</td></tr><tr><td>经向拉伸弹性模量/GPa</td><td>15</td><td>GB/T 1447-1983</td><td>经向弯曲强度/MPa</td><td>200</td><td>GB/T 1449-1983</td></tr><tr><td>开孔拉伸强度/MPa</td><td>240</td><td>Q/6S 820-1990</td><td>经向弯曲弹性模量/GPa</td><td>10</td><td>GB/T 1449-1983</td></tr></table>

2.3 工艺性能 3162/SW-220-90A 预浸料的树脂流动度为 $9\% \sim 19\% (150^{\circ}\mathrm{C})$ （测试方法 JC/T775—1996）。  
2.4 使用性能 3162/SW-220-90A 预浸料不适用于制造型材。其成形的板材可按通常加工玻璃钢的方法进行机械加工。

# 3 使用工艺

3162/SW-220-90A预浸料采用模压法成形复合材料件，其成形组合示意及固化工艺如下：

按所需尺寸大小裁剪预浸料、吸胶材料、隔离膜、有孔脱模布等，按图3-1进行工艺组合。按图3-2的固化工艺进行固化。

图片摘要：该图主要展示 3 1 层合板成形组合示意图。
![](images/fb6b2dadb648a1dac1a5c709905705017c7f3b808647247875a80c894f5c977b.jpg)  
图3-1 层合板成形组合示意图

图片摘要：该图主要展示 3 1 层合板成形组合示意图。
![](images/c05275891ecab9e2a8592d871fb7d9aa62aa17562934daa10e489b83468e9b0f.jpg)  
图3-2 层压板的固化工艺

成形工艺见Q/6SZ1462—1996《3162/SW-220A-90改性阻燃酚醛玻璃纤维复合材料成形工艺说明书》。

# 4 其他
