Repository: C-zj02/CFD-claw

<div align="center">

**English** | [中文](#中文版) | [Français](README_FR.md) | [Русский](README_RU.md) | [हिन्दी](README_HI.md) | [العربية](README_AR.md) | [Português](README_PT.md)

# 🚀 Claude Code Python

**A Complete Python Reimplementation Based on Real Claude Code Source**

*From TypeScript Source → Rebuilt in Python with ❤️*

***
**🔥 Active Development • New Features Weekly 🔥**

</div>

***

## 🎯 What is This?

**Clawd Code** is a **complete Python rewrite** of Claude Code, based on the **real TypeScript source code**.

File: RAG-data/中国航空材料手册（第2版）第6卷 复合材料 胶粘剂401-564.pdf-3a19026b-3bba-43a8-9c09-9dc9be8e6347.md (part 1 of 6)
图片摘要：该图主要展示 2 1 J 60粉状发泡胶红外光谱图。
![](images/36e05d92f2d0b8133cc36a2a70c5885c92bc70d612b92254c7030024301edc0a.jpg)  
图2-1 J-60粉状发泡胶红外光谱图

2.1.2 外观 灰色粉末及颗粒，粒径不大于 $0.9\mathrm{mm}$ 。

2.1.3 挥发物质量分数 不大于 $1.0\%$

2.1.4 发泡比 $(2.5\sim 3.5):1$

2.1.5 热性能 固化后胶粘剂的玻璃化转变温度为 $209\mathrm{C}$ ，粘流温度为 $410\mathrm{C}$ 。

2.2力学性能 除非另有说明，被粘物为LY12CZ铝合金，表面经化学氧化处理。胶接试样的力学性能如下。

2.2.1 压缩强度 -60℃下压缩强度见表2-1，室温及175℃下的压缩强度见表2-2。

表2-1  

<table><tr><td>胶层密度/(g/cm³)</td><td>0.48</td><td>0.56</td><td>0.58</td><td>0.61</td><td>0.63</td></tr><tr><td>-60℃压缩强度/MPa</td><td>25.7</td><td>29.6</td><td>30.5</td><td>32.9</td><td>36.6</td></tr></table>

表2-2  

<table><tr><td rowspan="2">胶层密度/(g/cm3)</td><td colspan="2">压缩强度/MPa</td><td rowspan="2">胶层密度/(g/cm3)</td><td colspan="2">压缩强度/MPa</td></tr><tr><td>室温</td><td>175℃</td><td>室温</td><td>175℃</td></tr><tr><td>0.52</td><td>16.4</td><td>8.4</td><td>0.67</td><td>24.0</td><td>13.4</td></tr><tr><td>0.55</td><td>16.8</td><td>9.1</td><td rowspan="2">0.70</td><td rowspan="2">26.2</td><td rowspan="2">14.7</td></tr><tr><td>0.60</td><td>21.8</td><td>10.2</td></tr><tr><td>0.65</td><td>23.0</td><td>12.4</td><td>0.75</td><td>30.0</td><td>15.6</td></tr></table>

# 2.2.2 管剪强度 见表2-3。

表2-3  

<table><tr><td rowspan="2">胶层密度/(g/cm3)</td><td colspan="2">管剪强度/MPa</td><td rowspan="2">胶层密度/(g/cm3)</td><td colspan="2">管剪强度/MPa</td></tr><tr><td>室温</td><td>175℃</td><td>室温</td><td>175℃</td></tr><tr><td>0.40</td><td>4.3</td><td>2.7</td><td>0.60</td><td>8.6</td><td>5.4</td></tr><tr><td>0.45</td><td>4.9</td><td>3.4</td><td rowspan="2">0.65</td><td rowspan="2">9.7</td><td rowspan="2">6.2</td></tr><tr><td>0.50</td><td>6.7</td><td>3.9</td></tr><tr><td>0.55</td><td>7.2</td><td>4.2</td><td>0.70</td><td>11.4</td><td>7.5</td></tr></table>

# 2.3 耐环境性能

2.3.1 耐湿热老化性能 胶接试样经温度 $55^{\circ}\mathrm{C}$ ，相对湿度 $100\%$ 老化后的性能见表2-4。试样中J-60胶层密度为 $0.62\mathrm{g/cm}^3$ 。

表2-4  

<table><tr><td rowspan="2">老化时间/h</td><td colspan="2">管剪强度/MPa</td></tr><tr><td>室温</td><td>175℃</td></tr><tr><td rowspan="2">0</td><td>9.1~10.3</td><td>5.2~6.1</td></tr><tr><td>9.3</td><td>5.7</td></tr><tr><td rowspan="2">1440</td><td>8.5~9.2</td><td>5.1~5.9</td></tr><tr><td>8.7</td><td>5.6</td></tr><tr><td rowspan="2">2960</td><td>8.4~9.5</td><td>5.4~6.2</td></tr><tr><td>8.8</td><td>5.8</td></tr></table>

# 2.3.2 耐介质性能 见表2-5。试样中胶层密度为 $0.62\mathrm{g} / \mathrm{cm}^3$ 。

表2-5  

<table><tr><td rowspan="2">介 质</td><td rowspan="2">室温浸泡时间/d</td><td colspan="2">管剪强度/MPa</td><td rowspan="2">介 质</td><td rowspan="2">室温浸泡时间/d</td><td colspan="2">管剪强度/MPa</td></tr><tr><td>室温</td><td>175℃</td><td>室温</td><td>175℃</td></tr><tr><td rowspan="2">空白</td><td rowspan="2">0</td><td>9.1~10.3</td><td>5.2~6.7</td><td rowspan="2">95号汽油</td><td rowspan="2">30</td><td>9.3~10.7</td><td>6.0~6.6</td></tr><tr><td>9.3</td><td>5.7</td><td>10.4</td><td>6.3</td></tr><tr><td rowspan="2">自来水</td><td rowspan="2">30</td><td>9.1~10.2</td><td>5.2~6.4</td><td rowspan="2">1号喷气燃料</td><td rowspan="2">30</td><td>10.1~10.8</td><td>5.7~6.4</td></tr><tr><td>9.6</td><td>5.9</td><td>10.4</td><td>6.1</td></tr><tr><td rowspan="2">人造海水</td><td rowspan="2">30</td><td>10.1~11.2</td><td>6.0~6.7</td><td rowspan="2">8号航空润滑油</td><td rowspan="2">30</td><td>10.2~11.0</td><td>5.9~6.7</td></tr><tr><td>10.4</td><td>6.4</td><td>10.6</td><td>6.5</td></tr></table>

2.4 工艺性能 使用时根据待填充的空间大小和设计设定的胶层密度，按计算数量加入J-60粉状发泡胶并按要求进行固化。该胶固化过程中的流动性适中，可自动填满所在空间。如有要求，可与配套的抑制腐蚀底胶配合使用。  
2.5 使用性能 用于歼击机襟翼、方向舵等铝合金及Nomex纸芯蜂窝夹层结构件的制造，通过了飞行考核试验，满足部件局部的填充、胶接与密封的要求，已批量生产。

# 3 使用工艺

3.1 表面处理 铝合金表面处理以磷酸阳极化为宜，化学氧化、铬酸阳极化次之。磷酸阳极化按HB/Z 197《结构胶接铝合金磷酸阳极化工艺规范》规定进行。其他材料的胶接表面处理方法按使用要求通过试验进行选择。  
3.2 喷涂底胶 如有要求，应于表面处理后 $8\mathrm{h}$ 内喷涂与主胶配套的底胶，也可不涂底胶。  
3.3 胶料的填充 按所需填充空间大小或填充后应达到的密度，将计算量的胶料均匀地填入空隙。  
3.4 固化 固化条件为温度 $175^{\circ}\mathrm{C} \pm 5^{\circ}\mathrm{C}$ ，时间 $3\mathrm{h}$ ，压力为常压。

# 4 其他

4.1 包装 用聚乙烯塑料袋包装密封，外加纸箱或木箱包装。  
4.2 运输 按非危险品运输。  
4.3 贮存 密封贮存于温度不高于 $30^{\circ}\mathrm{C}$ ，相对湿度不大于 $75\%$ 的仓库内，避免阳光直接照射，远离火源、热源。自生产之日起保证贮存期为半年。过期的胶经检验合格后仍可使用，检验有效期为1个月，总贮存期不超过1年。  
4.4 技术安全 向蜂窝夹芯的孔格施胶时应戴口罩，防止人体呼吸道吸入胶粉。不需施胶的孔格应用纸板盖住，防止胶粉误投到不需填充的部位。为确保填入蜂窝孔格中的胶料能顺利发泡膨胀，固化时，热压罐的升温速率以 $1.5\mathrm{C / min}$ 为宜，从 $120^{\circ}\mathrm{C}$ 时开始对工件施加工艺压力。

# 5 使用建议

选用。

# 参考文献

1 黑龙江省石油化学研究所.J-60粉状泡沫结构胶粘剂研究工作报告，1985  
2 关长参，张恩天．粉状发泡胶粘剂的研究．粘合剂，1983(4)：6  
3 关长参. B 阶环氧树脂的研究. 粘接, 1984(4):1  
4 张恩天, 金允锡, 关长参. 新奇的耐高温粉状发泡结构胶粘剂——J-60. 化学与粘合, 1987(1):6

编写 张恩天 曲春艳

审校 郑瑞琪 胡咏川

# J-94带状发泡胶

# 1 概述

J-94带状发泡胶系以双酚A型环氧树脂和聚砜树脂为主体并加有发泡剂的高温固化膜状发泡胶。具有胶接强度高，充填性好，工艺性优良等特点。适用于金属及非金属蜂窝夹层结构件的拼接、填充及封边。可在 $-55\sim 150^{\circ}\mathrm{C}$ 长期使用。

1.1 牌号及名称 J-94带状发泡胶。  
1.2 基本组成 环氧树脂、聚砜树脂、发泡剂。

# 1.3 材料标准

Z9-0745—1992《高温发泡胶膜》

Q/HSY 021—1992《耐高温带状泡沫结构胶粘剂》

主要性能指标见表1-1。被粘物为2024PL/T3铝合金，表面经铬-硫酸化学氧化处理。胶层厚度为 $1.6\mathrm{mm}$ 。

表1-1  

<table><tr><td rowspan="2">性能</td><td rowspan="2">膨胀率/%</td><td colspan="2">厚胶层剪切强度/MPa ≥</td></tr><tr><td>室温</td><td>150℃±2℃</td></tr><tr><td>指标</td><td>75~150</td><td>6.9</td><td>2.0</td></tr></table>

1.4 使用工艺说明书 Z9/Z-2403--1992《J-94高温发泡胶膜使用工艺说明书》。  
1.5 供应状态 以带状胶膜供应。  
1.6 应用概况 已用于直升机尾梁部位胶接。  
1.7 研制及生产单位 黑龙江省石油化学研究院研制并生产。  
1.8 鉴定级别及日期 1992年10月由航空航天工业部和化学工业部联合科研鉴定通过。

# 2 性能[1,2]

# 2.1 物理及化学性能

# 2.1.1 红外光谱 见图2-1。

图片摘要：该图主要展示 2 1 J 94带状发泡胶红外光谱图。
![](images/3dd2aa0c20caf87a80287c900276a379e965138af31c068e5864d8256696ad95.jpg)  
图2-1 J-94带状发泡胶红外光谱图

2.1.2 外观 蓝灰色带状胶膜。  
2.1.3 厚度 $1.65\mathrm{mm}\pm 0.38\mathrm{mm}$   
2.1.4 单位面积质量 $2200\mathrm{g / m^2}\pm 220\mathrm{g / m^2}$   
2.1.5 挥发物质量分数 小于 $1\%$   
2.1.6 膨胀率 $75\% \sim 150\%$   
2.2力学性能被粘物为2024PL/T3铝合金板材，表面处理经铬-硫酸化学氧化。  
2.2.1 剪切强度 胶层厚度为 $1.6\mathrm{mm}$ 时，不同温度下剪切强度见表2-1。

表2-1  

<table><tr><td rowspan="2">性 能</td><td rowspan="2">膨胀率/%</td><td colspan="4">厚胶层剪切强度/MPa</td></tr><tr><td>-55℃±2℃</td><td>室温</td><td>150℃±2℃</td><td>175℃±2℃</td></tr><tr><td rowspan="2">典型值</td><td rowspan="2">98</td><td>10.0~13.1</td><td>10.0~12.5</td><td>5.9~6.9</td><td>2.8~3.1</td></tr><tr><td>11.2</td><td>11.6</td><td>6.4</td><td>2.9</td></tr></table>

# 2.3 耐环境性能

2.3.1 耐湿热老化性能 胶接试样在温度 $70^{\circ}\mathrm{C}$ ，相对湿度 $95\% \sim 100\%$ 经 $500\mathrm{h}$ 老化后的性能见表2-2。

表2-2  

<table><tr><td rowspan="2">性 能</td><td rowspan="2">膨胀率/%</td><td colspan="2">厚胶层剪切强度/MPa</td></tr><tr><td>室 温</td><td>150℃</td></tr><tr><td rowspan="2">典型值</td><td rowspan="2">135</td><td>8.13~8.59</td><td>3.28~3.75</td></tr><tr><td>8.30</td><td>3.40</td></tr></table>

2.4 工艺性能 胶膜在室温下粘性适中，易铺贴，填充性好。  
2.5 使用性能 用于直升机尾梁部位及部分非金属蜂窝件的拼接和填充，已飞行 $1000\mathrm{h}$ 。

# 3 使用工艺

3.1 表面处理 铝合金表面可采用铬酸阳极化处理或磷酸阳极化处理，亦可采用铬-硫酸化学氧化。  
3.2 贴胶膜 必要时可采用电吹风局部加温铺贴。  
3.3 固化 固化条件为温度 $180^{\circ}\mathrm{C} \pm 5^{\circ}\mathrm{C}$ ，时间 $60 \sim 70\mathrm{min}$ 。

# 4 其他

4.1 包装 胶膜用隔离材料隔开，再用聚乙烯袋封装后装入木箱或纸箱中。  
4.2 运输 胶膜属非危险品。 $4^{\circ} \mathrm{C}$ 以下运输不超过10d或常温运输不超过5d。

4.3 贮存 胶膜自生产日期起，以原包装贮存，保证贮存期为 $-18^{\circ} \mathrm{C}$ 下 9 个月，常温外置时间累计不超过 $20 \mathrm{~d}$ 。  
4.4 技术安全 从低温下取出的胶膜必须在原包装中室温放置至少 $8\mathrm{h}$ ，待其恢复到室温后方可开封使用。用剩的胶膜要及时密封并放入低温库中。

# 5 使用建议

选用。

# 参考文献

1 黑龙江省科学院石油化学研究所.J-94耐高温带状泡沫结构胶粘剂研究报告.1991  
2哈尔滨飞机制造公司．直升机国产化材料复验总结报告.1992

编写 胡咏川

审校 郑瑞琪 张恩天

# J-97发泡胶

# 1 概述

J-97发泡胶系中温固化改性环氧膜状发泡胶。具有发泡均匀，挥发物少，力学性能好，耐湿热老化性能稳定等特点。适用于蜂窝夹层结构的蜂窝芯拼接，蜂窝夹层件边缘端框补强和各种预埋件胶接。可在 $-55\sim 70^{\circ}C$ 使用。

1.1 牌号及名称 J-97中温固化发泡胶膜。  
1.2 基本组成 环氧树脂、聚砜树脂、双氰胺、偶氮二异丁腈。

# 1.3 材料标准

Z9-0744—1992《中温固化膨胀胶膜》

Q/HSY 024—1992《J-97中温固化发泡胶膜》

主要性能指标见表1-1。被粘物为2024PL/T3铝合金，表面经铬-硫酸化学氧化处理。胶层厚度为 $1.6\mathrm{mm}$ 。

表1-1  

<table><tr><td rowspan="2">性 能</td><td rowspan="2">膨胀率/%</td><td colspan="2">厚胶层剪切强度/MPa ≥</td></tr><tr><td>室 温</td><td>80℃±2℃</td></tr><tr><td>指 标</td><td>75~150</td><td>4.5</td><td>2.5</td></tr></table>

1.4 使用工艺说明书 Z9/Z-2406—1992《J-97中温发泡胶膜使用工艺说明书》。

1.5 供应状态 以胶膜供应。  
1.6 应用概况 已用于直升机座舱隔板、蜂窝芯的拼接。  
1.7 研制及生产单位 黑龙江省石油化学研究院研制并生产。  
1.8 鉴定级别及日期 1992年10月由航空航天工业部和化学工业部联合科研鉴定通过。

# 2 性能[1,2]

# 2.1 物理及化学性能

# 2.1.1 红外光谱 见图2-1。

图片摘要：该图主要展示 2 1 J 97发泡胶红外光谱图。
![](images/83522761a774013a0476da2688332d4ed7b5402252db1f4f4f047f72ee918015.jpg)  
图2-1 J-97发泡胶红外光谱图

# 2.1.2 外观 黑灰色膜。

2.1.3 厚度 $1.65\mathrm{mm}\pm 0.38\mathrm{mm}$

2.1.4 单位面积质量 $1900\mathrm{g / m^2}\pm 200\mathrm{g / m^2}$

2.1.5 挥发物质量分数 小于 $1\%$

2.1.6 膨胀率 $75\% \sim 150\%$

# 2.2 力学性能

2.2.1 剪切强度 见表2-1，胶层厚度为 $1.6\mathrm{mm}$ 。被粘物为2024PL/T3铝合金板材，表面经铬-硫酸化学氧化处理。

表2-1  

<table><tr><td rowspan="2">性 能</td><td rowspan="2">膨胀率/%</td><td colspan="3">厚胶层剪切强度/MPa</td></tr><tr><td>-55℃±2℃</td><td>室温</td><td>80℃±2℃</td></tr><tr><td rowspan="2">典型值</td><td rowspan="2">143</td><td>8.0~9.6</td><td>5.9~6.6</td><td>6.1~7.7</td></tr><tr><td>8.7</td><td>6.3</td><td>6.9</td></tr></table>

# 2.3 耐环境性能

2.3.1 耐湿热老化性能 胶接试样经温度 $70^{\circ}\mathrm{C}$ ，相对湿度 $95\% \sim 100\%$ 老化 $750\mathrm{h}$ 后，室温的厚胶层剪切强度为 $\frac{5.2 \sim 5.7}{5.4} \mathrm{MPa}$ 。

# 2.3.2 耐热老化性能 见表2-2。

表2-2  

<table><tr><td rowspan="2">70℃下老化时间/h</td><td colspan="2">厚胶层剪切强度/MPa</td><td rowspan="2">70℃下老化时间/h</td><td colspan="2">厚胶层剪切强度/MPa</td></tr><tr><td>室温</td><td>80℃±2℃</td><td>室温</td><td>80℃±2℃</td></tr><tr><td rowspan="2">0</td><td>6.6~7.5</td><td>6.3~7.1</td><td rowspan="2">200</td><td>5.8~6.7</td><td>5.2~5.7</td></tr><tr><td>7.2</td><td>6.9</td><td>6.3</td><td>5.4</td></tr><tr><td rowspan="2">100</td><td>5.6~8.2</td><td>5.0~7.3</td><td rowspan="2">400</td><td>5.8~8.5</td><td>5.7~6.9</td></tr><tr><td>6.7</td><td>6.0</td><td>7.3</td><td>6.2</td></tr></table>

2.4 工艺性能 胶膜在室温下粘性适中，易铺贴，挥发物少，填充性好。  
2.5 使用性能 用于直升机座舱地板、隔板蜂窝芯的拼接。已装机飞行 $1000\mathrm{h}$ 。

# 3 使用工艺

3.1 表面处理 铝合金表面处理可采用铬-硫酸化学氧化处理或磷酸阳极化处理，亦可用铬酸阳极化处理。  
3.2 贴胶膜 胶膜若发硬，可采用电吹风局部加温或其他加温形式贴合，但胶膜加热温度不应超过 $50^{\circ}\mathrm{C}$ 。  
3.3 固化 固化条件为温度 $120^{\circ}\mathrm{C} \pm 5^{\circ}\mathrm{C}$ ，时间 $2\mathrm{h}$ ，压力为接触压力。

# 4 其他

4.1包装 胶膜用隔离材料隔开，用聚乙烯薄膜封装后再装入木箱或纸箱中。  
4.2 运输 胶膜为非易燃品。 $4^{\circ} \mathrm{C}$ 以下运输不超过10d或常温运输不超过5d。  
4.3 贮存 胶膜自生产日期起，以原包装贮存，保证贮存期为 $-18^{\circ} \mathrm{C}$ 下 9 个月加常温外置时间累计不超过 $20 \mathrm{~d}$ 。  
4.4 技术安全 从低温下取出的胶膜必须在原包装中室温放置至少 $8\mathrm{h}$ , 待其恢复到室温后方可开封使用。用剩的胶膜要及时密封并放入低温库中。

# 5 使用建议

选用。

# 参考文献

1 黑龙江省科学院石油化学研究所.J-97中温发泡胶膜研究报告.1992  
2哈尔滨飞机制造公司．直升机国产化机静力试验总结·1992

编写 胡咏川

审校 郑瑞琪 张恩天

# J-118发泡胶

# 1 概述

J-118发泡胶系高温固化改性环氧型膜状发泡胶。胶接接头强度高，综合力学性能好，耐介质、耐老化和耐疲劳性能优良。适用于蜂窝夹芯的拼接以及与其毗邻的梁、肋、腹板之间的胶接、填充与密封。可在 $-55\sim 175^{\circ}C$ 长期使用。

1.1 牌号及名称 J-118带状发泡结构胶粘剂，原名J-29(改)发泡胶。  
1.2 基本组成 环氧树脂、聚砜树脂、芳胺、铝粉、发泡剂。  
1.3 材料标准 Q/HSY 045—1993《J-118带状发泡结构胶粘剂(试行)》。

主要性能指标见表1-1。被粘物为LY12CZ铝合金，表面经磷酸阳极化处理。

表1-1  

<table><tr><td rowspan="2">性 能</td><td colspan="4">管剪强度/MPa ≥</td><td>压缩强度/MPa≥</td></tr><tr><td>-55℃</td><td>室 温</td><td>135℃</td><td>175℃</td><td>室 温</td></tr><tr><td>指 标</td><td>5.0</td><td>6.0</td><td>3.0</td><td>2.0</td><td>10.0</td></tr></table>

1.4 使用工艺说明书 《J-118带状发泡结构胶粘剂使用工艺说明书》。  
1.5 供应状态 以成卷带状无载体胶膜供应，厚度有 $1.00 \sim 1.15 \mathrm{~mm}, 1.50 \sim 1.75 \mathrm{~mm}, 2.50 \mathrm{~mm} \pm 0.20 \mathrm{~mm}$ 和 $3.0 \mathrm{~mm} \pm 0.20 \mathrm{~mm}$ 。  
1.6 应用概况 已用于歼击机襟翼铝合金蜂窝夹层结构、碳纤维复合材料夹层结构及雷达罩的制造。  
1.7 研制及生产单位 黑龙江省石油化学研究院研制并生产。  
1.8 鉴定级别及日期 1993年9月由化学工业部主持评审通过。

# 2 性能[1,2]

# 2.1 物理及化学性能

2.1.1 红外光谱 见图2-1。

图片摘要：该图主要展示 2 1 J 118发泡胶红外光谱图。
![](images/d3b1d50ddfb9655984aa6731f95ddb3fe67653f8362d0485b7eb8644777afd7a.jpg)  
图2-1 J-118发泡胶红外光谱图

2.1.2 外观 灰蓝色带状无载体胶膜。  
2.1.3 初始密度 $1.35\mathrm{g / cm^3}\pm 0.10\mathrm{g / cm^3}$   
2.1.4 挥发物质量分数 小于 $1.0\%$   
2.1.5 流淌距离 $4\sim 8\mathrm{mm}$   
2.1.6 膨胀比 $(2.5 \pm 0.3): 1$ 。  
2.2力学性能 除非另有说明，被粘物为LY12CZ铝合金，表面经磷酸阳极化处理。胶接试样力学性能如下。  
2.2.1 管剪强度 不同温度下的管剪强度见表2-1，批量生产检验的管剪强度试样数据统计处理结果见表2-2。试样中发泡胶的密度为 $0.60\mathrm{g/cm^3}$ 。

表2-1  

<table><tr><td>试验温度/℃</td><td>-55</td><td>室温</td><td>135</td><td>175</td></tr><tr><td>管剪强度/MPa</td><td>10.32~11.20/10.77</td><td>8.63~13.54/11.35</td><td>4.77~7.43/6.27</td><td>2.94~3.61/3.22</td></tr></table>

表2-2  

<table><tr><td rowspan="2">试验温度/℃</td><td colspan="4">管剪强度</td></tr><tr><td>xMPa</td><td>sMPa</td><td>CV</td><td>n</td></tr><tr><td>室温</td><td>9.09</td><td>1.66</td><td>0.18</td><td>30</td></tr><tr><td>135</td><td>6.43</td><td>1.36</td><td>0.21</td><td>30</td></tr></table>

# 2.2.2 厚胶层搭接剪切强度 见表2-3。

表2-3  

<table><tr><td rowspan="2">胶层厚度/mm</td><td colspan="4">搭接剪切强度/MPa</td></tr><tr><td>-55℃</td><td>室温</td><td>135℃</td><td>175℃</td></tr><tr><td>1.0</td><td>9.00~10.67/10.08</td><td>10.17~11.86/11.13</td><td>8.08~8.62/8.29</td><td>3.65~4.27/4.12</td></tr><tr><td>1.6</td><td>7.90~9.10/8.69</td><td>8.55~9.64/9.06</td><td>7.48~7.81/7.66</td><td>3.53~3.97/3.66</td></tr></table>

# 2.2.3 压缩强度 将胶料剪碎，按计算量置入铜制模具中，加盖后于常压下加热固化，制成 $30 \mathrm{~mm} \times 30 \mathrm{~mm} \times 30 \mathrm{~mm}$ 的正方体，本体胶料室温下压缩强度见表2-4。

表2-4  

<table><tr><td>试样密度/(g/cm3)</td><td>0.48</td><td>0.50</td><td>0.52</td><td>0.54</td><td>0.55</td><td>0.56</td><td>0.58</td><td>0.60</td></tr><tr><td>压缩强度/MPa</td><td>8.53</td><td>10.57</td><td>11.20</td><td>12.55</td><td>12.84</td><td>13.86</td><td>14.60</td><td>17.36</td></tr></table>

# 2.2.4 疲劳性能 双搭接剪切疲劳试样的结构与尺寸见图2-2，粘接面积为 $600\mathrm{mm}^2$ 。其室温及 $135^{\circ}\mathrm{C}$ 条件下的疲劳性能见表2-5。振动波形为正弦波，振动频率 $50\mathrm{Hz}$ ，应力比 $(R)$ 为0.1。试验环境相对湿度为 $45\% \sim 55\%$

图片摘要：该图主要展示 2 4。
![](images/c314b12a9b7a5213ec9c8d485557bfc0ba057bf3dae7290b202629df91170a0c.jpg)  
图2-2 J-118发泡胶双搭接剪切疲劳试样尺寸

表2-5  

<table><tr><td>试验件数</td><td>最大应力/N</td><td>最小应力/N</td><td>试验温度/℃</td><td>循环次数</td></tr><tr><td>5</td><td>600</td><td>60</td><td>23±2</td><td>1.2×10^7</td></tr><tr><td>1</td><td>900</td><td>90</td><td>23±2</td><td>1.2×10^7</td></tr><tr><td>1</td><td>1 200</td><td>120</td><td>23±2</td><td>1.2×10^7</td></tr><tr><td>1</td><td>1 500</td><td>150</td><td>23±2</td><td>1.2×10^7</td></tr><tr><td>1</td><td>1 800</td><td>180</td><td>23±2</td><td>1.2×10^7</td></tr><tr><td>9</td><td>420</td><td>42</td><td>135±2</td><td>1.2×10^7</td></tr></table>

# 2.3 耐环境性能

2.3.1 耐热老化性能 见表2-6。试样中发泡胶的密度为 $0.56\mathrm{g/cm^3}$ 。

表2-6  

<table><tr><td rowspan="2">135℃热老化时间/h</td><td colspan="2">管剪强度/MPa</td><td rowspan="2">135℃热老化时间/h</td><td colspan="2">管剪强度/MPa</td></tr><tr><td>室温</td><td>135℃</td><td>室温</td><td>135℃</td></tr><tr><td>0</td><td>7.30~10.15/8.29</td><td>3.42~4.88/4.41</td><td>400</td><td>7.40~10.53/8.91</td><td>3.39~5.36/4.43</td></tr></table>

2.3.2 耐湿热老化性能胶接的管剪试样经温度 $55^{\circ}\mathrm{C}$ ，相对湿度 $100\%$ 老化后的性能见表2-7。试样中发泡胶的密度为 $0.60\mathrm{g/cm}^3$ 。

表2-7  

<table><tr><td rowspan="2">老化时间/h</td><td colspan="6">管剪强度/MPa</td></tr><tr><td colspan="2">-55℃</td><td colspan="2">室温</td><td colspan="2">135℃</td></tr><tr><td>0</td><td>7.65~12.229.76</td><td>10.35~14.1812.22</td><td>9.18~13.4211.11</td><td>9.24~13.4210.63</td><td>4.70~7.656.28</td><td>4.51~5.424.86</td></tr><tr><td>2000</td><td>7.92~10.949.18</td><td>-</td><td>8.97~11.759.98</td><td>-</td><td>4.51~6.405.72</td><td>-</td></tr><tr><td>5000</td><td>-</td><td>9.79~12.4811.01</td><td>-</td><td>7.28~10.049.09</td><td>-</td><td>4.07~4.474.25</td></tr></table>

2.3.3 耐介质性能 见表2-8。试样中发泡胶的密度为 $0.60\mathrm{g / cm^3}$

表2-8  

<table><tr><td rowspan="2">介 质</td><td rowspan="2">室温浸泡时间/d</td><td colspan="3">管剪强度/MPa</td><td rowspan="2">介 质</td><td rowspan="2">室温浸泡时间/d</td><td colspan="3">管剪强度/MPa</td></tr><tr><td>-55℃</td><td>室温</td><td>135℃</td><td>-55℃</td><td>室温</td><td>135℃</td></tr><tr><td rowspan="2">120号汽油</td><td>0</td><td>9.57</td><td>10.90</td><td>4.85</td><td>12号航空液压油</td><td>90</td><td>9.56</td><td>11.12</td><td>4.65</td></tr><tr><td>90</td><td>11.16</td><td>9.78</td><td>4.67</td><td rowspan="2">人造海水</td><td>0</td><td>10.77</td><td>9.56</td><td>5.94</td></tr><tr><td rowspan="2">4109号航空润滑油</td><td>0</td><td>11.35</td><td>10.76</td><td>-</td><td>90</td><td>10.96</td><td>10.60</td><td>5.54</td></tr><tr><td>90</td><td>10.59</td><td>9.39</td><td>-</td><td rowspan="2">自来水</td><td>0</td><td>12.06</td><td>12.10</td><td>6.27</td></tr><tr><td>12号航空液压油</td><td>0</td><td>8.78</td><td>11.35</td><td>5.31</td><td>90</td><td>12.13</td><td>11.83</td><td>5.37</td></tr></table>

2.4 工艺性能 室温下胶膜易裁剪、铺贴。固化过程中，流淌小，挥发分低，粘接、填充性好。  
2.5 使用性能 已用于歼击机襟翼及复合材料部件的制造，满足设计和使用要求。

# 3 使用工艺

3.1 预装 待胶接件表面处理以前需要进行预装，待填充的配合间隙一般不大于 $3.0\mathrm{mm}$ 。  
3.2 表面处理 铝合金以磷酸阳极化为宜，化学氧化次之。磷酸阳极化按HB/Z197进行。其他材料胶接表面的处理方法按使用要求或通过试验进行选择。  
3.3 铺贴胶膜 按胶接表面尺寸裁剪胶膜，按所需填充空隙选择胶膜厚度。铺贴胶膜时注意排除气泡，如环境温度太低，可用电吹风边加热边贴合，但局部温度不应高于 $50^{\circ}\mathrm{C}$ 。  
3.4 固化 固化条件为温度 $175^{\circ} \mathrm{C} \pm 5^{\circ} \mathrm{C}$ , 时间 $2 \mathrm{~h}$ , 固化压力与主结构胶一致。亦可在常压下发泡, 升温速率为 $1.5 \sim 2.5^{\circ} \mathrm{C} / \mathrm{min}$ 。

# 4 其他

4.1 包装 以聚乙烯薄膜为隔离膜，成卷包装，用聚乙烯袋封装后装入纸箱或木箱。  
4.2 运输 按非危险品运输， $20^{\circ}\mathrm{C}$ 以下运输不超过 $10\mathrm{d}, 20^{\circ}\mathrm{C}$ 以上运输不超过 $5\mathrm{d}$ 。

4.3 贮存胶膜从生产之日起，在 $-18^{\circ} \mathrm{C}$ 冰柜中贮存，有效贮存期为6个月，另加常温外置累计时间 $10 \mathrm{~d}$ 。过期的胶膜经检验合格后仍可使用，检验有效期为1个月，总贮存期不超过1年。  
4.4 技术安全 防止胶膜受潮，从冰箱中取出的胶膜必须在室温通风处放置 $6\mathrm{h}$ 后，方可开袋取用。防止胶膜污染，禁止徒手接触胶膜。环境温度低于 $18^{\circ}\mathrm{C}$ 时，要注意防止胶膜脆裂。

# 5 使用建议

选用。

# 参考文献

1 黑龙江省科学院石油化学研究所.J-118带状发泡结构胶粘剂(J-29改)研制报告.1993  
2 陈维君, 张恩天, 张淑芳, 李奇力. J-118 带状发泡结构胶粘剂的研制. 化学与粘合, 1998(4):190~194

编写 张恩天

审校 郑瑞琪 赖士洪

# SY-P1A 发泡胶

# 1 概述

SY-P1A发泡胶系改性环氧单组分高温固化膜状胶粘剂，具有一定的自粘性。可用于夹层结构中金属蜂窝、非金属蜂窝拼接及各类构件的填充和封边。可在 $-55\sim 150^{\circ}\mathrm{C}$ 使用。

1.1 牌号及名称 SY-P1A高温发泡胶。  
1.2 基本组成 改性环氧树脂、固化剂、发泡剂。

# 1.3 材料标准

Z9-0745—1992《高温发泡胶膜》

Q/6S 987—1991《SY-P1A高温发泡胶》

主要性能指标见表1-1。被粘物为LY12CZ或进口2024-T3铝合金，表面经磷酸阳极化、铬酸阳极化或铬-硫酸化学氧化处理。固化胶层厚度为 $1.5\sim 1.6\mathrm{mm}$ 。

表1-1  

<table><tr><td colspan="2">性 能</td><td>指 标</td></tr><tr><td colspan="2">厚度/mm</td><td>1.65±0.38</td></tr><tr><td colspan="2">挥发物质量分数/% ≤</td><td>1.0</td></tr><tr><td colspan="2">单位面积质量/(g/m2)</td><td>2 200±200</td></tr><tr><td colspan="2">膨胀率/%</td><td>75~150</td></tr><tr><td rowspan="3">厚胶层剪切强度/MPa ≥</td><td>23℃±2℃</td><td>6.9</td></tr><tr><td>150℃±2℃</td><td>2.0</td></tr><tr><td>70℃±2℃,相对湿度95%~100%,500 h23℃±2℃测试</td><td>5.9</td></tr></table>

# 1.4 使用工艺说明书

Z9/Z-2410—1992《SY-P1A高温发泡胶胶膜使用工艺说明书》。

Q/6SZ 1109—1991《SY-P1A高温发泡胶胶接工艺》。

1.5 供应状态 成卷无载体胶膜。  
1.6 应用概况 已用于直升机复合材料的拼接、填充及封边。  
1.7 研制及生产单位 北京航空材料研究院研制并生产。  
1.8 鉴定级别及日期 1993年9月由中国航空工业总公司鉴定通过。

# 2 性能[1]

# 2.1 物理及化学性能

# 2.1.1 红外光谱 见图2-1。

图片摘要：该图主要展示 2 1 SY P1A发泡胶红外光谱图。
![](images/1ec56032bd5cd90a09098274dc39ea60f1c1777578acfc3a41de7da8794be4ef.jpg)  
图2-1 SY-P1A发泡胶红外光谱图

2.1.2 外观 黄色无载体胶膜。  
2.1.3 初始密度 $1.13\mathrm{g} / \mathrm{cm}^3$   
2.1.4 挥发物质量分数 不大于 $1.0\%$   
2.1.5 单位面积质量 $2066\mathrm{g} / \mathrm{m}^2$ 。  
2.1.6 膨胀率 133.5%。  
2.2 力学性能 除非另有说明，被粘物为LY12CZ或2024-T3铝合金，表面经磷酸阳极化处理，厚胶层剪切试样的胶层厚度为 $1.5\mathrm{mm}$ 。固化温度为 $175^{\circ}\mathrm{C}$ ，时间为 $2\mathrm{h}$ 。胶接试样的力学性能如下。  
2.2.1 厚胶层剪切强度 见表2-1。

表2-1  

<table><tr><td colspan="2">性能</td><td>典型值</td></tr><tr><td rowspan="5">厚胶层剪切强度/MPa</td><td>-55℃±2℃</td><td>7.78~8.64/8.07</td></tr><tr><td>23℃±2℃</td><td>10.17~11.01/10.99</td></tr><tr><td>150℃±2℃</td><td>6.12~6.90/6.42</td></tr><tr><td>70℃±2℃,相对湿度95%~100%,500h</td><td rowspan="2">7.10~8.96/7.98</td></tr><tr><td>23℃±2℃测试</td></tr></table>

# 2.2.2 经 $165^{\circ}\mathrm{C},3\mathrm{h}$ 固化后性能 见表2-2。

表2-2  

<table><tr><td>性能</td><td>典型值</td></tr><tr><td>膨胀率/%</td><td>114</td></tr><tr><td>厚胶层剪切强度(23℃±2℃)/MPa</td><td>11.00~12.30/11.85</td></tr></table>

# 2.2.3 批次稳定性 见表2-3。

表2-3  

<table><tr><td>批次</td><td>膨胀率/%</td><td>厚胶层剪切强度(23℃±2℃)/MPa</td><td>批次</td><td>膨胀率/%</td><td>厚胶层剪切强度(23℃±2℃)/MPa</td></tr><tr><td>1</td><td>135.5</td><td>7.70~8.67/7.92</td><td>3</td><td>142.0</td><td>10.30~11.20/10.70</td></tr><tr><td>2</td><td>81.0</td><td>8.75~9.21/9.11</td><td>4</td><td>131.9</td><td>10.47~11.68/10.99</td></tr></table>

# 2.3 耐环境性能

# 2.3.1 耐热老化性能 见表2-4。

表2-4  

<table><tr><td rowspan="2" colspan="2">性 能</td><td colspan="2">典型值</td></tr><tr><td>150℃,100 h</td><td>150℃,200 h</td></tr><tr><td rowspan="2">厚胶层剪切强度(23℃±2℃)/MPa</td><td>165℃,3 h 固化</td><td>18.37~19.40/19.20</td><td>15.34~17.10/16.96</td></tr><tr><td>180℃,2 h 固化</td><td>17.16~19.32/18.34</td><td>15.36~17.24/16.26</td></tr></table>

# 2.3.2 耐湿热老化性能 见表2-5。

表2-5  

<table><tr><td rowspan="2">批 次</td><td colspan="2">厚胶层剪切强度(23℃±2℃)/MPa</td></tr><tr><td>老化前</td><td>70℃±2℃,相对湿度95%~100%,500h老化后</td></tr><tr><td>1</td><td>9.92~11.03/10.08</td><td>6.24~6.56/6.40</td></tr><tr><td>2</td><td>10.30~11.54/11.00</td><td>7.20~8.96/7.98</td></tr><tr><td>3</td><td>10.50~11.37/10.70</td><td>7.36~9.92/8.48</td></tr></table>

# 2.3.3 耐介质性能 见表2-6。

表2-6  

<table><tr><td rowspan="2">介 质</td><td colspan="2">厚胶层剪切强度(23℃±2℃)/MPa</td></tr><tr><td>浸泡前</td><td>浸泡后</td></tr><tr><td>人造海水,室温,7d</td><td rowspan="3">14.91~16.2615.64</td><td>16.29~18.6517.30</td></tr><tr><td>8号航空润滑油,室温,7d</td><td>14.66~15.0414.79</td></tr><tr><td>12号航空液压油,室温,7d</td><td>15.17~16.6415.94</td></tr></table>

# 2.4 工艺性能 室温下胶膜自粘性适中，易铺贴，固化挥发分少，固化填充性好。

2.5 使用性能 SY-P1A 发泡胶用于直升机胶接件经飞行考核 $200\mathrm{h}$ ，无开胶、脱胶现象，使用情

况良好。

# 3 使用工艺

3.1 表面处理 铝合金表面处理以磷酸阳极化、铬酸阳极化为宜，亦可采用铬-硫酸化学氧化。磷酸阳极化按HB/Z197《结构胶接铝合金磷酸阳极化工艺规范》进行，铬酸阳极化按Z9/Z-2003《铬酸阳极化工艺说明书》进行，铬-硫酸化学氧化按Z9-0745—1992《高温发泡胶膜》中4.1.2.1进行。其他金属或非金属材料的表面处理方法，根据使用要求通过试验进行选择。  
3.2 铺贴胶膜 按待胶接表面尺寸要求裁剪胶膜，铺贴胶膜时注意排除气泡，如环境温度太低，可用电吹风边加热边贴合，但局部温度不应高于 $50^{\circ}\mathrm{C}$ 。  
3.3 固化 固化条件为温度 $175^{\circ}\mathrm{C} \pm 5^{\circ}\mathrm{C}$ ，时间 $2\mathrm{h}$ 或温度 $165^{\circ}\mathrm{C} \pm 3^{\circ}\mathrm{C}$ ，时间 $3\mathrm{h}$ ，固化压力与胶接结构件一致，亦可在常压下发泡。升温速率为 $1.5 \sim 2.5^{\circ}\mathrm{C} / \mathrm{min}$ 。

# 4 其他

4.1 包装 以聚乙烯薄膜为隔离层，成卷包装，用聚乙烯袋封装后装入纸箱或木箱。  
4.2 运输 按非危险品运输， $4^{\circ}\mathrm{C}$ 以下运输不超过 $10\mathrm{d}$ 或常温下不超过 $5\mathrm{d}$ 。  
4.3 贮存 自生产之日起，保证贮存期为 $-18^{\circ} \mathrm{C}$ 下 9 个月，加常温累计外置时间 $20 \mathrm{~d}$ 。经 $-18^{\circ} \mathrm{C}$ 以下贮存 1 年后性能见表 4-1。

表4-1  

<table><tr><td>性能</td><td>典型值</td></tr><tr><td>膨胀率/%</td><td>121.3</td></tr><tr><td>厚胶层剪切强度(23℃±2℃)/MPa</td><td>7.13~8.42/8.36</td></tr></table>

4.4 技术安全 填充量大于 $0.60\mathrm{g/cm^3}$ 时，要防止产生鼓包现象。填充量小于 $0.40\mathrm{g/cm^3}$ 时，易导致缺胶现象。

# 5 使用建议

选用。

# 参考文献

1 北京航空材料研究所. 直升机中高温发泡胶膜的研制. 1993

编写 邹贤武 赖士洪

审校 郑瑞琪 姜作义

# SY-P3A 发泡胶

# 1 概述

SY-P3A发泡胶系改性环氧粉状发泡胶粘剂，具有填充、密封、连接和增强作用。胶接强度高，耐环境性能良好，适用于金属蜂窝和非金属蜂窝及其他构件的边缘密封、填充加强以及蜂窝芯的拼接。可在 $-55\sim 100^{\circ}\mathrm{C}$ 长期使用。

1.1 牌号及名称 SY-P3A高温粉状发泡胶粘剂。  
1.2 基本组成 改性环氧树脂、固化剂及发泡剂。  
1.3 材料标准 Q/6S 1110—1994《SY-P3A高温粉状发泡胶粘剂》。

主要性能指标见表1-1。试样中发泡胶的密度为 $0.5\mathrm{g} / \mathrm{cm}^3$ 。

表1-1  

<table><tr><td rowspan="2">性能</td><td colspan="2">指 标 ≥</td></tr><tr><td>(23±2)℃</td><td>(100±2)℃</td></tr><tr><td>管剪强度/MPa</td><td>4.0</td><td>2.5</td></tr><tr><td>压缩强度/MPa</td><td>10.0</td><td>4.0</td></tr></table>

1.4 使用工艺说明书 Q/6SZ 1249—1994《SY-P3A高温粉状发泡胶使用工艺》。  
1.5 供应状态 绿色粉状。  
1.6 应用概况 已用于轰炸机和运输机金属蜂窝胶接结构活动舵面及壁板的边缘连接及蜂窝芯的填充加强。  
1.7 研制及生产单位 北京航空材料研究院研制并生产。  
1.8 鉴定级别及日期 1994年5月由中国航空工业总公司鉴定通过。

# 2 性能[1]

# 2.1 物理及化学性能

2.1.1 外观 绿色粉末，色泽均匀，无外来杂质，粉末全部通过 $300\mu \mathrm{m}$ 筛孔。  
2.1.2 固化挥发物质量分数 不大于 $1.5\%$   
2.2 力学性能 除非另有说明，被粘物为LY12CZ铝合金，表面经磷酸阳极化处理。发泡胶固化后的密度为 $0.5\mathrm{g} / \mathrm{cm}^3$ ，试样的力学性能如下。  
2.2.1 管剪强度 见表2-1。

表2-1  

<table><tr><td>试验温度/℃</td><td>-55</td><td>23</td><td>80</td><td>100</td></tr><tr><td>管剪强度/MPa</td><td>4.02~7.28/6.64</td><td>8.72~10.1/9.88</td><td>3.49~6.68/5.26</td><td>2.87~3.82/3.40</td></tr></table>

2.2.2 压缩强度 见表2-2。

表2-2  

<table><tr><td>试验温度/℃</td><td>-55</td><td>23</td><td>80</td><td>100</td></tr><tr><td>压缩强度/MPa</td><td>32.5~36.1/34.7</td><td>22.3~25.2/24.2</td><td>14.2~16.0/15.1</td><td>6.21~7.67/7.08</td></tr></table>

2.2.3 批次稳定性 4个批次的管剪强度、压缩强度及固化挥发物见表2-3，批量生产检验的管剪强度和压缩强度数据统计处理结果见表2-4。

表2-3  

<table><tr><td rowspan="2">生产批次</td><td rowspan="2">固化挥发物质量分数/%</td><td colspan="2">管剪强度/MPa</td><td colspan="2">压缩强度/MPa</td></tr><tr><td>23℃</td><td>100℃</td><td>23℃</td><td>100℃</td></tr><tr><td rowspan="2">91031</td><td rowspan="2">1.15</td><td>8.12~10.0</td><td>3.50~4.40</td><td>23.6~26.1</td><td>8.17~8.83</td></tr><tr><td>9.10</td><td>4.01</td><td>24.5</td><td>8.61</td></tr><tr><td rowspan="2">91122</td><td rowspan="2">0.93</td><td>6.32~8.43</td><td>4.53~5.51</td><td>18.1~21.9</td><td>8.47~8.78</td></tr><tr><td>7.71</td><td>5.07</td><td>20.2</td><td>8.60</td></tr></table>

续表2-3   

<table><tr><td rowspan="2">生产批次</td><td rowspan="2">固化挥发物质量分数/%</td><td colspan="2">管剪强度/MPa</td><td colspan="2">压缩强度/MPa</td></tr><tr><td>23℃</td><td>100℃</td><td>23℃</td><td>100℃</td></tr><tr><td rowspan="2">92031</td><td rowspan="2">0.94</td><td>6.32~6.89</td><td>5.19~5.87</td><td>21.3~25.0</td><td>9.68~10.4</td></tr><tr><td>6.48</td><td>5.62</td><td>23.2</td><td>9.83</td></tr><tr><td rowspan="2">92102</td><td rowspan="2">1.35</td><td>5.63~9.35</td><td>4.06~5.08</td><td>16.8~21.4</td><td>8.50~11.5</td></tr><tr><td>7.53</td><td>4.60</td><td>19.0</td><td>9.68</td></tr></table>

表2-4  

<table><tr><td rowspan="2">性 能</td><td colspan="5">典型值</td></tr><tr><td>B基值/MPa</td><td>S基值/MPa</td><td>x/MPa</td><td>s/MPa</td><td>n</td></tr><tr><td>室温管剪强度</td><td>5.78</td><td>4.0</td><td>8.87</td><td>1.78</td><td>35</td></tr><tr><td>室温压缩强度</td><td>13.9</td><td>10.0</td><td>18.8</td><td>2.82</td><td>35</td></tr></table>

# 2.3 耐环境性能

# 2.3.1 耐湿热老化性能 见表2-5。

表2-5  

<table><tr><td>55℃,相对湿度95%~100%老化时间/h</td><td>室温压缩强度/MPa</td><td>室温管剪强度/MPa</td></tr><tr><td>500</td><td>16.3~21.7/19.3</td><td>6.72~7.88/7.36</td></tr><tr><td>1000</td><td>12.9~17.5/16.2</td><td>8.13~9.37/9.11</td></tr><tr><td>2000</td><td>15.1~18.8/16.3</td><td>6.04~8.69/7.37</td></tr></table>

# 2.3.2 耐热老化性能 见表2-6。

表2-6  

<table><tr><td>100℃热老化时间/h</td><td>室温压缩强度/MPa</td><td>室温管剪强度/MPa</td></tr><tr><td>0</td><td>22.8~24.5/24.0</td><td>8.29~10.4/9.04</td></tr><tr><td>100</td><td>16.8~19.7/18.5</td><td>6.75~8.09/7.19</td></tr><tr><td>208</td><td>18.3~20.6/19.1</td><td>6.55~9.03/7.61</td></tr></table>

# 2.3.3 耐水煮及盐雾性能 见表2-7。

表2-7  

<table><tr><td>试验条件</td><td>室温压缩强度/MPa</td><td>室温管剪强度/MPa</td></tr><tr><td>沸水煮72h</td><td>12.7~14.1/13.9</td><td>7.82~9.30/8.61</td></tr><tr><td>35℃喷盐雾30d</td><td>18.3~23.6/21.3</td><td>6.90~9.40/7.61</td></tr></table>

# 2.3.4 耐介质性能 在室温条件下浸泡于介质中 $7\mathrm{d}$ 后的性能见表2-8。

表2-8  

<table><tr><td>介 质</td><td>室温压缩强度/MPa</td><td>室温管剪强度/MPa</td></tr><tr><td>8号航空润滑油7d</td><td>20.2~26.523.4</td><td>6.21~7.506.70</td></tr><tr><td>10号航空液压油7d</td><td>19.1~24.721.8</td><td>6.50~7.426.96</td></tr></table>

2.4 工艺性能 SY-P3A 粉状发泡胶便于填充, 并且可控制填充量, 在固化压力为 $0.14 \mathrm{MPa} \pm 0.02 \mathrm{MPa}$ 时, 可以完全充满蜂窝芯格, 胶接制件外形平整。  
2.5 使用性能 SY-P3A 粉状发泡胶已用于飞机各种蜂窝壁板的填充加强，装机飞行数年未发现异常现象。

# 3 使用工艺

3.1 待胶接件预装 待胶接件应进行装配，注意配合间隙，切割并压制好蜂窝芯，整理好外形。  
3.2 胶接表面处理 铝合金以磷酸阳极化为宜，化学氧化、铬酸阳极化次之。磷酸阳极化按HB/Z197《结构胶接铝合金磷酸阳极化工艺规范》进行。其他金属及非金属材料按相应的规范进行胶接表面处理。  
3.3 填充及封边 根据待填充及封边的外形尺寸，并按 SY-P3A 发泡胶的初始容重 $0.5 \mathrm{~g} / \mathrm{cm}^{3} \pm 0.05 \mathrm{~g} / \mathrm{cm}^{3}$ 计算称料，仔细将粉状发泡胶加入到需要填充及封边的部位。  
3.4 装配固化 按工程图纸要求装配好部件。发泡胶与主体胶固化条件一致：温度 $178^{\circ}\mathrm{C} \pm 3^{\circ}\mathrm{C}$ ；压力 $0.14\mathrm{MPa} \pm 0.02\mathrm{MPa}$ ；时间 $2\mathrm{h}$ ；升温速率 $2.0^{\circ}\mathrm{C} / \mathrm{min} \pm 0.5^{\circ}\mathrm{C} / \mathrm{min}$ 。在保压条件下，待工件温度降至 $70^{\circ}\mathrm{C}$ 以下方可卸压出炉。  
3.5 装配固化的部件也可按 3.4 的要求先让发泡胶发泡充满蜂窝芯格后，经修整再在较大压力下（如 $0.2 \sim 0.3 \mathrm{MPa}$ ）完成全部胶接固化过程。

# 4 其他

4.1 包装 塑料桶装，内衬密封塑料薄膜袋。  
4.2 运输 按一般化工产品运输。  
4.3 贮存 应贮存于温度为 $20^{\circ}\mathrm{C}$ 以下，相对湿度不大于 $75\%$ 的环境中，避免阳光直接照射，远离火源、热源。环境温度大于 $20^{\circ}\mathrm{C}$ 时不应超过 $10\mathrm{d}$ 。从生产之日起，有效贮存期为9个月。贮存期内有结块时，粉碎后仍可使用。超贮存期经检验合格可继续使用，其检验有效期为1个月，但总贮存期最长不得超过18个月。SY-P3A发泡胶的贮存期试验结果见表4-1。

表4-1  

<table><tr><td>贮存期</td><td>室温压缩强度/MPa</td><td>室温管剪强度/MPa</td></tr><tr><td>原始</td><td>18.1~21.9/20.2</td><td>6.32~8.43/7.71</td></tr><tr><td>贮存11个月后</td><td>18.7~19.4/19.1</td><td>4.71~6.04/5.38</td></tr></table>

4.4 技术安全 固化压力小于 $0.1\mathrm{MPa}$ ，并且填充量大于 $0.60\mathrm{g/cm^3}$ 时，SY-P3A发泡胶发泡过大会使制件产生鼓包现象。固化压力大于 $0.2\mathrm{MPa}$ ，并且填充量小于 $0.40\mathrm{g/cm^3}$ 时，SY-P3A发泡胶发泡不足会导致蜂窝芯端部缺胶。SY-P3A发泡胶为粉末状，操作时应带防尘口罩，装填发泡胶时应避免发泡胶进入板-板胶接区。

# 5 使用建议

选用。

# 参考文献

1 北京航空材料研究所.SY-P3A粉状发泡胶的研制.1994

编写 赖士洪 邹贤武

审校 郑瑞琪 姜作义

# SY-P9发泡胶

# 1 概述

SY-P9发泡胶系改性环氧单组分中温固化膜状结构胶粘剂，具有一定的自粘性。可用于夹层结构中金属蜂窝、非金属蜂窝拼接及各类构件的填充和封边。可在 $-55\sim 80^{\circ}\mathrm{C}$ 使用。

1.1 牌号及名称 SY-P9发泡胶。  
1.2 基本组成 改性环氧树脂、固化剂、发泡剂。  
1.3 材料标准

Z9-0744—1992《中温固化膨胀胶膜》

Q/6S 989-1991《SY-P9中温发泡胶》

主要性能指标见表1-1。被粘物为LY12CZ或2024-T3铝合金，表面经磷酸阳极化或铬酸阳极化或铬-硫酸化学氧化。

表1-1  

<table><tr><td colspan="2">性 能</td><td>指 标</td></tr><tr><td colspan="2">厚度/mm</td><td>1.65±0.38</td></tr><tr><td colspan="2">挥发物质量分数/% ≤</td><td>1.0</td></tr><tr><td colspan="2">单位面积质量/(g/m2)</td><td>1900±200</td></tr><tr><td colspan="2">膨胀率/%</td><td>75~150</td></tr><tr><td rowspan="3">厚胶层剪切强度/MPa ≥</td><td>23℃±2℃</td><td>4.5</td></tr><tr><td>80℃±2℃</td><td>2.5</td></tr><tr><td>70℃±2℃,相对湿度95%~100%,750 h23℃±2℃测试</td><td>4.5</td></tr></table>

1.4 使用工艺说明书

Z9/Z-2411—1992《SY-P9中温发泡胶膜使用工艺说明书》

Q/6SZ1111—1991《SY-P9中温发泡胶胶接工艺》

1.5 供应状态 成卷无载体胶膜。  
1.6 应用概况 已用于直升机纵梁、隔框、下蒙皮等的中温夹层结构的蜂窝芯拼接、填充、封边以

及复合材料制件的填充。

1.7 研制及生产单位 北京航空材料研究院研制并生产。  
1.8 鉴定级别及日期 1993年9月由中国航空工业总公司鉴定通过。

# 2 性能[1,2]

# 2.1 物理及化学性能

# 2.1.1 红外光谱 见图2-1。

图片摘要：该图主要展示 2 1 SY P9发泡胶红外光谱图。
![](images/1a2645b83bb5f4e94fdbb742e6c85fb2bccd56119820b5a0a8f53bcc9177b96c.jpg)  
图2-1 SY-P9发泡胶红外光谱图

2.1.2 外观 黑色或黄色无载体胶膜。  
2.1.3 初始密度 $1.16\mathrm{g} / \mathrm{cm}^3$   
2.1.4 挥发物质量分数 不大于 $1.0\%$   
2.1.5 单位面积质量 $1930\mathrm{g} / \mathrm{m}^2$ 。  
2.1.6 膨胀率 $118\%$   
2.2力学性能除非另有说明，被粘物为LY12CZ或2024-T3铝合金，表面经磷酸阳极化处理。试样经 $125^{\circ}\mathrm{C},2\mathrm{h}$ 固化，厚胶层剪切试样的胶层厚度为 $1.5\mathrm{mm}$ 。胶接试样的力学性能如下。  
2.2.1 厚胶层剪切强度 见表2-1。批量生产检验的厚胶层剪切强度数据统计处理结果见表2-2。

表2-1  

<table><tr><td rowspan="2">被粘物</td><td colspan="4">厚胶层剪切强度/MPa</td></tr><tr><td>-55℃±2℃</td><td>23℃±2℃</td><td>80℃±2℃</td><td>70℃±2℃,相对湿度95%~100%,750 h,23℃±2℃测试</td></tr><tr><td>LY12CZ</td><td>9.73~10.9510.53</td><td>6.56~7.646.72</td><td>5.80~6.976.45</td><td>4.82~6.075.34</td></tr><tr><td>2024-T3</td><td>—</td><td>7.40~9.098.02</td><td>8.58~9.549.03</td><td>5.13~6.846.12</td></tr></table>

表2-2  

<table><tr><td rowspan="2">性 能</td><td colspan="6">典型值</td></tr><tr><td>B基值/MPa</td><td>S基值/MPa</td><td>x/MPa</td><td>s/MPa</td><td>Cv</td><td>n</td></tr><tr><td>室温厚胶层剪切强度</td><td>4.87</td><td>4.50</td><td>7.43</td><td>1.44</td><td>0.194</td><td>30</td></tr><tr><td>80℃厚胶层剪切强度</td><td>4.58</td><td>2.50</td><td>6.71</td><td>1.20</td><td>0.179</td><td>30</td></tr></table>

# 2.3 耐环境性能

2.3.1 耐热老化性能 $80^{\circ}\mathrm{C}$ 热老化性能见表2-3。

表2-3  

<table><tr><td rowspan="2" colspan="2">性 能</td><td colspan="3">典型值</td></tr><tr><td>原 始</td><td>80℃,100 h</td><td>80℃,200 h</td></tr><tr><td rowspan="2">厚胶层剪切强度/MPa</td><td>23℃±2℃</td><td>7.04~7.557.23</td><td>7.68~8.968.28</td><td>7.23~9.027.90</td></tr><tr><td>80℃±2℃</td><td>6.14~8.777.66</td><td>6.02~8.967.16</td><td>6.78~8.197.58</td></tr></table>

# 2.3.2 耐介质性能 见表2-4。

表2-4  

<table><tr><td>介 质</td><td>室温厚胶层剪切强度/MPa</td></tr><tr><td>人造海水,室温,7d</td><td>8.77~9.92/9.22</td></tr><tr><td>8号航空润滑油,室温,7d</td><td>6.27~8.77/7.51</td></tr><tr><td>12号航空液压油,室温,7d</td><td>7.74~7.81/7.78</td></tr></table>

2.4 工艺性能 室温下胶膜自粘性适中，易铺贴，固化挥发物少，固化填充性好。

2.5 使用性能 SY-P9 发泡胶用于直升机胶接件经飞行考核 $200\mathrm{h}$ ，无开胶、脱胶现象，使用情况良好。

# 3 使用工艺

3.1 表面处理 铝合金表面处理以磷酸阳极化、铬酸阳极化为宜，亦可采用铬-硫酸化学氧化。磷酸阳极化按HB/Z197《结构胶接铝合金磷酸阳极化工艺规范》进行，铬酸阳极化按Z9/Z-2003《铬酸阳极化工艺说明书》进行，铬-硫酸化学氧化按Z9-0745—1992《高温发泡胶膜》中4.1.2.1进行。其他金属或非金属材料的表面处理方法，根据使用要求通过试验进行选择。  
3.2 铺贴胶膜 按待胶接表面尺寸要求裁剪胶膜，铺贴胶膜时注意排除气泡，如环境温度太低，可用电吹风边加热边贴合，但局部温度不应高于 $50^{\circ}\mathrm{C}$ 。  
3.3 固化 固化条件为温度 $120 \sim 125^{\circ} \mathrm{C}$ , 时间 $2 \mathrm{~h}$ , 固化压力与胶接结构件一致, 亦可在常压下发泡。升温速率为 $1.5 \sim 2.5^{\circ} \mathrm{C} / \mathrm{min}$ 。

# 4 其他

4.1 包装 以聚乙烯薄膜为隔离层，成卷包装，用聚乙烯袋封装后装入纸箱或木箱。  
4.2 运输 按非危险品运输， $4^{\circ}\mathrm{C}$ 以下运输不超过 $10\mathrm{d}$ 或常温下不超过 $5\mathrm{d}$ 。  
4.3 贮存 自生产之日起，保证贮存期为 $-18^{\circ} \mathrm{C}$ 下 9 个月，加常温累计外置时间 $20 \mathrm{~d}$ 。经 $-18^{\circ} \mathrm{C}$ 贮存 1 年后的性能，见表 4-1。

表4-1  

<table><tr><td>性能</td><td>指标要求</td><td>原始值</td><td>贮存1年后</td></tr><tr><td>膨胀率/%</td><td>75~150</td><td>86</td><td>80</td></tr><tr><td>厚胶层剪切强度(23℃±2℃)/MPa</td><td>4.5</td><td>7.36~8.73/8.32</td><td>7.47~8.12/8.03</td></tr></table>

4.4 技术安全 填充量大于 $0.60\mathrm{g/cm^3}$ 时，要防止产生鼓包现象；填充量小于 $0.40\mathrm{g/cm^3}$ 时，易导致缺胶现象。

# 5 使用建议

选用。

# 参考文献

1 北京航空材料研究所. 直升机中高温发泡胶膜的研制. 1993  
2 北京航空材料研究所. 中温固化结构胶接体系使用情况报告. 1992

编写 邹贤武 赖士洪

审校 郑瑞琪 姜作义

# J-96底胶

# 1 概述

J-96底胶系由环氧树脂、双氰胺及铬酸盐构成的中温固化抑制腐蚀底胶。具有较好的耐湿热性、耐盐雾性。与J-95胶膜配套使用，适用于铝合金板-板胶接及铝合金板与蜂窝芯材的胶接。可在 $-55\sim 70^{\circ}C$ 使用。

1.1 牌号及名称 J-96 中温固化底胶。  
1.2 基本组成 环氧树脂、双氰胺、铬酸锶等。  
1.3 材料标准

Z9-0740—1992《中温固化底胶(1)》

Q/HSY 023—1992《J-96中温固化抑制腐蚀底胶》

与J-95胶膜配套，主要性能指标见表1-1。被粘物为2024PL/T3铝合金板材，表面经铬-硫酸化学氧化处理。

表1-1  

<table><tr><td rowspan="2">性 能</td><td colspan="3">剪切强度/MPa ≥</td><td>浮滚剥离强度/(kN/m) ≥</td></tr><tr><td>-55℃±2℃</td><td>室 温</td><td>70℃±2℃</td><td>室 温</td></tr><tr><td>指 标</td><td>33</td><td>33</td><td>21</td><td>6</td></tr></table>

1.4 使用工艺说明书 Z9/Z-2402—1992《J-96中温固化底胶使用工艺说明书》。  
1.5 供应状态 以液态供应。  
1.6 应用概况 已用于直升机座舱地板部位胶接。  
1.7 研制及生产单位 黑龙江省石油化学研究院研制并生产。  
1.8 鉴定级别及日期 1992年10月由航空航天工业部和化学工业部联合科研鉴定通过。

# 2 性能[1]

2.1 物理及化学性能  
2.1.1 红外光谱 见图2-1。

图片摘要：该图主要展示 2 1 J 96底胶红外光谱图。
![](images/4c89beed6f14ee1f5e8e559fe2d901583ea8b8e68299f0ae0cb0e83a8fcccd0f.jpg)  
图2-1 J-96底胶红外光谱图

2.1.2 外观 黄色液体并含有沉淀物。

2.1.3 粘度 旋转粘度计， $25^{\circ}\mathrm{C} \pm 1^{\circ}\mathrm{C}$ 时为 $2 \sim 4 \mathrm{mPa} \cdot \mathrm{s}$ 。

2.1.4 固体物质量分数 $8\% \sim 10\%$

2.1.5 抑制腐蚀剂质量分数 $0.2\% \sim 0.5\%$

2.2力学性能除非另有说明，被粘物为2024PL/T3铝合金。表面经铬-硫酸化学氧化处理后涂J-96底胶，与J-95胶膜配合使用。胶接试样的力学性能如下。

2.2.1 剪切强度 见表2-1。

表2-1  

<table><tr><td>试验温度/℃</td><td>剪切强度/MPa</td><td>试验温度/℃</td><td>剪切强度/MPa</td></tr><tr><td>-55±2</td><td>35.6~38.5/37.6</td><td rowspan="2">100±2</td><td rowspan="2">16.8~17.9/17.3</td></tr><tr><td rowspan="2">室温</td><td rowspan="2">43.1~45.8/44.4</td></tr><tr><td rowspan="2">120±2</td><td rowspan="2">6.0~7.2/6.3</td></tr><tr><td>70±2</td><td>28.1~28.8/28.6</td></tr></table>

2.2.2 浮滚剥离强度 见表2-2。

表2-2  

<table><tr><td>试验温度/℃</td><td>浮滚剥离强度/(kN/m)</td></tr><tr><td>-55±2</td><td>6.3~7.6/7.1</td></tr><tr><td>室温</td><td>10.8~11.4/11.1</td></tr><tr><td>70±2</td><td>9.9~11.9/10.9</td></tr></table>

# 2.3 耐环境性能

2.3.1 耐湿热老化性能 胶接试样经温度 $70^{\circ}\mathrm{C}$ ，相对湿度 $95\% \sim 100\%$ 老化后的常温力学性能见表2-3。滚筒剥离试样的蜂窝芯采用5056-680P，高度为 $16~\mathrm{mm}$ 。

表2-3  

<table><tr><td>老化时间/h</td><td>0</td><td>250</td><td>500</td><td>744</td><td>1 244</td><td>1 770</td></tr><tr><td>剪切强度/MPa</td><td>39.7~42.6/40.8</td><td>32.5~37.9/34.4</td><td>33.3~36.9/35.4</td><td>30.7~35.8/34.4</td><td>29.8~33.7/31.4</td><td>26.4~27.7/27.0</td></tr><tr><td>浮滚剥离强度/(kN/m)</td><td>8.7~9.7/9.2</td><td>-</td><td>9.3~9.7/9.5</td><td>-</td><td>7.4~7.9/7.7</td><td>5.9~6.6/6.3</td></tr><tr><td>滚筒剥离强度/(kN·cm/m)</td><td>15.3~17.1/15.9</td><td>-</td><td>12.7~13.1/12.9</td><td>-</td><td>-</td><td>-</td></tr></table>

2.3.2 耐介质性能 见表2-4。液压油符合MIL-H-83282B的标准要求，碳氢化合物为异辛烷：甲苯 $= 7:3$ （体积比）。

表2-4  

<table><tr><td rowspan="2">介 质</td><td rowspan="2">浸泡条件</td><td colspan="2">70℃剪切强度/MPa</td></tr><tr><td>浸泡前</td><td>浸泡后</td></tr><tr><td>液压油</td><td>70℃,90 d</td><td>22.5~23.4/22.7</td><td>18.4~19.2/18.7</td></tr><tr><td>碳氢化合物</td><td>40℃,90 d</td><td>22.5~23.4/22.7</td><td>20.3~21.5/20.8</td></tr></table>

2.3.3 耐盐雾性能 胶接试样经 $35^{\circ}\mathrm{C}, 5\%$ 氯化钠溶液 $30\mathrm{d}$ 喷盐雾试验后的性能变化见表2-5。

表2-5  

<table><tr><td>喷盐雾时间/d</td><td>0</td><td>30</td></tr><tr><td>浮滚剥离强度/(kN/m)</td><td>10.8~11.4/10.9</td><td>6.7~7.4/7.1</td></tr><tr><td>腐蚀面积/%</td><td>0</td><td>8.7</td></tr></table>

# 2.3.4 耐沸水性能 见表2-6。

表2-6  

<table><tr><td>水煮时间/h</td><td>0</td><td>72</td></tr><tr><td>室温剪切强度/MPa</td><td>42.0~44.3/43.0</td><td>35.7~38.4/36.6</td></tr></table>

# 2.3.5 耐热老化性能 见表2-7。

表2-7  

<table><tr><td>70℃老化时间/h</td><td>0</td><td>100</td><td>200</td><td>400</td></tr><tr><td>室温剪切强度/MPa</td><td>38.9~42.7/40.8</td><td>39.7~42.7/41.6</td><td>40.0~42.1/41.3</td><td>41.7~44.7/42.8</td></tr><tr><td>室温浮滚剥离强度/(kN/m)</td><td>9.9~12.7/11.3</td><td>9.2~9.3/9.3</td><td>9.4~9.4/9.4</td><td>9.4~10.7/10.0</td></tr></table>

# 2.4 工艺性能 底胶粘度适中，便于喷涂。

2.5 使用性能 J-96底胶与J-95中温固化胶膜配套胶接的直升机蜂窝地板已装机飞行 $1000\mathrm{h}$ 。

# 3 使用工艺

3.1 表面处理 铝合金表面可采用铬酸阳极化或磷酸阳极化处理，亦可采用化学氧化法处理。  
3.2 底胶喷涂厚度 $1.7\sim 6.3\mu \mathrm{m}$   
3.3 底胶干燥及预处理 喷涂底胶的零件在室温下晾置至少 $30\mathrm{min}$ 后，再于 $60\sim 80^{\circ}\mathrm{C}$ 下干燥 $30\mathrm{min}$ 。  
3.4 固化 固化条件为温度 $120 \sim 125^{\circ} \mathrm{C}$ , 时间 $2 \mathrm{~h}$ , 压力: 板-板件为 $0.30 \mathrm{MPa} \pm 0.02 \mathrm{MPa}$ ; 蜂窝与面板件为 $0.20 \mathrm{MPa} \pm 0.02 \mathrm{MPa}$ 。

# 4 其他

4.1 包装 用聚乙烯塑料桶或瓶密闭包装。  
4.2 运输 按易燃品运输。  
4.3 贮存避光，远离热源。保证贮存期为 $0\sim 5^{\circ}C$ 下6个月， $10\sim 25^{\circ}C$ 下 $30d$ 。  
4.4 技术安全 胶液从低温下取出后，在室温环境中放置至少 $8\mathrm{h}$ ，待其充分恢复到室温后方可开盖使用，以防止吸潮。施工环境应有良好的通风，并设水幕。

# 5. 使用建议

选用。

# 参考文献

1 黑龙江省科学院石油化学研究所.J-96中温固化底胶研究报告.1992

# J-100底胶

# 1 概述

J-100底胶系由改性环氧、酚醛及防腐蚀剂构成的高温固化抑制腐蚀底胶。具有好的耐湿热性和耐盐雾性。与J-99A、B高温固化胶膜配套使用，适用于铝合金板-板胶接及铝合金板与蜂窝芯材的胶接，可在 $-55\sim 150^{\circ}\mathrm{C}$ 使用。

1.1 牌号及名称 J-100高温固化底胶。  
1.2 基本组成 环氧树脂、酚醛树脂、防腐蚀剂等。

# 1.3 材料标准

Z9-0742—1992《高温固化底胶》

Q/HSY 026—1992《J-100高温固化底胶》

与J-99A或J-99B胶膜配套的主要性能指标见表1-1。被粘物为2024PL/T3铝合金板材，表面经铬-硫酸化学氧化处理。

表1-1  

<table><tr><td rowspan="2">性 能</td><td colspan="3">剪切强度/MPa ≥</td><td>浮滚剥离强度/(kN/m) ≥</td></tr><tr><td>-55℃±2℃</td><td>室 温</td><td>150℃±2℃</td><td>室 温</td></tr><tr><td>指 标</td><td>28</td><td>28</td><td>15</td><td>5</td></tr></table>

1.4 使用工艺说明书 Z9/Z-2401—1992《J-100高温固化底胶使用工艺说明书》。  
1.5 供应状态 以液态供应。  
1.6 应用概况 已用于直升机尾梁、行李舱壁板、脚踏板等部位胶接。  
1.7 研制及生产单位 黑龙江省石油化学研究院研制并生产。  
1.8 鉴定级别及日期 1992年10月由航空航天工业部和化学工业部联合科研鉴定通过。

# 2 性能[1,2]

# 2.1 物理及化学性能

2.1.1 红外光谱 见图2-1。

图片摘要：该图主要展示 2 1 J 100底胶红外光谱图。
![](images/b3784d16a562e4d7e029a38bc33fa04e1aa69d965b632069b8e6ba03261c4953.jpg)  
图2-1 J-100底胶红外光谱图

2.1.2 外观 蓝色半透明液体。  
2.1.3 干燥剩余物质量分数 $13.5\% \sim 16.5\%$   
2.2力学性能除非另有说明，被粘物为2024PL/T3铝合金，表面经铬-硫酸化学氧化处理。与J-99A胶膜配套的胶接试样力学性能如下。  
2.2.1 剪切强度 见表2-1。

表2-1  

<table><tr><td rowspan="2">试验温度/℃</td><td colspan="3">剪切强度/MPa</td></tr><tr><td>磷酸阳极化</td><td>铬-硫酸化学氧化</td><td>化学氧化</td></tr><tr><td rowspan="2">室温</td><td>32.1~33.6</td><td>27.1~33.1</td><td>30.5~34.1</td></tr><tr><td>33.0</td><td>31.0</td><td>32.7</td></tr><tr><td rowspan="2">150±2</td><td>18.1~20.1</td><td>18.6~23.2</td><td>18.0~21.1</td></tr><tr><td>19.1</td><td>21.1</td><td>19.1</td></tr></table>

2.2.2 浮滚剥离强度 见表2-2。

表2-2  

<table><tr><td>表面处理</td><td>磷酸阳极化</td><td>铬-硫酸化学氧化</td><td>化学氧化</td></tr><tr><td>室温浮滚剥离强度/(kN/m)</td><td>7.0~7.2/7.1</td><td>7.0~7.4/7.2</td><td>6.8~7.2/7.0</td></tr></table>

# 2.3 耐环境性能

2.3.1 耐湿热老化性能 胶接试样经温度 $70^{\circ}\mathrm{C}$ ，相对湿度 $95\% \sim 100\%$ 老化 $200\mathrm{h}$ 后， $150^{\circ}\mathrm{C}$ 的剪切强度为 $\frac{16.3 \sim 18.7}{17.3} \mathrm{MPa}$ 。  
2.3.2 耐介质性能 胶接的剪切试样耐介质性能见表2-3。液压油符合MIL-H-83282B标准的要求，碳氢化合物为异辛烷：甲苯 $= 7:3$ （体积比）。

表2-3  

<table><tr><td rowspan="2">介 质</td><td colspan="2">浸泡条件</td><td colspan="2">150℃剪切强度/MPa</td><td rowspan="2">介 质</td><td colspan="2">浸泡条件</td><td colspan="2">150℃剪切强度/MPa</td></tr><tr><td>温度/℃</td><td>时间/d</td><td>浸泡前</td><td>浸泡后</td><td>温度/℃</td><td>时间/d</td><td>浸泡前</td><td>浸泡后</td></tr><tr><td>液压油</td><td>70</td><td>90</td><td>21.1</td><td>14.6~19.8/16.8</td><td>碳氢化合物</td><td>40</td><td>90</td><td>21.1</td><td>15.6~19.8/17.8</td></tr></table>

2.3.3 耐盐雾性能 见表2-4。

表2-4  

<table><tr><td>盐雾条件</td><td colspan="2">室温剪切强度/MPa</td></tr><tr><td rowspan="2">5%氯化钠溶液,35℃,30d</td><td>原 始 值</td><td>喷盐雾后</td></tr><tr><td>29.3~33.1/31.3</td><td>27.0~31.4/29.3</td></tr></table>

2.3.4 耐沸水性能 见表2-5。

表2-5  

<table><tr><td rowspan="2">水煮条件</td><td colspan="2">剪切强度/MPa</td><td rowspan="2">水煮条件</td><td colspan="2">剪切强度/MPa</td></tr><tr><td>室温</td><td>150℃</td><td>室温</td><td>150℃</td></tr><tr><td>原始</td><td>27.1~33.1/31.0</td><td>18.6~23.2/21.1</td><td>100℃,2h</td><td>25.7~28.3/27.0</td><td>18.4~19.4/18.9</td></tr></table>

2.4 工艺性能 底胶粘度适中，便于喷涂。  
2.5 使用性能 J-100底胶与J-99A、B胶膜配套用于直升机尾梁、行李舱地板部位，已装机飞行 $1000\mathrm{h}$ 。

# 3 使用工艺

3.1 表面处理 铝合金表面采用铬酸阳极化或磷酸阳极化，亦可采用化学氧化法。  
3.2 喷涂底胶厚度 $1.7\sim 6.3\mu \mathrm{m}$ 。  
3.3 底胶干燥及预处理 喷涂底胶的零件在室温下晾置至少 $30\mathrm{min}$ 后在 $80\sim 100^{\circ}\mathrm{C}$ 下干燥 $30\mathrm{min}$ 。  
3.4 喷涂底胶零件的贮存 喷涂底胶的零件干燥后至贴膜固化前，在控制污染的条件下最长贮存期为 $20\mathrm{d}$ 。  
3.5 固化 固化条件为温度 $180^{\circ}\mathrm{C} \pm 5^{\circ}\mathrm{C}$ ，时间 $90\mathrm{min} \pm 10\mathrm{min}$ ，压力：板-板件为 $0.30\mathrm{MPa} \pm 0.02\mathrm{MPa}$ ；蜂窝与面板件为 $0.20\mathrm{MPa} \pm 0.02\mathrm{MPa}$ 。

# 4 其他

4.1 包装 用聚乙烯塑料桶或瓶密封包装。  
4.2 运输 按易燃品运输。  
4.3 贮存避光，远离热源。保证贮存期为 $0\sim 5^{\circ}\mathrm{C}6$ 个月， $10\sim 25^{\circ}\mathrm{C}3$ 个月。  
4.4 技术安全 胶液从低温下取出后，在室温下放置至少 $8\mathrm{h}$ ，待其充分恢复到室温后方可开盖使用，以防吸潮，取用后要及时密封，放入低温库中。施工环境要通风良好，并设水幕。

# 5 使用建议

选用。

# 参考文献

1 黑龙江省科学院石油化学研究所.J-100高温固化底胶研究报告.1992  
2哈尔滨飞机制造公司，直升机国产化材料工作报告.1992

编写 胡咏川

审校 郑瑞琪 张恩天

# J-117 缓蚀底胶

# 1 概述
