Repository: C-zj02/CFD-claw

<div align="center">

**English** | [中文](#中文版) | [Français](README_FR.md) | [Русский](README_RU.md) | [हिन्दी](README_HI.md) | [العربية](README_AR.md) | [Português](README_PT.md)

# 🚀 Claude Code Python

**A Complete Python Reimplementation Based on Real Claude Code Source**

*From TypeScript Source → Rebuilt in Python with ❤️*

***
**🔥 Active Development • New Features Weekly 🔥**

</div>

***

## 🎯 What is This?

**Clawd Code** is a **complete Python rewrite** of Claude Code, based on the **real TypeScript source code**.

File: RAG-data/航空航天科技出版工程  4  材料技术001-200.pdf-f2d740c7-2132-4b50-af3d-2678ab3849be.md (part 1 of 9)
# 航空航天科技出版工程

4

# 材料技术

[英]理查德·布洛克利（Richard Blockley）[美]史维（Wei Shyy）主编

孙慧玉 周储伟 周光明 古兴瑾 宋豪鹏 等

图片摘要：该图片为文档封面或首页内容，主题与航空航天科技出版工程相关。
![](images/32fefa24a440dfa3481337453797407edfebd7f27a3d8c602e28e940e9da0538.jpg)

图片摘要：该图片为文档封面或首页内容，主题与航空航天科技出版工程相关。
![](images/9856c6a70bf82da341461f30d7103b31b3a436ccdce4cef9b8fe9dcaaf81ddfc.jpg)

图片摘要：该图片为文档封面或首页内容，主题与航空航天科技出版工程相关。
![](images/5494cbc761ac4eb1d6c594f0a8f99dd5c7f634a6c90caf7b194a644deeb77371.jpg)

图片摘要：该图片为文档封面或首页内容，主题与航空航天科技出版工程相关。
![](images/f9aa9f1aa21ba00f605e56e59d6964498da1395dd12395774b8d279b4897d5fe.jpg)

ENCYCLOPEDIA OF AEROSPACE ENGINEERING 4 Materials Technology

# 航空航天科技出版工程

4

# 材料技术

[英]理查德·布洛克利（Richard Blockley）[美]史维（Wei Shyy）主编

孙慧玉 周储伟 周光明 古兴瑾 宋豪鹏 等

ENCYCLOPEDIA OF AEROSPACE ENGINEERING 4 Materials Technology

# 图书在版编目（CIP）数据

航空航天科技出版工程.4，材料技术／（英）理查德·布洛克利（Richard Blockley），（美）史维（Wei Shyy）主编；孙慧玉等译．—北京：北京理工大学出版社，2016.6

书名原文：Encyclopedia of Aerospace Engineering

国家出版基金项目 “十二五”国家重点出版物出版规划项目

ISBN 978-7-5682-2401-7

I. $①$ 航…Ⅱ. $①$ 理… $②$ 史… $③$ 孙…Ⅲ. $①$ 航空材料 $②$ 航天材料 IV. $①$ V

中国版本图书馆CIP数据核字（2016）第120111号

# 北京市版权局著作权合同登记号 图字：01-2013-1965号

All Rights Reserved. Authorised translation from the English language edition published by John Wiley & Sons Limited. Responsibility for the accuracy of the translation rests solely with Beijing Institute of Technology Press Co., LTD and is not the responsibility of John Wiley & Sons Limited. No part of this book may be reproduced in any form without the written permission of the original copyright holder, John Wiley & Sons Limited.

# 封面图片来源：

图片摘要：该图片与源自ONERA，France；源自Shutterstock这部分内容相关。
![](images/8b94b65b01f3f55294d8a9006cea16bb2d59454be1bf844361bba6d241eff804.jpg)  
源自ONERA，France

图片摘要：该图片与源自Shutterstock；源自Shutterstock这部分内容相关。
![](images/605f6967202c299606a7c2d54372c47d2d9d01722c3d6a8f10cd2e45710399d8.jpg)  
源自Shutterstock

图片摘要：该图片与源自Shutterstock；源自EADS Astrium这部分内容相关。
![](images/794d50e6fc4ef4e5b1ee7893427bbe7a0d85e397b13d4c0580aa0ec8c30dfac8.jpg)  
源自Shutterstock

图片摘要：该图片与源自EADS Astrium；出版发行/北京理工大学出版社有限责任公司这部分内容相关。
![](images/22a74e0c5abcb33cc01b5f4880493f5e64ea753efa7b9626da06c05815d9a9c4.jpg)  
源自EADS Astrium

出版发行/北京理工大学出版社有限责任公司

社址/北京市海淀区中关村南大街5号

邮 编/100081

电话/（010）68914775（总编室）

（010）82562903（教材售后服务热线）

（010）68948351（其他图书服务热线）

网 址 / http: //www.bitpress.com.cn

经销/全国各地新华书店

印 刷/北京地大天成印务有限公司

开 本/889毫米×1194毫米 1/16

印 张/31

字数/898千字

版次/2016年6月第1版 2016年6月第1次印刷

定价/188.00元

责任编辑/孟雯雯

文案编辑 / 多海鹏

责任校对/周瑞红

责任印制/王美丽

# 译审委员会

主任 杜善义

副主任 李椿萱 余梦伦 黄瑞松 叶培建 唐长红 甘晓华

委员（按姓氏笔画排序）

才满瑞 刘莉 杨超 昂海松 周志成 唐胜景 熊克

# 翻译委员会

主任 刘莉

副主任 朱春玲 赵宁 江驹

委员（按姓氏笔画排序）

万志强 马东立 王晓芳 王焕瑾 王锁柱 毛军逵 古兴瑾

龙腾朱程香 向彩霞 刘东旭 齐艳丽 孙康文 孙慧玉

杜骞 杜小菁 李书 李响 李世鹏 杨春信 肖天航

吴小胜 吴志刚 宋晨 宋豪鹏 张景瑞 陈永亮 武志文

林海昂海松周光明 周建江周思达周储伟郑祥明

徐军徐明郭杰唐胜景黄晓鹏龚正韩潮

韩启祥 谢 侃 谢长川 雷娟棉 谭慧俊 熊克 冀四梅

# 审校委员会

主任林杰

副主任 樊红亮 李炳泉

委员（按姓氏笔画排序）

于勇 王佳蕾 王玲玲 王美丽 尹垣 白照广 多海鹏

祁载康 杜春英 李秀梅 杨侧 张云飞 张海丽 张鑫星

陈竑季路成周瑞红孟雯雯封雪钟博梁铜华

# 推荐序

航空航天是国家的战略产业，其科技水平直接决定着综合国力和国家安全。近年来，我国航空航天科技水平得到显著提升，在若干领域取得了举世瞩目的成就。在建设航空航天强国的进程中，广大科技人员需要学习和借鉴世界航空航天科技的最新成就。《航空航天科技出版工程》是综合反映当今世界范围内航空航天科技发展现状和研究前沿的一套丛书，具有系统性、学术性、前沿性等特点。该丛书的翻译和出版，为我国科技工作者学习和借鉴世界航空航天科技提供了一个良好平台。

《航空航天科技出版工程》英文版由美国Wiley出版公司和AIAA（美国航空航天学会）联合出版。全世界34位来自航空航天领域的顶级专家组成丛书顾问团，负责对丛书进行规划指导，来自美国、英国、德国、法国等国家的600多位著名专家参与丛书撰写。该丛书是当今世界上最为系统和权威的航空航天科技丛书，共有9卷、近5000页，涵盖航空航天科技的43个领域主题，442个章节。该丛书对航空航天科技所涉及的重要概念、理论、计算、实验等进行了系统阐述，并配有大量工程实践案例，主要内容包括：流体动力学与空气热力学、推进与动力、结构技术、材料技术、动力学与控制、环境影响与制造、飞行器设计、系统工程等。最难能可贵的是，该丛书对航空航天工程的战略决策、实施路径、技术应用、实践验证和评价等方面进行了系统阐释，对未来二十年面临的挑战和机遇进行了深入分析。

该丛书中有些专题研究在我国尚属起步阶段，不少内容是国内紧缺的文献资料。例如，丛书对高超声速稀薄气体动力学、扑翼空气动力学、高超声速气动热弹性、多运动体协调控制、多种飞行器融合、深空探测、航天系统设计认证等领域的介绍颇有参考价值。丛书内容不仅适用于国防领域，而且适用于民用领域，对我国航空航天科技发展具有指导意义。

北京理工大学是我国首批设立火箭、导弹等专业的高校，曾为我国航天事业的创立和发展做出重要贡献，近年来又在深空探测、制导武器、空间信息处理等领域取得重要进展。该丛书英文版问世不久，北京理工大学出版社敏锐地预判到该丛书对我国航空航天科技发展具有重要借鉴作用，提出翻译这套巨著的设想。北京理工大学航空航天学科的教授们积极投身于翻译丛书的策划中，他们联合我国高校、研究机构中一

批长期从事航空航天科技工作的教师和工程技术人员组成团队，仅用一年多时间就将这套巨著译为中文。我帮助他们邀请到丛书英文版顾问、著名航天结构力学家杜善义院士担任译审委员会主任，邀请到我国航空航天科技领域的多位领军科学家、总设计师共同负责丛书译审，进而确保中文版的科学性、准确性、权威性。

作为长期从事航空航天科技工作的学者，看到这套丛书即将问世由衷高兴。我认为，该丛书将为我国航空航天科技工作者提供一套不可多得的工具书，有利于提升我国航空航天科技水平，有利于促进我国航空航天科技与世界航空航天科技的有效对接，有利于推动我国建设航空航天强国。因此，我郑重向航空航天科技界的同行们推荐这套丛书。

中国科学院院士

北京理工大学校长

明面差

# 译者序

航空航天的发展水平体现了一个国家的综合实力。我国高度重视航空航天技术的创新发展，将航空航天产业列入国家战略性新兴产业和优先发展的高技术产业。近年来，国家科技重大专项（如大型飞机、载人航天与探月工程、高分辨率对地观测、航空发动机与燃气轮机等）的实施带动了我国航空航天技术的迅猛发展。

航空航天技术的发展日新月异并呈现出跨学科化和国际化的特征，国内学者需要一套系统全面的丛书，来巩固现有的知识、了解国际前沿发展动态、紧盯航空航天科技前沿。《航空航天科技出版工程》正是这样的一套技术研究丛书。北京理工大学出版社在组织专家对英文版《航空航天科技出版工程》的章节标题及主要内容进行翻译和评审后，发现该丛书内容翔实、信息丰富、学科体系完整，具有较高的前瞻性、探索性、系统性和实用性，是一套对中国航空航天领域有较强学习与借鉴作用的专著。因此，出版社决定引进、出版本套丛书的中文版。

英文版《航空航天科技出版工程》由美国Wiley出版公司和AIAA（美国航空航天学会）联合出版，主编为Richard Blockley（英国克兰菲尔德大学航空航天顾问、英国BAE系统公司前技术总监）和Wei Shyy（原美国密歇根大学航空航天工程系教授兼系主任），历经多年，完成了9卷的出版。各章均由活跃在全球航空航天各专业领域研究一线的专家执笔，集成了编写团队在航空航天科技领域的重要科学研究成果和宝贵的科学试验数据。

《航空航天科技出版工程》从力学、动力及推进技术、制导和控制技术、电子仪表技术、通信技术、计算机科学、系统工程、材料科学、加工和制造技术及空间物理学等多个相互支撑的学科技术领域，全面而系统地阐述航空航天领域所涉及的知识，综合体现了目前航空航天技术的国际水平。9卷包括《流体动力学与空气热力学》《推进与动力》《结构技术》《材料技术》《动力学与控制》《环境影响与制造》《飞行器设计》《系统工程》《航空航天专业术语》。丛书中文版配有丰富的原版插图、表格以及大量的图片资料，最大程度地保留了原版书的编写风格。该丛书对于国内的科研和技术人员，以及承担着未来航空航天技术开发的年轻人和学生来说，都无疑是一套非常好的参考资料。

北京理工大学出版社依托北京理工大学、南京航空航天大学、北京航空航天大学、中国航天科工集团北京航天长征科技信息研究所、中国航天科技集团空间技术研究院等国内从事航空航天技术研究的高校和科研院所，组建了翻译团队和专家译审团队，对《航空航天科技出版工程》进行翻译。

《航空航天科技出版工程4 材料技术》包含结构材料、耐高温材料、活性材料、空间应用材料4个部分，由孙慧玉、周储伟、周光明、古兴瑾、宋豪鹏、邓健、宋坤、袁渊、陈雅薇、蔡登安、陈牡丹、方常青、黄天麟、涂金炭、顾建平、莫佳亮、于健、孙玉林、曹进翻译。特别感谢出版社引进本书，更感谢各位院士学者们对此书出版的大力支持。译、校者虽在译文、专业内容、名词术语等方面进行了反复斟酌，并向有关专业人员请教，但限于译、校者的水平与对新知识的理解程度，谬误和不当之处恳请读者批评、指正。

翻译委员会

# 英文版序

能够受邀介绍这部航空航天丛书，我们和各自代表的学会都感到非常的荣幸和愉快。

毫无疑问，这部丛书体现了英国皇家航空学会和美国航空航天学会最大的期望。我们这两个学会都在寻求推进航空航天知识体系进步的方法，同时也都认识到航空航天领域具有动态、多学科和跨国界的特性。

这部丛书是一个独特的工具。它提供了涉及很多方面的快照，包含：全球共享的知识体系、全球企业共享的观念、共享的技术展望和挑战、共享的发展节奏、新方法和新视野，尤其是共享的对教育和培训重要性的关注——所有这些都是关于一个工业领域和一组学科，是它们塑造了并将继续改变我们所生活的世界。

这个共享的知识体系超出了国家的、商业的、组织的和技术学科的界限。在这个界限中我们进行着日复一日的工作，虽然这些工作必然引起经常的竞争，但也总是激发创新性和建设性的尝试。因此，我们怀着无比激动的心情看到了一项完全专业性工作的开展，它尝试着将这个知识体系的精华以全新的形式整理和出版。

航空航天领域对我们世界的影响是巨大的。早期的空气动力学创立者，从George Cayley爵士到Wright兄弟，都难以想象航空工业、更不必说太空飞行是如何彻底改变了我们的文明世界：它使我们的星球变成了一个很小的区域、允许瞬时联系全球任何地方、提供大范围的人和物资运输以及可以从外太空独特的视角来观看我们的星球和人类自己。航空航天工程师不仅直接为我们收集的知识体系做出了贡献，还驱动了广大的相关领域的进步，从基础的数学、电子学和材料科学到生物学和人因工程。因此，说这部丛书捕捉到了该领域当下的精华是非常恰当的。

对于内容广泛的航空航天工程技术和研究领域，提取其关键要素形成一个相互关联的框架结构，并不具备明显的可能性，更不要说涉及诸多细节。然而这部丛书正是要雄心勃勃地尝试做到这些，甚至更多。从这点看，这部丛书是一个勇敢的、有远见的、有胆识的计划。

这部丛书勾画出了我们领域最好和最醒目的专门技术，其成果是对发起者和作者们最好的回报，这些人值得我们向他们对航空航天行业做出的贡献表示祝贺。

虽然这部丛书的目标是达到相当的深度，但从实用的角度，这部丛书被设计成非常容易阅读和理解。我们希望读者看到这部丛书并可以广泛地应用，包括作为权威的参考书目、作为学习和专业发展的重要工具，或许可以作为课程作业和技术模块设计跨国界、跨机构可信赖的测试基准。

正值载人动力飞行第二个百年开始，太空的前景似乎正在不断复苏，这部丛书的出版是航空航天工程和科学持续发展的里程碑和标志。

我们非常自豪地、共同地将这部丛书推荐给你们。

Dr. Mark J. Lewis

美国航空航天学会主席

马里兰大学帕克分校航空航天工程系主任、教授，马里兰州，美国

Dr. Mike Steeden

英国皇家航空学会主席，英国

# 英文版前言

航空航天工程的历史可以追溯到早期希腊的哲学家亚里士多德和阿基米德，经哥白尼、伽利略、达·芬奇、牛顿、伯努利和欧拉到19世纪伟大的机械师纳威、斯托克顿和雷诺以及许多其他研究者，一直到1903年由莱特兄弟第一次成功地起飞了一台比空气重的动力机器。从普朗特、冯·卡门、惠特尔、冯·奥西恩、屈西曼、冯·布劳恩和科罗廖夫（这里只给出了少数的名字）等人开创性的成就，仅仅过去一个世纪的时间，航空器和航天器就以一种让最有远见的现代飞行预见者都震惊的速度得到了发展。超音速飞行（具有代表性的协和号客机、SR71黑鸟式侦察机）、人类在月球上行走以及航天器向太阳系的远端航行，这些都是顽强不屈的技术探索的见证。

几代哲学家、科学家和工程师的工作使航空航天工程形成一个确定的学科，而且需要持续对新的商业、环境和安全相关因素、科学技术领域其他学科的进展、之前未探索的飞行器设计概念、推进、结构与材料、控制、导航和动力学、通信、航空电子、天基系统与旅行中的技术挑战等做出响应。航空航天工程产品是科学与技术多学科综合的产物，当航空器和航天器中的系统集成变得越来越复杂的时候，前所未有的设计挑战出现了，一个部门就需要借鉴不同领域的专业知识。因此，工程师们不仅需要专注于专门知识，还需要将他们的知识扩展到更广泛的学科领域。

本套书的主要目的是：为本科生、研究生以及学术界、工业界、研究机构和政府部门中的专业人士提供一个随手可得的、涵盖航空航天工程主要学科的专用参考书。本套书阐述了基本科学概念及其在当前工程实践中的应用，并将读者引导到更专业的书籍中。

本套书包含442篇文章，划分为43个领域主题，围绕科学基础和当前的工业实践，贯穿了航空航天工程的全部。当本套书被确定在同类著作中最先出版时，编辑团队从支撑航空航天科学、工程与技术研究和开发的专家们那里得到了原作稿件的授权。这些稿件包括力学、推进、导航与控制、电子器件和测量仪表、通信、计算机科学、系统工程、材料科学、生产与制造以及物理学。此外，考虑到当前围绕航空的担忧，环境科学、噪声与排放中的一些特定学科也被包含在本套书中。

本套书由热心的、杰出的国际顾问委员会指导编写，委员会由34名来自学术界、工业界和研究中心的委员组成。在顾问委员会的指导下，我们确定了一个主要作者团队，由他们来确定每个主题覆盖的范围，并选择了有能力来贡献他们文章的合适的作者。

在本套书的引导章节中，包含了系统思想的概念和在可预见的未来航空航天工程师们将面临的挑战。在顾问委员会和主要作者团队的大力帮助下，我们试图包含有人、无人航空器和航天器领域中所有的主题，然而我们意识到还有一些重要的主题没有涉及，或是因为我们没有及时注意到它们，或是由于作者没能赶上最后的出版期限。我们打算将后续的投稿和最新的进展放在每年的在线更新中。

非常遗憾，我们的一位主题作者 Philip Pugh 于 2009 年 1 月去世了，他为第 37 部分的规划和前期实施做出了难以估量的贡献。我们也非常感谢 David Faddy 继续完成了这一部分的工作。

Richard Blockley

克兰菲尔德大学航空航天顾问，克兰菲尔德，英国

BAE系统公司前技术总监，法恩伯勒，英国

Wei Shyy

密歇根大学航空航天工程系，安娜堡，密歇根州，美国

# 目录

图片摘要：该图片与第18部分 结构材料；第172章 未来飞机结构：从金属结构到这部分内容相关。
![](images/e7d32bf99ec06a116bfcfd4047ba3be7fda94ac78715dadf7b4b600b8fffc8c0.jpg)

# 第18部分 结构材料

# 第172章 未来飞机结构：从金属结构到

# 复合材料结构 3

1 引言 3  
2 飞机结构：过去、现在和未来 5

2.1 现代飞机结构，更轻更省油 6  
2.2 结构效率——几何与连续性 7

3 层合板结构：从金属材料到复合材料 10  
4 复合材料和多学科飞机设计 11

4.1 多学科机身设计，力学与声学的集成 13  
4.2 机身的隔音 14

5 安全低成本层合板 14  
6 简单纤维铺层，安全和低成本 18  
7 简单聚酯系统，安全和降低成本 20  
8 制造、组装和控制：金属纤维的优点 23  
9 结论 23

注释 24   
参考文献 24  
拓展阅读 25

# 第173章 结构材料：铝及其合金——属性

# 26

1 引言 26  
2 历史 28  
3加工处理 28  
4 铝合金的强化机制 29  
5 合金牌号和特性 31  
6 结论 35

参考文献 35

# 第174章 结构材料：铝及其合金的制造技术 37

1 引言 37

2 铝结构的制造 37  
3 整体加筋板 37  
4 铝结构的连接 38  
5 铜焊 39   
6 熔焊 39   
7 弧焊 39   
8 气状钨弧焊（GTAW)-TIG 39   
9 气状金属弧焊（GMAW)-MIG 40   
10 变极性等离子弧焊接过程（VPPAW） 40  
11 束焊 41   
12 电阻焊 41  
13 固态过程 41  
14 线性及旋转摩擦焊接 42   
15 摩擦搅拌焊接（FSW） 42  
16 铝结构的近网成型过程 43  
17 精密铸造 43  
18 精密锻造 43  
19 夹层结构 44  
20 多层成型 44  
21 结论 45  
致谢 45   
参考文献 45

# 第175章 钛及其合金：冶金、热处理及合金特性 47

1 引言 47  
2 为什么选用钛 47  
3 钛冶金 49

3.1 合金种类 49  
3.2 钛的热处理 50  
3.3 一般合金特性 53  
3.4 新兴合金 56

4 结论 56

参考文献 56

# 第176章 金属钛及其合金：处理、加工及力学性能

1 处理 58

1.1 熔化 58  
1.2 锭的转化 58  
1.3 坯锭 59   
1.4 薄板产品 59  
1.5 杆、锻块 59   
1.6 模锻 59  
1.7 挤压型材 60   
1.8 铸件 60  
1.9 粉末冶金 61

2 制造 61

2.1 焊接 61   
2.2 超塑成型和扩散结合（SPFDB） 63  
2.3 添加层制造 64  
2.4 机械加工 65  
2.5 表面处理 65

3 机械性能 66

3.1 拉伸强度 67  
3.2 延展性 67  
3.3 断裂韧性 67  
3.4 疲劳 68   
3.5 蠕变 70

4 结论 70  
参考文献 70  
拓展阅读 71

# 第177章 纤维增强聚合物复合材料：制造和认证问题

1 引言 72  
2 认证问题 73

2.1 材料和工艺发展 73  
2.2 生产和质量评估 73  
2.3 构件测试 74   
2.4 分析 75  
2.5 结构测试 76  
2.6 可支持性 76

3 制造选择 76

3.1 材料选取 76  
3.2 工艺选择 77  
3.3 连接 77

4 结论 77

参考文献 78  
拓展阅读 78

# 第178章 负载层压复合材料结构 79

1 引言 79  
2 复合材料层合板的基本术语 79

薄板、层合板和层合板编码 79

3 薄板的应力应变关系 80  
4 薄板的本构方程（薄板理论） 81  
5 薄板应力分析 81  
6 薄板失效准则 82

6.1 薄板面内失效准则 82   
6.2 薄板面外失效准则 82

7 自由边应力 82  
8 复合材料层合板结构特点 83  
9 层合板增强设计方法 83  
10 结论 84

参考文献 84

# 第179章 纤维增强聚合物基复合材料：压力容器在航空航天的应用

85

1 引言 85

1.1 什么是压力容器（PV） 85  
1.2 什么是航天系统 85  
1.3 压力容器在航天系统中的应用 86  
1.4 国际压力硬件标准 87

2 复合材料缠绕压力容器（COPV）的制造工艺 87  
3 复合材料缠绕压力容器应用于航空航天的主要问题 88

3.1 撞击破坏 88   
3.2 LBB失效模式 88  
3.3 应力破坏寿命 88

4复合材料缠绕压力容器（COPV）设计和检验的关键要求 89

4.1 设计要求 89  
4.2 材料要求 90  
4.3 质量保证要求 91

5 结论 91  
参考文献 91

# 第180章 纺织复合材料：聚合物基复合

材料 92

引言：什么是纺织复合材料？ 92  
2纺织预成型的类型 92

2.1 机织预成型 93  
2.2 编织预成型 94  
2.3 多轴多层经编预成型（无皱褶织物） 95

3纺织预成型在复合材料制造中的特性 96

3.1 成型性 96  
3.2 渗透性 97

4纺织复合材料的内部结构 98

4.1 皱褶 99   
4.2 孔隙、富树脂区、嵌套 99

5织物增强复合材料的刚度 99  
6织物增强复合材料的强度和损伤演化 102

6.1 准静态拉伸强度和损伤 102   
6.2 压缩和面外加载 103   
6.3 复杂加载的失效准则 103

7纺织复合材料的建模工具 104

7.1 单胞的几何模型 104  
7.2 增强材料变形性和悬垂的建模 105   
7.3 渗透性和充模的建模 105   
7.4纺织复合材料力学性能和结构分析的建模 106

8 结论 106  
参考文献 106  
扩展阅读 107

# 第181章纺织复合材料：陶瓷基复合材料 108

1 引言 108  
2 陶瓷基复合材料：损伤容限型脆性材料 108  
3 材料选择和加工 110

3.1 航空航天应用材料选择 110  
3.2 纤维 110   
3.3 界面涂层 110   
3.4 基体材料 111  
3.5加工方法 111

4 单向或层合二维增强陶瓷基复合材料的性能 112

5 三维织物增强陶瓷基复合材料 112

5.1 坚固的薄陶瓷基复合材料面板 113  
5.2 三维陶瓷基复合材料结构举例 113

6 三维织物增强陶瓷基复合材料性能的建模 116  
7 结论 117

相关章节 117

参考文献 118

# 第182章 三维贯穿层合（Translaminar）增强和三维纺织复合材料 … 119

1 引言 119  
2 贯穿层合复合材料 120

2.1 定义 120  
2.2 穿过层板厚度的缝合复合材料 121  
2.3 Z向针刺成型复合材料 121

3 复合材料三维整体式纺织预制件 123

3.1 三维整体式预制件的定义 123   
3.2纺织增强相的不同类型 123

4 二维和三维纺织增强复合材料的设计 …… 124

4.1纺织复合材料的关键问题 124  
4.2 Z向纱线尺寸的影响 125  
4.3 预制件纤维结构的影响 126

5力学性能的比较 129   
6 结论 130

致谢 131   
参考文献 131

# 第183章 轻质夹芯结构 133

1夹芯结构 133  
2 夹芯板的制造 134  
3 面板的制造 134  
4夹芯 135   
5 夹芯的制造 136  
6 夹芯板的装配 136  
7 切割和折叠拼接 137   
8夹芯结构边缘处理 137  
9 连接夹芯板 138

10 夹芯板应用 139

10.1 体育 139  
10.2 民用基础设施 139  
10.3 内饰 139  
10.4 化学/电子 139  
10.5 航海应用 139  
10.6 汽车和铁轨 139   
10.7 航空领域 140

11 结论 140  
相关章节 140  
参考文献 140  
拓展阅读 140

# 第184章 激光在航空航天制造工业中的应用 141

1 激光钻孔 141

1.1 钻孔 141   
1.2 简介 141  
1.3 激光钻孔原理 141  
1.4 激光钻孔变量 142  
1.5 航空航天工业不同材料钻孔 143  
1.6 激光钻孔的数学模型 144  
1.7 传感器 144  
1.8 总结 144

# 2 焊接 144

2.1 简介 144  
2.2 激光焊接原理 145  
2.3 激光焊接变量 145  
2.4 航空航天工业中不同材料焊接技术 146  
2.5 热传递 147   
2.6 传感器 147  
2.7 总结 147

# 3 激光冲击喷丸 148

作用机理 148

# 4 激光熔覆和直接金属沉积技术 148

4.1 简介 148  
4.2 激光熔覆建模 149   
4.3 激光熔覆技术制造复合材料 150  
4.4 固体自由成型 151  
4.5 直接金属沉积技术 152  
4.6 材料微观结构设计 153

# 5 结论 154

# 致谢 154

参考文献 154

# 第185章 金属与金属和金属与复合材料黏接以及螺栓结构连接

1 引言 158  
2 机械接头 159  
3 黏接接头 159  
4 经典接头分析 160  
5 混合接头分析 162  
6 设计展望 164

# 参考文献 165

# 第186章 热防护系统 166

1 引言 166  
2 航天飞机的遗产 167

2.1 隔热瓦和覆盖层 168   
2.2 覆有增强碳-碳材料的机翼前缘、凸出部分 168

3 较新的隔热瓦和覆盖层概念 169  
4 金属热防护系统 170  
5 结构集成TPS/陶瓷基复合材料（CMC） 171  
6 热结构 171  
7冷却概念 172   
8尖前缘和超高温陶瓷 172   
9 示范试验飞行器 173  
10 烧蚀材料 174  
11 电弧试验 175  
12 充气系统 175  
13 结论 175

# 致谢 175

# 参考文献 176

# 第187章叠层（Layer-by-Layer，LBL）纳米材料制成的先进复合材料

1 引言 178  
2叠层黏土 178

2.1 黏土粒子的结构与特性 178  
2.2 多层黏土的结构组织 179  
2.3 作为高性能纳米复合材料的多层黏土  
2.4 多层黏土在生物技术方面的应用 182  
2.5 多层黏土的各向异性传输 182  
2.6 多层黏土在光学与电子方面的应用 183

# 3叠层碳纳米管 183

3.1 CNTs结构与特性 183  
3.2 多层碳纳米管的结构组织 183  
3.3 电导体方面的应用 183  
3.4 传感器方面的应用 184  
3.5 燃料电池方面的应用 184  
3.6叠层纳米/微球涂层及生物医学方面的应用 185

# 4 结论 186

# 参考文献 186

# 第188章 纳米材料的力学性能 189

1 聚合物基纳米材料的重要性 189  
2 填料几何性质对纳米复合材料刚度的影响 196  
3 纳米夹杂对聚合物的增强与增韧效应 197

4 纳米复合材料模型 194

5 结论 195

致谢 195

参考文献 195

# 第19部分 耐高温材料

# 第189章 钛合金：加工、性质及其应用

199

1 引言 199  
2 钛的合金化 200  
3 钛合金的加工 200  
4 工艺与性能关系 202

4.1 钛合金微观结构的演变 202  
4.2 拉伸性质 204  
4.3 断裂韧性 204  
4.4 疲劳特性 205  
4.5 蠕变行为 205  
4.6 应力腐蚀开裂（StressCorrosion Cracting，SCC） 206

5 钛合金的航空航天应用 206  
6 结论 209  
7 致谢 209   
扩展阅读 209

# 第190章 TiAl金属互化物 210

1 引言 210  
2 组成和微观结构 210  
3 热力学性质 212   
4 变形特性、强度和韧性 212  
5裂纹扩展和断裂韧性 214   
6 疲劳 215   
7 蠕变 216   
8加工 217

8.1 铸造 217  
8.2 粉末冶金 217  
8.3 锻造加工 217  
8.4 连接 218

9 表面处理 218  
10 结论 219  
致谢 219   
相关章节 219  
参考文献 219

# 第191章 高温应用下的金属基复合材料

221

1 引言 221  
2加工 223

2.1 搅拌铸造 223  
2.2 熔体浸渗法/压挤铸造 223  
2.3 原位反应(In situ reaction) 223  
2.4 粉末加工 223  
2.5 纤维-箔铺层 223   
2.6 基体纤维涂层的巩固 223

3铝复材 224   
4钛基系统 224

4.1 静态拉伸性能 224  
4.2 蠕变和疲劳 224

5 金属间化合物 225

5.1 钛铝合金复合材料 226  
5.2 镍基系统 226  
5.3 硅化系统 226

6 应用 227

6.1 整体叶片环和叶片环 227   
6.2 轴 228   
6.3 其他部件 228

7 结论 229

参考文献 229

# 第192章 多晶镍基高温合金：加工工艺、性能及应用 231

1 引言 231  
2 航空燃气轮机工作环境 231  
3 高温合金冶金学基础 233

3.1 $\gamma$ 基体的固溶强化 233  
3.2 析出强化 233  
3.3 碳化物相 234   
3.4 微量元素的影响 234  
3.5 结构与性能间的关系 234

4 热处理的作用 235  
5 多晶体加工锻造 235  
6 铸锻工艺 236

6.1 真空感应熔炼（Vacuum-Induction Melting，VIM）、真空电弧重熔（Vacuum Arc Remelting，VAR）和电渣重熔（Electro-Slag Remelting，ESR）  
6.2 粉末冶金加工 236

6.3 锻造 237  
6.4 锻后处理 237

7 使用注意事项 237  
8 未来研究方向——根据工作环境对材料进行优化 ………………………………………… 238

9 结论 239

相关章节 239  
参考文献 239

# 第193章 镍基高温合金在叶片中的应用：制造、性能和应用 240

1燃气涡轮发动机中的高温合金 240  
2 高温合金的成分 240

2.1 铸造高温合金 243  
2.2 定向固化合金 244

3 高温合金的性能 246

3.1 拉伸性能 246  
3.2 蠕变性能 247  
3.3 疲劳和疲劳裂纹扩展 249

4 结论 249  
致谢 249   
参考文献 249

# 第194章 镍基超耐热合金的深入研究

251

1 引言 251  
2 铌硅化物基合金 252  
3钼硅化物基合金 257  
4展望 259

参考文献 259

# 第195章 航空发动机材料的固态焊接

261

1 引言 261  
2 摩擦焊接的工艺环节 262

2.1 惯性摩擦焊接 262   
2.2 线性摩擦焊接 262

3 惯性摩擦焊接和线性摩擦焊接方法中材料和残余应力的影响 263

3.1 同类焊接中材料的影响 263  
3.2 同类焊接中残余应力的影响 263  
3.3 异种焊接的影响 263

4 案例研究 264

4.1 案例研究一：用惯性摩擦焊接法焊接镍基超耐热合金 264  
4.2 案例研究二：用线性摩擦焊接法焊接

钛合金 266

4.3 案例研究三：用惯性摩擦焊接法焊接高性能钢 268  
5 结论 269  
参考文献 270

# 第196章 钛合金的超塑性成型以及扩散

压合 272

1 引言 272  
2 超塑性行为的特点及要求 272  
3 超塑性行为的力学特性 272  
4 超塑性材料的特性：本构关系 273

4.1 $m$ 值的测量 273  
4.2 拉伸试验 274  
4.3 双轴锥测试 274  
4.4 本构关系 274

5 超塑性合金 274

5.1 超塑性合金的类型 274  
5.2 钛合金晶粒细化的影响 275   
5.3 影响钛合金超塑性性能的因素 275

6加工钛合金以形成超塑性微观结构：各向异性/结构 275

6.1 加工 275  
6.2 各向异性/结构 276  
6.3 降低超塑性成型温度 276

7 超塑性成型——加工及设备 276

7.1 简单的凹模成型 277  
7.2 热片材垂帘成型 277  
7.3 超塑性成型的仿真和控制 277

8 扩散压合 277

8.1 扩散黏合的建模 277   
8.2 扩散压合步骤和设备 278  
8.3 $\alpha$ -晶格 279  
8.4 扩散压合测试 279   
8.5 超塑性成型以及扩散压合/超塑性成型的好处与劣势 280

9 超塑性成型/扩散压合技术的应用 280

10 结论 281  
致谢 281   
参考文献 281

# 第197章 机翼组件的近净成型构造 … 283

1 引言 283

1.1 激光直接沉积法 283  
1.2 净成型热等静压法 284

2 净成型制造业在航空航天工业中的应用 284

2.1 直接激光沉积的应用 284  
2.2 净成型热等静压在航空航天中的应用 287

3 结论 290

致谢 290

相关章节 291  
参考文献 291

# 第198章 热障涂层 292

1 引言 292  
2 热障涂层系统 293

2.1 介绍 293   
2.2 黏结层 293   
2.3 顶部涂层 294

3 热障涂层中的孔结构 296

3.1 介绍 296   
3.2 等离子喷涂热障涂层 296   
3.3 电子束物理气相沉积热障涂层 296

4 失效机理 297

4.1 介绍 297   
4.2 黏结涂层的氧化 297  
4.3 顶部涂层的退化 298  
4.4 导致失效的其他因素 298  
4.5 热障涂层的寿命预测 298

5 前景展望 298  
致谢 299   
备注 300   
符号/记号列表 300  
相关章节 300  
参考文献 300  
扩展阅读 301

# 第199章 寿命预测方法和组件的分类：方法概论 302

1 引言 302  
2 组件的分类 302   
3 寿命预测方法 303

3.1 安全寿命 303  
3.2 2/3功能异常 304  
3.3 断裂力学 304   
3.4 数据库 305  
3.5损伤容限 305   
3.6 失效原因 306

3.7 新寿命相关 306  
3.8 非LCF方法 306  
3.9 未来的挑战 307

参考文献 307

# 第20部分 活性材料

# 第200章 活性材料在航空航天中的应用

311

1 引言 311  
2 系统优势 311

2.1 噪声和振动抑制 312  
2.2 形状自适应结构 315

3 结论 318

致谢 318   
备注 318   
参考文献 318

# 第201章 铁电材料

1 铁电的基本原理 322

1.1 材料行为 322  
1.2 微观结构 322  
1.3 相变 322

2 材料属性 324

2.1 线性属性 324  
2.2 转换 326

3 宏观行为 326

3.1 畸 326   
3.2 多晶陶瓷 326

4 结论 328  
参考文献 328

# 第202章 压电陶瓷制动器和传感器

1 压电陶瓷的基本原理 329

1.1 物理原理 329  
1.2 电-力本构方程 329

2 压电陶瓷制动器 330

2.1 制动器的封锁力和自由位移 331  
2.2 制动器负载线 332  
2.3 静态激励磁场下的行为 332  
2.4 动态激励磁场下的行为 333  
2.5 消极行为和介电击穿 333  
2.6 能量消耗 334   
2.7 压电耦合系数 $k_{\mathrm{ij}}$ 335

3 压电陶瓷传感器 335

3.1 基本的传感机制 336  
3.2 信号调理元件 336  
3.3 传感器校准 337

4 结论 338  
参考文献 339

# 第203章 形状记忆合金 341

1 引言 341

1.1 独特表现 341  
1.2 形状记忆合金的发展史 342

2 形状记忆合金的应用 343

2.1 使用模式 343  
2.2 航空航天应用 344  
2.3 潜在的未来航空航天应用 344

3 热机械行为 345

3.1 马氏体相变，晶体和微结构 346  
3.2 基本热机械行为 347  
3.3 环境介质和加载速率敏感性 348  
3.4 局部化和转换方面 349  
3.5 周期性的行为和安定 349  
3.6 拉压不对称 350  
3.7 多轴向行为 351

4 建模 351

5 最新进展 351

5.1 成本与数量 351  
5.2 低滞后SMAs 351   
5.3 高温形状记忆合金 351  
5.4 铁磁形状记忆合金 352  
5.5 新形式的形状记忆合金 352

6 结论 352

致谢 352   
备注 352   
参考文献 353

# 第204章 航空航天工程中的电活性聚

合物（EAP）制动器 354

1 引言 354  
2 历史展望 354  
3 电活性聚合物（EAP）组 355

3.1 电子/电场激活式EAP 355  
3.2 离子式EAP 357

4 EAP制动器的掰手腕挑战 357  
5 EAP的应用 358  
6 结论 359

致谢 359

参考文献 360

# 第21部分 空间应用材料

# 第205章 空间材料：介绍和概述 363

1 引言 363  
2 运行注意事项 363

2.1 发射和折返 363  
2.2 运行阶段 364

3 空间环境 364

3.1 空间环境构成和它们对材料的影响 364  
3.2 空间腐蚀和原子氧 365  
3.3 辐射 366   
3.4 冲击破坏 367

4 太阳能电池 368  
4.1 太阳能电池退化 368  
5 结论 369

参考文献 369

# 第206章 太空中的聚合物 370

1 引言 370  
2 空间环境条件下聚合物的热光学性质变化 371

3 聚合物与残留在地球大气层中原子氧的相互作用 371

3.1 聚酰亚胺的快原子氧侵蚀特性 371  
3.2 由FAO流诱发的质量损失的动力学研究  
3.3 由FAO轰击聚合物过程中带有质量损失的化学反应的概率 373

4 在太空环境中全氟聚合物 PTFE 与 FEP 的损毁 374

4.1 Teflon在真空紫外辐射中破坏的主要特点 375  
4.2 蒸发模型的一般特点 376  
4.3 FEP薄膜在实验室和飞行测试下的差异 377

5 结论 377  
相关章节 377  
参考文献 377

# 第207章 空间材料的表面改性 379

1 引言 379  
2 空间材料表面工程方法 380

2.1 薄膜防护涂料 381  
2.2 表面改性工艺 381  
2.3 颗粒疏松材料和涂料 390

3 结论与未来趋势 391   
致谢 392   
参考文献 392

# 第208章 微流星体和轨道碎片对空间材料和结构的冲击损伤 395

1 引言 395  
2 冲击的风险评估 396

2.1 冲击概率 396  
2.2 卫星的故障概率 397

3 结构和材料的冲击伤害 397

3.1 对金属的冲击破坏 397  
3.2 复合材料层合板的冲击破坏 399

4 冲击屏蔽结构 400  
5 月球环境 401  
6 结论 401

符号列表 401  
参考文献 402

# 第209章 太空腐蚀 404

1 引言 404  
2 什么是原子氧 404  
3 原子氧效应 405

3.1 ATOX通量 405  
3.2 ATOX碰撞能量 405  
3.3 材料温度 405  
3.4 热应力 405  
3.5 协同效应的太阳辐射 405   
3.6 碰撞角度 405  
3.7 间接碰撞 406   
3.8 原子氧对金属的作用 406  
3.9 原子氧与非金属作用 408  
3.10 原子氧与有机物作用 408  
3.11 原子氧与润滑油作用 408  
3.12 在有缺陷的保护层之间捕获原子氧 408

4 测试 409

4.1 飞行测试 409   
4.2 原子氧的地面测试 410

5 结论 410

参考文献 410

# 第210章 材料的太空飞行试验 412

1太空飞行试验介绍 412   
2 材料的太空飞行试验 414

2.1 航天飞机飞行试验 414   
2.2 自由飞行器 416  
2.3 俄罗斯和平号空间站 419  
2.4 国际空间站（ISS） 420

3 结论 425  
参考文献 425

# 第211章 太空环境模拟与材料试验 429

1 引言 429  
2 仪器的设计和运行要求 430

2.1 真空系统 430  
2.2 试验环境 430  
2.3 样品处理和存储 431  
2.4 洁净度和污染控制 431  
2.5 测量原则 431

3 真空释气 431

3.1 基本筛分试验方法 431  
3.2 动态试验方法 432  
3.3 仪器设计 432  
3.4 测试标准 432  
3.5 数据分析方法 433

4 原子氧模拟 433

4.1 仪器设计 433  
4.2 测试标准 433  
4.3 数据分析方法 434

5 热力学测试 434

5.1 仪器设计 434  
5.2 测试标准 434  
5.3 数据分析方法 434

6 电磁辐射和带电粒子 435

6.1 仪器设计 435  
6.2 测试标准 436  
6.3 数据分析方法 436

7 微流星体和轨道碎片 436

7.1 设备设计 436  
7.2 测试标准 436  
7.3 数据分析方法 436

8 加压环境下的试验 437

8.1 气体释放 437   
8.2 可燃性 437

9其他环境 437

9.1 月球和行星环境 437  
9.2 飞船发射和返回 437  
9.3 协同环境 437   
9.4 地面环境 438

10 结论和更多资讯 438

参考文献 438

附录1《航空航天科技出版工程》英文版编写委员会 439  
附录2《航空航天科技出版工程4材料技术》英文版参编人员 442  
索引 445

图片摘要：该图片与第18部分；结构材料这部分内容相关。
![](images/a28c9a78525e2b045f77fbee40a392ac51bb402c592ddfe0bdf1a1aa972694c1.jpg)

# 第18部分

# 结构材料

图片摘要：该图片与未来飞机结构：从金属结构到复合材料结构；Adriaan Beukers 1 , Harald E. N. Bersee 1 , Otto Bergsma 1 ,这部分内容相关。
![](images/dfb953c4aba9511a8fa952e8c76a4cb02d3b55c28102e422ff01af5e259fe351.jpg)

# 未来飞机结构：从金属结构到复合材料结构

Adriaan Beukers<sup>1</sup>, Harald E. N. Bersee<sup>1</sup>, Otto Bergsma<sup>1</sup>, Sotiris Koussios<sup>1</sup>, Michel van Tooren<sup>2</sup>

1代尔夫特理工大学宇航工程学院宇航材料制造系，代尔夫特，荷兰2代尔夫特理工大学宇航工程学院飞机设计、集成和运营系，代尔夫特，荷兰

# 1 引言

在2003年莱特兄弟首次飞行百年纪念之后的仅仅5年内，原油的价格上涨了5倍多，超过了100美元/桶。在2008年上半年就有超过25家航空运营商破产。2008年1月，美国有超过35个支线机场减少了 $100\%$ 的航班。设想一下，在35个城市，如特拉华州的威尔明顿——聚合材料巨头杜邦公司的总部所在地，失去了所有与干线机场连接的航班。同时干线机场也有 $10\%$ 的航班减少。例如，芝加哥奥黑尔机场在1月份不得不减少了3000个航班。

2008年中期，奥运会开幕式前的一段时间，中国高铁——类似西门子Valaro列车，在北京和天津之间 $115\mathrm{km}$ 长的铁路段创造了 $394.3\mathrm{km / h}$ 的车速纪录，这两个城市中心一中心的行车时间减少到了 $30\mathrm{min}$

与人造机动飞机百周年纪念同时进行的还有一个百周年纪念：石油成为最主要的能源载体。此时飞机的铝结构和加压飞机结构已有70年的历史。以从石油中提取的不同成分作为燃油，其单位质量所蕴含的能量是无与伦比的。这个特征对于一般交通运输而言（特别是飞机），是具有重要意义的。在这个空运、陆运和水运的时代，西方世界在经济繁荣之后进行了巨大的技术提升（图1）。

廉价能源载体充足的可用性，如石油衍生品，

像其他珍贵资源一样是经济增长必不可少的催化剂，但其使用仍是基于旧时的方法：重视短期利润，开采和燃烧。这是人类首次在全球范围内对石油大量使用。

多年简单利用的结果是石油匮乏，为了运输及满足工业中的能源使用要求，人们不得不将目光转移到其他的能源载体。廉价能源的匮乏也会成为新技术发展的催化剂，如“系统”的小型化和“结构”的非物质化。能源和污染的代价，特别是水和空气，正成为不可或缺的经济参数，同时对另一个重要参数——生活质量有直接的影响。

因此，对于所有运输工具和被运输的货物（运输和包装），减少重量且不影响整体系统质量（安全性、舒适性、可靠性和耐久性）是产生新概念、发展新材料和制造工序的一个主要的推动因素。

对忙碌的人们而言，最佳的远距离运输工具——金属制飞机，其大多数用于设计、制造的可靠组件都是在20世纪30年代发明的。从那时起，工业生产的全铝制飞机就出现在市场上，如波音247（1932）和非常成功的道格拉斯公司生产的DC3（1935）。特别是生产密闭的增压舱结构的能力，如波音307“平流层客机”（1937），成了70年变革的开端，一直到如今装备了高涵道比喷气发动机配置的高效高速的航空运输系统。从20世纪60年代起，大多数飞机效率的提升是从飞机材料、结构和制造之外领域的技术发展中获得的。其最主要的因素包含了由先进的涡轮风扇技术（ $40\%$ ）

图片摘要：该图主要展示 1（a）原油和航空燃油的价格由最近的15美元/桶快速上升；。
![](images/1f1523f941fe4fe77d2b2776d671d5150782df429ae5b3eefb190e7defb99c0d.jpg)  
图1（a）原油和航空燃油的价格由最近的15美元/桶快速上升；  
(b) 百年油井的发现与每年不断增长的客户需求

和改进的空气动力学效率——升力/阻力（ $15\%$ ）引起的特种燃料消耗（SFC）的减少。然而，铝制飞机概念对结构效率的提高并不是很大。对于大约 $90\%$ 的重量，从波音707到波音777铝制飞机，结构的发展几乎不能对飞机效率有所提升。结构效率，即空重（EOW）与最大起飞重量（MTOW）的比值，往往应高于0.50。对于现代飞机，其EOW/MTOW的值在 $0.50\sim 0.66$ 变化，并且因重量减少而带来的改进也因其他技术的提升而终止了，如可靠性、耐久性、乘客舒适度和安全性（Lee等，2001）。幸运的是，航空学和轻质结构工程科学正处于下一次变革的前沿：基于与金属单元混合的织物增强聚合物，从全金属技术到混合结构技术的改变。

不久的将来，材料形态将发生重大飞跃：从中间体，如机械地组装与链接在一起的固体板和细长梁，到柔性的纤维束（纱），此纤维束是通过传统纺织制造工艺和现代纤维铺设机制而制成的整体三维结构。

这些纺织结构浸渍（“前”“同时”“后”——成型前、成型中、成型后）之后，“凝固”或“固化”成超现代的整体多部件和多功能的固态轻质复合材料结构。

在下一节，作者展示了个人关于如何将“艺术的国度”的飞机概念转化为更高效（每单位重量和每美元更多的有效载荷）的运输工具的方法和观点，其主要是通过增加结构的简单性和效率及更直接地利用现代材料和工艺的方法来实现。

# 每位乘客的燃料成本

现代远程飞机每位乘客每 $100\mathrm{km}$ 平均燃油消耗可确定[Dijkstra]：

波音B747：3.5升/每位乘客 $\times 100\mathrm{km}$

空客A380：3.0升/每位乘客 $\times 100\mathrm{km}$

阿姆斯特丹到纽约的飞行距离约为6000km，两架飞机此次飞行每位乘客的燃油消耗：

B747：210升 $= 1.32$ 桶；A380：180升 $= 1.33$ 桶，一桶等于158升。以前每桶油价为100美元（0.633美元/升），阿姆斯特丹到纽约的旅程两架飞机每位乘客油耗成本为132美元和113美元。

19美元的差异是“成功”的主要载体，其大约是4倍的每位乘客利润（5美元）和最佳竞争状态时16倍的每位乘客利润（1.2美元）。

# 2 飞机结构：过去、现在和未来

与结构概念相关的材料选择常常基于设计师的技术和公司的制造传统。材料是根据实际情况选择的。当新兴材料和技术提供了改进产品甚至研发全新产品的机会时，地方的传统和利益常阻碍它的发展。就国际合作项目而言，地方利益与政策时常会导致情绪化和非理性的决策。基于理想主义的改变很难满足所有股东和工人，而股东和工人正是活跃在即将被废弃的技术中的人。航空业务过去有，现在仍有很多这种现象。然而，在飞机发展史中，一些技术已经被新兴的技术推翻了。

制造飞行机器的第一次尝试是利用天然材料，如用丝绸或亚麻编织而成的紧密方形织物，由未成熟的桦木和灰豆芽的枝条来支持和施加预紧力，即制成了当时最为轻便的、由鸟类和蝙蝠启发的机翼，与达·芬奇描绘的草图近似。因此，来自织工、家具木工和神社工作者中的工匠们成为建造类似鸟类飞行装置的先驱。这样的工艺技术后来被应用于建造奥托·李林塔尔的滑翔机，这是第一次类鸟飞行的成功尝试。

此后，车厢和自行车制造商利用早期的工业方法，完成了从软式蝙蝠式机翼到框架和桁架结构的变革。此结构主要由金属筋、木质压缩接头（骨架）和承受弯曲载荷的梁组成。

以前人们用紧固亚麻装潢的云杉制肋、翼梁和大梁来形成符合空气动力学的翼型。胶合层合板的发展使加强蒙皮的机翼和机身得以诞生（Lockheed Vega，Fokker 机翼）。工业制造的木质板和壳结构以天然黏合剂粘连在一起。20世纪30年代，为了克服温度和湿度的敏感性，对酚醛树脂合成胶做了一些改变。

尽管在当时，福克客机，Lockheed Vega和De Havilland的快速英制蚊子飞机的表现要比金属制飞机更好，但层合板仍很快被铝代替了，其基本遵循了钢铁造船的方法，将铝板组装成铆接板结构（图2）。

图片摘要：该图主要展示 2（a）用铝代替木头，如在翼梁和蒙皮上的应用是不容易的，人们用几十年来克服屈曲、疲劳和晶间腐蚀；（b）波音Stratol。
![](images/f2755470f8b3ab24876164670c0f951e1e23cb9f5288273f69cf777cb77037e1.jpg)  
图2（a）用铝代替木头，如在翼梁和蒙皮上的应用是不容易的，人们用几十年来克服屈曲、疲劳和晶间腐蚀；（b）波音Stratoliner飞机机翼中的斜拉和屈曲

由加强筋与框架支撑和加强的应力蒙皮带来了未可预见的改进和发展。然而铝的引入，是纯意识形态上且有政治意义的。类似的现象阻碍了现今在民用运输机上新型复合材料结构的引入<sup>3</sup>。

金属设计师们用来反对使用复合材料的观点和那些赞成用金属代替木质材料的观点几乎是相同的。这些观点有：对其机械性能了解较少，难以预测，各向异性，性能离散，防火性差，且易降解。但这些反对观点对于现代合成复合材料都已不再有效。复合材料——纤维增强聚合板层叠和固化成的层合板结构，其力学和物理性能已经被很好地理解和预测。此外，有些复合材料还具有防火性和耐久性。

# 飞机结构历史回顾

20世纪30年代，用铝代替木质材料所取得的成功是基于四个假定提升的：

·防火   
- 重量减轻  
- 生产成本降低  
- 耐久性提高

对力学性能的信任和预测将金属与“科学”和“进步”联系在一起，同时使得木质材料甚至是工匠都变得过时了。这只是纯粹的假设，并没有基于研究，更不用说经验了。金属飞机不可燃的观点被证明是幼稚的。此外，重量是一个更加复杂的问题，因为它本质上是由结构效率决定的，而结构效率又是随结构组件所要承受的载荷的属性变化的。制造较轻的金属飞机需要付出非常大的努力。屈曲——一种基于压缩不稳定性的破坏模式，是一种新的现象，也是一个主要设计标准。应力蒙皮可以通过斜拉紧力来处理剪力。然而，压缩中的斜拉方案并不能使重量减轻很多，因为薄蒙皮在屈曲时是不稳定的。飞机中屈曲的控制导致了用很多附属零件和铆接进行复杂的、局部加强的飞机结构。屈曲和铝结构的耐久性问题，类似晶间腐蚀和疲劳，人们已经进行了科学的调查，并解决或者使此问题变得可控制。当结构的问题可控时，金属飞机的生产比木制飞机更加昂贵。而金属飞机并没有停止生产的原因是企业认为就像汽车工业，中间部件的大量生产和有条理的装配可以在生产周期内减少生产成本。

最初支持从木制到铝制飞机转变的错误观点迅速被更加实质但也是未曾预料到的优势所代替，如对于高海拔、高速和有气动平滑性的飞行所必需的机舱增压。金属飞机机架在此方面的能力使得飞机的大型运输获得了成功。现在，铝合金、部件的制造及装配经过70多年的优化和改进，传统的金属半硬壳式结构已到了整合阶段，甚至缩短了技术周期。

之前用来提倡从木制到金属制飞机转变的4个相同论点此时可以真正应用到金属制到未来复合材料飞机结构的推广中。撞击能量的吸收能力和复合材料的耐久性及可持续性可包含其中。

# 2.1 现代飞机结构，更轻更省油

所有现代飞机结构都由薄蒙皮装配而成，而薄蒙皮又由纵梁加固，纵梁或是由机身内的框架支撑，或是由机翼里的肋支撑。事实上，这是一种半硬壳式结构，而硬壳式结构——一个如同夹层结构的没有加固件的壳体，在基本结构中是很少见的。“宝玑大西洋”的全铝夹层结构受到了其在大西洋工作环境的影响，有难以修复的腐蚀点和脱胶现象。在不久的将来，精心设计和加工的高分子聚合夹层结构将会证明它的可靠性，该结构会为机身结构带来优势。例如可以用最少的框架和加强筋做到机械性能与隔音、绝热性能的集成。

使应力蒙皮结构成为轻型结构设计标准的一个原因是在细长薄壁飞机结构中，有多个负载条件（大小和方向），并且每个结构元素都有特定的功能。在平面张力和压力中，它们通常还伴随着非平面载荷。那些支撑平面张力载荷的材料也必须分配给非平面方向的载荷以产生稳定弯曲刚度，从而阻止由平面内压缩或者剪切（张力-压力）引起的屈曲现象。

通过这种结构，不仅阻止了蒙皮的屈曲，还加大了结构承载能力，并且带来了另一个好处：阻止了在拉力载荷作用下金属蒙皮裂缝的生长。

除此之外，纵梁和肋还提供了蒙皮受到的垂向载荷和断裂载荷方向上的刚度，并且重新分配了整个截面上的局部载荷。这些独立的结构元素让设计者可以精心安排其结构，以达到多功能效果，使结构更有效率（Rothwell，1992；图3）。

图3（a）道格拉斯DC3，铆接铝板和（挤压）梁；（b）福克F28，层压及黏接铝板和（轧）梁；(c)DH蚊子层压和黏接胶合板机翼结构，以及夹层硬壳式机身  
图片摘要：该图主要展示 3（a）道格拉斯DC3，铆接铝板和（挤压）梁；（b）福克F28，层压及黏接铝板和（轧）梁；(c)DH蚊子层压和黏接胶合板。
![](images/1127e1bafa1545c561c404211f54ebda3f49176180d553db193e3043ecad9b86.jpg)  
来源：Eric Schatzberg

# 2.2 结构效率——几何与连续性

众所周知，如果不考虑材料的工程常数截面均质，则结构发生压缩或者弯曲的临界条件取决于其支撑载荷的有效性。

精心设计的横截面尺寸、平面厚度、桁条间距、桁条高度，当然还包括桁条横截面本身形状的设计，都是提高每个单元承载能力的主要参数。然

而，很多实际使用的桁条外形结构在选用时都不是考虑它们的效率，而是考虑减少制造和装配成本。在未来的结构设计中，对桁条设计概念的重新考虑是必要的，以便得知合金设计方案是否对数字机械加工、压焊、铆接有益，并且可知是否合理的设计方案能够带来更轻的层压复合材料结构。

屈曲临界翼段结构效率的提高实例通过对比平板效率系数 $\eta$ 而呈现（图4）。

图4（a） $Z$ 截面纵梁，间距 $b$ ，长度 $L$ ， $A_{s}$ 截面积；（b）最小等效厚度 $\bar{t} = p / \sigma$ 与屈服强度平板屈曲 $L$ 、 $t$ 和 $b$ 以及局部和全局长桁失稳（ $L$ 和 $r = I / A_{s}$ ）；（c）不同类型长桁的压缩平板效率  
图片摘要：该图主要展示 4（a） 截面纵梁，间距 ，长度 ， 截面积；（b）最小等效厚度 与屈服强度平板屈曲 、 和 以及局部和全局长桁失稳（ 。
![](images/2032ad2452fb2ebf13fd042bf5e4dd66d92d757a45f50a674fd01ade3f7fe008.jpg)  
来源：Eric Schatzberg

平板效率系数 $\eta$ 的大小取决于不同定义横截面不同形状特征的比值，如桁条高度与间距的比值。如果最小等效厚度 $t = t + A_{s} / b$ 和蒙皮厚度 $t$ 有固定关系，也就是说 $\bar{t} /t$ 比值是常数，则不同的桁条效率与蒙皮横截面积之比就可以确定，当然其与全局和局部屈曲的不同形式也有关。例如，一个Z形桁条，具有固定的特征网格和法兰尺寸比值，即 $d / h = 0.3$ ，则在比值 $\bar{t} /t = 2.5$ 时，可达到最大效率 $\eta = 0.955$ 。一般来说，合理的有效面积

在 $\bar{t} / t > 1.5$ 时可得到，此时可得益于更大的横截面积材料而成为蒙皮的一部分。一个强蒙皮有许多优点，并且允许更大的桁条间距。在同样的文献中（Rothwell，1992），每个单元面积 $\bar{t} \cdot b$ 的质量是确定的，表现了在所有其他变量（负载和几何尺寸）都固定的情况下，平板效率的唯一变量是材料效率 $E^{1/2} / \rho$ （表1），这与已存在的结构对比研究基本符合（图5）。

表1 不同材料单位重量的结构效率，虚拟物化成几个典型加载结构单元。在第二部分中作为相对值列出了铝 $2024^{5}$ 一些具体工程常数  

<table><tr><td>单位质量结构效率的静态性能</td><td></td><td>工程常数</td><td>碳化纤维混纺T300 1581</td><td>玻璃纤维混纺E-type 181</td><td>铝2024平板值例:镀层</td></tr><tr><td rowspan="3">纤维属性</td><td>密度</td><td>ρ/(103kg·m-3)</td><td>1.76</td><td>2.58</td><td></td></tr><tr><td>杨氏模量</td><td>E/(109N·m-2)</td><td>230</td><td>73</td><td></td></tr><tr><td>屈服强度</td><td>σy/(106N·m-2)</td><td>3530</td><td>3450</td><td></td></tr><tr><td rowspan="9">正交层合板,平纹编织,1581,181类型,Vf=50%,120℃,“B”,室温/干燥,“压缩”</td><td rowspan="9">为有极限参考,复合材料的剪切参数满足σy=σf/1.5;湿热:对强度值的破坏因素小于1.33</td><td>ρ/(103kg·m-3)</td><td>1.5</td><td>1.9</td><td>2.7</td></tr><tr><td>E/(109N·m-2)</td><td>50</td><td>23</td><td>72</td></tr><tr><td>σf/(106N·m-2)</td><td>420</td><td>260</td><td>-</td></tr><tr><td>σy/(106N·m-2)</td><td>280</td><td>173</td><td>320</td></tr><tr><td>σf/E [%ε]</td><td>0.84</td><td>1.1</td><td>-</td></tr><tr><td>σy/E [%ε]</td><td>0.56</td><td>0.75</td><td>0.4</td></tr><tr><td>σy/E [με]</td><td>5600</td><td>7500</td><td>4000</td></tr><tr><td>σhy,w/(106N·m-2)</td><td>211</td><td>130</td><td>320</td></tr><tr><td>σhy,w/E [με]</td><td>4200</td><td>5600</td><td>4000</td></tr><tr><td rowspan="3">正交,湿热</td><td rowspan="3">材料系数</td><td>(E1/3/ρ)/103</td><td>2.46</td><td>1.43</td><td>1.54</td></tr><tr><td>(E1/2/ρ)/103</td><td>149</td><td>79.8</td><td>99.4</td></tr><tr><td>(E/ρ)/106</td><td>35.4</td><td>10.4</td><td>26.7</td></tr><tr><td rowspan="3">正交,湿热</td><td rowspan="3">极限载荷负载系数</td><td>(σy/ρ)/103</td><td>141</td><td>68</td><td>118</td></tr><tr><td>(σy1/2/ρ)</td><td>9.7</td><td>6</td><td>6.6</td></tr><tr><td>(σy2/3/ρ)·10</td><td>23.6</td><td>13.5</td><td>17.3</td></tr><tr><td>相对于铝2024的正交效率</td><td>结构单元</td><td>主要参数</td><td></td><td></td><td></td></tr><tr><td colspan="6">体壳单元</td></tr><tr><td>压缩</td><td>稳定性</td><td>(E1/3/ρ)/(E1/3/ρ)alu</td><td>约1.6</td><td>约0.9</td><td>1</td></tr><tr><td>屈曲</td><td>强度</td><td>(σy1/2/ρ)/(σy1/2/ρ)alu</td><td>约1.5</td><td>约0.9</td><td></td></tr><tr><td>拉伸</td><td>强度</td><td>(σy/ρ)/(σy/ρ)alu</td><td>约1.2</td><td>约0.6</td><td></td></tr><tr><td colspan="6">梁单元</td></tr><tr><td>压缩</td><td>稳定性</td><td></td><td></td><td></td><td></td></tr><tr><td>屈曲</td><td>刚度</td><td>(E1/2/ρ)/(E1/2/ρ)alu</td><td>约1.5</td><td>约0.8</td><td>1</td></tr><tr><td>拉伸</td><td>刚度</td><td>(σy2/3/ρ)/(σy2/3/ρ)alu</td><td>约1.4</td><td>约0.8</td><td></td></tr><tr><td colspan="6">夹层壳单元</td></tr><tr><td>屈曲</td><td>刚度</td><td>(E/ρ)/(E/ρ)alu</td><td>约1.3</td><td>约0.4</td><td>1</td></tr></table>

图片摘要：该图主要展示 1 不同材料单位重量的结构效率，虚拟物化成几个典型加载结构单元。在第二部分中作为相对值列出了铝 一些具体工程常数。
![](images/ab9ed5c95fe84222131f5b8c0de336ad1d065fdf393dbef60fd27ec0c2969adc.jpg)  
图5（a）全机身静力试验时窗户周围的斜拉场；（b）消除铆钉间失稳和由黏结导致的自由

宽度减少带来的静强度的提高

来源：Schatzberg，UniDelft

$①$ 1in=2.54cm。  
② 1英石 $= 14$ 磅 $= 6.35$ 千克。

对比受压的细长结构板的效率，仅仅基于横截面积材料分配最优化的情况，其展现了桁条设计巨大的减重潜能。常用的叶片加强筋吸引人的地方仅在于其碾轧工序成本低。所以，如果新型材料和工序进入设计蓝图，那么重新设计使横截面布局最优化和用胶黏或整体设计取代铆接是必要的。20世纪50年代，福克F27机身的检测展现了其胶黏结构的好处，即没有纤维的合金层板。其静强度比铆接的高出 $10\%$ ，且提高的抗疲劳强度给飞机结构带来了90000次的飞行寿命。

复合材料不仅提高了合金材料的性能，还降低了飞行腐蚀的维修成本。

当然，对于敏感区域带来的影响，需要有特殊的保护措施。令人震惊的是，在F27中，这些措施包括用玻璃纤维在所有前缘、门缘和螺旋桨结冰保护板处对复合材料进行加固

# 3 层合板结构：从金属材料到复合材料

未来“固化”纺织结构最大的优点在于其可持续化地制造大型结构。从简单的中间物开始，像纱线的卷线轴、条带和纤维，这些代表了“结构的核心”的纺织品前身可以最终被转换为“布”。然后在模型中排布纤维时在树脂中浸润，最终在烤箱中凝固（没有尺寸限制）或利用大气压（真空包装袋）来保持它们的形态。该过程是下游制造业的最终形式，在该过程中不同的纤维/纺织排布机器起了很大作用。这暗示着对介于基础原材料选择（原料）与产品实现（菜肴）的中间步骤的最大缩减。

如果我们比较两种已经存在的、在壳体结构中使用的纤维——碳化纤维和玻璃纤维，比较它们单位质量下的机械性能（结构效率），可以得到不同加载结构解决方案列表。对于铝2024的分析比较，可以从普通纤维材料的简单交叉层合板（ $50\%$ 、 $90^{\circ}$ 或 $50\%$ 、 $0^{\circ}$ ）开始，其具有 $50\%$ 的纤维含量和相等的固化周期（ $120^{\circ}\mathrm{C}$ ）。

该比较是基于没有瑕疵的理想材料，但该材料对高温和湿度很敏感（ $80^{\circ}\mathrm{C}$ 潮湿）。

目前，确定可用的许用应变等，至少对于碳化环氧树脂层合板的设计阈值，在强度比较研究中还是不够的，特别是在高温、潮湿的条件下（表1，极限载荷应变 $= 4200\mu \varepsilon$ ）。在近来的混合式结

构飞机设计中，现代碳化环氧树脂层合板的允许值反映出更易碎且对缺口敏感的情况。

以纤维为主的设计允许值范围见表2。

表 2 以纤维为主的设计允许值范围  

<table><tr><td>μ应变</td><td>极限值</td><td>基本原理 “B”原则</td><td>因数(s):安全 系数×击倒系数</td></tr><tr><td>拉力ε1</td><td>3500/4000</td><td>9000</td><td>2.6=1.5×1.7</td></tr><tr><td>压力εc</td><td>2700/3000</td><td>7200</td><td>2.7=1.5×1.8</td></tr></table>

波音公司基于标准安全系数1.5、拉力情况下破坏系数1.7、压力情况下破坏系数1.8实际应用的静态最大值“B”8的值被减小了。空客使用如图6所示中的应变下限。波音用的破坏值约为 $1.33^2$ 该系数考虑了高温、潮湿条件的影响。这些临界静态应变数据似乎都是在有一个锯槽的试验件上通过试验得到的，所以它们严重受到标准差和应力集中的影响。这些最大的应变都在结构设计时用到，也将覆盖大部分疲劳试验载荷。这就解释了以下陈述：“复合材料必须被看作有着不好静态性能的材料，而不是具有优良疲劳性能的一种材料”（Rouchon，1996）。也就是说与铝相比，复合材料在静强度方面所受的关注比疲劳强度更重要，所以从表1中的效率比可以体现出，对于那些对屈曲和疲劳较脆弱的加载结构元件，换成碳化纤维复合材料将会达到最大的减重效果。对于静强度主导结构（配件、连接件），呈现的结构效率数据需要因受到压力增大的影响而进行修改（在上述环境中破坏系数为1.33）。对于未来的设计，我们学到的最重要的一点是，最好的减重和提高耐久性的方案是最大地减小由于不连续、槽口、开口、铆钉孔和树脂区域引起的应力集中现象，也就是减小局部减缩系数。在局部区域，也省去了局部加强或者增加厚度来安置钻孔铆钉头和额外的局部因数，比如支承系数（1.15）。

在材料方面，一个好的纤维与树脂组合（刚度、黏着度、强度）及好的高温、潮湿属性是另一个需要遵循的原则：减小整体缩减因数，使其破坏系数在高温、潮湿环境下小于1.33。整体因数的缩减影响了整体的结构。由于部分集成导致的局部因数的减小程度较小，但建造一个更简单、更耐久、能省去紧固件的结构，更加经济且装配性能更好。

在表1中通过对比不同结构元件（相同加载、

图片摘要：该图主要展示 6 单位结构组的初始估计节省，CFRP与AL。
![](images/f0396cb3fc036a4707c700cb85c710c69bfb69691edd91eb9f1ac0300cf25ed9.jpg)

<table><tr><td rowspan="2">结构</td><td colspan="2">设计允许度①</td><td colspan="2">碳纤维复合材料的减质潜力/%</td><td colspan="3">重量/kg</td></tr><tr><td>铝/MPa</td><td>碳纤维复合材料/με</td><td>上限</td><td>下限</td><td>铝</td><td>碳纤维复合材料下限</td><td>碳纤维复合材料上限</td></tr><tr><td></td><td>300</td><td>3000②</td><td>35③</td><td>20</td><td>650</td><td>420④</td><td>520</td></tr><tr><td>外壳</td><td>200</td><td>4000</td><td>65⑤</td><td>40</td><td>230</td><td>80</td><td>140</td></tr><tr><td>框</td><td>200</td><td>4000</td><td>50⑥</td><td>30</td><td>150</td><td>75</td><td>105</td></tr><tr><td>配件</td><td rowspan="3" colspan="2">44</td><td rowspan="3" colspan="2">26</td><td>1030</td><td>575</td><td>765</td></tr><tr><td>总计(选定组)</td><td rowspan="2">1750</td><td rowspan="2">980</td><td rowspan="2">1295</td></tr><tr><td>总计(19)</td></tr></table>

图6 单位结构组的初始估计节省，CFRP与AL  
图片摘要：该图主要展示 6 单位结构组的初始估计节省，CFRP与AL。
![](images/bdbe18cda255b2b4b5d57929f5783c86450fceda13c65b9a4d005254e1b5f6f5.jpg)  
来源：Schatzberg，UniDelft

相同几何尺寸）各自的效率，即使是对于所选择的“简单的”层合板，也可看出在大的壳结构中碳化纤维加固的复合材料提供了单位质量最好的机械性能。对于铝材料的屈曲和刚度临界部分，从1.6、1.5到1.3，或是单位载荷重量从0.63、0.67到0.76，平均减轻了 $30\%$ 的重量。假设结构元件在极限载荷下达到了静强度的临界条件，但没有应力集中，系数可从1.5、1.4提高到1.3。在取倒数之后，与单位铝相比，单位载荷减重可从0.6、0.71达到0.83。对于承弯元件，重量最大可平均减小 $30\%$ ；对于受拉元件，可减小 $15\%$ 。

如果玻璃加强的聚合结构也被考虑进来，如被广泛应用的飞机内部件（地板、侧壁、天花板、箱子等），从表1中可以看出，如果换成碳化纤维，就很容易减重 $20\%$ ，并且不会带来任何缺点，且不会违反如对火、烟雾和毒物等的条例规定。一个有根据地推测是：对于F27，重量减轻后可达到约 $200~\mathrm{kg}$ ，而A320可达到约 $600~\mathrm{kg}$ 。对于今天的标准来说，是非常吸引人的减重方案。

# 4 复合材料和多学科飞机设计

对于以刚度和强度为主的飞机结构，通过铝合金来提高其机械性能已经没有可以进一步挖掘的潜质。新表面形态的改变，从固态平板和剖面到纤维金属层合板，甚至是电线和纤维，都为提高特定的机械性能和疲劳特性提供了可提升空间。有些公司进行了巨大的投资，包括在旧技术快要过时时对已有技术的巩固，和对更强大、具有潜力的新技术的开发。然而，众所周知的是，在任何已有技术生命周期的衰退阶段，“优化”仅能产生一点提升（在S曲线的顶端）。例如，金属产量或破坏应力的每一次提高，都是以疲劳性能或者抗腐蚀性的降低为代价的。对于同一族的材料，新的材料形式或旧材料的修正并不会影响弹性阶段的杨氏模量，但却是轻型刚性结构的关键（挠曲、振动或屈曲临界条件）。所以一般来说，如果想要有较大的性能提升，就需要引进更强有力的材料，这些材料要有特定的

属性和更易制造的性能，从而可以制造出具有更高价值的结构（图7）。

图7（a）B747圆顶，裂纹监视；（b）丝束，铺设和线缝成无卷曲纤维预成型件  
图片摘要：该图主要展示 7（a）B747圆顶，裂纹监视；（b）丝束，铺设和线缝成无卷曲纤维预成型件。
![](images/b443f70a9d4a2ec09da08ed54d23c465d38397bb2978fdf9a1f6dd0f41e9952a.jpg)  
来源：Schatzberg，UniDelft

后者的观点也很重要，因为相对于传统竞争对手来说，新型材料比技术更重要，所以提高性价比成为首要的原则。为了减轻重量而更换材料是最传统但也是最容易被忽视的方法。例如，用碳化纤维环氧树脂一对一地代替铝（有色金属结构）。该方法忽视了由于材料对局部过载或设计缺陷产生的

差异而引起的极大风险（对抗爆发性的不黏着和分散引起的慢性破裂）。

如果我们必须选择最具挑战性或为了创新选择最具吸引力的设计，那么传统飞机密封的机身或机翼中的乘客区将会是最终的选择。这是最重要、最昂贵、装配时间最长和结构最复杂的部分（图8）。

图8 简要的机舱设计要求：转变到复合材料结构，使部件和功能的集成成为可能，同时引发满足耐久性与生存性要求的静力和动力结构整体性的整合（设计与工程）  
图片摘要：该图主要展示 8 简要的机舱设计要求：转变到复合材料结构，使部件和功能的集成成为可能，同时引发满足耐久性与生存性要求的静力和动力结构整。
![](images/dbe5ca56237849bb72651958e674f8dd6b91d40d9db5d255292de88d5234ea6d.jpg)  
来源：A. Beukers、Van Tooren、Johnson

# 4.1 多学科机身设计，力学与声学的集成

结构概念和制造技术组合选择材料的首要功能是集成后效率提高。图8所示为以图形的方式来表现在机身结构发展和设计中需要满足的要求。

最重要的结构设计和材料种类要求是沿着水平轴分布的。在实现结构设计概念的制造过程中，功能集成水平在图中沿着纵轴给出。从原点向右延伸的波浪形包络线分别代表着材料、结构和技术，越向右代表功能集成的潜力越大。一旦以上概念被正确执行，公司得到的将是更具有竞争力的产品（相对于电子产品贸易而言）。然而事实上，结构设计

的特点是几乎没有相互作用的连续性工作，优化大部分都仅局限于刚度和强度。在制造过程的最终阶段，加上隔热和减震元件时，是要以花费更多劳动力、增加重量和更高成本为代价，才能满足如隔热和隔音的物理要求的。

如果要应用修复隔离和集成的理念，就需要对复合机身设计进行基本潜能的开发。首先是在金属和复合材料机身上，对框架间距的基本设计参数进行研究。

加强机身面板的结构效率可以根据壁板需要的强度和稳定性做出判断，如图9所示，其所有的设计曲线都有相同的特征形状，在确定的框架间距

图片摘要：该图主要展示 9（a）稳定性变化时的重量趋势板厚与框架宽度；（b）增加的复合材料蒙皮厚度和减少一半的框架，以及导致的额外的1.4dB声。
![](images/6dc9736275cea6b54b8a93415d227524c5e63f555a0690860defd4533bc096d7.jpg)

图片摘要：该图主要展示 9（a）稳定性变化时的重量趋势板厚与框架宽度；（b）增加的复合材料蒙皮厚度和减少一半的框架，以及导致的额外的1.4dB声。
![](images/9193b29308bdf51e49a689df381296b124706a5292b1e92f8ca8317031a56975.jpg)

图片摘要：该图主要展示 9（a）稳定性变化时的重量趋势板厚与框架宽度；（b）增加的复合材料蒙皮厚度和减少一半的框架，以及导致的额外的1.4dB声。
![](images/14c7aea3915f746f3945e9ea74c929b9a8951cb8116f493e8722b7224519d530.jpg)  
(a)

(b)   
图9（a）稳定性变化时的重量趋势板厚与框架宽度；（b）增加的复合材料蒙皮厚度和减少一半的框架，以及导致的额外的1.4dB声音传输损耗  
图片摘要：该图主要展示 9（a）稳定性变化时的重量趋势板厚与框架宽度；（b）增加的复合材料蒙皮厚度和减少一半的框架，以及导致的额外的1.4dB声。
![](images/302cb8403c2e3c23cf334406ea0f9798d258411fd9b8b3c26610e09ff20ce38d.jpg)  
来源：M.vanTooren

下，机身重量是一常数（实际中它又变大），且受材料最大许用应力支配。大于该框架间距，蒙皮壁板的稳定性开始影响机身的重量。在临界稳定区域，在增加框架间距的同时必须增加蒙皮厚度。所以，机身的应力水平降低。当蒙皮最薄时，机身重量可能达到最轻（不包含物理要求）。很明显，最轻的铝制机身比最轻的碳-环氧树脂机身重约 $30\%$ （van Tooren，1998；Krakers，2008）。

从图9中还可以看出，框架间距选择的设计窗口出现于我们把金属换成碳-环氧树脂复合材料时。这就允许我们应用修复隔离和集成的理念来满足机身的其他要求，以制造出与用金属制造的机身重量相同或者更轻的结构。

在下一部分，我们将研究在机身机械设计中对隔热与隔音功能的集成。

# 4.2 机身的隔音

机身的隔音效果依赖于许多参数，如机身上的噪声源频谱、机身内外压力差与机身结构的共振频率等。为了了解隔音结构参数带来的影响，可采用一块两侧大气条件完全相同的加筋板来进行检测

声音传播强度减弱的关键在于传输损失。用复合材料替换铝材料，用其重量的减少来提高刚性机身的隔音性能。如图9所示，这能使声音在传输中多损耗1.4dB。隔音效果的增强需要增大框架间距和蒙皮厚度。这些调整也会使零件使用减少、应力等级降低，以及获得更好的疲劳性能和抗冲击性。

如果我们忽略新方法对支持系统和内部结构的必要性，那么可以很清楚地看到，拥有这种机身的飞机重量和产品及其维修费用都会降低，因为刚性元件的使用量会减少 $50\%$ 。很明显，设计窗口的开发会比仅仅采用最轻复合材料方案更能使这种飞机与传统铝合金飞机相比，也更加具有竞争力。

直到现在，我们讨论的都是采用刚性蒙皮的结构理念，还有一种选择是夹层结构概念。夹芯板材几乎不需要加强筋。因此，此处没有质量的丢失，也就不会导致单位蒙皮区域的质量相对较大。根据质量定律，即可以得到较好的传输损失。此外，其核心部分由一种隔声、隔热性能较好的材料制造。由于加强筋只需要用在集中力作用（机翼、起落架等）或者转移（开孔）的区域，因此，离散加强筋的数量是可以最小化的。这也能减少生产和维护的费用。集成设计中夹层板结构（图10）的潜力是

图片摘要：该图主要展示 10。
![](images/c02547d5bd12d658cb18779c4063ebc1a351171063ceaad4d7d3354a8de70d72.jpg)  
图10

荷兰代尔夫特理工大学正在进行的研究项目的一部分（Krakers，2008），在此章节中将不予以讨论。

# 5 安全低成本层合板

经典层合板理论（CLT）在20世纪50年代形成，人们了解了各向异性平板材料的力学性能。各向异性的一般形式表示在宏观均匀弹性各向异性（板）材料中所有可能应力与变形组分之间的关系。刚度矩阵及其逆矩阵 $(6\times 6)$ 是对称的，且包含21个独立弹性常数。建立由各向异性薄层组成的平板，每一层都有各自的方向，经典层合板理论对在平面应力作用下的承载平板，可将所有可能载荷和变形对应起来。此时，刚度矩阵是对称的，包含3个弹性常数矩阵 $A$ 、 $B$ 、 $D$ ：在每一矩阵中，弹性常数由不同的“混合定律”确定（图11）。确定 $A$ 、 $B$ 、 $D$ 的常数的混合定律方程分别是线性、二次性和三次性方程。对于材料和结构设计师来说，面内、面外变形和应力通过 $B$ 内的弹性常数来进行耦合。假设层合板是堆成和平衡的，将载荷和弹性都放在正交坐标系中，这样的正交结构仍然有9个独立的弹性常数。对称意味着每一层都有相对中面层板的一个对应部分（刚度、厚度和相对位置是相同的）。平衡是指对应部分将每个偏轴方向的铺层在另一个方向分解（正角度被负角度分开）。在广义平面应力（无面外应力）与平衡对称层合板的 $A$ 和 $D$ 矩阵独立的情况下，如在 $A$ 矩阵中面内载荷和剪切载荷相互独立，对结构设计师而言，正交结构的尺寸和分析将会清晰得多。反耦合最重要的作

用是固定和支撑区域（有限板）不会承受面外或者法向载荷、由弯曲引起的载荷及在由面内载荷导致

的非对称和不平衡层合板中的转矩（图11；Nijhof，2004；Bailie等，1997）。

图11（a）非对称、不平衡层压板由平面变形或有受阻反应载荷、力矩和扭矩时产生出来的加载在平板上的应力；（b）简要经典层合板理论  
图片摘要：该图主要展示 11（a）非对称、不平衡层压板由平面变形或有受阻反应载荷、力矩和扭矩时产生出来的加载在平板上的应力；（b）简要经典层合板。
![](images/bb1fc425f99830ebb5312dee76a568d0415d21582fc1e2f208478e27643d75b3.jpg)  
来源：A.Rothwell

这样的简单层合板并没有使设计师与用户感觉惊讶和尴尬，而且当只使用一种纤维和树脂时，其在减少了认证测试的同时简化了制造和维修流程，后者是在不连续性和外中心性的最小破坏之后恢复

初始连续铺层的重要方面。扭曲通常只影响强度并不会影响刚度。

经典层合板理论回到了最基本的形式，且成为了一个既可以用于平板结构，也可以应用到组

件结构上的工具。例如，弯曲和扭曲变形中的负耦合，在涡轮风扇叶片和前掠翼上是很有吸引力的。其不仅是非对称、不平衡的层合板设计，也是耦合包含非正交性能机翼单元的重要方面（DeGoeij，1999）。

对于对称、平衡层合板来说，刚度矩阵中的 $A_{11}$ 、 $A_{22}$ 、 $A_{12}$ 和 $A_{66}$ 是常数，并且与在 $\mathcal{X}$ 轴和y轴方向上的工程常数 $E_{x}$ 、 $E_{y}$ 、 $v_{xy}$ 之间呈线性关系。所有层合板等效平均工程常数的Taspestry曲线或者NOMO图均可以绘制出来（图12）。

图片摘要：该图主要展示 12（a）平衡、对称的经典层合板；（b）以破坏纤维为主的压缩层合板的典型强度和应变阈值；。
![](images/a47063674926d57bc004fb2a489da7809d7fdea320b434e82fbc6d9b10fb5a22.jpg)  
（c）

图片摘要：该图主要展示 12（a）平衡、对称的经典层合板；（b）以破坏纤维为主的压缩层合板的典型强度和应变阈值；。
![](images/5db5d8feab5da8f2d692b18fd0c78d3edfe1c2aa5011ea7a76da57f4dcfe2f70.jpg)

图12（a）平衡、对称的经典层合板；（b）以破坏纤维为主的压缩层合板的典型强度和应变阈值；  
图片摘要：该图主要展示 12（a）平衡、对称的经典层合板；（b）以破坏纤维为主的压缩层合板的典型强度和应变阈值；。
![](images/0aa8bf36681b22c5387bf5b1361f11b638e9f1322db22fd81467c2a73d277c4d.jpg)  
(c) $E_{x}$ $(\% 0^{\circ},\% \pm 45^{\circ},\% 90^{\circ})$ 碳-环氧UD层合板；（d） $\nu_{xy}$ $(\% 0^{\circ},\% \pm 45^{\circ},\% 90^{\circ})$ 碳-环氧UD层合板  
来源：Boeing、Northrop、NASA等

对于尺寸结构，如由水平和垂直桁架组成的梁、由框架制成的平板和纵梁，外载必须符合整体和局部的伸展与弯曲性能（EA、EI和应变）要

求。通过应用许用应变，对于静态和动态载荷，有缺口和无缺口结构的承载能力与效率可以被协调。例如在之前章节提到的，设计的质量和制造维修的

成本主要由建立结构的简单性和消除应力集中或者广义的消除宏观的不连续性（缺口、外中心性、陡峭的刚度变化等）和同样重要的细观不连续性（最小化层间层内的不连续性，越均匀越好）决定。往往被忽视的局部不连续性是泊松比和隔热延伸系数的不匹配。这对设计师而言，通过调整附着单元来克服这种情况来说是一个挑战，若忽略它们，则会变成一场噩梦。在模具设计师的工作中，最简单和省钱的方法是在所有附着部分上坚持使用一类材

料，如层合板中的碳-环氧树脂。

“渲染简单性”的最新例子在耳片中，如F27的翼身座椅，其是从几乎准各向同性的层合板中加工出来的。类似的135J的冲击发生在底盘托架中（tHart等，2003；图13），严重的分层和对于基于最小化层间层内不连续性理论的层合板来说，这样的比较研究显示了冲击之后令人惊讶的残余属性。

耳片：平衡且对称

减少不连续性：

\*准各向同性和均质   
\*最小的层间方向不同  
内部层，轻质的织物较好，剩余强度几乎为 $100\%$   
- 在N=5.10的疲劳周期之后（35%UL）  
- 135J冲击后，耳片分层

图片摘要：该图片与（a）螺栓连接碳 环氧接头承压应力等高线135J冲击后，耳片分层 在N=5.10的疲劳周期之后（35%UL） 内部层，轻质的织物较好，剩余强度几乎为 \ 最小的这部分内容相关。
![](images/ce3699e5fb74513f0cfca18a37be85399c8e1dfe9d505daf80044dbadd7581b1.jpg)  
（a）螺栓连接碳-环氧接头承压应力等高线

图片摘要：该图主要展示 13 135J冲击后的经典耳片设计。
![](images/ed1e095a4a1e98006ebf20a3bd6a8bbabaab6dfe774e7d4bdc71f24e5a33f1d1.jpg)

图片摘要：该图主要展示 13 135J冲击后的经典耳片设计。
![](images/4093b213b79f73955b2505479476644ae541b86ed4fc8775a5a11e5591452e64.jpg)

图片摘要：该图片与图13 135J冲击后的经典耳片设计；来源：‘t Hart、Hart Smith等这部分内容相关。
![](images/d99cb92ed85ab341205495c97b05ac2eaa186b6473783d465519fa56b106b1fb.jpg)

图13 135J冲击后的经典耳片设计  
图片摘要：该图主要展示 13 135J冲击后的经典耳片设计来源：‘t Hart、Hart Smith等 NLR项目：碳 环氧823/875耳片 。
![](images/7dd64928465675308037c9af3b1314e6797d339280b61cd1b3dda56d849d9960.jpg)  
来源：‘t Hart、Hart Smith等

NLR项目：碳-环氧823/875耳片

克莱默823层合板vs.非卷曲织物（NCF）

80/20编织， $303\mathrm{g / m^2}$ vs.50/50双轴 $540\mathrm{g / m^2}$

比NCF较不易受到影响  
- 屈曲应力 $360\mathrm{MPa}$ , 比NCF好 $20\%$   
- 疲劳水平 $35\% \sigma_{\mathrm{b}}$ ， $5 \times 10^{5}$ 循环内没有衰减  
- NCF在同一载荷水平下， $2 \times 10^{5}$ 的循环周期内就破坏了

冲击之后的结果是简单的载荷路径“接头”，其被分成一个多载荷路径的耳片，保留了初始设计强度和初始材料的疲劳强度。20世纪80年代，人
