Repository: C-zj02/CFD-claw

<div align="center">

**English** | [中文](#中文版) | [Français](README_FR.md) | [Русский](README_RU.md) | [हिन्दी](README_HI.md) | [العربية](README_AR.md) | [Português](README_PT.md)

# 🚀 Claude Code Python

**A Complete Python Reimplementation Based on Real Claude Code Source**

*From TypeScript Source → Rebuilt in Python with ❤️*

***
**🔥 Active Development • New Features Weekly 🔥**

</div>

***

## 🎯 What is This?

**Clawd Code** is a **complete Python rewrite** of Claude Code, based on the **real TypeScript source code**.

File: RAG-data/航空航天科技出版工程  4  材料技术201-400.pdf-2ea5adfe-3bb0-4bfb-acef-54d9ecee196b.md (part 1 of 10)
成。三明治结构的中间层由边界共用的 $\mathrm{Al}^{3+}$ 八面体或者 $\mathrm{Mg}^{2+}$ 八面体构成，两侧层由顶角共享的 $\mathrm{Si}^{4+}$ 四面体形成。该独立层的厚度约为 $0.96\mathrm{nm}$ ，其横向尺寸可以为 $10\sim 100\mathrm{nm}$ 。

若将叠层黏土置于水溶液中，层间吸入的水分子可将结构分解为独立片层，这就是所谓的溶胀或剥落作用。剥落的程度取决于溶液中阳离子的大小与电荷。一价阳离子引起的溶胀程度较高，如 $\mathrm{Na}^+$ 或 $\mathrm{Li^{+}}$ 。对于多价阳离子，如 $\mathrm{Ca^{2 + }}$ ，它们的吸引力更强，与水分子的交换也更难，因此通常发生的是不完整剥落。

# 2.2 多层黏土的结构组织

Kleinfeld和Ferguson（1994）最先展示了如何利用聚合电解质（Polyelectrolytes，PEs）来制成叠层黏土纳米片。他们利用一种在现今的叠层领域常用的强荷电聚合电解质，聚二烯丙基二甲基氯化铵［Poly（Diallyldimethylammonium Chloride），PDDA]，与一种合成的锂蒙脱石黏土（锂藻土RD）来生成几百纳米厚的薄膜。如图1所示，每两层间的距离平均增长了约 $3.6\mathrm{nm}$ ，致使结构总的厚度呈线性增长。

图1（a）PDDA的化学结构；（b）聚合物/黏土多层结构的理想内部结构（5.5层）  
图片摘要：该图主要展示 1（a）PDDA的化学结构；（b）聚合物/黏土多层结构的理想内部结构（5.5层）。
![](images/914c5ee960ab61643c9131897639366637763e7d83140e4739900610da544426.jpg)  
摘自Kleinfeld和Ferguson（1994）美国科学促进协会

随后，一些研究小组致力于探究更为深入的吸附动力学特性、组织特点及黏土/聚合电解质薄膜的内部结构控制。研究表明，叠层组装的薄膜结构与表面的表面粗糙度取决于包括吸附时间、阳离子聚合物的浓度、黏土的分散量以及 $\mathrm{pH}$ 值在内的一些因素。

例如，Lvov等（1996）进一步开发了多层黏土的制备方法，他们利用PDDA/蒙脱石黏土（Montmorillonite clay，MTM）以及聚乙烯亚胺[Poly（Ethylenemeine），PEI]/MTM系统来制备多层黏土。他们指出，薄膜的表面粗糙度与基底无

关，但是应该与引起聚合电解质吸附的外部电压有一定关系。一般在负偏压条件下可产生周期性好且更为均匀的自组装膜。

聚合电解质的浓度也是调节薄膜形态的要素之一。Van Duffel等（1999）观察到黏土-聚合物叠层的表面粗糙度随着溶液中阳离子聚合物的浓度增加而增加。他们认为，当聚合物浓度较低时，聚合物分子链与黏土小片缠结紧密，这使分子链处于拉伸状态以及一小部分聚合物单元未受周围约束，从而导致了叠层表面较低的表面粗糙度。当聚合物浓度较高时，许多分子链只是部分与基底缠结，其余部分伸出外表面。在这种环境下，分子链可以被大量黏土小片吸附，或多或少地相互交叠在一起，从而形成粗糙的薄膜表面。

由于可以在纳米片部分人为地引入不同的离子组合方式，因此也可将合成的黏土利用新颖的组装方式来制成功能组装件。例如，可以利用光、磁或催化的方式进行功能组装。Li等（2005）最先展示了如何利用阴离子聚合物PSS得到由被称为“分层双氢氧化物”（Layered Double Hydroxides，LDH）的镁-铝合成的黏土叠层。

# 2.3 作为高性能纳米复合材料的多层黏土

多层黏土的独特应用前景之一是可将其视为高性能的纳米复合材料来使用。以MTM纳米片为例，它在平面内的弹性模量约为 $270\mathrm{GPa}$ （Manevitch和Rutledge，2004)，可以与钢或者其合金的弹性模量（ $E = 210\mathrm{GPa}$ ）相媲美，然而密度却远小于它们。多层黏土的优点较多，因此能够较好地实现以下几个方面： $①$ 纳米复合材料由纳米尺度的聚合物层与黏土交替沉积而成，能够实现在纳米级别上对其制备过程的控制； $②$ 将黏土纳米片层与几纳米厚的聚合物层交替布置，直至各自体积比达到 $50\%$ ； $③$ 胶态的自组装过程把黏土的吸附效应限制在剥落较好的层间； $④$ 将纳米片夹在聚合物层之间，界面间较强的黏合作用阻碍了纳米填料的相分离。

Kotov、Magonov和Tropsha（1998）最先发现了多层PDDA/MTM具备非同寻常的强度、弹性及抗裂纹扩展能力。他们观察到独立的纳米片在弯曲时弹性很大，进而也会使得薄膜具备弹性。这些薄膜自身优异的力学性能，对将其当作超薄分离膜的使用至关重要。Mamedov和Kotov（2000）进一步利用了多层PDDA/MTM的弹性和高强度，制备了

多功能的独立膜。他们将MTM片并入PDDA和磁性纳米颗粒叠层组装件中，通过用MTM代替每个磁铁矿第二层的方式来引入黏土层。黏土纳米片的存在极大地提高了薄膜中不含MTM部分的强度。最近，Hua等利用同样的原理也研制出了一些可用于探测的超薄支架（Hua、Cui和Lvov，2004）。这些支架由MTM、PDDA及磁性纳米颗粒交替的单分子层形成，共6层，厚度为 $170~\mathrm{nm}$

进一步的研究表明，PDDA/MTM复合膜的硬度 $H = 0.46\mathrm{GPa}$ ，弹性模量 $E = 9.5\mathrm{GPa}$ （Fan等，2002）。此外，Tang等（2003）研究发现它的强度极限 $(\sigma_{\mathrm{UTS}})$ 和弹性模量分别为 $\sigma_{\mathrm{UTS}} = (100\pm 10)$ $\mathrm{MPa}$ 和 $E = (11\pm 2)\mathrm{GPa}$ 。这种材料相比纯PDDA

聚合物的强度与硬度分别提高了10倍与50倍，甚至比一些商用超强塑料还要更强更硬。此外，在低应变率条件下（如低速拉伸），薄膜还显示出了增韧特性，这可以在发生 $10\%$ 的大应变实验中得到验证。如图2所示，其应力-应变微分曲线呈现一种“锯齿形”模式，这是由于拉伸过程中PDDA与MTM表面之间离子键断裂和重整造成的。类似的力学行为可以在被称为“珍珠母”的材料中观察到。珍珠母是一种天然的复合材料，具备非常优良的强韧性。由于该复合膜具备与珍珠母类似的结构、强度（珍母的 $\sigma_{\mathrm{UTS}}$ 约为 $110\mathrm{MPa}$ 及变形机理，所以也被称为“纳米结构的人工珍珠母”。

图片摘要：该图主要展示 2（a）PDDA/MTM独立膜的拉伸力学行为；（b）相应的应力 应变派生曲线。
![](images/39b1799c9d30b29a33b2131e4f661b09e8e701fef21e52911e4a8b24a9b7b2a1.jpg)  
(a)

图片摘要：该图主要展示 2（a）PDDA/MTM独立膜的拉伸力学行为；（b）相应的应力 应变派生曲线。
![](images/c62d59932ccfa7f79ae47d1689397d3f6b3bba44a1e934872e144615c3bf408e.jpg)  
（b）  
图2（a）PDDA/MTM独立膜的拉伸力学行为；（b）相应的应力-应变派生曲线

在发现对含有L-3，4-二羟基苯丙氨酸（Dihydroxyphenylalanine，DOPA）的聚乙二醇[Poly(EthyleneGlycol，PEG)]星形聚合物的组装后交联可以增强其力学性能后，我们开始关注另一种聚合物，聚乙烯醇［Poly（VinylAlcohol），PVA]，及其与戊二醛（Glutaraldehyde，GA）之间的共价交联方法（Podsiadlo等，2007）。其相应的拉伸强度 $\sigma_{\mathrm{UTS}} = (100\pm 10)\mathrm{MPa}$ ，弹性模量 $E =$ $(106\pm 11)\mathrm{GPa}$ （图3）。

这些结果表明，叠层技术在制备高强度的黏土纳米材料方面具有非常广阔的应用前景。然而，由于这些材料的沉积速度较慢，制约了其在涂层和薄膜中的应用。作为制备PE/黏土薄膜的替代方法，我们介绍两类有别于传统浸渍或者单分子层沉积的最新进展，它们都对黏土层与PE层的组织结构影响很大。

第一类情况与利用辅助旋转的自组装方法来制备多层薄膜有关。此过程与传统的将基底浸渍

于溶液组分中不同，溶液被旋转涂布到基底上时还伴有清水冲洗步骤。最近，Lee等（2004）首次成功地利用辅助旋转的自组装方式制备了多层黏土。

在第二类情况中，我们最近成功展示了MTM纳米片，可被并入所谓的PEI和聚丙烯酸[Poly（Acrylic Acid)，PAA]指数叠层组装（exponential LBL assembly，e-LBL）膜中，从而形成新的结构（Podsiadlo等，2008）。通过小角度X射线散射仪（Small-Angle X-ray Scattering，SAXS）及扫描电镜（Scanning Electron Microscopy，SEM），我们发现，虽然薄膜的内部有序性被极大地打乱了（图4），但是这种e-LBL模型对制备具有独特内部组织结构的多层膜提供了新的思路。

图片摘要：该图片与在第二类情况中，我们最近成功展示了MTM纳米片，可被并入所谓的PEI和聚丙烯酸[Poly（Acrylic Acid)，PAA]指数叠层组装（exponentia这部分内容相关。
![](images/44abf627c1079d3c34231f9d04ef1136ec444466c30764fbbf28bbb2fb7cad86.jpg)  
(a)

图片摘要：该图片与（b）(a) 在第二类情况中，我们最近成功展示了MTM纳米片，可被并入所谓的PEI和聚丙烯酸[Poly（Acrylic Acid)，PAA]指数叠层组装（exp这部分内容相关。
![](images/05e22b72cdbf693a6c176a0f6dc791685d55972eeac2927dd6e34e97d07b15ff.jpg)  
（b）

图片摘要：该图片与在第二类情况中，我们最近成功展示了MTM纳米片，可被并入所谓的PEI和聚丙烯酸[Poly（Acrylic Acid)，PAA]指数叠层组装（exponentia这部分内容相关。
![](images/68be955fd43781d42e4ec6603f7fc7329a54adaf5be8aebba8a2e8e567733e1b.jpg)

图片摘要：该图片展示了2.2 多层黏土的结构组织相关内容。
![](images/8e1446eae3cf2f1875b8e7f9a3ff78dba875c324346cffad580ede9651e2ab2c.jpg)

图片摘要：该图片展示了2.2 多层黏土的结构组织相关内容。
![](images/f7bc880e20ac506a86406fee7388ebd144e874bbf715001bbfaa5ada78ec0a63.jpg)

图片摘要：该图片展示了2.2 多层黏土的结构组织相关内容。
![](images/ef93d4b58d37de6dfae23b5b970c2b726b29b2c6fd218af5864ace3162947d1a.jpg)

图片摘要：该图片展示了2.2 多层黏土的结构组织相关内容。
![](images/629994a871a97bd278524eba658af0f5511f6a6ab3fbb3fc49ca16c398132959.jpg)

图片摘要：该图片展示了2.2 多层黏土的结构组织相关内容。
![](images/405652f67cf28f6f693808183db16ff0e5c3123fdc2d9ca7799b5a829ca10166.jpg)

图片摘要：该图主要展示 3（a）壳聚糖的化学结构；（b）含有DOPA分子PEG的化学结构；（c）PVA的化学结构及其与MTM层的化学交联基础。
![](images/7646e18015f0788075a7be27a59d41760bfc205c4911ece7c63ad0aa2cc7d0b7.jpg)

图片摘要：该图主要展示 3（a）壳聚糖的化学结构；（b）含有DOPA分子PEG的化学结构；（c）PVA的化学结构及其与MTM层的化学交联基础。
![](images/52ceb3bd228125a88b7ed29d2a33bb39725fb1940f57e2c7426dc121bbde0e6f.jpg)

图片摘要：该图主要展示 3（a）壳聚糖的化学结构；（b）含有DOPA分子PEG的化学结构；（c）PVA的化学结构及其与MTM层的化学交联基础。
![](images/bd659b3152b950e21e7dff6ddb1d2928a504e93b7fb6c3952ecb84fa0395979f.jpg)  
（c）

图片摘要：该图片与图3（a）壳聚糖的化学结构；（b）含有DOPA分子PEG的化学结构；（c）PVA的化学结构及其与MTM层的化学交联基础；图4 独立膜横截面的SEM图这部分内容相关。
![](images/d7c9bf73e1ef9e46fe87b3dddfd9da4e6f0b60259240cb8129f65d6620b0922a.jpg)  
图3（a）壳聚糖的化学结构；（b）含有DOPA分子PEG的化学结构；（c）PVA的化学结构及其与MTM层的化学交联基础  
(a)

图片摘要：该图主要展示 3（a）壳聚糖的化学结构；（b）含有DOPA分子PEG的化学结构；（c）PVA的化学结构及其与MTM层的化学交联基础。
![](images/79926bf304c93ec2080ad9115a2babe77bd5ad7c687a0877f41e7b0ab37a20a4.jpg)  
（b）

（c）  
图4 独立膜横截面的SEM图  
图片摘要：该图主要展示 4 独立膜横截面的SEM图。
![](images/1338ca2427307fe1448fda0cc3fe4fbfcffb08390d8c7fc54247598987c235ec.jpg)  
(a) $(\mathrm{PEI} / \mathrm{PAA})_{200}$ ；(b) $(\mathrm{PEI} / \mathrm{PAA} / \mathrm{PEI} / \mathrm{MTM})_{100}$ ；(c) $(\mathrm{PEI} / \mathrm{MTM})_{100}$ （箭头为横截面间距）

# 2.4 多层黏土在生物技术方面的应用

黏土的力学特性对其工程应用影响巨大。它们与生俱来的天然特性与惰性成分对其作为生物医学结构体很有优势。Lvov等（1996）及Lvov和Sukhorukov（1997）的研究工作展示了多层黏土在这一领域中的最先应用。研究人员将水溶性蛋白质与带正电的PEI或者带负电的PSS及MTM相结合。这种生物分子结构提供了一种可以人工精细构造蛋白质系统的新方式，以实现复杂的酶促反应。

此后不久，Zhou等（2002）利用膨润土与Hb，在各种固体基质上制备出了稳定的叠层薄膜。该方法通过交替吸附它们水性分散体中带负电的黏土小片与 $\mathrm{pH}$ 为4.5缓冲液中带正电的Hb实现。（Clay/Hb）。薄膜电极被进一步成功用于催化三氯乙酸、氧和过氧化氢的电化学还原。在Li和Hu（2003）两人的进一步研究工作中，也报道了集成MTM的叠层材料中色素蛋白的直接电化学行为。

叠层黏土也已经被作为界面/基底用于细胞结构中。最近，我们研制出了一种含PDDA、MTM及淀粉般稳定的带负电铝纳米粒子的组合体，它可被用于制备珍珠母般高强度的叠层复合材料涂层。该涂层又兼具良好的生物相容性与抗菌活性（Podsiadlo等，2005）。较强的静电间相互作用使得涂层在溶液环境下具有较好的稳定性，同时也使得铝纳米粒子被封存，这样就能保证最大限度地抑制铝离子的泄漏。涂层显示出与人类成骨细胞的生物相容性，同时又能完全抑制大肠杆菌的生长，因此具备作为骨骼植入物的应用前景。

随后，我们的研究小组也证实了用多层MTM/PDDA制备的叠层涂层可用于改善细胞黏附较差的3D倒置胶质晶体水凝胶支架表面（Lee、Shanbhag和Kotov，2006）。最近，Mehta等（2007）又利用PDDA/MTM薄膜，通过促进骨髓细胞的黏附与扩散来改善PDMS的表面。

Pappas等（2007）用MTM纳米片设计了一种利用光电激励细胞的神经元接口。在这项研究中，研究人员使用了含有被PDDA/MTM薄膜覆盖着的HgTe纳米粒子的多组分叠层组装体。与 $\mathrm{Na}^{+}$ 的储存库类似，PDDA/MTM层对于细胞的去极化与神经元放电必不可少。

# 2.5 多层黏土的各向异性传输

相对于基底、无机组分及形态结构平坦的黏土小片，多层黏土分层的组织结构使其具有独特的各向异性传输特性。研究发现，多层黏土具备阻止气体通过其缺陷扩散及可用于设计高选择性超薄膜的潜能（Kotov、Magonov和Tropsha，1998）。由于通过缺陷的扩散是最主要的气体渗透机制，故使多层PE/MTM在各类薄膜中脱颖而出。

Jang、Rawson和Grunlan（2008）进一步展示了MTM叠层薄膜和阳离子聚丙烯酰胺可以在聚对苯二甲酸乙二醇酯（Poly Ethylene Terephthalate，PET）薄膜上生长，从而形成能够阻止低分子量气体扩散的保护性涂层。由此产生的透明薄膜其透氧率（Oxygen Transmission Rate，OTR）低于商用仪器的检测下限（ $< 0.005\mathrm{cc} / (\mathrm{m}^2 \cdot \mathrm{d} \cdot \mathrm{atm})$ ）。如此低的透氧率被认为是由聚合物砂浆中黏土完全剥离形成的纳米结构硬壁造成的（图5）。

多层黏土另一项新的应用是可将其作为燃料电池膜涂层。Kim等（2003）利用多层皂石来进一步阻碍甲醇在Nafion膜中的扩散。

图5（a）遵循Cussler弯曲反射模型的气体分子在叠层黏土涂层中的扩散途径示意图；（b）氧气传输率与渗透度随沉淀的双层数目的变化  
图片摘要：该图主要展示 5（a）遵循Cussler弯曲反射模型的气体分子在叠层黏土涂层中的扩散途径示意图；（b）氧气传输率与渗透度随沉淀的双层数。
![](images/c32241faaef915e43c9e406f877cb05cddf6436b3b0631417d3d226eaf0adaeb.jpg)  
摘自Jang、Rawson和Grunlan（2008）© Elsevier

# 2.6 多层黏土在光学与电子方面的应用

为了在多层黏土中加入光学或电子的活性分子与聚合物，研究人员对其分层的结构与多层明确的线性增长特性也进行了探索。对于在其中加入染料分子而言，Laschewsky等（1997）合成了一种含有非线性光学生色团的紫罗烯式聚阳离子，他们把它应用于带电或不带电基底上叠层组装的MTM纳米片中。研究人员观察到，当施加的聚阴离子不同时，发生的聚集也不同。同时，吸收率随着层数的增加而增加也证实了其与多层的组分无关。

除了有机染料外，Guo等（2004）也研究了固定在 $\left[\text{黏土} / \mathrm{Ru}(\mathrm{bpy})_{3}^{2+}\right]_{n}$ 多层薄膜的 $\mathrm{Ru}(\mathrm{bpy})_{3}^{2+}$ 金属有机配合物的电化学与电致化学发光行为。多层薄膜修饰电极被用于电致化学发光（Electrogenerated Chemiluminescence，ECL）及三丙胺（Tripropylamine，TPA）和草酸盐的探测中。这种新颖的固定化方法显示了良好的稳定性、可重复性以及在检测TPA及草酸盐中较高的灵敏度。它对于TPA及草酸盐的检测极限分别为 $20\mathrm{nM}$ 与 $100\mathrm{nM}$ ，同时对于TPA的线性浓度检测范围为 $60\mathrm{nM}\sim 0.66\mathrm{mM}$

光学活性聚合物也被加入至多层黏土中应用。Lee等（2004）在他们对旋转辅助的叠层组装研究工作中，借助锂藻土将聚对苯乙炔[poly（p-phenylenevinylene)，PPV]加入其组装件中。利用阳离子PPV前驱体与带负电荷的层状硅酸盐表面之间的静电力，可使这些混合薄膜沉积下来，并最终热转换为（PPV/锂藻土）薄膜。

# 3叠层碳纳米管

# 3.1 CNTs结构与特性

CNTs为管状圆柱体形态，由一张完美的六边形碳素晶体分子片卷曲而成。由于碳素晶体片，也就是石墨烯片，是自然界中已知强度最大的材料，同时也是零带隙半导体，因此CNTs具备许多独特的力学与电学特性。这些特性与卷曲方向类型及CNTs层数有关，按此可分为单壁碳纳米管（single-walled carbon nanotubes，SWNTs）及多壁碳纳米管（multiwalled carbon nanotubes，MWNTs）。CNTs的硬度与强度大约可分别达到1TPa与300GPa（ $\mathrm{Yu}$ 等，2000）。

通常情况下，CNTs的长度可从微米级到厘米级变化，而其在纳米尺度极大的高宽比进一步拓宽了其应用前景。另外，随着CNTs长度的增加，施加在单束CNTs上防止其剥落的总范德华力也会显著增大。因此，当前溶液制备出的CNTs长度都低于 $100\mu \mathrm{m}$

# 3.2 多层碳纳米管的结构组织

叠层CNTs主要具备以下优点：①CNTs在复合材料中均匀分布；②通过精确调节多组分纳米层可以得到可调的多功能复合材料；③CNTs纳米复合材料具有薄涂层简单、稳固及多样性的加工性能。在叠层CNTs的早期研究工作中，研究人员成功地将CNTs分散于聚合物复合材料内。Mamedov等（2002）报道了在纳米薄层中分散极为均匀的SWNTs，即使是在性能较差的聚合物中也显示了力学方面极大的潜能，这引起了很多学科广泛的关注。叠层SWNTLBL复合材料优异的力学性能不仅与其均匀分布有关，也与CNTs的高负荷能力及CNTs与聚合电解质、PEI间的界面黏合有关。不断有实验报道证实，实质上SWNTs叠层可以在聚合物复合材料中异常剥落、均匀分散（Rouse和Lillehei，2003），以及CNTs在纳米尺度的逐步沉积效应（图6）。CNTs在叠层复合材料中的承载量可控制在全部荷载的 $10\%$ （Shim等， $2007)\sim$ $75\%$ （Xue和Cui，2007)。这与叠层聚合物基体、CNTs稳定剂、工艺条件等因素都有很大关系。

# 3.3 电导体方面的应用

单个SWNTs具备金属或者半导体般的导电性能。一般认为，对于大量SWNTs而言，其中1/3的SWNTs具备金属般的导电性能，剩余部分的导电性能类似于半导体。叠层CNTs由于其本身特殊的纳米组织结构及独特的电学特性使其具备广阔的研究前景。Kovtyukhova和Mallouk（2005）研究报道了SWNTs分布密集的叠层复合材料由于其分层的组织结构而具备高度的各向异性导电性能。由于叠层复合材料面内、外各向的导电率相差超过3倍，因此具备通过控制超薄膜的厚度来调节其属性的巨大潜力。

Shim等（2007）通过对叠层复合材料分子结构的研究，发现叠层CNTs纳米复合材料的导电率取决于微纳尺度连续的导电通道，因此也可将其作为改进叠层CNTs复合材料电学性能的一种方式。

图片摘要：该图主要展示 6叠层SWNTs典型的分层特性。
![](images/fd9df05f68ccb009d54b676f6ae68303e3024973f64a394343212bcffa80be83.jpg)  
(a)

图片摘要：该图主要展示 6叠层SWNTs典型的分层特性。
![](images/447818d7cab4d001826d8a7d5718584de1f235b5c677adffd9087c1cd5fa4cfc.jpg)  
（b）

（c）  
图6叠层SWNTs典型的分层特性  
图片摘要：该图主要展示 6叠层SWNTs典型的分层特性。
![](images/05abfd1065adaa410102ad6fe3443ad37ce6f504168a86f7c1bb99dafa3379e4.jpg)  
（a）紫外可见吸收光谱；（b）椭圆偏光法厚度估算；（c）透光性随层数变化

在 $200^{\circ}\mathrm{C}$ 和 $300^{\circ}\mathrm{C}$ 时热处理工艺的改进可以将叠层SWNTs薄膜的导电率提高两个数量级。此外，研究人员也发现叠层SWNTs复合材料比只含SWNTs的垫子强度高了10倍。研究人员建议可将叠层SWNTs薄膜用于高性能透明导体（High Performance Transparent Conductors，HPTCs），也验证了叠层SWNTs复合材料可作为新型电子材料的优势。Xue、Liu和Cui（2006）的研究发现了具备如此优良电学特性的叠层SWNTs薄膜还可以作为低成本、高效率的聚合物晶体管使用。这些研究人员进一步指出，微观模式的电子设备可以在高度柔韧的基底上通过叠层组装的方式构造得到（Yuan等，2008）。这也直接提供了一种利用精细结构纳米尺度叠层SWNTs精细结构的商机。

# 3.4 传感器方面的应用

许多由叠层组装技术制造的SWNTs纳米复合材料被应用于物理/化学状态监控中。Loh等（2008）展示了这种监控的一类典型应用实例。他们研究了一种具有压阻式与 $\mathrm{pH}$ 值响应的条状物制成的应变传感器，其对由金属结构腐蚀引起的环境变化非常敏感。

将叠层纳米复合材料融入微/纳电机系统（micro/nanoelectrical mechanical system，MEMS/NEMS）装置的方法是一种新的自上而下和自下而

上的纳米加工融合技术。借鉴对超薄膜的设计理念（Jiang等，2004），基于MEMS装置的高效纳米薄膜微传感器平台，可由叠层SWNTs复合材料研制而成（Kang等，2008）。Kang等（2008）指出这种自由悬浮的纳米薄膜阵列凭借其出色的灵敏度、多样的组分功能和极强的稳定性，在纳米薄膜微传感器方面实现了一种新的突破（图7）。

目前，叠层SWNTs复合材料的探测目标还局限于理论方面。例如DNA、葡萄糖、多巴胺、尿酸等生物材料及砷、酚类等有毒物质可通过对叠层CNTs纳米复合材料利用安培法探测得到。具体是通过由叠层组装的多样性来获得不同的电催化活性组合、CNTs电化学敏感度以及材料固定化。叠层CNTs纳米复合材料可以轻松地检测到环境的变化，如湿度的改变（Yu等，2006）。

# 3.5 燃料电池方面的应用

由于叠层组装材料在纳米尺度形成的结构、可控的孔隙度及离子阵的自由选择等诸多方面具备独特的优点，因此可将叠层CNTs纳米复合材料用于构造兼具良好导电性和耐久性电极的燃料电池质子交换膜（PEMs）。Michel等（2007）报道了当被Nafion和Pt包裹的CNTs与燃料电池PEM叠层组装在一起时，显示出了许多优异的燃料电池性能。例如，纳米尺度优化的电子/质子运动，简单

图片摘要：该图主要展示 7（a）叠层SWNTs纳米薄膜阵列的制造工艺（b）融入纳米薄膜MEMS结构的SEM俯视图；（c）融入纳米薄膜MEMS结构。
![](images/8e85b24caa2a46ca085b57ca44791e9fa8ffb09178b63ee1ccc324fb74440280.jpg)  
(a)

（b）  
图7（a）叠层SWNTs纳米薄膜阵列的制造工艺（b）融入纳米薄膜MEMS结构的SEM俯视图；（c）融入纳米薄膜MEMS结构的SEM仰视图  
图片摘要：该图主要展示 7（a）叠层SWNTs纳米薄膜阵列的制造工艺（b）融入纳米薄膜MEMS结构的SEM俯视图；（c）融入纳米薄膜MEMS结构。
![](images/24203cf6c099059d61c786444f74234e1db12c73db9d5714585371c881e512ba.jpg)  
摘自Kang等（2008） $\langle \widehat{\mathbb{C}}\rangle$ Wiley-VCH

低廉的制造方式与成本以及对Pt催化剂较高的利用率，同时也包括较高的强度，良好的电、热传导率以及稳定的化学耐久性。这种叠层方法适用于Nafion与CNTs的质子交换融合技术，同时也适用于纳米层控制的结构，其目的是提高在高工作温度条件下的质子传导率（Chen、Wu和Kuo，2008）。有趣的是，也可以利用叠层CNTs/聚左旋赖氨酸/真菌漆酶开发出具有由稳定酶固定化产生电位特征的生物燃料电池。

# 3.6叠层纳米/微球涂层及生物医学方面的应用

叠层组装的原理不仅适用于大块表面，也适用于微纳尺度的复杂物体。该物体具有诸如可用于生物医学与生物相容的微型假体装置的应用前景。下面介绍两种与CNTs有关的复杂涂层设计方法。第一种方法就是在微球体周围组装叠层CNTs薄膜。自从Sano等（2002）于2002年最先成功研制出中空碳微血管之后，研究人员一直致力于开展改善微球体壳的强度、渗透

性以及孔隙度等性能（Ji等，2006）的工作。同时也研究了如何通过改变微球体模板类别（KimS.、Kim和Suh，2008）或者增加去除聚合物的煅烧过程（Shi等，2008）来改善生产流程。根据需要不同，各种类型的微小物体都可作为叠层组装结构的模板。微胶囊周围的涂层由CNTs增强的叠层复合材料制成，利用它可以保护胶质体（Angelini等，2007）。Pan、Ge和Gu（2007）验证了电纺聚苯乙烯（Polystyrene，PS)微纤维可作为叠层MWNT复合材料的模板使用。通过溶解掉PS，就很容易获得叠层MWNTs复合材料中空的微导管结构。

除了这些结构控制方面的研究之外，研究人员又做了叠层CNTs纳米复合材料生物医学功能及细胞界面相容性方面的实验。Gheith等（2006）在做了细胞黏附实验后，验证了通过对叠层CNTs复合材料的电激励会促进神经细胞及其轴突生长这一现象。这也是首次观察到存在由电位引起的CNTs材料细胞间相互作用的现象。此外，研究人员又将这些神经细胞方面的实验延伸到叠层CNTs纳米复

合材料上的胚胎神经干细胞的分化（Jan和Kotov，2007）。这些鲜活的细胞界面实验证实，实际上叠层CNTs纳米复合材料是一种能作为生物医学植入物、假体装置及干细胞生长平台最为可行的功能材料之一。

也有研究人员开展了叠层CNTs/PLGA纳米复合材料表面的血液相容性实验，目的是研究如何抑制外界人造血液中血栓的形成（Koh、Rodriguez和Zhou，2008）。与之生物相容表面特性不同的是，某些叠层组装的材料也可用作防污或抗菌涂料，并取得了不错的效果。Nepal等（2008）为了提高材料表面的力学性能，设计了利用CNTs制成的抗菌溶菌酶（Lysozyme，LSZ）叠层。一般情况下，我们采用纳米压痕的方法来分析叠层薄膜的杨氏模量与硬度。值得注意的是，由于叠层很薄，所以分析时必须格外谨慎，以排除基底对结果的影响。为了保证结果真实可靠，Pavoor等（2004）建议纳米压痕的深度不要超过薄膜总厚度的 $10\%$ 。

# 4 结论

利用叠层技术，人们可以尝试在纳米尺度内精确地控制复合材料结构，这也是一种充分发挥材料性能的新思路。利用该技术，研究人员在某些领域已经成功制备出了高性能材料。我们可以先在小尺度范围内建立复合材料结构设计准则，然后结合其他复合材料制造方法，进而将其应用到大尺度范围的复合材料结构设计中。这对复合材料结构设计的意义非常重大。在叠层技术这个领域，我们将会遇到以下两方面的挑战：①如何进一步提升叠层材料的结构控制与沉积速度，为此，大量的研究工作已经展开；②如何使叠层复合材料具备更好的力学性能。就目前而言，只有黏土小片能够实现理想的应力传递。在此方面，CNTs与其差距较大，需要进行更为深入的研究。就当前水平而言，我们对利用叠层技术开发新一代能够对医学从植入到成像提供关键技术的生物复合材料的研究还处于起步阶段。

# 参考文献

Angelini, G., Boncompagni, S., De Maria, P. et al. (2007) Layer-by-layer deposition of shortened nanotubes or polyethylene glycolderivatized nanotubes on liposomes: A tool for increasing liposome stability. Carbon, 45, 2479-2485.

Chen, W.F., Wu, J.S. and Kuo, P.L. (2008) Poly (oxyalkylene) diamine-functionalized carbon nanotube/perfluorosulfonated polymer composites: Synthesis, water state, and conductivity. Chem. Mater., 20, 5756-5767.   
Decher, G. (1997) Fuzzy nanoassemblies: Toward layered polymeric multicomposites. Science, 277, 1232-1237.   
Deng, L., Shang, L., Wang, Y. Z. et al. (2008) Multilayer structured carbon nanotubes/poly-l-lysine/laccase composite cathode for glucose/O-2 biofuel cell. Electrochem. Commun., 10, 1012-1015.   
Fan, X.W., Park, M.K., Xia, C.J. et al. (2002) Surface structural characterization and mechanical testing by nanoindentation measurements of hybrid polymer/clay nanostructured multilayer films. J. Mater. Res., 17, 1622-1633.   
Gheith, M.K., Pappas, T.C., Liopo, A.V. et al. (2006) Stimulation of neural cells by lateral layer-by-layer films of single-walled currents in conductive carbon nanotubes. Adv. Mater., 18, 2975.   
Guo, Z. H., Shen, Y., Zhao, F. et al. (2004) Electrochemical and electrogenerated chemiluminescence of clay nanoparticles/Ru (bpy) (3) $(2+)$ multilayer films on ITO electrodes. Analyst, 129, 657-663.   
Hua, F., Cui, T. H., and Lvov, Y. M. (2004) Ultra-thin cantilevers based on polymer-ceramic nanocomposite assembled through layer-by-layer adsorption. Nano Lett., 4, 823-825.   
Iler, R. K. (1966) J. Colloid Interface Sci., 21, 569.  
Jan, E. and Kotov, N. A. (2007) Successful differentiation of mouse neural stem cells on layer-by-layer assembled single-walled carbon nanotube composite. Nano Lett., 7, 1123-1128.   
Jang，W.S.，Rawson，I.，and Grunlan，J.C.（2008）Layer-by-layer assembly of thin film oxygen barrier.Thin Solid Film.，516，4819-4825.   
Ji, L.J., Ma, J., Zhao, C.G. et al. (2006) Porous hollow carbon nanotube composite cages. Chem. Commun., 1206-1208.   
Jiang, C. Y., Markutsya, S., Pikus, Y. et al. (2004) Freely suspended nanocomposite membranes as highly sensitive sensors. Nature Mater., 3, 721-728.   
Kang，T.J.，Cha，M.Jang，E.Y.et al.（2008）Ultrathin and conductive nanomembrane arrays for nanomechanical transducers.Adv.Mater.，20，3131-3137.   
Kim, B. S., Kim, B., and Suh, K. D. (2008) Electrochemical properties of carbon nanotube/polyelectrolyte self-assembled polystyrene particles by layer-by-layer as

sembly. J. Polym. Sci. Part A-Polym. Chem., 46, 1058-1065.   
Kim, D.W., Choi, H.S., Lee, C. et al. (2003) Investigation on methanol permeability of Nafion modified by self-assembled clay-nanocomposite multilayers. In 1st International Conference on Polymer Batteries and Fuel Cells (PBFC-1), Jun 01-06 2003 Jeju Isl, South Korea. Pergamon-Elsevier Science Ltd, 659-662.   
Kleinfeld, E. R. and Ferguson, G. S. (1994) Stepwise formation of multilayered nanostructural films from macromolecular precursors. Science, 265, 370-373.   
Koh, L.B., Rodriguez, I., and Zhou, J.J. (2008) Platelet adhesion studies on nanostructured poly (lactic-co-glycolic-acid)-carbon nanotube composite. J. Biomed. Mater. Res. Part A, 86A, 394-401.   
Kotov, N. A., Magonov, S., and Tropsha, E. (1998) Layer-bylayer self-assembly of alumosilicate-polyelectrolyte composites: Mechanism of deposition, crack resistance, and perspectives for novel membrane materials. Chem. Mater., 10, 886-895.   
Kovtyukhova, N. I. and Mallouk, T. E. (2005) Ultrathin anisotropic films assembled from individual single-walled carbon nanotubes and amine polymers. J. Phys. Chem. B, 109, 2540-2545.   
Laschewsky，A.，Wischerhoff，E.，Kauranen，M.et al.（1997）Polyelectrolyte multilayer assemblies containing nonlinear optical dyes.Macromolecules，30，8304-8309.   
Lee, H.C., Lee, T.W., Kim, T.H. et al. (2004) Fabrication and characterization of polymer/nanoclay hybrid ultrathin multilayer film by spin self-assembly method. Thin Solid Film., 458, 9-14.   
Lee, J., Shanbhag, S., and Kotov, N. A. (2006) Inverted colloidal crystals as three-dimensional microenvironments for cellular cocultures. J. Mater. Chem., 16, 3558-3564.   
Li, L., Ma, R. Z., Ebina, Y. et al. (2005) Positively charged nanosheets derived via total delamination of layered double hydroxides. Chem. Mater., 17, 4386-4391.   
Li，Z.and Hu，N.F.（2003）Direct electrochemistry of heme proteins in their layer-by-layer films with clay nanoparticles.J.Electroanal.Chem.，558，155-165.   
Loh，K.J.，Lynch，J.P.，Shim，B.S.et al.（2008）Tailoring piezoresistive sensitivity of multilayer carbon nanotube composite strain sensors.J.Intelligent Mater. Systems Struct.，19，747-764.   
Lvov，Y.，Ariga，K.，Ichinose，I.et al.（1996）Forma

tion of ultrathin multilayer and hydrated gel from montmorillonite and linear polycations. Langmuir, 12, 3038-3044.   
Lvov, Y. M. and Sukhorukov, G. B. (1997) Protein architecture: Assembly of ordered films by means of alternating adsorption of opposite charged macromolecules. Biologicheskie Membrany, 14, 229-250.   
Mamedov，A.A.andKotov，N.A.（2000）Free-standing layer-by-layerassembled films of magnetite nanoparticles. Langmuir，16，5530-5533.   
Mamedov, A. A., Kotov, N. A., Prato, M. et al. (2002) Molecular design of strong single-wall carbon nanotube/polyelectrolyte multilayer composites. Nature Mater. 1, 190-194.   
Manevitch，O.L.and Rutledge，G.C.（2004）Elastic properties of a single lamella of montmorillonite by molecular dynamics simulation.J.Phys.Chem.B，108,1428-1435.   
Mehta, G., Kiel, M.J., Lee, J.W. et al. (2007) Poly electrolyte-clay-protein layer films on microfluidic PDMS bioreactor surfaces for primary murine bone marrow culture. Adv. Funct. Mater., 17, 2701-2709.   
Michel, M., Taylor, A., Sekol, R. et al. (2007) High-performance nanostructured membrane electrode, assemblies for fuel cells made by layer-by-layer assembly of carbon nanocolloids. Adv. Mater., 19, 3859.   
Nepal, D., Balasubramanian, S., Simonian, A. L. et al. (2008) Strong antimicrobial coatings: Single-walled carbon nanotubes armored with biopolymers. Nano Lett., 8, 1896-1901.   
Pan, C., Ge, L. Q., and Gu, Z. Z. (2007) Fabrication of multi-walled carbon nanotube reinforced polyelectrolyte hollow nanofibers by electrospinning. Compos. Sci. Technol., 67, 3271-3277.   
Pappas, T. C., Wickramanyake, W. M. S., Jan, E. et al. (2007) Nanoscale engineering of a cellular interface with semiconductor nanoparticle films for photoelectric stimulation of neurons. Nano Lett., 7, 513-519.   
Pavoor, P. V., Bellare, A., Strom, A. et al. (2004) Mechanical characterization of polyelectrolyte multilayers using quasi-static nanoindentation. Macromolecules, 37, 4865-4871.   
Podsiadlo，P.，Kaushik，A.K.，Arruda，E.M.et al.（2007）Ultrastrong and stiff layered polymer nanocomposites.Science，318，80-83.   
Podsiadlo, P., Michel, M., Lee, J. et al. (2008) Exponential growth of LBL films with incorporated inorganic sheets. Nano Lett., 8, 1762-1770.

Podsiadlo, P., Paternal, S., Rouillard, J. M. et al. (2005) Layer-by-layer assembly of nacre-like nanostructured composites with antimicrobial properties. Langmuir, 21, 11915-11921.   
Rouse, J. H. and Lillehei, P. T. (2003) Electrostatic assembly of polymer/single walled carbon nanotube multilayer films. Nano Lett., 3, 59-62.   
Sano，M.，Kamino，A.，Okamura，J.et al.（2002）Noncovalent selfassembly of carbon nanotubes for construction of "cages". Nano Lett., 2, 531-533.   
Shi, J. H., Chen, Z. Y., Qin, Y. J. et al. (2008) Multiwalled carbon nanotube microspheres from layer-by-layer assembly and calcination. J. Phys. Chem. C, 112, 11617-11622.   
Shim, B.S., Tang, Z.Y., Morabito, M.P. et al. (2007) Integration of conductivity transparency, and mechanical strength into highly homogeneous layer-by-layer composites of single-walled carbon nanotubes for optoelectronics. Chem. Mater., 19, 5467-5474.   
Tang，Z.Y.，Kotov，N.A.，Magonov，S.et al.（2003） Nanostructured artificial nacre.Nature Mater.，2，413-U8.   
Van Duffel, B., Schoonheydt, R. A., Grim, C. P. M. et al. (1999) Multilayered clay films: Atomic force micros

copy study and modeling. Langmuir, 15, 7520-7529.   
Xue, W. and Cui, T. H. (2007) Characterization of layer-by-layer self-assembled carbon nanotube multilayer thin films. Nanotechnology, 18, 7.   
Xue, W. Liu, Y., and Cui, T. H. (2006) High-mobility transistors based on nanoassembled carbon nanotube semiconducting layer and $\mathrm{SiO}_2$ nanoparticle dielectric layer. Appl. Phys. Lett., 89, 3.   
Yu, H. H., Cao, T., Zhou, L. D. et al. (2006) Layer-bylayer assembly and humidity sensitive behavior of poly (ethyleneimine)/multiwall carbon nanotube composite films. Sens. Actuators B-Chemical, 119, 512-515.   
Yu, M.F., Lourie, O., Dyer, M.J.et al. (2000) Strength and breaking mechanism of multiwalled carbon nanotubes under tensile load. Science, 287, 637-640.   
Yuan, J.H., Wang, Z.J., Zhang, Y.J. et al. (2008) Electrostatic layer-by-layer of platinum-loaded multiwall carbon nanotube multilayer: Atunable catalyst film for anodic methanol oxidation. Thin Solid Film., 516, 6531-6535.   
Zhou, Y. L., Li, Z., Hu, N. F. et al. (2002) Layer-by-layer assembly of ultrathin films of hemoglobin and clay nanoparticles with electrochemical and catalytic activity. Langmuir, 18, 8573-8579.

本章译者：顾建平，孙慧玉（南京航空航天大学航空宇航学院）

# 纳米材料的力学性能

Ioannis Chasiotis

伊利诺伊大学香槟分校航空和航天工程系，香槟，伊利诺伊州，美国

# 1 聚合物基纳米材料的重要性

应用于航空航天方面的新材料需具备重量轻、功能多、结构可靠及性能出色的特点。最近20年来，聚合物基纳米复合材料的研制一直是这一领域

的热点。可用于地面运输系统、航空航天结构及耐用消费品中的传统聚合物主要用来提高它们的强度、刚度、电传导率、热传导率及防火防爆性能。聚合物基纳米复合材料可被做成薄膜、涂层及耐磨导电涂料等。表1列出了在聚合物中添加纳米粒子对其性能的影响。

表 1 在热塑性及热固性材料中加入纳米颗粒的影响  
参见http://www.nanocor.com  

<table><tr><td>性能</td><td>拉伸及弯曲模量</td><td>拉伸及弯曲强度</td><td>线性热膨胀系数</td><td>热变形温度</td><td>玻璃化转变温度</td><td>透气及透水率</td></tr><tr><td>热塑性材料</td><td>↑</td><td>↑</td><td>↓</td><td>↑</td><td>↑</td><td>↓</td></tr><tr><td>热固性材料</td><td>↑</td><td>↑</td><td>↑</td><td>↑</td><td>↑</td><td>↓</td></tr><tr><td colspan="7">注:(↑)和(↓)分别表示随着纳米颗粒体积分数的增减引起材料相关性能的增减。</td></tr></table>

自从1987年研究人员最先将黏土纳米复合材料应用于汽车工业后，有关纳米复合材料的研究就一直非常活跃。相关研究工作包括在聚合物基中添加玻璃和硅纳米粒子（Chen等，2008a；Zhang等，2006；Chen等，2008b）、碳纳米纤维和碳纳米管（Carbon nanotubes，CNTs）（Shaffer和Sandler，2007），以及石墨（Cho、Luo和Daniel，2007）和黏土小片（Pinnavaia和Beal，2001）。纳米球状夹杂作为一种成本低廉的填料，在制备时可以相对很好地控制其尺寸及在纳米复合材料中的分布。相比纳米片或CNTs，它的面容比最小，因此与聚合物基的相互影响也最小。在纳米纤维状材料中，碳纳米纤维及CNTs具备优异的模量（约为 $1\mathrm{TPa}$ ）、强度（ $30\sim 60\mathrm{GPa}$ ）（Shaffer和Sandler，2007）及较大的许用应变。然而，它们对相应复合材料刚度的提高与我们的预期还有一定差距。部分原因是由于当前的CNT-聚合物纳米复合材料的制

造工艺不够完善，导致不能非常好地控制CNTs的分布，尤其是在CNTs含量很高或其直径与纵横比都很小的情况下。此外，有机的黏土纳米填料可以较大程度地提高其聚合物基体的强度、刚度、热变形温度及防火性能。

填料的几何性质（形状、尺寸及纵横比）决定了填充效果。球形或椭圆的纳米粒子尺寸在 $10\sim$ $100~\mathrm{nm}$ 。另外，黏土纳米填料为 $2:1$ 结构的铝硅酸盐，也就是 $1\mathrm{nm}$ 厚的八面体氧化铝片被夹在两个四面体硅片之间。由于这些鳞片状材料具备如此高的纵横比，故使其与基底大分子界面间连接紧密。在聚合物基中加入 $4\% \sim 5\%$ 的黏土纳米填料时，会显著提高基体的力学性能与热稳定性，但是并不会影响其密度与加工性能。散布于基底中的纳米黏土可以是插层或剥离态的，然而粒子的长和宽及聚合物基底的类别会增加其自由度。①对纳米粒子表面改性以及在层间引入聚合物大分子可以使黏

土片间距增加 $1\sim 4\mathrm{nm}$ ，从而使黏土粒子呈插层态； $②$ 将黏土粒子浸泡于某种聚合物溶液中，使黏土片（厚度约为 $1\mathrm{nm}$ ）完全分离，呈剥离态。

从纳米尺度夹杂的作用效应来看，主要可分为以下几类：①可以改善基底结构自身（例如会引起基体结晶、分子链取向或干扰/完善周围的基体交联网）或承载时的力学性能；②生成一个能改善电子/声子移动的逾渗网络；③仅用来表征力学性能的增强；④可用于制备具有传感与驱动功能的智能复合材料。上述提到的聚合物基纳米复合材料的相关研究工作涉及很多方面，但是在本章中我们只讨论纳米复合材料的力学性能，尤其是考虑在基体中引入无机纳米粒子对其刚度、强度和韧性的影响。我们从填料的尺寸、几何性质及表面功能化角度来分析其对基底硬化与韧化过程的影响。之所以从微尺度的填料角度来讨论，是由于这样可以对现行的纳米结构聚合物的强化与韧化机制提供一个参考。由于缺乏通用的力学模型与完备的实验来得出明确的结论，所以当前对纳米材料力学行为的研究工作很有限。最近，人们发现用加入纳米结构的聚合物作为碳纤维及玻璃纤维复合材料层合板的基体可以增加纤维与基体界面间的强度。当然，如果需要的话，也可以赋予基体导电与导热性能。因此，用含有纳米颗粒的基体做成的复合材料层合板依然可以保持传统复合材料层合板的强度与刚度，并且提高了层间的强度与韧性。

# 2 填料几何性质对纳米复合材料刚度的影响

聚合物基体中含有的等轴、线性或球状的填料会影响其刚度，影响程度与填料的几何性质及所占

体积分数有关。它们的取向对施加的载荷也有影响。从基本的力学分析角度来看，只有令加入的填料形成一个连续逾渗网络或者其增强效应遍及整个构件且与加载方向一致时，才能显著提高纳米复合材料刚度。否则，填料对其的增强效应就会很小。

在等轴纳米复合材料中，随粒子质量分数的增大，其弹性刚度增加很小。研究发现，加入毫米级玻璃微粒（Cho、Joshi和Sun，2006；Lee和Yee，2000）及硅微粒（Nakamura等，1992a），复合材料的弹性模量与填料的尺寸无关。但是截至目前，我们还不清楚纳米粒子尺寸对复合材料模量的影响机制。此前有报道称，添加的纳米粒子越小，复合材料刚度越大（例如，Lee和Yee，2000；Nakamura等，1992；Adnan、Sun和Mahfuz，2007）。然而其他人的研究表明，其模量和强度与纳米粒子的尺寸毫无关系。

研究发现，在弹性模量约为 $3\mathrm{GPa}$ 的硅纳米粒子增强环氧复合材料中，粒子质量分数每增加 $1\%$ ，其刚度就会提高0.1GPa（Chen等，2008a）。如图1（a）所示，这种等斜率的单调递增效应可以一直延续到粒子质量分数到 $15\%$ 为止（Chen等，2008a）。研究表明，当粒子质量分数更大时，其对刚度的影响呈现一种非单调的模式（Zhang等，2006）。我们可以从粒子间距角度来解释这种效应。显然，粒子间距 $r$ 与粒子体积分数 $v_{\mathrm{p}}$ 及直径 $d$ 有关，表示为 $r = d(\sqrt{\pi / 6v_{\mathrm{p}}} -1)$ 。例如，当直径为 $12\mathrm{nm}$ 的硅粒子体积分数约为 $6.5\%$ 时，其平均间距与粒子直径差不多。当粒子体积分数较高时，纳米粒子间受限制的基体可能会有以下特性： $①$ 由于纳米粒子间的聚合物大分子移动性受到限制，因此表现出更高的硬度；

图片摘要：该图主要展示 1（a）直径为 硅纳米粒子的杨氏模量（左上插图显示其弹性模量随粒子体积分数的变化关系）（b）弹性模量及断裂韧度随粒子间距。
![](images/e1680da526d0ccf665406cd1fd4b746075fe8129a83fcf8c299e84aa226d3de8.jpg)

图片摘要：该图主要展示 1（a）直径为 硅纳米粒子的杨氏模量（左上插图显示其弹性模量随粒子体积分数的变化关系）（b）弹性模量及断裂韧度随粒子间距。
![](images/f2bb73315fda12ac922eb57f6d36f015bfe7efa9cb569715cc65b7aaf7aed889.jpg)  
图1（a）直径为 $12\mathrm{nm}$ 硅纳米粒子的杨氏模量（左上插图显示其弹性模量随粒子体积分数的变化关系）（b）弹性模量及断裂韧度随粒子间距的相对变化情况（Chen等，2008a）

② 由于聚合物大分子将基体与纳米粒子牢牢缠结使其交联网硬度更高。如图1（b）所示描述了粒子间距与断裂韧度及弹性刚度的协调关系（Zhang等，2006）。

另外，研究人员对含有大小从几十纳米到100 $\mu \mathrm{m}$ 的硅或氧化铝纳米粒子的乙烯基酯做了大量力学实验（Cho、Joshi和Sun，2006；Adnan、Sun和Mahfuz，2007）。实验表明，只有当粒子尺寸在纳米尺度时其弹性刚度才会随着粒子尺寸的减小而增大（图2）。

图2含球形氧化铝粒子的复合材料杨氏模量随粒子直径在纳米尺度及微米尺度的变化情况  
图片摘要：该图主要展示 2含球形氧化铝粒子的复合材料杨氏模量随粒子直径在纳米尺度及微米尺度的变化情况。
![](images/a00d0add3ef8176097cbd537520f41a928b08c16f47e2c8c5fbe26580b74474c.jpg)  
摘自Cho、Joshi和Sun（2006） © Elsevier

纳米级粒子的另一个优点就是可以保证复合材料的强度。相反，微米级粒子容易导致界面在其周围分离或者基体不易黏合（Cho、Joshi和Sun，2006），从而降低了复合材料的强度。对于比聚合物分子旋转半径还小的粒子，由于其弹性模量与周围聚合物相差明显，聚合物分子发生的短程松弛会减小局部应力，所以不会产生明显的应力集中现象。比之尺寸大很多的粒子，由于存在高应力差区域以及与基体的脱黏或剥落区域，所以会有较大界面裂纹的产生，因此降低了复合材料的强度。

值得注意的是，我们对纳米尺度变形机制及失效的研究大多还停留在基于宏观层面实验的理论分析与数值模拟中。通过扫描电子显微镜（Scanning Electron Microscope，SEM）、透射电子显微镜（Transmission Electron Microscope，TEM）及光学显微镜分析可以定性地得到局部基体的力学行为。最近，研究人员在量化纳米复合材料中非均匀应变场时所作的研究，可以使我们对含有 $100\mathrm{nm}$ 大小硅粒子环氧树脂基体的变形机理有所了解。其中，纳米尺度应变的分布区域是通过原子力显微

镜/数字图像关联（Atomic Force Microscopy/Digital Image Correlation，AFM/DIC）方法得到的（Chen等，2008a），并且认为施加的等效应变大于纳米复合材料中代表体积的单元。图3显示了100nm气相二氧化硅粒子质量分数为 $3\%$ 复合材料的应变局部分布情况。基体与粒子间较大的刚度差异使得粒子体积分数较小时基体应变局部化。这也使得复合材料刚度无法随着粒子负载的增加而增大。图3所示环氧树脂基体内的非弹性应变带像非线性弹簧一样与粒子相串联，这就可以将（软化）基体的力学行为施加至复合材料总的力学行为中。如图3所示，虽然复合材料只发生了 $1\%$ 的应变，但在大损伤区中局部软化基体的刚度与承受 $3\%$ 应变时是一样的。在加载初期，当宏观应变达到 $0.3\%$ 时，环氧树脂基体形成的应变局部化带会限制弹性刚度的增大。因此，随着纳米粒子质量分数的增大，这种对弹性刚度的限制作用会导致：①纳米粒子周围的基体很早进入屈服阶段，使其成为软化相；②抑制宏观载荷对基体和粒子应变的影响。

图3二氧化硅粒子质量分数为 $3\%$ 纳米复合材料在宏观应变为 $1\%$ 时的应变局部分布情况（箭头指向为远场应力的施加方向）  
图片摘要：该图主要展示 3二氧化硅粒子质量分数为 纳米复合材料在宏观应变为 时的应变局部分布情况（箭头指向为远场应力的施加方向）。
![](images/f8608f228565c5936a6ee97fafec452c3e080f99fe5888bdc2faf9b275a96d78.jpg)  
摘自Chen等（2008） $\langle \widehat{\mathbb{C}}\rangle$ Elsevier

与球形纳米粒子相比，纳米纤维、纳米管及纳米片的纵横比要大很多，因此也更具应用前景。最近的研究（Podsiadto等，2007）发现，有些黏土片纳米复合材料的刚度甚至超过了某些金属的刚度。读者可以查阅第4卷第187章来查看这类纳米复合材料的详细信息。密集堆积的黏土片结构使得即使是在外界施加的应变很小的情况下，也可以将有效负载传递进片状纳米颗粒中。有关研究也报道了当CNTs的排列取向与载荷施加方向一致时可以

有效提高CNTs复合材料的力学刚度。然而，制备的纳米复合材料刚度与利用独立的CNTs拉伸刚度的计算预测值的差距仍然很大，有些研究小组测得其差值约为1TPa（不考虑CNTs中空部分的影响）(Shaffer和Sandler，2007)。虽然排列取向的CNTs可以提高纳米复合材料的弹性刚度，但与连续细力学模型的预测值仍有一定差距。在这个方面，由于CNTs波纹度会显著降低CNTs的硬化效应，故对其刚度的影响很大。研究人员对一类相关的纳米填料——气相生长纳米碳纤维（VaporGrownCarbon Nanofibers，VGCNFs）的测量结果表明，纳米纤维的初始刚度比高应变时低 $1\sim 2$ 个数量级。这是由于未加载时，纳米纤维构型中良好的波纹度使得在对聚合物基体即便是施加小于 $1\%$ 应变的情况下，纤维在聚合物基体中的刚度也无法达到其最大值所致（Ozkan、Naraghi和Chasiotis，2010）。VGCNFs可作为聚合物基体增强相的原因是其韧化性能与高温热处理导致的电、热传导率可使聚合物基体多功能化。但加入VGCNFs的代价是降低了基体的强度(Ozkan、Naraghi和Chasiotis，2010)。

# 3 纳米夹杂对聚合物的增强与增韧效应

与纳米粒子复合材料对刚度的提高有限相比，其对断裂韧性的提高非常显著。过去，人们通常用微米级有机填料来增强环氧树脂的韧性，但这样做也会降低复合材料的强度。现在，研究人员通过添加纳米级无机等轴硬粒子可以克服这个缺点。这样既能够提高其断裂韧性，同时又可以保持，甚至提高聚合物基体的弹性模量、屈服强度与拉伸强度。

此外，研究表明相对于微米粒子复合材料的强度与粒子尺寸成反比例的关系不同（Cho、Joshi和Sun，2006；Nakamura等，1992a），当聚合物基体中纳米粒子的含量低于 $20\%$ 时，其对基体强度的影响很小（Chen等，2008a）。图4（a）表明，当微尺度粒子尺寸 $>100~\mu \mathrm{m}$ 时会降低原始聚合物的强度（Cho、Joshi和Sun，2006）。如此大的粒子会产生局部应力集中，且粒子的尺寸也限定了弹性奇异应力界面（在不产生局部屈服的情况下）。相反，有研究指出，纳米粒子可以保持但无法提高基体的强度（Chen等，2008a；Zhang等，2006）。图4（b）揭示了含有 $12\mathrm{nm}$ 与 $100\mathrm{nm}$ 气相二氧化硅粒子环氧树脂的强度随粒子质量分数在小于 $15\%$ 时的变化

情况。显然，两种尺寸的粒子对其强度都没有影响，包括之前对氧化铝粒子的研究也反映了同样的情况（Cho、Joshi和Sun，2006）。然而，其他有关研究［图4（c)]却发现了一种球形纳米粒子可增大复合材料强度的情况。虽然我们并不期望添加纳米粒子能提高其强度，但必须保证添加各种体积分数的纳米粒子不会削弱其力学性能。尤其是从添加纳米粒子对环氧树脂基体断裂韧性与可燃性提升的角度更能说明问题。我们可以从

图片摘要：该图主要展示 4（a）含有微米级和纳米级硅粒子与氧化铝粒子复合材料的相对强度；（b）含有 与 硅粒子复合材料的拉伸强度随粒子质量分数的。
![](images/d2f3571662b5e629c705299732ad65b5a3b67ac390973d06bce084fdcaccd555.jpg)

图片摘要：该图主要展示 4（a）含有微米级和纳米级硅粒子与氧化铝粒子复合材料的相对强度；（b）含有 与 硅粒子复合材料的拉伸强度随粒子质量分数的。
![](images/99089796b2fa5d01de344454c606501ec861808ebb13aecfad5d87479f9dfda6.jpg)  
(a)   
（b）

（c）  
图4（a）含有微米级和纳米级硅粒子与氧化铝粒子复合材料的相对强度；（b）含有 $12\mathrm{nm}$ 与 $100\mathrm{nm}$ 硅粒子复合材料的拉伸强度随粒子质量分数的变化情况；（c）含有微米级和纳米级硅粒子与氧化铝粒子复合材料的相对强度  
图片摘要：该图主要展示 4（a）含有微米级和纳米级硅粒子与氧化铝粒子复合材料的相对强度；（b）含有 与 硅粒子复合材料的拉伸强度随粒子质量分数的。
![](images/057ba72b812b6d7decf744ba1eaee7a037fb4cc6626bcd73935229a9caace3f7.jpg)  
摘自Cho、Joshi和Sun（2006） © Elsevier

纳米尺度增强相只会引起有限的局部应力集中这个角度，来解释添加纳米粒子对其强度影响不大的原因。由纳米硬粒子造成的应力增大对聚合物的影响区域很小。

聚合物材料的断裂韧性很低，在其中添加纳米粒子的明显优势是可以增大其断裂韧性。研究发现，在热固性环氧树脂中添加球形硅或者球形玻璃微粒与纳米粒子时，其断裂韧性随着粒子体积分数的增大而增大（Lee和Yee，2000）。在讨论不连续的纳米填料对基体的增韧效应之前，我们首先要了解微尺度填料对聚合物韧性所起的作用。在微米级粒子范畴，增大尺寸为 $3.3\mu \mathrm{m}$ 或者 $24.4\mu \mathrm{m}$ 的玻璃微粒体积分数（最多可达 $30\%$ ）时，粒子的脱黏效应会增大环氧树脂基体的断裂韧性（Lee和Yee，2000）。在纳米级粒子范畴，体积分数为 $14\%$ 的 $25~\mathrm{nm}$ 硅粒子（Zhang等，2006）与质量分数分别为 $10\%$ 的 $15~\mathrm{nm}$ 硅粒子（Chen等，2008a）及 $15\%$ 的 $12~\mathrm{nm}$ 硅粒子（Chen等，2008a）具有相似的作用效应。总的来说，我们可以认为较大的微粒能够改善韧性，但目前人们对粒子尺寸的作用效应还没有达成一致的意见。部分研究人员（Lee和Yee，2000）验证了 $3.3\mu \mathrm{m}$ 及 $24.4\mu \mathrm{m}$ 的玻璃粒子对基体韧性的影响不大。然而其他研究人员（Nakamura等，1992b）指出，球形硅/环氧复合材料的临界能量释放率随着尺寸为 $6\sim 42\mu \mathrm{m}$ 硅粒子的增大而增大。硅粒子在 $6\sim 42\mu \mathrm{m}$ 增大时（Nakamura等，1992b）或者玻璃粒子在 $6\sim 500\mu \mathrm{m}$ 增大时，都会导致同样的环氧复合材料拉伸强度的降低（Cho、Joshi和Sun，2006）。研究同时发现，对于含有 $3\sim 42\mu \mathrm{m}$ 硅粒子的复合材料，其弯曲强度也有类似的变化趋势（Nakamura等，1992a；Tanimoto等，2006）。含微米级增强相复合材料的一些能量耗散机制如下：有机（软）粒子由于脱黏形成的孔洞增加了脆性聚合物基体的塑性，所以使基体的韧性增大。无机（硬）粒子同样会由于脱黏、孔洞形成、剪切屈服、剪切带形成、裂纹形成、裂纹偏转及裂纹扎钉等提高基体的断裂韧性（Roulin-Moloney，1989）。上述机制中并不是所有因素对纳米复合材料都有重要影响。比如，与少数能促进脱黏作用的微米级粒子相比[图5(b)]，裂纹扎钉只相对于几十微米大的粒子而言[图5(a)]（Kawaguchi和Pearson,2003）。

如图6所示，就纳米级增强相而言，在一种环

氧树脂中添加 $12\mathrm{nm}$ 气相二氧化硅粒子后，会增大其断裂韧性（Chen等，2008a）。当质量分数较小时（ $1\%$ ），有效韧性随其单调增大；但在质量分数较大时，这种增大效应就相对小一些。例如，粒子质量分数为 $15\%$ 时的断裂韧性比为 $3\%$ 时的断裂韧性增大了 $35\%$ ，总体相差不大。这些数字大致与（Chen等，2008b）中的数据相吻合。也有人对含有包括较高纵横比粒子在内的各类硬纳米增强相，且浓度类似的纳米复合材料韧性做了报道(Kinloch等，2005)。事实上，有些研究指出，当粒子体积分数超过 $15\%$ 时，复合材料的韧性会降低（Chen等，2008b）。

图片摘要：该图主要展示 5（a）裂纹钉扎对基体的增韧；。
![](images/9cba7096b3f192cf11ee19e00e8b7e3ad829f8b31a6d6171b73aa013742b2489.jpg)

(a)   
（b）  
图5（a）裂纹钉扎对基体的增韧；  
(b) 粒子脱黏对基体的增韧   
图片摘要：该图主要展示 5（a）裂纹钉扎对基体的增韧；。
![](images/81ebff291b2a794caa1663d4563584065bdaebcb8702157530f54195332f4a63.jpg)  
摘自 Kawaguchi 和 Pearson（2003） © Elsevier

图6 $12\mathrm{nm}$ 硅粒子的质量分数对其复合材料标准化断裂韧性的影响  
图片摘要：该图主要展示 6 硅粒子的质量分数对其复合材料标准化断裂韧性的影响。
![](images/abde9c4d74d1210c59a5191e9039d03b0d6eaf5d56e094c4547ed407ccd87737.jpg)  
摘自Chen等（2008） $\odot$ Elsevier

如图7（b）所示，利用SEM观察初始裂纹尖端的断裂面发现，相对于图7（a）所示的纯环氧树脂中的镜像断裂面（Chen等，2008a），质量分数为 $1\% \sim 5\%$ 的 $12\mathrm{nm}$ 硅粒子对复合材料增韧效应主要与其裂纹面的表面粗糙度有关。断裂面的表面粗糙度增大了实际断裂面积及其临界能量释放率。有意思的是，由于图7（c）中 $12\mathrm{nm}$ 硅粒子质量分数为 $15\%$ 的复合材料初始裂纹尖端断裂面与发生韧性失效情况时相似，所以这也揭示了一种与添加较小硅粒子不同的增韧机制，其可以通过测量硅/环氧复合材料的玻璃化转变温度（GlassTransitionTemperature， $T_{\mathrm{g}}$ ）来验证（Chen等，2008b）。具体来说，纯环氧树脂与 $12\mathrm{nm}$ 硅粒子

质量分数为 $5\%$ 复合材料的 $T_{\mathrm{g}}$ 为 $153^{\circ}\mathrm{C} \sim 155^{\circ}\mathrm{C}$ 而 $12\mathrm{nm}$ 硅粒子质量分数为 $15\%$ 复合材料的 $T_{\mathrm{g}}$ 只有 $121^{\circ}\mathrm{C}$ 。之所以粒子质量分数为 $15\%$ 的复合材料比质量分数为 $5\%$ 的复合材料的 $T_{\mathrm{g}}$ 低了 $32^{\circ}\mathrm{C}$ 是由于其交联密度的降低而造成的。这可以从图7（c）中发生的小范围屈服现象得到验证。有些研究人员报道了这种添加纳米粒子使 $T_{\mathrm{g}}$ 减小的现象（例如，Zhang等，2006；Liu等，2003），但也有人研究发现，纳米粒子的添加对 $T_{\mathrm{g}}$ 几乎没有影响。在这种纳米粒子质量分数较大的复合材料中，由于其粒子间距较小（约为 $10\mathrm{nm}$ ）会影响基体交联的连续性，从而使纳米复合材料基体的性能有别于纯环氧树脂。

图片摘要：该图主要展示 6 硅粒子的质量分数对其复合材料标准化断裂韧性的影响。
![](images/baf1e0aaf05bc67d82dae286b66cc8f686983734bd170f1eaf83aa98813b51cd.jpg)

图片摘要：该图主要展示 7 环氧基复合材料试件裂纹尖端断裂面。
![](images/7ddc0b536113269c36a95154cfa54882b68933660f5a80fecefa8332b46e27ba.jpg)

图7 环氧基复合材料试件裂纹尖端断裂面  
图片摘要：该图主要展示 7 环氧基复合材料试件裂纹尖端断裂面。
![](images/573b1b0565e8325d4cf2bf47aba9e332fffe8a494810ec8a4d01327dacca6702.jpg)  
(a) 纯环氧树脂；(b) $12\mathrm{nm}$ 硅粒子质量分数为 $5\%$ ；(c) $12\mathrm{nm}$ 硅粒子质量分数为 $15\%$ [图（b）中白色箭头指向孔洞，  
黑色箭头指向与基体发生明显黏合失效且被基体包裹的硅粒子]  
摘自Chen等（2008） © Elsevier

另外，理论上片状及纤维状纳米粒子夹杂通过裂纹桥接、粒子-基体的摩擦耗散及纳米纤维/纳米片断裂的共同作用会显著地增大基体韧性。然而，到目前为止，实验层面上还没发现这种显著的增韧效应（Miyagawa和Drzal，2004）。具体而言，CNT含量在质量分数小于 $1\%$ 时能增大聚合物的韧性，而更大的质量分数反而会使韧性降低。长一些的CNTs $(10\mu \mathrm{m})$ 比短一些的CNTs $(5\mu \mathrm{m})$ 增韧效

果好些，且两种CNTs在质量分数为 $0.1\% \sim 1\%$ 时其复合材料韧性几乎不变。这可能是由于之前所述的增韧机制在这种情况下还未被激活所致。

# 4 纳米复合材料模型

这些年来，如何建立纳米复合材料的模型，一直处于纳米复合材料研究的最前沿。它主要侧

重于通过夹杂尺度现象的分析来开发多尺度（分层）模型（Gates等，2005），从而可以预测含有纳米粒子（例如CNTs）材料系统的实际力学响应。只要同时考虑纳米粒子与聚合物本体界面区效应，我们就可以相对较为容易地将诸如碳纳米纤维、硅及氧化铝纳米粒子等硬纳米夹杂加入到复合材料模型中。由于界面特性方面专业理论的缺乏，有人借助于三相模型来分析。在此模型中，纳米粒子附近的聚合物分子性能可用一个可调因子来描述（Luo和Daniel，2003）。我们可以利用分子动力学理论（Molecular Dynamics，MD），通过计算在硬夹杂附近的密度变化与性能变化得到这个因子估算值（Gates等，2005）。这类方法对计算单纯CNTs与嵌入聚合物基体的功能化CNTs的等效力学性能较为重要。由于CNTs具备多重构型的束状结构，因此会产生不同的弯曲与屈服响应。在创建宏观尺度模型时，可用在各种应力环境下力学响应相同的等效连续体结构来替代CNTs。这样就能使纳米粒子及其周围聚合物的势能与等效连续体结构的弹性能一致（Gates等，2005）。利用这类MD模型可以得到纳米夹杂与周围基体间的范德华力作用与短程黏结力，以及含有硬增强相基体在分子移动性可能受限条件下的力学行为。除此之外，在分析高级纳米结构时还必须考虑其他因素，比如，由于多壁碳纳米管（multiwall carbon nanotubes，MWCNTs）外壁与内壁上的应力不同，所以当外壁受力失效时，内壁会以“鞘中剑”的方式滑动。

# 5 结论

通过添加纳米填料可以提高现有聚合物及其纤维层合板与编织复合材料的多种功能特性。同时，作为结构单元，纳米填料也影响了聚合物母体的力学行为。在理论上，添加纳米粒子可以显著提高基体韧性，也可以保持，甚至是增大其拉伸与剪切强度。具体来讲，等轴纳米粒子能显著提高其断裂韧性，而具备高纵横比或者说高面容比的纳米粒子，对提高聚合物的刚度和强度可能性最大。目前，如何开发能够既适应现有复合材料制备方式与设备又可使粒子分布优良的生产工艺是我们遇到的挑战之一。其次，如何将具有预报能力的模型应用于分层纳米复合材料的智能设计中的难题也亟待解决。

# 致谢

非常感谢B.L.Lee博士管理的美国空军科研办公室（Air Force Office of Scientific Research, AFOSR）基金FA9550-06-1-0140的支持。

# 参考文献

Adnan，A.，Sun，C.T.andMahfuz，H.（2007）Amolecular dynamics simulation study to investigate the effect of filler size on elastic properties of polymer nanocomposites.Comp.Sci.Technol.，67，348-356.   
Chen，Q.，Chasiotis，I.，Chen，C.and Roy，A. (2008a）Nanoscale and effective mechanical behavior and fracture of silica nanocomposites.Comp.Sci Technol., 68，3137-3144.   
Chen, C., Justice, R.S., Schaefer, D.W. and Baur, J.W. (2008b) Highly dispersed nanosilica-epoxy resin with enhanced mechanical properties. Polym., 49, 3805-3815.   
Cho, J., Joshi, M. S. and Sun, C. T. (2006) Effect of inclusion size on mechanical properties of polymeric composites with micro and nano particles. Comp. Sci. Technol., 66, 1941-1952.   
Cho, J., Luo, J.J. and Daniel, I.M. (2007) Mechanical characterization of graphite/epoxy nanocomposites by multi-scale analysis. Comp. Sci. Technol., 67, 2399-2407.   
Gates，T.S.，Odegard，G.M.，Frankland，S.J.V.and Clancy，T.C.（2005）Computational materials: multiscale modeling and simulation of nanostructured materials. Comp. Sci. Technol., 65, 2416-2434.   
Kawaguchi, T. and Pearson, R.A. (2003) The effect of particle-matrix adhesion on the mechanical behavior of glass filled epoxies. Part 2. A study on fracture toughness. Polymer, 44, 4239-4247.   
Kinloch，A.J.，Mohammed，R.D.，Taylor，A.C.Eger，C.，Sprenger，S.andEgan，D.（2005）The effect of silica nanoparticles and rubber particles on the toughness of multiphase thermosetting epoxy polymers. J.Mater.Sci.，40，5083-5086.   
Lee, J. and Yee, A.F. (2000) Fracture of glass bead/epoxy composites: on micro-mechanical deformations. Polym., 41, 8363-8373.   
Liu, Y., Hsu, C., Wei, W. and Jeng, R. (2003) Preparation and thermal properties of epoxy-silica nanocomposites from nanoscale colloidal silica. Polym., 44,

5159-5167.   
Luo, J. J. and Daniel, I. (2003) Characterization and modeling of mechanical behavior of polymer/clay nanocomposites. Comp. Sci. Technol., 63, 1607-1616.   
Miyagawa, H. and Drzal, L. T. (2004) The effect of chemical modification on the fracture toughness of Montmorillonite clay/epoxy nanocomposites. J. Adhes. Sci. Technol., 18, 1571-1588.   
Nakamura, Y., Yamaguchi, M., Okubo, M. and Matsumoto, T. (1992a) Effects of particle size on mechanical and impact properties of epoxy resin filled with spherical silica. J. Appl. Polym. Sci., 45, 1281-1289.   
Nakamura, Y., Yamaguchi, M., Okubo, M. and Matsumoto, T. (1992b) Effect of particle size on the fracture toughness of epoxy resin filled with spherical silica. Polym., 33, 3415-3426.   
Ozkan，T.，Naraghi，M.andChasiotis，I.（2010）Mechanical properties of vapor grown carbon nanofibers. Carbon，48，239-245.   
Pinnavaia T. J. and Beal G. W. (eds) (2001) Polymer-Clay Nanocomposites, John Wiley & Sons, New York.

Podsiadto，P.，Kaushik，A.K.，Arruda，E.M.，Waas，A.M.，Bong，S.S.，Jiadi，X.，Nandivada，H.，Pumplin，B.G.，Lahann，J.，Ramamoorthy，A.andKotov，N.A.（2007）Ultrastrong and stiff layeredpolymer nanocomposites.Sci.,318,80-83.   
Roulin-Moloney, A.C. (1989) *Fractography and Failure Mechanisms of Polymers and Composites*, Elsevier Applied Science, London.   
Shaffer, M. S. P. and Sandler, J. K. W. (2007) Carbon nanotube/ nanofiber polymer composites, in Processing and Properties of Nanocomposites (ed. S. G. Advani), World Scientific Publishing, Singapore.   
Tanimoto, Y., Kitagawa, T., Aida, M. and Nishiyama, N. (2006) Experimental and computational approach for evaluating the mechanical characteristics of dental composite resins with various filler sizes. Acta Biomater. 2, 633-639.   
Zhang，H.，Zhang，Z.，Friedrich，K.and Eger，C. (2006）Propertyimprovementsofinsituepoxynanocompositeswithreducedinterparticledistanceathighnanosilicacontent.ActaMater.，54，1833-1842.

本章译者：顾建平，孙慧玉（南京航空航天大学航空宇航学院）

图片摘要：该图片与第19部分；耐高温材料这部分内容相关。
![](images/87a0202f3fc7b1cfa70d02fe2a736c9e2120a5959064d74e7e526d1332396646.jpg)

# 第19部分

# 耐高温材料

# 钛合金：加工、性质及其应用

James C. Williams

俄亥俄州立大学材料科学与工程部，哥伦比亚，美国

# 1 引言

钛（Ti）是一化学元素（原子编号22），它具有较高的熔点（ $1660^{\circ}C$ 左右）和较低的密度（4.5 $\mathrm{g / cm^3}$ ）。实际上，钛的密度仅有铁或镍的一半，而它的熔点却比这两种金属都高。这些固有的性质使得合金化的钛成了轻型结构中结构金属的绝佳选择。事实上，钛合金在飞行器燃气涡轮和机身主承力结构上都得到了广泛的应用。在航天器中，钛合金主要用于承力结构以及诸如高压气瓶和推进系统的低温泵之类的关键部位中。在对耐腐蚀性要求较高的地方，大量未合金化的钛和低合金化的钛都得到了应用。钛合金在生物医学领域的应用也日益广泛。后面的这些应用因为与本部分的重点不相关，因而不予讨论。

在本手册第4卷第2部分“高温材料”论及的所有材料中，钛合金本身能承受的最高温度最低，并且加工过程各因素对钛合金微观结构的影响，导致每种钛合金的性能也是不同的。然而，从相对密度上看，在大约 $550^{\circ}\mathrm{C}$ 以下，钛合金相比于镍和铁合金都具有相当大的优势。超过这一温度之后，在很多应用中需要考虑的仅仅是强度以及表面稳定性的损失，即所谓的抗氧化能力或环境抵抗能力。

钛合金可以用传统的金属-加工设备制作成所有传统的轧制成品和近净成型构件（near netshapes）。这些合金在典型热加工温度下的强度较高，因而需要采用高负荷的加工设备处理。钛合金

也可以通过熔焊以及固相法进行连接，这两种方法都将在第4卷的其他章节中进行介绍。
