Repository: C-zj02/CFD-claw

<div align="center">

**English** | [中文](#中文版) | [Français](README_FR.md) | [Русский](README_RU.md) | [हिन्दी](README_HI.md) | [العربية](README_AR.md) | [Português](README_PT.md)

# 🚀 Claude Code Python

**A Complete Python Reimplementation Based on Real Claude Code Source**

*From TypeScript Source → Rebuilt in Python with ❤️*

***
**🔥 Active Development • New Features Weekly 🔥**

</div>

***

## 🎯 What is This?

**Clawd Code** is a **complete Python rewrite** of Claude Code, based on the **real TypeScript source code**.

File: RAG-data/航空航天科技出版工程  4  材料技术401-496.pdf-f4d3af8d-7129-4f89-aa4d-8f7f9a310c76.md (part 1 of 5)
# 空间材料的表面改性

Jacob I. Kleiman

完整性测试实验室公司，马克姆，安大略，加拿大

# 1 引言

表面工程技术被广泛用于航空航天工业以及许多其他行业，包括汽车、导弹、电子、生物医药、纺织、石油等。表面工程技术可通过材料表面处理来开发、维护或改变其各种功能特性，包括物理、化学、电气、电子、磁、机械、耐磨、耐腐蚀等特性。几乎所有类型的材料，包括金属、陶瓷、聚合物以及复合材料都可采用同质或异质材料的涂层。此外，也可能会形成新材料、分级沉积以及多组分沉积的涂层。另一种改变表面属性的方法不用附加一个涂层，而是对原有材料进行表面改性。  
过去几十年中，表面工程（Gissler和Jehn，1992）发展成了一个涉及广泛的领域，人们一般认为表面改性工艺是其一部分。一般来说，表面改性技术可以为相应表面提供全新属性，包括以下几点。  
（1）在原子水平上表面是超清洁的。  
（2）黏合表面：涂料和黏合剂的优异附着力和耐久性。  
（3）亲水性（润湿）表面。  
（4）疏水性（非润湿）表面。  
（5）低摩擦系数表面。  
（6）耐磨涂料。  
（7）抗腐蚀性。  
（8）许多表面特性的定制设计。

以高分子材料、石墨和聚合物为基础的复合材

料暴露在空间环境因素［如原子氧（AO），在低地球轨道（LEO）的紫外线辐射和极端的热循环条件，地球同步轨道（GEO）的带电粒子等］中时，它们的主要功能特性会发生明显的加速劣化，包括表面侵蚀、质量损失、热光学性质的变化等（Reddy，1995）（图1）。人们发展了很多不同的表面工程方法来抵御上述空间环境因素的影响，涂层便是其中之一。此外，也开发了很多其他技术来保护材料，同时能够做到不改变，或以特定的形式改变其功能特性。目前，已经有一些不同的技术方案以解决上述问题［Reddy，1995；Kleiman等，1995；Packirisamy、Schwam（精简版），1995]。通常由金属或稳定的无机化合物提供保护（主要是通过氧化物或氧化物基础的表面结构），氧化膜则往往采用一些先进的沉积技术沉积而成（Gissler和Jehn，1992）。此外，也可以选择特定的材料或合成材料——它们能够在面转换过程中活跃的氧化环境下，在顶层表面层形成氧化物系的化合物[Reddy，1995；Packirisamy、Schwam（精简版），1995；Vilgor，1987]。在特殊情况下，也可以采用由金属箔包装或包裹的机械保护。采用的表面保护措施除了要保证结构的稳定性外，往往也需要保留一些重要的功能特性，如光学、热学、光学、电气性能等（Gilmore，1994）。利用先进的防护涂层沉积、材料表面改性、现代热控制涂料系统、特殊有机硅或带有高抗LEO/GEO环境性能的聚合物，是目前保护发展的主要趋势。

发展表面改性工艺不仅要关注保护作用，同时也需要注意弱化引起的一些不利的新性质。例如，

图片摘要：该图片与发展表面改性工艺不仅要关注保护作用，同时也需要注意弱化引起的一些不利的新性质。例如，；料暴露在空间环境因素［如原子氧（AO），在低地球轨道（LEO）的紫外线辐射这部分内容相关。
![](images/ef0d00c086fa26b518b12143a484565613c7d61be13c8a6acc049f6642a981d7.jpg)  
(a)

图片摘要：该图片与发展表面改性工艺不仅要关注保护作用，同时也需要注意弱化引起的一些不利的新性质。例如，；料暴露在空间环境因素［如原子氧（AO），在低地球轨道（LEO）的紫外线辐射这部分内容相关。
![](images/605b6a315dd6ac2fd7cb04933dc52f5ad53c18c006096be542fcb266e6c8fc18.jpg)  
（b）

图片摘要：该图主要展示 1LEO空间环境对LDEF卫星上4层碳纤维环氧复合管造成的损伤，这是UTIAS实验的一部分。
![](images/fa0d51f01d592165f2c6fd9240db2f027639c4e8040f985d8787dd85ea91be10.jpg)  
（c）

图片摘要：该图主要展示 1LEO空间环境对LDEF卫星上4层碳纤维环氧复合管造成的损伤，这是UTIAS实验的一部分。
![](images/e84fcd1aed3494fc18a886babdbe49bb549cf6b88d82f6fa6224417b35f048e4.jpg)  
(d)

（e）  
图1LEO空间环境对LDEF卫星上4层碳纤维环氧复合管造成的损伤，这是UTIAS实验的一部分  
图片摘要：该图主要展示 1LEO空间环境对LDEF卫星上4层碳纤维环氧复合管造成的损伤，这是UTIAS实验的一部分。
![](images/9fa05bc9fc882ad969f82724aa0e0f78d4e3bde7ecf58782b9dd2cc2b76a3475.jpg)  
（a）暴露于空间环境前复合管的整体外观；（b）在暴露于空间环境约4.5年后的复合管的整体外观；（c）在暴露于空间环境约4.5年后，复合管表面部分横截面的扫描电子显微镜图像。图中箭头表示原子氧轰击管表面的方向；（d）复合管表面被原子氧侵蚀的另一个例子。箭头指向管表面的一个污染颗粒，该颗粒起到防护作用，防止原子氧侵蚀其覆盖的部位；（e）通过一节管的横截面轮廓，显示了AO侵蚀的结果

20世纪90年代研究发展的表面改性工艺（Kleiman等，1999）解决了金属化Teflon过于眩光的问题，这些金属化Teflon用于国际空间站和德克斯特外部电子设备。又例如，为了防止高分子材料在GEO环境下——带有强电子和质子通量——过度充电，人们开发了一种叫作CarboSurf™的表面处理手段（Iskanderova等，2008）。

本项讨论主要论及的表面改性技术，能保护材

料的基本特性，而且能让它们按所希望的方式改变，又不会改变整体性能。

# 2 空间材料表面工程方法

表1给出了针对LEO中聚合物以及复合材料功能特性或削弱保护的主要表面工程方法，它们用于保护现有材料或者提供材料新的属性。上述方法涵

盖了一系列现代技术，用于保护空间材料和结构以及弱化表面保护导致的不利的新性质。虽然严格地说本章主体所论述的许多技术并不是真正的表面改性工艺，但通过它们却可以帮助我们了解改性工艺的整体问题以及需求。

表1聚合物以及复合材料功能特性或削弱保护的主要表面工程方法  

<table><tr><td colspan="2">技术或方法</td><td>涂层或材料</td></tr><tr><td>物理气相沉积(PVD)</td><td>(1)薄膜涂层,热和电子束蒸发;(2)磁控溅射沉积(MSD);(3)离子束溅射沉积;(4)离子束共溅射沉积(IBSD)</td><td>Al, Si, Ge, Ni, Cr,SiOx(x&lt;2),Al2O3, SiO2,ITO, SiOx(x&lt;2)+含氟聚合物</td></tr><tr><td colspan="2">等离子体增强化学气相沉积(PECVD)</td><td>SiOx, SiO2SIN, SION</td></tr><tr><td colspan="2">液相沉积(LPD)</td><td>TiO2</td></tr><tr><td colspan="2">原子层沉积(ALD)</td><td>Al2O3和ZnO</td></tr><tr><td colspan="3">表面改性工艺</td></tr><tr><td>化学改性PhotosilTM</td><td>PhotosilTM</td><td>现代化硅烷化</td></tr><tr><td>机械纹理</td><td>纹理化</td><td>传输浇铸纹理化</td></tr><tr><td colspan="2">离子束加工</td><td></td></tr><tr><td>ImplantoxTM离子注入</td><td>ImplantoxTM</td><td></td></tr><tr><td>离子束轰击纹理化</td><td>SurfTexTMCarbosurfTM</td><td></td></tr><tr><td colspan="3">颗粒疏松材料和“厚”的薄膜涂层</td></tr><tr><td colspan="2">特殊化学品合成</td><td>有机硅;磷腈;</td></tr><tr><td>涂料系统</td><td>温控涂抹导电性和非导电油漆</td><td>黑色/白色;有机/无机</td></tr><tr><td colspan="2">等离子喷涂沉积</td><td>矾土氧化铝/氧化钇/氧化锆</td></tr><tr><td colspan="2">机械保护</td><td>β-布料,镀铝β-布料</td></tr><tr><td colspan="2">管包装或熔敷金属</td><td>复合材料上的阳极氧化铝箔</td></tr></table>

# 2.1 薄膜防护涂料

薄膜防护涂料被广泛应用于空间产业中（Gissler和Jehn，1992；Kleiman等，1995；Packirisamy、Schwam、Lite，1995；Kleiman和Iskanderova，2000）。在过去10年里，人们尝试了多

种新方法来发展可在低地球轨道环境中使用的稳定可靠的保护涂层。

液相沉积（LPD）对于聚酰亚胺材料的保护是一种很有前途的简单的水溶液方法，它并不依赖于视线沉积（Guzman等，2009）。在接近室温条件下，通过一个金属氟化配合物和硼酸的水溶液，利用LPD技术将 $100\mathrm{nm}$ 厚的二氧化钛涂层覆盖于聚酰亚胺薄膜上。通过优化沉积条件以及对基板表面实施前处理和沉积后的干燥处理，得到了黏附于表面无裂纹的涂层。高度均匀无裂纹的无定形二氧化钛薄膜便能够在接近室温的条件下制备。AO环境下薄膜的重量和QCM测量表明，无定形二氧化钛在恶劣的LEO空间环境为聚酰亚胺提供了很好的保护。暴露在相似的AO环境时，涂有二氧化钛的聚酰亚胺的侵蚀面积是未受保护的聚酰亚胺的侵蚀面积的 $2\%$ 。涂层开裂会使表面形态退化，但对涂层的保护能力并没有显著影响。除了对AO保护，二氧化钛涂层还能提高聚酰亚胺膜的机械性能。暴露在AO中，这些属性维持不变（Guzman等，2009）。

用原子层沉积（ALD）技术可以制造能够减少聚合物在空间中失效风险的涂层，从而用来保护一些聚合物材料（Lindholm等，2009）。ALD是一种气相技术，它基于两个连续的、自限性的表面反应，通过原子层控制，能够沉积出非常均匀、适形、无针孔的薄膜。通过原子层沉积制造的FEP特氟龙、聚酰亚胺以及PMMA聚合物上的氧化铝和氧化锌涂层，可以保护基材同时抵抗氧原子的侵蚀和真空紫外光的诱导性降解（Lindholm等，2009年）。虽然氧化铝ALD涂层能够保护FEP特氟龙和聚酰亚胺，但是为了保护FEP特氟龙免受氧原子侵蚀，需要更多个原子层沉积周期，这说明了需要一个比聚酰亚胺薄膜ALD涂层更迅速的核化过程。虽然真空紫外光的研究显示，如果有任何光线穿透涂层，聚合物基板可能会释放出可危及涂层完整性的挥发性产物(Lindholm等，2009年)，但是双层氧化铝和氧化锌ALD涂层依然能有效地防止暴露在真空紫外线辐射下的PMMA发生质量损失。

# 2.2 表面改性工艺

表面改性工艺可大致分为两大类：一类是针对材料、薄膜以及结构的保护；另一类的主要目标则是改变或是弱化处理表面带来的不利的新性质。这两种方法都将在下面进行讨论。

# 2.2.1 低地球轨道保护的表面改性工艺

在空间环境中，在材料需要保持和受到保护的所有主要特性中，热光学性能，即太阳吸收率 $\alpha$ 和总的发射率 $\varepsilon$ 非常重要。但并不是所有太阳吸收率 $\alpha$ 和热发射率 $\varepsilon$ 的组合都适用于某单一材料（Gilmore，1994），然而两种或多种材料的组合则允许几乎任何 $\alpha / \varepsilon$ 的组合。通常情况下，最低的 $\alpha / \varepsilon$ 表面是最理想的，因为它们的控制作用使太阳对温度的影响减到最小。对于从来不需要面对太阳的表面，材料的选择主要依赖于所需的 $\varepsilon$ 值。热控材料不仅需要具备同时也要能保持其 $\alpha$ 、 $\varepsilon$ 或 $\alpha / \varepsilon$ 的值，即在一个特定的空间环境中，如低地球轨道，要保持所需要的热光学性能。

很久以前人们就已经知道一些重要的空间相关的材料，比如金属化聚合物薄膜和有机黑色、白色涂料，易受LEO中AO和/或紫外线以及GEO中辐射的影响，因此需要保护（Reddy，1995；Kleiman等，1995；Packirisamy、Schwam、Lite，1995；Gilmore，1994；Levine，1991，1993a，1995；Tennyson等，1991；Wertheimer、Schreiber，1995；Goudimenko等，1997；Kleiman等，1999；Gudimenko等，2002）。碳纤维增强塑料（CFRP）复合材料，往往用于航天器的结构元件，也易受LEO环境因素的影响（Levine，1991，1993，1995；Tennyson等，1991）。

沉积可以在聚合物或复合材料表面形成氧化物保护涂层，如硅和铝的氧化物。正如上面讨论的，它们提供了更好的抗侵蚀性。然而，我们发现，当暴露在LEO空间环境的热循环中，很薄的氧化膜涂层也会发生龟裂和/或剥落，这主要是由涂料与它们所要保护的聚合物之间界面应力和热膨胀系数的差异所导致的。氧化膜涂层破坏后，底层的高分子材料将暴露在FAO环境中，从而引起更广泛的表面侵蚀。在低地球轨道对聚合物基材料的有效保护中，特别是针对未来的长期任务或者部署空间站，仍然是一个重大的挑战。

为了保护处于恶劣空间环境因素下的材料，UTIAS/ITL和其他团队在20世纪90年代中期就开始了对表面改性的研究，但是辅助性的镀层方法在很多情况下都有不足之处。最初，UTIAS/ITL发展了两个工艺：一是采取“化学路线”；二是遵循“物理路线”。这两个工艺都被证实是成功的，

它们保护空间材料免于被原子氧侵蚀，为它们所应用的材料提供了低于 $10\sim 100$ 倍的侵蚀速率（Goudimenko等，1997；Kleiman等，1999；Gudimenko等，2002；Iskanderova等，1995；Kleiman、Iskanderova、Tennyson，1998；Iskanderova等，1997）。

化学改性工艺。在化学方法中，空间材料的顶层表面层通常使用带有特殊元素的聚合物基材料，聚合物基材料和碳纤维复合材料的表面改性丰富了它们的种类，使它们能够在氧化环境中形成稳定的保护性氧化物或基于氧化的保护性表面结构（Goudimenko等，1997），能够在LEO环境或其他严重的氧化环境中防止侵蚀和蚀刻。针对用于LEO航天器的聚合物基材料和复合材料严重的AO侵蚀问题，人们开发出PhotosilTM表面改性技术来提供一种替代解决方案（Goudimenko等，1997）。简言之，PhotosilTM是一种将含硅基团结合到聚合物结构子表面层（例如，深达 $1\mu \mathrm{m}$ ）的表面改性技术，创建的有机硅表面层来源于原来的材料（图2）。在本质上，PhotosilTM是一个三阶段的表面处理过程：①表面的光激活；②液相甲硅烷基化；③聚合物材料和复合材料有效改性的稳定化。

图片摘要：该图主要展示 2 经过一个薄膜沉积（右侧）或是表面改性（左侧）后聚合物表面的示意图。
![](images/2cc06cf60fce2697fdbf419f536187d50ce6453c5ac15dae82cb5fa98b928b13.jpg)  
图2 经过一个薄膜沉积（右侧）或是表面改性（左侧）后聚合物表面的示意图

$\mathrm{Photosil}^{\mathrm{TM}}$ 已经表明，在地基快速AO曝光下，平均的侵蚀量约为 $10^{-26}$ 克/原子，也就是说，比大多数聚合物材料低两个数量级，如图3和图4所示（Goudimenko等，1997）。此外，该过程不影响空间应用的重要关键因素，如热光学性质、整体材料属性以及高分子材料的挥发。

经过 $\mathrm{Photosil}^{\mathrm{TM}}$ 一系列处理后的质量变化，以及控制聚合物薄膜材料在FAO束中的测试结果见表2。从这些结果中可以看出，处理过的聚合物薄膜的质量损失显著减少了，对于聚酰亚胺H和金属化的聚酰亚胺E，几乎可以忽略不计。“平均侵

图片摘要：该图主要展示 2 经过一个薄膜沉积（右侧）或是表面改性（左侧）后聚合物表面的示意图。
![](images/72ed3585f6c077c0d8e9bfa93b30d55e5470ce1ffc3184cebbd5fd212af4aad2.jpg)  
图3暴露于快速原子氧流 $6\mathrm{h}$ 的聚酰亚胺表面的扫描电子显微镜图像。右边的SEM图像（放大倍数15000倍）展示了控制聚酰亚胺样品的表面。左边的图像（放大倍数10000倍）展示了卡普顿样品经过PhotosilTM工艺处理后的表面

图片摘要：该图主要展示 3暴露于快速原子氧流 的聚酰亚胺表面的扫描电子显微镜图像。右边的SEM图像（放大倍数15000倍）展示了控制聚酰亚胺样品。
![](images/bde3f3fed255a6d1d1dea7ed15859f5a285917011ac2525f0ab64867b6c20b5c.jpg)  
图4暴露于快速原子氧流 $6\mathrm{h}$ 的聚酰亚胺控制样品以及经过PhotosilTM处理的样品的质量损失

表 2 薄膜的 FAO 测试结果  

<table><tr><td>材料</td><td>处理工艺</td><td>暴露于FAO后的质量变化 \( /\left( {\mu \mathrm{g} \cdot  {\mathrm{{cm}}}^{-2}}\right) \)</td></tr><tr><td>聚酰亚胺 500HN</td><td>控制(未处理) 对比样品</td><td>-675</td></tr><tr><td>聚酰亚胺 500HN</td><td>Photosil Photosil (C) \( {}^{\mathrm{a}} \)</td><td>-60 +50</td></tr><tr><td>聚酰亚胺 500H</td><td>未处理 Photosil Photosil (C) \( {}^{\mathrm{a}} \)</td><td>-650 -30 -70</td></tr><tr><td>聚酰亚胺 50 E</td><td>未处理 Photosil</td><td>-190 -70</td></tr><tr><td>聚酰亚胺 50 \( {\mathrm{E}}_{\mathrm{{Ag}}} \)</td><td>未处理 Photosil</td><td>-340 -10</td></tr><tr><td>聚酰亚胺 50 \( {\mathrm{E}}_{\mathrm{{Au}}} \)</td><td>未处理 Photosil</td><td>-340 -30</td></tr><tr><td>薄脂薄膜 500-1</td><td>未处理 Photosil</td><td>-860 -70</td></tr><tr><td>PEEK</td><td>未处理 Photosil</td><td>+50 -450</td></tr><tr><td>Kapton \( {100}\mathrm{H} \)</td><td>未处理 Photosil</td><td>-450 -10</td></tr><tr><td colspan="3">注：(C) \( {}^{\mathrm{a}} \) 表示电晕放电预处理。</td></tr></table>

蚀速率”并未计及，因为对于表面改性材料，如果存在由于在FAO暴露期间表面转换过程的质量损失和由于FAO束侵蚀的质量损失，则区分它们非常困难。转换过程是非线性的，它由FAO曝光下改性的聚合物基有机材料质量损失的动力学曲线的测量所确定（Goudimenko等，1997；Kleiman等，1999）。实际上，被处理样品的最终稳定化发生于FAO束中，我们不可能区分出侵蚀导致的质量损失以及一些转换过程中的质量损失（质量变化）。耐久性提高的最终结论还有赖于高倍率的SEM研究（图3）。质量损失的测量结果（图4）已被基于SEM研究的表面形态变化所证实。质量变化较小的薄膜样品在微观层面上没有显示出显著的表面形态的改变。

一些薄聚合物膜主要热光学特性的测量结果见表3。从这些结果中可以很明显地看出，表面处理没有显著改变材料的热光学特性，并且能够在FAO曝光中提供光学稳定性。

表3经过PhotosilTM处理以及PhotosilTM/FAO测试后的聚合物薄膜的热光学性能  

<table><tr><td rowspan="2">材料</td><td rowspan="2">处理工艺</td><td colspan="3">热光学性能</td></tr><tr><td>α</td><td>ε</td><td>α/ε</td></tr><tr><td rowspan="3">聚酰亚胺EAg</td><td>未处理</td><td>0.19</td><td>0.41</td><td>0.46</td></tr><tr><td>Photosil(C)a</td><td>0.21</td><td>0.43</td><td>0.49</td></tr><tr><td>Photosil(C)/FAO</td><td>0.21</td><td>0.43</td><td>0.49</td></tr><tr><td rowspan="3">聚酰亚胺EAu</td><td>Pristine</td><td>0.49</td><td>0.42</td><td>1.15</td></tr><tr><td>Photosil(C)</td><td>0.50</td><td>0.44</td><td>1.13</td></tr><tr><td>Photosil(C)/FAO</td><td>0.48</td><td>0.43</td><td>1.12</td></tr><tr><td rowspan="3">聚酰亚胺100Hb</td><td>Pristine</td><td>0.35</td><td>0.64</td><td>0.54</td></tr><tr><td>Photosil</td><td>0.35</td><td>0.65</td><td>0.54</td></tr><tr><td>Photosil/FAO</td><td>0.35</td><td>0.65</td><td>0.54</td></tr><tr><td colspan="5">注:(C)a表示电晕放电预处理;b表示技术支持。</td></tr></table>

$\mathrm{Photosil}^{\mathrm{TM}}$ 工艺也适用于一系列热控制涂料，它们被美国、欧洲和俄罗斯不同的空间组织广泛采用。表4提供了一个针对热控涂层的简短描述以及它们在 $\mathrm{Photosil}^{\mathrm{TM}}$ 处理后FAO测试的结果。从表4中可以看出，大多数情况下，所有处理过的涂料的

AO稳定性大大提高。然而在某些情况下，尚未实现充分保护。未来的工作需要对EKOM材料的PhotosilTM工艺进行完全优化，达到完全的抗FAO腐蚀性，并确保被处理过的涂层仍然保留其主要的电子物理学功能特性。

表 4 FAO 测试后热控涂料的质量损失  

<table><tr><td rowspan="2">材料</td><td rowspan="2">分类</td><td colspan="2">化学成分</td><td rowspan="2">可视外观</td><td rowspan="2">处理工艺</td><td rowspan="2">质量损失/g-1</td><td rowspan="2">体积电阻率ρ0/(Ω·m)</td></tr><tr><td>黏合剂</td><td>颜料</td></tr><tr><td>A276:Z306</td><td>其他</td><td>聚氨酯</td><td>二氧化钛+碳</td><td>灰色</td><td>控制(未处理)PhotosilTM</td><td>1.00×10-24</td><td>-</td></tr><tr><td>Z306</td><td>吸收</td><td>聚氨酯</td><td>碳</td><td>黑色(平)</td><td>控制(未处理)PhotosilTM</td><td>≤0.07×10240.62×10-24</td><td>-</td></tr><tr><td>A276</td><td>反射</td><td>聚氨酯</td><td>二氧化钛</td><td>白色(光)</td><td>控制(未处理)PhotosilTM</td><td>≤0.06×10-240.51×10-24</td><td>-</td></tr><tr><td>Z302</td><td>吸收</td><td>聚氨酯</td><td>碳</td><td>黑色(光)</td><td>控制(未处理)PhotosilTM</td><td>≤0.003×10-240.52×10-24</td><td>-</td></tr><tr><td>EKOM-1*</td><td>反射</td><td>丙烯酸共聚物</td><td>掺镓氧化锌</td><td>白色</td><td>控制(未处理)PhotosilTM</td><td>≤0.05×10-242.47×10-25</td><td>(1~5)×105</td></tr><tr><td>EKOM-1P</td><td>反射</td><td>丙烯酸共聚物</td><td>掺镓氧化锌+铝膏</td><td>银灰</td><td>控制(未处理)PhotosilTM</td><td>6.49×10-261.31×10-25</td><td>≤102</td></tr><tr><td>EKOM-2</td><td>吸收</td><td>丙烯酸共聚物</td><td>羰基镍+碳黑+铁、锰、镍和铜氧化物的混合物</td><td>黑色</td><td>控制(未处理)PhotosilTM</td><td>3.64×10-263.96×10-256.82×10-26</td><td>≤7×103</td></tr></table>

目前，PhotosilTM技术被用来保护美国宇航局Canadarm2系统着色的外部组件（Gudimenko等，2002）。同时，PhotosilTM也被用来处理有特殊功能的灵巧机械手（SPDM）一种安装于国际空

间站的从 Canadarm 臂演变而来的复杂机械手——外部着色组件（Gudimenko 等，2002）。图 5 展示出了一些用 Photosil™ 工艺处理的空间部件。

图片摘要：该图主要展示 4 FAO 测试后热控涂料的质量损失。
![](images/0274a6daa3c50ce77481ecf760fc296c11b07180ae91ae4d4fa02fff775917ab.jpg)  
(a)

（b）  
图5 经过PhotosilTM工艺处理的空间部件  
图片摘要：该图主要展示 5 经过PhotosilTM工艺处理的空间部件。
![](images/633b0e8e3974eee2e1155ef4e92f2803ddb607fc5337e033fbf5fa420e491ffd.jpg)  
(a) 抓钩夹具。它连接到卫星或者负载, 用以使远程操纵系统 (RMS) 机器人手臂的终端掌控和操纵它。抓钩夹具涂上聚氨酯为基础的灰色 (Aeroglaze® A276: Z306) 以及黑色 (Aeroglaze® Z306) 涂料。(b) 光学目标板/棒。该组件作为一个视觉对准辅助设备, 在抓钩进行捕获时协助定位 RMS 机器人手臂终端。视觉提示目标和杆涂黑色 (Aeroglaze®  
Z306）和白色（Aeroglaze® A276）涂料用以标记

图片摘要：该图主要展示 5 经过PhotosilTM工艺处理的空间部件。
![](images/191e68a958be4533c4b673d134dee8358e61d9590ed42a495873db2e039d4500.jpg)  
（c）

(d)   
图5 经过PhotosilTM工艺处理的空间部件（续）  
图片摘要：该图主要展示 5 经过PhotosilTM工艺处理的空间部件（续）。
![](images/ef408000197a27c5150209a9af800452f25f8f2f106b88976febd60737edbb62.jpg)  
（c）花边胶带。用合成树脂浸渍的芳香族聚酰胺（NOMEX）平面编织带，纤维编织带适用于电气线束装配的使用。（d）套筒接工具。该工具是有特殊用途灵巧机械臂的一个外部组件，涂有灰色涂料（Aeroglaze® A276：Z306）

物理改性工艺：高能量离子束源被用来改变空间材料的性质以及在其表面提供新的保护性能。

针对先进聚合物、石墨、碳基复合材料，发展了 $\mathrm{Implantox^{TM}}$ 表面改性方法并在1997年申请了专利。它主要基于高剂量硅、铝、硅 $+$ 铝、硅 $+$ 硼、硅 $+$ 铝 $+$ 硼、钐、钆离子注入和特殊氧化后处理（Kleiman等，1999；Iskanderova等，1995；Kleiman、Iskanderova、Tennyson，1998；Iskanderova等，1997；Iskanderova等，1998）。该技术能够显著地增加聚合物基材料的抗侵蚀和抗氧化性，同时大幅度改善其机械、电气和光学性能。

在 $\mathrm{Implantox^{TM}}$ 工艺中，聚合物中注入高剂量的单一或两种金属或半金属的离子，当聚合物加上一个特殊的后处理过程后，渐变出一个以氧化物为基础的表面层。该表面层具有可变的碳化度，能够化学结合到原来的聚合物，具有很高的耐侵蚀和耐氧化性。计算机模拟和实验研究表明，要在大多数被处理的材料上生成 $50\sim 100~\mathrm{nm}$ 厚、改性的、氧化物系保护层，所需要的注入能量为 $20\sim 50\mathrm{keV}$ ，所需的离子剂量范围为 $10^{16}$ 一 $10^{17}$ 个离子 $\mathrm{/cm^2}$ （Iskanderova等，1995）。氧化物类型以及表面碳化的程度，即被改性的表面层上氧化物系结构的表面含量以及碳化处理（石墨化）相的数量可以是多种多样的，并且参数可控范围很宽。改性层的各种对表面敏感的性质，比如机械、光学、电气性能等，可以通过改变离子注入的条件以及后续的氧化后处理过程来设计和

控制。这已经被 Implantox™ 表面处理的一系列研究所证实。

（1）保护低地球轨道空间环境中的聚合物和复合材料。  
（2）增强在高氧化性环境，如原子氧、臭氧、氧等离子体中的耐氧化性。  
（3）提高聚合物材料和涂层的耐久性。  
（4）允许疏水性和亲水性的设计。  
（5）允许光学和热光表面属性，包括折射、反射、颜色、透明度的设计。

需要注意的重点是， $\mathrm{Implanox}^{\mathrm{TM}}$ 以及 $\mathrm{Photosil}^{\mathrm{TM}}$ 都不是涂层工艺。在 $\mathrm{Implanox}^{\mathrm{TM}}$ 工艺中，被处理材料的表面层改性了。这种新的保护理念避免了附着力、热失配和尺寸变化的问题。几乎所有碳氢聚合物、碳和碳纤维复合材料都可以通过 $\mathrm{Implanox}^{\mathrm{TM}}$ 改性，这是一个非热的过程，从而能够处理较低熔融温度的材料。由于这种表面处理技术基于真空离子注入，所以是绝对清洁以及环保的，在这个过程中，不会使用或释放任何有害物质。

$\mathrm{Implantox}^{\mathrm{TM}}$ 处理过程中，在改性材料表面层上发生的原子水平上的进程顺序可以按示意图（图6）理解。在第一阶段，注入高剂量的、经特别挑选的低或中等能量金属离子或半金属元素。如果需要，它可以在注入经过特别挑选的硬化元素之后进行。在植入过程中，表面区域充满了被注入的物质（I），并且同时会释放挥发物（AB、BC、 $\mathrm{A}_2$ 等），在原始材料上留下一个碳化或石墨化的表面层。

图片摘要：该图主要展示 6 ImplantoxTM工艺的原理演示。
![](images/8abb571091d98fd4f168cb0b439594661c116b3c67974f22a75878bdf4169c6b.jpg)

图片摘要：该图主要展示 6 ImplantoxTM工艺的原理演示。
![](images/dc5048cce696a9cee905d01fbe9ef8664a2092d062a3b6f281bc441ac52105f3.jpg)  
图6 ImplantoxTM工艺的原理演示

工艺的第二阶段是在包含适当原子氧（AO）的氧化环境中进行的。例如，暴露于FAO通量中。在此阶段中，会同时发生几个过程，包括剩余有机物的氧化、释放所形成的挥发物（ $\mathrm{B_xO_y}$ $\mathrm{A}_x\mathrm{O}_y$ ， $\mathrm{CO}_{n}$ 以及伴有氧化系沉淀的被植入元素的氧化。注入层随后转化为氧化物系化合物层并稳定在这种形式下，从而提供其下层的原始聚合物长期的保护。转化过程以及表面稳定阶段暴露在FAO下，其质量损失的动力学曲线可以明确地显示出其耐腐蚀性的增加和保护性表面层的形成（图7）。

图片摘要：该图主要展示 6 ImplantoxTM工艺的原理演示。
![](images/2d9b7868ecc7db217b7914df9afc67effa5638918c9dc5e7b97074b42613860c.jpg)  
图7 植入硅和铝（菱形）、植入硅铝硼（正方形）

以及未经处理（圆圈）的聚酰亚胺曝光于快速氧原子和真空紫外线照射下的质量损失动力学图形；可注意到，两个注入样品的质量损失在实验开始后不久就停止了，这表明整体表面稳定和保护得以实现

所有聚合物样品，在被注入后马上就会显现出碳化的表面层，并且该表面层在曝光到FAO之前不透明。碳化效果由其褐色的表面颜色所体现，并被XPS证实，显示出了表面碳的富集以及碳化学状态的重构。众所周知，表面碳化效果是聚合物离子注入过程的一种附属物。然而，被注入样品在经

过FAO处理后，可以观察到原始颜色和光传输性能能够部分或者全部恢复，恢复程度则基于注入条件和FAO的剂量。观测到的光传输变化［在聚酯薄膜和聚酰亚胺内部的小的半透明圈如图8（a）和图8（b）（以箭头标出）］进一步表明，由于原子氧的存在，至少注入层的顶层表面会转化为一个无色的氧化物基表面层。结果表明，基于时间和条件，整个被植入表面区域或最上面的部分可以转换为一个氧化物基的渐变结构。最后，在被处理的区域下面仍会留有碳化层，这就允许人们开发一个新的、三层的梯度结构。这些不同效果被称为完全或部分表面转化。

原始石墨的控制样品当暴露在FAO中时被猛烈侵蚀，经历一个颜色转化后，变成亚光黑[小圆圈在图8（c)]。与之相反，植入石墨（高剂量的Si或 $\mathrm{Si + B}$ ）样品则经受住了FAO的曝光，且没有任何可见的侵蚀转化迹象[图8（d），箭头所示圆圈]。

通过检测FAO曝光后植入材料的表面成分，可以解释这些稳定化和保护效果。在与FAO相互作用中，一定量的碳会从材料的表面除去。表面的化学计量比（表5）表明在转换过程中产生了保护性的氧化物基层，高分辨率的XPS充分证实该结论，显示出表面植入金属氧化物的形成，见表5。

原始和植入材料表面形态的差异能够清楚地体现 ImplantoxTM 的高品质保护。FAO 照射原始聚合物，伴随着一个人们熟知的毯状表面形貌的发展，石墨和复合材料被严重侵蚀。与之相反，所有这些材料在经过 ImplantoxTM 处理后，展现出光滑、无特殊形貌、玻璃状、有光泽的表面，它们被充分

图8暴露于FAO后的颜色、光传输和表面形貌   
图片摘要：该图主要展示 8暴露于FAO后的颜色、光传输和表面形貌。
![](images/3aa14cb00c54fff66e4e90d533883ae3f0e5c23ae0b696afbde78c34aa59636c.jpg)  
（a）离子注入杜邦聚酯薄膜后整体达到稳定；（b）杜邦聚酰亚胺；  
（c）未经处理石墨的侵蚀（如黑色圆圈内部）；（d）被植入石墨的充分保护（如圆圈标记）

保护，并在FAO曝光中保持稳定。

表 5 FAO 测试后植入聚合物表面组成的 XPS 数据  

<table><tr><td></td><td colspan="5">通过XPS检测元素的浓度/%</td></tr><tr><td>注入离子</td><td>C</td><td>O</td><td>Si</td><td>Al</td><td>其他</td></tr><tr><td colspan="6">聚酰亚胺</td></tr><tr><td>Si</td><td>17.0</td><td>54.0</td><td>29.0</td><td>-</td><td>-</td></tr><tr><td>Si-B</td><td>24.0</td><td>46.0</td><td>30.0</td><td>-</td><td>-</td></tr><tr><td>Si-Al</td><td>30.5</td><td>45.6</td><td>5.4</td><td>17.5</td><td>0.9</td></tr><tr><td>Si-Al-B</td><td>30.7</td><td>44.6</td><td>6.4</td><td>17.1</td><td>1.4</td></tr><tr><td colspan="6">聚醚醚酮</td></tr><tr><td>Si</td><td>41.2</td><td>39.7</td><td>19.1</td><td>-</td><td>-</td></tr><tr><td>Si-Al</td><td>37.4</td><td>41.0</td><td>5.6</td><td>13.1</td><td>2.8</td></tr><tr><td colspan="6">聚酯薄膜</td></tr><tr><td>Si-Al</td><td>43.3</td><td>37.8</td><td>5.1</td><td>12.2</td><td>1.6</td></tr><tr><td>Si-Al-B</td><td>36.3</td><td>42.4</td><td>5.3</td><td>14.1</td><td>1.9</td></tr><tr><td colspan="6">石墨</td></tr><tr><td>Si</td><td>40.0</td><td>41.9</td><td>16.6</td><td>-</td><td>1.5</td></tr><tr><td>Si-B</td><td>38</td><td>44.1</td><td>15.6</td><td>-</td><td>2.0</td></tr></table>

离子注入方法超越传统的无机涂料的主要优势在于：脆性、热膨胀系数的不匹配，表面形貌的变化与属性关联这一系列问题会由于表面改性区域的渐变而减轻。

表面改性工艺 ImplantoxTM 评估了 TORLM 和 TORNC 这两种材料，它们来自 TOR 家族，该工艺对表面成分的影响证实了实现完全腐蚀保护的可行性（Iskanderova 等，2003）。同时人们也进行了一系列实验，在这些实验中，磷（P）、硅（Si）以及磷 + 硅（ $\mathrm{P} + \mathrm{Si}$ ）混合物离子被注入这两种 TOR 材料中。结果表明，在所有的情况下，AO 曝光下的表面转化表现出了 ImplantoxTM 处理后完全保护的主要机制（图 9）。薄膜空间聚合物在经过 ImplantoxTM 处理后，表面电阻率发生了明显下降，这是一个额外的正面结果，见表 6。

图片摘要：该图主要展示 5 FAO 测试后植入聚合物表面组成的 XPS 数据。
![](images/967f9c2cbc62842af360c5ad775ff75a5232d429ff6e2e421a5bd40f17012cd4.jpg)  
(a)

（b）  
图9 聚合物样品的扫描电子显微镜（SEM）图像  
图片摘要：该图主要展示 9 聚合物样品的扫描电子显微镜（SEM）图像。
![](images/1ce9ce2635cdd06db53d6afbaec03e6f3a29dc3b1e0831e55dedbc7276a25a51.jpg)  
（a）原始的TORNC， $\times 2000$ ；（b）暴露于FAO的  
TORNC\~2×10²0/cm²，×10000

图片摘要：该图主要展示 9 聚合物样品的扫描电子显微镜（SEM）图像。
![](images/a00953fba067abe47fb8c7cf1408df3bb1e598b85f5dddbb6ee954eb1c4b1c61.jpg)  
图9 聚合物样品的扫描电子显微镜（SEM）图像（续）（c）TORLM $(\mathrm{Si}^{+} + \mathrm{P}^{+})$ 植入并且暴露于FAO， $\times 5000$ 。在所有情况下，黑色的小条代表 $\mu \mathrm{m}$ 的刻度标记

表 6 原始的和植入聚合物的表面电阻率  

<table><tr><td></td><td colspan="2">表面电阻率/Ω</td></tr><tr><td>聚合物/注入</td><td>前侧</td><td>背侧</td></tr><tr><td>TORLM,原始</td><td>1.5×1014</td><td>1.5×1014</td></tr><tr><td>TORLM/P+</td><td>1.22×106</td><td>1.4×1012</td></tr><tr><td>TORLM/Si+</td><td>1.01×107</td><td>2.0×1012</td></tr><tr><td>TORLM/Si+-P+</td><td>3.24×106</td><td>5.0×1012</td></tr><tr><td>TORNC,原始</td><td>2.0×1014</td><td>2.0×1014</td></tr><tr><td>TORNC/P+</td><td>7.0×107</td><td>-</td></tr><tr><td>PET(聚酯薄膜),原始</td><td>8.7×1014</td><td>8.7×1014</td></tr><tr><td>PET(聚酯薄膜)/P+</td><td>1.22×106</td><td>3.2×1013</td></tr><tr><td>PET(聚酯薄膜)/Si+</td><td>1.01×107</td><td>9.7×1012</td></tr><tr><td>PET(聚酯薄膜)/Si-P+</td><td>3.24×106</td><td>3.24×106</td></tr></table>

另一种技术，则是利用等离子体浸没离子注入与沉积（PIII&D），在铝合金Al2024和硅（Oliveira等，2009）以及一些空间聚合物材料（Ueda等，2009）的表面改性中，人们观察到了成功的结果。铝合金表面改性可以降低其摩擦系数以及改善这种合金的疲劳抗性，针对使用气化固体靶（VAST）源的硅太阳能电池，使用经这种方式处理过的硅片能保护其免受辐射的损伤，固体元素在高压辉光中放电蒸发，产生进一步电离，并在低压循环中发生注入/沉积，伴随形成一个额外电极（Oliveira等，2009）。

三种基于相同PIII技术的等离子处理系统（Oliveira等，2009；Ueda等，2009）已经被用于提高不同航空航天和空间重要材料的表面性能。铝、镁的金属等离子PIII被用于聚合物如聚酰亚胺薄膜、聚酯薄膜和聚乙烯的表面保护。刚性聚合物UHMWPE也能通过氮气PIII的处理产生一个保护性的DLC-层。从图10中可以看出，当聚酰亚胺和聚酯薄膜被不同的元素，如镁和铝处理后，在控制等离子体实验中可以受到很好的保护，使其免

受原子氧的侵蚀。

图10未经处理（实心符号）的聚酰亚胺和聚酯薄膜样品以及 $\mathrm{Mg}$ 注入样品（空心符号）暴露于等离子氧中的质量损失曲线。铝注入的聚酰亚胺样品也列在图上用于比较  
图片摘要：该图主要展示 10未经处理（实心符号）的聚酰亚胺和聚酯薄膜样品以及 注入样品（空心符号）暴露于等离子氧中的质量损失曲线。铝注入的聚酰亚。
![](images/73386fbb1ebbba26b6c9674482498dfa6acc0ed2c1b0572665e4ee502f3d536a.jpg)  
信息来源于Oliveira等（2009），美国物理研究所

# 2.2.2 弱化不利的新性质的表面改性工艺

聚合物的表面改性不仅可用来保护材料免受各种空间因素的侵害，同时也可以弱化不利的新性质。在这个领域中，人们证明使用离子束的研究非常成功。

离子束纹理化是一个众所周知的现象(Banks，1994)。大多数离子溅射含氟聚合物表面会发展成锥或类球体特征。已有大量工作研究和描述了纹理化聚合物离子束的应用（Banks，1994；Kowalski，1988；Banks等，1978)，包括改善黏接性能、生物医学应用及改变电性能和浸润性等。结果表明，根据离子束功率、密度和目标温度，PTFE的刻蚀速率在 $3\sim 1700~\mu \mathrm{m / h}$ 变化（Banks等，1978)。下面将列出一些离子束处理在发展新的空间应用工艺时的成功例子。

SurfTexTM工艺是一种针对特氟龙FEP的表面纹理工艺，该种材料用于国际空间站（ISS）中加拿大移动服务站（MSS）外部电子设备的热保护（Kleiman等，1999）。SSRMS通常配备四个电视摄像机，为加拿大机械臂的操作员提供了广阔或特写的视角。同时，为了能够追踪有效负载并且感应各种力和力矩以确保有效负载的平滑移动，人们采用了一个更为先进的视觉系统。空间站的机械臂也具有防撞能力。两套相机安装在吊杆上，各安装于

肘关节每一侧，剩下的两套相机安置在自锁末端效应器上（每个LEE一组）。

由于金属化特氟龙的高镜面反射特性[图11（a），左图]对MSS上摄像机的性能产生了不好的影响，所以我们需要这些表面高度弥散化，而不改变它们的热光学性能。基于离子束纹理化的开发工艺大幅降低了银-铬镍铁合金/特氟龙热控薄膜[图11（a），右图]的镜面特性，可通过受控的方式改变它们表面的外观形态[图11（b)]，将如镜子般闪亮的表面变成乳白色或白色的表面，且热光学性能没有受到显著影响（表7）。

图片摘要：该图主要展示 11（a）特氟龙样品在SurftexTM处理前（左）以及之后（右）的光学图像。硬币被放置在样品的前面，以证明处理工艺的效。
![](images/39d60352963f3f2bac564158bed64e17c38f27c1b6c450715f52ab45463d9312.jpg)  
(a)

图片摘要：该图主要展示 11（a）特氟龙样品在SurftexTM处理前（左）以及之后（右）的光学图像。硬币被放置在样品的前面，以证明处理工艺的效。
![](images/8e192e1dbc445de3fb1daf5a128edf7246c07125951f1a512aa303492b58818b.jpg)  
（b）  
图11（a）特氟龙样品在SurftexTM处理前（左）以及之后（右）的光学图像。硬币被放置在样品的前面，以证明处理工艺的效果。聚四氟乙烯的表面从具有镜面般光泽的表面改变成完全乳白色基底的弥散状表面；（b）一个经过SurftexTM工艺处理过的特氟龙表面的扫描电子显微图像（二次电子），放大倍率为10000倍

表 7 特氟龙 FEP 薄膜在纹理处理前后的热光学性能  

<table><tr><td>参数</td><td>纹理化</td><td>未纹理化</td></tr><tr><td>α</td><td>0.12</td><td>0.10</td></tr><tr><td>ε</td><td>0.81</td><td>0.80</td></tr><tr><td>α/ε</td><td>0.15</td><td>0.13</td></tr></table>

大面积的特氟龙FEP薄膜在氮离子源持续离子束工艺中被成功纹理化，高度纹理化形成乳白色毡状外观的表面，大大增加了特氟龙FEP薄膜的

漫反射率，并且基本上不改变它们的热光学性能，从而解决了特氟龙薄膜过度刺眼的问题。机械磨损处理不会改变其表面的高反射特性，因此允许对它们进行处理和加工。

$\mathrm{Carbosurf^{TM}}$ 工艺。一种用来获得聚合物表面充电耗散特性的表面改性技术（暂时命名为 $\mathrm{Car}$ bosurfTM），它以薄聚合物膜表面层的可控碳化为基础（Iskanderova等，2008）。在碳氢化合物和部分氟化聚酰亚胺上，经过特殊离子束处理后的表面碳化，可以获得充电耗散电阻率为 $2\sim 150\mathrm{M}\Omega$ 的温度稳定聚合物。针对多种空间聚合物薄膜的特定应用，获得的表面电阻率可以设计为所需的值。CarbosurfTM处理方法使用的是稀有气体的离子束，不会影响下层聚合物材料的机械以及其他任何性能，并可以通过使用工业高强度的离子束等比扩大。

相对于目前可用技术，表面碳化的主要优势就在于达到表面电阻率要求时较低的温度依赖性（图12）和优异的RF性能（表8）（Iskanderova等，2008）。经过CarbosurfTM处理的材料还具有完整的射频磁导率等重要性能，并且被处理的表面还具备调谐热光学特性的可能。开发的表面碳化技术与半导电覆盖层沉积的主要区别在于：CarbosurfTM处理手段是被“分级”加入材料中的，从而可以消除尖锐接口，这一特性可以用来弥补涂层技术的一个薄弱点。

图片摘要：该图主要展示 12 离子束处理过的聚酰亚胺HN和CP1聚合物薄（1mil）膜电阻率随温度的变化。
![](images/df4902cd966f1c86e0fc3a3e3fe637cc8edef7a82ccfb47e3e521171feb1b812.jpg)  
图12 离子束处理过的聚酰亚胺HN和CP1聚合物薄（1mil）膜电阻率随温度的变化

表8 空间聚合物薄膜在不同模式的中等能量离子束处理后的波导测量  

<table><tr><td rowspan="2">样品编号</td><td rowspan="2">描述</td><td colspan="3">最坏情况(26.50~41 GHz)</td></tr><tr><td>接入损耗/dB</td><td>返回损耗/dB</td><td>接入相位/(°)</td></tr><tr><td>1</td><td>纯CP1</td><td>-0.012</td><td>-34.1</td><td>1.49</td></tr><tr><td rowspan="2">样品编号</td><td rowspan="2">描述</td><td colspan="3">最坏情况(26.5~41 GHz)</td></tr><tr><td>接入损耗/dB</td><td>返回损耗/dB</td><td>接入相位/(°)</td></tr><tr><td>30</td><td>100 nm锗于聚酰亚胺100CB(标准太阳板)</td><td>-0.098</td><td>-24.3</td><td>3.82</td></tr><tr><td>31</td><td>Ar+CP1</td><td>-0.012</td><td>-34.1</td><td>1.51</td></tr><tr><td>32</td><td>Kr+CP1</td><td>-0.018</td><td>-34.4</td><td>1.33</td></tr><tr><td>33</td><td>Kr+聚酰亚胺</td><td>-0.024</td><td>-31.5</td><td>1.68</td></tr><tr><td>34</td><td>Xe+CP1</td><td>-0.008</td><td>-33.7</td><td>1.33</td></tr></table>

# 2.3 颗粒疏松材料和涂料

虽然颗粒疏松材料本身并不代表一种表面改性技术，但它们可以制成较厚的薄膜形式，本节内容中包含这一类材料的一个简述。

新型颗粒疏松空间相关高分子材料具有更好的空间稳定性，它们也可能经常被用来作为“厚” $(\mathrm{AO} + \mathrm{UV})$ 保护涂层（Vilgor，1987；Shepp等，1999；Oldham等，1989）或更薄的薄膜（聚硅氧烷、硅树脂基的油漆、磷腈等），随着它们的发展（合成），人们所需要考虑的主要技术问题如下。

（1）初始的化学成分或组分以及它们比率的适当选择（如适用）。  
（2）合适的化学合成步骤和程序，以及最佳的后处理（如适用）。  
（3）针对退火或烘烤（有机硅）的精心研制过程（技术规范）。  
（4）与各种基材的相容性，适当的应用技术，比如喷涂、浸涂或涂刷（涂料，有机硅涂层），以及适当的固化及使用说明。  
（5）满足最低量总质量损失（TML）的要求以及收集挥发性凝结材料（CVCM）ASTM E-595测试。

# 2.3.1 颗粒状疏松材料

人们已经使用一般的“技术方法”——特殊的化学合成——开发出一类材料。我们的主要目标是合成高性能的聚合物，在它们的结构中可能含有化学元素（硅、磷等），这些元素可能在氧化环境下起到主要作用，即形成非挥发性氧化物基或玻璃状稳定保护表面结构（Vilgor，1987；Shepp等，1999；Oldham等，1989）。这意味着，AO抗性的改进基于相同的现象或者机制——表面转换，即由于与氧原子的相互作用，形成一个“自我保护”的

耐AO的“皮肤”层（Packirisamy和Schwam、Lite，1995；Vilgor，1987；Shepp等，1999；Oldham等，1989）。

另一种广泛应用则是针对太阳能电池阵列、航天器热覆盖层和空间充气结构。在这些结构中，防止聚酰亚胺薄膜（PI）侵蚀的有效方法便是通过POSS-二胺和聚酰亚胺单体的共聚反应，将多面体低聚硅倍半氧烷（POSS）化学结合入聚酰亚胺基体中（Tomczak等，2009）。

人们对开发聚合物基的纳米复合材料也做了一些尝试，如在聚合物材料中填补氧化物或黏土纳米粒子（Hseih、Lloyd、Rutledge，1998）。当聚合物发生AO侵蚀时，纳米粒子会覆盖越来越多材料的“可视”表面，故而最终纳米复合材料的腐蚀抗性会提高。

# 2.3.2 涂料

热控涂料（TCP）是航天器应用中非常重要的材料。为了能在LEO条件下使用，它们应该具备一些重要性能并且能保持其稳定性，以及受到充分的保护（Reddy，1995；Gilmore，1994；Harada、Mell、Wilkes，1990；Deshpande和Harada，1998；Guerard和Guillaumon，1999；Tribble等，1996；Gudimenko等，2003）。PhotosilTM工艺被用于一系列TCP的制品以提高它们的侵蚀抗性（Gudimenko等，2002；Gudimenko等，2003）。

所有涂料涂层配方中都含有三种成分：颜料、黏合剂和足够的稀释剂，用以实现喷涂的一致性。颜料与黏合剂的选择和比率应该进行优化，如对于太阳能反射器，它应当最大化，以实现最高的反射率以及最大限度地提高UV真空稳定性。黏合剂成分在红外线中的反射率较低，也更容易受到光学损伤。颜料含量的最大值取决于所需的物理性能，即如果需要更硬的无机表面，则所需颜料浓度更高。对于有机硅涂料，其成分取决于弹性行为的程度和所需的镜面反射度。

一般情况下，无保护的聚氨酯系涂料在FAO曝光后会出现相当严重的表面侵蚀，在氧等离子体灰化试验后，侵蚀会更加明显，而PhotosilTM处理过的这种涂料则没有显示出明显的侵蚀现象。侵蚀通过质量损失的测量值来评估（表4），同时辅以目测和SEM分析。AO侵蚀了未经处理涂料的聚氨酯树脂部分，表面仅残留暴露的颜料。所有未经处理的聚氨酯类涂料会发展成一个多孔的粉末状表

面，灰色（A276：Z306）和白色（A276）涂料变成了白色粉末状的外观，黑色涂料（Z306和Z302）变成了一种深灰色的粉末状表面。更多细节可参考（Goudimenko等，1997；Gudimenko等，2002；Gudimenko等，2003）和其他文献。此外，对于这些涂料在地面模拟以及飞行过程中暴露在AO下的降解效果也已经有了广泛的论述（Reddy，1995；Banks，1990；Silverman，1995）。

热控制涂料的主要性能要求之一是其主要面向的光学稳定性。原始的、经过 $\mathrm{Photosil}^{\mathrm{TM}}$ 处理过的以及 $\mathrm{Photosil}^{\mathrm{TM}} / \mathrm{FAO}$ 测试后的聚氨酯涂料的热光学特性见表9。从结果中可以看出，在该表面处理后涂料可以保持其原有的热光学性能，甚至在FAO曝光后也能够保留。太阳能吸收率和热发射率值在实验的不确定性范围内（ $\alpha = \pm 0.02$ 和 $\varepsilon = \pm 0.01$ ）基本保持不变。

表 9 原始的、经过 Photosil ${}^{\mathrm{{TM}}}$ 处理及 Photosil ${}^{\mathrm{{TM}}}$ /FAO 测试后的聚氨酯型涂料的热光学性能  

<table><tr><td rowspan="2">材料</td><td rowspan="2">处理工艺</td><td colspan="3">热光学性能</td></tr><tr><td>α</td><td>ε</td><td>α/ε</td></tr><tr><td rowspan="3">Z302</td><td>未处理</td><td>0.962</td><td>0.830</td><td>1.16</td></tr><tr><td>Photosil</td><td>0.973</td><td>0.850</td><td>1.14</td></tr><tr><td>Photosil/FAO</td><td>0.942</td><td>0.835</td><td>1.13</td></tr><tr><td rowspan="3">A276</td><td>未处理</td><td>0.170</td><td>0.880</td><td>0.19</td></tr><tr><td>Photosil</td><td>0.172</td><td>0.876</td><td>0.20</td></tr><tr><td>Photosil/FAO</td><td>0.173</td><td>0.878</td><td>0.20</td></tr><tr><td rowspan="3">Z306</td><td>未处理</td><td>0.971</td><td>0.912</td><td>1.06</td></tr><tr><td>Photosil</td><td>0.983</td><td>0.911</td><td>1.08</td></tr><tr><td>Photosil/FAO</td><td>0.959</td><td>0.899</td><td>1.07</td></tr><tr><td rowspan="3">A276: Z306</td><td>未处理</td><td>0.879</td><td>0.882</td><td>1.00</td></tr><tr><td>Photosil</td><td>0.885</td><td>0.892</td><td>0.99</td></tr><tr><td>Photosil/FAO</td><td>0.887</td><td>0.894</td><td>0.99</td></tr></table>

# 3 结论与未来趋势

各种先进的现代涂层沉积技术、表面改性技术、化学合成技术工艺已被用于LEO/GEO空间环境中材料和结构保护以及弱化不利的新性质。在大多数情况下，聚合物和其他碳基材料保护的主要方法或是保护的主要机制基本都是相同的，可能只是实施手段的多样性。保护通过金属或无机化合物薄膜的沉积实现，针对特别挑选/合成的材料，在它们表面转化过程的氧化环境中，令一些特殊选择的元素氧化物形成稳定的氧化物基保护性表面“皮肤”层。薄膜涂料的保护大多通过最先进的现代真

空沉积技术实现——PVD/MSD，PACVD，IBSD，LPD，ALD，等等，这有助于改进沉积涂料的黏附性和均匀性。部分氧化物涂层可通过等离子喷涂沉积技术沉积在导热基板上，如高纯度的氧化铝。其他功能特性的保护以及质量稳定性，即空间耐久性，对涂层沉积和衬底准备的技术都非常敏感（清洗）。

第二种手段则通过对含有特定元素的有机材料的选择或合成来实现。当暴露在活跃的氧化环境中时，这些材料可以形成稳定的氧化物基表面化合物。它们的代表有：有机硅氧烷，硅树脂基的涂料，特别合成的 $\mathrm{Si}^{-}$ 、 $\mathrm{P}^{-}$ 或 $\mathrm{Si}^{+}$ 、 $\mathrm{F}^{-}$ 和 $\mathrm{P}^{+}$ 、 $\mathrm{F}^{-}$ 的聚合物。这些颗粒疏松材料或“厚”涂层的保护程度不仅取决于组成和结构，还在于转换机制，即转换路径和条件。在我们看来，飞行之前，这些材料在各种活跃氧化环境下转换的表面处理以及优化条件应该尽量针对提高它们的稳定性，类似那些用于微电子学中的有机硅氧烷或针对表面改性材料的稳定。另一种完全不同的方法则是在可能的情况下，使用无机的、本质稳定的材料或涂层，如无机聚合物、硅酸盐基，特别是无机涂料（Z93P）、薄阳极铝箔等。

表面改性技术目前仍是对保护材料和弱化材料不利的新性质的重要手段。对用于LEO/GEO航天器中的聚合物基材料、复合材料以及涂料，针对不同空间因素造成的不良影响，表面改性工艺已经提供了一种很好的解决方案。这些发展中的工艺通过创建一个自我修复保护层，能够大幅减少氧原子的侵蚀，同时它也能保护其主要的功能特性，比如热光学性能。这样的处理手段也可以削弱对表面的不利的新性质，如降低眩光、提高表面导电性、延长空间应用中传统空间材料的使用时限。

材料科学领域正在飞速发展，纳米技术是21世纪的时髦词语。本章中的所有主题都已经被新的纳米材料深深影响，并且它们与新的技术工艺和解决方案息息相关。不难想象，大多数技术方法，包括沉积工艺、表面改性工艺、颗粒疏松材料技术等都将进行戏剧性的变化和发展。

虽然新的解决方案从“蓝图”和实验室里到实际的生产以及空间行业的应用，肯定会经历一个“等待期”，但我们应该能想到，在我们面前的会是一个振奋人心的时代，那时在各种专业会议、出版物中，这些方法将会被讨论、质疑，有些会被广为接受，有些可能会被摒弃。

# 致谢

感谢Z.Iskanderova博士在论文准备阶段提供的关键性意见、有益的讨论以及帮助。还要感谢Banks先生、美国航空航天局、刘易斯研究中心提供的针对环境耐受型先进空间材料开发制造的技术方面的重要信息。尤其感谢Tennyson教授，他提出了表面改性方法的重要性，这非常有助于对这一领域UTIAS第一步工作以及ITL继续工作的理解。最后，对参与工作并引导ITL中表面改性技术的发展和应用的所有我的同事，表示深深的感谢。

# 参考文献

Banks, B. A. (1990) Atomic oxygen. LDEF Materials Data Analysis Workshop, NASA CP 10046, pp. 191-217.   
Banks, B. (1994) Topography: texturing effects, in Handbook of Ion beam Processing Technology (ed. J. J. Cuomo, S. M. Rossnagel and H. R. Kaufman), Noyes Publications, Ch. 17, p. 338.   
Banks, B. A., Sovey, J. S., Miller, T. B. and Crandall, K. S. (1978) Ion beam sputter etching and deposition of fluoropolymers. NASA TM-78888, presented at 8th International Conference on Electron and Ion Beam Science and Technology, May 21-26 1978. Seattle, Washington.   
Gilmore, D. G. (ed.) (1994) Satellite Thermal Control Handbook, The Aerospace Corp. Press.   
Gissler，W.andJehn，H.A.（eds）（1992）Advanced Techniques for Surface Engineering，Kluwer Academic Publishers.   
Goudimenko, Y., Kleiman, J. I., Cool, G. R., Iskanderova, Z. and Tennyson, R. C. (1997) Modification of subsurface region of polymers and carbon-based materials. US Patent 5, 948, 484, filed June 5, 1997 and published Sept. 7, 1999.   
Gudimenko, Y., Ng, R., Kleiman, J., Iskanderova, Z., Hughes, P.C., Tennyson, R.C. and Milligan, D. (2002) PhotosilTM surface modification treatment of polymer-based space materials and external space components. Proceedings of the 6th International Conference on Protection of Materials and Structures from Space Environment-ICPMSE-6, May 1-3, Toronto, (eds J. Kleiman and Z. Iskanderova), Kluwer Academic Publishers, pp. 419-434.   
Gudimenko, Y., Ng, R., Kleiman, J. I., Iskanderova,

Z.A., Tennyson, R.C., Hughes, P.C., Milligan, D., Grigorevski, A., Shuiski, M., Kiseleva, L., Edwards, D. and Finckenor, M. (2003) Enhancement of surface durability of space materials and structures in leo environment. Proceedings of the 9th International Symposium on Materials in a Space Environment, 16-20 June, 2003, Noordwijk, The Netherlands. ESA publication (SP-450), pp. 95-106.   
Guerard, F. and Guillaumon, J.C. (1999) Space and High Technology Coatings, CNES/MAP, "Thermal Control Materials and Coatings Currently Being Developed in France for Use in Low Earth Orbit". Report CNES/MAP.   
Guzman, I., Gershevitz, O., Grossman, E., Eliaz, N. and Sukenik, Ch. N. (2009) Novel approach to space-survivable polyimides: liquid phase deposition of titania coating on Kapton. Proceedings of the 9th International Conference on the Protection of Materials in a Space Environment, ICPMSE-9, Toronto, Canada, May 20-23, 2008. AIP Conference Proceedings 1087 (ed. J. I. Kleiman), pp. 391-406.   
Harada, Y., Mell, R.J. and Wilkes, D.R. (1990) The Effects of the Space Environment on Thermal Control Coatings, SPEEV. 1330, Optical Surfaces Resistant to Severe Environments, pp. 90-101.   
Deshpande, M. S. and Harada, Y. (1998) Development of Tailorable Electrically Conductive Thermal Control Materials Systems, NASA CR-1998-208474.   
Hseih, D. T., Lloyd, T. B. and Rutledge, S. K. (1998) Nanocomposite approach to enhance the atomic oxygen resistance, in 43 SAMPE International Symposium and Exhibition, vol. 43, Book 2, pp. 1170-1177.   
Iskanderova, Z., Kleiman, J.I., Goudimenko, Y., Cool, G.R. and Tennyson, R.C. (1995) Surface Modification of Polymer and Carbon-Based Materials by Ion Implantation and Oxidative Conversion, US Patent 5, 683, 757, filed Aug. 25, 1995 and published. Nov. 4, 1997.   
Iskanderova, Z., Kleiman, J., Gudimenko, Y., Morison, W.D. and Tennyson, R.C. (1997) Improvement of oxidation and erosion resistance of polymers and composites in space environment by ion implantation. Nuc. Instrum. Meth. Phys. Res., B127/128, 702-709.   
Iskanderova, Z., Kleiman, J., Morison, W.D. and Tennyson, R.C. (1998) Erosion resistance and durability improvement of polymers and composites in space environment by ion implantation. Mat. Chem. Phys., 54, 91-97.   
Iskanderova, Z., Kleiman, J. I., Issoupov, V. and

Bussieres, F. (2008) CarboSurfTM surface modification technology for charge dissipative and radio-transparent GEO durable space polymers. Proceedings of the ICPMSE-9 Conference, Toronto 20-23 May, 2008. AIP Conference Proceedings 1087, pp. 588-599.   
Iskanderova, Z., Kleiman, J., Mojazza, B. and Sutton, M. (2003) Erosion protection and surface conductivity enhancement of tor polymers by implantoxTM technology. Proceedings of the 9th Symposium on Materials in a Space Environment, 16-20 June, 2003, Noordwijk, The Netherlands, pp. 473-478.   
Kleiman, J. and Iskanderova, Z. (2000) Technological aspects of protection of polymers and carbon-based materials in space. Proceedings of 8th International Symposium on "Materials and Structures in Space Environment" and 5th International Conference on "Protection of Materials and Structures from the LEO Space Environment", Arcachon, France, 5-9 June, 2000.   
Kleiman, J. I., Iskanderova, Z. A., Perez, F. J. and Tennyson, R. C. (1995) Protective coatings for LEO environments in spacecraft applications. Surf. Coat. Technol., 76/77, 827-834.   
Kleiman, J., Iskanderova, Z. and Tennyson, R.C. (1998) Ion implantation protects surfaces. Adv. Mat. Processes, 26-30.   
Kleiman, J. I., Popov, O., Tong, A. and Molenda, D. (1999) Development of high diffuse reflectance surfaces on teflon. Proceedings of the ICPMSE-3 Conference, April, 25-26, 1996. Kluwer Academic Publishers, pp. 167-177.   
Kleiman，J.I.，Iskanderova，Z.A.，Gudimenko，Y.I.，Morison，W.D.andTennyson，R.C.（1999）Polymersand composites in the low earth orbit space environment:interaction and protection.Can.Aeronau. Space J.，45：(2)，148-160.   
Kowalski，Z.W.（1988）Ion-bombardment modification of surface morphology of solids-a new direction in materials science.J.Mat.Sci.Letters，7，845   
Levine, A. S. (ed.) (1991) LDEF-69 Months in Space: First Post-Retrieval Symposium, NASA CP 3134, Part 2.   
Levine, A. S. (ed.) (1993a) Second Post-Retrieval Symposium, NASA CP 3194, Part 3.   
Levine，A.S.（ed.）（1993b）Proceedings of the EOIM-3 BMDO Experiment Workshop，June 22-23，1993，Arcadia，California.   
Levine, A. S. (ed.) (1995) Third Post-Retrieval Symposium, NASA CP 3275, Part 3.   
Lindholm, N. F., Zhang, J., Minton, T. K., O'Patchen,

J., George, S. M. and Groner, M. D. (2009) Protection of polymers from the space environment by atomic layer deposition. Proceedings of the 9th International Conference on the Protection of Materials in a Space Environment, ICPMSE9, Toronto, Canada, May 20-23, 2008. AIP Conference Proceedings 1087 (ed. J. I. Kleiman), pp. 407-418.   
Oldham，S.，Elias，W.E.，Bigus，S.J.and Lan，T.S.Y.（1989）Aromatic Silane Polymer Coating，US Patent 4,874，643，Oct.1989.  
Oldham, S. (1993) Proceedings of EOIM-3BMDO Experiment Workshop, Arcadia, California.   
Oliveira, R.M., Gonc, alves, J.A.N., Ueda, M., Silva, G. and Baba, K. (2009) Plasma immersion ion implantation with solid targets for space and aerospace applications. Proceedings of the 9th International Conference on the Protection of Materials in a Space Environment, ICPMSE-9, Toronto, Canada, May 20-23, 2008. AIP Conference Proceedings 1087 (ed. J. I. Kleiman), pp. 357-367,   
Packirisamy，S.，Schwam，D.andLite，M.H.（1995）Review:atomic oxygen resistant coatings for low earth orbit space structures.J.Mater.Sci.，30，308-320.   
Reddy, M. R. (1995) Review: effect of lowearth orbit atomic oxygen on spacecraft materials. J. Mater. Sci., 30, 281-307.   
Shepp, A., Haghighat, R., Lennhoff, J., Schuler, P., Connell, J., Clark, T.S., Vaughn, J. and Swiener, J. (1999) TOR and COR AO-VUV resistant polymers for space, in Protection of Materials and Structures in LEO Space Environment (eds J. Kleiman and R. C. Tennyson), Kluwer Academic Publishers, pp. 235-254.   
Silverman, E. M. (1995) Space Environmental Effects on Spacecraft: LEOMaterials Selection Guide, NASA CR 4661, Part 1-2.   
Tennyson，R.C.，Mabson，G.E.，Morison，W.D.and Kleiman，J.（1991）Space environmental effects on polymer matrix composites-the UTIAS/LDEF experiment. Proceedings of the Materials in a Space Environment Symposium，September 1991，Toulouse，pp.93-110.   
Tomczak, S.J., Wright, M.E., Guenthner, A.J., Pettys, B.J., Brunsvold, A.L., Knight, C., Minton, T.K., Vij, V., McGrath, L.M. and Mabry, J.M. (2009) Space survivability of main-chain and side-chain POSS-kapton polyimides. Proceedings of the 9th International Conference on the Protection of Materials in a Space Environment, ICPMSE-9, Toronto, Canada, May 20-23, 2008. AIP Conference Proceedings 1087 (ed. J. I. Kleiman), pp. 505-518.

Tribble，C.，Lukins，R.，Watts，E.，Borisov，V.A.Demidov，S.A.，Denisenko，V.A.，Gorodetskiy，A.A.Grishin，V.K.，Naumov，S.F.，Sergeev，V.K.andSokolova，S.P.（1996）United States and Russian ThermalControl Coatings Results in LEO.J.Spacecraft Rickets,33(1)，160-167.   
Ueda, M., Takahashi, W. K., Marcondes, A. R., Tan, I. H. and Silva, G. (2009) Surface protection and improved performance of satellite components as well as mitigation of space environmental pollution by plasma ion implantation. Proceedings of the 9th International Con

ference on the Protection of Materials in a Space Environment, ICPMSE-9, Toronto, Canada, May 20-23, 2008. AIP Conference Proceedings 1087 (ed. J. I. Kleiman), pp. 691-703.   
Vilgor，I.（1987）Synthesis and characterization of atomic oxygen resistant poly（Siloxane-Imide）coatings, in Adhesives, Sealants, and Coatings for Harsh Environments (ed.L.-H.Lee), Plenum Press, pp.249-264. Wertheimer，M.R.and Schreiber，H.P.（1995）Barrier coatings on spacecraft materials，US Patent 5，424，131，June 13，1995.

本章译者：袁渊，周储伟（南京航空航天大学航空宇航学院）

# 微流星体和轨道碎片对空间材料和结构的冲击损伤

Roderick C. Tennyson

多伦多大学航空航天研究所，多伦多，安大略，加拿大

# 1 引言

航天器结构完整性以及运行状态的一个主要威胁来自微流星体与轨道碎片的冲击，特别是当航天器位于 $320\sim 800\mathrm{km}$ 的低地球轨道范围内飞行时（见第4卷第206章）。

微流星体和小流星（见第6卷第280章）的直径通常小于几毫米，无法从陆基观察设备中检测到。它们来源于行星或小行星的碰撞以及彗星喷射物。微流星体以围绕太阳的行星轨道旋转，由于其

逆向运动，根据它们的不同来源，可以实现平均 $20\mathrm{km / s}$ 、最高可达 $70~\mathrm{km / s}$ 的速度。全年性的周期性流星雨（约11年）使其冲击概率大大增加。虽然微流星体趋近地球时没有特定的方向，但当航天器偏离运行方向时，结构迎风部分将遭遇更多的微流星体，该方向称为RAM方向。

如图1所示，与轨道碎片相比，微流星体在低地球轨道（LEO）的粒子环境中所占的比例相对较小。该曲线图说明，在约 $350\mathrm{km}$ 高空的碎片通量与国际空间站（ISS）的碎片通量密切相关。

图片摘要：该图主要展示 1 微流星体和碎片通量与尺寸的关系。
![](images/30e55a07789f79daa30f372c61b90678d0f26b9d5be5f2f45f4d7e893bdab402.jpg)  
图1 微流星体和碎片通量与尺寸的关系

在地球同步轨道（约 $35780\mathrm{km}$ 的高空），有许多通信和气象卫星，相较于轨道碎片，它们受到微流星体冲击的可能性更大一些，而上升到行星际空间自然流星体环境构成了主要的冲击危害。

轨道碎片（见第6卷第279章）包括废弃卫星与用过的火箭上的所有部件和物质、三氧化二铝颗

粒燃料、掉漆和碎片，产生于轨道上物体之间的碰撞。它们沿地球轨道飞行，寿命各不相同，未进入地球轨道的燃料颗粒和火箭初级分离体只有几分钟的寿命，而到达地球同步轨道的物体可以有数百万年的寿命。低地球轨道的碎片平均速度约为7.5km/s。到目前为止，最大的危险来自碎片环境的

不断增加，尤其是当发生卫星碰撞或破裂时，无论是意外还是人为，已产生了数以千计的颗粒，大小从几毫米到几厘米，甚至更大。例如，在2007年1月，中国在太空中进行了一次反卫星试验，造成了一个包含2200个以上 $5\mathrm{cm}$ 大小碎片的碎片云。可以看出，这一事件是目前为止最恶劣的卫星破坏

事件（NASA，2007）。此外，这些颗粒逐渐包围了许多卫星的轨道路径，从而显著提高了碰撞概率。目前，在空间中有超过13万个碎片，如图2所示（NASA，2009），其中2007年的碎片高峰十分明显。

图2 几类空间中研究对象数量的年增长率  
图片摘要：该图主要展示 2 几类空间中研究对象数量的年增长率。
![](images/85d6102005c7e0cad99775eb89724ae99cbd4bcf076293bb1daf463f66e37d6f.jpg)  
图片来自美国航空航天局

图3描述了碎片的空间密度分布，作为高度和颗粒大小的一个函数，很明显，微粒密度主导了低地球轨道环境。该部分数据来源于美国宇航局的ORDEM预测（Liou等，2002）。

图片摘要：该图主要展示 3描述了碎片的空间密度分布，作为高度和颗粒大小的一个函数，很明显，微粒密度主导了低地球轨道环境。该部分数据来源于美国宇航。
![](images/da0071a66b15a4e8317bac1792a846c23361034883657c0260bb5b4aa196957c.jpg)  
图3 碎片空间密度分布的高度和尺寸的关系

天器运行的特定的空间环境，有一些规范可用于估计碎片通量，以及预估卫星寿命期内通量的增长。例如，计算机模型ORDEM和MASTER-2005（Oswald等，2005）提供了高度范围为 $200\sim 2000$ $\mathrm{km}$ 的轨道中碎片通量和空间密度分布函数。

# 2.1 冲击概率

由于必须考虑多个轨道和卫星的结构参数，故精确计算冲击概率相当复杂。然而，我们可以采用以下模型来估算冲击概率（Shortliffe和Tennyson，1996）。

考虑到航天器暴露于MOD，其通量 $F$ 很大程度上取决于航天器的轨道高度 $H$ 及倾角 $i$ ， $F$ 也是MOD粒子大小 $d_{\mathrm{p}}$ 的函数。 $F$ 可以表达为：

$$
F = f (H, i, d _ {\mathrm {p}}) \tag {1}
$$

# 2 冲击的风险评估

为了量化微流星体/轨道碎片（MOD）对航天器造成的风险，通过轨道参数和任务特性来识别航

MOD通量定义了一个大于或等于给定直径粒子（包括微流星体和轨道碎片）的平均数量，这些粒子穿过空间中一个称为“随机翻滚”的、单位平方米大小的范围。为了消除偏移方向（姿态）的影

响，用“随机翻滚”来描述空间中通量所穿过的一个面。若粒子或能量密度的总数为 $N$ ，航天器预计经受通量为 $F$ 的粒子冲击，航天器的暴露面积为 $A$ ，任务持续时间为 $T$ ，则它们之间的关系为：

$$
N = F A T \tag {2}
$$

利用泊松统计（在一个固定的时间内发生的若干事件的概率，自上次事件后其具有已知的且与时间无关的平均速率），未受到冲击的概率（ $P_{\mathrm{NI}}$ ）由式（3）给出：

$$
P _ {\mathrm {N I}} = \mathrm {e} ^ {- N} \tag {3}
$$

冲击概率（被一个给定或更大尺寸的颗粒至少冲击一次的概率， $P_{1}$ ）可以简单地表示为 $P_{\mathrm{NI}}$

的补：

$$
P _ {1} = 1 - \mathrm {e} ^ {- N} \tag {4}
$$

这些工程指标可作为初步的MOD风险评估。当 $N < 0.1$ 时，方程（4）可简化为：

$$
P _ {1} \approx N \tag {5}
$$

另外，当 $N$ 非常大，如 $N > 5$ 时，方程（4）简化为：

$$
P _ {1} \approx 1 \tag {6}
$$

方程（4）作为一个粒子尺寸、海拔高度和 $AT$ 值（ $AT =$ 卫星面积 $\times$ 任务期限）的函数，绘制于图4中。值得注意的是，对于小粒子的范围，几乎是 $100\%$ 的冲击概率。

图片摘要：该图主要展示 4 颗粒大小、高度和 [源自公式（4)]函数的冲击概率。
![](images/9fd5fdd7bf43a4944f6bff996c7105112f8023e4046ce318a8d2e6fd72039a64.jpg)  
图4 颗粒大小、高度和 $AT$ [源自公式（4)]函数的冲击概率

可以在航天飞机以及哈勃太空望远镜（HST）观察到冲击和损坏的实例。在1981—1998年，因为冲击损伤，大约有70面航天飞机的机窗被替换。在哈勃望远镜上，在1997年，观察到大约有790次冲击，覆盖了它 $97\%$ 的区域。同时，在它的后部护罩和设备部分，有超过500次冲击。这些冲击的直径大部分小于 $0.8~\mathrm{cm}$ 。后来的调查表明，冲击密度大约从5次 $\mathrm{/m^2}$ 增加到了20次 $\mathrm{/m^2}$ （Byrne等，1999）。

# 2.2 卫星的故障概率
