Repository: C-zj02/CFD-claw

<div align="center">

**English** | [中文](#中文版) | [Français](README_FR.md) | [Русский](README_RU.md) | [हिन्दी](README_HI.md) | [العربية](README_AR.md) | [Português](README_PT.md)

# 🚀 Claude Code Python

**A Complete Python Reimplementation Based on Real Claude Code Source**

*From TypeScript Source → Rebuilt in Python with ❤️*

***
**🔥 Active Development • New Features Weekly 🔥**

</div>

***

## 🎯 What is This?

**Clawd Code** is a **complete Python rewrite** of Claude Code, based on the **real TypeScript source code**.

File: RAG-data/航空金属材料疲劳性能手册001-200.pdf-31c42238-0a15-48e9-b018-5843f3c6fdd9.md (part 1 of 9)
# 航空金属材料

# 疲劳性能手册

北京航空材料研究所

图片摘要：该图片为文档封面或首页内容，主题与航空金属材料相关。
![](images/b0bb85447d3d7f267669b1f0c35582474ceff6b37220912a782c890edfd0f3dd.jpg)

# 航空金属材料疲劳性能手册

北京航空材料研究所

# 内容简介

本手册提供96条航空金属材料S-N曲线和28幅等寿命曲线，简短扼要地介绍了疲劳统计分析基础知识和疲劳试件的制备、疲劳试验方法及其数据处理，还附录了国外26幅等寿命曲线。手册可供飞机设计、生产和使用等部门工程技术人员进行疲劳设计和疲劳性能测试时使用，也可供一般机械制造工业、冶金工业从事疲劳工作的人员参考使用。同时，还可作为高等工科院校、中等技术学校的参考书。

# 前言

为了对产品进行疲劳设计、估算寿命，及对载荷谱的编制提供有关数据，并且为了衡量材质的疲劳性能，需对各种金属材料进行疲劳性能测试。但是，过去我国未曾系统地开展此项工作，缺少这方面较完整的资料。为此由北京航空材料研究所和北京航空学院共同组织了十八个单位，协作完成了航空常用金属材料疲劳性能的测试工作。试验数据经有关科研、生产、使用和高等院校等四十五个单位参加的技术鉴定会审查通过后汇编成这一手册。

手册汇集了十一种航空常用金属材料的96条S-N曲线和28幅等寿命曲线。所用试件包括光滑试件和各种缺口试件。试验是在不同应力比或不同平均应力下进行的。为了保证据数的可靠性，各单位统一了试件图纸及加工工艺，校正了试验机的动态负荷并根据我国实际情况基本统一了试验方法和数据处理方法。

为了便于从事疲劳工作人员使用或学习上的方便，手册还简要介绍了疲劳试件的制备、疲劳试验方法及其数据处理。并以附录的形式提供了33幅本手册试验所用试件图纸和26幅国外航空金属材料等寿命曲线。

参加这项试验研究工作的单位有：

北京航空材料研究所、北京航空学院、六〇二处、国营五七〇三厂、洪都机械厂、飞机结构强度研究所、红原锻铸厂、红安机械厂、彤辉机械厂、峨嵋机械厂、黎明机械厂、松陵机械厂、伟建机械厂、云马机械厂、惠阳机械厂、六〇一研究所、六一一研究所、六〇二研究所等。

本手册编辑小组的成员有：高镇同、刘志静、贾国荣、郭洪全、范世民、鲁君乾，由高镇同主编。

# 目录

# 前言

# 第一部分 试验方法及数据处理 (1)

符号和术语 (1)   
二 疲劳试件及其制备 (4)  
三 疲劳统计分析基础知识 (23)  
四 常规试验方法 (48)  
五 升降法 ………………………………………… (61)  
六 安全寿命和p-S-N曲线的测定 (67)  
附表 (86)

# 第二部分 试验数据和图表 (97)

一LY12CZ铝合金板材（轴向加载） (97)  
二LY12B铝合金预拉伸厚板（轴向加载） (106)  
三LY12CS铝合金板材（轴向加载） (122)  
四LY12CZ阳极化铝合金板材（轴向加载） (128)  
五 LY12CZ铝合金板材（轴向加载） (130)  
六 LC9高强度铝合金棒材（轴向加载） (137)  
七 LC9高强度铝合金过时效板材（轴向加载） (142)  
第八 LC4高强度铝合金板材（轴向加载） (152)  
九LD10CS铝合金棒材（轴向加载） (164)  
+MB15镁合金棒材（旋转弯曲） (167)  
十一 18Cr2Ni4WA 钢棒材（旋转弯曲） ………………………………………… (169)  
十二 40CrNiMoA钢棒材（旋转弯曲） (171)  
十三 40CrNiMoA钢棒材（旋转弯曲） (173)  
十四 40CrNiMoA钢棒材（轴向加载） (176)  
十五 GC-4钢棒材（轴向加载） (180)  
十六 30CrMnSiNi2A钢锻压板（轴向加载） (191)  
十七 30CrMnSiNi2A钢棒材（轴向加载） (200)  
十八 30CrMnSiNi2A钢棒材（轴向加载） (209)  
十九 30CrMnSiNi2A钢板材（轴向加载） (212)  
二十 30CrMnSiA钢棒材（轴向加载） (214)  
二十一 30CrMnSiA钢锻件（旋转弯曲） (217)  
二十二 45\*钢棒材（轴向加载） (223)

# 第三部分 附录 (227)

一 试验用疲劳试件图 (227)  
二 国外航空金属材料等寿命曲线 (236)

表 1 2024-T4 铝合金各种锻件等寿命曲线 …………………… (237)  
图2 2024-T3铝合金光滑试件等寿命曲线 (238)  
表3 2024-T3铝合金缺口 $(\mathrm{K}_{\mathrm{t}} = 1.5)$ 试件等寿命曲线 (239)  
表 4 2024-T3铝合金缺口 $\left( {{\mathrm{K}}_{\mathrm{t}} = 2}\right)$ 试件等寿命曲线 (240)  
表5 2024-T3铝合金缺口 $(\mathrm{K}_{\mathrm{t}} = 4)$ 试件等寿命曲线 (241)  
表6 2024-T3铝合金缺口 $(\mathrm{K}_{\mathrm{t}} = 5)$ 试件等寿命曲线 (242)  
7 7075-T6铝合金各种锻件等寿命曲线 (243)   
表 8 7075-T6铝合金光滑试件等寿命曲线 …………………… (244)  
表9 7075-T6铝合金缺口 $(\mathrm{K}_{\mathrm{t}} = 1.5)$ 试件等寿命曲线 (245)  
10 7075-T6铝合金缺口 $(\mathrm{K}_{\mathrm{t}} = 2)$ 试件等寿命曲线 (246)  
11 7075-T6铝合金缺口 $(\mathrm{K}_{\mathrm{t}} = 4)$ 试件等寿命曲线 (247)  
12 7075-T6铝合金缺口 $(\mathrm{K}_{\mathrm{t}} = 5)$ 试件等寿命曲线 (248)  
13 固溶处理和时效的Ti-6Al-4V钛合金（厚板）纵向试件室温时的等寿命曲线 (249)  
14退火的Ti-6Al-4V钛合金（挤压件）缺口试件在 $600^{\circ}\mathrm{F}$ 时的等寿命曲线… (250)   
15固溶处理和时效的Ti-6Al-4V钛合金（薄板）在 $800^{\circ}\mathrm{F}$ 时的等寿命曲线… (251)  
16 热处理的 AISI4340 合金钢（棒） $\sigma_{\mathrm{b}} = 125$ 千磅/英寸时的等寿命曲线 …………………… (252)  
17 热处理的AISI4340合金钢（棒） $\sigma_{\mathrm{b}} = 150$ 千磅/英寸2时的等寿命曲线 (253)  
18 热处理的 AISI4340合金钢(棒) $\sigma_{\mathrm{b}} = 260$ 千磅/英寸时的等寿命曲线 (254)  
19 热处理的 AISI4340 合金钢(棒) $\sigma_{\mathrm{b}} = 150$ 千磅/英寸², $600^{\circ}\mathrm{F}$ 时的等寿命曲线 …… (255)  
20热处理的AISI4340合金钢(棒) $\sigma_{\mathrm{b}} = 150$ 千磅/英寸²， $800^{\circ}\mathrm{F}$ 时的等寿命曲线（256）  
21 热处理的AISI4340合金钢(棒) $\sigma_{\mathrm{b}} = 150$ 钢千磅/英寸²， $1000^{\circ}\mathrm{F}$ 时的等寿命曲线 (257)  
22300M合金钢光滑试件 $\sigma_{\mathrm{b}} = 280$ 千磅/英寸时的等寿命曲线 (258)  
23 300M合金钢光滑试件（脱碳井喷丸） $\sigma_{\mathrm{b}} = 280$ 千磅/英寸时的等寿命曲线… (259)  
24300M合金钢缺口试件 $(\mathbf{K}_{\mathrm{f}} = 2)\sigma_{\mathrm{b}} = 280$ 千磅/英寸时的等寿命曲线 (260)  
25 300M合金钢缺口试件 $(\mathbf{K}_{\mathrm{t}} = 3)\sigma_{\mathrm{b}} = 280$ 千磅/英寸时的等寿命曲线 (261)  
26 300M合金钢缺口试件 $(\mathbf{K}_{\mathrm{t}} = 5)\sigma_{\mathrm{b}} = 280$ 千磅/英寸时的等寿命曲线 (262)

# 第一部分 试验方法及数据处理

# 一、符号和术语

本手册所使用的疲劳试验及其统计分析的名词和术语，参照了美国国家标准协会和美国材料试验学会1972年制定、1979年重新获准的文件“关于疲劳试验和疲劳数据统计分析的标准定义和名词”（ANSI/ASTM E206-72，Reapproved 1979）。所用符号采用了“国际标准化组织”推荐的符号。

# 1. 强度方面

循环应力——泛指随时间作周期性变化的应力。本手册中的试验数据都是在稳态的循环应力作用下取得的。

最大应力 $\sigma_{\mathrm{max}}$ ——在应力循环中具有最大代数值的应力（见图1-1-1）。以拉应力为正；压应力为负。

最小应力 $\sigma_{\mathrm{min}}$ ——在应力循环中具有最小代数值的应力（见图1-1-1）。以拉应力为正；应压力为负。

平均应力 $\sigma_{\mathrm{m}}$ 最大应力和最小应力的代数平均值（见图1-1-1），即

$$
\sigma_ {\mathrm {m}} = \frac {\sigma_ {\mathrm {m a x}} + \sigma_ {\mathrm {m i n}}}{2}
$$

应力幅 $\sigma_{\mathrm{a}}$ ——最大应力和最小应力的代数差的一半（见图1-1-1），即

$$
\sigma_ {\mathrm {a}} = \frac {\sigma_ {\mathrm {m a x}} - \sigma_ {\mathrm {m i n}}}{2}
$$

$\sigma_{\mathrm{a}}$ 永为正值。

应力比R——最小应力与最大应力的代数比值，即

$$
R = \frac {\sigma_ {\text {m i n}}}{\sigma_ {\text {m a x}}}
$$

对称循环——平均应力等于零 $(\sigma_{\mathrm{m}} = 0)$ 的应力循环。此时， $\sigma_{\mathrm{min}} = -\sigma_{\mathrm{max}}$ ， $\mathbf{R} = -1$ （见图1-1-2）。

图片摘要：该图主要展示 1 1 1 非对称循环。
![](images/5bc25df4b1ed8ef910a4744318487733f027bc79df6c91c5d4bb8cbef4808770.jpg)  
图1-1-1 非对称循环

图片摘要：该图主要展示 1 1 1 非对称循环。
![](images/2ae3578b2a8cda2c750925d46e83ef9b9a5921033d526f424ac49dc6eabe25af.jpg)  
图1-1-2 对称循环

脉动循环——最小应力等于零 $(\sigma_{\min} = 0)$ 的应力循环。此时， $\mathbf{R} = 0$ （见图1-1-3）。

非对称循环——除对称循环外的应力循环统称非对称循环(见图1-1-1)。

应力水平——应力水平由一对应力分量 $\sigma_{\mathrm{max}}$ 和 $\sigma_{\mathrm{min}}$ 来确定。在给定应力比R或平均应力

图片摘要：该图主要展示 1 1 2 对称循环。
![](images/6f3841d26d219fbb9cb79f338b29206b142e89b16b8b6abd37d7feeaeda46811.jpg)  
图1-1-3 脉动循环

$\sigma_{\mathrm{m}}$ 的条件下，应力水平可用最大应力 $\sigma_{\mathrm{max}}$ 或应力幅 $\sigma_{\mathrm{a}}$ 表示。应力水平的高低取决于试件破坏循环数的多少。破坏循环数越多，表示施加的应力水平越低。

循环载荷——随时间作周期性变化的载荷（见图1-1-4）。

最大载荷 $\mathbf{P}_{\mathrm{max}}$ ——在载荷循环中具有最大代数值的载荷（见图1-1-4）。对于轴向加载，以拉伸载荷为正；压缩载荷为负。

图片摘要：该图主要展示 1 1 3 脉动循环。
![](images/f2b003461927b74e724ae2657eacae1ca585dd1fb80ce8e4f3a191e15dac55b0.jpg)  
图1-1-4

最小载荷 $\mathbf{P}_{\mathrm{min}}$ ——在载荷循环中具有最小代数值的载荷（见图1-1-4）。对于轴向加载，以拉伸载荷为正；压缩载荷为负。

平均载荷 $\mathbf{P}_{\mathrm{m}}$ ——最大载荷和最小载荷的代数平均值(见图1-1-4)，即

$$
P _ {m} = \frac {P _ {m a x} + P _ {m i n}}{2}
$$

载荷幅值 $\mathbf{P}_{\mathrm{a}}$ ——最大载荷和最小载荷的代数差的一半（见图1-1-4），即

$$
P _ {a} = \frac {P _ {\max} - P _ {\min}}{2}
$$

载荷幅值永为正。

局部应力——在圆角、孔洞、沟槽等缺口处，根据弹性力学理论或实验应力分析方法确定的最大正应力 $\sigma_{\mathrm{max}}^{*}$ 或最大剪应力 $\tau_{\mathrm{max}}^{*}$ 。

名义应力——根据材料力学方法，不计缺口处几何形状不连续性的影响，按净截面面积计算出的正应力 $\sigma_{\mathrm{n}}$ 或剪应力 $\tau_{\mathrm{n}}$ 。

<table><tr><td>静拉伸破坏载荷</td><td>Pb</td></tr><tr><td>材料强度极限</td><td>σb</td></tr><tr><td>试件强度极限</td><td>σbh</td></tr><tr><td>屈服极限</td><td>σs</td></tr><tr><td>条件屈服极限</td><td>σ0.2</td></tr><tr><td>延伸率(短标距)</td><td>δ5</td></tr><tr><td>延伸率(长标距)</td><td>δ10</td></tr><tr><td>截面收缩率</td><td>ψ</td></tr><tr><td>洛氏硬度</td><td>HRC</td></tr><tr><td>布氏硬度</td><td>HB</td></tr><tr><td>试验频率</td><td>f</td></tr></table>

应力集中系数 $K_{t}$ ——局部应力与名义应力的比值，即

$$
K _ {t} = \frac {\sigma_ {\mathrm {m a x}} ^ {*}}{\sigma_ {n}} \text {或} K _ {t} = \frac {\tau_ {\mathrm {m a x}} ^ {*}}{\tau_ {n}}
$$

加载系数 $K$ ——最大载荷 $P_{\mathrm{max}}$ 与破坏载荷 $P_{b}$ 的比值，或最大应力 $\sigma_{\mathrm{max}}$ 与强度极限 $\sigma_{b}$ 的比值，即

$$
K = \frac {P _ {\text {m a x}}}{P _ {b}} \quad K = \frac {\sigma_ {\text {m a x}}}{\sigma_ {b}}
$$

# 2. 疲劳统计方面

疲劳寿命 $N$ ——在指定的应力水平下，试件疲劳破坏前所经受的应力循环数，即破坏循环数。

对数疲劳寿命 $\lg N$ ——疲劳寿命 $N$ 的对数值， $\mathrm{X} = \lg N$ 。

母体——研究对象的全体。

个体——母体中的一个基本单位。

子样(样本)——母体包含的个体为数众多，甚至近似无限多。为了推断母体的性质，常从母体中抽取一部分个体来研究，这些被抽取出来的一部分个体称为“子样”。

子样大小（样本容量） $n$ ——子样所包含的个体的数目，即一个试验组中观测值的个数。

子样平均值 $\overline{x}$ ——一个试验组中各个观测值 $x_{i}$ 的平均值，即

$$
\bar {x} = \frac {1}{n} \sum_ {i = 1} ^ {n} x _ {i}
$$

它是母体平均值的估计量。

子样中值——如果一个试验组中的观测值为奇数，则子样中值就是所有观测值按大小顺序排列居于正中间的数值。如果观测值为偶数，则子样中值是两个居于中间数值的平均值。它是母体中值的估计量。

子样方差 $s^2$ ——一个试验组中各观测值 $x_{i}$ 与子样平均值 $\overline{x}$ 之差的平方之和除以 $n - 1$ ，即

$$
s ^ {2} = \frac {\sum_ {i = 1} ^ {n} (x _ {i} - \bar {x}) ^ {2}}{n - 1}
$$

它是母体方差的估计量。

子样标准差（子样均方根差） $s$ ——子样方差的平方根。它是母体标准差的估计量。

母体参数——确定母体频率分布的一些常数(通常是未知的), 如母体平均值和母体标准差。

母体平均值 $\mu$ ——当子样大小 $n$ 增加时，子样平均值将越来越接近母体平均值。

母体方差 $\sigma^2$ ——当子样大小 $n$ 增加时，子样方差将越来越接近母体方差。

母体标准差 $\sigma$ ——母体方差的平方根。

疲劳寿命 $N_{p}$ 的存活率 $p$ ——母体中个体疲劳寿命大于疲劳寿命 $N_{p}$ 的概率。

具有存活率 $p$ 的疲劳寿命 $N_{p}$ —— $N_{p}$ 的含义是，母体中有 $p$ 的个体疲劳寿命大于 $N_{p}$ 。当 $p$ 取较高数值时，如 $99\%$ 、 $99.9\%$ 等，则 $N_{p}$ 常称做“安全寿命”。

具有存活率 $p$ 的对数疲劳寿命 $x_{p}$ ——含义与前类似。

疲劳寿命 $N_{p}$ 的破坏率 $P$ ——母体中个体疲劳寿命小于疲劳寿命 $N_{p}$ 的概率。它与存活率之间存在如下关系

$$
P + p = 1
$$

中值疲劳寿命 $N_{50}$ ——具有 $50\%$ 存活率的疲劳寿命。它的含义是，母体中有 $50\%$ 个体疲劳寿命大于 $N_{50}$ ；有 $50\%$ 个体疲劳寿命小于 $N_{50}$ 。

p-S-N曲线——以应力为纵坐标，以存活率p的疲劳寿命为横坐标所绘出的曲线，即存活率——应力——疲劳寿命曲线。作图时，疲劳寿命采用对数标尺，或者应力和疲劳寿命均采用对数标尺。

中值S-N曲线——以应力为纵坐标，以中值疲劳寿命为横坐标所绘出的曲线，即 $50\%$ 存活率的S-N曲线，通常简称“S-N曲线”。作图时，疲劳寿命采用对数标尺，或者应力和疲劳寿命均采用对数标尺。

N次循环时的中值疲劳强度——指定寿命为N次循环的中值(50%存活率)应力水平。

疲劳极限——指定“循环基数”下的中值疲劳强度。循环基数为一很大数值。对于S-N曲线具有水平线段的材料循环基数取 $10^{7}$ 。对于S-N曲线无水平线段的材料，循环基数取 $10^{7} \sim 10^{8}$ 。如不特别注明，材料疲劳极限指平均应力为零时的情况。

自由度 $\nu$ ——见第三章4节。

显著度 $\alpha$ ——见第三章12节。

置信度 $\gamma$ ——见第三章12节。

与存活率相关的标准正态偏量 $U_{p}$ ——见第三章8节。

与置信度相关的标准正态偏量 $U_{\nu}$ ——见第六章8节。

单侧容限系数 $k$ ——见第六章8节。

# 二、疲劳试件及其制备

# 1. 概述

进行疲劳试验时，首先遇到的问题是选择何种类型的试件。这主要是由试验目的决定的。疲劳试件大体上可分为两类：一类是形状简单、尺寸较小的典型“试件”；另一类是实际零构件或局部模拟的元件。本章所讨论的是属于前一类的试件。典型试件又可分为“光滑试件”和“缺口试件”两种。光滑试件指的是在试验段内几乎没有应力集中的试件；而缺口试件则是在试验段内人为地制造有应力集中的试件。

所谓“应力集中”，就是在试件外形突然变化或材料不连续的地方所发生的应力局部增大的现象。如图1-2-1所示，三个板件受拉时沿截面 $m - n$ 的应力分布情况。（a)为带有中心圆孔的薄板；（b）为半圆形边缘缺口的薄板；（c)为带有圆角的薄板。可以看到，当这些板件受拉时，在缺口（包括圆孔、圆角等)处，存在有很大的局部应力 $\sigma_{\mathrm{max}}^{*}$ 。但稍微离开缺口的地方，应力的变化就趋于缓和。在离缺口较远处的截面 $m^{\prime} - n^{\prime}$ 上，应力基本上是均匀分布的。

在载荷 $P$ 作用下，根据“材料力学”方法，按净截面积计算出的应力 $\sigma_{n}$ ，称为“名义应力”。如板厚为 $\delta$ ，则名义应力为

$$
\sigma_ {n} = \frac {P}{b \delta}
$$

局部应力 $\sigma_{\mathrm{max}}^{*}$ 是根据“弹性力学”方法计算出的。在很多情况下，由于理论计算比较复杂，因此，常常利用“光测弹性力学”方法直接测量出来。局部应力 $\sigma_{\mathrm{max}}^{*}$ 与名义应力 $\sigma_{n}$ 的比值 $K_{t}$ 叫做“应力集中系数”：

$$
K _ {t} = \frac {\sigma_ {\text {m a x}} ^ {*}}{\sigma_ {n}} \tag {2-1}
$$

图片摘要：该图主要展示 1 2 1。
![](images/4bb45c15a029601373192acfb4b662629a838ca4158294c75f3f297cba77b988.jpg)

图片摘要：该图主要展示 1 2 1。
![](images/7b06c8d201d828a2e50b05b3136fdd5809cb915b07cf2fa3f189869693eab1c0.jpg)

图片摘要：该图片与图1 2 1；应力集中的程度可用应力集中系数表示。缺口半径或圆角半径r越小、 越大，表示应力集中越严重。对于试件的光滑平直部分， 。对于图1 2 1(a)和(b这部分内容相关。
![](images/cd7a306ea0f119cc056fc0e142e802a17a2808e795e781eb3916a12764aee082.jpg)  
图1-2-1

应力集中的程度可用应力集中系数表示。缺口半径或圆角半径r越小、 $K_{t}$ 越大，表示应力集中越严重。对于试件的光滑平直部分， $K_{t} = 1$ 。对于图1-2-1(a)和(b)所示的带有圆孔和半圆缺口的板件，当 $r \ll b$ 时， $K_{t} \approx 3$ ，表明局部应力大约是名义应力的三倍。

对于塑性材料制成的试件，在静力作用下，应力集中对强度一般没有什么影响。因为，具有局部应力的不均匀分布的情况，只能维持到屈服阶段以前。当局部应力达到屈服应力时，虽然载

荷 $P$ 继续增加，但已屈服部分的应力不再增加。而同一截面上未屈服部分的应力还不断地增加，以负担增大了的载荷。这些部分的应力的不断增加，将会赶上那些已经屈服部分的应力。最后，会使整个截面上的应力趋于均匀化。这就是在静强度计算中为什么不考虑应力集中的理由。

应力集中对疲劳强度则影响极大，并且是各种影响因素中起主要作用的因素。因为在循环应力作用下，一直到破坏以前，应力基本上处于弹性范围，所以，在应力集中区常常存在有较高的局部应力。大量的破坏事件和试验研究都指出，疲劳源(疲劳裂纹的起始部位)总是出现在应力集中处。根据铝合金板材在对称循环轴向载荷作用下的试验结果，当对称循环最大应力为抗拉强度极限的一半时，光滑试件的疲劳寿命，大约是缺口试件 $(K_{t} = 4)$ 的疲劳寿命的一千倍。众所周知，表面光洁度对疲劳强度有很大影响。促使疲劳强度降低的根本原因，就是加工后表面缺陷引起的应力集中所致。

光滑试件的试验目的，主要是为了了解材料在各种条件下的疲劳性能。然而，实际构件或多或少地存在有应力集中，所以，材料疲劳性能的好坏，在很大程度上取决于对缺口的敏感性，即在有应力集中的情况下疲劳强度降低的程度如何。因此，近年来，广泛地采用缺口试件进行疲劳试验。其目的除了用于鉴定材料的疲劳性能外，还可为疲劳设计的寿命估算提供必要的资料。

所有试件都是由试验段、夹持部分及二者之间的过渡区这三部分组成。夹持部分的形状必须根据试验机夹头的要求来设计，不宜作统一的规定。但有些原则是必须遵守的。为了避免在夹持部分破坏，试件夹持端的截面要做得足够大。夹持部分的长度，在机器夹头允许的条件下，应尽可能长一些，以减少机器夹头和夹持部分之间的挤压应力。特别是，夹持部分必须平直，并且要保证与试验段截面的同心度，否则试验时就可能造成附加应力，从而引起试件过早地破坏。为了防止断口发生在试验段和夹持端之间的过渡区，此处需要采用较大的圆角半径，以减小应力集中。对光滑试件，特别要注意这一点。

由于疲劳试件的形状、尺寸和表面光洁度对疲劳性能都有不同程度的影响，因此，为了保证疲劳试验结果具有“可比性”和“再现性”，本章推荐一些经常采用的典型试件及其制备方法，以供参考。

# 2. 光滑试件

光滑试件的形状主要取决于施加载荷的类型，一般可分为下列四种

（1）轴向加载试件（拉——拉试件，拉——压试件）；  
（2）平面弯曲试件；  
（3）旋转弯曲试件；  
（4）扭转试件。

它们之中又有棒材和板材之分，以下分别简称为“光滑圆试件”和“光滑板试件”。

图1-2-2和图1-2-3所示的试件中间没有等直段，试验段和过渡区由同一个半径为 $R$ 的圆弧构成。试件危险截面的尺寸根据材料的强度和机器所能施加的载荷来选定。

图1-2-2为承受轴向载荷的圆试件，其圆弧半径 $R$ 和最小直径 $d$ 的关系列于表2-1中。此

图片摘要：该图主要展示 1 2 2为承受轴向载荷的圆试件，其圆弧半径 和最小直径 的关系列于表2 1中。此。
![](images/5552ad9514b82beffa14e7dd03518d5c1eafb85efd722ae5ed55b4598f3440d0.jpg)  
图1-2-2 轴向加载光滑圆试件

种试件轴向加载的应力集中系数 $K_{t} < 1.03$ 。该试件也可用作扭转疲劳试验的试件。

表 2-1 光滑圆试件试验段尺寸  

<table><tr><td>d(毫米)</td><td>R=8d(毫米)</td></tr><tr><td>6</td><td>48</td></tr><tr><td>10</td><td>80</td></tr><tr><td>13</td><td>104</td></tr></table>

图片摘要：该图主要展示 2 1 光滑圆试件试验段尺寸。
![](images/317044c385bf4421015b4015142a512269caafa57174933b2e2cdf317fb0a4c0.jpg)  
图1-2-3 轴向加载光滑板试件

图1-2-3为轴向加载光滑板试件。其最小截面宽度 $b$ 与板厚 $\delta$ 的关系以及圆弧半径 $R$ 与宽度的关系列于表2-2中，此种试件轴向加载的应力集中系数 $K_{t} < 1.03$ 。

表 2-2 光滑板试件试验段尺寸  

<table><tr><td>δ(毫米)</td><td>b(毫米)</td><td>R=10b(毫米)</td></tr><tr><td>1</td><td>10</td><td>100</td></tr><tr><td>2</td><td>15</td><td>150</td></tr><tr><td>3</td><td>15</td><td>150</td></tr><tr><td>4</td><td>15</td><td>150</td></tr><tr><td>5</td><td>15</td><td>150</td></tr><tr><td>7.5</td><td>15</td><td>150</td></tr><tr><td>10</td><td>20</td><td>200</td></tr></table>

图1-2-4为悬臂式平面弯曲疲劳试件。这种试件一般是矩形截面，试验段做成等强度，即沿试件轴线方向应力是不变的。载荷加在由试验段斜边延线所形成的三角形顶点上。

图片摘要：该图主要展示 1 2 4为悬臂式平面弯曲疲劳试件。这种试件一般是矩形截面，试验段做成等强度，即沿试件轴线方向应力是不变的。载荷加在由试。
![](images/de6871b9b24aed9246631433880588338220b642975468958277e43dcee7c5b0.jpg)  
图1-2-4 悬臂式平面弯曲疲劳试件

图1-2-5为悬臂式旋转弯曲疲劳试件。试验段是按等强度观点设计的，理论外形是一条三次曲线，但实际上是用两条直线代替。两端用圆角过渡，以保证断口不发生在过渡区。并且沿试验段长度应力基本相同，因此，有多个危险截面。

图片摘要：该图主要展示 1 2 5为悬臂式旋转弯曲疲劳试件。试验段是按等强度观点设计的，理论外形是一条三次曲线，但实际上是用两条直线代替。两端用。
![](images/08b1edf315110b6fe06986e94daf218f0a4bbc8c8efe7fc7e3ba45e9e5853eca.jpg)  
图1-2-5 悬臂式旋转弯曲疲劳试件（多危险截面）

图1-2-6也是悬臂式旋转弯曲疲劳试件。但试验段是圆弧形，危险剖面只有一个，在最小直径处。其弯曲应力集中系数 $K_{t} < 1.03$ 。

图片摘要：该图主要展示 1 2 6也是悬臂式旋转弯曲疲劳试件。但试验段是圆弧形，危险剖面只有一个，在最小直径处。其弯曲应力集中系数 。。
![](images/96be1d746fbd90f257c421e11af123ffb0b494a68fac6f8977a5615f4b84aca6.jpg)  
图1-2-6 悬臂式旋转弯曲疲劳试件（单危险截面）

图1-2-7为悬臂式旋转弯曲小试件。对于贵重金属或取材受到限制时，常常采用此种小型试件。其弯曲应力集中系数 $K_{t} < 1.03$ 。

图片摘要：该图主要展示 1 2 7为悬臂式旋转弯曲小试件。对于贵重金属或取材受到限制时，常常采用此种小型试件。其弯曲应力集中系数 。。
![](images/72b6143dc4c4d32c245a94f13622c144267d86f93c711cdf9a9d7991632e4eb3.jpg)

图片摘要：该图主要展示 1 2 7为悬臂式旋转弯曲小试件。对于贵重金属或取材受到限制时，常常采用此种小型试件。其弯曲应力集中系数 。。
![](images/9406ac98e0e0dd534939160051e8e6297d5b9689ed968d20b565fb8fdcfd8f51.jpg)  
图1-2-7 悬臂式旋转弯曲小试件

图1-2-8为纯弯式旋转弯曲疲劳试件。用于双支点梁形式的旋转弯曲疲劳试验机。试验段是等直的，由于在试验段内弯矩不变，因此试验段内各截面上的应力也是相等的。但由于在过渡区圆弧处受应力集中的影响，断口容易发生在过渡区内，因此对这部分加工要特别注意。

图片摘要：该图主要展示 1 2 8为纯弯式旋转弯曲疲劳试件。用于双支点梁形式的旋转弯曲疲劳试验机。试验段是等直的，由于在试验段内弯矩不变，因此试。
![](images/8498509a75b184a688c9f43d4398551ffafa2fa51df20d4090a6bdc5b2683194.jpg)

图片摘要：该图主要展示 1 2 8为纯弯式旋转弯曲疲劳试件。用于双支点梁形式的旋转弯曲疲劳试验机。试验段是等直的，由于在试验段内弯矩不变，因此试。
![](images/705b2cdb9d93971d3dacdaef984813fd80c8e2c9cd3195702282deed61b9bb82.jpg)  
图1-2-8 纯弯式旋转变弯曲疲劳试件

# 3. 缺口试件

对于带有边缘缺口，中心圆孔和沟槽等的试件，统称做“缺口试件”。

缺口试件的疲劳性能主要取决于缺口处的应力集中系数 $K_{t}$ 值，与试件缺口形式关系不大。一些试验已经证实对于形状不同但 $K_{t}$ 值相等的缺口， $S-N$ 曲线基本相近，因而这个 $K_{t}$ 可以看作是缺口试件的特征值。

缺口试件也分为板试件和圆试件两类，分别由板材和棒材制成。试件形式的设计一般都不做统一规定。本章推荐了几种典型的缺口试件，供做参考。此外，还可以根据实际需要，利用附图1-2-1至附图1-2-9给出的应力集中系数 $K_{t}$ 值，自行设计各种 $K_{t}$ 的缺口试件。

# （1）板试件

图1-2-9所示U形缺口板试件适应于拉——拉疲劳试验。它是边缘缺口板试件最普通的形式，加工制造比较方便。其试验段尺寸及 $K_{t}$ 值的关系列于表2-3中。对于此种试件，当取 $B / b \approx 1.5$ 时，即使尺寸 $b$ 的大小不十分准确，对 $K_{t}$ 值也没有什么影响。但缺口底部圆角半径 $r$ 对 $K_{t}$ 的影响则很大，因此加工时必须注意。

图片摘要：该图主要展示 1 2 9所示U形缺口板试件适应于拉——拉疲劳试验。它是边缘缺口板试件最普通的形式，加工制造比较方便。其试验段尺寸及 值。
![](images/ff2f993c369a4b53d30aadd1f93be1de9da054e245c56277aafd6156bbfec9bf.jpg)  
图1-2-9 U形缺口板试件

表 2-3 U形缺口板试件试验段尺寸  

<table><tr><td>B(毫米)</td><td>b(毫米)</td><td>a(毫米)</td><td>l≈4.5B(毫米)</td><td>r(毫米)</td><td>Kt</td></tr><tr><td>30</td><td>20</td><td>5.0</td><td>135</td><td>5.3</td><td>2</td></tr><tr><td>30</td><td>21</td><td>4.5</td><td>135</td><td>1.5</td><td>3</td></tr><tr><td>30</td><td>20</td><td>5.0</td><td>135</td><td>0.75</td><td>4</td></tr><tr><td>57</td><td>38</td><td>9.5</td><td>256</td><td>10</td><td>2</td></tr><tr><td>57</td><td>38</td><td>9.5</td><td>256</td><td>3.5</td><td>3</td></tr><tr><td>56</td><td>38</td><td>9.0</td><td>252</td><td>1.4</td><td>4</td></tr></table>

注：1—试验段长度（不包括夹持部分）

有中心圆孔的板试件(图1-2-10)是常用的一种缺口试件，可以用于轴向加载疲劳试验。对于 $K_{t} = 2.5$ 的试验段尺寸列于表2-4中。

图片摘要：该图主要展示 2 3 U形缺口板试件试验段尺寸。
![](images/b29bda0d02808299ab2db5e4bad00b697bcd43d95f243acbb7fc4aa669e175fc.jpg)  
图1-2-10 中心圆孔板试件

表 2-4 中心圆孔板试件试验段尺寸 $\left( {{K}_{t} = {2.5}}\right)$   

<table><tr><td>B(毫米)</td><td>9.6</td><td>19.2</td><td>28.8</td><td>38.4</td><td>48.0</td><td>57.6</td></tr><tr><td>d(毫米)</td><td>2</td><td>4</td><td>6</td><td>8</td><td>10</td><td>12</td></tr><tr><td>l≈4.5B(毫米)</td><td>43</td><td>86</td><td>130</td><td>170</td><td>216</td><td>260</td></tr></table>

注：1—试验段长度

# （2）圆试件

U形缺口圆试件示于图1-2-11中。此种试件可用于轴向加载、弯曲和扭转疲劳试验。试件试验段尺寸及对应的 $K_{t}$ 值列于表2-5、表2-6和表2-7中。表中l代表试验段长度(不包括夹持部分)。

图片摘要：该图主要展示 1 2 11 U形缺口圆试件。
![](images/4e4db18e98599f564fb30aeba72631f173e1e91dc9397b584056494c1503396f.jpg)  
图1-2-11 U形缺口圆试件

表 2-5 U 形缺口圆试件试验段尺寸 (轴向加载)  

<table><tr><td>D(毫米)</td><td>d(毫米)</td><td>t(毫米)</td><td>l≈4.5D(毫米)</td><td>r(毫米)</td><td>Kt</td></tr><tr><td>7.8</td><td>6</td><td>0.90</td><td>35</td><td>1.0</td><td>2</td></tr><tr><td>12.2</td><td>10</td><td>1.10</td><td>55</td><td>1.5</td><td>2</td></tr><tr><td>22.5</td><td>15</td><td>3.75</td><td>100</td><td>2.8</td><td>2</td></tr><tr><td>21.9</td><td>17</td><td>2.45</td><td>98</td><td>1.0</td><td>3</td></tr></table>

表 2-6 U 形缺口圆试件试验段尺寸 (弯曲)  

<table><tr><td>D(毫米)</td><td>a(毫米)</td><td>t(毫米)</td><td>l≈4.5D(毫米)</td><td>r(毫米)</td><td>Kt</td></tr><tr><td>6.25</td><td>5</td><td>0.625</td><td>28</td><td>0.5</td><td>2</td></tr><tr><td>12.5</td><td>10</td><td>1.250</td><td>56</td><td>1</td><td>2</td></tr><tr><td>18.5</td><td>15.5</td><td>1.500</td><td>83</td><td>1.5</td><td>2</td></tr><tr><td>20</td><td>16</td><td>2</td><td>90</td><td>0.5</td><td>3</td></tr></table>

表 2-7 U形缺口圆试件试验段尺寸 (扭转)  

<table><tr><td>D (毫米)</td><td>b (毫米)</td><td>t (毫米)</td><td>l≈4.5D (毫米)</td><td>r (毫米)</td><td>Kt</td></tr><tr><td>20</td><td>16</td><td>2</td><td>90</td><td>0.5</td><td>2</td></tr></table>

V形缺口的圆试件如图1-2-12所示。V形 $60^{\circ}$ 环槽缺口的几何尺寸，由最大直径 $D$ 、最小直径 $d$ 和环槽底部圆角半径 $r$ 来确定。表2-8给出了轴向加载疲劳试验用的试件试验段尺寸及相应的 $K_{t}$ 值。

图片摘要：该图主要展示 2 7 U形缺口圆试件试验段尺寸 (扭转)。
![](images/a506f213e60b1be0c9974c504eb0a1c34df152c314d252667aefcc6c343e3526.jpg)  
图1-2-12 V形缺口圆试件

表 2-8 V 形缺口圆试件试验段尺寸 (轴向加载)  

<table><tr><td>D(毫米)</td><td>d(毫米)</td><td>t(毫米)</td><td>l≈4.5D(毫米)</td><td>r(毫米)</td><td>Kt</td></tr><tr><td>8.47</td><td>6</td><td>1.235</td><td>38</td><td>0.3</td><td>3</td></tr><tr><td>14.1</td><td>10</td><td>2.050</td><td>63</td><td>0.5</td><td>3</td></tr><tr><td>22.6</td><td>16</td><td>3.300</td><td>100</td><td>0.8</td><td>3</td></tr></table>

# 4. 疲劳试件的制备

疲劳试件的制备对所测定的疲劳性能有直接的影响。从切取毛坯到准备进行试验，要经过机

械加工、热处理、尺寸测量、表面检验及保护等一系列措施。机械加工是为了得到所需的尺寸和适当的表面光洁度；热处理是为了得到所要求的材料组织结构和消除由机械加工引起的残余应力；表面检验主要是检验表面光洁度是否符合要求；表面保护措施是为了防止机械损伤和化学侵蚀。在整个过程中，对每个环节都必须十分注意，不然都有可能造成试件疲劳强度的降低。特别是，试件的表面质量对疲劳性能影响很大。表面光洁度较差或有划伤（尤其是垂直于应力方向的划伤），都会导致疲劳强度的降低，因此应当特别注意。

下面提出几点注意事项，以供制备试件时参考。

（1）切取毛坯时，要注明取材的部位，并按一定位置顺序编号，以便加工时记录出现的情况和试验时进行随机取样。要注意决不能用边角料代替原材料加工试件。切取毛坯时，应留有足够的加工余量。对于板材如果上下表面不准备再加工时，则应进行表面保护，以防加工试件时受到损伤。  
（2）对试件进行机械加工时，需要防止表面的冷作或过热。同时要注意保证同心度，避免试验段横截面的偏心。

车削圆试件时，要用锐利的刀具和较高的转速（5000转/分）。切削深度应当限制在1.2毫米以内，并且切削深度应逐步减少，以至最后的切削深度应不大于0.05毫米。这样，一直车至直径比规定尺寸大0.025毫米时为止。对于缺口试件的加工更要严格控制，尤其缺口底部的圆角半径及其表面更应仔细加工，否则将会使实验数据产生很大的分散性。

抛光也是逐级完成的。开始可用较粗糙的金刚砂布或砂纸打磨到设计尺寸，最后用000号或0000号金刚砂布或砂纸抛光。抛光的目的是消除由机械加工遗留的圆周方向的划痕，因此，最后沿纵向抛光是最有效的。

板试件通常由铣削、磨削和抛光三道工序进行机械加工，而板试件的表面常常是不经过抛光的。但各边缘则应打毛刺。

（3）对试件热处理工序的安排，根据热处理的目的而定。当材料需经热处理后试验时，一般先经热处理再加工成试件。如热处理后会使材料加工性能变坏，可将材料预先加工成试件毛坯，热处理后再进行最后精加工（磨光），但试件毛坯尺寸应包括最后加工余量及热处理后可能挠曲的尺寸。缺口试件的缺口应在热处理后加工。为改善工件的机械加工性能和消除残余应力而进行的热处理（退火），一般安排在粗加工之前。  
（4）对抛光后试件的试验段进行尺寸测量时，应当注意不要使试件受到表面划伤。因此，最好使用非接触测量的工具，例如，工具显微镜等光学仪器。测量精度应不低于0.01毫米。  
（5）对已经制备好的试件，应当进行表面质量的检验。有时甚至需要内部质量的检验，如X光探伤等。检验情况应有详细记录，以便做到试验前心中有数，试验后对结果能作出正确的处理与分析。检验合格的试件应放入专用的纸袋内，妥善保管。注意不要用手接触试验段表面，以防锈蚀。如果试件不立即使用，则应涂以凡士林存放。

图片摘要：该图片与附图 应力集中系数图线；附图 2 1这部分内容相关。
![](images/493708260c3923db46747044f68ec775577cc657a9aa14991836e126548909d8.jpg)  
附图 应力集中系数图线  
附图 2-1

图片摘要：该图片与中心圆孔受拉板试件；\sigma {n} = \frac {\mathrm {P}}{(\mathrm {B} \mathrm {d}) \delta} \qu这部分内容相关。
![](images/6e461764c299f04b71b11a545e014a0dd3bb1194e031f1893ac062813d3e292b.jpg)

图片摘要：该图片与中心圆孔受拉板试件；\sigma {n} = \frac {\mathrm {P}}{(\mathrm {B} \mathrm {d}) \delta} \qu这部分内容相关。
![](images/9f7ef1e8c7a9b939a14b4721e94cad0bcfdf9c2ad448992a2d0f6f2e6b180ae1.jpg)  
中心圆孔受拉板试件

$$
\sigma_ {n} = \frac {\mathrm {P}}{(\mathrm {B} - \mathrm {d}) \delta} \quad \mathrm {K} _ {\mathrm {t}} = \frac {\sigma_ {\max} ^ {*}}{\sigma_ {\mathrm {n}}}
$$

图片摘要：该图片与附图 2 3；附图 2 4这部分内容相关。
![](images/02dea2dfb90cf2241ff15100fd6c913ab26c3358c53c33f53358b1c6c256f950.jpg)  
附图 2-3

图片摘要：该图片与附图 2 4；附图 2 6这部分内容相关。
![](images/330ae695349f3fa9f2e742672a3fa2a68c089de84db7ad6860fc254df76e333f.jpg)  
附图 2-4

图片摘要：该图片与附图 2 6；附图 2 8这部分内容相关。
![](images/76123447e5dd9ac9a7589914daf8d33eaf9b9cc46b5413a92dc1c75474bb002e.jpg)

图片摘要：该图片与附图 2 6；附图 2 8这部分内容相关。
![](images/72b1eacbae1858213fbdec68f041256212f60fe92e457a6ed1a7536e9a4177e6.jpg)  
附图 2-6

图片摘要：该图片与附图 2 8；三、疲劳统计分析基础知识这部分内容相关。
![](images/94dfea0759930dc6fc3e26910f7af30d2fc701abe407477f43d0e115d30cb618.jpg)

图片摘要：该图片与附图 2 8；三、疲劳统计分析基础知识这部分内容相关。
![](images/5983ac8c74467de88bfa1c11cc8473745a9cef0233fe21c023c77cf9835fa499.jpg)  
附图 2-8

图片摘要：该图片与三、疲劳统计分析基础知识；1. 引言这部分内容相关。
![](images/beea9ac1d251f7cd6df09a8969838d199e6f8563980b7a8e57b0c733d7cbfef1.jpg)

# 三、疲劳统计分析基础知识

# 1. 引言

疲劳试验不同于静力试验的特点之一，是它的试验结果具有很大的分散性。据分析，在测定零构件的疲劳寿命时，名义载荷相对实际载荷有 $3\%$ 的误差，就会使疲劳寿命产生 $60\%$ 的误差。而对疲劳试验机来说， $3\%$ 的误差是完全允许的。在最不利的情况下， $3\%$ 的载荷误差甚至会导致 $120\%$ 的寿命误差。但在静力破坏试验中，即使对强度分散性较大的铸造材料和玻璃钢等，也不象疲劳寿命存在那样严重的分散性。

在疲劳试验中，常常把疲劳寿命分成三个区域

（1）短寿命区——试件破坏时的应力循环数大致在 $10^{4}$ 以内。  
（2）中寿命区——试件破坏时的应力循环数大致在 $10^{4} \sim 10^{6}$ 范围  
（3）长寿命区——试件破坏时的应力循环数大致在 $10^{6}$ 以上。

一般说来，在长寿命区疲劳寿命的分散性，大于中、短寿命区的分散性。经验指出，高强度材料制成的光滑试件，在长寿命区的疲劳寿命，最高值和最低值相差可达百倍以上。

引起疲劳试验结果分散性的有以下一些主要因素。

（1）试验机的误差。  
（2）试件材料的不均匀性；试件在原材料中所处的不同方位。  
（3）试件尺寸和形状的不一致性。  
（4）加工过程的不一致性。特别是表面加工质量的优劣。  
（5）热处理过程的不一致性。包括试件在热处理炉中所处的不同位置。  
（6）操作人员的技术水平不同。  
（7）试验环境的偶然变迁。

我们无论怎样精确地控制载荷大小、试验环境、试件材料和工艺等方面的一致，也不能完全避免这些因素的影响。所以，名义上相同的一组试件的试验结果，总存在着一定的差别。例如，对铝合金胶接点焊接头所进行的疲劳试验，在同一应力水平下，测得的一组（十一个）试件疲劳寿命如下

单位：千周

疲劳 寿命  

<table><tr><td>194</td><td>244</td><td>265</td><td>301</td><td>329</td><td>343</td></tr><tr><td>351</td><td>362</td><td>382</td><td>424</td><td>578</td><td></td></tr></table>

可以看到，这些数据存在着一定的分散性。对于如此分散的数据，怎样处理才比较适宜呢？实践经验指出，应用统计分析方法来处理疲劳试验数据，会得到满意的结果，所以，本书所述的各项疲劳试验方法，都和统计分析密切相关的。本章的目的就是介绍疲劳统计分析中的一些基本概念，从而为以后各章打下基础。

如上所述的那些造成疲劳试验结果分散性的因素（包括一些未知因素在内），我们统称作“偶然因数”。每个试件的疲劳寿命取什么数值，事先是无法知道的，只有等试验做完，才能知道它的大小。其大小受到偶然因素的影响。这种随偶然因素而改变的量，称为“随机变量”。随机变量虽

然是预先不知道的，但随机变量取什么数值不是无缘无故的，而是遵循一定的规律。如前面给出的胶接点焊接头的试验结果，作为随机变量的疲劳寿命所取得的十一个数值，是带有偶然性的。但如果我们仔细观察一下，可以看到，这些数据围绕它们中间数值343千周左右变化，并且大部分数据（ $300\sim 400$ 千周）都密集在中间数值的附近，与中间数值相差越大的数据出现的次数就越少。如一百多千周和五百多千周的数据各只占一个。其它的试验组数据也都存在这种共同特点，可见具有偶然性的随机变量是服从某一必然规律的，必然性寓于偶然性当中。统计分析就是从偶然性的随机变量中，通过数学分析，找出必然性的规律。

# 2. 母体、个体和子样

“母体”、“个体”和“子样”是统计学中最常用的名词。母体也叫做总体，指的是研究对象的全体。个体指的是母体中的一个基本单位。譬如，我们要研究一批螺栓的疲劳寿命，那么所有这批螺栓的疲劳寿命就是一个母体，而其中每一个螺栓的寿命则为一个个体。母体的性质是由个体的性质构成的。所以，要了解母体的性质，必须知道每一个体的性质。但若把母体中所有个体都一一加以研究，则主要会遇到两种困难。首先，在一般情况下，母体包含的个体为数众多，甚至近似无限多，因此，不可能把所有个体都进行研究。其次，也有一些情况，如飞机生产中的一些大型部件疲劳寿命，母体包含的个体数目虽然有限，但对个体（疲劳寿命）的测定，是具有破坏性的，即各部件经疲劳试验后已不存在，显然，不能把所有部件都进行这种破坏性试验。

由于以上两种原因，为了推断母体的性质，常从母体中抽取一部分个体来加以研究，这些被抽取出来的一部分个体称为“子样”或“样本”。子样所包含的个体的数目 $n$ ，称做“子样大小”，在进行疲劳试验时，根据每个试件测得的一个疲劳寿命值，就相当于一个个体。在相同的试验条件下，根据一组试件测得的一组数据，则相当于一个子样。如子样大小为 $n = 6$ ，即表示这个子样包含6个观测数据。

# 3. 平均值和中值

如我们从母体中随机地抽取一个大小为n的子样，取得了n个观测数据 $x_{1}, x_{2}, \dots, x_{n}$ ，这n个数据的平均值称为“子样平均值”，以 $\overline{x}$ 表示

$$
\overline {{x}} = \frac {1}{n} (x _ {1} + x _ {2} + \dots + x _ {n})
$$

或写成

$$
\overline {{x}} = \frac {1}{n} \sum_ {i = 1} ^ {n} x _ {i} \tag {3-1}
$$

式中 $\Sigma$ 是求和的符号， $i = 1,2,\dots ,n_{\circ}$ 显然，子样平均值是代表观测数据平均性质的。当由子样推断母体性质时，母体平均值总是用子样平均值来估计的。子样大小 $n$ 越大，子样平均值就越接近母体平均值。

有时候，我们会遇到这样的情况，如下表所示的20个数据中，有些数据大小相同。这样，按式（3-1）计算它们的平均值时，可采用以下的方法。

<table><tr><td>3.1</td><td>3.1</td><td>3.1</td><td>5.7</td><td>5.7</td><td>5.7</td><td>5.7</td><td>5.7</td><td>6.3</td><td>6.9</td></tr><tr><td>6.9</td><td>6.9</td><td>6.9</td><td>6.9</td><td>6.9</td><td>6.9</td><td>8.2</td><td>8.2</td><td>8.2</td><td>8.2</td></tr></table>

$$
\begin{array}{l} \overline {{x}} = \frac {3 \times 3 . 1 + 5 \times 5 . 7 + 1 \times 6 . 3 + 7 \times 6 . 9 + 4 \times 8 . 2}{2 0} \\ = 6. 2 6 \\ \end{array}
$$

如以 $x_{1}, x_{2}, \cdots, x_{m}$ 表示观测值的大小， $v_{1}, v_{2}, \cdots, v_{m}$ 表示各个相同观测值的个数， $n$ 是观测值的总数，则写成一般公式，有

$$
\overline {{x}} = \frac {v _ {1} x _ {1} + v _ {2} x _ {2} + \cdots + v _ {m} x _ {m}}{n} = \frac {1}{n} \sum_ {i = 1} ^ {m} v _ {i} x _ {i} \tag {3-2}
$$

或

$$
\overline {{x}} = \frac {v _ {1} x _ {1} + v _ {2} x _ {2} + \cdots + v _ {m} x _ {m}}{n} = \frac {\sum_ {i = 1} ^ {m} v _ {i} x _ {i}}{\sum_ {i = 1} ^ {m} v _ {i}} \tag {3-3}
$$

式中每个观测值 $x_{i}$ 乘上的倍数 $\nu_{i}$ 称作“权”， $\overline{x}$ 就是以观测值个数为权的“加权平均值”。总之，凡是用式（3-2）或（3-3）形式表示的平均值，都叫做“加权平均值”。

子样“中值”（中位数）也是代表数据平均性质的。它指的是，一组 $n$ 个数据按大小次序排列居于中间的一个数值。当 $n$ 为奇数时，居于正中间的数只有一个，就是中值。当 $n$ 为偶数时，居于中间的数有两个，此时，中值等于这两个数的平均值。

# 4. 方差和标准差

首先，我们介绍一下什么是“偏差”。如已知一组四个观测值 $x_{1}$ ， $x_{2}$ ， $x_{3}$ ， $x_{4}$ ，每个观测值 $x_{i}$ 与平均值 $\overline{x}$ 之差叫做“偏差”（离差），以符号 $d_{i}$ 表示。

$$
\begin{array}{l} d _ {1} = x _ {1} - \bar {x}, d _ {2} = x _ {2} - \bar {x}, \\ d _ {3} = x _ {3} - \bar {x}, d _ {4} = x _ {4} - \bar {x} 。 \\ \end{array}
$$

式中

$$
\bar {x} = \frac {1}{4} (x _ {1} + x _ {2} + x _ {3} + x _ {4})
$$

偏差代表偏离平均值的程度，显然各个偏差的绝对值越大，数据也就越分散。可以证明，所有偏差的总和等于零。

$$
\begin{array}{l} d _ {1} + d _ {2} + d _ {3} + d _ {4} = \left(x _ {1} - \bar {x}\right) + \left(x _ {2} - \bar {x}\right) + \left(x _ {3} - \bar {x}\right) + \left(x _ {4} - \bar {x}\right) \\ = x _ {1} + x _ {2} + x _ {3} + x _ {4} - 4 \bar {x} \\ = x _ {1} + x _ {2} + x _ {3} + x _ {4} - 4 \left(\frac {x _ {1} + x _ {2} + x _ {3} + x _ {4}}{4}\right) \\ \end{array}
$$

所以

$$
d _ {1} + d _ {2} + d _ {3} + d _ {4} = 0 \tag {3-4}
$$

由此可知，这四个偏差只有三个是独立的。也就是，四个偏差当中有三个确定之后，另一个可由式（3-4）的条件给出。因此，我们说，这四个偏差有三个自由度。对于 $n$ 个偏差，则有 $n - 1$ 个自由度。

由于偏差有的是正值，有的是负值，其总和等于零。所以，不能用偏差总和来度量观测数据的分散性。根据数理统计学的研究结果，最好是用各个偏差平方的总和除以自由度 $(n - 1)$ 来作为分散性的度量，即

$$
s ^ {2} = \frac {1}{n - 1} \left(d _ {1} ^ {2} + d _ {2} ^ {2} + \dots + d _ {n} ^ {2}\right) = \frac {\sum_ {i = 1} ^ {n} d _ {i} ^ {2}}{n - 1}
$$

$s^2$ 叫做“子样方差”。 $n$ 是观测数据的个数， $n - 1$ 是方差的自由度。将 $d_{i} = x_{i} - \overline{x}$ 代入上式，则得到子样方差的一般表达式

$$
s ^ {2} = \frac {\sum_ {i = 1} ^ {n} \left(x _ {i} - \bar {x}\right) ^ {2}}{n - 1} \tag {3-5}
$$

子样方差 $s^2$ 的平方根 $s$ 叫做“子样标准差”。

$$
s = \sqrt {\frac {\sum_ {i = 1} ^ {n} \left(x _ {i} - \bar {x}\right) ^ {2}}{n - 1}} \tag {3-6}
$$

当然，子样标准差也是度量分散性的一个指标。s愈大表示数据的分散性愈大；s愈小，分散性愈小。

当由子样来推断母体性质时，母体标准差总是用子样标准差来估计的。子样大小 $n$ 越大，子样标准差就越接近母体标准差。

为了减少计算误差，我们利用式（3-1）将偏差平方和作以下变换。

$$
\begin{array}{l} \sum_ {i = 1} ^ {n} \left(x _ {i} - \bar {x}\right) ^ {2} = \left(x _ {1} - \bar {x}\right) ^ {2} + \left(x _ {2} - \bar {x}\right) ^ {2} + \dots + \left(x _ {n} - \bar {x}\right) ^ {2} \\ = \left(x _ {1} ^ {2} - 2 x _ {1} \bar {x} + \bar {x} ^ {2}\right) + \left(x _ {2} ^ {2} - 2 x _ {2} \bar {x} + \bar {x} ^ {2}\right) + \dots + \left(x _ {n} ^ {2} - 2 x _ {n} \bar {x} + \bar {x} ^ {2}\right) \\ = \left(x _ {1} ^ {2} + x _ {2} ^ {2} + \dots + x _ {n} ^ {2}\right) - 2 \bar {x} \left(x _ {1} + x _ {2} + \dots + x _ {n}\right) + n \bar {x} ^ {2} \\ = \left(x _ {1} ^ {2} + x _ {2} ^ {2} + \dots + x _ {n} ^ {2}\right) - \frac {2}{n} \left(x _ {1} + x _ {2} + \dots + x _ {n}\right) ^ {2} \\ + n \left[ \frac {1}{n} \left(x _ {1} + x _ {2} + \dots + x _ {n}\right) \right] ^ {2} \\ = \left(x _ {1} ^ {2} + x _ {2} ^ {2} + \dots + x _ {n} ^ {2}\right) - \frac {1}{n} \left(x _ {1} + x _ {2} + \dots + x _ {n}\right) ^ {2} \\ \end{array}
$$

所以

$$
\sum_ {i = 1} ^ {n} \left(x _ {i} - \bar {x}\right) ^ {2} = \sum_ {i = 1} ^ {n} x _ {i} ^ {2} - \frac {1}{n} \left(\sum_ {i = 1} ^ {n} x _ {i}\right) ^ {2}
$$

将上式代入式（3-5）和（3-6），则得方差和标准差的计算公式

$$
\begin{array}{l} s ^ {2} = \frac {\sum_ {i = 1} ^ {n} x _ {i} ^ {2} - \frac {1}{n} \left(\sum_ {i = 1} ^ {n} x _ {i}\right) ^ {2}}{n - 1} (3-7) \\ s = \sqrt {\frac {\sum_ {i = 1} ^ {n} x _ {i} ^ {2} - \frac {1}{n} \left(\sum_ {i = 1} ^ {n} x _ {i}\right) ^ {2}}{n - 1}} (3-8) \\ \end{array}
$$

式中 $\sum x_{i}^{2}$ 是观测值的“平方和”； $\left(\sum_{i=1}^{n}x_{i}\right)^{2}$ 是“和平方”：

$$
\sum_ {i = 1} ^ {n} x _ {i} ^ {2} = x _ {1} ^ {2} + x _ {2} ^ {2} + \dots + x _ {n} ^ {2}
$$

$$
\left(\sum_ {i = 1} ^ {n} x _ {i}\right) ^ {2} = \left(x _ {1} + x _ {2} + \dots + x _ {n}\right) ^ {2}
$$

此外，为了简化计算，还可以从原有各个数据中都减去同一常数。这样，根据相减后各值求出的方差（或标准差），与直接用原数据求出的方差（或标准差）完全相同。现证明如下。

设原数据为 $x_{1}, x_{2}, \cdots, x_{n}$ ，若从原数据中都减去同一个常数 $c$ ，则相减后的各值为

$$
\Delta x _ {1} = x _ {1} - c
$$

$$
\Delta x _ {2} = x _ {2} - c
$$

$$
\dots \dots
$$

$$
\Delta x _ {n} = x _ {n} - c
$$

其平均值为

$$
\begin{array}{l} \Delta \bar {x} = \frac {1}{n} (\Delta x _ {1} + \Delta x _ {2} + \dots + \Delta x _ {n}) \\ = \frac {1}{n} [ (x _ {1} - c) + (x _ {2} - c) + \dots + (x _ {n} - c) ] \\ = \frac {1}{n} \left[ \left(x _ {1} + x _ {2} + \dots + x _ {n}\right) - n c \right] \\ \end{array}
$$

所以 $\Delta \overline{x} = \overline{x} - c$

相减后各值的偏差平方和为

$$
\begin{array}{l} \sum_ {i = 1} ^ {n} \left(\Delta x _ {i} - \Delta \bar {x}\right) ^ {2} = \left(\Delta x _ {1} - \Delta \bar {x}\right) ^ {2} + \left(\Delta x _ {2} - \Delta \bar {x}\right) ^ {2} + \dots + \left(\Delta x _ {n} - \Delta \bar {x}\right) ^ {2} \\ = \left[ \left(x _ {1} - c\right) - (\bar {x} - c) \right] ^ {2} + \left[ \left(x _ {2} - c\right) - (\bar {x} - c) \right] ^ {2} \\ + \dots + \left[ \left(x _ {n} - c\right) - (\overline {{x}} - c) \right] ^ {2} \\ = \left(x _ {1} - \bar {x}\right) ^ {2} + \left(x _ {2} - \bar {x}\right) ^ {2} + \dots + \left(x _ {n} - \bar {x}\right) ^ {2} \\ \end{array}
$$

所以 $\sum_{i=1}^{n} (\Delta x_i - \overline{\Delta x})^2 = \sum_{i=1}^{n} (x_i - \overline{x})^2$

参见公式（3-5）可知，由 $\Delta x_{1}, \Delta x_{2}, \dots, \Delta x_{n}$ 求出的方差，与由 $x_{1}, x_{2}, \dots, x_{n}$ 求出的方差相同。

# 5. 概率

为了说明“概率”的概念，先介绍一下“事件”这个名词。当我们进行一个试验时，如果某一事件在试验后有时发生，有时不发生，则称此事件为“偶然事件”或“随机事件”。譬如，作投掷硬币的试验时，出现正面的情况就是一个偶然事件，因为，在试验后可能出现“正面”，还可能出现“背面”，出现正面的情况是有时发生有时不发生的。如果某一事件在试验后必然发生，则此事件称为“必然事件”。譬如，“在标准大气压下，水被加热到 $100^{\circ}\mathrm{C}$ 时沸腾”就是一个必然事件。如果某一事件在试验后永远不会发生，则此事件称为“不可能事件”。譬如，“疲劳极限大于强度极限”，就是不可能事件。

为了方便起见，一般都把偶然事件简称作“事件”事件发生的可能性大小，就用概率来表示。概率高表示事件发生的可能性大，概率低表示可能性小。以下我们分别介绍概率的古典定义和统计定义。

在做投掷硬币的试验时，有“出现正面”和“出现背面”两种可能发生的情况，并且假定这两种情况出现的可能性是相等的。因此，我们可以这样地来描述：出现正面的概率是 $1 / 2(50\%)$ ，出现背面的概率也是 $1 / 2$ 。再举一个例子。我们取一个正立方体，在这个正立方体的六个面上，注明 $a, a, a, b, b, c$ 六个字母。当投掷这个立方体时，有六个可能发生的情况，但出现 $a$ 的情况有三个，因此可以说，出现 $a$ 的概率为 $3 / 6(50\%)$ 。出现 $b$ 的情况有两个，因此，出现 $b$ 的概率为 $2 / 6$ 。同理，出现 $c$ 的概率为 $1 / 6$ 。

将上述的概念推广，如果进行一次试验后，有 $n$ 个可能发生的情况，并且每个情况都是等可能性的，其中恰好有 $m$ 个情况使事件 $A$ 发生，则我们就说事件 $A$ 发生的概率为

$$
P (A) = \frac {m}{n}
$$

这是概率的古典定义。此处符号 $P(A)$ 表示事件 $A$ 的概率，这个符号以后经常用到。

古典定义有很大的局限性，因为各种等可能的情况是人们假定的。譬如，以上所提到的硬币，必须在材料和尺寸上完全对称于它的中面（厚度平分面），才可以相信等可能的情况。事实上，硬币两面的图案并不一样。严格来说，是不对称的。只不过由于材料和尺寸的变化很小，把它近似地看成在构造上是对称的，因此，做出了等可能性的假定。对于一些复杂的事件，从直观上，我们往往无法判断一个情况和另一个情况是等可能性的。在工程中，近似等可能性的情况虽然不少，但还有更多的情况，不是等可能性的。于是古典定义就不再适用了，这就有必要引入概率的统计定义。

在说明概率的统计定义之前，还要先介绍一下什么是“频率”。设在 $n$ 次试验中，如果事件 $A$ 发生了 $v$ 次，则比值 $v / n$ 就叫做事件 $A$ 的频率。举例来说，当我们投掷硬币时，如果试验次数很少，譬如，只做了四次试验。根据观测结果，有三次出现正面，一次出现背面，则出现正面的频率为 $3 / 4$ ；出现背面的频率为 $1 / 4$ 。显然，根据这两个频率数值，很难做出什么结论。但是，当试验次数增多时，又会给出什么结果呢？历史上已经有人做了这方面的试验，现将其试验结果列于表3-2中。由表3-2可以看到，随着试验次数 $n$ 的增加，出现正面的频率 $v / n$ 将围绕一定数值（约0.5）作愈来愈小的变化，这就是所谓“频率的稳定性”。

表 3-2  

<table><tr><td>试 验 人 员</td><td>试 验 次 数 n</td><td>出现正面次数v</td><td>频 率 v/n</td></tr><tr><td>蒲 丰</td><td>4040</td><td>2048</td><td>0.5069</td></tr><tr><td>皮 尔 逊</td><td>12000</td><td>6019</td><td>0.5016</td></tr><tr><td>皮 尔 逊</td><td>24000</td><td>12012</td><td>0.5005</td></tr></table>

根据这种频率稳定性特征，于是，我们说“当试验次数足够多时，就可以把频率 $v / n$ 作为事件的概率的近似值。”这就是概率统计定义的主要含意。由此可见，概率的统计定义是以大量的重复性试验或统计资料为基础的。

# 6. 直方图和频率曲线

由试验测得的数据，通常是杂乱无章的。必须经过整理，才能显示出观测数据的规律性。本节的目的就是，通过整理一批疲劳试验结果，来了解观测数据变化的一般规律，从而作为进行统计分析的基础。

在同一应力水平下，测得48个铝合金板试件的疲劳寿命，如表3-3所示。由表中可以看到，虽然在相同的试验条件下，各疲劳寿命值差别也是很大的。最小值是 $239 \times 10^{3}$ ；最大值是 $2610 \times 10^{3}$ 。为了找出这些数据的分布规律，把它们按照大小分成9个小组排列起来，列于表3-4中。各组的上下限叫做“组限”，上限到下限之间的距离叫做“组距”。各组的组距都定为300。属于一个组

表 3-3 疲劳 寿 命 (千周)  

<table><tr><td>662</td><td>526</td><td>1036</td><td>723</td><td>1027</td><td>1077</td><td>1373</td><td>1462</td></tr><tr><td>867</td><td>1277</td><td>1152</td><td>760</td><td>657</td><td>903</td><td>492</td><td>448</td></tr><tr><td>1028</td><td>569</td><td>335</td><td>571</td><td>410</td><td>593</td><td>315</td><td>487</td></tr><tr><td>1341</td><td>790</td><td>402</td><td>412</td><td>1419</td><td>2610</td><td>917</td><td>802</td></tr><tr><td>542</td><td>614</td><td>1553</td><td>626</td><td>1497</td><td>1212</td><td>239</td><td>769</td></tr><tr><td>877</td><td>1319</td><td>608</td><td>397</td><td>616</td><td>420</td><td>661</td><td>524</td></tr></table>

表 3-4  

<table><tr><td>组号</td><td>组 限</td><td colspan="19">疫 劳 寿 命 (千周)</td><td>频数</td><td>频率(%)</td></tr><tr><td>1</td><td>50~350</td><td>239</td><td>315</td><td>335</td><td></td><td></td><td></td><td></td><td></td><td></td><td></td><td></td><td></td><td></td><td></td><td></td><td></td><td></td><td></td><td></td><td>3</td><td>6.25</td></tr><tr><td>2</td><td>350~650</td><td>397</td><td>402</td><td>410</td><td>412</td><td>420</td><td>448</td><td>487</td><td>492</td><td>524</td><td>526</td><td>542</td><td>569</td><td>571</td><td>593</td><td>608</td><td>614</td><td>616</td><td>626</td><td>18</td><td>37.50</td><td></td></tr><tr><td>3</td><td>650~950</td><td>657</td><td>661</td><td>662</td><td>723</td><td>760</td><td>769</td><td>790</td><td>802</td><td>867</td><td>877</td><td>903</td><td>917</td><td></td><td></td><td></td><td></td><td></td><td></td><td>12</td><td>25.00</td><td></td></tr><tr><td>4</td><td>950~1250</td><td>1027</td><td>1028</td><td>1036</td><td>1077</td><td>1152</td><td>1212</td><td></td><td></td><td></td><td></td><td></td><td></td><td></td><td></td><td></td><td></td><td></td><td></td><td>6</td><td>12.50</td><td></td></tr><tr><td>5</td><td>1250~1550</td><td>1277</td><td>1319</td><td>1341</td><td>1373</td><td>1419</td><td>1462</td><td>1497</td><td></td><td></td><td></td><td></td><td></td><td></td><td></td><td></td><td></td><td></td><td></td><td>7</td><td>14.59</td><td></td></tr><tr><td>6</td><td>1550~1850</td><td>1553</td><td></td><td></td><td></td><td></td><td></td><td></td><td></td><td></td><td></td><td></td><td></td><td></td><td></td><td></td><td></td><td></td><td></td><td>1</td><td>2.08</td><td></td></tr><tr><td>7</td><td>1850~2150</td><td></td><td></td><td></td><td></td><td></td><td></td><td></td><td></td><td></td><td></td><td></td><td></td><td></td><td></td><td></td><td></td><td></td><td></td><td>0</td><td>0</td><td></td></tr><tr><td>8</td><td>2150~2450</td><td></td><td></td><td></td><td></td><td></td><td></td><td></td><td></td><td></td><td></td><td></td><td></td><td></td><td></td><td></td><td></td><td></td><td></td><td>0</td><td>0</td><td></td></tr><tr><td>9</td><td>2450~2750</td><td>2610</td><td></td><td></td><td></td><td></td><td></td><td></td><td></td><td></td><td></td><td></td><td></td><td></td><td></td><td></td><td></td><td></td><td></td><td>1</td><td>2.08</td><td></td></tr></table>

限的数据作为一个小组。例如，把介于950到1250的数据划归第4组。每一组内观测数据出现的次数称为“频数”。如第4组的频数为6，表示在这个组内包括有6个数据。各小组的频数与总频数（48）的比值就是“频率”。表3-4也给出了各小组频率的大小，显然，所有各小组频率的总和应等于1。

为了更清楚地看出数据的分布规律，可把表3-4中各小组的频率画成图1-3-1所示的“直方图”。首先，在横坐标轴上注明各小组的组限。并选定一标准面积代表 $1\%$ 的频率，标准面积的底边等于组距300，如图1-3-1所示。然后将各小组的频率都用长方形面积表示出来。例如，第4组的频

率为 $12.5\%$ ，则在横坐标轴上 $950\sim 1250$ 这个组限内，画一长方形，使其面积等于标准面积的12.5倍。这样做出的图形，就叫做“频率分布直方图”。频率分布直方图的各部分面积代表观测数据出现的机会大小，它的总面积等于1。从直方图可以清楚地看到，观测数据在 $350\sim 950$ 范围内出现的机会最多，因为在这个范围内直方图的面积占总面积的一半以上，其频率为 $62.5\%$ 。而远离这个范围的观测数据，则出现的机会越来越少。

图片摘要：该图主要展示 1 3 1 直方图。
![](images/821c9e760617ebe9a0aaa8c81992f7caff2b8ba7e804589464993e2958c0c0bc.jpg)  
图1-3-1 直方图

表 3-5  

<table><tr><td>组号</td><td>组 限</td><td colspan="14">对 数 疲 劳 寿 命</td><td>频数</td><td>频率(%)</td></tr><tr><td>1</td><td>5.255~5.430</td><td>5.378</td><td></td><td></td><td></td><td></td><td></td><td></td><td></td><td></td><td></td><td></td><td></td><td></td><td></td><td>1</td><td>2.08</td></tr><tr><td>2</td><td>5.430~5.605</td><td>5.498</td><td>5.525</td><td>5.599</td><td>5.604</td><td></td><td></td><td></td><td></td><td></td><td></td><td></td><td></td><td></td><td></td><td>4</td><td>8.33</td></tr><tr><td>3</td><td>5.605~5.780</td><td>5.613</td><td>5.615</td><td>5.623</td><td>5.651</td><td>5.688</td><td>5.692</td><td>5.719</td><td>5.721</td><td>5.734</td><td>5.755</td><td>5.756</td><td>5.773</td><td></td><td></td><td>12</td><td>25.00</td></tr><tr><td>4</td><td>5.780~5.955</td><td>5.784</td><td>5.788</td><td>5.790</td><td>5.797</td><td>5.818</td><td>5.820</td><td>5.821</td><td>5.859</td><td>5.881</td><td>5.886</td><td>5.898</td><td>5.904</td><td>5.938</td><td>5.943</td><td>14</td><td>29.17</td></tr><tr><td>5</td><td>5.955~6.130</td><td>5.956</td><td>5.962</td><td>6.012</td><td>6.012</td><td>6.015</td><td>6.032</td><td>6.062</td><td>6.084</td><td>6.106</td><td>6.120</td><td>6.127</td><td></td><td></td><td></td><td>11</td><td>22.92</td></tr><tr><td>6</td><td>6.130~6.305</td><td>6.138</td><td>6.152</td><td>6.165</td><td>6.175</td><td>6.191</td><td></td><td></td><td></td><td></td><td></td><td></td><td></td><td></td><td></td><td>5</td><td>10.42</td></tr><tr><td>7</td><td>6.305~6.480</td><td>6.417</td><td></td><td></td><td></td><td></td><td></td><td></td><td></td><td></td><td></td><td></td><td></td><td></td><td></td><td>1</td><td>2.08</td></tr></table>

进行统计分析时，我们希望能找到一条经验的“频率曲线”，来拟合直方图的外形。根据早期的工作经验，如果将疲劳寿命 $N$ 作对数变换，则会得到满意结果。现在，我们将表3-3中的48个数据取成对数 $x = \lg N$ 后，再绘制直方图。仿照表3-4的形式，把对数疲劳寿命分成7个小组，列于表3-5中。然后求出各组的频率大小。作出频率分布直方图，如图1-3-2所示。显然，作对数变换

后的直方图，是很规则的，在中间部分有一个高峰，左右两边与这个高峰相对称。

图片摘要：该图主要展示 3 5。
![](images/2440881c91be6a553fdd781a5432fdcdaead71e0121f3cfb88288c2be032eead.jpg)  
图1-3-2 直方图

图片摘要：该图主要展示 1 3 2 直方图。
![](images/5955872e54858f2659db66ab34adb91450c69fe515d38d792b33dd9d03729847.jpg)  
图 1-3-3

可以设想，如果观测数据不断增加，从48个增加到几百个，甚至几千个、几万个，则组数也将不断增加，组距不断缩小，直方图的轮廓将逐渐趋近于一条光滑的曲线(图1-3-3)，这个曲线便称做“频率曲线”。实践和理论分析均指出，频率曲线的形式，随着试验次数的增加，作愈来愈小的变化，最终将保持一个稳定的形式。

# 7. 正态频率函数

如前所述，当观测次数 $n$ 无限增加时，则频率与概率接近一致。于是在频率曲线下所包围的面积即表示概率。如图1-3-4所示的在频率曲线下 $x_{1}$ 和 $x_{2}$ 之间所包围的阴影面积，就表示随机变量在 $x_{1}$ 和 $x_{2}$ 之间出现的概率。这种频率曲线是一种理论上的推论，所以通常把它叫做“理论频率曲线”或“概率密度曲线”。既然理论频率曲线是由无限多个个体形成的，因此，它代表了无限大母体的特性。本书今后凡提到母体时，均指这种无限大母体。

图片摘要：该图主要展示 1 3 3。
![](images/85a6d286f1e97913d6ab81388904bea8852e79be1aed0e0f9c045163e0ab4d5d.jpg)  
图1-3-4 频率曲线

图片摘要：该图主要展示 1 3 4 频率曲线。
![](images/b835a78220342a6675bf3f54890e9e69a3f9fde1a63e8861a44c0f1c9f0b8579.jpg)  
图1-3-5 正态频率曲线

实际上，虽然我们的观测次数是有限的，但只要有包含大量个体的母体存在，那么无论我们是否一一观测，代表母体性质的频率曲线总是客观存在的。

研究结果指出，最适宜表达对数疲劳寿命 $x$ 分布规律的曲线是“正态频率曲线”，也叫做“高斯曲线”。正态频率函数为

$$
f (x) = \frac {1}{\sigma \sqrt {2 \pi}} e ^ {- \frac {(x - \mu) ^ {2}}{2 \sigma^ {2}}} \tag {3-9}
$$

式中 $e$ 是自然对数的底， $e = 2.718$ ， $\mu$ 是母体平均值， $\sigma$ 是母体标准差。当 $\mu$ 和 $\sigma$ 已知时，函数 $f(x)$ 也就确定了。

按照这个函数绘出的正态频率曲线表示在图1-3-5中。该曲线的纵坐标恒为正值。曲线两端伸

至无限远处，并以横坐标轴为渐近线。曲线与横坐标轴所包围的面积等于1。曲线在母体平均值 $\mu$ 处存在有一个高峰，并且以通过 $\mu$ 的垂直线为对称轴。对于偏离平均值 $\mu$ 较远的点（图1-3-5中的 $a$ 和 $b$ ），其纵坐标很小，在曲线下介于 $a$ 和 $b$ 之间的面积（图中阴影面积）也很小，因为随机变量在 $a$ 、 $b$ 之间取值的概率是用这块面积表示的，所以介于 $a$ 和 $b$ 之间的 $x$ 值出现的机会是较小的。但是，在母体平均值附近的 $x$ 值，则出现的机会很大。

母体平均值 $\mu$ 确定了曲线的位置， $\mu$ 值越大，曲线离纵坐标轴越远。母体标准差 $\sigma$ 的数值越大，所绘出的曲线越平缓（图1-3-6），表明分散性越大。反之， $\sigma$ 数值越小，曲线越陡峭，表明分散性越小。可见， $\sigma$ 是衡量分散性的指标，总之，正态频率曲线完全取决于两个参数 $\mu$ 和 $\sigma$ 的大小。

图片摘要：该图主要展示 1 3 6。
![](images/1abbf4faa77cac71c912a2106547c63a5de84f71cbb5c1b6e6a395c9d4956e7a.jpg)  
图1-3-6

图片摘要：该图主要展示 1 3 6。
![](images/dce6cf79ef549c4dedfc5a481e805bea554730850fdf3a5ee3fd5d1f8a1c1df3.jpg)  
图 1-3-7

图1-3-2所示的直方图，是由大小为 $n = 48$ 的子样绘出的，直方图的外形轮廓很类似正态频率曲线。因此，当我们用这个子样推断母体的性质时，可以认为对数疲劳寿命的频率分布是遵循正态分布的。在实际工作中，由于受到试验条件的限制，一般子样取得较小， $n = 5 \sim 10$ ，所以在处理数据时，常常预先假定对数疲劳寿命遵循正态分布。当然，做出这样的假定，是以长期实际经验为基础的。根据数理统计学的研究结果，母体平均值 $\mu$ 可用子样平均值 $\overline{x}$ （式3-1）来估计；母体标准差 $\sigma$ 可用子样标准差 $s$ （式3-8）来估计。于是代表母体性质的正态频率曲线也就确定了。

当已知对数疲劳寿命 $x = \lg N$ 的正态频率曲线时（图1-3-7），给定任意一个 $x_{p}$ 值，即可知道 $x_{p}$ 以右曲线与横坐标轴所包围的面积(图1-3-7中阴影面积)。如以 $\xi$ 表示作为随机变量的对数疲劳寿命，则该部分面积为随机变量 $\xi$ 大于 $x_{p}$ 的概率 $P(\xi >x_{p})$ 。反之，当指定某一概率，也可确定出对应的 $x_{p}$ 值。如指定这个概率为 $90\%$ ，即随机变量大于 $x_{p}$ 的概率 $P(\xi >x_{p})$ 为 $90\%$ ，则意味着：100个试件中，有90个试件的对数疲劳寿命高于 $x_{p}$ 。因此，这个指定的概率 $90\%$ ，称做“存活率”。由于频率曲线与横坐标轴之间所包围的面积为1，故图1-3-7中 $x_{p}$ 左边的空白面积为 $10\%$ ，它表示随机变量小于 $x_{p}$ 的概率 $P(\xi < x_p)$ 。因此， $10\%$ 相当于“破坏率”。存活率 $P(\xi >x_{p})$ 和破坏率 $P(\xi < x_p)$ 之间存在着以下关系

$$
P(\xi >x_{p}) + P(\xi <  x_{p}) = 100\%
$$

由图1-3-7可见，存活率取得越高， $x_{p}$ 就越小。在航空产品设计中，存活率一般都取得很高。对应于这种高存活率的对数疲劳寿命叫做对数安全寿命。譬如，存活率常常取 $99.9\%$ （破坏率取 $0.1\%$ ），此时 $x_{99.9}$ 就叫做具有 $99.9\%$ 存活率的对数安全寿命。而“安全寿命” $N_{99.9}$ 就是 $x_{99.9}$ 的反对数

$$
N _ {9 9. 9} = \lg^ {- 1} x _ {9 9. 9}
$$
