Repository: C-zj02/CFD-claw

<div align="center">

**English** | [中文](#中文版) | [Français](README_FR.md) | [Русский](README_RU.md) | [हिन्दी](README_HI.md) | [العربية](README_AR.md) | [Português](README_PT.md)

# 🚀 Claude Code Python

**A Complete Python Reimplementation Based on Real Claude Code Source**

*From TypeScript Source → Rebuilt in Python with ❤️*

***
**🔥 Active Development • New Features Weekly 🔥**

</div>

***

## 🎯 What is This?

**Clawd Code** is a **complete Python rewrite** of Claude Code, based on the **real TypeScript source code**.

File: RAG-data/航空金属材料疲劳性能手册201-273.pdf-d0ef5e46-6ba6-4d7b-9809-31d00c544d98.md (part 1 of 2)
# 5. 中值S-N曲线

图片摘要：该图片为文档封面或首页内容，主题与5. 中值S N曲线相关。
![](images/b6ec6b7d747f2602162a650162c52b027d38c3032b8c034e65d592a904c4663b.jpg)  
图2-16-1 $30\mathrm{CrMnSiNi2A}$ 钢锻压板缺口 $(\mathrm{K}_{\mathrm{t}} = 2.9)$ 试件S-N曲线

图片摘要：该图主要展示 2 16 1 钢锻压板缺口 试件S N曲线。
![](images/822914fd4a4d0af09b063de0cd985ec8c16ce8e532d1595b959552027fec5fba.jpg)  
图2-16-2 30CrMnSiNi2A钢锻压板缺口 $(\mathrm{K}_{\mathrm{t}} = 3.7)$ 试件S-N曲线

图片摘要：该图主要展示 2 16 2 30CrMnSiNi2A钢锻压板缺口 试件S N曲线。
![](images/64c508cf537ac781b0acd193eaf43f4d720310ac9662fcf04cef185fd3f99ea6.jpg)  
图2-16-3 $30\mathrm{CrMnSiNi2A}$ 钢锻压板缺口 $(\mathrm{K}_{\mathrm{t}} = 4.1)$ 试件S-N曲线

图片摘要：该图主要展示 2 16 3 钢锻压板缺口 试件S N曲线。
![](images/50b921cbff363fd53a66ae50186489f44e91157355d26d690cc0af6ecf106a4e.jpg)  
图2-16-4 30CrMnSiNi2A钢锻压板缺口 $(\mathrm{K}_{\mathrm{t}} = 2.9)$ 试件等寿命曲线

图片摘要：该图主要展示 2 16 4 30CrMnSiNi2A钢锻压板缺口 试件等寿命曲线。
![](images/b8afebb014882fbb539a39f0d09c43d2f56e5af48c7db29e828cd4d969b5b8b8.jpg)  
图2-16-5 30CrMnSiNi2A钢锻压板缺口 $(\mathrm{K}_{\mathrm{t}} = 3.7)$ 试件等寿命曲线

图片摘要：该图主要展示 2 16 5 30CrMnSiNi2A钢锻压板缺口 试件等寿命曲线。
![](images/f9e84fae77b82cde4f0b4b347fbcba3e5c6cab5997e0137fd93df772aceb7e5c.jpg)  
图2-16-6 30CrMnSiNi2A钢锻压板缺口 $(\mathrm{K}_{\mathrm{t}} = 4.1)$ 试件等寿命曲线  
试验：飞机结构强度研究所 王长明 张思京

# 十七 30CrMnSiNi2A钢棒材(轴向加载)

# 1. 材料

（1）牌号和规格：由齐齐哈尔钢厂生产，30CrMnSiNi2A电渣钢， $\phi 25$ 毫米，炉号124123。  
（2）化学成分：

<table><tr><td>成分</td><td>C</td><td>Cr</td><td>Mn</td><td>Si</td><td>Ni</td><td>P</td><td>S</td></tr><tr><td>含量%</td><td>0.29</td><td>1.03</td><td>1.14</td><td>0.92</td><td>1.54</td><td>0.017</td><td>0.004</td></tr></table>

# 2. 试件

（1）取样：纵向取样  
（2）形状： $\mathbf{K}_{\mathrm{t}} = 1, 3, 5$ ，见图3-1-14、图3-1-26、图3-1-28、图3-1-30、图3-1-32。  
（3）热处理： $900^{\circ}\mathrm{C}$ 淬火， $230^{\circ}\mathrm{C}$ 等温， $260^{\circ}\mathrm{C}$ 回火， $(\mathbf{R} = 0.1,210^{\circ}\mathrm{C}$ 等温， $250^{\circ}\mathrm{C}$ 回火）。  
（4）机械性能：

<table><tr><td>σb公斤/毫米2</td><td>δ5%</td><td>ψ%</td><td>ak公斤-米/厘米2</td></tr><tr><td>160</td><td>12.5~13.5</td><td>47.5~50.0</td><td>10.3</td></tr><tr><td>169.8</td><td>12.7</td><td>48</td><td>9.3</td></tr></table>

# 3. 试验条件

（1）疲劳试验机：AMSLER1478型和422型10吨高频疲劳试验机，ZD型40吨液压疲劳试验机。  
（2）加载方式：轴向加载 $\mathbf{R} = 0.5$ ， $\mathbf{R} = -0.5$ ， $\mathbf{R} = 0.1$ 。  
（3）试验频率： $130\sim 150\mathrm{Hz}$ ，800次/分。  
（4）试验温度及环境：在室温空气中进行。

# 4. 试验原始数据

<table><tr><td></td><td>σmax(公斤/毫米2)</td><td colspan="4">N (10^3)</td><td>X̄</td><td>S</td><td>N50(10^3)</td></tr><tr><td rowspan="6">成组试验</td><td colspan="5">(1) K_t = 1 R = 0.1</td><td>4.6012</td><td>0.1236</td><td>39.9</td></tr><tr><td>135.5</td><td>30.0</td><td>40.0</td><td>53.0</td><td></td><td>4.7502</td><td>0.1529</td><td>56.3</td></tr><tr><td>129.4</td><td>35.0</td><td>53.0</td><td>73.0</td><td>74.0</td><td></td><td></td><td>90.0</td></tr><tr><td>125.4</td><td>60.0</td><td>73.0</td><td>107.0</td><td>1070.0</td><td></td><td></td><td></td></tr><tr><td>120.5</td><td>55.0</td><td>57.0</td><td>77.0</td><td>112.0</td><td>136.0</td><td></td><td></td></tr><tr><td></td><td>218.0</td><td>614.0</td><td>1450.0</td><td></td><td></td><td></td><td>124.0</td></tr></table>

<table><tr><td></td><td>σmax(公斤/毫米2)</td><td colspan="5">N (103)</td><td>X</td><td>S</td><td>N50 (103)</td></tr><tr><td rowspan="4">升降法</td><td>118.0</td><td>30.0</td><td>147.0</td><td>680.0</td><td>3130.0</td><td></td><td colspan="3" rowspan="4">指定寿命N=10^7σ=113公斤/毫米2</td></tr><tr><td>112.6</td><td>&gt;10000</td><td>7288.0</td><td>&gt;10000</td><td>3550.0</td><td>2770.0</td></tr><tr><td>107.2</td><td>&gt;10000</td><td>&gt;10000</td><td>&gt;10000</td><td></td><td></td></tr><tr><td colspan="6">(2) Kt=3 R=0.1</td></tr><tr><td rowspan="7">成组试验</td><td>72</td><td>24.7</td><td>30.2</td><td>32.4</td><td></td><td></td><td>4.4611</td><td>0.0612</td><td>28.9</td></tr><tr><td>66</td><td>39.0</td><td>49.0</td><td>50.0</td><td></td><td></td><td>4.6601</td><td>0.0599</td><td>45.7</td></tr><tr><td>61</td><td>69.5</td><td>78.2</td><td>103.4</td><td>104.0</td><td></td><td>4.9417</td><td>0.0881</td><td>87.4</td></tr><tr><td>58</td><td>71.0</td><td>114</td><td>195</td><td>201</td><td></td><td></td><td></td><td></td></tr><tr><td></td><td>589</td><td>1033</td><td>1676</td><td>&gt;10000</td><td></td><td></td><td></td><td>395</td></tr><tr><td>54</td><td>108</td><td>126</td><td>251</td><td>298</td><td>327</td><td>5.2519</td><td></td><td>275</td></tr><tr><td></td><td>937</td><td></td><td></td><td></td><td></td><td></td><td></td><td></td></tr><tr><td rowspan="5">升降法</td><td>51</td><td>148</td><td>698.6</td><td>224</td><td>&gt;10000</td><td></td><td colspan="3">指定寿命N=10^7σ=49.39公斤/毫米2</td></tr><tr><td>50</td><td>&gt;10000</td><td>&gt;10000</td><td>&gt;10000</td><td>&gt;10000</td><td></td><td></td><td></td><td></td></tr><tr><td>49</td><td>485.5</td><td>281</td><td>94</td><td>602</td><td>&gt;10000</td><td></td><td></td><td></td></tr><tr><td>48</td><td>&gt;10000</td><td>&gt;10000</td><td>&gt;10000</td><td>&gt;10000</td><td>&gt;10000</td><td></td><td></td><td></td></tr><tr><td colspan="9">(3) Kt=3 R=0.445</td></tr><tr><td rowspan="12">成组试验</td><td>116.32</td><td>7.85</td><td>9.9</td><td>10.0</td><td>10.1</td><td>10.1</td><td>3.9894</td><td>0.0487</td><td>9.76</td></tr><tr><td></td><td>10.9</td><td></td><td></td><td></td><td></td><td></td><td></td><td></td></tr><tr><td>100.68</td><td>16.3</td><td>16.7</td><td>16.8</td><td>16.95</td><td>17.3</td><td></td><td></td><td></td></tr><tr><td></td><td>18.5</td><td>18.9</td><td>19.9</td><td>20.1</td><td>30.5</td><td></td><td></td><td></td></tr><tr><td></td><td>35.1</td><td></td><td></td><td></td><td></td><td>4.3002</td><td>0.1113</td><td>19.96</td></tr><tr><td>89.11</td><td>19.3</td><td>24.0</td><td>27.1</td><td>27.9</td><td>28.75</td><td></td><td></td><td></td></tr><tr><td></td><td>30.6</td><td>33.0</td><td>36.65</td><td>39.6</td><td>43.0</td><td>4.4802</td><td>0.1041</td><td>32.17</td></tr><tr><td>77.48</td><td>49.7</td><td>56.3</td><td>70.9</td><td>71.2</td><td>71.8</td><td></td><td></td><td></td></tr><tr><td></td><td>78.9</td><td></td><td></td><td></td><td></td><td>4.8172</td><td>0.0766</td><td>65.64</td></tr><tr><td>72.66</td><td>61.3</td><td>89.0</td><td>91.05</td><td>104</td><td>106.5</td><td></td><td></td><td></td></tr><tr><td></td><td>109.7</td><td>113.75</td><td>125.0</td><td>128.0</td><td>133.6</td><td></td><td></td><td></td></tr><tr><td></td><td>148.1</td><td>223.1</td><td></td><td></td><td></td><td>5.0571</td><td>0.1359</td><td>114.1</td></tr><tr><td rowspan="7">升降法</td><td>67.2</td><td>146.0</td><td>122.0</td><td>142.0</td><td>156.0</td><td></td><td colspan="3">指定寿命N=10^7,σ=58.47公斤/毫米2</td></tr><tr><td>64.4</td><td>205.0</td><td>515.0</td><td>6246.0</td><td>137.0</td><td>&gt;10000</td><td></td><td></td><td></td></tr><tr><td>61.6</td><td>163.0</td><td>176.0</td><td>370.0</td><td>228.0</td><td></td><td colspan="3">指定寿命N=3.5×10^5,σ=58.96公斤/毫米2</td></tr><tr><td>58.8</td><td>202.0</td><td>269.0</td><td>&gt;10000</td><td>&gt;10000</td><td>&gt;10000</td><td></td><td></td><td></td></tr><tr><td></td><td>232.0</td><td>&gt;10000</td><td></td><td></td><td></td><td colspan="3">指定寿命N=2.5×10^5,σ=60.2公斤/毫米2</td></tr><tr><td>56.0</td><td>&gt;10000</td><td>&gt;10000</td><td>215.0</td><td>&gt;10000</td><td></td><td colspan="3">指定寿命N=2×10^5,σ=63.41公斤/毫米2</td></tr><tr><td>53.2</td><td>&gt;10000</td><td></td><td></td><td></td><td></td><td></td><td></td><td></td></tr><tr><td></td><td>σmax(公斤/毫米2)</td><td colspan="5">N(10^3)</td><td>X</td><td>S</td><td>N50(10^3)</td></tr><tr><td></td><td></td><td colspan="5">(4) K_t = 5 R = 0.5</td><td></td><td></td><td></td></tr><tr><td rowspan="7">成组试验</td><td rowspan="2">72.85</td><td>23.0</td><td>32.0</td><td>32.0</td><td>33.0</td><td>38.0</td><td rowspan="2">4.5548</td><td rowspan="2">0.1097</td><td rowspan="2">35.88</td></tr><tr><td>38.0</td><td>47.5</td><td>51.5</td><td></td><td></td></tr><tr><td rowspan="2">66.08</td><td>64.0</td><td>67.0</td><td>68.0</td><td>92.0</td><td>93.0</td><td rowspan="4">4.9529</td><td rowspan="4">0.1221</td><td rowspan="4">89.72</td></tr><tr><td>103.0</td><td>121.0</td><td>135.0</td><td></td><td></td></tr><tr><td rowspan="3">61.56</td><td>68.5</td><td>80.0</td><td>82.0</td><td>110.5</td><td>111.0</td></tr><tr><td>118.0</td><td>127.0</td><td>144.5</td><td>147.0</td><td>149.0</td></tr><tr><td>150.5</td><td>179.0</td><td></td><td></td><td></td><td>5.0706</td><td>0.1289</td><td>117.7</td></tr><tr><td rowspan="7">升降法</td><td>57.04</td><td>293.0</td><td>126.0</td><td></td><td></td><td></td><td colspan="3" rowspan="3">指定寿命N=10^7,σ=51.96公斤/毫米^2</td></tr><tr><td rowspan="2">54.78</td><td>308.0</td><td>294.0</td><td>186.0</td><td>&gt;10000</td><td>379.0</td></tr><tr><td>233.0</td><td>&gt;10000</td><td></td><td></td><td></td></tr><tr><td rowspan="2">52.52</td><td>&gt;10000</td><td>317.0</td><td>&gt;10000</td><td>344.0</td><td>&gt;10000</td><td colspan="3" rowspan="4">指定寿命N=3.4×10^5,σ=54.12 公斤/毫米^2</td></tr><tr><td>362.0</td><td>405.4</td><td></td><td></td><td></td></tr><tr><td>50.26</td><td>346.0</td><td>&gt;10000</td><td>&gt;10000</td><td>&gt;10000</td><td></td></tr><tr><td>48.0</td><td>&gt;10000</td><td></td><td></td><td></td><td></td></tr><tr><td></td><td></td><td colspan="5">(5) K_t = 5 R = 0.1</td><td></td><td></td><td></td></tr><tr><td rowspan="3">成组试验</td><td>45.4</td><td>49.0</td><td>69.0</td><td>71.0</td><td>77.0</td><td></td><td>4.8167</td><td>0.0867</td><td>65.6</td></tr><tr><td>42.0</td><td>95.0</td><td>95.0</td><td>102.0</td><td>133.0</td><td></td><td>5.0220</td><td>0.0695</td><td>105.2</td></tr><tr><td>39.6</td><td>52.0</td><td>91.0</td><td>110.0</td><td>141.0</td><td></td><td>4.9664</td><td>0.1842</td><td>93</td></tr><tr><td rowspan="8">升降法</td><td>37.4</td><td>215.0</td><td>&gt;10000</td><td>124</td><td>171.0</td><td>129.0</td><td colspan="3" rowspan="3">指定寿命N=10^7σ=33.5公斤/毫米^2</td></tr><tr><td rowspan="2">35.1</td><td>299.0</td><td>237.0</td><td>175.0</td><td>&gt;10000</td><td>&gt;10000</td></tr><tr><td>&gt;10000</td><td>&gt;10000</td><td>248.0</td><td>164.0</td><td></td></tr><tr><td rowspan="2">32.9</td><td>151.0</td><td>&gt;10000</td><td>&gt;10000</td><td>&gt;10000</td><td>&gt;10000</td><td rowspan="5"></td><td rowspan="5"></td><td rowspan="5"></td></tr><tr><td>&gt;10000</td><td>183.0</td><td></td><td></td><td></td></tr><tr><td>30.6</td><td>265.0</td><td>&gt;10000</td><td>&gt;10000</td><td>&gt;10000</td><td></td></tr><tr><td>28.3</td><td>424.0</td><td>&gt;10000</td><td>&gt;10000</td><td></td><td></td></tr><tr><td>26.1</td><td>&gt;10000</td><td></td><td></td><td></td><td></td></tr><tr><td></td><td></td><td colspan="5">(6) K_t = 5 R=-0.5</td><td></td><td></td><td></td></tr><tr><td rowspan="6">成组试验</td><td rowspan="2">45</td><td>20.0</td><td>22.0</td><td>22.0</td><td>24.0</td><td>25.0</td><td rowspan="2">4.3853</td><td rowspan="2">0.0614</td><td rowspan="2">24.28</td></tr><tr><td>25.0</td><td>26.0</td><td>32.0</td><td></td><td></td></tr><tr><td rowspan="2">35</td><td>69.0</td><td>78.0</td><td>83.0</td><td>111.0</td><td>114.0</td><td rowspan="2">5.0034</td><td rowspan="2">0.1044</td><td rowspan="2">100.8</td></tr><tr><td>114.0</td><td>127.0</td><td>130.0</td><td></td><td></td></tr><tr><td rowspan="2">30</td><td>138.0</td><td>140.0</td><td>170.0</td><td>216.0</td><td>240.0</td><td rowspan="2">5.4087</td><td rowspan="2">0.2070</td><td rowspan="2">256.0</td></tr><tr><td>279.0</td><td>320.0</td><td>341.0</td><td>372.0</td><td>633.0</td></tr><tr><td rowspan="2">升降法</td><td>28</td><td>182.0</td><td>490</td><td></td><td></td><td></td><td colspan="3" rowspan="2">指定寿命N=10^7,σ=24.95公斤/毫米^2</td></tr><tr><td>27</td><td>290</td><td>540</td><td>&gt;10000</td><td>320</td><td>&gt;10000</td></tr><tr><td></td><td>σmax(公斤/毫米2)</td><td colspan="4">N(10^3)</td><td>X</td><td>S</td><td colspan="2">N50(10^3)</td></tr><tr><td></td><td>26</td><td>260</td><td>&gt;10000</td><td>690</td><td>688</td><td>2070.0</td><td colspan="3">指定寿命N=10^6,σ=25.6公斤/毫米²</td></tr><tr><td></td><td></td><td>5790</td><td></td><td></td><td></td><td></td><td></td><td colspan="2"></td></tr><tr><td></td><td>25</td><td>&gt;10000</td><td>&gt;10000</td><td>590</td><td>&gt;10000</td><td>&gt;10000</td><td colspan="3">指定寿命N=6×10^5,σ=26.53公斤/毫米²</td></tr><tr><td></td><td></td><td>&gt;10000</td><td></td><td></td><td></td><td></td><td></td><td colspan="2"></td></tr><tr><td></td><td>24</td><td>&gt;10000</td><td>&gt;10000</td><td></td><td></td><td></td><td colspan="3">指定寿命N=5×10^5,σ=26.64公斤/毫米²</td></tr><tr><td></td><td>23</td><td>4780</td><td>&gt;10000</td><td></td><td></td><td></td><td></td><td colspan="2"></td></tr><tr><td></td><td>22</td><td>&gt;10000</td><td></td><td></td><td></td><td></td><td></td><td colspan="2"></td></tr></table>

# 5. 中值S-N曲线

图片摘要：该图主要展示 2 17 1 30CrMnSiNi2A钢棒材光滑试件S N曲线。
![](images/dcf39a706dc70d3927f9c33868c28448e6f67a4aa62430ef18627d4522cb375c.jpg)  
图2-17-1 30CrMnSiNi2A钢棒材光滑试件S-N曲线

图片摘要：该图主要展示 2 17 1 30CrMnSiNi2A钢棒材光滑试件S N曲线。
![](images/9663936bc00da130d6c710d53e6408840cb2e1e1bf60c6c1ba086e7ba6c39ed9.jpg)  
图2-17-2 30CrMnSiNi2A钢棒材缺口（ $K_{\mathrm{t}} = 3$ ）试件S-N曲线

图片摘要：该图主要展示 2 17 2 30CrMnSiNi2A钢棒材缺口（ ）试件S N曲线。
![](images/89d72676667e9331d1a14dacc431f844d7c97f82f2883d858424d6e8ee2753ce.jpg)  
图2-17-3 30CrMnSiNi2A钢棒材缺口（ $K_{\mathrm{t}} = 5$ ）试件S-N曲线

图片摘要：该图主要展示 2 17 3 30CrMnSiNi2A钢棒材缺口（ ）试件S N曲线。
![](images/e073a3dd95b53e5ec0683e477628f3582233acec55a8afe7d2d7ff3c65735059.jpg)  
6. 等寿命曲线  
图2-17-4 30CrMnSiNi2A钢棒材缺口（ $K_{\mathrm{t}} = 3$ ）试件等寿命曲线

图2-17-5 30CrMnSiNi2A钢棒材缺口（ $K_{\mathrm{t}} = 5$ ）试件等寿命曲线试验：峨嵋机械厂鲁君乾 杨福华 松陵机械厂 阎淑兰 王芝莲 董荫宏 吕雅各  
Gmin 公斤/毫米2  
图片摘要：该图主要展示 2 17 5 30CrMnSiNi2A钢棒材缺口（ ）试件等寿命曲线试验：峨嵋机械厂鲁君乾 杨福华 松陵机械厂 阎淑兰 。
![](images/6861245ca674f89026ba6ce668fd2bec821292c02e83ca29bf5849e0d1b623f9.jpg)  
图2-17-5 30CrMnSiNi2A钢棒材缺口（ $K_{\mathrm{t}} = 5$ ）试件等寿命曲线

试验：峨嵋机械厂 鲁君乾 杨福华 松陵机械厂 阎淑兰 王芝莲 董荫宏 吕雅各

# 十八 30CrMnSiNi2A钢棒材(轴向加载)

# 1. 材料

（1）牌号和规格：30CrMnSiNi2A钢棒 $\phi 30$ 毫米。  
（2）化学成分

<table><tr><td>成分</td><td>C</td><td>Si</td><td>Cr</td><td>Mn</td><td>Ni</td><td>S</td><td>P</td></tr><tr><td>含量%</td><td>0.28</td><td>0.98</td><td>1.03</td><td>1.13</td><td>1.67</td><td>0.005</td><td>0.014</td></tr></table>

# 2. 试件

（1）取样：纵向取样。  
（2）形状： $\mathbf{K}_{\mathrm{t}} = 3$ 试样，见图3-1-26、图3-1-28。  
（3）热处理：

$①$ $900^{\circ}C$ 淬火， $370^{\circ}C$ 回火。  
② $900^{\circ} \mathrm{C}$ 淬火， $320^{\circ} \mathrm{C}$ 回火。

（4）机械性能

<table><tr><td>热处理</td><td>σb公斤/毫米²</td><td>σs公斤/毫米²</td><td>δ5%</td></tr><tr><td>①</td><td>144.5</td><td>113.0</td><td>18.4</td></tr><tr><td>②</td><td>158.0</td><td>123.5</td><td>15.0</td></tr></table>

# 3. 试验条件

（1）疲劳试验机：PW3型10吨高频疲劳试验机、ZD型20吨液压疲劳试验机。  
（2）加载方式：轴向加载， $\mathbf{R} = 0.1$   
（3）试验频率： $160\mathrm{Hz}$ ，700次/分。  
（4）试验温度及环境：在室温空气中进行。

4. 试验原始数据  

<table><tr><td></td><td>σmax(公斤/毫米2)</td><td colspan="4">N (10^3)</td><td>X</td><td>S</td><td>N50 (10^3)</td></tr><tr><td colspan="9">(1) K_t = 3 R = 0.1 σ_b = 144.5公斤/毫米^2</td></tr><tr><td rowspan="5">成组试验</td><td>70</td><td>7.8</td><td>8.6</td><td>9.1</td><td></td><td>3.9285</td><td>0.0339</td><td>8.483</td></tr><tr><td>60</td><td>14.0</td><td>15.6</td><td>20.5</td><td>23.0</td><td>4.2532</td><td>0.1005</td><td>17.91</td></tr><tr><td>50</td><td>31.7</td><td>46.0</td><td>57.0</td><td>65.5</td><td>4.6840</td><td>0.1373</td><td>48.30</td></tr><tr><td>45</td><td>60.2</td><td>69.7</td><td>94.6</td><td>148.0</td><td>188.0</td><td>5.0086</td><td>102.0</td></tr><tr><td>42</td><td>260.1</td><td>335</td><td>614.9</td><td>415.3</td><td>5.5868</td><td>0.1582</td><td>386.2</td></tr><tr><td rowspan="4">升降法</td><td>41</td><td>222</td><td></td><td></td><td></td><td rowspan="4" colspan="3">指定寿命N = 10^7σ = 39公斤/毫米^2</td></tr><tr><td>40</td><td>&gt;10000</td><td>150</td><td></td><td></td></tr><tr><td>39</td><td>255</td><td>234</td><td>177</td><td>199</td></tr><tr><td>38</td><td>&gt;10000</td><td>&gt;10000</td><td>&gt;10000</td><td>&gt;10000</td></tr><tr><td colspan="9">(2) K_t = 3 R = 0.1 σ_b = 158公斤/毫米^2</td></tr><tr><td rowspan="4">成组试验</td><td>70</td><td>9.0</td><td>9.4</td><td>12.6</td><td>15.5</td><td>4.0545</td><td>0.1114</td><td>13.14</td></tr><tr><td>60</td><td>23.4</td><td>25.5</td><td>26.0</td><td>34.6</td><td>4.4325</td><td>0.0738</td><td>27.07</td></tr><tr><td>55</td><td>28.1</td><td>35.4</td><td>38.1</td><td>39.6</td><td>4.5441</td><td>0.0667</td><td>35.00</td></tr><tr><td>50</td><td>45.2</td><td>58.0</td><td>59.8</td><td>79.0</td><td>134</td><td>4.8440</td><td>69.82</td></tr><tr><td rowspan="3">升降法</td><td>37.5</td><td>108.9</td><td>315</td><td></td><td></td><td rowspan="3" colspan="3">指定寿命N = 10^7σ = 36公斤/毫米^2</td></tr><tr><td>36</td><td>181.4</td><td>&gt;10000</td><td>193</td><td>&gt;10000</td></tr><tr><td>34.5</td><td>&gt;10000</td><td>&gt;10000</td><td></td><td></td></tr></table>

# 5. 中值S-N曲线

图片摘要：该图主要展示 2 18 1 30CrMnSiNi2A钢棒材缺口（ ）试件S N曲线。
![](images/a72bd3d8a258238c022adc74460873b352e152fc99d3d32a0f4daf5aa8569d94.jpg)  
图2-18-1 30CrMnSiNi2A钢棒材缺口（ $K_{\mathrm{t}} = 3$ ）试件S-N曲线

试验：伟建机械厂 丁原

# 十九 30CrMnSiNi2A钢棒材（轴向加载）

# 1. 材料

（1）牌号和规格：30CrMnSiNi2A $\phi 55$ 毫米棒材，加工成厚度等于5毫米的板状试件。  
（2）化学成分：

<table><tr><td>成分</td><td>C</td><td>Mn</td><td>Si</td><td>P</td><td>S</td><td>Cr</td><td>Ni</td><td>Mo</td><td>Cu</td></tr><tr><td>含量%</td><td>0.32</td><td>1.07</td><td>0.93</td><td>0.013</td><td>0.008</td><td>1.04</td><td>1.53</td><td>0.06</td><td>0.10</td></tr></table>

# 2. 试件

（1）取样：纵向取样。  
（2）形状： $\mathbf{K}_{\mathrm{t}} = 3$ ，试件见图3-1-8。  
（3）热处理：

$900^{\circ}\mathrm{C}$ 加热30分钟油冷， $210^{\circ}\mathrm{C}$ 等温1小时， $250^{\circ}\mathrm{C}2$ 小时回火空冷。

（4）机械性能：

<table><tr><td>σb 公斤/毫米2</td><td>δ5 %</td><td>ψ %</td><td>aK 公斤-米/厘米2</td><td>HB (d毫米)</td></tr><tr><td>178.4</td><td>14.0</td><td>51.0</td><td>6.48</td><td>2.7</td></tr><tr><td>180.0</td><td>13.2</td><td>51.3</td><td>6.75</td><td>2.8</td></tr></table>

# 3. 试验条件

（1）疲劳试验机：AMSLER422型10吨高频疲劳试验机。  
（2）加载方式：轴向加载， $\mathrm{R} = 0.1$   
（3）试验频率： $100\sim 130\mathrm{Hz}$   
（4）试验温度及环境：在室温空气中进行。

# 4. 试验原始数据

<table><tr><td></td><td>σmax(公斤/毫米2)</td><td colspan="5">N(10^3)</td><td>X̄</td><td>S</td><td>N50(10^3)</td></tr><tr><td></td><td></td><td colspan="2">Kt=3</td><td colspan="2">R=0.1</td><td></td><td></td><td></td><td></td></tr><tr><td rowspan="5">成组试验</td><td>51</td><td>20.0</td><td>29.5</td><td>31.0</td><td>34.0</td><td>44.0</td><td>4.4874</td><td>0.1238</td><td>30.72</td></tr><tr><td>46</td><td>30.0</td><td>34.0</td><td>57</td><td></td><td></td><td>4.5882</td><td>0.1478</td><td>38.74</td></tr><tr><td>41</td><td>43.0</td><td>43.0</td><td>56.0</td><td>85.0</td><td></td><td>4.7361</td><td>0.1397</td><td>54.46</td></tr><tr><td>36</td><td>52.0</td><td>73.0</td><td>79.0</td><td></td><td></td><td>4.8256</td><td>0.0965</td><td>66.93</td></tr><tr><td>26</td><td>110.0</td><td>111.0</td><td>163.0</td><td>190.0</td><td>195.0</td><td></td><td></td><td></td></tr><tr><td rowspan="6">升降法</td><td>23</td><td>263.0</td><td></td><td></td><td></td><td></td><td>5.2146</td><td>0.1488</td><td>163.9</td></tr><tr><td>21</td><td>698.0</td><td></td><td></td><td></td><td></td><td></td><td></td><td></td></tr><tr><td>19</td><td>413.0</td><td>464.0</td><td>468.0</td><td>705.0</td><td>939.0</td><td></td><td></td><td></td></tr><tr><td>17</td><td>&gt;10000</td><td></td><td></td><td></td><td></td><td></td><td></td><td>568.5</td></tr><tr><td>15</td><td>849.0</td><td>&gt;10000</td><td>&gt;10000</td><td>&gt;10000</td><td>1430.0</td><td colspan="3">指定寿命N=10^7</td></tr><tr><td></td><td>&gt;10000</td><td>1130.0</td><td>5507.0</td><td>1016.0</td><td></td><td colspan="3">σ=18.44公斤/毫米²</td></tr></table>

# 5. 中值$-N曲线

图片摘要：该图主要展示 2 19 1 钢棒材板缺口（ ）试件S N曲线。
![](images/71370e47cf6761cfc348c4a657cbbe3cb6c3b258da98036dfbb15a10b2a3336d.jpg)  
图2-19-1 $30\mathrm{CrMnSiNi2A}$ 钢棒材板缺口（ $\mathrm{K_t = 3}$ ）试件S-N曲线

试验：红原锻铸厂 乔文玉 孙铁辉

# 二十 $30\mathrm{CrMnSiA}$ 钢棒材（轴向加载）

# 1. 材料

（1）牌号和规格：由抚顺钢厂生产30CrMnSiA电渣钢， $\phi 25$ 毫米，炉号24858批，6D40083批，9373-1批。  
（2） 化学成分

<table><tr><td>炉号\含量\%\成</td><td>C</td><td>Si</td><td>Mn</td><td>P</td><td>S</td><td>Ni</td><td>Cr</td><td>Cu</td></tr><tr><td>6D40083</td><td>0.30</td><td>0.97</td><td>0.93</td><td>0.019</td><td>0.010</td><td>0.32</td><td>0.93</td><td>0.13</td></tr><tr><td>9373-1</td><td>0.30</td><td>1.04</td><td>0.92</td><td>0.016</td><td>0.028</td><td>&lt;0.15</td><td>&lt;0.95</td><td>&lt;0.15</td></tr><tr><td>24858</td><td>0.29</td><td>0.97</td><td>0.91</td><td>0.017</td><td>0.010</td><td>0.31</td><td>0.99</td><td>0.14</td></tr></table>

# 2. 试件

（1）取样：纵向取样。  
（2）形状： $\mathbf{K}_{\mathrm{t}} = 3$ ，试件见图3-1-28。  
（3）热处理： $890^{\circ}\mathrm{C}$ 盐炉保温15分钟油淬， $520^{\circ}\mathrm{C}$ 回火1小时油冷。  
（4）机械性能

<table><tr><td>σb. 公斤/毫米2</td><td>σ0.2 公斤/毫米2</td><td>δ5 %</td><td>ψ %</td></tr><tr><td>120.77</td><td>110.97</td><td>15.3</td><td>55.9</td></tr></table>

# 3. 试验条件

（1）疲劳试验机：AMSLER422型10吨高频疲劳试验机。  
（2）加载方式：轴向加载， $\mathbf{R} = 0.1$ 、0.5。  
（3）试验频率： $133\mathrm{Hz}$   
（4）试验温度及环境：在室温空气中进行。

# 4. 试验原始数据

<table><tr><td></td><td>σmax(公斤/毫米2)</td><td colspan="4">N (10^3)</td><td>X̄</td><td>S</td><td>N50(10^3)</td></tr><tr><td></td><td></td><td colspan="2">(1) Kt = 3</td><td colspan="2">R = 0.1</td><td></td><td></td><td></td></tr><tr><td rowspan="3">成组试验</td><td>41.4</td><td>92.0</td><td>118.0</td><td>186.0</td><td>365.0</td><td>5.2169</td><td>0.2628</td><td>164.8</td></tr><tr><td>39.5</td><td>124.0</td><td>180.0</td><td>278.0</td><td>343.0</td><td>5.3320</td><td>0.1972</td><td>214.8</td></tr><tr><td>37.7</td><td>118.0</td><td>464.0</td><td>930.0</td><td></td><td>5.5690</td><td>0.4562</td><td>370.7</td></tr><tr><td rowspan="5">升降法</td><td>35.8</td><td>273.0</td><td>&gt;10000</td><td>177.0</td><td></td><td></td><td></td><td></td></tr><tr><td>33.9</td><td>355.0</td><td>&gt;10000</td><td>&gt;10000</td><td>&gt;10000</td><td></td><td></td><td></td></tr><tr><td>32.0</td><td>&gt;10000</td><td>&gt;10000</td><td></td><td></td><td colspan="2">指定寿命N = 10^7</td><td></td></tr><tr><td>30.1</td><td>300.0</td><td>&gt;10000</td><td></td><td></td><td colspan="2">σ = 33.5公斤/毫米²</td><td></td></tr><tr><td>28.2</td><td>&gt;10000</td><td></td><td></td><td></td><td></td><td></td><td></td></tr><tr><td></td><td></td><td colspan="2">(2) Kt = 3</td><td colspan="2">R = 0.5</td><td></td><td></td><td></td></tr><tr><td rowspan="2">成组试验</td><td>67.8</td><td>104.0</td><td>149.0</td><td>163.0</td><td></td><td>5.1341</td><td>0.1033</td><td>136.2</td></tr><tr><td>65.9</td><td>239.0</td><td>278.0</td><td>297.0</td><td></td><td>5.4317</td><td>0.0484</td><td>270.2</td></tr><tr><td rowspan="4">升降法</td><td>64.0</td><td>292.0</td><td>283.0</td><td>&gt;10000</td><td>219.0</td><td></td><td></td><td></td></tr><tr><td>62.2</td><td>&gt;10000</td><td>&gt;10000</td><td>284.0</td><td>234.0</td><td colspan="2">指定寿命N = 10^7</td><td></td></tr><tr><td>60.3</td><td>&gt;10000</td><td>343.0</td><td>1079.0</td><td></td><td colspan="2">σ = 62.0公斤/毫米²</td><td></td></tr><tr><td>58.4</td><td>&gt;10000</td><td></td><td></td><td></td><td></td><td></td><td></td></tr></table>

# 5. 中值S-N曲线

图片摘要：该图主要展示 2 20 1 30CrMnSiA钢棒材缺口（ ）试件S N曲线。
![](images/643d5891cca15049efe5518289de431dcd25a935c70e73dc15bb2d944728ec26.jpg)  
图2-20-1 30CrMnSiA钢棒材缺口（ $K_{\mathrm{t}} = 3$ ）试件S-N曲线

6. 等寿命曲线  
图片摘要：该图主要展示 2 20 1 30CrMnSiA钢棒材缺口（ ）试件S N曲线。
![](images/0efd8a11fc30da432b816e71f774a89185ece754a6b89a5714c95c19c5089dc4.jpg)  
图2-20-2 $30\mathrm{CrMnSiA}$ 钢棒材缺口（ $\mathbf{K}_{\mathrm{t}} = 3$ ）试件等寿命曲线  
试验：红安机械厂 线家训 宁永照

# 二十一 30CrMnSiA钢棒材（旋转变曲）

# 1. 材料

（1）牌号和规格：30CrMnSiA锻件。  
（2）化学成分：

<table><tr><td>成分</td><td>C</td><td>Si</td><td>Mn</td><td>Cr</td></tr><tr><td>含量%</td><td>0.30</td><td>0.96</td><td>0.86</td><td>1.00</td></tr></table>

# 2. 试件

（1）取样：纵向取样，  
（2）形状： $\mathbf{K}_{\mathrm{t}} = 1$ ， $\mathbf{K}_{\mathrm{t}} = 2$ ， $\mathbf{K}_{\mathrm{t}} = 2.5$ ， $\mathbf{K}_{\mathrm{t}} = 3$ ， $\mathbf{K}_{\mathrm{t}} = 4$ ，见图3-1-18、图3-1-24、图3-1-25。  
（3）热处理： $900^{\circ}\mathrm{C}$ 加热油淬， $510^{\circ}\mathrm{C}$ 回火油冷。  
（4）机械性能：

<table><tr><td>σb 公斤/毫米2</td><td>σ0.2 公斤/毫米2</td><td>δ5 %</td></tr><tr><td>113.2</td><td>103.1</td><td>16.2</td></tr></table>

# 3. 试验条件

（1）疲劳试验机：AMSLER B-133型悬臂旋转变曲疲劳试验机。  
（2）加载方式：悬臂旋转弯曲， $\mathbf{R} = -1$   
（3）试验频率：3000次/分。  
（4）试验温度及环境：在室温空气中进行。

# 4. 试验原始数据

<table><tr><td></td><td>σmax(公斤/毫米2)</td><td colspan="5">N (10^3)</td><td>X</td><td>S</td><td>N50(10^3)</td></tr><tr><td colspan="10">(1) Kt=1</td></tr><tr><td rowspan="6">成组试验</td><td rowspan="6">79.94</td><td>51.21</td><td>56.1</td><td>63.61</td><td>67.66</td><td>70.45</td><td></td><td></td><td></td></tr><tr><td>71.08</td><td>77.67</td><td>82.31</td><td>85.81</td><td>92.85</td><td></td><td></td><td></td></tr><tr><td>97.91</td><td>99.02</td><td>100.25</td><td>100.34</td><td>100.48</td><td></td><td></td><td></td></tr><tr><td>105.82</td><td>109.56</td><td>109.88</td><td>110.07</td><td>113.27</td><td></td><td></td><td></td></tr><tr><td>115.07</td><td>148.38</td><td>148.84</td><td>149.83</td><td>154.41</td><td></td><td></td><td></td></tr><tr><td>155.83</td><td></td><td></td><td></td><td></td><td>4.9867</td><td>0.1349</td><td>96.98</td></tr></table>

<table><tr><td></td><td>σmax(公斤/毫米2)</td><td colspan="5">N(103)</td><td>X</td><td>S</td><td colspan="4">N50(103)</td></tr><tr><td rowspan="20">升降法</td><td>72.41</td><td>133.1</td><td>213.09</td><td></td><td></td><td></td><td colspan="2" rowspan="20">指定寿命N=10^8,σ=64.93公斤/毫米2N=10^7,σ=65.4公斤/毫米2N=5×10^6,σ=65.65公斤/毫米2N=10^6,σ=66.41公斤/毫米2N=7×10^5,σ=68.38公斤/毫米2N=6×10^5,σ=68.74公斤/毫米2N=5×10^5,σ=69.37公斤/毫米2</td><td colspan="4" rowspan="20"></td></tr><tr><td rowspan="3">70.62</td><td>323.56</td><td>1327.0</td><td>294.71</td><td>51555.0</td><td colspan="4">253.75</td></tr><tr><td>286.56</td><td>427.5</td><td>415.71</td><td>238.8</td><td colspan="4">216.82</td></tr><tr><td>304.33</td><td></td><td></td><td></td><td colspan="4"></td></tr><tr><td rowspan="3">68.83</td><td>596.88</td><td>444.5</td><td>516.85</td><td>845.67</td><td colspan="4">836.23</td></tr><tr><td>769.23</td><td>&gt;100000</td><td>613.61</td><td>418.28</td><td colspan="4">1121.2</td></tr><tr><td>477.14</td><td></td><td></td><td></td><td colspan="4"></td></tr><tr><td rowspan="4">67.04</td><td>1050.6</td><td>488.57</td><td>1767.1</td><td>670.79</td><td colspan="4">372.26</td></tr><tr><td>141.52</td><td>2467.92</td><td>&gt;100000</td><td>496.11</td><td colspan="4">301.42</td></tr><tr><td>636.29</td><td>701.97</td><td>558.04</td><td>5395.72</td><td colspan="4">607.1</td></tr><tr><td>978.56</td><td>526.17</td><td></td><td></td><td colspan="4"></td></tr><tr><td rowspan="3">65.24</td><td>&gt;100000</td><td>&gt;100000</td><td>&gt;100000</td><td>1251.57</td><td colspan="4">52637.5</td></tr><tr><td>1377.5</td><td>&gt;100000</td><td>1755.99</td><td>&gt;100000</td><td colspan="4">807.22</td></tr><tr><td>902.0</td><td>&gt;100000</td><td>57477.5</td><td></td><td colspan="4"></td></tr><tr><td rowspan="2">63.50</td><td>&gt;100000</td><td>6049.61</td><td>&gt;100000</td><td>&gt;100000</td><td colspan="4">&gt;100000</td></tr><tr><td>&gt;100000</td><td></td><td></td><td></td><td colspan="4"></td></tr><tr><td>61.66</td><td>&gt;100000</td><td></td><td></td><td></td><td colspan="4"></td></tr><tr><td></td><td></td><td></td><td></td><td></td><td colspan="4"></td></tr><tr><td></td><td></td><td></td><td></td><td></td><td colspan="4"></td></tr><tr><td></td><td></td><td></td><td></td><td></td><td colspan="4"></td></tr><tr><td rowspan="18">成组试验</td><td rowspan="4">47.0</td><td>51.98</td><td>62.29</td><td>62.87</td><td>64.59</td><td>65.1</td><td rowspan="4"></td><td rowspan="4"></td><td colspan="4" rowspan="4"></td></tr><tr><td>65.96</td><td>70.63</td><td>71.26</td><td>73.65</td><td colspan="4">74.75</td></tr><tr><td>75.82</td><td>76.38</td><td>79.35</td><td>84.07</td><td colspan="4">87.08</td></tr><tr><td>88.19</td><td>102.02</td><td>109.55</td><td>147.24</td><td colspan="4">174.01</td></tr><tr><td>40.02</td><td>282.21</td><td>247.98</td><td></td><td></td><td></td><td rowspan="2">4.9062</td><td rowspan="2">0.1272</td><td colspan="4" rowspan="2">80.58</td></tr><tr><td>38.95</td><td>703.09</td><td>285.88</td><td>390.39</td><td>719.64</td><td colspan="4">374.15</td></tr><tr><td></td><td>456.57</td><td>264.14</td><td></td><td></td><td></td><td colspan="6" rowspan="7">指定寿命N=10^8,σ=35.67公斤/毫米2N=5×10^7,σ=36.05公斤/毫米2N=10^7,σ=36.48公斤/毫米2N=10^6,σ=36.91公斤/毫米2N=5×10^5,σ=37.9公斤/毫米2</td></tr><tr><td rowspan="4">37.88</td><td>459.45</td><td>592.32</td><td>414.87</td><td>295.65</td><td colspan="4">309.88</td></tr><tr><td>656.46</td><td>206.36</td><td>507.99</td><td>568.81</td><td colspan="4">533.7</td></tr><tr><td>716.94</td><td>792.37</td><td>157.33</td><td>386.6</td><td colspan="4">570.56</td></tr><tr><td>248.35</td><td>658.1</td><td>463.3</td><td>1102.0</td><td colspan="4">&gt;100000</td></tr><tr><td rowspan="2">36.81</td><td>2640.1</td><td>&gt;100000</td><td>&gt;100000</td><td>42529.0</td><td colspan="4">347.49</td></tr><tr><td>481.49</td><td>818.25</td><td>1314.5</td><td>781.89</td><td colspan="4"></td></tr><tr><td rowspan="2">35.74</td><td>&gt;100000</td><td>47920.0</td><td>8437.7</td><td>63856</td><td>64253.0</td><td rowspan="2"></td><td rowspan="2"></td><td colspan="4" rowspan="2"></td></tr><tr><td>&gt;100000</td><td></td><td></td><td></td><td colspan="4"></td></tr><tr><td rowspan="2">34.67</td><td>37522</td><td>&gt;100000</td><td>&gt;100000</td><td>12713.0</td><td>&gt;100000</td><td rowspan="3"></td><td rowspan="3"></td><td colspan="4" rowspan="3"></td></tr><tr><td>&gt;200000</td><td></td><td></td><td></td><td colspan="4"></td></tr><tr><td>33.6</td><td>&gt;100000</td><td>&gt;100000</td><td></td><td></td><td colspan="4"></td></tr><tr><td colspan="10">(3) Kt=2.5</td></tr><tr><td rowspan="12">升降法</td><td>31.3</td><td>426.19</td><td>333.45</td><td></td><td></td><td colspan="4">指定寿命N = 5 × 10^7, σ = 26.93公斤/毫米2</td></tr><tr><td>30.4</td><td>366.27</td><td>369.8</td><td>353.8</td><td>703.18</td><td>591.26</td><td></td><td colspan="2"></td></tr><tr><td></td><td>596.23</td><td></td><td></td><td></td><td></td><td></td><td colspan="2"></td></tr><tr><td>29.5</td><td>381.83</td><td>855.21</td><td>257.26</td><td>726.88</td><td>814.16</td><td></td><td colspan="2"></td></tr><tr><td></td><td>2769.4</td><td>423.53</td><td></td><td></td><td></td><td></td><td colspan="2"></td></tr><tr><td>28.6</td><td>963.66</td><td>29385.0</td><td>54557.0</td><td>1108.4</td><td>2207.4</td><td></td><td colspan="2"></td></tr><tr><td></td><td>80687.0</td><td>14970.0</td><td>&gt;100000</td><td>1155.3</td><td></td><td colspan="3">N = 10^7, σ = 28.31公斤/毫米2</td></tr><tr><td>27.7</td><td>37795.0</td><td>&gt;100000</td><td>92467.0</td><td>2223.6</td><td>15738.0</td><td colspan="3">N = 10^6, σ = 29.04公斤/毫米2</td></tr><tr><td>26.8</td><td>751.66</td><td>28736.0</td><td>67242.0</td><td>77916.0</td><td>31054.0</td><td colspan="3" rowspan="4">N = 5 × 10^5, σ = 30.02公斤/毫米2</td></tr><tr><td></td><td>53062.0</td><td colspan="5"></td><td></td><td></td><td></td></tr><tr><td>25.9</td><td>&gt;100000</td><td colspan="5">31326.0</td><td>93292</td><td>&gt;100000</td><td></td></tr><tr><td>25.0</td><td>&gt;100000</td><td colspan="5"></td><td></td><td></td><td></td></tr><tr><td colspan="10">(4) Kt=3</td></tr><tr><td rowspan="4">成组试验</td><td>36.81</td><td>45.1</td><td>50.18</td><td>50.33</td><td>50.35</td><td>51.28</td><td rowspan="9">4.7953</td><td colspan="2" rowspan="9">0.1036</td></tr><tr><td></td><td>53.28</td><td colspan="5">53.65</td><td>53.66</td><td>54.33</td><td>56.11</td></tr><tr><td></td><td>59.27</td><td colspan="5">65.8</td><td>69.44</td><td>73.89</td><td>74.72</td></tr><tr><td></td><td>76.93</td><td colspan="5">83.68</td><td>92.17</td><td>105.92</td><td></td></tr><tr><td rowspan="14">升降法</td><td>29.06</td><td>301.92</td><td></td><td></td><td></td><td colspan="2"></td></tr><tr><td>28.19</td><td>542.07</td><td colspan="5">459.94</td><td>453.03</td><td>373.5</td><td>495.05</td></tr><tr><td></td><td>298.42</td><td colspan="5">459.86</td><td></td><td></td><td></td></tr><tr><td>27.32</td><td>464.03</td><td colspan="5">616.63</td><td>408.47</td><td>869.48</td><td>547.66</td></tr><tr><td></td><td>655.32</td><td colspan="5">579.93</td><td>7070.1</td><td>752.76</td><td></td></tr><tr><td>26.45</td><td>1349.5</td><td>886.33</td><td>773.73</td><td>1238.3</td><td></td><td colspan="3">指定寿命N = 10^8, σ = 23.95公斤/毫米2</td></tr><tr><td>25.58</td><td>595.69</td><td>857.92</td><td>54296</td><td>777.19</td><td>765.35</td><td colspan="3">N = 5 × 10^7, σ = 24.6公斤/毫米2</td></tr><tr><td></td><td>92316</td><td>830.55</td><td>67375</td><td></td><td></td><td colspan="3">N = 10^7, σ = 24.95公斤/毫米2</td></tr><tr><td>24.7</td><td>1112.1</td><td>6127.8</td><td>&gt;100000</td><td>20581</td><td>1939.6</td><td colspan="3">N = 5 × 10^6, σ = 25.04公斤/毫米2</td></tr><tr><td></td><td>&gt;100000</td><td>52099</td><td>988.62</td><td></td><td></td><td colspan="3">N = 10^6, σ = 25.74公斤/毫米2</td></tr><tr><td>23.83</td><td>&gt;100000</td><td>&gt;100000</td><td>&gt;100000</td><td>&gt;100000</td><td>16678</td><td colspan="3" rowspan="4">N = 5 × 10^5, σ = 27.66公斤/毫米2</td></tr><tr><td>22.96</td><td>72259</td><td colspan="5"></td><td></td><td></td><td></td></tr><tr><td>22.088</td><td>2238.7</td><td colspan="5"></td><td></td><td></td><td></td></tr><tr><td>21.22</td><td>&gt;100000</td><td colspan="5"></td><td></td><td></td><td></td></tr><tr><td></td><td>σmax(公斤/毫米2)</td><td colspan="5">N (10^3)</td><td>X</td><td>S</td><td>N50(10^3)</td></tr><tr><td colspan="10">(5) K_t=4</td></tr><tr><td rowspan="2">成组试验</td><td rowspan="2">31.0</td><td>48.01</td><td>51.05</td><td>54.81</td><td>56.66</td><td>68.61</td><td rowspan="7">4.8172</td><td rowspan="7">0.1336</td><td rowspan="7">65.64</td></tr><tr><td>71.52</td><td>73.34</td><td>125.99</td><td></td><td></td></tr><tr><td rowspan="14">升降法</td><td>25.92</td><td>340.67</td><td>481.58</td><td>287.2</td><td></td><td></td></tr><tr><td rowspan="2">25.19</td><td>492.65</td><td>670.59</td><td>534.54</td><td>651.11</td><td>427.58</td></tr><tr><td>421.74</td><td></td><td></td><td></td><td></td></tr><tr><td>24.47</td><td>535.56</td><td>551.32</td><td>651.73</td><td></td><td></td></tr><tr><td>23.74</td><td>958.28</td><td>547.28</td><td>1537.8</td><td>569.17</td><td>760.18</td></tr><tr><td rowspan="2">23.01</td><td>812.38</td><td>459.09</td><td>1079.2</td><td>1683.0</td><td>1017.4</td><td colspan="3" rowspan="9">指定寿命N = 5 × 10^7, σ = 20.49公斤/毫米²N = 10^7, σ = 21.19公斤/毫米²N = 5 × 10^6, σ = 21.26公斤/毫米²N = 10^6, σ = 22.93公斤/毫米²N = 7 × 10^5, σ = 23.67公斤/毫米²N = 5 × 10^5, σ = 25.19公斤/毫米²</td></tr><tr><td>1188.9</td><td></td><td></td><td></td><td></td></tr><tr><td>22.28</td><td>921.94</td><td>2108.9</td><td>373.34</td><td>11601.0</td><td>2894.3</td></tr><tr><td rowspan="2">21.56</td><td>18996.0</td><td>1442.1</td><td>1320.1</td><td>1091.9</td><td>3661.8</td></tr><tr><td>3908.6</td><td>1184.0</td><td>1212.3</td><td>&gt;100000</td><td></td></tr><tr><td rowspan="2">20.83</td><td>14363.0</td><td>12713.0</td><td>14794.0</td><td>&gt;100000</td><td>12876.0</td></tr><tr><td>6358.9</td><td>1009.6</td><td>&gt;100000</td><td></td><td></td></tr><tr><td>20.1</td><td>&gt;100000</td><td>&gt;100000</td><td>&gt;100000</td><td>&gt;100000</td><td>46301.0</td></tr><tr><td>19.38</td><td>&gt;100000</td><td></td><td></td><td></td><td></td></tr></table>

# 5. 中值$-N曲线

图片摘要：该图主要展示 2 21 1 30CrMnSiA钢锻件光滑试件S N曲线。
![](images/88ed4ec75680a941e1ed21cbeb1e5c74225be721229056e968ad6c315407b145.jpg)  
图2-21-1 30CrMnSiA钢锻件光滑试件S-N曲线

图片摘要：该图主要展示 2 21 1 30CrMnSiA钢锻件光滑试件S N曲线。
![](images/f4684c5ddb4499530721f87c304f24caa89b0d56aadc9557f215161ceae3a44e.jpg)  
图2-21-2 30CrMnSiA钢锻件缺口试件S-N曲线

试验：北京航空学院 范世民

# 二十二 $45^{\#}$ 钢棒材（轴向加载）

# 1. 材料

（1）牌号和规格：45#钢、Φ26毫米棒材。  
（2）化学成分：

<table><tr><td>成分</td><td>C</td><td>Si</td><td>Mn</td><td>P</td><td>S</td></tr><tr><td>含量%</td><td>0.49</td><td>0.30</td><td>0.68</td><td>0.025</td><td>0.013</td></tr></table>

# 2. 试件

（1）取样：纵向取样。  
（2）形状： $\mathbf{K}_{\mathrm{t}} = 2$ ，见图3-1-19。  
（3）热处理：调质处理。  
（4）机械性能：

<table><tr><td>σb公斤/毫米2</td><td>σs公斤/毫米2</td><td>δ5%</td><td>ψ%</td><td>ak公斤-米/厘米2</td><td>HB (d 毫米)</td></tr><tr><td>85</td><td>70</td><td>16.7</td><td>60.3</td><td>8.0</td><td>250~270</td></tr></table>

# 3. 试验条件

（1）疲劳试验机：AMSLER422型10吨高频疲劳试验机。  
（2）加载方式：轴向加载， $\sigma_{\mathrm{m}} = 0$ 、10、20、30公斤/毫米²。  
（3）试验频率： $133\mathrm{Hz}$   
（4）试验温度及环境：在室温空气中进行。

# 4. 试验原始数据
