Repository: C-zj02/CFD-claw

<div align="center">

**English** | [中文](#中文版) | [Français](README_FR.md) | [Русский](README_RU.md) | [हिन्दी](README_HI.md) | [العربية](README_AR.md) | [Português](README_PT.md)

# 🚀 Claude Code Python

**A Complete Python Reimplementation Based on Real Claude Code Source**

*From TypeScript Source → Rebuilt in Python with ❤️*

***
**🔥 Active Development • New Features Weekly 🔥**

</div>

***

## 🎯 What is This?

**Clawd Code** is a **complete Python rewrite** of Claude Code, based on the **real TypeScript source code**.

File: RAG-data/飞机结构腐蚀老化控制与日历延寿技术.pdf-0f3a601a-50b5-42d1-b5c2-8e48a4e9f7b4.md (part 1 of 3)
（续）  

<table><tr><td>试件号</td><td>预腐蚀t/h</td><td>裂纹萌生寿命/次</td><td>总寿命/次</td></tr><tr><td>FLS-200-04</td><td>0</td><td>66929</td><td>90177</td></tr><tr><td>FLS-200-05</td><td>0</td><td>63586</td><td>89160</td></tr><tr><td>FLS-200-06</td><td>48</td><td>52451</td><td>71474</td></tr><tr><td>FLS-200-07</td><td>48</td><td>53684</td><td>70078</td></tr><tr><td>FLS-200-08</td><td>85</td><td>51115</td><td>70129</td></tr><tr><td>FLS-200-09</td><td>85</td><td>47685</td><td>64367</td></tr></table>

表 8-15 钛一钢未防腐连接件试验结果  

<table><tr><td>试件号</td><td>预腐蚀t/h</td><td>裂纹萌生寿命/次</td><td>总寿命/次</td></tr><tr><td>LS-300-01</td><td>0</td><td></td><td>123207</td></tr><tr><td>LS-300-02</td><td>0</td><td>70391</td><td>115157</td></tr><tr><td>LS-300-03</td><td>24</td><td>48000</td><td>107474</td></tr><tr><td>LS-300-04</td><td>24</td><td>、</td><td>159378</td></tr></table>

表 8-16 钛一钢防腐连接件试验结果  

<table><tr><td>试件号</td><td>预腐蚀t/h</td><td>裂纹萌生寿命/次</td><td>总寿命/次</td></tr><tr><td>FLS-300-01</td><td>0</td><td></td><td>106879</td></tr><tr><td>FLS-300-02</td><td>0</td><td>96000</td><td>126449</td></tr><tr><td>FLS-300-03</td><td>24</td><td>&lt;40000</td><td>66929</td></tr><tr><td>FLS-300-04</td><td>24</td><td>66053</td><td>89821</td></tr><tr><td>FLS-300-05</td><td>24</td><td>&lt;40000</td><td>72685</td></tr></table>

# 8.4.2 环境腐蚀对钛合金异金属连接件影响分析

# 8.4.2.1 环境腐蚀对钛一铝连接件影响分析

# 8.4.2.1.1 产生腐蚀损伤情况的分析

（1）预腐蚀 $48\mathrm{h}$ 和 $85\mathrm{h}$ 后钛一铝连接件均产生了明显的腐蚀损伤，其中预腐蚀 $48\mathrm{h}$ 后，钛一铝未防腐连接件铝片表面已有蚀坑，钛一铝防腐件铝片表面起泡；预腐蚀 $85\mathrm{h}$ 后，钛一铝未防腐连接件铝片表面腐蚀坑的数量和面积明显增加，钛一铝防腐件铝片表面起泡数量明显增加，并都有螺栓表面涂层剥落现象。  
（2）随着腐蚀时间的增加，钛一铝连接件腐蚀程度明显加重。  
（3）试验结束后，对破坏部位孔边观察发现，孔边未发现明显的腐蚀损伤，

螺栓表面也未见明显变化。

# 8.4.2.1.2 对寿命影响的分析

# 1）试验数据处理

（1）疲劳寿命分布特性和参数估计。仍然假定疲劳寿命 $N$ 服从对数正态分布，估计相关参数。由于裂纹萌生寿命数据不全，对总寿命分布参数进行统计处理，得到的相关参数见表8-17。

表 8-17 总寿命分布参数估计值  

<table><tr><td>试件类型</td><td>预腐蚀时间t/天</td><td>试件数</td><td>对数中值寿命</td><td>中值寿命/次</td><td>对数寿命标准差</td></tr><tr><td rowspan="3">Ti-Al未防腐件</td><td>0</td><td>4</td><td>5.11718</td><td>130972</td><td>0.050</td></tr><tr><td>48</td><td>2</td><td>4.84457</td><td>69915</td><td>0.005</td></tr><tr><td>85</td><td>2</td><td>4.79523</td><td>62407</td><td>0.076</td></tr><tr><td rowspan="3">Ti-Al防腐件</td><td>0</td><td>5</td><td>4.8965</td><td>78795</td><td>0.092</td></tr><tr><td>48</td><td>2</td><td>4.84986</td><td>70772</td><td>0.006</td></tr><tr><td>85</td><td>2</td><td>4.82728</td><td>67186</td><td>0.026</td></tr></table>

# (2）试验结果的统计分析。

① 方差齐性检验。针对同一种试件，采用F检验对预腐蚀不同时间后的对数疲劳寿命标准差进行方差齐性检验。

a. Ti-A1 未防腐件寿命方差齐性检验。将预腐蚀不同时间后的方差两两配对, 计算 $F$ 值 $F = s_{1}^{2} / s_{2}^{2}$ , 见表 8-18。

表 8-18 Ti-A1 未防腐件寿命方差 F 值  

<table><tr><td rowspan="2">预腐蚀时间t/d</td><td rowspan="2">方差</td><td colspan="3">方差</td></tr><tr><td>0.050</td><td>0.005</td><td>0.076</td></tr><tr><td>0</td><td>0.050</td><td>1</td><td></td><td></td></tr><tr><td>48</td><td>0.005</td><td>100</td><td>1</td><td></td></tr><tr><td>85</td><td>0.076</td><td>2.31</td><td>231.4</td><td>1</td></tr></table>

取显著度水平 $\alpha = 0.05$ ，查F表，检验表明预腐蚀 $0\mathrm{h}$ 和 $85\mathrm{h}$ 的疲劳寿命具有方差齐性，且综合标准差为 $s_w = \sqrt{\frac{(n_1 - 1)s_1^2 + (n_2 - 1)s_2^2}{n_1 + n_2 - 1}} = 0.058$ ；预腐蚀 $0\mathrm{h}$ 和 $48\mathrm{h}$ ，以及 $48\mathrm{h}$ 和 $85\mathrm{h}$ 的两组间对数寿命标准差不具有方差齐性。

b. Ti-A1 未防腐件寿命方差齐性检验。按与上述相同的方法进行处理，F 检验表明预腐蚀 $0\mathrm{h}$ 和 $85\mathrm{h}$ 的疲劳寿命具有方差齐性，且综合标准差为 $s_w =$

$\sqrt{\frac{(n_1 - 1)s_1^2 + (n_2 - 1)s_2^2}{n_1 + n_2 - 1}} = 0.083$ ，其他组间不具有方差齐性。

② 寿命差异性检验。采用 $t$ 检验法或 $t'$ 检验法对同种试件预腐蚀不同时间后的寿命进行差异性检验。如果具有方差齐性，则计算 $t$ 检验量： $t = \frac{\hat{\mu}_1 - \hat{\mu}_2}{s_w\sqrt{\frac{1}{n_1} + \frac{1}{n_2}}}$ 。不具有方差齐性，则计算 $t'$ 检验量： $t' = \frac{\hat{\mu}_1 - \hat{\mu}_2}{\sqrt{\frac{s_1^2}{n_1} + \frac{s_2^2}{n_2}}}$ ， $t'$ 检验量的自由

度 $\nu = \frac{\left(\frac{s_1^2}{n_1} + \frac{s_2^2}{n_2}\right)^2}{\frac{1}{n_1 - 1}\left(\frac{s_1^2}{n_1}\right)^2 + \frac{1}{n_2 - 1}\left(\frac{s_2^2}{n_2}\right)^2}$

a. Ti-Al 未防腐件寿命差异性检验。按上述方法对钛一铝未防腐件预腐蚀不同时间后的寿命是否有差异进行检验, 得到的检验量见表 8-19。

取显著度水平 $\alpha = 0.05$ ，查 $t$ 分布表，检验表明，上述3组试件疲劳寿命彼此均存在明显差异。

b. 钛一铝未防腐件寿命差异性检验。按与上述相同的方法，对钛一铝防腐设计试件预腐蚀后的寿命进行检验，结果表明上述组试件疲劳寿命存在明显差异。

(3) 寿命下降比。取寿命下降比为

$$
r (t) = 1 - N _ {5 0} (t) / N _ {5 0} (0) \tag {8-5}
$$

式中： $N_{50}(t)$ 为预腐蚀 $t$ 时间后的中值寿命， $N_{50}(0)$ 为未预腐蚀的中值寿命； $r(t)$ 表示随腐蚀时间 $t$ 的增加，连接件疲劳寿命的下降程度。

由表8-18中数据处理得到上述两种试件的寿命下降比见表8-20。

表 8-19 $t$ 或 ${t}^{\prime }$ 检验量  

<table><tr><td rowspan="2">试件数</td><td rowspan="2">对数寿命</td><td colspan="3">对数寿命</td></tr><tr><td>5.11718</td><td>4.84457</td><td>4.79523</td></tr><tr><td>4</td><td>5.11718</td><td></td><td>21(ν=3.11698)</td><td>6.409</td></tr><tr><td>2</td><td>4.84457</td><td></td><td></td><td>10(ν=1.45892)</td></tr><tr><td>4</td><td>4.79523</td><td></td><td></td><td></td></tr></table>

表 8-20 寿命下降比  

<table><tr><td rowspan="2">试件类型</td><td colspan="3">寿命下降比/%</td></tr><tr><td>0h</td><td>48h</td><td>85h</td></tr><tr><td>钛一铝未防腐件</td><td>0</td><td>46.6</td><td>52.4</td></tr><tr><td>钛一铝防腐件</td><td>0</td><td>10.2</td><td>14.7</td></tr></table>

# 2）对寿命影响的分析

虽然本次试验有效数据较少，仍可得到如下趋势性结论：

（1）由表8-20中的结果可见，对未防腐件，预腐蚀48h后的寿命下降了约 $46\%$ ，而预腐蚀85h后试件寿命下降了约 $52\%$ ；对防腐件，寿命分别下降了约

$10\%$ 和 $15\%$ ，说明预腐蚀明显降低了钛一铝连接件的寿命。

（2）寿命下降程度随腐蚀时间的增加而加重；但腐蚀时间对寿命的影响是非线性的，随着时间的增加，下降比变化趋缓。  
（3）预腐蚀相同时间后，未防腐件寿命下降程度明显高于防腐件。

# 8.4.2.2 对钛一钢连接件

# 8.4.2.2.1 产生腐蚀损伤情况的分析

（1）预腐蚀 $24\mathrm{h}$ 后钛一钢连接件均产生了明显的腐蚀损伤，其中钛一钢未防腐件钢片表面有明显腐蚀斑和涂层脱落现象，钛一钢防腐件表面钢片有涂层脱落现象。  
（2）试验结束后，对破坏部位孔边观察发现，孔边未发现明显的腐蚀损伤，螺栓表面也未见明显变化。

# 8.4.2.2.2 对寿命影响的分析

# 1）试验寿命处理

按与8.4.2.1.2节中相同的处理方法，得到钛一钢试件寿命分布参数见表8-21。

表 8-21 总寿命分布参数估计值  

<table><tr><td>试件类型</td><td>预腐蚀时间t/天</td><td>试件数</td><td>对数中值寿命</td><td>中值寿命/次</td><td>对数寿命标准差</td></tr><tr><td rowspan="2">钛一钢未防腐件</td><td>0</td><td>2</td><td>5.07596</td><td>119114</td><td>0.207</td></tr><tr><td>24</td><td>2</td><td>4.71442</td><td>51811</td><td>0.448</td></tr><tr><td rowspan="2">钛一钢未防腐件</td><td>0</td><td>2</td><td>5.0654</td><td>116252</td><td>0.052</td></tr><tr><td>24</td><td>3</td><td>4.88015</td><td>75883</td><td>0.066</td></tr></table>

表8-22中未防腐件的对数寿命标准差明显大于防腐件的对数寿命标准差，对Ti-Fe未防腐件，其对数寿命标准差达到0.45，明显高于以往大量试验结果给出的对数寿命标准差，可能与本次试验试件数偏少有关系。

F检验表明，对未防腐件和防腐件，预腐蚀不同时间后的寿命具有方差齐性。 $t$ 检验表明，Ti-Fe防腐件预腐蚀0h、24h后的疲劳寿命有显著差异；Ti-Fe未防腐件预腐蚀0h、24h后的疲劳寿命无显著差异，其原因可能是对数寿命标准差比较大。

由表8-21中数据处理得到寿命下降比见表8-22。

# 2）对寿命影响的分析

虽然本次试验有效数据较少，仍可得到如下趋势性结论：

表 8-22 寿命下降比/%  

<table><tr><td rowspan="2">试件类型</td><td colspan="2">寿命下降比/%</td></tr><tr><td>0h</td><td>24h</td></tr><tr><td>钛一钢未防腐件</td><td>0</td><td>57</td></tr><tr><td>钛一钢防腐件</td><td>0</td><td>35</td></tr></table>

（1）由表8-23中的结果可见，对未防腐件，预腐蚀 $24\mathrm{h}$ 后的寿命下降了 $57\%$ ；对防腐件，寿命下降了 $35\%$ ，说明预腐蚀明显降低了钛一钢连接件的寿命。  
（2）预腐蚀相同时间后，未防腐件寿命下降程度明显高于防腐件。

# 8.4.2.3 对钛一铝、钛一钢连接件影响情况的比较

（1）虽然钢和铝的腐蚀损伤现象不完全相同，但对比钛一铝连接件和钛一钢连接件的腐蚀损伤，可以看出加速试验环境谱对钛一钢连接件腐蚀损伤的影响比对钛一铝连接件影响严重。  
（2）对比钛一铝连接件和钛一钢连接件预腐蚀后寿命下降比，对未防腐件，预腐蚀 $24\mathrm{h}$ 后钛一钢连接件寿命下降程度与预腐蚀 $85\mathrm{h}$ 后钛一铝连接件寿命下降程度一致。对防腐件，预腐蚀 $24\mathrm{h}$ 后钛一钢连接件寿命下降程度比预腐蚀 $85\mathrm{h}$ 后钛一铝连接件寿命下降程度严重，同样说明预腐蚀对钛一钢的影响比较明显。

不论从腐蚀损伤情况，还是寿命下降程度，均表明腐蚀环境对钛一钢的影响比钛一铝的影响要严重，可能与钛一钢电位差比钛一铝高，更容易产生电偶腐蚀有关。

# 8.4.3 防腐措施有效性分析

# 8.4.3.1 钛一铝连接件防腐措施有效性检验

# 1）腐蚀损伤分析

由表8-20的腐蚀试验记录结果，可以看出：

（1）预腐蚀 $48\mathrm{h}$ 后，钛一铝未防腐件铝片表面就已有蚀坑，钛一铝防腐件铝片表面起泡；防腐件的腐蚀损伤弱于未防腐件。  
（2）预腐蚀 $85\mathrm{h}$ 后，钛一铝未防腐件铝片表面腐蚀坑的数量和面积明显增加，钛一铝防腐件铝片表面起泡数量明显增加；防腐件的腐蚀损伤弱于未防腐件；

对比钛一铝未防腐件和防腐件相同腐蚀时间对应的腐蚀损伤，防腐件的腐蚀损伤弱于未防腐件。说明防腐设计能够明显减弱连接件的腐蚀损伤。

# 2）寿命分析

由表8-21的寿命下降比，可以看出预腐蚀相同时间后，防腐件的寿命下降比明显低于未防腐件，具体有：

（1）预腐蚀 $48\mathrm{h}$ 后，未防腐件的寿命下降了近一半，而防腐件的寿命下降了

仅约 $10\%$ ，防腐件的寿命下降比明显低于未防腐件的寿命下降比。

(2) 预腐蚀 85h 后, 未防腐件的寿命下降了一半以上, 而防腐件的寿命下降了仅约 $15\%$ , 防腐件的寿命下降比明显低于未防腐件的寿命下降比。

说明防腐设计能够减小腐蚀对疲劳寿命的影响。

综合腐蚀损伤和寿命下降情况，可以看出，防腐措施起到了明显的防腐作用。

# 8.4.3.2 Ti-Fe 连接件防腐措施有效性检验

# 1）腐蚀损伤分析

由表8-21的腐蚀试验结果可见，钛一钢未防腐件钢片表面有明显腐蚀斑和涂层脱落现象，钛一钢防腐件表面钢片有涂层脱落现象；防腐件的腐蚀损伤弱于未防腐件。

对比钛一铝未防腐件和防腐件相同腐蚀时间对应的腐蚀损伤,防腐件的腐蚀损伤弱于未防腐件。说明防腐设计能够明显减弱连接件的腐蚀损伤。

# 2）寿命分析

由表8-23中的结果可见，防腐件的寿命下降比明显低于未防腐件。对未防腐件，预腐蚀 $24\mathrm{h}$ 后的寿命下降了一半以上；对防腐件，寿命下降了约1/3，说明防腐设计能够减小腐蚀对疲劳寿命的影响。

综合腐蚀损伤和寿命下降情况，可以看出，防腐措施起到了明显的防腐作用。

# 8.4.4 结论

虽然本次试验有效数据比较少，但仍可得到如下趋势性结论：

（1）腐蚀环境会导致钛一铝、钛一钢异金属连接件产生腐蚀损伤，降低疲劳寿命。  
（2）防腐措施能有效的改善钛合金连接件的防腐性能。

# 8.5 综合分析

（1）对钛合金焊接件，常规的腐蚀环境基本不会造成其腐蚀，对疲劳寿命基本无影响；  
（2）对钛一铝、钛一钢连接件，环境造成其产生腐蚀损伤，降低疲劳寿命，应加强腐蚀防护与处理。

# 参考文献

[1] 刘文斑, 李玉海. 飞机结构日历寿命体系评定技术[M]. 北京: 航空工业出版社, 2004.  
[2] Dr Martin Worsfold. The effect of corrosion on the structural integrity of commercial aircraft structure. The RTO workshop. 1998.   
[3] David L. Simpson, Craig L. Brooks. Tailoring the structural integrity process to meet the challenges of aging aircraft[J]. International Journal of Fatigue 21, 1999, s1 ~ s14.   
[4] D. H. Bray, R. J. Bucci, E. L. Colvin, M. Kulak. Effects of prior corrosion on the S/N fatigue performance of aluminum alloys 2024 - T3 and 2524 - T3. in: Effects of Environment on the Initiation of Crack Growth ASTM STP 1298, ASTM, Philadelphia, 1997, p. 89.   
[5] 李玉海, 刘文斑, 杨旭. 飞机结构日历寿命体系评定应用范例[M]. 北京: 航空工业出版社, 2005.  
[6] 彭欢. 钛合金异金属连接防腐设计验证试验设计.[R] 沈阳飞机设计研究所技术报告, 2008.

# 第9章 复合材料老化效应与控制

# 9.1 概述

随着复合材料在军、民飞机结构中越来越广泛地应用，其可靠性变得越来越重要，可靠性分析的基础是要了解复合材料长期曝露在使用环境条件下的性能变化，包括界面特性及损伤的起始、扩展和控制，就是耐久性分析，它主要是预估复合材料结构在复杂的力学和变化环境的综合作用下的完整性。复合材料结构的老化环境包括湿热环境、腐蚀性液体（燃油、液压油、防冻液等），以及紫外线辐射、风化、砂蚀，雨蚀等。由于环境的不确定性，以及老化内应力和外部载荷的耦合，使得理论分析十分困难。一般的研究方法是采用地面自然环境老化、试验室加速老化和随机件老化的试验方法，获取老化后的性能参数，然后对大量实测试验数据进行综合分析，得到老化设计参数，建立老化设计准则。并在设计和维护中采取必要的防护和控制措施，以保证结构的完整性。本章主要目的是研究老化对复合材料强度性能影响、评定技术及老化防护与控制。

# 9.2 我国典型环境区域

计及环境效应, 首先要确定复合材料长期曝露的环境条件, 而环境大气条件是不断变化的, 需要在大量的实测统计数据的基础上, 确定严重的环境条件和使用环境条件。表3-1给出了我国北方沿海地区的温湿谱, 表3-6和表3-12给出了典型环境区月平均最高气温、最低气温和月平均相对湿度。

# 9.3 湿热老化效应

树脂基复合材料的强度和刚度性能会随着使用时间，特别是在湿热环境中的使用时间的增加而产生变化。已有的研究结果表明，导致复合材料失效的三个主要原因是湿热老化、疲劳和机械应力。因此，当前复合材料耐久性研究也主要集中于这三个方面的失效机理及预估方法的研究。

纤维增强树脂基复合材料的湿热老化，实际上是复合材料经受吸湿、温度和应力联合作用而产生的退化过程，退化机制作用于纤维、界面和基体上，并引起物理一化学变化。在吸湿过程中，结构内部会产生溶胀应力，而湿结构在热冲击下由于外层快速脱湿而产生更大的溶胀应力。这种内应力的反复作用并达到某一量级时会引起应力开裂，以致于形成龟裂纹。这种龟裂纹会影响复合材料结构的再吸湿及再干燥速率，最后可能形成宏观裂纹。

含损伤复合材料层压板在湿热环境长期作用下除引起降质外，也可能引起损伤扩展，最终使层压板强度性能下降。

# 9.3.1 研究方法

湿热老化引起材料性能的变化，这是因为在高温下材料发生化学反应。很多因素影响变化速率，如相容材料的化学成分、老化温度、纤维体积含量和层压板表面的铺层顺序等。对于确定的材料体系，主要因素则是老化时间、温度等。对于热固性复合材料，在高温条件下聚合物链要经受后固化连接，这将导致基体变得更刚硬和更脆，刚度的增加使极限强度提高，而脆性的增加会使韧性下降，这两个因素的综合作用影响其断裂性能。由于影响因素多，作用复杂，老化机理目前尚未全面揭示，因此，老化效应的理论预估目前是十分困难和不可靠的，一般都是根据长期的试验结果来评估老化效应。而实时的自然老化是十分费钱耗时的，因此要求进行加速老化模拟，争取以较短时间的试验数据来说明或验证材料或结构的耐久性。

# 9.3.2 湿热老化对复合材料物理性能的影响

湿热老化对复合材料物理性能影响的研究不多，图9-1给出了三种体系层压板在 $70\%$ 、 $\mathrm{RH} = 85\%$ 老化环境中，玻璃化转变温度 $T_{\mathrm{g}}$ 随老化时间的变化。从图中可以看出，环氧基复合材料的 $T_{\mathrm{g}}$ 受老化影响较大，从老化开始到大约 $50\mathrm{h}$ 期间， $T_{\mathrm{g}}$ 呈线性下降，最大下降 $25\%$ ，然后基本保持或稍有变化，到大约 $900\mathrm{h}$ 又开始第二次下降，到大约 $2700\mathrm{h}$ 时又下降了约 $10\%$ 。对于氰酸盐基复合材料， $\mathrm{Tg}$ 随老化时间增加呈缓慢线性下降，大约 $1400\mathrm{h}$ 老化后， $T_{\mathrm{g}}$ 下降 $20\%$ ，然后基本就不变化了。老化对BMI基复合材料的 $T_{\mathrm{g}}$ 几乎没有影响。

湿热老化对湿热膨胀系数影响的研究不多, 国外资料也很少, AIAA-94-1395中给出了基体热膨胀系数的修正公式, 供参考。

$$
\alpha_ {m} ^ {\prime} = \alpha_ {m} \left[ 1 + \Delta \alpha_ {a _ {1}} \left(a _ {1}\right) ^ {n _ {\alpha a _ {1}}} \right] \left[ 1 + \Delta \alpha_ {a _ {2}} \left(a _ {2}\right) ^ {n _ {\alpha a _ {2}}} \right] \tag {9-1}
$$

$$
a _ {1} = \frac {T _ {\mathrm {g d}} - T _ {\mathrm {g}} ^ {0}}{T _ {\mathrm {g f}} - T _ {\mathrm {g}} ^ {0}}
$$

$$
a _ {2} = \frac {m _ {0} - m}{m _ {0} - m _ {\mathrm {f}}}
$$

式中： $\alpha_{m}^{\prime}$ 是计及老化影响的热膨胀系数； $\alpha_{m}$ 是常温干态下的热膨胀系数； $a_{1}$ 是基体链环机理的降质参数； $a_{2}$ 表示基体质量变化的参数； $T_{\mathrm{gd}}$ 是常温干态下的玻璃化转变温度； $T_{\mathrm{g}}^{0}$ 是老化起始时的玻璃化转变温度； $T_{\mathrm{gf}}$ 是老化结束时的玻璃化转变温度； $m_{0}$ 是老化起始时的质量； $m$ 是常温干态下的质量； $m_{\mathrm{f}}$ 是老化结束时的质量； $\Delta \alpha_{a_{1}}, \Delta \alpha_{a_{2}}, n_{\alpha_{a_{1}}}, n_{\alpha_{a_{2}}}$ 是由于 $a_{1}, a_{2}$ 变化而产生的数据拟合。湿膨胀系数也可采用类似的方法进行修正。

图片摘要：该图主要展示 9 1 在 老化环境中， 随老化时间的变化。
![](images/cf7b644934d924c9aeb5cf5bde829049faf533a30e4f59b324765a4263375ae3.jpg)  
图9-1 在 $70^{\circ}\mathrm{C},\mathrm{RH} = 85\%$ 老化环境中， $T_{\mathrm{g}}$ 随老化时间的变化

# 9.3.3 湿热老化对复合材料层压板力学性能的影响

表9-1和表9-2给出了T300/QY8911和T300/5405单向层压板的热老化性能。图9-2和图9-3给出了环氧基复合材料在 $70\%$ 、 $\mathrm{RH} = 85\%$ 环境中进行老化，然后在不同温度下进行层间剪切强度试验的结果。从图中可以看到，常温下使用，老化时间和吸湿量对层间剪切强度的影响轻微，但在 $100\%$ 下试验，层间剪切强度随吸湿量的增加而呈线性下降，每增加 $1\%$ 吸湿量，层间剪切强度下降 $7.9\mathrm{MPa}$ 。图9-4和图9-5给出了BMI基复合材料的老化环境效应，可以看到，吸湿量低于 $0.6\%$ 时（相应于70个小时老化），基本无影响，但吸湿量超过 $0.6\%$ 后，层间剪切强度严重下降(湿饱和状态与干态相比，下降大约 $50\%$ )。对此现象的解释，可能是水与基体的反应需要一定的时间。如果在结构中使用BMI基复合材料，则控制它的吸湿量就成为设计的关键准则。

表 9-1 T300/QY8911 单向层压板的热老化性能  

<table><tr><td rowspan="2">老化时间/h</td><td colspan="2">\( \tau_{\mathrm {b}}^{i}/\mathrm {MPa} \)</td><td colspan="2">\( \sigma_{\mathrm {b}}^{\mathrm {f}}/\mathrm {MPa} \)</td></tr><tr><td>25℃</td><td>150℃</td><td>25℃</td><td>150℃</td></tr><tr><td>0</td><td>114.1</td><td>77.0</td><td>1916</td><td>1752</td></tr><tr><td>100</td><td>118.1</td><td>94.4</td><td>1925</td><td>1748</td></tr><tr><td>240</td><td>113.2</td><td>84.1</td><td>1876</td><td>1759</td></tr><tr><td>400</td><td>114.8</td><td>92.2</td><td>1819</td><td>1700</td></tr><tr><td>710</td><td>117.5</td><td>89.1</td><td>1914</td><td>1684</td></tr><tr><td>1000</td><td>114.7</td><td>88.0</td><td>1941</td><td>1684</td></tr></table>

表 9-2 T300/5405 单向层压板的热老化性能  

<table><tr><td colspan="2" rowspan="2"></td><td colspan="4">老化时间/h</td></tr><tr><td>0</td><td>310</td><td>607</td><td>1000</td></tr><tr><td rowspan="3">\(s_{b}^{i}/RT\)</td><td>平均值/MPa</td><td>96.8</td><td>90.0</td><td>88.4</td><td>93.1</td></tr><tr><td>均方差/MPa</td><td>5.9</td><td>3.8</td><td>3.6</td><td>3.9</td></tr><tr><td>\(C_{v}/\%\)</td><td>6.1</td><td>4.2</td><td>4.0</td><td>5.2</td></tr><tr><td rowspan="3">\(t_{b}^{i}/130°C\)</td><td>平均值/MPa</td><td>81.2</td><td>82.2</td><td>81.5</td><td>84.9</td></tr><tr><td>均方差/MPa</td><td>1.1</td><td>1.8</td><td>4.9</td><td>1.8</td></tr><tr><td>\(C_{v}/\%\)</td><td>1.4</td><td>2.3</td><td>6.1</td><td>2.1</td></tr><tr><td rowspan="3">\(s_{b}^{f}/RT\)</td><td>平均值/MPa</td><td>1770</td><td>1764</td><td>1876</td><td>1865</td></tr><tr><td>均方差/MPa</td><td>56.0</td><td>29.9</td><td>75.4</td><td>35.4</td></tr><tr><td>\(C_{v}/\%\)</td><td>3.2</td><td>1.7</td><td>4.0</td><td>1.9</td></tr><tr><td rowspan="3">\(s_{b}^{f}/130°C\)</td><td>平均值/MPa</td><td>1300</td><td>1323</td><td>1396</td><td>1437</td></tr><tr><td>均方差/MPa</td><td>58.7</td><td>56.6</td><td>86.6</td><td>76.2</td></tr><tr><td>\(C_{v}/\%\)</td><td>2.6</td><td>2.4</td><td>3.5</td><td>3.0</td></tr><tr><td rowspan="3">S/RT</td><td>平均值/MPa</td><td>113.6</td><td>108.2</td><td>104.5</td><td>97.2</td></tr><tr><td>均方差/MPa</td><td>1.3</td><td>1.6</td><td>6.7</td><td>2.3</td></tr><tr><td>\(C_{v}/\%\)</td><td>1.2</td><td>1.5</td><td>6.4</td><td>2.4</td></tr><tr><td rowspan="3">S/130°C</td><td>平均值/MPa</td><td>96.3</td><td>102.6</td><td>103</td><td>99</td></tr><tr><td>均方差/MPa</td><td>0.2</td><td>1.0</td><td>2.6</td><td>1.3</td></tr><tr><td>\(C_{v}/\%\)</td><td>4.3</td><td>1.1</td><td>1.5</td><td>1.4</td></tr><tr><td rowspan="3">G12/RT</td><td>平均值/GPa</td><td>1.75</td><td>4.51</td><td>4.60</td><td>4.57</td></tr><tr><td>均方差/GPa</td><td>0.06</td><td>0.08</td><td>0.09</td><td>0.05</td></tr><tr><td>Cv/%</td><td>1.4</td><td>1.7</td><td>2.0</td><td>1.1</td></tr><tr><td rowspan="3">G12/130℃</td><td>平均值/GPa</td><td>3.1</td><td>3.8</td><td>4.0</td><td>4.1</td></tr><tr><td>均方差/GPa</td><td>0.2</td><td>0.6</td><td>0.1</td><td>0.1</td></tr><tr><td>Cv/%</td><td>5.1</td><td>1.6</td><td>2.7</td><td>2.</td></tr></table>

图片摘要：该图主要展示 9 2 T300/5405 单向层压板的热老化性能。
![](images/9a9e31b16aa293cc289baf28f2a24ddaa6ca746d07aa78f8385badb2e4e4adae.jpg)  
图9-2 环氧树脂基复合材料在 $70\%$ 、 $\mathrm{RH} = 85\%$ 环境中老化，然后在不同温度和不同老化时间下进行层间剪切强度试验的结果

图片摘要：该图主要展示 9 2 环氧树脂基复合材料在 、 环境中老化，然后在不同温度和不同老化时间下进行层间剪切强度试验的结果。
![](images/21953af0b55d76184899ad962ddb341151bcd57a724b689d133e1b68aeb60df8.jpg)  
图9-3 环氧树脂基复合材料在 $70^{\circ}\mathrm{C},\mathrm{RH} = 85\%$ 环境中老化，然后在不同温度和不同吸湿量下进行层间剪切强度试验的结果

图片摘要：该图主要展示 9 3 环氧树脂基复合材料在 环境中老化，然后在不同温度和不同吸湿量下进行层间剪切强度试验的结果。
![](images/80f0777c106d19fd45d7d8a6d8f49ce4462314caa12293ceaa4c0f24ed8178d4.jpg)  
图9-4BMI基复合材料在 $70^{\circ}\mathrm{C},\mathrm{RH} = 85\%$ 环境中老化，然后在不同温度和不同老化时间下进行层间剪切强度试验的结果

图片摘要：该图主要展示 9 4BMI基复合材料在 环境中老化，然后在不同温度和不同老化时间下进行层间剪切强度试验的结果。
![](images/ddcaed813a48e9282669df8e06bb093b0a6b950d7517e5700fee3831e007811b.jpg)  
图9-5 BMI基复合材料在 $70^{\circ}\mathrm{C},\mathrm{RH} = 85\%$ 环境中老化，然后在不同温度和不同吸湿量下进行层间剪切强度试验的结果

# 9.3.4 自然老化对复合材料性能的影响

波音公司对5208、5209、934三种基体的复合材料裸露的层压板，约8000个不同类型的试件（按试验标准加工成标准试件）进行了13年之久的老化性能试验研究，试验方法从地面自然老化、飞机随机件老化到模拟温度、湿度和压力变化的试验室加速老化。地面曝露分别在NASA Dryden、Dallas、Honolulu和Wellington进行，航线曝露选择Aloha、Air new Zealand、Southwest航线。地面曝露试验的结果如表 $9-3\sim$ 表9-6所列。通过对试验结果的综合分析，可以得到指导设计的下述建议。

（1）湿热老化对三种复合材料的室温下拉伸和弯曲强度不但无影响，反而会有所提高，高温下的性能则呈现小幅上升或下降的趋势。  
（2）湿热老化对三种复合材料的室温下压缩强度有严重影响，10年后压缩强度下降接近 $30\%$ ，高温下影响会更严重，但由于夹头的提前破坏而得不到准确数据。  
（3）湿热老化对三种复合材料的短梁剪切强度的影响呈现奇特的现象，老化1年、2年、3年后，室温下或高温下剪切强度都下降较大，5年曝露后下降较少，10年老化后，室温下剪切强度反而有所上升，高温下基本保持基准值。  
(4）老化后不仅要进行室温下强度试验，还要进行高温下剩余强度试验。

表 9-3 Dallas 1 年、2 年、3 年、5 年、10 年曝露后试验结果  

<table><tr><td colspan="5">向阳面</td></tr><tr><td rowspan="2">特性</td><td rowspan="2">试件构型</td><td colspan="3">材料体系</td></tr><tr><td>5208</td><td>5209</td><td>934</td></tr><tr><td rowspan="3">室温下剩余强度保持率/%</td><td>SBS</td><td>80.7/91.5/95.7/91.1/109.0</td><td>85.6/90.0/91.5/87.9/98.9</td><td>80.8/91.3/88.1/83.6/100.4</td></tr><tr><td>弯曲</td><td>109.3/111.0/107.2/116.8/109.4</td><td>110.2/108.4/101.7/109.4/99.5</td><td>103.8/103.1/101.7/116.0/116.6</td></tr><tr><td>±45°拉伸</td><td>113.6/110.0/113.1/111.0/110.6</td><td>111.9/110.9/106.1/108.8/106.2</td><td>113.5/116.7/116.4/112.0/113.4</td></tr><tr><td rowspan="4">82℃下剩余强度保持率/%</td><td>SBS</td><td>73.8/85.8/84.3/88.7/106.7</td><td>71.8/72.9/68.8/73.6/109.8</td><td>72.3/80.2/74.6/79.2/94.2</td></tr><tr><td>弯曲</td><td>112.2/109.6/113.8/101.8/118.0</td><td>85.9/83.8/87.0/91.4/92.3</td><td>94.3/100.4/91.1/94.9/98.6</td></tr><tr><td>±45°拉伸</td><td>120.0/125.5/123.2/119.3/136.3</td><td>79.4/83.1/88.0/86.7/88.5</td><td>119.3/116.3/118.1/119.2/121.4</td></tr><tr><td>SBS烘干</td><td>94.2/99.8/99.9/107.6/101.3</td><td>95.9/92.4/94.6/104.0/99.6</td><td>86.3/93.4/95.3/99.0/100.7</td></tr><tr><td rowspan="3">吸(脱)湿量/%</td><td>SBS</td><td>0.49/0.49/0.28/----/----</td><td>0.36/0.45/0.22/----/----</td><td>0.51/0.53/0.36/----/----</td></tr><tr><td>.弯曲</td><td>0.41/0.35/0.34/----/----</td><td>0.05/0.03/0.23/----/----</td><td>0..41/0.36/0.13/----/----</td></tr><tr><td>±45°拉伸</td><td>0.33/0.30/0.19/----/----</td><td>0.28/0.22/0.13/----/----</td><td>0.34/0.28/0.16/----/----</td></tr><tr><td colspan="5">背阳面</td></tr><tr><td rowspan="2">特性</td><td rowspan="2">试件构型</td><td colspan="3">材 料 体 系</td></tr><tr><td>5208</td><td>5209</td><td>934</td></tr><tr><td rowspan="3">室温下剩余强度保持率/%</td><td>SBS</td><td>88.1/94.1/93.8/95.4/105.5</td><td>86.9/90.1/92.0/86.7/96.4</td><td>83.1/88.8/84.1/90.7/99.6</td></tr><tr><td>弯曲</td><td>112.2/107.8/108.7/113.8/116.1</td><td>101.9/101.7/102.0/106.1/104.9</td><td>108.0/99.0/108.5/114.2/114.2</td></tr><tr><td>压缩</td><td>86.1/90.0/97.6/85.3/94.2</td><td>101.2/108.2/105.5/112.9/93.1</td><td>97.6/95.8/98.7/102.8/86.4</td></tr><tr><td rowspan="5">82℃下剩余强度保持率/%</td><td>SBS</td><td>79.8/82.7/77.6/91.2/103.4</td><td>72.1/68.6/67.2/67.1/104.1</td><td>69.2/75.0/74.0/79.2/96.6</td></tr><tr><td>弯曲</td><td>111.5/103.0/109.9/90.2/108.9</td><td>88.8/78.5/87.7/90.8/80.6</td><td>85.8/92.7/92.7/95.6/90.8</td></tr><tr><td>压缩</td><td>70.5/34.8/51.2/81.8/52.1</td><td>89.4/76.0/70.0/94.0/56.0</td><td>82.0/79.4/69.0/83.1/45.7</td></tr><tr><td>拉伸</td><td>112.3/130.7/118.8/110.3/109.4</td><td>98.9/85.5/91.6/107.7/97.4</td><td>115.5/120.2/114.4/115.8/118.4</td></tr><tr><td>SBS烘干</td><td>101.4/97.8/105.1/98.4/107.0</td><td>96.4/94.8/95.7/103.9/104.5</td><td>89.5/89.8/75.0/100.1/105.0</td></tr><tr><td rowspan="3">吸(脱)湿量/%</td><td>SBS</td><td>0.50/0.58/0.45/--/--</td><td>0.32/0.58/0.32/--/--</td><td>0.46/0.61/0.54/--/--</td></tr><tr><td>弯曲</td><td>0.40/0.47/0.31/--/--</td><td>0.15/0.30/0.05/--/--</td><td>0.33/0.48/0.22/--/--</td></tr><tr><td>拉伸</td><td>0.37/0.23/0.20/--/--</td><td>0.38/0.18/0.18/--/--</td><td>0.37/0.48/0.19/--/--</td></tr><tr><td colspan="5">注:1.1年期试件曝露424天,2年期试件曝露816天,3年期试件曝露1144天,5年期试件曝露1812天,10年期试件曝露3653天;2.剩余强度数据由特定温度下的基准试验获得;3.用“-”表示失效数据</td></tr></table>

表 9-4 NASA Dryden 1 年、2 年、3 年、5 年、10 年曝露后试验结果  

<table><tr><td colspan="5">向阳面</td></tr><tr><td rowspan="2">特性</td><td rowspan="2">试件构型</td><td colspan="3">材 料 体 系</td></tr><tr><td>5208</td><td>5209</td><td>934</td></tr><tr><td rowspan="3">室温下剩余强度保持率/%</td><td>SBS</td><td>111.5/101.4/88.2/98.2/107.2</td><td>84.1/94.4/94.4/86.2/109.8</td><td>93.2/93.4/94.9/85.5/112.9</td></tr><tr><td>弯曲</td><td>99.3/107.8/111.1/103.1/103.5</td><td>104.6/111.1/115.3/115.2/107.3</td><td>104.5/100.2/107.3/105.2/114.5</td></tr><tr><td>±45°拉伸</td><td>104.6/111.9/112.4/110.0/109.2</td><td>110.4/112.7/117.2/117.9/116.4</td><td>104.8/109.1/108.2/105.7/112.9</td></tr><tr><td rowspan="4">82℃下剩余强度保持率/%</td><td>SBS</td><td>98.5/104.6/95.5/98.2/99.9</td><td>79.1/87.2/88.3/78.1/108.3</td><td>79..8/86.0/87.3/82.9/113.0</td></tr><tr><td>弯曲</td><td>106.1/108.4/112.1/108.0/109.5</td><td>98.8/92.6/108.0/103.3/107.2</td><td>102.5/102.7/117.5/107.9/101.0</td></tr><tr><td>±45°拉伸</td><td>95.8/97.0/103.9/102.2/104.4</td><td>90.6/93.5/102.7/95.4/93.0</td><td>95.9/97.0/101.4/97.3/123.8</td></tr><tr><td>SBS 烘干</td><td>105.2/109.7/95.2/106.7/118.0</td><td>92.7/98.0/89.6/92.9/118.3</td><td>90.8/100.8/85.8/90.6/112.6</td></tr><tr><td rowspan="3">吸(脱)湿量/%</td><td>SBS</td><td>0.05/0.01/0.04/0.08/-</td><td>0.02/0.01/0.01/0.05/-</td><td>0.11/0.07/0.05/0.17/-</td></tr><tr><td>弯曲</td><td>-0.17/-0.33/-0.18/-0.19/-</td><td>-0.24/0.25/-0.28/0.10/-</td><td>-0.10/-0.25/-0.21/0.26/-</td></tr><tr><td>±45°拉伸</td><td>-0.08/-0.32/-0.26/-0.32/-</td><td>-0.11/0.23/-0.18/-0.23/-</td><td>-0.05/-0.22/-0.18/-0.21/-</td></tr><tr><td colspan="5">背阳面</td></tr><tr><td rowspan="2">特性</td><td rowspan="2">试件构型</td><td colspan="3">材 料 体 系</td></tr><tr><td>5208</td><td>5209</td><td>934</td></tr><tr><td rowspan="3">室温下剩余强度保持率/%</td><td>SBS</td><td>99.2/91.7/80.9/98.3/115.2</td><td>89.5/95.2/93.1/89.9/101.2</td><td>92.0/94.6/96.5/93.2/107.1</td></tr><tr><td>弯曲</td><td>105.4/102.3/103.9/106.5/107.5</td><td>106.5/106.9/112.0/104.0/95.6</td><td>99.8/102.0/107.5/105.2/113.1</td></tr><tr><td>压缩</td><td>96.9/91.7/88.8/87.0/69.0</td><td>105.9/100.5/86.1/93.1/66.0</td><td>97.0/102.7/99.3/97.2/79.9</td></tr><tr><td colspan="5">背阳面</td></tr><tr><td rowspan="2">特性</td><td rowspan="2">试件构型</td><td colspan="3">材 料 体 系</td></tr><tr><td>5208</td><td>5209</td><td>934</td></tr><tr><td rowspan="5">82℃下剩余强度保持率/%</td><td>SBS</td><td>101.4/99.4/95.0/96.3/112.3</td><td>82.2/86.3/86.8/80.5/111.6</td><td>77.8/86.0/88.4/81.3/106.8</td></tr><tr><td>弯曲</td><td>112.8/112.3/113.7/113.3/104.4</td><td>107.0/103.5/107.1/95.4/87.4</td><td>107.5/106.4/122.6/113.1/97.7</td></tr><tr><td>压缩</td><td>78.2/88.3/75.5/82.3/132.8</td><td>117.5/82.6/91.7/86.4/111.7</td><td>60.7/85.1/85.2/82.3/85.7</td></tr><tr><td>拉伸</td><td>105.5/106.8/107.4/106.9/95.0</td><td>91.7/89.5/94.2/95.4/96.7</td><td>101.6/108.3/113.0/104.6/111.7</td></tr><tr><td>SBS烘干</td><td>104.2/107.9/90.2/105.7/121.0</td><td>86.2/100.8/86.5/97.0/118.5</td><td>88.9/98.6/91.5/96.4/112.0</td></tr><tr><td rowspan="3">吸(脱)湿量/%</td><td>SBS</td><td>0.10/0.11/0.07/0.18/-</td><td>0.06/ -0.01/ -0.22/0.04/-</td><td>0.07/0.11/ -0.12/-/-</td></tr><tr><td>弯曲</td><td>-0.02/ -0.47/ -0.10/ -0.04/-</td><td>-0.13/ -0.26/ -0.26/ -0.12/-</td><td>-0.05/ -0.18/ -0.18/ -0.12/-</td></tr><tr><td>拉伸</td><td>0.12/ -0.01/0.04/0.06/-</td><td>0.15/ -0.23/ -0.08/0.06/-</td><td>0.05/ -0.05/ -0.01/ -1.19/-</td></tr><tr><td colspan="5">注:1.1年期试件曝露433天,2年期试件曝露715天,3年期试件曝露1121天,5年期试件曝露1822天,10年期试件曝露4186天;2.剩余强度数据由特定温度下的基准试验获得;3.用“-”表示失效数据</td></tr></table>

表 9-5 Honolulu 1 年、2 年、3 年、5 年、10 年曝露后试验结果  

<table><tr><td colspan="5">向阳面</td></tr><tr><td rowspan="2">特性</td><td rowspan="2">试件构型</td><td colspan="3">材料体系</td></tr><tr><td>5208</td><td>5209</td><td>934</td></tr><tr><td rowspan="3">室温下剩余强度保持率/%</td><td>SBS</td><td>89.4/52.5/91.0/91.3/104.8</td><td>82.4/78.9/82.2/90.3/98.5</td><td>87.0/79.9/83.3/96.7/97.8</td></tr><tr><td>弯曲</td><td>102.7/96.4/85.6/105.3/113.5</td><td>101.7/99.3/88.4/104.8/107.0</td><td>105.6/103.480.0/113.5/120.0</td></tr><tr><td>±45°拉伸</td><td>107.5/109.2/104.1/107.5/105.3</td><td>104.9/112.7/103.4/97.6/98.6</td><td>103.5/106.0/106.8/105.9/93.2</td></tr><tr><td rowspan="4">82℃下剩余强度保持率/%</td><td>SBS</td><td>87.5/81.7/78.8/83.5/96.6</td><td>74.6/65.6/68.0/61.3/78.8</td><td>73.4/70.1/73.2/71.6/88.0</td></tr><tr><td>弯曲</td><td>111.1/96.6/88.0/98.8/121.1</td><td>89.4/82.9/72.5/88.1/86.5</td><td>103.2/93.7/89.2/96.8/98.2</td></tr><tr><td>±45°拉伸</td><td>98.2/112.6/128.4/121.8/122.3</td><td>80.8/78.5/79.5/96.6/93.9</td><td>94.0/106.9/110.6/108.9/93.9</td></tr><tr><td>SBS烘干</td><td>95.5/82.7/87.9/121.8/107.5</td><td>117.0/95.2/94.6/-/108.1</td><td>100.5/87.3/95.1/-/100.7</td></tr><tr><td rowspan="3">吸(脱)湿量/%</td><td>SBS</td><td>0.27/0.32/0.50/-/-</td><td>-0.03/-0.03/0.29/-/-</td><td>0.29/0.35/0.50/-/-</td></tr><tr><td>弯曲</td><td>0.06/0.24/0.22/-/-</td><td>-0.08/-0.15/0.03/-/-</td><td>0.18/0.17/0.24/-/-/-</td></tr><tr><td>±45°拉伸</td><td>0.04/-0.10/-0.26/-/-/-</td><td>0.07/-0.19/-0.35/-/-</td><td>0.16/0.03/-0.22/-/-/-</td></tr><tr><td colspan="5">背阳面</td></tr><tr><td rowspan="2">特性</td><td rowspan="2">试件构型</td><td colspan="3">材 料 体 系</td></tr><tr><td>5208</td><td>5209</td><td>934</td></tr><tr><td rowspan="3">室温下剩余强度保持率/%</td><td>SBS</td><td>95.0/85.7/90.1/98.3/90.8</td><td>83.7/78.0/85.9/87.5/97.8</td><td>80.4/80.3/81.3/85.2/100.5</td></tr><tr><td>弯曲</td><td>108.2/105.7/98.8/109.0/115.0</td><td>107.7/108.3/79.2/109.9/106.5</td><td>106.6/96.7/86.7/103.7/113.1</td></tr><tr><td>压缩</td><td>83.5/-/74.8/88.3/78.7</td><td>105.8/-/92.2/98.9/78.8</td><td>97.9/-/88.4/99.3/74.1</td></tr><tr><td rowspan="3">82℃下剩余强度保持率/%</td><td>SBS</td><td>85.1/80.9/84.6/82.2/93.7</td><td>73.4/64.3/67.0/61.9/76.5</td><td>72.9/63.7/71.9/69.9/85.1</td></tr><tr><td>弯曲</td><td>111.0/100.8/100.5/99.4/115.1</td><td>95.8/84.2/86.0/94.0/88.1</td><td>102.1/98.6/91.5/90.0/92.7</td></tr><tr><td>压缩</td><td>77.4/-/22.9/45.3/24.8</td><td>79.0/-/59.5/59.6/61.7</td><td>80.2/-/62.4/63.8/38.8</td></tr><tr><td colspan="5">背阳面</td></tr><tr><td rowspan="2">特性</td><td rowspan="2">试件构型</td><td colspan="3">材 料 体 系</td></tr><tr><td>5208</td><td>5209</td><td>934</td></tr><tr><td rowspan="2">82℃下剩余强度保持率/%</td><td>拉伸</td><td>112.5/126.3/121.5/125.6/104.4</td><td>80.4/77.3/95.3/86.8/110.1</td><td>106.1/118.3/119.2/119.5/89.5</td></tr><tr><td>SBS烘干</td><td>84.1/109.1/101.3/---/99.0</td><td>111.0/91.8/93.7/---/111.0</td><td>102.3/87.2/93.2/---/99.8</td></tr><tr><td rowspan="3">吸(脱)湿量/%</td><td>SBS</td><td>0.30/0.42/0.55/---/---</td><td>0.07/0.23/0.41/---/---</td><td>0.31/0.53/0.63/---/---</td></tr><tr><td>弯曲</td><td>-0.01/0.33/0.39/---/---</td><td>-0.01/0.08/0.21/---/---</td><td>0.22/0.39/0.39/---/---</td></tr><tr><td>拉伸</td><td>0.31/0.20/0.62/---/---</td><td>0.09/0.09/0.32/---/---</td><td>0.32/0.21/0.59/---/---</td></tr><tr><td colspan="5">注:1.1年期试件曝露398天,2年期试件曝露740天,3年期试件曝露1096天,5年期试件曝露1826天,10年期试件曝露4002天;2.剩余强度数据由特定温度下的基准试验获得;3.用“-”表示失效数据</td></tr></table>

表 9-6 Wellington 1 年、2 年、3 年、5 年曝露后试验结果  

<table><tr><td colspan="5">向 阳 面</td></tr><tr><td rowspan="2">特性</td><td rowspan="2">试件构型</td><td colspan="3">材 料 体 系</td></tr><tr><td>5208</td><td>5209</td><td>934</td></tr><tr><td rowspan="3">室温下剩余强度保持率/%</td><td>SBS</td><td>94.2/82.6/86.3/86.7</td><td>87.9/94.1/88.1/88.8</td><td>90.8/86.7/93.3/86.1</td></tr><tr><td>弯曲</td><td>102.8/102.2/105.0/105.5</td><td>100.7/100.4/99.8/103.7</td><td>104.7/108.1/106.5/103.8</td></tr><tr><td>±45°拉伸</td><td>112.2/116.5/109.3/106.8</td><td>118.5/125.9/121.8/118.4</td><td>118.4/122.8/115.8/77.7</td></tr><tr><td rowspan="2">82℃下剩余强度保持率/%</td><td>SBS</td><td>81.8/85.0/80.4/91.7</td><td>67.0/70.9/67.7/70.9</td><td>74.6/72.4/73.7/72.9</td></tr><tr><td>弯曲</td><td>101.6/100.9/103.1/110.4</td><td>78.2/83.5/89.6/90.1</td><td>91.1/87.7/95.0/102.8</td></tr><tr><td rowspan="2">82℃下剩余强度保持率/%</td><td>±45°拉伸</td><td>118.7/129.0/106.0/106.0</td><td>88.1/86.4/86.4/92.5</td><td>109.5/111.0/115.3/100.6</td></tr><tr><td>SBS 烘干</td><td>98.8/101.0/92.3/100.2</td><td>100.9/98.3/94.8/102.7</td><td>99.3/89.4/89.0/59.4</td></tr><tr><td rowspan="3">吸(脱)湿量/%</td><td>SBS</td><td>0.65/0.80/----</td><td>0.39/0.49/0.49/----</td><td>0.51/0.85/0.74/----</td></tr><tr><td>弯曲</td><td>0.68/0.75/0.70/----</td><td>0.38/0.43/0.40/----</td><td>0.56/0.64/0.61/----</td></tr><tr><td>±45°拉伸</td><td>0.64/0.66/0.39/----</td><td>0.39/0.50/0.42/----</td><td>0.49/0.56/0.29/----</td></tr><tr><td colspan="5">背 阳 面</td></tr><tr><td rowspan="2">特性</td><td rowspan="2">试件构型</td><td colspan="3">材 料 体 系</td></tr><tr><td>5208</td><td>5209</td><td>934</td></tr><tr><td rowspan="3">室温下剩余强度保持率/%</td><td>SBS</td><td>86.6/88.5/94.0/96.9</td><td>87.0/88.8/87.1/----</td><td>87.8/86.3/91.8/----</td></tr><tr><td>弯曲</td><td>106.2/107.0/105.4/106.3</td><td>98.9/107.5/104.7/103.6</td><td>93.8/105.9/107.6/103.5</td></tr><tr><td>压缩</td><td>94.6/92.2/86.5/102.9</td><td>99.1/106.8/100.2/107.2</td><td>100.4/97.8/93.4/108.6</td></tr><tr><td rowspan="5">82℃下剩余强度保持率/%</td><td>SBS</td><td>88.1/100.3/82.4/81.9</td><td>69.9/76.2/69.2/----</td><td>73.4/73.0/73.6-</td></tr><tr><td>弯曲</td><td>96.8/94.8/96.1/105.5</td><td>78.9/82.6/80.5/85.0</td><td>92.5/89.9/91.6/87.1</td></tr><tr><td>压缩</td><td>73.0/40.5/73.0/70.6</td><td>87.1/79.3/76.6/82.7</td><td>85.6/74.4/69.6/87.9</td></tr><tr><td>拉伸</td><td>125.4/121.1/129.4/114.1</td><td>87.0/89.5/81.4/104.8</td><td>105.7/120.8/118.8/109.9</td></tr><tr><td>SBS 烘干</td><td>104.2/105.5/93.9/----</td><td>97.6/96.7/93.9/----</td><td>97.3/89.9/96.2/----</td></tr><tr><td colspan="5">背阳面</td></tr><tr><td rowspan="2">特性</td><td rowspan="2">试件构型</td><td colspan="3">材料体系</td></tr><tr><td>5208</td><td>5209</td><td>934</td></tr><tr><td rowspan="2">82℃下剩余强度保持率/%</td><td>弯曲</td><td>0.61/0.76/0.70/-</td><td>0.40/0.50/0.40/-</td><td>0.56/0.71/0.61/-</td></tr><tr><td>拉伸</td><td>0.57/0.60/0.39/-</td><td>0.42/0.56/0.42/-</td><td>0.61/0.60/20.26/-</td></tr><tr><td colspan="5">注:1.1年期试件曝露508天,2年期试件曝露786天,3年期试件曝露1163天,5年期试件曝露1812天;2.剩余强度数据由特定温度下的基准试验获得;3.用“-”表示失效数据</td></tr></table>

国内对HT3/QY8911材料体系进行了自然老化试验，试件包括层压板的拉、压、弯、剪、胶接、层间拉剪、单钉连接及蜂窝夹层结构的拉、压、弯、剪等内容。对于层压板是先加工成标准试件后进行裸露试验，而对于蜂窝夹层结构先将四周密封进行老化试验后，加工成标准试验件。自然环境老化选择兵器工业总公司第59研究所的海南省环境试验场进行试验，代表湿热沿海区域，环境较为恶劣，试验结果如表9-7所列，试验结果表明，1年期自然老化对压缩强度无明显影响，但对层间剪切强度和单搭胶接的剪切强度影响较大，对蜂窝夹层结构的性能影响较小。

表 9-7 海南沿海 1 年、3 年自然老化后试验结果  

<table><tr><td>强度性能</td><td>基准值</td><td>1年期自然老化</td><td>3年期自然老化(无防护漆)</td><td>3年期自然老化(带防护漆)</td></tr><tr><td>压缩/MPa</td><td>525.3</td><td>533.3</td><td>659.7</td><td>695.6</td></tr><tr><td>拉伸/MPa</td><td>606.7</td><td></td><td>662.4</td><td>682.6</td></tr><tr><td>SBS/MPa</td><td>68.2</td><td>50.1</td><td>43.0</td><td></td></tr><tr><td>胶接Ⅰ/MPa</td><td rowspan="2">37.7</td><td>20.7</td><td>18.5</td><td></td></tr><tr><td>胶接Ⅱ/MPa</td><td>32.9</td><td>26.3</td><td></td></tr><tr><td>拉一剪/MPa</td><td>14.3</td><td>12.9</td><td>11.8</td><td></td></tr><tr><td>蜂窝夹层平压强度(H=19)/MPa</td><td>3.62</td><td>3.49</td><td>2.96</td><td></td></tr><tr><td>蜂窝夹层平压强度(H=44)/MPa</td><td>2.88</td><td>3.03</td><td>2.97</td><td></td></tr><tr><td>芯子剪切强度(H=19)/MPa</td><td>1.21</td><td>1.23</td><td>0.77</td><td>0.76</td></tr><tr><td>芯子剪切强度(H=44)/MPa</td><td>1.11</td><td>1.04</td><td>1.03</td><td>1.06</td></tr><tr><td>芯子剪切模量(H=19)/MPa</td><td>39.2</td><td>33.7</td><td>45.0</td><td>44.4</td></tr></table>

# 9.3.5 加速老化对复合材料性能的影响

到目前为止，还没有一个一致的加速湿热老化方法可供使用。研究结果表明，聚合物的降质主要是其吸湿后的水解作用，降质也都发生在饱和吸湿状态下，基于此认识，就可以根据不同湿热环境下的吸湿扩散速率或不同湿热环境下的湿热效应试验给出加速吸湿（老化）的经验工程公式来计算加速因子。根据加速老化的原则和加速原理，选择的加速老化环境是 $70\%$ 、 $\mathrm{RH} = 95\%$ 。

$$
K = \frac {t _ {2}}{t _ {1}} = \frac {\mathrm {e} ^ {- C / \left(T _ {2} \varphi_ {2}\right)}}{\mathrm {e} ^ {- C / \left(T _ {1} \varphi_ {1}\right)}} \tag {9-2}
$$

式中： $K$ 一时间加速系数； $t_1$ ——实际曝露的时间； $t_2$ ——加速后的时间； $T_{1}\varphi_{1}$ ——实际曝露的温度 $(\mathcal{C})$ 和相对湿度； $T_{2}\varphi_{2}$ ——加速环境的温度 $(\mathcal{C})$ 和相对湿度； $C$ 为试验系数， $T_{2}\leqslant 60^{\circ}C$ 时， $C = 46.1$ 。

目前国内尚无加速吸湿老化的标准，飞机复合材料结构加速湿热老化试验均采用此方法计算加速系数来模拟实际地面停放的湿热环境。

曾经对上述方法进行过一定的试验验证，结果表明，纤维控制的性能由于老化初期内应力松弛使性能略有提高外，试验室加速老化后的基体控制的性能比自然老化的相应性能误差在 $-15\%$ 左右。所采用的加速老化方法得到的结果偏于保守。对于复合材料/金属混合结构，如果要验证环境对其强度和耐久性的影响，为了使结果偏于安全，应使用该加速老化谱。

利用该加速方法试验研究了环境老化对HT3/HD03复合材料基本力学性能的影响，探索了其力学性能随使用时间的退化规律。试验模拟自然湿热环境取平均温度为 $16.5\%$ 及平均相对湿度为 $\mathrm{RH} = 65\%$ 。选择的加速老化环境为 $70\%$ 和 $\mathrm{RH} = 95\%$ 。试验信息及结果如表 $9 - 8\sim 9 - 10$ 所列。

# 9.3.5.1 环境老化对拉伸性能的影响

无论对单向层板、多向层板或开孔层板，纵向拉伸强度、模量随老化年限变化甚微，某些年限还有所提高，其原因可能是层板中有一些微曲纤维在老化过程中变直的结果。有无防护涂层都是这种趋势。

而湿热老化对横向拉伸强度的影响则很大，13年老化后的没有防护涂层试件的强度保持率为 $47.9\%$ ，而且呈线性趋势，对横向拉伸模量仅有一点影响。13年老化后的有防护涂层试件的强度保持率为 $43.7\%$ ，而且呈线性趋势，对横向拉伸模量损失 $5\%$ 左右，这说明湿热老化对有防护涂层试件的横向拉伸强度的影响要大于没有防护涂层的试件。湿热老化对复合材料的泊松比稍有影响，13年老化后下降 $6\%$ 左右。

需要指出的是，纵向拉伸主要是纤维受力，试片厚度对试验结果影响较小，因此在计算其强度和模量时用全部试片的平均厚度。

# 9.3.5.2 环境老化对压缩性能的影响

树脂基复合材料的老化过程，也是其降质(退化)过程，在此过程中，力学性能，特别是受基体控制的性能剧烈变化。单向层板的纵向和横向压缩强度随湿热老化年限基本呈线性下降趋势，而且横向压缩强度下降幅度较大，多向层板压缩强度随湿热老化年限呈小幅下降趋势，13年老化后下降 $5\%$ 左右；而开孔压缩强度则不受老化的影响，湿热老化对各种压缩模量也几乎没有影响。有无防护涂层都是这种趋势。

# 9.3.5.3 环境老化对剪切性能的影响

从图表中可以看到，老化时间对层间剪切强度的影响较大，有无防护涂层层板的层间剪切强度都随老化年限呈线性下降，13年老化后层间剪切强度保持率都约为 $79\%$ ，湿热老化对纵横剪切强度和模量的影响较大，13年老化后纵横剪切强度下降了 $12\%$ ，模量下降了约 $10\%$ 。湿热老化同样对面内剪切强度有较大影响，13年老化后无防护涂层的层板的面内剪切强度保持率为 $90\%$ ，有防护涂层的层板的面内剪切强度保持率仅为 $82.5\%$ 。

# 9.3.5.4 环境老化对挤压性能的影响

湿热老化对双钉挤压强度没有影响，而且随着老化年限还有小幅上升的趋势。

# 9.3.5.5 环境老化对胶搭接强度的影响

湿热老化对三种复合材料胶搭接拉剪强度的影响较大，三种试件强度都随老化年限而逐渐下降，13年老化后复合材料和铝板胶接的强度保持率最高，为 $87.5\%$ ，破坏模式大多是复合材料的破坏，复合材料和复合材料胶接的保持率次之，为 $69\%$ ，也是复合材料的破坏，而复合材料和钛板胶接的强度保持率最低，仅为 $14.9\%$ ，破坏模式则为胶接面拉脱。

# 9.3.5.6 环境老化对破坏模式的影响

根据实验观测和试验后对断面的肉眼观察，可以认为湿热老化对复合材料的宏观破坏模式没有影响。13年老化后开孔试件的孔周边也未发现分层、开裂等现象，这说明湿热老化产生的内应力量级还不足以引起层板附加的损伤。

一般来说湿热老化对复合材料纤维控制的性能和破坏模式没有影响，但对横向拉伸强度的影响较大，因为横向拉伸是基体控制的破坏模式。湿热老化对压缩性能影响较大，可以根据给出的降质计算公式确定不同老化年限的压缩强度值。对剪切性能的影响较为严重，13年老化后层间剪切强度损失 $21\%$ ，面内和纵横剪切性能也有不同程度的下降，也可以根据内插确定不同老化年限的剪

切性能值。湿热老化对 T300/HD03 的挤压性能几乎没有影响。但老化对胶接的影响很大, 特别是复合材料同钛板胶接的破坏模式是胶接面拉脱, 胶本身对湿热敏感, 所以胶接的强度损失很大, 不宜选择这种胶接形式。

通过试验观测和结果分析，可以得出下述结论：

① 湿热老化会引起 T300/HD03 复合材料性能, 特别是基体控制的压缩、剪切性能和横向拉伸强度的严重退化, 可以根据试验数据的拟合曲线估计不同老化年限的性能保持率。  
② 湿热老化对不同类型搭接体的胶搭接强度有完全不同的影响，T300/HD03复合材料与铝板胶搭接的老化后强度保持率最高，与复合材料本身胶搭接的老化后强度保持率次之，与钛板胶搭接的老化后强度保持率最低，而且破坏模式是胶层拉脱，应尽量不采用此类型胶接。

表 9-8 HT3/HD03 复合材料试片加速老化试验信息表  

<table><tr><td>序号</td><td>试验年限段及加速老化时间</td><td>试验内容</td></tr><tr><td>1</td><td>未老化</td><td>基准力学性能试验:基本力学性能、典型多向层板性能、拉开强度1、拉开强度2试件各一组,共149件</td></tr><tr><td>2</td><td>模拟1年自然环境老化,加速老化304h</td><td>老化后基本力学性能、典型多向层板性能、拉开强度1、拉开强度2试件各一组,共149件进行力学性能试验</td></tr><tr><td>3</td><td>模拟2年自然环境老化,加速老化608h</td><td>老化后基本力学性能、典型多向层板性能、拉开强度1、拉开强度2试件各一组,共149件进行力学性能试验</td></tr><tr><td>4</td><td>模拟3年自然环境老化,加速老化912h</td><td>老化后基本力学性能、典型多向层板性能、拉开强度1、拉开强度2试件各一组,共149件进行力学性能试验</td></tr><tr><td>5</td><td>模拟5年自然环境老化,加速老化1520h</td><td>老化后基本力学性能(无漆和有漆)、典型多向层板性能(无漆和有漆试件各一组)、拉开强度1、拉开强度2试件各一组,共248件进行力学性能试验</td></tr><tr><td>6</td><td>模拟9年自然环境老化,加速老化2740h</td><td>老化后基本力学性能(无漆和有漆)、典型多向层板性能(无漆和有漆试件各一组)、拉开强度1、拉开强度2试件各一组,共248件进行力学性能试验</td></tr><tr><td>7</td><td>模拟11年自然环境老化,加速老化3344h</td><td>老化后基本力学性能、典型多向层板性能、拉开强度1、拉开强度2试件各一组,共149件进行力学性能试验</td></tr><tr><td>8</td><td>模拟13年自然环境老化,加速老化3952h</td><td>老化后基本力学性能(无漆和有漆)、典型多向层板性能(无漆和有漆试件各一组)、拉开强度1、拉开强度2试件各一组,共248件进行力学性能试验</td></tr></table>

表 9-9 HT3/HD03 I 类试件性能保持率结果  

<table><tr><td rowspan="2">性能</td><td>0年</td><td>1年</td><td>2年</td><td>3年</td><td>5年</td><td>9年</td><td>11年</td><td>13年</td></tr><tr><td>%</td><td>%</td><td>%</td><td>%</td><td>%</td><td>%</td><td>%</td><td>%</td></tr><tr><td>Xt/MPa</td><td>100</td><td>99.4</td><td>98.8</td><td>96.9</td><td>106.7</td><td>96.9</td><td>102.5</td><td>103.1</td></tr><tr><td>E1t/GPa</td><td>100</td><td>99.3</td><td>102.1</td><td>100.7</td><td>103.4</td><td>97.9</td><td>100.7</td><td>98.6</td></tr><tr><td>v12</td><td>100</td><td>98.4</td><td>101.0</td><td>98.1</td><td>98.4</td><td>99.4</td><td>99.0</td><td>93.9</td></tr><tr><td>Yt/MPa</td><td>100</td><td>85.8</td><td>69.6</td><td>66.0</td><td>71.9</td><td>56.5</td><td>53.7</td><td>47.9</td></tr><tr><td>E2t/GPa</td><td>100</td><td>93.4</td><td>96.2</td><td>97.5</td><td>94.6</td><td>91.6</td><td>93.3</td><td>96.6</td></tr><tr><td>Xc/MPa</td><td>100</td><td>98.3</td><td>89.7</td><td>94.0</td><td>99.1</td><td>97.4</td><td>102.6</td><td>86.3</td></tr><tr><td>E1c/GPa</td><td>100</td><td>104.8</td><td>101.6</td><td>101.6</td><td>104.0</td><td>102.4</td><td>104.8</td><td>107.1</td></tr><tr><td>Ye/MPa</td><td>100</td><td>92.8</td><td>86.5</td><td>86.5</td><td>88.4</td><td>83.1</td><td>77.8</td><td>89.9</td></tr><tr><td>E2c/MPa</td><td>100</td><td>100.9</td><td>100.5</td><td>99.7</td><td>98.2</td><td>99.6</td><td>98.3</td><td>101.2</td></tr><tr><td>S/MPa</td><td>100</td><td>95.5</td><td>94.7</td><td>97.2</td><td>91.0</td><td>91.7</td><td>88.0</td><td>88.0</td></tr><tr><td>G12/GPa</td><td>100</td><td>93.8</td><td>93.0</td><td>91.2</td><td>96.9</td><td>89.3</td><td>92.6</td><td>90.5</td></tr><tr><td>τs/MPa</td><td>100</td><td>97.2</td><td>92.0</td><td>99.0</td><td>90.9</td><td>94.1</td><td>92.7</td><td>90.2</td></tr><tr><td>τb1/MPa</td><td>100</td><td>94.3</td><td>98.4</td><td>95.2</td><td>96.6</td><td>95.7</td><td>87.4</td><td>78.7</td></tr><tr><td>σxt/MPa</td><td>100</td><td>108.2</td><td>104.5</td><td>101.2</td><td>111.2</td><td>109.1</td><td>107.7</td><td>107.0</td></tr><tr><td>Ext/GPa</td><td>100</td><td>99.9</td><td>99.2</td><td>98.9</td><td>99.3</td><td>98.5</td><td>98.8</td><td>99.0</td></tr><tr><td>vxy</td><td>100</td><td>97.5</td><td>101.2</td><td>98.8</td><td>100.0</td><td>99.1</td><td>100.0</td><td>100.2</td></tr><tr><td>σxc/MPa</td><td>100</td><td>89.9</td><td>96.3</td><td>96.8</td><td>92.5</td><td>93.7</td><td>97.5</td><td>95.4</td></tr><tr><td>Exc/GPa</td><td>100</td><td>100.2</td><td>97.6</td><td>100.9</td><td>100.9</td><td>100.3</td><td>99.7</td><td>102.0</td></tr><tr><td>σbr1/MPa</td><td>100</td><td>104.1</td><td>107.4</td><td>112.0</td><td>109.5</td><td>112.5</td><td>114.3</td><td>116.1</td></tr><tr><td>σbr2/MPa</td><td>100</td><td>100.5</td><td>102.1</td><td>100.8</td><td>105.9</td><td>103.5</td><td>108.6</td><td>107.5</td></tr><tr><td>σt/MPa</td><td>100</td><td>105.7</td><td>107.4</td><td>106.4</td><td>111.0</td><td>109.1</td><td>111.0</td><td>129.1</td></tr><tr><td>σc/MPa</td><td>100</td><td>90.5</td><td>97.5</td><td>100.3</td><td>100.6</td><td>97.5</td><td>102.5</td><td>105.6</td></tr><tr><td>σLj1/MPa</td><td>100</td><td>94.1</td><td>88.9</td><td>90.9</td><td>82.6</td><td>78.4</td><td>71.8</td><td>69.0</td></tr><tr><td>σLj2/MPa</td><td>100</td><td>69.0</td><td>57.7</td><td>46.1</td><td>30.6</td><td>18.7</td><td>15.8</td><td>14.9</td></tr><tr><td>σLj3/MPa</td><td>100</td><td>93.5</td><td>95.2</td><td>100.6</td><td>97.0</td><td>92.9</td><td>91.1</td><td>87.5</td></tr></table>

表 9-10 HT3/HD03II 类试件性能保持率结果
