Repository: C-zj02/CFD-claw

<div align="center">

**English** | [中文](#中文版) | [Français](README_FR.md) | [Русский](README_RU.md) | [हिन्दी](README_HI.md) | [العربية](README_AR.md) | [Português](README_PT.md)

# 🚀 Claude Code Python

**A Complete Python Reimplementation Based on Real Claude Code Source**

*From TypeScript Source → Rebuilt in Python with ❤️*

***
**🔥 Active Development • New Features Weekly 🔥**

</div>

***

## 🎯 What is This?

**Clawd Code** is a **complete Python rewrite** of Claude Code, based on the **real TypeScript source code**.

File: RAG-data/飞机结构腐蚀老化控制与日历延寿技术.pdf-9d760627-bd41-4d52-91fc-2ca3a92a387d.md (part 1 of 6)
# 飞机结构腐蚀/老化控制与日历延寿技术

刘文琏 贺小帆 等编著

图片摘要：该图片为文档封面或首页内容，主题与飞机结构腐蚀/老化控制与日历延寿技术相关。
![](images/b75e994e7a266efcc06989d368302e1888b86bffa0ec1c5981bcc92e244da1c4.jpg)

国防·果品版社

·北京·

# 内容简介

本书共11章，介绍了飞机结构腐蚀/老化控制与日历延寿技术。在阐明飞机结构腐蚀/老化控制的重要性和总体技术途径的基础上，以战斗机结构腐蚀/老化/控制准则与要求为指引，重点围绕飞机使用环境谱编制技术、战斗机结构的腐蚀(老化)失效模式、加速腐蚀试验技术以及铝合金结构涂层优选与改进进行了详细介绍；并针对结构透明件（有机玻璃）、钛合金焊接件和异金属连接件以及复合材料，有针对性的介绍了环境腐蚀/老化影响以及腐蚀/老化控制技术；并阐述了外场腐蚀防护与腐蚀损伤修理技术；最后对飞机结构日历延寿技术进行了比较详细的叙述。

本书具有很强的工程实用性，适合飞机设计和使用部门的工程技术人员阅读，对高等院校相关专业的师生也有重要参考价值。

# 图书在版编目(CIP)数据

飞机结构腐蚀(老化)控制与日历延寿技术/刘文斑等

编著.一北京：国防工业出版社，2010.11

ISBN 978-7-118-07044-6

I. ①飞...

II. ① 刘…

Ⅲ. ①歼击机-防腐

IV. ①V271.4

中国版本图书馆CIP数据核字(2010)第197914号

※

国防·事业出版社出版发行

（北京市海淀区紫竹院南路23号 邮政编码100048）

北京嘉恒彩色印刷有限责任公司

新华书店经售

\*

开本 $710\times 960$ 1/16 印张 $19\frac{1}{2}$ 字数347千字

2010年11月第1版第1次印刷 印数1—3000册 定价48.00元

（本书如有印装错误，我社负责调换）

国防书店：(010)68428422

发行邮购：(010)68414474

发行传真：(010)68411535

发行业务：(010)68472764

# 《飞机结构腐蚀/老化控制与日历延寿技术》编审委员会

主编 刘文斑

主审 钟群鹏 李明

副主编 贺小帆

编委 (按姓氏笔画排列)

王逾涯 任三元 刘一鸣 刘小冬 刘文琏

李野 李喜明 杨洪源 吴有金 张蕾

张联营 陈群志 姜军 姜爱红 贺小帆

章俊彭欢蒋军亮

# 前言

战斗机在设计所要求的化学、热和气候环境中使用，包括在地面停放时的地面环境（舰载机还有舰上停放时的舰上环境）、飞行时的空中环境以及使用维护所引起的环境。在环境的作用下，金属材料结构会产生腐蚀，非金属材料会发生老化，从而产生结构的腐蚀/老化损伤。大量飞机的服役使用情况表明，在经历一定的服役年限后，结构腐蚀/老化损伤频繁出现，随着服役年限的增加，腐蚀/老化损伤呈现较快的发展趋势，即腐蚀部位增加，腐蚀程度加剧。结构腐蚀/老化损伤对飞机的使用安全、战备出勤率以及经济性均有重大危害。腐蚀/老化损伤及其与载荷的共同作用会影响结构的完整性，特别是影响结构的耐久性、损伤容限特性，降低结构的使用寿命、检查周期和剩余强度；腐蚀损伤严重的构件可能产生功能失效或由于不可修复而报废；为修复腐蚀损伤而必须进行的大修或外场的修理不仅增加了维修费用，而且会明显影响飞机的战备出勤率。

为尽可能减小腐蚀/老化对结构完整性的影响，必须在新机研制直至使用的全过程中实施结构腐蚀/老化控制，因此，不断发展和完善飞机结构腐蚀/老化控制技术就成为一项迫切需求的任务。为适应新机研制的需求和提高我国飞机腐蚀/老化控制技术水平，在“十五”飞机结构强度技术相关专题研究中对腐蚀/老化控制技术进行了较为全面深入的研究。在“十一五”飞机结构强度技术相关专题研究中有针对性地对腐蚀/老化对钛合金典型结构件、复合材料的影响以及飞机结构日历延寿技术进行了研究，取得了丰硕的研究成果。

在相关研究基础上，本书重点将专题研究的主要成果集成起来，较为详尽地加以阐述，力图在所涉及的技术方面能为新机研制和飞机结构日历延寿提供切实可用的先进技术成果。

本书共设11章，第1章绪论，阐述了飞机结构腐蚀/老化控制与日历延寿的重要性与总体技术途径；第2章战斗机结构腐蚀/老化控制准则与要求，包括总体要求、控制准则、控制程序及较为详细的具体要求；第3章重点阐述了作为腐

蚀/老化控制基础的飞机使用环境谱编制技术,给出了我国按地理区域划分的地  
面环境谱、典型机场环境分类和典型机场地面环境谱编制方法以及空中环境谱  
编制的工程方法;第4章介绍了战斗机金属结构、防腐涂层、透明件及复合材料  
结构的腐蚀/老化失效模式;第5章阐述了用于检验金属结构与涂层腐蚀/老化  
控制措施有效性的加速腐蚀试验技术;第6章详细阐述了在铝合金结构涂层优  
选与改进方面取得的具体研究成果以及在工程中的应用;第7章集中阐述了结  
构透明件(有机玻璃)的抗老化控制与评定技术;第8章针对常用的钛合金焊接  
结构和钛合金异金属连接件,给出了预腐蚀对寿命影响和抗腐蚀措施有效性的  
试验研究与分析结果;第9章阐述了复合材料老化效应、耐久性评定及控制技  
术;第10章则重点阐述了使用过程中的外场腐蚀防护与外场、大修的腐蚀损伤  
修理技术;第11章对飞机结构日历延寿技术进行了详细阐述。

本书的突出特点是具有很强的工程实用性，在相关领域具有国内领先的技术先进性。可为从事飞机(特别是战斗机)结构设计与强度工作的技术人员在新机研制、飞机改改进型设计中进行结构腐蚀/老化控制以及飞机结构服役后的日历延寿提供重要的技术支持。对相关专业的科技人员及院校师生也有重要的参考价值。

本书编写过程中，空军装备部综合计划部给予了大力支持与热心指导，主审钟群鹏、李明院士在百忙之中审查了书稿，提出了宝贵建议，国防工业出版社为本书的出版付出了艰辛的劳动，在此一并表示感谢。

飞机结构腐蚀/老化控制技术所包含内容范围甚广，各项相关技术仍在不断发展和完善，加之作者水平所限，本书的不足甚至谬误之处在所难免，敬请读者批评指正。

编著者

2010年5月

# 目录

# 第1章 绪论 1

# 1.1 飞机结构腐蚀/老化控制与日历延寿的重要性 1

1.1.1 飞机结构的腐蚀与老化 … 1  
1.1.2 腐蚀条件对飞机结构寿命/强度的影响 1  
1.1.3 飞机结构腐蚀/老化控制的基本要求 3  
1.1.4 结构腐蚀/老化控制的重要性 3  
1.1.5 结构日历延寿的重要性 43

# 1.2 结构腐蚀/老化控制的总体技术途径 4

1.3 飞机结构日历延寿的技术途径 6  
1.4 本书包括的主要内容 … 6

# 第2章 战斗机结构腐蚀/老化控制准则与要求 7

2.1 结构腐蚀/老化控制总体要求 7  
2.2 结构腐蚀/老化控制准则 8

# 2.3 结构腐蚀/老化控制程序 8

2.3.1 确定腐蚀控制目标 8  
2.3.2 制订腐蚀防护与控制计划 9  
2.3.3 飞机研制各阶段腐蚀控制工作 9

# 2.4 结构腐蚀/老化控制要求 10

2.4.1 使用环境/环境谱 10  
2.4.2 载荷/应力及载荷/应力/环境谱 10  
2.4.3 材料选择 11  
2.4.4 防护体系 13  
2.4.5 防腐蚀密封 14  
2.4.6 典型机械紧固连接件设计 15  
2.4.7 异种金属连接件设计 16  
2.4.8 电搭接细节设计 17

2.4.9 制造过程中的腐蚀控制 17  
2.4.10 通风、排水、维修性设计 … 17  
2.4.11 腐蚀试验 18   
2.4.12 使用维护和腐蚀损伤检测与修理 18

参考文献 19

# 第3章 飞机的使用环境谱 20

# 3.1 地面环境谱编制技术 20

3.1.1 概述 20  
3.1.2 影响飞机的环境因素和环境特点 20  
3.1.3 飞机结构环境谱的编谱原则 21  
3.1.4 地面环境谱编制方法 22

# 3.2 按地理区域划分的地面环境谱 25

3.2.1 概述 25  
3.2.2 按照地理区域划分我国飞机服役典型环境区 26  
3.2.3 主要环境因素谱的建立 27  
3.2.4 按地理区域划分的地面环境谱 33

# 3.3 典型机场的地面停放环境谱编制方法 36

3.3.1 机场环境区域划分及典型机场选取 36  
3.3.2 环境要素的选取 37  
3.3.3 典型机场腐蚀环境数据库系统 37  
3.3.4 环境要素的简化与处理 38  
3.3.5 地面环境谱的编制方法 39

# 3.4 载荷/环境谱的编制方法及工程简化 40

3.4.1 概述 40   
3.4.2 载荷/环境分类 42  
3.4.3 载荷/环境谱的编制方法与工程简化 43

参考文献 46

# 第4章 战斗机结构腐蚀/老化失效模式 47

# 4.1 金属结构的典型腐蚀损伤形式及失效模式 47

# 4.2 防腐涂层的主要失效模式 52

4.2.1 防腐涂层的组分及作用 52  
4.2.2 防腐涂层的失效判据 53

4.2.3 防腐涂层的失效模式 53  
4.2.4 防腐漆层失效的原因 56

# 4.3 结构透明件的老化失效模式 56

4.3.1 概述 56  
4.3.2 结构透明件的失效表现及原因 57

# 4.4 复合材料结构的老化失效模式 60

4.4.1 复合材料的老化机理 60  
4.4.2 复合材料结构的老化失效模式 61

# 第5章 金属结构与涂层加速腐蚀试验 65

# 5.1 引言 65

5.1.1 加速试验环境谱与当量加速关系的意义与作用 65  
5.1.2 加速试验环境谱编制原则与类别 66  
5.1.3 当量加速关系的定义与确定方法综述 67

# 5.2 加速试验环境谱 69

5.2.1 疲劳关键部位加速试验环境谱 69  
5.2.2 腐蚀失效关键部位加速试验环境谱 70

# 5.3 确定当量加速关系的几种方法 80

5.3.1 当量折算法 80  
5.3.2 腐蚀程度对比法 85  
5.3.3 疲劳强度(寿命)对比法 91

# 参考文献 93

# 第6章 铝合金结构涂层优选与改进 94

# 6.1 引言 94

# 6.2 铝合金结构(蒙皮)底漆优选 96

6.2.1 底漆的特点及军用飞机所用底漆类型 96  
6.2.2 底漆耐候性试验加速试验谱 97   
6.2.3 底漆优选过程及结果 97

# 6.3 铝合金结构(蒙皮)面漆优选 100

6.3.1 面漆的作用与军用飞机所用面漆的类型 100  
6.3.2 面漆耐候性加速试验加速试验环境谱 100  
6.3.3 蒙皮面漆优选结果 101

# 6.4涂层体系优选 103

6.4.1 铝合金结构涂层体系的构成 103  
6.4.2 涂层体系优选 … 105

# 6.5 优选涂层的日历寿命评定与工程应用 ………………………………………… 108

6.5.1 军用飞机铝合金结构优选涂层体系日历寿命评定 108  
6.5.2 优选涂层的工程应用 … 127

# 6.6 新型纳米涂层的应用研究 … 130

6.6.1 引言 130  
6.6.2 新型纳米涂层的抗紫外线老化试验评定 131  
6.6.3 新型纳米涂层在干、湿交替环境下抗腐蚀性能评定 135  
6.6.4 新型纳米涂层在综合环境谱下的抗腐蚀性能评定 138  
6.6.5 新型纳米涂层应用于典型飞机结构的抗腐蚀/老化性能评定结论 143

# 参考文献 144

# 第7章 结构透明件(有机玻璃)抗老化控制与评定 145

# 7.1 结构透明件(有机玻璃)抗老化品质评定与加速老化试验方法 … 145

7.1.1 概述 145  
7.1.2 有机玻璃的老化环境 … 146  
7.1.3 加速老化试验 152  
7.1.4 结构透明件(有机玻璃)抗老化品质评定 155

# 7.2 典型透明件(有机玻璃)材料的加速老化试验与分析 155

7.2.1 加速老化试验环境谱的编制原则 155  
7.2.2 加速老化试验环境谱 155  
7.2.3 加速老化试验技术的要求 155  
7.2.4 加速老化试验技术 156  
7.2.5 有机玻璃力学性能测试 158  
7.2.6 航空有机玻璃力学性能测试结果 161  
7.2.7 有机玻璃断口形貌特征和断裂机理 ………………………………………… 167  
7.2.8 延长座舱盖有机玻璃使用寿命的主要可能途径 169

# 参考文献 170

# 第8章 环境腐蚀对钛合金典型结构件(焊接件和异金属连接件)的影响研究 171

# 8.1 研究目的 171

IX

# 8.2 技术途径 171

8.2.1 对钛合金焊接件 172  
8.2.2 对钛合金异金属连接件 172

# 8.3 环境腐蚀对钛合金焊接件的影响研究 … 173

8.3.1 试验概述 173  
8.3.2 试验结果 176  
8.3.3 环境腐蚀对钛合金焊接件影响分析 180  
8.3.4 结论 182

# 8.4 环境腐蚀对钛合金异金属连接件腐蚀损伤及寿命影响及防腐措施 183

8.4.1 试验概述 183   
8.4.2 环境腐蚀对钛合金异金属连接件影响分析 191  
8.4.3 防腐措施有效性分析 195  
8.4.4 结论 196

# 8.5 综合分析 196

参考文献 197

# 第9章 复合材料老化效应与控制 198

9.1 概述 198  
9.2 我国典型环境区域 198

9.3 湿热老化效应 198

9.3.1 研究方法 199  
9.3.2 湿热老化对复合材料物理性能的影响 199  
9.3.3 湿热老化对复合材料层压板力学性能的影响 200  
9.3.4 自然老化对复合材料性能的影响 203  
9.3.5 加速老化对复合材料性能的影响 212  
9.3.6 老化效应预估方法 216

# 9.4 加速湿热谱老化对复合材料性能的影响 219

9.4.1 波音加速老化谱 220  
9.4.2 国内编制的一个加速湿热老化谱 221  
9.4.3 国内编制的另一个加速湿热老化谱 223  
9.4.4 自然老化、加速自然老化和湿热谱老化的关系及推荐建议 227

# 9.5 腐蚀老化 227

9.5.1 环境介质的腐蚀 227  
9.5.2 紫外线辐射与防护 228  
9.5.3 风化、砂蚀和雨蚀与防护 229   
9.5.4 复合材料与金属的电偶腐蚀 230

# 9.6 老化对复合材料寿命影响的评定技术 … 230

9.6.1 加速试验方法 231  
9.6.2 应变不变量失效理论 233  
9.6.3 复合材料老化降质的影响 … 234  
9.6.4 剩余强度 235  
9.6.5 复合材料结构寿命预估 235

# 9.7 复合材料的老化防护与控制 … 237

9.7.1 湿热老化的防护与控制 237  
9.7.2 电偶腐蚀的防护与控制 … 241  
9.7.3 几种常用材料与碳纤维复合材料电偶腐蚀的防护 241

# 第10章 腐蚀防护与腐蚀损伤修理技术 243

# 10.1 引言 243

# 10.2 外场腐蚀防护技术 245

10.2.1 一般要求 245  
10.2.2 重点防护部位 245  
10.2.3 清除污物 245  
10.2.4 保护防护涂层 246  
10.2.5 涂注润滑脂 247  
10.2.6 通风、排水 247  
10.2.7 外场腐蚀损伤检查 248

# 10.3 外场腐蚀损伤修理技术 248

10.3.1 外场腐蚀修理检查部位 248  
10.3.2 外场腐蚀损伤的检查方法 249  
10.3.3 常见的外场腐蚀损伤特征 249  
10.3.4 飞机结构腐蚀产物的去除 250  
10.3.5 腐蚀损伤部位的打磨要求 251  
10.3.6 腐蚀损伤去除后的处理 252

10.3.7 腐蚀损伤等级评定 252  
10.3.8 外场飞机腐蚀损伤的修理 252  
10.3.9 外场飞机腐蚀损伤修理信息的收集和管理 … 254

# 10.4 大修腐蚀损伤修理技术 254

10.4.1 腐蚀损伤修理准则和要求 254  
10.4.2 大修飞机腐蚀修理大纲制订 255   
10.4.3 大修腐蚀检查 256  
10.4.4 腐蚀损伤分级及其修理方法 257  
10.4.5 腐蚀损伤修理设计 259  
10.4.6 大修腐蚀损伤修理 266

# 参考文献 269

# 第11章 飞机结构日历延寿技术 270

# 11.1 概述 270

11.1.1 飞机的日历延寿 270   
11.1.2 飞机结构的日历延寿 272  
11.1.3 飞机结构日历延寿的前提条件 273

# 11.2 飞机结构日历延寿的技术途径 274

11.2.1 飞机结构日历延寿的原则 274  
11.2.2 飞机结构日历延寿的步骤 275

# 11.3 早期服役飞机的日历延寿 277

11.3.1 早期服役飞机的特点 277  
11.3.2 早期服役飞机日历延寿的技术途径 277  
11.3.3 疲劳寿命能否达到日历延寿目标要求的分析 278  
11.3.4 日历寿命能否达到日历延寿目标的分析 … 291

# 11.4 已有飞参记录装置的现役机种日历延寿 296

11.4.1 引言 296  
11.4.2 关于疲劳剩余寿命的分析 297  
11.4.3 关于单机监控飞机的疲劳分散系数 299

# 参考文献· 299

# 第1章绪论

# 1.1 飞机结构腐蚀/老化控制与日历延寿的重要性

# 1.1.1 飞机结构的腐蚀与老化

军用飞机在设计所要求的化学、热和气候环境中使用，包括停放环境（含地面停放时的地面环境和舰上停放时的舰上环境）、飞行时的空中环境以及使用维护所引起的环境。在环境的作用下，金属材料结构会产生腐蚀，非金属材料会发生老化，从而产生结构的腐蚀/老化损伤。大量飞机的服役使用情况表明，在经历一定的服役年限后，结构腐蚀/老化损伤频繁出现，随着服役年限的增加，腐蚀/老化损伤呈现较快的发展趋势，即腐蚀部位增加，腐蚀程度加剧。

结构腐蚀/老化损伤对飞机的使用安全、战备出勤率以及经济性均有重大危害。腐蚀/老化损伤会影响结构的完整性，特别是影响结构的耐久性、损伤容限特性。腐蚀与载荷的共同作用会加剧结构的疲劳损伤，降低结构的使用寿命、检查周期和剩余强度；腐蚀损伤严重的构件可能产生功能失效或由于不可修复而报废；为修复腐蚀损伤而必须进行的大修或外场的修理不仅增加了维修费用，而且会明显影响飞机的战备出勤率。

# 1.1.2 腐蚀条件对飞机结构寿命/强度的影响

由于腐蚀/老化导致飞机结构材料性能、局部尺寸等的变化，腐蚀/老化对结构静强度、动强度、耐久性、损伤容限性能等均存在影响，在本书中主要针对腐蚀/老化对飞机结构耐久性，尤其是使用寿命的影响。

飞机的使用寿命是飞机研制的重要性能指标，它包括以飞行小时数（或起落数）表示的疲劳寿命和用使用年限表示的日历寿命，它们均包括着首翻期、修理间隔和总寿命。而飞机结构的使用条件是飞机使用寿命的决定性因素与基础。决定飞机结构寿命的使用条件主要是载荷一时间历程(载荷谱)和环境一时间历程(环境谱)。环境一时间历程是产生腐蚀/老化损伤的主要原因，以下简称为“腐蚀条件”。腐蚀条件不仅是决定结构日历寿命的根本因素，而且对飞机结构的疲劳寿命有重要影响，同时影响着飞机结构的寿命体系。

# 1.1.2.1 腐蚀条件对飞机结构疲劳寿命的影响

腐蚀条件对飞机结构的疲劳寿命有着不可低估的影响。总体来说，包括两个方面：一是飞机在停放时，由于停放地点（如机场）的自然环境等因素，导致各疲劳关键件及关键部位处于一定的局部腐蚀环境之中，随着地面停放年限的增加，腐蚀的作用使这些构件的疲劳品质不断下降，从而降低疲劳寿命；二是空中飞行时，由于空中环境与载荷的共同作用而使疲劳损伤加剧，也使疲劳寿命下降。对于军用飞机，特别是战斗机和运输机而言，停放腐蚀的影响居主导地位。值得注意的是，腐蚀条件对飞机结构疲劳寿命的影响不仅取决于环境的恶劣程度，还与飞机每年的飞行小时数（年飞行强度）密切相关。因此，对于一种型号飞机结构而言，其寿命体系中的疲劳寿命是和使用环境及年飞行强度有关的。作为疲劳寿命的设计指标，不仅应该明确其对应的使用环境（地域）限制，而且要明确对该机种的年平均飞行强度的要求。作为细化和完善了疲劳寿命指标，应当区分几种不同的典型使用地域的环境条件和几种不同的使用情况（年飞行强度），给出不同的首翻期、修理间隔与总寿命体系。

# 1.1.2.2 腐蚀条件对飞机结构日历寿命的影响

首先，腐蚀条件影响飞机结构的疲劳寿命，而疲劳关键件的日历寿命则与疲劳寿命及年飞行强度有关，因此，腐蚀条件会使疲劳关键件的日历寿命的修理间隔及总寿命相应地降低。

其次, 对于腐蚀失效关键件, 其日历寿命的修理间隔必须保证在关键件(部位)所处的环境下结构不会产生造成功能失效的腐蚀/老化, 或者由于腐蚀/老化而造成结构无法实施有效的经济修理。因此腐蚀条件是决定这类关键件(部位)日历寿命的决定性因素。对军用飞机而言, 停放时间(地面和舰上停放时间)要远大于空中飞行时间, 后者通常不会超过总使用时间的 $10\%$ , 而空中环境通常要弱于停放环境, 因此, 这类关键件(部位)的日历寿命主要取决于停放腐蚀/老化。

因此，一种型号飞机结构日历总寿命指标的确定，应主要根据用户对该机种使用年限的需求，而日历修理次数（含首翻期及各次大修）应与疲劳寿命修理次数协调一致而加以安排。

# 1.1.2.3 腐蚀条件对飞机结构寿命体系的影响

由于腐蚀条件同时影响着飞机结构的疲劳寿命和日历寿命，因此疲劳寿命和日历寿命指标存在着一定的制约关系。在飞机寿命期内的使用地域、腐蚀条件和年飞行强度不发生显著变化的情况下，有些条件下其寿命体系以疲劳寿命为主，即飞机结构的首翻、大修及总寿命主要由飞行小时数控制；而另一些条件下，则以日历寿命为主，即飞机结构的首翻、大修及总寿命由使用年限控制。而

决定上述不同情况的主要因素就是腐蚀条件和年飞行强度。从而必须弄清腐蚀条件与年飞行强度对飞机结构疲劳寿命指标体系的影响，分别给出疲劳寿命与日历寿命的首翻期、因修理间隔与总寿命指标，以及在给定的腐蚀环境下，在怎样的年飞行强度范围内，寿命体系以疲劳寿命，还是以日历寿命作为主要控制指标，或是二者必须综合判断。这种完善的寿命指标体系将使用户能更为主动合理地对飞机结构的大修和使用寿命进行有效的控制。

# 1.1.3 飞机结构腐蚀/老化控制的基本要求

飞机结构腐蚀/老化控制要求作为结构完整性特别是耐久性要求的重要组成部分，在有关飞机结构的我国国家军用标准及美国军用规范(标准)中均有明确的阐述和规定。这些标准（规范）包括GJB775.1—89《军用飞机结构完整性大纲 飞机要求》、GJB776—89《军用飞机损伤容限要求》、GJB2635—96《军用飞机腐蚀防护设计和控制要求 飞机结构》、MIL-A-87221、MIL-HDBK-1530B、MIL-STD-1530C(USAF)、JSSG-2006，《美国国防部联合使用规范指南》等以及我国最新国军标（GJB67.6A—2008）《飞机结构强度规范 重复载荷、耐久性与损伤容限》。综观上述标准(规范)中关于飞机结构腐蚀/老化控制要求的条文，飞机结构腐蚀/老化控制的基本要求可归纳为如下几点。

（1）在使用和维护期间，机体的耐久性能力应足以抵抗疲劳开裂、腐蚀、热退化、脱层和磨损，使其不降低机体使用和维护能力，并对使用寿命、使用方法不造成有害的影响。  
(2) 在规定的使用环境中工作, 在指定的使用寿命和服役年限内, 结构不应出现影响机体状态的腐蚀。  
(3) 腐蚀防护体系对难以检查、修理、更换或过分增加用户经济负担的结构应在整个使用寿命期内有效, 而对其他结构应在修理间隔期内有效。这里“有效”应指不因腐蚀防护体系失效而使结构产生不可经济修复的腐蚀损伤。

# 1.1.4 结构腐蚀/老化控制的重要性

为尽可能地避免或控制飞机结构的腐蚀/老化损伤，降低腐蚀/老化对结构使用寿命的影响，以保证飞机结构在规定的使用寿命（包含疲劳寿命与日历寿命——使用年限）中满足结构腐蚀/老化控制要求，必须全面、系统地采用行之有效的结构腐蚀/老化控制技术，在结构设计、使用和维护全过程中实施飞机结构的腐蚀/老化控制。这对飞机结构在使用寿命期内确保使用安全，提高战备出勤率和降低维修费用具有十分重要的意义。

# 1.1.5 结构日历延寿的重要性

如1.1.2节所述，飞机结构的使用寿命包括疲劳寿命和日历寿命，两者均包含首翻期、修理间隔和总寿命，并以“先达为准”的原则决定飞机结构的寿命，即飞机结构的寿命只要达到其中一个指标，则寿命终止。按这种方式进行寿命管理的飞机结构，若年飞行强度低，则会出现飞机使用年限达到预定日历寿命指标，而疲劳寿命远未达到预定疲劳寿命指标的情况，飞机结构存在很大的寿命裕度；即使飞机寿命达到预定疲劳寿命指标，由于定寿时飞机结构特性尚未完全挖掘，随着分析手段和分析精度的不断提高，以及先进寿命管理思想的贯彻，飞机结构的日历寿命还可进一步延长。

为了保障国防战备，在役飞机的数量必须达到一定规模。而先进飞机的研制和采购费用越来越昂贵，在有限的国防预算下，全面更新/替换在役飞机是不现实的。从而在飞机结构的战技术性能满足基本需要的前提下，考虑腐蚀/老化影响采取“日历延寿”措施延长飞机结构的使用寿命，它对提高飞机结构的经济性，降低飞机结构的寿命周期费用具有重要作用。

以美国为代表的航空发达国家指出，飞机结构在服役后要采取单机跟踪、单机监控和单机延寿，可见延寿在飞机结构完整性中的重要地位。目前，各航空大国均十分关注飞机结构的日历延寿问题，以美国空军（USAF）为例，提出了现役主力机种继续服役至2020年、部分机种甚至延寿至2060年的目标，大大地提高了飞机结构的经济性；与国外同类型的飞机结构相比，我国现役飞机结构外场出现的腐蚀/老化损伤也日益明显，为了保障国防战备，提高飞机结构的经济性，飞机结构的“日历延寿”势在必行。

# 1.2 结构腐蚀/老化控制的总体技术途径

结构腐蚀/老化控制贯穿飞机结构设计、验证、使用、维修全过程，其总体技术途径大致包括如下几部分。

（1）在飞机结构设计中，采用先进的抗腐蚀/老化与防腐蚀/老化设计措施，提高结构的抗腐蚀/老化与防腐蚀能力，避免或降低环境对结构失效的影响。  
① 根据结构形式与特点进行抗腐蚀设计，尽可能地减少腐蚀源，改善局部环境，提高结构的抗腐蚀/老化能力。  
② 针对结构的材料类型和所处环境因素，选取有效的防护体系。  
(2) 编制飞机使用环境谱、关键部位局部环境谱及其加速试验环境谱, 确定当量加速关系。

① 依据气象部门、环保部门的数据积累和必要的环境数据实测，编制飞机使用地域的地面环境谱和飞行中的空中环境谱。  
② 在分析各关键部位(疲劳关键部位与腐蚀关键部位)局部环境与外界环境关系和考虑局部环境的特定腐蚀因素的基础上,编制关键部位局部环境谱。  
③ 编制适用于各类关键部位（疲劳关键部位、外露腐蚀关键部位和内部结构腐蚀关键部位等）的加速试验环境谱，并针对各关键部位的局部环境，建立关键部位加速试验环境谱与使用年限间的当量加速关系。  
(3) 进行所设计结构腐蚀/老化耐久性的评定与验证, 判断其在使用载荷/环境下能否达到使用寿命与年限的研制要求, 并指导对应的结构设计更改。  
① 评定与验证疲劳关键件(部位)在预腐蚀条件下的疲劳寿命。

a. 通过模拟试件的加速环境谱下预腐蚀试验和预腐蚀后的谱载疲劳试验，建立地面停放腐蚀修正系数—使用年限关系曲线 $(C - T$ 曲线）。  
b. 通过模拟试件在组成空中谱的各单一介质下谱载腐蚀疲劳试验, 测定腐蚀疲劳影响系数, 采用百分比加权组合法综合各单一介质的影响系数, 确定空中腐蚀疲劳影响系数。  
c. 采用腐蚀条件下结构疲劳分析方法和耐久性分析方法计算指定使用要求对应的腐蚀条件下结构疲劳寿命。  
d. 综合考虑地面停放预腐蚀和空中腐蚀疲劳的影响, 以一般环境下疲劳寿命为基础, 采用“腐蚀条件下结构疲劳寿命评定方法”评定指定使用要求对应的腐蚀条件下结构疲劳寿命。  
② 评定与验证金属结构腐蚀关键部位的日历寿命。通过模拟试件在对应的加速试验环境谱下的加速腐蚀试验与分析，评定其防护体系能否满足对难以检查和经济修理的结构在指定日历总寿命（总使用年限）内不失效，对大修时可检修结构在指定大修间隔时间内不产生不可修复的腐蚀损伤。  
③ 对非金属材料结构，通过模拟试件在对应的加速试验环境谱下的加速老化试验，评定其抗老化品质，判断其是否满足在指定使用年限内不产生危及安全或功能失效的损伤。  
(4) 制定结构的腐蚀/老化维修大纲、外场和大修时的腐蚀/老化防护和修理方法, 实施使用过程中的腐蚀/老化控制。

为实现腐蚀/老化控制的技术途径，必须建立科学合理、全面系统、工程可行的腐蚀/老化控制技术，包括结构抗腐蚀设计技术，腐蚀防护体系(涂层等)的优化与选取技术，环境谱编制技术，加速环境谱与加速腐蚀试验技术，非金属材料抗老化品质评定技术，腐蚀条件下结构疲劳、耐久性分析与疲劳寿命评定技术以及腐蚀防护与腐蚀损伤修理技术等。

# 1.3 飞机结构日历延寿的技术途径

（1）以单机为对象，主要针对单机关键件进行。  
(2) 结构日历延寿的一般步骤如下：

① 检查。对全机进行检查，明确关键件，确定关键件的损伤状态。  
② 分析疲劳寿命能否达到预期日历延寿目标。考虑腐蚀条件的影响，分析结构的疲劳损伤和剩余寿命，选取延寿措施，进行延寿。  
③ 分析日历寿命能否达到预期日历延寿目标。针对关键件的损伤状态，制定维护修理措施，确定可延日历寿命。  
④ 综合关键件的日历延寿结论，给出全机日历延寿结论。

# 1.4 本书包括的主要内容

（1）为适应新机研制和在役飞机日历延寿的需求，提高我国飞机腐蚀/老化控制技术水平，在飞机结构强度技术相关专题对腐蚀/老化控制技术，钛合金防腐设计，腐蚀/老化对复合材料强度影响以及日历延寿技术进行了较为全面深入的研究，取得了丰硕的研究成果。本书将相关研究的主要成果集成起来，较为详尽地加以阐述，力图在所涉及的技术方面能为新机研制和在役飞机日历延寿提供切实可用的先进技术成果。  
(2) 本书主要包括如下内容:  
(1) 战斗机结构腐蚀/老化控制与准则要求。  
② 飞机的使用环境谱。  
③ 战斗机结构腐蚀/老化失效模式。  
④ 金属结构与涂层加速腐蚀试验。  
⑤ 铝合金结构涂层优选与改进。  
(6) 结构透明件(有机玻璃)抗老化控制与评定。  
⑦ 环境腐蚀对钛合金典型结构件(焊接件和异金属连接件)的影响研究。  
(8) 复合材料老化效应与控制。  
⑨ 腐蚀防护与腐蚀损伤修理技术。  
⑩ 飞机结构日历延寿技术。

# 第2章 战斗机结构腐蚀/老化控制准则与要求

# 2.1 结构腐蚀/老化控制总体要求

结构腐蚀/老化控制是机体结构耐久性和损伤容限设计及完整性要求的重要组成部分。目前，GJB775.1-89《军用飞机结构完整性大纲 飞机要求》（简称完整性大纲)规定了实现结构完整性的全部要求，提出军用飞机结构完整性设计应满足耐久性和损伤容限设计要求，即：使机体结构的腐蚀、开裂（包括应力腐蚀、腐蚀疲劳及氢致开裂）、脱层、磨损、热退化及外来物损伤等减至最小；在使用载荷/环境谱作用下的经济寿命应大于使用寿命；在使用寿命期内不应发生不可接受的功能降低或维修费用过高的问题。

GJB775.1—89和GJB776—89《军用飞机损伤容限要求》中，提出了新型飞机设计和旧飞机连续适航的损伤容限要求。最新国军标（GJB67.6A—2008）《军用飞机结构强度规范 重复载荷、耐久性和损伤容限》关于“腐蚀防护与控制”指出“在使用寿命和服役年限期间不应出现影响机体战备状态的腐蚀损伤（包括腐蚀坑、应力腐蚀裂纹、剥蚀等）”。美国空军对各类飞机结构损伤类型和出现频次的调查表明，开裂和腐蚀是各类损伤中居第一、第二位的主要损伤形式。美国军用标准（MIL-A-87221）《飞机结构通用规范》提出：机体在经受预期的使用载荷/环境下必须有足够耐久性，即在使用和维护期间，足以抵抗裂纹、腐蚀、热退化、脱层和磨损。

在美国军用标准 MIL-HDBK-1530B《飞机结构完整性大纲通用指南》中，在“耐久性/损伤容限设计准则”一节中强调了“腐蚀防护和控制”的重要性，在其条文中指出：“腐蚀防护和控制的目标是控制与腐蚀有关的维护费用，并保证不引起飞行安全/结构完整性的问题；同时也为研制和实施耐久性与损伤容限控制程序及机队管理程序提供主要技术依据”。美国最新军用标准 MIL-STD-1530C(USAF)《飞机结构完整性大纲》中，在“腐蚀防护与控制大纲(CPCP)”一节中指出“在耐久性和损伤容限控制程序和部队管理程序的研制和实施中腐蚀防护应是一个主要考虑的内容”，“应与设计使用寿命相协调，并应确定系统研制和验证及生产和使用各阶段的腐蚀防护和控制要求以

及相关考虑”。

在美国JSSG-2006《美国国际部联合使用规范指南 飞机结构》中更明确规定了腐蚀防护和控制设计的总要求、设计参数和设计方法，并给出了相应技术标准名称和代号。

腐蚀/老化控制准则与要求的主要条款同时也反映在英国国防部的DEFSTAN00-970、法国的AIR7251、美国的SD-24（用于海军飞机）、MIL-STD-1568/1587（用于空军飞机）、ADS-13和DARCOM-R-702-24（用于陆军飞机）等腐蚀控制标准规范中。

综上所述，对于机体结构必须采取腐蚀控制设计技术，选用的腐蚀防护措施与腐蚀修理措施应在适当规定的期限内有效。

# 2.2 结构腐蚀/老化控制准则

在美国军用标准 MIL-HDBK-1530B 中指出, 腐蚀防护与控制设计准则包含在与结构耐久性和损伤容限设计准则中, 即:

（1）允许使用中常规检查。  
(2) 因漏检的裂纹、缺陷和其他损伤的扩展而造成飞机失事的概率减至最小。  
(3）使开裂、腐蚀、剥离、磨损和外来物损害的影响减至最小。

在美国JSSG—2006中规定了的腐蚀防护和控制设计准则为：机体结构在规定的使用寿命期内不应要求作任何检查，其表面防护还应满足以下附加要求：

（1）难以检查、修理、更换或过分增加用户经济负担的结构，在机体的使用寿命期内保持有效。  
(2) 对其他结构在规定的时间间隔内保持有效。这些规定的时间间隔为使用寿命的一个百分比值，并与机体外场检查维修间隔相当。

# 2.3 结构腐蚀/老化控制程序

# 2.3.1 确定腐蚀控制目标

根据作战飞机(战斗机)的战术技术(指标)要求，确定战斗机结构在使用载荷/环境谱作用下的使用寿命和经济寿命或服役日历年限（日历寿命），而且要保证经济寿命大于使用寿命。

对于难以检查、修理/更换或修理/更换不经济的结构，采取的腐蚀防护与控

制措施应在机体结构使用寿命期内有效；对于其他结构，腐蚀防护与控制措施应在恰当规定的期限（如设计目标寿命的一个百分比值，或相当于定期的机体检查或更换部件的期限）内有效。

# 2.3.2 制订腐蚀防护与控制计划

该计划应由承包方在方案论证阶段制订，并作为投标文件的一部分交订购方审批认可，其内容应包括：

（1）腐蚀防护与控制的目标与要求。  
(2) 战斗机设计、制造、使用和维护各阶段的工作内容、程序和组织。  
（3）实现腐蚀防护与控制的措施/方法。  
(4) 提供材料选择、表面防护、结构抗腐蚀设计细则、寿命评估数据和使用维护修理等的支持性文件。

# 2.3.3 飞机研制各阶段腐蚀控制工作

飞机结构腐蚀控制工作是一项系统工程，必须贯穿于飞机的全寿命期内，包括方案论证、工程设计、生产制造和使用维护等各阶段，并在研制初期就建立系统而严谨的方法程序用以实施腐蚀防护与控制工作。

# 2.3.3.1 方案论证阶段

（1）制订“腐蚀防护与控制计划”，其内容应符合2.3.2节的规定。  
(2) 成立腐蚀防护与控制咨询委员会 (CPAB), 负责审查全部腐蚀控制文件, 监督其实施。  
(3) 建立腐蚀控制质量管理体系, 负责工程设计、生产制造中的全面质量管理。  
（4）编制“腐蚀控制设计指南”类指导性文件，确定腐蚀控制标准体系。  
（5）培训设计、制造等方面的工程技术人员。

# 2.3.3.2 工程设计阶段

（1）制订“材料限用要求”、“表面防护设计要求”、“结构/细节抗腐蚀设计细则”等文件。  
(2) 进行腐蚀控制关键部位/构件研制试验与分析评估。  
(3) 设计图纸及相应的技术文件要反映所有的腐蚀控制要求, 应规定由材料和工艺人员对设计图纸及相应的技术文件进行审查和会签的程序。  
（4）编制“腐蚀防护和控制初始维修大纲”。

# 2.3.3.3 生产制造阶段

(1) 制定“生产制造中的腐蚀控制要求”（包括工艺要求、“采购件与外协件

的腐蚀控制要求"等文件)。

(2）培训生产和采购人员。

# 2.3.3.4 使用维护阶段

（1）编制“以可靠性为中心的维修大纲”和“腐蚀预防和修理手册”。  
(2）建立腐蚀预防和控制反馈系统与腐蚀关键部位监控系统。  
(3) 培训使用维护人员。

# 2.4 结构腐蚀/老化控制要求

# 2.4.1 使用环境/环境谱

应根据新研战斗机战术技术要求和任务剖面，分析与确定机体结构/细节预期经历的使用环境/环境谱及其对飞机腐蚀效应的影响。包括化学、热和气候环境，并分为地面环境、空中环境、人为环境、使用环境和维护环境。

腐蚀环境确定的基本原则与方法如下。

（1）可通过以下方法获取可靠的环境数据：

① 规范、标准和其他有关资料。  
② 调研和统计分析。  
③ 飞行实测或其他试验。  
（2）对获取的环境数据进行统计分析，包括分析结构/细节/材料对环境的腐蚀、应力腐蚀、腐蚀疲劳等的敏感性，并考虑腐蚀环境、热应力和机械应力的相互影响。  
（3）应根据飞机的设计用途，确定对结构/细节耐久性有较大影响的环境条件（包括环境强度、持续时间和频率等）。  
（4）环境条件设计要求和试验要求可进行剪裁、加重/加速，但应能再现飞机在整个使用寿命期内的腐蚀效应。

# 2.4.2 载荷/应力及载荷/应力/环境谱

应根据新研战斗机的设计使用寿命和典型任务剖面，分析并确定作用在机体结构/细节上的各种载荷/应力的量值和分布以及载荷引起的变形，并适当地控制应力与变形；应综合考虑所有重要重复载荷源、化学、热和气候环境、载荷与环境的相互作用以及二者恰当的叠加方式，编制机体结构/细节在停放和空中飞行的载荷/应力/环境设计谱，经分析评估给出腐蚀环境下的使用寿命/日历寿命以及检修周期。设计谱应尽量接近机队预计的实际使用情况，诸如机队地理位置

置、飞行员技术等因素。

# 2.4.3 材料选择

由于钛合金和复合材料在现役先进战斗机和未来战斗机的使用比重增加，所以应有针对性地对这两种材料研究其限用要求。

# 2.4.3.1 金属材料选用原则

（1）在满足力学、工艺和结构设计与经济性要求的前提下，综合考虑材料的 $K_{\mathrm{IC}}$ 、 $K_{\mathrm{ISCC}}$ 、 $\sigma_{\mathrm{SCC-th}}$ 与环境下的裂纹扩展性能，优先选用耐蚀性好的材料。  
(2）应尽可能选用经使用经验或试验证明具有良好抗腐蚀性能的材料。  
（3）应按最佳材料一环境体系选择合适的材料及热处理状态。  
(4) 易腐蚀和(或)不易维护的部位应选择耐蚀性良好的合金。  
(5) 异种金属接触时, 应参照 GJB1720, 尽可能选用电位相近的材料, 否则应按 GJB1720 进行防护, 可频繁拆卸的构件和实际上无法密封的构件应选用电位相似的材料。  
(6) 原则上各种金属材料不允许呈裸露状态使用。  
（7）推荐使用钛合金、铝锂合金。  
（8）选用材料/工艺的资料可参考MIL-STD-1568、MIL-STD-1587、SD-24、MIL-HDBK-5、MIL-HDBK-17和MIL-HDBK-23以及CAMH-2（中国航空材料手册）。

# 2.4.3.2 钛合金材料限用要求

（1）钛合金制品不能镀镉或镀银，在高温 $932^{\circ}\mathrm{C}(500^{\circ}\mathrm{F})$ 、高应力(82%限制应力)或无隔离层（如环氧底漆)情况下不允许与镀镉或镀银的零件、工具等接触。  
(2) 轧制、挤压、热处理和高温成形后的钛合金板材、棒材、锻件、铸件和挤压件, 应百分之百地进行机械加工、化学铣切或酸洗, 以全面去除污染层/污染物。钛合金板材和镀钛件可参考 MIL-T-9046、棒材和锻件可参考 MIL-T-9047/MIL-F-83142、挤压件可参考 MIL-T-81556;  
（3）应避免与含氯的介质接触；不应在温度高于 $120^{\circ}\mathrm{C}$ 时可能有某些液体（如磷酸酯 Skydrol 类液压用液体）溢出的部位使用；在低温下应避免与液态氧、气态氧接触；  
(4) 钛合金对磨蚀有较高的敏感性, 结构设计应进行试验确定磨蚀是否存在, 应尽可能采用磨蚀损伤最小的结构方案, 表面应进行阳极化处理以提高耐腐

蚀性并防止擦伤；

（5）钛合金使用应避免腐蚀和由腐蚀引起的疲劳寿命降低。

# 2.4.3.3 非金属材料选用原则

（1）材料应具有良好的抗降解、老化、疲劳性能和耐湿热、盐雾、霉菌腐蚀性能。  
(2) 与金属材料接触时应具有相容性, 即不会引起金属材料腐蚀。否则, 应按 GJB1720 异种金属要求进行表面防护。不同非金属之间也应具有相容性。  
(3）材料逸出/挥发的成分应不会引起周围金属构件及防护层腐蚀。  
（4）应考虑材料的吸水性和透水性造成的腐蚀影响。  
(5) 新研战斗机上推荐使用复合材料。

# 2.4.3.4 复合材料选用要求

复合材料构件设计时，除应满足系统、功能、使用寿命、维修性等方面的一般要求外，还应着重考虑以下腐蚀/老化预防和控制要求。

（1）满足构件抵抗诸如潮湿空气、盐雾、微生物、高低温、紫外线等使用环境腐蚀(老化)要求。  
(2) 在选择与碳纤维复合材料相配合的金属材料时, 应优先选用与之相容的钛合金、耐蚀钢或镍合金等, 避免使用可拆卸的碳纤维复合材料舱门/壁板连接到铝合金构件上, 特别不应连接到上表面; 选用其他非相容金属材料时, 必须采取相应的腐蚀防护措施, 可利用涂层/密封层和/或隔离材料 (如玻璃纤维布)。  
(3) 使用复合材料的雷达罩以及机翼与尾翼的前缘区等易受雨蚀的部位, 必须采取防雨蚀措施。  
（4）正确选择紧固件及装配工艺。  
（5）有导电要求的部位应由搭接线保证，不能通过金属、复合材料的直接接触或紧固件来实现。  
(6) 复合材料特性应由材料手册（如 MIL-HDBK-17）得到，与使用环境有关的特点和数据可参考 MIL-P-9400、MIL-T-29586 和 MIL-STD-1587 的附属条款得到。  
（7）复合材料的使用温度范围应包括整个寿命期内的温度范围，包括 $-54^{\circ}\mathrm{C}$ 低温、局部热源和高速战斗机的气动加热产生的高温。  
(8) 复合材料的使用湿度范围可表述为由于吸湿而增加的重量百分比。

# 2.4.3.5 有机玻璃材料选用要求

飞机结构透明件使用材料主要为有机玻璃。有机玻璃材料限用要求如下。

（1）应按使用要求和环境条件进行必要的抗老化性能试验。

(2) 在生产制造和使用维护中, 严格禁止接触对其有侵蚀作用的溶剂 (如乙酸乙酯、环乙酮、二甲苯等)。  
(3) 层压玻璃应参考 MIL-G-25871 要求, 防弹玻璃应参考 MIL-G-5485 要求。

# 2.4.4 防护体系

# 2.4.4.1 防护体系选用原则

（1）应将环境—基体材料—防护体系视为一体，综合考虑结构/细节的材料与具体环境，选择最佳的防护体系，对处于恶劣环境中的结构/细节应采用重防体系；  
(2) 所有暴露于外部环境中的内表面以及经常处于腐蚀环境中的内表面，应视为外表面，并按外表面要求进行防护；  
(3) 涂镀层应具有优良的性能（包括与基体材料的适应性），满足结构/细节工作环境的要求，工艺技术可行，费用经济；  
（4）镀覆层和化学覆盖层的选择应符合GJB/Z594A的规定，否则应通过试验确定与评定；  
（5）所有选择的有机、无机防护体系都应符合环境保护条例/法规。表面处理的基准方法参考MIL-STD-1568、MIL-S-5002、MIL-F-7179、MIL-M-25047。

# 2.4.4.2 金属覆盖层与化学覆盖层选择原则

应根据结构/细节工作环境和材料特性、结构/形状与公差配合要求、热处理状态、加工工艺与连接方法等，按GJB/Z594A的规定选择。

带有螺纹连接、压合、搭接、铆接、点焊、单面焊等的组件，原则上不允许在溶液中镀覆。

# 2.4.4.3 表面涂层选择原则

应根据工作环境，综合考虑涂层与基体的附着力、涂层的耐蚀性能、耐大气老化性能与耐湿热、盐雾、霉菌性能以及涂层系统各层之间的配套性和工艺性等，选择表面涂层及厚度与施工工艺。

最好参考已有成功使用经验的涂装系统实例和更先进的新型有机涂料的特性，选择/设计更为先进的涂装系统和厚度匹配。

# 2.4.4.4 表面强化处理

（1）超高强度钢的表面，在机械加工和热处理后应按HB/Z26的规定进行喷丸处理或用其他方法使其表面处于压应力状态。

(2) 表面电镀 $\mathrm{Cr}, \mathrm{Ni}, \mathrm{Ni} + \mathrm{Cd}, \mathrm{Cd} + \mathrm{Ti}$ 等的各种承载高强度或超高强度钢零件在电镀前需进行喷丸处理。  
（3）各种焊接件的焊缝及承载时易发生断裂的部位（如刚度突变、内外圆角、键槽、内花键等应力集中处)应进行喷丸强化。  
（4）喷丸强化后的零件不允许进行机械加工或机械方法校形。若因装配需要对喷丸表面进行加工或锉修，其加工量应符合HB/Z26的要求。  
（5）重要的连接件可采用高频淬火等表面相变硬化热处理或渗氮、渗碳等表面化学热处理。高频淬火前一般应进行预备热处理，结构钢常采用调质处理或正火处理。

# 2.4.5 防腐蚀密封

防腐蚀密封设计,是结构/细节抗腐蚀设计中的重要内容,密封能有效地阻止湿气、水分及其他腐蚀介质进入和聚集。密封应与排水、通风、表面防护及结构细节设计有机结合,使飞机结构能有效抵抗与预防腐蚀。

# 2.4.5.1 防腐蚀密封设计一般要求

（1）根据密封部位的结构特点和防护要求以及可能遭遇的腐蚀环境和腐蚀类型，正确选用密封效果最佳的密封材料和密封类型。  
（2）结构的基本密封形式可分为缝内(接合面)密封、缝外(填角)密封、表面密封、空洞、嵌缝和堆胶密封、紧固件密封、注射密封和混合密封等。应根据不同的密封形式应选用适当类型的密封剂。  
(3) 密封剂根据其使用状态一般分为硫化型密封剂和非硫化型密封剂; 根据它的化学成分可分为聚硫密封剂、硅密封剂、氟硅密封剂、聚氨酯密封剂和环氧树脂密封剂 5 类。  
（4）正确定位密封面和密封部位，使密封缝在载荷下引起的相对变形量较小，或使变形有利于结构密封。  
(5) 被密封零件应有相近的刚度, 把破坏密封的挠曲限制到最小。  
(6）应将结构需密封的零件数限制到最少，减少泄漏通路。  
（7）结构密封区域应具有良好的可达性、可见性，以便实施密封、检查和维修。  
（8）密封结构间隙或间隔尺寸应恰当，保证密封材料涂施的适宜面积，并能使密封材料粘接可靠。  
(9) 应有适合的边缘条件,避免将齐平或凹陷的边缘留作密封。  
（10）在满足密封要求情况下，尽量缩短密封长度，减少密封材料用量。

（11）带电连接处或电磁干扰强的部位应该密封以避免湿气侵蚀。  
（12）外部的所有裂缝和外表面的接触面都应用密封剂填充或密封。

# 2.4.5.2 密封施工及工艺要求

# 1）密封表面准备

（1）除非底漆与密封剂相容，其他底漆应从涂密封剂的部位清除。  
（2）已有漆层的密封面，采用粘接促进剂涂敷以提高粘接稳定性，在 $24\mathrm{h}$ 内涂密封剂并装配。  
(3) 实施密封之前, 应用清洗剂对结构表面进行清洁处理。  
（4）已污染的表面，首先采用常规清洗，再用适宜的底胶或表面粘接促进剂打底后 $24\mathrm{h}$ 内涂密封剂并装配。

# 2）密封表面的清洗、检验与保护

（1）用湿擦布清洗结构表面时，应顺一个方向揩擦，同时用新更换的干擦布沿同一方向擦除已溶解污物的清洗剂。  
(2) 要求清洗宽度的两侧各宽出涂密封剂的宽度 $10\mathrm{mm}$ 以上。  
（3）待密封的孔洞、下陷和细小部位，应用专用清洁条参考相应规定进行清洗。  
（4）用清洗液湿润的洁白纱布，擦拭待清洁表面，检查待密封表面清洁质量，必要时可用水膜检验。  
(5) 待密封表面清洁后应在清洗后 $20\mathrm{min} \sim 1\mathrm{h}$ 内涂密封剂, 否则应有表面保护措施, 但不得超过 $24\mathrm{h}$ , 否则应按上述方法重新清洗。

# 3）施工人员资格评审

飞机结构密封人员必须经过专业训练，有高度责任心，这些人员应具备以下条件。

（1）熟悉密封材料的特性和技术图纸规定的密封部位的密封要求。  
(2）密工艺程序和密封操作规范。  
(3) 掌握密封质量检验、排故方法和技术安全基本知识。

# 2.4.6 典型机械紧固连接件设计

# 2.4.6.1 紧固件/连接件选择

紧固件/连接件的选择应符合GJB2635—96、HB7671—2000规定。

（1）尽量选用抗腐蚀性好、抗应力腐蚀和抗氢脆的标准紧固件。紧固件与被连接件的材料应尽量相同或电位相近。  
(2）铆接件应避免发生异种金属腐蚀，如钛合金结构应选用钛合金铆钉。  
(3) 复合材料结构连接用铆钉, 应优先选用钛合金环槽铆钉等。特别需用

铝铆钉时，必须湿装配，并采取严格的防电偶腐蚀措施。

# 2.4.6.2 紧固件/连接件安装

（1）所有的非铝紧固件和穿过外蒙皮的紧固件应用密封剂（如HM-105A）湿态安装；禁止将钢紧固件直接装于铝件螺纹孔内。  
(2) 所有进入油箱区的紧固件应采取特殊的密封措施, 以防漏油。例如: 连接长桁、下壁板的紧固件, 用XM-22B密封剂作接合面密封、填角密封, 并湿态安装。  
(3) 销轴连接件的主结构中的销钉接头应有衬套和润滑装置。衬套安装时, 应用湿底漆或涂覆适当的密封剂。  
（4）对切削或锪平了的铝制紧固件端头进行化学处理并涂漆；在槽、内腔的紧固件安装后应用防腐蚀油膏填满槽、内腔。  
（5）对于静强度要求较高的铆接部位，应选用交错排列形式；对疲劳强度要求较高的部位，应选用平行排列形式。避免铆钉承受拉力，并尽量在连接处对称布置。  
(6) 应合理选择连接结构设计参数, 如铆钉/螺栓直径、间距、边距、连接件厚度、干涉量等。  
（7）封闭、不开、经常拆卸处的螺栓连接，应选择螺栓和托板螺母连接（托板螺母连接)形式，在不同材料组合的结构中，螺栓头和螺母应用密封剂密封，以防腐蚀介质渗入孔隙内。  
(8) 当被连接件厚度足够时, 应尽量采用干涉螺接。但应注意干涉量, 使干涉应力低于结构材料的应力腐蚀门槛值。  
(9) 应根据结构材料及其工作环境等选取合适的表面防护体系。例如, 连接螺栓伸出螺母部分应涂底漆; 铝合金结构或铝一钢混合结构中使用钢螺栓连接时, 应涂底漆或密封剂湿装配, 配合精度较高的可涂润滑脂或润滑油安装。

# 2.4.7 异种金属连接件设计

# 2.4.7.1 材料选择与结构设计

（1）应尽量选用同种金属或电位差小的异种金属（包括镀层）。  
(2) 关键零件应选用阴极性材料制造, 特别是零件面积较小时。  
(3) 异种金属连接件应设计成阳极性面积大于阴极性面积, 面积小的紧固件应选用与被连接材料相容的或惰性较大 (阴极性) 的金属材料。  
(4) 选择与碳纤维复合材料相配合的金属材料时, 应优先选用钛合金、耐蚀

钢或镍合金等，或选用其他同类金属。

# 2.4.7.2 腐蚀防护措施选择

当两种金属不允许直接接触而结构上必须选用时，应根据使用条件、设计要求、导电要求、维护方便、费用较低等原则，采取相应的腐蚀防护措施。例如，选用与两种金属都允许接触的金属或镀层进行调整过渡。

# 2.4.8 电搭接细节设计

（1）搭接及紧固件的材料应与构件材料电相容。  
(2) 搭接位置要便于检修,避免受雨水、盐雾、湿气等浸蚀,且要避免在重要和关键零件及构件高应力区安装搭接。  
（3）搭接安装前需打磨构件接触面，打磨后安装并涂漆。但有金属镀层的构件表面不必打磨，只需涂油。  
（4）安装搭接的紧固件及孔不得涂漆、涂油和密封剂。安装后可对搭接部位进行全密封。  
（5）在被保护一侧，用同种材料制作搭接连接接头，与构件相连。

# 2.4.9 制造过程中的腐蚀控制

（1）入厂金属原材料应进行腐蚀检查，合格后经防锈包装分类入库。  
(2）所选用的新工艺(更改工艺)应有试验数据，足以证明该工艺对材料耐蚀性无不良影响。  
（3）所采用的加工工艺，包括锻造、铸造、机械加工、化学铣切、热处理、表面处理、焊接、装配等，应提高而不是降低零件与材质的综合性能，包括耐腐蚀性能。  
（4）加工过程不应有划伤、腐蚀损伤，不应残留腐蚀介质。  
(5) 原材料从进厂到制成产品出厂, 应经各种工艺处理后提高零件材质的综合性能, 至少不应损伤固有的耐腐蚀性能。

# 2.4.10 通风、排水、维修性设计

（1）应设置必要的舱门/口盖，以便打开后通风与迅速排除机内湿气；机体结构/细节应避免封闭的内腔，以防湿气的聚集与凝露。  
(2) 所有设计应包括防水防冷凝措施, 以及对其他不希望的液体侵入和聚积的防护措施; 所有金属构件应尽可能敞开以允许检查、排水和清洗; 应设计适当的排水系统和排水装置, 以利于飞行/停放时将液体及其他有害物排出机外。

（3）机体结构/细节避免采用沟槽、缝隙等形式，否则应采用适当的密封措施阻止介质的进入；不应存在不规则的粗糙表面，内外几何形状（包括外形和安装位置）应防止湿气及其他有害介质存留。  
（4）结构/细节维修性设计要求是可达、可检、可修、使用维护简易与安全、维修工作量/费用最低。

# 2.4.11 腐蚀试验

（1）腐蚀试验分为研制试验和验证试验两类。环境与载荷（应力）交互作用下的腐蚀试验，主要包括应力腐蚀、腐蚀疲劳、氢脆等方面的试验。腐蚀试验应根据试验目的、要求和相关试验标准，正确选择试验方法、合理设计试验件（包括材料、结构形式、几何尺寸、表面防护系统等选择）、确定试验的腐蚀环境和载荷条件及其施加与监控方法、试验与检测内容、试验程序、试验结果分析方法等。  
（2）研制试验要由一系列的典型样件、实体元件和组合件试验组成。通过典型样件试验取得材料和工艺性能数据；通过实体元件和组合件试验获得结构细节损伤对构型、几何尺寸、环境要素和载荷条件等敏感性效应。

实验室条件下的环境试验可通过加速试验完成，但要保证与真实环境对材料/结构的腐蚀损伤效应相同。

(3) 结构/材料腐蚀试验数据主要包括腐蚀环境下的静力学性能、疲劳强度参数、断裂韧性参数、寿命特征参数等试验的观测值。这些试验数据, 既有较大的分散性, 又服从于某种分布规律, 可采用概率统计分析方法处理。腐蚀环境下结构细节疲劳额定值DFR的试验数据处理, 应参考相关文献规定的方法完成。  
（4）加速腐蚀试验环境谱，应包含局部环境谱中的环境要素，并将其加重，保证构件或结构细节产生与实际局部环境谱下相同的腐蚀损伤形式与腐蚀程度的同时，所历经的时间大大缩短；加速腐蚀试验谱与局部环境谱之间当量关系的建立，应以腐蚀损伤程度相当或腐蚀损伤寿命相当为准则。

# 2.4.12 使用维护和腐蚀损伤检测与修理

（1）保持机体内外表面洁净和防护涂层完好。  
（2）确保飞机结构中不残留腐蚀产物。  
（3）防止雨水流入机内并及时排除机内积水。  
（4）使用维护和腐蚀修理不应引起二次腐蚀。同时，去除裂纹时不应引起腐蚀，腐蚀修理时不应引发裂纹。

# 参考文献

[1] 刘祖铭. 舰载飞机腐蚀控制适用性标准简介. 中国航空工工业总公司科技局, 1995.  
[2]曹定国.舰载飞机腐蚀控制设计指南.中国航空工工业总公司科技局，1995.  
[3] 吴有金, 等. $\times \times$ 飞机结构细节抗腐蚀设计要求[R]. 中国 $\times \times$ 科技报告40109020101-19. 中国航空工业第六零五研究所, 2004.  
[4] 李金桂. 军用飞机腐蚀控制设计细则. 中国航空工业总公司第六二一研究所, 1995.  
[5] 李金桂, 肖定全. 现代表面工程设计手册[M]. 北京: 国防工业出版社, 2000.  
[6] 肖益军, 等. $\times \times$ 飞机结构防腐蚀密封通用设计准则[R]. 中国 $\times \times$ 科技报告40109020101-21. 中国航空工业第六零五研究所, 2004.  
[7] 蒋祖国. 飞机结构腐蚀疲劳[M]. 北京:航空工业出版社, 1992.  
[8] 中国特种飞行器研究所. 海军飞机结构腐蚀控制设计指南[M]. 北京: 航空工业出版社, 2005.

# 第3章 飞机的使用环境谱

# 3.1 地面环境谱编制技术

# 3.1.1 概述

飞机服役过程中遭受气候、化学、热环境的浸蚀，环境因素作用的时间历程即为环境谱。停放环境谱是指飞机在停放期间所经受的腐蚀/老化环境一时间历程，它应包括停放环境中对结构产生腐蚀/老化的各种环境因素，名种因素的强度、持续时间、发生频率以及它们的组合。根据停放地点和环境不同，停放环境谱通常可分为地面停放环境谱和舰上停放环境谱，这两种环境谱编制方法基本相同，在本章仅介绍地面停放环境谱编制技术。

我国军用飞机在服役日历寿命期内空中执行任务时间所占比例很小， $90\%$ 以上时间处于地面停放状态。地面环境的影响是飞机结构腐蚀/老化的主要原因，飞机的日历寿命也主要受地面停飞环境的影响。因此，军用飞机使用环境谱主要是指地面停放环境谱，即一种在停机载荷下，飞机结构经受环境介质作用的状态。编制地面环境谱是研究飞机结构腐蚀/老化的关键。

# 3.1.2 影响飞机的环境因素和环境特点

编制环境谱首先应确定环境因素。影响飞机腐蚀/老化的环境因素，主要有气候环境因素和化学环境因素。气候环境因素主要有：温度、湿度、压力、太阳辐射、降水、风、雾、盐、固体沉降物及臭氧等。主要的化学环境因素为二氧化硫、酸雨、海水及盐雾。飞机在地面停放时上述环境因素形成的飞机地面环境的特点如下。

（1）飞机地面停放的环境参数是多元随机变量，这意味着影响每一环境强度的因素不是单一的，而是多个的，并且环境强度和多个自变量之间不是确定性的函数关系，而是概率关系，需要用数理统计方法来处理。

无论是气候环境，还是化学环境，影响环境强度的因素主要有地区、时间（季节、月、日、时）等，例如不同地区的温度、湿度在同一时刻千差万别，同一地区在不同季节、不同月份及同一天的不同时刻也有很大差别。

又如，沿海地区盐雾含量比内地大得多，城市和工厂区大气中污染物质含量比农村大得多。很显然，环境强度随地区、时间变化都是随机的。

(2) 外界自然环境参数是宏观统计量, 这里所说的宏观统计量, 是指自变量的变化范围大, 并且和自变量的整个范围相比, 环境强度 (即因变量) 的变化在自变量某一个很小的局部范围内不敏感。调研或实测结果是针对某一个小的局部范围, 这些小范围的结果经统计分析后用于描述在整个大范围内环境强度的变化, 这当然是很难准确办到的。例如, 调研或实测所得到的温度都是在特定地点和特定时刻的数据。但我们所要统计的都是温度随较大地区 (如温湿区、干冷区、温和区), 较长的时间 (如年、月、日、时) 变化, 这是难以准确描述的。

因此，在确定环境强度时，要考虑影响环境强度的所有主要因素，并利用统计分析方法去找出彼此之间的变化规律。

# 3.1.3 飞机结构环境谱的编谱原则

在编制环境谱时应根据环境的性质和特点及对结构影响的敏感度，考虑分析和试验验证的可能性，而采用不同的编谱原则。在编制环境谱时都应遵循下述基本原则。

# 1）按典型地区编制环境谱

在军用飞机设计过程中, 不可能专门针对某些地区和航线进行专门设计, 也不可能明确每架飞机将来使用的地点和航线。从而, 编制环境谱时建议以气候为主划分环境地域。化学环境因素中的盐雾也可按地域划分, 工业污染所致的酸雨和 $\mathrm{SO}_2$ 理应按城市工业区与乡村来划分。但这样就无法划分, 况且一些化学环境因素往往与气候环境有直接关系, 因此, 可以认为以气候为主按地域划分环境区也适用于化学环境因素。

由于我国幅员辽阔，气候千差万别。根据典型的地域气候特点，综合结构腐蚀、老化等各方面的需要，目前一般将我国分成5个区（见3.2节）。按所划区域，对环境数据进行统计分析，给出在一定置信度要求下的环境谱为地区统计分析谱。

因为各地对飞机的使用不均衡，可按飞机在各地的使用情况进行加权处理，这样得出的环境谱是加权平均谱。

# 2）用“月”作环境强度的计量时间

在编制飞机结构地面环境谱时，用“月”作为环境强度的计量时间，即环境谱采用月谱方式描述。温度谱给出每个月的最低与最高温度，湿度谱给出每个

所列：

表 3-1 北方沿海地区的温湿谱(h)  

<table><tr><td rowspan="2">温度/℃</td><td colspan="3">湿度</td></tr><tr><td>70%</td><td>80%</td><td>90%</td></tr><tr><td>20</td><td>129.1</td><td>279.6</td><td>360.7</td></tr><tr><td>25</td><td>109.8</td><td>320.6</td><td>359.3</td></tr><tr><td>30</td><td>1.3</td><td>97.3</td><td>19.4</td></tr><tr><td>35</td><td>1.3</td><td>0.7</td><td>0.0</td></tr></table>

有了这样的当量环境谱, 就为加速试验谱的编制和当量关系的建立打下了基础。

自然环境谱中化学环境谱的编制主要考虑二氧化硫、酸雨、海水及盐雾等主要化学环境因素。

表3-2列出了我国典型地区及典型地点的 $\mathrm{SO}_2$ 值。民航机场一般离城 $20\mathrm{km}\sim 30\mathrm{km}$ ，军用机场更远，前者取城市浓度的 $70\%$ ，后者取 $50\%$ 。 $\mathrm{SO}_2$ 的日变化，早晚6h高值，系数1.8；中午6h，取0.2，其余取1.0。 $\mathrm{SO}_2$ 的季变化明显，以年日均值为1,冬、春、夏、秋各按1.7,0.85,0.6,0.85取值。

表3-2 中国典型地区 $\mathbf{SO}_2$ 浓度值 $(\mathrm{mg} / \mathrm{m}^{3})$   

<table><tr><td>典型地区</td><td>城市数</td><td>年日均值</td><td>冬季日均值</td><td>典型地区</td><td>典型城市</td><td>年日均直</td><td>冬季日均值</td></tr><tr><td>设计基准区</td><td>49</td><td>0.096</td><td>0.192</td><td>设计基准区</td><td>北京</td><td>0.119</td><td>0.28</td></tr><tr><td>湿热区</td><td>46</td><td>0.110</td><td>0.149</td><td>湿热区</td><td>重庆</td><td>0.397</td><td>0.57</td></tr><tr><td>温和沿海区</td><td>7</td><td>0.119</td><td>0.187</td><td>温和沿海区</td><td>青岛</td><td>0.249</td><td>0.501</td></tr><tr><td>湿热沿海区</td><td>11</td><td>0.073</td><td>0.096</td><td>温热沿海区</td><td></td><td></td><td></td></tr><tr><td>中暖带</td><td>21</td><td>0.064</td><td>0.126</td><td>中暖带</td><td>齐齐哈尔</td><td>0.027</td><td>0.044</td></tr><tr><td>暖温带</td><td>26</td><td>0.126</td><td>0.220</td><td>暖温带</td><td>北京</td><td>0.119</td><td>0.28</td></tr></table>

我国以 $\mathrm{pH}$ 值5.6为酸雨划线标准，全国27省市189个监测站，采集水样24737个，测得单次降水 $\mathrm{pH}$ 在 $2.82\sim 11.11$ 之间，表3-3列出了各区降水 $\mathrm{pH}$ 值。酸雨的年变化不明显，8月频次最低，2月最高。

表 3-3 中国各区降水 $\mathrm{{pH}}$ 值  

<table><tr><td>典型地区</td><td>全国</td><td>设计基准</td><td>湿热区</td><td>温和沿海</td><td>湿热沿海</td><td>中温带</td><td>暖温带</td></tr><tr><td>平均值</td><td>6.07</td><td>6.3</td><td>5.32</td><td>5.9</td><td>5.2</td><td>6.51</td><td>6.15</td></tr><tr><td>典型地点</td><td></td><td>北京</td><td>广州,重庆,武汉</td><td>青岛</td><td></td><td>嫩江</td><td>北京</td></tr><tr><td>平均值</td><td></td><td>6.3</td><td>5.6,4.5,5.6</td><td>5.6</td><td></td><td>6.65</td><td>6.3</td></tr></table>

海水盐度是海水腐蚀和海雾腐蚀的重要参数，世界大洋的平均盐度为 $3.472\%$ ，赤道低两极高，呈马鞍形。中国沿海近岸及河口区低，外海高。各海及典型地区盐度如表3-4所列。

表 3-4 中国各海海水盐度(‰)  

<table><tr><td>海区</td><td>年平均</td><td>最高</td><td>最低</td><td colspan="3">典型地区</td><td colspan="3">典型地点</td></tr><tr><td>渤海</td><td>30.23</td><td>31.20</td><td>28.93</td><td>温和</td><td>最高</td><td>33.99</td><td rowspan="3">青岛</td><td>最高</td><td>31.31</td></tr><tr><td>黄海</td><td>31.74</td><td>33.99</td><td>29.35</td><td>沿海</td><td>最低</td><td>28.95</td><td>最低</td><td>30.29</td></tr><tr><td>东海</td><td>32.99</td><td>34.56</td><td>12.82</td><td></td><td>平均</td><td>31.01</td><td>平均</td><td>31.14</td></tr><tr><td>南海</td><td>33.85</td><td>34.62</td><td>30.63</td><td>湿热</td><td>最高</td><td>34.62</td><td rowspan="3">海南岛</td><td>最高</td><td>34.50</td></tr><tr><td>北部湾</td><td>32.83</td><td></td><td></td><td>沿海</td><td>最低</td><td>27.31</td><td>最低</td><td>27.31</td></tr><tr><td>西沙,南沙</td><td>33.40</td><td></td><td></td><td></td><td>平均</td><td>32.18</td><td>平均</td><td>32.18</td></tr></table>

海洋附近大气中, 由于海浪水沫飞散, 使含有盐分的海水水滴混入大气, 形成水汽凝结的核心, 是海面上海雾生成的重要原因, 低空大气含盐量与海岸距离有极大关系, 距海岸 $20 \mathrm{~km}$ , 含盐量降低 $(50 \sim 100)$ 倍。从获得数据来看, 我国东南沿海盐雾含量的月平均值在 $(0.1069 \sim 0.742) \mathrm{mg} / \mathrm{m}^{3}$ 范围内, 年平均值为 $(0.148 \sim 0.48) \mathrm{mg} / \mathrm{m}^{3}$ 。典型地区年平均值为: 汕头 0.4161, 广州 0.1729, 湛江 0.3774, 海口 0.2794, 舟山 0.4802, 可取平均值 0.3452。

# 3.2 按地理区域划分的地面环境谱

# 3.2.1 概述

中国地域辽阔，各地的气候、大气中各种介质的含量及其对飞机结构的有害影响程度相差很大。经过对飞机使用情况的调研发现，飞机在不同的地区服役其腐蚀情况也大不相同。总的来说，沿海地区比内陆地区严重，南方地区比北方地区严重。就沿海地区而言，海雾出现频繁、雾日数多、大气中 $\mathrm{Cl}^{-}$ 等有害介质

含量高的地区腐蚀情况严重。对于内陆地区, 则湿热地区比温和干冷地区严重。因此, 有必要对飞机服役环境进行划分, 选择具有代表性的典型环境来研究, 以便能大幅度地减轻编制环境谱的工作量和难度, 也才有可能编制出工程上有用的地面环境谱。

对于军用飞机设计，不可能明确每架飞机将来的服役的地点和航线，只能按腐蚀较严重的区域进行设计，并编制地面环境谱，或者根据预计的服役的多个区域进行加权处理，编制加权平均地面环境谱。

# 3.2.2 按照地理区域划分我国飞机服役典型环境区

关于环境区的划分，按照以气候为主按地域划分的原则，根据我国环境数据（主要是湿度、温度、雨水、空气中有害介质的含量，风速及太阳辐照量等）、各机场和维修部门飞机结构腐蚀现场调研与观测及常用航空金属材料在各大气曝露网点的腐蚀数据等资料的分析，可以把我国飞机服役环境划分为如表3-5所列的5个典型环境区。

表 3-5 按地理位置划分我国飞机服役典型环境区  

<table><tr><td>典型环境区</td><td>主要特征</td><td>代表地</td></tr><tr><td>干冷区</td><td>气温低,年均气温低于10℃;降雨量少,年均相对湿度大于80%的小时数不大于1500h;工业污染较少,空气中腐蚀介质含量低;环境腐蚀对飞机结构的影响很小,目前情况下,一般可以不考虑环境对飞机结构的作用</td><td>西藏、青海、宁夏、新疆、吉林及黑龙江大部分地区</td></tr><tr><td>内陆温和区</td><td>气温适中,年均气温低于15℃;降雨量适中,比较干燥,年均相对湿度大于80%的小时数不大于3000h;工业污染较严重;环境对飞机结构有一定影响,但不十分严重</td><td>西安、郑州、北京、沈阳</td></tr><tr><td>内陆湿热区</td><td>气温较高,年均气温低于15℃~20℃之间;降雨量较大,露日数和雾日数较多,空气潮湿,平均相对湿度大于80%的小时数不大于4000h;工业污染较严重;空气中有害介质的含量高;该环境区气候基本上属于亚热带湿润型气候,环境对飞机结构的影响明显</td><td>重庆、武汉、长沙、广州、南京</td></tr><tr><td>温和沿海区</td><td>气温适中,年均气温低于15℃;降雨量大,空气潮湿,风大,海雾频繁、雾日数多,空气中盐含量大,盐雾沉降量大;工业污染较严重,飞机结构要受到海水海风和盐雾等因素的影响,腐蚀情况十分严重</td><td>青岛、厦门沿海地区</td></tr><tr><td>湿热沿海区</td><td>气温高,年均气温大于20℃,海雾较少出现,其他情况与温和沿海环境区相似</td><td>海南沿海</td></tr></table>

# 3.2.3 主要环境因素谱的建立

# 3.2.3.1 温度谱

# 1）典型环境区气温谱

在一天24h中，气温有一个最高值 $T_{\mathrm{max}}$ 和一个最低值 $T_{\mathrm{min}}$ ；一般情况下 $T_{\mathrm{max}}$ 出现在14～15时， $T_{\mathrm{min}}$ 出现在4～7时日出之前。一天中各时刻的气温值 $T(S)$ 可用式(3-1)表示。

$$
T (\dot {S}) = \frac {1}{2} \left(T _ {\max } + T _ {\min }\right) + \frac {1}{2} \left(T _ {\max } - T _ {\min }\right) \sin \frac {(S - 8)}{1 2} \tag {3-1}
$$

式中： $S$ 为小时数， $0 < S \leqslant 24$ ； $T(S)$ 表示气温是时间的函数， $\mathcal{C}$ 。

各地气象台站及曝露场(站)的气温数据统计分析表明,我国气温的年变化和一般规律为:在陆地上,气温以7月最高,1月最低。海上以8月最高,2月最低。表3-6中给出了各典型环境区月平均最高气温和最低气温的统计结果。根据式(3-1)和表3-6就可以得到各典型环境区月平均每日的气温谱。

表 3-6 典型环境区月平均最高与最低气温(℃)  

<table><tr><td rowspan="3">月份</td><td colspan="2">1</td><td colspan="2">2</td><td colspan="2">3</td><td colspan="2">4</td><td colspan="2">5</td></tr><tr><td colspan="2">干冷</td><td colspan="2">基本</td><td colspan="2">内陆湿热</td><td colspan="2">温和沿海</td><td colspan="2">湿热沿海</td></tr><tr><td>Tmax</td><td>Tmin</td><td>Tmax</td><td>Tmin</td><td>Tmax</td><td>Tmin</td><td>Tmax</td><td>Tmin</td><td>Tmax</td><td>Tmin</td></tr><tr><td>1</td><td>-7.4</td><td>-21.8</td><td>1.4</td><td>-9.9</td><td>9.6</td><td>3.2</td><td>3.40</td><td>-2.6</td><td>20.0</td><td>12.0</td></tr><tr><td>2</td><td>-4.0</td><td>-18.4</td><td>2.5</td><td>-8.5</td><td>9.8</td><td>3.9</td><td>4.4</td><td>-0.2</td><td>20.0</td><td>12.0</td></tr><tr><td>3</td><td>4.0</td><td>-10.4</td><td>10.5</td><td>-0.5</td><td>15.7</td><td>6.8</td><td>8.1</td><td>1.4</td><td>24.0</td><td>16.0</td></tr><tr><td>4</td><td>12.6</td><td>-0.8</td><td>18.6</td><td>6.0</td><td>20.2</td><td>12.8</td><td>11.6</td><td>5.7</td><td>30.0</td><td>22.0</td></tr><tr><td>5</td><td>18.9</td><td>5.5</td><td>27.0</td><td>15.0</td><td>26.7</td><td>18.8</td><td>18.2</td><td>11.2</td><td>31.0</td><td>23.0</td></tr><tr><td>6</td><td>23.4</td><td>10.1</td><td>30.0</td><td>19.0</td><td>28.3</td><td>20.5</td><td>22.1</td><td>16.7</td><td>32.0</td><td>24.0</td></tr><tr><td>7</td><td>25.5</td><td>12.6</td><td>30.8</td><td>21.5</td><td>31.9</td><td>23.4</td><td>25.5</td><td>21.3</td><td>33.0</td><td>24.0</td></tr><tr><td>8</td><td>23.8</td><td>11.6</td><td>29.5</td><td>20.5</td><td>31.1</td><td>22.5</td><td>28.2</td><td>23.7</td><td>34.0</td><td>24.0</td></tr><tr><td>9</td><td>18.2</td><td>5.4</td><td>23.4</td><td>14.5</td><td>29.3</td><td>19.5</td><td>25.1</td><td>19.7</td><td>32.0</td><td>22.0</td></tr><tr><td>10</td><td>13.2</td><td>-2.4</td><td>18.0</td><td>6.0</td><td>21.4</td><td>14.1</td><td>20.2</td><td>15.4</td><td>28.0</td><td>22.0</td></tr><tr><td>11</td><td>1.6</td><td>-13.2</td><td>9.0</td><td>-3.0</td><td>16.4</td><td>9.3</td><td>13.0</td><td>6.2</td><td>24.0</td><td>18.0</td></tr><tr><td>12</td><td>0.2</td><td>-20.2</td><td>2.0</td><td>-10</td><td>11.5</td><td>3.4</td><td>6.9</td><td>0.5</td><td>21.0</td><td>13.0</td></tr></table>

# 2）飞机在地面大气中的温度分布

飞机在外场停放时, 机体温度与大气温度并不一致。一般情况下, 白天受太阳辐射, 机体的升温率高于周围大气的升温率。因此, 机体的温度高于大气温度。而夜晚由于金属散热快, 机体的温度往往低于大气温度。整架飞机温度场分布受大气温度、湿度、风速、太阳辐射、材料及结构形式等多种因素影响, 是一个难以解决的热场分析问题。目前, 国外都是用各机场多年的测试记录的统计分析得出。而国内关于这方面的研究还很缺乏。文献中对气候条件较严酷的机场, 选择了三个气候代表月进行实测, 测试结果在表3-7中列出。用 $\Delta T$ 表示飞机表面温度与大气温度之差。 $\Delta T$ 为正表示机体温度高于大气温度, 反之则低于大气温度。

表 3-7 机场飞机温度场实测结果(℃)  

<table><tr><td colspan="6">典型部位及其与环境温度的差值 ΔT</td></tr><tr><td>时间地点</td><td>机翼上表面(铝)</td><td>机身上表面(铝)</td><td>前起落架支柱(铝)</td><td>前起落架轮胎(铝)</td><td>座舱盖(铝)</td></tr><tr><td rowspan="2">88年1月黑龙江某机场</td><td>3.4</td><td>+3.4</td><td>+4.5</td><td>+14.0</td><td>+3.0</td></tr><tr><td>-5.5</td><td>-5.0</td><td>-2.5</td><td>-1.5</td><td>-5.0</td></tr><tr><td rowspan="2">88年1月内蒙古某机场</td><td>+9.0</td><td>+8.5</td><td>+3.0</td><td>+13.4</td><td>+8.5</td></tr><tr><td>-5.5</td><td>-6.0</td><td>-3.4</td><td>-3.0</td><td>-7.5</td></tr><tr><td rowspan="2">88年5月新疆机场(一)</td><td>+4.5</td><td>+8.0</td><td>+3.0</td><td>+23.0</td><td>+5.0</td></tr><tr><td>-5.0</td><td>-5.5</td><td>-4.5</td><td>-4.0</td><td>-5.0</td></tr><tr><td rowspan="2">88年5月新疆机场(二)</td><td>+3.0</td><td>+5.5</td><td>-1.0</td><td>+1.0</td><td>2.0</td></tr><tr><td>-3.4</td><td>-4.0</td><td>-4.5</td><td>-4.0</td><td>-4.0</td></tr><tr><td rowspan="2">88年8月海南某机场</td><td>+5.5</td><td>+7.5</td><td>+10.0</td><td>+22.2</td><td>+7.5</td></tr><tr><td>-6.5</td><td>-5.5</td><td>-2.5</td><td>-4.0</td><td>-4.5</td></tr></table>

目前，由于机场飞机温度场实测数据很少，难以进行准确的定量分析；主要依据表3-7的数据给出各典型环境区机体表面温度与大气温度之差的估计值（表3-8），作为编制温度谱的依据。

# 3）典型环境区飞机结构地面停放温度谱

飞机表面温度与大气温度差的最大值和最小值与大气温度的最大值和最小值基本对应，即飞机表面每天的最高和最低温度应为： $(T_{\max} + \Delta T_{\min})$ 和 $(T_{\min} - \Delta T_{\min})$ 。根据表3-7和表3-8就可得到典型环境区飞机在地面停放时月平均最大温度值及最大温度差值(见表3-9)。

表 3-8 典型环境区飞机表面温度与大气温度值之差的估计值 (℃)  

<table><tr><td colspan="6">环境区</td></tr><tr><td rowspan="2">月份</td><td>1</td><td>2</td><td>3</td><td>4</td><td>5</td></tr><tr><td>干冷</td><td>内陆温和</td><td>内陆湿热</td><td>温和沿海</td><td>湿热沿海</td></tr><tr><td rowspan="2">1、2、12</td><td>+4.0</td><td>+5.0</td><td>+6.0</td><td>+5.0</td><td>+6.0</td></tr><tr><td>-10.0</td><td>-8.0</td><td>-6.0</td><td>-8.0</td><td>-6.0</td></tr><tr><td rowspan="2">3、4、10、11</td><td>+5.0</td><td>+6.0</td><td>+8.0</td><td>+6.0</td><td>+10.0</td></tr><tr><td>-8.0</td><td>-6.0</td><td>-5.0</td><td>-6.0</td><td>-5.0</td></tr><tr><td rowspan="2">5、6、9</td><td>+6.0</td><td>+8.0</td><td>+10.0</td><td>+8.0</td><td>+12.0</td></tr><tr><td>-6.0</td><td>-5.0</td><td>-5.0</td><td>-5.0</td><td>-5.0</td></tr><tr><td rowspan="2">7、8</td><td>+8.0</td><td>+10.0</td><td>+12.0</td><td>+10.0</td><td>15.0</td></tr><tr><td>-5.0</td><td>-5.0</td><td>-6.0</td><td>-5.0</td><td>-6.0</td></tr></table>

表 3-9 典型环境区飞机地面停放状态月平均最高与最低温度(℃)  

<table><tr><td rowspan="3">月份</td><td colspan="2">1</td><td colspan="2">2</td><td colspan="2">3</td><td colspan="2">4</td><td colspan="2">5</td></tr><tr><td colspan="2">干冷</td><td colspan="2">内陆温和</td><td colspan="2">内陆湿热</td><td colspan="2">温和沿海</td><td colspan="2">湿热沿海</td></tr><tr><td>T&#x27;max</td><td>T&#x27;min</td><td>T&#x27;max</td><td>T&#x27;min</td><td>T&#x27;max</td><td>T&#x27;min</td><td>T&#x27;max</td><td>T&#x27;min</td><td>T&#x27;max</td><td>T&#x27;min</td></tr><tr><td>1</td><td>-3.4</td><td>-31.8</td><td>6.4</td><td>-17.9</td><td>15.6</td><td>-2.8</td><td>8.50</td><td>-10.6</td><td>26.0</td><td>6.01</td></tr><tr><td>2</td><td>0.0</td><td>-28.4</td><td>7.5</td><td>-16.5</td><td>-15.8</td><td>-2.1</td><td>9.4</td><td>-10.2</td><td>26.0</td><td>6.0</td></tr><tr><td>3</td><td>9.0</td><td>-18.4</td><td>16.5</td><td>-6.5</td><td>23.7</td><td>1.8</td><td>14.1</td><td>-4.6</td><td>34.0</td><td>11.0</td></tr><tr><td>4</td><td>17.6</td><td>-8.8</td><td>24.6</td><td>0.0</td><td>28.2</td><td>7.8</td><td>17.6</td><td>-0.3</td><td>40.0</td><td>17.0</td></tr><tr><td>5</td><td>24.9</td><td>-0.5</td><td>35.0</td><td>10.0</td><td>36.7</td><td>13.8</td><td>26.2</td><td>6.2</td><td>43.0</td><td>18.0</td></tr><tr><td>6</td><td>29.5</td><td>4.1</td><td>38.0</td><td>14.0</td><td>38.3</td><td>15.5</td><td>30.1</td><td>11.7</td><td>44.0</td><td>19.0</td></tr><tr><td>7</td><td>33.4</td><td>7.6</td><td>40.8</td><td>16.5</td><td>43.9</td><td>17.5</td><td>35.5</td><td>16.3</td><td>48.0</td><td>19.0</td></tr><tr><td>8</td><td>26.2</td><td>6.6</td><td>39.5</td><td>15.5</td><td>41.3</td><td>16.5</td><td>38.2</td><td>18.7</td><td>49.0</td><td>19.0</td></tr><tr><td>9</td><td>23.2</td><td>-0.6</td><td>31.5</td><td>9.5</td><td>39.3</td><td>14.5</td><td>33.1</td><td>14.7</td><td>44.0</td><td>17.0</td></tr><tr><td>10</td><td>18.2</td><td>-10.4</td><td>24.0</td><td>1.0</td><td>29.4</td><td>9.1</td><td>28.2</td><td>9.4</td><td>38.0</td><td>17.0</td></tr><tr><td>11</td><td>6.6</td><td>-21.2</td><td>17.0</td><td>-0.9</td><td>24.4</td><td>4.3</td><td>19.0</td><td>0.2</td><td>34.0</td><td>13.0</td></tr><tr><td>12</td><td>4.2</td><td>-30.2</td><td>7.0</td><td>-18.0</td><td>17.5</td><td>-2.5</td><td>11.9</td><td>-7.5</td><td>27.0</td><td>7.0</td></tr></table>

在一天 $24\mathrm{h}$ 中飞机在大气中停放时表面温度变化与大气温度变化规律也基本一致，因而每天中某一时刻的温度可用式(3-2)的形式表示。

$$
T ^ {\prime} (S) = \frac {1}{2} \left(T _ {\max } ^ {\prime} + T _ {\min } ^ {\prime}\right) + \frac {1}{2} \left(T _ {\max } ^ {\prime} - T _ {\min } ^ {\prime}\right) \sin \frac {(S - 8) \pi}{1 2} \tag {3-2}
$$

根据式(3-2)和表3-9的数据就可得到典型环境区飞机地面停放温度谱。

# 3.2.3.2 湿度谱与降水

# 1）典型环境区相对湿度谱

相对湿度是对飞机结构腐蚀影响最严重的环境因素之一。在较高湿度下，较大温差交替循环变化可以使材料热胀冷缩；高温时潮湿空气因“毛吸作用”更容易渗入材料的组织内部，到温度降低时就会产生水汽凝露。

一般极端最大相对湿度出现在湿热季节，最大相对湿度和最高温度并非同时出现。气温升高，虽然使蒸发加快，水汽压增大，但增加幅度很小，而饱和水汽压增加更多，结果相对湿度反而减小；温度降低时相对湿度反而增大。一般最大相对湿度值出现在清晨，最低值出现在午后，相对湿度随时间的变化可以用如下公式近似地表示：

$$
F (S) = \frac {1}{2} \left(f _ {\max } + f _ {\min }\right) + \frac {1}{2} \left(f _ {\max } - f _ {\min }\right) \cos \frac {(S - 2) \pi}{1 2} \tag {3-3}
$$

式中： $f_{\mathrm{max}}$ 和 $f_{\mathrm{min}}$ 分别表示每天相对湿度的最大和最小值。

内陆温和环境区和干冷环境区地表相对湿度 $(\%)$ 统计结果见表3-10。

表 3-10 内陆温和环境区和干冷环境区地表相对湿度(%)统计结果  

<table><tr><td>环境区</td><td>最高月平均</td><td>最低月平均</td><td>月最高</td><td>月最低</td></tr><tr><td>基本环境区</td><td>85</td><td>30</td><td>100</td><td>0</td></tr><tr><td>干冷环境区</td><td>78</td><td>25</td><td>100</td><td>0</td></tr></table>

限于目前收集的数据量的限制，只给出各典型环境区对应飞机地面停放状态的月平均相对湿度谱（见表3-11）。

表3-11 典型环境区飞机地面停放状态月平均相对湿度 $① (\%)$
