Repository: C-zj02/CFD-claw

<div align="center">

**English** | [中文](#中文版) | [Français](README_FR.md) | [Русский](README_RU.md) | [हिन्दी](README_HI.md) | [العربية](README_AR.md) | [Português](README_PT.md)

# 🚀 Claude Code Python

**A Complete Python Reimplementation Based on Real Claude Code Source**

*From TypeScript Source → Rebuilt in Python with ❤️*

***
**🔥 Active Development • New Features Weekly 🔥**

</div>

***

## 🎯 What is This?

**Clawd Code** is a **complete Python rewrite** of Claude Code, based on the **real TypeScript source code**.

File: RAG-data/飞机设计手册_第3册_材料(上).pdf-54954277-eebe-4c95-a16a-63bea705142d.md (part 1 of 12)
续表 6-2  

<table><tr><td>合金牌号</td><td>半成品形式</td><td>主要特点</td><td>应用</td></tr><tr><td>·TB3</td><td>棒材丝材</td><td>是一种可热处理强化的亚稳定β型钛合金,它在固溶状态具有优异的冷成形性能,其冷镦比(Df/D0)达2.8,可镦制各种头型铆钉及螺钉。该合金在固溶时效状态具有较好的强度和断裂韧性的匹配为防止铝合金和钢结构产生电偶腐蚀,TB3铆钉和螺栓进行阳极氧化、离子镀铝等表面处理固溶状态使用温度不超过200℃,固溶时效状态使用温度不超过300℃</td><td>用于制造航空螺栓和铆钉</td></tr><tr><td>ZT4ZT4-1</td><td>铸件</td><td>是一种中等强度的α+β型铸造钛合金,它具有良好的综合性能,是一种应用最多的合金。大约90%以上的钛合金铸件采用此合金有良好的铸造性能和焊接性能,铸件经热等静压处理,消除气孔和疏松等缺陷后,可提高塑性和疲劳性能一般在退火状态下使用,长期工作温度不超过350℃</td><td>适合制造飞机上的支座、小接头等</td></tr></table>

# 6.3 物理性能

# 6.3.1 密度

。钛合金材料的密度见表6-3。

表 6-3 钛合金材料的密度  

<table><tr><td>合金牌号</td><td>TA1TA2</td><td>TC1</td><td>TC3</td><td>TC4</td><td>Ti-3A1-2.5V</td><td>Ti-10V-2Fe-3A1</td><td>TB3</td><td>ZT4ZT4-1</td></tr><tr><td>ρ,g/cm3</td><td>4.51</td><td>4.55</td><td>4.45</td><td>4.44</td><td>4.47</td><td>4.62</td><td>4.84</td><td>4.40</td></tr></table>

# 6.3.2 热导率

钛合金材料的热导率见表6-4。

表 6-4 钛合金不同温度下的热导率  

<table><tr><td rowspan="2">合金牌号</td><td colspan="6">λ,W/(m·°C)</td></tr><tr><td>20℃</td><td>100℃</td><td>200℃</td><td>300℃</td><td>400℃</td><td>500℃</td></tr><tr><td>TA1,TA2</td><td>16.3</td><td>16.3</td><td>16.3</td><td>16.7</td><td>17.1</td><td>18.0</td></tr><tr><td>TC1</td><td>10.2</td><td>10.5</td><td>11.3</td><td>12.1</td><td>13.4</td><td>14.7</td></tr><tr><td>TC3</td><td>8.4</td><td>9.2</td><td>10.5</td><td>11.7</td><td>13.0</td><td>14.7</td></tr><tr><td>TC4</td><td>6.8</td><td>7.4</td><td>8.7</td><td>9.8</td><td>10.3</td><td>11.8</td></tr><tr><td>Ti-3A1-2.5V</td><td></td><td>11.7</td><td>13.0</td><td>13.4</td><td>14.2</td><td>14.7</td></tr><tr><td>Ti-10V-2Fe-3A1</td><td>6.8</td><td>8.5</td><td>10.2</td><td>11.8</td><td>13.5</td><td>15.2</td></tr><tr><td>TB3</td><td></td><td>11.9</td><td>13.6</td><td>18.3</td><td>23.5</td><td>25.5</td></tr><tr><td>ZT4,ZT4-1</td><td></td><td>8.8</td><td>10.5</td><td>11.3</td><td>12.1</td><td>13.4</td></tr></table>

# 6.3.3 比热容

钛合金材料的比热容见表6-5。

表 6-5 钛合金在不同温度下的比热容  

<table><tr><td rowspan="2">合金牌号</td><td colspan="6">c,J/(kg·℃)</td></tr><tr><td>20℃</td><td>100℃</td><td>200℃</td><td>300℃</td><td>400℃</td><td>500℃</td></tr><tr><td>TA1,TA2</td><td>527</td><td>544</td><td>621</td><td>669</td><td>711</td><td>753</td></tr><tr><td>TC1</td><td></td><td>503</td><td>566</td><td>628</td><td>670</td><td>755</td></tr><tr><td>TC3</td><td></td><td>548</td><td>586</td><td>632</td><td>670</td><td>712</td></tr><tr><td>TC4</td><td>611</td><td>624</td><td>653</td><td>674</td><td>691</td><td>703</td></tr><tr><td>Ti-3A1-2.5V</td><td></td><td></td><td></td><td></td><td></td><td></td></tr><tr><td>Ti-10V-2Fe-3A1</td><td></td><td></td><td>589</td><td>626</td><td>649</td><td>569</td></tr></table>

# 6.3.4 线膨胀系数

钛合金材料在不同温度下的线膨胀系数见表6-6。

表 6-6 钛合金在不同温度下的线膨胀系数  

<table><tr><td rowspan="2">合 金 牌 号</td><td colspan="6">\( \alpha , \times {10}^{-6}{}^{ \circ  }{\mathrm{C}}^{-1} \)</td></tr><tr><td>20~100°C</td><td>20~200°C</td><td>20~300°C</td><td>20~400°C</td><td>20~500°C</td><td>20~600°C</td></tr><tr><td>TA1, TA2</td><td>8. 0</td><td>8. 6</td><td>9. 1</td><td>9. 3</td><td>9.4</td><td>9.8</td></tr><tr><td>TC1</td><td>8. 0</td><td>8. 3</td><td>8. 5</td><td>8. 8</td><td>8. 6</td><td>9.1</td></tr><tr><td>TC3</td><td>8. 4</td><td>8.7</td><td>9.0</td><td>9. 3</td><td>9.6</td><td>9.9</td></tr><tr><td>TC4</td><td>9.1</td><td>9.2</td><td>9. 3</td><td>9.5</td><td>9.7</td><td>10.0</td></tr><tr><td>Ti-3A1-2.5V</td><td>8.77</td><td>9.65</td><td>9.66</td><td>9.70</td><td>9.65</td><td>9.68</td></tr><tr><td>Ti-10V-2Fe-3A1</td><td>8. 9</td><td>9.1</td><td>9.1</td><td>9.4</td><td>10.2</td><td>11. 2</td></tr><tr><td>TB3</td><td>9.4</td><td>9.5</td><td>9.5</td><td>9.5</td><td>9.6</td><td>9.7</td></tr><tr><td>ZT4, ZT4-1</td><td>8. 9</td><td>9. 3</td><td>9.5</td><td>9.5</td><td></td><td></td></tr></table>

# 6.4 力学性能

# 6.4.1 标准规定的力学性能

（1）棒材性能见表6-7。

表 6-7 标准规定的钛合金棒材室温力学性能  

<table><tr><td rowspan="3">牌号</td><td rowspan="3">状态</td><td rowspan="3">直径或边长mm</td><td rowspan="3">取向</td><td>σb</td><td>σ0.2</td><td>δ5</td><td>ψ</td><td>K1c</td><td rowspan="3">技术标准</td></tr><tr><td>MPa</td><td>MPa</td><td>%</td><td>%</td><td>MPa √m</td></tr><tr><td colspan="5">不小于</td></tr><tr><td>TA1</td><td>M</td><td>&lt;90</td><td>L</td><td>345</td><td></td><td>25</td><td>50</td><td></td><td>GB2965</td></tr><tr><td>TA2</td><td>M</td><td>&lt;90</td><td>L</td><td>440</td><td></td><td>20</td><td>40</td><td></td><td>GB2965</td></tr><tr><td>TC1</td><td>M</td><td>&lt;90</td><td>L</td><td>590</td><td></td><td>15</td><td>30</td><td></td><td>GB2965</td></tr></table>

续表6-7   

<table><tr><td rowspan="3">牌号</td><td rowspan="3">状态</td><td rowspan="3">直径或边长mm</td><td rowspan="3">取向</td><td>σb</td><td>σ0.2</td><td>δ5</td><td>ψ</td><td>Klc</td><td rowspan="3">技术标准</td></tr><tr><td>MPa</td><td>MPa</td><td>%</td><td>%</td><td>MPa √m</td></tr><tr><td colspan="5">不小于</td></tr><tr><td rowspan="16">TC4</td><td rowspan="16">M</td><td>&lt;90</td><td>L</td><td>900</td><td>825</td><td>10</td><td>30</td><td></td><td>GB2965</td></tr><tr><td>≤85</td><td>L</td><td>900</td><td>825</td><td>10</td><td>30</td><td></td><td>GB2966</td></tr><tr><td>21~50</td><td>L</td><td>930</td><td>860</td><td>10</td><td>25</td><td></td><td rowspan="8">GJB1538</td></tr><tr><td>&gt;50~75</td><td>L</td><td>895</td><td>825</td><td>10</td><td>25</td><td></td></tr><tr><td rowspan="2">&gt;75~100</td><td>L</td><td rowspan="2">895</td><td rowspan="2">825</td><td rowspan="2">10</td><td>25</td><td rowspan="2"></td></tr><tr><td>LT</td><td>20</td></tr><tr><td rowspan="2">&gt;100~150</td><td>L</td><td rowspan="2">895</td><td rowspan="2">825</td><td>10</td><td>25</td><td rowspan="2"></td></tr><tr><td>LT</td><td>9</td><td>20</td></tr><tr><td rowspan="2">&gt;150~220</td><td>L</td><td rowspan="2">895</td><td rowspan="2">825</td><td>10</td><td>20</td><td rowspan="2"></td></tr><tr><td>LT</td><td>8</td><td>15</td></tr><tr><td rowspan="2">≤90</td><td>L</td><td rowspan="2">895</td><td rowspan="2">825</td><td>10</td><td>30</td><td rowspan="6">50</td><td rowspan="6">Q/6S343</td></tr><tr><td>LT</td><td>10</td><td>25</td></tr><tr><td rowspan="2">&gt;90~125</td><td>L</td><td rowspan="2">895</td><td rowspan="2">825</td><td>10</td><td>28</td></tr><tr><td>LT</td><td>9.5</td><td>22</td></tr><tr><td rowspan="2">&gt;125~150</td><td>L</td><td rowspan="2">895</td><td rowspan="2">825</td><td>10</td><td>27</td></tr><tr><td>LT</td><td>8</td><td>22</td></tr><tr><td rowspan="3">Ti-10V-2Fe-3Al</td><td rowspan="3">STA</td><td rowspan="3">≤125</td><td>L</td><td rowspan="2">1105</td><td rowspan="2">1035</td><td>8</td><td>15</td><td rowspan="2"></td><td rowspan="3">Q/6S835</td></tr><tr><td>LT</td><td>6</td><td>10</td></tr><tr><td>T-L</td><td></td><td></td><td></td><td></td><td>55</td></tr></table>

# （2）板材性能见表6-8。

表 6-8 标准规定的钛合金板材室温力学性能  

<table><tr><td rowspan="3">牌号</td><td rowspan="3">状态</td><td rowspan="3">厚度mm</td><td rowspan="3">取向</td><td>σb</td><td>σ0.2</td><td>δ5</td><td>弯曲角</td><td rowspan="3">技术标准</td></tr><tr><td>MPa</td><td>MPa</td><td>%</td><td>度</td></tr><tr><td colspan="4">不小于</td></tr><tr><td rowspan="2">TA1</td><td rowspan="2">M</td><td>0.3~2.0</td><td rowspan="2">T</td><td rowspan="2">345~490</td><td rowspan="2"></td><td>40</td><td>140</td><td rowspan="2">GB3621</td></tr><tr><td>2.1~10.0</td><td>30</td><td>130</td></tr><tr><td rowspan="3">TA2</td><td rowspan="3">M</td><td>0.3~1.0</td><td rowspan="3">T</td><td rowspan="3">440~590</td><td rowspan="3"></td><td>35</td><td>100</td><td rowspan="3">GB3621</td></tr><tr><td>1.1~2.0</td><td>30</td><td>100</td></tr><tr><td>2.1~10.0</td><td>20</td><td>90</td></tr><tr><td rowspan="3">TC1</td><td rowspan="3">M</td><td>0.5~1.0</td><td rowspan="3">T</td><td rowspan="3">590~735</td><td rowspan="3"></td><td>25</td><td>100</td><td rowspan="3">GB3621</td></tr><tr><td>1.1~2.0</td><td>25</td><td>70</td></tr><tr><td>2.1~10.0</td><td>20</td><td>60</td></tr><tr><td rowspan="2">TC3</td><td rowspan="2">M</td><td>0.8~2.0</td><td rowspan="2">T</td><td rowspan="2">885</td><td rowspan="2"></td><td>12</td><td>35</td><td rowspan="2">GB3621</td></tr><tr><td>2.1~10.0</td><td>10</td><td>30</td></tr><tr><td rowspan="7">TC4</td><td rowspan="7">M</td><td>0.8~2.0</td><td rowspan="5">T</td><td rowspan="2">900</td><td rowspan="2"></td><td>12</td><td>35</td><td rowspan="2">GB3621</td></tr><tr><td>2.1~10.0</td><td>10</td><td>30</td></tr><tr><td>0.8~4.0</td><td>925</td><td>870</td><td>12</td><td>35</td><td rowspan="3">GB6613</td></tr><tr><td>4.1~10.0</td><td>900</td><td>825</td><td>10</td><td>30</td></tr><tr><td>10.1~25</td><td>880</td><td>815</td><td>9</td><td></td></tr><tr><td>&lt;3.0</td><td rowspan="2">L、T</td><td rowspan="2">920</td><td rowspan="2">865</td><td>12</td><td>35</td><td rowspan="2">X/BS5109</td></tr><tr><td>≥3.0</td><td>10</td><td>30</td></tr></table>

# （3）管材性能见表6-9。

表 6-9 标准规定的钛合金管材室温力学性能  

<table><tr><td rowspan="2">牌号</td><td rowspan="2">状态</td><td rowspan="2">外径mm</td><td rowspan="2">取向</td><td>σb,MPa</td><td>σ0.2,MPa</td><td>δs,%</td><td rowspan="2">技术标准</td></tr><tr><td colspan="3">不小于</td></tr><tr><td>TA1</td><td>M</td><td>3~110</td><td>L</td><td>345~490</td><td></td><td>23</td><td>GB3624</td></tr><tr><td>TA2</td><td>M</td><td>3~110</td><td>L</td><td>440~590</td><td></td><td>18</td><td>GB3624</td></tr><tr><td>Ti-3A1-2.5V</td><td>M</td><td>6~36</td><td>L</td><td>620&#x27;</td><td>520</td><td>18</td><td>BS 85091</td></tr></table>

# （4）丝材性能见表6-10。

表 6-10 标准规定的钛合金丝材室温力学性能  

<table><tr><td rowspan="3">牌号</td><td rowspan="3">状态</td><td rowspan="3">直径mm</td><td rowspan="3">取向</td><td>σb</td><td>σ0.2</td><td>δ5</td><td>ψ</td><td>τ</td><td rowspan="3">技术标准</td></tr><tr><td>MPa</td><td>MPa</td><td>%</td><td>%</td><td>MPa</td></tr><tr><td colspan="5">不小于</td></tr><tr><td>TA1</td><td>M</td><td>2.0~6.0</td><td>L</td><td>345</td><td></td><td>25</td><td></td><td></td><td>GJB2219</td></tr><tr><td>TA2</td><td>M</td><td>2.0~6.0</td><td>L</td><td>440</td><td></td><td>20</td><td></td><td></td><td>GJB2219</td></tr><tr><td>TC4</td><td>STA</td><td>4.0~14.0</td><td>L</td><td>1100</td><td>1000</td><td>10</td><td>20</td><td>665</td><td>GJB2219</td></tr><tr><td rowspan="4">TB3</td><td>ST</td><td rowspan="2">2.5~10.0</td><td rowspan="2">L</td><td>840~940</td><td></td><td>15</td><td>60</td><td>650</td><td rowspan="2">GJB2219</td></tr><tr><td>STA</td><td>1100</td><td>1000</td><td>10</td><td>25</td><td>690</td></tr><tr><td>ST</td><td rowspan="2">2.5~10.0</td><td rowspan="2">L</td><td>840~940</td><td></td><td>15</td><td>60</td><td>650</td><td rowspan="2">HB6732</td></tr><tr><td>STA</td><td>1100</td><td>1000</td><td>10</td><td>25</td><td>690</td></tr></table>

# （5）锻件性能见表6-11。

表 6-11 标准规定的钛合金锻件室温力学性能  

<table><tr><td rowspan="3">牌号</td><td rowspan="3">状态</td><td rowspan="3">厚度mm</td><td rowspan="3">取向</td><td>σb</td><td>σ0.2</td><td>δ5</td><td>ψ</td><td>K1c</td><td rowspan="3">技术标准</td></tr><tr><td>MPa</td><td>MPa</td><td>%</td><td>%</td><td>MPa √m</td></tr><tr><td colspan="5">不小于</td></tr><tr><td rowspan="8">TC4</td><td rowspan="8">M</td><td rowspan="2">≤50①</td><td>L</td><td rowspan="2">930</td><td rowspan="2">860</td><td>10</td><td>30</td><td rowspan="8">50</td><td rowspan="5">HB5432</td></tr><tr><td>LT</td><td>10</td><td>25</td></tr><tr><td rowspan="3">≤150②</td><td>L</td><td rowspan="3">895</td><td rowspan="3">825</td><td>10</td><td>30</td></tr><tr><td>LT</td><td>10</td><td>25</td></tr><tr><td>ST</td><td>8</td><td>20</td></tr><tr><td rowspan="3">≤150②</td><td>L</td><td rowspan="3">895</td><td rowspan="3">825</td><td>10</td><td>30</td><td rowspan="3">Q/6S344</td></tr><tr><td>LT</td><td>10</td><td>25</td></tr><tr><td>ST</td><td>8</td><td>20</td></tr><tr><td rowspan="2">Ti-10V-2Fe-3Al</td><td rowspan="2">STA</td><td rowspan="2">≤100</td><td>L</td><td rowspan="2">1105</td><td rowspan="2">1035</td><td>8</td><td>15</td><td rowspan="2">60</td><td rowspan="2">Q/6S834</td></tr><tr><td>ST</td><td>6</td><td>10</td></tr></table>

① 有特殊要求时，合同或图样需注明；  
② 系指用小于或等于 $150\mathrm{mm}$ 榜材制造的锻件。

# （6）铸件性能见表6-12。

表 6-12 标准规定的钛合金铸件室温力学性能  

<table><tr><td rowspan="3">牌号</td><td rowspan="3">状态</td><td rowspan="3">取样方式</td><td>σb</td><td>σ0.2</td><td>δ5</td><td>ψ</td><td rowspan="3">技术标准</td></tr><tr><td>MPa</td><td>MPa</td><td>%</td><td>%</td></tr><tr><td colspan="4">不小于</td></tr><tr><td rowspan="2">ZT4ZT4-1</td><td rowspan="2">退火或热等静压</td><td rowspan="2">单铸或附铸</td><td>835</td><td>765</td><td>.5</td><td>12</td><td rowspan="2">HB5448</td></tr><tr><td>890</td><td>820</td><td>5</td><td>10</td></tr></table>

# 6.4.2 A、B、S值

钛合金材料A、B值见表6-13。

表 6-13 钛合金材料的 A、B 值  

<table><tr><td rowspan="2">牌号</td><td rowspan="2">品种mm</td><td rowspan="2">状态</td><td rowspan="2">取向</td><td colspan="2">σb,MPa</td><td colspan="2">σ0.2,MPa</td></tr><tr><td>A</td><td>B</td><td>A</td><td>B</td></tr><tr><td>TA2</td><td>δ0.3~0.6</td><td>M</td><td>T</td><td>430</td><td>450</td><td></td><td></td></tr><tr><td>TC1</td><td>δ0.5~1.0</td><td>M</td><td>T</td><td>585</td><td>625</td><td></td><td></td></tr><tr><td rowspan="3">TC4</td><td>∅≤60</td><td>M</td><td>L</td><td>895</td><td>930</td><td rowspan="3">820</td><td rowspan="3">855</td></tr><tr><td>∅&gt;60~150</td><td>M</td><td>L</td><td>910</td><td>935</td></tr><tr><td>飞机锻件</td><td>M</td><td>L</td><td>895</td><td>955</td></tr></table>

# 6.4.3 不同温度下的力学性能

（1）不同温度下的拉伸力学性能见表6-14。

表 6-14 不同温度下的拉伸力学性能  

<table><tr><td>牌号</td><td>品种及规格mm</td><td>状态</td><td>取向</td><td>θC</td><td>σbMPa</td><td>σ0.2MPa</td><td>δ5%</td><td>ψ%</td><td>E GPa</td><td>μ</td></tr><tr><td rowspan="4">TA2①</td><td rowspan="4">δ1.0</td><td rowspan="4">M</td><td rowspan="4">T</td><td>20</td><td>490</td><td>363</td><td>31</td><td></td><td>102.0</td><td>0.34~0.45</td></tr><tr><td>250</td><td>245</td><td>157</td><td>31</td><td></td><td>80.4</td><td></td></tr><tr><td>350</td><td>196</td><td>127</td><td>27</td><td></td><td>74.5</td><td></td></tr><tr><td>450</td><td>157</td><td>127</td><td>16</td><td></td><td></td><td></td></tr><tr><td rowspan="6">TC1</td><td rowspan="6">δ1.5</td><td rowspan="6">M</td><td rowspan="6">T</td><td>20</td><td>647</td><td></td><td>32.0</td><td></td><td>127</td><td></td></tr><tr><td>100</td><td>549</td><td></td><td>33.5</td><td></td><td>123</td><td></td></tr><tr><td>200</td><td>476</td><td></td><td>31.5</td><td></td><td>116</td><td></td></tr><tr><td>300</td><td>431</td><td></td><td>24.5</td><td></td><td>110</td><td></td></tr><tr><td>400</td><td>412</td><td></td><td>26.0</td><td></td><td>104</td><td></td></tr><tr><td>500</td><td>333</td><td></td><td>45.5</td><td></td><td>99</td><td></td></tr><tr><td rowspan="6">TC3</td><td rowspan="6">δ1.5</td><td rowspan="6">M</td><td rowspan="6">T</td><td>20</td><td>1040</td><td></td><td>13.2</td><td></td><td>118</td><td>0.30</td></tr><tr><td>200</td><td>776</td><td></td><td>17.2</td><td></td><td>97</td><td></td></tr><tr><td>300</td><td>692</td><td></td><td>13.9</td><td></td><td>96</td><td></td></tr><tr><td>350</td><td>673</td><td></td><td>12.7</td><td></td><td>95</td><td></td></tr><tr><td>400</td><td>652</td><td></td><td>11.2</td><td></td><td>91</td><td></td></tr><tr><td>450</td><td>628</td><td></td><td>13.9</td><td></td><td></td><td></td></tr></table>

续表 6-14  

<table><tr><td>牌号</td><td>品种及规格mm</td><td>状态</td><td>取向</td><td>θ°C</td><td>σbMPa</td><td>σ0.2MPa</td><td>δ5%</td><td>ψ%</td><td>E GPa</td><td>μ</td></tr><tr><td rowspan="15">TC4</td><td rowspan="6">δ1.5</td><td rowspan="6">M</td><td rowspan="6">T</td><td>20</td><td>960</td><td>935</td><td></td><td></td><td>100.7</td><td></td></tr><tr><td>150</td><td>808</td><td>751</td><td></td><td></td><td>95.0</td><td></td></tr><tr><td>200</td><td>750</td><td>695</td><td></td><td></td><td>91.9</td><td></td></tr><tr><td>250</td><td>723</td><td>657</td><td></td><td></td><td>89.3</td><td></td></tr><tr><td>300</td><td>695</td><td>614</td><td></td><td></td><td>88.1</td><td></td></tr><tr><td>350</td><td>692</td><td>614</td><td></td><td></td><td>81.3</td><td></td></tr><tr><td rowspan="9">φ20</td><td rowspan="9">M</td><td rowspan="9">L</td><td>-55</td><td>1559</td><td></td><td>16.8</td><td>39.1</td><td></td><td></td></tr><tr><td>-30</td><td>1020</td><td></td><td>17.7</td><td>44.5</td><td></td><td></td></tr><tr><td>20</td><td>967</td><td>860</td><td>16.2</td><td>44.1</td><td>109</td><td>0.34</td></tr><tr><td>100</td><td>846</td><td>736</td><td>15.4</td><td>49.3</td><td></td><td>0.34</td></tr><tr><td>200</td><td>741</td><td>613</td><td>17.4</td><td>54.8</td><td></td><td>0.34</td></tr><tr><td>300</td><td>690</td><td>543</td><td>17.0</td><td>58.9</td><td></td><td>0.35</td></tr><tr><td>350</td><td>665</td><td>532</td><td>16.1</td><td>58.1</td><td>85</td><td></td></tr><tr><td>400</td><td>645</td><td>508</td><td>17.3</td><td>60.1</td><td></td><td>0.37</td></tr><tr><td>500</td><td>583</td><td>401</td><td>26.5</td><td>78.1</td><td></td><td>0.37</td></tr><tr><td rowspan="5">Ti-3A1-2.5V</td><td rowspan="5">φ12x0.9</td><td rowspan="5">M</td><td rowspan="5">T</td><td>20</td><td>689</td><td>554</td><td>23.5</td><td></td><td></td><td></td></tr><tr><td>100</td><td>660</td><td>521</td><td>20.9</td><td></td><td></td><td></td></tr><tr><td>150</td><td>592</td><td>479</td><td>24.0</td><td></td><td></td><td></td></tr><tr><td>200</td><td>598</td><td>481</td><td>17.4</td><td></td><td></td><td></td></tr><tr><td>300</td><td>542</td><td>427.</td><td>17.4</td><td></td><td></td><td></td></tr><tr><td rowspan="11">Ti-10V-2Fe-3Al</td><td rowspan="6">φ20</td><td rowspan="6">STA®</td><td rowspan="6">L</td><td>20</td><td>1168</td><td>1128</td><td>14.4</td><td>49.4</td><td>109.0</td><td></td></tr><tr><td>100</td><td>1047</td><td>994</td><td>18.0</td><td>60.6</td><td>105.0</td><td></td></tr><tr><td>150</td><td>1045</td><td>975</td><td>17.0</td><td>61.8</td><td></td><td></td></tr><tr><td>200</td><td>990</td><td>908</td><td>18.5</td><td>65.3</td><td>99.8</td><td></td></tr><tr><td>250</td><td>971</td><td>869</td><td>16.8</td><td>64.8</td><td>95.2</td><td></td></tr><tr><td>300</td><td>975</td><td>860</td><td>17.0</td><td>69.2</td><td>92.8</td><td></td></tr><tr><td rowspan="5">模锻件</td><td rowspan="5">STA®</td><td rowspan="5">T</td><td>20</td><td>1160</td><td>1113</td><td>10.4</td><td>37.2</td><td>108.5</td><td></td></tr><tr><td>100</td><td>1103</td><td>1026</td><td>12.2</td><td>49.6</td><td>99.2</td><td></td></tr><tr><td>200</td><td>1041</td><td>941</td><td>12.2</td><td>56.5</td><td>94.6</td><td></td></tr><tr><td>250</td><td>997</td><td>885</td><td>12.1</td><td>55.8</td><td>89.8</td><td></td></tr><tr><td>300</td><td>982</td><td>854</td><td>13.2</td><td>61.8</td><td>87.3</td><td></td></tr><tr><td rowspan="5">TB3T</td><td rowspan="5">d4.0</td><td rowspan="5">ST®</td><td rowspan="5">L</td><td>20</td><td>890</td><td></td><td>19.0</td><td>73.0</td><td></td><td></td></tr><tr><td>100</td><td>725</td><td></td><td>17.8</td><td>73.6</td><td></td><td></td></tr><tr><td>200</td><td>678</td><td></td><td>14.6</td><td>74.9</td><td></td><td></td></tr><tr><td>250</td><td>683</td><td></td><td>12.8</td><td>75.1</td><td></td><td></td></tr><tr><td>300</td><td>642</td><td></td><td>19.2</td><td>76.9</td><td></td><td></td></tr><tr><td rowspan="6">ZT4</td><td rowspan="6">铸件</td><td rowspan="6">M</td><td rowspan="6"></td><td>20</td><td>940</td><td></td><td>9.1</td><td>21.9</td><td></td><td></td></tr><tr><td>200</td><td>679</td><td></td><td>12.9</td><td>30.6</td><td></td><td></td></tr><tr><td>300</td><td>591</td><td></td><td>13.2</td><td>37.1</td><td></td><td></td></tr><tr><td>350</td><td>552</td><td></td><td>13.9</td><td>36.5</td><td></td><td></td></tr><tr><td>400</td><td>554</td><td></td><td>12.3</td><td>38.1</td><td></td><td></td></tr><tr><td>450</td><td>550</td><td></td><td>11.2</td><td>39.7</td><td></td><td></td></tr></table>

$①$ 延伸率为 $\delta_{10}$ $② 7 6 0   \mathrm { C }   2 h W Q + 5 1 0   \mathrm { C }   8 h A C ;$ $③ 8 0 0   \mathrm { C }   3 0 \mathrm { m i n }$ AC.  
（2）扭转和切变性能见表6-15。

表 6-15 扭转和切变性能  

<table><tr><td>牌号</td><td>品种及规格mm</td><td>状态</td><td>方向</td><td>θ°C</td><td>τbMPa</td><td>τ0.3MPa</td><td>τ0.01MPa</td><td>τMPa</td><td>G GPa</td></tr><tr><td>TA2</td><td></td><td></td><td></td><td>20</td><td></td><td></td><td></td><td></td><td>44</td></tr><tr><td rowspan="4">TC1</td><td rowspan="4">δ0.8</td><td rowspan="4">M</td><td rowspan="4">T</td><td>20</td><td></td><td></td><td></td><td></td><td>44</td></tr><tr><td>100</td><td></td><td></td><td></td><td></td><td>42</td></tr><tr><td>200</td><td></td><td></td><td></td><td></td><td>39</td></tr><tr><td>300</td><td></td><td></td><td></td><td></td><td>36</td></tr><tr><td rowspan="2">TC1</td><td rowspan="2">δ0.8</td><td rowspan="2">M</td><td rowspan="2">T</td><td>400</td><td></td><td></td><td></td><td></td><td>34</td></tr><tr><td>500</td><td></td><td></td><td></td><td></td><td>31</td></tr><tr><td rowspan="6">TC4</td><td rowspan="6">φ24</td><td rowspan="6">M</td><td rowspan="6">L</td><td>20</td><td>880</td><td>600</td><td>531</td><td>656</td><td>44</td></tr><tr><td>100</td><td>776</td><td>557</td><td>493</td><td>582</td><td>43</td></tr><tr><td>200</td><td>722</td><td>482</td><td>426</td><td>543</td><td>41</td></tr><tr><td>300</td><td>672</td><td>434</td><td>385</td><td>510</td><td>38</td></tr><tr><td>350</td><td>649</td><td>404</td><td>355</td><td>427</td><td>36</td></tr><tr><td>400</td><td>614</td><td>380</td><td>320</td><td>410</td><td></td></tr><tr><td rowspan="4">Ti-10V-2Fe-3Al</td><td rowspan="4">φ20</td><td rowspan="4">STA①</td><td rowspan="4">L</td><td>20</td><td>1050</td><td>857</td><td>697</td><td>682</td><td>41.3</td></tr><tr><td>200</td><td>909</td><td>706</td><td>550</td><td></td><td>38.4</td></tr><tr><td>300</td><td>868</td><td>652</td><td>499</td><td></td><td>36.4</td></tr><tr><td>350</td><td>836</td><td>623</td><td>477</td><td></td><td>34.3</td></tr><tr><td rowspan="9">TB3</td><td rowspan="4">d4</td><td rowspan="4">ST②</td><td rowspan="4">L</td><td>20</td><td></td><td></td><td></td><td>696</td><td></td></tr><tr><td>100</td><td></td><td></td><td></td><td>617</td><td></td></tr><tr><td>200</td><td></td><td></td><td></td><td>541</td><td></td></tr><tr><td>250</td><td></td><td></td><td></td><td>526</td><td></td></tr><tr><td>d8.0</td><td rowspan="5">STA③</td><td rowspan="5">L</td><td>20</td><td></td><td></td><td></td><td>740</td><td></td></tr><tr><td rowspan="4">d16.0</td><td>20</td><td></td><td></td><td></td><td></td><td>41</td></tr><tr><td>100</td><td></td><td></td><td></td><td></td><td>40</td></tr><tr><td>200</td><td></td><td></td><td></td><td></td><td>38</td></tr><tr><td>300</td><td></td><td></td><td></td><td></td><td>37</td></tr><tr><td>ZT4</td><td>铸件</td><td>M</td><td></td><td>20</td><td>707</td><td>544</td><td>494</td><td></td><td>44</td></tr></table>

① STA:760C2hWQ+510C8hAC;②ST:800C30minAC;③STA:800℃30minAC+550℃16hAC。

（3）压缩和承载性能见表6-16。

表 6-16 压缩和承载性能  

<table><tr><td rowspan="2">牌号</td><td rowspan="2">品种及规格mm</td><td rowspan="2">状态</td><td rowspan="2">方向</td><td rowspan="2">θC</td><td rowspan="2">σ-0.2MPa</td><td colspan="2">σbru,MPa</td><td colspan="2">σbry,MPa</td></tr><tr><td>l/D=1.5</td><td>l/D=2.0</td><td>l/D=1.5</td><td>l/D=2.0</td></tr><tr><td>TC3</td><td>δ1.5</td><td>M</td><td>T</td><td>20</td><td>1100</td><td></td><td></td><td></td><td></td></tr><tr><td rowspan="2">TC4</td><td>φ18</td><td>M</td><td>L</td><td>20</td><td>969</td><td></td><td></td><td></td><td></td></tr><tr><td>δ1.5</td><td>M</td><td></td><td>20</td><td></td><td>1574</td><td>1810</td><td>1220</td><td>1484</td></tr><tr><td>Ti-10V-2Fe-3Al</td><td>φ20</td><td>STA①</td><td></td><td></td><td>1123</td><td>1735</td><td>1801</td><td>1426</td><td>1686</td></tr></table>

① STA: $760^{\circ} \mathrm{C} 2 \mathrm{hwQ} + 510^{\circ} \mathrm{C} 8 \mathrm{hAC}$ 。

（4）缺口拉伸强度及缺口敏感系数见表6-17。

表 6-17 缺口拉伸强度及缺口敏感系数  

<table><tr><td rowspan="2">牌 号</td><td rowspan="2">品种及规格mm</td><td rowspan="2">状态</td><td rowspan="2">方向</td><td rowspan="2">θ°C</td><td colspan="2">Kt=2</td><td colspan="2">Kt=3</td><td colspan="2">Kt=4</td></tr><tr><td>σbH,MPa</td><td>σbH/σb</td><td>σbH,MPa</td><td>σbH/σb</td><td>σbH,MPa</td><td>σbH/σb</td></tr><tr><td rowspan="2">TC3</td><td rowspan="2">δ1.5</td><td rowspan="2">M</td><td>L</td><td>20</td><td>1049</td><td>1.06</td><td>1118</td><td>1.14</td><td></td><td></td></tr><tr><td>T</td><td>20</td><td>1059</td><td>1.07</td><td>1138</td><td>1.15</td><td></td><td></td></tr><tr><td rowspan="5">TC4</td><td rowspan="5">φ20</td><td rowspan="5">M</td><td rowspan="5">L</td><td>20</td><td>1548</td><td>1.55</td><td>1599</td><td>1.60</td><td>1619</td><td>1.62</td></tr><tr><td>150</td><td></td><td></td><td>1306</td><td>1.51</td><td></td><td></td></tr><tr><td>250</td><td></td><td></td><td>1146</td><td>1.47</td><td></td><td></td></tr><tr><td>350</td><td></td><td></td><td>1063</td><td>1.50</td><td></td><td></td></tr><tr><td>450</td><td></td><td></td><td>976</td><td>1.50</td><td></td><td></td></tr><tr><td rowspan="6">Ti-10V-2Fe-3Al</td><td rowspan="6">φ21</td><td rowspan="6">STA</td><td rowspan="6">L</td><td>20</td><td>1673</td><td>1.44</td><td>1747</td><td>1.50</td><td>1723</td><td>1.48</td></tr><tr><td>100</td><td></td><td></td><td>1602</td><td>1.47</td><td></td><td></td></tr><tr><td>150</td><td></td><td></td><td>1549</td><td>1.50</td><td></td><td></td></tr><tr><td>200</td><td></td><td></td><td>1498</td><td>1.50</td><td></td><td></td></tr><tr><td>250</td><td></td><td></td><td>1485</td><td>1.46</td><td></td><td></td></tr><tr><td>320</td><td></td><td></td><td>1454</td><td>1.55</td><td></td><td></td></tr><tr><td>TB3</td><td>δ1.8</td><td>STA</td><td></td><td></td><td></td><td></td><td></td><td></td><td>1129</td><td>0.94</td></tr></table>

# 6.4.4 应力-应变曲线

（1）退火TC4钛合金轧在室温和各种温度下的拉伸应力-应变曲线见图6-1，拉伸性能见表6-18。  
（2）退火TC4钛合金轧棒室温压缩应力-应变曲线见图6-2，压缩性能见表6-19。

图片摘要：该图主要展示 6 1 退火TC4钛合金轧棒在室温和各种温度下的拉伸应力 应变曲线。
![](images/ec07415c6c1c83b89798cc3ec70527c2db554b4b608eddf0168ee420ab838253.jpg)  
图6-1 退火TC4钛合金轧棒在室温和各种温度下的拉伸应力-应变曲线

图片摘要：该图主要展示 6 1 退火TC4钛合金轧棒在室温和各种温度下的拉伸应力 应变曲线。
![](images/8f2b1b7f2140d7929d853b8cbd6a7886f0578065d1737cee9f3fcf9e5d55a5a7.jpg)  
图6-2 退火TC4钛合金轧棒室温压缩应力-应变曲线

表 6-18 退火 TC4 钛合金轧棒的拉伸性能  

<table><tr><td>θ, C</td><td>σ0.1, MPa</td><td>σ0.2, MPa</td><td>σ0.7, MPa</td><td>σ0.85, MPa</td><td>σb, MPa</td><td>E, GPa</td></tr><tr><td>20</td><td>942</td><td>949</td><td>948</td><td>947</td><td>978</td><td>114</td></tr><tr><td>100</td><td>789</td><td>789</td><td>791</td><td>787</td><td>863</td><td>99</td></tr><tr><td>200</td><td>677</td><td>682</td><td>683</td><td>678</td><td>762</td><td>96</td></tr><tr><td>300</td><td>600</td><td>608</td><td>613</td><td>602</td><td>695</td><td>90</td></tr><tr><td>400</td><td>558</td><td>576</td><td>586</td><td>565</td><td>677</td><td>83</td></tr></table>

表 6-19 退火 TC4 钛合金轧棒的压缩性能  

<table><tr><td>σ0.1,MPa</td><td>σ0.2,MPa</td><td>σ0.7,MPa</td><td>σ0.85,MPa</td></tr><tr><td>968</td><td>981</td><td>994</td><td>976</td></tr></table>

(3) 退火 TC4 钛合金板材在室温和各种温度下的拉伸应力-应变曲线见图 6-3, 拉伸性能见表 6-20。

图片摘要：该图主要展示 6 19 退火 TC4 钛合金轧棒的压缩性能。
![](images/e5ec051538865cb2431ed3022203198db9481e95e7df0913122c404bca0fe7a9.jpg)  
图6-3 退火TC4钛合金板材在室温和各种温度下的拉伸应力-应变曲线

表 6-20 退火 TC4 钛合金板材的拉伸性能  

<table><tr><td>θ,℃</td><td>σ0.1,MPa</td><td>σ0.2,MPa</td><td>σ0.7,MPa</td><td>σ0.85,MPa</td><td>σb,MPa</td><td>E,GPa</td></tr><tr><td>20</td><td>910</td><td>935</td><td>928</td><td>947</td><td>960</td><td>100.7</td></tr><tr><td>150</td><td>736</td><td>753</td><td>744</td><td>760</td><td>808</td><td>95.8</td></tr><tr><td>200</td><td>684</td><td>695</td><td>689</td><td>700</td><td>750</td><td>91.9</td></tr><tr><td>250</td><td>646</td><td>657</td><td>652</td><td>663</td><td>723</td><td>89.3</td></tr><tr><td>300</td><td>598</td><td>614</td><td>602</td><td>623</td><td>695</td><td>88.1</td></tr><tr><td>350</td><td>584</td><td>619</td><td>589</td><td>604</td><td>692</td><td>82.3</td></tr></table>

（4）退火TC4钛合金模锻件在室温和 $200^{\circ}\mathrm{C}$ 下的拉伸应力-应变曲线见图6-4，拉伸性能见表6-21。

图片摘要：该图主要展示 6 20 退火 TC4 钛合金板材的拉伸性能。
![](images/eb2510c842b60581b108a34587f1e51aed3bd8592d33ed601c3a249289977f88.jpg)  
图6-4退火TC4钛合金模锻件在室温和 $200\mathrm{C}$ 下的拉伸应力-应变曲线

表 6-21 退火 TC4 钛合金横锻件的拉伸性能  

<table><tr><td>θ,℃</td><td>σ0.1,MPa</td><td>σ0.2,MPa</td><td>σ0.7,MPa</td><td>σ0.85,MPa</td><td>σb,MPa</td><td>E,GPa</td></tr><tr><td>20</td><td>909</td><td>922</td><td>930</td><td>917</td><td>984</td><td>111</td></tr><tr><td>200</td><td>637</td><td>645</td><td>649</td><td>638</td><td>774</td><td>103</td></tr></table>

(5) Ti-1023 钛合金棒材 (STA 状态) 的拉伸应力-应变曲线见图 6-5, 拉伸性能见表 6-22。

图片摘要：该图主要展示 6 21 退火 TC4 钛合金横锻件的拉伸性能。
![](images/23c54b95bf3891d638003b4ca9e1bd3a859838f343fec64c2419076745948e70.jpg)  
图6-5 Ti-1023钛合金棒材(STA状态)的拉伸应力-应变曲线

表 6-22 Ti-1023 钛合金 ${21}\mathrm{\;{mm}}$ 轧棒 (STA 状态) 的拉伸性能  

<table><tr><td>θ,℃</td><td>σ0.01,MPa</td><td>σ0.2,MPa</td><td>σ0.7,MPa</td><td>σ0.85,MPa</td><td>σb,MPa</td><td>E,GPa</td></tr><tr><td>20</td><td>1062</td><td>1133</td><td>1139</td><td>1132</td><td>1166</td><td>104.0</td></tr><tr><td>200</td><td>849</td><td>927</td><td>952</td><td>925</td><td>1007</td><td>89.9</td></tr><tr><td>300</td><td>780</td><td>846</td><td>878</td><td>843</td><td>954</td><td>85.7</td></tr></table>

(6) Ti-1023 钛合金模锻件 (STA 状态) 的纵向拉伸应力-应变曲线见图 6-6, 拉伸性能见表 6-23。

表 6-23 Ti-1023 钛合金模锻件 (STA 状态) 的纵向拉伸性能  

<table><tr><td>θ,℃</td><td>σ0.01,MPa</td><td>σ0.2,MPa</td><td>σ0.7,MPa</td><td>σ0.85,MPa</td><td>σb,MPa</td><td>E,GPa</td></tr><tr><td>20</td><td>1037</td><td>1154</td><td>1171</td><td>1149</td><td>1197</td><td>108.2</td></tr><tr><td>200</td><td>850</td><td>934</td><td>967</td><td>930</td><td>1015</td><td>91.6</td></tr></table>

图片摘要：该图主要展示 6 23 Ti 1023 钛合金模锻件 (STA 状态) 的纵向拉伸性能。
![](images/275cea270e6787eca0b16fa6fed22279a6a3cd431d6f43d6401ef4cd20534d9b.jpg)  
图6-6 Ti-1023钛合金模锻件(STA状态)的纵向拉伸应力-应变曲线

# 6.4.5 持久和蠕变性能

材料的持久和蠕变性能见表6-24。

表 6-24 材料的持久和蠕变性能  

<table><tr><td>牌号</td><td>品种,mm</td><td>状态</td><td>取向</td><td>θ,℃</td><td>σ100,MPa</td><td>σ0.2/100,MPa</td></tr><tr><td rowspan="3">TA2</td><td rowspan="3">φ20</td><td rowspan="3">M</td><td></td><td>350</td><td>191</td><td>93</td></tr><tr><td></td><td>400</td><td>176</td><td>68</td></tr><tr><td></td><td>450</td><td>98</td><td>29</td></tr><tr><td rowspan="3">TC1</td><td rowspan="3">δ1.0</td><td rowspan="3">M</td><td></td><td>300</td><td>431</td><td>284</td></tr><tr><td></td><td>350</td><td>333</td><td>255</td></tr><tr><td></td><td>400</td><td>284</td><td>186</td></tr><tr><td rowspan="3">TC3</td><td rowspan="3">δ1.5</td><td rowspan="3">M</td><td>T</td><td>300</td><td>686</td><td>559</td></tr><tr><td></td><td>350</td><td>677</td><td></td></tr><tr><td></td><td>400</td><td>539</td><td>157</td></tr><tr><td rowspan="4">TC4</td><td rowspan="4">φ22①</td><td rowspan="4">M</td><td></td><td>250</td><td>735</td><td></td></tr><tr><td></td><td>300</td><td>686</td><td>579</td></tr><tr><td></td><td>350</td><td>657</td><td>471</td></tr><tr><td></td><td>400</td><td>588</td><td>235</td></tr><tr><td rowspan="3">Ti-10V-2Fe-3Al</td><td>φ20</td><td>STA②</td><td></td><td>320</td><td>950</td><td>570</td></tr><tr><td>φ75</td><td>STA③</td><td></td><td>320</td><td>900</td><td>520</td></tr><tr><td>φ120</td><td></td><td></td><td>320</td><td>900</td><td>520</td></tr><tr><td rowspan="2">TB3</td><td>δ2.0</td><td rowspan="2">STA④</td><td></td><td>300</td><td></td><td>813</td></tr><tr><td>δ1.8</td><td></td><td>350</td><td>882</td><td></td></tr><tr><td rowspan="4">ZT4</td><td rowspan="4">铸件</td><td rowspan="4">M</td><td></td><td>200</td><td>608</td><td></td></tr><tr><td></td><td>300</td><td>569</td><td></td></tr><tr><td></td><td>350</td><td>539</td><td>392</td></tr><tr><td></td><td>400</td><td>510</td><td>343</td></tr></table>

$①$ 蠕变试验用料为 $20\mathrm{mm}$ 的棒材； $②$ $760^{\circ}C2hWQ + 510^{\circ}C8hAC$ $③$ $740^{\circ}C2hWQ + 510^{\circ}C8hAC$ $④$ $800^{\circ}C$ $30\mathrm{minAC} + 550^{\circ}\mathrm{C}16\mathrm{hAC}$

# 6.4.6 疲劳性能

# （1）TA2钛合金

棒材的旋转弯曲疲劳极限见表6-25。

表 6-25 旋转弯曲疲劳极限  

<table><tr><td>牌号</td><td>品种,mm</td><td>状态</td><td>θ,℃</td><td>Kt&#x27;</td><td>N,周</td><td>σ-1,MPa</td><td>σ-1H,MPa</td></tr><tr><td rowspan="4">TA2</td><td rowspan="4">棒材</td><td rowspan="4">M</td><td>20</td><td rowspan="4">1</td><td rowspan="4">10^7</td><td>274</td><td></td></tr><tr><td>350</td><td>162</td><td></td></tr><tr><td>400</td><td>144</td><td></td></tr><tr><td>450</td><td>112</td><td></td></tr></table>

# (2）TC1钛合金

板材的轴向加载疲劳极限见表6-26。

表 6-26 轴向加载疲劳极限  

<table><tr><td>牌号</td><td>品种,mm</td><td>状态</td><td>取向</td><td>θ,C</td><td>Kt</td><td>R</td><td>f,Hz</td><td>N,周</td><td>σR,MPa</td></tr><tr><td>TC1</td><td>δ1.5</td><td>M</td><td>T L</td><td>350</td><td>1</td><td>0.1</td><td>100</td><td>10^7</td><td>363 363</td></tr></table>

# （3）TC3钛合金

a. 板材的轴向加载疲劳极限见表6-27。

表 6-27 轴向加载疲劳极限  

<table><tr><td>牌号</td><td>品种,mm</td><td>状态</td><td>取向</td><td>θ,℃</td><td>Kt</td><td>R</td><td>f,Hz</td><td>N,周</td><td>σR,MPa</td></tr><tr><td rowspan="2">TC3</td><td rowspan="2">δ1.5</td><td rowspan="2">M</td><td>T L</td><td>20</td><td>1</td><td>0.5</td><td>115</td><td>107</td><td>598 588</td></tr><tr><td>T L</td><td>200</td><td>1</td><td>0.5</td><td>115</td><td>107</td><td>569 559</td></tr></table>

b. 板材的恒应力低周疲劳性能见表6-28。

表 6-28 恒应力低周疲劳性能  

<table><tr><td>牌号</td><td>品种,mm</td><td>状态</td><td>θ,℃</td><td>Kt</td><td>R</td><td>f,Hz</td><td>k</td><td>N,圈</td><td>σmax,MPa</td></tr><tr><td rowspan="4">TC3</td><td rowspan="4">δ1.5</td><td rowspan="4">M</td><td rowspan="3">20</td><td rowspan="3">2.4</td><td rowspan="3">0.1</td><td rowspan="3">0.16</td><td>0.7</td><td>6296</td><td>718</td></tr><tr><td>0.5</td><td>22164</td><td>512</td></tr><tr><td>0.3</td><td>100009</td><td>307</td></tr><tr><td>300</td><td>2.4</td><td>0.1</td><td>0.16</td><td>0.7</td><td>10568</td><td>498</td></tr></table>

# （4）TC4钛合金

a. 榫材的旋转变曲疲劳极限见表6-29。

表 6-29 旋转弯曲疲劳极限  

<table><tr><td>牌号</td><td>品种,mm</td><td>状态</td><td>θ,℃</td><td>Kt</td><td>N,周</td><td>σ-1,MPa</td><td>σ-1H,MPa</td></tr><tr><td rowspan="8">TC4</td><td rowspan="8">φ24</td><td rowspan="8">M</td><td rowspan="2">20</td><td>1</td><td rowspan="2">2×107</td><td rowspan="2">481</td><td rowspan="2">275</td></tr><tr><td>1.72</td></tr><tr><td rowspan="2">200</td><td>1</td><td rowspan="2">2×107</td><td rowspan="2">432</td><td rowspan="2">265</td></tr><tr><td>1.72</td></tr><tr><td rowspan="2">300</td><td>1</td><td rowspan="2">2×107</td><td rowspan="2">422</td><td rowspan="2">235</td></tr><tr><td>1.72</td></tr><tr><td rowspan="2">400</td><td>1</td><td rowspan="2">2×107</td><td rowspan="2">412</td><td rowspan="2">206</td></tr><tr><td>1.72</td></tr></table>

b. 榫材、板材、锻件的轴向加载疲劳极限见表6-30。

表 6-30 轴向加载疲劳极限  

<table><tr><td>牌号</td><td>品种,mm</td><td>状态</td><td>取向</td><td>θ,C</td><td>Kt</td><td>R</td><td>f,Hz</td><td>N,周</td><td>σR,MPa</td></tr><tr><td rowspan="12">TC4</td><td rowspan="12">φ18</td><td rowspan="12">M</td><td rowspan="12">L</td><td rowspan="12">20</td><td rowspan="6">1</td><td rowspan="2">0.5</td><td rowspan="6">135</td><td>10^6</td><td>760</td></tr><tr><td>10^7</td><td>714</td></tr><tr><td rowspan="2">0.1</td><td>10^6</td><td>546</td></tr><tr><td>10^7</td><td>539</td></tr><tr><td rowspan="2">-1</td><td>10^6</td><td>363</td></tr><tr><td>10^7</td><td>345</td></tr><tr><td rowspan="6">3</td><td rowspan="2">0.5</td><td rowspan="6">135</td><td>10^6</td><td>374</td></tr><tr><td>10^7</td><td>370</td></tr><tr><td rowspan="2">0.1</td><td>10^6</td><td>264</td></tr><tr><td>10^7</td><td>258</td></tr><tr><td rowspan="2">-1</td><td>10^6</td><td>148</td></tr><tr><td>10^7</td><td>148</td></tr></table>

续表 6-30  

<table><tr><td>牌号</td><td>品种,mm</td><td>状态</td><td>取向</td><td>θ,C</td><td>Kt</td><td>R</td><td>f,Hz</td><td>N,周</td><td>σR,MPa</td></tr><tr><td rowspan="17">TC4</td><td rowspan="6">φ18</td><td rowspan="6">M</td><td rowspan="6">L</td><td rowspan="6">20</td><td rowspan="6">5</td><td rowspan="2">0.5</td><td rowspan="6">135</td><td>10^6</td><td>186</td></tr><tr><td>10^7</td><td>172</td></tr><tr><td rowspan="2">0.1</td><td>10^6</td><td>127</td></tr><tr><td>10^7</td><td>108</td></tr><tr><td rowspan="2">-1</td><td>10^6</td><td>72</td></tr><tr><td>10^7</td><td>68</td></tr><tr><td rowspan="4">模锻件</td><td rowspan="4">M</td><td rowspan="4">L</td><td rowspan="4">20</td><td>1</td><td>0.1</td><td>30</td><td>2×10^6</td><td>561</td></tr><tr><td>3</td><td>0.1</td><td>17</td><td>2×10^6</td><td>248</td></tr><tr><td rowspan="2">3</td><td>0.1</td><td>17</td><td>10^7</td><td>246</td></tr><tr><td>-1</td><td>15</td><td>10^6</td><td>178</td></tr><tr><td rowspan="7">δ1.5</td><td rowspan="7">M</td><td rowspan="7">T</td><td rowspan="4">20</td><td rowspan="2">1</td><td>0.5</td><td rowspan="7">60</td><td rowspan="2">10^6</td><td>809.6</td></tr><tr><td>0.1</td><td>635.6</td></tr><tr><td rowspan="3">3</td><td>0.5</td><td rowspan="3">10^6</td><td>333</td></tr><tr><td>0.1</td><td>207.5</td></tr><tr><td>250</td><td>0.1</td><td>177.5</td></tr><tr><td rowspan="2">20</td><td rowspan="2">5</td><td>0.5</td><td rowspan="2">10^6</td><td>156.9</td></tr><tr><td>0.1</td><td>116.1</td></tr></table>

c. 棒材、板材、锻件的轴向加载疲劳 $S - N$ 曲线见图6-7至图6-12，等寿命图见图6-13至图6-15。

图片摘要：该图主要展示 6 7 TC4M棒材室温轴向加载光滑试样 的 曲线。
![](images/c8b8085966dab7374eda317a033aa3e296fd0963ecb2d5c91645223bffa45422.jpg)  
图6-7 TC4M棒材室温轴向加载光滑试样 $(K_{\mathrm{t}} = 1)$ 的 $S - N$ 曲线

图片摘要：该图主要展示 6 7 TC4M棒材室温轴向加载光滑试样 的 曲线。
![](images/fc2fe8af8e78bce66afac7b7d8a21eb484af24273f7651b08e4e9e1023ab3c40.jpg)  
图6-8 TC4M棒材室温轴向加载缺口试样 $(K_{\mathrm{t}} = 3)$ 的 $S - N$ 曲线

图片摘要：该图主要展示 6 8 TC4M棒材室温轴向加载缺口试样 的 曲线。
![](images/7142b3ff3604eda30cc92c2b47df7936b0affa1badfe75434863872789a3818d.jpg)

图片摘要：该图主要展示 6 8 TC4M棒材室温轴向加载缺口试样 的 曲线。
![](images/d515a053c9a16524bbe762e52adbe10b82c57bef4dd7fd9d972bb89b8963a5c5.jpg)  
图6-9 TC4M棒材室温轴向加载缺口试样 $(K_{\mathrm{t}} = 5)$ 的 $S - N$ 曲线  
图6-10 TC4M(δ1.5mm)板材室温轴向加戴光滑试样 $(K_{\mathrm{t}} = 1)$ 的 $S - N$ 曲线

图片摘要：该图主要展示 6 10 TC4M(δ1.5mm)板材室温轴向加戴光滑试样 的 曲线。
![](images/eda891ecc5bdd8e2fd639ec6ad626914d3122a7c21c89b207a61f7fe7d304874.jpg)  
图6-11 TC4M板材 $(\delta = 1.5\mathrm{mm})$ 室温及 $250^{\circ}\mathrm{C}$ 轴向加载缺口试样 $(K_{\mathrm{t}} = 3)$ 的 $S - N$ 曲线

图片摘要：该图主要展示 6 11 TC4M板材 室温及 轴向加载缺口试样 的 曲线。
![](images/889614aa6bbdc6ee1ad2be004d9a8a5311067120eb743ee930000dc2df1d5c64.jpg)  
图6-12 TC4M板材 $(\delta = 1.5\mathrm{mm})$ 室温轴向加载缺口试样 $(K_{\mathrm{t}} = 5)$ 的 $S - N$ 曲线

图6-13 退火TC4钛合金轧棒光滑试样 $(K_{\mathrm{t}} = 1)$ 的等寿命图  
图片摘要：该图主要展示 6 13 退火TC4钛合金轧棒光滑试样 的等寿命图。
![](images/7352d43e1c607f24d6a76a0fe77726c2c4919c8df610cdd1d5c5208ff3ce7d26.jpg)  
材料规格： $\phi = 18\mathrm{mm}$ 材料强度： $\sigma_{\mathrm{b}} = 978\mathrm{MPa}$   
试样强度： $\sigma_{\mathrm{b}} = 1016\mathrm{MPa}$ 试样形状： $\phi 5$ $K_{\mathrm{t}} = 1$

试验条件：轴向加载 $f = 135\mathrm{Hz}$ $R = 0.5, 0.1, -1$

图6-14退火TC4钛合金轧棒缺口试样 $(K_{\mathrm{t}} = 3)$ 的等寿命图  
图片摘要：该图主要展示 6 14退火TC4钛合金轧棒缺口试样 的等寿命图。
![](images/b27d1614e52ab87cb284fb38ca0db50fd8d97ddc335032211f1a2a8eaecedde2.jpg)  
材料规格： $\phi = 18\mathrm{mm}$ 材料强度： $\sigma_{\mathrm{b}} = 978\mathrm{MPa}$   
试样强度： $\sigma_{\mathrm{bH}} = 1639\mathrm{MPa}$ 试样形状： $\phi 5$ $K_{\mathrm{t}} = 3$   
试验条件：轴向加载 $f = 135\mathrm{Hz}$ $\pmb {R} = 0.5,0.1, - 1$

图6-15 退火TC4钛合金轧棒缺口试样 $(K_{\mathrm{t}} = 5)$ 的等寿命图  
图片摘要：该图主要展示 6 15 退火TC4钛合金轧棒缺口试样 的等寿命图。
![](images/47d04519c25cd37122521bd8a53ac75abe2ef3a8f4f2feb26356ed45840e47c1.jpg)  
材料规格： $\phi = 18\mathrm{mm}$ 材料强度： $\sigma_{\mathrm{b}} = 978\mathrm{MPa}$   
试样强度： $\sigma_{\mathrm{bH}} = 1538\mathrm{MPa}$ 试样形状： $\phi 5$ $K_{\mathrm{t}} = 5$   
试验条件：轴向加载 $f = 135\mathrm{Hz}$ $R = 0.5, 0.1, -1$

d. 恒应力低周疲劳性能见表6-31。

表 6-31 恒应力低周疲劳性能
