Repository: C-zj02/CFD-claw

<div align="center">

**English** | [中文](#中文版) | [Français](README_FR.md) | [Русский](README_RU.md) | [हिन्दी](README_HI.md) | [العربية](README_AR.md) | [Português](README_PT.md)

# 🚀 Claude Code Python

**A Complete Python Reimplementation Based on Real Claude Code Source**

*From TypeScript Source → Rebuilt in Python with ❤️*

***
**🔥 Active Development • New Features Weekly 🔥**

</div>

***

## 🎯 What is This?

**Clawd Code** is a **complete Python rewrite** of Claude Code, based on the **real TypeScript source code**.

File: RAG-data/飞机设计手册_第3册_材料(上).pdf-8f0fcc05-71f6-4a18-812c-fa0e64a9cb29.md (part 1 of 15)
表 12-10 胶粘剂的化学类型及主要特性  

<table><tr><td>基本组成</td><td>典型产品</td><td>主要特性</td></tr><tr><td>聚乙烯醇缩醛-酚醛</td><td>Redux 775</td><td>价格低,耐久性好系通过缩聚反应交联,热固化时析出挥发物便加工复杂化</td></tr><tr><td>环氧-酚醛</td><td>HT 424</td><td>在-70℃~312℃下有较高胶接强度系通过缩聚反应交联,热固化时析出挥发物使加工复杂化,要求在-18℃下贮存和运输</td></tr><tr><td>丁腈-酚醛</td><td>FM 238J-01</td><td>有较高胶接强度流动性差,固化时有挥发物析出,不适宜制造无孔蜂窝结构</td></tr><tr><td>聚乙烯醇缩醛-环氧</td><td>FM 96</td><td>中等的胶接强度和蜂窝夹层剥离强度</td></tr><tr><td>尼龙-环氧</td><td>FM-1000NHJ-44</td><td>韧性好,剥离强度极高对潮湿比较敏感</td></tr><tr><td>聚砜-环氧</td><td>Redux319SY-14</td><td>能在蜂窝芯格端部自动形成圆角,适用于制造-55~150℃下使用的无孔蜂窝夹层结构</td></tr><tr><td>丁腈-环氧</td><td>FM-61自力-2</td><td>较高的胶接强度和耐久性,是-55~80℃使用好的板-板胶缺点是固化温度较高(175℃)</td></tr><tr><td>两相增韧环氧</td><td>FM-73FM-300SY-24C</td><td>是当前飞机工业主要结构胶,有的可在120℃下固化(FM-73),有的耐温达150℃(FM-300),胶接性能优异,流动性可控制</td></tr><tr><td>多官能团高温环氧</td><td>FM 355FM 350NA</td><td>可用于高温复合材料胶接及制造发动机短舱消音板</td></tr><tr><td>双马来酰亚胺</td><td>FM 32</td><td>可在200℃以下使用</td></tr><tr><td>聚酰亚胺</td><td>FM 35FM 36</td><td>可在260~316℃使用</td></tr></table>

# 12.2.3 可供选用的结构胶的主要性能

除非另有说明，12.2.3～12.2.5中所列性能数据均为指标值。

可供选用的结构胶的主要性能见表12-11。

表 12-11 可供选用的结构胶的主要性能  

<table><tr><td>序号</td><td>牌号</td><td colspan="2">主要性能</td></tr><tr><td rowspan="3">1</td><td rowspan="3">自力-2胶</td><td>铝/铝胶接(典型值)剪切强度,MPa</td><td>蠕变性能-55℃,3025℃,14.7MPa/200h,残余变形0.045mm</td></tr><tr><td>25℃,3060℃,2080℃,15</td><td>80℃,5.5MPa/200h,残余变形0.059mm耐湿热、耐水、耐喷气燃料、耐盐雾性能良好</td></tr><tr><td colspan="2">不均匀扯离强度,kN/m25℃,6090°剥离强度,kN/m25℃,8疲劳性能(R=0.1,67Hz)25℃,12MPa/10760℃,10MPa/10780℃,5.6MPa/107</td></tr></table>

续表 12-11  

<table><tr><td>序号</td><td>牌号</td><td colspan="2">主要性能</td></tr><tr><td rowspan="7">2</td><td rowspan="7">J-01胶</td><td>铝/铝胶接1.J-10胶液</td><td>2.J-01胶膜剪切强度,MPa剪切强度,MPa</td></tr><tr><td>J-45℃,24</td><td>-45℃,18</td></tr><tr><td>25℃,20</td><td>25℃,15</td></tr><tr><td>150℃,9</td><td>150℃,6.5</td></tr><tr><td>200℃,7</td><td>200℃,6不均匀扯离强度,kN/m不均匀扯离强度,kN/m</td></tr><tr><td>25℃,50</td><td>25℃,50板-板90°剥高强度,kN/m板-板90°剥高强度,kN/m</td></tr><tr><td>25℃,6</td><td>25℃,6耐湿热,耐介质性能良好</td></tr><tr><td rowspan="4">3</td><td rowspan="4">J-03胶</td><td>铝/铝胶接剪切强度,MPa</td><td>不均匀扯离强度,kN/m</td></tr><tr><td>-60℃,32</td><td>25℃,65</td></tr><tr><td>25℃,24</td><td>耐湿热、耐介质老化性能优良</td></tr><tr><td>150℃,7.5</td><td></td></tr><tr><td rowspan="6">4</td><td rowspan="6">J-15胶</td><td>铝/铝胶接1.J-15胶液</td><td>2.J-15胶膜+胶液剪切强度,MPa剪切强度,MPa</td></tr><tr><td>-60℃,28</td><td>-60℃,30</td></tr><tr><td>25℃,28</td><td>25℃,30</td></tr><tr><td>150℃,13</td><td>150℃,16</td></tr><tr><td>板-板90°剥离强度,kN/m</td><td>板-板90°剥离强度,kN/m</td></tr><tr><td>25℃,8</td><td>25℃,8耐湿热、耐介质老化性能优良</td></tr><tr><td rowspan="4">5</td><td rowspan="4">J-42胶</td><td>铝/铝胶接剪切强度,MPa</td><td>板-板90°剥离强度,kN/m</td></tr><tr><td>-60℃,20</td><td>25℃,12</td></tr><tr><td>25℃,20</td><td>耐湿热、耐介质性能良好</td></tr><tr><td>100℃10</td><td></td></tr><tr><td rowspan="4">6</td><td rowspan="4">SF-1胶</td><td>铝/铝胶接剪切强度,MPa</td><td>板-板90°剥离强度,kN/m</td></tr><tr><td>-60℃,19.6</td><td>室温,5.9</td></tr><tr><td>室温,29.4</td><td>不均匀扯离强度,kN/m</td></tr><tr><td>150℃,14.7</td><td>室温,58.8</td></tr><tr><td rowspan="8">7</td><td rowspan="8">J-04胶</td><td>铝/铝胶接1.J-04胶液</td><td>2.J-04胶膜+胶液剪切强度,MPa</td></tr><tr><td>剪切强度,MPa</td><td>剪切强度,MPa</td></tr><tr><td>-45℃,20</td><td>-45℃,20</td></tr><tr><td>25℃,20</td><td>25℃,20</td></tr><tr><td>250℃,7</td><td>250℃,7</td></tr><tr><td>不均匀扯离强度,kN/m</td><td>不均匀扯离强度,kN/m</td></tr><tr><td>25℃,30</td><td>25℃,35</td></tr><tr><td></td><td>耐湿热、耐介质性能良好</td></tr></table>

续表 12-11  

<table><tr><td>序号</td><td>牌号</td><td colspan="2">主要性能</td></tr><tr><td>8</td><td>J-40胶</td><td>铝/铝胶接1.J-40A2.J-40B+J-40A剪切强度,MPa剪切强度,MPa-60℃,20-60℃,2525℃,25100℃,10板-芯90°剥离强度,kN/m板-板90°剥离强度,kN/m25℃,5</td><td>2.J-40B+J-40A剪切强度,MPa-60℃,2525℃,25100℃,10板-板90°剥离强度,kN/m25℃,7耐湿热、耐介质、耐盐雾性能良好</td></tr><tr><td>9</td><td>SY-18胶</td><td>铝/铝胶接1.SY-18板-板胶剪切强度,MPa剪切强度,MPa25℃,2080℃,12板-板90°剥离强度,kN/m25℃,5</td><td>2.SY-8面板胶剪切强度,MPa80℃,12板-芯90°剥离强度,kN/m25℃,3.5耐湿热、耐介质性能良好</td></tr><tr><td>10</td><td>HS-1胶</td><td>铝/铝胶接剪切强度,MPa-40℃,1825℃,20150℃,15200℃,6不均匀扯离强度,kN/m25℃,26</td><td>钢/钢胶接剪切强度,MPa25℃,24150℃,18200℃,8</td></tr><tr><td>11</td><td>SY-16胶</td><td>铝/铝胶接剪切强度,MPa不均匀扯离强度,kN/m25℃,14150℃,14</td><td>不均匀扯离强度,kN/m25℃,40(典型值)耐湿热、耐介质、耐高低温交变性能优良</td></tr><tr><td>12</td><td>SY-14胶(原自力-4胶)</td><td>铝/铝胶接剪切强度,MPa-55℃,27.525℃,29.4150℃,17.7175℃,15.7板-板90°剥离强度,kN/m25℃,5.9150℃,3.9板-芯90°剥离强度,kN/m25℃,4.4150℃,2.5</td><td>疲劳性能(典型值)R=0.1,130Hz25℃,14.7MPa/107经温度55℃、95%RH,老化3000h后25℃,14.7MPa/107蠕变性能(典型值)150℃,9.8MPa/200h,残余变形0.042mm经温度55℃、95%RH,老化3000h后150℃,9.8MPa/200h,残余变形0.055mm耐湿热、耐介质、耐热老化、耐高低温交变、耐大气曝晒性能优良</td></tr></table>

续表 12-11  

<table><tr><td>序号</td><td>牌号</td><td colspan="2">主要性能</td></tr><tr><td rowspan="6">13</td><td rowspan="6">J-23-1</td><td>铝/铝胶接剪切强度,MPa</td><td>板-板90°剥离强度,kN/m</td></tr><tr><td>-60℃,30</td><td>25℃,7</td></tr><tr><td>25℃,25</td><td>疲劳性能(典型值)</td></tr><tr><td>150℃,8</td><td>25℃,14MPa/10</td></tr><tr><td>不均匀扯离强度,kN/m</td><td>耐湿热、耐介质、耐盐雾性能良好</td></tr><tr><td>25℃,60</td><td></td></tr><tr><td rowspan="6">14</td><td rowspan="6">J-23-2</td><td>铝/铝胶接剪切强度,MPa</td><td>板-板90°剥离强度,kN/m</td></tr><tr><td>-60℃,30</td><td>25℃,7</td></tr><tr><td>25℃,20</td><td>疲劳性能(典型值)</td></tr><tr><td>100℃,10</td><td>25℃,8.8MPa/10</td></tr><tr><td>不均匀扯离强度,kN/m</td><td>耐湿热、耐介质性能良好</td></tr><tr><td>25℃,50</td><td></td></tr><tr><td rowspan="10">15</td><td rowspan="10">J-30胶</td><td rowspan="2">铝/铝胶接剪切强度(J-30A+J-30C及J-30B+J-30C),MPa</td><td>板-芯90°剥离强度,kN/m</td></tr><tr><td>(J-30A+J-30C)</td></tr><tr><td>25℃,25</td><td>25℃,4.5</td></tr><tr><td>130℃,15</td><td>疲劳性能(典型值)R=0.1,130Hz</td></tr><tr><td>150℃,13</td><td>(J-30A+J-30C)</td></tr><tr><td>175℃,12</td><td>25℃,14.5MPa/10</td></tr><tr><td>板-板90°剥离强度(J-30B+J-30C),kN/m</td><td>耐湿热、耐介质性能良好</td></tr><tr><td>25℃,7</td><td></td></tr><tr><td>不均匀扯离强度(J-30B+J-30C),kN/m</td><td></td></tr><tr><td>25℃,60</td><td></td></tr><tr><td rowspan="4">16</td><td rowspan="4">NHJ-44胶</td><td>铝/铝胶接(典型值)剪切强度,MPa</td><td>T型剥离强度,kN/m</td></tr><tr><td>-196℃,15</td><td>25℃,6</td></tr><tr><td>25℃,38.5</td><td>低温性能优异,耐湿热老化性能较差</td></tr><tr><td>82℃,25</td><td></td></tr><tr><td rowspan="5">17</td><td rowspan="5">J-98、J-99胶</td><td>铝/铝胶接剪切强度,MPa</td><td>浮滚剥离强度,kN/m</td></tr><tr><td>-55℃,28</td><td>23℃,5</td></tr><tr><td>23℃,28</td><td>经70℃、95%~100%RH,200h后的剪切强度,MPa</td></tr><tr><td>150℃,15</td><td></td></tr><tr><td></td><td>150℃,13</td></tr></table>

续表 12-11  

<table><tr><td>序号</td><td>牌 号</td><td colspan="2">主要性能</td></tr><tr><td>18</td><td>J-47胶</td><td>铝/铝胶接1.J-47A+J-47B剪切强度,MPa25℃,30100℃,18板-板90°剥离强度,kN/m25℃,62.J-47C+J-47B剪切强度,MPa25℃,26100℃,15板-芯90°剥离强度,kN/m25℃,4</td><td>3.J-47D剪切强度,MPa100℃,3密度 0.45~0.55g/cm3流淌(130℃) 2.5~3.0cm膨胀比 1:2.5耐湿热、耐介质性能良好</td></tr><tr><td>19</td><td>J-95胶膜J-96底胶</td><td>铝/铝胶接剪切强度,MPa-55℃,3323℃,3370℃,21100℃,15</td><td>70℃、100%RH,500h后23℃,25浮滚剥离强度,kN/m23℃,6</td></tr><tr><td>20</td><td>J-101胶J-96底胶</td><td>铝/铝胶接剪切强度,MPa-55℃,25室温,3380℃,15</td><td></td></tr><tr><td>21</td><td>SY-24C、SY-D9胶</td><td>铝/铝胶接剪切强度,MPa-55℃,3325℃,3370℃,2170℃、100%RH,500h后23℃,25</td><td>浮滚剥离强度,kN/m-55℃,4.523℃,670℃,4.570℃、100%RH,500h后23℃,4.5</td></tr><tr><td>22</td><td>SY-13-2芯条胶</td><td>铝/铝胶接剪切强度,MPa-55℃,19.625℃,19.6150℃,8.8</td><td>板-板90°剥离强度,kN/m25℃,6.9耐腐蚀、耐湿热、耐介质性能优良</td></tr><tr><td>23</td><td>JX-9芯条胶</td><td>铝/铝胶接剪切强度,MPa-60℃,12.7室温,27.4100℃,14.7150℃,8.8</td><td>板-板90°剥离强度,kN/m室温,5.9不均匀扯离强度,kN/m室温,68.6耐疲劳、耐环境性能良好</td></tr></table>

续表 12-11  

<table><tr><td>序号</td><td>牌 号</td><td colspan="2">主要性能</td></tr><tr><td>24</td><td>204芯条胶</td><td colspan="2">钢/钢胶接剪切强度,MPa25℃,15200℃,6耐湿热、耐介质性能优良</td></tr><tr><td>25</td><td>J-44-1芯条胶</td><td>铝/铝胶接剪切强度,MPa板-板90°剥离强度,kN/m-60℃,2025℃,24150℃,10200℃,8</td><td>板-板90°剥离强度,kN/m25℃,5不均匀扯离强度,kN/m25℃,40耐腐蚀、耐湿热、耐介质性能优良</td></tr><tr><td>26</td><td>J-71芯条胶</td><td>铝/铝胶接剪切强度,MPa板-板90°剥离强度,kN/m室温,25150℃,8</td><td>板-板90°剥离强度,kN/m室温,10</td></tr><tr><td>27</td><td>SY-P1A发泡胶</td><td colspan="2">密度(固化前) 1.13g/cm³挥发份小于 1.0%膨胀率 75%~150%铝/铝胶接剪切强度,MPa-55℃,5.0室温,6.9150℃,2.0耐湿热、耐介质、耐热老化</td></tr><tr><td>28</td><td>SY-P9发泡胶</td><td colspan="2">密度(固化前) 1.108g/cm³挥发份 小于1.0%膨胀率 75%~150%铝/铝胶接剪切强度,MPa-55℃,5.0室温,4.580℃,2.5耐湿热、耐介质、耐热老化</td></tr><tr><td>29</td><td>FFP-125发泡胶</td><td colspan="2">本体压缩强度,MPa25℃,15125℃,8铝/铝胶接剪切强度,MPa25℃,4.5125℃,2.0密度 0.55~0.65g/cm³挥发份 &lt;1.0%</td></tr></table>

续表 12-11  

<table><tr><td>序号</td><td>牌 号</td><td>主要性能</td></tr><tr><td>30</td><td>J-29发泡胶</td><td>铝/铝胶接剪切强度,MPa25℃,3.5175℃,0.8密度 0.6~0.7g/cm³流淌性 &lt;小于2cm挥发份 &lt;1.5%耐湿热、耐介质性能良好</td></tr><tr><td>31</td><td>J-60发泡胶</td><td>本体压缩强度,MPa25℃,15175℃,8铝/铝胶接剪切强度,MPa25℃,4.5175℃,2.0密度 0.55g/cm³挥发份 &lt;1.0%耐湿热、耐介质、耐高低温交变、耐热老化</td></tr><tr><td>32</td><td>ZWD-1发泡胶</td><td>铝/铝胶接剪切强度,MPa-60℃,5.025℃,5.0125℃,2.0密度 0.55g/cm³流淌性 &lt;2.0cm挥发份 &lt;1.0%耐湿热、耐介质性能良好</td></tr><tr><td>33</td><td>J-59发泡胶</td><td>本体压缩强度,MPa25℃,25铝/铝胶接剪切强度,MPa25℃,8密度 0.75~0.95g/cm³挥发份 ≤1.0%耐湿热、耐介质性能良好</td></tr><tr><td>34</td><td>SLP-1发泡胶</td><td>铝/铝胶接剪切强度,MPa-120℃,4.9室温,7.8175℃,2.9密度 0.5g/cm³耐湿热、耐介质、耐高低温交变性能良好</td></tr></table>

续表 12-11  

<table><tr><td>序号</td><td>牌 号</td><td>主要性能</td></tr><tr><td>35</td><td>J-97发泡胶</td><td>铝/铝胶接剪切强度,MPa-55℃ ≥4.5室温 ≥4.580℃ ≥2.5经70℃、95%~100%RH,750h后室温 ≥4.5膨胀率 75%~150%挥发份 ≤1.0%厚度 1.65±0.38mm</td></tr><tr><td>36</td><td>J-94发泡胶</td><td>铝/铝胶接(胶层厚1.6mm)剪切强度,MPa-55℃,11.223℃,11.6150℃,6.4经70℃、95%~100%RH,500h后23℃,8.3150℃,3.4膨胀率 98%挥发份 ≤1%厚度 1.65±0.38mm</td></tr><tr><td>37</td><td>J-82发泡胶</td><td>铝/铝胶接剪切强度,MPa23℃,6.370℃,4.8经70℃、95%~100%RH,200h后23℃,6.3膨胀率 301%挥发份 0.6%厚度 1.27mm</td></tr><tr><td>38</td><td>SA-200快固胶</td><td>铝/铝胶接剪切强度,MPa25℃,17.6T型剥离强度,kN/m25℃,2.0耐湿热、耐介质性能较好</td></tr><tr><td>39</td><td>JW-1修补胶</td><td>铝/铝胶接剪切强度,MPa-60℃,12.725℃,17.660℃,14.7不均匀扯离强度,kN/m25℃,19.6耐湿热、耐介质、耐大气老化性能良好</td></tr></table>

续表 12-11  

<table><tr><td>序号</td><td>牌号</td><td colspan="2">主要性能</td></tr><tr><td>40</td><td>J-48修补胶</td><td colspan="2">铝/铝胶接剪切强度,MPa-60°C,1825°C,18175°C,6板-板90°剥离强度,kN/m25°C,3板-芯90°剥离强度,kN/m25°C,2板-芯拉伸强度,MPa25°C,2耐湿热、耐介质性能良好</td></tr><tr><td>41</td><td>飞机1号修补胶</td><td colspan="2">铝/铝胶接剪切强度,MPa-60°C,1525°C,2060°C,15不均匀扯离强度,kN/m25°C,10耐湿热、耐喷气燃料性能良好</td></tr><tr><td>42</td><td>飞机2号修补胶</td><td colspan="2">铝/铝胶接剪切强度,MPa-60°C,1525°C,2060°C,15不均匀扯离强度,kN/m25°C,10耐湿热、耐介质性能良好</td></tr><tr><td>43</td><td>J-18胶</td><td colspan="2">铝/铝胶接剪切强度,MPa-60°C,1025°C,1060°C,3不均匀扯离强度,kN/m25°C,35耐湿热、耐介质性能良好</td></tr><tr><td>44</td><td>J-27、J-27H胶</td><td>铝/铝胶接1.J-27胶2.J-27H胶剪切强度,MPa剪切强度,MPa-60°C,18-25°C,18200°C,14230°C,6.5</td><td>J-27H胶剪切强度,MPa-60°C,1825°C,20200°C,20230°C,20耐湿热、耐介质性能良好</td></tr></table>

续表 12-11  

<table><tr><td>序号</td><td>牌号</td><td colspan="2">主要性能</td></tr><tr><td rowspan="6">45</td><td rowspan="6">KH-120点焊胶</td><td>铝/铝胶接剪切强度,MPa</td><td rowspan="6">经55℃、&gt;95%RH,老化3000h后,疲劳剪应力高于铆接试样的40%(典型值),耐水、耐盐雾、耐氧气燃料、耐阳极氧化槽液</td></tr><tr><td>-55℃,20</td></tr><tr><td>25℃,20</td></tr><tr><td>120℃,14</td></tr><tr><td>不均匀扯离强度,kN/m</td></tr><tr><td>25℃,30(典型值)</td></tr><tr><td rowspan="6">46</td><td rowspan="6">425点焊胶</td><td>铝/铝胶接剪切强度,MPa</td><td rowspan="6">经55℃、&gt;95%RH,老化8000h后,疲劳剪应力高于铆接试样的22%~72%(典型值),耐水、耐大气老化、耐喷气燃料、耐阳极氧化槽液</td></tr><tr><td>-60℃,19.6</td></tr><tr><td>25℃,19.6</td></tr><tr><td>60℃,19.6</td></tr><tr><td>不均匀扯离强度,kN/m</td></tr><tr><td>25℃,39.2</td></tr></table>

# 12.2.4 可供选用的非结构胶的主要性能

可供选用的非结构胶的主要性能见表12-12。

表 12-12 可供选用的非结构胶的主要性能  

<table><tr><td>序号</td><td>牌号</td><td>主要性能</td></tr><tr><td>1</td><td>J-91 胶</td><td>胶接铝合金剪切强度,MPa23±2℃ 23.4130±2℃ 7.6经70℃、95%~100%RH,500h后23±2℃剪切强度下降率,9.3%</td></tr><tr><td>2</td><td>J-114 胶</td><td>胶接铝合金剪切强度,MPa-55±2℃ 29.323±2℃ 26.980±2℃ 13.723±2℃ 56经70℃、95%~100%RH,500h后剪切强度下降率,11.5%</td></tr><tr><td>3</td><td>J-88 胶</td><td>胶接铝合金剪切强度,MPa-55±2℃ 26.923±2℃ 31.880±2℃ 14.8经70℃±2℃、95%~100%RH,1000h后23±2℃ 25.380±2℃ 5.3</td></tr></table>

续表 12-12  

<table><tr><td>序号</td><td>牌 号</td><td>主要性能</td></tr><tr><td>4</td><td>J-86 胶</td><td>胶接铝合金剪切强度,MPa23±2℃ 18.670±2℃ 6.39经70℃、95%~100%RH,500h后下降率,7.4%制作玻璃布增强塑料弯曲强度,MPa23±2℃ 469层间剪切强度,MPa23±2℃ 46</td></tr><tr><td>5</td><td>J-85 胶</td><td>胶接铝合金室温剪切强度,MPa20℃,24h 固化 11.340℃,24h 固化 15.470℃,1h 固化 16.4100℃,15min 固化 17.320℃,5d 固化后剪切强度,MPa-40℃ 17.720℃ 18.370℃ 12.5100℃ 5.5经70℃±2℃,&gt;95%RH,500h后20℃ 15.2</td></tr><tr><td>6</td><td>HT321、HT351 胶</td><td>胶接铝合金(典型值)剪切强度,MPa-55±2℃ 15.223±2℃ 15.480±2℃ 8.5浮滚剥离强度,N/cm23±2℃ 2.2经70℃、95%~98%RH,500h后剪切强度,MPa80±20℃ 10.1</td></tr><tr><td>7</td><td>HT303、HT351 胶</td><td>胶接铝合金(典型值)剪切强度,MPa29±2℃ 23.7浮滚剥离强度,N/cm23±2℃ 3.0经70℃±2℃、95%~100%RH,500h后剪切强度,MPa23±2℃ 14.1</td></tr><tr><td>8</td><td>J-84 胶</td><td>粘度(25℃),Pa·sA组分 16.8B组分 32.5胶接铝合金剪切强度,MPa-55±2℃ 19.523±2℃ 8.470±2℃ 6.8经70℃、95%~100%RH,30d23±2℃ 19.1</td></tr></table>

续表 12-12  

<table><tr><td>序号</td><td>牌号</td><td colspan="2">主要性能</td></tr><tr><td>9</td><td>J-81胶</td><td colspan="2">胶接铝合金剪切强度,MPa-55±2℃      22.523±2℃      23.4150±2℃      11.6180±2℃      6.0浮滚剥离强度,N/cm23±2℃      5.6经70℃、95%~100%RH,500h后剪切强度,MPa23±2℃      22.6</td></tr><tr><td>10</td><td>J-90胶</td><td colspan="2">胶接铝合金剪切强度,MPa23±2℃      20.3130±2℃      6.3经70℃、95%~100%RH,500h后23±2℃      下降率19%</td></tr><tr><td>11</td><td>GY-220厌氧胶</td><td colspan="2">粘度,mPa·s              900~5000破坏扭矩(Tb),N·m          5.5~11.5平均松出扭矩(Tp),N·m          1.5~7.5</td></tr><tr><td>12</td><td>GY-230厌氧胶</td><td colspan="2">粘度,mPa·s              100~150破坏扭矩(Tb),N·m        10.0~22.5(RTC,24h)平均松出扭矩(Tp),N·m        2.0~7.0(RTC,24h)</td></tr><tr><td>13</td><td>GY-250厌氧胶</td><td colspan="2">粘度,mPa·s              400~800破坏扭矩(Tb),N·m          20.0~30.0平均松出扭矩(Tp),N·m          20.0~35.0</td></tr><tr><td>14</td><td>GY-330厌氧胶</td><td colspan="2">粘度,mPa·s              500~1500静剪切强度,MPa              8.0~12.0</td></tr><tr><td>15</td><td>GY-360厌氧胶</td><td colspan="2">粘度,mPa·s (NDJ-1型旋转粘度计)1500~3500静剪切强度,MPa-55℃            15.023℃            15.0150℃            15.0200℃            15.0</td></tr><tr><td>16</td><td>J-92胶</td><td colspan="2">适用期(室温,RH&lt;60%),50min/100g胶接铝合金剪切强度,MPa室温           20.2浮滚剥离强度,N/cm室温           89.0</td></tr><tr><td>17</td><td>J-93</td><td colspan="2">密度(20℃),g/cm³              0.89粘度(20℃),mPa·s     1300~1785胶接铝合金/氟丁橡胶浮液剥离强度,N/cm         23.8</td></tr><tr><td>18</td><td>J-87胶</td><td colspan="2">粘度(23±2℃),Pa·s          1.0干燥剩余物,%              20.4胶接铝合金/帆布,180°剥离强度,N/2.5cm23±2℃            40胶接玻璃钢/聚氨酯带,180°剥离强度,N/2.5cm23±2℃            48</td></tr></table>

续表 12-12  

<table><tr><td>序号</td><td>牌 号</td><td>主要性能</td></tr><tr><td rowspan="6">19</td><td rowspan="6">J-89 胶</td><td>密度, g/cm³ 0.87</td></tr><tr><td>干燥剩余物,% 25.2</td></tr><tr><td>胶接铝合金/丁腈橡胶,180°剥离强度,N/2.5cm</td></tr><tr><td>23±2℃ 23.6</td></tr><tr><td>胶接玻璃钢/聚氨酯带,180°剥离强度,N/2.5cm</td></tr><tr><td>23±2℃ 41.5</td></tr><tr><td>20</td><td>J-111 胶</td><td>胶接铝合金剪切强度,MPa23±2℃ 2.170±2℃ 0.046胶接有机玻璃-氯丁橡胶,浮滚剥离强度,N/cm23±2℃ 13.2</td></tr><tr><td>21</td><td>FL-5、FL-6 瞬干胶</td><td>FL-5瞬干胶粘度(25±1℃),mPa·s 40剪切强度(钢-钢,室温),MPa 20.4拉伸强度(钢-钢,室温),MPa 36.7FL-6瞬干胶粘度(25±1℃),mPa·s 120剪切强度(钢-钢,室温),MPa 23.1拉伸强度(钢-钢,室温),MPa 36.1</td></tr><tr><td>22</td><td>导电胶SY-11</td><td>体积电阻率,Ω·m固化45℃×72h 0.68×10-⁵8℃×6h 1.0×10-⁵120℃×3h 1.25×10-⁴铝胶接剪切强度,MPa固化45℃×72h 9.280℃×6h 15.7120℃×3h 16.8室温水浸30d后,(120℃×3h固化试样)体积电阻率,Ω·m 0.60×10-⁵剪切强度MPa 16.4</td></tr><tr><td>23</td><td>DAD-40 导电胶</td><td>体积电阻率,Ω·cm 10-3铝胶接剪切强度,MPa-60℃ 7.125℃ 6.860℃ 4.8经50±5℃、95%RH,浸7d25℃ 5.6</td></tr><tr><td>24</td><td>DAD-54 导电胶</td><td>体积电阻率,Ω·cm ≤10-4铝胶接室温剪切强度,MPa ≥6</td></tr><tr><td>25</td><td>DAD-70 导电胶</td><td>体积电阻率,Ω·cm ≤10-4铝胶接室温剪切强度,MPa ≥7.0热膨胀系数,℃-1 1×10-4</td></tr><tr><td>26</td><td>DAD-87 导电胶</td><td>体积电阻率,Ω·cm (1~5)×10-4铝胶接剪切强度,MPa23℃ ≥4.0200℃ ≥2.0导热系数,W/(m·K) 14.6电阻温度系数,℃-1 0.0022</td></tr></table>

续表 12-12  

<table><tr><td>序号</td><td>牌 号</td><td>主要性能</td></tr><tr><td>27</td><td>DAD-90 导电胶</td><td>体积电阻率,Ω·cm≤10-4铝胶接剪切强度,MPa23℃ ≥5.0200℃ ≥2.0</td></tr><tr><td>28</td><td>DW-1</td><td>铝胶接剪切强度,MPa23℃ 5-196℃ 18</td></tr><tr><td>29</td><td>DW-3</td><td>铝胶接剪切强度,MPa23℃ 18-196℃ 20</td></tr><tr><td>30</td><td>DW-4</td><td>铝胶接剪切强度,MPa23℃ 10-196℃ 15</td></tr><tr><td>31</td><td>HM-2 热熔胶</td><td>软化温度,℃ 72分解温度,℃ 280胶接聚丙烯剪切强度,MPa 2胶接铝剪切强度,MPa 3</td></tr><tr><td>32</td><td>HM-7 热熔胶</td><td>软化温度,℃ 150±5熔融粘度(180℃),Pa·s 2~5</td></tr><tr><td>33</td><td>JX-8</td><td>胶接铝合金(厚度2mm)与4号重型帆布,60±2℃固化6h室温拉伸强度 ≥490kPa室温180°剥离强度 ≥3.4kN/m</td></tr><tr><td>34</td><td>SF-5</td><td>胶粘剂的本体力学性能室温拉伸强度,MPa ≥3.9室温伸长率,% ≥350胶接6146硅橡胶与铝合金的180°剥离强度,kN/m-60℃ ≥4.9室温 ≥4.1200℃ 硅橡胶断裂</td></tr><tr><td>35</td><td>铁锚101胶</td><td>胶接铝剪切强度,MPa(甲组分:乙组分=100:20,100℃固化3h)室温 ≥7.8甲组分干燥剩余物,% 30±2粘度(涂-4,25℃),s 30~90乙组分干燥剩余物,% 60±2异氰酸根含量,% 11~13</td></tr><tr><td>36</td><td>铁锚705胶</td><td>胶接铝合金室温剪切强度,MPa ≥15.8室温不均匀扯离强度,kN/m ≥35.7</td></tr><tr><td>37</td><td>JD-23 绵丝绸压敏胶粘带</td><td>180°剥离强度,kN/m &gt;0.12剪切强度,kPa &gt;47</td></tr><tr><td>38</td><td>JD-2 自粘带</td><td>伸长率,%800300%定伸强度,MPa0.68拉伸强度,MPa1.00体积电阻,Ω·m1013介电强度,kV/mm25自粘力,N/(20mm×50mm)29.4</td></tr></table>

续表 12-12  

<table><tr><td>序号</td><td>牌 号</td><td>主要性能</td></tr><tr><td>39</td><td>JD-5双面压敏胶粘带</td><td>180°剥离强度(聚酯/不锈钢),kN/m原始      0.385℃,168h老化后      0.320±5℃,24h水浸后      0.3180°持粘力,位移(40℃,1h,kg),mm 3</td></tr><tr><td>40</td><td>JD-16喷漆保护胶粘带</td><td>剥离强度,N/2.5cm   ≥4150℃,2h后剥离强度,N/2.5cm   ≥4</td></tr><tr><td>41</td><td>JD-22耐高温硅压敏胶带</td><td>剥离强度,N/2.5cm   ≥7200℃,144h后剥离强度,N/2.5cm   ≥7击穿电压,V   ≥1500体积电阻率,Ω·cm   1.0x1014</td></tr><tr><td>42</td><td>Ym M胶粘带</td><td>180°剥离强度(不锈钢),N/cm 2.5拉伸强度,MPa    50伸长率,%         30体积电阻,Ω·cm   1013击穿强度,MV/m     70tgδ.            ≤10-2介电常数         3~4</td></tr><tr><td>43</td><td>XY103</td><td>白细布粘合,室温,10h180°剥离强度,kN/m   0.98~1.37(典型值)</td></tr><tr><td>44</td><td>XY104</td><td>1154硫化胶与硬铝粘合,143±1℃硫化扯离强度,MPa   ≥0.58(指标值)</td></tr><tr><td>45</td><td>XY401</td><td>1154硫化胶与硬铝或钢粘合,室温固化180°剥离强度,kN/m 2.45~3.92(典型值)扯离强度,MPa 1.07~2.45(典型值)</td></tr><tr><td>46</td><td>XY402</td><td>白细布粘合,143±2℃,10min180°剥离强度,kN/m   2.94~4.90(典型值)</td></tr><tr><td>47</td><td>XY403</td><td>白细布粘合,室温,24h180°剥离强度,kN/m   1.37~3.94(典型值)</td></tr><tr><td>48</td><td>FN305</td><td>帆布与铝合金粘合,室温,48h180°剥离强度,kN/m   5.29(典型值)扯离强度,MPa 3.31(典型值)</td></tr><tr><td>49</td><td>XY501</td><td>白细布粘合,143±1℃,10min180°剥离强度,kN/m   2.94~3.92(典型值)</td></tr><tr><td>50</td><td>XY502</td><td>5470硫化胶与硬铝粘合,20℃,72h180°剥离强度,kN/m   4.7~10.6(典型值)</td></tr><tr><td>51</td><td>XY503</td><td>5470-1橡胶粘合,20℃,20min180°剥离强度,kN/m   0.78~1.20(典型值)未硫化的5470-1橡胶粘合,143±2℃,50min180°剥离强度,kN/m   3.13~3.90(典型值)</td></tr><tr><td>52</td><td>XY504</td><td>硬铝与无碱玻璃纤维带粘合,15~30℃,72h180°剥离强度,kN/m   0.40~0.49(典型值)</td></tr></table>

续表 12-12  

<table><tr><td>序号</td><td>牌号</td><td>主要性能</td></tr><tr><td>53</td><td>XY505</td><td>30CrMnSiA钢粘合,180°±2℃,1h剪切强度,MPa 20℃ 17.7~19.6(典型值)200℃ 5.9~6.9</td></tr><tr><td>54</td><td>7号</td><td>B501氟胶布粘合,室温,72h180°剥离强度,kN/m 1.17(典型值)</td></tr><tr><td>55</td><td>FXY-3</td><td>FX系列硫化胶与铝合金粘合180°剥离强度,kN/m 2.94(典型值)FX系列硫化胶与45号钢粘合180°剥离强度,kN/m 3.92FX系列硫化胶与不锈钢或钛合金粘合180°剥离强度,kN/m 3.62</td></tr><tr><td>56</td><td>FXY-6</td><td>铝合金粘合(典型值)180°剥离强度,kN/m 3.37铝合金与氟橡胶粘合180°剥离强度,kN/m 5.38铝合金与丁腈橡胶粘合180°剥离强度,kN/m 3.50钛合金与氟橡胶粘合180°剥离强度,kN/m 5.4040号钢粘合剪切强度,MPa 2.7铸铁粘合剪切强度,MPa 3.43</td></tr><tr><td>57</td><td>FXB</td><td>在氟橡胶零件上作标志,耐热老化性、耐油性、耐磨性优良</td></tr><tr><td>58</td><td>JQ-1</td><td>5470橡胶与钢粘合扯离强度,MPa 4.3~6.4(典型值)</td></tr><tr><td>59</td><td>FXY-4</td><td>FX-2氟橡胶与钢粘合扯离强度,MPa 4.5~6.0(典型值)FX-2氟橡胶与铝合金粘合扯离强度,MPa 4.2~4.4FX-2氟橡胶与钛合金粘合扯离强度,MPa 3.5~4.0</td></tr><tr><td>60</td><td>APM</td><td>F275(或F370)氟橡胶与钢粘合扯离强度,MPa 3.0~3.2(典型值)</td></tr></table>

# 12.2.5 可供选用的芯材及其性能

符合HB5443的耐久铝蜂窝芯材有北京航空航天大学、北京航空材料研究院、西安飞机工业公司研制并生产的SYL-3耐久铝蜂窝芯材，及北京航空工艺研究所、沈阳飞机制造公司研制并生产的BSC耐久铝蜂窝芯材。

SYL-3和BSC耐久铝蜂窝芯材均由LF2Y防锈铝合金箔经磷酸阳极氧化处理、浸渍底胶、涂芯条胶后再经叠合、固化、拉伸制成。所制芯材质轻、比强度高、胶接节点强度高、耐久性能好，尤其是耐湿热老化及耐盐雾腐蚀性能优良，并具有较好的工艺性能及耐久性能。

SYL-3和BSC耐久铝蜂窝芯材已分别用于直升机动力舱整流罩、轰炸机方向舵、运输机地板、强击机无孔蜂窝结构口盖和民用飞机扰流板，以及歼击机副翼、襟翼、水平尾翼和方向舵

等无孔蜂窝结构部件，并已逐渐取代其他各种非耐久性芯材。

SYL-3和BSC耐久铝蜂窝芯材均已通过原航空工业部鉴定，可以拉伸或未拉伸两种状态批量生产供应。

（1）SYL-3芯材的性能

a. 力学性能

1) SYL-3 芯材的平面压缩强度和模量见表 12-13。

表 12-13 SYL-3 芯材的平面压缩强度和模量(典型值) ${}^{\text{①}}$   

<table><tr><td rowspan="3">密度kg/m3</td><td rowspan="3">铝箔厚/边长mm</td><td colspan="4">平面压缩强度,MPa</td><td colspan="2">平面压缩模量,GPa</td></tr><tr><td colspan="2">带面板芯材</td><td colspan="2">纯芯材</td><td rowspan="2">带面板芯材</td><td rowspan="2">纯芯材</td></tr><tr><td>室温</td><td>150℃</td><td>室温</td><td>150℃</td></tr><tr><td>27</td><td>0.03/5</td><td>1.26</td><td>0.45</td><td>0.75</td><td>0.43</td><td>0.311</td><td>0.203</td></tr><tr><td>31</td><td>0.04/5</td><td>1.48</td><td>0.64</td><td>0.80</td><td>0.51</td><td>0.465</td><td>0.236</td></tr><tr><td>33</td><td>0.03/4</td><td>1.66</td><td>0.65</td><td>0.93</td><td>0.64</td><td>0.550</td><td>0.308</td></tr><tr><td>39</td><td>0.04/4</td><td>2.00</td><td>0.94</td><td>1.19</td><td>0.85</td><td>0.698</td><td>0.355</td></tr><tr><td>44</td><td>0.03/3</td><td>2.04</td><td>1.22</td><td>1.39</td><td>0.98</td><td>0.809</td><td>0.484</td></tr><tr><td>52</td><td>0.04/3</td><td>2.42</td><td>1.76</td><td>2.39</td><td>1.01</td><td>0.857</td><td>0.647</td></tr><tr><td>53</td><td>0.05/4</td><td>2.83</td><td>2.11</td><td>2.58</td><td>1.24</td><td>0.883</td><td>0.638</td></tr><tr><td>68</td><td>0.05/3</td><td>3.35</td><td>2.71</td><td>3.11</td><td>2.03</td><td>0.106</td><td>0.858</td></tr></table>

① 试验方法按HB5307—85。  
2) SYL-3 芯材的节点强度见表 12-14。

表 12-14 SYL-3 芯材的节点强度 (典型值) ${}^{\text{①}}$   

<table><tr><td rowspan="2">密度kg/m3</td><td rowspan="2">铝箔厚/边长mm</td><td colspan="3">节点强度,kN/m</td></tr><tr><td>室温</td><td>150℃</td><td>-55℃</td></tr><tr><td>27</td><td>0.03/5</td><td>1.77</td><td>0.80</td><td>1.67</td></tr><tr><td>31</td><td>0.04/5</td><td>1.96</td><td>0.96</td><td>1.96</td></tr><tr><td>33</td><td>0.03/4</td><td>1.96</td><td>0.81</td><td>1.84</td></tr><tr><td>39</td><td>0.04/4</td><td>1.95</td><td>1.00</td><td>1.86</td></tr><tr><td>44</td><td>0.03/3</td><td>1.82</td><td>0.99</td><td>2.07</td></tr><tr><td>52</td><td>0.04/3</td><td>2.15</td><td>0.78</td><td>2.06</td></tr><tr><td>53</td><td>0.05/4</td><td>2.08</td><td>1.02</td><td>2.05</td></tr><tr><td>68</td><td>0.05/3</td><td>2.18</td><td>1.16</td><td>2.13</td></tr></table>

① 试验方法按HB5305—85。  
3) SYL-3 芯材的单面剪切强度和模量见表 12-15。

表 12-15 SYL-3 芯材的单面剪切强度和模量(典型值) ${}^{\text{①}}$   

<table><tr><td rowspan="3">密度kg/m³</td><td rowspan="3">铝箔厚/边长mm</td><td colspan="3">单面剪切强度,MPa</td><td colspan="2">单面剪切模量,GPa</td></tr><tr><td colspan="2">横向</td><td rowspan="2">纵向</td><td rowspan="2">横向</td><td rowspan="2">纵向</td></tr><tr><td>室温</td><td>150℃</td></tr><tr><td>27</td><td>0.03/5</td><td>0.42</td><td>0.24</td><td>0.64</td><td>0.022</td><td>0.026</td></tr><tr><td>31</td><td>0.04/5</td><td>0.43</td><td>0.27</td><td>0.74</td><td>0.025</td><td>0.039</td></tr><tr><td>33</td><td>0.03/4</td><td>0.46</td><td>0.30</td><td>0.81</td><td>0.026</td><td>0.040</td></tr><tr><td>39</td><td>0.04/4</td><td>0.55</td><td>0.41</td><td>1.01</td><td>0.034</td><td>0.041</td></tr><tr><td>44</td><td>0.03/3</td><td>0.63</td><td>0.46</td><td>1.14</td><td>0.036</td><td>0.047</td></tr><tr><td>52</td><td>0.04/3</td><td>0.72</td><td>0.62</td><td>1.32</td><td>0.039</td><td>0.053</td></tr><tr><td>53</td><td>0.05/4</td><td>0.94</td><td>0.67</td><td>1.46</td><td>0.042</td><td>0.054</td></tr><tr><td>68</td><td>0.05/3</td><td>1.13</td><td>1.06</td><td>2.06</td><td>0.055</td><td>0.058</td></tr></table>

① 试验方法按HCS217—65。

4）SYL-3芯材的拉伸强度见表12-16。

表 12-16 SYL-3 芯材的拉伸强度(典型值) ${}^{\text{①}}$   

<table><tr><td rowspan="2">密度kg/m³</td><td rowspan="2">铝箔厚/边长mm</td><td colspan="2">拉伸强度,MPa</td></tr><tr><td>室温</td><td>150℃</td></tr><tr><td>27</td><td>0.03/5</td><td>2.77</td><td>2.09</td></tr><tr><td>31</td><td>0.04/5</td><td>2.95</td><td>2.38</td></tr><tr><td>33</td><td>0.03/4</td><td>3.23</td><td>2.68</td></tr><tr><td>39</td><td>0.04/4</td><td>4.41</td><td>2.92</td></tr><tr><td>44</td><td>0.03/3</td><td>4.64</td><td>3.71</td></tr><tr><td>52</td><td>0.04/3</td><td>5.07</td><td>3.98</td></tr><tr><td>53</td><td>0.05/4</td><td>6.32</td><td>4.07</td></tr><tr><td>68</td><td>0.05/3</td><td>6.68</td><td>4.54</td></tr></table>

① 试验方法按HB5306—85.  
5）SYL-3芯材的弯曲强度见表12-17。

表 12-17 SYL-3 的芯材的四点弯曲强度 (典型值) ${}^{\text{①}}$   

<table><tr><td rowspan="2">密度kg/m3</td><td rowspan="2">铝箔厚/边长mm</td><td colspan="2">四点弯曲强度,MPa</td></tr><tr><td>横向</td><td>纵向</td></tr><tr><td>27</td><td>0.03/5</td><td>0.59</td><td>0.90</td></tr><tr><td>31</td><td>0.04/5</td><td>0.64</td><td>1.06</td></tr><tr><td>33</td><td>0.03/4</td><td>0.78</td><td>1.12</td></tr><tr><td>39</td><td>0.04/4</td><td>0.83</td><td>1.38</td></tr><tr><td>44</td><td>0.03/3</td><td>1.13</td><td>1.46</td></tr><tr><td>52</td><td>0.04/3</td><td>1.51</td><td>2.04</td></tr><tr><td>53</td><td>0.05/4</td><td>1.60</td><td>2.12</td></tr><tr><td>68</td><td>0.05/3</td><td>2.27</td><td>2.81</td></tr></table>

① 试验方法按HB5308—85，面板厚度为 $0.5\mathrm{mm}$   
6）SYL-3芯材的分层强度见表12-18。

表 12-18 SYL-3 芯材的分层强度 (典型值)  

<table><tr><td rowspan="2">密 度 \( \mathrm{{kg}}/{\mathrm{m}}^{3} \)</td><td rowspan="2">铝箔厚/边长 mm</td><td colspan="3">分 屈 强 度, \( \mathrm{{kg}} \)</td></tr><tr><td>盖 温</td><td>水煮 2h 后</td><td>150°C</td></tr><tr><td>27</td><td>0.03/5</td><td>28.1</td><td>25.2</td><td>8. 8</td></tr><tr><td>33</td><td>0.03/4</td><td>29.7</td><td>30.1</td><td>11. 2</td></tr><tr><td>53</td><td>0.05/4</td><td>34.8</td><td>35.5</td><td>12.9</td></tr></table>

1) SYL-3 芯材的耐湿热性能见表 12-19。

# b. 耐环境性能

表 12-19 SYL-3 芯材的耐湿热性能 (温度 $53 \sim 57^{\circ} \mathrm{C}$ , 相对湿度 $95 \% \sim 100 \%$ )  

<table><tr><td rowspan="2">密度kg/m³</td><td rowspan="2">铝箔厚/边长mm</td><td colspan="6">湿热老化后的室温节点强度,kN/m</td></tr><tr><td>老化前</td><td>500h后</td><td>1000h后</td><td>2000h后</td><td>3000h后</td><td>8000h后</td></tr><tr><td>27</td><td>0.03/5</td><td>1.77</td><td>1.77</td><td>1.85</td><td>1.76</td><td>1.75</td><td>1.32</td></tr><tr><td>31</td><td>0.04/5</td><td>1.96</td><td>2.01</td><td>2.02</td><td>1.83</td><td>1.89</td><td>1.41</td></tr><tr><td>33</td><td>0.03/4</td><td>1.96</td><td>1.77</td><td>1.86</td><td>1.81</td><td>1.75</td><td>1.38</td></tr><tr><td>39</td><td>0.04/4</td><td>1.95</td><td>2.07</td><td>1.96</td><td>1.88</td><td>1.91</td><td>1.30</td></tr><tr><td>44</td><td>0.03/3</td><td>1.82</td><td>1.71</td><td>1.72</td><td>1.67</td><td>1.64</td><td>1.53</td></tr><tr><td>52</td><td>0.04/3</td><td>2.15</td><td>1.90</td><td>1.94</td><td>1.86</td><td>1.82</td><td>1.75</td></tr><tr><td>53</td><td>0.05/4</td><td>2.08</td><td>2.04</td><td>2.11</td><td>1.92</td><td>1.95</td><td>1.84</td></tr><tr><td>68</td><td>0.05/3</td><td>2.18</td><td>1.83</td><td>1.76</td><td>1.73</td><td>1.71</td><td>1.68</td></tr></table>

2）SYL-3芯材的耐沸水性能见表12-20。

表 12-20 SYL-3 芯材的耐沸水性能  

<table><tr><td rowspan="2">密度kg/m3</td><td rowspan="2">铝箔厚/边长mm</td><td colspan="3">水煮后的室温节点强度,kN/m</td></tr><tr><td>水煮前</td><td>水煮2h后</td><td>水煮10h后</td></tr><tr><td>27</td><td>0.03/5</td><td>1.77</td><td>1.82</td><td>1.66</td></tr><tr><td>31</td><td>0.04/5</td><td>1.96</td><td>2.06</td><td>1.80</td></tr><tr><td>33</td><td>0.03/4</td><td>1.96</td><td>1.74</td><td>1.82</td></tr><tr><td>39</td><td>0.04/4</td><td>1.95</td><td>1.78</td><td>1.95</td></tr><tr><td>44</td><td>0.03/3</td><td>1.82</td><td>1.77</td><td>1.86</td></tr><tr><td>52</td><td>0.04/3</td><td>2.15</td><td>1.79</td><td>1.94</td></tr><tr><td>53</td><td>0.05/4</td><td>2.08</td><td>2.08</td><td>2.04</td></tr><tr><td>68</td><td>0.05/3</td><td>2.18</td><td>1.94</td><td>2.00</td></tr></table>

3) SYL-3 芯材的耐介质性能见表 12-21。

表 12-21 SYL-3 芯材的耐介质性能  

<table><tr><td rowspan="2">密度kg/m³</td><td rowspan="2">铝箔厚/边长mm</td><td rowspan="2">浸泡介质</td><td colspan="5">室温节点强度，kN/m</td></tr><tr><td>浸泡前</td><td>浸泡5d后</td><td>浸泡15d后</td><td>浸泡30d后</td><td>浸泡60d后</td></tr><tr><td>39</td><td>0.04/4</td><td>水</td><td>1.95</td><td>2.01</td><td>1.95</td><td>1.99</td><td>1.99</td></tr><tr><td>39</td><td>0.04/4</td><td>无水乙醇</td><td>1.95</td><td>1.83</td><td>1.68</td><td>1.66</td><td>1.62</td></tr><tr><td>39</td><td>0.04/4</td><td>丙酮</td><td>1.95</td><td>1.52</td><td>1.42</td><td>1.53</td><td>1.45</td></tr><tr><td>39</td><td>0.04/4</td><td>乙酸乙酯</td><td>1.95</td><td>1.46</td><td>1.42</td><td>1.47</td><td>1.44</td></tr><tr><td>39</td><td>0.04/4</td><td>汽油</td><td>1.95</td><td>1.90</td><td>1.87</td><td>1.89</td><td>1.97</td></tr></table>

4) SYL-3 芯材的长期耐介质性能见表 12-22。

表 12-22 SYL-3 芯材的长期耐介质性能  

<table><tr><td rowspan="3">密度kg/m3</td><td rowspan="3">铝箔厚/边长mm</td><td colspan="6">室温节点强度，kN/m</td></tr><tr><td rowspan="2">浸泡前</td><td colspan="5">在介质中浸泡1年后(典型值)</td></tr><tr><td>水</td><td>无水乙醇</td><td>丙酮</td><td>乙酸乙酯</td><td>汽油</td></tr><tr><td>27</td><td>0.03/5</td><td>1.77</td><td>1.50</td><td>1.47</td><td>1.14</td><td>1.41</td><td>1.80</td></tr><tr><td>31</td><td>0.04/5</td><td>1.96</td><td>1.93</td><td>1.71</td><td>1.53</td><td>1.41</td><td>1.14</td></tr><tr><td>33</td><td>0.03/4</td><td>1.96</td><td>1.75</td><td>1.50</td><td>1.47</td><td>1.19</td><td>1.69</td></tr><tr><td>39</td><td>0.04/4</td><td>1.95</td><td>1.91</td><td>1.56</td><td>1.31</td><td>1.26</td><td>1.77</td></tr><tr><td>44</td><td>0.03/3</td><td>1.82</td><td>1.70</td><td>1.53</td><td>1.41</td><td>1.38</td><td>1.70</td></tr><tr><td>52</td><td>0.04/3</td><td>2.15</td><td>1.87</td><td>1.73</td><td>1.55</td><td>1.56</td><td>1.88</td></tr><tr><td>53</td><td>0.05/4</td><td>2.08</td><td>1.99</td><td>1.84</td><td>1.64</td><td>1.64</td><td>2.02</td></tr><tr><td>68</td><td>0.05/3</td><td>2.18</td><td>1.76</td><td>1.53</td><td>1.49</td><td>1.60</td><td>1.77</td></tr></table>

5）SYL-3芯材的耐盐雾性能见表12-23。

表 12-23 SYL-3 芯材的耐盐雾性能 ${}^{\text{①}}$   

<table><tr><td rowspan="2">密度kg/m3</td><td rowspan="2">铝箔厚/边长mm</td><td rowspan="2">表面防护层</td><td colspan="2">裸露铝箔的重量损失10-2mg/cm2</td></tr><tr><td>指标</td><td>典型值</td></tr><tr><td>39</td><td>0.04/4</td><td>磷酸阳极氧化后加底胶</td><td>&lt;13.5</td><td>0.4~4.63.0</td></tr><tr><td>68</td><td>0.05/3</td><td>磷酸阳极氧化后加底胶</td><td>&lt;13.5</td><td>1.6~2.52.2</td></tr><tr><td>68</td><td>0.05/3</td><td>磷酸阳极氧化后加二次底胶</td><td>&lt;13.5</td><td>1.3~1.61.5</td></tr></table>

① 经过30d连续盐雾试验后，测定单位裸露铝箔面积的重量损失（试验方法按Q/6S524—86），观察表面均无腐蚀现象。

# c. SYL-3 芯材的贮存性能

SYL-3芯材的贮存稳定性能见表12-24。

表 12-24 SYL-3 芯材的贮存性能  

<table><tr><td rowspan="2">密度kg/m³</td><td rowspan="2">铝箔厚/边长mm</td><td colspan="4">室温节点强度，kN/m</td></tr><tr><td>贮存前</td><td>贮存1年后</td><td>贮存2年后</td><td>贮存3年后</td></tr><tr><td>27</td><td>0.03/5</td><td>1.77</td><td>1.78</td><td>1.69</td><td>1.55</td></tr><tr><td>31</td><td>0.04/5</td><td>1.96</td><td>1.99</td><td>1.93</td><td>1.70</td></tr><tr><td>33</td><td>0.03/4</td><td>1.96</td><td>1.76</td><td>1.57</td><td>1.73</td></tr><tr><td>39</td><td>0.04/4</td><td>1.95</td><td>1.86</td><td>1.89</td><td>1.53</td></tr><tr><td>44</td><td>0.03/3</td><td>1.82</td><td>1.70</td><td>1.58</td><td>1.69</td></tr><tr><td>52</td><td>0.04/3</td><td>2.15</td><td>1.94</td><td>1.83</td><td>1.76</td></tr><tr><td>53</td><td>0.05/4</td><td>2.08</td><td>2.00</td><td>1.95</td><td>2.07</td></tr><tr><td>68</td><td>0.05/3</td><td>2.18</td><td>1.98</td><td>1.84</td><td>1.94</td></tr></table>

# （2）BSC芯材的主要力学及耐环境性能

a. BSC 芯材的平面压缩强度和模量见表 12-25。

表 12-25 BSC 芯材的平面压缩强度和模量(典型值)  

<table><tr><td rowspan="2">密度kg/m³</td><td rowspan="2">铝箔厚/边长mm</td><td colspan="3">平面压缩强度,MPa</td><td colspan="3">平面压缩模量,GPa</td></tr><tr><td>室温</td><td>150℃</td><td>175℃</td><td>室温</td><td>150℃</td><td>175℃</td></tr><tr><td>26.5</td><td>0.03/5</td><td>0.61</td><td>0.48</td><td>0.41</td><td>0.09</td><td>0.08</td><td>0.076</td></tr><tr><td>41</td><td>0.03/3</td><td>1.28</td><td>0.95</td><td>0.94</td><td>0.119</td><td>0.09</td><td>0.107</td></tr><tr><td>52</td><td>0.04/3</td><td>2.06</td><td>1.71</td><td>1.71</td><td>0.156</td><td>0.119</td><td>0.121</td></tr><tr><td>65</td><td>0.05/3</td><td>3.01</td><td>2.59</td><td>2.17</td><td>0.165</td><td>0.120</td><td>0.129</td></tr></table>

b. BSC 芯材的拉伸强度(面板胶 SY-14 及 J-30) 见表 12-26 及表 12-27。

表 12-26 BSC 芯材的拉伸强度(SY-14 面板胶)(典型值)  

<table><tr><td rowspan="2">密度kg/m³</td><td rowspan="2">铝箔厚/边长mm</td><td colspan="3">拉伸强度，MPa</td></tr><tr><td>室温</td><td>150℃</td><td>175℃</td></tr><tr><td>26.5</td><td>0.03/5</td><td>2.14</td><td>2.02</td><td>1.64</td></tr><tr><td>35</td><td>0.03/4</td><td>3.29</td><td>3.00</td><td>2.54</td></tr><tr><td>41</td><td>0.03/3</td><td>3.95</td><td>3.34</td><td>2.50</td></tr><tr><td>52</td><td>0.04/3</td><td>5.18</td><td>4.83</td><td>2.79</td></tr><tr><td>65</td><td>0.05/3</td><td>6.16</td><td>5.70</td><td>5.04</td></tr></table>

表 12-27 BSC 芯材的拉伸强度(J-30 面板胶)(典型值)  

<table><tr><td rowspan="2">密度kg/m³</td><td rowspan="2">铝箔厚/边长mm</td><td colspan="3">拉伸强度，MPa</td></tr><tr><td>室温</td><td>150℃</td><td>175℃</td></tr><tr><td>27</td><td>0.03/5</td><td>1.97</td><td>1.59</td><td>1.57</td></tr><tr><td>44.5</td><td>0.03/5</td><td>4.17</td><td>3.81</td><td>3.15</td></tr><tr><td>52</td><td>0.04/3</td><td>5.66</td><td>5.17</td><td>4.20</td></tr><tr><td>68</td><td>0.05/3</td><td>6.47</td><td>5.12</td><td></td></tr></table>

c. BSC 芯材元件的弯曲剪切强度及模量(SY-14 面板胶)见表 12-28 及表 12-29。

表 12-28 BSC 芯材元件的弯曲剪切强度 (SY-14 面板胶) (典型值)  

<table><tr><td rowspan="2">密度kg/m3</td><td rowspan="2">铝箔厚/边长mm</td><td colspan="3">纵向,MPa</td><td colspan="3">横向,MPa</td></tr><tr><td>室温</td><td>150℃</td><td>175℃</td><td>室温</td><td>150℃</td><td>175℃</td></tr><tr><td>26.5</td><td>0.03/5</td><td>0.439</td><td>0.335</td><td>0.330</td><td>0.267</td><td>0.220</td><td>0.197</td></tr><tr><td>35</td><td>0.03/4</td><td>0.712</td><td>0.540</td><td>0.499</td><td>0.419</td><td>0.341</td><td>0.321</td></tr><tr><td>41</td><td>0.03/3</td><td>0.791</td><td>0.718</td><td>0.580</td><td>0.570</td><td>0.440</td><td>0.370</td></tr><tr><td>52</td><td>0.04/3</td><td>1.354</td><td>1.212</td><td>1.203</td><td>0.987</td><td>0.853</td><td>0.789</td></tr><tr><td>65</td><td>0.05/3</td><td>1.843</td><td>1.598</td><td>1.400</td><td>1.100</td><td>1.010</td><td>0.933</td></tr></table>

表 12-29 BSC 芯材元件的弯曲剪切模量(SY-14 面板胶)(典型值)  

<table><tr><td rowspan="2">密度kg/m3</td><td rowspan="2">铝箔厚/边长mm</td><td colspan="3">纵向,MPa</td><td colspan="3">横向,MPa</td></tr><tr><td>室温</td><td>150℃</td><td>175℃</td><td>室温</td><td>150℃</td><td>175℃</td></tr><tr><td>26.5</td><td>0.03/5</td><td>0.100</td><td>0.081</td><td>0.082</td><td>0.047</td><td>0.043</td><td>0.021</td></tr><tr><td>35</td><td>0.03/4</td><td>0.156</td><td>0.099</td><td>0.096</td><td>0.087</td><td>0.054</td><td>0.043</td></tr><tr><td>41</td><td>0.03/3</td><td>0.145</td><td>0.123</td><td>0.068</td><td>0.105</td><td>0.065</td><td>0.039</td></tr><tr><td>52</td><td>0.04/3</td><td>0.185</td><td></td><td>0.156</td><td>0.174</td><td>0.124</td><td>0.102</td></tr><tr><td>65</td><td>0.05/3</td><td>0.245</td><td>0.186</td><td>0.137</td><td>0.175</td><td>0.117</td><td>0.095</td></tr></table>

d. BSC 芯材元件的弯曲剪切强度及模量(J-30 面板胶)见表 12-30 及表 12-31。

表 12-30 BSC 芯材元件的弯曲剪切强度 (J-30 面板胶) (典型值)  

<table><tr><td rowspan="2">密度kg/m3</td><td rowspan="2">铝箔厚/边长mm</td><td colspan="3">纵向，MPa</td><td colspan="3">横向，MPa</td></tr><tr><td>室温</td><td>150℃</td><td>175℃</td><td>室温</td><td>150℃</td><td>175℃</td></tr><tr><td>27</td><td>0.03/5</td><td>0.431</td><td>0.304</td><td>0.314</td><td>0.299</td><td>0.180</td><td>0.186</td></tr><tr><td>32</td><td>0.03/4</td><td>0.617</td><td>0.531</td><td>0.460</td><td>0.417</td><td>0.371</td><td>0.337</td></tr><tr><td>62.5</td><td>0.04/3</td><td>1.84</td><td>1.29</td><td>1.245</td><td>0.882</td><td></td><td>0.608</td></tr><tr><td>68</td><td>0.05/3</td><td>2.274</td><td>1.872</td><td>1.411</td><td>1.245</td><td>1.058</td><td>1.107</td></tr></table>

表 12-31 BSC 芯材元件的弯曲剪切模量(J-30 面板胶)(典型值)  

<table><tr><td rowspan="2">密度kg/m3</td><td rowspan="2">铝箔厚/边长mm</td><td colspan="3">纵向,MPa</td><td colspan="3">横向,MPa</td></tr><tr><td>室温</td><td>150℃</td><td>175℃</td><td>室温</td><td>150℃</td><td>175℃</td></tr><tr><td>27</td><td>0.03/5</td><td>0.105</td><td>0.057</td><td>0.046</td><td>0.042</td><td>0.028</td><td>0.028</td></tr><tr><td>32</td><td>0.03/4</td><td>0.116</td><td>0.105</td><td>0.007</td><td>0.075</td><td>0.056</td><td>0.046</td></tr><tr><td>62.5</td><td>0.04/3</td><td>0.219</td><td>0.132</td><td>0.104</td><td>0.122</td><td></td><td>0.057</td></tr><tr><td>68</td><td>0.05/3</td><td>0.476</td><td>0.297</td><td>0.167</td><td>0.241</td><td>0.121</td><td>0.103</td></tr></table>

e. BSC 芯材的分层强度见表 12-32。

表 12-32 BSC 芯材的分层强度 (典型值)  

<table><tr><td>密 度
kg/m³</td><td>铝箔厚/边长
mm</td><td>原 始 值
kg</td><td>水煮2h后
kg</td></tr><tr><td>26</td><td>0.03/5</td><td>22.5</td><td>22.0</td></tr><tr><td>32</td><td>0.03/4</td><td>27.1</td><td>26.1</td></tr><tr><td>52</td><td>0.04/3</td><td>36.1</td><td>33.7</td></tr></table>

f. BSC 芯材的剥离强度(面板胶 J-30 及 SY-14) 见表 12-33。

表 12-33 BSC 芯材的剥离强度(典型值)  

<table><tr><td rowspan="2">密 度kg/m*</td><td rowspan="2">铝箔厚/边长mm</td><td colspan="2">90°剥离强度,kN/m</td><td colspan="2">浮激剥离强度,kN·m/m</td></tr><tr><td>J-30胶</td><td>SY-14</td><td>J-30胶</td><td>SY-14胶</td></tr><tr><td>26.5</td><td>0.03/5</td><td>2.89</td><td>3.15</td><td>7.57</td><td>5.0</td></tr><tr><td>35</td><td>0.03/4</td><td>3.28</td><td>2.34</td><td>8.86</td><td>7.2</td></tr><tr><td>41</td><td>0.03/3</td><td></td><td>2.64</td><td></td><td>6.86</td></tr><tr><td>52</td><td>0.03/3</td><td>4.21</td><td>2.34</td><td>10.18</td><td>3.23</td></tr><tr><td>65</td><td>0.05/3</td><td>4.02</td><td>2.60</td><td>9.40</td><td>7.06</td></tr></table>

g. BSC 芯材的节点强度见表 12-34。

表 12-34 BSC 芯材的节点强度 (典型值)  

<table><tr><td rowspan="2">序号</td><td rowspan="2">试验项目</td><td colspan="2">节点强度,kN/m</td></tr><tr><td>室温</td><td>150℃</td></tr><tr><td>1</td><td>对照组</td><td>3.11</td><td>1.13</td></tr><tr><td>2</td><td>水煮2h</td><td>2.91</td><td></td></tr><tr><td>3</td><td>55℃,95%~100%RH湿热1500h</td><td>2.75</td><td>1.15</td></tr><tr><td>4</td><td>150℃热老化200h</td><td>2.87</td><td>1.54</td></tr><tr><td>5</td><td>汽油2h·</td><td>2.91</td><td></td></tr><tr><td>6</td><td>酒精2h</td><td>2.78</td><td></td></tr><tr><td>7</td><td>乙酸乙酯2h</td><td>3.01</td><td></td></tr><tr><td>8</td><td>丙酮2h</td><td>2.90</td><td></td></tr><tr><td>9</td><td>冷水24h</td><td>3.02</td><td></td></tr></table>

h. BSC 芯材的耐盐雾性能见表 12-35。

表 12-35 BSC 芯材的耐盐雾性能  

<table><tr><td rowspan="2">序号</td><td rowspan="2">表面防护层</td><td colspan="3">裸露铝箔重量损失,×10-2mg/cm2</td></tr><tr><td>指标</td><td>典型值</td><td>结论</td></tr><tr><td>1</td><td>对照,碱洗表面</td><td>&lt;13.5</td><td>15.6~16.5/16.2</td><td>不合格</td></tr><tr><td>2</td><td>磷酸阳极氧化表面</td><td>&lt;13.5</td><td>8.1~13.3/11.5</td><td>合格</td></tr><tr><td>3</td><td>“磷酸阳极氧化+底胶”表面(BSC耐久夹芯)</td><td>&lt;13.5</td><td>2.3~3.3/2.8</td><td>合格(优质)</td></tr></table>

（3）其他芯材性能

a. LF2Y碱洗、JX-9胶芯材的节点强度及压缩强度性能见表12-36。

表 12-36 LF2Y 碱洗、JX-9 胶芯材的节点强度及压缩强度性能(典型值)  

<table><tr><td rowspan="2">密度kg/m³</td><td rowspan="2">边长mm</td><td rowspan="2">箔厚mm</td><td colspan="2">节点强度,kN/m</td><td colspan="2">压缩强度,MPa</td><td colspan="2">压缩模量,GPa</td></tr><tr><td>室温</td><td>175℃</td><td>室温</td><td>175℃</td><td>室温</td><td>175℃</td></tr><tr><td>24.0</td><td>5</td><td>0.03</td><td>2.36</td><td>1.15</td><td>0.42</td><td>0.36</td><td>0.025</td><td>0.021</td></tr><tr><td>29.6</td><td>4</td><td>0.03</td><td>2.50</td><td>1.08</td><td>0.50</td><td>0.47</td><td>0.040</td><td>0.031</td></tr><tr><td>42.6</td><td>3</td><td>0.03</td><td>1.85</td><td>0.75</td><td>0.83</td><td>0.14</td><td>0.072</td><td>0.035</td></tr><tr><td>55.6</td><td>3</td><td>0.04</td><td>2.25</td><td>0.81</td><td>1.16</td><td>0.96</td><td>0.127</td><td>0.042</td></tr><tr><td>68.5</td><td>3</td><td>0.05</td><td>1.98</td><td>0.57</td><td>1.88</td><td>1.26</td><td>0.584</td><td>0.037</td></tr><tr><td>83.0</td><td>3</td><td>0.06</td><td>1.71</td><td>0.88</td><td>2.57</td><td>1.86</td><td>0.590</td><td>0.046</td></tr><tr><td>111</td><td>3</td><td>0.08</td><td>1.30</td><td>0.60</td><td>4.77</td><td>2.91</td><td>0.397</td><td>0.071</td></tr></table>

b. LF2Y碱洗、JX-9胶芯材的剪切强度性能见表12-37。

表 12-37 LF2Y 碱洗、JX-9 胶芯材的剪切强度性能 (典型值)
