Repository: C-zj02/CFD-claw

<div align="center">

**English** | [中文](#中文版) | [Français](README_FR.md) | [Русский](README_RU.md) | [हिन्दी](README_HI.md) | [العربية](README_AR.md) | [Português](README_PT.md)

# 🚀 Claude Code Python

**A Complete Python Reimplementation Based on Real Claude Code Source**

*From TypeScript Source → Rebuilt in Python with ❤️*

***
**🔥 Active Development • New Features Weekly 🔥**

</div>

***

## 🎯 What is This?

**Clawd Code** is a **complete Python rewrite** of Claude Code, based on the **real TypeScript source code**.

File: RAG-data/飞机设计手册_第3册_材料(上).pdf-aa8815ea-fe3d-4698-9051-b229ac669f16.md (part 1 of 4)
表 18-26 ${\mathbf{{FF}}}_{40} - 1\text{、}{\mathbf{{FF}}}_{40}\mathrm{\;P} - 1\text{、}{\mathbf{{FF}}}_{40}\mathrm{\;S} - 1\text{、}{\mathbf{{FF}}}_{40}\mathrm{{SP}} - 1$ 型的规格、直流电阻和计算重量  

<table><tr><td colspan="3">镀锡导电线芯</td><td rowspan="3">绝缘标称厚度mm</td><td rowspan="3" colspan="2">导体电阻(max)Ω/km</td><td rowspan="4">标称外径mmFF40-1</td><td colspan="6">电线外径，mm</td><td colspan="5">计算重量，kg/km</td><td></td></tr><tr><td rowspan="3">截面mm2</td><td rowspan="3">结构单线根数/单线标称外径mm</td><td rowspan="3">外径mm</td><td>FF40-1</td><td>FF40P-1</td><td colspan="2">FF40S-1</td><td colspan="2">FF40SP-1</td><td>FF40-1</td><td>FF40P-1</td><td colspan="2">FF40S-1</td><td colspan="2">FF40SP-1</td></tr><tr><td rowspan="2">单芯</td><td rowspan="2">单芯</td><td rowspan="2">二芯</td><td rowspan="2">三芯</td><td rowspan="2">二芯</td><td rowspan="2">三芯</td><td rowspan="2">单芯</td><td rowspan="2">单芯</td><td rowspan="2">二芯</td><td rowspan="2">三芯</td><td rowspan="2">二芯</td><td rowspan="2">三芯</td></tr><tr><td>单芯</td><td>多芯</td><td>单芯</td></tr><tr><td>0.3</td><td>19/0.16</td><td>0.80</td><td>0.27</td><td>50.8</td><td>51.8</td><td>1.34±0.07</td><td>1.46</td><td>1.96</td><td>2.92</td><td>3.20</td><td>3.67</td><td>3.94</td><td>5.25</td><td>9.60</td><td>10.7</td><td>16.0</td><td>23.30</td><td>29.52</td></tr><tr><td>0.5</td><td>19/0.20</td><td>1.00</td><td>0.27</td><td>32.5</td><td>33.2</td><td>1.54±0.07</td><td>1.66</td><td>2.16</td><td>3.32</td><td>3.62</td><td>4.07</td><td>4.37</td><td>6.63</td><td>11.53</td><td>13.5</td><td>20.2</td><td>27.74</td><td>35.53</td></tr><tr><td>0.75</td><td>19/0.23</td><td>1.15</td><td>0.27</td><td>24.6</td><td>25.1</td><td>1.69±0.07</td><td>1.81</td><td>2.56</td><td>3.62</td><td>3.94</td><td>4.37</td><td>4.69</td><td>9.57</td><td>14.90</td><td>19.5</td><td>29.2</td><td>35.06</td><td>45.91</td></tr><tr><td>1.0</td><td>19/0.26</td><td>1.30</td><td>0.27</td><td>19.3</td><td>19.7</td><td>1.84±0.07</td><td>1.99</td><td>2.74</td><td>3.90</td><td>4.33</td><td>4.73</td><td>5.07</td><td>11.89</td><td>17.64</td><td>24.2</td><td>36.3</td><td>41.06</td><td>54.36</td></tr><tr><td>1.2</td><td>19/0.28</td><td>1.40</td><td>0.30</td><td>16.6</td><td>16.9</td><td>2.00±0.08</td><td>2.16</td><td>2.91</td><td>4.32</td><td>4.70</td><td>5.07</td><td>5.45</td><td>13.92</td><td>20.13</td><td>28.3</td><td>42.5</td><td>46.49</td><td>62.00</td></tr><tr><td>1.5</td><td>19/0.32</td><td>1.60</td><td>0.30</td><td>12.7</td><td>12.9</td><td>2.20±0.08</td><td>2.36</td><td>3.11</td><td>4.72</td><td>5.13</td><td>5.47</td><td>5.88</td><td>17.65</td><td>24.65</td><td>35.8</td><td>53.8</td><td>55.74</td><td>75.11</td></tr><tr><td>2.0</td><td>19/0.37</td><td>1.85</td><td>0.30</td><td>9.50</td><td>9.70</td><td>2.45±0.08</td><td>2.61</td><td>3.36</td><td>5.22</td><td>5.67</td><td>5.97</td><td>6.42</td><td>22.86</td><td>30.32</td><td>46.5</td><td>69.8</td><td>68.56</td><td>93.48</td></tr><tr><td>2.5</td><td>37/0.30</td><td>2.10</td><td>0.30</td><td>7.43</td><td>7.58</td><td>2.70±0.08</td><td>2.89</td><td>3.64</td><td>5.78</td><td>6.26</td><td>6.53</td><td>7.18</td><td>27.73</td><td>40.47</td><td>56.5</td><td>84.7</td><td>80.60</td><td>106.57</td></tr><tr><td>3.0</td><td>37/0.32</td><td>2.24</td><td>0.30</td><td>6.53</td><td>6.66</td><td>2.84±0.10</td><td>3.05</td><td>3.80</td><td>6.10</td><td>6.62</td><td>6.85</td><td>7.32</td><td>34.21</td><td>47.49</td><td>69.7</td><td>104.5</td><td>95.01</td><td>131.71</td></tr><tr><td>4.0</td><td>37/0.37</td><td>2.59</td><td>0.35</td><td>4.88</td><td>4.98</td><td>3.29±0.10</td><td>3.50</td><td>4.25</td><td></td><td></td><td></td><td></td><td>43.84</td><td>59.02</td><td></td><td></td><td></td><td></td></tr><tr><td>5.0</td><td>37/0.41</td><td>2.87</td><td>0.35</td><td>3.98</td><td>4.05</td><td>3.57±0.10</td><td>3.78</td><td>4.53</td><td></td><td></td><td></td><td></td><td>52.92</td><td>69.23</td><td></td><td></td><td></td><td></td></tr><tr><td>6.0</td><td>37/0.45</td><td>3.15</td><td>0.35</td><td>3.30</td><td>3.36</td><td>3.85±0.10</td><td>4.06</td><td>4.81</td><td></td><td></td><td></td><td></td><td>62.79</td><td>80.34</td><td></td><td></td><td></td><td></td></tr></table>

表 18-27 乙烯-四氟乙烯共聚体绝缘电线电缆的主要性能指标  

<table><tr><td>性能</td><td>指 标</td><td>试验方法</td></tr><tr><td>绝缘电阻</td><td>0.12~0.5mm2≥1.5×103MΩ·km;0.75~2.0mm2≥9×103MΩ·km;2.5~6.0mm2≥6×103MΩ·km</td><td>GB3048.5~6</td></tr><tr><td>表面电阻</td><td>3.0mm2以下 ≥1.3×104MΩ·mm</td><td>GJB17.5</td></tr><tr><td>介电强度</td><td>1.浸水电压2000V或脉冲电压8000V;2.线芯对屏蔽2000V,线芯对线芯3000V3.屏蔽护套1000V</td><td>GJB17.2.4或GB3048.9</td></tr><tr><td>电线老化</td><td>经200C,120h老化后,弯曲不开裂,再经2200V/5min电压试验不击穿</td><td>GJB17.6</td></tr><tr><td>浸液</td><td>航空煤油20~25C,20h;滑油173~177C,7h;液压油48~50C,20h;异丙醇20~25C,20h;浸液后试样增率≤5%,经2200V/5min电压试验不击穿</td><td>GJB17.8</td></tr><tr><td>粘连</td><td>200±2C,24h不粘连</td><td>GJB17.10</td></tr><tr><td>绝缘收缩</td><td>200±2C,7h ≤3.2mm</td><td>GJB17.13</td></tr><tr><td>温度冲击</td><td>150±2C,绝缘无喇叭状张开,绝缘长度变化最大值为:0.12~3mm21.5mm;4mm2及以上 2.5mm</td><td>GJB17.14</td></tr><tr><td>燃烧</td><td>供火时间0.12~6.0mm2 15s;自熄时间≤2s,烧焦长度≤140mm</td><td>GJB773.1第16.2条</td></tr><tr><td>卷绕</td><td>200±2C,不开裂</td><td>GJB17.15</td></tr><tr><td>低温卷绕</td><td>经65±2C,4h后卷绕不开裂,再经2200V/5min电压试验不击穿</td><td>GJB17.21</td></tr><tr><td>短期热稳定</td><td>230±2C,7h,再经2200V/5min电压试验不击穿</td><td>GJB17.6</td></tr><tr><td>冒烟</td><td>200±2C,15min无冒烟现象</td><td>GJB17.17</td></tr></table>

# （7）Z9用耐火焰导线

a. 导线的规格、直流电阻和计算重量见表18-28。  
b. 导线的主要性能指标见表18-29。

表 18-28 导线的规格、直流电阻和计算重量  

<table><tr><td rowspan="2">标称截面mm2</td><td rowspan="2">结构单线根数/单线标称外径mm</td><td rowspan="2">绞线外径mm</td><td colspan="2">绝缘厚度mm</td><td rowspan="2">FU-3FU-8最大外径mm</td><td rowspan="2">护层厚度mm</td><td colspan="4">FUP3-3 FUP3-8屏蔽最大外径，mm</td><td colspan="4">FUP3H7-3 FUP3H7-8成品最大外径，mm</td><td rowspan="2">直流电阻Ω/km</td></tr><tr><td>标称</td><td>最小</td><td>单芯</td><td>二芯</td><td>三芯</td><td>四芯</td><td>单芯</td><td>二芯</td><td>三芯</td><td>四芯</td></tr><tr><td>0.50</td><td>7/0.30</td><td>0.90</td><td>0.55</td><td>0.40</td><td>2.2</td><td>0.5</td><td></td><td></td><td></td><td>6.0</td><td></td><td></td><td></td><td>7.3</td><td></td></tr><tr><td>0.35</td><td>19/0.16</td><td>0.80</td><td>0.60</td><td>0.40</td><td>2.2</td><td>0.5</td><td>2.9</td><td>5.1</td><td>5.5</td><td>6.0</td><td>4.0</td><td>6.4</td><td>6.6</td><td>7.3</td><td>54.0</td></tr><tr><td>1.00</td><td>19/0.26</td><td>1.30</td><td>0.90</td><td>0.70</td><td>3.3</td><td>0.5</td><td>4.0</td><td>7.4</td><td>7.9</td><td>8.7</td><td>5.1</td><td>8.5</td><td>9.0</td><td>9.7</td><td>20.5</td></tr></table>

表 18-29 导线的主要性能指标  

<table><tr><td>性能</td><td>指 标</td><td>试验方法</td></tr><tr><td>绝缘电阻</td><td>≥1.5×103MΩ·km</td><td>GB3048.5</td></tr><tr><td>电压试验</td><td>3000V/0.2s或5000V/0.2s</td><td>GJB3048.8</td></tr><tr><td>卷绕</td><td>弯曲后经1500V/1min不击穿</td><td>GJB17.16</td></tr><tr><td>湿介质试验</td><td>5%NaCl溶液,5h,经1500V/1min不击穿</td><td></td></tr><tr><td>潮湿</td><td>试验后绝缘电阻≥1.5×103MΩ·km</td><td></td></tr><tr><td>高温试验</td><td>343±3℃,100h后,导体在353℃直流电阻增率≤15%</td><td></td></tr><tr><td>燃烧</td><td>1093±27℃/5min后,绝缘电阻≤50Ω</td><td></td></tr><tr><td>浸液</td><td>航空汽油20~25℃、液压油或滑油49±1℃,8h后,经1500V/1min不击穿</td><td>GJB17.8</td></tr><tr><td>低温弯曲试验</td><td>-54±3℃,4h后,1500V/1min不击穿</td><td>GJB17.21</td></tr><tr><td>耐热冲击试验</td><td>-55±3℃,260℃±2℃,无喇叭状开裂,0.6~1.0mm²,长度变化值≤1.5mm</td><td>GJB17.14</td></tr></table>

# （8）同轴电缆

a. 同轴电缆的结构见图18-1。  
b. 同轴电缆的主要性能指标见表18-30。

表 18-30 同轴电缆的主要性能指标  

<table><tr><td rowspan="2">电缆型号</td><td rowspan="2">绝缘试验电压kV</td><td rowspan="2">灭晕电压(min)kV</td><td rowspan="2">工作电容(参考值)pF/m</td><td rowspan="2">特性阻抗Ω</td><td colspan="3">衰减常数不大于,db/m</td></tr><tr><td>30MHz</td><td>200MHz</td><td>3000MHz</td></tr><tr><td>SFB-50-1</td><td>1.2</td><td></td><td>94</td><td>50±3.5</td><td>0.33</td><td>0.85</td><td>3.4</td></tr><tr><td>SFB-50-2-1</td><td>2.0</td><td>1.0</td><td>94</td><td>50±3.5</td><td>0.20</td><td>0.50</td><td>2.0</td></tr><tr><td>SFB-50-2-2</td><td>3.0</td><td>1.2</td><td>94</td><td>50±2.5</td><td>0.12</td><td>0.31</td><td>1.27</td></tr><tr><td>SFB-50-3</td><td>4.2</td><td>1.7</td><td>94</td><td>50±2.5</td><td>0.086</td><td>0.23</td><td>0.95</td></tr><tr><td>SFB-50-5</td><td>6.5</td><td>2.5</td><td>94</td><td>50±2.0</td><td>0.057</td><td>0.15</td><td>0.65</td></tr><tr><td>SFB-75-2</td><td>2.0</td><td>1.0</td><td>63</td><td>75±5.0</td><td>0.19</td><td>0.50</td><td>2.0</td></tr><tr><td>SFB-75-4</td><td>4.4</td><td>1.8</td><td>63</td><td>75±3.0</td><td>0.07</td><td>0.185</td><td>0.80</td></tr><tr><td>试验方法</td><td>GB3048.8</td><td>SJ1134-77</td><td>SJ1134-77</td><td colspan="4"></td></tr></table>

# （9）射频电缆

a. 射频电缆的结构见图 18-2。  
b. 射频电缆的主要性能指标见表18-31。

图片摘要：该图主要展示 18 1 同轴电缆的结构。
![](images/c04ab3df83af7df53b54f68adf040e5b55f86ef80400ed0e17be63208b88a95c.jpg)  
图18-1 同轴电缆的结构

1—镀银铜线内导体；2—聚四氟乙烯绝缘；

3—镀银铜线外导体；4—聚四氟乙烯薄膜绕包层；

5—玻璃丝编织；6—涂硅有机漆护套

图片摘要：该图主要展示 18 1 同轴电缆的结构。
![](images/806277791bbbcb073ff7c599372a057794d523af0c5486cf4a360d611017628b.jpg)

图片摘要：该图主要展示 18 2 射频电缆的结构。
![](images/3da2745d9d56257d716a54a27ee661b1c43fc5eb85b6d6ede26f351db4d16002.jpg)  
图18-2 射频电缆的结构

1—单芯内导体；2—绞线内导体；

3—聚乙烯绝缘；4—铜线编织外导体；

5一护套

表 18-31 射频电缆的主要性能指标  

<table><tr><td>性能指标</td><td>SYV-50-3</td><td>SYV-50-7-1</td><td colspan="2">性能指标</td><td>SYV-50-3</td><td>SYV-50-7-1</td></tr><tr><td>结构根数/直径,mm</td><td>1/0.90</td><td>7/0.76</td><td colspan="2">绝缘电阻,kV/km</td><td>10000</td><td>10000</td></tr><tr><td>导体外径,mm</td><td>0.90</td><td>0.28</td><td rowspan="3">衰减常数不大于db/m</td><td>30MHz</td><td>0.100</td><td>0.0497</td></tr><tr><td>绝缘外径,mm</td><td>3.0±0.15</td><td>7.3±0.25</td><td>200MHz</td><td>0.264</td><td>0.137</td></tr><tr><td>外导体外径mm≤</td><td>3.85</td><td>0.5</td><td>3000MHz</td><td>1.482</td><td>0.851</td></tr><tr><td>护套外径,mm</td><td>5.0±0.25</td><td>10.2±0.30</td><td colspan="2">最高使用频率,MHz</td><td>10000</td><td>1000</td></tr><tr><td>特性阻抗,Ω</td><td>50±0.25</td><td>50±2.5</td><td rowspan="2">流动性试验</td><td rowspan="2">加载,kg位移,%≤</td><td>5</td><td>5</td></tr><tr><td>试验电压,kV</td><td>4.0</td><td>9.0</td><td>15</td><td>15</td></tr><tr><td>灭晕电压,kV≥</td><td>2.0</td><td>4.0</td><td colspan="2">尺寸稳定性试验后位移,mm≤</td><td>3.0</td><td>3.0</td></tr><tr><td>电容pF/m≤</td><td>115</td><td>115</td><td colspan="2">计算重量</td><td>45.48</td><td>167.99</td></tr></table>

# （10）耐油电缆

a. 耐油电缆的规格见表18-32。  
b. 耐油电缆的主要性能指标见表18-33。

表 18-32 耐油电缆的规格  

<table><tr><td>标称截面mm2</td><td>绞线结构根数/单丝直径mm</td><td>绞线外径mm</td><td>20C导体直流电阻Ω/km</td><td>绝缘标称厚度mm</td><td>绝缘外径mm</td><td>护套标称厚度mm</td><td>成品电缆最大直径mm</td></tr><tr><td>0.35</td><td>19/0.16</td><td>0.80</td><td>53.7</td><td>0.35</td><td>1.50±0.05</td><td>0.40</td><td>3.00</td></tr><tr><td>0.60</td><td>19/0.20</td><td>1.00</td><td>33.6</td><td>0.35</td><td>1.70±0.05</td><td>0.40</td><td>3.30</td></tr></table>

表 18-33 耐油电缆的主要性能指标  

<table><tr><td>性能</td><td>指 标</td><td>试验方法</td></tr><tr><td>绝缘电阻</td><td>≥1.6×103MΩ·km</td><td>GB3048.5</td></tr><tr><td>电压试验</td><td>1.绝缘应经受5000V2.线芯对屏蔽1500V/1min3.护套应经受工频火花电压3000V</td><td>GB3048.9</td></tr><tr><td>热老化</td><td>275±3C,120h老化后,挂重350g卷绕不开裂,3000V/5min电压试验不击穿</td><td>GJB17.6</td></tr><tr><td>耐寒试验</td><td>-65±2C,4h后卷绕不开裂,经3000V/5min电压试验不击穿</td><td>GJB17.21</td></tr><tr><td>高低温试验</td><td>200±3C/-55±2C,30min/30min绝缘不开裂,绝缘收缩≤1.5mm</td><td>GJB17.14</td></tr><tr><td>卷绕试验</td><td>313±3C,2h后卷绕不开裂</td><td>GJB17.16</td></tr></table>

# 18.1.3 电线、电缆的应用

电线、电缆的用途见表18-34。

表 18-34 电线、电缆的用途  

<table><tr><td>分类</td><td>名称</td><td>用途</td></tr><tr><td rowspan="9">电线电缆导体</td><td>同心绞合镀锡铜导体</td><td>长期工作温度≤+150℃</td></tr><tr><td>同心绞合镀银铜导体</td><td>长期工作温度≤+200℃</td></tr><tr><td>同心绞合镀镍铜导体</td><td>长期工作温度≤+260℃·</td></tr><tr><td>同心绞合镀锡铜合金导体</td><td>长期工作温度≤+150℃要求机械强度较高的场合</td></tr><tr><td>同心绞合镀银铜合金导体</td><td>长期工作温度≤+200℃要求机械强度较高的场合</td></tr><tr><td>同心绞合镀镍铜合金导体</td><td>长期工作温度≤+260℃要求机械强度较高的场合</td></tr><tr><td>同心绞合铝导体</td><td>长期工作温度≤+150℃</td></tr><tr><td>束合铜导体</td><td>长期工作温度≤+200℃要求较柔软的场合</td></tr><tr><td>束合镀银铜导体</td><td>长期工作温度≤+200℃要求较柔软的场合</td></tr><tr><td rowspan="4">航空用聚氯乙烯绝缘尼龙护套电线</td><td>镀锡铜芯105C聚氯乙烯绝缘尼龙护套电线</td><td rowspan="3">额定电流:交流600V额定温度:105℃最低使用环境温度:-60℃;在-30℃以下不宜急剧弯曲导线</td></tr><tr><td>镀锡铜合金芯105C聚氯乙烯绝缘尼龙套电线</td></tr><tr><td>镀锡铜芯105C聚氯乙烯/玻璃丝绝缘尼龙护套电线</td></tr><tr><td>镀锡铜芯105C,3000V聚氯乙烯绝缘尼龙护套电线</td><td>额定电流:交流3000V额定温度:105℃最低使用环境温度:-60℃;在-30℃以下不宜剧烈弯曲导线</td></tr></table>

续表 18-34  

<table><tr><td>分类</td><td>名称</td><td>用途</td></tr><tr><td rowspan="5">航空用聚酰亚胺薄膜绝缘电线电缆</td><td>镀银铜芯PI/F46绝缘PI漆护层电线</td><td rowspan="5">额定电流:交流600V额定温度:200℃最低使用环境温度:-60℃,不宜和导弹燃料接触</td></tr><tr><td>镀银铜芯PI/F46绝缘F4生带护套电线</td></tr><tr><td>铝芯PI/F46薄膜绝缘F4生带护套电线</td></tr><tr><td>镀银铜合金导体PI/F46绝缘PI漆护层电线</td></tr><tr><td>某机用聚酰亚胺绝缘轻型电线电缆</td></tr><tr><td rowspan="6">聚四氟乙烯绝缘电线电缆</td><td>镀镍铜芯聚四氟乙烯绝缘电线电缆</td><td>额定电流:交流600V额定温度:260℃最低使用环境温度:-65℃</td></tr><tr><td>镀银铜芯聚四氟乙烯绝缘电线电缆</td><td>额定电流:交流250V额定温度:200℃最低使用环境温度:-65℃</td></tr><tr><td>镀镍铜芯聚四氟乙烯绝缘轻型电线电缆</td><td>额定电流:交流250V额定温度:260℃最低使用环境温度:-65℃</td></tr><tr><td>镀银铜芯聚四氟乙烯绝缘轻型电线电缆</td><td>额定电流:交流250V额定温度:200℃最低使用环境温度:-65℃</td></tr><tr><td>镀镍铜合金导体聚四氟乙烯电线电缆</td><td>额定电流:交流600V额定温度:260℃最低使用环境温度:-65℃</td></tr><tr><td>镀银铜合金导体聚四氟乙烯电线电缆</td><td>额定电流:交流600V额定温度:200℃最低使用环境温度:-65℃</td></tr><tr><td rowspan="4">聚全氟乙丙烯绝缘电线电缆</td><td>镀银铜芯聚全氟乙丙烯绝缘电线电缆</td><td rowspan="2">额定电流:交流600V额定温度:200℃最低使用环境温度:-65℃</td></tr><tr><td>镀银铜合金芯聚全氟乙丙烯绝缘电线电缆</td></tr><tr><td>镀银铜芯聚全氟乙丙烯绝缘轻型电线电缆</td><td>额定电流:交流250V额定温度:200℃最低使用环境温度:-65℃</td></tr><tr><td>镀锡铜芯聚四氟乙丙烯绝缘电线电缆</td><td>额定电流:交流600V额定温度:135℃最低使用环境温度:-55℃</td></tr><tr><td rowspan="2">聚全氟乙丙烯/聚偏氟乙烯绝缘电线电缆</td><td>镀锡铜芯聚全氟乙丙烯/聚偏氟乙烯绝缘电线电缆</td><td rowspan="2">额定电流:交流600V额定温度:135℃最低使用环境温度:-55℃</td></tr><tr><td>镀锡铜合金芯聚全氟乙丙烯/聚偏氟乙烯绝缘电线电缆</td></tr><tr><td rowspan="3">聚四氟乙烯/玻璃丝组合绝缘电线电缆</td><td>镀镍铜芯聚四氟乙烯/玻璃丝组合绝缘电线电缆</td><td>额定电流:交流600V额定温度:260℃最低使用环境温度:-65℃</td></tr><tr><td>镀银铜芯聚四氟乙烯/玻璃丝组合绝缘电线电缆</td><td>额定电流:交流600V额定温度:200℃最低使用环境温度:-65℃</td></tr><tr><td>铝芯聚四氟乙烯/玻璃丝组合绝缘电线电缆</td><td>额定电流:交流600V额定温度:150℃最低使用环境温度:-65℃</td></tr></table>

续表 18-34  

<table><tr><td>分类</td><td>名称</td><td>用途</td></tr><tr><td rowspan="2">耐磨聚四氟乙烯绝缘电线电缆</td><td>镀镍铜芯耐磨聚四氟乙烯绝缘电线电缆</td><td>额定电流:交流600V额定温度:260℃最低使用环境温度:-65℃</td></tr><tr><td>镀银铜芯耐磨聚四氟乙烯绝缘电线电缆</td><td>额定电流:交流600V额定温度:200℃最低使用环境温度:-65℃</td></tr><tr><td rowspan="2">乙烯/四氟乙烯共聚体绝缘电线电缆</td><td>镀锡铜芯乙烯-四氟乙烯共聚体绝缘电线电缆</td><td rowspan="2">额定电流:交流600V额定温度:150℃最低使用环境温度:-65℃</td></tr><tr><td>镀锡铜芯乙烯-四氟乙烯共聚体绝缘中等重量电线电缆</td></tr><tr><td>耐高温导线</td><td>某机用耐高温组合绝缘电线</td><td>额定电流:交流600V额定温度:260℃最低使用环境温度:-65℃</td></tr><tr><td>耐火焰导线</td><td>某机用耐火焰导线</td><td>额定电流:交流600V额定温度:-65~260℃耐火焰温度:1093℃/5min,用于发动机高温区</td></tr><tr><td>同轴电缆</td><td>同轴电缆</td><td>用于固定或移动式无线电装置,工作温度-55~260℃</td></tr><tr><td>射频电缆</td><td>实芯聚乙烯绝缘射频电缆</td><td>用于无线电通讯、广播和有关电子设备中传输射频信号,使用温度:-40~70℃</td></tr><tr><td>耐油电缆</td><td>镀银软圆铜线芯,聚四氟乙烯绝缘,镀银软圆铜线编织,聚四氟乙烯护套电缆</td><td>用于飞机上油量表连接线,使用温度-60~70℃,额定电压250V</td></tr></table>

# 18.1.4 电线、电缆的运输、贮存及保管要求

# （1）产品应成盘或成圈包装

a. 交货盘应符合 GB4005 或 GB4006 规定, 每盘应妥善安装, 筒体直径 $(d_{2})$ 应符合表 18-35 规定。

表 18-35 筒体直径  

<table><tr><td>标称截面, \( {\mathrm{{mm}}}^{2} \)</td><td>筒体直径, \( \mathrm{{mm}} \)</td></tr><tr><td>0.08~20</td><td>\( {50}{D}^{\text{① }} \)</td></tr><tr><td>2.5~6.0</td><td>40D</td></tr><tr><td>8.0~40.0</td><td>30D</td></tr><tr><td>50~95</td><td>20D</td></tr></table>

① $D$ 为电线电缆标称外径。  
b. 每圈产品应至少捆扎两处，用塑料袋封装；成圈内径 $(d_{2})$ 应符合表18-35规定。  
c. 长途运输时, 成圈件或 $d_{1}<315 \mathrm{~mm}$ 的成盘件, 应集装在结实的木箱、纸箱或集装箱中。

（2）每圈或每盘上应附有标明下列内容的标签。

a. 制造厂名称  
b. 型号及规格  
c. 额定电压   
d. 长度和根数

e. 制造日期： 年 月  
f. 标准号

（3）装箱时，箱体外壳上应标明：

a. 制造厂名称  
b. 产品型号、规格  
c. 箱体外形尺寸及毛重   
d. 防潮、防掷标志

（4）出口产品包装应按有关规定执行

# 18.2 电绝缘保护套管

本节介绍用作飞机电线电缆保护的热收缩管、氯磺化聚乙烯管和高抗撕氟硅橡胶管。

热收缩管是一种具有形状记忆功能的塑料管或橡胶管。在一定的温度下，对经过高能射线或化学引发剂处理的塑料或橡胶管进行径向扩张后，迅速冷至室温使其保持膨胀状态，即制成供应状态的热收缩管。使用时，选择适当管径的热收缩管套在飞机电线电缆上，加热至某一温度后，热收缩管即迅速收缩紧箍其上，起绝缘保护作用。本节主要介绍国内研制生产的已用于国产飞机上的聚烯烃、聚偏氟乙烯、氟橡胶三种热收缩管的规格尺寸、性能、适用范围等。

氯磺化聚乙烯管和高抗撕氟硅橡胶管在飞机上具有多年使用经验，在国产热收缩管品种规格不全和尚未得到普遍采用的情况下，它们仍是飞机设计人员选用的性能优良的电线电缆绝缘保护和标志套管。

# 18.2.1 热收缩管

可供选用的热收缩管的名称、牌号和标准号见表18-36。

热收缩管的标准尺寸规格和颜色规定见表18-37、表18-38。

热收缩管的性能指标见表18-39。

热收缩管的使用工艺及适用范围见表18-40。

热收缩管的包装、贮存、保管规定见表18-41。

表 18-36 热收缩管的名称、牌号和标准号  
表 18-37 热收缩管的尺寸规格  

<table><tr><td rowspan="2">热收缩管的名称(类别)</td><td colspan="2">内</td></tr><tr><td>牌号</td><td>标准号</td></tr><tr><td rowspan="3">聚烯烃热收缩管</td><td>RSG</td><td>吉Q/JL1585-83</td></tr><tr><td>ZB</td><td>Z9-0751-89</td></tr><tr><td>ZS</td><td>Z9-0751-89</td></tr><tr><td>聚偏氟乙烯热收缩管</td><td>FS2</td><td>Z9-0753-91</td></tr><tr><td>氟橡胶热收缩管</td><td>FJ</td><td>Z9-0753-91</td></tr></table>

(mm)

<table><tr><td rowspan="2">序号</td><td rowspan="2">收缩前(供货状态)内径最小值</td><td rowspan="2">收缩后内径最大值</td><td colspan="4">收缩后壁厚</td></tr><tr><td>ZB</td><td>ZS</td><td>FS2</td><td>FJ</td></tr><tr><td>1</td><td>1.2</td><td>0.6</td><td>0.3±0.1</td><td>0.4±0.1</td><td>0.25±0.1</td><td>0.3±0.1</td></tr><tr><td>2</td><td>1.6</td><td>0.8</td><td>0.3±0.1</td><td>0.4±0.1</td><td>0.25±0.1</td><td>0.3±0.1</td></tr><tr><td>3</td><td>2.4</td><td>1.2</td><td>0.3±0.1</td><td>0.5±0.1</td><td>0.25±0.1</td><td>0.3±0.1</td></tr></table>

续表 18-37  

<table><tr><td rowspan="2">序号</td><td rowspan="2">收缩前(供货状态)内径最小值</td><td rowspan="2">收缩后内径最大值</td><td colspan="4">收缩后壁厚</td></tr><tr><td>ZB</td><td>ZS</td><td>FS2</td><td>FJ</td></tr><tr><td>4</td><td>3.2</td><td>1.6</td><td>0.5±0.1</td><td>0.8±0.1</td><td>0.25±0.1</td><td>0.4±0.1</td></tr><tr><td>5</td><td>4.8</td><td>2.4</td><td>0.5±0.1</td><td>0.9±0.1</td><td>0.3±0.1</td><td>0.4±0.1</td></tr><tr><td>6</td><td>6.4</td><td>3.2</td><td>0.5±0.1</td><td>0.9±0.1</td><td>0.3±0.1</td><td>0.5±0.1</td></tr><tr><td>7</td><td>9.6</td><td>4.8</td><td>0.5±0.1</td><td>1.0±0.15</td><td>0.3±0.1</td><td>0.5±0.1</td></tr><tr><td>8</td><td>12.8</td><td>6.4</td><td>0.7±0.1</td><td>1.2±0.20</td><td>0.3±0.1</td><td>0.5±0.1</td></tr><tr><td>9</td><td>19:0</td><td>9.5</td><td>0.7±0.1</td><td>1.5±0.20</td><td>0.4±0.1</td><td>0.6±0.1</td></tr><tr><td>10</td><td>25.4</td><td>12.7</td><td>0.7±0.1</td><td>1.8±0.20</td><td>0.4±0.1</td><td>0.6±0.1</td></tr><tr><td>11</td><td>38.0</td><td>19.0</td><td>0.8±0.1</td><td>1.8±0.20</td><td>0.4±0.1</td><td>0.6±0.1</td></tr></table>

表 18-38 热收缩管的颜色规定  

<table><tr><td>牌号</td><td>标准中规定的颜色</td></tr><tr><td>RSG</td><td>透明</td></tr><tr><td>ZB</td><td>黑(ZB)、白(ZW)、透明(ZC)、黄(ZY)、绿(ZG)、红(ZR)、蓝(ZL)、灰(ZGY)</td></tr><tr><td>ZS</td><td>黑色</td></tr><tr><td>FS2</td><td>透明</td></tr><tr><td>FJ</td><td>黑色</td></tr></table>

表 18-39 热收缩管的性能指标  

<table><tr><td rowspan="3">材 料 性 能</td><td colspan="2">聚烯烃热收缩管</td><td>聚偏氟乙烯热收缩管</td><td>氟橡胶热收缩管</td></tr><tr><td>ZB(半硬型)</td><td>ZS(柔软型)</td><td>FS2</td><td>FJ</td></tr><tr><td colspan="2">Z9-0751-89</td><td>Z9-0753-91</td><td>Z9-0753-91</td></tr><tr><td>收缩率</td><td colspan="2"></td><td></td><td></td></tr><tr><td>径向收缩比</td><td colspan="2">2:1</td><td>2:1</td><td>2:1</td></tr><tr><td>轴向收缩 % ≤</td><td colspan="2">10</td><td>10</td><td>20</td></tr><tr><td>密度, g/cm³ ≤</td><td colspan="2">1.4</td><td>1.9</td><td>2.0</td></tr><tr><td>拉伸强度,MPa ≥</td><td>10.2</td><td>8.2</td><td>34</td><td>12</td></tr><tr><td>断裂伸长率,% ≥</td><td>250</td><td>250</td><td>150</td><td>300</td></tr><tr><td>低温挠曲性</td><td colspan="4">-55±1℃×4h后试样绕直径为28.6mm芯棒不小于360℃弯曲不裂,对氟橡胶低温(-40℃)下冲击不裂</td></tr><tr><td rowspan="4">热冲击</td><td>250C×4h</td><td>225C×4h</td><td>300C×168h</td><td>300℃×4h</td></tr><tr><td>不裂</td><td>不裂</td><td>不裂</td><td>不裂</td></tr><tr><td>不流</td><td>不流</td><td>不流</td><td>不流</td></tr><tr><td>不滴</td><td>不滴</td><td>不滴</td><td>不滴</td></tr><tr><td>热老化后</td><td>175C×168h</td><td>150C×168h</td><td>250℃×168h</td><td>250℃×168h</td></tr><tr><td>拉伸强度,MPa ≥</td><td>8.2</td><td>6.8</td><td>34</td><td>9</td></tr><tr><td>断裂伸长率,% ≥</td><td>200</td><td>200</td><td>50</td><td>250</td></tr><tr><td>介电强度,kV/mm ≥</td><td colspan="2">10</td><td>32</td><td>10</td></tr><tr><td>体积电阻系数,Ω·cm ≥</td><td colspan="2">10^12</td><td>10^13</td><td>10^10</td></tr><tr><td>吸水(室温×24h),% ≤</td><td colspan="2">0.2</td><td>0.5</td><td>0.5</td></tr><tr><td>耐介质后(室温×24h)</td><td colspan="2">易挥发标准油 B、4106 滑油</td><td></td><td>易挥发标准油 B、4106 滑油</td></tr><tr><td>拉伸强度,MPa ≥</td><td>8.2</td><td>5.1</td><td></td><td>11</td></tr><tr><td>断裂伸长率,% ≥</td><td>200</td><td>200</td><td></td><td>200</td></tr><tr><td>介电强度,kV/mm ≥</td><td></td><td></td><td></td><td></td></tr><tr><td>阻燃性</td><td colspan="4">阻燃</td></tr></table>

表 18-40 热收缩管的使用工艺及适用范围  

<table><tr><td colspan="2">名称牌号</td><td>收缩工艺及适用范围</td></tr><tr><td rowspan="2">聚烯烃热收缩管</td><td>ZB</td><td>收缩温度120~130℃,使用电吹风或其他加热器加热即可迅速收缩,用于端子、接头的绝缘,线束绝缘保护和标识,半硬,耐磨,连续使用温度范围-55~135℃</td></tr><tr><td>ZS</td><td>收缩温度120~130℃,用普通电吹风即可加热收缩,主要用于线束绝缘保护和标识,高柔软,连续使用温度范围-55~135℃</td></tr><tr><td>聚偏氟乙烯热收缩管</td><td>FS2</td><td>收缩温度约200℃,用电吹风或其他加热器加热收缩,可有限保护电线、线束、焊接点和元器件终端,较硬,不宜对折,高强度、耐磨,连续使用温度-55~175℃</td></tr><tr><td>氟橡胶热收缩管</td><td>FJ</td><td>收缩温度约200℃,用电吹风或其他加热器加热收缩,可用于发动机区电缆和元器件绝缘保护,耐高温、耐高湿、耐溶剂,抗磨损,有弹性,连续使用温度-55~200℃</td></tr><tr><td>聚乙烯热收缩管</td><td>RSG</td><td>收缩温度135~150℃,使用温度-55~100℃</td></tr></table>

表 18-41 热收缩管的包装、贮存及保管规定  

<table><tr><td>牌号</td><td colspan="2">包装、贮存及保管规定</td></tr><tr><td>RSG</td><td rowspan="5">用干净的聚乙烯塑料袋作内包装,外层采用适当的容器装运。贮存在阴凉通风的库房内,避免阳光直射,不得受拉、压、弯、扭和其他变形应力的影响,包装不得破损,防止灰尘侵入</td><td>保管期5年</td></tr><tr><td>ZB</td><td rowspan="2">保管期暂定3年</td></tr><tr><td>ZS</td></tr><tr><td>FS2</td><td rowspan="2">保管期暂定5年</td></tr><tr><td>FJ</td></tr></table>

# 18.2.2 氯磺化聚乙烯管

电线接头及电缆保护标志用氯磺化聚乙烯套管见表18-42。

表 18-42 电线接头及电缆保护标志用氯磺化聚乙烯套管  

<table><tr><td>材 料 名 称</td><td colspan="7">氯磺化聚乙烯套管</td></tr><tr><td>标准号</td><td colspan="7">Q/SX6-23-73</td></tr><tr><td rowspan="7">几何尺寸</td><td colspan="6">内径,mm</td><td rowspan="2">壁厚,mm</td></tr><tr><td colspan="4">尺寸</td><td colspan="2">公差</td></tr><tr><td>2.0</td><td>2.5</td><td></td><td></td><td colspan="2">±0.2</td><td>0.5±0.15</td></tr><tr><td>3.0</td><td>3.5</td><td>4.0</td><td>4.5</td><td>5.0</td><td>6.0</td><td>±0.3</td></tr><tr><td>7.0</td><td>8.0</td><td>9.0</td><td>10.0</td><td></td><td></td><td>±0.5</td></tr><tr><td>12.0</td><td>14.0</td><td>16.0</td><td></td><td></td><td></td><td>±0.7</td></tr><tr><td>18.0</td><td>20.0</td><td>22.0</td><td>24.0</td><td></td><td></td><td>±1.0</td></tr><tr><td>性能</td><td colspan="7">外观:浅黄色,表面平整光洁,无裂纹、气泡、孔眼、划伤和起皮耐热性:105℃x72h老化后,室温下弯曲90°10次,外观无变化。分别在150、160、180、200℃下老化1h,室温下弯曲90℃10次,不裂耐寒性:在乙醇-干冰液冷冻5min,在ø15mm棒上弯折180°,不出现裂纹的温度应小于-70℃耐油性:±05℃x72h的HH-20滑油、变压器油、RP-2煤油浸泡后,外观无变化,介电强度(工频下):初始值20.6kV/mm,经150℃x24h热老化后,20.4kV/mm</td></tr><tr><td>工艺及应用</td><td colspan="7">做电线接头及电缆保护标志套管,根据使用需要印上标识,工作温度-55~150℃</td></tr><tr><td>包装、贮存、保管规定</td><td colspan="7">用纸箱或木箱包装,注意防晒、防潮,勿挤压。贮存在温度0~28℃,相对湿度不大于80%的库房内,避免阳光直射,距热源不小于1m,距地面不小于0.3m,防止与油类、酸、碱等对胶管有害物质接触,保管期暂定4年</td></tr></table>

# 18.2.3 高抗撕氟硅橡胶管

电缆保护用耐高温高抗撕氟硅橡胶套管见表18-43。

表 18-43 电缆保护用耐高温高抗撕氟硅橡胶套管  

<table><tr><td>材 料 名 称</td><td colspan="5">高抗撕氟硅橡胶电缆保护套管</td></tr><tr><td>标准号</td><td colspan="5">Q/GHAG 032-92</td></tr><tr><td rowspan="6">几何尺寸</td><td colspan="2">内径,mm</td><td colspan="2">壁 厚,mm</td><td rowspan="2">长度,mm</td></tr><tr><td>尺寸</td><td>公差</td><td>尺寸</td><td>公差</td></tr><tr><td>14</td><td rowspan="4">±1</td><td>1.5</td><td rowspan="4">±0.5</td><td rowspan="4">3000±30</td></tr><tr><td>16</td><td>1.5</td></tr><tr><td>20</td><td>2.0</td></tr><tr><td>24</td><td>2.0</td></tr><tr><td>外观</td><td colspan="5">深红色,表面平整,不应有气泡和杂质,允许胶管断面呈椭圆形</td></tr><tr><td rowspan="11">性能</td><td rowspan="4" colspan="2">常温下性能</td><td colspan="2">拉伸强度,MPa ≥</td><td>7.8</td></tr><tr><td colspan="2">扯断伸长率,% ≥</td><td>300</td></tr><tr><td colspan="2">硬度(邵尔A型),度</td><td>55~80</td></tr><tr><td colspan="2">撕裂强度,kN/m ≥</td><td>25</td></tr><tr><td rowspan="2" colspan="2">热空气老化后,200C×72h</td><td colspan="2">拉伸强度,MPa ≥</td><td>6</td></tr><tr><td colspan="2">扯断伸长率,% ≥</td><td>250</td></tr><tr><td colspan="2">浸RP-2煤油(室温×24h)后</td><td colspan="2">体积膨胀率,% ≤</td><td>10</td></tr><tr><td colspan="2">浸YH-10(或YH-12)液压油后,室温×24h</td><td colspan="2">体积膨胀率,% ≤</td><td>5</td></tr><tr><td colspan="2">低温性能</td><td colspan="2">脆性温度,C ≤</td><td>-50</td></tr><tr><td rowspan="2" colspan="2">电性能</td><td colspan="2">击穿强度,kV/mm ≥</td><td>14</td></tr><tr><td colspan="2">体积电阻率,Ω·cm ≥</td><td>1011</td></tr><tr><td>应用</td><td colspan="5">用于机身内高温区电缆保护,使用环境温度-55~200℃(短时220℃)</td></tr><tr><td>包装、贮存保管规定</td><td colspan="5">用纸盒或木箱包装,按非危险品运输,注意防晒、防潮,勿挤压。贮存在阴凉、通风、温度10~30℃、相对湿度50%~80%的仓库中,胶管要平放,切忌折叠。保管期暂定2年</td></tr></table>

# 18.3 纺织材料

航空用纤维纺织材料品种繁多，本节仅列出飞机上作绑扎、缝纫、防尘、保护、密封、固定、衬垫等用的线、绳、带、棉布、丝绸、毛毡等几种常用纺织材料，以及隔热用玻璃纤维棉毡垫，不包括降落伞、个体防护装备等飞机成品及飞机地面蒙布用纺织材料，以及舱内装饰用纺织材料。

# 18.3.1 线、绳、带

线、绳、带的特性见表18-44。

表 18-44 线、绳、带  

<table><tr><td rowspan="3">品名及标准号</td><td rowspan="3">品号</td><td colspan="5">质量指标</td><td rowspan="3">色泽及其他</td><td rowspan="3">应用</td></tr><tr><td rowspan="2">参考直径mm</td><td rowspan="2">重量g/100m≤</td><td colspan="2">断裂强度</td><td rowspan="2">断裂伸长率% ≥</td></tr><tr><td>强度N(kgf)≥</td><td>不均率% ≤</td></tr><tr><td rowspan="7">棉线FZ358-85</td><td>3</td><td>0.80</td><td>38.23</td><td>67.9</td><td>7.0</td><td rowspan="2">10.0</td><td rowspan="7">原色、草绿、草黄、红、黄、蓝、紫、灰、褐、黑(染色后棉线断裂强度减4%,黑色减3%)</td><td rowspan="7">缝合,电缆绑扎</td></tr><tr><td>6</td><td>0.57</td><td>19.11</td><td>37.8</td><td rowspan="4">6.5</td></tr><tr><td>8</td><td>0.49</td><td>13.59</td><td>27.9</td><td>8.0</td></tr><tr><td>10</td><td>0.45</td><td>11.05</td><td>20.7</td><td rowspan="4">6.6</td></tr><tr><td>13</td><td>0.40</td><td>8.86</td><td>17.2</td></tr><tr><td>15</td><td>0.36</td><td>7.35</td><td>15.3</td><td rowspan="2">7.0</td></tr><tr><td>19</td><td>0.32</td><td>5.80</td><td>12.1</td></tr><tr><td rowspan="7">锦丝线FZ358-85</td><td>2</td><td>0.99</td><td>47.78</td><td>157</td><td></td><td>≤35</td><td rowspan="7">2号和5号为原色,其余为炼白、防灼、草绿、橙黄、蓝色</td><td rowspan="7">胶布、锦丝织物缝合</td></tr><tr><td>3</td><td>0.80</td><td>33.33</td><td>109</td><td></td><td>25</td></tr><tr><td>5</td><td>0.50</td><td>25.78</td><td>123</td><td></td><td>≤25</td></tr><tr><td>9</td><td>0.45</td><td>10.87</td><td>36.3</td><td></td><td rowspan="4">25</td></tr><tr><td>13</td><td>0.40</td><td>8.85</td><td>27.5</td><td></td></tr><tr><td>15</td><td>0.35</td><td>6.99</td><td>21.6</td><td></td></tr><tr><td>18</td><td>0.30</td><td>5.24</td><td>16.8</td><td></td></tr><tr><td rowspan="3">芒麻线FZ361-85</td><td>10/6</td><td>0.90</td><td>62.23</td><td>162</td><td rowspan="3">10</td><td rowspan="3"></td><td rowspan="3">本色</td><td rowspan="3">系统、电缆安装绑扎</td></tr><tr><td>10/7</td><td>1.10</td><td>72.59</td><td>186</td></tr><tr><td>10/8</td><td>1.25</td><td>82.96</td><td>216</td></tr><tr><td rowspan="3">加捻苎麻绳FZ398-85</td><td>15/4x3</td><td>0.93</td><td>82.96</td><td>157</td><td rowspan="3">10</td><td rowspan="3"></td><td rowspan="3">原色</td><td rowspan="3"></td></tr><tr><td>15/4x2x3</td><td>1.84</td><td>165.93</td><td>294</td></tr><tr><td>15/4x3x3</td><td>2.46</td><td>285.08</td><td>461</td></tr><tr><td rowspan="6">锦丝绳FZ341-85</td><td>2.0-50</td><td>2.0</td><td>200</td><td>490(50)</td><td></td><td>25</td><td rowspan="3">草黄、草绿、海绿、炼白、防灼</td><td rowspan="6">操纵系统护绳、座舱和救生系统地面保障止动销系绳、软油箱悬挂绳</td></tr><tr><td>2.3-60</td><td>2.3</td><td>200</td><td>588(60)</td><td></td><td>30</td></tr><tr><td>2.5-130</td><td>2.5</td><td>400</td><td>1275(130)</td><td></td><td>22</td></tr><tr><td>3.2-120</td><td>3.2</td><td>420</td><td>1177(120)</td><td></td><td>30</td><td rowspan="3">炼白</td></tr><tr><td>4.3-180</td><td>4.3</td><td>700</td><td>1765(180)</td><td></td><td>30</td></tr><tr><td>4.5-250</td><td>4.5</td><td>990</td><td>2452(250)</td><td></td><td>30</td></tr><tr><td rowspan="2">麻棉带FZ350-85</td><td>15-65</td><td>(宽度)15±1</td><td>950</td><td>637(65)</td><td></td><td></td><td>草绿</td><td rowspan="6">救生系统背带、系带等</td></tr><tr><td>30-130</td><td>(宽度)30±2</td><td>1700</td><td>1275(130)</td><td></td><td>8</td><td>本色</td></tr><tr><td>麻带FZ350-85</td><td>32-230</td><td>(宽度)32±2</td><td>3100</td><td>2256(230)</td><td></td><td>≤18</td><td>本色、草绿</td></tr><tr><td rowspan="2">锦丝套带FZ354-85</td><td>22-770</td><td>(宽度)22±1.5</td><td>3000</td><td>7551(770)</td><td></td><td>25</td><td>炼白、草绿</td></tr><tr><td>27-1200</td><td>(宽度)27±1.5</td><td>4700</td><td>11770(1200)</td><td></td><td>30</td><td>防灼</td></tr><tr><td>厚型锦丝带FZ351-85</td><td>44-1600</td><td>(宽度)44±1.0</td><td>8000</td><td>15690(1600)</td><td></td><td>30</td><td>草绿</td></tr></table>

# 18.3.2 棉布、丝绸和毛毡

棉布、丝绸和毛毡的特性见表18-45。

表 18-45 棉布、丝绸和毛毡  

<table><tr><td rowspan="3" colspan="3">品名及标准号</td><td rowspan="3">品号</td><td colspan="7">质量指标</td><td rowspan="3">染色及加工</td><td rowspan="3">应用</td></tr><tr><td rowspan="2">幅宽cm</td><td rowspan="2">厚度mm</td><td rowspan="2">连边重量g /m2≤</td><td colspan="2">断裂强度N(kg)/5cm×20cm ≥</td><td colspan="2">断裂伸长率% ≥</td></tr><tr><td>经向</td><td>纬向</td><td>经向</td><td>纬向</td></tr><tr><td rowspan="13">棉布</td><td rowspan="2">原色线平布</td><td rowspan="2">FZ329-85</td><td>001</td><td>140-3.5</td><td></td><td>162</td><td>588(60)</td><td>637(65)</td><td rowspan="2"></td><td rowspan="2"></td><td rowspan="2">原色</td><td rowspan="2"></td></tr><tr><td>007</td><td>91-2.0</td><td></td><td>65</td><td>235(24)</td><td>235(24)</td></tr><tr><td rowspan="3">本色细平布</td><td rowspan="7">FZ330-85</td><td>105</td><td>89-2.0</td><td>0.21</td><td>105</td><td>441(45)</td><td>392(40)</td><td>7</td><td>9</td><td rowspan="3">本色</td><td rowspan="11">框板上工艺孔堵盖;软油箱舱内表面防磨胶覆,座舱地板表面胶覆;橡胶护套增强层;卡箍衬垫</td></tr><tr><td rowspan="3">109</td><td>89-2.5</td><td>0.18</td><td>65</td><td>235(24)</td><td>235(24)</td><td>4</td><td>8</td></tr><tr><td>89-2.5</td><td>0.16</td><td>65</td><td>235(24)</td><td>235(24)</td><td>4~10</td><td>8~16</td></tr><tr><td>染色细平布</td><td>89-2.5</td><td>0.18</td><td>67</td><td>226(23)</td><td>226(23)</td><td>4</td><td>8</td><td>草绿、海绿橙黄</td></tr><tr><td>本色线平布</td><td rowspan="2">112</td><td>89-2.0</td><td>0.38</td><td>205</td><td>883(90)</td><td>883(90)</td><td>≤15</td><td>≤17</td><td>本色</td></tr><tr><td>染色线平布</td><td>89-2.0</td><td>0.38</td><td>211</td><td>883(90)</td><td>883(90)</td><td>≤15</td><td>≤17</td><td>草绿</td></tr><tr><td>本色线平布</td><td>115</td><td>91-2.0</td><td>≤0.25</td><td>160</td><td>686(70)</td><td>686(70)</td><td>12~18</td><td>12~18</td><td>本色</td></tr><tr><td>防水粗平布</td><td rowspan="2">FZ331-85</td><td>053</td><td>78-2.0</td><td>0.50</td><td>320</td><td>1030(105)</td><td>883(90)</td><td></td><td></td><td>草绿、防缩防水、防霉</td></tr><tr><td>本色细平布</td><td>058</td><td>86-2.0</td><td>0.30</td><td>109</td><td>392(40)</td><td>255(26)</td><td></td><td></td><td>本色</td></tr><tr><td>原色厚绒</td><td rowspan="2">FZ333-85</td><td>275</td><td>80-2</td><td></td><td>357</td><td>314(32)</td><td>314(32)</td><td></td><td></td><td>原色</td></tr><tr><td>漂白厚绒什色</td><td>276</td><td>80-2</td><td></td><td>357</td><td>314(32)</td><td>314(32)</td><td></td><td></td><td>漂白、染色</td></tr><tr><td rowspan="5">丝绸</td><td>锦丝斜纹绸</td><td rowspan="4">FZ336-85</td><td>501</td><td>86±1.5</td><td>0.34</td><td>180</td><td>1960(200)</td><td>1960(200)</td><td>22</td><td>22</td><td>草绿、炼白橙黄可防灼</td><td rowspan="3">橡胶薄膜、密封胶条、防尘套罩等橡胶件增强层</td></tr><tr><td>锦丝平纹绸</td><td>507</td><td>100±1.5</td><td>0.21</td><td>105</td><td>1060(108)</td><td>1060(108)</td><td>26</td><td>26</td><td>草绿、炼白可防灼</td></tr><tr><td>锦丝斜纹绸</td><td>511</td><td>86±1.5</td><td>0.12</td><td>45</td><td>401(41)</td><td>392(40)</td><td>≤40</td><td>≤40</td><td>炼白</td></tr><tr><td>大红平纹绸</td><td>411</td><td>92.5~94</td><td>0.14</td><td>60</td><td>392(40)</td><td>392(40)</td><td>15</td><td>12</td><td>大红</td><td>座舱及其他系统地面保险标志</td></tr><tr><td>炼白绢纺绸</td><td>FZ337-85</td><td>461</td><td>91±2</td><td>0.17</td><td>70±5</td><td>471(48)</td><td>471(35)</td><td>12</td><td>10</td><td>练白</td><td>座舱玻璃衬帘</td></tr><tr><td rowspan="4">毛毡</td><td rowspan="4">细毛毡</td><td rowspan="4">FJ314-81</td><td>T112-65</td><td rowspan="4">容 量g/cm3</td><td colspan="3">0.65±0.075</td><td rowspan="4">厚 度mm</td><td rowspan="4" colspan="2">1.5~25</td><td rowspan="4">白色</td><td rowspan="4">作动筒防尘封严圈,各种衬垫,隔热保温层</td></tr><tr><td>112-32~44</td><td colspan="3">(0.32~0.44)+0.052</td></tr><tr><td>112-25~31</td><td colspan="3">(0.25~0.31)±0.02</td></tr><tr><td>112-09~24</td><td colspan="3">(0.09~0.24)±0.02</td></tr></table>

# 18.3.3 玻璃纤维隔热毡垫

几种玻璃纤维隔热毡垫的特性见表18-46。

表 18-46 几种玻璃纤维隔热毡垫  

<table><tr><td rowspan="2" colspan="2">名 称</td><td rowspan="2">牌 号</td><td rowspan="2">标准号</td><td colspan="3">尺寸，mm</td><td colspan="6">物理性能</td><td rowspan="2">应用</td></tr><tr><td>平均厚度</td><td>长度</td><td>宽度</td><td>容重kg/m³</td><td>纤维直径m</td><td>导热系数W/(m·K)</td><td>降噪系数</td><td>吸湿率%</td><td>安全使用温度，C</td></tr><tr><td rowspan="7">无碱超细玻璃棉垫</td><td rowspan="4">包布棉垫</td><td>7501-5</td><td rowspan="7">Q/320 601--TB04--90</td><td>5</td><td rowspan="7">1050±50</td><td rowspan="7">840±40</td><td>55</td><td rowspan="7">≤5</td><td rowspan="7">0.045(样品容重60kg/m³，试验温度70±5℃)</td><td rowspan="7">≥0.75(250、5001000和2000Hz下的平均值)</td><td rowspan="7">≤2</td><td rowspan="7">≤600</td><td rowspan="7">飞机座舱、着陆伞舱、发动机舱导管等部位隔音隔热</td></tr><tr><td>7501-10</td><td>10</td><td>40</td></tr><tr><td>7501-15</td><td>15</td><td>40</td></tr><tr><td>7501-20</td><td>20</td><td>40</td></tr><tr><td rowspan="3">不包布棉垫</td><td>7501-10A</td><td>10</td><td>35</td></tr><tr><td>7501-15A</td><td>15</td><td>35</td></tr><tr><td>7501-20A</td><td>20</td><td>35</td></tr><tr><td colspan="2">硅橡胶超细玻璃棉隔热毡垫</td><td>XG-1</td><td>Q/6S49--77</td><td>5+1.5</td><td colspan="2">形状符合图纸要求</td><td>250~450</td><td colspan="5">隔热性能：热面180℃持续20min,冷面≤110℃热面220℃持续4min,冷面≤140℃</td><td>发动机舱隔热</td></tr><tr><td colspan="2">耐油隔热玻璃棉毡垫</td><td>XG-2</td><td>Q/6S114--87</td><td>8±25.1</td><td colspan="2">形状符合图纸要求</td><td>60~150</td><td colspan="5">隔热性能同XG-1材料导热系数0.033~0.041W/(m·K)质地柔软、有弹性、耐油、耐压、抗振、耐老化、阻燃</td><td>发动机舱、油箱舱隔热</td></tr><tr><td rowspan="2" colspan="2">耐油隔热玻璃棉毡垫</td><td>XG-3F</td><td rowspan="2"></td><td>5.5+21</td><td rowspan="2" colspan="2">形状符合图纸要求</td><td rowspan="2">≤500</td><td rowspan="2" colspan="5">隔热性能(XG-3F受压0.05MPa,XG-30受压0.205MPa状态下):热面240℃持续15min,冷面≤120℃热面265℃持续10min,冷面≤150℃柔软、有弹性、耐油、耐压、抗振、耐高温、耐老化、阻燃</td><td>发动机舱隔热</td></tr><tr><td>XG-3U</td><td>12±1</td><td>油箱舱隔热</td></tr></table>

# 18.4 其他材料

# 18.4.1 纸制品

纸制品的特性见表18-47。

表 18-47 纸制品  

<table><tr><td>名称</td><td>牌号</td><td>标准号</td><td>厚度及公差,mm</td><td>性能特点及用途</td></tr><tr><td rowspan="3">电绝缘纸板</td><td>50/50</td><td rowspan="3">QB342-73</td><td rowspan="2">0.10-0.020.15±0.020.20±0.020.25±0.020.30±0.030.40±0.040.50±0.05</td><td>木棉比50/50,良好的耐弯曲性、耐热性,适于作振动绝缘和保护材料、垫片</td></tr><tr><td>75/25</td><td>木棉比75/25,有良好的折叠后强度,适于作振动绝缘保护材料</td></tr><tr><td>100/00</td><td>0.10-0.020.15±0.020.20±0.020.25±0.020.30±0.030.40±0.040.50±0.050.80±0.081.00±0.101.50±0.152.00±0.202.50±0.203.00±0.25</td><td>木棉比100/00,有良好的机械强度,薄型的适用作低电压系统中各种电气设备的绝缘保护,厚型的供制作绝缘支架穿条、垫片部件和保护层等部件</td></tr><tr><td rowspan="3">硬钢纸板</td><td>特号</td><td rowspan="3">QB364-81</td><td>(0.5~0.9)±0.08(1.0~1.1)±0.10(1.2~1.5)±0.15(1.6~2.7)±0.15(2.8~3.5)±0.20</td><td rowspan="3">具有良好的机械冷加工性,分别在100~105℃加热24h和水温10~30℃浸24h后,均不应有龟裂、气泡、分层现象,弯曲时不应产生裂纹和断裂现象</td></tr><tr><td>一号</td><td>(0.5~0.9)±0.10(1.0~1.5)±0.15(1.6~2.5)±0.20(2.6~3.5)±0.25(4.0~6.0)±0.50(6.1~14)±0.75(15~19)±1.00(20~50)±2.00(51~100)±2.50</td></tr><tr><td>二号</td><td>(0.5~0.9)±0.10(1.0~2.0)±0.20(2.5~3.5)±0.25(4.0~6.0)±0.50(6.5~12)±0.75(13~20)±1.25(21~30)±2.00(31~50)±2.50(51~100)±3.00</td></tr><tr><td>软钢纸板</td><td>一号二号</td><td>QB365-81</td><td>(0.5~0.8)±0.12(0.9~2.0)±0.15(2.1~3.0)±0.20</td><td>具有弹性和柔软性。在温度100~105℃保持24h不应有分层、起泡现象,冲切时不应分层、破碎、断裂。一号软钢纸板不引起铝和钢腐蚀。用作密封连接处的垫片</td></tr><tr><td>制图纸</td><td></td><td>GB1525-79</td><td colspan="2">一般作制图用,飞机上用作小间隙垫片</td></tr><tr><td>胶板涂料印刷纸</td><td></td><td>QB320-82</td><td colspan="2">一般用于印刷单色或多色的美术图片、画报、商标等。飞机制造厂采用该种纸用胶印法制作纸标牌</td></tr><tr><td>照相纸</td><td></td><td>QB502-81</td><td colspan="2">用于照相法制作电气系统线路标牌</td></tr><tr><td>书写纸</td><td></td><td>QB28-73</td><td colspan="2">一般作笔记本、帐本及其他书写用。飞机上用于敷印法制作导管标记</td></tr></table>

# 18.4.2 石棉制品

石棉制品的特性见表18-48。

表 18-48 石棉制品  

<table><tr><td>名称</td><td>牌(型)号</td><td>标准号</td><td colspan="5">性能指标</td><td colspan="3">特点和用途</td><td></td></tr><tr><td rowspan="3">石棉线</td><td rowspan="3">SS-16</td><td rowspan="3">JC221-79</td><td colspan="2">直径,mm</td><td colspan="3">拉伸强度,g</td><td>烧失量%</td><td>含水量%</td><td rowspan="3">用温石棉纤维纺成纱,两根或两根以上的纱捻合成线。用于复制各种石棉制品,或直接用于隔热保温,一般在400℃左右条件下使用</td><td></td></tr><tr><td rowspan="2" colspan="2">0.50.751.01.52.02.5</td><td rowspan="2" colspan="3">7509001200150018003000</td><td rowspan="2">≤16</td><td rowspan="2">≤3.5</td><td></td></tr><tr><td></td></tr><tr><td rowspan="2">石棉(圆)绳</td><td rowspan="2">Sy-16</td><td rowspan="2">JC222-79</td><td>直径mm</td><td>每米重量g/m</td><td colspan="2">直径mm</td><td>每米重量g/m</td><td>烧失量%</td><td>含水量%</td><td rowspan="2">用石棉纱或线编织而成,隔热保温用</td><td></td></tr><tr><td>6±0.58±0.510±0.513±1.016±1.019±1.0</td><td>3350.278.5133201283</td><td colspan="2">22±1.525±1.532±1.538±2.045±2.050±2.0</td><td>380491804113415901962</td><td>≤16</td><td>≤3.5</td><td></td></tr><tr><td rowspan="2">石棉绝缘带</td><td rowspan="2"></td><td rowspan="2">JC212-77</td><td colspan="2">厚度,mm</td><td colspan="3">宽度,mm</td><td>烧失量%</td><td>含水量%</td><td rowspan="2">用石棉纱、线机织而成,用于绝热</td><td></td></tr><tr><td colspan="2">0.3±0.040.4±0.040.5±0.040.8±0.081.0±0.08</td><td colspan="3">20 25 30 3520 25 30 35 4020 25 30 35 5020 25 30 35 50</td><td>≤32</td><td>≤3.5</td><td></td></tr><tr><td rowspan="2">石棉布</td><td rowspan="2">SB-16</td><td rowspan="2">JC210-77</td><td colspan="2">厚度,mm</td><td colspan="3">重量,kg/㎡</td><td>烧失量%</td><td>含水量%</td><td rowspan="2">用石棉纱、线经纬交织而成,隔热保温用</td><td></td></tr><tr><td colspan="2">1.5±0.22.0±0.22.5±0.23.0±0.2</td><td colspan="3">1.101.501.902.30</td><td>≤16</td><td>≤3.5</td><td></td></tr><tr><td rowspan="2">耐油石棉橡胶板</td><td rowspan="2">Ny300</td><td rowspan="2">GB539-83</td><td colspan="2">厚度,mm</td><td>密度g/cm³</td><td colspan="2">浸油增厚率,%</td><td>吸油率%</td><td>压缩率%</td><td>回弹率%</td><td rowspan="2">以石棉、耐油橡胶、胶粘剂为主要原料制成,可作燃油、滑油及冷气系统结合处等部位密封衬垫</td></tr><tr><td colspan="2">0.4±0.100.5±0.100.6±0.100.8±0.101.0±0.101.2±0.101.5±0.152.0±0.152.5±0.203.0±0.20</td><td>1.6~2.0</td><td colspan="2">HH-20 滑油中150℃×24h≤15RP-1燃油中或RH-75汽油中室温×24h≤25</td><td>HH-20 滑油中150℃×24h≤23RP-1燃油或RH-75汽油中室温×24h8~22</td><td>12±5</td><td>≥50</td></tr><tr><td rowspan="5">石棉橡胶板</td><td rowspan="2"></td><td rowspan="5">GB3985-83</td><td rowspan="2" colspan="2">厚度mm</td><td rowspan="2">密度g/cm³</td><td rowspan="2">表面颜色</td><td colspan="2">拉伸强度MPa</td><td rowspan="2">烧失量%</td><td rowspan="2">压缩率%</td><td rowspan="2">作密封衬垫材料适用温度:XB450 ≤450°CXB350 ≤350°CXB200 ≤200℃</td></tr><tr><td>纵向≥</td><td>横向≥</td></tr><tr><td>XB450</td><td rowspan="3" colspan="2">0.5~1.0 ±0.101.5~2.0 ±0.152.5~3.0 ±0.20&gt;3.0 ±0.25</td><td rowspan="3">1.6~2.0</td><td>紫</td><td>39.2</td><td>19.6</td><td>≤28</td><td rowspan="3">12±5</td><td>45</td></tr><tr><td>XB350</td><td>红</td><td>24.5</td><td>12.3</td><td rowspan="2">≤30</td><td>40</td></tr><tr><td>XB200</td><td>灰</td><td>13.7</td><td>6.8</td><td>35</td></tr></table>

# 18.4.3 皮革和人造革

（1）皮革的特性见表18-49。  
（2）人造革的特性见表18-50。

表 18-49 皮革
