Repository: C-zj02/CFD-claw

<div align="center">

**English** | [中文](#中文版) | [Français](README_FR.md) | [Русский](README_RU.md) | [हिन्दी](README_HI.md) | [العربية](README_AR.md) | [Português](README_PT.md)

# 🚀 Claude Code Python

**A Complete Python Reimplementation Based on Real Claude Code Source**

*From TypeScript Source → Rebuilt in Python with ❤️*

***
**🔥 Active Development • New Features Weekly 🔥**

</div>

***

## 🎯 What is This?

**Clawd Code** is a **complete Python rewrite** of Claude Code, based on the **real TypeScript source code**.

File: RAG-data/飞机设计手册_第3册_材料(上).pdf-b682dd4b-9a57-40b3-918c-8461b7ef82cf.md (part 1 of 9)
$(\mathrm{kJ} / \mathrm{m}^{2})$

续表 3-20  

<table><tr><td rowspan="2" colspan="3">取样规格, mm 性能θ, C</td><td colspan="6">akU</td><td colspan="5"></td></tr><tr><td>20</td><td>400</td><td>450</td><td>500</td><td>550</td><td>600</td><td>650</td><td>700</td><td>750</td><td>800</td><td></td></tr><tr><td rowspan="2">大环件</td><td colspan="2">弦向</td><td>1230</td><td></td><td>780</td><td></td><td>1050</td><td></td><td></td><td>1040</td><td></td><td>960</td><td></td></tr><tr><td colspan="2">径向</td><td>980</td><td></td><td>850</td><td></td><td>770</td><td></td><td></td><td>930</td><td></td><td>870</td><td></td></tr><tr><td rowspan="6">盘件(d=732)</td><td rowspan="2">轮缘</td><td>弦向</td><td>960</td><td></td><td>740</td><td>770</td><td>750</td><td>720</td><td></td><td></td><td></td><td>730</td><td></td></tr><tr><td>径向</td><td>920</td><td></td><td></td><td></td><td></td><td></td><td></td><td>640</td><td></td><td></td><td></td></tr><tr><td rowspan="2">1/2R</td><td>弦向</td><td>880</td><td></td><td></td><td></td><td>770</td><td></td><td></td><td>650</td><td></td><td></td><td></td></tr><tr><td>径向</td><td>930</td><td></td><td></td><td></td><td>710</td><td></td><td></td><td>700</td><td></td><td></td><td></td></tr><tr><td rowspan="2">轮心</td><td>弦向</td><td>950</td><td></td><td></td><td></td><td></td><td></td><td></td><td></td><td></td><td></td><td></td></tr><tr><td>径向:</td><td>900</td><td></td><td></td><td></td><td>530</td><td></td><td></td><td>510</td><td></td><td></td><td></td></tr></table>

注：环件和盘件采用电弧炉 + 真空自耗炉重熔工艺。  
c.GH2132经标准热处理和长期时效后的冲击性能见图3-13。

图片摘要：该图主要展示 3 13 合金在长期时效后室温和 冲击韧性的变化。
![](images/22f316776007266870d7eee1ca8c11b9a07332070ae30a3f363c2b6562b7acee.jpg)  
图3-13 合金在长期时效后室温和 $650\mathrm{C}$ 冲击韧性的变化

d. 双真空熔炼 4169 合金 $90\mathrm{mm}$ 方溶检试样经标准热处理后的冲击性能见表 3-21。

表 3-21 双真空熔炼 4169 合金 ${90}\mathrm{\;{mm}}$ 方溶检试样经标准热处理后的冲击性能 $\left( {\mathrm{{kJ}}/{\mathrm{m}}^{2}}\right)$   

<table><tr><td>θ,℃</td><td>20</td><td>350</td><td>450</td><td>550</td><td>600</td><td></td><td>650</td><td>700</td><td>750</td></tr><tr><td>akU</td><td>573</td><td>667</td><td>574</td><td>696</td><td>569</td><td></td><td>579</td><td>598</td><td>657</td></tr></table>

e. 真空感应 + 电渣重熔 GH4169 合金 $90\mathrm{mm}$ 方溶检试样经标准热处理后的冲击韧性见表 3-22。

$\left(\mathrm{kJ} / \mathrm{m}^{2}\right)$

表3-22 真空感应 $^+$ 电渣重熔GH4169合金 $90\mathrm{mm}$ 方溶检试样  
经标准热处理后的冲击韧性  

<table><tr><td>θ,℃</td><td>20</td><td>300</td><td>400</td><td>500</td><td>550</td><td>600</td><td>650</td><td>700</td><td>750</td><td>800</td></tr><tr><td>akU</td><td>560</td><td>690</td><td>600</td><td>630</td><td>660</td><td>750</td><td>610</td><td>570</td><td>830</td><td>850</td></tr></table>

（5）弯曲性能

a. 当钳口半径 5 倍于板材厚度时, 供应状态 $\delta = 1.5\mathrm{mm}$ 厚的 GH1140 合金冷轧薄板反复弯曲至断裂的次数为 $21 \sim 24$ 次。  
b. 长期时效对高 $\mathrm{Al + Ti}$ 和低 $\mathrm{Al + TiGH1140}$ 合金板材反复弯曲次数的影响分别见图3-14和图3-15。

图片摘要：该图主要展示 3 14 长期时效对高 合金反复弯曲性能的影响 一时效 ； 一时效。
![](images/8524aab206636ee8fae7ec1017a5b3fbaf4c3bee97cb077c7e9a60073e7056fe.jpg)

图片摘要：该图主要展示 3 14 长期时效对高 合金反复弯曲性能的影响 一时效 ； 一时效。
![](images/fdaf267ecb9269f3b950c4a4f19fb711b46dcc4db6abf8fab7a95948aa46a23c.jpg)  
图3-14 长期时效对高 $\mathrm{Al + Ti}$ 合金反复弯曲性能的影响 $\bigcirc$ 一时效 $200\mathrm{h}$ ； $\triangle$ 一时效 $400\mathrm{h}$   
图3-15 长期时效对低 $\mathrm{Al + Ti}$ 合金反复弯曲性能的影响

# （6）扭转和切变性能

a.GH2132盘形锻件的扭转性能见表3-23。

表 3-23 GH2132 合金盘形锻件的扭转性能  

<table><tr><td colspan="2">材料品种</td><td colspan="5">盘形锻件</td></tr><tr><td colspan="2">材料规格</td><td colspan="5">d420~452mm</td></tr><tr><td colspan="2">取样方向</td><td colspan="5">C</td></tr><tr><td colspan="2">热处理制度</td><td colspan="5">980~990C,1~2h,油冷+700~720C,16h,空冷</td></tr><tr><td colspan="2">θ,C
扭转性能</td><td>室温</td><td>500</td><td>550</td><td>650</td><td>700</td></tr><tr><td>τb</td><td rowspan="2">MPa</td><td>909</td><td>754</td><td>749</td><td>673</td><td>583</td></tr><tr><td>τ0.3</td><td>470</td><td>414</td><td>419</td><td>422</td><td>378</td></tr></table>

b. 试验温度对GH2132合金盘形锻件扭转强度和扭转屈服强度的影响见图3-16和图

3-17。

图片摘要：该图主要展示 3 16 试验温度对GH2132合金盘形锻件扭转强度的影响。
![](images/638f92e158832b3004f78b13d4e34abf1d372bcd987b29a64afa614dd2d12b15.jpg)

图片摘要：该图主要展示 3 16 试验温度对GH2132合金盘形锻件扭转强度的影响。
![](images/5363aa966e3acfdc64e03d299c45061afcef81bf6d07c437c266644e60620e23.jpg)  
图3-16 试验温度对GH2132合金盘形锻件扭转强度的影响  
图3-17 试验温度对GH2132合金盘形锻件扭转屈服强度的影响

c.GH4169圆饼不同温度的扭转性能见表3-24。

表 3-24 GH4169 圆饼不同温度的扭转性能  

<table><tr><td colspan="2">材料品种</td><td colspan="3">圆 饼</td></tr><tr><td colspan="2">材料规格</td><td colspan="3">d480mm×70mm</td></tr><tr><td colspan="2">取样方向</td><td colspan="3">C</td></tr><tr><td colspan="2">热处理制度</td><td colspan="3">960 C,1h,空冷+720 C,8h,随炉冷至620 C,8h,空冷</td></tr><tr><td colspan="2">\(\theta, C\)扭转性能</td><td>室 温</td><td>300</td><td>600</td></tr><tr><td>\(\tau_{b}\)</td><td rowspan="2">MPa</td><td>1189</td><td>1096</td><td>986</td></tr><tr><td>\(\tau_{0.3}\)</td><td>786</td><td>750</td><td>670</td></tr></table>

d. 试验温度对GH4169合金圆饼扭转强度 $\tau_{\mathrm{b}}$ 及扭转屈服强度 $\tau_{0.3}$ 的影响见图3-18和图3-19。

图片摘要：该图主要展示 3 24 GH4169 圆饼不同温度的扭转性能。
![](images/8bc67f9017b402965c99e3de1abbabb5edffd5890a75d7a333985c5880261b8a.jpg)

图片摘要：该图主要展示 3 24 GH4169 圆饼不同温度的扭转性能。
![](images/03b0eb092bdc825c37d4913da66206accb6f0231092d34cfd4b272ef768bd728.jpg)  
图3-18 试验温度对GH4169合金圆饼扭转强度的影响  
图3-19 试验温度对GH4169合金圆饼扭转屈服强度的影响

# 3.4.4 应力-应变曲线

材料的应力-应变曲线见表3-25。

表 3-25 材料的应力-应变曲线  

<table><tr><td>牌 号</td><td>状态</td><td>试验类别</td><td>锻件,mm</td></tr><tr><td rowspan="2">GH2132</td><td rowspan="2"></td><td>拉 伸</td><td>图3-20(d=732)</td></tr><tr><td>压缩</td><td>图3-21(盘件)</td></tr><tr><td rowspan="2">GH4169</td><td rowspan="2"></td><td>拉 伸</td><td>图3-22(圆饼)</td></tr><tr><td>压缩</td><td>图3-23(圆饼)</td></tr></table>

图片摘要：该图主要展示 3 25 材料的应力 应变曲线。
![](images/48252815a649d69443faf0a36280295a1923a18fc3dc268b9c4974b1f0609d28.jpg)  
图3-20 GH2132合金锻件不同温度的真实拉伸应力-应变曲线

图片摘要：该图主要展示 3 20 GH2132合金锻件不同温度的真实拉伸应力 应变曲线。
![](images/4cfa19179e674b3204a86fc5be1bc3628496c81049ed81fdc1ebdd8ff74e0c97.jpg)  
图3-21 GH2132合金盘形锻件不同温度的平均压缩应力-应变曲线

图片摘要：该图主要展示 3 21 GH2132合金盘形锻件不同温度的平均压缩应力 应变曲线。
![](images/96bee39d1ca47cb79e35d7617c5b49b8d4d7eacea3dd8d30326f8d8721f0cd85.jpg)  
图3-22GH4169合金圆饼不同温度的典型拉伸应力-应变曲线

图片摘要：该图主要展示 3 22GH4169合金圆饼不同温度的典型拉伸应力 应变曲线。
![](images/5b8a4541094162d2441e24a75380c7cf459a37dc230f0976d43e6755193a0bf0.jpg)  
图3-23GH4169合金圆饼不同温度的平均压缩应力-应变曲线

# 3.4.5 持久和蠕变性能

(1) GH1035合金的高温持久性能见表3-26。持久断裂曲线见图3-24。

表 3-26 GH1035 合金的高温持久性能  

<table><tr><td>品种</td><td>状态</td><td>θ, C</td><td>σ50, MPa</td><td>σ100, MPa</td><td>δ, %</td></tr><tr><td rowspan="2">含铌钢</td><td rowspan="2">1120 C, 10min,空冷</td><td>800</td><td></td><td>88</td><td>30~40</td></tr><tr><td>900</td><td>49</td><td>44</td><td>25~30</td></tr><tr><td rowspan="2">含钛钢</td><td rowspan="2">1120 C, 10min,空冷</td><td>800</td><td></td><td>78</td><td>40~50</td></tr><tr><td>900</td><td>39</td><td>29</td><td>30~35</td></tr></table>

(2) GH1140合金板材在不同温度下的持久强度极限见表3-27。

表 3-27 GH1140 合金板材在不同温度下的持久强度极限  

<table><tr><td rowspan="2">品种规格mm</td><td rowspan="2">状态</td><td rowspan="2">θC</td><td>σ10</td><td>σ100</td><td>σ200</td><td>σ500</td><td>σ1000</td><td>σ2000</td><td>σ5000</td><td>σ10000</td></tr><tr><td colspan="8">MPa</td></tr><tr><td rowspan="3">薄板(δ=1.5)</td><td>1080℃,</td><td>600</td><td>510</td><td>450</td><td>431</td><td>402</td><td>382</td><td></td><td></td><td></td></tr><tr><td>10min,</td><td>700</td><td>353</td><td>235</td><td>216</td><td>176</td><td>157</td><td>137</td><td>108</td><td>93</td></tr><tr><td>空冷</td><td>750</td><td>240</td><td>147</td><td>127</td><td>103</td><td>86</td><td></td><td></td><td></td></tr></table>

续表 3-27  

<table><tr><td rowspan="2">品种规格mm</td><td rowspan="2">状态</td><td rowspan="2">θC</td><td>σ10</td><td>σ100</td><td>σ200</td><td>σ500</td><td>σ1000</td><td>σ2000</td><td>σ5000</td><td>σ10000</td></tr><tr><td colspan="8">MPa</td></tr><tr><td rowspan="3">薄板(δ=1.5)</td><td>1080 C,</td><td>800</td><td>147</td><td>78</td><td>63</td><td>47</td><td>38</td><td>30</td><td>24</td><td></td></tr><tr><td>10min,</td><td>850</td><td>80</td><td>41</td><td>34</td><td>27</td><td>22</td><td></td><td></td><td></td></tr><tr><td>空冷</td><td>900</td><td>43</td><td>26</td><td>24</td><td>21</td><td>18</td><td></td><td></td><td></td></tr><tr><td rowspan="3">薄板(δ=1.2)</td><td>1150 C,</td><td>800</td><td>130</td><td>93</td><td>85</td><td>75</td><td>67</td><td></td><td></td><td></td></tr><tr><td>10min,</td><td>900</td><td>65</td><td>35</td><td>30</td><td>24</td><td>20</td><td></td><td></td><td></td></tr><tr><td>空冷</td><td></td><td></td><td></td><td></td><td></td><td></td><td></td><td></td><td></td></tr><tr><td rowspan="2">中板(δ=8.5)</td><td>1080 C,</td><td>800</td><td>123</td><td>80</td><td>70</td><td>60</td><td></td><td></td><td></td><td></td></tr><tr><td>空冷</td><td></td><td></td><td></td><td></td><td></td><td></td><td></td><td></td><td></td></tr></table>

注：根据拉逊-米勒曲线和持久断裂曲线确定。

（3）CH1140固溶温度对冷轧薄板持久性能的影响见图3-25，板材在 $1080\mathrm{C}$ 固溶处理时的保温时间对持久强度的影响见图3-26。

图片摘要：该图主要展示 3 24 含Ti钢的持久断裂曲线。
![](images/cbf08beff66845575775c38176cf40efe17d80fc574c0261ede1cf657eb04d0b.jpg)  
图3-24 含Ti钢的持久断裂曲线

图片摘要：该图主要展示 3 24 含Ti钢的持久断裂曲线。
![](images/e3c710d498a06ec5ffbccbf4a7af50ade84b78e3eb6093c467d0aad9d0c55de4.jpg)  
图3-25固溶温度(保温 $10\mathrm{min}$ )对冷轧薄板持久性能的影响（试验条件： $\theta = 800\mathrm{C}$ ， $\sigma = 88\mathrm{MPa}$ ）

图片摘要：该图主要展示 3 25固溶温度(保温 )对冷轧薄板持久性能的影响（试验条件： ， ）。
![](images/e99e3188799fb0de4b2ddda97991473a569559d2c3ffc3265317b31def2755db.jpg)  
图3-26板材在 $1080\mathrm{C}$ 固溶处理时的保温时间对持久性能的影响（试验条件： $\theta = 800\mathrm{C}$ ， $\sigma = 88\mathrm{MPa}$ ）

(4) GH1140冷轧薄板经 $1080\mathrm{C}$ 固溶后的持久断裂曲线见图3-27，经 $1150\mathrm{C}$ 固溶后的持久断裂曲线见图3-28。

图片摘要：该图主要展示 3 26板材在 固溶处理时的保温时间对持久性能的影响（试验条件： ， ）。
![](images/7c4f3a7b698d0b2593bd46a2b34bc00b68449841ddb7e83bf7fa1e72ca74f4c9.jpg)  
图3-27 冷轧薄板于1080C固溶状态的持久断裂曲线（ $\bigcirc, \triangle, \times, \square$ 代表不同炉号）

图片摘要：该图主要展示 3 27 冷轧薄板于1080C固溶状态的持久断裂曲线（ 代表不同炉号）。
![](images/1d783d1f5175b970d52bc10d49e6258050319392cb3da8bbd2c3b252c991b87f.jpg)  
图3-28 冷轧薄板经1150C固溶后的持久断裂曲线

（5）GH1140冷轧薄板在高温长期时效后的持久性能的变化见表3-28。

表 3-28 GH1140 冷轧薄板在高温长期时效后的持久性能的变化  

<table><tr><td rowspan="2">炉号和主要成分</td><td colspan="2">时效规范</td><td colspan="4">持久性能</td></tr><tr><td>θ,C</td><td>t,h</td><td>θ,C</td><td>σ,MPa</td><td>t,h</td><td>δ5,%</td></tr><tr><td rowspan="5">低Al+Ti炉号C 0.073Cr 21.00Ni 37.20W 1.61Mo2.25Al 0.33Ti 0.835</td><td colspan="2">固溶1080C</td><td>800</td><td>69</td><td>114</td><td>60</td></tr><tr><td>550</td><td>20040070010002000</td><td>800</td><td>69</td><td>181·118116103159</td><td>34575352</td></tr><tr><td>700</td><td>20040070010002000</td><td>800</td><td>69</td><td>15819121214389</td><td>3930383760.</td></tr><tr><td>800</td><td>20040070010002000</td><td>800</td><td>69</td><td>92·88717461</td><td>6550615945</td></tr><tr><td>900</td><td>20040070010002000</td><td></td><td></td><td>91927012587</td><td>58525280</td></tr></table>

续表 3-28  

<table><tr><td rowspan="2">炉号和主要成分</td><td colspan="2">时效规范</td><td colspan="4">持久性能</td></tr><tr><td>θ,C</td><td>t,h</td><td>θ,C</td><td>σ,MPa</td><td>t,h</td><td>δ5,%</td></tr><tr><td>高Al+Ti炉号</td><td colspan="2">固溶1080C</td><td>800</td><td>78</td><td>119</td><td>28</td></tr><tr><td>C 0.10</td><td rowspan="2">550</td><td>200</td><td rowspan="2">800</td><td rowspan="2">78</td><td>132</td><td>23</td></tr><tr><td>Cr 21.00</td><td>400</td><td>156</td><td>23</td></tr><tr><td>Ni 37.57</td><td rowspan="2">700</td><td>200</td><td rowspan="2">800</td><td rowspan="2">78</td><td>70</td><td>49</td></tr><tr><td>W 1.74</td><td>400</td><td>139</td><td>30</td></tr><tr><td>Mo2.23</td><td rowspan="2">800</td><td>200</td><td rowspan="2">800</td><td rowspan="2">78</td><td>138</td><td>35</td></tr><tr><td>Al 0.57</td><td>400</td><td>66</td><td>57</td></tr><tr><td rowspan="2">Ti 1.15</td><td rowspan="2">900</td><td>200</td><td rowspan="2">800</td><td rowspan="2">78</td><td>113</td><td>36</td></tr><tr><td>400</td><td>69</td><td>55</td></tr></table>

(6) GH1140合金喷涂各种珐琅涂层后对板材持久性能的影响见图3-29。

图3-29 玖琅涂层对板材持久性能的影响  
图片摘要：该图主要展示 3 29 玖琅涂层对板材持久性能的影响。
![](images/d252524ae72db112a3d0563a7cf613297972fe850b9bb2751f5d9e6b9b13432c.jpg)  
1—GH1140;2—GH1140+65涂层；3—GH1140+66-4涂层

（7）GH2132合金技术标准规定的持久性能见表3-29。

表 3-29 GH2132 合金技术标准规定的持久性能  

<table><tr><td rowspan="3">品 种</td><td rowspan="3">状态</td><td rowspan="3">θC</td><td colspan="3">持久性能</td></tr><tr><td>σ,MPa</td><td>t,h</td><td>δ5,%</td></tr><tr><td colspan="3">不 小 于</td></tr><tr><td rowspan="2">轧棒锻棒</td><td rowspan="3">980~1000C,1~2h,油冷+700~720C,12~16h,空冷</td><td>550</td><td>588</td><td>100</td><td></td></tr><tr><td>650</td><td>392</td><td>100</td><td></td></tr><tr><td>圆饼</td><td>650</td><td>392</td><td>100</td><td></td></tr><tr><td>冷拉棒</td><td>980~1000C,1~2h,油冷+700~720C,16h,空冷</td><td>650</td><td>451(392)</td><td>23(100)</td><td>5(3)</td></tr><tr><td rowspan="2">冷轧板</td><td rowspan="2">980~1000C,空冷+700~720C,16h,空冷</td><td>550</td><td>588</td><td>100</td><td>实测</td></tr><tr><td>650</td><td>392</td><td>100</td><td>实测</td></tr><tr><td>环坯</td><td>980~990C,1~2h,油冷+700~720C,16h,空冷</td><td>650</td><td>392</td><td>100</td><td></td></tr></table>

注：如需方要求，可按括号内指标进行检验。

(8) GH2132 合金经标准热处理和长期时效后的持久性能见表 3-30。

表 3-30 GH2132 合金经标准热处理和长期时效后的持久性能  

<table><tr><td colspan="3">时 效 温 度 \( \theta ,\mathrm{C} \) 持久性能</td><td>0</td><td>100</td><td>300</td><td>500</td><td>1000</td><td>1600</td><td>3000</td><td>6000</td><td>10000</td></tr><tr><td rowspan="9">光滑持久</td><td rowspan="3">\( t,h \)</td><td>550</td><td>275</td><td>299</td><td>231</td><td>177</td><td>266</td><td>186</td><td>267</td><td>193</td><td>135</td></tr><tr><td>600</td><td>314</td><td>163</td><td>338</td><td></td><td>228</td><td></td><td>202</td><td>230</td><td>207</td></tr><tr><td>650</td><td>&gt;101</td><td>180</td><td>112</td><td>231</td><td>200</td><td>31</td><td></td><td></td><td></td></tr><tr><td rowspan="3">\( {\delta }_{5},\% \)</td><td>.50</td><td>29.4</td><td>20.1</td><td>11. 6</td><td>16.8</td><td>15.8</td><td>20.4</td><td>25.3</td><td>19.2</td><td>15.8</td></tr><tr><td>600</td><td>21.1</td><td>22.1</td><td>27. 3</td><td></td><td>25.6</td><td></td><td>37.3</td><td>29.8</td><td>35.5</td></tr><tr><td>650</td><td></td><td>21.2</td><td>24.1</td><td>29.6</td><td>27.7</td><td>31.8</td><td></td><td></td><td></td></tr><tr><td rowspan="3">\( \psi ,\% \)</td><td>550</td><td>30.2</td><td>25.6</td><td>25.8</td><td>26.1</td><td>20.1</td><td>29.6</td><td>27.8</td><td>30.1</td><td></td></tr><tr><td>600</td><td>40.3</td><td>49.1</td><td>40.2</td><td></td><td>39.5</td><td></td><td>46.5</td><td>32.2</td><td>49.7</td></tr><tr><td>650</td><td></td><td>38.2</td><td>35.9</td><td>81.9</td><td></td><td>36.5</td><td></td><td></td><td></td></tr><tr><td rowspan="3">缺 口持久</td><td rowspan="3">\( t,h \)</td><td>550</td><td></td><td>629</td><td>1199</td><td>820</td><td></td><td></td><td>551</td><td>996</td><td></td></tr><tr><td>600</td><td>128</td><td>1205</td><td>1253</td><td></td><td></td><td></td><td></td><td></td><td></td></tr><tr><td>650</td><td>1159</td><td>653</td><td>1029</td><td>612</td><td>127</td><td>307</td><td></td><td></td><td></td></tr></table>

注：持久试验条件为 $\theta = 650\mathrm{C},\sigma = 392\mathrm{MPa}$

(9) GH2132 电弧炉 + 真空自耗炉重熔合金, 标准热处理状态的持久强度极限值的均值见表 3-31, 均值 $\pm 2S$ 的下限值见表 3-32。

表 3-31 GH2132 电弧炉 + 真空自耗炉重熔合金,标准热处理状态的持久强度极限值均值(MPa)  

<table><tr><td>θ, C</td><td>σ10</td><td>σ100</td><td>σ500</td><td>σ1000</td><td>σ3000</td><td>σ5000</td><td>σ20000</td><td>σ30000</td><td>σ50000</td><td>σ100000</td></tr><tr><td>500</td><td>860</td><td>782</td><td>727</td><td>704</td><td>666</td><td>649</td><td>625</td><td>587</td><td>570</td><td>545</td></tr><tr><td>550</td><td>755</td><td>672</td><td>613</td><td>588</td><td>547</td><td>528</td><td>502</td><td>461</td><td>441</td><td>414</td></tr><tr><td>600</td><td>650</td><td>561</td><td>497</td><td>469</td><td>424</td><td>403</td><td>374</td><td>326</td><td>303</td><td>271</td></tr><tr><td>650</td><td>544</td><td>446</td><td>375</td><td>344</td><td>292</td><td>267</td><td>232</td><td>177</td><td>154</td><td>128</td></tr><tr><td>700</td><td>434</td><td>325</td><td>242</td><td>205</td><td>151</td><td></td><td></td><td></td><td></td><td></td></tr><tr><td>750</td><td>317</td><td>191</td><td>119</td><td>99</td><td>80</td><td></td><td></td><td></td><td></td><td></td></tr></table>

注：表中给出的持久强度极限值是根据拉逊-米勒曲线回归方程确定的均值。

表3-32GH2132合金持久强度极限值均值 $\pm 2S$ 的下限值 (MPa)  

<table><tr><td>θ, C</td><td>σ10</td><td>σ100</td><td>σ500</td><td>σ1000</td><td>σ3000</td><td>σ5000</td><td>σ10000</td><td>σ30000</td><td>σ50000</td><td>σ100000</td></tr><tr><td>500</td><td>835</td><td>757</td><td>702</td><td>678</td><td>641</td><td>623</td><td>600</td><td>562</td><td>544</td><td>520</td></tr><tr><td>550</td><td>728</td><td>645</td><td>586</td><td>560</td><td>520</td><td>500</td><td>474</td><td>432</td><td>412</td><td>385</td></tr><tr><td>600</td><td>621</td><td>531</td><td>467</td><td>439</td><td>393</td><td>372</td><td>342</td><td>292</td><td>269</td><td>236</td></tr><tr><td>650</td><td>513</td><td>414</td><td>341</td><td>309</td><td>255</td><td>230</td><td>195</td><td>145</td><td>126</td><td>107</td></tr><tr><td>700</td><td>400</td><td>287</td><td>203</td><td>167</td><td>122</td><td></td><td></td><td></td><td></td><td></td></tr><tr><td>750</td><td>278</td><td>153</td><td>98</td><td>85</td><td>70</td><td></td><td></td><td></td><td></td><td></td></tr></table>

注：表中给出的持久强度极限值是根据拉逊-米勒曲线回归方程确定的均值±2S的下限值。

(10) GH2132 持久断裂性能见表 3-33。

表 3-33 GH2132 持久断裂性能  

<table><tr><td>熔炼工艺</td><td>品种,mm</td><td>状态</td><td>持久断裂曲线</td></tr><tr><td>电弧炉+电渣</td><td>90方</td><td>标准热处理</td><td>见图3-30</td></tr><tr><td>电弧炉+自耗</td><td>90方</td><td>标准热处理</td><td>见图3-31</td></tr><tr><td>电弧炉+自耗</td><td>d=732盘件</td><td>标准热处理</td><td>见图3-32</td></tr></table>

图片摘要：该图主要展示 3 33 GH2132 持久断裂性能。
![](images/b09476c7aef0b805cba0ac2db956fa81b3e2d55462eb0fbf9135d1abfbd926b6.jpg)

图片摘要：该图主要展示 3 33 GH2132 持久断裂性能。
![](images/be0fb25d12f5775f6c27ad2e3a470423405cec046df3af42bdbce4ce4491f5ac.jpg)  
3-30 电弧炉 $+$ 电渣熔炼， $90\mathrm{mm}$ 方坯的持久断裂曲线 $\bigcirc$ 一光滑； $\triangle$ 一缺口  
图3-31 电弧炉 $+$ 真空自耗重熔， $90\mathrm{mm}$ 方坯的持久断裂曲线

图3-32 电弧炉 $+$ 真空自耗重熔， $d = 732\mathrm{mm}$ 盘件轮缘弦向的持久断裂曲线  
图片摘要：该图主要展示 3 32 电弧炉 真空自耗重熔， 盘件轮缘弦向的持久断裂曲线。
![](images/55262b27faa64cd7a4a63ce9c84d84eac32970bbdf99bf2f5121758fc170311a.jpg)  
一光滑； $\triangle$ 一缺口  
$P_{2} = \log t - (Q / 2.3RT)$ （式中 $t$ —h，T—K）

（11）GH2132合金标准热处理状态的热强参数方程，综合曲线见图3-33。  
（12）GH4169合金技术标准规定的持久性能见表3-34。

表 3-34 GH4169 合金技术标准规定的持久性能  

<table><tr><td rowspan="2">品种</td><td rowspan="2">θ, C</td><td colspan="3">持久性能</td></tr><tr><td>σ,MPa</td><td>t,h</td><td>δ5,%</td></tr><tr><td>棒材</td><td>650</td><td>690</td><td>≥25</td><td>≥4</td></tr><tr><td>锻件</td><td>650</td><td>690</td><td>≥25</td><td>≥5</td></tr></table>

图3-33 热强参数方程综合曲线 $(n = 85)$   
图片摘要：该图主要展示 3 33 热强参数方程综合曲线。
![](images/cfbdd509247b876578fe3ce023bf4f8655dfb0088f6adcd749f543d8d0b4084f.jpg)  
$P_{1} = T(C + \log t)\times 10^{-3}$ .（式中 $T$ ——K，t——h）

(13) GH4169合金标准热处理后的高温持久性能见表3-35。

表 3-35 GH4169 合金标准热处理后的高温持久性能  

<table><tr><td rowspan="2">熔炼工艺</td><td rowspan="2">品种mm</td><td rowspan="2">θC</td><td colspan="4">光滑试样</td><td colspan="2">缺口试样</td></tr><tr><td>σ,MPa</td><td>t,h</td><td>δ5,%</td><td>ψ,%</td><td>σH,MPa</td><td>t,h</td></tr><tr><td rowspan="8">真空感应+电渣</td><td rowspan="4">冷轧板(δ=3.0)</td><td>600</td><td>833</td><td>301</td><td></td><td></td><td></td><td></td></tr><tr><td>650</td><td>686</td><td>165</td><td></td><td></td><td></td><td></td></tr><tr><td>700</td><td>470</td><td>198</td><td></td><td></td><td></td><td></td></tr><tr><td>750</td><td>294</td><td>107</td><td></td><td></td><td></td><td></td></tr><tr><td rowspan="4">锻件(90方)圆饼(d=300)</td><td>650</td><td>686</td><td>116</td><td></td><td></td><td>686</td><td>7186</td></tr><tr><td>700</td><td>490</td><td>122</td><td></td><td></td><td></td><td></td></tr><tr><td>650</td><td>686</td><td>153</td><td>5</td><td></td><td>680</td><td>165</td></tr><tr><td>700</td><td>490</td><td>165</td><td>7</td><td></td><td></td><td></td></tr><tr><td rowspan="12">真空感应+真空自耗</td><td rowspan="4">冷轧板(δ=3.0)</td><td>600</td><td>833</td><td>290</td><td></td><td></td><td></td><td></td></tr><tr><td>650</td><td>686</td><td>200</td><td></td><td></td><td></td><td></td></tr><tr><td>700</td><td>470</td><td>190</td><td></td><td></td><td></td><td></td></tr><tr><td>750</td><td>294</td><td>136</td><td></td><td></td><td></td><td></td></tr><tr><td rowspan="4">锻件(90方)</td><td>650</td><td>519</td><td>389</td><td>6.4</td><td>25.3</td><td rowspan="4">686</td><td rowspan="4">705</td></tr><tr><td></td><td>588</td><td>284</td><td>11.7</td><td>29.7</td></tr><tr><td></td><td>686</td><td>92</td><td>6.8</td><td>25.6</td></tr><tr><td></td><td>755</td><td>32</td><td>10.4</td><td>19.7</td></tr><tr><td rowspan="4">圆饼(d=470)</td><td>550</td><td>1079</td><td>119</td><td>15.9</td><td>19.0</td><td rowspan="4">686</td><td rowspan="4">≥3001</td></tr><tr><td>600</td><td>883</td><td>183</td><td>10.4</td><td>18.5</td></tr><tr><td>650</td><td>686</td><td>190</td><td>26.3</td><td>37.2</td></tr><tr><td>700</td><td>490</td><td>179</td><td>22.3</td><td>45.2</td></tr></table>

① 缺口半径 $r = 0.5\mathrm{mm}$

（14）GH4169合金标准热处理和长期时效后的持久性能见表3-36。

表 3-36 GH4169 合金标准热处理和长期时效后的持久性能  

<table><tr><td rowspan="2">熔炼工艺</td><td rowspan="2">品种mm</td><td colspan="2">时效制度</td><td colspan="5">-持久性能</td></tr><tr><td>θ,C</td><td>t,h</td><td>θ,C</td><td>σ,MPa</td><td>t,h</td><td>δ5,%</td><td>ψ,%</td></tr><tr><td rowspan="9">真空感应+电渣</td><td rowspan="9">冷轧板(δ=1.5)</td><td rowspan="3">600</td><td>100</td><td rowspan="29">650</td><td rowspan="29">686</td><td></td><td></td><td></td></tr><tr><td>500</td><td>279</td><td></td><td></td></tr><tr><td>1000</td><td>238</td><td></td><td></td></tr><tr><td rowspan="3">650</td><td>100</td><td>190</td><td></td><td></td></tr><tr><td>500</td><td>149</td><td></td><td></td></tr><tr><td>1000</td><td>161</td><td></td><td></td></tr><tr><td rowspan="3">700</td><td>100</td><td>110</td><td></td><td></td></tr><tr><td>500</td><td>40</td><td></td><td></td></tr><tr><td>1000</td><td>16</td><td></td><td></td></tr><tr><td rowspan="20">真空感应+真空自耗</td><td rowspan="12">锻件(90方)</td><td rowspan="6">550</td><td>100</td><td>56</td><td>27.4</td><td>26.3</td></tr><tr><td>200</td><td>77</td><td>10.4</td><td>25.7</td></tr><tr><td>500</td><td>71</td><td>20.1</td><td>26.7</td></tr><tr><td>1000</td><td>96</td><td>21.0</td><td>30.1</td></tr><tr><td>1500</td><td>49</td><td>22.6</td><td>25.0</td></tr><tr><td>3000</td><td>63</td><td>10.6</td><td>22.2</td></tr><tr><td rowspan="6">650</td><td>100</td><td>65</td><td>16.4</td><td>18.2</td></tr><tr><td>200</td><td>82</td><td>10.2</td><td>14.6</td></tr><tr><td>500</td><td>27</td><td>16.7</td><td>29.8</td></tr><tr><td>1000</td><td>16</td><td>21.9</td><td>41.6</td></tr><tr><td>1500</td><td>18</td><td>27.4</td><td>48.9</td></tr><tr><td>3000</td><td>8</td><td>34.0</td><td>52.5</td></tr><tr><td rowspan="8">圆饼(d=470)</td><td rowspan="4">550</td><td>100</td><td>316</td><td>16.7</td><td>45.8</td></tr><tr><td>200</td><td>316</td><td>23.2</td><td>36.2</td></tr><tr><td>500</td><td>208</td><td>24.0</td><td>44.0</td></tr><tr><td>1000</td><td>384</td><td>11.2</td><td>47.5</td></tr><tr><td rowspan="4">650</td><td>100</td><td>190</td><td>14.4</td><td>32.9</td></tr><tr><td>200</td><td>217</td><td>16.0</td><td>42.5</td></tr><tr><td>500</td><td>224</td><td>30.4</td><td>45.8</td></tr><tr><td>1000</td><td>63</td><td>14.4</td><td>32.8</td></tr></table>

（15）GH4169合金不同温度的持久断裂曲线见图3-34。

图片摘要：该图主要展示 3 36 GH4169 合金标准热处理和长期时效后的持久性能。
![](images/b3e9f1a9ab14962ed050fa17b82b08df11f83a923d02fc8ed6320ae16be82341.jpg)  
图3-34 合金持久断裂曲线

# 3.4.6 疲劳性能

（1）GH1035的疲劳性能

GH1035合金不同温度的热疲劳性能见表3-37。

表 3-37 GH1035 合金不同温度的热疲劳性能  

<table><tr><td>试验温度，C</td><td>800→20</td><td>900→20</td><td>1000→20</td><td>1100→20</td><td>1200→20</td></tr><tr><td>N,周</td><td>110</td><td>46</td><td>22</td><td>24</td><td>22</td></tr></table>

注：1. $\delta = 1.5\mathrm{mm}$ 的板材， $1100\sim 1120\mathrm{C},10\mathrm{min}$ ，空冷；  
2. 试样缺口半径 $r = 0.1\mathrm{mm}$ ，试样至出现 $0.5\mathrm{mm}$ 长的裂纹为止。

GH1035合金晶粒度对热疲劳性能的影响见表3-38。

表 3-38 GH1035 合金晶粒度对热疲劳性能的影响  

<table><tr><td rowspan="3">晶粒度θ,C钢种</td><td colspan="10">试验至出现0.5mm长裂纹的循环周数N</td></tr><tr><td>8级</td><td>3级</td><td>8级</td><td>3级</td><td>8级</td><td>3级</td><td>8级</td><td>3级</td><td>8级</td><td>3级</td></tr><tr><td colspan="2">800→20</td><td colspan="2">900→20</td><td colspan="2">1000→20</td><td colspan="2">1100→20</td><td colspan="2">1200→20</td></tr><tr><td>含铌钢</td><td>92</td><td>92</td><td>51</td><td>35</td><td>30</td><td>17</td><td>18</td><td>13</td><td>15</td><td>15</td></tr><tr><td>含钛钢</td><td>110</td><td>75</td><td>46</td><td>25</td><td>22</td><td>23</td><td>24</td><td>15</td><td>22</td><td>15</td></tr></table>

注：8级晶粒度板材固溶温度为 $1100\mathrm{C}$ ；3级晶粒度板材固溶温度为 $1170\mathrm{C}$ 。

# (2) GH1140 的疲劳性能

# a. 高周疲劳

GH1140合金薄板的高温弯曲振动疲劳极限见表3-39。

表 3-39 GH1140 合金薄板的高温弯曲振动疲劳极限  

<table><tr><td>规格,mm</td><td>状态</td><td>θ,C</td><td>σ-1,×107MPa</td></tr><tr><td rowspan="4">板材(δ=1.5)</td><td>供应状态</td><td>550</td><td>343</td></tr><tr><td>供应状态+喷丸</td><td>550</td><td>446</td></tr><tr><td>1080C固溶,空冷</td><td>700</td><td>314</td></tr><tr><td>1080C固溶,空冷</td><td>800</td><td>157</td></tr></table>

# b.GH1140合金轴向加载疲劳

GH1140合金供应状态薄板，在 $550\mathrm{C}$ 下的疲劳曲线见图3-35，于 $1080^{\circ}\mathrm{C}$ 固溶状态的高温疲劳曲线见图3-36。

图片摘要：该图主要展示 3 39 GH1140 合金薄板的高温弯曲振动疲劳极限。
![](images/c99142c709c1e31dac7421dd397c865ac3676947361abefe98358abc4e17f5c2.jpg)  
图3-35 薄板于 $550\mathrm{C}$ 的疲劳曲线 $\bigcirc$ 一喷丸；△一未喷丸

图片摘要：该图主要展示 3 35 薄板于 的疲劳曲线 一喷丸；△一未喷丸。
![](images/19978be8cd2128f15c94771c10d9691e11725c3f7b97ed0e826b42ce294d4849.jpg)  
图3-36 薄板于1080C固溶状态的高温疲劳曲线

GH1140合金薄板长期时效后高温疲劳性能的变化见表3-40。

表 3-40 GH1140 合金薄板长期时效后高温疲劳性能的变化  

<table><tr><td colspan="2">时效规范</td><td colspan="2">550℃疲劳</td><td colspan="2">800℃疲劳</td></tr><tr><td>θ,℃</td><td>t,h</td><td>σ-1,MPa</td><td>N,周</td><td>σ-1,MPa</td><td>N,周</td></tr><tr><td colspan="2">固溶 1080℃</td><td rowspan="9">363</td><td>1.206×10^6</td><td rowspan="9">186</td><td>2.025×10^6</td></tr><tr><td rowspan="2">550</td><td>400</td><td>3.957×10^5</td><td>2.379×10^6</td></tr><tr><td>1000</td><td>1.014×10^6</td><td>&gt;1.175×10^7</td></tr><tr><td rowspan="2">700</td><td>400</td><td>5.600×10^4</td><td>4.395×10^6</td></tr><tr><td>1000</td><td>7.473×10^4</td><td>&gt;2.695×10^7</td></tr><tr><td rowspan="2">800</td><td>400</td><td>3.893×10^4</td><td>3.007×10^6</td></tr><tr><td>1000</td><td>2.293×10^4</td><td>3.227×10^7</td></tr><tr><td rowspan="2">900</td><td>400</td><td>3.573×10^4</td><td>7.880×10^5</td></tr><tr><td>1000</td><td>1.867×10^4</td><td>2.933×10^4</td></tr></table>

# c. 特种疲劳

GH1140合金固溶温度对薄板热疲劳性能的影响见图3-37。

图片摘要：该图主要展示 3 40 GH1140 合金薄板长期时效后高温疲劳性能的变化。
![](images/431ed284e025d99b8d9867561e5e9fb9e61d4e843518e690e588936c7e196c55.jpg)  
图3-37 固溶温度对板材热疲劳性能的影响

GH1140合金喷涂各种珐琅涂层对板材热疲劳性能的影响见图3-38。涂层的熔烧次数对热疲劳性能的影响见图3-39。

图片摘要：该图主要展示 3 37 固溶温度对板材热疲劳性能的影响。
![](images/ff1cf0881e48553a8abf067838a988c30552ebe748bba356e15b39b85f80b314.jpg)  
图3-38 涂层对板材热疲劳性能的影响

渗铝工艺对GH1140板材热疲劳性能的影响见表3-41。

表 3-41 渗铝工艺对 GH1140 板材热疲劳性能的影响  

<table><tr><td>渗铝工艺</td><td>θ,C</td><td>N,周</td><td>裂纹长度,mm</td></tr><tr><td>GH1140板材</td><td></td><td></td><td>0.39</td></tr><tr><td>真空喷镀铝+950℃,30min扩散</td><td>800←20</td><td>150</td><td>0.55</td></tr><tr><td>真空喷镀铝+850℃,30min扩散</td><td></td><td></td><td>0.53</td></tr><tr><td>固体渗铝950℃,60min</td><td></td><td></td><td>0.55</td></tr></table>

厚度对供应状态GH1140合金薄板热疲劳性能的影响见图3-40。

图片摘要：该图主要展示 3 41 渗铝工艺对 GH1140 板材热疲劳性能的影响。
![](images/4a1c510d4a8acef1e9a2c16d4017620fb62a27b2d808469fb14345dcb9d9d51d.jpg)  
图3-39 涂层熔烧次数对板材热疲劳性能的影响

图片摘要：该图主要展示 3 39 涂层熔烧次数对板材热疲劳性能的影响。
![](images/b70f71e89221c2581675003a496691d72172d83f0d5b8d5bb7d8b5a0447b57d7.jpg)  
图3-40 厚度对供应状态薄板热疲劳性能的影响

试验温度对固溶状态GH1140合金薄板热疲劳性能的影响见图3-41。

（3）GH2132的疲劳性能

a. 高周疲劳

GH2132合金标准热处理状态下的疲劳强度极限 $(N > 10^{7})$ 见表3-42。

表 3-42 GH2132 合金标准热处理状态下的疲劳强度极限 $\left( {N > {10}^{7}}\right)$   

<table><tr><td>熔炼工艺</td><td>规格,mm</td><td>θ,℃</td><td>σ-1,MPa</td><td>σ-1H,MPa①</td></tr><tr><td>感应炉+电渣</td><td>棒材(d=45)</td><td>650</td><td>294</td><td>245</td></tr><tr><td rowspan="3">电弧炉+电渣</td><td rowspan="3">90方锻材</td><td>20</td><td>294</td><td></td></tr><tr><td>550</td><td>402</td><td>167</td></tr><tr><td>650</td><td>382</td><td>226</td></tr><tr><td rowspan="3">电弧炉+真空自耗</td><td rowspan="2">90方锻材</td><td>550</td><td>441</td><td>206</td></tr><tr><td>650</td><td>382</td><td>226</td></tr><tr><td>盘件(d=732)</td><td>650</td><td>343</td><td>226</td></tr></table>

① 缺口半径 $r = 0.75\mathrm{mm}$

b.低周疲劳

GH2132合金标准热处理状态的低周疲劳曲线见图3-42。

图片摘要：该图主要展示 3 41 试验温度对薄板热疲劳性能的影响。
![](images/c26193b069c0c3cfc67a0742130e721081bb28e271c56e45bdcb3e69d3f13d5a.jpg)  
图3-41 试验温度对薄板热疲劳性能的影响

图片摘要：该图主要展示 3 41 试验温度对薄板热疲劳性能的影响。
![](images/0a18416c14eb751327ccf186f7a1ede8f21d687c95f298ac03e11e68f50a219d.jpg)  
图3-42 $650\mathrm{C}$ 的低周疲劳曲线

$$
\begin{array}{l} \theta = 6 5 0 \mathrm {C}, f = 1 \mathrm {H z} \\ + - \text {光 滑}; \bigcirc - \text {缺 口} \\ \end{array}
$$

# c.特种疲劳

GH2132合金板材的热疲劳性能见表3-43。

表 3-43 GH2132 合金板材的热疲劳性能  

<table><tr><td>熔炼工艺</td><td>状态</td><td>取样规格</td><td>θ, C</td><td></td><td>N,周</td><td>裂纹长度, mm</td></tr><tr><td>感应炉+电渣</td><td>标准热处理</td><td>板材δ=2mm</td><td>650≤20</td><td></td><td>240560</td><td>0.1850.203</td></tr></table>

# （4）GH4169的疲劳性能

# a. 高周疲劳

GH4169合金的高周疲劳性能见表3-44。

表 3-44 GH4169 合金高的周疲劳性能  

<table><tr><td rowspan="2">熔炼工艺</td><td rowspan="2">品种规格mm</td><td rowspan="2">状态</td><td rowspan="2">θC</td><td colspan="2">光滑试样</td><td colspan="2">缺口试样①</td></tr><tr><td>σ-1,MPa</td><td>N,周</td><td>σ-1,MPa</td><td>N,周</td></tr><tr><td rowspan="3">真空感应+电渣</td><td rowspan="5">锻材90方</td><td rowspan="5">标准热处理</td><td>20</td><td>402</td><td>&gt;10^7</td><td>206</td><td>3.1×10^6</td></tr><tr><td>650</td><td>451</td><td>&gt;10^7</td><td>226</td><td>1.2×10^7</td></tr><tr><td>650</td><td>451</td><td>&gt;10^7</td><td>216</td><td>1.1×10^7</td></tr><tr><td rowspan="2">真空感应+自耗</td><td>450</td><td>530</td><td>&gt;10^7</td><td>255</td><td>1.8×10^7</td></tr><tr><td>650</td><td>559</td><td>&gt;10^7</td><td>373</td><td>&gt;10^7</td></tr></table>

① 缺口半径 $r = 0.75\mathrm{mm}$ 。

GH4169合金圆饼 $300\mathrm{C}$ 缺口疲劳等寿命图见图3-43。

# b. 低周疲劳

GH4169合金的低周疲劳性能见表3-45。

图片摘要：该图主要展示 3 43 GH4169合金圆饼 缺口疲劳等寿命图。
![](images/55e9cced4a8463a87111aaf423bc9a2945ba9c7c0236fa66b67b3c581ebdd3cf.jpg)  
图3-43 GH4169合金圆饼 $300\mathrm{C}$ 缺口疲劳等寿命图

表 3-45 GH4169 合金的低周疲劳性能  

<table><tr><td rowspan="2">熔炼工艺</td><td rowspan="2">品种规格mm</td><td rowspan="2">状态</td><td rowspan="2">θC</td><td colspan="6">低周疲劳性能</td></tr><tr><td>f, Hz</td><td>R</td><td>△εt, %</td><td>Kt</td><td>σ-1, MPa</td><td>Nt, 周</td></tr><tr><td rowspan="9">真空感应+真空自耗</td><td rowspan="4">锻材(90方)</td><td rowspan="9">标准热处理</td><td rowspan="4">650</td><td></td><td></td><td></td><td>0.8</td><td>1459</td><td>2877</td></tr><tr><td></td><td></td><td></td><td>0.71</td><td>1295</td><td>4437</td></tr><tr><td></td><td></td><td></td><td>0.7</td><td>1277</td><td>4689</td></tr><tr><td></td><td></td><td></td><td>0.6</td><td>1095</td><td>7518</td></tr><tr><td rowspan="5">圆饼(d=470)</td><td rowspan="5">600</td><td>0.33</td><td>-1</td><td>1</td><td></td><td></td><td>540</td></tr><tr><td></td><td></td><td>0.8</td><td></td><td></td><td>1670</td></tr><tr><td></td><td></td><td>0.7</td><td></td><td></td><td>6500</td></tr><tr><td></td><td></td><td>0.65</td><td></td><td></td><td>5730</td></tr><tr><td></td><td></td><td>0.6</td><td></td><td></td><td>712350</td></tr></table>

# c. 特种疲劳

真空感应 $+$ 电渣熔炼GH4169合金 $\delta = 1.5\mathrm{mm}$ 冷轧板材标准热处理后的热疲劳性能见表3-46。

表 3-46 真空感应加电渣熔炼 GH4169 合金 $\delta  = {1.5}\mathrm{\;{mm}}$ 冷轧板材标准处理后的热疲劳性能  

<table><tr><td>θ, C</td><td>600→20</td><td>650→20</td><td>700→20</td><td>800→20</td><td>900→20</td></tr><tr><td>产生0.5mm长裂纹Nt,周</td><td>300</td><td>270</td><td>240</td><td>150</td><td>75</td></tr></table>

# 3.4.7 断裂性能

材料的断裂性能见表3-47。

表 3-47 材料的断裂性能  

<table><tr><td>牌 号</td><td>品种,mm</td><td>θ,℃</td><td>断裂韧度</td></tr><tr><td>GH2132</td><td>盘件d=732</td><td>室温</td><td>JR阻力曲线见图3-44δR阻力曲线见图3-45</td></tr><tr><td>GH4169</td><td>圆饼d=500</td><td>室温300550600</td><td>JR阻力曲线见图3-46JR阻力曲线见图3-47JR阻力曲线见图3-48JR阻力曲线见图3-49</td></tr></table>

图片摘要：该图主要展示 3 47 材料的断裂性能。
![](images/74e59c2f6f0c0ec69f8b34cf2751831f714acd602b8401f743f23b55e4644f0c.jpg)  
图3-44 GH2132合金盘形锻件的室温 $J_{\mathrm{R}}$ 曲线

图片摘要：该图主要展示 3 44 GH2132合金盘形锻件的室温 曲线。
![](images/aeaa2e5072f113022677b74deb28533d09458cf01aff220c42a82cf6f26f99ff.jpg)  
图3-45 合金 $\delta_{\mathbb{R}}$ 阻力曲线

图片摘要：该图主要展示 3 45 合金 阻力曲线。
![](images/fe317e4ecc86aaff884f74e175ea40d4b3af450ddd78dd2b218b5ccbe417791e.jpg)  
图3-46 GH4169合金圆饼室温 $J_{\mathrm{R}}$ 曲线

图片摘要：该图主要展示 3 46 GH4169合金圆饼室温 曲线。
![](images/7fbeff7523ef3dc20302a30c0f09303601101a8a16b756804898fb723474252d.jpg)  
图3-47GH4169合金圆饼 $300\mathrm{C}J_{\mathrm{R}}$ 曲线

图片摘要：该图主要展示 3 47GH4169合金圆饼 曲线。
![](images/14857d0345a14f4fb3ba8591c93fd6638cfdc43dcac69dc4e2dba72716503a99.jpg)  
图3-48GH4169合金圆饼 $550C J_{R}$ 曲线

图片摘要：该图主要展示 3 48GH4169合金圆饼 曲线。
![](images/e49325b6b575db6f256fb3d59155711109c0fe411e9554182636a348e42e3cdb.jpg)  
图3-49GH4169合金圆饼 $600\mathrm{C}J_{\mathrm{R}}$ 曲线

# 3.5 耐腐蚀性能

# 3.5.1 抗氧化性能

抗氧化性能见表3-48。

$\left(\mathrm{g} / \left(\mathrm{m}^{2}\bullet \mathrm{h}\right)\right)$

表 3-48 高温合金的抗氧化性能——氧化速率  

<table><tr><td rowspan="2">牌 号</td><td rowspan="2">t,h</td><td colspan="9">θ,℃</td></tr><tr><td>600</td><td>650</td><td>700</td><td>750</td><td>800</td><td>850</td><td>900</td><td>1000</td><td>1100</td></tr><tr><td rowspan="2">GH1035含铌钢含钛钢</td><td>100</td><td></td><td></td><td></td><td></td><td></td><td></td><td></td><td></td><td>0.669</td></tr><tr><td>100</td><td></td><td></td><td></td><td></td><td></td><td></td><td></td><td></td><td>0.424</td></tr><tr><td>GH1140</td><td>100</td><td></td><td></td><td>0.014</td><td></td><td>0.028</td><td></td><td>0.139</td><td>0.270</td><td>0.523</td></tr><tr><td rowspan="3">GH2132</td><td>100</td><td></td><td>0.00417</td><td></td><td>0.0325</td><td></td><td>0.1163</td><td></td><td></td><td></td></tr><tr><td>200</td><td></td><td>0.00276</td><td></td><td>0.07216</td><td></td><td>0.12386</td><td></td><td></td><td></td></tr><tr><td>300</td><td></td><td>0.00234</td><td></td><td>0.08322</td><td></td><td>0.09672</td><td></td><td></td><td></td></tr><tr><td>GH4169</td><td>100</td><td>0.0176</td><td></td><td>0.0277</td><td></td><td>0.0351</td><td></td><td>0.0961</td><td>0.1620</td><td></td></tr></table>

注：在空气介质中的氧化速率。

# 3.5.2 耐腐蚀性能

耐腐蚀性能见表3-49。

表 3-49 耐腐蚀性能  

<table><tr><td>牌 号</td><td>耐 腐 蚀 性 能</td></tr><tr><td>GH1035</td><td>耐盐酸腐蚀性能稍差</td></tr><tr><td>GH1140</td><td>国产航空煤油无论有无CS2添加剂均无腐蚀作用。若用国外煤油,有时也发现有严重的坑状腐蚀</td></tr><tr><td>GH4169</td><td>要有添加剂才能防止腐蚀</td></tr></table>

# 3.6 模拟试验性能

GH1140合金板材制造的小单管，用国产大庆1号航空煤油未加任何添加剂，试车200h后未发现腐蚀现象。

# 3.7 材料的工艺性

材料的工艺性见表3-50。

表 3-50 材料的工艺性  

<table><tr><td>牌号</td><td>热处理</td><td>可锻/铸性</td><td>可焊性</td><td>表面处理</td><td>机加/成形性</td></tr><tr><td>GH1035</td><td>板材:1100~1140℃空冷,环件:1120℃,1.5~2.5h,水冷+720℃,8~16h,空冷</td><td>高温塑性良好,锻造加热温度1140~1180℃,终锻温度不低于900℃,轧制时不易裂边,荒轧温度1100~1120℃,精轧温度1015~1070℃,终轧温度不低于850℃</td><td>氩弧焊性能良好,可采用HGH3030和HGH3040焊丝,氩弧焊裂纹倾向性比GH3030合金大,点焊或缝焊时,电极(滚盘)压力要求比GH3030焊接时大,缝焊速度要低,否则容易产生裂纹</td><td>按通用规范进行电解抛光</td><td>具有良好的冲压性能,极限深冲系数为2.03~2.15</td></tr></table>

续表 3-50  

<table><tr><td>牌号</td><td>热处理</td><td>可锻/铸性</td><td>可焊性</td><td>表面处理</td><td>机加/成形性</td></tr><tr><td>GH1140</td><td>固溶处理热轧板和冷轧薄板1015~1090℃,空冷;丝材和管材 1050~1080℃,空冷或水冷;棒材和坯1080±10℃,空冷</td><td>铸造时装炉温度不大于700℃,加热温度1160±20℃,终锻温度不低于900℃。热轧板荒轧加热温度1120℃,荒轧温度范围1120~850℃,热轧中板一火轧成,总变形量要大于50%。精轧加热温度1070℃,轧制温度范围1070~800℃,最后一火温度最好为1000℃</td><td>具有良好的焊接工艺性能,可以用手工氩弧焊、自动钨极氩弧焊、钨极脉冲氩弧焊和点焊、缝焊、钎焊等方法进行连接,冷成形的板材氩弧焊前要经过固溶处理,焊接前采用酸洗或复合碱酸洗清理表面,可减轻或消除结合线伸入</td><td>热处理后零件表面的氧化皮采用吹砂或酸洗方法清除。用酸洗法清除氧化层时,采用氢氟酸-硝酸-硫酸-水溶液的单一酸洗工艺,也可采用氢氧化钠-硝酸钠和硫酸氧化钠-水溶液的复合碱酸洗工艺。燃烧室部件,可在磷酸-硫酸-水溶液中进行电抛光,为改善其表面光洁度和使用性能也可喷涂W-2,W69-1,65或66-4 珩琅涂层进行有效保护,用渗铝也行</td><td>板材在供应状态具有良好的塑性,成形工序在室温下进行。当以多次成形工艺制造零件时,每次冷成形后均需进行中间热处理。成形前零件表面涂以硝基清漆。板材深冲极限系数为2.105~2.170,翻边极限系数为1.958,平头压窝极限系数为0.287~0.315(r阳=6mm),球头压窝极限系数为0.443~0.459,零件深冲时适宜的深冲系数为材料极限深冲系数的85%~90%。合金进行90°单角弯曲时,最小弯曲半径小于0.5δ(δ为板厚),工件弯曲半径为(1.5~2.5)δ。粗晶板材在冷冲时会产生“桔皮”现象</td></tr><tr><td>GH2132</td><td>固溶温度980~1000℃,根据零件截面厚度保温不同时间进行空冷、油冷或水冷后再在700~720℃时效12~16h后空冷</td><td>锻造开坯加热温度为1080~1140℃,终锻温度高于900℃。水压机开坯时,加热温度为1110℃,停压温度高于950℃,模锻开压温度为1110℃,停压温度高于930℃,环件轧制加热温度为1130~1150℃,终轧温度高于900℃,棒及型材轧制加热温度为1080~1140℃,终轧温度高于900℃</td><td>合金具有满意的焊接性能,可用氩弧焊、点焊,缝焊进行焊接。合金于固溶状态进行焊接,焊后进行时效处理</td><td></td><td></td></tr></table>

续表 3-50  

<table><tr><td>牌号</td><td>热处理</td><td>可锻/铸性</td><td>可焊性</td><td>表面处理</td><td>机加/成形性</td></tr><tr><td>GH4169</td><td>在中温下使用并要求有良好持久性能的零件,其热处理制度为950~980℃,在选定的温度±10℃下保温1h,油冷、空冷或水冷+720±5℃,8h,以50℃/h炉冷到620±5℃,8h,空冷,在低温使用并要求有良好拉伸性能的零件,其热处理制度为1060℃,1h,空冷+760±10℃,10h 以55℃/h炉冷到650℃,8h,空冷</td><td>锻造加热温度不得超过1120℃,中间退火温度和终锻温度必须根据零件所要求的组织状态和性能来确定</td><td>合金具有满意的焊接性能,可用氩弧焊、缝焊、点焊等方法进行焊接</td><td></td><td>当板材厚度为1.5mm,950℃固溶状态时,杯突深度为11.5mm,反复弯曲次数为17.5,极限深冲系数为1.96</td></tr></table>

# 3.8 使用中应注意的要点

(1) 铁基高温合金, 目前最高使用温度可达 $900 \sim 950^{\circ} \mathrm{C}$ 。镍基变形高温合金最高使用温度可达 $950 \sim 1000^{\circ} \mathrm{C}$ 。  
(2) GH1035合金中温范围其疲劳性能低于同类用途的镍基合金。   
(3) GH1140合金在 $550\sim 800^{\circ}C$ 温度范围内长期使用后稍有硬化现象，使其室温塑性下降。在 $1000^{\circ}C$ 以上的高温抗氧化性比同类用途的镍基合金稍差。

# 3.9 主要品种规格

（1）冷轧薄板的主要品种规格见表3-51（引自GBn180）。

(mm)

表 3-51 冷轧薄板的主要品种规格  

<table><tr><td>牌 号</td><td>厚 度</td><td>宽 度</td><td>长 度</td></tr><tr><td>GH1035</td><td>0.5~&lt;0.8</td><td>600~1000</td><td>1200~2100</td></tr><tr><td>GH1140</td><td>0.8~&lt;1.8</td><td>600~1000</td><td>1200~2100</td></tr><tr><td>GH2132</td><td>1.8~&lt;3.0</td><td>600~1000</td><td>1200~2100</td></tr></table>

（2）热轧锻制棒材的品种规格见表3-52（引自GBn177）。

(mm)

表 3-52 材料热轧锻制棒材的品种规格  

<table><tr><td rowspan="2">偏 差 直 径 牌 号</td><td colspan="5">允许偏差</td></tr><tr><td>20~50</td><td>51~80</td><td>81~100</td><td>101~180</td><td>181~300</td></tr><tr><td>GH1140</td><td>+2.0</td><td>+4.0</td><td>+5.0</td><td>±10</td><td>±15</td></tr><tr><td>GH2132</td><td>-1.0</td><td>-2.0</td><td>-8.0</td><td>±10</td><td>±15</td></tr></table>

（3）冷拉丝材的规格见表3-53（引自GBn186）。

(mm)

表 3-53 冷拉丝材的规格  

<table><tr><td rowspan="3">牌号</td><td colspan="6">直径允许偏差</td></tr><tr><td colspan="2">≥2.0~&lt;5.0</td><td colspan="2">≥5.0~6.0</td><td colspan="2">≥6.0~8.0</td></tr><tr><td>普通精度</td><td>高级精度</td><td>普通精度</td><td>高级精度</td><td>普通精度</td><td>高级精度</td></tr><tr><td>GH1140</td><td rowspan="2">-0.06</td><td rowspan="2">-0.04</td><td rowspan="2">-0.08</td><td rowspan="2">-0.05</td><td rowspan="2">-0.08</td><td rowspan="2">-0.06</td></tr><tr><td>GH2132</td></tr></table>

注：高级精度指细磨光交货的丝材。

（4）焊接用高温合金冷拉丝的规格见表3-54（引自GBn184）。

(mm)

表 3-54 焊接用高温合金冷拉丝  

<table><tr><td>焊接直径</td><td>0.3</td><td>0.5</td><td>0.8</td><td>1.0</td><td>1.2</td><td>1.6</td><td>2.0</td><td>2.5</td><td>3.0</td><td>3.5</td><td>4.0</td><td>5.0</td><td>6.0</td><td>6.5</td><td>7.0</td><td>8.0</td><td>9.0</td><td>10</td></tr><tr><td>允许偏差</td><td colspan="2">-0.04</td><td>-0.05</td><td colspan="6">-0.06</td><td colspan="4">-0.08</td><td colspan="5">-0.10</td></tr></table>

# 第4章 铝合金

纯铝的密度低，并具有优良的导热性、导电性、抗蚀性和工艺性能，但因其强度很低，不能用作结构材料，工业中一般都使用铝合金。铝合金除保持纯铝的优点外，还具有高的比强度和比刚度。

根据铝合金的材料制造加工方式，可分为变形铝合金和铸造铝合金。飞机结构中主要选用变形铝合金，如板材、型材、锻件等，铸件的使用量很少。

长期以来，通过飞机结构使用经验和飞行事故的教训，人们逐步认识到，对结构材料的性能要求，不能只考虑比强度，还必须有优良的综合性能。自70年代初，铝合金材料研究工作者通过提高铝合金的纯度及改进热处理工艺等手段，在改进铝合金耐应力腐蚀性能、提高断裂韧度以及抗疲劳性能方面有了新的突破。另外，铝-锂系合金的研究也取得很大进展，并且铝合金的成本低廉，工艺简单，所以，目前它仍是飞机(尤其是民机)的主要结构材料，据统计其使用量占飞机结构重量的 $80\%$ 左右。

变形铝合金按其性能和用途分为防锈铝合金(LF系)、硬铝合金(LY系)、超硬铝合金(LC系)和锻铝合金(LD系)，其牌号采用拼音字母和数字表示，数字按顺序编号。对未列入国标或航标的合金，由各企业自行命名，如LB733等。

铸造铝合金按主要合金元素分类，其牌号采用拼音字母和数字表示，第一位数字表示主要合金元素，后两位数字用来表示同一系列中各种不同牌号的合金，牌号末尾添加字母A，表示对该合金牌号的修正，杂质控制更严。

ZL——表示铸铝

$1\times x$ ——表示铝-硅系  
$2\times x$ ——表示铝-铜系  
$3\times \times$ ——表示铝-镁系  
$4\times x$ ——表示铝-锌系

# 4.1 材料的分类、牌号及标准

# 4.1.1 变形铝合金的分类、牌号及标准

变形铝合金的分类、牌号及标准见表4-1。

表 4-1 变形铝合金的分类、牌号及标准
