Repository: C-zj02/CFD-claw

<div align="center">

**English** | [中文](#中文版) | [Français](README_FR.md) | [Русский](README_RU.md) | [हिन्दी](README_HI.md) | [العربية](README_AR.md) | [Português](README_PT.md)

# 🚀 Claude Code Python

**A Complete Python Reimplementation Based on Real Claude Code Source**

*From TypeScript Source → Rebuilt in Python with ❤️*

***
**🔥 Active Development • New Features Weekly 🔥**

</div>

***

## 🎯 What is This?

**Clawd Code** is a **complete Python rewrite** of Claude Code, based on the **real TypeScript source code**.

File: RAG-data/飞机设计手册_第3册_材料(上).pdf-f8d5ccf1-8280-4e6b-8d53-db7ba1b3e911.md (part 1 of 11)
# 飞机设计手册

# 第3册

# 材料（上）

《飞机设计手册》总编委会 编

图片摘要：该图片为文档封面或首页内容，主题与飞机设计手册相关。
![](images/b1f8fea012286e0113954d235d76c78483990bcd5b035ee1885cb7a689808257.jpg)  
扫码关注，获取5000G免费资料

《飞机设计手册》共计22个分册，其内容包括飞机总体，气动，强度，结构，系统，可靠性、维修性设计，以及综合保障，技术经济，常用公式、符号、数表，标准和材料等。它基本上覆盖了飞机设计所有专业，既有传统专业，又有新兴学科；既包括固定翼飞机，又包括直升机；既包括军用飞机，又包括民用飞机；从而构成了一套系统的、完整的、配套齐全的飞机设计工具书。它是我国40多年飞机设计经验的总结和升华，是成千上万飞机设计师集体智慧的结晶。

本分册是第3册。它分上下两册，上册侧重国内材料，下册以国外材料为主。上册共有3篇22章。第1篇金属材料分8章，主要有结构钢、不锈钢、高温合金、铝合金、镁合金、钛合金、铜合金、金属制品。第2篇非金属材料分10章，主要有塑料及其制品，透明材料，复合材料，胶粘剂，橡胶及其制品，密封剂，涂料，燃料、液压油及润滑剂，舱内材料及专门要求（编入下册，上册保留目录章号），电线、电缆及其他非金属材料。第3篇腐蚀控制分4章，主要有飞机的环境腐蚀及其控制、防腐蚀结构设计、飞机结构构件的防护体系、飞机结构防腐蚀密封。入选材料基本上是成熟的，可批量供应的。应当指出的是本手册中总结了材料使用中应注意的要点及工艺性，汇集了飞机研制中材料工作的宝贵经验，对设计时合理选材具有一定的指导性。

本书可作为航空工程技术人员的飞机设计工具书，也可供其他相关专业的技术人员、管理干部，以及空军、海航、陆航和民航有关人员参阅。

# 图书在版编目（CIP）数据

飞机设计手册 第3册：材料(上)/《飞机设计手册》总编委会编．郭玉瑛分册主编．一北京：航空工业出版社，1997.10

ISBN 7-80134-085-X

I.飞… Ⅱ. $①$ 飞… $②$ 郭… Ⅲ. $①$ 飞机-设计-技术手册

$②$ 航空材料-设计-技术手册 IV.V22-62

中国版本图书馆CIP数据核字(96)第20356号

责任编辑：汪志良 技术编辑：窦认真 封面设计：霍振源

航空工业出版社出版发行

（北京市安定门外小关东里14号 100029）

北京地质印刷厂印刷

1997年10月第1版

开本： $787\times 1092$ 1/16

印数：1-3000

内部发行

1997年10月第1次印刷

印张：56.25

字数：1476千字

定价：142.00元

# 《飞机设计手册》第3册

# 材料（上）

# 编委会及审委组成人员

主编：郭玉瑛

副主编：刘德万 李金桂 周士乾 骆兴正

编委：（按姓氏笔画排列）

于学章 马珊梅 上官晓峰 毛立信 王玉兰 许延彬

孙永明 张洪雁 刘若屏 陈医杰 杨国章 杨智

曹寿德 郑瑞琪 夏绍玉 赵英涛 赵惠兰 秦志敬

龚永喜 韩学忠 虞湘初 楼瑞祥 熊宁辉

编校人员：（按性氏笔画排列）

毛庆珠 史伟琪 庄金华 刘云清 许广兴 陈润斋

陈名烈 李喜民 张华钱平钱斌翁先霞

蒋立群

主审：刘伯操

副主审：李成功 刘才穆

审委：（按姓氏笔画排列）

孙文林 林敦仪 钟维洋 黄季墀

# 前言

材料是飞机设计中不可缺少的基础部分，作为材料工作者必须为飞机准备各种优质材料来满足设计选用的要求。因此在本手册编写时尽可能使纳入的材料品种丰富、规格齐全、数据可靠、质量稳定、货源落实、选用简便。

手册编写过程中由于军机和民机国家批准立项与国外合作开展研制，对国外材料的引入量增多，因此总编委会决定材料分册分上、下两册，上册以国内材料为主，下册以国外材料为重点，这样可以兼顾军民机设计的新要求。总的章目号上下册完全一致。

手册编入的材料力图采用现行有效版本，以表明材料的全新性；手册力求内容规范和数据来源可靠，以反映其科学性；手册编写时要求实用性强，并为设计选材提供多个渠道，从一个侧面反映了手册的先进性。所以编写要求高，有一定难度。

为了满足这些高标准的要求，我们在编写过程中采取了以下措施：

第一，在编写单位和人员方面加以选择和推荐，在总编委会同意后，吸收了有关承担军民机设计和生产的主机厂所，如沈阳飞机研究所、西安飞机设计研究所、上海飞机研究所、陕西飞机制造公司、南昌飞机制造公司等，还有从事航空材料和工艺研究的单位，如北京航空材料研究院、北京航空工艺研究所参加此项工作。编写人员大多是各单位有丰富经验的长期在飞机型号设计第一线从事选材和材料工艺研究工作的老同志，也吸收了不少已经过相当实践锻炼的青年同志，由此组成了一个有相当水平的新老结合、工程设计与材料工艺研究相配套的写作班子。

第二，经总编委会与主编们协商后聘请了有权威的工程设计和材料专家组成审委来把关，从而在组织上保证了编写的质量。

第三，根据经总编委会批准的编写大纲和典型章节引导，全面

铺开的原则,组织各章的编写,在计划进度网络节点上召开编委会,检查和落实各阶段任务,使整个编写工作虽然人员多、分布面广,仍然运转比较正常。编委们认真负责,团结合作,为保证手册质量想办法出主意,对有些章节的编写及时调整和加强力量,从而使全书的质量得到保证。在大家共同努力下,于1994年上半年基本完成了上册全书初稿,征求意见后,于1994年底作了修改补充完善,并于1995年初主编和部分副主编集中进行自审,在此基础上用电脑按要求进行全书文图编辑排版并形成报审稿。

第四，为了力求手册能成为一本实用性强的工具书，既具有军民机结合的通用性，又能反映各自的特殊性，既要充分结合我国国情，又要加快吸收国外先进技术的进程，使手册出版后具有相当强的生命力，因此注意了编入材料的成熟性和可靠性，能有相当长的适用稳定期以及一定程度上的先进性和广泛性，对材料的水平考虑了与90年代后期至21世纪飞机设计水平相适应，以拓宽选材途径和提高选材起点。

经过全体编写人员四年来辛勤劳动，倾注了大量心血，作出了无私的奉献，使手册上册完成了大纲要求，并具有以下几方面的特点：

1 编入的国内材料是成熟的、经过鉴定的，尽力收入现行最新版的标准、并有相应使用经验和稳定货源供应的。  
2 编写时引进了国外同类材料及相应美国军用标准作为性能比照的国产化标准资料，使其具有先进性，拓宽了选材途径，为本世纪末乃至21世纪初的新机设计、改进改型设计扩大原材料来源。  
3 编写时对材料有关技术数据的选取做到有据可查，并注意了材料相互间的配套性和系统性。

第五，本手册与以往材料手册相比，更重视了材料的工艺性，这对设计合理选材具有重要意义，也就是说在选材时考虑材料性能的可靠先进固然重要，但对工艺上实施的可行性及成本效益概念决不能偏废，这是波音及麦道等国外飞机公司选材时的一大特

色,因此在本手册中把它作为编写的重点之一,也是消化吸收国外材料后得到的启示。在这方面的初步尝试,旨在克服过去设计人员选材时忽视材料工艺性的弱点,或许对读者有所裨益。

第六，民机的选材与军机相比，最大的不同在于要考虑材料的适航安全性，尤其对用于受力和关键部位的结构和非结构材料，都要受到适航条例相应条款的约束，从而保证民用飞机安全适航。在编写时除各章涉及到的材料有相应论述外，对有燃烧安全要求的舱内材料的特殊性，增设了专门一章在下册集中加以叙述。

第七，手册编写中也吸收了国外材料标准中都有合格产品一览表(QPL)作为其组成部分的做法，对编入的材料在附录B列出了推荐的合格供应厂商，便于设计人员所选材料都能落到实处，并有挑选余地。

手册编写人员来自全国各地，受到各自所在单位机种型号设计选材习惯的制约，编写中难免有不协调之处，加之缺乏经验，有不足之处，诚请广大读者批评指正。

各有关单位对手册工作给予了大力支持，无偿提供了许多数据、图表、曲线、技术标准和规范等技术资料，在此一并致以深切谢意。

# 《飞机设计手册》第3册编委会

1997年10月

# 目录

# 第1篇 金属材料

# 第1章 结构钢

1.1 材料的分类、牌号及标准… (2)  
1.2 材料的特点和应用 (3)  
1..3 物理性能 (7)  
1.3.1 密度 (7)  
1.3.2 热导率 (7)   
1.3.3 比热容 (8)  
1.3.4 线膨胀系数 (9)  
1.4 力学性能 (10)  
1.4.1 标准规定的力学性能… (10)  
1.4.2 A、B、S值 (25)  
1.4.3 不同温度下的力学性能… (28)  
1.4.4 应力-应变曲线 (36)  
1.4.5 持久和蠕变性能 ………………………………………… (38)  
1.4.6 疲劳性能 (41)  
1.4.7 断裂性能 (86)  
1.5 耐腐蚀性能 (109)  
1.6 模拟试验性能 (110)  
1.6.1 38Cr2Mo2VA钢 (110)   
1.6.2 30CrMnSiNi2A钢 (115)   
1.6.3 40CrMnSiMoVA钢 (121)   
1.6.4 40CrNi2Si2MoVA 钢 ………………………………………… (126)   
1.7 材料的工艺性 (132)  
1.8 使用中应注意的要点 (137)  
1.9 主要品种规格 (138)

# 第2章 不锈钢

2.1 材料的分类、牌号及标准 ………………………………………… (140)  
2.2 材料的特点和应用 ………………………………………… (141)  
2.3 物理性能 (143)  
2.3.1 密度 (143)  
2.3.2 热导率 (143)   
2.3.3 比热容 (143)  
2.3.4 线膨胀系数 (144)

2.3.5 磁性能 (145)  
2.4 力学性能 (145)  
2.4.1 标准规定的力学性能 (145)  
2.4.2 A、B、S值 (149)  
2.4.3 不同温度下的力学性能 (149)  
2.4.4 应力-应变曲线 (153)  
2.4.5 持久和蠕变性能 (154)   
2.4.6 疲劳性能 (157)  
2.5 耐腐蚀性能 (159)  
2.6 模拟试验性能 (167)   
2.7 材料的工艺性 (168)  
2.8 使用中应注意的要点 (170)  
2.9 主要品种规格 (171)

# 第3章 高温合金

3.1 材料的分类、牌号及标准 ………………………………………… (172)  
3.2 材料的特点和应用 ………………………………………… (172)  
3.3 物理性能 (173)  
3.3.1 密度 ………………………………………… (173)  
3.3.2 热导率 (173)   
3.3.3 比热容 (173)  
3.3.4 线膨胀系数 (174)  
3.4 力学性能 (174)  
3.4.1 标准规定的力学性能 (174)  
3.4.2 A、B、S值 (175)  
3.4.3 不同温度下的力学性能 (175)  
3.4.4 应力-应变曲线 ………………………………………… (188)  
3.4.5 持久和蠕变性能 (191)  
3.4.6 疲劳性能 (199)  
3.4.7 断裂性能 (204)  
3.5 耐腐蚀性能 (206)  
3.5.1 抗氧化性能 (206)  
3.5.2 耐腐蚀性能 (207)  
3.6 模拟试验性能 (207)  
3.7 材料的工艺性 (207)  
3.8 使用中应注意的要点 (209)  
3.9 主要品种规格 (209)

# 第4章 铝合金

4.1 材料的分类、牌号及标准 …………………… (211)  
4.1.1 变形铝合金的分类、牌号及标准 …………………… (211)  
4.1.2 铸造铝合金的分类、牌号及标准 …………………… (213)  
4.2 材料的特点和应用 (213)  
4.3 物理性能 (216)  
4.3.1 密度 (216)  
4.3.2 热导率 (216)   
4.3.3 比热容 (217)  
4.3.4 线膨胀系数 (218)  
4.4 力学性能 (220)  
4.4.1 标准规定的力学性能 (220)  
4.4.2 A、B、S 值 ………………………………………… (234)  
4.4.3 不同温度下的力学性能 (234)  
4.4.4 应力-应变曲线 (253)  
4.4.5 热暴露后的室温和高温力学性能 …… (282)  
4.4.6 疲劳性能 (297)   
4.4.7 断裂性能 (324)  
4.4.8 疲劳裂纹扩展速率 (326)   
4.5 耐腐蚀性能 (357)  
4.6 模拟试验性能 (362)  
4.6.1 2024-T851与LY12BCZ壁板拉伸、轴压、剪切稳定性对比试验… (362)  
4.6.2 7075-T7351与LY12BCZYU耳片拉伸及疲劳性能对比试验 (362)  
4.7 材料的工艺性 (363)  
4.8 使用中应注意的要点 (364)  
4.8.1 可热处理强化的铝合金 (364)  
4.8.2 外露的钣金结构件 …………………… (365)  
4.8.3 耐腐蚀性 (365)  
4.8.4 热处理 ………………………………………… (365)  
4.9 主要品种规格 ………………………………………… (365)

# 第5章 镁合金

5.1 材料的分类、牌号及标准 ………………………………………… (366)  
5.2 材料的特点和应用 …………………… (366)  
5.3 物理性能 (367)  
5.3.1 密度 (367)  
5.3.2 热导率 (367)   
5.3.3 比热容 (368)  
5.3.4 线膨胀系数 (368)  
5.4 力学性能 (368)

5.4.1 标准规定的力学性能 (368)  
5.4.2 A、B、S值 (370)  
5.4.3 不同温度下的力学性能 (371)  
5.4.4 应力-应变曲线 (374)  
5.4.5 疲劳性能 (377)  
5.5 耐腐蚀性能 (379)  
5.6 材料的工艺性 (380)  
5.7 使用中应注意的要点 (381)  
5.8 主要品种规格 (382)

# 第6章 钛合金

6.1 材料的分类、牌号及标准 ………………………………………… (383)  
6.2 材料的特点和应用 ………………………………………… (384)  
6.3 物理性能 (385)  
6.3.1 密度 (385)  
6.3.2 热导率 (385)   
6.3.3 比热容 (386)  
6.3.4 线膨胀系数 (386)  
6.4 力学性能 (386)  
6.4.1 标准规定的力学性能 (386)  
6.4.2 A、B、S值 (389)  
6.4.3 不同温度下的力学性能 (389)  
6.4.4 应力-应变曲线 (392)  
6.4.5 持久和蠕变性能 (394)  
6.4.6 疲劳性能 (395)  
6.4.7 断裂性能 (405)  
6.5 耐腐蚀性能 (409)  
6.6 模拟试验性能 (409)  
6.6.1 耳片元件的性能 ………………………………………… (409)   
6.6.2 带孔元件的疲劳性能 (412)  
6.6.3 螺纹元件的疲劳性能 (412)  
6.6.4 应力集中元件的疲劳性能 (412)   
6.7 材料的工艺性 ………………………………………… (413)  
6.8 使用中应注意的要点 (415)  
6.9 主要品种规格 (416)

# 第7章 铜合金

7.1 材料的分类、牌号及标准 ………………………………………… (417)  
7.2 材料的特点和应用 ………………………………………… (418)  
7.3 物理性能 (419)  
7.3.1 密度 (419)  
7.3.2 热导率 (420)   
7.3.3 比热容 (420)

7.3.4 线膨胀系数 (420)  
7.3.5 电导率 (421)  
7.4 力学性能 (421)  
7.4.1 标准规定的力学性能 (421)  
7.4.2 A、B、S值 (427)  
7.4.3 不同温度下的力学性能 (428)  
7.5 耐腐蚀性能 (431)  
7.6 模拟试验性能 (434)  
7.7 材料的工艺性 (436)  
7.8 使用中应注意的要点 (437)  
7.9 主要品种规格· (439)

# 第8章 金属制品

8.1 焊接材料 (441)  
8.1.1 电焊条 (441)  
8.1.2 焊丝 (443)   
8.1.3 钎焊料 (444)  
8.1.4 钎焊料的物理性能 (445)  
8.2 钢丝绳 (446)   
8.2.1 钢丝绳的标记代号 (446)  
8.2.2 飞机操纵用钢丝绳（GB8901）… (447)   
8.2.3 航空用钢丝绳（GB8902）… (448)  
8.2.4 特殊航空钢丝绳(津Q/YB15) (452)  
8.3 配重材料 (453)  
8.3.1 铅板(GB1470) (453)   
8.3.2 铸钢配重材料 (453)  
8.4 金属粉末 (453)  
8.4.1 铝粉、镁粉及铝镁合金粉的用途… (453)   
8.4.2 金属粉末的技术标准 (454)  
8.4.3 铝粉、镁粉及铝镁合金粉的品种规格 (454)  
8.5 金属丝编织方孔网(HB1862) …………………… (455)  
8.5.1 编织型式和规格 ………………………………………… (455)  
8.5.2 金属丝网用材料 (457)  
8.5.3 金属网的参考参数 (457)  
8.6 防波套 (459)

# 第2篇 非金属材料

# 第9章 塑料及其制品

9.1 材料的分类、牌号及标准 ………………………………………… (460)  
9.1.1 热塑性塑料 (460)

9.1.2 热固性塑料 (462)  
9.1.3 泡沫塑料 (462)  
9.2 材料性能 (462)  
9.2.1 热塑性塑料的性能 (462)  
9.2.2 热固性塑料的性能 (486)  
9.2.3 泡沫塑料的性能 (490)  
9.3 材料的加工工艺性及应用范围 (493)  
9.3.1 加工工艺性 (493)  
9.3.2 应用范围 (497)   
9.4 材料的运输、贮存及保管 …………………… (500)

# 第10章 透明材料

10.1 材料的分类、牌号及标准 …………………… (503)  
10.1.1 航空有机玻璃 (503)   
10.1.2 硅酸盐玻璃 (503)   
10.1.3 中间层材料 (504)  
10.1.4 边缘连接材料 (504)  
10.2 材料性能 (504)  
10.2.1 航空有机玻璃的性能 (504)  
10.2.2 硅酸盐玻璃的性能 ………………………………………… (528)  
10.2.3 中间层材料的性能 (529)  
10.2.4 边缘连接材料的性能 (532)  
10.3 材料的工艺性能及应用范围 (533)   
10.3.1 航空有机玻璃板材的工艺性能及应用范围 (533)   
10.3.2 航空用硅酸盐玻璃的工艺性能及应用范围 (534)  
10.3.3 中间层材料的工艺性能及应用范围 (535)  
10.3.4 边缘连接材料的工艺性能及应用范围 (535)   
10.4 材料的包装、运输和贮存 (535)

# 第11章 复合材料

11.1 材料的分类、牌号及标准 …………………… (537)  
11.1.1 分类 ………………………………………… (537)  
11.1.2 牌号及标准 (537)  
11.2 材料性能 (539)  
11.2.1 符号 ………………………………………… (539)  
11.2.2 玻璃纤维复合材料 (540)  
11.2.3 碳纤维复合材料 (544)  
11.2.4芳纶复合材料 (561)  
11.2.5 混杂复合材料 (562)

11.2.6 芯材材料 (565)  
11.3 复合材料构件的制造工艺 (569)  
11.3.1 工艺过程和特点 (569)  
11.3.2 材料施工工艺 (570)  
11.3.3 热压罐成形复合材料的基本工艺参数 (570)  
11.3.4 飞机构件的主要成形技术及应用 (571)  
11.4 应用限制 (571)  
11.4.1 复合材料热性能的限制 (571)  
11.4.2 碳复合材料与金属的电偶腐蚀… (572)  
11.5 预浸料的运输、贮存和保管 …………………… (573)  
11.5.1 预浸料的运输 (573)   
11.5.2 预浸料的贮存和保管 (573)

# 第12章 胶粘剂

12.1 材料的分类、牌号及标准 …………………… (576)  
12.1.1 分类 (576)  
12.1.2 牌号及标准 (579)  
12.2 材料性能 (584)  
12.2.1 结构胶粘剂的性能要求 (584)  
12.2.2 胶粘剂的化学类型及主要特性… (584)  
12.2.3 可供选用的结构胶的主要性能… (585)  
12.2.4 可供选用的非结构胶的主要性能 (594)  
12.2.5 可供选用的芯材及其性能… (600)  
12.3 材料的工艺性及应用范围 (608)   
12.3.1 胶粘剂的供应状态及使用特点… (608)  
12.3.2 可供选用的结构胶的工艺性及使用温度范围 (609)  
12.3.3 可供选用的非结构胶的工艺性及使用温度范围… (614)  
12.4 材料的运输、贮存及保管 ………………………………………… (619)  
12.4.1 包装 (619)  
12.4.2 运输 (619)   
12.4.3 贮存 (619)   
12.4.4 投放生产使用前的管理 (620)  
12.4.5 投放生产使用的管理 (620)

# 第13章 橡胶及其制品

13.1 材料的分类、牌号及标准 (622)  
13.1.1 胶料的牌号及标准 ………………………………………… (622)  
13.1.2 橡胶模压零件及其标准 (624)

13.1.3 橡胶板、棒、绳、型材及其标准 (625)  
13.1.4 航空涂胶布的牌号及标准 (625)  
13.1.5 橡胶软管的分类及标准 (626)  
13.2 材料性能 (627)  
13.2.1 各种胶料硫化后的主要性能… (627)  
13.2.2 模压零件的基本性能… (645)  
13.2.3 橡胶板、棒、绳、型材的基本性能 …… (654)  
13.2.4 胶布的基本性能 ………………………………………… (657)  
13.2.5 航空用橡胶软管… (660)  
13.3 橡胶零件的加工工艺 (688)   
13.3.1 模压件坏料的准备 (688)   
13.3.2 模压硫化 (689)  
13.3.3 胶边的清除 (692)   
13.4 材料的运输、贮存及保管 …………………… (692)  
13.4.1 运输 (692)   
13.4.2 贮存及保管 (692)   
13.4.3 橡胶材料的贮存期和最长保管期· (693)  
13.5 推荐新机设计选用的胶料及制品 …… (693)

# 第14章 密封剂

14.1 材料的分类、牌号及标准 (695)  
14.1.1 分类 ………………………………………… (695)  
14.1.2 牌号及标准 (696)  
14.1.3 各密封剂的特性及使用部位 …………………… (697)  
14.2 材料性能 (700)  
14.2.1 聚硫密封剂 (700)  
14.2.2 丁腈密封剂 (702)  
14.2.3 有机硅类密封剂 (716)  
14.2.4 丁基密封剂 (720)  
14.2.5 顺丁二烯橡胶密封剂 (720)  
14.2.6 聚异丁烯橡胶密封剂 (721)  
14.2.7 密封剂底涂 (722)  
14.3 施工工艺 (722)   
14.3.1 各密封剂的混合要求 (722)  
14.3.2 各密封剂的硫化条件… (724)  
14.4 材料的运输、贮存及保管 …………………… (725)

# 第15章 涂料

15.1 材料的分类、牌号及标准 …………………… (726)  
15.1.1 分类 ………………………………………… (726)  
15.1.2 牌号及标准 (726)  
15.2 材料性能 (729)

15.2.1 聚氨酯涂料的性能 (729)  
15.2.2 环氧涂料的性能 (734)  
15.2.3 丙烯酸涂料的性能 (740)  
15.2.4 有机硅耐热涂料的性能 (741)  
15.2.5 其他涂料 (743)  
15.3 材料工艺及适用性… (745)   
15.4 材料的包装、标志、贮存和运输 (752)

# 第16章 燃料、液压油及润滑材料

16.1 材料的分类、牌号及标准 (754)  
16.2 材料性能 (755)  
16.2.1 航空燃料的性能 (755)  
16.2.2 液压油的性能 (757)  
16.2.3 润滑油的性能 (758)  
16.2.4 润滑脂的性能 (758)   
16.2.5 干膜润滑剂的性能 (762)  
16.3 应用范围 (763)   
16.3.1 航空燃料的应用范围 (763)  
16.3.2 液压油的应用范围 (763)   
16.3.3 润滑油的应用范围 (764)   
16.3.4 润滑脂的应用范围 (764)   
16.3.5 干膜润滑剂的应用范围 (764)   
16.4 材料的运输、贮存及保管 (765)

# 第17章 舱内材料及专门要求（见下册）

# 第18章 电线、电缆及其他非金属材料

18.1 电线、电缆 (767)  
18.1.1 电线、电缆的分类、牌号及标准 …………………… (767)  
18.1.2 电线、电缆的性能 (769)  
18.1.3 电线、电缆的应用 (788)  
18.1.4 电线、电缆的运输、贮存及保管……（790）  
18.2 电绝缘保护套管 (791)  
18.2.1 热收缩管 (791)  
18.2.2 氯磺化聚乙烯管 (793)  
18.2.3 高抗撕氟硅橡胶管 (794)  
18.3纺织材料 (794)  
18.3.1 线、绳、带 ………………………………………… (794)   
18.3.2 棉布、丝绸和毛毡 (795)   
18.3.3 玻璃纤维隔热毡垫 (796)  
18.4 其他材料 (798)  
18.4.1 纸制品 (798)  
18.4.2 石棉制品 (798)

18.4.3 皮革和人造革 (800)

# 第3篇 飞机腐蚀控制设计指南

# 第19章 飞机的环境腐蚀及其控制

19.1 飞机的腐蚀及其危害 ………………………………………… (803)  
19.1.1 飞机结构腐蚀的特点 (803)  
19.1.2 飞机的腐蚀形式 ………………………………………… (803)  
19.1.3 腐蚀危害及原因分析 (804)  
19.2 飞机的腐蚀控制 ………………………………………… (805)  
19.2.1 飞机腐蚀控制系统工程… (805)  
19.2.2 飞机防腐蚀设计理论 (807)  
19.2.3 飞机腐蚀控制总的原则 (807)

# 第20章 防腐蚀结构设计

20.1 概述 (809)   
20.2 排除水和污染物 (810)  
20.2.1 机身隔框上的排水孔设计 (810)  
20.2.2 桁条上的排水孔设计 (811)  
20.2.3 起落架舱门整流缘条上排水孔的设计 (812)  
20.2.4 舱门机构排水和防腐蚀处理 (813)  
20.2.5 登机门门槛的排水孔设计 (813)  
20.2.6 龙骨梁的排水孔设计 (814)  
20.2.7 整流腔的排水孔设计 ………………………………………… (814)   
20.2.8 机翼中央段/增压壁板敞开式排水孔的设计 (814)  
20.2.9 燃油箱的排水孔设计 (816)  
20.3 不同类金属接触及其控制… (817)  
20.3.1 产生接触腐蚀的条件 (817)  
20.3.2 接触腐蚀等级 (817)   
20.3.3 防止接触腐蚀的措施… (820)  
20.3.4 碳纤维复合材料的接触腐蚀… (822)  
20.4 有效地控制残余拉伸应力和设计使用应力 (823)  
20.4.1 避免应力集中 (823)  
20.4.2 加工上采取的措施… (823)  
20.4.3 装配上采取的措施 (825)   
20.4.4 使用应力的设计和控制 (825)

# 第21章 飞机结构件的防护体系

21.1 概述 (829)

21.2 钢铁零件防护层的选择… (829)   
21.2.1 镀锌 (829)   
21.2.2 镀镉 (830)   
21.2.3 镀铬 (830)   
21.2.4 镀乳白铬 (831)   
21.2.5 镀松孔铬 (831)   
21.2.6 镀铜 (831)   
21.2.7 电镀镍 (831)  
21.2.8 化学镀镍 (832)  
21.2.9 镀锡 (832)   
21.2.10 化学镀锡 (832)  
21.2.11 镀银 (833)   
21.2.12 镀镉钛 (833)   
21.2.13 钢制零件化学氧化 (833)  
21.2.14 磷化 (833)  
21.2.15 喷锌 (834)   
21.2.16 镀黄铜 (834)   
21.2.17 镀铅 (834)   
21.3 铝及铝合金零件防护层的选择… (834)   
21.3.1 硫酸阳极氧化 (834)  
21.3.2 铬酸阳极氧化 (835)  
21.3.3 硬质阳极氧化 (835)  
21.3.4 绝缘阳极氧化 (836)  
21.3.5 磷酸阳极氧化 (836)  
21.3.6 铝合金化学氧化 (836)  
21.4 铜及铜合金零件防护层的选择 (836)   
21.4.1 铜及铜合金化学氧化膜… (836)  
21.4.2 镀黑铬 (837)   
21.4.3 镀铅锡合金 (837)  
21.4.4 镀黑镍 (837)   
21.4.5 镀金及硬金 (837)  
21.5 镁及镁合金零件防护层的选择 (838)   
21.5.1 镁及镁合金阳极氧化 (838)  
21.5.2 镁及镁合金化学氧化 (838)  
21.6 有机涂层的选用 (838)  
21.6.1 有机涂层的功能 ………………………………………… (838)  
21.6.2 选择有机涂层应考虑的因素 (838)  
21.6.3 飞机上选用涂料的特点和适用范围 (839)   
21.6.4 铝合金零部件的防护体系… (840)  
21.6.5 钢铁零件的防护体系 (842)  
21.6.6 钛合金的防护体系 ………………………………………… (842)

21.6.7 镁合金的防护体系 ………………………………………… (843)  
21.6.8 复合材料的防护体系 (843)

# 第22章 飞机结构防腐蚀密封

22.1 密封防腐蚀功能 (845)  
22.2 典型结构件的密封防腐蚀设计 (846)  
22.2.1 飞机蒙皮铆接和焊接结构的密封防腐蚀设计 (846)  
22.2.2 可卸口盖(常卸式)的防腐蚀密封设计 (847)  
22.2.3 外蒙皮与气动有关结构的密封防腐蚀设计 (847)  
22.2.4 驾驶舱风挡玻璃等与金属型材连接结构的密封防腐蚀设计… (848)  
22.2.5 整体油箱的密封防腐蚀设计… (849)  
22.2.6 蜂窝结构件的密封防腐蚀设计… (851)  
22.2.7 金属胶接结构的密封防腐蚀设计 (851)  
22.2.8 起落架舱的密封防腐蚀设计 (852)  
22.2.9 机身舱内的密封防腐蚀设计 (852)  
22.2.10 紧固件的密封防腐蚀设计 (853)  
22.2.11 导线束、电器装置的密封防腐蚀设计 (854)  
22.3 密封防腐蚀通用要求 (855)  
22.3.1 密封防腐蚀表面准备 (855)  
22.3.2 密封材料的选择… (856)  
22.3.3 施工条件的准备 (856)   
22.3.4 对防腐蚀密封剂的辨别 (857)  
22.3.5 密封剂的配制质量保证 (857)   
22.3.6 对密封剂配制和施工环境条件的控制 (857)  
22.3.7 防腐蚀密封的施工 (857)  
22.4 飞机密封防腐蚀结构失效的修理……（862）  
22.4.1 整体油箱渗漏的修理 ………………………………………… (862)  
22.4.2 空气系统中工作结构的密封防腐蚀措施失效的修理… (862)  
22.5 密封设计标准符号的规定 (862)  
附录A 飞机设计选材原则 (864)  
附录B 推荐的合格产品供应厂商 ……(866)  
参考资料 (877)

# 金属材料符号说明

# 名称

符号

单位

A基值（概率 $99\%$ ）

A

$$
\mathrm {m} ^ {2}, \mathrm {c m} ^ {2}, \mathrm {m m} ^ {2}
$$

面积

$$
A (S)
$$

$$
\mathrm {k J} / \mathrm {m} ^ {2}
$$

无缺口试样冲击韧性

$a_{\mathbf{k}}$

$$
\mathrm {k J} / \mathrm {m} ^ {2}
$$

U形缺口试样冲击韧性

$\alpha_{\mathrm{kU}}$

$$
\mathrm {k J} / \mathrm {m} ^ {2}
$$

V形缺口试样冲击韧性

$a_{\mathrm{kV}}$

B基值（概率 $90\%$ ）

B

疲劳强度指数

b

宽度

$$
b (B)
$$

$$
m, c m, m m
$$

切向

C

比热容

c

$$
J / (k g \cdot C), J / (k g \cdot K)
$$

疲劳延性指数

c

材料常数

$$
C _ {2}, n _ {2}
$$

中心裂纹拉伸试样

$$
\stackrel {\cdot} {C C T}
$$

紧凑拉伸试样

CT

离散系数

$C_{\mathrm{v}}$

直径

$$
d (D)
$$

$$
m, c m, m m
$$

疲劳裂纹扩展速率

$$
\mathrm {d} a / \mathrm {d} N
$$

$$
\mathbf {m m} / \mathrm {周}
$$

应力腐蚀裂纹扩展速率

$$
\mathrm {d} a / \mathrm {d} t
$$

$$
\mathbf {m} / \mathbf {s}
$$

弹性模量（静态）

E

$$
\mathrm {G P a}
$$

弹性模量（动态）

$\pmb{E}_{\mathrm{D}}$

GPa

边距与孔径之比

$$
e / D
$$

力

F

N

频率

f

$$
\mathrm {H z}
$$

切变模量

G

$$
\mathrm {G P a}
$$

高度

$$
h (H)
$$

$$
m, c m, m m
$$

布氏硬度

HB

$$
\mathrm {k g f / m m ^ {2}}
$$

洛氏硬度

$$
\begin{array}{c} \text {H R A , H R B , H R C} \end{array}
$$

维氏硬度（显微硬度）

HV

$$
\mathrm {k g f / m m ^ {2}}
$$

加载系数

K

$$

$$

循环强度系数

K

$$
\mathrm {M P a}
$$

平面应变断裂韧度

$K_{\mathrm{lc}}$

$$
\mathrm {M N} / \mathrm {m} ^ {3 / 2}
$$

应力强度因子

$$
K _ {1}, \Delta K
$$

$$
\mathrm {M N} / \mathrm {m} ^ {3 / 2}
$$

应力强度因子门槛值

$$
\Delta K _ {\mathrm {t h}}
$$

$$
\mathrm {M N} / \mathrm {m} ^ {3 / 2}
$$

表面裂纹断裂韧度

$K_{\mathrm{le}}$

$$
\mathrm {M N} / \mathrm {m} ^ {3 / 2}
$$

应力腐蚀断裂韧度

Kiscc

$$
\mathrm {M N} / \mathrm {m} ^ {3 / 2}
$$

<table><tr><td>名称</td><td>符号</td><td>单位</td></tr><tr><td>平面应力断裂韧度</td><td>Kc</td><td>MN/m3/2</td></tr><tr><td>裂纹扩展阻力</td><td>Kr</td><td>MN/m3/2</td></tr><tr><td>疲劳应力集中系数</td><td>Kf</td><td></td></tr><tr><td>平面应变条件断裂韧度</td><td>Kq(Klc条件值)</td><td>MN/m3/2</td></tr><tr><td>理论应力集中系数</td><td>Kt</td><td></td></tr><tr><td>长度</td><td>l(L)</td><td>m,cm,mm</td></tr><tr><td>质量(重量)</td><td>m</td><td>kg,g,mg</td></tr><tr><td>最大值</td><td>max</td><td></td></tr><tr><td>最小值</td><td>min</td><td></td></tr><tr><td>力矩</td><td>M</td><td>N·m</td></tr><tr><td>疲劳寿命</td><td>N</td><td>周</td></tr><tr><td>中值安全寿命</td><td>N50</td><td>周</td></tr><tr><td>数理统计样本容量</td><td>n</td><td></td></tr><tr><td>存活率</td><td>P</td><td>%</td></tr><tr><td>压力</td><td>p</td><td>Pa,MPa</td></tr><tr><td>功率</td><td>P</td><td>W</td></tr><tr><td>最大载荷</td><td>Pmax</td><td>N</td></tr><tr><td>最小载荷</td><td>Pmin</td><td>N</td></tr><tr><td>电阻</td><td>R</td><td>Ω</td></tr><tr><td>径向</td><td>R</td><td></td></tr><tr><td>半径</td><td>r(R)</td><td>m,cm,mm</td></tr><tr><td>应力比</td><td>R</td><td></td></tr><tr><td>S基值</td><td>S</td><td></td></tr><tr><td>短横向</td><td>S</td><td></td></tr><tr><td>样本标准差</td><td>S</td><td></td></tr><tr><td>真实断裂强度</td><td>Sk</td><td>MPa</td></tr><tr><td>热力学温度</td><td>T</td><td>K</td></tr><tr><td>横向</td><td>T</td><td></td></tr><tr><td>转矩,力偶矩</td><td>T</td><td>N·m</td></tr><tr><td>时间</td><td>t</td><td>h,min,s</td></tr><tr><td>体积</td><td>V</td><td>m3,cm3,mm3</td></tr><tr><td>样本均值</td><td>X</td><td></td></tr><tr><td>线膨胀系数</td><td>α</td><td>°C-1,K-1</td></tr><tr><td>弯曲角</td><td>α</td><td>(°)</td></tr><tr><td>有效裂纹扩展量</td><td>Δa</td><td>mm</td></tr><tr><td>电导率</td><td>γ</td><td>MS/m</td></tr><tr><td>厚度</td><td>δ</td><td>mm</td></tr><tr><td>延伸率(伸长率)</td><td>δ(δ5,δ10)</td><td>%</td></tr></table>

<table><tr><td>名称</td><td>符号</td><td>单位</td></tr><tr><td>弹性蠕变变形</td><td>δe</td><td>%</td></tr><tr><td>残余蠕变变形</td><td>δp</td><td>%</td></tr><tr><td>总蠕变变形</td><td>δt</td><td>%</td></tr><tr><td>应变</td><td>ε</td><td>%</td></tr><tr><td>疲劳延性系数</td><td>εf</td><td>%</td></tr><tr><td>低周疲劳弹性应变范围</td><td>Δεe</td><td>%</td></tr><tr><td>低周疲劳塑性应变范围</td><td>Δεp</td><td>%</td></tr><tr><td>低周疲劳总应变范围</td><td>Δεt</td><td>%</td></tr><tr><td>缺口敏感性系数</td><td>η</td><td></td></tr><tr><td>强度系数</td><td>η</td><td>%</td></tr><tr><td>温度</td><td>θ</td><td>C</td></tr><tr><td>热导率</td><td>λ</td><td>W/(cm·C), W/(cm·K)</td></tr><tr><td>泊松比</td><td>μ</td><td></td></tr><tr><td>密度</td><td>ρ</td><td>kg/m3, g/cm3</td></tr><tr><td>电阻率</td><td>ρ</td><td>Ω·m, μΩ·m</td></tr><tr><td>正应力</td><td>σ</td><td>MPa</td></tr><tr><td>条件比例极限</td><td>σ0.01</td><td>MPa</td></tr><tr><td>条件屈服强度</td><td>σ0.1, σ0.2</td><td>MPa</td></tr><tr><td>光滑试样旋转弯曲疲劳极限</td><td>σ-1</td><td>MPa</td></tr><tr><td>缺口试样旋转弯曲疲劳极限</td><td>σ-1H</td><td>MPa</td></tr><tr><td>压缩条件屈服强度</td><td>σ-0.2</td><td>MPa</td></tr><tr><td>应力幅</td><td>σa</td><td>MPa</td></tr><tr><td>应力变程</td><td>2σa</td><td>MPa</td></tr><tr><td>拉伸强度</td><td>σb</td><td>MPa</td></tr><tr><td>缺口拉伸强度</td><td>σbH</td><td>MPa</td></tr><tr><td>缺口敏感系数</td><td>σbH/σb</td><td></td></tr><tr><td>压缩强度</td><td>σ-b</td><td>MPa</td></tr><tr><td>压缩屈服强度</td><td>σ-s</td><td>MPa</td></tr><tr><td>缺口压缩强度</td><td>σ-bH</td><td>MPa</td></tr><tr><td>弹性极限</td><td>σe</td><td>MPa</td></tr><tr><td>最大正应力</td><td>σmax</td><td>MPa</td></tr><tr><td>最小正应力</td><td>σmin</td><td>MPa</td></tr><tr><td>平均正应力</td><td>σm</td><td>MPa</td></tr><tr><td>承载强度</td><td>σbru</td><td>MPa</td></tr><tr><td>承载屈服强度</td><td>σbry</td><td>MPa</td></tr><tr><td>拉伸比例极限</td><td>σp</td><td>MPa</td></tr><tr><td>持久强度极限</td><td>σ100, σ200, σ500***</td><td>MPa</td></tr><tr><td>缺口持久强度极限</td><td>σH100, σH200***</td><td>MPa</td></tr></table>

<table><tr><td>名称</td><td>符号</td><td>单位</td></tr><tr><td>蠕变强度极限</td><td>σ1/1000, σ1/10000, σ1/100000···</td><td>MPa</td></tr><tr><td>物理屈服强度</td><td>σs</td><td>MPa</td></tr><tr><td>弯曲强度</td><td>σw</td><td>MPa</td></tr><tr><td>切应力、剪切强度</td><td>τ</td><td>MPa</td></tr><tr><td>扭转强度</td><td>τb</td><td>MPa</td></tr><tr><td>扭转条件比例极限</td><td>τ0.3, τ0.01, τ0.015</td><td>MPa</td></tr><tr><td>扭转比例极限</td><td>τp</td><td>MPa</td></tr><tr><td>断面收缩率</td><td>ψ</td><td>%</td></tr><tr><td>氧化增重,腐蚀失重</td><td></td><td>g/m², mg/cm²</td></tr><tr><td>氧化(增重)速率,腐蚀速率</td><td></td><td>g/(m²·h)</td></tr><tr><td>腐蚀速度</td><td></td><td>mm/a</td></tr><tr><td>重量百分数</td><td></td><td>%</td></tr><tr><td>原子百分数</td><td></td><td>%(原子)</td></tr><tr><td>晶粒度</td><td></td><td>级</td></tr></table>

# 第1篇 金属材料

# 第1章 结构钢

在航空工业中结构钢主要用于制造飞机结构的受力构件、连接件、紧固件和弹性元件等。

结构钢具有高的比强度，良好的疲劳性能和工艺性能，且价格低廉，在飞机设计中得到广泛应用。

本章选用我国军、民机设计中常用的优质碳素钢、合金结构钢、弹簧钢、铸钢、工具钢和轴承钢，共6大类，29个牌号。介绍了每个牌号材料的特性及实际应用，给出了物理、力学和工艺性能，指出了使用中应注意的要点，有的还给出了A基值和B基值，供设计选材使用。

# 1 优质碳素钢

优质碳素钢对硫、磷等有害元素含量限制较严格，所以比普通碳素钢具有较高的性能。航空工业中优质碳素钢主要用于制造强度要求较低，工作条件不太苛刻的构件。低碳钢通常不进行热处理，以退火或高温回火状态供应和使用；中碳钢通常都在正火状态使用，只有力学性能要求较高的小零件才采用调质处理，一般不宜在冷拉状态使用。录入的优质碳素结构钢有08F、10、15、20、25、45。

# 2 合金结构钢

航空工业中使用的结构钢主要是低合金结构钢即合金元素含量在 $5\%$ 以内的合金钢。低合金结构钢可分为表面硬化钢、低合金高强度钢和低合金超高强度钢。

表面硬化钢是指渗碳钢、渗氮钢和碳氮共渗钢。用这类钢制造的零件经一定的表面热处理后，得到坚硬耐磨的表面层和塑性、韧性适当的心部组织。主要用于制造旋转轴、重要齿轮、活塞及其他要求表面耐磨而心部有良好塑性和韧性配合的零件。录入的表面硬化钢有12CrNi3A、18Cr2Ni4WA。

低合金高强度钢有良好的综合力学性能，如高的屈强比和塑性，较低的脆性转变温度和高的疲劳性能。这类钢热成形性、切削加工性较好，焊接性能随含碳量及合金元素的不同有较大差异。主要用于制造要求强度高、韧性好的零件。录入的低合金高强度钢有18Mn2CrMoBA、40CrA、40CrNiMoA、30CrMnSiA。

拉伸强度大于 $1400\mathrm{MPa}$ 的钢为超高强度钢，其主要特点是有很高的强度和足够的韧性，比强度高，能承受很大的工作应力，可减轻结构重量，用于制造重要的受力构件，如机翼主梁、对接接头、结合螺栓、起落架等。录入的低合金超高强度钢有30CrMnSiNi2A、40CrMnSiMoVA、40CrNi2Si2MoVA、38Cr2Mo2VA。38Cr2Mo2VA钢是低合金中温超高强度钢，用于制造在 $500^{\circ}\mathrm{C}$ 以下工作的高强度结构零件。

# 3 弹簧钢

弹簧钢分为碳素弹簧钢和合金弹簧钢，一般碳素弹簧钢含碳量为 $0.6\% \sim 0.9\%$ ，合金弹簧钢的含碳量为 $0.45\% \sim 0.75\%$ 。碳素弹簧钢在冷拉状态使用，合金弹簧钢在淬火加中温回

火状态使用。录入的弹簧钢有70、65Mn、60Si2MnA、65Si2MnWA、50CrVA、T7A、T9A。

# 4 铸钢

铸钢的结晶组织存在着不均匀性和各种缺陷，所以它的强度和韧性比同成分的轧材和锻件低一些。铸钢也有其特点，如能成形结构复杂的零件，受尺寸和重量限制较小，原材料的利用率高，成本低等。航空工业中铸钢主要用于制造形状复杂的中等受力构件。录入的铸钢有ZG25、ZG45、ZG22CrMnMo、ZG27CrMnSiNi、ZG35CrMnSi。

此外，还录入了航空工业中常用的轴承钢GCr15。

# 1.1 材料的分类、牌号及标准

结构钢材料的分类、牌号及标准见表1-1。

表 1-1 结构钢的分类、牌号及标准  

<table><tr><td>分 类</td><td>牌 号</td><td>棒 材</td><td>板材</td><td>型材</td><td>管材</td><td>丝材</td><td>锻件</td><td>铸件</td></tr><tr><td rowspan="6">碳素结构钢</td><td>08F</td><td>GB699</td><td>GB710GB711GB3526(带)GB13237</td><td></td><td></td><td>GB3083GB3206</td><td></td><td></td></tr><tr><td>10</td><td>GB699GB3078YB674</td><td>GB710GB711GB3526(带)GB13237</td><td></td><td>GB3639YB676</td><td>GB3083GB3206GB5953</td><td>HB5024</td><td>HB5001</td></tr><tr><td>15</td><td>GB699GB3078YB674</td><td>GB710GB711GB3522(带)GB13237</td><td></td><td>YB676</td><td>GB3083GB3206GB5953</td><td>HB5024</td><td>HB5001</td></tr><tr><td>20</td><td>GB699GB3078YB674</td><td>GB710GB711GB3522(带)GB13237</td><td></td><td>GB3639GB3094YB676YB680YB679</td><td>GB3083GB3206GB5953</td><td>HB5024</td><td></td></tr><tr><td>25</td><td>GB699GB3078YB674</td><td>GB710GB711GB3522(带)GB13237</td><td></td><td>YB676</td><td>GB3206GB5953</td><td>HB5024</td><td>HB5001</td></tr><tr><td>45</td><td>GB699GB3078YB674</td><td>GB710GB711GB3522(带)GB13237</td><td></td><td>GB3639YB676江松1-78松鞍79-1</td><td>GB3206GB5953</td><td>HB5024</td><td>HB5001</td></tr><tr><td rowspan="5">合金结构钢</td><td>12CrNi3A</td><td>YB674</td><td></td><td></td><td>YB676</td><td></td><td>HB5024</td><td></td></tr><tr><td>18Cr2Ni4WA</td><td>YB674</td><td></td><td></td><td>YB676</td><td></td><td>HB5024</td><td></td></tr><tr><td>18Mn2CrMoBA(GC-11)</td><td>HB5219</td><td>Q/6S9-86</td><td></td><td>Q6S7-68</td><td></td><td></td><td></td></tr><tr><td>40CrA</td><td>GB3077GB3078</td><td>YB540</td><td></td><td></td><td>GB3079</td><td></td><td></td></tr><tr><td>40CrNiMoA</td><td>GB3078HB5269YB674</td><td></td><td></td><td>YB676</td><td></td><td>HB5024</td><td></td></tr></table>

续表 1-1  

<table><tr><td>分 类</td><td>牌 号</td><td>棒 材</td><td>板材</td><td>型材</td><td>管材</td><td>丝材</td><td>锻 件</td><td>铸 件</td></tr><tr><td rowspan="5">合金结构钢</td><td>38Cr2Mo2VA(GC-19)</td><td>BB202-85Q/6S133-85</td><td></td><td>AT01-85Q/6S134-85</td><td></td><td></td><td></td><td></td></tr><tr><td>30CrMnSiA</td><td>GB3078HB5269YB674</td><td>GB5067YB540</td><td>本新1-82</td><td>YB676YB680江松1-78松鞍79-1</td><td>GB3079YB251</td><td>HB5024</td><td></td></tr><tr><td>30CrMnSiNi2A</td><td>GB3078HB5269YB674</td><td></td><td></td><td>YB676</td><td></td><td>HB5024</td><td></td></tr><tr><td>40CrMnSiMoVA(GC-4)</td><td>YB1209BX14-83</td><td></td><td></td><td>YB1210松鞍83-6</td><td></td><td>HB5024</td><td></td></tr><tr><td>40CrNi2Si2MoVA</td><td>Q/6S526-91抚新91-5</td><td></td><td></td><td></td><td></td><td>Q/6S528-92</td><td></td></tr><tr><td rowspan="5">弹簧钢</td><td>70</td><td>GB699GB1222</td><td>GB711GB3522(带)</td><td></td><td></td><td>GB4358</td><td></td><td></td></tr><tr><td>65Mn</td><td>GB1222GB3078</td><td>GB711GB3525(带)</td><td></td><td></td><td>GB4358</td><td></td><td></td></tr><tr><td>60Si2MnA</td><td>GB1222</td><td>GB3525(带)</td><td></td><td></td><td>GB5218</td><td></td><td></td></tr><tr><td>65Si2MnWA</td><td></td><td>GB3525(带)</td><td></td><td></td><td>GB5218</td><td></td><td></td></tr><tr><td>50CrVA</td><td>YB674GB1222</td><td>GB3525(带)</td><td></td><td>YB676</td><td>GB3079GB5220GB5219</td><td>HB5024</td><td></td></tr><tr><td rowspan="2">碳素工具钢</td><td>T7A</td><td></td><td>GB3525(带)</td><td></td><td></td><td></td><td></td><td></td></tr><tr><td>T9A</td><td></td><td>GB3525(带)</td><td></td><td></td><td>GB4357GB4358</td><td></td><td></td></tr><tr><td>轴承钢</td><td>GCr15</td><td>YB9</td><td></td><td></td><td></td><td>YB245</td><td></td><td></td></tr><tr><td rowspan="5">铸钢</td><td>ZG22CrMnMo</td><td></td><td></td><td></td><td></td><td></td><td></td><td>HB5001</td></tr><tr><td>ZG27CrMnSiNi</td><td></td><td></td><td></td><td></td><td></td><td></td><td>HB5001</td></tr><tr><td>ZG35CrMnSi</td><td></td><td></td><td></td><td></td><td></td><td></td><td>HB5001</td></tr><tr><td>ZG25</td><td></td><td></td><td></td><td></td><td></td><td></td><td>HB5001</td></tr><tr><td>ZG45</td><td></td><td></td><td></td><td></td><td></td><td></td><td>HB5001</td></tr></table>

# 1.2 材料的特点和应用

结构钢材料的特点和应用见表1-2。

表 1-2 结构钢材料的特点和应用  

<table><tr><td>合金牌号</td><td>半成品形式</td><td>主要特点</td><td>应用</td></tr><tr><td rowspan="4">08F</td><td>棒材</td><td rowspan="4">属低碳钢,拉伸强度一般在275~410MPa以上,冷硬状态带材和丝材的拉伸强度最高分别可达785和735MPa以上,塑性和韧性很高,冷变形塑性和焊接性很好,使用时一般不经热处理,使用温度在350℃以下</td><td rowspan="4">板材或带材一般用于制造强度要求不高而需进行深压延的复杂弯曲零件,如仪表壳体、盒形件等,丝材可做保险丝、环圈、通条等</td></tr><tr><td>板材</td></tr><tr><td>带材</td></tr><tr><td>丝材</td></tr></table>

续表 1-2  

<table><tr><td>合金牌号</td><td>半成品形式</td><td>主要特点</td><td>应用</td></tr><tr><td>10</td><td>棒材板材带材管材锻铸件丝材</td><td>属低碳钢,拉伸强度一般在295~430MPa以上,冷硬状态的带材和丝材的拉伸强度分别可达785和735MPa以上,塑性和韧性很高,有高的冷变形塑性和焊接工艺性,使用时一般不经热处理,使用温度在350℃以下</td><td>一般用于制造强度要求不高的冷冲压件和焊接件,如角片、角盒、外壳、卡箍、垫片、螺钉等</td></tr><tr><td>15</td><td>棒材板材带材管材锻铸件丝材</td><td>属低碳钢,拉伸强度一般在335~470MPa以上,冷硬状态带材和丝材的拉伸强度可达785MPa以上,塑性和韧性良好,冷变形塑性高,焊接性好,使用时可不经热处理或在正火状态下使用,ML18(原MLC15)铆螺钢丝在淬火回火状态下使用,使用温度在350℃以下</td><td>用于制造受力不大,塑性、韧性要求高的机械加工小零件、焊接件、冷冲压件和渗碳零件。ML18专供镦制铆钉、螺栓和自锁螺帽等</td></tr><tr><td>20</td><td>棒材板材带材管材锻件丝材</td><td>属低碳钢,拉伸强度一般在355~510MPa以上,冷硬状态带材和丝材的拉伸强度分别可达835和785MPa以上,塑性和韧性良好。冷变形塑性高,焊接性能良好,一般在正火状态下使用。20A钢杂质含量低,性能均匀,承受动载荷能力较好,用于制造导管,使用温度在350℃以下</td><td>用于制造强度要求不高的机加小零件、焊接件、冲压件、锻件和渗碳件,如垫片、卡箍、支座、衬盘等。20A管材专供制造系统导管。18A管材专供做空心铆钉</td></tr><tr><td>25</td><td>棒材板材带材管材锻铸件丝材</td><td>属低碳钢,拉伸强度一般在375~540MPa以上,冷硬状态带材和丝材拉伸强度分别可达885和980MPa以上,韧性较好。冷变形塑性较好,可焊,一般在正火状态下使用,使用温度在350℃以下</td><td>一般制造承力不大的冷冲压件、小机加零件、锻件和铸件,如螺栓、管接头、轴、螺帽等。ML25用于制造冷镦螺栓、螺钉</td></tr><tr><td>45</td><td>棒材板材管材锻铸件丝材带材</td><td>属中碳钢,拉伸强度一般在540~835MPa以上,冷硬状态带材和丝材的拉伸强度分别可达1030和1080MPa以上。冷变形塑性中等,可用电弧焊和氩原子焊,一般在调质或正火状态下使用,使用温度在350℃以下</td><td>一般制造中等承力的机械加工零件、锻件和铸件,如螺栓、管接头、堵塞、轴衬、配重、底座等</td></tr><tr><td>12CrNi3A</td><td>棒材管材锻材</td><td>是铬镍系珠光体渗碳钢。该钢在具有高的塑性和冲击韧性时兼有相当高的强度,低温韧性好,缺口敏感性小,有回火脆性,一般不作焊接件用</td><td>主要用于制造要求表面硬度高,而心部有良好综合性能的渗碳件,如重要齿轮和联接螺杆、轴类零件、活塞胀圈、调节螺钉和油泵转子等</td></tr><tr><td>18Cr2Ni4WA</td><td>棒材管材锻件</td><td>是铬镍钨系的一种优良渗碳钢,有时也可作调质钢使用,还可碳氮共渗,有很好的强度和韧性配合,强度比12CrNi3A高,具有较高的疲劳性能,低的缺口敏感性和良好的低温冲击韧性,有回火脆性,一般不作焊接件用</td><td>广泛用于制造截面较大的零件,如重要接头、螺栓、止动件、转轴、齿轮、活塞杆及其他受力零件</td></tr><tr><td>18Mn2CrMoBA(GC-11)</td><td>棒材板材管材</td><td>是一种低碳低合金高强贝氏体钢,空淬回火后具有与30CrMnSiA相当的力学性能,拉伸强度达1180±100MPa。淬透性很高,空淬既简化工艺,热处理变形也小。具有较高的回火抗力,焊接性能好,可制造任何复杂的焊接构件。缺口敏感性和各向异性小,且有较好的中温(200~450℃)性能</td><td>可用来代替30CrMnSiA钢制造冲压件、钣金件,以及形状复杂的大型焊接组合件,如飞机承力框架、形状复杂的座舱口框、天窗骨架等</td></tr></table>

续表 1-2  

<table><tr><td>合金牌号</td><td>半成品形式</td><td>主要特点</td><td>应用</td></tr><tr><td>40CrA</td><td>棒材板材丝材</td><td>调质处理后具有高的强度(980MPa),良好的塑性和韧性,低的缺口敏感性及高的疲劳性能,好的低温冲击韧性。当零件工作表面要求耐磨时可进行表面淬火或碳氮共渗处理。切削加工性能和淬透性尚好,冷变形性和焊接性能较差</td><td>一般用于制造中等负荷、截面较小,又具有耐磨要求的零件,如齿轮、轴套、胀圈、凸轮及螺栓、销子等</td></tr><tr><td>40CrNiMoA</td><td>棒材管材锻件</td><td>是一种优良的调质钢。它具有很好的淬透性,调质状态下能在大截面下获得均匀的、配合良好的强度和韧性。有较高的疲劳强度和低的缺口敏感性,无明显的回火脆性。该钢的切削加工性能中等,冷变形塑性和焊接性能较差,一般不作焊接件。主要在调质状态下使用,宜于制造截面较大的零件</td><td>一般用于高负荷、尺寸较大的重要轴类零件,如直升机的螺旋桨轴、桨毂,以及其他重要的承力零件,如螺栓、齿轮、襟翼滑轨等</td></tr><tr><td>38Cr2Mo2VA(GC-19)</td><td>棒材型材</td><td>是低合金中温超高强度钢,经淬火回火后使用,油淬可淬透40mm直径,该钢的室温拉伸强度在1775±100MPa时具有良好的综合力学性能和抗应力腐蚀断裂性能。拉伸强度在1470MPa时疲劳强度较好,在500℃时的拉伸强度高于1225MPa,而且综合力学性能优良</td><td>用于制造在500℃以下工作的飞机高强度结构零件,如后机身框架、接头等</td></tr><tr><td>30CrMnSiA</td><td>棒材板材型材管材丝材锻件</td><td>属铬锰硅系,是飞机制造业使用最广泛的一种调质钢,在淬火和高温回火状态下,强度达1180±100MPa,并有足够的韧性。淬透性不高,油淬可淬透25mm直径。为提高综合力学性能,减少零件的翘曲变形,直径15mm或板厚8mm以下的零件可用等温淬火,使强度和韧性得到最好的配合,室温冲击韧性大大提高,但屈服强度有所降低。有回火脆性,脱碳倾向较大,横向性能较差,焊接性能中等,冷变形塑性尚好,切削加工性良好</td><td>用于制造航空重要锻件、机械加工零件、钣金件和焊接件,如起落架零件、螺栓、对接接头、缘条、带板、冷气瓶等</td></tr><tr><td>30CrMnSiNi2A</td><td>棒材管材锻件</td><td>属铬锰硅镍系,是我国航空工业广泛使用的低合金超高强度钢。它是在30CrMnSiA钢的基础上提高了锰和铬的含量,并添加了1.4%~1.8%的镍,使其淬透性得到明显的提高,可淬透80mm的圆棒,并改善了钢的韧性和抗回火稳定性。经热处理后可获得1665±100MPa强度,同时有好的塑性和韧性,良好的抗疲劳性能和断裂韧度,低的疲劳裂纹扩展速率。切削加工和焊接性尚好,对应力集中和氢脆(包括环境氢脆)较敏感</td><td>适宜制造高强度连接件和轴类零件等重要受力结构件,已成熟地用于制造起落架、机翼主梁、机翼中央翼的带板和缘条、对合接头螺栓等</td></tr><tr><td>40CrMnSiMoVA(GC-4)</td><td>棒材管材锻件</td><td>是铬锰硅钼系不含镍中碳低合金超高强度钢。强度高达1865±100MPa时兼有良好的综合力学性能和工艺性能,可淬火加低温回火或180℃等温,300℃等温淬火使用。有良好的淬透性,可淬透80mm的圆棒。退火状态机械加工性能好,可进行焊接。钢的缺口敏感性较大,对应力集中敏感,对氢脆也较敏感</td><td>用于制造飞机高强度承力件,如起落架、水平尾翼转轴、螺栓等</td></tr><tr><td>40CrNi2Si2MoVA(300M)</td><td>棒材锻件</td><td>是铬镍硅钼系中碳低合金超高强度钢。淬透性很高,可淬透80mm的圆棒,经淬火加低温回火后可获得优于40CrMnSiMoVA钢的综合力学性能,在拉伸强度高达1960±100MPa时具有优良的塑性、韧性和抗疲劳断裂性能,抗应力腐蚀性能好,低温性能也很好。钢在240℃以上等温强度略低,而韧性显著提高,疲劳性能良好,抗应力腐蚀性能进一步改善。钢的缺口敏感性较大,对应力集中敏感,对氢脆也较敏感,一般不推荐作焊接件</td><td>用于制造飞机起落架外筒、活塞杆、轮轴等重要受力构件,也可用于制造重要受力螺栓等连接件,等温淬火工艺适于制造飞机机身重要受力构件</td></tr></table>

续表 1-2  

<table><tr><td>合金牌号</td><td>半成品形式</td><td>主要特点</td><td>应用</td></tr><tr><td>70</td><td>棒材板材丝材带材</td><td>具有很高的强度,适用于制造截面尺寸较小的弹簧。这种弹簧钢有较好的强度和韧性,但振动疲劳性能不如合金弹簧钢。冷作硬化的钢丝,在冷态下缠绕成形,成形后弹簧只作低温回火,消除内应力</td><td>制造不经淬火的小截面弹簧,如螺旋弹簧、弹性垫圈、止动圈、保险丝通条等小零件</td></tr><tr><td>65Mn</td><td>棒材板材丝材带材</td><td>强度高,淬透性好,脱碳倾向小,在淬火加回火状态下使用可以获得很高的强度、弹性和耐磨性,但该钢有过热敏感性,过热后易出现淬火裂纹,有回火脆性,焊接性能差,冷变形塑性低,带材可供一般弯曲</td><td>用于制造板簧、圆弹簧、弹簧片、挡圈等</td></tr><tr><td>60Si2MnA</td><td>棒材带材丝材</td><td>是一种合金弹簧钢。它的最终热处理为淬火加回火。热处理后有较高的强度极限和弹性极限,屈强比(σ0.2/σb)和抗松弛能力也较强,如采用等温淬火,其综合力学性能更好,疲劳寿命显著提高。该钢的淬透性高,但脱碳倾向大,冷变形塑性低,带材只能冲剪和简单弯曲</td><td>主要用于制造在250℃以下工作的厚度小于10mm或直径小于25mm的板簧和螺旋弹簧及弹簧垫圈、卡箍、碟形弹簧等</td></tr><tr><td>65Si2MnWA</td><td>带材丝材</td><td>是一种合金弹簧钢,与60Si2MnA相比,该钢有较好的高温强度,更高的淬透性,低的过热敏感性和回火脆性。其最终热处理为淬火加回火</td><td>主要用于在350℃以下使用的螺旋弹簧,如防震倾弹簧、活门及减压器弹簧</td></tr><tr><td>50CrVA</td><td>棒材带材管材丝材锻件</td><td>是制造重要用途弹簧的合金弹簧钢,具有高的强度极限、疲劳极限、弹性极限和屈服极限,有良好的塑性和冲击韧性,在淬火加回火后使用。有良好的抗回火稳定性,当加热到300℃时,弹性仍可保持。钢的切削性能尚好,冷变形塑性低</td><td>用于制造重要用途、受力大的较大截面积的一、二类弹簧。如气门弹簧、活塞弹簧、缓冲器弹簧、安全阀门弹簧等</td></tr><tr><td>T7A</td><td>带材</td><td>是一种优质碳素工具钢,具有高的硬度、韧性和耐磨性。一般在淬火加回火后使用。其淬透性低,淬火变形大。温度在250℃以上硬度和耐磨性急剧下降</td><td>制造受冲击、耐磨而对韧性要求又不大的零件,如杆、销轴、弹簧片、垫片等</td></tr><tr><td>T9A</td><td>带材丝材</td><td>是一种优质碳素工具钢,在淬火加固火后使用,有较高的硬度和较高的韧性。淬火变形大,最好在盐槽中淬火。塑性差,钢带可进行一般弯曲</td><td>用于制造销子、弹簧片、垫片、止动圈、尺子、夹子、螺旋弹簧等</td></tr><tr><td>GCr15</td><td>棒材丝材</td><td>是一种高碳铬轴承钢,在淬火加固火后使用,有均匀的硬度,良好的耐磨性,高的抗接触疲劳性能。该钢的冷变形塑性中等,切削加工性能较差,焊接性能不好,有回火脆性倾向,对白点形成敏感</td><td>用于制造轴承和承受大的负荷、要求耐磨和抗接触疲劳的零件,如衬套、衬盘、柱塞活门等</td></tr><tr><td>ZG22CrMnMo</td><td>铸件</td><td>是在广泛应用的铬钼铸钢成分基础上改进而成的一种高强度高韧性铸钢,最高强度可达1665MPa。易于铸造和焊接,裂纹倾向性很小,该钢含有Mo,无明显回火脆性,具有优良的力学性能和工艺性能,但淬透性不高,油淬只能淬透φ25mm圆棒、壁厚13mm的铸件,铸造采用熔模精密铸造</td><td>用于制造飞机前起落架、平尾摇臂和减速板支臂等受力构件</td></tr><tr><td>ZG27CrMnSiNi</td><td>铸件</td><td>是在30CrMnSiNi2锻钢的基础上适当降低碳含量改进而成的一种高强度铸钢,最高强度可达1665MPa,常用来生产高强度厚壁铸件。由于镍铬含量较高,裂纹倾向性较大,不宜用来生产形状复杂的结构件,铸造可用砂型或熔模精密铸造</td><td>用于制造飞机起落架、军械挂勾、壳体等零件</td></tr><tr><td>ZG35CrMnSi</td><td>铸件</td><td>是一种低合金调质钢,强度可达1175MPa,铸造工艺性能和切削加工性能良好,可浇注最小壁厚为4mm的铸件,铸造可采用砂型或熔模精密铸造</td><td>用于制造飞机起落架、支架、轴销等零件</td></tr></table>

# 1.3 物理性能

# 1.3.1 密度

结构钢材料的密度见表1-3。

表 1-3 结构钢材料的密度  

<table><tr><td>牌 号</td><td>密度 ρ, g/cm³.</td><td>牌 号</td><td>密度 ρ, g/cm³</td></tr><tr><td>08F</td><td>7.87</td><td>30CrMnSiNi2A</td><td>7.77</td></tr><tr><td>10</td><td>7.85</td><td>40CrMnSiMoVA (GC-4)</td><td>7.78</td></tr><tr><td>15</td><td>7.82</td><td>40CrNi2Si2MoVA (300M)</td><td>7.74</td></tr><tr><td>20</td><td>7.85</td><td>70</td><td>7.81</td></tr><tr><td>25</td><td>7.82</td><td>65Mn</td><td>7.81</td></tr><tr><td>45</td><td>7.81</td><td>60Si2MnA</td><td>7.74</td></tr><tr><td>12CrNi3A</td><td>7.88</td><td>50CrVA</td><td>7.80</td></tr><tr><td>18CrNi4WA</td><td>7.91</td><td>T7A</td><td>7.85</td></tr><tr><td>18Mn2CrMoBA</td><td>7.85</td><td>T9A</td><td>7.85</td></tr><tr><td>40CrA</td><td>7.82</td><td>GCr15</td><td>7.81</td></tr><tr><td>40CrNiMoA</td><td>7.85</td><td>ZG22CrMnMo</td><td>7.81</td></tr><tr><td>38Cr2Mo2VA</td><td>7.60</td><td>ZG27CrMnSiNi</td><td>7.78</td></tr><tr><td>30CrMnSiA</td><td>7.75</td><td>ZG35CrMnSi</td><td>7.80</td></tr></table>

# 1.3.2 热导率

结构钢材料的热导率见表1-4。

表 1-4 结构钢材料的热导率  

<table><tr><td rowspan="2">合金牌号</td><td colspan="14">热导率λ,\( W/(m·°C) \)</td></tr><tr><td>0°C</td><td>20°C</td><td>100°C</td><td>200°C</td><td>300°C</td><td>400°C</td><td>500°C</td><td>600°C</td><td>700°C</td><td>800°C</td><td>900°C</td><td>1000°C</td><td>1100°C</td><td>1200°C</td></tr><tr><td>08F</td><td>65.31</td><td></td><td>60.29</td><td>54.85</td><td>54.85</td><td>45.22</td><td>41.03</td><td>36.42</td><td></td><td></td><td></td><td></td><td></td><td></td></tr><tr><td>10</td><td></td><td></td><td>56.94</td><td>52.75</td><td></td><td>44.80</td><td></td><td>37.68</td><td></td><td></td><td></td><td></td><td></td><td></td></tr><tr><td>15</td><td></td><td></td><td>77.46</td><td>66.57</td><td></td><td>47.31</td><td></td><td>41.03</td><td></td><td></td><td></td><td></td><td></td><td></td></tr><tr><td>20</td><td></td><td></td><td>50.24</td><td>46.05</td><td>41.81</td><td>41.03</td><td>37.68</td><td>34.33</td><td>31.40</td><td>27.63</td><td>24.28</td><td></td><td></td><td></td></tr><tr><td>25</td><td></td><td></td><td>51.08</td><td>48.99</td><td>46.05</td><td>42.70</td><td>39.36</td><td>35.59</td><td>31.82</td><td>25.96</td><td>26.96</td><td>27.21</td><td></td><td></td></tr><tr><td>45</td><td></td><td></td><td>48.15</td><td>46.47</td><td>43.96</td><td>41.45</td><td>38.10</td><td>35.17</td><td>31.82</td><td>25.96</td><td>25.96</td><td>26.80</td><td>28.80</td><td>29.73</td></tr><tr><td>12CrNi3A</td><td></td><td></td><td>30.90(60°C)</td><td></td><td></td><td></td><td>25.50</td><td></td><td>21.40(750°C)</td><td></td><td>18.80(910°C)</td><td></td><td></td><td></td></tr><tr><td>18Cr2Ni4WA</td><td></td><td></td><td>35.58</td><td>35.59</td><td>35.17</td><td>34.75</td><td>34.33</td><td>33.08</td><td>32.24</td><td>30.15</td><td></td><td></td><td></td><td></td></tr><tr><td>18Mn2CrMoBA</td><td></td><td></td><td>35.38</td><td>39.48</td><td>39.82</td><td>40.24</td><td></td><td></td><td></td><td></td><td></td><td></td><td></td><td></td></tr><tr><td>40CrA</td><td></td><td></td><td>32.66</td><td>30.98</td><td>29.31</td><td>28.05</td><td>26.80</td><td>25.54</td><td></td><td></td><td></td><td></td><td></td><td></td></tr><tr><td>40CrNiMoA</td><td></td><td></td><td>46.05</td><td>43.96</td><td>41.87</td><td>39.77</td><td>37.68</td><td>36.68</td><td>33.06</td><td>29.06</td><td>25.96</td><td></td><td></td><td></td></tr><tr><td>38Cr2Mo2VA</td><td></td><td></td><td>44.79</td><td>43.33</td><td>41.86</td><td>40.23</td><td>38.81</td><td>37.26</td><td>35.84</td><td></td><td></td><td></td><td></td><td></td></tr><tr><td>30CrMnSiA</td><td></td><td>27.63</td><td>29.30</td><td>30.56</td><td>30.56</td><td>30.56</td><td>29.51</td><td>28.67</td><td>27.21</td><td>25.33</td><td>24.61</td><td></td><td></td><td></td></tr><tr><td>30CrMnSiNi2A</td><td></td><td>25.75</td><td>28.05</td><td>29.52</td><td>29.94</td><td>29.31</td><td>28.26</td><td>27.01</td><td>25.75</td><td>24.07</td><td>22.32</td><td></td><td></td><td></td></tr><tr><td>40CrMnSiMoVA</td><td></td><td></td><td>23.87</td><td>25.12</td><td>25.96</td><td>26.80</td><td>27.63</td><td>28.47</td><td>29.31</td><td></td><td></td><td></td><td></td><td></td></tr><tr><td>40CrNi2Si2Mo-VA</td><td colspan="14">见图1-1</td></tr><tr><td>70</td><td></td><td></td><td>67.41</td><td>51.92</td><td></td><td>36.43</td><td>29.31</td><td></td><td></td><td></td><td></td><td></td><td></td><td></td></tr><tr><td>60Si2MnA</td><td></td><td></td><td></td><td>29.31</td><td>30.14(304°C)</td><td>30.98(402°C)</td><td>30.14(502°C)</td><td>28.89(610°C)</td><td>27.63(720°C)</td><td>24.40(786°C)</td><td></td><td></td><td></td><td></td></tr><tr><td>T7A</td><td></td><td>44.0</td><td>44.0</td><td></td><td>41.9</td><td></td><td></td><td></td><td></td><td></td><td></td><td></td><td></td><td></td></tr><tr><td>T9A</td><td></td><td></td><td>66.99</td><td>52.34</td><td>42.71</td><td></td><td></td><td></td><td></td><td></td><td></td><td></td><td></td><td></td></tr></table>

续表1-4   

<table><tr><td rowspan="2">合金牌号</td><td colspan="13">热导率λ,\( W/(m·°C) \)</td><td></td></tr><tr><td>0℃</td><td>20℃</td><td>100℃</td><td>200℃</td><td>300℃</td><td>400℃</td><td>500℃</td><td>600℃</td><td>700℃</td><td>800℃</td><td>900℃</td><td>1000℃</td><td>1100℃</td><td>1200℃</td></tr><tr><td>GCr15</td><td></td><td>40.11</td><td></td><td></td><td></td><td></td><td></td><td></td><td></td><td></td><td></td><td></td><td></td><td></td></tr><tr><td>ZG22CrMnMo</td><td></td><td>41.58(50℃)</td><td>41.03</td><td>39.86</td><td>38.73</td><td>37.72</td><td>36.01(450℃)</td><td></td><td></td><td></td><td></td><td></td><td></td><td></td></tr><tr><td>ZG27CrMnSiNi</td><td colspan="13">41</td><td></td></tr><tr><td>ZG35CrMnSi</td><td colspan="13">36</td><td></td></tr></table>

图片摘要：该图主要展示 1 4 结构钢材料的热导率。
![](images/905c324e244fb25df8e749b7a1e5c23ad4a793a687d2efc3c0ab3bc8796c599f.jpg)  
图1-1 40CrNi2Si2MoVA钢热导率-温度曲线

# 1.3.3 比热容

结构钢材料比热容见表1-5。

表 1-5 结构钢材料比热容  

<table><tr><td>牌 号</td><td>试验温度℃</td><td>比热容 cJ/(kg·℃)</td><td>牌 号</td><td>试验温度℃</td><td>比热容 cJ/(kg·℃)</td></tr><tr><td rowspan="3">08F</td><td>900</td><td>657.3</td><td rowspan="3">25</td><td>20~200</td><td>481.5</td></tr><tr><td>1000</td><td>669.9</td><td>20~400</td><td>519.2</td></tr><tr><td></td><td></td><td>20~600</td><td>569.4</td></tr><tr><td rowspan="4">10</td><td>20~100</td><td>464.7</td><td rowspan="4">45</td><td>20~100</td><td>468.9</td></tr><tr><td>20~200</td><td>477.3</td><td>20~200</td><td>481.5</td></tr><tr><td>20~400</td><td>510.8</td><td>20~400</td><td>523.4</td></tr><tr><td>20~600</td><td>565.2</td><td>20~600</td><td>573.6</td></tr><tr><td rowspan="9">15</td><td>20~300</td><td>552.7</td><td rowspan="3">12CrNi3A</td><td>380</td><td>657</td></tr><tr><td>20~400</td><td>586.1</td><td>425</td><td>645</td></tr><tr><td>20~500</td><td>682.4</td><td></td><td></td></tr><tr><td>20~600</td><td>872.4</td><td rowspan="5">18Cr2Ni4WA</td><td>100</td><td>531.7</td></tr><tr><td>20~650</td><td>1214.2</td><td>200</td><td>552.7</td></tr><tr><td>20~700</td><td>1323.0</td><td>300</td><td>594.5</td></tr><tr><td>20~800</td><td>674.1</td><td>400</td><td>644.7</td></tr><tr><td>20~900</td><td>636.4</td><td>500</td><td>745.3</td></tr><tr><td>20~1000</td><td>640.5</td><td rowspan="6">18Mn2CrMoBA</td><td>50</td><td>435</td></tr><tr><td rowspan="4">20</td><td>20~100</td><td>468.9</td><td>100</td><td>460</td></tr><tr><td>20~200</td><td>481.5</td><td>200</td><td>502</td></tr><tr><td>20~400</td><td>535.9</td><td>300</td><td>536</td></tr><tr><td>20~500</td><td>569.4</td><td>400</td><td>561</td></tr><tr><td>25</td><td>20~100</td><td>468.9</td><td>500</td><td>603</td></tr></table>

续表 1-5
