Repository: C-zj02/CFD-claw

<div align="center">

**English** | [中文](#中文版) | [Français](README_FR.md) | [Русский](README_RU.md) | [हिन्दी](README_HI.md) | [العربية](README_AR.md) | [Português](README_PT.md)

# 🚀 Claude Code Python

**A Complete Python Reimplementation Based on Real Claude Code Source**

*From TypeScript Source → Rebuilt in Python with ❤️*

***
**🔥 Active Development • New Features Weekly 🔥**

</div>

***

## 🎯 What is This?

**Clawd Code** is a **complete Python rewrite** of Claude Code, based on the **real TypeScript source code**.

File: RAG-data/飞机设计手册_第3册_材料(下).pdf-3de76dd2-d911-4617-a45d-922e50947d30.md (part 1 of 8)
续表 12-2  

<table><tr><td>牌 号</td><td>颜 色</td><td>密度, g/cm³</td><td>低温柔性, ℃</td><td>不挥发分,%</td><td>基料黏度, Pa·s</td></tr><tr><td>DMS 2082</td><td>双组分有色差基料与密封剂不应呈红色或粉色</td><td>≤1.45</td><td>-53±1</td><td>≤92</td><td>600~1600</td></tr><tr><td>DPM 256-1</td><td>基料与密封剂呈红色</td><td>≤1.55</td><td>-54</td><td>A≤90B≤97</td><td>A:10~30B:600~1600</td></tr><tr><td>DPM 2292PR - 1422A</td><td>棕色</td><td>≤1.65</td><td>-54</td><td>≤84</td><td>-</td></tr><tr><td>DPM 2292PR - 1422B</td><td>棕色</td><td>≤1.65</td><td>-54</td><td>≤92</td><td>-</td></tr><tr><td>DPM 5896PR - 1436GA</td><td>银灰色</td><td>≤1.65</td><td>-54</td><td>≤84</td><td>-</td></tr><tr><td>DPM 5896PR - 1436GB</td><td>银灰色</td><td>≤1.65</td><td>-54</td><td>≤92</td><td>-</td></tr><tr><td>DPM 5952PR - 1426</td><td>铝色</td><td>≤1.65</td><td>-54</td><td>≤97</td><td>600~1600</td></tr><tr><td>DPM 5941CS - 3207PR - 1224</td><td>-</td><td>-</td><td>-</td><td>-</td><td>-</td></tr><tr><td>DMS 1799</td><td>双组分有色差硫化后呈红色</td><td>≤1.50</td><td>-53±1</td><td>≤95</td><td>600~1200</td></tr><tr><td>DPM 5697RTV - 420</td><td>红色</td><td>≤1.50</td><td>-53±1</td><td>≤95</td><td>600~1200</td></tr><tr><td>DPM 5614Silastic732RTVRTV - 102</td><td>红色</td><td>≤1.50</td><td>-53±1</td><td>≤95</td><td>600~1200</td></tr><tr><td>DPM 5051Eccobond285</td><td>灰色</td><td>≤1.65</td><td>-54</td><td>≤92</td><td>-</td></tr><tr><td>DPM 3202S - 4004# 1200</td><td>红色</td><td>≤1.50</td><td>-53±1</td><td>≤95</td><td>600~1200</td></tr><tr><td>DPM 842 - 2PR - 1005LEC - 776</td><td>红色</td><td>-</td><td>-</td><td>17~22</td><td>-</td></tr><tr><td>DPM 6141Pro - Seal815</td><td>-</td><td>-</td><td>-</td><td>-</td><td>-</td></tr><tr><td>MIL - S - 38736PR - 148</td><td>-</td><td>-</td><td>-</td><td>-</td><td>-</td></tr></table>

# (2）化学性能见表12-3。

表 12-3 化学性能  

<table><tr><td>牌 号</td><td>化学性能</td></tr><tr><td>DMS 1819</td><td>具有优良的耐燃油、耐老化、耐高低温交变性能,对铝合金不腐蚀</td></tr><tr><td>DMS 2013</td><td>具有优良的耐燃油、耐老化、耐高低温交变性能,对铝合金不腐蚀</td></tr><tr><td>DMS 2082</td><td>具有优良的耐燃油、耐老化、耐高低温交变性能,对铝合金不腐蚀</td></tr><tr><td>DPM 256-1</td><td>对阳极氧化铝合金、镀锌钝化钢不腐蚀,不含有损害人体健康的成分,不易燃烧</td></tr><tr><td>DPM 2292PR - 1422</td><td>有优良的耐磷酸酯液压油性能,对阳极氧化铝合金、不锈钢及钛合金不腐蚀,霉菌非培养物</td></tr><tr><td>DPM 5896PR - 1436G</td><td>耐磷酸酯液压油,优良的抗双金属电化学腐蚀能力,霉菌非培养物</td></tr><tr><td>DPM 5952PR - 1426</td><td>对铝合金不腐蚀</td></tr><tr><td>DPM 5941CS - 3207PR - 1224</td><td>对铝合金不腐蚀</td></tr><tr><td>DMS 1799</td><td>对铝合金不腐蚀</td></tr><tr><td>DPM 5697RTV - 420</td><td>对铝合金不腐蚀</td></tr><tr><td>DPM5614Silastic732RTVRTV - 102</td><td>对铝合金不腐蚀</td></tr><tr><td>DPM 5051Eccobond285</td><td>对铝合金不腐蚀</td></tr><tr><td>DPM 3202S - 4004# 1200</td><td>对铝合金不腐蚀</td></tr><tr><td>DPM 842 - 2PR - 1005LEC - 776</td><td>对聚硫密封剂不产生不良影响,对铝合金等不腐蚀,不含苯、含氯溶剂及其他有害物质,其蒸气不会对人体引起不适或伤害</td></tr><tr><td>DPM 6141Pro - Seal815</td><td>对铝合金不腐蚀</td></tr><tr><td>MIL - S - 38736PR - 148</td><td>对铝合金不腐蚀</td></tr></table>

# (3) 材料性能的一般要求见表 12-4。

表 12-4 材料性能的一般要求  

<table><tr><td>牌 号</td><td>毒性要求</td><td>闪点,℉</td><td>贮藏温度, \( {}^{ \circ  }\mathrm{F} \)</td><td>保质期</td></tr><tr><td>DMS 1819</td><td>\( 3\mathrm{\;A} \)</td><td>200</td><td>35~50</td><td>1a</td></tr><tr><td>DMS 2013</td><td>\( 3\mathrm{\;A} \)</td><td>60</td><td>35~50</td><td>1a</td></tr><tr><td>DMS 2082</td><td>\( 3\mathrm{\;A} \)</td><td>200</td><td>35~50</td><td>1a</td></tr><tr><td>DPM 256 – 1</td><td>\( 3\mathrm{\;A} \)</td><td>185</td><td>35~50</td><td>1a</td></tr><tr><td>DPM 2292 – 2 PR - 1422A</td><td>\( 3\mathrm{\;A} \)</td><td>23</td><td>35~50</td><td>1a</td></tr><tr><td>DPM 2292 – 6 PR - 1422B</td><td>\( 3\mathrm{\;A} \)</td><td>200</td><td>35~50</td><td>1a</td></tr><tr><td>DPM 5896 PR - 1436G</td><td>\( 3\mathrm{\;A} \)</td><td>200</td><td>35~50</td><td>1a</td></tr><tr><td>DPM 5952 PR - 1426</td><td>\( 3\mathrm{\;A} \)</td><td>23</td><td>35~50</td><td>1a</td></tr><tr><td>DPM 5941 CS - 3207 PR - 1224</td><td>\( 3\mathrm{\;A} \)</td><td>200</td><td>35~50</td><td>1a</td></tr><tr><td>DMS 1799</td><td>\( 3\mathrm{\;A} \)</td><td>250</td><td>35~50</td><td>1a</td></tr><tr><td>DPM 5697 RTV - 420</td><td>\( 3\mathrm{\;A} \)</td><td>250</td><td>35~50</td><td>180d</td></tr><tr><td>DPM 5614 Silastic732RTV RTV - 102</td><td>\( 3\mathrm{\;B} \)</td><td>-</td><td>室温</td><td>1a</td></tr><tr><td>DPM 5051 Eccobond285</td><td>\( 3\mathrm{C} \)</td><td>250</td><td>室温</td><td>5a</td></tr><tr><td>DPM 3202 S - 4004 # 1200</td><td>\( 3\mathrm{\;A} \)</td><td>50</td><td>室温</td><td>5a</td></tr><tr><td>DPM 842 – 2 PR - 1005L EC - 776</td><td>\( 3\mathrm{\;A} \)</td><td>73</td><td>室温</td><td>5a</td></tr><tr><td>DPM 6141 Pro - Seal815</td><td>\( 3\mathrm{\;B} \)</td><td>45</td><td>室温</td><td>1a</td></tr><tr><td>MIL - S - 38736 PR - 148</td><td>-</td><td>-</td><td>-</td><td>-</td></tr></table>

# 12.3.2 力学性能

力学性能见表12-5。

表 12-5 力学性能  

<table><tr><td rowspan="2">牌 号</td><td colspan="2">拉伸强度,MPa</td><td colspan="2">扯断伸长率,%</td><td colspan="2">T形剥离强度(100%内聚破坏)kN/m</td><td colspan="2">剪切强度,MPa</td><td colspan="2">硬度,肖氏A型</td></tr><tr><td>指标</td><td>典型</td><td>指标</td><td>典型</td><td>指标</td><td>典型</td><td>指标</td><td>典型</td><td>指标</td><td>典型</td></tr><tr><td>DMS1819</td><td>≥1.38</td><td>2.41</td><td>≥200</td><td>250</td><td>≥3.5</td><td>-</td><td>≥1.38</td><td>-</td><td>≥25</td><td>-</td></tr><tr><td>DMS2013</td><td>-</td><td>-</td><td>≥200</td><td>-</td><td>≥3.6</td><td>-</td><td>-</td><td>-</td><td>≥35</td><td>-</td></tr><tr><td>DMS2082</td><td>-</td><td>-</td><td>≥200</td><td>-</td><td>≥4.0</td><td>-</td><td>-</td><td>-</td><td>≥35</td><td>-</td></tr><tr><td>DPM256-1</td><td>-</td><td>-</td><td>-</td><td>-</td><td>≥4.0</td><td>-</td><td>-</td><td>-</td><td>30~60</td><td>-</td></tr><tr><td>PR-1436G</td><td>≥1.38</td><td>-</td><td>≥150</td><td>-</td><td>≥2.6</td><td>-</td><td>-</td><td>-</td><td>≥35</td><td>-</td></tr><tr><td>PR1422A</td><td>≥1.38</td><td>2.41</td><td>≥200</td><td>250</td><td>≥3.5</td><td>-</td><td>≥1.38</td><td>-</td><td>-</td><td>55</td></tr><tr><td>PR1422B</td><td>≥1.38</td><td>1.79</td><td>≥200</td><td>240</td><td>≥3.5</td><td>-</td><td>≥1.38</td><td>-</td><td>-</td><td>55</td></tr><tr><td>PR-1426</td><td>-</td><td>-</td><td>-</td><td>-</td><td>-</td><td>-</td><td>-</td><td>-</td><td>-</td><td>-</td></tr><tr><td>CS-3207PR-1224</td><td>-</td><td>-</td><td>-</td><td>-</td><td>-</td><td>-</td><td>-</td><td>-</td><td>-</td><td>-</td></tr><tr><td>DMS1799</td><td>≥3.43</td><td>-</td><td>≥100</td><td>-</td><td>≥0.7</td><td>1.98</td><td>-</td><td>-</td><td>-</td><td>-</td></tr><tr><td>RTV-420</td><td>-</td><td>-</td><td>-</td><td>-</td><td>-</td><td>-</td><td>-</td><td>-</td><td>-</td><td>-</td></tr><tr><td>Silastic732RTVRTV-102</td><td>-</td><td>-</td><td>-</td><td>-</td><td>-</td><td>-</td><td>-</td><td>-</td><td>-</td><td>-</td></tr><tr><td>SS-4004#1200</td><td>-</td><td>-</td><td>-</td><td>-</td><td>-</td><td>-</td><td>-</td><td>-</td><td>-</td><td>-</td></tr><tr><td>PR1005LEC-776</td><td>-</td><td>-</td><td>-</td><td>-</td><td>-</td><td>-</td><td>-</td><td>-</td><td>-</td><td>-</td></tr><tr><td>Eccobond285</td><td>-</td><td>-</td><td>-</td><td>-</td><td>-</td><td>-</td><td>-</td><td>-</td><td>-</td><td>-</td></tr><tr><td>Pro-seal815</td><td>-</td><td>-</td><td>-</td><td>-</td><td>-</td><td>-</td><td>-</td><td>-</td><td>-</td><td>-</td></tr><tr><td>PR148</td><td>-</td><td>-</td><td>-</td><td>-</td><td>-</td><td>-</td><td>-</td><td>-</td><td>-</td><td>-</td></tr></table>

# 12.3.3 耐环境性能

耐环境性能见表12-6。

表 12-6 耐环境性能  

<table><tr><td rowspan="2">牌 号</td><td colspan="3">环 境 条 件</td><td rowspan="2">试 验 项 目</td><td rowspan="2">指 标</td><td rowspan="2">实测值</td></tr><tr><td>介 质</td><td>温度,℃</td><td>时间</td></tr><tr><td rowspan="4">DMS 1819</td><td>3%NaCl水溶液,在空气和蒸汽中</td><td>60±1</td><td>20d</td><td>腐蚀性</td><td>不腐蚀</td><td></td></tr><tr><td>100%湿度</td><td>37</td><td></td><td>耐湿性</td><td>无裂纹</td><td></td></tr><tr><td rowspan="2">加速贮存稳定性</td><td rowspan="2">49±1</td><td rowspan="2">14d</td><td rowspan="2">不黏期</td><td>B-1/2, ≤5h</td><td rowspan="2"></td></tr><tr><td>B-2, ≤14h</td></tr><tr><td rowspan="3">DMS 2013</td><td>3%NaCl水溶液,在空气和蒸汽中</td><td>60±1</td><td>20d</td><td>腐蚀性,耐水、耐油性</td><td>无肉眼可见的腐蚀,符合剥离强度要求</td><td></td></tr><tr><td>空气炉</td><td>121±3</td><td>7d</td><td>剥离强度</td><td>≥18lbf/in</td><td></td></tr><tr><td>喷气燃料</td><td>60±1</td><td>70d</td><td>柔软性(半径52mm,弯曲120°)</td><td>无裂纹、无龟裂、无黏性损失</td><td></td></tr><tr><td rowspan="6">DMS2082</td><td>空气炉</td><td>121±3</td><td>7d</td><td>剥离强度</td><td>≥20lbf/in</td><td></td></tr><tr><td>3%NaCl水溶液-喷气燃料</td><td>60±1</td><td>30d</td><td>耐水、耐油性</td><td>符合剥离强度要求</td><td></td></tr><tr><td>3%NaCl水溶液-喷气燃料</td><td>60±1</td><td>20d</td><td>腐蚀性</td><td>无腐蚀</td><td></td></tr><tr><td rowspan="3">加速贮存稳定性</td><td rowspan="3">49±1</td><td rowspan="3">14d</td><td rowspan="3">不黏期</td><td>B-1/2, 10h</td><td></td></tr><tr><td>B-2, 40h</td><td></td></tr><tr><td>B-8, 72h</td><td></td></tr><tr><td rowspan="5">DMP256-1MIL-S-8784</td><td rowspan="2">喷气燃料</td><td>50±2</td><td>100d</td><td>柔软性(3mm轴,弯曲180°)</td><td>无裂纹、无龟裂和剥落</td><td>合格</td></tr><tr><td>50±2</td><td>48h</td><td>耐热性(80℃×3d,肖氏A型硬度)</td><td>浸入喷气燃料部分硬度≤10</td><td>合格</td></tr><tr><td>3%NaCl水溶液-喷气燃料</td><td></td><td></td><td>按HB 5237</td><td>软化不起泡,不腐蚀金属</td><td>合格</td></tr><tr><td rowspan="2">空气</td><td>-55</td><td>2h</td><td>低温柔性</td><td>无裂纹、无龟裂和剥落</td><td></td></tr><tr><td>50±1</td><td>14d</td><td>加速贮存稳定性</td><td>不结皮、不结块、不分层、无凝胶、黏度变化不超过原定范围</td><td>合格</td></tr><tr><td rowspan="3">DPM5896-2PR-1436GMIL-S-81733</td><td rowspan="3">喷气燃料</td><td>60</td><td>7d</td><td>重量损失,%</td><td>≤8.0</td><td>合格</td></tr><tr><td>60</td><td>7d</td><td>柔软性(3mm轴,弯曲180°)</td><td>无裂纹</td><td>合格</td></tr><tr><td>60</td><td>9d</td><td>粉化</td><td>粉化</td><td>合格</td></tr></table>

续表 12-6  

<table><tr><td rowspan="2">牌 号</td><td colspan="3">环境条件</td><td rowspan="2" colspan="2">试验项目</td><td rowspan="2">指 标</td><td rowspan="2">实测值</td></tr><tr><td>介 质</td><td>温度,℃</td><td>时间</td></tr><tr><td rowspan="5">DPM5896-2PR-1436GMIL-S-81733</td><td>3%NaCl水溶液-喷气燃料</td><td>60±1</td><td>20d</td><td colspan="2">按HB5237</td><td>不腐蚀金属</td><td>合格</td></tr><tr><td rowspan="4">加速贮存稳定性</td><td rowspan="4">50±1</td><td rowspan="4">14d</td><td rowspan="2">活性期,h</td><td>A-1</td><td>1±0.25</td><td>1.05</td></tr><tr><td>A-2</td><td>1±0.5</td><td></td></tr><tr><td rowspan="2">不黏期,h</td><td>A-1</td><td>≤20</td><td>5.58</td></tr><tr><td>A-2</td><td>≤40</td><td>5</td></tr><tr><td rowspan="3">DMS1799</td><td>空气</td><td>232±3</td><td>1,2,4,8,24,48,96,168h</td><td colspan="2">耐热性</td><td>无软化、无海绵状、无黏性变化</td><td></td></tr><tr><td>3%NaCl水溶液-喷气燃料</td><td>60±1</td><td>20d</td><td colspan="2">腐蚀性</td><td>无腐蚀</td><td></td></tr><tr><td>加速贮存稳定性</td><td>49±1</td><td>14d</td><td colspan="2">黏性、流动性、应用寿命、不黏期、硫化率</td><td>符合要求</td><td></td></tr><tr><td rowspan="5">PR1005LEC-776</td><td>喷气燃料</td><td>49±1</td><td>48h</td><td colspan="2">耐热性</td><td>无软化、起泡、发硬、裂纹、收缩及不失黏结性</td><td></td></tr><tr><td>3%NaCl水溶液-喷气燃料</td><td>49±1</td><td>20d</td><td colspan="2">耐盐水-喷气燃料性</td><td>无软化、起泡及不失黏结性,对阳极氧化铝合金不腐蚀</td><td></td></tr><tr><td>20#航空滑油</td><td>121±2</td><td>14d</td><td colspan="2">柔软性(3mm轴,弯曲180°)</td><td>无裂纹、剥落及不失黏结性</td><td></td></tr><tr><td>4106合成航空滑油</td><td>121±2</td><td>14d</td><td colspan="2">柔软性(3mm轴,弯曲180°)</td><td>无裂纹、剥落及不失黏结性</td><td></td></tr><tr><td>加速贮存稳定性</td><td>49±1</td><td>14d</td><td colspan="2">黏度变化率</td><td>-10~10</td><td></td></tr></table>

# 12.4 制造工艺及应用范围

# 12.4.1 制造工艺

在 MIL、DMS 等规范中，对密封剂材料提出了全面性能要求和质保条款。为了保证质量并提高工效，降低劳动强度，西方国家有一些公司专门从事开发经营生产各种密封剂、施工设备和工具，以方便使用，飞机制造中大量使用了这些设备和工具。

# （1）密封剂的混合、生产和包装工艺

国外密封剂混合、生产，以搅拌式为主，有密封剂混合、真空和包装连续生产，研磨式混合只在必要时采用。

# (2）预混合冷冻技术

由于飞机上密封施工频繁，使用的密封剂大多是预混合均匀后，以小包装快速冷冻贮运，在施工现场将其常温解冻，即可直接使用，既方便用户操作，又能保证质量。

# (3）密封施工工艺

根据结构的不同要求，密封剂密封有贴合面密封（湿铆）、缝外密封、缝内密封和紧固件密封等几种形式。根据密封形式和结构特点，采用适宜的密封工具，将有利于提高密封质量和工作效率。MD-82飞机密封中，大量采用了这些工具（DPS2.50）。

# (4) 密封检漏技术和修补技术

飞机的整体油箱及机身增压密封后，均需进行气密试验，以检验密封效果。试验前将密封区内的检查口盖等通道临时密封，将已稀释的发泡剂（DPM290）涂于密封区外表面，个别区域则使用检漏剂（DPM5871），然后在密封区充压、检测密封区是否泄漏及漏源何在，同时使用修补密封剂（MIL-S-83318或DMS2082B-1/2）进行修补，直至充压压力保持 $15\mathrm{min}$ 为通过。

# (5）各密封剂的混合要求见表12-8。

表 12-8 各密封剂的混合要求  

<table><tr><td>牌 号</td><td>混合要求</td></tr><tr><td>DMS1819</td><td>双组分按比例称取后可用手工混合,或用 Semco 旋转式混合机混合均匀</td></tr><tr><td>DMS2013</td><td>双组分按比例称取后可用手工混合,或用 Semco 旋转式混合机混合均匀</td></tr><tr><td>DMS2082</td><td>双组分按比例称取后可用手工混合,或用 Semco 旋转式混合机混合均匀</td></tr><tr><td>DPM256-1</td><td>双组分按比例称取后可用手工混合,或用 Semco 旋转式混合机混合均匀</td></tr><tr><td>PR-1422</td><td>双组分按比例称取后可用手工混合,或用 Semco 旋转式混合机混合均匀</td></tr><tr><td>PR-1436G</td><td>双组分按比例称取后可用手工混合,或用 Semco 旋转式混合机混合均匀</td></tr><tr><td>PR-1426</td><td>双组分按比例称取后可用手工混合,或用 Semco 旋转式混合机混合均匀</td></tr><tr><td>CS-3207</td><td></td></tr><tr><td>PR-1224</td><td>双组分按比例称取后可用手工混合,或用 Semco 旋转式混合机混合均匀</td></tr><tr><td>DMS1799</td><td>双组分按比例称取后可用手工混合,或用 Semco 旋转式混合机混合均匀</td></tr><tr><td>RTV-420</td><td>有催化剂的密封剂</td></tr></table>

续表 12-8  

<table><tr><td>牌 号</td><td>混合要求</td></tr><tr><td>Silastic732RTVRTV102</td><td>双组分按比例称取后可用手工混合,或用 Semco 旋转式混合机混合均匀</td></tr><tr><td>Eccobond285</td><td>双组分按比例称取后可用手工混合,或用 Semco 旋转式混合机混合均匀</td></tr><tr><td>SS-4004#1200</td><td>与 DMS1799 等硅酮密封剂配合使用的改善黏结性能的底层</td></tr><tr><td>PR-1005LEC-776</td><td>双组分按比例称取后可用手工混合,或用 Semco 旋转式混合机混合均匀</td></tr></table>

# (6）各密封剂的硫化要求见表12-9。

表 12-9 各密封剂的硫化要求  

<table><tr><td>牌 号</td><td>质量检验试样的硫化条件</td></tr><tr><td>DMS1819</td><td>标准条件下,温度77±2°F,湿度50±5%经14d硫化</td></tr><tr><td>DMS2013</td><td>标准条件下,温度77±2°F,湿度50±5%经24h硫化</td></tr><tr><td>DMS2082</td><td>标准条件下,温度77±2°F,湿度50±5%经14d硫化</td></tr><tr><td>DPM256-1</td><td>标准条件下,温度77±2°F,湿度50±5%经14d硫化</td></tr><tr><td>PR-1422</td><td>标准条件下,温度77±2°F,湿度50±5%硫化</td></tr><tr><td>PR-1436G</td><td>标准条件下,温度77±2°F,湿度50±5%经7d硫化</td></tr><tr><td>PR-1426</td><td>标准条件下,温度77±2°F,湿度50±5%硫化</td></tr><tr><td>CS-3207</td><td rowspan="2">标准条件下,温度77±2°F,湿度50±5%硫化</td></tr><tr><td>PR-1224</td></tr><tr><td>DMS1799</td><td>标准条件下,温度77±2°F,湿度50±5%经14d硫化</td></tr><tr><td>RTV-420</td><td>标准条件下,温度77±2°F,湿度50±5%硫化</td></tr><tr><td>Silastic732RTV</td><td rowspan="2">标准条件下,温度77±2°F,湿度50±5%经3~7d硫化</td></tr><tr><td>RTV102</td></tr><tr><td>Eccobond285</td><td>标准条件下,温度77±2°F,湿度50±5%硫化</td></tr><tr><td>SS-4004</td><td rowspan="2">标准条件下,温度77±2°F,湿度50±5%硫化</td></tr><tr><td>#1200</td></tr></table>

# 12.4.2 特性及应用范围

各密封剂特性及应用范围见表12-7。

表 12-7 各密封剂特性及应用范围  

<table><tr><td rowspan="2">牌 号</td><td rowspan="2">特性</td><td>使用温度,℃</td><td rowspan="2">主要应用范围</td></tr><tr><td>长 期</td></tr><tr><td>DMS 1819</td><td>聚硫类双组分,耐候、防腐和气动密封,硫化后呈铝色。鉴定检验中需检验13项性能,其中对密封剂的拉伸性能未作要求,黏附性能只要求“应呈现内聚破坏”,未规定剥离强度</td><td>-54~135</td><td>用于飞机外蒙皮部位,有一定的装饰作用</td></tr></table>

续表 12-7  

<table><tr><td rowspan="2">牌号</td><td rowspan="2">特性</td><td>使用温度,℃</td><td rowspan="2">主要应用范围</td></tr><tr><td>长 期</td></tr><tr><td>DMS 2013</td><td>聚硫类双组分。长施工期的装配面密封剂(施工期&gt;12h),内聚强度较低,缝内挤出的密封剂不能成为缝外密封。首先满足MIL-S-81733阻蚀剂聚硫密封剂中C、D类(阻蚀型、喷涂或刷涂)。允许批量生产的质量一致性检验的指标较鉴定检验指标低,如鉴定检验剥离强度不小于3.6kN/m,而质量一致性检验中则不小于2.4kN/m。这是其他密封剂所不允许的</td><td>-54~110</td><td>用于飞机平整装配面结构的贴合密封。紧固件的固定和上紧</td></tr><tr><td>DMS 2082</td><td>用量最大、用途最广的一种聚硫密封剂,通用性强,可代替DMS 2013使用。装配面不平坦部位只能使用DMS 2082(活性期&gt;8h)从缝内挤出的DMS2082,当形状符合要求时不作为缝补密封的一部分。只有一种黏度范围,只宜挤出、注射或刮涂。首先必须满足MIL-S-8802(整体油箱和燃油舱用高黏附力密封剂)。鉴定检验的二十余项性能指标中,大多与MIL-S-8802相近,此外还增加新的测试项目,主要有研磨细度、预混冷冻稳定性、耐霉性、与耐紫外光涂层DMS1850的黏附性</td><td>-54~135</td><td>整体油箱及燃油舱。贴合面密封缝补密封、整体油箱外围设置密封堤</td></tr><tr><td>DPM 256-1</td><td>聚硫类双组分。与金属材料的黏附力较低,易于从飞机结构上剥离。MIL-S-8784(油箱可卸壁板及舱门通道用低黏附力密封剂)规定了DPM 256-1的性能,密封剂的基料及硫化后均呈红色,对铝合金的正黏附力不大于2piw(0.4kN/m),应呈现黏附破坏</td><td>-55~120</td><td>用于电气导线、接头固定、地板密封、可卸壁板密封等一些可易拆卸部位</td></tr><tr><td>PR1422</td><td>聚硫类双组分。耐燃油、石油基及磷酸酯液压油,与铝合金、镁合金、钛合金、不锈钢及大多数其他材料黏结良好</td><td>-54~135</td><td>整体油箱及气密舱</td></tr><tr><td>PR1436G</td><td>聚硫类双组分。耐燃油、石油基及磷酸酯液压油,阻蚀,与铝合金、镁合金、钢大多数其他材料黏结良好</td><td>-54~107</td><td>气密舱、气动整流及阻蚀</td></tr><tr><td>PR1426</td><td>低温固化快速修补密封剂</td><td>-54~110</td><td>整体油箱、受压部位</td></tr><tr><td>CS-3207PR1224</td><td>低密度密封剂</td><td>-54~110</td><td>外蒙皮</td></tr><tr><td>DMS 1799</td><td>硅酮类通用型双组分。用作装配面密封和缝外密封性能优良,通用性强,密封剂硫化后呈红色。鉴定检验14项,性能要求全面</td><td>-54~288</td><td>机翼前缘、发动机吊挂及机身部位的高温区,装配面</td></tr><tr><td>DPM 5697RTV-420</td><td>硅酮类。93-006有催化剂的硅酮密封剂</td><td>-54~230</td><td>受压部位</td></tr><tr><td>DPM 5614Silastic723RTVRTV-102</td><td>硅酮类。RTV 硅酮胶粘密封剂</td><td>-54~230</td><td>外蒙皮</td></tr><tr><td>DPM5051Eccobond 285</td><td>导热型密封剂</td><td>-54~230</td><td>发房外蒙皮</td></tr></table>

续表 12-7  

<table><tr><td rowspan="2">牌 号</td><td rowspan="2">特性</td><td>使用温度,℃</td><td rowspan="2">主要应用范围</td></tr><tr><td>长 期</td></tr><tr><td>DPM3202SS-4004#1200</td><td>硅酮类。与DMS1799等硅酮密封剂配合使用的改善黏结性能的底层。以保证硅酮密封剂与飞机结构良好黏结</td><td>-54~230</td><td>外蒙皮、发房外蒙皮</td></tr><tr><td>PR1005LEC-776</td><td>丁腈类。浸涂型保护密封剂</td><td>-</td><td>整体油箱、受压部位</td></tr><tr><td>Pre-seal815</td><td>黏性消失促进剂</td><td>-</td><td>外蒙皮</td></tr><tr><td>PR148</td><td>单组分。增加聚硫密封剂与其他材料的黏结强度</td><td>-</td><td></td></tr></table>

# 12.5 材料的运输、贮存及保管要求

各类密封剂应按安全化工产品运输。运输中严禁摔打、碰撞、倒置、受热及阳光暴晒。

各类密封剂组分应分别贮存在材料标准规定的温湿度条件下。一般贮存期为6个月。包装应严格封闭。

# 12.6 可推荐的供应商

推荐的合格产品供应商见表12-10。

表 12-10 推荐的合格产品供应商  

<table><tr><td>牌 号</td><td>合格供应商</td></tr><tr><td>DMS1819</td><td>Products Research &amp; Chemical Corp. Chem Seal Corp. of America</td></tr><tr><td>DMS2013</td><td>Courtaulds Aerospace Inc. Sealants, Adhesives and Coatings Division</td></tr><tr><td>DMS2082</td><td>Courtaulds Aerospace Inc. Sealants, Adhesives and Coatings Division</td></tr><tr><td>DPM256-1</td><td>Products Research &amp; Chemical Corp.</td></tr><tr><td>PR-1422</td><td>Products Research &amp; Chemical Corp. Glendale, CA.</td></tr><tr><td>PR-1436G</td><td>Products Research &amp; Chemical Corp.</td></tr><tr><td>PR-1426</td><td>Products Research &amp; Chemical Corp.</td></tr><tr><td>CS-3207</td><td rowspan="2">Flamemaster Corp. Sun Valley, CA.</td></tr><tr><td>PR-1224</td></tr><tr><td>DMS1799</td><td>General Electric Corp.</td></tr><tr><td>RTV-420</td><td>Dow Corning Corporation.</td></tr><tr><td>Silastic732RTV</td><td rowspan="2">Dow Corning Corporation.</td></tr><tr><td>RTV102</td></tr><tr><td>Eccobond285</td><td>Emerson &amp; Cuming, Inc. Gardena. CA.</td></tr><tr><td>SS-4004</td><td rowspan="2">Dow Corning Corporation.</td></tr><tr><td>#1200</td></tr><tr><td>PR-1005L</td><td rowspan="2">Products Research &amp; Chemical Corp.</td></tr><tr><td>EC-776</td></tr><tr><td>Pro-seal815</td><td>Flamemaster Corp. Sun Valley, CA.</td></tr><tr><td>PR148</td><td>Products Research &amp; Chemical Corp.</td></tr></table>

# 第13章 涂料

# 13.1 概述

涂料是涂覆于物体表面能形成保护、装饰或具有某种特殊功能膜层的一类材料。按成膜物质可分为有机涂料和无机涂料两大类。本章介绍的均为有机涂料。有机涂料主要以合成树脂为基料，辅以颜料、填料、溶剂以及其他辅助剂组成。

涂料在航空上的主要用途是保护飞机结构及系统不受环境的侵蚀，延长使用寿命；由于涂料具有不同颜色和光泽等，可以起到装饰、伪装及标志作用；并可满足耐油、耐热及抗电弧等某些特殊功能要求；涂料还可以使飞机表面平整光滑，改善空气动力性能。采用涂料防护仍是航空产品的重要保护措施。

此外，涂料还能起到示温作用、防滑作用、阻尼作用、吸波作用和润滑作用等。

涂料的防护性，主要基于以下三方面的作用。

# （1）屏蔽作用

涂料作为屏蔽将物体表面与外界环境隔离，阻止腐蚀介质对金属的作用。

# (2）缓蚀作用

涂料内部的化学组分与金属反应，使金属表面钝化或形成保护膜，阻止外界渗透的介质引起腐蚀。

# (3）电化学作用

利用涂料组分中的某些金属比主体金属电位更负，起牺牲阳极保护作用。

航空产品不同使用部位及不同使用环境条件对涂料的要求不同。由于飞机遭遇各种复杂的气候和环境条件，因此涂料应能防腐蚀、耐机用液体，有良好的耐磨性、柔韧性、耐温性、耐天候性、附着力，并有一定的装饰作用。

涂料按主要成膜树脂分为聚氨酯涂料、环氧涂料、丙烯酸涂料、有机硅涂料、酚醛涂料、醇酸涂料、硝基涂料、过氯乙烯涂料、沥青涂料等类；涂料按用途一般分为清漆、底漆、磁漆及腻子等。

航空涂料的主要种类有聚氨酯漆、环氧漆、酚醛漆、丙烯酸漆、有机硅漆、醇酸漆、硝基漆及过氯乙烯漆等。目前国外航空底漆多为环氧涂料，也有采用聚氨酯涂料的；航空磁漆多为聚氨酯涂料。

涂料的涂覆工艺主要有刷涂、浸涂、灌涂、空气喷涂、高压无空气喷涂、静电喷涂、粉末涂装、电泳涂漆等。刷涂主要适用于件数少、形状复杂的小零件的涂覆，具有操作简便、设备要求低等特点；浸涂主要适用于表面粗糙、形状复杂的小零件的涂覆，一般仅限于低黏度清漆的涂覆；灌涂主要适用于管形件、有空腔零件的涂覆，一般仅在不能采用刷涂和浸涂时才采用灌涂；空气喷涂的特点是涂层均匀，生产效率较高。适用于各种零件的涂覆，几乎所有涂料均可采用空气喷涂方法涂覆。是目前应用最普遍、适用性最广的工艺方法；高压无空气喷涂具有生产效率高、涂层质量好、节省溶剂、减少空气污染等特点，最适宜大型零件

的喷涂，是涂料涂覆工艺的发展方向；静电喷涂具有生产效率高、涂层附着力好等特点，适用于形状简单、批量大的零件的涂覆；粉末涂装不使用溶剂，涂料利用率高，涂层性能好，可以一次得到较厚的涂层，适用于有特殊装饰及性能要求的零件的涂覆；电泳涂漆改善了劳动条件，不使用溶剂，涂料利用率高，涂层质量均匀一致，附着力强，适用于形状复杂零件的涂覆。

本章主要介绍国外几大飞机公司所用主要涂料（聚氨酯、环氧及其他涂料）的性能、标准、牌号、工艺、应用范围及供应厂商等。

# 13.2 材料的分类、牌号及其标准

国外主要（常用）涂料牌号及其标准见表13-1。

表 13-1 涂料分类、牌号及标准  

<table><tr><td>序号</td><td>种类</td><td colspan="2">牌 号</td><td>标准</td></tr><tr><td rowspan="8">1</td><td rowspan="8">聚氨酯涂料</td><td rowspan="3">I型</td><td>Base 528 x 302Activator 910 - 006</td><td rowspan="5">BMS10 - 21抗静电涂料</td></tr><tr><td>Base 463 - 6 - 14Activator CA97</td></tr><tr><td>Base 1900 - BAS - 5ACat 1900 - CAS - 5A</td></tr><tr><td rowspan="2">II型</td><td>Base 528 - T - 202Activator 910 - 006</td></tr><tr><td>Base 528 x 306Activator 910 x 464</td></tr><tr><td rowspan="2">I型</td><td>Color TintBAC - XX, 2 partsTL - 62, 1 part</td><td rowspan="3">BMS10 - 72外部装饰涂层系统</td></tr><tr><td>EnamelAA92 SeriesGloss, Semi - Gloss andFlat BaseAA92 - C - 49 Catalyst</td></tr><tr><td>III型</td><td>EnamelAA92 SeriesGloss and Flat BaseAA92 - C - 39 Catalyst</td></tr></table>

续表 13-1  

<table><tr><td>序号</td><td>种类</td><td colspan="2">牌 号</td><td>标准</td></tr><tr><td rowspan="12">1</td><td rowspan="12">聚氨酯涂料</td><td>V型</td><td>EnamelAerodur Finish HFAerodur - Hardener S 66/8R</td><td rowspan="2">BMS10-72外部装饰涂层系统</td></tr><tr><td>VI型</td><td>Enamel24-F2 Series BasePC-101 Catalyst</td></tr><tr><td>I型</td><td>PrimerPolane SealerBase E61WB2Catalyst V66V27</td><td rowspan="3">BMS10-83内部装饰聚氨酯涂层系统</td></tr><tr><td>II型</td><td>EnamelPolane L.,Semi-gloss,Base F63 SeriesCatalyst V66V29F63 TY2 or H99TY1Flatting Paste</td></tr><tr><td>III型</td><td>Polane L., Low GlossBase H99 SeriesCatalyst V66 V29</td></tr><tr><td rowspan="2">I型</td><td>7-W-27 White Base10-C-81 Hardener</td><td rowspan="4">BMS10-86聚四氟乙烯填充涂料</td></tr><tr><td>3-IX-1 Gray Base3-IH-1 or 3-IH-3 Catalyst</td></tr><tr><td rowspan="2">II型</td><td>7-W-27 FC White Base10-C-81 Hardener</td></tr><tr><td>3-IX-1 FC Gray Base3-IH-1 or 3-IH-3 Catalyst</td></tr><tr><td>I型</td><td>825x537 Base910-702 Activator</td><td rowspan="3">BMS10-97外用聚氨酯涂料</td></tr><tr><td rowspan="2">II型</td><td>828x317 Base910-175 Activator</td></tr><tr><td>822x586 Base910-175 Activator</td></tr></table>

续表 13-1  

<table><tr><td>序号</td><td>种 类</td><td colspan="3">牌 号</td><td>标 准</td></tr><tr><td rowspan="17">1</td><td rowspan="17">聚氨酯涂料</td><td>A类</td><td colspan="2">Base 823 - 011Activator 910 - 099</td><td rowspan="2">BMS10 - 101聚氨酯整体油箱涂料</td></tr><tr><td>B类</td><td colspan="2">Base 823 - 707Activator 910 - 702</td></tr><tr><td colspan="3"></td><td>MIL - C - 83231飞机和导弹外部塑料件耐雨蚀聚氨酯涂料</td></tr><tr><td colspan="3"></td><td>MIL - C - 27725飞机整体油箱防腐涂料</td></tr><tr><td colspan="3"></td><td>MIL - C - 85322耐雨蚀弹性聚氨酯涂料</td></tr><tr><td colspan="3">Aerodur - PrimerBase 37045Activator S66/8</td><td>80 - T - 35 - 5024无铬聚氨酯底漆</td></tr><tr><td colspan="3">Base LAB 310144Activator N39/1327</td><td></td></tr><tr><td colspan="3">Base N53624Activator N39/1327</td><td rowspan="2">80 - T - 35 - 5106聚氨酯面漆</td></tr><tr><td colspan="3">Base 7D 1586Activator 7D 1586</td></tr><tr><td colspan="3">Base N59660 (VN87480)Activator N39/1327</td><td>DA4 - 653 - 97抗静电涂料</td></tr><tr><td colspan="3">Base N53628Activator N39/1327</td><td>DA4 - 653 - 98耐雨蚀涂料</td></tr><tr><td colspan="3">823 - 707 base910 - 702 catalyst</td><td>DMS - 1850整体油箱涂料</td></tr><tr><td>I型</td><td colspan="2">1 类:有光2 类:半光AA92 - Series3 类:无光</td><td rowspan="2">DMS2112聚氨酯涂料</td></tr><tr><td>II型</td><td colspan="2">1 类:Metallic Color Coat: AA92 - Series2 类:Clear Overlay: AA92 - C - 21C BaseAA92 - C - 22B Catalyst</td></tr><tr><td rowspan="3">A型</td><td rowspan="3">有光</td><td>灰色:822x419910x376</td><td rowspan="3">DMS2115脂肪族聚氨酯涂料</td></tr><tr><td>黑色:828x309910x376</td></tr><tr><td>白色:821x400910x480</td></tr></table>

续表 13-1  

<table><tr><td>序号</td><td>种 类</td><td colspan="3">牌 号</td><td>标 准</td></tr><tr><td rowspan="19">1</td><td rowspan="19">聚氨酯涂料</td><td rowspan="5">A 型</td><td rowspan="2">半光</td><td>绿色: 825x472910x376</td><td rowspan="12">DMS2115脂肪族聚氨酯涂料</td></tr><tr><td>浅灰: 822x428910x376</td></tr><tr><td rowspan="3">无光</td><td>灰色: 822x420910x376</td></tr><tr><td>棕色: 827x306910x376</td></tr><tr><td>白色: 821x331910x376</td></tr><tr><td rowspan="7">C 型</td><td rowspan="3">有光</td><td>灰色: 832K029910x899</td></tr><tr><td>黑色: 838K004910x899</td></tr><tr><td>白色: 831K051910x899</td></tr><tr><td>半光</td><td>灰色: 832K037910x944</td></tr><tr><td rowspan="3">无光</td><td>灰色: 832K034910x960</td></tr><tr><td>黑色: 838K005910x960</td></tr><tr><td>白色: 831K050910x960</td></tr><tr><td rowspan="3">A 型</td><td rowspan="2">有光</td><td>白色: 821T209910-152</td><td rowspan="7">DMS2143抗冲击面漆</td></tr><tr><td>灰色: 822T203910-152</td></tr><tr><td>无光</td><td>白色: 828x332910-152</td></tr><tr><td rowspan="4">C 型</td><td rowspan="3">有光</td><td>白色: 821x820910x819</td></tr><tr><td>灰色: 822x702910x819</td></tr><tr><td>黑色: 828K002910x819</td></tr><tr><td>无光</td><td>黑色: 828x645910x960</td></tr></table>

续表 13-1  

<table><tr><td>序号</td><td>种类</td><td colspan="2">牌 号</td><td>标准</td></tr><tr><td rowspan="16">2</td><td rowspan="16">环氧涂料</td><td rowspan="2">I型</td><td>Primer GreenBase 515x385Curing Solution 910x769</td><td rowspan="4">BMS10-11耐化学和溶剂涂料</td></tr><tr><td>Primer GreenBase 463-6-3Catalyst X-306</td></tr><tr><td rowspan="5">II型</td><td>EnamelBase 443-3 GlossCatalyst X-304</td></tr><tr><td>EnamelBase 14-F1 Series GlossCatalyst EC-109</td></tr><tr><td>Base 454-4-2Activator CA-120</td><td rowspan="2">BMS10-20整体油箱耐蚀涂料</td></tr><tr><td>Base 454-4-5Activator X-395</td></tr><tr><td>513x384 Primer Base910x456 Curing Solution</td><td rowspan="2">BMS10-79聚氨酯配套耐蚀底漆</td></tr><tr><td>III型</td><td>515x349 Primer Base910x533 Curing Solution</td></tr><tr><td>I型</td><td>512x310 Primer Base910x533 Curing Solution</td><td>BMS10-103无铬复合材料底漆</td></tr><tr><td colspan="2"></td><td>MIL-P-23377高固体含量环氧底漆</td></tr><tr><td rowspan="2">A型</td><td>Koropon 515-700Catalyst 910-704</td><td rowspan="4">DMS1786耐机用液体底漆</td></tr><tr><td>10-P4-7Catalyst EC-131</td></tr><tr><td rowspan="2">B型</td><td>515x391Catalyst 910x870</td></tr><tr><td>463-12-42Catalyst X-522</td></tr><tr><td>A型</td><td>Base #513x399Converter #910x563</td><td rowspan="2">DMS2104环氧底漆</td></tr><tr><td>B型</td><td>Base #513x399Converter #910x733</td></tr></table>

续表 13-1  

<table><tr><td>序号</td><td>种类</td><td colspan="2">牌 号</td><td>标准</td></tr><tr><td rowspan="3">2</td><td rowspan="3">环氧涂料</td><td rowspan="2">A型</td><td>Base-green 515x349Catalyst 910x533</td><td rowspan="3">DMS2114抗冲击底漆</td></tr><tr><td>Base-green 515x336Catalyst 910x458</td></tr><tr><td>B型</td><td>Base(green)463-7-56Catalyst X-543</td></tr><tr><td rowspan="12">3</td><td rowspan="12">其他涂料</td><td>I型</td><td>Rustbond Prime 6C</td><td rowspan="2">BMS10-16耐电池溶液涂料</td></tr><tr><td>II型</td><td>A级:Polyclad 933-1</td></tr><tr><td rowspan="2">I型</td><td>Black SeriesA2062 # 17038;L5732</td><td rowspan="5">BMS10-23快干磁漆</td></tr><tr><td>White SeriesA2063 # 17886;LP-457</td></tr><tr><td rowspan="2">II型</td><td>White SeriesA2075 # 27886LP-458</td></tr><tr><td>Gray SeriesA2069 # 26250LP-492</td></tr><tr><td>III型</td><td>A1761 # 34087A1761 # 35550LP-494ALP-495</td></tr><tr><td>I型</td><td>Gaco Hypalon H-2200,White Coating</td><td>BMS10-51氯磺化聚乙烯涂料</td></tr><tr><td>I、II型</td><td>AC-500A</td><td rowspan="2">BMS10-55内装饰水乳液涂料</td></tr><tr><td>I、II型</td><td>VNX</td></tr><tr><td>I型A类</td><td>Enamel:Gloss 643-3 BaseSemigloss 653-3 BaseFlat 663-3 BaseClear 683-3-1 BaseCatalyst X-310A</td><td rowspan="2">BMS10-60保护磁漆</td></tr><tr><td>I型B类</td><td>643-24-1 BaseX379 CatalystEnamel:Gloss Series 800Catalyst 910x331A</td></tr></table>

续表 13-1  

<table><tr><td>序号</td><td>种类</td><td colspan="3">牌 号</td><td>标准</td></tr><tr><td rowspan="27">3</td><td rowspan="27">其他涂料</td><td rowspan="2">II 型A 类</td><td colspan="2">Semigloss Series 800Catalyst 910x331A</td><td rowspan="3">BMS10-60保护磁漆</td></tr><tr><td colspan="2">Flat Series 800Catalyst 910x331A</td></tr><tr><td>II 型B 类</td><td colspan="2">Enamel:Gloss Series 1000Catalyst 910x619</td></tr><tr><td rowspan="3">合金钢紧固件</td><td rowspan="2">I 型B 类</td><td>Kal-Gard 2240C</td><td rowspan="10">BMS10-85紧固件铝色涂料</td></tr><tr><td>Everlube 6150</td></tr><tr><td>II 型B 类</td><td>Sermetel W</td></tr><tr><td rowspan="3">不锈钢紧固件</td><td rowspan="3">I 型B 类</td><td>Kal-Gard 2240C</td></tr><tr><td>Everlube 6150</td></tr><tr><td>HC-Kote 1</td></tr><tr><td rowspan="4">钛紧固件</td><td rowspan="2">I 型A 类</td><td>Kal-Gard 2240C</td></tr><tr><td>Hi-Kote 1</td></tr><tr><td rowspan="2">I 型B 类</td><td>Everlube 6150</td></tr><tr><td>Lubeco AL-52</td></tr><tr><td colspan="3">Base Aeroflex G12E25Thinner C25/40S or TL - 160</td><td rowspan="2">BMS10-100柔性耐蚀涂料</td></tr><tr><td colspan="3">Base Aeroflex G12E25Thinner C25/90S or TL - 160</td></tr><tr><td rowspan="2">I 型</td><td colspan="2">Boeshield T - 9 (Colorless)</td><td rowspan="4">BMS3-23有机防腐化合物</td></tr><tr><td colspan="2">Boeshield T - 9HF (Colorless)</td></tr><tr><td rowspan="2">II 型</td><td colspan="2">Boeshield T - 9 (Colorless)</td></tr><tr><td colspan="2">Boeshield T - 9HF (Colorless)</td></tr><tr><td rowspan="3">I 型</td><td colspan="2">Dinitrol AV25B</td><td rowspan="6">BMS3-26恶劣环境用有机防腐化合物</td></tr><tr><td colspan="2">LPS Formula B997</td></tr><tr><td colspan="2">Ardrox 3321</td></tr><tr><td rowspan="3">II 型</td><td colspan="2">Dinitrol AV100B</td></tr><tr><td colspan="2">LPS Formula B1007</td></tr><tr><td colspan="2">Ardrox 3322</td></tr><tr><td colspan="3"></td><td>MIL-C-7439飞机导弹外部塑料件耐雨蚀抗静电涂层系统</td></tr><tr><td colspan="3"></td><td>MIL-W-5044过道防腐的化合物和防腐的滑垫子</td></tr></table>

# 13.3 材料性能

本节分别介绍各类涂料的物理性能、化学性能、力学性能及耐介质性能。

# 13.3.1 聚氨酯涂料

聚氨酯涂料漆膜光亮丰满，硬度高，装饰性好，耐天候性及耐化学腐蚀性优异，防护性强。聚氨酯涂料多用作面漆。

# （1）物理及化学性能

聚氨酯涂料的物理及化学性能见表13-2。

# (2）力学性能

聚氨酯涂料的力学性能见表13-3。

# (3）耐介质性能

聚氨酯涂料的耐介质性能见表13-4。

# 13.3.2 环氧涂料

环氧涂料具有优良的抗化学品性能和突出的耐碱性，漆膜黏结力强，物理机械性能优良，并有较好的热稳定性和电绝缘性。环氧涂料多用作底漆。

# （1）物理及化学性能

环氧涂料的物理及化学性能见表13-5。

# (2）力学性能

环氧涂料的力学性能见表13-6。

# (3）耐介质性能

环氧涂料的耐介质性能见表13-7。

# 13.3.3 其他涂料

除聚氨酯涂料和环氧涂料以外，还有丙烯酸涂料、有机硅涂料、酚醛涂料、过氯乙烯涂料及硝基涂料等。主要用来满足耐热、耐雨蚀、耐磨、内装饰及耐特种介质腐蚀等特殊功能要求。

# （1）物理及化学性能

其他涂料的物理及化学性能见表13-8。

# (2）力学性能

其他涂料的力学性能见表13-9。

# (3）耐介质性能

其他涂料的耐介质性能见表13-10。

表 13-2 聚氨酯涂料的物理及化学性能  

<table><tr><td>材料性能\材料\性能</td><td>BMS10-21</td><td>BMS10-72</td><td>BMS10-83</td><td>BMS10-86</td><td>BMS10-97</td><td>BMS10-101</td><td>MIL-C-83231</td><td>MIL-C-27725</td><td>MIL-C-85322</td><td>DMS1850</td><td>DMS2112</td><td>DMS2115</td><td>DMS2143</td></tr><tr><td>气味及毒性</td><td>无不愉快气味、无毒</td><td>漆及漆膜无不愉快气味</td><td>混合、喷涂及固化时对健康无害</td><td>无不愉快气味、无毒</td><td>混合、喷涂及固化时无不愉快气味,对健康无害</td><td>使用及固化时对健康无害</td><td>无不愉快气味</td><td>对健康无害</td><td>对健康无害</td><td>对健康无害</td><td>对健康无害</td><td></td><td>对健康无害</td></tr><tr><td>容器中状态</td><td>无结皮、凝胶、结块及杂质</td><td>①无结皮、结块、凝胶及杂质②混合均匀,无凝胶物及未分散颜料</td><td>无结块、结皮、凝胶及硬化(单组分及混合后)</td><td>无结皮、凝胶、结块及杂质</td><td>均匀、无结皮、凝胶、结块、未分散颜料及杂质</td><td>均匀、无结皮、结块及杂质</td><td></td><td>均匀、无结皮、结块、凝胶及颗粒</td><td>均匀一致、无结皮、结块、凝胶及颗粒</td><td>均匀、无结皮、结块及凝胶</td><td>均匀、无结皮、结块及凝胶</td><td></td><td>均匀、无结皮、结块及凝胶</td></tr><tr><td>贮存稳定性</td><td>40~90°F(4~32℃)/12个月:满足所有要求</td><td>40~100°F(4~38℃)/12个月:满足所有要求</td><td>基料:24个月;催化剂:12个月。满足所有要求(未开容器)</td><td>60~90°F(16~32℃)/12个月:满足所有要求</td><td>40~100°F(4~38℃)/12个月:满足所有要求</td><td>75°F(24℃)/12个月:满足所有要求</td><td>(a) 75°F(24℃)/12个月:满足所有要求,黏度变化≤±10%。(b) 120°F(49℃)/4天:无结块、结皮、凝胶、混合物均匀</td><td>120°F(49℃)/14d:满足黏度及适用期要求</td><td>(a) 90°F(32℃)/6个月:拉伸强度及断裂伸长满足要求。(b) 120°F(49℃)/4天:无结块、结皮、凝胶及颗粒</td><td>12个月</td><td>12个月</td><td></td><td>4~38℃:12个月</td></tr><tr><td>沉淀</td><td>静置4±0.5h后用力摇动60s,颜料应能够完全分散</td><td></td><td></td><td></td><td></td><td>混料静置8h后振动能完全分散</td><td></td><td></td><td></td><td></td><td></td><td></td><td></td></tr></table>

续表 13-2  

<table><tr><td>材料性能\BMS10-21</td><td>BMS10-72</td><td>BMS10-83</td><td>BMS10-86</td><td>BMS10-97</td><td>BMS10-101</td><td>MIL-C-83231</td><td>MIL-C-27725</td><td>MIL-C-85322</td><td>DMS1850</td><td>DMS2112</td><td>DMS2115</td><td>DMS2143</td><td></td></tr><tr><td>非挥发分含量%(a)基料(b)固化剂</td><td>合格产品目录值的±2不超过合格产品目录值的±0.5</td><td>合格产品目录值的±2不超过合格产品目录值的±2</td><td>不超过规定值的±2</td><td>规定值的±2</td><td>规定值的±2稀料:≤25mg/100mL规定值的±2</td><td></td><td>A类:I、II型:≥40抗静电:≥50B类:I、II型:≥45抗静电:≥35</td><td>I型:≥40II型:≥35</td><td></td><td>≥35</td><td>I型:≥39.5II型:≥29.8±1</td><td></td><td>规定值的±2(48.5~67.6)</td></tr><tr><td>黏度s</td><td>35±5(1#Zahn杯)</td><td>15~30(2#Zahn杯)</td><td>不超过规定值±4</td><td>3500~10000CP(5RPM)1500~4000CP(20RPM)</td><td>35±5(1#Zahn杯/75±5°F)</td><td>15±5(4#Pord杯/77±2°F)</td><td>A类:I、II型:250~500CP抗静电:950~1500CPB类:I、II型:130~500CP抗静电:900~1500CP</td><td>I型:20~35II型:10~20</td><td>≤4000CP</td><td>29~35(1#Zahn)</td><td>I型:1类:15~302、3类:24~30II型:15~19(2#Zahn)</td><td>有光:16~25半光:16~30(2#Zahn)</td><td>16~23(2#Zahn)</td></tr><tr><td>每加仑质量lb/gal</td><td>合格产品目录值的±0.25</td><td>合格产品目录值的±0.2</td><td>不超过规定值的±0.25</td><td>规定值的±0.25</td><td>规定值的±0.3</td><td>规定值的±2%</td><td>A类:≥7.5B类:I、II型:≥8.0抗静电:≥7.5</td><td>规定值的±5%</td><td></td><td></td><td>I型:白色:10±0.2其他:不超过规定值的±0.2</td><td></td><td>规定值的±0.3</td></tr></table>

续表 13-2  

<table><tr><td>材料性能\BMS10-21</td><td>BMS10-72</td><td>BMS10-83</td><td>BMS10-86</td><td>BMS10-97</td><td>BMS10-101</td><td>MIL-C-83231</td><td>MIL-C-27725</td><td>MIL-C-85322</td><td>DMS1850</td><td>DMS2112</td><td>DMS2115</td><td>DMS2143</td><td></td></tr><tr><td>电阻(a)I型0.1~10000Ω/☐(b)II型1~100000MΩ/☐</td><td></td><td></td><td></td><td></td><td></td><td>A类II型:0.5~15MΩ/☐</td><td></td><td></td><td></td><td></td><td></td><td></td><td></td></tr><tr><td>细度</td><td></td><td>(a)底漆≥5(b)磁漆≥7</td><td></td><td></td><td>基料≥5</td><td></td><td></td><td></td><td>≥6</td><td></td><td>I型:1类:≥71/22类:≥63类:≥5</td><td></td><td>1类:≥72类:≥63类:≥5</td></tr><tr><td>颜色</td><td></td><td>符合波音标准色卡</td><td>符合波音标准色卡</td><td>符合波音标准色卡</td><td>符合FED-STD-595色卡</td><td></td><td>浅黑色</td><td>I型:清彻至半透明II型:铬黄或氧化铬绿</td><td>符合色卡</td><td>铬黄</td><td>符合原麦道标准色卡</td><td>符合原麦道标准色卡</td><td></td></tr><tr><td>光泽%</td><td></td><td>60°光泽:有光:95~100半光:20~40无光:0~5</td><td>60°光泽:半光:25±5低光泽:10±2(1~1.4mil)</td><td></td><td>II型:≤5III型:≤1</td><td></td><td></td><td></td><td></td><td></td><td>60°光泽:I型:1类:952类:20~303类:0~6</td><td></td><td>1类:≥952类:20~403类:≤6</td></tr></table>

续表 13-2  

<table><tr><td>材料性能\BMS10-21</td><td>BMS10-72</td><td>BMS10-83</td><td>BMS10-86</td><td>BMS10-97</td><td>BMS10-101</td><td>MIL-C-83231</td><td>MIL-C-27725</td><td>MIL-C-85322</td><td>DMS1850</td><td>DMS2112</td><td>DMS2115</td><td>DMS2143</td></tr><tr><td>耐胶带污染(1)中间底漆(2)磁漆</td><td></td><td>(1)90±5°F(32±3℃)/2.75h:无滞留,允许有轻微胶痕(2)90±5°F(32±3℃)/6h:无滞留,允许有轻微胶痕</td><td></td><td></td><td></td><td></td><td></td><td></td><td></td><td></td><td></td><td></td></tr><tr><td>耐污性</td><td></td><td></td><td>(1)烟污:清洗后肉眼不可见。(2)接触污染:清洗后肉眼不可见。(3)灰尘污染:清洗后不褪色</td><td></td><td></td><td></td><td></td><td></td><td></td><td></td><td></td><td></td></tr></table>

续表 13-2  

<table><tr><td>材料性能</td><td>BMS10-21</td><td>BMS10-72</td><td>BMS10-83</td><td>BMS10-86</td><td>BMS10-97</td><td>BMS10-101</td><td>MIL-C-83231</td><td>MIL-C-27725</td><td>MIL-C-85322</td><td>DMS1850</td><td>DMS2112</td><td>DMS2115</td><td>DMS2143</td></tr><tr><td>燃烧性能</td><td></td><td></td><td>垂直60s:自熄时间:≤15s燃烧长度:≤6in滴落物熄灭时间:≤3s</td><td></td><td></td><td></td><td></td><td></td><td></td><td></td><td></td><td></td><td></td></tr><tr><td>闪点</td><td></td><td></td><td></td><td></td><td></td><td></td><td>最小50°F(10℃)</td><td></td><td></td><td></td><td></td><td></td><td></td></tr><tr><td>传输系数%</td><td></td><td></td><td></td><td></td><td></td><td></td><td>空白:87I型:95II型:90</td><td></td><td>≥90</td><td></td><td></td><td></td><td></td></tr><tr><td>漆膜外观</td><td></td><td></td><td></td><td></td><td></td><td></td><td></td><td>平整、均匀、连续</td><td>无针孔、裂纹、气泡及其他缺陷</td><td></td><td>光滑、均匀、无颗粒、气泡、针孔、喷痕、裂纹及其他缺陷</td><td></td><td></td></tr><tr><td>漆膜厚度mil</td><td></td><td></td><td></td><td></td><td></td><td></td><td></td><td></td><td></td><td></td><td>1.6~2.2</td><td>1.4~2.0</td><td></td></tr></table>

表 13-3 聚氨酯涂料的力学性能  

<table><tr><td>材料性能</td><td>BMS10-21</td><td>BMS10-72</td><td>BMS10-83</td><td>BMS10-86</td><td>BMS10-97</td><td>BMS10-101</td><td>MIL-C-83231</td><td>MIL-C-27725</td><td>MIL-C-85322</td><td>DMS1850</td><td>DMS2112</td><td>DMS2115</td><td>DMS2143</td></tr><tr><td>铅笔硬度</td><td>≥F</td><td>≥HB</td><td></td><td></td><td>≥F</td><td>≥F</td><td></td><td></td><td></td><td></td><td></td><td></td><td></td></tr><tr><td>附着力</td><td>无剥落</td><td>无剥落</td><td>无剥落</td><td></td><td>干:不失去附着力湿:无起泡、失去附着力及其它缺陷</td><td></td><td></td><td></td><td></td><td>无脱落</td><td>无脱落</td><td></td><td>无脱落</td></tr><tr><td>柔韧性</td><td></td><td>无龟裂、无剥落及失去附着力</td><td></td><td></td><td>无裂纹及失去附着力</td><td></td><td>无龟裂及失去附着力</td><td>-60°F(-54℃)/2h:无龟裂及失去附着力</td><td>-60°F(-54℃)/1h,1/4 in(6.4mm)轴:无龟裂及失去附着力</td><td>无裂纹、失去附着力或脱落</td><td></td><td>有光:1/8in(3.2mm)轴伪装色:1/4 in(6.4mm)轴无裂纹、脱落及失去附着力</td><td>1/8 in(3.2mm)轴/71℃:无裂纹、脱落及失去附着力</td></tr><tr><td>抗冲击lbf/in(kgf/cm)</td><td></td><td>40(46):正、反冲击,无龟裂及失去附着力</td><td></td><td></td><td>30(35):无龟裂及失去附着力</td><td>30(35):无龟裂及失去附着力</td><td></td><td></td><td></td><td></td><td>无裂纹、脱落或失去附着力</td><td>30(35):无裂纹及脱落</td><td>80(92):无裂纹及脱落</td></tr></table>

续表 13-3  

<table><tr><td>材料性能\BMS10-21</td><td>BMS10-72</td><td>BMS10-83</td><td>BMS10-86</td><td>BMS10-97</td><td>BMS10-101</td><td>MIL-C-83231</td><td>MIL-C-27725</td><td>MIL-C-85322</td><td>DMS1850</td><td>DMS2112</td><td>DMS2115</td><td>DMS2143</td></tr><tr><td>拉伸强度psi(MPa)</td><td rowspan="2">4.0~5.5mil:2000~4000(13.8~27.6)25</td><td rowspan="2"></td><td rowspan="2"></td><td rowspan="2"></td><td rowspan="2"></td><td rowspan="2"></td><td rowspan="2"></td><td rowspan="2">≥1000(6.9)≥350</td><td rowspan="2"></td><td rowspan="2"></td><td rowspan="2"></td><td rowspan="2"></td></tr><tr><td>伸长率%</td></tr><tr><td>耐磨性</td><td></td><td></td><td>100r/min 平均重量损失≤5mg</td><td>10000r/min重量损失≤100mg</td><td></td><td></td><td></td><td></td><td></td><td></td><td></td><td></td></tr><tr><td>剥离强度lbf/in(kN/m)</td><td></td><td></td><td></td><td></td><td></td><td></td><td>A类:≥7(1.2)B类:≥10(1.8)</td><td></td><td>≥4(0.7)</td><td></td><td></td><td></td></tr></table>

表 13-4 聚氨酯涂料的耐介质性能  

<table><tr><td>材料性能</td><td>BMS10-21</td><td>BMS10-72</td><td>BMS10-83</td><td>BMS10-86</td><td>BMS10-97</td><td>BMS10-101</td><td>MIL-C-83231</td><td>MIL-C-27725</td><td>MIL-C-85322</td><td>DMS1850</td><td>DMS2112</td><td>DMS2115</td><td>DMS2143</td></tr><tr><td>耐液体:(a)蒸馏水</td><td>无起泡、变软、失去附着力、裂纹及剥落。铅笔硬度≥HB</td><td>浸泡24h,无大于8#起泡</td><td>浸泡24h,无剥落、起泡及失去附着力</td><td>75±5F/3d或75±5F/30d:无起泡、软化、龟裂及剥落等缺陷,通过划痕附着力试验</td><td>无脱落、气泡及其他缺陷。铅笔硬度≥HB(1000h)</td><td>无起泡、溶胀、裂纹及明显变色,剥离强度≥71bf/in(24h)</td><td>无起泡、软化、浸析、划痕1/8in外的腐蚀及失去附着力(140°F/30d)</td><td>无龟裂及明显变色(120°F/4d)</td><td></td><td></td><td></td><td></td><td></td></tr><tr><td>(b)BMS3-11</td><td>浸泡30d,铅笔硬度≥B</td><td></td><td></td><td>无可见漆膜缺陷,软化不超过20(7d)</td><td></td><td></td><td></td><td>MIL-H-83282(73.5°F/4h)无起泡、软化、沾污及其他缺陷</td><td>Skydrol500/30d/常温:无软化及失去附着力</td><td>DMS2014/30d:无软化及失去附着力</td><td>DMS2014/30d:无软化及失去附着力</td><td>DMS2014/30d:无软化及失去附着力</td><td></td></tr><tr><td>(c)MIL-L-7808喷气燃料</td><td>浸泡14d,铅笔硬度≥B</td><td></td><td></td><td></td><td>1000h铅笔硬度≥HB(140F/48h浸,180F/72h干,8个循环)</td><td>无起泡、软化、起皱、浸析、失去附着力及其他缺陷(250°F/14d)</td><td>无起泡、软化、起皱、浸析、失去附着力及其他缺陷</td><td>MIL-T-5624(70°F/4h)无起泡、龟裂、明显变色及其他缺陷</td><td>MIL-T-5624(70°F/4h)无起泡、龟裂、明显变色及其他缺陷</td><td></td><td></td><td></td><td></td></tr><tr><td>(d)TT-S-735型试验液体</td><td>浸泡14d,铅笔硬度≥B</td><td></td><td></td><td></td><td></td><td>无起泡、溶胀、裂纹及明显变色。剥离强度≥71bf/in)(1h)</td><td>MIL-H-5806(180°F/14d)无起泡、软化、起皱、浸析、失去附着力及其他缺陷</td><td>MIL-L-23699(73.5°F/4h)无起泡、软化、沾污及其他缺陷</td><td></td><td></td><td></td><td></td><td></td></tr></table>

续表 13-4  

<table><tr><td>材料性能</td><td>BMS10-21</td><td>BMS10-72</td><td>BMS10-83</td><td>BMS10-86</td><td>BMS10-97</td><td>BMS10-101</td><td>MIL-C-83231</td><td>MIL-C-27725</td><td>MIL-C-85322</td><td>DMS1850</td><td>DMS2112</td><td>DMS2115</td><td>DMS2143</td></tr><tr><td>耐天候性(人工加速):(a)耐天候性试验仪(b)UNCON</td><td></td><td>磁漆光泽不降低、无漆膜损坏(500h)光泽≥70%(300h)</td><td></td><td>无性能降低及漆膜损伤,允许轻微泛黄(200h)</td><td>无褪色、粉化,光泽变化≤30%(500h)</td><td></td><td></td><td></td><td>无龟裂、脆化及失去附着力(500h)</td><td></td><td></td><td></td><td></td></tr><tr><td>耐天候性(自然)</td><td></td><td>2年光泽不降低,无漆膜损坏</td><td></td><td></td><td></td><td></td><td>无粉化、龟裂、变脆、失去附着力及失去弹性,表面电阻满足要求(6个月)</td><td></td><td></td><td></td><td>1年无明显性能降低,无明显变色,附着力合格,光泽:白≥85%,其他色≥80%</td><td>1年划痕外无超过1/8 in的起泡及丝状腐蚀</td><td>1年无明显性能降低,无明显变色,附着力合格,光泽≥70%</td></tr><tr><td>耐腐蚀:(a)盐雾</td><td></td><td>1000h无漆膜损坏及基材腐蚀,划痕1/8 in以外无腐蚀</td><td></td><td></td><td>不起泡及失去附着力,划痕1/8 in以外无腐蚀</td><td>1000h无失去附着力、起泡及软化,划痕1/8 in以外基材无腐蚀</td><td></td><td></td><td></td><td></td><td></td><td></td><td></td></tr></table>

续表 13-4
