Repository: C-zj02/CFD-claw

<div align="center">

**English** | [中文](#中文版) | [Français](README_FR.md) | [Русский](README_RU.md) | [हिन्दी](README_HI.md) | [العربية](README_AR.md) | [Português](README_PT.md)

# 🚀 Claude Code Python

**A Complete Python Reimplementation Based on Real Claude Code Source**

*From TypeScript Source → Rebuilt in Python with ❤️*

***
**🔥 Active Development • New Features Weekly 🔥**

</div>

***

## 🎯 What is This?

**Clawd Code** is a **complete Python rewrite** of Claude Code, based on the **real TypeScript source code**.

File: RAG-data/飞机设计手册_第3册_材料(下).pdf-8dab7652-9e56-4f2b-9007-d1ba9a679010.md (part 1 of 6)
# 飞机设计手册

# 第3册

# 材料（下）

《飞机设计手册》总编委会 编

杭空出版社

2004

# 内容提要

图片摘要：该图片为文档封面或首页内容，主题与飞机设计手册相关。
![](images/3beac54f10352c5d8a75cfb3b2b389b4713dfbc703a95af64cef9648cf71388c.jpg)

《飞机设计手册》共计22册，其内容包括飞机总体，气动，强度，结构，系统，可靠性、维修性设计，以及综合保障，技术经济，常用公式、符号、数表，标准和材料等。它基本上覆盖了飞机设计所有专业，既有传统专业，又有新兴学科；既包括固定翼飞机，又包括直升机；既包括军用飞机，又包括民用飞机；从而构成了一套系统的、完整的、配套齐全的飞机设计工具书。它是40多年飞机设计经验的总结和升华，是成千上万飞机设计师集体智慧的结晶。

本册是第3册。它分上下两册，上册侧重国内材料，下册以国外材料为主。下册共有2篇16章。第1篇金属材料分6章，主要有结构钢、不锈钢、高温合金、铝合金、钛合金、铜合金。第2篇非金属材料分10章，主要有塑料及其制品，透明材料，复合材料，胶粘剂，橡胶及其制品，密封剂，涂料，燃料、液压油及润滑剂，舱内材料。

人选材料基本上是成熟的，可批量供应的。应当指出的是，上册中总结了材料使用中应注意的重点及工艺性，汇集了飞机研制中材料工作的宝贵经验；下册中总结了对国外民机部件转包生产中的经验，汇集了国外满足民机适航要求的材料，同时也注意到民机发展所需要的新材料，对设计的合理选材具有一定的指导性。

本书可作为航空工程技术人员的飞机设计工具书，也可供其他相关专业的技术人员、管理干部，以及空军、海航、陆航和民航人员参阅。

# 图书在版编目（CIP）数据

飞机设计手册 第3册：材料（下）/《飞机设计手册》总编委会编．周士乾分册主编．一北京：航空工业出版社，2004．12

ISBN 7-80183-269-8

I.飞…Ⅱ. $①$ 飞… $②$ 周…Ⅲ. $①$ 飞机-设计-技术手册 $②$ 航空材料-技术手册 IV.V22-62

中国版本图书馆CIP数据核字（2003）第100488号

责任编辑：王少雄 技术编辑：李力 封面设计：麦醒媛

航空工业出版社出版发行

（北京市安定门外小关东里14号 100029）

北京地质印刷厂印刷

2004年12月第1版

开本： $787\times 1092$ 1/16

印数：1—3000

印张：47.125

插页：10

内部发行

2004年12月第1次印刷

字数：1234千字

定价：175.00元

ISBN 7-80183-269-8

# 序

我国的航空工业已走过了四十余年的发展历程，飞机设计作为航空高科技产业的龙头也逐渐成长壮大，不断丰富、更新和拓展。与此相适应，飞机设计工作的主要工具书从60年代仅有4个分册的《飞机设计员手册》，到70年代拥有5个分册，发展到今天已形成由22册组成的大型系列《飞机设计手册》。

这套手册的内容从飞机总体、气动、强度、结构、系统、可靠性、维修性设计，拓展到综合保障、技术经济，再到术语、符号和标准、材料等，基本上覆盖了飞机设计所有专业。它既有传统专业，又有新兴学科；既包括固定翼飞机，又包括直升机；既包括军用飞机，又包括民用飞机；从而构成一套系统的、完整的、配套齐全的飞机设计工具书。它是我国几十年飞机设计经验的总结和升华，是成千上万飞机设计师集体智慧的结晶，反映了改革开放以来，“国际合作、引进、消化、吸收、创新”的丰硕成果，是一项重要的技术基础建设。它的问世对我国飞机设计的发展必将起到承上启下、继往开来的历史作用。

本手册的基本编写原则是：“求实、求是、求新、求精”。手册的重点不在论理，而在实用，力求成为飞机设计师得心应手的工具。选材以通用性为主，在飞机设计工作中，能从中得到必要的依据和有益的指导与启示，少数专业性较强的工作则可求助于有关专业手册；手册力求概念清楚、数据可靠、技术成熟、讲究实效；手册在总结经验的基础上力求有所创新，瞄准国外先进技术，适应新世纪飞机设计的需要；手册力求少而精，表达形式以数据、图表、曲线和公式为主，文字叙述简洁，资料查阅方便，以最少的篇幅提供最大的技术信息。

本手册属于内部出版物，仅供行业内和有关行业间的技术交流使用，使用者应注意保存，防止外流。

组织编写飞机设计手册是一项庞大的系统工程，工作量大，涉及面广，相关册内容之间有交叉，再加上时间紧，缺乏经验，

因此，手册中不足之外，恳切希望广大读者批评指正。对积极支持手册编写工作的单位以及为手册的编写、审查、出版付出辛勤劳动的同志们表示衷心感谢。

# 《飞机设计手册》总编委会

1994年5月5日

# 《飞机设计手册》

# 总编委会及办公室组成人员

名誉主任委员：王昂

名誉副主任委员：毛德华 高占民

主任委员：王南寿

常务副主任委员：郑作棣

副主任委员：（按姓氏笔画排列）

王喜力 李明 朱荣章 张耀 陈一坚

陈淮秋 宋文聪 沙正平 吴法苓 何怿晋

赵金德 顾仲潮 秦德馨 解思适

委员：（按姓氏笔画排列）

马占永 于希明 王凤魁 王清平 卢开仁

成汝衡 刘伯操 任源博 吴兴世 陈俊章

庄毓菁 林梦鹤 周海燕 程不时 蒋新桐

霍晋明

办公室主任：马占永

副主任：王守芳 毕国植 朱宏斌 梁丽涛

成员：丁文慧 邵箭 黄苏桥

# 《飞机设计手册》各册名称

第1册 常用公式、符号、数表

第2册 标准和标准件

第3册 材料

第4册 军用飞机总体设计

第5册 民用飞机总体设计

第6册 气动设计

第7册 民机构型初步设计和推进系统一体化设计

第8册 重量平衡与控制

第9册 载荷、强度和刚度

第10册 结构设计

第11册 民用飞机内部设施

第12册 飞行控制系统和液压系统设计

第13册 动力装置系统设计

第14册 起飞着陆系统设计

第15册 生命保障和环控系统设计

第16册 电气系统设计

第17册 航空电子系统及仪表

第18册 武器系统设计

第19册 直升机设计

第20册 可靠性、维修性设计

第21册 产品综合保障

第22册 技术经济设计

# 《飞机设计手册》第3册

材料（下）

# 编委会及审委组成人员

主编：周士乾

副主编：骆兴正 孙文林 郑瑞琪

编委：杨智楼瑞祥 杨利李喜民 夏杰庄金华 张韧吕卫忠 张凤翻

编 者：上官晓峰 钱 平 郁 建

参编人员：陈建章国栋

主审：李成功

副主审：钟维洋 王祖法 郑运荣

审 委：闫家相周桂宝

# 前言

1997年10月《飞机设计手册》第3册材料（上）出版，对飞机设计人员是一本很有实用价值的手册。上册纳入的主要内容是现行有效的最新国标、国军标和行业标准中的金属材料、非金属材料以及腐蚀控制，它是我国几十年来飞机设计选材的经验总结。虽然编写的内容比较丰富，但是只涉及到国产材料。我国已加入WTO组织，国际间的合作将会为材料的选用开辟新途径。

20世纪80年代之后，我国民用飞机的发展与国际民用飞机制造公司交往中有MD-82及MD-90飞机的组装、民用飞机零部件的转包生产以及外来加工业务，同时引进了西方国家的材料和工艺资料，需要把国外民用飞机材料、工艺资料收集起来，进行消化、吸收。这些资料内容多，难以在上册中包含，因此增编下册。这是我国航空发展史上，首次编写以西方国家材料为主体的材料手册，专门介绍国外材料和工艺资料，以适应我国与国外合作研制民用飞机及合作生产、转包生产航空产品时的需要，适应我国自行设计、研制民用飞机的需要，也有利于民用飞机在选材方面的国际合作。使我国也有一本手册供我国参加民用飞机国际合作的设计人员使用。使我国民用飞机发展的材料选用符合国际水平，符合民用飞机适航标准的要求。

本册在总编委会及航空工业有关局的领导关怀下，于1997年2月在上海召开“《飞机设计手册》第3册材料（下）第一次工作会议”，与会领导和代表就第3册（材料）下册的编写目的、编写内容、编写人员的调整、编写任务的分工和进度安排等进行了认真的讨论和研究后，在各单位领导的支持下，编写人员积极开展工作。以严谨的科学态度收集资料，以一丝不苟的精神采集数据，做到数据来源可靠。从众多的资料中，结合我国民用飞机发展和在国际交往的实际出发，加以筛选，编写出可供我国飞机设计人员在国际合作中实用性强的材料选用手册。并于2001年5月31日召开审定会，审定会予以审定通过。从事本册编写工作的有上海飞机设计研究所、西安飞机设计研究所、中国航空工业综合技术研究所和北京航空材料研究院等单位的有关人员。这些人员都在从事民用飞机发展事业的工作，对西方国

家的选材和工艺都有深入的了解，并对某些材料和工艺做过试验和研究，因此，在收集资料和编写过程中都能结合当前西方国家的实践在民用飞机的选材和工艺的实用性上下功夫，有重点地选择。同时手册经总编委会与主副编协商聘请有关权威的工程设计专家、材料专家和工艺专家组成的审委来把关，在组织上保证了编写的质量。

本册经过编写人员五年来的辛勤劳动，翻译了大量的文件，参照了美国军用手册 MIL-HDBK-5 最新版本、MIL-HDBK-17 最新版本；参照了波音设计手册和波音材料标准以及有关工艺标准；参照了麦道设计手册和麦道材料标准以及有关工艺标准；参照了欧洲空中客车设计手册以及有关飞机选材的资料。这些资料都是目前西方国家在飞机上选材及工艺的现行有效版本，还包括 21 世纪初需要选用的新材料和新工艺。这对我国飞机设计人员的选材和工艺是极其有益的。

本册纳入的舱内材料一章是20世纪80年代以来西方国家对舱内材料燃烧安全适航要求的新篇章。民用飞机的适航要求涉及到旅客的舒适性和安全性，尤其是舱内材料的燃烧安全越来越被人们所重视，西方国家投入了大量的物力和财力，从事舱内材料的燃烧安全试验研究，并开展整机燃烧试验的研究工作，逐步制定燃烧试验的标准，不断完善适航条例，不断改进对舱内材料的适航标准。到目前为止，在我国的各种选材手册中从未有过舱内材料的工具书，本章使飞机设计人员熟悉和了解舱内材料的选材，从而可以使飞机合理地选用安全可靠的舱内材料。

本册编写人员受到我国民用飞机发展，以及对西方国家的民用飞机的组装和零部件的转包生产阶段的制约，不可避免对西方国家的选材和工艺体系的了解会有局限性，编写中难免有所疏漏，又缺乏国内自行设计民用飞机的经验，有不足之处，诚恳请读者批评指正。

各有关单位对本册编写工作给予了大力的支持，无偿提供了许多数据、图表、曲线、技术标准和规范等技术资料，在此一并致以深切感谢。

# 《飞机设计手册》第3册下册编委会

2003年11月

# 目录

# 第1篇 金属材料

# 第1章 结构钢

1.1 概述 (1)   
1.2 材料的分类、牌号及其标准 …………………… (1)  
1.3 材料的特点和应用 …………………… (2)  
1.4 物理性能 (3)  
1.4.1 密度 (3)  
1.4.2 热导率 (3)   
1.4.3 比热容 (4)  
1.4.4 线膨胀系数 (4)  
1.5 力学性能 (6)  
1.5.1 技术标准规定的力学性能 (6)  
1.5.2 不同温度下的力学性能 (11)  
1.5.3 应力一应变曲线 (25)   
1.5.4 持久和蠕变性能 …………………… (30)  
1.5.5. 疲劳性能 (32)  
1.5.6 断裂性能 (73)  
1.6 耐腐蚀性能 (76)  
1.7 材料的工艺性 (82)

# 第2章 不锈钢

2.1 概述 (84)   
2.2 材料的分类、牌号及其标准 …………………… (85)  
2.3 材料的特点和应用 ………………………………………… (85)  
2.4 物理性能 (86)  
2.4.1 密度 (86)  
2.4.2 热导率 (86)   
2.4.3 比热容 (89)  
2.4.4 线膨胀系数 (90)  
2.5 力学性能 (91)  
2.5.1 标准规定的力学性能 (91)  
2.5.2 $A$ 、 $B$ 值 (99)  
2.5.3 不同温度下的力学性能 (100)  
2.5.4应力一应变曲线 (107)

2.5.5 持久和蠕变性能 (114)  
2.5.6 疲劳性能 (119)  
2.6 耐腐蚀性能 (127)  
2.7 材料的工艺性 (127)  
2.8 主要品种规格 (128)

# 第3章 高温合金

3.1 概述 (129)   
3.2 材料的分类、牌号及其标准 …………………… (129)  
3.3 材料的特点和应用 ………………………………………… (130)  
3.4 物理性能 (131)  
3.4.1 密度 ………………………………………… (131)  
3.4.2 热导率、比热容和线膨胀系数 ……(131)  
3.5 力学性能 (133)  
3.5.1 标准规定的力学性能 (133)  
3.5.2 $A, B$ 值 ………………………………………… (136)   
3.5.3 不同温度下的力学性能 (136)  
3.5.4 应力一应变曲线 (143)  
3.5.5 持久和蠕变性能 (148)  
3.5.6 疲劳性能 (161)   
3.5.7 断裂性能 (179)  
3.6 耐腐蚀性能 (181)  
3.7 材料的工艺性 ………………………………………… (181)  
3.8 主要品种规格 ………………………………………… (183)

# 第4章 铝合金

4.1 概述 (184)   
4.2 材料的分类、牌号及其标准 …………………… (185)  
4.2.1 变形铝合金的分类、牌号及标准 (185)  
4.2.2 铸造铝合金的分类、牌号及标准 (187)  
4.3 材料的特点和应用 ………………………………………… (187)  
4.4 物理性能 (189)  
4.4.1 密度 ………………………………………… (189)  
4.4.2 热导率 (189)   
4.4.3 比热容 (189)  
4.4.4 线膨胀系数 (190)  
4.5 力学性能 ………………………………………… (190)

4.5.1 标准规定的力学性能 (190)  
4.5.2 A、B值 (206)   
4.5.3 不同温度下的力学性能 (215)  
4.5.4 应力一应变曲线 (233)  
4.5.5 热暴露后的室温力学性能 (262)   
4.5.6 疲劳性能 (266)  
4.5.7 断裂性能 (292)  
4.6 耐腐蚀性能 (294)  
4.6.1 变形铝合金制品抗应力腐蚀等级 (294)  
4.6.2 抗应力腐蚀变形铝合金最大拉伸应力 (296)  
4.7 材料的工艺性 (298)  
4.7.1 成形性 (298)  
4.7.2 可焊性 (299)  
4.7.3 淬透性 (300)  
4.7.4 可铸性 (300)  
4.7.5 可锻性 (300)  
4.7.6 切削性 (301)  
4.8 主要品种规格 …………………… (301)  
4.9 铝一锂合金 (302)  
4.9.1 2090合金 (302)  
4.9.2 2091合金 (309)  
4.9.3 8090合金 (310)  
4.9.4 1420合金 (310)  
4.9.5 铝一锂合金使用情况 (312)  
4.9.6 铝一锂合金的品种规格 …………………… (313)

# 第5章 钛合金

5.1 概述 (314)   
5.2 材料的分类、牌号及其标准 …………………… (315)  
5.3 材料的特点和应用 …………………… (315)  
5.4 物理性能 (316)  
5.4.1 密度 (316)  
5.4.2 热导率 (316)   
5.4.3 比热容 316)   
5.4.4 线膨胀系数 (316)  
5.5 力学性能 (317)  
5.5.1 标准规定的力学性能 (317)  
5.5.2 $A$ 、 $B$ 值 (320)  
5.5.3 不同温度下的力学性能 (321)  
5.5.4 应力一应变曲线 (324)  
5.5.5 持久和蠕变性能 (331)  
5.5.6 疲劳性能 (331)

5.5.7 断裂性能 (340)  
5.6 耐腐蚀性能 (345)  
5.7 材料的工艺性 (346)  
5.8 主要品种规格 (347)  
5.9 可推荐的供应商 (347)

# 第6章 铜合金

6.1 概述 (348)   
6.2 材料的分类、牌号及其标准 …………………… (349)  
6.3 材料的特点和应用 …………………… (349)  
6.4 物理性能 (350)  
6.5 力学性能 (350)  
6.5.1 标准规定的力学性能 (350)  
6.5.2 $A$ 、 $B$ 值 (352)  
6.5.3 不同温度下的力学性能 (353)  
6.6 耐腐蚀性能 (353)  
6.7 材料的工艺性 (353)  
6.8 使用应注意的要点 (354)  
6.9 主要品种规格 (354)

# 第2篇 非金属材料

# 第7章 塑料及其制品

7.1 概述 (356)   
7.2 材料的分类、牌号及其标准 …………………… (356)  
7.2.1 热塑性塑料 (356)  
7.2.2 热固性塑料 (358)  
7.3 材料性能 (359)  
7.3.1 热塑性塑料 (359)  
7.3.2 热固性塑料 (389)  
7.3.3 典型塑料材料的性能图 (409)  
7.4塑料的工艺性 (412)  
7.4.1 热塑性塑料的工艺性 (412)  
7.4.2 热固性塑料的工艺性 (412)  
7.5 塑料的应用范围 (417)   
7.5.1 热塑性塑料的应用范围 (417)   
7.5.2 热固性塑料的应用范围 (418)

# 第8章 透明材料

8.1 概述 (419)  
8.2 材料的分类、牌号及其标准 …………………… (420)  
8.3 材料性能 (421)

8.3.1 聚甲基丙烯酸甲酯 (421)  
8.3.2 聚碳酸酯 (448)   
8.3.3 配套材料 (456)  
8.4 材料工艺性及应用范围 (461)  
8.4.1 工艺性 (461)  
8.4.2 应用范围 (463)   
8.5 材料运输、贮存及保管要求 …………………… (463)  
8.5.1 包装 (463)  
8.5.2 运输 (463)   
8.5.3 贮存 (464)   
8.6 可推荐的供应商 (464)

# 第9章 复合材料

9.1 概述 (466)  
9.2 材料的分类、牌号及其标准 …………………… (466)  
9.3 材料性能 (476)  
9.3.1 玻璃纤维复合材料 (476)  
9.3.2 碳纤维复合材料 (476)  
9.3.3芳纶复合材料 (477)  
9.3.4 非金属蜂窝芯材 (484)  
9.4 复合材料制造工艺及其应用范围 …………………… (484)  
9.4.1 制造工艺 (484)   
9.4.2 应用范围 (487)   
9.4.3 应用限制 (490)  
9.5 材料包装及标志 (491)  
9.5.1 包装 (491)  
9.5.2 标志 (491)  
9.6 可推荐的供应商 (491)

# 第10章 胶粘剂

10.1 概述 (494)   
10.2 材料的分类、牌号及其标准 …………………… (494)  
10.2.1 分类 (494)  
10.2.2 标准及牌号 (496)  
10.3 材料性能 (499)  
10.3.1 结构胶粘剂 (499)  
10.3.2 非结构胶粘剂 (508)  
10.3.3 铝蜂窝芯材性能 (512)  
10.4 材料工艺性及应用范围 (519)  
10.4.1 工艺性 (519)  
10.4.2 应用范围 (519)   
10.5 材料运输、贮存及保管要求 …………………… (522)  
10.5.1 包装 (522)  
10.5.2 运输 (523)

10.5.3 贮存 (523)   
10.6 可推荐的供应商 (524)

# 第11章 橡胶及其制品

11.1 概述 (528)   
11.2 材料的分类、牌号及其标准 …………………… (528)  
11.2.1 胶料 (528)  
11.2.2 橡胶模压零件 (539)  
11.2.3 橡胶板、条、棒、绳、型材 (539)   
11.2.4 航空涂胶织物 (540)  
11.2.5 橡胶软管 (540)  
11.3 材料性能 (541)  
11.3.1 各种胶料硫化后的主要性能 (541)  
11.3.2 模压零件 (551)  
11.3.3 橡胶板、条、棒、绳、型材 (553)   
11.3.4 胶布 (557)  
11.3.5 胶管 (559)  
11.4加工工艺性及应用范围 (563)   
11.4.1 橡胶的成分 (563)  
11.4.2 橡胶的种类 (564)   
11.4.3 橡胶零件的加工工艺 (565)   
11.4.4 应用范围 (566)   
11.5 材料的运输、贮存及保管要求 …………………… (567)  
11.5.1 基本要求 (567)  
11.5.2 联邦规范要求 (569)  
11.5.3 美国军用标准要求 (570)  
11.6 可推荐的供应商 (572)

# 第12章 密封剂

12.1 概述 (573)   
12.2 材料的分类、牌号及其标准 …………………… (573)  
12.3 材料性能 (574)  
12.3.1 物理、化学性能及一般要求 (574)  
12.3.2 力学性能 (578)  
12.3.3 耐环境性能 (578)  
12.4 制造工艺及应用范围 (481)  
12.4.1 制造工艺 (581)  
12.4.2 特性及应用范围 (582)   
12.5 材料的运输、贮存及保管要求 …………………… (584)  
12.6 可推荐的供应商 (584)

# 第13章 涂料

13.1 概述 (585)   
13.2 材料的分类、牌号及其标准 …………………… (586)

13.3 材料性能 (593)  
13.3.1 聚氨酯涂料 (593)  
13.3.2 环氧涂料 (593)  
13.3.3 其他涂料 (593)  
13.4 材料工艺及应用范围 (620)  
13.4.1 材料工艺 (620)  
13.4.2 应用范围 (628)   
13.5 材料的包装和标志 ………………………………………… (632)  
13.5.1 包装 (632)  
13.5.2 标志 (632)  
13.6 可推荐的供应商 (632)

# 第14章 燃料、液压油及润滑材料

14.1 概述 (635)   
14.2 材料的分类、牌号及其标准 (635)  
14.3 材料性能 (636)  
14.3.1 燃料 (636)  
14.3.2 液压油 (638)   
14.3.3 固体润滑材料 (640)  
14.3.4 润滑油 (641)   
14.3.5 润滑脂 (641)   
14.3.6 其他润滑材料 (642)  
14.4 应用范围 (643)   
14.4.1 航空燃料 (643)  
14.4.2 液压油 (643)   
14.4.3 固体润滑材料 (643)  
14.4.4 润滑油 (644)   
14.4.5 润滑脂 (644)   
14.4.6 其他润滑材料 (644)  
14.4.7 润滑材料及液压油在飞机上使用部位举例 (645)  
14.5 材料的运输、贮存及保管要求 …………………… (647)  
14.5.1 航空燃料 (647)  
14.5.2 液压油 (647)   
14.5.3 固体润滑材料 (647)  
14.5.4 润滑油 (647)   
14.5.5 润滑脂 (648)   
14.5.6 其他润滑材料 (648)  
14.6 可推荐的供应商 (648)

# 第15章 舱内材料

15.1 概述 (650)   
15.2 舱内材料的试验准则、材料的分类、牌号及其标准 (653)

15.2.1 舱内材料的试验准则 (653)   
15.2.2 材料的分类、牌号及其标准 …… (655)  
15.3 材料选用原则 (663)  
15.4 材料性能 (663)  
15.4.1 物理及化学性能 (663)  
15.4.2 力学性能 (663)  
15.4.3 燃烧性能 (663)  
15.5 材料制造工艺及应用范围 (672)  
15.5.1 制造工气 (672)  
15.5.2 应用范围 (673)   
15.6 材料运输、储存及保管要求 …………………… (681)  
15.7 可推荐的供应商 (681)

# 第16章 导线、电缆及其他材料

16.1 概述 (683)   
16.2 材料的分类、牌号及其标准 …………………… (683)  
16.3 材料性能 (685)  
16.3.1 耐火焰电线 (685)  
16.3.2 同轴电缆 (688)  
16.3.3 聚四氟乙烯绝缘电线电缆 (689)   
16.3.4 聚四氟乙烯复合绝缘电线电缆 (690)   
16.3.5 聚酰亚胺绝缘电线电缆 (692)   
16.3.6 乙烯一四氟乙烯共聚体绝缘电线电缆 (700)  
16.3.7 辐照交联乙烯一四氟乙烯共聚体绝缘电线电缆 (703)   
16.3.8 聚四氟乙烯/聚酰亚胺复合绝缘电线电缆 (723)   
16.4 电线电缆的应用 (726)  
16.5 材料的运输、贮存及保管要求 (728)   
16.5.1 包装 (728)  
16.5.2 装箱 (729)   
16.5.3 标记 (729)   
16.6 其他材料 (729)  
16.6.1 热收缩管 (729)  
16.6.2 纺织材料 (732)  
16.6.3 石棉材料 (732)

参考文献 (734)

后记 (735)

# 符号、缩写与单位说明

<table><tr><td>符号</td><td>名称</td><td>单位</td></tr><tr><td>α</td><td>线膨胀系数</td><td>in/(in·°F)</td></tr><tr><td>μ</td><td>泊松比</td><td></td></tr><tr><td>ρ</td><td>密度</td><td>1b/in³, g/cm³</td></tr><tr><td>A</td><td>力学性能的A基值（概率99%）;</td><td>ksi, MPa</td></tr><tr><td>a</td><td>幅值，裂纹或裂纹的尺寸</td><td>in, cm, mm</td></tr><tr><td>a0</td><td>初始裂纹长度的一半</td><td>in, cm, mm</td></tr><tr><td>ac</td><td>临界裂纹长度的一半</td><td>in, cm, mm</td></tr><tr><td>AISI</td><td>美国钢铁学会</td><td></td></tr><tr><td>AMS</td><td>美国航空航天材料标准（由美国自动车工程师学会出版）</td><td></td></tr><tr><td>AN</td><td>美国空海军航空标准</td><td></td></tr><tr><td>AWG</td><td>美国线规</td><td></td></tr><tr><td>B</td><td>力学性能的B基值（概率90%）;</td><td>ksi, MPa</td></tr><tr><td>Btu</td><td>英国热量单位</td><td></td></tr><tr><td>c</td><td>次，周，循环数</td><td></td></tr><tr><td></td><td>比热容</td><td>Btu/(1b·°F), J/(kg·K)</td></tr><tr><td>cpm</td><td>周/分钟，次/分钟</td><td>c/min</td></tr><tr><td>CYS</td><td>个别的或典型的压缩屈服强度</td><td>ksi, MPa</td></tr><tr><td>d(D)</td><td>直径</td><td>in, cm, mm</td></tr><tr><td>da/dN, Δa/</td><td>疲劳裂纹扩展速率</td><td>in/c, mm/c</td></tr><tr><td>ΔN</td><td></td><td></td></tr><tr><td>da/dt</td><td>应力腐蚀裂纹扩展速率</td><td>in/s, mm/s</td></tr><tr><td>E</td><td>拉伸弹性模量</td><td>msi, 10³ ksi, CPa</td></tr><tr><td>Ec</td><td>压缩弹性模量</td><td>msi, 10³ ksi, GPa</td></tr><tr><td>e, δ</td><td>延伸率</td><td>%</td></tr><tr><td>ec</td><td>弹性应变</td><td>%</td></tr><tr><td>ep</td><td>塑性应变</td><td>%</td></tr><tr><td>e/D</td><td>边距与孔径之比（挤压强度）</td><td></td></tr><tr><td>F</td><td>许用应力</td><td>ksi, MPa</td></tr><tr><td>FA</td><td>轴向应力</td><td>ksi, MPa</td></tr><tr><td>Fb</td><td>弯曲应力</td><td>ksi, MPa</td></tr><tr><td>Fbru</td><td>挤压强度</td><td>ksi, MPa</td></tr><tr><td>Fbry</td><td>挤压屈服强度</td><td>ksi, MPa</td></tr><tr><td>Fcu</td><td>压缩强度</td><td>ksi, MPa</td></tr><tr><td>Fcy</td><td>压缩屈服强度</td><td>ksi, MPa</td></tr><tr><td>Fs</td><td>许用剪应力</td><td>ksi, MPa</td></tr><tr><td>Fsu</td><td>剪切强度</td><td>ksi, MPa</td></tr><tr><td>Ftu</td><td>抗拉强度</td><td>ksi, MPa</td></tr><tr><td>Fty</td><td>屈服强度</td><td>ksi, MPa</td></tr><tr><td>G</td><td>刚度模量</td><td>msi, 10^3 ksi, MPa</td></tr><tr><td>κ</td><td>热导率</td><td>Btu·ft/(h·ft²·°F), W/(cm·K)</td></tr><tr><td>K</td><td>加载系数</td><td></td></tr><tr><td>KC</td><td>临界平面应力断裂韧度</td><td>ksi·in^1/2, MPa·m^1/2</td></tr><tr><td>K1, ΔK</td><td>应力强度因子</td><td>ksi·in^1/2, MPa·m^1/2</td></tr><tr><td>KIC</td><td>平面应变断裂韧度</td><td>ksi·in^1/2, MPa·m^1/2</td></tr><tr><td>KISCC</td><td>应力腐蚀断裂韧度</td><td>ksi·in^1/2, MPa·m^1/2</td></tr><tr><td>ksi</td><td>千磅力/英寸²</td><td>klbf/in²</td></tr><tr><td>KJe</td><td>表面裂纹断裂韧度</td><td>ksi·in^1/2, MPa·m^1/2</td></tr><tr><td>Kr</td><td>裂纹扩展阻力</td><td>ksi·in^1/2, MPa·m^1/2</td></tr><tr><td>Kf</td><td>疲劳应力集中系数</td><td></td></tr><tr><td>Kq(KIC条件值)</td><td>平面应变条件断裂韧度</td><td>ksi·in^1/2, MPa·m^1/2</td></tr><tr><td>Kt</td><td>理论应力集中条数</td><td></td></tr><tr><td>L</td><td>纵向</td><td></td></tr><tr><td>L-T</td><td>纵向取样, 横向开裂纹</td><td></td></tr><tr><td>L-S</td><td>纵向取样, 高向开裂纹</td><td></td></tr><tr><td>msi</td><td>兆磅力/英寸²</td><td>Mlbf/in²</td></tr><tr><td>N</td><td>疲劳寿命</td><td>c</td></tr><tr><td>pcf</td><td>磅力/英寸³</td><td>lbf/in³</td></tr><tr><td>psi</td><td>磅力/英寸²</td><td>lbf/in²</td></tr><tr><td>RA</td><td>断面收缩率</td><td>%</td></tr><tr><td>R</td><td>半径</td><td>im, cm, mm</td></tr><tr><td>S</td><td>力学性能的S基值;</td><td>ksi, MPa</td></tr><tr><td></td><td>疲劳强度</td><td>ksi, MPa</td></tr></table>

<table><tr><td>S</td><td>高向（晶粒方向）</td><td></td></tr><tr><td>S-L</td><td>高向取样，纵向开裂纹</td><td></td></tr><tr><td>S-T</td><td>高向取样，横向开裂纹</td><td></td></tr><tr><td>SAE</td><td>机动车工程师协会</td><td></td></tr><tr><td>Sa</td><td>应力幅度</td><td>ksi, MPa</td></tr><tr><td>SCC</td><td>应力腐蚀断裂</td><td></td></tr><tr><td>Se</td><td>疲劳极限</td><td>ksi, MPa</td></tr><tr><td>Sm</td><td>平均疲劳极限</td><td>ksi, MPa</td></tr><tr><td>S/N</td><td>应力与循环数的比</td><td></td></tr><tr><td>T</td><td>横向（晶粒方向）</td><td></td></tr><tr><td>T-L</td><td>横向取样，纵向开裂纹</td><td></td></tr><tr><td>T-S</td><td>横向取样，高向开裂纹</td><td></td></tr><tr><td>TUS</td><td>个别的或典型的抗拉强度</td><td>ksi, MPa</td></tr><tr><td>TYS</td><td>个别的或典型的屈服强度</td><td>ksi, MPa</td></tr></table>

# 第1篇 金属材料

# 第1章 结构纲

# 1.1 概述

结构钢与其他航空材料相比，它的主要优点是强度高、疲劳性能和工艺性能好，并且价格便宜。在飞机结构中主要用于制造受力大的零件以及对空间限定严格的零件，例如，起落架零件、连接件以及紧固件等。

结构钢包括碳钢和合金钢。碳钢是指含碳量约 $1\%$ 以下，除了脱氧而添加的元素之外，其他元素只为残余量的钢。由于碳钢的强度较低，综合性能差，因此在飞机结构中不用来制造重要受力件。本手册也未将碳钢编入。

合金钢按其合金元素含量的多少分为低合金钢、中合金钢和高合金钢。低合金钢的含碳量通常在 $0.5\%$ 以下，含有合金元素以提高钢的强度、淬透性、韧性或其他需要的性能，但合金元素含量较低。由于低合金钢的强度高，综合性能好，是迄今为止在飞机研制中应用最多最重要的结构钢。中合金钢的合金元素比低合金钢多，但比高合金钢的合金元素含量少。中合金钢中合金元素的作用与低合金钢类似，区别在于合金元素含量多且影响程度大。例如，较高的铬含量可改善抗氧化性，高的钼、钒、钨和铬含量可改善空冷淬透性，减缓在高温下回火的速率，从而改善高温强度，对非二次硬化钢加入的镍，可改善低温韧性。高合金钢的合金元素含量明显高于中合金钢，但不是不锈钢。

本章中列入的低合金结构钢有4130、4140、4330V、4340、Hy-Tuf以及300M，中合金结构钢有 $9\mathrm{Ni} - 4\mathrm{Co} - 0.2\mathrm{C}$ 和 $9\mathrm{Ni} - 4\mathrm{Co} - 0.3\mathrm{C}$ ，高合金结构钢有AF1410。

# 1.2 材料的分类、牌号及其标准

结构钢分类、牌号及其标准见表1-1。

表 1-1 结构钢分类、牌号及其标准  

<table><tr><td>分 类</td><td>牌 号</td><td>板材、带材</td><td>棒材、锻件</td><td>管材</td></tr><tr><td rowspan="7">低合金结构钢</td><td>4130</td><td>AMS6350AMS6351</td><td>AMS6348AMS6370</td><td>AMS6360AMS6361AMS6362AMS6373</td></tr><tr><td>4140</td><td>AMS6395</td><td>AMS6382AMS6349</td><td>AMS6381AMS6390</td></tr><tr><td>4330V</td><td></td><td>AMS6427AMS6411</td><td>AMS6427AMS6411</td></tr><tr><td>4340</td><td>AMS6359AMS6454</td><td>AMS6415AMS6414</td><td>AMS6415AMS6414</td></tr><tr><td>Hy-Tuf</td><td></td><td>AMS6418</td><td>AMS6418</td></tr><tr><td>300M(0.40C)</td><td></td><td>AMS6417</td><td>AMS6417</td></tr><tr><td>300M(0.42C)</td><td></td><td>AMS6419</td><td>AMS6419</td></tr><tr><td>中合金结构钢</td><td>9Ni-4Co-0.2C9Ni-4Co-0.3C</td><td>AMS6523AMS6524</td><td>AMS6526</td><td>AMS6526</td></tr><tr><td>高合金结构钢</td><td>AF1410</td><td></td><td>AMS6527</td><td></td></tr></table>

# 1.3 材料的特点和应用

结构钢材料的主要特点和应用见表1-2。

表 1-2 结构钢的主要特点和应用  

<table><tr><td>合金牌号</td><td>半成品形式</td><td>主要特点</td><td>应用</td></tr><tr><td>4130</td><td>板材带材棒材锻件管材</td><td>热处理和加工技术都很成熟,具有良好
的成形性和焊接性,综合性能好,但淬透
性较差,宜在125~200ksi强度水平使用,
广泛用于板材、无缝钢管以及厚度小于1/2
in的小锻件(注:ksi=klbf/in²)</td><td>发动机安装舱,机身框,衬套、轴、紧
固件等</td></tr><tr><td>4140</td><td>板材带材棒材锻件管材</td><td>与4130同属铬钼钢,与4130相比热处理
的强度较高,截面较厚,但成形性和焊接
性较差</td><td>用于飞机的机身、起落架,发动机吊挂
等部位,以及紧固件</td></tr><tr><td>4330V</td><td>棒材锻件管材</td><td>综合性能好,既有高的抗拉强度,又有
良好塑性,是一种具有较好的断裂韧性、
焊接性的超高强度钢,宜在220~240ksi强
度水平使用</td><td>前起落架和发动机吊挂部位</td></tr><tr><td>4340</td><td>板材带材棒材锻件管材</td><td>与4140相比,可热处理到260ksi或更高的强度或更厚的截面,并能获得优良的强
度和韧性的结合,但因回火脆性不宜在220
ksi的强度水平使用,该钢焊接性能差</td><td>齿轮、锁、曲轴、活塞杆、起落架、螺
栓和其他紧固件</td></tr></table>

续表 1-2  

<table><tr><td>合金牌号</td><td>半成品形式</td><td>主要特点</td><td>应用</td></tr><tr><td>Hy-Tuf</td><td>棒材锻件</td><td>该钢在抗拉强度220~240ksi范围使用,具有高的抗冲击强度和低的缺口敏感性以及良好的塑性,该钢易于焊接</td><td>前起落架和发动机吊挂</td></tr><tr><td>300M</td><td>棒材锻件管材</td><td>中碳低合金超高强度钢,是4340钢的改进型,抗拉强度可达270~300ksi。通常该钢含碳量为0.4%,为保证要求的高强度其含碳量可增加到0.43%。该钢是目前飞机起落架大量使用的超高强度钢,其淬透性好,并具有优良的塑性、韧性、疲劳性能及抗应力腐蚀性能,但对缺口和氢脆敏感,一般不推荐作焊接件</td><td>主要用于起落架外筒、活塞杆等</td></tr><tr><td>9Ni-4Co-0.2C</td><td>板材带材</td><td>中合金结构钢,热处理到抗拉强度190~210ksi,并具有良好的断裂韧性,极好的焊接性及高的淬透性,淬透截面大于8in。该钢热处理后焊接,其接头强度不降低</td><td>起落架零件和发动机吊挂等</td></tr><tr><td>9Ni-4Co-0.3C</td><td>板材带材</td><td>该钢热处理到220~240ksi,具有高的淬透性与良好的韧性,淬透截面可达6in,该钢必须在退火状态成形和焊接</td><td>起落架零件和发动机吊挂等</td></tr><tr><td>AF1410</td><td>棒材锻件管材</td><td>高合金结构钢,该钢抗拉强度在235~255ksi时具有优良的断裂韧性和优良的焊接性,不需要预热就具有很好的可焊性。该钢在低温下保持良好的断裂韧性,并且在≤427℃具有高的强度和稳定性</td><td>需要焊接的起落架零件</td></tr></table>

# 1.4 物理性能

# 1.4.1 密度

结构钢密度见表1-3。

表 1-3 结构钢密度  

<table><tr><td>牌 号</td><td>密度
lb/in³</td><td>牌 号</td><td>密度
lb/in³</td></tr><tr><td>4130</td><td>0.283</td><td>300M</td><td>0.283</td></tr><tr><td>4140</td><td>0.283</td><td>9Ni - 4Co - 0.2C</td><td>0.283</td></tr><tr><td>4330V</td><td>0.283</td><td>9Ni - 4Co - 0.3C</td><td>0.28</td></tr><tr><td>4340</td><td>0.283</td><td>AF1410</td><td>0.283</td></tr><tr><td>Hy - Tuf</td><td>0.283</td><td></td><td></td></tr></table>

# 1.4.2 热导率

结构钢热导率见表1-4。

表 1-4 结构钢热导率  

<table><tr><td>牌 号</td><td>热导率 K Btu·ft/ (h·ft²·°F)</td><td>牌 号</td><td>热导率 K Btu·ft/ (h·ft²·°F)</td></tr><tr><td>4130</td><td>见图 1-1</td><td>300M</td><td>见图 1-1</td></tr><tr><td>4140</td><td>22</td><td>9Ni - 4Co - 0.2C</td><td>14.2 (75°F)</td></tr><tr><td>4330V</td><td>见图 1-1</td><td>9Ni - 4Co - 0.3C</td><td>13.3 (淬火 + 回火)15 (1150°F退火)</td></tr><tr><td>4340</td><td>见图 1-1</td><td>AF1410</td><td></td></tr><tr><td>Hy - Tuf</td><td>见图 1-1</td><td></td><td></td></tr></table>

图片摘要：该图主要展示 1 4 结构钢热导率。
![](images/93246f3d0ce41044f80d8af9df010c9346b8ce506301d351adcd25e755b2b1fd.jpg)  
图1-1 结构钢热导率

图片摘要：该图主要展示 1 1 结构钢热导率。
![](images/7b5bba095b51a1d55debdbde9ac257125392cc9471dd5d4c0535de79914b0eaa.jpg)  
图1-2 结构钢比热容

# 1.4.3 比热容

结构钢的比热容见表1-5。

表 1-5 结构钢比热容  

<table><tr><td>牌 号</td><td>比热容 c Btu/ (1b·℉)</td><td>牌 号</td><td>比热容 c Btu/ (1b·℉)</td></tr><tr><td>4130</td><td>见图 1-2</td><td>300M</td><td>0.107</td></tr><tr><td>4140</td><td>0.107</td><td>9Ni - 4Co - 0.2C</td><td></td></tr><tr><td>4330V</td><td>见图 1-2</td><td>9Ni - 4Co - 0.3C</td><td></td></tr><tr><td>4340</td><td>0.107</td><td>AF1410</td><td></td></tr><tr><td>Hy - Tuf</td><td>0.107</td><td></td><td></td></tr></table>

# 1.4.4 线膨胀系数

结构钢的线膨胀系数见表1-6。

表 1-6 结构钢线膨胀系数  

<table><tr><td>牌 号</td><td>线膨胀系数 α
10-6in/(in/°F)</td><td>牌 号</td><td>线膨胀系数 α
10-6in/(in/°F)</td></tr><tr><td>4130</td><td>见图1-3</td><td>300M</td><td>见图1-3</td></tr><tr><td>4140</td><td>6.3</td><td>9Ni - 4Co - 0.2C</td><td>见图1-4</td></tr><tr><td>4330V</td><td>见图1-3</td><td>9Ni - 4Co - 0.3C</td><td>见图1-5</td></tr><tr><td>4340</td><td>见图1-3</td><td>AF1410</td><td>见图1-6</td></tr><tr><td>Hy-Tuf</td><td>见图1-3</td><td></td><td></td></tr></table>

图片摘要：该图主要展示 1 6 结构钢线膨胀系数。
![](images/cefe2a29240ec7a4586580b0176dce5caecbe0b287f57eebc11c814c99af4ef9.jpg)  
图1-3 结构钢热膨胀

图片摘要：该图主要展示 1 3 结构钢热膨胀。
![](images/ff94c9efdb92aa581cb98189e7480fc314386da167077bebe42b2430fe9327ca.jpg)  
图1-4 温度对 $9\mathrm{Ni} - 4\mathrm{Co} - 0.2\mathrm{C}$ 钢热膨胀的影响

图片摘要：该图主要展示 1 4 温度对 钢热膨胀的影响。
![](images/5f71144bb2c6608c01f235dec75849cefe145b327e45d605b59a7c6c88c594d0.jpg)  
图1-5 温度对 $9\mathrm{Ni} - 4\mathrm{Co} - 0.3\mathrm{C}$ 钢热膨胀的影响

图片摘要：该图主要展示 1 5 温度对 钢热膨胀的影响。
![](images/ce465869a2a6ac8e9d56e2735c5e6faee66de1c62105e1fe1b5bbf9ebb388891.jpg)  
图1-6VIM-VAR（真空感应-真空电弧重熔）热轧板的线膨胀系数

# 1.5 力学性能

# 1.5.1 技术标准规定的力学性能

(1）棒材

棒材技术标准规定的力学性能见表1-7。

(2）板材、带材

板材、带材技术标准规定的力学性能见表1-8。

(3）管材

管材技术标准规定的力学性能见表1-9。

# (4）锻件

锻件技术标准规定的力学性能见表1-10。

表 1-7 榛材技术标准规定的力学性能  

<table><tr><td rowspan="3">牌号</td><td rowspan="3">热处理状态</td><td>规格(直径或平行边距)</td><td>拉伸强度Ftu</td><td>屈服强度Fty</td><td>延伸率e</td><td>断面收缩率RA</td><td colspan="2">硬度</td><td rowspan="3">技术标准</td></tr><tr><td rowspan="2">in</td><td colspan="2">ksi</td><td colspan="2">%</td><td rowspan="2">HB</td><td rowspan="2">HRC</td></tr><tr><td colspan="4">不小于</td></tr><tr><td rowspan="6">4130</td><td rowspan="6">淬火+回火</td><td rowspan="6">≤0.5</td><td>125</td><td>100</td><td>17</td><td>55</td><td></td><td></td><td rowspan="6">AMS6370</td></tr><tr><td>140</td><td>120</td><td>15</td><td>53</td><td></td><td></td></tr><tr><td>150</td><td>132</td><td>14</td><td>52</td><td></td><td></td></tr><tr><td>160</td><td>142</td><td>13</td><td>50</td><td></td><td></td></tr><tr><td>180</td><td>163</td><td>12</td><td>47</td><td></td><td></td></tr><tr><td>200</td><td>176</td><td>10</td><td>43</td><td></td><td></td></tr><tr><td rowspan="3">4140</td><td>退火或冷拉</td><td>≤0.5</td><td>≤125</td><td></td><td></td><td></td><td>≤221</td><td></td><td rowspan="3">AMS6382</td></tr><tr><td>热轧或退火</td><td>&gt;0.5</td><td></td><td></td><td></td><td></td><td>≤241</td><td></td></tr><tr><td>退火或冷拉</td><td>&gt;0.5</td><td></td><td></td><td></td><td></td><td></td><td></td></tr><tr><td rowspan="4">4330V</td><td>冷拉</td><td>≤0.5</td><td>≤130.00</td><td></td><td></td><td></td><td>≤241</td><td></td><td rowspan="4">AMS6411</td></tr><tr><td>热轧或退火</td><td>&gt;0.5</td><td></td><td></td><td></td><td></td><td>≤248</td><td></td></tr><tr><td>冷拉</td><td>&gt;0.5</td><td></td><td></td><td></td><td></td><td></td><td></td></tr><tr><td>淬火+回火</td><td>(试样)</td><td>220</td><td>185</td><td>10</td><td>35</td><td></td><td></td></tr><tr><td rowspan="4">4340</td><td>冷拉</td><td>≤0.5</td><td>≤125</td><td></td><td></td><td></td><td>≤235</td><td></td><td rowspan="4">AMS6414</td></tr><tr><td>热轧或退火</td><td>&gt;0.5</td><td></td><td></td><td></td><td></td><td>≤255</td><td></td></tr><tr><td>冷拉</td><td>&gt;0.5</td><td></td><td></td><td></td><td></td><td></td><td></td></tr><tr><td>淬火+回火</td><td></td><td>260</td><td>217</td><td>10</td><td>30</td><td></td><td></td></tr><tr><td rowspan="4">Hy-Tuf</td><td>冷拉</td><td>≤0.5</td><td>145</td><td></td><td></td><td></td><td>≤293</td><td></td><td rowspan="4">AMS6418</td></tr><tr><td>热轧</td><td>&gt;0.5</td><td></td><td></td><td></td><td></td><td>≤302</td><td></td></tr><tr><td>冷拉</td><td>&gt;0.5</td><td></td><td></td><td></td><td></td><td></td><td></td></tr><tr><td>淬火+回火</td><td>(试样)</td><td>220</td><td>185</td><td>5</td><td>15</td><td></td><td></td></tr><tr><td rowspan="4">300M(0.38~0.43C)</td><td>冷拉</td><td>≤0.5</td><td>≤149</td><td></td><td></td><td></td><td>≤311</td><td></td><td rowspan="4">AMS6417</td></tr><tr><td>热轧,正火</td><td>&gt;0.5</td><td></td><td></td><td></td><td></td><td>≤311</td><td></td></tr><tr><td>正火+回火</td><td>&gt;0.5</td><td></td><td></td><td></td><td></td><td></td><td></td></tr><tr><td>淬火+回火</td><td>(试样)</td><td>270</td><td>220</td><td>8</td><td>30</td><td></td><td></td></tr><tr><td rowspan="4">300M(0.40~0.45C)</td><td>冷拉</td><td>≤0.5</td><td>≤149</td><td></td><td></td><td></td><td>≤311</td><td></td><td rowspan="4">AMS6419</td></tr><tr><td>热轧,退火</td><td>&gt;0.5</td><td></td><td></td><td></td><td></td><td>≤311</td><td></td></tr><tr><td>正火+回火</td><td>&gt;0.5</td><td></td><td></td><td></td><td></td><td></td><td></td></tr><tr><td>淬火+回火</td><td>(试样)</td><td>280</td><td>230</td><td>7</td><td>25</td><td></td><td></td></tr><tr><td rowspan="3">9Ni-4Co-0.3C</td><td>冷拉或退火</td><td>≤0.5</td><td>≤165</td><td></td><td></td><td></td><td>≤341</td><td></td><td rowspan="3">AMS6526</td></tr><tr><td>热轧,退火</td><td>&gt;0.5</td><td></td><td></td><td></td><td></td><td></td><td></td></tr><tr><td>淬火+回火</td><td></td><td>220</td><td>190</td><td>10</td><td>40</td><td></td><td></td></tr><tr><td>AF1410</td><td>淬火+低温处理+时效正火+过时效</td><td>横截面≤100in²</td><td>235</td><td>215</td><td>12</td><td>60</td><td></td><td>≤36</td><td>AMS6527</td></tr></table>

表 1-8 板材、带材技术标准规定的力学性能  

<table><tr><td rowspan="3">牌 号</td><td rowspan="3">热处理状态</td><td rowspan="3">规格in</td><td>Ftu</td><td>Fty</td><td>e</td><td>RA</td><td colspan="2">硬度</td><td rowspan="3">技术标准</td></tr><tr><td colspan="2">ksi</td><td colspan="2">%</td><td rowspan="2">HB</td><td rowspan="2">HRC</td></tr><tr><td colspan="4">不 小 于</td></tr><tr><td rowspan="3">4130</td><td rowspan="2">正火</td><td>≤0.187</td><td>95</td><td>75</td><td>8</td><td></td><td></td><td></td><td rowspan="3">AMS6351</td></tr><tr><td>&gt;0.187</td><td>90</td><td>70</td><td>15</td><td></td><td></td><td></td></tr><tr><td>淬火+回火</td><td>≤0.249</td><td>125</td><td></td><td></td><td></td><td></td><td>≥26</td></tr><tr><td rowspan="3">4140</td><td rowspan="3">冷轧,退火热轧,退火淬火+回火</td><td>薄板、带材厚板</td><td rowspan="3">180</td><td></td><td></td><td></td><td>≤98</td><td></td><td rowspan="3">AMS6395</td></tr><tr><td rowspan="2">≤0.875</td><td></td><td></td><td></td><td></td><td>≤25</td></tr><tr><td></td><td></td><td></td><td></td><td>≥40</td></tr><tr><td rowspan="2">4340</td><td rowspan="2">冷轧,退火热轧,退火</td><td rowspan="2">薄板、带材厚板</td><td rowspan="2"></td><td></td><td></td><td></td><td>≤98</td><td></td><td rowspan="2">AMS6454</td></tr><tr><td></td><td></td><td></td><td></td><td>≤25</td></tr><tr><td rowspan="2">9Ni-4Co-0.2C</td><td rowspan="2">冷轧,退火热轧,退火淬火+回火</td><td>&lt;0.25</td><td>190</td><td>175</td><td>5</td><td>45</td><td></td><td>≤36</td><td rowspan="2">AMS6523</td></tr><tr><td>≥0.25</td><td>190</td><td>175</td><td>10</td><td>45</td><td></td><td>≤36</td></tr><tr><td rowspan="2">9Ni-4Co-0.3C</td><td rowspan="2">冷轧,退火热轧,退火淬火+回火</td><td>&lt;0.25</td><td>220</td><td>185</td><td>6</td><td></td><td></td><td>≤36</td><td rowspan="2">AMS6524</td></tr><tr><td>≥0.25</td><td>220</td><td>190</td><td>10</td><td>35</td><td></td><td>≤36</td></tr></table>

表 1-9 管材技术标准规定的力学性能  

<table><tr><td rowspan="3">牌 号</td><td rowspan="3">热处理状态</td><td rowspan="2" colspan="2">规格in</td><td>Ftu</td><td>Fty</td><td colspan="2">e</td><td colspan="2">硬度</td><td rowspan="3">技术标准</td></tr><tr><td colspan="2">ksi</td><td colspan="2">%(不小于)</td><td rowspan="2">HB</td><td rowspan="2">HRC</td></tr><tr><td>外径</td><td>壁厚</td><td colspan="2">不 小 于</td><td>管拉</td><td>条拉</td></tr><tr><td rowspan="7">4130(无缝)</td><td rowspan="4">正火去除应力淬火+回火</td><td>&lt;0.5</td><td>≤0.188</td><td>95</td><td>75</td><td>10</td><td></td><td></td><td></td><td rowspan="4">AMS6360</td></tr><tr><td>&lt;0.5</td><td>&gt;0.188</td><td>90</td><td>70</td><td>10</td><td></td><td></td><td></td></tr><tr><td>≥0.5</td><td>≤0.188</td><td>95</td><td>75</td><td>12</td><td></td><td></td><td></td></tr><tr><td>≥0.5</td><td>&gt;0.188</td><td>90</td><td>70</td><td>15</td><td>10</td><td></td><td></td></tr><tr><td rowspan="2">淬火+回火</td><td></td><td>≤0.188</td><td>160</td><td></td><td></td><td></td><td></td><td></td><td>AMS6361</td></tr><tr><td></td><td>≤0.188</td><td>125</td><td>100</td><td>12</td><td>7</td><td></td><td></td><td>AMS6362</td></tr><tr><td>淬火+回火</td><td></td><td>≤0.188</td><td>150</td><td>135</td><td>10</td><td>6</td><td></td><td></td><td>AMS6362</td></tr><tr><td rowspan="5">4130(焊接)</td><td rowspan="4">正火去除应力</td><td>&lt;0.5</td><td>≤0.188</td><td>95</td><td>75</td><td>10</td><td></td><td></td><td></td><td rowspan="4">AMS6373</td></tr><tr><td>&lt;0.5</td><td>&gt;0.188</td><td>90</td><td>70</td><td>10</td><td></td><td></td><td></td></tr><tr><td>≥0.5</td><td>≤0.188</td><td>95</td><td>75</td><td>12</td><td>7</td><td></td><td></td></tr><tr><td>≥0.5</td><td>&gt;0.188</td><td>90</td><td>70</td><td>15</td><td>10</td><td></td><td></td></tr><tr><td>淬火+回火</td><td></td><td></td><td>160</td><td></td><td></td><td></td><td></td><td></td><td></td></tr><tr><td>4140(机加)</td><td>冷拉热轧,退火或回火淬火+回火</td><td>≤0.5</td><td>≤0.5</td><td></td><td></td><td></td><td></td><td>≤99</td><td>≤25</td><td>AMS6381</td></tr></table>

续表 1-9  

<table><tr><td rowspan="3">牌 号</td><td rowspan="3">热处理状态</td><td rowspan="2" colspan="2">规格in</td><td>\(F_{\mathrm{tu}}\)</td><td>\(F_{\mathrm{ty}}\)</td><td colspan="2">e</td><td colspan="2">硬度</td><td rowspan="3">技术标准</td></tr><tr><td colspan="2">ksi</td><td colspan="2">%(不小于)</td><td rowspan="2">HB</td><td rowspan="2">HRC</td></tr><tr><td>外径</td><td>壁厚</td><td colspan="2">不 小 于</td><td>管拉</td><td>条拉</td></tr><tr><td rowspan="2">4330V(机加)</td><td>冷拉热轧,退火淬火+回火</td><td></td><td></td><td>220</td><td>185</td><td></td><td>10</td><td>≤99</td><td>≤25</td><td>AMS6411</td></tr><tr><td>冷轧热轧,退火</td><td></td><td></td><td></td><td></td><td></td><td></td><td>≤99</td><td>≤25</td><td>AMS6427</td></tr><tr><td rowspan="2">4340(机加)</td><td>冷拉热轧,退火淬火+回火</td><td></td><td>≤3.5</td><td>260</td><td>217</td><td></td><td>10</td><td>≤99</td><td>≤25</td><td>AMS6414(真空)</td></tr><tr><td>冷拉热轧,退火淬火+回火</td><td></td><td>≤3.5</td><td></td><td></td><td></td><td></td><td>≤99</td><td>≤25≥40</td><td>AMS6415</td></tr><tr><td>Hy-Tuf(机加)</td><td>冷拉热轧淬火+回火</td><td></td><td></td><td>220</td><td>195</td><td></td><td>5</td><td></td><td>≤32≤31</td><td>AMS6418</td></tr><tr><td rowspan="2">300M(机加)</td><td>退火,正火+回火冷拉淬火+回火</td><td></td><td></td><td>270</td><td>220</td><td></td><td>8</td><td></td><td>≤33</td><td>AMS6417(真空自耗重熔)</td></tr><tr><td>退火,正火+回火冷拉淬火+回火</td><td></td><td>≤3.5</td><td>280</td><td>230</td><td></td><td>7</td><td></td><td>≤33</td><td>AMS6419(真空自耗重熔)</td></tr><tr><td>9Ni-4Co-0.3C</td><td>退火淬火+回火</td><td></td><td></td><td>220</td><td>190</td><td></td><td>10</td><td colspan="2">≤341HB</td><td></td></tr></table>

表 1-10 锻件技术标准规定的力学性能  

<table><tr><td rowspan="3">牌 号</td><td rowspan="3">热处理状态</td><td colspan="2">规 格</td><td rowspan="3">取样方向</td><td>\( F_{\mathrm {cu}} \)</td><td>\( F_{\mathrm {ty}} \)</td><td>e</td><td>RA</td><td colspan="2">硬 度</td><td rowspan="3">技术标准</td></tr><tr><td>横截面积</td><td>截面厚度</td><td colspan="2">ksi</td><td colspan="2">%</td><td rowspan="2">HB</td><td rowspan="2">HRC</td></tr><tr><td>\( in^2 \)</td><td>in</td><td colspan="4">不 小 于</td></tr><tr><td rowspan="6">4130</td><td rowspan="6">淬火 + 回火</td><td rowspan="6"></td><td rowspan="6"></td><td rowspan="6"></td><td>125</td><td>100</td><td>17</td><td>55</td><td rowspan="6"></td><td rowspan="6"></td><td rowspan="6">AMS6370</td></tr><tr><td>140</td><td>120</td><td>15</td><td>53</td></tr><tr><td>150</td><td>132</td><td>14</td><td>52</td></tr><tr><td>160</td><td>142</td><td>13</td><td>50</td></tr><tr><td>180</td><td>163</td><td>12</td><td>47</td></tr><tr><td>200</td><td>176</td><td>10</td><td>43</td></tr><tr><td>4140</td><td>淬火 + 回火</td><td></td><td>≤0.5</td><td></td><td></td><td></td><td></td><td></td><td></td><td>≥50</td><td></td></tr><tr><td rowspan="5">4330V</td><td>正火 + 回火</td><td></td><td></td><td></td><td></td><td></td><td></td><td></td><td></td><td>≤25</td><td rowspan="5">AMS6431</td></tr><tr><td rowspan="4">淬火 + 回火</td><td></td><td></td><td>L</td><td>220</td><td>185</td><td>10</td><td>35</td><td></td><td></td></tr><tr><td>≤144</td><td></td><td rowspan="3">T</td><td>220</td><td>185</td><td></td><td>30</td><td></td><td></td></tr><tr><td>144 ~ 225</td><td></td><td>220</td><td>185</td><td></td><td>25</td><td></td><td></td></tr><tr><td>&gt;225</td><td></td><td>220</td><td>185</td><td></td><td>20</td><td></td><td></td></tr></table>

续表 1-10  

<table><tr><td rowspan="3">牌 号</td><td rowspan="3">热处理状态</td><td colspan="2">规 格</td><td rowspan="3">取样方向</td><td>\( F_{\mathrm {tu}} \)</td><td>\( F_{\mathrm {ty}} \)</td><td>e</td><td>RA</td><td colspan="2">硬 度</td><td rowspan="3">技术标准</td></tr><tr><td>横截面积</td><td>截面厚度</td><td colspan="2">ksi</td><td colspan="2">%</td><td rowspan="2">HB</td><td rowspan="2">HRC</td></tr><tr><td>\( in^2 \)</td><td>in</td><td colspan="4">不 小 于</td></tr><tr><td rowspan="5">4340</td><td>正火 + 回火</td><td></td><td></td><td></td><td></td><td></td><td></td><td></td><td>≤269</td><td></td><td rowspan="5">AMS6414</td></tr><tr><td rowspan="4">淬火 + 回火</td><td>≤100</td><td></td><td rowspan="3">T</td><td>260</td><td>217</td><td>6</td><td>25</td><td></td><td></td></tr><tr><td>100~144</td><td></td><td>260</td><td>217</td><td>5</td><td>20</td><td></td><td></td></tr><tr><td>&gt;114</td><td></td><td>260</td><td>217</td><td>4</td><td>15</td><td></td><td></td></tr><tr><td></td><td>3.5</td><td>L</td><td>260</td><td>217</td><td>10</td><td>30</td><td></td><td></td></tr><tr><td>Hy - Tuf</td><td>淬火 + 回火</td><td></td><td></td><td></td><td>220 - 245</td><td>185</td><td>5</td><td>15</td><td></td><td></td><td>AMS6418</td></tr><tr><td rowspan="7">300M(0.38~0.43C)</td><td>正火 + 回火</td><td></td><td></td><td></td><td></td><td></td><td></td><td></td><td>≤311</td><td></td><td rowspan="7">AMS6417</td></tr><tr><td rowspan="6">淬火 + 回火</td><td></td><td></td><td>L</td><td>270</td><td>220</td><td>8</td><td>30</td><td></td><td></td></tr><tr><td>≤100</td><td></td><td rowspan="4">T</td><td>270</td><td>220</td><td></td><td>25</td><td></td><td rowspan="5">≥53</td></tr><tr><td>100~144</td><td></td><td>270</td><td>220</td><td></td><td>20</td><td></td></tr><tr><td>144~225</td><td></td><td>270</td><td>220</td><td></td><td>15</td><td></td></tr><tr><td>&gt;225</td><td></td><td>270</td><td>220</td><td></td><td>10</td><td></td></tr><tr><td></td><td>≤3.5</td><td></td><td></td><td></td><td></td><td></td><td></td></tr><tr><td rowspan="7">300M(0.40~0.45C)</td><td>正火 + 回火</td><td></td><td></td><td></td><td></td><td></td><td></td><td></td><td>≤311</td><td></td><td rowspan="7">AMS6419</td></tr><tr><td rowspan="6">淬火 + 回火</td><td></td><td></td><td>L</td><td>280</td><td>230</td><td>7</td><td>25</td><td></td><td></td></tr><tr><td>≤100</td><td></td><td rowspan="4">T</td><td>280</td><td>230</td><td></td><td>25</td><td></td><td rowspan="5">≥53</td></tr><tr><td>100~144</td><td></td><td>280</td><td>230</td><td></td><td>20</td><td></td></tr><tr><td>144~225</td><td></td><td>280</td><td>230</td><td></td><td>15</td><td></td></tr><tr><td>&gt;225</td><td></td><td>280</td><td>230</td><td></td><td>10</td><td></td></tr><tr><td></td><td>≤3.5</td><td></td><td></td><td></td><td></td><td></td><td></td></tr><tr><td>9Ni - 4Co - 0.3C</td><td>退火淬火 + 回火</td><td></td><td></td><td></td><td>220</td><td>190</td><td>10</td><td>40</td><td>≤341</td><td></td><td>AMS6526</td></tr><tr><td rowspan="3">AF1410</td><td>正火 + 过时效+ 正火 + 时效</td><td>≤100</td><td></td><td>L</td><td>235</td><td>215</td><td>12</td><td>60</td><td></td><td></td><td rowspan="3">AMS6527</td></tr><tr><td></td><td></td><td></td><td>T</td><td>235</td><td>215</td><td>12</td><td>55</td><td></td><td></td></tr><tr><td>正火 + 过时效</td><td></td><td></td><td></td><td></td><td></td><td></td><td></td><td></td><td>≤36</td></tr></table>

# 1.5.2 不同温度下的力学性能

(1) 4130

温度对板材拉伸性能的影响见图1-7。

温度和应变速率对正火板材拉伸性能的影响见图1-8。

图片摘要：该图主要展示 1 7 温度对三种不同回火处理和两种不同保温时间的薄板拉伸性能的影响。
![](images/8516ba6a016c0a06bac778f5ea04315d8a1a16882a42b77f6003da52babe6b5d.jpg)  
图1-7 温度对三种不同回火处理和两种不同保温时间的薄板拉伸性能的影响

图片摘要：该图主要展示 1 7 温度对三种不同回火处理和两种不同保温时间的薄板拉伸性能的影响。
![](images/6738de5fd9fbf455ebd8eca92cec6ac9c97708b349eaa45e2bec9aa4eba8d8ba.jpg)  
图1-8 温度和应变速率对正火薄板拉伸性能的影响

温度和应变速率对热处理的板材拉伸性能的影响见图1-9。

图片摘要：该图主要展示 1 8 温度和应变速率对正火薄板拉伸性能的影响。
![](images/181fb0b4cf72ccab1dc3bd2cfa62b195f225315607e012a6bbbf256478f93293.jpg)  
图1-9 温度和应变速率对热处理的薄板拉伸性能的影响

(2）4140

温度对淬回火棒材拉伸性能的影响见图1-10。

在试验温度下的保温时间对该温度拉伸性能的影响见图1-11。

温度从 $-100\sim 200^{\circ}\mathrm{F}$ 对拉伸性能的影响见图1-12。

温度对热处理到不同强度水平的棒材和锻件压缩屈服强度的影响见图1-13。

(3) 4330V

循环保温和试验温度对棒材拉伸性能的影响见图1-14。

试验温度对厚板拉伸性能的影响见图1-15。

图片摘要：该图主要展示 1 10 温度对淬回火棒材拉伸性能的影响。
![](images/faa534c6f44012214baddeabae5ea87f63eb690d6b76bdd0ec703fc2c0bb2aca.jpg)  
图1-10 温度对淬回火棒材拉伸性能的影响

图片摘要：该图主要展示 1 10 温度对淬回火棒材拉伸性能的影响。
![](images/139130be8351b770278adfc9e69fbee691726f3f8451bcdf51a33bee79596caa.jpg)  
图1-11 在试验温度下的保温时间对拉伸性能的影响

图片摘要：该图主要展示 1 11 在试验温度下的保温时间对拉伸性能的影响。
![](images/a91af910260b0c5f4b1c2c9e706b4cfed1418f59bba04142426618e1f617a684.jpg)  
图1-12 温度从 $-100\sim 200^{\circ}\mathrm{F}$ 对拉伸性能的影响

图片摘要：该图主要展示 1 12 温度从 对拉伸性能的影响。
![](images/71fc5a1fdb8d4d13071f2736b635517f7564f06c345bee43d61a877dafb4484c.jpg)  
图1-13 温度对热处理到不同强度水平的棒材和锻件压缩屈服强度的影响

图片摘要：该图主要展示 1 13 温度对热处理到不同强度水平的棒材和锻件压缩屈服强度的影响。
![](images/af74c34e65e9712a82aac5b4fd3c4cbe7969d6754511ae458116fb28688aebb4.jpg)  
图1-14 循环保温和试验温度对棒材拉伸性能的影响

图片摘要：该图主要展示 1 14 循环保温和试验温度对棒材拉伸性能的影响。
![](images/c23a67afb69f71ed4be95a78d8d6b9e3d0dd765778ca7036a5725dc15e80f1e4.jpg)  
图1-15 试验温度对添加Si和Cr的厚板（ $1050^{\circ}\mathrm{F}$ 回火）拉伸性能的影响

(4) 4340

热处理到 $F_{\mathrm{tu}} = 200\mathrm{ksi}$ 的板材的室温和高温的拉伸应力一应变曲线见图1-16。热处理到 $F_{\mathrm{tu}} = 270\mathrm{ksi}$ 的棒材的室温和低温的拉伸应力一应变曲线见图1-17。

图片摘要：该图主要展示 1 15 试验温度对添加Si和Cr的厚板（ 回火）拉伸性能的影响。
![](images/ad0df5a4a33f0106d5b64f3c07de4db05dbb60e74ff5fdff6340d4382ec90eae.jpg)  
图1-16 热处理到 $F_{\mathrm{tu}} = 200\mathrm{ksi}$ 的  
板材的室温和不同温度的  
应力一应变曲线

两种不同状态的管材在不同温度的拉伸应力一应变曲线见图1-18。

图片摘要：该图主要展示 1 16 热处理到 的。
![](images/2e8e3f0521f5eb98c62593ac20a441ac2cbd8c77305d326b5bf3ed5cd77bb234.jpg)

图片摘要：该图主要展示 1 16 热处理到 的。
![](images/769325df09926d923fa4285592ce3bd2439cc1cba366d573b408d25e9178a876.jpg)  
图1-17 热处理到 $F_{\mathrm{tu}} = 270\mathrm{ksi}$ 的棒材的室温和低温的拉伸应力一应变曲线  
图1-18 两种不同状态的管材在不同温度的拉伸应力一应变曲线

两种不同状态的管材在 $662^{\circ}\mathrm{F}$ 的拉伸应力一应变曲线见图1-19。

图1-19 两种不同状态的管材在 $662^{\circ}\mathrm{F}$ 的  
图片摘要：该图主要展示 1 19 两种不同状态的管材在 的。
![](images/75384be584521c90a25138e058ff658c9a1d08732fed9c72a741077caafdff8b.jpg)  
应力一应变曲线

温度对热处理到不同强度水平的棒材和板材拉伸性能的影响见图1-20。

图片摘要：该图主要展示 1 19 两种不同状态的管材在 的。
![](images/8074a397f9cb2b75ae22ba811d5cde4863d48e40ebbce4c7bd4d971d18efc4b9.jpg)  
图1-20 温度对热处理到不同强度水平的棒材和板材拉伸性能的影响

$850^{\circ}\mathrm{F}$ 以下温度对不同热处理状态的棒材拉伸性能的影响见图1-21。

图片摘要：该图主要展示 1 20 温度对热处理到不同强度水平的棒材和板材拉伸性能的影响。
![](images/e9eb343a28a933f156001c37648171b5438dc07fe004dfec95026be08866586b.jpg)  
图1-21 温度对不同热处理状态的棒材拉伸性能的影响

温度对正火及回火到硬度水平32HRC的棒材拉伸性能的影响见图1-22。

图片摘要：该图主要展示 1 21 温度对不同热处理状态的棒材拉伸性能的影响。
![](images/dfba1c9d6cf254586436dcc5db3c0883515b7bf6c7ee9d8068fe915fea6ac999.jpg)  
图1-22 温度对正火及回火到硬度32HRC的棒材拉伸性能的影响

$662^{\circ}\mathrm{F}$ 以下温度对两种不同状态的管材拉伸性能的影响见图1-23。

图1-23 温度对两种不同状态的  
图片摘要：该图主要展示 1 23 温度对两种不同状态的。
![](images/e43f9b276838cc8f501b7de9d57861db49b9052a25b3b0dc23edfb027141f1a4.jpg)  
管材拉伸性能的影响

温度 $1400\sim 1900^{\circ}\mathrm{F}$ 对正火并回火棒材拉伸性能的影响见图1-24。

图1-24 温度对正火并回火棒材  
图片摘要：该图主要展示 1 24 温度对正火并回火棒材。
![](images/1b17ef0455b254926f813b3b7f522b328ade241222f4b79dc0b7c19882fc7a3c.jpg)  
拉伸性能的影响

温度 $80\sim -200^{\circ}\mathrm{F}$ 对淬火并回火棒材拉伸性能影响见图1-25。

图片摘要：该图主要展示 1 24 温度对正火并回火棒材。
![](images/8aa03b94b83052c4312670f33ccc862ae232ae83b59ab4d2700ab6206c326ff1.jpg)  
图1-25 温度对淬火并回火棒材拉伸性能的影响

温度 $80\sim -423^{\circ}\mathrm{F}$ 对淬火并回火硬度36HRC的板材的拉伸性能影响见图1-26。

图片摘要：该图主要展示 1 25 温度对淬火并回火棒材拉伸性能的影响。
![](images/6d34d236796a674eb39d5d4e021889fdeb6f714b3ddc49aa66b0f172d99efac3.jpg)  
图1-26 温度对淬火并回火硬度水平36HRC的厚板拉伸性能的影响
