Repository: C-zj02/CFD-claw

<div align="center">

**English** | [中文](#中文版) | [Français](README_FR.md) | [Русский](README_RU.md) | [हिन्दी](README_HI.md) | [العربية](README_AR.md) | [Português](README_PT.md)

# 🚀 Claude Code Python

**A Complete Python Reimplementation Based on Real Claude Code Source**

*From TypeScript Source → Rebuilt in Python with ❤️*

***
**🔥 Active Development • New Features Weekly 🔥**

</div>

***

## 🎯 What is This?

**Clawd Code** is a **complete Python rewrite** of Claude Code, based on the **real TypeScript source code**.

File: RAG-data/飞机设计手册_第3册_材料(下).pdf-a55ef3e7-383c-4803-9fc4-301627ebdb8e.md (part 1 of 15)
W 固溶热处理状态。

T 热处理产生与F、O或H不同的稳定状态。

H1 只进行应变硬化。

H2 应变硬化和不完全退火。

H3 应变硬化加上稳定化处理。

01 固溶处理空气冷却，提高超声波检查灵敏度。在使用前，材料必须重新热处理。

T1 从高温成形工序冷却，自然时效到基本稳定状态。

T2 退火状态（仅适用于铸件）。

T3 固溶处理后通过矫平或矫直的冷作。

T4 固溶处理和自然时效到基本稳定的状态。

T5 从高温成形工序冷却，然后人工时效。

T6 固溶处理后人工时效。

T7 固溶处理后过时效稳定化。

T8 固溶处理，冷加工，然后人工时效。

T9 固溶处理，人工时效，然后冷加工。

T10 从高温成形工序冷却，人工时效然后冷加工。

T36 固溶处理后再进行压缩变量 $6\%$ 的冷作。

T42 由用户（从任何状态）进行固溶处理后自然时效至基本稳定状态。

T61 T6状态的改善，使产品特性有明显改变。

T62 由用户（从任何状态）进行固溶处理后人工时效。

T72 由用户进行固溶处理后人工时效。

T73 固溶处理后人工过时效以获得最大耐应力腐蚀开裂性能。

T74 由生产方处理，经改进的T73状态，保留了高的力学性能，耐应力腐蚀开裂性能略有下降。

T76 固溶处理后人工过时效以获得最大耐剥落腐蚀性能。

T77 固溶处理后人工过时效以获得好的耐腐蚀开裂性能。

T81 固溶处理后通过矫平或矫直的冷作，再进行人工时效。

T861 固溶处理后进行压缩变形量 $6\%$ 的冷作，再进行人工时效。

T87 固溶处理后进行压缩变形量 $7\%$ 的冷作，再进行人工时效。

TX51 固溶处理后通过最大至 $3\%$ （由产品决定）拉伸永久变形消除应力。

TX510 适用于通过拉伸消除应力后不再矫直的挤压型材和产品。

TX511 适用于通过拉伸消除应力后再少量矫直的挤压型材和产品。

TX52 固溶处理后通过最大至 $5\%$ 的压缩永久变形来消除应力。

TX54 适用于模锻件通过终锻模重新冷压消除应力。

# 4.2 材料分类、牌号及其标准

# 4.2.1 变形铝合金的分类、牌号及标准

变形铝合金的分类、牌号及标准见表4-2。

表 4-2 变形铝合金的分类、牌号及标准  

<table><tr><td>分 类</td><td>牌 号</td><td>板材</td><td>棒 材</td><td>型材</td><td>管材</td><td>锻材</td></tr><tr><td rowspan="8">铝-铜系</td><td>2024</td><td>AMS-QQ-A-250/4AMS4035AMS4037</td><td>AMS-QQ-A-225/6AMS4120</td><td>AMS-QQ-A-200/3AMS4152AMS4164AMS4165</td><td>WW-T-700/3AMS4086</td><td></td></tr><tr><td>2024(包铝)</td><td>AMS-QQ-A-250/5</td><td></td><td></td><td></td><td></td></tr><tr><td>2026(ALCOA)</td><td></td><td></td><td>AMS4338</td><td></td><td></td></tr><tr><td>2124</td><td>AMS-QQ-A-250/29AMS4101</td><td></td><td></td><td></td><td></td></tr><tr><td>2219</td><td>AMS-QQ-A-250/30AMS4031</td><td></td><td>AMS4163AMS4162</td><td></td><td>AMS4144</td></tr><tr><td>2224(ALCOA)</td><td></td><td></td><td>(ALCOA)</td><td></td><td></td></tr><tr><td>2324(ALCOA)</td><td>BMS7-254</td><td></td><td></td><td></td><td></td></tr><tr><td>2524(包铝)(ALCOA)</td><td>AMS4296</td><td></td><td></td><td></td><td></td></tr><tr><td>铝-镁-硅系</td><td>6061</td><td>AMS-QQ-A-250/11AMS4025AMS4026AMS4027</td><td>AMS-QQ-A-225/8AMS4115AMS4116AMS4117</td><td>AMS-QQ-A-200/8AMS4160AMS4150AMS4161AM4172AMS4173</td><td>WW-T-700/6AMS4080AMS4082</td><td>AMS-QQ-A-367AMS-A-22771AMS4127AMS4248</td></tr><tr><td rowspan="8">铝-锌系</td><td>7050</td><td>AMS4050AMS4201</td><td></td><td>AMS4340AMS4341AMS4342</td><td></td><td>MAS-A-22771AMS4107AMS4108AMS4333</td></tr><tr><td>7055(ALCOA)</td><td>AMS4206</td><td></td><td>AMS4337AMS4324AMS4336</td><td></td><td></td></tr><tr><td>7075</td><td>AMS-QQ-A-250/12,24AMS4044AMS4045AMS4078</td><td>AMS-QQ-A-225/9AMS4122AMS4123AMS4187AMS4124</td><td>AMS-QQ-A-200/11,15</td><td></td><td>AMS-QQ-A-367AMS-A-22771AMS4126AMS4141AMS4147</td></tr><tr><td>7075(包铝)</td><td>AMS-QQ-A-250/13,25AMS4049</td><td></td><td></td><td></td><td></td></tr><tr><td>7150</td><td>AMS4306AMS4252</td><td></td><td>AMS4307AMS4345</td><td></td><td></td></tr><tr><td>7175</td><td></td><td></td><td>AMS4344</td><td></td><td>AMS-A-22771AMS4148AMS4149AMS4179</td></tr><tr><td>7475</td><td>AMS4084AMS4085AMS4089AMS4090AMS4202</td><td></td><td></td><td></td><td></td></tr><tr><td>7475(包铝)</td><td>AMS4100AMS4207</td><td></td><td></td><td></td><td></td></tr></table>

# 4.2.2 铸造铝合金的分类、牌号及标准

铸造铝合金的分类、牌号及标准见表4-3。

表 4-3 铸造铝合金的分类、牌号及标准  

<table><tr><td>分 类</td><td>牌 号</td><td>铸 件</td></tr><tr><td>铝-铜系</td><td>A201.0</td><td>AMS-A-21180</td></tr><tr><td rowspan="3">铝-硅系</td><td>356.0</td><td>AMS4217AMS4284AMS4260</td></tr><tr><td>A356.0</td><td>AMS-A-21180 AMS4218</td></tr><tr><td>A357.0</td><td>AMS-A-21180</td></tr></table>

# 4.3 材料的特点和应用

材料的特点和应用见表4-4。

表 4-4 材料的特点和应用  

<table><tr><td>合金牌号</td><td>半成品形式</td><td>主要特点</td><td>应用</td></tr><tr><td>2024</td><td>棒材板材型材管材</td><td>铝-铜系可热处理强化合金,是常用的中等强度的结构材料,其性能有区别,常用T3和T4状态,具有较高的韧性、塑性,较好的疲劳性能和抗裂纹扩展性能,但抗腐蚀性能较差,厚度&lt;0.04in或需成形的零件,宜选用包铝薄板,而厚板的短横向性能和抗应力腐蚀能力均较差,不能熔焊和钎焊</td><td>用于机身蒙皮,机翼下壁板,操纵舵面等。与高温胶结材料(120℃)胶结应用的不包铝薄板采用T81状态</td></tr><tr><td>2026</td><td>型材</td><td>比2024-T3511拉伸强度高10%以上,断裂韧性高,耐疲劳裂纹扩展更好,减少粗晶层,机械变形小</td><td>机翼型材</td></tr><tr><td>2124</td><td>板材</td><td>高纯度型的2024合金,仅提供T851厚板,具有较高的短横向延伸率,改进了断裂韧度,和2024合金一样,有优良的综合性能和高温抗蠕变性能,耐应力腐蚀性较好</td><td>用于中温(150℃)下对强度和稳定性有要求的部位</td></tr><tr><td>2219</td><td>板材型材锻件</td><td>铝-铜-锰系可热处理强化合金,室温强度较2024合金低,但具有高的耐热性和低温性能,可熔焊和点滚焊,但不能钎焊</td><td>用于低温工作零件,也可用于315℃以下要求高的强度与抗蠕变的部位,如发动机短舱零件和前缘除冰蒙皮等</td></tr><tr><td>2224</td><td>型材</td><td>比2024-T3511型材强度高,塑性好,断裂韧性好</td><td>机翼型材</td></tr><tr><td>2324</td><td>板材</td><td>比2024-T351板材强度高,塑性好,耐裂纹扩展性好</td><td>机翼下壁板已用于波音777</td></tr><tr><td>2524</td><td>板材</td><td>包铝2524-T3铝合金静强度类似于包铝2024-T3铝合金;平面应力断裂韧性Kc值比2024-T3提高20%;较低的疲劳裂纹扩张速率;耐腐蚀类似于2024-T3</td><td>机身蒙皮,已用于波音777飞机机身蒙皮</td></tr><tr><td>6061</td><td>板材管材</td><td>铝-镁-硅系可热处理强化合金,具有中等强度和较高的塑性,耐腐蚀性能良好,且具有良好的焊接性能</td><td>用于要求有高塑性和高抗腐蚀性的飞机零件,用于飞机管件</td></tr></table>

续表 4-4  

<table><tr><td>合金牌号</td><td>半成品形式</td><td>主要特点</td><td>应用</td></tr><tr><td>7050</td><td>板材型材锻件</td><td>铝-锌-铜系可热处理强化合金,具有高强度、高抗应力腐蚀开裂性能和良好的断裂韧度,合金中用锆代替铬,降低了淬火敏感性,从而使厚截面获得高强度。T73状态的耐应力腐蚀开裂性能最高,T76状态有较好的耐剥落腐蚀性能,且静强度较高,T74状态的应力腐蚀特性介于T73和T76状态之间</td><td>用于厚大截面受高负荷的主要结构件,如梁、加强壁板、缘条、机翼上蒙皮、重要承力接头等</td></tr><tr><td>7055</td><td>板材型材</td><td>7055-T77铝合金比7150-T77铝合金压缩强度提高8%~12%;对lin厚板可保证的典型KIC值纵向为26ksi√in、横向为24ksi√in;耐腐蚀性能比7075-T651和7150-T6好</td><td>机翼上壁板,已用于波音777飞机机翼上壁板</td></tr><tr><td>7075</td><td>板材棒材型材锻件</td><td>铝-锌-镁-铜系可热处理强化高强度合金,有三种热处理状态供使用,T6状态的静强度最高,塑性韧性最低,疲劳性能差,对应力腐蚀开裂敏感,并且韧性随温度的降低而降低,所以T6状态不用于低温工作零件,T73状态的强度最低,但有较高的断裂韧度和优良的抗应力腐蚀开裂和剥蚀性能,T76状态的性能介于T6和T73之间,与T6状态比较,强度低,但耐应力腐蚀性能要好,与T73状态比较,强度高,但耐应力腐蚀性能差</td><td>广泛用于飞机结构的重要受力零件,机翼壁板,翼肋,接头等</td></tr><tr><td>7150</td><td>板材型材</td><td>铝-锌-镁-铜系可热处理强化合金,是7050合金的改进,在厚度3in内强度高于7050合金。T61,T77状态的断裂韧度最低,T77状态抗应力腐蚀性能及剥蚀类似于7050-T76</td><td>用于飞机结构的主要受力零件,如机翼上壁板,梁,缘条等</td></tr><tr><td>7175</td><td>锻件</td><td>一种高纯度、高强度铝-锌-镁-铜系合金可热处理强化,有T66、T7452、T742状态,T66状态模锻件的静强度高于7075-T6,其疲劳性能和抗应力腐蚀性能与7075-T6锻件相当,7175-T74状态模锻件和自由锻件的静强度与7075-T76相当,而韧性和疲劳性能等于或略高于7075-T73锻件,T74状态抗应力腐蚀性能明显高于T6状态,接近T73状态</td><td>用于飞机结构的主要承力零件,如框</td></tr><tr><td>7475</td><td>板材</td><td>铝-锌-镁-铜系可热处理强化合金,是7075合金高纯度改型,其静强度与7075合金相应的状态相近,而T6状态的室温韧性与2024-T3相当,韧性和抗裂纹扩展性能好是该合金突出优点,抗应力腐蚀开裂与剥蚀性能与7075合金相应状态相当</td><td>用于要求高强度、高韧性、抗疲劳裂纹扩展的飞机构件,如机身桨皮、机翼下壁板梁和隔框等</td></tr><tr><td>A201.0</td><td>铸件</td><td>铝-铜-银系可热处理强化合金,在室温和高温下有高强度和良好的韧性,在T73状态下有良好的抗应力腐蚀开裂性能</td><td>用于受力的主要结构中主起舱门锁座等</td></tr><tr><td>A356.0</td><td>铸件</td><td>铝-硅-镁系可热处理强化合金,具有中等强度和高的抗腐蚀性,铸造工艺性能优良,是一种应用很广的铸造材料,适用于砂型、金属型,熔模铸造等方法,制造各种复杂薄壁零件</td><td>用于操纵系统支架,主起舱门防撞撬座及要求气密的承受中等载荷的航空零件</td></tr><tr><td>A357.0</td><td>铸件</td><td>A356.0合金高纯度改型,力学性能高于A356.0合金,铸造工艺性能优良,耐腐蚀性能好</td><td>用于要求强度较高和控制重量的优质铸件如支架,壳体等</td></tr></table>

# 4.4 物理性能

# 4.4.1 密度

材料的密度见表4-5。

表 4-5 材料的密度  

<table><tr><td>合金牌号</td><td>密度, 1b/in³</td><td>合金牌号</td><td>密度, 1b/in³</td></tr><tr><td>2024</td><td>0.101</td><td>7050</td><td>0.102</td></tr><tr><td>2026</td><td>0.100</td><td>7055</td><td>0.103</td></tr><tr><td>2124</td><td>0.100</td><td>7075</td><td>0.101</td></tr><tr><td>2219</td><td>0.103</td><td>7150</td><td>0.102</td></tr><tr><td>2224</td><td>0.100</td><td>7175</td><td>0.101</td></tr><tr><td>2324</td><td>0.100</td><td>7475</td><td>0.101</td></tr><tr><td>2524</td><td>0.103</td><td>A201.0</td><td>0.102</td></tr><tr><td>6061</td><td>0.098</td><td>A356.0</td><td>0.097</td></tr></table>

# 4.4.2 热导率

材料的热导率见表4-6。

表 4-6 材料的热导率  

<table><tr><td>合金牌号</td><td>状态</td><td>K Btu·ft/ (h·ft2·°F)</td><td>合金牌号</td><td>状态</td><td>K Btu·ft/ (h·ft2·°F)</td></tr><tr><td rowspan="2">2024</td><td>T3 × ×</td><td rowspan="2">72</td><td rowspan="3">7075</td><td>T73 × ×</td><td>90</td></tr><tr><td>T4 ×</td><td>T75 × ×</td><td>87</td></tr><tr><td>2124</td><td>T851</td><td>87</td><td>T6 × × ×</td><td>76</td></tr><tr><td>2219</td><td>T8 × ×</td><td>72</td><td rowspan="3">7175</td><td>T66</td><td>76</td></tr><tr><td>6061</td><td>T6</td><td>89</td><td>T74</td><td rowspan="2">90</td></tr><tr><td rowspan="7">7075</td><td>T7651</td><td rowspan="2">89</td><td>T7452</td></tr><tr><td>T76511</td><td rowspan="4">7475</td><td>T61</td><td rowspan="2">80</td></tr><tr><td>T74</td><td rowspan="3">91</td><td>T651</td></tr><tr><td>T7451</td><td>T761</td><td rowspan="2">90</td></tr><tr><td>T7452</td><td>T7651</td></tr><tr><td>T73511</td><td rowspan="2">93</td><td>A201.0</td><td>T7</td><td>70</td></tr><tr><td>T74511</td><td>A356.0</td><td>T6</td><td>88</td></tr></table>

# 4.4.3 比热容

材料的比热容见表4-7。

表 4-7 材料的比热容  

<table><tr><td rowspan="2">合金牌号</td><td>c, Btu/(1b·°F)</td><td rowspan="2">合金牌号</td><td>c, Btu/(1b·°F)</td></tr><tr><td>212°F</td><td>212°F</td></tr><tr><td>2024</td><td>0.23</td><td>7075</td><td>0.22</td></tr><tr><td>2124</td><td>0.21</td><td>7175</td><td>0.23</td></tr><tr><td>2219</td><td>0.22</td><td rowspan="2">7475</td><td>0.23</td></tr><tr><td>6061</td><td>0.23</td><td>0.21</td></tr><tr><td rowspan="2">7050</td><td rowspan="2">0.23</td><td>A201.0</td><td>0.22</td></tr><tr><td>A356.0</td><td>0.23</td></tr></table>

# 4.4.4 线膨胀系数

材料的线膨胀系数见表4-8。

表 4-8 材料的线膨胀系数  

<table><tr><td rowspan="2">合金牌号</td><td rowspan="2">状态</td><td>α, 10-6in/(in·°F)</td><td rowspan="2">合金牌号</td><td rowspan="2">状态</td><td>α, 10-6in/(in·°F)</td></tr><tr><td>68~212°F</td><td>68~212°F</td></tr><tr><td>2024</td><td></td><td>12.9</td><td>7075</td><td></td><td>12.8</td></tr><tr><td>2124</td><td></td><td>12.6</td><td>7175</td><td>T66、T74、T73511</td><td>12.9</td></tr><tr><td>2219</td><td></td><td>12.6</td><td rowspan="2">7475</td><td>T61、T761、T651、T7651</td><td>12.9</td></tr><tr><td>6061</td><td></td><td>13.0</td><td>T73511</td><td>13.0</td></tr><tr><td rowspan="2">7050</td><td>T74、T7451、T7452</td><td rowspan="2">12.8</td><td>A201.0</td><td>T6</td><td>10.7</td></tr><tr><td>T7651、T73511、T74511、T76511</td><td>A356.0</td><td>T6</td><td>12.0</td></tr></table>

# 4.5 力学性能

# 4.5.1 标准规定的力学性能

（1）轧制、拉制或冷精整异型棒、圆棒与线材的力学性能见表4-9。

表 4-9 轧制、拉制或冷精整异型棒、圆棒与线材的力学性能  

<table><tr><td rowspan="3">牌号</td><td rowspan="3">状态</td><td rowspan="3">d或δin</td><td rowspan="3">取向</td><td>Ftu</td><td>Fty</td><td>e</td><td rowspan="3">技术标准</td></tr><tr><td colspan="2">ksi</td><td>%</td></tr><tr><td colspan="3">不小于</td></tr><tr><td rowspan="19">2024</td><td>0</td><td>≤8.000</td><td></td><td>≤35</td><td>-</td><td>16</td><td rowspan="19">AMS-QQ-A-225/6AMS4120</td></tr><tr><td rowspan="18">T4</td><td rowspan="2">0.125~0.499</td><td>L</td><td>62</td><td>45</td><td>10</td></tr><tr><td>T</td><td>61</td><td>45</td><td>-</td></tr><tr><td rowspan="2">0.500~1.000</td><td>L</td><td>62</td><td>42</td><td>10</td></tr><tr><td>T</td><td>61</td><td>42</td><td>-</td></tr><tr><td rowspan="2">1.001~2.000</td><td>L</td><td>62</td><td>42</td><td>10</td></tr><tr><td>T</td><td>59</td><td>41</td><td>-</td></tr><tr><td rowspan="2">2.001~3.000</td><td>L</td><td>62</td><td>42</td><td>10</td></tr><tr><td>T</td><td>57</td><td>40</td><td>-</td></tr><tr><td rowspan="2">3.001~4.000</td><td>L</td><td>62</td><td>42</td><td>10</td></tr><tr><td>T</td><td>55</td><td>39</td><td>-</td></tr><tr><td rowspan="2">4.001~4.500</td><td>L</td><td>62</td><td>42</td><td>10</td></tr><tr><td>T</td><td>54</td><td>39</td><td>-</td></tr><tr><td rowspan="2">4.501~5.000</td><td>L</td><td>62</td><td>40</td><td>10</td></tr><tr><td>T</td><td>54</td><td>37</td><td>-</td></tr><tr><td rowspan="2">5.001~6.000</td><td>L</td><td>62</td><td>40</td><td>10</td></tr><tr><td>T</td><td>52</td><td>36</td><td>-</td></tr><tr><td>6.001~6.500</td><td>L</td><td>62</td><td>40</td><td>10</td></tr><tr><td>6.501~8.000</td><td>L</td><td>58</td><td>38</td><td>10</td></tr></table>

续表 4-9  

<table><tr><td rowspan="3">牌号</td><td rowspan="3">状态</td><td rowspan="3">d或δin</td><td rowspan="3">取向</td><td>Ftu</td><td>Fty</td><td>e</td><td rowspan="3">技术标准</td></tr><tr><td colspan="2">ksi</td><td>%</td></tr><tr><td colspan="3">不小于</td></tr><tr><td rowspan="6">2024</td><td>T6</td><td>≤6.500</td><td>L</td><td>62</td><td>50</td><td>5</td><td rowspan="6">AMS-QQ-A-225/6AMS4120M</td></tr><tr><td>T36</td><td>≤0.375</td><td>L</td><td>69</td><td>52</td><td>10</td></tr><tr><td>T42</td><td>≤6.500</td><td>L</td><td>62</td><td>40</td><td>10</td></tr><tr><td>T62</td><td>≤6.500</td><td>L</td><td>60</td><td>46</td><td>5</td></tr><tr><td>T351</td><td>0.500~6.500</td><td>L</td><td>62</td><td>45</td><td>10</td></tr><tr><td>T851</td><td>0.500~6.500</td><td>L</td><td>66</td><td>58</td><td>5</td></tr><tr><td rowspan="6">6061</td><td>O</td><td>≤8.000</td><td></td><td>≤22</td><td>6</td><td>18</td><td>AMS-QQ-A-225/8AMS4115</td></tr><tr><td>T4</td><td>≤8.000</td><td>L</td><td>30</td><td>16</td><td>18</td><td>AMS-QQ-A-225/8AMS4116</td></tr><tr><td>T42</td><td>≤8.000</td><td>L</td><td>30</td><td>14</td><td>18</td><td rowspan="2">AMS-QQ-A-225/8</td></tr><tr><td>T451</td><td>0.500~8.000</td><td>L</td><td>30</td><td>16</td><td>18</td></tr><tr><td>T6T61</td><td>≤8.000</td><td>L</td><td>42</td><td>35</td><td>10</td><td rowspan="2">AMS-QQ-A-225/8AMS4117</td></tr><tr><td>T651</td><td>0.500~8.000</td><td>L</td><td>42</td><td>35</td><td>10</td></tr><tr><td rowspan="4">7075</td><td>O</td><td>≤8.000</td><td></td><td>40</td><td>12</td><td>10</td><td>AMS-QQ-A-225/9AMS4122AMS4123AMS4187</td></tr><tr><td rowspan="3">T73T7351</td><td>0.375~2.000</td><td>L</td><td>68</td><td>56</td><td>10</td><td rowspan="3">AMS-QQ-A-225/9AMS4124</td></tr><tr><td rowspan="2">2.001~3.000</td><td>L</td><td>68</td><td>56</td><td>10</td></tr><tr><td>T</td><td>65</td><td>52</td><td>-</td></tr></table>

# (2）薄板和厚板的力学性能见表4-10。

表 4-10 薄板和厚板的力学性能  

<table><tr><td rowspan="3">牌号</td><td rowspan="3">状态</td><td rowspan="3">δin</td><td rowspan="3">取向</td><td>Ftu</td><td>Fty</td><td>e</td><td rowspan="3">技术标准</td></tr><tr><td colspan="2">ksi</td><td>%</td></tr><tr><td colspan="3">不小于</td></tr><tr><td rowspan="8">2024</td><td rowspan="2">0</td><td>0.010~0.499</td><td></td><td>≤32</td><td>≤14</td><td>12</td><td rowspan="2">AMS-QQ-A-250/4AMS4035</td></tr><tr><td>0.500~1.750</td><td></td><td>≤32</td><td></td><td>12</td></tr><tr><td rowspan="2">T3</td><td rowspan="2">0.008~0.009</td><td>L</td><td>64</td><td>47</td><td>-</td><td rowspan="2">AMS-QQ-A-250/4AMS4037</td></tr><tr><td>T</td><td>63</td><td>42</td><td>10</td></tr><tr><td rowspan="4">T361、</td><td rowspan="2">0.020~0.062</td><td>L</td><td>68</td><td>56</td><td>-</td><td rowspan="4">AMS-QQ-A-250/4</td></tr><tr><td>T</td><td>67</td><td>50</td><td>8</td></tr><tr><td rowspan="2">0.063~0.249</td><td>L</td><td>69</td><td>56</td><td>-</td></tr><tr><td>T</td><td>68</td><td>51</td><td>9</td></tr></table>

续表 4-10  

<table><tr><td rowspan="3">牌号</td><td rowspan="3">状态</td><td rowspan="3">δin</td><td rowspan="3">取向</td><td>Ftu</td><td>Fty</td><td>e</td><td rowspan="3">技术标准</td></tr><tr><td colspan="2">ksi</td><td>%</td></tr><tr><td colspan="3">不小于</td></tr><tr><td rowspan="36">2024</td><td rowspan="4">T361</td><td rowspan="2">0.250~0.499</td><td>L</td><td>67</td><td>54</td><td>-</td><td rowspan="4">AMS - QQ - A - 250/4</td></tr><tr><td>T</td><td>66</td><td>49</td><td>9</td></tr><tr><td rowspan="2">0.500</td><td>L</td><td>67</td><td>54</td><td>-</td></tr><tr><td>T</td><td>66</td><td>49</td><td>10</td></tr><tr><td rowspan="14">T42</td><td rowspan="2">0.010~0.020</td><td>L</td><td>62</td><td>38</td><td>-</td><td rowspan="14">AMS - QQ - A - 250/4AMS4035</td></tr><tr><td>T</td><td>62</td><td>38</td><td>12</td></tr><tr><td rowspan="2">0.021~0.249</td><td>L</td><td>62</td><td>38</td><td>-</td></tr><tr><td>T</td><td>62</td><td>38</td><td>15</td></tr><tr><td rowspan="2">0.250~0.499</td><td>L</td><td>61</td><td>38</td><td>-</td></tr><tr><td>T</td><td>62</td><td>38</td><td>12</td></tr><tr><td rowspan="2">0.500~1.000</td><td>L</td><td>60</td><td>38</td><td>-</td></tr><tr><td>T</td><td>61</td><td>38</td><td>8</td></tr><tr><td rowspan="2">1.001~1.500</td><td>L</td><td>59</td><td>38</td><td>-</td></tr><tr><td>T</td><td>60</td><td>38</td><td>7</td></tr><tr><td rowspan="2">1.501~2.000</td><td>L</td><td>59</td><td>38</td><td>-</td></tr><tr><td>T</td><td>60</td><td>38</td><td>6</td></tr><tr><td rowspan="2">2.001~3.000</td><td>L</td><td>58</td><td>38</td><td>-</td></tr><tr><td>T</td><td>58</td><td>38</td><td>4</td></tr><tr><td rowspan="7">T62</td><td rowspan="2">0.010~0.249</td><td>L</td><td>64</td><td>50</td><td>-</td><td rowspan="18">AMS - QQ - A - 250/4</td></tr><tr><td>T</td><td>64</td><td>50</td><td>5</td></tr><tr><td rowspan="2">0.250~0.499</td><td>L</td><td>63</td><td>49</td><td>-</td></tr><tr><td>T</td><td>64</td><td>50</td><td>5</td></tr><tr><td rowspan="2">0.500~2.000</td><td>L</td><td>62</td><td>49</td><td>-</td></tr><tr><td>T</td><td>63</td><td>50</td><td>5</td></tr><tr><td>2.001~3.000</td><td>T</td><td>63</td><td>50</td><td>5</td></tr><tr><td>T72</td><td>0.010~0.249</td><td>T</td><td>60</td><td>46</td><td>5</td></tr><tr><td rowspan="4">T851</td><td rowspan="2">0.500~1.000</td><td>L</td><td>66</td><td>58</td><td>-</td></tr><tr><td>T</td><td>66</td><td>58</td><td>5</td></tr><tr><td rowspan="2">1.001~1.499</td><td>L</td><td>66</td><td>57</td><td>-</td></tr><tr><td>T</td><td>66</td><td>57</td><td>5</td></tr><tr><td rowspan="6">T861</td><td rowspan="2">0.020~0.062</td><td>L</td><td>71</td><td>63</td><td>-</td></tr><tr><td>T</td><td>70</td><td>62</td><td>3</td></tr><tr><td rowspan="2">0.063~0.249</td><td>L</td><td>72</td><td>67</td><td>-</td></tr><tr><td>T</td><td>71</td><td>66</td><td>4</td></tr><tr><td rowspan="2">0.250~0.500</td><td>L</td><td>70</td><td>64</td><td>-</td></tr><tr><td>T</td><td>70</td><td>64</td><td>4</td></tr></table>

续表 4-10  

<table><tr><td rowspan="3">牌号</td><td rowspan="3">状态</td><td rowspan="3">δin</td><td rowspan="3">取向</td><td>Ftu</td><td>Fty</td><td>e</td><td rowspan="3">技术标准</td></tr><tr><td colspan="2">ksi</td><td>%</td></tr><tr><td colspan="3">不小于</td></tr><tr><td rowspan="39">2024(包铝)</td><td rowspan="4">O</td><td>0.008~0.009</td><td></td><td>≤30</td><td>≤14</td><td>10</td><td rowspan="19">AMS - QQ - A - 250/5</td></tr><tr><td>0.010~0.020</td><td></td><td>≤30</td><td>≤14</td><td>12</td></tr><tr><td>0.021~0.499</td><td></td><td>≤30</td><td>≤14</td><td>12</td></tr><tr><td>0.500~1.750</td><td></td><td>≤30</td><td></td><td>12</td></tr><tr><td rowspan="6">T361</td><td rowspan="2">0.020~0.062</td><td>L</td><td>62</td><td>53</td><td>-</td></tr><tr><td>T</td><td>61</td><td>47</td><td>8</td></tr><tr><td rowspan="2">0.063~0.499</td><td>L</td><td>65</td><td>53</td><td>-</td></tr><tr><td>T</td><td>64</td><td>48</td><td>9</td></tr><tr><td rowspan="2">0.500</td><td>L</td><td>64</td><td>52</td><td>-</td></tr><tr><td>T</td><td>63</td><td>47</td><td>10</td></tr><tr><td rowspan="9">T42</td><td rowspan="2">0.250~0.499</td><td>L</td><td>59</td><td>36</td><td>-</td></tr><tr><td>T</td><td>60</td><td>36</td><td>12</td></tr><tr><td rowspan="2">0.500~1.000</td><td>L</td><td>58</td><td>36</td><td>-</td></tr><tr><td>T</td><td>59</td><td>36</td><td>8</td></tr><tr><td rowspan="2">1.001~1.500</td><td>L</td><td>57</td><td>36</td><td>-</td></tr><tr><td>T</td><td>58</td><td>36</td><td>7</td></tr><tr><td rowspan="2">1.501~2.000</td><td>L</td><td>57</td><td>36</td><td>-</td></tr><tr><td>T</td><td>58</td><td>36</td><td>6</td></tr><tr><td>2.001~3.000</td><td>T</td><td>56</td><td>36</td><td>4</td></tr><tr><td rowspan="4">T62</td><td rowspan="2">0.063~0.249</td><td>L</td><td>62</td><td>49</td><td>-</td><td rowspan="20">AMS - QQ - A - 250/5</td></tr><tr><td>T</td><td>62</td><td>49</td><td>5</td></tr><tr><td rowspan="2">0.250~0.499</td><td>L</td><td>61</td><td>48</td><td>-</td></tr><tr><td>T</td><td>62</td><td>49</td><td>5</td></tr><tr><td rowspan="2">T72</td><td>0.010~0.062</td><td>T</td><td>56</td><td>43</td><td>5</td></tr><tr><td>0.063~0.249</td><td>T</td><td>58</td><td>45</td><td>5</td></tr><tr><td rowspan="4">T81</td><td rowspan="2">0.010~0.062</td><td>L</td><td>64</td><td>57</td><td>-</td></tr><tr><td>T</td><td>62</td><td>54</td><td>5</td></tr><tr><td rowspan="2">0.063~0.249</td><td>L</td><td>67</td><td>59</td><td>-</td></tr><tr><td>T</td><td>65</td><td>56</td><td>5</td></tr><tr><td rowspan="8">T861</td><td rowspan="2">0.020~0.062</td><td>L</td><td>65</td><td>59</td><td>-</td></tr><tr><td>T</td><td>64</td><td>58</td><td>3</td></tr><tr><td rowspan="2">0.063~0.249</td><td>L</td><td>70</td><td>65</td><td>-</td></tr><tr><td>T</td><td>69</td><td>64</td><td>4</td></tr><tr><td rowspan="2">0.250~0.499</td><td>L</td><td>68</td><td>62</td><td>-</td></tr><tr><td>T</td><td>68</td><td>62</td><td>4</td></tr><tr><td rowspan="2">0.500</td><td>L</td><td>67</td><td>61</td><td>-</td></tr><tr><td>T</td><td>67</td><td>61</td><td>4</td></tr><tr><td rowspan="2">T851</td><td rowspan="2">0.500~1.000</td><td>L</td><td>63</td><td>56</td><td>-</td></tr><tr><td>T</td><td>63</td><td>56</td><td>5</td></tr></table>

续表 4-10  

<table><tr><td rowspan="3">牌号</td><td rowspan="3">状态</td><td rowspan="3">δin</td><td rowspan="3">取向</td><td>Ftu</td><td>Fty</td><td>e</td><td rowspan="3">技术标准</td></tr><tr><td colspan="2">ksi</td><td>%</td></tr><tr><td colspan="3">不小于</td></tr><tr><td rowspan="3">2124</td><td rowspan="3">T851</td><td rowspan="3">1.000~1.500</td><td>L</td><td>66</td><td>57</td><td>6</td><td rowspan="3">AMS-QQ-A-250/29AMS4101</td></tr><tr><td>T</td><td>66</td><td>57</td><td>5</td></tr><tr><td>S</td><td>64</td><td>55</td><td>1.5</td></tr><tr><td rowspan="3">2524(包铝)</td><td rowspan="3">T3</td><td>0.032~0.062</td><td>T</td><td>59</td><td>39</td><td>15</td><td rowspan="3">AMS4296</td></tr><tr><td>0.063~0.128</td><td>T</td><td>61</td><td>40</td><td>15</td></tr><tr><td>0.129~0.310</td><td>T</td><td>62</td><td>40</td><td>15</td></tr><tr><td rowspan="11">6061</td><td rowspan="7">O</td><td>0.006~0.007</td><td></td><td>≤22</td><td>≤12</td><td>10</td><td rowspan="7">AMS-QQ-A-250/11AMS4025</td></tr><tr><td>0.008~0.009</td><td></td><td>≤22</td><td>≤12</td><td>12</td></tr><tr><td>0.010~0.020</td><td></td><td>≤22</td><td>≤12</td><td>14</td></tr><tr><td>0.021~0.128</td><td></td><td>≤22</td><td>≤12</td><td>16</td></tr><tr><td>0.129~0.499</td><td></td><td>≤22</td><td>≤12</td><td>18</td></tr><tr><td>0.500~1.000</td><td></td><td>≤22</td><td>≤12</td><td>18</td></tr><tr><td>1.001~3.000</td><td></td><td>≤22</td><td></td><td>16</td></tr><tr><td rowspan="4">T42</td><td>0.010~0.020</td><td>T</td><td>30</td><td>14</td><td>14</td><td rowspan="4">AMS-QQ-A-250/11</td></tr><tr><td>0.021~0.249</td><td>T</td><td>30</td><td>14</td><td>16</td></tr><tr><td>0.250~1.000</td><td>T</td><td>30</td><td>14</td><td>18</td></tr><tr><td>1.001~3.000</td><td>T</td><td>30</td><td>14</td><td>16</td></tr><tr><td rowspan="20">7050</td><td rowspan="20">T7451</td><td rowspan="2">0.250~2.000</td><td>L</td><td>74</td><td>64</td><td>10</td><td rowspan="20">AMS4050</td></tr><tr><td>T</td><td>74</td><td>64</td><td>9</td></tr><tr><td rowspan="3">2.001~3.000</td><td>L</td><td>73</td><td>62</td><td>9</td></tr><tr><td>T</td><td>73</td><td>62</td><td>8</td></tr><tr><td>S</td><td>68</td><td>59</td><td>3</td></tr><tr><td rowspan="3">3.001~4.000</td><td>L</td><td>72</td><td>62</td><td>9</td></tr><tr><td>T</td><td>72</td><td>62</td><td>6</td></tr><tr><td>S</td><td>68</td><td>58</td><td>3</td></tr><tr><td rowspan="3">4.001~5.000</td><td>L</td><td>71</td><td>61</td><td>9</td></tr><tr><td>T</td><td>71</td><td>61</td><td>5</td></tr><tr><td>S</td><td>67</td><td>57</td><td>3</td></tr><tr><td rowspan="3">5.001~6.000</td><td>L</td><td>70</td><td>60</td><td>8</td></tr><tr><td>T</td><td>70</td><td>60</td><td>4</td></tr><tr><td>S</td><td>67</td><td>57</td><td>3</td></tr><tr><td rowspan="3">6.001~7.000</td><td>L</td><td>69</td><td>59</td><td>7</td></tr><tr><td>T</td><td>69</td><td>59</td><td>4</td></tr><tr><td>S</td><td>66</td><td>56</td><td>3</td></tr><tr><td rowspan="3">7.001~8.000</td><td>L</td><td>68</td><td>58</td><td>6</td></tr><tr><td>T</td><td>68</td><td>58</td><td>4</td></tr><tr><td>S</td><td>65</td><td>55</td><td>3</td></tr></table>

续表 4-10  

<table><tr><td rowspan="3">牌号</td><td rowspan="3">状态</td><td rowspan="3">δin</td><td rowspan="3">取向</td><td>Ftu</td><td>Fty</td><td>e</td><td rowspan="3">技术标准</td></tr><tr><td colspan="2">ksi</td><td>%</td></tr><tr><td colspan="3">不小于</td></tr><tr><td rowspan="5">7050</td><td rowspan="5">T7651</td><td rowspan="2">0.250~1.000</td><td>L</td><td>76</td><td>66</td><td>9</td><td rowspan="5">AMS4201</td></tr><tr><td>T</td><td>76</td><td>66</td><td>8</td></tr><tr><td rowspan="3">2.501~3.000</td><td>L</td><td>76</td><td>66</td><td>8</td></tr><tr><td>T</td><td>76</td><td>66</td><td>7</td></tr><tr><td>S</td><td>70</td><td>60</td><td>1.5</td></tr><tr><td>7055</td><td>T7751</td><td>0.500~1.500</td><td>L</td><td>89</td><td>86</td><td>7</td><td>AMS4206</td></tr><tr><td rowspan="21">7075</td><td rowspan="2">O</td><td>0.015~0.499</td><td></td><td>≤40</td><td>21</td><td>10</td><td rowspan="2">AMS - QQ - A - 250/12AMS4044</td></tr><tr><td>0.500~2.000</td><td></td><td>≤40</td><td></td><td>10</td></tr><tr><td>T6T62</td><td>0.008~0.011</td><td>T</td><td>74</td><td>63</td><td>5</td><td>AMS - QQ - A - 250/12AMS4045</td></tr><tr><td rowspan="2">T73</td><td rowspan="2">0.040~0.249</td><td>L</td><td>67</td><td>56</td><td>-</td><td rowspan="2">AMS - QQ - A - 250/12</td></tr><tr><td>T</td><td>67</td><td>56</td><td>8</td></tr><tr><td rowspan="8">T7351</td><td rowspan="2">0.250~0.499</td><td>L</td><td>68</td><td>57</td><td>-</td><td rowspan="8">AMS - QQ - A - 250/12AMS4078</td></tr><tr><td>T</td><td>69</td><td>57</td><td>7</td></tr><tr><td rowspan="3">3.001~3.500</td><td>L</td><td>62</td><td>49</td><td>-</td></tr><tr><td>T</td><td>63</td><td>49</td><td>6</td></tr><tr><td>S</td><td>59</td><td>47</td><td>-</td></tr><tr><td rowspan="3">3.501~4.000</td><td>L</td><td>60</td><td>48</td><td>-</td></tr><tr><td>T</td><td>61</td><td>48</td><td>6</td></tr><tr><td>S</td><td>57</td><td>46</td><td>-</td></tr><tr><td rowspan="2">T76</td><td rowspan="2">0.063~0.249</td><td>L</td><td>72</td><td>62</td><td>-</td><td rowspan="8">AMS - QQ - A - 250/24</td></tr><tr><td>T</td><td>73</td><td>62</td><td>8</td></tr><tr><td rowspan="6">T7651</td><td rowspan="2">0.250~0.499</td><td>L</td><td>71</td><td>60</td><td>-</td></tr><tr><td>T</td><td>72</td><td>61</td><td>8</td></tr><tr><td rowspan="2">0.500~1.000</td><td>L</td><td>70</td><td>59</td><td>-</td></tr><tr><td>T</td><td>71</td><td>60</td><td>6</td></tr><tr><td rowspan="2">1.001~2.000</td><td>L</td><td>70</td><td>59</td><td>-</td></tr><tr><td>T</td><td>71</td><td>60</td><td>5</td></tr><tr><td rowspan="16">7075(包铝)</td><td rowspan="5">O</td><td>0.008~0.014</td><td></td><td>≤36</td><td>≤20</td><td>9</td><td rowspan="5">AMS - QQ - A - 250/13</td></tr><tr><td>0.015~0.062</td><td></td><td>≤36</td><td>≤20</td><td>10</td></tr><tr><td>0.063~0.187</td><td></td><td>≤38</td><td>≤20</td><td>10</td></tr><tr><td>0.188~0.499</td><td></td><td>≤39</td><td>≤21</td><td>10</td></tr><tr><td>0.500~1.000</td><td></td><td>≤40</td><td></td><td>10</td></tr><tr><td>T6T62</td><td>0.008~0.011</td><td>T</td><td>68</td><td>58</td><td>5</td><td>AMS - QQ - A - 250/12AMS4049</td></tr><tr><td rowspan="6">T76</td><td rowspan="2">0.040~0.062</td><td>L</td><td>66</td><td>56</td><td>-</td><td rowspan="10">AMS - QQ - A - 250/25</td></tr><tr><td>T</td><td>67</td><td>56</td><td>8</td></tr><tr><td rowspan="2">0.063~0.187</td><td>L</td><td>67</td><td>57</td><td>-</td></tr><tr><td>T</td><td>68</td><td>57</td><td>8</td></tr><tr><td rowspan="2">0.188~0.249</td><td>L</td><td>69</td><td>59</td><td>-</td></tr><tr><td>T</td><td>70</td><td>59</td><td>8</td></tr><tr><td rowspan="4">T7651</td><td rowspan="2">0.250~0.499</td><td>L</td><td>68</td><td>58</td><td>-</td></tr><tr><td>T</td><td>69</td><td>58</td><td>8</td></tr><tr><td rowspan="2">0.500~1.000</td><td>L</td><td>68</td><td>57</td><td>-</td></tr><tr><td>T</td><td>68</td><td>57</td><td>6</td></tr></table>

续表4-10   

<table><tr><td rowspan="3">牌号</td><td rowspan="3">状态</td><td rowspan="3">δin</td><td rowspan="3">取向</td><td>Ftu</td><td>Fty</td><td>e</td><td rowspan="3">技术标准</td></tr><tr><td colspan="2">ksi</td><td>%</td></tr><tr><td colspan="3">不小于</td></tr><tr><td rowspan="9">7150</td><td rowspan="9">T7751</td><td rowspan="2">0.250~0.499</td><td>L</td><td>80</td><td>74</td><td>8</td><td rowspan="9">AMS4252</td></tr><tr><td>T</td><td>80</td><td>74</td><td>8</td></tr><tr><td rowspan="2">0.500~0.749</td><td>L</td><td>83</td><td>77</td><td>8</td></tr><tr><td>T</td><td>83</td><td>76</td><td>8</td></tr><tr><td rowspan="2">0.750~1.500</td><td>L</td><td>84</td><td>78</td><td>8</td></tr><tr><td>T</td><td>84</td><td>77</td><td>8</td></tr><tr><td rowspan="3">1.501~3.000</td><td>L</td><td>82</td><td>76</td><td>7</td></tr><tr><td>T</td><td>82</td><td>75</td><td>6</td></tr><tr><td>S</td><td>77</td><td>67</td><td>1</td></tr><tr><td rowspan="39">7475</td><td rowspan="2">T61</td><td rowspan="2">0.040~0.249</td><td>L</td><td>75</td><td>66</td><td>9</td><td rowspan="2">AMS4084</td></tr><tr><td>T</td><td>75</td><td>64</td><td>9</td></tr><tr><td rowspan="6">T761</td><td rowspan="2">0.040~0.062</td><td>L</td><td>71</td><td>61</td><td>9</td><td rowspan="6">AMS4085</td></tr><tr><td>T</td><td>71</td><td>60</td><td>9</td></tr><tr><td rowspan="2">0.063~0.187</td><td>L</td><td>71</td><td>61</td><td>9</td></tr><tr><td>T</td><td>71</td><td>60</td><td>9</td></tr><tr><td rowspan="2">0.188~0.249</td><td>L</td><td>71</td><td>61</td><td>9</td></tr><tr><td>T</td><td>71</td><td>60</td><td>9</td></tr><tr><td rowspan="6">T651</td><td rowspan="2">0.250~0.499</td><td>L</td><td>77</td><td>69</td><td>10</td><td rowspan="6">AMS4090</td></tr><tr><td>T</td><td>78</td><td>67</td><td>10</td></tr><tr><td rowspan="2">0.500~1.000</td><td>L</td><td>77</td><td>70</td><td>9</td></tr><tr><td>T</td><td>78</td><td>68</td><td>9</td></tr><tr><td rowspan="2">1.001~1.500</td><td>L</td><td>77</td><td>70</td><td>9</td></tr><tr><td>T</td><td>78</td><td>68</td><td>9</td></tr><tr><td rowspan="6">T7651</td><td rowspan="2">0.250~0.499</td><td>L</td><td>70</td><td>60</td><td>9</td><td rowspan="6">AMS4089</td></tr><tr><td>T</td><td>71</td><td>60</td><td>9</td></tr><tr><td rowspan="2">0.500~1.000</td><td>L</td><td>69</td><td>59</td><td>8</td></tr><tr><td>T</td><td>70</td><td>59</td><td>8</td></tr><tr><td rowspan="2">1.001~1.500</td><td>L</td><td>69</td><td>59</td><td>6</td></tr><tr><td>T</td><td>70</td><td>59</td><td>6</td></tr><tr><td rowspan="19">T7351</td><td rowspan="2">0.250~1.000</td><td>L</td><td>68</td><td>57</td><td>10</td><td rowspan="19">AMS4202</td></tr><tr><td>T</td><td>68</td><td>57</td><td>9</td></tr><tr><td rowspan="2">1.001~1.500</td><td>L</td><td>68</td><td>57</td><td>10</td></tr><tr><td>T</td><td>68</td><td>57</td><td>9</td></tr><tr><td rowspan="3">1.501~2.000</td><td>L</td><td>67</td><td>55</td><td>10</td></tr><tr><td>T</td><td>67</td><td>55</td><td>8</td></tr><tr><td>S</td><td>64</td><td>52</td><td>4</td></tr><tr><td rowspan="3">2.001~2.500</td><td>L</td><td>66</td><td>54</td><td>10</td></tr><tr><td>T</td><td>66</td><td>54</td><td>8</td></tr><tr><td>S</td><td>64</td><td>52</td><td>4</td></tr><tr><td rowspan="3">2.501~3.000</td><td>L</td><td>65</td><td>53</td><td>10</td></tr><tr><td>T</td><td>65</td><td>53</td><td>8</td></tr><tr><td>S</td><td>62</td><td>50</td><td>3</td></tr><tr><td rowspan="3">3.001~3.500</td><td>L</td><td>63</td><td>51</td><td>10</td></tr><tr><td>T</td><td>63</td><td>51</td><td>8</td></tr><tr><td>S</td><td>61</td><td>48</td><td>3</td></tr><tr><td rowspan="3">3.501~4.000</td><td>L</td><td>61</td><td>48</td><td>9</td></tr><tr><td>T</td><td>61</td><td>48</td><td>7</td></tr><tr><td>S</td><td>59</td><td>46</td><td>3</td></tr></table>

续表 4-10  

<table><tr><td rowspan="3">牌号</td><td rowspan="3">状态</td><td rowspan="3">δin</td><td rowspan="3">取向</td><td>Ftu</td><td>Fty</td><td>e</td><td rowspan="3">技术标准</td></tr><tr><td colspan="2">ksi</td><td>%</td></tr><tr><td colspan="3">不小于</td></tr><tr><td rowspan="6">7475(包铝)</td><td rowspan="4">T61</td><td rowspan="2">0.040~0.062</td><td>L</td><td>69</td><td>61</td><td>-</td><td rowspan="4">AMS4207</td></tr><tr><td>T</td><td>69</td><td>59</td><td>9</td></tr><tr><td rowspan="2">0.188~0.249</td><td>L</td><td>72</td><td>63</td><td>-</td></tr><tr><td>T</td><td>72</td><td>61</td><td>9</td></tr><tr><td rowspan="2">T761</td><td rowspan="2">0.040~0.062</td><td>L</td><td>66</td><td>56</td><td>-</td><td rowspan="2">AMS4100</td></tr><tr><td>T</td><td>66</td><td>55</td><td>9</td></tr></table>

# (3) 挤压型材的力学性能见表4-11。

表 4-11 挤压型材的力学性能  

<table><tr><td rowspan="3">牌号</td><td rowspan="3">状态</td><td rowspan="3">d或δin</td><td rowspan="3">截面积in2</td><td rowspan="3">取向</td><td>Ftu</td><td>Fty</td><td>e</td><td rowspan="3">技术标准</td></tr><tr><td colspan="2">ksi</td><td>%</td></tr><tr><td colspan="3">不小于</td></tr><tr><td rowspan="31">2024</td><td>0</td><td>所有</td><td>所有</td><td></td><td>≤35</td><td>≤19</td><td>12</td><td>AMS-QQ-A-200/3</td></tr><tr><td>T3</td><td>1.500~2.999</td><td>&gt;25</td><td>L</td><td>68</td><td>48</td><td>-</td><td rowspan="30">AMS-QQ-A-200/3AMS4152AMS4164AMS4165</td></tr><tr><td>T3510</td><td rowspan="3">3.000~4.499</td><td rowspan="3">&lt;32</td><td>T</td><td>53</td><td>36</td><td>8</td></tr><tr><td rowspan="2">T3511</td><td>L</td><td>68</td><td>48</td><td>-</td></tr><tr><td>T</td><td>52</td><td>36</td><td>8</td></tr><tr><td rowspan="20">T42</td><td rowspan="2">≤0.249</td><td rowspan="2">&lt;25</td><td>L</td><td>57</td><td>38</td><td>12</td></tr><tr><td>T</td><td>55</td><td>36</td><td>-</td></tr><tr><td rowspan="2">0.250~0.499</td><td rowspan="2">&lt;25</td><td>L</td><td>57</td><td>38</td><td>12</td></tr><tr><td>T</td><td>54</td><td>35</td><td>-</td></tr><tr><td rowspan="2">0.500~0.749</td><td rowspan="2">&lt;25</td><td>L</td><td>57</td><td>38</td><td>12</td></tr><tr><td>T</td><td>52</td><td>34</td><td>-</td></tr><tr><td rowspan="2">0.750~0.999</td><td rowspan="2">&lt;25</td><td>L</td><td>57</td><td>38</td><td>10</td></tr><tr><td>T</td><td>51</td><td>33</td><td>-</td></tr><tr><td rowspan="2">1.000~1.249</td><td rowspan="2">&lt;25</td><td>L</td><td>57</td><td>38</td><td>10</td></tr><tr><td>T</td><td>49</td><td>32</td><td>-</td></tr><tr><td rowspan="2">1.250~1.499</td><td rowspan="2">&lt;25</td><td>L</td><td>57</td><td>38</td><td>10</td></tr><tr><td>T</td><td>47</td><td>31</td><td>-</td></tr><tr><td rowspan="2">1.500~1.749</td><td rowspan="2">&lt;25</td><td>L</td><td>57</td><td>38</td><td>10</td></tr><tr><td>T</td><td>45</td><td>30</td><td>-</td></tr><tr><td rowspan="2">1.750~1.999</td><td rowspan="2">&lt;25</td><td>L</td><td>57</td><td>38</td><td>10</td></tr><tr><td>T</td><td>43</td><td>29</td><td>-</td></tr><tr><td rowspan="2">2.000~2.249</td><td rowspan="2">&lt;25</td><td>L</td><td>57</td><td>38</td><td>10</td></tr><tr><td>T</td><td>41</td><td>28</td><td>-</td></tr><tr><td rowspan="2">2.500~2.499</td><td rowspan="2">&lt;25</td><td>L</td><td>57</td><td>38</td><td>10</td></tr><tr><td>T</td><td>39</td><td>27</td><td>-</td></tr><tr><td>T81</td><td rowspan="2">0.050~0.249</td><td rowspan="2">&lt;20</td><td>L</td><td>64</td><td>56</td><td>-</td></tr><tr><td>T8510</td><td>T</td><td>64</td><td>55</td><td>4</td></tr><tr><td rowspan="4">T8511</td><td rowspan="2">0.250~1.499</td><td rowspan="2">&lt;20</td><td>L</td><td>66</td><td>58</td><td>-</td></tr><tr><td>T</td><td>64</td><td>57</td><td>5</td></tr><tr><td rowspan="2">1.500~4.500</td><td rowspan="2">&lt;32</td><td>L</td><td>66</td><td>58</td><td>-</td></tr><tr><td>T</td><td>61</td><td>57</td><td>5</td></tr></table>

续表4-11   

<table><tr><td rowspan="3">牌号</td><td rowspan="3">状态</td><td rowspan="3">d或δin</td><td rowspan="3">截面积in2</td><td rowspan="3">取向</td><td>Ftu</td><td>Fty</td><td>e</td><td rowspan="3">技术标准</td></tr><tr><td colspan="2">ksi</td><td>%</td></tr><tr><td colspan="3">不小于</td></tr><tr><td rowspan="4">2219</td><td rowspan="4">T8511</td><td rowspan="2">≤0.499</td><td rowspan="2">≤25</td><td>L</td><td>58</td><td>42</td><td>6</td><td rowspan="4">AMS4162AMS4163</td></tr><tr><td>T</td><td>56</td><td>39</td><td>4</td></tr><tr><td rowspan="2">0.500~2.999</td><td rowspan="2">≤25</td><td>L</td><td>58</td><td>42</td><td>6</td></tr><tr><td>T</td><td>56</td><td>39</td><td>4</td></tr><tr><td rowspan="5">6061</td><td>0</td><td>所有</td><td></td><td></td><td>≤22</td><td>≤16</td><td>16</td><td>AMS - QQ - A - 200/8AMS4160</td></tr><tr><td>T4T4510T4511</td><td>≤3.000</td><td></td><td>L</td><td>26</td><td>16</td><td>16</td><td>AMS - QQ - A - 200/8AMS4161AMS4172</td></tr><tr><td>T42</td><td>所有</td><td></td><td>L</td><td>26</td><td>12</td><td>16</td><td>AMS - QQ - A - 200/8</td></tr><tr><td rowspan="2">T62</td><td>≤0.249</td><td></td><td>L</td><td>38</td><td>35</td><td>8</td><td rowspan="2">AMS - QQ - A - 200/8AMS4160</td></tr><tr><td>≥0.250</td><td></td><td>L</td><td>38</td><td>35</td><td>10</td></tr><tr><td rowspan="30">7050</td><td rowspan="10">T73511</td><td rowspan="2">≤1.000</td><td rowspan="2">≤32</td><td>L</td><td>70</td><td>60</td><td>8</td><td rowspan="10">AMS4341</td></tr><tr><td>T</td><td>68</td><td>57</td><td>-</td></tr><tr><td rowspan="2">1.001~2.000</td><td rowspan="2">≤32</td><td>L</td><td>70</td><td>60</td><td>8</td></tr><tr><td>T</td><td>66</td><td>56</td><td>-</td></tr><tr><td rowspan="2">2.001~3.000</td><td rowspan="2">≤32</td><td>L</td><td>70</td><td>60</td><td>8</td></tr><tr><td>T</td><td>65</td><td>55</td><td>-</td></tr><tr><td rowspan="2">3.001~4.000</td><td rowspan="2">≤32</td><td>L</td><td>70</td><td>60</td><td>8</td></tr><tr><td>T</td><td>63</td><td>53</td><td>-</td></tr><tr><td rowspan="2">4.001~5.000</td><td rowspan="2">≤32</td><td>L</td><td>70</td><td>60</td><td>8</td></tr><tr><td>T</td><td>62</td><td>52</td><td>-</td></tr><tr><td rowspan="10">T74511</td><td rowspan="2">≤1.000</td><td rowspan="2">≤32</td><td>L</td><td>73</td><td>63</td><td>7</td><td rowspan="10">AMS4342</td></tr><tr><td>T</td><td>71</td><td>60</td><td>-</td></tr><tr><td rowspan="2">1.001~2.000</td><td rowspan="2">≤32</td><td>L</td><td>73</td><td>63</td><td>7</td></tr><tr><td>T</td><td>69</td><td>59</td><td>-</td></tr><tr><td rowspan="2">2.001~3.000</td><td rowspan="2">≤32</td><td>L</td><td>73</td><td>63</td><td>7</td></tr><tr><td>T</td><td>68</td><td>58</td><td>-</td></tr><tr><td rowspan="2">3.001~4.000</td><td rowspan="2">≤32</td><td>L</td><td>73</td><td>63</td><td>7</td></tr><tr><td>T</td><td>64</td><td>56</td><td>-</td></tr><tr><td rowspan="2">4.001~5.000</td><td rowspan="2">≤32</td><td>L</td><td>73</td><td>63</td><td>7</td></tr><tr><td>T</td><td>64</td><td>54</td><td>-</td></tr><tr><td rowspan="10">T76511</td><td rowspan="2">0.500~1.000</td><td rowspan="2">≤32</td><td>L</td><td>79</td><td>69</td><td>7</td><td rowspan="10">AMS4340</td></tr><tr><td>T</td><td>77</td><td>67</td><td>-</td></tr><tr><td rowspan="2">1.001~2.000</td><td rowspan="2">≤32</td><td>L</td><td>79</td><td>69</td><td>7</td></tr><tr><td>T</td><td>75</td><td>65</td><td>-</td></tr><tr><td rowspan="2">2.001~3.000</td><td rowspan="2">≤32</td><td>L</td><td>79</td><td>69</td><td>7</td></tr><tr><td>T</td><td>73</td><td>63</td><td>-</td></tr><tr><td rowspan="2">3.001~4.000</td><td rowspan="2">≤32</td><td>L</td><td>79</td><td>69</td><td>7</td></tr><tr><td>T</td><td>71</td><td>61</td><td>-</td></tr><tr><td rowspan="2">4.001~5.000</td><td rowspan="2">≤32</td><td>L</td><td>79</td><td>69</td><td>7</td></tr><tr><td>T</td><td>68</td><td>59</td><td>-</td></tr></table>

续表 4-11
