Repository: C-zj02/CFD-claw

<div align="center">

**English** | [中文](#中文版) | [Français](README_FR.md) | [Русский](README_RU.md) | [हिन्दी](README_HI.md) | [العربية](README_AR.md) | [Português](README_PT.md)

# 🚀 Claude Code Python

**A Complete Python Reimplementation Based on Real Claude Code Source**

*From TypeScript Source → Rebuilt in Python with ❤️*

***
**🔥 Active Development • New Features Weekly 🔥**

</div>

***

## 🎯 What is This?

**Clawd Code** is a **complete Python rewrite** of Claude Code, based on the **real TypeScript source code**.

File: RAG-data/飞机设计手册_第3册_材料(下).pdf-ff21cc7a-47b5-44ab-9472-ce349f7f5ed0.md (part 1 of 12)
续表7-42   

<table><tr><td rowspan="2" colspan="2">塑料性能</td><td colspan="4">聚碳酸酯</td></tr><tr><td>无填充</td><td>少于10%的玻璃纤维填充</td><td>10%~40%的玻璃纤维填充</td><td>ABS-聚碳酸酯掺合</td></tr><tr><td rowspan="9">耐环境特性</td><td>吸水率,(24h,1/8 in厚)%</td><td>0.15~0.18</td><td>0.12</td><td>0.07~0.20</td><td>0.20~0.35</td></tr><tr><td rowspan="2">易燃性(燃烧速率),in/min</td><td>-</td><td>-</td><td>-</td><td>0.8~1.27</td></tr><tr><td>-</td><td>-</td><td>-</td><td>-</td></tr><tr><td>日光影响</td><td colspan="3">轻微变色,轻微发黄</td><td>无-微发黄,某些发脆</td></tr><tr><td>弱酸影响</td><td colspan="3">无</td><td>无</td></tr><tr><td>强酸影响</td><td>慢慢地腐蚀</td><td colspan="2">被氧化性酸腐蚀</td><td>被浓氧化性酸腐蚀</td></tr><tr><td>弱碱影响</td><td colspan="3">耐酸有限</td><td>无</td></tr><tr><td>强碱影响</td><td colspan="3">腐蚀</td><td>轻微</td></tr><tr><td>有机溶剂影响</td><td>耐烷烃,可溶于芳香族和氯化烃类</td><td colspan="2">可溶于氯化烃类</td><td>可溶于酮、酯及某些个别的氯化烃</td></tr></table>

# b.阻燃聚碳酸板的性能、规格

阻燃聚碳酸板的性能见表7-43。

阻燃聚碳酸板的标准厚度及热成形性能见表7-44。

表 7-43 阻燃聚碳酸酯板的性能  

<table><tr><td rowspan="2" colspan="2">特性</td><td colspan="2">要求</td></tr><tr><td>1型</td><td>2型</td></tr><tr><td colspan="2">拉伸屈服强度,psi (min)</td><td>7500</td><td>7500</td></tr><tr><td colspan="2">弯曲强度,psi (min)</td><td>10000</td><td>10000</td></tr><tr><td colspan="2">悬臂梁式冲击强度,ft·lbf/in(缺口1/8&quot;棒)(min)</td><td>10(D)①</td><td>2</td></tr><tr><td colspan="2">热变形温度(在264psi状态下),F(℃)(min)</td><td>260(127)</td><td>266°F(130)</td></tr><tr><td rowspan="2" colspan="2">燃烧要求,DMS1510DMS1511</td><td>通过</td><td>通过</td></tr><tr><td>通过</td><td>通过</td></tr><tr><td rowspan="2">烟密度(Ds),(max)</td><td>90s</td><td>50</td><td>50</td></tr><tr><td>90s~4min</td><td>180</td><td>180</td></tr><tr><td colspan="2">人工老化,1000h(1/8in试样)</td><td colspan="2">试验后无龟裂、破损,重量变化≤3%体积变化≤1%</td></tr><tr><td colspan="2">弯曲模量,psi (min)</td><td>320000</td><td>320000</td></tr><tr><td colspan="2">拉伸模量,psi (min)</td><td>320000</td><td>320000</td></tr><tr><td colspan="2">比重</td><td>1.21+0.04-0.01</td><td>1.26+0.04-0.01</td></tr></table>

① 厚度为 $0.020\mathrm{in}$ 以及以下板，要求为 $2\mathrm{ft} \cdot \mathrm{lbf} / \mathrm{in}$ 缺口  
② 厚度为 $0.020\mathrm{in}$ 以及以下板，密度为 $1.26_{-0.01}^{+0.04}$

表 7-44 阻燃聚碳酸板的标准厚度及热成形性能 (热成形性能)  

<table><tr><td>标称厚度</td><td>公差, in</td><td>最小成形步骤</td><td>深度, in</td></tr><tr><td>0.016</td><td>±0.003</td><td>2</td><td>1</td></tr><tr><td>0.020</td><td>±0.003</td><td>2</td><td>1</td></tr><tr><td>0.040</td><td>±0.004</td><td>4</td><td>2</td></tr><tr><td>0.050</td><td>±0.005</td><td>4</td><td>2</td></tr><tr><td>0.060</td><td>±0.006</td><td>6</td><td>3</td></tr><tr><td>0.080</td><td>±0.008</td><td>6</td><td>3</td></tr><tr><td>0.100</td><td>±0.010</td><td>6</td><td>3</td></tr><tr><td>0.125</td><td>±0.013</td><td>6</td><td>3</td></tr><tr><td>0.187</td><td>±0.019</td><td>6</td><td>3</td></tr><tr><td>0.250</td><td>±0.025</td><td>6</td><td>3</td></tr></table>

# (8）聚苯乙烯塑料及其制品

a. 聚苯乙烯塑料的性能见表7-45。

表 7-45 聚苯乙烯塑料的性能  

<table><tr><td rowspan="2" colspan="2">塑料性能</td><td colspan="5">聚苯乙烯模塑料和片料</td><td rowspan="2">20%~30%玻璃纤维填充</td><td colspan="2">苯乙烯-丙烯腈共聚物</td></tr><tr><td>未填充自由流动通用耐热</td><td>耐冲击,中等耐冲击,高耐冲击,耐热</td><td>特殊耐热和耐化学类型</td><td>耐冲阻燃</td><td>通用阻燃</td><td>未填充</td><td>20%~33%玻璃纤维填充</td></tr><tr><td colspan="2">拉伸强度,psi</td><td>5000~12000</td><td>1500~7000</td><td>6500~12000</td><td>5000</td><td>7000</td><td>9000~15000</td><td>9000~12000</td><td>8500~20000</td></tr><tr><td colspan="2">延伸率,%</td><td>1.0~2.5</td><td>2.0~90.0</td><td>1.4~2.5</td><td>13</td><td>2</td><td>0.75~1.30</td><td>1.5~3.7</td><td>1.1~3.8</td></tr><tr><td colspan="2">拉伸弹性模量,10^5 psi</td><td>4.0~6.0</td><td>1.4~5.6</td><td>4.0~6.0</td><td>3.0</td><td>4.5</td><td>8.4~12.9</td><td>4.0~5.6</td><td>4.0~14.0</td></tr><tr><td colspan="2">压缩强度,psi</td><td>11500~16000</td><td>4000~9000</td><td>11500~16000</td><td>-</td><td>-</td><td>13500~18000</td><td>14000~17000</td><td>22000</td></tr><tr><td colspan="2">弯曲屈服强度,psi</td><td>8000~14000</td><td>3000~12000</td><td>10000~17000</td><td>-</td><td>-</td><td>10500~20000</td><td>14000~19000</td><td>22000~26000</td></tr><tr><td colspan="2">冲击强度,ft·lbf/in(1/2×1/2 in缺口棒,悬臂梁试验)</td><td>0.25~0.40(1/4in棒)1.6(1/8×1/2 in)</td><td>0.5~8.0(23℃)0.4~2.5(-25℃)(1/8×1/2 in)</td><td>0.35~0.60(1/4 in,棒)</td><td>1.21(1/8×1/2 in)</td><td>0.25(1/8×1/2 in)</td><td>0.4~4.5</td><td>0.35~0.50</td><td>0.4~4.0</td></tr><tr><td colspan="2">硬度,洛氏</td><td>M65~80</td><td>M10~80,R30~100</td><td>M65~90</td><td>M10</td><td>M70</td><td>M70~95</td><td>M80~90</td><td>M100,E60</td></tr><tr><td colspan="2">弯曲弹性模量,10^5 psi</td><td>4.0~4.7</td><td>1.5~4.6</td><td>-</td><td>-</td><td>-</td><td>8.0~10.0</td><td>~5.5</td><td>8.0~18.0</td></tr><tr><td colspan="2">压缩模量,10^5 psi</td><td>-</td><td>-</td><td>-</td><td>-</td><td>-</td><td>-</td><td>5.3</td><td>-</td></tr><tr><td colspan="2">导热率,10^-4×cal·cm/(s·cm²·°C)</td><td>2.4~3.3</td><td>1.0~3.0</td><td>1.9~3.0</td><td>-</td><td>2.4~3.3</td><td>-</td><td>2.9</td><td>-</td></tr><tr><td colspan="2">比热,cal/°C/g</td><td>0.32</td><td>0.32~0.35</td><td>0.32~0.35</td><td>-</td><td>0.32</td><td>0.23~0.27</td><td>0.32~0.34</td><td>-</td></tr><tr><td colspan="2">热膨胀率,10^-5in/(in·°C)</td><td>6.0~8.0</td><td>3.4~21.0</td><td>6.0~8.0</td><td>-</td><td>6.0~8.0</td><td>1.8~4.5</td><td>3.6~3.8</td><td>2.7~3.8</td></tr><tr><td colspan="2">耐热性,F(连续)</td><td>150~170</td><td>140~175</td><td>170~220</td><td>-</td><td>-</td><td>180~200</td><td>140~205</td><td>200~220</td></tr><tr><td rowspan="2">热变形温度,F</td><td>在纤维应力为264 psi时</td><td>220 (max)</td><td>195 (max)</td><td>180~235</td><td>175</td><td>195</td><td>195~220</td><td>190~220</td><td>190~230</td></tr><tr><td>在纤维应力为66 lbf/in时</td><td>180~230</td><td>180~220</td><td>195~240</td><td>-</td><td>-</td><td>207~231</td><td>-</td><td>215~240</td></tr><tr><td colspan="2">体积电阻率,Ω·cm(相对温度50%和23℃)</td><td>&gt;10^16</td><td>&gt;10^16</td><td>10^13~10^17</td><td>10^15</td><td>10^15</td><td>3.2×10^16</td><td>&gt;10^16</td><td>1.4×10^17~2.1×10^17</td></tr><tr><td colspan="2">介电强度,短期1/8 in厚,V/mil</td><td>500~700</td><td>300~600</td><td>400~600</td><td>500</td><td>500</td><td>350~425</td><td>400~500</td><td>510</td></tr></table>

续表7-45   

<table><tr><td rowspan="2">塑料性能</td><td colspan="5">聚苯乙烯模塑料和片料</td><td rowspan="2">20%~30%玻璃纤维填充</td><td colspan="2">苯乙烯-丙烯腈共聚物</td></tr><tr><td>未填充自由流动通用耐热</td><td>耐冲击,中等耐冲击,高耐冲击,耐热</td><td>特殊耐热和耐化学类型</td><td>耐冲阻燃</td><td>通用阻燃</td><td>未填充</td><td>20%~33%玻璃纤维填充</td></tr><tr><td>介电强度,逐级1/8in厚,V/mil</td><td>400~600</td><td>300~600</td><td>300~500</td><td>450</td><td>500</td><td>350~430</td><td>300~600</td><td>410</td></tr><tr><td>介电常数,60周</td><td>2.45~3.1</td><td>2.45~4.75</td><td>2.45~3.4</td><td>3.2</td><td>3.1</td><td>-</td><td>2.6~3.4</td><td>3.6</td></tr><tr><td>介电常数,10³周</td><td>2.40~2.65</td><td>2.4~4.5</td><td>2.4~3.2</td><td>-</td><td>-</td><td>-</td><td>2.6~3.3</td><td>3.5</td></tr><tr><td>介电常数,10⁶周</td><td>2.40~2.7</td><td>2.4~3.8</td><td>2.4~3.1</td><td>2.8</td><td>2.7</td><td>-</td><td>2.6~3.1</td><td>3.4</td></tr><tr><td>损耗(功率)因数,60周</td><td>0.0001~0.0006</td><td>0.0004~0.0020</td><td>0.0005~0.0030</td><td>0.0006</td><td>0.0006</td><td>0.004~0.014</td><td>0.006~0.008</td><td>0.00645</td></tr><tr><td>损耗(功率)因数,10³周</td><td>0.0001~0.0003</td><td>0.0004~0.0020</td><td>0.0005~0.0030</td><td>-</td><td>-</td><td>0.001~0.004</td><td>0.007~0.012</td><td>0.00652</td></tr><tr><td>损耗(功率)因数,10⁶周</td><td>0.0001~0.0004</td><td>0.0004~0.0020</td><td>0.0005~0.0050</td><td>0.003</td><td>0.001</td><td>0.001~0.003</td><td>0.007~0.010</td><td>0.00668</td></tr><tr><td>耐电弧性,s</td><td>60~140</td><td>20~140</td><td>60~135</td><td>140</td><td>140</td><td>25~40</td><td>100~150</td><td>16</td></tr><tr><td>折射指数,nD</td><td>1.59~1.60</td><td>-</td><td>1.57~1.60</td><td>-</td><td>-</td><td>-</td><td>1.56~1.57</td><td>-</td></tr><tr><td>透明度</td><td>透明</td><td>半透明,不透明</td><td>透明</td><td>半透明,不透明</td><td>透明</td><td>半透明,不透明</td><td>透明</td><td>半透明,不透明</td></tr><tr><td>透光度,%</td><td>87~92</td><td>35~57</td><td>88~90</td><td>-</td><td>87</td><td>-</td><td>78~88</td><td>-</td></tr><tr><td>雾度,%</td><td>&lt;0.1~3.0</td><td>&gt;77</td><td>-</td><td>-</td><td>-</td><td>-</td><td>0.4~0.4</td><td>-</td></tr><tr><td>吸水率,(24h,1/8in厚)%</td><td>0.03~0.10</td><td>0.05~0.6</td><td>0.05~0.40</td><td>-</td><td>-</td><td>0.05~0.10</td><td>0.20~0.30</td><td>0.08~0.22</td></tr><tr><td rowspan="2">易燃性(燃烧速率),in/min</td><td>&lt;1.5</td><td>&lt;1.5</td><td>&lt;1.5</td><td>-</td><td>-</td><td>1.0</td><td>-</td><td>0.1</td></tr><tr><td>-</td><td>-</td><td>-</td><td>0.5/3.0</td><td>-</td><td>-</td><td>-</td><td>-</td></tr><tr><td>日光影响</td><td>轻微发黄</td><td>损失部分强度,轻微发黄</td><td>轻微发黄</td><td>损失部分强度,发黄</td><td>轻微发黄</td><td>轻微发黄</td><td>轻微发黄</td><td>轻微发黄</td></tr><tr><td>弱酸影响</td><td>无</td><td>无</td><td>无</td><td>无</td><td>无</td><td>无</td><td>无</td><td>耐</td></tr><tr><td>强酸影响</td><td>被氧化性酸腐蚀</td><td>被氧化性酸腐蚀</td><td>被氧化性酸腐蚀</td><td>被氧化性酸腐蚀</td><td>被氧化性酸腐蚀</td><td>被氧化性酸腐蚀</td><td>被氧化性酸腐蚀</td><td>被氧化性酸腐蚀</td></tr><tr><td>弱碱影响</td><td>无</td><td>无</td><td>无</td><td>无</td><td>无</td><td>耐</td><td>无</td><td>无</td></tr><tr><td>强碱影响</td><td>无</td><td>无</td><td>无</td><td>无</td><td>无</td><td>仅在表面</td><td>无</td><td>仅在表面</td></tr><tr><td>有机溶剂影响</td><td>可溶于芳香烃和氯化烃</td><td>140~200°F,可溶于芳香烃和氯化烃</td><td>200~220°F,可溶于芳香烃和氯化烃</td><td colspan="2">可溶于芳香烃和氯化烃</td><td>可溶于芳香烃和氯化烃</td><td>可溶于酮,酯,部分氯化烃</td><td>可溶于酮,酯,部分氯化烃</td></tr></table>

b. 聚苯乙烯泡沫的性能见表7-46。

表 7-46 聚苯乙烯泡沫的性能  

<table><tr><td>性能</td><td>挤压的</td><td>模塑的</td><td>自膨胀型的</td></tr><tr><td>密度范围，lb/ft3(D1622)</td><td>1.3~4.5</td><td>1.0~10.1</td><td>5.0~10.0</td></tr><tr><td>拉伸强度，psi(D1623)</td><td>35~185</td><td>20~220</td><td>-</td></tr><tr><td>压缩强度，psi(D1621)</td><td>10~140</td><td>10~200</td><td>45~120</td></tr><tr><td>弯曲强度，psi</td><td>32~170</td><td>25~330</td><td>-</td></tr><tr><td>剪切强度，psi(C273)</td><td>15~95</td><td>13~90</td><td>-</td></tr><tr><td>在40°F平均温度下的导热率K，(Btu·in/h·ft2·°F)(C177)</td><td>0.24~0.33</td><td>0.24~0.27</td><td>0.24</td></tr><tr><td>表面吸水率，lb/ft2</td><td>0.04~0.20</td><td>0.02~0.15</td><td>0.01 (max)</td></tr><tr><td>水蒸气渗透性</td><td>0.06~2.0</td><td>0.5~2.0</td><td>-</td></tr><tr><td>热变形温度，℉</td><td>170</td><td>180</td><td>180</td></tr><tr><td>平均线热膨胀系数，in/(in·°F)</td><td>4.0×10-5</td><td>4.0×10-5</td><td>-</td></tr><tr><td>10²~10³Hz下的介电常数（max）</td><td>1.05</td><td>1.05</td><td>-</td></tr><tr><td>燃烧特性</td><td>能自熄</td><td>能自熄</td><td>-</td></tr></table>

# (9）聚氯乙烯塑料及其制品

a. 聚氯乙烯塑料的性能见表7-47。

表 7-47 聚氯乙烯塑料的性能  

<table><tr><td rowspan="2" colspan="3">塑料性能</td><td rowspan="2">氯化聚氯乙烯料</td><td colspan="3">氯乙烯和氯乙烯醋酸酯的模塑料,板材、棒和管材</td></tr><tr><td>硬质</td><td>软质未填充</td><td>软质填充</td></tr><tr><td rowspan="9">机械性能</td><td colspan="2">拉伸强度,psi</td><td>7500~9000</td><td>6000~7500</td><td>1500~3600</td><td>1000~3500</td></tr><tr><td colspan="2">延伸率,%</td><td>4.5~65.0</td><td>40~80</td><td>290.0~450.0</td><td>200.0~400.0</td></tr><tr><td colspan="2">拉伸弹性模量,105psi</td><td>3.60~4.75</td><td>3.5~6.0</td><td>-</td><td>-</td></tr><tr><td colspan="2">压缩强度,psi</td><td>9000~22000</td><td>8000~13000</td><td>900~1700</td><td>1000~1800</td></tr><tr><td colspan="2">弯曲屈服强度,psi</td><td>14500~17000</td><td>10000~16000</td><td>-</td><td>-</td></tr><tr><td colspan="2">冲击强度,ft·lbf/in(1/2×1/2 in缺口棒,悬臂梁试验)</td><td>1.0~5.6</td><td>0.4~20.0</td><td colspan="2">随类型和增塑剂数量而变化</td></tr><tr><td colspan="2">硬度,洛氏</td><td>R117~R122</td><td>65~85(肖氏D)</td><td>50~100(肖氏A)</td><td>50~100(肖氏A)</td></tr><tr><td colspan="2">弯曲弹性模量,105psi</td><td>3.8~4.5</td><td>3.5</td><td>-</td><td>-</td></tr><tr><td colspan="2">压缩模量,105psi</td><td>3.35~6.00</td><td>-</td><td>-</td><td>-</td></tr><tr><td rowspan="6">热性能</td><td colspan="2">导热率,10-4×cal·cm/(s·cm2·℃)</td><td>3.3</td><td>3.5~5.0</td><td>3.0~4.0</td><td>3.0~4.0</td></tr><tr><td colspan="2">比热,cal/(℃·g)</td><td>0.33</td><td>0.25~0.35</td><td>0.3~0.5</td><td>0.3~0.5</td></tr><tr><td colspan="2">热膨胀率,105in/(in·℃)</td><td>0.8~7.6</td><td>5.0~10.0</td><td>7.0~35.0</td><td>-</td></tr><tr><td colspan="2">耐热性,F(连续)</td><td>230</td><td>130~175</td><td>150~175</td><td>150~175</td></tr><tr><td rowspan="2">热变形温度,F</td><td>在纤维应力为264 psi时</td><td>202~234</td><td>140~170</td><td>-</td><td>-</td></tr><tr><td>在纤维应力为66 lbf/in时</td><td>215~247</td><td>135~180</td><td>-</td><td>-</td></tr></table>

续表7-47   

<table><tr><td rowspan="2" colspan="2">塑料性能</td><td rowspan="2">氯化聚氯乙烯料</td><td colspan="3">氯乙烯和氯乙烯醋酸酯的模塑料,板材、棒和管材</td></tr><tr><td>硬质</td><td>软质未填充</td><td>软质填充</td></tr><tr><td rowspan="10">电性能</td><td>体积电阻率,Ω·cm(相对温度50%和23℃)</td><td>1016</td><td>&gt;1016</td><td>1011~1015</td><td>1011~1014</td></tr><tr><td>介电强度,短期1/8in厚,V/mil</td><td>1220~1500</td><td>350~500</td><td>300~400</td><td>250~300</td></tr><tr><td>介电强度,逐级1/8in厚,V/mil</td><td>-</td><td>-</td><td>275~290</td><td>225~750</td></tr><tr><td>介电常数,60周</td><td>3.08</td><td>3.2~4.0</td><td>5.0~6.0</td><td>5.0~6.0</td></tr><tr><td>介电常数,103周</td><td>2.8~3.6</td><td>3.0~3.8</td><td>4.0~8.0</td><td>4.0~8.0</td></tr><tr><td>介电常数,106周</td><td>3.2~3.6</td><td>2.8~3.1</td><td>3.3~4.5</td><td>4.0~5.0</td></tr><tr><td>损耗(功率)因数,60周</td><td>0.01887~0.02080</td><td>0.007~0.020</td><td>0.08~0.15</td><td>0.10~0.15</td></tr><tr><td>损耗(功率)因数,103周</td><td>0.0092~0.0108</td><td>0.009~0.017</td><td>0.07~0.16</td><td>0.09~0.16</td></tr><tr><td>损耗(功率)因数,106周</td><td>0.020</td><td>0.006~0.018</td><td>0.04~0.14</td><td>0.09~0.10</td></tr><tr><td>耐电弧性,s</td><td>-</td><td>60~80</td><td>-</td><td>-</td></tr><tr><td rowspan="4">光学性能</td><td>折射指数,nD</td><td>-</td><td>1.52~1.55</td><td>-</td><td>-</td></tr><tr><td>透明度</td><td>-</td><td colspan="3">透明、半透明、不透明</td></tr><tr><td>透光度,%</td><td>-</td><td>76~82</td><td>-</td><td>-</td></tr><tr><td>雾度,%</td><td>-</td><td>8~18</td><td>-</td><td>-</td></tr><tr><td rowspan="9">耐环境特性</td><td>吸水率,(24h,1/8in厚)%</td><td>0.02~0.15</td><td>0.04~0.4</td><td>0.15~0.75</td><td>0.50~1.0</td></tr><tr><td rowspan="2">易燃性(燃烧速率),in/min</td><td>-</td><td>-</td><td>-</td><td>-</td></tr><tr><td>-</td><td>&lt;0.16(板材)</td><td>-</td><td>-</td></tr><tr><td>日光影响</td><td>轻微</td><td>随配方而变化</td><td>随稳定剂而变化</td><td>轻微</td></tr><tr><td>弱酸影响</td><td>无</td><td>无</td><td>无</td><td>无</td></tr><tr><td>强酸影响</td><td>无</td><td>无~轻微</td><td>无~轻微</td><td>无~轻微</td></tr><tr><td>弱碱影响</td><td>无</td><td>无</td><td>无</td><td>无</td></tr><tr><td>强碱影响</td><td>无</td><td>无</td><td>无</td><td>无</td></tr><tr><td>有机溶剂影响</td><td>耐醇、脂肪族烃油;在酮和酯中可溶解或溶胀;在芳香族烃中则会溶胀</td><td colspan="3">耐醇、脂肪烃、油类。在酮酯中溶解或溶胀,在芳香烃中溶胀</td></tr></table>

b. 可挤压的刚性聚氯乙烯的性能见表7-48。

表 7-48 可挤压的刚性聚氯乙烯的性能  

<table><tr><td>特性</td><td>要求</td></tr><tr><td>悬臂梁式冲击强度,ft·lbf/in (min)</td><td></td></tr><tr><td>24±3℃ (75±5°F) (ft·lbf/in 缺口 1/8in 棒)</td><td></td></tr><tr><td>1型</td><td>2.0</td></tr><tr><td>2型</td><td>5.0</td></tr><tr><td>拉伸强度24±3℃ (75±5°F), psi (min)</td><td>6000</td></tr><tr><td>热变形温度(在264psi状态下),℉</td><td>160</td></tr><tr><td>压缩强度, psi (min)</td><td>8500</td></tr><tr><td>弯曲强度, psi (min)</td><td>11500</td></tr><tr><td>密度, 1b/ft³</td><td>1.35 ± 0.02</td></tr><tr><td>硬度,(D肖氏)</td><td>78±3</td></tr><tr><td>耐燃性,(60s)</td><td>通过</td></tr><tr><td>烟密度(Ds),(max)</td><td>80</td></tr></table>

c. 刚性PVC泡沫芯的性能见表7-49。

表 7-49 刚性 PVC 泡沫芯的性能  

<table><tr><td rowspan="2">特性</td><td colspan="2">1型 4.5级</td><td colspan="2">1型 6.0级</td><td colspan="2">1型 8.0级</td></tr><tr><td>平均值</td><td>典型值</td><td>平均值</td><td>典型值</td><td>平均值</td><td>典型值</td></tr><tr><td>密度, lb/ft3</td><td>-</td><td>4.0~4.8</td><td>-</td><td>5.4~6.6</td><td>-</td><td>6.7~8.8</td></tr><tr><td>燃烧要求</td><td colspan="6">自熄时间最长15s,燃烧长度8in,滴下物自熄时间最长3s</td></tr><tr><td>压缩强度, psi (min)</td><td></td><td></td><td></td><td></td><td></td><td></td></tr><tr><td>75°F ± 5°F</td><td>130</td><td>98</td><td>213</td><td>189</td><td>300</td><td>270</td></tr><tr><td>160°F ± 5°F</td><td>90</td><td>72</td><td>148</td><td>130</td><td>200</td><td>180</td></tr><tr><td>压缩模量, psi (min)</td><td></td><td></td><td></td><td></td><td></td><td></td></tr><tr><td>75°F ± 5°F</td><td>4140</td><td>3200</td><td>7000</td><td>5900</td><td>10000</td><td>8000</td></tr><tr><td>160°F ± 5°F</td><td>2900</td><td>2400</td><td>4800</td><td>2800</td><td>7000</td><td>6000</td></tr><tr><td>芯子剪切强度, psi (min)</td><td></td><td></td><td></td><td></td><td></td><td></td></tr><tr><td>75°F ± 5°F</td><td>105</td><td>90</td><td>165</td><td>150</td><td>215</td><td>200</td></tr></table>

d. 民机内部用聚氯乙烯板的型号规格特性见表7-50。

表 7-50 民机内部用聚氯乙烯板的型号规格特性  

<table><tr><td>型号</td><td>面层材料</td><td>面层厚度,in</td><td>模压颜色</td><td>加固</td><td>穿孔</td><td>底面材料</td><td>底面厚度,in</td></tr><tr><td>A</td><td>聚氯乙烯层压板</td><td>0.012</td><td>白色</td><td>模型6WL</td><td>孔径0.033in垂直在模型中,占板面积的29%</td><td>2024-T3包铝QQ-A-362</td><td>0.016</td></tr><tr><td>B</td><td>聚氯乙烯层压板</td><td>0.012</td><td>白色</td><td>否</td><td>无孔</td><td>2024-T3包铝QQ-A-362</td><td>0.025</td></tr><tr><td>C</td><td>聚氯乙烯层压板</td><td>0.012</td><td>包覆色</td><td>模型5WL</td><td>孔径0.033in垂直在模型中,占板面积的29%</td><td>2024-T3包铝QQ-A-362</td><td>0.020</td></tr><tr><td>D</td><td>聚氯乙烯纤维板</td><td>-</td><td>棕黄色</td><td>否</td><td>无孔</td><td>不应用</td><td></td></tr><tr><td>E</td><td>聚氯乙烯纤维板</td><td>-</td><td>白色</td><td>否</td><td>无孔</td><td>不应用</td><td></td></tr><tr><td>F</td><td>聚氯乙烯玻璃纤维板</td><td>0.012</td><td>桃红色</td><td>否</td><td>-</td><td>Curon</td><td>0.025</td></tr><tr><td>G</td><td>聚氯乙烯层压板</td><td>0.012</td><td>方格花纹</td><td>模型5WL</td><td>孔径0.033in垂直在模型中,占板面积的29%</td><td>2024-T3包铝QQ-A-362</td><td>0.020</td></tr><tr><td>H</td><td>聚氯乙烯层压板</td><td>0.012</td><td>方格花纹</td><td>模型5WL</td><td>无孔</td><td>2024-T3包铝QQ-A-362</td><td>0.020</td></tr><tr><td>J</td><td>聚氯乙烯层压板</td><td>0.012</td><td>包覆色</td><td>模型5WL</td><td>无孔</td><td>2024-T3包铝QQ-A-362</td><td>0.020</td></tr></table>

# 7.3.2 热固性塑料

# （1）氨基树脂及其制品

a.氨基树脂的性能见有7-51。

表 7-51 氨基树脂的性能  

<table><tr><td rowspan="2" colspan="3">塑料性能</td><td colspan="2">浇铸氨基甲酸乙酯</td></tr><tr><td>液态</td><td>不饱和</td></tr><tr><td rowspan="9">机械性能</td><td colspan="2">拉伸强度,psi</td><td>175~10000</td><td>10000~11000</td></tr><tr><td colspan="2">延伸率,%</td><td>100~1000</td><td>3~6</td></tr><tr><td colspan="2">拉伸弹性模量,105psi</td><td>1.0~10.0</td><td>-</td></tr><tr><td colspan="2">压缩强度,psi</td><td>20000</td><td>-</td></tr><tr><td colspan="2">弯曲屈服强度,psi</td><td>700~4500</td><td>10000</td></tr><tr><td colspan="2">冲击强度,ft·lbf/in(1/2×1/2 in缺口棒,悬臂梁试验)</td><td>25.0~软</td><td>0.4</td></tr><tr><td colspan="2">硬度,洛氏</td><td>10A~90D(肖氏)</td><td>30~35(巴氏)</td></tr><tr><td colspan="2">弯曲弹性模量,105psi</td><td>0.1~1.0</td><td>6.1</td></tr><tr><td colspan="2">压缩模量,105psi</td><td>0.1~1.0</td><td>-</td></tr><tr><td rowspan="6">热性能</td><td colspan="2">导热率,10-4×cal·cm/(s·cm2·℃)</td><td>5.0</td><td>-</td></tr><tr><td colspan="2">比热,cal/(℃·g)</td><td>0.42~0.44</td><td>-</td></tr><tr><td colspan="2">热膨胀率,105in/(in·℃)</td><td>10.0~20.0</td><td>-</td></tr><tr><td colspan="2">耐热性,T(连续)</td><td>190~225</td><td>200</td></tr><tr><td rowspan="2">热变形温度,T</td><td>在纤维应力为264psi时</td><td rowspan="2">变化范围广</td><td>190~200</td></tr><tr><td>在纤维应力为66lbf/in时</td><td>-</td></tr><tr><td rowspan="10">电性能</td><td colspan="2">体积电阻率,Ω·cm(相对温度50%和23℃)</td><td>2.0×1011×1015</td><td>6.9×1016</td></tr><tr><td colspan="2">介电强度,短期1/8in厚,V/mil</td><td>300~500</td><td>-</td></tr><tr><td colspan="2">介电强度,逐级1/8in厚,V/mil</td><td>400~500</td><td>830~840</td></tr><tr><td colspan="2">介电常数,60周</td><td>4.0~7.5</td><td>3.4~3.5</td></tr><tr><td colspan="2">介电常数,103周</td><td>4.0~7.5</td><td>3.4~3.5</td></tr><tr><td colspan="2">介电常数,106周</td><td>6.5~7.1</td><td>-</td></tr><tr><td colspan="2">损耗(功率)因数,60周</td><td>0.015~0.017</td><td>0.008</td></tr><tr><td colspan="2">损耗(功率)因数,103周</td><td>0.50~0.060</td><td>0.005</td></tr><tr><td colspan="2">损耗(功率)因数,106周</td><td>-</td><td>-</td></tr><tr><td colspan="2">耐电弧性,s</td><td>0.1~0.6</td><td>-</td></tr><tr><td rowspan="4">光学性能</td><td colspan="2">折射指数,nD</td><td>1.50~1.60</td><td>-</td></tr><tr><td colspan="2">透明度</td><td>透明~不透明</td><td>透明</td></tr><tr><td colspan="2">透光度,%</td><td>-</td><td>-</td></tr><tr><td colspan="2">雾度,%</td><td>-</td><td>-</td></tr><tr><td rowspan="9">耐环境特性</td><td colspan="2">吸水率,(24h,1/8in厚)%</td><td>0.02~1.5</td><td>0.1~0.2</td></tr><tr><td rowspan="2" colspan="2">易燃性,(燃烧速率),in/min</td><td>-</td><td>-</td></tr><tr><td>-</td><td>-</td></tr><tr><td colspan="2">日光影响</td><td>无~发黄</td><td>-</td></tr><tr><td colspan="2">弱酸影响</td><td>轻微</td><td>无</td></tr><tr><td colspan="2">强酸影响</td><td>腐蚀(中等)</td><td>轻微~中等</td></tr><tr><td colspan="2">弱碱影响</td><td>轻微</td><td>无</td></tr><tr><td colspan="2">强碱影响</td><td>轻微~腐蚀</td><td>轻微</td></tr><tr><td colspan="2">有机溶剂影响</td><td>无~中等</td><td>脂肪族:无;芳香族:中等</td></tr></table>

b. 减震用柔性聚醚氨基甲酸乙酯泡沫材料的性能见表7-52。

表 7-52 减震用柔性聚醚氨基甲酸乙酯泡沫材料的性能  

<table><tr><td colspan="2">牌号
特性</td><td>I、II、III型
5-3级</td><td>I、II、III型
5-6级</td><td>I、II、III型
8-5级</td><td>I、II、III型
10-8级</td><td>I、II、III型
10-15级</td><td>I、II、III型
15-25级
(以前15-30)</td><td>I、II、III型
20-30级</td></tr><tr><td colspan="2">密度，lb/ft³</td><td>5±1.25</td><td>5±2</td><td>8±2</td><td>10±2.5</td><td>10±2.5</td><td>15±5</td><td>20±5</td></tr><tr><td colspan="2">压力，psi在变形25%时</td><td>1.5±0.5</td><td>4±1</td><td>3±1</td><td>5±2</td><td>10±5</td><td>15±5</td><td>20±5</td></tr><tr><td colspan="2">在变形50%时</td><td>3±1</td><td>6±1</td><td>5±2</td><td>8±2</td><td>15±5</td><td>15±5</td><td>30±5</td></tr><tr><td colspan="2">耐冲击性
能量回复(落球方法)，% (max)</td><td>30</td><td>30</td><td>30</td><td>30</td><td>30</td><td>30</td><td>30</td></tr><tr><td colspan="2">压缩塑化最小恢复,% 
(标称厚度30min后恢复)</td><td>75</td><td>75</td><td>75</td><td>75</td><td>75</td><td>75</td><td>75</td></tr><tr><td rowspan="3">垂直燃
烧性
(12s燃烧)</td><td>自熄时间，s(平均)</td><td>15</td><td>15</td><td>15</td><td>15</td><td>15</td><td>15</td><td>15</td></tr><tr><td>滴物熄灭时间，
s(最大均值)</td><td>5</td><td>5</td><td>5</td><td>5</td><td>5</td><td>5</td><td>5</td></tr><tr><td>燃烧长度，in(最大
均值)</td><td>8</td><td>8</td><td>8</td><td>8</td><td>8</td><td>8</td><td>8</td></tr></table>

# c. 刚性氨基甲酸乙酯泡沫空气管道的材料性能

刚性氨基甲酸乙酯泡沫空气管道的材料性能见表7-53。

表 7-53 刚性氨基甲酸乙酯泡沫空气管道的材料性能  

<table><tr><td rowspan="3">特性</td><td colspan="5">要求</td></tr><tr><td rowspan="2">I型管</td><td colspan="2">II型管</td><td colspan="2">III型管</td></tr><tr><td>A结构A级</td><td>B结构A级</td><td>A结构A级</td><td>B结构A级</td></tr><tr><td>载荷变形,in(max)</td><td></td><td></td><td></td><td></td><td></td></tr><tr><td>120°F 18lbf载荷</td><td>0.100</td><td colspan="2">0.100</td><td></td><td></td></tr><tr><td>160°F 8lbf载荷</td><td>0.075</td><td colspan="2">0.075</td><td></td><td></td></tr><tr><td>200°F 8lbf载荷</td><td>0.100</td><td colspan="2">0.100</td><td></td><td></td></tr><tr><td>350°F 4lbf载荷</td><td>支持载荷3min</td><td colspan="2">支持载荷3min</td><td></td><td></td></tr><tr><td>弯管强度,lbf/in min</td><td></td><td colspan="2">2.0</td><td></td><td></td></tr><tr><td>弯管模量,psi min</td><td></td><td colspan="2">5000</td><td></td><td></td></tr><tr><td>350°F时尺寸稳定性</td><td></td><td colspan="2">必须保持完整状态</td><td colspan="2">必须保持完整状态</td></tr><tr><td>相容性</td><td>在Al合金上无腐蚀</td><td colspan="2">在Al合金上无腐蚀</td><td colspan="2">在Al合金上无腐蚀</td></tr><tr><td>气味</td><td>无气味</td><td colspan="2">无气味</td><td colspan="2">无气味</td></tr><tr><td>耐燃烧和火焰性能(自熄时间,s)(max)</td><td></td><td></td><td></td><td></td><td></td></tr><tr><td>水平燃烧性</td><td>30</td><td colspan="2">30</td><td colspan="2">30</td></tr><tr><td>垂直燃烧性</td><td>30</td><td colspan="2">30</td><td colspan="2">30</td></tr><tr><td>45°燃烧性</td><td>15</td><td colspan="2">15</td><td colspan="2">15</td></tr><tr><td>耐冲击性,max</td><td>1次穿透</td><td colspan="2">1次穿透</td><td colspan="2">1次穿透</td></tr><tr><td>碳化长度,in(max)</td><td></td><td></td><td></td><td></td><td></td></tr><tr><td>水平燃烧</td><td>3</td><td colspan="2">3</td><td colspan="2">3</td></tr><tr><td>垂直燃烧</td><td>6</td><td colspan="2">6</td><td colspan="2">6</td></tr><tr><td>刚度系数,in2·lbf/in</td><td></td><td></td><td></td><td></td><td></td></tr><tr><td>6in</td><td></td><td></td><td></td><td colspan="2">150</td></tr><tr><td>10in</td><td></td><td></td><td></td><td colspan="2">250</td></tr><tr><td>14in</td><td></td><td></td><td></td><td colspan="2">400</td></tr></table>

d. 柔性氨基甲酸乙酯泡沫材料的性能见表7-54。

表 7-54 柔性氨基甲酸乙酯泡沫材料的性能  

<table><tr><td colspan="2">特性</td><td>要求</td></tr><tr><td colspan="2">密度，lb/ft3(min)</td><td>4</td></tr><tr><td colspan="2">(max)</td><td>6</td></tr><tr><td colspan="2">压力，psi在25%变形时（min）</td><td>0.6</td></tr><tr><td colspan="2">(max)</td><td>2.0</td></tr><tr><td colspan="2">在50%变形时（min）</td><td>0.9</td></tr><tr><td colspan="2">(max)</td><td>3.5</td></tr><tr><td colspan="2">压缩恢复，%（max）</td><td>22</td></tr><tr><td colspan="2">拉伸强度，psi（min）</td><td>20</td></tr><tr><td colspan="2">燃烧性（燃烧速率），in/min</td><td>3</td></tr><tr><td rowspan="4">湿热老化</td><td>压力，psi在25%变形时（min）</td><td>+40%、-5%原始值</td></tr><tr><td>在50%变形时（max）</td><td>+40%、-5%原始值</td></tr><tr><td>压缩恢复，%（max）</td><td>+5%原始值</td></tr><tr><td>拉伸强度，psi（max）</td><td>-5%原始值</td></tr></table>

# (2）酚醛塑料及其制品

a.酚醛塑料的性能见表7-55。  
b. 玻璃纤维增强酚醛塑料的性能

玻璃纤维增强酚醛塑料板的性能见表7-56。

耐热玻璃纤维增强酚醛塑料板的性能见表7-57。

玻璃纤维增强酚醛塑料板的规格尺寸见表7-58。

玻璃纤维增强酚醛塑料板的厚度公差见表7-59。

表 7-56 玻璃纤维增强酚醛塑料板的性能  

<table><tr><td>特性</td><td>要求</td></tr><tr><td>树脂含量,%</td><td>30~45</td></tr><tr><td>燃烧要求</td><td>按DMS1508和DMS1510通过</td></tr><tr><td>烟密度(Ds)(max)</td><td>15</td></tr><tr><td>弯曲强度(板厚度≥0.090in), psi (min)</td><td>50000</td></tr><tr><td>弹性弯曲模量, psi (min)</td><td>3.0×10^6</td></tr><tr><td>夹层拉伸强度(板厚≥0.090in), psi (最小均值)</td><td>130(单个试验值不小于100)</td></tr></table>

表 7-57 耐热玻璃纤维增强酚醛塑料板的性能  

<table><tr><td colspan="3">特性</td><td>指 标</td></tr><tr><td colspan="3">燃烧要求</td><td>按DMS1510通过</td></tr><tr><td rowspan="4">弯曲强度psi (min)</td><td rowspan="3">板厚≥0.030in</td><td>21~29℃</td><td>50000</td></tr><tr><td>260℃±6℃/0.5h</td><td>40000</td></tr><tr><td>260℃±6℃/100h</td><td>20000</td></tr><tr><td>板厚&lt;0.030in</td><td>21~29℃</td><td>40000</td></tr></table>

得和体露  

<table><tr><td colspan="101">砸砸砸砸砸砸砸砸砸砸砸砸砸砸砸砸砸砸砸砸砸砸砸砸砸砸砸砸砸砸砸砸砸砸砸砸砸砸砸砸砸砸砸砸砸砸砸砸砸砸砸砸砸砸砸砸砸砸砸砸砸砸砸砸砸砸砸砸砸砸砸砸砸砸砸砸砸砸砸砸砸砸砸砸砸砸砸砸砸砸砸砸砸砸砸砸砸砸砸砸磅砸砸砸砸砸砸砸砸砸砸砸砸砸砸砸砸砸砸砸砸砸砸砸砸砸砸砸砸砸砸砸砸砸砸砸砸砸砸砸砸砸砸砸砸砸砸砸砸砸砸砸砸砸砸砸砸砸砸砸砸砸砸砸砸砸砸砸砸砸砸砸砸砸砸砸砸砸砸砸砸砸砸砸砸砸砸砸砸砸砸砸砸砸砸砸砸砸砸砸破砸砸砸砸砸砸砸砸砸砸砸砸砸砸砸砸砸砸砸砸砸砸砸砸砸砸砸砸砸砸砸砸砸砸砸砸砸砸砸砸砸砸砸砸砸砸砸砸砸砸砸砸砸砸砸砸砸砸砸砸砸砸砸砸砸砸砸砸砸砸砸砸砸砸砸砸砸砸砸砸砸砸砸砸砸砸砸砸砸砸砸砸砸砸砸砸砸砸砸硒砸砸砸砸砸砸砸砸砸砸砸砸砸砸砸砸砸砸砸砸砸砸砸砸砸砸砸砸砸砸砸砸砸砸砸砸砸砸砸砸砸砸砸砸砸砸砸砸砸砸砸砸砸砸砸砸砸砸砸砸砸砸砸砸砸砸砸砸砸砸砸砸砸砸砸砸砸砸砸砸砸砸砸砸砸砸砸砸砸砸砸砸砸砸砸砸砸砸砸磁砸砸砸砸砸砸砸砸砸砸砸砸砸砸砸砸砸砸砸砸砸砸砸砸砸砸砸砸砸砸砸砸砸砸砸砸砸砸砸砸砸砸砸砸砸砸砸砸砸砸砸砸砸砸砸砸砸砸砸砸砸砸砸砸砸砸砸砸砸砸砸砸砸砸砸砸砸砸砸砸砸砸砸砸砸砸砸砸砸砸砸砸砸砸砸砸砸砸砸破坏</td></tr><tr><td>砸砸砸砸砸砸砸砸砸砸砸砸砸砸砸砸砸砸砸砸砸砸砸砸砸砸砸砸砸砸砸砸砸砸砸砸砸砸砸砸砸砸砸砸砸砸砸砸砸砸砸砸砸砸砸砸砸砸砸砸砸砸砸砸砸砸砸砸砸砸砸砸砸砸砸砸砸砸砸砸砸砸砸砸砸砸砸砸砸砸砸砸砸砸砸砸砸砸破磁砸砸砸砸砸砸砸砸砸砸砸砸砸砸砸砸砸砸砸砸砸砸砸砸砸砸砸砸砸砸砸砸砸砸砸砸砸砸砸砸砸砸砸砸砸砸砸砸砸砸砸砸砸砸砸砸砸砸砸砸砸砸砸砸砸砸砸砸砸砸砸砸砸砸砸砸砸砸砸砸砸砸砸砸砸砸砸砸砸砸砸砸砸砸砸砸砸砸破碰砸砸砸砸砸砸砸砸砸砸砸砸砸砸砸砸砸砸砸砸砸砸砸砸砸砸砸砸砸砸砸砸砸砸砸砸砸砸砸砸砸砸砸砸砸砸砸砸砸砸砸砸砸砸砸砸砸砸砸砸砸砸砸砸砸砸砸砸砸砸砸砸砸砸砸砸砸砸砸砸砸砸砸砸砸砸砸砸砸砸砸砸砸砸砸砸砸砸砸碰砸砸砸砸砸砸砸砸砸砸砸砸砸砸砸砸砸砸砸砸砸砸砸砸砸砸砸砸砸砸砸砸砸砸砸砸砸砸砸砸砸砸砸砸砸砸砸砸砸砸砸砸砸砸砸砸砸砸砸砸砸砸砸砸砸砸砸砸砸砸砸砸砸砸砸砸砸砸砸砸砸砸砸砸砸砸砸砸砸砸砸砸砸砸砸砸砸砸破晕砸砸砸砸砸砸砸砸砸砸砸砸砸砸砸砸砸砸砸砸砸砸砸砸砸砸砸砸砸砸砸砸砸砸砸砸砸砸砸砸砸砸砸砸砸砸砸砸砸砸砸砸砸砸砸砸砸砸砸砸砸砸砸砸砸砸砸砸砸砸砸砸砸砸砸砸砸砸砸砸砸砸砸砸砸砸砸砸砸砸砸砸砸砸砸砸砸砸砸碾砸砸砸砸砸砸砸砸砸砸砸砸砸砸砸砸砸砸砸砸砸砸砸砸砸砸砸砸砸砸砸砸砸砸砸砸砸砸砸砸砸砸砸砸砸砸砸砸砸砸砸砸砸砸砸砸砸砸砸砸砸砸砸砸砸砸砸砸砸砸砸砸砸砸砸砸砸砸砸砸砸砸砸砸砸砸砸砸砸砸砸砸砸砸砸砸砸砸砸磕破晕砸砸砸砸砸砸砸砸砸砸砸砸砸砸砸砸砸砸砸破晕砸砸砸砸砸砸砸砸砸破晕砸砸砸砸砸破晕砸砸破晕砸破晕砸破晕砸破晕砸破晕砸破晕砸破晕砸破晕砸破晕砸破晕砸破晕砸破晕砸破晕砸破晕砸破晕砸破晕砸破晕砸破晕砸破晕砸破晕砸破晕砸破晕砸破晕砸破晕砸破晕砸破晕砸破晕砸破晕砸破晕砸破晕砸破晕砸破晕砸破晕砸破晕破晕破晕破晕破晕破晕破晕破晕破晕破晕破晕破晕破晕破晕破晕破晕破晕破晕破晕破晕破晕破晕破晕破晕破晕破晕破晕破晕破晕破晕破晕破晕破晕破晕破晕破晕破晕破晕破晕破晕破晕破晕破晕破晕破晕破晕破晕破晕破晕破晕破暈破晕破晕破晕破晕破晕破晕破晕破晕破晕破晕破晕破晕破晕破晕破晕破晕破晕破晕破晕破晕破晕破晕破晕破晕破晕破晕破晕破晕破晕破晕破晕破晕破晕破晕破晕破晕破晕破晕破晕破晕破晕破晕破晕破晕破晕破晕破晕破晕破晕破旱破晕破晕破晕破晕破晕破晕破晕破晕破晕破晕破晕破晕破晕破晕破晕破晕破晕破晕破晕破晕破晕破晕破晕破晕破晕破晕破晕破晕破晕破晕破晕破晕破晕破晕破晕破晕破晕破晕破晕破晕破晕破晕破晕破晕破晕破晕破晕破晕破晕破早破晕破晕破晕破晕破晕破晕破晕破晕破晕破晕破晕破晕破晕破晕破晕破晕破晕破晕破晕破晕破晕破晕破晕破晕破晕破晕破晕破晕破晕破晕破晕破晕破晕破晕破晕破晕破晕破晕破晕破晕破晕破晕破晕破晕破晕破晕破晕破晕破晕破星破晕破晕破晕破晕破晕破晕破晕破晕破晕破晕破晕破晕破晕破晕破晕破晕破晕破晕破晕破晕破晕破晕破晕破晕破晕破晕破晕破晕破晕破晕破晕破晕破晕破晕破晕破晕破晕破晕破晕破晕破晕破晕破晕破晕破晕破晕破晕破晕破晕破晃破晕破晕破晕破晕破晕破晕破晕破晕破晕破晕破晕破晕破晕破晕破晕破晕破晕破晕破晕破晕破晕破晕破晕破晕破晕破晕破晕破晕破晕破晕破晕破晕破晕破晕破晕破晕破晕破晕破晕破晕破晕破晕破晕破晕破晕破晕破晕破晕破晕破伞破晕破晕破晕破晕破晕破晕破晕破晕破晕破晕破晕破晕破晕破晕破晕破晕破晕破晕破晕破晕破晕破晕破晕破晕破晕破晕破晕破晕破晕破晕破晕破晕破晕破晕破晕破晕破晕破晕破晕破晕破晕破晕破晕破晕破晕破晕破晕破晕破晕破气破气破气破气破气破气破气破气破气破气破气破气破气破气破气破气破气破气破气破气破气破气破气破气破气破气破气破气破气破气破气破气破气破气破气破气破气破气破气破气破气破气破气破气破气破气破气破气破气破气破気破气破气破气破气破气破气破气破气破气破气破气破气破气破气破气破气破气破气破气破气破气破气破气破气破气破气破气破气破气破气破气破气破气破气破气破气破气破气破气破气破气破气破气破气破气破气破气破气破气破空气破气破气破气破气破气破气破气破气破气破气破气破气破气破气破气破气破气破气破气破气破气破气破气破气破气破气破气破气破气破气破气破气破气破气破气破气破气破气破气破气破气破气破气破气破气破气破气破气破气破大气破气破气破气破气破气破气破气破气破气破气破气破气破气破气破气破气破气破气破气破气破气破气破气破气破气破气破气破气破气破气破气破气破气破气破气破气破气破气破气破气破气破气破气破气破气破气破气破气破气破人气破气破气破气破气破气破气破气破气破气破气破气破气破气破气破气破气破气破气破气破气破气破气破气破气破气破气破气破气破气破气破气破气破气破气破气破气破气破气破气破气破气破气破气破气破气破气破气破气破气破汽破汽破汽破汽破汽破汽破汽破汽破汽破汽破汽破汽破汽破汽破汽破汽破汽破汽破汽破汽破汽破汽破汽破汽破汽破汽破汽破汽破汽破汽破汽破汽破汽破汽破汽破汽破汽破汽破汽破汽破汽破汽破汽破汽破汽破汽破汽破汽破汽破汽破汽油破汽油破汽油破汽油破汽油破汽油破汽油破汽油破汽油破汽油破汽油破汽油破汽油破汽油破汽油破汽油破汽油破汽油破汽油破汽油破汽油破汽油破汽油破汽油破汽油破汽油破汽油破汽油破汽油破汽油破汽油破汽油破汽油破汽油破汽油破汽油破汽油破汽油破汽油破汽油破汽油破汽油破汽油破汽油破汽油破汽油破汽油破汽油破汽油破汽油破汽破汽破汽破汽破汽破汽破汽破汽破汽破汽破汽破汽破汽破汽破汽破汽破汽破汽破汽破汽破汽破汽破汽破汽破汽破汽破汽破汽破汽破汽破汽破汽破汽破汽破汽破汽破汽破汽破汽破汽破汽破汽破汽破汽破汽破汽破汽破汽破汽破一汽开汽开汽开汽开汽开汽开汽开汽开汽开汽开汽开汽开汽开汽开汽开汽开汽开汽开汽开汽开汽开汽开汽开汽开汽开汽开汽开汽开汽开汽开汽开汽开汽开汽开汽开汽开汽开汽开汽开汽开汽开汽开汽开汽开汽开汽开汽开汽开汽开汽开汽开汽车开汽车开汽车开汽车开汽车开汽车开汽车开汽车开汽车开汽车开汽车开汽车开汽车开汽车开汽车开汽车开汽车开汽车开汽车开汽车开汽车开汽车开汽车开汽车开汽车开汽车开汽车开汽车开汽车开汽车开汽车开汽车开汽车开汽车开汽车开汽车开汽车开汽车开汽车开汽车开汽车开汽车开汽车开汽车开汽车开汽车开汽车开汽车开汽车开汽车开汽开汽开汽开汽开汽开汽开汽开汽开汽开汽开汽开汽开汽开汽开汽开汽开汽开汽开汽开汽开汽开汽开汽开汽开汽开汽开汽开汽开汽开汽开汽开汽开汽开汽开汽开汽开汽开汽开汽开汽开汽开汽开汽开汽开汽开汽开汽开汽开汽开汽油开汽油开汽油开汽油开汽油开汽油开汽油开汽油开汽油开汽油开汽油开汽油开汽油开汽油开汽油开汽油开汽油开汽油开汽油开汽油开汽油开汽油开汽油开汽油开汽油开汽油开汽油开汽油开汽油开汽油开汽油开汽油开汽油开汽油开汽油开汽油开汽油开汽油开汽油开汽油开汽油开汽油开汽油开汽油开汽油开汽油开汽油开汽油开汽油开汽油开汽开汽开汽开汽开汽开汽开汽开汽开汽开汽开汽开汽开汽开汽开汽开汽开汽开汽开汽开汽开汽开汽开汽开汽开汽开汽开汽开汽开汽开汽开汽开汽开汽开汽开汽开汽开汽开汽开汽开汽开汽开汽开汽开汽开汽开汽开汽开汽开汽开一汽开汽开汽开汽开汽开汽开汽开汽开汽开汽开汽开汽开汽开汽开汽开汽开汽开汽开汽开汽开汽开汽开汽开汽开汽开汽开汽开汽开汽开汽开汽开汽开汽开汽开汽开汽开汽开汽开汽开汽开汽开汽开汽开汽开汽开汽开汽开汽开汽开汽 开汽开汽开汽开汽开汽开汽开汽开汽开汽开汽开汽开汽开汽开汽开汽开汽开汽开汽开汽开汽开汽开汽开汽开汽开汽开汽开汽开汽开汽开汽开汽开汽开汽开汽开汽开汽开汽开汽开汽开汽开汽开汽开汽开汽开汽开汽开汽开汽开汽开汽 开一汽开汽开汽开汽开汽开汽开汽开汽开汽开汽开汽开汽开汽开汽开汽开汽开汽开汽开汽开汽开汽开汽开汽开汽开汽开汽开汽开汽开汽开汽开汽开汽开汽开汽开汽开汽开汽开汽开汽开汽开汽开汽开汽开汽开汽开汽开汽开汽开汽开汽 open汽开汽开汽开汽开汽开汽开汽开汽开汽开汽开汽开汽开汽开汽开汽开汽开汽开汽开汽开汽开汽开汽开汽开汽开汽开汽开汽开汽开汽开汽开汽开汽开汽开汽开汽开汽开汽开汽开汽开汽开汽开汽开汽开汽开汽开汽开汽开汽开汽开汽 open 汽开汽开汽开汽开汽开汽开汽开汽开汽开汽开汽开汽开汽开汽开汽开汽开汽开汽开汽开汽开汽开汽开汽开汽开汽开汽开汽开汽开汽开汽开汽开汽开汽开汽开汽开汽开汽开汽开汽开汽开汽开汽开汽开汽开汽开汽开汽开汽开汽开汽开枪开枪开枪开枪开枪开枪开枪开枪开枪开枪开枪开枪开枪开枪开枪开枪开枪开枪开枪开枪开枪开枪开枪开枪开枪开枪开枪开枪开枪开枪开枪开枪开枪开枪开枪开枪开枪开枪开枪开枪开枪开枪开枪开枪开枪开枪开枪开枪开枪开枪开</td><td></td><td></td><td></td><td></td><td></td><td></td><td></td><td></td><td></td><td></td><td></td><td></td><td></td><td></td><td></td><td></td><td></td><td></td><td></td><td></td><td></td><td></td><td></td><td></td><td></td><td></td><td></td><td></td><td></td><td></td><td></td><td></td><td></td><td></td><td></td><td></td><td></td><td></td><td></td><td></td><td></td><td></td><td></td><td></td><td></td><td></td><td></td><td></td><td></td><td></td><td></td><td></td><td></td><td></td><td></td><td></td><td></td><td></td><td></td><td></td><td></td><td></td><td></td><td></td><td></td><td></td><td></td><td></td><td></td><td></td><td></td><td></td><td></td><td></td><td></td><td></td><td></td><td></td><td></td><td></td><td></td><td></td><td></td><td></td><td></td><td></td><td></td><td></td><td></td><td></td><td></td><td></td><td></td><td></td><td></td><td></td><td></td><td></td><td></td><td></td></tr></table>

表 7-58 玻璃纤维增强酚醛塑料板的规格尺寸  

<table><tr><td>宽度，in</td><td>公差，in</td><td>长度，in</td><td>公差，in</td></tr><tr><td rowspan="2">36</td><td>+0.5</td><td rowspan="2">96</td><td>+0.5</td></tr><tr><td>-0.0</td><td>-0.0</td></tr><tr><td rowspan="2">42</td><td>+0.5</td><td rowspan="2">96</td><td>+0.5</td></tr><tr><td>-0.0</td><td>-0.0</td></tr><tr><td rowspan="2">46</td><td>+0.5</td><td rowspan="2">96</td><td>+0.5</td></tr><tr><td>-0.0</td><td>-0.0</td></tr></table>

表 7-59 玻璃纤维增强酚醛塑料板的厚度公差  

<table><tr><td rowspan="2">标称厚度in</td><td colspan="2">厚度公差, in</td><td rowspan="2">标称厚度in</td><td colspan="2">厚度公差, in</td></tr><tr><td>正</td><td>负</td><td>正</td><td>负</td></tr><tr><td>0.010</td><td>0.002</td><td>0.002</td><td>0.128</td><td>0.014</td><td>0.010</td></tr><tr><td>0.015</td><td>0.003</td><td>0.003</td><td>0.137</td><td>0.014</td><td>0.010</td></tr><tr><td>0.020</td><td>0.004</td><td>0.004</td><td>0.146</td><td>0.014</td><td>0.010</td></tr><tr><td>0.025</td><td>0.004</td><td>0.004</td><td>0.155</td><td>0.014</td><td>0.010</td></tr><tr><td>0.030</td><td>0.004</td><td>0.004</td><td>0.164</td><td>0.014</td><td>0.010</td></tr><tr><td>0.040</td><td>0.005</td><td>0.005</td><td>0.173</td><td>0.015</td><td>0.010</td></tr><tr><td>0.045</td><td>0.005</td><td>0.005</td><td>0.182</td><td>0.015</td><td>0.010</td></tr><tr><td>0.050</td><td>0.005</td><td>0.005</td><td>0.191</td><td>0.015</td><td>0.010</td></tr><tr><td>0.057</td><td>0.008</td><td>0.005</td><td>0.199</td><td>0.015</td><td>0.010</td></tr><tr><td>0.065</td><td>0.010</td><td>0.005</td><td>0.207</td><td>0.015</td><td>0.010</td></tr><tr><td>0.075</td><td>0.010</td><td>0.008</td><td>0.216</td><td>0.015</td><td>0.010</td></tr><tr><td>0.083</td><td>0.010</td><td>0.008</td><td>0.225</td><td>0.015</td><td>0.010</td></tr><tr><td>0.092</td><td>0.010</td><td>0.008</td><td>0.233</td><td>0.015</td><td>0.010</td></tr><tr><td>0.101</td><td>0.012</td><td>0.008</td><td>0.242</td><td>0.015</td><td>0.010</td></tr><tr><td>0.110</td><td>0.012</td><td>0.008</td><td>0.250</td><td>0.015</td><td>0.010</td></tr><tr><td>0.119</td><td>0.012</td><td>0.008</td><td>0.400~1.000</td><td>0.020</td><td>0.020</td></tr></table>

# c.棉布增强酚醛塑料板的性能

棉布增强酚醛塑料板的厚度公差见表7-60。

表 7-60 棉布增强酚醛塑料板的厚度公差  

<table><tr><td rowspan="2">标称厚度, in</td><td colspan="2">公 差, in</td></tr><tr><td>正</td><td>负</td></tr><tr><td>1/32</td><td>0.0065</td><td>0.0065</td></tr><tr><td>3/64</td><td>0.0075</td><td>0.0075</td></tr><tr><td>1/16</td><td>0.0075</td><td>0.0075</td></tr></table>

续表7-60   

<table><tr><td rowspan="2">标称厚度, in</td><td colspan="2">公 差, in</td></tr><tr><td>正</td><td>负</td></tr><tr><td>3/32</td><td>0.009</td><td>0.009</td></tr><tr><td>1/8</td><td>0.010</td><td>0.010</td></tr><tr><td>5/32</td><td>0.011</td><td>0.011</td></tr><tr><td>3/16</td><td>0.0125</td><td>0.0125</td></tr><tr><td>7/32</td><td>0.014</td><td>0.014</td></tr><tr><td>1/4</td><td>0.030</td><td>0.000</td></tr></table>

棉布增强酚醛塑料板的物理机械及热性能见表7-61。

表 7-61 棉布增强酚醛塑料板的物理机械及热性能  

<table><tr><td colspan="3">特性</td><td>指 标</td></tr><tr><td>吸水率\(\%\) (max)</td><td colspan="2">标称厚度,in1/323/641/163/321/85/323/167/321/4</td><td>7.55.24.43.22.52.21.91.81.6</td></tr><tr><td colspan="3">拉伸强度,psi (min)</td><td>7500</td></tr><tr><td colspan="3">压缩强度,psi (min)</td><td>30000</td></tr><tr><td colspan="3">弯曲强度,psi (min)</td><td>16000</td></tr><tr><td colspan="3">边缘剪切强度,ft·lbf/in (min)</td><td>1.5</td></tr><tr><td colspan="3">弯曲半径,室温</td><td>40×厚度</td></tr><tr><td rowspan="2">再成形性</td><td>标称厚度,in</td><td>加热时间范围,s</td><td>内部半径,in</td></tr><tr><td>1/323/641/163/321/85/323/167/321/4</td><td>20~3530~5040~7060~9580~120100~160130~200160~240180~260</td><td>1/321/163/323/165/167/169/1613/161</td></tr><tr><td colspan="3">尺寸稳定性(再成形后回弹),厚度≥1/8 in (max)厚度&lt;1/8 in (max)</td><td>37°72°</td></tr></table>

续表 7-61  

<table><tr><td colspan="2">特性</td><td>指标</td></tr><tr><td rowspan="6">牵引深度,in</td><td>厚度</td><td></td></tr><tr><td>1/32</td><td>1 3/8</td></tr><tr><td>3/64</td><td>1 3/8</td></tr><tr><td>1/16</td><td>1 1/4</td></tr><tr><td>3/32</td><td>1 1/8</td></tr><tr><td>1/8</td><td>3/4</td></tr><tr><td colspan="2">卷绕(长度36in),厚度≥1/8 in&lt;1/8 in</td><td>1%2.5%</td></tr><tr><td colspan="2">燃烧要求</td><td>按DMS1507通过</td></tr><tr><td colspan="2">标准余辉,s(max)</td><td>4</td></tr><tr><td colspan="2">余辉(225°F±5°F/168h条件下),s(max)</td><td>15</td></tr></table>

d. 玻璃纤维棉布增强酚醛模压塑料的性能见表7-62。

表 7-62 玻璃纤维棉布增强酚醛模压塑料的性能  

<table><tr><td>特性</td><td>指标</td></tr><tr><td>树脂固体含量,%</td><td>40±3</td></tr><tr><td>拉伸强度,psi</td><td>4000</td></tr><tr><td>热变形温度,℃(℉)(min)</td><td>190(374)</td></tr><tr><td>烟密度(Ds)</td><td>35</td></tr><tr><td>燃烧要求</td><td>垂直燃烧要求按DMS1510及DMS1511通过</td></tr></table>

e. 膨胀酚醛球的性能见表7-63。

表 7-63 膨胀酚醛球的性能  

<table><tr><td>特性</td><td>指标</td></tr><tr><td>密度，lb/ft3 (max)</td><td>9</td></tr></table>

(3）聚酯塑料及其制品

a. 聚酯塑料的性能见表7-64。

表 7-64 聚酯塑料的性能  

<table><tr><td rowspan="2" colspan="2">塑料性能</td><td colspan="2">浇铸聚酯</td><td colspan="5">玻璃纤维增强聚酯</td><td rowspan="2">线型芳香族</td><td rowspan="2">芳香族共聚聚酯压缩模塑料</td></tr><tr><td>硬质</td><td>软质</td><td>预成形碎粗纱</td><td>预混合物碎玻璃纤维</td><td>编织布</td><td>片状模塑料</td><td>低收缩料</td></tr><tr><td colspan="2">拉伸强度,psi</td><td>6000~13000</td><td>500~3000</td><td>15000~30000</td><td>3000~10000</td><td>30000~50000</td><td>8000~20000</td><td>4500~20000</td><td>2500</td><td>10000</td></tr><tr><td colspan="2">延伸率,%</td><td>&lt;5.0</td><td>40.0~310.0</td><td>0.5~5.0</td><td>0.5</td><td>0.5~2.0</td><td>-</td><td>-</td><td>6.5</td><td>7~9</td></tr><tr><td colspan="2">拉伸弹性模量,10^5 psi</td><td>3.0~6.4</td><td>-</td><td>8.0~20.0</td><td>10.0~25.0</td><td>15.0~45.0</td><td>-</td><td>10.0~25.0</td><td>6.3</td><td>1.90</td></tr><tr><td colspan="2">压缩强度,psi</td><td>13000~30000</td><td>-</td><td>15000~30000</td><td>20000~30000</td><td>25000~50000</td><td>15000~30000</td><td>15000~30000</td><td>16000</td><td>20000</td></tr><tr><td colspan="2">弯曲屈服强度,psi</td><td>8500~23000</td><td></td><td>10000~40000</td><td>7000~20000</td><td>40000~80000</td><td>14000~36000</td><td>9000~35000</td><td>5000</td><td>15000</td></tr><tr><td colspan="2">冲击强度,ft·lbf/in(1/2×1/2 in缺口棒,悬臂梁试验)</td><td>0.2~0.4</td><td>&gt;7.0</td><td>2.0~20.0</td><td>1.5~16.0</td><td>5.0~30.0</td><td>7.0~22.0</td><td>2.5~15.0</td><td>-</td><td>0.4</td></tr><tr><td colspan="2">硬度,洛氏</td><td>M70~M11550~75(巴氏)</td><td>84~94(肖氏D)</td><td>50~80(巴氏)</td><td>50~80(巴氏)</td><td>60~80(巴氏)</td><td>50~70(巴氏)</td><td>40~70(巴氏)</td><td>86(肖氏D)</td><td>R124</td></tr><tr><td colspan="2">弯曲弹性模量,10^5 psi</td><td>-</td><td>-</td><td>10~30</td><td>10~20</td><td>-</td><td>10.0~22.0</td><td>10.0~25.0</td><td>10.3</td><td>4.5</td></tr><tr><td colspan="2">压缩模量,10^5 psi</td><td>-</td><td>-</td><td>-</td><td>-</td><td>-</td><td>-</td><td>-</td><td>-</td><td>3.0</td></tr><tr><td colspan="2">导热率,10^-4×cal·cm/(s·cm^2·°C)</td><td>4.0</td><td>-</td><td>-</td><td>10.0~16.0</td><td>-</td><td>-</td><td>-</td><td>18.0</td><td>9.0</td></tr><tr><td colspan="2">比热,cal/(°C·g)</td><td>-</td><td>-</td><td>-</td><td>0.25</td><td>-</td><td>-</td><td>-</td><td>-</td><td>0.31</td></tr><tr><td colspan="2">热膨胀率,10^-5in/(in·°C)</td><td>5.5~10.0</td><td>-</td><td>2.0~5.0</td><td>2.0~3.3</td><td>1.5~3.0</td><td>2.0</td><td>0.6~3.0</td><td>2.8</td><td>2.37×10^-5in/in/°F</td></tr><tr><td colspan="2">耐热性,F(连续)</td><td>250</td><td>250</td><td>300~350</td><td>300~350</td><td>300~350</td><td>300~400</td><td>300</td><td>600</td><td>550</td></tr><tr><td rowspan="2">热变形温度,F</td><td>在纤维应力为264 psi时</td><td>140~400</td><td>-</td><td>&gt;400</td><td>&gt;400</td><td>&gt;400</td><td>375~500</td><td>375~500</td><td>-</td><td>572</td></tr><tr><td>在纤维应力为66 lbf/in时</td><td>-</td><td>-</td><td>-</td><td>-</td><td>-</td><td>-</td><td>-</td><td>-</td><td>&gt;600</td></tr><tr><td colspan="2">体积电阻率,Ω·cm(相对温度50%和23℃)</td><td>10^15</td><td>-</td><td>10^14</td><td>10^12~10^15</td><td>10^14</td><td>10^14~10^15</td><td>10^12~10^14</td><td>&gt;10^16</td><td>&gt;10^15</td></tr><tr><td colspan="2">介电强度,短期1/8in厚,V/mil</td><td>380~500</td><td>250~400</td><td>350~500</td><td>345~420</td><td>350~500</td><td>380~450</td><td>380~450</td><td>-</td><td>450</td></tr><tr><td colspan="2">介电强度,逐级1/8in厚,V/mil</td><td>280~420</td><td>277</td><td>300~450</td><td>275~390</td><td>300~400</td><td>300~400</td><td>200~400</td><td>770</td><td>-</td></tr><tr><td colspan="2">介电常数,60周</td><td>3.00~4.36</td><td>4.4~8.1</td><td>3.8~6.0</td><td>5.3~7.3</td><td>4.1~5.5</td><td>4.4~6.3</td><td>4.5~6.0</td><td>3.22</td><td>3.72</td></tr><tr><td colspan="2">介电常数,10^3周</td><td>2.8~5.2</td><td>4.5~7.1</td><td>4.0~6.0</td><td>4.68</td><td>4.2~6.0</td><td>4.4~6.1</td><td>4.5~6.0</td><td>3.36</td><td>3.68</td></tr><tr><td colspan="2">介电常数,10^6周</td><td>2.8~4.1</td><td>4.1~5.9</td><td>3.5~5.5</td><td>5.2~6.4</td><td>4.0~5.5</td><td>4.2~5.8</td><td>4.2~6.0</td><td>3.28</td><td>3.64</td></tr></table>

续表 7-64
