Repository: C-zj02/CFD-claw

<div align="center">

**English** | [中文](#中文版) | [Français](README_FR.md) | [Русский](README_RU.md) | [हिन्दी](README_HI.md) | [العربية](README_AR.md) | [Português](README_PT.md)

# 🚀 Claude Code Python

**A Complete Python Reimplementation Based on Real Claude Code Source**

*From TypeScript Source → Rebuilt in Python with ❤️*

***
**🔥 Active Development • New Features Weekly 🔥**

</div>

***

## 🎯 What is This?

**Clawd Code** is a **complete Python rewrite** of Claude Code, based on the **real TypeScript source code**.

File: RAG-data/中国航空材料手册(第1版) 第1卷 结构钢 不锈钢001-200.pdf-c18ac419-eb6a-449f-8c50-a50393558250.md (part 2 of 7)
# 不锈钢
绪论 587
# 3.2.2 拉伸性能·

# 3.2.2.1 不同温度回火后的拉伸性能变化见图3-1。

图3-1 拉伸性能与回火温度的关系[2]  
图片摘要：该图主要展示 3 1 拉伸性能与回火温度的关系[2]。
![](images/eb3403e343100b87b12b9dd69e4e9f03477bc2a62bc006ea211f5c928790107e.jpg)  
（试样回火前经 $910^{\circ}\mathrm{C}$ 淬火）

# 3.2.2.2 高温拉伸性能 见图3-2

图3-2 高温对拉伸性能的影响[2]  
图片摘要：该图主要展示 3 2 高温对拉伸性能的影响[2]。
![](images/2b8e64a7f9abcf455a4b7f82d760944771a7fa0c32e810b60eb05664c1dd18b5.jpg)  
（试样经 $900\sim 920^{\circ}C$ 正火）

# 3.2.2.3 低温拉伸性能 见表3-3。

表3-3  

<table><tr><td rowspan="2">热处理制度</td><td rowspan="2">θ, ℃</td><td>σb</td><td>σ0.2</td><td>δ10</td><td>ψ</td></tr><tr><td colspan="2">MPa</td><td colspan="2">%</td></tr><tr><td rowspan="4">900~920℃正火</td><td>20</td><td>312</td><td>182</td><td>34.7</td><td>76.9</td></tr><tr><td>-20</td><td>332</td><td>-</td><td>36.5</td><td>-</td></tr><tr><td>-40</td><td>397</td><td>288</td><td>38.0</td><td>-</td></tr><tr><td>-80</td><td>441</td><td>362</td><td>33.3</td><td>-</td></tr></table>

# 3.2.4 冲击性能

# 3.2.4.1 不同热处理状态的室温冲击韧性 见表3-4。

表3-4[2]  

<table><tr><td>热处理制度</td><td>αKU, kJ/m2</td><td>热处理制度</td><td>αKU, kJ/m2</td></tr><tr><td>930℃炉冷至650℃后,空冷</td><td>2725</td><td>900~920℃正火</td><td>2206</td></tr><tr><td>930℃正火+650℃回火,空冷</td><td>2775</td><td>900~920℃淬火</td><td>2151</td></tr></table>

# 3.2.4.2 不同温度回火后冲击韧性的变化 见图3-3。

图片摘要：该图主要展示 3 4[2]。
![](images/de4aaa3f9829073b479236e5c45b769c893ebfa0ce4268a88f43c6e081c6ab98.jpg)  
图3-3 冲击韧性与回火温度的关系[2]（试样回火前经910C淬火）

# 3.2.4.3 低温冲击韧性 见表3-5。

表3-5[2]  

<table><tr><td>θ, ℃</td><td>-20</td><td>-40</td><td>-80</td></tr><tr><td>αKU, kJ/m2</td><td>3922</td><td>2235</td><td>568</td></tr></table>

注：试样经 $900\sim 920^{\circ}C$ 正火。

# 3.2.5 扭转与切变性能

# 3.2.5.1 扭转性能 见表3-6。

表3-6[5]  

<table><tr><td rowspan="2">热处理制度</td><td>τb</td><td>τ0.3</td><td>τ0.01</td></tr><tr><td colspan="3">MPa</td></tr><tr><td>正火</td><td>441</td><td>157</td><td>108</td></tr></table>

# 3.3 持久和蠕变性能

# 3.3.2 高温蠕变性能 见表3-7。

表3-7[5]  

<table><tr><td rowspan="2">热处理制度</td><td rowspan="2">θ, ℃</td><td>σ1/10000</td><td>σ1/100000</td></tr><tr><td colspan="2">MPa</td></tr><tr><td rowspan="4">900~920℃正火</td><td>400</td><td>118</td><td>78</td></tr><tr><td>450</td><td>74</td><td>49</td></tr><tr><td>500</td><td>42</td><td>27</td></tr><tr><td>550</td><td>23</td><td>14</td></tr></table>

# 3.4 疲劳性能

# 3.4.1 高周疲劳 正火状态的疲劳极限 见表3-8。

表3-8[2.5]  

<table><tr><td rowspan="2">热处理制度</td><td>σb</td><td>σ0.2</td><td>σ-1</td><td>τ-1</td></tr><tr><td colspan="4">MPa</td></tr><tr><td>900~920℃正火</td><td>422</td><td>260</td><td>157</td><td>-</td></tr><tr><td>900℃正火</td><td>-</td><td>-</td><td>-</td><td>51</td></tr></table>

# 3.5 弹性性能

3.5.1 弹性模量 $E = 198\mathrm{GPa}^{[2]}$ 。  
3.5.2 切变模量 $G = 78.6\mathrm{GPa}^{[5]}$

# 4 组织结构

# 4.1 相变温度 见表4-1。

表4-1[5]  

<table><tr><td>名称</td><td>\( A_{c1} \)</td><td>\( A_{c3} \)</td><td>Ar3</td><td>Ar1</td></tr><tr><td>θ, ℃</td><td>730</td><td>875</td><td>855</td><td>680</td></tr></table>

4.2 时间-温度-组织转变曲线 见图 4-1。  
4.3 合金的组织结构 通常在热轧或正火状态下使用，这时钢的组织为铁素体和

少量珠光体；有些小零件也采用淬火加低温回火，或渗碳后淬火加低温回火，这时钢的组织为回火马氏体。

图4-1 10号钢的等温转变曲线[6]   
图片摘要：该图主要展示 4 1 10号钢的等温转变曲线[6]。
![](images/075d53820ca1c52f7c89fa7df4f9eacd075dd9a5e2b2dd7fc0264411510e7259.jpg)  
（用钢成分为 $C = 0.12\%$ ， $\mathrm{Mn} = 0.65\%$ ， $\mathrm{Si} = 0.26\%$ 。奥氏体化温度为 $930^{\circ}\mathrm{C}$ ）

# 5 工艺性能与要求

# 5.1 成形性能

5.1.1 冷加工成形性能 在冷状态下容易加工成形。允许进行深冲压、拉延、复杂弯曲、冷镦、锤拱等加工。  
5.1.1.1 交货状态下薄钢板杯突试验最小杯突深度 见表5-1。

表5-1[8]  

<table><tr><td rowspan="4">钢板厚度mm</td><td colspan="5">钢号及拉延级别</td></tr><tr><td colspan="3">10F</td><td colspan="2">10</td></tr><tr><td>Z</td><td>S</td><td>P</td><td>Z</td><td>S</td></tr><tr><td colspan="5">冲压深度（mm）不小于</td></tr><tr><td>0.5</td><td>9.0</td><td>8.4</td><td>8.0</td><td>8.0</td><td>7.6</td></tr><tr><td>0.6</td><td>9.4</td><td>8.9</td><td>8.5</td><td>8.4</td><td>7.8</td></tr><tr><td>0.7</td><td>9.7</td><td>9.2</td><td>8.9</td><td>8.6</td><td>8.0</td></tr><tr><td>0.8</td><td>10.0</td><td>9.5</td><td>9.3</td><td>8.8</td><td>8.2</td></tr><tr><td>0.9</td><td>10.3</td><td>9.9</td><td>9.6</td><td>9.0</td><td>8.4</td></tr><tr><td>1.0</td><td>10.5</td><td>10.1</td><td>9.9</td><td>9.2</td><td>8.6</td></tr><tr><td>1.1</td><td>10.8</td><td>10.4</td><td>10.2</td><td>-</td><td>-</td></tr><tr><td>1.2</td><td>11.0</td><td>10.6</td><td>10.4</td><td>-</td><td>-</td></tr><tr><td>1.3</td><td>11.2</td><td>10.8</td><td>10.6</td><td>-</td><td>-</td></tr><tr><td>1.4</td><td>11.3</td><td>11.0</td><td>10.8</td><td>-</td><td>-</td></tr><tr><td>1.5</td><td>11.5</td><td>11.2</td><td>11.0</td><td>-</td><td>-</td></tr><tr><td>1.6</td><td>11.6</td><td>11.4</td><td>11.2</td><td>-</td><td>-</td></tr><tr><td>1.7</td><td>11.8</td><td>11.6</td><td>11.4</td><td>-</td><td>-</td></tr><tr><td>1.8</td><td>11.9</td><td>11.7</td><td>11.5</td><td>-</td><td>-</td></tr><tr><td>1.9</td><td>12.0</td><td>11.8</td><td>11.7</td><td>-</td><td>-</td></tr><tr><td>2.0</td><td>12.1</td><td>11.9</td><td>11.8</td><td>-</td><td>-</td></tr></table>

5.1.1.2 交货状态下钢带杯突试验最小杯突深度与08钢的要求相同。  
5.1.2 热加工成形性能 热压力加工性能优异。热压力加工的始锻（轧）温度为 $1200 \sim 1250^{\circ} \mathrm{C}$ ，终锻（轧）温度大于 $800^{\circ} \mathrm{C}$ ，随后在空气中冷却。  
5.2 焊接性能  
5.3 零件热处理工艺  
5.3.1 热处理工艺参数 见表5-2。

表5-2[7,2]  

<table><tr><td colspan="2">名称</td><td>加热温度℃</td><td>冷却方法</td></tr><tr><td colspan="2">正火</td><td>900</td><td>空冷</td></tr><tr><td colspan="2">淬火</td><td>910~930</td><td>水、盐水冷</td></tr><tr><td colspan="2">高温回火</td><td>680~710</td><td>空冷</td></tr><tr><td colspan="2">回火</td><td>370~420</td><td>空冷</td></tr><tr><td rowspan="3">渗碳及其随后处理</td><td>渗碳</td><td>900~960</td><td>空冷</td></tr><tr><td>淬火</td><td>780~820</td><td>水冷</td></tr><tr><td>回火</td><td>180~200</td><td>空冷</td></tr><tr><td rowspan="3">碳氮共渗及其随后处理</td><td>碳氮共渗</td><td>840~850</td><td>空冷</td></tr><tr><td>淬火</td><td>800</td><td>水冷</td></tr><tr><td>回火</td><td>180~200</td><td>空冷</td></tr></table>

5.3.2 末端淬透性曲线 见图5-1。

图片摘要：该图主要展示 5 2[7,2]。
![](images/ff19819f3e40105ecd701944a279267ebe19379029121cb6ee21c66f122dd8f9.jpg)  
图5-1 10号钢的末端淬透性曲线（奥氏体化温度为 $900^{\circ}\mathrm{C}$ ，端淬）

# 5.4 表面处理工艺

5.5 切削加工和磨削性能 在冷拉状态下，相对切削加工性为 $80\%$ 。热轧或锻造后也可用热处理的方法改善切削加工性能。当 $\mathrm{HB} = 131 \sim 170 \mathrm{~kgf/mm^2}$ 时，相对切削加工性为 $50\%$ 。

# 参考资料

[1]. Y B 674—73《航空用结构钢钢棒技术条件》，冶金工业部标准化研究所，1973年。  
[2] 钢铁研究院、机械科学研究院，合金钢手册，下册，中国工业出版社，1965年，19～21页。  
[3] 第一汽车制造厂设备修造分厂，机械工程材料手册，上册，机械工业出版社，1982年，115页。  
[4] 古里亚耶夫A．II等，汽车构造钢手册，机械工业出版社，1964年，28～31页。  
[5] BHA M, 航空材料手册, (中译本), 第一册, 结构钢与铸铁, 1965年, $13 \sim 16$ 页。  
[6] 本溪钢厂、清华大学金属材料教研组，钢的过冷奥氏体转变曲线，第一图册（内部出版物），1978年。  
[7] HB/Z 5025-77《航空结构钢的热处理》，航空工业部标准化研究所，1977年。  
[8] GB710-65《优质碳素结构钢薄钢板技术条件》，技术标准出版社，1965年。  
[9] GB 3526-83《低碳钢冷轧钢带》，技术标准出版社，1983年。

编写：宋宇文

审校：吕章坤、张连荣

# 15号钢

# 1 概述

15号钢的塑性、韧性、焊接及冷冲压性能都极为良好，但强度较低。因此，该钢用于强度要求不高、但塑性和韧性要求较高的机械加工件、焊接件和冷冲压件等；还可以用于表面要求硬度高而心部要求强度不大的渗碳和碳氮共渗的零件，如螺栓、铆钉及轴套等。

15号钢的切削加工性能较差，为了改善其切削加工性能，可在 $880 \sim 900^{\circ} \mathrm{C}$ 加热后水中淬火。

1.1 材料牌号 15、15F、ML15。

1.2 相近牌号 15(苏联), 1015(美国), S15C(日本), 040A15、045A15、En2E (英国), XC12(法国)。  
1.3 材料的技术标准 见表1-1。

表11  

<table><tr><td>品种</td><td>技术标准</td></tr><tr><td rowspan="3">棒材</td><td>GB 699-65《优质碳素结构钢钢号和一般技术条件》</td></tr><tr><td>GB 3078-82《优质结构钢冷拉钢材技术条件》</td></tr><tr><td>YB 674-73《航空用结构钢钢棒技术条件》</td></tr><tr><td rowspan="2">板材</td><td>GB 710-65《优质碳素结构钢薄钢板技术条件》</td></tr><tr><td>GB 711-85《优质碳素结构钢热轧厚钢板技术条件》</td></tr><tr><td>管材</td><td>YB 676-73《航空用结构钢厚壁无缝钢管》</td></tr><tr><td rowspan="3">丝材</td><td>GB 3083-82《重要用途低碳钢丝》</td></tr><tr><td>GB 3206-82《优质碳素结构钢丝》</td></tr><tr><td>YB 250-64《冷顶锻用碳素钢丝》</td></tr><tr><td>带材</td><td>GB 3522-83《优质碳素结构钢冷轧钢带》</td></tr><tr><td>锻件</td><td>HB 5024-77《结构钢、不锈及耐热钢锻件》</td></tr></table>

1.4 化学成分 见表1-2。

表1-2[2]  

<table><tr><td>元素</td><td>C</td><td>Mn</td><td>Si</td><td>S</td><td>P</td><td>Cr</td><td>Ni</td></tr><tr><td>含量,%</td><td>0.12~0.19</td><td>0.35~0.65</td><td>0.17~0.37</td><td>≤0.040</td><td>≤0.040</td><td>≤0.30</td><td>≤0.30</td></tr></table>

1.5 热处理制度 不进行热处理，在供应状态下验收。  
1.6 品种规格和供应状态

1.6.1 品种规格 见表1-3中各标准的规定。

表1-3  

<table><tr><td>状态\技术条件\品种</td><td>圆钢</td><td>六角钢</td><td>方钢</td><td>扁钢</td><td>钢板</td><td>钢管</td><td>钢丝</td><td>钢带</td></tr><tr><td>热轧</td><td>GB 702-86</td><td>GB 705-83</td><td>GB 702-86</td><td>GB 704-83</td><td>GB 709-65</td><td>Y B 231-70</td><td>-</td><td>-</td></tr><tr><td>冷轧(拉)</td><td>GB 905-82</td><td>GB 907-82</td><td>GB 906-82</td><td>-</td><td>GB 708-65</td><td>Y B 231-70</td><td>GB324-82GB3204-82GB3205-82GB3207-82</td><td>GB3522-83</td></tr><tr><td>锻造</td><td>GB 908-72</td><td>-</td><td>GB 908-72</td><td>Y B 201-63</td><td>-</td><td>-</td><td>-</td><td>-</td></tr></table>

1.6.2 供应状态 钢丝、钢带、和薄钢板可以冷拉(轧)状态供应, 其他品种为热轧、正火或退火状态供应。  
1.7 熔炼和铸造工艺 15号钢以平炉、电炉、侧吹碱性转炉、纯氧顶吹碱性转炉或混合炼钢方法熔炼。  
1.8 应用概况及特殊要求 在航空工业中已长期用于制造受力不大、但塑性和韧性要求高的机械加工件、焊接件、冷冲压件及渗碳件等。ML15专供镦制铆钉、螺栓和螺帽等。

# 2 物理及化学性能

# 2.1 热性能

2.1.2 热导率 见表2-1。

表 2-1 [2]  

<table><tr><td>θ, ℃</td><td>100</td><td>200</td><td>400</td><td>600</td></tr><tr><td>λ, W/(m·℃)</td><td>77.46</td><td>66.57</td><td>47.31</td><td>41.03</td></tr></table>

2.1.3 比热容 见表2-2。

表 2-2 [2]  

<table><tr><td>θ, ℃</td><td>20~300</td><td>20~400</td><td>20~500</td><td>20~600</td><td>20~650</td><td>20~700</td><td>20~800</td><td>20~900</td><td>20~1000</td></tr><tr><td>C
J/(kg.℃)</td><td>552.7</td><td>586.1</td><td>682.4</td><td>872.4</td><td>1214.2</td><td>1323.0</td><td>674.1</td><td>636.4</td><td>640.5</td></tr></table>

2.1.4 线膨胀系数 见表2-3。

表23 [2]   

<table><tr><td>θ, ℃</td><td>20~100</td><td>20~200</td><td>20~300</td><td>20~400</td><td>20~500</td><td>20~600</td></tr><tr><td>α, 10-6℃-1</td><td>11.75</td><td>12.41</td><td>13.45</td><td>13.60</td><td>13.85</td><td>13.90</td></tr></table>

2.2 密度 $\rho = 7.82\mathrm{g / cm}^{3[2]}$   
2.3 电性能 电阻率 $\rho = 11.5\times 10^{-8}\Omega \cdot \mathrm{m}^{[2]}$   
2.4 磁性能  
2.4.1 磁导率 $\mu = 5.53\times 10^{-3}\mathrm{H / m^{[2]}}$   
2.4.2 矫顽力 $H_{\mathrm{c}} = 79.58 \sim 159.15 \mathrm{~A} / \mathrm{m}^{(2)}$ 。

# 3 力学性能

# 3.1 技术标准规定的性能

3.1.1 拉伸性能和硬度的规定 见表3-1。

表3-1  

<table><tr><td rowspan="3">品种</td><td rowspan="3" colspan="2">技术标准</td><td rowspan="3">材料状态</td><td>σb</td><td>σ0.2</td><td>δ5</td><td>δ10</td><td>ψ</td><td>HB</td></tr><tr><td colspan="2">MPa</td><td colspan="3">%</td><td rowspan="2">kgf/mm2</td></tr><tr><td colspan="5">不小于</td></tr><tr><td>棒材</td><td colspan="2">GB 699-65</td><td>正火</td><td>375</td><td>225</td><td>27</td><td>-</td><td>55</td><td>-</td></tr><tr><td>棒、锻件</td><td colspan="2">Y B 674-73HB 5024-77</td><td>热轧或锻造</td><td>345</td><td>195</td><td>26</td><td>-</td><td>55</td><td>95.5~143</td></tr><tr><td rowspan="2">棒材</td><td rowspan="2" colspan="2">GB 3078-82</td><td>冷拉状态</td><td>470</td><td>-</td><td>8</td><td>-</td><td>45</td><td>≤207</td></tr><tr><td>退火状态</td><td>345</td><td>-</td><td>23</td><td>-</td><td>55</td><td>≤149</td></tr><tr><td rowspan="6">薄板材</td><td rowspan="6">GB 710-65</td><td>Z级拉延</td><td rowspan="3">冷轧状态</td><td>335~450</td><td>-</td><td>-</td><td>27</td><td>-</td><td>-</td></tr><tr><td>S级拉延</td><td rowspan="2">335~470</td><td>-</td><td>-</td><td>26</td><td>-</td><td>-</td></tr><tr><td>P级拉延</td><td>-</td><td>-</td><td>25</td><td>-</td><td>-</td></tr><tr><td>Z级拉延</td><td rowspan="3">热轧状态</td><td>335~450</td><td>-</td><td>-</td><td>26</td><td>-</td><td>-</td></tr><tr><td>S级拉延</td><td rowspan="2">335~470</td><td>-</td><td>-</td><td>25</td><td>-</td><td>-</td></tr><tr><td>P级拉延</td><td>-</td><td>-</td><td>24</td><td>-</td><td>-</td></tr><tr><td>厚板材</td><td colspan="2">GB 711-85</td><td>正火、退火或高温回火</td><td>375</td><td>-</td><td>27</td><td>-</td><td>-</td><td>-</td></tr><tr><td rowspan="2">丝材</td><td colspan="2">GB 3206-82</td><td>软状态(R)</td><td>490~735</td><td>-</td><td>8</td><td>-</td><td>45</td><td>-</td></tr><tr><td colspan="2">Y B 250-64</td><td>冷拉状态</td><td>440~635</td><td>-</td><td>-</td><td>-</td><td>45</td><td>-</td></tr><tr><td>管材</td><td colspan="2">Y B 676-73</td><td>热轧或退火</td><td>375</td><td>-</td><td>22</td><td>-</td><td>50</td><td>≤255</td></tr><tr><td rowspan="2">带材</td><td rowspan="2" colspan="2">GB 3522-83</td><td>冷硬钢带(Y)</td><td>440~785</td><td>225①</td><td>-</td><td>-</td><td>-</td><td>-</td></tr><tr><td>退火钢带(T)</td><td>315~490</td><td>-</td><td>15</td><td>-</td><td>-</td><td>-</td></tr></table>

① 暂作积累数据之用。

# 3.1.2 钢丝的力学性能规定 见表3-2。

表3-2  

<table><tr><td rowspan="2">品种</td><td rowspan="2">技术标准</td><td rowspan="2">材料状态</td><td rowspan="2">钢丝直径mm</td><td>σb, MPa</td><td>弯曲,次</td></tr><tr><td colspan="2">不小于</td></tr><tr><td rowspan="5">钢丝</td><td rowspan="5">GB 3206-82</td><td rowspan="5">硬状态</td><td>0.20~0.75</td><td>785</td><td>-</td></tr><tr><td>&gt;0.75~1.0</td><td>735</td><td>6</td></tr><tr><td>&gt;1.0 ~3.0</td><td>685</td><td>6</td></tr><tr><td>&gt;3.0 ~6.0</td><td>635</td><td>5</td></tr><tr><td>&gt;6.0 ~10.0</td><td>590</td><td>4</td></tr></table>

注：1. 钢丝直径小于、等于 $0.75 \mathrm{~mm}$ 应以打结拉断试验代替弯曲试验，其打结拉断力不得小于不打结拉断力的 $50\%$ 。  
2. 直径大于 $7 \mathrm{~mm}$ 的钢丝，弯曲次数不做判定依据，方、六角钢丝不做弯曲检验。

# 3.1.3 重要用途钢丝的力学性能规定 与08钢的要求相同。

# 3.2 室温和各种温度下的力学性能

# 3.2.1 硬度 不同温度回火后的硬度变化 见图3-1。

# 3.2.2 拉伸性能

图3-1 硬度与回火温度的关系[3]  
图片摘要：该图主要展示 3 1 硬度与回火温度的关系[3]。
![](images/d06558e56925acdc6ae97559549b583b3a7e934e8d609b567fb88787cf30f443.jpg)  
-900℃水淬； -900℃油淬

# 3.2.2.1 室温拉伸性能 见表3-3。

表3-3[5]  

<table><tr><td>项 目</td><td>σb, MPa</td><td>ψ, %</td><td>项 目</td><td>σb, MPa</td><td>ψ, %</td></tr><tr><td>S基值</td><td>440</td><td>45</td><td rowspan="2">X̄</td><td rowspan="2">530</td><td rowspan="2">72.6</td></tr><tr><td>A基值</td><td>425</td><td>-</td></tr><tr><td>B基值</td><td>470</td><td>-</td><td>s</td><td>39.519</td><td>7.6</td></tr></table>

注：表中数据为冷拉状态的ML15钢58个炉号，176个生产检验数据的统计结果。

# 3.2.2.2 不同直径钢坯热处理后的拉伸性能 见表3-4。

表3-4[4]  

<table><tr><td rowspan="2">毛坯直径,mm</td><td colspan="2">热处理制度</td><td>σb</td><td>σ0.2</td><td>δ5</td><td>ψ</td></tr><tr><td>淬火</td><td>回火</td><td colspan="2">MPa</td><td colspan="2">%</td></tr><tr><td rowspan="6">6</td><td rowspan="6">900~920℃淬水</td><td>200℃</td><td>1324</td><td>1255</td><td>9</td><td>42</td></tr><tr><td>300℃</td><td>1196</td><td>1177</td><td>10</td><td>60</td></tr><tr><td>400℃</td><td>1000</td><td>961</td><td>14</td><td>68</td></tr><tr><td>500℃</td><td>785</td><td>706</td><td>15</td><td>70</td></tr><tr><td>600℃</td><td>686</td><td>588</td><td>18</td><td>72</td></tr><tr><td>700℃</td><td>588</td><td>490</td><td>23</td><td>80</td></tr><tr><td rowspan="6">20</td><td rowspan="6">900~920℃淬水</td><td>200℃</td><td>686</td><td>520</td><td>23</td><td>67</td></tr><tr><td>300℃</td><td>686</td><td>520</td><td>23</td><td>70</td></tr><tr><td>400℃</td><td>686</td><td>588</td><td>24</td><td>74</td></tr><tr><td>500℃</td><td>608</td><td>490</td><td>25</td><td>70</td></tr><tr><td>600℃</td><td>588</td><td>441</td><td>30</td><td>76</td></tr><tr><td>700℃</td><td>490</td><td>392</td><td>34</td><td>80</td></tr><tr><td rowspan="6">36</td><td rowspan="6">900~920℃淬水</td><td>200℃</td><td>579</td><td>422</td><td>28</td><td>74</td></tr><tr><td>300℃</td><td>559</td><td>431</td><td>28</td><td>76</td></tr><tr><td>400℃</td><td>520</td><td>422</td><td>30</td><td>75</td></tr><tr><td>500℃</td><td>530</td><td>392</td><td>30</td><td>74</td></tr><tr><td>600℃</td><td>510</td><td>392</td><td>32</td><td>76</td></tr><tr><td>700℃</td><td>490</td><td>343</td><td>35</td><td>80</td></tr><tr><td rowspan="6">55</td><td rowspan="6">900~920℃淬水</td><td>200℃</td><td>579</td><td>412</td><td>28</td><td>73</td></tr><tr><td>300℃</td><td>539</td><td>392</td><td>30</td><td>75</td></tr><tr><td>400℃</td><td>539</td><td>402</td><td>30</td><td>72</td></tr><tr><td>500℃</td><td>530</td><td>382</td><td>32</td><td>74</td></tr><tr><td>600℃</td><td>539</td><td>392</td><td>30</td><td>72</td></tr><tr><td>700℃</td><td>481</td><td>314</td><td>35</td><td>78</td></tr></table>

# 3.2.2.3 管材高温拉伸性能 见表3-5。

表3-5[2]  

<table><tr><td rowspan="2">原材料规格,mm</td><td rowspan="2">热处理制度</td><td rowspan="2">θ,℃</td><td>σb</td><td>σ0.2</td><td>δ10</td><td>ψ</td></tr><tr><td colspan="2">MPa</td><td colspan="2">%</td></tr><tr><td rowspan="8">外径106,内径82</td><td rowspan="8">900~920℃正火</td><td>20</td><td>396</td><td>221</td><td>27.9</td><td>69.6</td></tr><tr><td>100</td><td>366</td><td>-</td><td>21.7</td><td>65.4</td></tr><tr><td>200</td><td>437</td><td>-</td><td>16.7</td><td>59.8</td></tr><tr><td>300</td><td>430</td><td>186</td><td>16.5</td><td>61.0</td></tr><tr><td>400</td><td>394</td><td>139</td><td>22.2</td><td>65.6</td></tr><tr><td>500</td><td>278</td><td>79</td><td>20.0</td><td>78.2</td></tr><tr><td>600</td><td>147</td><td>62</td><td>25.0</td><td>85.4</td></tr><tr><td>700</td><td>76</td><td>46</td><td>30.0</td><td>97.7</td></tr></table>

# 3.2.2.4 棒材高温拉伸性能 见表3-6。

表3-6[2]  

<table><tr><td rowspan="2">θ, ℃</td><td colspan="3">σb, MPa</td><td colspan="3">σ0.2, MPa</td><td colspan="3">δ5, %</td><td colspan="3">ψ, %</td></tr><tr><td>I</td><td>II</td><td>III</td><td>I</td><td>II</td><td>III</td><td>I</td><td>II</td><td>III</td><td>I</td><td>II</td><td>III</td></tr><tr><td>20</td><td>456</td><td>422</td><td>436</td><td>245</td><td>216</td><td>215</td><td>32.5</td><td>33.0</td><td>30.0</td><td>69.0</td><td>69.5</td><td>60.0</td></tr><tr><td>200</td><td>520</td><td>402</td><td>500</td><td>230</td><td>196</td><td>196</td><td>19.5</td><td>24.0</td><td>17.5</td><td>53.0</td><td>68.0</td><td>47.0</td></tr><tr><td>300</td><td>539</td><td>422</td><td>505</td><td>230</td><td>172</td><td>181</td><td>18.5</td><td>24.0</td><td>23.0</td><td>51.0</td><td>63.0</td><td>48.0</td></tr><tr><td>400</td><td>427</td><td>378</td><td>392</td><td>186</td><td>152</td><td>151</td><td>27.0</td><td>32.5</td><td>27.0</td><td>68.0</td><td>71.0</td><td>63.0</td></tr><tr><td>450</td><td>387</td><td>294</td><td>-</td><td>181</td><td>162</td><td>-</td><td>29.0</td><td>35.0</td><td>-</td><td>70.0</td><td>75.0</td><td>-</td></tr><tr><td>500</td><td>304</td><td>235</td><td>285</td><td>172</td><td>147</td><td>157</td><td>26.5</td><td>36.0</td><td>26.0</td><td>66.0</td><td>75.0</td><td>66.0</td></tr><tr><td>550</td><td>226</td><td>172</td><td>216</td><td>152</td><td>132</td><td>127</td><td>24.0</td><td>30.0</td><td>32.0</td><td>69.5</td><td>75.5</td><td>68.0</td></tr><tr><td>600</td><td>157</td><td>137</td><td>147</td><td>123</td><td>98</td><td>88</td><td>30.0</td><td>34.5</td><td>42.0</td><td>80.5</td><td>76.0</td><td>79.0</td></tr></table>

I—900～920℃正火；Ⅱ—900～920℃正火+650～660℃回火；Ⅲ—880～900℃正火

# 3.2.4 冲击性能

# 3.2.4.1 室温冲击韧性 见表3-7。

表3-7[4]  

<table><tr><td rowspan="2" colspan="2">热处理制度\钢坯直径,mm</td><td>20</td><td>36</td><td>55</td></tr><tr><td colspan="3">\( a_{\mathrm {KU}}, \mathrm {k} \downarrow/\mathrm {m}^{2} \)</td></tr><tr><td rowspan="7">900~920°C 淬水</td><td>不回火</td><td>1667</td><td>2255</td><td>1961</td></tr><tr><td>200°C回火</td><td>1765</td><td>2255</td><td>2353</td></tr><tr><td>300°C回火</td><td>1961</td><td>2451</td><td>2451</td></tr><tr><td>400°C回火</td><td>2353</td><td>2353</td><td>2059</td></tr><tr><td>500°C回火</td><td>2451</td><td>2255</td><td>2255</td></tr><tr><td>600°C回火</td><td>-</td><td>2647</td><td>2451</td></tr><tr><td>700°C回火</td><td>3431</td><td>2843</td><td>3039</td></tr></table>

# 3.2.4.2 高温冲击韧性 见表3-8。

表3-8[2]  

<table><tr><td rowspan="2">热处理制度冲击值0,℃</td><td>900~920℃正火</td><td>900~920℃正火+650~660℃回火</td><td>880~900℃退火</td></tr><tr><td colspan="3">akU, kJ/m2</td></tr><tr><td>20</td><td>1765</td><td>2108</td><td>1471</td></tr><tr><td>200</td><td>1961</td><td>2157</td><td>1618</td></tr><tr><td>300</td><td>1373</td><td>2353</td><td>1471</td></tr><tr><td>400</td><td>980</td><td>1569</td><td>980</td></tr><tr><td>450</td><td>833</td><td>1275</td><td>882</td></tr><tr><td>500</td><td>784</td><td>1226</td><td>784</td></tr><tr><td>600</td><td>3431</td><td>3235</td><td>1863</td></tr></table>

3.2.4.3 低温冲击韧性 见表3-9。

表3-9[2]  

<table><tr><td>θ, ℃</td><td>20</td><td>0</td><td>-20</td><td>-40</td><td>-60</td></tr><tr><td>aKU, kJ/m2</td><td>2118</td><td>1941</td><td>1765</td><td>1226</td><td>1128</td></tr></table>

注：试样经 $900\sim 920^{\circ}C$ 正火 $+650\sim 660^{\circ}C$ 回火。

# 3.3 持久和蠕变性能

# 3.3.2 高温蠕变性能 见表3-10。

表3-10 [2]   

<table><tr><td rowspan="2">热处理制度</td><td rowspan="2">θ, ℃</td><td>σ1/10000</td><td>σ1/100000</td></tr><tr><td colspan="2">MPa</td></tr><tr><td rowspan="4">900℃正火</td><td>400</td><td>127</td><td>88</td></tr><tr><td>450</td><td>78</td><td>54</td></tr><tr><td>500</td><td>44</td><td>29</td></tr><tr><td>550</td><td>24</td><td>15</td></tr></table>

# 3.4 疲劳性能

# 3.4.1 高周疲劳 不同状态下的疲劳极限 见表3-11。

表3-11  

<table><tr><td rowspan="2">热处理制度</td><td>σb</td><td>σ0.2</td><td>σ-1</td></tr><tr><td colspan="3">MPa</td></tr><tr><td>热轧状态</td><td>432</td><td>247</td><td>214</td></tr><tr><td>740℃退火</td><td>376</td><td>180</td><td>179</td></tr><tr><td>900℃正火</td><td>473</td><td>309</td><td>213</td></tr><tr><td>940℃水淬</td><td>480</td><td>-</td><td>245</td></tr><tr><td>供应状态</td><td>396①</td><td>221①</td><td>177①</td></tr></table>

$①$ 钢管的数据：外径 $106\mathrm{mm}$ ，内径 $82\mathrm{mm}$ ，其余为棒材数据。

# 3.5 弹性性能

# 3.5.1 弹性模量 见表3-12。

表3-12[2]  

<table><tr><td>θ, ℃</td><td>20</td><td>100</td><td>200</td><td>300</td><td>400</td><td>450</td></tr><tr><td>E, GPa</td><td>201</td><td>192</td><td>184</td><td>172</td><td>158</td><td>154</td></tr></table>

# 4 组织结构

# 4.1 相变温度 见表4-1。

表4-1[2]  

<table><tr><td>名称</td><td>Ac1</td><td>Ac3</td><td>Ar3</td><td>Ar1</td></tr><tr><td>θ, ℃</td><td>735</td><td>863</td><td>840</td><td>685</td></tr></table>

# 4.2 时间-温度-组织转变曲线 见图4-1。

图4-1 15号钢连续冷却转变曲线[7]   
图片摘要：该图主要展示 4 1 15号钢连续冷却转变曲线[7]。
![](images/8869e0d74f0a99b616b45b0f7ddbb0ea6e3415676e764311f41696e6fd7d8e1a.jpg)  
（用钢成分为 $C = 0.15\%$ ， $\mathbf{Mn} = 0.41\%$ ， $\mathbf{Si} = 0.22\%$ ， $\mathbf{S} = 0.024\%$ ， $\mathbf{P} = 0.021\%$ 。奥氏体化温度为 $1050^{\circ}\mathrm{C}$ ）

# 5 工艺性能与要求

# 5.1 成形性能

5.1.1 冷加工成形性能 15号钢的可塑性高，冷冲压性能极好，可以进行深冲压、拉延、弯曲、冷镦等加工；交货状态下薄钢板杯突试验最小杯突深度见表5-1。

表5-1[8]  

<table><tr><td rowspan="3">钢板厚度,mm</td><td colspan="2">拉 延 级 别</td></tr><tr><td>Z</td><td>S</td></tr><tr><td colspan="2">冲压深度(mm)不小于</td></tr><tr><td>0.5</td><td>8.0</td><td>7.6</td></tr><tr><td>0.6</td><td>8.4</td><td>7.8</td></tr><tr><td>0.7</td><td>8.6</td><td>8.0</td></tr><tr><td>0.8</td><td>8.8</td><td>8.2</td></tr><tr><td>0.9</td><td>9.0</td><td>8.4</td></tr><tr><td>1.0</td><td>9.2</td><td>8.6</td></tr></table>

5.1.2 热压力加工成形性能 热压力加工性能良好, 热压力加工的始锻（轧）温度为 $1200 \sim 1230^{\circ} \mathrm{C}$ , 终锻（轧）温度为 $800 \sim 850^{\circ} \mathrm{C}$ , 随后空冷。

# 5.2 焊接性能

# 5.3 零件热处理工艺

5.3.1 热处理工艺参数 见表5-2。

表5-2 [9,2]   

<table><tr><td rowspan="2">名称</td><td rowspan="2">正火</td><td rowspan="2">高温回火</td><td rowspan="2">淬火</td><td rowspan="2">回火</td><td colspan="3">渗碳及其随后处理</td><td colspan="3">碳氮共渗及其随后处理</td></tr><tr><td>渗碳</td><td>淬火</td><td>回火</td><td>碳氮共渗</td><td>淬火</td><td>回火</td></tr><tr><td>加热温度,℃</td><td>900</td><td>680~710</td><td>910~930</td><td>370~430</td><td>900~930</td><td>770~800</td><td>150~175</td><td>840~860</td><td>840</td><td>140~180</td></tr><tr><td>冷却方法</td><td>空冷</td><td>空冷</td><td>水或盐水</td><td>空冷</td><td>-</td><td>水冷</td><td>空冷</td><td>-</td><td>水冷</td><td>空冷</td></tr></table>

# 5.3.2 淬透性曲线 见图5-1。

图5-1 15号钢的淬透性曲线[4]   
图片摘要：该图主要展示 5 1 15号钢的淬透性曲线[4]。
![](images/51ba7c08b879f6717d449b77ee2f33f6487381e24819516fb5fc729ade2a9128.jpg)  
（用钢成分为 $1 - C = 0.17\%$ ， $\mathbf{Mn} = 0.37\%$ ， $\mathrm{Si} = 0.17\%$ 。2—C=0.17%， $\mathbf{Mn} = 0.49\%$ ， $\mathrm{Si} = 0.24\%$ 。 $920^{\circ}\mathrm{C}$ 加热端淬）

# 5.4 表面处理工艺

5.5 切削加工及磨削性能 在热轧或正火状态时（ $\mathrm{HB} = 131 \sim 170 \mathrm{~kgf} / \mathrm{mm}^2$ ），切削加工性能较低，相对切削加工性只有 $50\%$ 。为了改善切削加工性能，可在 $880 \sim 900^{\circ} \mathrm{C}$ 加热后水中淬火。

# 参考资料

[1] YB 674—73《航空用结构钢钢棒技术条件》，冶金工业部标准化研究所，1973年  
[2] 钢铁研究院、机械科学研究院，合金钢手册，下册，中国工业出版社，1965年，22~28页  
[3] BnAM,航空材料手册(中译本), 第一册, 结构钢与铸铁, 1965年, 17~18页

[4]第一汽车制造厂设备修造分厂，机械工程材料手册，上册，机械工业出版社，1982年， $115\sim 118$ 页。  
[5] 航空工业部01—602处，15号钢进厂检验报告汇编（结01—86），北京航空材料研究所存，1986年10月  
[6] 古里亚耶夫 A·Ⅱ等，汽车构造钢手册，机械工业出版社，1964年，32～36页。  
[7] 本溪钢厂、清华大学金属材料教研组，钢的过冷奥氏体转变曲线（内部出版物），第一图册，1978年。  
[8] GB710—65《优质碳素结构钢薄钢板技术条件》，技术标准出版社，1965年。  
[9] HB/Z 5025—77《航空结构钢的热处理》，航空工业部标准化研究所，1977年。

编写：宋宇文

审校：吕章坤、张连荣

# 20号钢

# 1 概述

20号钢的强度比15号钢稍高，但它的塑性、韧性和焊接性能也很好。一般不在淬火状态下使用。该钢用于不经受很大应力而要求高的塑性和韧性的各种机械加工件和焊接件、冷冲压件、锻件及渗碳件等。

20号钢也可供制造淬火使用的锁、卡箍、弓形夹子、巢座、垫圈、条带等小零件。还可用于制造压力低于60大气压、温度不高的非腐蚀介质中工作的管子、导管等。

1.1 材料牌号 18A、20、20F、20A、ML20。

1.2 相近牌号 20（苏联），1020（美国），S20C（日本），040A20、050A20、En2C、En2D（英国），XC20（法国）。

1.3 材料的技术标准 见表1-1。

表1-1  

<table><tr><td>品种</td><td>技术标准</td></tr><tr><td rowspan="3">棒材</td><td>GB 699-65《优质碳素结构钢钢号和一般技术条件》</td></tr><tr><td>GB 3078-82《优质结构钢冷拉钢材技术条件》</td></tr><tr><td>YB 674-73《航空用结构钢钢棒技术条件》</td></tr><tr><td rowspan="2">板材</td><td>GB 710-65《优质碳素结构钢薄钢板技术条件》</td></tr><tr><td>GB 711-85《优质碳素结构钢热轧厚钢板技术条件》</td></tr><tr><td rowspan="5">管材</td><td>GB 3639-83《冷拔或冷轧精密无缝钢管》</td></tr><tr><td>YB 676-73《航空用结构钢厚壁无缝钢管》</td></tr><tr><td>YB 679-71《航空用18A空心铆钉薄壁无缝钢管》</td></tr><tr><td>YB 680-71《航空用结构钢薄壁无缝钢管》</td></tr><tr><td>YB 681-71《航空用导管20A薄壁无缝钢管》</td></tr><tr><td rowspan="3">丝材</td><td>GB 3083-82《重要用途低碳钢丝》</td></tr><tr><td>GB 3522-83《优质碳素结构钢丝》</td></tr><tr><td>YB 250-64《冷顶锻用碳素钢丝》</td></tr><tr><td>带材</td><td>GB 3522-83《优质碳素结构钢冷轧钢带》</td></tr><tr><td>锻件</td><td>HB 5024-77《结构钢、不锈及耐热钢锻件》</td></tr></table>

1.4 化学成分 见表1-2。  
1.5 热处理制度 $890^{\circ}\mathrm{C}$ 正火或退火。  
1.6 品种规格和供应状态

表1.2[1]  

<table><tr><td>元 素</td><td>C</td><td>Mn</td><td>Si</td><td>S</td><td>P</td><td>Cr</td><td>Ni</td></tr><tr><td>含量,%</td><td>0.17~0.24</td><td>0.35~0.65</td><td>0.17~0.37</td><td>≤0.040</td><td>≤0.040</td><td>≤0.25</td><td>≤0.25</td></tr></table>

1.6.1 品种规格 见表1-3中各标准的规定。

表1-3  

<table><tr><td>状态\技术\标准\品种</td><td>圆钢</td><td>六角钢</td><td>方钢</td><td>扁钢</td><td>钢板</td><td>钢管</td><td>钢丝</td><td>钢带</td></tr><tr><td>热轧</td><td>GB702-86</td><td>GB705-83</td><td>GB702-86</td><td>GB704-83</td><td>GB709-65</td><td>YB231-70</td><td>-</td><td>-</td></tr><tr><td>冷轧(拉)</td><td>GB905-82</td><td>GB907-82</td><td>GB907-82</td><td>-</td><td>GB708-65</td><td>YB231-70</td><td>GB324-82GB3204-82GB3205-82GB3207-82</td><td>GB3522-83</td></tr><tr><td>锻造</td><td>GB908-72</td><td>-</td><td>GB908-72</td><td>YB201-63</td><td>-</td><td>-</td><td>-</td><td>-</td></tr></table>

1.6.2 供应状态 钢丝、钢带和薄板材可以冷拉（轧）状态供应，其他品种为热轧或退火状态供应。  
1.7 熔炼和铸造工艺 以平炉、电炉、纯氧顶吹碱性转炉、侧吹碱性转炉或混合炼钢方法熔炼。  
1.8 应用概况及特殊要求 在航空工业中应用较广，长期用于制造强度要求不高的焊接件、冷冲压件及小的锻件和渗碳件。而20A钢专供各种飞机和发动机制造燃油、滑油系统和液压系统导管。18A专供制造空心铆钉。

# 2 物理及化学性能

# 2.1 热性能

2.1.1 熔化温度范围 熔点为 $1450^{\circ}\mathrm{C}^{[2]}$

2.1.2 热导率 见表2-1。

表2-1[3]   

<table><tr><td>θ, ℃</td><td>100</td><td>200</td><td>300</td><td>400</td><td>500</td><td>600</td><td>700</td><td>800</td><td>900</td></tr><tr><td>λ, W/(m·℃)</td><td>50.24</td><td>46.05</td><td>41.81</td><td>41.03</td><td>37.68</td><td>34.33</td><td>31.40</td><td>27.63</td><td>24.28</td></tr></table>

2.1.3 比热容 见表2-2。

表2-2[4]  

<table><tr><td>θ, ℃</td><td>20~100</td><td>20~200</td><td>20~400</td><td>20~500</td></tr><tr><td>C, J/(kg·℃)</td><td>468.9</td><td>481.5</td><td>535.9</td><td>569.4</td></tr></table>

2.1.4 线膨胀系数 见表2-3。

2.2 密度 $\rho = 7.85\mathrm{g / cm}^3$ [3]。  
2.3 电性能 电阻率 $\rho = 12.00 \times 10^{-8} \Omega \cdot \mathrm{m}^{[4]}$ 。

表2-3  

<table><tr><td>θ, ℃</td><td>20~100</td><td>20~200</td><td>20~300</td><td>20~400</td><td>20~500</td><td>20~600</td><td>20~700</td><td>20~800</td><td>20~900</td><td>20~1000</td></tr><tr><td>α, 10-6℃-1</td><td>11.16</td><td>12.12</td><td>12.78</td><td>13.38</td><td>13.93</td><td>14.38</td><td>14.81</td><td>12.93</td><td>12.48</td><td>13.16</td></tr></table>

# 2.4 磁性能

2.4.1 磁导率 $\mu = 3.77\times 10^{-3}\mathrm{H / m}^{[3]}$

2.4.2 矫顽力 $H_{c} = 159.15\mathrm{A / m}^{[3]}$

# 2.5 化学性能

2.5.1 抗氧化性能  
2.5.1.1 $380^{\circ} \mathrm{C}$ 时的抗氧化性能见图2-1。

图片摘要：该图主要展示 2 1 时的抗氧化性能[2]。
![](images/87c6a071a3992ad30baed54f2cd510a996c9d5b2d5f05ea1102ab8a5ac860a38.jpg)  
图2-1 $380^{\circ}\mathrm{C}$ 时的抗氧化性能[2]

2.5.1.2 $450^{\circ}\mathrm{C}$ 时的抗氧化性能 见图2-2。

图片摘要：该图主要展示 2 1 时的抗氧化性能[2]。
![](images/77f44d06c97ba57e5640c6474c710b3f03e5f470c13b091dd2ed1a23ed33f855.jpg)  
图2-2 20号钢 $450^{\circ}\mathrm{C}$ 时的抗氧化性能[2]

2.5.1.3 $500^{\circ}\mathrm{C}$ 时的抗氧化性能 见图2-3。

图片摘要：该图主要展示 2 2 20号钢 时的抗氧化性能[2]。
![](images/4e48d54e06109db4e08ea8310fc8da3866dc3570478cc652a2db268b6bec20bb.jpg)  
图2-3 20号钢 $500^{\circ}\mathrm{C}$ 时的抗氧化性能[2]

2.5.1.4 $550^{\circ}\mathrm{C}$ 时的抗氧化性能 见图2-4。

图片摘要：该图主要展示 2 3 20号钢 时的抗氧化性能[2]。
![](images/32d8499edebdf99bbf245e416965204f62e5526cac9c61ee84fe20451712f89e.jpg)  
图2-4 20号钢 $550^{\circ}\mathrm{C}$ 时的抗氧化性能[2]

# 3 力学性能

# 3.1 技术标准规定的性能

3.1.1 拉伸性能和硬度的规定 见表3-1。

表3-1  

<table><tr><td rowspan="3">品种</td><td rowspan="3" colspan="2">技术标准</td><td rowspan="3">材料状态</td><td>σb</td><td>σ0.2</td><td>δ5</td><td>δ10</td><td>ψ</td><td>HB</td></tr><tr><td colspan="2">MPa</td><td colspan="3">%</td><td rowspan="2">kgf/mm²</td></tr><tr><td colspan="5">不小于</td></tr><tr><td rowspan="4">棒材</td><td rowspan="2" colspan="2">GB 699-65</td><td>热轧状态</td><td>-</td><td>-</td><td>-</td><td>-</td><td>-</td><td>-156</td></tr><tr><td>正火</td><td>410</td><td>245</td><td>25</td><td>-</td><td>55</td><td>-</td></tr><tr><td rowspan="2" colspan="2">GB 3078-82</td><td>冷拉状态</td><td>510</td><td>-</td><td>7.5</td><td>-</td><td>40</td><td>-217</td></tr><tr><td>退火</td><td>390</td><td>-</td><td>21</td><td>-</td><td>50</td><td>103~156</td></tr><tr><td>棒、锻件</td><td colspan="2">YB674-73HB5024-77</td><td>880~900℃正火</td><td>385</td><td>215</td><td>22</td><td>-</td><td>50</td><td>103~156</td></tr><tr><td rowspan="6">薄板材</td><td rowspan="6">GB 710-65</td><td>Z级拉延</td><td rowspan="3">冷轧状态</td><td>355~490</td><td>-</td><td>-</td><td>26</td><td>-</td><td>-</td></tr><tr><td>S级拉延</td><td rowspan="2">355~500</td><td>-</td><td>-</td><td>25</td><td>-</td><td>-</td></tr><tr><td>P级拉延</td><td>-</td><td>-</td><td>24</td><td>-</td><td>-</td></tr><tr><td>Z级拉延</td><td rowspan="3">热轧状态</td><td>355~490</td><td>-</td><td>-</td><td>25</td><td>-</td><td>-</td></tr><tr><td>S级拉延</td><td rowspan="2">355~500</td><td>-</td><td>-</td><td>24</td><td>-</td><td>-</td></tr><tr><td>P级拉延</td><td>-</td><td>-</td><td>24</td><td>-</td><td>-</td></tr><tr><td>厚板材</td><td colspan="2">GB 711-85</td><td>退火、正火或高温回火</td><td>410</td><td>-</td><td>25</td><td>-</td><td>-</td><td>-</td></tr><tr><td>厚壁管</td><td colspan="2">YB 676-73</td><td>热轧或退火</td><td>390</td><td>2451</td><td>20</td><td>-</td><td>50</td><td>-255</td></tr><tr><td rowspan="2">薄壁管</td><td colspan="2">YB 679-71</td><td>退火</td><td>≤470</td><td>-</td><td>-</td><td>20</td><td>-</td><td>-</td></tr><tr><td colspan="2">YB 680-71YB 681-71</td><td>退火</td><td>390</td><td>-</td><td>-</td><td>20</td><td>-</td><td>-</td></tr><tr><td rowspan="3">精密管</td><td rowspan="3" colspan="2">GB 3639-83</td><td>冷加工/硬(Y)</td><td>510</td><td>-</td><td>5</td><td>-</td><td>-</td><td>-</td></tr><tr><td>冷加工/软(R)</td><td>450</td><td>-</td><td>6</td><td>-</td><td>-</td><td>-</td></tr><tr><td>消除应力退火</td><td>430</td><td>-</td><td>7</td><td>-</td><td>-</td><td>-</td></tr><tr><td rowspan="2">丝材</td><td colspan="2">GB 3206-82</td><td>冷软状态(R)</td><td>490~735</td><td>-</td><td>7.5</td><td>-</td><td>40</td><td>-</td></tr><tr><td colspan="2">YB 250-64</td><td>冷拉状态</td><td>440~635</td><td>-</td><td>-</td><td>-</td><td>45</td><td>-</td></tr><tr><td rowspan="2">带材</td><td rowspan="2" colspan="2">GB 3522-83</td><td>冷硬钢带(Y)</td><td>490~835</td><td>-</td><td>-</td><td>-</td><td>-</td><td>-</td></tr><tr><td>退火钢带(T)</td><td>315~540</td><td>-</td><td>20</td><td>-</td><td>-</td><td>-</td></tr></table>

1. 暂作积累数据用

# 3.1.2 钢丝的力学性能规定 见表3-2。

表3-2  

<table><tr><td rowspan="2">品种</td><td rowspan="2">技术标准</td><td rowspan="2">材料状态</td><td rowspan="2">钢丝直径,mm</td><td>σb, MPa</td><td>弯曲,次</td></tr><tr><td colspan="2">不小于</td></tr><tr><td rowspan="5">钢丝</td><td rowspan="5">GB 3206-82</td><td rowspan="5">硬状态</td><td>0.20~0.75</td><td>785</td><td>-</td></tr><tr><td>&gt;0.75~1.0</td><td>735</td><td>6</td></tr><tr><td>&gt;1.0~3.0</td><td>685</td><td>6</td></tr><tr><td>&gt;3.0~6.0</td><td>635</td><td>5</td></tr><tr><td>&gt;6.0~10.0</td><td>590</td><td>4</td></tr></table>

注：1. 钢丝直径小于、等于 $0.75\mathrm{mm}$ 应以打结拉力试验代替弯曲试验，其打结拉断力不得小于不打结拉断力的 $50^{\circ}$ 。2. 直径大于 $7\mathrm{mm}$ 的钢丝，弯曲次数不做判定依据。方、六角钢丝不做弯曲检验。

3.1.3 重要用途钢丝的力学性能规定 与08钢的要求相同。  
3.2 室温和各种温度下的力学性能  
3.2.2 拉伸性能  
3.2.2.1 室温拉伸性能 见表3-3和表3-4。

表3-3[5]  

<table><tr><td rowspan="2">毛坯直径mm</td><td colspan="2">热处理制度</td><td>σb</td><td>σ0.2</td><td>δ5</td><td>ψ</td></tr><tr><td>淬火</td><td>回火</td><td colspan="2">MPa</td><td colspan="2">%</td></tr><tr><td rowspan="4">10</td><td rowspan="4">920℃淬水</td><td>200℃</td><td>1353</td><td>1275</td><td>10.0</td><td>45.0</td></tr><tr><td>300℃</td><td>1226</td><td>1177</td><td>11.0</td><td>50.0</td></tr><tr><td>400℃</td><td>1128</td><td>1079</td><td>11.5</td><td>53.0</td></tr><tr><td>450℃</td><td>961</td><td>902</td><td>13.0</td><td>62.0</td></tr><tr><td rowspan="4">10</td><td rowspan="4">900℃淬水</td><td>500℃</td><td>843</td><td>785</td><td>15.0</td><td>* 65.0</td></tr><tr><td>600℃</td><td>667</td><td>569</td><td>19.5</td><td>67.0</td></tr><tr><td>650℃</td><td>608</td><td>490</td><td>21.0</td><td>68.0</td></tr><tr><td>700℃</td><td>588</td><td>471</td><td>24.0</td><td>73.0</td></tr><tr><td rowspan="2">25</td><td colspan="2">940℃正火+930℃伪渗碳8h+880℃淬水+230℃回火</td><td>597</td><td>433</td><td>39.0</td><td>64.0</td></tr><tr><td colspan="2">940℃正火+930℃伪渗碳8h炉冷至830℃淬水+230℃回火</td><td>561</td><td>422</td><td>30.0</td><td>67.7</td></tr></table>

表3-4[1]  

<table><tr><td rowspan="2">项目</td><td colspan="2">σb, MPa</td><td colspan="2">δ10, %</td></tr><tr><td>薄钢板</td><td>钢管</td><td>薄钢板</td><td>钢管</td></tr><tr><td>S基值</td><td>355</td><td>390</td><td>25</td><td>20</td></tr><tr><td>A基值</td><td>315</td><td>365</td><td>-</td><td>-</td></tr><tr><td>B基值</td><td>360</td><td>400</td><td>-</td><td>-</td></tr><tr><td>X̄</td><td>420</td><td>445</td><td>34.1</td><td>35.2</td></tr><tr><td>s</td><td>41.73</td><td>32.22</td><td>3.80</td><td>11.04</td></tr></table>

注：1. 钢管为 $d5 \times 0.8 \sim d35 \times 4.5$   
mm. 板厚为 $0.5 \sim 6.0 \mathrm{~mm}$   
均为退火状态   
2. 表中钢管和钢板数据均为  
100个炉号，381个生产检  
验数据统计结果

3.2.2.2 不同温度回火后的拉伸性能变化 见图3-1。

图片摘要：该图主要展示 3 1 拉伸性能与回火温度的关系[5]（试样回火前经 淬水）。
![](images/bff92e6f7e7a012b02e72211fc151b2643a5f7fa8ea7f8d2a1d6c39f8c7fe8c8.jpg)  
图3-1 拉伸性能与回火温度的关系[5]（试样回火前经 $900\sim 920^{\circ}\mathrm{C}$ 淬水）

3.2.2.3 高温对拉伸性能的影响 见图3-2。

图片摘要：该图主要展示 3 1 拉伸性能与回火温度的关系[5]（试样回火前经 淬水）。
![](images/d17134f5d55ac455befe778ae2c0edb37744b83b11b4831774f50e6dfb7bf246.jpg)  
图3-2 拉伸性能与试验温度的关系[4]（试样经 $880\sim 900^{\circ}\mathrm{C}$ 正火）

3.2.2.4 低温拉伸性能 见表3-5。

表3-5 [4]   

<table><tr><td rowspan="2">热处理制度</td><td rowspan="2">θ, ℃</td><td>σ5</td><td>σ0.2</td><td>δ5</td><td>ψ</td></tr><tr><td colspan="2">MPa</td><td colspan="2">%</td></tr><tr><td rowspan="4">880℃正火</td><td>20</td><td>507</td><td>366</td><td>29.1</td><td>65.1</td></tr><tr><td>-40</td><td>539</td><td>379</td><td>33.0</td><td>64.0</td></tr><tr><td>-70</td><td>598</td><td>412</td><td>34.0</td><td>62.0</td></tr><tr><td>-100</td><td>618</td><td>451</td><td>30.0</td><td>64.0</td></tr></table>

# 3.2.4 冲击性能

3.2.4.1 室温冲击韧性 见表3-6。

表3-6[5]  

<table><tr><td rowspan="2">毛坯直径, mm</td><td colspan="2">热处理制度</td><td rowspan="2">\(a_{\mathrm{KU}}, \mathrm{kJ} / \mathrm{m}^{2}\)</td></tr><tr><td>淬火</td><td>回火</td></tr><tr><td rowspan="4">10</td><td rowspan="4">920°C淬水</td><td>200°C</td><td>441</td></tr><tr><td>300°C</td><td>490</td></tr><tr><td>400°C</td><td>588</td></tr><tr><td>450°C</td><td>784</td></tr><tr><td rowspan="4">10</td><td rowspan="4">900°C淬水</td><td>500°C</td><td>882</td></tr><tr><td>600°C</td><td>1373</td></tr><tr><td>650°C</td><td>1471</td></tr><tr><td>700°C</td><td>1667</td></tr></table>

3.2.4.2 高温对冲击韧性的影响 见图3-3。

3.2.4.3 低温对冲击韧性的影响 见图3-4。

# 3.3 持久和蠕变性能

# 3.3.1 高温持久性能

3.3.1.1 等温线直线回归确定的持久强度极限 见表3-7。

表3-7[2]  

<table><tr><td rowspan="2">热处理 制度</td><td rowspan="2">θ,℃</td><td colspan="2">持久强度,MPa</td></tr><tr><td>10^4(h)</td><td>10^5(h)</td></tr><tr><td rowspan="5">900~930℃ 正火</td><td>380</td><td>216</td><td>187</td></tr><tr><td>420</td><td>124</td><td>92</td></tr><tr><td>460</td><td>85</td><td>61</td></tr><tr><td>500</td><td>54</td><td>33</td></tr><tr><td>550</td><td>34</td><td>22</td></tr></table>

图片摘要：该图主要展示 3 7[2]。
![](images/47b29ac7967f3abfe51a214940a05ee636e9690cda5fff5e034bdd6ca06e6f3f.jpg)  
图3-3 冲击韧性与试验温度的关系（试样经 $880\sim 900^{\circ}\mathrm{C}$ 正火）

图3-4 低温对冲击韧性的影响[3]  
图片摘要：该图主要展示 3 4 低温对冲击韧性的影响[3]。
![](images/68cb0d2234a6958529cc17646fc262228da2cd91836f863efcbd0535efa090e6.jpg)  
（原材料为 $3\mathrm{mm}$ 厚的钢板， $880^{\circ}\mathrm{C}$ 退火）

3.3.1.2 拉森-米尔曲线 见图3-5。

# 3.4 疲劳性能

3.4.1 高周疲劳 不同含碳量时的疲劳极限 见表3-8。

表3-8[4]  

<table><tr><td rowspan="2">含碳量 %</td><td rowspan="2">热处理制度</td><td>\( {\sigma }_{\mathrm{b}} \)</td><td>\( {\sigma }_{0.2} \)</td><td>\( {\sigma }_{-1} \)</td></tr><tr><td colspan="3">\( \mathbf{{MPa}} \)</td></tr><tr><td>0.17</td><td rowspan="3">940°C 正火 + 930℃水淬 + 230℃回火</td><td>522</td><td>414</td><td>225</td></tr><tr><td>0.21</td><td>569</td><td>451</td><td>282</td></tr><tr><td>0.24</td><td>652</td><td>497</td><td>264</td></tr></table>

# 3.5 弹性性能

3.5.1 弹性模量 见表3-9。

表3-9 [2]   

<table><tr><td>θ, ℃</td><td>20</td><td>100</td><td>200</td><td>300</td><td>400</td><td>500</td></tr><tr><td>E, GPa</td><td>211</td><td>207</td><td>202</td><td>192</td><td>187</td><td>169</td></tr></table>

3.5.2 切变模量 见表3-10。

表3-10[2]  

<table><tr><td>θ, ℃</td><td>20</td><td>100</td><td>200</td><td>300</td><td>400</td><td>500</td></tr><tr><td>G, GPa</td><td>82</td><td>80</td><td>76</td><td>74</td><td>71</td><td>66</td></tr></table>

图片摘要：该图主要展示 3 10[2]。
![](images/c6be449321d7bbd22de4265a827ad85f140d7a148ae39bd12a8dc583fb8b07d8.jpg)  
图3-520号钢的拉森-米尔曲线[2]（试样经 $900\sim 930^{\circ}\mathrm{C}$ 正火）

# 3.5.3 泊松比 见表3-11。

表3-11[2]  

<table><tr><td>θ, ℃</td><td>20</td><td>100</td><td>200</td><td>300</td><td>400</td><td>500</td></tr><tr><td>μ</td><td>0.286</td><td>0.289</td><td>0.300</td><td>0.319</td><td>0.298</td><td>0.301</td></tr></table>

# 4 组织结构

# 4.1 相变温度 见表4-1。

表4-1[3]  

<table><tr><td>名称</td><td>Ac1</td><td>Ac3</td><td>Ar3</td><td>Ar1</td></tr><tr><td>θ, °C</td><td>735</td><td>855</td><td>835</td><td>680</td></tr></table>

# 4.2 时间-温度-组织转变曲线 见图4-1。

4.3 合金组织结构 通常是在正火或退火状态下供应和使用。这时钢的组织为铁素体和珠光体；也可在淬火回火状态下使用，淬火后低温回火，其组织为回火马氏体；高温回火则为回火索氏体。该钢还可渗碳和碳氮共渗后，淬火加低温回火后使用。这时钢的组织为回火马氏体。

图4-1 20号钢的连续转变曲线[8]   
图片摘要：该图主要展示 4 1 20号钢的连续转变曲线[8]。
![](images/01d6eba636baca635e80494b2e7f470bf29ec8ce2480caaee431473946fbe86e.jpg)  
（用钢成分为 $C = 0.19\%$ ， $\mathrm{Mn} = 0.35\%$ ， $\mathrm{Si} = 0.20\%$ ， $S = 0.014\%$   
$\mathrm{P} = 0.014\%$ ， $\mathrm{Ni} = 0.04\%$ ， $\mathrm{Cr} = 0.08\%$ 。奥氏体化温度： $900^{\circ}\mathrm{C}$ ）

# 5 工艺性能与要求

# 5.1 成形性能

5.1.1 冷加工成形性能 20号钢的冷变形塑性高，一般可供弯曲、压延、弯边、锤拱等加工。为了获得最好的深压延性能，材料应正火或高温回火。交货状态下薄钢板杯突试验最小杯突深度 见表5-1。

表5-1  

<table><tr><td rowspan="3">钢板厚度mm</td><td colspan="2">拉 延 级 别</td></tr><tr><td>Z</td><td>S</td></tr><tr><td colspan="2">冲压深度（mm）不小于</td></tr><tr><td>0.5</td><td>8.0</td><td>7.6</td></tr><tr><td>0.6</td><td>8.4</td><td>7.8</td></tr><tr><td>0.7</td><td>8.6</td><td>8.0</td></tr><tr><td>0.8</td><td>8.8</td><td>8.2</td></tr><tr><td>0.9</td><td>9.0</td><td>8.4</td></tr><tr><td>1.0</td><td>9.2</td><td>8.6</td></tr></table>

5.1.2 热压力加工成形性能 热压力加工性能良好，热压力加工的始锻（轧）温度为 $1200 \sim 1250^{\circ} \mathrm{C}$ ，终锻（轧）温度不低于 $800^{\circ} \mathrm{C}$ ，随后空冷。

# 5.2 焊接性能

# 5.3 零件热处理工艺

5.3.1 热处理工艺参数 见表5-2。

表5-2 [9]  

<table><tr><td rowspan="2">名 称</td><td rowspan="2">退火</td><td rowspan="2">正火</td><td rowspan="2">淬火</td><td rowspan="2">回火</td><td colspan="3">渗碳及其随后处理</td><td colspan="3">碳氮共渗及其随后处理</td></tr><tr><td>渗碳</td><td>淬火</td><td>回火</td><td>碳氮共渗</td><td>淬火</td><td>回火</td></tr><tr><td>加热温度,℃</td><td>890</td><td>890</td><td>900~920</td><td>340~400</td><td>900~920</td><td>780~800</td><td>140~180</td><td>840~850</td><td>840~850</td><td>140~180</td></tr><tr><td>冷却方法</td><td>炉冷</td><td>空冷</td><td>水或盐水</td><td>空冷</td><td>空冷</td><td>水冷</td><td>空冷</td><td>空冷</td><td>水或油冷</td><td>空冷</td></tr></table>

# 5.3.2 淬透性曲线 见图5-1。

图5-1 20号钢的末端淬透性曲线[5]  
图片摘要：该图主要展示 5 1 20号钢的末端淬透性曲线[5]。
![](images/b5266fb13926dd251b14eda9892ce3e9203680d66694008eae51a52a40c83e4f.jpg)  
（奥氏体化温度为 $840^{\circ}C$ 。晶粒度为6～8级）

5.3.3 渗碳层浓度和硬度与深度的关系 见图5-2。

# 5.4 表面处理工艺

5.5 切削加工及磨削性能 切削加工性能较好，在热轧或正火状态时（ $\mathrm{HB} = 137 \sim 174 \mathrm{kgf} / \mathrm{mm}^2$ ），相对切削加工性为 $65\%$ ，为了进一步改善切削加工性能，钢可在 $880 \sim 900^{\circ} \mathrm{C}$ 进行水淬。
