Repository: C-zj02/CFD-claw

<div align="center">

**English** | [中文](#中文版) | [Français](README_FR.md) | [Русский](README_RU.md) | [हिन्दी](README_HI.md) | [العربية](README_AR.md) | [Português](README_PT.md)

# 🚀 Claude Code Python

**A Complete Python Reimplementation Based on Real Claude Code Source**

*From TypeScript Source → Rebuilt in Python with ❤️*

***
**🔥 Active Development • New Features Weekly 🔥**

</div>

***

## 🎯 What is This?

**Clawd Code** is a **complete Python rewrite** of Claude Code, based on the **real TypeScript source code**.

File: RAG-data/中国航空材料手册(第1版) 第1卷 结构钢 不锈钢201-400.pdf-6c17cb33-6f90-47a5-a2c0-3fa360f2b8ea.md (part 2 of 7)
图片摘要：该图主要展示 35 冲击韧性与回火温度的关系[31]（试样回火前经830C油淬）。
$30\mathrm{CrMnSiA}$ 钢在航空工业中，已广泛用於各种类型飞机的重要锻件，机械加工件，钣金件和焊接件。如对接接头、螺栓、缘条、轴、齿轮、框架及冷气瓶等。

# 2 物理及化学性能

# 2.1 热性能

2.1.2 热导率 见表2-1。

表2-1[4]   

<table><tr><td>θ, ℃</td><td>20</td><td>100</td><td>200</td><td>300</td><td>400</td><td>500</td><td>600</td><td>700</td><td>800</td><td>900</td></tr><tr><td>λ, W/(m·℃)</td><td>27.63</td><td>29.30</td><td>30.56</td><td>30.56</td><td>30.56</td><td>29.51</td><td>28.67</td><td>27.21</td><td>25.33</td><td>24.61</td></tr></table>

2.1.3 比热容 见表2-2。

表2-2[4]  

<table><tr><td>θ, ℃</td><td>20</td><td>100</td><td>200</td><td>300</td><td>400</td><td>500</td><td>600</td></tr><tr><td>C,J/(kg·℃)</td><td>473.1</td><td>519.1</td><td>581.9</td><td>644.7</td><td>699.1</td><td>766.1</td><td>841.5</td></tr></table>

2.1.4 线膨胀系数 见表2-3。

表2-3[4]  

<table><tr><td>θ, ℃</td><td>20-100</td><td>20-200</td><td>20-300</td><td>20-400</td><td>20-500</td><td>20-600</td><td>20-700</td><td>20-800</td><td>20-900</td></tr><tr><td>α, 10-6℃-1</td><td>11.00</td><td>11.72</td><td>12.92</td><td>13.62</td><td>13.90</td><td>14.22</td><td>14.53</td><td>13.43</td><td>12.73</td></tr></table>

2.2 密度 $\rho = 7.75\mathrm{g / cm}^{3}$ 。  
2.3 电性能 电阻率 $\rho = 21 \times 10^{-8} \Omega \cdot \mathrm{m}^{[5]}$ 。  
2.4 磁性能  
2.5 化学性能  
2.5.1 抗氧化性能，见表2-4。

表2-4[4]  

<table><tr><td>试样尺寸
mm</td><td>热处理制度</td><td>热处理前重量
g</td><td>热处理后重量
g</td><td>烧损率
%</td></tr><tr><td rowspan="2">3×25×100</td><td rowspan="2">880℃, 0.5h,
空冷</td><td>66.6885</td><td>66.5443</td><td>0.800</td></tr><tr><td>66.5411</td><td>65.9916</td><td>0.826</td></tr></table>

# 3 力学性能

3.1 技术标准规定的性能 见表3-1。  
3.2 室温和各种温度下的力学性能  
3.2.1 硬度  
3.2.1.1 回火温度与硬度的关系 见图3-1。

图片摘要：该图主要展示 3 1 回火温度与硬度的关系。
![](images/8143ac1254ff8f5c69647e5a94bc204e73141bee03d979080221b91d0bf0ea9b.jpg)  
图3 1 回火温度与硬度的关系

表3-1  

<table><tr><td rowspan="3">品种</td><td rowspan="3">技术标准</td><td rowspan="3">热处理制度</td><td rowspan="3">取样方向</td><td>σb</td><td>σ0.2</td><td>δ5</td><td>δ10</td><td>ψ</td><td>akv</td><td>HB</td></tr><tr><td colspan="2">MPa</td><td colspan="3">%</td><td>kJ/m2</td><td>kgf/mm2</td></tr><tr><td colspan="7">不小于</td></tr><tr><td>棒材≤200mm</td><td rowspan="3">YB674-73</td><td>退火或回火</td><td></td><td>-</td><td>-</td><td>-</td><td>-</td><td>-</td><td>-</td><td>155~228</td></tr><tr><td rowspan="2">棒材&gt;200mm</td><td rowspan="2">870~890℃油淬+510~570℃回火</td><td rowspan="2">纵向</td><td>1080</td><td>835</td><td>10</td><td>-</td><td>45</td><td>490</td><td>302~363</td></tr><tr><td>1080</td><td>835</td><td>8</td><td>-</td><td>35</td><td>440</td><td>302~363</td></tr><tr><td>薄板材(成品取样)</td><td>YB204-63YB540-65</td><td>退火或高温回火</td><td>纵向</td><td>540~735</td><td>-</td><td>-</td><td>16</td><td>-</td><td>-</td><td>-</td></tr><tr><td>薄板材(板坯上取样)</td><td>YB540-65</td><td>870~890℃油淬+510~570℃回火</td><td>纵向</td><td>1080</td><td>-</td><td>10</td><td>-</td><td>-</td><td>490</td><td>-</td></tr></table>

续表 3-1  

<table><tr><td rowspan="3">品 种</td><td rowspan="3">技术标准</td><td rowspan="3">热处理制度</td><td rowspan="3">取样方向</td><td>σb</td><td>σ0.2</td><td>δ5</td><td>δ10</td><td>ψ</td><td>akU</td><td>HB</td></tr><tr><td colspan="2">MPa</td><td colspan="3">%</td><td>kJ/m2</td><td>kgf/mm2</td></tr><tr><td colspan="7">不小于</td></tr><tr><td>厚板材</td><td>YB 540-65</td><td>退火或高温回火</td><td>纵向</td><td>490~735</td><td>-</td><td>-</td><td>17</td><td>-</td><td>-</td><td>152~220</td></tr><tr><td rowspan="2">厚壁钢管</td><td rowspan="2">YB 676-73</td><td>退火</td><td></td><td></td><td>-</td><td>-</td><td>-</td><td>-</td><td>-</td><td>&lt;302</td></tr><tr><td>870~890℃油淬+510~570℃回火</td><td>纵向</td><td>1080</td><td>835</td><td>10</td><td>-</td><td>45</td><td>490</td><td>-</td></tr><tr><td rowspan="2">薄壁钢管</td><td rowspan="2">YB 680-71</td><td>退火</td><td>纵向</td><td>490</td><td>-</td><td>-</td><td>18</td><td>-</td><td>-</td><td>-</td></tr><tr><td>高温回火</td><td>纵向</td><td>685~880</td><td>-</td><td>-</td><td>11</td><td>-</td><td>-</td><td>-</td></tr><tr><td rowspan="2">钢丝</td><td rowspan="2">YB 251-64</td><td>冷拉</td><td>纵向</td><td>490~735</td><td>-</td><td>8</td><td>-</td><td>-</td><td>-</td><td>-</td></tr><tr><td>退火</td><td></td><td>440~685</td><td>-</td><td>12</td><td>-</td><td>-</td><td>-</td><td>-</td></tr><tr><td rowspan="4">锻件</td><td rowspan="4">HB 5024-77</td><td>890~910℃空冷+650~680℃回火</td><td></td><td>-</td><td>-</td><td>-</td><td>-</td><td>-</td><td>-</td><td>155~228</td></tr><tr><td rowspan="3">880~910℃油淬+510~570℃回火</td><td>纵向</td><td>1080</td><td>835</td><td>10</td><td>-</td><td>45</td><td>490</td><td>302~363</td></tr><tr><td>弦向</td><td>1030</td><td>785</td><td>8</td><td>-</td><td>36</td><td>370</td><td>-</td></tr><tr><td>横向</td><td>980</td><td>735</td><td>6</td><td>-</td><td>27</td><td>180</td><td>-</td></tr></table>

① 标距为钢丝直径的10倍，但不小于 $50\mathrm{mm}$

# 3.2.2 拉伸性能

# 3.2.2.1 室温拉伸性能 见表3-2。

表3-2[7]  

<table><tr><td rowspan="2">项目</td><td rowspan="2">热处理制度</td><td rowspan="2">品种</td><td>σb</td><td>σ0.2</td><td>δ5</td><td>ψ</td></tr><tr><td colspan="2">MPa</td><td colspan="2">%0</td></tr><tr><td rowspan="2">S基值</td><td rowspan="10">870~890℃油淬+510~570℃回火</td><td>棒材</td><td>1080</td><td>835</td><td>10</td><td>45</td></tr><tr><td>管材</td><td>1080</td><td>835</td><td>10</td><td>45</td></tr><tr><td rowspan="2">H基值</td><td>棒材</td><td>1030</td><td>660</td><td>-</td><td>-</td></tr><tr><td>管材</td><td>1055</td><td>885</td><td>-</td><td>-</td></tr><tr><td rowspan="2">B基值</td><td>棒材</td><td>1070</td><td>710</td><td>-</td><td>-</td></tr><tr><td>管材</td><td>1100</td><td>945</td><td>-</td><td>-</td></tr><tr><td rowspan="2">X</td><td>棒材</td><td>1175</td><td>1090</td><td>14.8</td><td>55</td></tr><tr><td>管材</td><td>1205</td><td>1100</td><td>13.9</td><td>55.9</td></tr><tr><td rowspan="2">s</td><td>棒材</td><td>57.27</td><td>63.69</td><td>1.44</td><td>8.93</td></tr><tr><td>管材</td><td>59.20</td><td>80.65</td><td>1.77</td><td>3.27</td></tr></table>

注：1.表中棒材数据为66个炉号，327个生产检验数据统计结果。  
2. 表中管材数据为100个炉号，345个生产检验数据统计结果。

图3-2 不同回火温度后的拉伸性能[4]  
图片摘要：该图主要展示 3 2 不同回火温度后的拉伸性能[4]。
![](images/e265dc9d601af9627a791f7d07324e26bc71a74d93d840d6ea20d81af0a99bf3.jpg)  
……一去应力回火；——一未去应力回火  
（试样回火前经 $880^{\circ}\mathrm{C}$ 油淬）

3.2.2.3 不同温度等温淬火后的拉伸性能 见表3-3。

表3-3[4]  

<table><tr><td rowspan="2">热处理制度</td><td>σb</td><td>σ0.2</td><td>σ0.1</td><td>SK</td><td>δ5</td><td>δ10</td><td>ψB&#x27;</td><td>ψ</td></tr><tr><td colspan="4">MPa</td><td colspan="4">0%</td></tr><tr><td>880℃加热,320℃等温20min,油冷</td><td>1335</td><td>1010</td><td>760</td><td>2175</td><td>12.2</td><td>7.5</td><td>2.7</td><td>49.6</td></tr><tr><td>880℃加热,370℃等温20min,油冷</td><td>1235</td><td>1060</td><td>785</td><td>2185</td><td>12.5</td><td>7.2</td><td>2.3</td><td>53.6</td></tr><tr><td>880℃加热,410℃等温20min,油冷</td><td>1070</td><td>790</td><td>455</td><td>1845</td><td>24.4</td><td>19.4</td><td>12.2</td><td>45.0</td></tr><tr><td>880℃加热,450℃等温20min,油冷</td><td>1080</td><td>535</td><td>375</td><td>1540</td><td>20.1</td><td>14.9</td><td>8.8</td><td>30.8</td></tr><tr><td>880℃加热,500℃等温20min,油冷</td><td>1205</td><td>625</td><td>385</td><td>1580</td><td>11.2</td><td>7.7</td><td>3.9</td><td>26.4</td></tr></table>

$\hat{\gamma}\psi_{B}$ 为最大均匀变形时的断面收缩率（形变强化容量指标）。  
3.2.2.4 不同直径钢坯热处理后拉伸性能 见表3-4。

表3-4[4]  

<table><tr><td rowspan="2">热处理毛坯dmm</td><td rowspan="2">热处理制度</td><td rowspan="2">淬火冷却介质</td><td rowspan="2">取样部位</td><td>σb</td><td>σ0.2</td><td>δ5</td><td>ψ</td></tr><tr><td colspan="2">MPa</td><td colspan="2">%</td></tr><tr><td rowspan="2">60</td><td rowspan="7">870℃油淬+540℃回火</td><td>水</td><td rowspan="2">中心</td><td>980</td><td>815</td><td>16</td><td>49</td></tr><tr><td>油</td><td>960</td><td>805</td><td>17</td><td>55</td></tr><tr><td rowspan="2">80</td><td>水</td><td rowspan="2">1/2r</td><td>960</td><td>725</td><td>15</td><td>47</td></tr><tr><td>油</td><td>910</td><td>675</td><td>18</td><td>51</td></tr><tr><td rowspan="2">100</td><td>水</td><td rowspan="2">1/2r</td><td>885</td><td>705</td><td>18</td><td>48</td></tr><tr><td>油</td><td>845</td><td>560</td><td>21</td><td>58</td></tr><tr><td>120</td><td>水</td><td>1/3r</td><td>875</td><td>610</td><td>17</td><td>54</td></tr></table>

3.2.2.5 不同直径钢棒热处理后心部的拉伸性能（最小值） 见图3-3。

图片摘要：该图主要展示 3 4[4]。
![](images/1b7ef42bc1f1c4e1eeffb965bed879534e5a7faf260b9d65e2b01a1cd4816b08.jpg)  
图3-3 不同直径（mm）钢棒心部的拉伸性能[5]

表35 [4]   

<table><tr><td rowspan="2">θ, °C</td><td>σb</td><td>σ0.2</td><td>δ5</td><td>ψ</td></tr><tr><td colspan="2">MPa</td><td colspan="2">%</td></tr><tr><td>20</td><td>1055</td><td>945</td><td>13.4</td><td>56.4</td></tr><tr><td>250</td><td>1005</td><td>840</td><td>13.0</td><td>47.5</td></tr><tr><td>300</td><td>955</td><td>820</td><td>10.7</td><td>50.5</td></tr><tr><td>350</td><td>975</td><td>815</td><td>16.2</td><td>57.0</td></tr><tr><td>400</td><td>900</td><td>785</td><td>16.2</td><td>68.7</td></tr><tr><td>450</td><td>775</td><td>700</td><td>18.8</td><td>77.3</td></tr><tr><td>500</td><td>685</td><td>645</td><td>21.2</td><td>83.6</td></tr><tr><td>550</td><td>530</td><td>495</td><td>27.2</td><td>84.3</td></tr></table>

注：棒材试样经 $880^{\circ}\mathrm{C}$ 油淬 $+560^{\circ}\mathrm{C}$ 回火。

# 3.2.2.7 $510^{\circ}\mathrm{C}$ 回火后低温拉伸性能 见表3-6。

表36[5]  

<table><tr><td rowspan="2">热处理制度</td><td rowspan="2">θ,℃</td><td rowspan="2">σbMPa</td><td>δ5</td><td>ψ</td></tr><tr><td colspan="2">%</td></tr><tr><td rowspan="4">890℃油淬+510℃回火</td><td>+20</td><td>1175</td><td>13</td><td>50</td></tr><tr><td>-40</td><td>1275</td><td>13</td><td>49</td></tr><tr><td>-70</td><td>1275</td><td>13</td><td>47</td></tr><tr><td>-196</td><td>1570</td><td>7</td><td>13</td></tr></table>

# 3.2.2.8 $200^{\circ}\mathrm{C}$ 回火后低温拉伸性能 见图3-4。

图片摘要：该图主要展示 36[5]。
![](images/72e2f298c4fbc545f3867133098dd1c7bcd6246d6952c3a6aa46024941dd52ac.jpg)

图3-4 $200^{\circ}\mathrm{C}$ 回火后的低温拉伸性能[5]  
图片摘要：该图主要展示 3 4 回火后的低温拉伸性能[5]。
![](images/ea156b886c08e3f2f389d2972f1be3b5bd8a16dc46a9273895c17d71ddf6e12a.jpg)  
(a) 光滑试样；(b) 缺口试样  
（试样回火前经 $890^{\circ}C$ 油淬）

3.2.2.9 $300^{\circ}\mathrm{C}$ 等温淬火后的低温拉伸性能 见图3-5。

图片摘要：该图主要展示 3 4 回火后的低温拉伸性能[5]。
![](images/f83b1628c85fe09619c50eefb97f89edf399b54c21af77dd24c524593a3032cd.jpg)

图3-5 $300^{\circ}\mathrm{C}$ 等温淬火后的低温拉伸性能[5]  
图片摘要：该图主要展示 3 5 等温淬火后的低温拉伸性能[5]。
![](images/65281c80981a8626591583e8b1f1db8499c6c2437f18693898a64608f278c4ee.jpg)  
（a）光滑试样；（b）缺口试样  
（试样加热温度为 $890^{\circ}C$ ）

# 3.2.4 冲击性能

# 3.2.4.1 室温冲击韧性 见表3-7。

表37  

<table><tr><td rowspan="2">热处理制度</td><td rowspan="2">品种</td><td colspan="3">aKU, kJ/m2</td></tr><tr><td>S基值</td><td>X̄</td><td>s</td></tr><tr><td rowspan="2">870~890℃油淬+510~570℃回火</td><td>棒材</td><td>490</td><td>800</td><td>141</td></tr><tr><td>管材</td><td>490</td><td>750</td><td>149</td></tr></table>

注：1.表中棒材数据为50个炉号，217个生产检验数据统计结果。  
2. 表中管材数据为15个炉号，44个生产检验数据统计结果。

# 3.2.4.2 油淬不同回火温度对低温冲击韧性的影响 见图3-6。

# 3.2.4.3 等温淬火温度与冲击韧性的关系 见图3-7。

# 3.2.5 弯曲性能

图片摘要：该图主要展示 3 6 回火温度与低温冲击韧性关系[5]。
![](images/142a2437eae83934bd2a30ee835f377d819387c0c223eff7b2cbd7bc2ddd7b85.jpg)  
图3-6 回火温度与低温冲击韧性关系[5]

图片摘要：该图主要展示 3 6 回火温度与低温冲击韧性关系[5]。
![](images/cc3408b17a4b854b7c49f1b89a08ebd6174ff370e35d2d0df85b021e0886c8ae.jpg)  
图3-7 等温温度与冲击韧性的关系[5]

3.2.5.1 反复弯曲性能 见表3-8。

表3-8[1]  

<table><tr><td>品种</td><td>规格δ, mm</td><td>状态</td><td>弯曲半径, mm</td><td>反复弯曲次数V,周</td></tr><tr><td>冷轧板</td><td>1.2</td><td>供应状态</td><td>6</td><td>28</td></tr></table>

# 3.2.6 扭转和切变性能

3.2.6.1 室温扭转性能 见表3-9。

表3-9[5]  

<table><tr><td rowspan="2">热处理制度</td><td>τ0.3</td><td>τb</td></tr><tr><td colspan="2">MPa</td></tr><tr><td>890℃油淬+510℃回火</td><td>765</td><td>940</td></tr></table>

3.2.6.2 室温抗剪强度 见表3-10。

表3-10[5]  

<table><tr><td rowspan="2">热处理制度</td><td colspan="2">τ, MPa</td></tr><tr><td>纵向</td><td>横向</td></tr><tr><td>890℃油淬 + 540℃回火</td><td>735</td><td>715</td></tr></table>

# 3.3 持久和蠕变性能

3.3.1 高温下持久性能 见表3-11。

表3-11[4]  

<table><tr><td>θ, ℃</td><td>400</td><td>450</td><td>500</td><td>550</td></tr><tr><td>σ200, MPa</td><td>590</td><td>450</td><td>255</td><td>120</td></tr></table>

注：热处理制度为 $880^{\circ}\mathrm{C}$ 油淬 $+560^{\circ}\mathrm{C}$ 回火。

3.3.2 高温下蠕变性能 见表3-12。

表3-12[4]  

<table><tr><td>θ, ℃</td><td>400</td><td>450</td><td>500</td><td>550</td></tr><tr><td>σ0.2/200, MPa</td><td>160</td><td>110</td><td>55</td><td>20</td></tr></table>

注：热处理制度为 $880^{\circ}\mathrm{C}$ 油淬 $+560^{\circ}\mathrm{C}$ 回火。

# 3.4 疲劳性能

3.4.1 高周疲劳

3.4.1.1 不同热处理后的旋转弯曲疲劳强度极限 见表3-13。

表3-13[4]  

<table><tr><td rowspan="3">分组</td><td rowspan="2" colspan="2">热处理制度</td><td rowspan="2">σb</td><td>σ-1</td><td>σ-1H</td><td rowspan="3">理论应力集中系数Kt</td><td rowspan="3">疲劳应力集中系数Kf=σ-1/σ-1H</td><td rowspan="3">疲劳缺口敏感度q=Kf-1/Kt-1</td></tr><tr><td colspan="2">循环基数10-7</td></tr><tr><td>淬火</td><td>回火</td><td colspan="3">MPa</td></tr><tr><td rowspan="4">I</td><td rowspan="4">900℃油淬</td><td>200℃回火空冷</td><td>1910</td><td>665</td><td>510</td><td>1.65</td><td>1.30</td><td>0.48</td></tr><tr><td>390℃回火空冷</td><td>1580</td><td>570</td><td>420</td><td>1.65</td><td>1.35</td><td>0.54</td></tr><tr><td>490℃回火油冷</td><td>1345</td><td>530</td><td>360</td><td>1.65</td><td>1.48</td><td>0.74</td></tr><tr><td>580℃回火空冷</td><td>1020</td><td>450</td><td>340</td><td>1.65</td><td>1.34</td><td>0.52</td></tr><tr><td>II</td><td>900℃油淬</td><td>610℃回火油冷</td><td>975</td><td>420</td><td>295</td><td>1.65</td><td>1.43</td><td>0.66</td></tr><tr><td rowspan="3">III</td><td rowspan="3">880℃加热</td><td>320℃等温油冷</td><td>1335</td><td>705</td><td>450</td><td>1.65</td><td>1.56</td><td>0.86</td></tr><tr><td>370℃等温油冷</td><td>1235</td><td>665</td><td>480</td><td>1.65</td><td>1.38</td><td>0.59</td></tr><tr><td>420℃等温油冷</td><td>1100</td><td>555</td><td>365</td><td>1.65</td><td>1.52</td><td>0.80</td></tr></table>

注：I、Ⅱ、Ⅲ组为莫尔试样，Ⅱ组试样磨削后经过 $180^{\circ}\mathrm{C}$ ，10h回火去应力。

3.4.1.2 棒材轴向加载疲劳试验原始数据和中值 $S - N$ 曲线 见表3-14和图3-8。

3.4.1.3 锻棒旋转弯曲疲劳试验原始数据和中值 $S - N$ 曲线 见表3-15和图3-9，图3-10。

表3-14  

<table><tr><td></td><td>σmaxMPa</td><td>疲劳寿命N,10^3周</td><td>平均对数疲劳寿命X̄</td><td>标准差S</td><td>中值疲劳寿命N50,10^3周</td></tr><tr><td rowspan="4">成组试验</td><td colspan="5">(1) Kt=3 R=0.1</td></tr><tr><td>406</td><td>92.0 118.0 186.0 365.0</td><td>5.2169</td><td>0.2628</td><td>164.8</td></tr><tr><td>387</td><td>124.0 180.0 278.0 343.0</td><td>5.3320</td><td>0.1972</td><td>214.8</td></tr><tr><td>370</td><td>118.0 464.0 930.0</td><td>5.5690</td><td>0.4562</td><td>370.7</td></tr><tr><td rowspan="5">升降法</td><td>351</td><td>273.0&gt;10000 177.0</td><td rowspan="5" colspan="3">指定寿命N=10^7 σ=329MPa</td></tr><tr><td>332</td><td>355.0&gt;10000 &gt;10000 &gt;10000</td></tr><tr><td>314</td><td>&gt;10000 &gt;10000</td></tr><tr><td>295</td><td>300.0 &gt;10000</td></tr><tr><td>277</td><td>&gt;10000 &gt;10000</td></tr><tr><td rowspan="3">成组试验</td><td colspan="5">(2) Kt=3 R=0.5</td></tr><tr><td>665</td><td>104.0 149.0 163.0</td><td>5.1341</td><td>0.1033</td><td>136.2</td></tr><tr><td>646</td><td>239.0 278.0 297.0 219.0</td><td>5.4317</td><td>0.0484</td><td>270.2</td></tr><tr><td rowspan="4">升降法</td><td>628</td><td>292.0 283.0 &gt;10000 234.0</td><td rowspan="4" colspan="3">指定寿命N=10^7 σ=608MPa</td></tr><tr><td>610</td><td>&gt;10000 &gt;10000 284.0</td></tr><tr><td>591</td><td>&gt;10000 343.0 1079.0</td></tr><tr><td>573</td><td>&gt;10000</td></tr></table>

图片摘要：该图主要展示 3 14。
![](images/87a4c282377a113b822f5c6411e9830069de1b07881972de0e83f6cd6d99fa1d.jpg)  
图3-8 $30\mathrm{CrMnSiA}$ 钢棒材缺口 $(K_{1} = 3)$ 试样 $S - N$ 曲线[9]（热处理制度为 $890^{\circ}\mathrm{C}$ 油淬 $+520^{\circ}\mathrm{C}$ 回火 $1\mathrm{h}$ 。试验条件为轴向加载， $R = 0.1, 0.5; f = 133\mathrm{Hz}$ ）

表3-15[9]  

<table><tr><td></td><td>σmaxMPa</td><td colspan="4">疲劳寿命N,10^3周</td><td>平均对数疲劳寿命X̄</td><td>标准差,s</td><td>中值疲劳寿命N50,10^3周</td></tr><tr><td rowspan="7">成组试验</td><td rowspan="7">784</td><td colspan="4">(1) Kt=1</td><td></td><td></td><td></td></tr><tr><td>51.21</td><td>56.1</td><td>63.61</td><td>67.66</td><td>70.45</td><td></td><td></td></tr><tr><td>71.08</td><td>77.67</td><td>82.31</td><td>85.81</td><td>92.85</td><td></td><td></td></tr><tr><td>97.91</td><td>99.02</td><td>100.25</td><td>100.34</td><td>100.48</td><td></td><td></td></tr><tr><td>105.82</td><td>109.56</td><td>109.88</td><td>110.07</td><td>113.27</td><td></td><td></td></tr><tr><td>115.07</td><td>148.38</td><td>148.84</td><td>149.83</td><td>154.41</td><td></td><td></td></tr><tr><td>155.83</td><td></td><td></td><td></td><td></td><td>4.9867</td><td>0.1349</td></tr><tr><td rowspan="7">升降法</td><td>710</td><td>133.1</td><td>213.09</td><td></td><td></td><td></td><td>指定寿命</td><td></td></tr><tr><td rowspan="3">693</td><td>323.56</td><td>1327.0</td><td>294.71</td><td>51555.0</td><td>253.75</td><td>N=10^8, σ=637MPa</td><td></td></tr><tr><td>286.56</td><td>427.5</td><td>415.71</td><td>238.8</td><td>216.82</td><td>N=10^7, σ=641MPa</td><td></td></tr><tr><td>304.33</td><td></td><td></td><td></td><td></td><td>N=5×10^6, σ=644MPa</td><td></td></tr><tr><td rowspan="3">675</td><td>596.88</td><td>444.5</td><td>516.85</td><td>845.67</td><td>836.23</td><td>N=10^6, σ=651MPa</td><td></td></tr><tr><td>769.23</td><td>&gt;10000</td><td>613.61</td><td>418.28</td><td>1121.2</td><td>N=7×10^5, σ=671MPa</td><td></td></tr><tr><td>477.14</td><td></td><td></td><td></td><td></td><td>N=6×10^5, σ=674MPa</td><td></td></tr></table>

续表3-15   

<table><tr><td></td><td>σmaxMPa</td><td colspan="5">疲劳寿命N·10^3周</td><td>平均对数疲劳寿命X̄</td><td>标准差s</td><td>中值疲劳寿命N5010^3周</td></tr><tr><td rowspan="10">升降法</td><td rowspan="4">657</td><td>1050.6</td><td>488.57</td><td>1767.1</td><td>670.79</td><td>372.26</td><td rowspan="10" colspan="3">N=5×10^5, σ=680MPa</td></tr><tr><td>141.52</td><td>2467.92</td><td>&gt;100000</td><td>496.11</td><td>301.42</td></tr><tr><td>636.29</td><td>701.97</td><td>558.04</td><td>5395.72</td><td>607.1</td></tr><tr><td>978.56</td><td>526.17</td><td></td><td></td><td></td></tr><tr><td rowspan="3">640</td><td>&gt;100000</td><td>&gt;100000</td><td>&gt;100000</td><td>1251.57</td><td>52637.5</td></tr><tr><td>1377.5</td><td>&gt;100000</td><td>1755.9&gt;100000</td><td>807.22</td><td></td></tr><tr><td>902.0</td><td>&gt;100000</td><td>57477.5</td><td></td><td></td></tr><tr><td rowspan="2">623</td><td>&gt;100000</td><td>6049.61</td><td>&gt;100000</td><td>&gt;100000</td><td>&gt;100000</td></tr><tr><td>&gt;100000</td><td></td><td></td><td></td><td></td></tr><tr><td>605</td><td>&gt;100000</td><td></td><td></td><td></td><td></td></tr></table>

(2) $K_{1} = 2$   

<table><tr><td rowspan="4">成组试验</td><td rowspan="4">461</td><td>51.98</td><td>62.29</td><td>62.87</td><td>64.59</td><td>65.1</td><td></td><td></td></tr><tr><td>65.96</td><td>70.63</td><td>71.26</td><td>73.65</td><td>74.75</td><td></td><td></td></tr><tr><td>75.82</td><td>76.88</td><td>79.35</td><td>84.07</td><td>87.98</td><td></td><td></td></tr><tr><td>88.19</td><td>102.02</td><td>109.55</td><td>147.24</td><td>174.01</td><td>4.9062</td><td>0.1272</td></tr><tr><td rowspan="14">升降法</td><td>392</td><td>282.21</td><td>247.98</td><td></td><td></td><td></td><td></td><td></td></tr><tr><td rowspan="2">382</td><td>703.09</td><td>285.88</td><td>390.39</td><td>719.64</td><td>374.15</td><td></td><td></td></tr><tr><td>456.57</td><td>264.14</td><td></td><td></td><td></td><td></td><td></td></tr><tr><td rowspan="4">371</td><td>459.45</td><td>592.32</td><td>414.87</td><td>295.65</td><td>309.88</td><td colspan="2">指定寿命</td></tr><tr><td>656.46</td><td>206.36</td><td>507.99</td><td>568.81</td><td>533.7</td><td colspan="2">N=10^8, σ=350 MPa</td></tr><tr><td>716.94</td><td>792.37</td><td>157.33</td><td>386.6</td><td>570.56</td><td colspan="2">N=5×10^7, σ=354 MPa</td></tr><tr><td>248.35</td><td>658.1</td><td>463.3</td><td>1102.0</td><td>&gt;100000</td><td colspan="2">N=10^7, σ=358 MPa</td></tr><tr><td rowspan="2">361</td><td>2640.1</td><td>&gt;100000</td><td>&gt;100000</td><td>42529.0</td><td>347.49</td><td colspan="2">N=10^6, σ=362 MPa</td></tr><tr><td>481.49</td><td>818.25</td><td>1314.5</td><td>781.89</td><td></td><td colspan="2">N=5×10^6, σ=372 MPa</td></tr><tr><td rowspan="2">350</td><td>&gt;100000</td><td>47920.0</td><td>8437.7</td><td>63856</td><td>64253.0</td><td></td><td></td></tr><tr><td>&gt;100000</td><td></td><td></td><td></td><td></td><td></td><td></td></tr><tr><td rowspan="2">340</td><td>37522</td><td>&gt;100000</td><td>&gt;100000</td><td>12713.0</td><td>&gt;100000</td><td></td><td></td></tr><tr><td>&gt;200000</td><td></td><td></td><td></td><td></td><td></td><td></td></tr><tr><td>330</td><td>&gt;100000</td><td>&gt;100000</td><td></td><td></td><td></td><td></td><td></td></tr></table>

(3) $K_{1} = 2.5$   

<table><tr><td rowspan="9">升降法</td><td>307</td><td>426.19</td><td>333.45</td><td></td><td></td><td></td><td></td></tr><tr><td>298</td><td>366.27</td><td>369.8</td><td>353.8</td><td>703.18</td><td>591.26</td><td></td></tr><tr><td></td><td>596.23</td><td></td><td></td><td></td><td></td><td></td></tr><tr><td>289</td><td>381.83</td><td>855.21</td><td>257.26</td><td>726.88</td><td>814.16</td><td>指定寿命</td></tr><tr><td></td><td>2769.4</td><td>423.53</td><td></td><td></td><td></td><td></td></tr><tr><td>280</td><td>963.66</td><td>29385.0</td><td>54557.0</td><td>1108.4</td><td>2207.4</td><td>N=5×10^7, σ=264MPa</td></tr><tr><td></td><td>80687.0</td><td>14970.0</td><td>&gt;100000</td><td>1155.3</td><td></td><td>N=10^7, σ=278MPa</td></tr><tr><td>272</td><td>37795.0</td><td>&gt;100000</td><td>92467.0</td><td>2223.6</td><td>15738.0</td><td>N=10^6, σ=285MPa</td></tr><tr><td>263</td><td>751.66</td><td>28736.0</td><td>67242.0</td><td>77916.0</td><td>31054.0</td><td>N=10^5, σ=294MPa</td></tr></table>

续表3-5   

<table><tr><td></td><td>σmaxMPa</td><td colspan="4">疲劳寿命N,10^3周</td><td>平均对数疲劳寿命X̄</td><td>标准差s</td><td>中值疲劳寿命N5010^3周</td></tr><tr><td></td><td>254245</td><td>53062.0&gt;100000&gt;100000</td><td>31326.0</td><td>93292</td><td>&gt;100000</td><td colspan="3"></td></tr><tr><td>成组试验</td><td>361</td><td colspan="4">(4)K1=345.150.1850.3350.3551.2853.2853.6553.6654.3356.1159.2765.869.4473.8974.7276.9383.6892.17105.92</td><td>4.7953</td><td>0.1036</td><td>62.42</td></tr><tr><td>升降法</td><td>285276268259251242234225217208</td><td colspan="4">301.92542.07298.42464.03655.321349.5595.6992316112.1&gt;100000&gt;100000&gt;100000&gt;100000&gt;100000</td><td colspan="3">指定寿命N=10^8,σ=235 MPaN=5×10^7,σ=241 MPaN=10^7,σ=245 MPaN=5×10^6,σ=246 MPaN=10^6,σ=252 MPaN=5×10^5,σ=271 MPa</td></tr></table>

(5) $K_{1} = 4$   

<table><tr><td rowspan="2">成组试验</td><td>304</td><td>48.01</td><td>51.05</td><td>54.81</td><td>56.66</td><td>68.61</td><td>4.8172</td><td>0.1336</td><td>65.64</td></tr><tr><td></td><td>71.52</td><td>73.34</td><td>125.99</td><td></td><td></td><td></td><td></td><td></td></tr><tr><td rowspan="14">升降法</td><td>254</td><td>340.67</td><td>481.58</td><td>287.2</td><td></td><td></td><td></td><td></td><td></td></tr><tr><td>247</td><td>492.65</td><td>670.59</td><td>534.54</td><td>651.11</td><td>427.58</td><td></td><td></td><td></td></tr><tr><td></td><td>421.74</td><td></td><td></td><td></td><td></td><td></td><td></td><td></td></tr><tr><td>240</td><td>535.56</td><td>551.32</td><td>651.73</td><td></td><td></td><td></td><td></td><td></td></tr><tr><td>233</td><td>958.28</td><td>547.28</td><td>1537.8</td><td>569.17</td><td>760.18</td><td colspan="3">指定寿命</td></tr><tr><td>226</td><td>812.38</td><td>459.19</td><td>1079.2</td><td>1683.0</td><td>1017.4</td><td colspan="3">N=5×10^7, σ=201 MPa</td></tr><tr><td></td><td>1188.9</td><td></td><td></td><td></td><td></td><td colspan="3">N=10^7, σ=208 MPa</td></tr><tr><td>218</td><td>921.94</td><td>2108.9</td><td>373.34</td><td>11601.0</td><td>2894.3</td><td colspan="3">N=5×10^6, σ=208 MPa</td></tr><tr><td>211</td><td>18996.0</td><td>1442.1</td><td>1320.1</td><td>1091.9</td><td>3661.8</td><td colspan="3">N=10^6, σ=225 MPa</td></tr><tr><td></td><td>3908.6</td><td>1184.0</td><td>1212.3</td><td>&gt;100000</td><td></td><td colspan="3">N=7×10^5, σ=232 MPa</td></tr><tr><td>204</td><td>14363.0</td><td>12713.0</td><td>14794.0</td><td>&gt;100000</td><td>12876.0</td><td colspan="3">N=5×10^7, σ=247 MPa</td></tr><tr><td></td><td>6358.9</td><td>1009.6</td><td>&gt;100000</td><td></td><td></td><td></td><td></td><td></td></tr><tr><td>197</td><td>&gt;100000</td><td>&gt;100000</td><td>&gt;100000</td><td>&gt;100000</td><td>46301.0</td><td></td><td></td><td></td></tr><tr><td>190</td><td>&gt;100000</td><td></td><td></td><td></td><td></td><td></td><td></td><td></td></tr></table>

图片摘要：该图主要展示 3 10 钢锻棒缺口试样 曲线（热处理制度为 油淬 回火。试验条件为悬臂旋转弯曲， ）。
![](images/09e35a2fefbe726165877e42ead2af141cd94c0a0c280d433ffa5aac56a8581e.jpg)  
图3-10 $30\mathrm{CrMnSiA}$ 钢锻棒缺口试样 $S - N$ 曲线（热处理制度为 $900^{\circ}C$ 油淬 $+510^{\circ}C$ 回火。试验条件为悬臂旋转弯曲， $f = 50\mathrm{Hz}$ ）

图片摘要：该图主要展示 3 10 钢锻棒缺口试样 曲线（热处理制度为 油淬 回火。试验条件为悬臂旋转弯曲， ）。
![](images/671690bdda769431007dd672e6ec0b8d3a05c20fdc87c771aa74ce7dab79245c.jpg)  
$N$ ，周  
图3-9 $30\mathrm{CrMnSiA}$ 钢锻棒光滑试样 $S - N$ 曲线[9]热处理制度为 $900^{\circ}C$ 油淬 $+510^{\circ}C$ 回火。试验条件为悬臂  
旋转弯曲， $f = 50\mathrm{Hz}$ ）

# 3.4.2 低周疲劳

3.4.2.1 棒材室温低周疲劳强度 见表3-16。

表3-16[8]  

<table><tr><td rowspan="2">试样尺寸mm</td><td rowspan="2">热处理制度</td><td rowspan="2">K=σmax/σbH</td><td>σmax</td><td>σmin</td><td rowspan="2">fHz</td><td rowspan="2">N周</td></tr><tr><td colspan="2">MPa</td></tr><tr><td rowspan="5">d=25</td><td rowspan="5">900℃油淬+520℃回火</td><td>1.0</td><td>1505</td><td>-</td><td>-</td><td>一次拉断</td></tr><tr><td>0.8</td><td>1200</td><td>120</td><td>0.17</td><td>2483</td></tr><tr><td>0.7</td><td>1050</td><td>105</td><td>0.17</td><td>4408</td></tr><tr><td>0.6</td><td>900</td><td>90</td><td>0.17</td><td>8790</td></tr><tr><td>0.5</td><td>750</td><td>75</td><td>0.17</td><td>27176</td></tr></table>

# 3.4.2.2 板材室温低周疲劳强度 见表3-17。

表3-17[8]  

<table><tr><td rowspan="2">板材厚度mm</td><td rowspan="2">热处理制度</td><td rowspan="2">表面状态</td><td rowspan="2">σbHMPa</td><td rowspan="2">K=σmax/σbH</td><td>σmax</td><td>σmin</td><td rowspan="2">fHz</td><td rowspan="2">N周</td></tr><tr><td colspan="2">MPa</td></tr><tr><td rowspan="4">δ=1.5</td><td rowspan="2">890℃油淬+510℃回火</td><td>不镀锌</td><td rowspan="2">1125</td><td rowspan="2">0.7</td><td rowspan="2">785</td><td rowspan="2">78</td><td rowspan="2">0.17</td><td>9831</td></tr><tr><td>三次镀锌一次除氢</td><td>9275</td></tr><tr><td rowspan="2">890℃加热+390℃等温</td><td>不镀锌</td><td rowspan="2">1195</td><td rowspan="2">0.7</td><td rowspan="2">835</td><td rowspan="2">83</td><td rowspan="2">0.17</td><td>7351</td></tr><tr><td>三次镀锌一次除氢</td><td>3925</td></tr></table>

# 3.5 弹性性能

3.5.1 弹性模量 见表3-18。

表3-18 [5]  

<table><tr><td>θ, ℃</td><td>20</td><td>200</td><td>300</td><td>400</td><td>500</td></tr><tr><td>E, GPa</td><td>196</td><td>177</td><td>167</td><td>162</td><td>157</td></tr></table>

# 3.5.2 切变模量 $G = 75.5\mathrm{GPa}$ 。

3.5.3 泊松比 $\mu = 0.3$ 。

# 3.6 断裂性能

3.6.1 断裂韧度 见表3-19。  
3.6.3 疲劳裂纹扩展速率

表3-19[10]  

<table><tr><td rowspan="2">材料规格mm</td><td rowspan="2">热处理制度</td><td>σb</td><td>σ0.2</td><td rowspan="2">试样取向</td><td rowspan="2">试样型式</td><td>K1c</td><td>K1c</td></tr><tr><td colspan="2">MPa</td><td colspan="2">MN/m3/2</td></tr><tr><td rowspan="3">d200(经改锻成样坯)</td><td>900℃油淬+300℃回火</td><td>1875</td><td>1790</td><td>L-C</td><td>三点弯曲</td><td>50.0145.3748.5052.8446.24</td><td>46.73</td></tr><tr><td>900℃油淬+400℃回火</td><td>1620</td><td>1505</td><td>L-C</td><td>三点弯曲</td><td>49.6847.0450.3932.93</td><td>49.21</td></tr><tr><td>900℃油淬+450℃回火</td><td>1400</td><td>1310</td><td>L-C</td><td>三点弯曲</td><td>83.2986.2184.0491.4882.70</td><td>85.56</td></tr></table>

3.6.3.1 棒材 $510^{\circ}\mathrm{C}$ 回火后不同应力比的裂纹扩展速率 见图3-11,图3-12,图3-13。  
3.6.3.2 板材 $510^{\circ}\mathrm{C}$ 回火后裂纹扩展速率 见图3-14。  
3.6.3.3 板材 $390^{\circ}\mathrm{C}$ 等温后裂纹扩展速率 见图3-15。

图片摘要：该图主要展示 3 19[10]。
![](images/4e160fcc77fa6b1cdce5e80cf6e9784525ede14fed571603e17b4f0d50016636.jpg)  
图3-11 30CrMnSiA钢 $(R = 0.1)\mathrm{d}a / \mathrm{d}N\sim K$ 曲线[11]   
（试样回火前经 $900^{\circ}\mathrm{C}$ 油淬。试验条件：轴向加载， $R = 0.3$ ， $f = 8.33\mathrm{Hz}$ ）

图片摘要：该图主要展示 3 11 30CrMnSiA钢 曲线[11]。
![](images/a2b2b7bbec342c32afd0879e3e629e18644c04d2f1f9f9d3c0c133932bbe2d4e.jpg)

图片摘要：该图主要展示 3 11 30CrMnSiA钢 曲线[11]。
![](images/580cde627367122e20fdb3aba9402c3b015c42d9cb1c82954ae8b92d1370da70.jpg)  
图314 $30\mathrm{CrMnSiA}$ 钢 $(R = 0.1)\mathrm{d}a / \mathrm{d}N\cdot \Lambda K$ 曲线（试样回火前经890℃油淬。试验条件为轴向加载， $R = 0.1$ ， $f = 8.33\mathrm{Hz}$ ）

图片摘要：该图主要展示 314 钢 曲线（试样回火前经890℃油淬。试验条件为轴向加载， ， ）。
![](images/d337c697082a008e8b3d6fecf9f1d5f3da4a5f2ecd3b2d54a4cd84b6b57ab774.jpg)  
图313 $30\mathrm{CrMnSiA}$ 钢 $(R = 0.5)$ d $a / \mathrm{d}N\cdot \Lambda K$ 曲线（试样回火前经900℃油淬。试验条件为轴向加载， $R = 0.5$ $f = 13.33\mathrm{Hz}$ ）

图片摘要：该图主要展示 313 钢 d 曲线（试样回火前经900℃油淬。试验条件为轴向加载， ）。
![](images/456ecd5480cfe8bd79a76dbfe931065a0582fb93cd75d890ae5267525d147816.jpg)  
图3-15 $30\mathrm{CrMnSiA}$ 钢（ $R = 0.1$ ） $\frac{\mathrm{d}a}{\mathrm{d}N - \Delta K}$ 曲线（热处理制度为 $890^{\circ}\mathrm{C}$ 空冷， $390^{\circ}\mathrm{C}$ 等温。试验条件为轴向加载， $R = 0.1$ ， $f = 8.33\mathrm{Hz}$ ）

# 4 组织结构

# 4.1 相变温度 见表4-1。

表4-1{4}  

<table><tr><td>名称</td><td>Ac1</td><td>Ac3</td><td>Ar3</td><td>Ar1</td><td>Ms</td></tr><tr><td>θ,℃</td><td>760</td><td>830</td><td>705</td><td>670</td><td>352</td></tr></table>

# 4.2 时间-温度-组织转变曲线 见图4-1。

4.3 合金组织结构 30CrMnSiA 钢经正火、退火处理后组织为珠光体和铁素体；淬火加低温回火后为回火马氏体；500℃以上回火后为回火索氏体；350℃以上等温淬火后为贝氏体加（M-A）组织。

图片摘要：该图主要展示 4 1{4}。
![](images/c42562fd94051b9f55369bbd65546a934781114b85fbce88263e6fc1afdcac21.jpg)  
图4-1 等温转变曲线

# 5 工艺性能与要求

# 5.1 成形性能

5.1.1 冷冲压成形性能 $30\mathrm{CrMnSiA}$ 钢具有一般的冷冲压成形性，极限压延系数 $M_{\text{极限}} = 0.486 \sim 0.491$ ；极限反边系数 $K_{\text{极限}} = 0.55$ ；局部成形 $H / D = 0.23$ ；最小相对弯曲半径 $\rho = 0.5 / 1.65 = 0.303$ ；细颈点应变 $\varepsilon_{\mathrm{j}} = 0.148$ ；各向异性指数 $R = 1.17$ 。  
5.1.2 热压力加工性能 热压力加工性能良好。热压力加工的加热温度为 $1200^{\circ}\mathrm{C}$ ；开锻温度 $1180^{\circ}\mathrm{C}$ ；终锻温度大于 $850^{\circ}\mathrm{C}$ ，锻后缓冷。  
5.2 焊接性能 具有中等焊接性能，按HCS47—62评级标准，裂纹倾向性评为1级。

30CrMnSiA钢可进行氢原子焊,手工电弧焊，埋弧自动焊，二氧化碳气体保护焊和脉冲氩弧焊。但气焊时容易产生裂纹。该钢焊前一般不预热，但大件焊后应立即回火，以防止冷裂纹。该钢具有良好的电阻焊焊接性能，但对厚度较大的点焊零件，焊点核心内易产生裂纹，在单相交流点焊机上采用二次脉冲，缺陷可以得到消除。

5.2.1 焊接接头低温力学性能 见表5-1。

5.2.2 焊缝金属低温冲击韧性 见表 $5-2^{\circ}$   
5.2.3 热影响区金属低温冲击韧性 见表5-3。  
5.2.4 焊接接头低周疲劳强度 见表5-4。   
5.2.5 补焊后接头力学性能 见表5-5。  
5.2.6 补焊后接头低周疲劳强度 见表5-6。

表5-1[8  

<table><tr><td rowspan="2">焊件δmm</td><td rowspan="2">焊接方法</td><td rowspan="2">焊接材料</td><td rowspan="2">热处理制度</td><td rowspan="2">常温弯曲角(°)</td><td colspan="4">σb, MPa</td></tr><tr><td>20℃</td><td>-20℃</td><td>-40℃</td><td>-60℃</td></tr><tr><td>1.5</td><td>CO2焊</td><td>H08Mn2SiA</td><td>焊后890℃正火+480℃回火</td><td>83</td><td>1075</td><td>1025</td><td>1040</td><td>1120</td></tr></table>

表5-28  

<table><tr><td rowspan="3">焊件δmm</td><td rowspan="3">焊接方法与焊接材料</td><td rowspan="3">热处理状态</td><td colspan="7">ak, kJ/m2</td></tr><tr><td colspan="4">U型缺口梅氏冲击</td><td colspan="3">V型缺口夏氏冲击</td></tr><tr><td>20℃</td><td>-20℃</td><td>-40℃</td><td>-60℃</td><td>20℃</td><td>-40℃</td><td>-60℃</td></tr><tr><td>1.5</td><td>CO2焊H08Mn2 Si A</td><td>焊后890℃油淬+480℃回火</td><td>630</td><td>600</td><td>570</td><td>560</td><td>420</td><td>420</td><td>340</td></tr></table>

表5.3  

<table><tr><td rowspan="2">焊件δmm</td><td rowspan="2">焊接方法及焊接材料</td><td rowspan="2">热处理制度</td><td colspan="4">aKU, kJ/m2</td></tr><tr><td>20℃</td><td>-20℃</td><td>-40℃</td><td>-60℃</td></tr><tr><td>1.5</td><td>CO2焊H08Mn2 SiA</td><td>焊后890℃油淬+480℃回火</td><td>580</td><td>610</td><td>580</td><td>610</td></tr></table>

表5-4[8]  

<table><tr><td>焊件δmm</td><td>焊接方法及焊接材料</td><td>热处理制度</td><td>σbHMPa</td><td>N,周(K=0.7,f=0.17Hz)</td></tr><tr><td>1.5</td><td>CO2焊 H08 Mn2SiA</td><td>焊后890℃油淬 + 480℃回火</td><td>1060</td><td>8919</td></tr></table>

表5-5[8]  

<table><tr><td rowspan="2">焊件δmm</td><td rowspan="2">焊接方法及焊丝</td><td rowspan="2">补焊方法及补焊材料</td><td rowspan="2">补 焊状态</td><td rowspan="2">补焊次数</td><td colspan="3">焊接接头力学性能</td></tr><tr><td>σbMPa</td><td>akukJ/㎡</td><td>弯曲角(°)</td></tr><tr><td>1.5</td><td>CO2焊H18CrMoA</td><td>氩弧焊 H18CrMoA</td><td>热处理前补焊</td><td>3</td><td>1060</td><td>700</td><td>86</td></tr></table>

表5-6[8]  

<table><tr><td rowspan="2">焊件δmm</td><td rowspan="2">焊接方法及焊丝</td><td rowspan="2">补焊方法及补焊材料</td><td rowspan="2">补焊状态</td><td colspan="2">低周疲劳(K=0.7,f=0.17Hz)</td></tr><tr><td>σbH, MPa</td><td>N, 周</td></tr><tr><td>1.5</td><td>CO2焊 H08Mn2 SiA</td><td>氩弧焊 H18CrMoA</td><td>热处理前补焊</td><td>1170</td><td>8053</td></tr></table>

# 5.3 零件热处理工艺

5.3.1 热处理工艺参数 $30\mathrm{CrMnSiA}$ 钢完全(等温)退火加热温度为 $900^{\circ}\mathrm{C}$ , 完全退火时, 炉冷至 $550 \sim 650^{\circ}\mathrm{C}$ 出炉空冷, 等温退火时在加热温度下保温后, 随即转入 $650^{\circ}\mathrm{C}$ 等温炉内, 并在此温度下保持 $1 \sim 2\mathrm{h}$ , 出炉空冷。低温退火温度为 $690 \sim 710^{\circ}\mathrm{C}$ 。正火温度为 $900^{\circ}\mathrm{C}$ 。淬火温度为 $880 \sim 900^{\circ}\mathrm{C}$ 油冷。回火温度见表5-7。等温淬火零件的最大厚度及等温温度见表5-8。

5.3.2 末端淬透性曲线 见图5-1。

5.3.3 截面淬透性曲线 见图 5-2。

5.4 表面处理工艺 $30\mathrm{CrMnSiA}$ 钢制零件可用镀锌、磷化、涂漆等方法进行防护。光滑表面可镀铬。  
5.5 切削加工及磨削性能 切削加工性能良好。

表5-7[12]  

<table><tr><td>σb, MPa</td><td>θ, °C</td></tr><tr><td>685~885</td><td>640~690</td></tr><tr><td>785~980</td><td>600~660</td></tr><tr><td>885~1080</td><td>540~600</td></tr><tr><td>980~1175</td><td>500~570</td></tr><tr><td>1080~1275</td><td>480~540</td></tr><tr><td>1175~1375</td><td>470~510</td></tr></table>

表5-8[12]  

<table><tr><td rowspan="2">最大条件厚度或最大厚度, \( \mathrm{{mm}} \)</td><td colspan="2">淬火槽温度,℃</td></tr><tr><td>\( {\sigma }_{\mathrm{b}} = {1075} \sim  {1275}\mathrm{{MPa}} \)</td><td>\( {\sigma }_{\mathrm{b}} = {1175} \sim  {1375}\mathrm{{MPa}} \)</td></tr><tr><td>\( \leq  {4.0} \)</td><td>400</td><td>390</td></tr><tr><td>4.1~8.0</td><td>390</td><td>380</td></tr><tr><td>8.1~10.0</td><td>380</td><td>370</td></tr><tr><td>10.1~12.0</td><td>370</td><td>360</td></tr></table>

图5-1末端淬透性曲线[4]   
图片摘要：该图主要展示 5 1末端淬透性曲线[4]。
![](images/4c0d356045e63a16b0ce285dea8dd8aced8caae26137d7525c91f170c210e719.jpg)  
（用钢成分为 $C = 0.33\%$ ， $\mathrm{Mn} = 0.92\%$ ， $\mathrm{Si} = 0.99\%$ ， $\mathrm{Cr} = 0.90\%$ 。奥氏体化温度为 $880^{\circ}\mathrm{C}$ ）

图5-2 截面淬透性曲线[4]   
图片摘要：该图主要展示 5 2 截面淬透性曲线[4]。
![](images/68fccdd7f2cc8116225b964fb0988d6aed4755bcb5e0c12b15ae36d4a052628f.jpg)  
（用钢成分为 $C = 0.29\%$ ， $\mathrm{Mn} = 0.85\%$ ， $\mathrm{S}_{\mathrm{i}} = 1.0\%$ ， $\mathrm{S} = 0.023\%$ ， $\mathrm{P} = 0.016\%$ ， $\mathrm{Cr} = 0.90\%$ ， $\mathrm{Ni} = 0.15\%$ 。奥氏体化温度为 $870^{\circ}\mathrm{C}$ ）

# 参考资料

[1] 林慧国、周人俊编，世界钢号手册，〈第二版〉，机械工业出版社，1985年，第298页。  
[2] 航空工业部六一研究所，飞机金属材料标准与试验方法汇编（内部出版物），1981年，第24—35，84—92，129～133页。  
[3] HB5269-83《航空用高级优质结构钢钢棒》，航空工业部标准化研究所，1983年。  
[4] 手册编写组，合金钢钢种手册，第一册、合金结构钢，冶金工业出版社，1983年，第208—214页。  
[5] BHAM，航空材料手册（中译本），第一册，结构钢与铸铁，1965年，第130—146页。  
[6] HB5024-77《结构钢、不锈及耐热钢锻件》，航空工业部标准化研究所，1977年。  
[7] 航空工业部01—602处，30CrMnSiA钢进厂检验报告汇编（结012—86），北京航空材料研究所存，1986年10月。  
[8] 北京航空材料研究所，18Mn2CrMoBA钢性能汇集（内部资料），1978年。  
[9] 北京航空材料研究所，航空金属疲劳性能手册（内部出版物），1981年，第214—222页。  
[10] 北京航空材料研究所，航空金属材料断裂韧性手册，第一册（内部出版物），1981年，第70页。  
[11] 北京航空材料研究所，航空金属材料疲劳裂纹扩展速率手册（内部出版物），1981年，第90—104页。  
[12] HB/Z5025—77《航空用结构钢的热处理》，航空工业部标准化研究所，1977年。  
[13] GB 3078—82《优质结构钢冷拉钢材技术条件》，技术标准出版社，1982年。  
[14] GB 3079—82《合金结构钢丝》，技术标准出版社，1982年。

编写：麦家钊

审校：姚志诚，刘德万

# 30CrNi4MoA

# 1 概述

$30\mathrm{CrNi4MoA}$ 钢是一种良好的调质钢。该钢的淬透性很高，油淬半马氏体临界直径为 $140\mathrm{mm}$ 。淬火高温回火后可在大截面上获得均匀的强度、高的塑性和韧性，低的冷脆转变温度和缺口敏感性，高的疲劳强度等。无明显回火脆性，切削性能中等，冷变形塑性和焊接性能较差，通常不作焊接件之用，而且对白点的形成敏感，在锻后应尽量缓冷。

$30\mathrm{CrNi4MoA}$ 钢在调质状态下使用，适宜于制造截面较大的零件，如轴类零件、对接接头、齿轮等。

1.1 材料牌号 $30\mathrm{CrNi4MoA}$ 。  
1.2 相近牌号 30NCD16(法国), 35NCD15(意大利), NiCrMo415 (比利时)[2]。  
1.3 材料的技术标准 见表1-1。  
1.4 化学成分 见表1-2。

表1-1  

<table><tr><td>品种</td><td>技术标准</td></tr><tr><td>棒材</td><td>沪钢研102-86《30CrNi4MoA钢钢棒技术条件》</td></tr><tr><td>板材</td><td>沪钢研103-86《30CrNi4MoA钢钢板技术条件》</td></tr><tr><td>锻件</td><td>沪钢研104-86《30CrNi4MoA钢锻件技术条件》</td></tr></table>

表1-2[2]  

<table><tr><td>元素</td><td>C</td><td>Mn</td><td>Si</td><td>S</td><td>P</td><td>Cr</td><td>Ni</td><td>Mo</td></tr><tr><td>含量,%</td><td>0.26~0.33</td><td>0.20~0.60</td><td>0.10~0.40</td><td>≤0.020</td><td>≤0.025</td><td>1.20~1.50</td><td>3.30~4.30</td><td>0.30~0.60</td></tr></table>

1.5 热处理制度 $840 \sim 860^{\circ} \mathrm{C}$ 油淬 $+520 \sim 590^{\circ} \mathrm{C}$ 回火，油冷。  
1.6 品种规格和供应状态   
1.6.1 品种规格棒材 $d\leqslant 200\mathrm{mm}$ 板材；也可按用户要求供应锻件。  
1.6.2 供应状态 通常以退火状态供应。  
1.7 熔炼和铸造工艺 该钢以电弧炉熔炼，电渣炉重熔，或以其他先进工艺方法熔炼。  
1.8 应用概况及特殊要求 该钢已用于制造直升机的旋翼接头等零件。

# 2 物理及化学性能

# 2.1 热性能

2.1.2 热导率 见表2-1。

表2-1[3]   

<table><tr><td>θ, ℃</td><td>20</td><td>100</td><td>200</td><td>300</td><td>400</td><td>500</td><td>600</td><td>700</td></tr><tr><td>λ, W/ (m·℃)</td><td>30.98</td><td>31.82</td><td>32.24</td><td>32.24</td><td>30.98</td><td>30.56</td><td>30.56</td><td>31.40</td></tr></table>

# 2.1.4 线膨胀系数 见表2-2。

表2-2[3]  

<table><tr><td>θ, ℃</td><td>20~100</td><td>20~200</td><td>20~300</td><td>20~400</td><td>20~500</td><td>20~600</td><td>20~700</td></tr><tr><td>α, 10-6℃-1</td><td>11.5</td><td>11.8</td><td>12.2</td><td>12.7</td><td>13.1</td><td>13.5</td><td>13.6</td></tr></table>

# 2.2 密度 $\rho = 7.85\mathrm{g / cm}^3$ [3]。

# 2.3 电性能

# 2.4 磁性能

# 2.5 化学性能

# 2.5.1 抗氧化性能 见表2-3。

表2-3[3]  

<table><tr><td>θ, ℃</td><td>t, h</td><td>增重率, g/ m2·h</td></tr><tr><td rowspan="3">850</td><td>0.5</td><td>7.14</td></tr><tr><td>1.0</td><td>62.61</td></tr><tr><td>5.0</td><td>30.21</td></tr></table>

# 3 力学性能

# 3.1 技术标准规定的性能 见表3-1。

表3-1  

<table><tr><td rowspan="3" colspan="2">品 种</td><td rowspan="3">技术标准</td><td rowspan="3">热处理制度</td><td>σb</td><td>σ0.2</td><td>δ5</td><td>ψ</td><td>αKU</td><td>HB</td></tr><tr><td rowspan="2" colspan="2">MPa</td><td colspan="2">%</td><td>kJ/m2</td><td rowspan="2">kgf/mm2</td></tr><tr><td colspan="3">不小于</td></tr><tr><td rowspan="2" colspan="2">棒 材</td><td rowspan="2">沪钢研102-86</td><td>退 火</td><td>-</td><td>-</td><td>-</td><td>-</td><td>--</td><td>&lt;270</td></tr><tr><td rowspan="3">850±10℃油淬+585±5℃回火</td><td>1080~1230</td><td>880</td><td>12</td><td>50</td><td>980</td><td>321~360</td></tr><tr><td rowspan="4">板材</td><td>δ&gt;2mm</td><td rowspan="4">沪钢研103-86</td><td>1030~1225</td><td>-</td><td>10</td><td>-</td><td>--</td><td>-</td></tr><tr><td>δ≤2mm</td><td>980~1225</td><td>-</td><td>10</td><td>-</td><td>--</td><td>-</td></tr><tr><td>δ&gt;2mm</td><td rowspan="2">850±10℃油淬+≥525℃回火</td><td>1125~1260</td><td>-</td><td>10</td><td>-</td><td>--</td><td>-</td></tr><tr><td>δ≤2mm</td><td>1080~1260</td><td>-</td><td>10</td><td>-</td><td>--</td><td>-</td></tr><tr><td rowspan="2" colspan="2">锻 件</td><td rowspan="2">沪钢研104-86</td><td>850±10℃油淬+585±5℃回火</td><td>1080~1230</td><td>880</td><td>10</td><td>45</td><td>980</td><td>321~360</td></tr><tr><td>850±10℃油淬+≥525℃回火</td><td>1220~1370</td><td>1020</td><td>8</td><td>45</td><td>785</td><td>360~400</td></tr></table>

3.2 室温和各种温度下的力学性能  
3.2.1 硬度 不同温度回火后的硬度变化 见图3-1。  
3.2.2 拉伸性能  
3.2.2.1 室温拉伸性能 见表3-2。

图片摘要：该图主要展示 3 1回火温度与硬度的关系[3]（回火前经 油淬）。
![](images/ed699b285b9d846d878a86dfd8a1240ffa04fae3ee5c01808b5ececa14c77af2.jpg)  
图3-1回火温度与硬度的关系[3]（回火前经 $850^{\circ}\mathrm{C}$ 油淬）

表3-2[4]  

<table><tr><td rowspan="2">项目</td><td rowspan="2">热处理制度</td><td>σb</td><td>σ0.2</td><td>δ5</td><td>ψ</td></tr><tr><td colspan="2">MPa</td><td colspan="2">%</td></tr><tr><td>X</td><td rowspan="2">850℃油淬+525℃回火</td><td>1289</td><td>1148</td><td>16.7</td><td>61.6</td></tr><tr><td>s</td><td>31.46</td><td>30.87</td><td>1.00</td><td>1.74</td></tr><tr><td>X</td><td rowspan="2">850℃油淬+580~580℃回火</td><td>1106</td><td>976</td><td>17.9</td><td>68.2</td></tr><tr><td>s</td><td>26.85</td><td>34.79</td><td>1.06</td><td>1.58</td></tr></table>

注：表中数据为69个炉号，228个生产检验数据统计结果。

3.2.2.2 不同温度回火后的拉伸性能变化 见图3-2。  
3.2.2.3 缺口试样倾斜拉伸对强度的影响 见图3-3。  
3.2.2.4 高温拉伸性能 见表3-3。

图片摘要：该图主要展示 3 2回火温度与拉伸性能的关系[3]（试样回火前经 油淬）。
![](images/95756a4a1bf1d9f0f8d1328e50f176edbd4d7fc00783a9dd70147a6751ecdafc.jpg)  
图3-2回火温度与拉伸性能的关系[3]（试样回火前经 $850^{\circ}\mathrm{C}$ 油淬）

图3-3 缺口试样倾斜拉伸对强度的影响[3]  
图片摘要：该图主要展示 3 3 缺口试样倾斜拉伸对强度的影响[3]。
![](images/dd2e54d45eb5bf1391f7ceb45745c6a8f8e319fe2deaa96763a16fc3f42f8794.jpg)  
1—850°C油淬 + 525°C回火；2—850°C油淬 + 585°C回火

表3-3[3
