Repository: C-zj02/CFD-claw

<div align="center">

**English** | [中文](#中文版) | [Français](README_FR.md) | [Русский](README_RU.md) | [हिन्दी](README_HI.md) | [العربية](README_AR.md) | [Português](README_PT.md)

# 🚀 Claude Code Python

**A Complete Python Reimplementation Based on Real Claude Code Source**

*From TypeScript Source → Rebuilt in Python with ❤️*

***
**🔥 Active Development • New Features Weekly 🔥**

</div>

***

## 🎯 What is This?

**Clawd Code** is a **complete Python rewrite** of Claude Code, based on the **real TypeScript source code**.

File: RAG-data/中国航空材料手册(第1版) 第1卷 结构钢 不锈钢401-600.pdf-a85e49a4-81f0-467c-a981-e214fa0a8c12.md (part 2 of 6)
表3-31  
<table><tr><td rowspan="2">试验方法</td><td>σmaxMPa</td><td colspan="5">疲劳寿命N10^3周</td><td>平均对数疲劳寿命X̄</td><td>标准差s</td><td>中值疲劳寿命N5010^4周</td></tr><tr><td>461</td><td>65.9</td><td>103.3</td><td>1481.4</td><td>-</td><td>-</td><td>-</td><td>-</td><td>-</td></tr><tr><td rowspan="7">升降法</td><td>451</td><td>6348.0</td><td>82.0</td><td>-</td><td>-</td><td>-</td><td rowspan="6" colspan="3">指定寿命N=10^7,σ=427 MPa</td></tr><tr><td>441</td><td>&gt;10000</td><td>&gt;10000</td><td>109.0</td><td>-</td><td>-</td></tr><tr><td>432</td><td>-</td><td>&gt;10000</td><td>85.0</td><td>3032.0</td><td>-</td></tr><tr><td>422</td><td>187.0</td><td>&gt;10000</td><td>&gt;10000</td><td>164.0</td><td>221.0</td></tr><tr><td>412</td><td>144.0</td><td>&gt;10000</td><td>&gt;10000</td><td>-</td><td>-</td></tr><tr><td>402</td><td>&gt;10000</td><td>-</td><td>-</td><td>-</td><td>-</td></tr><tr><td colspan="9">(4)K1=3 R=-1</td></tr><tr><td rowspan="17">成组试验</td><td rowspan="2">510</td><td>9.1</td><td>9.27</td><td>9.42</td><td>10.69</td><td>10.76</td><td rowspan="2">4.0301</td><td rowspan="2">0.0574</td><td rowspan="2">10.72</td></tr><tr><td>11.11</td><td>11.44</td><td>11.69</td><td>13.57</td><td>-</td></tr><tr><td rowspan="2">441</td><td>11.46</td><td>13.49</td><td>17.12</td><td>19.17</td><td>25.34</td><td rowspan="3">4.3775</td><td rowspan="3">0.1887</td><td rowspan="3">23.85</td></tr><tr><td>29.52</td><td>33.24</td><td>35.82</td><td>36.04</td><td>36.60</td></tr><tr><td rowspan="2">402</td><td>16.25</td><td>21.35</td><td>22.44</td><td>24.25</td><td>32.35</td></tr><tr><td>34.18</td><td>41.26</td><td>60.40</td><td>71.27</td><td>73.03</td><td rowspan="6">4.6535</td><td rowspan="6">0.2940</td><td rowspan="6">45.03</td></tr><tr><td rowspan="5">373</td><td>83.88</td><td>95.0</td><td>145.03</td><td>-</td><td>-</td></tr><tr><td>24.44</td><td>26.14</td><td>29.45</td><td>30.47</td><td>38.34</td></tr><tr><td>45.52</td><td>52.76</td><td>61.40</td><td>72.76</td><td>94.70</td></tr><tr><td>100.86</td><td>109.08</td><td>134.73</td><td>146.83</td><td>154.15</td></tr><tr><td>156.6</td><td>247.5</td><td>405.31</td><td>439.01</td><td>526.01</td></tr><tr><td rowspan="2">412</td><td>810.0</td><td>-</td><td>-</td><td>-</td><td>-</td><td rowspan="6">5.0163</td><td rowspan="6">0.4522</td><td rowspan="6">103.8</td></tr><tr><td>42.95</td><td>-</td><td>-</td><td>-</td><td>-</td></tr><tr><td>392</td><td>34.00</td><td>-</td><td>-</td><td>-</td><td>-</td></tr><tr><td>363</td><td>88.8</td><td>-</td><td>-</td><td>-</td><td>-</td></tr><tr><td>343</td><td>8586.0</td><td>&gt;10000</td><td>-</td><td>-</td><td>-</td></tr><tr><td>333</td><td>125.0</td><td>-</td><td>-</td><td>-</td><td>-</td></tr><tr><td rowspan="11">升降法</td><td>314</td><td>65.0</td><td>4271.0</td><td>-</td><td>-</td><td>-</td><td rowspan="8" colspan="3"></td></tr><tr><td>304</td><td>111.0</td><td>8300.0</td><td>&gt;10000</td><td>-</td><td>-</td></tr><tr><td>294</td><td>126.0</td><td>&gt;10000</td><td>-</td><td>-</td><td>-</td></tr><tr><td>284</td><td>744.0</td><td>-</td><td>-</td><td>-</td><td>-</td></tr><tr><td>275</td><td>6395.0</td><td>-</td><td>-</td><td>-</td><td>-</td></tr><tr><td>265</td><td>192.0</td><td>-</td><td>-</td><td>-</td><td>-</td></tr><tr><td>255</td><td>301.0</td><td>-</td><td>-</td><td>-</td><td>-</td></tr><tr><td>235</td><td>756.0</td><td>283.0</td><td>217.0</td><td>-</td><td>-</td></tr><tr><td>226</td><td>&gt;10000</td><td>&gt;10000</td><td>571.0</td><td>&gt;10000</td><td>&gt;10000</td><td rowspan="3" colspan="3">指定寿命N=10^7,σ=256MPa</td></tr><tr><td>216</td><td>&gt;10000</td><td>614.0</td><td>&gt;10000</td><td>-</td><td>-</td></tr><tr><td>206</td><td>&gt;10000</td><td>-</td><td>-</td><td>-</td><td>-</td></tr></table>

图片摘要：该图主要展示 3 31[9]。
![](images/00d52ad3232d1c27bad746bf78a2338cf16487080292a58143654029edf254b5.jpg)  
图3-16 $40\mathrm{CrMnSiMoVA}$ 钢棒材光滑（ $K_{1} = 1$ ）试样中值 $S - N$ 曲线[9]

图片摘要：该图主要展示 3 16 钢棒材光滑（ ）试样中值 曲线[9]。
![](images/bae8b232cbc2faa3da9d3194cb875bae8cd66604e9d3b5ff1ea713586901650e.jpg)  
图3-17 $40\mathrm{CrMnSiMoVA}$ 钢棒材光滑（ $K_{\mathrm{t}} = 1$ ）试样中值 $S - N$ 曲线[9]

图片摘要：该图主要展示 3 17 钢棒材光滑（ ）试样中值 曲线[9]。
![](images/f409e227383f86e394f327f54bef8e0167a2c34fc42409adff10dcbccc243e0c.jpg)  
图3-18 $40\mathrm{CrMnSiMoVA}$ 钢棒材缺口（ $K_{\mathrm{t}} = 3$ ）试样中值 $S - N$ 曲线[9]

图片摘要：该图主要展示 3 18 钢棒材缺口（ ）试样中值 曲线[9]。
![](images/9086eac087a3e98da7214c14254e6e08bfe6e9b793ae7b575db3c4757d129d92.jpg)  
图3-19 $40\mathrm{CrMnSiMoVA}$ 钢棒材缺口（ $K_{\mathrm{r}} = 3$ ）试样中值 $S - N$ 曲线[9]

图片摘要：该图主要展示 3 19 钢棒材缺口（ ）试样中值 曲线[9]。
![](images/9c305d8777fba22f3db850698998d1c6371f6c1241ad69ca22d94d5b46af9450.jpg)  
图3-20 40CrMnSiMoVA钢棒材光滑试样等寿命曲线[9]

图片摘要：该图主要展示 3 20 40CrMnSiMoVA钢棒材光滑试样等寿命曲线[9]。
![](images/fce09cc46bfac9bc400c190618f72755628f14a6d19389513974340e35a00e58.jpg)  
$\sigma_{\mathrm{min}}, \mathrm{MPa}$   
图3-21 $40\mathrm{CrMnSiMoVA}$ 钢棒材缺口（ $K_{1} = 3$ ）试样等寿命曲线[9]

3.4.2 低周疲劳 不同热处理制度下的低周疲劳性能曲线 见图3-22、图3-23、图3-24、图3-25、图3-26、图3-27、图3-28和图3-29。

试验所用试样 $d_{\mathrm{o}} = 10 \mathrm{~mm}$ ， $d_{\mathrm{H}} = 8.5 \mathrm{~mm}$ ； $r_{\mathrm{H}} = 0.75 \mathrm{~mm}$ ；试验条件：轴向加载， $f = 0.17 \mathrm{~Hz}$ 。

图3-22 油淬后不同应力的低周疲劳性能曲线[4]  
图片摘要：该图主要展示 3 22 油淬后不同应力的低周疲劳性能曲线[4]。
![](images/1a50c5fef306166cf75e65b67cd0d6a23c6f071673ab25227b381fc142a93ee7.jpg)  
（热处理制度为 $920^{\circ}\mathrm{C}$ 油淬 $+260^{\circ}\mathrm{C}$ 回火，空冷； $\sigma_{\mathrm{b}} = 1922\mathrm{MPa}$ ）

图片摘要：该图主要展示 3 22 油淬后不同应力的低周疲劳性能曲线[4]。
![](images/9388f219f67ceebca0ad2194f2eacdd5522c29b6efc0b19fd89e860ee512b70b.jpg)  
图3-23 油淬后不同 $K$ （加载系数）值的低周疲劳性能曲线[4]（热处理制度为 $920^{\circ}\mathrm{C}$ 油淬 $+260^{\circ}\mathrm{C}$ 回火，空冷）

图3-24 $180^{\circ}\mathrm{C}$ 等温后不同应力的低周疲劳性能曲线  
图片摘要：该图主要展示 3 24 等温后不同应力的低周疲劳性能曲线。
![](images/a6478334c1bc36e491eaff8db52d4d7a185f3abf644a1786d2873ed705f53ac7.jpg)  
（热处理制度为 $920^{\circ}C$ 加热， $180^{\circ}C$ 等温 $+260^{\circ}C$ 回火； $\sigma_{\mathrm{b}} = 1878\mathrm{MPa}$ ）

图片摘要：该图主要展示 3 24 等温后不同应力的低周疲劳性能曲线。
![](images/71d8fa8f688cc064b33c5394c4a7b8e80fc0a8f7babd5fc19c198955156f25b1.jpg)  
图3-25 $180^{\circ}C$ 等温后不同 $K$ （加载系数）值的低周疲劳性能曲线（热处理制度为 $920^{\circ}C$ 加热， $180^{\circ}C$ 等温 $+260^{\circ}C$ 回火，空冷）

图片摘要：该图主要展示 3 25 等温后不同 （加载系数）值的低周疲劳性能曲线（热处理制度为 加热， 等温 回火，空冷）。
![](images/5a85a06f9d1f1d1c5fc3ffb3646ed09c9ddf17c1117f306af7f4e16c96ef73ed.jpg)  
图3-26 $300^{\circ}C$ 等温后不同应力的低周疲劳性能曲线（热处理制度为 $920^{\circ}C$ 加热1h，空冷； $\sigma_{\mathrm{b}} = 1765\mathrm{MPa}$ ）

图片摘要：该图主要展示 3 26 等温后不同应力的低周疲劳性能曲线（热处理制度为 加热1h，空冷； ）。
![](images/19f58aab609c12f21a77aa163d2bc8155c1512595d9dc98ca357d69ec0208697.jpg)  
图3-27 $300^{\circ}C$ 等温后不同 $K$ （加载系数）值的低周疲劳性能曲线（热处理制度为 $920^{\circ}C$ 加热， $300^{\circ}C$ 等温1h，空冷）

图3-28 $320^{\circ}\mathrm{C}$ 等温后不同应力的低周疲劳性能曲线  
图片摘要：该图主要展示 3 28 等温后不同应力的低周疲劳性能曲线。
![](images/3f88baa1e77304d327fd63e9f4fa51c3b80892a56151c0c5148993a42a5db240.jpg)  
（热处理制度为 $920^{\circ}C$ 加热， $320^{\circ}C$ 等温1h，空冷； $\sigma_{\mathrm{b}} = 1824\mathrm{MPa}$ ）

图3-29 $320^{\circ}\mathrm{C}$ 等温后不同 $K$ （加载系数）值的低周疲劳性能曲线[4]  
图片摘要：该图主要展示 3 29 等温后不同 （加载系数）值的低周疲劳性能曲线[4]。
![](images/4fc89b9a9dd2d28b8f932cd6c2bb19748a590cb39c968e8bf1bc559f535ff1ff.jpg)  
（热处理制度为 $920^{\circ}\mathrm{C}$ 加热， $320^{\circ}\mathrm{C}$ 等温1h，空冷）

# 3.5 弹性性能

# 3.5.1 弹性模量

3.5.1.1 不同热处理制度下的静态弹性模量 见表3-32。

表3-52[4]  

<table><tr><td>热处理制度</td><td>E, GPa</td></tr><tr><td>920℃油淬+260℃回火,空冷</td><td>195</td></tr><tr><td>920℃加热,180℃等温+220℃回火,空冷</td><td>195</td></tr><tr><td>920℃加热,180℃等温+260℃回火,空冷</td><td>193</td></tr><tr><td>920℃加热,300℃等温,空冷</td><td>196</td></tr></table>

# 3.5.1.2 较高温度下的静态弹性模量 见表3-33。

表3-33 [4]   

<table><tr><td>热处理制度</td><td>θ, ℃</td><td>E, GPa</td></tr><tr><td rowspan="3">920℃加热,180℃等温,空冷+260℃回火,空冷</td><td>100</td><td>187</td></tr><tr><td>200</td><td>176</td></tr><tr><td>300</td><td>165</td></tr></table>

# 3.5.2 切变模量

# 3.5.2.1 不同热处理制度下的切变模量 见表3-34。

表3-34[4]  

<table><tr><td>热处理制度</td><td>G, GPa</td></tr><tr><td>920℃油淬+260℃回火,空冷</td><td>78</td></tr><tr><td>920℃加热,180℃等温+220℃回火,空冷</td><td>76</td></tr><tr><td>920℃加热,180℃等温+260℃回火,空冷</td><td>81</td></tr><tr><td>920℃加热,300℃等温,空冷</td><td>82</td></tr></table>

# 3.5.2.2 较高温度下的切变模量 见表3-35。

表3-35 [4]   

<table><tr><td>热处理制度</td><td>θ, ℃</td><td>G, GPa</td></tr><tr><td rowspan="3">920℃加热180℃等温+260℃回火,空冷</td><td>100</td><td>76</td></tr><tr><td>200</td><td>69</td></tr><tr><td>300</td><td>65</td></tr></table>

# 3.5.3 泊松比 见表3-36。

表3-36[4]  

<table><tr><td>热处理制度</td><td>μ</td></tr><tr><td>920℃油淬+260℃回火,空冷</td><td>0.26</td></tr><tr><td>920℃加热,180℃等温+260℃回火,空冷</td><td>0.26</td></tr></table>

# 3.6 断裂性能

# 3.6.1 断裂韧度

# 3.6.1.1 不同热处理制度下的平面应变断裂韧度 见表3-37。

表3-37[10]  

<table><tr><td rowspan="2">热处理制度</td><td>σb</td><td>σ0.2</td><td>Klc</td></tr><tr><td colspan="2">MPa</td><td>MN/m3/2</td></tr><tr><td>920℃油淬+260℃回火,空冷</td><td>1909</td><td>1530</td><td>71.2</td></tr><tr><td>920℃加热,180℃等温,空冷+260℃回火,空冷</td><td>1826</td><td>1446</td><td>72.6</td></tr><tr><td>920℃加热,230℃等温,空冷+260℃回火,空冷</td><td>1743</td><td>1422</td><td>84.7</td></tr><tr><td>920℃加热,250℃等温,空冷+260℃回火,空冷</td><td>1849</td><td>1446</td><td>67.9</td></tr><tr><td>920℃加热,300℃等温,空冷</td><td>1760</td><td>1306</td><td>65.7</td></tr><tr><td>920℃加热,320℃等温,空冷</td><td>1685</td><td>1247</td><td>77.1</td></tr><tr><td>920℃加热,350℃等温,空冷</td><td>1530</td><td>1117</td><td>99.5</td></tr></table>

注：材料规格为 $d160\mathrm{mm}$ 榜材改锻，试样采用三点弯曲试样，L-T方向。

# 3.6.1.2 不同碳含量对平面应变断裂韧度的影响 见表3-38。

表3-38[10]  

<table><tr><td rowspan="2">含碳量,%</td><td>σb</td><td>σ0.2</td><td>Klc</td></tr><tr><td colspan="2">MPa</td><td>MN/m3/2</td></tr><tr><td>0.36</td><td>1785</td><td>1376</td><td>75.4</td></tr><tr><td>0.38</td><td>1885</td><td>1550</td><td>74.9</td></tr><tr><td>0.40</td><td>1826</td><td>-</td><td>72.6</td></tr><tr><td>0.42</td><td>1958</td><td>-</td><td>66.4</td></tr></table>

注：热处理制度为 $920^{\circ}\mathrm{C}$ 加热， $180^{\circ}\mathrm{C}$ 等温 $+260^{\circ}\mathrm{C}$ 回火，空冷；采用三点弯曲试样，L-T方向。

# 3.6.1.3 不同含碳量和热处理制度对低温平面应变断裂韧度的影响 见表3-39。

表3-39[10]  

<table><tr><td rowspan="2">含碳量,%</td><td rowspan="2">热处理制度</td><td>σb</td><td>σ0.2</td><td>θ</td><td>K1c</td></tr><tr><td colspan="2">MPa</td><td>°C</td><td>MN/m3/2</td></tr><tr><td rowspan="8">0.36</td><td rowspan="4">920℃加热,180℃等温+260℃回火,空冷</td><td rowspan="4">1785</td><td rowspan="4">1376</td><td>20</td><td>75.4</td></tr><tr><td>-20</td><td>69.6</td></tr><tr><td>-40</td><td>63.3</td></tr><tr><td>-60</td><td>55.1</td></tr><tr><td rowspan="4">920℃加热,300℃等温,空冷</td><td rowspan="4">1716</td><td rowspan="4">1255</td><td>20</td><td>74.2</td></tr><tr><td>-20</td><td>60.5</td></tr><tr><td>-40</td><td>53.2</td></tr><tr><td>-60</td><td>46.7</td></tr></table>

续表 3-39  

<table><tr><td rowspan="2">含碳量,%</td><td rowspan="2">热处理制度</td><td>σb</td><td>σ0.2</td><td>θ</td><td>K1c</td></tr><tr><td colspan="2">MPa</td><td>°C</td><td>MN/m3/2</td></tr><tr><td rowspan="8">0.40</td><td rowspan="4">920℃加热,180℃等温+260℃回火,空冷</td><td rowspan="4">1826</td><td rowspan="4">1446</td><td>20</td><td>72.6</td></tr><tr><td>-20</td><td>73.6</td></tr><tr><td>-40</td><td>65.8</td></tr><tr><td>-60</td><td>58.9</td></tr><tr><td rowspan="4">920℃加热,300℃等温,空冷</td><td rowspan="4">1760</td><td rowspan="4">1306</td><td>20</td><td>65.7</td></tr><tr><td>-20</td><td>57.1</td></tr><tr><td>-40</td><td>50.6</td></tr><tr><td>-60</td><td>46.0</td></tr><tr><td rowspan="8">0.42</td><td rowspan="4">920℃加热,180℃等温+260℃回火,空冷</td><td rowspan="4">1958</td><td rowspan="4">1596</td><td>20</td><td>66.4</td></tr><tr><td>-20</td><td>59.4</td></tr><tr><td>-40</td><td>54.5</td></tr><tr><td>-60</td><td>50.9</td></tr><tr><td rowspan="4">920℃加热,300℃等温,空冷</td><td rowspan="4">1769</td><td rowspan="4">1429</td><td>20</td><td>62.5</td></tr><tr><td>-20</td><td>54.1</td></tr><tr><td>-40</td><td>45.6</td></tr><tr><td>-60</td><td>42.2</td></tr></table>

注：试样采用三点弯曲试样，L-T方向。

# 3.6.2 应力腐蚀界限应力强度因子

3.6.2.1 等温淬火后不同温度回火对应力腐蚀界限应力强度因子的影响 见表3-40。

3.6.2.2 不同冶炼方法对应力腐蚀界限应力强度因子的影响 见表3-41。

表3-40[11]  

<table><tr><td rowspan="2">热处理制度</td><td rowspan="2">环境条件</td><td>σ0.2</td><td>K1scc</td><td>K1scc截取条件</td></tr><tr><td>MPa</td><td>MN/m3/2</td><td>断裂时间,min</td></tr><tr><td>920℃加热,180℃等温+220℃回火,空冷</td><td rowspan="3">3.5%NaCl水溶液,35℃</td><td>1629</td><td>15.9</td><td>&gt;27540</td></tr><tr><td>920℃加热,180℃等温+260℃回火,空冷</td><td>-</td><td>15.2</td><td>&gt;42480</td></tr><tr><td>920℃加热,180℃等温+300℃回火,空冷</td><td>-</td><td>15.2</td><td>&gt;34050</td></tr></table>

注：试样采用CANT单悬臂梁试样，L-T方向。

表3-41[11]  

<table><tr><td rowspan="2">冶炼方法</td><td rowspan="2">环境条件</td><td>σb</td><td>σ0.2</td><td>Klc</td><td>K1scc</td></tr><tr><td colspan="2">MPa</td><td colspan="2">MN/m3/2</td></tr><tr><td>双真空冶炼</td><td rowspan="3">3.5%NaCl水溶液,35℃</td><td>1817</td><td>1472</td><td>85.0</td><td>17.7</td></tr><tr><td>电渣重熔</td><td>2066</td><td>1662</td><td>55.0</td><td>17.0</td></tr><tr><td>电弧炉冶炼</td><td>1928</td><td>1629</td><td>65.1</td><td>15.2</td></tr></table>

注：热处理制度为 $920^{\circ}\mathrm{C}$ 加热， $180^{\circ}\mathrm{C}$ 等温 $+260^{\circ}\mathrm{C}$ 回火，空冷。

# 3.6.3 疲劳裂纹扩展速率

3.6.3.1 $180^{\circ} \mathrm{C}$ 等温淬火后轴向加载不同应力比的 $\mathrm{da} / \mathrm{d}N - \Delta K$ 曲线 见图3-30、图3-31和图3-32。

试样经 $920^{\circ}\mathrm{C}$ 加热， $180^{\circ}\mathrm{C}$ 等温， $260^{\circ}\mathrm{C}$ 回火，空冷，其强度为 $\sigma_{\mathrm{b}} = 1820 \mathrm{MPa}$ ；采用CT试样， $\mathrm{L}^{-\frac{1}{2}}\mathrm{C}$ 方向；轴向加载， $R = 0.1$ 、0.3和0.6； $f = 13.33\mathrm{Hz}$ 。

图片摘要：该图主要展示 3 30 40CrMnSiMoVA钢 da/dN△K曲线[12]。
![](images/adc3af48261f09bfed8d1a6de804f2538af655d41e53f1697acfee68d1a5b0a0.jpg)  
图3-30 40CrMnSiMoVA钢 $(R = 0.1)$ da/dN△K曲线[12]

图片摘要：该图主要展示 3 30 40CrMnSiMoVA钢 da/dN△K曲线[12]。
![](images/6d9c565d06296115c1811a3f34c7ed41eebfcbf3aace0817ec7095164a902da1.jpg)  
图3-32 40CrMnSiMoVA钢（ $R = 0.6$ ）  
$\mathbf{da} / \mathbf{d}N^{-}\Delta K$ 曲线[12]

图片摘要：该图主要展示 3 32 40CrMnSiMoVA钢（ ）。
![](images/564ef0a7a28b6cf624e31d61f5e49ff41efc44d0348f6c11da50b2e5d7931f51.jpg)  
图3-3140CrMnSiMoVA钢（ $R = 0.3$ ）  
$\mathrm{da} / \mathrm{d}N - \Delta K$ 曲线[12]

3.6.3.2 $300^{\circ}\mathrm{C}$ 等温淬火后轴向加载不同应力比的 $\mathrm{d}a / \mathrm{d}N - \Delta K$ 曲线 见图3-33、图3-34和图3-35。

试样经 $920^{\circ}\mathrm{C}$ 加热， $300^{\circ}\mathrm{C}$ 等温，空冷，其强度 $\sigma_{\mathrm{b}} = 1820\mathrm{MPa}$ ；采用CT试样， $\mathbf{L} - \mathbf{C}$ 方向；轴向加载， $R = 0.1$ 、0.3和0.6； $f = 13.33\mathrm{Hz}$ 。

图片摘要：该图主要展示 3 3140CrMnSiMoVA钢（ ）。
![](images/f72c26a99745fe5f6333ff0d95d5325071751b062ffed14069aa7455dfa92d17.jpg)  
图3-33 40CrMnSiMoVA钢 $(R = 0.1)\mathrm{d}a / \mathrm{d}N - \Delta K$ 曲线[12]

图片摘要：该图主要展示 3 33 40CrMnSiMoVA钢 曲线[12]。
![](images/d715730e143acf1492dd3235c4e007abdaa448c2b2b4b028351d7c272c78b555.jpg)  
图3-35 $40\mathrm{CrMnSiMoVA}$ 钢 $(R = 0.6)$   
$\mathrm{d}a / \mathrm{d}N - \Lambda K$ 曲线

图片摘要：该图主要展示 3 35 钢。
![](images/2625a7924313e33aabbc63151f3389145357d5efe76ff462c2cf5dbf914ccd7c.jpg)  
图3-34 40CrMnSiMoVA钢 $(R = 0.3)$   
$\mathrm{d}a / \mathrm{d}N - \Delta K$ 曲线

3.6.3.3 应力腐蚀裂纹扩展速率 $\mathrm{da} / \mathrm{dt} - K_{1}$ 曲线 见图3-36和图3-37。

试样经 $920^{\circ}\mathrm{C}$ 加热， $180^{\circ}\mathrm{C}$ 等温， $260^{\circ}\mathrm{C}$ 回火，空冷，其屈服强度 $\sigma_{0.2} = 1629\mathrm{MPa}$ ；采用WOL试样，T-L方向；在 $35^{\circ}\mathrm{C}$ 去离子水中进行试验。

图片摘要：该图主要展示 3 34 40CrMnSiMoVA钢。
![](images/3b94abac3437fa1c7acedceb1f5376a9f1e7ed58887a52f16f87d3bc804539e2.jpg)  
图3-36 40CrMnSiMoVA钢da/dt-K曲线[11]

$$
- \mathrm {N o .} 7; \times - \mathrm {N o .} 8; \circ - \mathrm {N o .} 9
$$

图片摘要：该图主要展示 3 36 40CrMnSiMoVA钢da/dt K曲线[11]。
![](images/145feafdeba5353568487655f4c61c3e6d1febe98cad9c4b2c3227cd87d92e47.jpg)  
图3-3740CrMnSiMoVA钢da/dt-K曲线[11]

$$
- \mathrm {N o .} 1 3; - \mathrm {N o .} 1 5; \times - \mathrm {N o .} 1 6
$$

# 3.6.4 应力强度因子门坎值 见表3-42。

表3-42[13]  

<table><tr><td rowspan="2">热处理制度</td><td rowspan="2">试样表面状态</td><td>σb</td><td>σ0.2</td><td colspan="4">ΔKth, MN/m3/2</td></tr><tr><td colspan="2">MPa</td><td>R=0</td><td>R=0.1</td><td>R=0.3</td><td>R=0.5</td></tr><tr><td rowspan="2">920℃加热,180℃等温+220℃回火,空冷</td><td>未喷丸</td><td rowspan="2">1816</td><td rowspan="2">1398</td><td>4.3</td><td>4.0</td><td>3.4</td><td>2.8</td></tr><tr><td>喷丸</td><td>5.7</td><td>-</td><td>-</td><td>4.1</td></tr><tr><td rowspan="2">920℃加热,300℃等温,空冷</td><td>未喷丸</td><td rowspan="2">1709</td><td rowspan="2">1320</td><td>6.4</td><td>5.9</td><td>5.1</td><td>4.0</td></tr><tr><td>喷丸</td><td>7.8</td><td>-</td><td>-</td><td>5.6</td></tr></table>

# 3.7 模拟试验性能

3.7.1 耳片试件低周疲劳性能曲线 见图3-38。

图片摘要：该图主要展示 3 42[13]。
![](images/1f1fc02e46a86da41e63b6de812fd961f4dd1d4f7b7abbc4a7522ce2c73d9a62.jpg)  
图3-38 40CrMnSiMoVA钢制耳片试件低周（0.1Hz）疲劳性能曲线[4]。一920℃加热，180℃等温+260℃回火，空冷，σb=1824MPa；·一920℃加热，300℃等温，空冷，σb=1775MPa

# 3.7.2 螺栓试件低周疲劳性能曲线 见图3-39。

图片摘要：该图主要展示 3 38 40CrMnSiMoVA钢制耳片试件低周（0.1Hz）疲劳性能曲线[4]。一920℃加热，180℃等温+260。
![](images/bb9e13d6258a392a94990ddd88173d9696ea9841c1063bcde99b723d147dde5a.jpg)  
图3-3940CrMnSiMoVA钢制螺栓试件低周疲劳性能曲线[4]（螺栓经 $920^{\circ}C$ 加热， $180^{\circ}C$ 等温 $+260^{\circ}C$ 回火，空冷， $\sigma_{\mathrm{b}} = 1811\mathrm{MPa}$ 。试验频率： $f = 0.1\mathrm{Hz}$ ）

# 3.7.3 应力集中试件低周疲劳性能曲线 见图3-40。

图3-40 40CrMnSiMoVA钢制应力集中试件疲劳性能曲线[4]  
图片摘要：该图主要展示 3 40 40CrMnSiMoVA钢制应力集中试件疲劳性能曲线[4]。
![](images/566e32a7de8a56f26c5a49fad76e85185b429ad62d1382a79a1b85bd2b2fd3e8.jpg)  
（试件经 $920^{\circ}\mathrm{C}$ 加热， $180^{\circ}\mathrm{C}$ 等温 $+260^{\circ}\mathrm{C}$ 回火，空冷； $\sigma_{\mathrm{b}} = 1883\mathrm{MPa}$ 。  
试验频率为 $0.1\mathrm{Hz}$ ）

# 3.7.4 圆筒试件在脉冲增幅弯曲载荷下的疲劳性能

# 3.7.4.1 对接焊缝圆筒增幅弯曲疲劳性能数据和试件型式 见表3-43和图3-41。

图片摘要：该图主要展示 3 41 对接焊缝圆筒试件简图。
![](images/8132cb4acc977d8422ce461d6af25d1b9dac0464103374c835d7bfc0fc5f93d2.jpg)  
图3-41 对接焊缝圆筒试件简图

3.7.4.2 加强焊缝圆筒增幅弯曲疲劳性能数据和试件型式见表3-44和图3-42。

表3-43[4]  

<table><tr><td rowspan="2">热处理制度</td><td>K值</td><td>σmax</td><td>σmin</td><td>N</td><td rowspan="2">破断部位</td></tr><tr><td>σmax/σw</td><td colspan="2">MPa</td><td>周</td></tr><tr><td rowspan="6">920℃加热,180℃等温+260℃回火,空冷</td><td>1</td><td>2460</td><td>-</td><td>一次弯断</td><td rowspan="6">沿焊缝处破坏</td></tr><tr><td>0.4</td><td>972</td><td>97</td><td>20000↓5700断</td></tr><tr><td>0.5</td><td>1230</td><td>123</td><td>20000↓4100断</td></tr><tr><td></td><td></td><td></td><td>20000↓5800断</td></tr><tr><td></td><td></td><td></td><td>20000↓2100断</td></tr><tr><td></td><td></td><td></td><td>20000↓5400断</td></tr></table>

表3-44[4]  

<table><tr><td rowspan="2">热处理制度</td><td>K值</td><td>σmax</td><td>σmin</td><td>N</td><td rowspan="2">破断部位</td></tr><tr><td>σmax/σw</td><td colspan="2">MPa</td><td>周</td></tr><tr><td rowspan="7">920℃加热,180℃等温+260℃回火,空冷</td><td>1</td><td>3110</td><td>-</td><td>一次弯断</td><td>沿焊缝处破坏</td></tr><tr><td>0.27</td><td>1016</td><td>102</td><td>20000↓3100断</td><td rowspan="6">沿A-A截面破坏</td></tr><tr><td rowspan="2">0.34</td><td rowspan="2">1273</td><td rowspan="2">127</td><td>20000↓1400断</td></tr><tr><td>20000↓1200断</td></tr><tr><td>0.27</td><td>1016</td><td>102</td><td>19100断</td></tr><tr><td>0.37</td><td>1392</td><td>139</td><td>9800断</td></tr><tr><td>0.32</td><td>1194</td><td>119</td><td>19200断</td></tr></table>

图片摘要：该图主要展示 3 44[4]。
![](images/d58872ac8809c76bf72c1d7edf80f270b52a7c996dc1ed8a11425bf1e8a228af.jpg)  
图3-42 加强焊缝圆筒试件简图

3.7.4.3 螺纹圆筒增幅弯曲疲劳性能数据和试件型式 见表3-45和图3-43。  
3.7.4.4齿形圆筒增幅弯曲疲劳性能数据和试件型式见表3-46和图3-44。

表3-45[4]  

<table><tr><td rowspan="2">热处理制度</td><td>K值</td><td>σmax</td><td>σmin</td><td>N</td><td rowspan="2">破断部位</td></tr><tr><td>σmax/σw</td><td colspan="2">MPa</td><td>周</td></tr><tr><td rowspan="7">920℃加热,180℃等温+260℃回火,空冷</td><td>1</td><td>3018</td><td></td><td>一次弯断</td><td rowspan="7">沿螺纹中部破坏</td></tr><tr><td>0.33</td><td>981</td><td>98</td><td>16600断</td></tr><tr><td rowspan="5">0.270.33</td><td rowspan="5">807981</td><td rowspan="5">8198</td><td>20000↓2700断</td></tr><tr><td>20000↓1600断</td></tr><tr><td>20000↓3300断</td></tr><tr><td>20000↓500断</td></tr><tr><td>20000↓100断</td></tr></table>

图片摘要：该图主要展示 3 45[4]。
![](images/2d04f5688b2c5c7e0c7c489e664fad98fd23573fab51cbca785190e2636e9028.jpg)  
图3-43 螺纹圆筒试件简图

表3-46[4]  

<table><tr><td rowspan="2">热处理
制度</td><td>K值</td><td>σmax</td><td>σmin</td><td>N</td><td rowspan="2">破断
部位</td></tr><tr><td>σmax/σw</td><td colspan="2">MPa</td><td>周</td></tr><tr><td rowspan="6">920℃
加热，
180℃
等温+
260℃
回火，
空冷</td><td>1</td><td>2944</td><td></td><td>一次弯断</td><td rowspan="6">沿A-A截面破坏</td></tr><tr><td>0.39</td><td>1133</td><td>113</td><td>1300断</td></tr><tr><td>0.25</td><td>748</td><td>75</td><td>4400断</td></tr><tr><td>0.13</td><td>375</td><td>38</td><td>20000↓</td></tr><tr><td>0.19</td><td>562</td><td>56</td><td>6000↓</td></tr><tr><td>0.25</td><td>748</td><td>75</td><td>200断</td></tr></table>

图片摘要：该图主要展示 3 44 齿形圆筒试件简图。
![](images/6faac83ee5eda3fafa3c09a957628cc591ab0acc1baac81512e0433823fad3df.jpg)  
图3-44 齿形圆筒试件简图

3.7.5 全尺寸起落架静力破坏试验结果 见表3-47。

表3-47[14,19]  

<table><tr><td>飞机类型</td><td>试验加载方式</td><td>零件种类</td><td>静力加载状态</td><td>静力超载状态</td><td>破坏部位</td><td>结论</td></tr><tr><td rowspan="3">歼击机</td><td rowspan="3">全部设计加载方式</td><td rowspan="2">前起落架</td><td rowspan="2">100%通过</td><td rowspan="2">120%↓124%</td><td>未破坏</td><td rowspan="2">合格</td></tr><tr><td>外筒破坏</td></tr><tr><td>主起落架</td><td>100%通过</td><td>130%</td><td>外筒破坏</td><td>合格</td></tr><tr><td>强击机</td><td>全部设计加载方式</td><td>主起落架</td><td>100%通过</td><td>165.7%</td><td>主支柱上部接头破坏</td><td>合格</td></tr></table>

# 3.7.6 全尺寸起落架动力落震试验结果 见表3-48。

表3-48 [14,19]   

<table><tr><td>飞机类型</td><td>零件种类</td><td>落震次数</td><td>破坏部位</td><td>结论</td></tr><tr><td rowspan="2">歼击机</td><td>前起落架</td><td>6000次</td><td>结构件无破坏</td><td rowspan="2">合格</td></tr><tr><td>主起落架</td><td>12053次</td><td>结构无破坏</td></tr><tr><td rowspan="2">强击机</td><td rowspan="2">主起落架</td><td>6000次</td><td>在支柱杯体焊缝处有2条裂纹</td><td rowspan="2">合格</td></tr><tr><td>6500次</td><td>沿主支柱上部接头处断裂</td></tr></table>

# 4 组织结构

# 4.1 相变温度 见表4-1。

表4-1[4]  

<table><tr><td>名 称</td><td>A c 1</td><td>A c 3</td><td>Ms</td></tr><tr><td>θ, ℃</td><td>780</td><td>830</td><td>288~300</td></tr></table>

4.2 时间-温度-组织转变曲线 见图4-1和图4-2。

4.3 合金组织结构 该钢经等温退火后的显微组织为片状珠光体, 经完全退火后为珠光体和铁素体组织, 经正火加高温回火后其组织为回火索氏体; 在使用状态下的组织主要是回火马氏体、下贝氏体及少量的残余奥氏体所组成。

图片摘要：该图主要展示 4 1[4]。
![](images/46919c41b8388dcc688894b22e7632e0b2f93f6f235f49b177a623885a269b4a.jpg)  
图4-2 40CrMnSiMoVA钢连续冷却转变曲线[18]

图片摘要：该图主要展示 4 2 40CrMnSiMoVA钢连续冷却转变曲线[18]。
![](images/db6091a30bc448b0a08c9ae3ca3625c5aa262d1c0ce93696141970382fe47857.jpg)  
图4-1 40CrMnSiMoVA钢等温转变曲线[17]

# 5 工艺性能与要求

5.1 成形性能 该钢的冷变形塑性较差，但热压力加工成形性能良好；热压力加工温度：钢锭的加热温度为 $1200^{\circ}\mathrm{C}$ ，钢坯的加热温度为 $1150^{\circ}\mathrm{C}$ （电渣钢）或 $1180^{\circ}\mathrm{C}$ （电弧炉钢和双真空钢）；终锻温度大于 $850^{\circ}\mathrm{C}$ ，锻后灰冷或缓冷。钢锭经锻压至成材的最小锻压比应 $\geqslant 5$ ，在规定的温度内，一次行程的变形率可达 $70\% \sim 90\%$ ；对过热较敏感，易产生低倍粗晶组织，当发现低倍粗晶时，可采用 $950^{\circ}\mathrm{C}$ 和 $920^{\circ}\mathrm{C}$ 两次正火予以消除。

# 5.2 焊接性能

5.2.1 焊接工艺要点 该钢的焊接裂纹倾向性较大，因此，零件在焊接时，应严格按焊接工艺说明书执行。零件的焊接可采用手工电弧焊、氢原子焊、等离子弧焊和真空电子束焊，但不允许用气焊。手工电弧焊用的焊条为HT-2/H18CrMoA或HT-3/H18CrMoA，氢原子焊用的焊丝为H18CrMoA。为了防止产生焊接裂纹，零件在焊前应预热，预热温度不低于 $300^{\circ}\mathrm{C}$ ，焊后必须立即放入 $680^{\circ}\mathrm{C}$ 炉中进行高温回火。在进行厚件焊接时，除了采取上述预热措施外，还要控制每道焊层之间的层间温度，以防止产生热裂纹等缺陷。

# 5.2.2 对接接头室温力学性能 见表5-1。

表5-1[17]   

<table><tr><td rowspan="2">焊接方法</td><td rowspan="2">焊条或焊丝牌号</td><td rowspan="2">热处理制度</td><td>厚度</td><td colspan="2">焊缝力学性能</td></tr><tr><td>mm</td><td>σb, MPa</td><td>aku, kJ/m2</td></tr><tr><td rowspan="3">电弧焊</td><td>HT-2/H18CrMoA</td><td rowspan="2">焊后基体金属热处理至: σb=1765~1960MPa</td><td>≤20</td><td>≥1180</td><td>≥490</td></tr><tr><td>HT-3/H18CrMoA</td><td>≤15</td><td>≥1080</td><td>≥490</td></tr><tr><td>HT-4/HGH41</td><td>焊前基体金属热处理至: σb=1765~1960MPa</td><td>≤15</td><td>≥539</td><td>≥980</td></tr><tr><td>氢原子焊</td><td>H18CrMoA</td><td>焊后基体金属热处理至: σb=1765~1960MPa</td><td>≤10</td><td>≥883</td><td>≥780</td></tr></table>

# 5.2.3 不同焊接方法对焊缝接头强度的影响 见表5-2。

# 5.2.4 不同方法焊接后焊缝的冲击韧性 见表5-3。

表5-2[4,17]  

<table><tr><td rowspan="2">焊接方法</td><td rowspan="2">焊条牌号</td><td rowspan="2">热处理制度</td><td>接头强度σb</td></tr><tr><td>MPa</td></tr><tr><td rowspan="4">手工电弧焊</td><td rowspan="3">HT-2/H18CrMoA</td><td>920℃油淬+260℃回火,空冷</td><td>1525</td></tr><tr><td>920℃加热,180℃等温,空冷+260℃回火,空冷</td><td>1477</td></tr><tr><td>920℃加热,300℃等温,空冷</td><td>1414</td></tr><tr><td>HT-3/H18CrMoA</td><td>920℃加热,180℃等温,空冷+220℃回火,空冷</td><td>1493</td></tr><tr><td>氢原子焊</td><td>H18CrMoA</td><td>920℃加热,180℃等温,空冷+220℃回火,空冷</td><td>1175</td></tr></table>

注：试样厚度为 $5\mathrm{mm}$ 。

表5-3[4，17]  

<table><tr><td rowspan="2">焊接方法</td><td rowspan="2">焊条牌号</td><td rowspan="2">热处理制度</td><td>aKU</td></tr><tr><td>kJ/m2</td></tr><tr><td rowspan="4">手工电弧焊</td><td rowspan="3">HT-2/H18CrMoA</td><td>920℃油淬+260℃回火,空冷</td><td>600</td></tr><tr><td>920℃加热,180℃等温+260℃回火,空冷</td><td>650</td></tr><tr><td>920℃加热,300℃等温,空冷</td><td>670</td></tr><tr><td>HT-3/H18CrMoA</td><td>920℃加热,180℃等温,空冷+220℃回火,空冷</td><td>720</td></tr><tr><td>氢原子焊</td><td>H18CrMoA</td><td>920℃加热,180℃等温,空冷+260℃回火,空冷</td><td>1440</td></tr></table>

注：焊板厚度为 $12\mathrm{mm}$ 。

# 5.2.5 手工电弧焊对接接头的周期强度 见表5-4。

表5-4[17]  

<table><tr><td rowspan="2">热处理制度</td><td rowspan="2">焊条牌号</td><td>接头σb</td><td>K值</td><td>σmax</td><td>f</td><td>N</td></tr><tr><td>MPa</td><td>σm max/σb H</td><td>MPa</td><td>Hz</td><td>周</td></tr><tr><td rowspan="2">920℃加热,180℃等温+260℃回火,空冷</td><td>HT-2</td><td rowspan="2">1432</td><td>0.5</td><td>716</td><td rowspan="3">8.3</td><td>63675</td></tr><tr><td rowspan="2">H18Cr MoA</td><td>0.6</td><td>859</td><td>22150</td></tr><tr><td>920℃加热,300℃等温,空冷</td><td>1396</td><td>0.5</td><td>696</td><td>64480</td></tr></table>

注：焊板厚度为 $14\mathrm{mm}$ 。

# 5.3 零件热处理工艺

# 5.3.1 热处理工艺参数 见表5-5。

表5-5[18]  

<table><tr><td>名称</td><td>完全退火</td><td>等温退火</td><td>高温回火</td><td>正火</td><td>淬火</td><td>等温淬火</td><td>回火</td></tr><tr><td>加热温度℃</td><td>920</td><td>920</td><td>700~740</td><td>950~920</td><td>920</td><td>920</td><td>200~300</td></tr><tr><td>冷却方法</td><td>炉冷至550~500℃空冷</td><td>700℃等温后,空冷</td><td>空冷</td><td>空冷</td><td>油冷</td><td>180~230℃硝盐中等温后,空冷</td><td>空冷</td></tr></table>

# 5.3.2 两端封闭管的等温淬火淬透性曲线 见图5-1。

5.3.3 不同温度等温淬火的截面淬透性曲线 见图5-2、图5-3、图5-4和图5-5。

图片摘要：该图主要展示 5 5[18]。
![](images/df8081a03e83e21440ffdcba476bcaf116a63655a099a03598845ddfba65e160.jpg)

图片摘要：该图主要展示 5 1 两端封闭管等温淬透性曲线[6]（图中虚线为 加热， 等温淬火，实线为 加热 等温淬火）。
![](images/62698a90dfec9de344ae076d9f73d9aeac5ffb501321166893394bc4f36ca7c9.jpg)

图片摘要：该图主要展示 5 1 两端封闭管等温淬透性曲线[6]（图中虚线为 加热， 等温淬火，实线为 加热 等温淬火）。
![](images/66fefa0b177796a50246ed33024dfdcc767e4d55886ac75f4379eeffc6d41784.jpg)  
图5-1 两端封闭管等温淬透性曲线[6]（图中虚线为 $920^{\circ}\mathrm{C}$ 加热， $180^{\circ}\mathrm{C}$ 等温淬火，实线为 $920^{\circ}\mathrm{C}$ 加热 $250^{\circ}\mathrm{C}$ 等温淬火）

图片摘要：该图主要展示 5 1 两端封闭管等温淬透性曲线[6]（图中虚线为 加热， 等温淬火，实线为 加热 等温淬火）图5 4 等温淬火的截面淬。
![](images/a21a3e149271a3e4ba2184f02e4bfbcc030c5c4efdacd8a5d2252e3ac38bd4b2.jpg)  
图5-4 $300^{\circ}\mathrm{C}$ 等温淬火的截面淬透性曲线[16]

图片摘要：该图主要展示 5 4 等温淬火的截面淬透性曲线[16]。
![](images/4e36e709b7e7ff9e57e59ae540b397dfb0598201dd61fc3a47517ecf418d93f0.jpg)  
图5-5 $320^{\circ}\mathrm{C}$ 等温淬火的截面淬透性曲线[6]

5.3.4 该钢具有良好的淬透性，在油中淬火可淬透圆柱体或正方体至 $80\mathrm{mm}$ ，型材至 $60\mathrm{mm}$ ，双面冷却的板材和管材至 $40\mathrm{mm}$ ，单面冷却的管材至 $20\mathrm{mm}$ ；在 $180\sim 230^{\circ}\mathrm{C}$ 等温淬火可淬透圆柱体或正方体至 $50\mathrm{mm}$ ，单面冷却的管材至 $20\mathrm{mm}$ ；在 $300^{\circ}\mathrm{C}$ 等温淬火可淬透圆柱体或正方体至 $40\mathrm{mm}$ 。

# 5.4 表面处理工艺

5.4.1 表面防护方法 零件的表面防护可采用磷化、镀铬、喷锌、发蓝或者直接涂漆处理，不允许镀锌。零件经镀铬后，应立即在 $200\sim 230^{\circ}\mathrm{C}$ 除氢 $24\mathrm{h}$ 。经磷化处理的零件应在 $130\sim 150^{\circ}\mathrm{C}$ 进行除氢处理。

5.4.2 镀铬次数对室温拉伸性能的影响 见表5-6。

表56[4]  

<table><tr><td rowspan="2">热处理制度</td><td rowspan="2">镀铬次数</td><td>σb</td><td>δ5</td><td>ψ</td></tr><tr><td>MPa</td><td colspan="2">%</td></tr><tr><td rowspan="4">920℃加热,180℃等温,空冷+260℃回火,空冷</td><td>未镀铬</td><td>1891</td><td>9.6</td><td>41.9</td></tr><tr><td>1次</td><td>1886</td><td>9.4</td><td>35.0</td></tr><tr><td>2次</td><td>1882</td><td>8.6</td><td>34.0</td></tr><tr><td>3次</td><td>1872</td><td>8.5</td><td>36.2</td></tr></table>

# 5.4.3 镀铬次数对低周疲劳性能的影响 见表5-7。

表5-7 [4]   

<table><tr><td>热处理制度</td><td>镀铬次数</td><td>K值</td><td>f, Hz</td><td>N, 周</td></tr><tr><td rowspan="4">920℃加热,180℃等温,空冷+260℃回火,空冷</td><td>未镀铬</td><td rowspan="4">0.6</td><td rowspan="4">0.17</td><td>2367</td></tr><tr><td>1次</td><td>1544</td></tr><tr><td>2次</td><td>1504</td></tr><tr><td>3次</td><td>1354</td></tr></table>

# 5.4.4 镀铬次数对室温缺口持久强度的影响 见表5-8。

表5-8[4]  

<table><tr><td rowspan="2">热处理制度</td><td rowspan="2" colspan="2">施加应力,MPa</td><td colspan="3">镀铬次数</td></tr><tr><td>1次</td><td>2次</td><td>3次</td></tr><tr><td rowspan="3">920℃加热,180℃等温,空冷+260℃回火,空冷</td><td>σbH=2613</td><td>75%×σbH</td><td>240h未断</td><td>257h未断</td><td>264h未断</td></tr><tr><td colspan="2">85%×σbH</td><td>-</td><td>311.5h未断</td><td>208.5h未断</td></tr><tr><td colspan="2">90%×σbH</td><td>-</td><td>504h未断</td><td>295h未断</td></tr></table>

# 5.5 切削加工及磨削性能

5.5.1 该钢在退火状态下具有良好的机械加工性能，其加工用的刀具和工艺可参照30CrMnSiNi2A钢。经淬火、回火后硬度较高，HRC可达 $51.0\sim 53.5$ ，应采用牌号为YT2型硬质合金刀具进行加工。车削、铣削和铰孔等工艺可参照40CrMnSiMoVA钢切削加工参考资料的有关规定执行。  
5.5.2 淬火回火后经磨削及高速铰孔等机械加工的零件，必须在 $200\sim 250^{\circ}\mathrm{C}$ 进行一次消除应力回火。磷化后经磨削的零件，必须经 $130\sim 150^{\circ}\mathrm{C}$ 消除应力回火。

# 参考资料

[1] YB 1209-83《航空用40CrMnSiMoVA钢棒技术条件》，冶金部标准化研究所，1983年。  
[2] YB 1210-83《航空用40CrMnSiMoVA钢管技术条件》，冶金部标准化研究所，1983年。

[3] HB5024—77《结构钢，不锈及耐热钢锻件》，航空工业部标准化研究所，1977年。  
[4] 北京航空材料研究所，40CrMnSiMoVA(GC-4) 超高强度钢性能汇集（内部资料），1976年。  
[5] 北京航空材料研究所，40CrMnSiMoVA钢生产检验报告汇编（结018—96），北京航空材料研究所存，1988年10月。  
[6]沈阳飞机制造公司，40CrMnSiMoVA钢热处理补充试验总结（内部资料），1975年。  
[7] 北京航空材料研究所，40CrMnSiMoVA钢试验记录本，371号，1967~1972年，25~36页。  
[8] 北京航空材料研究所，40CrMnSiMoVA钢 $d300\mathrm{mm}$ 棒材检验总结(内部资料)，1981年。  
[9] 北京航空材料研究所，航空金属材料疲劳性能手册（内部出版物），1981年， $180\sim 190$ 页。  
[10] 北京航空材料研究所，航空金属材料断裂性能手册，第一册（内部出版物），1981年，12～26页。  
[11] 北京航空材料研究所，航空金属材料应力腐蚀开裂测试方法及其数据汇编（内部出版物），1984年，80～82页，157～159页。  
[12] 北京航空材料研究所，航空金属材料疲劳裂纹扩展速率手册（内部出版物），1984年，40～58页。  
[13] 北京航空材料研究所，40CrMnSiMoVA钢da/dN、 $\Delta K$ th试验总结（内部资料），1975年。  
[14] 航空工业部第六〇一研究所，40CrMnSiMoVA钢制歼击机起落架研制总结及外场使用概况（内部资料），1983年。  
[15] 北京航空材料研究所，40CrMnSiMoVA钢等温转变曲线测定技术总结（内部资料），1980年。  
[16] 北京航空材料研究所，40CrMnSiMoVA钢连续转变曲线测定技术总结（内部资料），1985年。  
[17] 北京航空材料研究所、红旗机械厂、西安飞机制造公司等编，航空材料焊接性能手册，国防工业出版社，1978年，53～61页。  
[18] 北京航空材料研究所，Q/6SZ4-81《40CrMnSiMoVA钢热处理工艺说明书》（内部标准），1980年。  
[19] 南昌飞机制造公司，40CrMnSiMoVA钢制强击机主起落架强度试验总结（内部资料），1967年。

编写 张连荣

审校 姚志成、刘德万

# 40CrNi2Si2MoVA

# 1 概述

40CrNi2Si2MoVA是一种中碳低合金超高强度钢；淬透性很高，淬火加低温回火后有约1960MPa超高强度兼有优良的塑性、韧性和抗疲劳、断裂性能，低温性能也很好；在高温下塑性良好，可制造棒材和各种锻件。该钢对缺口和氢脆较敏感。一般不推荐焊接。

40CrNi2Si2MoVA钢于淬火低温回火状态下用作飞机起落架和其他结构零件。

1.1 材料牌号 40CrNi2Si2MoVA（300M）。  
1.2 相近牌号 300M，4340M（美）[1]。  
1.3 材料的技术标准 见表1-1。

表1-1[3.4]  

<table><tr><td>品种</td><td>技术标准</td></tr><tr><td>棒材</td><td>Q/6S 526-87《300M钢棒暂行技术条件》抚新87-12《300M钢棒暂行技术条件》</td></tr></table>

# 1.4 化学成分 见表1-2。

表1-2|1~4|  

<table><tr><td>元素</td><td>C</td><td>Mn</td><td>Si</td><td>S</td><td>P</td><td>Cr</td><td>Ni</td><td>Mo</td><td>V</td><td>Cu</td></tr><tr><td>含量,%</td><td>0.38~0.43</td><td>0.60~0.90</td><td>1.45~1.80</td><td>≤0.010</td><td>≤0.010</td><td>0.70~0.95</td><td>1.65~2.00</td><td>0.30~0.50</td><td>0.05~0.10</td><td>0.35</td></tr></table>

# 1.5 热处理制度 $\{1\sim 4\}$

$925^{\circ} \mathrm{C}$ 正火， $870^{\circ} \mathrm{C}$ 油淬， $300^{\circ} \mathrm{C}$ 空冷，回火两次。

# 1.6 品种规格和供应状态

# 1.6.1 品种规格

棒材： $300\mathrm{mm}$ 以下锻压圆钢和方钢； $200\mathrm{mm}$ 以下热轧圆钢棒。

锻件：

# 1.6.2 供应状态

棒材：退火

锻件：正火加高温回火

# 1.7 熔炼和铸造工艺

40CrNi2Si2MoVA钢以真空感应加真空自耗重熔工艺熔炼。

# 1.8 应用概况及特殊要求

该钢可用作飞机起落架支柱、活塞杆及其他结构零件。目前正在试验阶段。

# 2 物理及化学性能

# 2.1 热性能

# 2.1.1 熔化温度范围

熔点为 $1504\mathrm{C}$ 。

2.1.4 线膨胀系数 见表2-1。

表2-1 [5]   

<table><tr><td>θ, ℃</td><td>28~100</td><td>28~200</td><td>28~300</td><td>28~400</td><td>28~500</td><td>28~600</td></tr><tr><td>a, 10-6℃-1</td><td>11.9</td><td>11.8</td><td>12.6</td><td>12.9</td><td>13.4</td><td>13.4</td></tr></table>

2.2 密度 $\rho = 7.74\mathrm{g / cm}^{3}$ [6]。

# 3 力学性能

# 3.1 技术条件规定的性能 见表3-1。

表3-1[2-4]  

<table><tr><td rowspan="4">品种</td><td rowspan="4">技术标准</td><td rowspan="4">热处理制度</td><td rowspan="4">取样方向</td><td rowspan="4">坯料公称横截面积mm2</td><td>σb</td><td>σ0.2</td><td>δ4</td><td colspan="2">ψ</td></tr><tr><td rowspan="2" colspan="2">MPa</td><td rowspan="2">ψ0</td><td>平均</td><td>单个</td></tr><tr><td colspan="2">ψ0</td></tr><tr><td colspan="5">不 小 于</td></tr><tr><td rowspan="5">棒材</td><td rowspan="5">Q/6 S526-87抚新87-12</td><td rowspan="5">870C油淬+300C回火二次,空冷</td><td>纵向</td><td>全部</td><td>1860</td><td>1515</td><td>8</td><td>—</td><td>30</td></tr><tr><td rowspan="4">横向</td><td>≤64500</td><td>1860</td><td>1515</td><td>—</td><td>30</td><td>25</td></tr><tr><td>&gt;64500~93000</td><td>1860</td><td>1515</td><td>—</td><td>25</td><td>20</td></tr><tr><td>&gt;93000~145000</td><td>1860</td><td>1515</td><td>—</td><td>20</td><td>15</td></tr><tr><td>&gt;145000</td><td>1860</td><td>1515</td><td>—</td><td>15</td><td>10</td></tr></table>

# 3.2 室温及各种温度下的力学性能

3.2.1 不同温度回火后的硬度变化 见图3-1。

图片摘要：该图主要展示 3 1[2 4]。
![](images/d6cc89340383cdd957f8935a4eb4b10235abf84b3e0249f33dc07bedc2dd6894.jpg)  
图3-1 回火温度与硬度关系曲线[8]（淬火温度为 $870^{\circ}\mathrm{C}$ ）

# 3.2.2 拉伸性能

# 3.2.2.1 室温拉伸性能 见表3-2。

表3-2  

<table><tr><td rowspan="2">热处理毛坯直径,mm</td><td rowspan="2">热处理制度</td><td>σb</td><td>σa.2</td><td>δs</td><td>ψ</td></tr><tr><td colspan="2">MPa</td><td colspan="2">θ6</td></tr><tr><td>20</td><td>870℃油淬+300℃回火二次,空冷</td><td>1945</td><td>1630</td><td>12</td><td>52</td></tr></table>

# 3.2.2.2 不同温度回火后的拉伸性能 见图3-2。

图片摘要：该图主要展示 3 2。
![](images/181cb29b7b45db7a520c031fc08313f38d7dd9ad9bbdc336aa70fbded62bfcad.jpg)  
图3-2 回火温度与拉伸性能关系曲线（淬火温度为 $870^{\circ}C$ ）

# 3.2.2.3 缺口应力集中系数 $(K_{\mathrm{t}})$ 与拉伸性能关系 见表3-3。

表3-3[5]  

<table><tr><td>热处理制度</td><td>缺口根部半径mm</td><td>应力集中系数K1</td><td>σbHMPa</td><td>σbH/σb</td></tr><tr><td rowspan="3">870℃油淬+300℃回火二次,空冷</td><td>0.10</td><td>5.2</td><td>2319</td><td>1.21</td></tr><tr><td>0.20</td><td>3.8</td><td>2520</td><td>1.31</td></tr><tr><td>0.30</td><td>3.2</td><td>2530</td><td>1.32</td></tr></table>

注：试样直径 $d_{0} = 10\mathrm{mm}$ ，V-型缺口深度 $1.0\mathrm{mm}$ 。  
3.2.2.4 缺口偏斜拉伸性能 见图3-3。  
3.2.2.5 各种温度下的拉伸性能 见图3-4。

图片摘要：该图主要展示 3 3[5]。
![](images/35316da4ef78712b7c92cfd128f5126c785169313cd3bf7581182d65521c3f82.jpg)  
图3-4 试验温度与拉伸性能关系  
（热处理制度为 $870^{\circ}\mathrm{C}$ 油淬 $+300^{\circ}\mathrm{C}$ 回火二次）

图片摘要：该图主要展示 3 4 试验温度与拉伸性能关系。
![](images/e902ea04170a1032634f4ad42fdd809c1d158491bea5b79e48a8bf8d365777d1.jpg)  
图3-3 缺口偏斜拉伸性能[6]   
（热处理制度为 $870^{\circ}\mathrm{C}$ 油淬 $+300^{\circ}\mathrm{C}$ 回火二次，空冷）

# 3.2.4 冲击性能

3.2.4.1 室温冲击韧性 见表3-4。

表3-4[6]  

<table><tr><td>热处理制度</td><td>aku
kJ/m²</td></tr><tr><td>870℃油淬,300℃回火二次,空冷</td><td>780</td></tr></table>

3.2.4.2 回火温度与冲击韧性关系 见图3-5。

图片摘要：该图主要展示 3 4[6]。
![](images/47b1f905f8fd527be413d4d15c7c82d669b59d4423ac34009bd50dceda082666.jpg)  
图3-5 回火温度与冲击韧性关系[8]（淬火温度为 $870^{\circ}\mathrm{C}$ ）

3.2.4.3 各种温度下的冲击韧性 见图3-6。

图3-6 试验温度与冲击韧性关系[6]  
图片摘要：该图主要展示 3 6 试验温度与冲击韧性关系[6]。
![](images/9a028dfc22484a99b6e50d8452ab35e58dc94be6afb21cf945e0d7b3ee93aaa8.jpg)  
（热处理制度为 $870^{\circ}\mathrm{C}$ 油淬 $+300^{\circ}\mathrm{C}$ 回火二次）

# 3.2.6 扭转与切变性能

# 3.2.6.1 扭转性能 见表3-5。

表3-5  

<table><tr><td rowspan="2">热处理制度</td><td>τ0.01</td><td>τ0.3</td><td>τb</td></tr><tr><td colspan="3">MPa</td></tr><tr><td>870℃油淬,300℃回火二次,空冷</td><td>853</td><td>1152</td><td>1614</td></tr></table>

# 3.2.6.2 剪切性能 见表3-6。

表3-6  

<table><tr><td>热处理制度</td><td>τ, MPa</td></tr><tr><td>870℃油淬+300℃回火二次,空冷</td><td>1285</td></tr></table>

# 3.3 持久和蠕变性能

# 3.4 疲劳性能

# 3.4.1 高周疲劳

3.4.1.1 光滑试样（ $K_{\mathrm{t}} = 1$ ）旋转变曲疲劳曲线 见图3-7。

图片摘要：该图主要展示 3 7光滑试样（ ）旋转弯曲疲劳曲线[5]（热处理制度为 油淬 回火二次，空冷）。
![](images/6c3de9ec46b7044fac2383b3488ac95156b50087bb3e95abeb77b6e95dfc5dc5.jpg)  
图3-7光滑试样（ $K_{\mathrm{t}} = 1$ ）旋转弯曲疲劳曲线[5]（热处理制度为 $870^{\circ}\mathrm{C}$ 油淬 $+300^{\circ}\mathrm{C}$ 回火二次，空冷）

3.4.1.2 缺口试样（ $K_{1} = 1.95$ ）旋转变曲疲劳曲线 见图3-8。

图片摘要：该图主要展示 3 7光滑试样（ ）旋转弯曲疲劳曲线[5]（热处理制度为 油淬 回火二次，空冷）。
![](images/c0f73b4b31ab2a903d4efa646dd82fed082754322e14ac1673815dac2c39371b.jpg)  
图3-8 缺口试样（ $K_{\mathrm{t}} = 1.95$ ）旋转弯曲疲劳曲线[5]（热处理制度为 $870^{\circ}\mathrm{C}$ 油淬， $300^{\circ}\mathrm{C}$ 回火二次，空冷）

# 3.5 弹性性能

3.5.1 弹性模量 $E = 198\mathrm{GPa}^{[6]}$

3.5.2 切变模量 $G = 77\mathrm{GPa}^{[6]}$ 。

# 3.6 断裂性能

# 3.6.1 断裂韧度

3.6.1.1 室温平面应变断裂韧度 见表3-7。

表3-7[6]  

<table><tr><td>热处理制度</td><td>KIC, MN·m-3.2</td></tr><tr><td>870℃油淬+300℃回火二次,空冷</td><td>84.0</td></tr></table>

3.6.1.2 回火温度与平面应变断裂韧度关系 见图3-9。

图片摘要：该图主要展示 3 7[6]。
![](images/668427d7e820877389218e4b32ab8aade8bb8c63f12e64c30bdd8fd5e623e8c6.jpg)  
图3-9回火温度与平面应变断裂韧度（ $K_{\mathrm{IC}}$ ）关系（三点弯曲试样，厚度 $10\mathrm{mm}$ 。淬火温度为 $870^{\circ}C$ 产

3.6.2 应力腐蚀界限应力强度因子 见表3-8。

表3-8  

<table><tr><td>热处理制度</td><td>取样方向</td><td>介 质</td><td>温度℃</td><td>\( {K}_{\text{Iscc }},\mathrm{{MN}}/{\mathrm{m}}^{3/2} \)</td></tr><tr><td rowspan="2">870°C油淬 + 300°C 回火二次, 空冷</td><td>WoL T-L</td><td>3.5%NaCl水溶液</td><td>35</td><td>17.0</td></tr><tr><td>WoL T-L</td><td>去离子水</td><td>35</td><td>19.7</td></tr></table>

注：1. 试样厚度 $25 \mathrm{~mm}$ 。  
2. 热处理制度为 $870^{\circ}\mathrm{C}$ 油淬 $+300^{\circ}\mathrm{C}$ 回火二次，空冷。

3.6.2.1 $3.5\% \mathrm{NaCl}$ 水溶液中裂纹扩展速率 $(\mathrm{da} / \mathrm{dt})$ 见图3-10。  
3.6.2.2 去离子水中裂纹扩展速率 $(\mathrm{da} / \mathrm{dt})$ 见图3-11。

图3-10 $3.5\% \mathrm{NaCl}$ 水溶液中 $\mathrm{da} / \mathrm{dt} - K_{1}$ 曲线[6]  
图片摘要：该图主要展示 3 10 水溶液中 曲线[6]。
![](images/5e93a39a03f9652c85343176540b5566c72818a60ab5d1920720ea07b0aa670a.jpg)  
$\triangle -\text{No.1}$ 试样； $\times -\text{No.2}$ 试样； $\cdot -\text{No.3}$ 试样； $\circ -\text{No.4}$ 试样； $\triangle -\text{No.5}$ 试样（热处理制度为 $870^{\circ}C$ 油淬 $+300^{\circ}C$ 回火二次，空冷。试验条件为WoL试样，厚度 $25mm,35°C$ ）

图3-11 去离子水中 $\mathrm{d}a / \mathrm{d}t - K_{1}$ 曲线 [6]  
图片摘要：该图主要展示 3 11 去离子水中 曲线 [6]。
![](images/8c52deac2b52f793117c79ca2a8567a9d5f0c04add9422a55ce260894e6620f9.jpg)  
$\times -\text{No.6}$ 试样； $\triangle -\text{No.7}$ 试样； $\triangle -\text{No.8}$ 试样； $\triangle -\text{No.10}$ 试样（热处理制度为 $870^{\circ}C$ 油淬 $+300^{\circ}C$ 回火二次，空冷。试验条件为Wol试样，厚度 $25\mathrm{mm}$ ， $35^{\circ}C$

# 3.6.3 疲劳裂纹扩展速率 见图3-12。

图3-12 $\mathrm{d}a / \mathrm{d}N - A$ 曲线 [6]   
图片摘要：该图主要展示 3 12 曲线 [6]。
![](images/5b71d0137faa18d7ee4b4296bdd06694dcecf687b23916402c6a576d10524f4e.jpg)  
（热处理制度为 $870^{\circ}\mathrm{C}$ 油淬 $+300^{\circ}\mathrm{C}$ 回火二次，空冷。试验条件为CT试样，  
$P_{\max} = 19600\mathrm{N}, R = 0.1, f = 8.33\mathrm{Hz}$

# 4 组织结构

# 4.1 相变温度 见表4-1。

表4-1[9]  

<table><tr><td>名 称</td><td>A c1</td><td>A c 3</td><td>Ms</td></tr><tr><td>θ, ℃</td><td>748</td><td>802</td><td>290</td></tr></table>

# 4.2 时间-温度-组织转变曲线

# 4.3 合金组织结构

经正火处理后该钢的组织为少量珠光体、贝氏体和马氏体混合组织；淬火加低温回火后的组织以回火马氏体为主，间以部分回火贝氏体和少量残留奥氏体。

# 5 工艺性能与要求

# 5.1 成形性能

该钢的热压力加工性能良好。最高加热温度不应高于 $1180^{\circ}\mathrm{C}$ ，开锻温度为 $1100\sim 1160^{\circ}\mathrm{C}$ ，终锻温度不应低于 $850^{\circ}\mathrm{C}$ ，锻后应注意缓冷。

# 5.2 焊接性能

# 5.3 零件热处理工艺

5.3.1 热处理工艺参数 见表5-1。

表5-1{4.6}  

<table><tr><td>名称</td><td>正火</td><td>退火</td><td>高温回火</td><td>淬火</td><td>回火</td></tr><tr><td>加热温度,℃</td><td>925</td><td>780</td><td>680</td><td>870</td><td>300</td></tr><tr><td>冷却方式</td><td>空气</td><td>炉</td><td>空气</td><td>油</td><td>空气</td></tr></table>

# 5.3.2 末端淬透性曲线 见图5-1。

图片摘要：该图主要展示 5 1{4.6}。
![](images/41bc43095bf41568eac2288246eb1de453b9bcf02537bf2eb983e2525ca2f97e.jpg)  
图5-1 末端淬透性曲线[7.8]

（淬火温度为 $870^{\circ}C$ 。用钢成分为 $C = 0.39\% ,Mn = 0.69\% ,Si = 1.16\% ,$ $\mathbf{S} = 0.0012\%$ ， $\mathbf{P} = 0.0089\% ,\mathrm{Cr} = 0.91\%$ ， $\mathrm{Ni} = 1.82\%$ ， $\mathbf{Mo} = 0.42\%$ $\mathbf{V} = 0.07\%$ ）

# 5.3.3 截面淬透性曲线 见图5-2。

图片摘要：该图主要展示 5 1 末端淬透性曲线[7.8]。
![](images/e6b660fc037a7dfc10fd22e8d1221bddba50acdbcfed7f7d351cc41d87b6b65a.jpg)  
图5-2 截面淬透性曲线[7.8]（淬火温度为 $870^{\circ}\mathrm{C}$ ）

# 参考资料

[1] Aerospace Structural Metals Handbook, Vol. 1, 1983.   
[2] AMS6417C《Steel bars, Forgings, and Tubing, 16Si-0.82Cr-1.8Ni-0.4Mo-0.08V(0.40-0.45C), Premium quality, Consumable Electrode Melted》, 1985.   
[3] Q/6 S526-87《300M钢棒暂行技术条件》（内部标准），北京航空材料研究所，1987年。  
[4]抚新87-12《300M钢棒暂行技术条件》（内部标准），冶金工业部抚顺钢厂，1987年。  
[5] 北京钢铁研究总院，300M钢试验小结（内部资料），1986年。  
[6] 北京航空材料研究所，300M钢全面性能试验总结（内部资料），1986年。  
[7] 北京航空材料研究所，300M钢试验记录本（内部资料），1985年。  
[8] 北京航空材料研究所，300M钢热处理研究总结（内部资料），1986年。  
[9] 北京航空材料研究所，300M钢的奥氏体等温转变曲线测定（内部资料），1986年。

编写：赵振业

审校：吕章坤、张连荣

# 70号钢

# 1 概述

70号钢具有较高的强度，但淬透性较低，弹簧直径超过 $12\sim 15\mathrm{mm}$ 时就不能淬透，适宜于制造截面较小的弹簧。冷作硬化的钢丝，在冷状态下缠绕成型，成型后的弹簧只作低温回火，消除内应力。弹簧具有较好的弹性和较高的强度。70号钢的切削加工性尚好，但淬火变形大，主要用于制造不经淬火的小型螺旋弹簧、弹簧片、弹性垫圈、止动圈等。

# 1.1 材料牌号 70

1.2 相近牌号 70（苏联），1070（美国），060A72、070A72（英国），XC70（法国）。

# 1.3 材料的技术标准 见表1-1。

表1-1
