Repository: C-zj02/CFD-claw

<div align="center">

**English** | [中文](#中文版) | [Français](README_FR.md) | [Русский](README_RU.md) | [हिन्दी](README_HI.md) | [العربية](README_AR.md) | [Português](README_PT.md)

# 🚀 Claude Code Python

**A Complete Python Reimplementation Based on Real Claude Code Source**

*From TypeScript Source → Rebuilt in Python with ❤️*

***
**🔥 Active Development • New Features Weekly 🔥**

</div>

***

## 🎯 What is This?

**Clawd Code** is a **complete Python rewrite** of Claude Code, based on the **real TypeScript source code**.

File: RAG-data/中国航空材料手册(第1版) 第1卷 结构钢 不锈钢601-800.pdf-2e8c5da1-3268-4ecf-8cdc-c81b30a5d9d7.md (part 2 of 6)
表3-4[12]  
<table><tr><td>θ, ℃</td><td colspan="2">50~100</td><td colspan="2">100~200</td><td colspan="2">200~300</td><td colspan="2">300~400</td></tr><tr><td>C, J/kg·℃</td><td colspan="2">482</td><td colspan="2">502</td><td colspan="2">540</td><td colspan="2">582</td></tr><tr><td>θ, ℃</td><td>400~500</td><td>500~600</td><td>600~700</td><td>700~750</td><td colspan="2">750~800</td><td colspan="2">850~900</td></tr><tr><td>C, J/kg·℃</td><td>653</td><td>749</td><td>879</td><td>992</td><td colspan="2">657</td><td colspan="2">657</td></tr></table>

2.1.4 线膨胀系数 见表2-3。

表2-3 [3]   

<table><tr><td>θ, ℃</td><td>20~100</td><td>20~200</td><td>20~300</td><td>20~400</td><td>20~500</td></tr><tr><td>α, 10-6℃-1</td><td>10.5</td><td>11.0</td><td>11.5</td><td>11.5</td><td>12.0</td></tr></table>

2.2 密度 $\rho = 7.76\mathrm{g / cm}^{3}$

2.3 电性能 电阻率 见表2-4。

表2-4[2]  

<table><tr><td>θ, °C</td><td>20</td><td>100</td><td>200</td><td>300</td><td>400</td><td>500</td><td>600</td><td>700</td></tr><tr><td>ρ, 10-8Ω·m</td><td>52</td><td>59</td><td>68</td><td>77</td><td>85</td><td>93</td><td>101</td><td>109</td></tr></table>

# 2.4 磁性能

# 2.5 化学性能

2.5.1 抗氧化性能 在 $700^{\circ}\mathrm{C}$ 以下具有稳定的抗氧化性能。

图片摘要：该图主要展示 2 1 经不同温度回火后，在 水溶液中的腐蚀失重（热处理制度为 油冷 不同温度下回火，试验时间为100d）。
![](images/a16c825b3a18377643815ece5d7f53296060839fbaf276afa9ab3ec3ca08cb40.jpg)  
图2-1 经不同温度回火后，在 $3\% \mathrm{NaC}1$ 水溶液中的腐蚀失重（热处理制度为 $1000^{\circ}\mathrm{C}$ 油冷 $+$ 不同温度下回火，试验时间为100d）

# 3 力学性能

# 3.1 技术标准规定的性能 见表3-1。

表31  

<table><tr><td rowspan="3">技术标准</td><td rowspan="3">热处理制度</td><td>σb</td><td>σ0.2</td><td>δ5</td><td rowspan="3">HRC</td></tr><tr><td colspan="2">MPa</td><td>%</td></tr><tr><td colspan="3">不小于</td></tr><tr><td>Y B675-73</td><td>1000~1050℃油淬或空冷+200~300℃回火</td><td>-</td><td>-</td><td>-</td><td>≥48</td></tr><tr><td>Y B677-71</td><td>740~780℃退火或高温回火</td><td>510</td><td>-</td><td>18</td><td>-</td></tr><tr><td>GB3280-84</td><td>约750℃快冷或800~900℃缓冷</td><td>540</td><td>225</td><td>18</td><td>≤235Hf</td></tr><tr><td rowspan="2">GB2598-81</td><td>软态</td><td>490</td><td>-</td><td>20①</td><td>-</td></tr><tr><td>硬态</td><td>785~1080</td><td>-</td><td>-</td><td>-</td></tr></table>

① 为 $\delta_{10}$ 。

# 3.2 室温和不同温度下的力学性能

3.2.1 不同热处理制度下的硬度 见表3-2。

表3-2 [2]   

<table><tr><td>热处理制度</td><td>HB,kgf/mm2</td><td>HRB</td><td>HRC</td></tr><tr><td>870~900℃完全退火，缓冷</td><td>155~180</td><td>81</td><td>-</td></tr><tr><td>760℃中间退火，空冷</td><td>205~225</td><td>80~92</td><td>-</td></tr><tr><td>980~1050℃油冷</td><td>530~560</td><td>-</td><td>53~56</td></tr><tr><td>980~1050℃油淬+150~370℃回火</td><td>470~530</td><td>-</td><td>48~53</td></tr></table>

# 3.2.2 拉伸性能

3.2.2.1 不同热处理制度下的室温拉伸性能 见表3-3。

表3-3[2]  

<table><tr><td rowspan="2">热处理制度</td><td>σb</td><td>σ0.2</td><td>δ5</td><td>ψ</td></tr><tr><td colspan="2">MPa</td><td colspan="2">%</td></tr><tr><td>870~900℃完全退火,缓冷</td><td>667</td><td>412</td><td>25</td><td>60</td></tr><tr><td>760℃中间退火,空冷</td><td>706</td><td>539</td><td>22</td><td>55</td></tr><tr><td>980~1050℃油淬+150~370℃回火</td><td>1716</td><td>1520</td><td>8</td><td>-</td></tr><tr><td>1000℃正火+650℃回火</td><td>941</td><td>696</td><td>16</td><td>52</td></tr></table>

# 3.2.2.2 不同温度下的拉伸性能 见表3-4。

表3-4[2]  

<table><tr><td rowspan="2">热处理制度</td><td rowspan="2">θ,℃</td><td>σb</td><td>σ0.2</td><td>δ5</td><td>ψ</td></tr><tr><td colspan="2">MPa</td><td colspan="2">%</td></tr><tr><td rowspan="7">1000℃空冷+650℃回火</td><td>20</td><td>941</td><td>696</td><td>16</td><td>52</td></tr><tr><td>200</td><td>814</td><td>657</td><td>14</td><td>57</td></tr><tr><td>300</td><td>775</td><td>628</td><td>13</td><td>53</td></tr><tr><td>400</td><td>706</td><td>569</td><td>12</td><td>52</td></tr><tr><td>500</td><td>608</td><td>530</td><td>14</td><td>54</td></tr><tr><td>550</td><td>530</td><td>481</td><td>16</td><td>69</td></tr><tr><td>600</td><td>451</td><td>412</td><td>21</td><td>80</td></tr></table>

# 3.2.4 冲击性能

3.2.4.1 不同温度下的冲击韧性 见表3-5。

表3-5[2]  

<table><tr><td>θ, ℃</td><td>20</td><td>200</td><td>300</td><td>400</td><td>450</td><td>500</td><td>550</td><td>600</td></tr><tr><td>akU, kJ/m2</td><td>540</td><td>980</td><td>1230</td><td>1570</td><td>1670</td><td>1620</td><td>1570</td><td>1570</td></tr></table>

注：试样经 $1000^{\circ}\mathrm{C}$ 正火 $+650^{\circ}\mathrm{C}$ 回火。

# 3.3 持久和蠕变性能

3.3.1 高温持久性能 在 $450^{\circ}\mathrm{C}$ 时的抗松弛性能 见表3-6。

表3-6[3]  

<table><tr><td rowspan="2">θ, ℃</td><td rowspan="2">初应力σ, MPa</td><td colspan="5">经下列时间(h)保温后的残余应力，MPa</td></tr><tr><td>100</td><td>500</td><td>1000</td><td>3000</td><td>5000</td></tr><tr><td rowspan="2">450</td><td>294</td><td>137</td><td>118</td><td>108</td><td>98</td><td>88</td></tr><tr><td>196</td><td>108</td><td>88</td><td>78</td><td>69</td><td>59</td></tr></table>

注：试样经 $1000^{\circ}\mathrm{C}$ 正火 $+650^{\circ}\mathrm{C}$ 回火。

3.3.2 高温蠕变性能 见表3-7。

表3-7[3]  

<table><tr><td>θ, ℃</td><td>400</td><td>450</td></tr><tr><td>σ1/100000, MPa</td><td>132</td><td>83</td></tr></table>

注：试样经 $1000^{\circ}\mathrm{C}$ 正火 $+650^{\circ}\mathrm{C}$ 回火。

# 3.4 疲劳性能

# 3.5 弹性性能

3.5.1 弹性模量 不同温度下的弹性模量 见表3-8。

表3-8[2]  

<table><tr><td>θ, ℃</td><td>20</td><td>200</td><td>300</td><td>400</td><td>500</td><td>600</td></tr><tr><td>E, GPa</td><td>219</td><td>210</td><td>202</td><td>196</td><td>181</td><td>171</td></tr></table>

注：试样经 $1000^{\circ}\mathrm{C}$ 正火 $+650^{\circ}\mathrm{C}$ 回火。

# 4 组织结构

4.1 相变温度 钢的相变点（近似值） 见表4-1。

表4-1 [3]   

<table><tr><td>相变点</td><td>Ac1</td><td>Ar1</td><td>Ms</td></tr><tr><td>θ, C</td><td>820</td><td>780</td><td>240</td></tr></table>

4.2 时间-温度-组织转变曲线 见图4-1。

4.3 合金组织结构 在淬火状态下的组织为马氏体。回火过程中，自马氏体中析出碳化物，析出的碳化物随回火温度升高而变化，其转变顺序为： $(\mathrm{Fe}, \mathrm{Cr})_{3} \mathrm{C} \rightarrow (\mathrm{Cr}, \mathrm{Fe})_{7} \mathrm{C}_{3} \rightarrow (\mathrm{Cr}, \mathrm{Fe})_{23} \mathrm{C}_{6}$ 。马氏体转变为回火马氏体或索氏体。

图片摘要：该图主要展示 4 1 [3]。
![](images/44328278859e28cffac5e1910f1dcba1494cf74fadb94e04a092449d89020958.jpg)  
图4-1 3Cr13钢的奥氏体等温转变曲线[3]（奥氏体化温度为 $980^{\circ}\mathrm{C}$ ）

# 5 工艺性能与要求

# 5.1 成形性能

5.1.1 钢的热压力加工工艺参数 见表5-1。

表5-1[3]  

<table><tr><td>升温</td><td>开始温度，℃</td><td>终止温度，℃</td><td>冷却</td></tr><tr><td>装炉≤800℃，850℃</td><td>1160~1200</td><td>&gt;850</td><td>缓冷并及时退火</td></tr><tr><td>前缓慢加热</td><td></td><td></td><td></td></tr></table>

5.1.2 钢的冷变形性能较差。  
5.2 焊接性能 焊接性能不良，如零件必须焊接，则焊后应立即热处理。  
5.3 零件热处理工艺  
5.3.1 退火工艺 $870\sim 900^{\circ}\mathrm{C}$ 炉冷，也可用 $730\sim 780^{\circ}\mathrm{C}$ 空冷。  
5.3.2 零件最终热处理工艺 见表5-2。

表5-2 [5]  

<table><tr><td rowspan="2">淬火</td><td colspan="2">按强度选择回火温度</td><td colspan="2">按硬度选择回火温度</td><td rowspan="2">冷却介质</td></tr><tr><td>σb, MPa</td><td>回火温度, C</td><td>HB, kgf/mm²</td><td>回火温度, °C</td></tr><tr><td rowspan="6">1000~1050℃油淬或空冷</td><td>883~1079</td><td>580~620</td><td>·285~255</td><td>620~680</td><td rowspan="5">油或水</td></tr><tr><td>981~1177</td><td>560~610</td><td>341~285</td><td>580~610</td></tr><tr><td>1079~1275</td><td>550~600</td><td>388~341</td><td>550~600</td></tr><tr><td>1177~1373</td><td>540~590</td><td>444~388</td><td>520~570</td></tr><tr><td>1275~1471</td><td>530~570</td><td>514~444</td><td>500~530</td></tr><tr><td>&gt;1471</td><td>&lt;350</td><td>&gt;514</td><td>&lt;350</td><td>空气</td></tr></table>

注：除制件有特殊要求外，一般不宜采用 $350\sim 550^{\circ}\mathrm{C}$ 温度区间回火，以免产生回火脆性。

# 参考资料

[1] YB675—73《航空用不锈及耐热钢钢棒技术条件》，冶金工业部标准化研究所出版，1974年。  
[2] BHA M，航空材料手册（中译本），耐热钢及合金，1965年，第 $67\sim 70$ 页。  
[3] 手册编写组，合金钢钢种手册，第五册，不锈耐酸钢，冶金工业出版社，1983年，第 $30\sim 33$ 页。  
[4] 陈德和，不锈钢的组织与性能，机械工业出版社，1977年。  
[5] HB/Z80-84《航空用不锈钢、耐热钢热处理工艺说明书》，航空工业部标准化研究所，1984年。

编写：钟培道

审校：高荣贵、冯慎田

# 4Cr13

# 1 概述

4Cr13钢是马氏体型不锈钢，经淬火回火后使用，其特点类似于3Cr13钢，但淬火回火后的强度与硬度更高，耐蚀性和 $700^{\circ}\mathrm{C}$ 以下的热稳定性稍差。该钢有严重的裂纹敏感性，在热压力加工和热处理过程中应严加注意。钢的焊接性能差，一般不进行焊接。

4Cr13钢主要用于制造在高的机械载荷和腐蚀条件下工作的零件。

1.1 材料牌号 4Cr13。  
1.2 相近牌号 4X13（苏联）；Z40C13（法国）。  
1.3 材料的技术标准 见表1-1。

表1-1  

<table><tr><td>品种</td><td>技术标准</td></tr><tr><td>棒材</td><td>YB 675-73《航空用不锈及耐热钢钢棒技术条件》</td></tr><tr><td rowspan="2">板材</td><td>GB 3281-82《不锈耐酸及耐热钢薄钢板技术条件》</td></tr><tr><td>YB 677-71《航空用不锈冷轧薄钢板》</td></tr><tr><td>带材</td><td>GB 2598-81《冷轧不锈、耐热钢带》</td></tr><tr><td>锻件</td><td>HB 5024-77《结构钢、不锈及耐热钢锻件》</td></tr></table>

1.4 化学成分 见表1-2。

表1-2{1}  

<table><tr><td>元素</td><td>C</td><td>Mn</td><td>Si</td><td>Cr</td><td>Ni</td><td>S</td><td>P</td></tr><tr><td>含量,%</td><td>0.35~0.45</td><td>≤0.60</td><td>≤0.60</td><td>12.00~14.00</td><td>≤0.60</td><td>≤0.030</td><td>≤0.030</td></tr></table>

1.5 热处理制度 棒材及锻件 $1050 \sim 1100^{\circ} \mathrm{C}$ 油冷 $+200 \sim 300^{\circ} \mathrm{C}$ 回火。板材 $740 \sim 780^{\circ} \mathrm{C}$ 退火或高温回火。

1.6 品种规格和供应状态

1.6.1 品种规格 热轧材 $d8 \sim 120\mathrm{mm}$ ，方 $8 \sim 120\mathrm{mm}$ ；锻材 $d75 \sim 250\mathrm{mm}$ ，方 $55 \sim 250\mathrm{mm}$ ；冷拉材 $d8 \sim 65\mathrm{mm}$ ，方 $8 \sim 50\mathrm{mm}$ ， $s8 \sim 50\mathrm{mm}$ ；热轧钢板 $4.5 \sim 20 \times 600 \sim 1800 \times 600 \sim 6500\mathrm{mm}$ ， $1.0 \sim 4.0 \times 600 \sim 1000 \times 800 \sim 2000\mathrm{mm}$ ；冷轧薄板 $1.0 \sim 4.0 \times 750 \sim 1000 \times 1500 \sim 2000\mathrm{mm}$ ；冷轧钢带 $0.1 \sim 2.5 \times 5 \sim 400\mathrm{mm}$ ；钢丝 $d0.2 \sim 8.0\mathrm{mm}$ ；医用缝合针钢丝 $d0.22 \sim 2.0\mathrm{mm}$ 。  
1.6.2 供应状态棒材、锻件及板材以退火或高温回火状态供应；带材以软态或冷

作硬化状态供应；丝材以冷拉状态或热处理状态供应，也可经磨光或抛光后供应。

1.7 熔炼和铸造工艺 可采用电弧炉、电弧炉 $+$ 电渣重熔等方法冶炼。

1.8 应用概况及特殊要求 由于含碳量较高，淬火后能获得高的硬度，多用于要求高硬度及耐磨的弹簧、量具、刃具、销钉、医疗器械、轴承、轴和阀门等。4Cr13钢在锻后应缓慢冷却并及时进行软化处理，淬火后应及时回火，酸洗后应低温回火，以防产生裂纹。

# 2 物理和化学性能

# 2.1 热性能

2.1.2 热导率 见表2-1。

表2-1 [2]   

<table><tr><td>θ, ℃</td><td>20</td><td>100</td><td>200</td><td>300</td><td>400</td><td>500</td><td>600</td><td>700</td></tr><tr><td>λ, W/(m·℃)</td><td>28.9</td><td>28.1</td><td>29.3</td><td>29.3</td><td>29.3</td><td>28.9</td><td>28.5</td><td>28.1</td></tr></table>

2.1.3 比热容 $C(20^{\circ}\mathrm{C}) = 460\mathrm{J} / (\mathrm{kg}.\mathrm{C})$

2.1.4 线膨胀系数 见表2-2。

表 2-2 [3]  

<table><tr><td>θ, ℃</td><td>20~100</td><td>20~200</td><td>20~300</td><td>20~400</td><td>20~500</td></tr><tr><td>a, 10-6℃-1</td><td>10.5</td><td>11.0</td><td>11.0</td><td>11.5</td><td>12.0</td></tr></table>

2.2 密度 $\rho = 7.75\mathrm{g / cm}^3$

2.3 电性能 电阻率 见表2-3。

表2-3 [2]   

<table><tr><td>θ, ℃</td><td>20</td><td>100</td><td>200</td><td>300</td><td>400</td><td>500</td><td>600</td><td>700</td></tr><tr><td>ρ, 10-8Ω·m</td><td>59</td><td>65</td><td>71</td><td>79</td><td>86</td><td>94</td><td>100</td><td>108</td></tr></table>

# 2.4 磁性能

# 2.5 化学性能

2.5.1 抗氧化性能 在 $650^{\circ}\mathrm{C}$ 以下具有稳定的抗氧化性能，可在此温度下长期使用。

# 3 力学性能

3.1 技术标准规定的力学性能 见表3-1。

表3-1  

<table><tr><td rowspan="3">技术标准</td><td rowspan="3">热处理制度</td><td>σb</td><td>δ5</td><td rowspan="3">HRC</td></tr><tr><td>MPa</td><td>%</td></tr><tr><td colspan="2">不小于</td></tr><tr><td>YB 675-73</td><td>1050~1100℃油淬+200~300℃空冷</td><td>--</td><td>--</td><td>≥50</td></tr><tr><td>GB 3281-82</td><td rowspan="2">760~800℃缓冷</td><td rowspan="2">590</td><td rowspan="2">15</td><td rowspan="2">--</td></tr><tr><td>YB 677-71</td></tr><tr><td rowspan="2">GB 2598-81</td><td>软态</td><td>495</td><td>18①</td><td>--</td></tr><tr><td>硬态</td><td>785~1080</td><td>--</td><td>--</td></tr><tr><td>YB 252-79</td><td>740~780℃退火或高温回火</td><td>590</td><td>10</td><td>--</td></tr></table>

① 为 $\delta_{12}$ 。

# 3.2 室温和不同温度下的力学性能

# 3.2.1 硬度 不同热处理制度下的硬度 见表3-2。

表3-2 1  

<table><tr><td>热处理制度</td><td>\( \mathrm{{HB}},\mathrm{{kgf}}/{\mathrm{{mm}}}^{2} \)</td><td>HRC</td></tr><tr><td>1050℃淬火 + 200℃回火</td><td>&gt;500</td><td>≥52</td></tr><tr><td>1050℃淬火 + 510℃回火</td><td>&gt;480</td><td>&gt;50</td></tr><tr><td>870~900℃完全退火</td><td>155~185</td><td>HRB91</td></tr><tr><td>1030~1080℃空冷</td><td>-</td><td>51~52</td></tr><tr><td>760°C,2~6 h空冷</td><td>205~225</td><td>-</td></tr></table>

# 3.2.2 拉伸性能

# 3.2.2.1 不同热处理制度的室温拉伸性能 见表3-3。

表3-3[2]  

<table><tr><td rowspan="2">热处理制度</td><td>σb</td><td>σ0.2</td><td>δ5</td><td>ψ</td></tr><tr><td colspan="2">MPa</td><td colspan="2">%</td></tr><tr><td>1050℃淬火+200℃回火</td><td>1648</td><td>1373</td><td>4</td><td>8</td></tr><tr><td>1050℃淬火+510℃回火</td><td>1667</td><td>1393</td><td>9</td><td>20</td></tr><tr><td>870~900℃完全退火</td><td>667</td><td>412</td><td>25</td><td>60</td></tr><tr><td>760℃, 2~6h 空冷</td><td>706</td><td>539</td><td>22</td><td>55</td></tr></table>

# 3.2.2.2 不同温度下的拉伸性能 见表3-4。

表3-4 [3]   

<table><tr><td rowspan="2">热处理制度</td><td rowspan="2">θ, ℃</td><td>σb</td><td>σ0.2</td><td>δ5</td></tr><tr><td colspan="2">MPa</td><td>%0</td></tr><tr><td rowspan="4">1030℃空冷+500℃回火,空冷</td><td>20</td><td>1775</td><td>1608</td><td>2.5</td></tr><tr><td>400</td><td>1648</td><td>1437</td><td>6</td></tr><tr><td>450</td><td>1554</td><td>1358</td><td>5.5</td></tr><tr><td>500</td><td>1299</td><td>1245</td><td>6.5</td></tr><tr><td rowspan="4">1030℃空冷+600℃回火,空冷</td><td>20</td><td>1123</td><td>951</td><td>9.6</td></tr><tr><td>400</td><td>922</td><td>794</td><td>9.2</td></tr><tr><td>450</td><td>794</td><td>623</td><td>11</td></tr><tr><td>500</td><td>706</td><td>578</td><td>14.8</td></tr></table>

# 3.3 持久和蠕变性能

# 3.3.1 高温持久性能

# 3.3.1.1 钢的抗松弛性能 见表3-5。

表3-5 [3]   

<table><tr><td rowspan="2">θ, °C</td><td rowspan="2">初应力σ, MPa</td><td colspan="4">经下列时间(h)保温后的残余应力, MPa</td></tr><tr><td>100</td><td>560</td><td>1000</td><td>2000</td></tr><tr><td>450</td><td>294</td><td>147</td><td>118</td><td>109</td><td>98</td></tr><tr><td rowspan="2">500</td><td>294</td><td>88</td><td>59</td><td>49</td><td>-</td></tr><tr><td>196</td><td>59</td><td>39</td><td>29</td><td>-</td></tr></table>

# 3.4 疲劳性能

# 3.5 弹性性能

3.5.1 弹性模量 不同温度下的弹性模量 见表3-6。

表3-6{2}  

<table><tr><td>θ, ℃</td><td>20</td><td>100</td><td>200</td><td>300</td><td>400</td><td>500</td><td>600</td><td>700</td><td>800</td></tr><tr><td>E, GPa</td><td>215</td><td>210</td><td>202</td><td>194</td><td>184</td><td>173</td><td>160</td><td>145</td><td>137</td></tr></table>

注：热处理制度为 $1030\sim 1080^{\circ}\mathrm{C}$ 空冷 $+530^{\circ}\mathrm{C}$ 回火。

# 4 组织结构

4.1 相变温度 $\mathrm{Ac} 1 \approx 820^{\circ} \mathrm{C}$ ; $\mathrm{Ms} \approx 270^{\circ} \mathrm{C}^{[3]}$ 。  
4.2 时间-温度-组织转变曲线 钢的奥氏体等温转变曲线 见图4-1。

图4-1 钢的奥氏体等温转变曲线[3]   
图片摘要：该图主要展示 4 1 钢的奥氏体等温转变曲线[3]。
![](images/49ef4fdafc73b004720249d78d62c05990bc1edcc16d4deafce372d99d517e42.jpg)  
（试验用钢成分为 $C = 0.45\%$ ， $\mathrm{Si} = 0.32\%$ ， $\mathbf{Mn} = 0.40\%$ ， $\mathrm{Cr} = 13.8\%$ ， $\mathrm{Ni} = 0.12\%$ ， $\mathrm{Cr} = 0.12\%$ 。奥氏体化温度为 $980^{\circ}\mathrm{C}$ ）

4.3 合金组织结构 在淬火状态下的组织为马氏体 + 碳化物，经回火后，淬火马氏体转变为回火马氏体，并析出碳化物，析出的碳化物随回火温度升高而变化，其转变顺序为： $(\mathrm{Fe}, \mathrm{Cr})_{3} \mathrm{C} \rightarrow (\mathrm{Cr}, \mathrm{Fe})_{7} \mathrm{C}_{3} \rightarrow (\mathrm{Cr}, \mathrm{Fe})_{23} \mathrm{C}_{6}$ 。在退火状态下的组织为富铬的铁素体与碳化物，碳化物的类型为 $(\mathrm{Cr}, \mathrm{Fe})_{23} \mathrm{C}_{6}$ 。

# 5 工艺性能与要求

# 5.1 成形性能

5.1.1 热压力加工工艺 见表5-1。

表5-1[3]  

<table><tr><td>升温</td><td>开始温度，℃</td><td>终止温度，℃</td><td>冷却</td></tr><tr><td>缓慢加热至800℃,然后快速加热至加工温度</td><td>1160~1200</td><td>≥800</td><td>灰冷或砂冷，并及时回火</td></tr></table>

5.1.2 钢的冷变形性能较差。  
5.2 焊接性能 焊接性能差，不宜进行焊接。  
5.3 零件热处理工艺  
5.3.1 零件的退火工艺为 $870\sim 900^{\circ}\mathrm{C}$ ，炉冷，也可用 $730\sim 780^{\circ}\mathrm{C}$ 高温回火，空冷。  
5.3.2 零件的最终热处理工艺 见表5-2。

表5±2[4]  

<table><tr><td rowspan="2">淬火</td><td colspan="2">按强度选择回火温度</td><td colspan="2">按硬度选择回火温度</td><td rowspan="2">冷却介质</td></tr><tr><td>σb, MPa</td><td>回火温度, ℃</td><td>HB, kgf/mm²</td><td>回火温度, ℃</td></tr><tr><td rowspan="6">1000~1050℃油淬或空冷</td><td>981~1177</td><td>590~640</td><td>341~285</td><td>600~650</td><td>油或水</td></tr><tr><td>1079~1275</td><td>570~620</td><td>388~341</td><td>570~610</td><td>油或水</td></tr><tr><td>1177~1373</td><td>550~600</td><td>444~388</td><td>530~580</td><td>油或水</td></tr><tr><td>1275~1471</td><td>540~580</td><td>-</td><td>-</td><td>油或水</td></tr><tr><td>1373~1579</td><td>300~370</td><td>514~444</td><td>300~370</td><td>空气</td></tr><tr><td>&gt;1579</td><td>&lt;350</td><td>&gt;514</td><td>&lt;350</td><td>空气</td></tr></table>

# 参考资料

[1] YB675—73《航空用不锈及耐热钢钢棒技术条件》，冶金工业部标准化研究所出版，1974年。  
[2] BHAM, 航空材料手册（中译本），第一册，耐热钢及合金，1965年，第71～74页。  
[3] 手册编写组，合金钢钢种手册，第五册，不锈耐酸钢，冶金工业出版社，1983年，第 $33\sim 35$ 页。  
[4] HB/Z80-84《航空用不锈钢、耐热钢热处理工艺说明书》，航空部标准化研究所，1984年。

编写：钟培道

审校：高荣贵、冯慎田

# 1 概述

1 Cr12Ni3 MoV钢是含 $12\%$ 铬的低碳马氏体型不锈热强钢，因钢中加入了钼、钒、氮等元素，故具有较高的中温抗蠕变性能、持久性能以及良好的疲劳性能和抗腐蚀性能，满意的焊接性能和成形性能。在 $450 \sim 550^{\circ} \mathrm{C}$ 之间有一个明显的回火脆性区，应避免在此温度区间回火。

1 Cr12Ni3MoV钢可在 $500^{\circ}\mathrm{C}$ 以下使用。其真空自耗重熔钢可制造航空发动机的低压压气机一级转子轴和盘前隔圈。电炉冶炼钢或电渣重熔钢可制造高压机匣、进气机匣、扩散机匣、燃烧室外套、排气混合器、安装边、支承座及高压静子叶片等。

1.1 材料牌号 1Cr12Ni3MoV。  
1.2 相近牌号 $\exists H961$ ， $\exists H993$ (苏联)；AC254，Crucible 422 (美国)；STM, TAF（日本）；H46，FV448（英国）；E-Z12CNDV12（法国）。  
1.3 材料的技术标准 见表1-1。

表1-1  

<table><tr><td>品种</td><td>技术标准</td></tr><tr><td>叶片棒材</td><td>WS 9-6502-78《S/SJ 2 不锈钢棒暂行技术条件》</td></tr><tr><td rowspan="2">普通棒材</td><td>WS 9-6503-78《S/SJ 2 不锈钢棒暂行技术条件》</td></tr><tr><td>WS 9-6510-78《S/SJV 不锈钢棒暂行技术条件》</td></tr><tr><td>冷轧板材</td><td>WS 9-6504-78《S/SJ 2 不锈钢冷轧薄板暂行技术条件》</td></tr><tr><td>紧固件棒材</td><td>WS 9-5066-78《S/SJ 2 不锈钢棒暂行技术条件》</td></tr><tr><td>转动件棒材</td><td>WS 9-6508-78《S/SJV 不锈钢棒暂行技术条件》</td></tr></table>

1.4 化学成分 见表1-2。

表1-2（1）  

<table><tr><td>元素</td><td>C</td><td>Mn</td><td>Si</td><td>Cr</td><td>Ni</td><td>Mo</td><td>V</td><td>N</td><td>S</td><td>P</td></tr><tr><td>含量,%</td><td>0.08~0.13</td><td>0.50~0.90</td><td>&lt;0.35</td><td>11.00~12.50</td><td>2.00~3.00</td><td>1.50~2.00</td><td>0.25~0.40</td><td>0.020~0.040</td><td>&lt;0.025</td><td>&lt;0.030</td></tr></table>

1.5 热处理制度 见表1-3。  
1.6 品种规格和供应状态   
1.6.1 品种规格 圆棒材： $d20 \sim 150\mathrm{mm}$ ；冷拉圆棒材： $d10 \sim 35\mathrm{mm}$ ；冷轧板材： $0.5 \sim 4.0\mathrm{mm}$ ；冷拉丝材： $d1.0 \sim 5.0\mathrm{mm}$ 。

表1-3[1]  

<table><tr><td rowspan="3">品 种</td><td rowspan="3">技 术 标 准</td><td colspan="4">热处理制度</td></tr><tr><td colspan="2">淬 火</td><td colspan="2">回 火</td></tr><tr><td>θ, ℃</td><td>冷 却</td><td>θ, ℃</td><td>冷 却</td></tr><tr><td>叶片棒材</td><td>WS 9-6502-78</td><td rowspan="6">1050</td><td rowspan="2">空冷</td><td rowspan="2">650</td><td rowspan="6">空冷</td></tr><tr><td rowspan="2">普通棒材</td><td>WS 9-6503-78</td></tr><tr><td>WS 9-6510-78</td><td>油或空冷</td><td>300~370</td></tr><tr><td>紧固件棒材</td><td>WS 9-5066-78</td><td>空冷</td><td>560~590</td></tr><tr><td>转动件棒材</td><td>WS 9-6508-78</td><td>油冷</td><td>560~570+550~560</td></tr><tr><td>冷轧薄板材</td><td>WS 9-6504-78</td><td>空冷</td><td>650</td></tr></table>

1.6.2 供应状态 机加工圆棒材以退火状态供应， $\mathrm{HB} \leqslant 311 \mathrm{~kgf} / \mathrm{mm}^2$ ；热加工圆棒、转动件圆棒及冷拉普通圆棒均经退火并去氧化皮。后供应， $\mathrm{HB} \leqslant 311 \mathrm{~kgf} / \mathrm{mm}^2$ ；紧固件及叶片圆棒经冷拉、退火并去氧化皮后供应， $\mathrm{HB} \leqslant 311 \mathrm{~kgf} / \mathrm{mm}^2$ ；冷轧板材经退火、酸洗、矫平并切边后供应， $\mathrm{HV} \leqslant 325 \mathrm{~kgf} / \mathrm{mm}^2$ 。

1.7 熔炼及铸造工艺 采用电弧炉 + 电渣重熔或电弧炉 + 真空自耗重熔等方法熔炼。  
1.8 应用概况及特殊要求 已试用于航空发动机以及舰艇和发电用的动力装置上，已能批量供应。

# 2 物理及化学性能

# 2.1 热性能

2.1.4 线膨胀系数 见表2-1。

表 2-1 [1]  

<table><tr><td>θ, ℃</td><td>25~100</td><td>25~200</td><td>25~300</td><td>25~400</td><td>25~500</td><td>25~600</td></tr><tr><td>a, 10-6℃-1</td><td>9.8</td><td>10.2</td><td>10.6</td><td>11.0</td><td>11.7</td><td>11.9</td></tr></table>

2.2 密度 $\rho = 7.84\mathrm{g / cm}^3$

2.3 电性能  
2.4 磁性能  
2.5 化学性能  
2.5.1 抗氧化性能 见表2-2。

表2-2[1]  

<table><tr><td>θ, ℃</td><td>500</td><td>600</td><td>700</td></tr><tr><td>氧化速率, g/(m2·h)</td><td>-0.005</td><td>0.002</td><td>0.025</td></tr></table>

注：由于钢中含钼，在 $500^{\circ}\mathrm{C}$ 长时期保温后产生挥发，钼的挥发量大于材料的氧化增重量，因此产生负值。

2.5.2 耐腐蚀性能 见表2-3。

表2-3[1]  

<table><tr><td colspan="3">σb</td><td colspan="3">δ5</td></tr><tr><td>试验前</td><td>试验后</td><td>损失率</td><td>试验前</td><td>试验后</td><td>损失率</td></tr><tr><td colspan="2">MPa</td><td>%</td><td colspan="3">%</td></tr><tr><td>1015</td><td>1013</td><td>0</td><td>14.5</td><td>14.1</td><td>2.8</td></tr></table>

注：试验按HCS209—66《金属材料及其防护层盐雾腐蚀试验方法》进行，对比试验前后两组试样的拉伸性能以评定耐腐蚀性能。

# 3 力学性能

# 3.1 技术标准规定的力学性能 见表3-1。

表3-1  

<table><tr><td rowspan="3">品 种</td><td rowspan="3">技术标准</td><td rowspan="3">热处理制度</td><td>σb</td><td>σ0.2</td><td>σbH</td><td>δ5</td><td>ψ</td><td>HB</td><td rowspan="2">σ4500.15/100</td></tr><tr><td colspan="3">MPa</td><td colspan="2">%</td><td>kgf/mm²</td></tr><tr><td colspan="7">不小于</td></tr><tr><td>叶片棒材</td><td>WS9-6502-78</td><td>1050℃空冷+650℃空冷</td><td>930~1130</td><td>760</td><td>1545</td><td>14</td><td>-</td><td>285~330</td><td>465</td></tr><tr><td>普通棒材</td><td>WS9-6503-78</td><td>1050℃空冷+650℃空冷</td><td>930~1130</td><td>760</td><td>-</td><td>14</td><td>-</td><td>285~330</td><td>-</td></tr><tr><td>紧固件棒材</td><td>WS9-5066-78</td><td>1050℃空冷+560~590℃空冷</td><td>1100~1300</td><td>900</td><td>-</td><td>8</td><td>-</td><td>320~390</td><td>-</td></tr><tr><td>转动件棒材</td><td>WS9-6508-78</td><td>1050℃油淬+560~570℃+550~560℃空冷</td><td>1080~1240</td><td>900</td><td>1695</td><td>8</td><td>50</td><td>340~375</td><td>470</td></tr><tr><td>普通棒材</td><td>WS9-6510-78</td><td>1050℃空冷+300~370℃空冷</td><td>1310~1470</td><td>990</td><td>-</td><td>9</td><td>30</td><td>390~430</td><td>-</td></tr><tr><td>&lt;0.5mm冷轧板0.5~1.6mm冷轧板</td><td>WS9-6504-78</td><td>1050℃空冷+650℃空冷</td><td>930~1130</td><td>760</td><td>-</td><td>89</td><td>--</td><td>HV320~380</td><td>-</td></tr></table>

# 3.2 室温及不同温度下的力学性能

3.2.1 硬度棒材经 $1050^{\circ}\mathrm{C}$ 空冷 $+350^{\circ}\mathrm{C}$ 回火后的硬度 $\mathrm{HB} = 408\mathrm{kgf / mm}^2$ ；板材经 $1050^{\circ}\mathrm{C}$ 空冷 $+650^{\circ}\mathrm{C}$ 回火后的硬度 $\mathrm{HB} = 330\mathrm{kgf / mm}^2$ 。

# 3.2.2 拉伸性能

3.2.2.1 不同热处理制度的棒材和板材室温拉伸性能生产检验数据统计见表3-2。

表3-2  

<table><tr><td rowspan="2">品种</td><td rowspan="2">热处理制度</td><td rowspan="2">性能项目</td><td>σb</td><td>σ0.2</td><td>δ5</td><td>ψ</td></tr><tr><td colspan="2">MPa</td><td colspan="2">%</td></tr><tr><td rowspan="4">棒材</td><td rowspan="2">1050℃空冷+650℃空冷</td><td>X</td><td>1050</td><td>875</td><td>17</td><td>61</td></tr><tr><td>s</td><td>20.6</td><td>22.7</td><td>0.37</td><td>4.4</td></tr><tr><td rowspan="2">1050℃空冷+350℃空冷</td><td>X̄</td><td>1375</td><td>1075</td><td>15.5</td><td>63.5</td></tr><tr><td>s</td><td>46.3</td><td>30.6</td><td>2.3</td><td>0.58</td></tr><tr><td rowspan="2">板材</td><td rowspan="2">1050℃空冷+650℃空冷</td><td>X̄</td><td>1020</td><td>910</td><td>11.5</td><td>-</td></tr><tr><td>s</td><td>51.2</td><td>93</td><td>4.4</td><td>-</td></tr></table>

# 3.2.2.2 淬火温度对拉伸性能的影响 见图3-1。

图片摘要：该图主要展示 3 2。
![](images/376ba435efc5b98444b6762f98abb6497aae6d87f3ef4927abffd943ea7ce27a.jpg)  
图3-1 不同淬火温度对拉伸性能的影响

# 3.2.2.3 不同淬火介质对拉伸性能的影响 见表3-3。

表3-3[1]  

<table><tr><td rowspan="2">热处理制度</td><td>σb</td><td>σ0.2</td><td>δ5</td><td>ψ</td></tr><tr><td colspan="2">MPa</td><td colspan="2">%</td></tr><tr><td>1050℃40min空冷 + 650℃ 2 h空冷</td><td>1059</td><td>856</td><td>16.3</td><td>58.5</td></tr><tr><td>1050℃40min油淬 + 650℃ 2 h空冷</td><td>1042</td><td>839</td><td>16.5</td><td>62.5</td></tr></table>

3.2.2.4 不同温度回火对拉伸性能的影响 见图3-2。  
3.2.2.5 不同温度下棒材拉伸性能的变化 见图3-3。  
3.2.2.6 不同温度下板材拉伸性能的变化 见图3-4。

图片摘要：该图主要展示 3 3[1]。
![](images/4b543b3525cf561781045994c141c12a5d3f166f82016092ee58839cb06e55aa.jpg)

图3-4 不同温度下板材拉伸性能变化[1]  
图片摘要：该图主要展示 3 4 不同温度下板材拉伸性能变化[1]。
![](images/0e0126c83631abb2270df23fb9cd552f6a58e6bbbafed02a64133569297fc293.jpg)  
（试样经 $1050^{\circ}\mathrm{C}$ 空冷 $+650^{\circ}\mathrm{C}$ 回火，空冷）

# 3.2.4 冲击性能

3.2.4.1 不同热处理制度的棒材室温冲击韧性生产检验数据统计 见表3-4。

表3-4[1]  

<table><tr><td>品种</td><td>热处理制度</td><td>项目</td><td>aKU, kJ/m²</td></tr><tr><td rowspan="4">棒材</td><td rowspan="2">1050℃空冷 + 650℃空冷</td><td>X̄</td><td>985</td></tr><tr><td>s</td><td>85.6</td></tr><tr><td rowspan="2">1050℃空冷 + 350℃空冷</td><td>X̄</td><td>640</td></tr><tr><td>s</td><td>178</td></tr></table>

# 3.2.4.2 不同淬火介质对冲击韧性的影响 见表3-5。

表3-5[1]  

<table><tr><td>热处理制度</td><td>akU, kJ/m2</td></tr><tr><td>1050℃40min,空冷+650℃2h,空冷</td><td>1325</td></tr><tr><td>1050℃40min,油淬+650℃2h,空冷</td><td>1179</td></tr></table>

# 3.2.4.3 不同温度回火对冲击韧性的影响 见图3-5。

试样经 $1050^{\circ}\mathrm{C}40\mathrm{min}$ 空冷后，分别在 $200^{\circ}\mathrm{C}$ 、 $300^{\circ}\mathrm{C}$ 、 $400^{\circ}\mathrm{C}$ 、 $500^{\circ}\mathrm{C}\dots \dots 700^{\circ}\mathrm{C}$ 回火 $2\mathrm{h}$ 空冷。采用艾氏冲击试样，其尺寸为 $10\times 10\times 71\mathrm{mm}$ ， $45^{\circ}$ “V”型缺口，槽深 $2\mathrm{mm}$ 。

图片摘要：该图主要展示 3 5[1]。
![](images/bf2a29fac420897a2ecbdbbd911cf5c1fce5837deb665cbd1e2a4678f9b0e3b9.jpg)  
图3-5 不同温度回火对冲击韧性的影响（回火前经 $1050^{\circ}\mathrm{C}$ 空冷）

# 3.3 持久和蠕变性能

# 3.3.1 高温持久性能 见表3-6和图3-6。

表3-6[1]  

<table><tr><td rowspan="2">热处理制度</td><td rowspan="2">θ,℃</td><td>σ100</td><td>σ300</td><td>σ1000</td></tr><tr><td colspan="3">MPa</td></tr><tr><td rowspan="4">1050℃40min,空冷+650℃2h,空冷</td><td>450</td><td>608</td><td>588</td><td>549</td></tr><tr><td>500</td><td>510</td><td>471</td><td>432</td></tr><tr><td>550</td><td>392</td><td>333</td><td>284</td></tr><tr><td>600</td><td>216</td><td>-</td><td>-</td></tr></table>

# 3.3.2 高温蠕变性能 见表3-7。

# 3.4 疲劳性能

3.4.1 高温光滑旋转弯曲疲劳性能 见表3-8。  
3.4.2 板材室温振动疲劳性能 见表3-9。

图3-6 高温持久强度曲线[1]  
图片摘要：该图主要展示 3 6 高温持久强度曲线[1]。
![](images/f043c0fed3708aedf61c48599d714b9dd49d3ef5a02eaa0e1fd9f5db93898231.jpg)  
（热处理制度为 $1050^{\circ}\mathrm{C}40\mathrm{min}$ 空冷 $+650^{\circ}\mathrm{C}2\mathrm{h}$ 空冷）

表3-7[1]  

<table><tr><td>热处理制度</td><td>θ, ℃</td><td>σ, MPa</td><td>t, h</td><td>εp, %</td></tr><tr><td rowspan="5">1050℃40min空冷+650℃ 2 h空冷</td><td>450</td><td>457</td><td rowspan="5">100</td><td>0.136</td></tr><tr><td>450</td><td>422</td><td>0.11</td></tr><tr><td>500</td><td>315</td><td>0.112~0.123</td></tr><tr><td>500</td><td>294</td><td>0.104</td></tr><tr><td>600</td><td>103</td><td>0.07~0.098</td></tr></table>

表3-8 [1]   

<table><tr><td>热处理制度</td><td>试样直径,mm</td><td>θ,℃</td><td>σ-1,MPa</td></tr><tr><td rowspan="3">1050℃40min空冷+650℃2h空冷</td><td rowspan="3">7.52</td><td>200</td><td>402</td></tr><tr><td>400</td><td>432</td></tr><tr><td>500</td><td>383</td></tr></table>

注：循环次数 $10^{7}$ 。

表3-9[1]  

<table><tr><td>标 长</td><td>板厚度</td><td>振 幅</td><td rowspan="2">试 验 时 间</td><td rowspan="2">\( N \) ,周</td></tr><tr><td colspan="3">mm</td></tr><tr><td rowspan="8">65</td><td rowspan="8">2.5</td><td rowspan="8">\( \pm  4 \)</td><td>1 h25 min</td><td>\( {0.2448} \times  {10}^{6} \)</td></tr><tr><td>7 h25 min</td><td>\( {1.2528} \times  {10}^{6} \)</td></tr><tr><td>57h53min未断</td><td>\( &gt; {10}^{7} \)</td></tr><tr><td>59h50 min 未断</td><td>\( &gt; {10}^{7} \)</td></tr><tr><td>58 min</td><td>\( {0.1670} \times  {10}^{6} \)</td></tr><tr><td>39 h20 min</td><td>\( {6.7968} \times  {10}^{6} \)</td></tr><tr><td>1 h35 min</td><td>\( {0.2736} \times  {10}^{6} \)</td></tr><tr><td>66h30 min未断</td><td>\( &gt; {10}^{7} \)</td></tr></table>

注：热处理制度， $1050^{\circ}\mathrm{C}$ 空冷 $+650^{\circ}\mathrm{C}$ 回火，空冷。

# 3.5 弹性性能

# 3.5.1 弹性模量 见表3-10。

表3-10[1]  

<table><tr><td>θ, ℃</td><td>20</td><td>100</td><td>200</td><td>300</td><td>400</td><td>500</td><td>600</td></tr><tr><td>E, GPa</td><td>209</td><td>205</td><td>201</td><td>194</td><td>184</td><td>174</td><td>163</td></tr></table>

# 4 组织结构

4.1 相变温度 $\mathrm{Ac}1 = 750^{\circ}\mathrm{C};\mathrm{Ac}3 = 810^{\circ}\mathrm{C};\mathrm{Ms} = 200^{\circ}\mathrm{C};\mathrm{Mf} = 115^{\circ}\mathrm{C}_{\circ}$   
4.2 时间-温度-组织转变曲线  
4.3 合金组织结构 经淬火回火后的组织为回火马氏体 + 弥散的碳化物相。在 $450 \sim 550^{\circ} \mathrm{C}$ 区间回火，有细小的 $\mathrm{Cr}_{7} \mathrm{C}_{3}$ 相及 $\mathrm{M}_{2} \mathrm{X}$ 相析出，造成钢的韧性下降，脆性增大。回火温度升高， $\mathrm{Cr}_{7} \mathrm{C}_{3}$ 相溶解，而生成较粗的 $\mathrm{M}_{23} \mathrm{C}_{6}$ 相，回火温度高于 $650^{\circ} \mathrm{C}$ 时，碳化物聚集长大，强度明显下降。其金相组织为回火索氏体。

# 5 工艺性能与要求

# 5.1 成形性能

5.1.1 热压力加工工艺 热加工性能良好。电渣钢的加热温度为 $1130 \sim 1170^{\circ} \mathrm{C}$ ，开锻温度为 $1030 \sim 1070^{\circ} \mathrm{C}$ ，终锻温度应高于 $850^{\circ} \mathrm{C}$ ，锻后应缓冷。  
5.1.2 板材冷加工硬化曲线 见图5-1。  
5.1.3 板材深冲压性能 极限拉深系数为1.9。  
5.2 焊接性能 可采用氩弧焊和手工电弧焊，焊接性能良好，无裂纹倾向。焊接性能见表5-1。

图片摘要：该图主要展示 5 1 板材冷加工硬化曲线[1]。
![](images/c79d26432a85fe5349294efb5b648951569f6e3759c10725a23c92bb19de6ef7.jpg)  
图5-1 板材冷加工硬化曲线[1]

表5-1[1]  

<table><tr><td>θ, ℃</td><td>20</td><td>300</td><td>400</td><td>500</td><td>550</td><td>600</td></tr><tr><td>σb, MPa</td><td>937</td><td>833</td><td>834</td><td>669</td><td>566</td><td>453</td></tr><tr><td>δ5, %</td><td>15.0</td><td>9.9</td><td>7.1</td><td>14.6</td><td>18.3</td><td>24.6</td></tr></table>

5.3 零件热处理工艺 淬火处理 $1050 \pm 10^{\circ} \mathrm{C}$ , 油冷或空冷, 回火处理 $300 \sim 370^{\circ} \mathrm{C}$ 空冷; 或 $550 \sim 570^{\circ} \mathrm{C}$ 空冷; 或 $650 \pm 5^{\circ} \mathrm{C}$ 空冷。

# 5.4 表面处理工艺

5.5 切削加工及磨削性能 切削加工和磨削加工工艺性能良好, 不粘刀, 切削及磨削后的零件表面光洁度较高。

# 参考资料

[1]抚顺钢厂，F143、F144钢试制总结（内部资料），1980年4月。  
[2] 北京航空材料研究所，斯贝（MK202型）发动机材料及热加工工艺情况分析（内部报告），1982年。

编写：高会友

审校：叶济生、钟培道

# 1 概述

2 Cr13Ni2 钢属于含硫、磷马氏体型易切削不锈钢, 经淬火回火后使用, 其强度较高。这种钢在大气、水、硝酸类氧化性酸及碱水溶液中均有较好的耐腐蚀性能, 但在盐酸、硫酸以及卤化物介质中有明显的点腐蚀倾向。因钢中硫、磷含量高, 故切削加工性能良好, 但焊接性能差, 一般不作为焊接结构材料使用。钢的冷变形塑性较差, 冷加工硬化程度较高, 微裂纹敏感性大。

2 Cr13Ni2 钢通常用作要求表面粗糙度数值较低级别而又承受较大应力的耐腐蚀耐磨的零件。

1.1 材料牌号 2 Cr13Ni2。  
1.2 相近牌号 ΘH474（苏联）。  
1.3 材料的技术标准 见表1-1。

表1-1  

<table><tr><td>品种</td><td>技术标准</td></tr><tr><td>棒材</td><td>Y B 675-73《航空用不锈及耐热钢钢棒技术条件》</td></tr><tr><td>锻件</td><td>HB 5024-77《结构钢、不锈及耐热钢锻件》</td></tr></table>

1.4 化学成分 见表1-2。

表1-2[1]  

<table><tr><td>元素</td><td>C</td><td>Mn</td><td>Si</td><td>Cr</td><td>Ni</td><td>S</td><td>P</td></tr><tr><td>含量,%</td><td>0.20~0.30</td><td>0.80~1.20</td><td>≤0.50</td><td>12.00~14.00</td><td>1.50~2.00</td><td>0.15~0.25</td><td>0.08~0.15</td></tr></table>

1.5 热处理制度 钢棒及锻件 $850^{\circ}\mathrm{C}$ 炉冷。

1.6 品种规格和供应状态

1.6.1 品种规格 热轧材 $d15 \sim 70 \mathrm{~mm}$ ；冷拉材 $d7 \sim 40 \mathrm{~mm}$ ；钢丝 $d1 \sim 8 \mathrm{~mm}$ ；其他产品协商供应。

1.6.2 供应状态 钢材与锻件均以退火状态供应。  
1.7 熔炼和铸造工艺 通常采用电弧炉 + 电渣重熔工艺冶炼。  
1.8 应用概况及特殊要求广泛用于制造要求具有良好切削性能及较低数值级别的表面粗糙度的零件,如航空、石油、化学工业中的仪表轴、销、阀、衬套、螺栓、齿轮、轴颈及转接轴等,也用于制造塑料成型模具、外科及牙科手术工具等。该钢热导率低,有热脆性,热加工时

易产生裂纹，应严格控制加热速度和加热温度。

# 2 物理和化学性能

2.1 热性能  
2.2 密度  
2.3 电性能  
2.4 磁性能  
2.5 化学性能

2.5.1 抗氧化性能 在 $700^{\circ}\mathrm{C}$ 以下的空气介质中具有稳定的抗氧化性能。

2.5.2 耐腐蚀性能 在大气、水、硝酸类氧化性酸中及碱水溶液中均具有较好的耐腐蚀性能，但在盐酸、硫酸及卤化物介质中有明显的点腐蚀倾向。

# 3 力学性能

3.1 技术标准规定的力学性能 见表3-1。

表3-1  

<table><tr><td>技 术 标 准</td><td>热处理制度</td><td>σb, MPa</td><td>HB, kgf/ mm²</td></tr><tr><td>Y B 675-73</td><td rowspan="2">850℃退火</td><td rowspan="2">685~980</td><td rowspan="2">207~285</td></tr><tr><td>HB 5024-77</td></tr></table>

3.2 室温和不同温度下的力学性能

3.2.1 硬度

3.2.1.1 不同热处理制度的硬度 见表3-2和图3-1。

表3-2[2]  

<table><tr><td colspan="2">热处理制度</td><td rowspan="2">HRC</td></tr><tr><td>淬火</td><td>回火,℃</td></tr><tr><td rowspan="7">1030~1050℃空冷</td><td>180~240</td><td>52</td></tr><tr><td>240~280</td><td>53</td></tr><tr><td>400</td><td>52</td></tr><tr><td>500</td><td>50</td></tr><tr><td>600</td><td>38</td></tr><tr><td>700</td><td>28</td></tr><tr><td>800</td><td>25</td></tr></table>

图3-1 经不同温度回火后的硬度变化[2]  
图片摘要：该图主要展示 3 1 经不同温度回火后的硬度变化[2]。
![](images/740a77343b0cc3dcfa6e187e10f8071670fde4191e843e2400f54872c41d21c7.jpg)  
（试样回火前经 $1030\sim 1050^{\circ}\mathrm{C}$ 淬火）

# 3.2.1.2 淬火温度对硬度的影响 见图3-2。

图3-2 不同淬火温度对硬度的影响[2]  
图片摘要：该图主要展示 3 2 不同淬火温度对硬度的影响[2]。
![](images/44286a56ebfe99c2693912d06f45693e9753f87ca68c90a799e326c25bbda1dc.jpg)  
1—水中冷却；2—空气中冷却

# 3.2.1.3 退火温度对钢硬度的影响 见图3-3。

图片摘要：该图主要展示 3 2 不同淬火温度对硬度的影响[2]。
![](images/0f3e4283cfc3cc3f423958dea6c012f58e339aca67c3a67ce65c849d3b8a7a8b.jpg)  
图3-3 不同退火温度对钢硬度的影响[2]

# 3.2.2 拉伸性能

# 3.2.2.1 钢材室温拉伸强度生产检验数据统计 见表3-3。

表3-3[3]  

<table><tr><td>项 目</td><td>S基值</td><td>A基值</td><td>B基值</td><td>X值</td><td>s</td></tr><tr><td>σb, MPa</td><td>685~980</td><td>725</td><td>795</td><td>875</td><td>56</td></tr></table>

注：上表数据为18个炉号、100个规格、165个数据统计结果。

# 3.2.2.2 不同热处理制度的室温拉伸性能 见表3-4。

表3-4[2]  

<table><tr><td colspan="2">热处理制度</td><td rowspan="2">σb, MPa</td><td rowspan="2">δ5, %</td></tr><tr><td>淬火</td><td>回火, ℃</td></tr><tr><td rowspan="7">1030~1050℃空冷</td><td>180~240</td><td>1618</td><td>3</td></tr><tr><td>240~280</td><td>1589</td><td>5</td></tr><tr><td>400</td><td>1530</td><td>3</td></tr><tr><td>500</td><td>1471</td><td>3</td></tr><tr><td>600</td><td>1226</td><td>6</td></tr><tr><td>700</td><td>735</td><td>9</td></tr><tr><td>800</td><td>716</td><td>9</td></tr><tr><td colspan="2">850℃退火</td><td>834</td><td>10</td></tr></table>

# 3.2.2.3 不同回火温度对室温拉伸性能的影响 见图3-4。

图片摘要：该图主要展示 3 4[2]。
![](images/44378448d6fe29feb2f7a01f946898d68f7471e926a8a78632c20ff02cc9b75d.jpg)  
图3-4 不同回火温度对室温拉伸性能的影响[2]（试样回火前经 $1030\sim 1050^{\circ}\mathrm{C}$ 油淬）

# 4 组织结构

4.1 相变温度 $\mathrm{Ac}1\approx 706^{\circ}\mathrm{C}$ ， $\mathrm{Ac}3\approx 780^{\circ}\mathrm{C}^{[4]}$ 。  
4.2 时间-温度-组织转变曲线  
4.3 合金组织结构 在淬火状态下的组织为马氏体, 回火过程中析出碳化物, 马氏体转变为回火马氏体或索氏体, 析出的碳化物随回火温度的高低而不同。

# 5 工艺性能与要求

# 5.1 成形性能

5.1.1 热压力加工工艺 由于该钢热导率较低，有热脆性，热加工时易产生裂纹，因此在锻轧过程中，应严格控制加热速度和加热温度，其工艺参数见表5-1。

表5-1  

<table><tr><td rowspan="2">升温与加热</td><td>开始温度</td><td>终止温度</td><td rowspan="2">冷却</td></tr><tr><td colspan="2">℃</td></tr><tr><td>低于850℃时,升温要缓慢,加热温度控制在1130~1180℃之间</td><td>1100~1150</td><td>≥850</td><td>缓冷</td></tr></table>

5.1.2 冷变形工艺 由于该钢组织为马氏体, 又含有较高的硫、磷, 故冷变形时塑性较差, 冷加工硬化程度较高, 微裂纹敏感性大。在冷成形过程中, 应将变形率控制在 $11\% \sim 18\%$ 范围内, 冷成形后应在 $8\mathrm{h}$ 内及时退火以消除应力。

5.2 焊接性能 焊接性能不好。  
5.3 零件热处理工艺  
5.3.1 零件的退火工艺为 $840\sim 860^{\circ}\mathrm{C}$ ，炉冷；也可用 $730\sim 780^{\circ}\mathrm{C}$ ，空冷[3]。  
5.3.2 零件的最终热处理工艺 见表5-2。

表5-2[5]  

<table><tr><td rowspan="2">淬火</td><td colspan="2">按强度选择回火温度</td><td colspan="2">按硬度选择回火温度</td><td rowspan="2">冷却介质</td></tr><tr><td>σb, MPa</td><td>回火温度,℃</td><td>HB, kgf/mm²</td><td>回火温度,℃</td></tr><tr><td rowspan="4">1000~1020℃油淬或空冷</td><td>889~1079</td><td>580~680</td><td>269~302</td><td>580~680</td><td>油</td></tr><tr><td>981~1177</td><td>540~630</td><td>285~363</td><td>540~630</td><td>油</td></tr><tr><td>1079~1275</td><td>520~580</td><td>302~388</td><td>520~580</td><td>油</td></tr><tr><td>1177~1373</td><td>500~540</td><td>363~444</td><td>500~540</td><td>油</td></tr><tr><td>900~930℃油或空冷</td><td>1373~1569</td><td>&lt;300</td><td>HR C≥44</td><td>&lt;300</td><td>空气</td></tr></table>

# 5.4 表面处理工艺

5.5 切削加工及磨削性能 切削加工性能良好，当用自动车床切削，切削速度 $25 \sim 35 \mathrm{~m} / \mathrm{min}$ ，吃刀量 $0.02 \sim 0.07 \mathrm{~mm}$ 时，粗糙度可达 $1.25 \mu \mathrm{m}$ 。滚丝性能较差，尤其是薄壁零件易裂，通常只用刀具挑扣。

# 参考资料

[1] Y B 675-73《航空用不锈及耐热钢钢棒技术条件》，冶金工业部标准化研究所出版，1974年。  
[2] BHA M, 航空材料手册（中译本），第一册，耐热钢及合金，1965年，第64～66页。  
[3] 北京航空材料研究所及有关工厂，2 Cr13Ni2 钢试验数据及生产检验报告汇编（不锈03—86），北京航空材料研究所，1986年8月。  
[4] 手册编写组，合金钢钢种手册，第五册，不锈耐酸钢，冶金工业出版社，1983年，第 $41\sim 42$ 页。  
[5] HB/Z80-84，《航空用不锈钢、耐热钢热处理说明书》，航空工业部标准化研究所出版，1984年。

编写：钟培道

审校：高荣贵、冯慎田

# 3 Cr13 Mo

# 1 概述

$3\mathrm{Cr}13\mathrm{Mo}$ 钢是马氏体型不锈钢，经淬火回火后使用，其主要性能与 $3\mathrm{Cr}13$ 钢相近，因含有合金元素钼，故其耐蚀性能优于 $3\mathrm{Cr}13$ 和 $4\mathrm{Cr}13$ 钢，热强性也相应地得到提高，但焊接性能差，不适于制造焊接件。

3Cr13Mo钢主要用于承受高载荷以及在腐蚀介质和磨损条件下工作的机械零件，亦可制造测量工具、医疗器械及手术刀片等。

1.1 材料牌号 3 Cr13Mo。  
1.2 相近牌号  
1.3 材料的技术标准 GB1220—84《不锈钢棒》。  
1.4 化学成分 见表1-1。

表1-1[1]  

<table><tr><td>元素</td><td>C</td><td>Mn</td><td>Si</td><td>Cr</td><td>Mo</td><td>S</td><td>P</td></tr><tr><td>含量,%</td><td>0.28~0.35</td><td>≤1.00</td><td>≤0.80</td><td>12.00~14.00</td><td>0.50~1.00</td><td>≤0.030</td><td>≤0.035</td></tr></table>

1.5 热处理制度 棒材 $1025\sim 1075^{\circ}C$ 油淬 $+200\sim 300^{\circ}C$ 回火。  
1.6 品种规格和供应状态   
1.6.1 品种规格 见表1-2中各标准的规定。

表1-2  

<table><tr><td>状态\技术标准\品种</td><td>圆 钢</td><td>方 钢</td></tr><tr><td>热 轧</td><td>GB 702-86</td><td>GB 702--86</td></tr><tr><td>锻 造</td><td>GB 908-72</td><td>GB 908-72</td></tr></table>

1.6.2 供应状态 以退火状态（ $\mathrm{HB} \leqslant 207 \mathrm{~kgf} / \mathrm{mm}^{2}$ ）供应。  
1.7 熔炼和铸造工艺 可用电弧炉、电弧炉 + 电渣重熔等方法熔炼。  
1.8 应用概况及特殊要求 在航空上主要用作活门、弹簧、柱塞、阀芯、阀套、轴类等要求耐磨、耐腐蚀零件。在民用工业中也获得了较广泛的应用。

# 2 物理及化学性能

# 2.1 热性能

2.1.4 线膨胀系数 见表2-1。

表2-1[2]   

<table><tr><td>θ, ℃</td><td>20~100</td><td>20~200</td><td>20~300</td><td>20~400</td><td>20~500</td><td>20~600</td><td>20~700</td></tr><tr><td>α, 10-6℃-1</td><td>10.5</td><td>10.9</td><td>11.2</td><td>11.7</td><td>11.9</td><td>11.7</td><td>11.5</td></tr></table>

2.2 密度 $\rho = 7.71\mathrm{g / cm}^{3[2]}$   
2.3 电性能  
2.4 磁性能  
2.5 化学性能  
2.5.1 抗氧化性能 在 $750^{\circ}\mathrm{C}$ 以下具有稳定的抗氧化性能。  
2.5.2 耐腐蚀性能 耐均匀腐蚀性能 见表2-2。

表 2-2 [2]  

<table><tr><td colspan="3">试 验 条 件</td><td>试验时间</td><td>腐蚀速度</td></tr><tr><td>介 质</td><td>浓度,%</td><td>温度,℃</td><td>h</td><td>mm/a</td></tr><tr><td>氯化钠</td><td>0.9</td><td rowspan="2">20</td><td rowspan="2">480</td><td rowspan="2">0.0226</td></tr><tr><td>双氧水</td><td>30</td></tr><tr><td>氯化钠</td><td>0.9</td><td rowspan="2">20</td><td rowspan="2">72</td><td rowspan="2">0.0790</td></tr><tr><td>双氧水</td><td>30</td></tr></table>

# 3 力学性能

3.1 技术标准规定的力学性能 见表3-1。

表3-1  

<table><tr><td>技 术 标 准</td><td>热处理 制 度</td><td>HRC</td></tr><tr><td>GB 1220-84</td><td>1025~1075℃油淬+200~300℃回火</td><td>≥50</td></tr></table>

3.2 室温和不同温度下的力学性能  
3.2.1 硬度 在退火或高温回火状态，硬度 $\mathrm{HB} \leqslant 209\mathrm{kgf / mm^2}$ 。  
3.3 持久和蠕变性能  
3.4 疲劳性能  
3.5 弹性性能  
3.5.1 弹性模量 不同温度下的弹性模量 见表3-2。

表3-2[2]  

<table><tr><td>θ, ℃</td><td>20</td><td>100</td><td>200</td><td>300</td><td>400</td><td>500</td><td>600</td></tr><tr><td>E, GPa</td><td>222</td><td>217</td><td>213</td><td>205</td><td>196</td><td>185</td><td>172</td></tr></table>

# 4 组织结构

4.1 相变温度 见表 $4-1$ 。

表4-1[2]  

<table><tr><td>相变点</td><td>A c1</td><td>A c 3</td><td>A r 1</td><td>A r 3</td></tr><tr><td>θ, ℃</td><td>~840</td><td>~890</td><td>750</td><td>790</td></tr></table>

4.2 时间-温度-组织转变曲线  
4.3 合金组织结构 在淬火状态下的组织为马氏体，在回火过程中析出碳化物。

# 5 工艺性能与要求

5.1 成形性能 钢的热压力加工工艺 见表5-1。

表5-1{2}  

<table><tr><td>开锻温度</td><td>终锻温度</td><td>冷却</td></tr><tr><td>1150~1200℃</td><td>&gt;850℃</td><td>缓冷并及时退火</td></tr></table>

5.2 焊接性能 焊接性能差，不宜制作焊接件。  
5.3 零件热处理工艺 见表5-2。

表5-2[2]  

<table><tr><td>项 目</td><td>退 火</td><td>淬 火</td><td>回 火</td></tr><tr><td>加热温度,℃</td><td>850~870</td><td>1020~1075</td><td>200~300</td></tr><tr><td>冷却方式</td><td>炉 冷</td><td>油</td><td>空 气</td></tr></table>

5.4 表面处理工艺  
5.5 切削加工及磨削性能 切削性能和抛光性能都比3Cr13、4Cr13钢好。

# 参考资料

[1] GB 1220—75《不锈耐酸钢技术条件》，冶金工业部标准化研究所，1976年。  
[2] 手册编写组，合金钢钢种手册，第五册，不锈耐酸钢，冶金工业出版社，1983年。第 $36\sim 37$ 页。

编写：钟培道

审校：高荣贵、冯慎田

# 1 Cr17Ni2

# 1 概述

1Cr17Ni2钢属于马氏体-铁素体型不锈钢，经淬火回火后在 $400^{\circ}\mathrm{C}$ 以下使用。该钢除具有良好的耐蚀性和较高的力学性能外，抛光性能、切削加工性能及冷冲压成形性能亦好，并可用各种方法焊接，焊后必须进行高温回火或调质处理，但热加工工艺比较复杂，化学成分的微小波动显著影响钢的组织与性能，回火脆性温度变化较大，均是其不足之处。

1Cr17Ni2钢在航空工业上一般用来制造在潮湿介质中工作的承力件。

1.1 材料牌号 1Cr17Ni2。  
1.2 相近牌号 X17H2（苏联）；AISI431(美国)；SUS431(日本)；En57(英国)；Z15CN16-2（法国） $^{[1]}$ 。  
1.3 材料的技术标准 见表1-1。

表1-1  

<table><tr><td>品种</td><td>技术标准</td></tr><tr><td rowspan="3">棒材</td><td>GB 1220-84《不锈钢棒》</td></tr><tr><td>Y B 675-73《航空用不锈及耐热钢钢棒技术条件》</td></tr><tr><td>HB 5270-83《航空发动机转动件用高级优质不锈钢钢棒》</td></tr><tr><td rowspan="2">板材</td><td>Y B 677-71《航空用不锈冷轧薄钢板》</td></tr><tr><td>GB 3280-84《不锈钢冷轧钢板》</td></tr><tr><td>丝材</td><td>J 8-C J-107《冷顶镦不锈钢丝技术协议》</td></tr><tr><td>锻件</td><td>HB 5024-77《结构钢、不锈及耐热钢锻件》</td></tr></table>

1.4 化学成分 见表1-2。

表1-2[2]  

<table><tr><td>元素</td><td>C</td><td>Mn</td><td>Si</td><td>Cr</td><td>Ni</td><td>S</td><td>P</td></tr><tr><td>含量,%</td><td>0.11~0.17</td><td>&lt;0.80</td><td>&lt;0.80</td><td>16.00~18.00</td><td>1.50~2.50</td><td>≤0.030</td><td>≤0.035</td></tr></table>

1.5 热处理制度 钢棒 $950 \sim 1040^{\circ} \mathrm{C}$ 油淬 $+275 \sim 350^{\circ} \mathrm{C}$ 回火，空冷。钢板 $970 \sim 1030^{\circ} \mathrm{C}$ 油淬 $+275 \sim 350^{\circ} \mathrm{C}$ 回火，空冷。锻件 $950 \sim 1040^{\circ} \mathrm{C}$ 油淬，回火制度分三种：

（1） $275\sim 350^{\circ}C$ 空冷；（2） $500\sim 540^{\circ}C$ 水冷；（3） $670\sim 690^{\circ}C$ 空冷。

1.6 品种规格和供应状态

1.6.1 品种规格 热轧材 $d8\sim 120\mathrm{mm}$ ，方 $8\sim 120\mathrm{mm}$ ；锻材 $d80\sim 220\mathrm{mm}$ ；圆饼 $d394$ $\times 200\mathrm{mm}$ 等；冷拉材 $d7\sim 38\mathrm{mm}$ ， $s7\sim 36\mathrm{mm}$ ；热轧板 $4.5\sim 20\times 600\sim 1800\times 600\sim$

$6500\mathrm{mm}$ ， $1.0\sim 4.0\times 600\sim 1000\times 800\sim 2000\mathrm{mm}$ ；冷轧板 $1.2\sim 4.0\times 750\sim 1000\times 1500$ $\sim 2000\mathrm{mm}$ 。

1.6.2 供应状态 钢棒及锻件以高温回火或正火并高温回火后供应；板材以软态供应；冷拉材以冷拉状态供应。

1.7 熔炼和铸造工艺 可用电弧炉、电弧炉 $+$ 电渣重熔等方法冶炼。

1.8 应用概况及特殊要求 在世界各主要工业国家都有与之相近的牌号，应用较为广泛。在我国航空工业中，主要用作飞机发动机的压气机转子叶片、整流叶片、盘、压气机机匣、内外环、承力螺栓和吊挂等。尽管该钢是一个较成熟的材料，然而在使用中至今仍不时出现这样那样的问题。为使其获得良好的耐蚀性和冲击韧性，应避免在 $400 \sim 580^{\circ} \mathrm{C}$ 温度区间内回火。此外，淬火冷速宜快不宜慢。

# 2 物理及化学性能

# 2.1 热性能

2.1.2 热导率 见表2-1。

表 2 1 [3]  

<table><tr><td>θ, ℃</td><td>20</td><td>100</td><td>200</td><td>300</td><td>400</td><td>500</td><td>600</td><td>700</td><td>800</td><td>900</td></tr><tr><td>λ, W/(m·℃)</td><td>20.9</td><td>21.8</td><td>22.6</td><td>23.4</td><td>24.3</td><td>25.1</td><td>26.0</td><td>26.8</td><td>28.1</td><td>29.7</td></tr></table>

2.1.3 比热容 $C$ （ $20 \sim 100^{\circ} \mathrm{C}$ ） $= 481 \mathrm{~J} / (\mathrm{kg} \cdot {}^{\circ} \mathrm{C})^{[2]}$ 。

2.1.4 线膨胀系数 见表2-2。

表2-2[3]
