Repository: C-zj02/CFD-claw

<div align="center">

**English** | [中文](#中文版) | [Français](README_FR.md) | [Русский](README_RU.md) | [हिन्दी](README_HI.md) | [العربية](README_AR.md) | [Português](README_PT.md)

# 🚀 Claude Code Python

**A Complete Python Reimplementation Based on Real Claude Code Source**

*From TypeScript Source → Rebuilt in Python with ❤️*

***
**🔥 Active Development • New Features Weekly 🔥**

</div>

***

## 🎯 What is This?

**Clawd Code** is a **complete Python rewrite** of Claude Code, based on the **real TypeScript source code**.

File: RAG-data/中国航空材料手册(第1版) 第1卷 结构钢 不锈钢801-935.pdf-265b6c12-4bbe-4fb1-a646-681191f1fff0.md (part 2 of 5)
$0.05 \times 100\mathrm{mm}$ ；冷拔管 $d6 \sim 25 \times 1 \sim 5\mathrm{mm}$ 。
<table><tr><td rowspan="2">θ, ℃</td><td>σb</td><td>σ0.2</td><td>δ5</td><td>ψ</td></tr><tr><td colspan="2">MPa</td><td colspan="2">%</td></tr><tr><td>0</td><td>885</td><td>243</td><td>64.7</td><td>75</td></tr><tr><td>-20</td><td>976</td><td>241</td><td>55.9</td><td>67</td></tr><tr><td>-50</td><td>1101</td><td>237</td><td>50.1</td><td>71</td></tr><tr><td>-100</td><td>1282</td><td>223</td><td>42.9</td><td>69</td></tr><tr><td>-140</td><td>1368</td><td>247</td><td>41.2</td><td>68</td></tr><tr><td>-196</td><td>T609</td><td>232</td><td>38.2</td><td>67</td></tr></table>

# 3.3 持久和蠕变性能

# 3.3.1 高温持久性能 见图3-1。

图片摘要：该图主要展示 3 4[4]。
![](images/df9ff5eb125b09597b511df46b007ba541852612dbbd96963aad152a38ae8f7a.jpg)  
图3-1 在 $704^{\circ}\mathrm{C}$ 和 $815^{\circ}\mathrm{C}$ 时OCr18Ni9钢的持久强度[3]

# 3.3.2 高温蠕变性能 见图3-2。

图片摘要：该图主要展示 3 1 在 和 时OCr18Ni9钢的持久强度[3]。
![](images/f9ab534bab5c06781a8f959839f094d1bc6a6cb85e0a89808bb08512ee595893.jpg)  
图3-2 在不同温度和不同蠕变速度下 $0\mathrm{Cr18Ni9}$ 钢的抗蠕变强度[3]

# 3.4 疲劳性能

# 3.5 弹性性能

3.5.1 弹性模量 $E(20^{\circ}\mathrm{C}) = 199\mathrm{GPa}$

# 4 组织结构

# 4.1 相变温度

# 4.2 时间-温度-组织转变曲线

4.3 合金组织结构 固溶状态为奥氏体组织；冷变形后为奥氏体 + 形变马氏体；时效后为奥氏体 + 马氏体 + 沉淀相。

# 5 工艺性能与要求

# 5.1 成形性能

5.1.1 热加工性能 热加工性能良好。加热温度 $1160 \sim 1200^{\circ} \mathrm{C}$ ，热加工温度 $1180 \sim$ $900^{\circ} \mathrm{C}$ 。  
5.1.2 冷加工性能 冷加工性能良好，可进行冷轧、冷拔，也能承受弯曲、卷边、折叠、深冲等冷加工。  
5.2 焊接性能 焊接性能良好，可采用各种方法焊接，焊后不需热处理，焊接电流比焊接低碳钢时小 $20\%$ 左右，电弧不应当过长，焊层间应当快冷，以窄道焊为宜。可采用奥002焊条，焊后不会出现刀口状腐蚀。焊缝金属 $\sigma_{\mathrm{b}} \geqslant 510 \mathrm{MPa}$ ， $\delta_{5} \geqslant 35\%$ 。  
5.3 零件热处理工艺 航空零件适宜的热处理规范为 $1050 \sim 1100^{\circ} \mathrm{C}$ 空冷或水冷。但通常在零件加工前先进行处理，成品零件不再热处理。  
5.4 表面处理 该钢具有良好的耐腐蚀性，一般不需要表面处理。  
5.5 切削加工及磨削性能 加工硬化率较高，机加工时，应采用硬质合金刀具及低速度大进刀量的加工工艺。其车削效率约为中碳钢的 $50\%$ ，并要求采用冷却液充分冷却。

# 参考资料

[1] YB677-71《航空用不锈冷轧薄钢板》，冶金工业部标准化研究所，1971年。  
[2] 手册编写组，合金钢钢种手册，第五分册，不锈耐酸钢，冶金工业出版社，1983年，第50～52页。  
[3] BIIAM，航空材料手册（中译本），耐热钢及合金，1965年，第 $153\sim 155$ 页。  
[4] Donald Peckner, I. M. Bernstein, Handbook of Stainless Steels, McGraw Hill, Inc., 1977年。P. 20-9。

编写：罗培令、冯慎田

审校：赵先存、宋为顺

# 1 Cr18Ni9

# 1 概述

1Cr18Ni9钢系18-8型铬-镍奥氏体不锈钢中较简单的一种。其耐腐蚀性能、冷加工成形性和焊接性能均较好，但耐晶间腐蚀性能不及18-8型中含钛、铌及超低碳钢种。经 $650^{\circ}\mathrm{C}$ 左右敏化处理或中温长期保温后，有晶间腐蚀敏感性。

1Cr18Ni9钢在航空上主要用以制造中等温度下耐腐蚀而强度要求不高的结构件和焊接件。冷拉钢丝及冷轧钢带，可制造室温、低温以及 $250^{\circ}\mathrm{C}$ 以下使用的不锈钢。1Cr18Ni9钢不能用热处理强化，但可通过冷变形获得较高强度。该钢种有日渐被0Cr18Ni9及00Cr18Ni10钢代替的趋势。

1.1 材料牌号 1 Cr18Ni9。  
1.2 相近牌号 X18H9，1X18H9，31（苏联）；AISI302，SAE30302（美国）；SUS302（日本）；302S25（英国）；Z10CN18-09（法国）。  
1.3 材料的技术标准 见表1-1。

表1-1  

<table><tr><td>品种</td><td>技术标准</td></tr><tr><td rowspan="2">棒材</td><td>GB 1220-84《不锈钢棒》</td></tr><tr><td>Y B 675-73《航空用不锈及耐热钢钢棒技术条件》</td></tr><tr><td rowspan="3">板材</td><td>GB 3280-84《不锈钢冷轧钢板》</td></tr><tr><td>GB 3281-82《不锈耐酸及耐热钢厚钢板技术条件》</td></tr><tr><td>Y B 677-71《航空用不锈冷轧薄钢板》</td></tr><tr><td rowspan="3">丝材</td><td>GB 4240-84《不锈钢丝》</td></tr><tr><td>Y B (T) 11-83《弹簧用不锈钢丝》</td></tr><tr><td>Q/L B 33-84《航空用高强度不锈弹簧钢丝》</td></tr><tr><td>带材</td><td>GB 2598-81《冷轧不锈、耐热钢带》</td></tr><tr><td>管材</td><td>GB 2270-80《不锈钢无缝钢管》</td></tr></table>

# 1.4 化学成分 见表1-2。

表1-2  

<table><tr><td>元素</td><td>C</td><td>Mn</td><td>Si</td><td>Cr</td><td>Ni</td><td>S</td><td>P</td></tr><tr><td>含量,%</td><td>≤0.14</td><td>≤2.00</td><td>≤0.80</td><td>17.00~20.00</td><td>8.00~11.00</td><td>≤0.020</td><td>≤0.035</td></tr></table>

1.5 热处理制度 固溶处理 棒材 $1100 \sim 1150^{\circ} \mathrm{C}$ , 水冷; 板材 $1030 \sim 1070^{\circ} \mathrm{C}$ , 水冷或空冷; 带材 $1080 \sim 1130^{\circ} \mathrm{C}$ , 水冷。

# 1.6 品种规格和供应状态

1.6.1 品种规格 热轧材 $d8 \sim 120 \mathrm{~mm}$ ，方 $8 \sim 120 \mathrm{~mm}$ ；锻材 $250 \mathrm{~mm}$ 以下的圆棒， $200 \mathrm{~mm}$ 以下的方棒；冷拉材 $65 \mathrm{~mm}$ 以下的圆棒与方棒，热轧板 $4.5 \sim 20 \times 600 \sim 1800 \times 600 \sim 6500 \mathrm{~mm}$ ；热轧无缝管 $d57 \sim 133 \times 4.0 \sim 30 \mathrm{~mm}$ ；不同尺寸的冷轧无缝管；钢丝 $d0.1 \sim 8.0 \mathrm{~mm}$ ；弹簧钢丝 $d0.2 \sim 8 \mathrm{~mm}$ 。

1.6.2 供应状态 通常在固溶处理状态下供应，也可在一定的冷变形状态下供应。

1.7 熔炼和铸造工艺 采用电弧炉或电弧炉 + 电渣重熔。亦可采用感应炉、真空感应炉以及 AOD、VOD 等方法熔炼。

# 1.8．应用概况及特殊要求

1.8.1 应用概况 在我国应用不及 $1\mathrm{Cr}18\mathrm{Ni}9\mathrm{T}$ 钢广泛，主要用于制造不锈耐酸的外壳、浮筒以及船舶控制设备的低磁性零件。该钢的冷拉钢丝和冷轧钢带可用于制造不锈钢弹性元件。  
1.8.2 特殊要求 在一定环境及介质中具有晶间腐蚀倾向。焊接件在焊后须重新固溶处理，并随之尽可能快冷，否则易发生晶间腐蚀。应避免在 $427^{\circ}\mathrm{C}$ 左右长期保温或在 $600\sim$ $870^{\circ}\mathrm{C}$ 范围内短时保温，以避免碳化物析出，降低其耐腐蚀性能。在校直过程中的小量变形或弯曲，会使固溶状态材料的屈服强度提高。

# 2 物理及化学性能

# 2.1 热性能

2.1.1 熔化温度范围 $1398\sim 1420^{\circ}\mathrm{C}$   
2.1.2 热导率 见表2-1。

表2-1[2]   

<table><tr><td>θ, °C</td><td>20</td><td>100</td><td>200</td><td>300</td><td>400</td><td>500</td><td>600</td><td>700</td><td>800</td><td>900</td><td>1000</td></tr><tr><td>λ, W/(m, °C)</td><td>15.9</td><td>16.3</td><td>18.0</td><td>18.8</td><td>20.1</td><td>21.4</td><td>23.9</td><td>25.5</td><td>26.8</td><td>26.8</td><td>28.1</td></tr></table>

# 2.1.3 比热容 见表2-2。

表2-2  

<table><tr><td>θ, C</td><td>50~100</td><td>100~200</td><td>200~300</td><td>300~400</td><td>400~500</td></tr><tr><td>C&#x27;, J (kg·C)</td><td>511</td><td>528</td><td>541</td><td>565</td><td>590</td></tr><tr><td>θ, C</td><td>500~600</td><td>600~700</td><td>700~800</td><td>800~900</td><td>900~1000</td></tr><tr><td>C, J (kg·C)</td><td>636</td><td>628</td><td>641</td><td>645</td><td>649</td></tr></table>

# 2.1.4 线膨胀系数 见表2-3。

表2-3  

<table><tr><td>θ, ℃</td><td>20~100</td><td>100~200</td><td>200~300</td><td>300~400</td><td>400~500</td></tr><tr><td>α, 10-6℃</td><td>15.5</td><td>18.1</td><td>18.4</td><td>19.1</td><td>19.7</td></tr><tr><td>θ, ℃</td><td>500~600</td><td>600~700</td><td>700~800</td><td>800~900</td><td>900~1000</td></tr><tr><td>α, 10-6℃-1</td><td>20.3</td><td>20.8</td><td>20.8</td><td>20.6</td><td>20.7</td></tr></table>

2.2 密度 $\rho = 7.92\mathrm{g / cm}^3$

# 2.3 电性能

2.3.1 电阻率 见表2-4。

表2-4[2]  

<table><tr><td>θ, ℃</td><td>20</td><td>100</td><td>200</td><td>300</td><td>400</td><td>500</td><td>600</td><td>700</td></tr><tr><td>ρ, 10-8·Ω·m</td><td>70</td><td>74</td><td>85</td><td>91</td><td>97</td><td>102</td><td>107</td><td>111</td></tr></table>

2.4 磁性能 在固溶状态下基本上无磁性，但在冷变形过程中会产生磁性，随着含镍量的降低、铬含量增加，磁性增加。

# 2.5 化学性能

2.5.1 抗氧化性能 在 $850^{\circ}\mathrm{C}$ 以下的空气介质中以及在 $750^{\circ}\mathrm{C}$ 以下的航空燃料燃烧产物的气氛中，具有稳定的抗氧化性，在常温浓硝酸中也是稳定的。

# 2.5.2 耐腐蚀性能

2.5.2.1 耐均匀腐蚀性能相似于 $1\mathrm{Cr}18\mathrm{Ni}9\mathrm{Ti}$ 。

2.5.2.2 耐晶间腐蚀性能 固溶状态下的材料能通过GB1223—75《不锈耐酸钢晶间腐蚀倾向试验方法》中“L”法检验。若固溶处理后缓慢冷却或在 $427\sim 870^{\circ}\mathrm{C}$ 之间保温，会出现晶间腐蚀倾向。  
2.5.2.3 耐应力腐蚀性能成形时，若存在高的残余应力，在氯离子介质中，易产生应力腐蚀开裂，但在一般大气条件下，即使是超硬态板材，亦不易产生应力腐蚀。

# 3 力学性能

3.1 技术标准规定的力学性能 见表3-1、表3-2。

表3-1  

<table><tr><td rowspan="3">品种</td><td rowspan="3">技术标准</td><td rowspan="3">材料状态</td><td>σb</td><td>σ0.2</td><td>δs</td><td>ψ</td><td>αKU</td></tr><tr><td colspan="2">MPa</td><td colspan="2">%</td><td>kJ/m²</td></tr><tr><td colspan="5">不小于</td></tr><tr><td rowspan="2">钢板</td><td rowspan="2">YB 677-71</td><td>1030~1070℃水冷</td><td>550</td><td>-</td><td>40</td><td>-</td><td>-</td></tr><tr><td>冷轧</td><td>930~1225</td><td>-</td><td>15</td><td>-</td><td>-</td></tr><tr><td rowspan="4">钢带</td><td rowspan="4">GB 2598-81</td><td>软</td><td>530</td><td>-</td><td>40</td><td>-</td><td>-</td></tr><tr><td>半硬</td><td>785</td><td>-</td><td>20</td><td>-</td><td>-</td></tr><tr><td>硬</td><td>980</td><td>-</td><td>10</td><td>-</td><td>-</td></tr><tr><td>特硬</td><td>1130</td><td>-</td><td>5</td><td>-</td><td>-</td></tr><tr><td>钢棒</td><td>YB 675-73</td><td>1100~1150℃水冷</td><td>540</td><td>196</td><td>45</td><td>60</td><td>1230</td></tr></table>

表3-2 [3]   

<table><tr><td>钢丝直径,mm</td><td>σb, MPa</td><td>钢丝直径,mm</td><td>σb, MPa</td></tr><tr><td>0.2~0.3</td><td>≥2110</td><td>&gt;2.2~2.6</td><td>1620~1815</td></tr><tr><td>&gt;0.3~0.4</td><td>≥2060</td><td>&gt;2.6~3.0</td><td>1570~1765</td></tr><tr><td>&gt;0.4~0.5</td><td>≥2010</td><td>&gt;3.0~3.4</td><td>1520~1715</td></tr><tr><td>&gt;0.5~0.6</td><td>≥1960</td><td>&gt;3.4~3.8</td><td>1470~1665</td></tr><tr><td>&gt;0.6~0.7</td><td>≥1910</td><td>&gt;3.8~4.2</td><td>1420~1620</td></tr><tr><td>&gt;0.7~0.8</td><td>1910~2110</td><td>&gt;4.2~4.6</td><td>1375~1570</td></tr><tr><td>&gt;0.8~1.0</td><td>1865~2060</td><td>&gt;4.6~5.0</td><td>1325~1520</td></tr><tr><td>&gt;1.0~1.3</td><td>1815~2010</td><td>&gt;5.0~5.6</td><td>1275~1470</td></tr><tr><td>&gt;1.3~1.6</td><td>1765~1960</td><td>&gt;5.6~6.4</td><td>1225~1420</td></tr><tr><td>&gt;1.6~1.9</td><td>1715~1910</td><td>&gt;6.4~8.0</td><td>1130~1325</td></tr><tr><td>&gt;1.9~2.2</td><td>1665~1865</td><td></td><td></td></tr></table>

注：试样经冷拉 $+350\sim 450^{\circ}C$ 保温 $30\mathrm{min}$ 以上。

# 3.2 室温和不同温度下的力学性能

# 3.2.1 硬度

# 3.2.1.1 室温硬度 见表3-3。

表3-3 [2]   

<table><tr><td>品 种</td><td>热处理制度</td><td>\( \mathrm{{HB}},\mathrm{{kgf}}/{\mathrm{{mm}}}^{2} \)</td></tr><tr><td>棒 材</td><td>1150℃固溶水冷</td><td>140</td></tr></table>

# 3.2.1.2 回火温度对冷拉弹簧钢丝硬度的影响 见表3-4。

表3-4 [4]   

<table><tr><td rowspan="2">钢丝直径mm</td><td rowspan="2">回火前状态</td><td colspan="5">不同温度回火1h后硬度，HRC</td></tr><tr><td>300℃</td><td>350℃</td><td>400℃</td><td>450℃</td><td>500℃</td></tr><tr><td>4</td><td rowspan="2">冷拉</td><td>46.6</td><td>48.2</td><td>48.7</td><td>48.5</td><td>47.6</td></tr><tr><td>6</td><td>44.0</td><td>45.5</td><td>45.1</td><td>45.3</td><td>44.9</td></tr></table>

# 3.2.2 拉伸性能

# 3.2.2.1 室温拉伸性能 见表3-5。

表3-5[2][3]  

<table><tr><td rowspan="2">品种</td><td rowspan="2">材料状态</td><td>σb</td><td>σ0.2</td><td>σ0.01</td><td>δ5</td><td>ψ</td></tr><tr><td colspan="3">MPa</td><td colspan="2">%</td></tr><tr><td>棒材</td><td>1150℃水冷</td><td>593</td><td>235</td><td>186</td><td>64</td><td>74</td></tr><tr><td rowspan="4">板材</td><td>冷轧</td><td>686</td><td>461</td><td>-</td><td>55</td><td>-</td></tr><tr><td>1050℃,水冷</td><td>637</td><td>382</td><td>-</td><td>69</td><td>82</td></tr><tr><td>1200℃,水冷</td><td>579</td><td>294</td><td>-</td><td>63</td><td>51</td></tr><tr><td>1100℃,水冷①</td><td>540~706</td><td>201~382</td><td>-</td><td>49~69</td><td>59~81</td></tr><tr><td>带材</td><td>1100℃,水冷</td><td>633</td><td>251</td><td>-</td><td>-</td><td>-</td></tr></table>

① 生产检验值。

# 3.2.2.2 室温和不同温度下的拉伸性能 见表3-6。

表3-6[2]

表3-7 [4]   

<table><tr><td rowspan="2">品种</td><td rowspan="2">热处理制度</td><td rowspan="2">θ,℃</td><td>σb</td><td>σ0.2</td><td>σ0.01</td><td>δ5</td><td>ψ</td></tr><tr><td colspan="3">MPa</td><td colspan="2">%</td></tr><tr><td rowspan="4">棒材</td><td rowspan="4">1150℃,水冷</td><td>20</td><td>593</td><td>235</td><td>186</td><td>64</td><td>74</td></tr><tr><td>650</td><td>378</td><td>98</td><td>69</td><td>33</td><td>40</td></tr><tr><td>760</td><td>211</td><td>98</td><td>59</td><td>17</td><td>18</td></tr><tr><td>870</td><td>137</td><td>69</td><td>54</td><td>19</td><td>27</td></tr><tr><td rowspan="6">带材</td><td>1100℃,水冷</td><td>20</td><td>633</td><td>251</td><td>-</td><td>-</td><td>-</td></tr><tr><td rowspan="5">1080℃,水冷</td><td>538</td><td>362</td><td>104</td><td>-</td><td>44</td><td>70</td></tr><tr><td>648</td><td>294</td><td>75</td><td>-</td><td>37</td><td>44</td></tr><tr><td>760</td><td>186</td><td>73</td><td>-</td><td>31</td><td>28</td></tr><tr><td>871</td><td>118</td><td>-</td><td>-</td><td>31</td><td>36</td></tr><tr><td>927</td><td>69</td><td>-</td><td>-</td><td>47</td><td>43</td></tr></table>

# 3.2.2.3 不同规格的弹簧钢丝于室温和低温下的拉伸性能 见表3-7及图3-1。

图片摘要：该图主要展示 3 7 [4]。
![](images/b24c7ca1efb46fc2d5d2863804ba430d8712f71226dcec163421a514f93e3167.jpg)  
图31 不同规格的弹簧钢丝室温和低温拉伸性能\* -室温；-78°C

<table><tr><td>钢丝直
径,mm</td><td>热处理
制度</td><td>θ,℃</td><td>σb,MPa</td></tr><tr><td>1</td><td rowspan="8">冷拉+400℃1h回火</td><td>20</td><td>1999</td></tr><tr><td>2</td><td>20</td><td>1781</td></tr><tr><td>3</td><td>20</td><td>1577.</td></tr><tr><td rowspan="2">4</td><td>20</td><td>1577</td></tr><tr><td>-78</td><td>1729</td></tr><tr><td>5</td><td>20</td><td>1383</td></tr><tr><td rowspan="2">6</td><td>20</td><td>1366</td></tr><tr><td>-78</td><td>1566</td></tr></table>

3.2.2.4 冷变形和回火对弹簧钢丝室温拉伸性能的影响 见表3-8及图3-2。

表3-8 [4]   

<table><tr><td>原始规格d</td><td>变形后规格d</td><td>冷变形率</td><td>冷拉状态</td><td>350~400℃回火状态</td></tr><tr><td>mm</td><td>mm</td><td>%</td><td colspan="2">σb, MPa</td></tr><tr><td rowspan="8">4.2</td><td>3.2</td><td>42</td><td>1236</td><td>1265</td></tr><tr><td>2.6</td><td>62</td><td>1442</td><td>1471</td></tr><tr><td>2.2</td><td>73</td><td>1608</td><td>1697</td></tr><tr><td>1.7</td><td>84</td><td>1804</td><td>1893</td></tr><tr><td>1.46</td><td>88</td><td>1785</td><td>1961</td></tr><tr><td>1.35</td><td>89</td><td>1834</td><td>2030</td></tr><tr><td>1.2</td><td>92</td><td>1922</td><td>2059</td></tr><tr><td>1.1</td><td>93</td><td>1991</td><td>2138</td></tr></table>

图片摘要：该图主要展示 3 8 [4]。
![](images/187327ae5aa38341e2c643574db5389a3e41f24e2082895777bdfedbe8806a52.jpg)  
图3-2 冷变形和回火对弹簧钢丝室温拉伸性能的影响冷拉状态；冷拉 $^+$ 回火状态

# 3.2.4 冲击性能

3.2.4.1 室温冲击性能 见表3-9。

表3-9 [2]   

<table><tr><td>品 种</td><td>热处理制度</td><td>\( {a}_{\mathrm{{KU}}},\mathrm{\;{kJ}}/{\mathrm{m}}^{2} \)</td></tr><tr><td>棒 材</td><td>1150°C,水冷</td><td>≥2450</td></tr><tr><td>铸 件</td><td>1100°C,水冷</td><td>1180</td></tr></table>

# 3.2.5 弯曲性能

3.2.5.1 室温反复弯曲性能 见表3-10。

表3-10[2]  

<table><tr><td>品种</td><td>状态</td><td>弯曲半径,mm板材厚度,mm</td><td>反复弯曲次数</td></tr><tr><td rowspan="2">板材</td><td>固溶</td><td>5</td><td>≥4</td></tr><tr><td>半冷硬</td><td>5</td><td>≥2</td></tr></table>

# 3.2.6 扭转和切变性能

3.2.6.1 弹簧钢丝室温和低温扭转性能 见表3-11。

表3-11 [4]   

<table><tr><td rowspan="2">钢丝直径mm</td><td rowspan="2">热处理制度</td><td rowspan="2">θ,℃</td><td>τb</td><td>τ0.3</td><td rowspan="2">至破断时的扭转角度(°)</td></tr><tr><td colspan="2">MPa</td></tr><tr><td rowspan="2">4</td><td rowspan="4">冷拉+校直+400℃1h回火</td><td>20</td><td>1263</td><td>804</td><td>-</td></tr><tr><td>-78</td><td>1510</td><td>-</td><td>~800</td></tr><tr><td rowspan="2">6</td><td>20</td><td>1189</td><td>945</td><td>-</td></tr><tr><td>-78</td><td>1472</td><td>-</td><td>~700</td></tr></table>

# 3.3 持久和蠕变性能

# 3.3.1 高温持久性能

3.3.1.1 板材的高温持久性能 见表3-12。

表3-12[2]  

<table><tr><td rowspan="2">品 种</td><td rowspan="2">热处理制度</td><td rowspan="2">θ, ℃</td><td>σ10</td><td>σ100</td></tr><tr><td colspan="2">MPa</td></tr><tr><td rowspan="2">板 材</td><td rowspan="2">1080~1130℃水冷</td><td>704</td><td>127</td><td>98</td></tr><tr><td>815</td><td>66</td><td>43</td></tr></table>

# 3.3.2 高温蠕变性能

# 3.3.2.1 棒材蠕变性能 见表3-13。

表3-13 [2]   

<table><tr><td rowspan="3">热处理制度</td><td rowspan="3">θ, C</td><td rowspan="3">t, h</td><td>σ0.01/250</td><td>σ1.0/1000</td></tr><tr><td colspan="2">总变形</td></tr><tr><td colspan="2">MPa</td></tr><tr><td rowspan="5">1050℃水冷</td><td>540</td><td>1000</td><td>-</td><td>118</td></tr><tr><td rowspan="2">650</td><td>250</td><td>69</td><td>-</td></tr><tr><td>1000</td><td>-</td><td>48</td></tr><tr><td>730</td><td>1000</td><td>-</td><td>21</td></tr><tr><td>815</td><td>1000</td><td>-</td><td>6</td></tr></table>

# 3.4 疲劳性能

# 3.4.1 高周疲劳

# 3.4.1.1 室温旋转变曲疲劳极限 见表3-14。

表3-14[2]  

<table><tr><td>品种</td><td>热处理制度</td><td>σ-1, MPa</td></tr><tr><td rowspan="2">板材</td><td>1080~1130℃, 水冷</td><td>265</td></tr><tr><td>退火</td><td>226</td></tr></table>

注：循环次数为 $10^{7}$ 。

# 3.5 弹性性能

# 3.5.1 弹性模量

# 3.5.1.1 不同状态板材室温弹性模量 见表3-15。

表3-15 [2]   

<table><tr><td>品种</td><td>材料状态</td><td>E(静态),GPa</td></tr><tr><td rowspan="2">板材</td><td>冷轧</td><td>176~191</td></tr><tr><td>1080~1130℃水冷</td><td>176~202</td></tr></table>

# 3.5.1.2 不同温度下弹簧钢丝的弹性模量 见表3-16。

表3-16 [4]   

<table><tr><td>θ, ℃</td><td>20</td><td>150</td><td>200</td><td>250</td><td>300</td></tr><tr><td>E(静态),GPa</td><td>184</td><td>172</td><td>170</td><td>167</td><td>164</td></tr></table>

# 3.5.2 切变模量

# 3.5.2.1 不同温度下弹簧钢丝的切变模量 见表3-17。

表3-17[4]  

<table><tr><td>θ, ℃</td><td>20</td><td>150</td><td>200</td><td>250</td><td>300</td></tr><tr><td>G, GPa</td><td>74</td><td>71</td><td>68</td><td>67</td><td>65</td></tr></table>

# 3.5.3 泊松比

3.5.3.1 室温和高温泊松比 见表3-18。

表3-18[4]  

<table><tr><td>θ, ℃</td><td>20</td><td>150</td><td>200</td><td>250</td><td>300</td></tr><tr><td>μ</td><td>0.24</td><td>0.21</td><td>0.25</td><td>0.26</td><td>0.27</td></tr></table>

# 4 组织结构

# 4.1 相变温度

# 4.2 时间-温度-组织转变曲线

4.3 合金组织结构 固溶状态为奥氏体；固溶 + 冷变形后为奥氏体 + 形变马氏体；固溶 + 冷变形 + 回火后为奥氏体 + 形变马氏体 + 碳化物。

# 5 工艺性能与要求

# 5.1 成形性能

5.1.1 热加工性能 热加工性能良好。加热温度 $1160 \sim 1200^{\circ} \mathrm{C}$ , 终锻、轧温度不低于 $850^{\circ} \mathrm{C}$ 。  
5.1.2 冷加工性能 固溶状态下，钢的塑性很高，可进行冷轧、冷拔加工，也可以用冷冲压或冷弯曲等成形。极限拉深系数约为2.06，工作拉深系数为 $1.80 \sim 1.90$ 。  
5.2 焊接性能 焊接性能良好。可采用各种焊接方法焊接。除滚焊和点焊外，焊接后建议在 $1100\sim 1150^{\circ}\mathrm{C}$ 固溶并快冷，以防止出现晶间腐蚀倾向。手工电弧焊时，可采用奥102、奥107、或奥132、奥137焊条。采用奥102、奥107焊条焊接，可通过GB1223-75“L”法检验；采用奥132、奥137焊条焊接，即使经过敏化处理，焊缝亦可通过“L”法晶间腐蚀检验。

5.3 零件热处理工艺 零件适宜的热处理规范为 $1000\sim 1120^{\circ}\mathrm{C}$ ，水冷。

5.4 表面处理工艺 1Cr18Ni9钢具有良好的耐腐蚀性能，一般不需要进行表面处理，但应经常保持表面洁净。为改善在某些介质中的耐腐蚀性能，可进行钝化处理。也可进行各种着色处理，以增加美观。  
5.5 切削加工及磨削性能 该钢加工硬化率较高，机加工时，应采用锐刀，使用低速度大进刀量的加工工艺。车削效率约为中碳钢的 $50\%$ 。车削时采用冷却液，使加工件充分冷却。

# 参考资料

[1] YB675-73《航空用不锈及耐热钢钢棒技术条件》，冶金部标准化研究所，1973年。  
[2] BHAM, 航空材料手册（中译本），耐热钢及合金，1965年，第 $156\sim 160$ 页。  
[3] Q/LB33—84《航空用高强度不锈钢钢丝》（内部标准），1984年。  
[4] 北京航空材料研究所，1Cr18Ni9弹簧钢丝全面性能试验报告（内部资料），1984年。  
[5] 手册编写组, 合金钢钢种手册, 第五分册, 不锈耐酸钢, 冶金工业出版社, 1983年, 第 $52 \sim 55$ 页。

编写：罗培令、冯慎田

审校：赵先存、宋为顺

# 1Cr18Ni9Ti

# 1 概述

1Cr18Ni9Ti钢属通用型铬-镍奥氏体不锈钢。钢中加入钛是为了防止一般奥氏体钢经 $500\sim 800^{\circ}\mathrm{C}$ 范围内保温后出现的晶间腐蚀倾向。但是解决晶间腐蚀最根本的措施是把钢中碳含量降低到 $0.03\%$ 以下。在国外，1Cr18Ni9Ti钢的产量很低，已由00Cr18Ni10及0Cr18Ni10钢所代替。今后我国也要逐步限制1Cr18Ni9Ti钢的产量，将扩大使用0Cr18Ni10及00Cr18Ni10不锈钢。

1Cr18Ni9Ti钢具有优良的抗氧化酸均匀腐蚀性，但是耐应力腐蚀性和耐点蚀性能较差。它具有良好的延性和韧性以及冲压性和拉深性能，直到- $196^{\circ}\mathrm{C}$ 仍具有优良的冲击韧性。这种钢不能用热处理强化，冷加工是强化的唯一手段。钢的可焊性良好，可用各种方法进行焊接，在不要求耐晶间腐蚀的情况下，焊后一般不需要热处理。该钢是我国奥氏体不锈钢中产量最多的一种，它广泛用于航空、航天、化工、食品、医疗等各部门。

# 1.1 材料牌号 1Cr18Ni9Ti。

1.2 相近牌号 1X18H9T；3Y1T（苏联）；AISI321，SAE30321（美国）；SUS321（日本）；321S20（英国）；Z10CNT18-11（法国）。

# 1.3 材料的技术标准 见表1-1。

表1-1  

<table><tr><td>品种</td><td>技术标准</td></tr><tr><td rowspan="2">钢棒</td><td>GB 1220-84《不锈钢棒》</td></tr><tr><td>YB 675-73《航空用不锈及耐热钢钢棒技术条件》</td></tr><tr><td rowspan="3">钢板</td><td>GB 3280-84《不锈钢冷轧钢板》</td></tr><tr><td>GB 3281-82《不锈耐酸及耐热钢厚钢板技术条件》</td></tr><tr><td>YB 677-71《航空用不锈冷轧薄钢板》</td></tr><tr><td>钢带</td><td>GB 2598-81《冷轧不锈、耐热钢带》</td></tr><tr><td>钢丝</td><td>GB 4240-84《不锈钢丝》</td></tr><tr><td rowspan="3">钢管</td><td>GB 2270-80《不锈钢无缝钢管》</td></tr><tr><td>GB 3090-82《不锈钢小直径钢管》</td></tr><tr><td>YB 678-71《航空用不锈无缝钢管》</td></tr><tr><td>锻件</td><td>HB 5024-77《结构钢、不锈及耐热钢锻件》</td></tr></table>

# 1.4 化学成分 见表1-2。

表1-2[1]  

<table><tr><td>元素</td><td>C</td><td>Mn</td><td>Si</td><td>Cr</td><td>Ni</td><td>S</td><td>P</td><td>Ti</td></tr><tr><td>含量,%</td><td>≤0.12</td><td>≤2.0</td><td>≤0.80</td><td>17.00~19.00</td><td>8.00~11.00</td><td>≤0.025</td><td>≤0.035</td><td>5(C% - 0.02) ~ 0.8</td></tr></table>

1.5 热处理制度 固溶处理 棒材 $1050 \sim 1150^{\circ} \mathrm{C}$ ，水冷。板材 $1030 \sim 1070^{\circ} \mathrm{C}$ ，水冷或空冷。

# 1.6 品种规格和供应状态

# 1.8 应用概况及特殊要求

1.6.1 品种规格 热轧材 $d8\sim 70\mathrm{mm}$ ， $d75\sim 120\mathrm{mm}$ ，方 $8\sim 50\mathrm{mm}$ ，方 $55\sim 120$ mm；锻材 $d55\sim 145\mathrm{mm}$ ， $d150\sim 250\mathrm{mm}$ ，方 $55\sim 120\mathrm{mm}$ ，方 $125\sim 150\mathrm{mm}$ ，方 $155\sim$ $220\mathrm{mm}$ ；冷拉材 $d8\sim 28\mathrm{mm}$ ， $d30\sim 38\mathrm{mm}$ ， $d40\sim 50\mathrm{mm}$ ， $d53\sim 65\mathrm{mm}$ ， $s8\sim 28\mathrm{mm}$ ， $s30\sim 36\mathrm{mm}$ ， $s38\sim 65\mathrm{mm}$ ；热轧板 $4.5\sim 20\times 600\sim 900\times 600\sim 6500\mathrm{mm}$ ， $22\sim 24\times$ $1000\sim 2000\times 4000\sim 7000\mathrm{mm}$ ， $1.0\sim 4.0\times 600\sim 1000\times 800\sim 2000\mathrm{mm}$ ；冷轧薄板 $0.5\sim$ $4.0\times 750\sim 1000\times 1500\sim 2000\mathrm{mm}$ ；热轧钢带 $2.5\sim 6\times 60\sim 130\mathrm{mm}$ ；冷轧钢带 $0.1\sim 2.5$ $\times 20\sim 400\mathrm{mm}$ ；热轧无缝管 $d57\sim 108\times 4.0\sim 10\mathrm{mm}$ ， $d70\sim 95\times 4.5\sim 5.0\mathrm{mm},d68$ $\times 20\sim 400\mathrm{mm}$ ；热轧无缝管 $d57\sim 108\times 4.0\sim 10\mathrm{mm}$ ， $d70\sim 95\times 4.5\sim 5.0\mathrm{mm},d68$ $\times 20\sim 400\mathrm{mm}.$ 热轧无缝管 $d57\sim 108\times 4.0\sim 10\mathrm{mm}$ ， $d70\sim 95\times 4.5\sim 5.0\mathrm{mm},d68$ $\times 20\sim 400\mathrm{mm}.$ 热轧无缝管 $d57\sim 108\times 19\sim 22\mathrm{mm},d114\sim 127\times 24\mathrm{mm},d127\times 25\sim 30\mathrm{mm};$ 冷拔（轧）无缝管 $d6\sim 65\times 0.1\sim 8\mathrm{mm}$ ：钢丝 $d_{0}.1\sim 8~\mathrm{mm}_{c}$   
1.6.2 供应状态 通常以固溶处理状态供应，也可在锻、轧状态或一定的冷变形状态下供应。  
1.7 熔炼和铸造工艺 电弧炉、电弧炉 + 电渣重熔，推荐采用 AOD 或 VOD 等方法熔炼。  
1.8.1 应用概况 1Cr18Ni9Ti钢主要用作发动机燃油管道、液压导管、排气总管和支管、喷管以及潮湿介质中工作的零件和焊接件。  
1.8.2 特殊要求 因钢中含有钛，故在组织中经常存在大量坚硬而又棱角分明的碳氮化钛夹杂。致使该钢种的抛光性能恶化，无法获得小的粗糙度，也不利于提高薄壁钢管、薄钢带以及冷拉钢丝的表面质量。因此，一般不推荐用该钢生产上述产品。

# 2 物理及化学性能

# 2.1 热性能

2.1.1 熔化温度范围 $1400\sim 1425^{\circ}\mathrm{C}$

2.1.2 热导率 见表2-1。

表2-1 [2]   

<table><tr><td>θ, ℃</td><td>100</td><td>200</td><td>300</td><td>400</td><td>500</td><td>600</td><td>700</td><td>800</td><td>900</td></tr><tr><td>λ, W/(m·℃)</td><td>16.3</td><td>17.6</td><td>18.8</td><td>20.5</td><td>21.8</td><td>23.5</td><td>24.7</td><td>26.4</td><td>28.5</td></tr></table>

2.1.3 比热容 $C(20^{\circ}C) = 502J / (\mathrm{kg}\cdot \mathrm{^\circ C})$ 。

2.1.4 线膨胀系数 见表2-2。

表2-2 [3]   

<table><tr><td>θ, ℃</td><td>20~100</td><td>20~200</td><td>20~300</td><td>20~400</td><td>20~500</td><td>20~600</td><td>20~700</td></tr><tr><td>a, 10-6℃-1</td><td>16.6</td><td>17.0</td><td>17.2</td><td>17.5</td><td>17.9</td><td>18.2</td><td>18.6</td></tr></table>

2.2 密度 $\rho = 7.9\mathrm{g / cm}^{3}$ 。

# 2.3 电性能

2.3.1 电阻率 见表2-3。

表2-3[1]  

<table><tr><td>θ, ℃</td><td>20</td><td>100</td><td>200</td><td>300</td><td>400</td><td>500</td><td>600</td><td>700</td></tr><tr><td>ρ, 10-8Ω·m</td><td>75</td><td>80</td><td>87</td><td>94</td><td>99</td><td>105</td><td>109</td><td>114</td></tr></table>

2.4 磁性能 固溶状态下基本无磁性。在外磁场强度为 $15920\mathrm{A / m}$ 时，磁导率达最大值， $\mu_{\max} = 1.28\times 10^{-6}\mathrm{H / m}$ 。冷加工可导致磁性增加。

# 2.5 化学性能

# 2.5.1 抗氧化性能

2.5.1.1 在空气介质中于规定温度下经100h试验后的氧化增重 见表2-4。

表2-4[4]  

<table><tr><td>介 质</td><td>θ, C</td><td>t, h</td><td>氧化增重速率 g/(m2·h)</td></tr><tr><td rowspan="3">湿空气</td><td>870</td><td rowspan="3">100</td><td>0.225</td></tr><tr><td>980</td><td>1.46</td></tr><tr><td>1100</td><td>8.33</td></tr><tr><td rowspan="3">干空气</td><td>870</td><td rowspan="3">100</td><td>0.067</td></tr><tr><td>980</td><td>0.289</td></tr><tr><td>1100</td><td>0.392</td></tr></table>

在 $800 \sim 900^{\circ} \mathrm{C}$ 以下的空气及航空燃料燃烧产物的气氛中，1Cr18Ni9Ti钢具有稳定的抗氧化性，连续工作时，钢在 $900^{\circ} \mathrm{C}$ 以下是稳定的，而在频繁冷热交变条件下断续工作时，在 $800^{\circ} \mathrm{C}$ 以下也是稳定的。

# 2.5.2 耐腐蚀性能

2.5.2.1 耐均匀腐蚀性能 见表2-5。

表2-5 [3]   

<table><tr><td colspan="3">介质条件</td><td rowspan="2">t,h</td><td rowspan="2">腐蚀速度mm/a</td><td colspan="3">介质条件</td><td rowspan="2">t/h</td><td rowspan="2">腐蚀速度mm/a</td></tr><tr><td>介质</td><td>浓度,%</td><td>θ,℃</td><td>介质</td><td>浓度,%</td><td>θ,℃</td></tr><tr><td rowspan="7">硝酸</td><td>30</td><td>20</td><td rowspan="7">720</td><td>0.007</td><td rowspan="6">混合酸</td><td rowspan="2">H2SO4, 78 HNO3, 0.5</td><td rowspan="2">90</td><td rowspan="2">360</td><td rowspan="2">0.05</td></tr><tr><td>50~66</td><td>20</td><td>0</td></tr><tr><td>93</td><td>43</td><td>0.05</td><td rowspan="2">H2SO4, 78 HNO3, 1.0</td><td rowspan="2">20</td><td rowspan="2">360</td><td rowspan="2">0.0018</td></tr><tr><td>95</td><td>37~55</td><td>0.03</td></tr><tr><td>97</td><td>55</td><td>0.76</td><td rowspan="2">H2SO4, 78 HNO3, 1.0</td><td rowspan="2">90</td><td rowspan="2">360</td><td rowspan="2">0.0251</td></tr><tr><td>99</td><td>55</td><td>1.25</td></tr><tr><td>99.67</td><td>55</td><td>&lt;10.0</td><td rowspan="2">氢氧化钠</td><td>~12</td><td>100</td><td>48</td><td>0.0044</td></tr><tr><td rowspan="5">硫酸</td><td>2</td><td>50</td><td>68</td><td>0.016</td><td>~35</td><td>100</td><td>143</td><td>0.008</td></tr><tr><td>2</td><td>100</td><td>42</td><td>30~65</td><td rowspan="2">硫</td><td rowspan="2">熔化的</td><td>130</td><td></td><td>&lt;0.1</td></tr><tr><td>5</td><td>50</td><td>~20</td><td>3.0~4.5</td><td>445</td><td></td><td>&lt;3.0</td></tr><tr><td>5</td><td>100~105</td><td>16~43</td><td>3.3~15</td><td rowspan="2">氯</td><td rowspan="2">干燥的</td><td>20</td><td></td><td>&lt;0.1</td></tr><tr><td>80</td><td>20</td><td>120</td><td>0.46</td><td>100</td><td></td><td>&gt;10.0</td></tr><tr><td rowspan="2">混合酸</td><td rowspan="2">H2SO4,78 HNO3, 0.5</td><td rowspan="2">20</td><td rowspan="2">360</td><td rowspan="2">0.003</td><td rowspan="2">氯化氢</td><td rowspan="2">干燥的</td><td>20~100</td><td></td><td>&lt;1.0</td></tr><tr><td>100~500</td><td></td><td>&lt;10.0</td></tr></table>

2.5.2.2 耐晶间腐蚀性能 按GB1223—75《不锈耐酸钢晶间腐蚀倾向试验方法》进行检验时，可以通过硫酸 + 硫酸铜 + 铜屑法（T法）、硫酸 + 硫酸铜法（L法）或 $65\%$ HNO₃ 法（X法）的要求。

# 3 力学性能

# 3.1 技术标准规定的性能 见表3-1。

表3-1  

<table><tr><td rowspan="3">品种</td><td rowspan="3">技术标准</td><td rowspan="3">材料状态</td><td>σb</td><td>σ0.2</td><td>δ5</td><td>ψ</td><td>akU</td><td>HB</td></tr><tr><td colspan="2">MPa</td><td colspan="2">%</td><td>kJ/m2</td><td rowspan="2">kgf/mm2</td></tr><tr><td colspan="5">不小于</td></tr><tr><td>钢棒</td><td>YB675-73</td><td>1100~1150℃水冷</td><td>540</td><td>195</td><td>45</td><td>60</td><td>-</td><td>-</td></tr><tr><td>钢板</td><td>YB677-71</td><td>1030~1070℃水冷或空冷</td><td>540</td><td>-</td><td>42</td><td>-</td><td>-</td><td>-</td></tr><tr><td rowspan="3">钢带</td><td rowspan="3">GB2598-81</td><td>软态</td><td>530</td><td>-</td><td>35</td><td>-</td><td>-</td><td>-</td></tr><tr><td>半冷作硬化</td><td>735</td><td>-</td><td>20</td><td>-</td><td>-</td><td>-</td></tr><tr><td>冷作硬化</td><td>880</td><td>-</td><td>7</td><td>-</td><td>-</td><td>-</td></tr><tr><td rowspan="2">钢丝</td><td rowspan="2">GB4240-84</td><td>软态</td><td>≤835</td><td>-</td><td>·25</td><td>-</td><td>-</td><td>-</td></tr><tr><td>冷拉状态</td><td>1080</td><td>-</td><td>-</td><td>-</td><td>-</td><td>-</td></tr><tr><td>钢管</td><td>YB678-71</td><td>固溶处理</td><td>550</td><td>-</td><td>40</td><td>-</td><td>-</td><td>-</td></tr><tr><td>锻件</td><td>HB5024-77</td><td>1050~1150℃空冷或水冷</td><td>540</td><td>195</td><td>40</td><td>55</td><td>1225</td><td>&lt;180</td></tr></table>

注：不同直径钢丝性能指标，详见GB4240—84。

# 3.2 室温和不同温度下的力学性能

# 3.2.1 硬度

3.2.1.1 冷轧变形率对室温硬度的影响 见图3-1。

图片摘要：该图主要展示 3 1 冷轧变形率对室温硬度的影响[5]。
![](images/b7371633f4d82464075f9bbd13fba47b9fe52e1e3ae975c089c063c677fa445c.jpg)  
图3-1 冷轧变形率对室温硬度的影响[5]

# 3.2.2 拉伸性能

# 3.2.2.1 室温拉伸性能生产检验数据统计 见表3-2。

表3-2[6]  

<table><tr><td colspan="2">项目</td><td>S基值</td><td>A基值</td><td>B基值</td><td>X̄</td><td>s</td></tr><tr><td>σb</td><td rowspan="2">MPa</td><td>≥540</td><td>545</td><td>565</td><td>595</td><td>19.5</td></tr><tr><td>σ0.2</td><td>≥195</td><td>185</td><td>210</td><td>240</td><td>19.6</td></tr><tr><td>δ5</td><td rowspan="2">%</td><td>≥45</td><td>-</td><td>-</td><td>57.3</td><td>3.2</td></tr><tr><td>ψ</td><td>≥60</td><td>-</td><td>-</td><td>75.1</td><td>1.9</td></tr></table>

注：表中数据为109个生产检验数据统计结果。

# 3.3.2.2 室温拉伸应力-应变曲线 见图3-2。

图片摘要：该图主要展示 3 2[6]。
![](images/dc475abca447039f44753cbf5a14983d649f783cf1aaad9b86e1db4de472d539.jpg)  
图3-2 室温拉伸应力-应变曲线[7]

# 3.2.2.3 室温和高温下的拉伸性能 见表3-3。

表3-3[2]  

<table><tr><td rowspan="2">品种</td><td rowspan="2">热处理制度</td><td rowspan="2">θ,℃</td><td>σb</td><td>σ0.2</td><td>σ0.01</td><td>SK</td><td>δ5</td><td>ψ</td></tr><tr><td colspan="4">MPa</td><td colspan="2">%</td></tr><tr><td rowspan="6">棒材</td><td rowspan="6">1050℃水冷或空冷</td><td>20</td><td>608</td><td>275</td><td>108</td><td>1245</td><td>41</td><td>63</td></tr><tr><td>300</td><td>451</td><td>196</td><td>-</td><td>980</td><td>31</td><td>65</td></tr><tr><td>400</td><td>441</td><td>176</td><td>-</td><td>970</td><td>31</td><td>65</td></tr><tr><td>500</td><td>441</td><td>176</td><td>108</td><td>961</td><td>29</td><td>65</td></tr><tr><td>600</td><td>392</td><td>176</td><td>108</td><td>725</td><td>25</td><td>61</td></tr><tr><td>700</td><td>275</td><td>157</td><td>75</td><td>471</td><td>26</td><td>59</td></tr></table>

续表 3-3  

<table><tr><td rowspan="2">品种</td><td rowspan="2">热处理制度</td><td rowspan="2">θ,℃</td><td>σb</td><td>σ0.2</td><td>σ0.01</td><td>SK</td><td>δ5</td><td>ψ</td></tr><tr><td colspan="4">MPa</td><td colspan="2">%</td></tr><tr><td>棒材</td><td>1050℃水冷或空冷</td><td>800</td><td>176</td><td>98</td><td>35</td><td>255</td><td>35</td><td>69</td></tr><tr><td rowspan="5">板材</td><td rowspan="5">1050℃空冷</td><td>20</td><td>647</td><td>-</td><td>-</td><td>1304</td><td>59</td><td>50</td></tr><tr><td>500</td><td>441</td><td>-</td><td>-</td><td>676</td><td>34</td><td>32</td></tr><tr><td>600</td><td>431</td><td>-</td><td>-</td><td>598</td><td>35</td><td>30</td></tr><tr><td>700</td><td>284</td><td>-</td><td>-</td><td>593</td><td>44</td><td>47</td></tr><tr><td>800</td><td>186</td><td>-</td><td>-</td><td>441</td><td>53</td><td>50</td></tr></table>

# 3.2.2.4 固溶后经时效处理的棒材的室温及高温拉伸性能 见表3-4。

表3-4[4]  

<table><tr><td rowspan="2">热处理制度</td><td rowspan="2">θ,℃</td><td>σb</td><td>σs</td><td>δ5</td><td>ψ</td></tr><tr><td colspan="2">MPa</td><td colspan="2">%</td></tr><tr><td rowspan="10">1130~1160℃水冷再经800℃10h或700℃20h时效</td><td>20</td><td>642</td><td>304</td><td>55.0</td><td>75.5</td></tr><tr><td>100</td><td>500</td><td>240</td><td>44.0</td><td>76.5</td></tr><tr><td>200</td><td>456</td><td>201</td><td>38.0</td><td>70.0</td></tr><tr><td>300</td><td>441</td><td>216</td><td>29.0</td><td>66.0</td></tr><tr><td>400</td><td>446</td><td>216</td><td>26.5</td><td>64.0</td></tr><tr><td>500</td><td>422</td><td>206</td><td>30.0</td><td>64.5</td></tr><tr><td>550</td><td>446</td><td>177</td><td>40.5</td><td>61.0</td></tr><tr><td>600</td><td>353</td><td>206</td><td>28.5</td><td>64.5</td></tr><tr><td>650</td><td>348</td><td>191</td><td>30.0</td><td>68.3</td></tr><tr><td>700</td><td>270</td><td>206</td><td>29.5</td><td>57.5</td></tr></table>

# 3.2.2.5 $1150^{\circ}\mathrm{C}$ 固溶 $+800^{\circ}\mathrm{C}$ 时效再经不同温度长期时效后的拉伸性能 见表3-5。

表3-5{4}  

<table><tr><td rowspan="2">热处理制度</td><td rowspan="2">时效温度,℃</td><td rowspan="2">时效时间,h</td><td>σb</td><td>σ0.2</td><td>δ5</td><td>ψ</td></tr><tr><td colspan="2">MPa</td><td colspan="2">%</td></tr><tr><td rowspan="7">1150℃水冷+800℃时效10h</td><td colspan="2">未经长期时效</td><td>642</td><td>304</td><td>55.0</td><td>75.5</td></tr><tr><td>500</td><td>10000</td><td>682</td><td>294</td><td>56.5</td><td>70.0</td></tr><tr><td rowspan="2">550</td><td>10000</td><td>623</td><td>309</td><td>54.0</td><td>68.0</td></tr><tr><td>20000</td><td>623</td><td>294</td><td>54.0</td><td>71.0</td></tr><tr><td rowspan="2">600</td><td>5000</td><td>598</td><td>329</td><td>50.0</td><td>73.0</td></tr><tr><td>10000</td><td>628</td><td>304</td><td>59.6</td><td>67.5</td></tr><tr><td>650</td><td>10000</td><td>608</td><td>265</td><td>46.0</td><td>72.0</td></tr><tr><td rowspan="4">1050℃空冷</td><td colspan="2">未经长期时效</td><td>662</td><td>240</td><td>69.5</td><td>79.5</td></tr><tr><td>550</td><td>3000</td><td>589</td><td>270</td><td>60.5</td><td>71.5</td></tr><tr><td>600</td><td>3000</td><td>608</td><td>289</td><td>61.5</td><td>70.5</td></tr><tr><td>650</td><td>3000</td><td>603</td><td>270</td><td>57.5</td><td>70.0</td></tr></table>

# 3.2.4 冲击性能

3.2.4.1 室温和高温冲击韧性 见表3-6。

表3-6[4]  

<table><tr><td>热处理制度</td><td>θ, ℃</td><td>aKU, kJ/m²</td></tr><tr><td>1100~1150℃, 水冷</td><td>20</td><td>&gt;1960</td></tr><tr><td rowspan="7">棒材1130~1160℃,水冷,再经800℃10h或700℃20h时效</td><td>20</td><td>2450</td></tr><tr><td>200</td><td>3630</td></tr><tr><td>400</td><td>3110</td></tr><tr><td>500</td><td>3580</td></tr><tr><td>550</td><td>3580</td></tr><tr><td>600</td><td>3530</td></tr><tr><td>700</td><td>3330</td></tr></table>

# 3.2.4.2 不同温度长期时效后的冲击韧性 见表3-7。

表3-7[4]  

<table><tr><td>热处理制度</td><td>时效温度,℃</td><td>时效时间,h</td><td>\(a_{\mathrm{KU}}, \mathrm{kJ}/\mathrm{m}^2\)</td></tr><tr><td rowspan="7">1150°C,水冷+800°C时效10h</td><td colspan="2">未经长期时效</td><td>2450</td></tr><tr><td>500</td><td>10000</td><td>1860</td></tr><tr><td rowspan="2">550</td><td>10000</td><td>2400</td></tr><tr><td>20000</td><td>2890</td></tr><tr><td rowspan="2">600</td><td>5000</td><td>2350</td></tr><tr><td>10000</td><td>2890</td></tr><tr><td>650</td><td>10000</td><td>1670</td></tr><tr><td rowspan="7">1050°C,空冷</td><td colspan="2">未经长期时效</td><td>2790</td></tr><tr><td rowspan="2">550</td><td>3000</td><td>1720</td></tr><tr><td>5000</td><td>1960</td></tr><tr><td rowspan="2">600</td><td>3000</td><td>1860</td></tr><tr><td>5000</td><td>2010</td></tr><tr><td rowspan="2">650</td><td>3000</td><td>1810</td></tr><tr><td>5000</td><td>1960</td></tr></table>

# 3.3 持久和蠕变性能

3.3.1 高温持久性能 见表3-8。

# 3.4 疲劳性能

# 3.5 弹性性能

3.5.1 弹性模量

表3-8[2.4]  

<table><tr><td rowspan="2">\( \nu ,{}^{ \circ }C \)</td><td>\( {\sigma }_{50} \)</td><td>\( {\sigma }_{100} \)</td><td>\( {\sigma }_{200} \)</td><td>\( {\sigma }_{500} \)</td><td>\( {\sigma }_{1000} \)</td><td>\( {\sigma }_{5000} \)</td><td>\( {\sigma }_{10000} \)</td><td>\( {\sigma }_{100000} \)</td></tr><tr><td colspan="8">MPa</td></tr><tr><td>550</td><td>-</td><td>-</td><td>304</td><td>275</td><td>245</td><td>196</td><td>177</td><td>137~196</td></tr><tr><td>600</td><td>254</td><td>245</td><td>236</td><td>206</td><td>177</td><td>137</td><td>127</td><td>88~127</td></tr><tr><td>650</td><td>-</td><td>196</td><td>177</td><td>147</td><td>137</td><td>98</td><td>78</td><td>39~69</td></tr><tr><td>700</td><td>137</td><td>127</td><td>118</td><td>-</td><td>69~118</td><td>-</td><td>49~69</td><td>29~49</td></tr><tr><td>760</td><td>-</td><td>-</td><td>-</td><td>-</td><td>37</td><td>-</td><td>-</td><td>-</td></tr><tr><td>800</td><td>59</td><td>49</td><td>29</td><td>-</td><td>-</td><td>-</td><td>-</td><td>-</td></tr><tr><td>815</td><td>-</td><td>-</td><td>-</td><td>-</td><td>25</td><td>-</td><td>-</td><td>-</td></tr><tr><td>870</td><td>-</td><td>-</td><td>-</td><td>-</td><td>19</td><td>-</td><td>-</td><td>-</td></tr></table>

注：试样均经 $1050\sim 1100^{\circ}\mathrm{C}$ 固溶处理。

# 3.5.1.1 室温和高温弹性模量 见表3-9。

表3-9{2，4}  

<table><tr><td>θ, ℃</td><td>20</td><td>100</td><td>200</td><td>300</td><td>400</td><td>500</td><td>550</td><td>600</td><td>650</td><td>700</td><td>800</td></tr><tr><td>E(静态), GPa</td><td>184</td><td>-</td><td>-</td><td>159</td><td>-</td><td>-</td><td>-</td><td>137</td><td>-</td><td>120</td><td>88</td></tr><tr><td>E(动态), GPa</td><td>198</td><td>194</td><td>189</td><td>181</td><td>174</td><td>166</td><td>161</td><td>157</td><td>152</td><td>147</td><td>-</td></tr></table>

# 4 组织结构

# 4.1 相变温度

# 4.2 时间-温度-组织转变曲线

4.3 合金组织结构 钢在固溶状态下的显微组织为稳定的奥氏体，有时含少量 $(< 5\%)$ 的 $\delta-$ 铁素体。

冷变形时，部分奥氏体转变为形变马氏体。冷变形后经 $350 \sim 450^{\circ} \mathrm{C}$ 时效处理，显微组织为奥氏体 + 形变马氏体 + 沉淀相。

在 $650^{\circ} \mathrm{C}$ 左右进行敏化处理时，若钢中含钛量不足，将优先沿晶界析出 $\mathrm{Cr}_{23} \mathrm{C}_{6}$ ，其毗邻区产生贫铬现象，导致耐晶间腐蚀性能恶化。

在 $480 \sim 870^{\circ} \mathrm{C}$ 温度区间长期保温，则显微组织中可能形成脆性的 $\sigma$ -相，这种相将首先沿晶界析出使晶界弱化，从而使钢的冲击韧性显著降低，但可通过固溶处理消除。

# 5 工艺性能与要求

# 5.1 成形性能

5.1.1 热成形性能 热加工性能良好。热加工加热温度 $1160 \sim 1200^{\circ} \mathrm{C}$ ，终加工温度应 $\geqslant 820^{\circ} \mathrm{C}$ 。  
5.1.2 冷成形性能 冷成形性能良好，可在室温进行冷轧、冷拔，也能承受弯曲、卷边、折叠、深拉等冷加工。该钢有冷作硬化倾向，冷加工后强度明显增加，而塑性下降。

5.2 焊接性能 焊接性能良好，用各种方法均易焊接，焊后不需要热处理。适于制造焊接后不能固溶处理的结构件。为避免焊接时重复加热引起碳化物析出而导致性能降低，不宜采用过大的焊接电流，推荐采用1Cr18Ni11Nb不锈钢作为焊接电极或焊条芯材。以弥补焊接过程中钛的烧损。采用奥102、107、132、137等焊条焊接，接头处能通过GB1223—75“T”法晶界腐蚀检验。  
5.3 零件热处理工艺棒材零件为 $1050\sim 1150^{\circ}\mathrm{C}$ ，水冷；板材零件为 $1030\sim 1070^{\circ}\mathrm{C}$ 空冷或水冷；冷作硬化的弹性零件为 $350\sim 450^{\circ}\mathrm{C}30\sim 90\mathrm{min}$ 空冷。

为改善耐晶间腐蚀能力，宜采用 $930\sim 970^{\circ}\mathrm{C}$ 固溶处理。

5.4 表面处理工艺 由于该钢具有良好的耐腐蚀性能，一般不需要表面处理。但有时为进一步改善耐腐蚀性能，也可采用钝化等表面处理工艺。  
5.5 切削加工及磨削性能 切削加工性能欠佳，故应采用优质刀具。磨削加工不易获得数值较小级别的表面粗糙度。

# 参考资料

[1] YB677-71《航空用不锈冷轧薄钢板，冶金工业部标准化研究所，1971年。  
[2] BHAM，航空材料手册（中译本），耐热钢及合金，第 $172\sim 177$ 页，1965年。  
[3] 手册编写组，合金钢钢种手册，第五分册，不锈耐酸钢，冶金工业出版社，第58~61页，1983年。  
[4] 手册编写组，合金钢钢种手册，第四分册，耐热钢，冶金工业出版社，第 $41\sim 44$ 页，1983年。  
[5] Hucek H. J. et al., Aerospace Structural Metals Handbook, Vol. 2. Code3027, Battelle's Columbus Lab. Columbus, Ohio, 1983年。  
[6]黎明机械厂，1Cr18Ni9Ti钢进厂检验数据统计（不锈钢10—86），北京航空材料研究所存，1986年。  
[7] 北京航空材料研究所，1Cr18Ni9Ti钢室温拉伸应力-应变曲线试验报告（内部资料），1986年。

编写：罗培令

审校：赵先存、宋为顺

# 2 Cr18Ni9

# 1 概述

2 Cr18Ni9 钢系 18-8 型奥氏体不锈钢。在固溶状态下为奥氏体, 有足够的耐腐蚀性能和冷加工成形性能。采用各种焊接方法均能获得良好效果。因为含碳量稍高, 所以拉伸强度较高, 但耐腐蚀性能较 1 Cr18Ni9 钢差。

2 Cr18Ni9 钢主要用作有强度要求的结构件，或以点焊和滚焊方法组合的飞机结构件。由于该钢焊后在一些介质中有晶间腐蚀倾向，故应采用特殊焊条焊接。

1.1 材料牌号 2Cr18Ni9。  
1.2 相近牌号 2X18H9，3A2（苏联）。  
1.3 材料的技术标准 见表1-1。

表1-1  

<table><tr><td>品种</td><td>技术标准</td></tr><tr><td>钢棒</td><td>YB 675-73《航空用不锈及耐热钢钢棒技术条件》</td></tr><tr><td rowspan="3">钢板</td><td>YB 677-71《航空用不锈冷轧薄钢板》</td></tr><tr><td>GB 3280-84《不锈钢冷轧钢板》</td></tr><tr><td>GB 3281-82《不锈耐酸及耐热钢厚钢板技术条件》</td></tr><tr><td>钢带</td><td>GB 2598-81《冷轧不锈、耐热钢带》</td></tr></table>

# 1.4 化学成分 见表1-2。

表1-2[1]  

<table><tr><td>元素</td><td>C</td><td>Mn</td><td>Si</td><td>Cr</td><td>Ni</td><td>S</td><td>P</td></tr><tr><td>含量,%</td><td>0.15~0.25</td><td>≤2.00</td><td>≤0.80</td><td>17.00~20.00</td><td>8.00~11.00</td><td>≤0.020</td><td>≤0.035</td></tr></table>

1.5 热处理制度 固溶处理制度：棒材 $1100\sim 1150^{\circ}\mathrm{C}$ 水冷或空冷；板材 $1050\sim 1120^{\circ}\mathrm{C}$ ，水冷或空冷。冷拉坯料退火： $970^{\circ}\mathrm{C}$ 水冷；冷拉材中间退火： $850^{\circ}\mathrm{C}$ ，水冷。

# 1.6 品种规格和供应状态

1.6.1 品种规格 热轧材 $d8\sim 70\mathrm{mm}$ ，方 $8\sim 120\mathrm{mm}$ ；锻材 $d55\sim 250\mathrm{mm}$ ，方 $55\sim 200\mathrm{mm}$ ；冷拉材 $d8\sim 65\mathrm{mm}$ ， $s8\sim 65\mathrm{mm}$ ；钢丝 $d0.12\sim 8\mathrm{mm}$ ；热轧板 $6\sim 20\times$ $750\sim 1800\times 1000\sim 6500\mathrm{mm}$ ；冷轧板 $1.0\sim 4.0\times 600\sim 1000\times 1000\sim 2000\mathrm{mm}$ ；热轧钢带 $2.5\sim 6.0\times 60\sim 130\mathrm{mm}$ ；冷轧钢带 $0.1\sim 2.5\times 50\sim 400\mathrm{mm}$ ；热轧无缝管、冷轧无缝管。  
1.6.2 供应状态 固溶处理或一定的冷作硬化状态供应。  
1.7 熔炼和铸造工艺 可采用电弧炉或电弧炉 + 电渣重熔熔炼，推荐采用 AOD、

VOD等炉外精炼工艺冶炼。

# 1.8 应用概况及特殊要求

1.8.1 应用概况 主要用其冷轧带材或板材以点焊结合方式制造飞机结构件。

1.8.2 特殊要求 应该避免在 $427^{\circ}\mathrm{C}$ 左右长期保温或在 $870^{\circ}\mathrm{C}$ 左右短时保温以及在该区间缓慢冷却，否则由于碳化物析出，将降低耐腐蚀性能。

如果钢件表面附有锌或铅的质点，则在加热前必须除去，以免在高温时导致脆性。

# 2 物理和化学性能

# 2.1 热性能

2.1.1 熔化温度范围 $1399\sim 1404^{\circ}\mathrm{C}$

2.1.2 热导率 见表2-1。

表 2-1 [2]  

<table><tr><td>θ, ℃</td><td>20</td><td>100</td><td>200</td><td>300</td><td>400</td><td>500</td><td>600</td><td>700</td><td>800</td><td>900</td></tr><tr><td>λ, W/(m, ℃)</td><td>17.6</td><td>18.8</td><td>20.1</td><td>20.9</td><td>22.2</td><td>23.5</td><td>24.7</td><td>26.0</td><td>26.8</td><td>28.1</td></tr></table>

2.1.3 比热容 $C(20^{\circ}C) = 502\mathrm{J / (kg}\cdot \mathrm{^\circ C)}$ 。

2.1.4 线膨胀系数 见表2-2。

表 2-2 [2]  

<table><tr><td>θ, ℃</td><td>20~100</td><td>20~500</td></tr><tr><td>a, 10-6℃-1</td><td>16.0</td><td>18.0</td></tr></table>

2.2 密度 $\rho = 7.85\mathrm{g / cm}^3$

# 2.3 电性能

2.3.1 电阻率 见表2-3。

表 2-3. [2]  

<table><tr><td>θ, ℃</td><td>20</td><td>100</td><td>200</td><td>300</td><td>400</td><td>500</td><td>600</td><td>700</td><td>800</td><td>900</td></tr><tr><td>ρ, 10-8Ω·m</td><td>72</td><td>73</td><td>85</td><td>92</td><td>97</td><td>103</td><td>108</td><td>111</td><td>115</td><td>118</td></tr></table>

2.4 磁性能 在固溶状态下无磁性。

# 2.5 化学性能

2.5.1 抗氧化性能 在 $850^{\circ}\mathrm{C}$ 以下的空气介质中以及在 $700^{\circ}\mathrm{C}$ 以下的航空燃料燃烧产物的气氛中，具有稳定的抗氧化性能。

# 2.5.2 耐腐蚀性能

2.5.2.1 耐均匀腐蚀性能 见表2-4。

表2-4[3]  

<table><tr><td>介质</td><td>浓度, %</td><td>θ, ℃</td><td>t, h</td><td>腐蚀速度, mm/a</td></tr><tr><td rowspan="3">硝酸</td><td>0.5~99</td><td>20</td><td></td><td>&lt;0.1</td></tr><tr><td>7~37</td><td>沸</td><td></td><td>0.1~1.0</td></tr><tr><td>65</td><td>沸</td><td></td><td>&lt;1.0</td></tr></table>

续表 2-4
