Repository: C-zj02/CFD-claw

<div align="center">

**English** | [中文](#中文版) | [Français](README_FR.md) | [Русский](README_RU.md) | [हिन्दी](README_HI.md) | [العربية](README_AR.md) | [Português](README_PT.md)

# 🚀 Claude Code Python

**A Complete Python Reimplementation Based on Real Claude Code Source**

*From TypeScript Source → Rebuilt in Python with ❤️*

***
**🔥 Active Development • New Features Weekly 🔥**

</div>

***

## 🎯 What is This?

**Clawd Code** is a **complete Python rewrite** of Claude Code, based on the **real TypeScript source code**.

File: RAG-data/中国航空材料手册(第1版) 第6卷 橡胶 密封剂 燃料及润滑材料001-200.pdf-0edbd990-c62a-4630-ae57-09c8cce89d53.md (part 2 of 8)
# 中国航空材料手册
性能</td><td>8360</td><td>8370</td><td>8380</td><td>E-2-90</td></tr><tr><td>拉伸强度，MPa</td><td>12.74</td><td>12.74</td><td>12.74</td><td>11.76</td></tr><tr><td>扯断伸长率，%</td><td>210</td><td>150</td><td>120</td><td>80</td></tr><tr><td>扯断永久变形，%</td><td>-</td><td>-</td><td>-</td><td>7</td></tr><tr><td>硬度（邵尔A型），度</td><td>55~64</td><td>65~74</td><td>75~84</td><td>87~93</td></tr><tr><td>脆性温度，℃</td><td>-60</td><td>-60</td><td>-60</td><td>-60</td></tr><tr><td>耐寒系数（-30℃，压缩20%）</td><td>-</td><td>-</td><td>-</td><td>0.6</td></tr><tr><td>撕裂强度，kN/m</td><td>29.4</td><td>24.5</td><td>24.5</td><td>-</td></tr><tr><td>恒定压缩永久变形（空气，120℃×22h），%</td><td>40</td><td>40</td><td>45</td><td>30.①</td></tr><tr><td>耐热老化性能（150℃×24h）</td><td></td><td></td><td></td><td></td></tr><tr><td>硬度变化（邵尔A型），度</td><td>±8</td><td>±8</td><td>±8</td><td>-</td></tr><tr><td>拉伸强度，MPa</td><td>10.78</td><td>10.78</td><td>10.78</td><td>-</td></tr><tr><td>扯断伸长率，%</td><td>200</td><td>130</td><td>110</td><td>-</td></tr><tr><td>老化系数（按伸长计）</td><td>-</td><td>-</td><td>-</td><td>0.5</td></tr><tr><td>老化系数（按伸长计，70℃×144h）</td><td>-</td><td>-</td><td>-</td><td>0.75</td></tr><tr><td>耐磷酸脂油性能（4611或4612，100℃×72h）</td><td></td><td></td><td></td><td></td></tr><tr><td>恒定压缩永久变形，%</td><td>15</td><td>15</td><td>15</td><td>-</td></tr><tr><td>重量变化，%</td><td>-4~+2</td><td>-2~+5</td><td>-2~+5</td><td>-</td></tr><tr><td>体积变化，%</td><td>-5~+2</td><td>-2~+5</td><td>-2~+5</td><td>-</td></tr><tr><td>腐蚀性（LY-12、LD5硬阳极化、30CrMnSiA镀铬、HPb59-1）</td><td>无</td><td>无</td><td>无</td><td>-</td></tr></table>

① $70^{\circ} \mathrm{C} \times 72 \mathrm{~h}$ ，压缩 $20\%$ 。

# 1.4 使用工艺说明书

Q/6SZ 107—78《8360、8370、8380混炼胶压制工艺说明书》。

# 1.5 供应状态

以混炼胶供应。

# 1.6 应用概况

8360、8370、8380胶料在大型客机液压系统使用多年，未发现洩漏现象，在飞机外露系统使用良好；在直升飞机发动机上作隔震器和仪表减震垫用。E-2-90胶料在运输机、轰炸机作冷气系统安全活门件，在温度 $-60\sim 50^{\circ}\mathrm{C}$ 、压力 $5.8\sim 7.8\mathrm{MPa}$ 下经受了低温冲击疲劳的考验。

# 1.7 研制及生产单位

8360、8370、8380胶料：北京航空材料研究所研制并生产。

E-2-90胶料：上海橡胶工业制品研究所研制并生产。

# 1.8 鉴定级别及日期

8360、8370、8380三元乙丙橡胶胶料：1978年1月由航空工业部鉴定通过。

E-2-90胶料：1976年由上海橡胶工业公司组织鉴定通过。

# 2 性能

8360、8370、8380、E-2-90胶料经硫化后的物理、力学性能见表2-1。

8360、8370、8380胶料经硫化后的耐磷酸酯性能见表2-2；耐热老化性能见表2-3；耐沸水性能见表2-4；耐臭氧性能见表2-5（温度 $20^{\circ}\mathrm{C}$ ，臭氧浓度 $3.2\mathrm{Pa}$ ，工作流量 $200\mathrm{L / h}$ ）。

表2-1 [1~3]   

<table><tr><td>胶料牌号
性能</td><td>8360</td><td>8370</td><td>8380</td><td>E-2-90</td></tr><tr><td rowspan="2">密度，g/cm³</td><td>1.07~1.08</td><td>1.11~1.12</td><td>1.12~1.14</td><td>-</td></tr><tr><td>1.08</td><td>1.11</td><td>1.13</td><td>-70~60</td></tr><tr><td>脆性温度，℃</td><td>-68</td><td>-67.5</td><td>-67.5</td><td>-65.7</td></tr><tr><td rowspan="2">耐寒系数（-50℃，压缩20%）</td><td>0.21</td><td>0.14</td><td>0.16</td><td>0.50~0.76①</td></tr><tr><td></td><td></td><td></td><td>0.67</td></tr><tr><td>低温回缩温度(TR 10)，℃</td><td>-40~46</td><td>-37~45</td><td>-38~43</td><td>-</td></tr><tr><td rowspan="2">拉伸强度，MPa</td><td>12.2~19.0</td><td>12.7~22.5</td><td>14.8~20.4</td><td>13.9~23.3</td></tr><tr><td>15.7</td><td>17.4</td><td>17.2</td><td>18.3</td></tr><tr><td rowspan="2">扯断伸长率，%</td><td>206~345</td><td>142~238</td><td>130~213</td><td>98~140</td></tr><tr><td>267</td><td>185</td><td>160</td><td>123</td></tr><tr><td rowspan="2">扯断永久变形，%</td><td>-</td><td>-</td><td>-</td><td>0~2</td></tr><tr><td></td><td></td><td></td><td>0</td></tr><tr><td rowspan="2">硬度（邵尔A型），度</td><td>58~64</td><td>69~76</td><td>75~80</td><td>87~92</td></tr><tr><td>62</td><td>73</td><td>77</td><td>90</td></tr><tr><td rowspan="2">撕裂强度（起始型），kN/m</td><td>26.4~42.1</td><td>25.4~42.1</td><td>24.5~38.2</td><td>-</td></tr><tr><td>34.3</td><td>33.3</td><td>31.3</td><td>-</td></tr><tr><td rowspan="2">100%定伸应力，MPa</td><td>2.7~3.9</td><td>2.8~9.1</td><td>7.0~13.4</td><td>-</td></tr><tr><td>3.3</td><td>6.8</td><td>9.2</td><td>15~20</td></tr><tr><td>恒定压缩永久变形
(70℃×72h，压缩20%），%</td><td>-</td><td>-</td><td>-</td><td>18</td></tr><tr><td>耐热老化性能（70℃×144h）</td><td></td><td></td><td></td><td></td></tr><tr><td rowspan="2">老化系数（按伸长计）</td><td>-</td><td>-</td><td>-</td><td>0.89~1.42</td></tr><tr><td></td><td></td><td></td><td>1.03</td></tr></table>

① 在 $-30^{\circ} \mathrm{C}$ 下测定。

表2-2 [2]   

<table><tr><td rowspan="2">胶料牌号</td><td rowspan="2">介质</td><td colspan="2">浸泡条件</td><td>拉伸强度变化</td><td>扯断伸长率变化</td><td rowspan="2">硬度变化(邵尔A型)度</td><td>体积变化</td><td>恒定压缩永久变形</td></tr><tr><td>温度,℃</td><td>时间,h</td><td colspan="2">%</td><td colspan="2">%</td></tr><tr><td rowspan="4">8360</td><td rowspan="4">4611skydrol-500B</td><td rowspan="2">100</td><td rowspan="2">200</td><td>-16.3~+9.4</td><td>-15.4~+18.8</td><td>-7~-1</td><td>-3.5~0.5</td><td>13~37</td></tr><tr><td>-6.6</td><td>+7.1</td><td>-3</td><td>-2.6</td><td>20</td></tr><tr><td rowspan="2">100</td><td rowspan="2">200</td><td>-14.4~+9.7</td><td>-17.3~0</td><td>-5~-1</td><td>-5~-3.2</td><td>21~27</td></tr><tr><td>-8</td><td>-8</td><td>-2</td><td>-4.4</td><td>24</td></tr><tr><td rowspan="4">8370</td><td rowspan="4">4611Hyjet-IV</td><td rowspan="2">100</td><td rowspan="2">200</td><td>-28~0</td><td>-34~-2</td><td>-14~-10</td><td>-1.5~+5.5</td><td>6~15</td></tr><tr><td>-16</td><td>-16.6</td><td>+3.0</td><td>+3.0</td><td>9.4</td></tr><tr><td rowspan="2">100</td><td rowspan="2">22</td><td>-34.4~-15</td><td>-24.6~-8.5</td><td>-15.1</td><td>16.4</td><td>2.9</td></tr><tr><td>-25.5</td><td>-15.1</td><td>-12</td><td>16.4</td><td>2.9</td></tr><tr><td rowspan="4">8380</td><td rowspan="4">4611Hyjet-IV</td><td rowspan="2">100</td><td rowspan="2">200</td><td>-28~-2</td><td>-13.7~+13.6</td><td>5.7</td><td>3.6~5.5</td><td>6~11</td></tr><tr><td>-10.6</td><td>+10.2</td><td>4.6</td><td>8.6</td><td>3.9</td></tr><tr><td rowspan="2">100</td><td rowspan="2">22</td><td>-37.7~-17.4</td><td>-20.9~0</td><td>-15~-9</td><td>15.9</td><td>3.9</td></tr><tr><td>-26.5</td><td>-9.7</td><td>-11.7</td><td>15.9</td><td>3.9</td></tr></table>

表2-3 [2]   

<table><tr><td rowspan="2">胶料牌号</td><td colspan="2">老化条件</td><td rowspan="2">硬度变化(邵尔A型)度</td><td>拉伸强度变化</td><td>扯断伸长率变化</td><td>恒定压缩永久变形</td></tr><tr><td>温度,℃</td><td>时间,h</td><td colspan="3">%</td></tr><tr><td rowspan="6">8360</td><td>120</td><td>22</td><td>+2~+6+4.4</td><td>-0.5~+9.3+5.4</td><td>-11.5~+6.2+5.8</td><td>16~2721</td></tr><tr><td>120</td><td>70</td><td>+4~+6+4.4</td><td>-1.1~+10.1+5.4</td><td>-14.9~+2.9-6.7</td><td>27~4233</td></tr><tr><td>120</td><td>168</td><td>+6~+11+7.3</td><td>-0.6~+8+4.9</td><td>-14.9~ -2.1-6.9</td><td>46~5751</td></tr><tr><td>135</td><td>100</td><td>+3~+9+4.5</td><td>-17.6~+9.9+5.2</td><td>-13.1~+3.8-6.3</td><td>29~5742</td></tr><tr><td>150</td><td>24</td><td>+1~+9+4.9</td><td>-16.7~+18+5.8</td><td>-36.7~+11.7-10.4</td><td>26~4833</td></tr><tr><td>150</td><td>70</td><td>+7~+13+10.3</td><td>-42.1~ -2-28.4</td><td>-59.5~ -27.8-43.8</td><td>49~6453</td></tr><tr><td rowspan="6">8370</td><td>120</td><td>22</td><td>+3~+5+4.4</td><td>-10.4~+9.7+4.5</td><td>-8.8~+8.9-4.6</td><td>18~2822</td></tr><tr><td>120</td><td>70</td><td>+3~+9+5.6</td><td>-5.6~+12.7-4.3</td><td>-12.3~+0.5-4.7</td><td>29~4134</td></tr><tr><td>120</td><td>168</td><td>+5~+9+6.8</td><td>-8.7~+11+6.1</td><td>-22.8~ -10.6-14.7</td><td>43~6150</td></tr><tr><td>135</td><td>100</td><td>+2~+6+4.2</td><td>-12.5~ -0.5-5.8</td><td>-21.5~+5.4-12.1</td><td>35~5544</td></tr><tr><td>150</td><td>24</td><td>+2~+10+5.2</td><td>-23.1~+23.7+9.1</td><td>-33.6~+19.8-12</td><td>25~5035</td></tr><tr><td>150</td><td>70</td><td>+9~+11+9.9</td><td>-45.6~ -18.6-34.5</td><td>-50.2~ -35.9-43.8</td><td>49~6554</td></tr></table>

续表 2-3  

<table><tr><td rowspan="2">胶料牌号</td><td colspan="2">老化条件</td><td rowspan="2">硬度变化(邵尔A型)度</td><td>拉伸强度变化</td><td>扯断伸长率变化</td><td>恒定压缩永久变形</td></tr><tr><td>温度,℃</td><td>时间,h</td><td colspan="3">%</td></tr><tr><td rowspan="6">83 80</td><td>120</td><td>22</td><td>+3~+8+5</td><td>-7.2~+7+3.7</td><td>-16.7~+15+8.6</td><td>19~4028</td></tr><tr><td>120</td><td>70</td><td>+6~+10+6.7</td><td>-15.6~+7.5-5.4</td><td>-32.6~+10-12.6</td><td>32~5540</td></tr><tr><td>120</td><td>168</td><td>+6~+10+7.9</td><td>-10.5~ -2.2-5</td><td>-15.9~ -1.3-1.3</td><td>47~7058</td></tr><tr><td>135</td><td>100</td><td>+3~+6+4.7</td><td>-11.6~ -5.6-7.9</td><td>-21.8~ -5-11.1</td><td>41~5045</td></tr><tr><td>150</td><td>24</td><td>-2~+10+6</td><td>-17.9~ +12.4+6</td><td>-23.3~ +5.4+12.3</td><td>29~5941</td></tr><tr><td>150</td><td>70</td><td>+8~+13+10</td><td>-44.2~ -8.1-28.2</td><td>-55.7~ -37.8-44.7</td><td>48~7459</td></tr></table>

表2-4[2]  

<table><tr><td rowspan="2">胶料牌号</td><td rowspan="2">沸水浸泡时间h</td><td>拉伸强度变化</td><td>扯断伸长率变化</td><td rowspan="2">硬度变化(邵尔A型)度</td><td>体积变化</td><td>恒定压缩永久变形</td></tr><tr><td colspan="2">%</td><td colspan="2">%</td></tr><tr><td rowspan="4">8360</td><td rowspan="2">70</td><td>-8.4~+5.4</td><td>-17.9~ -4.2</td><td>+2</td><td>-1.5~+1.0</td><td>13~21</td></tr><tr><td>+4.6</td><td>-8.5</td><td rowspan="3">+1.4</td><td>+0.8</td><td>16</td></tr><tr><td rowspan="2">200</td><td>-13.7~+10.6</td><td>-19.5~+5.0</td><td>-1.4~+0.4</td><td>13~27</td></tr><tr><td>-7.2</td><td>-6.9</td><td>-0.6</td><td>17</td></tr><tr><td rowspan="4">8370</td><td rowspan="2">70</td><td>-5.1~+5.8</td><td>-15.8~ -6.4</td><td rowspan="2">+1.8</td><td>-1.1~+0.6</td><td>12~23</td></tr><tr><td>+3.2</td><td>-10.1</td><td>+0.5</td><td>16</td></tr><tr><td rowspan="2">200</td><td>-8.0~+11.0</td><td>-12.5~+9.6</td><td rowspan="2">+2.2</td><td>-1.6~+0.1</td><td>12~27</td></tr><tr><td>+5.5</td><td>-9.6</td><td>-0.9</td><td>18</td></tr><tr><td rowspan="4">8380</td><td rowspan="2">70</td><td>-8.7~+9.8</td><td>-12~+2.2</td><td rowspan="2">+2.8</td><td>-1.2~+0.8</td><td>18~32</td></tr><tr><td>+6.4</td><td>-7.7</td><td>+0.6</td><td>23</td></tr><tr><td rowspan="2">200</td><td>-6~+15.4</td><td>-8.5~+3.8</td><td rowspan="2">+2.5</td><td>-1.8~ -0.7</td><td>17~24</td></tr><tr><td>+6.1</td><td>+3.9</td><td>-1.1</td><td>22</td></tr></table>

表2-5 [2]   

<table><tr><td>胶料
牌号</td><td>耐臭氧老化条件</td><td>拉伸强度
MPa</td><td>扯断伸长率
%</td><td>硬度
(邵尔A型)
度</td></tr><tr><td rowspan="3">8360</td><td>老化前</td><td>16.8</td><td>252</td><td>65</td></tr><tr><td>静伸长臭氧老化后①</td><td>17.4</td><td>260</td><td>67</td></tr><tr><td>拉伸疲劳臭氧老化后②</td><td>17.2</td><td>237</td><td>68</td></tr><tr><td rowspan="3">8370</td><td>老化前</td><td>19.0</td><td>198</td><td>76</td></tr><tr><td>静伸长臭氧老化后①</td><td>18.1</td><td>183</td><td>77</td></tr><tr><td>拉伸疲劳臭氧老化后②</td><td>18.2</td><td>184</td><td>77</td></tr><tr><td rowspan="3">8380</td><td>老化前</td><td>17.6</td><td>178</td><td>78</td></tr><tr><td>静伸长臭氧老化后①</td><td>17.4</td><td>155</td><td>83</td></tr><tr><td>拉伸疲劳臭氧老化后②</td><td>17.4</td><td>143</td><td>82</td></tr></table>

① 试样预伸长 $60\%$ ，臭氧老化 $24\mathrm{h}$ 。  
② 试样伸长 $40\%$ ，在臭氧室内拉伸疲劳 $24\mathrm{h}$ ，频率15次/min。

# 3 使用工艺

胶料的加工方法和硫化参数见表3-1。

表3-1  

<table><tr><td>胶料牌号</td><td>适宜的加工方法</td><td>标准试片(厚2mm)硫化条件
°C × min</td></tr><tr><td>8360</td><td>模压、压延、压出</td><td>160 ± 3 × 20</td></tr><tr><td>8370</td><td>模压、压延、压出</td><td>160 ± 3 × 20</td></tr><tr><td>8380</td><td>模压</td><td>160 ± 3 × 20</td></tr><tr><td>E-2-90</td><td>模压</td><td>一段硫化: 150×50
二段硫化: 室温1h→100℃1h→150℃×3h</td></tr></table>

橡胶零件厚度超过 $6\mathrm{mm}$ 时，每增加 $2\mathrm{mm}$ 硫化时间延长 $5\mathrm{min}$ 。模具单位面积压力 $8 \sim 10\mathrm{MPa}$ 。胶料的模压收缩率为 $1.5 \sim 2.0\%$ 。

# 4 其他

# 4.1 包装

胶料辗成 $8\sim 10\mathrm{mm}$ 厚的胶片，装入塑料袋内封好袋口，防止杂质混入。

# 4.2 运输

按非危险品运输，注意防晒、防潮。

# 4.3 贮存

贮存在温度 $0 \sim 28^{\circ} \mathrm{C}$ 、相对湿度不大于 $80\%$ 的库房内，避免阳光直接照射，距热源不少于 $1 \mathrm{~m}$ ，距地面不少于 $0.3 \mathrm{~m}$ 。贮存中应防止与油类、酸、碱及其他对胶料有害物质的接触。胶料自制造之日起一个月出厂，贮存保管期为1年。超过保管期的胶料由使用方按先试验后使用的原则自行处理。

# 参考资料

[1] 上海橡胶工业制品研究所：橡胶胶料性能统计资料，No.橡-7，1986年  
[2] 北京航空材料研究所：航空胶料、胶粘剂性能统计资料，No.橡-17，1985年  
[3] 西安飞机附件公司：航空胶料进厂检验性能统计，No.橡-18，1985年

# 丁腈橡胶胶料

# 1 概述

丁腈橡胶胶料由丙烯腈含量不同的丁腈-18、丁腈-26或丁腈-40生胶为基，填加补强剂、防老剂、硫化剂等组分经混炼而成，经硫化后胶料具有优异的耐油性能，在现

有的胶种中仅次于聚硫、聚丙烯酸酯和含氟橡胶。为改善胶料的耐寒、耐油、耐老化性能还可在丁腈橡胶中加入一定量的聚硫橡胶、氯丁橡胶、聚酰胺树脂和氯化聚醚等高分子聚合物。丁腈橡胶适于制造在航空油料中工作的活动或固定密封件和活门件。在石油基油料中工作温度为 $-50\sim 100^{\circ}\mathrm{C}$ ，短时间（24h）可达 $150^{\circ}\mathrm{C}$ ；在空气、酒精-甘油混合液中为 $-45\sim 100^{\circ}\mathrm{C}$ 。

丁腈橡胶的耐天候老化性差，当臭氧浓度较高时会迅速产生龟裂，不宜在高温空气中长期使用；也不能在磷酸酯抗燃液压油中使用。

# 1.1 牌号及名称

5160、5170、5172、5180、5250、5260、5460、5461、5470、5471、5480、5860、5870、试5171、45713、5080、5871、5880航空橡胶零件及型材胶料；P214、P232、P215、P106、P101、P236、P303、P709、P801、P903国防工业用橡胶胶料；730-115航空专用胶料。

# 1.2 基本组成

丁腈-18、丁腈-26或丁腈-40生胶、补强剂、防老剂、硫化剂。5870胶料中还加入一定量的聚硫橡胶，5860中加入氯丁橡胶，P903中加入聚酰胺树脂，45713中加入氯化聚醚树脂。

# 1.3 材料标准

丁腈橡胶胶料的标准名称见表1-1，硫化胶的主要性能指标见表 $1 - 2\sim$ 表1-4。

表1-1  

<table><tr><td>胶料牌号</td><td>材 料 标 准</td><td>国外相近材料牌号(苏)</td><td>国外相近材料标准(苏)</td></tr><tr><td>5160</td><td rowspan="5">HG 6-407-79《航空橡胶零件及型材用胶料》</td><td>98-1、98-3</td><td rowspan="11">M X I N T Y 1166-58P</td></tr><tr><td>5170</td><td>4326-1、4326-2</td></tr><tr><td>5172</td><td>4410、4410-1</td></tr><tr><td>5180</td><td>14-1、B 14-1</td></tr><tr><td>5250</td><td>3824、3824-1</td></tr><tr><td>试5171</td><td>SX S-108-77《航空用丁腈胶料》</td><td>B-14</td></tr><tr><td>5260</td><td rowspan="5">HG 6-407-79《航空橡胶零件及型材用胶料》</td><td>9831</td></tr><tr><td>5460</td><td>3834、3834-3、3819</td></tr><tr><td>5461</td><td>3883、3838</td></tr><tr><td>5470</td><td>3826-8、3826C、4214</td></tr><tr><td>5471</td><td>4004、4004-2</td></tr></table>

续表1-1   

<table><tr><td>胶料牌号</td><td>材 料 标 准</td><td>国外相近材料牌号(苏)</td><td>国外相近材料标准(苏)</td></tr><tr><td>5480</td><td rowspan="3">HG 6-407-79《航空橡胶零件及型材用胶料》</td><td>3825、3825-7</td><td rowspan="3">MXIpy 1166-58P</td></tr><tr><td>5860</td><td>68-1、HO-68-1</td></tr><tr><td>5870</td><td>4327</td></tr><tr><td>5080</td><td rowspan="2">HG 6-878-76《专用胶料》</td><td>ИРП-1078</td><td>Тут 1034-60</td></tr><tr><td>5880</td><td>ИРП-1054</td><td>МPy 1036-62</td></tr><tr><td>5871.</td><td>HG 6-422-79《飞机油箱用未硫化胶板》</td><td></td><td></td></tr><tr><td>45713</td><td>SXS 108-77《航空用丁腈胶料》</td><td></td><td></td></tr><tr><td>P106</td><td rowspan="4">Q/XXY 201-77《国防工业用橡胶胶料》</td><td rowspan="4"></td><td rowspan="4"></td></tr><tr><td>P215</td></tr><tr><td>P903</td></tr><tr><td>P101</td></tr><tr><td>P214</td><td>Q/XXY 101-77《国防工业用橡胶胶料》</td><td>ИРП-1078</td><td>Тут 1034-60</td></tr><tr><td>P709</td><td>企业检查号1-301-83《国防工业用橡胶胶料》</td><td></td><td></td></tr><tr><td>P232</td><td>HG 4-692-67《国防工业用橡胶胶料》</td><td></td><td></td></tr><tr><td>P236</td><td>企业检查号1-202-80《国防工业用橡胶胶料》</td><td></td><td></td></tr><tr><td>P303</td><td>企业检查号1-301-77《国防工业用橡胶胶料》</td><td></td><td></td></tr><tr><td>P801</td><td>Q/XXY 201-77《国防工业用橡胶胶料》</td><td></td><td></td></tr><tr><td>730-115</td><td>Q/SX 6-58-75《航空专用胶料》</td><td></td><td></td></tr></table>

表  

<table><tr><td rowspan="3">胶料牌号</td><td rowspan="3">拉伸强度MPa&gt;</td><td rowspan="3">扯断伸长率%&gt;</td><td rowspan="3">扯断永久变形%&lt;</td><td rowspan="3" colspan="2">硬度(邵尔A型)度</td><td rowspan="3">脆性温度℃&lt;</td><td rowspan="3">压缩耐寒系数&gt;</td><td rowspan="3">老化系数(按伸长计,90℃×24h)&gt;</td><td colspan="5">恒定压缩永久变形</td><td>压</td></tr><tr><td colspan="4">试验条件</td><td rowspan="2">指标%&lt;</td><td>试</td></tr><tr><td>介质</td><td>温度℃</td><td>时间h</td><td>压缩率%</td><td>介质</td></tr><tr><td>5160</td><td>7.35</td><td>180</td><td>8</td><td>66</td><td rowspan="16">±5</td><td>-60</td><td>0.10</td><td>0.60</td><td>YH-10</td><td>100</td><td>70</td><td>30</td><td>50</td><td rowspan="16">YH-10</td></tr><tr><td>5170</td><td>10.78</td><td>180</td><td>10</td><td>75</td><td>-50</td><td>0.30</td><td>0.65</td><td>YH-10</td><td>100</td><td>70</td><td>30</td><td>75</td></tr><tr><td>试5171</td><td>10.78</td><td>150</td><td>8</td><td>77</td><td>-60</td><td>0.40</td><td>0.70</td><td>YH-10</td><td>100</td><td>70</td><td>30</td><td>50</td></tr><tr><td>5172</td><td>7.35</td><td>220</td><td>8</td><td>73</td><td>-48</td><td>0.18</td><td>0.75</td><td>HH-20</td><td>100</td><td>70</td><td>20</td><td>65</td></tr><tr><td>5180</td><td>12.74</td><td>100</td><td>8</td><td>85</td><td>-50</td><td>0.25</td><td>0.70</td><td>YH-10</td><td>100</td><td>70</td><td>20</td><td>60</td></tr><tr><td>5250</td><td>6.86</td><td>350</td><td>20</td><td>60</td><td>-45</td><td>-</td><td>0.60</td><td></td><td></td><td></td><td></td><td>-</td></tr><tr><td>5260</td><td>11.76</td><td>400</td><td>15</td><td>67</td><td>-30</td><td>-</td><td>0.70</td><td></td><td></td><td></td><td></td><td>-</td></tr><tr><td>5460</td><td>7.84</td><td>350</td><td>30</td><td>65</td><td>-33</td><td>-</td><td>0.60</td><td></td><td></td><td></td><td></td><td>-</td></tr><tr><td>5461</td><td>1.96</td><td>330</td><td>25</td><td>68</td><td>-15</td><td>-</td><td>0.60</td><td></td><td></td><td></td><td></td><td>-</td></tr><tr><td>5470</td><td>9.80</td><td>300</td><td>24</td><td>72</td><td>-27</td><td>-</td><td>0.60</td><td></td><td></td><td></td><td></td><td>-</td></tr><tr><td>5471</td><td>9.80</td><td>250</td><td>28</td><td>78</td><td>-15</td><td>-</td><td>0.60</td><td></td><td></td><td></td><td></td><td>-</td></tr><tr><td>5480</td><td>11.76</td><td>150</td><td>10</td><td>85</td><td>-28</td><td>-</td><td>0.60</td><td></td><td></td><td></td><td></td><td>-</td></tr><tr><td>5860</td><td>8.82</td><td>300</td><td>10</td><td>62</td><td>-55</td><td>0.20</td><td>0.70</td><td>空气</td><td>70</td><td>22</td><td>30</td><td>40</td></tr><tr><td>5870</td><td>7.84</td><td>170</td><td>10</td><td>77</td><td>-48</td><td>0.25</td><td>0.40</td><td>RP-2</td><td>70</td><td>22</td><td>30</td><td>60</td></tr><tr><td>45713</td><td>11.76</td><td>150</td><td>8</td><td>75</td><td>-60</td><td>0.35²</td><td>积累</td><td>YH-10</td><td>100</td><td>70</td><td>30</td><td>35</td></tr><tr><td>5871³</td><td>13.72</td><td>500</td><td>30</td><td>68</td><td>-30</td><td>-</td><td>0.75</td><td></td><td></td><td></td><td></td><td>-</td></tr></table>

① YH-10和HP-8同用一个指标，可选一种介质。  
② 在 $-45^{\circ} \mathrm{C}$ 下测定。  
③ 5871胶料还要求耐油扩散（RP-2， $50 \pm 1^{\circ} \mathrm{C}$ ）小于 $100 \mathrm{~g} / \mathrm{m}^{2} \cdot \mathrm{d}$ 。

1-2   

<table><tr><td colspan="4">缩应力松弛系数</td><td colspan="7">耐 介 质 性 能</td></tr><tr><td colspan="3">验条件</td><td rowspan="3">指标&gt;</td><td colspan="4">重量变化(24h),%</td><td colspan="3">体积变化(48h),%</td></tr><tr><td rowspan="2">温度℃</td><td rowspan="2">时间h</td><td rowspan="2">压缩率%</td><td rowspan="2">NY-120+苯(重量比75:25)18~28℃</td><td rowspan="2">RP-218~28℃</td><td rowspan="2">YH-10①70℃</td><td rowspan="2">HH-20130℃</td><td colspan="2">试验条件</td><td rowspan="2">指标</td></tr><tr><td>介质</td><td>温度,℃</td></tr><tr><td>100</td><td>70</td><td>30</td><td>-</td><td>-</td><td>-</td><td>-</td><td>-</td><td>YH-10</td><td>70</td><td>-1~+7</td></tr><tr><td>100</td><td>70</td><td>30</td><td>0.23</td><td>-</td><td>-</td><td>-</td><td>-</td><td>YH-10</td><td>70</td><td>0~+10</td></tr><tr><td>100</td><td>70</td><td>30</td><td>0.40</td><td>-</td><td>0~+7.</td><td>-</td><td>-</td><td>YH-10</td><td>70</td><td>0~+10</td></tr><tr><td>100</td><td>70</td><td>20</td><td>0.40</td><td>-</td><td>-</td><td>-</td><td>-</td><td>HH-20</td><td>130</td><td>-3~+6</td></tr><tr><td>100</td><td>70</td><td>20</td><td>0.30</td><td>-</td><td>-</td><td>-</td><td>-</td><td>YH-10</td><td>70</td><td>0~15</td></tr><tr><td rowspan="5">100</td><td rowspan="5">70</td><td rowspan="5">30</td><td>-</td><td>+1~ -12</td><td>-</td><td>-</td><td>-13~ -28</td><td></td><td></td><td>-</td></tr><tr><td>0.40</td><td>13~30</td><td>-1~ +4</td><td>0~5</td><td>0~ -6</td><td></td><td></td><td>-</td></tr><tr><td>-</td><td>0~9</td><td>-</td><td>-</td><td>0~ -15</td><td></td><td></td><td>-</td></tr><tr><td>-</td><td>10~25</td><td>-</td><td>-</td><td>-</td><td></td><td></td><td>-</td></tr><tr><td>-</td><td>0~15</td><td>-2~ +1</td><td>-</td><td>0~ -10</td><td></td><td></td><td>-</td></tr><tr><td>100</td><td>70</td><td>30</td><td>0.18</td><td>0~15</td><td>-1~ +2</td><td>-2~ +1</td><td>0~ -6</td><td></td><td></td><td>-</td></tr><tr><td rowspan="2">70</td><td rowspan="2">22</td><td rowspan="2">20</td><td>0.40</td><td>0~10</td><td>-1.5~ +1.5</td><td>0~ -6</td><td>0~ -10</td><td></td><td></td><td>-</td></tr><tr><td>-</td><td>15~30</td><td>0~10</td><td>-</td><td>0~ -8</td><td></td><td></td><td>-</td></tr><tr><td rowspan="3">70</td><td rowspan="3">22</td><td rowspan="3">30</td><td>0.35</td><td>0~15</td><td>-</td><td>0~ -8</td><td>0~ -18</td><td>RP-2</td><td>18~28</td><td>-1~+6</td></tr><tr><td>-</td><td>-</td><td>-</td><td>-</td><td>-</td><td>YH-10</td><td>70</td><td>0~10</td></tr><tr><td>-</td><td>18</td><td>-2~ +2</td><td>-</td><td>-</td><td></td><td></td><td>-</td></tr></table>

表  

<table><tr><td rowspan="3">胶料牌号</td><td rowspan="3">拉伸强度MPa&gt;</td><td rowspan="3">扯断伸长率%&gt;</td><td rowspan="3">扯断永久变形%&lt;</td><td rowspan="3">硬度(邵尔A 型)度</td><td rowspan="3">100°C拉伸强度MPa&gt;</td><td rowspan="3">撕裂强度kN/m&gt;</td><td rowspan="3">冲击弹性&gt;</td><td rowspan="3">脆性温度℃&lt;</td><td rowspan="2" colspan="2">压缩耐寒系数&gt;</td><td></td><td rowspan="3">耐热老</td></tr><tr><td rowspan="2">100℃×24h老化系数(按伸长计) &gt;</td></tr><tr><td>-50℃</td><td>-45℃</td></tr><tr><td>P 101</td><td>10.78</td><td>200</td><td>8</td><td>65~75</td><td>-</td><td>-</td><td>-</td><td>-55</td><td>-</td><td>-</td><td>0.7</td><td>-</td></tr><tr><td>P 214</td><td>10.78</td><td>130</td><td>6°</td><td>75~85</td><td>-</td><td>-</td><td>-</td><td>-45</td><td>-</td><td>-</td><td>-</td><td>0.75</td></tr><tr><td>P 215</td><td>12.74</td><td>90</td><td>5</td><td>79~89</td><td>8.33</td><td>-</td><td>35</td><td>-45</td><td>-</td><td>-</td><td>0.70</td><td></td></tr><tr><td>P 232</td><td>12.74</td><td>160</td><td>8</td><td>70~80</td><td>-</td><td>34.3</td><td>-</td><td>-</td><td>-</td><td>--</td><td>0.65①</td><td>-</td></tr><tr><td>P 236</td><td>14.70</td><td>200</td><td>10</td><td>73~83</td><td>-</td><td>34.3</td><td>-</td><td>-</td><td>-</td><td>-</td><td>-</td><td>0.5②</td></tr><tr><td>P 303</td><td>12.74</td><td>150</td><td>5</td><td>60~70</td><td>-</td><td>-</td><td>-</td><td>-38</td><td>-</td><td>-</td><td>0.55</td><td>-</td></tr><tr><td>P 709</td><td>12.74</td><td>170</td><td>-</td><td>68~78</td><td>-</td><td>-</td><td>-</td><td>-30</td><td>-</td><td>-</td><td>-</td><td>-</td></tr><tr><td>P 801</td><td>9.80</td><td>160</td><td>6</td><td>70~80</td><td>-</td><td>-</td><td>-</td><td>-60</td><td>-</td><td>0.20</td><td></td><td>0.75③</td></tr><tr><td>P 903</td><td>13.72</td><td>160</td><td>12</td><td>75~85</td><td>-</td><td>-</td><td>-</td><td>-45</td><td>-</td><td>-</td><td>0.6④</td><td></td></tr><tr><td>P 106</td><td>10.78</td><td>130</td><td>8</td><td>75~85</td><td>-</td><td>-</td><td>-</td><td>-60</td><td>0.18</td><td>-</td><td>0.70</td><td>-</td></tr><tr><td>730-115</td><td>8.82</td><td>250</td><td>10</td><td>积 累</td><td>-</td><td>-</td><td>-</td><td>-55</td><td>-</td><td>-</td><td>0.75④</td><td></td></tr></table>

$100^{\circ}C\times 72h_{\circ}$   
$150^{\circ}C\times 48h_{\circ}$   
$③$ $70^{\circ}C\times 144\mathbf{h}_{\circ}$   
$150^{\circ}C\times 24h_{\circ}$

1-3   

<table><tr><td colspan="3">化性能</td><td rowspan="2" colspan="3">恒定压缩永久变形(压缩率,20%)</td><td colspan="7">耐 介 质 性 能</td></tr><tr><td colspan="3">130℃×72h</td><td colspan="3">试验条件</td><td colspan="4">指 标</td></tr><tr><td rowspan="2">拉伸强度MPa≥</td><td rowspan="2">扯断伸长率%&gt;</td><td rowspan="2">硬度(邵尔A型)度&lt;</td><td colspan="2">试验条件</td><td rowspan="2">指标%&lt;</td><td rowspan="2">介质</td><td rowspan="2">温度℃</td><td rowspan="2">时间h</td><td rowspan="2">耐油系数(按伸长计)≥</td><td rowspan="2">压缩永久变形(压缩20%),%&lt;</td><td rowspan="2">重量变化%</td><td rowspan="2">体积变化%</td></tr><tr><td>温度℃</td><td>时间h</td></tr><tr><td>-</td><td>-</td><td>-</td><td></td><td></td><td>-</td><td></td><td></td><td></td><td>-</td><td>-</td><td>-</td><td>-</td></tr><tr><td>-</td><td>-</td><td>-</td><td></td><td></td><td>-</td><td>12号液压油</td><td>150</td><td>24</td><td>0.85</td><td>50</td><td>-</td><td>6</td></tr><tr><td>-</td><td>-</td><td>-</td><td></td><td></td><td>-</td><td></td><td></td><td></td><td>-</td><td>-</td><td>-</td><td>-</td></tr><tr><td>-</td><td>-</td><td>-</td><td></td><td></td><td>-</td><td>齿轮油</td><td>100</td><td>72</td><td>-</td><td>-</td><td>-3~+3</td><td>-</td></tr><tr><td>-</td><td>-</td><td>-</td><td>100</td><td>72</td><td>45</td><td>HH-20</td><td>100</td><td>24</td><td>-</td><td>-</td><td>-</td><td>-5~+3</td></tr><tr><td>-</td><td>-</td><td>-</td><td>100</td><td>72</td><td>60</td><td></td><td></td><td></td><td>-</td><td>-</td><td>-</td><td>-</td></tr><tr><td rowspan="2">14.70</td><td rowspan="2">140</td><td rowspan="2">90</td><td rowspan="2">150</td><td rowspan="2">24</td><td rowspan="2">55</td><td>No.101标准油</td><td>100</td><td>48</td><td>-</td><td>-</td><td>-</td><td>-0.5~6</td></tr><tr><td>参考燃料B</td><td>室温</td><td>48</td><td>-</td><td>-</td><td>-</td><td>8</td></tr><tr><td rowspan="2">-</td><td rowspan="2">-</td><td rowspan="2">-</td><td rowspan="2"></td><td rowspan="2"></td><td rowspan="2">-</td><td>YH-10</td><td>70</td><td>48</td><td>-</td><td>-</td><td>-</td><td>5</td></tr><tr><td>YH-10</td><td>100</td><td>72</td><td>-</td><td>50</td><td>-</td><td>-</td></tr><tr><td>-</td><td>-</td><td>-</td><td></td><td></td><td>-</td><td>HP-8</td><td>150</td><td>24</td><td>-</td><td>-</td><td>-</td><td>-3~+2</td></tr><tr><td>-</td><td>-</td><td>-</td><td>70</td><td>72</td><td>30</td><td></td><td></td><td></td><td>-</td><td>-</td><td>-</td><td>-</td></tr><tr><td>-</td><td>-</td><td>-</td><td></td><td></td><td>-</td><td>RP-2</td><td>150</td><td>24</td><td>积累</td><td>-</td><td>-</td><td>积累</td></tr></table>

表1-4  

<table><tr><td rowspan="3">胶料牌号</td><td rowspan="3">拉伸强度MPa≥</td><td rowspan="3">扯断伸长率%≥</td><td rowspan="3">扯断永久变形%&lt;</td><td rowspan="3">硬度(邵尔A型)度</td><td rowspan="3">脆性温度C&lt;</td><td colspan="6">耐 介 质 性 能</td></tr><tr><td colspan="2">恒定压缩永久变形(压缩20%,150℃×22h)%≤</td><td colspan="2">耐油系数(按伸长计,150℃×24h)≥</td><td colspan="2">体积变化(150℃×24h)%</td></tr><tr><td>YH-10</td><td>RP-2</td><td>YH-10</td><td>RP-2</td><td>YH-10</td><td>RP-2</td></tr><tr><td>5080</td><td>14.70</td><td>130</td><td>6</td><td>80±5</td><td>-42</td><td>55</td><td>40</td><td>0.75</td><td>0.75</td><td>0~15</td><td>0~20</td></tr><tr><td>5880</td><td>9.80</td><td>120</td><td>6</td><td>83±5</td><td>-55</td><td>30</td><td>-</td><td>-</td><td>-</td><td>25~50</td><td>-</td></tr></table>

# 1.5 供应状态

以混炼胶供应。

# 1.6 应用概况

丁腈橡胶胶料的应用范围和主要用途见表1-5。

表1-5[1~10]  

<table><tr><td>胶料牌号</td><td>应用范围</td><td>主要用途举例</td></tr><tr><td>5160</td><td>在空气和酒精-甘油混合液中工作,温度为-50~100℃;在仪表油和YH-10液压油中工作,温度为-60~100℃。供制液压和冷气系统的固定密封件</td><td>轰炸机、运输机液压油箱油滤上作密封皮碗;冷气电磁阀的刮气皮碗;导弹上的固定密封件</td></tr><tr><td>5170</td><td>在空气和酒精-甘油混合液中工作,温度为-45~100℃;在仪表油、YH-10液压油中工作,温度为-55~100℃。供制液压系统活动密封零件</td><td>歼击机液压助力器的活动密封件,工作温度为-60~90℃</td></tr><tr><td>试5171</td><td>在空气和酒精-甘油混合液中工作,温度为-45~100℃;在仪表油、YH-10液压油中工作,温度为-60~100℃。供制液压系统零件,活动或固定密封圈、活门密封件</td><td>飞机液压电磁开关,各机种的通用密封胶圈</td></tr><tr><td>5172</td><td>在空气和酒精-甘油混合液中工作,温度为-45~100℃;在HH-20、HP-8滑油中工作,温度为-50~100℃。供制耐油零件</td><td></td></tr><tr><td>5180</td><td>在空气和酒精-甘油混合液中工作,温度为-45~100℃;在仪表油、YH-10液压油中工作,温度为-60~100℃。供制液压系统活动或固定密封圈、橡胶金属活门密封件</td><td>轰炸机主起落架减震柱的密封圈和活门</td></tr><tr><td>5250</td><td>在燃油、汽油、空气、水和滑油中工作,温度为-30~100℃。供制燃油和滑油中的橡胶零件</td><td>歼击机发动机用橡胶波纹软管,外涂氟胶液,介质为4109合成油,温度为-55~100℃</td></tr><tr><td>5260</td><td>在燃油、汽油、空气和水中工作,温度为-30~100℃;在滑油中工作,温度为-30~130℃。供制滑油、燃料中活动或固定密封零件</td><td>歼击机发动机空气系统密封件</td></tr><tr><td>5460</td><td>在空气、水、燃油、汽油和滑油中工作,温度为-30~100℃。供制燃油、滑油中的成形零件</td><td>轰炸机随机工具</td></tr></table>

续表 1-5  

<table><tr><td>胶料牌号</td><td>应用范围</td><td>主要用途举例</td></tr><tr><td>5461</td><td>在空气、水、燃油、汽油和滑油中工作,温度为-30~100℃。供制汽油、滑油中的固定密封零件</td><td>轰炸机、运输机管夹、螺夹体和接头垫片</td></tr><tr><td>5470</td><td>在汽油、空气、水和滑油中工作,温度为-30~100℃;在燃油中工作,温度为-40~100℃。供制燃油、滑油中工作的橡胶零件</td><td>轰炸机机身密封圈、操纵系统的保护罩以及可卸壁板用垫片</td></tr><tr><td>5471</td><td>在汽油、燃油、空气和滑油中工作,温度为-30~100℃。供制在燃油和滑油系统中工作的活动密封件</td><td>歼击机发动机用密封皮碗</td></tr><tr><td>5480</td><td>在汽油、燃油、空气、水和滑油中工作,温度为-30~100℃。供制燃油和滑油系统中的活动或固定密封零件</td><td>轰炸机炮塔上的垫片和液向阀的密封件</td></tr><tr><td>5860</td><td>在空气中工作,温度为-55~100℃,短时间(24h)可达150℃,用JQ-1胶粘剂使之与金属粘着,与银制件接触不引起变暗。供制特种密封零件</td><td>歼击机空气系统的胶带、垫片;轰炸机、运输机机身密封型材,应急舱密封垫,垂尾和机身对接处密封带,冷气电磁阀内密封件</td></tr><tr><td>5870</td><td>在空气和酒精-甘油混合液中工作,温度为-50~100℃;在燃油、汽油和变压器油中工作,温度为-55~100℃,用JQ-1胶粘剂使之与金属粘着。供制燃油系统密封零件</td><td>歼击机发动机活动密封皮碗,帽盖;轰炸机、运输机燃油系统活动密封件,冷气电磁阀、气阀、燃电阀上的密封件和活门件</td></tr><tr><td>45713</td><td>在YH-10、12号液压油中工作,温度为-70~120℃,间断可达150℃。供制液压系统零件</td><td>歼击机液压传感器内密封圈</td></tr><tr><td>5080.(5080-1)</td><td>在YH-10液压油、燃油、HP-8滑油系统中工作,温度为-50~150℃。供制液压、燃油、滑油系统的活动或固定密封件</td><td>歼击机、强击机发动机燃油、滑油系统和液压助力器内的密封件</td></tr><tr><td>5880</td><td>在YH-10液压油中工作,温度为-60~150℃。供制液压系统固定接头密封件</td><td>飞机液压、气动附件内固定密封件</td></tr><tr><td>5871</td><td>压延成末硫化胶板,供制造飞机汽油箱、燃油箱和滑油箱用,也可模压耐油橡胶密封件</td><td>歼击机发动机内接触燃油的顶杆皮碗</td></tr><tr><td>P 214</td><td>在石油基液压油、燃油及滑油中工作,温度为-50~125℃,短期可达150℃。供制高温耐油橡胶密封件及制品</td><td>歼击机液压助力器内活动和固定密封件;运输机发动机用密封件</td></tr><tr><td>P 106</td><td>在石油基液压油、燃油和滑油中工作,温度为-60~100℃。供制低温活门密封件</td><td>轰炸机、运输机单向活门密封件</td></tr><tr><td>P 709</td><td>在燃油、合成润滑油中工作,温度为-30~125℃,短期可达150℃。供制高温耐油橡胶密封件和压出制品</td><td>直升机发动机上作固定、活动密封件和制品</td></tr><tr><td>P 232</td><td>在石油基滑油、燃油中工作,温度为-45~100℃。供制各种旋转轴唇形密封件</td><td></td></tr><tr><td>P 215</td><td>在空气中工作,温度为-45~130℃,短期可达150℃。供制活门及模压制品</td><td>歼击机、运输机、轰炸机的冷气电磁阀门内活门件</td></tr></table>

续表1-5   

<table><tr><td>胶料牌号</td><td>应用范围</td><td>主要用途举例</td></tr><tr><td>P 903</td><td>在石油基滑油中工作,温度为-45~100℃。供制各种耐油的橡胶密封件</td><td>歼击机发动机各种封严帽</td></tr><tr><td>P 101</td><td>有良好的耐低温和耐臭氧老化性能,在石油基油料和空气中工作,温度为-55~100℃。供制造高压(25~30MPa)使用的固定密封圈和减震橡胶件</td><td></td></tr><tr><td>P 236</td><td>在石油基油料中工作,温度为-45~125℃。供制旋转轴唇形密封件和固定密封圈</td><td></td></tr><tr><td>P 303</td><td>供制燃油、滑油和空气中工作的固定、活动橡胶密封件</td><td>运输机气压调节器内橡胶件</td></tr><tr><td>P 801</td><td>在YH-10液压油中工作,温度为-60~100℃。供制橡胶密封圈和金属与橡胶复合件</td><td>运输机起落架收放作动筒内活动密封圈</td></tr><tr><td>730-115</td><td>在燃油和空气中工作,温度为-50~150℃。供制倒飞油箱胶囊</td><td>歼击机倒飞油箱胶囊</td></tr></table>

# 1.7 研制及生产单位

丁腈橡胶胶料的研制及生产单位见表1-6。

表1-6  

<table><tr><td>胶 料 牌 号</td><td>研制及生产单位</td></tr><tr><td>5160、5260</td><td>上海橡胶制品二厂、西北橡胶厂、重庆长江橡胶厂</td></tr><tr><td>5170、5461</td><td>西北橡胶厂、重庆长江橡胶厂、沈阳第四橡胶厂</td></tr><tr><td>试5171、5174、5180、5460、5470、5471、5480、5860、5870</td><td>上海橡胶制品二厂、重庆长江橡胶厂、西北橡胶厂、沈阳第四橡胶厂</td></tr><tr><td>45713、5871</td><td>沈阳第四橡胶厂</td></tr><tr><td>5080(5080-1)</td><td>沈阳第四橡胶厂、西北橡胶厂</td></tr><tr><td>5880</td><td>西北橡胶厂</td></tr><tr><td>P214、P106、P709、P232、P215、P903、P101、P236、P303、P801</td><td>西北橡胶工业制品研究所</td></tr><tr><td>730-115</td><td>沈阳橡胶工业制品研究所</td></tr></table>

# 1.8 鉴定级别及日期

5160、5170、5172、5180、5250、5260、5460、5461、5470、5471、5480、5860、5870、5871、5880胶料：1957年经化学工业部橡胶工业局、国防工业部航空工业局和空军工程部联合批准生产。

试5171、45713、P214、P106、P709、P232、P215、P903、P801、730-115胶料：经化学工业部鉴定通过。

5080胶料：1966年经化学工业部、航空工业部和空军工程部联合批准生产。

# 2 性能

5171、5870、5871胶料长期在仓库贮存后的性能见表2-1。丁腈橡胶硫化胶的性能典型值见表 $2 - 2\sim$ 表2-4。

表2-1 [s]   

<table><tr><td rowspan="2">胶 料牌 号</td><td rowspan="2">贮存时间a(年)</td><td rowspan="2">拉伸强度MPa</td><td rowspan="2">扯断伸长率%</td><td rowspan="2">硬度(邵尔A型)度</td><td colspan="3">耐介质性能(重量变化,70℃×24h),%</td></tr><tr><td>RP-2</td><td>HP-8</td><td>YH-10</td></tr><tr><td rowspan="5">5870、</td><td>贮存期内指标要求</td><td>&gt;7.84</td><td>&gt;170</td><td>77±5</td><td>-</td><td>-6~+4</td><td>-6~+2</td></tr><tr><td>0</td><td>14.70</td><td>151</td><td rowspan="3">-</td><td rowspan="3">-</td><td rowspan="3">-</td><td rowspan="3">-</td></tr><tr><td>3</td><td>13.23</td><td>133</td></tr><tr><td>5</td><td>13.43</td><td>140</td></tr><tr><td>13</td><td>14.70</td><td>136</td><td>83</td><td>+0.2</td><td>-0.7</td><td>-0.6</td></tr><tr><td rowspan="5">5871</td><td>贮存期内指标要求</td><td>&gt;9.80</td><td>&gt;250</td><td>78±5</td><td>-</td><td>-1~+5</td><td>-1.5~+5</td></tr><tr><td>0</td><td>15.39</td><td>395</td><td rowspan="3">-</td><td rowspan="3">-</td><td rowspan="3">-</td><td rowspan="3">-</td></tr><tr><td>3</td><td>14.21</td><td>333</td></tr><tr><td>5</td><td>14.80</td><td>356</td></tr><tr><td>13</td><td>14.61</td><td>284</td><td>83</td><td>0.46</td><td>-0.3</td><td>0.3</td></tr><tr><td rowspan="5">5171</td><td>贮存期内指标要求</td><td>&gt;9.80</td><td>&gt;160</td><td>77±5</td><td>-</td><td>-</td><td>-1~+8</td></tr><tr><td>0</td><td>13.14</td><td>217</td><td rowspan="3">-</td><td rowspan="3">-</td><td rowspan="3">-</td><td rowspan="3">-</td></tr><tr><td>3</td><td>12.74</td><td>224</td></tr><tr><td>5</td><td>12.65</td><td>204</td></tr><tr><td>13</td><td>14.12</td><td>-</td><td>80</td><td>-</td><td>-0.3</td><td>-0.3</td></tr></table>

表2-  

<table><tr><td rowspan="3">胶料牌号</td><td rowspan="3">拉伸强度MPa</td><td rowspan="3">扯断伸长率%</td><td rowspan="3">扯断永久变形%</td><td rowspan="3">硬度(邵尔A型)度</td><td rowspan="3">脆性温度℃</td><td rowspan="3">撕裂强度kN/m</td><td rowspan="3">压缩耐寒系数(-50℃)</td><td rowspan="3">冲击弹性%</td><td>耐热老</td></tr><tr><td>100℃×24h</td></tr><tr><td>老化系数(按伸长计)</td></tr><tr><td>P 101</td><td>10.8~14.7</td><td>200~240</td><td>2~8</td><td></td><td>-55</td><td>-</td><td>-</td><td>-</td><td>0.7~1.1</td></tr><tr><td>P 214</td><td>15.3~20.2/17.8</td><td>135~256/170</td><td>1~4/3</td><td>76~85/81</td><td>-45</td><td>-</td><td>-</td><td>-</td><td>-</td></tr><tr><td>P 215</td><td>15.6~21.7/18.9</td><td>90~132/112</td><td>0~3/1</td><td>82~87/85</td><td>-45</td><td>-</td><td>-</td><td>32~38</td><td>0.77~1.15/0.98</td></tr><tr><td>P 232</td><td>12.7~18.6</td><td>160~250</td><td>2~8</td><td>70~80</td><td>-</td><td>34.3~58.8</td><td>-</td><td>-</td><td>0.65~1①</td></tr><tr><td>P 236</td><td>14.7~22.6</td><td>200~300</td><td>4~10</td><td>73~83</td><td>-</td><td>34.3~68.6</td><td>-</td><td>-</td><td>0.5~0.6②</td></tr><tr><td>P 303</td><td>14.1~17.5/15.9</td><td>346~550/467</td><td></td><td>64~71/67</td><td>-38</td><td>-</td><td>-</td><td>-</td><td>0.65~0.72③/0.68</td></tr><tr><td>P 709③</td><td>14.1~19.0/16.7</td><td>245~380/317</td><td>-</td><td>70~74/71</td><td>-30</td><td>-</td><td>-</td><td>-</td><td>-</td></tr><tr><td>P 801</td><td>11.8~13.7</td><td>170~240</td><td></td><td>70~80</td><td>-62~-69</td><td>-</td><td>0.2~0.4</td><td>-</td><td></td></tr><tr><td>P 903</td><td>15.8~19.9/17.8</td><td>163~250/195</td><td>4~5/4</td><td>77~84/81</td><td>-45</td><td>-</td><td>-</td><td>-</td><td>0.68~0.90④/0.79</td></tr><tr><td>P 106</td><td>11.8~17.5/14.0</td><td>126~255/185</td><td>2~8/5</td><td>75~84/81</td><td>-60</td><td>-</td><td>0.21~0.41/0.26</td><td>-</td><td>0.7~1.0</td></tr><tr><td>730-115</td><td>10.9~13.0/12.0</td><td>256~350/302</td><td>2~8/4</td><td>57</td><td>-55</td><td>-</td><td>-</td><td>-</td><td>0.75~1.0④/0.84</td></tr></table>

$100^{\circ}C\times 72h_{\circ}$   
$150^{\circ}C\times 48h$   
$③$ $70^{\circ}C\times 144h_{\circ}$   
$④$ $150^{\circ}C\times 24h_{\circ}$   
$⑤$ P709经 $130\mathrm{C}\times 72\mathrm{h}$ 的耐热老化性能为：拉伸强度 $\frac{15.7\sim 20.2\mathrm{MPa}}{18.1}$ 扯断伸长率 $\frac{200 - 270}{240}\%$ ，硬度（邵尔

2[1-3,7.8]   

<table><tr><td>化性\(\text{能}^{\circledR}\)</td><td rowspan="2" colspan="3">恒定压缩永久变形(压缩率,20%)</td><td colspan="7">耐 介 质 性 能</td></tr><tr><td>150°C×24h</td><td colspan="3">试 验 条 件</td><td colspan="4">典型 值</td></tr><tr><td rowspan="2">老化系数(按抗张积计)</td><td colspan="2">试验条件</td><td rowspan="2">典型值%</td><td rowspan="2">介质</td><td rowspan="2">温度℃</td><td rowspan="2">时间h</td><td rowspan="2">耐油系数(按伸长计)</td><td rowspan="2">压缩永久变形(压缩20%)%</td><td rowspan="2">重量变化%</td><td rowspan="2">体 积变化%</td></tr><tr><td>温度℃</td><td>时间h</td></tr><tr><td>-</td><td></td><td></td><td>-</td><td></td><td></td><td></td><td>-</td><td>-</td><td>-</td><td>-</td></tr><tr><td>0.85~1.100.97</td><td></td><td></td><td>-</td><td>12号液压油</td><td>150</td><td>24</td><td>0.80~1.020.96</td><td>21~4627</td><td>-</td><td>0.2~3.32.1</td></tr><tr><td>-</td><td></td><td></td><td>-</td><td></td><td></td><td></td><td>-</td><td>-</td><td>-</td><td>-</td></tr><tr><td>-</td><td></td><td></td><td>-</td><td>齿轮油</td><td>100</td><td>72</td><td>-</td><td>-</td><td>0~-0.1</td><td>-</td></tr><tr><td>-</td><td>100</td><td>72</td><td>27~45</td><td>HH-20</td><td>100</td><td>24</td><td></td><td>·</td><td>-0.3~0.1</td><td></td></tr><tr><td>-</td><td>100</td><td>72</td><td>14~5238</td><td></td><td></td><td></td><td>-</td><td>-</td><td>-</td><td>-</td></tr><tr><td rowspan="2">-</td><td rowspan="2">150</td><td rowspan="2">24</td><td rowspan="2">44~5249</td><td>No.101标准油</td><td>100</td><td rowspan="2">48</td><td>-</td><td>-</td><td>-</td><td>1.2</td></tr><tr><td>参考燃料B</td><td>室温</td><td>-</td><td>-</td><td>-</td><td>23.1</td></tr><tr><td rowspan="2">0.8~1.03</td><td rowspan="2"></td><td rowspan="2"></td><td rowspan="2">-</td><td rowspan="2">YH-10</td><td>70</td><td>48</td><td>-</td><td>-</td><td>-</td><td>3.5~4.5</td></tr><tr><td>100</td><td>72</td><td>-</td><td>37~50</td><td>-</td><td>-</td></tr><tr><td>-</td><td></td><td></td><td>-</td><td>HP-8</td><td>150</td><td>24</td><td>-</td><td>-</td><td>-</td><td>-3.0~-1.7-2.7</td></tr><tr><td>-</td><td>70</td><td>72</td><td>23~2725</td><td></td><td></td><td></td><td>-</td><td>-</td><td>-</td><td>-</td></tr><tr><td>-</td><td></td><td></td><td>-</td><td>RP-2</td><td>150</td><td>24</td><td>0.63~1.030.73</td><td>-</td><td>-</td><td>16.8</td></tr></table>

A型） $\frac{78\sim 86}{79}$ 度。

表2-3[1~11、13~15]
