Repository: C-zj02/CFD-claw

<div align="center">

**English** | [中文](#中文版) | [Français](README_FR.md) | [Русский](README_RU.md) | [हिन्दी](README_HI.md) | [العربية](README_AR.md) | [Português](README_PT.md)

# 🚀 Claude Code Python

**A Complete Python Reimplementation Based on Real Claude Code Source**

*From TypeScript Source → Rebuilt in Python with ❤️*

***
**🔥 Active Development • New Features Weekly 🔥**

</div>

***

## 🎯 What is This?

**Clawd Code** is a **complete Python rewrite** of Claude Code, based on the **real TypeScript source code**.

File: RAG-data/中国航空材料手册(第1版) 第6卷 橡胶 密封剂 燃料及润滑材料201-400.pdf-06ece454-dfb6-4ae8-bc0b-c0af04aefbbf.md (part 2 of 7)
续表 2-3  
2.3.1 耐热老化与耐航空燃料性能 在不同温度下经热空气老化和浸航空燃料后的力学性能见表2-3。在不同温度的2号喷气燃料中浸泡后重量和体积变化见表2-4。在不同温度的空气中的热老化系数曲线见图2-3。在不同温度的2号喷气燃料中的老化系数曲线见图2-4。

表2-2[1.2]  

<table><tr><td colspan="5">拉伸强度</td><td colspan="5">扯断 佛长率</td></tr><tr><td rowspan="2">指标</td><td colspan="4">典型值</td><td rowspan="2">指标</td><td colspan="4">典型值</td></tr><tr><td>x̄</td><td>s</td><td rowspan="2">Cv</td><td rowspan="2">n②</td><td>x̄</td><td>s</td><td rowspan="2">Cv</td><td rowspan="2">n②</td></tr><tr><td colspan="3">MPa</td><td colspan="3">%</td></tr><tr><td>&gt;2.94</td><td>4.99</td><td>0.76</td><td>0.15</td><td>295(59)</td><td>&gt;300</td><td>360</td><td>68.6</td><td>0.14</td><td>295(59)</td></tr><tr><td colspan="5">扯断永久变形</td><td colspan="5">T型剥离强度①</td></tr><tr><td rowspan="2">指标</td><td colspan="4">典型值</td><td rowspan="2">指标</td><td colspan="4">典型值</td></tr><tr><td>x̄</td><td>s</td><td rowspan="2">Cv</td><td rowspan="2">n②</td><td>x̄③</td><td>s</td><td rowspan="2">Cv</td><td rowspan="2">n②</td></tr><tr><td colspan="3">%</td><td colspan="3">kN/m</td></tr><tr><td>&lt;100</td><td>3.8</td><td>1.18</td><td>0.31</td><td>295(59)</td><td>&gt;5.9</td><td>9</td><td>2.7</td><td>0.30</td><td>295(59)</td></tr></table>

$①$ T型剥离试样经 $70\pm 1\mathrm{C}\times 24\mathrm{h}$ 硫化。  
$②$ 括号中数字为密封剂批数。  
$③$ $100\%$ 内素破坏。

图2-2XM15密封剂在不同温度下的拉伸性能[3]  
图片摘要：该图主要展示 2 2XM15密封剂在不同温度下的拉伸性能[3]。
![](images/1ba6021f7547007347feb8af0b1e621ded0c3fd28ec40186b567b0bb1c2bb94b.jpg)  
1—扯断伸长率；2—T型剥离强度；3—拉伸强度

表2-8[1.5]  

<table><tr><td colspan="3">老化条件</td><td colspan="5">拉伸强度</td><td colspan="5">扯断伸长率</td><td colspan="5">扯断永久变形</td></tr><tr><td rowspan="3">介质</td><td rowspan="3">温度℃</td><td rowspan="3">时间h</td><td rowspan="2">指标</td><td colspan="4">典型值</td><td rowspan="2">指标</td><td colspan="4">典型值</td><td rowspan="2">指标</td><td colspan="4">典型值</td></tr><tr><td>x</td><td>s</td><td rowspan="2">Cv</td><td rowspan="2">n①</td><td>x</td><td>s</td><td rowspan="2">Cv</td><td rowspan="2">n①</td><td>x</td><td>s</td><td rowspan="2">Cv</td><td rowspan="2">n①</td></tr><tr><td colspan="3">MPa</td><td colspan="3">%</td><td colspan="3">%</td></tr><tr><td rowspan="2">热空气</td><td rowspan="2">130</td><td>50</td><td>&gt;2.45</td><td>4.17</td><td>0.80</td><td>0.19</td><td>295(59)</td><td>&gt;250</td><td>306</td><td>68.8</td><td>0.22</td><td>295(59)</td><td>&lt;15</td><td>4.4</td><td>1.1</td><td>0.30</td><td>295(59)</td></tr><tr><td>100</td><td>-</td><td>4.21</td><td>0.75</td><td>0.18</td><td>155(31)</td><td>-</td><td>297</td><td>36</td><td>0.12</td><td>155(31)</td><td>-</td><td>5.0</td><td>1.7</td><td>0.34</td><td>155(31)</td></tr><tr><td>2号喷气燃料</td><td>130</td><td>50</td><td>&gt;1.47</td><td>3.93</td><td>0.48</td><td>0.12</td><td>295(59)</td><td>&gt;300</td><td>393</td><td>59.6</td><td>0.15</td><td>295(59)</td><td>&lt;15</td><td>5.6</td><td>1.7</td><td>0.30</td><td>295(59)</td></tr><tr><td>75号航空汽油</td><td>40</td><td>2400</td><td>-</td><td>2.73</td><td>-</td><td>-</td><td>5</td><td>-</td><td>180</td><td>-</td><td>-</td><td>5</td><td>-</td><td>2.0</td><td>-</td><td>-</td><td>5</td></tr></table>

① 括号中数字为批数。

表2-4（5）  

<table><tr><td colspan="3">浸 泡 条 件</td><td colspan="5">重 量 变 化</td><td colspan="5">体 积 变 化</td></tr><tr><td rowspan="3">介 质</td><td rowspan="3">温度℃</td><td rowspan="3">时间h</td><td rowspan="2">指 标</td><td colspan="4">典型值</td><td rowspan="2">指 标</td><td colspan="4">典型值</td></tr><tr><td>x̄</td><td>s</td><td rowspan="2">Cv</td><td rowspan="2">n①</td><td>x̄</td><td>s</td><td rowspan="2">Cv</td><td rowspan="2">n①</td></tr><tr><td colspan="3">%</td><td colspan="3">%</td></tr><tr><td>75号航空汽油</td><td>40</td><td>2400</td><td>-</td><td>1.77</td><td>-</td><td>-</td><td>5</td><td>-</td><td>5.3</td><td>-</td><td>-</td><td>5</td></tr><tr><td rowspan="2">2号喷气燃料</td><td>110</td><td>100</td><td>-5.0~5.0</td><td>-3.35</td><td>-0.80</td><td>0.24</td><td>295(59)</td><td>-5.0~5.0</td><td>-2.36</td><td>-0.96</td><td>0.41</td><td>295(59)</td></tr><tr><td>130</td><td>50</td><td>-8.0~8.0</td><td>-4.77</td><td>-1.72</td><td>0.36</td><td>295(59)</td><td>-8.0~8.0</td><td>-3.60</td><td>-1.87</td><td>0.52</td><td>295(59)</td></tr></table>

① 括号中数字为批数。

图2-3XM15密封剂热空气老化系数曲线[4]   
图片摘要：该图主要展示 2 3XM15密封剂热空气老化系数曲线[4]。
![](images/4e38cac4d0f9aa74ff62722b7d7e13ed0faeaf88344836f8193950ed1a93a6b1.jpg)  
1—按扯断伸长率计算；2—按拉伸强度计算

图2-4XM15密封剂在喷气燃料中的老化系数曲线[4]  
图片摘要：该图主要展示 2 4XM15密封剂在喷气燃料中的老化系数曲线[4]。
![](images/c441a274b9546f8b7f02a83409a7b8644ebfdd26ed53585ded0b2f59f3913cf6.jpg)  
1—按扯断伸长率计算；2—按拉伸强度计算

2.3.2 耐油性能 见表2-5。   
2.3.3 耐水性能 见表2-6。[3,5]

表2-5[3]  

<table><tr><td colspan="3">浸泡条件</td><td rowspan="2">拉伸强度MPa</td><td rowspan="2">扯断伸长率%</td><td rowspan="2">硬度(邵尔A型)度</td><td colspan="2">T型剥离强度①kN/m</td></tr><tr><td>介质</td><td>温度℃</td><td>时间h</td><td>阳极化铝合金表面</td><td>SF-9漆表面</td></tr><tr><td rowspan="4">4109号滑油</td><td rowspan="2">110</td><td>200</td><td>5.30</td><td>340</td><td>54</td><td>11.5</td><td>11.2</td></tr><tr><td>400</td><td>5.16</td><td>339</td><td>54</td><td>11.3</td><td>10.8</td></tr><tr><td rowspan="2">130</td><td>50</td><td>4.04</td><td>394</td><td>48</td><td>11.7</td><td>11.9</td></tr><tr><td>100</td><td>3.66</td><td>405</td><td>46</td><td>11.7</td><td>12.2</td></tr><tr><td rowspan="4">10号液压油</td><td rowspan="2">110</td><td>200</td><td>5.11</td><td>398</td><td>50</td><td>9.7</td><td>10.8</td></tr><tr><td>400</td><td>4.35</td><td>410</td><td>50</td><td>10.9</td><td>10.8</td></tr><tr><td rowspan="2">130</td><td>100</td><td>4.10</td><td>430</td><td>46</td><td>10.9</td><td>12.2</td></tr><tr><td>200</td><td>3.87</td><td>414、</td><td>48</td><td>9.7</td><td>11.2</td></tr><tr><td>磷酸酯油</td><td>70</td><td>50</td><td>1.36</td><td>175</td><td>26</td><td>7.0</td><td>7.4</td></tr></table>

$①$ $100\%$ 内聚破坏。

表2-6[3.5]  

<table><tr><td colspan="3">浸 泡 条 件</td><td rowspan="2">拉伸强度MPa</td><td>扯断伸长率</td><td>扯断永久变形</td><td rowspan="2">硬度(邵尔A型)度</td><td colspan="2">T型剥离强度①kN/m</td></tr><tr><td>介质</td><td>温度℃</td><td>时间d</td><td colspan="2">%</td><td>阳极化铝合金表面</td><td>SF-9漆表面</td></tr><tr><td rowspan="2">自来水</td><td rowspan="2">40</td><td>545</td><td rowspan="2">-</td><td rowspan="2">-</td><td rowspan="2">-</td><td rowspan="2">-</td><td>8.3</td><td>-</td></tr><tr><td>737</td><td>7.2</td><td>-</td></tr><tr><td rowspan="4">人造海水</td><td rowspan="2">常温</td><td>395</td><td>5.66</td><td>315</td><td>2</td><td>56</td><td>7.2②</td><td>7.4</td></tr><tr><td>545</td><td>6.31</td><td>316</td><td>2</td><td>58</td><td>8.9③</td><td>7.1</td></tr><tr><td rowspan="2">40</td><td>545</td><td rowspan="2">-</td><td rowspan="2">-</td><td rowspan="2">-</td><td rowspan="2">-</td><td>8.6</td><td>-</td></tr><tr><td>737</td><td>8.1</td><td>-</td></tr><tr><td>海口海水</td><td>海口蔽热棚温度</td><td>365</td><td>-</td><td>-</td><td>-</td><td>-</td><td>8.3</td><td>-</td></tr></table>

$①$ 100内聚破坏。  
$②$ 剥离试样浸泡时间为425d。  
$③$ 剥离试样浸泡时间为575d。

2.3.4 耐综合环境性能 经 $60^{\circ}\mathrm{C}2$ 号喷气燃料和 $3\%$ 盐水（条件1）或自来水（条件2）及其蒸汽的综合作用后的力学性能典型值见表2-7。  
2.3.5 耐湿热性能 在不同温度和相对湿度为 $95\%$ 条件下老化系数曲线见图2-5。

表2-7[3]  

<table><tr><td rowspan="2">环境条件</td><td rowspan="2">放置时间d</td><td rowspan="2">试样放置位置</td><td rowspan="2">拉伸强度MPa</td><td rowspan="2">扯断伸长率%</td><td rowspan="2">硬度(邵尔A型)度</td><td colspan="2">T型剥离强度①kN/m</td></tr><tr><td>铝合金表面</td><td>SF-9漆表面</td></tr><tr><td rowspan="6">条件1</td><td rowspan="3">30</td><td>蒸汽层</td><td>4.70</td><td>313</td><td>55</td><td rowspan="3">8.10~10.309.30</td><td rowspan="3">10.20~10.3010.20</td></tr><tr><td>燃料层</td><td>-</td><td>-</td><td>-</td></tr><tr><td>盐水层</td><td>-</td><td>-</td><td>-</td></tr><tr><td rowspan="3">60</td><td>蒸汽层</td><td>4.85</td><td>307</td><td>54</td><td rowspan="3">8.60~9.509.10</td><td rowspan="3">9.70~11.1010.5</td></tr><tr><td>燃料层</td><td>-</td><td>-</td><td>-</td></tr><tr><td>盐水层</td><td>-</td><td>-</td><td>-</td></tr><tr><td rowspan="6">条件2</td><td rowspan="3">30</td><td>蒸汽层</td><td>5.12</td><td>338</td><td>55</td><td rowspan="3">8.40~9.809.30</td><td rowspan="3">8.30~9.509.00</td></tr><tr><td>燃料层</td><td>-</td><td>-</td><td>-</td></tr><tr><td>自来水层</td><td>-</td><td>-</td><td>-</td></tr><tr><td rowspan="3">60</td><td>蒸汽层</td><td>4.81</td><td>281</td><td>55</td><td rowspan="3">7.90~8.808.50</td><td rowspan="3">8.70~9.209.00</td></tr><tr><td>燃料层</td><td>-</td><td>-</td><td>-</td></tr><tr><td>自来水层</td><td>-</td><td>-</td><td>-</td></tr></table>

$①$ $100\%$ 内聚破坏。

图2-5XM15密封剂湿热老化系数曲线（4）  
图片摘要：该图主要展示 2 5XM15密封剂湿热老化系数曲线（4）。
![](images/435498d66ce1643ed68eced6ce195af12dc3049b176fe106603d91c8c59ee4ee.jpg)  
1—按扯断伸长率计算；2—按拉伸强度计算

# 2.4 工艺性能

密封剂的工艺性能见表2-8。

表2-8  

<table><tr><td>性能名称</td><td>性能参数</td></tr><tr><td>活性期</td><td>在标准环境条件下为2~6h</td></tr><tr><td>施工期</td><td>在常温下,一般为4~12h</td></tr><tr><td>流平性</td><td>涂敷后容易自动流平</td></tr><tr><td>压注性</td><td>具有适于压注施工的粘度范围</td></tr><tr><td>稀释与刷涂性</td><td>可用有机溶剂稀释成均匀稳定的胶液,适合于用毛刷刷涂施工</td></tr><tr><td>可修补性</td><td>对大多数的XM系列聚硫密封剂的旧硫化胶有良好的粘接力,涂补后能成为整体材料</td></tr></table>

# 2.5 使用性能

2.5.1 机翼整体油箱疲劳试验 用XM15密封剂密封的歼击机机翼前缘整体油箱区轮廓尺寸为 $2050\mathrm{mm} \times 420\mathrm{mm} \times 200\mathrm{mm}$ ，按图2-6载荷谱进行了全尺寸拉伸疲劳试验，共进行了5个大循环，每个大循环中，包括过载系数 $1 \sim 7$ ，拉伸疲劳频率为 $5\mathrm{min}^{-1}$ ，每个大循环共拉伸7042次，试验结果油箱无渗漏。拉伸疲劳试验示意图见图2-7。

图片摘要：该图主要展示 2 8。
![](images/4c40ee562234142fca7639247ff44a889559c157ce88197525baca0968fe39e1.jpg)  
图2-6 机翼整体油箱拉伸疲劳试验载荷谱 [6]

图片摘要：该图主要展示 2 6 机翼整体油箱拉伸疲劳试验载荷谱 [6]。
![](images/49219332d36187b7cddf14fde347305f092ee0c07a4b7ffa157b2e332a04ad5b.jpg)  
图2-7 机翼整体油箱拉伸疲劳试验示意图

2.5.2 机翼整体油箱振动试验 用XM15密封剂密封的两个歼击机机翼整体油箱内充压 $0.04\mathrm{MPa}$ ，第一油箱振动频率为 $3000\mathrm{min}^{-1}$ ，第二油箱振动频率为 $4000\mathrm{min}^{-1}$ ，振幅分布见图2-8，共振动 $5\times 10^{6}$ 次，气密检查无渗漏。

图片摘要：该图主要展示 2 7 机翼整体油箱拉伸疲劳试验示意图。
![](images/04a168cf88ba35667158ef38db95d41ded168bca6ea1ecf919f3a52983e6105c.jpg)  
第一油箱

图片摘要：该图主要展示 2 7 机翼整体油箱拉伸疲劳试验示意图。
![](images/5fa6e4b4769643b27d0f322a4a999bc8abf679e4703844488951ce7a4ade64be.jpg)  
第二油箱  
图2-8 机翼整体油箱振动试验振幅分布

# 3 使用工艺

# 3.1 环境条件

XM15密封剂配制和质量检验试样制备与性能测试的环境条件为标准环境条件，密封施工环境为温度 $18\sim 28^{\circ}C$ 、相对湿度不大于 $75\%$ ，环境中应无尘，无油雾，无酸、碱性气体。

# 3.2 配制方法

XM15密封剂的配制方法见表3-1。

表3-1  

<table><tr><td>配制方法</td><td>操作要点</td></tr><tr><td>机械配制</td><td>按比例称取三个组分,将组分一与组分二在三辊研磨机上混合均匀后,才能加入组分三,必须及时混炼均匀</td></tr><tr><td>手工配制</td><td>补充或修补密封时,可采用刮刀手工配制,每次配量不得超过100g,操作时,除遵守三辊研磨机混炼要点外,组分三用量要适当增多</td></tr></table>

# 3.3 施工方法

XM15密封剂，采用手动或气动压注枪压注施工，多在沟槽密封和填角密封时使用；使用刮板（有机玻璃、竹、木或其他较软的材料制成）刮抹密封，多用于贴合面密封及填角密封的修补整理。经有机溶剂稀释后，可进行刷涂，多用于表面密封及防腐密封。

# 3.4 硫化条件

3.4.1 质量检验试样硫化条件 标准环境条件7d，或 $70 \pm 1^{\circ} \mathrm{C} \times 24 \mathrm{~h}$ ，或 $100 \pm 1^{\circ} \mathrm{C} \times 8 \mathrm{~h}$ 。

3.4.2 密封施工后的飞机零、部件硫化条件 室温（不低于 $15^{\circ}\mathrm{C}$ ） $7 \sim 10\mathrm{d}$ ，或 $70 \pm 5^{\circ}\mathrm{C} \times 24\mathrm{h}$ ，或 $100 \pm 5^{\circ}\mathrm{C} \times 8\mathrm{h}$ 。

3.4.3 密封施工工序间硫化条件 密封施工后，待密封剂不粘期到达后再停放 $2 \sim 3\mathrm{h}$ ，然后于 $75 \pm 5^{\circ} \mathrm{C}$ 硫化 $10\mathrm{h}$ 后，被密封件可进行下道工序。

# 参考资料

[1] 北京航空材料研究所：XM15航标编制说明数据统计，No.密-10，1986年  
[2] 北京航空材料研究所：XM15密封剂研究技术总结，1967年6月  
[3] 北京航空材料研究所：聚硫密封剂性能评定研究技术总结，1982年3月  
[4] 北京航空材料研究所：聚硫密封剂老化性能研究技术总结，1982年3月  
[5] 北京航空材料研究所：XM系列聚硫密封剂补充性能试验报告，1986年  
[6] 北京航空材料研究所：XM15推广应用试验小结，1986年

# XM16聚硫型室温硫化密封剂

# 1 概述

XM16聚硫型室温硫化密封剂为四组分材料，在室温能硫化成弹性体，对阳极化铝合金、有机玻璃粘接良好，并有优异的耐湿热、耐水和耐航空燃料浸泡性能。在大气老化过程中动态疲劳性能较差。主要用于结构变形不大的飞机机身、座舱气密以及软油箱修补和软油箱舱的密封，也用于刚性大的防水渗漏结构的密封。长期使用温度为 $-50\sim 110^{\circ}\mathrm{C}$ ，在 $130^{\circ}\mathrm{C}$ 空气环境中可短期使用。

# 1.1 牌号及名称

XM16聚硫型室温硫化密封剂。

# 1.2 基本组成

组分一（基料）：液体聚硫橡胶、补强剂。

组分二：环氧增粘剂。

组分三：硫化剂、增塑剂、调节剂。

组分四：复合促进剂。

# 1.3 材料标准

HB 5289—84《XM16聚硫型室温硫化密封剂》。

# 1.4 使用工艺说明书

Q/6SZ 122-79《XM16密封剂使用说明书》。

# 1.5 供应状态

四个组分单独包装，配套供应。

# 1.6 应用概况

已在歼击机、轰炸机、运输机的座舱、机身结构的密封中使用，最长已达20年。

# 1.7 研制及生产单位

北京航空材料研究所研制；沈阳油漆厂生产。

# 1.8 鉴定级别及日期

1979年7月由航空工业部、石油工业部、化学工业部联合鉴定通过。

# 2 性能

# 2.1 物理及化学性能

# 2.1.1 物理性能 见表2-1。

表2-1  

<table><tr><td>性能</td><td>外观颜色</td><td>密度, g/cm³</td><td>脆性温度, ℃</td></tr><tr><td rowspan="2">指标典型值</td><td>深黑色</td><td>-</td><td>&lt;-40</td></tr><tr><td>深黑色</td><td>1.4</td><td>-43</td></tr></table>

2.1.2 化学性能 对氧化处理的镁合金、阳极化铝合金、碳钢和镀锌钝化钢不腐蚀。无毒，不易燃。用差热分析法测定的热分解温度为 $350^{\circ}\mathrm{C}$ 。

# 2.2 力学性能

XM16密封剂经标准环境条件硫化10d或密封剂活性期到达后，至少停放24h，然后经 $70 \pm 1\,^{\circ}\mathrm{C} \times 24\mathrm{h}$ 硫化，其力学性能见表2-2；不同温度的力学性能见图2-1。除非另有说明，T型剥离及剪切试样基底材料均为阳极化LY12铝合金。

# 2.3 耐环境性能

2.3.1 耐热老化性能 经不同温度的热空气老化后，力学性能典型值见表2-3； $130^{\circ}\mathrm{C} \times 50\mathrm{h}$ 热空气老化后力学性能见表2-4。

表2-2 [1]   

<table><tr><td colspan="5">拉伸强度</td><td colspan="6">扯断伸长率</td><td colspan="5">扯断永久变形</td></tr><tr><td rowspan="2">指标</td><td colspan="4">典型值</td><td rowspan="2">指标</td><td colspan="5">典型值</td><td rowspan="2">指标</td><td colspan="4">典型值</td></tr><tr><td>x̄</td><td>s</td><td rowspan="2">Cv</td><td rowspan="2">n①</td><td>x̄</td><td colspan="2">s</td><td rowspan="2">Cv</td><td rowspan="2">n①</td><td>x̄</td><td>s</td><td rowspan="2">Cv</td><td rowspan="2">n①</td></tr><tr><td colspan="3">MPa</td><td colspan="4">%</td><td colspan="3">%</td></tr><tr><td>≥2.45</td><td>4.19</td><td>0.86</td><td>0.21</td><td>420(84)</td><td>&gt;250</td><td>308</td><td colspan="2">62</td><td>0.20</td><td>420(84)</td><td>&lt;10.0</td><td>3.8</td><td>1.14</td><td>0.30</td><td>420(84)</td></tr><tr><td colspan="8">T型剥离强度</td><td colspan="8">剪切强度</td></tr><tr><td rowspan="2">指标</td><td colspan="7">典型值</td><td rowspan="2" colspan="2">指标</td><td colspan="6">典型值</td></tr><tr><td>x̄②</td><td colspan="2">s</td><td rowspan="2">Cv</td><td rowspan="2" colspan="3">n①</td><td>x̄</td><td colspan="2">s</td><td rowspan="2">Cv</td><td rowspan="2" colspan="2">n①</td></tr><tr><td colspan="4">kN/m</td><td colspan="5">MPa</td></tr><tr><td>≥4.9</td><td>9.5</td><td colspan="2">2.4</td><td>0.25</td><td colspan="3">420(84)</td><td colspan="2">-</td><td>2.87</td><td colspan="2">0.66</td><td>0.23</td><td colspan="2">420(84)</td></tr></table>

① 括号内数字为密封剂批数。  
$②$ $100\%$ 内聚破坏。

图2-1XM16密封剂在不同温度的力学性能[2]  
图片摘要：该图主要展示 2 1XM16密封剂在不同温度的力学性能[2]。
![](images/fd2d22911f6a61a3c0b76a6b8f75af3793de6d92182cd8df0b4d3a3e765c8778.jpg)  
1—伸长率；2—剥离强度；3—拉伸强度

表2-8[2]  

<table><tr><td colspan="2">热老化条件</td><td rowspan="2">拉伸强度\( Mpa \)</td><td>扯断伸长率</td><td>扯断永久变形</td><td rowspan="2">T型剥离强度①\( kN/m \)</td></tr><tr><td>温度°C</td><td>时间h</td><td colspan="2">%</td></tr><tr><td rowspan="2">110</td><td>240</td><td>3.54</td><td>202</td><td>2.0</td><td>5.8</td></tr><tr><td>600</td><td>2.04</td><td>170</td><td>-</td><td>5.6</td></tr><tr><td rowspan="3">130</td><td>100</td><td>4.50</td><td>280</td><td>4.0</td><td>8.2</td></tr><tr><td>240</td><td>2.20</td><td>96</td><td>-</td><td>5.5</td></tr><tr><td>360</td><td>1.82</td><td>34</td><td>-</td><td>5.8</td></tr></table>

$①$ $100\%$ 内聚破坏。

表2-4[1]  

<table><tr><td colspan="2">热老化条件</td><td colspan="7">拉伸强度</td><td colspan="6">扯断伸长率</td></tr><tr><td rowspan="3">温度℃</td><td rowspan="3">时间h</td><td rowspan="2" colspan="2">指标</td><td colspan="5">典型值</td><td rowspan="2">指标</td><td colspan="5">典型值</td></tr><tr><td>x</td><td>s</td><td rowspan="2" colspan="2">Cv</td><td rowspan="2">n①</td><td colspan="2">x</td><td>s</td><td rowspan="2">Cv</td><td rowspan="2">n①</td></tr><tr><td colspan="4">MPa</td><td colspan="4">%</td></tr><tr><td>130</td><td>50</td><td colspan="2">&gt;1.96</td><td>3.98</td><td>0.86</td><td colspan="2">0.21</td><td>420(84)</td><td>&gt;150</td><td colspan="2">235</td><td>47.5</td><td>0.20</td><td>420(84)</td></tr><tr><td colspan="5">扯断永久变形</td><td colspan="5">T型剥离强度</td><td colspan="5">剪切强度</td></tr><tr><td rowspan="2">指标</td><td colspan="4">典型值</td><td rowspan="2">指标</td><td colspan="4">典型值</td><td rowspan="2">指标</td><td colspan="4">典型值</td></tr><tr><td>x</td><td>s</td><td rowspan="2">Cv</td><td rowspan="2">n①</td><td>x②</td><td>s</td><td rowspan="2">Cv</td><td rowspan="2">n①</td><td>x</td><td>s</td><td rowspan="2">Cv</td><td rowspan="2">n①</td></tr><tr><td colspan="3">%</td><td colspan="3">kN/m</td><td colspan="3">MPa</td></tr><tr><td>&lt;10</td><td>3.6</td><td>1.1</td><td>0.3</td><td>420(84)</td><td>&gt;3.9</td><td>9.0</td><td>1.8</td><td>0.2</td><td>420(84)</td><td>-</td><td>2.81</td><td>0.56</td><td>0.20</td><td>420(84)</td></tr></table>

$①$ 括号内数据为密封剂批数。  
② $100\%$ 内聚破坏。

# 2.3.2 耐油性能 见表2-5。

表2-5[2]  

<table><tr><td colspan="3">浸泡条件</td><td rowspan="2">拉伸强度MPa</td><td>扯断伸长率</td><td>扯断永久变形</td><td rowspan="2">硬度(邵尔A型)度</td><td rowspan="2">T型剥离强度①kN/m·</td></tr><tr><td>介质</td><td>温度℃</td><td>时间h</td><td colspan="2">%</td></tr><tr><td rowspan="2">2号喷气燃料</td><td>110</td><td>600</td><td>2.26</td><td>264</td><td>4</td><td>54</td><td>5.6</td></tr><tr><td>130</td><td>360</td><td>1.51</td><td>250</td><td>-</td><td>45</td><td>1.3</td></tr><tr><td rowspan="2">4109号滑油</td><td>110</td><td>400</td><td>4.75</td><td>240</td><td>-</td><td>60</td><td>7.7</td></tr><tr><td>130</td><td>100</td><td>4.09</td><td>250</td><td>-</td><td>58</td><td>8.0</td></tr><tr><td rowspan="2">10号液压油</td><td>110</td><td>400</td><td>4.02</td><td>230</td><td>-</td><td>56</td><td>6.7</td></tr><tr><td>130</td><td>100</td><td>3.48</td><td>250</td><td>-</td><td>54</td><td>6.9</td></tr><tr><td>磷酸酯油</td><td>70</td><td>50</td><td>0.88</td><td>130</td><td>-</td><td>30</td><td>5.3</td></tr></table>

$①$ $100\%$ 内聚破坏。

# 2.3.3 耐水性能 见表2-6。

表2-6[2.3]  

<table><tr><td colspan="3">浸 泡 条 件</td><td rowspan="2">拉伸强度MPa</td><td>扯断伸长率</td><td>扯断永久变形</td><td rowspan="2">T型剥离强度①kN/m</td></tr><tr><td>介质</td><td>温度℃</td><td>时间d</td><td colspan="2">%</td></tr><tr><td rowspan="2">自来水</td><td rowspan="2">40</td><td>545</td><td>-</td><td>-</td><td>-</td><td>6.9</td></tr><tr><td>737</td><td>-</td><td>-</td><td>-</td><td>6.4</td></tr><tr><td rowspan="4">人造海水</td><td rowspan="2">40</td><td>545</td><td>4.54</td><td>200</td><td>2</td><td>6.7</td></tr><tr><td>737</td><td>5.02</td><td>216</td><td>2</td><td>7.4</td></tr><tr><td rowspan="2">常温</td><td>395</td><td>4.56</td><td>200</td><td>2</td><td>7.0</td></tr><tr><td>545</td><td>5.02</td><td>216</td><td>2</td><td>7.6</td></tr><tr><td>海口海水</td><td>海口蔽热棚内温度</td><td>365</td><td>-</td><td>-</td><td>-</td><td>6.8</td></tr></table>

① $100\%$ 内聚破坏。  
② 剥离试样浸泡时间为425d。  
③ 剥离试样浸泡时间为575d。

2.3.4 耐湿热性能 经温度 $70 \pm 1^{\circ} \mathrm{C}$ 、相对湿度 $95 \%$ 湿热空气作用后的力学性能见图2-2。  
2.3.5 耐综合环境性能 经 $60^{\circ}\mathrm{C} 2$ 号喷气燃料和 $3\%$ 盐水（条件1）或自来水（条件2）及其蒸汽的综合作用后的性能典型值见表2-7。

图片摘要：该图主要展示 2 2XM16密封剂在湿热环境中的力学性能（2）1—T型剥离强度；2一拉伸强度；3一扯断伸长率。
![](images/d63f1f5c4464651a0e2ede745dff61ab9691dd7e5552582e5bf9da89595c8471.jpg)  
图2-2XM16密封剂在湿热环境中的力学性能（2）1—T型剥离强度；2一拉伸强度；3一扯断伸长率

表2-7[2]  

<table><tr><td rowspan="2">环境条件</td><td rowspan="2">时间d</td><td rowspan="2">试样放置位置</td><td rowspan="2">拉伸强度MPa</td><td rowspan="2">扯断伸长率%</td><td rowspan="2">硬度(邵尔A型)度</td><td colspan="2">T型剥离强度,kN/m</td></tr><tr><td>铝合金表面</td><td>SF-9漆表面</td></tr><tr><td rowspan="6">条件1</td><td rowspan="3">30</td><td>蒸汽层</td><td>4.24</td><td>240</td><td>60</td><td rowspan="3">6.7</td><td rowspan="3">7.5</td></tr><tr><td>燃料层</td><td>-</td><td>-</td><td>-</td></tr><tr><td>盐水层</td><td>-</td><td>-</td><td>-</td></tr><tr><td rowspan="3">60</td><td>蒸汽层</td><td>4.23</td><td>250</td><td>56</td><td rowspan="3">6.9</td><td rowspan="3">7.4</td></tr><tr><td>燃料层</td><td>-</td><td>-</td><td>-</td></tr><tr><td>盐水层</td><td>-</td><td>-</td><td>-</td></tr><tr><td rowspan="6">条件2</td><td rowspan="3">30</td><td>蒸汽层</td><td>4.44</td><td>215</td><td>60</td><td rowspan="3">5.9</td><td rowspan="3">6.5</td></tr><tr><td>燃料层</td><td>-</td><td>-</td><td>-</td></tr><tr><td>盐水层</td><td>-</td><td>-</td><td>-</td></tr><tr><td rowspan="3">60</td><td>蒸汽层</td><td>4.46</td><td>225</td><td>60</td><td rowspan="3">5.7</td><td rowspan="3">6.4</td></tr><tr><td>燃料层</td><td>-</td><td>-</td><td>-</td></tr><tr><td>盐水层</td><td>-</td><td>-</td><td>-</td></tr></table>

① 蒸汽、水、燃料三层中剥离试验结果均为 $100\%$ 内聚破坏。

# 2.4 工艺性能

XM16密封剂的工艺性能见表2-8。

表2-8  

<table><tr><td>性能名称</td><td>性能参数</td></tr><tr><td>活性期</td><td>在标准环境条件下为2~6h</td></tr><tr><td>施工期</td><td>在标准环境条件下为3~10h</td></tr><tr><td>流平性</td><td>在18℃以上涂敷后,自动流平</td></tr><tr><td>注射性</td><td>各组分混炼均匀后,具有适于压注施工的粘度</td></tr><tr><td>稀释性与刷涂性</td><td>易用有机溶剂溶解成稳定的胶液,适于用毛刷刷涂施工</td></tr><tr><td>可修补性</td><td>对XM系列聚硫密封剂的旧硫化胶有良好的粘接力,涂补后能成为整体材料</td></tr></table>

# 3 使用工艺

# 3.1 环境条件

XM16密封剂配制、质量检验试样制备与性能测试的环境条件为标准环境条件。密封施工环境为温度 $18\sim 28^{\circ}C$ 、相对湿度不高于 $75\%$ ，环境中应无尘，无油雾，无酸、碱性气体。

# 3.2 配制方法

XM16密封剂配制方法见表3-1。

表3-1  

<table><tr><td>配制方法</td><td>操作要点</td></tr><tr><td>机械配制</td><td>按比例称量四个组分,待组分一、二、三在三辊研磨机上混合均匀后,才能加入组分四,一旦加入组分四必须及时混炼均匀</td></tr><tr><td>手工配制</td><td>补充和修补密封时,可采用刮刀手工调配,每次配量不得超过100g,操作时,除遵守三辊研磨机混炼要点外,组分四用量要适当增多</td></tr></table>

# 3.3 施工方法

XM16密封剂，采用手动或气动压注枪压注施工，多在嵌缝、铆钉头和填角处密封时使用。使用刮板（有机玻璃、竹、木或其他较软的材料制成）刮抹密封，多用于贴合面密封、填角密封和铆钉头部密封修补的整理。经有机溶剂稀释后，可进行刷涂，多用于表面密封及防腐密封。

# 3.4 硫化条件

3.4.1 质量检验试样硫化条件 $70 \pm 1\mathrm{C} \times 24\mathrm{h}$ 。  
3.4.2 密封施工后的飞机部件各部位的硫化条件  
3.4.2.1 机身座舱部位在温度 $15^{\circ} \mathrm{C}$ 、相对湿度 $30 \sim 85 \%$ 下硫化7d。  
3.4.2.2 座舱盖部位在温度 $23 \pm 2^{\circ} \mathrm{C}$ 硫化 $24 \mathrm{~h}$ ，然后在 $90 \pm 2^{\circ} \mathrm{C}$ 硫化 $6 \mathrm{~h}$ 。  
3.4.3 密封施工工序间硫化条件 涂有密封剂的部件，在室温下停放至不粘期后，再停放 $24\mathrm{h}$ ，即可进行下道工序。

# 参考资料

[1] 北京航空材料研究所：XM16航标编制说明中生产鉴定数据统计，No.密-11，1986年  
[2] 北京航空材料研究所：聚硫密封剂性能评定研究技术总结，1982年3月  
[3] 北京航空材料研究所：XM系列密封剂补充试验总结，1986年

# XM18聚硫型室温硫化密封剂

# 1 概述

XM18聚硫型室温硫化密封剂为四组分材料，室温能硫化成弹性体，对阳极化铝合金及有机玻璃有良好的粘接性能，有较高的扯断伸长率和耐热空气老化性能，耐湿热和耐水性能较差。主要适用于飞机座舱盖玻璃、风挡玻璃与边缘连接件的密封，座舱内壁、地板表面及机身的气密密封。长期使用温度为 $-50\sim 135^{\circ}C$ ，在 $150^{\circ}C$ 可短期使用。

# 1.1 牌号及名称

XM18聚硫型室温硫化密封剂。

# 1.2 基本组成

组分一（基料）：液体聚硫橡胶、补强剂。

组分二：增粘剂。

组分三：硫化剂、增塑剂。

组分四：促进剂。

# 1.3 材料标准

Q/6SL48-1-73《XM18聚硫型室温硫化密封剂》。

# 1.4 使用工艺说明书

Q/6SL48-2-73《XM18施工工艺通用说明书》。

# 1.5 供应状态

四个组分单独包装，配套供应。

# 1.6 应用概况

已用于歼击机驾驶舱及机身结构的密封。

# 1.7 研制及生产单位

北京航空材料研究所研制；沈阳油漆厂生产。

# 1.8 鉴定级别及日期

1975年12月由石油化学工业部、航空工业部联合鉴定通过。

# 2 性能

# 2.1 物理及化学性能

2.1.1 物理性能 见表2-1。

2.1.2 化学性能 对氧化处理的镁合金、阳极化铝合金、碳钢和镀锌钝化钢不腐蚀。无毒，不易燃烧。

表2-1  

<table><tr><td>性能</td><td>外观颜色</td><td>密度, g/cm³</td><td>脆性温度, ℃</td></tr><tr><td>指标</td><td>深黑色</td><td>-</td><td>&lt;-40</td></tr><tr><td>典型值</td><td>深黑色</td><td>1.50</td><td>&lt;-40</td></tr></table>

2.1.3 红外光谱 硫化后弹性体的红外光谱见图2-1a、图2-1b。

图片摘要：该图主要展示 2 1。
![](images/7b529079f950bda7566e0f137ffcb75d9b70984f6f1be9bb75b65c77158b9809.jpg)  
图2-1a XM18密封剂裂解红外光谱图

图片摘要：该图主要展示 2 1a XM18密封剂裂解红外光谱图。
![](images/e6db5a4d9f1d3819bbdf96e092300cecdd6f2a836c234d67e3a5076eefbd25de.jpg)  
图2-1bXM18密封剂裂解填料红外光谱图

# 2.2 力学性能

XM18密封剂经 $100^{\circ}\mathrm{C} \times 8\mathrm{h}$ 硫化后的力学性能见表2-2，不同温度的力学性能见图2-2。除非另有说明，T型剥离强度试样基底材料均为阳极化LY12铝合金。

# 2.3 耐环境性能

2.3.1 耐热老化性能 经不同温度的热空气老化后的力学性能见表2-3，不同温度的热空气老化系数曲线见图2-3a、图2-3b。  
2.3.2 耐水性能 在自来水及海口的海水中浸泡后的粘接性能见表2-4，在人造海水中浸泡后性能见表2-5。  
2.3.3 耐湿热性能 经温度 $70^{\circ} \mathrm{C}$ 、相对湿度 $95 \%$ 的湿热空气作用后的力学性能见图2-4。在温度 $80^{\circ} \mathrm{C}$ 、相对湿度 $95 \%$ 的湿热空气中的老化系数曲线见图2-3a、图2-3b。

表2-2[1.2]  

<table><tr><td colspan="5">拉伸强度</td><td colspan="5">扯断伸长率</td></tr><tr><td rowspan="2">指标</td><td colspan="4">典型值</td><td rowspan="2">指标</td><td colspan="4">典型值</td></tr><tr><td>x̄</td><td>s</td><td rowspan="2">Cv</td><td rowspan="2">n2</td><td>x̄</td><td>s</td><td rowspan="2">Cv</td><td rowspan="2">n2</td></tr><tr><td colspan="3">MPa</td><td colspan="3">%</td></tr><tr><td>&gt;2.94</td><td>5.65</td><td>1.63</td><td>0.29</td><td>90(16)</td><td>&gt;550</td><td>639</td><td>38.4</td><td>0.06</td><td>90(16)</td></tr><tr><td colspan="5">扯断永久变形</td><td colspan="5">T型剥离强度</td></tr><tr><td rowspan="2">指标</td><td colspan="4">典型值</td><td rowspan="2">指标</td><td colspan="4">典型值</td></tr><tr><td>x̄</td><td>s</td><td rowspan="2">Cv</td><td rowspan="2">n2</td><td>x̄①</td><td>s</td><td rowspan="2">Cv</td><td rowspan="2">n2</td></tr><tr><td colspan="3">%</td><td colspan="3">kN/m</td></tr><tr><td>&lt;20</td><td>7.3</td><td>1.7</td><td>0.23</td><td>90(16)</td><td>&gt;8.8</td><td>12</td><td>2.1</td><td>0.17</td><td>90(16)</td></tr></table>

$①$ $100\%$ 内乘破坏。  
$②$ 括号中数字为密封剂批数。

图2-2XM18密封剂在不同温度的力学性能[2]  
图片摘要：该图主要展示 2 2XM18密封剂在不同温度的力学性能[2]。
![](images/3a5ea2408fab9e1d234614696f138191f4691d737fd361d26e9eb764b2d8b202.jpg)  
1—扯断伸长率；2—剥离强度；3—拉伸强度

表2-8 [1.2]   

<table><tr><td rowspan="4">老化温度℃</td><td rowspan="4">老化时间h</td><td colspan="5">拉伸强度</td><td colspan="5">扯断伸长率</td></tr><tr><td rowspan="2">指标</td><td colspan="4">典型值</td><td rowspan="2">指标</td><td colspan="4">典型值</td></tr><tr><td>x̅</td><td>s</td><td rowspan="2">CV</td><td rowspan="2">n²</td><td>x̅</td><td>s</td><td rowspan="2">CV</td><td rowspan="2">n²</td></tr><tr><td colspan="3">MPa</td><td colspan="3">%</td></tr><tr><td>135±1</td><td>50</td><td>&gt;2.45</td><td>4.26</td><td>0.94</td><td>0.22</td><td>90(16)</td><td>&gt;300</td><td>461</td><td>50</td><td>0.11</td><td>90(16)</td></tr><tr><td>150±1</td><td>50</td><td>&gt;1.96</td><td>2.65</td><td>0.87</td><td>0.33</td><td>90(16)</td><td>&gt;170</td><td>208</td><td>70</td><td>0.34</td><td>90(16)</td></tr></table>

<table><tr><td colspan="5">扯断永久变形</td><td colspan="5">T型剥离强度</td></tr><tr><td rowspan="2">指标</td><td colspan="4">典型值</td><td rowspan="2">指标</td><td colspan="4">典型值</td></tr><tr><td>x̄</td><td>s</td><td rowspan="2">Cv</td><td rowspan="2">n²</td><td>x̄①</td><td>s</td><td rowspan="2">Cv</td><td rowspan="2">n²</td></tr><tr><td colspan="3">%</td><td colspan="3">kN/m</td></tr><tr><td>&lt;20</td><td>6.2</td><td>1.7</td><td>0.27</td><td>90(16)</td><td>&gt;7.8</td><td>13.3</td><td>1.9</td><td>0.14</td><td>90(16)</td></tr><tr><td>&lt;10</td><td>3.5</td><td>1.7</td><td>0.49</td><td>90(16)</td><td>-</td><td>-</td><td>-</td><td>-</td><td>-</td></tr></table>

$①$ $100\%$ 内聚破坏。  
$②$ 括号内数字为密封剂批数。

图2-3a XM18密封剂按扯断伸长率计算老化系数曲线[3]   
图片摘要：该图主要展示 2 3a XM18密封剂按扯断伸长率计算老化系数曲线[3]。
![](images/073f78eded22bd9ac2cafda7dc7c5763034108b0bb8bcf4329d85b527c61056b.jpg)  
- - - - - - 湿热老化曲线； - - - - - 热空气老化曲线

图片摘要：该图主要展示 2 3a XM18密封剂按扯断伸长率计算老化系数曲线[3]。
![](images/77b96dc27e433826cd0504f8372bc38732da43dc13cf54a9e9841265e30e0a5b.jpg)  
图2-3bXM18密封剂按拉伸强度计算老化系数曲线（3）——湿热老化曲线； 热空气老化曲线

表2-4 [2.4]   

<table><tr><td rowspan="2">介 质</td><td rowspan="2">浸泡温度°C</td><td rowspan="2">浸泡时间d</td><td colspan="2">T型剥离强度, kN/m</td></tr><tr><td>典型值</td><td>破坏情况</td></tr><tr><td rowspan="2">自来水</td><td rowspan="2">40</td><td>545</td><td>0.4</td><td rowspan="3">100%粘接破坏</td></tr><tr><td>737</td><td>&lt;0.4</td></tr><tr><td>海口海水</td><td>海口市蔽热棚内温度</td><td>365</td><td>2.3</td></tr></table>

表2-5（2.4）  

<table><tr><td rowspan="2">浸泡温度℃</td><td rowspan="2">浸泡时间d</td><td rowspan="2">拉伸强度MPa</td><td>扯断伸长率</td><td>扯断永久变形</td><td rowspan="2">硬度(邵尔A型)度</td><td colspan="2">T型剥离强度,kN/m</td></tr><tr><td colspan="2">%</td><td>阳极化铝合金表面①</td><td>SF-9漆涂层表面②</td></tr><tr><td rowspan="2">常温</td><td>395</td><td>5.17</td><td>570</td><td>12</td><td>64</td><td>&lt;2.0③</td><td>11.2</td></tr><tr><td>545</td><td>5.43</td><td>575</td><td>10</td><td>58</td><td>&lt;2.0④</td><td>11.3</td></tr><tr><td rowspan="2">40</td><td>545</td><td>-</td><td>-</td><td>-</td><td>-</td><td>2.0</td><td>-</td></tr><tr><td>737</td><td>-</td><td>-</td><td>-</td><td>-</td><td>1.5</td><td>-</td></tr></table>

$①$ $100\%$ 粘接破坏。  
② $100\%$ 内聚破坏。  
③ 剥离试样浸泡时间为425d。  
④ 剥离试样浸泡时间为575d。

图2-4XM18密封剂经湿热空气作用后的性能[2]  
图片摘要：该图主要展示 2 4XM18密封剂经湿热空气作用后的性能[2]。
![](images/cb47794eaae1561d44243cf3724f24278055c26f87b06d76624f3ac20fb485db.jpg)  
1—扯断伸长率；2—拉伸强度；3—剥离强度

2.3.4 耐综合环境性能 经 $60^{\circ} \mathrm{C} 2$ 号喷气燃料和 $3 \%$ 盐水（条件1）或自来水（条件2）及其蒸汽的综合作用后的性能典型值见表2-6。

表2-6[2]  

<table><tr><td rowspan="2">环境条件</td><td rowspan="2">放置时间d</td><td rowspan="2">试样放置位置</td><td rowspan="2">拉伸强度MPa</td><td rowspan="2">扯断伸长率%</td><td rowspan="2">硬度(邵尔A型)度</td><td colspan="2">T型剥离强度,kN/m①</td></tr><tr><td>铝合金表面</td><td>SF-9漆层表面</td></tr><tr><td rowspan="6">条件1</td><td rowspan="3">30</td><td>蒸汽层</td><td>5.10</td><td>835</td><td>50</td><td rowspan="3">1.9</td><td rowspan="3">15.1</td></tr><tr><td>燃料层</td><td>-</td><td>-</td><td>-</td></tr><tr><td>盐水层</td><td>-</td><td>-</td><td>-</td></tr><tr><td rowspan="3">60</td><td>蒸汽层</td><td>4.58</td><td>863</td><td>48</td><td rowspan="3">2.7</td><td rowspan="3">14.0</td></tr><tr><td>燃料层</td><td>-</td><td>-</td><td>-</td></tr><tr><td>盐水层</td><td>-</td><td>-</td><td>-</td></tr><tr><td rowspan="6">条件2</td><td rowspan="3">30</td><td>蒸汽层</td><td>5.90</td><td>730</td><td>50</td><td rowspan="3">2.5</td><td rowspan="3">15.4</td></tr><tr><td>燃料层</td><td>-</td><td>-</td><td>-</td></tr><tr><td>自来水层</td><td>-</td><td>-</td><td>-</td></tr><tr><td rowspan="3">60</td><td>蒸汽层</td><td>6.48</td><td>777</td><td>50</td><td rowspan="3">-</td><td rowspan="3">14.8</td></tr><tr><td>燃料层</td><td>-</td><td>-</td><td>-</td></tr><tr><td>自来水层</td><td>-</td><td>-</td><td>-</td></tr></table>

① 蒸汽、水、燃料三层中试样的剥离状态均为 $100\%$ 内聚破坏。

# 2.4 工艺性能

XM18密封剂的工艺性能见表2-7。

表2-7  

<table><tr><td>性能名称</td><td>性能参数</td></tr><tr><td>活性期</td><td>在标准环境条件下为2~8h</td></tr><tr><td>施工期</td><td>在标准环境条件下为4~16h</td></tr><tr><td>压注性</td><td>刚混合均匀后,密封剂具有适于装入塑料容器中,用气动或手动压注枪进行压注施工的粘度</td></tr><tr><td>稀释性与刷涂性</td><td>可用有机溶剂稀释成均匀稳定的胶液,适于用毛刷进行刷涂</td></tr><tr><td>可修补性</td><td>对密封失效部位的密封剂有良好粘接能力,涂补后新旧密封剂能形成整体材料</td></tr></table>

# 2.5 使用性能

按下述规范采用图2-5所示的座舱盖软固定典型结构模拟试验件进行10个周期，计500h模拟试验，按图2-6(a)～图2-6(e)规定条件，作为一个周期，试验结果气密性合格。

图片摘要：该图主要展示 2 7。
![](images/3209f5109f95c6eee5a27f751a03d1078584faddbd0fc20e8ef9290c11848cd2.jpg)

图2-5 座舱盖典型结构元件（5）  
图片摘要：该图主要展示 2 5 座舱盖典型结构元件（5）。
![](images/e03b99a251403cdf77b0b209d1ab6e8a594b96e1b8826bef5b23b1febd17ed59.jpg)  
1—YB-4有机玻璃；2—XM18密封剂

图片摘要：该图主要展示 2 5 座舱盖典型结构元件（5）。
![](images/83e59673ce8c31b512c324c1e7a8b72f1699b109b01f7ab4d1322c3984f2109b.jpg)  
时间，min

图片摘要：该图主要展示 2 5 座舱盖典型结构元件（5）。
![](images/15e016f9a0f5679e5f2e6f9e41dc950db0321b21fd5b2dbc3829e8f0b98fb7dc.jpg)  
图2-6 座舱盖典型结构模拟试验条件 [5]

时间，min

(a)

条件：炉温 $55^{\circ} \mathrm{C}$ ，试样表面 $50^{\circ} \mathrm{C}$ ，强制冷风降温至 $20^{\circ} \mathrm{C}$ 左右，载荷保持 $0.07 \mathrm{MPa}$ 。

图片摘要：该图主要展示 2 6 座舱盖典型结构模拟试验条件 [5]。
![](images/a9451598f029d44822541bffa646b2b36f4b3817807e109e3e75cd690eefc7cd.jpg)  
时间，min

图片摘要：该图片与时间，min；条件：炉温 ，试样表面 ，强制冷风降温至 左右，循环30次。这部分内容相关。
![](images/4b4323dac66c50093a3519306e52074dada0ad24cf2f6aaeb29deea00a622117.jpg)  
时间，min  
(b)

条件：炉温 $104\%$ ，试样表面 $100\%$ ，强制冷风降温至 $20\%$ 左右，循环30次。

图片摘要：该图片与时间，min；时间，min这部分内容相关。
![](images/3f005f9be283ab51db4b49eb6f1733ce15c672ac866afba7542ff157f9ff2b9c.jpg)  
时间，min  
(c)   
时间，min

条件：炉温 $104\mathrm{C}$ 及 $134\mathrm{C}$ ，试样表面 $100\mathrm{C}$ 及 $130\mathrm{C}$ （温度由两套炉温控制），强制冷风降温至 $20\mathrm{C}$ 左右，循环10次。

图片摘要：该图片与时间，min；条件：炉温 ，试样表面 ，干冰接触降温至另一面为 （需 )，循环10次。这部分内容相关。
![](images/e8210f62f2b6e5e1d8beaffc217bc3c9e27d789da47bfc9018df5fdfcec32c6e.jpg)  
时间，min

图片摘要：该图片与条件：炉温 ，试样表面 ，干冰接触降温至另一面为 （需 )，循环10次。；时间，min这部分内容相关。
![](images/2342233cb921ec3149c1c38fd3af47980126db8edb07da57797a6b82852e0637.jpg)  
(d)

条件：炉温 $104^{\circ}\mathrm{C}$ ，试样表面 $100^{\circ}\mathrm{C}$ ，干冰接触降温至另一面为 $-27^{\circ}\mathrm{C}$ （需 $13\mathrm{min}$ )，循环10次。

图片摘要：该图片与时间，min；续图2 6这部分内容相关。
![](images/f7fd21b07055cd52c39a63b179d1272a01e4a5952244a6723b27991a2853c57b.jpg)  
时间，min

图片摘要：该图片与续图2 6；时间，min这部分内容相关。
![](images/6e6050135e78a2739a6509ea46eae0672906eef0cbe4aa937a6d059df5b3ed60.jpg)  
续图2-6

时间，min

(c)

条件：-27℃升至23℃，炉温控制在70℃，干冰接触降温至另一面为-27℃（需8～10min）。

# 3 使用工艺

# 3.1 环境条件

XM18密封剂配制、质量检验试样制备及性能测试的环境条件为标准环境条件，密封施工环境温度为 $18\sim 28^{\circ}C$ ，相对湿度不高于 $75\%$ ，环境中应无尘，无油雾，无酸、碱性气体。

# 3.2 配制方法

XM18密封剂配制方法见表3-1。

表3-1  

<table><tr><td>配制方法</td><td>操作要点</td></tr><tr><td>机械配制</td><td>按比例称取四个组分,待组分一、二、三手工粗调并在三辊研磨机上混炼均匀后,才能加入组分四,一旦加入组分四,必须及时混炼均匀</td></tr><tr><td>手工配制</td><td>补充或修补密封时,可采用刮刀手工调配,每次配量不得超过100g。操作时,除遵守三辊研磨机混炼要点外,组分四用量要适当增多</td></tr></table>

# 3.3 施工方法

XM18密封剂，采用手动或气动压注枪压注施工，主要用于有机玻璃与座舱金属侧型材镶嵌的部位填缝密封以及座舱有关部位填角密封时使用。使用刮板（有机玻璃、竹、木等软质材料制成），刮抹施工，多用于贴合面密封、填角密封和铆钉头部密封修补的整理。稀释后可用毛刷刷涂施工，多用于机身内侧表面密封。

# 3.4 硫化条件

3.4.1 质量检验试样硫化条件 $100 \pm 1^{\circ} \mathrm{C} \times 8 \mathrm{~h}$ 。  
3.4.2 密封施工后的机身座舱部位硫化条件 温度 $15^{\circ} \mathrm{C}$ 以上，相对湿度 $30 \sim 85 \%$ 条件下硫化14d。  
3.4.3 密封施工后的座舱盖部件硫化条件 温度 $23 \pm 2^{\circ} \mathrm{C}$ 硫化 $24 \mathrm{~h}$ , 然后于 $90^{\circ} \mathrm{C}$ 硫化 $11 \mathrm{~h}$ 或 $100^{\circ} \mathrm{C}$ 硫化 $5.5 \mathrm{~h}$ 。

# 参考资料

[1]沈阳飞机公司：进厂材料检验数据汇总，No.密-2，1986年  
[2] 北京航空材料研究所：聚硫密封剂性能评定研究技术总结，1982年3月  
[3] 北京航空材料研究所：聚硫密封剂老化性能研究技术总结，1982年3月  
[4] 北京航空材料研究所：XM系列聚硫密封剂补充性能试验报告，1986年  
[5] 北京航空材料研究所: X M18 密封剂研究技术总结, 1970 年 6 月

# XM18Z 密封胶

# 1 概述

XM18Z密封胶是由XM18改型制成的单组分混炼胶，经加热模压成胶板和胶圈。硫化胶具有良好的弹性，耐热空气、大气老化。适用于飞机座舱盖结构的密封，并可与XM17密封腻子配合使用。工作温度为 $-55\sim 130^{\circ}\mathrm{C}$ 。

# 1.1 牌号及名称

# XM18Z密封胶。

# 1.2 基本组成

液体聚硫橡胶、补强剂、硫化剂。

# 1.3 材料标准

Q/6S112-86《XM18Z密到》

# 1.4 使用工艺说明书

Q/6SZ52—80《XM18Z密封胶模压零件工艺说明书》。

# 1.5 供应状态

以皱片或胶板形式供应。

# 1.6 应用概况

已用于歼击机座舱盖的结构密封。在与XM17密封腻子配合使用中匹配性良好，不会引起XM17变质。

# 1.7 研制及生产单位

北京航空材料研究所研制并生产。

# 2 性能 [1]

# 2.1 物理及化学性能

2.1.1 物理性能 未硫化前为黑色皱片或胶板状，硫化后为弹性体。  
2.1.2 化学性能 对氧化处理的镁合金、阳极化铝合金等金属表面不腐蚀，对所接触的XM17腻子不引起硫化现象。无毒，不易燃烧。  
2.1.3 红外光谱 硫化后弹性体的红外光谱见图2-1。

图片摘要：该图主要展示 2 1XM18Z密封胶裂解红外光谱图。
![](images/0018070dfd700c98be4eec57aff0ce813e5108ccb8599029a0074956ea0dab5f.jpg)  
图2-1XM18Z密封胶裂解红外光谱图

# 2.2 力学性能

XM18Z 密封胶经 $143^{\circ}\mathrm{C} \times 40\mathrm{min}$ 模压硫化后的力学性能见表2-1。

表2-1  

<table><tr><td>性 能</td><td>拉伸强度 MPa</td><td>扯断伸长率 %</td><td>硬度 (邵尔A型) 度</td></tr><tr><td>指 标</td><td>≥4.90</td><td>≥600</td><td>≥40</td></tr><tr><td>典型值</td><td>7.80</td><td>878</td><td>49</td></tr></table>

# 2.3 耐环境性能

XM18Z密封胶硫化后经 $130^{\circ}\mathrm{C}\times 50\mathrm{h}$ 热空气老化后的力学性能见表2-2。

表2-2  

<table><tr><td>性能</td><td>拉伸强度MPa</td><td>扯断伸长率%</td><td>硬度(邵尔A型)度</td></tr><tr><td>指标</td><td>&gt;2.4</td><td>&gt;300</td><td>&gt;30</td></tr><tr><td>典型值</td><td>5.86</td><td>822</td><td>47</td></tr></table>

# 2.4 工艺性能

XM18Z 密封胶为疏松状皱片，容易分料和填装。用中性肥皂水作脱模剂，在 $143^{\circ} \mathrm{C}$ 模压零件时应严格控制填胶量。零件成形后不易变形。

# 3 使用工艺

# 3.1 环境条件

XM18Z 密封胶质量检验试样制备及性能测试环境条件为标准环境条件。施工时环境温度应在 $15^{\circ} \mathrm{C}$ 以上，环境中应无尘，无油雾和酸、碱性气体。

# 3.3 施工方法

XM18Z 密封胶密封施工简单，可根据密封部位的尺寸与几何形状模压成垫片，然后进行铺贴。模压可在橡胶通用平板硫化机上进行。模压硫化条件为 $143^{\circ}\mathrm{C} \times 40\mathrm{min}$ 。

# 参考资料

[1] 北京航空材料研究所：XM18Z 密封胶配方与工艺改进工作，1980年

# XM22室温硫化聚硫密封剂

# 1 概述

XM22室温硫化聚硫密封剂分XM22A、XM22B、XM22C、XM22D、XM22E五个型别，A为流平型，B为触变型，C为密封工艺检验型，D为修补型，E为与整体油箱注射密封腻子配套并有堆砌性的档隔型。XM22A、XM22B、XM22C为四组分，XM22D和XM22E为双组分。XM22密封剂在室温硫化成弹性体，对阳极化铝合金、镀锌钝化钢有良好的粘接性能，经航空燃料、海水、淡水长期浸泡和湿热空气作用后粘接力稳定。主要用于飞机整体油箱、水上飞机水密结构系统的密封。长期使用温度为-55~110℃，在130℃可短期使用。

# 1.1 牌号及名称

XM22室温硫化聚硫密封剂。

# 1.2 基本组成

基本组成见表1-1。

表1-1  

<table><tr><td>密封剂型别</td><td>组分名称</td><td>基本组成</td></tr><tr><td>XM22A</td><td>组分一</td><td>液体聚硫橡胶、补强剂、粘接稳定剂</td></tr><tr><td>XM22B</td><td>组分二</td><td>环氧增粘剂</td></tr><tr><td rowspan="2">XM22C</td><td>组分三</td><td>硫化剂、增塑剂</td></tr><tr><td>组分四</td><td>促进剂</td></tr><tr><td rowspan="2">XM22D</td><td>组分一</td><td>液体聚硫橡胶、补强剂、偶联剂</td></tr><tr><td>组分二</td><td>硫化剂、促进剂、增塑剂</td></tr><tr><td rowspan="2">XM22E</td><td>组分一</td><td>液体聚硫橡胶、补强剂、触变剂、偶联剂</td></tr><tr><td>组分二</td><td>硫化剂、促进剂、增塑剂</td></tr></table>

# 1.3 材料标准

Q/6S87--87《XM22室温硫化聚硫密封剂》。

# 1.4 使用工艺说明书

Q/6SZ119—79《XM22密封剂施工工艺说明书》。

# 1.5 供应状态

各组分单独包装，配套供应。

# 1.6 应用概况

已广泛用于歼击机、侦察机、运输机的机身、机翼整体油箱结构的密封以及直升机旋翼防水密封。采用该密封剂后，使旋翼外场排除故障率下降 $50\%$ ，寿命延长1倍[1]。

# 1.7 研制及生产单位

北京航空材料研究所研制并生产。

# 1.8 鉴定级别及日期

1979年7月由航空工业部、石油工业部、化学工业部联合鉴定通过(XM22E除外)。

# 2 性能

# 2.1 物理及化学性能

2.1.1 物理性能 见表2-1、表2-2。

2.1.2 化学性能 对氧化处理的镁合金、阳极化铝合金、碳钢和镀锌钝化碳钢不腐蚀，无毒。

2.1.3 红外光谱 XM22B密封剂硫化后弹性体的红外光谱见图2-1a、图2-1b。

# 2.2 力学性能

XM22A、XM22C、XM22D、XM22E密封剂经 $23 \pm 2^{\circ} \mathrm{C} \times 10 \mathrm{~d}$ 或 $70 \pm 2^{\circ} \mathrm{C} \times 24 \mathrm{~h}$ 或 $100 \pm 2^{\circ} \mathrm{C} \times 8 \mathrm{~h}$ 硫化后的力学性能见表2-3。XM22B密封剂经 $23 \pm 2^{\circ} \mathrm{C} \times 10 \mathrm{~d}$ 或 $70 \pm 2^{\circ} \mathrm{C} \times 24 \mathrm{~h}$ 或 $100 \pm 2^{\circ} \mathrm{C} \times 8 \mathrm{~h}$ 硫化后的力学性能见表2－4，不同温度下的力学性能见图2-2。除非另有说明，T型剥离强度试样基底材料均为阳极化LY12铝合金。

表2-1  

<table><tr><td rowspan="2">性能</td><td colspan="2">XM22A</td><td colspan="2">XM22B</td><td colspan="2">XM22C</td><td colspan="2">XM22D</td><td colspan="2">XM22E</td></tr><tr><td>指标</td><td>典型值</td><td>指标</td><td>典型值</td><td>指标</td><td>典型值</td><td>指标</td><td>典型值</td><td>指标</td><td>典型值</td></tr><tr><td>组分一颜色</td><td>黑色</td><td>黑色</td><td>黑色</td><td>黑色</td><td>白色</td><td>白色</td><td>黑色</td><td>黑色</td><td>黑色</td><td>黑色</td></tr><tr><td>密封剂颜色</td><td>黑色</td><td>黑色</td><td>黑色</td><td>黑色</td><td>浅棕色</td><td>浅棕色</td><td>黑色</td><td>黑色</td><td>黑色</td><td>黑色</td></tr><tr><td>密度,g/cm3</td><td>&lt;1.45</td><td>1.40</td><td>&lt;1.45</td><td>1.43</td><td>-</td><td>1.76</td><td>&lt;1.45</td><td>1.36</td><td>&lt;1.45</td><td></td></tr><tr><td>脆性温度,℃</td><td>&lt;-40</td><td>-46</td><td>&lt;-40</td><td>-46</td><td>&lt;-40</td><td>&lt;-40</td><td>&lt;-40</td><td>&lt;-40</td><td>&lt;-40</td><td>&lt;-40</td></tr><tr><td>热导率,W/(m·K)</td><td>-</td><td>-</td><td>-</td><td>0.243</td><td>-</td><td>-</td><td>-</td><td>0.252</td><td>-</td><td></td></tr></table>

表2-2  

<table><tr><td>密封剂型别</td><td>介电强度(50Hz)kV/mm</td><td>表面电阻率Ω</td><td>体积电阻率Ω·m</td><td>介质损耗角正切(50Hz)</td><td>介电常数(50Hz)</td></tr><tr><td>XM22A</td><td>5</td><td>1.6×10^2</td><td>7.6×10^8</td><td>&gt;7×10^-2</td><td>9.6</td></tr><tr><td>XM22B</td><td>6</td><td>2.3×10^12</td><td>1.2×10^9</td><td>&gt;7×10^-2</td><td>9.7</td></tr></table>

图片摘要：该图主要展示 2 2。
![](images/23e5d82fcd7867273cdd029a1affa4b3a100516697611b0925521134e4a067e4.jpg)

图片摘要：该图主要展示 2 2图2 1aXM22B密封剂裂解红外光谱图 图2 1bXM22B密封剂裂解填料红外光谱图 表2 3 [2] 内聚破坏。
![](images/3776c6325d21823ff554c4083fc90e1ceca91f46c85d366fd9da7bc75c263942.jpg)  
图2-1aXM22B密封剂裂解红外光谱图  
图2-1bXM22B密封剂裂解填料红外光谱图

表2-3 [2]   

<table><tr><td rowspan="3">密封剂型别</td><td rowspan="2" colspan="2">拉伸强度MPa</td><td colspan="2">扯断伸长率</td><td colspan="2">扯断永久变形</td><td rowspan="2" colspan="2">T型剥离强度kN/m</td></tr><tr><td colspan="4">%</td></tr><tr><td>指标</td><td>典型值</td><td>指标</td><td>典型值</td><td>指标</td><td>典型值</td><td>指标</td><td>典型值①</td></tr><tr><td>XM22A</td><td>&gt;3.00</td><td>5.0</td><td>&gt;450</td><td>595</td><td>&lt;10.0</td><td>6.0</td><td>&gt;6.00</td><td>9.0</td></tr><tr><td>XM22C</td><td>&gt;2.00</td><td>5.12</td><td>&gt;450</td><td>494</td><td>&lt;10.0</td><td>3.5</td><td>&gt;4.00</td><td>8.3</td></tr><tr><td>XM22D</td><td>&gt;2.50</td><td>5.44</td><td>&gt;300</td><td>436</td><td>&lt;10.0</td><td>4.0</td><td>&gt;4.00</td><td>7.8</td></tr><tr><td>XM22E</td><td>&gt;2.50</td><td>6.90</td><td>&gt;300</td><td>602</td><td>&lt;10.0</td><td>5.0</td><td>&gt;4.00</td><td>9.1</td></tr></table>

$①$ $100\%$ 内聚破坏。

表2-4 [2]   

<table><tr><td rowspan="4" colspan="2">密封剂型别</td><td colspan="5">拉伸强度</td><td colspan="5">扯断伸长率</td></tr><tr><td rowspan="2">指标</td><td colspan="4">典型值</td><td rowspan="2">指标</td><td colspan="4">典型值</td></tr><tr><td>x̅</td><td>s</td><td rowspan="2">Cv</td><td rowspan="2">n①</td><td>x̅</td><td>s</td><td rowspan="2">Cv</td><td rowspan="2">n①</td></tr><tr><td colspan="3">MPa</td><td colspan="3">%</td></tr><tr><td colspan="2">XM22B</td><td>&gt;3.00</td><td>6.06</td><td>0.46</td><td>0.08</td><td>120(24)</td><td>&gt;450</td><td>532</td><td>31.3</td><td>0.06</td><td>120(24)</td></tr><tr><td colspan="7">扯断永久变形</td><td colspan="5">T型剥离强度</td></tr><tr><td rowspan="2">指标</td><td colspan="6">典型值</td><td rowspan="2">指标</td><td colspan="4">典型值</td></tr><tr><td>x̅</td><td colspan="2">s</td><td rowspan="2">Cv</td><td rowspan="2" colspan="2">n①</td><td>x̅②</td><td>s</td><td rowspan="2">Cv</td><td rowspan="2">n①</td></tr><tr><td colspan="4">%</td><td colspan="3">kN/m</td></tr><tr><td>≤10.0</td><td>4.4</td><td colspan="2">1.36</td><td>0.31</td><td>120(24)</td><td>&gt;6.00</td><td>11.1</td><td>0.96</td><td>0.09</td><td colspan="2">110(23)</td></tr></table>

① 括号中数字为密封剂批数。  
$②$ $100\%$ 内聚破坏。

# 2.3 耐环境性能

2.3.1 耐热老化性能 XM22密封剂经不同温度的热空气老化后的力学性能见表 $2-5$ 。XM22B 密封剂经 $110^{\circ}\mathrm{C} \times 100\mathrm{h}$ 热空气老化后的力学性能见表 $2-6$ ，不同温度的按扯断伸长率计算的老化系数曲线见图 $2-3$ ，按拉伸强度计算的老化系数曲线见图 $2-4$ 。  
2.3.2 耐大气老化性能 XM22A密封剂在我国不同地点的百页箱中经大气老化后的力学性能见表2-7。

图2-2XM22B密封剂不同温度下的力学性能[3]  
图片摘要：该图主要展示 2 2XM22B密封剂不同温度下的力学性能[3]。
![](images/0d6ddf2db047dc44256bd53ff520bbbc3af8aa7d9712825c4ff7952efa726e0d.jpg)  
1—T型剥离强度；2—扯断伸长率；3—拉伸强度

图2-3XM22B密封剂按扯断伸长率计算的老化系数曲线（）  
图片摘要：该图主要展示 2 3XM22B密封剂按扯断伸长率计算的老化系数曲线（）。
![](images/d9d049d453d52fcc977632ea35ed1af12d3fe343fea34bd3b41d910c960489e2.jpg)  
——热空气老化；——湿热老化；——耐2号喷气燃料老化

图片摘要：该图主要展示 2 3XM22B密封剂按扯断伸长率计算的老化系数曲线（）。
![](images/1a94babc7c699ca3f6b39e3559f7e23db65948a7d1795b608885bea836167a87.jpg)  
图2-4XM22B密封剂按拉伸强度计算的老化系数曲线热老化；一一湿热老化；一一耐2号喷气燃料老化

表2-5
