Repository: C-zj02/CFD-claw

<div align="center">

**English** | [中文](#中文版) | [Français](README_FR.md) | [Русский](README_RU.md) | [हिन्दी](README_HI.md) | [العربية](README_AR.md) | [Português](README_PT.md)

# 🚀 Claude Code Python

**A Complete Python Reimplementation Based on Real Claude Code Source**

*From TypeScript Source → Rebuilt in Python with ❤️*

***
**🔥 Active Development • New Features Weekly 🔥**

</div>

***

## 🎯 What is This?

**Clawd Code** is a **complete Python rewrite** of Claude Code, based on the **real TypeScript source code**.

File: RAG-data/中国航空材料手册(第1版) 第6卷 橡胶 密封剂 燃料及润滑材料401-600.pdf-b6645af4-c17f-495b-8bb4-8bd5a8e3abf7.md (part 2 of 8)
图片摘要：该图主要展示 2 1 新疆RP 1恩氏蒸馏曲线。
<table><tr><td>燃 料 牌 号</td><td>原 油 产 地</td><td>赛波特颜色级</td><td>消 光 值</td></tr><tr><td rowspan="3">RP-1</td><td>胜利</td><td>+26</td><td>0.006</td></tr><tr><td>新疆</td><td>+30</td><td>0</td></tr><tr><td>盘锦</td><td>+19</td><td>0.022</td></tr><tr><td rowspan="3">RP-2</td><td>大庆</td><td>+30</td><td>0</td></tr><tr><td>南阳</td><td>+26</td><td>0.002</td></tr><tr><td>玉门</td><td>+26</td><td>0.005</td></tr><tr><td rowspan="2">RP-3</td><td>大庆</td><td>+26</td><td>0.013</td></tr><tr><td>大港</td><td>+30</td><td>0</td></tr><tr><td>RP-6</td><td>孤岛</td><td>—</td><td>0</td></tr></table>

2.2.7.2 水分离指数和水反应 这两项指标都是为了控制燃料中表面活性物质的含量，藉以保护过滤-分离器的凝聚过滤性能。水分离指数按SY2233的方法测定，水反应按GB1793的方法测定，其实测结果见表2-50。

表2-50 61  

<table><tr><td rowspan="2">燃料牌号</td><td rowspan="2">水分离指数</td><td colspan="3">水反应</td></tr><tr><td>体积变化ml</td><td>界面评价级</td><td>分离程度级</td></tr><tr><td>RP-1</td><td>84~98</td><td>0.3~0.8</td><td>1b</td><td>-</td></tr><tr><td>RP-2</td><td>85~99</td><td>0.3~0.8</td><td>1b</td><td>-</td></tr><tr><td>RP-3</td><td>92~97</td><td>0.3~0.8</td><td>1b</td><td>-</td></tr><tr><td>RP-6</td><td>86~94</td><td>1</td><td>1b</td><td>2</td></tr></table>

2.2.1.3 固体颗粒污染物含量 按SY2229方法的实测结果见表2-51。

表2-51（5）  

<table><tr><td>燃 料 牌 号</td><td>污染物含量,mg/L</td><td>过滤时间,min</td></tr><tr><td>RP-1</td><td>0.10~0.31</td><td>7~10</td></tr><tr><td>RP-2</td><td>0.10~0.49</td><td>6~10</td></tr><tr><td>RP-3</td><td>0.02~0.25</td><td>8~10</td></tr><tr><td>RP-6</td><td>0.05</td><td>-</td></tr></table>

2.2.7.4 水分 燃料中的水以溶解和游离两种状态存在。溶解水不能用过滤-分离排除，当温度降低时会从燃料中析出，变成游离水，聚积在油箱底部或以冰晶存在燃料中。冰晶体能堵塞过滤器，影响油泵输油特性。游离水还会造成燃油系统部件的电化学腐蚀，这种现象常常出现在飞机较长时间停飞中。为了防止溶解水在低温下析出产生冰晶，可在燃料中加入防冰添加剂。

2.2.7.5 微生物 主要在燃料和水的界面处滋生，生成粘性物质。微生物的生长会引起过滤器和传感器堵塞、油-水分离困难、油箱腐蚀、燃料泵磨损等问题。控制微生物生长的有效办法是防止水和其他污染物污染燃料，及时将油箱中的水排掉。防冰添加剂有助于防止微生物的生长。

# 3 其他

# 3.1 包装

按SY2000进行。

# 3.2 运输

按SY2000进行。

# 3.3 贮存

3.3.1 贮存条件 最好在地下库或半地下库贮存。油罐及输油管线内禁用铜制部件及镀锌层，最好有环氧树脂涂层。

3.3.2 贮存期 在地下或半地下油罐内贮存期为15年；在普通油罐、库房内贮存期为7年（23）。

# 参考资料

[1]石油化工设计院：石油化工设计参考资料（二）——工艺计算图（内部资料）  
[2] KypraHOB B.M. HII P.,《X.T.T.M.》，1973，No.4,59~60   
[3] 刘济瀛：喷气燃料的物理-化学性质计算，《石油学报（石油加工）》，1985，No.4，51~76  
[4]Дубовский.Ф.нДР.,《X.T.T.M.》，1980，No.8，46～48   
[5] 石油化工科学研究院：《喷气燃料性能手册》，1984年6月  
[6] 齐鲁石化总公司科研所等：孤岛大比重航空煤油研制报告，1982年7月  
[7] ConoBeeA.H. HAp., (X.T.T.M.), 1977. No.3, 53~55   
[8] Iy6oBKnH.Φ.HIp.,(X.T.T.M.),1980,No.4,29-3   
[9] FrpHropbea E.A.,《X.T.T.M.》，1979，No.8,46~48  
[10] FrpHropbe B5.A.,《X.T.T.M.》，1980，No.2，46～48   
[11] 石油化工科学研究院等：含T1501喷气燃料电导率的考察研究，1983年  
[12] CnHuepoB, O.B., «X.T.T.M.», 1972, No.7, 40~42  
[13] 石油化工科学研究院：喷气燃料 $120\mathrm{C}$ 下铜片腐蚀性试验研究，1983年4月  
[14] 石油化工科学研究院：在有凝聚水存在条件下喷气燃料的腐蚀活性试验方法的研究，1985年11月7  
[15] 石油化工科学研究院：关于喷气燃料对橡胶浸蚀性评定方法的研究，1982年10月  
[16] 空军后勤部油料部：《航空油料应用手册》（上册），1984年10月  
[17] 石油化工科学研究院，我国喷气燃料的热氧化安定性，1983年5月  
[18] 北京航空材料研究所：国产喷气燃料热安定性及其改进的研究，1981年10月  
[19] 石油化工科学研究院：喷气燃料抗磨性能油泵试验方法研究，1984年4月  
[20] 新卫机载设备总厂：喷气燃料低温泵送性和过滤性试验技术总结，1985年12月  
[21] 四川航空发动机研究所：喷气燃料单管燃烧性能评定方法的研究，1985年12月  
[22] 西安飞行试验研究所：喷气燃料气塞试验方法研究，1935年12月  
[23] 总后勤部油料部：《油料储存年限规定》，1980年10月

# 航空液压油

# 10号航空液压油

# 1概述

10号航空液压油，由精制的石油馏分加入增粘剂及其他成分制成。具有良好的低温及粘温性，较好的抗氧化安定性。适用于各型飞机的液压系统。使用温度为 $-55\sim 100^{\circ}\mathrm{C}$ 短期可达 $125^{\circ}\mathrm{C}$ 。

10号液压油与苏联AMΓ-10及AMΓ-10Φ液压油性能相当。

1.1 牌号及名称

10号航空液压油，代号为YH-10。

1.2 基本组成

石油馏分油、增粘剂、酚类抗氧剂、红色染料。

1.3 材料标准

SY1181-76《10号航空液压油》。

1.6 应用概况

已长期用于歼击机、直升机等飞机的主、辅液压系统及减震器、减摆器。

1.7 研制及生产单位

克拉玛依炼油厂、玉门炼油厂及北京航空材料研究所研制；克拉玛依炼油厂及玉门炼油厂生产。

1.8鉴定级别及日期

1965年由国产航空舰艇油料鉴定委员会鉴定通过。

# 2 性能

2.1 物理及化学性能

2.1.1 红外光谱 见图2-1。

2.1.2 基本物理及化学性能 见表2-1。

2.1.3 粘度-温度关系 见表2-2。

2.1.4 物理常数 见表2-3。

2.1.5 橡胶相容性 橡胶试样浸入10号液压油中，在 $120^{\circ}\mathrm{C}$ 经72h的结果见表2-4。

2.2 使用性能

2.2.1 润滑性 用四球试验机在负荷98N、转速600r/min条件下运转30min，测得的磨痕直径见表2-5[3]。

图片摘要：该图主要展示 2 1 10号液压油红外光谱。
![](images/1f1c6de0a95db1ea4cb0bc21c87341d43ffad263a648cc57224c8846548d5911.jpg)  
图2-1 10号液压油红外光谱

表2-1.[1.2]   

<table><tr><td rowspan="2">性能</td><td rowspan="2">指标</td><td colspan="2">实 测 值</td><td rowspan="2">试验方法</td></tr><tr><td>克拉玛依炼油厂</td><td>玉门炼油厂</td></tr><tr><td>外观密度, g/cm³运动粘度, mm²/s50℃-50℃闪点(开口), ℃凝点, ℃酸值, mgKOH/g水分,%水溶性酸碱机械杂质,%油膜质量(65℃×1h)铜片腐蚀(70℃×24h)低温稳定性(-60±1℃×72h)氧化安定性(140℃×60h,83ml空气/min)50℃粘度, mm²/s-50℃粘度, mm²/s酸值, mgKOH/g金属腐蚀, mg/cm²钢铜铝镁氧化安定性(150℃×100h,83ml空气/min)50℃粘度, mm²/s-50℃粘度, mm²/s酸值, mgKOH/g金属腐蚀, mg/cm²钢铜铝镁</td><td>红色透明液体&lt;0.850&gt;10&lt;1500&gt;92&lt; -70&lt;0.05无无合格合格&lt;0.15≥9.0&lt;1800&lt;0.15±0.10±0.15±0.10±0.15</td><td>红色透明液体0.83410.35132696~102&lt; -700.002~0.01无无合格合格&lt;0.01+0.01+0.050.01-0.01+0.05-0.01-0.01-0.03-0.01-0.01+0.02+0.02</td><td>红色透明液体0.82710.32119795~98&lt; -700.008~0.01无无合格合格合格-0.01+0.03-0.01+0.03-0.01+0.02</td><td>目测GB 1884GB 265GB 267GB 510GB 264GB 260GB 259GB 511BY 1181BY 1181BY 1181BY 1181</td></tr></table>

表2-2  

<table><tr><td>温 度, ℃</td><td>粘度, \( {\mathrm{{mm}}}^{2}/\mathrm{s} \)</td><td>温 度, ℃</td><td>粘度, \( {\mathrm{{mm}}}^{2}/\mathrm{s} \)</td></tr><tr><td>150</td><td>2.06</td><td>20</td><td>21.0</td></tr><tr><td>120</td><td>3.63</td><td>- 20</td><td>111</td></tr><tr><td>100</td><td>4.57</td><td>- 50</td><td>1197</td></tr><tr><td>50</td><td>10.32</td><td></td><td></td></tr></table>

表2-8 [s]   

<table><tr><td>物理常数</td><td>实测值</td><td>物理常数</td><td>实测值</td></tr><tr><td>体积膨胀系数,10-4K-1</td><td></td><td>-20~ -30℃</td><td>7.76</td></tr><tr><td>150~140℃</td><td>10.36</td><td>-40~ -50℃</td><td>7.51</td></tr><tr><td>120~110℃</td><td>9.81</td><td>比热容,kJ/(kg·K)</td><td></td></tr><tr><td>90~80℃</td><td>9.31</td><td>80℃</td><td>2.13</td></tr><tr><td>60~50℃</td><td>8.84</td><td>40℃</td><td>1.94</td></tr><tr><td>30~20℃</td><td>8.41</td><td>20℃</td><td>1.97</td></tr><tr><td>10~0℃</td><td>8.14</td><td></td><td></td></tr></table>

表2-4 [3]   

<table><tr><td>橡胶牌号</td><td>体积变化，</td><td>重量变化，%</td></tr><tr><td>5171丁腈橡胶</td><td>10.6</td><td>4.1</td></tr><tr><td>5080丁腈橡胶</td><td>3.8</td><td>1.9</td></tr></table>

表2-5  

<table><tr><td>试验温度,℃</td><td>室温</td><td>100</td><td>120</td></tr><tr><td>磨痕直径,mm</td><td>0.43</td><td>0.46</td><td>0.43</td></tr></table>

2.2.2 剪切安定性 用GI型机械安定性试验装置在油量为1L、油温为75℃、压力为2.45MPa及14.7MPa（每分钟变换一次）条件下，试验6h后，50℃运动粘度下降17.7%。  
2.2.3 部件台架试验  
2.2.3.1 液压助力器试验 在 $\mathbf{E}\mathbf{V} - 14\mathbf{M}\mathbf{C}$ 助力器上对两个厂生产的10号液压油进行 $300\mathrm{h}$ 长期试验，助力器工作性能符合产品专用技术条件的要求，液压油的性能变化见表2-6。

表2-6 (3)  

<table><tr><td rowspan="2">试验时间，h</td><td colspan="2">玉门炼油厂</td><td colspan="2">克拉玛依炼油厂</td></tr><tr><td>50℃粘度，mm2/s</td><td>酸值，mgKOH/g</td><td>50℃粘度，mm2/s</td><td>酸值，mgKOH/g</td></tr><tr><td>50</td><td>8.79</td><td>0.014</td><td>8.93</td><td>0.019</td></tr><tr><td>100</td><td>8.37</td><td>0.011</td><td>8.51</td><td>0.032</td></tr><tr><td>150</td><td>8.01</td><td>0.014</td><td>8.23</td><td>0.025</td></tr><tr><td>200</td><td>7.77</td><td>0.017</td><td>7.93</td><td>0.036</td></tr><tr><td>250</td><td>7.57</td><td>0.022</td><td>7.93</td><td>0.030</td></tr><tr><td>300</td><td>7.37</td><td>0.024</td><td>7.93</td><td>0.033</td></tr></table>

2.2.3.2 液压泵试验 在歼击机主液压泵上进行300h长期试验，油泵性能符合产品技术条件性能要求，各组件磨损正常，所用的丁腈橡胶5080密封良好，液压油粘度下降不大，酸值变化小。两个厂生产的10号液压油试验结果见表2-7。

表2-7 [3]   

<table><tr><td rowspan="2">试验时间,h</td><td colspan="2">玉门炼油厂</td><td colspan="2">克拉玛依炼油厂</td></tr><tr><td>输油量,L/min</td><td>50℃粘度,mm2/s</td><td>输油量,L/min</td><td>50℃粘度,mm2/s</td></tr><tr><td>0</td><td>3.65</td><td>10.31</td><td>-</td><td>-</td></tr><tr><td>50</td><td>-</td><td>-</td><td>3.9</td><td>10.16</td></tr><tr><td>100</td><td>3.58</td><td>9.48</td><td>3.7</td><td>10.16</td></tr><tr><td>150</td><td>3.34</td><td>-</td><td>3.5</td><td>10.31</td></tr><tr><td>200</td><td>3.03</td><td>9.43</td><td>3.8</td><td>10.39</td></tr><tr><td>250</td><td>2.94</td><td>9.39</td><td>3.4</td><td>10.57</td></tr><tr><td>300</td><td>2.90</td><td>9.38</td><td>3.8</td><td>10.76</td></tr></table>

# 3 其他

# 3.1 包装

用 $15\mathrm{kg}$ 镀锌铁桶包装，容器应清洁干燥，不得有杂质、铁屑及絮状物。

# 3.2 运输

按SY2000进行。

# 3.3 贮存

贮存在清洁干燥处，贮存期为10年。

# 参考资料

[1]克拉玛依炼油厂：10号航空液压油试制报告，1964年  
[2] 玉门炼油厂，10号航空液压油研制报告，1963年  
[3] 北京航空材料研究所：改进10号液压油的性能鉴定报告，1965年

# 12号航空液压油

# 1 概况

12号航空液压油，由精制低凝石油馏分油加增粘剂及其他添加剂制成。具有良好的粘温性、抗剪切性、抗磨性及抗氧化腐蚀性。适用于飞机的主、辅液压系统，使用温度为 $-55\sim 125^{\circ}C$ ，短期可达 $150^{\circ}C$ 。

12号航空液压油与美国MIL—H—5606C和法国AIR3520标准要求的性能相当。

# 1.1 牌号及名称

12号航空液压油，代号YH-12。

# 1.2 基本组成

低凝石油馏分、增粘剂、抗氧剂、抗磨剂、防锈性添加剂及红色染料。

# 1.3 材料标准

Q/SY 11507—79《12号航空液压油》。

# 1.6 应用概况

已用于超音速歼击机的主、辅液压系统。

# 1.7 研制及生产单位

兰州化学物理研究所、北京航空材料研究所、克拉玛依炼油厂研制；克拉玛依炼油厂生产。

# 1.8 鉴定级别及日期

1969年由石油工业部、航空工业部联合鉴定通过。

# 2 性能

# 2.1 物理及化学性能

2.1.1 红外光谱 见图2-1。

图片摘要：该图主要展示 2 1 12号液压油红外光谱。
![](images/1496e4d520e6783801a994723732a6a227d132723def22605c4327aca026910d.jpg)  
图2-1 12号液压油红外光谱

2.1.2 基本物理及化学性能 见表2-1。

表2-1 [1.2]   

<table><tr><td>性能</td><td>指标</td><td>实 测 值</td><td>试验方法</td></tr><tr><td>外观</td><td>红色透明液体</td><td>红色透明液体</td><td>目测</td></tr><tr><td>密度, g/cm3</td><td>0.8~0.9</td><td>0.847</td><td>GB 1884</td></tr><tr><td>初馏点, ℃</td><td>&gt;230</td><td>240</td><td>GB 255</td></tr><tr><td>运动粘度, mm²/s</td><td></td><td></td><td>GB 265</td></tr><tr><td>50℃</td><td>&gt;12</td><td>12.05</td><td></td></tr><tr><td>-40℃</td><td>&lt;600</td><td>583</td><td></td></tr><tr><td>闪点(开口), ℃</td><td>&gt;100</td><td>104</td><td>GB 267</td></tr><tr><td>凝点, ℃</td><td>&lt;-60</td><td>&lt;-70</td><td>GB 510</td></tr><tr><td>酸值, mgKOH/g</td><td>&lt;0.05</td><td>0.008</td><td>GB 264</td></tr><tr><td>水分,%</td><td>无</td><td>无</td><td>GB 260</td></tr><tr><td>水溶性酸碱</td><td>无</td><td>无</td><td>GB 259</td></tr></table>

续表 2  

<table><tr><td>性能</td><td>指标</td><td>实测值</td><td>试验方法</td></tr><tr><td>机械杂质,%</td><td>无</td><td>无</td><td>GB 511</td></tr><tr><td>铜片腐蚀(70±2℃×24h)</td><td>合格</td><td>合格</td><td>Q/SY 11507</td></tr><tr><td>钢棒试验(蒸馏水)</td><td>合格</td><td>合格</td><td>SY 2674</td></tr><tr><td>氧化安定性(160℃×100h,83ml空气/min)</td><td></td><td></td><td></td></tr><tr><td>运动粘度(50℃)变化,%</td><td>-5~+20</td><td>+3.23</td><td></td></tr><tr><td>酸值,mgKOH/g</td><td>&lt;0.3</td><td>0.087</td><td></td></tr><tr><td>金属腐蚀,mg/cm²</td><td></td><td></td><td></td></tr><tr><td>钢</td><td>±0.1</td><td>+0.01</td><td></td></tr><tr><td>铜</td><td>±0.2</td><td>+0.05</td><td></td></tr><tr><td>铝</td><td>±0.1</td><td>+0.01</td><td></td></tr><tr><td>镁</td><td>±0.2</td><td>+0.01</td><td></td></tr></table>

# 2.1.3 粘度-温度关系 见表2-2 [1.2]

表2-2  

<table><tr><td>温 度, ℃</td><td>粘度, \( {\mathrm{{mm}}}^{2}/\mathrm{s} \)</td><td>温 度, ℃</td><td>粘度, \( {\mathrm{{mm}}}^{2}/\mathrm{s} \)</td></tr><tr><td>180</td><td>2.88</td><td>0</td><td>47.4</td></tr><tr><td>150</td><td>3.48</td><td>- 20</td><td>120.8</td></tr><tr><td>120</td><td>4.15</td><td>- 30</td><td>221</td></tr><tr><td>100</td><td>6.05</td><td>- 40</td><td>583</td></tr><tr><td>50</td><td>12.05</td><td>- 50</td><td>1322</td></tr></table>

# 2.1.4 物理常数 见表2-3。

表2-3  

<table><tr><td>物理常数</td><td>实测值</td><td>物理常数</td><td>实测值</td></tr><tr><td>体积膨胀系数,10-4K-1</td><td></td><td>比热容,kJ/(kg·K)</td><td></td></tr><tr><td>150~110℃</td><td>9.8</td><td>90℃</td><td>2.20</td></tr><tr><td>110~80℃</td><td>9.5</td><td>50℃</td><td>2.04</td></tr><tr><td>80~50℃</td><td>9.0</td><td>20℃</td><td>1.95</td></tr><tr><td>50~20℃</td><td>8.6</td><td></td><td></td></tr><tr><td>20~0℃</td><td>8.1</td><td>热导率,W/(m·K)</td><td></td></tr><tr><td>0~-30℃</td><td>6.7</td><td>158℃</td><td>0.104</td></tr><tr><td></td><td></td><td>125℃</td><td>0.109</td></tr><tr><td></td><td></td><td>90℃</td><td>0.115</td></tr><tr><td>压缩系数(20℃),10-10Pa-1</td><td></td><td></td><td></td></tr><tr><td>压力0~4.9MPa</td><td>10.2</td><td>63℃</td><td>0.121</td></tr><tr><td>压力4.9~9.8MPa</td><td>7.4</td><td>28℃</td><td>0.125</td></tr><tr><td>压力9.3~14.7MPa</td><td>6.7</td><td></td><td></td></tr><tr><td>压力14.7~24.3MPa</td><td>6.6</td><td>体积电阻系数,Ω·cm</td><td>9.4×1011</td></tr></table>

2.1.5 橡胶相容性 丁腈橡胶5171浸入油中，经 $150^{\circ}\mathrm{C} \times 72\mathrm{h}$ 后，重量变化为 $+3.9\%$ ，体积变化为 $+8.8\%$ 。与丁腈橡胶5080、P214、5173均相匹配，在油中长期浸泡后，橡胶的力学性能变化不大。

# 2.2 使用性能

2.2.1 润滑性 用四球试验机在负荷980N、转速1450r/min下，运转30min后，测得的磨痕直径见表2-4（2）。

表2-4  

<table><tr><td>试验温度,℃</td><td>室温</td><td>150</td><td>180</td></tr><tr><td>磨痕直径,mm</td><td>0.22</td><td>0.32</td><td>0.59</td></tr></table>

2.2.2 剪切安定性 用超声波剪切后， $50^{\circ}\mathrm{C}$ 粘度下降 $14.8\%$ 。

2.2.3 部件台架试验 在639YA型液压试验台上进行模拟试验，试验时间50h，作动筒工作2000次。其试验条件为：油量85L，温度为每120min中前10min为 $115 \pm 5\,^{\circ}\mathrm{C}$ ，其余为 $80 \pm 5\,^{\circ}\mathrm{C}$ 。试验过程中及试验结束油的性能变化见表2-5。

表2-5[3]  

<table><tr><td>试验时间，h</td><td>50℃粘度，mm²/s</td><td>酸值，mgKOH/g</td><td>粘度下降率，%</td></tr><tr><td>0</td><td>12.55</td><td>0.008</td><td></td></tr><tr><td>1</td><td>11.75</td><td>0.030</td><td>6.4</td></tr><tr><td>2</td><td>11.62</td><td>0.028</td><td>7.4</td></tr><tr><td>4</td><td>11.11</td><td>0.028</td><td>11.5</td></tr><tr><td>10</td><td>10.31</td><td>0.033</td><td>17.8</td></tr><tr><td>16</td><td>10.18</td><td>0.040</td><td>18.9</td></tr><tr><td>20</td><td>9.80</td><td>0.044</td><td>21.9</td></tr><tr><td>25</td><td>9.70</td><td>0.050</td><td>22.7</td></tr><tr><td>30</td><td>9.62</td><td>0.047</td><td>23.3</td></tr><tr><td>40</td><td>9.42</td><td>0.052</td><td>24.9</td></tr><tr><td>50</td><td>8.87</td><td>0.047</td><td>29.3</td></tr></table>

2.2.4 液压泵长期试验 在YB-20液压泵上，于 $125^{\circ}\mathrm{C}$ （短期 $150^{\circ}\mathrm{C}$ ）、 $17.7\sim$ 20.6MPa、液压油流量为 $65\sim 69\mathrm{L / min}$ 的条件下，试验 $250\mathrm{h}$ ，油泵工作正常，液压油的性能变化见表2-6。

表2-6  

<table><tr><td>试验时间，h</td><td>50℃粘度，mm²/s</td><td>酸值，mgKOH/g</td><td>粘度下降率，%</td></tr><tr><td>0</td><td>12.00</td><td>0.012</td><td>0</td></tr><tr><td>50</td><td>11.47</td><td>0.03</td><td>4.4</td></tr><tr><td>100</td><td>11.15</td><td>0.03</td><td>7.1</td></tr><tr><td>150</td><td>11.01</td><td>0.03</td><td>8.2</td></tr><tr><td>200</td><td>10.85</td><td>0.03</td><td>9.6</td></tr><tr><td>250</td><td>10.71</td><td>0.03</td><td>10.8</td></tr></table>

# 其他

# 3.1 包装

用 $15\mathrm{kg}$ 镀锌铁桶包装，容器清洁干燥，不得有杂质、铁屑及絮状物。

# 3.2 运输

按SY2000进行。

# 3.3 贮存

贮存在清洁干燥处，贮存期为10年。

# 参考资料

[1]克拉玛依炼油厂：高温石油基液压油研制总结，1968年  
[2] 北京航空材料研究所：12号液压油性能研究总结，1967年  
[3] 北京航空材料研究所：耐高温石油基液压油模拟试验报告，1967年  
[4] 南京航空附件厂：12号液压油在YB-20泵上长试报告，1968年

# 3号航空液压油

# 1 概述

3号航空液压油，由精制石油馏分加入增粘剂及其他添加剂制成。有较好的低温性、润滑性和良好的粘温性，能满足机件低速起动、匀速运转的要求。适用于导弹液压伺服系统。使用温度为 $-50\sim 80^{\circ}\mathrm{C}$ 。

3号液压油的性能与美国MIL一H一46004标准的要求相近。

1.1 牌号及名称  
3号航空液压油，代号为YH-3B。  
1.2 基本组成

精制石油馏分油、增粘剂、抗氧剂、抗磨剂、防锈剂、红色染料。

1.3 材料标准

Q/SY 11530—85《YH-3B航空液压油》。

1.6 应用概况

已在导弹引头液压伺服系统试用。

1.7 研制及生产单位

克拉玛依炼油厂研制并生产。

1.8 鉴定级别及日期

1985年5月由石油工业部、航空工业部鉴定通过。

# 2 性能

2.1 物理及化学性能 见表2-1。  
2.2 使用性能  
2.2.1 润滑性 用四球试验机在室温下测得最大无卡咬负荷为412N，在负荷为294N下运转30min的磨痕直径为0.36mm[2]。  
2.2.2 剪切安定性 用超声波振荡器，在 $20\mathrm{kHz}$ 频率下振荡 $30\mathrm{min}$ 后， $50^{\circ}\mathrm{C}$ 粘度下降 $6.7\%$ [2]。

表2-1[1,2.4]   

<table><tr><td>性能</td><td>指标</td><td>实测值</td><td>试验方法</td></tr><tr><td>外观</td><td>淡红色透明液体</td><td>淡红色透明液体</td><td>目测</td></tr><tr><td>密度, g/cm³</td><td>-</td><td>0.8330</td><td>GB 1884</td></tr><tr><td>运动粘度, mm²/s</td><td></td><td></td><td>GB 265</td></tr><tr><td>50℃</td><td>&gt;3</td><td>3.28</td><td></td></tr><tr><td>-50℃</td><td>&lt;300</td><td>288</td><td></td></tr><tr><td>闪点(开口), ℃</td><td>&gt;92</td><td>100</td><td>GB 267</td></tr><tr><td>凝点, ℃</td><td>&lt;-60</td><td>&lt;-70</td><td>GB 510</td></tr><tr><td>酸值, mgKOH/g</td><td>&lt;0.05</td><td>0.05</td><td>GB 264</td></tr><tr><td>水分(定性)</td><td>无</td><td>无</td><td>GB 260</td></tr><tr><td>水溶性酸碱</td><td>无</td><td>无</td><td>GB 259</td></tr><tr><td>杂质,%</td><td>无</td><td>无</td><td>GB 511</td></tr><tr><td>固体粒子含量, 粒子数/100ml</td><td></td><td></td><td></td></tr><tr><td>5~15μm</td><td>-</td><td>6703</td><td></td></tr><tr><td>16~25μm</td><td>-</td><td>697</td><td></td></tr><tr><td>26~50μm</td><td>-</td><td>200</td><td></td></tr><tr><td>51~100μm</td><td>-</td><td>33</td><td></td></tr><tr><td>&gt;100μm</td><td>-</td><td>0</td><td></td></tr><tr><td>铜片腐蚀(70℃×24h)</td><td>合格</td><td>合格</td><td></td></tr><tr><td>低温稳定性(-60±1℃×72h)</td><td>合格</td><td>合格</td><td></td></tr><tr><td>锈蚀试验(蒸馏水)</td><td>合格</td><td></td><td></td></tr><tr><td>氧化安定性(121℃×168h,83ml空气/min)</td><td></td><td></td><td></td></tr><tr><td>运动粘度(50℃)变化,%</td><td>-5~+20</td><td></td><td></td></tr><tr><td>酸值, mgKOH/g</td><td>&lt;0.2</td><td></td><td></td></tr><tr><td>金属腐蚀, mg/cm²</td><td></td><td></td><td></td></tr><tr><td>钢</td><td>±0.2</td><td></td><td></td></tr><tr><td>铜</td><td>±0.2</td><td></td><td></td></tr><tr><td>铝</td><td>±0.2</td><td></td><td></td></tr><tr><td>镁</td><td>±0.2</td><td></td><td></td></tr><tr><td>泡沫性</td><td></td><td></td><td>SY 2669</td></tr><tr><td>生成泡沫倾向, ml/泡沫稳定性, ml</td><td></td><td></td><td></td></tr><tr><td>24℃</td><td>-</td><td>30/0</td><td></td></tr><tr><td>93℃</td><td>-</td><td>10/0</td><td></td></tr><tr><td>24℃</td><td>-</td><td>15/0</td><td></td></tr></table>

2.2.3 部件台架试验 伺服液压系统用 $\mathbf{YH} - 3\mathbf{B}$ 航空液压油在 $85\sim -50^{\circ}\mathrm{C}$ 时，液压系统工作正常（3）。

# 3 其他

# 3.1 包装

用容量为 $15\mathrm{kg}$ 的镀锌铁桶包装，容器应清洁干燥，无杂质、铁屑及絮状物。

# 3.2 运输

按SY2000进行。

# 3.3 贮存

贮存在清洁干燥处。

# 参考资料

[1]克拉玛依炼油厂：YH-3B航空液压油研制报告，1985年  
[2] 北京航空材料研究所：YH-3B液压油复验报告，1985年  
[3] 西安飞机附件公司：YH-3B液压油使用鉴定报告，1985年  
[4] 石油工业部：YH-3航空液压油技术鉴定证书，1985年5月

# 4611号航空抗燃液压油

# 1 假述

4611号航空抗燃液压油，由磷酸酯加多种添加剂制成。具有高的闪点、自燃点和良好的抗燃性。对一般橡胶密封材料不相适应，须与三元乙丙橡胶、氟橡胶和聚氨酯漆配合使用。适用于客机的液压系统。工作温度为 $-55\sim 120^{\circ}\mathrm{C}$ 。

4611号液压油与波音公司BMS-3-11C标准中的Ⅱ型油性能相近。

1.1 牌号及名称

4611号航空抗燃液压油。

1.2 基本组成

磷酸酯、粘度指数改进剂、抗氧剂、防锈剂、染料。

1.3 材料标准

SY4003—80《4611号航空抗燃液压油》。

1.6 应用概况

已在三叉戟飞机上使用。

1.7 研制及生产单位

石油化工科学研究院研制并生产。

1.8 鉴定级别及日期

1980年1月由国产航空舰艇油料鉴定委员会鉴定通过。

# 2 性能

2.1 物理及化学性能

2.1.1 红外光谱 见图2-1。

图片摘要：该图主要展示 2 1 4611号液压油红外光谱。
![](images/7b50ffacfd4d0985d6113a0e5f018cb54e12b15ffe501d4440ad860047693198.jpg)  
图2-1 4611号液压油红外光谱

2.1.2 基本物理及化学性能 见表2-1。

表2-1[1]   

<table><tr><td>性能</td><td>指标</td><td>实测值</td><td>试验方法</td></tr><tr><td>外观</td><td></td><td>紫色透明液体</td><td>目测</td></tr><tr><td>密度, g/cm³</td><td>-</td><td>1.0594</td><td>GB 1884</td></tr><tr><td>折光率 (20℃)</td><td></td><td>1.4689</td><td></td></tr><tr><td>运动粘度, mm²/s</td><td></td><td></td><td>GB 265</td></tr><tr><td>100℃</td><td>3.0~4.0</td><td>3.90</td><td></td></tr><tr><td>50℃</td><td>8.5~12.0</td><td>9.07</td><td></td></tr><tr><td>-40℃</td><td>-</td><td>563</td><td></td></tr><tr><td>-50℃</td><td>&lt;2500</td><td>1660</td><td></td></tr><tr><td>闪点(开口), ℃</td><td>&gt;160</td><td>166</td><td>GB 267</td></tr><tr><td>燃点, ℃</td><td>&gt;175</td><td>210</td><td>GB 267</td></tr><tr><td>凝点, ℃</td><td>&lt;-60</td><td>&lt;-60</td><td>GB 510</td></tr><tr><td>酸值, mgKOH/g</td><td>&lt;0.2</td><td>0.02</td><td>SY 2454</td></tr><tr><td>蒸发度 (90℃×6.5h), %</td><td>-</td><td>1.65</td><td>参照ASTM D 972</td></tr><tr><td>水分,%</td><td>0.4~0.6</td><td>0.54</td><td>微库伦法</td></tr><tr><td>氧化安定性 (120℃×72h, 25ml空气/min)</td><td></td><td></td><td>Q/SY 2601</td></tr><tr><td>运动粘度 (50℃) 变化,%</td><td>±25</td><td>3.2</td><td></td></tr><tr><td>酸值增加, mgKOH/g</td><td>&lt;0.5</td><td>0</td><td></td></tr><tr><td>金属腐蚀, mg/cm²</td><td></td><td></td><td></td></tr><tr><td>钢</td><td>±0.2</td><td>0</td><td></td></tr><tr><td>铜</td><td>±0.2</td><td>0</td><td></td></tr><tr><td>铝</td><td>±0.2</td><td>-</td><td></td></tr><tr><td>镁</td><td>±0.2</td><td>0</td><td></td></tr><tr><td>低温稳定性 (-54℃×24h)</td><td></td><td></td><td></td></tr><tr><td>运动粘度 (-40℃), mm²/s</td><td>-</td><td>573</td><td></td></tr><tr><td>泡沫性</td><td></td><td></td><td>SY 2669</td></tr><tr><td>泡沫生成倾向, ml/消泡时间, s</td><td></td><td></td><td></td></tr><tr><td>24℃</td><td>250/100</td><td>痕迹/0</td><td></td></tr><tr><td>93℃</td><td>150/50</td><td>3/1.5</td><td></td></tr><tr><td>24℃</td><td>450/250</td><td>3/2.5</td><td></td></tr></table>

2.1.3 橡胶相容性 4611号油对三元乙丙橡胶8360、8370、8380有较好的相容性。在液压泵500h台架试验中，用上述密封材料的电磁阀，未发生漏油现象，分解检查橡胶件变形量不大，保持较好的弹性。

# 2.2 使用性能

2.2.1 润滑性 用四球试验机在转速 $600\mathrm{r / min}$ 、温度 $75^{\circ}C$ 的条件下测得的磨痕直径见表2-2。

表2-2[1]  

<table><tr><td rowspan="2">负荷,N</td><td rowspan="2">时间,min</td><td colspan="2">磨痕直径,mm</td></tr><tr><td>指标</td><td>实测值</td></tr><tr><td>98</td><td>60</td><td>&lt;0.5</td><td>0.42</td></tr><tr><td>392</td><td>60</td><td>&lt;0.7</td><td>0.73</td></tr></table>

2.2.2 剪切安定性 用超声波振荡器在 $20\mathrm{kHz}$ 频率下，振荡 $30\mathrm{min}$ 后， $50^{\circ}\mathrm{C}$ 粘度下降率为 $31.4\%$ （指标要求不大于 $35\%$ ）[1]。

2.2.3 部件台架试验 在飞机液压泵上进行500h长期试车，工作正常。4611油性能见表2-3。

表2-3[2]  

<table><tr><td rowspan="2">试验时间，h</td><td colspan="3">性能</td></tr><tr><td>100℃粘度，mm2/s</td><td>37.8℃粘度，mm2/s</td><td>酸值，mgKOH/g</td></tr><tr><td>0.25</td><td>3.75</td><td>11.69</td><td>0.02</td></tr><tr><td>125</td><td>3.46</td><td>10.69</td><td>0.03</td></tr><tr><td>250</td><td>3.20</td><td>10.24</td><td>0.02</td></tr><tr><td>500</td><td>3.05</td><td>9.67</td><td>0.05</td></tr></table>

2.2.4 试飞 4611油在三叉戟飞机上试飞 $200\mathrm{h}$ ，工作正常，油品性能变化不大。

# 3 其他

# 3.1 包装

用容量为 $15\mathrm{kg}$ 的镀锌铁桶包装，容器应清洁干燥，无杂质、铁屑及絮状物。

# 3.2 运输

按SY2000进行。

# 3.3 贮存

贮存在清洁干燥处，贮存期为3年。

# 3.4 技术安全

4611油对皮肤有刺激作用，大量接触会使皮肤增厚、脱屑、甚至皸裂。与皮肤接触后用肥皂水冲洗，溅入眼内有轻度刺激，可用生理盐水冲洗。

# 参考资料

[1] 石油化工科学研究院：4611航空抗燃液压油研制总结报告，1980年1月  
[2] 南京航空附件厂：4611油台架试车报告，1979年

# 4601号合成液压油

# 1 概述

4601号合成液压油，由硅酸酯加稠化剂等成分制成，是高温用液压油。具有良好的粘温性及氧化安定性。可与丁腈橡胶配合使用。易水解，使用中须避免与水或潮气接触。适用于舵机及飞机的密封液压系统。使用温度为 $-54\sim 150^{\circ}\mathrm{C}$ ，短期可达 $180^{\circ}\mathrm{C}$ 。

# 1.1 牌号及名称

4601号合成液压油。

# 1.2 基本组成

硅酸酯、稠化剂、抗氧剂。

# 1.3 材料标准

Q/SY 40031—82《4601号合成液压油》。

# 1.6 应用概况

已用于舵机液压系统。

# 1.7 研制及生产单位

一坪化工厂研制并生产。

# 1.8 鉴定级别及日期

1983年9月由国产航空舰艇油料鉴定委员会鉴定通过。

# 2 性能

# 2.1 物理及化学性能

4601号液压油的物理及化学性能见表2-1。

表2-1（1）  

<table><tr><td>性能</td><td>指标</td><td>实测值</td><td>试验方法</td></tr><tr><td>密度, g/cm³</td><td></td><td>0.933</td><td>GB 1884</td></tr><tr><td>运动粘度, mm²/s</td><td></td><td></td><td>GB 265</td></tr><tr><td>100℃</td><td>&gt;5.0</td><td>5.79</td><td></td></tr><tr><td>40℃</td><td>-</td><td>16.5</td><td></td></tr><tr><td>-40℃</td><td>&lt;450</td><td>413</td><td></td></tr><tr><td>-50℃</td><td>-</td><td>974</td><td></td></tr><tr><td>粘度指数</td><td>-</td><td>353</td><td></td></tr><tr><td>闪点(开口), ℃</td><td>&gt;180</td><td>&gt;180</td><td>GB 267</td></tr><tr><td>凝点, ℃</td><td>&lt;-60</td><td>&lt;-60</td><td>GB 510</td></tr><tr><td>酸值, mgKOH/g</td><td>&lt;0.07</td><td>&lt;0.07</td><td>SY 2454</td></tr><tr><td>水分</td><td>无</td><td>无</td><td>SY 2613</td></tr><tr><td>机械杂质</td><td>无</td><td>无</td><td>目 测</td></tr><tr><td>蒸发度(204℃×6.5h), %</td><td>-</td><td>10.8</td><td>参照ASTM D972</td></tr><tr><td>腐蚀(100℃×3h)</td><td></td><td></td><td></td></tr><tr><td>ZL10铝, HP59-1黄铜</td><td>合格</td><td>合格</td><td>SY 2620</td></tr><tr><td>YC-154铸铁, 45号钢</td><td></td><td></td><td></td></tr><tr><td>氧化安定性(175℃×48h,25ml空气/min)</td><td></td><td></td><td>Q/SYP201</td></tr><tr><td>运动粘度(50℃)变化,%</td><td>-</td><td>17.4</td><td></td></tr><tr><td>酸值, mgKOH/g</td><td>-</td><td>0.05</td><td></td></tr><tr><td>金属腐蚀, mg/cm²</td><td></td><td></td><td></td></tr><tr><td>45号钢</td><td></td><td>0</td><td></td></tr><tr><td>T 3铜</td><td></td><td>0</td><td></td></tr><tr><td>LY11铝</td><td></td><td>0</td><td></td></tr><tr><td>MA 8镁</td><td></td><td>0</td><td></td></tr><tr><td>水解安定性(120℃×48h,油20ml,水25ml,铜片催化)</td><td></td><td></td><td>F/SY P219</td></tr><tr><td>运动粘度(50℃)变化,%</td><td></td><td>-2.1</td><td></td></tr><tr><td>酸值, mgKOH/g</td><td></td><td>0.12</td><td></td></tr><tr><td>不溶物</td><td></td><td>0.35</td><td></td></tr></table>

# 2.2 使用性能

2.2.1 润滑性 用四球试验机在转速 $600\mathrm{r / min}$ ，室温下运转 $30\mathrm{min}$ 后的磨痕直径为：负荷98N时， $0.52\mathrm{mm}$ ；负荷294N时， $0.64\mathrm{mm}$ 。  
2.2.2 剪切安定性 在EG-200型液压试验台上于 $70^{\circ}\mathrm{C}$ 试验9h，合计循环11200次，4601油的 $50^{\circ}\mathrm{C}$ 粘度下降 $1.1\%$ 。

# 3 其他

# 3.1 包装

用1、15kg桶装。

# 3.2 运输

按SY2000进行。

# 3.3 亡存

贮存在清洁干燥处，贮存期不少于2.5年。

# 参考资料

[1] 一坪化工厂：4601油研制报告  
[2] 一坪化工厂：4601油自然贮存试验报告

# 发动机润滑油

# 20号航空润滑油

# 1 概述

20号航空润滑油，由高粘度矿物油精制而成。由不同产地的原油制得的产品，均能达到规定的质量要求。适用于活塞式航空发动机；与8号航空润滑油按一定比例混合后亦用于涡轮螺桨发动机。

20号油性能与苏联的MC-20航空润滑油相当，与符合美国MIL-L-6082D、英国DERD2472B/D、法国AIR3560（DE-100）标准的产品性能相近。

1.1 牌号及名称

20号航空润滑油，代号为HH-20。

1.2 基本组成

精制的高粘度矿物油。

1.3 材料标准

GB 440-77《20号航空润滑油》。

1.6 应用概况

已用于各种型号的活塞式发动机；与8号航空润滑油混合已用于涡轮螺桨发动机。

1.7 研制及生产单位

兰州炼油厂、锦西炼油厂研制并生产。

1.8 鉴定级别及日期

1963年及1980年两次由国产航空舰艇油料鉴定委员会鉴定通过。

# 2 性能

2.1 物理及化学性能

HH-20油的物理及化学性能见表2-1。

2.2 使用性能

2.2.1 润滑性 用四球机在转速 $1500\mathrm{r / min}$ 、室温测得的最大无卡咬负荷为 $667\mathbf{N}_{\circ}$

2.2.2 润滑油清净性 按清净性评分为 $3\sim 3.5$

2.2.3 单缸发动机试验 用071型单缸汽油发动机在转速 $1500\mathrm{r / min}$ 、油温 $110 \pm 2^{\circ}C$ 、冷却液温度 $160 \pm 2^{\circ}C$ 、负荷4HP、试验时间25h的条件下，总评分为 $10 \sim 12$ 。

2.2.4 发动机台架试车 在活塞式发动机上曾通过 $500\mathrm{h}$ 长期试车。

表2-1 [1.2]   

<table><tr><td rowspan="2">性能</td><td rowspan="2">指标</td><td colspan="2">实测值</td><td rowspan="2">试验方法</td></tr><tr><td>锦西炼油厂产品</td><td>兰州炼油厂产品</td></tr><tr><td>颜色(15份HH-20+85份煤油),mm</td><td>&gt;15</td><td>48</td><td></td><td>SY 2614</td></tr><tr><td>密度,g/cm³</td><td>&lt;0.895</td><td>0.883</td><td>0.887</td><td>GB 1884</td></tr><tr><td>运动粘度(100℃),mm²/s</td><td>&gt;20</td><td>20.25</td><td>21.21</td><td>GB 265</td></tr><tr><td>粘度比(Vsot/V100c)</td><td>&lt;7.8</td><td>6.79</td><td>6.81</td><td></td></tr><tr><td>粘度温度系数</td><td>&lt;55</td><td>40.4</td><td>40.4</td><td>GB 389</td></tr><tr><td>粘度指数</td><td>-</td><td>102</td><td>99</td><td></td></tr><tr><td>闪点(闭口),℃</td><td>&gt;230</td><td>248</td><td>245</td><td>GB 261</td></tr><tr><td>凝点,℃</td><td>&lt;-18</td><td>-21</td><td>-22</td><td>GB 510</td></tr><tr><td>酸值,mgKOH/g</td><td>&lt;0.03</td><td>0.006</td><td>0.014</td><td>GB 264</td></tr><tr><td>水分,%</td><td>无</td><td>无</td><td>无</td><td>GB 260</td></tr><tr><td>水溶性酸碱</td><td>无</td><td>无</td><td>无</td><td>GB 259</td></tr><tr><td>机械杂质,%</td><td>无</td><td>无</td><td>无</td><td>GB 511</td></tr><tr><td>灰分,%</td><td>&lt;0.003</td><td>0.0014</td><td>0.0016</td><td>GB 508</td></tr><tr><td>残炭,%</td><td>&lt;0.3</td><td>0.26</td><td>0.28</td><td>GB 268</td></tr><tr><td>腐蚀度(140℃×50h,铅片),g/m²</td><td>&lt;45</td><td>26.6</td><td>6.8</td><td>GB 391</td></tr><tr><td>热氧化安定性(250℃),min</td><td>&gt;25</td><td>44</td><td>30</td><td>SY 2618</td></tr></table>

# 3 其他

# 3.1 包装

用 $150\mathrm{kg}$ 桶装。

# 3.2 运输

按SY2000进行。

# 3.3 贮存

贮存在清洁干燥处。贮存期为10年。

# 参考资料

[1] 锦西炼油厂：20号航空滑油产品介绍，1985年  
[2]兰州炼油厂：由新疆原油试制20号航空滑油研究报告，1973年

# 合成20号航空润滑油

# 1 概述

合成20号航空润滑油，由聚烯烃合成油加添加剂制成。与20号航空润滑油相比，低温性及氧化安定性较好。适用于活塞式发动机。

# 1.1 牌号及名称

合成20号航空润滑油。

# 1.2 基本组成

软蜡裂解聚烯烃合成抗氧剂、无灰分散剂。

# 1.6 应用概况

已通过发动机长期试车。

# 1.7 研制及生产单位

石油一厂研制并生产。

# 2 性能

# 2.1 物理及化学性能

合成20号油的物理及化学性能见表2-1。

表2-1[1]   

<table><tr><td>性能</td><td>技术要求①</td><td>实测值</td><td>试验方法</td></tr><tr><td>颜色(15份20号油+85份煤油),mm</td><td>&gt;15</td><td>&gt;60</td><td>S Y 2614</td></tr><tr><td>密度,g/cm³</td><td>&lt;0.895</td><td>0.8791</td><td>GB 1884</td></tr><tr><td>运动粘度(100℃),mm²/s</td><td>&gt;20</td><td>20.28</td><td>GB 265</td></tr><tr><td>粘度比(V50℃/V100℃)</td><td>&lt;7.8</td><td>7.42</td><td></td></tr><tr><td>粘度温度系数</td><td>&lt;55</td><td>50.1</td><td>GB 389</td></tr><tr><td>闪点(闭口),℃</td><td>&gt;230</td><td>231</td><td>GB 261</td></tr><tr><td>凝点,℃</td><td>&lt;-18</td><td>-32</td><td>GB 510</td></tr><tr><td>酸值,mgKOH/g</td><td>&lt;0.03</td><td>0</td><td>GB 264</td></tr><tr><td>水分,%</td><td>无</td><td>无</td><td>GB 260</td></tr><tr><td>水溶性酸碱</td><td>无</td><td>无</td><td>GB 259</td></tr><tr><td>机械杂质,%</td><td>无</td><td>无</td><td>GB 511</td></tr><tr><td>灰分,%</td><td>&lt;0.03</td><td>0.028</td><td>GB 508</td></tr><tr><td>残炭,%</td><td>&lt;0.30</td><td>0.20</td><td>GB 268</td></tr><tr><td>腐蚀度(140℃×50h,铅片),g/m²</td><td>&lt;45</td><td>11.04</td><td>GB 391</td></tr><tr><td>热氧化安定性(250℃),min</td><td>&gt;25</td><td>96</td><td>S Y 2618</td></tr></table>

① 参照20号航空润滑油材料标准制定。

# 2.2 使用性能

2.2.1 发动机台架试车 在H8A活塞式发动机上进行了400h长期试车，发动机工作正常[2]。

# 3 其他

# 3.1 包装

用 $150\mathrm{kg}$ 桶装。

# 3.2 运输

按SY2000进行。

# 3.3 贮存

贮存在清洁干燥处。贮存期为10年。

# 参考资料

[1] 石油一厂：合成20号航空润滑油试制报告，1982年  
[2]哈尔滨航空发动机公司：加氢20号合成滑油试车报告，1983年

# 14号航空润滑油

# 1 概述

14号航空润滑油，由稠化聚烯烃合成油加多种添加剂制成。具有良好的粘温性、热安定性及防锈性，低温启动性好。适用于在寒区使用的活塞式发动机。滑油消耗率较20号航空润滑油高。

14号油性能与苏联MC-14航空润滑油相当。

1.1 牌号及名称  
14号航空润滑油。  
1.2 基本组成

软蜡裂解聚烯烃油、增稠剂、抗氧剂、防锈剂、抗磨剂、抗泡剂。

1.6 应用概况

已用于两种活塞式发动机，在寒区低温启动良好。

1.7 研制及生产单位

石油一厂研制并生产。

1.8 鉴定级别及日期

1983年5月由国产航空舰艇油料鉴定委员会鉴定通过。

# 2 性能

# 2.1 物理及化学性能

14号润滑油的物理及化学性能见表2-1。

表2-1 [1]   

<table><tr><td>性能</td><td>指 标</td><td>实 测 值</td><td>试 验 方 法</td></tr><tr><td>密度, g/cm3</td><td>&lt;0.890</td><td>0.8697</td><td>G B 1884</td></tr><tr><td>运动粘度, mm2/s</td><td></td><td></td><td>G B 265</td></tr><tr><td>100℃</td><td>&gt;14</td><td>14.4</td><td></td></tr><tr><td>50℃</td><td>-</td><td>56.2</td><td></td></tr><tr><td>0℃</td><td>-</td><td>772</td><td></td></tr><tr><td>-10℃</td><td>-</td><td>1710</td><td></td></tr><tr><td>-20℃</td><td>-</td><td>4230</td><td></td></tr><tr><td>-30℃</td><td>-</td><td>12740</td><td></td></tr><tr><td>闪点(闭口),℃</td><td>&gt;200</td><td>206</td><td>G B 261</td></tr><tr><td>凝点,℃</td><td>&lt;-30</td><td>-59</td><td>G B 510</td></tr><tr><td>酸值, mgKOH/g</td><td>&lt;0.25</td><td>0.04</td><td>G B 264</td></tr><tr><td>水分,%</td><td>无</td><td>无</td><td>G B 511</td></tr><tr><td>灰分,%</td><td>-</td><td>0.39</td><td>G B 508</td></tr><tr><td>残炭,%</td><td>&lt;0.45</td><td>0.43</td><td>G B 268</td></tr><tr><td>氧化腐蚀评分(160℃×6h)</td><td>-</td><td>18.30</td><td>S Y 2681</td></tr></table>

2.2 使用性能

2.2.1 润滑性 在四球试验机上于转速 $1500\mathrm{r / min}$ 室温测得的最大无卡咬负荷为 $598\mathbf{N}$ ，在该负荷下磨痕直径为 $0.33\mathrm{mm}$ [1.2]。  
2.2.2 低温启动性 在活塞式发动机上于气温 $-17^{\circ} \mathrm{C}$ 、油温 $-18^{\circ} \mathrm{C}$ 及气温 $-25^{\circ} \mathrm{C}$ 、油温 $-23^{\circ} \mathrm{C}$ 均能启动[1,2]。  
2.2.3 单缸发动机试验 在W-1单缸发动机上进行试验,结果轴瓦失量 $25.9\mathrm{mg}$ , 滑油耗量530g, 滑油粘度 $(37.8^{\circ}C)$ 变化 $130.6\%$ [1, 2]。

# 3 其他

# 3.1 包装

用 $150\mathrm{kg}$ 桶装。

# 3.2 运输

按S Y2000进行。

# 3.3 贮存

贮存在清洁干燥处，贮存期为10年。

# 参考资料

[1] 石油一厂：14号稠化航空润滑油试制报告，1982年  
[2] 空军油料研究所：14号稠化航空润滑油的试验研究报告，1982年

# 8号航空润滑油

# 概述

8号航空润滑油，代号HP-8A，系在原8号航空润滑油（GB439—81）的基础上加入复合抗氧剂而制成，显著提高了氧化安定性，延长了滑油在发动机上的使用寿命（换油期）。该油适用于涡轮喷气发动机。

8号油性能与符合苏联标准ROCT6457-66的同类产品MK-8π相当。

# 1.1 牌号及名称

8号航空润滑油，代号HP-8A。

# 1.2 基本组成

石油基滑油馏分、酚类及胺类复合抗氧剂。

# 1.3 材料标准

Q/S H018·14-84《8号航空润滑油》。

# 1.6 应用概况

已用于歼击机。

# 1.7 研制及生产单位

兰州炼油厂和空军油料研究所研制；兰州炼油厂生产。

# 1.8 鉴定级别及日期

1983年由国产航空舰艇油料鉴定委员会鉴定通过。

# 2 性能

# 2.1 物理及化学性能 见表2-1。

表2-1[1]   

<table><tr><td>性能</td><td>指标</td><td>实测值</td><td>试验方法</td></tr><tr><td>密度, g/cm³</td><td>&lt;0.885</td><td>0.857</td><td>GB 2540</td></tr><tr><td>运动粘度, mm²/s</td><td></td><td></td><td>GB 265</td></tr><tr><td>50℃</td><td>&gt;8.3</td><td>8.58</td><td></td></tr><tr><td>20℃</td><td>&lt;30.0</td><td>27.4</td><td></td></tr><tr><td>粘度比 (V20℃/V50℃)</td><td>&lt;70</td><td>59.3</td><td></td></tr><tr><td>闪点(闭口), ℃</td><td>&gt;135</td><td>171</td><td>GB 261</td></tr><tr><td>凝点, ℃</td><td>&lt;-55</td><td>-56</td><td>GB 510</td></tr><tr><td>酸值, mgKOH/g</td><td>&lt;0.04</td><td>0.018</td><td>GB 264</td></tr><tr><td>水分,%</td><td>无</td><td>无</td><td>GB 260</td></tr><tr><td>水溶性酸碱</td><td>无</td><td>无</td><td>GB 259</td></tr><tr><td>机械杂质,%</td><td>&lt;0.005</td><td>0.002</td><td>GB 511</td></tr><tr><td>灰分,%</td><td>&lt;0.005</td><td>0.002</td><td>GB 508</td></tr><tr><td>氧化安定性(175℃×10h,50ml空气/min)</td><td></td><td></td><td>SY 2652</td></tr><tr><td>沉淀物,%</td><td>&lt;0.08</td><td>0.028</td><td></td></tr><tr><td>酸值, mgKOH/g</td><td>&lt;0.30</td><td>0.046</td><td></td></tr><tr><td>硫含量,%</td><td>&lt;0.14</td><td>0.028</td><td>GB 387</td></tr><tr><td>苯胺点, ℃</td><td>&gt;79</td><td>91</td><td>GB 262</td></tr><tr><td>氢氧化钠试验,级</td><td>&lt;2</td><td>2</td><td>SY 2651</td></tr></table>

# 2.2 使用性能

2.2.1 润滑性 在四球试验机上于转速 $1500 \mathrm{r} / \mathrm{min}$ ，室温测得的最大无卡咬负荷 $441 \mathrm{~N}^{(1)}$ 。  
2.2.2 发动机台架试验 在涡轮喷气发动机上通过了150h试车。试车过程中油温、压力正常，分解检查轴承正常，齿轮润滑良好，无腐蚀[1]。  
2.2.3 试飞 经试飞，HP-8A油可在亚音速歼击机上使用 $200\mathrm{h}$ ，在超音速歼击机上使用 $100\mathrm{h}$ 。

# 3 其他

# 3.1 包装

用 $150\mathrm{kg}$ 桶装。

# 3.2 运输

按SY2000进行。

# 3.3 贮存

贮存在清洁干燥处，贮存期10年。

# 参考资料

[1] 兰州炼油厂：改质8号航空滑油技术鉴定报告，1982年  
[2] 空军油料研究所：改进8号航空滑油试飞试用总结报告；1983年

# 8号合成喷气机润滑油

# 1 概述

8号合成喷气机润滑油，代号HP-8H，原名8号合成航空润滑油，由聚烯烃合成油加添加剂制成。与8号喷气机润滑油相比，低温性、低温启动性及粘温性较好，其他性能相似。适用于寒区飞行的涡轮喷气发动机。使用温度为 $-45\sim 120^{\circ}\mathrm{C}$ 。

1.1 牌号及名称

8号合成喷气机润滑油，代号 $\mathbf{HP} - 8\mathbf{H}_{\circ}$

1.2 基本组成

软蜡裂解的聚烯烃合成油、抗氧添加剂。

1.3 材料标准

SY 1158-82《8号合成喷气机润滑油》。

1.6 应用概况

已用于寒区涡轮喷气发动机，换油期为 $100\mathrm{h}$ 。

1.7 研制及生产单位

石油一厂研制并生产。

1.8 鉴定级别及日期

1982年2月由国产航空舰艇油料鉴定委员会鉴定通过。

# 2 性能

2.1 物理及化学性能 见表2-1。  
2.2 使用性能  
2.2.1 润滑性 在四球试验机上于转速为 $1500\mathrm{r / min}$ 室温测得的最大无卡咬负荷为 $441\sim 460\mathbf{N}$ ，在该负荷下的磨痕直径为 $0.39\sim 0.64\mathrm{mm}^{[1]}$ 。  
2.2.2 发动机台架试验 在涡轮喷气发动机上进行了 $200\mathrm{h}$ 试车，发动机工作正常，HP-8H油性能变化不大。

# 3 其他

# 3.1 包装

表2-1 (1)   

<table><tr><td>性能</td><td>指标</td><td>实测值</td><td>试验方法</td></tr><tr><td>密度, g/cm³</td><td>&lt;0.885</td><td>0.841~0.849</td><td>GB 1884</td></tr><tr><td>运动粘度, mm²/s</td><td></td><td></td><td>GB 265</td></tr><tr><td>50℃</td><td>≥8.3</td><td>8.32~8.87</td><td></td></tr><tr><td>20℃</td><td>-</td><td>25.5</td><td></td></tr><tr><td>-20℃</td><td>-</td><td>384</td><td></td></tr><tr><td>-40℃</td><td>&lt;3000</td><td>2216~2984</td><td></td></tr><tr><td>-50℃</td><td>-</td><td>7983</td><td></td></tr><tr><td>闪点(开口), ℃</td><td>≥135</td><td>158~167</td><td>GB 267</td></tr><tr><td>凝点, ℃</td><td>&lt;-60</td><td>&lt;-60</td><td>GB 510</td></tr><tr><td>酸值, mgKOH/g</td><td>&lt;0.04</td><td>0.006~0.014</td><td>GB 264</td></tr><tr><td>水分,%</td><td>无</td><td>无</td><td>GB 260</td></tr><tr><td>水溶性酸碱</td><td>无</td><td>无</td><td>GB 259</td></tr><tr><td>灰分,%</td><td>&lt;0.005</td><td>0.0010~0.0028</td><td>GB 508</td></tr><tr><td>氧化安定性</td><td></td><td></td><td>S Y 2652</td></tr><tr><td>沉淀物,%</td><td>&lt;0.1</td><td>0.01~0.15</td><td></td></tr><tr><td>酸值, mgKOH/g</td><td>&lt;0.35</td><td>0.01~0.06</td><td></td></tr><tr><td>苯胺点, ℃</td><td>&gt;79</td><td>86~93</td><td>GB 262</td></tr></table>

① 系10批油样实测范围。

用 $150\mathrm{kg}$ 桶装。

# 3.2 运输

按SY2000进行。

# 3.3 贮存

贮存在清洁干燥处，贮存期为8年。

# 参考资料

[1] 石油一厂：8号合成航空滑油试制报告，1970年10月  
[2] 空军油料研究所：8号合成航空润滑油试车、试飞、试用情况报告，1982年  
[3] 西安航空发动机公司： $\times \times$ 发动机用HP-8H试车200h总结报告

# 4104号合成航空润滑油

# 1 概述

4104号合成航空润滑油，由酯类油加多种添加剂制成，是I型高粘度发动机润滑油。具有良好的粘温性、润滑性及热氧化安定性，能与丁腈橡胶、氟橡胶等密封材料配合使用。适用于涡轮螺桨发动机。使用温度为 $-40\sim 140^{\circ}\mathrm{C}$ ，短期可达 $175^{\circ}\mathrm{C}$ 。

4104号油与英国DERD2487标准及苏联产品BHHHπ-7的性能相当。

# 1.1 牌号及名称

4104号合成航空润滑油。

# 1.2 基本组成

酯类油，抗氧化、抗腐蚀等添加剂。

# 1.3 材料标准

SY4002-81《4104号合成航空润滑油》。

# 1.6 应用概况

已用于客机涡轮螺桨发动机滑油系统及三叉戟等飞机空调系统涡轮冷却器上。

# 1.7 研制及生产单位

石油科学研究院和一坪化工厂研制；一坪化工厂生产。

# 1.8 鉴定级别及日期

1979年5月由国家航空舰艇油料鉴定委员会鉴定通过。

# 2 性能

# 2.1 物理及化学性能

# 2.1.1 红外光谱 见图2-1。

图片摘要：该图主要展示 2 1 4104号润滑油红外光谱。
![](images/e83c92ef820cbe6488b8ce81e1f3529c59c1a07a2ad77af70d9f0fbdc8f353d1.jpg)  
图2-1 4104号润滑油红外光谱

# 2.1.2 基本物理及化学性能 见表2-1。

表2-1 [1]   

<table><tr><td>性能</td><td>指标</td><td>实 测 值</td><td>试 验 方 法</td></tr><tr><td>外观</td><td></td><td>淡黄色至红棕 色液体</td><td>目 测</td></tr><tr><td>密度, g/cm3</td><td>-</td><td>0.9517</td><td>GB 2540</td></tr><tr><td>折光率(20℃)</td><td>-</td><td>1.4558</td><td>SY 2206</td></tr><tr><td>运动粘度, mm2/s</td><td></td><td></td><td>GB 265</td></tr><tr><td>100℃</td><td>&gt;7.35</td><td>7.42</td><td></td></tr><tr><td>-40℃</td><td>&lt;13000</td><td>12710</td><td></td></tr><tr><td>闪点(开口), ℃</td><td>&gt;215</td><td>233</td><td>GB 267</td></tr><tr><td>自燃点, ℃</td><td>-</td><td>390</td><td>Q/SY P203</td></tr><tr><td>凝点, ℃</td><td>&lt;-60</td><td>&lt;-60</td><td>GB 510</td></tr><tr><td>酸值, mgKOH/g</td><td>&lt;0.2</td><td>0.09</td><td>SY 2454</td></tr><tr><td>蒸发度(204℃×6.5h), %</td><td>-</td><td>5.41</td><td>参照ASTM D972</td></tr><tr><td>机械杂质,%</td><td>无</td><td>无</td><td>GB 511</td></tr></table>

续表 2-1  

<table><tr><td>性能</td><td>指标</td><td>实测值</td><td>试验方法</td></tr><tr><td rowspan="19">氧化腐蚀试验(140℃×72h,50ml空气/min)运动粘度(50℃)变化,%酸值,mgKOH/g金属腐蚀,mg/cm²45号钢T3铜LY11铝MB8镁单铅片腐蚀(175℃×50h,50ml空气/min)mg/cm²</td><td rowspan="18">±5&lt;0.5±0.2±0.2±0.2±0.8</td><td rowspan="18">+1.60.160000000.20000.2</td><td rowspan="18">SY 4025</td></tr><tr></tr><tr></tr><tr></tr><tr></tr><tr></tr><tr></tr><tr></tr><tr></tr><tr></tr><tr></tr><tr></tr><tr></tr><tr></tr><tr></tr><tr></tr><tr></tr><tr></tr><tr><td>±0.8</td><td>0.2</td><td>SY 4025</td></tr></table>

# 2.1.3 物理常数 见表2-2。

表2-2[1]  

<table><tr><td>物理常数</td><td>实测值</td><td>物理常数</td><td>实测值</td></tr><tr><td>体积膨胀系数,10-4K-1</td><td></td><td>比热容,kJ/(kg·K)</td><td></td></tr><tr><td rowspan="2">110~140℃</td><td rowspan="2">9.67</td><td>70℃</td><td>1.87</td></tr><tr><td>50℃</td><td>1.87·</td></tr><tr><td>80~100℃</td><td>9.18</td><td>30℃</td><td>1.79</td></tr><tr><td>50~80℃</td><td>8.73</td><td>热导率,W/(m·K)</td><td></td></tr><tr><td rowspan="2">20~50℃</td><td rowspan="2">8.31</td><td>100℃</td><td>0.1511</td></tr><tr><td>50℃</td><td>0.1553</td></tr></table>

# 2.1.4 润滑油相容性 见表2-3。

表2-3[1]  

<table><tr><td>混合比例</td><td>相容性</td></tr><tr><td>4104油90% + Castrol98油10%</td><td>不分层、无凝胶、无沉淀及析出物</td></tr><tr><td>4104油50% + Castrol98油50%</td><td>不分层、无凝胶、无沉淀及析出物</td></tr><tr><td>4104油10% + Castrol98油90%</td><td>不分层、无凝胶、无沉淀及析出物</td></tr></table>

# 2.1.5 橡胶相容性 见表2-4。

表2-4 [1]   

<table><tr><td rowspan="2">橡胶类型</td><td rowspan="2">牌 号</td><td colspan="2">140℃×79h</td><td colspan="2">常温×240h</td></tr><tr><td>体积变化,%</td><td>重量变化,%</td><td>体积变化,%</td><td>重量变化,%</td></tr><tr><td rowspan="2">氟橡胶</td><td>F-7-6</td><td>7.3</td><td>3.4</td><td>-0.1</td><td>0.07</td></tr><tr><td>817398-6</td><td>4.1</td><td>0.93</td><td>-0.15</td><td>0.15</td></tr><tr><td>氯丁胶</td><td>4161-3</td><td>234</td><td>14.9</td><td>41.6</td><td>25.8</td></tr><tr><td rowspan="2">丁腈胶</td><td>5260</td><td>39.3</td><td>30.3</td><td>7.2</td><td>5.7</td></tr><tr><td>5073</td><td>30.1</td><td>23.1</td><td>6.4</td><td>5.2</td></tr></table>

# 2.2 使用性能

2.2.1 润滑性 用四球试验机在转速 $1450\mathrm{r / min}$ 、不同温度测定的结果见表2-5。

表2-5 [1]   

<table><tr><td>温度,℃</td><td>磨痕直径(294N,30min) mm</td><td>最大无卡咬负荷,N</td><td>烧结负荷,N</td><td>综合磨损值,N</td></tr><tr><td>常温</td><td>0.65</td><td>588</td><td>-</td><td>-</td></tr><tr><td>140</td><td>0.81</td><td>490</td><td>1380</td><td>189</td></tr></table>

2.2.2 剪切安定性 用超声波振荡器在 $90\mathrm{Hz}$ 、 $40^{\circ}\mathrm{C}$ 振荡60min后，粘度变化为 $1.1\%$ 。

2.2.3 低温泵送性 见表2-6。

表2-6  

<table><tr><td>温 度, \( {}^{ \circ  }\mathrm{C} \)</td><td>20</td><td>-5</td><td>-10</td><td>-20</td><td>-30</td><td>-35</td><td>-40</td></tr><tr><td>泵送量, \( \mathrm{{ml}}/\mathrm{{min}} \)</td><td>4800</td><td>2100</td><td>1600</td><td>820</td><td>302</td><td>207</td><td>108</td></tr></table>

2.2.4 齿轮承载能力 在CH-1型齿轮试验机上于转速 $1000\mathrm{r / min}$ 、温度 $140^{\circ}C$ 、每级负荷运转 $5\mathrm{min}$ 条件下试验，平均失效负荷为 $5148\mathrm{N / cm}$ 。  
2.2.5 轴承试验 用206轴承在Z-Ⅱ型轴承试验机上进行试验，分别在 $140^{\circ}\mathrm{C}$ 运转 $200\mathrm{h}$ ， $175^{\circ}\mathrm{C}$ 运转 $100\mathrm{h}$ ，轴承性能良好。4104油的粘度及酸值变化很小。  
2.2.6 发动机台架试验 (2) 4104油在涡轮螺桨发动机上进行500h长期试车, 运转正常。发动机各部件无沉淀及结焦, 除铅铟合金外无腐蚀。在试车中及试车后, 油的物理化学性能见表2-7。

表2-7  

<table><tr><td rowspan="2">性能</td><td colspan="4">运转时间,h</td></tr><tr><td>0</td><td>200</td><td>400</td><td>500</td></tr><tr><td>运动粘度, \( mm^2/s \)</td><td></td><td></td><td></td><td></td></tr><tr><td>100°C</td><td>7.4</td><td>7.65</td><td>7.59</td><td>7.58</td></tr><tr><td>50°C</td><td>24.6</td><td>25.4</td><td>25.4</td><td>25.6</td></tr><tr><td>-40°C</td><td>11800</td><td>11560</td><td>12300</td><td>-</td></tr><tr><td>酸值, mgKOH/g</td><td>0.07</td><td>0.16</td><td>0.26</td><td>0.31</td></tr><tr><td>闪点(闭口), °C</td><td>205</td><td>226</td><td>226</td><td>221</td></tr><tr><td>氧化腐蚀试验</td><td></td><td></td><td></td><td></td></tr><tr><td>运动粘度(50℃), \( mm^2/s \)</td><td>25.2</td><td>25.6</td><td>25.6</td><td>-</td></tr><tr><td>酸值, mgKOH/g</td><td>0.22</td><td>0.26</td><td>0.21</td><td>-</td></tr><tr><td>铅片腐蚀重量变化, \( mg/cm^2 \)</td><td>-0.32</td><td>-0.49</td><td>-0.41</td><td>-</td></tr></table>

2.2.7 试飞 4104油在某型客机上进行1200h试飞。试飞后4104油的粘度、酸值、润滑性变化不大。

# 3 其他

# 3.1 包装

包装容器有1、15、 $180\mathrm{kg}$ 桶装。

# 3.2 运输

按SY2000进行。

# 3.3 贮存

贮存在清洁干燥处，避开热源，防止日光直射。贮存期为3年。

# 参考资料

[1] 一坪化工厂：4104号合成航空滑油研制总结，1979年  
[2] 4104油试车小组，4104油在涡轮螺桨发动机上长期试车报告，1978年4月

# 4109号合成航空润滑油

# 1 概述

4109号合成航空润滑油，由酯类油加多种添加剂制成，是低粘度发动机润滑油，其粘度介乎I型与Ⅱ型之间。与8号航空润滑油相比，有更好的粘温性、抗氧化性、抗结焦性及润滑性，并能与发动机滑油系统常用的丁腈橡胶及氟橡胶相配合。适用于涡轮喷气发动机，使用温度为 $-50\sim 175^{\circ}C$ ，短期可达 $200^{\circ}C$ 。

4109油性能符合美国MIL-L-7808标准和法国AIR3513标准，并与苏联产品HΠM-10和BΗΝΗΠ50-1-4的性能相当。

# 1.1 牌号及名称

4109号合成航空润滑油。

# 1.2 基本组成

酯类油，抗氧、抗磨及抗腐蚀等添加剂。

# 1.3 材料标准

GJB 135-86《4109号合成航空润滑油》。

# 1.6 应用概况

已在超音速歼击机的涡轮喷气发动机上长期使用，也用于直升机的主滑油系统及民用飞机的起动机。

# 1.7 研制及生产单位

石油科学研究院研制；一坪化工厂生产。

# 1.8 鉴定级别及日期

1977年7月由国产航空舰艇油料鉴定委员会鉴定通过。

# 2 性能

# 2.1 物理及化学性能

# 2.1.1 红外光谱 见图2-1。

图片摘要：该图主要展示 2 1 4109号润滑油红外光谱。
