Repository: C-zj02/CFD-claw

<div align="center">

**English** | [中文](#中文版) | [Français](README_FR.md) | [Русский](README_RU.md) | [हिन्दी](README_HI.md) | [العربية](README_AR.md) | [Português](README_PT.md)

# 🚀 Claude Code Python

**A Complete Python Reimplementation Based on Real Claude Code Source**

*From TypeScript Source → Rebuilt in Python with ❤️*

***
**🔥 Active Development • New Features Weekly 🔥**

</div>

***

## 🎯 What is This?

**Clawd Code** is a **complete Python rewrite** of Claude Code, based on the **real TypeScript source code**.

File: RAG-data/中国航空材料手册(第2版) 第10卷  燃料与润滑材料、纺织材料001-200.pdf-1b67bb3f-4265-43b9-bf8e-5adfe7470925.md (part 2 of 9)
# 中国航空材料手册
<table><tr><td rowspan="2">项 目</td><td colspan="3">兰州炼油化工总厂</td><td rowspan="2">项 目</td><td colspan="3">兰州炼油化工总厂</td></tr><tr><td>平均值</td><td>最大值</td><td>最小值</td><td>平均值</td><td>最大值</td><td>最小值</td></tr><tr><td>辛烷值</td><td>98.0</td><td>98.0</td><td>98.0</td><td>结晶点/(</td><td>&lt; -61</td><td>&lt; -61</td><td>&lt; -61</td></tr><tr><td>品度值</td><td>130</td><td>130</td><td>130</td><td>碘值(以I2计)/(g/100g)</td><td>1.9</td><td>2.2</td><td>1.4</td></tr><tr><td>四乙基铅质量分数/(g/kg)</td><td>3.07</td><td>3.11</td><td>3.01</td><td>实际胶质/(mg/100mL)</td><td>1.0</td><td>2.0</td><td>0.8</td></tr><tr><td>净热值/(MJ/kg)</td><td>43.53</td><td>43.57</td><td>43.48</td><td>硫质量分数,%</td><td>0.012</td><td>0.016</td><td>0.006</td></tr><tr><td>馏程</td><td></td><td></td><td></td><td>腐蚀(T2铜片,50℃,3h)</td><td>1</td><td>1</td><td>1</td></tr><tr><td>初馏点/C</td><td>19</td><td>51</td><td>46</td><td>水溶性酸或碱</td><td>无</td><td>无</td><td>无</td></tr><tr><td>10%馏出温度/C</td><td>72</td><td>74</td><td>71</td><td>机械杂质和水分</td><td>无</td><td>无</td><td>无</td></tr><tr><td>50%馏出温度/C</td><td>102</td><td>103</td><td>101</td><td>颜色</td><td>桔黄</td><td>橙色</td><td>桔黄</td></tr><tr><td>90%馏出温度/C</td><td>134</td><td>136</td><td>133</td><td>芳烃质量分数/%</td><td>28.7</td><td>31.2</td><td>27.8</td></tr><tr><td>97.5%馏出温度/C</td><td>155</td><td>157</td><td>154</td><td>潜在胶质(Cb老化)/(mg/100mL)</td><td>2.1</td><td>2.5</td><td>1.5</td></tr><tr><td>残留体积分数/%</td><td>0.9</td><td>1.0</td><td>0.8</td><td>显见铅沉淀/(mg/100mL)</td><td>0.40</td><td>0.50</td><td>0.30</td></tr><tr><td>残留及损失体积分数/%</td><td>1.7</td><td>2.0</td><td>1.0</td><td>水反应体积变化/mL</td><td>-0.10</td><td>0.50</td><td>-0.50</td></tr><tr><td>饱和蒸汽压/kPa</td><td>34.6</td><td>36.0</td><td>32.3</td><td>密度(20℃),g/cm³)</td><td>0.7230</td><td>0.7243</td><td>0.7211</td></tr><tr><td>酸度(以KOH计)/(mg/100mL)</td><td>0.17</td><td>0.20</td><td>0.16</td><td></td><td></td><td></td><td></td></tr></table>

# 2.1.3 RH-100/130航空汽油 见表2-3。

表23  

<table><tr><td rowspan="2">项 目</td><td colspan="2">兰州炼油化工总厂</td><td rowspan="2">项 目</td><td colspan="2">兰州炼油化工总厂</td></tr><tr><td>实测值</td><td>试验方法</td><td>实测值</td><td>试验方法</td></tr><tr><td>辛烷值</td><td>100.0</td><td>GB/T 503</td><td>饱和蒸汽压·kPa</td><td>38.32</td><td>GB/T 257</td></tr><tr><td>品度值</td><td>130</td><td>SH/T 0506</td><td>酸度(以KOH计)/(mg/100mL)</td><td>0.17</td><td>GB/T 258</td></tr><tr><td>四乙基铅质量分数/(g/kg)</td><td>2.38</td><td>GB/T 2432</td><td>结晶点℃</td><td>&lt;-61</td><td>SH/T 0179</td></tr><tr><td>净热值/(MJ/kg)</td><td>13.65</td><td>GB/T 2429</td><td>碘值(以I2计)/(g/100g)</td><td>1.5</td><td>SH/T 0234</td></tr><tr><td>馏程</td><td></td><td>GB/T 6536</td><td>实际胶质/(mg/100mL)</td><td>0.8</td><td>GB/T 509</td></tr><tr><td>初馏点/C</td><td></td><td></td><td>硫质量分数℃</td><td>0.006</td><td>GB/T 380</td></tr><tr><td>10%蒸发温度/C</td><td>67</td><td></td><td>腐蚀(T2铜片,50℃,3h)/级</td><td>1</td><td>GB/T 5096</td></tr><tr><td>40%蒸发温度/C</td><td>92</td><td></td><td>水溶性酸或碱</td><td>无</td><td>GB/T 259</td></tr><tr><td>50%蒸发温度/C</td><td>100</td><td></td><td>机械杂质及水分</td><td>无</td><td>目测</td></tr><tr><td>90%蒸发温度/C</td><td>131</td><td></td><td>颜色</td><td>黄色</td><td>目测</td></tr><tr><td>97.5%蒸发温度/C</td><td></td><td></td><td>潜在胶质(≥b老化)/(mg/100mL)</td><td>2.7</td><td>SH/T 0585</td></tr><tr><td>终馏点/C</td><td>156</td><td></td><td>显见铅沉淀/(mg/100mL)</td><td>0.4</td><td>SH/T 0585</td></tr><tr><td>残留及损失体积分数/%</td><td>--</td><td></td><td>水反应体积变化/mL</td><td>-0.50</td><td>GB/T 1793</td></tr><tr><td>残留体积分数/%</td><td>0.5</td><td></td><td>芳烃质量分数/%</td><td>32.7</td><td>SH/T 0177</td></tr><tr><td>10%与50%蒸发温度之和/C</td><td>168</td><td></td><td>密度(20℃)(g/cm³)</td><td>0.7156</td><td>GB/T 1884</td></tr><tr><td>蒸馏损失/%</td><td>1.0</td><td></td><td></td><td></td><td></td></tr><tr><td>馏出回收体积分数/%</td><td></td><td></td><td></td><td></td><td></td></tr></table>

# 3 使用工艺

# 4 其他

4.1包装按SH0164《石油产品包装、贮运及交货验收规则》进行。   
4.2 运输 按SH0164《石油产品包装、贮运及交货验收规则》进行。   
4.3 贮存

4.3.1 贮存条件 航空汽油应贮存在温度较低、温度变化较小的地下库或半地下库中，贮油罐内部应涂耐油、耐水、导静电涂料。油罐应尽可能采用锥底结构，以便有利于排尽积水。盛装容器禁用镀锌铁桶。  
4.3.2 贮存期 在地下或半地下库中，贮存期为10年。在普通油罐、库房内贮存期为5年。  
4.4 技术安全 航空汽油属易燃液体，存放及应用场所应禁止明火和火花，照明器应是防爆型的。含四乙基铅的航空汽油毒性大。四乙基铅对人体神经系统和血液有害，能通过皮肤进入体内，且能在人体内逐渐积聚。因此，在使用中应避免与皮肤接触，万一接触皮肤后，应及时用肥皂水洗净。

# 5 使用建议

RH-75 航空汽油：选用；RH-95/130 航空汽油：选用；RH-100/130 航空汽油：选用。

# 参考文献

1 中国航空材料手册编辑委员会. 航空材料手册 (6). 北京: 中国标准出版社, 1989  
2中石化(1998)生监联字2号文，各厂所报航空汽油实际出厂数据.1998

编写 弘国朋

# 喷气燃料

# (RP-3、RP-4、RP-5和RP-6)

# 1 概述

我国喷气燃料现有四个品种：3号喷气燃料、宽馏分（原称4号）喷气燃料、高闪点（原称5号）喷气燃料和大比重（原称6号）喷气燃料。相应牌号为RP3、RP4、RP5和RP-6。原1号和2号喷气燃料已不再生产。

3号喷气燃料为煤油型，适用于各种类型的喷气发动机，可与国际同类型喷气燃料互相通用，其性能与ASTM D1655—1991b中的Jet A-1相当，目前我国有30多个工厂可以生产。RP-5为高闪点喷气燃料，分普通型和专用试验型两种，普通型适用于装有航空燃气涡轮发动机的陆基及舰载飞机和直升机；专用试验型适用于航空涡轮发动机部件、发动机和飞机的研制开发、试验和鉴定，也可用于地面涡轮发动机的试验鉴定。专用试验型除密度、氢含量、芳烃含量和烟点比普通型要求更严格外，其他性能与普通型完全相同。其性能与MII-T-5624N中的JP-5相当，RP-6为重煤油型喷气燃料，体积热值高，可以延长飞机续航时间，热氧化安定性优良，适用于高超音速飞机的飞行。其性能与FOCT 12308-1989中的T-6相当。RP-4为宽馏分型，生产收率高，但闪点低，蒸汽压高，因而安全性差。在喷气燃料短缺的情况下，可用它作为增加产量的一个措施，一般情况下，不生产这种喷气燃料。其性能与ASTM D1655--1991b中的JetB相当。

1.1 牌号及名称 我国喷气燃料的牌号和名称见表1-1

表1-1  

<table><tr><td>名称</td><td>3号喷气燃料</td><td>4号喷气燃料</td><td>5号喷气燃料</td><td>6号喷气燃料</td></tr><tr><td>牌号</td><td>RP-3</td><td>RP-4</td><td>RP-5</td><td>RP-6</td></tr><tr><td>类型</td><td>煤油型</td><td>宽馏分型</td><td>离闪点型</td><td>重煤油型</td></tr></table>

1.2 基本组成 喷气燃料的基本组成为不同的石油烃类和残留的少量非烃及添加剂。其烃族组成和非烃含量主要取决于原油性质(或类属)和喷气燃料的生产工艺。  
1.2.1 烃类 喷气燃料所含烃类主要有烷烃、环烷烃、芳香烃和少量的烯烃。其中芳香烃因影响喷气燃料的燃烧性，标准规定其体积分数不超过 $20\% \sim 25\%$ ；烯烃将影响喷气燃料的安定性，标准规定其体积分数不超过 $5\%$ 。  
1.2.2 非烃 残留在喷气燃料中的非烃主要为含氧化合物、含硫化合物、含氮化合物和有机金属化合物。它们同属喷气燃料中的非理想组分(杂质)，会产生很坏的作用，特别是含硫化合物影响燃烧性、安定性、腐蚀性和环境保护，所以喷气燃料的标准对总硫含量和硫醇性硫含量等做出了比较严格的限制。喷气燃料中非烃总质量分数通常小于 $0.2\%$ 。  
1.2.3 添加剂 为改进喷气燃料的某些性能，可按要求由生产厂加入或用户自行选择加入经过试验、鉴定和批准的添加剂，其加入量要严格控制。经批准的添加剂及其用量见表1-2。

表1-2  

<table><tr><td>名称</td><td>牌号</td><td>主要成分</td><td>允许加入量</td><td>备注</td></tr><tr><td rowspan="2">抗静电剂</td><td>T1501</td><td>有机铬盐、钙盐</td><td>~3.4mg/L</td><td>国内用油必加</td></tr><tr><td>T1502</td><td>聚砜、聚胺</td><td>~3mg/L</td><td>1998年开始使用
T1501的换代品</td></tr><tr><td rowspan="2">抗磨剂</td><td>T1601</td><td>二聚酸磷酸酯</td><td>≤20×10^5</td><td>技术贮备</td></tr><tr><td>T1602</td><td>石油环烷酸</td><td>≤20×10^-7</td><td>需及时加入</td></tr><tr><td>防冰剂</td><td>T1301</td><td>乙二醇甲醚</td><td>0.15%~0.20%(体积分数)</td><td>需要时现场加入</td></tr><tr><td>抗氧剂</td><td>T501</td><td>2,6-二叔丁基对甲酚</td><td>21 mg L-5 mg/L</td><td>加氢喷气燃料必须加入</td></tr><tr><td>热安定性添加剂</td><td>6926</td><td>有机胺与有机膦聚合物</td><td>~3.6×10^-6</td><td>技术贮备</td></tr></table>

注：抗烧蚀剂已于1998年3月停止加入。  
1.3 材料标准 RP-3 喷气燃料的标准见表 1-3。

表13  

<table><tr><td rowspan="2" colspan="2">项 目</td><td colspan="2">GB 6537-1994</td></tr><tr><td>指 标</td><td>方 法</td></tr><tr><td>外观</td><td></td><td>清彻透明,无不溶解水及悬浮物</td><td>目测</td></tr><tr><td></td><td></td><td>报告</td><td>GB/T 3555</td></tr><tr><td>颜色</td><td></td><td></td><td></td></tr><tr><td>组成</td><td></td><td></td><td></td></tr><tr><td>总酸值(以KOH计)/(mg/g)</td><td>≤</td><td>0.015</td><td>GB/T 12574</td></tr><tr><td>芳烃体积分数/%</td><td>≤</td><td>20.0</td><td>GB/T 11132</td></tr><tr><td>烯烃体积分数/%</td><td>≤</td><td>5.0</td><td>GB/T 11132</td></tr><tr><td>总硫质量分数/%</td><td>≤</td><td>0.20</td><td>GB/T 380</td></tr><tr><td>硫醇硫质量分数/%</td><td>≤</td><td>0.0020</td><td>GB/T 1792</td></tr><tr><td>或博士试验</td><td></td><td>通过</td><td>SH/T 0174</td></tr><tr><td>挥发性</td><td></td><td></td><td></td></tr><tr><td>馏程</td><td></td><td></td><td>GB/T 6536</td></tr><tr><td>初馏点/C</td><td></td><td>报告</td><td></td></tr><tr><td>10%回收温度/℃</td><td>≤</td><td>205</td><td></td></tr><tr><td>20%回收温度/℃</td><td></td><td>报告</td><td></td></tr><tr><td>50%回收温度/℃</td><td>≤</td><td>232</td><td></td></tr><tr><td>90%回收温度/℃</td><td></td><td>报告</td><td></td></tr><tr><td>终馏点/℃</td><td>≤</td><td>300</td><td></td></tr><tr><td>残留体积分数/%</td><td>≤</td><td>1.5</td><td></td></tr><tr><td>损失体积分数/%</td><td>≤</td><td>1.5</td><td></td></tr><tr><td>闪点(闭口)/℃</td><td>≥</td><td>38</td><td>GB/T 261</td></tr><tr><td>密度(20℃)/(kg/m3)</td><td></td><td>775~830</td><td>GB/T 1884</td></tr><tr><td>流动性</td><td></td><td></td><td></td></tr><tr><td>冰点/C</td><td>≤</td><td>47</td><td>GB/T 2430</td></tr><tr><td>运动粘度/(mm2/s)</td><td></td><td></td><td>GB/T 265</td></tr><tr><td>20℃</td><td>≥</td><td>1.25</td><td></td></tr><tr><td>-20℃</td><td>≤</td><td>8.0</td><td></td></tr><tr><td>燃烧性</td><td></td><td></td><td></td></tr><tr><td>净热值/(MJ/kg)</td><td>≥</td><td>42.8</td><td>GB/T 384</td></tr><tr><td>烟点,mm</td><td>≥</td><td>25</td><td>GB/T 382</td></tr><tr><td>或烟点最小为20mm时</td><td></td><td></td><td></td></tr><tr><td>萘系烃体积分数/%</td><td>≤</td><td>3.0</td><td>SH/T 0181</td></tr><tr><td>或辉光值</td><td>≥</td><td>45</td><td>GB/T 11128</td></tr><tr><td>腐蚀性</td><td></td><td></td><td></td></tr><tr><td>铜片腐蚀(100℃,2h)/级</td><td>≤</td><td>1</td><td>GB/T 5096</td></tr><tr><td>银片腐蚀(50℃,4h)/级</td><td>≤</td><td>1</td><td>SH/T 0023</td></tr></table>

续表1-3   

<table><tr><td rowspan="2">项 目</td><td colspan="2">GB 6537-1994</td></tr><tr><td>指 标</td><td>方 法</td></tr><tr><td>安定性</td><td></td><td></td></tr><tr><td>热安定性(260℃,2.5h)</td><td></td><td></td></tr><tr><td>压力降/kPa≤</td><td>3.3</td><td>GB/T 9169</td></tr><tr><td>管壁评级/级</td><td>小于3级,且无孔雀蓝色或异常沉淀物</td><td></td></tr><tr><td>洁净性</td><td></td><td></td></tr><tr><td>实际胶质/(mg/100mL)≤</td><td>7</td><td>GB/T 8019</td></tr><tr><td>水反应</td><td></td><td>GB/T 1793</td></tr><tr><td>界面情况/级≤</td><td>1b</td><td></td></tr><tr><td>分离程度/级</td><td>报告</td><td></td></tr><tr><td>固体颗粒污染物/(mg/L)</td><td></td><td>SH/T 0093</td></tr><tr><td>水分离指数</td><td></td><td>SH/T 0616</td></tr><tr><td>加有抗静电添加剂≥</td><td>70°</td><td></td></tr><tr><td>未加抗静电添加剂≥</td><td>85°</td><td></td></tr><tr><td>导电性</td><td></td><td></td></tr><tr><td>电导率(20℃)/(pS/m)</td><td>50~150</td><td>GB/T 6539</td></tr></table>

协议指标要求。  
RP-4、RP-5、RP-6喷气燃料的标准见表1-4。

表14  

<table><tr><td rowspan="4">项 目</td><td colspan="2">RP 5</td><td>RP-4</td><td>RP-6</td><td rowspan="4">方法</td></tr><tr><td colspan="2">GJB 560A--1997</td><td>GJB 23761995</td><td>GJB 1603--1993</td></tr><tr><td colspan="2">质量指标</td><td rowspan="2">质量指标</td><td rowspan="2">质量指标</td></tr><tr><td>普通型</td><td>专用试验型</td></tr><tr><td>外观</td><td></td><td>--</td><td></td><td>清彻透明</td><td>目测</td></tr><tr><td>颜色,赛氏</td><td>报告</td><td>报告</td><td>报告</td><td>--</td><td>GB/T 3555</td></tr><tr><td>总酸值(以KOH计)/(mg/g)</td><td>0.015</td><td>0.015</td><td>0.015</td><td>--</td><td>GB/T 12574</td></tr><tr><td>酸度(以KOH计)/(mg/100mL)</td><td></td><td></td><td></td><td>0.5</td><td>GB/T 258</td></tr><tr><td>芳烃体积分数/%</td><td></td><td>23.0</td><td></td><td>--</td><td>GB/T 11132</td></tr><tr><td></td><td>25.0</td><td>27.0</td><td>22.0</td><td>-</td><td></td></tr><tr><td>芳烃质量分数/%</td><td></td><td></td><td></td><td>10.0</td><td>SH/T 0177</td></tr><tr><td>烯烃体积分数/%</td><td>5.0</td><td>5.0</td><td>5.0</td><td>--</td><td>GB/T 11132</td></tr><tr><td>碘值(以I2计)/(g/100g)</td><td></td><td></td><td>-</td><td>0.8</td><td>SH/T 0234</td></tr><tr><td>总硫质量分数/%</td><td>0.40</td><td>0.40</td><td>0.30</td><td>0.05</td><td>GB/T 380</td></tr><tr><td>硫醇硫质量分数/%</td><td>0.002</td><td>0.002</td><td>0.002</td><td>0.001</td><td>GB/T 1792</td></tr><tr><td>或博士试验</td><td>阴性</td><td>阴性</td><td>通过</td><td>通过</td><td>SH/T 0174</td></tr><tr><td>馏程</td><td></td><td></td><td></td><td></td><td>GB/T 5536</td></tr><tr><td>初馏点/C</td><td>报告</td><td>报告</td><td>报告</td><td>195</td><td></td></tr><tr><td>10%回收温度/℃</td><td>205</td><td>205</td><td>报告</td><td>220</td><td></td></tr><tr><td>20%回收温度/℃</td><td>报告</td><td>报告</td><td>115</td><td>--</td><td></td></tr><tr><td>50%回收温度/℃</td><td>报告</td><td>报告</td><td>190</td><td>255</td><td></td></tr><tr><td>90%回收温度/℃</td><td>报告</td><td>报告</td><td>245</td><td>290</td><td></td></tr><tr><td>98%回收温度/℃</td><td>--</td><td></td><td></td><td>315</td><td></td></tr><tr><td>终馏点/C</td><td>300</td><td>300</td><td>270</td><td></td><td></td></tr><tr><td>残留体积分数/%</td><td>1.5</td><td>1.5</td><td>1.5</td><td>--</td><td></td></tr><tr><td>损失体积分数/%</td><td>1.5</td><td>1.5</td><td>1.5</td><td>--</td><td></td></tr><tr><td>闪点(闭口)/℃</td><td>60</td><td>60</td><td></td><td>60</td><td>GB/T 261</td></tr><tr><td>蒸汽压(37.8℃)/kPa</td><td></td><td></td><td>21</td><td></td><td>GB/T 8017</td></tr></table>

续表1-4   

<table><tr><td rowspan="4" colspan="2">项 目</td><td colspan="2">RP-5</td><td>RP-4</td><td>RP-6</td><td rowspan="4">方法</td></tr><tr><td colspan="2">GJB 560A 1997</td><td>GJB 2376 -1995</td><td>GJB 1603 -1993</td></tr><tr><td colspan="2">质量指标</td><td rowspan="2">质量指标</td><td rowspan="2">质量指标</td></tr><tr><td>普通型</td><td>专用试验型</td></tr><tr><td rowspan="2">密度(20℃)/(kg/m3)</td><td>≥</td><td>782</td><td>812</td><td>751</td><td>835</td><td>GB/T 1884</td></tr><tr><td>≤</td><td>842</td><td>842</td><td>802</td><td></td><td></td></tr><tr><td>冰点/℃</td><td>≤</td><td>-16</td><td>16</td><td>-50</td><td>-47</td><td>GB/T 2430</td></tr><tr><td>运动粘度/(mm2/s)</td><td></td><td></td><td></td><td></td><td></td><td>GB/T 265</td></tr><tr><td>20℃</td><td>≤</td><td rowspan="3">8.5</td><td rowspan="3">8.5</td><td rowspan="3">-</td><td rowspan="2">4.5</td><td></td></tr><tr><td>20℃</td><td>≤</td><td></td></tr><tr><td>-10℃</td><td>≤</td><td>60</td><td></td></tr><tr><td>净热值/(MJ/kg)</td><td>≥</td><td>42.6</td><td>42.6</td><td>12.8</td><td>42.9</td><td>GB/T 2429或GB/T 384</td></tr><tr><td>十六烷指数计算值</td><td></td><td>报告</td><td>报告</td><td>-</td><td></td><td>GB/T 11139</td></tr><tr><td rowspan="2">氢质量分数/%</td><td>≥</td><td>13.4</td><td>13.3</td><td>13.5</td><td></td><td>SH/T 0022</td></tr><tr><td>≤</td><td>-</td><td>13.</td><td>-</td><td></td><td></td></tr><tr><td rowspan="2">烟点/mm</td><td>≥</td><td rowspan="2">19.0</td><td>18.0</td><td>20</td><td>20</td><td>GB/T 382</td></tr><tr><td>≤</td><td>21.0</td><td>-</td><td>--</td><td></td></tr><tr><td>铜片腐蚀(2h,100℃)/级</td><td>≤</td><td>1</td><td>1</td><td>1</td><td>1</td><td>GB/T 5096</td></tr><tr><td>银片腐蚀(50℃,4h)/级</td><td>≤</td><td>1</td><td>1</td><td></td><td>-</td><td>SH/T 0023</td></tr><tr><td>热氧化安定性(260℃,2.5h)</td><td></td><td></td><td></td><td></td><td></td><td>GB/T 9169</td></tr><tr><td>压力降/kPa</td><td>≤</td><td>3.3</td><td>3.3</td><td>3.3</td><td>0.01 MPa</td><td></td></tr><tr><td>预热管评级/级</td><td>≥</td><td>3</td><td>3</td><td>3</td><td>1</td><td></td></tr><tr><td>实际胶质/(mg/100mL)</td><td>≤</td><td>7.0</td><td>7.0</td><td>7.0</td><td>4.0</td><td>GB/T 509</td></tr><tr><td>颗粒物/(mg/L)</td><td>≤</td><td>1.0</td><td>1.0</td><td>1.0</td><td>报告</td><td>SH/T 0093</td></tr><tr><td>过滤时间/min</td><td>≤</td><td>15</td><td>15</td><td>10</td><td>--</td><td>SH/T 0093</td></tr><tr><td>水反应</td><td></td><td></td><td></td><td></td><td></td><td>GB/T 1793</td></tr><tr><td>界面情况/级</td><td>≤</td><td>1b</td><td>1b</td><td>1b</td><td>1b</td><td></td></tr><tr><td>体积变化/mL</td><td>≤</td><td>-</td><td>-</td><td>-</td><td>1.0</td><td></td></tr><tr><td>水分离指数(不加剂或只加抗氧剂、钝化剂)≥</td><td></td><td>90</td><td>90</td><td>70</td><td>-</td><td>SH/T 0616</td></tr><tr><td>过氧化值/(mg/L)</td><td>≤</td><td>8.0</td><td>8.0</td><td></td><td>--</td><td>SH/T 0176</td></tr><tr><td>萘系烃体积分数/%</td><td>≤</td><td>-</td><td>-</td><td>-</td><td>0.5</td><td>SH/T 0181</td></tr><tr><td>辉光值</td><td>≥</td><td>-</td><td>-</td><td>-</td><td>45</td><td>GB/T 11128</td></tr><tr><td>灰分质量分数/%</td><td>≤</td><td>-</td><td>-</td><td>-</td><td>0.003</td><td>GB/T 508</td></tr><tr><td>水溶性酸碱</td><td></td><td>-</td><td>-</td><td>-</td><td>无</td><td></td></tr><tr><td>静态热安定性</td><td></td><td></td><td></td><td></td><td></td><td>SH/T 0241</td></tr><tr><td>沉淀量/(mg/100mL)</td><td>≤</td><td>-</td><td>-</td><td>-</td><td>6</td><td></td></tr><tr><td>可溶性胶质/(mg/100mL)</td><td>≤</td><td>-</td><td>-</td><td>-</td><td>60</td><td></td></tr><tr><td>电导率(常温)/(pS/m)</td><td></td><td>-</td><td>-</td><td>150~600</td><td>-</td><td>GB/T 6539</td></tr></table>

# 1.4 使用工艺说明书

1.5 供应状态 散装供应。由火车槽车、油船、汽车槽车、管道直接输送给用户或经中转油库输送给用户。  
1.6 应用概况 RP-3 喷气燃料已有 20 余年在各型亚音速和超音速飞机上使用的历史，与国际航线各类飞机用喷气燃料实现了混用和互换使用。目前国内主要生产 RP-3 喷气燃料；RP-4 宽馏分喷气燃料为应急燃料，平时不生产；RP-5 高闪点喷气燃料已用于舰载飞机和直升机；RP-6 大比重喷气燃料已完成全部试验鉴定工作，可供专门用途飞机选用。

1.7 研制及生产单位 研制工作主要由石油化工科学研究院、空军油料研究所、北京航空材料研究院及相关工厂完成。生产单位见表1-5，

表1-5  
1.8 鉴定级别及日期 鉴定级别及日期见表1-6。  

<table><tr><td>生产厂</td><td>第一次生产日期</td><td>生产牌号</td><td>生产厂</td><td>第一次生产日期</td><td>生产牌号</td></tr><tr><td>中石化茂名石化公司</td><td>1998年</td><td>RP-3</td><td>中石化上海高桥石化公司上海炼油厂</td><td>1996年11月</td><td>RP-3</td></tr><tr><td>中石化镇海炼油化工股份有限公司</td><td>1991年11月</td><td>RP-3</td><td>中石化扬子石油化工股份有限公司</td><td>1994年6月</td><td>RP-3</td></tr><tr><td>中石化广州石化总厂</td><td>1995年1月</td><td>RP-3</td><td>中石化金陵石化公司</td><td>1986年9月</td><td>RP-3</td></tr><tr><td>中石化福建炼化公司</td><td>1994年7月</td><td>RP-3</td><td rowspan="2">南京炼油厂</td><td>1992年4月</td><td>RP-5</td></tr><tr><td>中石化荆门石化总厂</td><td>1995年5月</td><td>RP-3</td><td>1994年7月</td><td>RP-4</td></tr><tr><td>中石化长岭炼油化工总厂</td><td>1986年6月</td><td>RP-3</td><td rowspan="2">中石化洛阳石油化工总厂</td><td>1989年11月</td><td>RP-3</td></tr><tr><td>中石化九江石油化工总厂</td><td>1997年9月</td><td>RP-3</td><td></td><td></td></tr><tr><td>中石化武汉石油化工总厂</td><td>1997年6月</td><td>RP-3</td><td>中石化石家庄炼油化工股份有限公司</td><td>1989年11月</td><td>RP-3</td></tr><tr><td>中石油兰州炼油化工总厂</td><td>1991年4月</td><td>RP-3</td><td>中石化天津石化公司炼油厂</td><td>1981年1月</td><td>RP-3</td></tr><tr><td>中石油大庆石油化工总厂</td><td>1990年11月</td><td>RP-3</td><td>中石油锦沧炼油化工总厂</td><td>1993年3月</td><td>RP-3</td></tr><tr><td>中石油大连石化公司</td><td>1975年11月</td><td>RP-3</td><td>中石油辽阳石油化工纤公司炼油厂</td><td>1966年</td><td>RP-1</td></tr><tr><td>中石油抚顺石化公司</td><td>1991年4月</td><td>RP-3</td><td>中石油上门炼油化工总厂</td><td>1998年2月</td><td>RP-3</td></tr><tr><td>石油二厂</td><td></td><td></td><td></td><td></td><td></td></tr><tr><td>中石油抚顺石化公司</td><td>1986年1月</td><td>RP-3</td><td>中石油独山子石化总厂</td><td>1987年</td><td>RP-3</td></tr><tr><td>石油三厂</td><td></td><td></td><td></td><td></td><td></td></tr><tr><td>中石油大连西太平洋石油化工股份公司</td><td>1997年9月</td><td>RP-3</td><td rowspan="2">中石油克拉玛依石油化工厂</td><td>1994年7月</td><td>RP-3</td></tr><tr><td>中石油哈尔滨炼油厂</td><td>1996年4月</td><td>RP-3</td><td></td><td></td></tr><tr><td>中石油锦州石化公司</td><td>1991年</td><td>RP-3</td><td>中石油乌鲁木齐石化总厂</td><td>1985年8月</td><td>RP-3</td></tr><tr><td>中石化齐鲁石化胜利炼油厂</td><td>1991年11月</td><td>RP-3</td><td rowspan="3">中石油大庆油田化工总厂</td><td>1998年8月</td><td>RP-3</td></tr><tr><td rowspan="2">中石化上海金山石油化工股份有限公司</td><td>1985年</td><td>RP-6</td><td></td><td></td></tr><tr><td>1990年10月</td><td>RP-3</td><td></td><td></td></tr></table>

表1-6  

<table><tr><td>牌号</td><td>RP-3</td><td>RP-4</td><td>RP-5</td><td>RP-6</td></tr><tr><td>首次鉴定日期</td><td>1976年3月</td><td>1966年7月</td><td>1981年</td><td>1985年8月</td></tr><tr><td>鉴定级别</td><td colspan="4">国产航空舰艇油料鉴定委员会</td></tr><tr><td>提供油样工厂</td><td>大连石化公司</td><td>锦西炼油
化工总厂</td><td>燕山石化公司
东方红炼油厂</td><td>齐鲁石化
胜利炼油厂</td></tr></table>

# 2 性能

# 2.1 物理及化学性能

2.1.1 RP-3喷气燃料我国31个工厂所生产的符合GB6537—1994的RP-3喷气燃料实际出厂质量分析数据加和处理后列入表2-1。表2-2列入我国大庆原油直馏喷气燃料馏分经铜X分子筛精制生产的3号喷气燃料实际出厂质量分析数据。表2-3为直馏喷气燃料馏分经碱精制工艺生产的3号喷气燃料实际出厂质量分析数据。表2-4为高压和中压加氢精制生产的3号喷气燃料实际出厂质量分

析数据。表2-5为加氢裂化工艺生产的3号喷气燃料实际出厂分析数据。表2-6为加氢裂化工艺和加氢精制工艺生产的混合3号喷气燃料实际出厂分析数据。

表2-1  

<table><tr><td rowspan="2">项 目</td><td colspan="3">全国31个生产厂各项数据加和处理</td></tr><tr><td>平均值</td><td>最大值</td><td>最小值</td></tr><tr><td>外观</td><td>合格</td><td>合格</td><td>合格</td></tr><tr><td>颜色</td><td>+28.8</td><td>+30</td><td>+25</td></tr><tr><td>组成</td><td></td><td></td><td></td></tr><tr><td>总酸值(以KOH计)/(mg/g)</td><td>0.0045</td><td>0.011</td><td>0.001</td></tr><tr><td>芳烃体积分数/%</td><td>9.1</td><td>16.9</td><td>2.2</td></tr><tr><td>烯烃体积分数/%</td><td>1.7</td><td>4.1</td><td>0.1</td></tr><tr><td>总硫质量分数/%</td><td>0.017</td><td>0.068</td><td>0.0001</td></tr><tr><td>硫醇硫质量分数/%</td><td>0.00045</td><td>0.0016</td><td>&lt;0.0001</td></tr><tr><td>挥发性</td><td></td><td></td><td></td></tr><tr><td>馏程</td><td></td><td></td><td></td></tr><tr><td>初馏点/C</td><td>155.0</td><td>181</td><td>145</td></tr><tr><td>10%回收温度/C</td><td>168.8</td><td>187</td><td>161</td></tr><tr><td>20%回收温度/C</td><td>173.8</td><td>190</td><td>166</td></tr><tr><td>50%回收温度/C</td><td>180.0</td><td>203</td><td>174</td></tr><tr><td>90%回收温度/C</td><td>221.3</td><td>264</td><td>186</td></tr><tr><td>终馏点/C</td><td>237.5</td><td>288</td><td>200</td></tr><tr><td>残留体积分数/%</td><td>1.0</td><td>1.4</td><td>0.2</td></tr><tr><td>损失体积分数/%</td><td>0.5</td><td>1.3</td><td>0.2</td></tr><tr><td>闪点/C</td><td>45</td><td>53</td><td>39</td></tr><tr><td>密度(20℃)/(kg/m3)</td><td>786.6</td><td>808.7</td><td>777.0</td></tr><tr><td>流动性</td><td></td><td></td><td></td></tr><tr><td>冰点/C</td><td>&lt;-53.6</td><td>-48</td><td>-62</td></tr><tr><td>粘度/(mm2/s)</td><td></td><td></td><td></td></tr><tr><td>20℃</td><td>1.55</td><td>2.03</td><td>1.38</td></tr><tr><td>-20℃</td><td>3.58</td><td>5.36</td><td>2.50</td></tr><tr><td>燃烧性</td><td></td><td></td><td></td></tr><tr><td>净热值/(MJ/kg)</td><td>43.44</td><td>43.78</td><td>43.05</td></tr><tr><td>烟点/mm</td><td>28.1</td><td>35.4</td><td>21.0</td></tr><tr><td>腐蚀性</td><td></td><td></td><td></td></tr><tr><td>铜片腐蚀(100℃,2h)/级</td><td>1a级占84%</td><td>1b</td><td>1a</td></tr><tr><td>银片腐蚀(50℃,4h)/级</td><td>0级占94%</td><td>1</td><td>0</td></tr><tr><td>安定性</td><td></td><td></td><td></td></tr><tr><td>热安定性(260℃,2.5h)</td><td></td><td></td><td></td></tr><tr><td>压力降/kPa</td><td>0kPa占51.8%</td><td>0.53</td><td>0</td></tr><tr><td>管评级/级</td><td>0级占61.3%</td><td>2</td><td>0</td></tr><tr><td>洁净性</td><td></td><td></td><td></td></tr><tr><td>实际胶质/(mg/100mL)</td><td>1.2</td><td>5.0</td><td>0</td></tr><tr><td>水反应</td><td></td><td></td><td></td></tr><tr><td>界面情况/级</td><td>1b</td><td>1b</td><td>1</td></tr><tr><td>分离程度/级</td><td>2</td><td>3</td><td>1</td></tr><tr><td>固体颗粒污染物/(mg/L)</td><td>0.31</td><td>0.93</td><td>0</td></tr><tr><td>水分离指数</td><td>87</td><td>96</td><td>73</td></tr><tr><td>导电性</td><td></td><td></td><td></td></tr><tr><td>电导率(20℃)/(pS/m)</td><td>245</td><td>408</td><td>55</td></tr><tr><td>铜离子质量分数/(μg/kg)</td><td>13</td><td>34</td><td>3</td></tr></table>

表2-2  

<table><tr><td rowspan="2">项 目</td><td colspan="3">大庆石油化工总厂</td><td colspan="3">大连石化公司</td></tr><tr><td>平均值</td><td>最大值</td><td>最小值</td><td>平均值</td><td>最大值</td><td>最小值</td></tr><tr><td>外观</td><td>合格</td><td>合格</td><td>合格</td><td>合格</td><td>合格</td><td>合格</td></tr><tr><td>颜色</td><td>+27.9</td><td>+28</td><td>+27</td><td>+26.3</td><td>+27</td><td>+26</td></tr><tr><td>组成</td><td></td><td></td><td></td><td></td><td></td><td></td></tr><tr><td>总酸值(以KOH计)/(mg/g)</td><td>0.005 2</td><td>0.006 3</td><td>0.004 7</td><td>0.002</td><td>0.003</td><td>0.002</td></tr><tr><td>芳烃体积分数/%</td><td>8.4</td><td>8.8</td><td>8.1</td><td>6.9</td><td>7.5</td><td>6.2</td></tr><tr><td>烯烃体积分数/%</td><td>1.8</td><td>2.0</td><td>1.7</td><td>2.2</td><td>2.8</td><td>1.3</td></tr><tr><td>总硫质量分数/%</td><td>0.028</td><td>0.030</td><td>0.026</td><td>0.02</td><td>0.03</td><td>0.02</td></tr><tr><td>硫醇硫质量分数/%</td><td>0.000 2</td><td>0.000 4</td><td>0.000 1</td><td>0.000 1</td><td>0.000 6</td><td>0.000 2</td></tr><tr><td>挥发性</td><td></td><td></td><td></td><td></td><td></td><td></td></tr><tr><td>馏程</td><td></td><td></td><td></td><td></td><td></td><td></td></tr><tr><td>初馏点/℃</td><td>153</td><td>158</td><td>149</td><td>147</td><td>149</td><td>145</td></tr><tr><td>10%回收温度/℃</td><td>167</td><td>168</td><td>166</td><td>162</td><td>166</td><td>161</td></tr><tr><td>20%回收温度/℃</td><td>171</td><td>173</td><td>168</td><td>168</td><td>169</td><td>166</td></tr><tr><td>50%回收温度/℃</td><td>184</td><td>186</td><td>183</td><td>184</td><td>185</td><td>183</td></tr><tr><td>90%回收温度/℃</td><td>210</td><td>212</td><td>208</td><td>218</td><td>220</td><td>216</td></tr><tr><td>终馏点/℃</td><td>227</td><td>229</td><td>226</td><td>241</td><td>243</td><td>240</td></tr><tr><td>残留体积分数/%</td><td>1.0</td><td>1.0</td><td>1.0</td><td>1.0</td><td>1.0</td><td>1.0</td></tr><tr><td>损失体积分数/%</td><td>0.2</td><td>0.3</td><td>0.2</td><td>0.5</td><td>0.5</td><td>0.5</td></tr><tr><td>闪点/C</td><td>44</td><td>45</td><td>42</td><td>42</td><td>43</td><td>40</td></tr><tr><td>密度(20℃)/(kg/m3)</td><td>777.3</td><td>777.6</td><td>777.0</td><td>777.6</td><td>778.9</td><td>777.0</td></tr><tr><td>流动性</td><td></td><td></td><td></td><td></td><td></td><td></td></tr><tr><td>冰点/C</td><td>-50.4</td><td>50.3</td><td>51.7</td><td>-50.7</td><td>-49</td><td>-52</td></tr><tr><td>粘度/(mm2/s)</td><td></td><td></td><td></td><td></td><td></td><td></td></tr><tr><td>20℃</td><td>1.47</td><td>1.48</td><td>1.46</td><td>1.45</td><td>1.47</td><td>1.43</td></tr><tr><td>-20℃</td><td>3.24</td><td>3.26</td><td>3.22</td><td>3.18</td><td>3.21</td><td>3.13</td></tr><tr><td>燃烧性</td><td></td><td></td><td></td><td></td><td></td><td></td></tr><tr><td>净热值/(MJ/kg)</td><td>43.53</td><td>43.54</td><td>43.52</td><td>43.44</td><td>43.53</td><td>43.30</td></tr><tr><td>烟点/mm</td><td>34.8</td><td>35.4</td><td>34.7</td><td>33.0</td><td>33.0</td><td>33.0</td></tr><tr><td>腐蚀性</td><td></td><td></td><td></td><td></td><td></td><td></td></tr><tr><td>铜片腐蚀(100℃,2h)/级</td><td>1a</td><td>1a</td><td>1a</td><td>1</td><td>1</td><td>1</td></tr><tr><td>银片腐蚀(50℃,4h)/级</td><td>0</td><td>0</td><td>0</td><td>0</td><td>0</td><td>0</td></tr><tr><td>安定性</td><td></td><td></td><td></td><td></td><td></td><td></td></tr><tr><td>热安定性(260℃,2.5h)</td><td></td><td></td><td></td><td></td><td></td><td></td></tr><tr><td>压力降/kPa</td><td>0.0</td><td>0.0</td><td>0.0</td><td>0.0</td><td>0.0</td><td>0.0</td></tr><tr><td>管评级</td><td>0</td><td>0</td><td>0</td><td>0</td><td>0</td><td>0</td></tr><tr><td>洁净性</td><td></td><td></td><td></td><td></td><td></td><td></td></tr><tr><td>实际胶质/(mg/100mL)</td><td>0.6</td><td>0.8</td><td>0.5</td><td>1.7</td><td>2.0</td><td>1.2</td></tr><tr><td>水反应</td><td></td><td></td><td></td><td></td><td></td><td></td></tr><tr><td>界面情况/级</td><td>1b</td><td>1b</td><td>1b</td><td>1b</td><td>1b</td><td>1b</td></tr><tr><td>分离程度/级</td><td>2</td><td>2</td><td>2</td><td>2</td><td>2</td><td>2</td></tr><tr><td>固体颗粒污染物/(mg/L)</td><td>0.28</td><td>0.32</td><td>0.25</td><td>0.46</td><td>0.49</td><td>0.42</td></tr><tr><td>导电性</td><td></td><td></td><td></td><td></td><td></td><td></td></tr><tr><td>电导率(20℃)/(pS/m)</td><td>196</td><td>220</td><td>170</td><td>360</td><td>450</td><td>220</td></tr><tr><td>铜离子质量分数/(μg/kg)</td><td>6</td><td>8</td><td>4</td><td>10</td><td>12</td><td>9</td></tr></table>

表23  

<table><tr><td rowspan="2">项 目</td><td colspan="3">兰州炼油化工总厂</td><td colspan="3">洛阳石油化工总厂</td></tr><tr><td>平均值</td><td>最大值</td><td>最小值</td><td>平均值</td><td>最大值</td><td>最小值</td></tr><tr><td>外观</td><td>合格</td><td>合格</td><td>合格</td><td>合格</td><td>合格</td><td>合格</td></tr><tr><td>颜色</td><td>+28.2</td><td>+29</td><td>-28</td><td>+30</td><td>+30</td><td>+30</td></tr><tr><td>组成</td><td></td><td></td><td></td><td></td><td></td><td></td></tr><tr><td>总酸值(以KOH计)/(mg/g)</td><td>0.003</td><td>0.006</td><td>0.002</td><td>0.0014</td><td>0.0019</td><td>0.0010</td></tr><tr><td>芳烃体积分数/%</td><td>9.7</td><td>10.8</td><td>8.1</td><td>10.4</td><td>11.7</td><td>9.0</td></tr><tr><td>烯烃体积分数/%</td><td>2.2</td><td>2.7</td><td>2.0</td><td>3.0</td><td>2.8</td><td>2.4</td></tr><tr><td>总硫质量分数/%</td><td>0.029</td><td>0.055</td><td>0.019</td><td>0.016</td><td>0.016</td><td>0.016</td></tr><tr><td>硫醇硫质量分数/%</td><td>0.0004</td><td>0.0005</td><td>0.0003</td><td>0.0005</td><td>0.0006</td><td>0.0005</td></tr><tr><td>或博士试验</td><td></td><td></td><td></td><td>通过</td><td>通过</td><td>通过</td></tr><tr><td>挥发性</td><td></td><td></td><td></td><td></td><td></td><td></td></tr><tr><td>馏程</td><td></td><td></td><td></td><td></td><td></td><td></td></tr><tr><td>初馏点/℃</td><td>149</td><td>154</td><td>141</td><td>156</td><td>159</td><td>152</td></tr><tr><td>10%回收温度/℃</td><td>166</td><td>168</td><td>161</td><td>167</td><td>168</td><td>166</td></tr><tr><td>20%回收温度/℃</td><td>170</td><td>172</td><td>167</td><td>171</td><td>174</td><td>168</td></tr><tr><td>50%回收温度/℃</td><td>188</td><td>190</td><td>185</td><td>183</td><td>186</td><td>180</td></tr><tr><td>90%回收温度/℃</td><td>227</td><td>228</td><td>224</td><td>207</td><td>212</td><td>203</td></tr><tr><td>终馏点/℃</td><td>251</td><td>254</td><td>248</td><td>228</td><td>231</td><td>226</td></tr><tr><td>残留体积分数/%</td><td>0.8</td><td>1.1</td><td>0.5</td><td>0.9</td><td>1.0</td><td>0.8</td></tr><tr><td>损失体积分数/%</td><td>0.6</td><td>1.0</td><td>0.2</td><td>0.8</td><td>1.1</td><td>0.5</td></tr><tr><td>闪点/C</td><td>46</td><td>48</td><td>43</td><td>45</td><td>47</td><td>44</td></tr><tr><td>密度(20℃)/(kg/m³)</td><td>782.4</td><td>783.8</td><td>781.4</td><td>779.1</td><td>783.0</td><td>777.9</td></tr><tr><td>流动性</td><td></td><td></td><td></td><td></td><td></td><td></td></tr><tr><td>冰点/℃</td><td>-54</td><td>-52</td><td>-56</td><td>-53.5</td><td>-52</td><td>-54</td></tr><tr><td>粘度/(mm²/s)</td><td></td><td></td><td></td><td></td><td></td><td></td></tr><tr><td>20℃</td><td>1.57</td><td>1.60</td><td>1.50</td><td>1.43</td><td>1.48</td><td>1.38</td></tr><tr><td>-20℃</td><td>3.50</td><td>3.54</td><td>3.43</td><td>3.20</td><td>3.43</td><td>2.98</td></tr><tr><td>燃烧性</td><td></td><td></td><td></td><td></td><td></td><td></td></tr><tr><td>净热值/(MJ/kg)</td><td>43.49</td><td>43.51</td><td>43.46</td><td>43.45</td><td>43.48</td><td>43.40</td></tr><tr><td>烟点/mm</td><td>30.2</td><td>32</td><td>30</td><td>30</td><td>30</td><td>30</td></tr><tr><td>腐蚀性</td><td></td><td></td><td></td><td></td><td></td><td></td></tr><tr><td>铜片腐蚀(100℃,2h)/级</td><td>1</td><td>1</td><td>1b</td><td>1a</td><td>1a</td><td>1a</td></tr><tr><td>银片腐蚀(50℃,4h)/级</td><td>0</td><td>0</td><td>0</td><td>0</td><td>0</td><td>0</td></tr><tr><td>安定性</td><td></td><td></td><td></td><td></td><td></td><td></td></tr><tr><td>热安定性(260℃,2.5h)</td><td></td><td></td><td></td><td></td><td></td><td></td></tr><tr><td>压力降/kPa</td><td>0.1</td><td>0.1</td><td>0.1</td><td>0.0</td><td>0.0</td><td>0.0</td></tr><tr><td>管评级</td><td>1.2</td><td>2</td><td>1</td><td>1</td><td>1</td><td>1</td></tr><tr><td>洁净性</td><td></td><td></td><td></td><td></td><td></td><td></td></tr><tr><td>实际胶质/(mg/100mL)</td><td>1</td><td>1</td><td>1</td><td>1.6</td><td>2.2</td><td>1.0</td></tr><tr><td>水反应</td><td></td><td></td><td></td><td></td><td></td><td></td></tr><tr><td>界面情况/级</td><td>1b</td><td>1b</td><td>1b</td><td>1b</td><td>1b</td><td>1b</td></tr><tr><td>分离程度/级</td><td>2</td><td>2</td><td>2</td><td>2</td><td>2</td><td>2</td></tr><tr><td>固体颗粒污染物/(mg/L)</td><td>0.35</td><td>0.40</td><td>0.22</td><td>0.24</td><td>0.30</td><td>0.18</td></tr><tr><td>导电性</td><td></td><td></td><td></td><td></td><td></td><td></td></tr><tr><td>电导率(20℃)/(pS/m)</td><td>296</td><td>341</td><td>212</td><td>248</td><td>370</td><td>180</td></tr></table>

表2-4  

<table><tr><td rowspan="2">项 目</td><td colspan="3">大连西太平洋石油化工有限公司</td><td colspan="3">广州石油化工总厂</td></tr><tr><td>平均值</td><td>最大值</td><td>最小值</td><td>平均值</td><td>最大值</td><td>最小值</td></tr><tr><td>外观</td><td>合格</td><td>合格</td><td>合格</td><td>合格</td><td>合格</td><td>合格</td></tr><tr><td>颜色</td><td>+30</td><td>-30</td><td>+30</td><td>+30</td><td>+30</td><td>-30</td></tr><tr><td>组成</td><td></td><td></td><td></td><td></td><td></td><td></td></tr><tr><td>总酸值(以KOH计)/(mg/g)</td><td>0.005</td><td>0.005</td><td>0.004</td><td>0.007</td><td>0.009</td><td>0.005</td></tr><tr><td>芳烃体积分数/%</td><td>13.4</td><td>16.0</td><td>11.0</td><td>11.0</td><td>13.7</td><td>6.8</td></tr><tr><td>烯烃体积分数/%</td><td>1.7</td><td>2.2</td><td>1.5</td><td>0.6</td><td>0.8</td><td>0.4</td></tr><tr><td>总硫质量分数/%</td><td>&lt;0.002</td><td>&lt;0.002</td><td>&lt;0.002</td><td>0.004</td><td>0.007</td><td>0.003</td></tr><tr><td>硫醇硫质量分数/%</td><td>&lt;0.0003</td><td>&lt;0.0003</td><td>&lt;0.0003</td><td>0.0002</td><td>0.0002</td><td>0.0002</td></tr><tr><td>挥发性</td><td></td><td></td><td></td><td></td><td></td><td></td></tr><tr><td>馏程</td><td></td><td></td><td></td><td></td><td></td><td></td></tr><tr><td>初馏点/℃</td><td>156</td><td>160</td><td>153</td><td>157</td><td>161</td><td>155</td></tr><tr><td>10%回收温度/℃</td><td>171</td><td>174</td><td>166</td><td>173</td><td>178</td><td>170</td></tr><tr><td>20%回收温度/℃</td><td>176</td><td>178</td><td>171</td><td>177</td><td>183</td><td>174</td></tr><tr><td>50%回收温度/℃</td><td>189</td><td>192</td><td>186</td><td>191</td><td>197</td><td>189</td></tr><tr><td>90%回收温度/℃</td><td>214</td><td>218</td><td>209</td><td>218</td><td>224</td><td>214</td></tr><tr><td>终馏点/℃</td><td>229</td><td>234</td><td>223</td><td>235</td><td>241</td><td>230</td></tr><tr><td>残留体积分数/%</td><td>1.1</td><td>1.3</td><td>0.9</td><td>1.0</td><td>1.0</td><td>1.0</td></tr><tr><td>损失体积分数/%</td><td>0.3</td><td>0.4</td><td>0.1</td><td>0.5</td><td>0.5</td><td>0.5</td></tr><tr><td>闪点/C</td><td>47</td><td>48</td><td>45</td><td>49</td><td>52</td><td>48</td></tr><tr><td>密度(20℃)/(kg/m3)</td><td>779.7</td><td>782.1</td><td>778.0</td><td>787.2</td><td>793.6</td><td>782.9</td></tr><tr><td>流动性</td><td></td><td></td><td></td><td></td><td></td><td></td></tr><tr><td>冰点/℃</td><td>-51.2</td><td>-51.0</td><td>-52.0</td><td>-57</td><td>56</td><td>-60</td></tr><tr><td>粘度/(mm2/s)</td><td></td><td></td><td></td><td></td><td></td><td></td></tr><tr><td>20℃</td><td>1.45</td><td>1.48</td><td>1.40</td><td>1.53</td><td>1.65</td><td>1.45</td></tr><tr><td>-20℃</td><td>3.25</td><td>3.34</td><td>3.15</td><td>3.52</td><td>3.55</td><td>3.30</td></tr><tr><td>燃烧性</td><td></td><td></td><td></td><td></td><td></td><td></td></tr><tr><td>净热值/(MJ/kg)</td><td>43.49</td><td>43.54</td><td>43.45</td><td>43.51</td><td>43.60</td><td>43.38</td></tr><tr><td>烟点/mm</td><td>29</td><td>30</td><td>27</td><td>28</td><td>30</td><td>26</td></tr><tr><td>腐蚀性</td><td></td><td></td><td></td><td></td><td></td><td></td></tr><tr><td>铜片腐蚀(100℃,2h)/级</td><td>1a</td><td>1a</td><td>1b</td><td>1a</td><td>1a</td><td>1a</td></tr><tr><td>银片腐蚀(50℃,4h)/级</td><td>0</td><td>0</td><td>0</td><td>0</td><td>1</td><td>0</td></tr><tr><td>安定性</td><td></td><td></td><td></td><td></td><td></td><td></td></tr><tr><td>热安定性(260℃,2.5h)</td><td></td><td></td><td></td><td></td><td></td><td></td></tr><tr><td>压力降/kPa</td><td>0.32</td><td>0.53</td><td>0.26</td><td>0.04</td><td>0.17</td><td>0.01</td></tr><tr><td>管评级</td><td>&lt;1</td><td>&lt;1</td><td>&lt;1</td><td>0.14</td><td>1</td><td>0</td></tr><tr><td>洁净性</td><td></td><td></td><td></td><td></td><td></td><td></td></tr><tr><td>实际胶质/(mg/100mL)</td><td>1</td><td>1</td><td>1</td><td>0.9</td><td>2.7</td><td>0.3</td></tr><tr><td>水反应</td><td></td><td></td><td></td><td></td><td></td><td></td></tr><tr><td>界面情况/级</td><td>1b</td><td>1b</td><td>1b</td><td>1b</td><td>1b</td><td>1b</td></tr><tr><td>分离程度/级</td><td>2</td><td>2</td><td>2</td><td>2</td><td>3</td><td>2</td></tr><tr><td>固体颗粒污染物/(mg/L)</td><td>0.46</td><td>0.64</td><td>0.30</td><td>0.30</td><td>0.40</td><td>0.15</td></tr><tr><td>水分离指数(加剂后)</td><td>81</td><td>86</td><td>76</td><td>-</td><td>-</td><td>-</td></tr><tr><td>导电性</td><td></td><td></td><td></td><td></td><td></td><td></td></tr><tr><td>电导率(20℃)/(pS/m)</td><td>252</td><td>318</td><td>197</td><td>186</td><td>224</td><td>152</td></tr></table>

表2-5  

<table><tr><td rowspan="2">项 目</td><td colspan="3">辽阳石油化工纤公司炼油厂</td><td colspan="3">扬子石油化工股份有限公司</td></tr><tr><td>平均值</td><td>最大值</td><td>最小值</td><td>平均值</td><td>最大值</td><td>最小值</td></tr><tr><td>外观</td><td>合格</td><td>合格</td><td>合格</td><td>合格</td><td>合格</td><td>合格</td></tr><tr><td>颜色</td><td>+30</td><td>+30</td><td>+30</td><td>+30</td><td>+30</td><td>+30</td></tr><tr><td>组成</td><td></td><td></td><td></td><td></td><td></td><td></td></tr><tr><td>总酸值(以KOH计)/(mg/g)</td><td>0.005</td><td>0.005</td><td>0.004</td><td>0.006</td><td>0.008</td><td>0.006</td></tr><tr><td>芳烃体积分数/%</td><td>9.2</td><td>9.7</td><td>8.2</td><td>12.4</td><td>15.1</td><td>11.9</td></tr><tr><td>烯烃体积分数/%</td><td>1.1</td><td>1.2</td><td>1.0</td><td>0.9</td><td>1.3</td><td>0.6</td></tr><tr><td>总硫质量分数/%</td><td>0.0004</td><td>0.001</td><td>0.0001</td><td>0.0001</td><td>0.0001</td><td>0.0001</td></tr><tr><td>硫醇硫质量分数/%</td><td>0.0002</td><td>0.0002</td><td>0.0001</td><td>0.00003</td><td>0.00008</td><td>0.00001</td></tr><tr><td>挥发性</td><td></td><td></td><td></td><td></td><td></td><td></td></tr><tr><td>馏程</td><td></td><td></td><td></td><td></td><td></td><td></td></tr><tr><td>初馏点/C</td><td>154</td><td>157</td><td>145</td><td>177</td><td>181</td><td>170</td></tr><tr><td>10%回收温度/C</td><td>170</td><td>172</td><td>168</td><td>185</td><td>187</td><td>181</td></tr><tr><td>20%回收温度/C</td><td>176</td><td>178</td><td>171</td><td>187</td><td>190</td><td>184</td></tr><tr><td>50%回收温度/C</td><td>192</td><td>196</td><td>188</td><td>192</td><td>194</td><td>190</td></tr><tr><td>90%回收温度/C</td><td>233</td><td>242</td><td>226</td><td>205</td><td>220</td><td>200</td></tr><tr><td>终馏点/C</td><td>254</td><td>265</td><td>244</td><td>220</td><td>241</td><td>212</td></tr><tr><td>残留体积分数/%</td><td>0.8</td><td>0.9</td><td>0.7</td><td>0.3</td><td>0.3</td><td>0.3</td></tr><tr><td>损失体积分数/%</td><td>0.7</td><td>0.8</td><td>0.7</td><td>0.2</td><td>0.2</td><td>0.2</td></tr><tr><td>闪点/C</td><td>46</td><td>47</td><td>44</td><td>52.6</td><td>53</td><td>52</td></tr><tr><td>密度(20℃)/(kg/m3)</td><td>802.0</td><td>812.0</td><td>796.8</td><td>792.7</td><td>797.4</td><td>788.1</td></tr><tr><td>流动性</td><td></td><td></td><td></td><td></td><td></td><td></td></tr><tr><td>冰点/C</td><td>&lt;-60</td><td>&lt;-60</td><td>&lt;-60</td><td>&lt;-58</td><td>&lt;-58</td><td>&lt;-58</td></tr><tr><td>粘度/(mm2/s)</td><td></td><td></td><td></td><td></td><td></td><td></td></tr><tr><td>20℃</td><td>1.63</td><td>1.76</td><td>1.58</td><td>1.64</td><td>1.71</td><td>1.60</td></tr><tr><td>-20℃</td><td>3.83</td><td>4.28</td><td>3.60</td><td>3.87</td><td>4.12</td><td>3.70</td></tr><tr><td>燃烧性</td><td></td><td></td><td></td><td></td><td></td><td></td></tr><tr><td>净热值/(MJ/kg)</td><td>43.30</td><td>43.39</td><td>43.20</td><td>43.50</td><td>43.60</td><td>43.40</td></tr><tr><td>烟点/mm</td><td>25.4</td><td>26</td><td>25</td><td>25.3</td><td>26</td><td>25</td></tr><tr><td>萘系烃体积分数/%</td><td>0.11</td><td>0.12</td><td>0.10</td><td>0.05</td><td>0.07</td><td>0.02</td></tr><tr><td>腐蚀性</td><td></td><td></td><td></td><td></td><td></td><td></td></tr><tr><td>铜片腐蚀(100℃,2h)/级</td><td>1b</td><td>1b</td><td>1b</td><td>1</td><td>1</td><td>1</td></tr><tr><td>银片腐蚀(50℃,4h)/级</td><td>0</td><td>0</td><td>0</td><td>0</td><td>0</td><td>0</td></tr><tr><td>安定性</td><td></td><td></td><td></td><td></td><td></td><td></td></tr><tr><td>热安定性(260℃,2.5h)</td><td></td><td></td><td></td><td></td><td></td><td></td></tr><tr><td>压力降/kPa</td><td>0.0</td><td>0.0</td><td>0.0</td><td>0.0</td><td>0.0</td><td>0.0</td></tr><tr><td>管评级</td><td>0</td><td>0</td><td>0</td><td>&lt;1</td><td>&lt;1</td><td>&lt;1</td></tr><tr><td>洁净性</td><td></td><td></td><td></td><td></td><td></td><td></td></tr><tr><td>实际胶质/(mg/100mL)</td><td>0.6</td><td>4.1</td><td>0</td><td>0</td><td>0</td><td>0</td></tr><tr><td>水反应</td><td></td><td></td><td></td><td></td><td></td><td></td></tr><tr><td>界面情况/级</td><td>1b</td><td>1b</td><td>1b</td><td>1</td><td>1</td><td>1</td></tr><tr><td>分离程度/级</td><td>2</td><td>2</td><td>2</td><td>1</td><td>1</td><td>1</td></tr><tr><td>固体颗粒污染物/(mg/L)</td><td>0.56</td><td>0.88</td><td>0.38</td><td>0.12</td><td>0.14</td><td>0.12</td></tr><tr><td>水分离指数</td><td>85</td><td>90</td><td>78</td><td>86</td><td>88</td><td>73</td></tr><tr><td>导电性</td><td></td><td></td><td></td><td></td><td></td><td></td></tr><tr><td>电导率(20℃)/(pS/m)</td><td>231</td><td>310</td><td>155</td><td>199</td><td>236</td><td>81</td></tr></table>

表2-6
