Repository: C-zj02/CFD-claw

<div align="center">

**English** | [中文](#中文版) | [Français](README_FR.md) | [Русский](README_RU.md) | [हिन्दी](README_HI.md) | [العربية](README_AR.md) | [Português](README_PT.md)

# 🚀 Claude Code Python

**A Complete Python Reimplementation Based on Real Claude Code Source**

*From TypeScript Source → Rebuilt in Python with ❤️*

***
**🔥 Active Development • New Features Weekly 🔥**

</div>

***

## 🎯 What is This?

**Clawd Code** is a **complete Python rewrite** of Claude Code, based on the **real TypeScript source code**.

File: RAG-data/中国航空材料手册(第2版) 第10卷  燃料与润滑材料、纺织材料201-400.pdf-90dcc96a-4ddc-4ad5-8f74-73a062da4106.md (part 2 of 9)
动的部件。7903号耐油密封脂的性能符合美国军用标准MIL-G-6032D规定的要求。使用温度为 $-20\sim 150^{\circ}C$ 。
1.4 使用工艺说明书 GJB 903-1990《紧固件用干膜润滑剂》中附录A《符合本标准的干膜润滑剂涂敷工艺说明书》。  
1.5 供应状态 小容量罐装分散液。或在需方提供的零件上制成干膜后供应。  
1.6 应用概况 该材料是抽芯铆钉配套材料，用于国产铝材制作的抽钉，达到了国外同类产品标准NAS1400验收技术条件中的要求。用在1Cr18Ni9Ti不锈钢抽钉上，效果良好，比用二硫化钼型干膜润滑剂清洁，工艺简单。  
1.7 研制及生产单位 北京航空材料研究院研制并生产。  
1.8 鉴定级别及日期 1989年5月由航空工业部组织鉴定通过。

# 2 性能

2.1 物理及化学性能 GM-45 干膜润滑剂分散液的性能见表 2-1。

表2-1  

<table><tr><td>项 目</td><td>指 标</td><td>实测值</td><td>试验方法</td></tr><tr><td>外观</td><td>白色均匀悬浮液,无颗粒状沉淀</td><td>合格</td><td>目测</td></tr><tr><td>粘度(涂-4粘度计)/s</td><td>11~14</td><td>11~14</td><td>GB/T 1723</td></tr><tr><td>成膜性</td><td></td><td></td><td></td></tr><tr><td>膜层外观</td><td>白色均匀薄膜,无大颗粒、堆积、裂纹、针孔、起泡等缺陷,手感光滑</td><td>合格</td><td>GJB 903</td></tr><tr><td>厚度/μm</td><td>-</td><td>≤5</td><td></td></tr><tr><td>摩擦系数(检盘式试验机)</td><td>-</td><td>0.07</td><td>北京航空材料研究院方法</td></tr><tr><td>重复使用涂膜性</td><td>多次重复使用,仍有涂膜能力</td><td>可多次重复使用,涂膜质量符合要求</td><td>Q/6S 332</td></tr></table>

2.2 力学性能  
2.3 耐环境性能  
2.4 工艺性能  
2.5 使用性能

2.5.1 铆接性能 在28种不同规格的1000套钢抽钉上涂GM-45干膜润滑剂，用以铆接大型客

机及战斗机的蒙皮，效果良好。

# 3 使用工艺

3.1 表面准备 零件用三氯乙烯或汽油-丙酮清洗除油。  
3.2 涂膜 用浸涂法或其他方法涂覆，在室温及相对湿度不大于 $75\%$ 条件下进行。采用浸涂法时，将抽钉钉套装入细丝网小筐内浸入润滑剂溶液中，保持 $10 \sim 15 \mathrm{~min}$ ，除去多余液体。  
3.3 干燥 室温自然干燥。

# 4 其他

4.1 包装 用小容量容器盛装。  
4.2 运输 干膜润滑剂分散液内含易燃溶剂，运输时应按有关规定进行。  
4.3 贮存 贮存在清洁、干燥及阴凉处，避开热源。在25℃以下贮存的有效保管期暂定1年。保管期内允许溶液分层，但经搅拌后应能恢复成均匀的分散体。  
4.4 技术安全 干膜润滑剂分散液含易燃溶剂，在运输、贮存、使用中均应严格遵守易燃品防火安全的有关规定。在涂膜操作时应通风良好，尽量减少吸入溶剂蒸气。

# 5 使用建议

选用。

# 参考文献

1 北京航空材料研究所. 抽芯铆钉干膜润滑剂研究总结, 1982

编写 朱昌琳

审校 陈润斋

# 聚四氟乙烯干膜润滑剂（二）

# FM-100、FM-100A、FM-200干膜润滑剂

# 1 概述

FM-100干膜润滑剂和FM-100A干膜润滑剂，均由聚四氟乙烯细粉及高温树脂粘结剂组成。具有一定的减摩、耐磨和防腐蚀、耐油等性能，其承载能力和耐磨寿命均低于二硫化钼干膜润滑剂，摩擦系数也偏高，适用于摩擦条件不苛刻、载荷不高的场合。如直升机传动系统中挠性膜片联轴节挠性片、垫圈、间隔套等表面防粘和减少摩擦、磨损。使用温度短期可到 $250\mathrm{C}$ 。

EM-100和EM-100A干膜润滑剂的性能和法国9999/1041干膜润滑剂相当。

FM-200干膜润滑剂，由聚四氟乙烯细粉及树脂粘结剂组成。具有改进摩擦系数、耐磨、防腐蚀等特性，主要用于直升机自动倾斜仪转动盘、桨壳组件表面，起防粘、减少摩擦、磨损作用。亦可用在工况条件与上述部件相似或中等摩擦条件下的金属部件表面，作为润滑耐磨或防护涂层使用。使用温度短期可到

180C。

FM-200 的性能和法国 D-148 干膜润滑剂相当。

1.1 牌号及名称 FM-100 干膜润滑剂; FM 100A 干膜润滑剂; FM-200 干膜润滑剂。  
1.2 基本组成 FM 100 干膜润滑剂和 FM-100A 干膜润滑剂：聚四氟乙烯细粉、高温树脂粘结剂、耐磨颜料、助剂、溶剂。

FM-200干膜润滑剂：组分A：树脂粘结剂、聚四氟乙烯细粉、耐磨颜料、助剂、溶剂；组分B：固化剂、溶剂。

1.3 材料标准 QB/LM-100—1999《FM-100干膜润滑剂技术标准》；QB/LM-104—1999《FM-100A干膜润滑剂技术标准》；QB/LM-103—1999《FM-200干膜润滑剂技术标准》。  
1.4 使用工艺说明书 LM-100-1991《FM-100干膜润滑剂工艺说明书》;LM-104--1996《FM-100A干膜润滑剂工艺说明书》;LM-103--1994《FM-200干膜润滑剂工艺说明书》。  
1.5 供应状态 FM-100 干膜润滑剂和 FM-100A 干膜润滑剂：单组分分散液；FM-200 干膜润滑剂：双组分分装供应。  
1.6 应用概况 FM-100 干膜润滑剂和 FM 100A 干膜润滑剂已用于多种直升机传动系统中挠性膜片联轴节挠性片、垫圈、间隔套；FM-200 干膜润滑剂已用于多种直升机自动倾斜仪转动盘、桨壳组件。  
1.7 研制及生产单位 兰州化学物理研究所研制并生产、  
1.8 鉴定级别及日期 FM-100 和 FM-200 干膜润滑剂：1991 年 4 月由中国科学院组织鉴定通过；FM-100A 干膜润滑剂：1996 年 11 月由中国科学院组织鉴定通过。

# 2 性能

2.1 物理及化学性能 FM-100 干膜润滑剂分散液、FM-100A 干膜润滑剂分散液和 FM-200 干膜润滑剂分散液按规定的使用工艺在金属底材上涂覆成膜后的性能见表 2-1。

表2-1-3  

<table><tr><td rowspan="2">项 目</td><td colspan="2">指 标</td><td colspan="2">实测值</td><td rowspan="2">试验方法</td></tr><tr><td>FM-100和FM-100A</td><td>FM 200</td><td>FM-100和FM-100A</td><td>FM-200</td></tr><tr><td>外观</td><td colspan="2">红色,平整光绿色,平整,光滑,无针孔、气粗糙颗粒,针泡、脱落、颗粒孔等表面缺陷等表面缺陷</td><td>通过</td><td>通过</td><td>目测</td></tr><tr><td>固体分(210℃,2h)质量分数/%</td><td colspan="2">16~22(FM-100)30~36(FM-100A)</td><td>17~19</td><td>--</td><td>GB/T 1725</td></tr><tr><td>固体分(80℃,2h)质量分数/%粘度(涂-4杯,25℃)/s</td><td colspan="2">--80~130(FM-100)35~75(FM-100A)</td><td>--90~11055~70</td><td>54~5614~18</td><td>GB/T 1725GB/T 1723</td></tr><tr><td>厚度/μm附着力(画圈法)/级</td><td colspan="2">5~15≤21≥50</td><td>5~15150</td><td>10~45150</td><td>千分尺GB/T 1720GB/T 1731GB/T 1732GB/T 1735</td></tr><tr><td>柔韧性/mm抗冲击性/cm耐温性</td><td colspan="2">1≥50</td><td>150</td><td>150</td><td>GB/T 1731GB/T 1732GB/T 1735</td></tr></table>

续表 2-1  

<table><tr><td rowspan="2">项 目</td><td colspan="2">指 标</td><td colspan="2">实测值</td><td rowspan="2">试验方法</td></tr><tr><td>FM-100和FM-100A</td><td>FM-200</td><td>FM-100和FM-100A</td><td>FM-200</td></tr><tr><td>耐热性(180℃,7h)</td><td></td><td>不起层、鼓泡、开裂,允许变色</td><td>--</td><td>通过</td><td></td></tr><tr><td>耐低温性(-55℃,7h)</td><td>--</td><td></td><td>--</td><td>通过</td><td></td></tr><tr><td>耐热性(250℃,24h)</td><td>不起层、鼓泡变色、开裂</td><td></td><td>通过</td><td>-</td><td></td></tr><tr><td>耐液体性(室温,24h)</td><td></td><td></td><td></td><td></td><td></td></tr><tr><td>附着力/级</td><td></td><td></td><td></td><td></td><td></td></tr><tr><td>RP-3喷气燃料</td><td>≤2</td><td>≤2</td><td>1</td><td>1</td><td></td></tr><tr><td>RH-75航空汽油</td><td>≤2</td><td>≤2</td><td>1</td><td>1</td><td></td></tr><tr><td>4106号航空润滑油</td><td>≤2</td><td>≤2</td><td>1</td><td>1</td><td></td></tr><tr><td>YH-10航空液压油</td><td>--</td><td>≤2</td><td>1</td><td>1</td><td></td></tr><tr><td>耐盐雾性(35℃,5%NaCl水溶液,盐雾沉积量1~2mL/(80cm2·h),每10min中喷雾1min,100h)</td><td>无腐蚀</td><td>无腐蚀</td><td>200h无腐蚀</td><td>1000h无腐蚀</td><td>HB 5830</td></tr><tr><td>耐湿热性(相对湿度&gt;95%,49℃,500h)/级</td><td>1</td><td>1</td><td>1000h:1</td><td>2000h:1</td><td>GB/T 1740</td></tr><tr><td>摩擦磨损性能</td><td></td><td></td><td></td><td></td><td></td></tr><tr><td>MRH-5A环块试验机</td><td></td><td></td><td></td><td></td><td></td></tr><tr><td>耐磨性(89N,100r/min)/(m/μm)</td><td>≥10</td><td></td><td>30~50</td><td>-</td><td></td></tr><tr><td>耐磨性(223N,800r/min)/(m/μm)</td><td>-</td><td>≥120</td><td>0.24~0.44</td><td>200~500</td><td></td></tr><tr><td>摩擦系数(89N,100r/min)</td><td>≤0.7</td><td></td><td>-</td><td>-</td><td></td></tr><tr><td>摩擦系数(223N,800r/min)</td><td></td><td>≤0.30</td><td>-</td><td>0.16~0.30</td><td></td></tr><tr><td>MRH-3环块试验机</td><td></td><td></td><td></td><td></td><td></td></tr><tr><td>耐磨性(1000N,600r/min)/min</td><td>≥200</td><td>≥800</td><td>234~322</td><td>941~1080</td><td></td></tr><tr><td>摩擦系数(1000N,600r/min)</td><td>0.05~0.09</td><td>0.03~0.07</td><td>0.05~0.09</td><td>0.03~0.07</td><td></td></tr></table>

注：FM-100干膜润滑剂和FM-100A干膜润滑剂，底材均为ICr18Ni9Ti。  
FM-200干膜润滑剂，除“干膜附着力”、“柔韧性”、“抗冲击性”以马口铁为底材外，其余均以铬-硫酸阳极化的LY12铝合金为底材。

# 2.2 力学性能

# 2.3 耐环境性能

# 2.4 工艺性能

# 2.5 使用性能

台架试验 涂覆FM-100干膜润滑剂的膜片联轴节在膜片联轴节耐久性试验台上进行了 $500\mathrm{h}$ 耐久性试验，膜片未发生断裂，通过 $500\mathrm{h}$ 试验。

涂覆FM-100A干膜润滑剂的膜片联轴节在直升机膜片试验器上分别进行了 $500\mathrm{h}$ 耐久性试验，分解检查，干膜润滑剂表面正常，无脱落、起皱等现象。

涂覆FM100干膜润滑剂的膜片联轴节在尾轴疲劳试验台上随同尾轴的50万次循环扭转疲劳试验，涂FM-100干膜润滑剂的表面正常，无脱落、起皱等现象。

# 3 使用工艺

# 3.1 表面准备 要涂干膜润滑剂的零件按下述进行表面预处理：

低合金钢零件：磷化或湿喷砂。石英砂粒度应保证零件表面粗糙度达到设计要求。

铝合金零件：铬-硫酸阳极化或硬质阳极化。

不锈钢零件：钝化或湿喷砂。与低合金钢要求相同。

不能进行表面预处理的零件需事先经过试验证明可以满足使用要求，方可涂覆干膜润滑剂。

# 3.2 喷涂 FM-100 及 FM-100A 干膜润滑剂：

在原包装容器中充分搅拌均匀分散液，喷涂时加入分散液体积量 $25\%$ 左右的 $\mathrm{FMX - 100}$ 稀释剂稀释，使其粘度为 $40\sim 50\mathrm{s}$ （涂-4杯，25C），用 $0.074\mathrm{mm}(200$ 目）以上滤网过滤后即可。用No.2A型喷枪

和 $0.2 \sim 0.3 \mathrm{MPa}$ 的清洁压缩空气喷涂。喷涂室应保持清洁、干燥（相对湿度 $\leqslant 70\%$ ），环境温度不低于 $15^{\circ} \mathrm{C}$ ，喷涂距离 $20 \sim 30 \mathrm{~cm}$ 。喷涂前工件在 $60 \sim 80^{\circ} \mathrm{C}$ 温度下预热 $20 \mathrm{~min}$ 左右（实验室性能检测制样），或在烘箱中预热 $120^{\circ} \mathrm{C}, 10 \sim 20 \mathrm{~min}$ （实际生产）。可根据干膜厚度要求喷涂几薄层涂料，每薄层之间在 $120^{\circ} \mathrm{C}$ 下干燥 $10 \mathrm{~min}$ ，一薄层最好控制在 $3 \sim 5 \mu \mathrm{m}$ （FM-100）和 $5 \sim 7 \mu \mathrm{m}$ （FM100A）。

FM-200于膜润滑剂：

将组分A与组分B以 $100:29$ 比例混合搅拌均匀，混合好的分散液的粘度为涂-4杯 $14\sim 18\mathrm{s}$ ，放置 $30\mathrm{min}$ 。用No.2B型喷枪和 $0.15\sim 0.2\mathrm{MPa}$ 的清洁压缩空气喷涂。喷涂室应保持清洁、干燥（相对湿度 $\leqslant 70\%$ ），喷涂距离 $20\sim 30\mathrm{cm}$ ，喷前和每次停喷之后，要一直晃动喷枪使分散液混合均匀。可喷涂几薄层（每层要喷湿，喷涂第二层时中间不需要吹干，可连续喷涂），一薄层相当于 $10~\mu \mathrm{m}$ 左右厚的干膜。

3.3 固化 FM-100 干膜润滑剂：将工件先在 $120^{\circ} \mathrm{C}$ 下燥 $30 \mathrm{~min}$ ，然后在 $285^{\circ} \mathrm{C} \pm 5^{\circ} \mathrm{C}$ 保温 $30 \mathrm{~min}$ 。FM-100A 干膜润滑剂：将工件先在 $120^{\circ} \mathrm{C}$ 下燥 $30 \mathrm{~min}$ ，然后在 $275^{\circ} \mathrm{C} \pm 5^{\circ} \mathrm{C}$ 保温 $30 \mathrm{~min}$ 。FM-200 干膜润滑剂：自然干燥 $30 \sim 60 \mathrm{~min}$ ，注意避尘，然后在 $80^{\circ} \mathrm{C}$ 下保温 $2 \mathrm{~h}$ 。

# 4 其他

4.1 包装 FM-100 干膜润滑剂和 FM-100A 干膜润滑剂：容量为 $1\mathrm{kg}$ 或 $0.5\mathrm{kg}$ 圆柱形马口铁桶。FM-200 干膜润滑剂：圆柱形马口铁桶，容量为 $1\mathrm{kg}$ （组分 A）及 $0.5\mathrm{kg}$ （组分 A）；或容量为 $0.3\mathrm{kg}$ （组分 B）及 $0.15\mathrm{kg}$ （组分 B）。  
4.2 运输 润滑剂分散液含易燃溶剂，运输时应按有关规定进行。  
4.3 贮存 润滑剂分散液贮存在清洁、干燥及阴凉处，避开热源。在25℃以下贮存的有效期为1年，贮存期内允许固体物质沉淀，但经搅拌后应能恢复成均匀的分散体。超过贮存期经检验合格，仍可使用。  
4.4 技术安全 润滑剂分散液在运输、贮存、使用中均应严格遵守易燃品防火安全的有关规定。在涂膜操作时应通风良好，操作人员应尽量减少吸入溶剂蒸气。

# 5 使用建议

选用。

# 参考文献

1 兰州化学物理研究所. 直九工程用固体润滑材料鉴定材料—FM-100干膜润滑剂的研制. 1991  
2. 兰州化学物理研究所，直九工程用FM-100A于膜润滑剂的研制·1996  
3 兰州化学物理研究所. 直九工程用固体润滑材料鉴定材料——FM-200干膜润滑剂的研制. 1991  
4 第一二零厂，国产化尾轴膜片联轴节耐久性试验报告，1992  
5 第一二零厂. 关于 FM-100A 于膜润滑剂理化性能、工艺性能、功能考核情况的意见. 1996  
6 第一二零厂. FM-100 于膜润滑剂理化性能及应用性能试验总结. 1991

编写 李冀生 郑友华 王美玲

审校 陈润斋

# PHP-1无机高温防粘干膜润滑剂

# 1 概述

PHP-1无机高温防粘干膜润滑剂由石墨等固体润滑剂和无机磷酸盐复合粘结剂等组成，与金属底材附着力强、耐高温、防粘性能好。用于防止紧固件等对偶件在高温下粘连。

1.1 牌号及名称 PHP-1 无机高温防粘干膜润滑剂  
1.2 基本组成 胶体石墨粉、防腐蚀剂、表面活性剂、磷酸盐粘结剂、稀土化合物等改性填料、二硫化钼、蒸馏水。  
1.3 材料标准 QB/LM-125-1997《PHP-1无机高温防粘干膜润滑剂技术标准》，  
1.4 使用工艺说明书 LM-HM-125--1997《PHP-1无机高温防粘干膜润滑剂涂敷工艺规范》。  
1.5 供应状态 单包装干膜润滑剂分散液，或对零部件进行涂膜加工。  
1.6 应用概况 已用于新型战斗机压力调节与关断活门和电磁活门上螺钉的高温（600℃以上）防粘及发动机叶片榫头部位的高温润滑和防粘；此外该材料还应用于核反应堆装置有关部件在高温、强辐射条件下的润滑，取得了良好的效果。  
1.7 研制及生产单位 中国科学院兰州化学物理研究所研制并生产。  
1.8 鉴定级别及日期 1997年9月由中国科学院组织鉴定通过。

# 2 性能

2.1 物理及化学性能 PHP-1 无机高温防粘干膜润滑剂, 按工艺说明书规定的工艺在金属底材上涂敷成膜后的性能见表 21。

表21  

<table><tr><td>项 目</td><td>指 标</td><td>实测值</td><td>试验方法</td></tr><tr><td rowspan="2">分散液外观及悬浮状态</td><td>墨绿色,贮存期内沉底物</td><td rowspan="2">合格</td><td rowspan="2">目测</td></tr><tr><td>经搅拌可均匀分散</td></tr><tr><td>分散液pH值</td><td>1~3</td><td>2</td><td>精密pH试纸测定</td></tr><tr><td>分散液细度/μm</td><td>5~10</td><td>5~8</td><td>GB/T 1724</td></tr><tr><td>分散液中固体物质量分数/%</td><td>20~30</td><td>25</td><td>GB/T 6740</td></tr><tr><td>涂膜外观</td><td>黑灰色、平整光滑均匀、无裂纹、针孔、气泡等缺陷</td><td>合格</td><td>目测或用10倍放大镜观测</td></tr><tr><td>涂层厚度/μm</td><td>5~15</td><td>10~15</td><td>GB/T 1764</td></tr><tr><td>附着力/级</td><td>1</td><td>合格</td><td>GB/T 1720</td></tr><tr><td>抗冲击性/cm</td><td>≥50</td><td>50</td><td>GB/T 1732</td></tr><tr><td>耐介质性(180号汽油、蒸馏水、室温,24h)</td><td>涂层应不起泡、不龟裂、不脱落,附着力无变化</td><td>合格</td><td></td></tr><tr><td>耐热性(涂膜紧固件,600℃,500h)</td><td>卸开力矩应不增加</td><td>合格</td><td></td></tr><tr><td>摩擦系数(MHK-500环块试验机,1000r/min,320N)</td><td>0.10~0.20</td><td>0.16</td><td></td></tr><tr><td>耐盐雾,连续喷雾</td><td>100h通过,不起泡、不生锈</td><td>100h通过</td><td>GB/T 1771</td></tr><tr><td>分散液贮存稳定性/月</td><td>贮存期内检测各项性能应合格</td><td>≥12</td><td></td></tr></table>

# 3 使用工艺

3.1 零件表面处理 对待涂膜零部件依要求分别进行砂纸打磨、喷砂处理，砂纸型号及喷砂砂粒

粒度以保证零件表面粗糙度及尺寸精度达到设计要求为原则。

对钢铁部件可进行磷化处理；对铝合金部件可以进行阳极氧化和封孔处理。

3.2 清洗 涂膜前须用有机溶剂（溶剂汽油、三氯乙烯、丙酮、石油醚等）对欲涂膜零件进行彻底的清洗，除去零件表面油封和其他污染物。可以采用超声波清洗或刷洗工艺。  
3.3 涂膜 根据零件状况和需要，可分别采用喷、浸、刷等工艺进行涂敷，涂敷前应将干膜润滑剂分散液充分搅拌均匀，并将待涂膜工件加热至 $60\mathrm{C}$ ，保温 $10\mathrm{min}$ ，即刻涂敷。采用喷涂工艺时，用ZB型1号或2号喷枪，气源可以是压力为 $0.15\sim 0.20\mathrm{MPa}$ 的清洁压缩空气或氮气，分二至三遍涂敷。  
3.4 固化 喷涂好的零件在清洁空气中室温下放置 $8\mathrm{h}$ 以上，待涂膜表干后，放入鼓风烘箱内升温至 $95\mathrm{C} \pm 2\mathrm{C}$ ，恒温 $30\mathrm{min}$ ；再升温至 $316\mathrm{C} \pm 5\mathrm{C}$ ，恒温 $1\mathrm{h}$ ，然后随炉自然冷却。

# 4 其他

4.1 包装 产品应用清洁、干燥、密封的容器包装，包装容器可以是塑料或玻璃容器，禁止采用金属类容器，容器上应标明产品名称、净重、批号、生产日期和生产单位。  
4.2 运输 PHP-1 无机高温防粘干膜润滑剂是水基干膜润滑剂, 属非危险品, 在确保容器密闭的情况下, 可按非危险品运输。  
4.3 贮存 应存放在清洁、阴凉、干燥处，避免风吹、雨淋、日晒，在25℃以下的有效贮存期为一年，贮存期内允许固体物质沉淀，但经搅拌应可均匀分散。  
4.4 技术安全 PHP-1 无机高温防粘干膜润滑剂的涂敷加工应在通风良好的环境中进行, 操作人员应尽量减少吸入粉尘。

# 5 使用建议

选用。

# 参考文献

1 中科院兰州化学物理研究所. PHP-1 无机高温防粘干膜润滑剂研制报告. 1997  
2 航空工业总公司 134厂、贵州新艺机械厂. PHP 无机高温防粘干膜润滑剂应用报告. 1997.

编写 周惠娣

审校 陈润斋

# HZCM47球铰耐磨涂料

# 1 概述

HZCM47球铰耐磨涂料由热固性树脂、耐磨颜填料等组成。该涂料对铝底材的附着力良好，且涂膜能耐各种液体介质，并在湿热、盐雾环境中有一定防护性能。涂料主要用于直升机自动倾斜仪球铰表面防护，以隔离球铰与对磨的铜基保持架，使之相对运动时，涂膜起到抗磨与减摩作用。也可应用于其他需要耐磨保护的零部件或器件表面上。

1.1 牌号及名称 HZCM47球铰耐磨涂料。  
1.2 基本组成 组分：改性环氧树脂、耐磨颜填料、助剂、溶剂。组分二：固化剂。  
1.3 材料标准 《HZCM47球铰耐磨润滑涂料技术暂行标准》。  
1.4 使用工艺说明书 《HZCM47球铰耐磨润滑涂料施工工艺说明书（暂行）》。  
1.5 供应状态 两组分分装供应，根据定货情况可随时供应。  
1.6 应用概况 已通过地面模拟试验, 并在直升机上应用多年, 满足了使用要求, 性能稳定。  
1.7 研制及生产单位 化学工业部涂料工业研究所研制并生产。  
1.8 鉴定级别及日期 1982年6月由江西飞机公司与化学工业部涂料工业研究所联合组织鉴定通过。

# 2 性能

# 2.1 物理及化学性能

见表2-1。

表21  

<table><tr><td>项 目</td><td>指 标</td><td>实测值</td><td>试验方法</td></tr><tr><td>颜色及外观</td><td>墨绿,涂层平整光滑</td><td>合格</td><td>目 测</td></tr><tr><td>干燥时间(120℃烘干)/h</td><td>≤2.5</td><td>2</td><td>GB/T 1728</td></tr><tr><td>粘度(涂-4粘度计)/s</td><td>15~35</td><td>18</td><td>GB/T 1723</td></tr><tr><td>固体分(125℃,2.5h)质量分数/%</td><td>55±2</td><td>合格</td><td>GB/T 1723</td></tr><tr><td>附着力(画圈法)/级</td><td>1~2</td><td>2</td><td>GB/T 1720</td></tr><tr><td>弹性/mm</td><td>~3</td><td>合格</td><td>GB/T 1731</td></tr><tr><td>冲击强度/cm</td><td>5.4</td><td>合格</td><td>GB/T 1732</td></tr><tr><td>硬度(摆杆硬度计)</td><td>≥(0.6)</td><td>合格</td><td>GB/T 1730</td></tr><tr><td>耐磨性(漆膜耐磨仪,负荷4.9N,500转)/g</td><td>≤0.0030</td><td>0.0026</td><td>GB/T 1768</td></tr><tr><td>摩擦系数(Timken试验机)</td><td></td><td>0.39</td><td></td></tr><tr><td>耐人造海水(25℃,168h)</td><td>涂层无明显变化</td><td>合格</td><td>GB/T 1733</td></tr><tr><td>耐蒸馏水(25℃,72h)</td><td>涂层无变化</td><td>合格</td><td>GB/T 1733</td></tr><tr><td>耐7950号润滑脂(25℃,72h)</td><td>涂层不发粘,不脱落</td><td>合格</td><td>GB/T 1734</td></tr><tr><td>耐YH-10液压油(25℃,72h)</td><td>涂层不发粘,不脱落</td><td>合格</td><td>GB/T 1734</td></tr><tr><td>耐仿MIL-L-21260润滑封存两用油(25℃,5h)</td><td>涂层不发粘,不脱落</td><td>合格</td><td>GB/T 1734</td></tr><tr><td>耐温变性(52℃,1h→常温,0.5h→60℃,1h→常温,0.5h,7周)</td><td>涂层无明显变化</td><td>合格</td><td></td></tr><tr><td>耐湿热性(45℃,相对湿度&gt;95%,72h)</td><td>涂层无明显变化</td><td>合格</td><td>参照GB/T 1771</td></tr><tr><td>耐盐雾性(3%NaCl,37h,每小时喷一次,每次15min,72h)</td><td>涂层无明显变化</td><td>合格</td><td>参照GB/T 1771</td></tr><tr><td>细度(刮板细度计)/μm</td><td>≤25</td><td>&lt;25</td><td>GB/T 1724</td></tr></table>

注：除“附着力”，“弹性”，“冲击强度”以马氏铁为底材外，其余均以硬质阳极化的LC-4铝合金为底材，涂层厚度 $23\mu \mathrm{m}\pm 3\mu \mathrm{m}$

# 2.2 力学性能

# 2.3 耐环境性能

# 2.4 工艺性能

# 2.5 使用性能

球铰模拟试验在1:1比例模拟试验器上，涂有HZCM47耐磨涂料的球铰与铜基粉末冶金保持架对磨，磨损寿命达到 $300\mathrm{h}$ ，并通过低温 $-48\mathrm{C},2\mathrm{h}$ ，高温 $60\mathrm{C},2\mathrm{h}$ 试验，基本满足地面模拟试验要求。在直升机上实际使用多年，证明该涂料完全满足使用要求，性能良好。

# 3 使用工艺

3.1 表面处理 球铰在涂漆前应经硬质阳极化处理，并应在 $24\mathrm{h}$ 内涂漆。  
3.2喷涂将色浆（组分一）与固化剂（组分二）以 $100:7$ 比例混合搅拌均匀，然后用混合溶剂调

节到施工粘度（16～18s），用孔径为0.08mm(180目)的铜丝网过滤，放置20min，用B-2型喷枪和294～490kPa的清洁压缩空气进行喷涂。喷涂时环境温度不得低于12℃，相对湿度应不大于75%。

3.3 干燥 自然干燥 $15 \sim 30 \mathrm{~min}$ , 然后再放入 $110 \sim 120^{\circ} \mathrm{C}$ 的烘箱中烘烤 $1.5 \sim 2 \mathrm{~h}$ 。

# 4 其他

4.1 包装 用 $4\mathrm{L}$ 铁桶包装。  
4.2 运输 该涂料含易燃溶剂，运输时按有关规定进行。  
4.3 贮存 贮存在通风、干燥处，防止日光直射，隔绝火源，远离热源。有效贮存期为一年，超过保质期经检验合格后，仍可使用。  
4.4 技术安全 在运输、贮存、使用中均应严格遵守易燃品防火安全的有关规定。

# 5 使用建议

选用。

# 参考文献

1 化学工业部涂料工业研究所. HZCM47球铰耐磨润滑涂料的研制报告，1982  
2 江西飞机公司, 化学工业部涂料工业研究所. HZCM47 球铰耐磨润滑涂料技术鉴定报告. 1982  
3 江西飞机公司. 自动倾斜仪大球铰涂层模拟试验报告, 1981  
4化学工业部涂料工业研究所.HZCM47球铰耐磨润滑涂料技术暂行标准，1982

审校 陈润斋

# FC-5、FC-14填充聚四氟乙烯材料

# 1 概述

FC-5和FC-14填充聚四氟乙烯材料是以聚四氟乙烯为主要成分，以青铜粉、玻璃纤维、碳纤维、聚酰亚胺、二硫化钼、石墨等为添加剂，经混合、压制、烧结及后处理等工艺制备而成。无毒无味，化学惰性、耐高低温、耐候性和耐蠕变性好，并具有良好的摩擦磨损性能。可在干摩擦或油脂润滑条件下长期使用，适用于制作在间歇、旋转、往复或摆动条件下工作的密封圈、活塞环、轴承保持架、止推垫片、滑动轴承等部件。使用温度为 $-55\sim 125^{\circ}C$ ，瞬时到 $200^{\circ}\mathrm{C}$ 。

1.1 牌号及名称 FC-5、FC-14 填充聚四氟乙烯材料。  
1.2 基本组成 FC-5: 聚四氟乙烯、玻璃纤维、二硫化铝和石墨; FC-14: 聚四氟乙烯、聚酰亚胺、二硫化钼和碳石墨。  
1.3 材料标准 Q/LS 120-1996《FC-5滚动轴承保持架材料技术标准》;Q/LS-121--1996《FC 14轴衬材料技术标准》。  
1.4 使用工艺说明书

1.5 供应状态棒、管、板等（外径小于 $500\mathrm{mm}$ 或横截面积小于 $600\mathrm{cm}^2$ ，高度小于 $120\mathrm{mm}$ )，结构简单的零部件可提供直接成型品。

# 1.6 应用概况

FC-5材料现已批量作为战斗机新型液压动力泵滚子轴承保持架材料使用；FC14材料现已批量作为直升机舵机输出轴轴衬材料使用。

1.7 研制及生产单位 中国科学院兰州化学物理研究所特种润滑材料研究开发中心研制并生产。  
1.8 鉴定级别及日期 航空液压泵用FC-5保持架材料和航空舵机用FC-14轴衬材料于1996年11月由中国科学院组织鉴定通过。

# 2 性能

# 2.1 物理及化学性能 见表2-1。

表2-1  

<table><tr><td rowspan="2">项 目</td><td colspan="2">指 标</td><td colspan="2">实测值</td><td rowspan="2">试验方法</td></tr><tr><td>FC-5</td><td>FC-11</td><td>FC-3</td><td>FC-14</td></tr><tr><td>外观</td><td>平整光滑,无起泡撕裂分层和拉伤</td><td>无明显缺陷</td><td>黑色</td><td>灰绿色</td><td>目测</td></tr><tr><td>密度/(g/cm³)</td><td>≤2.30</td><td>3.8</td><td>2.27</td><td>2.00</td><td>GB/T 1033</td></tr><tr><td>拉伸强度/MPa</td><td>≥18.6</td><td>≥15</td><td>17.8~20.4</td><td>15.2~17.6</td><td>GB/T 1040</td></tr><tr><td>伸长率/%</td><td>≥200</td><td>≥200</td><td>190~260</td><td>210~310</td><td>GB/T 1040</td></tr><tr><td>冲击强度/(kJ/m²)</td><td>≥45</td><td>-</td><td>&gt;163</td><td>-</td><td>GB/T 1043</td></tr><tr><td>摩擦系数</td><td></td><td></td><td></td><td></td><td>GB/T 3960</td></tr><tr><td>干摩擦</td><td>≤0.25</td><td>≤0.18</td><td>0.18~0.22</td><td>0.15~0.19</td><td></td></tr><tr><td>油脂润滑</td><td>≤0.08</td><td>≤0.05</td><td>0.04~0.05</td><td>0.04~0.05</td><td></td></tr><tr><td>磨损率/(10-6mm³·N-1·m-1)</td><td></td><td></td><td></td><td></td><td>GB/T 3960</td></tr><tr><td>干摩擦</td><td></td><td></td><td>2.64~4.27</td><td>2.32~4.35</td><td></td></tr><tr><td>油润滑</td><td></td><td></td><td>1.24~2.10</td><td>1.12~2.04</td><td></td></tr><tr><td>布氏硬度/MPa</td><td></td><td>30~80</td><td>51.3~60.2</td><td>59.5~67.8</td><td>HG 2-168</td></tr><tr><td>线胀系数(25~200℃)/10-6C-1</td><td></td><td>60</td><td>8.76~10.1</td><td>13.8~15.1</td><td>GB/T 1036</td></tr><tr><td>导热系数/(W·m-1·K-1)</td><td></td><td></td><td>0.48~0.50</td><td>-</td><td>DIN 51046</td></tr><tr><td>压缩强度/MPa</td><td></td><td></td><td>29.7~35.4</td><td>-</td><td>GB/T 1041</td></tr><tr><td>弯曲强度/MPa</td><td></td><td></td><td>1.13~1.35</td><td>-</td><td>GB/T 1042</td></tr></table>

注：摩擦磨损试验条件为：MM·200 摩擦磨损试验机，室温，试验时间 $2\mathrm{h}$ ，负荷 $196\mathrm{N}$ ，转速 $200\mathrm{r / min}$ ，对磨环材料 GCr15 钢、硬度 HRC 55~60、尺寸 $\phi 40\mathrm{mm}$ ，FC 试样尺寸 $6\mathrm{mm} < 7\mathrm{mm} \times 30\mathrm{mm}$ ；10 号航空液压油滴油润滑、滴油速度 10 滴/min。

# 2.2 力学性能

# 2.3 耐环境性能

# 2.4 工艺性能

# 2.5 使用性能

2.5.1 FC-5材料液压泵台架试验 用FC-5填充聚四氟乙烯材料制备的轴承保持架在歼击机YZB-23C及YZB-23A两型液压泵上累计做过十余次的型号试验、批次寿命试验、定寿延寿试验，试验时间多数在 $250\sim 500\mathrm{h}$ ，其中有两台YZB-23C通过了 $900\mathrm{h}$ 的定延寿试验，一台YZB-23A通过了 $1050\mathrm{h}$ 的定延寿试验。

用FC-5填充聚四氟乙烯材料制备的轴承保持架分别用于YZB-23C与YZB-23A两型液压泵上，经300余台产品大量的厂内外使用，保持架未出现质量问题，使用过的液压泵经分解检查，保持架外观完好，与滚子配合的方孔加工痕迹清晰可见，磨损极微。

2.5.2 FC-14材料舵机台架试验在直升机串联舵机试验台上进行了装机试验，经900h试验考核，用FC-14填充聚四氟乙烯材料制备的轴衬能够满足直升机用KJ-13自动驾驶仪中串联舵机的常温和高低温使用要求，整机性能满足产品技术条件的各项指标。

# 3 使用工艺

FC-5、FC-14填充聚四氟乙烯材料可采用车削、磨削等机加工方法加工成所需零件。

# 4 其他

4.1 包装 木箱或纸箱包装, 每箱产品总重一般不超过 $50 \mathrm{~kg}$ , 箱内附产品使用说明书、合格证等, 另外可根据用户要求提供批次产品性能测试数据。  
4.2 运输 一般为铁路运输，特殊要求时可采取航空运输或邮寄方式。  
4.3 贮存 产品应存放于常温、干燥、清洁、无碰撞、无火源的环境中。  
4.4 技术安全 聚四氟乙烯在 $300^{\circ} \mathrm{C}$ 以上时开始少量分解并放出有害气体，因此禁止FC材料在有明火或温度超过 $300^{\circ} \mathrm{C}$ 的环境中使用。

# 5 使用建议

选用。

# 参考文献

1 中国科学院兰州化学物理研究所. 航空液压泵用FC-5保持架材料. 1996  
2 中国科学院兰州化学物理研究所. 航空舵机输出轴用FC-14轴衬材料. 1996

编写 陶江 李同生

审校 陈润斋

# PISL-35填充聚酰亚胺材料

# 1 概述

PISL-35填充聚酰亚胺材料，是以聚酰亚胺为主要成分、以二硫化钼和石墨等为添加剂，经预处理、均匀混合、再置于金属模具中热压而制成。外观为黑色，无毒无味，具有耐高低温性能好、机械强度高、尺寸稳定性好、耐辐照性能优异、摩擦系数稳定及耐磨性能好等特点。可在干摩擦或油介质条件下长期工作，适于用作各种要求有较高机械强度并有良好摩擦学性能的滑动零部件，如滑动轴承、轴套、垫片、支承板等。

1.1 牌号及名称 PISL-35 填充聚酰亚胺。  
1.2 基本组成 聚酰亚胺、二硫化钼、石墨。  
1.3 材料标准 Q/LS-122--1996《航空舵机用PISI.-35阻尼环材料技术标准》。  
1.4 使用工艺说明书   
1.5 供应状态 棒材、管材、板材等（横截面积小于 $800\mathrm{cm}^2$ ，高度小于 $10\mathrm{cm}$ ）。  
1.6 应用概况 已批量作为直升机自动驾驶仪舵机的阻尼环材料使用。  
1.7研制及生产单位中国科学院兰州化学物理研究所特种润滑材料研究开发中心研制并生产。  
1.8 鉴定级别及日期 PISL-35 填充聚酰亚胺材料以《航空舵机用 PISL-35 阻尼环材料》为名，于 1996 年 11 月由中国科学院组织鉴定通过。

# 2 性能

# 2.1 物理及化学性能

见表2-1。

表2-1  

<table><tr><td>项 目</td><td>指 标</td><td>实测值</td><td>试验方法</td></tr><tr><td>外 观</td><td>黑色,无明显缺陷</td><td>黑色</td><td>目测</td></tr><tr><td>密度/(g/cm³)</td><td>1.55~1.6</td><td>1.58</td><td>GB/T 1033</td></tr><tr><td>摩擦系数</td><td>0.21~0.26</td><td>0.21~0.24</td><td>GB/T 3960</td></tr><tr><td>磨损率/(10-7mm3·N-1·m-1)</td><td>≤100</td><td>6.3~9.8</td><td>GB/T 3960</td></tr><tr><td>弯曲强度/MPa</td><td>≥60</td><td>126~154</td><td>GB/T 1042</td></tr><tr><td>布氏硬度/MPa</td><td>250~320</td><td>289~321</td><td>HG2-168</td></tr><tr><td>线胀系数(25~100℃)/10-5(1)</td><td>≤5.6</td><td>1.2~4.9</td><td>GB/T 1036</td></tr></table>

注：摩擦磨损试验条件为：MM-200 摩擦磨损试验机，室温，试验时间 $2\mathrm{h}$ ，负荷 $196\mathrm{N}$ ，转速 $200\mathrm{r / min}$ ，对磨环材料 QAL10-4-4、硬度 HB107、尺寸 $\phi 10\mathrm{mm}$ 。

# 2.2 力学性能

# 2.3 耐环境性能

# 2.4 工艺性能

# 2.5 使用性能

舵机台架试验 用PISL材料制备的阻尼环装配在DCD-9型舵机上进行常温、 $-50^{\circ}C$ 低温和 $70^{\circ}C$ 高温考核，舵机各项性能参数正常。经装机使用二年，性能稳定，工作正常。

# 3 使用工艺

PISL-35 填充聚酰亚胺材料可采用车削、磨削等机加工方法加工成所需零件。

# 4 其他

4.1 包装 木箱或纸箱包装，包装产品每箱总重一般不超过 $20\mathrm{kg}$ ，箱内附产品合格证和使用说明书等，此外可根据用户要求提供批次产品性能测试数据。  
4.2 运输 一般为铁路运输，特殊要求时可采取航空运输或邮寄方式。  
4.3 贮存 应存放于常温、干燥、清洁、无碰撞环境中。

# 5 使用建议

选用。

# 参考文献

[1] 中国科学院兰州化学物理研究所. 航空舵机用 PISL-35 阻尼环材料鉴定材料. 1996

编写 陶江 李同生

审校 陈润斋

# JS-1 三层复合自润滑材料及其卷制轴套、垫圈

# 1 概述

JS-1 三层复合自润滑材料由氟塑料-青铜-钢背构成。与早先的 JS-A 是同类材料, 性能有所改进。具有金属的高强度、导热性及聚四氟乙烯塑料的低摩擦等特性, 可在干摩擦下或油中长期工作, 也能在低速高载、高温、低温、真空、水等特殊工况中使用, 特别适用于滑动及摆动运动机械。使用温度范围为 $-60 \sim 280^{\circ} \mathrm{C}$ 。  
JS-1材料可制成各种规格的轻质、薄壁的滑动轴承卷制轴套，止推垫圈，导轨，滑板，球面座等自润滑零件，适用于飞机、直升机、发动机及其各种附件机构。  
JS-1材料的性能达到了国外同类DU材料的水平，可以替代进口。  
1.1 牌号及名称 JS-1 三层复合自润滑板材;JS-1 滑动轴承卷制轴套;JS-1 止推垫圈。  
1.2 基本组成 聚四氟乙烯、烧结青铜、钢板。  
1.3 材料标准 ZBH 46001-1987《塑料一青铜一钢背三层复合自润滑板材技术条件》；GB/T 12613-1990《滑动轴承卷制轴套》。  
1.4 使用工艺说明书   
1.5 供应状态 JS-1 三层复合自润滑板材标准尺寸及公差见表 1-1;JS-1 滑动轴承卷制轴套标准尺寸见表 1-2;JS-1 止推垫圈标准尺寸见表 1-3。

表1-1  

<table><tr><td>公称厚度/mm</td><td>公差/mm</td><td>公称宽度/mm</td><td>公称长度/mm</td><td>公称厚度/mm</td><td>公差/mm</td><td>公称宽度/mm</td><td>公称长度/mm</td></tr><tr><td>1.0</td><td>0.05</td><td rowspan="2">120</td><td rowspan="2">500</td><td>2.0</td><td>0.06</td><td rowspan="2">120</td><td rowspan="2">500</td></tr><tr><td>1.5</td><td>0.05</td><td>2.5</td><td>0.07</td></tr></table>

表1-2  

<table><tr><td colspan="2">名义尺寸φ</td><td colspan="2">推荐公差</td><td rowspan="2">名义壁厚t</td><td colspan="17">轴套长度(b)±0.25</td><td colspan="2">内外倒角</td><td>开口</td><td></td></tr><tr><td>内径</td><td>外径</td><td>座孔</td><td>轴</td><td>5</td><td>6</td><td>7</td><td>8</td><td>10</td><td>12</td><td>15</td><td>20</td><td>25</td><td>30</td><td>40</td><td>50</td><td>60</td><td>70</td><td>80</td><td>90</td><td>95</td><td>100</td><td>C1</td><td>C2</td><td>e</td></tr><tr><td>6</td><td>8</td><td rowspan="12">H7</td><td rowspan="12">f7</td><td rowspan="12">1.0</td><td>-</td><td>-</td><td>-</td><td>-</td><td>-</td><td>-</td><td>-</td><td>-</td><td>-</td><td>-</td><td>-</td><td>-</td><td>-</td><td>-</td><td>-</td><td>-</td><td rowspan="12">-</td><td rowspan="12">0.4±0.2</td><td rowspan="12">0.8±0.2</td><td rowspan="12">≤1.5</td><td></td></tr><tr><td>7</td><td>9</td><td>-</td><td>-</td><td>-</td><td>-</td><td>-</td><td>-</td><td>-</td><td>-</td><td>-</td><td>-</td><td>-</td><td>-</td><td>-</td><td>-</td><td>-</td><td>-</td><td></td></tr><tr><td>8</td><td>10</td><td>-</td><td>-</td><td>-</td><td>-</td><td>-</td><td>-</td><td>-</td><td>-</td><td>-</td><td>-</td><td>-</td><td>-</td><td>-</td><td>-</td><td>-</td><td>-</td><td></td></tr><tr><td>9</td><td>11</td><td>-</td><td>-</td><td>-</td><td>-</td><td>-</td><td>-</td><td>-</td><td>-</td><td>-</td><td>-</td><td>-</td><td>-</td><td>-</td><td>-</td><td>-</td><td>-</td><td></td></tr><tr><td>10</td><td>12</td><td>-</td><td>-</td><td>-</td><td>-</td><td>-</td><td>-</td><td>-</td><td>-</td><td>-</td><td>-</td><td>-</td><td>-</td><td>-</td><td>-</td><td>-</td><td>-</td><td></td></tr><tr><td>12</td><td>14</td><td>-</td><td>-</td><td>-</td><td>-</td><td>-</td><td>-</td><td>-</td><td>-</td><td>-</td><td>-</td><td>-</td><td>-</td><td>-</td><td>-</td><td>-</td><td>-</td><td></td></tr><tr><td>13</td><td>15</td><td>-</td><td>-</td><td>-</td><td>-</td><td>-</td><td>-</td><td>-</td><td>-</td><td>-</td><td>-</td><td>-</td><td>-</td><td>-</td><td>-</td><td>-</td><td>-</td><td></td></tr><tr><td>14</td><td>16</td><td>-</td><td>-</td><td>-</td><td>-</td><td>-</td><td>-</td><td>-</td><td>-</td><td>-</td><td>-</td><td>-</td><td>-</td><td>-</td><td>-</td><td>-</td><td>-</td><td></td></tr><tr><td>15</td><td>17</td><td>-</td><td>-</td><td>-</td><td>-</td><td>-</td><td>-</td><td>-</td><td>-</td><td>-</td><td>-</td><td>-</td><td>-</td><td>-</td><td>-</td><td>-</td><td>-</td><td></td></tr><tr><td>16</td><td>18</td><td>-</td><td>-</td><td>-</td><td>-</td><td>-</td><td>-</td><td>-</td><td>-</td><td>-</td><td>-</td><td>-</td><td>-</td><td>-</td><td>-</td><td>-</td><td>-</td><td></td></tr><tr><td>17</td><td>19</td><td>-</td><td>-</td><td>-</td><td>-</td><td>-</td><td>-</td><td>-</td><td>-</td><td>-</td><td>-</td><td>-</td><td>-</td><td>-</td><td>-</td><td>-</td><td>-</td><td></td></tr><tr><td>18</td><td>20</td><td>-</td><td>-</td><td>-</td><td>-</td><td>-</td><td>-</td><td>-</td><td>-</td><td>-</td><td>-</td><td>-</td><td>-</td><td>-</td><td>-</td><td>-</td><td>-</td><td></td></tr></table>

固体润滑剂  

<table><tr><td colspan="2">名义尺寸ø</td><td colspan="2">推荐公差</td><td rowspan="2">名义壁厚t</td><td colspan="17">轴套长度(h)=0.25</td><td colspan="3">内外倒角</td><td>开口</td></tr><tr><td>内径</td><td>外径</td><td>座孔</td><td>轴</td><td>5</td><td>6</td><td>7</td><td>8</td><td>10</td><td>12</td><td>15</td><td>20</td><td>25</td><td>30</td><td>40</td><td>50</td><td>60</td><td>70</td><td>80</td><td>90</td><td>95</td><td>100</td><td>C1</td><td>C2</td><td>e</td></tr><tr><td>19</td><td>22</td><td rowspan="5">H7</td><td rowspan="5">f7</td><td rowspan="5">1.5</td><td></td><td></td><td></td><td></td><td></td><td></td><td>--</td><td></td><td></td><td></td><td></td><td></td><td></td><td></td><td></td><td></td><td></td><td></td><td></td><td></td><td></td></tr><tr><td>20</td><td>23</td><td></td><td></td><td></td><td></td><td></td><td>-</td><td>-</td><td>-</td><td>-</td><td>-</td><td></td><td></td><td></td><td></td><td></td><td></td><td></td><td></td><td></td><td></td><td></td></tr><tr><td>22</td><td>25</td><td></td><td></td><td></td><td></td><td></td><td>-</td><td>-</td><td>-</td><td>-</td><td>-</td><td></td><td></td><td></td><td></td><td></td><td></td><td></td><td></td><td></td><td></td><td></td></tr><tr><td>24</td><td>27</td><td></td><td></td><td></td><td></td><td></td><td></td><td></td><td></td><td></td><td>-</td><td></td><td></td><td></td><td></td><td></td><td></td><td></td><td></td><td></td><td></td><td></td></tr><tr><td>25</td><td>28</td><td></td><td></td><td></td><td></td><td></td><td>-</td><td>-</td><td>-</td><td>-</td><td>-</td><td></td><td></td><td></td><td></td><td></td><td></td><td></td><td></td><td></td><td></td><td></td></tr><tr><td>26</td><td>30</td><td rowspan="8">H7</td><td rowspan="8">f7</td><td rowspan="8">2.0</td><td></td><td></td><td></td><td></td><td></td><td></td><td>-</td><td>-</td><td>-</td><td></td><td></td><td></td><td></td><td></td><td></td><td></td><td></td><td></td><td></td><td></td><td></td></tr><tr><td>28</td><td>32</td><td></td><td></td><td></td><td></td><td></td><td></td><td>-</td><td>-</td><td>-</td><td></td><td></td><td></td><td></td><td></td><td></td><td></td><td></td><td></td><td></td><td></td><td></td></tr><tr><td>30</td><td>34</td><td></td><td></td><td></td><td></td><td></td><td>-</td><td>-</td><td>-</td><td>-</td><td>-</td><td></td><td></td><td></td><td></td><td></td><td></td><td></td><td></td><td></td><td></td><td></td></tr><tr><td>31</td><td>35</td><td></td><td></td><td></td><td></td><td></td><td></td><td></td><td></td><td>-</td><td></td><td></td><td></td><td></td><td></td><td></td><td></td><td></td><td></td><td></td><td></td><td></td></tr><tr><td>32</td><td>36</td><td></td><td></td><td></td><td></td><td></td><td></td><td></td><td></td><td></td><td></td><td></td><td></td><td></td><td></td><td></td><td></td><td></td><td></td><td></td><td></td><td></td></tr><tr><td>35</td><td>39</td><td></td><td></td><td></td><td></td><td></td><td></td><td>-</td><td></td><td></td><td>-</td><td></td><td></td><td></td><td></td><td></td><td></td><td></td><td></td><td></td><td></td><td></td></tr><tr><td>38</td><td>42</td><td></td><td></td><td></td><td></td><td></td><td></td><td></td><td>-</td><td></td><td></td><td></td><td></td><td></td><td></td><td></td><td></td><td></td><td></td><td></td><td></td><td></td></tr><tr><td>40</td><td>44</td><td></td><td></td><td></td><td></td><td></td><td>-</td><td>-</td><td>-</td><td>-</td><td>-</td><td></td><td></td><td></td><td></td><td></td><td></td><td></td><td></td><td></td><td></td><td></td></tr><tr><td>45</td><td>50</td><td rowspan="7">H7</td><td rowspan="7">f7</td><td rowspan="7">2.5</td><td></td><td></td><td></td><td></td><td></td><td></td><td></td><td>-</td><td></td><td></td><td></td><td></td><td></td><td></td><td></td><td></td><td></td><td></td><td></td><td></td><td></td></tr><tr><td>50</td><td>55</td><td></td><td></td><td></td><td></td><td></td><td></td><td></td><td></td><td>-</td><td></td><td></td><td></td><td></td><td></td><td></td><td></td><td></td><td></td><td></td><td></td><td></td></tr><tr><td>55</td><td>60</td><td></td><td></td><td></td><td></td><td></td><td></td><td></td><td></td><td></td><td>-</td><td></td><td></td><td></td><td></td><td></td><td></td><td></td><td></td><td></td><td></td><td></td></tr><tr><td>60</td><td>65</td><td></td><td></td><td></td><td></td><td></td><td></td><td></td><td></td><td></td><td>-</td><td></td><td></td><td></td><td></td><td></td><td></td><td></td><td></td><td></td><td></td><td></td></tr><tr><td>65</td><td>70</td><td></td><td></td><td></td><td></td><td></td><td></td><td></td><td></td><td></td><td></td><td></td><td></td><td></td><td></td><td></td><td></td><td></td><td></td><td></td><td></td><td></td></tr><tr><td>70</td><td>75</td><td></td><td></td><td></td><td></td><td></td><td></td><td></td><td></td><td></td><td></td><td></td><td></td><td></td><td></td><td>-</td><td></td><td></td><td></td><td></td><td></td><td></td></tr><tr><td>75</td><td>80</td><td></td><td></td><td></td><td></td><td></td><td></td><td></td><td></td><td></td><td></td><td></td><td></td><td></td><td></td><td></td><td></td><td></td><td></td><td></td><td></td><td></td></tr><tr><td>80</td><td>85</td><td rowspan="10">H7</td><td rowspan="10">h8</td><td rowspan="10">2.47</td><td></td><td></td><td></td><td></td><td></td><td></td><td></td><td></td><td></td><td></td><td></td><td></td><td></td><td>-</td><td></td><td></td><td></td><td></td><td></td><td></td><td></td></tr><tr><td>85</td><td>90</td><td></td><td></td><td></td><td></td><td></td><td></td><td></td><td></td><td></td><td></td><td></td><td></td><td></td><td>-</td><td></td><td></td><td></td><td></td><td></td><td></td><td></td></tr><tr><td>90</td><td>95</td><td></td><td></td><td></td><td></td><td></td><td></td><td></td><td></td><td></td><td></td><td></td><td></td><td></td><td>-</td><td></td><td></td><td></td><td></td><td></td><td></td><td></td></tr><tr><td>100</td><td>105</td><td></td><td></td><td></td><td></td><td></td><td></td><td></td><td></td><td></td><td></td><td></td><td></td><td>-</td><td></td><td></td><td></td><td></td><td>-</td><td></td><td></td><td></td></tr><tr><td>110</td><td>115</td><td></td><td></td><td></td><td></td><td></td><td></td><td></td><td></td><td></td><td></td><td></td><td></td><td>-</td><td></td><td></td><td></td><td></td><td>-</td><td></td><td></td><td></td></tr><tr><td>120</td><td>125</td><td></td><td></td><td></td><td></td><td></td><td></td><td></td><td></td><td></td><td></td><td></td><td></td><td>-</td><td></td><td></td><td></td><td></td><td>-</td><td></td><td></td><td></td></tr><tr><td>130</td><td>135</td><td></td><td></td><td></td><td></td><td></td><td></td><td></td><td></td><td></td><td></td><td></td><td></td><td></td><td></td><td>-</td><td></td><td></td><td></td><td></td><td></td><td></td></tr><tr><td>140</td><td>145</td><td></td><td></td><td></td><td></td><td></td><td></td><td></td><td></td><td></td><td></td><td></td><td></td><td></td><td></td><td>-</td><td></td><td></td><td></td><td></td><td></td><td></td></tr><tr><td>150</td><td>155</td><td></td><td></td><td></td><td></td><td></td><td></td><td></td><td></td><td></td><td></td><td></td><td></td><td></td><td></td><td>-</td><td></td><td></td><td></td><td></td><td></td><td></td></tr><tr><td>160</td><td>165</td><td></td><td></td><td></td><td></td><td></td><td></td><td></td><td></td><td></td><td></td><td></td><td>-</td><td></td><td></td><td>-</td><td></td><td></td><td></td><td>-</td><td></td><td></td></tr></table>

表1-3  
mm   

<table><tr><td>内径\(\phi d^{+0.25}_{n}\)</td><td>外径\(\phi D_{-0.25}\)</td><td>厚度\(T^{+0.25}_{n}\)</td><td>定位孔\(\phi A^{+0.375}_{125}\)</td><td>定位孔中心线\(\phi B \pm 0.12\)</td><td>内径\(\phi d^{+0.25}_{n}\)</td><td>外径\(\phi D_{-0.25}\)</td><td>厚度\(T^{+0.03}_{-0.08}\)</td><td>定位孔\(\phi A^{+0.375}_{-0.125}\)</td><td>定位孔中心线\(\phi B \pm 0.12\)</td></tr><tr><td>12</td><td>24</td><td rowspan="7">1.5</td><td>1.5</td><td>18</td><td>26</td><td>44</td><td rowspan="5">1.5</td><td>3.0</td><td>35</td></tr><tr><td>14</td><td>26</td><td rowspan="3">2.0</td><td>20</td><td>28</td><td>48</td><td>38</td><td>38</td></tr><tr><td>16</td><td>30</td><td>23</td><td>32</td><td>54</td><td>43</td><td>43</td></tr><tr><td>18</td><td>32</td><td>25</td><td>38</td><td>62</td><td>50</td><td>50</td></tr><tr><td>20</td><td>36</td><td rowspan="3">3.0</td><td>28</td><td>42</td><td>66</td><td rowspan="2">54</td><td>54</td></tr><tr><td>22</td><td>38</td><td>30</td><td>48</td><td>74</td><td rowspan="2">2.0</td><td>61</td></tr><tr><td>24</td><td>42</td><td>33</td><td>52</td><td>78</td><td>65</td><td>65</td></tr></table>

1.6 应用概况 用JS-1材料制成的卷制轴套、止推垫圈等自润滑零件已在飞机、直升机、发动机及其附件机构上大量应用。在各种工业机械上的应用也效果良好。  
1.7 研制及生产单位 中国科学院兰州化学物理研究所研制并生产。  
1.8 鉴定级别及日期 JS-1 三层复合材料及其作为坦克减震器摩擦片于 1982 年 9 月由兵器工业部 617 厂与中国科学院兰州化学物理研究所共同组织鉴定通过；JS-1 材料及其轴承中试放大和工业试生产于 1987 年 6 月由中国科学院和四川省科委共同组织鉴定通过；直九工程用 JS-1 轴套于 1992 年 5 月由中国科学院组织鉴定通过。

# 2 性能

# 2.1 物理及化学性能

基本物理及化学性能 见表2-1。

表2-1  

<table><tr><td>项 目</td><td>指 标</td><td>实测值</td><td>项 目</td><td>指 标</td><td>实测值</td></tr><tr><td>摩擦系数</td><td></td><td></td><td>干摩擦</td><td>≤6.0</td><td>5.03~5.38</td></tr><tr><td>干摩擦</td><td>≤0.20</td><td>0.13~0.16</td><td>油润滑</td><td>≤4.5</td><td>1.63~2.86</td></tr><tr><td>油润滑</td><td>≤0.08</td><td>0.03~0.04</td><td>线膨胀系数(20~180℃)/(1/℃)</td><td>≤30×10-6</td><td>18×10-6</td></tr><tr><td>磨痕宽度/mm</td><td></td><td></td><td>导热系数/(W·m-1·K-1)</td><td>≥2.3</td><td>2.3</td></tr></table>

# 2.2 力学性能

JS-1材料的力学性能 见表2-2。

表2-2[1]  

<table><tr><td>项 目</td><td>指 标</td><td>实 测 值</td></tr><tr><td>压缩变形(280 MPa)/mm</td><td>≤0.08</td><td>0.047~0.063</td></tr><tr><td>层间结合(60°反复弯曲5次)</td><td>允许有裂纹,不允许有脱层</td><td>弯曲二次有裂纹,五次无脱层</td></tr></table>

# 2.3 耐环境性能

2.4 工艺性能 JS-1 材料在冲床、剪板机、油压机和车床上进行冲切、冲压、剪切、卷制、切削等加工时, 无分层和剥落现象。

# 2.5 使用性能

# 2.5.1 摩擦磨损性能

2.5.1.1JS-1材料制成 $18\mathrm{mm}\times 10\mathrm{mm}\times 2\mathrm{mm}$ 瓦形试样，在M-200型磨损试验机上与1Cr18Ni9Ti磨轮对磨，以摩擦系数大于0.3或摩擦温度升到 $200^{\circ}C$ 作为耐磨寿命终点，其摩擦磨损性能

见表2-3。  
表2-3  

<table><tr><td>试验负荷MPa</td><td>相应PV值MPa·m/s</td><td>摩擦系数</td><td colspan="2">磨损率10-5mg/mh</td><td>试验负荷MPa</td><td>相应PV值MPa·m/s</td><td>摩擦系数</td><td>磨损率10-4mg/m</td><td>耐磨寿命h</td></tr><tr><td>0.98</td><td>1.03</td><td>0.15~0.16</td><td>2.3</td><td>1600</td><td>3.81</td><td>1.00</td><td>0.12</td><td>43.5</td><td>68</td></tr><tr><td>1.90</td><td>1.99</td><td>0.16</td><td>4.3</td><td>552</td><td>1.90</td><td>5.15</td><td>0.14</td><td>30.9</td><td>77</td></tr><tr><td>2.72</td><td>2.82</td><td>0.14</td><td>16.5</td><td>222</td><td>6.54</td><td>6.86</td><td>0.12</td><td>63.3</td><td>39</td></tr></table>

2.5.1.2 JS-1 材料与不同对偶材料对磨时的性能见表 2-4。试验条件同 2.5.1.1，转速 $400 \mathrm{r} / \mathrm{min}$ ，负荷 $343 \mathrm{~N}$ ，对磨 $50 \mathrm{~h}$ 。

表2-4  

<table><tr><td>对偶材料</td><td>摩擦系数</td><td>磨损量/mg</td><td>摩擦温度/℃</td><td>对偶材料</td><td>摩擦系数</td><td>磨损量/mg</td><td>摩擦温度/℃</td></tr><tr><td>1Cr18Ni9Ti</td><td>0.14</td><td>4.3</td><td>100</td><td>SiCr9</td><td>0.14</td><td>1.9</td><td>81</td></tr><tr><td>45号钢</td><td>0.14</td><td>5.7</td><td>88</td><td>黄铜</td><td>0.17</td><td>14.9</td><td>114</td></tr><tr><td>铸铁</td><td>0.15</td><td>5.7</td><td>95</td><td></td><td></td><td></td><td></td></tr></table>

2.5.1.3 JS-1 材料在不同介质中的摩擦磨损性能见表 25。试验条件同 2.5.1.1，转速 $400 \mathrm{r} / \mathrm{min}$ ，负荷 $343 \mathrm{~N}$ 。

表25-1  

<table><tr><td rowspan="2">试验时间h</td><td colspan="3">干摩擦</td><td colspan="3">滴20号机油润滑</td><td colspan="3">滴水润滑</td></tr><tr><td>摩擦系数</td><td>磨损量mg</td><td>摩擦温度C</td><td>摩擦系数</td><td>磨损量mg</td><td>摩擦温度C</td><td>摩擦系数</td><td>磨损量mg</td><td>摩擦温度C</td></tr><tr><td>1</td><td>0.15</td><td>1.6</td><td>73</td><td>0.04</td><td>3.4</td><td>48</td><td>0.22</td><td>34.5</td><td>53</td></tr><tr><td>5</td><td>0.14</td><td>3.2</td><td>78</td><td>0.04</td><td>4.5</td><td>55</td><td>0.19</td><td>75.7</td><td>54</td></tr><tr><td>10</td><td>0.15</td><td>3.3</td><td>81</td><td>0.04</td><td>4.9</td><td>53</td><td>0.431</td><td>2891</td><td>651</td></tr><tr><td>20</td><td>0.14</td><td>4.2</td><td>93</td><td>0.04</td><td>5.8</td><td>59</td><td></td><td></td><td></td></tr><tr><td>50</td><td>0.14</td><td>4.3</td><td>98</td><td>0.04</td><td>6.7</td><td>53</td><td></td><td></td><td></td></tr></table>

① 系试验 $6.5 \mathrm{~h}$ 的数据。

2.5.1.4 JS-1材料的高温摩擦磨损性能见表2-6，用中科院兰州化学物理研究所的栓-盘式高温摩擦试验机测定，栓材料为 $1\mathrm{Cr18Ni9Ti}$ ，盘为JS-1材料。

表26  

<table><tr><td>温度C</td><td>负荷MPa</td><td>速度m/s</td><td>PV值MPa·m/s</td><td>耐磨寿命h</td><td>摩擦系数</td><td>温度C</td><td>负荷MPa</td><td>速度m/s</td><td>PV值MPa·m/s</td><td>耐磨寿命h</td><td>摩擦系数</td></tr><tr><td>200</td><td>7.84</td><td>1.5</td><td>11.8</td><td>100</td><td>0.09~0.11</td><td>280</td><td>1.96</td><td>1.5</td><td>2.94</td><td>55</td><td>0.085~0.10</td></tr><tr><td>250</td><td>5.88</td><td>1.5</td><td>8.82</td><td>84</td><td>0.09~0.10</td><td></td><td></td><td></td><td></td><td></td><td></td></tr></table>

2.5.1.5JS-1材料在 $-60\mathrm{C}$ 处理 $0.5\mathrm{h}$ 后的摩擦磨损性能见表2-7。试验条件同2.5.1.1，转速 $400\mathrm{r / min}$ ，负荷 $343\mathrm{N}_{\circ}$

表2-7  

<table><tr><td>试验时间h</td><td>摩擦系数</td><td>磨损量mg</td><td>摩擦温度C</td><td>试验时间h</td><td>摩擦系数</td><td>磨损量mg</td><td>摩擦温度C</td></tr><tr><td>1</td><td>0.13</td><td>1.3</td><td>90</td><td>20</td><td>0.13</td><td>2.1</td><td>94</td></tr><tr><td>5</td><td>0.14</td><td>1.9</td><td>96</td><td>50</td><td>0.13</td><td>2.4</td><td>94</td></tr><tr><td>10</td><td>0.13</td><td>2.0</td><td>93</td><td></td><td></td><td></td><td></td></tr></table>

2.5.1.6JS-1材料经辐照后的摩擦磨损性能见表2-8。试验条件同2.5.1.1，转速 $400\mathrm{r / min}$ ，负荷 $343\mathrm{N}_{\circ}$ 样品受辐照的剂量为 $2.7\times 10^{15}\sim 4.3\times 10^{13}\mathrm{n / (cm^{\cdot}s)}$

表2-8  

<table><tr><td>试验时间h</td><td>摩擦系数</td><td>磨损量mg</td><td>摩擦温度C</td><td>试验时间h</td><td>摩擦系数</td><td>磨损量mg</td><td>摩擦温度C</td></tr><tr><td>1</td><td>0.13</td><td>2.6</td><td>75</td><td>2°</td><td>0.13</td><td>3.3</td><td>93</td></tr><tr><td>5</td><td>0.13</td><td>2.9</td><td>85</td><td>5°</td><td>0.13</td><td>3.9</td><td>88</td></tr><tr><td>10</td><td>0.13</td><td>3.1</td><td>95</td><td></td><td></td><td></td><td></td></tr></table>

# 2.5.2 极限 $PV$ 值

2.5.2.1 JS-1 材料在干摩擦条件下的极限 $PV$ 值见表 2-9。试验在 MPV-1500 摩擦试验机上进行, 由于受试验机最大负载所限, 为了增加轴套比压, 试验分标准轴套 $(\phi 35 \mathrm{~mm} \times 35 \mathrm{~mm})$ 和轴套宽度减到 $14 \mathrm{~mm}$ 的非标准轴套 $(\phi 35 \mathrm{~mm} \times 14 \mathrm{~mm})$ 两种。

表2-9  

<table><tr><td rowspan="3">轴套</td><td colspan="6">极限PV值/(MPa·m/s)</td><td colspan="6">极限PV值/(MPa·m/s)</td></tr><tr><td colspan="5">速度/(m/s)</td><td>轴套</td><td colspan="6">速度/(m/s)</td></tr><tr><td>0.5</td><td>1.0</td><td>1.5</td><td>2.0</td><td>2.5</td><td>平均值</td><td>0.5</td><td>1.0</td><td>1.5</td><td>2.0</td><td>2.5</td><td>平均值</td></tr><tr><td>标准轴套</td><td>1.56</td><td>1.56</td><td>2.48</td><td>2.18</td><td>1.56</td><td>1.86</td><td>非标准轴套</td><td>7.0</td><td>5.83</td><td>6.4</td><td>6.3</td><td>6.0</td></tr></table>

2.5.2.2JS-1材料在油润滑条件下的极限 $PV$ 值见表2-10。试验条件同2.5.2.1，线速度为 $4\mathrm{m / s}$ ，轴套温升到 $120\mathrm{C}$ 为极限终点。

表2-10  

<table><tr><td>轴套</td><td>极限PV值/(MPa·m·s)</td><td>轴套</td><td>极限PV值/(MPa·m·s)</td></tr><tr><td>标准轴套</td><td>&gt;43.6</td><td>非标准轴套</td><td>&gt;110</td></tr></table>

# 2.5.3 功能考核试验

2.5.3.1 滑油泵台架试验 某直升机发动机滑油泵, 泵压 $1.3 \mathrm{MPa}$ , 最大线速度 $V = 2.96 \mathrm{~m} / \mathrm{s}$ , 使用 MIL-L-23699C 润滑油, 油温 $T = 110^{\circ} \mathrm{C}$ , 该泵装配了轴套 $16 \times 14 \times 15$ JS-1 件, 轴套 $14 \times 12 \times 15$ JS-1 四件。在 201 号发动机上通过了 2000 次循环试车 (1000 h), 在 202 号发动机上通过了 $5 \times 47000$ 次循环性能试车考核, 考核后分解检查, 两种 JS-1 轴套均未发现异常, 复装后滑油泵性能合格,  
2.5.3.2 燃油泵台架试验 直升机燃油泵，泵压 $4\mathrm{MPa}, V = 3.03\mathrm{m / s}, P = 2.86\mathrm{MPa}, PV = 7.58\mathrm{MPa} \cdot \mathrm{m / s}$ ，介质为喷气燃料，该泵安装了轴套 $14 \times 12 \times 12$ JS-1 共四件。随发动机地面试车 $1000\mathrm{h}$ 考核后分解目测磨损正常，复装后燃油泵性能合格。

# 3 使用工艺

3.1 加工方法 JS-1 材料用冲切、剪切、卷制、冲压、切削等机械加工方法制成零件。JS-1 卷制轴套内孔已经精整，除特殊工况外，一般不允许再进行车削和研磨加工，但允许加工油槽、油孔等。JS-1 止推垫圈允许加工定位孔。  
3.2 装配JS-1卷制轴套有一条卷缝，在自由状态下卷缝有间隙，轴套微呈椭圆形，轴套压入座孔后卷缝闭合，轴套内孔呈圆形。

轴套装配一般采用过盈配合，特殊情况下也可采用铆合、粘合和镀锡。

3.3 对偶材质及表面粗糙度 与JS-1材料对磨的偶合面材质一般采用淬硬45号钢。使用不锈钢或镀铬时效果更好。表面粗糙度应不大于 $0.63\mu \mathrm{m}$ ，当不大于 $0.32\mu \mathrm{m}$ 时效果为最好。  
3.4 保护镀层 JS-1 材料背部和端面在需要时，可直接镀保护镀层。一般保护镀层为锡，强腐蚀介质中使用时镀铅、镍等，在水中使用时镀镉。  
3.5 PV值JS1材料的有效寿命取决于PV值。连续安全使用的容许PV值比极限PV值低。在干摩擦下的容许PV值不大于 $1.5\mathrm{MPa}\cdot \mathrm{m / s}$ ，在油润滑下的容许PV值可成十几倍提高。

# 4 其他

4.1 包装 JS-1 板材和止推垫片塑料面用软纸衬垫保护、钢背面涂防锈油脂。板材叠装用胶纸捆扎，用包装箱包装，每箱总重量不超过 $50 \mathrm{~kg}$ 。  
4.2 运输 JS-1 材料可按一般材料用任何运输工具安全运输。  
4.3 储存 储存在通风干燥处，自出厂之日起，保证1年内不生锈。

# 5 使用建议

选用。

# 参考文献

1 中国科学院兰州化学物理研究所. JS-A 自润滑复合材料性能、应用例子及注意事项. 1984
