Repository: C-zj02/CFD-claw

<div align="center">

**English** | [中文](#中文版) | [Français](README_FR.md) | [Русский](README_RU.md) | [हिन्दी](README_HI.md) | [العربية](README_AR.md) | [Português](README_PT.md)

# 🚀 Claude Code Python

**A Complete Python Reimplementation Based on Real Claude Code Source**

*From TypeScript Source → Rebuilt in Python with ❤️*

***
**🔥 Active Development • New Features Weekly 🔥**

</div>

***

## 🎯 What is This?

**Clawd Code** is a **complete Python rewrite** of Claude Code, based on the **real TypeScript source code**.

File: RAG-data/中国航空材料手册(第2版) 第10卷  燃料与润滑材料、纺织材料401-438.pdf-e9e757bc-b69c-4f07-848f-3c2311c05bb2.md (part 2 of 2)
续表 2-1  
1.7 研制及生产单位 北京制线厂北京尼龙搭扣分厂研制；上海第三织带厂、北京制线厂北京尼龙搭扣分厂生产。  
1.8 鉴定级别及日期 1970年由纺织工业部批准生产。

# 2 性能

2.1 物理及化学性能 15-350、20-350、25-350、40-350 锦丝搭扣带的颜色、组织、经线数、纬密、宽度及单位长度质量见表 21。  
2.2力学性能15-350、20-350、25-350、40-350锦丝搭扣带的扣合强力和揭开强力见表22。  
2.3 耐环境性能  
2.4 工艺性能 裁剪、缝纫、粘胶工艺性能良好。

表2-1  

<table><tr><td rowspan="2" colspan="2">性 能</td><td colspan="2">15-350G 锦丝搭扣带</td><td colspan="2">15-350R 锦丝搭扣带</td><td colspan="2">20-350G 锦丝搭扣带</td><td colspan="2">20 350R 锦丝搭扣带</td></tr><tr><td>指标</td><td>典型值</td><td>指标</td><td>典型值</td><td>指标</td><td>典型值</td><td>指标</td><td>典型值</td></tr><tr><td colspan="2">颜色</td><td>草绿、白色、黑色、红色、蓝色</td><td>-</td><td>草绿、白色、黑色、红色、蓝色</td><td>-</td><td>草绿、白色、黑色、红色、蓝色</td><td>-</td><td>草绿、白色、黑色、红色、蓝色</td><td>-</td></tr><tr><td colspan="2">组织</td><td>纱罗组织</td><td>-</td><td>纱罗组织</td><td>-</td><td>纱罗组织</td><td>-</td><td>纱罗组织</td><td>-</td></tr><tr><td rowspan="3">经线数根</td><td>地经</td><td>92</td><td>-</td><td>92</td><td></td><td>124</td><td>-</td><td>124</td><td>-</td></tr><tr><td>勾经</td><td>16</td><td>-</td><td>-</td><td></td><td>24</td><td>-</td><td>-</td><td>-</td></tr><tr><td>绒经</td><td>-</td><td>-</td><td>16</td><td>-</td><td>-</td><td>-</td><td>24</td><td>-</td></tr><tr><td colspan="2">纬密/(根/cm)</td><td>≥21</td><td>22.8</td><td>≥19</td><td>21.1</td><td>≥21</td><td>23.0</td><td>≥19</td><td>20.7</td></tr><tr><td colspan="2">宽度/mm</td><td>15±1.0</td><td>15.0</td><td>15±1.0</td><td>14.9</td><td>20±1.0</td><td>21</td><td>20±1.0</td><td>21</td></tr><tr><td colspan="2">单位长度质量/(g/m)</td><td>≤5.0</td><td>4.7</td><td>≤4.5</td><td>4.3</td><td>≤8.0</td><td>7.2</td><td>≤7.0</td><td>6.1</td></tr><tr><td rowspan="2" colspan="2">性 能</td><td colspan="2">25-350G 锦丝搭扣带</td><td colspan="2">25-350R 锦丝搭扣带</td><td colspan="2">40-350G 锦丝搭扣带</td><td colspan="2">40-350R 锦丝搭扣带</td></tr><tr><td>指标</td><td>典型值</td><td>指标</td><td>典型值</td><td>指标</td><td>典型值</td><td>指标</td><td>典型值</td></tr><tr><td colspan="2">颜色</td><td>草绿、白色、黑色、红色、蓝色</td><td>-</td><td>草绿、白色、黑色、红色、蓝色</td><td>-</td><td>草绿、白色、黑色、红色、蓝色</td><td>-</td><td>草绿、白色、黑色、红色、蓝色</td><td>-</td></tr><tr><td colspan="2">组织</td><td>纱羅組織</td><td>-</td><td>纱罗组织</td><td></td><td>纱罗组织</td><td>-</td><td>纱罗组织</td><td>-</td></tr><tr><td rowspan="3">经线数根</td><td>地经</td><td>152</td><td>-</td><td>152</td><td></td><td>232~236</td><td>-</td><td>232~236</td><td>-</td></tr><tr><td>勾经</td><td>31</td><td>-</td><td>-</td><td></td><td>51~52</td><td>-</td><td>-</td><td>-</td></tr><tr><td>绒经</td><td>-</td><td>-</td><td>31</td><td>-</td><td>-</td><td>-</td><td>51~52</td><td>-</td></tr><tr><td colspan="2">纬密/(根/cm)</td><td>≥21</td><td>22.5</td><td>≥19</td><td>20.7</td><td>≥21</td><td>21.3</td><td>≥19</td><td>20.0</td></tr><tr><td colspan="2">宽度/mm</td><td>25±1.0</td><td>25.3</td><td>25±1.0</td><td>25.3</td><td>40±1.0</td><td>40.9</td><td>40±1.0</td><td>40.0</td></tr><tr><td colspan="2">单位长度质量/(g/m)</td><td>≤10.0</td><td>8.6</td><td>≤8.0</td><td>7.1</td><td>≤15.0</td><td>13.6</td><td>≤13.0</td><td>11.7</td></tr></table>

表2-2  

<table><tr><td rowspan="2">性能</td><td colspan="2">15-350G/R 锦丝搭扣带</td><td colspan="2">20-350G/R 锦丝搭扣带</td><td colspan="2">25-350G/R 锦丝搭扣带</td><td colspan="2">40-350G/R 锦丝搭扣带</td></tr><tr><td>指标</td><td>典型值</td><td>指标</td><td>典型值</td><td>指标</td><td>典型值</td><td>指标</td><td>典型值</td></tr><tr><td>扣合强力/(N/cm²)</td><td>≥3.43</td><td>7.0</td><td>≥3.43</td><td>7.2</td><td>≥3.43</td><td>9.7</td><td>≥3.43</td><td>7.2</td></tr><tr><td>揭开强力(参考)/(N/cm)</td><td>≥1.32</td><td>2.4</td><td>≥1.32</td><td>1.95</td><td>≥1.32</td><td>2.5</td><td>≥1.32</td><td>1.6</td></tr></table>

# 3 使用工艺

3.1 裁剪工艺 单层划线，用剪刀裁剪。  
3.2 缝纫工艺 选用16号或18号机针，配以15号草绿防灼锦丝线，缝纫线迹密度为40/100mm。

# 4 其他

4.1 包装 用纸芯卷成圆盘形，并用白色扎线扎紧。以洁净、坚韧的纸包装，再用塑料袋衬垫后装入纸（板）箱。  
4.2 运输 按非危险品运输。注意防雨、防潮。  
4.3 贮存 贮存于温度 $0 \sim 30^{\circ} \mathrm{C}$ 、相对湿度不大于 $70\%$ 的库房内。防止日光直接照射，远离热源，离墙不少于 $1 \mathrm{~m}$ ，离地面不少于 $0.5 \mathrm{~m}$ 。

# 5 使用建议

推荐。

# 参考文献

1 汉江机械厂. 验收试验报告统计资料: No. 带-45. 1985

审校 征平

# 10号、15号棉线

# I 概述

10号棉线采用J16.2tex精梳棉纱 $2 \times 3$ 股二次加捻而成，15号棉线采用J10.8tex精梳棉纱 $2 \times 3$ 股二次加捻而成。具有伸长率较小，不易滑动，打结性好等特点。主要用于高空救生服的缝纫，以及降落伞有关部件的缝纫。

1.1 牌号及名称 10 号棉线；15 号棉线。  
1.2 基本组成 天然纤维素纤维（棉）。  
1.3 材料标准 FZ66316-1995《特种工业用线》。  
1.4 使用工艺说明书   
1.5 供应状态   
1.6 应用概况 已用于高空救生服的缝纫，以及降落伞有关部件的缝纫。  
1.7 研制及生产单位 上海国棉二十厂研制：四川省海蓉绸厂生产。  
1.8 鉴定级别及日期 1957年由纺织工业部批准生产。

# 2 性能

2.1物理及化学性能 10号、15号棉线的颜色、直径、捻度、捻向、百米质量见表2-1。  
2.2力学性能10号、15号棉线的断裂强力及断裂伸长率见表2-2。  
2.3 耐环境性能  
2.4 工艺性能 缝纫工艺性能良好。

表2-1  

<table><tr><td rowspan="2">性能</td><td colspan="2">10号棉线</td><td colspan="2">15号棉线</td></tr><tr><td>指标</td><td>典型值</td><td>指标</td><td>典型值</td></tr><tr><td>颜色</td><td>原色、红、草绿、蓝、草黄、黄、紫、黑、灰褐</td><td>-</td><td>原色、红、草绿、蓝、草黄、黄、紫、黑、灰褐</td><td>-</td></tr><tr><td>直径(参考)/mm</td><td>0.45</td><td>-</td><td>0.36</td><td>-</td></tr><tr><td>捻向</td><td>S</td><td>-</td><td>S</td><td>-</td></tr><tr><td>百米质量/(g/100m)</td><td>≤11.05</td><td>10.14</td><td>≤7.35</td><td>6.49</td></tr><tr><td>捻度/(个/m)</td><td>560±50</td><td>570</td><td>690±50</td><td>702</td></tr></table>

表2-2[1]  

<table><tr><td rowspan="2">性能</td><td colspan="2">10号棉线</td><td colspan="2">15号棉线</td></tr><tr><td>指标</td><td>典型值</td><td>指标</td><td>典型值</td></tr><tr><td>断裂强力/N</td><td>≥20.7</td><td>24.9</td><td>≥15.3</td><td>18.3</td></tr><tr><td>断裂伸长率/%</td><td>≥6.6</td><td>12.2</td><td>≥6.6</td><td>10.1</td></tr></table>

注：染色后强力可降低 $4\%$ （黑色降低 $6\%$ ）。

# 3 使用工艺

缝纫工艺 用10号棉线缝纫时，选用18号机针，线迹密度为 $30^{\prime \prime}$ 针/100mm。用15号棉线缝纫时，选用18号机针，线迹密度为 $20\sim 30$ 针/100mm。

# 4 其他

4.1 包装卷绕成宝塔式团线。每十只装箱，箱内衬有防潮纸，箱外用铁皮或其他包装材料箍牢。  
4.2 运输 按非危险品运输。注意防雨、防潮。  
4.3 贮存 贮存于温度 $0 \sim 30^{\circ} \mathrm{C}$ 、相对湿度不大于 $70 \%$ 的库房内。防止日光直接照射，远离热源，离墙不少于 $1 \mathrm{~m}$ ，离地面不少于 $0.5 \mathrm{~m}$ 。

# 5 使用建议

选用。

# 参考文献

1 汉江机械厂. 四川阆中绸厂交货试验报告统计资料: No. 线-01. 1985

审校 邹小英

# $105 \times 6$ 芝麻线

# 1 概述

$105 \times 6$ 苎麻线采用6根105tex苎麻纱一次合股加捻而成。具有伸长小, 结扎性及湿强力好等特点。主要用于缝纫降落伞背带系统等厚型麻带或麻棉带、编绕绳环等。

1.1 牌号及名称 $105 \times 6$ 芝麻线。  
1.2 基本组成 天然纤维素纤维（苎麻）。  
1.3 材料标准 FZ66318--1995《特种工业用苎麻线》  
1.4 使用工艺说明书   
1.5 供应状态   
1.6 应用概况 已用于降落伞、航空救生服等厚型麻带或麻棉带的缝纫，以及编绕绳环、救生服装各种接管嘴的结扎。  
1.7 研制及生产单位 上海国棉九厂研制；重庆长丰麻纺织厂生产。  
1.8 鉴定级别及日期 1962年由纺织工业部批准生产。

# 2 性能

2.1物理及化学性能 $105\times 6$ 芝麻线的颜色、直径、捻度、捻向、百米质量见表2-1。  
2.2力学性能 $105\times 6$ 苍麻线的断裂强力及断裂伸长率见表2-2。

# 2.3 耐环境性能

2.4 工艺性能 缝制厚型麻带及麻棉带及结扎接管嘴工艺性能良好。

表2-1  

<table><tr><td rowspan="2">性能</td><td colspan="2">105×6 苎麻线</td><td rowspan="2">性能</td><td colspan="2">105×6 苎麻线</td></tr><tr><td>指标</td><td>典型值</td><td>指标</td><td>典型值</td></tr><tr><td>颜色</td><td>草绿</td><td>--</td><td>白米质量(g/100m)</td><td>≤69</td><td>61.9</td></tr><tr><td>直径(参考)/mm</td><td>0.95</td><td>--</td><td rowspan="2">捻度/(个/m)</td><td rowspan="2">140+10-5</td><td rowspan="2">144.05</td></tr><tr><td>捻向</td><td>Z</td><td>--</td></tr></table>

表2-2  

<table><tr><td rowspan="2">性能</td><td colspan="2">105×6 芝麻线</td><td rowspan="2">性能</td><td colspan="2">105×6 芝麻线</td></tr><tr><td>指标</td><td>典型值</td><td>指标</td><td>典型值</td></tr><tr><td>断裂强力/N</td><td>≥152</td><td>194.0</td><td>断裂伸长率/%</td><td>≥3</td><td>4.9</td></tr></table>

# 3 使用工艺

缝纫工艺 缝纫及手工编绕结扎前，麻线应经过上蜡（蜡经 $160\sim 210^{\circ}\mathrm{C}$ 加热）处理，使用时才不易发毛。

# 4 其他

4.1 包装卷绕成宝塔式团线。每十只装箱，箱内衬有防潮纸，箱外用铁皮或其他包装材料箍牢。  
4.2 运输 按非危险品运输。注意防雨、防潮。  
4.3 贮存 贮存于温度 $0 \sim 30^{\circ} \mathrm{C}$ 、相对湿度不大于 $70\%$ 的库房内。防止日光直接照射，远离热源，离墙不少于 $1 \mathrm{~m}$ ，离地面不少于 $0.5 \mathrm{~m}$ 。

# 5 使用建议

选用。

# 参考文献

1 汉江机械厂. 重庆苎麻纺织总厂交货试验报告统计资料: No. 线-02.1985

审校 鲁小英

# 2号A、3号锦丝线

# 1 概述

2号A锦丝线采用277.8dtex高强锦丝 $4\times 3$ 股，3号锦丝线采用277.8dtex锦丝 $3\times 3$ 股，均为二次加捻而成。具有强度高、粗实、柔滑等特点。主要用于缝纫降落伞锦丝带制成的背带系统、连接带及航

空救生服装接管嘴扎结。

1.1 牌号及名称 2号A锦丝线、3号锦丝线。  
1.2 基本组成 聚酰胺6纤维。  
1.3 材料标准 FZ66316 1995《特种工业用线·  
1.4 使用工艺说明书   
1.5 供应状态   
1.6 应用概况 已用于缝纫厚型锦丝带以及扎结之用。为了改善缝纫性能，作缝纫之用时，应进行防灼处理。  
1.7 研制及生产单位 2 号 A 锦丝线由四川省海蓉绸厂研制, 3 号锦丝线由上海丽新织造厂研制; 上海第三织带厂、四川省海蓉绸厂生产。  
1.8 鉴定级别及日期 2号A锦丝线：1988年由纺织工业部鉴定通过；3号锦丝线：1962年由纺织工业部鉴定通过。

# 2 性能

2.1物理及化学性能2号A锦丝线、3号锦丝线的颜色、百米质量、捻度、捻向见表21，  
2.2力学性能2号A锦丝线、3号锦丝线的断裂强力及断裂伸长率见表2-2。  
2.3 耐环境性能  
2.4 工艺性能 缝纫厚型带及结扎接管嘴工艺性能良好，但当机速过快，设备状态欠佳时，线易起毛。

表2-1  

<table><tr><td rowspan="2">性能</td><td colspan="2">2号A锦丝线</td><td colspan="2">3号锦丝线</td></tr><tr><td>指标</td><td>典型值</td><td>指标</td><td>典型值</td></tr><tr><td>颜色</td><td>练白</td><td>-</td><td>练白、草绿、橙黄、蓝色、黑色</td><td>-</td></tr><tr><td>百米质量/(g/100m)</td><td>≤45.0</td><td>39.8</td><td>≤33.33</td><td>30.0</td></tr><tr><td>捻度/(个/m)</td><td>300±30</td><td>301</td><td>320±30</td><td>316</td></tr><tr><td>捻向</td><td>Z</td><td>Z</td><td>Z</td><td>Z</td></tr></table>

注：1 2号A锦丝线的典型值取自防灼锦丝线。  
2 3号锦丝线的典型值取自防灼草绿锦丝线。

表2-2  

<table><tr><td rowspan="2">性能</td><td colspan="2">2号A锦丝线</td><td colspan="2">3号锦丝线</td></tr><tr><td>指标(平均)</td><td>典型值</td><td>指标(平均)</td><td>典型值</td></tr><tr><td>断裂强力/N</td><td>≥147.0</td><td>204</td><td>≥107.9</td><td>111</td></tr><tr><td>断裂伸长率/%</td><td>≥25</td><td>30.6</td><td>≥25</td><td>34.0</td></tr></table>

注：1 2号A锦丝线的典型值取自防灼锦丝线。  
2 3号锦丝线的典型值取自防灼草绿锦丝线。

# 3 使用工艺

缝纫工艺 缝纫厚型锦丝带时，选用18号机针，线迹密度为 $30^{\prime \prime} / 100\mathrm{mm}$ 。

# 4 其他

4.1包装卷绕成宝塔式线团。用防潮纸包好装入纸(板)箱，箱外用铁皮或其他包装材料箍牢。

4.2 运输 按非危险品运输。注意防雨、防潮。  
4.3 贮存 贮存于温度 $0 \sim 30^{\circ} \mathrm{C}$ 、相对湿度不大于 $70\%$ 的库房内。防止日光直接照射，远离热源，离墙不少于 $1 \mathrm{~m}$ ，离地面不少于 $0.5 \mathrm{~m}$ 。

# 5 使用建议

选用。

# 参考文献

1 汉江机械厂. 验收试验报告统计资料: No. 线-03. 1985   
2 宏伟机械厂. 验收试验报告统计资料: No. 线-04.1999

编写 蔡敬刚 马衍富

审校 邹小英

# 8号、9号、13号、15号、18号锦丝线

# 1 概述

8号锦丝线采用55.5dtex锦丝 $8\times 3$ 股，9号锦丝线采用55.5dtex锦丝 $6\times 3$ 股，13号锦丝线采用55.5dtex锦丝 $5\times 3$ 股，18号锦丝线采用55.5dtex锦丝 $3\times 3$ 股，均经二次加捻而成。为改善缝纫性能，均应经防灼处理；8号、9号锦丝线主要用于降落伞伞绳等部件的锯齿形针脚及弹射座椅有关部件的缝纫，13号、15号锦丝线用于降落伞、航空救生服装和弹射座椅有关部件的缝纫。18号锦丝线用作高空救生服装等零部件的缝纫。

1.1 牌号及名称 8号锦丝线、9号锦丝线、13号锦丝线、15号锦丝线、18号锦丝线。  
1.2 基本组成 聚酰胺6纤维。  
1.3 材料标准 FZ66316—1995《特种工业用线》。  
1.4 使用工艺说明书   
1.5 供应状态   
1.6 应用概况 已用于降落伞的伞绳、伞衣、伞衣套和代偿服、抗荷服、弹射座椅有关部件的缝纫。为了改善缝纫性能，作缝纫之用时，应进行防灼处理。  
1.7 研制及生产单位 8 号锦丝线由四川省海蓉绸厂研制, 其余为上海丽新织造厂研制; 上海第三织带厂、四川省海蓉绸厂生产。  
1.8 鉴定级别及日期 8 号锦丝线: 1988 年由纺织工业部鉴定通过; 9 号、13 号、15 号、18 号锦丝线; 1962 年由纺织工业部鉴定通过。

# 2 性能

2.1 物理及化学性能 8号、9号、13号、15号、18号锦丝线的颜色、百米质量、捻度及捻向见表2-1。

2.2力学性能8号、9号、13号、15号、18号锦丝线的断裂强力及断裂伸长率见表2-2。

# 2.3 耐环境性能

2.4 工艺性能 当机速过快，设备状态欠佳，缝纫时线易起毛。

表2-1 2.  

<table><tr><td rowspan="2">性能</td><td colspan="3">8号锦丝线</td><td colspan="4">9号锦丝线</td></tr><tr><td>指标</td><td colspan="2">典型值</td><td colspan="2">指标</td><td colspan="2">典型值</td></tr><tr><td>颜色</td><td>练白、草绿</td><td colspan="4">练白、草绿、橙黄蓝、黑</td><td colspan="2"></td></tr><tr><td>百米质量/(g/100m)</td><td>≤14.0</td><td colspan="2">13.5</td><td colspan="2">≤10.87</td><td colspan="2">9.2</td></tr><tr><td>捻度/(个/m)</td><td>320±20</td><td colspan="2">311.6</td><td colspan="2">350±40</td><td colspan="2">351</td></tr><tr><td>捻向</td><td>Z</td><td colspan="2">Z</td><td colspan="2">Z</td><td colspan="2">Z</td></tr><tr><td rowspan="2">性能</td><td colspan="2">13号锦丝线</td><td colspan="2">15号锦丝线</td><td colspan="3">18号锦丝线</td></tr><tr><td>指标</td><td>典型值</td><td>指标</td><td>典型值</td><td>指标</td><td colspan="2">典型值</td></tr><tr><td>颜色</td><td>练白、草绿、橙黄、蓝、黑</td><td>-</td><td>练白、草绿、橙黄、蓝、黑</td><td>-</td><td>练白、草绿、橙黄、蓝、黑</td><td colspan="2">-</td></tr><tr><td>百米质量/(g/100m)</td><td>≤8.85</td><td>8.9</td><td>≤6.99</td><td>6.86</td><td>≤5.24</td><td colspan="2">4.86</td></tr><tr><td>捻度/(个/m)</td><td>300±30</td><td>301</td><td>320±30</td><td>316</td><td>550±60</td><td colspan="2">535</td></tr><tr><td>捻向</td><td>Z</td><td>Z</td><td>Z</td><td>Z</td><td>Z</td><td colspan="2">Z</td></tr></table>

注：典型值取自防灼草绿锦丝线。

表2-2-2  

<table><tr><td rowspan="2">性能</td><td colspan="3">8号锦丝线</td><td colspan="4">9号锦丝线</td></tr><tr><td>指标(平均)</td><td colspan="2">典型值</td><td colspan="2">指标(平均)</td><td colspan="2">典型值</td></tr><tr><td>断裂强力/N</td><td>≥33.0</td><td colspan="2">58</td><td colspan="2">≥36.3</td><td colspan="2">45</td></tr><tr><td>断裂伸长率/%</td><td>≥30</td><td colspan="2">32</td><td colspan="2">≥25</td><td colspan="2">31.6</td></tr><tr><td rowspan="2">性能</td><td colspan="2">13号锦丝线</td><td colspan="2">15号锦丝线</td><td colspan="3">18号锦丝线</td></tr><tr><td>指标(平均)</td><td>典型值</td><td>指标(平均)</td><td>典型值</td><td>指标(平均)</td><td colspan="2">典型值</td></tr><tr><td>断裂强力/N</td><td>≥27.5</td><td>28.8</td><td>≥21.6</td><td>30.4</td><td>≥16.7</td><td colspan="2">22.5</td></tr><tr><td>断裂伸长率/%</td><td>≥25</td><td>31.9</td><td>≥25</td><td>32.6</td><td>≥25</td><td colspan="2">33.9</td></tr></table>

注：典型值取自防灼草绿锦丝线。

# 3 使用工艺

缝纫工艺 8 号、9 号锦丝线缝纫降落伞伞绳等部件, 选用 $19 \sim 20$ 号机针, 以线迹密度为 $25^{+5}$ 齿/ $100 \mathrm{~mm}$ , 在锯齿机上缝纫。13 号、15 号、18 号锦丝线缝纫降落伞和高空救生服时, 选用 $16 \sim 18$ 号机针, 可采用线迹密度为 $30_{-5}^{0}$ 针/ $100 \mathrm{~mm}$ 或 $45_{-5}^{0}$ 针/ $100 \mathrm{~mm}$ , 在单针机或双针机上缝纫。

# 4 其他

4.1 包装卷绕成宝塔式线团。小线团每十只包好捆扎后装箱。股线大团数十只装箱。箱内用防潮纸衬垫，箱外用铁皮或其他包装材料箍牢。  
4.2 运输 按非危险品运输。注意防雨、防潮。  
4.3 贮存 贮存于温度 $0 \sim 30^{\circ} \mathrm{C}$ 、相对湿度不大于 $70 \%$ 的库房内。防止日光直接照射，远离热源，

离墙不少于 $1\mathrm{m}$ ，离地面不少于 $0.5\mathrm{m}$ 。

# 5 使用建议

推荐。

# 参考文献

1 汉江机械厂. 验收试验报告统计资料: No. 线-05. 1985   
2 宏伟机械厂. 验收试验报告统计资料: No. 线-06.1999

编写 蔡敬刚 马衍富

审校 邹小英

# 2号涤丝线、12号涤纶线

# 1 概述

2号涤丝线采用155.3dtex涤丝 $9\times 3$ 股加捻而成，并经防灼处理，改善缝纫工艺性能。12号涤纶线采用29.5tex短纤维涤纶纱3股并合加捻而成，主要特点是耐气候性好。2号涤丝线适于缝制拦阻网；12号涤纶线适于缝制维纶帆布制造的飞机盖布。

1.1 牌号及名称 2号涤丝线；12号涤纶线。  
1.2 基本组成 聚酯纤维。  
1.3 材料标准 FZ66316 1995《特种工业用线》。  
1.4 使用工艺说明书   
1.5 供应状态   
1.6 应用概况 2号涤丝线：已用于缝制拦阻网；12号涤纶线：已用于缝制维纶帆布制造的飞机盖布。  
1.7 研制及生产单位 2号涤丝线：上海第三织带厂研制并生产；12号涤纶线：上海中国飞纶线厂生产。  
1.8 鉴定级别及日期 2号涤丝线：1980年由纺织工业部批准生产。

# 2 性能

2.1物理及化学性能 2号涤丝线、12号涤纶线的颜色、直径、捻度、捻向、百米质量见表2-1。  
2.2力学性能2号涤丝线、12号涤纶线的断裂强力及断裂伸长率见表2-2。

表2-1  

<table><tr><td rowspan="2">性能</td><td colspan="2">2号涤丝线</td><td colspan="2">12号涤纶线</td></tr><tr><td>指标</td><td>典型值</td><td>指标</td><td>典型值</td></tr><tr><td>颜色</td><td>草绿</td><td>--</td><td>原色、黑色、漂白、什色</td><td>-</td></tr></table>

# 缝线

续表 2-1  

<table><tr><td rowspan="2">性能</td><td colspan="2">2号涤丝线</td><td colspan="2">12号涤纶线</td></tr><tr><td>指标</td><td>典型值</td><td>指标</td><td>典型值</td></tr><tr><td>直径(参考)/mm</td><td>0.83</td><td>-</td><td>0.39</td><td>-</td></tr><tr><td>捻向</td><td>Z</td><td>-</td><td>Z</td><td>-</td></tr><tr><td>百米质量/(g/100m)</td><td>≤54</td><td>-</td><td>≤10.5</td><td>9.3</td></tr><tr><td>捻度/(个/m)</td><td>280±30</td><td>-</td><td>460±50</td><td>479</td></tr></table>

表2-2  

<table><tr><td rowspan="2">性能</td><td colspan="2">2号涤丝线</td><td colspan="2">12号涤纶线</td></tr><tr><td>指标</td><td>典型值</td><td>指标</td><td>典型值</td></tr><tr><td>断裂强力/N</td><td>≥173.2</td><td>-</td><td>≥27.7</td><td>32.3</td></tr><tr><td>断裂伸长率/%</td><td>≥17</td><td>-</td><td>≥15</td><td>23.9</td></tr></table>

# 3 使用工艺

缝纫工艺 2号涤丝线用于缝制厚型锦丝带时，选用 $25\sim 26$ 号机针，线迹密度为 $20_{-5}^{+2}$ 针/100mm；12号涤纶线用于缝制维纶帆布制品时，选用 $19\sim 20$ 号机针，线迹密度为 $25_{0}^{+5}$ 针/100mm。

# 4 其他

4.1 包装 卷绕成宝塔式团线。用防潮纸包装，再装入纸(板)箱。  
4.2 运输 按非危险品运输。注意防雨、防潮。  
4.3 贮存 贮存于温度 $0 \sim 30^{\circ} \mathrm{C}$ 、相对湿度不大于 $70\%$ 的库房内。防止日光直接照射，远离热源，离墙不少于 $1 \mathrm{~m}$ ，离地面不少于 $0.5 \mathrm{~m}$ 。

# 5 使用建议

选用。

# 参考文献

1宏光空降装备厂，上海中国飞轮制线厂交货试验报告统计资料：No.线-05.1985

审校 邹小英

# 8号、10号芳纶线

# 1 概述

8号芳纶线采用420dtex芳纶丝 $1\times 3$ 股加捻而成，10号芳纶线采用420dtex芳纶丝 $1\times 2$ 股加捻而成。具有强力高，伸长率小，弹性模量大，耐高温等特点。主要用于阻力伞的缝制。

1.1 牌号及名称 8号芳纶线；10号芳纶线。  
1.2 基本组成芳族聚酰胺纤维。  
1.3 材料标准 8号芳纶线：Q/WFRK110—1993《9722阻力伞用芳纶带、芳纶线》；10号芳纶线：川Q/RTB010—1993《10号芳纶线》。   
1.4 使用工艺说明书   
1.5 供应状态   
1.6 应用概况 已用于缝制阻力伞的连接带和伞衣。  
1.7 研制及生产单位 8 号芳纶线: 上海第三织带厂研制; 上海第三织带厂、四川省海蓉绸厂生产; 10 号芳纶线: 四川省海蓉绸厂研制并生产。  
1.8 鉴定级别及日期 8 号芳纶线: 1993 年由上海纺织工业局鉴定并批准生产; 10 号芳纶线: 1993 年由四川省丝绸公司鉴定并批准生产。

# 2 性能

2.1物理及化学性能8号、10号芳纶线的颜色、直径、捻度、捻向、百米质量见表2-1。  
2.2力学性能8号、10号芳纶线的断裂强力及断裂伸长率见表2-2。  
2.3 耐环境性能  
2.4 工艺性能 缝纫工艺性能良好。

表2-1[1~2]   

<table><tr><td rowspan="2">性能</td><td colspan="2">8号芳纶线</td><td colspan="2">10号芳纶线</td><td rowspan="2">性能</td><td colspan="2">8号芳纶线</td><td colspan="2">10号芳纶线</td></tr><tr><td>指标</td><td>典型值</td><td>指标</td><td>典型值</td><td>指标</td><td>典型值</td><td>指标</td><td>典型值</td></tr><tr><td>颜色</td><td>原色</td><td>-</td><td>原色</td><td>-</td><td>百米质量/(g/100m)</td><td>≤14.0</td><td>12.0</td><td>≤10.5</td><td>9.4</td></tr><tr><td>直径(参考)/mm</td><td>0.49</td><td>-</td><td>0.45</td><td>--</td><td rowspan="2">捻度/(个/m)</td><td rowspan="2">300±30</td><td rowspan="2">273.4</td><td rowspan="2">280±10</td><td rowspan="2">284.8</td></tr><tr><td>捻向</td><td>Z</td><td>-</td><td>Z</td><td>-</td></tr></table>

表2-21-2  

<table><tr><td rowspan="2">性能</td><td colspan="2">8号芳纶线</td><td colspan="2">10号芳纶线</td></tr><tr><td>指标</td><td>典型值</td><td>指标</td><td>典型值</td></tr><tr><td>断裂强力/N</td><td>≥165</td><td>192.8</td><td>≥118</td><td>134</td></tr><tr><td>断裂伸长率/%</td><td>≥3</td><td>4.8</td><td>≥3.5</td><td>4.8</td></tr></table>

# 3 使用工艺

缝纫工艺 用8号芳纶线缝纫时，选用 $19\sim 20$ 号机针，线迹密度为 $30_{-5}^{0}$ 针/100mm。用10号芳纶线缝纫时，选用 $18\sim 19$ 号机针，线迹密度为 $24_{0}^{+4}$ 针/100mm。

# 4 其他

4.1包装卷绕成宝塔式团线。每十只装箱，箱内村有防潮纸，箱外用铁皮或其他包装材料箍牢。  
4.2 运输 按非危险品运输。注意防雨、防潮。  
4.3 贮存 贮存于温度 $0 \sim 30^{\circ} \mathrm{C}$ 、相对湿度不大于 $70\%$ 的库房内。防止日光直接照射，远离热源，离墙不少于 $1 \mathrm{~m}$ ，离地面不少于 $0.5 \mathrm{~m}$ 。

# 5 使用建议

推荐。

# 参考文献

1宏光空降装备厂，上海第三织带厂交货试验报告统计资料：No.线-08.1999   
2 宏伟机械厂，四川海蓉绸厂交货试验报告统计资料：No. 线-09.1998

编写 邹小英

审校 蔡敬刚

# FR13-75、FR15-60、FR18-45芳砜纶线

# 1 概述

FR13-75、FR15-60、FR18-45芳砜纶线分别采用 $25 \times 3$ tex、 $20 \times 3$ tex、 $15 \times 3$ tex芳纶70/芳砜纶30混纺纱并捻而成。具有良好的阻燃性能，缝纫性能良好。适于作新型服装配套缝线。

1.1 牌号及名称 FR13-70芳砜纶线；FR15-60芳砜纶线；FR18-45芳砜纶线。  
1.2 基本组成 聚砜酰胺纤维；芳香族聚酰胺纤维。  
1.3 材料标准 GJB 2625-1996《代偿服用芳砜纶纺织材料规范》。  
1.4 使用工艺说明书   
1.5 供应状态   
1.6 应用概况 已用作救生服装缝线。  
1.7 研制及生产单位 上海纺织科学研究院研制并生产。  
1.8 鉴定级别及日期 1995 年由中国纺织总会鉴定通过。

# 2 性能

2.1 物理及化学性能 FR13-75 芳砜纶线、FR15-60 芳砜纶线、FR18-45 芳砜纶线的颜色、直径、千米质量、挠度、挠向见表 2-1。  
2.2力学性能FR13-75芳砜纶线、FR15-60芳砜纶线、FR18-45芳砜纶线的断裂强力及断裂伸长率见表2-2。  
2.3 耐环境性能  
2.4 工艺性能 缝纫工艺性能良好。

表2-1  

<table><tr><td rowspan="2">性能</td><td colspan="2">FR13-75芳砜纶线</td><td colspan="2">FR15-60芳砜纶线</td><td colspan="2">FR18-45芳砜纶线</td></tr><tr><td>指标</td><td>典型值</td><td>指标</td><td>典型值</td><td>指标</td><td>典型值</td></tr><tr><td>颜色</td><td>桔红、草绿</td><td>桔红</td><td>桔红、草绿</td><td>桔红</td><td>桔红、草绿</td><td>桔红</td></tr><tr><td>直径(参考)/mm</td><td>0.40</td><td>0.386</td><td>0.35</td><td>0.35</td><td>0.30</td><td>--</td></tr><tr><td>千米质量/(g/km)</td><td>≤80</td><td>67</td><td>≤63</td><td>59.83</td><td>≤47</td><td>--</td></tr><tr><td>捻向</td><td>Z或S</td><td>Z</td><td>Z或S</td><td>Z</td><td>Z或S</td><td>--</td></tr><tr><td>捻度(参考)/(个/m)</td><td>450±50</td><td>470</td><td>500±50</td><td>520</td><td>550±50</td><td>--</td></tr></table>

注：典型值取自桔红线。

表2-2  

<table><tr><td rowspan="2">性能</td><td colspan="2">FR13-75芳砜纶线</td><td colspan="2">FR15-60芳砜纶线</td><td colspan="2">FR18-45芳砜纶线</td></tr><tr><td>指标</td><td>典型值</td><td>指标</td><td>典型值</td><td>指标</td><td>典型值</td></tr><tr><td>断裂强力/N</td><td>≥28</td><td>31.0</td><td>≥22</td><td>24.1</td><td>≥17</td><td>--</td></tr><tr><td>断裂伸长率/%</td><td>≤25</td><td>7.2</td><td>≤25</td><td>3.8</td><td>≤25</td><td></td></tr></table>

注：典型值取自桔红线。

# 3 使用工艺

缝纫工艺 用FR13-75芳砜纶线缝纫时，选用18号机针，针脚密度 $20\sim 30$ 针/100mm。用FR15-60芳砜纶线、FR13-75芳砜纶线缝纫时，选用 $16\sim 18$ 号机针，可采用针脚密度 $30\sim 35$ 针/100mm或 $40\sim 45$ 针/100mm，在单针机或双针机上缝纫。

# 4 其他

4.1 包装 芳砜纶线卷绕成宝塔式线团。小线团每十只包好后捆扎装箱；股线大团数十只装箱。用黑色塑料袋包裹后装入纸(板)箱等装运。  
4.2 运输 按非危险品运输。注意防雨、防潮。  
4.3 贮存 贮存于温度 $0 \sim 30^{\circ} \mathrm{C}$ 、相对湿度不大于 $70\%$ 的库房内。防止日光直接照射，远离热源，离墙不少于 $1 \mathrm{~m}$ ，离地面不少于 $0.5 \mathrm{~m}$ 。

# 5 使用建议

推荐。

# 参考文献

1 汉江机械厂. 验收试验报告统计资料: No. 线-10. 1999

编写张蓉

审校 张德仁
