Repository: C-zj02/CFD-claw

<div align="center">

**English** | [中文](#中文版) | [Français](README_FR.md) | [Русский](README_RU.md) | [हिन्दी](README_HI.md) | [العربية](README_AR.md) | [Português](README_PT.md)

# 🚀 Claude Code Python

**A Complete Python Reimplementation Based on Real Claude Code Source**

*From TypeScript Source → Rebuilt in Python with ❤️*

***
**🔥 Active Development • New Features Weekly 🔥**

</div>

***

## 🎯 What is This?

**Clawd Code** is a **complete Python rewrite** of Claude Code, based on the **real TypeScript source code**.

File: RAG-data/中国航空材料手册(第2版) 第2卷 变形高温合金 铸造高温合金(1)001-200.pdf-de963b61-e2cd-4c70-85e5-50f050acfaa2.md (part 2 of 11)
# 中国航空材料手册
持久试验条件： $\theta = 900\mathrm{C},\sigma = 51\mathrm{MPa}$

图3-15 固溶温度对冷轧薄板持久性能的影响[2,4,5]

图3-16 固溶状态薄板在长期时效过程中持久性能的变化[6,14]  
图片摘要：该图主要展示 3 16 固溶状态薄板在长期时效过程中持久性能的变化[6,14]。
![](images/8c067aa7d9587a8bc29cacd17ec049ec68b3e3d07415940045d5687cb5575cc1.jpg)  
持久试验条件： $\theta = 900\mathrm{C},\sigma = 51\mathrm{MPa}$

# 3.3.2 高温蠕变性能

3.3.2.1 供应状态薄板的蠕变强度见表3-9。

表3-9[1,14]  

<table><tr><td>θ/°C</td><td>σ/MPa</td><td>t/h</td><td>εp/%</td></tr><tr><td>800</td><td>98</td><td>100</td><td>5</td></tr><tr><td>900</td><td>47</td><td>100</td><td>5</td></tr><tr><td>950</td><td>29</td><td>100</td><td>5</td></tr></table>

3.3.2.2 供应状态薄板的蠕变残余变形率和蠕变应力之间的关系曲线见图3-17。

图片摘要：该图主要展示 3 9[1,14]。
![](images/2e27b246e82881ebf6412ebed58a22c84affde5c34aa98b141b2203013a80fbe.jpg)  
图3-17 板材蠕变残余变形率和应力之间的关系[1]

3.3.2.3 棒材在 $800^{\circ}\mathrm{C}$ 的蠕变曲线见图3-18。

# 3.4 疲劳性能

# 3.4.1 高周疲劳

3.4.1.1 供应状态薄板在 $900^{\circ}\mathrm{C}$ 的弯曲振动疲劳曲线见图3-19, $900^{\circ}\mathrm{C}$ 的疲劳强度 $\sigma_{-1} = 118\mathrm{MPa}$ 。

图片摘要：该图主要展示 3 18 棒材蠕变曲线[9]。
![](images/d4cf059da8e3d156e35f6be95726cd4b43a5c0ce240956dd8e1ed790fb5ee331.jpg)  
图3-18 棒材蠕变曲线[9]

图片摘要：该图主要展示 3 18 棒材蠕变曲线[9]。
![](images/0e4a8a42d86fa6b7582c2c9b188bb37652c09fd1226017fe8377e2c57d6a1f3f.jpg)  
图3-19 板材于 $900\mathrm{C}$ 的弯曲疲劳曲线[2,3,14]

3.4.1.2 固溶温度对薄板 $900\mathrm{C}$ 疲劳性能的影响见图3-20。

图片摘要：该图主要展示 3 19 板材于 的弯曲疲劳曲线[2,3,14]。
![](images/0fe91aa387a0f522fc87e37131412453fcd840b12f97b6c5af413b6d2e1e9807.jpg)  
图3-20固溶温度对板材 $900\mathrm{C}$ 疲劳性能的影响[5,14]

3.4.1.3 固溶状态板材经长期时效后，高温疲劳性能的变化见表3-10。

表3-10  

<table><tr><td colspan="2">时效规范</td><td colspan="2">550C</td><td colspan="2">900C</td><td colspan="2">时效规范</td><td colspan="2">550C</td><td colspan="2">900C</td></tr><tr><td>θ/C</td><td>t/h</td><td>σ-1/MPa</td><td>N/周</td><td>σ-1/MPa</td><td>N/周</td><td>θ/C</td><td>t/h</td><td>σ-1/MPa</td><td>N/周</td><td>σ-1/MPa</td><td>N/周</td></tr><tr><td colspan="2">固溶状态</td><td>343</td><td>&gt;10^7</td><td>137</td><td>5.26×10^6</td><td colspan="2">固溶状态</td><td>343</td><td>&gt;10^7</td><td>137</td><td>5.26×10^6</td></tr><tr><td>550</td><td>200400</td><td>343</td><td>&gt;4.47×10^65.7×10^8</td><td>137</td><td>9.9×10^6&gt;1.71×10^7</td><td>800</td><td>200400</td><td>343</td><td>7.36×10^45.2×10^4</td><td>137</td><td>5.93×10^62.24×10^5</td></tr><tr><td>700</td><td>200400</td><td>343</td><td>6.45×10^44.26×10^5</td><td>137</td><td>1.87×10^6&gt;7.34×10^6</td><td>900</td><td>200400</td><td>343</td><td>4.0×10^42.8×10^4</td><td>137</td><td>1.4×10^61.76×10^5</td></tr></table>

# 3.4.2 特种疲劳

3.4.2.1 固溶温度对冷轧薄板热疲劳性能的影响见图3-21。  
3.4.3.2 $\delta 1.5\mathrm{mm}$ 板材供应状态热疲劳试验温度对循环周数的影响见图3-22。  
3.4.2.1 供应状态薄板于不同温度循环时的热疲劳裂纹扩展曲线见图3-23。  
3.4.2.4 供应状态薄板于不同温度进行热疲劳循环时热变形增长曲线见图3-24。  
3.4.2.5 GH1015和GH3044合金板材的热疲劳裂纹扩展曲线比较见图3-25。

图片摘要：该图主要展示 3 21 固溶温度对冷轧薄板热疲劳性能的影响[5.14]。
![](images/883c32ad4696dcad9cbd75ec8e52b634e14d361a11a498381ade460b2fcef8f1.jpg)  
图3-21 固溶温度对冷轧薄板热疲劳性能的影响[5.14]

图片摘要：该图主要展示 3 21 固溶温度对冷轧薄板热疲劳性能的影响[5.14]。
![](images/4667e7c12ab7ed7d4929504367a2bb47f9504f3fa738e85600436f729fb784f5.jpg)  
图3-22 试验温度对板材热疲劳循环次数的影响[1,4]

图片摘要：该图主要展示 3 22 试验温度对板材热疲劳循环次数的影响[1,4]。
![](images/8d327d5a2f432902fe8d1e4f13717305b5c4bcc28f7142585f060634ab4fb09d.jpg)  
图3-23 $\delta 1.5\mathrm{mm}$ 板材供应状态的热疲劳裂纹扩展曲线[14]

图片摘要：该图主要展示 3 23 板材供应状态的热疲劳裂纹扩展曲线[14]。
![](images/61d0d7c62c056f0dddf52096b445b625a39a78be8bc4769cd65fea9c7a9ad7d4.jpg)  
图3-24 热变形增长曲线[14]

图片摘要：该图主要展示 3 24 热变形增长曲线[14]。
![](images/bbcaafc38b71cf6f96381efe1c684f7dc8fde5b2815249c550218d31aa6759d8.jpg)  
GH1015,1150C固溶；GH3044，1190C固溶  
图3-25GH1015与GH3044合金（ $\delta 1.5\mathrm{mm}$ 板材的热疲劳裂纹扩展曲线对比[2~4]

3.4.2.6 GH1015和GH3044合金板材于不同温度进行热疲劳循环时的热变形增长比较见图3-26。  
3.4.2.7 固溶状态薄板经长期时效后，热疲劳性能的变化见图3-27。

# 3.5 弹性性能

3.5.1 弹性模量 见图3-28。

图片摘要：该图主要展示 3 26GH1015和GH3044合金在不同温度循环时的热变形增长比较[2~4]。
![](images/9619e47a7833661ae11ba6fc0b15b3726561bf897f417e881fb8be3d4b51b97c.jpg)

图3-26GH1015和GH3044合金在不同温度循环时的热变形增长比较[2~4]  
图片摘要：该图主要展示 3 26GH1015和GH3044合金在不同温度循环时的热变形增长比较[2~4]。
![](images/055abe6387edd14b72cc1deb58ca415487bb11ce63ffc8e770d9ed5da2ed982f.jpg)  
GH1015,1150C固溶；-GH3044，1190C固溶

图片摘要：该图主要展示 3 26GH1015和GH3044合金在不同温度循环时的热变形增长比较[2~4]。
![](images/7c85f15ea00a24c54d1faea596beb7f28799212915b446b517c45fdff1817ce2.jpg)  
图3-27 薄板长期时效后热疲劳性能的变化

图片摘要：该图主要展示 3 27 薄板长期时效后热疲劳性能的变化。
![](images/2b776bc6978cf452b5bd8b8119c2c26ab70ba264d2c9acd859b9adcd58dd863d.jpg)  
图3-28 弹性模量[1,2,14]

# 4 组织结构

# 4.1 相变温度

# 4.2 时间-温度-组织转变曲线

# 4.3 合金组织结构

4.3.1 合金在固溶状态的组织为奥氏体基体, 有少量初生的 $\mathrm{NbC}$ 和 $\mathrm{M}_{6} \mathrm{C}$ 碳化物 (数量分别为 $0.37 \%$ 和 $0.17 \%$ )。经 $700 \sim 900^{\circ} \mathrm{C}$ 长期时效后又有二次 $\mathrm{M}_{6} \mathrm{C}$ 和 $\mathrm{L}$ 相析出, 在 $800^{\circ} \mathrm{C}$ 析出量最多, 总量约为 $8.5 \%$ 。 $\mathrm{M}_{6} \mathrm{C}$ 碳化物分布于晶界和晶内, $550^{\circ} \mathrm{C}$ 以上开始析出, $900^{\circ} \mathrm{C}$ 开始部分回溶, $800^{\circ} \mathrm{C}$ 析出最多, 该相比较稳定, 相组成为 $(\mathrm{Ni}_{0.74} \mathrm{Cr}_{1.1} \mathrm{Fe}_{1.85} \mathrm{W}_{0.94} \mathrm{Mo}_{0.67} \mathrm{Nb}_{0.70}) \mathrm{C}$ 。 $\mathrm{L}$ 相在 $700^{\circ} \mathrm{C}$ 下开始时在 $\mathrm{NbC}$ 周围不均匀析出, 随着时间延长其数量和大小显著增加, 分布也趋于均匀, 多数呈竹叶状、棒状, 分布在晶内和晶界, 相组成为 $(\mathrm{Fe}_{0.52} \mathrm{Cr}_{0.28} \mathrm{Ni}_{0.20})_{2} (\mathrm{W}_{0.45} \mathrm{Mo}_{0.33} \mathrm{Nb}_{0.22}), 800^{\circ} \mathrm{C}$ 时数量最多, 颗粒长大, $900^{\circ} \mathrm{C}$ 开始回溶[15]。在 $800^{\circ} \mathrm{C}$ 应力时效 $5000 \mathrm{~h}$ 以后, 析出相仍为 $\mathrm{M}_{6} \mathrm{C}$ 和 $\mathrm{L}$ 相, 多数为颗粒状。合金在 $550 \sim 900^{\circ} \mathrm{C}$ 长期时效 $400 \mathrm{~h}$ 后, 析出相数量的变化见图 4-1。

4.3.2 技术标准规定，冷轧薄板供应状态的晶粒度应在 $5\sim 8$ 级范围内，允许少量4级晶粒存在。  
4.3.3 固溶温度（保温时间 $10\mathrm{min}$ ）对冷轧薄板晶粒度的影响见图4-2， $1080^{\circ}\mathrm{C}$ 和 $1150^{\circ}\mathrm{C}$ 固溶处理时保温时间对板材晶粒度的影响见图4-3。

图片摘要：该图主要展示 4 1 时效 后析出相数量的变化[1.4.6.14]。
![](images/e51d94b48e15314c4d69aa4f03e9de3b78e42589b9e33396c7dada5e1eb053b8.jpg)  
图4-1 时效 $400\mathrm{h}$ 后析出相数量的变化[1.4.6.14]

图片摘要：该图主要展示 4 1 时效 后析出相数量的变化[1.4.6.14]。
![](images/8c71276c27ff1e9f7748dd41e33256fb1bb8fdeebc86e64f4a8e209312329e49.jpg)  
图4-2固溶温度对冷轧薄板晶粒度的影响[3]

图片摘要：该图主要展示 4 2固溶温度对冷轧薄板晶粒度的影响[3]。
![](images/1524ace90bb17c009665befe4d2f26a593f92c0420a2f6a5056cba82700c18ad.jpg)  
图4-3 固溶处理保温时间对板材晶粒度的影响[5]

# 5 工艺性能与要求

# 5.1 成形性能

5.1.1 锻造时装炉温度不高于 $700\mathrm{C}$ ，加热温度 $1160\mathrm{C} \pm 10\mathrm{C}$ ，开锻温度不低于 $1000\mathrm{C}$ ，终锻温度不低于 $900\mathrm{C}^{[1,9]}$ 。

5.1.2 热轧 棒材热轧时装炉温度不高于 $700\mathrm{C}$ ，加热温度 $1150^{\circ}\mathrm{C} \pm 10^{\circ}\mathrm{C}$ ，开轧温度 $1050^{\circ}\mathrm{C} \pm 10^{\circ}\mathrm{C}$ ，终轧温度不低于 $980^{\circ}\mathrm{C}^{[10]}$ 。板材热轧时加热温度 $1150 \sim 1170^{\circ}\mathrm{C}$ ，终轧温度不低于 $900^{\circ}\mathrm{C}^{[1]}$ 。

5.1.3 冷成形性能 供应状态板材有良好的塑性，因此成形工艺一般均在室温下进行，但成形设备所需功率比奥氏体不锈钢成形时稍大。当以多次成形工艺制造零件时，每次冷成形后均需进行固溶处理。成形前板材表面涂以硝基清漆。

5.1.3.1 供应状态板材在深冲、翻边和压窝时的极限系数见表5-1。

表5-1[7]  

<table><tr><td>成形方法</td><td>深冲</td><td>翻边</td><td>压窝</td></tr><tr><td>极限系数K极限</td><td>2.05~2.06</td><td>&gt;1.745</td><td>0.328(r阳=8mm)</td></tr></table>

5.1.3.2 在极限深冲系数时简形件壁厚的变化见图5-1。

5.1.3.3 在极限翻边系数时零件厚度的最大减薄量为 $24\%$ ，在极限压窝系数时零件厚度的最大减薄量为 $30\%$ [7]

5.1.3.4 用 $90^{\circ}$ 单角带校正直角边的模具弯曲时，板材的最小弯曲半径小于 $0.5\delta(\delta$ 为板厚），弯曲后的回弹量与材料方向无关。弯曲半径与回弹角的关系见图5-2。

5.1.4 当冷变形量为 $30\%$ 时，板材的开始再结晶温度为 $800^{\circ}\mathrm{C}$ ，完成再结晶温度为 $950^{\circ}\mathrm{C}^{[1]}$ 。

# 5.2 焊接性能

5.2.1 合金具有良好的焊接工艺性能，氩弧焊焊接裂纹倾向性小于 $15\%$ ，可以用手工氩弧焊、自动钨极氩弧焊、缝焊和点焊等方法进行联接。当采用工厂现有设备进行氩弧焊时，工艺上没有困难，焊缝成形良好；不加填料的自动氩弧焊，应采用较小的焊接电流和较低的焊接速度，否则易产生咬边缺陷。合金的抗氧化性比镍基合金稍差，因此氩弧焊时应注意加强保护。接触焊时选择合适的焊接规范可以得到满意的焊接接头，焊缝核心内部无裂纹，但有缩孔，偶尔也有结合线伸入，核心周围有胡须状和晶间加粗组织。合金可与GH3030、GH3039、GH3044和GH1140等合金板材组合焊接。

图片摘要：该图主要展示 5 1 在极限深冲系数时简形件壁厚的变化[7]。
![](images/41b18d9517925432c9f58e40e39451ba7ad901d87476223e0c6a9c4a16a879de.jpg)  
图5-1 在极限深冲系数时简形件壁厚的变化[7]

图片摘要：该图主要展示 5 1 在极限深冲系数时简形件壁厚的变化[7]。
![](images/829d82c9734658f2c49bd1fed0c4a793839b9f63d4ca61dc2d1e581071bfeb50.jpg)  
图5-2 板材弯曲成形时弯曲半径与回弹角的关系[7]

5.2.2 点焊和缝焊时，材料经机械抛光后至焊前的存放时间不应超过15昼夜。不同厚度板材的缝焊规范见表5-2。

表5-2[8.12.16]  

<table><tr><td>厚度/mm</td><td>滚盘宽/mm</td><td>电流/A</td><td>焊接时间/s</td><td>休止时间/s</td><td>电极压力/N</td><td>焊接速度/(m/min)</td></tr><tr><td>1.0+1.0</td><td>5~6</td><td>7800</td><td>0.12~0.16</td><td>0.08~0.12</td><td>6865</td><td>0.50~0.55</td></tr><tr><td>1.2+1.2</td><td>5~6</td><td>8000</td><td>0.14~0.18</td><td>0.10~0.14</td><td>7845</td><td>0.45~0.50</td></tr><tr><td>1.5+1.5</td><td>6~7</td><td>9000</td><td>0.16~0.22</td><td>0.14~0.16</td><td>8825</td><td>0.40~0.45</td></tr></table>

5.2.3 钨极氩弧焊时, 推荐使用与基体同牌号或 HGH3536 的填充材料, 允许使用 HGH3044 作填充材料。钨极手工氩弧焊(对接)规范见表 5-3。

表5-3[8,12,16]  

<table><tr><td rowspan="2">板材厚度/mm</td><td colspan="2">填充材料/mm</td><td rowspan="2">钨极直径/mm</td><td rowspan="2">焊接电流/A</td><td rowspan="2">电压/V</td><td rowspan="2">氩气流量/(L/min)</td><td rowspan="2">板材厚度/mm</td><td colspan="2">填充材料/mm</td><td rowspan="2">钨极直径/mm</td><td rowspan="2">焊接电流/A</td><td rowspan="2">电压/V</td><td rowspan="2">氩气流量/(L/min)</td></tr><tr><td>直径</td><td>尺寸</td><td>直径</td><td>尺寸</td></tr><tr><td>0.8</td><td>1.0~1.6</td><td>1.0×1.2</td><td>1.6</td><td>35~45</td><td>10~15</td><td>7~10</td><td>1.5</td><td>1.6~2.0</td><td>1.5×2.0</td><td>2.0</td><td>65~80</td><td>10~15</td><td>10~15</td></tr><tr><td>1.0</td><td>1.0~1.6</td><td>1.0×1.5</td><td>1.6</td><td>40~55</td><td>10~15</td><td>7~10</td><td>1.7</td><td>1.6~2.0</td><td>1.7×2.0</td><td>2.5</td><td>70~90</td><td>10~15</td><td>10~15</td></tr><tr><td>1.2</td><td>1.0~1.6</td><td>1.2×1.5</td><td>2.0</td><td>50~70</td><td>10~15</td><td>7~10</td><td>2.0</td><td>1.6~2.0</td><td>2.0×2.5</td><td>2.5</td><td>85~100</td><td>10~15</td><td>10~15</td></tr></table>

5.2.4 各种焊接接头的力学性能见表5-4。

表5-4[8,14,16]  

<table><tr><td rowspan="2">焊接方法</td><td rowspan="2">规格/mm</td><td rowspan="2">焊前处理</td><td rowspan="2">焊后处理</td><td rowspan="2">焊丝牌号</td><td rowspan="2">θ/C</td><td rowspan="2">接头强度σb/MPa</td><td rowspan="2">强度系数/%</td><td colspan="2">持久性能</td></tr><tr><td>σ/MPa</td><td>t/h</td></tr><tr><td rowspan="5">手工氩弧焊</td><td>1.2</td><td rowspan="5">1140~1170℃,空冷</td><td rowspan="5">未处理</td><td rowspan="3">HGH1015</td><td>20</td><td>696~706</td><td>98</td><td>-</td><td>-</td></tr><tr><td rowspan="4">1.5</td><td>20</td><td>782~789</td><td>100</td><td>-</td><td>-</td></tr><tr><td>900</td><td>174~186</td><td>92</td><td>51</td><td>152</td></tr><tr><td rowspan="2">HGH3044</td><td>20</td><td>775~878</td><td>100</td><td>-</td><td>-</td></tr><tr><td>900</td><td>202~227</td><td>100</td><td>-</td><td>-</td></tr><tr><td rowspan="12">自动钨极氩弧焊</td><td rowspan="12">1.5</td><td rowspan="12">1140~1170℃,空冷</td><td rowspan="5">未处理</td><td rowspan="10">HGH1015</td><td>20</td><td>727~748</td><td>97~98</td><td>-</td><td>-</td></tr><tr><td>550</td><td>562~602</td><td>98~100</td><td>-</td><td>-</td></tr><tr><td>700</td><td>468~490</td><td>99~100</td><td>-</td><td>-</td></tr><tr><td>800</td><td>318~326</td><td>97~98</td><td>-</td><td>-</td></tr><tr><td>900</td><td>211~212</td><td>100</td><td>51</td><td>136~168</td></tr><tr><td rowspan="5">1150℃,空冷</td><td>20</td><td>713~730</td><td>100</td><td>-</td><td>-</td></tr><tr><td>550</td><td>541~572</td><td>100</td><td>-</td><td>-</td></tr><tr><td>700</td><td>458~466</td><td>96</td><td>-</td><td>-</td></tr><tr><td>800</td><td>279~311</td><td>97</td><td>-</td><td>-</td></tr><tr><td>900</td><td>168~183</td><td>96</td><td>57</td><td>85</td></tr><tr><td rowspan="2">未处理</td><td rowspan="2">不加焊丝</td><td>20</td><td>711~736</td><td>100</td><td>-</td><td>-</td></tr><tr><td>900</td><td>188~221</td><td>100</td><td>-</td><td>-</td></tr><tr><td rowspan="10">缝焊</td><td rowspan="10">1.5</td><td rowspan="10">1140~1170℃,空冷</td><td rowspan="5">未处理</td><td rowspan="5">-</td><td>20</td><td>730~763</td><td>98~99</td><td>-</td><td>-</td></tr><tr><td>550</td><td>580~581</td><td>96~100</td><td>-</td><td>-</td></tr><tr><td>700</td><td>471~490</td><td>98~100</td><td>-</td><td>-</td></tr><tr><td>800</td><td>342~348</td><td>100</td><td>-</td><td>-</td></tr><tr><td>900</td><td>188~194</td><td>96~98</td><td>51</td><td>139~166</td></tr><tr><td rowspan="5">1150℃,空冷</td><td rowspan="5">-</td><td>20</td><td>682</td><td>100</td><td>-</td><td>-</td></tr><tr><td>550</td><td>517</td><td>97</td><td>-</td><td>-</td></tr><tr><td>700</td><td>433</td><td>94</td><td>-</td><td>-</td></tr><tr><td>800</td><td>315</td><td>100</td><td>-</td><td>-</td></tr><tr><td>900</td><td>185</td><td>100</td><td>61</td><td>90</td></tr></table>

5.2.5 GH1015和GH3030、GH3039合金焊接时手工氩弧焊接头的力学性能见表5-5。

表5-5  

<table><tr><td colspan="2">材料</td><td rowspan="2">焊丝牌号</td><td rowspan="2">θ/C</td><td rowspan="2">接头强度σb/MPa</td><td colspan="3">接头持久性能</td></tr><tr><td>牌号</td><td>厚度/mm</td><td>θ/C</td><td>σ/MPa</td><td>t/h</td></tr><tr><td rowspan="4">GH1015+GH3030</td><td rowspan="4">1.5+1.5</td><td>HGH3030</td><td rowspan="2">20</td><td>757~760</td><td rowspan="2">700</td><td rowspan="2">103</td><td rowspan="2">109~133</td></tr><tr><td>HGH1015</td><td>746~762</td></tr><tr><td>HGH3030</td><td rowspan="2">700</td><td>458~467</td><td rowspan="2">-</td><td rowspan="2">-</td><td rowspan="2">-</td></tr><tr><td>HGH1015</td><td>432~464</td></tr><tr><td rowspan="4">GH1015+GH3039</td><td rowspan="4">1.5+1.5</td><td>HGH3039</td><td rowspan="2">20</td><td>755~764</td><td rowspan="2">800</td><td rowspan="2">59</td><td rowspan="2">353~503</td></tr><tr><td>HGH1015</td><td>754~773</td></tr><tr><td>HGH3039</td><td rowspan="2">800</td><td>317~323</td><td rowspan="2">-</td><td rowspan="2">-</td><td rowspan="2">-</td></tr><tr><td>HGH1015</td><td>314~321</td></tr></table>

5.2.6 试验温度对 $\delta (1.2 + 1.5)\mathrm{mm}$ 板材点焊接头抗剪强度的影响见图5-3。

5.2.7 焊点直径对单点接头室温抗剪强度的影响见图5-4。

5.3 零件热处理工艺 固溶处理是合金制造的半成品、零部件和组合件的唯一热处理方式。其目的在于消除冷作硬化和加工应力，或得到一定的力学性能。

5.3.1 合金制造的零件的最终固溶温度，根据零件的工作条件选择，当以合金制造火焰筒高温段零件时，其固溶温度为 $1150^{\circ}\mathrm{C} \pm 10^{\circ}\mathrm{C}$ ，而对一些工作温度较低的火焰筒零件，则可采用 $1080^{\circ}\mathrm{C} \pm 10^{\circ}\mathrm{C}$ 作为最终固溶温度。以多次深冲方法制造零件时的中间热处理温度为 $1080^{\circ}\mathrm{C} \pm 10^{\circ}\mathrm{C}$ ，消除焊接应力的固溶温度为 $1000^{\circ}\mathrm{C}$ 或更高些。热处理后可根据零件形状进行空冷或水冷[5,13]。

图片摘要：该图主要展示 5 3 试验温度对 板材点焊接头抗剪强度的影响[8]。
![](images/b731f58658308e0806bbeeca8d2e2d7eedd7d72fdb55b0dc1abb4f550ad98b4a.jpg)  
图5-3 试验温度对 $\delta (1.2 + 1.5)\mathrm{mm}$ 板材点焊接头抗剪强度的影响[8]

图片摘要：该图主要展示 5 3 试验温度对 板材点焊接头抗剪强度的影响[8]。
![](images/441ee4061c8f28550da5baf8fafda9018d0ad55318a59a95604fdc37603c1e4f.jpg)  
图5-4 焊点直径对单点点焊接头抗剪强度的影响[8.16]

5.3.2 用GH1015合金制造的火焰筒零件，需要喷涂珐琅涂层时，涂层的焙烧温度不应超过 $1160\mathrm{C}$ 。  
5.3.3 板材零件在 $1150^{\circ}\mathrm{C}$ 固溶时的保温时间，可根据厚度选择 $3\sim 8\mathrm{min}$ ，锻件可按其厚度约 $1\mathrm{min} / \mathrm{mm}$ 计算：在 $1080^{\circ}\mathrm{C}$ 固溶时可按厚度选择 $8\sim 15\mathrm{min}^{[73]}$ 。  
5.3.4 零件热处理前，应将表面油污、切削加工冷却液和其他脏物清洗干净，以免在热处理时引起局部表面腐蚀。

5.3.5 零件热处理后，氧化皮呈暗灰色，有时局部不均匀脱落，外观似较粗糙，但对吹砂或酸洗后成品零件的表面质量没有影响。  
5.4 表面处理工艺 热处理后，零件表面的氧化皮可用吹砂方法或酸洗方法清除。用酸洗法清除氧化皮时，可以采用氢氟酸-硫酸-硝酸水溶液的单一酸洗工艺，也可以采用氢氧化钠-硝酸钠和硫酸-氯化钠水溶液的复合碱酸洗工艺。

# 6 功能考核试验

# 7 使用建议

选用。

# 参考文献

1 上钢三厂等，铁基高温合金GH15、GH16研究技术总结，1971  
2 900C使用的铁镍基板材合金GH15、GH16.高温合金文集：第一册，1979  
3 黄福祥. 燃烧室用GH15铁基高温合金. 航空材料. 1980(6)  
4 上钢三厂等，铁基高温合金CH15简介.1979  
5 北京航空材料研究所. GH15、GH16 合金板材热处理工艺的研究, 1978  
6 北京航空材料研究所，长期时效对GH15、GH16合金组织性能的影响，1979  
7 北京航空材料研究所. GH15、GH16 合金冲压工艺性能试验报告. 1981  
8 北京航空材料研究所等．高温合金GH15、GH16焊接工艺试验阶段总结，1976  
9 上钢五厂.GH15合金生产情况小结.1979  
10 上钢五厂.GH15合金生产试制总结.1980  
11 北京航空材料研究所. 防护 GH15 合金 W-105 高温珐琅涂层的研制技术总结. 1975  
12 北京航空材料研究所. Q/6SZ 158-1980 GH15 和 GH16 合金焊接工艺指导文件  
13 北京航空材料研究所，Q/6SZ 111-1979 GH15、GH16 合金制半成品及零件的热处理工艺说明书  
14 手册编写组. 高温合金手册, 1982.112~127  
15 图谱编写组. 高温合金金相图谱. 冶金工业出版社, 1979.57~60  
16 北京航空材料研究所等编. 航空材料焊接性能手册. 国防工业出版社, 1978.131~143

编写黄福祥

审校 王炳林

# GH1016(GH16)

# 1 概述

GH1016是用钨、钼、铌、氮元素复合固溶强化的铁镍基高温合金，具有满意的抗氧化性、高的塑性、较高的热强性和良好的热疲劳性能。合金冷冲压成形和焊接工艺性能良好，适宜制造工作温度 $950\mathrm{C}$ 以下的航空发动机燃烧室板材结构件和其他高温零部件。可以制作板材、棒材、环形件和锻件等。

1.1 材料牌号 GH1016(GH16,GH15A,GR-5A)。  
1.2 相近牌号

1.3 材料的技术标准

GJB 1952-1994 《航空用高温合金冷轧薄板规范》

HBS 5417-1991 《GH1016合金棒材》

HBS 5419-1991《GH1016合金圆饼、环坯和环形件》

1.4 化学成分 见表1-1。

0%

表1-1  

<table><tr><td colspan="2">C</td><td colspan="2">Cr</td><td>Ni</td><td>W</td><td colspan="2">Mo</td><td colspan="2">Fe</td><td colspan="2">Nb</td><td>V</td></tr><tr><td colspan="2">≤0.08</td><td colspan="2">19.0~22.0</td><td>32.0~36.0</td><td>5.00~6.00</td><td colspan="2">2.60~3.30</td><td colspan="2">余</td><td colspan="2">0.90~1.40</td><td>0.10~0.30</td></tr><tr><td>B</td><td colspan="2">Ce</td><td colspan="2">Mn</td><td colspan="2">Si</td><td colspan="2">P</td><td colspan="2">S</td><td rowspan="2" colspan="2">N</td></tr><tr><td colspan="11">不大于</td></tr><tr><td>0.010</td><td colspan="2">0.050</td><td colspan="2">1.80</td><td colspan="2">0.60</td><td colspan="2">0.020</td><td colspan="2">0.015</td><td colspan="2">0.13~0.25</td></tr></table>

注：1 元素允许偏差为 $\omega (\mathbf{W})$ ： $\pm 0.10\% ,\omega (\mathrm{Mo})$ ： $\pm 0.02\% ,\omega (\mathrm{V})$ ： $\pm 0.02\% ,\omega (\mathrm{N})$ ： $\pm 0.01\%$ 。  
2 $\pmb{\omega}(\mathbf{B})$ 、 $\pmb{\omega}(\mathrm{Ce})$ 按计算量加人。

1.5 热处理制度 冷轧薄板经 $1160\mathrm{C} \pm 20^{\circ}\mathrm{C}$ 空冷处理，棒材和环形件检验试样经 $1160\mathrm{C} \pm 10\mathrm{C}$ ，空冷固溶处理。  
1.6 品种规格与供应状态 可供应各种规格的薄板、中板、棒材、丝材、环形件和锻件。板材经固溶处理和精整后供应，棒材于热轧或锻造状态供应，环形件和锻件可经固溶处理或不经热处理供应。  
1.7 熔炼与铸造工艺 电弧炉熔炼加电渣重熔。  
1.8 应用概况与特殊要求 用于制造航空发动机的加力燃烧室板材冲压和焊接结构件以及安装边、安装座和管接头等各类零部件。在温度 $700 \sim 900^{\circ} \mathrm{C}$ 内长期工作后, 有一定的硬化倾向, 使室温塑性下降, 高温持久强度也略有降低。该合金在 $1000^{\circ} \mathrm{C}$ 以上的高温抗氧化性比同类用途的镍基合金稍差。

# 2 物理及化学性能

2.1 热性能

2.1.1 热导率 见图2-1。  
2.1.2 比热容 见图2-2。  
2.1.3 线膨胀系数 见图2-3。  
2.2 密度 $\rho = 8.31\mathrm{g / cm}^3$ 。  
2.3 电性能  
2.4 磁性能 合金无磁性。  
2.5 化学性能

图片摘要：该图主要展示 2 1 热导率[1,2,3,16]。
![](images/2781b77c4971b8e72a287cee66cf6f4e043a124b1cf30d61816bf2681b67553b.jpg)  
图2-1 热导率[1,2,3,16]

图片摘要：该图主要展示 2 1 热导率[1,2,3,16]。
![](images/f171f610c03079397d98fd9c70b186311d9fb7a9274990850907ef690aa0528e.jpg)  
图2-2 比热容[1,2,6,16]

图片摘要：该图主要展示 2 2 比热容[1,2,6,16]。
![](images/978d20c37587cb076d6e1f4e08f9a9daa25a48f59dc58092b564e81ae9cb440a.jpg)  
图2-3 线膨胀系数[1,2,6,16]

# 2.5.1 抗氧化性能

2.5.1.1 合金在静止空气中试验 $100\mathrm{h}$ 后的氧化速率见表2-1。

表2-1[1.2.16]   

<table><tr><td>θ/C</td><td>900</td><td>1000</td><td>1100</td></tr><tr><td>氧化速率/(g(m2·h))</td><td>0.1038</td><td>0.1641</td><td>0.5535</td></tr></table>

2.5.1.2 合金在高于 $700^{\circ}\mathrm{C}$ 长期工作时产生晶界氧化。在 $700 \sim 800^{\circ}\mathrm{C}$ 长期暴露 $2000\mathrm{h}$ 后的最大沿晶氧化深度见图2-4。  
2.5.2 耐腐蚀性能 残留在板材表面的含有硫酸和钠盐的溶液，在固溶处理时可使板材或零件表面产生严重的腐蚀坑。腐蚀的深度随固溶温度提高而增加，见图2-5，将固溶温度降低到 $1080^{\circ}\mathrm{C}$ 以下可防止腐蚀[12]。

图片摘要：该图主要展示 2 1[1.2.16]。
![](images/003e8835713dce17779f51165dd629cf0353f1c82c7f2245b284721e73a7b8a5.jpg)  
图2-4 $700\sim 800^{\circ}C$ 的长期暴露时间对沿晶界氧化深度的影响[15]

图片摘要：该图主要展示 2 4 的长期暴露时间对沿晶界氧化深度的影响[15]。
![](images/29b09d1d828a52b7cc45cb2f723051a68ba770afd016008820555a8a4fd8e52c.jpg)  
图2-5固溶温度（保温10min）对板材表面腐蚀坑最大深度的影响[12]腐蚀介质为 $\mathrm{H}_2\mathrm{SO}_4 + \mathrm{NaCl} + \mathrm{H}_2\mathrm{O}$

# 3力学性能

# 3.1 技术标准规定的性能

3.1.1 技术标准规定的力学性能 见表3-1。

表3-1  

<table><tr><td rowspan="2">品种</td><td rowspan="2">θ/C</td><td colspan="3">拉伸性能 不小于</td><td colspan="4">持久性能</td></tr><tr><td>σb/MPa</td><td>δ5/%</td><td>ψ/%</td><td>σ/MPa</td><td>t/h</td><td>δs/%</td><td>ψ/%</td></tr><tr><td rowspan="3">板材</td><td>20</td><td>735</td><td>35</td><td>-</td><td>-</td><td>-</td><td>-</td><td>-</td></tr><tr><td>750①</td><td>360</td><td>30</td><td>-</td><td>-</td><td>-</td><td>-</td><td>-</td></tr><tr><td>900①</td><td>185²</td><td>40</td><td>-</td><td>68</td><td>≥20</td><td>≥20</td><td>-</td></tr></table>

续表 3-1  

<table><tr><td rowspan="2">品种</td><td rowspan="2">θ/C</td><td colspan="3">拉伸性能 不小于</td><td colspan="4">持久性能</td></tr><tr><td>σb/MPa</td><td>δ5/%</td><td>ψ/%</td><td>σ/MPa</td><td>t/h</td><td>δ5/%</td><td>ψ/%</td></tr><tr><td rowspan="4">棒材</td><td>20</td><td>706</td><td>35</td><td>40</td><td>--</td><td>-</td><td>-</td><td>-</td></tr><tr><td rowspan="2">750</td><td rowspan="2">392</td><td rowspan="2">30</td><td rowspan="2">35</td><td>1 180°</td><td>≥23</td><td rowspan="2"></td><td rowspan="2">-</td></tr><tr><td>1 137</td><td>≥100</td></tr><tr><td>900</td><td>186</td><td>40</td><td>45</td><td>69</td><td>≥24</td><td>≥20</td><td>≥30</td></tr><tr><td rowspan="4">环形件</td><td>20</td><td>706</td><td>35</td><td>40</td><td>-</td><td>--</td><td>-</td><td>-</td></tr><tr><td rowspan="2">750</td><td rowspan="2">392</td><td rowspan="2">30</td><td rowspan="2">35</td><td>1 180°</td><td>≥23</td><td rowspan="2">..</td><td rowspan="2">-</td></tr><tr><td>1 137</td><td>≥100</td></tr><tr><td>900</td><td>186</td><td>40</td><td>45</td><td>69</td><td>≥24</td><td>≥20</td><td>≥30</td></tr></table>

① 高温拉伸和持久试验温度任选一个，若需方未注明时，按750C检验后交货。  
② 900C抗拉强度不小于175MPa的板材允许交货。  
③ $750\mathrm{C}$ 持久试验时，初次检验按规范I进行，不合格时再按规范I进行重新试验，试样不加倍。

# 3.1.2 冷轧薄板和棒材、圆饼、环坯锻件、环形件的生产检验数据经统计处理后的各基值见表3-2。

表3-2  

<table><tr><td rowspan="2">品种</td><td rowspan="2">生产厂</td><td rowspan="2">统计试样数量n</td><td rowspan="2">θ/C</td><td colspan="4">σb/MPa</td><td colspan="2">δ5/%</td><td colspan="2">ψ/%</td></tr><tr><td>A</td><td>B</td><td>S</td><td>X</td><td>S</td><td>X</td><td>S</td><td>X</td></tr><tr><td rowspan="3">板材</td><td rowspan="3">上钢三厂长钢三厂</td><td rowspan="3">240</td><td>20</td><td>760</td><td>785</td><td>735</td><td>820</td><td>35</td><td>44</td><td>-</td><td>-</td></tr><tr><td>750</td><td>365</td><td>395</td><td>360</td><td>434</td><td>30</td><td>61</td><td>-</td><td>-</td></tr><tr><td>900</td><td>175</td><td>185</td><td>185</td><td>206</td><td>40</td><td>89</td><td>-</td><td>-</td></tr><tr><td rowspan="3">棒材锻件环形件</td><td rowspan="3">长钢三厂</td><td rowspan="3">120</td><td>20</td><td>730</td><td>755</td><td>705</td><td>786</td><td>35</td><td>45</td><td>40</td><td>57</td></tr><tr><td>750</td><td>410</td><td>430</td><td>390</td><td>457</td><td>30</td><td>51</td><td>35</td><td>57</td></tr><tr><td>900</td><td>200</td><td>215</td><td>185</td><td>234</td><td>40</td><td>82</td><td>45</td><td>81</td></tr></table>

# 3.2 室温及各种温度下的力学性能

# 3.2.1 硬度

3.2.1.1 固溶温度（保温 $10\mathrm{min}$ )对热轧板硬度的影响见图3-1。  
3.2.1.2 固溶温度（保温 $10\mathrm{min}$ )对冷轧板硬度的影响见图3-2。

图片摘要：该图主要展示 3 1 固溶温度对热轧板硬度的影响[1]。
![](images/d4e39617e15e1596761c014585b013f3047eee0a2a10d1193f3b475cf117ac02.jpg)  
图3-1 固溶温度对热轧板硬度的影响[1]

图片摘要：该图主要展示 3 1 固溶温度对热轧板硬度的影响[1]。
![](images/b5cd193c30f4db6e82ab7fc4bb8dcf6ac87ed4459210ffb80899f47d999ff01c.jpg)  
图3-2 固溶温度对冷轧板硬度的影响[1]

3.2.1.3 固溶板材经 $700\sim 900\mathrm{C}$ 长期时效后硬度的变化见图3-3。

# 3.2.2 拉伸性能

3.2.2.1 冷轧压下量对薄板室温拉伸性能的影响见图3-4。

图片摘要：该图主要展示 3 2 固溶温度对冷轧板硬度的影响[1]。
![](images/b54b2297ed2664bed3ba0af5a94a729f275970e7dd675f343567a7298554aaaf.jpg)  
图3-3 长期时效对板材硬度的影响[15]

图片摘要：该图主要展示 3 3 长期时效对板材硬度的影响[15]。
![](images/732a9127f826c2b2d4587b42ecac9cc52c79285bb2128b563b4730c7c95ba5f7.jpg)  
图3-4 冷轧压下量对薄板室温拉伸性能的影响

3.2.2.2 固溶温度对冷轧薄板拉伸性能的影响见表3-3。

表3-3[1,2]  

<table><tr><td colspan="3">热处理规范</td><td colspan="2">20℃拉伸性能</td><td colspan="2">900℃拉伸性能</td></tr><tr><td>θ/C</td><td>保温/min</td><td>冷却方式</td><td>σb/MPa</td><td>δs/%</td><td>σb/MPa</td><td>δs/%</td></tr><tr><td>3120</td><td>10</td><td>空冷</td><td>800</td><td>45</td><td>198</td><td>94</td></tr><tr><td>1160</td><td>10</td><td>空冷</td><td>789</td><td>45</td><td>224</td><td>105</td></tr><tr><td>1200</td><td>10</td><td>空冷</td><td>736</td><td>47</td><td>215</td><td>82</td></tr></table>

3.2.2.3 合金在各个温度下的典型拉伸性能见表3-4。

表3-41~3.6~9.16  

<table><tr><td>品种规格/mm</td><td>热处理</td><td>θ/C</td><td>σm0.2/MPa</td><td>σb/MPa</td><td>δs/%</td><td>ψ/%</td><td>品种规格/mm</td><td>热处理</td><td>θ/C</td><td>σP0.2/MPa</td><td>σb/MPa</td><td>δs/%</td><td>ψ/%</td></tr><tr><td rowspan="14">板材(δ0.8~2.0)</td><td rowspan="14">供应状态</td><td rowspan="2">20</td><td rowspan="2">387</td><td rowspan="2">798~865/826</td><td rowspan="2">40~51/44</td><td rowspan="2">-</td><td rowspan="8">棒材上钢五厂产(d50)</td><td rowspan="8">1160℃空冷</td><td>20</td><td>-</td><td>768</td><td>43</td><td>57</td></tr><tr><td>600</td><td>-</td><td>588</td><td>56</td><td>54</td></tr><tr><td>400</td><td>-</td><td>707</td><td>40</td><td>-</td><td>700</td><td>-</td><td>506</td><td>38</td><td>35</td></tr><tr><td>500</td><td>274</td><td>700</td><td>39</td><td>-</td><td>750</td><td>-</td><td>429</td><td>33</td><td>30</td></tr><tr><td>600</td><td>272</td><td>701</td><td>41</td><td>-</td><td>800</td><td>-</td><td>373</td><td>37</td><td>33</td></tr><tr><td rowspan="2">700</td><td rowspan="2">255</td><td rowspan="2">508~589/536</td><td rowspan="2">30~58/43</td><td rowspan="2">-</td><td>850</td><td>-</td><td>295</td><td>51</td><td>50</td></tr><tr><td>900</td><td>-</td><td>223</td><td>59</td><td>58</td></tr><tr><td>750</td><td>-</td><td>448</td><td>61</td><td>-</td><td>950</td><td>-</td><td>170</td><td>92</td><td>69</td></tr><tr><td rowspan="2">800</td><td rowspan="2">228</td><td rowspan="2">329~385/355</td><td rowspan="2">50~82/68</td><td rowspan="2">-</td><td rowspan="5">环形件(d915)</td><td rowspan="5">1160℃空冷</td><td>20</td><td>324</td><td>759</td><td>48</td><td>57</td></tr><tr><td>700</td><td>208</td><td>521</td><td>54</td><td>56</td></tr><tr><td rowspan="2">900</td><td rowspan="2">146</td><td rowspan="2">189~221/208</td><td rowspan="2">77~131/100</td><td rowspan="2">-</td><td>750</td><td>209</td><td>458</td><td>62</td><td>60</td></tr><tr><td>800</td><td>195</td><td>377</td><td>58</td><td>66</td></tr><tr><td>950</td><td>-</td><td>152</td><td>87</td><td>-</td><td>900</td><td>190</td><td>235</td><td>90</td><td>83</td></tr><tr><td>1000</td><td>-</td><td>113</td><td>101</td><td>-</td><td></td><td></td><td></td><td></td><td></td><td></td><td></td></tr></table>

3.2.2.4 薄板经 $1160\mathrm{C}$ 固溶和 $550\sim 900\mathrm{C}$ 长期时效后，拉伸性能的变化见表3-5。

表3-5[1-6.15]  

<table><tr><td rowspan="2">炉号和主要成分/%</td><td colspan="2">时效范围</td><td colspan="2">20℃</td><td colspan="2">700℃</td><td colspan="2">800℃</td><td colspan="2">900℃</td></tr><tr><td>θ/C</td><td>t/h</td><td>σb/MPa</td><td>δb/%</td><td>σb/MPa</td><td>δ5/%</td><td>σb/MPa</td><td>δ5/%</td><td>σb/MPa</td><td>δ5/%</td></tr><tr><td rowspan="5">932炉w(C):0.05, w(Ni):33.31, w(Cr):21.64, w(W):5.20, w(Mo):3.12, w(Nb):1.19, w(N):0.184</td><td colspan="2">固溶状态</td><td>816</td><td>45</td><td>531</td><td>52</td><td>342</td><td>82</td><td>210</td><td>102</td></tr><tr><td>700</td><td>100</td><td>828</td><td>38</td><td>504</td><td>56</td><td>345</td><td>78</td><td>211</td><td>100</td></tr><tr><td>800</td><td>100</td><td>889</td><td>21</td><td>524</td><td>44</td><td>335</td><td>75</td><td>206</td><td>103</td></tr><tr><td>900</td><td>100</td><td>912</td><td>27</td><td>499</td><td>59</td><td>326</td><td>84</td><td>193</td><td>105</td></tr><tr><td>900</td><td>200</td><td>815</td><td>30</td><td>490</td><td>30</td><td>-</td><td>-</td><td>199</td><td>93</td></tr><tr><td rowspan="14">73222炉w(C):0.05, w(Ni):34.30, w(Cr):20.69, w(W):5.47, w(Mo):2.95, w(Nb):1.31, w(N):0.24</td><td colspan="2">固溶状态</td><td>865</td><td>40</td><td>589</td><td>34</td><td>385</td><td>55</td><td>216</td><td>92</td></tr><tr><td rowspan="4">550</td><td>200</td><td>867</td><td>42</td><td>555</td><td>30</td><td>366</td><td>67</td><td>214</td><td>115</td></tr><tr><td>400</td><td>867</td><td>41</td><td>536</td><td>32</td><td>380</td><td>45</td><td>226</td><td>118</td></tr><tr><td>700</td><td>870</td><td>32</td><td>537</td><td>38</td><td>368</td><td>63</td><td>227</td><td>89</td></tr><tr><td>1000</td><td>866</td><td>39</td><td>518</td><td>35</td><td>383</td><td>60</td><td>218</td><td>88</td></tr><tr><td rowspan="5">700</td><td>200</td><td>877</td><td>30</td><td>519</td><td>49</td><td>363</td><td>71</td><td>217</td><td>110</td></tr><tr><td>400</td><td>916</td><td>20</td><td>535</td><td>43</td><td>359</td><td>65</td><td>214</td><td>121</td></tr><tr><td>700</td><td>927</td><td>14</td><td>535</td><td>49</td><td>343</td><td>83</td><td>202</td><td>98</td></tr><tr><td>1000</td><td>931</td><td>13</td><td>541</td><td>59</td><td>352</td><td>89</td><td>206</td><td>85</td></tr><tr><td>2000</td><td>899</td><td>15</td><td>-</td><td>-</td><td>-</td><td>-</td><td>218</td><td>100</td></tr><tr><td rowspan="4">800</td><td>200</td><td>882</td><td>16</td><td>513</td><td>42</td><td>332</td><td>63</td><td>187</td><td>114</td></tr><tr><td>400</td><td>857</td><td>21</td><td>498</td><td>35</td><td>306</td><td>76</td><td>180</td><td>100</td></tr><tr><td>700</td><td>825</td><td>13</td><td>583</td><td>33</td><td>376</td><td>61</td><td>201</td><td>70</td></tr><tr><td>1000</td><td>847</td><td>12</td><td>466</td><td>38</td><td>306</td><td>31</td><td>173</td><td>52</td></tr></table>

3.2.3 冲击性能 环形件经固溶处理后的冲击韧性为：纵向 $1290 \sim 1750 \mathrm{~kJ} / \mathrm{m}^{2}$ ，横向 $334 \mathrm{~kJ} / \mathrm{m}^{2}$ 。

3.2.4 弯曲性能 当钳口半径5倍于板材厚度时，供应状态 $\delta 1.5\mathrm{mm}$ 薄板反复弯曲至断裂的次数为 $14\sim 17$ 次[2,6]。

3.3 持久和蠕变性能

3.3.1 高温持久性能

3.3.1.1 板材、棒材和环形件在标准热处理状态下不同温度和不同寿命的持久强度见表3-6。

表3-6[1.3.6.8.9]  

<table><tr><td rowspan="2">品种</td><td rowspan="2">θ/C</td><td>σ10</td><td>σ100</td><td>σ200</td><td>σ500</td><td>σ1000</td><td>σ2000</td><td>σ5000</td><td>σ10000</td><td rowspan="2">品种</td><td rowspan="2">θ/C</td><td>σ10</td><td>σ100</td><td>σ200</td><td>σ500</td><td>σ1000</td><td>σ2000</td><td>σ3000</td><td>σ10000</td></tr><tr><td colspan="8">MPa</td><td colspan="8">MPa</td></tr><tr><td rowspan="8">板材</td><td>550</td><td>654</td><td>641</td><td>637</td><td>632</td><td>629</td><td>-</td><td>-</td><td>-</td><td rowspan="3">棒材</td><td>700</td><td>335</td><td>255</td><td>234</td><td>210</td><td>193</td><td>-</td><td>-</td><td>-</td></tr><tr><td>700</td><td>347</td><td>255</td><td>232</td><td>206</td><td>187</td><td>172</td><td>151</td><td>-</td><td>800</td><td>179</td><td>127</td><td>115</td><td>100</td><td>90</td><td>-</td><td>-</td><td>-</td></tr><tr><td>750</td><td>236</td><td>174</td><td>158</td><td>139</td><td>127</td><td>116</td><td>102</td><td>-</td><td>900</td><td>89</td><td>62</td><td>56</td><td>48</td><td>43</td><td>-</td><td>-</td><td>-</td></tr><tr><td>800</td><td>175</td><td>124</td><td>111</td><td>97</td><td>87</td><td>78</td><td>69</td><td>62</td><td rowspan="4">环形件</td><td>700</td><td>388</td><td>279</td><td>253</td><td>222</td><td>201</td><td>181</td><td>-</td><td>-</td></tr><tr><td>900</td><td>93</td><td>57</td><td>49</td><td>40</td><td>35</td><td>30</td><td>25</td><td>-</td><td>750</td><td>273</td><td>204</td><td>187</td><td>167</td><td>153</td><td>140</td><td>126</td><td>-</td></tr><tr><td>950</td><td>67</td><td>37</td><td>31</td><td>25</td><td>-</td><td>-</td><td>-</td><td>-</td><td>800</td><td>186</td><td>139</td><td>127</td><td>114</td><td>104</td><td>95</td><td>85</td><td>-</td></tr><tr><td>1000</td><td>42</td><td>19</td><td>14</td><td>-</td><td>-</td><td>-</td><td>-</td><td>-</td><td>900</td><td>116</td><td>71</td><td>61</td><td>50</td><td>43</td><td>37</td><td>-</td><td>-</td></tr><tr><td>1050</td><td>20.6</td><td>8</td><td>-</td><td>-</td><td>-</td><td>-</td><td>-</td><td>-</td><td></td><td></td><td></td><td></td><td></td><td></td><td></td><td></td><td></td><td></td></tr></table>

注：根据应力-持久寿命的回归方程确定。

3.3.1.2 供应状态薄板的持久应力-寿命曲线见图3-5。

图片摘要：该图主要展示 3 6[1.3.6.8.9]。
![](images/7f0b745148ac61b7bdc14c715a616dab19bb179c56d7c786384177245e7442ba.jpg)  
图3-5 薄板于供应状态的持久应力-寿命曲线[1,2,6,7]

3.3.1.3 经 $1160\mathrm{C}$ 固溶处理后棒材的持久应力-寿命曲线见图3-6。

图片摘要：该图主要展示 3 5 薄板于供应状态的持久应力 寿命曲线[1,2,6,7]。
![](images/40fb7449ebe25e3883c506c99432ec956412ddb85d2ed34c9ca1d5439eb86af9.jpg)  
图3-6 棒材的持久应力-寿命曲线[2.8]

3.3.1.4 环形件固溶状态的持久应力-寿命曲线见图3-7。

图片摘要：该图主要展示 3 6 棒材的持久应力 寿命曲线[2.8]。
![](images/feb36045df769c00aa751ce2d4c74866a73b2288c25ba86a16198cb424a875d1.jpg)  
图3-7 环形件的持久应力-寿命曲线[2,3]

3.3.1.5 合金在标准热处理状态的热强参数综合曲线见图3-8。  
3.3.1.6 固溶温度对冷轧薄板持久性能的影响见表3-7。

3.3.1.7 薄板经 $1160\mathrm{C}$ 固溶和长期时效后持久性能的变化见图3-9。

图片摘要：该图主要展示 3 7 环形件的持久应力 寿命曲线[2,3]。
![](images/fa3efb4beb8d8d39e295c7e8f2e79e1a98a8ab91e9d0bd57d40fffbbf6eb4c0f.jpg)  
图3-8 合金的热强参数综合曲线[2,3,6,8]

图片摘要：该图主要展示 3 8 合金的热强参数综合曲线[2,3,6,8]。
![](images/0f11a33a4bfae9d1531d76e280fbc123253671e8479433a2bbbd302ca835cc6f.jpg)  
图3-9 薄板经长期时效后持久性能的变化[6,15]

表3-7[1.2]  

<table><tr><td colspan="3">热处理规范</td><td colspan="4">持久性能</td><td colspan="3">热处理规范</td><td colspan="4">持久性能</td></tr><tr><td>θ/C</td><td>保温/min</td><td>冷却</td><td>θ/C</td><td>σ/MPa</td><td>t/h</td><td>δ5/%</td><td>θ/C</td><td>保温/min</td><td>冷却</td><td>θ/C</td><td>σ/MPa</td><td>t/h</td><td>δ5/%</td></tr><tr><td>1120</td><td rowspan="2">10</td><td rowspan="2">空冷</td><td rowspan="2">900</td><td rowspan="2">51</td><td>184</td><td>83</td><td rowspan="2">1200</td><td rowspan="2">10</td><td rowspan="2">空冷</td><td rowspan="2">900</td><td rowspan="2">51</td><td rowspan="2">254</td><td rowspan="2">80</td></tr><tr><td>1160</td><td>244</td><td>73</td></tr></table>

注：试验150h后 $\sigma$ 增至 $59\mathrm{MPa},200\mathrm{h}$ 后 $\sigma$ 增至 $64\mathrm{MPa}$ ，直至拉断。

# 3.3.1.8 环形件于 $750^{\circ} \mathrm{C}$ 和 $900^{\circ} \mathrm{C}$ 的持久性能见表3-8。

表3-8[3]  

<table><tr><td rowspan="2">θ/C</td><td rowspan="2">取样方向</td><td rowspan="2">σ/MPa</td><td colspan="3">光滑持久</td><td>缺口持久1</td><td rowspan="2">θ/C</td><td rowspan="2">取样方向</td><td rowspan="2">σ/MPa</td><td colspan="3">光滑持久</td><td>缺口持久2</td></tr><tr><td>t/h</td><td>δ5/%</td><td>ψ/%</td><td>t/h</td><td>t/h</td><td>δ5/%</td><td>ψ/%</td><td>t/h</td></tr><tr><td rowspan="2">750</td><td>纵向</td><td rowspan="2">176</td><td>284</td><td>51</td><td>74</td><td>&gt;690</td><td rowspan="2">900</td><td>纵向</td><td rowspan="2">61</td><td>189</td><td>80</td><td>79</td><td>-</td></tr><tr><td>横向</td><td>273</td><td>56</td><td>76</td><td>-</td><td>横向</td><td>179</td><td>81</td><td>72</td><td>-</td></tr></table>

① 缺口半径 $r = 0.5\mathrm{mm}$ 。

# 3.3.2 高温蠕变性能

# 3.3.2.1 供应状态薄板的高温蠕变强度见表3-9。

表3-9[1.2.6]  

<table><tr><td rowspan="2">θ/C</td><td colspan="2">σ0.2/100/MPa</td><td colspan="2">σ1/100/MPa</td><td colspan="2">σ5/100/MPa</td><td rowspan="2">θ/C</td><td colspan="2">σ0.2/100/MPa</td><td colspan="2">σ1/100/MPa</td><td colspan="2">σ5/100/MPa</td></tr><tr><td>总变形</td><td>残余变形</td><td>总变形</td><td>残余变形</td><td>总变形</td><td>残余变形</td><td>总变形</td><td>残余变形</td><td>总变形</td><td>残余变形</td><td>总变形</td><td>残余变形</td></tr><tr><td>700</td><td>88</td><td>98</td><td>147</td><td>150</td><td>206</td><td>206</td><td>900</td><td>27</td><td>28</td><td>41</td><td>42</td><td>48</td><td>49</td></tr><tr><td>750</td><td>60</td><td>65</td><td>108</td><td>110</td><td>142</td><td>142</td><td>950</td><td>-</td><td>-</td><td>-</td><td>-</td><td>-</td><td>30</td></tr><tr><td>800</td><td>43</td><td>46</td><td>82</td><td>83</td><td>106</td><td>106</td><td></td><td></td><td></td><td></td><td></td><td></td><td></td></tr></table>

3.3.2.2 供应状态薄板的高温蠕变曲线见图 $3-10 \sim$ 图3-13。

图片摘要：该图主要展示 3 9[1.2.6]。
![](images/3464f38bc181a1a015adb3d06cb15b1d7d13822c29eb43a5c9e6090692142cfa.jpg)  
图3-10 $700^{\circ}\mathrm{C}$ 蠕变曲线[6]

图片摘要：该图主要展示 3 10 蠕变曲线[6]。
![](images/42e0a33118f43be003be2f4b15c6b805e8e1839d8abb434e1c3156a077c601b4.jpg)  
图3-11 750C蠕变曲线[6]

图片摘要：该图主要展示 3 11 750C蠕变曲线[6]。
![](images/33ab4897218702030dd90d0ca27e01805c89897c30566b8f3dbcc5e5d06a21ec.jpg)  
图3-12 800C蠕变曲线[6]

图片摘要：该图主要展示 3 12 800C蠕变曲线[6]。
![](images/495177a8b9597b5a40414c5f270fcd27721fec7833f8a57d165209525323d521.jpg)  
图3-13 900C蠕变曲线[6]

3.3.2.3 供应状态板材在 $700\sim 900^{\circ}\mathrm{C}$ 温度内，蠕变总变形量和蠕变应力间的关系曲线见图3-14，蠕变残余变形量和蠕变应力间的关系曲线见图3-15。

图片摘要：该图主要展示 3 13 900C蠕变曲线[6]。
![](images/ad85c0092e9ab5de2d96ca6c2d58e3756024247b5e757905066d4e0006ede34b.jpg)

图片摘要：该图主要展示 3 13 900C蠕变曲线[6]。
![](images/e2307c302268e2e3c8fd111100e57636585997c46338acb826ee25c4fe34bc33.jpg)  
图3-14 蠕变总变形量和蠕变应力间的关系曲线 图3-15 蠕变残余变形量和应力间的关系曲线

3.3.2.4 试验温度对薄板100h蠕变强度和持久强度的影响见图3-16。

# 3.4 疲劳性能

# 3.4.1 高周疲劳

3.4.1.1 薄板、环形件和棒材于固溶状态的高周疲劳强度见表3-10。   
3.4.1.2 供应状态薄板的高温疲劳曲线见图3-17。

图片摘要：该图主要展示 3 16 试验温度对薄板 蠕变强度和持久强度的影响[1,2,6]。
![](images/d8d5bd6e0b1cde280682d31caf16d819e55ab51455f2914fdbb17218303dbc04.jpg)  
图3-16 试验温度对薄板 $100\mathrm{h}$ 蠕变强度和持久强度的影响[1,2,6]

图片摘要：该图主要展示 3 16 试验温度对薄板 蠕变强度和持久强度的影响[1,2,6]。
![](images/ed1ead6a37b8bda3a6746618fc8eae2076a449033165061ee6e957bd5837049a.jpg)  
图3-17 板材高温疲劳曲线[2.6]

表3-10[2,3,6]  

<table><tr><td rowspan="2">品种</td><td rowspan="2">试 验 方法</td><td rowspan="2">试 样</td><td colspan="3">σ-1(107)/MPa</td></tr><tr><td>750℃</td><td>800℃</td><td>900℃</td></tr><tr><td>板材</td><td>弯曲振动疲劳R=-1</td><td>δ1.5mm板材试样</td><td>245</td><td>-</td><td>127</td></tr><tr><td>环形件</td><td>旋转弯曲疲劳R=-1</td><td>d4mm小疲劳样</td><td>299</td><td>245</td><td>167</td></tr><tr><td>棒材</td><td>旋转弯曲疲劳R=-1</td><td>d9.5mm试样</td><td>294</td><td>-</td><td>150</td></tr></table>

# 3.4.2 特种疲劳

3.4.2.1 固溶温度对供应状态薄板热疲劳性能的影响见表3-11。

表3-11[1.2]  

<table><tr><td colspan="3">热处理规范</td><td colspan="4">热疲劳性能</td></tr><tr><td>θ/℃</td><td>保温/min</td><td>冷却</td><td>θ/℃</td><td>N/周</td><td>裂纹长/mm</td><td>增宽值/mm</td></tr><tr><td>1120</td><td rowspan="3">10</td><td rowspan="3">空冷</td><td rowspan="3">900→20</td><td rowspan="3">60</td><td>0.61</td><td>2.38</td></tr><tr><td>1160</td><td>0.60</td><td>2.27</td></tr><tr><td>1200</td><td>0.53</td><td>2.45</td></tr></table>

3.4.2.2 试验温度对供应状态薄板热疲劳循环周数的影响见图3-18。  
3.4.2.3 供应状态薄板于不同温度循环时的热疲劳裂纹扩展曲线见图3-19。  
3.4.2.4 供应状态薄板经长期时效后热疲劳性能的变化见图3-20。

# 3.5 弹性性能

3.5.1 弹性模量 见图3-21。

图片摘要：该图主要展示 3 18 温室对板材热疲劳性能的影响[1,6]。
![](images/1d4adeea71236e669b2b57636cdd75a1acef6b924ea1afd3ad16d4b6d8f003d0.jpg)  
图3-18 温室对板材热疲劳性能的影响[1,6]

图片摘要：该图主要展示 3 18 温室对板材热疲劳性能的影响[1,6]。
![](images/fa9ee182a4e165027461cb2b7b1aab597148b226800a34e7b7613f4e027573e9.jpg)  
图3-20 长期时效后热疲劳性能的变化[15]

图片摘要：该图主要展示 3 20 长期时效后热疲劳性能的变化[15]。
![](images/0ffdcff98239125cbc9df943768be5d3684f896600f73a1c43596ce1f008129d.jpg)  
图3-19 热疲劳裂纹扩展曲线[6]

图片摘要：该图主要展示 3 19 热疲劳裂纹扩展曲线[6]。
![](images/cf934e439247e71a7d3e5c89880b6e0bcfa14384eb5688f6659b5cf2e6a04c41.jpg)  
图3-21 弹性模量[1,2,6]

# 4 组织结构

# 4.1 相变温度

# 4.2 时间-温度-组织转变曲线

# 4.3 合金组织结构

4.3.1固溶状态合金的组织为奥氏体，还有约 $2\%$ 初生的Z相以夹杂物形式存在。Z相是铬铌的氮化物，晶体结构为四方晶系，相组成为 $(\mathrm{Cr}_{0.83}\mathrm{Fe}_{0.13}\mathrm{Ni}_{0.04})_{1.9}(\mathrm{Nb}_{0.76}\mathrm{W}_{0.15}\mathrm{Mo}_{0.09})_{3.3}\mathrm{N}_{\circ}$ 在 $700\sim 900C$ 长期时效过程中Z相继析出，并且比较稳定，到 $900^{\circ}C$ 还未开始回溶，该相呈不规则块状，分布在晶内和晶界，时效后相组成略有变化，如 $900^{\circ}C$ 时效后Z相的组成为（ $\mathrm{Cr}_{0.52}$ $\mathrm{Fe}_{0.35}\mathrm{Ni}_{0.12})_2(\mathrm{Nb}_{0.42}\mathrm{Mo}_{0.31}\mathrm{W}_{0.27})_{2.4}\mathrm{N}_{\circ}$ 长期时效过程中除Z相外还有L相和少量 $\mathbf{M}_6\mathbf{C}$ 补充析出，以L相为主，呈竹叶状、针状和块状，主要分布在晶内，少量在晶界， $700^{\circ}C$ 下的析出量最多， $800^{\circ}C$ 开始回溶，其相组成为 $(\mathrm{Cr}_{0.42}\mathrm{Fe}_{0.39}\mathrm{Ni}_{0.19})_{2.15}$ $(\mathrm{W}_{0.55}\mathrm{Mo}_{0.37},\mathrm{Nb}_{0.05}\mathrm{V}_{0.05})$ 。合金在 $550\sim 900^{\circ}C$ 长

期时效 $400 \sim 1000\mathrm{h}$ 过程中析出相数量的变化见图4-1。

图片摘要：该图主要展示 4 1 合金在 长期时效 过程中析出相数量的变化[2.15]。
![](images/dc444134bbfb357f7baaed518a153b58fba8d8ff7687948d92b7e4b2d4a31208.jpg)

图4-1 合金在 $550\sim 900^{\circ}C$ 长期时效 $400\sim 1000h$ 过程中析出相数量的变化[2.15]  
图片摘要：该图主要展示 4 1 合金在 长期时效 过程中析出相数量的变化[2.15]。
![](images/aa8197e400156c8cce1fbdd3c59b4e54d0b4afba946e7a47236ca9c89a2c3568.jpg)  
$\circ$ 一总量； $\triangle -\text{L}$ 相； $+\text{一} Z$ 相

4.3.2 有关技术标准规定，冷轧薄板供应状态的晶粒度应在 $5\sim 8$ 级范围内。

# 5 工艺性能与要求

# 5.1 成形性能

5.1.1 锻造开坯装炉温度不高于 $700\mathrm{C}$ ，加热温度 $1150\sim 1170\mathrm{C}$ ，开锻温度不低于 $1000\mathrm{C}$ ，终锻温度不低于 $900\mathrm{C}$ ，板坯热轧加热温度 $1160\sim 1170\mathrm{C}$ ，板材荒轧加热温度 $1140\mathrm{C}$ ，精轧加热温度 $1100\mathrm{C}$ ，终轧温度不低于 $900\mathrm{C}^{[1,6,8,10,11]}$ 。

5.1.2 冷成形性能 供应状态板材有良好的塑性，成形工艺均在室温下进行。当以多次冲压工艺制造零件时，每次冷冲后均需进行固溶处理。深冲前板材表面涂硝基清漆。

5.1.2.1 供应状态板材在深冲、翻边和压窝时的极限系数见表5-1。

表5-1[4]  

<table><tr><td>成形方法</td><td>深 冲</td><td>翻 边</td><td>压 窄</td></tr><tr><td>极限系数 K极限</td><td>2.06~2.07</td><td>1.745</td><td>0.331(r阳=8mm)</td></tr></table>

5.1.2.2 极限深冲系数时筒形件壁厚的变化见图5-1。

5.1.2.3 极限翻边系数时零件厚度的最大减薄量为 $21\%$ ，在极限压窝系数时零件厚度的最大减薄量为 $25\%$ 。

5.1.2.4 用 $90^{\circ}$ 单角带校正直角边的模具弯曲时，板材的最小弯曲半径小于 $0.5\delta(\delta$ 为板厚），弯曲后的回弹量与材料方向无关。弯曲半径与回弹角的关系见图5-2。

图片摘要：该图主要展示 5 1 极限深冲系数时简形件壁厚的变化[4]。
![](images/6f31749153b18cbfe2f6ecf7dc95b91343ee9dae6f3cfa3bf01f54c57b652bc5.jpg)  
图5-1 极限深冲系数时简形件壁厚的变化[4]

图片摘要：该图主要展示 5 1 极限深冲系数时简形件壁厚的变化[4]。
![](images/b79236575f9d66e741c0f573697f69d8ecd0eb1ffd80bc33644e18a53b96a1d8.jpg)  
图5-2 板材弯曲成形时弯曲半径与回弹角的关系[4]

5.1.3 当冷变形量为 $30\%$ 时，板材的开始再结晶温度为 $830^{\circ}\mathrm{C}$ ，完成再结晶温度为 $960^{\circ}\mathrm{C}^{[1]}$ 。

5.2 焊接性能 合金具有良好的焊接工艺性能。可用氩弧焊和接触焊进行联接；不加填料的自动氩弧焊，应采用较小的焊接电流和较低的焊接速度，否则易产生咬边缺陷。由于合金的抗氧化性比镍基合金稍差，因此氩弧焊时应注意加强保护。接触焊接时选择合适的规范，可以得到满意的焊接接头，焊缝核心内部无裂纹，但有缩孔和结合线伸入，单边伸入长度一般不超过 $0.1\mathrm{mm}$ ，核心周围有较多的胡须状和晶间加粗组织。缝焊较厚的板材（如 $\delta = 2\mathrm{mm} + 2\mathrm{mm}$ ），应选用较低的焊接速度和较长的休止时间，并适当加大滚盘压力，防止裂纹的产生。该合金板材可与1Cr18Ni9Ti、GH3030、GH1140等板材组合，进行氩弧焊和接触焊。

5.2.1 板材的缝焊规范见表5-2。
