Repository: C-zj02/CFD-claw

<div align="center">

**English** | [中文](#中文版) | [Français](README_FR.md) | [Русский](README_RU.md) | [हिन्दी](README_HI.md) | [العربية](README_AR.md) | [Português](README_PT.md)

# 🚀 Claude Code Python

**A Complete Python Reimplementation Based on Real Claude Code Source**

*From TypeScript Source → Rebuilt in Python with ❤️*

***
**🔥 Active Development • New Features Weekly 🔥**

</div>

***

## 🎯 What is This?

**Clawd Code** is a **complete Python rewrite** of Claude Code, based on the **real TypeScript source code**.

File: RAG-data/中国航空材料手册(第2版) 第2卷 变形高温合金 铸造高温合金(1)201-400.pdf-1e147c2f-2d4f-423b-8192-e0a1038b07aa.md (part 2 of 12)
不同规范变形的试样于 $950\mathrm{C},1\mathrm{h}$ ，空冷固溶处理后的再结晶图见图5-3。在 $900\sim 1000\mathrm{C}$ 温度变形，如变形量 ${>}20\%$ ，则经 $950\mathrm{C}$ 固溶后均能获得均匀细小的再结晶晶粒。
式中： $P = T(20 + \lg t)\times 10^{-3},T = \theta +273$

热强参数综合方程： $\lg \sigma = 5.6882 - 0.1706P$

3.3.2.2 板材标准热处理状态的蠕变曲线见图3-6和图3-7。   
3.3.2.3 板材标准热处理状态的秒蠕变强度见表3-8。

图片摘要：该图主要展示 3 6 蠕变曲线[10]。
![](images/b003b24178ed1a6e8d8c34cfb05ad50f034696b4f6fa078ef4ccf33c491aa7dc.jpg)  
图3-6 $700^{\circ}\mathrm{C}$ 蠕变曲线[10]

图片摘要：该图主要展示 3 6 蠕变曲线[10]。
![](images/0212d457ec45eff266c95729f3d8f6b613c86f5b6de92020302ec8148f8be25b.jpg)  
图3-7 800℃蠕变曲线[10]

表3-8[12]  

<table><tr><td rowspan="2">θ/°C</td><td>σ0.5/10s</td><td>σ0.5/60s</td><td>σ0.5/120s</td><td>σ0.5/180s</td><td>σ0.5/300s</td><td>σ1/10s</td><td>σ1/60s</td><td>σ1/120s</td><td>σ1/180s</td><td>σ1/300s</td></tr><tr><td colspan="10">MPa</td></tr><tr><td>700</td><td>-</td><td>226</td><td>206</td><td>196</td><td>178</td><td>-</td><td>250</td><td>221</td><td>216</td><td>202</td></tr><tr><td>800</td><td>162</td><td>118</td><td>102</td><td>83</td><td>-</td><td>172</td><td>137</td><td>123</td><td>113</td><td>98</td></tr><tr><td>900</td><td>93</td><td>59</td><td>49</td><td>46</td><td>44</td><td>93</td><td>78</td><td>59</td><td>53</td><td>49</td></tr></table>

# 3.4 疲劳性能

# 3.4.1 高周疲劳

3.4.1.1 冷轧薄板标准热处理状态的疲劳强度见表3-9。

表3-9[12]  

<table><tr><td>θ/C</td><td>20</td><td>700</td><td>800</td><td>900</td></tr><tr><td>σ--1(10^7)/MPa</td><td>216</td><td>147</td><td>137</td><td>98</td></tr></table>

3.4.1.2 高周疲劳曲线见图3-8。

# 3.4.2 特种疲劳

3.4.2.1 $\delta 1.5\mathrm{mm}$ 冷轧薄板标准热处理状态的热疲劳性能见表3-10。

图片摘要：该图主要展示 3 8 高周疲劳曲线[13]。
![](images/993ab7e5a6611f3ffc313adb630da7bf950da872d6d5248e77978e0b39c0aef6.jpg)  
图3-8 高周疲劳曲线[13]

表3-10  

<table><tr><td rowspan="2">熔炼工艺</td><td colspan="4">产生0.5mm长裂纹的循环周次</td></tr><tr><td>800℃→20℃</td><td>900℃→20℃</td><td>1000℃→20℃</td><td>1100℃→20℃</td></tr><tr><td>电弧炉</td><td>147</td><td>94</td><td>43</td><td>31</td></tr><tr><td>电弧炉加电渣</td><td>183</td><td>96</td><td>64</td><td>37</td></tr></table>

# 3.5 弹性性能

3.5.1 弹性模量 见表3-11。

表3-11[5.11]  

<table><tr><td>θ/C</td><td>20</td><td>100</td><td>200</td><td>300</td><td>400</td><td>500</td><td>600</td><td>700</td><td>800</td></tr><tr><td>ED/MPa</td><td>224</td><td>219</td><td>213</td><td>206</td><td>200</td><td>193</td><td>184</td><td>-</td><td>-</td></tr><tr><td>E/MPa</td><td>191</td><td>-</td><td>-</td><td>-</td><td>-</td><td>-</td><td>137</td><td>118</td><td>93</td></tr></table>

# 4 组织结构

# 4.1 相变温度

# 4.2 时间-温度-组织转变曲线

4.3 合金组织结构 经1000C固溶处理后为单相奥氏体组织，间有少量TiC和Ti(CN)。700～800C长期时效后，析出 $\mathrm{Cr_7C_3}$ 型碳化物，析出量少，对合金性能影响不大。

# 5 工艺性能与要求

# 5.1 成形性能

5.1.1 钢锭锻造开坯装炉温度不高于 $800^{\circ}\mathrm{C}$ ，加热温度为 $1180\sim 1200^{\circ}\mathrm{C}$ ，终锻温度不低于 $900^{\circ}\mathrm{C}$ ，一次加热的变形程度为 $50\%$ ，板材热轧加热温度为 $1160\sim 1180^{\circ}\mathrm{C}$ ，冷轧压下率为 $30\%$ 左右。

5.1.2 反复弯曲及杯突性能见表5-1。

表5-1[1]  

<table><tr><td>试样厚度/mm</td><td>试样状态</td><td>反复弯曲次数</td><td>杯突深度/mm</td></tr><tr><td>1.5</td><td>980~1020C,空冷</td><td>27</td><td>11.0</td></tr></table>

5.1.3 冲压性能见表5-2。

表5-2[2]  

<table><tr><td colspan="2">深冲</td><td colspan="2">翻边</td><td colspan="2">压窝(平头)</td><td colspan="2">压窝(球头)</td><td colspan="2">弯曲</td></tr><tr><td>极限深冲系数</td><td>工作深冲系数</td><td>极限翻边系数</td><td>工作翻边系数</td><td>极限平冲系数</td><td>工作平冲系数</td><td>极限球压系数</td><td>工作球压系数</td><td>最小弯曲半径</td><td>工作弯曲半径</td></tr><tr><td>2.07</td><td>1.73</td><td>1.72</td><td>1.46</td><td>0.3</td><td>0.26</td><td>0.45</td><td>0.40</td><td>1δ①</td><td>1.5δ①</td></tr></table>

① $\delta$ 为板材厚度（mm）.

5.2 焊接性能 合金焊接性能优良，可进行氩弧焊、点焊、缝焊或钎焊。氩弧焊时熔池流动性和成形性能均良好，裂纹倾向性小；接触焊时有较宽的规范参数范围。该合金可与1Cr18Ni9Ti、GH1140、GH3039、GH3044、GH3128等合金组合进行焊接。

5.2.1 手工氩弧焊(对接)规范见表5-3。

表5-3[14]  

<table><tr><td rowspan="2">厚度/mm</td><td rowspan="2">焊前状态</td><td colspan="2">焊丝</td><td rowspan="2">电流/A</td><td rowspan="2">电压/V</td><td rowspan="2">气体流 /(L/min)</td><td rowspan="2">钨极直径/mm</td></tr><tr><td>牌号</td><td>直径/mm</td></tr><tr><td>1.0</td><td rowspan="3">固溶</td><td rowspan="3">HGH3030</td><td>1.0~1.6</td><td>40~70</td><td>10~15</td><td>4~6</td><td>1.6</td></tr><tr><td>1.5</td><td>1.6~2.0</td><td>60~90</td><td>10~15</td><td>5~7</td><td>2.0</td></tr><tr><td>1.8</td><td>1.6~2.0</td><td>70~110</td><td>10~15</td><td>6~8</td><td>2.0</td></tr></table>

5.2.2 不加焊丝的自动钨极氩弧焊(对接)规范见表5-4。

表5-4[14]  

<table><tr><td>厚度/mm</td><td>焊前状态</td><td>电流/A</td><td>电压/V</td><td>焊速/(m/min)</td><td>气体流量/(L/min)</td><td>背面气体流量/(L/min)</td><td>钨极直径/mm</td><td>焊嘴直径/mm</td></tr><tr><td>0.8</td><td rowspan="3">固溶,机械抛光</td><td>100~120</td><td>10~12</td><td>0.7</td><td>10~12</td><td>2~3</td><td>3.0</td><td>18~20</td></tr><tr><td>1.5</td><td>120~160</td><td>10~12</td><td>0.37~0.4</td><td>12~14</td><td>3~4</td><td>3.0</td><td>18~20</td></tr><tr><td>1.8</td><td>150~180</td><td>10~12</td><td>0.4</td><td>12~14</td><td>3~4</td><td>3.0</td><td>18~20</td></tr></table>

5.2.3 固溶状态缝焊规范见表5-5。

表5-5  

<table><tr><td rowspan="2">厚度/mm</td><td colspan="2">滚盘宽度/mm</td><td colspan="5">规范参数</td></tr><tr><td>上</td><td>下</td><td>电流/A</td><td>焊接时间/s</td><td>休止时间/s</td><td>焊接速度/(m/min)</td><td>电极压力/N</td></tr><tr><td>1.0+1.0</td><td>5.0</td><td>5.0</td><td>6500</td><td>0.16</td><td>0.10</td><td>0.6</td><td>5395</td></tr><tr><td>1.3+1.4</td><td>4.0~5.0</td><td>4.0~5.0</td><td>6600</td><td>0.12</td><td>0.10</td><td>0.4</td><td>6375</td></tr><tr><td>1.4+1.5</td><td>4.0~5.0</td><td>7.0</td><td>6800</td><td>0.12</td><td>0.10</td><td>0.4</td><td>6965</td></tr><tr><td>1.4+1.7</td><td>4.0~5.0</td><td>7.0</td><td>7500</td><td>0.16</td><td>0.14</td><td>0.4</td><td>6965</td></tr><tr><td>1.5+1.7</td><td>4.5~5.5</td><td>4.5~5.5</td><td>7800</td><td>0.16</td><td>0.12</td><td>0.4</td><td>6965</td></tr><tr><td>1.5+1.5</td><td>5.5</td><td>5.0</td><td>7700</td><td>0.18</td><td>0.14</td><td>0.5</td><td>6670</td></tr><tr><td>1.7+1.7</td><td>4.5</td><td>4.5</td><td>8000</td><td>0.16</td><td>0.14</td><td>0.4</td><td>6695</td></tr></table>

5.2.4 各种焊接接头的力学性能见表5-6。

表5-6[12.14]  

<table><tr><td rowspan="2">焊接方法</td><td rowspan="2">接头形式</td><td rowspan="2">厚度/mm</td><td rowspan="2">焊前状态</td><td rowspan="2">焊后状态</td><td rowspan="2">焊丝牌号</td><td colspan="2">接头强度</td><td rowspan="2">强度系数/%</td><td rowspan="2">焊点强度/kN</td></tr><tr><td>θ/C</td><td>σb/MPa</td></tr><tr><td rowspan="3">手工氩弧焊</td><td rowspan="3">对接</td><td rowspan="3">1.0~1.5</td><td rowspan="3">固溶</td><td rowspan="3">未处理</td><td rowspan="3">HGH3030</td><td>20</td><td>688~760</td><td>100</td><td>-</td></tr><tr><td>800</td><td>199</td><td>100</td><td></td></tr><tr><td>900</td><td>88</td><td>-</td><td>-</td></tr><tr><td rowspan="2">自动氩弧焊</td><td rowspan="2">对接</td><td rowspan="2">1.5</td><td rowspan="2">固溶</td><td rowspan="2">未处理</td><td rowspan="2">不加焊丝</td><td>20</td><td>654</td><td>95</td><td>-</td></tr><tr><td>700</td><td>397</td><td>98.7</td><td>-</td></tr><tr><td rowspan="3">缝焊</td><td rowspan="3">搭接</td><td rowspan="3">1.0~1.7</td><td rowspan="3">固溶</td><td rowspan="3">未处理</td><td rowspan="3">-</td><td>20</td><td>702~818</td><td>100</td><td>-</td></tr><tr><td>800</td><td>118</td><td>-</td><td>-</td></tr><tr><td>900</td><td>88</td><td>-</td><td>-</td></tr><tr><td rowspan="3">点焊</td><td rowspan="3">搭接</td><td rowspan="3">1.5</td><td rowspan="3">固溶</td><td rowspan="3">未处理</td><td rowspan="3">-</td><td>20</td><td>-</td><td>-</td><td>11.7</td></tr><tr><td>800</td><td>-</td><td>-</td><td>2.94</td></tr><tr><td>900</td><td>-</td><td>-</td><td>1.96</td></tr></table>

5.3 零件热处理工艺 航空工厂零件的中间热处理和最终热处理制度为固溶 $1000\mathrm{C}$ ，保温 $5\sim 10\mathrm{min}$ ，空冷或水冷。如需要零件具有高的热强性，可将最终固溶处理温度提高到 $1150^{\circ}\mathrm{C}$ 。  
5.4 表面处理工艺 热处理后，零件表面的氧化皮可用吹砂或酸洗方法清除。酸洗时采用HF- $\mathrm{H}_2\mathrm{SO}_4$ - $\mathrm{HNO}_3$ 水溶液的单一酸洗工艺，也可采用 $\mathrm{NaOH - NaNO_3}$ 和 $\mathrm{H}_2\mathrm{SO}_4$ - $\mathrm{NaCl - H}_2\mathrm{O}$ 溶液的复合碳酸洗工艺。

# 6 功能考核试验

# 7 使用建议

选用。

# 参考文献

1 手册编写组.高温合金手册.1982.383～388  
2 北京钢铁研究总院.航空材料手册 热强钢及合金.1967.128～135  
3 KooCTpyKIOHHe H KaopnpouHHe MaTePhaJIbJI HoBOI TeXHHKn, H3JI-BO HayKa, MockBa. 1978. cTp. 200   
4 手册编写组. 航空材料手册（上册）. 国防工业出版社, 1972.148  
5 B.Γ.CopoknH,MapouHHK cTaJIeI HcIIaBOB,MauHHocTPOHeHc，MockBa.1989.cTp. 625   
6 I'eOBJ. E., PbTbnHcknA. II, UccJeIOBaHne ra3oTyp6HHbX KaopnpouHbX MaTePhaNoB, TeNIOaHepreTHka. 1969(10)   
7 北京航空材料研究所主编. 航空发动机设计用材料数据手册. 1990.505~517  
8 上钢三厂等. 铁基高温合金GH15、GH16的研究. 1965  
9 北京钢铁研究总院. 中苏 3435 合金全面性能对比试验. 1981  
10 北京航空材料研究所. 发动机用钢与合金高温拉伸图解及蠕变和持久强度曲线图解. 1961  
11 北京航空材料研究所. GH15、GH16 合金冲压工业性能试验报告. 1981  
12 北京航空材料研究所. 航空材料应用手册. 第四卷: 变形热强钢及高温合金. 1996.455~466  
13 北京航空材料研究所. 航空材料手册 耐热钢及合金. 1965.326~331  
14 北京航空材料研究所等编. 航空材料焊接手册. 国防工业出版社, 1978.144~149

编写 傅宏镇

审校 黄福祥

# GH3039(GH39)

# 1 概述

GH3039 为单相奥氏体型固溶强化合金，在 $800^{\circ}\mathrm{C}$ 以下具有中等的热强性和良好的热疲劳性能， $1000^{\circ}\mathrm{C}$ 以下抗氧化性能良好，长期使用组织稳定，还具有良好的冷成形性和焊接性能。适宜于 $850^{\circ}\mathrm{C}$ 以下长期使用的航空发动机燃烧室和加力燃烧室零部件。该合金可以生产板材、棒材、丝材、管材和锻件。

1.1 材料牌号 GH3039(GH39)。

1.2 相近牌号 3H602,XH75METIO(俄罗斯)。

1.3 材料的技术标准

GJB 1952-1994 《航空用高温合金冷轧薄板规范》

GJB 2297-1995 《航空用高温合金冷拔(轧)无缝管规范》

GJB 2612-1996 《焊接用高温合金冷拉丝材规范》

GJB 3165-1998 《航空承力件用高温合金热轧和锻制棒材规范》

GJB 3317-1998 《航空用高温合金热轧板规范》

GJB 3318-1998 《航空用高温合金冷轧带材规范》

GB/T15062—1994《一般用途高温合金管》

1.4 化学成分 见表1-1。

%

表11  

<table><tr><td>C</td><td colspan="2">Cr</td><td>Ni</td><td colspan="2">Mo</td><td colspan="2">Al</td><td colspan="2">Ti</td><td>Nb</td></tr><tr><td>≤0.08</td><td colspan="2">19.0~22.0</td><td>余</td><td colspan="2">1.80~2.30</td><td colspan="2">0.35~0.75</td><td colspan="2">0.35~0.75</td><td>0.90~1.30</td></tr><tr><td colspan="2">Fe</td><td colspan="3">Mn</td><td colspan="2">Si</td><td colspan="2">P</td><td colspan="2">S</td></tr></table>

不大于  

<table><tr><td>3.0</td><td>0.40</td><td>0.80</td><td>0.020</td><td>0.012</td></tr></table>

注：1 合金中允许有 $\mathrm{Ce}$ 存在。  
2 合金中 $w(\mathrm{Cu})$ 0.20%。  
1.5 热处理制度 热轧及冷轧板材和带材固溶处理： $1050 \sim 1090^{\circ} \mathrm{C}$ ，空冷。棒材及管材固溶处理： $1050 \sim 1080^{\circ} \mathrm{C}$ ，空冷或水冷。  
1.6 品种规格与供应状态 可供应各种规格的热轧板、冷轧板、带材、棒材、丝材、管材和锻件。板材、带材和管材固溶处理和酸洗后交货；丝材于冷加工状态或固溶状态供应；棒材不经热处理交货。  
1.7 熔炼与铸造工艺 合金采用电弧炉熔炼、电弧炉或非真空感应炉加电渣重熔或真空电弧重熔以及真空感应炉加电渣或真空电弧重熔工艺。  
1.8 应用概况与特殊要求 用该合金板材制作的航空发动机燃烧室及加力燃烧室零部件，经过长期的生产和使用考验，使用性能良好。

# 2 物理及化学性能

# 2.1 热性能

# 2.1.1 热导率 见表2-1。

表2-1[1]   

<table><tr><td>θ/C</td><td>100</td><td>200</td><td>300</td><td>400</td><td>500</td><td>600</td><td>700</td><td>800</td><td>900</td></tr><tr><td>λ/(W/(m·C))</td><td>13.8</td><td>15.5</td><td>17.2</td><td>18.8</td><td>20.5</td><td>21.8</td><td>23.4</td><td>25.1</td><td>26.8</td></tr></table>

# 2.1.2 比热容 见表2-2。

# 2.1.3 线膨胀系数 见表2-3。

表2-2[1]  

<table><tr><td>θ/℃</td><td>150</td><td>200</td><td>300</td><td>400</td><td>500</td><td>600</td><td>700</td><td>800</td></tr><tr><td>c/(J/(kg·K))</td><td>544</td><td>574</td><td>636</td><td>645</td><td>762</td><td>779</td><td>921</td><td>1047</td></tr></table>

2.2 密度 $\rho = 8.3\mathrm{g / cm}^3$   
2.3 电性能 室温电阻率 $\rho = 1.18 \times 10^{-6} \Omega \cdot \mathrm{m}$ 。  
2.4 磁性能 合金无磁性。

表2-3[1]  

<table><tr><td>θ/℃</td><td>20~100</td><td>20~200</td><td>20~300</td><td>20~400</td><td>20~500</td><td>20~600</td><td>20~700</td><td>20~800</td><td>20~900</td><td>20~1000</td></tr><tr><td>α/10-6°C-1</td><td>11.5</td><td>12.4</td><td>13.2</td><td>13.5</td><td>13.8</td><td>14.3</td><td>14.9</td><td>15.3</td><td>15.8</td><td>16.4</td></tr></table>

# 2.5 化学性能

# 2.5.1 抗氧化性能

2.5.1.1 在空气介质中经 $100\mathrm{h}$ 试验后的氧化速率见表2-4。  
2.5.1.2 合金在高温下长期工作时，有产生沿晶界氧化的倾向。在 $900 \sim 1100\mathrm{C}$ 暴露 $100\mathrm{h}$ 后的沿晶氧化深度见表25。  
2.5.1.3 合金在高温下 $100\mathrm{h}$ 内的氧化增重见图2-1。

表2-4[2]  

<table><tr><td>θ/C</td><td>900</td><td>1000</td><td>1100</td><td>1200</td></tr><tr><td>氧化速率/(g/(m2·h))</td><td>0.074</td><td>0.251</td><td>0.535</td><td>1.061</td></tr></table>

表2-5[1]  

<table><tr><td>θ/℃</td><td>900</td><td>1000</td><td>1100</td></tr><tr><td>沿晶界氧化深度/mm</td><td>0.020</td><td>0.052</td><td>0.068</td></tr></table>

图片摘要：该图主要展示 2 5[1]。
![](images/22e2c18a0ecd51b66fffbe50490505ff03857532977e6a6ca53ff9b36ab43aae.jpg)  
图2-1 高温氧化曲线[2]

# 3力学性能

# 3.1 技术标准规定的性能

3.1.1 技术标准规定的力学性能见表3-1。

表3-1  

<table><tr><td rowspan="2">标准号</td><td rowspan="2">品种</td><td colspan="3">室温拉伸性能</td><td colspan="3">800℃拉伸性能</td></tr><tr><td>σb/MPa</td><td>δs/%</td><td>ψ/%</td><td>σ/MPa</td><td>δs/%</td><td>ψ/%</td></tr><tr><td>GJB1952-1994</td><td>冷轧板</td><td>735</td><td>40</td><td>-</td><td>245</td><td>40</td><td>-</td></tr><tr><td>GJB 2297-1995</td><td>航空用管</td><td>685①</td><td>40①</td><td>-</td><td>245</td><td>40</td><td>-</td></tr><tr><td>GJB 3165-1998</td><td>棒材</td><td>735</td><td>40</td><td>-</td><td>245</td><td>40</td><td>40</td></tr><tr><td>GJB 3317-1998</td><td>热轧板</td><td>735</td><td>40</td><td>45</td><td>245</td><td>40</td><td>50</td></tr><tr><td>GJB 3318-1998</td><td>冷轧带</td><td>735②</td><td>40②</td><td>-</td><td>-</td><td>-</td><td>-</td></tr><tr><td>GB/T 15062-1994</td><td>一般用管</td><td>635</td><td>35</td><td>-</td><td>-</td><td>-</td><td>-</td></tr></table>

① 外径 $>30\mathrm{mm}$ ，壁厚 $>3.0\mathrm{mm}$ 管材室温 $\alpha_{b} \geqslant 635\mathrm{MPa}, \delta_{s} \geqslant 30\%$ 。  
② $\delta \leqslant 0.25\mathrm{mm}$ 带材的室温 $\sigma_{b} \geqslant 660\mathrm{MPa}, \delta_{3}$ 实测。

3.1.2 厚度 $0.8 \sim 3.0 \mathrm{~mm}$ 冷轧薄板和 $8.5 \mathrm{~mm}$ 厚热轧中板供应状态拉伸性能的生产检验数据经统计处理后的各基值，以及板材不同温度拉伸性能的设计许用值见表3-2。

表3-2[3]  

<table><tr><td rowspan="2">品种</td><td rowspan="2">θ/℃</td><td colspan="5">σb/MPa</td><td colspan="2">δs/%</td><td colspan="2">ψ/%</td><td rowspan="2">子样大小n</td></tr><tr><td>S</td><td>-3σ</td><td>A</td><td>B</td><td>X</td><td>S</td><td>X</td><td>S</td><td>X</td></tr><tr><td rowspan="7">δ8.0~3.0mm冷轧薄板</td><td>室温</td><td>735</td><td>-</td><td>735</td><td>785</td><td>828</td><td>40</td><td>49</td><td>-</td><td>-</td><td>392</td></tr><tr><td>400</td><td>-</td><td>-</td><td>635</td><td>680</td><td>746</td><td>-</td><td>58</td><td>-</td><td>-</td><td>-</td></tr><tr><td>500</td><td>-</td><td></td><td>625</td><td>665</td><td>735</td><td>-</td><td>58</td><td>-</td><td>-</td><td>-</td></tr><tr><td>600</td><td>-</td><td>-</td><td>595</td><td>635</td><td>693</td><td>-</td><td>48</td><td>-</td><td>-</td><td>-</td></tr><tr><td>700</td><td>-</td><td>-</td><td>430</td><td>460</td><td>501</td><td>-</td><td>50</td><td>-</td><td>-</td><td>-</td></tr><tr><td>800</td><td>245</td><td>-</td><td>235</td><td>250</td><td>274</td><td>40</td><td>65</td><td>-</td><td>-</td><td>392</td></tr><tr><td>900</td><td>-</td><td>-</td><td>135</td><td>140</td><td>156</td><td>-</td><td>75</td><td>-</td><td>-</td><td>-</td></tr></table>

续表3-2   

<table><tr><td rowspan="2">品种</td><td rowspan="2">θ/°C</td><td colspan="5">σb/MPa</td><td colspan="2">δ5/%</td><td colspan="2">ψ/%</td><td rowspan="2">子样大小n</td></tr><tr><td>S</td><td>-3σ</td><td>A</td><td>B</td><td>X</td><td>S</td><td>X</td><td>S</td><td>X</td></tr><tr><td rowspan="4">δ8.5mm热轧中板</td><td>室温</td><td>735</td><td>670</td><td>705</td><td>755</td><td>815</td><td>40</td><td>51</td><td>45</td><td>64</td><td>172</td></tr><tr><td>700</td><td>--</td><td>450</td><td>475</td><td>505</td><td>532</td><td>--</td><td>59</td><td>--</td><td>50</td><td>--</td></tr><tr><td>800</td><td>245</td><td>210</td><td>230</td><td>265</td><td>300</td><td>40</td><td>87</td><td>50</td><td>74</td><td>174</td></tr><tr><td>900</td><td>--</td><td>150</td><td>160</td><td>170</td><td>180</td><td>--</td><td>72</td><td>--</td><td>64</td><td>--</td></tr></table>

# 3.2 室温及各种温度下的力学性能

# 3.2.1 拉伸性能

# 3.2.1.1 板材于不同温度下的典型拉伸性能见表3-3。

表3-3[4]  

<table><tr><td>品种规格/mm</td><td>材料状态</td><td>θ/℃</td><td>σb/MPa</td><td>σP0.2/MPa</td><td>δ5/%</td><td>ψ/%</td><td>品种规格/mm</td><td>材料状态</td><td>θ/℃</td><td>σb/MPa</td><td>σP0.2/MPa</td><td>δ5/%</td><td>ψ/%</td></tr><tr><td rowspan="6">冷轧薄板δ1.5</td><td rowspan="6">供应状态</td><td>20</td><td>841</td><td>436</td><td>48</td><td>-</td><td rowspan="2">冷轧薄板δ1.5</td><td rowspan="2">供应状态</td><td>800</td><td>284</td><td>137</td><td>76</td><td>-</td></tr><tr><td>300</td><td>744</td><td>-</td><td>56</td><td>-</td><td>900</td><td>161</td><td>-</td><td>68</td><td>-</td></tr><tr><td>400</td><td>728</td><td>-</td><td>59</td><td>-</td><td rowspan="4">热轧中板δ8.5</td><td rowspan="4">供应状态</td><td>20</td><td>774</td><td>-</td><td>53</td><td>65</td></tr><tr><td>500</td><td>704</td><td>-</td><td>58</td><td>-</td><td>700</td><td>532</td><td>-</td><td>59</td><td>50</td></tr><tr><td>600</td><td>686</td><td>371</td><td>50</td><td>-</td><td>800</td><td>315</td><td>-</td><td>82</td><td>63</td></tr><tr><td>700</td><td>499</td><td>270</td><td>49</td><td>-</td><td>900</td><td>180</td><td>-</td><td>72</td><td>64</td></tr></table>

# 3.2.1.2 $\delta 2.0\mathrm{mm}$ 冷轧薄板供应状态在屈服点前的拉伸曲线见图3-1，从屈服点至断裂的条件拉伸曲线见图3-2。

图片摘要：该图主要展示 3 3[4]。
![](images/3b14c183ff34ffaab8ed31813b480652bcc640aa521493dce3eafbe1db00d1d0.jpg)  
图3-1 屈服点前的拉伸曲线[5]

图片摘要：该图主要展示 3 1 屈服点前的拉伸曲线[5]。
![](images/044b62b2a87657166e9771abe359bd4960d33bbcdd2df0909bc252e1bc725993.jpg)  
图3-2 从屈服点至断裂的条件拉伸曲线[5]

# 3.2.1.3 冷轧变形量对薄板室温拉伸性能的影响见图3-3。

# 3.3 持久和蠕变性能

# 3.3.1 高温持久性能

# 3.3.1.1 冷轧薄板持久强度见表3-4。

# 3.3.1.2 冷轧薄板供应状态的热强参数综合曲线见图3-4。

# 3.3.1.3 冷轧薄板供应状态的持久应力-寿命曲线见图3-5。

表3-4[3.5]  

<table><tr><td rowspan="2">状态</td><td rowspan="2">θ/C</td><td colspan="6">持久强度/MPa</td></tr><tr><td>σ10</td><td>σ50</td><td>σ100</td><td>σ200</td><td>σ500</td><td>σ1000</td></tr><tr><td rowspan="3">固溶1080℃,空冷</td><td>700</td><td>-</td><td>180</td><td>170</td><td>160</td><td>145</td><td>135</td></tr><tr><td>800</td><td>159</td><td>99</td><td>81</td><td>66</td><td>51</td><td>42</td></tr><tr><td>900</td><td>71</td><td>42</td><td>34</td><td>27</td><td>20</td><td>16</td></tr><tr><td rowspan="2">固溶1170℃,空冷</td><td>800</td><td>-</td><td>-</td><td>88</td><td>78</td><td>-</td><td>-</td></tr><tr><td>900</td><td>-</td><td>-</td><td>39</td><td>34</td><td>-</td><td>-</td></tr></table>

图片摘要：该图主要展示 3 4[3.5]。
![](images/4669e1b51f24d1ba731256e4461287037f353ba129e79dca62d43d9aab041454.jpg)  
图3-3 冷轧变形量对室温拉伸性能的影响[6]

图片摘要：该图主要展示 3 3 冷轧变形量对室温拉伸性能的影响[6]。
![](images/da213f041d56aa1e875f46c03582eccbf5a5515c4fadb58a592cb787837f6b33.jpg)  
图3-4板材热强参数综合曲线 $(\mathbf{L} - \mathbf{M})^{[3]}$

图片摘要：该图主要展示 3 4板材热强参数综合曲线。
![](images/e2c84a4fc3a20b535071a2c39f12d6d994fb9dafbf8661a027ec1bcc20992d6b.jpg)

持久方程： $\lg t = a + b\lg \sigma$ 或 $\lg \sigma = a^{\prime} + b^{\prime}\lg t$   
图3-5 板材不同温度的持久应力-寿命曲线[3]  

<table><tr><td>θ/C</td><td>a</td><td>b</td><td>a&#x27;</td><td>b&#x27;</td><td>r</td><td>n</td></tr><tr><td>800</td><td>8.5508</td><td>-3.4286</td><td>2.4940</td><td>-0.2917</td><td>-0.8194</td><td>18</td></tr><tr><td>900</td><td>6.7765</td><td>-3.1219</td><td>2.1707</td><td>-0.3203</td><td>-0.9372</td><td>20</td></tr></table>

3.3.1.4 不同熔炼工艺合金的持久性能见表3-5。

表3-5  

<table><tr><td rowspan="2">品种与状态</td><td rowspan="2">θ/C</td><td rowspan="2">σ/MPa</td><td colspan="3">不同冶炼工艺试样的持久寿命/h</td></tr><tr><td>电弧炉</td><td>电弧炉+电渣</td><td>电弧炉+真空自耗</td></tr><tr><td rowspan="3">δ1.5mm冷轧薄板固溶1050~1080℃,空冷</td><td>700</td><td>167</td><td>102</td><td>&gt;193</td><td>106~220</td></tr><tr><td>800</td><td>59</td><td>&gt;135</td><td>&gt;121</td><td>&gt;399</td></tr><tr><td>900</td><td>28</td><td>&gt;73</td><td>148</td><td>-</td></tr><tr><td rowspan="4">δ8.5mm热轧中板固溶1050~1080℃,空冷</td><td>700</td><td>167</td><td>-</td><td>&gt;105</td><td>126~185</td></tr><tr><td rowspan="2">800</td><td>69</td><td>&gt;172</td><td>&gt;334</td><td>-</td></tr><tr><td>78</td><td>-</td><td>-</td><td>122~237</td></tr><tr><td>900</td><td>28</td><td>139</td><td>233</td><td>-</td></tr></table>

# 3.3.1.5 冷轧薄板的秒强度见表3-6。

表3-6[8]  

<table><tr><td rowspan="2">品种</td><td rowspan="2">状态</td><td rowspan="2">θ/C</td><td colspan="5">秒强度/MPa</td></tr><tr><td>σ10s</td><td>σ60s</td><td>σ120s</td><td>σ180s</td><td>σ300s</td></tr><tr><td rowspan="4">冷轧薄板</td><td rowspan="4">供应状态(σb=824MPa)</td><td>600</td><td>726</td><td>-</td><td>-</td><td>-</td><td>726</td></tr><tr><td>700</td><td>598</td><td>554</td><td>525</td><td>500</td><td>471</td></tr><tr><td>800</td><td>397</td><td>353</td><td>319</td><td>294</td><td>265</td></tr><tr><td>900</td><td>255</td><td>211</td><td>186</td><td>172</td><td>152</td></tr></table>

# 3.3.2 高温蠕变性能

# 3.3.2.1 冷轧薄板固溶状态按残余变形计算的蠕变强度见表3-7。

表3-7[5]  

<table><tr><td rowspan="2">状态</td><td colspan="2">σ0.2/100/MPa</td><td colspan="4">σ5/100/MPa</td></tr><tr><td>700℃</td><td>800℃</td><td>800℃</td><td>900℃</td><td>1000℃</td><td>1100℃</td></tr><tr><td>固溶1080℃,空冷</td><td>66.7</td><td>20.6</td><td>39.2</td><td>14.7</td><td>5.9</td><td>3.9</td></tr><tr><td>固溶1170℃,空冷</td><td>-</td><td>-</td><td>63.7</td><td>24.5</td><td>9.8</td><td>5.9</td></tr></table>

3.3.2.2 冷轧薄板供应状态 $700^{\circ}\mathrm{C}$ 的蠕变曲线见图3-6, $800^{\circ}\mathrm{C}$ 的蠕变曲线见图3-7。

3.3.2.3 冷轧薄板供应状态的秒蠕变强度见表3-8。

图片摘要：该图主要展示 3 7[5]。
![](images/9c01c6fe1c5a7c1933391a8b7c4c13ac5cbd8726920c4e66c73d5d38fff4fc08.jpg)  
图3-6 700C蠕变曲线[5]

图片摘要：该图主要展示 3 6 700C蠕变曲线[5]。
![](images/d2557d9b06af55796170e727314509458f432971efdcb189ac736563535c8c41.jpg)  
图3-7 800C蠕变曲线[5]

表3-8[5]  

<table><tr><td rowspan="2">θ/℃</td><td>σ0.5,10w</td><td>σ0.5,60w</td><td>σ0.5,120w</td><td>σ0.5,180w</td><td>σ0.5,300w</td><td>σ1,60w</td><td>σ1,120w</td><td>σ1,180w</td><td>σ1,300w</td></tr><tr><td colspan="9">MPa</td></tr><tr><td>700</td><td>441</td><td>382</td><td>343</td><td>324</td><td>304</td><td>407</td><td>373</td><td>358</td><td>333</td></tr><tr><td>800</td><td>245</td><td>177</td><td>157</td><td>147</td><td>132</td><td>196</td><td>172</td><td>162</td><td>152</td></tr><tr><td>900</td><td>147</td><td>103</td><td>93</td><td>83</td><td>78</td><td>123</td><td>103</td><td>98</td><td>88</td></tr></table>

# 3.4 疲劳性能

3.4.1 高周疲劳 板材于供应状态的疲劳强度见表3-9；弯曲疲劳曲线见图3-8。

表3-9[5]  

<table><tr><td>θ/C</td><td>20</td><td>700</td><td>800</td><td>900</td></tr><tr><td>σ-1(107)/MPa</td><td>275</td><td>235</td><td>186</td><td>118</td></tr></table>

# 3.4.2 特种疲劳

3.4.2.1 $\delta 1.5\sim 1.65\mathrm{mm}$ 冷轧薄板不同状态的热疲劳性能见表3-10。

表3-10[5,8]  

<table><tr><td rowspan="2">状态</td><td colspan="4">至出现0.5mm长裂纹的循环周次N0.5/周</td></tr><tr><td>800℃←20℃</td><td>900℃←20℃</td><td>1000℃←20℃</td><td>1100℃←20℃</td></tr><tr><td>固溶1080℃</td><td>110~120</td><td>45~55</td><td>35~40</td><td>20</td></tr><tr><td>固溶1170℃</td><td>80~90</td><td>30~35</td><td>20~25</td><td>12</td></tr><tr><td>固溶1170℃+3B55涂层</td><td>140~150</td><td>-</td><td>40~50</td><td>-</td></tr></table>

# 3.5 弹性性能

3.5.1 弹性模量 见表3-11。

表3-11[5.6]  

<table><tr><td>θ/C</td><td>20</td><td>400</td><td>500</td><td>600</td><td>700</td><td>800</td><td>900</td></tr><tr><td>E/GPa</td><td>196</td><td>162</td><td>160</td><td>147</td><td>134</td><td>98</td><td>--</td></tr><tr><td>ED/GPa</td><td>211</td><td>182</td><td>176</td><td>169</td><td>162</td><td>155</td><td>147</td></tr></table>

图片摘要：该图主要展示 3 11[5.6]。
![](images/5e43db43e48f8ec81e9a367d6948680361be155670a17e773e3b1088aeef0460.jpg)  
图3-8 不同温度下的弯曲疲劳曲线[8]

# 4 组织结构

# 4.1 相变温度

4.2 时间-温度-组织转变曲线  
4.3 合金组织结构  
4.3.1 合金固溶状态为单相奥氏体，并含有少量的 $\mathrm{Ti(CN)}$ 、 $\mathrm{NbC}$ 及 $\mathrm{M}_{23}\mathrm{C}_6$ 碳化物。经 $600 \sim 900^{\circ}\mathrm{C}$ 长期时效或使用后，有 $\mathbf{M}_{23}\mathbf{C}_6$ 型碳化物补充析出， $600 \sim 700^{\circ}\mathrm{C}$ 时效后析出的碳化物颗粒细小，均匀分布于晶内和晶界，时效温度高于 $700^{\circ}\mathrm{C}$ 时，主要沿晶界析出并聚集长大。合金中不形成有害相，组织稳定性较好。  
4.3.2 冷轧薄板标准规定，供应状态晶粒度的要求为 $5\sim 8$ 级。

# 5 工艺性能与要求

# 5.1 成形性能

5.1.1 锻造 合金具有良好的热加工工艺塑性, 变形性能良好。锻造加热温度 $1170 \sim 1190^{\circ} \mathrm{C}$ , 终锻温度不低于 $900^{\circ} \mathrm{C}$ , 一次加热的变形量为 $50 \%$ 。  
5.1.2轧制板材荒轧温度 $1100\sim 1140\mathrm{C}$ ，精轧温度 $1050\sim 1100\mathrm{C}$ ，终轧温度不低于 $850^{\circ}C$ 。经电渣或真空自耗重熔的合金轧制时，精轧温度应稍低于电弧炉熔炼的合金。热轧终轧道次变形量应不低于 $13\%$ ，薄板冷轧变形量 $30\% \sim 55\%$ 。  
5.1.3 冲压性能 供应状态薄板具有良好的冲压性能，冲压的极限系数见表5-1，一般工作系数为极限系数的 $80\% \sim 90\%$ 。供应状态 $\delta 1.5\mathrm{mm}$ 薄板反复弯曲至断裂次数为 $20\sim 29$ 次；杯突试验深度为 $10.7\sim 12.0\mathrm{mm}$ 。 $\delta 8.5\mathrm{mm}$ 热轧中板经深冲后应立即(不得超过 $12\mathrm{h}$ )进行中间固溶处理，以消除应力。

表5-1[9]  

<table><tr><td rowspan="2">极限深冲系数</td><td rowspan="2">极限翻边系数</td><td colspan="2">极限压窝系数</td><td rowspan="2">最小弯曲半径</td></tr><tr><td>平头阳模</td><td>球头阳模</td></tr><tr><td>2.10~2.14</td><td>1.85~2.00</td><td>0.30~0.33</td><td>0.45~0.53</td><td>\( 1\delta^{①} \)</td></tr></table>

① $\delta$ 为板厚。

# 5.2 焊接性能

5.2.1 合金可以用氩弧焊、点焊或缝焊等方法焊接，其焊接性能优良，氩弧焊裂纹倾向性小。手工氩弧焊（对接）规范见表5-2；自动钨极氩弧焊（对接）规范见表5-3；点焊规范见表5-4；缝焊规范见表5-5。

表5-2[10]  

<table><tr><td rowspan="2">焊前状态</td><td colspan="2">焊丝</td><td rowspan="2">接头形式</td><td rowspan="2">厚度/mm</td><td rowspan="2">焊接电流/A</td><td rowspan="2">电压/V</td><td rowspan="2">氩气流量/(L/min)</td><td rowspan="2">钨极直径/mm</td><td rowspan="2">极性</td></tr><tr><td>牌号</td><td>直径/mm</td></tr><tr><td rowspan="5">固溶,机械抛光</td><td rowspan="5">HGH3039</td><td>0.8~1.0</td><td rowspan="5">对接</td><td>0.8</td><td>45~50</td><td>10~14</td><td>4~6</td><td>1.2</td><td rowspan="5">正极</td></tr><tr><td>1.0~1.2</td><td>1.0</td><td>50~55</td><td>12~16</td><td>4~6</td><td>1.6~2.0</td></tr><tr><td>1.2~1.6</td><td>1.2</td><td>60~65</td><td>12~16</td><td>6~8</td><td>1.6~2.0</td></tr><tr><td>1.6~2.0</td><td>1.5</td><td>70~85</td><td>12~16</td><td>6~8</td><td>1.6~2.0</td></tr><tr><td>2.0~2.5</td><td>2.0</td><td>90~100</td><td>12~16</td><td>8~12</td><td>2.0</td></tr></table>

表5-3[10]  
表5-4[10]  

<table><tr><td rowspan="2">厚度/mm</td><td rowspan="2">焊前状态</td><td colspan="2">焊丝</td><td rowspan="2">焊接电流/A</td><td rowspan="2">电压/V</td><td rowspan="2">焊接速度/(m/min)</td><td rowspan="2">送丝速度/(m/min)</td><td rowspan="2">氩气流量/(L/min)</td><td rowspan="2">背面氩气流量/(L/min)</td><td rowspan="2">钨极直径/mm</td><td rowspan="2">焊嘴直径/mm</td></tr><tr><td>牌号</td><td>直径/mm</td></tr><tr><td rowspan="2">0.8</td><td rowspan="3">固溶,机械抛光</td><td>HGH3030</td><td rowspan="2">1.6</td><td rowspan="2">85~90</td><td rowspan="2">7~8</td><td rowspan="2">0.52</td><td rowspan="2">0.38</td><td rowspan="2">8~10</td><td rowspan="2">4~5</td><td rowspan="3">3</td><td rowspan="3">18</td></tr><tr><td>HGH3039</td></tr><tr><td>1.0</td><td colspan="2">不加焊丝</td><td>150~160</td><td>12</td><td>0.66~0.69</td><td>-</td><td>14~16</td><td>4~5</td></tr></table>

<table><tr><td rowspan="2">焊前状态</td><td colspan="2">材料</td><td rowspan="2">电极直径/mm</td><td colspan="3">焊接参数</td><td rowspan="2">核心直径/mm</td></tr><tr><td>牌号</td><td>厚度/mm</td><td>焊接电流/A</td><td>焊接时间/s</td><td>电极压力/N</td></tr><tr><td rowspan="3">固溶</td><td>GH3039+GH3030</td><td>1.0+1.0</td><td>5.0-1</td><td>5000~6000</td><td>0.34~0.38</td><td>4510~4905</td><td rowspan="3">5.0</td></tr><tr><td>GH3039+GH3044</td><td>1.2+1.5</td><td>5.0+1</td><td>6000~6500</td><td>0.32~0.36</td><td>4705~5100</td></tr><tr><td>GH3039+GH3039</td><td>1.3+1.3</td><td>6.5</td><td>7000~7500</td><td>0.26~0.28</td><td>4905~5295</td></tr></table>

表5-5  

<table><tr><td rowspan="2">焊前状态</td><td rowspan="2">滚盘宽度/mm</td><td colspan="2">材料</td><td colspan="5">焊接参数</td><td colspan="2">核心尺寸</td></tr><tr><td>牌号</td><td>厚度/mm</td><td>电流/A</td><td>焊接时间/s</td><td>休止时间/s</td><td>焊接速度/(m/min)</td><td>电极压力/N</td><td>直径/mm</td><td>焊透率/%</td></tr><tr><td rowspan="4">固溶,抛光</td><td rowspan="4">6.0+7.0</td><td>GH3039+GH3030</td><td>1.0+0.8</td><td>8100~9500</td><td>0.12~0.14</td><td>0.04~0.06</td><td>0.62~0.70</td><td>6865~7255</td><td>5.0~6.0</td><td rowspan="4">60</td></tr><tr><td>GH3039+GH3030</td><td>1.0+1.5</td><td>8400~9400</td><td>0.14~0.16</td><td>0.04~0.10</td><td>0.48~0.70</td><td>6865~7255</td><td>5.0~6.0</td></tr><tr><td>GH3039+GH1140</td><td>1.0+1.5</td><td>7600~8300</td><td>0.16~0.18</td><td>0.08~0.12</td><td>0.50~0.62</td><td>6865~7255</td><td>5.0~6.0</td></tr><tr><td>GH3039+GH3039</td><td>1.3+1.3</td><td>7500~8500</td><td>0.28~0.32</td><td>0.28~0.30</td><td>0.23</td><td>6865~7355</td><td>5.0</td></tr></table>

# 5.2.2 焊接接头力学性能见表5-6。

5.3 零件热处理工艺 零件的中间固溶热处理温度为 $1050^{\circ}\mathrm{C}$ ，空冷；燃烧室零件的最终热处理温度为 $1080^{\circ}\mathrm{C}$ ，空冷。要求持久性能较高的零件，固溶温度可提高至 $1170^{\circ}\mathrm{C}$ 。零件在固溶热处理时的保温时间可根据厚度选择 $5\sim 20\mathrm{min}$ 。

表5-6[5]  

<table><tr><td rowspan="2">焊接材料</td><td colspan="2">热处理</td><td rowspan="2">焊接方法</td><td rowspan="2">填充材料</td><td rowspan="2">θ/℃</td><td rowspan="2">σb/MPa</td><td rowspan="2">弯曲角/(°)</td><td rowspan="2">焊点强度/kN</td></tr><tr><td>焊前</td><td>焊后</td></tr><tr><td rowspan="11">冷轧薄板δ1.5mm</td><td rowspan="11">固溶处理</td><td rowspan="11">不处理</td><td rowspan="4">氩弧焊</td><td rowspan="4">HGH3039</td><td>20</td><td>785</td><td>180</td><td>-</td></tr><tr><td>700</td><td>441</td><td>-</td><td>-</td></tr><tr><td>800</td><td>275</td><td>-</td><td>-</td></tr><tr><td>900</td><td>157</td><td>-</td><td>-</td></tr><tr><td rowspan="4">缝焊</td><td rowspan="4">-</td><td>20</td><td>686</td><td>-</td><td>-</td></tr><tr><td>700</td><td>392</td><td>-</td><td>-</td></tr><tr><td>800</td><td>245</td><td>-</td><td>-</td></tr><tr><td>900</td><td>137</td><td>-</td><td>-</td></tr><tr><td rowspan="3">点焊</td><td rowspan="3">-</td><td>20</td><td>-</td><td>-</td><td>12.75</td></tr><tr><td>800</td><td>-</td><td>-</td><td>5.88</td></tr><tr><td>900</td><td>-</td><td>-</td><td>3.92</td></tr></table>

# 5.4 表面处理工艺

5.4.1 零件热处理后的表面氧化皮，可用吹砂或酸洗方法清除。  
5.4.2 该合金制燃烧室部件，可在 $\mathrm{H}_3\mathrm{PO}_4 - \mathrm{H}_2\mathrm{SO}_4 - \mathrm{H}_2\mathrm{O}$ 溶液中电解抛光，以改善表面光洁度和使用性能。  
5.4.3 在高温下工作的零部件可喷涂珐琅涂层进行保护。

# 6 功能考核试验

# 7 使用建议

选用。

# 参考文献

1 北京航空材料研究所. 国产 311435、311602 合金物理性能研究报告. 1962  
2 北京航空材料研究所. 耐热合金抗氧化的研究. 1962  
3 北京航空材料研究所主编. 航空发动机设计用材料数据手册. 1990.518~531  
4 北京航空材料研究所. 国产 $\Im I602(GH39)$ 合金板材鉴定报告. 1964  
5 北京航空材料研究院. 航空材料应用手册. 第四卷: 变形热强钢和高温合金. 1996.467~476  
6 北京航空材料研究所. GH15、GH16 合金冲压工艺性能试验报告. 1981  
7 手册编写组.高温合金手册.冶金工业出版社，1972.152～158  
8 北京航空材料研究所. 航空材料手册耐热钢及合金. 1972  
9 北京钢铁研究总院. 航空材料手册. 1967  
10 北京航空材料研究所等编. 航空材料焊接手册. 国防工业出版社, 1978.154~160

编写 王家正

审校 黄福祥

# GH3044(GH44)

# 1 概述

GH3044是固溶强化镍基抗氧化合金，在 $900^{\circ}\mathrm{C}$ 以下具有高的塑性和中等的热强性，并具有优良的抗氧化性和良好的冲压、焊接工艺性能，适宜制造在 $900^{\circ}\mathrm{C}$ 以下长期工作的航空发动机主燃烧室和加力燃烧室零部件以及隔热屏、导向叶片等。供应的主要品种有板材、带材、丝材、棒材和环形件等。

1.1 材料牌号 GH3044(GH44)。  
1.2 相近牌号 3H686,XH60BT,BX98(俄罗斯)。

1.3 材料的技术标准

GJB 1952-1994 《航空用高温合金冷轧薄板规范》

GJB 2612-1996 《焊接用高温合金冷拉丝材规范》

GJB 3020-1997 《航空用高温合金环坯规范》

GJB 3165-1998 《航空承力件用高温合金热轧和锻制棒材规范》

GJB 3317-1998 《航空用高温合金热轧板材规范》

GJB 3318-1998 《航空用高温合金冷轧带材规范》

1.4 化学成分 见表1-1。

%

表1-1  

<table><tr><td>C</td><td colspan="2">Cr</td><td>Ni</td><td>W</td><td colspan="2">Mo</td><td colspan="2">Al</td><td>Ti</td></tr><tr><td>≤0.10</td><td colspan="2">23.5~26.5</td><td>余</td><td>13.0~16.0</td><td colspan="2">≤1.50</td><td colspan="2">≤0.50</td><td>0.30~0.70</td></tr><tr><td colspan="2">Fe</td><td colspan="2">Mn</td><td colspan="2">Si</td><td colspan="2">P</td><td colspan="2">S</td></tr><tr><td colspan="10">不大于</td></tr><tr><td colspan="2">4.0</td><td colspan="2">0.50</td><td colspan="2">0.80</td><td colspan="2">0.013</td><td colspan="2">0.013</td></tr></table>

注：GJB 2612—1996 还规定 $w(\mathrm{Cu}) \leqslant 0.20\%$ ；GJB 3317—1998 和 GJB 3318—1998 规定 $w(\mathrm{Cu}) \leqslant 0.07\%$ 。

1.5 热处理制度 热轧和冷轧板及带材供应状态的固溶处理温度为 $1120 \sim 1160^{\circ} \mathrm{C}$ , 空冷, 供应状态进行材料性能检验。  
1.6 品种规格与供应状态 供应 $\delta 4\sim 14\mathrm{mm}$ 热轧板， $\delta 0.5\sim 4\mathrm{mm}$ 冷轧板、 $\delta 0.1\sim 0.8\mathrm{mm}$ 带材、直径 $d0.3\sim 10\mathrm{mm}$ 焊丝， $d20\sim 300\mathrm{mm}$ 棒材和各种直径的环形件。板材和带材于固溶、酸洗、切边后供应；丝材于冷拉、固溶酸洗或半硬化状态供应，棒材和锻件不经热处理供应。  
1.7 熔炼与铸造工艺 合金采用电弧炉、非真空感应炉或真空感应炉 + 电渣重熔或真空电弧重熔工艺熔炼。  
1.8 应用概况与特殊要求 合金用于制造航空发动机主燃烧室和加力燃烧室的板材冲压和焊接结构件以及安装边、导管和导向叶片等零部件。

# 2 物理及化学性能

# 2.1 热性能

2.1.1 熔化温度范围 $1352 \sim 1375 \mathrm{C}^{[1]}$ 。  
2.1.2 热导率 见表2-1。

表2-1[2]   

<table><tr><td>θ/C</td><td>100</td><td>200</td><td>300</td><td>400</td><td>500</td><td>600</td><td>70</td><td>800</td><td>900</td><td>950</td></tr><tr><td>λ/(W/(m·C))</td><td>11.7</td><td>13.0</td><td>14.2</td><td>15.9</td><td>17.2</td><td>18.4</td><td>19.7</td><td>21.8</td><td>24.7</td><td>25.1</td></tr></table>

2.1.3 比热容 见表2-2。

表2-2[3]  

<table><tr><td>θ/°C</td><td>100</td><td>200</td><td>300</td><td>400</td><td>500</td><td>600</td><td>700</td><td>800</td><td>900</td><td>1000</td></tr><tr><td>c/(J/(kg·°C))</td><td>440</td><td>461</td><td>482</td><td>503</td><td>524</td><td>545</td><td>545</td><td>566</td><td>587</td><td>629</td></tr></table>

2.1.4 线膨胀系数 见表2-3。  
2.2 密度 $\rho = 8.89\mathrm{g / cm^3}$ 。  
2.3 电性能  
2.4 磁性能 合金无磁性。  
2.5 化学性能  
2.5.1 抗氧化性能

表2-3[2]  

<table><tr><td>θ/℃</td><td>20~100</td><td>20~200</td><td>20~300</td><td>20~400</td><td>20~500</td><td>20~600</td><td>20~700</td><td>20~800</td><td>20~900</td><td>20~1000</td></tr><tr><td>α/10-6℃-1</td><td>12.25</td><td>12.35</td><td>12.85</td><td>13.10</td><td>13.31</td><td>13.50</td><td>14.30</td><td>14.90</td><td>15.60</td><td>16.28</td></tr></table>

2.5.1.1 合金在空气介质中试验 $100\mathrm{h}$ 后的氧化速率和沿晶氧化深度见表2-4。

2.5.1.2 高温氧化动力学曲线见图2-1。

表2-4[2.4]  

<table><tr><td>θ/C</td><td>900</td><td>1000</td><td>1100</td><td>1200</td></tr><tr><td>氧化速率/(g/(m2·h))</td><td>0.0971</td><td>0.2050</td><td>0.4320</td><td>0.7880</td></tr><tr><td>沿晶氧化深度/mm</td><td>0.016</td><td>0.080</td><td>0.110</td><td>-</td></tr></table>

图片摘要：该图主要展示 2 4[2.4]。
![](images/977cd6cde28d27f42920b72f75c5fc361bf11e4c441c58adca8deb832e8dab09.jpg)  
图2-1 氧化动力学曲线

# 3力学性能

# 3.1 技术标准规定的性能

# 3.1.1 技术标准规定的性能见表31。

表3-1  

<table><tr><td rowspan="2">标准号</td><td rowspan="2">品种</td><td rowspan="2">状态</td><td>σb/MPa</td><td>δs/%</td><td>ψ/%</td><td>σb/MPa</td><td>δs/%</td><td>ψ/%</td></tr><tr><td colspan="3">20℃</td><td colspan="3">900℃</td></tr><tr><td>GJB 1952</td><td>冷轧板</td><td>固溶1120~1160℃</td><td>735</td><td>40</td><td>-</td><td>1951</td><td>30</td><td>-</td></tr><tr><td>GJB 3020</td><td>环坯</td><td>固溶1120~1160℃</td><td>705</td><td>40</td><td>-</td><td>1952</td><td>302</td><td>-</td></tr><tr><td>GJB 3317</td><td>热轧板</td><td>固溶1120~1160℃</td><td>735</td><td>40</td><td>-</td><td>185</td><td>30</td><td>-</td></tr><tr><td>GJB 3318</td><td>带材</td><td>固溶1120~1160℃</td><td>7353</td><td>40</td><td>-</td><td></td><td>-</td><td>-</td></tr><tr><td>GJB 3165</td><td>棒材</td><td>固溶1120~1160℃</td><td>685</td><td>40</td><td>45</td><td>1953</td><td>30</td><td>40</td></tr></table>

① $900^{\circ} \mathrm{C} a_{b} \geqslant 185 \mathrm{MPa}$ 的板材允许交货。  
② 允许在 $850\mathrm{C}$ 进行拉伸试验， $\sigma_{\mathrm{b}} \geqslant 265\mathrm{MPa}, \delta \geqslant 30\%$ ，不合格时按 $900\mathrm{C}$ 进行拉伸仲裁试验。另外还应在 $850\mathrm{C}, \sigma_{\mathrm{b}} = 80\mathrm{MPa}$ 下进行持久试验，报实测数据。  
③ 厚度 $\leqslant 0.25\mathrm{mm}$ 带材的室温 $\sigma_{b} \geqslant 660\mathrm{MPa}, \delta_{s}$ 实测。  
④ 榜材应在 $900\mathrm{C}$ $\sigma = 70\mathrm{MPa}$ 下进行持久试验， $t \geqslant 23\mathrm{h}$ 。

# 3.1.2 $\delta 1.0\sim 1.8\mathrm{mm}$ 冷轧薄板供应状态拉伸性能的生产检验数据经统计处理后的各基值以及板材供应状态不同温度抗拉强度的设计许用值见表3-2。

表3-2[5]  

<table><tr><td rowspan="2">品种</td><td rowspan="2">θ/C</td><td colspan="5">σb/MPa</td><td colspan="2">δ5/%</td><td rowspan="2">子样大小n</td><td rowspan="2">品种</td><td rowspan="2">θ/C</td><td colspan="5">σb/MPa</td><td colspan="2">δs/%</td><td rowspan="2">子样大小n</td></tr><tr><td>S</td><td>-3σ</td><td>A</td><td>B</td><td>X</td><td>S</td><td>X</td><td>S</td><td>-3σ</td><td>A</td><td>B</td><td>X</td><td>S</td><td>X</td></tr><tr><td rowspan="3">冷轧薄板</td><td>室温</td><td>735</td><td>795</td><td>810</td><td>835</td><td>882</td><td>40</td><td>50</td><td>229</td><td rowspan="3">冷轧薄板</td><td rowspan="2">800</td><td rowspan="2">-</td><td rowspan="2">345</td><td rowspan="2">350</td><td rowspan="2">360</td><td rowspan="2">387</td><td rowspan="2">-</td><td rowspan="2">62</td><td rowspan="2">-</td></tr><tr><td>400</td><td>-</td><td>680</td><td>690</td><td>715</td><td>760</td><td>-</td><td>54</td><td>-</td></tr><tr><td>700</td><td>-</td><td>535</td><td>545</td><td>560</td><td>596</td><td>-</td><td>35</td><td>-</td><td>900</td><td>195</td><td>185</td><td>190</td><td>195</td><td>214</td><td>30</td><td>70</td><td>223</td></tr></table>

# 3.2 室温及各种温度下的力学性能

3.2.1 硬度棒材和环坯标准规定，经 $1120\sim 1160\mathrm{C}$ 固溶后的硬度 $\mathrm{HBS} \leqslant 285$ 。

# 3.2.2 拉伸性能

3.2.2.1 冷轧薄板不同状态的典型拉伸性能见表3-3。

表3-3[3,s]  

<table><tr><td>品种</td><td>材料状态</td><td>θ/C</td><td>σb/MPa</td><td>σP0.2/MPa</td><td>σP0.1/MPa</td><td>σP/MPa</td><td>δ5/%</td></tr><tr><td rowspan="5">冷轧薄板δ1.8mm</td><td rowspan="5">固溶1120~1160℃空冷(供货状态)</td><td>20</td><td>882</td><td>415</td><td>400</td><td>-</td><td>50</td></tr><tr><td>400</td><td>760</td><td>326</td><td>320</td><td>-</td><td>54</td></tr><tr><td>700</td><td>596</td><td>301</td><td>296</td><td>-</td><td>35</td></tr><tr><td>800</td><td>387</td><td>290</td><td>284</td><td>-</td><td>62</td></tr><tr><td>900</td><td>214</td><td>166</td><td>155</td><td>-</td><td>70</td></tr><tr><td rowspan="9">冷轧薄板</td><td rowspan="9">固溶1120℃,空冷</td><td>20</td><td>735~883</td><td>294~343</td><td>-</td><td>196~245</td><td>45~65</td></tr><tr><td>500</td><td>637~706</td><td>-</td><td>-</td><td>-</td><td>50~65</td></tr><tr><td>600</td><td>588~637</td><td>-</td><td>-</td><td>-</td><td>55~68</td></tr><tr><td>700</td><td>500~549</td><td>245~275</td><td>-</td><td>177~196</td><td>45~55</td></tr><tr><td>800</td><td>373~422</td><td>216~255</td><td>-</td><td>127~177</td><td>40~55</td></tr><tr><td>900</td><td>177~245</td><td>98~137</td><td>-</td><td>59~88</td><td>50~60</td></tr><tr><td>1000</td><td>127~157</td><td>59~69</td><td>-</td><td>29~49</td><td>50~60</td></tr><tr><td>1100</td><td>78~88</td><td>-</td><td>-</td><td>-</td><td>55~68</td></tr><tr><td>1200</td><td>39~49</td><td>-</td><td>-</td><td>-</td><td>55~70</td></tr></table>

3.2.2.2 冷轧薄板供应状态不同温度的典型拉伸应力-应变曲线见图3-1。  
3.2.2.3 冷轧薄板于 $1200\mathrm{C}$ 高温固溶状态的拉伸曲线见图3-2和图3-3。

图片摘要：该图主要展示 3 3[3,s]。
![](images/f7fd24c3a5b3cadeffe014db04ad268ffc1862b597619a259eb954b84abc49c9.jpg)  
图3-1 板材供应状态不同温度典型拉伸应力-应变曲线[5]

图片摘要：该图主要展示 3 1 板材供应状态不同温度典型拉伸应力 应变曲线[5]。
![](images/9e841c05ae8f84d0ad4de350c2a73dd2b917063394346a9cedd34198ffa494bd.jpg)  
图3-2 经 $1200^{\circ}\mathrm{C}$ 固溶的板材于屈服点前的拉伸曲线[3]

图片摘要：该图主要展示 3 2 经 固溶的板材于屈服点前的拉伸曲线[3]。
![](images/67be5782a8452fda757dd2cd09ede5bb2f6677a34eb0dbc5f8b8ba61b7a6b447.jpg)  
图3-3 经 $1200^{\circ}\mathrm{C}$ 固溶的板材由屈服点至断裂的条件拉伸曲线[3]

3.2.2.4 冷轧压下量对板材室温拉伸性能的影响见图3-4。  
3.2.2.5 板材于 $1190^{\circ}\mathrm{C}$ 固溶，再经不同温度长期时效后，室温拉伸性能的变化见图3-5，高温拉伸性能的变化见图3-6。

图片摘要：该图主要展示 3 3 经 固溶的板材由屈服点至断裂的条件拉伸曲线[3]。
![](images/2a75f511507a483cd29e32668b5975153d442ac69e7bd6aea8cd6c56d81ab803.jpg)  
图3-4 冷轧压下量对板材室温拉伸性能的影响[6]

图片摘要：该图主要展示 3 4 冷轧压下量对板材室温拉伸性能的影响[6]。
![](images/88b20c569dc5c6b1d9d767152c5ceb7306ec564d4d179b5c09680d3f86ae3780.jpg)  
图3-5 长期时效过程中室温拉伸性能的变化[7]

3.2.2.6 冷轧薄板供应状态不同温度缺口抗拉强度的设计许用值和典型值见表3-4。

表3-4  

<table><tr><td rowspan="2">基值</td><td colspan="7">σbH/MPa</td><td rowspan="2">基值</td><td colspan="7">σbH/MPa</td></tr><tr><td>室温</td><td>400℃</td><td>500℃</td><td>600℃</td><td>700℃</td><td>800℃</td><td>900℃</td><td>室温</td><td>400℃</td><td>500℃</td><td>600℃</td><td>700℃</td><td>800℃</td><td>900℃</td></tr><tr><td>X</td><td>810</td><td>678</td><td>663</td><td>636</td><td>551</td><td>441</td><td>237</td><td>A</td><td>730</td><td>605</td><td>590</td><td>565</td><td>490</td><td>390</td><td>205</td></tr><tr><td>-3σ</td><td>710</td><td>590</td><td>575</td><td>550</td><td>475</td><td>380</td><td>200</td><td>B</td><td>755</td><td>625</td><td>610</td><td>585</td><td>505</td><td>405</td><td>215</td></tr></table>

注：试样缺口 $60^{\circ}, K_{\mathrm{t}} = 3$

# 3.2.3 压缩性能

3.2.3.1 冷轧薄板供应状态不同温度的压缩屈服强度见表3-5。

表3-5[5]  

<table><tr><td>θ/C</td><td>室温</td><td>400</td><td>700</td><td>800</td></tr><tr><td>σPre0.2/MPa</td><td>415</td><td>318</td><td>281</td><td>255</td></tr></table>

3.2.3.2 冷轧薄板供应状态不同温度的平均压缩应力-应变曲线见图3-7。

图片摘要：该图主要展示 3 5[5]。
![](images/b6a88499ab9099a7672e26f3fb3ecce38791ded0c4a62d36c4ea956e3660b95a.jpg)  
图3-6 长期时效过程中高温拉伸性能的变化（时效温度和拉伸试验温度相同）[7]

图片摘要：该图主要展示 3 6 长期时效过程中高温拉伸性能的变化（时效温度和拉伸试验温度相同）[7]。
![](images/bc082f94e2580e969dc26cf386b51876258f0d1a5c282e14ae2cac10993cd899.jpg)  
图3-7 板材供应状态不同温度的平均压缩应力-应变曲线[5]

# 3.2.4 弯曲性能

3.2.4.1 $\delta 1.5\mathrm{mm}$ 板材供应状态反复弯曲至断裂的次数为 $21\sim 28$ 次[2]。  
3.2.4.2 $\delta 1.5\mathrm{mm}$ 板材经 $1190^{\circ}C$ 固溶和长期时效后，反复弯曲至断裂次数的变化见表3-6。

表3-6[7]  

<table><tr><td rowspan="2">时效温度/C</td><td colspan="4">以下时效时间的弯曲次数/次</td><td rowspan="2">时效温度/C</td><td colspan="4">以下时效时间的弯曲次数/次</td></tr><tr><td>0</td><td>400h</td><td>700h</td><td>1000h</td><td>0</td><td>400h</td><td>700h</td><td>1000h</td></tr><tr><td>550</td><td>20</td><td>16</td><td>13</td><td>11</td><td>800</td><td>20</td><td>11</td><td>9</td><td>12</td></tr><tr><td>700</td><td>20</td><td>10</td><td>8</td><td>9</td><td>900</td><td>20</td><td>12</td><td>11</td><td>10</td></tr></table>

# 3.3 持久和蠕变性能

# 3.3.1 高温持久性能

3.3.1.1 冷轧薄板不同状态的持久强度见表3-7。  
3.3.1.2 冷轧薄板于不同状态的持久应力-寿命曲线见图3-8和图3-9。

表3-7.5.5
