Repository: C-zj02/CFD-claw

<div align="center">

**English** | [中文](#中文版) | [Français](README_FR.md) | [Русский](README_RU.md) | [हिन्दी](README_HI.md) | [العربية](README_AR.md) | [Português](README_PT.md)

# 🚀 Claude Code Python

**A Complete Python Reimplementation Based on Real Claude Code Source**

*From TypeScript Source → Rebuilt in Python with ❤️*

***
**🔥 Active Development • New Features Weekly 🔥**

</div>

***

## 🎯 What is This?

**Clawd Code** is a **complete Python rewrite** of Claude Code, based on the **real TypeScript source code**.

File: RAG-data/中国航空材料手册(第2版) 第2卷 变形高温合金 铸造高温合金(1)601-800.pdf-744425fe-952b-40be-886d-8720294a471c.md (part 2 of 12)
# 3力学性能
<table><tr><td rowspan="2" colspan="2">时效制度(标准热处理后)</td><td colspan="9">持久性能</td></tr><tr><td colspan="3">760℃,647MPa</td><td colspan="3">900℃,314MPa</td><td colspan="3">980℃,200MPa</td></tr><tr><td>θ/C</td><td>t/h</td><td>t/h</td><td>δ5/%</td><td>ψ/%</td><td>t/h</td><td>δ5/%</td><td>ψ/%</td><td>t/h</td><td>δ5/%</td><td>ψ/%</td></tr><tr><td rowspan="5">750</td><td>1500</td><td>96</td><td>8.0</td><td>-</td><td>118</td><td>8.0</td><td>6.0</td><td>81</td><td>10.5</td><td>15.5</td></tr><tr><td>3000</td><td>102</td><td>7.5</td><td>7.5</td><td>109</td><td>8.0</td><td>8.5</td><td>43</td><td>7.2</td><td>11.7</td></tr><tr><td>5000</td><td>60</td><td>6.4</td><td>9.5</td><td rowspan="3">-</td><td rowspan="3">-</td><td rowspan="3">-</td><td rowspan="3">-</td><td rowspan="3">-</td><td rowspan="3">-</td></tr><tr><td>8500</td><td>63</td><td>6.8</td><td>15</td></tr><tr><td>10000</td><td>50</td><td>7.2</td><td>19</td></tr><tr><td rowspan="4">800</td><td>1500</td><td>71</td><td>6.0</td><td>4.5</td><td>110</td><td>5.2</td><td>8.0</td><td>82</td><td>9.2</td><td>19.5</td></tr><tr><td>3000</td><td>64</td><td>5.0</td><td>7.7</td><td>106</td><td>9.6</td><td>11.5</td><td>61</td><td>6.0</td><td>9.7</td></tr><tr><td>7000</td><td>64</td><td>-</td><td>-</td><td rowspan="2">-</td><td rowspan="2">-</td><td rowspan="2">-</td><td rowspan="2">-</td><td rowspan="2">-</td><td rowspan="2">-</td></tr><tr><td>8500</td><td>32</td><td>8.8</td><td>3.0</td></tr><tr><td rowspan="5">850</td><td>1500</td><td>99</td><td>6.8</td><td>15</td><td>102</td><td>10.0</td><td>8.0</td><td>95</td><td>18.5</td><td>14.0</td></tr><tr><td>3000</td><td>50</td><td>8.2</td><td>12.7</td><td>95</td><td>15.2</td><td>13.5</td><td>51</td><td>9.2</td><td>14.5</td></tr><tr><td>5000</td><td>56</td><td>10.2</td><td>13.5</td><td>-</td><td>-</td><td>-</td><td>45</td><td>8.0</td><td>14.0</td></tr><tr><td>7000</td><td>37</td><td>8.0</td><td>29.5</td><td>-</td><td>-</td><td>-</td><td>35</td><td>7.2</td><td>15.0</td></tr><tr><td>8500</td><td>34</td><td>9.2</td><td>8.0</td><td>-</td><td>-</td><td>-</td><td>50</td><td>3.2</td><td>11.9</td></tr><tr><td rowspan="6">900</td><td>1500</td><td>53</td><td>7.0</td><td>20.7</td><td>-</td><td>-</td><td>-</td><td>48</td><td>8.0</td><td>23.0</td></tr><tr><td>3000</td><td>46</td><td>4.6</td><td>7.7</td><td>-</td><td>-</td><td>-</td><td>43</td><td>11.5</td><td>13.2</td></tr><tr><td>5000</td><td>25</td><td>11.2</td><td>30.0</td><td>-</td><td>-</td><td>-</td><td>37</td><td>10.0</td><td>8.0</td></tr><tr><td>7000</td><td>47</td><td>5.6</td><td>8.5</td><td>-</td><td>-</td><td>-</td><td>29</td><td>6.5</td><td>8.0</td></tr><tr><td>8500</td><td>23</td><td>5.2</td><td>4.7</td><td>-</td><td>-</td><td>-</td><td>-</td><td>-</td><td>-</td></tr><tr><td>10000</td><td>50</td><td>7.2</td><td>19.0</td><td>-</td><td>-</td><td>-</td><td>-</td><td>-</td><td>-</td></tr></table>

# 3.3.1.5 零件取样长期时效后的持久性能见表3-10。

表3-10[1--3]  

<table><tr><td colspan="2">时效制度</td><td colspan="3">760C,647MPa 持久性能</td><td colspan="2">时效制度</td><td colspan="3">760C,647MPa 持久性能</td></tr><tr><td>θ/°C</td><td>t/h</td><td>t/h</td><td>δ/%</td><td>ψ/%</td><td>θ/°C</td><td>t/h</td><td>t/h</td><td>δ/%</td><td>ψ/%</td></tr><tr><td>750</td><td rowspan="2">3000</td><td>156</td><td>8.0</td><td>6.4</td><td>850</td><td rowspan="2">3000</td><td>108</td><td>15.5</td><td>5.5</td></tr><tr><td>800</td><td>182</td><td>7.3</td><td>9.7</td><td>900</td><td>107</td><td>7.0</td><td>7.4</td></tr></table>

注：试样取自发动机涡轮叶片的叶身，试样直径 $d = 3\mathrm{mm}$ 。经过标准热处理。

# 3.3.2 高温蠕变性能

# 3.3.2.1 合金的蠕变性能见表3-11。

表311  

<table><tr><td>θ/C</td><td>σ/MPa</td><td>100h的蠕变量εp/%</td><td>σ0.2/100/MPa</td><td>θ/C</td><td>σ/MPa</td><td>100h的蠕变量εp/%</td><td>σ0.2/100/MPa</td></tr><tr><td rowspan="4">760</td><td>412</td><td>0.075</td><td rowspan="4">470</td><td rowspan="4">900</td><td>216</td><td>0.147</td><td rowspan="4">245</td></tr><tr><td>451</td><td>0.095</td><td>245</td><td>0.185</td></tr><tr><td>470</td><td>0.179</td><td>255</td><td>0.247</td></tr><tr><td>510</td><td>0.326</td><td>275</td><td>0.559</td></tr></table>

# 3.3.2.2 标准试样的蠕变断裂特性见表3-12及图3-4和图3-5。

表3-12[1~3]  

<table><tr><td rowspan="2">试样状态</td><td colspan="3">760C,647MPa的蠕变特性</td></tr><tr><td>蠕变断裂寿命t/h</td><td>断裂伸长率δ5/%</td><td>断裂前2h的伸长率δ5/%</td></tr><tr><td rowspan="3">标准热处理</td><td>89</td><td>8.2</td><td>6.0</td></tr><tr><td>104</td><td>6.8</td><td>5.9</td></tr><tr><td>54</td><td>4.7</td><td>4.1</td></tr><tr><td>标准热处理+750C,3000h时效</td><td>110</td><td>8.1</td><td>5.8</td></tr><tr><td>标准热处理+800C,3000h时效</td><td>83</td><td>6.0</td><td>5.3</td></tr><tr><td>标准热处理+850C,3000h时效</td><td>47</td><td>10.0</td><td>7.4</td></tr><tr><td>标准热处理+900℃,3000h时效</td><td>49</td><td>4.4</td><td>3.8</td></tr></table>

图片摘要：该图主要展示 3 12[1~3]。
![](images/b83fd5006786897dbaabc03090af3b100238151af45d06ee34ea41c6a946851b.jpg)  
图3-4K409合金760C，647MPa的蠕变曲线[1]

图片摘要：该图主要展示 3 4K409合金760C，647MPa的蠕变曲线[1]。
![](images/cd639e771ea09bfe4893f39ae2897cbd14174695106e08ea7c9f6fd7acbfba03.jpg)  
图3-5 K409合金长期时效后 $760^{\circ}\mathrm{C}, 647\mathrm{MPa}$ 的蠕变曲线[1]

# 3.3.2.3 零件取样的蠕变断裂特性见表3-13。

表3-13  

<table><tr><td>试样状态</td><td>θ/C</td><td>σ/MPa</td><td>蠕变断裂寿命/h</td><td>断后伸长率/%</td><td>断后前2h的伸长率/%</td></tr><tr><td rowspan="4">标准热处理</td><td rowspan="7">760</td><td rowspan="2">6.17</td><td>52</td><td>5.1</td><td>4.6</td></tr><tr><td>79</td><td>5.8</td><td>5.4</td></tr><tr><td rowspan="2">588</td><td>263</td><td>5.2</td><td>4.7</td></tr><tr><td>221</td><td>5.3</td><td>4.8</td></tr><tr><td>标准热处理+750℃,3000h时效</td><td rowspan="3">588</td><td>147</td><td>10</td><td>7.4</td></tr><tr><td>标准热处理+800℃,3000h时效</td><td>203</td><td>10.7</td><td>9.3</td></tr><tr><td>标准热处理+850℃,3000h时效</td><td>188</td><td>5.3</td><td>4.3</td></tr></table>

注：试样取自发动机涡轮叶片的叶身，试样直径 $d = 3\mathrm{mm}$ 。

# 3.4 疲劳性能

3.4.1 高周疲劳 旋转弯曲疲劳极限见表3-14。

# 3.4.2 特种疲劳

3.4.2.1 热疲劳性能见表3-15。

3.5 弹性性能 动弹性模量 $E_{\mathrm{D}}$ 、切变模量 $G$ 和泊松比 $\mu$ 见表3-16。

<table><tr><td rowspan="2">试样直径/mm</td><td rowspan="2">θ/C</td><td colspan="2">σD/MPa</td><td rowspan="2">σTH①/MPa</td></tr><tr><td>无涂层</td><td>Al-Si 涂层</td></tr><tr><td>9.48</td><td rowspan="2">700</td><td>314</td><td>-</td><td>-</td></tr><tr><td rowspan="2">7.5</td><td>314</td><td>-</td><td>-</td></tr><tr><td>900</td><td>314</td><td>314</td><td>294</td></tr></table>

① 缺口半径为 $r = 0.75\mathrm{mm}$ 。

表3-15  

<table><tr><td>试样型式</td><td>试验条件</td><td>N/周</td><td>裂纹长度/mm</td></tr><tr><td rowspan="3">截面为三角形的精铸试样</td><td rowspan="3">20=1000℃,加热16s,水冷10s</td><td>37</td><td>0.5</td></tr><tr><td>63</td><td>0.7</td></tr><tr><td>100</td><td>0.3</td></tr><tr><td>截面为菱形的精铸试样</td><td>20=900℃,加应力240MPa,每个循环112s,喷水冷却</td><td>300</td><td>未发现裂纹</td></tr></table>

表3-16  

<table><tr><td>θ/C</td><td>28</td><td>109</td><td>200</td><td>300</td><td>400</td><td>500</td><td>600</td><td>700</td><td>800</td><td>900</td><td>1000</td></tr><tr><td>E_D/GPa</td><td>196</td><td>193</td><td>191</td><td>185</td><td>179</td><td>173</td><td>167</td><td>161</td><td>154</td><td>145</td><td>138</td></tr><tr><td>G/GPa</td><td>81</td><td>79</td><td>78</td><td>75</td><td>72</td><td>70</td><td>67</td><td>65</td><td>62</td><td>58</td><td>54</td></tr><tr><td>μ</td><td>0.22</td><td>0.22</td><td>0.23</td><td>0.24</td><td>0.24</td><td>0.24</td><td>0.24</td><td>0.25</td><td>0.25</td><td>0.24</td><td>0.27</td></tr></table>

注：采用声频振动法测定。

# 4 组织结构

# 4.1 相变温度

4.2 时间-温度-组织转变曲线

4.3 合金组织结构 合金铸态组织以 $\gamma$ 固溶体为基体，析出大量的 $\gamma'$ 相，并有少量 $\gamma - \gamma'$ 共晶。 $\gamma'$ 相是富 Ta 的 $\mathrm{Ni}_3(\mathrm{Al}, \mathrm{Ti}, \mathrm{Ta})$ ，是合金的主要强化相，约占合金重量的 $61\%$ 。在晶界和晶内及枝晶间有富 Ta 及富 Zr 的 MC 碳化物，晶界及共晶周围有 $\mathrm{M}_3\mathrm{B}_2$ 型硼化物。碳化物和硼化物总量约占合金重量的 $1\%$ 。合金在 $750 \sim 900^{\circ}\mathrm{C}$ 时效 $1500 \sim 3000\mathrm{h}$ 或 $750 \sim 950^{\circ}\mathrm{C}$ 应力时效 $1000 \sim 2567\mathrm{h}$ ，均未发现 $\sigma$ 相。主要变化是 $\gamma'$ 相的聚集、长大和溶解，并进一步析出细小的二次 $\gamma'$ 相，此外还析出颗粒状和片状的 $\mathrm{M}_6\mathrm{C}$ 及颗粒状和雪花状的 $\mathrm{M}_{23}\mathrm{C}_6$ 。

# 5 工艺性能与要求

5.1 成形性能 合金铸造性能良好，疏松倾向小。控制浇注温度为 $1420\mathrm{C}$ ，模壳温度为 $750\sim 850\mathrm{C}$ 可获得表面晶粒均匀的铸件。  
5.2 焊接性能 涡轮叶片叶冠顶端堆焊耐磨面可采用钴-铬-钨氩弧堆焊。  
5.3 零件热处理工艺 零件在铸态下使用，或经过 $1080\mathrm{C},4\mathrm{h}$ ，空冷 $+900\mathrm{C},10\mathrm{h}$ ，空冷的热处理。  
5.4 表面处理工艺 叶片表面用料浆喷涂法渗铝-硅涂层。扩散处理工艺：1080C，4h，空冷+900C，10h，空冷。

# 6 功能考核试验

6.1 叶片热疲劳性能 见表6-1。

表6-1[1]  

<table><tr><td>叶片表面状态</td><td>试验条件</td><td>N/周</td><td>裂纹长度/mm</td><td>叶片表面状态</td><td>试验条件</td><td>N/周</td><td>裂纹长度/mm</td></tr><tr><td rowspan="3">无涂层</td><td rowspan="3">20=950℃,加热50s,水冷10s</td><td>60</td><td>0.6</td><td rowspan="3">铝硅涂层</td><td rowspan="3">20=950℃,加热50s,水冷10s</td><td>60</td><td>0.3</td></tr><tr><td>90</td><td>1.3</td><td>90</td><td>0.9</td></tr><tr><td>120</td><td>2.0</td><td>120</td><td>1.5</td></tr></table>

注：试验叶片系该合金制的某发动机涡轮叶片。

6.2 叶片热冲击性能 用熔模精铸法制造的某航空发动机涡轮叶片，经加工后在A714单管喷燃气热冲击试验器上进行热冲击试验，结果见表6-2。

表6-2[1]  

<table><tr><td>叶 片</td><td>试验条件及方法</td><td>试验结果</td></tr><tr><td>主试件(Al-Si 涂层)</td><td>试验分三步进行:第一步,加应力236MPa,20=900C,循环20次第二步,加应力142MPa,20=900C,循环280次第三步,加应力201MPa,20=950C,循环300次</td><td>均未发现裂纹涂层完整无损</td></tr><tr><td>陪试件(有 Al-Si 涂层和无涂层两种)</td><td>试验分两步进行:第一步,不加载,20=900C,循环1180次第二步,不加载,20=950C,循环400次</td><td>均未发现裂纹涂层完整无损</td></tr></table>

# 7 使用建议

选用。

# 参考文献

1上海钢铁研究所，北京航空材料研究所，上海交通大学.K409合金研究总结. 1984  
2 高良、师昌绪主编.高温合金文集.1979  
3 北京钢铁研究总院等单位编写.高温合金手册.1982.892～901  
4 Meng Zhaoyu et al. Proc. 5th Inter. Symp. on Superalloys. Oct. 1984. P566.

5 上海长征机械厂. 涡扇型发动机一级涡轮叶片对材料的要求及试车、试飞分解报告. 1984  
6 张祖谦编. 国外航空技术. 1975(1). 6~11  
7上海钢铁研究所.K409合金检验数据汇集：铸高0686.1986

编写 孟昭啸

审校 陈荣章 李晓欣

# K417

# 1 概述

K417是一种低密度、高强度的镍基铸造高温合金。其成分中的铝和钛含量较高，形成约占合金重量 $67\%$ 的 $\gamma^{\prime}$ 强化相，因而高温强度较高、塑性较好，加之其密度较低（ $7.8\mathrm{g/cm}^3$ ），故特别适宜制作高温转动件。但它的组织稳定性较差，特别是当成分偏上限或铸造工艺参数控制不当时，零件在 $850\sim 950^{\circ}\mathrm{C}$ 长期工作中，有析出片状 $\sigma$ 相的倾向。它的耐热腐蚀性能也较差，若长期高温使用，需用保护涂层。合金适合制作在 $950^{\circ}\mathrm{C}$ 以下工作的燃气涡轮零件以及其他高温零件。

1.1 材料牌号 K417(K17,M17)。  
1.2 相近牌号 IN100(美国)。  
1.3 材料的技术标准 HB5161-1988《K417合金锭》。  
1.4 化学成分 见表1-1。

%

表1-1  

<table><tr><td>C</td><td>Cr</td><td>Ni</td><td>Co</td><td>Mo</td><td>Al</td><td>Ti</td><td>Fe</td><td>V</td><td>B</td></tr><tr><td>0.13~0.22</td><td>8.5~9.5</td><td>余</td><td>14~16</td><td>2.5~3.5</td><td>4.8~5.7</td><td>4.5~5.0</td><td>≤1.0</td><td>0.6~0.9</td><td>0.012~0.022</td></tr><tr><td>Zr</td><td>Mn</td><td>Si</td><td>S</td><td>P</td><td>Pb</td><td>Bi</td><td>As</td><td>Sn</td><td>Sb</td></tr><tr><td>0.05~0.09</td><td>≤0.5</td><td>≤0.5</td><td>≤0.01</td><td>≤0.015</td><td>≤0.0005</td><td>≤0.0001</td><td>≤0.001</td><td>≤0.001</td><td>≤0.001</td></tr></table>

1.5 热处理制度 合金在铸态下使用。  
1.6 品种规格与供应状态 直径 $70\mathrm{mm}$ 的球锭或直径 $70\sim 90\mathrm{mm}$ 的母合金锭，铸态供应。

1.7 熔炼与铸造工艺 采用真空感应炉熔炼母合金，真空感应炉重熔，用熔模精密铸造填砂浇注法铸造零件和试样。浇注温度为 $1400 \sim 1420^{\circ} \mathrm{C}$ ，模壳温度为 $780 \sim 950^{\circ} \mathrm{C}$ 。  
1.8 应用概况与特殊要求 该合金首先在1966年用作某航空涡轮喷气发动机一级涡轮叶片。其后，又用作该型发动机改型的一级和二级涡轮转子叶片，已成批生产。还用于制作涡轮增压器转子叶轮，火药起动机整体涡轮等。与该合金相似的IN100合金，在国外广泛用于各种航空发动机。

# 2 物理及化学性能

# 2.1 热性能

2.1.1 熔化温度范围 $1260 \sim 1340^{\circ} \mathrm{C}$ [2,4]。   
2.1.2 热导率 见表2-1。  
2.1.3 比热容 见表2-2。  
2.1.4 线膨胀系数 见表2-3。

2.2 密度 $\rho = 7.8\mathrm{g / cm}^{3[1]}$

表21  

<table><tr><td>θ/°C</td><td>132</td><td>419</td><td>661</td><td>760</td><td>947</td><td>1076</td><td>1109</td></tr><tr><td>λ/(W/(m·°C))</td><td>10.87</td><td>14.23</td><td>19.25</td><td>25.94</td><td>38.49</td><td>35.98</td><td>41.42</td></tr></table>

表2-2  

<table><tr><td>θ/C</td><td>196</td><td>410</td><td>623</td><td>800</td><td>1010</td></tr><tr><td>c/(J/(kg·C))</td><td>448</td><td>481</td><td>494</td><td>532</td><td>544</td></tr></table>

# 2.3 电性能

# 2.4 磁性能

表2-3  

<table><tr><td>θ/℃</td><td>20~200</td><td>20~311</td><td>20~431</td><td>20~543</td><td>20~679</td><td>20~759</td><td>20~868</td><td>20~956</td><td>20~1000</td></tr><tr><td>α1/10-6C-1</td><td>13.2</td><td>13.5</td><td>13.5</td><td>13.5</td><td>13.5</td><td>14.7</td><td>15.7</td><td>16.8</td><td>17.3</td></tr></table>

# 2.5 化学性能

2.5.1 抗氧化性能 按HB5285—1983《钢及高温合金抗氧化性测定试验方法》在大气下测得氧化速率见表2-4。

2.5.2 耐腐蚀性能 采用熔盐腐蚀法进行热腐蚀试验, 其结果与 K403 合金相比较, 见表 2-5。

表2-4  

<table><tr><td rowspan="3">t/h</td><td colspan="6">氧化速率/(g/(m2·h))</td></tr><tr><td colspan="2">800C</td><td colspan="2">850C</td><td colspan="2">900C</td></tr><tr><td>渗铝试样</td><td>铸态试样</td><td>渗铝试样</td><td>铸态试样</td><td>渗铝试样</td><td>铸态试样</td></tr><tr><td>100</td><td>0.025</td><td>-</td><td>0.034</td><td>0.052</td><td>0.069</td><td>0.195</td></tr><tr><td>200</td><td>0.018</td><td>0.019</td><td>0.023</td><td>0.039</td><td>0.041</td><td>0.136</td></tr><tr><td>500</td><td>0.008</td><td>0.013</td><td>0.014</td><td>-</td><td>0.081</td><td>0.080</td></tr><tr><td>1000</td><td>0.005</td><td>0.012</td><td>0.008</td><td>0.031</td><td>0.0097</td><td>0.047</td></tr><tr><td>2000</td><td>0.003</td><td>0.009</td><td>0.005</td><td>0.022</td><td>0.0054</td><td>0.032</td></tr><tr><td>3000</td><td>0.002</td><td>0.008</td><td>0.004</td><td>0.020</td><td>0.0038</td><td>0.025</td></tr><tr><td>4000</td><td>0.0016</td><td>0.007</td><td>0.003</td><td>0.016</td><td>0.0031</td><td>-</td></tr><tr><td>5000</td><td>0.0015</td><td>0.006</td><td>0.002</td><td>0.014</td><td>0.0027</td><td>-</td></tr><tr><td>等级评定</td><td colspan="6">按HB 5258-1983评定,合金在850℃以下属完全抗氧化级</td></tr></table>

表2-5[1]  

<table><tr><td colspan="3">试 验 条 件</td><td rowspan="2">合金及其状态</td><td colspan="3">腐 蚀 结 果</td></tr><tr><td>熔盐成分</td><td>θ/C</td><td>t/h</td><td>腐蚀前尺寸/mm</td><td>腐蚀后尺寸/mm</td><td>表面状况</td></tr><tr><td rowspan="3">75%Na2SO4+25%NaCl</td><td rowspan="3">950</td><td rowspan="2">5</td><td>K417无涂层</td><td>d22.5×3</td><td>d25×6</td><td>开裂</td></tr><tr><td>K403无涂层</td><td>d22.5×3</td><td>d35×15</td><td>严重开裂</td></tr><tr><td>20</td><td>K417渗铝</td><td>d22.5×3</td><td>d22.5×3</td><td>完好</td></tr></table>

# 3 力学性能

测试力学性能的试样，采用精铸毛坯加工而成，其状态除特殊说明者外均为铸态。

# 3.1 技术标准规定的性能

3.1.1 技术标准规定的性能 见表3-1。

表3-1  

<table><tr><td colspan="3">持久性能</td><td colspan="3">拉伸性能 不小于</td></tr><tr><td>θ/°C</td><td>σ/MPa</td><td>t/h</td><td>σ/MPa</td><td>δ/%</td><td>ψ/%</td></tr><tr><td>900</td><td>315</td><td>≥70</td><td>635</td><td>6</td><td>8</td></tr><tr><td>950</td><td>235</td><td>≥40</td><td>--</td><td>-</td><td>-</td></tr></table>

注：两项持久性能指标任选一项作验收指标。

3.1.2 生产检验的性能数据统计结果 见表3-2。

表3-2[3]  

<table><tr><td rowspan="2">项 目</td><td colspan="3">900C拉伸性能</td><td rowspan="2">项 目</td><td colspan="3">900C拉伸性能</td></tr><tr><td>σb/MPa</td><td>δ/%</td><td>ψ/%</td><td>σb/MPa</td><td>δ/%</td><td>ψ/%</td></tr><tr><td>A</td><td>665</td><td>-</td><td>-</td><td>X</td><td>710</td><td>9.0</td><td>13.5</td></tr><tr><td>B</td><td>685</td><td>-</td><td>-</td><td>s</td><td>19</td><td>2.1</td><td>4.3</td></tr><tr><td>S</td><td>635</td><td>6.0</td><td>8.0</td><td>n</td><td colspan="3">320</td></tr></table>

# 3.2 室温及各种温度下的力学性能

3.2.1 硬度 室温硬度 $\mathrm{HRC}30\sim 44^{[1]}$

# 3.2.2 拉伸性能

3.2.2.1 典型的拉伸性能见表3-3和图3-1。

表3-3[1]  

<table><tr><td>θ/C</td><td>σP0.2/MPa</td><td>σb/MPa</td><td>δ/%</td><td>ψ/%</td><td>θ/C</td><td>σP0.2/MPa</td><td>σb/MPa</td><td>δ/%</td><td>ψ/%</td></tr><tr><td>20</td><td>765</td><td>990</td><td>12.0</td><td>19.0</td><td>850</td><td>690</td><td>875</td><td>9.0</td><td>9.0</td></tr><tr><td>600</td><td>785</td><td>970</td><td>10.0</td><td>23.0</td><td>900</td><td>640</td><td>745</td><td>10.0</td><td>15.0</td></tr><tr><td>700</td><td>775</td><td>1000</td><td>13.0</td><td>20.0</td><td>950</td><td>440</td><td>545</td><td>8.5</td><td>18.0</td></tr><tr><td>800</td><td>880</td><td>975</td><td>9.0</td><td>15.0</td><td>1000</td><td>425</td><td>490</td><td>10.0</td><td>20.0</td></tr></table>

# 3.2.2.2 零件取样的拉伸性能见表3-4。

表3-4[1]  

<table><tr><td rowspan="2">取样部位和尺寸/mm</td><td colspan="3">900C拉伸性能</td></tr><tr><td>σb/MPa</td><td>δ/%</td><td>ψ/%</td></tr><tr><td>从涡轮叶片叶身取样d=3</td><td>675~809/735</td><td>2.5~5.0/3.7</td><td>5.0~7.5/6.4</td></tr></table>

注：分子为范围值，分母为平均值。

3.2.2.3 长期时效后的拉伸性能见表3-5。

3.2.3 冲击性能 见表3-6和图3-2。

# 3.3 持久和蠕变性能

# 3.3.1 高温持久性能

3.3.1.1 持久强度见表3-7，持久应力-寿命曲线见图3-3。

表3-5  

<table><tr><td colspan="2">时效制度</td><td colspan="3">室温拉伸性能</td><td colspan="3">900℃拉伸性能</td><td colspan="2">时效制度</td><td colspan="3">室温拉伸性能</td><td colspan="3">900℃拉伸性能</td></tr><tr><td>θ/C</td><td>t/h</td><td>σb/MPa</td><td>δ/%</td><td>ψ/%</td><td>σb/MPa</td><td>δ/%</td><td>ψ/%</td><td>θ/C</td><td>t/h</td><td>σb/MPa</td><td>δ/%</td><td>ψ/%</td><td>σb/MPa</td><td>δ/%</td><td>ψ/%</td></tr><tr><td rowspan="3">700</td><td>100</td><td>990</td><td>8.5</td><td>13.0</td><td>-</td><td>--</td><td>-</td><td rowspan="8">850</td><td>100</td><td>940</td><td>8.5</td><td>13.0</td><td>-</td><td>-</td><td>-</td></tr><tr><td>300</td><td>1010</td><td>9.0</td><td>14.0</td><td>-</td><td>-</td><td>-</td><td>300</td><td>880</td><td>7.0</td><td>9.0</td><td>-</td><td>-</td><td>-</td></tr><tr><td>1000</td><td>1000</td><td>8.5</td><td>12.0</td><td>-</td><td>---</td><td>-</td><td>1000</td><td>880</td><td>5.5</td><td>9.0</td><td>665</td><td>15.0</td><td>24.0</td></tr><tr><td rowspan="3">750</td><td>100</td><td>990</td><td>9.0</td><td>11.0</td><td>--</td><td>-</td><td>-</td><td>2000</td><td>-</td><td>--</td><td></td><td>675</td><td>14.0</td><td>18.0</td></tr><tr><td>300</td><td>1020</td><td>10.0</td><td>15.0</td><td>-</td><td>---</td><td>-</td><td>5000</td><td>-</td><td>-</td><td>-</td><td>680</td><td>7.0</td><td>12.0</td></tr><tr><td>1000</td><td>980</td><td>8.0</td><td>10.0</td><td>-</td><td>-</td><td>-</td><td>900</td><td>100</td><td>980</td><td>7.0</td><td>9</td><td></td><td>-</td></tr><tr><td rowspan="5">800</td><td>100</td><td>940</td><td>6.8</td><td>11.0</td><td>-</td><td>-</td><td>---</td><td>300</td><td>930</td><td>8.0</td><td>11</td><td>-</td><td>-</td><td>-</td></tr><tr><td>300</td><td>960</td><td>12.0</td><td>8.0</td><td>-</td><td>-</td><td>-</td><td>1000</td><td>910</td><td>9.0</td><td>10</td><td>-</td><td>-</td><td>-</td></tr><tr><td>1000</td><td>860</td><td>7.0</td><td>8.0</td><td>665</td><td>11.0</td><td>24.0</td><td rowspan="3">950</td><td>100</td><td>890</td><td>8.0</td><td>10</td><td>-</td><td>-</td><td>-</td></tr><tr><td>2000</td><td>-</td><td>-</td><td>-</td><td>710</td><td>11.0</td><td>27.0</td><td>300</td><td>895</td><td>8.0</td><td>11</td><td>-</td><td>-</td><td>-</td></tr><tr><td>5000</td><td>-</td><td>-</td><td>-</td><td>680</td><td>15.0</td><td>25.0</td><td>1000</td><td>890</td><td>8.0</td><td>11</td><td>-</td><td>-</td><td>-</td></tr></table>

表3-6  

<table><tr><td>θ/°C</td><td>20</td><td>600</td><td>700</td><td>800</td><td>850</td><td>900</td><td>950</td><td>1000</td></tr><tr><td>aKU/(kJ/m2)</td><td>350</td><td>330</td><td>270</td><td>240</td><td>250</td><td>200</td><td>180</td><td>150</td></tr></table>

图片摘要：该图主要展示 3 6。
![](images/1a27155dfef153ec182ad43d4dbc1fa278066587014c09fa52cef9dbddafd4b5.jpg)  
图3-1 K417合金的拉伸性能[1]

图片摘要：该图主要展示 3 1 K417合金的拉伸性能[1]。
![](images/87a52fc57bd5aa5ca1015a90068b287f1691142d10473530a425c96fc432631d.jpg)  
图3-2 K417合金的冲击韧性（范围值）与温度的关系

表3-7[1]  

<table><tr><td>θ/C</td><td>σ50/MPa</td><td>σ100/MPa</td><td>σ200/MPa</td><td>θ/C</td><td>σ50/MPa</td><td>σ100/MPa</td><td>σ200/MPa</td></tr><tr><td>600</td><td>1010</td><td>1000</td><td>970</td><td>850</td><td>470</td><td>421</td><td>392</td></tr><tr><td>650</td><td>885</td><td>853</td><td>845</td><td>900</td><td>343</td><td>314</td><td>-283</td></tr><tr><td>700</td><td>790</td><td>760</td><td>750</td><td>950</td><td>225</td><td>210</td><td>190</td></tr><tr><td>800</td><td>590</td><td>570</td><td>530</td><td>1000</td><td>167</td><td>150</td><td>127</td></tr></table>

# 3.3.1.2 典型的持久性能见表3-8。

表3-8  

<table><tr><td rowspan="2">试样状态</td><td rowspan="2">θ/C</td><td rowspan="2">σ/MPa</td><td colspan="2">光滑试样</td><td>缺口试样1</td><td rowspan="2">试样状态</td><td rowspan="2">θ/C</td><td rowspan="2">σ/MPa</td><td colspan="2">光滑试样</td><td>缺口试样1</td></tr><tr><td>t/h</td><td>δ/%</td><td>t/h</td><td>t/h</td><td>δ/%</td><td>t/h</td></tr><tr><td>铸态</td><td>700</td><td>764</td><td>72</td><td>-</td><td>140</td><td rowspan="2">铸态</td><td>850</td><td>235</td><td>4455</td><td>11.6</td><td>-</td></tr><tr><td>渗铝</td><td>700</td><td>755</td><td>-</td><td>-</td><td>&gt;283</td><td>900</td><td>314</td><td>121</td><td>-</td><td>&gt;300</td></tr><tr><td rowspan="2">铸态</td><td>750</td><td>510</td><td>3314</td><td>9.6</td><td>-</td><td rowspan="2">渗铝</td><td rowspan="2">900</td><td rowspan="2">314</td><td rowspan="2">101</td><td rowspan="2">8.2</td><td rowspan="2">-</td></tr><tr><td>800</td><td>539</td><td>132</td><td>-</td><td>&gt;300</td></tr></table>

① 缺口半径 $r = 0.5\mathrm{mm}$ 。  
3.3.1.3 零件取样持久性能见表3-9。

表3-9  

<table><tr><td>θ/C</td><td>σ/MPa</td><td>t/h</td><td>备注</td></tr><tr><td>700</td><td>764</td><td>96</td><td rowspan="2">从涡轮叶片榫头取样d=3mm</td></tr><tr><td>900</td><td>314</td><td>65</td></tr></table>

3.3.1.4 热强参数综合曲线见图3-4。  
3.3.2 高温蠕变性能 见表3-10和图3-5。

图片摘要：该图主要展示 3 9。
![](images/d099e813249232b16114ed71a590965a123c7fcae33ca8efa5087f7f854d1118.jpg)

图片摘要：该图主要展示 3 4 K417合金的热强参数综合曲线[1]。
![](images/cafaf216d3a90faccff22b6a37a20e9bb9086ce8294eb34ccc91acaa5fb7e46f.jpg)  
图3-4 K417合金的热强参数综合曲线[1]  
图3-3 K417合金的持久应力-寿命曲线[1]

表3-10[1]  

<table><tr><td rowspan="2">θ/C</td><td rowspan="2">σ/MPa</td><td colspan="2">100h的蠕变量</td><td rowspan="2">θ/C</td><td rowspan="2">σ/MPa</td><td colspan="2">100h的蠕变量</td></tr><tr><td>εt/%</td><td>εp/%</td><td>εt/%</td><td>εp/%</td></tr><tr><td rowspan="6">800</td><td>363</td><td>0.34</td><td>0.11</td><td rowspan="6">900</td><td>176</td><td>0.20</td><td>0.14</td></tr><tr><td>372</td><td>0.38</td><td>0.16</td><td>186</td><td>0.26</td><td>0.15</td></tr><tr><td>382</td><td>0.40</td><td>0.13</td><td>196</td><td>0.31</td><td>0.17</td></tr><tr><td>392</td><td>0.45</td><td>0.20</td><td>206</td><td>0.34</td><td>0.19</td></tr><tr><td>402</td><td>0.57</td><td>0.32</td><td>216</td><td>0.41</td><td>0.28</td></tr><tr><td>412</td><td>0.51</td><td>0.33</td><td>235</td><td>0.53</td><td>0.36</td></tr></table>

# 3.4 疲劳性能

3.4.1 高周疲劳 旋转弯曲疲劳极限见表3-11。

# 3.4.2 特种疲劳

3.4.2.1 热疲劳 用电加热、水冷却法进行试验，样品为 $40\mathrm{mm}$ 长的梯形截面试样，加热 $9\mathrm{min}$ ，水冷 $1\mathrm{min}$ ，试验结果见表3-12。

表3-11  

<table><tr><td rowspan="2">θ/C</td><td colspan="2">σD/MPa</td><td colspan="2">σTH/MPa</td></tr><tr><td>铸态试样</td><td>渗铝试样</td><td>铸态试样</td><td>渗铝试样</td></tr><tr><td>700</td><td>255</td><td>294</td><td>255</td><td>255</td></tr><tr><td>900</td><td>294</td><td>294</td><td>284</td><td>-</td></tr></table>

注：试样 $d7\mathrm{mm}$ ，缺口试样的缺口半径 $r = 0.75\mathrm{mm}$ 。

表3-12  

<table><tr><td>状态</td><td>θ/C</td><td>出现裂纹的循环数/周</td><td>经过80周循环后的裂纹长度/mm</td></tr><tr><td>铸态</td><td rowspan="2">1000=20</td><td>17</td><td>1.51</td></tr><tr><td>渗铝</td><td>42</td><td>0.89</td></tr></table>

# 3.5 弹性性能

3.5.1 弹性模量 见表3-13和图3-6。

表3-13  

<table><tr><td>θ/°C</td><td>20</td><td>600</td><td>700</td><td>800</td><td>850</td><td>900</td><td>950</td><td>1000</td></tr><tr><td>Eh/GPa</td><td>220</td><td>187</td><td>177</td><td>172</td><td>167</td><td>163</td><td>159</td><td>155</td></tr></table>

注：用声频振动测定。

3.5.2 切变模量 见表3-14和图3-6。

表3-14  

<table><tr><td>θ/C</td><td>20</td><td>95</td><td>210</td><td>300</td><td>409</td><td>509</td><td>600</td><td>709</td><td>780</td><td>857</td><td>920</td><td>1000</td></tr><tr><td>G/GPa</td><td>82</td><td>79</td><td>76</td><td>74</td><td>72</td><td>70</td><td>68</td><td>65</td><td>64</td><td>61</td><td>59</td><td>53</td></tr></table>

注：用声频振动测定。

3.5.3 泊松比 见表3-15。

表3-15[1]  

<table><tr><td>θ/C</td><td>20</td><td>95</td><td>210</td><td>300</td><td>409</td><td>509</td><td>599</td><td>709</td><td>780</td><td>857</td><td>920</td><td>1000</td></tr><tr><td>μ</td><td>0.27</td><td>0.27</td><td>0.28</td><td>0.28</td><td>0.29</td><td>0.29</td><td>0.29</td><td>0.29</td><td>0.30</td><td>0.29</td><td>0.31</td><td>0.31</td></tr></table>

图片摘要：该图主要展示 3 15[1]。
![](images/0f277dd5099bf9cee901ad026a98ce3fbf360ca40443ee5a529ed3d3ea3673e9.jpg)  
图3-5 K417合金蠕变速率（范围值）与应力的关系曲线

图片摘要：该图主要展示 3 5 K417合金蠕变速率（范围值）与应力的关系曲线。
![](images/529c014b1d18b9c30a9581a1e037b641eecd6a82609b30fec47b0e7a0524233b.jpg)  
图3-6 K417合金的弹性性能

# 4 组织结构

# 4.1 相变温度

# 4.2 时间-温度-组织转变曲线

4.3 合金组织结构 合金在铸态下达 $67\%$ 的 $\gamma^{\prime}$ 相，其中有 $3\% \sim 5\%$ 的 $\gamma + \gamma^{\prime}$ 共晶。还有 $2\%$ 的 TiC 和少量的 Y 相。在 $750 \sim 1000^{\circ} \mathrm{C}$ 长期时效中，TiC 逐渐分解，析出 $\mathbf{M}_{23} \mathbf{C}_{6}$ 。当合金成分偏上限或铸造工艺参数控制不当时，在 $850^{\circ} \mathrm{C}$ 长期时效中，叶片的厚大部位会析出片状 $\sigma$ 相。

# 5 工艺性能与要求

5.1 成形性能 用熔模铸造法可铸成壁厚小至 $1\mathrm{mm}$ 的薄壁零件。也可铸造整体涡轮。铸造收缩率约为 $2\%$ 。  
5.2 焊接性能 可以进行氩弧堆焊。  
5.3 零件热处理工艺 零件在铸态下使用。也可进行渗铝和消除内应力的退火处理，处理温度低于 $1120\mathrm{C}$ 。  
5.4 表面处理工艺 采用固体渗铝法，合金可以渗铝、渗铝铬和渗铝硅；在工艺方面，可以采用粉末包装、低压气渗和料浆等法。  
5.5 切削加工与磨削性能 要求在较低转速下进行车、钻、铣、刨和磨削。

# 6 功能考核试验

用该合金制成某发动机的空心涡轮叶片，加工后在专用火焰筒加热装置进行热冲击试验。空气流量为 $2\mathrm{kg / s}$ ，加热加载荷是同步进行的。加热时间为90s，卸载后喷水雾冷却45s。经过一定循环数后，观察裂纹情况。结果见表3-16。

表3-16[1]  

<table><tr><td colspan="2">叶片号</td><td>表面状态</td><td>燃气平均温度/C</td><td>载荷/N</td><td>循环数/周</td><td>进气边裂纹</td><td>排气边裂纹</td><td>备注</td></tr><tr><td rowspan="2">主试件</td><td>1</td><td rowspan="2">渗铝</td><td rowspan="2">950</td><td rowspan="2">21070</td><td>950</td><td>无</td><td>无</td><td rowspan="2">内孔通冷气</td></tr><tr><td>2</td><td>1000</td><td>无</td><td>无</td></tr><tr><td rowspan="4">陪试件</td><td>3</td><td rowspan="4">不渗铝</td><td rowspan="4">900</td><td rowspan="4">-</td><td>250</td><td>9条</td><td>无</td><td rowspan="4">内孔不通冷气</td></tr><tr><td>4</td><td>2150</td><td>15条</td><td>无</td></tr><tr><td>5</td><td>1000</td><td>无</td><td>无</td></tr><tr><td>6</td><td>2150</td><td>无</td><td>无</td></tr></table>

# 7 使用建议

选用。

# 参考文献

1 中国科学院金属研究所.M17镍基铸造高温合金及铸造空心涡轮叶片.1972  
2 金柱, 马实基. 高铝钛铸造镍基高温合金的相和组织. 金属学报. 1975  
3 佟英杰, 朱耀宵. K417 合金生产检验性能数据汇集: 铸高 14-86.1986  
4 朱耀宵, 赵洪恩, 佟英杰. 一种高铝态铸造镍基高温合金凝固过程. 金属学报. 1986(2)

编写 朱耀宵

审校 郭建亭 藏川

# K417G

# 1 概述

K417G 是在 K417 合金的基础上, 降低 $5\%$ 钴和 $0.3\%$ 钛研制而成的镍基铸造高温合金。它不仅具有 K417 合金密度小、塑性好、中温强度高等优点, 而且价格较便宜, 组织稳定性好, 在 $850^{\circ} \mathrm{C}$ 长期时效后不析出 $\sigma$ 相。该合金有良好的铸造性能, 可铸成形状复杂的空心叶片。适用于制做 $950^{\circ} \mathrm{C}$ 以下长期工作的燃气涡轮叶片、导向叶片和其他高温用零件。

1.1 材料牌号 K417G(K17G)。  
1.2 相近牌号 Rene'100,IN731(美国)。  
1.3 材料的技术标准 Q/KJ.J02.02—1994 《K417G镍基铸造高温合金锭》（中国科学院金属研究所）。  
1.4 化学成分 见表1-1。

%

表1-1  

<table><tr><td>C</td><td>Cr</td><td>Ni</td><td>Co</td><td>Mo</td><td>Al</td><td>Ti</td><td>Fe</td><td>V</td><td>B</td></tr><tr><td>0.13~0.22</td><td>8.50~9.50</td><td>余</td><td>9.0~11.0</td><td>2.50~3.50</td><td>4.80~5.70</td><td>4.10~4.70</td><td>≤1.0</td><td>0.60~0.90</td><td>0.012~0.024</td></tr><tr><td>Zr</td><td>Mn</td><td>Si</td><td>P</td><td>S</td><td>Pb</td><td>Bi</td><td>As</td><td>Sn</td><td>Sb</td></tr><tr><td>0.05~0.09</td><td>≤0.20</td><td>≤0.20</td><td>≤0.015</td><td>≤0.010</td><td>≤0.0005</td><td>≤0.0001</td><td>≤0.005</td><td>≤0.002</td><td>≤0.001</td></tr></table>

1.5 热处理制度 合金在铸态使用。  
1.6 品种规格与供应状态 直径 $75\sim 85\mathrm{mm}$ 的母合金锭，铸态供应。  
1.7 熔炼与铸造工艺 采用真空感应炉熔炼母合金，真空感应炉重熔浇注熔模精铸零件和试样。浇注温度 $1400 \sim 1420^{\circ} \mathrm{C}$ ，模壳温度 $780 \sim 950^{\circ} \mathrm{C}$ 。  
1.8 应用概况与特殊要求 该合金用做某涡扇发动机一级涡轮叶片，已累计试车几千小时，并完成长寿命试车、适航性试车及试飞考核。用作另一型号涡扇发动机一、二级导向叶片，已通过台架试车，投入批量生产。

# 2 物理及化学性能

# 2.1 热性能

2.1.1 熔化温度范围 $1281 \sim 1327^{\circ} \mathrm{C}$ 。  
2.1.2 热导率 见表2-1。

表2-1  

<table><tr><td>θ/°</td><td>200</td><td>300</td><td>400</td><td>500</td><td>600</td><td>700</td><td>800</td><td>900</td><td>1000</td></tr><tr><td>λ/(W/(m·°))</td><td>13.86</td><td>14.40</td><td>15.28</td><td>16.83</td><td>18.80</td><td>21.35</td><td>23.86</td><td>24.91</td><td>25.25</td></tr></table>

2.1.3 比热容 见表2-2。

表2-2  

<table><tr><td>θ/°C</td><td>200</td><td>300</td><td>400</td><td>500</td><td>600</td><td>700</td><td>800</td><td>900</td><td>1000</td></tr><tr><td>c/(J/(kg·°C))</td><td>476</td><td>490</td><td>506</td><td>528</td><td>555</td><td>595</td><td>654</td><td>699</td><td>760</td></tr></table>

2.1.4 线膨胀系数 见表2-3。

表2-3  

<table><tr><td>θ/℃</td><td>20~100</td><td>20~200</td><td>20~300</td><td>20~400</td><td>20~500</td><td>20~600</td><td>20~700</td><td>20~800</td><td>20~900</td></tr><tr><td>α1/10-6C-1</td><td>10.71</td><td>11.89</td><td>12.92</td><td>13.51</td><td>14.03</td><td>14.24</td><td>14.51</td><td>14.77</td><td>15.16</td></tr></table>

2.2 密度 $\rho = 7.85\mathrm{g / cm}^{3}$   
2.3 电性能  
2.4 磁性能  
2.5 化学性能  
2.5.1 抗氧化性能 用增重法测得合金抗氧化性能见表2-4。  
2.5.2 耐腐蚀性能 在样品表面涂 $3\sim 5\mathrm{mg / cm}^2$ 的 $\mathrm{Na_2SO_4}$ ，放入 $950^{\circ}\mathrm{C}$ 箱式电炉中，每隔一定时间取出清洗称重，再重新涂盐继续进行实验，测得的热腐蚀性能见表2-5。

表2-4  
表2-5[4]  

<table><tr><td rowspan="2">θ/°C</td><td rowspan="2">试样状态</td><td colspan="7">氧化速率/(g/(m2·h))</td></tr><tr><td>20h</td><td>40h</td><td>60h</td><td>100h</td><td>200h</td><td>300h</td><td>500h</td></tr><tr><td rowspan="3">900</td><td>铸态</td><td>0.097</td><td>0.067</td><td>0.058</td><td>0.045</td><td>0.033</td><td>0.026</td><td>0.018</td></tr><tr><td>渗铝</td><td>0.132</td><td>0.074</td><td>0.054</td><td>0.035</td><td>0.021</td><td>0.014</td><td>0.009</td></tr><tr><td>渗铝硅</td><td>0.083</td><td>0.082</td><td>0.066</td><td>0.045</td><td>0.030</td><td>0.023</td><td>0.015</td></tr><tr><td rowspan="3">1000</td><td>铸态</td><td>0.511</td><td>0.343</td><td>0.252</td><td>0.178</td><td>0.099</td><td>0.066</td><td>0.041</td></tr><tr><td>渗铝</td><td>0.186</td><td>0.110</td><td>0.072</td><td>0.051</td><td>0.029</td><td>0.023</td><td>0.016</td></tr><tr><td>渗铝硅</td><td>0.216</td><td>0.134</td><td>0.092</td><td>0.062</td><td>0.032</td><td>0.024</td><td>0.015</td></tr><tr><td rowspan="3">1100</td><td>铸态</td><td>1.53</td><td>0.80</td><td>0.55</td><td>0.34</td><td>0.18</td><td>-</td><td>-</td></tr><tr><td>渗铝</td><td>0.36</td><td>0.26</td><td>0.20</td><td>0.15</td><td>0:09</td><td>-</td><td>-</td></tr><tr><td>渗铝硅</td><td>0.32</td><td>0.23</td><td>0.19</td><td>0.14</td><td>0.09</td><td>-</td><td>-</td></tr></table>

<table><tr><td rowspan="2">θ/℃</td><td rowspan="2">试样状态</td><td colspan="6">增重值/(mg/cm²)</td></tr><tr><td>5h</td><td>20h</td><td>40h</td><td>60h</td><td>80h</td><td>100h</td></tr><tr><td rowspan="3">950</td><td>铸态</td><td>3.58</td><td>-153.28</td><td>-</td><td>-</td><td>-</td><td>-</td></tr><tr><td>渗铝</td><td>-10.05</td><td>-75.65</td><td>-</td><td>-</td><td>-</td><td>-</td></tr><tr><td>渗铝硅</td><td>0.12</td><td>-0.10</td><td>-0.02</td><td>0.05</td><td>0.07</td><td>-0.08</td></tr></table>

# 3 力学性能

测试力学性能的试样，采用熔模精铸法制成，并经过机加工。其状态除特别说明者外均为铸态。

# 3.1 技术标准规定的性能

3.1.1 技术标准规定的持久性能 见表3-1。

表3-1  

<table><tr><td colspan="3">高温持久性能</td><td colspan="4">中温持久性能</td></tr><tr><td>θ/°C</td><td>σ/MPa</td><td>t/h</td><td>θ/°C</td><td>σ/MPa</td><td>t/h</td><td>δ5/%</td></tr><tr><td>900</td><td>315</td><td>≥70</td><td>760</td><td>645</td><td>≥23</td><td>≥2</td></tr><tr><td>950</td><td>235</td><td>≥40</td><td>-</td><td>-</td><td>-</td><td>-</td></tr></table>

注：1 高温持久可任选一项进行检验。  
2 中温持久延伸率不作考核指标。  
3 导向叶片只检验高温持久性能。

3.1.2 技术标准规定的瞬时拉伸性能 见表 3-2。  
3.2 室温及各种温度下的力学性能  
3.2.1 硬度 室温 HRC $34 \sim 36^{[4]}$ 。  
3.2.2 拉伸性能  
3.2.2.1 典型的拉伸性能见表3-3和图3-1。

表3-3[1.4]  

<table><tr><td>θ/℃</td><td>σP0.2/MPa</td><td>σb/MPa</td><td>δ5/%</td><td>ψ/%</td></tr><tr><td>20</td><td>790</td><td>975</td><td>11.0</td><td>15.0</td></tr><tr><td>600</td><td>760</td><td>965</td><td>11.0</td><td>15.5</td></tr><tr><td>700</td><td>770</td><td>995</td><td>12.0</td><td>15.8</td></tr><tr><td>800</td><td>825</td><td>925</td><td>7.0</td><td>12.0</td></tr><tr><td>900</td><td>595</td><td>725</td><td>8.5</td><td>12.0</td></tr><tr><td>950</td><td>500</td><td>625</td><td>9.0</td><td>16.0</td></tr></table>

3.2.2.2 缺口拉伸性能见表3-4。

表3-4[4]  

<table><tr><td>θ/C</td><td>σbH/MPa</td></tr><tr><td>20</td><td>1380</td></tr><tr><td>700</td><td>1400</td></tr><tr><td>900</td><td>1040</td></tr></table>

3.2.2.3 长期时效后的拉伸性能见表3-5。

表3-5[5]  
表3-2  

<table><tr><td>θ/C</td><td>σb/MPa</td><td>δ5/%</td><td>ψ/%</td></tr><tr><td>900</td><td>≥635</td><td>≥6</td><td>≥8</td></tr></table>

图片摘要：该图主要展示 3 2。
![](images/95656d93f62ffc8f28981009c633898961ea6f0e72d3e523272506ff753368b8.jpg)  
图3-1 K417G合金的拉伸性能[1,4]

<table><tr><td colspan="2">时效制度</td><td colspan="4">900℃拉伸性能</td><td colspan="2">时效制度</td><td colspan="4">900℃拉伸性能</td></tr><tr><td>θ/C</td><td>t/h</td><td>σP0.2/MPa</td><td>σb/MPa</td><td>δ5/%</td><td>ψ/%</td><td>θ/C</td><td>t/h</td><td>σP0.2/MPa</td><td>σb/MPa</td><td>δ5/%</td><td>ψ/%</td></tr><tr><td colspan="2">原始铸态</td><td>635</td><td>730</td><td>8.5</td><td>14.0</td><td colspan="2">原始铸态</td><td>635</td><td>730</td><td>8.5</td><td>14.0</td></tr><tr><td rowspan="4">750</td><td>500</td><td>590</td><td>740</td><td>7.5</td><td>16.0</td><td rowspan="4">850</td><td>2500</td><td>680</td><td>835</td><td>10.0</td><td>15.5</td></tr><tr><td>1000</td><td>645</td><td>775</td><td>9.0</td><td>15.5</td><td>3000</td><td>660</td><td>820</td><td>13.0</td><td>22.0</td></tr><tr><td>3000</td><td>620</td><td>765</td><td>18.0</td><td>21.0</td><td>5000</td><td>600</td><td>720</td><td>10.0</td><td>10.0</td></tr><tr><td>5000</td><td>630</td><td>755</td><td>11.0</td><td>18.0</td><td>10000</td><td>575</td><td>670</td><td>8.0</td><td>6.5</td></tr><tr><td rowspan="3">850</td><td>100</td><td>560</td><td>730</td><td>7.5</td><td>15.5</td><td rowspan="3">950</td><td>300</td><td>660</td><td>825</td><td>9.5</td><td>14.5</td></tr><tr><td>500</td><td>635</td><td>795</td><td>12.0</td><td>18.0</td><td>1000</td><td>610</td><td>755</td><td>10.0</td><td>11.5</td></tr><tr><td>1000</td><td>685</td><td>845</td><td>10.0</td><td>13.5</td><td>1500</td><td>625</td><td>775</td><td>4.1</td><td>4.3</td></tr></table>

3.2.2.4 零件取样长期时效后的拉伸性能见表3-6。

表3-6  

<table><tr><td colspan="2">时效制度</td><td colspan="3">900C拉伸性能</td></tr><tr><td>θ/C</td><td>t/h</td><td>σb/MPa</td><td>δ5/%</td><td>ψ/%</td></tr><tr><td colspan="2">原始铸态</td><td>720</td><td>5.5</td><td>11.0</td></tr><tr><td rowspan="4">750</td><td>500</td><td>640</td><td>9.5</td><td>14.5</td></tr><tr><td>1000</td><td>735</td><td>4.0</td><td>14.5</td></tr><tr><td>3000</td><td>735</td><td>6.5</td><td>9.0</td></tr><tr><td>5000</td><td>735</td><td>5.5</td><td>16.5</td></tr><tr><td rowspan="3">850</td><td>1000</td><td>740</td><td>7.0</td><td>9.5</td></tr><tr><td>3000</td><td>680</td><td>6.5</td><td>7.0</td></tr><tr><td>5000</td><td>735</td><td>3.3</td><td>6.5</td></tr><tr><td rowspan="3">950</td><td>100</td><td>715</td><td>8.0</td><td>7.5</td></tr><tr><td>300</td><td>695</td><td>-</td><td>-</td></tr><tr><td>1000</td><td>700</td><td>3.3</td><td>2.7</td></tr></table>

注：涡轮叶片上取非标准试样 $d = 3\mathrm{mm}$

# 3.2.2.5 应力时效后的拉伸性能见表3-7。

表3-7[5]  

<table><tr><td colspan="3">应力时效制度</td><td colspan="4">室温拉伸</td></tr><tr><td>θ/C</td><td>σ/MPa</td><td>t/h</td><td>σP0.2/MPa</td><td>σb/MPa</td><td>δ5/%</td><td>ψ/%</td></tr><tr><td rowspan="3">750</td><td>0</td><td>3000</td><td>830</td><td>910</td><td>6.0</td><td>10.0</td></tr><tr><td>0</td><td>5000</td><td>820</td><td>945</td><td>6.5</td><td>11.0</td></tr><tr><td>345</td><td>6000</td><td>760</td><td>865</td><td>7.5</td><td>10.0</td></tr><tr><td rowspan="2">850</td><td>0</td><td>5000</td><td>590</td><td>850</td><td>7.0</td><td>9.0</td></tr><tr><td>147</td><td>6000</td><td>595</td><td>800</td><td>6.0</td><td>10.0</td></tr></table>

# 3.2.3 冲击性能

# 3.2.3.1 典型冲击韧性见表3-8。

表3-8[4.5]  

<table><tr><td>θ/°C</td><td>20</td><td>600</td><td>700</td><td>800</td><td>850</td><td>900</td><td>950</td><td>1000</td></tr><tr><td>aKU/(kJ/m2)</td><td>350</td><td>276</td><td>263</td><td>250</td><td>196</td><td>170</td><td>195</td><td>183</td></tr></table>

# 3.2.3.2 长期时效后的冲击韧性见表3-9。

# 3.3 持久和蠕变性能

# 3.3.1 高温持久性能

# 3.3.1.1 持久强度见表3-10，持久应力-寿命曲线见图3-2。

表3-9[5]  

<table><tr><td colspan="2">时 效 制 度</td><td rowspan="2">室温冲击韧性\( a_{\mathrm {KU}}/\left(\mathrm {kJ}/\mathrm {m}^{2}\right) \)</td><td colspan="2">时 效 制 度</td><td rowspan="2">室温冲击韧性\( a_{\mathrm {KU}}/\left(\mathrm {kJ}/\mathrm {m}^{2}\right) \)</td></tr><tr><td>\( \theta /C \)</td><td>\( t/h \)</td><td>\( \theta /C \)</td><td>\( t/h \)</td></tr><tr><td rowspan="2">850</td><td>100</td><td>295</td><td>850</td><td>2500</td><td>221</td></tr><tr><td>500</td><td>260</td><td>950</td><td>1000</td><td>83</td></tr></table>

3.3.1.2 典型的持久性能见表3-11。  
3.3.1.3 长期时效后的持久性能见表3-12。  
3.3.1.4 零件取样长期时效后的持久性能见表3-13。  
3.3.1.5 应力时效后的持久性能见表3-14。  
3.3.1.6 热强参数综合曲线见图3-3。

表3-10[1.4]  

<table><tr><td>θ/°C</td><td>σ100/MPa</td><td>σ300/MPa</td><td>σ500/MPa</td><td>σ1000/MPa</td></tr><tr><td>600</td><td>979</td><td>963</td><td>956</td><td>946</td></tr><tr><td>700</td><td>792</td><td>754</td><td>736</td><td>712</td></tr><tr><td>750</td><td>710</td><td>649</td><td>620</td><td>582</td></tr><tr><td>800</td><td>580</td><td>523</td><td>496</td><td>460</td></tr><tr><td>900</td><td>335</td><td>290</td><td>269</td><td>240</td></tr><tr><td>1000</td><td>143</td><td>106</td><td>-</td><td>-</td></tr></table>

图片摘要：该图主要展示 3 10[1.4]。
![](images/b7f1ede2d478e7f4fba6e34e1c0111145af63f2e62950d83a3a9a6e24a8a6355.jpg)  
图3-2 K417G合金的持久应力-寿命曲线[1,6]

表3-11  

<table><tr><td rowspan="2">θ/C</td><td rowspan="2">σ/MPa</td><td colspan="2">光滑试样</td><td>缺口试样①</td><td rowspan="2">θ/C</td><td rowspan="2">σ/MPa</td><td colspan="2">光滑试样</td><td>缺口试样①</td></tr><tr><td>t/h</td><td>δ/%</td><td>t/h</td><td>t/h</td><td>δ/%</td><td>t/h</td></tr><tr><td rowspan="3">600</td><td>932</td><td>1198</td><td>6.0</td><td>-</td><td>800</td><td>647</td><td>29</td><td>6.0</td><td>-</td></tr><tr><td>961</td><td>338</td><td>11.4</td><td>-</td><td rowspan="3">850</td><td>196</td><td>8220</td><td>6.0</td><td>-</td></tr><tr><td>981</td><td>178</td><td>9.6</td><td>-</td><td>235</td><td>3787</td><td>12.8</td><td>-</td></tr><tr><td>650</td><td>804</td><td>1421</td><td>7.2</td><td>-</td><td>353</td><td>708</td><td>8.0</td><td>-</td></tr><tr><td rowspan="3">700</td><td>667</td><td>3206</td><td>6.4</td><td>-</td><td rowspan="5">900</td><td>451</td><td>95</td><td>8.0</td><td>-</td></tr><tr><td>726</td><td>623</td><td>4.8</td><td>-</td><td>196</td><td>4791</td><td>-</td><td>-</td></tr><tr><td>765</td><td>152</td><td>5.2</td><td>&gt;328</td><td>314</td><td>128®</td><td>-</td><td>&gt;301</td></tr><tr><td rowspan="3">750</td><td>441</td><td>10435</td><td>7.5</td><td>-</td><td>345</td><td>102</td><td>-</td><td>-</td></tr><tr><td>569</td><td>1590</td><td>7.2</td><td>-</td><td>392</td><td>37</td><td>8.4</td><td>-</td></tr><tr><td>696</td><td>112</td><td>5.7</td><td>-</td><td rowspan="3">950</td><td>177</td><td>316</td><td>-</td><td>-</td></tr><tr><td rowspan="3">760</td><td>530</td><td>1289</td><td>6.0</td><td>-</td><td>235</td><td>75®</td><td>-</td><td>-</td></tr><tr><td>647</td><td>108®</td><td>-</td><td>&gt;313</td><td>275</td><td>25</td><td>10.0</td><td>-</td></tr><tr><td>686</td><td>56</td><td>3.9</td><td>&gt;406</td><td rowspan="3">1000</td><td>118</td><td>197</td><td>-</td><td>-</td></tr><tr><td rowspan="2">800</td><td>441</td><td>1247</td><td>6.0</td><td>-</td><td>147</td><td>94</td><td>-</td><td>-</td></tr><tr><td>539</td><td>183</td><td>-</td><td>&gt;328</td><td>176</td><td>50</td><td>-</td><td>-</td></tr></table>

① 缺口半径为 $0.5\mathrm{mm}$ 。  
② 为39炉的平均值。

# 3.3.2 高温蠕变性能

3.3.2.1 蠕变性能见表3-15。

③ 为105炉的平均值。

④ 为58炉的平均值。

表3-12
