Repository: C-zj02/CFD-claw

<div align="center">

**English** | [中文](#中文版) | [Français](README_FR.md) | [Русский](README_RU.md) | [हिन्दी](README_HI.md) | [العربية](README_AR.md) | [Português](README_PT.md)

# 🚀 Claude Code Python

**A Complete Python Reimplementation Based on Real Claude Code Source**

*From TypeScript Source → Rebuilt in Python with ❤️*

***
**🔥 Active Development • New Features Weekly 🔥**

</div>

***

## 🎯 What is This?

**Clawd Code** is a **complete Python rewrite** of Claude Code, based on the **real TypeScript source code**.

File: RAG-data/中国航空材料手册(第2版) 第2卷 变形高温合金 铸造高温合金(1)801-874.pdf-ca6581f1-64aa-4d12-923d-53500e527d68.md (part 2 of 4)
表3-2.3  
<table><tr><td>θ/°C</td><td>取向</td><td>20~300</td><td>20~400</td><td>20~500</td><td>20~600</td><td>20~700</td><td>20~800</td><td>20~900</td><td>20~1000</td><td>20~1100</td></tr><tr><td rowspan="3">α/10-6°C-1</td><td>[001]</td><td>12.38</td><td>12.96</td><td>13.38</td><td>13.92</td><td>14.36</td><td>14.66</td><td>15.30</td><td>16.14</td><td>17.16</td></tr><tr><td>[011]</td><td>12.47</td><td>13.02</td><td>13.42</td><td>13.72</td><td>14.22</td><td>14.72</td><td>15.35</td><td>16.19</td><td>17.16</td></tr><tr><td>[111]</td><td>12.62</td><td>13.19</td><td>13.55</td><td>13.82</td><td>13.95</td><td>14.82</td><td>15.47</td><td>16.37</td><td>17.35</td></tr></table>

表2-4  

<table><tr><td>θ/C</td><td>100</td><td>200</td><td>300</td><td>400</td><td>500</td><td>600</td><td>700</td><td>800</td><td>900</td><td>1000</td></tr><tr><td>Q/(10-6m2/s)</td><td>2.58</td><td>2.98</td><td>3.47</td><td>3.98</td><td>4.35</td><td>4.68</td><td>4.85</td><td>4.98</td><td>5.02</td><td>5.00</td></tr></table>

2.2 密度 $\rho = 8.20\mathrm{g / cm}^{3[1]}$ 。

2.3 电性能

2.4 磁性能

2.5 化学性能

2.5.1 抗氧化性能 按HB 5258-1983《钢及合金抗氧化性测定试验方法》测得合金的抗氧化性能见表2-5。

表2-5  

<table><tr><td rowspan="2">t/h</td><td colspan="5">氧化速率/(g/(m2·h))</td></tr><tr><td>800C</td><td>900C</td><td>1000C</td><td>1100C</td><td>1100C(有Pt-Al涂层)</td></tr><tr><td>50</td><td>0.012</td><td>0.016</td><td>0.039</td><td>0.259</td><td>0.091</td></tr><tr><td>75</td><td>0.0078</td><td>0.016</td><td>0.036</td><td>0.263</td><td>0.067</td></tr><tr><td>100</td><td>0.0063</td><td>0.014</td><td>0.0295</td><td>0.251</td><td>0.082</td></tr><tr><td>外观检测</td><td>浅灰发蓝</td><td>灰色,有浅灰色片</td><td>灰色,有深灰色斑</td><td>有绿色脱落粉末</td><td>均匀黑灰色</td></tr><tr><td>等级评定</td><td colspan="5">按HB 5258-1983评定,1000C以下属完全抗氧化级,1100C属抗氧化级,加涂层后属完全抗氧化级</td></tr></table>

2.5.2 耐腐蚀性能 按Q/6S365—1983《高温燃气腐蚀试验方法》进行耐腐蚀试验，盐雾浓度为 $0.0005\%$ ，结果见表2-6。

表2-6  

<table><tr><td rowspan="2">θ/℃</td><td rowspan="2">t/h</td><td colspan="2">腐蚀失重值/(mg/cm²)</td></tr><tr><td>空白试样</td><td>有Pt-Al涂层试样</td></tr><tr><td>900</td><td>100</td><td>5.95</td><td>1.33</td></tr></table>

# 3力学性能

测试力学性能的试样，从单晶试板上切取，试样取向除特别说明者外，皆为[001]取向，即应力轴与单晶生长方向平行。试样的取向偏离度小于 $15^{\circ}$ 。试样在机加工前都经过标准制度的热处理。

3.1 技术标准规定的性能 见表3-1。

表3-1  

<table><tr><td colspan="3">持久性能</td><td colspan="4">拉伸性能</td></tr><tr><td>θ/C</td><td>σ/MPa</td><td>t/h</td><td>θ/C</td><td>σb/MPa</td><td>δ5/%</td><td>ψ/%</td></tr><tr><td>760</td><td>785</td><td>≥70</td><td colspan="4">不小于</td></tr><tr><td>1000</td><td>195</td><td>≥70</td><td>760</td><td>1030</td><td>3</td><td>3</td></tr><tr><td>1040</td><td>165</td><td>≥70</td><td>900</td><td>835</td><td>6</td><td>6</td></tr></table>

① 高温持久性能可任选一项作为验收指标。  
② 拉伸性能可任选一项作为验收指标。

# 3.2 室温及各种温度下的力学性能

3.2.1 硬度 室温硬度HBS $359\sim 378^{[1]}$

# 3.2.2 拉伸性能

3.2.2.1 典型的拉伸性能见表3-2和图3-1。

表3-2  

<table><tr><td>θ/C</td><td>σP0.2/MPa</td><td>σb/MPa</td><td>δ5/%</td><td>ψ/%</td></tr><tr><td>20</td><td>925</td><td>1000</td><td>26.0</td><td>25.0</td></tr><tr><td>700</td><td>920</td><td>1140</td><td>9.0</td><td>13.0</td></tr><tr><td>750</td><td>920</td><td>1190</td><td>6.5</td><td>6.0</td></tr><tr><td>800</td><td>985</td><td>1180</td><td>16.0</td><td>18.0</td></tr><tr><td>850</td><td>860</td><td>1040</td><td>27.0</td><td>44.0</td></tr><tr><td>900</td><td>690</td><td>940</td><td>15.0</td><td>22.0</td></tr><tr><td>980</td><td>525</td><td>700</td><td>22.0</td><td>40.0</td></tr><tr><td>1000</td><td>440</td><td>620</td><td>31.0</td><td>55.0</td></tr></table>

3.2.2.2 不同取向的拉伸性能见表3-3。

图片摘要：该图主要展示 3 2。
![](images/3a1deb24d76a27238819d026f5f1a2db60ad029b81cb1b2495a31d88c9c99593.jpg)  
图3-1 DD3合金的拉伸性能[1]

表3-3[9]  

<table><tr><td colspan="2">结晶取向</td><td colspan="3">[001]</td><td colspan="3">[011]</td><td colspan="3">[111]</td></tr><tr><td colspan="2">拉伸速率/(mm/min)</td><td>标准</td><td>2.5</td><td>8</td><td>标准</td><td>2.5</td><td>8</td><td>标准</td><td>2.5</td><td>8</td></tr><tr><td rowspan="4">760°C</td><td>σP0.2/MPa</td><td>915</td><td>865</td><td>865</td><td>-</td><td>780</td><td>-</td><td>1030</td><td>1020</td><td>1030</td></tr><tr><td>σb/MPa</td><td>1150</td><td>1070</td><td>1060</td><td>905</td><td>875</td><td>925</td><td>1160</td><td>1190</td><td>1240</td></tr><tr><td>δ/%</td><td>5.0</td><td>5.5</td><td>6.5</td><td>8.0</td><td>11.0</td><td>10.0</td><td>15.0</td><td>24.0</td><td>20.0</td></tr><tr><td>ψ/%</td><td>10.5</td><td>8.5</td><td>12.0</td><td>23.0</td><td>31.0</td><td>34.0</td><td>23.0</td><td>34.0</td><td>32.0</td></tr><tr><td rowspan="4">850°C</td><td>σP0.2/MPa</td><td>870</td><td>990</td><td>910</td><td>840</td><td>840</td><td>780</td><td>830</td><td>-</td><td>965</td></tr><tr><td>σb/MPa</td><td>1020</td><td>1050</td><td>1100</td><td>865</td><td>870</td><td>850</td><td>940</td><td>985</td><td>1000</td></tr><tr><td>δ/%</td><td>28.0</td><td>31.0</td><td>21.0</td><td>32.0</td><td>17.0</td><td>22.0</td><td>30.0</td><td>17.0</td><td>23.0</td></tr><tr><td>ψ/%</td><td>50.0</td><td>51.0</td><td>46.0</td><td>50.0</td><td>32.0</td><td>43.0</td><td>32.0</td><td>21.0</td><td>29.0</td></tr><tr><td rowspan="4">950°C</td><td>σP0.2/MPa</td><td>525</td><td>640</td><td>690</td><td>490</td><td>545</td><td>625</td><td>510</td><td>535</td><td>620</td></tr><tr><td>σb/MPa</td><td>695</td><td>690</td><td>785</td><td>605</td><td>600</td><td>675</td><td>640</td><td>630</td><td>690</td></tr><tr><td>δ/%</td><td>33.0</td><td>35.0</td><td>44.0</td><td>34.0</td><td>38.0</td><td>51.0</td><td>37.0</td><td>35.0</td><td>37.0</td></tr><tr><td>ψ/%</td><td>68.0</td><td>57.0</td><td>67.0</td><td>42.0</td><td>41.0</td><td>57.0</td><td>56.0</td><td>50.0</td><td>48.0</td></tr></table>

3.2.2.3 不同取向的缺口拉伸性能见表3-4。

表3-4[9]  

<table><tr><td>晶体取向</td><td colspan="2">[001]</td><td colspan="2">[011]</td><td colspan="2">[111]</td></tr><tr><td>θ/C</td><td>760</td><td>950</td><td>760</td><td>950</td><td>760</td><td>950</td></tr><tr><td>σbH/MPa</td><td>1440</td><td>1200</td><td>1450</td><td>1120</td><td>1660</td><td>1130</td></tr></table>

3.2.2.4 薄板拉伸性能见表3-5。

表3-5[9]  

<table><tr><td>θ/C</td><td>取向</td><td>厚度/mm</td><td>σP0.2/MPa</td><td>σb/MPa</td><td>δ5/%</td><td>θ/C</td><td>取向</td><td>厚度/mm</td><td>σP0.2/MPa</td><td>σb/MPa</td><td>δ5/%</td></tr><tr><td rowspan="13">950</td><td rowspan="6">[001]</td><td rowspan="2">0.5</td><td>555</td><td>655</td><td>22.0</td><td rowspan="2">950</td><td rowspan="2">[112]</td><td>1.0</td><td>475</td><td>495</td><td>31.0</td></tr><tr><td>-</td><td>700°</td><td>52.0°</td><td>2.0</td><td>455</td><td>510</td><td>39.0</td></tr><tr><td rowspan="2">1.0</td><td>560</td><td>610</td><td>27.0</td><td rowspan="11">1000</td><td rowspan="4">[001]</td><td>0.5</td><td>480</td><td>--</td><td>18.0</td></tr><tr><td>-</td><td>750°</td><td>28.0°</td><td>1.0</td><td>460</td><td>-</td><td>23.0</td></tr><tr><td rowspan="2">2.0</td><td>525</td><td>575</td><td>26.0</td><td>2.0</td><td>450</td><td>--</td><td>--</td></tr><tr><td>-</td><td>785°</td><td>23.0°</td><td>圆棒d=5</td><td>410</td><td>-</td><td>31.0</td></tr><tr><td rowspan="3">[011]</td><td>0.5</td><td>-</td><td>-</td><td>-</td><td rowspan="3">[011]</td><td>0.5</td><td>500</td><td>--</td><td>10.0</td></tr><tr><td>1.0</td><td>-</td><td>-</td><td>-</td><td>2.0</td><td>435</td><td>-</td><td>13.0</td></tr><tr><td>2.0</td><td>-</td><td>-</td><td>...</td><td>圆棒d=5</td><td>380</td><td>--</td><td>23.0</td></tr><tr><td rowspan="3">[111]</td><td>0.5</td><td>435</td><td>485</td><td>42.0</td><td rowspan="2">[111]</td><td>2.0</td><td>400</td><td>-</td><td>18.0</td></tr><tr><td>1.0</td><td>430</td><td>550</td><td>30.0</td><td>圆棒d=5</td><td>350</td><td>--</td><td>40.0</td></tr><tr><td>2.0</td><td>435</td><td>520</td><td>29.0</td><td rowspan="2">[112]</td><td>0.5</td><td>490</td><td>--</td><td>13.0</td></tr><tr><td>[112]</td><td>0.5</td><td>450</td><td>510</td><td>44.0</td><td>2.0</td><td>455</td><td>--</td><td>21.0</td></tr></table>

① 拉伸速率为 $8\mathrm{mm / min}$ 。

3.2.3 冲击性能 冲击韧性见表3-6。

表3-6[1]  

<table><tr><td>θ/°C</td><td>20</td><td>760</td><td>850</td><td>1000</td><td>1100</td></tr><tr><td>aKU/(kJ/m2)</td><td>867</td><td>400</td><td>423</td><td>840</td><td>1097</td></tr></table>

3.3 持久和蠕变性能

3.3.1 高温持久性能

3.3.1.1 持久强度见表3-7，持久应力-寿命曲线见图3-2。

表3-7[1]  

<table><tr><td>θ/℃</td><td>σ50/MPa</td><td>σ100/MPa</td><td>σ200/MPa</td><td>σ300/MPa</td><td>σ500/MPa</td><td>σ1000/MPa</td><td>σ2000/MPa</td></tr><tr><td>700</td><td>1030</td><td>981</td><td>961</td><td>941</td><td>932</td><td>878</td><td>848</td></tr><tr><td>760</td><td>883</td><td>814</td><td>794</td><td>775</td><td>735</td><td>696</td><td>666</td></tr><tr><td>800</td><td>765</td><td>706</td><td>647</td><td>618</td><td>572</td><td>530</td><td>490</td></tr><tr><td>850</td><td>559</td><td>513</td><td>481</td><td>455</td><td>432</td><td>394</td><td>363</td></tr><tr><td>900</td><td>422</td><td>368</td><td>324</td><td>297</td><td>275</td><td>237</td><td>207</td></tr><tr><td>950</td><td>295</td><td>270</td><td>245</td><td>230</td><td>216</td><td>196</td><td>177</td></tr><tr><td>980</td><td>245</td><td>226</td><td>201</td><td>191</td><td>181</td><td>172</td><td>157</td></tr><tr><td>1000</td><td>226</td><td>201</td><td>186</td><td>173</td><td>162</td><td>147</td><td>132</td></tr><tr><td>1040</td><td>190</td><td>177</td><td>167</td><td>157</td><td>147</td><td>140</td><td>129</td></tr><tr><td>1093</td><td>122</td><td>118</td><td>98</td><td>92</td><td>84</td><td>74</td><td>66</td></tr></table>

图片摘要：该图主要展示 3 7[1]。
![](images/fffefd85384d5a0c2281b7e475ed3abf5969541e82da38032435e0098e3feffe.jpg)  
图3-2 DD3合金的持久应力-寿命曲线[1]

# 3.3.1.2 典型的持久性能见表3-8。

表3-8[1]  

<table><tr><td>θ/C</td><td>σ/MPa</td><td>t/h</td><td>δs/%</td><td>ψ/%</td><td>θ/C</td><td>σ/MPa</td><td>t/h</td><td>δs/%</td><td>ψ/%</td></tr><tr><td rowspan="3">700</td><td>981</td><td>108</td><td>22.0</td><td>18.1</td><td>900</td><td>245</td><td>&gt;900</td><td>-</td><td>-</td></tr><tr><td>932</td><td>584</td><td>8.6</td><td>9.5</td><td rowspan="3">950</td><td>206</td><td>688</td><td>15.6</td><td>45.3</td></tr><tr><td>883</td><td>788</td><td>21.6</td><td>22.4</td><td>245</td><td>196</td><td>28.0</td><td>46.6</td></tr><tr><td rowspan="4">760</td><td>804</td><td>175</td><td>21.6</td><td>26.5</td><td>294</td><td>52</td><td>37.0</td><td>45.3</td></tr><tr><td>785</td><td>324</td><td>23.8</td><td>28.1</td><td>980</td><td>221</td><td>138</td><td>21.4</td><td>37.4</td></tr><tr><td>745</td><td>395</td><td>21.2</td><td>26.6</td><td rowspan="5">1000</td><td>216</td><td>66</td><td>-</td><td>42.2</td></tr><tr><td>724</td><td>574</td><td>19.0</td><td>23.0</td><td>196</td><td>164</td><td>18.4</td><td>32.2</td></tr><tr><td rowspan="3">800</td><td>647</td><td>221</td><td>12.1</td><td>15.5</td><td>177</td><td>236</td><td>12.8</td><td>38.8</td></tr><tr><td>569</td><td>539</td><td>25.2</td><td>41.8</td><td>157</td><td>612</td><td>-</td><td>-</td></tr><tr><td>530</td><td>980</td><td>24.0</td><td>52.8</td><td>137</td><td>&gt;1518</td><td>-</td><td>-</td></tr><tr><td rowspan="2">850</td><td>510</td><td>125</td><td>27.0</td><td>39.7</td><td rowspan="3">1040</td><td>177</td><td>119</td><td>-</td><td>26.3</td></tr><tr><td>490</td><td>151</td><td>27.4</td><td>40.7</td><td>167</td><td>190</td><td>12.3</td><td>29.8</td></tr><tr><td rowspan="3">900</td><td>363</td><td>109</td><td>28.1</td><td>43.7</td><td>157</td><td>393</td><td>8.0</td><td>28.5</td></tr><tr><td>294</td><td>314</td><td>31.5</td><td>47.5</td><td>1093</td><td>98</td><td>392</td><td>7.8</td><td>25.9</td></tr><tr><td>324</td><td>222</td><td>34.0</td><td>42.7</td><td>-</td><td>-</td><td>-</td><td>-</td><td>-</td></tr></table>

3.3.1.3 零件取样的持久性能见表3-9。  
3.3.1.4 合金的热强参数综合曲线见图3-3。

# 3.3.2 高温蠕变性能

3.3.2.1 不同温度的蠕变强度和寿命见表 $3-10 \sim$ 表3-12。

表3-9  

<table><tr><td>θ/°C</td><td>σ/MPa</td><td>t/h</td><td>δ/%</td><td>ψ/%</td></tr><tr><td>760</td><td>785</td><td>144</td><td>20.6</td><td>33.9</td></tr><tr><td>800</td><td>647</td><td>147</td><td>20.6</td><td>33.9</td></tr><tr><td>850</td><td>490</td><td>129</td><td>27.0</td><td>41.0</td></tr><tr><td>950</td><td>245</td><td>99</td><td>32.3</td><td>49.5</td></tr><tr><td>1000</td><td>196</td><td>59</td><td>--</td><td>53</td></tr></table>

注：从涡轮叶片榫头切取非标准试样 $d3\mathrm{mm}$ 。

表3-10[1]  

<table><tr><td>θ/C</td><td>σ0.2·100/MPa</td><td>σ1·100/MPa</td></tr><tr><td>760</td><td>-</td><td>724</td></tr><tr><td>1000</td><td>78.5</td><td>196</td></tr></table>

表3-11  

<table><tr><td>θ/C</td><td>σ0.1/1000/MPa</td><td>σ0.2/1000/MPa</td><td>σ1/1000/MPa</td></tr><tr><td>800</td><td>517</td><td>534</td><td>561</td></tr><tr><td>850</td><td>385</td><td>410</td><td>458</td></tr><tr><td>900</td><td>248</td><td>272</td><td>321</td></tr></table>

$$
P = T (2 0 + \lg t) \times 1 0 ^ {- 1} \quad (T / K; t / h)
$$

图片摘要：该图主要展示 3 11。
![](images/0d58872d85069bbb39cc58ac5dc464c4990b67a5f7e99115be306ba13a82b218.jpg)  
图3-3 DD3合金的热强参数综合曲线[1]

表3-12[9]  

<table><tr><td>θ/C</td><td>σ/MPa</td><td>1%蠕变寿命/h</td><td>蠕变断裂寿命/h</td><td>断裂伸长率/%</td></tr><tr><td>760</td><td>724</td><td>130</td><td>539.8</td><td>23</td></tr><tr><td>800</td><td>565</td><td>130</td><td>668.5</td><td>13</td></tr><tr><td>900</td><td>258</td><td>170</td><td>1099.4</td><td>18</td></tr><tr><td>900</td><td>191</td><td>7461</td><td>9383.5</td><td>10</td></tr><tr><td>1000</td><td>196</td><td>110</td><td>180</td><td>13</td></tr></table>

# 3.3.2.2 不同温度的蠕变曲线见图 $3-4 \sim$ 图3-9。

图片摘要：该图主要展示 3 12[9]。
![](images/82ae24abef07fc68fd44d41a7f2e2f6c0a2d7a08441ff5523dbb53e7a4723c44.jpg)  
图3-4 DD3合金760C不同应力蠕变曲线[1]

图片摘要：该图主要展示 3 4 DD3合金760C不同应力蠕变曲线[1]。
![](images/b84e6b303075b11950426b20000d7c7ebb1deeba30229dc8f1e9d17c5af9c883.jpg)  
图3-5 DD3合金 $850^{\circ}C$ 不同应力蠕变曲线[11]

图片摘要：该图主要展示 3 5 DD3合金 不同应力蠕变曲线[11]。
![](images/e9618890ff14ece95189ac5dfe94f3e029ec76e008969dd7b276dad0f95d0dec.jpg)  
图3-6 DD3合金1000℃不同应力蠕变曲线[11]

图片摘要：该图主要展示 3 6 DD3合金1000℃不同应力蠕变曲线[11]。
![](images/890b48a671cef46ffb2709e28bb2c7a77143408bf18c76bd1b015a318ca26dc3.jpg)  
图3-7 DD3合金950C不同应力蠕变曲线[9]

图片摘要：该图主要展示 3 7 DD3合金950C不同应力蠕变曲线[9]。
![](images/c5e04f37677fcbb9c69f314d4ca2125f884f466b6724789bd9717c6cafc328b5.jpg)  
图3-8 DD3合金 $982^{\circ}C$ 蠕变曲线[8]

图片摘要：该图主要展示 3 8 DD3合金 蠕变曲线[8]。
![](images/cd514cd532f96318911ca54b9ed26eae890f9f95ff65eeb6ac22ca7074d26e1e.jpg)  
图3-9 DD3合金1038℃蠕变曲线[8]

3.3.2.3 不同塑性应变量的蠕变应力-寿命曲线见图 $3 - 10\sim$ 图3-12。

图片摘要：该图主要展示 3 9 DD3合金1038℃蠕变曲线[8]。
![](images/1337c8d521e78128271a5a6779940c0462053c47cbb468b666867f0913792a25.jpg)  
图3-10 DD3合金 $0.1\%$ 塑性应变蠕变应力-寿命曲线[9]

图片摘要：该图主要展示 3 10 DD3合金 塑性应变蠕变应力 寿命曲线[9]。
![](images/33fb8d39f0a155555eb84183dc189ca7dd9805aaae7b517f1c638d6424c4b30e.jpg)  
图3-11 DD3合金 $0.2\%$ 塑性应变蠕变应力-寿命曲线[9]

图片摘要：该图主要展示 3 11 DD3合金 塑性应变蠕变应力 寿命曲线[9]。
![](images/4e881fd80f4ae6bd0dc24eb094c62e0c22650a99502b9a22a25aa778beaa3314.jpg)  
图3-12 DD3合金 $1\%$ 塑性应变蠕变应力-寿命曲线[9]

3.3.2.4 不同取向的蠕变曲线见图3-13～图3-16。

图片摘要：该图主要展示 3 12 DD3合金 塑性应变蠕变应力 寿命曲线[9]。
![](images/b7b97a954ebcee1727fa32f5739d7bac37281e20072ce856ca1c21b81ec492f4.jpg)  
图313 DD3合金760C不同应力下[011]的蠕变曲线[9]

图片摘要：该图主要展示 313 DD3合金760C不同应力下[011]的蠕变曲线[9]。
![](images/24941dd2fbe708bbe5c830e10d395103e5652fd841bc66b2e7b6370bab2f0e9e.jpg)  
图3-14 DD3合金 $760^{\circ}\mathrm{C} / 700\mathrm{MPa}$ 下[001]与[111]的蠕变曲线[9]

图片摘要：该图主要展示 3 14 DD3合金 下[001]与[111]的蠕变曲线[9]。
![](images/59fcd002f9318ad16007e8e9aee7a5460b92a219523d685e8685d5dc69f4c844.jpg)  
图3-15 DD3合金850C，425MPa下[001][011]和[111]的蠕变曲线[9]

图片摘要：该图主要展示 3 15 DD3合金850C，425MPa下[001][011]和[111]的蠕变曲线[9]。
![](images/d6204d83bbc9403ebcd4b6bc3718d24aa527963a56f2aff15884e779f355b9d1.jpg)  
图3-16 DD3合金 $950^{\circ}C$ ，200MPa下[001][011]和[111]的蠕变曲线[9]

# 3.3.2.5 不同取向的缺口蠕变性能见图3-17～图3-19。

图片摘要：该图主要展示 3 16 DD3合金 ，200MPa下[001][011]和[111]的蠕变曲线[9]。
![](images/d9d8a54860ddc27e0bdc5bb9d659842f87f3478151397d91b3d5b8d59dca39a0.jpg)  
图3-17 DD3合金[001]取向950C，250MPa缺口蠕变曲线[9]

图片摘要：该图主要展示 3 17 DD3合金[001]取向950C，250MPa缺口蠕变曲线[9]。
![](images/843b93b3c21a921bdd001ad8d19d854f11f826606e4a80e2f8205a9cf42c3b9d.jpg)  
图3-18 DD3合金[111]取向 $950^{\circ}\mathrm{C},250\mathrm{MPa}$ 缺口蠕变曲线

图片摘要：该图主要展示 3 18 DD3合金[111]取向 缺口蠕变曲线。
![](images/95c24dbf47081b2f883fa05533521fa6d844463d3c75000f7a26b4e50567beab.jpg)  
图3-19 DD3合金[011]取向 $950^{\circ}\mathrm{C}$ ，250MPa缺口蠕变曲线[9]

# 3.4 疲劳性能

3.4.1 高周疲劳 旋转弯曲疲劳极限见表3-13， $S - N$ 曲线见图3-20和图3-21。

表3-13[1]  

<table><tr><td>θ/°C</td><td>σD/MPa</td><td>σH/MPa</td><td>θ/°C</td><td>σD/MPa</td><td>σH/MPa</td></tr><tr><td>700</td><td>448</td><td>392</td><td>930</td><td>437</td><td>-</td></tr></table>

图片摘要：该图主要展示 3 13[1]。
![](images/486e3d853e56c1030bda4ef90cf7462b8b6ba6e9e4ab40746765af50fbaa7b9e.jpg)  
图3-20 DD3合金 $700^{\circ}C$ 旋转弯曲疲劳 $S - N$ 曲线[1]

图片摘要：该图主要展示 3 20 DD3合金 旋转弯曲疲劳 曲线[1]。
![](images/e1b175fb0946bb2c01dedf745d9d57343521bc9d8056cf58dfceb8e5483189f5.jpg)  
图3-21 DD3合金930C旋转弯曲疲劳 $S - N$ 曲线[1]

3.4.2 低周疲劳 在10t液压伺服热机械疲劳试验机上，进行载荷控制低周疲劳试验。载荷谱为三角形波，应力比 $R = -1$ ，频率 $f = 0.33\mathrm{Hz}$ ，试验结果见表3-14和图3-22。

表3-14[5]  

<table><tr><td>θ/℃</td><td>控制应力范围 Δσ/MPa</td><td>应变范围 Δε/%</td><td>N1/周</td><td>θ/C</td><td>控制应力范围 Δσ/MPa</td><td>应变范围 Δε/%</td><td>N1/周</td></tr><tr><td rowspan="5">760</td><td>960</td><td>0.57</td><td>7.6×10³</td><td rowspan="5">980</td><td>520</td><td>0.37</td><td>3.8×10³</td></tr><tr><td>1020</td><td>0.61</td><td>2.7×10³</td><td>620</td><td>0.44</td><td>3.3×10³</td></tr><tr><td>1120</td><td>0.67</td><td>1.4×10³</td><td>720</td><td>0.51</td><td>0.8×10³</td></tr><tr><td>1200</td><td>0.72</td><td>0.7×10³</td><td rowspan="2">820</td><td rowspan="2">0.58</td><td rowspan="2">0.5×10³</td></tr><tr><td>1320</td><td>0.78</td><td>0.1×10³</td></tr></table>

3.4.3双边缺口试样低周疲劳性能试验条件：试样缺口半径为 $1.3\mathrm{mm}$ ，标距为 $19\mathrm{mm}$ ，试验温度为593C，频率 $f = 0.17\mathrm{Hz}$ ，应力比 $R = 0.05,\sigma_{\max} = 758\mathrm{MPa}$ ，试验结果见表3-15和图3-23。

表3-15  

<table><tr><td rowspan="2">试样号</td><td colspan="8">至下列裂纹长度的循环数/103周</td><td rowspan="2">断裂循环数/103周</td></tr><tr><td>NI①</td><td>0.397mm</td><td>0.794mm</td><td>1.191mm</td><td>1.588mm</td><td>1.984mm</td><td>2.381mm</td><td>3.175mm</td></tr><tr><td>233-1</td><td>5.0</td><td>-</td><td>-</td><td>-</td><td>-</td><td>-</td><td>-</td><td>7.0</td><td>7.2</td></tr><tr><td>311-2</td><td>4.0</td><td>-</td><td>-</td><td>-</td><td>-</td><td>6.0</td><td>-</td><td>-</td><td>7.0</td></tr><tr><td>312-3</td><td>14.0</td><td>-</td><td>16.0</td><td>-</td><td>-</td><td>-</td><td>-</td><td>-</td><td>16.8</td></tr><tr><td>511-4</td><td>20.0</td><td>-</td><td>22.5</td><td>-</td><td>-</td><td>-</td><td>-</td><td>-</td><td>23.2</td></tr><tr><td>512-5</td><td>12.5</td><td>-</td><td>-</td><td>-</td><td>-</td><td>-</td><td>-</td><td>17.5</td><td>17.6</td></tr><tr><td>513-6</td><td>7.5</td><td>10.0</td><td>-</td><td>-</td><td>-</td><td>-</td><td>-</td><td>-</td><td>11.2</td></tr></table>

① 在该循环数下未发现裂纹。

图片摘要：该图主要展示 3 15。
![](images/03dacd4a5aeb6400c4fd75b4d27fb57e3863511c8f6391c3952c713f048f4983.jpg)  
图3-22 DD3合金的低周疲劳 $\Delta \sigma / 2 - N$ 曲线 $(R = -1, f = 0.33)^{[5]}$

图片摘要：该图主要展示 3 22 DD3合金的低周疲劳 曲线。
![](images/053adc87bcbf7d311d444858f4614fb9858f2d07c7104e8c677edac0e3225475.jpg)  
图3-23 DD3合金双边缺口试样593℃低周疲劳试验韦伯尔曲线[8]

# 3.4.4 特种疲劳

3.4.4.1 热疲劳性能按HB6660—1992《金属板材热疲劳试验方法》测试。试验温度为 $1000^{\circ}\mathrm{C} \rightleftharpoons 20\mathrm{C}$ ，试样厚度 $\delta = 1.5\mathrm{mm}$ ，缺口半径 $\gamma = 0.1\mathrm{mm}$ ，试验结果见表3-16。

表3-16  

<table><tr><td rowspan="2">取样方向</td><td colspan="5">试样缺口处裂纹长度/mm</td><td rowspan="2">da/dN/(mm/周)</td></tr><tr><td>40周</td><td>70周</td><td>110周</td><td>150周</td><td>190周</td></tr><tr><td>横向</td><td>0.10~0.13</td><td>0.23~0.33</td><td>0.38~0.45</td><td>0.59~0.66</td><td>0.75~0.98</td><td>0.0048</td></tr><tr><td>纵向</td><td>0.16~0.18</td><td>0.29~0.34</td><td>0.50~0.72</td><td>0.86~1.08</td><td>1.11~1.38</td><td>0.0075</td></tr></table>

3.4.4.2 热机械疲劳：在10t液压伺服热机械疲劳试验机上，以高频感应加热和压缩空气致冷的方式，进行载荷控制下的热机械疲劳试验。载荷谱为梯形波，应力比 $R = -1$ ，频率 $f = 0.005\mathrm{Hz}$ ，试验温度为 $980\mathrm{C} \rightleftharpoons 100\mathrm{C}$ ，试验结果见图3-24。

图片摘要：该图主要展示 3 16。
![](images/521e9bff431348efc181ca13020d49afced1bd837e9d38f6c72069db46da5712.jpg)  
图3-24DD3合金的热机械疲劳曲线 $(R = -1,f = 0.005\mathrm{Hz})^{[5]}$

# 3.4.4.3 疲劳蠕变交互作用

3.4.4.3.1 760C疲劳-蠕变交互作用：按应变能区分法的数值法(SEP-NCM)进行 $760^{\circ}\mathrm{C}$ 疲劳-蠕变试验，最大与最小应力之比为0.1，应力分别为 $882\mathrm{MPa}, 833\mathrm{MPa}, 785\mathrm{MPa}, 755\mathrm{MPa}, 735\mathrm{MPa}$ ，各保持 $30\mathrm{min}, 10\mathrm{min}, 5\mathrm{min}$ 和 $1\mathrm{min}$ ，加卸载速率约为 $60.5\mathrm{MPa} \cdot \mathrm{s}^{-1}$ ，载荷谱为梯形波。试验结果示于图3-25～图3-28。

3.4.4.3.2 930C疲劳-蠕变交互作用见图3-29，图3-30。

图片摘要：该图主要展示 3 24DD3合金的热机械疲劳曲线。
![](images/8d3a5b55029d4abcc3cd854bd48cde91eac18bc798eae46f2bd4b06fa48b47b4.jpg)  
图中符号的下标：in一非弹性变形；p一疲劳塑性；c一蠕变变形；e--弹性变形； $\Delta L$ 一相对伸长量  
图3-25 DD3合金760C疲劳-蠕变交互作用，按应变能区分的试样相对伸长量 $(\Delta L)$ 与循环数 $(N)$ 的关系[6]

图片摘要：该图主要展示 3 25 DD3合金760C疲劳 蠕变交互作用，按应变能区分的试样相对伸长量 与循环数 的关系[6]。
![](images/49396c0ca1157f9d358b2493001cb5721b5467d44bbb585aa990ccbc6d098776.jpg)  
图3-26 DD3合金760C疲劳-蠕变交互作用：应变分量 $\Delta \varepsilon_{\mathrm{in}}, \Delta \varepsilon_{\mathrm{P}}, \Delta \varepsilon_{\mathrm{c}}$ 和失效循环数 $(N)$ 的关系[6]

图片摘要：该图主要展示 3 26 DD3合金760C疲劳 蠕变交互作用：应变分量 和失效循环数 的关系[6]。
![](images/8d6a67f8b804c35f8e04540aa602de2537854da9a8444b12f3c43c3634704642.jpg)  
关系式： $\ln \Delta \varepsilon_{\mathrm{c}} = A - B / \ln (t + 1)_{s - a}$

图片摘要：该图主要展示 3 26 DD3合金760C疲劳 蠕变交互作用：应变分量 和失效循环数 的关系[6]。
![](images/a8fc24f2327589bbcf17d8b1da08cc3462cb746ec2dfe006aa223113e165e2b6.jpg)  
图3-27DD3合金 $760\mathrm{C}$ 疲劳-蠕变交互作用，蠕变应变分量 $\Delta \varepsilon_{c}$ 与 $\sigma ,t$ 的关系[6]  
关系式： $\lg (N^{-1}) = A + B_{1}\times t^{4} - B_{2}\times \lg \rho$

图片摘要：该图主要展示 3 27DD3合金 疲劳 蠕变交互作用，蠕变应变分量 与 的关系[6]。
![](images/caac5479b893f3e9c84b34cccf0ccd411bd2d58f68c251d1e5574185794d444f.jpg)  
图3-29 DD3合金 $930\mathrm{C}$ 不同保载时间下的疲劳-蠕变交互作用曲线[7]  
图3-28DD3合金760C疲劳-蠕变交互作用，应变分量比 $\rho (\Delta \varepsilon_{\mathrm{P}} / \Delta \varepsilon_{\mathrm{c}})$ 与循环寿命(1/N)的关系[6]

图片摘要：该图主要展示 3 28DD3合金760C疲劳 蠕变交互作用，应变分量比 与循环寿命(1/N)的关系[6]。
![](images/1abc78c371790f7f5b4577cbb5c5c9c4d487adb11d8dbf154ac805d8b979c3a9.jpg)  
图3-30 DD3合金930C疲劳-蠕变交互作用断裂特征图[7]

F—纯疲劳；FC—疲劳蠕变交互作用；C—纯蠕变；FF区一疲劳裂纹萌生并扩展至断裂；FCF区一疲劳萌生裂纹为主，蠕变也产生裂纹，疲劳裂纹优先扩展至断；CFF区一疲劳和蠕变萌生裂纹，疲劳裂纹优先扩展至断；CFC区一蠕变萌生裂纹为主，疲劳也产生裂纹，蠕变裂纹优先扩展至断；CC区一蠕变裂纹萌生并扩展至断； $\sigma_{\max}:1-520\mathrm{MPa}$ ； $2-485\mathrm{MPa};3-416\mathrm{MPa}$

# 3.5 弹性性能

# 3.5.1 弹性模量

3.5.1.1 静弹性模量见表3-17。

表3-17[9]  

<table><tr><td colspan="2">θ/C</td><td>20</td><td>700</td><td>750</td><td>800</td><td>850</td><td>900</td><td>980</td><td>1000</td></tr><tr><td rowspan="3">E/GPa</td><td>[001]</td><td>115</td><td>89</td><td>82</td><td>85</td><td>78</td><td>80</td><td>64</td><td>61</td></tr><tr><td>[011]</td><td>-</td><td>-</td><td>-</td><td>-</td><td>-</td><td>-</td><td>122①</td><td>-</td></tr><tr><td>[111]</td><td>-</td><td>-</td><td>-</td><td>-</td><td>-</td><td>-</td><td>178①</td><td>-</td></tr></table>

① 用热机械疲劳法测定，其余用拉伸试验方法测定。

3.5.1.2 不同取向静弹性模量见表3-18。

表3-18[9]  

<table><tr><td colspan="2">θ/℃</td><td>760</td><td>850</td><td>950</td></tr><tr><td rowspan="3">E/GPa</td><td>[001]</td><td>97.5</td><td>90.5</td><td>74.5</td></tr><tr><td>[011]</td><td>162.0</td><td>144.0</td><td>100.5</td></tr><tr><td>[111]</td><td>217.0</td><td>202.5</td><td>171.0</td></tr></table>

注：用拉伸试验方法测定。

3.5.1.3 动弹性模量见表3-19。

表3-19[9]  

<table><tr><td colspan="2">θ/℃</td><td>26</td><td>100</td><td>200</td><td>300</td><td>400</td><td>500</td><td>600</td><td>700</td><td>800</td><td>900</td><td>950</td></tr><tr><td rowspan="3">ED/GPa</td><td>[001]</td><td>131.5</td><td>130.0</td><td>128.0</td><td>125.5</td><td>122.0</td><td>117.5</td><td>113.5</td><td>108.0</td><td>104.0</td><td>98.0</td><td>93.5</td></tr><tr><td>[011]</td><td>223.0</td><td>222.0</td><td>218.0</td><td>212.5</td><td>204.0</td><td>197.5</td><td>192.0</td><td>186.5</td><td>179.0</td><td>169.0</td><td>161.5</td></tr><tr><td>[111]</td><td>304.5</td><td>303.0</td><td>297.5</td><td>290.5</td><td>283.5</td><td>276.0</td><td>268.0</td><td>260.5</td><td>252.0</td><td>241.0</td><td>234.5</td></tr></table>

注：用悬丝耦合共振法测定。

3.5.2 切变模量 见表3-20。

表3-20[9]  

<table><tr><td>θ/°C</td><td>26</td><td>100</td><td>200</td><td>300</td><td>400</td><td>500</td><td>600</td><td>700</td><td>800</td><td>900</td><td>950</td></tr><tr><td>GD/GPa</td><td>137</td><td>138</td><td>131</td><td>126</td><td>119</td><td>115</td><td>113</td><td>113</td><td>107</td><td>101</td><td>96</td></tr></table>

注：按参考资料[10]计算。

# 3.5.3 泊松比 见表3-21。

表3-21[1]  

<table><tr><td>θ/C</td><td>200</td><td>400</td><td>500</td><td>600</td><td>700</td><td>800</td><td>850</td></tr><tr><td>μ[001]</td><td>0.315</td><td>0.317</td><td>0.320</td><td>0.320</td><td>0.322</td><td>0.326</td><td>0.330</td></tr></table>

注：用激光全息法测定。

# 4 组织结构

4.1 相变温度 $\gamma^{\prime}$ 相的全溶温度为 $1250\mathrm{C}$ 。  
4.2 时间-温度-组织转变曲线  
4.3 合金组织结构 合金的组成相有： $\gamma$ 固溶体， $\gamma'$ 相及极少量的MC相。铸态时 $\gamma'$ 相有3种形态，即共晶 $\gamma'$ ，粗大 $\gamma'$ 及细小 $\gamma'$ ，总量约为 $64\%$ 。标准热处理后的主要组成相为 $\gamma$ 固溶体及细小均匀分布的立方形 $\gamma'$ 相。合金在850℃长期时效后，未发现 $\sigma$ 相析出，在高于950℃下长期时效， $\gamma'$ 相粗化呈筏排状。

# 5 工艺性能与要求

5.1 成形性能 合金具有良好的铸造性能，可铸出各种复杂形状的空心单晶叶片。  
5.2 焊接性能 可真空钎焊或扩散连接焊。  
5.3 零件热处理工艺 无余量叶片应在氩气保护或真空下进行 $1250^{\circ}\mathrm{C},4\mathrm{h}$ 固溶处理，随后吹氩气强制冷却，冷却速度应大于 $300\mathrm{C},\min$ ，再进行 $870\mathrm{C},32\mathrm{h}$ 时效，吹氩冷却。  
5.4 表面处理工艺 零件按专用工艺说明书进行渗Pt-Al涂层或MCr-AIY涂层。

# 6 功能考核实验

6.1 叶片热疲劳试验 用该合金铸成某发动机Ⅱ级单晶实心叶片，在10t液压伺服热机械疲劳试验机上进行叶片热疲劳试验。试验参数为：高频感应加热45s，喷水雾冷却30s，间歇45s，频率0.008Hz。经过预定的循环数后，检查叶片排气边裂纹。结果见表6-1。

表6-1[1]  

<table><tr><td rowspan="2">叶片号</td><td rowspan="2">θ/C</td><td colspan="8">叶身排气边2/3h处的裂纹长度/mm</td><td rowspan="2">da/dN/(mm/周)</td></tr><tr><td>200周</td><td>250周</td><td>285周</td><td>333周</td><td>350周</td><td>450周</td><td>550周</td><td>650周</td></tr><tr><td>DD35-1</td><td rowspan="4">1000=20</td><td>无</td><td>无</td><td>无</td><td>无</td><td>不明显</td><td>0.67</td><td>0.73</td><td>0.77</td><td>0.0005</td></tr><tr><td>DD40-2</td><td>无</td><td>0.9</td><td>1.2</td><td>2.45</td><td>-</td><td>-</td><td>-</td><td>-</td><td>0.0185</td></tr><tr><td>SI1-1</td><td>无</td><td>-</td><td>-</td><td>-</td><td>0.2</td><td>1.63</td><td>-</td><td>-</td><td>0.0153</td></tr><tr><td>SI9-3</td><td>无</td><td>-</td><td>-</td><td>-</td><td>0.2</td><td>2.26</td><td>-</td><td>-</td><td>0.0206</td></tr></table>

6.2 模拟叶片热冲击试验 对DD3合金浇注的模拟某发动机叶片前后缘R及最大厚度的等截面模拟叶片，加Pt-Al涂层厚度为 $40\mu \mathrm{m}$ ，在B702热冲击冷却效果试验器上进行热冲击试验，主要试验参数为：循环工作温度 $931\mathrm{C} \rightleftharpoons 40\mathrm{C}$ ，循环拉应力 $371\mathrm{MPa} \rightleftharpoons 0$ 和 $464\mathrm{MPa} \rightleftharpoons 0$ ，试验结果见表6-2。

表6-2[9]  

<table><tr><td rowspan="2">θ/C</td><td rowspan="2">σ/MPa</td><td rowspan="2">累积循环数/周</td><td colspan="4">伸长率/%</td><td rowspan="2">备注</td></tr><tr><td>1号</td><td>2号</td><td>3号</td><td>平均</td></tr><tr><td rowspan="4">931÷40</td><td rowspan="2">371</td><td>600</td><td>0.076</td><td>0.154</td><td>0.156</td><td>0.129</td><td>未见异常</td></tr><tr><td>800</td><td>0.38</td><td>0.46</td><td>0.93</td><td>0.59</td><td>未见异常</td></tr><tr><td rowspan="2">464</td><td>900</td><td>未测</td><td>未测</td><td>4.48</td><td>-</td><td>3号:①</td></tr><tr><td>1000</td><td>4.56</td><td>5.23</td><td>停</td><td>-</td><td>2号:②,1号:③</td></tr></table>

① 3号叶片在100倍显微镜下可见前缘涂层剥落 $3\sim 6\mathrm{mm}$ ，未见裂纹。  
② 2号叶片在100倍显微镜下可见前缘涂层全剥落，但未发现裂纹。

③ 1号叶片在100倍显微镜下未发现涂层剥落和裂纹。

6.3 叶片低周疲劳试验 用该合金铸成某发动机涡轮叶片经热处理和加工榫齿后装在FGH95粉末涡轮盘上，进行低周疲劳试验。试验条件为：室温真空，盘上装有46片涡轮叶片作为施加载荷，先在转速 $9000\mathrm{r / min}$ 保持2s，然后在 $60\sim 80\mathrm{s}$ 内将转速升至 $45000\mathrm{r / min}$ 保持2s作为一个循环，经9520周循环后，叶片情况良好。

# 7 使用建议

选用。

# 参考文献

1 北京航空材料研究所, DD3 单晶合金研究总结, 1986  
2 吴仲棠,温仲元,陈德厚. DD3合金的成分设计及实验研究. 金属学报,1987(4).171  
3祝高祖编，十种铸造高温合金数据汇编.《航空材料》编辑部.1980  
4 陈德厚, 温仲元, 吴仲棠, 钟振纲, 刘泽尧. 航空材料. 1985. (5). 1  
5 王庆绥, 张国焕, 刘泽尧. 《航空材料》(专刊). 第4卷. 1984(2). 7  
6 苏翰生, 吴仲棠. DD3 单晶镍基合金蠕变-疲劳及寿命预测. 《金属学报》1993 (1)  
7 陈国良, 郭宏, 吴仲棠. 单晶高温合金接近使用条件下的寿命估算与损伤分析. 《航空材料学报》第15卷. 1995(3). 44  
8 唐定中, 叶国胜, 吴仲棠. DD3 单晶合金的评估. 《材料工程》. 1997(9). 6  
9 北京航空材料研究院. DD3 单晶合金力学性能测试报告. 1998  
10 中国航空工业总公司608所，各向异性单晶叶片强度寿命研究鉴定文集，1999  
11 孟春玲, 吴斌, 饶寿期. 单晶叶片材料蠕变试验研究. 《北京航空航天大学学报》. 第24卷1998(1).21

编写吴仲棠

审核李嘉荣殷克勤

# DD4

# 1 概述

DD4合金是一种镍基单晶高温合金。采用引晶法或籽晶法通过定向凝固制作单晶零件。该合金是镍基单晶合金中抗热腐蚀性能最好的合金之一。合金具有良好的中、高温性能，成本较低。适合于制作需要抗热腐蚀的、实际使用温度 $1000^{\circ}\mathrm{C}$ 以下的涡轮转子叶片和 $1050^{\circ}\mathrm{C}$ 以下的导向叶片及其他高温零部件。

1.1 材料牌号 DD4。

1.2 相近牌号 Rene'N4(美国)。  
1.3 材料的技术标准 Q/6SZ 1311-1996《DD4合金锭》（北京航空材料研究院）。  
1.4 化学成分 见表1-1。

表1-1  
%   

<table><tr><td>C</td><td>Cr</td><td>Ni</td><td>Co</td><td>W</td><td>Mo</td><td>Al</td><td>Ti</td><td>Fe</td></tr><tr><td>≤0.01</td><td>8.5~9.5</td><td>余</td><td>7.0~8.0</td><td>5.5~6.5</td><td>1.4~2.0</td><td>3.4~4.0</td><td>3.9~4.7</td><td>≤0.5</td></tr><tr><td>Nb</td><td>Ta</td><td>B</td><td>Zr</td><td>Mn</td><td>Si</td><td>S</td><td>P</td><td>Pb</td></tr><tr><td>0.35~0.70</td><td>3.5~4.8</td><td>≤0.01</td><td>≤0.05</td><td>≤0.2</td><td>≤0.2</td><td>≤0.01</td><td>≤0.01</td><td>≤0.0005</td></tr><tr><td>As</td><td>Sb</td><td>Bi</td><td>Mg</td><td>Ag</td><td>Sn</td><td>Cu</td><td>[O]</td><td>[N]</td></tr><tr><td>≤0.001</td><td>≤0.002</td><td>≤0.0005</td><td>≤0.003</td><td>≤0.0005</td><td>≤0.001</td><td>≤0.1</td><td>≤0.0015</td><td>≤0.0015</td></tr></table>

1.5 热处理制度 1260C,2h,风冷+1080C,4h,空冷+900C,16h,空冷。  
1.6 品种规格与供应状态 直径 $70\sim 90\mathrm{mm}$ 的合金锭，铸态供应。  
1.7 熔炼与铸造工艺 真空感应炉熔炼母合金，真空感应炉重熔，采用熔模精密铸造和定向凝固引晶法或籽晶法制造单晶零件或试样。  
1.8 应用概况与特殊要求 已用于制作先进航空发动机的高温部件。

# 2 物理和化学性能

# 2.1 热性能

2.1.1 熔化温度范围 $1284\sim 1339\mathrm{C}^{[1]}$   
2.1.2 热导率 见表2-1。

表2-1  

<table><tr><td>θ/C</td><td>100</td><td>200</td><td>300</td><td>400</td><td>500</td><td>600</td><td>700</td><td>800</td><td>900</td><td>1000</td></tr><tr><td>λ/(W/(m·C))</td><td>-</td><td>9.57</td><td>11.08</td><td>12.79</td><td>14.50</td><td>16.22</td><td>18.35</td><td>20.23</td><td>22.03</td><td>23.99</td></tr></table>

# 2.1.3 比热容 见表2-2。

表2-2[1]  

<table><tr><td>θ/C</td><td>100</td><td>200</td><td>300</td><td>500</td><td>700</td><td>900</td><td>1000</td></tr><tr><td>c/(J/(kg·C))</td><td>12.0</td><td>12.8</td><td>13.4</td><td>14.1</td><td>14.8</td><td>15.7</td><td>16.6</td></tr></table>

# 2.1.4 线膨胀系数 见表2-3。

2.1.5 热扩散率 见表2-4。

表2-3[1]  
表2-4[1]  

<table><tr><td>θ/C</td><td>20~100</td><td>20~200</td><td>20~300</td><td>20~400</td><td>20~500</td><td>20~600</td><td>20~700</td><td>20~800</td><td>20~900</td><td>20~1000</td></tr><tr><td>α/10-6C</td><td>12.02</td><td>12.87</td><td>13.37</td><td>13.37</td><td>14.04</td><td>14.34</td><td>14.80</td><td>15.21</td><td>15.67</td><td>16.58</td></tr></table>

<table><tr><td>θ/C</td><td>100</td><td>200</td><td>300</td><td>400</td><td>500</td><td>600</td><td>700</td><td>800</td><td>900</td><td>1000</td></tr><tr><td>Q/(10-6m2/s)</td><td>-</td><td>2.90</td><td>3.15</td><td>3.40</td><td>3.65</td><td>3.90</td><td>4.20</td><td>4.45</td><td>4.70</td><td>5.00</td></tr></table>

2.2 密度 $\rho = 8.49\mathrm{g / cm}^{3[1]}$ 。  
2.3 电性能  
2.4 磁性能  
2.5 化学性能

2.5.1 抗氧化性能 试样按[001]方向切取。按HB5258—1983《钢及合金抗氧化性测定试验方法》进行试验，并与X40和IN738合金进行对比，结果见图2-1和图2-2。按该标准评定DD4合金在 $1000\mathrm{C}$ 属完全抗氧化级。

图片摘要：该图主要展示 2 1 DD4和其他合金 抗氧化曲线[1]。
![](images/fdac05d2bd8601a5669c1aeffa3512015933b4fd7470aae87a171bd084be5f3d.jpg)  
图2-1 DD4和其他合金 $1000^{\circ}\mathrm{C}$ 抗氧化曲线[1]

图片摘要：该图主要展示 2 1 DD4和其他合金 抗氧化曲线[1]。
![](images/3522b9e8715f3c9d66aae19894add8fbb241fb313a5ebfc289dc18433c6980fb.jpg)  
图2-2 DD4和X40合金1050C、1100C的抗氧化曲线[1]

2.5.2 耐腐蚀性能 采用涂盐热腐蚀试验法，试验温度 $900\mathrm{C}$ ，试验每一周期 $20\mathrm{h}$ ，涂盐成分为 $95\% \mathrm{NaSO}_4 + 5\% \mathrm{HCl}$ ，涂盐量 $0\sim 100\mathrm{h}$ 时为 $0.1\mathrm{mg/cm}^2$ 、 $100\sim 200\mathrm{h}$ 时为 $0.4\mathrm{mg/cm}^2$ 、 $200\sim 300\mathrm{h}$ 时为 $1\mathrm{mg/cm}^2$ 。试验结果见图2-3。

图片摘要：该图主要展示 2 2 DD4和X40合金1050C、1100C的抗氧化曲线[1]。
![](images/302ad5fd6533e7f8af564b2705ce8f669cbc47d8d7e22621a190e9590aa3d69f.jpg)  
图2-3 DD4合金抗热腐蚀性能曲线[17]

# 3 力学性能

测试力学性能的试棒从单晶试样或试板上切取，除特别说明者外，均按平行于单晶生长方向作为主应力轴方向切取，结晶方向偏离[001]取向均小于 $10^{\circ}$ 。试样在机加工前都经标准热处理。

# 3.1 技术标准规定的性能 见表3-1。

表3-1  

<table><tr><td colspan="3">持久性能</td><td colspan="4">拉伸性能 不小于</td></tr><tr><td>θ/C</td><td>σ/MPa</td><td>t/h</td><td>θ/C</td><td>σb/MPa</td><td>δ/%</td><td>ψ/%</td></tr><tr><td>760</td><td>800</td><td>≥50</td><td>760</td><td>850</td><td>8</td><td>8</td></tr><tr><td>1040</td><td>145</td><td>≥70</td><td>-</td><td>-</td><td>-</td><td>-</td></tr></table>

① 两种温度的持久性能任选一种作为验收标准。

# 3.2 室温及各种温度下的力学性能

# 3.2.1 硬度 室温平均硬度 HRC41。

# 3.2.2 拉伸性能 典型的拉伸性能见表3-2和图3-1。

图片摘要：该图主要展示 3 1 DD4合金拉伸性能曲线[1]。
![](images/aed266db793048dd4cd38f8e4f265d91a7b0f20993edc9af3aca8c1738747980.jpg)  
图3-1 DD4合金拉伸性能曲线[1]

# 3.2.3 压缩性能

# 3.3 持久和蠕变性能

# 3.3.1 高温持久性能

# 3.3.1.1 不同温度的持久强度见表3-3。

# 3.3.1.2 不同温度和应力下的典型持久性能见表3-4。

表3-2[1]  

<table><tr><td>θ/C</td><td>σP0.2/MPa</td><td>σb/MPa</td><td>δ/%</td><td>ψ/%</td></tr><tr><td>20</td><td>995</td><td>1060</td><td>13.0</td><td>13.0</td></tr><tr><td>760</td><td>1050</td><td>1260</td><td>13.0</td><td>19.5</td></tr><tr><td>850</td><td>890</td><td>1080</td><td>24.0</td><td>31.0</td></tr><tr><td>900</td><td>-</td><td>920</td><td>26.0</td><td>33.0</td></tr><tr><td>980</td><td>-</td><td>705</td><td>32.0</td><td>41.0</td></tr></table>

表3-3[1]  

<table><tr><td>θ/°C</td><td>760</td><td>800</td><td>850</td><td>900</td><td>950</td><td>980</td><td>1000</td><td>1040</td></tr><tr><td>σ100/MPa</td><td>853</td><td>709</td><td>551</td><td>415</td><td>303</td><td>247</td><td>215</td><td>161</td></tr></table>

表3-4  

<table><tr><td>θ/℃</td><td>σ/MPa</td><td>t/h</td><td>δ/%</td><td>ψ/%</td><td>θ/℃</td><td>σ/MPa</td><td>t/h</td><td>δ/%</td><td>ψ/%</td></tr><tr><td>760</td><td>839</td><td>139</td><td>16.8</td><td>22.6</td><td>900</td><td>405</td><td>120</td><td>18.4</td><td>31.8</td></tr><tr><td rowspan="2">800</td><td>652</td><td>203</td><td>21.2</td><td>23.4</td><td>950</td><td>305</td><td>81</td><td>19.6</td><td>36.1</td></tr><tr><td>713</td><td>79</td><td>19.6</td><td>19.2</td><td>980</td><td>240</td><td>128</td><td>27.8</td><td>40.2</td></tr><tr><td rowspan="2">850</td><td>539</td><td>110</td><td>22.0</td><td>29.2</td><td>1040</td><td>167</td><td>107</td><td>31.4</td><td>30.6</td></tr><tr><td>553</td><td>92</td><td>17.2</td><td>22.9</td><td>-</td><td>-</td><td>-</td><td>-</td><td>-</td></tr></table>

# 3.3.1.3 不同温度的缺口持久性能见表3-5。

表3-5  

<table><tr><td>θ/C</td><td>σ/MPa</td><td>t/h</td><td>θ/C</td><td>σ/MPa</td><td>t/h</td><td>θ/C</td><td>σ/MPa</td><td>t/h</td></tr><tr><td rowspan="2">760</td><td>834</td><td>&gt;622</td><td rowspan="2">850</td><td>530</td><td>&gt;386</td><td rowspan="2">980</td><td>231</td><td>&gt;200</td></tr><tr><td>839</td><td>&gt;647</td><td>539</td><td>&gt;622</td><td>240</td><td>&gt;200</td></tr></table>

# 3.3.1.4 薄片试样的持久性能见表3-6。

表3-6[1]  

<table><tr><td>试样厚度1/mm</td><td>θ/C</td><td>σ/MPa</td><td>t/h</td><td>δ/%</td><td>试样厚度1/mm</td><td>θ/C</td><td>σ/MPa</td><td>t/h</td><td>δ/%</td></tr><tr><td>1</td><td>980</td><td>240</td><td>115</td><td>28.4</td><td>2</td><td>980</td><td>240</td><td>104</td><td>34.2</td></tr></table>

# ① 非标准板状试样。

# 3.3.1.5 不同取向的持久性能见表3-7。

表3-7[1]  

<table><tr><td rowspan="2">结晶取向</td><td colspan="4">1040 C</td><td colspan="4">980 C</td><td colspan="4">760 C</td></tr><tr><td>σ/MPa</td><td>t/h</td><td>δ/%</td><td>ψ/%</td><td>σ/MPa</td><td>t/h</td><td>δ/%</td><td>ψ/%</td><td>σ/MPa</td><td>t/h</td><td>δ/%</td><td>ψ/%</td></tr><tr><td rowspan="7">[100]</td><td>147</td><td>197</td><td>18.4</td><td>38.1</td><td>227</td><td>171</td><td>31.0</td><td>51.1</td><td>839</td><td>138</td><td>20.2</td><td>25.4</td></tr><tr><td>158</td><td>120</td><td>29.4</td><td>58.0</td><td>231</td><td>128</td><td>27.2</td><td>42.7</td><td>839</td><td>151</td><td>18.8</td><td>26.9</td></tr><tr><td rowspan="5">167</td><td rowspan="5">92</td><td rowspan="5">31.1</td><td rowspan="5">45.5</td><td>231</td><td>148</td><td>20.3</td><td>48.1</td><td>-</td><td>-</td><td>-</td><td>-</td></tr><tr><td rowspan="2">239</td><td rowspan="2">128</td><td rowspan="2">26.2</td><td rowspan="2">50.9</td><td>-</td><td>-</td><td>-</td><td>-</td></tr><tr><td>-</td><td>-</td><td>-</td><td>-</td></tr><tr><td rowspan="2">240</td><td rowspan="2">128</td><td rowspan="2">27.8</td><td rowspan="2">40.2</td><td>-</td><td>-</td><td>-</td><td>-</td></tr><tr><td>-</td><td>-</td><td>-</td><td>-</td></tr><tr><td rowspan="3">[111]</td><td>147</td><td>185</td><td>31.4</td><td>37.8</td><td>225</td><td>106</td><td>17.0</td><td>32.0</td><td>775</td><td>49</td><td>28.4</td><td>30.0</td></tr><tr><td rowspan="2">159</td><td rowspan="2">73</td><td rowspan="2">19.9</td><td rowspan="2">29.8</td><td rowspan="2">240</td><td rowspan="2">62</td><td rowspan="2">17.0</td><td rowspan="2">29.0</td><td>785</td><td>41</td><td>26.2</td><td>22.7</td></tr><tr><td>839</td><td>33</td><td>29</td><td>31</td></tr><tr><td rowspan="3">[110]</td><td rowspan="2">128</td><td rowspan="2">113</td><td rowspan="2">14.6</td><td rowspan="2">24.0</td><td rowspan="3">216</td><td rowspan="3">120</td><td rowspan="3">14.4</td><td rowspan="3">40.2</td><td>696</td><td>38</td><td>2.4</td><td>2.6</td></tr><tr><td>715</td><td>29</td><td>3.6</td><td>1.0</td></tr><tr><td>138</td><td>83</td><td>11.8</td><td>27.2</td><td>735</td><td>13</td><td>9.4</td><td>18.9</td></tr></table>

# 3.3.1.6 热强参数综合曲线见图3-2。

# 3.3.2 高温蠕变性能见图3-3。

# 3.4 疲劳性能

# 3.4.1 高周疲劳 直径为 $4\mathrm{mm}$ 的光滑试样的旋转弯曲疲劳 $S - N$ 曲线见图3-4。

3.4.2 低周疲劳 $760\mathrm{C}$ 的恒应变低周疲劳，加载波形为三角波，控制方向为轴向，应变比为-1，试验频率为 $0.33\mathrm{Hz}$ 。结果见图3-5。

图片摘要：该图主要展示 3 2 DD4合金热强参数综合曲线。
![](images/9e0e0c2a13c3cc82006670c02b4a1ec10b509a6357e5e9e393f932802b7cd4cf.jpg)  
曲线方程为：  
$\sigma (\mathrm{MPa}) = 9774.94 - 612.935P + 9.69752P^2$ 相关系数：0.989

图片摘要：该图主要展示 3 2 DD4合金热强参数综合曲线。
![](images/5b6f0b1b0ec0ed46f6b4eb75c52890563c9dddc83119b3bdba9fe7347534deb6.jpg)  
图3-2 DD4合金热强参数综合曲线  
图3-3 DD4合金蠕变曲线[]

图片摘要：该图主要展示 3 3 DD4合金蠕变曲线[]。
![](images/82fc1ea20de2c8c8a494e57aa5e2410918d843b5e990031c041cb1e378b39901.jpg)  
图3-4 DD4合金的旋转弯曲疲劳 $S - N$ 曲线[1]

图片摘要：该图主要展示 3 4 DD4合金的旋转弯曲疲劳 曲线[1]。
![](images/85cf3e37dfa77e7050ed9c9bf9b347c2733ee4ccf1296385914fa4c11b0b9236.jpg)  
图3-5 DD4合金760C低周疲劳 $\Delta \sigma /2 - N$ 曲线[1]

# 4 组织结构

# 4.1 相变温度

# 4.2 时间-温度-组织转变曲线

4.3 合金组织结构 合金经标准热处理后的组成相有 $\gamma$ 固溶体、细小 $\gamma'$ 相及未完全固溶的 $\gamma'$ 共晶相，极少量小颗粒的碳化物。 $\gamma'$ 相呈立方形整齐排列，尺寸为 $0.15 \sim 0.3\mu \mathrm{m}$ 。合金具有良好的组织稳定性。经 $850\mathrm{C}, 1000\mathrm{h}$ 曝晒后其组织和持久性能基本保持不变， $950\mathrm{C}, 1000\mathrm{h}$ 曝晒后组织有符合正常规律

的变化，均未发现TCP相析出。

# 5 工艺性能与要求

5.1 成形性能 合金具有良好的铸造性能，可铸出各种复杂形状的空心单晶叶片。

# 5.2 焊接性能

5.3 零件热处理工艺 表面不加工的零件应在氩气保护或真空下进行热处理，规范为：1260C，2h，通氩快冷 $+1080\mathrm{C}$ ，4h，氩冷 $+900\mathrm{C}$ ，16h，氩冷。

# 6 功能考核试验

# 7 使用建议

选用。

# 参考文献

1 北京航空材料研究院. DD4 单晶合金研制总结. 1996

编写 刘泽尧

审校 李嘉荣 李晓欣

# DD6

# 1 概述

DD6是我国的第二代镍基单晶高温合金，具有高温强度高、综合性能好、组织稳定及铸造工艺性能好等优点。与第一代镍基单晶高温合金DD3相比，其承温能力提高约 $40\%$ ；与国外广泛应用的第二代单晶合金相比，其拉伸性能、持久性能、抗氧化性能及耐热腐蚀性能等均达到甚至部分超过其水平，且因其含铼量低而具有低成本的优势。该合金适合于制作 $1100\%$ 以下工作的具有复杂内腔的燃气涡轮工作叶片等高温零件。

1.1 材料牌号 DD6。  
1.2 相近牌号  
1.3 材料的技术标准 Q/6S1678-2001《DD6合金锭》（北京航空材料研究院）。  
1.4 化学成分 见表1-1。

表1-1  
%   

<table><tr><td>C</td><td>Cr</td><td>Ni</td><td>Co</td><td>W</td><td>Mo</td><td>Al</td></tr><tr><td>0.001~0.04</td><td>3.8~4.8</td><td>余</td><td>8.5~9.5</td><td>7.0~9.0</td><td>1.5~2.5</td><td>5.2~6.2</td></tr><tr><td>Ti</td><td>Fe</td><td>Nb</td><td>Ta</td><td>Re</td><td>Hf</td><td>B</td></tr><tr><td>≤0.10</td><td>≤0.30</td><td>0~1.2</td><td>6.0~8.5</td><td>1.6~2.4</td><td>0.05~0.15</td><td>≤0.02</td></tr></table>

%

续表 1-1  

<table><tr><td>Zr</td><td>Mn</td><td>Si</td><td>P</td><td>S</td><td>Cu</td><td>Mg</td><td>Ag</td><td>Pb</td></tr><tr><td>≤0.10</td><td>≤0.15</td><td>≤0.20</td><td>≤0.018</td><td>≤0.004</td><td>≤0.10</td><td>≤0.003</td><td>≤0.0005</td><td>≤0.0005</td></tr><tr><td>Sb</td><td>Bi</td><td>Sn</td><td colspan="2">As</td><td>[N]</td><td>[H]</td><td colspan="2">[O]</td></tr><tr><td>≤0.001</td><td>≤0.00005</td><td>≤0.001</td><td colspan="2">≤0.001</td><td>≤0.0015</td><td>≤0.001</td><td colspan="2">≤0.004</td></tr></table>

1.5 热处理制度 $1290\mathrm{C}, 1\mathrm{h} + 1300\mathrm{C}, 2\mathrm{h} + 1315\mathrm{C}, 4\mathrm{h}$ , 空冷 $+1120\mathrm{C}, 4\mathrm{h}$ , 空冷 $+870\mathrm{C}, 32\mathrm{h}$ , 空冷。  
1.6 品种规格与供应状态 直径 $70\sim 90\mathrm{mm}$ 的母合金锭，铸态供应；或规定尺寸的单晶零件。  
1.7 熔炼与铸造工艺 真空感应炉熔炼母合金，真空感应定向凝固炉重熔，采用熔模精铸和定向凝固法铸造单晶试样和零件。  
1.8 应用概况与特殊要求 该合金已被选用于制作某先进航空发动机高压涡轮工作叶片，并已通过部件试验。

# 2 物理及化学性能

# 2.1 热性能

2.1.1 熔化温度范围 $1342 \sim 1399 \mathrm{C}^{[1]}$ 。  
2.1.2 热导率 见表2-1。

表2-1[1]
