Repository: C-zj02/CFD-claw

<div align="center">

**English** | [中文](#中文版) | [Français](README_FR.md) | [Русский](README_RU.md) | [हिन्दी](README_HI.md) | [العربية](README_AR.md) | [Português](README_PT.md)

# 🚀 Claude Code Python

**A Complete Python Reimplementation Based on Real Claude Code Source**

*From TypeScript Source → Rebuilt in Python with ❤️*

***
**🔥 Active Development • New Features Weekly 🔥**

</div>

***

## 🎯 What is This?

**Clawd Code** is a **complete Python rewrite** of Claude Code, based on the **real TypeScript source code**.

File: RAG-data/中国航空材料手册(第2版) 第2卷 变形高温合金 铸造高温合金401-600.pdf-06162908-4f37-4ee1-a20d-eeda3d365726.md (part 2 of 11)
表3-5[4]  
<table><tr><td>C</td><td>Cr</td><td>Ni</td><td>Co</td><td>Al</td><td>Ti</td><td></td><td></td></tr><tr><td>≤0.13</td><td>18.00~21.00</td><td>余</td><td>15.00~21.00</td><td>1.00~2.00</td><td>2.00~3.00</td><td></td><td></td></tr><tr><td>Fe</td><td>B</td><td>Mn</td><td>Si</td><td>P</td><td>S</td><td>Cu</td><td>Pb</td></tr><tr><td>≤1.00</td><td>≤0.02</td><td>≤1.00</td><td>≤1.00</td><td>≤0.015</td><td>≤0.015</td><td>≤0.20</td><td>≤0.0025</td></tr></table>

注：B按计算量加入，允许加入微量的Ce、Zr、Mg元素。

1.5 热处理制度 $1050\sim 1080^{\circ}\mathrm{C},8\mathrm{h}$ ，空冷 $+710^{\circ}\mathrm{C}\pm 10^{\circ}\mathrm{C},16\mathrm{h}$ ，空冷。

1.6品种规格与供应状态 可以供应 $d20\sim 22\mathrm{mm}$ 热轧棒材， $\delta 0.4\sim 4\mathrm{mm}$ 板材， $d120\mathrm{mm}$ 以下锻

材和锻件。板材为固溶状态交货，其他品种均为锻态或轧制状态交货。

1.7 熔炼与铸造工艺 真空感应熔炼 + 真空电弧或电渣重熔工艺。  
1.8 应用概况与特殊要求 该合金制造的航空发动机零部件, 在英国及法国有所采用, 国内用其制造自由涡轮、垫片、垫圈、锁片等。

# 2 物理及化学性能

# 2.1 热性能

2.1.1 熔化温度范围 $1360\sim 1390\mathrm{C}$   
2.1.2 热导率 见表2-1。

表2-1  

<table><tr><td>θ/C</td><td>20</td><td>100</td><td>200</td><td>300</td><td>400</td><td>500</td><td>600</td><td>700</td><td>800</td><td>900</td><td>1000</td></tr><tr><td>λ/(W/(m·°C))</td><td>11.47</td><td>12.77</td><td>14.44</td><td>15.99</td><td>17.54</td><td>18.97</td><td>20.64</td><td>22.32</td><td>23.99</td><td>25.83</td><td>27.88</td></tr></table>

# 2.1.3 比热容 见表2-2。

表2-2[1]  

<table><tr><td>θ/C</td><td>20</td><td>100</td><td>200</td><td>300</td><td>400</td><td>500</td><td>600</td><td>700</td><td>800</td><td>900</td><td>1000</td></tr><tr><td>c/(J/(kg·C))</td><td>446</td><td>467</td><td>494</td><td>520</td><td>547</td><td>572</td><td>600</td><td>626</td><td>652</td><td>679</td><td>706</td></tr></table>

# 2.1.4 线膨胀系数 见表2-3。

表2-3[2]  

<table><tr><td>θ/C</td><td>16~100</td><td>16~200</td><td>16~300</td><td>16~400</td><td>16~500</td><td>16~600</td><td>16~700</td></tr><tr><td>α/10-6C-1</td><td>11.91</td><td>12.97</td><td>13.52</td><td>14.10</td><td>14.49</td><td>14.99</td><td>15.61</td></tr></table>

2.2 密度 $\rho = 8.19\mathrm{g / cm}^3$

# 2.3 电性能

2.4 磁性能 合金无磁性。

# 2.5 化学性能

2.5.1 抗氧化性能 在空气介质中试验 $100\mathrm{h}$ 后的氧化速率见表2-4。  
2.5.2 耐腐蚀性能 合金具有良好的耐热腐蚀能力。

表2-4[3]  

<table><tr><td>θ/C</td><td>700</td><td>800</td><td>900</td></tr><tr><td>氧化速率/(g/(m2·h))</td><td>0.0398</td><td>0.0236</td><td>0.1435</td></tr></table>

注：试验方法按YB48—1964。

# 3力学性能

# 3.1 技术标准规定的性能 见表3-1。

# 3.1.1 室温拉伸性能生产检验数据统计处理结果见表3-2。

表3-1  

<table><tr><td rowspan="3">品种</td><td colspan="4">拉伸性能</td><td rowspan="3">HBS</td><td colspan="4">持久性能</td></tr><tr><td rowspan="2">θ/C</td><td>σb/MPa</td><td>σP0.2/MPa</td><td>δ5/%</td><td rowspan="2">θ/C</td><td rowspan="2">σ/MPa</td><td>t/h</td><td>δ5/%</td></tr><tr><td colspan="3">不小于</td><td colspan="2">不小于</td></tr><tr><td>锻材</td><td rowspan="2">20</td><td rowspan="2">1080</td><td rowspan="2">685</td><td rowspan="2">20</td><td rowspan="2">290</td><td>700</td><td>588</td><td>30</td><td>5</td></tr><tr><td>轧材</td><td>815</td><td>294</td><td>30</td><td>7</td></tr></table>

表3-2  

<table><tr><td rowspan="2">品种</td><td rowspan="2">统计数</td><td colspan="3">σb/MPa</td><td colspan="3">σP0.2/MPa</td></tr><tr><td>A</td><td>B</td><td>S</td><td>A</td><td>B</td><td>S</td></tr><tr><td>锻材</td><td>100</td><td>1115</td><td>1155</td><td>1080</td><td>700</td><td>740</td><td>685</td></tr><tr><td>轧材</td><td>100</td><td>1140</td><td>1185</td><td>1080</td><td>725</td><td>765</td><td>685</td></tr></table>

注：长城钢厂三分厂数据。

# 3.2 室温及各种温度下的力学性能

# 3.2.1 拉伸性能 见表3-3。

# 3.2.2 冲击性能

3.2.2.1 $d20\mathrm{mm}$ 榜材在标准热处理状态的冲击性能见表3-4。

表3-3[2]  

<table><tr><td>品种规格/mm</td><td>状态</td><td>θ/C</td><td>σb/MPa</td><td>δ5/%</td><td>ψ/%</td></tr><tr><td rowspan="8">轧制棒材(d20~22)</td><td rowspan="8">1060℃±10℃,8h,空冷+710℃±10℃,16h,空冷</td><td>20</td><td>1304</td><td>29</td><td>41</td></tr><tr><td>400</td><td>1282</td><td>29</td><td>38</td></tr><tr><td>600</td><td>1162</td><td>24</td><td>36</td></tr><tr><td>700</td><td>1033</td><td>28</td><td>31</td></tr><tr><td>800</td><td>770</td><td>23</td><td>24</td></tr><tr><td>815</td><td>715</td><td>24</td><td>31</td></tr><tr><td>850</td><td>637</td><td>20</td><td>29</td></tr><tr><td>900</td><td>489</td><td>34</td><td>50</td></tr></table>

表3-4  

<table><tr><td>θ/°C</td><td>20</td><td>600</td><td>700</td><td>800</td><td>850</td></tr><tr><td>aKU/(kJ/m2)</td><td>917</td><td>1000</td><td>833</td><td>951</td><td>1039</td></tr></table>

3.2.2.2 锻材纵向冲击韧度 $a_{\mathrm{KU}} = 980\mathrm{kJ / m^2}$ 左右，横向冲击韧性 $a_{\mathrm{KU}} \approx 441 \sim 539\mathrm{kJ / m^2}$ 。

# 3.3 持久和蠕变性能

# 3.3.1 高温持久性能

3.3.1.1 该合金的热强参数综合曲线见图3-1。

3.3.1.2 锻材和轧材在标准热处理状态不同温度的持久性能见表3-5。

图片摘要：该图主要展示 3 1 热强参数综合曲线[2]。
![](images/256fe28c0ac61c80624aeeedc27fd032c183d20fb5a41a895541b6bedf080253.jpg)  
图3-1 热强参数综合曲线[2]

$$
P = T (2 0 + \lg t) \times 1 0 ^ {3} (T / K; t / h)
$$

表3-5[2]  

<table><tr><td rowspan="3">品种</td><td colspan="4">700℃,441MPa</td><td colspan="3">750C,343MPa</td><td colspan="4">850℃,196MPa</td><td colspan="3">900C,98MPa</td></tr><tr><td colspan="3">光滑</td><td>缺口</td><td colspan="3">光滑</td><td colspan="3">光滑</td><td>缺口</td><td colspan="3">光滑</td></tr><tr><td>t/h</td><td>δs/%</td><td>ψ/%</td><td>t/h</td><td>t/h</td><td>δs/%</td><td>ψ/%</td><td>t/h</td><td>δs/%</td><td>ψ/%</td><td>t/h</td><td>t/h</td><td>δs/%</td><td>ψ/%</td></tr><tr><td>锻材</td><td>-</td><td>-</td><td>-</td><td>-</td><td>471</td><td>8</td><td>13</td><td>-</td><td>-</td><td>-</td><td>-</td><td>-</td><td>-</td><td>-</td></tr><tr><td>轧材</td><td>461</td><td>8</td><td>13</td><td>537</td><td>267</td><td>11</td><td>17</td><td>93</td><td>27</td><td>29</td><td>356</td><td>169</td><td>37</td><td>47</td></tr></table>

3.3.1.3 锻材纵向和横向试样的持久强度相近，但横向试样的持久塑性低于纵向试样。锻材在 $650^{\circ}\mathrm{C}$ 和 $750^{\circ}\mathrm{C}$ 均无缺口敏感性。

3.3.1.4 榷材在标准热处理状态的持久强度见表3-6。

表3-6[2]  

<table><tr><td>θ/C</td><td>σ100/MPa</td><td>σ300/MPa</td><td>σ1000/MPa</td><td>θ/C</td><td>σ100/MPa</td><td>σ300/MPa</td><td>σ1000/MPa</td><td>θ/C</td><td>σ100/MPa</td><td>σ300/MPa</td><td>σ1000/MPa</td></tr><tr><td>700</td><td>569</td><td>500</td><td>402</td><td>750</td><td>392</td><td>353</td><td>284</td><td>850</td><td>186</td><td>157</td><td>93</td></tr></table>

注：根据热强参数综合曲线和试验值确定。

# 3.3.2 高温蠕变性能

3.3.2.1 棒材在标准热处理状态的蠕变性能见表3-7。

表3-7[1,3]  

<table><tr><td>θ/℃</td><td>t/h</td><td>σ/MPa</td><td>ε1/%</td><td>εp/%</td><td>θ/℃</td><td>t/h</td><td>σ/MPa</td><td>εc/%</td><td>εp/%</td></tr><tr><td>650</td><td>100</td><td>490</td><td>0.203</td><td>0.060</td><td>815</td><td>300</td><td>137</td><td>0.274</td><td>0.178</td></tr><tr><td>815</td><td>100</td><td>147</td><td>0.154</td><td>0.075</td><td>850</td><td>100</td><td>98</td><td>0.166</td><td>0.102</td></tr></table>

3.3.2.2 标准热处理状态的盘锻件在 $650\mathrm{C}$ 的蠕变曲线见图3-2。

图片摘要：该图主要展示 3 7[1,3]。
![](images/71171cc2f0e512cb25142da1d7a9a2d5a448436584155851f5e414558f0c4526.jpg)  
图3-2 650℃端变曲线（应力 $\sigma = 490\mathrm{MPa}$ ）[3]

# 3.4 疲劳性能

3.4.1 高周疲劳 标准热处理状态的旋转弯曲疲劳强度见表3-8。

表3-8[1~3]  

<table><tr><td>θ/℃</td><td>N/周</td><td>σ-1/MPa</td><td>σ-1H/MPa</td></tr><tr><td>750</td><td rowspan="2">10^7</td><td>392</td><td>275</td></tr><tr><td>815</td><td>294</td><td>226</td></tr></table>

# 3.5 弹性性能

3.5.1 弹性模量 见表3-9。

表3-9[1]  

<table><tr><td>θ/°C</td><td>15</td><td>100</td><td>200</td><td>300</td><td>400</td><td>500</td><td>600</td><td>700</td></tr><tr><td>ED/GPa</td><td>226</td><td>222</td><td>217</td><td>210</td><td>203</td><td>199</td><td>190</td><td>183</td></tr></table>

# 4 组织结构

4.1 相变温度 $\gamma^{\prime}$ 相开始溶解温度为 $950^{\circ}C$ 。  
4.2 时间-温度-组织转变曲线  
4.3 合金组织结构 在奥氏体基体上析出 $\gamma^{\prime}$ 相, $\mathbf{M}_{23} \mathbf{C}_{6}$ 型碳化物呈链状分布在晶界, MC 型碳化物主要以颗粒状分布于晶内, 未发现 $\mathbf{M}_{7} \mathbf{C}_{3}$ 型碳化物。

# 5 工艺性能与要求

5.1 成形性能 该合金热加工塑性良好，在 $1050 \sim 1150^{\circ} \mathrm{C}$ 温度范围内，允许镦粗变形量为 $80\%$ 而不开裂。锻造开坯加热温度 $1130 \sim 1150^{\circ} \mathrm{C}$ ，终锻温度不低于 $950^{\circ} \mathrm{C}$ ，轧制加热温度 $1150 \sim 1170^{\circ} \mathrm{C}$ ，终轧温度不低于 $1000^{\circ} \mathrm{C}$ 。  
5.2 焊接性能 板材可采用氩弧焊联接，固溶状态焊接性尚好，焊后应消除应力并进行时效处理。  
5.3 零件热处理工艺 涡轮盘坏料可以先经固溶处理，机加工后在氩气保护下进行时效处理，也可以用饼坯经完全热处理后进行机加工。坏料单层平放在热处理加热炉均温区缓慢升温，冷却时出炉后

分散冷却。

5.4 表面处理工艺 涡轮盘榫槽部分可以采用电抛光或喷丸处理。  
5.5 切削加工及磨削性能 该合金在固溶状态切削性能优于时效状态。

# 6 功能考核试验

# 7 使用建议

推荐。

# 参考文献

1 Nimonic 90, Henry Wiggin Company Limited. 1972   
2 长城钢厂三分厂等. GH93 合金全面性能, 1985  
3 乐河机械厂等. GH93 合金入厂复验小结. 1985

编写 蔡庆元

审校 刘吉祥

# GH105

# 1 概述

GH105为高合金化的时效强化型镍基变形高温合金，强度高，热加工性能和焊接性能差。主要供应热轧棒材和扁材、冷拉棒材，用于制造航空发动机涡轮叶片、高温螺栓等高温零部件。工作温度 $750\sim$ $950^{\circ}\mathrm{C}$ 。

1.1 材料牌号 GH105。  
1.2 相近牌号 Nimonic105(英国)。

# 1.3 材料的技术标准

WS9 7017-1996《GH105合金涡轮叶片用热轧棒材和扁材》

WS9 7063-1996《GH105合金螺栓用冷拉棒材》

1.4 化学成分 见表1-1。

1.5 热处理制度 涡轮叶片用热轧棒材和扁材: $1150^{\circ}\mathrm{C} \pm 10^{\circ}\mathrm{C}, 4\mathrm{h}$ , 空冷 $+1030^{\circ}\mathrm{C} \pm 10^{\circ}\mathrm{C}, 16\mathrm{h}$ , 空冷 $+700^{\circ}\mathrm{C} \pm 5^{\circ}\mathrm{C}, 16\mathrm{h}$ 空冷。螺栓用冷拉棒材为: $1125^{\circ}\mathrm{C} \pm 10^{\circ}\mathrm{C}, (d \leqslant 3\mathrm{mm}, 1\mathrm{h}; d > 3 \sim 6\mathrm{mm}, 2\mathrm{h}; d > 6 \sim 40\mathrm{mm}, 4\mathrm{h})$ , 空冷 $+850^{\circ}\mathrm{C} \pm 10^{\circ}\mathrm{C}, 16\mathrm{h}$ , 空冷。

表1-1

%

不大于  

<table><tr><td>C</td><td>Cr</td><td>Ni</td><td>Co</td><td>Mo</td><td>Al</td><td>Ti</td><td>B</td><td>Zr</td></tr><tr><td>0.12~0.17</td><td>14.0~15.7</td><td>余</td><td>18.0~22.0</td><td>4.5~5.5</td><td>4.5~4.9</td><td>1.18~1.50</td><td>0.0030~0.010</td><td>0.07~0.15</td></tr><tr><td>Fe</td><td>Mn</td><td>Si</td><td>P</td><td>S</td><td>Ag</td><td>Cu</td><td>Bi</td><td>Pb</td></tr></table>

<table><tr><td>1.0</td><td>0.4</td><td>0.25</td><td>0.015</td><td>0.010</td><td>0.0005</td><td>0.2</td><td>0.0001</td><td>0.0010</td></tr></table>

1.6 品种规格与供应状态 供应 $d20 \sim 55\mathrm{mm}, d101 \sim 180\mathrm{mm}$ 热轧圆棒, 截面尺寸为 $68.5\mathrm{mm} \times 38\mathrm{mm}, 77.5\mathrm{mm} \times 44.5\mathrm{mm}$ , 热轧扁材; $d7 \sim 40\mathrm{mm}$ 的冷拉圆棒材。热轧棒材不经热处理、表面经全面磨光或车光后交货; 热轧扁材以热轧状态、去除氧化皮后交货。冷拉棒材以冷拉、固溶处理、无芯磨或化学法去氧化皮后交货。

1.7 熔炼与铸造工艺 采用非真空熔炼加真空电弧重熔，或真空感应熔炼加真空电弧重熔。  
1.8 应用概况与特殊要求 该合金用于发动机的高温部件，如涡轮叶片、扇形封严件、高温螺栓等零件。该合金变形抗力大，应防止锻造及轧制时开裂；冷拉棒材适合的拉拔温度约 $600\mathrm{C}$ 。

# 2 物理及化学性能

# 2.1 热性能

2.1.1 熔化温度范围 $1340 \sim 1380\mathrm{C}^{[1]}$ 。  
2.1.2 热导率 见表2-1。

表2-1[2]   

<table><tr><td>θ/°C</td><td>20</td><td>200</td><td>400</td><td>600</td><td>800</td><td>1000</td></tr><tr><td>λ/(W/(m·°C))</td><td>10.89</td><td>13.57</td><td>16.33</td><td>18.63</td><td>22.23</td><td>26.21</td></tr></table>

2.1.3 比热容 见表2-2。

表2-2  

<table><tr><td>θ/C</td><td>20</td><td>200</td><td>400</td><td>600</td><td>800</td><td>1000</td></tr><tr><td>c/(J/(kg·C))</td><td>419</td><td>502</td><td>544</td><td>586</td><td>628</td><td>670</td></tr></table>

2.1.4 线膨胀系数 见表2-3。  
2.2 密度 $\rho = 7.97\mathrm{g / cm}^{3[1]}$ 。

表2-3  

<table><tr><td>θ/℃</td><td>20~200</td><td>20~300</td><td>20~400</td><td>20~500</td><td>20~600</td><td>20~700</td><td>20~800</td><td>20~900</td><td>20~1000</td></tr><tr><td>α/10-6C-1</td><td>13.0</td><td>13.5</td><td>13.9</td><td>14.3</td><td>14.7</td><td>15.3</td><td>16.3</td><td>17.7</td><td>19.7</td></tr></table>

2.3 电性能 合金电阻率见表2-4。

表2-4[2]  

<table><tr><td>θ/°C</td><td>20</td><td>200</td><td>400</td><td>600</td><td>800</td><td>1000</td></tr><tr><td>ρ/(10-6Ω·m)</td><td>1.31</td><td>1.36</td><td>1.43</td><td>1.51</td><td>1.45</td><td>1.38</td></tr></table>

2.4 磁性能 合金无磁性。  
2.5 化学性能 在 $800^{\circ} \mathrm{C}$ 和 $950^{\circ} \mathrm{C}$ 时，在空气中持续加热 $100 \mathrm{~h}$ 进行氧化失重试验，合金失重分别为 $0.11 \mathrm{mg} / \mathrm{cm}^{3}$ 和 $0.99 \mathrm{mg} / \mathrm{cm}^{3}$ 。 $950^{\circ} \mathrm{C}$ 时在空气中连续加热 $100 \mathrm{~h}$ 且每隔 $24 \mathrm{~h}$ 冷却一次试验，合金氧化失重 $1.89 \mathrm{mg} / \mathrm{cm}^{3}$ 。在 $800^{\circ} \mathrm{C}$ 时合金暴露在含有 $3 \%$ 二氧化硫空气中，试验 $1000 \mathrm{~h}$ 失重 $0.6 \mathrm{mg} / \mathrm{cm}^{3}$ ；暴露在含有 $3 \%$ 二氧化硫氩气中时失重更多，达 $15.0 \mathrm{mg} / \mathrm{cm}^{3[2]}$ 。

# 3力学性能

# 3.1 技术标准规定的性能

3.1.1 涡轮叶片用热轧棒材和扁材规定的性能见表3-1。

3.1.1.1 如按 3.1.1 条进行的持久试验性能不合格时，应按表 3-2 中任一试样串联对数组别进行重复试验。其中应减去初试不合格的试样串联对数。  
3.1.2 螺栓用冷拉棒材规定的性能见表3-3。  
3.1.3 生产检验数据

3.1.3.1 涡轮叶片用热轧棒材持久性能统计处理结果见表3-4。  
3.1.3.2 螺栓用冷拉棒材性能统计处理结果见表3-5。

表3-1  

<table><tr><td rowspan="3">技术标准</td><td rowspan="3">试样串联对数</td><td colspan="5">持久性能</td></tr><tr><td rowspan="2">θ/C</td><td rowspan="2">σ/MPa</td><td colspan="3">断裂时间/h</td></tr><tr><td>单个值</td><td>平均值</td><td>范围值(Rmax)=(F)·(X)</td></tr><tr><td rowspan="2">WS9 7017-1996</td><td rowspan="2">3</td><td>815</td><td>360</td><td>≥30</td><td>≥42</td><td>≤0.6×实际平均值</td></tr><tr><td>950</td><td>110</td><td>≥30</td><td>≥42</td><td>≤0.6×实际平均值</td></tr></table>

表3-2  

<table><tr><td rowspan="2">试样串联对数</td><td colspan="3">断裂时间/h</td><td rowspan="2">允许超出范围值或单个最小值的结果数</td></tr><tr><td>单个值</td><td>平均值</td><td>范围值(Rmax)=(F)·(X)</td></tr><tr><td>4</td><td>≥30</td><td>≥42</td><td>≤0.6×实际平均值</td><td>1</td></tr><tr><td>5</td><td>≥30</td><td>≥40</td><td>≤0.7×实际平均值</td><td>0</td></tr><tr><td>6</td><td>≥30</td><td>≥40</td><td>≤0.7×实际平均值</td><td>1</td></tr></table>

注：1 持久试验可以用单个试样进行试验，使所有试样到断裂为止，并用这些试验结果来计算平均值和范围值。  
2 每个串联对应试验至一个试样断裂为止，停止试验，并利用这一断裂试验结果来计算平均值及范围值。  
3 单个值中的最大值减去最小值之差应在范围值之内。  
4 在各组试验结果中，若有一个结果超出范围值，而另一个结果低于单个最小值，则其所代表的材料拒收。

表3-3  

<table><tr><td rowspan="3">技术标准</td><td rowspan="3">θ/C</td><td colspan="3">拉伸性能</td><td colspan="2">蠕变性能</td></tr><tr><td>σb/MPa</td><td>σP0, /MPa</td><td>δs/%</td><td rowspan="2">σ/MPa</td><td rowspan="2">100h内总塑性变形量/%</td></tr><tr><td colspan="3">不 小 于</td></tr><tr><td rowspan="2">WS9 7063-1996</td><td>700</td><td>1000</td><td>680</td><td>18</td><td>-</td><td>-</td></tr><tr><td>650</td><td>-</td><td>-</td><td>-</td><td>465</td><td>≤0.10</td></tr></table>

表3-4  

<table><tr><td rowspan="2">技术标准</td><td rowspan="2">冶炼工艺</td><td rowspan="2">θ/C</td><td colspan="3">断裂时间/h</td></tr><tr><td>X</td><td>max</td><td>min</td></tr><tr><td rowspan="2">WS9 7017-1996</td><td rowspan="2">真空感应加真空电弧重熔</td><td>815</td><td>86.5</td><td>121.3</td><td>63.5</td></tr><tr><td>950</td><td>91.6</td><td>163</td><td>60</td></tr></table>

表3-5  

<table><tr><td rowspan="3">技术标准</td><td rowspan="3">冶炼工艺</td><td colspan="4">700℃拉伸性能</td><td rowspan="2">650℃蠕变性能εp/%</td></tr><tr><td>σb/MPa</td><td>σP0.2/MPa</td><td>δ5/%</td><td>ψ/%</td></tr><tr><td colspan="4">X</td><td>X</td></tr><tr><td>WS9 7063-1996</td><td>真空感应加真空电弧重熔</td><td>1095</td><td>800</td><td>36</td><td>34</td><td>0</td></tr></table>

# 3.2 室温及各种温度下的力学性能

3.2.1 拉伸性能 涡轮叶片用棒材经标准热处理后的典型拉伸性能见表3-6。

表3-6[1]  

<table><tr><td>θ/°C</td><td>750</td><td>800</td><td>850</td><td>900</td><td>950</td><td>1000</td><td>1050</td></tr><tr><td>σb/MPa</td><td>805</td><td>655</td><td>520</td><td>395</td><td>275</td><td>165</td><td>70</td></tr></table>

# 3.3 持久和蠕变性能

# 3.3.1 高温持久性能

3.3.1.1 榜材经标准热处理后，在各种温度下的持久强度见表3-7。

表37[1]  

<table><tr><td>θ/C</td><td>700</td><td>740</td><td>800</td><td>840</td><td>860</td><td>880</td><td>900</td><td>920</td><td>940</td><td>960</td><td>980</td><td>1000</td></tr><tr><td>σ100/MPa</td><td>516</td><td>429</td><td>306</td><td>236</td><td>208</td><td>178</td><td>147</td><td>119</td><td>93</td><td>69</td><td>51</td><td>37</td></tr><tr><td>σ300/MPa</td><td>449</td><td>374</td><td>266</td><td>204</td><td>175</td><td>144</td><td>114</td><td>93</td><td>69</td><td>53</td><td>39</td><td>28</td></tr><tr><td>σ1000/MPa</td><td>388</td><td>321</td><td>225</td><td>164</td><td>136</td><td>108</td><td>85</td><td>68</td><td>51</td><td>39</td><td>28</td><td>20</td></tr></table>

# 3.4 疲劳性能

3.4.1 高周疲劳 涡轮叶片用棒材经标准热处理后不同温度下平均应力为零的弯曲疲劳强度 $(N = 10^{7}$ 周）见表3-8。

表3-8[1]  

<table><tr><td>θ/℃</td><td>300</td><td>500</td><td>700</td><td>800</td><td>900</td></tr><tr><td>σ-1/MPa</td><td>416</td><td>416</td><td>541</td><td>448</td><td>332</td></tr></table>

# 3.5 弹性性能

3.5.1 弹性模量 见表3-9。

表3-9[1]  

<table><tr><td>θ/℃</td><td>20</td><td>100</td><td>200</td><td>300</td><td>400</td><td>500</td><td>600</td><td>700</td><td>800</td><td>900</td><td>1000</td></tr><tr><td>E/MPa</td><td>227</td><td>221</td><td>216</td><td>211</td><td>205</td><td>199</td><td>192</td><td>185</td><td>176</td><td>167</td><td>152</td></tr></table>

# 4 组织结构

# 4.1 相变温度

4.2 时间-温度-组织转变曲线

4.3 合金组织结构 合金的组织结构与热处理制度有关。试样经过 $1150^{\circ}\mathrm{C} \pm 10^{\circ}\mathrm{C}, 4\mathrm{h}$ ，空冷处理后，基体中的碳化物和 $\gamma'$ 相基本溶入固溶体，在冷却过程中晶内析出非常细小的 $\gamma'$ 相，冷却到 $1000 \sim 750^{\circ}\mathrm{C}$ 时晶界上析出少量细小的 $\mathbf{M}_{23}\mathbf{C}_6$ 。试样再经 $1030^{\circ}\mathrm{C} \pm 10^{\circ}\mathrm{C}, 16\mathrm{h}$ ，空冷处理后，所有或部分 $\gamma'$ 相溶解，留下的则长大为尺寸较大的 $\gamma'$ 相。试样在二次高温固溶处理的基础上，再进行 $750^{\circ}\mathrm{C} \pm 5^{\circ}\mathrm{C}, 16\mathrm{h}$ ，空冷处理后，使晶界碳化物呈链状沉淀，晶内 $\gamma'$ 相也长大成球形质点[9]。

# 5 工艺性能与要求

# 5.1 成形性能

5.1.2轧制及拉拔钢锭装炉温度不高于 $800^{\circ}\mathrm{C}$ ，加热温度 $1150\sim 1170^{\circ}\mathrm{C}$ ，开轧温度不低于 $1090^{\circ}C$ ，终轧温度应不低于 $1060^{\circ}C$ 。冷拉棒材的拉拔温度为 $600^{\circ}\mathrm{C}^{[4]}$   
5.1.3 涡轮叶片的锻造 涡轮叶片用毛坯应按规定的工序要求喷涂防护润滑剂，待烘干后方可入炉加热。零件毛坯在电炉中装炉温度 $800^{\circ}\mathrm{C} \pm 10^{\circ}\mathrm{C}$ ，保温 $60\mathrm{min}$ ，加热温度为 $1150^{\circ}\mathrm{C} \pm 10^{\circ}\mathrm{C}$ ，保温 $30\mathrm{min}$ ，在卧锻机上进行顶锻，用二硫化钼润滑模膛。顶锻后，对零件毛坯吹砂，再按规定的工序要求喷涂防护润滑剂，待烘干后，再按上述规定装炉、加热、保温，在曲柄压力机上进行终锻，用二硫化钼润滑模膛。  
5.2 焊接性能 GH105 可进行焊接, 但热影响区易产生微裂纹。不宜用钨极惰性气体保护焊和金属焊条惰性气体保护焊。合金的闪光对焊效果是比较满意的。在真空中、液化氢气介质或惰性气体中对 GH105 进行高温 (不超过 $1150^{\circ}\mathrm{C}$ ) 钎焊, 也有满意效果[2]。

5.3 零件热处理工艺 零件的热处理工艺按相应的材料技术标准的热处理制度进行。对于叶片在固溶后(时效前)制造过程中产生的局部加工硬化应按规定要求进行氩气或氢气保护表面退火, 退火温度为 $1020 \sim 1040^{\circ} \mathrm{C}$ 。

# 6 功能考核试验

# 7 使用建议

推荐。

# 参考文献

1 国营红旗机械厂. 航空设计标准手册. 1981. 1994  
2 Alloy digest, 1991. Aug. Ni-66   
3 北京航空材料研究所. 斯贝(MK-202型)发动机材料及热加工工艺情况分析. 1982  
4抚顺钢厂.GH105合金加工工艺说明书

编写 张耀铭

审校 董晓峰

# GH141

# 1 概述

GH141是沉淀硬化型镍基变形高温合金，在 $650\sim 900^{\circ}\mathrm{C}$ 范围内，具有高的拉伸和持久蠕变强度和良好的抗氧化性能。由于合金中铝、钛、铝含量较高，铸锭开坯比较困难，但变形后的材料具有较好的塑性，在退火状态下可以冷成形，也可进行焊接，焊接部件热处理时易产生应变时效裂纹。合金的品种有薄板、带、丝、盘件、环形件、锻件、棒材和精密铸件等，适合于制造在 $870^{\circ}\mathrm{C}$ 以下要求有高强度和 $980^{\circ}\mathrm{C}$ 以下要求抗氧化的航空、航天发动机高温零部件。

1.1 材料牌号 GH141。

1.2 相近牌号 UNS N07041, Rene'41, R41, Carpenter41, PYROMET41, UNITEMP41, Hyness alloyR41, J1610(美国)。

1.3 材料的技术标准

Q/3B 4060-1992 《GH141合金棒材》

Q/3B 4063-1992 《GH141合金冷轧带材》

Q/5B 4027-1992《GH141合金圆饼、环坯、环形件》

Q/6S 1033-1992 《高温紧固件用GH141合金棒材》

抚高新84-13《航天用GH141合金棒材技术条件》

1.4 化学成分 见表1-1。

$\%$

表1-1  

<table><tr><td>C</td><td>Cr</td><td>Ni</td><td>Co</td><td>Mo</td><td>Al</td><td>T1</td><td>B</td></tr><tr><td>0.06~0.12</td><td>18.0~20.0</td><td>余</td><td>10.0~12.0</td><td>9.00~10.50</td><td>1.40~1.80</td><td>3.00~3.50</td><td>0.003~0.010</td></tr><tr><td>Fe</td><td>Zr</td><td>Mn</td><td>Si</td><td>P</td><td>S</td><td colspan="2">Cu</td></tr><tr><td colspan="8">不大于</td></tr><tr><td>5.00</td><td>0.07</td><td>0.50</td><td>0.50</td><td>0.015</td><td>0.015</td><td colspan="2">0.50</td></tr></table>

注：航天用材可加入 $\omega (\mathrm{Mg}) < 0.05\%$ 和 $\omega (1.a) < 0.035\%$ 。

# 1.5 热处理制度 见表1-2。

表1-2  

<table><tr><td>品 种</td><td>热处理制度</td></tr><tr><td>(航空)圆饼、环坯、环形件、棒、板材</td><td>规范I:1080C±10C,快淬+1120C±10C,0.5h,空冷+900C±10C,1~4h,空冷</td></tr><tr><td rowspan="2">(航天)棒、盘件</td><td>规范I:1080C,4h,油冷+760C,16h,空冷</td></tr><tr><td>规范II:1065℃,4h,空冷+760C,16h,空冷</td></tr><tr><td rowspan="2">板材</td><td>规范V:1180C,30min,空冷+900C,4h,空冷</td></tr><tr><td>规范V:1080C,保温不小于2.4min/mm,空冷+760℃,16h,空冷</td></tr></table>

1.6 品种规格与供应状态 可提供各种规格的圆饼、环坯、环形件、薄板、带材、棒材、锻件和精密铸件等。板带于固溶状态交货，棒材和锻件不经热处理交货。  
1.7 熔炼与铸造工艺 合金采用真空感应熔炼、真空感应熔炼加电渣重熔或真空电弧重熔工艺。  
1.8 应用概况与特殊要求 该合金广泛用于制造航空、航天发动机高温承力零部件，如导向叶片、燃烧室、涡轮、导向器高温承力件、轴、盘、叶片和紧固件等。板材焊接件热处理时的应变时效裂纹，可采用焊前过时效处理或在焊前控制固溶处理后的冷却速度的方法来解决，焊后再进行标准热处理。

# 2 物理及化学性能

# 2.1 热性能

2.1.1 熔化温度范围 $1316\sim 1371\mathrm{C}^{[2]}$   
2.1.2 热导率 见表2-1。

表2-1[2]   

<table><tr><td>θ/°C</td><td>100</td><td>200</td><td>300</td><td>400</td><td>500</td><td>600</td><td>700</td><td>800</td><td>900</td></tr><tr><td>λ/(W/(m·°C))</td><td>8.37</td><td>10.47</td><td>12.56</td><td>15.07</td><td>17.17</td><td>19.56</td><td>21.35</td><td>23.45</td><td>25.96</td></tr></table>

# 2.1.3 线膨胀系数 见表2-2。

表2-2[1]  

<table><tr><td>θ/°C</td><td>20~100</td><td>20~200</td><td>20~300</td><td>20~400</td><td>20~500</td><td>20~600</td><td>20~700</td><td>20~800</td><td>20~900</td></tr><tr><td>α1/10-6°C-1</td><td>10.54</td><td>11.69</td><td>12.24</td><td>12.78</td><td>13.08</td><td>13.48</td><td>14.21</td><td>14.97</td><td>15.91</td></tr></table>

2.2 密度 $\rho = 8.27\mathrm{g / cm}^{3[2]}$   
2.3 电性能 $\delta 2\mathrm{mm}$ 板材的室温电阻率见表2-3。

表2-3[3]  

<table><tr><td>状态</td><td>p/(10-6Ω·m)</td><td>状态</td><td>ρ/(10-6Ω·m)</td></tr><tr><td>热轧</td><td>1.31</td><td>1175C,0.5h,空冷</td><td>1.33</td></tr><tr><td>1065C,4h,空冷</td><td>1.25</td><td>1175C,0.5h,空冷+900℃,4h,空冷</td><td>1.34</td></tr><tr><td>1065C,4h,空冷+760C,16h,空冷</td><td>1.27</td><td></td><td></td></tr></table>

# 2.4 磁性能 见表2-4。

表2-4  

<table><tr><td>状态</td><td>20℃下300Oe时的磁导率/(H/m)</td></tr><tr><td>1065℃,4h,空冷+760℃,16h,空冷</td><td>&lt;1.002</td></tr><tr><td>1175℃,0.5h,空冷+900℃,4h,空冷</td><td>&lt;1.002</td></tr></table>

# 2.5 化学性能

# 2.5.1 抗氧化性能 在空气介质中的氧化速率见表2-5。

表2-5  

<table><tr><td rowspan="2">表面状态</td><td rowspan="2">θ/C</td><td colspan="5">不同时间氧化速率/(g/(m2·h))</td><td rowspan="2">表面状态</td><td rowspan="2">θ/C</td><td colspan="5">不同时间氧化速率/(g/(m2·h))</td></tr><tr><td>25h</td><td>50h</td><td>75h</td><td>100h</td><td>200h</td><td>25h</td><td>50h</td><td>75h</td><td>100h</td><td>200h</td></tr><tr><td>磨光</td><td>900</td><td>0.240</td><td>0.150</td><td>0.120</td><td>0.095</td><td>0.066</td><td>磨光</td><td>1100</td><td>1.360</td><td>0.870</td><td>0.750</td><td>0.680</td><td>0.490</td></tr><tr><td>磨光</td><td>1000</td><td>0.610</td><td>0.410</td><td>0.320</td><td>0.260</td><td>0.182</td><td>W-2涂层</td><td>1100</td><td>0.496</td><td>0.494</td><td>0.413</td><td>0.356</td><td>-</td></tr></table>

# 3 力学性能

# 3.1 技术标准规定的性能

# 3.1.1 圆饼、环坯、环形件、大棒材标准规定的性能见表3-1。

表3-1  

<table><tr><td rowspan="2">材料标准</td><td rowspan="2">品种</td><td rowspan="2">热处理制度</td><td colspan="5">拉伸性能</td><td rowspan="2">HBS</td><td colspan="4">持久性能</td></tr><tr><td>θ/C</td><td>σb/MPa</td><td>σP0.2/MPa</td><td>δ5/%</td><td>ψ/%</td><td>θ/C</td><td>σ/MPa</td><td>t/h</td><td>δ/%</td></tr><tr><td>Q/5B 4027-1992Q/3B 4060-1992</td><td>圆饼、环坯、环形件、大棒材</td><td>1080℃±10℃,快淬+1120℃±10℃,30min,空冷+900℃±10℃,4h,空冷</td><td>760</td><td>≥835</td><td>≥620</td><td>≥12</td><td>≥15</td><td>≥283</td><td>900</td><td>172</td><td>≥20</td><td>-</td></tr></table>

注：1 环形件经退火处理后的室温硬度 $\mathrm{HBS} \leqslant 363$ 。  
2 经固溶和时效处理后的室温硬度 $\mathrm{HRC} \geqslant 30(\mathrm{HBS} \geqslant 283)$ 。

# 3.1.2 紧固件标准规定的性能见表3-2。

表3-2  

<table><tr><td rowspan="2">材料标准</td><td rowspan="2">品种</td><td rowspan="2">热处理制度</td><td colspan="5">拉伸性能</td><td colspan="3">持久性能</td></tr><tr><td>θ/C</td><td>σb/MPa</td><td>σP0.2/MPa</td><td>δ5/%</td><td>ψ/%</td><td>θ/C</td><td>σ/MPa</td><td>t/h</td></tr><tr><td rowspan="2">Q/6S 1033-1992</td><td rowspan="2">紧固件</td><td rowspan="2">冷拉后1080℃±10℃,快淬+1120℃±10℃,30min,空冷+900℃±10℃,4h,空冷</td><td>20</td><td>≥1070</td><td>-</td><td>≥8</td><td>≥10</td><td>730</td><td>586</td><td>≥30</td></tr><tr><td>760</td><td>≥870</td><td>-</td><td>≥8</td><td>≥10</td><td></td><td></td><td></td></tr></table>

# 3.1.3 $d90\mathrm{mm}$ 棒材标准规定的性能见表3-3。

表3-3  

<table><tr><td rowspan="3">热处理状态</td><td rowspan="3">θ/℃</td><td colspan="4">拉伸性能</td><td rowspan="2">HBS</td><td>冲击韧性</td><td colspan="2">持久性能</td></tr><tr><td>σb/MPa</td><td>σP0.2/MPa</td><td>δs/%</td><td>ψ/%</td><td>aKV/(kJ/m2)</td><td>σ/MPa</td><td>t/min</td></tr><tr><td colspan="8">不小于</td></tr><tr><td rowspan="2">1065~1080C,4h,油冷或空冷+760C,16h,空冷</td><td>20</td><td>1175</td><td>880</td><td>12</td><td>12</td><td>340</td><td>147</td><td></td><td></td></tr><tr><td>800</td><td>735</td><td>635</td><td>15</td><td>20</td><td>-</td><td></td><td>588</td><td>90</td></tr></table>

# 3.1.4 板材、带材标准规定的性能见表3-4。

表3-4  

<table><tr><td rowspan="2">热处理制度</td><td rowspan="2">厚度/mm</td><td rowspan="2">θ/C</td><td colspan="3">拉伸性能</td><td rowspan="2">HRC</td></tr><tr><td>σb/MPa</td><td>σP0.2/MPa</td><td>δ5/%</td></tr><tr><td rowspan="2">1080℃,保温不小于2.4min/mm,空冷</td><td>0.4~2.9</td><td>20</td><td>≤1170</td><td>≤690</td><td>≥30</td><td>≤30</td></tr><tr><td>≥2.9~4.0</td><td>20</td><td>≤1240</td><td>≤795</td><td>≥30</td><td>≤30</td></tr><tr><td rowspan="4">固溶处理+760℃,16h,空冷</td><td rowspan="2">≤0.50</td><td>20</td><td>≥1105</td><td>≥825</td><td>≥6</td><td>≥35</td></tr><tr><td>760</td><td>≥895</td><td>≥760</td><td>≥3</td><td>-</td></tr><tr><td rowspan="2">&gt;0.50</td><td>20</td><td>≥1170</td><td>≥895</td><td>≥10</td><td>≥35</td></tr><tr><td>760</td><td>≥965</td><td>≥760</td><td>≥3</td><td>-</td></tr></table>

# 3.2 室温及各种温度下的力学性能

# 3.2.1 硬度

3.2.1.1 合金在不同温度下的硬度见图3-1。  
3.2.1.2 $\delta 1.8\mathrm{mm}$ 板材在 $1080\mathrm{C}$ 固溶处理后淬火延迟时间对合金硬度的影响见图3-2。

图片摘要：该图主要展示 3 1 合金在不同温度下的硬度[5]。
![](images/609419118291e4e49f68433dddb42430909bebe3b842179e11d864d612d5b9cc.jpg)  
图3-1 合金在不同温度下的硬度[5]

图片摘要：该图主要展示 3 1 合金在不同温度下的硬度[5]。
![](images/44dc51ec0c727daf75e74d723d95418bf635a6b729af58dcbfab954e1b4c87e5.jpg)  
图3-2 淬火延迟时间对合金硬度的影响[6]

# 3.2.2 拉伸性能

3.2.2.1 棒材于不同温度下的拉伸性能见表3-5。

3.2.2.2 环形件经 $1080^{\circ}\mathrm{C} \pm 10^{\circ}\mathrm{C}$ , 快淬 $+1120^{\circ}\mathrm{C} \pm 10^{\circ}\mathrm{C}, 30\mathrm{min}$ , 空冷 $+900^{\circ}\mathrm{C} \pm 10^{\circ}\mathrm{C}, 1\mathrm{h}$ , 空冷处理后不同温度的光滑和缺口拉伸性能见表3-6。

表3-5[5]  

<table><tr><td>熔炼方法</td><td>品种规格/mm</td><td>热处理制度</td><td>θ/C</td><td>σb/MPa</td><td>σp0.2/MPa</td><td>δ5/%</td><td>ψ/%</td></tr><tr><td rowspan="8">真空感应 加 电渣</td><td rowspan="8">棒材 (d22)</td><td rowspan="8">1065℃,4h,空冷 +760℃,16h,空冷</td><td>20</td><td>1422</td><td>1063</td><td>22.7</td><td>26.9</td></tr><tr><td>550</td><td>1453</td><td>982</td><td>18.7</td><td>23.0</td></tr><tr><td>650</td><td>1375</td><td>970</td><td>28.3</td><td>28.0</td></tr><tr><td>700</td><td>1221</td><td>954</td><td>33.7</td><td>46.0</td></tr><tr><td>750</td><td>1030</td><td>897</td><td>36.3</td><td>59.8</td></tr><tr><td>800</td><td>840</td><td>742</td><td>35.7</td><td>60.0</td></tr><tr><td>850</td><td>662</td><td>572</td><td>41.2</td><td>65.3</td></tr><tr><td>900</td><td>501</td><td>417</td><td>59.2</td><td>73.4</td></tr></table>

续表3-5   

<table><tr><td>熔炼方法</td><td>品种规格/mm</td><td>热处理制度</td><td>θ/C</td><td>σb/MPa</td><td>σP0.2/MPa</td><td>δs/%</td><td>ψ/%</td></tr><tr><td rowspan="8">真空感应加真空电弧</td><td rowspan="8">棒材(d22)</td><td rowspan="8">1065C,4h,空冷+760C,16h,空冷</td><td>20</td><td>1372</td><td>1012</td><td>26.4</td><td>27.0</td></tr><tr><td>550</td><td>1371</td><td>870</td><td>24.0</td><td>24.6</td></tr><tr><td>650</td><td>1270</td><td>888</td><td>24.7</td><td>25.9</td></tr><tr><td>700</td><td>1185</td><td>912</td><td>30.9</td><td>32.9</td></tr><tr><td>750</td><td>1025</td><td>858</td><td>30.6</td><td>38.1</td></tr><tr><td>800</td><td>840</td><td>745</td><td>31.9</td><td>48.8</td></tr><tr><td>850</td><td>703</td><td>640</td><td>37.3</td><td>54.5</td></tr><tr><td>900</td><td>513</td><td>436</td><td>58.1</td><td>72.7</td></tr><tr><td rowspan="7">真空感应加真空电弧</td><td rowspan="7">棒材(d90)</td><td rowspan="7">1065C,4h,空冷+760C,16h,空冷</td><td>20</td><td>1225</td><td>955</td><td>20.0</td><td>27.8</td></tr><tr><td>550</td><td>1308</td><td>920</td><td>17.2</td><td>22.9</td></tr><tr><td>600</td><td>1377</td><td>1007</td><td>-</td><td>-</td></tr><tr><td>650</td><td>1362</td><td>971</td><td>24.0</td><td>28.5</td></tr><tr><td>760</td><td>1039</td><td>907</td><td>38.2</td><td>59.7</td></tr><tr><td>800</td><td>860</td><td>798</td><td>29.3</td><td>59.7</td></tr><tr><td>900</td><td>510</td><td>508</td><td>35.6</td><td>68.6</td></tr><tr><td rowspan="9">真空感应加真空电弧</td><td rowspan="9">棒材(d22)</td><td rowspan="9">1080C,4h,油冷+760C,16h,空冷</td><td>20</td><td>1368</td><td>982</td><td>27.3</td><td>25.9</td></tr><tr><td>600</td><td>1437</td><td>959</td><td>21.2</td><td>25.1</td></tr><tr><td>650</td><td>1378</td><td>913</td><td>22.8</td><td>22.0</td></tr><tr><td>700</td><td>1294</td><td>940</td><td>28.9</td><td>29.4</td></tr><tr><td>750</td><td>1159</td><td>949</td><td>33.6</td><td>38.8</td></tr><tr><td>800</td><td>980</td><td>865</td><td>36.0</td><td>42.7</td></tr><tr><td>850</td><td>832</td><td>788</td><td>39.0</td><td>55.2</td></tr><tr><td>900</td><td>649</td><td>628</td><td>48.6</td><td>62.0</td></tr><tr><td>950</td><td>435</td><td>417</td><td>59.5</td><td>63.4</td></tr></table>

表3-6  

<table><tr><td rowspan="2">θ/C</td><td colspan="5">光滑拉伸性能</td><td colspan="2">缺口拉伸性能</td></tr><tr><td>σb/MPa</td><td>σP0.2/MPa</td><td>σP0.1/MPa</td><td>δ5/%</td><td>ψ/%</td><td>σb/1.3MPa</td><td>σbH/MPa</td></tr><tr><td>20</td><td>1217</td><td>796</td><td>777</td><td>16.9</td><td>16.5</td><td>1582</td><td>1466</td></tr><tr><td>500</td><td>1020</td><td>688</td><td>683</td><td>12.0</td><td>17.3</td><td>1325</td><td>1254</td></tr><tr><td>600</td><td>1083</td><td>721</td><td>702</td><td>25</td><td>29.3</td><td>1408</td><td>1337</td></tr><tr><td>700</td><td>1168</td><td>763</td><td>736</td><td>25.0</td><td>29.3</td><td>1518</td><td>1367</td></tr><tr><td>760</td><td>1007</td><td>759</td><td>733</td><td>26.6</td><td>34.5</td><td>1309</td><td>1442</td></tr><tr><td>850</td><td>738</td><td>681</td><td>655</td><td>34.6</td><td>39.7</td><td>959</td><td>1054</td></tr></table>

3.2.2.3 合金不同温度的平均拉伸应力-应变曲线见图3-3。  
3.2.2.4 不同制度热处理后棒材的拉伸性能见表3-7。

表3-7[5]  

<table><tr><td>热处理制度</td><td>θ/ C</td><td>σb/ MPa</td><td>σP0.2/ MPa</td><td>δ5/%</td><td>ψ/%</td></tr><tr><td rowspan="2">1065℃,4h,油冷 +760℃,16h,空冷</td><td>20</td><td>1411</td><td>1098</td><td>22.6</td><td>30.8</td></tr><tr><td>800</td><td>1019</td><td>881</td><td>29.9</td><td>52.4</td></tr><tr><td rowspan="2">1080℃,4h,油冷 +760℃,16h,空冷</td><td>20</td><td>1431</td><td>1098</td><td>22.0</td><td>26.0</td></tr><tr><td>800</td><td>1009</td><td>835</td><td>32.3</td><td>42.3</td></tr><tr><td rowspan="2">1100℃,4h,油冷 +760℃,16h,空冷</td><td>20</td><td>1387</td><td>1034</td><td>23.4</td><td>31.2</td></tr><tr><td>800</td><td>978</td><td>814</td><td>20.8</td><td>27.9</td></tr><tr><td rowspan="2">1120℃,4h,油冷 +760℃,16h,空冷</td><td>20</td><td>1284</td><td>860</td><td>23.4</td><td>22.8</td></tr><tr><td>800</td><td>957</td><td>751</td><td>21.8</td><td>24.1</td></tr></table>

图片摘要：该图主要展示 3 7[5]。
![](images/45e7d3a531653497ff56e662ebae6137813ce3a37d9088021fb8f11273f6c6dc.jpg)  
图3-3 不同温度的平均拉伸应力-应变曲线[8]

3.2.2.5 不同型材的拉伸性能见表3-8。  
3.2.2.6 冷轧板材不同温度拉伸性能见表3-9。  
3.2.2.7 固溶处理冷却方法对冷轧薄板室温拉伸性能的影响见表3-10。  
3.2.2.8 固溶保温时间和冷却方法对冷轧薄板高温拉伸性能的影响见表3-11。  
3.2.2.9 固溶和时效状态板材高温拉伸性能对比见表3-12。  
3.2.2.10 退火温度和淬火速度对板材室温拉伸性能影响见图3-4。

表3-8[5]  
表3-9  

<table><tr><td>型材规格/mm</td><td>热处理制度</td><td>θ/℃</td><td>σb/MPa</td><td>σP0.2/MPa</td><td>δ5/%</td><td>ψ/%</td></tr><tr><td rowspan="2">d22</td><td rowspan="6">1065℃,4h,空冷+760℃,16h,空冷</td><td>20</td><td>1396</td><td>1036</td><td>25.7</td><td>35.8</td></tr><tr><td>800</td><td>862</td><td>775</td><td>33.5</td><td>42.8</td></tr><tr><td rowspan="2">d50</td><td>20</td><td>1328</td><td>978</td><td>26.7</td><td>23.5</td></tr><tr><td>800</td><td>842</td><td>741</td><td>47.6</td><td>66.5</td></tr><tr><td rowspan="2">d90</td><td>20</td><td>1284</td><td>885</td><td>19.0</td><td>18.0</td></tr><tr><td>800</td><td>823</td><td>676</td><td>45.4</td><td>63.0</td></tr></table>

<table><tr><td>熔炼方法</td><td>品种规格/mm</td><td>热处理制度</td><td>θ/C</td><td>σb/MPa</td><td>δ5/%</td></tr><tr><td rowspan="8">真空感应</td><td rowspan="8">冷轧板材(δ1.5)</td><td rowspan="8">1180℃,30min,空冷+900℃,4h,空冷</td><td>20</td><td>1014</td><td>15.0</td></tr><tr><td>700</td><td>967</td><td>17.0</td></tr><tr><td>800</td><td>770</td><td>18.0</td></tr><tr><td>850</td><td>644</td><td>16.9</td></tr><tr><td>870</td><td>570</td><td>13.2</td></tr><tr><td>900</td><td>496</td><td>21.7</td></tr><tr><td>950</td><td>350</td><td>19.0</td></tr><tr><td>1000</td><td>179</td><td>39.7</td></tr></table>

表310  

<table><tr><td>热处理制度</td><td>θ/C</td><td>σb/MPa</td><td>σP0.2/MPa</td><td>δs/%</td></tr><tr><td>固溶1180℃,30min,空冷</td><td>20</td><td>1046</td><td>630</td><td>46.2</td></tr><tr><td>固溶1180℃,30min,水冷</td><td>20</td><td>818</td><td>370</td><td>62.2</td></tr></table>

表3-11[9]  
表3-12[9]  

<table><tr><td>固溶规范</td><td>时效规范</td><td>θ/C</td><td>σb/MPa</td><td>δs/%</td></tr><tr><td>1180℃,10min,空冷</td><td>900℃,4h,空冷</td><td>870</td><td>602</td><td>12.4</td></tr><tr><td>1180℃,30min,空冷</td><td>900℃,4h,空冷</td><td>870</td><td>574</td><td>12.0</td></tr><tr><td>1180℃,30min,水冷</td><td>900℃,4h,空冷</td><td>870</td><td>570</td><td>7.6</td></tr></table>

<table><tr><td rowspan="2">热处理制度</td><td>σb/MPa</td><td>δ5/%</td><td>σb/MPa</td><td>δ5/%</td><td>σb/MPa</td><td>δ5/%</td></tr><tr><td colspan="2">900℃</td><td colspan="2">950℃</td><td colspan="2">1000℃</td></tr><tr><td>1180℃,10min,空冷</td><td>573</td><td>10.3</td><td>381</td><td>19.4</td><td>186</td><td>32.4</td></tr><tr><td>1180℃,30min,空冷+900℃,4h,空冷</td><td>496</td><td>21.7</td><td>350</td><td>19.0</td><td>179</td><td>39.7</td></tr></table>

图片摘要：该图主要展示 3 12[9]。
![](images/65342a4232ffda9aa52dc8feede7bdaa8023039f5992895f6b94ce30441b0732.jpg)

图片摘要：该图主要展示 3 12[9]图3 4退火温度和淬火速度对合金室温屈服强度和塑性的影响[6] 3.2.3 压缩性能 3.2.3.1 3种。
![](images/9ce3f20c1653687db9fb65cdf13287573a3040612b3b4c27feeb893eb11d97e4.jpg)  
图3-4退火温度和淬火速度对合金室温屈服强度和塑性的影响[6]

# 3.2.3 压缩性能

3.2.3.1 3种应变速率下的室温和高温压缩应力-应变曲线见图3-5。

图3-5 压缩应力-应变曲线  
图片摘要：该图主要展示 3 5 压缩应力 应变曲线。
![](images/9a18ec20e460f8f9f3e4fad914124ef79ae943ec6e5d3930841660332e8727d9.jpg)  
(b) $-0.6\mathrm{mm} / \mathrm{mm} / \mathrm{min}$ ; (c) $-0.0006\mathrm{mm} / \mathrm{mm} / \mathrm{min}$ ;

薄板 $\delta 1.3\mathrm{mm}$ 热处理规范I；应变速率：(a)-6mm/mm/min;

3.2.3.2 不同受热时间对薄板室温和高温压缩屈服强度的影响见图3-6。  
3.2.3.3 板材于不同应变速率下的室温和高温压缩屈服强度见图3-7。

图片摘要：该图主要展示 3 7 应变速率对压缩屈服强度的影响。
![](images/2a2eb59413722385f0dfd143085333a3a26f1dfc7fdebc44eecbbab7186dfb65.jpg)  
$\delta 1.3\mathrm{mm}$ 板材，热处理规范

图片摘要：该图主要展示 3 7 应变速率对压缩屈服强度的影响。
![](images/09af72a523fea28454bb3d35d2f4ab75e026b8a6b776219f01fd37d9744034ac.jpg)  
薄板 $\delta 1.3\mathrm{mm}$ ；热处理规范！  
图3-7 应变速率对压缩屈服强度的影响  
图3-6 不同受热时间对压缩屈服强度的影响

# 3.2.4 冲击性能

3.2.4.1 不同温度的冲击韧性见表3-13。

表3-13[5]  

<table><tr><td rowspan="2">熔炼方法</td><td rowspan="2">品种规格/mm</td><td rowspan="2">热处理制度</td><td colspan="7">aKV/(kJ/m2)</td></tr><tr><td>20℃</td><td>650℃</td><td>700℃</td><td>750℃</td><td>800℃</td><td>850℃</td><td>900℃</td></tr><tr><td>真空感应加电渣</td><td rowspan="2">棒材(d22)</td><td rowspan="2">规范Ⅰ</td><td>240</td><td>310</td><td>330</td><td>350</td><td>350</td><td>370</td><td>460</td></tr><tr><td>真空感应加真空电弧</td><td>270</td><td>420</td><td>490</td><td>470</td><td>520</td><td>470</td><td>580</td></tr></table>

# 3.2.4.2 不同型材的室温冲击韧性见表3-14。

表3-14[5]  

<table><tr><td>型材规格/mm</td><td>热处理制度</td><td>aKV/(kJ/m²)</td></tr><tr><td>d22</td><td rowspan="2">1065℃,4h,空冷+760℃,16h,空冷</td><td>269</td></tr><tr><td>d90</td><td>389</td></tr><tr><td>d22</td><td rowspan="2">1089℃,4h,油冷+760℃,16h,空冷</td><td>333</td></tr><tr><td>d90</td><td>427</td></tr></table>

# 3.2.4.3 低温对棒材冲击韧性的影响见图3-8。

3.2.4.4 固溶处理冷却速度对室温和高温冲击韧性的影响见图3-9。

图片摘要：该图主要展示 3 14[5]。
![](images/fa4f627ce1374b2f7f2408353b8ba7b1a19f7b10ad07dd223630d08112fb1f56.jpg)  
图3-8 低温冲击韧性[7]

图片摘要：该图主要展示 3 8 低温冲击韧性[7]。
![](images/dc2b123b5c406b8dbb2bdacd982c868446c4a89bf11e0388ab494e93b6cc65c2.jpg)  
$\delta 5.5\mathrm{mm}$ 板材；热处理规范I；冷却速度：

1—水冷；2—11℃/min；3—42C/min；4—85℃/min

图3-9 固溶冷却速度对冲击韧性的影响[16]

3.2.4.5 榜材 $(d90\mathrm{mm}$ ，真空感应加真空电弧）预先经过 $1080^{\circ}C,4h$ ，油冷 $+760^{\circ}C,16h$ ，空冷处理后，在 $760^{\circ}C$ 下长期时效其室温硬度和冲击韧性的变化见表3-15。

表3-15  

<table><tr><td>760℃下时效时间/h</td><td>HBS</td><td>HRC</td><td>aKV/(kJ/m²)</td></tr><tr><td>100</td><td>355</td><td>38.25</td><td>175</td></tr><tr><td>300</td><td>370</td><td>39.75</td><td>135</td></tr><tr><td>500</td><td>378</td><td>40.88</td><td>110</td></tr><tr><td>1200</td><td>379</td><td>40.88</td><td>67.5</td></tr></table>

3.2.4.6 扭转与剪切性能 受热时间对板材室温和高温抗剪强度的影响见图3-10。

3.3 持久和蠕变性能

3.3.1 高温持久性能

3.3.1.1 榜材和板材不同温度的持久强度见表3-16。

图3-10 受热时间对抗剪强度的影响  
图片摘要：该图主要展示 3 10 受热时间对抗剪强度的影响。
![](images/552a9194a11557d47bfa9f0a08bb365c9b272f8347f08011581d60223b44915d.jpg)  
$\delta 1.3\mathrm{mm}$ 板材，热处理规范；加热时间：  
0-0.5h;△-10h;●-100h;V-1000h

表3-16[5,9]  

<table><tr><td rowspan="2">熔炼方法</td><td rowspan="2">品种规格/mm</td><td rowspan="2">热处理制度</td><td rowspan="2">θ/℃</td><td>σ2</td><td>σ10</td><td>σ50</td><td>σ100</td><td>σ200</td><td>σ500</td><td>σ100H</td></tr><tr><td colspan="7">MPa</td></tr><tr><td rowspan="3">真空感应加电渣</td><td rowspan="3">棒材(d22)</td><td rowspan="3">1065℃,4h,空冷+760℃,16h,空冷</td><td>760</td><td>680</td><td>550</td><td>440</td><td>410</td><td>370</td><td>-</td><td>-</td></tr><tr><td>800</td><td>570</td><td>420</td><td>300</td><td>260</td><td>230</td><td>-</td><td>320</td></tr><tr><td>850</td><td>370</td><td>250</td><td>165</td><td>140</td><td>120</td><td>-</td><td>-</td></tr><tr><td rowspan="3">真空感应加真空电弧</td><td rowspan="3">棒材(d22)</td><td rowspan="3">1065℃,4h,空冷+760℃,16h,空冷</td><td>760</td><td>700</td><td>560</td><td>450</td><td>410</td><td>370</td><td>-</td><td>-</td></tr><tr><td>800</td><td>580</td><td>420</td><td>300</td><td>260</td><td>230</td><td>-</td><td>400</td></tr><tr><td>850</td><td>400</td><td>290</td><td>210</td><td>180</td><td>160</td><td>-</td><td>-</td></tr><tr><td rowspan="6">真空感应</td><td rowspan="6">板材(δ1.5)</td><td rowspan="6">1180℃,30min,空冷+900℃,4h,空冷</td><td>800</td><td>-</td><td>410</td><td>-</td><td>300</td><td>-</td><td>235</td><td>-</td></tr><tr><td>850</td><td>-</td><td>300</td><td>-</td><td>205</td><td>-</td><td>155</td><td>-</td></tr><tr><td>870</td><td>-</td><td>265</td><td>-</td><td>180</td><td>-</td><td>130</td><td>-</td></tr><tr><td>900</td><td>-</td><td>215</td><td>-</td><td>135</td><td>-</td><td>95</td><td>-</td></tr><tr><td>950</td><td>-</td><td>145</td><td>-</td><td>85</td><td>-</td><td>50</td><td>-</td></tr><tr><td>1000</td><td>-</td><td>90</td><td>-</td><td>40</td><td>-</td><td>-</td><td>-</td></tr></table>

3.3.1.2 真空感应熔炼加电渣重熔棒材的持久应力-寿命曲线见图3-11。

图片摘要：该图主要展示 3 16[5,9]。
![](images/67471ab3260113f506fa29e63e426bd570071bfcea2c19d43d7ffb48cca2604c.jpg)  
图3-11 真空感应加电渣重熔 $d22\mathrm{mm}$ 轧棒持久应力-寿命曲线[5]

3.3.1.3 真空感应熔炼加真空电弧重熔棒材的持久应力-寿命曲线见图3-12。

图片摘要：该图主要展示 3 11 真空感应加电渣重熔 轧棒持久应力 寿命曲线[5]。
![](images/9da102ad880f72f6c30536d9e0713e8c45bb522f98ec360f245099863f0cece1.jpg)  
图3-12 真空感应加真空电弧 $d22\mathrm{mm}$ 榜材持久应力-寿命曲线[5]

3.3.1.4 真空感应熔炼冷轧薄板的热强参数综合曲线见图3-13。

3.3.1.5 真空感应加真空电弧工艺冶炼的棒材 $(d90\mathrm{mm})$ 预先经过 $1080^{\circ}\mathrm{C},4\mathrm{h}$ ，油冷 $+760^{\circ}\mathrm{C},16\mathrm{h}$ 空冷处理，再经 $760^{\circ}\mathrm{C}$ 下长期时效后高温持久性能的变化见表3-17。

表3-17  

<table><tr><td rowspan="2">760C下时效时间/h</td><td rowspan="2">σ/MPa</td><td rowspan="2">θ/C</td><td colspan="3">持久性能</td></tr><tr><td>t/h</td><td>δ/%</td><td>ψ/%</td></tr><tr><td>100</td><td rowspan="4">1177</td><td rowspan="4">550</td><td>32</td><td>17.8</td><td>15.7</td></tr><tr><td>300</td><td>233</td><td>25.0</td><td>22.6</td></tr><tr><td>500</td><td>308未断</td><td>-</td><td>-</td></tr><tr><td>1200</td><td>272</td><td>24.1</td><td>22.5</td></tr><tr><td>100</td><td rowspan="4">824</td><td rowspan="4">650</td><td>221</td><td>4.4</td><td>3.5</td></tr><tr><td>300</td><td>307</td><td>12.4</td><td>15.4</td></tr><tr><td>500</td><td>163</td><td>24.8</td><td>46.8</td></tr><tr><td>1200</td><td>97</td><td>28.4</td><td>52.8</td></tr><tr><td>100</td><td rowspan="4">471</td><td rowspan="4">760</td><td>85</td><td>28.8</td><td>61.8</td></tr><tr><td>300</td><td>84</td><td>42.0</td><td>59.2</td></tr><tr><td>500</td><td>87</td><td>49.0</td><td>64.2</td></tr><tr><td>1200</td><td>89</td><td>36.8</td><td>52.5</td></tr></table>

图片摘要：该图主要展示 3 17。
![](images/2a0216f1b3da5395a0e2d1960d160769c77e55c21f8a2cb35dbf41b55b5e2cd3.jpg)  
图3-13 $\delta 1.5\mathrm{mm}$ 板材热强参数综合曲线[9]

3.3.1.6 环形件经 $1080^{\circ}\mathrm{C}, 1.5\mathrm{h}$ , 空冷 $+1120^{\circ}\mathrm{C}, 1\mathrm{h}$ , 空冷 $+900^{\circ}\mathrm{C}, 4\mathrm{h}$ , 空冷处理后不同温度的持久强度见表3-18; 持久应力-寿命曲线见图3-14; 热强参数综合曲线见图3-15。

表3-18[1]
