Repository: C-zj02/CFD-claw

<div align="center">

**English** | [中文](#中文版) | [Français](README_FR.md) | [Русский](README_RU.md) | [हिन्दी](README_HI.md) | [العربية](README_AR.md) | [Português](README_PT.md)

# 🚀 Claude Code Python

**A Complete Python Reimplementation Based on Real Claude Code Source**

*From TypeScript Source → Rebuilt in Python with ❤️*

***
**🔥 Active Development • New Features Weekly 🔥**

</div>

***

## 🎯 What is This?

**Clawd Code** is a **complete Python rewrite** of Claude Code, based on the **real TypeScript source code**.

File: RAG-data/中国航空材料手册(第2版) 第3卷 铝合金 镁合金001-200.pdf-1f07f8f8-ec6d-4293-bd10-b0e628ef4bdf.md (part 2 of 11)
# 中国航空材料手册
<table><tr><td rowspan="3">品种</td><td rowspan="3">牌号</td><td rowspan="3">状态</td><td rowspan="3">δ/mm</td><td colspan="5">σb</td><td rowspan="3">δ&#x27;</td><td rowspan="3">n</td><td rowspan="3">来源</td></tr><tr><td>X</td><td>min</td><td>max</td><td>s</td><td>C&#x27;</td></tr><tr><td colspan="5">MPa</td></tr><tr><td rowspan="24">板材</td><td rowspan="24">1035</td><td>HX4</td><td>1.0</td><td>129</td><td>120</td><td>143</td><td>6.16</td><td>0.048</td><td>7.8</td><td>100</td><td>-</td></tr><tr><td rowspan="2">HX8</td><td>1.0</td><td>189</td><td>178</td><td>197</td><td>5.88</td><td>0.03</td><td>4.8</td><td>33</td><td>-</td></tr><tr><td>1.5</td><td>172</td><td>158</td><td>191</td><td>6.08</td><td>0.03</td><td>5.7</td><td>73</td><td>-</td></tr><tr><td rowspan="4">O</td><td>0.3~4.0</td><td>78.9</td><td>72.6</td><td>86.6</td><td>4.02</td><td>0.03</td><td>10</td><td>100</td><td>-</td></tr><tr><td>0.4</td><td>86</td><td>84.5</td><td>87.5</td><td>-</td><td>-</td><td>38.6</td><td>100</td><td>-</td></tr><tr><td>2.0</td><td>75</td><td>73.8</td><td>76.5</td><td>-</td><td>-</td><td>46.1</td><td>100</td><td>-</td></tr><tr><td>6.0~8.0</td><td>77</td><td>71.4</td><td>87.2</td><td>-</td><td>-</td><td>38.6</td><td>18</td><td>-</td></tr><tr><td rowspan="3">HX4</td><td>0.3~4.0</td><td>129</td><td>111</td><td>159</td><td>13.2</td><td>0.102</td><td>14.6</td><td>100</td><td>-</td></tr><tr><td>0.5</td><td>148</td><td>145</td><td>151</td><td>-</td><td>-</td><td>9.5</td><td>100</td><td>-</td></tr><tr><td>2.0~4.0</td><td>125</td><td>116</td><td>141</td><td>-</td><td>-</td><td>10.0</td><td>200</td><td>-</td></tr><tr><td rowspan="2">HX8</td><td>0.3~4.0</td><td>190</td><td>169</td><td>205</td><td>9.21</td><td>0.048</td><td>4.2</td><td>100</td><td>-</td></tr><tr><td>0.5~4.0</td><td>175</td><td>134</td><td>211</td><td>-</td><td>-</td><td>4.6</td><td>150</td><td>-</td></tr><tr><td rowspan="2">H112</td><td>6.0</td><td>105</td><td>-</td><td>-</td><td>-</td><td>-</td><td>29.3</td><td>80</td><td>-</td></tr><tr><td>10.0</td><td>83</td><td>-</td><td>-</td><td>-</td><td>-</td><td>35.2</td><td>100</td><td>-</td></tr><tr><td>O</td><td>2.0</td><td>79</td><td>-</td><td>-</td><td>-</td><td>-</td><td>12.7</td><td>60</td><td>-</td></tr><tr><td rowspan="3">HX4</td><td>0.3~4.0</td><td>121</td><td>82</td><td>119</td><td>20.8</td><td>0.172</td><td>16.6</td><td>100</td><td>-</td></tr><tr><td>0.5</td><td>132</td><td>121</td><td>134</td><td>-</td><td>-</td><td>7.5</td><td>100</td><td>-</td></tr><tr><td>2.0</td><td>124</td><td>-</td><td>-</td><td>-</td><td>-</td><td>11.3</td><td>70</td><td>-</td></tr><tr><td rowspan="2">HX8</td><td>0.3~4.0</td><td>192</td><td>169</td><td>205</td><td>9.21</td><td>0.048</td><td>4.2</td><td>100</td><td>-</td></tr><tr><td>0.5~2.0</td><td>200</td><td>166</td><td>211</td><td>-</td><td>-</td><td>4.14</td><td>100</td><td>-</td></tr><tr><td rowspan="2">O</td><td>0.5</td><td>80</td><td>-</td><td>-</td><td>-</td><td>-</td><td>40.1</td><td>90</td><td>-</td></tr><tr><td>2.0~4.0</td><td>82</td><td>79.4</td><td>85</td><td>-</td><td>-</td><td>36.9</td><td>120</td><td>-</td></tr><tr><td rowspan="2">HX4</td><td>0.5~0.7</td><td>135</td><td>120</td><td>145</td><td>-</td><td>-</td><td>10.7</td><td>200</td><td>-</td></tr><tr><td>HX8</td><td>0.4</td><td>215</td><td>-</td><td>-</td><td>-</td><td>3.8</td><td>60</td><td>-</td></tr></table>

1为 $\hat{c}_{\cdot}$ 数据。

表3-4  

<table><tr><td rowspan="3">品种</td><td rowspan="3">牌号</td><td rowspan="3">状态</td><td rowspan="3">d·mm</td><td colspan="5">σ1</td><td rowspan="3">δ′%</td><td rowspan="3">n</td><td rowspan="3">来源</td></tr><tr><td>X</td><td>min</td><td>max</td><td>s</td><td rowspan="2">C1</td></tr><tr><td colspan="4">MPa</td></tr><tr><td rowspan="5">棒材</td><td rowspan="3">1050A</td><td rowspan="5">H112</td><td>20</td><td>83</td><td>78.3</td><td>89.4</td><td></td><td>-</td><td>40.8</td><td>10</td><td>-</td></tr><tr><td>70~185</td><td>100</td><td>95.0</td><td>104</td><td></td><td>-</td><td>36.2</td><td>12</td><td>-</td></tr><tr><td>130×130</td><td>94</td><td>57.0</td><td>108</td><td>11.9</td><td>0.127</td><td>42.8</td><td>70</td><td>-</td></tr><tr><td>1035</td><td>20~100</td><td>72</td><td>65.0</td><td>79.5</td><td></td><td>-</td><td>42.4</td><td>22</td><td>-</td></tr><tr><td>8A06</td><td>20~50</td><td>98</td><td>-</td><td></td><td>-</td><td>-</td><td>38.8</td><td>4</td><td>-</td></tr></table>

表3-5  

<table><tr><td rowspan="2">品种</td><td rowspan="2">牌号</td><td rowspan="2">状态</td><td rowspan="2">壁厚δ/mm</td><td colspan="3">σb/MPa</td><td rowspan="2">δ/%</td><td rowspan="2">n</td></tr><tr><td>X̄</td><td>min</td><td>max</td></tr><tr><td>管材</td><td>1035</td><td>H112</td><td>20</td><td>6</td><td>-</td><td>-</td><td>40.5</td><td>1</td></tr><tr><td rowspan="3">冷拉管</td><td>1035</td><td>O</td><td>1.0</td><td>81</td><td>-</td><td>-</td><td>26.3</td><td>6</td></tr><tr><td>1050A</td><td>HX8</td><td>1.0</td><td>140</td><td>124</td><td>155</td><td>8.2</td><td>10</td></tr><tr><td>8A06</td><td>O</td><td>1.0</td><td>81</td><td>73.2</td><td>89.0</td><td>31.7</td><td>10</td></tr></table>

表3-6  

<table><tr><td rowspan="2">品种</td><td rowspan="2">牌号</td><td rowspan="2">状态</td><td rowspan="2">d/mm</td><td colspan="3">σb/MPa</td><td rowspan="2">δ/%</td><td rowspan="2">n</td></tr><tr><td>X̄</td><td>min</td><td>max</td></tr><tr><td rowspan="2">线材</td><td>1050A</td><td rowspan="2">HX8</td><td rowspan="2">2.0</td><td>92</td><td>91.6</td><td>92.5</td><td>-</td><td>10</td></tr><tr><td>1035</td><td>91</td><td>91.0</td><td>91.6</td><td>-</td><td>10</td></tr></table>

表3-7  

<table><tr><td rowspan="2">品种</td><td rowspan="2">牌号</td><td rowspan="2">状态</td><td rowspan="2">δ/mm</td><td colspan="3">σb/MPa</td><td rowspan="2">δ/%</td><td rowspan="2">n</td></tr><tr><td>X</td><td>min</td><td>max</td></tr><tr><td rowspan="3">箔材</td><td rowspan="3">1050A</td><td rowspan="3">0</td><td>0.1</td><td>98</td><td>-</td><td rowspan="3">98.2</td><td>9.4</td><td>5</td></tr><tr><td>0.2</td><td>93</td><td>83.7</td><td>20.1</td><td>0</td></tr><tr><td>0.22</td><td>91</td><td>-</td><td>15.4</td><td>-</td></tr></table>

3.2.2 冲击性能 纯铝铸态时的冲击韧性为 $137\mathrm{kJ} / \mathrm{m}^{2}$   
3.2.3 扭转剪切性能 剪切强度见表3-8。  
3.3 持久和蠕变性能  
3.4 疲劳性能  
3.4.1 高周疲劳 见表3-9。  
3.5 弹性性能  
3.5.1 弹性模量 见表3-10。  
3.5.2 剪切模量 $G = 26\mathrm{GPa}^{14}$   
3.5.3 泊松比 $\mu = 0.31^{2}$

表3.8  

<table><tr><td>状态</td><td>τ/MPa</td></tr><tr><td>()</td><td>59</td></tr><tr><td>HX8</td><td>98</td></tr></table>

表3-92  

<table><tr><td colspan="2">品 种</td><td>状态</td><td>N, 制</td><td>σ, MPa</td></tr><tr><td rowspan="2" colspan="2">板材</td><td>()</td><td>5×10^6</td><td>34</td></tr><tr><td>HX8</td><td>5×10^5</td><td>17.2</td></tr></table>

$\mathbb{O}$ 疲劳极限 $\sigma_{*}$ 是由旋转试件受悬臂弯曲时测定的  
$\sigma_{1}$ 的大小在给定情况下与冷作硬化程度有关.

表3-10  

<table><tr><td>品种</td><td>δ或d&#x27;mm.</td><td>状态</td><td>取样方向</td><td>试验温度</td><td>F&#x27; (104)</td></tr><tr><td></td><td></td><td>O.HX8</td><td></td><td>20</td><td>73</td></tr><tr><td rowspan="5">所有</td><td rowspan="5">所有</td><td rowspan="5">O</td><td rowspan="5">L.L1</td><td>20</td><td>74</td></tr><tr><td>100</td><td>75</td></tr><tr><td>150</td><td>76</td></tr><tr><td>200</td><td>77</td></tr><tr><td>250</td><td>78</td></tr></table>

# 4 组织结构

# 4.1 相变温度

4.2 时间-温度-组织转变曲线  
4.3 合金组织结构 纯铝中常见杂质为铁和硅。铁在铝中的溶解度很小。铁在铝中可能是Fe-Al相存在，在共晶温度时硅可在铝中溶解至 $1.6\%$ 。随着温度下降，其溶解度剧烈下降，当铝中同时存在铁、硅杂质时，常见有两种三元相： $\alpha (\mathrm{Fe - Si - Al})$ 和 $\beta (\mathrm{Fe - Si - Al})$ ，这些相在铸态时呈针状。

# 5 工艺性能与要求

5.1 成形性能 冷态、热态工艺塑性都很好。冷态时的变形率可达 $75\%$ ，热态时大于 $90^{\circ}$ 变形温度为 $260 \sim 510^{\circ} \mathrm{C}$ 。  
5.2 焊接性能 气焊、氢原子焊和接触焊的性能良好  
5.3 零件热处理工艺  
5.4 表面处理工艺 同一般铝合金，  
5.5 切削加工与磨削性能 纯铝的切削加工及磨削加工性能不好。

# 6 功能考核试验

# 7 使用建议

选用.

# 参考文献

1 CnpabouHK No malHHoCTpOHTe.BoHbM MaTePha.JAM, PNO2, HcI pc.I HorpyDDA-AekoeBa C.H.MAIITI3.1950. cI p. 12   
2BHIM.航空材料手册，第二册：有色合金，1965.16、17  
3 Cmipn H, H Iipnnlne TUBTHc Mea.1111111111111111111111111111111 1956   
1 西南铝加工厂，工业生产检验数据：艾铝1286.1986  
5 东北轻合金加工厂，工业生产检验数据：变得1086.1986  
6 东北轻合金有限责任公司. 工业生产检验数据: 铝镁合金 0699.1999  
7 西南铝加工厂. 工业生产检验数据: 铝镁合金 13-99.1999  
8 BocHap A.A. MetaIIOBelleHue,MetaLly pHaHaIar.1956.cpt.394\~396

# 2A01

# 1 概述

2A01合金是铝铜-镁系硬铅型合金。固溶热处理自然时效强化，用于制造中等强度和工作温度不超过 $100^{\circ}C$ 的结构用铆钉。室温下塑性较好，铆钉在固溶热处理、自然时效后使用，不受热处理后停留时间的限制。

2A11合金耐腐蚀性能差，铆钉施铆前须经硫酸阳极化，并用重铬酸钾填充氧化膜。

1.1 材料牌号 2A01。  
1.2 相近牌号 118（俄罗斯）  
1.3 材料的技术标准

GB/T3190-1996《变形铝及铝合金化学成分》

GB/T3196-1982《铆钉用铝及铝合金线材》

GJB2055-1994《铝及铝合金铆钉线材规范，

1.4 化学成分 化学成分按GB/T3190 1996，见表1-1。

表11  

<table><tr><td>Sr</td><td>Fe</td><td>Cu</td><td>Mn</td><td>Mg</td><td>Zn</td><td>Ti</td><td>其单个</td><td>其他合计</td><td>λ</td></tr><tr><td>0.50</td><td>0.50</td><td>2.2~3.0</td><td>0.20</td><td>0.20~0.50</td><td>0.10</td><td>0.15</td><td>0.05</td><td>0.10</td><td>余量</td></tr></table>

# 1.5 热处理制度

1.5.1 固溶热处理加自然时效 按HB/Z5126 1979《变形铝合金热处理》或按GJB1694 1993《变形铝合金热处理规范》。固溶热处理温度： $495\sim 505^{\circ}C$ ，保温 $20\sim 80\mathrm{min}$ ，在室温水中淬火。自然时效：室温下保持96h。  
1.5.2 退火 退火温度: $350 \sim 110^{\circ} \mathrm{C}$ , 保温 $1 \sim 3 \mathrm{~h}$ , 以不大于 $30^{\circ} \mathrm{C}, \mathrm{~h}$ 的冷却速度随炉至 $260^{\circ} \mathrm{C}$ 以下出炉空冷.  
1.6 品种规格与供应状态 线材直径 $d1.6 \sim 10\mathrm{mm}$ 。以冷作硬化状态成拥供应。

1.7 熔炼与铸造工艺一般采用增蜗炉、反射炉熔炼，用半连续法进行铸造。熔炼温度 $750^{\circ} \mathrm{C}$ ，铸造温度 $690 \sim 730^{\circ} \mathrm{C}$ 。  
1.8 应用概况与特殊要求 合金是一种老合金，目前在新机种上已较少使用，但在小型民用飞机上仍有使用。

# 2 物理及化学性能

# 2.1 热性能

2.1.1 热导率 见表2-1。  
2.1.2 比热容 见表2-2。

2.1.3 线膨胀系数 见表2-3。

2.2 密度 $\rho = 2.76\mathrm{g / cm^3}$   
2.3 电性能 电阻率 $\rho = 39\Omega \cdot \mathrm{m}$   
2.4 磁性能 无磁性  
2.5 化学性能

2.5.1 耐腐蚀性能 合金的耐腐蚀性能不高。

表21  

<table><tr><td rowspan="2">B C λ (W·(m·()))</td><td>25</td><td>100</td><td>200</td><td>300</td><td>1.1</td></tr><tr><td>16</td><td>172</td><td>180</td><td>184</td><td>1.2</td></tr></table>

表2-2  

<table><tr><td>θC</td><td>100</td><td>200</td><td>300</td><td>400</td></tr><tr><td>/(J/(kg·°C))</td><td>921</td><td>100</td><td>1089</td><td>1172</td></tr></table>

表23  

<table><tr><td>θ</td><td>C</td><td>-50~20</td><td>20~100</td><td>20~200</td><td>...</td></tr><tr><td>α</td><td>10</td><td>21.8</td><td>23.4</td><td>24.5</td><td>25.</td></tr></table>

加热超过100℃后，有晶间腐蚀倾向。铆钉铆入结构，应预先经硫酸阳极化和用重铬酸钾填充氧化膜。

# 3 力学性能

3.1 技术标准规定的性能 见表3-1。

表31  

<table><tr><td>技术标准</td><td>品种</td><td>试样状态</td><td>d/mm</td><td>τ,MPa小1</td></tr><tr><td>GB T 3196 1982</td><td>线材</td><td>T4</td><td>1.6~1</td><td>18.0</td></tr><tr><td>GB 2055 1994</td><td>线材</td><td>T4</td><td>1.6~1</td><td>1×6</td></tr></table>

# 3.2 室温及各种温度下的力学性能

3.2.1 硬度 T4状态线材，HBS70；（）状态线材，HBS38.

# 3.2.2 拉伸性能

3.2.2.1 宰温拉伸性能见表3-2和表3-3

表3-2  

<table><tr><td>品 种</td><td>试样状态</td><td>\( \sigma /\mathrm{{MPa}} \)</td><td>\( {\sigma }_{\mathrm{p},2}/\mathrm{{MPa}} \)</td><td>\( \delta \)</td></tr><tr><td rowspan="2">线 材</td><td>T4</td><td>294</td><td>167</td><td>1.4</td></tr><tr><td>(   )</td><td>157</td><td>59</td><td>2.0</td></tr></table>

表3-3  

<table><tr><td rowspan="2">品种</td><td rowspan="2">试样状态</td><td rowspan="2">d/mm</td><td colspan="3">σb/MPa</td><td rowspan="2">品种</td><td rowspan="2">试样状态</td><td rowspan="2">d/mm</td><td colspan="3">σb/MPa</td></tr><tr><td>min</td><td>max</td><td>X</td><td>min</td><td>max</td><td>V</td></tr><tr><td rowspan="6">线材</td><td rowspan="6">T4</td><td>1.6</td><td>191.0</td><td>229.0</td><td>209.5</td><td rowspan="6">线材</td><td rowspan="4">T4</td><td>1.6</td><td>208.0</td><td>212.0</td><td>31.0</td></tr><tr><td>2.0</td><td>-</td><td>-</td><td>211.0</td><td>5.0</td><td>203.0</td><td>219.0</td><td>30.0</td></tr><tr><td>2.5</td><td>207.0</td><td>211.0</td><td>208.3</td><td>6.0</td><td>-</td><td>-</td><td>32.0</td></tr><tr><td>2.6</td><td>-</td><td>-</td><td>210.0</td><td>-</td><td>-</td><td>-</td><td>32.0</td></tr><tr><td>3.0</td><td>209.0</td><td>220.0</td><td>214.0</td><td rowspan="2">T6</td><td>2.5</td><td>214.0</td><td>219.0</td><td>31.0</td></tr><tr><td>3.5</td><td>218.0</td><td>221.0</td><td>220.4</td><td>3.0</td><td>-</td><td>-</td><td>31.0</td></tr></table>

3.2.2.2 各种温度下的拉伸性能见表3-4。

表3-4  

<table><tr><td>品种</td><td>试样状态</td><td>d/mm</td><td>θ/°C</td><td>σ1MPa</td><td>σP0.2MPa</td><td>δ1/%</td><td>δ</td></tr><tr><td rowspan="4">线材</td><td rowspan="4">14</td><td rowspan="4">8</td><td>20</td><td>294</td><td>167</td><td>24</td><td>-</td></tr><tr><td>100</td><td>235</td><td></td><td>24</td><td>-</td></tr><tr><td>150</td><td>226</td><td></td><td>22</td><td>60</td></tr><tr><td>200</td><td>186</td><td></td><td>26</td><td>8</td></tr></table>

# 3.2.3 扭转与剪切性能

3.2.3.1 窄温剪切性能 合金线材的室温剪切强度 $\tau = 196\mathrm{MPa}^{\prime \prime}$   
3.2.3.2 高温剪切性能 见表3-5。

表35  

<table><tr><td>品种</td><td>试样状态</td><td>d/mm</td><td>θ/°C</td><td>τ/MPa</td><td>品种</td><td>试样状态</td><td>d/mm</td><td>θ/°C</td><td>τ/MPa</td></tr><tr><td rowspan="3">线材</td><td rowspan="3">T4</td><td rowspan="3">8</td><td>20</td><td>20.6</td><td rowspan="3">线材</td><td rowspan="3">T4</td><td rowspan="3">8</td><td>200</td><td>G</td></tr><tr><td>100</td><td>177</td><td>250</td><td>H18</td></tr><tr><td>150</td><td>167</td><td>300</td><td>H4</td></tr></table>

# 3.3 持久和蠕变性能

# 3.4 疲劳性能

# 3.5 弹性性能

3.5.1 弹性模量 $E = 70\mathrm{GPa}^{-1}$   
3.5.2 切变模量 $G = 27\mathrm{GPa}^{\prime \prime}$   
3.5.3 泊松比 $\mu = 0.31^{[1]}$ 。

# 4 组织结构

4.1 相变温度  
4.2 时间-温度-组织转变曲线  
4.3 合金组织结构 在退火状态下由 $\alpha-\mathrm{Al}, \mathrm{CuAl}_{2}, \mathrm{Mg}_{7} \mathrm{Si}, \mathrm{AlSiFe}$ 相组成，主要强化相是 $\mathrm{CuAl}$ 和 $\mathrm{Mg}, \mathrm{Si}$ 相。

# 5 工艺性能与要求

5.1 成形性能 合金热态塑性高。在室温下有足够塑性，可镦成多种形式的铆钉。铆钉经固溶热处理加自然时效后，具有良好的铆接性能。  
5.2 焊接性能 合金用点焊焊接良好。用2A01焊料进行气焊与氩弧焊焊接时，有形成结晶裂缝的倾向  
5.3零件热处理工艺按HB'Z5126-1979或GJB1694-1993固溶热处理宜采用硝盐槽加热。

铆钉应采用专用的铁丝网容器盛装. 铆钉摊厚不得超过 $20 \mathrm{~mm}$ , 装入槽后, 槽液温度不得低于下限, 以免产生粗大晶粒组织。淬火转移时间不得大于 $15 \mathrm{~s}$ , 以免降低耐腐蚀性能和剪切强度.

5.4 表面处理工艺 与一般铝合金同。  
5.5 切削加工及磨削性能 T4 状态下具有良好的切削加工性能。

# 参考文献

1 BHAM. 航空材料手册 第二册：有色合金，1965  
2 航空材料手册（上册）. 国防工业出版社，1972  
3柯罗伯涅夫II.Φ著，铝合金热处理，周家祥译．1961  
4 西北铝加工厂，工业生产检验数据：铝镁合金12-99.1999

# 2A02

# I 概述

2A02合金是铜-铜-镁系可热处理强化合金，在固溶热处理加工时有效，具有较高强度和塑性合金可在 $200\sim 300^{\circ}C$ 温度下使用，具有良好的抗热性，可制作涡轮喷气发动机压气机叶片等零件，合金总的腐蚀稳定性优于2A07合金。

1.1 材料牌号 2A02。  
1.2 相近牌号 B.I17（俄罗斯）。

1.3 材料的技术标准

GB/T3190-1996《变形铝及铝合金化学成分》

GB/T3191-1998《铝及铝合金挤压棒材》

GJB 2054 1994 《航空航天用铝合金棒材规范》

GJB 2351-1995《航空航天用铝合金锻件规范》

HB 5202 1982 《航空用铝及铝合金挤压棒材》

HB 5204-1982 《航空用铝合金锻件和模锻件》

1.4 化学成分 合金化学成分按GB/T3190--1996、见表1-1。

表1-1  

<table><tr><td rowspan="2">Si</td><td rowspan="2">Fe</td><td rowspan="2">Cu</td><td rowspan="2">Mn</td><td rowspan="2">Mg</td><td rowspan="2">Zn</td><td rowspan="2">Ti</td><td colspan="3">其他</td><td rowspan="2">Al</td></tr><tr><td>单个</td><td colspan="2">合计</td></tr><tr><td>3.30</td><td>1.30</td><td>2.6~3.2</td><td>0.45~0.7</td><td>1.0~2.0</td><td>0.10</td><td>0.15</td><td>0.05</td><td>0.40</td><td>余量</td><td></td></tr></table>

# 1.5 热处理制度

1.5.1固溶热处理加时效制度，按GB16.4-1993变形铝合金热处理规范或HB2012、1979《变形铝合金热处理》固溶热处理温度： $195\sim 195^{\circ}C$ ，水冷；人工时效： $165\sim 175^{\circ}C$ ，16h；另一时效制度为： $185\sim 195^{\circ}C$ ，24h，适用于耐腐蚀性要求高的制品。固溶热处理后保持塑性时间为 $2\sim 3h$ ，固溶热处理和人工时效之间间隔时间为小于3h或 $15\sim 100h$

1.5.2 退火按GJB1694-1993或HBZ5126-1979，退火温度： $350\sim 410$ （·保温 $\text{一} - \text{出}$ ，1）不大于 $50(\text{b})$ 的冷却速度随炉至 $260\mathrm{C}$ 以下出炉空冷

1.6 品种规格与供应状态 见表1-2.

表1-2  

<table><tr><td>技术标准</td><td>品种</td><td>供应状态</td><td>d mm</td></tr><tr><td>GB/T 5191-1998</td><td rowspan="2">挤压棒材</td><td rowspan="2">F</td><td rowspan="2">21</td></tr><tr><td>HB 202-1982</td></tr><tr><td></td><td>圆棒</td><td></td><td>7.4</td></tr><tr><td>GB/T 204-1994</td><td>方棒,六角棒</td><td>F.T6</td><td>-</td></tr><tr><td>GB/T 231-1995</td><td rowspan="2">自由锻件,模锻件</td><td rowspan="2">T4</td><td rowspan="2">按协议</td></tr><tr><td>HB 5204-1982</td></tr></table>

1.7 熔炼与铸造工艺 一般采用坩埚、反射炉熔炼，用半连续法进行铸造。熔炼温度 $700 \sim 750^{\circ} \mathrm{C}$ 铸造温度 $710 \sim 740^{\circ} \mathrm{C}$ 。  
1.8 应用概况与特殊要求 该合金用于制造工作温度为 $200 \sim 300^{\circ} \mathrm{C}$ 的涡轮喷气发动机轴间压气机叶片和其他零件。长期使用经验表明，经 $170^{\circ} \mathrm{C}$ 人工时效的叶片，由于有剥落腐蚀倾向，不宜在海洋性气氛中工作。采用 $190^{\circ} \mathrm{C}$ 人工时效制度，可以克服这个缺点。

# 2 物理及化学性能

# 2.1 热性能

2.1.1 熔化温度范围 合金开始熔化温度为 $510^{\circ}C$   
2.1.2 热导率 见表2-1、  
2.1.3 比热容 见表2-2。  
2.1.4 线膨胀系数 见表23、  
2.2 密度 $\rho = 2.75\mathrm{g / cm}$

表2-1  

<table><tr><td>θ</td><td>2.5</td><td>100</td><td>700</td><td>300</td><td>...</td></tr><tr><td>λc(W(m·s))</td><td>1.64</td><td>142</td><td>151</td><td>174</td><td>1-2</td></tr></table>

表2-2  

<table><tr><td>d&#x27; (C)</td><td>100</td><td>150</td><td>200</td><td>250</td><td>300</td><td>s&#x27;</td><td>t&#x27;</td></tr><tr><td>v&#x27; (J (kg·s))</td><td>837</td><td>879</td><td>921</td><td>921</td><td>921</td><td>m&#x27;</td><td>m&#x27;</td></tr></table>

表2-3  

<table><tr><td>θ</td><td>20~100</td><td>20~200</td><td>20~300</td><td>100~200</td><td>200~300</td><td>300~400</td><td>水源</td></tr><tr><td rowspan="2">a[10-1]</td><td>23.6</td><td>24.1</td><td>25.1</td><td>24.6</td><td>26.7</td><td>27.5</td><td></td></tr><tr><td>23.6</td><td>25.2</td><td>26</td><td>24.8</td><td>26.2</td><td>26.9</td><td></td></tr></table>

注：1 来自[3]的数据，凡20C实际上均是在 $25\sim 28$ （下完成的。  
2 来自[1]的数据， $300 \sim 400^{\circ}C$ 栏实际上为 $3.50 \sim 450^{\circ}C$

2.3 电性能 电阻率 $\rho = 5\mathrm{S}\Omega \cdot \mathrm{m}$   
2.4 磁性能 无磁性。

# 3 力学性能

3.1 技术标准规定的性能 见表3-1。  
3.2 宰温及各种温度下的力学性能  
3.2.1 硬度 直径 $d22\mathrm{mm}$ 的棒材，在T6状态下HBS135。

表3-1  

<table><tr><td rowspan="2">技术标准</td><td rowspan="2">品种</td><td rowspan="2">D/mm</td><td rowspan="2">试样状态</td><td rowspan="2">试样方向</td><td>σb/MPa</td><td>σm2/MPa</td><td>δ1/%</td><td>Hb</td></tr><tr><td colspan="4">不小</td></tr><tr><td>GB/T 3194-1998</td><td>挤压棒材</td><td>所有直径</td><td>T6</td><td>L</td><td>130</td><td>275</td><td>10</td><td></td></tr><tr><td>GJB 2654 1992</td><td rowspan="2">挤压棒材</td><td rowspan="2">≤240</td><td rowspan="2">T6</td><td rowspan="2">J</td><td rowspan="2">130</td><td rowspan="2">275</td><td rowspan="2">10</td><td></td></tr><tr><td>HB 5202 1982</td><td></td></tr><tr><td>GJB 2351-1995</td><td rowspan="2">自由锻件模锻件</td><td rowspan="2">按协议</td><td rowspan="2">T6</td><td rowspan="2">L</td><td rowspan="2">390</td><td rowspan="2">255</td><td rowspan="2">10</td><td></td></tr><tr><td>HB 5204 1982</td><td></td></tr></table>

注：1 GB/T3191--1998规定： $d > 150\mathrm{mm}$ 的棒材，其力学性能附报告单。  
2 如需方要求，高温持久性能应满足下列要求：在温度 $270\mathrm{C} + 3\mathrm{C}$ ，应力63.7MPa下保持时间应等于或大于100h，或在应力78.5MPa下保持时间等于或大于50h。如在应力78.5MPa条件下不合格，则以63.7MPa下的试验结果为最终判据。

# 3.2.2 拉伸性能

3.2.2.1 室温拉伸性能见表 $3 - 2\sim$ 表34。

表32  

<table><tr><td rowspan="2">品种</td><td rowspan="2">状态</td><td rowspan="2">规格d/mm</td><td colspan="3">σb/MPa</td><td colspan="3">σb/MPa</td><td colspan="3">δ1/°C</td></tr><tr><td>min</td><td>max</td><td>X</td><td>min</td><td>max</td><td>X</td><td>min</td><td>max</td><td>V</td></tr><tr><td rowspan="3">棒材</td><td rowspan="3">T6</td><td>31</td><td>500</td><td>545</td><td>514.3</td><td>305</td><td>430</td><td>360.7</td><td>10</td><td>20</td><td>1.</td></tr><tr><td>33</td><td>500</td><td>570</td><td>525.3</td><td>335</td><td>440</td><td>366.3</td><td>11</td><td>18</td><td>1.</td></tr><tr><td>36</td><td>495</td><td>555</td><td>522.4</td><td>335</td><td>380</td><td>358.4</td><td>11</td><td>20</td><td>1.</td></tr></table>

表33  
表34  

<table><tr><td rowspan="2">品种</td><td rowspan="2">状态</td><td rowspan="2">d: mm</td><td colspan="5">σs</td><td colspan="6">σ1</td></tr><tr><td>X</td><td>min</td><td>max</td><td>cV</td><td>X</td><td>min</td><td>max</td><td>cV</td><td>X</td><td>min</td><td>max</td></tr><tr><td>挤压棒材</td><td>固溶处理+170℃ 16h</td><td>22</td><td>513</td><td>473</td><td>537</td><td>16</td><td>0.03</td><td>355</td><td>310</td><td>289</td><td>17</td><td>0.047</td><td>15</td></tr></table>

<table><tr><td>品种</td><td>状态</td><td>规格/mm</td><td>试样方向</td><td>σb/MPa</td><td>σpa/MPa</td><td>δ</td></tr><tr><td rowspan="3">挤压带材</td><td rowspan="3">T6</td><td rowspan="3">截面60×110</td><td>L</td><td>310</td><td>338</td><td>17</td></tr><tr><td>LT</td><td>136</td><td>291</td><td>1</td></tr><tr><td>ST</td><td>156</td><td>291</td><td>11</td></tr><tr><td>模锻件</td><td>T6</td><td>压气机叶片</td><td>L</td><td>412-441</td><td>-</td><td>1</td></tr></table>

3.2.2.2 各种温度下的力学性能见表3-5，表36。

表35  

<table><tr><td rowspan="2">品种</td><td rowspan="2">状态</td><td rowspan="2">规格/mm</td><td rowspan="2">θ/°C</td><td colspan="3">光滑试样</td><td colspan="2">缺口试样</td></tr><tr><td>σb/MPa</td><td>δ/%</td><td>ψ/%</td><td>σb′/MPa</td><td>ψ′</td></tr><tr><td rowspan="3">挤压带材</td><td rowspan="3">T6</td><td rowspan="3">截面30×130</td><td>+20</td><td>482</td><td>10.7</td><td>19.5</td><td>624</td><td>1.</td></tr><tr><td>-40</td><td>493</td><td>12.5</td><td>23.1</td><td>658</td><td>1.</td></tr><tr><td>-70</td><td>515</td><td>12.1</td><td>21.7</td><td>670</td><td>3.5</td></tr></table>

表36  

<table><tr><td>品种</td><td>状态</td><td>规格/mm</td><td>θ(°)</td><td>σ1 MPa</td><td>σ1 - MPa</td><td>σpa - MPa</td><td>ε, %</td><td>φ</td></tr><tr><td rowspan="7">挤压带材</td><td rowspan="7">T6</td><td rowspan="7">截面30×150</td><td>20</td><td>491</td><td>274</td><td>325</td><td>13.0</td><td>20</td></tr><tr><td>100</td><td>171</td><td>247</td><td>288</td><td>15.6</td><td>20</td></tr><tr><td>150</td><td>428</td><td>268</td><td>296</td><td>16.1</td><td>20</td></tr><tr><td>200</td><td>374</td><td>228</td><td>271</td><td>16.1</td><td>30</td></tr><tr><td>250</td><td>336</td><td>228</td><td>168</td><td>16.9</td><td>30</td></tr><tr><td>300</td><td>171</td><td>94</td><td>112</td><td>21.5</td><td>30</td></tr><tr><td>350</td><td>108</td><td>2</td><td>52</td><td>27.6</td><td>30</td></tr></table>

# 3.2.3 冲击性能 见表3-7

表3-7  

<table><tr><td>品种</td><td>状态</td><td colspan="2">规格/mm</td><td>θx</td><td>a1(1)</td></tr><tr><td rowspan="3">挤压带材</td><td rowspan="3">T6</td><td rowspan="3" colspan="2">截面30~430</td><td>20</td><td>1.5</td></tr><tr><td>40</td><td>1.5</td></tr><tr><td>70</td><td>2.0</td></tr></table>

# 3.3 持久和蠕变性能

3.3.1 高温持久性能 见表3-8、图3-1～图3-6  
3.3.2 高温蠕变性能 见表3-9  
3.3.3 室温疲劳性能 见表310和图 $3 - 7\sim$ 图3-10。

表38  

<table><tr><td>品种</td><td>状态</td><td>规格/mm</td><td>\( \theta \) C</td><td>\( {\sigma }_{2}/\mathrm{{MPa}} \)</td><td>\( {\sigma }_{1} \)/MPa</td><td>\( {\sigma }_{1}/\mathrm{{MPa}} \)</td><td>\( {\sigma }_{1} \cdot  \mathrm{{MPa}} \)</td><td>\( {\sigma }_{2}/\mathrm{{MPa}} \)</td><td>\( {\sigma }_{2}/\mathrm{{MPa}} \)</td><td>\( {\sigma }_{2} \cdot  \mathrm{{MPa}} \)</td><td>\( {\sigma }_{3} \) /MPa</td><td>\( {\sigma }_{3} \cdot  \mathrm{{MPa}} \)</td><td>\( {\sigma }_{3} \) /MPa</td></tr><tr><td rowspan="6">挤压带材</td><td rowspan="6">16</td><td rowspan="3">截面</td><td>200</td><td></td><td>116</td><td>186</td><td>177</td><td>167</td><td>19.5</td><td></td><td></td><td></td><td></td></tr><tr><td>230</td><td>157</td><td>137</td><td>127</td><td>123</td><td>118</td><td>14.8</td><td></td><td></td><td></td><td></td></tr><tr><td>250</td><td>137</td><td>113</td><td>98</td><td>93</td><td>88</td><td>88</td><td></td><td></td><td></td><td></td></tr><tr><td rowspan="3">\( {30} \times {130} \)</td><td>270</td><td>108</td><td>93</td><td>78</td><td>69</td><td>61</td><td>53</td><td></td><td></td><td></td><td></td></tr><tr><td>300</td><td>69</td><td>64</td><td>51</td><td>49</td><td>44</td><td>49</td><td></td><td></td><td></td><td></td></tr><tr><td>320</td><td>49</td><td>41</td><td>31</td><td>31</td><td>29</td><td>25</td><td></td><td></td><td></td><td></td></tr></table>

表3-9  

<table><tr><td>品种</td><td>状态</td><td>规格/mm</td><td>\( f\left( \mathrm{\;s}\right) \)</td><td>\( {\sigma }_{\mathrm{m}}/\mathrm{{MPa}} \)</td><td>\( {\tau }_{100}/\mathrm{{MPa}} \)</td><td>\( \sigma \)</td><td>MP</td></tr><tr><td rowspan="6">挤压带材</td><td rowspan="6">T6</td><td rowspan="6">截面 \( {60} &lt; {110} \)</td><td>200</td><td></td><td>157</td><td></td><td>1 x</td></tr><tr><td>230</td><td>108</td><td>88</td><td></td><td>-</td></tr><tr><td>250</td><td>88</td><td>74</td><td></td><td>i</td></tr><tr><td>270</td><td>59</td><td>49</td><td></td><td></td></tr><tr><td>300</td><td>34</td><td>31</td><td></td><td>2</td></tr><tr><td>320</td><td>25</td><td>20</td><td></td><td>1</td></tr></table>

表3-10  

<table><tr><td>品种</td><td>状态</td><td>规格/mm</td><td>取样方向</td><td>N. 周</td><td>σ, MPa</td><td>σ-MPa</td></tr><tr><td rowspan="2">挤压带材</td><td rowspan="2">T6</td><td rowspan="2">截面 60×140</td><td>1</td><td>2×10^7</td><td>162</td><td>1</td></tr><tr><td>UT</td><td>2×10^7</td><td>152</td><td>1</td></tr></table>

光滑试样， $d = 7.52\mathrm{mm}$   
2. 环形半圆缺口试样，缺口半径 $r = 0.75\mathrm{mm}$ 。

图片摘要：该图主要展示 3 10。
![](images/cdfaee82cf1131d7be106471c93baf2ce449e7c63cf7983139a4c3931a9738be.jpg)  
图3-12A02合金在 $200^{\circ}C$ 时持久强度曲线

图片摘要：该图主要展示 3 12A02合金在 时持久强度曲线。
![](images/aa249cc8eaeddebafc099a5409ce07dbe740fdd662cffa073f8673b96f60d911.jpg)  
图3-32A02合金在250（时持久强度曲线

图片摘要：该图主要展示 3 32A02合金在250（时持久强度曲线。
![](images/9de13572934f6275c05c702d112fd79810a7a56126fcac89516e67ce89259392.jpg)  
图3-5 2-A02合金在 $300^{\circ}C$ 时持久强度曲线

图片摘要：该图主要展示 3 5 2 A02合金在 时持久强度曲线。
![](images/dc5651702a54aaac4000cd39f4bbcdc3d73f1744f95fdf427148541661abd513.jpg)  
图37 2A02合金室温度疲劳曲线12

图片摘要：该图主要展示 37 2A02合金室温度疲劳曲线12。
![](images/4fd8449eb137654065d0f85c9317e5a59772b23beab4f5ded283167082fa4d92.jpg)  
图32 2A02合金在 $230^{\circ}C$ 时持久强度曲线

图片摘要：该图主要展示 32 2A02合金在 时持久强度曲线。
![](images/62d825ce20a13bd0259388e39932e992ce7a09e6b008acb4fdb9f62d4ee382f0.jpg)  
图3-4 2A02台金在 $270^{\circ}$ 时持久强度曲线

图片摘要：该图主要展示 3 4 2A02台金在 时持久强度曲线。
![](images/2ac97b92fbd11e960c7fe250e02731cda5aca3755f1f7d8474c4d8c1d1e20407.jpg)  
图362A02合金在 $320^{\circ}\mathrm{C}$ 时持久强度曲线

图片摘要：该图主要展示 362A02合金在 时持久强度曲线。
![](images/f10a5da3943a2f646e80e4534e502f929979bbc9cd8c9f6df1ae0cf39dd977ce.jpg)  
图3-8 2A02合金呈温度疲劳曲线

图片摘要：该图主要展示 3 8 2A02合金呈温度疲劳曲线。
![](images/8d4acb0eac23554bde8e2bc91af284ae0950e85a3ef478fb945f595e9c475c67.jpg)  
图3-2A02合金室温度疲劳曲线

图片摘要：该图主要展示 3 2A02合金室温度疲劳曲线。
![](images/2593da0229c7535921d59bbdc4fb7a2914169f74143aba2c3a2222f9653acb3a.jpg)  
图310 2A02合金室温度疲劳曲线

# 3.4 疲劳性能

# 3.5 弹性性能

3.5.1 弹性模量 见表3-11.  
3.5.2 切变模量 $G = 26.5\mathrm{GPa}$   
3.5.3 消松比 $\mu = 0.31$

表3-11  

<table><tr><td>θ C</td><td>20</td><td>100</td><td>150</td><td>200</td><td>250</td><td>300</td><td>...</td></tr><tr><td>E·GPa</td><td>70.6</td><td>66.7</td><td>-</td><td>60.8</td><td>57.9</td><td>50.0</td><td>...</td></tr></table>

注：测试所用的材料是挤压带材

# 4 组织结构

# 4.1 相变温度

# 4.2 时间温度-组织转变曲线

4.3 合金组织结构 合金的相组成有 $\alpha-\mathrm{Al},\mathrm{S}$ 相 $(\mathrm{Al}_{2}\mathrm{CuMg})$ 、少量的 $\mathrm{Al}(\mathrm{MnFe})\mathrm{Si}$ 和 $\mathrm{Al}_{6}(\mathrm{FeMn})$ 不溶业稳定相。此外可有 $\mathrm{Cu}_{2}\mathrm{FeAl}$ 和 $\mathrm{Mg}_{2}\mathrm{Si}$ 。 $\mathrm{Cu}_{2}\mathrm{FeAl}$ 实际上不溶于铝。合金中镁含量高时， $\mathrm{Mg}_{2}\mathrm{Si}$ 也基本上不溶于铝。

# 5 工艺性能与要求

5.1 成形性能 合金热变形时塑性良好。锻造和模锻温度为 $350 \sim 150^{\circ} \mathrm{C}$ 。在锤上可以有 50~70° 的变形程度，在压力机上有大于 $80\%$ 的变形程度。

挤压温度对合金的力学性能，特别是高温性能有很大的影响。较佳的挤压温度在 $400 \sim 46^{\circ} \mathrm{C}$ （范围内）。

# 5.2 焊接性能

5.3 零件热处理工艺 把固溶热处理温度定在上限时，合金的强度指标明显上升，而塑性指标无变化，合金开始过烧温度为 $510\mathrm{C}$ 。  
5.4 表面处理工艺 同一般铝合金。  
5.5 切削加工及磨削性能 合金切削加工性能良好。

# 6 功能考核试验

# 7 使用建议

选用.

# 参考文献

1 AIOOMHHOBBc CJIaBB, HpOoHnKHeBc IeΦopMpyEe, CheHHe B. UHTTeHbC aIOVHHBeBc CJIaBB, CHPaBOHoo py KBOIcTBc, HU, pei, KBaCO, F. H. .ΦpHJSHq p11. MotaLyprH, 1972, ctp. 107   
2 BIM. 航空材料手册 第二册：有色合金. 1965.121～129  
3 成都航空发动机制造公司，工业生产检验数据：变铝05-86.1985  
1. IYAHKOB 1. H, leopmhyemb a 16MOHHeBle cIaBBs, la paioTb UPII MOBblCHHX Temcparpax,Meta.tlyprn.1965,crp.19   
5 KopheB H. H., Ckyapee I. F., OCHOB EHHIO-KHMMIECKO eOPHn o6pa6yKHe MeTa.LIOB JABIEHHEM,MAIIT13.1960.CP.164   
6 西安航空发动机（集团）有限公司．工业生产检验数据：铝镁合金04·99.1999

# 2A10

# 1 概述

2A10合金是铝-铜-镁系硬铝型合金。经固溶热处理加人工时效或自然时效强化。用于制造较高强度的铆钉。铆钉在热处理强化后铆接，铆接不受热处理后停留时间的限制。

2A10合金加热超过 $100\mathrm{C}$ 后，产生晶间腐蚀倾向，故该合金所制铆钉，工作温度不应超过 $\{0^{\circ}C$ 钻钉施铆前须经硫酸阳极化并用重铬酸钾填充氧化膜。

1.1 材料牌号 2A10。  
1.2 相近牌号 B65（俄罗斯）。  
1.3 材料的技术标准

GB·T3190-1996《变形铝及铝合金化学成分》

GJB 2055 1994 《铝及铝合金铆针线材规范》

1.4 化学成分 按GB/T3190—1996，合金化学成分见表1-1。

表1-1  

<table><tr><td rowspan="2">Si</td><td rowspan="2">Fe</td><td rowspan="2">Cu</td><td rowspan="2">Mn</td><td rowspan="2">Mg</td><td rowspan="2">Zn</td><td colspan="3">其他</td><td rowspan="2">A</td></tr><tr><td>单个</td><td>合计</td><td></td></tr><tr><td>0.25</td><td>0.20</td><td>3.9~4.5</td><td>0.30~0.50</td><td>0.15~0.30</td><td>0.10</td><td>0.15</td><td>0.05</td><td>0.10</td><td>余量</td></tr></table>

# 1.5 热处理制度

1.5.1 退火 按GJB1694-1993《变形铝合金热处理规范》，退火制度： $350\sim 410^{\circ}C$ ， $1 - 3h$ 以不大于 $30^{\circ}C / h$ 的冷却速度随炉至 $260^{\circ}C$ 以下出炉空冷。  
1.5.2固溶热处理加人工时效按GJB1694-1993，固溶热处理宜采用硝盐槽加热，固溶热处理： $515\sim 520^{\circ}C$ ，保温 $30\sim 50\mathrm{min}$ ，水冷。人工时效： $75^{\circ}C\pm 5^{\circ}C$ ，保温 $24\mathrm{h}$ ，空冷。自然时效：室温下保持4昼夜。

1.6 品种规格与供应状态 线材直径 $d1.6 \sim 10\mathrm{mm}$ 。以冷作硬化状态成捆供应。  
1.7 熔炼与铸造工艺一般采用坩埚炉、反射炉熔炼，用半连续法铸造。熔炼温度 $700\sim 7.0$ 铸造温度 $690\sim 730^{\circ}C$   
1.8 应用概况与特殊要求 已广泛用于制作航空航天产品的结构铆钉。铆钉工作温度应不超过 $100^{\circ}\mathrm{C}$ 。

# 2 物理及化学性能

# 2.1 热性能

2.1.1 热导率 见表2-1。

表2-1  

<table><tr><td>θ·t</td><td>25</td><td>100</td><td>200</td><td>300</td><td>...</td></tr><tr><td>λ/(W/(m·()))</td><td>147</td><td>155</td><td>165</td><td>172</td><td>...</td></tr></table>

# 2.1.2 比热容 见表2-2。

表2-2  

<table><tr><td rowspan="2">θ/(J·(kg·s))</td><td>100</td><td>260</td><td>500</td><td>100</td></tr><tr><td>963</td><td>1047</td><td>1130</td><td>1172</td></tr></table>

2.2 密度 $\rho = 2.8\mathrm{g / cm}^3$   
2.3 电性能 电阻率 $\rho = 50.4\mathrm{n}\Omega \cdot \mathrm{m}$ 。  
2.4 磁性能 无磁性。  
2.5 化学性能  
2.5.1 抗氧化性能 具有良好的抗氧化性能。  
2.5.2 耐腐蚀性能 合金在固溶热处理加时效状态下无晶间腐蚀倾向，但加热超过 $1000^{\circ}\mathrm{C}$ 后，产生晶间腐蚀倾向。铆钉须经硫酸阳极化并用重铬酸钾填充氧化膜。

# 3 力学性能

3.1 技术标准规定的性能 见表3-1。

表31  

<table><tr><td>技术标准</td><td>品种</td><td>试样状态</td><td>d·nm</td><td>r/MPa·小·m</td></tr><tr><td>GB/T 3196-1982</td><td rowspan="2">线材</td><td rowspan="2">Γ4,Γ6</td><td>8.0</td><td>245</td></tr><tr><td>GB 2055-1994</td><td>28.0</td><td>235</td></tr></table>

# 3.2 室温及各种温度下的力学性能

# 3.2.1 拉伸性能

3.2.1.1 室温拉伸性能见表32。  
3.2.1.2 各种温度下的拉伸性能见表3-3。

表32  

<table><tr><td>品种</td><td>试样状态</td><td>σ1,MPa</td><td>δ</td></tr><tr><td>线材</td><td>T6</td><td>390</td><td>24</td></tr></table>

表3-3  

<table><tr><td>品种</td><td>试样状态</td><td>d/mm</td><td>θ/°C</td><td>σb/MPa</td><td>δ10/%</td><td>ψ/%</td><td>品种</td><td>试样状态</td><td>d/mm</td><td>θ/°C</td><td>σb/MPa</td><td>δ10/%</td><td>φ</td></tr><tr><td rowspan="3">线材</td><td rowspan="3">T6</td><td rowspan="3">8</td><td>100</td><td>353</td><td>22</td><td rowspan="2">55</td><td rowspan="3">线材</td><td rowspan="3">16</td><td rowspan="3">8</td><td>260</td><td>265</td><td>23</td><td>16</td></tr><tr><td>150</td><td>290</td><td>22.5</td><td>250</td><td>235</td><td>23</td><td>65</td></tr><tr><td>175</td><td>-</td><td>-</td><td>-</td><td>300</td><td>145</td><td>23</td><td>78</td></tr></table>

# 3.2.2 扭转与剪切性能

3.2.2.1 室温剪切性能见表3-4和表3-5。

表3-4  

<table><tr><td rowspan="2">品种</td><td rowspan="2">试样状态</td><td rowspan="2">d/mm</td><td colspan="2">稳定化处理</td><td rowspan="2">τ/MPa</td><td rowspan="2">n</td><td rowspan="2">来源</td><td rowspan="2">品种</td><td rowspan="2">试样状态</td><td rowspan="2">d/mm</td><td colspan="2">稳定化处理</td><td rowspan="2">τ/MPa</td><td rowspan="2">n</td><td rowspan="2">来源</td><td></td></tr><tr><td>θ/C</td><td>t/h</td><td>θ/C</td><td>t/h</td><td></td></tr><tr><td rowspan="5">线材</td><td rowspan="5">76</td><td rowspan="5">4</td><td>125</td><td rowspan="5">100</td><td rowspan="2">255</td><td rowspan="5">5</td><td rowspan="5">[1]</td><td rowspan="5">线材</td><td rowspan="5">T3</td><td rowspan="5">1</td><td>200</td><td rowspan="5">100</td><td rowspan="2">211</td><td rowspan="5">193</td><td rowspan="5">5</td><td>:</td></tr><tr><td>150</td><td>220</td><td></td></tr><tr><td>175</td><td>246</td><td>225</td><td>179</td><td></td></tr><tr><td>190</td><td>215</td><td>250</td><td>161</td><td></td></tr><tr><td>221</td><td>221</td><td>300</td><td>143</td><td></td></tr></table>

表3-5  

<table><tr><td rowspan="2">品种</td><td rowspan="2">试样状态</td><td rowspan="2">d/mm</td><td colspan="4">τ/MPa</td><td rowspan="2">C1</td><td rowspan="2">n</td><td rowspan="2">来源</td></tr><tr><td>X</td><td>min</td><td>max</td><td>s</td></tr><tr><td rowspan="3">线材</td><td>T4</td><td>3~8</td><td>275</td><td>255</td><td>328</td><td>29.81</td><td>0.109</td><td>113</td><td></td></tr><tr><td rowspan="2">T6</td><td>≤8</td><td>261</td><td>248</td><td>276</td><td>7.67</td><td>0.029</td><td>98</td><td></td></tr><tr><td>10</td><td>256</td><td>250</td><td>272</td><td></td><td></td><td>14</td><td></td></tr></table>

# 3.2.2.2 高温剪切性能见表3-6。

表3-6  

<table><tr><td rowspan="2">品种</td><td rowspan="2">试样状态</td><td rowspan="2">d/mm</td><td colspan="2">稳定化处理</td><td rowspan="2">θC</td><td rowspan="2">r/min</td><td rowspan="2">r/MPa</td><td rowspan="2">n</td><td rowspan="2">来源</td></tr><tr><td>θ/(°C)</td><td>t/h</td></tr><tr><td rowspan="20">线材</td><td rowspan="20">T6</td><td rowspan="20">4</td><td></td><td></td><td>201</td><td></td><td>247</td><td></td><td></td></tr><tr><td></td><td></td><td>100</td><td></td><td>225</td><td></td><td></td></tr><tr><td></td><td></td><td>125</td><td></td><td>200</td><td></td><td></td></tr><tr><td></td><td></td><td>150</td><td></td><td>193</td><td></td><td></td></tr><tr><td></td><td></td><td>175</td><td></td><td>183</td><td></td><td></td></tr><tr><td></td><td></td><td>185</td><td></td><td>180</td><td></td><td></td></tr><tr><td></td><td></td><td>190</td><td></td><td>178</td><td></td><td></td></tr><tr><td></td><td></td><td>200</td><td></td><td>177</td><td></td><td></td></tr><tr><td></td><td></td><td>210</td><td></td><td>163</td><td></td><td></td></tr><tr><td></td><td></td><td>220</td><td></td><td>150</td><td></td><td></td></tr><tr><td></td><td></td><td>250</td><td></td><td>125</td><td></td><td></td></tr><tr><td>125</td><td>100</td><td>125</td><td></td><td>228</td><td></td><td></td></tr><tr><td>150</td><td>100</td><td>150</td><td></td><td>219</td><td></td><td></td></tr><tr><td>175</td><td>100</td><td>175</td><td></td><td>177</td><td></td><td></td></tr><tr><td>190</td><td>100</td><td>190</td><td></td><td>161</td><td></td><td></td></tr><tr><td>200</td><td>100</td><td>200</td><td></td><td>152</td><td></td><td></td></tr><tr><td>220</td><td>100</td><td>220</td><td></td><td>126</td><td></td><td></td></tr><tr><td>225</td><td>100</td><td>225</td><td></td><td>113</td><td></td><td></td></tr><tr><td>250</td><td>100</td><td>250</td><td></td><td>89</td><td></td><td></td></tr><tr><td>300</td><td>100</td><td>300</td><td></td><td>63</td><td></td><td></td></tr></table>

# 3.3 持久和蠕变性能

# 3.4 疲劳性能

3.4.1 低周疲劳 疲劳试样如图3-1所示，室温轴向拉伸疲劳性能见表3-7。

图片摘要：该图主要展示 3 1 铆接构件低周轴向拉伸疲劳试样示意图。
![](images/bc0c0e0adb39ecd65eb25a800fd1e49eb836fb546d0623d91fd9adac8783e9a9.jpg)  
图3-1 铆接构件低周轴向拉伸疲劳试样示意图

# 3.5 弹性模量

3.5.1 弹性模量 $\pmb{E} = 69\mathrm{GPa}^{1:}$   
3.5.2 切变模量 $G = 27\mathrm{GPa}^{[1]}$   
3.5.3 泊松比 $\mu = 0.31$

表3-7  

<table><tr><td>品种</td><td>试样状态</td><td>铆钉杆直径d/mm</td><td>K</td><td>R</td><td>σm./MPa</td><td>f/(周/min)</td><td>N 周</td><td>n</td><td>来源</td></tr><tr><td rowspan="9">铆钉构件</td><td rowspan="5">固溶热处理515℃+人工时效75℃,24h</td><td rowspan="9">1</td><td>0.6</td><td>0.1</td><td>751</td><td rowspan="4">83</td><td>1.04×10-2</td><td rowspan="4">1</td><td rowspan="4">-</td></tr><tr><td>-</td><td rowspan="8">-</td><td>-</td><td>1.82×10-3</td></tr><tr><td>0.7</td><td>876</td><td>1.55×10-3</td></tr><tr><td>0.7</td><td>876</td><td>8.5×10-3</td></tr><tr><td>0.6</td><td rowspan="2">751</td><td rowspan="5">111</td><td>1.11×10-2</td><td rowspan="5">1</td><td rowspan="5">-</td></tr><tr><td rowspan="4">固溶热处理515℃+人工时效75℃,24h+稳定化处理150℃,75h+175℃,5h</td><td>0.6</td><td>9.3×10-3</td></tr><tr><td>0.6</td><td>751</td><td>2.03×10-3</td></tr><tr><td>0.6</td><td>751</td><td>1.75×10-3</td></tr><tr><td>0.6</td><td>751</td><td>1.74×10-3</td></tr></table>

# 4 组织结构

# 4.1 相变温度

# 4.2 时间-温度-组织转变曲线

4.3 合金组织结构 在退火状态下，由 $\alpha\text{-Al}, \mathrm{CuAl}_2, \mathrm{Mg}_2\mathrm{Si}, \mathrm{AlMnSiFe}$ 相组成。主要强化相是 $\mathrm{CuAl}_{2}^{+2}$ 。

# 5 工艺性能与要求

5.1 成形性能 在室温下具有良好的塑性，在冷镦机上能制成多种形式的铆钉。  
5.2 焊接性能 合金用点焊焊接良好。用合金作焊料，进行气焊与氩弧焊焊接时，有形成结晶裂缝的倾向。

5.3 零件热处理工艺 按HB/Z 5126-1979《变形铝合金热处理》。固溶热处理宜采用硝盐槽加热。铆钉应采用专用的铁丝网容器盛装。铆钉摊厚不得超过 $20\mathrm{mm}$ ，入槽后，槽液温度不得低于固溶温度下限，以免产生粗大晶粒组织。淬火转移时间不得大于15s，以免降低耐腐蚀性能和剪切强度。  
5.4 表面处理工艺 与一般铝合金同。  
5.5 切削加工与磨削性能 合金在热处理强化状态下，具有良好的切削加工性能。

# 6 功能考核试验

# 7 使用建议

选用。

# 参考文献

1BHAM.航空材料手册 第二册：有色合金，1965  
2 北京航空材料研究所.LY16-1铝合金线材研究技术总结.1980  
3 西安飞机工业公司，工业生产检验数据：铝镁合金02-99.1999  
4 西北铝加工厂. 工业生产检验数据: 铝镁合金 13-99.1999

# 2A11

# 1 概述

2A11合金是铝-铜镁系热处理强化铝合金。在固溶热处理加自然时效后具有较高强度和中等塑性，该合金的点焊焊接性能较好。用于制造中等强度的受力构件。

1.1 材料牌号 2A11。  
1.2 相近牌号 AI（俄罗斯），2017（美国），DTD150A（英国）。

1.3 材料的技术标准

GB/T3190-1996《变形铝及铝合金化学成分》

GB/T3191-1998《铝及铝合金挤压棒材》

GB/T3880-1997《铝及铝合金轧制板材》

GB/T4436—1995《铝及铝合金管材外形尺寸及允许偏差》

GB/T437-1984《铝及铝合金热挤压管》

GJB 1741-1993 《铝合金预拉伸板材规范》

GJB2053-1994《航空航天用铝合金薄板规范》

GJB2054-1994《航空航天用铝合金棒材规范》

GJB 2507-1995 《航空航天用铝合金挤压型材规范》

GJB2351-1995 《航空航天用铝合金锻件规范》

GJB 2379-1995 《航空航天用铝及铝合金拉制(轧制)管材规范》

GJB 2380-1995《LYI1铝合金桨叶模锻件》

[GJB 2381--1995 《航空航天用铝及铝合金挤压管材规范》]

GJB2662-1996《航空航天用铝合金厚板规范，

HB5204-1982 《航空用铝合金锻件和模锻件》

HB5202 1982《航空用铝及铝合金挤压棒材规范》

1.4 化学成分 合金化学成分按GB/T3190-1996，见表1-1。

表1-1  

<table><tr><td rowspan="2">Si</td><td rowspan="2">Fe</td><td rowspan="2">Cu</td><td rowspan="2">Mn</td><td rowspan="2">Mg</td><td rowspan="2">Ni</td><td rowspan="2">Zn</td><td rowspan="2">Fe-Ni</td><td rowspan="2">Ti</td><td colspan="2">其他</td></tr><tr><td>单个</td><td>合计</td></tr><tr><td>0.70</td><td>0.70</td><td>3.8~4.8</td><td>0.40~0.8</td><td>0.40~0.80</td><td>0.10</td><td>0.30</td><td>0.7</td><td>0.15</td><td>0.05</td><td>0.10 余量</td></tr></table>

1.5 热处理制度 按GJB 1694-1993《变形铝合金热处理规范》或按HB/Z 5126-1979变形铝合金热处理》进行热处理。固溶热处理温度： $495\sim 505^{\circ}C$ ，水冷。不完全退火制度： $350\sim 380^{\circ}C$ ，保温1~3h，空冷。完全退火温度： $390\sim 450^{\circ}C$ ，保温 $0.5\sim 1.5h$ ，以不大于 $30^{\circ}C / h$ 的冷却速度随炉至 $260^{\circ}C$ 以下出炉空冷。自然时效：室温96h。

1.6 品种规格与供应状态 见表1-2。

表12  

<table><tr><td>技术标准</td><td>品种</td><td colspan="2">供应状态</td><td>δ或d·mm</td></tr><tr><td rowspan="2">GB T 3880-1997</td><td rowspan="2">板材</td><td colspan="2">O,T3,T4</td><td>&gt;0.5~10.0</td></tr><tr><td colspan="2">F,H12</td><td>&gt;4.5~15.0</td></tr><tr><td rowspan="2">GJB 2055-1994</td><td rowspan="2">板材</td><td colspan="2">O,T4</td><td>0.3~10</td></tr><tr><td colspan="2"></td><td>0.5~6.0</td></tr><tr><td rowspan="3">GJB 2662 1996</td><td rowspan="3">热轧板</td><td colspan="2">F,T4</td><td>5~8</td></tr><tr><td colspan="2">O,T4</td><td>7~10</td></tr><tr><td colspan="2">F</td><td>7~80</td></tr><tr><td rowspan="3">GB/T 3197 1998HB 5202-1982</td><td rowspan="5">挤压棒材</td><td colspan="2">F,T4</td><td>≤240</td></tr><tr><td rowspan="2">0</td><td>圆棒</td><td>5~350</td></tr><tr><td>方棒、六角棒</td><td>5~200</td></tr><tr><td rowspan="2">GJB 2054 1994GB/T 3191-1998</td><td rowspan="2">T1</td><td>圆棒</td><td>5~150</td></tr><tr><td>方棒、六角棒</td><td>5~120</td></tr><tr><td rowspan="3">GJB 2054 1994</td><td rowspan="3">高强度挤压棒材</td><td colspan="2">F,T4</td><td>20~160</td></tr><tr><td>O,T4</td><td>圆棒</td><td>20~150</td></tr><tr><td>O,T4</td><td>方棒、六角棒</td><td>20~100</td></tr><tr><td>GJB 2507-1995</td><td>挤压型材</td><td colspan="2">F,O,T4</td><td>-</td></tr><tr><td>GB/T 4436-1995</td><td rowspan="3">热挤压管</td><td rowspan="2" colspan="2">F,O,T4</td><td>外径≤185,壁厚5~2.0</td></tr><tr><td>GB/T 4437-1981</td><td rowspan="2">外径按协议,壁厚3.0</td></tr><tr><td>GJB 2381 1995</td><td colspan="2"></td></tr><tr><td>GJB 2379-1995</td><td>冷拉管</td><td colspan="2">T4</td><td>外径≤120,壁厚1.0</td></tr><tr><td>GJB 2351-1995</td><td>自由锻件</td><td rowspan="2" colspan="2">T4</td><td rowspan="2">按协议</td></tr><tr><td>HB 5204-1982</td><td>模锻件</td></tr><tr><td>GJB 2380-1995</td><td>模锻件</td><td colspan="2">T1</td><td>按协议</td></tr></table>

1.7 熔炼与铸造工艺一般采用坩埚炉、反射炉熔炼，用半连续法进行铸造。把硅的质量分数控制在 $0.48\% \sim 0.6\%$ 范围内，可减少大规格圆锭热裂纹倾向性。合金的熔炼温度 $700 \sim 750^{\circ}\mathrm{C}$ 。  
1.8 应用概况与特殊要求 2A11铝合金是最早的硬铝合金，自20世纪初，应用至今。适于制造常温下工作的骨架、锻件的固定接头和螺旋桨桨叶等。

# 2 物理及化学性能

# 2.1 热性能

2.1.1 熔化温度范围 641～53J   
2.1.2 热导率 见表2-1。  
2.1.3 比热容 见表2-2.  
2.1.4 线膨胀系数 见表23。

表2-2  

<table><tr><td rowspan="2">\( \theta /\left( {\mathrm{J}/\left( {\mathrm{{kg}} \cdot  \mathrm{C}}\right) }\right) \)</td><td>100</td><td>200</td><td>300</td><td>400</td></tr><tr><td>921</td><td>963</td><td>1005</td><td>1047</td></tr></table>

表2-3
