Repository: C-zj02/CFD-claw

<div align="center">

**English** | [中文](#中文版) | [Français](README_FR.md) | [Русский](README_RU.md) | [हिन्दी](README_HI.md) | [العربية](README_AR.md) | [Português](README_PT.md)

# 🚀 Claude Code Python

**A Complete Python Reimplementation Based on Real Claude Code Source**

*From TypeScript Source → Rebuilt in Python with ❤️*

***
**🔥 Active Development • New Features Weekly 🔥**

</div>

***

## 🎯 What is This?

**Clawd Code** is a **complete Python rewrite** of Claude Code, based on the **real TypeScript source code**.

File: RAG-data/中国航空材料手册(第2版) 第3卷 铝合金 镁合金401-579.pdf-be6d393c-fc41-47ad-b7fb-e250a1ebd045.md (part 2 of 9)
# 5.2 焊接性能
5.4 表面处理工艺 在大气条件下，合金可不进行表面防护处理，为提高铸件的耐腐蚀性或耐磨性，可采用阳极化处理，并用重铬酸钾填充阳极膜。对于针孔度严重（超过3级）的铸件表面则不允许进行阳极化处理，可采用涂漆保护。特殊用途的也可电镀和搪瓷。

# 5.5 切削加工与磨削性能

5.5.1 合金硅含量低于其他铝硅合金，并含有铜，故其切削加工性能优于ZL101、ZL102、ZL104等合金。  
5.5.2 采用硬质合金刀具，减小切削速度和增加前角，可获得满意的加工质量。  
5.5.3 磨削加工方法和设备类似于其他金属，但磨削速度比黑色金属高。通常采用砂带磨床

# 6 功能考核试验

# 7 使用建议

选用.

# 参考文献

1 中国机械工程学会铸造专业学会编．铸造手册第三卷，铸造非铁合金，北京：机械工业出版社，1993  
2 J.G Sessler. Aerospace Structure Metels Handbook code 3104, 1977   
3 航空材料编写组. 航空材料手册（上册）. 北京：国防工业出版社，1972  
1 北京航空材料研究所、江安机器厂. 铸铝合金针孔 X-射线透视标准. 1963

3 中国南方航空动力机械公司. 工业生产检验数据: 铝镁合金 10-99.1999  
6华兴航空机轮公司，工业生产检验数据：铝镁合金0899.1999  
7 南京金城机械有限公司. 工业生产检验数据: 铝镁合金 0793.1999  
8 西安航空发动机（集团）有限公司，工业生产检验数据：铝镁合金(4) 99.1999  
9 ASM Metels handbook 9th Ed, Vol12, metals park ohio 1979   
[1] 北京航空材料研究院. 铸造铝合金金相图谱. 1987  
11 北京航空材料研究院. 铸造铝合金补焊试验技术小结. 1982  
12 KIOIOBcB, H. F., TepMHHecka 0paSoTKA A NOMHHIEbIX cHJIABOB, Mera. [tpuIaT.196]   
13 北京航空材料研究院，HZL105合金时效制度研究，1985

# ZL105A

# 1 概述

该合金是在ZL105合金基础上降低杂质铁、锰、锌的含量，并缩小镁元素的成分范围而得到的一个比ZL105合金拉伸强度更高的合金。它的铸造工艺性能、气密性以及抗腐蚀性能与ZL105合金基本相同。

该合金可采用砂型、金属型和熔模铸造等工艺方法，制造结构形状比较复杂承受中等载荷。工作温度在250（以下的各种发动机零件和附件零件，

1.1 材料牌号 ZAlSi5Cu1MgA。

材料代号 ZL105A

1.2 相近牌号 C355（美国）， $\mathrm{V}5-1$ （俄罗斯）

1.3 材料技术标准

GB/T1173-1995 《铸造铝合金》

HB 962 2001 《铸造铝合金》

HB 5480-1991《高强度铝合金优质铸件》

1.4 化学成分 见表1-1

表11  

<table><tr><td rowspan="2">技术标准</td><td colspan="5">主要元素</td><td colspan="8">杂质 不大于</td></tr><tr><td>Si</td><td>Cu</td><td>Mg</td><td>Ti</td><td>Al</td><td>FeS</td><td>J</td><td>Zn</td><td>Mn</td><td>Sn</td><td>P</td><td>Ti</td><td>杂质总和S</td></tr><tr><td>GR-1 113 1995</td><td>1.5~5.5</td><td>1.0~1.5</td><td>0.4~0.55</td><td>--</td><td>余量</td><td>0.2</td><td>0.2</td><td>0.1</td><td>0.1</td><td>0.1</td><td>0.05</td><td>0.5</td><td>0.</td></tr><tr><td>HB 962 2001</td><td>1.5~5.5</td><td>1.0~1.5</td><td>0.40~0.6</td><td>0.08~0.20</td><td>余量</td><td>0.20</td><td>0.20</td><td>0.10</td><td>0.10</td><td></td><td></td><td></td><td></td></tr><tr><td>HB 5480 1991</td><td>1.5~5.5</td><td>1.0~1.5</td><td>0.1~0.60</td><td>--</td><td>余量</td><td>0.2</td><td>0.2</td><td>0.1</td><td>0.1</td><td></td><td></td><td>0.01</td><td>0.</td></tr></table>

1.5 热处理制度 见表1-2

1.6 品种规格与供应状态 该合金一般在T5、T6和T7状态下使用。其铸造方法、铸件尺寸和铸件结构复杂程度一般均不受限制。通常多用于砂型铸造和金属型铸造。

表1-2  

<table><tr><td rowspan="2">技术标准</td><td rowspan="2">热处理状态</td><td colspan="4">固溶处理</td><td colspan="3">时效</td></tr><tr><td>θ/°C</td><td>保温时间/h</td><td>冷却介质及温度</td><td>最长转移时间/s</td><td>θ/°C</td><td>保温时间h</td><td>冷却介质</td></tr><tr><td>GB/T 1173-1995</td><td>T5</td><td>525~5</td><td>4~12</td><td>工厂自定</td><td>30</td><td>160+5</td><td>3~5</td><td>空气</td></tr><tr><td>HR 3480-1991</td><td>T6</td><td>520~530</td><td>6~18</td><td>60~100℃水</td><td>25</td><td>150~160</td><td>10~12</td><td>空气</td></tr></table>

# 1.7 熔炼与铸造工艺

1.7.1 该合金的熔炼与铸造工艺与ZL105合金基本相同。主要差别在于杂质含量的控制。为此，配制该合金要选用杂质含量低的原材料，尤其是铁杂质含量的控制。为减少合金中铁杂质的含量，推荐选用非铁熔化坩埚及熔炼工具。  
1.7.2 为提高合金力学性能可以采用变质技术或添加Ti、B细化剂细化合金组织。

合金熔炼工艺的具体要求可参阅HB/Z160 1990《铸造铝合金熔炼》。

1.8 应用概况与特殊要求 该合金具有比ZL105合金更高的拉伸强度性能，适用于 $250^{\circ}\mathrm{C}$ 以下长期工作的发动机零件和附件。

# 2 物理及化学性能

# 2.1 热性能

2.1.1 熔化温度范围 $577\sim 627^{\circ}C$

2.1.2 热导率 见表2-1。

2.1.3 比热容 见表2-2。

2.1.4 线膨胀系数 见表23。

2.2 密度 $\rho = 2.680\mathrm{g / cm^3}$

2.3 电性能 $20\mathrm{C}$ 时的电阻率 $\rho = 46.8\mathrm{n}\Omega \cdot \mathrm{m}$

2.4 磁性能 无磁性。

# 2.5 化学性能

2.5.1 抗氧化性能 合金表面容易生成致密氧化膜，防止其进一步氧化。

表2-1  

<table><tr><td>θ/C</td><td>25</td><td>100</td><td>200</td><td>300</td></tr><tr><td>λ·(W(m·°C))</td><td>159</td><td>163</td><td>168</td><td>174</td></tr></table>

表2-2  

<table><tr><td>θ/(°C)</td><td>50</td><td>100</td><td>200</td><td>300</td></tr><tr><td>z:(J/(kg·°C))</td><td>897</td><td>934</td><td>995</td><td>1045</td></tr></table>

表2-3  

<table><tr><td>θ1°</td><td>20~100</td><td>20~200</td><td>100 200</td></tr><tr><td>α&#x27;10°</td><td>23.6</td><td>24.3</td><td>2.1</td></tr></table>

# 2.5.2 耐腐蚀性能

2.5.2.1 合金具有耐工业和海洋大气腐蚀的能力，在硝酸和大部分有机酸溶液中，具有较好的抗腐蚀能力，但易受盐酸、硫酸及钠、钾、钙、氢氧化物的侵蚀。  
2.5.2.2 铜是降低该合金耐腐蚀性能的主要合金元素，其耐腐蚀性能低于Z1.101合金

# 3 力学性能

# 3.1 技术标准规定的力学性能

3.1.1 技术标准规定的单铸试样力学性能见表3-1。

表3-1  

<table><tr><td>技术标准</td><td>铸造方法</td><td>热处理状态</td><td>σbMPa</td><td>δ/%</td><td>HBS</td></tr><tr><td rowspan="2">GB/T 1173-1995</td><td>SB,R,K</td><td>T5</td><td>275</td><td>1</td><td>80</td></tr><tr><td>J,JB</td><td>T5</td><td>295</td><td>2</td><td>81</td></tr><tr><td rowspan="2">HB 962-2001</td><td>SB,R</td><td>T5</td><td>280</td><td>1.0</td><td>82</td></tr><tr><td>J,JB</td><td>T5</td><td>300</td><td>1.5</td><td>83</td></tr></table>

3.1.2 技术标准规定一般铸件切取试样的力学性能指标参阅GB/T9438 1999《铝合金铸件·中4.3.2.1的规定。  
3.1.3 高强度铝合金优质铸件HB5480--1991《高强度铝合金优质铸件》规定的铸件指定部位及非指定部位的切取试样力学性能指标见表3-2。

表3-2  

<table><tr><td>切取部位</td><td>热处理状态</td><td>力学性能级别</td><td>σb/MPa</td><td>σp/MPa</td><td>δ</td></tr><tr><td rowspan="3">指定部位</td><td rowspan="3">T6</td><td>1</td><td>280</td><td>210</td><td>δ</td></tr><tr><td>2</td><td>300</td><td>230</td><td></td></tr><tr><td>3</td><td>350</td><td>270</td><td></td></tr><tr><td rowspan="3">非指定部位</td><td rowspan="3">T6</td><td>10</td><td>280</td><td>210</td><td>δ</td></tr><tr><td>11</td><td>270</td><td>200</td><td></td></tr><tr><td>12</td><td>240</td><td>190</td><td></td></tr></table>

3.2 室温及各种温度下的典型力学性能。  
3.2.1 硬度 金属型铸件T6状态HBS100  
3.2.2 拉伸性能  
3.2.2.1 室温下单铸试样典型拉伸性能见表3-3。

表33  

<table><tr><td>热处理状态</td><td>铸造方法</td><td>σ1/MPa</td><td>MPa</td><td>δc</td></tr><tr><td>T5</td><td>J</td><td>382</td><td>284</td><td>6.0</td></tr><tr><td rowspan="2">T6</td><td>J</td><td>358</td><td>227</td><td>11.0</td></tr><tr><td>S</td><td>296</td><td>207</td><td>5.5</td></tr></table>

3.2.2.2 不同温度下单铸试样的典型拉伸性能见表34。

表3-4  

<table><tr><td>热处理状态</td><td>铸造方法</td><td>θ: C</td><td>σb·MPa</td><td>σc·MPa</td><td>δ1-2</td><td>φ</td></tr><tr><td rowspan="6">15</td><td rowspan="6">J</td><td>-196</td><td>441</td><td>362</td><td>2</td><td></td></tr><tr><td>-70</td><td>402</td><td>313</td><td>1</td><td></td></tr><tr><td>20</td><td>382</td><td>284</td><td>6</td><td>12</td></tr><tr><td>200</td><td>253</td><td>225</td><td>5</td><td>30</td></tr><tr><td>250</td><td>196</td><td>147</td><td>1</td><td>12</td></tr><tr><td>300</td><td>132</td><td>107</td><td>6</td><td>33</td></tr><tr><td rowspan="6">T6</td><td rowspan="6">J</td><td>-195</td><td>386</td><td>235</td><td>7</td><td></td></tr><tr><td>-80</td><td>344</td><td>234</td><td>7</td><td></td></tr><tr><td>-28</td><td>330</td><td>234</td><td>7</td><td></td></tr><tr><td>24</td><td>317</td><td>234</td><td>6</td><td></td></tr><tr><td>100</td><td>296</td><td>234</td><td>6</td><td></td></tr><tr><td>149</td><td>262</td><td>241</td><td>10</td><td></td></tr></table>

续表3-4   

<table><tr><td>热处理状态</td><td>铸造方法</td><td>θ/°C</td><td>σ1/MPa</td><td>σH2/MPa</td><td>δs/%</td><td>ψc/°C</td></tr><tr><td rowspan="3">16</td><td rowspan="3">I</td><td>201</td><td>96</td><td>69</td><td>40</td><td></td></tr><tr><td>260</td><td>48</td><td>41</td><td>50</td><td></td></tr><tr><td>315</td><td>28</td><td>20</td><td>70</td><td></td></tr></table>

# 3.2.2.3 在不同温度下长时间加热后的拉伸性能见表3-5和图3-1.

表3-5  

<table><tr><td rowspan="2">热处理状态</td><td rowspan="2">铸造方法</td><td colspan="2">加热制度</td><td rowspan="2">试验温度℃</td><td rowspan="2">σbMPa</td><td rowspan="2">σpMPa</td><td rowspan="2">δ/%</td><td rowspan="2">Φ</td></tr><tr><td>θ/C</td><td>持续时间/h</td></tr><tr><td rowspan="26">T5</td><td rowspan="26">1</td><td rowspan="4">150</td><td rowspan="2">1</td><td>20</td><td>962</td><td>294</td><td>1.5</td><td>4.</td></tr><tr><td>150</td><td>713</td><td>275</td><td>7</td><td>8.</td></tr><tr><td rowspan="2">100</td><td>20</td><td>373</td><td>301</td><td>2</td><td>4.</td></tr><tr><td>150</td><td>324</td><td>284</td><td>1.5</td><td>9</td></tr><tr><td rowspan="2">500</td><td>20</td><td>373</td><td>324</td><td>1.5</td><td>1.5</td><td>1.5</td></tr><tr><td>150</td><td>324</td><td>289</td><td>3</td><td>6</td><td>7</td></tr><tr><td rowspan="2">1000</td><td>20</td><td>373</td><td>333</td><td>0.8</td><td>3.</td><td>8.</td></tr><tr><td>150</td><td>314</td><td>291</td><td>3.5</td><td>-</td><td>9.</td></tr><tr><td rowspan="2">1</td><td>20</td><td>368</td><td>310</td><td>2.5</td><td>7.</td><td>10.</td></tr><tr><td>200</td><td>280</td><td>250</td><td>8</td><td>13</td><td>14</td></tr><tr><td rowspan="2">200</td><td>20</td><td>309</td><td>260</td><td>4</td><td>3.</td><td>15</td></tr><tr><td>200</td><td>230</td><td>206</td><td>8.5</td><td>17</td><td>18</td></tr><tr><td rowspan="2">500</td><td>20</td><td>211</td><td>132</td><td>7.5</td><td>8.5</td><td>19.</td></tr><tr><td>200</td><td>142</td><td>113</td><td>20</td><td>35</td><td>40</td></tr><tr><td rowspan="2">1000</td><td>20</td><td>196</td><td>118</td><td>11</td><td>1.5</td><td>1.5</td></tr><tr><td>200</td><td>132</td><td>93</td><td>14.5</td><td>14</td><td>15</td></tr><tr><td rowspan="2">1</td><td>20</td><td>280</td><td>206</td><td>4.5</td><td>...</td><td>...</td></tr><tr><td>250</td><td>291</td><td>186</td><td>6.5</td><td>13</td><td>14</td></tr><tr><td rowspan="2">100</td><td>20</td><td>186</td><td>98</td><td>14</td><td>20</td><td>21</td></tr><tr><td>250</td><td>143</td><td>78</td><td>22</td><td>...</td><td>...</td></tr><tr><td rowspan="2">500</td><td>20</td><td>172</td><td>83</td><td>15</td><td>26</td><td>27</td></tr><tr><td>250</td><td>83</td><td>59</td><td>...</td><td>...</td><td>...</td></tr><tr><td rowspan="2">1000</td><td>20</td><td>157</td><td>69</td><td>21</td><td>...</td><td>...</td></tr><tr><td>250</td><td>78</td><td>74</td><td>34</td><td>...</td><td>...</td></tr><tr><td rowspan="2">300</td><td>20</td><td>172</td><td>74</td><td>...</td><td>14.5</td><td>14.5</td></tr><tr><td>300</td><td>54</td><td>44</td><td>...</td><td>...</td><td>...</td></tr></table>

3.2.3 压缩性能 单铸试样压缩屈服强度典型性能见表36。  
3.2.4 冲击性能 金属型T5状态单铸试样在低温及室温下的冲击韧性见表3-7。

3.2.5 扭转和剪切性能 金属型单铸试样T的状态的剪切强度 $\tau = 235\mathrm{MPa}$ ，T6状态的剪切强度 $\tau = -221\mathrm{MPa}^{14}$

表3-6  

<table><tr><td>热处理状态</td><td>铸造方法</td><td>σPb,MPa</td></tr><tr><td>T5</td><td>J</td><td>314</td></tr><tr><td>T6</td><td>J</td><td>248</td></tr></table>

表3-7  

<table><tr><td>热处理状态</td><td>铸造方法</td><td>θ&#x27; (°C)</td><td>aKU/(kJ/m²)</td></tr><tr><td rowspan="3">T5</td><td rowspan="3">J</td><td>-196</td><td>36.3</td></tr><tr><td>-70</td><td>52</td></tr><tr><td>20</td><td>50</td></tr></table>

# 3.3 持久和蠕变性能

# 3.3.1 高温持久性能 见表3-8。

表3-8  

<table><tr><td rowspan="2">铸造方法</td><td rowspan="2">热处理状态</td><td colspan="2">σ10 MPa</td></tr><tr><td>200℃</td><td>250℃</td></tr><tr><td>J</td><td>T5</td><td>147</td><td>.14</td></tr><tr><td rowspan="2">S</td><td>T5</td><td>147</td><td></td></tr><tr><td>T6</td><td>147</td><td>69</td></tr></table>

# 3.3.2 高温蠕变性能 见表3-9。

表3-9  

<table><tr><td rowspan="2">铸造方法</td><td rowspan="2">热处理状态</td><td colspan="2">σp~10MPa</td></tr><tr><td>250℃</td><td>300℃</td></tr><tr><td>1</td><td>T5</td><td>44</td><td>20</td></tr></table>

图片摘要：该图主要展示 3 9。
![](images/1b1418f086e0930e238f0ac259939ace3c678e33fb55f6bd29cb27b3edd78a99.jpg)  
图3-1 砂型单铸试样在实验温度下长期保持对ZL105A拉伸性能的影响

# 3.4 疲劳性能

3.4.1 金属型单铸试样 $\mathrm{T}_{5}$ 状态的室温旋转疲劳强度 $\sigma_{\mathrm{a}} = 98\mathrm{MPa}$ ，循环周期 $N = 2\times 10^{7}$ 周带缺口试样的室温旋转疲劳强度 $\sigma_{-2\mathrm{H}} = 49\mathrm{MPa}, K = 2.2$ 。

3.4.2 各种温度下的旋转疲劳强度 见表3-10。

表3-10  

<table><tr><td rowspan="3">铸造方法</td><td rowspan="3">热处理状态</td><td rowspan="3">θ&#x27; C</td><td colspan="5">σ /MPa</td></tr><tr><td colspan="5">周期</td></tr><tr><td>10°</td><td>10&#x27;</td><td>10&#x27;</td><td>10°</td><td>5×10</td></tr><tr><td rowspan="4">J</td><td rowspan="4">16</td><td>20</td><td>193</td><td>131</td><td>110</td><td>100</td><td>95</td></tr><tr><td>149</td><td>186</td><td>124</td><td>93</td><td>86</td><td>85</td></tr><tr><td>204</td><td>165</td><td>114</td><td>83</td><td>69</td><td>62</td></tr><tr><td>260</td><td>124</td><td>79</td><td>52</td><td>38</td><td>31</td></tr></table>

# 3.5 弹性性能

3.5.1 弹性模量 见表3-11。  
3.5.2 切变模量 $G - 26.5\mathrm{GPa}^{11}$   
3.5.3 泊松比 $\mu = 0.33^{21}$   
3.6 断裂性能

表3-11  

<table><tr><td rowspan="2">铸造方法</td><td rowspan="2">热处理状态</td><td colspan="3">E&#x27;GPa</td></tr><tr><td>20℃</td><td>200℃</td><td>250℃</td></tr><tr><td>J</td><td>T5</td><td>70.6</td><td>63</td><td>56</td></tr></table>

3.6.1 断裂韧度 金属型单铸试样T5状态的断裂韧度 $K_{\mathrm{IC}} = 23.7\mathrm{MPa}\sqrt{\mathrm{m}}$

# 4 组织结构

该合金在平衡状态下结晶时，主要是由 $\alpha, \mathrm{Si}, \mathrm{Al}_{2} \mathrm{Cu}$ 和 $\mathrm{W}(\mathrm{Al}_{x} \mathrm{Cu}, \mathrm{Mg}_{y} \mathrm{Si})$ 4 相组成。当在不平衡状态下结晶，镁含量处于上限，铜含量处于下限时，存在 $\mathrm{Mg}_{x} \mathrm{Si}$ 相。 $\mathrm{Mg}_{2} \mathrm{Si}$ 相与 $\mathrm{Al}_{2} \mathrm{Cu}$ 相比较，前者室温强化效果好，后者耐热性好。它们的数量取决于 $w(\mathrm{Cu}) - w(\mathrm{Mg})$ 之比值， $w(\mathrm{Cu}) / w(\mathrm{Mg})$ 之值约为 2.1 时，组织中的 $\mathrm{Mg}_{2} \mathrm{Si}$ 完全消失；大于 2.1 时出现 $\mathrm{Al}_{2} \mathrm{Cu}$ 相，一般保持在 2.5 左右的比例。铜和镁的总量过少，强化效果小；而总量过大，又使合金塑性变差。一般其总量控制在 $1.5\% \sim 2.0\%$ 。其中 $w(\mathrm{Mg})$ 为 $1.6\%$ 左右， $w(\mathrm{Cu})$ 为 $1.4\%$ 左右，铜和镁的比值在 2.2 左右时，室温和高温的拉伸强度达最大值。合金中铁的质量分数限制在 $0.2\%$ 以下，很少出现含 Fe 杂质相如 $\beta (\mathrm{Al}_{9} \mathrm{Fe}_{2} \mathrm{Si}_{7})$ 和 $\mathrm{Al}_{3} \mathrm{FeMg}_{11} \mathrm{Si}$ 相。

# 5 工艺性能与要求

# 5.1 成形性能

5.1.1 合金浇铸温度 $700\sim 750^{\circ}C$

5.1.2 合金具有良好的铸造性能，用浇铸砂型棒状试样流动长度方法测定 $700\mathrm{C}$ 的流动性为 $344\mathrm{mm}$ ，有足够高的抗热裂纹形成能力，浇铸宽度为 $7.5\mathrm{mm}$ 的铸环工艺试样时，出现第一条裂纹。线收缩率为 $1.1\%$ ，具有较满意的气密性，在230个大气压压力下试样未泄漏而破裂。

5.2 焊接性能 该合金适于氩弧焊焊接，焊后经热处理，焊接接头的强度极限为基体金属强度极限的0.95。

# 5.3 零件热处理工艺

5.3.1 对于形状比较复杂的零件，建议采用CL-1有机淬火剂进行淬火，以减少内应力和防止变形。

5.3.2 对于在较高温度下长期工作的零件，建议采用17热处理制度，其时效温度接近于L作温度。

5.4 表面处理工艺 在大气条件下，合金可不进行表面防护处理。为提高铸件的耐腐蚀性或耐磨性，可采用阳极化处理，并用重铬酸钾填充阳极膜。对于针孔度严重(超过3级)的铸件表面则不允许进行阳极化处理，可采用涂料保护。特殊用途的也可电镀和搪瓷。

# 5.5 切削加工与磨削性能

5.5.1 合金硅含量低于其他铝硅合金，并含有铜，故其切削加工性能优于ZL101A、ZL104等合金。  
5.5.2 采用硬质合金刀具，减小切削速度和增加前角，可获得满意的加工质量。  
5.5.3 磨削加工方法和设备类似于其他金属，但磨削速度比黑色金属高，通常采用砂带磨床。

# 6 功能考核试验

# 7 使用建议

推荐使用

# 参考文献

1 SESSLER J.G., Aerospace Structural Metals Handbook “NONFERROUS ALLOYS”. 1977   
2 Kaufman J. G., Cast Aluminum Typical properties Structural Alloys Handbook Vol. 2, 1994   
3 北京航空材料研究院·铸造铝合金金相图谱. 1987  
4 中国机械工程学会铸造专业学会编. 铸造手册 第3卷: 铸造非铁合金. 北京: 机械工业出版社, 1993

# ZL114A

# 1 概述

该合金是在ZL101A合金基础上增加镁元素的含量发展起来的Al-Si-Mg系高强度铸造铝合金，它既具有优良的铸造工艺性能，又具有较ZL101A合金更高的力学性能。在航空制造业中，利用该合金的优越特性制造一些重要部位的大型薄壁结构件代替铝合金钣金结构组合件，具有较大的经济效益。

1.1 材料牌号 ZAlSi7Mg1A。

材料代号 ZL114A。

1.2 相近牌号 A357，D357（美国），A-S7G06（法国）  
1.3 材料的技术标准

GB/T1173—1995 《铸造铝合金》

HB 962-2001 《铸造铝合金》

1.4 化学成分 见表1-1。

表11  

<table><tr><td rowspan="3">标准</td><td colspan="4">主要元素</td><td colspan="7">杂质 不大于</td><td></td></tr><tr><td rowspan="2">Si</td><td rowspan="2">Mg</td><td rowspan="2">Ti</td><td rowspan="2">Be</td><td colspan="2">Fe</td><td rowspan="2">Cu</td><td rowspan="2">Zn</td><td rowspan="2">Mn</td><td colspan="2">其他</td><td>杂质总和</td></tr><tr><td>S</td><td>J</td><td>单个</td><td>总计</td><td></td></tr><tr><td>GB/T 1173</td><td>6.5~0.45~0.20</td><td rowspan="2">0.10~0.20</td><td rowspan="2">0.05~0.07</td><td rowspan="2">0.2</td><td rowspan="2">0.20</td><td rowspan="2">0.2</td><td rowspan="2">0.1</td><td rowspan="2">0.1</td><td rowspan="2">0.05</td><td rowspan="2">0.15</td><td rowspan="2">0.75</td><td rowspan="2">75</td></tr><tr><td>1993</td><td>7.5</td></tr><tr><td rowspan="2">HJB 962-2001</td><td>6.5~0.45~0.25</td><td rowspan="2">0.08~0.25</td><td rowspan="2">0.07</td><td rowspan="2">0.20</td><td rowspan="2">0.10</td><td rowspan="2">0.10</td><td rowspan="2">0.10</td><td rowspan="2">0.10</td><td rowspan="2">0.05</td><td rowspan="2">0.15</td><td rowspan="2"></td><td rowspan="2"></td></tr><tr><td>7.5</td></tr></table>

1.5 热处理制度 参见GJB 1695-1993《铸造铝合金热处理规范》和HB 5446-1990《铸造铝合金热处理》的规定，如表1-2所示。

表1-2  

<table><tr><td rowspan="2">热处理状态</td><td colspan="4">固溶热处理</td><td colspan="3">时效</td></tr><tr><td>0/℃</td><td>保温时间/h</td><td>冷却介质及温度</td><td>最长转移时间/s</td><td>θ°C</td><td>保温时间/h</td><td>冷却介质</td></tr><tr><td>T5</td><td>530~540</td><td>4~6</td><td>60~100℃,水</td><td>25</td><td>155~165</td><td>4~8</td><td>空*</td></tr><tr><td>T6</td><td>535~545</td><td>6~10</td><td>60~100℃,水</td><td>25</td><td>160~170</td><td>5~10</td><td>空*</td></tr></table>

1.6 品种规格与供应状态 该合金一般在T5、T6状态下使用。铸造方法、铸件尺寸大小和复杂程度

度不受限制。T6状态特别推荐使用在高强度优质铸件上。

# 1.7 熔炼与铸造工艺

1.7.1 严格控制合金中杂质, 特别是控制铁杂质的含量是该合金达到高力学性能指标的首要条件。为此, 配制合金时, 需要高纯度的原材料, 尤其是铁杂质的含量要尽可能低。另外, 推荐使用非铁质熔化坩埚和其他熔炼工具。  
1.7.2 与ZL101A合金相比较，提高合金中镁元素的含量达到提高合金力学性能的目的，是该合金的突出特点。镁含量对拉伸性能的影响见图1-1。  
1.7.3 合金中的铍以铝-铍中间合金形式加入，它的作用是防止合金氧化，减少镁元素的烧损和阻止杂质铁生成Fe-Si脆性针状组织而降低合金的伸长率。  
1.7.4 应用铝合金变质技术或加快合金凝固速度的技术来达到细化合金组织的目的是提高该合金的力学性能的有效手段。同一成分的合金在不同导热能力的铸型中凝固，其力学性能见表13。在个平板铸件的端头放置不同导热能力的冷铁材料，在距冷铁不同距离处切取试样，其拉伸性能如图12所示。

图片摘要：该图主要展示 1 1 镁含量对ZL114A合金拉伸性能的影响。
![](images/74531e0924f7f057ec58335f54c07aa405a1eba504ab6a3aeab48f12aac84e75.jpg)  
图1-1 镁含量对ZL114A合金拉伸性能的影响

图片摘要：该图主要展示 1 1 镁含量对ZL114A合金拉伸性能的影响。
![](images/6796dc50345771ce5c4579aff76f760792b2d6ea6bce40c02d4e314a03661cb8.jpg)  
图12 不同冷铸材料和距铸件的距离对拉伸性能的影响

表13  

<table><tr><td rowspan="2">热处理状态</td><td rowspan="2">力学性能</td><td colspan="3">铸 型</td><td rowspan="2">热处理状态</td><td rowspan="2">力学性能</td><td colspan="3">铸 型</td></tr><tr><td>金属型</td><td>砂 型</td><td>绝热型</td><td>金属型</td><td>砂 型</td><td>绝热型</td></tr><tr><td rowspan="4">T6</td><td>σb/MPa</td><td>316</td><td>268</td><td>179</td><td rowspan="4">T6</td><td rowspan="2">δ</td><td rowspan="2">7.0</td><td rowspan="2">0.8</td><td rowspan="2">1</td></tr><tr><td>σp0.2/MPa</td><td>242</td><td>229</td><td>179</td></tr><tr><td>σb/MPa</td><td>256</td><td>240</td><td>232</td><td>ψ*</td><td>6.7</td><td>1.2</td><td>1.4</td></tr><tr><td>τ/MPa</td><td>208</td><td>172</td><td>171</td><td>HV</td><td>113</td><td>117</td><td>117</td></tr></table>

1.7.5 在熔炼和铸造全过程中，利用各种技术手段，充分除气和防止金属液吸收或卷入气体，是控制合金质量，获得优质铸件的重要因素。氢在合金固态和液态中的溶解度与温度之间的关系见图1-3。除气时间和温度对合金氢量的影响见图1-4。

图片摘要：该图主要展示 13。
![](images/fda2a3e425fe1f3a2559ee905c1c1cfe36f4d5ac775d727b60bd497efc525a6c.jpg)  
图1-3 氢在固态铝和液态铝中的溶解度与温度的关系[1]

图片摘要：该图主要展示 1 3 氢在固态铝和液态铝中的溶解度与温度的关系[1]。
![](images/03ebbca6bdb5cc5295e28b441d7d3afa1361d9d7f0252c25b2a716e593a8526c.jpg)  
图1-4 除气时间和温度对氢含量的影响

1.8 应用概况与特殊要求 合金具有较高的力学性能, 同时具有优良的铸造性能。即高的流动性、抗热裂性, 良好的致密性和可焊性等。适合于制造要求承载能力大的重要复杂薄壁结构件

# 2 物理及化学性能

# 2.1 热性能

2.1.1 熔化温度范围 $557\sim 613^{\circ}C^{2}$   
2.1.2 热导率 $\lambda = 152\mathrm{W / (m}\bullet \mathrm{C)}^{3 / 4}(25\mathrm{C})$   
2.1.3 比热容 $c = 963J / (kg\cdot (^{\circ})^{3}I(10)(^{\circ})$

2.1.4 线膨胀系数 见表2-1。

2.2 密度 $\rho = 2.685\mathrm{g / cm}^{-1}$

2.3 电性能

2.3.1 导电率 $K = 40(\mathrm{IACS})^{1.3}$

注：IACS表示相对标准退火铜电线导率的百分比。

2.3.2 电阻率 $\rho = 43.4\mathrm{n}\Omega \cdot \mathrm{m}_{\circ}$   
2.4 磁性能 无磁性。

# 2.5 化学性能

2.5.1 抗氧化性能 合金表面氧化后，形成一层致密的氧化膜，阻止合金继续氧化。  
2.5.2 耐腐蚀性能 合金耐腐蚀性能良好，接近于纯铝。

# 3 力学性能

# 3.1 技术标准规定的性能

3.1.1 技术标准规定的单铸试样拉伸性能见表3-1。

表2-1  

<table><tr><td>分 f</td><td>a&#x27;10&#x27;</td></tr><tr><td>2~100</td><td>21.5</td></tr><tr><td>21~200</td><td>22.9</td></tr><tr><td>20~300</td><td>23.5</td></tr></table>

表3-1  

<table><tr><td>技术标准</td><td>铸造方法</td><td>热处理状态</td><td>σ1MPa</td><td>σp,2/MPa</td><td>δs/%</td><td>HBS</td></tr><tr><td rowspan="2">GB/T1175-1995</td><td>SB</td><td>T5</td><td>240</td><td>-</td><td>2</td><td>83</td></tr><tr><td>JJB</td><td>T5</td><td>310</td><td>-</td><td>3</td><td>90</td></tr><tr><td>HT2962-2001</td><td>J</td><td>T6</td><td>360</td><td>220</td><td>4</td><td>80</td></tr></table>

3.1.2 HB5480-1990《高强度铝合金优质铸件》规定的铸件切取试样的拉伸性能见表3-2。  
3.1.3 一般铸件切取试样的拉伸性能指标，可参阅GB/T9438--1999《铝合金铸件》中4.3.2.1或HB 963 1990《铝合金铸件》中4.3.2.1的规定。  
3.1.4 发动机铝铸件专用标准规定的力学性能见表3-3。

表3-2  

<table><tr><td rowspan="2">试样</td><td rowspan="2">热处理状态</td><td rowspan="2">力学性能级别</td><td colspan="2">σ1/MPa</td><td>σp0.2/MPa</td><td>δ</td><td>φ</td></tr><tr><td colspan="5">不小于</td></tr><tr><td rowspan="2">铸件指定部位</td><td rowspan="2">T6</td><td>1</td><td colspan="2">300</td><td>240</td><td colspan="2">7</td></tr><tr><td>2</td><td colspan="2">320</td><td>270</td><td colspan="2">-</td></tr><tr><td rowspan="3">铸件非指定部位</td><td rowspan="3">T6</td><td>10</td><td colspan="2">260</td><td>190</td><td colspan="2">7</td></tr><tr><td>11</td><td colspan="2">280</td><td>210</td><td colspan="2">-</td></tr><tr><td>12</td><td colspan="2">300</td><td>240</td><td colspan="2">3</td></tr></table>

表3-3  

<table><tr><td colspan="2">试样</td><td>热处理状态</td><td>σbMPa</td><td>σP0.2/MPa</td><td>δ/%</td></tr><tr><td colspan="2">单铸</td><td rowspan="4">T6</td><td>300</td><td>220</td><td>1</td></tr><tr><td colspan="2">附铸</td><td>280</td><td>200</td><td>s</td></tr><tr><td rowspan="2">切取</td><td>指定区域</td><td>280</td><td>200</td><td>3</td></tr><tr><td>非指定区域</td><td>260</td><td>180</td><td>3</td></tr></table>

3.2 宰温及各种温度下的力学性能  
3.2.1 硬度 HBS85\~115  
3.2.2 拉伸性能  
3.2.2.1 室温下单铸试样的典型拉伸性能见表3-1。  
3.2.2.2 发动机铝铸件金属型单铸试样的典型拉伸性能见表3-5。

表3-4  

<table><tr><td>铸造方法</td><td>热处理状态</td><td>σb/MPa</td><td>σph/MPa</td><td>δs/%</td><td>HBS</td></tr><tr><td>S</td><td>T6</td><td>315</td><td>250</td><td>3.0</td><td>8.5</td></tr><tr><td>J</td><td>T6</td><td>345</td><td>275</td><td>10.0</td><td>85</td></tr></table>

表3-5  

<table><tr><td>试样工作直径及变质处理</td><td>热处理状态</td><td>σb/MPa</td><td>σF2/MPa</td><td>δ</td></tr><tr><td>∅13.8(加工)未变质,单铸</td><td rowspan="2">T6</td><td>330~390</td><td>320~250</td><td>4.3~8.0</td></tr><tr><td>∅13.8(加工)变质,单铸</td><td>350~370</td><td>260~320</td><td>6.0~15.1</td></tr></table>

3.2.2.3 在 $100\mathrm{C}$ 和 $205\mathrm{C}$ 下保持不同时间后，其室温拉伸性能的变化见图3I。  
3.2.2.4 不同温度下典型拉伸性能变化见图 $3-2^{[1]}$ 。  
3.2.2.5 拉伸应力-应变曲线见图 $3 - 3^{27}$

图片摘要：该图主要展示 3 5。
![](images/1d1baee31f92951a8ce5de8e4df4f27f0c179dd541957e098f2b4b95fadf3d5d.jpg)  
图3-1 在 $100\mathrm{C}$ 和205C下保持不同时间后的室温拉伸性能[1]

图片摘要：该图主要展示 3 1 在 和205C下保持不同时间后的室温拉伸性能[1]。
![](images/f32d9b1968604c88ebae30838b24251737e0fe6229ce4f907ca08fcf7088e148.jpg)  
图32 温度对ZL114A合金砂型铸件拉伸性能的影响

# 3.2.3 压缩性能

3.2.3.1 压缩屈服强度典型值见表3-6。  
3.2.3.2 压缩应力-应变曲线见图3-4。

# 3.2.4 扭转和剪切性能

3.2.4.1 单铸试样典型剪切强度见表3-7。

图片摘要：该图主要展示 33ZL114A合金拉伸应力 应变曲线。
![](images/f0509c183279d6b55cc063658e2c1a6440d3a1cc6ee672f92a14fe481e16d279.jpg)  
图33ZL114A合金拉伸应力-应变曲线

表3-6  

<table><tr><td>铸造方法</td><td>热处理状态</td><td>σHRC·MPa</td></tr><tr><td>S</td><td>T6</td><td>≤10</td></tr><tr><td>J</td><td>T6</td><td>≤7.5</td></tr></table>

图片摘要：该图主要展示 3 6。
![](images/dc445c3a00fe5257690de00bfd8704482802bec6fd78515227b26089daf95bb3.jpg)  
图3-4 ZI114A合金压缩应力应变曲线

# 3.3 持久和蠕变性能

# 3.3.1 高温蠕变性能

表3-7  

<table><tr><td>铸造方法</td><td>热处理状态</td><td>r/MPa</td></tr><tr><td>S</td><td>T6</td><td>285</td></tr><tr><td>J</td><td>T6</td><td>295</td></tr></table>

3.3.1.1 175C蠕变及持久强度极限见图3-5。

# 3.4 疲劳性能

# 3.4.1 高周疲劳

3.4.1.1 单铸试样旋转弯曲疲劳极限见表38。

# 3.5 弹性性能

3.5.1 弹性模量 $E = 71.7\mathrm{GPa}^{\tau_{\mathrm{t}}}$

3.5.2 切变模量 $G = 26.9\mathrm{GPa}^{[3]}$

3.5.3 泊松比 $\mu = 0.33^{1.3}$

# 3.6 断裂性能

图片摘要：该图主要展示 3 5 ZL114A含金175C下的蠕变和持久强度极限。
![](images/672fda343f4d493f4961ab8d5f16f9351ea066aab3f1e8662060a5c2b8a6bffc.jpg)  
图3-5 ZL114A含金175C下的蠕变和持久强度极限

表38  

<table><tr><td>铸造方法</td><td>热处理状态</td><td>σsMPa</td></tr><tr><td>S</td><td>Γ6</td><td>8</td></tr><tr><td>J</td><td>Γ6</td><td>J10</td></tr></table>

3.6.1 从砂型铸板上切取试样测得的平面应变断裂韧度 $K_{\mathrm{IC}}$ 值在 $17.6 \sim 21.3 \mathrm{MPa} \sim \mathrm{m}$ 范围内从优质铸件上切取试样测得的 $K_{\mathrm{IC}}$ 值为 $23.1 \sim 24.2 \mathrm{MPa} \sim \mathrm{m}^{-1}$ 。

# 4 组织结构

该合金Al-Si-Mg系。其主要相组成是α固溶体， $(\alpha +\mathrm{Si})$ 共晶、 $\mathrm{Mg},\mathrm{Si},\mathrm{Al}_1\mathrm{Ti}$ 等。固溶处理时， $\mathrm{MgSi}$ 溶入α固溶体中形成过饱和固溶体，175℃以下时效时，过饱和固溶体分解产生G-PI区或G-PI区，达到最高强化效果。进一步提高时效温度出现β相或最终平衡相 $\beta (\mathrm{Mg_2Si})$ 相。用Na、Sb、Sr等元素对合金进行变质处理可以使 $(\alpha +\mathrm{Si})$ 共晶体细化并改变其形貌特征，从而改善合金的力学性能。特别是伸长率：合金中添加微量的Ti、B形成 $\mathrm{Al}_{3}\mathrm{Ti}$ 、TiB等高熔点化合物作为固溶体结晶核心弥散分布，使A1晶粒细化，合金力学性能提高。

# 5 工艺性能与要求

# 5.1 成形性能

# 5.2 焊接性能

5.1.1 浇注温度 对于大型薄壁铸件一般控制在 $720\sim 785$ （之间）。  
5.1.2 该合金属亚共晶型，其流动性、抗热裂倾向、致密性等均与ZL1U1A合金相当  
5.1.3 为使合金达到最低含气量，同时保持镁、铍等元素不过分被烧损，建议在保温期间金属液温度控制在 $680 \sim 720^{\circ} \mathrm{C}$ 。  
5.1.4 线收缩率为 $1.1\% \sim 1.25\%$   
5.2.1 该合金焊接性能良好。通常采用氩弧焊或气焊方法修补铸件有缺陷部位。  
5.2.2 补焊的铸件经热处理后，焊缝处的拉伸性能变化见表31。

表5-1  

<table><tr><td>热处理状态</td><td colspan="6">T6</td></tr><tr><td>焊接状况</td><td colspan="3">焊 后</td><td colspan="3">焊 前</td></tr><tr><td>拉伸性能</td><td>σb/MPa</td><td>σpa.2/MPa</td><td>δs%</td><td>σc/MPa</td><td>σp, MPa</td><td>δ1%</td></tr><tr><td>平均值</td><td>383</td><td>317</td><td>7.7</td><td>379</td><td>325</td><td>.7</td></tr><tr><td>范围</td><td>375~389</td><td>310~327</td><td>5.0~9.0</td><td>-</td><td>-</td><td>-</td></tr></table>

# 5.3 零件热处理工艺

5.3.1 砂型铸件固溶处理的保温时间对拉伸性能的影响见图5-1。  
5.3.2 砂型铸件淬火水温对拉伸性能的影响见图5.2。

图片摘要：该图主要展示 5 1 固溶处理保温时间对ZL111A合金砂型铸件拉伸性能的影响。
![](images/137d6524010301b4770d48a445de300b36be3c1c4306aeaba2c499d9f9095b7b.jpg)  
图5-1 固溶处理保温时间对ZL111A合金砂型铸件拉伸性能的影响

图片摘要：该图主要展示 5 1 固溶处理保温时间对ZL111A合金砂型铸件拉伸性能的影响。
![](images/0d557e087b1b0462dc615944f1cfd50c199ed4f36b3863b9246b20d1f6c51b06.jpg)  
图5-2 淬火水温对ZL114A合金型铸件拉伸性能的影响

5.3.3 砂型铸件时效时间对拉伸性能的影响见图5-3。

图片摘要：该图主要展示 5 2 淬火水温对ZL114A合金型铸件拉伸性能的影响。
![](images/cc89e92b117830cb1007a455c6dec8b8fc3f2bc77e0e5232ebf336b054a5f26e.jpg)  
图5-3 时效时间对ZL111A合金砂型铸件拉伸性能的影响

5.4 表面处理工艺 合金耐大气腐蚀的性能良好，通常不需要表面防护处理。为了进一步提高抗腐蚀性和耐磨损性，可以采用阳极化处理，如有特殊要求时，还可采用其他的防护方法，如电镀、珐琅涂层、喷漆等。  
5.5 切削加工与磨削性能 合金的机械加工性能良好，由于合金含硅，对刀具有一定的磨损。推荐使用硬质合金切削刀具。为保证加工光洁度，加工时应使用煤油或其他润滑剂。

# 6 功能考核试验

# 7 作用建议

推荐使用。

# 参考文献

1 Brown W. F Spera D. A., Aerospace Structural Metals Handbook, Nouferrous alloy Vol 13, No. 1, 1997, code 3109   
2 Kaufman J. G., Cast Aluminum and Aluminum Alloys Structural Alloys Handbook, No. 2, 1994   
3 中国机械工程学会、铸造专业学会编. 铸造手册 第三卷: 铸造非铁合金. 北京: 机械工业出版社. 1993

# ZL116

# 1 概述

ZL116合金为可以热处理强化的铝-硅-镁系铸造铝合金，该合金在ZL101的基础上加入钛元素和铍元素，提高合金的综合力学性能。ZL116合金具有良好的铸造性能、焊接性能和中等的室温力学性能，抗热裂倾向强，抗腐蚀性好，气密性好。  
ZL.116 主要合金元素为硅、镁、钛、铍。镁是合金主要强化元素，铍可有效改善合金组织中的铁相形貌，使之由针状变为块状，提高合金的力学性能，铍还可以减少合金熔炼时镁的氧化和提高合金热处理强化的作用。

该合金适用于砂型铸造和金属型铸造，也可以用于压铸和熔模铸造，制造承载飞机零件和有气密性要求的零件，在 $200\mathrm{C}$ 下可以长期使用。

1.1 材料牌号 ZAlSi8MgBe。

材料代号 ZL116。

1.2 相近牌号 A.I34（俄罗斯），Tens-50（美国），B358（美国）。  
1.3 材料的技术标准

GB/T1173-1995 《铸造铝合金》

HB 962--2001 《铸造铝合金》

1.4 化学成分 见表1-1。

表1-1  

<table><tr><td colspan="5">主要元素</td><td colspan="8">杂质元素 不大于</td></tr><tr><td>Si</td><td>Mg</td><td>Ti</td><td>Be</td><td>Al</td><td>Fe</td><td>Cu</td><td>Zn</td><td>Mn</td><td>Zr</td><td>B</td><td>Sn</td><td>Pb</td></tr><tr><td>6.5~8.5</td><td>0.35~0.55</td><td>0.10~0.30</td><td>0.15~0.40</td><td>余</td><td>0.6</td><td>0.3</td><td>0.3</td><td>0.1</td><td>0.20</td><td>0.10</td><td>0.01</td><td>0.05</td></tr></table>

注：在GB/T1173 1995和HB962-2001中ZL116合金的化学成分基本相同.

1.5 热处理制度 按HB 5446—1990《铸造铝合金热处理》和GJB 1659—1993《铸造铝合金热处理规范》的规定，见表1-2。

表12  

<table><tr><td rowspan="2">铸造方法</td><td rowspan="2">热处理状态</td><td colspan="4">固溶处理</td><td colspan="2">人 1 时 效</td></tr><tr><td>加热温 度/(℃)</td><td>保温时 间/h</td><td>冷却介质 及温度/(℃)</td><td>最长转移 时间/s</td><td>加热温 度/(℃)</td><td>保温时 间/h</td></tr><tr><td rowspan="2">S. f</td><td>T1</td><td>530~540</td><td>8~16</td><td>水,20~100</td><td>25</td><td>室温</td><td>-24</td></tr><tr><td>T5</td><td>530~540</td><td>8~16</td><td>水,20~100</td><td>25</td><td>170~130</td><td>~8</td></tr></table>

1.6 品种规格与供应状态 该合金推荐在T5状态下使用。供应状态一般为固溶加不完全人（1）效状态（T3）。

# 1.7 熔炼与铸造工艺

1.7.1 该合金为铝-硅-镁系合金，可以采用铝-硅-镁系铸造铝合金通用熔炼工艺。合金中铍元素在熔炼时对合金中镁元素起到一定的保护作用。  
1.7.2 合金含有铍元素, 铍属于轻稀有金属, 具有一系列优异的物理、化学和力学性能, 但铍的生产工艺复杂, 加工困难, 价格昂贵且有毒, 应用受到一定的限制。在ZL11b合金熔炼时, 宜采用铝铍中间合金调整合金中的含铍量, 此种工艺性能稳定, 工作条件较好  
1.7.3 为了减少铍元素的氧化，改善工作环境和减少环境污染，推荐使用惰性气体精炼Ⅲ。精炼采用旋转叶轮吹入氩气或氮气的方法，精炼温度为 $720 \sim 750^{\circ} \mathrm{C}$ ，精炼时间为 $15 \sim 25 \mathrm{~min}$ 。  
1.7.4 为了改善合金组织和性能，可以在合金熔炼时进行晶粒细化和变质处理。晶粒细化剂可以采用铝钛硼中间合金、铝锆中间合金或锆盐，晶粒细化温度为 $730 \sim 750^{\circ} \mathrm{C}$ ；变质采用钠盐或铝锶中间合金，变质处理温度为 $720 \sim 750^{\circ} \mathrm{C}$ 。

# 1.8 应用概况与特殊要求

1.8.1 该合金用于制造承载零件和气密性要求高的零件 该合金在200（下可长期工作  
1.8.2 铍及其氧化物的粉尘、烟雾能引起人体很多器官的急性或慢性中毒，铍对人类致癌的证据一般认为尚不充分。铍被列为各种工业毒害中最严重的，铍的毒害主要产生于粉尘、烟雾的吸入和接触，但对于低含铍合金 $\left(w(\mathrm{Be}) < 0.5\%\right)$ 的熔炼认为在一般的铸造车间进行是安全的，

# 2 物理及化学性能

# 2.1 热性能

2.1.1 熔化温度范围 $572\sim 609\mathrm{C}$   
2.1.2 热导率 见表2-1，  
2.1.3 比热容 见表2-2。  
2.1.4 线膨胀系数 见表2-3。  
2.2 密度 $\rho = 2.66\mathrm{g / cm}^{4}$   
2.3 电性能 电阻率 $20\mathrm{C}, \rho = 46\mathrm{n}\Omega \cdot \mathrm{m}$ 。

电导率 $K = 39\% \mathrm{IACS}^{-1}$

注： $\% \mathrm{IACS}$ 为相对国际标准退火铜线电导率的百分比。

表2-1  

<table><tr><td>θC</td><td>2.</td><td>100</td><td>200</td><td>.</td><td>;</td></tr><tr><td>λ(W/(m·°))</td><td>15</td><td>153</td><td>159</td><td>16.</td><td>.</td></tr></table>

表2-2  

<table><tr><td>θ C</td><td>100</td><td>200</td><td>300</td><td>400</td><td>···</td></tr><tr><td>k(kj/(kg·(°))</td><td>20.7</td><td>22.1</td><td>26.9</td><td>25.8</td><td>···</td></tr></table>

表23  

<table><tr><td>θ/°C</td><td>20~100</td><td>20~200</td><td>20~300</td><td>20~400</td><td>20~500</td><td>10~200</td><td>200~300</td><td>...</td></tr><tr><td>a.10°C</td><td>20.7</td><td>21.5</td><td>26.3</td><td>24.1</td><td>24.3</td><td>22.3</td><td>26.3</td><td>...</td></tr></table>

2.4 磁性能 无磁性。

2.5 化学性能

2.5.1 抗氧化性能 合金表面在空气中容易形成致密的氧化膜，可防止进一步氧化  
2.5.2 耐腐蚀性能 合金具有令人满意的耐腐蚀性能。

# 3 力学性能

# 3.1 技术标准规定的力学性能

3.1.1 技术标准规定的单铸试样的力学性能 见表3-1

表3-1  

<table><tr><td rowspan="2">标准号</td><td rowspan="2">铸造方法</td><td rowspan="2">热处理状态</td><td>σ1/MPa</td><td>δ/%</td><td>HBS</td></tr><tr><td colspan="3">不大于</td></tr><tr><td rowspan="3">GB/T 1173-1995</td><td>S</td><td>T4</td><td>255</td><td>4</td><td>7</td></tr><tr><td>J</td><td>T4</td><td>275</td><td>5</td><td>8</td></tr><tr><td>S</td><td>T5</td><td>295</td><td>2</td><td>8</td></tr><tr><td rowspan="5">HB 962-2001</td><td>J</td><td>T5</td><td>335</td><td>4</td><td>9</td></tr><tr><td>S</td><td>T4</td><td>260</td><td>4.0</td><td>7</td></tr><tr><td>J</td><td>T4</td><td>260</td><td>6.0</td><td>8</td></tr><tr><td>S</td><td>T5</td><td>300</td><td>2.0</td><td>8</td></tr><tr><td>J</td><td>T5</td><td>340</td><td>4.0</td><td>9</td></tr></table>

3.1.2 技术标准规定的铸件切取试样的力学性能性能指标，参照GB/T9438-1999中4.3.2.1和HB963-1990中4.3.2.1的规定。

# 3.2 室温及各种温度下的力学性能

3.2.1 硬度 见表3-2。

表3-2  

<table><tr><td>铸造方法</td><td>热处理状态</td><td>HBS</td><td>铸造方法</td><td>热处理状态</td><td>HBS</td></tr><tr><td rowspan="3">S</td><td>T4</td><td>75</td><td rowspan="3">J</td><td>T4</td><td>80</td></tr><tr><td>T5</td><td>90</td><td>T5</td><td>90</td></tr><tr><td>T6</td><td>85</td><td>T6</td><td>90</td></tr></table>

# 3.2.2 拉伸性能

3.2.2.1 单铸试样室温典型拉伸性能见表3.3。

表33  

<table><tr><td>铸造方法</td><td>热处理状态</td><td>σb/MPa</td><td>σp1/MPa</td><td>δs/%</td><td>铸造方法</td><td>热处理状态</td><td>σb/MPa</td><td>σp2/MPa</td><td>δ</td></tr><tr><td rowspan="3">S</td><td>T1</td><td>275</td><td></td><td>5</td><td></td><td>T4</td><td>295</td><td></td><td></td></tr><tr><td>T5</td><td>325</td><td>275</td><td>3</td><td>1</td><td>T5</td><td>350</td><td>--</td><td></td></tr><tr><td>T6</td><td>315</td><td>250</td><td>5</td><td></td><td>T6</td><td>345</td><td>305</td><td>+</td></tr></table>

3.2.2.2 各种温度下单铸试棒的拉伸性能见表3-4和表3-5。各种温度下合金的秒记强度见表3-6。

表34  

<table><tr><td>铸造方法</td><td>热处理状态</td><td>θ/°C</td><td>σh/MPa</td><td>σph/MPa</td><td>δs、ψ</td><td>铸造方法</td><td>热处理状态</td><td>θ/°C</td><td>σh/MPa</td><td>σf、MPa</td><td>δ</td></tr><tr><td rowspan="4">T3</td><td>-196</td><td>380</td><td>325</td><td>2</td><td rowspan="4">S</td><td rowspan="4">T5</td><td>150</td><td>255</td><td></td><td></td><td></td></tr><tr><td>-70</td><td>335</td><td>285</td><td>2</td><td>200</td><td>225</td><td></td><td></td><td></td></tr><tr><td>20</td><td>325</td><td>265</td><td>2</td><td>250</td><td>175</td><td></td><td></td><td></td></tr><tr><td>100</td><td>275</td><td></td><td>1</td><td>300</td><td>110</td><td></td><td></td><td></td></tr></table>

表35  

<table><tr><td>铸造方法</td><td>热处理状态</td><td>θ/°C</td><td>σh/MPa</td><td>σp1/MPa</td><td>δ-/%</td><td>铸造方法</td><td>热处理状态</td><td>θ/°C</td><td>σt/MPa</td><td>σp0/MPa</td><td>δ-/%</td></tr><tr><td rowspan="2">J</td><td rowspan="2">T6</td><td>24</td><td>345</td><td>305</td><td>6</td><td rowspan="2">J</td><td rowspan="2">T6</td><td>205</td><td>85</td><td>60</td><td rowspan="2">28</td></tr><tr><td>150</td><td>220</td><td>205</td><td>8</td><td>260</td><td>55</td><td>41</td></tr></table>

表3-6  

<table><tr><td>铸造方法</td><td>热处理状态</td><td>θ/°C</td><td>σb/MPa</td><td>σc/MPa</td><td>σ100/MPa</td><td>σs MPa</td></tr><tr><td rowspan="5">S</td><td rowspan="5">T5</td><td>20</td><td>325</td><td>-</td><td>-</td><td>-</td></tr><tr><td>100</td><td>290</td><td>320</td><td>320</td><td>15</td></tr><tr><td>200</td><td>225</td><td>295</td><td>280</td><td>60</td></tr><tr><td>300</td><td>100</td><td>175</td><td>165</td><td>75</td></tr><tr><td>400</td><td>35</td><td>85</td><td>60</td><td>50</td></tr></table>

# 3.2.3 压缩性能 室温压缩屈服强度见表

3

# 3.2.4 冲击性能 $a_{\mathrm{KU}} = 24.5\mathrm{kJ / m^2}$

注：ST5, $10\mathrm{mm} \times 10\mathrm{mm} \times 55\mathrm{mm}$ 试样，半圆缺口深度 $2\mathrm{mm}$ ，半径 $1\mathrm{mm}$ 。

# 3.2.5 扭转与剪切性能 室温剪切强度见表3-8.

# 3.3 持久和蠕变性能

# 3.3.1 高温持久性能 各种温度下单铸试样的持久强度极限见表3-9。

# 3.4 疲劳性能

# 3.4.1 高周疲劳 室温旋转变曲疲劳见表 3-16。

表3-7  

<table><tr><td>铸造方法</td><td>热处理状态</td><td>σp, MPa</td></tr><tr><td>S</td><td>T6</td><td>273</td></tr><tr><td>J</td><td>T6</td><td>285</td></tr></table>

表3-8  

<table><tr><td>铸造方法</td><td>热处理状态</td><td>τ MPa</td></tr><tr><td>S</td><td>T6</td><td>2×10-7</td></tr><tr><td>J</td><td>T6</td><td>3.5</td></tr></table>

表3-9  

<table><tr><td>θ′/°C</td><td>200</td><td>250</td><td>300</td></tr><tr><td>σ100/MPa</td><td>120</td><td>40</td><td>26</td></tr></table>

表3-10  

<table><tr><td>铸造方法</td><td>热处理状态</td><td>σ-1/MPa</td><td>铸造方法</td><td>热处理状态</td><td>σ MPa</td></tr><tr><td rowspan="2">S</td><td>T5</td><td>74</td><td rowspan="2">J</td><td rowspan="2">Γ6</td><td rowspan="2">H.11</td></tr><tr><td>T6</td><td>85</td></tr></table>

注：试验寿命为 $N = 2 \times 10^{7}$ 周

# 3.5 弹性性能

# 3.5.1 弹性模量 ST5,20C, $E = 76\mathrm{GPa}$ 。

# 4 组织结构

# 4.1 相变温度

# 4.2 时间-温度-组织转变曲线

4.3 合金组织结构 合金相组成为 $\alpha\text{-Al}, \mathrm{Si}, \mathrm{Mg}_2\mathrm{Si}, \mathrm{Al}, \mathrm{Ti}$ ，铍元素与合金中的铁元素形成化合物（Be-Fe相），Be-Fe相呈块状。而不同于 $\beta\text{-Fe}$ 相的针状，当合金中铁元素含量较高时，Be-Fe相聚集导团簇状分布。

# 5 工艺性能与要求

# 5.1 成形性能

5.1.1 合金浇注温度为 $680\sim 730\mathrm{C}$   
5.1.2 合金具有优良的铸造性能。具有很好的气密性、流动性和抗热裂性。  
5.1.3 合金线收缩率为 $1.1\%$   
5.2 焊接性能 合金具有良好的焊接性能。  
5.3 零件热处理工艺 合金在热处理状态下使用，热处理制度见表1-2.  
5.4 表面处理工艺  
5.5 切削加工与磨削性能 合金具有良好的切削和磨削加工性能。

# 6 功能考核试验

# 7 使用建议

选用，

# 参考文献

1铸造手册编委会、铸造手册：铸造非铁合金，北京：机械工业出版社，1993

# ZL201

# 1 概述

21.201 为可热处理强化铝-铜-锰系铸造铝合金。该合金是一种常用的高强度铸铝材料，具有较高的室温力学性能、优良的切削加工性和可焊性。合金铸造性能不如铝-硅系合金，有疏松、热裂倾向，不宜制造形状十分复杂的铸件，而主要用于砂型铸造，制造工作温度至300℃中等复杂程度以下的飞机承力构件。

1.1 材料牌号 ZAlCu5Mn。

材料代号 ZL201。

1.2 相近牌号 Al-Cu4Ti(ISO), A719(俄罗斯), GAlCuTi(德国), A-U5GT(法国),

1.3 材料的技术标准

GB/T1173-1995 《铸造铝合金》

HB 962 -2001 《铸造铝合金》

1.4 化学成分 见表1-1。

表1-1  

<table><tr><td rowspan="3">标准</td><td colspan="4">合金元素</td><td colspan="11">杂质 不大于</td></tr><tr><td rowspan="2">Cu</td><td rowspan="2">Mn</td><td rowspan="2">Ti</td><td rowspan="2">Al</td><td colspan="2">Fe</td><td rowspan="2">Si</td><td rowspan="2">Mg</td><td rowspan="2">Zn</td><td rowspan="2">Ni</td><td rowspan="2">Zr</td><td colspan="2">其他</td><td colspan="2">杂质总和</td></tr><tr><td>S</td><td>J</td><td>单个</td><td>总量</td><td>S</td><td>1</td></tr><tr><td>HB 962</td><td>4.5~</td><td>0.6~</td><td>0.15~</td><td rowspan="2">余量</td><td rowspan="2">0.2</td><td rowspan="2">---</td><td rowspan="2">0.3</td><td rowspan="2">0.05</td><td rowspan="2">0.2</td><td rowspan="2">0.1</td><td rowspan="2">0.2</td><td rowspan="2">0.05</td><td rowspan="2">0.15</td><td rowspan="2"></td><td rowspan="2"></td></tr><tr><td>2001</td><td>5.3</td><td>1.0</td><td>0.35</td></tr><tr><td>GB/T 1173</td><td>4.5~</td><td>0.6~</td><td>0.15~</td><td rowspan="2">余量</td><td rowspan="2">0.3</td><td rowspan="2"></td><td rowspan="2">0.3</td><td rowspan="2">0.05</td><td rowspan="2">0.2</td><td rowspan="2">0.1</td><td rowspan="2">0.2</td><td rowspan="2" colspan="2">---</td><td rowspan="2">1.0</td><td rowspan="2">1.0</td></tr><tr><td>1995</td><td>5.3</td><td>1.0</td><td>0.35</td></tr></table>

1.5 热处理制度 按GJB 1695-1993《铸造铝合金热处理规范》的规定，见表1-2。

表12  

<table><tr><td rowspan="2">热处理状态</td><td colspan="3">固溶热处理</td><td colspan="3">人工时效</td></tr><tr><td>加热温度/℃</td><td>保温时间/h</td><td>冷却介质及温度</td><td>加热温度/℃</td><td>保温时间/h</td><td>冷却介质</td></tr><tr><td rowspan="2">T4</td><td>先530±5</td><td>5~9</td><td></td><td>-</td><td>-</td><td>-</td></tr><tr><td>再540±5</td><td>5~9</td><td>60~100℃水</td><td></td><td></td><td></td></tr><tr><td rowspan="2">T5</td><td>先530±5</td><td>5~9</td><td></td><td>175±5</td><td>3~5</td><td>空冷</td></tr><tr><td>再540±5</td><td>5~9</td><td>60~100℃水</td><td></td><td></td><td></td></tr></table>

1.6 品种规格与供应状态 该合金可在T4或T5热处理状态下使用。主要是中等复杂程度以下的砂型铸造飞机零件。合金也可用于熔模铸造。

# 1.7 熔炼与铸造工艺

1.7.1 合金可用在各种不同加热方式（电阻、重油等）的坩埚炉内熔炼，而以感应炉熔炼质量最好  
1.7.2 钛是合金的晶粒细化剂。钛的作用是形成 $\mathrm{Al}_{3}\mathrm{Ti}$ ，作为外来结晶核心而细化晶粒。但是钛的含量不宜过高，否则会引起“中毒”现象，导致延伸率下降。同时钛易出现偏析，所以钛的质量分数一般控制在 $0.25\%$ 左右，在熔炼过程中加强搅拌。  
1.7.3 合金熔炼时需采用气体或固体精炼剂（如六氯乙烷等）除气。精炼剂用量以达到充分去除氢为准。建议采用惰性气体（如 $\mathrm{N}_2$ 、 $\mathrm{Ar}$ 等）除气，并采用炉前检验（如减压凝固试验、快速测氢仪等）。控制合金的含氢量  
1.7.4 铁、硅是合金的主要杂质元素，应严格防止从熔炼工具等带入而沾污合金。同时，应注意到镁的影响，即使是微量的镁（0.05%），也可能导致合金塑性和可焊性的明显降低，并引起热处理过烧  
1.7.5 根据合金铸造性能较差的特点，铸造时应考虑到加强补缩和采用退让性较好的造型材料，以避免铸件产生疏松和热裂。如有条件，大型厚壁铸件建议采用压力釜浇铸，在 $0.5 \sim 0.6 \mathrm{MPa}$ 阵力下凝固  
1.8 应用概况与特殊要求 该合金成分简单, 是应用较普遍的高强度铸造铝合金材料。适用制造承受较大载荷或在 $175 \sim 300^{\circ} \mathrm{C}$ 下工作的飞机零件, 如挂架梁、支臂、翼肋等。这些零件形状一般不很复杂, 大多采用砂型铸造。

# 2 物理及化学性能

# 2.1 热性能

2.1.1 熔化温度范围 547.5～650℃。   
2.1.2 热导率 见表2-1，  
2.13 比热容 见表2-2。  
2.1.4 线膨胀系数 见表2-3。  
2.2 密度 $\rho = 2.78\mathrm{g / cm^4}$ 。  
2.3 电性能 电阻率 $\rho = 59.5\mathrm{n}\Omega \cdot \mathrm{m}$   
2.4 磁性能 无磁性。  
2.5 化学性能

表21  

<table><tr><td>P/C</td><td>25</td><td>100</td><td>200</td><td>30</td><td>40</td></tr><tr><td rowspan="2">λ(W·(°))</td><td>T1</td><td>105</td><td>117</td><td>131</td><td>142</td></tr><tr><td>T5</td><td>113</td><td>121</td><td>134</td><td>147</td></tr></table>

表2-2  

<table><tr><td>\( t/\left( {}^{ \circ  }\right) \)</td><td>100</td><td>200</td><td>300</td><td>4</td></tr><tr><td>\( t/\left( {\mathrm{J}/\left( {\mathrm{{kg}} \cdot  \left( \;\right) }\right) }\right) \)</td><td>837</td><td>962</td><td>1046</td><td>11.</td></tr></table>

表2-3  

<table><tr><td colspan="2">θ&#x27; (°)</td><td>20~100</td><td>20~200</td><td>20~40</td></tr><tr><td rowspan="2">a 10&#x27; (°)</td><td>T4</td><td>19.5</td><td>21.7</td><td>25.4</td></tr><tr><td>T5</td><td>19.5</td><td>22.8</td><td>26.3</td></tr></table>

2.5.1 抗氧化性能 合金表面容易形成致密的氧化膜，可防止在空气中进一步氧化

2.5.2 耐腐蚀性能 铜是降低铝合金耐腐蚀性能的主要元素，故该合金耐腐蚀性能低于铝镁和铝硅系合金。在固溶处理和人工时效状态有晶间腐蚀倾向。强度损失试验结果见表2-1。

表24  

<table><tr><td rowspan="2">热处理状态</td><td colspan="2">腐蚀90d</td><td colspan="2">腐蚀180d</td></tr><tr><td>σb损失/%</td><td>δ损失%</td><td>σb损失/%</td><td>δ损失%</td></tr><tr><td>I4</td><td>9</td><td></td><td>14</td><td></td></tr><tr><td>T5</td><td>15</td><td>4.3</td><td>19.5</td><td>5.1</td></tr></table>

注：按HC129 1960《试验宰条件下铜合金腐蚀性能的试验方法》

# 3 力学性能

3.1 技术标准规定的性能 见表3-1。

表3-1  

<table><tr><td rowspan="2">标准</td><td rowspan="2">铸造方法</td><td rowspan="2">热处理状态</td><td>σb/MPa</td><td>δs/%</td><td>HBS</td></tr><tr><td colspan="3">不小于</td></tr><tr><td rowspan="2">HB 962 2001</td><td rowspan="2">S,R</td><td>T4</td><td>290</td><td>8</td><td>70</td></tr><tr><td>T5</td><td>330</td><td>1</td><td>90</td></tr><tr><td rowspan="3">GB/T 1173 1995</td><td>S,J,R,K</td><td>T4</td><td>295</td><td>8</td><td>70</td></tr><tr><td>S,J,R,K</td><td>T5</td><td>335</td><td>4</td><td>90</td></tr><tr><td>S</td><td>T7</td><td>315</td><td>2</td><td>80</td></tr></table>

# 3.2 室温及各种温度下的力学性能

# 3.2.1 硬度 见表3-2。

# 3.2.2 拉伸性能

3.2.2.1 室温下单铸试样的拉伸性能见表3-3和表3-4。

表3-2  

<table><tr><td>铸造方法及状态</td><td>S,T4</td><td>S,T5</td></tr><tr><td>HBS</td><td>90</td><td>100</td></tr></table>

表3-3  

<table><tr><td>铸造方法</td><td>热处理状态</td><td>σb/MPa</td><td>σP0.2/MPa</td><td>δ-1%</td></tr><tr><td rowspan="2">S</td><td>T4</td><td>335</td><td>155</td><td>12</td></tr><tr><td>T5</td><td>365</td><td>215</td><td>5</td></tr></table>

表3-4  

<table><tr><td rowspan="3">铸造方法及状态</td><td colspan="8">σb</td><td colspan="3">δ</td></tr><tr><td>A</td><td>B</td><td>X</td><td>min</td><td>max</td><td>s</td><td rowspan="2">Cv</td><td rowspan="2">n</td><td>X</td><td>min</td><td>max</td></tr><tr><td colspan="6">MPa</td><td colspan="3">%</td></tr><tr><td>S、T1</td><td>295</td><td>310</td><td>330</td><td>295</td><td>360</td><td>13.2</td><td>0.044</td><td>120</td><td>11.5</td><td>8.3</td><td>16.</td></tr></table>

# 3.2.2.2 高温下的拉伸性能见表3-5和图3-1。

表3-5
