Repository: C-zj02/CFD-claw

<div align="center">

**English** | [中文](#中文版) | [Français](README_FR.md) | [Русский](README_RU.md) | [हिन्दी](README_HI.md) | [العربية](README_AR.md) | [Português](README_PT.md)

# 🚀 Claude Code Python

**A Complete Python Reimplementation Based on Real Claude Code Source**

*From TypeScript Source → Rebuilt in Python with ❤️*

***
**🔥 Active Development • New Features Weekly 🔥**

</div>

***

## 🎯 What is This?

**Clawd Code** is a **complete Python rewrite** of Claude Code, based on the **real TypeScript source code**.

File: RAG-data/中国航空材料手册(第2版) 第4卷 钛合金 铜合金001-200.pdf-b4903744-8c00-4256-a6b1-ad96b4ae46a6.md (part 2 of 12)
# 中国航空机械手册
<table><tr><td>介质</td><td>浓度/%</td><td>θ/℃</td><td>腐蚀速率/(mm/a)</td><td>耐蚀等级</td><td>介质</td><td>浓度/%</td><td>θ/℃</td><td>腐蚀速率/(mm/a)</td><td>耐蚀等级</td></tr><tr><td rowspan="6">氢氧化钠</td><td>10</td><td>沸腾</td><td>0.020</td><td>优良</td><td>氢氧化钾</td><td>25</td><td>沸腾</td><td>0.305</td><td>良好</td></tr><tr><td>20</td><td>20</td><td>&lt;0.127</td><td>优良</td><td></td><td>50</td><td>30</td><td>0.000</td><td>优良</td></tr><tr><td></td><td>沸腾</td><td>&lt;0.127</td><td>优良</td><td></td><td></td><td>沸腾</td><td>2.743</td><td>差</td></tr><tr><td>50</td><td>20</td><td>&lt;0.0025</td><td>优良</td><td>氢氧化铵</td><td>28</td><td>20</td><td>0.0025</td><td>优良</td></tr><tr><td></td><td>沸腾</td><td>0.0508</td><td>优良</td><td>碳酸钠</td><td>20</td><td>20</td><td>&lt;0.127</td><td>优良</td></tr><tr><td>73</td><td>沸腾</td><td>0.127</td><td>良好</td><td></td><td></td><td>沸腾</td><td>&lt;0.127</td><td>优良</td></tr><tr><td>氢氧化钾</td><td>10</td><td>沸腾</td><td>&lt;0.127</td><td>优良</td><td>氨(含2% NaOH)</td><td>-</td><td>20</td><td>0.0708</td><td>优良</td></tr></table>

表 2-10[4]  

<table><tr><td>介质</td><td>浓度/%</td><td>θ/℃</td><td>腐蚀速率/(mm/a)</td><td>耐蚀等级</td><td>介质</td><td>浓度/%</td><td>θ/℃</td><td>腐蚀速率/(mm/a)</td><td>耐蚀等级</td></tr><tr><td rowspan="2">氯化铁</td><td rowspan="2">40</td><td>20</td><td>0.000</td><td>优良</td><td>氯化镍</td><td></td><td>沸腾</td><td>&lt;0.127</td><td>优良</td></tr><tr><td>95</td><td>0.002</td><td>优良</td><td>氯化钡</td><td>20</td><td>20</td><td>&lt;0.127</td><td>优良</td></tr><tr><td rowspan="2">氯化亚铁</td><td rowspan="2">30</td><td>20</td><td>0.000</td><td>优良</td><td></td><td></td><td>沸腾</td><td>&lt;0.127</td><td>优良</td></tr><tr><td>沸腾</td><td>&lt;0.127</td><td>优良</td><td>硫酸铜</td><td>20</td><td>20</td><td>&lt;0.127</td><td>优良</td></tr><tr><td rowspan="2">氯化亚铅</td><td rowspan="2">10</td><td>20</td><td>&lt;0.127</td><td>优良</td><td></td><td></td><td>沸腾</td><td>&lt;0.127</td><td>优良</td></tr><tr><td>沸腾</td><td>&lt;0.127</td><td>优良</td><td>硫酸铵</td><td>20℃饱和</td><td>20</td><td>&lt;0.127</td><td>优良</td></tr><tr><td rowspan="2">氯化亚铜</td><td rowspan="2">50</td><td>20</td><td>&lt;0.127</td><td>优良</td><td></td><td></td><td>沸腾</td><td>&lt;0.127</td><td>优良</td></tr><tr><td>沸腾</td><td>&lt;0.127</td><td>优良</td><td>硫酸钠</td><td>50</td><td>20</td><td>&lt;0.127</td><td>优良</td></tr><tr><td rowspan="2">氯化铵</td><td rowspan="2">10</td><td>20</td><td>&lt;0.127</td><td>优良</td><td></td><td></td><td>沸腾</td><td>&lt;0.127</td><td>优良</td></tr><tr><td>沸腾</td><td>0.000</td><td>优良</td><td>硫酸亚铅</td><td>20℃饱和</td><td>20</td><td>&lt;0.127</td><td>优良</td></tr><tr><td rowspan="2">氯化钙</td><td rowspan="2">10</td><td>20</td><td>&lt;0.127</td><td>优良</td><td></td><td></td><td>沸腾</td><td>&lt;0.127</td><td>优良</td></tr><tr><td>沸腾</td><td>0.000</td><td>优良</td><td>硫酸亚铜</td><td>10</td><td>20</td><td>&lt;0.127</td><td>优良</td></tr><tr><td rowspan="2">氯化铝</td><td rowspan="2">25</td><td>20</td><td>&lt;0.127</td><td>优良</td><td></td><td></td><td>沸腾</td><td>&lt;0.127</td><td>优良</td></tr><tr><td>沸腾</td><td>&lt;0.127</td><td>优良</td><td></td><td>30</td><td>20&#x27;</td><td>&lt;0.127</td><td>优良</td></tr><tr><td rowspan="2">氯化镁</td><td rowspan="2">10</td><td>20</td><td>&lt;0.127</td><td>优良</td><td></td><td></td><td>沸腾</td><td>&lt;0.127</td><td>优良</td></tr><tr><td>沸腾</td><td>&lt;0.127</td><td>优良</td><td>硝酸银</td><td>11</td><td>20</td><td>&lt;0.127</td><td>优良</td></tr><tr><td>氯化镍</td><td>5~10</td><td>20</td><td>&lt;0.127</td><td>优良</td><td></td><td></td><td></td><td></td><td></td></tr></table>

钛对一些无水化学试剂，如甲醇和四氧化氮的应力腐蚀断裂是敏感的；微量水在两种情况下均抑制反应进行，然而在 $\mathrm{N}_2\mathrm{O}_4$ 介质中，NO 是起主要作用的，在受抑制的 $\mathrm{N}_2\mathrm{O}_4$ 中含有 $0.4\% \sim 0.8\%$ 的 NO。红色发烟硝酸中含有低于 $1.5\%$ 的水和 $10\% \sim 20\% \mathrm{NO}_2$ ，它能导致金属产生裂纹并产生十分剧烈的反应。

钛及其合金在高温下，对干燥的氯化钠的应力腐蚀也是敏感的。这种现象在实验室里的 $230^{\circ}\mathrm{C}$ 、 $260^{\circ}\mathrm{C}$ 或更高温度的试验中曾大量出现，偶而在制造车间里也能观察到。然而迄今还未见到钛构件在工作时，因热盐应力引起破坏的报告。推荐使用不含氯的溶剂清洗工作温度高于 $230^{\circ}\mathrm{C}$ 的零件。

2.5.2.2 电化学腐蚀 在与大多数金属构成的原电池系统中, 钛及其合金的电位是属于高价的正电位, 从而使其他金属或合金与其接触时被腐蚀。钛的电位仅低于镍基合金。  
2.5.3 氢脆 对于钛及其合金来说, 氢脆是一个重要问题。钛极易从酸洗液、腐蚀液和热加工(热变形和热处理)的高温气氛中吸收氢。钛及其合金的氢脆可以为下面两种形式之一, 对于工业纯钛和 $\alpha$ 合金, 氢脆表现为塑性降低, 而强度稍有增加, 同时还发现在低于 $93^{\circ} \mathrm{C}$ 时, 合金的冲击韧性降低, 以及脆-塑转变温度范围发生变化。第二种形式是类似于钢的脆化, 是在恒载荷下或持续载荷下, 进行慢速试验时出现的一种脆化现象。这种试验方法通常采用缺口试样, 施加高于某一强度水平的应力, 观察其脆性发生的行为。通常规定在使用状态的钛及其合金的成品零件的氢的质量分数应小于 $0.015 \%$ 。

# 3 力学性能

# 3.1 技术标准规定的性能 见表3-1。

表3-1  

<table><tr><td rowspan="3">技术标准</td><td rowspan="3">牌号</td><td rowspan="3">品种</td><td rowspan="3">状态</td><td rowspan="3">δ或d/mm</td><td rowspan="3">取样方向</td><td colspan="7">室温</td></tr><tr><td rowspan="2">σb/MPa</td><td>σP0.2/MPa</td><td>δ5/%</td><td>ψ/%</td><td>α/(°)</td><td>akU/(kJ/㎡)</td><td rowspan="2">HBS</td></tr><tr><td colspan="5">不小于</td></tr><tr><td rowspan="15">GB/T 3621-1994</td><td rowspan="3">TA0</td><td rowspan="15">板材</td><td rowspan="15">退火</td><td>0.3~2.0</td><td rowspan="15">T</td><td rowspan="3">280~420</td><td rowspan="3">170</td><td>45</td><td rowspan="3">-</td><td>140</td><td rowspan="3">-</td><td rowspan="3">-</td></tr><tr><td>2.1~5.0</td><td>30</td><td>140</td></tr><tr><td>5.1~10.0</td><td>30</td><td>-</td></tr><tr><td rowspan="3">TA1</td><td>0.3~2.0</td><td rowspan="3">370~350</td><td rowspan="3">250</td><td>40</td><td rowspan="3">-</td><td>140</td><td rowspan="3">-</td><td rowspan="3">-</td></tr><tr><td>2.1~5.0</td><td>30</td><td>130</td></tr><tr><td>5.1~10.0</td><td>30</td><td>-</td></tr><tr><td rowspan="5">TA2</td><td>0.3~1.0</td><td rowspan="5">440~620</td><td rowspan="5">320</td><td>35</td><td rowspan="5">-</td><td>100</td><td rowspan="5">-</td><td rowspan="5">-</td></tr><tr><td>1.1~2.0</td><td>30</td><td>100</td></tr><tr><td>2.1~5.0</td><td>25</td><td>80</td></tr><tr><td>5.1~10.0</td><td>25</td><td>-</td></tr><tr><td>10.1~25.0</td><td>20</td><td>-</td></tr><tr><td rowspan="4">TA3</td><td>0.3~1.0</td><td rowspan="4">540~720</td><td rowspan="4">410</td><td>30</td><td rowspan="4">-</td><td>90</td><td rowspan="4">-</td><td rowspan="4">-</td></tr><tr><td>1.1~2.0</td><td>25</td><td>90</td></tr><tr><td>2.1~5.0</td><td>20</td><td>80</td></tr><tr><td>5.1~10.0</td><td>20</td><td>-</td></tr><tr><td rowspan="7">GB/T 3622-1999</td><td rowspan="2">TA0</td><td rowspan="7">带材</td><td rowspan="7">退火</td><td>0.3~&lt;0.5</td><td rowspan="7">L</td><td rowspan="2">280~420</td><td rowspan="2">170</td><td rowspan="2">40①45</td><td rowspan="2">-</td><td rowspan="2">150</td><td rowspan="2">-</td><td rowspan="2">-</td></tr><tr><td>0.5~2.0</td></tr><tr><td rowspan="2">TA1</td><td>0.3~&lt;0.5</td><td rowspan="2">370~530</td><td rowspan="2">250</td><td rowspan="2">35①40</td><td rowspan="2">-</td><td rowspan="2">150</td><td rowspan="2">-</td><td rowspan="2">-</td></tr><tr><td>0.5~2.0</td></tr><tr><td rowspan="3">TA2</td><td>0.3~&lt;0.5</td><td rowspan="3">440~620</td><td rowspan="3">320</td><td rowspan="3">30①3530</td><td rowspan="3">-</td><td rowspan="3">140</td><td rowspan="3">-</td><td rowspan="3">-</td></tr><tr><td>0.5~1.0</td></tr><tr><td>1.1~2.0</td></tr></table>

续表 3-1  

<table><tr><td rowspan="3">技术标准</td><td rowspan="3">牌号</td><td rowspan="3">品种</td><td rowspan="3">状态</td><td rowspan="3">δ或d/mm</td><td rowspan="3">取样方向</td><td colspan="7">室温</td></tr><tr><td rowspan="2">σb/MPa</td><td>σP0.2/MPa</td><td>δ5/%</td><td>ψ/%</td><td>α/(°)</td><td>akU/(kJ/㎡)</td><td rowspan="2">HBS</td></tr><tr><td colspan="5">不 小 于</td></tr><tr><td rowspan="4">GJB 2505-1995</td><td>TA0</td><td rowspan="4">板材(带材)</td><td rowspan="4">退火</td><td>0.3~2.02.1~5.05.1~10.010.1~30.0</td><td rowspan="4">T(L)</td><td>280~420</td><td>170</td><td>45303025</td><td>-</td><td>140140-</td><td>-</td><td>-</td></tr><tr><td>TA1</td><td>0.3~2.02.1~5.05.1~10.010.1~30.0</td><td>370~530</td><td>250</td><td>40303025</td><td>-</td><td>140130-</td><td>-</td><td>-</td></tr><tr><td>TA2</td><td>0.3~1.01.1~2.02.1~5.05.1~10.010.1~30.0</td><td>440~620</td><td>320</td><td>3530252518</td><td>-</td><td>10010090-</td><td>-</td><td>-</td></tr><tr><td>TA3</td><td>0.3~1.01.1~2.02.1~5.05.1~10.010.1~30.0</td><td>540~720</td><td>410</td><td>3025202016</td><td>-</td><td>909080-</td><td>-</td><td>-</td></tr><tr><td rowspan="4">GB/T 3623-1998</td><td>TA0</td><td rowspan="4">丝材②</td><td rowspan="4">退火</td><td rowspan="4">0.1~7.0</td><td rowspan="4">L</td><td>≥280</td><td>-</td><td>20③</td><td>-</td><td>-</td><td>-</td><td>-</td></tr><tr><td>TA1</td><td>≥370</td><td>-</td><td>18③</td><td>-</td><td>-</td><td>-</td><td>-</td></tr><tr><td>TA2</td><td>≥440</td><td>-</td><td>15③</td><td>-</td><td>-</td><td>-</td><td>-</td></tr><tr><td>TA3</td><td>≥540</td><td>-</td><td>15③</td><td>-</td><td>-</td><td>-</td><td>-</td></tr><tr><td>XJ/BS 5155-2001</td><td>TA0-1</td><td>焊丝</td><td>除氢退火</td><td>1.0~7.0</td><td>L</td><td>295~470</td><td>-</td><td>30</td><td>-</td><td>-</td><td>-</td><td>-</td></tr><tr><td rowspan="3">GB/T 3624-1995</td><td>TA0</td><td rowspan="3">管材</td><td rowspan="3">退火</td><td rowspan="3">d(3~110)x(0.2~4.5)</td><td rowspan="3">L</td><td>280~420</td><td>170</td><td>24①</td><td>-</td><td>-</td><td>-</td><td>-</td></tr><tr><td>TA1</td><td>370~530</td><td>250</td><td>20①</td><td>-</td><td>-</td><td>-</td><td>-</td></tr><tr><td>TA2</td><td>440~620</td><td>320</td><td>18①</td><td>-</td><td>-</td><td>-</td><td>-</td></tr><tr><td rowspan="4">GB/T 2965-1996</td><td>TA0</td><td rowspan="4">棒材</td><td rowspan="4">退火</td><td rowspan="4">8~90</td><td rowspan="4">L</td><td>≥280</td><td>170</td><td>24</td><td>30</td><td>-</td><td>-</td><td>-</td></tr><tr><td>TA1</td><td>≥370</td><td>250</td><td>20</td><td>30</td><td>-</td><td>-</td><td>-</td></tr><tr><td>TA2</td><td>≥440</td><td>320</td><td>18</td><td>30</td><td>-</td><td>-</td><td>-</td></tr><tr><td>TA3</td><td>≥540</td><td>410</td><td>15</td><td>25</td><td>-</td><td>-</td><td>-</td></tr><tr><td rowspan="4">GJB 2218-1994</td><td rowspan="2">TA2</td><td>棒材</td><td rowspan="4">退火</td><td>21~100</td><td>L</td><td>≥440</td><td>320</td><td>20</td><td>40</td><td>-</td><td>-</td><td>-</td></tr><tr><td>饼、环</td><td>δ(38~110)</td><td>C</td><td>≥440</td><td>320</td><td>18</td><td>35</td><td>-</td><td>-</td><td>-</td></tr><tr><td rowspan="2">TA3</td><td>棒材</td><td>21~100</td><td>L</td><td>≥540</td><td>410</td><td>15</td><td>35</td><td>-</td><td>-</td><td>-</td></tr><tr><td>饼、环</td><td>δ(38~110)</td><td>C</td><td>≥540</td><td>410</td><td>15</td><td>30</td><td>-</td><td>-</td><td>-</td></tr></table>

续表 3-1  

<table><tr><td rowspan="3">技术标准</td><td rowspan="3">牌号</td><td rowspan="3">品种</td><td rowspan="3">状态</td><td rowspan="3">δ或d/mm</td><td rowspan="3">取样方向</td><td colspan="7">室温</td></tr><tr><td rowspan="2">σb/MPa</td><td>σP0.2/MPa</td><td>δ5/%</td><td>ψ/%</td><td>α/(°)</td><td>akU/(kJ/m2)</td><td rowspan="2">HBS</td></tr><tr><td colspan="5">不小于</td></tr><tr><td rowspan="4">GB/T 16598-1996</td><td>TA0</td><td rowspan="4">饼、环</td><td rowspan="4">退火</td><td rowspan="4">S≤100cm²</td><td rowspan="4">C</td><td>≥280</td><td>170</td><td>30</td><td>35</td><td>-</td><td>-</td><td>-</td></tr><tr><td>TA1</td><td>≥370</td><td>250</td><td>20</td><td>35</td><td>-</td><td>-</td><td>-</td></tr><tr><td>TA2</td><td>≥440</td><td>320</td><td>18</td><td>35</td><td>-</td><td>-</td><td>-</td></tr><tr><td>TA3</td><td>≥540</td><td>410</td><td>15</td><td>30</td><td>-</td><td>-</td><td>-</td></tr><tr><td rowspan="3">GJB 2744-1996</td><td>TA1</td><td rowspan="3">自由锻件、模锻件</td><td rowspan="3">退火</td><td rowspan="3">m≤60kg</td><td rowspan="3">L@</td><td>≥310</td><td>-</td><td>20</td><td>45</td><td>-</td><td>490</td><td>d=4.7~5.2mm</td></tr><tr><td>TA2</td><td>≥410</td><td>-</td><td>18</td><td>35</td><td>-</td><td>490</td><td>d=4.7~5.2mm</td></tr><tr><td>TA3</td><td>≥510</td><td>-</td><td>13</td><td>30</td><td>-</td><td>490</td><td>d=4.7~5.2mm</td></tr><tr><td rowspan="3">GB/T 6614-1994</td><td>ZTA1</td><td rowspan="3">铸件</td><td rowspan="3">退火或热等静压</td><td rowspan="3">-</td><td rowspan="3">-</td><td>≥345</td><td>275</td><td>20</td><td>-</td><td>-</td><td>-</td><td>≤210</td></tr><tr><td>ZTA2</td><td>≥440</td><td>370</td><td>13</td><td>-</td><td>-</td><td>-</td><td>≤235</td></tr><tr><td>ZTA3</td><td>≥540</td><td>470</td><td>12</td><td>-</td><td>-</td><td>-</td><td>≤245</td></tr><tr><td>GJB 2896-1997</td><td>ZTA1</td><td>精密铸件</td><td>退火或热等静压</td><td>-</td><td>附铸试样@</td><td>≥345</td><td>275</td><td>12</td><td>-</td><td>-</td><td>-</td><td>-</td></tr></table>

① 试样尺寸规定为： $L_{0} = 50\mathrm{mm}$ 。  
$②$ 焊丝不检验力学性能。  
③ 试样尺寸规定为: $d < 4\mathrm{mm}, L_0 = 50\mathrm{mm}; d \geqslant 4\mathrm{mm}, L_0 = 4d$ 。  
④ 采用横向或短横向试样测得的 $\delta_{5}$ 和 $\psi$ 值允许比规定的纵向值低 $20\%$ 。  
⑤ 从铸件上切取试样的力学性能，允许比附铸试样的性能低 $5\%$ 。

# 3.2 室温及各种温度下的力学性能

3.2.1 硬度 TA2合金的室温硬度HBS131～163[2]。  
3.2.2 拉伸性能  
3.2.2.1 室温拉伸性能统计值见表3-2和表3-3。

表 $3 - 2^{\left\lbrack  {5} \sim  7\right\rbrack  }$   

<table><tr><td colspan="2">牌 号</td><td colspan="7">TA2</td></tr><tr><td colspan="2">技术标准</td><td colspan="7">GB/T 3621-1994和GJB 2505-1995</td></tr><tr><td colspan="2">品 种</td><td colspan="7">板材</td></tr><tr><td colspan="2">规 格</td><td colspan="7">δ0.3~0.6mm</td></tr><tr><td colspan="2">状态</td><td colspan="7">退 火</td></tr><tr><td>拉伸性能</td><td>取样方向</td><td>S</td><td>A</td><td>B</td><td>X</td><td>s</td><td>Cv</td><td>n</td></tr><tr><td>σb/MPa</td><td rowspan="2">T</td><td>440</td><td>430</td><td>450</td><td>496</td><td>25.7</td><td>0.052</td><td>167</td></tr><tr><td>δ5/%</td><td>35</td><td>-</td><td>-</td><td>51.3</td><td>-</td><td>-</td><td>167</td></tr></table>

表3-3[7-13]  

<table><tr><td rowspan="2">牌号</td><td rowspan="2">品种</td><td rowspan="2">状态</td><td rowspan="2" colspan="2">δ或d/mm</td><td rowspan="2">取样方向</td><td colspan="8">σb/MPa</td></tr><tr><td>S</td><td>X</td><td colspan="2">min</td><td>max</td><td>s</td><td>Cv</td><td>n</td></tr><tr><td>TA0-1</td><td>焊丝</td><td>除氢退火</td><td colspan="2">1.6~3.0</td><td>L</td><td>295</td><td>403</td><td colspan="2">-</td><td>-</td><td>-</td><td>-</td><td>4</td></tr><tr><td rowspan="2">TA1</td><td>板材</td><td rowspan="9">退火</td><td colspan="2">1.0~2.0</td><td>T</td><td>370</td><td>426</td><td colspan="2">-</td><td>-</td><td>20.9</td><td>0.049</td><td>30</td></tr><tr><td>棒材</td><td colspan="2">≤90</td><td>L</td><td>370</td><td>443</td><td colspan="2">-</td><td>-</td><td>-</td><td>-</td><td>6</td></tr><tr><td rowspan="4">TA2</td><td>板材</td><td colspan="2">1.0~3.0</td><td>T</td><td>440</td><td>486</td><td colspan="2">-</td><td>-</td><td>25.6</td><td>0.053</td><td>31</td></tr><tr><td>丝材</td><td colspan="2">1.6~6.0</td><td>L</td><td>-</td><td>502</td><td colspan="2">-</td><td>-</td><td>23.3</td><td>0.046</td><td>53</td></tr><tr><td>管材</td><td colspan="2">(12~30)×(0.6~3.0)</td><td>L</td><td>440</td><td>510</td><td colspan="2">-</td><td>-</td><td>31.1</td><td>0.061</td><td>81</td></tr><tr><td>棒材</td><td colspan="2">≤90</td><td>L</td><td>440</td><td>522</td><td colspan="2">470</td><td>550</td><td>-</td><td>-</td><td>22</td></tr><tr><td rowspan="2">TA3</td><td>板材</td><td colspan="2">0.5</td><td>T</td><td>540</td><td>598</td><td colspan="2">539</td><td>706</td><td>-</td><td>-</td><td>24</td></tr><tr><td>棒材</td><td colspan="2">45~55</td><td>L</td><td>540</td><td>578</td><td colspan="2">-</td><td>-</td><td>-</td><td>-</td><td>4</td></tr><tr><td>ZTA2</td><td>铸件</td><td colspan="2">-</td><td>-</td><td>440</td><td>498</td><td colspan="2">-</td><td>-</td><td>42.9</td><td>0.086</td><td>39</td></tr><tr><td rowspan="2">牌号</td><td rowspan="2">品种</td><td colspan="10">σp0.2/MPa</td><td>δ5</td><td>ψ</td></tr><tr><td>S</td><td>X</td><td>min</td><td colspan="2">max</td><td colspan="2">s</td><td>Cv</td><td>n</td><td colspan="3">%</td></tr><tr><td>TA0-1</td><td>焊丝</td><td>-</td><td>-</td><td>-</td><td colspan="2">-</td><td colspan="2">-</td><td>-</td><td>-</td><td>46.0</td><td colspan="2">-</td></tr><tr><td rowspan="2">TA1</td><td>板材</td><td>250</td><td>360</td><td>-</td><td colspan="2">-</td><td colspan="2">29.7</td><td>0.082</td><td>30</td><td>49.3</td><td colspan="2">-</td></tr><tr><td>棒材</td><td>250</td><td>320</td><td>-</td><td colspan="2">-</td><td colspan="2">-</td><td>-</td><td>6</td><td>36.0</td><td colspan="2">64.2</td></tr><tr><td rowspan="4">TA2</td><td>板材</td><td>320</td><td>405</td><td>-</td><td colspan="2">-</td><td colspan="2">25.2</td><td>0.062</td><td>31</td><td>41.7</td><td colspan="2">-</td></tr><tr><td>丝材</td><td>-</td><td>-</td><td>-</td><td colspan="2">-</td><td colspan="2">-</td><td>-</td><td>-</td><td>18.1①</td><td colspan="2">-</td></tr><tr><td>管材</td><td>320</td><td>-</td><td>-</td><td colspan="2">-</td><td colspan="2">-</td><td>-</td><td>-</td><td>35.3②</td><td colspan="2">-</td></tr><tr><td>棒材</td><td>320</td><td>386</td><td>340</td><td colspan="2">427</td><td colspan="2">-</td><td>-</td><td>22</td><td>30.1</td><td colspan="2">51.3</td></tr><tr><td rowspan="2">TA3</td><td>板材</td><td>410</td><td>-</td><td>-</td><td colspan="2">-</td><td colspan="2">-</td><td>-</td><td>-</td><td>39.8</td><td colspan="2">-</td></tr><tr><td>棒材</td><td>410</td><td>431</td><td>-</td><td colspan="2">-</td><td colspan="2">-</td><td>-</td><td>4</td><td>28.5</td><td colspan="2">47.5</td></tr><tr><td>ZTA2</td><td>铸件</td><td>370</td><td>427</td><td>-</td><td colspan="2">-</td><td colspan="2">45.0</td><td>0.105</td><td>37</td><td>15.9</td><td colspan="2">-</td></tr></table>

① 试样尺寸规定为 $L_{0} = 100\mathrm{mm}$ 。  
② 试样尺寸规定为 $L_{0} = 50\mathrm{mm}$ 。

# 3.2.2.2 各种温度下的拉伸性能见表3-4。

表3-4[2]  

<table><tr><td>牌号</td><td>品种</td><td>d/mm</td><td>状态</td><td>取样方向</td><td>θ/℃</td><td>σb/MPa</td><td>σP0.2/MPa</td><td>δ5/%</td><td>ψ/%</td><td>牌号</td><td>品种</td><td>d/mm</td><td>状态</td><td>取样方向</td><td>θ/℃</td><td>σb/MPa</td><td>σP0.2/MPa</td><td>δ5/%</td><td>ψ/%</td></tr><tr><td rowspan="3">TA2</td><td rowspan="3">锻棒</td><td rowspan="3">14</td><td rowspan="3">退火</td><td rowspan="3">L</td><td>-253</td><td>1177</td><td>1079</td><td>10</td><td>35</td><td rowspan="3">TA2</td><td rowspan="3">锻棒</td><td rowspan="3">14</td><td rowspan="3">退火</td><td rowspan="3">L</td><td>100</td><td>412</td><td>294</td><td>30</td><td>55</td></tr><tr><td>-196</td><td>951</td><td>735</td><td>20</td><td>48</td><td>150</td><td>343</td><td>245</td><td>30</td><td>55</td></tr><tr><td>20</td><td>490</td><td>373</td><td>30</td><td>55</td><td>200</td><td>294</td><td>206</td><td>30</td><td>55</td></tr></table>

3.2.2.3 拉伸应力-应变曲线 见图3-1。  
3.2.3 压缩性能  
3.2.3.1 压缩应力-应变曲线见图3-2。  
3.2.4 冲击性能 见表3-5。

表3-5[2]  

<table><tr><td>牌号</td><td>品种</td><td>d/mm</td><td>状态</td><td>取样方向</td><td>θ/C</td><td>aKU/(kJ/m²)</td></tr><tr><td rowspan="3">TA2</td><td rowspan="3">锻棒</td><td rowspan="3">14</td><td rowspan="3">退火</td><td rowspan="3">L</td><td>-253</td><td>588</td></tr><tr><td>-196</td><td>784</td></tr><tr><td>20</td><td>981</td></tr></table>

图片摘要：该图主要展示 3 5[2]。
![](images/7f82741b2d5bd48ae446aa0c0fb837644c31a10d5e913c170029a031afab6769.jpg)  
图3-1 TA2合金退火板材的拉伸应力-应变曲线[2]

图片摘要：该图主要展示 3 1 TA2合金退火板材的拉伸应力 应变曲线[2]。
![](images/c87df89c1d9f752a484cea00418d786b179819de7a3693c57551c30d3a39578c.jpg)  
图3-2 TA2合金退火板材的压缩应力-应变曲线[2]

3.2.5 弯曲性能 见表3-6。  
3.2.6 应力集中 见表3-7。

3.3 持久和蠕变性能

3.3.1 高温持久性能 见表3-8。  
3.3.2 高温蠕变性能 见表3-9。

3.4 疲劳性能

表3-7[2]  

<table><tr><td>牌号</td><td>品种</td><td>d/mm</td><td>状态</td><td>取样方向</td><td>θ/℃</td><td>σbH/MPa</td><td>σbH/σb</td></tr><tr><td>TA2</td><td>锻棒</td><td>14</td><td>退火</td><td>L</td><td>-19620</td><td>1069667</td><td>1.131.36</td></tr></table>

3.4.1 高周疲劳

3.4.1.1 旋转弯曲疲劳极限见表3-10。  
3.5 弹性性能  
3.5.1 弹性模量 见表3-11。  
3.5.2 切变模量 室温切变模量

$$
G = 4 4 \mathrm {G P a} ^ {[ 1 5 ]} 。
$$

表3-6[7,9]  

<table><tr><td>牌号</td><td>品种</td><td>δ/mm</td><td>状态</td><td>取样方向</td><td>θ/C</td><td>α(D=3δ)/ (°)</td></tr><tr><td>TA1</td><td rowspan="3">板材</td><td rowspan="3">0.3~2</td><td rowspan="3">退火</td><td rowspan="3">T</td><td rowspan="3">20</td><td>≥140</td></tr><tr><td>TA2</td><td>≥120</td></tr><tr><td>TA3</td><td>≥90</td></tr></table>

表3-8[14]  

<table><tr><td>牌号</td><td>品种</td><td>d/mm</td><td>状态</td><td>取样方向</td><td>θ/C</td><td>σ100/MPa</td></tr><tr><td rowspan="3">TA2</td><td rowspan="3">棒材</td><td rowspan="3">20</td><td rowspan="3">退火</td><td rowspan="3">L</td><td>350</td><td>191</td></tr><tr><td>400</td><td>176</td></tr><tr><td>450</td><td>98</td></tr></table>

表 3-9[14]  

<table><tr><td>牌号</td><td>品种</td><td>d/mm</td><td>状态</td><td>取样方向</td><td>θ/C</td><td>σ0.2/100/MPa</td></tr><tr><td rowspan="3">TA2</td><td rowspan="3">棒材</td><td rowspan="3">20</td><td rowspan="3">退火</td><td rowspan="3">L</td><td>350</td><td>93</td></tr><tr><td>400</td><td>68</td></tr><tr><td>450</td><td>29</td></tr></table>

表 3-10[14]  

<table><tr><td>牌号</td><td>品种</td><td>状态</td><td>θ/℃</td><td>Kt</td><td>R</td><td>N/周</td><td>σD/MPa</td><td>牌号</td><td>品种</td><td>状态</td><td>θ/℃</td><td>Kt</td><td>R</td><td>N/周</td><td>σD/MPa</td></tr><tr><td rowspan="2">TA2</td><td rowspan="2">棒材</td><td rowspan="2">退火</td><td>20</td><td rowspan="2">1</td><td rowspan="2">-1</td><td rowspan="2">107</td><td>274</td><td rowspan="2">TA2</td><td rowspan="2">棒材</td><td rowspan="2">退火</td><td>400</td><td rowspan="2">1</td><td rowspan="2">-1</td><td rowspan="2">107</td><td>144</td></tr><tr><td>350</td><td>162</td><td>450</td><td>112</td></tr></table>

表3-11[2]  

<table><tr><td>牌号</td><td>品种</td><td>d/mm</td><td>状态</td><td>取样方向</td><td>θ/℃</td><td>E/GPa</td><td>牌号</td><td>品种</td><td>d/mm</td><td>状态</td><td>取样方向</td><td>θ/℃</td><td>E/GPa</td></tr><tr><td rowspan="2">TA2</td><td rowspan="2">锻棒</td><td rowspan="2">14</td><td rowspan="2">退火</td><td rowspan="2">L</td><td>20</td><td>107.9</td><td rowspan="2">TA2</td><td rowspan="2">锻棒</td><td rowspan="2">14</td><td rowspan="2">退火</td><td rowspan="2">L</td><td>150</td><td>93.2</td></tr><tr><td>100</td><td>102.0</td><td>200</td><td>88.2</td></tr></table>

3.5.3 泊松比 室温泊松比 $\mu = 0.34\sim 0.45^{[4]}$

# 4 组织结构

4.1 相变温度 $\alpha \rightarrow \beta$ 转变温度为 $885\sim 900^{\circ}\mathrm{C}^{[2]}$   
4.2 时间-温度-组织转变曲线  
4.3 合金组织结构 工业纯钛从 $\beta$ 相区缓慢冷却后为单一 $\alpha$ 相组织。当从 $\beta$ 相区快速冷却时，可以得到针状 $\alpha$ 组织。

# 5 工艺性能与要求

# 5.1 成形性能

5.1.1 板材成形性能 见表5-1。

表5-1[16]  

<table><tr><td rowspan="2" colspan="2">成形性能</td><td rowspan="2">牌号</td><td colspan="2">冷态</td><td colspan="2">热态</td></tr><tr><td>最低值或极限值</td><td>工作值</td><td>最低值或极限值</td><td>工作值</td></tr><tr><td rowspan="2" colspan="2">最小弯曲半径</td><td>TA2</td><td>(1.5~2.0)δ</td><td>(2.5~3.0)δ</td><td>(1.0~1.2)δ</td><td>(1.5~1.8)δ</td></tr><tr><td>TA3</td><td>(1.7~2.0)δ</td><td>(2.7~3.2)δ</td><td>(1.0~1.5)δ</td><td>(1.5~2.0)δ</td></tr><tr><td rowspan="2" colspan="2">极限拉深系数</td><td>TA2</td><td>2.0~2.1</td><td>1.7~1.75</td><td>2.5</td><td>2.0~2.4</td></tr><tr><td>TA3</td><td>1.96~2.0</td><td>1.65~1.72</td><td>2.5</td><td>2.0~2.4</td></tr><tr><td rowspan="2" colspan="2">极限翻边系数</td><td>TA2</td><td>1.75~1.8</td><td>1.6~1.7</td><td>&gt;2.0</td><td>1.7~1.8</td></tr><tr><td>TA3</td><td>1.7~1.78</td><td>1.52~1.62</td><td>&gt;2.0</td><td>1.7~1.8</td></tr><tr><td rowspan="4">极限压
窝系数</td><td rowspan="2">平面压出</td><td>TA2</td><td>0.22~0.24</td><td>-</td><td>&gt;0.3</td><td>-</td></tr><tr><td>TA3</td><td>0.20~0.24</td><td>-</td><td>&gt;0.3</td><td>-</td></tr><tr><td rowspan="2">球面压出</td><td>TA2</td><td>-</td><td>-</td><td>&gt;0.5</td><td>-</td></tr><tr><td>TA3</td><td>-</td><td>-</td><td>&gt;0.5</td><td>-</td></tr></table>

5.1.1.1 热成形温度 $550\sim 700^{\circ}\mathrm{C}^{[16]}$

5.1.2 弯管的最小弯曲半径 见表5-2。

表5-2[14]  

<table><tr><td>外径与壁厚比(D/δ)</td><td>最小弯曲半径(外径的倍数)</td><td>外径与壁厚比(D/δ)</td><td>最小弯曲半径(外径的倍数)</td></tr><tr><td>&lt;10</td><td>1.2D</td><td>25~50</td><td>2.7D</td></tr><tr><td>10~25</td><td>2.0D</td><td>50~60</td><td>3.2D</td></tr></table>

5.1.3 锻造 铸锭开坯加热温度为 $1000 \sim 1050^{\circ} \mathrm{C}$ , 每火变形量控制在 $40\% \sim 50\%$ . 毛坯锻造加热温度为 $900 \sim 950^{\circ} \mathrm{C}$ , 变形量控制在 $30\% \sim 40\%$ . 模锻加热温度为 $900 \sim 950^{\circ} \mathrm{C}$ , 终锻温度不应低于 $650^{\circ} \mathrm{C}$ , 为了达到成品零件应有的尺寸, 其后的重复加热温度不应超过 $815^{\circ} \mathrm{C}$ , 或大约低于 $\beta$ 转变温度 $95^{\circ} \mathrm{C}^{[1]}$ 。

5.1.4 铸造 工业纯钛的铸造，可将一次真空自耗电极电弧炉熔炼的铸锭，或经变形的棒材作为自耗电极，在真空自耗电极电弧凝壳炉熔铸。铸型可用石墨加工型、石墨捣实型和熔模壳型。  
5.2 焊接性能 工业纯钛适合于各种焊接，焊接处具有极好的流动特性，并有与基体材料相当的强度、塑性和耐腐蚀性能。

# 5.2.1 氩弧焊

# 5.2.1.1 自动氩弧焊工艺规范见表5-3。

表5-3[4.16]  

<table><tr><td>板材δ</td><td>焊丝d</td><td>钨极d</td><td rowspan="2">焊接层次次数</td><td rowspan="2">I/A</td><td rowspan="2">U/V</td><td colspan="2">Q/(L/min)</td><td rowspan="2">v/(m/h)</td></tr><tr><td colspan="3">mm</td><td>主喷嘴</td><td>拖罩</td></tr><tr><td>1.5</td><td>不加焊丝</td><td>15</td><td>1</td><td>80~90</td><td>8~9</td><td>10~14</td><td>-</td><td>15</td></tr><tr><td>0.8~1.5</td><td>0.8~1.2</td><td>1.0~2.0</td><td>1</td><td>40~90</td><td>12~15</td><td>8~12</td><td>8~10</td><td>18~24</td></tr><tr><td>2.0~3.0</td><td>1.0~1.5</td><td>2.0~3.0</td><td>1</td><td>120~200</td><td>14~16</td><td>10~14</td><td>10~12</td><td>19~22</td></tr><tr><td>4.0~6.0</td><td>1.2~1.8</td><td>2.0~3.5</td><td>1~3</td><td>140~200</td><td>15~17</td><td>12~16</td><td>12~14</td><td>10~20</td></tr><tr><td>8.0~10.0</td><td>1.5~2.0</td><td>3.0~4.0</td><td>2~4</td><td>180~240</td><td>14~18</td><td>14~16</td><td>12~14</td><td>-</td></tr><tr><td>&gt;12.0</td><td>2.0~2.5</td><td>3.0~4.0</td><td>&gt;4</td><td>200~250</td><td>14~18</td><td>14~16</td><td>12~14</td><td>-</td></tr></table>

# 5.2.1.2 自动氩弧焊对接接头的力学性能见表5-4。

表5-4[17]  

<table><tr><td>板材δ/mm</td><td>焊前状态</td><td>焊后处理</td><td>焊丝牌号</td><td>θ/℃</td><td>σb/MPa</td><td>η/%</td><td>α/°</td></tr><tr><td rowspan="3">1.5</td><td rowspan="3">550℃, 10~15min, 空冷</td><td rowspan="3">未处理</td><td rowspan="3">不加焊丝</td><td>20</td><td>628</td><td>100</td><td>158</td></tr><tr><td>300</td><td>365</td><td>100</td><td>-</td></tr><tr><td>400</td><td>325</td><td>100</td><td>-</td></tr></table>

# 5.2.1.3 手工氩弧焊工艺规范见表5-5。

表5-5[4]  

<table><tr><td rowspan="2">板材δ/mm</td><td rowspan="2">I/A</td><td colspan="2">填充材料尺寸/mm</td><td rowspan="2">主喷嘴直径/mm</td><td rowspan="2">Q/(L/min)</td><td rowspan="2">板材δ/mm</td><td rowspan="2">I/A</td><td colspan="2">填充材料尺寸/mm</td><td rowspan="2">主喷嘴直径/mm</td><td rowspan="2">Q/(L/min)</td></tr><tr><td>直径</td><td>截面</td><td>直径</td><td>截面</td></tr><tr><td>0.5</td><td>15~30</td><td>1.0</td><td>1.0×1.0</td><td>8~10</td><td>8~12</td><td>4.0</td><td>120~160</td><td>3.0</td><td>2.0×3.0</td><td>12~16</td><td>12~16</td></tr><tr><td>1.0</td><td>50~60</td><td>1.5</td><td>1.0×1.5</td><td>8~10</td><td>8~12</td><td>5.0</td><td>130~160</td><td>3.0</td><td>2.0×3.0</td><td>12~16</td><td>12~16</td></tr><tr><td>2.0</td><td>80~100</td><td>2.0</td><td>1.5×2.0</td><td>10~12</td><td>10~14</td><td>6.0</td><td>140~170</td><td>3.0~4.0</td><td>3.0×3.0</td><td>12~16</td><td>12~16</td></tr><tr><td>2.5</td><td>110~120</td><td>2.0</td><td>1.5×2.0</td><td>10~12</td><td>10~14</td><td>7.0</td><td>140~180</td><td>3.0~4.0</td><td>3.0×3.0</td><td>12~16</td><td>12~16</td></tr><tr><td>3.0</td><td>120~140</td><td>3.0</td><td>2.0×3.0</td><td>10~12</td><td>10~14</td><td>10.0</td><td>160~220</td><td>3.0~4.0</td><td>3.0×3.0</td><td>12~16</td><td>12~16</td></tr></table>

# 5.2.2 点焊

# 5.2.2.1 点焊工艺规范见表5-6。

# 5.2.2.2 点焊接头的单点剪切和正拉强度见表5-7。

表5-6[17]  

<table><tr><td rowspan="2">板材δ/mm</td><td rowspan="2">电极直径d/mm</td><td rowspan="2">I/A</td><td rowspan="2">th/s</td><td rowspan="2">Pj/N</td><td colspan="2">核心尺寸</td></tr><tr><td>d/mm</td><td>ηc/%</td></tr><tr><td>1.5</td><td>7.0~7.5</td><td>8100~8200</td><td>0.28</td><td>4568</td><td>7.0</td><td>80</td></tr></table>

表5-7[17]  

<table><tr><td>板材δ/mm</td><td>焊前状态</td><td>焊后处理</td><td>核心d/mm</td><td>θ/C</td><td>P1/(N/点)</td><td>Pb/(N/点)</td></tr><tr><td rowspan="3">1.5</td><td rowspan="3">退火</td><td rowspan="3">未处理</td><td rowspan="3">7.0</td><td>20</td><td>15798</td><td>4922</td></tr><tr><td>300</td><td>11571</td><td>-</td></tr><tr><td>400</td><td>10346</td><td>-</td></tr></table>

# 5.2.3 缝焊

# 5.2.3.1 缝焊工艺规范见表5-8。

表5-8[17]  

<table><tr><td rowspan="2">板材δ/mm</td><td colspan="2">滚盘球面半径/mm</td><td rowspan="2">I/A</td><td rowspan="2">th/s</td><td rowspan="2">ts/s</td><td rowspan="2">v/(m/min)</td><td rowspan="2">Pj/N</td><td colspan="2">核心尺寸</td></tr><tr><td>上</td><td>下</td><td>d/mm</td><td>ηi/%</td></tr><tr><td>1.5</td><td>75</td><td>平面</td><td>8200</td><td>0.14</td><td>0.48</td><td>0.25~0.40</td><td>4510</td><td>6.0</td><td>80</td></tr></table>

# 5.2.3.2 缝焊接头力学性能见表5-9。

表5-9[17]  

<table><tr><td>板材δ/mm</td><td>焊前状态</td><td>焊后处理</td><td>核心d/mm</td><td>θ/℃</td><td>σb/MPa</td><td>η/%</td></tr><tr><td rowspan="3">1.5</td><td rowspan="3">退火</td><td rowspan="3">未处理</td><td rowspan="3">6.0</td><td>20</td><td>714</td><td>100</td></tr><tr><td>300</td><td>308</td><td>90</td></tr><tr><td>400</td><td>265</td><td>84</td></tr></table>

5.2.4 焊后热处理 工业纯钛焊接构件一般不需进行焊后热处理，但对具有复杂焊缝和设计上要求消除焊接应力的构件，可进行以下热处理： $400 \sim 450^{\circ}\mathrm{C}, 6 \sim 8\mathrm{h}$ ，空冷；或 $500 \sim 600^{\circ}\mathrm{C}, 1 \sim 2\mathrm{h}$ ，空冷。

# 5.3 零件热处理工艺

# 5.4 表面处理工艺

5.4.1 清理 材料在 $600^{\circ}\mathrm{C}$ 以上成形或热处理时所形成的氧化皮需进行表面清理。这种氧化皮的清理，首先用机械喷砂(刚玉砂)清除表面氧化皮，随后在 $2\% \sim 5\%$ 氢氟酸与硝酸的水溶液中酸洗。为了防止吸氢，硝酸与氢氟酸之比应大于 $10:1$ 。酸洗时其溶液温度应控制在 $40 \sim 60^{\circ}\mathrm{C}$ 之间。

酸洗的增氢量应严格控制，不能超过 $0.002\%$ [18]。

材料在 $600^{\circ}\mathrm{C}$ 以下成形或去应力退火所形成的氧化皮的清理，只需在5.4.1所述的溶液中直接酸洗，即可获得清洁的表面。

5.4.2 表面硬化 当用钛制造具有相对运动的零件时，为了提高零件的耐磨性，零件的表面可进行氮化处理。氮化处理的表面硬度能达到 $600\mathrm{KHN}^{[1]}$ 。

# 5.5 切削加工与磨削性能

5.5.1 切削加工 工业纯钛的切削加工特性类似于奥氏体不锈钢。因此，钛是属于难切削加工的材料，但采用锋利的刀具，大走刀量，较低的切削速度和溶油性冷却液，以及刚性强的工卡是能够顺利地进行机加工的。  
5.5.2 锯切 工业纯钛的锯切，可采用高速磨擦锯，其锯切线速度为 $1200\sim 1400\mathrm{m / min}$ 。亦可采用弓锯和带锯，一般采用高速钢锯条，并采用慢的切削速度和大走刀量。如果工件表面带有氧化皮或污染层则会使锯条大量磨损。另外还可采用棕色刚玉或碳化硅砂轮片锯切，切削速度为 $10\sim 30\mathrm{m / s^{[4]}}$ 。  
5.5.3 磨削 零件精加工时才使用磨削, 磨削应保持小的磨削量, 一般使用碳化硅或刚玉砂轮。采用碳化硅砂轮, 其磨削表面速度应保持在 $1000 \sim 1500 \mathrm{~m} / \mathrm{min}$ , 而采用刚玉砂轮时, 则磨削速度可稍微低些。经过磨削的表面将产生表面应力, 可根据零件使用要求, 进行表面残余应力的消除。

# 6 功能考核试验

# 7 使用建议

建议在各种型号的飞机和发动机上选用工业纯钛。

# 参考文献

1 Brown W F. Aerospace Structural Metals Handbook. CINDAS/Purdue University, 1994. 4:Code 3701   
2 格拉祖诺夫, 莫依谢耶夫著. 结构钛合金. 国营洪都机械厂译. 1977  
3 徐明林, 辛湘杰主编. 钛设备设计制造与应用. 中国四联钛设备设计制造公司, 全国化工与炼油机械行业情报网

4 稀有金属加工手册. 北京: 冶金工业出版社, 1984  
5沈阳飞机制造公司.TA2钛合金板材检验数据汇编.1986  
6 航空工业部01-602部.TA2钛合金板材检验数据汇编.1996  
7宝鸡有色金属加工厂.TA2、TA3钛合金板材检验数据汇编.1986  
8 北京航空材料研究院.TAO-1钛合金焊丝性能数据汇编.1999  
9宝鸡有色金属加工厂.TA1、TA2钛合金板材检验数据汇编.1999  
10宝鸡有色金属加工厂.TA1、TA2、TA3钛合金棒材检验数据汇编.1999  
11宝鸡有色金属加工厂.TA2钛合金丝材检验数据汇编.1999  
12宝鸡有色金属加工厂.TA2钛合金管材检验数据汇编.1999  
13宝鸡有色金属加工厂.ZTA2钛合金铸件检验数据汇编.1999  
14宝鸡有色金属加工厂.工业纯钛.1982   
15 北京航空材料研究所编译.苏联钛合金.1965  
16 IaBbIOB IO II, IOKpOBcKn I B. TeXHOJIOrHJ JHCTOBOI IITAMIOBKn THTaHOBBIX cIIaBOB. MockBa: FocyIapCTBeHHoe HayuHO-TexHnueckoe H3JaTeJIbCTBO, 1963. 46 ~57   
17 北京航空材料研究所, 西安航空发动机公司等. 航空材料焊接性能手册. 北京: 国防工业出版社, 1978  
18 BAC-5753 Cleaning, Descaling and Surface Preparation of Titanium and Titanium Alloys. 1979

编写 王庆如 傅作义

审校 王金友 魏寿庸

# TA7

# 1 概述

TA7合金是一种中等强度的 $\alpha$ 型钛合金，不能热处理强化，通常在退火状态下使用，在室温和高温下具有良好的断裂韧度。该合金具有很好的熔焊性能，适用惰性气体保护下的钨电极和金属电极熔焊工艺。可用于制造机匣壳体、壁板等零件。该合金长期工作温度可达 $500^{\circ}\mathrm{C}$ ，短时工作温度可达 $800^{\circ}\mathrm{C}$ 。低间隙杂质元素的TA7ELI合金适合于低温下使用。生产的半成品有板材、棒材、饼材和环形件等，还可用于生产铸件。

1.1 材料牌号 TA7,TA7ELI,ZTA7。  
1.2 相近牌号 Ti-5Al-2.5Sn(美国), BT5-1(俄罗斯), IMI317(英国)。

1.3 材料的技术标准

GB/T3620.1—1994 《钛及钛合金牌号和化学成分》

GB/T3620.2—1994《钛及钛合金加工产品化学成分及成分允许偏差》

GB/T15073—1994《铸造钛及钛合金牌号和化学成分》

GB/T3621—1994 《钛及钛合金板材》

GB/T6612—1986《重要用途的TA7钛合金板材》

GB/T2505—1995《航空用钛及钛合金板、带材规范》

GB/T3623—1998 《钛及钛合金丝》

GB/T2965—1996 《钛及钛合金棒材》

GJB 2218—1994 《航空用钛及钛合金棒材和锻坯规范》

GJB 2220—1994 《航空发动机用钛合金饼、环坯规范》

GJB 2744—1996 《航空用钛及钛合金自由锻件和模锻件规范》

HB 7238—1995 《钛合金环形锻件》

GB/T6614—1994 《钛及钛合金铸件》

GJB 2896—1997 《钛及钛合金熔模精密铸件规范》

HB 5448—1990 《钛及钛合金熔模精密铸件》

AMS 4910K—1994 《退火5Al-2.5Sn钛合金薄板、带材和厚板》

AMS 4966L—1998 《屈服强度为 $760\mathrm{MPa}$ 的退火5Al-2.5Sn钛合金锻件》

1.4 化学成分 GB/T 3620.1—1994、GB/T 3623—1998、GB/T 15073—1994、GJB 2896—1997 和 HB 5448—1990 规定的化学成分见表 1-1。

0%

表1-1  

<table><tr><td rowspan="3">牌 号</td><td colspan="3">合 金 元 素</td><td colspan="8">杂质 不大于</td></tr><tr><td rowspan="2">Al</td><td rowspan="2">Sn</td><td rowspan="2">Ti</td><td rowspan="2">Fe</td><td rowspan="2">Si</td><td rowspan="2">C</td><td rowspan="2">N</td><td rowspan="2">H</td><td rowspan="2">O</td><td colspan="2">其他元素③</td></tr><tr><td>单个</td><td>总和</td></tr><tr><td>TA7</td><td>4.0~6.0</td><td>2.0~3.0</td><td>余量</td><td>0.50</td><td>-</td><td>0.10</td><td>0.05</td><td>0.015</td><td>0.20</td><td>0.10</td><td>0.40</td></tr><tr><td>TA7ELI</td><td>4.50~5.75</td><td>2.0~3.0</td><td>余量</td><td>0.25</td><td>-</td><td>0.05</td><td>0.035</td><td>0.0125</td><td>0.12</td><td>0.05</td><td>0.30</td></tr><tr><td>TA7(焊丝)</td><td>4.0~6.0</td><td>2.0~3.0</td><td>余量</td><td>0.45</td><td>-</td><td>0.05</td><td>0.05</td><td>0.012</td><td>0.15</td><td>0.10</td><td>0.40</td></tr><tr><td>ZTA7</td><td>4.0~6.0①</td><td>2.0~3.0</td><td>余量</td><td>0.50②</td><td>0.15</td><td>0.10</td><td>0.05</td><td>0.015</td><td>0.20②</td><td>0.10</td><td>0.40</td></tr></table>

$①$ HB5448—1990规定 $\pmb {w}(\mathbf{Al}) = 4.0\% \sim 5.5\%$   
$②$ GJB2896—1997和HB5448—1990规定 $\pmb {w}(\mathrm{Fe})\leqslant 0.30\% ,\pmb {w}(\mathrm{O})\leqslant 0.15\%$   
③ 产品出厂时供方可不检验其他元素，用户要求并在合同中注明时应予以检验。

# 1.5 热处理制度

1.5.1 退火 板材： $700 \sim 800^{\circ}\mathrm{C}, 10 \sim 120\mathrm{min}$ ，空冷；棒材和锻件： $750 \sim 850^{\circ}\mathrm{C}, 0.5 \sim 4\mathrm{h}$ ，空冷；铸件： $600 \sim 700^{\circ}\mathrm{C}, 1 \sim 2\mathrm{h}$ ，空冷或炉冷。

1.5.2 去应力退火 $540\sim 650^{\circ}\mathrm{C},15\sim 360\mathrm{min}$ ，空冷或炉冷。

1.5.3 铸件热等静压处理 在 $100\sim 140\mathrm{MPa}$ 氩气压力下， $910^{\circ}\mathrm{C} \pm 10^{\circ}\mathrm{C}, 2\sim 2.5\mathrm{h}$ ，随炉冷至 $300^{\circ}\mathrm{C}$ 以下。

1.6 品种规格与供应状态 见表1-2。

表1-2  

<table><tr><td>技术标准</td><td>品种</td><td>δ或d/mm</td><td>供应状态</td></tr><tr><td rowspan="2">GB/T 3621-1994</td><td rowspan="2">板材</td><td>4.1~60.0</td><td>R,M</td></tr><tr><td>0.8~4.0</td><td>Y,M</td></tr><tr><td rowspan="2">GB/T 6612-1986</td><td rowspan="2">板材</td><td>4.0~10.0</td><td>R,M</td></tr><tr><td>0.8~&lt;4.0</td><td>Y,M</td></tr><tr><td rowspan="3">GJB 2505-1995</td><td rowspan="2">板材</td><td>4.1~30.0</td><td>R,M</td></tr><tr><td>0.8~4.0</td><td>Y,M</td></tr><tr><td>带材</td><td>0.8~2.0</td><td>Y,M</td></tr></table>

续表 1-2  

<table><tr><td>技术标准</td><td>品种</td><td>δ或d/mm</td><td>供应状态</td></tr><tr><td>GB/T 3623-1998</td><td>丝材</td><td>0.1~7.0</td><td>Y,R,M</td></tr><tr><td rowspan="2">GB/T 2965-1996</td><td rowspan="2">棒材</td><td>8~200</td><td>R,M</td></tr><tr><td>8~20</td><td>Y,M</td></tr><tr><td rowspan="2">GJB 2218-1994</td><td>棒材</td><td>21~220</td><td>R</td></tr><tr><td>环坯</td><td>d(340~600)/d(110~460)×(38×270)</td><td>R</td></tr><tr><td>GJB 2220-1994</td><td>环坯</td><td>d(340~600)/d(250~400)×(60~270)m≤80kg</td><td>R</td></tr><tr><td>GJB 2744-1996</td><td>自由锻件、模锻件</td><td>m≤60kg</td><td>R,M</td></tr><tr><td>HB 7238-1995</td><td>环形锻件</td><td>m≤80kg</td><td>R,M</td></tr><tr><td>GB/T 6614-1994</td><td>铸件</td><td>-</td><td>M,HIP</td></tr><tr><td>GJB 2896-1997</td><td>精密铸件</td><td>-</td><td>M,HIP</td></tr><tr><td>HB 5448-1990</td><td>精密铸件</td><td>-</td><td>M,HIP</td></tr></table>

1.7 熔炼与铸造工艺 铸锭应经过两次以上真空自耗电极电弧炉熔炼。合金元素 Al 和 Sn 以 Al-Sn 中间合金方式加入。自耗电极的焊接采用氩气保护等离子焊接方法, 严禁使用钨极氩弧焊。

铸件采用石墨加工型、石墨捣实型、金属型和熔模精铸型在真空自耗电极电弧凝壳炉中进行熔铸。

# 1.8 应用概况与特殊要求

1.8.1 应用概况 采用TA7合金模锻件和环形件制成的发动机转接座、前机匣壳体、封严圈壳体以及板材热压成形的衬板、支架座和壁板等零件，已用于航空工业。  
1.8.2 间隙元素和杂质引起的脆性 TA7合金对间隙元素和杂质含量增多引起的脆性是比较敏感的，尤其是在超低温条件下使用时。

# 2 物理及化学性能

# 2.1 热性能

2.1.1 熔化温度范围 $1540\sim 1650^{\circ}\mathrm{C}^{[1]}$   
2.1.2 热导率 见表2-1。

表 2-1[2]  

<table><tr><td>θ/℃</td><td>20</td><td>100</td><td>200</td><td>300</td><td>400</td><td>500</td><td>600</td><td>700</td><td>800</td></tr><tr><td>λ/(W/(m·℃))</td><td>8.8</td><td>9.6</td><td>10.9</td><td>12.2</td><td>13.4</td><td>14.7</td><td>15.9</td><td>17.2</td><td>18.4</td></tr></table>

2.1.3 比热容 见表2-2。  
2.1.4 线膨胀系数 见表2-3。

表2-2[2]  

<table><tr><td>θ/℃</td><td>100</td><td>200</td><td>300</td><td>400</td><td>500</td><td>600</td><td>700</td><td>800</td></tr><tr><td>c/(J/(kg·℃))</td><td>503</td><td>545</td><td>566</td><td>587</td><td>628</td><td>670</td><td>712</td><td>796</td></tr></table>

2.2 密度 $\rho = 4.42\mathrm{g / cm}^{3[2]}$   
2.3 电性能 电阻率见表2-4。  
2.4 磁性能 无磁性。  
2.5 化学性能  
2.5.1 抗氧化性能 与工业纯钛和TC4合金相近。

表2-3[2]  

<table><tr><td>θ/℃</td><td>20~100</td><td colspan="2">20~200</td><td>20~300</td><td>20~400</td><td colspan="2">20~500</td><td>20~600</td><td>20~700</td><td colspan="2">20~800</td><td>20~900</td></tr><tr><td>α1/10-6℃-1</td><td>8.5</td><td colspan="2">8.9</td><td>9.1</td><td>9.3</td><td colspan="2">9.5</td><td>9.6</td><td>9.7</td><td colspan="2">10.1</td><td>10.5</td></tr><tr><td>θ/℃</td><td colspan="2">100~200</td><td colspan="2">200~300</td><td colspan="2">300~400</td><td colspan="2">400~500</td><td colspan="2">500~600</td><td colspan="2">600~700</td></tr><tr><td>α1/10-6℃-1</td><td colspan="2">9.3</td><td colspan="2">9.7</td><td colspan="2">10.0</td><td colspan="2">10.3</td><td colspan="2">10.5</td><td colspan="2">11.0</td></tr></table>

2.5.2 耐腐蚀性能 TA7合金在大气条件下和海水中稳定。该合金与TC4合金比较，对热盐应力腐蚀更敏感，合金在人造海盐重度覆盖的环境中，并在 $316^{\circ}\mathrm{C}$ 和 $207\mathrm{MPa}$ 应力下暴露 $100\mathrm{h}$ 时会产生应力腐蚀[1]。

表 2-4[2,3]  

<table><tr><td>θ/℃</td><td>20</td><td>100</td><td>200</td><td>300</td><td>400</td><td>500</td><td>600</td></tr><tr><td>ρ/(μΩ·m)</td><td>1.38</td><td>1.69</td><td>1.75</td><td>1.80</td><td>1.84</td><td>1.87</td><td>1.88</td></tr></table>

# 3 力学性能

3.1 技术标准规定的性能 见表3-1。

表3-1
