Repository: C-zj02/CFD-claw

<div align="center">

**English** | [中文](#中文版) | [Français](README_FR.md) | [Русский](README_RU.md) | [हिन्दी](README_HI.md) | [العربية](README_AR.md) | [Português](README_PT.md)

# 🚀 Claude Code Python

**A Complete Python Reimplementation Based on Real Claude Code Source**

*From TypeScript Source → Rebuilt in Python with ❤️*

***
**🔥 Active Development • New Features Weekly 🔥**

</div>

***

## 🎯 What is This?

**Clawd Code** is a **complete Python rewrite** of Claude Code, based on the **real TypeScript source code**.

File: RAG-data/中国航空材料手册(第2版) 第4卷 钛合金 铜合金201-400.pdf-cffcc59e-36cd-4482-9e63-a4b6fe4eef5e.md (part 2 of 11)
表3-3[1]  
<table><tr><td>品种</td><td>状态</td><td>Kt</td><td>σbH/MPa</td><td>σbH/σb</td></tr><tr><td rowspan="4">试棒</td><td rowspan="4">退火</td><td>2.1</td><td>1490</td><td>1.49</td></tr><tr><td>3.1</td><td>1470</td><td>1.47</td></tr><tr><td>3.8</td><td>1470</td><td>1.47</td></tr><tr><td>5.0</td><td>1460</td><td>1.46</td></tr></table>

表3-9[1]  

<table><tr><td>品种</td><td>状态</td><td>Kt</td><td>偏斜角/ (°)</td><td>σbH/ MPa</td><td>η/%</td></tr><tr><td rowspan="3">试棒</td><td rowspan="3">退火</td><td rowspan="3">4.6</td><td>0</td><td>1380</td><td>-</td></tr><tr><td>4</td><td>873</td><td>36.7</td></tr><tr><td>8</td><td>563</td><td>59.2</td></tr></table>

表3-10[1,3]  

<table><tr><td rowspan="2">品种</td><td rowspan="2">状态</td><td colspan="2">热暴露条件</td><td rowspan="2">σb/MPa</td><td rowspan="2">δ5/%</td><td rowspan="2">ψ/%</td><td rowspan="2">品种</td><td rowspan="2">状态</td><td colspan="2">热暴露条件</td><td rowspan="2">σb/MPa</td><td rowspan="2">δ5/%</td><td rowspan="2">ψ/%</td></tr><tr><td>θ/C</td><td>t/h</td><td>θ/C</td><td>t/h</td></tr><tr><td rowspan="4">试棒</td><td rowspan="4">退火</td><td colspan="2">未暴露</td><td>1002</td><td>11.2</td><td>21.4</td><td rowspan="4">机匣铸件</td><td rowspan="4">退火</td><td colspan="2">未暴露</td><td>1004</td><td>11.1</td><td>21.0</td></tr><tr><td rowspan="3">500</td><td rowspan="2">1000</td><td rowspan="2">1000</td><td rowspan="2">10.6</td><td rowspan="2">21.2</td><td rowspan="3">500</td><td>500</td><td>982</td><td>10.6</td><td>17.0</td></tr><tr><td>1000</td><td>1000</td><td>10.6</td><td>21.1</td></tr><tr><td>2000</td><td>1019</td><td>10.4</td><td>16.2</td><td>2000</td><td>1022</td><td>10.6</td><td>17.7</td></tr></table>

表 3-11[3,4]  

<table><tr><td>品种</td><td>状态</td><td>θ/℃</td><td>σ100/MPa</td><td>σ200/MPa</td><td>σ300/MPa</td><td>品种</td><td>状态</td><td>θ/℃</td><td>σ100/MPa</td><td>σ200/MPa</td><td>σ300/MPa</td></tr><tr><td rowspan="5">试棒</td><td rowspan="5">退火</td><td>400</td><td>696</td><td>-</td><td>-</td><td rowspan="5">机匣铸件</td><td rowspan="5">退火</td><td>400</td><td>686</td><td>-</td><td>-</td></tr><tr><td>450</td><td>686</td><td>-</td><td>-</td><td>450</td><td>647</td><td>-</td><td>-</td></tr><tr><td>500</td><td>588</td><td>-</td><td>-</td><td>500</td><td>588</td><td>569</td><td>549</td></tr><tr><td>550</td><td>412</td><td>-</td><td>-</td><td>550</td><td>402</td><td>-</td><td>-</td></tr><tr><td>600</td><td>226</td><td>-</td><td>-</td><td></td><td></td><td></td><td></td></tr></table>

表 $3 - 12^{[4,5]}$   

<table><tr><td>品种</td><td>状态</td><td>θ/℃</td><td>σ0.2/100/MPa</td><td>品种</td><td>状态</td><td>θ/℃</td><td>σ0.2/100/MPa</td></tr><tr><td rowspan="3">试棒</td><td rowspan="3">退火</td><td>400</td><td>530</td><td rowspan="3">机匣铸件</td><td rowspan="3">退火</td><td>450</td><td>471</td></tr><tr><td>450</td><td>431</td><td>500</td><td>294</td></tr><tr><td>500</td><td>294</td><td></td><td></td></tr></table>

# 3.4 疲劳性能

# 3.4.1 高周疲劳

3.4.1.1 旋转弯曲疲劳极限见表3-13。

# 3.4.2 低周疲劳

3.4.2.1 应力控制低周疲劳性能见表3-14。

表 $3 - 13^{[1,4]}$   

<table><tr><td>品种</td><td>状态</td><td>θ/℃</td><td>K1</td><td>R</td><td>N/周</td><td>σD/MPa</td></tr><tr><td rowspan="2">试棒</td><td rowspan="2">退火</td><td>20</td><td rowspan="2">1</td><td rowspan="2">-1</td><td rowspan="2">2×10^7</td><td>196</td></tr><tr><td>450</td><td>167</td></tr></table>

表 3-14[1,3]  

<table><tr><td>品种</td><td>状态</td><td>θ/℃</td><td>Kt</td><td>R</td><td>f/Hz</td><td>K</td><td>σmax/MPa</td><td>N/周</td><td>品种</td><td>状态</td><td>θ/℃</td><td>Kt</td><td>R</td><td>f/Hz</td><td>K</td><td>σmax/MPa</td><td>N/周</td></tr><tr><td rowspan="6">试棒</td><td rowspan="6">退火</td><td rowspan="3">20</td><td rowspan="3">2.4</td><td rowspan="3">0.1</td><td>0.2</td><td>0.5</td><td>657</td><td>4585</td><td rowspan="6">机匣铸件</td><td rowspan="6">退火</td><td rowspan="3">20</td><td rowspan="3">2.4</td><td rowspan="3">0.1</td><td rowspan="3">0.2</td><td>0.5</td><td>642</td><td>11214</td></tr><tr><td>0.17</td><td>0.4</td><td>525</td><td>12096</td><td>0.4</td><td>413</td><td>22496</td></tr><tr><td>0.17</td><td>0.3</td><td>394</td><td>53066</td><td>0.3</td><td>385</td><td>&gt;80000</td></tr><tr><td rowspan="3">450</td><td rowspan="3">2.4</td><td rowspan="3">0.1</td><td rowspan="3">0.2</td><td>0.5</td><td>418</td><td>12069</td><td rowspan="3">450</td><td rowspan="3">2.4</td><td rowspan="3">0.1</td><td rowspan="3">0.2</td><td>0.5</td><td>448</td><td>16685</td></tr><tr><td>0.4</td><td>335</td><td>&gt;80000</td><td>0.4</td><td>358</td><td>&gt;80000</td></tr><tr><td>0.3</td><td>248</td><td>&gt;80000</td><td>0.3</td><td>269</td><td>&gt;80000</td></tr></table>

# 3.5 弹性性能

# 3.5.1 弹性模量 见表3-15。

表 $3 - {15}^{\left\lbrack  {4.5}\right\rbrack  }$   

<table><tr><td>品种</td><td colspan="8">试棒</td></tr><tr><td>状态</td><td colspan="8">退火</td></tr><tr><td>θ/℃</td><td>20</td><td>200</td><td>300</td><td>400</td><td>450</td><td>500</td><td>550</td><td>600</td></tr><tr><td>E/GPa</td><td>112</td><td>-</td><td>101</td><td>93</td><td>91</td><td>87</td><td>82</td><td>-</td></tr><tr><td>ED/GPa</td><td>120</td><td>114</td><td>110</td><td>101</td><td>98</td><td>94</td><td>94</td><td>91</td></tr></table>

3.5.2 切变模量 见表3-16。

表3-16[1]  

<table><tr><td>品种</td><td>状态</td><td>θ/℃</td><td>G/GPa</td></tr><tr><td rowspan="2">试棒</td><td rowspan="2">退火</td><td>20</td><td>45</td></tr><tr><td>450</td><td>35</td></tr></table>

3.5.3 泊松比 室温泊松比 $\mu = 0.25^{[1]}$ 。

# 4 组织结构

4.1 相变温度 $\alpha +\beta \rightarrow \beta$ 转变温度为 $980^{\circ}C\pm 10^{\circ}C$

4.2 时间-温度-组织转变曲线

4.3 合金组织结构 合金铸态的显微组织与经 $650^{\circ}\mathrm{C}$ 退火的差别不大，其主要特征是：在 $\beta$ 相基体上，片状或针状 $\alpha$ 相呈“网篮”状排列。原始 $\beta$ 晶界被保留下来，沿 $\beta$ 晶界析出宽大的片状 $\alpha$ 相。合金的 $\beta$ 相含量约为 $16\%$ 。通过电镜观察可发现，组织中有细小的 $\mathrm{Ce_2O_3}$ ，是合金中的元素 $\mathrm{Ce}$ 与一部分氧化合而形成的高硬度难熔质点。这种质点在合金高温蠕变时能够阻碍位错运动，从而产生强化效应[4,5]。随着退火温度的提高， $\beta$ 相含量增加，局部的片状 $\alpha$ 相趋向于等轴化。

# 5 工艺性能与要求

5.1. 成形性能 合金铸造性能良好, 无热裂倾向, 可采用石墨型或熔模精铸型壳, 根据铸件的形状、结构、尺寸和质量要求, 用离心铸造法或重力铸造法铸造各种尺寸的异型铸件。  
5.2 焊接性能 合金具有良好的焊接性能。在氩弧焊箱中用钨极氩弧焊焊接的接头与补焊点的强度不低于基体。对于复杂的或重要的铸件，在焊接与补焊后需要进行 $650^{\circ}\mathrm{C}$ 去应力退火。  
5.3 零件热处理工艺 根据铸件的质量要求，可采用 $650^{\circ}\mathrm{C}$ 非真空退火或真空退火，保温 $1\sim 3\mathrm{h}$ ，直接空冷或炉冷至 $250^{\circ}\mathrm{C}$ 以下再空冷。对于航空用的I、Ⅱ类铸件必须进行热等静压处理，然后根据需要还可进行去应力退火。

# 6 功能考核试验

采用ZTC3合金铸造的航空发动机压气机机匣通过了200多小时的台架试车考核，已成批生产了近千件涡喷发动机压气机机匣，且已装机使用。

# 7 使用建议

建议选用ZTC3合金制造航空航天装备上工作温度低于 $500^{\circ}\mathrm{C}$ 的异型结构铸件。

# 参考文献

1 北京航空材料研究所. ZT3 铸造钛合金技术总结. 1976  
2 北京航空材料研究院. ZTC3 钛合金机匣铸件检验数据汇编. 1999  
3 北京航空材料研究所. ZT3 铸造合金及其涡喷发动机压气机机匣的研制总结·1987  
4 北京航空材料研究所铸钛专业组. $500^{\circ} \mathrm{C}$ 下使用的 ZT3 铸造钛合金. 航空材料, 1977.(2):1~4  
5 北京航空材料研究所. ZT3 铸造钛合金研究总结. 1973

编写 谢成木 周彦邦

审校 马济民 高扬

# ZTC4

# 1 概述

ZTC4合金是一种中等强度的 $\alpha-\beta$ 型铸造钛合金，具有良好的铸造性能和焊接性能以及抗腐蚀性能，是目前国内外应用最广泛的一种铸造钛合金。该合金在退火或热等静压状态下使用，可以在 $350^{\circ}\mathrm{C}$ 以下长期工作，适合于制造静止的航空结构件，如机匣、支架、壳体、框架等。从20世纪80年代中期开始，随着热等静压处理技术的发展和应用，铸件质量得到提高，ZTC4合金铸件已经应用于一些转速不太高的转动件，如增压器叶轮等。

1.1 材料牌号 ZTC4。  
1.2 相近牌号 Ti-6Al-4V（美国），BT6JI（俄罗斯）。  
1.3 材料的技术标准

GB/T15073—1994《铸造钛及钛合金牌号和化学成分》

GB/T3620.2—1994《钛及钛合金加工产品化学成分及成分允许偏差》

GB/T6614—1994 《钛及钛合金铸件》

GJB 2896—1997 《钛及钛合金熔模精密铸件规范》

HB 5447-1990 《铸造钛合金》

HB 5448-1990 《钛及钛合金熔模精密铸件》

Q/12BY 2238-1998 《航空发动机用ZTC4铸造钛合金第二、三级压气机机匣铸件技术条件》（黎阳发动机公司）

M1L-T-81915—1973 《钛及钛合金熔模精密铸件》

AMS 4985A-1983 《退火6Al-4V钛合金熔模精密铸件》

1.4 化学成分 GB/T 15073—1994、GJB 2896—1997、HB 5447—1990、HB 5448—1990 和 Q/12BY 2238—1998规定的化学成分见表1-1。   
1.5 热处理制度  
1.5.1 退火 $700\sim 800^{\circ}\mathrm{C},1\sim 3\mathrm{h}$ ，空冷或炉冷。

1.5.2 去应力退火 $600\sim 650^{\circ}\mathrm{C},1\sim 3\mathrm{h}$ ，空冷或炉冷。  
1.5.3 热等静压处理 $920\mathrm{C} \pm 10\mathrm{C}, 100 \sim 140\mathrm{MPa}, 2 \sim 2.5\mathrm{h}$ ，随炉冷至 $300^{\circ}\mathrm{C}$ 以下出炉。

0%

表1-1  

<table><tr><td colspan="3">合 金 元 素</td><td colspan="8">杂质 不大于</td></tr><tr><td rowspan="2">Al</td><td rowspan="2">V</td><td rowspan="2">Ti</td><td rowspan="2">Fe</td><td rowspan="2">Si</td><td rowspan="2">C</td><td rowspan="2">N</td><td rowspan="2">H</td><td rowspan="2">O</td><td colspan="2">其他元素\( ^2 \)</td></tr><tr><td>单个</td><td>总和</td></tr><tr><td>5.5~6.8</td><td>3.5~4.5</td><td>余量</td><td>0.30\( ^1 \)</td><td>0.15</td><td>0.10</td><td>0.05</td><td>0.015</td><td>0.20\( ^1 \)</td><td>0.10</td><td>0.40</td></tr></table>

① GB/T 15073—1994 和 GB/T 6614—1994 规定 $w(\mathrm{Fe}) \leqslant 0.40\%$ , $w(\mathrm{O}) \leqslant 0.25\%$ 。  
② 产品出厂时供方可不检验其他元素，用户要求并在合同中注明时应予以检验。

1.6 品种规格与供应状态 根据铸件的工作特性和技术要求，以铸态或退火状态，或热等静压状态的不同品种和规格的熔模精铸件、捣实(石墨)型铸件和机加工石墨型铸件供应。

# 1.7 熔炼与铸造工艺

1.7.1 熔炼工艺 采用在真空自耗电极电弧炉中两次熔炼而成的母合金铸锭，或采用两次真空自耗电极电弧炉熔炼的大铸锭，经开坯锻造去除表面氧化皮的棒料作为母合金锭。  
1.7.2 铸造工艺 用上述的母合金锭作自耗电极，在真空自耗电极电弧凝壳炉中重熔，根据浇注铸件的形状和尺寸以及重量，采用重力铸造或离心铸造。由于采用凝壳炉熔炼，铸钛金属液过热度低，补缩能力比铸钢差，一般采用离心铸造。这样有利于金属液充填型腔和铸件补缩，减少铸件缺陷，细化晶粒，改善性能。

由于钛是高化学活性金属，在熔融状态下要与目前常用的各种造型材料发生反应，致使铸件表面与氧、碳和氮等形成硬而脆的反应层（通常称为 $\alpha$ 沾污层），造成对合金力学性能不利的影响。因此，浇注钛及钛合金必须采用对熔融钛呈惰性的特种铸型。目前铸钛工业生产中采用的铸型有：机加工石墨型，捣实(石墨)型、石墨熔模型壳、难熔金属粉面层熔模陶瓷型壳、氧化物面层熔模陶瓷型壳等，其中应用范围最广最有发展前途的是氧化物面层熔模陶瓷型壳。在上述不同铸型中浇注的铸件和试棒的力学性能没有呈现出显著差异，但各自的表面沾污层是有差异的，其中机加工石墨型铸件的表面粘污层最小，捣实(石墨)型和熔模精铸陶瓷型壳铸件的表面沾污层比较厚，约为 $0.05\sim 0.15\mathrm{mm}$ ，这层表面沾污层通过铸件精整、吹砂、酸洗等即可全部去除。一般不允许带有沾污层的铸件直接用于发动机。

# 1.8 应用概况与特殊要求

1.8.1 应用概况 ZTC4合金是国内外应用最广泛的一种铸造钛合金，目前在航空航天工业获得应用的钛合金铸件中 $90\%$ 以上是采用该合金铸造的。主要用于制造航空发动机的压气机机匣、中介机匣、支架、壳体，飞机的支架、支臂、接头、衬套，导弹壳体、导弹尾翼，人造卫星的照相机镜头框架以及液压系统中的高压泵叶轮、增压器转子、小型发动机叶轮等等。

# 1.8.2 特殊要求

1.8.2.1 氧含量的影响 氧含量的高低直接影响ZTC4钛合金的力学性能，当母合金中氧的质量分数低于 $0.10\%$ 时，所铸出的试样和铸件的力学性能 $\sigma_{\mathrm{b}}$ 、 $\sigma_{\mathrm{P0.2}}$ 值难以分别达到 $890\mathrm{MPa}$ 和 $820\mathrm{MPa}$ 水平。当要求铸件的 $\sigma_{\mathrm{b}}$ 、 $\sigma_{\mathrm{P0.2}}$ 值大于上述水平时，必须采用氧的质量分数为 $0.15\% \sim 0.18\%$ 的母合金锭。  
1.8.2.2 热等静压处理 航空航天工业应用的I、Ⅱ类铸件必须经过热等静压处理。一般用途的铸件只需退火即可。  
1.8.2.3 接触腐蚀 当ZTC4合金铸件与铝合金和钢零件接触时，尤其是在一定的腐蚀介质下，要发生接触腐蚀。防护措施与TC4合金零件相同。

# 2 物理及化学性能

# 2.1 热性能

2.1.1 熔化温度范围 $1590^{\circ}\mathrm{C} \pm 30^{\circ}\mathrm{C}^{[1]}$ 。  
2.1.2 热导率 见表2-1。

表2-1[1]   

<table><tr><td>θ/°C</td><td>100</td><td>200</td><td>300</td><td>400</td><td>500</td><td>600</td><td>700</td></tr><tr><td>λ/(W/(m·°C))</td><td>8.8</td><td>10.5</td><td>11.3</td><td>12.1</td><td>13.4</td><td>14.7</td><td>15.5</td></tr></table>

2.1.3 比热容 见表2-2。  
2.1.4 线膨胀系数 见表2-3。  
2.2 密度 $\rho = 4.40\mathrm{g / cm}^{3[1]}$

表2-2[1]  

<table><tr><td>θ/℃</td><td>200</td><td>300</td><td>400</td><td>500</td><td>600</td></tr><tr><td>c/(J/(kg·℃))</td><td>557</td><td>574</td><td>590</td><td>607</td><td>628</td></tr></table>

2.3 电性能 室温电阻率

$$
\rho = 1. 6 2 \mu \Omega \cdot \mathrm {m} 。
$$

2.4 磁性能 无磁性。

表2-3[1]  

<table><tr><td>θ/℃</td><td>20~100</td><td>20~200</td><td>20~300</td><td>20~400</td></tr><tr><td>α1/10-6℃-1</td><td>8.9</td><td>9.3</td><td>9.5</td><td>9.5</td></tr></table>

2.5 化学性能

2.5.1 抗氧化性能 ZTC4 合金的氧化开始于 $480^{\circ} \mathrm{C}$ , 在 $540^{\circ} \mathrm{C}$ 以下长期暴露形成的轻度氧化对性能有一定的影响, $540^{\circ} \mathrm{C}$ 以上则将导致严重的表面氧化和氧的扩散, 并形成硬而脆的表面层 ( $\alpha$ 层)。  
2.5.2 耐腐蚀性能 ZTC4 合金具有较高的耐腐蚀能力, 其耐蚀性优于不锈钢, 只有在浓度较度的硫酸、盐酸和正磷酸中才能发生反应; 在硝酸中反应很微弱; 在海水中不受腐蚀; 在氢氟酸中容易受腐蚀。

# 3 力学性能

3.1 技术标准规定的性能 见表3-1。

表3-1  

<table><tr><td rowspan="2">技术标准</td><td rowspan="2">品种</td><td rowspan="2">状态</td><td rowspan="2">取样方式</td><td colspan="4">室温</td></tr><tr><td>σb/MPa</td><td>σP0.2/MPa</td><td>δ5/%</td><td>ψ/%</td></tr><tr><td>GB/T 6614-1994</td><td>铸件</td><td rowspan="4">退火或热等静压①</td><td rowspan="4">附铸试样②</td><td>≥895</td><td>≥825</td><td>≥6</td><td>-</td></tr><tr><td>GJB 2896-1997</td><td>精密铸件</td><td>≥835(890)</td><td>≥765(820)</td><td>≥5</td><td>≥12(10)</td></tr><tr><td>HB 5447-1990</td><td>精密铸件</td><td>≥835(890)</td><td>≥765(820)</td><td>≥5</td><td>≥12(10)</td></tr><tr><td>HB 5448-1990</td><td>精密铸件</td><td>≥835(890)</td><td>≥765(820)</td><td>≥5</td><td>≥12(10)</td></tr><tr><td>Q/12BY 2237-1998</td><td>机匣铸件</td><td>真空退火</td><td>L</td><td>≥834</td><td>≥765</td><td>≥5</td><td>≥12</td></tr><tr><td rowspan="2">技术标准</td><td rowspan="2">品种</td><td colspan="2">室温</td><td colspan="4">350℃</td></tr><tr><td>akU/(kJ/m2)</td><td>HBS</td><td colspan="2">σb/MPa</td><td colspan="2">σ100/MPa</td></tr><tr><td>GB/T 6614-1994</td><td>铸件</td><td>-</td><td>≤365</td><td colspan="2">-</td><td colspan="2">-</td></tr><tr><td>GJB 2896-1997</td><td>精密铸件</td><td>-</td><td>-</td><td colspan="2">≥500</td><td colspan="2">≥490</td></tr><tr><td>HB 5447-1990</td><td>精密铸件</td><td>≥295</td><td>≤321(341)</td><td colspan="2">≥500</td><td colspan="2">≥490</td></tr><tr><td>HB 5448-1990</td><td>精密铸件</td><td>-</td><td>-</td><td colspan="2">-</td><td colspan="2">-</td></tr><tr><td>Q/12BY 2237-1998</td><td>机匣铸件</td><td>≥294</td><td>-</td><td colspan="2">-</td><td colspan="2">-</td></tr></table>

注：当需方有要求时，可采用括号内的性能指标，此时应选用氧的质量分数为 $0.15\% \sim 0.18\%$ 的母合金棒料或铸锭作为重熔电极。  
① 航空航天工业用的 I、II 类铸件必须经过热等静压处理。  
② 从铸件上切取试样的室温力学性能，允许比附铸试样的性能低 $5\%$ 。

# 3.2 室温及各种温度下的力学性能

3.2.1 硬度 室温硬度见表3-2。  
3.2.2 拉伸性能  
3.2.2.1 精铸件的室温拉伸性能统计值见表3-3。  
3.2.2.2 铸件的室温拉伸性能统计值见表3-4。

表3-2[2]  

<table><tr><td>品种</td><td>状态</td><td>HBS</td></tr><tr><td>精铸件</td><td>热等静压</td><td>296</td></tr><tr><td>铸件</td><td>热等静压</td><td>299</td></tr><tr><td>机匣铸件</td><td>真空退火</td><td>289</td></tr></table>

表3-3[2]  

<table><tr><td colspan="2">技术标准</td><td colspan="8">GJB 2896-1997</td></tr><tr><td colspan="2">品种</td><td colspan="8">精铸件</td></tr><tr><td colspan="2">状态</td><td colspan="8">热等静压</td></tr><tr><td>取样方式</td><td>拉伸性能</td><td>S</td><td>A</td><td>B</td><td>X̄</td><td>s</td><td>Cv</td><td>n</td><td>炉批数</td></tr><tr><td rowspan="4">附铸试样</td><td>σb/MPa</td><td>835</td><td>826</td><td>862</td><td>910</td><td>31.4</td><td>0.034</td><td>101</td><td>63</td></tr><tr><td>σP0.2/MPa</td><td>765</td><td>-</td><td>-</td><td>836</td><td>28.9</td><td>0.035</td><td>94</td><td>56</td></tr><tr><td>δs/%</td><td>5</td><td>-</td><td>-</td><td>9.2</td><td>1.25</td><td>0.136</td><td>101</td><td>63</td></tr><tr><td>ψ/%</td><td>12</td><td>-</td><td>-</td><td>21.6</td><td>2.96</td><td>0.137</td><td>101</td><td>63</td></tr></table>

表3-4[2]  

<table><tr><td colspan="2">技术标准</td><td colspan="6">GJB2896-1997</td></tr><tr><td colspan="2">品种</td><td colspan="6">铸件</td></tr><tr><td colspan="2">状态</td><td colspan="6">热等静压</td></tr><tr><td>取样方式</td><td>拉伸性能</td><td>S</td><td>X̄</td><td>s</td><td>Cv</td><td>n</td><td>炉批数</td></tr><tr><td rowspan="4">附铸试样</td><td>σb/MPa</td><td>835</td><td>919</td><td>30.6</td><td>0.033</td><td>45</td><td>15</td></tr><tr><td>σP0.2/MPa</td><td>765</td><td>835</td><td>34.1</td><td>0.041</td><td>45</td><td>15</td></tr><tr><td>δ5/%</td><td>5</td><td>11.9</td><td>2.16</td><td>0.181</td><td>45</td><td>15</td></tr><tr><td>ψ/%</td><td>12</td><td>27.1</td><td>4.81</td><td>0.177</td><td>45</td><td>15</td></tr></table>

# 3.2.2.3 机匣铸件的室温拉伸性能统计值见表3-5。

表3-5[2]  

<table><tr><td colspan="2">技术标准</td><td colspan="6">Q/12BY 2238-1998</td></tr><tr><td colspan="2">品种</td><td colspan="6">机匣铸件</td></tr><tr><td colspan="2">状态</td><td colspan="6">真空退火</td></tr><tr><td>取样方式</td><td>拉伸性能</td><td>S</td><td>X̄</td><td>s</td><td>CV</td><td>n</td><td>炉批数</td></tr><tr><td rowspan="4">附铸试样</td><td>σb/MPa</td><td>834</td><td>883</td><td>15.5</td><td>0.017</td><td>33</td><td>11</td></tr><tr><td>σP0.2/MPa</td><td>765</td><td>818</td><td>19.8</td><td>0.024</td><td>33</td><td>11</td></tr><tr><td>δs/%</td><td>5</td><td>8.8</td><td>1.38</td><td>0.157</td><td>33</td><td>11</td></tr><tr><td>ψ/%</td><td>12</td><td>22.1</td><td>3.44</td><td>0.156</td><td>33</td><td>11</td></tr></table>

# 3.2.2.4 各种温度下的拉伸性能见表3-6。

表3-6[3]  

<table><tr><td>品种</td><td>状态</td><td>θ/℃</td><td>σb/MPa</td><td>δ5/%</td><td>ψ/%</td><td>品种</td><td>状态</td><td>θ/℃</td><td>σb/MPa</td><td>δ5/%</td><td>ψ/%</td></tr><tr><td rowspan="3">铸件</td><td rowspan="3">退火</td><td>20</td><td>940</td><td>9.1</td><td>21.9</td><td rowspan="3">铸件</td><td rowspan="3">退火</td><td>350</td><td>552</td><td>13.9</td><td>36.5</td></tr><tr><td>200</td><td>679</td><td>12.9</td><td>30.6</td><td>400</td><td>554</td><td>12.3</td><td>38.1</td></tr><tr><td>300</td><td>591</td><td>13.2</td><td>37.1</td><td>450</td><td>550</td><td>11.2</td><td>39.7</td></tr></table>

3.2.3 冲击性能 室温冲击韧性见表3-7。  
3.2.4 扭转与剪切性能  
3.2.4.1 室温扭转性能见表3-8。  
3.2.5 应力集中  
3.2.5.1 室温缺口抗拉强度及缺口敏感系数见表3-9。

表3-8[1]  

<table><tr><td>品种</td><td>状态</td><td>\( {\tau }_{\mathrm{b}}/\mathrm{{MPa}} \)</td><td>\( {\tau }_{{P}_{0.3}}/\mathrm{{MPa}} \)</td><td>\( {\tau }_{{P}_{0.01}}/\mathrm{{MPa}} \)</td></tr><tr><td>铸件</td><td>退 火</td><td>707</td><td>544</td><td>494</td></tr></table>

表3-7[2]  

<table><tr><td>品种</td><td>状态</td><td>取样方式</td><td>\( {a}_{\mathrm{{KU}}}/\left( {\mathrm{{kJ}}/{\mathrm{m}}^{2}}\right) \)</td></tr><tr><td>铸 件</td><td>热等静压</td><td>附铸试样</td><td>407</td></tr><tr><td>机匣铸件</td><td>真空退火</td><td>铸 件</td><td>549</td></tr></table>

表3-9[1]  

<table><tr><td>品种</td><td>状态</td><td>\( {K}_{\mathrm{t}} \)</td><td>\( {\sigma }_{\mathrm{{bH}}}/\mathrm{{MPa}} \)</td><td>\( {\sigma }_{\mathrm{{bH}}}/{\sigma }_{\mathrm{b}} \)</td></tr><tr><td>铸 件</td><td>退 火</td><td>2.5</td><td>1460</td><td>1.5</td></tr></table>

3.2.5.2 室温缺口试样偏斜抗拉伸强度下降率见表3-10。

表3-10[1]  

<table><tr><td>品种</td><td>状态</td><td>Kt</td><td>偏斜角/(°)</td><td>σbH/MPa</td><td>η/%</td><td>品种</td><td>状态</td><td>Kt</td><td>偏斜角/(°)</td><td>σbH/MPa</td><td>η/%</td></tr><tr><td rowspan="2">铸件</td><td rowspan="2">退火</td><td rowspan="2">4.6</td><td>0</td><td>1200</td><td>-</td><td rowspan="2">铸件</td><td rowspan="2">退火</td><td rowspan="2">4.6</td><td rowspan="2">8</td><td rowspan="2">729</td><td rowspan="2">39.2</td></tr><tr><td>4</td><td>1059</td><td>11.7</td></tr></table>

3.2.6 热稳定性

3.2.6.1 试样热暴露后的室温拉伸性能见表3-11。

表3-11[1]  

<table><tr><td rowspan="2">品种</td><td rowspan="2">状态</td><td colspan="2">热暴露条件</td><td rowspan="2">σb/MPa</td><td rowspan="2">σP0.2/MPa</td><td rowspan="2">δ5/%</td><td rowspan="2">ψ/%</td></tr><tr><td>θ/℃</td><td>t/h</td></tr><tr><td rowspan="5">铸件</td><td rowspan="5">退火</td><td colspan="2">未暴露</td><td>940</td><td>871</td><td>9.1</td><td>21.9</td></tr><tr><td>200</td><td>100</td><td>909</td><td>849</td><td>8.1</td><td>19.0</td></tr><tr><td>300</td><td>100</td><td>915</td><td>849</td><td>9.2</td><td>25.6</td></tr><tr><td>350</td><td>100</td><td>885</td><td>823</td><td>8.4</td><td>22.1</td></tr><tr><td>400</td><td>100</td><td>897</td><td>846</td><td>6.9</td><td>16.8</td></tr></table>

3.2.6.2 试样应力热暴露后的室温拉伸性能见表3-12。

表3-12[1]  

<table><tr><td rowspan="2">品种</td><td rowspan="2">铸件</td><td colspan="3">热暴露条件</td><td rowspan="2">σb/MPa</td><td rowspan="2">δ5/%</td><td rowspan="2">ψ/%</td></tr><tr><td>θ/℃</td><td>σ/MPa</td><td>t/h</td></tr><tr><td rowspan="13">铸件</td><td rowspan="13">退火</td><td colspan="3">未暴露</td><td>940</td><td>9.1</td><td>21.9</td></tr><tr><td rowspan="3">200</td><td>147</td><td rowspan="3">100</td><td>883</td><td>9.3</td><td>21.6</td></tr><tr><td>294</td><td>893</td><td>8.2</td><td>18.7</td></tr><tr><td>441</td><td>893</td><td>8.7</td><td>23.5</td></tr><tr><td rowspan="3">300</td><td>147</td><td rowspan="3">100</td><td>887</td><td>8.2</td><td>17.1</td></tr><tr><td>294</td><td>895</td><td>9.1</td><td>21.8</td></tr><tr><td>441</td><td>891</td><td>9.6</td><td>21.6</td></tr><tr><td rowspan="3">350</td><td>147</td><td rowspan="3">100</td><td>888</td><td>8.1</td><td>22.3</td></tr><tr><td>294</td><td>874</td><td>8.6</td><td>18.8</td></tr><tr><td>441</td><td>894</td><td>8.4</td><td>19.4</td></tr><tr><td rowspan="3">400</td><td>147</td><td rowspan="3">100</td><td>892</td><td>9.5</td><td>22.7</td></tr><tr><td>294</td><td>891</td><td>8.5</td><td>20.7</td></tr><tr><td>441</td><td>897</td><td>9.7</td><td>24.1</td></tr></table>

# 3.3 持久和蠕变性能

# 3.3.1 高温持久性能 见表3-13。

表3-13[1]  

<table><tr><td>品种</td><td>状态</td><td>θ/℃</td><td>σ100/MPa</td><td>品种</td><td>状态</td><td>θ/℃</td><td>σ100/MPa</td></tr><tr><td rowspan="2">铸件</td><td rowspan="2">退火</td><td>200</td><td>608</td><td rowspan="2">铸件</td><td rowspan="2">退火</td><td>350</td><td>539</td></tr><tr><td>300</td><td>569</td><td>400</td><td>510</td></tr></table>

# 3.3.2 高温蠕变性能

# 3.3.2.1 高温蠕变强度见表3-14。

表 3-14[1]  

<table><tr><td>品种</td><td>状态</td><td>θ/℃</td><td>σ0.2/100/MPa</td><td>品种</td><td>状态</td><td>θ/℃</td><td>σ0.2/100/MPa</td></tr><tr><td rowspan="2">铸件</td><td rowspan="2">退火</td><td>350</td><td>392</td><td rowspan="2">铸件</td><td rowspan="2">退火</td><td rowspan="2">450</td><td rowspan="2">215</td></tr><tr><td>400</td><td>343</td></tr></table>

# 3.3.2.2 蠕变应力-塑性应变曲线见图3-1。

# 3.4 疲劳性能

# 3.4.1 高周疲劳

# 3.4.1.1 室温旋转弯曲疲劳极限见表3-15。

# 3.4.1.2 缺口试样室温旋转弯曲疲劳 $S - N$ 曲线见图3-2。

表3-15[1]  

<table><tr><td>品种</td><td>状态</td><td>\( K_t \)</td><td>R</td><td>f/Hz</td><td>N/周</td><td>\( \sigma_D / MPa \)</td></tr><tr><td rowspan="2">铸件</td><td rowspan="2">退火</td><td>1</td><td>-1</td><td>50</td><td>\( 10^7 \)</td><td>226</td></tr><tr><td>2</td><td>-1</td><td>50</td><td>\( 10^7 \)</td><td>196</td></tr></table>

图片摘要：该图主要展示 3 15[1]。
![](images/59371dbf5df76ccd5784cdba445257f2de035dde7d8ccb7ee03b0b0490884796.jpg)  
图3-1 退火ZTC4合金铸件的蠕变应力-塑性应变曲线[1]

图3-2ZTC4合金梅花试棒缺口试样 $(K_{\mathrm{t}} = 2)$ 室温旋转弯曲疲劳 $S - N$ 曲线[1]  
图片摘要：该图主要展示 3 2ZTC4合金梅花试棒缺口试样 室温旋转弯曲疲劳 曲线[1]。
![](images/e93457d11619bb1f55d5a8db805780c1b18f2b3698a299a511dc947ed7625420.jpg)  
材料品种：梅花试棒  
热处理状态： $700\mathrm{C}$ ，1h，空冷  
材料强度： $\sigma_{\mathrm{b}} = 892\mathrm{MPa}$   
试样尺寸： $d = 5\mathrm{mm}$   
加载方式：旋转弯曲  
应力比：-1   
试验频率： $50\mathrm{Hz}$   
试验环境： $20\mathrm{C}$ ，空气  
试样数：20

3.4.1.3 室温轴向加载疲劳极限见表3-16。

表3-16  

<table><tr><td>品种</td><td>状态</td><td>Kt</td><td>R</td><td>f/Hz</td><td>N/周</td><td>σD/MPa</td></tr><tr><td rowspan="2">铸件</td><td rowspan="2">退火</td><td>1</td><td>0.1</td><td>133</td><td>10^7</td><td>196</td></tr><tr><td>2.3</td><td>0.1</td><td>126</td><td>10^7</td><td>167</td></tr></table>

3.4.2 低周疲劳 室温应力控制低周疲劳性能见表3-17。

表3-17[1]  

<table><tr><td>品种</td><td>状态</td><td>Kt</td><td>R</td><td>f/Hz</td><td>K</td><td>σmax/MPa</td><td>N/周</td><td>品种</td><td>状态</td><td>Kt</td><td>R</td><td>f/Hz</td><td>K</td><td>σmax/MPa</td><td>N/周</td></tr><tr><td rowspan="2">铸件</td><td rowspan="2">退火</td><td rowspan="2">2.3</td><td rowspan="2">0.1</td><td rowspan="2">0.17</td><td>0.9</td><td>783</td><td>1535</td><td rowspan="2">铸件</td><td rowspan="2">退火</td><td rowspan="2">2.3</td><td rowspan="2">0.1</td><td rowspan="2">0.17</td><td>0.6</td><td>559</td><td>6074</td></tr><tr><td>0.8</td><td>671</td><td>3175</td><td>0.5</td><td>447</td><td>17291</td></tr></table>

# 3.5 弹性性能

3.5.1 弹性模量 见表3-18。

3.5.2 切变模量 室温切变模量 $G = 44\mathrm{GPa}^{[1]}$ 。

3.5.3 泊松比 室温泊松比 $\mu = 0.29^{[1]}$ 。

表3-18[1]  

<table><tr><td>品种</td><td>状态</td><td>θ/℃</td><td>E/GPa</td></tr><tr><td rowspan="2">铸件</td><td rowspan="2">退火</td><td>20</td><td>114</td></tr><tr><td>350</td><td>96</td></tr></table>

# 4 组织结构

4.1 相变温度 $\beta \rightarrow \alpha +\beta$ 转变温度为 $975\sim 1005^{\circ}C$   
4.2 时间-温度-组织转变曲线  
4.3 合金组织结构 合金铸态和退火状态为魏氏组织，由晶内片状 $\alpha$ 相和晶界 $\alpha$ 相组成， $\beta$ 相存在于片状 $\alpha$ 相之间。

# 5 工艺性能与要求

5.1 成形性能 ZTC4合金具有较窄的凝固温度范围，良好的流动性（见表5-1），可以浇注形状复杂的薄壁铸件。其补缩性比铸钢差。因此铸件的浇冒系统应设计得比铸钢件粗大，而且应采用底注和离心铸造。

表5-1  

<table><tr><td rowspan="2">熔炼方法</td><td rowspan="2">铸件铸造方法</td><td colspan="2">θ/℃</td><td rowspan="2">冷却条件</td><td rowspan="2">流动性/mm</td><td rowspan="2">线收缩率/%</td></tr><tr><td>熔化</td><td>浇注</td></tr><tr><td>真空自耗电极电弧凝壳炉熔炼</td><td>离心铸造</td><td>1560~1620</td><td>1850~2000</td><td>真空中</td><td>510①</td><td>1.1</td></tr></table>

① 采用截面积为 $0.75\mathrm{cm}^2$ 的三角形螺旋状石墨铸型测定。

5.2 焊接性能 采用惰性气体保护的钨极氩弧补焊技术，可获得良好的效果。焊接接头具有与基体金属相当的强度、塑性和耐腐蚀性。手工氩弧焊焊接接头的抗拉强度见表5-2。

表5-2[1]  

<table><tr><td>品 种</td><td>状态</td><td>θ/℃</td><td>σb/MPa</td><td>品种</td><td>状态</td><td>θ/℃</td><td>σb/MPa</td></tr><tr><td rowspan="2">铸 件</td><td rowspan="2">退 火</td><td>20</td><td>936</td><td rowspan="2">铸 件</td><td rowspan="2">焊接+退火</td><td>20</td><td>909</td></tr><tr><td>350</td><td>559</td><td>350</td><td>570</td></tr></table>

5.3 零件热处理工艺 航空航天工业用的ZTC4合金的I、Ⅱ类铸件必须经热等静压处理后方能使用。其目的是消除铸件中缩孔、气孔和缩松等缺陷。经热等静压处理后的铸件强度要比铸态或退火状态的铸件稍低些，但塑性和疲劳性能以及使用可靠性均获得了改善。ZTC4合金铸件热等静压处理规

范：温度为 $920^{\circ}\mathrm{C} \pm 10^{\circ}\mathrm{C}$ ，压力 $100 \sim 140\mathrm{MPa}$ ，时间 $2 \sim 2.5\mathrm{h}$ ，随炉冷至 $300^{\circ}\mathrm{C}$ 以下出炉。一般用途的铸件可以采用去应力退火。

# 5.4 表面处理工艺

5.4.1 表面渗氮处理 ZTC4 合金经渗氮处理后, 表面层的显微组织发生明显变化, 硬度显著提高, 虽然力学性能有所降低, 但耐磨性得到较大改善。该合金经 $920^{\circ}\mathrm{C}, 30\mathrm{h}$ 的渗氮处理后表面呈金黄色, 渗氮层深度约为 $0.06\mathrm{mm}$ , 其显微硬度随深度的变化见图 5-1, 渗氮处理前后的力学性能见表 5-3。

表5-3[1]  

<table><tr><td>品种</td><td>状态</td><td>θ/℃</td><td>σb/MPa</td><td>δ5/%</td><td>ψ/%</td><td>akU/(kJ/m2)</td></tr><tr><td rowspan="2">铸件</td><td rowspan="2">退火</td><td>20</td><td>849</td><td>7.7</td><td>16.0</td><td>535</td></tr><tr><td>350</td><td>532</td><td>10.8</td><td>41.5</td><td>-</td></tr><tr><td>品种</td><td>状态</td><td>θ/℃</td><td>σb/MPa</td><td>δ5/%</td><td>ψ/%</td><td>akU/(kJ/m2)</td></tr><tr><td rowspan="2">铸件</td><td rowspan="2">渗氮处理后</td><td>20</td><td>779</td><td>5.0</td><td>11.2</td><td>411</td></tr><tr><td>350</td><td>440</td><td>13.0</td><td>50.2</td><td>-</td></tr></table>

图片摘要：该图主要展示 5 3[1]。
![](images/ee438a2e99881040926294161e7f6b44750cbc1db1d6b661a6c91c2043625a7c.jpg)  
图5-1ZTC4合金渗氮处理后的表面层显微硬度与深度的关系[1]

# 6 功能考核试验

# 6.1 飞机用发动机接头静力试验

# 6.1.1 试验方案

进行了ZTC4合金精铸发动机接头与TC4合金锻造接头静力对比试验。试验时用夹具将接头试件组合在试验机上进行拉伸与压缩试验。

# 6.1.2 试验结果

拉伸试验与压缩试验的位移与变形结果见表6-1和表6-2，破坏载荷试验结果见表6-3。

表6-1[4]  

<table><tr><td colspan="2">试件接头</td><td>拉伸P83%</td><td>加载/kN</td><td>位移/mm</td><td>平均位移/mm</td><td>原始长度/mm</td><td>变形量/%</td></tr><tr><td rowspan="2">ZTC4合金精铸接头</td><td>1号</td><td>100</td><td>80</td><td>2.135</td><td rowspan="2">2.112</td><td rowspan="2">643</td><td rowspan="2">0.3</td></tr><tr><td>2号</td><td>100</td><td>80</td><td>2.095</td></tr><tr><td rowspan="2">TC4合金锻件接头</td><td>3号</td><td>100</td><td>80</td><td>1.930</td><td rowspan="2">1.957</td><td rowspan="2">643</td><td rowspan="2">0.3</td></tr><tr><td>4号</td><td>100</td><td>80</td><td>1.985</td></tr></table>

注：1号、2号ZTC4合金精铸接头均经过热等静压处理。

表6-2[4]  

<table><tr><td colspan="2">试件接头</td><td>压缩P1/%</td><td>加载/kN</td><td>位移/mm</td><td>平均位移/mm</td><td>原始长度/mm</td><td>变形量/%</td></tr><tr><td rowspan="2">ZTC4合金精铸接头</td><td>1号</td><td>100</td><td>110</td><td>0.47</td><td rowspan="2">0.415</td><td rowspan="2">228</td><td rowspan="2">0.18</td></tr><tr><td>2号</td><td>100</td><td>110</td><td>0.36</td></tr><tr><td rowspan="2">TC4合金锻件接头</td><td>3号</td><td>100</td><td>110</td><td>0.50</td><td rowspan="2">0.440</td><td rowspan="2">228</td><td rowspan="2">0.19</td></tr><tr><td>4号</td><td>100</td><td>110</td><td>0.38</td></tr></table>

注：1号、2号ZTC4合金精铸接头均经过热等静压处理。

表6-3[4]  

<table><tr><td rowspan="2">接头试件</td><td colspan="3">拉伸试验</td><td colspan="3">压缩试验</td></tr><tr><td>Psj%</td><td>加载/kN</td><td>试件试验结果</td><td>Psj%</td><td>加载/kN</td><td>试件试验结果</td></tr><tr><td>ZTC4合金精铸接头1号</td><td>110</td><td>88</td><td>试件无残余变形</td><td>110</td><td>121</td><td>试件无残余变形</td></tr><tr><td rowspan="2">ZTC4合金精铸接头2号</td><td>280</td><td>224</td><td>试件下部中间一连接螺栓螺纹拉脱,试件无残余变形</td><td>130</td><td>143</td><td>试件无残余变形</td></tr><tr><td>330</td><td>264</td><td>夹具间的4个连接螺栓拉断,试件无残余变形</td><td>130</td><td>143</td><td>试件无残余变形</td></tr><tr><td>TC4合金锻件接头3号</td><td>160</td><td>128</td><td>试件无残余变形</td><td>130</td><td>143</td><td>试件无残余变形</td></tr><tr><td>TC4合金锻件接头4号</td><td>110</td><td>88</td><td>试件无残余变形</td><td>100</td><td>110</td><td>试件无残余变形</td></tr></table>

注：1号、2号ZTC4合金精铸接头均经过热等静压处理。

从上述试验结果可见，ZTC4合金精铸接头和TC4合金锻件接头的变形相当，ZTC4合金精铸发动机接头完全满足了飞机的静强度设计要求。

# 6.2 导弹后封头的冷热综合试验

# 6.2.1 试件的结构特点

ZTC4合金精铸导弹后封头为可拆式椭球形结构，椭球体上有3个并排开口，开口比达0.9以上，最大外廓尺寸 $d350\mathrm{mm}$ ，总长 $160\mathrm{mm}$ ，最小壁厚 $3\mathrm{mm}$ 。

# 6.2.2 冷热综合试验方案

6.2.2.1 水压试验 把ZTC4合金精铸后封头固定在水压试验专用设备上，然后用高压水打压使封头内部的水压强达到 $9.8\mathrm{MPa}$ ，保压3min，检查后封头是否发生变形。

6.2.2.2 热试验 把ZTC4合金精铸后封头和发动机燃烧室壳体连接，内壁粘贴绝热片，进行点火热试。燃烧室内压达7.18MPa，温度达3500K以上，工作4s，在3min后测定后封头的壁温，不超过 $300^{\circ}\mathrm{C}$ ，最后分解检查后封头的内外表面。

# 6.2.3 试验结果见表6-4。

表6-4[5]  

<table><tr><td rowspan="2">项目名称</td><td rowspan="2">30CrMnSiA钢制后封头</td><td colspan="2">ZTC4合金精铸后封头</td></tr><tr><td>设计要求</td><td>实际达到</td></tr><tr><td>σb/MPa</td><td>1079</td><td>≥863</td><td>883</td></tr><tr><td>δ5/%</td><td>≥10</td><td>≥9.0</td><td>10</td></tr><tr><td>ψ/%</td><td>-</td><td>-</td><td>20.0</td></tr><tr><td>水压试验</td><td>9.8MPa 3min通过</td><td>9.8MPa 3min通过</td><td>9.8MPa 3min通过</td></tr><tr><td>最大轴向变形/mm</td><td>3.12</td><td>≤3.2</td><td>3.14</td></tr><tr><td>爆破压力/MPa</td><td>≥13.8</td><td>≥13.34</td><td>14.22MPa 铸件未爆破</td></tr><tr><td>可靠性R</td><td>0.9……9(11个9)</td><td>-</td><td>0.9……9(11个9)</td></tr><tr><td>热试车结果</td><td>成功</td><td>通过</td><td>成功</td></tr><tr><td>可焊性</td><td>良好</td><td>-</td><td>良好</td></tr><tr><td>壳体壁厚/mm</td><td>3</td><td>3</td><td>3</td></tr></table>

从上述试验结果可见，ZTC4合金精铸后封头的强度、刚度等技术性能全部达到设计要求，其安全系数、可靠性指标达到了中高强度钢30CrMnSiA后封头的同等水平。

# 7 使用建议

建议选用ZTC4合金制造航空航天装备上的各种异型结构铸件。

# 参考文献

1 北京航空材料研究所. ZT4 钛合金的全面性能及编写说明. 1981  
2 北京航空材料研究院. ZTC4 钛合金铸件检验数据汇编. 1999  
3 北京航空材料研究所. ZT4 钛合金标准的制定技术总结. 1981  
4沈阳飞机研究所．飞机发动机接头静力试验总结报告.1989  
5 航天工业部．精铸钛合金后封头使用报告和课题技术经济效益分析报告．1987

编写 谢成木 薛志庠

审校 马济民 高扬

# ZTC5

# 1 概述

ZTC5合金属于Ti-Al-Mo-Sn-Zr系，是国际上广泛使用的耐热合金成分体系中的马氏体型 $\alpha-\beta$ 合金，依靠多元素固溶强化和共析化合物的弥散强化获得高强度，被作为组织结构稳定的高强度铸造钛合金使用。它具有良好的综合性能，在常温下具有高的强度 $(\sigma_{\mathrm{b}} \geqslant 1000\mathrm{MPa})$ 和韧性（断裂韧度可达75 $\mathrm{MPa} \sqrt{\mathrm{m}}$ ），并有良好的热稳定性，可在 $350^{\circ}\mathrm{C}$ 以下长期工作。该合金铸造工艺性能好，无热裂倾向，在工业生产中，使用经过去应力退火的铸件。该合金可取代部分结构钢，适合于制造航空航天工业的各种静止的高强度结构件。

1.1 材料牌号 ZTC5。  
1.2 相近牌号 BT26JI（俄罗斯）。

# 1.3 材料的技术标准

GJB2896—1997 《钛及钛合金熔模精密铸件规范》

Q/6S782—1989 《ZT5铸造钛合金技术条件》(北京航空材料研究所)

Q/3AJ72J2—1990 《ZT5高强度铸造钛合金技术条件》（成都飞机工业公司）

1.4 化学成分 GJB2896—1997、Q/6S782—1989 和 Q/3AJ72J2—1990 规定的化学成分见表 1-1。

# 1.5 热处理制度

1.5.1 退火 $540\sim 580^{\circ}\mathrm{C}\pm 10^{\circ}\mathrm{C},8\mathrm{h}$ ，空冷。  
1.5.2 去应力退火 $550\sim 650^{\circ}\mathrm{C},2\mathrm{h}$ ，空冷或炉冷。

1.5.3 热等静压处理 $900^{\circ}\mathrm{C} \pm 10^{\circ}\mathrm{C}, 100 \sim 140\mathrm{MPa}, 2 \sim 2.5\mathrm{h}$ ，随炉冷至 $300^{\circ}\mathrm{C}$ 以下出炉。

0%

表1-1  

<table><tr><td colspan="8">合金元素</td><td colspan="7">杂质 不大于</td></tr><tr><td rowspan="2">Al</td><td rowspan="2">Mo</td><td rowspan="2">V</td><td rowspan="2">Fe</td><td rowspan="2">Cu</td><td rowspan="2">Sn</td><td rowspan="2">Zr</td><td rowspan="2">Ti</td><td rowspan="2">Si</td><td rowspan="2">C</td><td rowspan="2">N</td><td rowspan="2">H</td><td rowspan="2">O</td><td colspan="2">其他元素①</td></tr><tr><td>单个</td><td>总和</td></tr><tr><td>5.0~6.0</td><td>2.5~3.5</td><td>1.0~2.0</td><td>0.5~1.5</td><td>0.8~1.2</td><td>1.0~2.0</td><td>3.0~4.0</td><td>余量</td><td>0.15</td><td>0.10</td><td>0.05</td><td>0.015</td><td>0.20</td><td>0.10</td><td>0.40</td></tr></table>

① 产品出厂时供方可不检验其他元素，用户要求并在合同中注明时应予以检验。

1.6 品种规格与供应状态 根据铸件的工作特性和技术要求，以铸态或退火状态，或热等静压处理状态的不同品种和规格的熔模精铸件、捣实(石墨)型铸件和机加工石墨型铸件供应。

# 1.7 熔炼与铸造工艺

1.7.1 熔炼工艺 采用在真空自耗电极电弧炉中两次熔炼的母合金锭，或采用两次真空自耗电极电弧炉熔炼的大铸锭，并经过开坯锻造去除表面氧化皮的棒料作为母合金锭。  
1.7.2 铸造工艺 用上述的母合金锭作自耗电极，在真空自耗电极电弧凝壳炉中重熔，根据浇注铸件的形状及尺寸，采用重力铸造，或离心铸造。由于采用凝壳炉熔炼，铸钛金属液过热度低，补缩能力比铸钢差，一般采用离心铸造。这样有利于铸件补缩，减少铸件缺陷，细化晶粒。

由于钛是高化学活性金属，浇注ZTC5合金铸件必须采用对熔融钛相对稳定的特种铸型。目前铸钛工业生产中采用的铸型有：机加工石墨型、捣实(石墨)型，石墨熔模型壳、难熔金属面层熔模陶瓷型壳、氧化物面层熔模陶瓷型壳等。ZTC5合金可以采用上述不同铸型浇注铸件。

1.8 应用概况与特殊要求 ZTC5 合金为高强度铸造钛合金, 主要用于制造歼击机的静止构架、接头、支座等, 以取代 $30\mathrm{CrMnSiA}$ 、ZG27CrMnSiNi 等钢铸件, 减轻飞机的重量。其中 ZTC5 合金后减速板支臂已装歼击机试用。用该合金铸造的铸件组织结构稳定, 一般铸件只需较低温度的回复退火处理即可使用。但航空航天工业应用的 I、Ⅱ类铸件必须经过热等静压处理。

# 2 物理及化学性能

# 2.1 热性能

2.1.1 熔化温度范围 $1560^{\circ}\mathrm{C} \pm 20^{\circ}\mathrm{C}^{[1]}$ 。

2.1.2 热导率 见表2-1。

2.1.3 比热容 见表2-2。

2.1.4 线膨胀系数 见表2-3。

2.2 密度 $\rho = 4.62\mathrm{g / cm}^{3[1]}$

2.3 电性能 电阻率见表2-4。

2.4 磁性能 无磁性。

2.5 化学性能

2.5.1 抗氧化性能 ZTC5合金在 $350^{\circ}\mathrm{C}$ 以下有较好的抗氧化性能，可长期稳定工作。

表 2-1[1]  

<table><tr><td>θ/℃</td><td>20</td><td>100</td><td>200</td><td>300</td><td>400</td><td>500</td><td>600</td></tr><tr><td>λ/(W/(m·℃))</td><td>8.4</td><td>9.5</td><td>11.1</td><td>12.7</td><td>14.2</td><td>15.5</td><td>17.4</td></tr></table>

表 2-2[1]  

<table><tr><td>θ/℃</td><td>20</td><td>100</td><td>200</td><td>300</td><td>400</td><td>500</td><td>600</td></tr><tr><td>c/(J/(kg·℃))</td><td>699</td><td>733</td><td>766</td><td>795</td><td>816</td><td>841</td><td>862</td></tr></table>

表2-3[1]  

<table><tr><td>θ/℃</td><td>20~100</td><td>20~200</td><td>20~300</td><td>20~400</td></tr><tr><td>α1/10-6℃-1</td><td>7.4</td><td>8.5</td><td>8.7</td><td>9.2</td></tr></table>

表2-4[1]  

<table><tr><td>θ/℃</td><td>20</td><td>100</td><td>200</td><td>300</td><td>400</td><td>500</td><td>600</td></tr><tr><td>ρ/(μΩ·m)</td><td>1.71</td><td>1.74</td><td>1.77</td><td>1.80</td><td>1.81</td><td>1.81</td><td>1.82</td></tr></table>

2.5.2 耐腐蚀性能 ZTC5合金在大气和海水中稳定，有较高的耐腐蚀性能。

# 3 力学性能

3.1 技术标准规定的性能 见表3-1。

表3-1  

<table><tr><td rowspan="2">技术标准</td><td rowspan="2">品种</td><td rowspan="2" colspan="2">状态</td><td rowspan="2">取样方式</td><td colspan="4">室温</td></tr><tr><td>σb/MPa</td><td>σP0.2/MPa</td><td>δ5/%</td><td>ψ/%</td></tr><tr><td>GJB 2896-1997</td><td>精密铸件</td><td rowspan="3" colspan="2">退火或热等静压①</td><td rowspan="3">附铸试样②</td><td>≥1000</td><td>≥910</td><td>≥4</td><td>≥8</td></tr><tr><td>Q/6S 782-1989</td><td>精密铸件</td><td>≥1050</td><td>≥950</td><td>≥4</td><td>≥8</td></tr><tr><td>Q/3AJ 72J2-1990</td><td>精密铸件</td><td>≥1000</td><td>≥910</td><td>≥4</td><td>≥8</td></tr><tr><td rowspan="2">技术标准</td><td rowspan="2">品种</td><td colspan="4">室温</td><td colspan="3">350℃</td></tr><tr><td>akU/(kJ/m2)</td><td>KIC/MPa √m</td><td>HBS</td><td colspan="2">σb/MPa</td><td colspan="2">σ100/MPa</td></tr><tr><td>GJB 2896-1997</td><td>精密铸件</td><td>-</td><td>-</td><td>-</td><td colspan="2">-</td><td colspan="2">-</td></tr><tr><td>Q/6S 782-1989</td><td>精密铸件</td><td>≥200</td><td>-</td><td>≤340</td><td colspan="2">≥900</td><td colspan="2">≥800</td></tr><tr><td>Q/3AJ72J2-1990</td><td>精密铸件</td><td>≥190</td><td>≥60</td><td>-</td><td colspan="2">-</td><td colspan="2">-</td></tr></table>

① 航空航天工业用的第I、Ⅱ类铸件必须经过热等静压处理。  
② 从铸件上切取试样的室温力学性能，允许比附铸试样的性能低 $5\%$ 。

# 3.2 室温及各种温度下的力学性能

# 3.2.1 硬度 室温硬度见表3-2。

# 3.2.2 拉伸性能

# 3-2.2.1 室温拉伸性能见表3-3。

# 3.2.2.2 各种温度下的拉伸性能见表3-4。

# 3.2.3 冲击性能 室温冲击韧性见表3-5。

表3-2[1]  

<table><tr><td>品种</td><td>状态</td><td>HBS</td></tr><tr><td rowspan="3">试棒</td><td>铸态</td><td>330</td></tr><tr><td>热等静压</td><td>326</td></tr><tr><td>540℃,8h,空冷</td><td>340</td></tr></table>

表3-3[1]  

<table><tr><td>品种</td><td>状态</td><td>σb/MPa</td><td>σP0.2/MPa</td><td>σF0.01/MPa</td><td>δ5/%</td><td>ψ/%</td></tr><tr><td rowspan="5">单铸试棒</td><td>铸态</td><td>1068</td><td>973</td><td>-</td><td>7.3</td><td>13.8</td></tr><tr><td>热等静压①</td><td>1033</td><td>956</td><td>-</td><td>9.5</td><td>18.1</td></tr><tr><td>热等静压①+580℃,8h,空冷</td><td>1133</td><td>-</td><td>-</td><td>5.8</td><td>13.1</td></tr><tr><td>540℃,8h,空冷</td><td>1094</td><td>995</td><td>829</td><td>7.7</td><td>11.6</td></tr><tr><td>热等静压①+880℃,1h,空冷+580℃,8h,空冷</td><td>1169</td><td>-</td><td>-</td><td>5.4</td><td>12.5</td></tr><tr><td>附铸试棒</td><td>热等静压②+580℃,8h,空冷</td><td>1054</td><td>997</td><td>-</td><td>14.3</td><td>22.5</td></tr></table>

① 热等静压处理工艺： $900^{\circ}\mathrm{C}, 133\mathrm{MPa}, 2\mathrm{h}$ ，冷速 $32 \sim 34^{\circ}\mathrm{C} / \mathrm{min}$ 。  
② 热等静压处理工艺： $900^{\circ}\mathrm{C}$ ， $133\mathrm{MPa}$ ，2h，冷速 $3\sim 5^{\circ}\mathrm{C / min}$ 。

表3-4[1]  

<table><tr><td>品 种</td><td>状态</td><td>θ/℃</td><td>σb/MPa</td><td>σP0.2/MPa</td><td>δ5/%</td><td>ψ/%</td></tr><tr><td rowspan="3">单铸试棒</td><td rowspan="3">540℃,8h,空冷</td><td>20</td><td>1094</td><td>995</td><td>7.7</td><td>11.6</td></tr><tr><td>300</td><td>915</td><td>756</td><td>8.6</td><td>19.2</td></tr><tr><td>350</td><td>901</td><td>734</td><td>8.6</td><td>20.3</td></tr></table>

表3-5[1]  

<table><tr><td>品 种</td><td>状态</td><td>\( a_{\mathrm {KU}}/\left(\mathrm {kJ}/\mathrm {m}^{2}\right) \)</td><td>品 种</td><td>状态</td><td>\( a_{\mathrm {KU}}/\left(\mathrm {kJ}/\mathrm {m}^{2}\right) \)</td></tr><tr><td rowspan="2">单铸试棒</td><td>铸 态</td><td>351</td><td rowspan="2">单铸试样</td><td rowspan="2">540°C,8h,空冷</td><td rowspan="2">266</td></tr><tr><td>热等静压①</td><td>360</td></tr></table>

① 热等静压处理工艺： $900^{\circ}\mathrm{C}$ ， $133\mathrm{MPa}$ ，2h，冷速 $32\sim 34^{\circ}\mathrm{C} / \mathrm{min}$ 。

# 3.2.4 扭转与剪切性能

3.2.4.1 室温扭转性能见表3-6。

3.2.4.2 室温剪切性能见表3-7。

# 3.2.5 应力集中

3.2.5.1 室温缺口抗拉强度及缺口敏感系数见表3-8。

3.2.5.2 室温缺口试样偏斜抗拉强度下降率见表3-9。

表3-7[1]  

<table><tr><td>品种</td><td>状态</td><td>\( \tau /\mathrm{{MPa}} \)</td></tr><tr><td>单铸试棒</td><td>\( {540}^{ \circ  }\mathrm{C},8\mathrm{\;h} \) ,空冷</td><td>761</td></tr></table>

表3-8[1]  

<table><tr><td>品种</td><td>状态</td><td>Kt</td><td>σbH/MPa</td><td>σbH/σb</td></tr><tr><td>单铸试棒</td><td>540℃,8h,空冷</td><td>3</td><td>1632</td><td>1.49</td></tr></table>

表3-6[1]  

<table><tr><td rowspan="2">品种</td><td rowspan="2">状态</td><td>\( {\tau }_{\mathrm{b}} \)</td><td>\( {\tau }_{{\mathrm{P}}_{0.3}} \)</td><td>\( {\tau }_{{\mathrm{P}}_{0.01}} \)</td></tr><tr><td colspan="3">MPa</td></tr><tr><td>单铸试棒</td><td>\( {540}^{ \circ  }\mathrm{C},8\mathrm{\;h} \) ,空冷</td><td>913</td><td>686</td><td>525</td></tr></table>

表3-9[1]  

<table><tr><td>品种</td><td>状态</td><td>\( K_{t} \)</td><td>偏斜角/ (°)</td><td>\( \sigma_{\mathrm {bH}}/ \) MPa</td><td>η/ %</td></tr><tr><td rowspan="3">单铸试棒</td><td rowspan="3">540°C,8h,空冷</td><td rowspan="3">3</td><td>0</td><td>1405</td><td>-</td></tr><tr><td>4</td><td>1072</td><td>23.7</td></tr><tr><td>8</td><td>550</td><td>60.9</td></tr></table>

# 3.2.6 热稳定性

3.2.6.1 试样热暴露后的室温拉伸性能见表3-10。

表3-10[1]  

<table><tr><td rowspan="2">品种</td><td rowspan="2">状态</td><td colspan="2">热暴露条件</td><td rowspan="2">σb/MPa</td><td rowspan="2">σP0.2/MPa</td><td rowspan="2">δs/%</td><td rowspan="2">ψ/%</td></tr><tr><td>θ/℃</td><td>t/h</td></tr><tr><td rowspan="2">单铸试棒</td><td rowspan="2">540℃,8h,空冷</td><td colspan="2">未暴露</td><td>1094</td><td>995</td><td>7.7</td><td>11.6</td></tr><tr><td>300</td><td>100</td><td>1130</td><td>1047</td><td>4.8</td><td>12.6</td></tr></table>

# 3.3 持久和蠕变性能

3.3.1 高温持久性能 见表3-11。  
3.3.2 高温蠕变性能 见表3-12。

# 3.4 疲劳性能

# 3.4.1 高周疲劳

3.4.1.1 室温轴向加载疲劳极限见表3-13。

# 3.4.2 低周疲劳

表3-11[1]  

<table><tr><td>品种</td><td>状态</td><td>θ/C</td><td>σ100/MPa</td></tr><tr><td>单铸试棒</td><td>540℃,8h,空冷</td><td>350</td><td>800</td></tr></table>

表3-12[1]  

<table><tr><td>品种</td><td>状态</td><td>θ/C</td><td>σ0.1/100/MPa</td><td>σ0.2/100/MPa</td></tr><tr><td>单铸试棒</td><td>540℃,8h,空冷</td><td>400</td><td>530</td><td>550</td></tr></table>

表 3-13[1]  

<table><tr><td>品种</td><td>状态</td><td>Kt</td><td>R</td><td>f/Hz</td><td>N/周</td><td>σD/MPa</td></tr><tr><td rowspan="2">单铸试棒</td><td rowspan="2">540℃,8h,空冷</td><td>1</td><td>0.1</td><td>130</td><td>10^7</td><td>490</td></tr><tr><td>3</td><td>0.1</td><td>130</td><td>10^7</td><td>240</td></tr></table>

3.4.2.1 室温应力控制低周疲劳性能见表3-14。

表3-14[1]  

<table><tr><td>品种</td><td>状态</td><td>θ/℃</td><td>Kt</td><td>R</td><td>f/Hz</td><td>K</td><td>σmax/MPa</td><td>N/周</td></tr><tr><td rowspan="3">单铸试棒</td><td rowspan="3">540℃,8h,空冷</td><td rowspan="3">20</td><td rowspan="3">2.3</td><td rowspan="3">0.1</td><td rowspan="3">0.17</td><td>0.7</td><td>980</td><td>1664</td></tr><tr><td>0.5</td><td>700</td><td>10975</td></tr><tr><td>0.3</td><td>420</td><td>&gt;118463</td></tr></table>

# 3.5 弹性性能

# 3.5.1 弹性模量 见表3-15。

表3-15[1]  

<table><tr><td>品种</td><td>状态</td><td>θ/℃</td><td>E/GPa</td></tr><tr><td rowspan="3">单铸试棒</td><td rowspan="3">540℃,8h,空冷</td><td>20</td><td>119.0</td></tr><tr><td>300</td><td>97.6</td></tr><tr><td>350</td><td>92.3</td></tr></table>

# 3.5.2 切变模量 见表3-16。

3.5.3 泊松比 室温泊松比 $\mu = 0.35^{[1]}$ 。

# 3.6 断裂性能

# 3.6.1 断裂韧度 室温断裂韧度见表3-17。

表3-16[1]  

<table><tr><td>品种</td><td>状态</td><td>θ/℃</td><td>G/GPa</td></tr><tr><td>单铸试棒</td><td>540℃,8h,空冷</td><td>20</td><td>44.1</td></tr></table>

表3-17[1]  

<table><tr><td>品种</td><td>状态</td><td>\( {K}_{\mathrm{{IC}}}/\mathrm{{MPa}}\sqrt{\mathrm{m}} \)</td></tr><tr><td rowspan="2">单铸试棒</td><td>铸 态</td><td>76.6</td></tr><tr><td>\( {540}^{ \circ  }\mathrm{C},8\mathrm{\;h} \) ,空冷</td><td>73.2</td></tr><tr><td>附铸试棒</td><td>热等静压 \( {}^{\text{①}} + {580}^{ \circ  }\mathrm{C},8\mathrm{\;h} \) ,空冷</td><td>82.2</td></tr></table>

① 热等静压处理工艺： $900^{\circ}\mathrm{C}, 133\mathrm{MPa}, 2\mathrm{h}$ ，冷速 $32 \sim 34^{\circ}\mathrm{C} / \mathrm{min}$ 。

# 3.6.2 疲劳裂纹扩展速率 室温 $\mathrm{da} / \mathrm{d}N - \Delta K$ 曲线见图3-1。

图片摘要：该图主要展示 3 17[1]。
![](images/eba950180b46bd3e688a29c4d6917425859414d0464c48c3da3ae2a58f7478bc.jpg)  
图3-1 ZTC5合金室温

# 材料品种：单铸试棒

热处理状态： $540^{\circ}\mathrm{C},8\mathrm{h}$ ，空冷

材料强度： $\sigma_{\mathrm{b}} = 1094\mathrm{MPa}$ ， $\sigma_{\mathrm{P0.2}} = 995\mathrm{MPa}$

试样类型：CT $B = 20\mathrm{mm},W = 80\mathrm{mm}$

加载方式：轴向

应力比：0.1
