Repository: C-zj02/CFD-claw

<div align="center">

**English** | [中文](#中文版) | [Français](README_FR.md) | [Русский](README_RU.md) | [हिन्दी](README_HI.md) | [العربية](README_AR.md) | [Português](README_PT.md)

# 🚀 Claude Code Python

**A Complete Python Reimplementation Based on Real Claude Code Source**

*From TypeScript Source → Rebuilt in Python with ❤️*

***
**🔥 Active Development • New Features Weekly 🔥**

</div>

***

## 🎯 What is This?

**Clawd Code** is a **complete Python rewrite** of Claude Code, based on the **real TypeScript source code**.

File: RAG-data/中国航空材料手册(第2版) 第4卷 钛合金 铜合金401-523.pdf-c43f21ec-90bd-4f9a-a73c-43aaaff5a087.md (part 2 of 6)
3.2.1.3 不同温度退火后材料的硬度 见图3-2。
<table><tr><td>品种</td><td>状态</td><td>δ或d/mm</td><td>σb/MPa</td><td>δ10/%不小于</td><td>δ5/%不小于</td><td>技术标准</td></tr><tr><td rowspan="3">带材</td><td>M</td><td>-</td><td>≥375</td><td>45</td><td>-</td><td rowspan="3">GB/T 14596-1993</td></tr><tr><td>Y</td><td>0.15~1.2</td><td>640~785</td><td>5</td><td>-</td></tr><tr><td>T</td><td>-</td><td>≥735</td><td>2</td><td>-</td></tr><tr><td rowspan="3">板材</td><td>M</td><td>-</td><td>≥345</td><td>40</td><td>-</td><td rowspan="3">GB/T 2047-1980</td></tr><tr><td>Y</td><td>0.4~12</td><td>590~735</td><td>3</td><td>-</td></tr><tr><td>T</td><td>-</td><td>≥685</td><td>1</td><td>-</td></tr><tr><td rowspan="4">棒材</td><td rowspan="2">R</td><td>20~100</td><td>≥345</td><td>20</td><td>23</td><td rowspan="4">GB/T 4423-1992GB/T 13808-1992</td></tr><tr><td>&gt;100~160</td><td>295</td><td>30</td><td>-</td></tr><tr><td rowspan="2">Y</td><td>5~12</td><td>≥490</td><td>10</td><td>-</td></tr><tr><td>≥12~40</td><td>≥470</td><td>15</td><td>-</td></tr><tr><td rowspan="4">线材</td><td rowspan="4">Y</td><td>0.1~1.0</td><td>880~1130</td><td>-</td><td>-</td><td rowspan="4">GB/T 14955-1994</td></tr><tr><td>&gt;1.0~2.0</td><td>800~1060</td><td>-</td><td>-</td></tr><tr><td>&gt;2.0~4.0</td><td>830~1030</td><td>-</td><td>-</td></tr><tr><td>&gt;4.0~6.0</td><td>780~980</td><td>-</td><td>-</td></tr></table>

# 3.2 室温及各种温度下的力学性能

# 3.2.1 硬度

3.2.1.1 供应状态材料的硬度见表3-2。  
3.2.1.2 不同加工率材料的硬度见图3-1。  
3.2.1.3 不同温度退火后的材料硬度见图3-2。

表3-2[10]  

<table><tr><td>品种</td><td colspan="2">板带材</td><td>棒材</td><td colspan="2">线材</td></tr><tr><td>HV</td><td>105</td><td>180</td><td>190</td><td>100</td><td>220</td></tr><tr><td>状态</td><td>M</td><td>Y</td><td>Y</td><td>M</td><td>Y</td></tr></table>

图片摘要：该图主要展示 3 2[10]。
![](images/f636bafac97553935001c2c635e5ead1aea48ec6e9cbc648e558287ec495a105.jpg)  
原材料： $\delta 1\mathrm{mm}$ 软带材

图片摘要：该图主要展示 3 2[10]。
![](images/e93b26a442ef906beecbb70ba1f12a7f8e7dfb4f71ee1f08fa058d250d2211a1.jpg)  
原材料： $\delta 1 \mathrm{~mm}$ 的带材， $\epsilon = 50 \%$   
图3-2 QSi3-1硬度和晶粒度与退火温度（保温1h)的关系[2]   
图3-1 QSi3-1硬度和拉伸性能与加工率的关系[2]

# 3.2.2 拉伸性能

3.2.2.1 供应状态材料的拉伸性能见表3-2。

表3-2[3]  

<table><tr><td rowspan="3">品种</td><td rowspan="3">状态</td><td rowspan="3">δ或d/mm</td><td colspan="6">σb</td><td colspan="3">δ</td></tr><tr><td>X</td><td>min</td><td>max</td><td>s</td><td rowspan="2">Cv</td><td rowspan="2">n</td><td>X</td><td>min</td><td>max</td></tr><tr><td colspan="4">MPa</td><td colspan="3">%</td></tr><tr><td rowspan="3">带材</td><td>M</td><td>0.15~0.4</td><td>480</td><td>450</td><td>540</td><td>-</td><td>-</td><td>-</td><td>53</td><td>46</td><td>62</td></tr><tr><td>Y</td><td>0.2~0.7</td><td>7.5</td><td>635</td><td>785</td><td>49</td><td>0.07</td><td>90</td><td>11</td><td>5</td><td>22</td></tr><tr><td>T</td><td>0.2~0.6</td><td>810</td><td>755</td><td>885</td><td>24</td><td>0.03</td><td>31</td><td>7</td><td>5</td><td>13</td></tr><tr><td rowspan="3">板材</td><td>M</td><td>2.0</td><td>420</td><td>-</td><td>-</td><td>-</td><td>-</td><td>-</td><td>61</td><td>-</td><td>-</td></tr><tr><td>Y</td><td>0.6~1.0</td><td>665</td><td>600</td><td>735</td><td>36</td><td>0.05</td><td>31</td><td>14</td><td>8</td><td>19</td></tr><tr><td>T</td><td>0.8~2.0</td><td>780</td><td>755</td><td>835</td><td>-</td><td>-</td><td>-</td><td>10</td><td>8</td><td>12</td></tr><tr><td rowspan="3">棒材</td><td rowspan="2">Y</td><td>5~12</td><td>595</td><td>500</td><td>685</td><td>53</td><td>0.09</td><td>31</td><td>19</td><td>11</td><td>29</td></tr><tr><td>14~40</td><td>540</td><td>480</td><td>655</td><td>36</td><td>0.07</td><td>60</td><td>27</td><td>19</td><td>36</td></tr><tr><td>R</td><td>20~60</td><td>435</td><td>390</td><td>480</td><td>19</td><td>0.04</td><td>52</td><td>51</td><td>36</td><td>53</td></tr><tr><td rowspan="3">线材</td><td rowspan="3">Y</td><td>0.4~2.0</td><td>1005</td><td>921</td><td>1078</td><td>43</td><td>0.042</td><td>38</td><td>-</td><td>-</td><td>-</td></tr><tr><td>3~4</td><td>960</td><td>890</td><td>1060</td><td>-</td><td>-</td><td>16</td><td>2</td><td>1</td><td>4</td></tr><tr><td>5~6</td><td>915</td><td>845</td><td>980</td><td>-</td><td>-</td><td>12</td><td>3</td><td>2</td><td>5</td></tr></table>

3.2.2.2 不同加工率材料的拉伸性能见表3-3和图3-1。

表3-3[4]  

<table><tr><td>ε/%</td><td>0</td><td>20</td><td>40</td><td>60</td><td>70</td></tr><tr><td>σP0.2/MPa</td><td>360</td><td>470</td><td>620</td><td>705</td><td>725</td></tr><tr><td>δ①/%</td><td>62</td><td>25</td><td>10</td><td>4</td><td>3</td></tr></table>

① 标距为 $50.8\mathrm{mm}$ 。

3.2.2.3 不同温度退火后材料的拉伸性能见图3-3。  
3.2.2.4 高温拉伸性能见表3-4。

表3-4[5]  

<table><tr><td>θ/℃</td><td>20</td><td>100</td><td>200</td><td>300</td><td>400</td><td>500</td><td>600</td><td>700</td><td>800</td><td>900</td></tr><tr><td>σb/MPa</td><td>420</td><td>410</td><td>385</td><td>351</td><td>275</td><td>170</td><td>120</td><td>65</td><td>35</td><td>20</td></tr><tr><td>δ/%</td><td>67</td><td>64</td><td>64</td><td>57</td><td>58</td><td>62</td><td>62</td><td>63</td><td>89</td><td>105</td></tr><tr><td>ψ/%</td><td>78</td><td>77</td><td>78</td><td>63</td><td>64</td><td>88</td><td>95</td><td>96</td><td>100</td><td>100</td></tr></table>

# 3.2.2.5 低温拉伸性能见图3-4。

图片摘要：该图主要展示 3 4[5]。
![](images/a06713def2ce20bb1c9f5cc964e7625bf18281f122661424257cbc4a9a8b55bb.jpg)  
原材料： $\delta 1\mathrm{mm}$ 的带材， $\epsilon = 50\%$

图片摘要：该图主要展示 3 3 QSi3 1拉伸性能与退火温度（保温1h)的关系[2]。
![](images/478331501b293067464389c0fda369c542e803e9cedab019d0699240a3112af7.jpg)  
图3-3 QSi3-1拉伸性能与退火温度（保温1h)的关系[2]   
图3-4 QSi3-1拉伸性能在低温时的变化[1]

# 3.2.3 扭转和剪切性能

3.2.3.1 剪切强度见表3-5。  
3.2.4 其他性能  
3.2.4.1 耐磨性能见表3-6。

# 3.3 持久和蠕变性能

3.3.1 高温蠕变性能见表3-7。  
3.3.2 室温应力松弛见图3-5。

# 3.4 疲劳性能

# 3.4.1 高周疲劳

表3-5[4]  

<table><tr><td>状态</td><td>M</td><td>Y2</td><td>Y</td><td>T</td></tr><tr><td>τ/MPa</td><td>295</td><td>345</td><td>395</td><td>425</td></tr></table>

表3-6[2]  

<table><tr><td rowspan="2">状态</td><td colspan="2">摩擦系数 μ</td></tr><tr><td>有润滑剂</td><td>无润滑剂</td></tr><tr><td>Y态棒材</td><td>0.015</td><td>0.4</td></tr><tr><td>M,Y态线材</td><td>0.013</td><td>0.4</td></tr></table>

表3-7[4]  

<table><tr><td>状态</td><td>θ/℃</td><td>σ0.01/1000/MPa</td><td>σ0.1/1000/MPa</td><td>状态</td><td>θ/℃</td><td>σ0.01/1000/MPa</td><td>σ0.1/1000/MPa</td></tr><tr><td rowspan="2">退火棒材</td><td>148</td><td>159</td><td>199</td><td rowspan="2">退火棒材</td><td>260</td><td>12</td><td>29</td></tr><tr><td>204</td><td>34</td><td>103</td><td>-</td><td>-</td><td>-</td></tr></table>

图片摘要：该图主要展示 3 7[4]。
![](images/5b52bf840d455dfb5250262da76ed60aa672506b48c941afaa30bee5fab10a22.jpg)  
图3-5 QSi3-1室温应力松弛[6]

3.4.1.1 循环次数 $N = 10^{7}$ 周时，不同状态带材的弯曲疲劳强度极限见表3-8。  
3.4.1.2 循环次数 $N = 10^{7}$ 周时，低温退火后带材的弯曲疲劳强度极限见表3-9。

表3-8[7]  

<table><tr><td>状态</td><td>Y2</td><td>Y</td><td>T</td></tr><tr><td>σD/MPa</td><td>250</td><td>265</td><td>400</td></tr></table>

表3-9[7]  

<table><tr><td>状态</td><td>Y2</td><td>Y</td><td>T</td></tr><tr><td rowspan="2">σD/MPa</td><td colspan="3">经275℃,1h退火</td></tr><tr><td>260</td><td>360</td><td>440</td></tr></table>

3.4.2 不同状态材料的疲劳曲线见图3-6。

图3-6 各种状态QSi3-1的疲劳强度[7]  
图片摘要：该图主要展示 3 6 各种状态QSi3 1的疲劳强度[7]。
![](images/901a8edcc420f7326b2de7b8d606af01402c73340672c6e5d14fefab64a246d7.jpg)  
1—T+低温退火；2—T；3—Y+低温火；4—Y；5— $\mathbf{Y}_2+$ 低温退火；6— $\mathbf{Y}_2$

3.5 弹性性能  
3.5.1 弹性模量 见表3-10。  
3.5.2 规定非比例伸长应力 见表3-11。

表3-10  

<table><tr><td>品种</td><td>棒材</td><td colspan="4">带材</td><td colspan="2">丝材</td></tr><tr><td>状态</td><td>拉制</td><td>Y(ε=40%)</td><td>Y(ε=40%),回火</td><td>Y(ε=60%)</td><td>Y(ε=60%),回火</td><td>M</td><td>Y(50%)</td></tr><tr><td>E/GPa</td><td>104</td><td>113</td><td>118</td><td>112</td><td>118</td><td>105</td><td>120</td></tr></table>

表3-11[3.8]  

<table><tr><td>状态(ε/%)</td><td>σp0.002/MPa</td><td>σp0.005/MPa</td><td>σ0.01/MPa</td><td>状态(ε/%)</td><td>σp0.002/MPa</td><td>σp0.005/MPa</td><td>σ0.01/MPa</td></tr><tr><td>M</td><td>-</td><td>235</td><td>-</td><td>Y+275℃,1h退火</td><td>485</td><td>540</td><td>580</td></tr><tr><td>Y(80)</td><td>325</td><td>400</td><td>-</td><td>Y+400℃,1min退火</td><td>390</td><td>500</td><td>-</td></tr></table>

# 4 组织结构

# 4.1 相变温度

# 4.2 时间-温度-组织转变曲线

4.3 合金组织结构 合金在高温下为 $\alpha$ 固溶体，冷却至室温时有少量 $\mathrm{Mn}_2\mathrm{Si}$ 化合物析出。

# 5 工艺性能与要求

5.1 成形性能 合金有优良的冷、热加工性、可以进行各种形式的成形加工，如弯曲、镦粗、热压、热锻、滚花、挤压和旋压等。热加工温度为 $800 \sim 850^{\circ} \mathrm{C}$ 。  
5.2 焊接性能 合金有良好的焊接性。易于铜焊、气体保护电弧焊、点焊、喷射焊、闪光焊，也能进行气焊。易于同其他青铜或钢熔焊。

# 5.3 零件热处理工艺

# 5.4 表面处理工艺

5.5 切削加工与磨削性能 合金的切削加工性为易切削黄铜HPb63-3的 $30\%$ 。

# 6 功能考核试验

# 7 使用建议

选用。

# 参考文献

1 北京航空情报所编译. 航空材料手册: 第二册. 有色合金. 1965  
2 手册编写组．重有色金属材料加工手册．第一分册．北京：冶金工业出版社，1979  
3 沈阳有色金属加工厂. 铜合金生产检验报告汇编: 铜合金 01-86.1986  
4 Alloy Digest. Copper alloy. CA658. 1972(2)   
5 Bo6bJIeB. A. B. n IIp. LiBeT. MeTaJIbI. 1972, No. 8, 71   
6 PaxIHTaI. A. E. n Ipi. MHTOM. 1962, No. 1, 50~53   
7 TxaraIcoeB. X. Γ. H3B. MaunHocPoehn. 1984, No. 4, 13   
8 P8bIeB.A.B.nIp.MHTOM.1970,No.8,61

编写 李百治

审校 郝荣振

# 7 铝青铜 QA17

# 1 概述

QA17是铜-铝二元系的 $\alpha$ 单相合金。合金铸造时流动性好、偏析倾向小、可得到致密铸锭和铸件。合金塑性很好，有良好的冷、热加工性。

合金具有高强度、高弹性。耐蚀、耐磨、耐寒，冲击时不产生火花。

广泛用于制造弹簧和要求耐蚀的其他弹性元件。

1.1 材料牌号 7 铝青铜 QA17。  
1.2 相近牌号 见表1-1。

表1-1  

<table><tr><td>国别</td><td>美国</td><td>俄罗斯</td><td>英国</td><td>德国</td></tr><tr><td>牌号</td><td>C61000</td><td>BPA7</td><td>CA102</td><td>CuAl8</td></tr></table>

1.3 材料的技术标准 见表1-2。

表1-2  

<table><tr><td>材料品种</td><td>带 材</td><td>板 材</td></tr><tr><td>技术标准</td><td>GB/T 2062-1989</td><td>GB/T 2043-1989</td></tr></table>

1.4 化学成分 应符合GB/T5233—1985《加工青铜化学成分和产品形状》的规定，见表1-3。

表1-3  
%   

<table><tr><td rowspan="2">Al</td><td rowspan="2">Cu</td><td colspan="8">杂质 不大于</td></tr><tr><td>Sn</td><td>Zn</td><td>Fe</td><td>Mn</td><td>Pb</td><td>Si</td><td>P</td><td>杂质总和</td></tr><tr><td>6.0~8.0</td><td>余量</td><td>0.1</td><td>0.5</td><td>0.5</td><td>0.5</td><td>0.03</td><td>0.1</td><td>0.01</td><td>1.6</td></tr></table>

1.5 热处理制度 消除应力退火： $300\sim 360^{\circ}\mathrm{C}$ ，空冷。退火： $550\sim 750^{\circ}\mathrm{C}$ ，空冷。  
1.6 品种规格与供应状态 见表1-4。

表1-4  

<table><tr><td>品种</td><td>带材</td><td>板材</td><td>品种</td><td>带材</td><td>板材</td></tr><tr><td>δ/mm</td><td>0.05~1.2</td><td>0.4~12.0</td><td>状态</td><td>M,Y2,Y,T</td><td>Y2,Y</td></tr></table>

1.7 熔炼与铸造工艺 合金采用中频感应电炉熔炼（也可用工频炉）。熔池采用冰晶石进行覆盖，合金凝固温度范围小，流动性好。浇铸温度为 $1200\sim 1230^{\circ}\mathrm{C}$ ，半连续铸锭。  
1.8 应用概况与特殊要求 合金的生产工艺成熟、质量稳定。广泛用于制造弹簧和要求耐蚀的其他弹性元件。

# 2 物理及化学性能

2.1 热性能[1]   
2.1.1 熔化温度范围 液相点 $1041.1^{\circ}\mathrm{C}$ 。  
2.1.2 热导率 $\lambda = 79.4\mathrm{W / (m\cdot^{\circ}C)}$ 。  
2.1.3 比热容 $c = 376.4\mathrm{J / (kg}\cdot \mathrm{^{\circ}C)}$   
2.1.4 线膨胀系数 $\alpha_{1} = 19.4\times 10^{-6}\mathrm{C}^{-1}(25\sim 300^{\circ}\mathrm{C})$

2.2 密度 $\rho = 7.8\mathrm{g / cm}^3$   
2.3 电性能[2]

2.3.1 电阻率 室温电阻率 $\rho = 0.110\mu \Omega \cdot \mathrm{m}$ 软态(M)， $\rho = 0.130\mu \Omega \cdot \mathrm{m}$ 硬态(Y)。  
2.3.2 电阻温度系数 $\alpha_{\mathrm{R}(20\sim 200^{\circ}\mathrm{C})} = 10\times 10^{-4}{}^{\circ}\mathrm{C}^{-1}$   
2.4 磁性能 合金无磁性。  
2.5 化学性能

2.5.1 抗氧化性能 高温抗氧化性能好。  
2.5.2 耐腐蚀性能 在大气、淡水、海水和某些酸溶液中耐蚀性好。在不同介质中的腐蚀速度见表 2-1。

表 2-1[3]  

<table><tr><td>介 质</td><td>θ/℃</td><td>腐蚀速度/(mm/a)</td><td>介 质</td><td>θ/℃</td><td>腐蚀速度/(mm/a)</td></tr><tr><td>10%硫酸溶液</td><td>100</td><td>6.9</td><td>3%盐酸溶液</td><td>30</td><td>0.72</td></tr><tr><td>50%硫酸溶液</td><td>100</td><td>1.5</td><td rowspan="2">20%盐酸溶液</td><td>20</td><td>0.3</td></tr><tr><td>浓硫酸</td><td>30</td><td>0.13</td><td>40</td><td>3.5</td></tr><tr><td>3%盐酸溶液</td><td>100</td><td>&gt;10</td><td>40%磷酸溶液</td><td>沸腾</td><td>0.01</td></tr></table>

# 3 力学性能

3.1 技术标准规定的性能 见表3-1。

表3-1  

<table><tr><td>品种</td><td>状态</td><td>δ/mm</td><td>σb/MPa</td><td>δ10/%</td><td>技术标准</td></tr><tr><td rowspan="4">带材</td><td>M</td><td rowspan="4">0.05~1.20</td><td>-</td><td>-</td><td rowspan="4">GB/T 2062-1989</td></tr><tr><td>Y2</td><td>588~736</td><td>10</td></tr><tr><td>Y</td><td>637</td><td>5</td></tr><tr><td>T</td><td>-</td><td>-</td></tr><tr><td rowspan="2">板材</td><td>Y2</td><td rowspan="2">0.4~12.0</td><td>588~735</td><td>10</td><td rowspan="2">GB/T 2043-1989</td></tr><tr><td>Y</td><td>637</td><td>5</td></tr></table>

3.2 室温及各种温度下的力学性能

3.2.1 硬度

3.2.1.1 供应状态材料的硬度[4] HV77(M态带材);HV270(Y态带材)。  
3.2.1.2 材料硬度随退火温度的变化见图3-1。

3.2.2 拉伸性能

3.2.2.1 供应状态材料拉伸性能见表 $3-2^{[4]}$ 。  
3.2.2.2 不同加工率材料的拉伸性能如图3-2所示。不同退火温度对合金室温拉伸性能影响如图3-3所示。

图片摘要：该图主要展示 3 1 QA17硬度和晶粒度与退火温度（保温1h)的关系[3]。
![](images/ccfdc3080ddd5788069183a7638fdeb963e914bdf5c79a2c3928c0c21fe15e7d.jpg)  
图3-1 QA17硬度和晶粒度与退火温度（保温1h)的关系[3]

表3-2[4]  

<table><tr><td rowspan="3">品种</td><td rowspan="3">状态</td><td colspan="6">σb</td><td colspan="3">δ</td></tr><tr><td>X</td><td>min</td><td>max</td><td>s</td><td rowspan="2">CV</td><td rowspan="2">n</td><td>X</td><td>min</td><td>max</td></tr><tr><td colspan="4">MPa</td><td colspan="3">%</td></tr><tr><td rowspan="3">带材板材</td><td>M</td><td>410</td><td>-</td><td>-</td><td>-</td><td>-</td><td>-</td><td>70</td><td>-</td><td>-</td></tr><tr><td>Y2</td><td>650</td><td>540</td><td>735</td><td>47</td><td>0.07</td><td>33</td><td>18</td><td>10</td><td>29</td></tr><tr><td>Y</td><td>710</td><td>520</td><td>910</td><td>31</td><td>0.04</td><td>99</td><td>12</td><td>5</td><td>23</td></tr></table>

图片摘要：该图主要展示 3 2[4]。
![](images/ab86aedacb6de9a50fd61adefa53193d0202ec69750024288991a37891a0b120.jpg)  
图3-2 QA17拉伸性能与加工率的关系[3]

图片摘要：该图主要展示 3 2 QA17拉伸性能与加工率的关系[3]。
![](images/ac2e838e7de9ac3b3cd59960adf334b63d7d3b354a17e6e448fe644b9577e25a.jpg)  
原材料： $\delta 0.5\mathrm{mm}$ 硬带材  
图3-3 QA17拉伸性能与退火温度（保温1h)的关系[4]

3.2.2.3 高温拉伸性能见表3-3。

3.2.2.4 低温拉伸性能见表3-4。

3.2.3 冲击性能

3.2.3.1 冲击韧性[10] $a_{\mathrm{KU}} = 1470\mathrm{kJ / m^2}$ (M态)。

3.3 持久和蠕变性能

3.3.1 室温应力松弛见图3-4。

表3-3[5]  

<table><tr><td>θ/℃</td><td>20</td><td>200</td><td>300</td><td>400</td><td>500</td><td>600</td><td>700</td><td>800</td><td>900</td></tr><tr><td>σb/MPa</td><td>415</td><td>375</td><td>350</td><td>195</td><td>130</td><td>110</td><td>50</td><td>25</td><td>20</td></tr><tr><td>δ/%</td><td>39</td><td>62</td><td>36</td><td>-</td><td>54</td><td>80</td><td>119</td><td>129</td><td>129</td></tr><tr><td>ψ/%</td><td>87</td><td>84</td><td>90</td><td>94</td><td>100</td><td>100</td><td>100</td><td>100</td><td>100</td></tr></table>

表3-4[3]  

<table><tr><td>θ/℃</td><td>20</td><td>-10</td><td>-40</td><td>-80</td><td>-120</td><td>-180</td><td>θ/℃</td><td>20</td><td>-10</td><td>-40</td><td>-80</td><td>-120</td><td>-180</td></tr><tr><td>σb/MPa</td><td>530</td><td>530</td><td>540</td><td>565</td><td>605</td><td>660</td><td>δ/%</td><td>26</td><td>33</td><td>35</td><td>31</td><td>32</td><td>29</td></tr><tr><td>σP0.2/MPa</td><td>180</td><td>185</td><td>185</td><td>185</td><td>190</td><td>200</td><td>ψ/%</td><td>29</td><td>30</td><td>36</td><td>30</td><td>31</td><td>30</td></tr></table>

图片摘要：该图主要展示 3 4[3]。
![](images/b7e53137e9ef8e6917c0caad805cadba7724302d81efe2501da59c7d6fae43f7.jpg)  
1—加工后 $(\varepsilon = 60\%)$ ；2—加工后经 $275^{\circ}C$ ，30min退火  
图3-4 QA17在 $20^{\circ}\mathrm{C}$ 时的应力松弛[3]

3.3.2 室温应力松弛稳定度 与带材轧制方向成不同角度截取的试样经不同时间试验后的应力松弛性能见表3-5。

表3-5[6]  

<table><tr><td rowspan="2">试样与轧制方向的角度/(°)</td><td rowspan="2">试验应力/MPa</td><td colspan="11">经下列时间(h)试验后的应力松弛度/%</td></tr><tr><td>0.25</td><td>0.5</td><td>1</td><td>2</td><td>4</td><td>8</td><td>16</td><td>32</td><td>64</td><td>117</td><td>198</td></tr><tr><td>90</td><td>325</td><td>1.94</td><td>2.60</td><td>3.22</td><td>3.87</td><td>4.27</td><td>4.90</td><td>5.48</td><td>6.50</td><td>7.57</td><td>8.70</td><td>9.95</td></tr><tr><td>60</td><td>255</td><td>2.05</td><td>2.68</td><td>3.30</td><td>4.00</td><td>4.48</td><td>5.13</td><td>5.80</td><td>6.85</td><td>8.03</td><td>9.35</td><td>10.43</td></tr><tr><td>0</td><td>165</td><td>2.35</td><td>2.94</td><td>3.69</td><td>4.40</td><td>5.00</td><td>5.80</td><td>6.77</td><td>7.77</td><td>9.42</td><td>11.00</td><td>12.34</td></tr></table>

# 3.4 疲劳性能

3.4.1 高周疲劳 循环次数 $N$ 为 $10^{6}$ 周时，软态带材的疲劳强度极限 $\sigma_{\mathrm{D}} = 155\mathrm{MPa}$ 。

# 3.5 弹性性能

# 3.5.1 弹性模量

3.5.1.1 拉伸弹性模量[3] $E = 115\mathrm{GPa}$ (M态); $E = 120\mathrm{GPa}$ (Y态)。  
3.5.1.2 弯曲弹性模量 不同加工率薄带的弯曲弹性模量见表3-6。

表3-6[7]  

<table><tr><td>ε/%</td><td>10</td><td>20</td><td>30</td><td>40</td><td>50</td><td>60</td><td>70</td><td>80</td></tr><tr><td>ED/GPa</td><td>106.4</td><td>109.2</td><td>111.7</td><td>108.2</td><td>104.0</td><td>100.7</td><td>99.6</td><td>99.8</td></tr></table>

# 3.5.2 切变模量 $G = 41.0\mathrm{GPa}$ 。

3.5.3 规定非比例伸长应力见表3-7和图3-5、图3-6。

表3-7  

<table><tr><td>状态</td><td>Y(ε=80%)</td><td>Y(经280℃退火)</td><td>Y(经350℃,45s退火)</td></tr><tr><td>σP0.002/MPa</td><td>245</td><td>480</td><td>588</td></tr><tr><td>σP0.0005/MPa</td><td>325</td><td>580</td><td>655</td></tr></table>

图片摘要：该图主要展示 3 7。
![](images/697f039bcdf2689a69967c7503fd77a2f120ab72ac739dbc52f6b12a12385e45.jpg)  
1—晶粒大小为 $0.04\mathrm{mm}$ ；2—晶粒大小为 $0.06\mathrm{mm}$ ；3—晶粒大小为 $0.08\mathrm{mm}$ ；4—晶粒大小为 $0.2\mathrm{mm}$   
图3-5 QA17的条件比例极限与加工率和晶粒尺寸的关系[9]

图片摘要：该图主要展示 3 5 QA17的条件比例极限与加工率和晶粒尺寸的关系[9]。
![](images/71a453ef3321aa98237209d0952a928c9e79c1e95a97c520dbce1b21d69fe128.jpg)  
加工后；…275℃退火30min   
图3-6 QA17在低温退火时比例极限的变化[2]

# 4 组织结构

4.1 相变温度  
4.2 时间-温度-组织转变曲线  
4.3 合金组织结构 合金在各个状态下均为 $\alpha$ 单相固溶体组织。

# 5 工艺性能与要求

5.1 成形性能 合金有良好的冷、热加工性能。可以进行冲切、拉伸、弯曲、冲压等加工。热加工温度为 $700 \sim 800^{\circ} \mathrm{C}$ 。  
5.2 焊接性能 合金易于氩弧焊，也能点焊，对缝焊，闪光焊和喷射焊，还可以进行铜焊，但不宜钎焊和气焊。

5.3 零件热处理工艺  
5.4 表面处理工艺

5.4.1 酸洗 采用硫酸+重铬酸钠水溶液。

5.4.2 光亮处理 采用磷酸(55%体积分数) + 硝酸(20%体积分数) + 乙酸(25%体积分数) 水溶液于 $55 \sim 80^{\circ} \mathrm{C}$ 浸渍。  
5.5 切削加工与磨削性能 合金的切削加工性为易切削黄铜HPb63-3的 $20\%$

# 6 功能考核试验

# 7 使用建议

选用。

# 参考文献

1 Alloy Digest. Copper alloy No. C61000. 1982(5)   
2 PaxHTaT A Γ ὄπp. MHTOM. 1962, No1, 50-53   
3 手册编写组．重有色金属材料加工手册．第一分册．北京：冶金工业出版社，1979,188～200  
4沈阳有色金属加工厂.铜合金生产检验报告汇编：铜合金01-86.1986   
5 Bo6bJIeB A B, n np. IIBeT. MeTaJIbI. 1972, No.8, 71   
6 IIyKOB E H, H np. MHTom. 1982, No. 11, 54   
7 EropoBaAM,IIp.IBeT.MeTaJIbI.1972,No.3,64  
8 P8bIeB A M. MHTOM. 1970, No. 8, 61   
9 TOpJIeHko H II, n np. MHTOM. 1977, No. 3, 40

编写 李百治

审校 郝荣振

# 9-2 铝青铜 QA19-2

# 1 概述

QA19-2是铜-铝-锰系三元高强度合金。锰的加入可提高合金的力学性能和耐蚀性。合金能很好地承受冷、热压力加工。一般用于制造高强度零件。

1.1 材料牌号 9-2 铝青铜 QA19-2。  
1.2 相近牌号 见表1-1。

表1-1  

<table><tr><td>国别</td><td>ISO</td><td>德国</td><td>俄罗斯</td></tr><tr><td>牌号</td><td>CuAl9Mn2</td><td>CuAl9Mn2</td><td>БpAMu9-2</td></tr></table>

# 1.3 材料的技术标准 见表1-2。

表1-2  

<table><tr><td>材料品种</td><td>板材</td><td>带材</td><td>管材</td><td>棒材</td></tr><tr><td>技术标准</td><td>GB/T 2043-1989《铝青铜板》</td><td>GB/T 2062-1989《铝青铜带》</td><td>GB/T 1528-1997《铜及铜合金挤制管》</td><td>GB/T 13808-1992《铜及铜合金挤制棒》</td></tr></table>

1.4 化学成分 按GB/T5233—1985《加工青铜化学成分和产品形状》的规定，见表1-3。

%

表1-3  

<table><tr><td rowspan="2">Al</td><td rowspan="2">Mn</td><td rowspan="2">Cu</td><td colspan="7">杂质 不大于</td></tr><tr><td>Sn</td><td>Zn</td><td>Fe</td><td>Pb</td><td>Si</td><td>P</td><td>杂质总和</td></tr><tr><td>8.0~10.0</td><td>1.5~2.5</td><td>余量</td><td>0.1</td><td>1.0</td><td>0.5</td><td>0.03</td><td>0.1</td><td>0.01</td><td>1.7</td></tr></table>

1.5 热处理制度 中间退火： $700\sim 750^{\circ}\mathrm{C}$ （棒）， $540\sim 700^{\circ}\mathrm{C}$ （板、带）。  
1.6 品种规格与供应状态 见表1-4。

表1-4  

<table><tr><td>品 种</td><td>d 或 δ 或 D×S/mm</td><td>供应状态</td><td>品 种</td><td>d 或 δ 或 D×S/mm</td><td>供应状态</td></tr><tr><td rowspan="2">板 材</td><td rowspan="2">0.4~12.0</td><td>M</td><td>带 材</td><td>0.05~1.20</td><td>T</td></tr><tr><td>Y</td><td>管 材</td><td>20~250×3~50</td><td>R</td></tr><tr><td rowspan="2">带 材</td><td rowspan="2">0.05~1.20</td><td>M</td><td>棒 材</td><td>10~160</td><td>R</td></tr><tr><td>Y</td><td></td><td></td><td></td></tr></table>

1.7 熔炼与铸造工艺 合金一般在感应电炉中熔炼。铝与氧的亲和力较大，易形成致密的氧化膜 $\mathrm{Al}_{2}\mathrm{O}_{3}$ ，可不用脱氧剂、覆盖剂。但易形成氧化铝夹渣。熔铸温度不宜过高，避免或减少熔体搅动，捞渣要仔细，宜采用冰晶石清渣。铸造采用敞开式半连续铸造。铸造温度 $1200\sim 1240^{\circ}\mathrm{C}$ 。  
1.8 应用概况与特殊要求 合金有多年的应用史。一般用于制造高强度零件, 如轴承、齿轮、衬套及其他承力结构件。

# 2 物理及化学性能

# 2.1 热性能[1]

2.1.1 熔化温度范围 液相点 $1061^{\circ}\mathrm{C}$ 。  
2.1.2 热导率 $\lambda = 71.2\mathrm{W / (m\cdot^{\circ}C)}$

2.1.3 线膨胀系数 $\alpha_{1} = 1.7\times 10^{-5}\mathrm{C}^{-1}(20^{\circ}\mathrm{C})$

2.2 密度 $\rho = 7.6\mathrm{g / cm}^3$

2.3 电性能

2.3.1 电阻率 $\rho = 0.11\mu \Omega \cdot \mathrm{m}$ 。

2.4 磁性能

2.5 化学性能

2.5.1 抗氧化性能 合金在表面形成一层致密的氧化膜，可防止高温氧化，其热稳定性较好。

2.5.2 耐腐蚀性能 合金具有优良的耐蚀性。在大气、海水及多数有机酸溶液中均有很高的耐蚀性。在某些硫酸盐、苛性碱、酒石酸等溶液中也有较好的耐蚀性。

2.5.2.1 合金在海水中的腐蚀速度见表2-1。

表2-1[1]   

<table><tr><td rowspan="2">介 质</td><td colspan="2">腐蚀速度</td><td rowspan="2">备 注</td><td rowspan="2">介 质</td><td colspan="2">腐蚀速度</td><td rowspan="2">备注</td></tr><tr><td>g/m2·h</td><td>mm/a</td><td>g/m2·h</td><td>mm/a</td></tr><tr><td>20℃人造海水</td><td>0.02</td><td>0.02</td><td>加工试样</td><td>40℃人造海水</td><td>0.03</td><td>0.03</td><td>加工试样</td></tr></table>

2.5.2.2 合金在某些介质中的腐蚀速度见表2-2。

表2-2[1]  

<table><tr><td rowspan="2">腐蚀介质</td><td rowspan="2">试验温度/℃</td><td rowspan="2">试验持续时间/h</td><td colspan="2">腐蚀速度</td></tr><tr><td>g/m2·h</td><td>mm/a</td></tr><tr><td>30%乙酸溶液</td><td>20</td><td>720</td><td>0.03</td><td>0.03</td></tr><tr><td>30%乙酸溶液</td><td>40</td><td>720</td><td>0.24</td><td>0.28</td></tr><tr><td>铸造试样在10%盐酸溶液中</td><td>20</td><td>720</td><td>2.16</td><td>2.46</td></tr><tr><td>铸造试样在10%盐酸溶液中</td><td>40</td><td>720</td><td>5.14</td><td>5.86</td></tr><tr><td>压力加工试样在10%盐酸溶液中</td><td>20</td><td>720</td><td>1.31</td><td>1.50</td></tr><tr><td>压力加工试样在10%盐酸溶液中</td><td>40</td><td>720</td><td>6.28</td><td>7.16</td></tr><tr><td>浓硫酸</td><td>20</td><td>720</td><td>0.06</td><td>0.07</td></tr><tr><td>浓硫酸</td><td>40</td><td>720</td><td>0.31</td><td>0.36</td></tr><tr><td>20%硫酸铵溶液</td><td>20</td><td>720</td><td>0.03</td><td>0.03</td></tr><tr><td>40%硫酸铵溶液</td><td>40</td><td>720</td><td>0.05</td><td>0.054</td></tr></table>

# 3 力学性能

3.1 技术标准规定的性能 见表3-1。

表3-1  

<table><tr><td rowspan="2">品种</td><td rowspan="2">状态</td><td rowspan="2">d或δ/mm</td><td>σb/MPa</td><td colspan="2">δ/%</td><td rowspan="2">技术标准</td></tr><tr><td colspan="3">不小于</td></tr><tr><td rowspan="2">板材</td><td rowspan="2">MY</td><td rowspan="2">0.4~12.0</td><td>441</td><td colspan="2">18</td><td rowspan="2">GB/T 2043-1989</td></tr><tr><td>588</td><td colspan="2">5</td></tr><tr><td rowspan="3">带材</td><td rowspan="3">MYT</td><td rowspan="3">0.3~12.0</td><td>441</td><td colspan="2">18</td><td rowspan="3">GB/T 2062-1989</td></tr><tr><td>588</td><td colspan="2">5</td></tr><tr><td>880</td><td colspan="2">—</td></tr><tr><td rowspan="2">管材</td><td rowspan="2">R</td><td rowspan="2">3~50(壁厚)</td><td rowspan="2">470</td><td colspan="2">15</td><td rowspan="2">GB/T 1528-1997</td></tr><tr><td>δ10</td><td>δ5</td></tr><tr><td rowspan="2">棒材</td><td rowspan="2">R</td><td>10~45</td><td>490</td><td>15</td><td>18</td><td rowspan="2">GB/T 13808-1992</td></tr><tr><td>&gt;45~120</td><td>470</td><td>20</td><td>14</td></tr></table>

3.2 室温及各种温度下的力学性能

# 3.2.1 硬度

3.2.1.1 供应状态材料硬度见表3-2。

表3-2[1]  

<table><tr><td>材料状态</td><td>铸铁模铸件</td><td>R</td><td>M</td><td>Y</td></tr><tr><td>HBS</td><td>90~120</td><td>160</td><td>80~100</td><td>160~180</td></tr></table>

3.2.1.2 材料硬度与退火温度的关系 见图3-1、图3-2。  
3.2.1.3 材料硬度与加工率的关系 见图3-3。

图片摘要：该图主要展示 3 2[1]。
![](images/1f3a756d053d483452246050ef3e77830f833ac0c46a5dfe151e546e2395de3b.jpg)  
图3-1 QA19-2的力学性能与退火温度（保温1h)的关系[1]

图片摘要：该图主要展示 3 1 QA19 2的力学性能与退火温度（保温1h)的关系[1]。
![](images/f34aa6997dc075c5b94a12d51e98de953c78cc90ea838811aff8b74f7718a551.jpg)  
原材料：2.5mm板材，加工率 $50\%$ ，在不同温度退火 $30\mathrm{min}$ ，纵向试样

图片摘要：该图主要展示 3 1 QA19 2的力学性能与退火温度（保温1h)的关系[1]。
![](images/42fea3bbf12dc5efa2d9373ee83e60ed5f5818293c64d28f763b80a4728a66da.jpg)  
图3-2 QA19-2力学性能与退火温度的关系[1]  
图3-3 QA19-2力学性能与加工率的关系[1]

# 3.2.2 拉伸性能

3.2.2.1 供应状态材料的拉伸性能见表3-3。  
3.2.2.2 材料的高温力学性能见表3-4。

表3-3[1]  

<table><tr><td>材料状态</td><td>σb/MPa</td><td>δ/%</td><td>ψ/%</td></tr><tr><td>R</td><td>392</td><td>25</td><td>-</td></tr><tr><td>M</td><td>441</td><td>20~40</td><td>35</td></tr><tr><td>Y</td><td>588~784</td><td>4~5</td><td>-</td></tr></table>

表3-4[1]  

<table><tr><td>θ/℃</td><td>20</td><td>500</td><td>600</td><td>650</td><td>700</td><td>750</td><td>800</td><td>850</td><td>θ/℃</td><td>20</td><td>500</td><td>600</td><td>650</td><td>700</td><td>750</td><td>800</td><td>850</td></tr><tr><td>σb/MPa</td><td>412</td><td>176</td><td>88</td><td>39</td><td>15</td><td>10</td><td>8</td><td>4</td><td>δ/%</td><td>25</td><td>11</td><td>17</td><td>30</td><td>40</td><td>55</td><td>70</td><td>80</td></tr></table>

3.2.2.3 材料的力学性能与退火温度的关系见图3-1，图3-2。  
3.2.2.4 材料的力学性能与加工率的关系见图3-3，图3-4。

# 3.2.3 冲击性能

3.2.3.1 冲击韧性 $a_{\mathrm{KU}} = 686\mathrm{kJ / m^2}$ （铁模铸造）， $a_{\mathrm{KU}} = 882\mathrm{kJ / m^2(M)}$ 。

# 3.2.4 其他性能

3.2.4.1 摩擦系数见表3-5。

图片摘要：该图主要展示 3 4 QA19 2的力学性能与加工率的关系[1]。
![](images/8519a33deda8e927ce6b1267eaa0a717d55100012407e91171d63e904bdb41e8.jpg)  
原材料：φ25mm 软棒  
图3-4 QA19-2的力学性能与加工率的关系[1]

表3-5[1]  

<table><tr><td>工艺条件</td><td colspan="3">有润滑剂</td><td colspan="3">无润滑剂</td></tr><tr><td rowspan="2">材料状态</td><td>铸件</td><td colspan="2">加工材</td><td>铸件</td><td colspan="2">加工材</td></tr><tr><td>铁模铸造</td><td>挤制</td><td>软、硬态</td><td>铁模铸造</td><td>挤制</td><td>软、硬态</td></tr><tr><td>μ</td><td>0.006</td><td>0.006</td><td>0.006</td><td>0.18</td><td>0.18</td><td>0.18</td></tr></table>

# 3.3 持久和蠕变性能

# 3.4 疲劳性能

3.4.1 高周疲劳 疲劳强度[1] $\sigma_{\mathrm{D}} = 205.8\mathrm{MPa}$ （循环周次 $10^{6}$ 次，硬态材料）。

# 3.5 弹性性能

3.5.1 弹性模量 $E = 90.2\mathrm{GPa}$ （铁模铸件）。

# 4 组织结构

# 4.1 相变温度

4.2 时间-温度-组织转变曲线  
4.3 合金组织结构  
4.3.1 铸锭金相组织为 $\alpha$ 相 $+\left(\alpha +\gamma_{2}\right)$ 共析体组织。  
4.3.2 冷轧板组织为 $\alpha$ 相和共析体，且 $\alpha$ 相已破碎；退火后组织为再结晶 $\alpha$ 相和共析体。  
4.3.3 挤压状态下为 $\alpha$ 基体和少量共析体加 $\gamma_{2}$ 相。

# 5 工艺性能与要求

5.1 成形性能 合金可良好地承受热态和冷态加工，热加工温度为 $740\sim 840^{\circ}\mathrm{C}$ 。  
5.2 焊接性能 宜于进行电焊和气焊；不易钎焊。  
5.3 零件热处理工艺  
5.4 表面处理工艺  
5.5 切削加工与磨削性能 合金的切削加工性为易切削黄铜HPb63-3的 $20\%$

# 6 功能考核试验

# 7 使用建议

选用。

# 参考文献

1 手册编写组．重有色金属材料加工手册．北京：冶金工业出版社，1979

编写 娄花芬

审校 钟卫佳

# 9-4 铝青铜 QA19-4

# 1 概述

QA19-4是铜-铝-铁三元系高强度复杂铝青铜。元素铁同铝形成微粒状的 $\mathrm{FeAl}_3$ 化合物，显著地提高合金的强度、硬度和耐磨性，扩大了合金的应用范围。铁的另一个作用是增加高温 $\beta$ 相的稳定性，抑制 $\beta$ 相共析分解和形成连续、链状、粗大的 $\gamma_{2}$ 颗粒，而使合金变脆的“自行退火”现象，从而改进了合金的工艺性。

合金具有高的强度、耐磨、耐寒、耐腐蚀性能。

该合金是航空以及其他工业部门广泛使用的高强度结构材料。

1.1 材料牌号 9-4 铝青铜 QA19-4。

1.2 相近牌号 见表1-1。

表1-1  

<table><tr><td>国 别</td><td>俄罗斯</td><td>美国</td><td>英国</td><td>德国</td></tr><tr><td>牌号</td><td>BPA水9-4</td><td>C61900</td><td>CA103</td><td>CuAl8Fe</td></tr></table>

# 1.3 材料的技术标准 见表1-2。

表1-2  

<table><tr><td>材料品种</td><td>挤制棒材</td><td>拉制棒材</td><td>带材</td><td>板材</td><td>管材</td></tr><tr><td>技术标准</td><td>GB/T 13808-1992《铜及铜合金挤制棒》</td><td>GB/T 4423-1992《铜及铜合金拉制棒》</td><td>GB/T 2062-1989《铝青铜带》</td><td>GB/T 2043-1989《铝青铜板》</td><td>GB/T 1528-1997《铜及铜合金挤制管》</td></tr></table>

1.4 化学成分 应符合GB/T5233—1985《加工青铜化学成分和产品形状》的规定，见表1-3。

%

表1-3  

<table><tr><td colspan="3">主元素</td><td colspan="7">杂质 不大于</td></tr><tr><td>Al</td><td>Fe</td><td>Cu</td><td>Zn</td><td>Mn</td><td>Pb</td><td>Si</td><td>P</td><td>Sn</td><td>杂质总和</td></tr><tr><td>8.0~10.0</td><td>2.0~4.0</td><td>余量</td><td>1.0</td><td>0.5</td><td>0.01</td><td>0.1</td><td>0.01</td><td>0.1</td><td>1.7</td></tr></table>

1.5 热处理制度 合金不能热处理强化。在 $650\sim 700^{\circ}\mathrm{C}$ 加热后，空冷，可以降低脆性。退火： $600\sim$ $700^{\circ}\mathrm{C},1\sim 4\mathrm{h}$ ，空冷。消除应力退火： $300\sim 400^{\circ}\mathrm{C},1\mathrm{h}$ 。  
1.6 品种规格与供应状态 见表1-4。  
1.7 熔炼与铸造工艺 合金凝固温度范围小, 流动性好, 能得到致密的铸锭。元素铝易氧化生成高熔点的氧化铝, 形成悬浮渣, 难以清除, 应使用能溶解氧化铝的冰晶石作为覆盖剂。当使用回炉料时, 宜用六氯乙烷进行精炼。常用中频或工频无芯感应电炉熔炼和半连续铸造工艺浇注铸锭。铸造温度为 $1180 \sim 1240^{\circ} \mathrm{C}$ 。  
1.8 应用概况与特殊要求 该合金大批量生产, 质量稳定。在航空制造工业中, 主要用于制造支架、接管嘴、轴承、衬套、法兰盘、导阀、齿轮、泵杆以及凸轮等结构零件。

表1-4  

<table><tr><td>品种</td><td>挤制棒材</td><td>拉制棒材</td><td>带材</td><td>板材</td><td>管材</td></tr><tr><td>d,δ或D×S/mm</td><td>10~160</td><td>5~40</td><td>0.05~1.20</td><td>0.4~12.0</td><td>(20~250)×(3~50)</td></tr><tr><td>供应状态</td><td>R</td><td>Y</td><td>T</td><td>Y</td><td>R(热挤)</td></tr><tr><td>技术标准</td><td>GB/T 13808-1992</td><td>GB/T 4423-1992</td><td>GB/T 2062-1989</td><td>GB/T 2043-1989</td><td>GB/T 1528-1997</td></tr></table>

# 2 物理及化学性能

# 2.1 热性能[1][2]

2.1.1 熔化温度范围 $1037\sim 1048^{\circ}\mathrm{C}$   
2.1.2 热导率 $\lambda = 58.6\mathrm{W / (m\cdot^{\circ}C)}$   
2.1.3 比热容 $c = 376.3\mathrm{J} / (\mathrm{kg}\cdot \mathrm{C})$ 。  
2.1.4 线膨胀系数 见表2-1。

表2-1[1]   

<table><tr><td>θ/℃</td><td>20~300</td><td>-20</td><td>-40</td><td>-60</td><td>-100</td><td>-140</td><td>-180</td><td>-190</td></tr><tr><td>α1/10-6℃-1</td><td>19.0</td><td>15.8</td><td>15.3</td><td>14.7</td><td>13.8</td><td>13.2</td><td>12.0</td><td>11.0</td></tr></table>

2.2 密度 $\rho = 7.50\mathrm{g / cm^3}$   
2.3 电性能[1,2]

2.3.1 电导率 $g = 10.5\% \mathrm{IACS}_{\circ}$   
2.3.2 电阻率 $\rho = 0.123\mu \Omega \cdot \mathrm{m}$ 。

2.4 磁性能[3] 磁场强度 $H = 15.9\mathrm{kA / m}$ 时，合金的室温质量磁化率 $X = 12\times 10^{-7}\mathrm{m^3 / kg}$ 。  
2.5 化学性能

2.5.1 抗氧化性能 抗高温氧化性能良好。  
2.5.2 耐腐蚀性能 合金在大气、淡水、静止和流动的海水中有稳定的耐蚀性，对非氧化性酸、盐酸、硫酸和乙酸等也有好的耐蚀性，但不宜在碱性溶液条件下使用。

# 3 力学性能

3.1 技术标准规定的性能 见表3-1。

表3-1  

<table><tr><td rowspan="3">品种</td><td rowspan="3">状态</td><td rowspan="3">δ,d或D×S/mm</td><td rowspan="2">σb/MPa</td><td colspan="2">伸长率/%</td><td rowspan="3">HBS</td><td rowspan="3">技术标准</td></tr><tr><td>δ10</td><td>δ5</td></tr><tr><td colspan="3">≥</td></tr><tr><td rowspan="2">挤制棒材</td><td rowspan="2">R</td><td>10~120</td><td>540</td><td>15</td><td>17</td><td rowspan="2">110~190</td><td rowspan="2">GB/T 13808-1992</td></tr><tr><td>&gt;120~160</td><td>450</td><td>12</td><td>13</td></tr><tr><td>拉制棒材</td><td>Y</td><td>5~40</td><td>580</td><td>12</td><td>13</td><td>-</td><td>GB/T 4423-1992</td></tr><tr><td>板材</td><td>Y</td><td>0.4~12.0</td><td>588</td><td>-</td><td>-</td><td>-</td><td>GB/T 2043-1989</td></tr><tr><td>带材</td><td>Y</td><td>0.3~1.20</td><td>637</td><td>-</td><td>-</td><td>-</td><td>GB/T 2062-1989</td></tr><tr><td>管材</td><td>R</td><td>(20~250)×(3~50)</td><td>490</td><td>15</td><td>17</td><td>110~190</td><td>GB/T 1528-1997</td></tr></table>

3.2 室温及各种温度下的力学性能

3.2.1 硬度

3.2.1.1 热处理后材料的硬度 挤制棒材经 $980^{\circ}\mathrm{C}$ 淬火，不同温度回火后的硬度，见表3-2。  
3.2.1.2 挤制棒的高温和低温硬度见表3-3。  
3.2.2 拉伸性能  
3.2.2.1 供应状态材料的室温拉伸性能见表3-4。

3.2.2.2 不同变形率材料的拉伸性能见图3-1。  
3.2.2.3 不同温度退火后材料的拉伸性能见图3-2。  
3.2.2.4 热处理后材料的拉伸性能见表3-5。  
3.2.2.5 高温拉伸性能见图3-3。  
3.2.2.6 低温拉伸性能见表3-6。

表3-2[4]  

<table><tr><td>回火温度/℃</td><td>300</td><td>400</td><td>500</td><td>600</td><td>700</td><td>未回火</td></tr><tr><td>HBS</td><td>187</td><td>158</td><td>161</td><td>156</td><td>166</td><td>170</td></tr></table>

表3-3[1]  

<table><tr><td>θ/℃</td><td>-196</td><td>600</td><td>700</td><td>800</td><td>900</td></tr><tr><td>HBS</td><td>98.4</td><td>26</td><td>7.6</td><td>4.0</td><td>1.1</td></tr></table>

表3-4[5,6]  

<table><tr><td rowspan="2">品种</td><td rowspan="2">状态</td><td colspan="6">σb/MPa</td><td rowspan="2">Cv</td><td rowspan="2">n</td><td colspan="3">δ/%</td></tr><tr><td>A</td><td>B</td><td>X</td><td>min</td><td>max</td><td>s</td><td>X</td><td>min</td><td>max</td></tr><tr><td>棒材</td><td>R</td><td>539</td><td>575</td><td>615</td><td>539</td><td>686</td><td>26</td><td>0.042</td><td>126</td><td>31</td><td>18</td><td>41</td></tr><tr><td>管材</td><td>R</td><td>510</td><td>545</td><td>596</td><td>519</td><td>657</td><td>33</td><td>0.055</td><td>116</td><td>31</td><td>19</td><td>38</td></tr></table>

表3-5[7]  

<table><tr><td colspan="2">热处理制度</td><td rowspan="2">σb/MPa</td><td rowspan="2">δ/%</td><td rowspan="2">ψ/%</td></tr><tr><td>淬火温度/℃</td><td>回火温度/℃</td></tr><tr><td rowspan="5">980</td><td>-</td><td>765</td><td>7</td><td>6</td></tr><tr><td>300</td><td>765</td><td>3</td><td>4</td></tr><tr><td>400</td><td>795</td><td>4</td><td>6</td></tr><tr><td>600</td><td>725</td><td>23</td><td>42</td></tr><tr><td>700</td><td>745</td><td>21</td><td>31</td></tr></table>

图片摘要：该图主要展示 3 5[7]。
![](images/bb1145e4d4c72e5916b47a8ec6d043dc7f13e853a5fa764a6ef780cf6aa43a6b.jpg)  
图3-1 QA19-4拉伸性能与变形率的关系[1]

图片摘要：该图主要展示 3 1 QA19 4拉伸性能与变形率的关系[1]。
![](images/dd091dd47258f7a29be0b11b320109e7c23532e5b6924a20d983c6f67c74cc47.jpg)  
图3-2 QA19-4拉伸性能与退火温度（保温1h)的关系[1]

图片摘要：该图主要展示 3 2 QA19 4拉伸性能与退火温度（保温1h)的关系[1]。
![](images/88573d7019a1cdf0e3f9b3aaa3b30df0d00e27c375cf288808a925e0024999e3.jpg)  
图3-3 QA19-4的高温拉伸性能[1]

表3-6[1]  

<table><tr><td>状态</td><td>θ/℃</td><td>σb/MPa</td><td>σP0.2/MPa</td><td>δ/%</td><td>ψ/%</td><td>状态</td><td>θ/℃</td><td>σb/MPa</td><td>σP0.2/MPa</td><td>δ/%</td><td>ψ/%</td></tr><tr><td rowspan="2">R(挤压)</td><td>-183</td><td>710</td><td>380</td><td>15</td><td>16</td><td rowspan="2">M(700℃, 1h退火)</td><td>-183</td><td>640</td><td>325</td><td>18</td><td>20</td></tr><tr><td>-196</td><td>725</td><td>365</td><td>17</td><td>16</td><td>-196</td><td>660</td><td>335</td><td>22</td><td>21</td></tr><tr><td rowspan="2">M(650℃, 1h退火)</td><td>-183</td><td>670</td><td>315</td><td>25</td><td>25</td><td rowspan="2">M(750℃, 1h退火)</td><td>-183</td><td>610</td><td>330</td><td>14</td><td>13</td></tr><tr><td>-196</td><td>715</td><td>345</td><td>27</td><td>25</td><td>-196</td><td>650</td><td>340</td><td>18</td><td>16</td></tr></table>

# 3.2.3 压缩性能

3.2.3.1 抗压强度[4] 挤制棒的抗压强度 $\sigma_{\mathrm{bc}} = 1127\mathrm{MPa}$ 。

# 3.2.4 冲击性能

3.2.4.1 冲击韧性见表3-7。

表3-7[1]  

<table><tr><td>状态</td><td>θ/℃</td><td>akU/(kJ/m2)</td><td>状态</td><td>θ/℃</td><td>akU/(kJ/m2)</td></tr><tr><td rowspan="2">R(挤压)</td><td>20</td><td>304</td><td>M(650℃,1h退火)</td><td>-196</td><td>256</td></tr><tr><td>-196</td><td>147</td><td rowspan="2">M(700℃,1h退火)</td><td>20</td><td>392</td></tr><tr><td>M(650℃,1h退火)</td><td>20</td><td>402</td><td>-196</td><td>256</td></tr></table>

# 3.2.5 扭转和剪切性能

3.2.5.1 剪切强度 挤压棒的剪切强度 $\tau = 372\mathrm{MPa}$ 。

# 3.2.6 其他性能

3.2.6.1 耐磨性能 挤压棒材的摩擦系数 $\mu = 0.012$ （有润滑剂）； $\mu = 0.180$ （无润滑剂）。

# 3.4 疲劳性能

# 3.4.1 高周疲劳

3.4.1.1 挤压棒的疲劳强度极限 循环次数 $N$ 为 $5 \times 10^{7}$ 周时， $\sigma_{\mathrm{D}} = 206\mathrm{MPa}$ 。

# 3.5 弹性性能[2]

3.5.1 弹性模量 $E = 113.8\mathrm{GPa}$ (R态棒材)。  
3.5.2 切变模量 $G = 41.4\mathrm{GPa}$ （R态棒材）。

# 4 组织结构

# 4.1 相变温度

# 4.2 时间-温度-组织转变曲线

4.3 合金组织结构 在高于 $\beta \rightarrow (\alpha + \gamma)$ 共析转变温度 $(565^{\circ} \mathrm{C})$ 时, 合金为 $(\alpha + \beta)$ 两相组织。快冷时 $\beta$ 相通过无扩散相变变成 $\beta'$ 马氏体相。低于共析转变温度回火, $\beta'$ 相共析分解为 $(\alpha + \gamma_{2})$ 。不同的回火制度能得到不同析出形态的共析体。

合金中还存在微粒状的 $\mathrm{FeAl}_3$ 化合物。

# 5 工艺性能与要求

# 5.3 零件热处理工艺

5.1 成形性能 $\beta$ 相在高温时富于塑性，因此合金有好的热加工性能，能进行热挤压，热轧和热锻。热锻率为锻造黄铜(美C37700)的 $80\%$ 。热加工温度为 $750\sim 850^{\circ}\mathrm{C}$ 。合金还具有一定的冷加工性，能进行冷轧，弯曲和成形加工。  
5.2 焊接性能 合金能良好地进行氩弧焊、电阻点焊、闪光焊，也可以进行铜焊，但不宜气焊、锡焊和电渣焊。

# 5.4 表面处理工艺

5.4.1 酸洗 采用硫酸十重铬酸钠水溶液。  
5.4.2 光亮处理 采用磷酸(55%体积分数) + 硝酸(20%体积分数) + 乙酸(25%体积分数)水溶液。于 $50 \sim 80^{\circ} \mathrm{C}$ 浸渍。  
5.5 切削加工与磨削性能 合金的切削加工性为易切削黄铜HPb63-3的 $30\%$ 。

# 6 功能考核试验

# 7 使用建议

选用。

# 参考文献

1 手册编写组．重有色金属材料加工手册，第一分册．北京：冶金工业出版社，1979  
2 Alloy Digest, Ampcoloy E-5.1977(2)   
3 KpaBueHko H II. n Ipr. IBr. MeTaJIbI. 1977, No. 6, 69   
4 MioJIepeK H. n np. MHTOM. 1979, No. 3, 45-47   
5沈阳有色金属加工厂．铜合金生产检验报告汇编：铜合金01-86.1986   
6 洛阳铜加工厂. 铜合金生产检验报告汇编: 铜合金 01-86.1986  
7 TpoIeHko BTH np. Ipo6. IpouHocTb. 1977.No.11,9\~10

编写 陈家岚

审校 李咸云

# 10-3铸造铝青铜 ZCuAl10Fe3

# 1 概述

ZCuAl10Fe3是铜-铝-铁三元系高强度铸造铝青铜。元素铁在铝青铜中的溶解度约为 $1\%$ ，多余的铁形成 $\mathrm{FeAl}_3$ 化合物并成为合金凝固时的结晶核心，使网状的脆性 $(\alpha +\gamma_{2})$ 共析体转变成粒状，从而显著地提高合金的强度、硬度和耐磨性能。此外，铁还能降低 $\beta \rightarrow \alpha +\gamma_2 + k$ 三相共析转变温度和扩大 $\alpha$ 相区，有助于减轻“缓冷脆性”（ $\beta$ 相共析转变，形成粗大的脆性相，使合金变脆）。

合金具有高的力学性能，优良的耐蚀性和耐水压性能，在 $350^{\circ}\mathrm{C}$ 以下热稳定性良好。

该合金可在铸态下应用，也可在变形状态下应用。主要用于制造在中等载荷和中等转速下工作的耐磨零件和高强度的结构零件。

1.1 材料牌号 10-3铸造铝青铜 ZCuAl10Fe3。  
1.2 相近牌号 见表1-1。

表1-1  

<table><tr><td>国别</td><td>俄罗斯</td><td>德国</td><td>日本</td><td>美国</td><td>英国</td><td>法国</td></tr><tr><td>牌号</td><td>БРАЖ9-4Л</td><td>G-CuAl10Fe</td><td>ALBC1</td><td>C95200</td><td>AB1</td><td>UA9FeY300
UA9FeY200</td></tr></table>

1.3 材料的技术标准 GB/T 1176—1987 《铸造铜合金技术条件》。  
1.4 化学成分 见表1-2。

0

表1-2  

<table><tr><td colspan="3">主元素</td><td colspan="7">杂质 不大于</td></tr><tr><td>Al</td><td>Fe</td><td>Cu</td><td>Ni</td><td>Sn</td><td>Zn</td><td>Pb</td><td>Mn</td><td>Si</td><td>杂质总和</td></tr><tr><td>8.5~11.0</td><td>2.0~4.0</td><td>余量</td><td>3.0①</td><td>0.3</td><td>0.4</td><td>0.2</td><td>1.0①</td><td>0.2</td><td>1.0</td></tr></table>

① 不计入杂质总和。

1.5 热处理制度 合金热处理强化作用不明显。经淬火和回火后硬度稍有提高，适当的常化处理能减少脆性。淬火和回火： $950\sim 1000^{\circ}\mathrm{C}$ 淬火， $300\sim 400^{\circ}\mathrm{C}, 1\sim 3\mathrm{h}$ 回火。常化处理： $650\sim 700^{\circ}\mathrm{C}, 1\sim 4\mathrm{h}$ 退火，空冷。消除应力退火： $300\sim 400^{\circ}\mathrm{C}, 1\sim 2\mathrm{h}$ ，空冷。

1.6 品种规格与供应状态 铸件。

1.7 熔炼与铸造工艺

1.7.1 熔炼工艺 合金通常用感应电炉或坩埚炉熔炼。铝在高温下易氧化，生成悬浮渣，应使用能溶解氧化铝的冰晶石溶剂覆盖或造渣精炼。若使用回炉料，熔化后要用少量氯化锌精炼和吹 $\mathbf{N}_2$ 除气。

传统的两次熔炼工艺是将铝和铁制成熔点为 $1080^{\circ}\mathrm{C}$ 的 $\mathrm{Al - 30\% Fe}$ 或熔点为 $570\sim 600^{\circ}\mathrm{C}$ 的 $\mathrm{Al - 50\% Fe}$ 中间合金。熔炼程序为：熔化纯铜 $\rightarrow$ 加回炉料 $\rightarrow$ 加中间合金 $\rightarrow$ 加氯化锌精炼 $\rightarrow$ 扒渣 $\rightarrow$ 吹 $\mathbf{N}_2$ 除气 $\rightarrow$ 调温浇注。

近年来，还采用了不用中间合金的一次熔炼法。熔炼程序为：铁屑(除去油的低碳钢屑)上面覆盖部分铜块一起开熔 $\rightarrow$ 加部分铜 $\rightarrow$ 钢屑熔化2/3后加铝搅拌 $\rightarrow$ 加铜调温 $\rightarrow$ 加氯化锌精炼 $\rightarrow$ 扒渣 $\rightarrow$ 吹 $\mathbf{N}_2$ 除气 $\rightarrow$ 浇注。

采用一次熔炼法要控制加铝后熔体局部过热程度，以防合金熔体大量吸气。

1.7.2 铸造工艺

1.7.2.1 铸造性能 该合金具有窄的结晶温度范围 $(1039\sim 1047^{\circ}\mathrm{C})$ ，凝固时具有壳型结晶特征；流动性高， $1200^{\circ}\mathrm{C}$ 时为 $85\mathrm{cm}$ ，易于充型；线收缩率大（为 $2.5\%$ )，易形成集中的深缩孔；元素铝在熔化和浇铸过程中易氧化，生成悬浮性的一次氧化渣和二次氧化渣；熔体有较强的吸气性，易形成气孔。

1.7.2.2 铸造方法 宜采用金属型、半金属型、干砂型和熔模精铸工艺。

1.7.2.3 铸型设计[1] 为了撇渣, 浇铸系统中应设置过滤网和集渣包; 采用先封闭后开放的底注式浇注系统, 以利金属熔体平稳充型, 减少二次氧化; 采用开放式的具有足够尺寸的冒口, 以利补缩并将集中缩孔留在冒口内。浇注系统各组元的断面尺寸比为:

大型件 $F_{\text{直}}: F_{\text{滤}}: F_{\text{横}}: F_{\text{内}} = 1.5: 1: (2 \sim 3): (>20)$ 。

小型件 $F_{\text{直}}: F_{\text{滤}}: F_{\text{横}}: F_{\text{内}} = 1.5: 1: (2 \sim 3): (5 \sim 10)$ 。

1.7.2.4 浇铸温度 大型件为 $1060\sim 1110^{\circ}\mathrm{C}$ ；小型件为 $1120\sim 1160^{\circ}\mathrm{C}$ 。

1.8 应用概况与特殊要求 该合金在铸态下、也可在变形态下使用。主要用作在中等载荷和中等速度下工作的耐磨零件以及高强度耐蚀结构零件，如齿轮、衬套、垫圈、扇形摇臂、支撑环、支架等。

# 2 物理及化学性能

2.1 热性能[2]   
2.1.1 熔化温度范围 $1039\sim 1047^{\circ}C$   
2.1.2 热导率 $\lambda = 53.6\mathrm{W / (m\cdot^{\circ}C)}$   
2.1.3 比热容 $c = 376.8 \mathrm{~J} / (\mathrm{kg} \cdot \mathrm{C})$ 。  
2.1.4 线膨胀系数 $\alpha_{\mathrm{l}} = 18.0\times 10^{-6}\mathrm{C}^{-1}(20\sim 100^{\circ}\mathrm{C});\alpha_{\mathrm{l}} = 19.0\times 10^{-6}\mathrm{C}^{-1}(20\sim 300^{\circ}\mathrm{C})$ 。  
2.2 密度 $\rho = 7.50\sim 7.66\mathrm{g / cm^3}$   
2.3 电性能[2]

2.3.1 电导率 $g = 10.5\% \sim 12\% \mathrm{IACS}_{\circ}$   
2.3.2 电阻率 $\rho = 0.143\sim 0.164\mu \Omega \cdot \mathrm{m}$   
2.4 磁性能 在磁场强度 $H = 15.9\mathrm{kA / m}$ 时，合金的室温质量磁化率 $X = 12\times 10^{-7}\mathrm{m^3 / kg^{[2]}}$

# 2.5 化学性能

2.5.1 抗氧化性能 抗高温氧化性能好。  
2.5.2 耐腐蚀性能[3] 合金在大气、淡水和海水中有高的化学稳定性。在海水中每昼夜的重量损失为 $0.25\mathrm{g} / \mathrm{m}^2 \cdot \mathrm{d}$ 。对盐酸、硫酸、乙酸、和氯水等也有良好的耐蚀性，但在碱性溶液中腐蚀速度较快。

# 3 力学性能

3.1 技术标准规定的性能 见表3-1。

表3-1  

<table><tr><td rowspan="2">铸造方法</td><td>σb/MPa</td><td>σP0.2/MPa</td><td>δs/%</td><td rowspan="2">HBS①</td><td rowspan="2">技术标准</td></tr><tr><td colspan="3">≥</td></tr><tr><td>砂型(S)</td><td>490</td><td>180</td><td>13</td><td>980</td><td rowspan="3">GB/T 1176-1987</td></tr><tr><td>金属型(J)</td><td>540</td><td>200</td><td>15</td><td>1080</td></tr><tr><td>离心(Li),连续(La)</td><td>540</td><td>200</td><td>15</td><td>1080</td></tr></table>

① 数据为参考值。

# 3.2 室温及各种温度下的力学性能

# 3.2.1 硬度

3.2.1.1 不同铸造方法铸棒的硬度见表3-2。

表3-2[2.4.5]  

<table><tr><td>铸造方法</td><td>砂型</td><td>金属型</td><td>熔模</td></tr><tr><td>HBS 不小于</td><td>100~120</td><td>125</td><td>110</td></tr></table>

3.2.1.2 合金组成成分变化对铸棒硬度的影响见表3-3。

表3-3[6]  

<table><tr><td>ω(Al/Fe)/%</td><td>8.13/2.74</td><td>8.74/3.33</td><td>9.23/2.63</td><td>9.27/2.97</td></tr><tr><td>HBS</td><td>101~121</td><td>104~114</td><td>110~129</td><td>107~125</td></tr></table>

# 3.2.2 拉伸性能

3.2.2.1 不同铸造方法铸棒的拉伸性能见表3-4。

表3-4[4.5]

表3-5[6]  

<table><tr><td>铸造方法</td><td>状态</td><td>σb/MPa</td><td>δ/%</td><td>ψ/%</td><td>铸造方法</td><td>状态</td><td>σb/MPa</td><td>δ/%</td><td>ψ/%</td></tr><tr><td>砂型</td><td>铸态</td><td>505</td><td>34</td><td>29</td><td>金属型</td><td>铸态</td><td>520</td><td>30</td><td>-</td></tr></table>

3.2.2.2 合金组成成分变化对铸棒拉伸性能的影响见表3-5。

3.2.2.3 高温拉伸性能见图3-1。  
3.2.3 压缩性能  
3.2.3.1 抗压强度[7] $\sigma_{\mathrm{bc}} = 980\mathrm{MPa}$ 。   
3.2.4 冲击性能  
3.2.4.1 室温冲击韧性[7] $a_{\mathrm{KU}} = 588\mathrm{kJ / m^2}$   
3.2.4.2 高温冲击韧性见图3-2。  
3.2.5 扭转和剪切性能  
3.2.5.1 剪切强度 $\tau = 265\mathrm{MPa}$ （铸态）。

<table><tr><td>ω(Al)</td><td>ω(Fe)</td><td rowspan="2">合金组织
共析
