Repository: C-zj02/CFD-claw

<div align="center">

**English** | [中文](#中文版) | [Français](README_FR.md) | [Русский](README_RU.md) | [हिन्दी](README_HI.md) | [العربية](README_AR.md) | [Português](README_PT.md)

# 🚀 Claude Code Python

**A Complete Python Reimplementation Based on Real Claude Code Source**

*From TypeScript Source → Rebuilt in Python with ❤️*

***
**🔥 Active Development • New Features Weekly 🔥**

</div>

***

## 🎯 What is This?

**Clawd Code** is a **complete Python rewrite** of Claude Code, based on the **real TypeScript source code**.

File: RAG-data/中国航空材料手册(第2版) 第5卷 粉末冶金材料 精密合金与功能材料001-200.pdf-38147411-3f28-46ed-ab1f-1b88d0918fd5.md (part 2 of 9)
# 中国航空材料手册
<table><tr><td>序号</td><td>材料牌号</td><td>应用机型</td></tr><tr><td>1</td><td>FS00-01</td><td>歼击机</td></tr><tr><td>2</td><td>FS00-02</td><td>歼击机、民航机</td></tr><tr><td>3</td><td>FS00-03</td><td>歼击机、民航机</td></tr><tr><td>1</td><td>FS00-04</td><td>民航机</td></tr><tr><td>5</td><td>FS00-05</td><td>民航机</td></tr><tr><td>6</td><td>FS00-06</td><td>民航机</td></tr><tr><td>7</td><td>FS00-07</td><td>民航机</td></tr><tr><td>8</td><td>FS00-08</td><td>民航机</td></tr><tr><td>9</td><td>FS00-09</td><td>民航机</td></tr></table>

<table><tr><td>序号</td><td>材料牌号</td><td>应用机型</td></tr><tr><td>10</td><td>FS00-10</td><td>民航机</td></tr><tr><td>11</td><td>FS00-11</td><td>民航机</td></tr><tr><td>12</td><td>FS00-12</td><td>歼击机</td></tr><tr><td>13</td><td>FS01-01</td><td>民航机、歼击机、强击机</td></tr><tr><td>14</td><td>FS01-02</td><td>民航机</td></tr><tr><td>15</td><td>FS01-03</td><td>水上飞机</td></tr><tr><td>16</td><td>FS01-04</td><td>直升机</td></tr><tr><td>17</td><td>FS01-05</td><td>民航机</td></tr></table>

# 2 物理及化学性能

# 2.1 热性能

# 2.1.1 热导率 见表2-1。

表 2-1 ${}^{\left\lbrack  3, - {11}\right\rbrack  }$   

<table><tr><td>材料牌号</td><td>λ/(W/(m·°))</td><td>材料牌号</td><td>λ/(W/(m·°))</td></tr><tr><td>FS00-03</td><td>14.24~25.12</td><td>FS00-05</td><td>12.56~20.93</td></tr><tr><td>FS00-04</td><td>12.36~20.93</td><td>FS00-11</td><td>19.60~30.00</td></tr></table>

# 2.1.2 比热容 见表2-2。

表2-2[1,2,4,11]  

<table><tr><td rowspan="2">材料牌号</td><td colspan="10">c/(J/(kg·C))</td></tr><tr><td>20~100℃</td><td>20~200℃</td><td>20~300℃</td><td>20~100℃</td><td>20~500℃</td><td>20~600℃</td><td>20~700℃</td><td>20~800℃</td><td>20~900℃</td><td></td></tr><tr><td>FS00-01</td><td>-</td><td>-</td><td>489.9</td><td></td><td>510.8</td><td>-</td><td>515.0</td><td>-</td><td>548.5</td><td></td></tr><tr><td>FS00-02</td><td>448.0</td><td>464.7</td><td>481.5</td><td>503.4</td><td>519.2</td><td>535.9</td><td>552.7</td><td>569.4</td><td>-</td><td></td></tr><tr><td>FS01-03</td><td>569.4</td><td>577.8</td><td>532.0</td><td>591.5</td><td>619.6</td><td>657.3</td><td>695.0</td><td>732.7</td><td>-</td><td></td></tr><tr><td>FS00-11</td><td>492</td><td>522</td><td>555</td><td>593</td><td>614</td><td>644</td><td>672</td><td>710</td><td>-</td><td></td></tr><tr><td>FS01-05</td><td>563</td><td>585</td><td>615</td><td>640</td><td>665</td><td>690</td><td>715</td><td>-</td><td>-</td><td></td></tr></table>

# 2.2 密度 见表23。

表2-3  

<table><tr><td>序号</td><td>1</td><td>2</td><td>3</td><td>4</td><td>5</td><td>6</td><td>7</td><td>8</td><td>9</td><td>10</td></tr><tr><td>材料牌号</td><td>FS00-01</td><td>FS00-02</td><td>FS00-03</td><td>FS00-04</td><td>FS00-05</td><td>FS00-06</td><td>FS00-07</td><td>FS00-08</td><td>FS00-09</td><td>FS00-09D</td></tr><tr><td>ρ/(g/cm³)</td><td>5.6~6.0</td><td>5.8~6.2</td><td>5.0~5.4</td><td>4.6~5.1</td><td>4.7~5.3</td><td>4.9~5.4</td><td>5.7~6.4</td><td>5.1~5.5</td><td>4.8~5.1</td><td>5.6~6.3</td></tr><tr><td>序号</td><td>11</td><td>12</td><td>13</td><td>14</td><td>15</td><td>16</td><td>17</td><td>18</td><td>19</td><td>20</td></tr><tr><td>材料牌号</td><td>FS00-10</td><td>FS00-10D</td><td>FS00-11</td><td>FS00-12</td><td>FS00 12D</td><td>FS01-01</td><td>FS01-02</td><td>FS01-03</td><td>FS01-04</td><td>FS01-05</td></tr><tr><td>ρ/(g/cm³)</td><td>4.8~5.2</td><td>5.9~6.5</td><td>4.8~5.2</td><td>4.1~5.2</td><td>5.9~6.3</td><td>6.0~6.4</td><td>6.0~6.3</td><td>5.5~5.9</td><td>5.9~6.4</td><td>5.2~5.7</td></tr></table>

# 3 力学性能

# 3.1 技术标准规定的性能

3.2 室温及各种温度下的力学性能 各种常规的室温力学性能，以及用弯曲法测定刹车层与钢背（骨架）之间的结合性，见表3-1。

表3.1-1-12  

<table><tr><td>序号</td><td>材料牌号</td><td>\( \sigma_{b}/MPa \)</td><td>\( \sigma_{b}/MPa \)</td><td>\( \sigma_{c}/MPa \)</td><td>\( \tau/MPa \)</td><td>\( a_{k}/(kJ/m^{3}) \)</td><td>HRF</td><td>结合性</td></tr><tr><td>1</td><td>FS00-01</td><td>49~69</td><td>294~343</td><td>-</td><td>-</td><td>--</td><td>75~100</td><td>良好</td></tr><tr><td>2</td><td>FS00-02</td><td>49~69</td><td>294~343</td><td>-</td><td>-</td><td>-</td><td>75~100</td><td>良好</td></tr><tr><td>3</td><td>FS00-03</td><td>59~79</td><td>235~284</td><td>-</td><td>112</td><td>5~6</td><td>75~100</td><td>良好</td></tr><tr><td>4</td><td>FS00-04</td><td>36~69</td><td>147~245</td><td>-</td><td>-</td><td>≥4</td><td>60~100</td><td>良好</td></tr><tr><td>5</td><td>FS00-05</td><td>49~79</td><td>147~245</td><td>65~137</td><td>≥69</td><td>≥5</td><td>60~110</td><td>良好</td></tr><tr><td>6</td><td>FS00-06</td><td>54~72</td><td>250~290</td><td>-</td><td>-</td><td>--</td><td>75~100</td><td>良好</td></tr><tr><td>7</td><td>FS00-07</td><td>63~80</td><td>280~330</td><td>75~150</td><td>-</td><td>≥6</td><td>75~110</td><td>良好</td></tr><tr><td>8</td><td>FS00-08</td><td>55~75</td><td>255~340</td><td>65~135</td><td>-</td><td>≥6</td><td>75~100</td><td>良好</td></tr><tr><td rowspan="2">9</td><td>FS00-09</td><td>-</td><td>150~265</td><td>80~150</td><td>-</td><td>-</td><td>55~100</td><td>良好</td></tr><tr><td>FS00-09D</td><td>-</td><td>-</td><td>-</td><td>-</td><td>-</td><td>65~95</td><td>良好</td></tr><tr><td rowspan="2">10</td><td>FS00-10</td><td>--</td><td>160~280</td><td>80~160</td><td>-</td><td>-</td><td>60~95</td><td>良好</td></tr><tr><td>FS00-10D</td><td>-</td><td>-</td><td>-</td><td>-</td><td>-</td><td>65~100</td><td>良好</td></tr><tr><td>11</td><td>FS00-11</td><td>-</td><td>140~250</td><td>95~120</td><td>-</td><td>-</td><td>70~100</td><td>良好</td></tr><tr><td rowspan="2">12</td><td>FS00-12</td><td>-</td><td>158~260</td><td>93~135</td><td>-</td><td>-</td><td>60~100</td><td>良好</td></tr><tr><td>FS00-12D</td><td>--</td><td>≤400</td><td>-</td><td>--</td><td>-</td><td>50~90</td><td>良好</td></tr><tr><td>13</td><td>FS01-01</td><td>20~39</td><td>226~245</td><td>135~143</td><td>-</td><td>7~8</td><td>40~65</td><td>良好</td></tr><tr><td>14</td><td>FS01-02</td><td>20~39</td><td>245~294</td><td>-</td><td>-</td><td>-</td><td>40~60</td><td>良好</td></tr><tr><td>15</td><td>FS01-03</td><td>20~49</td><td>-</td><td></td><td>-</td><td>-</td><td>30~55</td><td>良好</td></tr><tr><td>16</td><td>FS01-05</td><td>48~61</td><td>130~150</td><td>107~120</td><td>-</td><td>--</td><td>40~60</td><td>-</td></tr></table>

# 4 组织结构

# 4.1 相变温度

# 4.2 时间-温度-组织转变曲线

4.3 合金组织结构 材料烧结后的显微组织特征见表4-1。

表4-1  

<table><tr><td>材料牌号</td><td>显微组织特征</td></tr><tr><td>FS00-01, FS00-02</td><td></td></tr><tr><td>FS00-03, FS00-04</td><td rowspan="2">基体组织为片状珠光体+铁素体+渗碳体(断网状或条状)。石墨呈片状定向排列,与压制方向垂直。SiO2、Al2O3、SiC等分布较均匀,自形较好</td></tr><tr><td>FS00-05, FS00-06</td></tr><tr><td>FS00-07, FS00-08</td><td></td></tr></table>

续表 4-1  

<table><tr><td>材料牌号</td><td>显微组织特征</td></tr><tr><td>FS01-01,FS01 02</td><td rowspan="3">基体组织为α-固液体、铁导团块状分布于基体。石墨呈定向排列。SiO2、Al2O3等分布均匀,自形较好</td></tr><tr><td>FS01-03,FS01-04</td></tr><tr><td>FS01-05</td></tr><tr><td>FS00-09,FS00-09D</td><td rowspan="3">基体组织为片状珠光体。石墨呈定向排列。SiO2等分布均匀,自形较好</td></tr><tr><td>FS00-10,FS00-10D</td></tr><tr><td>FS00-12,FS00-12D</td></tr><tr><td>FS00-11</td><td>基体组织为Fe-Cu固溶体。石墨呈定向排列。SiO2-SiC等分布均匀,自形较好</td></tr></table>

# 5 工艺性能与要求

5.1 成形性能  
5.2 焊接性能  
5.3 零件热处理工艺  
5.4 表面处理工艺  
5.5 切削加工与磨削性能 切削和磨削性能良好，车，铣、刨、镗采用硬质合金刀具较为适宜。

# 6 功能考核试验

# 6.1 摩擦磨损性能

6.1.1 摩擦热稳定性 根据Q/6S 139--1980《航空刹车材料摩擦试验方法》测定的摩擦热稳定性，见表6-1和图6-1。  
6.1.2 模拟刹车试验性能 根据Q/6S341—1983《航空刹车材料摩擦试验方法》、FS00-01、FS00-02模拟刹车试验结果见表6-2和图6-2。FS00-03模拟刹车试验结果见表6-3和图6-3。

表6-1[1.4.5]  

<table><tr><td rowspan="3">材料牌号</td><td colspan="3">试验条件</td><td colspan="3">试验结果</td></tr><tr><td rowspan="2">pPj/MPa</td><td rowspan="2">n/(r/min)</td><td rowspan="2">θ/(°C)</td><td rowspan="2">μPj</td><td colspan="2">W/mm</td></tr><tr><td>材料</td><td>对偶</td></tr><tr><td>FS00-01</td><td rowspan="2">1.47</td><td rowspan="4">100、200、500、700、1000、2000、3000、4000、5000</td><td rowspan="2">100~1000</td><td rowspan="2">0.70~0.22</td><td rowspan="2">0.60~1.20</td><td rowspan="2">0.20~0.60</td></tr><tr><td>FS00-02</td></tr><tr><td>FS00-01</td><td>0.98</td><td>100~800</td><td>0.40~0.27</td><td>0.60~1.00</td><td>0.10~0.20</td></tr><tr><td>FS00-03</td><td>0.49</td><td>100~700</td><td>0.70~0.30</td><td>0.80~1.60</td><td>0.05~0.10</td></tr></table>

表6-2  

<table><tr><td rowspan="3">材料牌号</td><td colspan="3">试验条件</td><td colspan="4">试验结果</td></tr><tr><td rowspan="2">pPj/MPa</td><td rowspan="2">vPj/(m/s)</td><td rowspan="2">JL/(kg·m²)</td><td rowspan="2">μPj</td><td rowspan="2">α/%</td><td colspan="2">Δ/(mm/次)</td></tr><tr><td>材料</td><td>对偶</td></tr><tr><td>FS00-01</td><td>0.59</td><td>16</td><td>0.265</td><td>0.34</td><td>94</td><td>0.0060</td><td>0.0008</td></tr><tr><td>FS00-02</td><td>0.97</td><td>19</td><td>0.177</td><td>0.24</td><td>80</td><td>0.0100</td><td>0.0003</td></tr></table>

图片摘要：该图主要展示 6 2。
![](images/96a9572855fd44aa6baec3ad09b09c402dcfad7c540c50e26ad5bf47a7dce51e.jpg)  
图6-1 摩擦系数与温度的关系

图片摘要：该图主要展示 6 1 摩擦系数与温度的关系。
![](images/df4a12a783dacc473506851750cb06002729c781fdefdbda6f8cee931230c6e9.jpg)  
图6-2 FS00-01、FS00-02模拟刹车试验曲线

图6-3 FS00-03在不同压力和速度条件下模拟刹车试验曲线  
图片摘要：该图主要展示 6 3 FS00 03在不同压力和速度条件下模拟刹车试验曲线。
![](images/5c4a3a61ae62a86525c2b5ba0024538506ec297bcc3073d07321e89b569f060c.jpg)  
1--vPf=14m/s；V--VPf=1m·s；Ⅱ--VPf=23m/s；N--VPf=28m/s；  
1- $\pmb{p}_{\mathrm{PI}} = 0.49\mathrm{MPa};2$ $p_{\mathrm{PI}} = 0.9\mathrm{MPa};3$ $p_{\mathrm{PI}} = 1.47\mathrm{MPa};4 - p_{\mathrm{PI}} = 1.96\mathrm{MPa}$

表6-3  

<table><tr><td colspan="3">试验条件</td><td colspan="4">试验结果</td></tr><tr><td rowspan="2">pPj/MPa</td><td rowspan="2">vPj/(m/s)</td><td rowspan="2">J1/(kg·m-2)</td><td rowspan="2">μPj</td><td rowspan="2">μi</td><td rowspan="2">α/%</td><td>Δ/(mm/次)</td></tr><tr><td>材料 对偶</td></tr><tr><td>0.49</td><td>14</td><td>0.196</td><td>0.29</td><td>--</td><td>60</td><td>0.0007 0.0007</td></tr><tr><td>0.49</td><td>--</td><td></td><td>--</td><td>0.40</td><td>--</td><td>--</td></tr><tr><td>0.98</td><td>14</td><td>0.196</td><td>0.24</td><td>--</td><td>67</td><td>0.0003 0.0003</td></tr><tr><td>0.98</td><td>--</td><td></td><td>--</td><td>0.38</td><td>--</td><td>--</td></tr><tr><td>1.47</td><td>14</td><td>0.196</td><td>0.23</td><td>--</td><td>70</td><td>0.0010 0.0007</td></tr><tr><td>1.47</td><td>--</td><td></td><td>--</td><td>0.39</td><td>--</td><td>--</td></tr><tr><td>1.96</td><td>19</td><td>0.196</td><td>0.24</td><td>--</td><td>80</td><td>0.0010 0.0007</td></tr><tr><td>1.96</td><td>--</td><td></td><td>--</td><td>0.40</td><td>--</td><td>--</td></tr><tr><td>0.49</td><td>19</td><td>0.196</td><td>0.28</td><td>--</td><td>65</td><td>0.0010 0.0020</td></tr></table>

续表6-3   

<table><tr><td colspan="3">试验条件</td><td colspan="5">试验结果</td></tr><tr><td rowspan="2">pPj/MPa</td><td rowspan="2">vPj/(m/s)</td><td rowspan="2">JL/(kg·m-2)</td><td rowspan="2">μPj</td><td rowspan="2">μj</td><td rowspan="2">α/%</td><td colspan="2">Δ/(mm/次)</td></tr><tr><td>材料</td><td>对偶</td></tr><tr><td>0.98</td><td>19</td><td>0.196</td><td>0.24</td><td>--</td><td>63</td><td>0.0010</td><td>0.0010</td></tr><tr><td>1.47</td><td>19</td><td>0.196</td><td>0.23</td><td>--</td><td>64</td><td>0.0007</td><td>0.0003</td></tr><tr><td>1.96</td><td>19</td><td>0.196</td><td>0.25</td><td>--</td><td>66</td><td>0.0013</td><td>0.0000</td></tr><tr><td>0.49</td><td>23</td><td>0.196</td><td>0.27</td><td>--</td><td>66</td><td>0.0009</td><td>0.0040</td></tr><tr><td>0.98</td><td>23</td><td>0.196</td><td>0.25</td><td>--</td><td>74</td><td>0.0010</td><td>0.0046</td></tr><tr><td>1.47</td><td>23</td><td>0.196</td><td>0.23</td><td>--</td><td>82</td><td>0.0060</td><td>0.0021</td></tr><tr><td>1.96</td><td>23</td><td>0.196</td><td>0.24</td><td>--</td><td>89</td><td>0.0067</td><td>0.0067</td></tr><tr><td>0.49</td><td>28</td><td>0.196</td><td>0.30</td><td>--</td><td>71</td><td>0.0074</td><td>0.0021</td></tr><tr><td>0.98</td><td>28</td><td>0.196</td><td>0.24</td><td>--</td><td>72</td><td>0.0060</td><td>0.0080</td></tr><tr><td>1.47</td><td>28</td><td>0.196</td><td>0.24</td><td>--</td><td>87</td><td>0.0054</td><td>0.0030</td></tr><tr><td>1.96</td><td>28</td><td>0.196</td><td>0.22</td><td>--</td><td>87</td><td>0.0060</td><td>0.0007</td></tr></table>

FS00-04、FS00-05、FS00-06、FS00-07、FS00-08 材料的模拟刹车试验结果见表 6-4 和图 6-4。FS00-09、FS00-10、FS00-11、FS00-12 模拟刹车试验结果见表 6-5 和图 6-5。

表6-4[3,13]  

<table><tr><td rowspan="3">材料牌号</td><td colspan="4">试验条件</td><td colspan="3">试验结果</td></tr><tr><td rowspan="2">pPJ/MPa</td><td rowspan="2">vPJ/(m/s)</td><td rowspan="2">n/(r/min)</td><td rowspan="2">JL/(kg·m2)</td><td rowspan="2">μPI</td><td colspan="2">Δ/(mm/次)</td></tr><tr><td>材料</td><td>对偶</td></tr><tr><td>FS00-04</td><td>0.87</td><td>26.1</td><td>7800</td><td>0.206</td><td>0.22~0.24</td><td>≤0.0050</td><td>≤0.004</td></tr><tr><td>FS00-05</td><td>0.87</td><td>26.1</td><td>7800</td><td>0.206</td><td>0.20~0.22</td><td>≤0.0045</td><td>≤0.003</td></tr><tr><td>FS00-06</td><td>0.98</td><td>20.0</td><td>6000</td><td>0.285</td><td>0.28~0.32</td><td>≤0.0015</td><td>≤0.0020</td></tr><tr><td>FS00-07</td><td rowspan="2">0.98</td><td rowspan="2">20.0</td><td rowspan="2">6000</td><td rowspan="2">0.290</td><td rowspan="2">0.28~0.33</td><td>FS00-07</td><td>FS00-08</td></tr><tr><td>FS00-08</td><td>≤0.0023</td><td>≤0.0018</td></tr></table>

表6-5  

<table><tr><td rowspan="3">材料牌号</td><td colspan="4">试验条件</td><td colspan="3">试验结果</td></tr><tr><td rowspan="2">pPj/MPa</td><td rowspan="2">vPj/(m/s)</td><td rowspan="2">n/(r/min)</td><td rowspan="2">JL/(kg·m2)</td><td rowspan="2">μPj</td><td colspan="2">Δ/(mm/次)</td></tr><tr><td>材料</td><td>对偶</td></tr><tr><td>FS00-09</td><td>0.78</td><td>20.1</td><td>6000</td><td>0.21</td><td>0.30~0.37</td><td>≤0.008</td><td>≤0.006</td></tr><tr><td>FS00-10</td><td>0.78</td><td>20.1</td><td>6000</td><td>0.21</td><td>0.27~0.36</td><td>≤0.008</td><td>≤0.006</td></tr><tr><td>FS00-11</td><td>0.80</td><td>21.6</td><td>6500</td><td>0.25</td><td>0.26~0.37</td><td>≤0.008</td><td>≤0.005</td></tr><tr><td>FS00-12</td><td>1.10</td><td>25.1</td><td>7500</td><td>0.40</td><td>0.22~0.28</td><td>≤0.020</td><td>≤0.010</td></tr></table>

图片摘要：该图主要展示 6 5。
![](images/7ad33c052f3ee2179dc20410cc9ba79b64babebae95a18b3b20b69d3030de91d.jpg)  
图6-4 FS00-04、FS0005模拟刹车试验曲线

图片摘要：该图主要展示 6 4 FS00 04、FS0005模拟刹车试验曲线。
![](images/b2150beb252844efd3be41813ce4c5d5f57ade5811030c443da11d6fe6c35c0b.jpg)  
图6-5 FS00-09、FS0010、FS00-11、FS00-12模拟刹车试验曲线

FS01-01与30CrSiMoVA钢对偶模拟刹车试验结果见表6-6，图6-6和图6-7。

表6-64-5  

<table><tr><td colspan="5">试验条件</td><td colspan="4">试验结果</td></tr><tr><td>pPj/MPa</td><td>vpj/(m/s)</td><td>J1/(kg·m2)</td><td>K</td><td>μm.s</td><td>μmin.</td><td>μpj</td><td>α/%</td><td></td></tr><tr><td>0.49</td><td>14</td><td>0.226</td><td>86</td><td>0.19</td><td>0.30</td><td>0.37</td><td>75</td><td></td></tr><tr><td>0.49</td><td>19</td><td>0.226</td><td>86</td><td>0.41</td><td>0.27</td><td>0.32</td><td>79</td><td></td></tr><tr><td>0.19</td><td>25</td><td>0.226</td><td>86</td><td>0.39</td><td>0.27</td><td>0.31</td><td>81</td><td></td></tr><tr><td>0.98</td><td>25</td><td>0.196</td><td>86</td><td>0.25</td><td>0.14</td><td>0.14</td><td>75</td><td></td></tr><tr><td>1.47</td><td>25</td><td>0.196</td><td>86</td><td>0.25</td><td>0.16</td><td>0.21</td><td>82</td><td></td></tr><tr><td>1.96</td><td>25</td><td>0.196</td><td>86</td><td>0.25</td><td>0.14</td><td>0.17</td><td>78</td><td></td></tr></table>

图片摘要：该图主要展示 6 64 5。
![](images/b33618a11936e89b52936b1c684969319077d48c4f32d97bdd3c58f870014fb2.jpg)  
图6-6 FS01-01在不同压力条件下模拟总车试验曲线 $(v = -25\mathrm{m}^{\prime}\mathrm{s})$

图片摘要：该图主要展示 6 6 FS01 01在不同压力条件下模拟总车试验曲线。
![](images/d3d5352b5e6918192158bf4c2fc4cc6c7bfe1ae45b952788fb25d24412edc840.jpg)  
图6-7 FS01-01在不同速度条件下模拟刹车试验曲线 $(p = 0.49\mathrm{MPa})$

FS01-02 模拟刹车试验结果见表 67 和图 6-8。FS01-03 模拟刹车试验结果见表 68 和图 69。

表67  

<table><tr><td colspan="3">试验条件</td><td colspan="3">试验结果</td></tr><tr><td rowspan="2">pP1/MPa</td><td rowspan="2">vpj/(m/s)</td><td rowspan="2">J/(kg·m2)</td><td rowspan="2">μij</td><td rowspan="2">α/%</td><td>Δ/(mm/次)</td></tr><tr><td>材料 对偶</td></tr><tr><td>0.49</td><td>14</td><td>0.255</td><td>0.32</td><td>85</td><td>0.001</td></tr><tr><td>0.92</td><td>14</td><td>0.255</td><td>0.28</td><td>79</td><td>0.003</td></tr></table>

实表6-7   

<table><tr><td colspan="3">试验条件</td><td colspan="4">试验结果</td></tr><tr><td rowspan="2">pF1/MPa</td><td rowspan="2">vF1/(m/s)</td><td rowspan="2">JL/(kg·m2)</td><td rowspan="2">μF1</td><td rowspan="2">α/%</td><td colspan="2">Δ/(mm/次)</td></tr><tr><td>材料</td><td>对偶</td></tr><tr><td>0.98</td><td>14</td><td>0.255</td><td>0.29</td><td>85</td><td>0.003</td><td>0.001</td></tr><tr><td>1.47</td><td>14</td><td>0.255</td><td>0.25</td><td>93</td><td>0.004</td><td>0.000</td></tr><tr><td>1.96</td><td>14</td><td>0.255</td><td>0.24</td><td>93</td><td>0.001</td><td>0.000</td></tr><tr><td>0.49</td><td>24</td><td>0.255</td><td>0.35</td><td>92</td><td>0.003</td><td>0.003</td></tr><tr><td>0.92</td><td>24</td><td>0.255</td><td>0.32</td><td>77</td><td>0.002</td><td>0.000</td></tr><tr><td>0.98</td><td>24</td><td>0.255</td><td>0.33</td><td>79</td><td>0.010</td><td>0.001</td></tr><tr><td>1.47</td><td>24</td><td>0.255</td><td>0.31</td><td>77</td><td>0.013</td><td>0.000</td></tr></table>

图片摘要：该图主要展示 67。
![](images/df8dbd99395a81314ab097ba731201890c492848f37279dbbac24605571fd72c.jpg)  
图6-8 FS01-02模拟刹车试验曲线

图片摘要：该图主要展示 6 8 FS01 02模拟刹车试验曲线。
![](images/e8c9b68b67b13ee4be9d461ca17adfeee6fd8e146199bdb28f7f96c1627ca45d.jpg)  
图6-9 未经腐蚀的FS01-03模拟刹车试验曲线

表6-8  

<table><tr><td rowspan="2">试验状态</td><td colspan="4">试验条件</td><td colspan="2">试验结果</td></tr><tr><td>pPj/MPa</td><td>vPj/(m/s)</td><td>J1/(kg·m2)</td><td>K</td><td>μPj</td><td>μi</td></tr><tr><td rowspan="16">未腐蚀</td><td rowspan="4">0.39</td><td>1.0</td><td>0.431</td><td>0.9</td><td>0.48</td><td>-</td></tr><tr><td>2.9</td><td>0.431</td><td>0.9</td><td>0.47</td><td>-</td></tr><tr><td>4.9</td><td>0.431</td><td>0.9</td><td>0.47</td><td>-</td></tr><tr><td>-</td><td>-</td><td>-</td><td>-</td><td>0.34</td></tr><tr><td rowspan="4">0.79</td><td>1.0</td><td>0.431</td><td>0.9</td><td>0.50</td><td>-</td></tr><tr><td>2.9</td><td>0.431</td><td>0.9</td><td>0.44</td><td>-</td></tr><tr><td>4.9</td><td>0.431</td><td>0.9</td><td>0.40</td><td>-</td></tr><tr><td>-</td><td>-</td><td>-</td><td>-</td><td>0.33</td></tr><tr><td rowspan="4">1.18</td><td>1.0</td><td>0.431</td><td>0.9</td><td>0.42</td><td>-</td></tr><tr><td>2.9</td><td>0.431</td><td>0.9</td><td>0.34</td><td>-</td></tr><tr><td>4.9</td><td>0.431</td><td>0.9</td><td>0.32</td><td>-</td></tr><tr><td>-</td><td>-</td><td>-</td><td>-</td><td>0.32</td></tr><tr><td rowspan="4">1.57</td><td>1.0</td><td>0.431</td><td>0.9</td><td>0.40</td><td>-</td></tr><tr><td>2.9</td><td>0.431</td><td>0.9</td><td>0.33</td><td>-</td></tr><tr><td>4.9</td><td>0.431</td><td>0.9</td><td>0.32</td><td>-</td></tr><tr><td>-</td><td>-</td><td>-</td><td>-</td><td>0.31</td></tr></table>

续表6-8   

<table><tr><td rowspan="2">试验状态</td><td colspan="4">试验条件</td><td colspan="2">试验结果</td></tr><tr><td>pH/MPa</td><td>cp(m.s)</td><td>JL(kg·m-2)</td><td>K</td><td>μ1</td><td>μ1</td></tr><tr><td rowspan="12">海水腐蚀后</td><td rowspan="3">0.39</td><td>1.0</td><td>0.131</td><td>0.9</td><td>0.59</td><td>-</td></tr><tr><td>2.9</td><td>0.131</td><td>0.9</td><td>0.48</td><td>-</td></tr><tr><td></td><td></td><td>--</td><td></td><td>0.34</td></tr><tr><td rowspan="3">0.79</td><td>1.0</td><td>0.131</td><td>0.9</td><td>0.50</td><td>--</td></tr><tr><td>2.9</td><td>0.131</td><td>0.9</td><td>0.43</td><td>-</td></tr><tr><td></td><td></td><td>--</td><td></td><td>0.34</td></tr><tr><td rowspan="3">1.18</td><td>1.0</td><td>0.131</td><td>0.9</td><td>0.38</td><td>--</td></tr><tr><td>2.9</td><td>0.131</td><td>0.9</td><td>0.35</td><td>-</td></tr><tr><td></td><td></td><td>--</td><td></td><td>0.32</td></tr><tr><td rowspan="3">1.57</td><td>1.0</td><td>0.131</td><td>0.9</td><td>0.40</td><td>--</td></tr><tr><td>2.9</td><td>0.131</td><td>0.9</td><td>0.38</td><td>-</td></tr><tr><td></td><td></td><td>--</td><td></td><td>0.32</td></tr></table>

FS01-04 模拟刹车试验结果见表 6.9。

表6-9  

<table><tr><td colspan="5">试验条件</td><td colspan="3">试验结果</td></tr><tr><td>\( p_{\text{PI}}/\text{MPa} \)</td><td>\( v_{\text{PI}}/\left(\text{m/s}\right) \)</td><td>\( [^{\prime}_{\text{P}}:(10^{4})] / \text{m}^{-1} \)</td><td>\( J_{\text{p}}/(kg·m^{-1}) \)</td><td>K</td><td>\( \mu_{\text{PI}} \)</td><td>\( \mu_{\text{t}} \)</td><td>\( \Delta/(mm/次) \)</td></tr><tr><td rowspan="2">5.10</td><td>4</td><td>120.3</td><td>1.157</td><td>0.33</td><td>0.25</td><td>-</td><td>0.001</td></tr><tr><td></td><td></td><td>-</td><td>-</td><td>-</td><td>0.36</td><td>-</td></tr></table>

6.2 地面动力试验性能 地面动力试验, 即地面惯性台试车试验。按设计要求或实物测绘制造的全尺寸摩擦副, 装配在相应机轮上, 并按设计使用条件进行动力模拟试验, 以检验摩擦副和机轮结构等综合技术性能。动力试验方法和技术要求应符合相关技术标准 HB5651-1981《航空机轮通用技术条件》、GJB1184-1991《航空机轮和刹车装置通用规范》, 或美国联邦航空局(FAA)及中国民用航空总局的技术标准TSO-C26c。

FS00-02地面动力试验结果见表6-10和图6-10。

表6-10  

<table><tr><td rowspan="2">试验方案</td><td colspan="5">试验条件</td><td colspan="5">试验结果</td></tr><tr><td>pF/MPa</td><td>vP1/(m/s)</td><td>U1/(10^5J/m^2)</td><td>Uq/(10^4J/kg)</td><td>q1/(10^3W/m^2)</td><td>μmax</td><td>μmin</td><td>峰值比</td><td>μt</td><td>Δ/(mm/次)</td></tr><tr><td>I</td><td>0.82</td><td>28</td><td>343.2</td><td>217.4</td><td>124.6</td><td>0.23~0.28</td><td>0.15~0.22</td><td>1.4</td><td>-</td><td>0.0050~0.0130</td></tr><tr><td rowspan="2">II</td><td rowspan="2">0.64</td><td>28</td><td>328.5</td><td>211.5</td><td>411.5</td><td>0.27~0.30</td><td>0.18~0.21</td><td>1.4</td><td>-</td><td>0.0064~0.0085</td></tr><tr><td>-</td><td>-</td><td>-</td><td>-</td><td>-</td><td>-</td><td>0.28~0.32</td><td>-</td><td>-</td></tr></table>

FS00-03地面动力试验结果见表6-11和图6-11。

表611  

<table><tr><td rowspan="3">试验方案</td><td colspan="2">试验条件</td><td colspan="6">试验结果</td></tr><tr><td rowspan="2">pP1/MPa</td><td rowspan="2">vP1&#x27;(m/s)</td><td rowspan="2">μ1</td><td colspan="2">μ1</td><td rowspan="2">α&#x27; /α&#x27;</td><td colspan="2">Δ (mm&#x27;次)</td></tr><tr><td>磨合后</td><td>性能试验后</td><td>材料</td><td>对偶</td></tr><tr><td rowspan="2">I</td><td rowspan="2">0.37</td><td>15</td><td>0.35</td><td>-</td><td>-</td><td rowspan="2">63</td><td rowspan="6">0.0049</td><td rowspan="6">0.0008</td></tr><tr><td>-</td><td>-</td><td>0.35</td><td>0.12</td></tr><tr><td rowspan="2">II</td><td rowspan="2">0.59</td><td>15</td><td>0.26</td><td>-</td><td>-</td><td rowspan="2">67</td></tr><tr><td>-</td><td>-</td><td>0.31</td><td>0.17</td></tr><tr><td>III</td><td>0.59</td><td>17</td><td>0.26</td><td>-</td><td>-</td><td>71</td></tr><tr><td>IV</td><td>0.59</td><td>17</td><td>0.25</td><td>-</td><td>-</td><td>74</td></tr><tr><td rowspan="2">V</td><td rowspan="2">0.41</td><td>20</td><td>0.27</td><td>-</td><td>-</td><td rowspan="2">64</td><td rowspan="3">0.0030</td><td rowspan="3">0.0009</td></tr><tr><td>-</td><td>-</td><td>0.35</td><td>0.37</td></tr><tr><td>VI</td><td>0.66</td><td>30</td><td>0.27</td><td>-</td><td>-</td><td>67</td></tr><tr><td>VII</td><td>0.57</td><td>25</td><td>0.29</td><td>-</td><td>-</td><td>80</td><td>0.0110</td><td>0.0006</td></tr><tr><td>VIII</td><td>0.57</td><td>25</td><td>0.29</td><td>-</td><td>-</td><td>80</td><td>0.0230</td><td>0.0043</td></tr></table>

图片摘要：该图主要展示 611。
![](images/6d61f8f2c57cf8907c901d5895c6e69e6c99e1eefcb243d43c24e1586bc8d20d.jpg)  
图6-10 FS00-02动力试验刹车力矩曲线（试验方案I）

图6-11 FS00-03动力试验刹车力矩曲线  
图片摘要：该图主要展示 6 11 FS00 03动力试验刹车力矩曲线。
![](images/831ef7d9c05cc4775be105a71b01a63f543d456a9501aed38504f5d09a58155f.jpg)  
1-方案I；2-方案IV；3-方案VI

FS00-04、FS00-05地面动力试验结果见表612。

表6-12  

<table><tr><td rowspan="3">试验方案</td><td colspan="2">试验条件</td><td colspan="4">试验结果</td></tr><tr><td rowspan="2">pPj/MPa</td><td rowspan="2">vpj/(m/s)</td><td rowspan="2">μPj</td><td rowspan="2">α/%</td><td colspan="2">Δ/(mm/次)</td></tr><tr><td>材料</td><td>对偶</td></tr><tr><td>I</td><td>0.58</td><td>19</td><td>0.16</td><td>89</td><td rowspan="4">0.0027</td><td rowspan="4">0.0012</td></tr><tr><td>II</td><td>0.77</td><td>19</td><td>0.17</td><td>83</td></tr><tr><td>III</td><td>0.87</td><td>19</td><td>0.17</td><td>81</td></tr><tr><td>IV</td><td>0.63</td><td>26</td><td>0.17</td><td>78</td></tr></table>

FS00-07和FS0008地面动力试验结果见表613和图612。

表6-13  

<table><tr><td rowspan="3">试验方案</td><td colspan="3">试验条件</td></tr><tr><td colspan="3">T</td></tr><tr><td>pF&#x27; MPa</td><td>vpl&#x27;(m/s)</td><td>μ1</td></tr><tr><td>I</td><td>0.78</td><td>11.9</td><td>0.2</td></tr><tr><td>G</td><td>0.98</td><td>15.9</td><td>0.3</td></tr><tr><td>Ⅲ</td><td>0.90</td><td>18.5</td><td>0.4</td></tr></table>

<table><tr><td colspan="3">试验结果</td></tr><tr><td rowspan="2">a&#x27; %</td><td colspan="2">Δ′(mm·次)</td></tr><tr><td>FS00.07</td><td>FS00.08</td></tr><tr><td>87</td><td>-</td><td></td></tr><tr><td>76</td><td>(1-10), 0026</td><td>4 + 2 0, 0060</td></tr><tr><td>65</td><td>100057</td><td>100079</td></tr></table>

FS01-01地面动力试验结果见表611和：3613.

表6-14  

<table><tr><td rowspan="2">试验方案</td><td colspan="4">试验条件</td></tr><tr><td>pP1/MPa</td><td>vP1/(m/s)</td><td>t(10^4 J m)</td><td>q(10^4 W m)</td></tr><tr><td rowspan="2">I</td><td rowspan="2">0.45</td><td>28</td><td>215.7</td><td>245.0</td></tr><tr><td>-</td><td>-</td><td>-</td></tr><tr><td rowspan="2">II</td><td rowspan="2">0.67</td><td>30</td><td>333.1</td><td>392.2</td></tr><tr><td>-</td><td>-</td><td>-</td></tr><tr><td rowspan="2">III</td><td rowspan="2">0.41</td><td>26</td><td>181.4</td><td>235.3</td></tr><tr><td>-</td><td>-</td><td>-</td></tr><tr><td rowspan="2">IV</td><td rowspan="2">0.96</td><td>15</td><td>174.4</td><td>343.3</td></tr><tr><td>-</td><td>-</td><td>-</td></tr><tr><td>V</td><td>0.64</td><td>22</td><td>225.5</td><td>291.2</td></tr></table>

<table><tr><td colspan="5">试验结果</td></tr><tr><td>μm</td><td>μm</td><td>峰值比</td><td>μ</td><td>Δ/(min/次)</td></tr><tr><td>0.23</td><td>0.29</td><td>1.3</td><td></td><td>0.0050~0.0072</td></tr><tr><td>-</td><td>-</td><td>-</td><td>0.24</td><td>-</td></tr><tr><td>0.18~0.20</td><td>0.25~0.2i</td><td>1.3</td><td>-</td><td>0.0033~0.0049</td></tr><tr><td>0.19~0.20</td><td>0.29~0.33</td><td>1.5</td><td>-</td><td>0.0055~0.0064</td></tr><tr><td></td><td></td><td></td><td>0.28</td><td>-</td></tr><tr><td>0.26~0.25</td><td>0.27~0.30</td><td>1.1</td><td>-</td><td>0.0050~0.0050</td></tr><tr><td>0.25</td><td>-</td><td>-</td><td>0.24</td><td>-</td></tr><tr><td>0.25</td><td>0.30</td><td>1.2</td><td>-</td><td>0.0050~0.0128</td></tr></table>

图片摘要：该图主要展示 6 14。
![](images/1aac87314534e42c4e394b97a965ea81bcbf7ca3ecf22670dd5f47c2044ed7d6.jpg)  
1 方案I；2 方案Ⅱ；3 方案Ⅲ  
图6-12 FS00-07、FS00-08动力试验斜力矩曲线

图6-13 FS01-01第I方案动力试验刹车力矩曲线  
图片摘要：该图主要展示 6 13 FS01 01第I方案动力试验刹车力矩曲线。
![](images/e1e9407227697d386d0766878fefcdaf588d236d6ad517dac3a973e3d32b5310.jpg)  
1 FS01-01 与 25Cr2MoVA 对偶；  
2--FS01 01 与 $30\mathrm{CrSiMoVA}$ 对偶

FS01-02地面动力试验结果见表6-15和图3-14。

表6-15  

<table><tr><td rowspan="2">试验方案</td><td colspan="3">试验条件</td><td colspan="6">试验结果</td></tr><tr><td>pPj/MPa</td><td>vPj/(m/s)</td><td>U_F/(10^6 J/m^2)</td><td>μn</td><td>μmin</td><td>μPj</td><td>μj</td><td>α/%</td><td>Δ/(mm/次)</td></tr><tr><td></td><td>0.44</td><td>--</td><td>-</td><td></td><td></td><td>-</td><td>0.25</td><td>--</td><td>-</td></tr><tr><td>I</td><td>0.50</td><td>11</td><td>111.6</td><td>0.33</td><td>0.27</td><td>0.28</td><td>-</td><td>90</td><td>-</td></tr><tr><td rowspan="3">II</td><td>0.50</td><td>13</td><td>111.6</td><td>0.31</td><td>0.22</td><td>0.26</td><td>-</td><td>84</td><td>-</td></tr><tr><td>0.57</td><td>-</td><td></td><td>-</td><td>-</td><td>-</td><td>0.24</td><td>-</td><td>-</td></tr><tr><td>0.69</td><td>-</td><td>-</td><td></td><td>-</td><td>-</td><td>0.21</td><td>-</td><td>-</td></tr><tr><td rowspan="2">III</td><td>0.76</td><td>10</td><td>111.6</td><td>0.25</td><td>0.23</td><td>0.24</td><td></td><td>96</td><td>0.0037</td></tr><tr><td>0.82</td><td>-</td><td>-</td><td></td><td>-</td><td>-</td><td>0.20</td><td>-</td><td>-</td></tr><tr><td>IV</td><td>0.88</td><td>10</td><td>111.6</td><td>0.25</td><td>0.23</td><td>0.23</td><td>-</td><td>92</td><td>0.0037</td></tr><tr><td rowspan="2">V</td><td>0.88</td><td>12</td><td>111.6</td><td>0.25</td><td>0.18</td><td>0.22</td><td>-</td><td>88</td><td>-</td></tr><tr><td>0.93</td><td>-</td><td>-</td><td></td><td>-</td><td>-</td><td>0.19</td><td>-</td><td>-</td></tr><tr><td>VI</td><td>0.95</td><td>14</td><td>111.6</td><td>0.30</td><td>0.23</td><td>0.27</td><td>-</td><td>90</td><td>-</td></tr></table>

FS01-03地面动力试验结果见表6-16和图6-15。

表6-16  

<table><tr><td rowspan="3">试验方案</td><td colspan="3">试验条件</td><td colspan="4">试验结果</td></tr><tr><td rowspan="2">pFJ/MPa</td><td rowspan="2">vFJ/(m/s)</td><td rowspan="2">UF/(10^5J/m)</td><td rowspan="2">μmax</td><td rowspan="2">μmin</td><td colspan="2">Δ/(mm/次)</td></tr><tr><td>材料</td><td>对偶</td></tr><tr><td>I</td><td>0.33</td><td>1.5</td><td>8.9</td><td>0.39</td><td>0.36</td><td rowspan="6">0.0026</td><td rowspan="6">0.0003</td></tr><tr><td>II</td><td>0.50</td><td>1.5</td><td>8.9</td><td>0.40</td><td>0.36</td></tr><tr><td>III</td><td>0.66</td><td>1.9</td><td>8.9</td><td>0.40</td><td>0.34</td></tr><tr><td>IV</td><td>0.83</td><td>1.9</td><td>8.9</td><td>0.40</td><td>0.34</td></tr><tr><td>V</td><td>0.50</td><td>4.9</td><td>8.9</td><td>0.30</td><td>0.26</td></tr><tr><td>VI</td><td>0.13</td><td>8.7</td><td>8.9</td><td>0.31</td><td>0.22</td></tr></table>

图片摘要：该图主要展示 6 16。
![](images/05020230d2f78efea8cc30efa8992970cb0baec40a6687daf56d873a33b0ae2e.jpg)  
图6-14 FS01-02动力试验刹车力矩曲线（方案I）

图片摘要：该图主要展示 6 14 FS01 02动力试验刹车力矩曲线（方案I）。
![](images/676be6d1ffca31e069455bb9a5c083faac5feb2defc2ff17a77e9e381e2907dd.jpg)  
图6-15 FS01-03地面动力试验刹车力矩曲线

FS01-04地面动力试验结果见表6-17。

表 $6 - 17^{b}$   

<table><tr><td rowspan="2">试验方案</td><td colspan="4">试验条件</td><td colspan="3">试验结果</td></tr><tr><td>pP1/MPa</td><td>vP1/(m/s)</td><td>U1/(10^5J/m^2)</td><td>K</td><td>μP1</td><td>μ1</td><td>Δ/(mm/次)</td></tr><tr><td>I</td><td>5.1</td><td>4</td><td>12.0</td><td>0.33</td><td>0.23</td><td>-</td><td>0.003</td></tr><tr><td rowspan="2">II</td><td rowspan="2">5.5</td><td>4</td><td>12.0</td><td>0.33</td><td>0.33</td><td>-</td><td>0.003</td></tr><tr><td>--</td><td>-</td><td>-</td><td>-</td><td>0.29</td><td>-</td></tr></table>

FS00-09地面动力试验结果见表6-18和图6-16。

表6-18  

<table><tr><td rowspan="3">试验方案</td><td colspan="2">试验条件</td><td colspan="4">试验结果</td></tr><tr><td rowspan="2">pPj/MPa</td><td rowspan="2">vPj/(m/s)</td><td rowspan="2">μPj</td><td rowspan="2">α/%</td><td colspan="2">Δ/(mm/次)</td></tr><tr><td>材料</td><td>对偶</td></tr><tr><td>I</td><td>0.98</td><td>66.7</td><td>0.32</td><td>85</td><td>0.004</td><td>0.0025</td></tr><tr><td>II</td><td>0.82</td><td>90.3</td><td>0.28</td><td>70</td><td>-</td><td>-</td></tr></table>

FS00-10地面动力试验结果见表6-19和图6-17。

表619  

<table><tr><td rowspan="3">试验方案</td><td colspan="2">试验条件</td><td colspan="4">试验结果</td></tr><tr><td rowspan="2">pPj/MPa</td><td rowspan="2">vpj/(m/s)</td><td rowspan="2">μPj</td><td rowspan="2">α/%</td><td colspan="2">Δ/(mm/次)</td></tr><tr><td>材料</td><td>对偶</td></tr><tr><td>I</td><td>0.80</td><td>75.0</td><td>0.30</td><td>86</td><td>≤0.008</td><td>≤0.005</td></tr><tr><td>I</td><td>1.15</td><td>97.2</td><td>0.28</td><td>76</td><td>--</td><td>-</td></tr></table>

图片摘要：该图主要展示 619。
![](images/e0b96cd29673da716cf8319eab47adc3cf89a6edfaf2f4fd70570d84303d0e90.jpg)  
图6-16 FS00-09地面动力试验刹车力矩曲线FS00-11地面动力试验结果见表6-20和图6-18。

图片摘要：该图主要展示 6 16 FS00 09地面动力试验刹车力矩曲线FS00 11地面动力试验结果见表6 20和图6 18。。
![](images/98e690edff4bb5052a2d90f61a35b587e5691ed444b61bd7938966ec90a8fe2a.jpg)  
图6-17 FS00-10地面动力刹车力矩曲线

表6-2010  

<table><tr><td rowspan="3">试验方案</td><td colspan="2">试验条件</td><td colspan="4">试验结果</td></tr><tr><td rowspan="2">pPj/MPa</td><td rowspan="2">vpj/(m/s)</td><td rowspan="2">μPj</td><td rowspan="2">a/%</td><td colspan="2">Δ/(mm/次)</td></tr><tr><td>材料</td><td>对偶</td></tr><tr><td>I</td><td>0.95</td><td>67.3</td><td>0.26</td><td>87</td><td rowspan="2">≤0.008</td><td rowspan="2">≤0.005</td></tr><tr><td>II</td><td>1.20</td><td>75.1</td><td>0.19</td><td>88</td></tr><tr><td>III</td><td>1.30</td><td>83.3</td><td>0.20</td><td>78</td><td>-</td><td>-</td></tr></table>

FS00-12地面动力试验结果见表6-21和图6-19。

表621  

<table><tr><td rowspan="3">试验方案</td><td colspan="2">试验条件</td><td colspan="4">试验结果</td></tr><tr><td rowspan="2">pF1/MPa</td><td rowspan="2">τF1/(m·s)</td><td rowspan="2">μF1</td><td rowspan="2">α1%</td><td colspan="2">Δ/(mm/次)</td></tr><tr><td>材料</td><td>对偶</td></tr><tr><td>1</td><td>1.0</td><td>70.7</td><td>0.25</td><td>80</td><td>≤0.0034</td><td>≤0.0016</td></tr><tr><td>II</td><td>1.17</td><td>80</td><td>0.25</td><td>76</td><td>--</td><td>-</td></tr></table>

图片摘要：该图主要展示 621。
![](images/b8c2a5ca18992e372e99791ec8bafe5b5a4fbae90a39a564c0273159dc9c0e87.jpg)  
图6-18 FS001-11地面动力试验刹车力矩曲线

图片摘要：该图主要展示 6 18 FS001 11地面动力试验刹车力矩曲线。
![](images/a0db8e6d17fa8091749097b479a48a14ad44b8b73a4d37a4e651b83425a610e5.jpg)  
图6-19 FS00-12地面动力试验刹车力矩曲线

# 7 使用建议

根据使用要求选用。

# 参考文献

1 北京航空材料研究院. 民航飞机摩擦副材料研究技术总结. 1978  
2 北京航空材料研究院. 245-2-30CrSiMoVA 摩擦副材料的研究技术总结. 1983  
3 中南工业大学粉末冶金研究所. FC-1、FC-2 摩擦材料研究技术总结. 1983  
4 北京航空材料研究院. SFCu-1 刹车材料研究技术总结. 1970  
5 北京航空材料研究院. 水上飞机粉末冶金摩擦材料研究技术总结. 1975  
6 北京航空材料研究院. 直升飞机刹车材料研究技术总结. 1982  
7 国营新征机械厂. 产品试验报告. 1970  
8 中国民用航空总局，TSO-C26c 航空机轮和刹车装置.1990  
9 中南工业大学粉末冶金研究所.ZFS153粉末冶金刹车副研制报告.1990  
10 中南工业大学粉末冶金研究所.ZFS153粉末冶金刹车副研制报告.1990  
11 中南工业大学粉末冶金研究所. ZFS737 粉末冶金刹车副研制报告. 1998  
12 中南工业大学粉末冶金研究所.ZFS27粉末冶金刹车副研制报告.1995  
13 北京航空材料研究院. 民航进口飞机国产刹车装置研制报告. 1998

# 碳/碳复合刹车材料

# 1 概述

由碳纤维增强体和碳骨架基体所组成的碳-碳复合刹车材料，具有优良的热物理力学性能，尤其是在高温下力学性能保持稳定，并有所提高。采用该类材料制造的飞机机轮动、静摩擦盘所组成的摩擦副，刹车过程平稳，因而刹车效率极高；重量轻，大大减轻机轮结构重量；磨损小，可提高摩擦副的工作寿命；刹车过程不熔蚀、不变形、不粘结，安全可靠。与烧结金属摩擦材料相比，制造工艺较复杂，价格较高。但由于其独特的使用性能，是近代高速重载飞机机轮动、静摩擦盘的首选材料。

1.1 材料牌号 FS10-01,FS10-02，FS1：03。  
1.2 相近牌号  
1.3 材料的技术标准  
1.4 化学成分 见表11。

表1-1  

<table><tr><td rowspan="2">材料牌号</td><td colspan="3">基本组成</td></tr><tr><td>基体</td><td colspan="2">增强体</td></tr><tr><td>FS10-01</td><td></td><td></td><td></td></tr><tr><td>FS10-02</td><td>树脂碳或热解碳</td><td colspan="2">碳纤维或其织物</td></tr><tr><td>FS10-03</td><td></td><td></td><td></td></tr></table>

# 1.5 热（后）处理制度

1.6 品种规格与供应状态 根据设计要求，可提供各种规格的碳/碳动、静摩擦盘，或由它们所组成的摩擦副组合件。  
1.7 制造工艺 见图11。  
1.8 应用概况与特殊要求 用 FS10-01 碳/碳复合材料制造的高速重载轰炸机摩擦副, 经多次惯性台模拟试验, 其摩擦性能良好, 能满足专用技术条件要求, 可进行试飞考验。FS10-02 碳/碳复合材料已装机试飞使用, 满足刹车性能技术要求。FS10-03 已应用于民用航空飞机机轮摩擦副。

图片摘要：该图主要展示 1 制造工艺流程。
![](images/7648bd3f58aeb0a2342ea1637196c9d3fedd15978b610338adaef19ae1b62858.jpg)  
图1 制造工艺流程

# 2 物理及化学性能

# 2.1 热性能 见表2-1。

表 $2 - 1^{4 - 3}$   

<table><tr><td rowspan="2">材料牌号</td><td colspan="2">\( c/\left( {{\mathrm{J}}^{\prime }\left( {\mathrm{{kg}} \cdot  \mathrm{s}}\right) }\right) \)</td><td>\( \lambda /\left( {\mathrm{W}/\left( {\mathrm{m} \cdot  \mathrm{C}}\right) }\right) \)</td><td>\( {\alpha }_{1}/{10}^{-6}{\mathrm{C}}^{-1} \)</td></tr><tr><td>20~100 C</td><td>20~1000 C</td><td>20~1000 C</td><td>20~900 C</td></tr><tr><td>FS10-01</td><td>1672</td><td>...</td><td>10~60</td><td>0.40~0.51</td></tr><tr><td>FS10-02</td><td>-</td><td>1875</td><td>52</td><td>0.40~0.51</td></tr><tr><td>FS10-03</td><td>-</td><td>-</td><td>60~110(20℃)</td><td>-</td></tr></table>

# 2.2 密度 见表2-2。

表 $2 - {2}^{\left\lbrack  1 - 3\right\rbrack  }$   

<table><tr><td>材料牌号</td><td>ρ/(g/cm³)</td></tr><tr><td>FS10-01</td><td>1.59</td></tr><tr><td>FS10-02</td><td>1.75</td></tr><tr><td>FS10-03</td><td>1.79</td></tr></table>

# 3 力学性能

# 3.1 技术标准规定的性能

# 3.2 室温及各种温度下的力学性能 见表3-1。

表3-1[1~5]  

<table><tr><td>材料牌号</td><td>σb/MPa</td><td>δ/%</td><td>σbc/MPa</td><td>σw/MPa</td><td>r/MPa</td><td>ak/(10^4J/m^2)</td></tr><tr><td>FS10-01</td><td>96</td><td>0.31</td><td>130</td><td>106</td><td>6.8</td><td>14.2</td></tr><tr><td>FS10-02</td><td>98</td><td>0.33</td><td>150</td><td>100</td><td>6.8</td><td>14.5</td></tr><tr><td>FS10-03</td><td>45~60</td><td>-</td><td>90~140</td><td>-</td><td>10~20</td><td>-</td></tr></table>

# 4 组织结构

# 5 工艺性能与要求

# 6 功能考核试验

6.1 模拟刹车试验性能 根据Q-6S341—1983《航空刹车材料摩擦试验方法》，FS10-01模拟刹车试验结果见表6-1和图6-1。FS10-02模拟刹车试验结果见表6-2和图6-2。FS10-03模拟刹车试验结果见表6-3和图6-3。

表6-1  

<table><tr><td rowspan="2">序号</td><td colspan="3">试验条件</td><td colspan="3">试验结果</td></tr><tr><td>U_F(10^5J/m^2)</td><td>v_p1/(m/s)</td><td>p_v, MPa</td><td>μp3</td><td>Δ/(mm/次)</td><td>θ/°C</td></tr><tr><td>1</td><td>245</td><td>22.8</td><td>0.39</td><td>0.29</td><td rowspan="4">0.0017</td><td>555</td></tr><tr><td>2</td><td>245</td><td>22.8</td><td>0.59</td><td>0.28</td><td>556</td></tr><tr><td>3</td><td>245</td><td>25.9</td><td>0.39</td><td>0.28</td><td>580</td></tr><tr><td>4</td><td>245</td><td>25.9</td><td>0.59</td><td>0.28</td><td>594</td></tr></table>

续表61   

<table><tr><td rowspan="2">序号</td><td colspan="3">试验条件</td><td colspan="3">试验结果</td></tr><tr><td>UF(103J/°)</td><td>rFJ(m.s)</td><td>μHMPa</td><td>μH</td><td>Δ/(mm·次)</td><td>θ/(°)</td></tr><tr><td>5</td><td>245</td><td>25.9</td><td>0.69</td><td></td><td></td><td>590</td></tr><tr><td>6</td><td>294</td><td>25.9</td><td>0.39</td><td>0.30</td><td></td><td>721</td></tr><tr><td>7</td><td>294</td><td>25.9</td><td>0.59</td><td>0.34</td><td></td><td>713</td></tr><tr><td>8</td><td>343</td><td>25.9</td><td>0.39</td><td>0.32</td><td></td><td>800</td></tr><tr><td>9</td><td>343</td><td>25.9</td><td>0.59</td><td>0.32</td><td></td><td>843</td></tr><tr><td>10</td><td>400</td><td>29.8</td><td>0.39</td><td>0.31</td><td></td><td>923</td></tr><tr><td>11</td><td>400</td><td>29.8</td><td>0.59</td><td>0.32</td><td></td><td>967</td></tr><tr><td>12</td><td>400</td><td>29.8</td><td>0.69</td><td>0.29</td><td></td><td>1002</td></tr></table>

表62  

<table><tr><td rowspan="2">序号</td><td colspan="3">试验条件</td><td colspan="3">试验结果</td></tr><tr><td>UF/(J/cm2)</td><td>vPI/(m/s)</td><td>pIJ/(N/cm2)</td><td>μPI</td><td>Δ/(mm/次)</td><td>θ/C</td></tr><tr><td>1</td><td>168</td><td>5.2</td><td>59</td><td>0.45</td><td>0.0015</td><td>80</td></tr><tr><td>2</td><td>710</td><td>10.4</td><td>59</td><td>0.26</td><td>0.0015</td><td>220</td></tr><tr><td>3</td><td>1706</td><td>15.5</td><td>59</td><td>0.20</td><td>0.0015</td><td>300</td></tr><tr><td>4</td><td>3316</td><td>20.7</td><td>59</td><td>0.29</td><td>0.0015</td><td>500</td></tr><tr><td>5</td><td>4576</td><td>25.9</td><td>59</td><td>0.26</td><td>0.0015</td><td>630</td></tr></table>

图片摘要：该图主要展示 62。
![](images/fc4cc81cca667ca5a1daca8ab3680d0ef3ebf7b4f5975181d6c3c682a2fad724.jpg)  
图6-1 FS10-01摩擦系数随时间的变化曲线

图片摘要：该图主要展示 6 1 FS10 01摩擦系数随时间的变化曲线。
![](images/a4d1fc2576c3a8cf251774b5f74b08c1953deef5ccc4663059ada2f3b22a7bfe.jpg)  
1—温升曲线；2—摩擦系数；3 速度曲线  
图6-2 FS10-02摩擦系数随时间的变化曲线

表6-3  

<table><tr><td rowspan="2">试验项目</td><td colspan="3">试验条件</td><td colspan="2">试验结果</td></tr><tr><td>\( J_{L}/(kg·m^{2}) \)</td><td>\( v_{Pf}/(m·s) \)</td><td>\( p_{Pf}/(N/cm^{2}) \)</td><td>\( μ_{P1} \)</td><td>\( \Delta/(mm/(次·面)) \)</td></tr><tr><td>正常着陆</td><td>3.5</td><td>20.3</td><td>130</td><td>0.25~0.27</td><td>0.0014~0.0020</td></tr><tr><td>超载着陆</td><td>4.0</td><td>23.7</td><td>130</td><td>0.22~0.31</td><td>0.0017~0.0023</td></tr><tr><td>中止起飞</td><td>5.0</td><td>27.0</td><td>180</td><td>0.17~0.20</td><td>--</td></tr></table>

6.2 地面动力试验性能 地面动力试验即地面惯性台试验。按设计要求测绘的全尺寸摩擦盘，装配在相应机轮上进行惯性台模拟试验，以检测摩擦副和机轮结构综合技术性能。动力试验方法和技术要求应符合HB5651-1981《航空机轮通用技术条件》，GJB1184-1991《航空机轮和刹车装置通用规范》。

FS10-01、FS10-02地面动力试验结果见表6-4和图6-4。

表6-4-1-2  

<table><tr><td rowspan="2">材料牌号</td><td colspan="2">μ</td><td rowspan="2">Δ/(mm/次)</td></tr><tr><td>正常着陆</td><td>静态</td></tr><tr><td>FS10-01</td><td>0.25~0.30</td><td>≥0.14</td><td>≤0.002</td></tr><tr><td>FS10-02</td><td>0.20~0.45</td><td>≥0.15</td><td>≤0.001</td></tr></table>

图片摘要：该图主要展示 6 4 1 2。
![](images/9104860f085c51ae7a72d2dd8d28eaedcb4f7ec794fd00efa2d43e0525e5d5b9.jpg)  
1 正常着陆；2—超载着陆；3—中止起飞   
图6-3 FS10-03模拟刹车试验曲线

图片摘要：该图主要展示 6 3 FS10 03模拟刹车试验曲线。
![](images/1346c42704452f07bc3772b77b2ca8031ecba087f9905acf6794e182f0d93fbd.jpg)  
图6-4 FS10-01、FS10-02地面动力刹车试验曲线

# 参考文献

1 陕西华兴航空机轮公司.碳/碳复合刹车材料研制阶段总结报告.1986  
2 陕西华兴航空机轮公司. 碳刹车动力试验报告. 1996  
3 中南工业大学粉末冶金研究所. 碳/碳复合刹车材料的研究鉴定文件. 1998

# FGH95 粉末高温合金

# 1 概述

FGH95粉末高温合金是采用粉末冶金工艺制备的 $\gamma^{\prime}$ 相沉淀强化型镍基高温合金，该合金 $\gamma^{\prime}$ 相的体积分数约为 $50\%$ 左右，其形成元素的原子分数为 $12.8\%$ 。合金盘件的制造工艺路线是采用真空感应熔炼制取母合金，然后雾化制取预合金粉末，以直接热等静压、热等静压 + 包套模锻、热等静压 + 等温锻造等工艺制成零件毛坯。与同类铸、锻高温合金相比，它具有组织均匀、晶粒细小、屈服强度高、疲劳性能好等优点，是当前在650℃工作条件下强度水平最高的一种涡轮盘用高温合金。该合金可以满足应力水平更高的发动机使用要求，减轻结构重量，是高性能发动机涡轮盘、环形件及其他热端部件的关键材料。

1.1 材料牌号FGH95（曾用牌号FG02-01）。

1.2 相近牌号 Rene'95（美国）

1.3 材料的技术标准

Q/6S1121—1995《WZ9号机用FGH93热等静压盘形件》

Q/6S1023 1994《FGH95热等静压盘技术条件》

Q/5B4080-1994《FGH95合金盘形件》（暂行）

Q/5B4034—1992《FGH95热等静压件技术条件》

1.4 化学成分 见表1-1。

%

表1-1
