Repository: C-zj02/CFD-claw

<div align="center">

**English** | [中文](#中文版) | [Français](README_FR.md) | [Русский](README_RU.md) | [हिन्दी](README_HI.md) | [العربية](README_AR.md) | [Português](README_PT.md)

# 🚀 Claude Code Python

**A Complete Python Reimplementation Based on Real Claude Code Source**

*From TypeScript Source → Rebuilt in Python with ❤️*

***
**🔥 Active Development • New Features Weekly 🔥**

</div>

***

## 🎯 What is This?

**Clawd Code** is a **complete Python rewrite** of Claude Code, based on the **real TypeScript source code**.

File: RAG-data/中国航空材料手册(第2版) 第5卷 粉末冶金材料 精密合金与功能材料201-400.pdf-33468948-bf65-4d6e-a721-5b201e50cb67.md (part 2 of 10)
图片摘要：该图主要展示 2 30 1J50合金的峰值磁导率与频率的关系曲线。
<table><tr><td>种 类</td><td>\( {T}_{\mathrm{x}}/\mathrm{C} \)</td><td>\( {\alpha }_{1}/{10}^{-6}\mathrm{C} \)</td><td>\( \rho /\left( {\mathrm{g}/{\mathrm{{cm}}}^{3}}\right) \)</td><td>\( \rho /\left( {{\mu \Omega } \cdot  \mathrm{m}}\right) \)</td></tr><tr><td>\( {\mathrm{{Fe}}}_{62}{\mathrm{\;B}}_{12}{\mathrm{{Si}}}_{4} \)</td><td>518</td><td></td><td>7.21</td><td>1.25</td></tr><tr><td>2Cr-FeSiB</td><td>498</td><td>-</td><td>7.25</td><td>1.60</td></tr><tr><td>\( {\mathrm{{Fe}}}_{88}{\mathrm{\;B}}_{16}{\mathrm{{Si}}}_{4} \)</td><td>440</td><td>1 -5 (20~180 C)</td><td>7.21</td><td>1.25</td></tr><tr><td>\( {\mathrm{{Fe}}}_{78}\left( \mathrm{{BSi}}\right) ,{}_{7} \)</td><td>550</td><td>4 -5 (20~165 C)</td><td>7.20</td><td>1.25</td></tr></table>

# 2.4 磁性能 见表2-2。

$\mathrm{Fe}_{79}\mathrm{B}_{15.5}\mathrm{Si}_{3.5}\mathrm{C}_{2}(2605\mathrm{SC}), \mathrm{Fe}_{78}(\mathrm{BSi})_{22}(2605\mathrm{S}-2), \mathrm{Fe}_{79}\mathrm{Si}_{5}\mathrm{B}_{16}(2605\mathrm{S}-3), \mathrm{Fe}_{72}\mathrm{Co}_{6}\mathrm{Si}_{5}\mathrm{B}_{15}(2605\mathrm{Co})$ 等直流磁滞回线见图2-1。

表2-2  

<table><tr><td>种类</td><td>B1/T</td><td>B/T</td><td>Br/T</td><td>Br/Bm</td><td>Hc/(A/m)</td><td>μ1/(μH/m)</td><td>μm/(μH/m)</td><td>λ0/10-6</td><td>PΦ/(W/kg)</td><td>Tc/C</td><td>连续工作温度/C</td></tr><tr><td>Fe75Si5B18</td><td>1.66</td><td>-</td><td>-</td><td>0.01~0.04</td><td>7.2~8.0</td><td>-</td><td>72900</td><td>-</td><td>-</td><td>449</td><td>-40~140</td></tr><tr><td>Fe72Co3Si5B15</td><td>1.71</td><td>-</td><td>1.4</td><td>0.9</td><td>4.0</td><td>-</td><td>300000</td><td>≈30</td><td>P10/400=2</td><td>467</td><td>-50~140</td></tr><tr><td>Fe79B13Si3.5C2</td><td>1.61</td><td>-</td><td>-</td><td>0.92</td><td>2.4</td><td>4900</td><td>389000</td><td>10~30</td><td>-</td><td>420</td><td>-40~140</td></tr><tr><td>Fe82B13Si2.5C2</td><td>1.6</td><td>-</td><td>1.2</td><td>0.75</td><td>4.0</td><td>-</td><td>250000</td><td>-</td><td>P10/400=1.5</td><td>353</td><td>-50~140</td></tr><tr><td>Fe75Si6B15</td><td>1.58</td><td>1.35</td><td>1.10</td><td>-</td><td>3.2</td><td>-</td><td>-</td><td>≈27</td><td>P10/20k=10P10/30=0.1</td><td>405</td><td>-40~140</td></tr><tr><td>Fe82B12Si6</td><td>1.67</td><td>-</td><td>0.4</td><td>-</td><td>4.8</td><td>-</td><td>214000</td><td>≈30</td><td></td><td>430</td><td>&lt;120</td></tr><tr><td>2Cr-FeSiB</td><td>1.54</td><td>1.3(磁退火)</td><td>0.87(磁退)0.48(退火)</td><td>-</td><td>3.2(磁退火)5.6(退火)</td><td>-</td><td>-</td><td>≈20</td><td>P10/50=0.12P10/400=1.4P2,20k=12</td><td>342</td><td>-50~140</td></tr><tr><td>Fe80B16Si4</td><td>1.62</td><td>-</td><td>0.44</td><td>-</td><td>8.0</td><td>-</td><td>-</td><td>≈30</td><td>P2,10k=7.5P2,20k=18</td><td>358</td><td>-50~120</td></tr><tr><td>Fe78(BSi)22</td><td>1.58</td><td>-</td><td>0.96</td><td>-</td><td>7.2</td><td>-</td><td>-</td><td>≈27</td><td>P10/50&lt;0.14P10/400=2.2</td><td>415</td><td>-50~140</td></tr></table>

(1) $P_{10/50}$ 表示在 $50\mathrm{Hz}, 1\mathrm{T}$ 下的铁芯损耗; $P_{10/20}$ 表示在 $20\mathrm{kHz}, 1\mathrm{T}$ 下的铁芯损耗, 余类推。

$\mathrm{Fe}_{79}\mathrm{Si}_5\mathrm{B}_{16}$ 的铁芯损耗 $P$ 和磁感应强度 $B$ 的关系见图2-2，励磁功率 $P_{e}$ 和磁感应强度 $B$ 的关系见图2-3。 $\mathrm{Fe}_{79}\mathrm{Si}_5\mathrm{B}_{16}$ 的磁导率与频率的关系见图2-4，不同频率下的磁滞回线见图2-5。

与 $\mathrm{Fe}_{72}\mathrm{Co}_{8}\mathrm{Si}_{5}\mathrm{B}_{15}$ 类似的 Metglas2605Co 的铁芯损耗 $P$ 和磁感应强度 $B$ 的关系见图 2-6, 励磁功率 $P_{\circ}$ 和磁感应强度 $B$ 的关系见图 2-7, 电感磁导率 $\mu_{L}$ 和频率的关系见图 2-8, 磁滞回线见图 2-9, 其铁芯损耗与硅钢片的比较见图 2-10。

与 $\mathrm{Fe}_{79}\mathrm{B}_{15.5}\mathrm{Si}_{3.5}\mathrm{C}_2$ 类似的Metglas2605SC的铁芯损耗 $P$ 和磁感应强度 $B$ 的关系见图2-11，励磁功率 $P_{\mathrm{r}}$ 和磁感应强度 $B$ 的关系见图2-12，电感磁导率 $\mu_{\mathrm{L}}$ 和频率的关系见图2-13，不同频率下的磁滞回线见图2-14，饱和磁感应强度 $B_{s}$ 与温度的关系见图2-15，铁芯损耗 $P$ 和励磁功率 $P_{\bullet}$ 与温度的关系见图2-16，铁芯损耗 $P$ 和磁感应强度 $B$ 的关系见图2-17，同图也画出电工钢的相应曲线以作比较。

与 $\mathrm{Fe}_{78}(\mathrm{BSi})_{22}$ 类似的 Metglas2605S-2 的铁芯损耗 $P$ 和磁感应强度 $B$ 的关系见图 2-18, 励磁功率 $P_{\mathrm{e}}$ 和磁感应强度 $B$ 的关系见图 2-19, 该合金的铁芯损耗 $P$ 与电工钢的比较见图 2-17, 饱和磁感应强度 $B_{\mathrm{e}}$ 与温度的关系见图 2-15, 电感磁导率 $\mu_{\mathrm{L}}$ 和频率的关系见图 2-20, 不同温度下的铁芯损耗 $P$ 、励磁功

率 $P_{\mathrm{e}}$ 与磁感应强度 $B$ 的关系见图2-21。

$\mathrm{Fe_{79}B_{15.5}Si_{3.2}C_2}$ 的铁芯损耗 $P_{s, \mathrm{ck}}$ 在 $140^{\circ}\mathrm{C}$ 时效时的变化见图2-22。

图片摘要：该图主要展示 21 直流磁滞回线。
![](images/cabf23bec385c17d61beb6bbd4baf0782338e51870f5aba34dab8a336afa88c9.jpg)  
图21 直流磁滞回线

图片摘要：该图主要展示 21 直流磁滞回线。
![](images/391c43c987bcc7206999cec0fd4a4ea7d4fe11c82bc4c4971c97893e40f112de.jpg)  
图2-2 $\mathrm{Fe}_{79}\mathrm{Si}_{5}\mathrm{B}_{16}(2605\mathrm{S}3)$ 合金的铁芯损耗 $F$ 和磁感应强度 $B$ 的关系

图片摘要：该图主要展示 2 2 合金的铁芯损耗 和磁感应强度 的关系。
![](images/65334aeb901634a5a9697acdd7523b62daa08ef777ce29525cd9a7e9b7526475.jpg)  
图2-3 $\mathrm{Fe}_{79}\mathrm{Si}_5\mathrm{B}_{16}(2605\mathrm{S}-3)$ 合金的励磁功率 $P_{s}$ 和磁感应强度 $B$ 的关系：

图片摘要：该图主要展示 2 3 合金的励磁功率 和磁感应强度 的关系：。
![](images/a6e6b3c56ada3a7cfe79b53e602c88112c31f6860991710f0a8c4ea5cb8acea6.jpg)  
1 0.01T:2-0.1T;3-0.3T

图片摘要：该图主要展示 2 3 合金的励磁功率 和磁感应强度 的关系：。
![](images/40b67bb7052e2c7d057758b22e5b442542b3050cf43c8c56a89a9ebdc92fc3ba.jpg)  
图2-4 $\mathbf{Fc}_{79}\mathbf{Si}_5\mathbf{B}_{16}(2605\mathrm{S - 3})$ 的电感磁导率 $\mu_{1}$ 和频率 $f$ 的关系  
1一直流；2—60Hz；3—400Hz；4—1kHz

图片摘要：该图主要展示 2 4 的电感磁导率 和频率 的关系。
![](images/da9dfd93b001e98588d7643598665cfcc2c8f253678ba0ffd9b9f4b19cfe2a32.jpg)  
图2-5 $\mathbf{Fe}_{79}\mathbf{Si}_3\mathbf{B}_{16}(2605\mathbf{S}-3)$ 的磁滞回线[1]  
图2-6 Metglas2605Co（与 $\mathrm{Fe}_{72}\mathrm{Co}_{8}\mathrm{Si}_{5}\mathrm{B}_{15}$ 类似）的铁芯损耗 $P$ 与磁感应强度 $B$ 的关系

图片摘要：该图主要展示 2 6 Metglas2605Co（与 类似）的铁芯损耗 与磁感应强度 的关系。
![](images/621cf1e78a9cecdc8de6f6a14540261370976cfed953e7bda04d0c2d4bc28337.jpg)  
图2-7 Metglas2605Co（与 $\mathrm{Fe}_{72}\mathrm{Co}_{8}\mathrm{Si}_{5}\mathrm{B}_{15}$ 类似）合金的励磁功率 $P_{e}$ 和磁感应强度 $B$ 的关系[1]

图片摘要：该图主要展示 2 7 Metglas2605Co（与 类似）合金的励磁功率 和磁感应强度 的关系[1]。
![](images/eef683e8801debc25fb274c8debcf0996f5887ba37ead769c62a0e186ceb0e7f.jpg)  
图2-8 Metglas2605Co（与 $\mathrm{Fe}_{72}\mathrm{Co}_{8}\mathrm{Si}_{5}\mathrm{B}_{15}$ 类似）的电感磁导率 $\mu_{\mathrm{L}}$ 和频率 $f$ 的关系[1]

图片摘要：该图主要展示 2 8 Metglas2605Co（与 类似）的电感磁导率 和频率 的关系[1]。
![](images/36d909d7f209a02d08a407ca69e9bcb0e44e16ca60196ee358adf57244021b51.jpg)  
图2-9 Metglas2605Co（Fe72Co8Si5B15类似）的磁滞回线[1]

图片摘要：该图主要展示 2 9 Metglas2605Co（Fe72Co8Si5B15类似）的磁滞回线[1]。
![](images/dcdb765a33c588543db75805144a3ff4465dd267fa786a8d8cc49cdedeb92acc.jpg)  
图210 Metglas26)5Co（与Fe72Co8Si3B类似）与硅钢片的铁芯损耗 $P$ 与磁感应强度 $B$ 的比较

图片摘要：该图主要展示 210 Metglas26)5Co（与Fe72Co8Si3B类似）与硅钢片的铁芯损耗 与磁感应强度 的比较。
![](images/e1bd16492e1df51a967e55998a7d23773b06ceacd7a2886091317feaad2d6f15.jpg)  
图2-11 $\mathrm{Fe}_{79}\mathrm{B}_{15.5}\mathrm{Si}_{3.5}\mathrm{C}_2$ 的铁芯损耗 $P$ 与磁感应强度 $B$ 的关系[1]

图片摘要：该图主要展示 2 11 的铁芯损耗 与磁感应强度 的关系[1]。
![](images/92c5ba9f57c3a036843746ac1ea34a130494035632f0fe3a9a45c0c41536b900.jpg)  
图2-12 $\mathrm{Fe}_{79}\mathrm{B}_{15.5}\mathrm{Si}_{3.5}\mathrm{C}_2$ 合金的励磁功率 $P_{\mathrm{e}}$ 和磁感应强度 $B$ 的关系[1]

图片摘要：该图主要展示 2 12 合金的励磁功率 和磁感应强度 的关系[1]。
![](images/f077c8208bb51959097bbd9f071da8609d79afd463f21987d8cb9d8ecfd5fdcd.jpg)  
图2-13 $\mathrm{Fe}_{79}\mathrm{B}_{15.5}\mathrm{Si}_{3.5}\mathrm{C}_{2}$ （类似2605SC）的电感磁导率 $\mu_{\mathrm{i}}$ 和频率 $f$ 的关系[1]

图片摘要：该图主要展示 2 13 （类似2605SC）的电感磁导率 和频率 的关系[1]。
![](images/2776d3a9b32d0828484e5225976c9df3f92fab87526807175baa68e29c3ddf1a.jpg)  
1-直流：2 50Hz；3 100Hz；4-1kHz

图2-14Fe. $\mathbf{B}_{12,5}\mathbf{Si}$ C（类似2605SC）的磁滞回线[1]  
图片摘要：该图主要展示 2 14Fe. C（类似2605SC）的磁滞回线[1]。
![](images/25a3988ea836dec39e405188399d087388b7e857e9155ae7c00a38f06094b155.jpg)  
1--Metglas2605S-2退火态；2-Metglas2605S-2制备态：  
3-Metglas2605SC退火态：4-Metglas2605SC制备态

图片摘要：该图主要展示 2 14Fe. C（类似2605SC）的磁滞回线[1]。
![](images/b2235dcb29177a33855e4725898d43e4eb95b3ca9d30929a48c850800ade3c7e.jpg)  
图2-15 饱和磁感应强度 $B_{s}$ 与温度 $\theta$ 的关系[1]  
图2-16 $60\mathrm{Hz},1.4\mathrm{T}$ 下铁芯损耗 $P$ ，励磁功率 $P_{e}$ 与温度 $\theta$ 的关系

图片摘要：该图主要展示 2 16 下铁芯损耗 ，励磁功率 与温度 的关系。
![](images/cf253e584d9ca64768ea399166176a5f738b5aa6c630114885cbb955acc4fc4c.jpg)  
图2-17 $60\mathrm{Hz}$ 铁芯损耗 $\pmb{P}$ 与磁感应强度 $B$ 的关系！

图片摘要：该图主要展示 2 17 铁芯损耗 与磁感应强度 的关系！。
![](images/f4d403353905e4fb0de5705478a4008817613d103180c20db59b3b707b058fa2.jpg)  
图2-18 Metglas2605S-2的铁芯损耗 $P$ 与磁感应强度 $\pmb{B}$ 的关系

图片摘要：该图主要展示 2 18 Metglas2605S 2的铁芯损耗 与磁感应强度 的关系。
![](images/5d4a2e458468f86ce49ab8dbb68cc8966b8fa71d118589a51aadc7a6387d1ec5.jpg)  
图2-19 Metglas2605S-2的励磁功率 $P_{\mathrm{e}}$ 与磁感应强度 $\pmb{B}$ 的关系[1]

图片摘要：该图主要展示 2 19 Metglas2605S 2的励磁功率 与磁感应强度 的关系[1]。
![](images/e633e6f64c2e258db61e025a6d10166a118d236f7a4c25048b0ab08ebf11e36b.jpg)  
图2-20 2605S-2在不同磁感应强度下电感磁导率 $\mu_{1}$ 与频率 $f$ 的关系[1]

图片摘要：该图主要展示 2 20 2605S 2在不同磁感应强度下电感磁导率 与频率 的关系[1]。
![](images/7dd1a52f6168999c79ba85d770e7e9c9f47405df42aa5a069f899269646d35af.jpg)  
图2-21 不同温度下的铁芯损耗 $P$ 、励磁功率 $P_{\mathrm{t}}$ 与磁感应强度 $B$ 的关系！

图片摘要：该图主要展示 2 21 不同温度下的铁芯损耗 、励磁功率 与磁感应强度 的关系！。
![](images/4c2ee9eeae4faf5501bf65e04e788a6260c31508eaa9a766e395b53192e3318a.jpg)  
图2-22 $\mathrm{Fe}_{79}\mathrm{B}_{15.5}\mathrm{Si}_{3.5}\mathrm{C}_2$ 在 $P_{3.10\mathrm{k}}$ 与 $140\mathrm{C}$ 时效时铁芯损耗 $P$ 随时间 $t$ 的变化[1]

# 3 力学性能

# 3.1 技术标准规定的性能

# 3.2 室温及各种温度下的力学性能 见表3-1。

表3-1  

<table><tr><td>种 类</td><td>\( {\sigma }_{\mathrm{b}}/\mathrm{{MPa}} \)</td><td>\( E/\mathrm{{GPa}} \)</td><td>HV</td></tr><tr><td>\( {\mathrm{{Fe}}}_{82}{\mathrm{\;B}}_{13}{\mathrm{{Si}}}_{2}{}_{5}{\mathrm{C}}_{2.5} \)</td><td>&gt;685</td><td>161</td><td>1050</td></tr><tr><td>\( {\mathrm{{Fe}}}_{78}{\left( \mathrm{{BSi}}\right) }_{22} \)</td><td>&gt;1470</td><td>157</td><td>900</td></tr><tr><td>\( {\mathrm{{Fe}}}_{79}{\mathrm{{Si}}}_{4}{\mathrm{\;B}}_{15} \)</td><td>&gt;1470</td><td>161</td><td>900</td></tr><tr><td>\( {\mathrm{{Fe}}}_{72}{\mathrm{{Co}}}_{8}{\mathrm{{Si}}}_{2}{\mathrm{\;B}}_{15} \)</td><td>&gt;1470</td><td>157</td><td>1020</td></tr></table>

其中 $\mathrm{Fe}_{79}\mathrm{B}_{15.5}\mathrm{Si}_{3.5}\mathrm{C}_2$ 经受频率为 $10\sim 55\mathrm{Hz}$ ，平振幅为 $0.75\mathrm{mm}$ 的振动试验，和加速度为 $10g$ ，每分钟80次、1000次碰撞实验后，磁性能基本不变。

# 4 组织结构

# 5 工艺性能与要求

5.1 成形性能 合金的制备态有很好的韧性和相当高的硬度，带厚 $20 \sim 40\mu \mathrm{m}$ 。虽可冲片但难度较大，加之冲片使用，性能降低；国内多用环状铁芯。现正在开展叠片、剪切的研究工作。另外，热处理后带材变脆，需要保护措施。因此制作零件时，总是先成形，后热处理，将整个铁芯进行热处理。

# 参考文献

1 北京钢铁研究总院，非晶态合金：精非01-86.1986

审校 孙桂琴 王新林 韩劲

# 在弱磁场中具有很高磁导率的非晶态软磁合金

# 1 概述

该类合金有钴基、钴镍基非晶态合金。具有很高的初始磁导率 $(12600\sim 126000\mu \mathrm{H / m})$ 和很低的矫顽力 $(\leqslant 1.6\mathrm{A / m})$ 。其硬度和电阻率远高于坡莫合金，其频率特性明显优于坡莫合金。饱和磁感应强度也高于坡莫合金和铁氧体。晶化温度在 $500^{\circ}\mathrm{C}$ 以上。它是由零磁致伸缩型Co-Fe-Si-B系和Fe-Co-Ni-Si-B系合金添加各种过渡族金属发展起来的。

1.1 材料牌号 见表1-1。  
1.2 相近牌号  
1.3 材料的技术标准  
1.4 化学成分 见表1-2。  
1.5 热处理制度 见表1-1。

为获得高的磁导率和低的铁芯损耗，可采用水淬法热处理。把材料置于高于居里点温度并低于晶化温度的某一温度保温一段时间，然后快速放入水中，可以获得很高的磁导率。但合金的晶化温度必须高出居里点温度 $100^{\circ}\mathrm{C}$ 以上，工作温度也不能太高。近来有采用旋转磁场处理和复合处理的方法。

1.6 品种规格与供应状况 有宽度为 $50\mathrm{mm}$ ，厚度为 $20 \sim 60\mu \mathrm{m}$ 的连续薄带；也可生产 $100\mathrm{mm}$ 宽的薄带。供应状态见表1-1。  
1.7 熔炼与铸造工艺 用成分合格且均匀的母合金溶液以单辊离心淬火法或双辊法喷制而成。喷射温度高于合金熔点 $10\sim 200\mathrm{C}$ ，辊面线速度为 $10\sim 40\mathrm{m / s}$ ，冷却速度约 $10^{6}\mathrm{C / s}$ 。  
1.8 应用概况与特殊要求 该类非晶态合金适用于初始磁导率高的场合。如各种磁记录头铁芯，磁屏蔽，电流互感器，输入变压器等。由于钴基非晶态合金的 $\lambda_0 \approx 0$ ，所以对应力不敏感，不热处理就具有优良的软磁性能，尤其适合制作各种磁屏蔽。

表1-1  

<table><tr><td>牌 号</td><td>曾用牌号</td><td colspan="2">纵向磁场退火</td><td>供应状态</td><td>连续工作温度/℃</td></tr><tr><td>Fe4Co66V2Si3B20</td><td>FJ-101</td><td rowspan="2">150~480℃,水淬</td><td>0.2h</td><td rowspan="2">退火态制备态</td><td rowspan="4">-50~60</td></tr><tr><td>(FeCo)71(VMoNiMo)3(SiB)20</td><td>FJ-107</td><td>0.2h</td></tr><tr><td>(FeNiCoNb)75B15Si10</td><td>FC-12</td><td>450℃,Ar保护</td><td>0.5h</td><td rowspan="2">退火态</td></tr><tr><td>Co85Fe4Ni6Nb2Si10B15</td><td>FC-14</td><td>480℃,Ar保护</td><td>0.5h</td></tr></table>

表12  

<table><tr><td rowspan="2">牌 号</td><td colspan="8">原子分数/%</td></tr><tr><td>Fe</td><td>Co</td><td>Ni</td><td>V</td><td>Mo</td><td>Si</td><td>B</td><td>Nb</td></tr><tr><td>Fe3Co66V2Si8B20</td><td>4</td><td>66</td><td colspan="3">2</td><td>8</td><td>20</td><td></td></tr><tr><td>(FeCo)71(VMoNiMo)3(SiB)26</td><td colspan="2">Fe + Co = 71</td><td colspan="3">Ni + V - Mo = 3</td><td colspan="2">Si + B = 26</td><td></td></tr><tr><td>Co61Fe4Ni6Nb2Si10B15</td><td>4</td><td>63</td><td>6</td><td></td><td></td><td>10</td><td>15</td><td>2</td></tr><tr><td>(FeNiCoNb)75B12Si10</td><td colspan="5">Fe + N: |Co + Nb = 75</td><td>10</td><td>15</td><td></td></tr></table>

# 2 物理及化学性能

2.1 热性能 见表2-1。  
2.2 密度 见表2-1。  
2.3 电性能 见表2-1，电阻率 $\rho$ 和退火温度的关系见图3-1。

表2-1  

<table><tr><td>牌 号</td><td>\( {T}_{\mathrm{x}}/\mathrm{C} \)</td><td>\( {T}_{\mathrm{c}}/\mathrm{C} \)</td><td>\( \rho /\left( {\mathrm{g}/{\mathrm{{cm}}}^{3}}\right) \)</td><td>\( \rho /\left( {{\mu \Omega } \cdot  \mathrm{m}}\right) \)</td></tr><tr><td>\( {\mathrm{{Fe}}}_{4}{\mathrm{{Co}}}_{68}{\mathrm{\;V}}_{2}{\mathrm{{Si}}}_{8}{\mathrm{\;B}}_{20} \)</td><td>533</td><td>315</td><td>7.96</td><td>1.25</td></tr><tr><td>(FeCo) \( {}_{71}{\left( \mathrm{{VMoNiMo}}\right) }_{3}{\left( \mathrm{{SiB}}\right) }_{26} \)</td><td>520</td><td>372</td><td>-</td><td>1.25</td></tr><tr><td>(FeNiCoNb) \( {}_{75}{\mathrm{\;B}}_{15}{\mathrm{{Si}}}_{10} \)</td><td>540</td><td>320</td><td>7.90</td><td>&gt;1.20</td></tr><tr><td>\( {\mathrm{{Co}}}_{63}{\mathrm{{Fe}}}_{4}{\mathrm{{Ni}}}_{6}{\mathrm{{Nb}}}_{2}{\mathrm{{Si}}}_{16}{\mathrm{\;B}}_{15} \)</td><td>520</td><td>360</td><td>7.90</td><td>&gt;1.20</td></tr></table>

# 2.4 磁性能 见表2-2。

表2-2  

<table><tr><td>性能</td><td>Fe3Co66V2S18Bi7</td><td>(FeCo)71(VMoNi Mo)3(SiB)26</td><td>(FeNiCoNb)73 B15Si10</td><td>Co63Fe4Ni6Nb2 Si10B15</td></tr><tr><td>B0/T</td><td>0.77</td><td>0.76</td><td>0.75</td><td>0.65</td></tr><tr><td>80A/m时的磁感应强度B/T</td><td>0.65</td><td>0.70</td><td>0.65</td><td>0.60</td></tr><tr><td>80A/m时的剩余磁感应强度Br/T</td><td>0.35</td><td>0.40</td><td>0.45</td><td>&lt;0.2</td></tr><tr><td>H1/(A/m)</td><td>0.32~1.2</td><td>1.03</td><td>0.8~1.2</td><td>1.2</td></tr><tr><td>λ0</td><td>~0</td><td>~0</td><td>~0</td><td>~0</td></tr><tr><td>μm/(H/m)</td><td>0.25~1.0</td><td>0.125~0.276</td><td>0.25</td><td>0.25~1.0</td></tr><tr><td>μl/(H/m)</td><td>0.0126~0.1</td><td>0.0126~0.0502</td><td>-</td><td>-</td></tr><tr><td>P/(W/kg)</td><td>&lt;25</td><td>&lt;30</td><td>&lt;35</td><td>&lt;25</td></tr></table>

$\mathrm{Fe_4Co_{68}V_2Si_8B_{20}}$ 合金的静态磁滞回线见示意图2-1，初始磁导率 $\mu_{1}$ 与退火温度 $\theta$ 的关系见图2-2，弹性磁导率 $\mu^{\prime}$ 及铁芯损耗 $P$ 与退火温度 $\theta$ 的关系见图2-3，弹性磁导率 $\mu^{\prime}$ 与频率 $f$ 的关系见图2-4。

不同频率下的铁芯损耗 $P$ 与磁感应强度 $B$ 的关系见图2-5，不同频率下弹性磁导率 $\mu^{\prime}$ 与磁感应强度的关系见图2-6，不同磁感应强度下的弹性磁导率 $\mu^{\prime}$ 与频率 $f$ 的关系见图2-7，弹性磁导率 $\mu^{\prime}$ 和铁芯损耗 $P$ 在55C时效时与时效时间的关系见图2-8。

$(\mathrm{FeCo})_{71}(\mathrm{VMoNi})_3(\mathrm{SiB})_{25}$ 的初始磁导率 $\mu_{\mathrm{l}}$ 和最大磁导率 $\mu_{\mathrm{m}}$ 与退火温度 $\theta$ 的关系见图2-9，矫顽力 $H_{\mathrm{c}}$ 与退火温度 $\theta$ 的关系见图2-10，不同退火温度的弹性磁导率 $\mu^{\prime}$ 与频率 $f$ 的关系见图2-11。

图片摘要：该图主要展示 2 1 的静态磁滞回线。
![](images/e3b7b2363bd9d3ec6992e9b499b972af5d7162439c34fe0636481f9c8459fc8c.jpg)  
图2-1 $\mathrm{Fe_4Co_{66}V_2Si_8B_{20}}$ 的静态磁滞回线

图片摘要：该图主要展示 2 1 的静态磁滞回线。
![](images/8109615333aa72523ca8547a401f758039fecfc1915de8b1ad0f5ffa627d7112.jpg)  
图2-2 $\mathrm{Fe_4Co_{66}V_2Si_8B_{20}}$ 的初始磁导率 $\mu_{0.08}$ 与退火温度 $\theta$ 的关系

图片摘要：该图主要展示 2 2 的初始磁导率 与退火温度 的关系。
![](images/99fc3937ba87d46f7a08d9af2955a356a83e4815dcfb296947115dc900a1a157.jpg)  
图2-3 $\mathrm{Fe_4Co_{66}V_2Si_8B_{20}}$ 的弹性磁导率 $\mu^{\prime}$ 、铁芯损耗 $P$ 与退火温度 $\theta$ 的关系

图片摘要：该图主要展示 2 3 的弹性磁导率 、铁芯损耗 与退火温度 的关系。
![](images/99e85c9da4ae1b910ad577f4359804b6100f9cba4be52dd1d1098f6b9b9cfb57.jpg)  
图2-4 弹性磁导率 $\mu^{\prime}$ 与频率 $f$ 的关系[1]

图片摘要：该图主要展示 2 4 弹性磁导率 与频率 的关系[1]。
![](images/4f3dd2c2f3e429c27c653feeeaa37a1b809cd96ed6aa362c8fa84fac3108585d.jpg)  
图2-5 $\mathbf{Fe}_4\mathbf{Co}_{66}\mathbf{V}_2\mathbf{Si}_8\mathbf{B}_{20}$ 合金在不同频率下的铁芯损耗 $P$ 与磁感应强度 $B$ 的关系

图片摘要：该图主要展示 2 5 合金在不同频率下的铁芯损耗 与磁感应强度 的关系。
![](images/da10e5a6cc633778a270763ecc255c1090dfabe8669091e18f970686c8b8fb50.jpg)  
图2-6 $\mathrm{Fe_4Co_{66}V_2Si_8B_{20}}$ 在不同频率下的弹性磁导率 $\mu^{\prime}$ 与磁感应强度 $B$ 的关系

图片摘要：该图主要展示 2 6 在不同频率下的弹性磁导率 与磁感应强度 的关系。
![](images/3255d468bdfe194ea4cad263e6e8885d45cdcb8552f946cf5f8f260ab4998a0d.jpg)  
图2-7 $\mathrm{Fe_4Co_{66}V_2Si_8B_{20}}$ 在不同磁感应强度下的弹性磁导率 $\mu^{\prime}$ 与频率 $f$ 的关系[1]

图片摘要：该图主要展示 2 7 在不同磁感应强度下的弹性磁导率 与频率 的关系[1]。
![](images/654f71ca40172c2a49631be0d7d9b2a1efb9d5499c5e901e33baca92b85de1bd.jpg)  
图2-8 $\mathrm{Fe_4Co_{66}V_2Si_8B_{20}}$ 在55C时效时弹性磁导率 $\mu^{\prime}$ ，铁芯损耗 $P$ 与时间 $t$ 的关系[1]

图片摘要：该图主要展示 2 8 在55C时效时弹性磁导率 ，铁芯损耗 与时间 的关系[1]。
![](images/2e9046d2c01dcfcc9f1b2906122ad1aa003db0e0855e41aaf4e4ee044072e6a9.jpg)  
图2-9 $(\mathrm{FeCo})_{71}(\mathrm{VMoNi})_3(\mathrm{SiB})_{26}$ 的初始磁导率 $\mu_{1}$ 和最大磁导率 $\mu_{m}$ 与退火温度 $\theta$ 的关系[1]

图片摘要：该图主要展示 2 9 的初始磁导率 和最大磁导率 与退火温度 的关系[1]。
![](images/230dcbc5c7c8752a535cc4a5be5ae28ea1fc966c67f203d6412926694586f367.jpg)  
图2-10 (FeCo)71(VMoNi)3(SiB)26的矫顽力 $H_{c}$ 与退火温度 $\theta$ 的关系[1]

图片摘要：该图主要展示 2 10 (FeCo)71(VMoNi)3(SiB)26的矫顽力 与退火温度 的关系[1]。
![](images/47d50dabb9e84c64406baafb700cf406800104f13a6381b5ea8c71efe6a21bfe.jpg)  
图2-11 $(\mathrm{FeCo})_{71}(\mathrm{VMoNi})_3(\mathrm{SiB})_{26}$ 在不同退火温度下的弹性磁导率 $\mu^{\prime}$ 与频率 $f$ 的关系[1]

# 3 力学性能

3.1 技术标准规定的性能  
3.2 室温及各种温度下的力学性能  
3.2.1 硬度 $\mathrm{Fe_4Co_{50}V_2Si_xB_{2v}}$ 的硬度HV-965。（ $(\mathrm{FeCo})_{71}(\mathrm{VMoNiMo})_{\Delta}(\mathrm{SiB})_{76}$ 的硬度 $\mathrm{HV} = 850$ 硬度HV和退火温度的关系见图3-1。

图片摘要：该图主要展示 2 11 在不同退火温度下的弹性磁导率 与频率 的关系[1]。
![](images/518a43f17033e431511d8e80f55749a0ed785722281ecc8352c5d55e38ca79fa.jpg)  
图3-1（FeCo） $\mathbf{\Pi}_{71}$ （VMoNi） $\mathbf{\Pi}_3$ （SiB） $\mathbf{\Pi}_{26}$ 的电阻率 $\rho$ 和硬度HV与退火温度 $\theta$ 的关系[1]

# 4 组织结构

# 5 工艺性能与要求

5.1 成形性能 制备态的合金韧性较好，硬度较高，冲片难度较大。一般都做成环状铁芯，整个铁芯热处理后使用。

5.2 焊接性能  
5.3 零件热处理工艺  
5.4 表面处理工艺 一般不需进行表面处理  
5.5 切削加工与磨削性能 非晶薄带韧而硬，不能进行切削加工。

# 参考文献

1 北京钢铁研究总院．非晶态合金：精非01-86.1986

审校 孙桂琴 王新林 韩劲

# 高剩磁比和低铁芯损耗的非晶态软磁合金

# 1 概述

该类合金的主要特点是具有很高的剩磁比 $(0.85 \sim 0.96)$ 。其中的钴基和钴镍铁基 $(\lambda_{\eta} \approx 0)$ 非晶态合金，磁导率很高（ $0.377 \sim 1.432 \mathrm{H}^{\prime} \mathrm{m}$ ），矫顽力很低（ $\leqslant 1.19 \mathrm{~A} / \mathrm{m}$ ），铁芯损耗也远低于坡莫合金。晶化温度一般高于 $500^{\circ} \mathrm{C}$ 。

1.1 材料牌号 见表1-1。  
1.2 相近牌号 Vitrovac60252（德国）。  
1.3 材料的技术标准  
1.4 化学成分 见表1-1。  
1.5 热处理制度 见表1-1。  
1.6 品种规格与供应状况 规格有宽 $50\mathrm{mm}$ 以下，厚 $20\sim 60\mu \mathrm{m}$ 的连续长带。供应状态见表1-1。

表1-1  

<table><tr><td rowspan="2">牌 号</td><td rowspan="2">曾用牌号</td><td colspan="2">纵向磁场退火</td><td rowspan="2">供应状态</td><td rowspan="2">连续工作温度/℃</td></tr><tr><td>θ</td><td>t/h</td></tr><tr><td>(FeCo)6V2(SiB)6</td><td>FJ-103</td><td>-150</td><td>0.5</td><td rowspan="5">磁场退火</td><td>-50~120</td></tr><tr><td>Fe-Cr38Ni30-Si6B14</td><td>FJ-102</td><td>370</td><td>0.5</td><td>-50~120</td></tr><tr><td>(FeNiCo)-x(SiB)22</td><td>FC-11</td><td>150,Ar保护</td><td>0.5</td><td>-50~80</td></tr><tr><td>(FeNiCoNb)7-(SiB)25</td><td>FC-13</td><td>150,A:保护</td><td>0.5</td><td>-50~120</td></tr><tr><td>(FeCoCrV)74(SiB)25</td><td>FJ-108</td><td>450</td><td>0.5</td><td>-50~120</td></tr></table>

1.7 熔炼与铸造工艺 该合金溶液以单辊离心淬火法或双辊法喷制而成。喷射温度高于合金熔化温度 $10 \sim 200^{\circ} \mathrm{C}$ , 辊面线速度为 $10 \sim 40 \mathrm{~m} / \mathrm{s}$ , 冷却速度约 $10^{6} \mathrm{C} / \mathrm{s}$ 。  
1.8 应用概况与特殊要求 该类非晶态合金适宜制造磁放大器、磁调制器、互感器、各种电子变换器、开关电源变压器等。通常在使用前经过纵向磁场热处理。用 $(\mathrm{FeCo})_{68}\mathrm{V}_{2}(\mathrm{SiB})_{30}(\mathrm{FJ}-103$ 合金)制作 $150\sim 200\mathrm{kHz}$ 的开关电源，性能良好，效率达 $80\%$ 以上。

# 2 物理及化学性能

2.1 热性能 见表2-1。  
2.2 密度 见表2-1。  
2.3 电性能 见表21。  
2.4 磁性能 见表2-2。

$(\mathrm{FeCo})_{68}\mathrm{V}_{2}(\mathrm{SiB})_{30}$ 的静态磁滞回线见图2-1，不同频率下的铁芯损耗 $P$ 与磁感应强度 $B$ 的关系见图2-2，不同磁感应强度下的幅值磁导率 $\mid \mu \mid$ 与频率 $f$ 的关系见图2-3，铁芯损耗和幅值磁导率 $\mid \mu \mid$ 与温度的关系见图2-4，铁芯损耗 $P$ 和幅值磁导率 $\mid \mu \mid$ 在 $120^{\circ}C$ 温度下的时效曲线见图2-5。

表21  

<table><tr><td>牌 号</td><td>\( {T}_{\mathrm{x}}/{}^{ \circ  }\mathrm{C} \)</td><td>\( {T}_{\mathrm{c}}/\mathrm{C} \)</td><td>\( \rho /\left( {\mathrm{g}/{\mathrm{{cm}}}^{3}}\right) \)</td><td>\( {\rho }^{\prime }\left( {{\mu \Omega } \cdot  \mathrm{m}}\right) \)</td></tr><tr><td>\( {\left( \mathrm{{FeCo}}\right) }_{68}{\mathrm{\;V}}_{7}{\left( \mathrm{{SiB}}\right) }_{3.} \)</td><td>540</td><td>315</td><td>7.96</td><td>1.20</td></tr><tr><td>\( {\mathrm{{Fe}}}_{7.8}{\mathrm{{Co}}}_{5.8}{\mathrm{{Ni}}}_{3.1}{\mathrm{{Si}}}_{2}{\mathrm{\;B}}_{2.8} \)</td><td>143</td><td>319</td><td>7.9</td><td>1.20</td></tr></table>

续表 2-1  

<table><tr><td>牌 号</td><td>\( {T}_{\mathrm{x}}{}_{\mathrm{t}}\mathrm{C} \)</td></tr><tr><td>(FeNiCo) \( {}_{78}\left( \mathrm{{SiB}}\right) \) ,</td><td>560</td></tr><tr><td>(FeNiCoNb) \( {}_{79}{\left( \mathrm{{SiB}}\right) }_{2} \) ,</td><td>520</td></tr><tr><td>(FeCoCrV) \( {}_{74}{\left( \mathrm{{SiB}}\right) }_{26} \)</td><td>541</td></tr></table>

<table><tr><td>\( {T}_{c}/C \)</td><td>\( \rho /\left( {\mathrm{g}/{\mathrm{{cm}}}^{3}}\right) \)</td><td>\( \rho /\left( {{\mu \Omega } \cdot  \mathrm{m}}\right) \)</td></tr><tr><td>150</td><td>7.8</td><td>&gt;1.20</td></tr><tr><td>360</td><td>7.9</td><td>&gt;1.20</td></tr><tr><td>319</td><td>8.0</td><td>1.20</td></tr></table>

图片摘要：该图片与图2 1 (FeCo)68V2(SiB)30的静态磁滞回线；图2 3 在不同磁感应强度下幅值磁导率 与频率 的关系[1]这部分内容相关。
![](images/dfab383eb39c0a4451d4e7401a9e0bcbcb195d898f261b549ca669a83764f2ee.jpg)  
图2-1 (FeCo)68V2(SiB)30的静态磁滞回线

图片摘要：该图主要展示 2 1 (FeCo)68V2(SiB)30的静态磁滞回线图2 3 在不同磁感应强度下幅值磁导率 与频率 的关系[1] 图。
![](images/0107370c0baf6f4bf1a25036764dddd351c148665e85e7c2a3a8eab259d63f27.jpg)  
图2-3 $(\mathrm{FeCo})_{68}\mathrm{V}_2(\mathrm{SiB})_{30}$ 在不同磁感应强度下幅值磁导率 $|\mu |$ 与频率 $f$ 的关系[1]

图片摘要：该图主要展示 2 3 在不同磁感应强度下幅值磁导率 与频率 的关系[1]。
![](images/66febe947cfd22864b0249a15a6aa4edbb261a19e34de6a82cd54feac56f3935.jpg)  
图2-4 $(\mathrm{FeCo})_{68}\mathrm{V}_2(\mathrm{SiB})_{30}$ 的铁芯损耗 $P$ 和幅值磁导率 $\mid \mu \mid$ 同温度 $\theta$ 的关系

图片摘要：该图主要展示 2 4 的铁芯损耗 和幅值磁导率 同温度 的关系。
![](images/a7d2bae61390121cf4b778b6311e1befccb8aa89db3a27f57daef4d66e73f8ff.jpg)  
图2-2 $(\mathrm{FeCo})_{68}\mathrm{V}_{2}(\mathrm{SiB})_{30}$ 在不同频率下的铁芯损耗 $P$ 与磁感应强度 $B$ 的关系[1]

图片摘要：该图主要展示 2 2 在不同频率下的铁芯损耗 与磁感应强度 的关系[1]。
![](images/bb0a07a9d985905a69a65abd46ee56d81c545850c9a5511f5363a806c94f80e6.jpg)  
图2-5 (FeCo)68V2(SiB)30的铁芯损耗P和幅值磁导率|μ|在120C时随时间的变化[1]

表2-2  

<table><tr><td>牌 号</td><td>\( B_{\mathrm {c}}/\mathrm {T} \)</td><td>\( B_{\mathrm {r}}/\mathrm {t} \)</td><td>\( H_{\mathrm {c}}/(A/m) \)</td><td>\( \mu_{\mathrm {m}}/(H/m) \)</td><td>\( \lambda_{0}/10^{-6} \)</td></tr><tr><td>\( (\mathrm {FeCo})_{88}\mathrm {V}_{2}(\mathrm {SiB})_{79} \)</td><td>0.69</td><td>0.85~: .95</td><td>0.32~1.2</td><td>0.754~2.072</td><td>0.3</td></tr><tr><td>\( Fe_{7.9}Co_{58}Ni_{30}4Si_{6}B_{18} \)</td><td>0.55</td><td>~0.1</td><td>0.48~1.2</td><td>0.5</td><td>~0</td></tr><tr><td>\( (FeNiCo)_{78}(SiB)_{22} \)</td><td>0.6</td><td>-</td><td>0.32~1.2</td><td>0.628</td><td>±0.1</td></tr><tr><td>\( (FeNiCoNb)_{5}(SiB)_{25} \)</td><td>0.70</td><td>-</td><td>0.318</td><td>1.508</td><td>~0</td></tr><tr><td>\( (FeCoCrV)_{74}(SiB)_{26} \)</td><td>0.63</td><td>≥0.45</td><td>0.8</td><td>0.4~0.7</td><td>~0</td></tr></table>

# 3 力学性能

3.1 技术标准规定的性能  
3.2 室温及各种温度下的力学性能  
3.2.1 硬度 $(\mathrm{FeCo})_{65}\mathrm{V}_{2}(\mathrm{SiB})_{30}$ 的硬度HV960。

# 4 组织结构

# 5 工艺性能与要求

5.1 成形性能 由于非晶态合金的硬度高、韧性好，不宜直接冲制成零件。但可直接制成不同宽度的薄带，便于制成环状铁芯。

# 参考文献

1 北京钢铁研究总院．非晶态合金：精非01-86.1986

审校 孙桂琴 王新林 韩劲

# 低剩余磁感应强度、高磁导率非晶态软磁合金

# 1 概述

该类合金的特点是剩余磁感应强度和高频铁芯损耗均很低。其中钴基非晶态合金是由零磁致伸缩型Fe-Co-Si-B系合金添加适当的过渡族金属元素制成的。其剩磁比可小于0.05，高频铁芯损耗极低，在不大于 $1\mu s$ 的窄脉冲下，脉冲磁导率也很高。另外，铁基非晶合金是在FeB系合金中加入其他元素制成的。它的饱和磁感应强度 $(\geqslant 0.135\mathrm{T})$ 较高，剩磁比不大于0.1，铁芯损耗也远低于硅钢。

1.1 材料牌号 见表1-1。  
1.2 相近牌号 见表1-1。  
1.3 材料的技术标准  
1.4 化学成分 见表1-1。

1.5 热处理制度 需进行横向磁场热处理，但 $\mathrm{Fe}_{76}\mathrm{Mo}_3(\mathrm{SiB})_{21}$ 只需进行简易氧化处理。  
1.6 品种规格与供应状况 有环状铁芯和其他形状铁芯，以磁场退火状态或氧化处理状态供应。  
1.7 熔炼与铸造工艺 在氩气保护下，用成分合格的母合金溶液，以单辊离心淬火法或双辊法喷制成各种规格的非晶态合金薄带。  
1.8 应用概况与特殊要求 该类合金适宜做高性能脉冲变压器、单端开关电源变压器和其他电子变压器。其中钴基合金特别适用于高频的窄脉冲、高性能脉冲变压器和高频开关电源；而铁基合金适用于大功率脉冲变压器和单端开关电源变压器。为了得到低的剩余磁感应强度，往往要进行横向磁场热处理。

表1-1  

<table><tr><td>牌 号</td><td>曾用牌号</td><td>相近牌号</td><td>连续工作温度/℃</td></tr><tr><td>(FeCo)73Ta2(SiB)25</td><td>FJ105</td><td rowspan="3">德国 Vitrovac6025F美国 Metglas2605-2A</td><td>≤120</td></tr><tr><td>Fe79B15.5Si3.7C2</td><td>FJ-301H</td><td>≤120</td></tr><tr><td>Fe76Mo3(SiB)21</td><td>FC-36</td><td>≤150</td></tr></table>

# 2 物理及化学性能

2.1 热性能 见表2-1。  
2.2 密度 见表2-1。  
2.3 电性能 见表2-1。  
2.4 磁性能 见表2-2。

$(\mathrm{FeCo})_{73}\mathrm{Ta}_{2}(\mathrm{SiB})_{25}$ 的磁感应增量 $\Delta B$ 和矫顽力 $H_{c}$ 与退火温度 $\theta$ 的关系见图2-1，弹性磁导率 $\mu^{\prime}$ 和铁芯损耗 $P$ 和退火温度 $\theta$ 的关系见图2-2, $1\mu s$ 时的脉冲磁性见图2-3，不同频率下的铁芯损耗 $P$ 与磁感应强度 $B$ 的关系见图2-4，在 $120^{\circ}C$ 时效时幅值磁导率 $|\mu |$ 和铁芯损耗 $P$ 与时效时间的关系见图2-5。

$\mathrm{Fe}_{79}\mathrm{B}_{15.5}\mathrm{Si}_{3.5}\mathrm{C}_2$ 的脉冲磁性见图2-6，电感磁导率 $\mu_{1}$ 同温度的关系见图2-7，在 $120\mathrm{C}$ 时效时电感磁导率与时效时间的关系见图2-8。

表2-1  

<table><tr><td>牌 号</td><td>\( {T}_{\mathrm{x}}/\mathrm{C} \)</td><td>\( {T}_{\mathrm{c}}/\mathrm{C} \)</td><td>\( \rho /\left( {\mathrm{g}/{\mathrm{{cm}}}^{3}}\right) \)</td><td>\( \rho /\left( {{\mu \Omega } \cdot  \mathrm{m}}\right) \)</td></tr><tr><td>\( {\left( \mathrm{{FeCo}}\right) }_{7.8}{\mathrm{{Ta}}}_{2}{\left( \mathrm{{SiB}}\right) }_{25} \)</td><td>553</td><td>390</td><td>8. 25</td><td>1.26</td></tr><tr><td>\( {\mathrm{{Fe}}}_{79}{\mathrm{\;B}}_{{15.4}{\mathrm{{Si}}}_{3.5}{\mathrm{C}}_{2}} \)</td><td>487</td><td>420</td><td>7. 3</td><td>-</td></tr><tr><td>\( {\mathrm{{Fe}}}_{76}{\mathrm{{Mo}}}_{3}{\left( \mathrm{{SiB}}\right) }_{21} \)</td><td>560</td><td>315</td><td>7.36</td><td>1.50</td></tr></table>

表2-2  

<table><tr><td>牌 号</td><td>\( {B}_{\mathrm{s}}/\mathrm{T} \)</td><td>\( {B}_{\mathrm{r}}/{B}_{\mathrm{{in}}} \)</td><td>\( {H}_{\mathrm{c}}/\left( {\mathrm{A}/\mathrm{m}}\right) \)</td><td>\( {\mu }_{1}/\left( {\mu \mathrm{H}/\mathrm{m}}\right) \)</td><td>\( {\lambda }_{0}/{10}^{-6} \)</td></tr><tr><td>\( {\left( \mathrm{{FeCo}}\right) }_{7}{\mathrm{{Ta}}}_{2}{\left( \mathrm{{SiB}}\right) }_{25} \)</td><td>0.75</td><td>0.013</td><td>0.48</td><td>14000</td><td>\( \leq  {0.2} \)</td></tr><tr><td>\( {\mathrm{{Fe}}}_{7}{\mathrm{\;B}}_{15},{\mathrm{{Si}}}_{4},{\mathrm{C}}_{2} \)</td><td>1. 6</td><td>0.1</td><td>6.37</td><td>15000</td><td>30</td></tr><tr><td>\( {\mathrm{{Fe}}}_{7.9}{\mathrm{{Mo}}}_{3}{\left( \mathrm{{SiB}}\right) }_{21} \)</td><td>1.36</td><td>0.1</td><td>0.48</td><td>-</td><td>20</td></tr></table>

图片摘要：该图主要展示 2 2。
![](images/9782b456d05b3c2cf9ca048b59dd3bbdf80dd833482bcd989ee8bac347ec00b1.jpg)  
图2-1（FeCo） $\mathrm{Ta}_{2}(\mathrm{SiB})_{25}$ 的磁感应强度增量 $\Delta B$ 和矫顽力 $H_{c}$ 与退火温度 $\theta$ 的关系

图片摘要：该图主要展示 2 1（FeCo） 的磁感应强度增量 和矫顽力 与退火温度 的关系。
![](images/58a3c88dd4ade8d20d5bcef4269761bffe9e71d59704443f5682d9b77bb59657.jpg)  
图2-2 (FeCo)₃₃Ta₂(SiB)₂₅的弹性磁导率μ²和铁芯损耗P与退火温度θ的关系[1]

图2-3 (FeCo)73Ta2(SiB)2  
图片摘要：该图主要展示 2 3 (FeCo)73Ta2(SiB)2。
![](images/5fecaa0f7f260a3f06829a12a64c2059d33145141cc0c527a29155ba81d46a83.jpg)  
在 $1\mu \mathrm{s}$ 时的脉冲磁性[1]

图片摘要：该图主要展示 2 3 (FeCo)73Ta2(SiB)2。
![](images/11fa470c32a1bd5d1a7a64bc4a048690ef959f6895f87b317f783d619798f598.jpg)  
图2-4 $(\mathrm{FeCo})_{23}\mathrm{Ta}_{2}(\mathrm{SiB})_{25}$ 的铁芯损耗 $P$ 与磁感应强度 $B$ 的关系

图片摘要：该图主要展示 2 4 的铁芯损耗 与磁感应强度 的关系。
![](images/3c3445d834a2016b300e0d742e45c90d37689198d8034fdbdb9b06a83da6e4a8.jpg)  
图2-5 $(\mathrm{FeCo})_{73}\mathrm{Ta}_{2}(\mathrm{SiB})_{25}$ 的铁芯损耗 $P$ 和幅值磁导率 $|\mu |$ 在120C时随时间的变化

图片摘要：该图主要展示 2 5 的铁芯损耗 和幅值磁导率 在120C时随时间的变化。
![](images/52f14788faccfcd6311aa2a7c22392adb5f47b5ee9cf6c4de3a4e65c69fbd03c.jpg)  
图2-6 $\mathrm{Fe}_{79}\mathrm{B}_{15.5}\mathrm{Si}_{3.5}\mathrm{C}_2$   
在 $3\mu \mathrm{s}$ 时的脉冲磁性[1]

图片摘要：该图主要展示 2 6。
![](images/4231623efa4799be8436671d9616a6aa235f34c1923cb56585161924aeb73df8.jpg)  
图2-7 $\mathrm{Fe}_{79}\mathrm{B}_{15.5}\mathrm{Si}_{3.5}\mathrm{C}_2$ 的电感磁导率增量 $\Delta \mu_{1}$ 与温度 $\theta$ 的关系[1]

图片摘要：该图主要展示 2 7 的电感磁导率增量 与温度 的关系[1]。
![](images/4fa0405b11fd21fe2780475459c0a706e1fe8037aa2607a27236311a8a413f48.jpg)  
图2-8 $\mathrm{Fe}_{79}\mathrm{B}_{15.5}\mathrm{Si}_{3.5}\mathrm{C}_2$ 的电感磁导率 $\mu_{\mathrm{L}}$ 在 $120^{\circ}C$ 时效时与时间的关系[1]

# 3 力学性能

3.1 技术标准规定的性能  
3.2 室温及各种温度下的力学性能  
3.2.1 硬度 $(\mathrm{FeCo})_{73}\mathrm{Ta}_{2}(\mathrm{SiB})_{25}$ 的硬度HV950，弹性模量 $E = 216\mathrm{GPa}$ 。

# 4 组织结构

# 5 工艺性能与要求

5.1 成形性能 非晶态合金薄而硬, 如冲制成零件, 则要求模具特别精确。因该非晶态合金能喷制成各种宽度的薄带, 可直接绕制成环状铁芯, E型铁芯和C型铁芯等。

5.2 焊接性能  
5.3 零件热处理工艺  
5.4 表面处理工艺 $\mathrm{Fe}_{76}\mathrm{Mo}_3(\mathrm{SiB})_{21}$ 可进行简单的氧化处理。  
5.5 切削加工与磨削性能 不能进行切削和磨削加工。

# 参考文献

1 北京钢铁研究总院．非晶态合金：精非01-86.1986，10

# 铸造铝镍钴系永磁合金

# 1 概述

铸造铝镍钴系合金，磁性能稳定。综合性能较好，生产使用已有半个多世纪的历史，是航空仪表、电气中用量较多的一种永磁材料，也广泛用于仪器、仪表、计算技术、自动控制、电机工业、广播电视及电声器件等。

该系合金按其组织工艺和合金成分，分为各向同性、热处理各向异性及定向结晶各向异性等三种类型。

# 1.1 材料牌号 见表1-1。

表1-1  

<table><tr><td rowspan="2">名 称</td><td rowspan="2">牌 号</td><td colspan="4">相近牌号</td><td rowspan="2">材料技术标准</td><td rowspan="2">备注</td></tr><tr><td>IEC</td><td>美国</td><td>俄罗斯</td><td>日本</td></tr><tr><td>铝镍9</td><td>LN9</td><td>NNiCo9.3</td><td></td><td>IOH14</td><td>-</td><td rowspan="15">GB/T 4753-1984《铸造铝镍钴永磁(硬磁)合金技术条件》</td><td rowspan="4">等轴晶各向同性</td></tr><tr><td>铝镍10</td><td>LN10</td><td></td><td>AlCo3</td><td></td><td>YCM-4C</td></tr><tr><td>铝镍钴12</td><td>LNG12</td><td>AlNiCo12.4</td><td></td><td></td><td>-</td></tr><tr><td>铝镍钴16</td><td>LNG16</td><td>--</td><td></td><td>IOH1K15</td><td>-</td></tr><tr><td>铝镍钴34</td><td>LNG34</td><td></td><td></td><td>IOH1K18C</td><td>-</td><td rowspan="2">等轴晶各向异性</td></tr><tr><td>铝镍钴37</td><td>LNG37</td><td></td><td>AlNiCo5</td><td>IOH14.1K24</td><td>YCM-18</td></tr><tr><td>铝镍钴40</td><td>LNG40</td><td>--</td><td>-</td><td>-</td><td>-</td><td rowspan="2">半柱晶各向异性</td></tr><tr><td>铝镍钴44</td><td>LNG44</td><td>--</td><td>AlNiCo5</td><td>-</td><td>-</td></tr><tr><td>铝镍钴52</td><td>LNG52</td><td>-</td><td>AlNiCo5LG</td><td>IOH14.1K25A</td><td>YCM-1D</td><td>柱状晶各向异性</td></tr><tr><td>铝镍钴钛28</td><td>LNGT28</td><td>--</td><td>-</td><td>IOH14.1K24T2</td><td>-</td><td rowspan="3">等轴晶各向异性</td></tr><tr><td>铝镍钴钛32</td><td>LNGT32</td><td>--</td><td></td><td>IOH1K34T5</td><td>-</td></tr><tr><td>铝镍钴钛38</td><td>LNGT38</td><td></td><td>AlNiCo8</td><td>IOH1K35T5</td><td>YCM-8B</td></tr><tr><td>铝镍钴钛60</td><td>LNGT60</td><td>AlNiCo60/11</td><td></td><td>IOH14.1K35T6A</td><td>-</td><td rowspan="2">柱状晶各向异性</td></tr><tr><td>铝镍钴钛72</td><td>LNGT72</td><td>-</td><td>AlNiCo9</td><td></td><td>YCM-9B</td></tr><tr><td>铝镍钴钛36J</td><td>LNGT36J</td><td>-</td><td>AlNiCo8IRC</td><td>-</td><td>YCM-8D</td><td>等轴晶各向异性</td></tr></table>

图片摘要：该图主要展示 1 1。
![](images/8904d332dd8f6352e374947cbf1f2ab026ac5a963521039a5f1a2ff769e2964f.jpg)  
注：1

2 牌号中用汉语拼音大写字母表示合金主要元素，数字表示该合金最大磁能积的最小值，末字“J”表示高矫顽力合金。

1.2 相近牌号 见表1-1。  
1.3 材料的技术标准 见表1-1。  
1.4 化学成分 见表1-2。

表12  
%   

<table><tr><td>牌 号</td><td>Al</td><td>Ni</td><td>Co</td><td>Cu</td><td>Ti</td><td>Nb</td><td>Si</td><td>S</td><td>Fe</td></tr><tr><td>LN9</td><td>13.0</td><td>24.0</td><td>-</td><td>3.0</td><td>-</td><td>-</td><td>-</td><td>-</td><td rowspan="11">余量</td></tr><tr><td>LN10</td><td>13.0</td><td>26.0</td><td>-</td><td>3.0</td><td>-</td><td>-</td><td>-</td><td>-</td></tr><tr><td>LNG12</td><td>10.0</td><td>21.0</td><td>12.0</td><td>6.0</td><td>-</td><td>-</td><td>-</td><td>-</td></tr><tr><td>LNG16</td><td>9.5</td><td>20.0</td><td>15.0</td><td>4.0</td><td>0.5</td><td>-</td><td>-</td><td>-</td></tr><tr><td>LNG34</td><td>7.8</td><td>14.7</td><td>19.0</td><td>2.4</td><td>0.3</td><td>-</td><td>0.8</td><td>0.2</td></tr><tr><td>LNG37</td><td>8.0</td><td>14.0</td><td>24.0</td><td>3.0</td><td>-</td><td>-</td><td>-</td><td>-</td></tr><tr><td>LNGT32</td><td>6.8</td><td>14.5</td><td>34.0</td><td>4.0</td><td>5.0</td><td>-</td><td>-</td><td>-</td></tr><tr><td>LNGT38</td><td>6.8</td><td>14.5</td><td>34.0</td><td>4.0</td><td>5.0</td><td>-</td><td>-</td><td>-</td></tr><tr><td>LNGT60</td><td>6.8</td><td>14.5</td><td>34.0</td><td>3.2</td><td>5.0</td><td>-</td><td>-</td><td>-</td></tr><tr><td>LNGT72</td><td>6.8</td><td>14.5</td><td>34.0</td><td>3.2</td><td>5.0</td><td>1.0</td><td>-</td><td>0.2</td></tr><tr><td>LNGT36J</td><td>7.5</td><td>14.0</td><td>38.0</td><td>3.5</td><td>8.0</td><td>-</td><td>-</td><td>0.2</td></tr></table>

# 1.5 热处理制度 见表1-3。

表1-3  

<table><tr><td>牌 号</td><td>热处理制度</td></tr><tr><td>LN9</td><td rowspan="4">随炉升温到1260~1280℃,保温30min左右,再以2~4℃/s速度冷却,并于600~620℃回火4h</td></tr><tr><td>LN10</td></tr><tr><td>LNG12</td></tr><tr><td>LNG16</td></tr><tr><td>LNG34</td><td rowspan="5">预热:950℃保温30min固溶:1280~1300℃保温20min左右,快冷至900℃热磁处理:在磁场中从900℃开始,以0.5~1℃/s速度冷却至600℃后,空冷至室温回火:在630~650℃间进行阶梯回火</td></tr><tr><td>LNG37</td></tr><tr><td>LNG40</td></tr><tr><td>LNG44</td></tr><tr><td>LNG52</td></tr><tr><td>LNGT28</td><td rowspan="5">预热:900℃保温30min固溶:1230~1280℃保温20min左右,快冷至900℃热磁处理:在磁场中从900℃开始,以0.3~0.7℃/s速度冷却至600℃后,空冷至室温回火:在650~550℃间进行阶梯回火</td></tr><tr><td>LNGT32</td></tr><tr><td>LNGT38</td></tr><tr><td>LNGT60</td></tr><tr><td>LNGT72</td></tr><tr><td>LNGT36J</td><td>预热:900℃保温30min固溶:1220~1230℃保温20min左右热磁处理:790~820℃保温10~20min回火:在630~650℃间进行阶梯回火</td></tr></table>

1.6 品种规格与供应状况 一般以磁中性状态供应，根据用户要求也可以充磁状态供应。铸造铝镍钴系磁体的规格、品种较多，有方形、圆柱形、圆环形，还有形状复杂的六极、四极磁体、马蹄形、U形、桥形磁体等。可根据用户要求而定。

磁体尺寸可由数毫米到数百毫米，质量可由数克到数千克。铸造磁体尺寸和形位极限偏差见表1-4。

1.7 熔炼与铸造工艺 铸造铝镍钴等轴晶合金，采用中频感应熔炼，柱状晶采用高频感应熔炼。熔炼时先加入Fe、Ni、Co、Cu元素，待熔化后再依次加入Si、Nb、S、Ti、Al等元素。

用砂型铸造，对于等轴合金也可用壳型铸造，小铸件还可用精密铸造。柱状晶合金的铸型温度应高于 $1400^{\circ}\mathrm{C}$ 。

表1-4  

<table><tr><td rowspan="3">测量面</td><td rowspan="2" colspan="2">基本尺寸</td><td>砂型铸造</td><td>壳模铸造</td><td>精密铸造</td></tr><tr><td colspan="3">极限偏差</td></tr><tr><td colspan="5">mm</td></tr><tr><td rowspan="19">铸造面</td><td>--</td><td>~1</td><td>±0.30</td><td>±0.25</td><td>±0.13</td></tr><tr><td>&gt;4</td><td>&gt;1</td><td>±0.37</td><td>±0.25</td><td>±0.13</td></tr><tr><td>&gt;6</td><td>&gt;3</td><td>±0.45</td><td>±0.25</td><td>±0.13</td></tr><tr><td>&gt;8</td><td>&gt;10</td><td>±0.45</td><td>±0.25</td><td>±0.13</td></tr><tr><td>&gt;10</td><td>&gt;13</td><td>±0.50</td><td>±0.30</td><td>±0.13</td></tr><tr><td>&gt;13</td><td>&gt;15</td><td>±0.50</td><td>±0.30</td><td>±0.13</td></tr><tr><td>&gt;16</td><td>&gt;20</td><td>±0.55</td><td>±0.30</td><td>±0.13</td></tr><tr><td>&gt;20</td><td>&gt;25</td><td>±0.60</td><td>±0.35</td><td>±0.13</td></tr><tr><td>&gt;25</td><td>&gt;30</td><td>±0.65</td><td>±0.45</td><td>±0.25</td></tr><tr><td>&gt;30</td><td>&gt;35</td><td>±0.70</td><td>±0.45</td><td>±0.25</td></tr><tr><td>&gt;35</td><td>&gt;40</td><td>±0.75</td><td>±0.45</td><td>±0.25</td></tr><tr><td>&gt;40</td><td>&gt;45</td><td>±0.80</td><td>±0.45</td><td>±0.25</td></tr><tr><td>&gt;45</td><td>&gt;50</td><td>±0.95</td><td>±0.45</td><td>±0.25</td></tr><tr><td>&gt;50</td><td>&gt;5</td><td>±0.95</td><td>±0.50</td><td>±0.38</td></tr><tr><td>&gt;55</td><td>&gt;60</td><td>±0.95</td><td>±0.60</td><td>±0.38</td></tr><tr><td>&gt;60</td><td>&gt;70</td><td>±0.95</td><td>±0.70</td><td>±0.38</td></tr><tr><td>&gt;70</td><td>&gt;80</td><td>±0.95</td><td>±0.75</td><td>±0.38</td></tr><tr><td>&gt;80</td><td>&gt;90</td><td>±1.10</td><td>±0.75</td><td>±0.51</td></tr><tr><td>&gt;90</td><td>&gt;100</td><td>±1.10</td><td>±0.75</td><td>±0.51</td></tr><tr><td rowspan="2">加工面</td><td colspan="2">任意尺寸平面磨后</td><td>±0.13</td><td>±0.13</td><td>±0.05</td></tr><tr><td colspan="2">外圆或无心磨后d&lt;40</td><td>±0.05</td><td>±0.05</td><td>±0.05</td></tr></table>

1.8 应用概况与特殊要求 铸造铝镍钴系合金应用多年，工艺成熟，对环境稳定性好。该系合金适合做精密磁电式仪表、微电机、磁性支座、传感器、扬声器、微波器件、继电器、指示器等。

为使时间和温度稳定性更好，一般在使用前，常采用交流强制退磁 $10\% \sim 15\%$ ，在使用温度范围内反复多次保温处理或采用温度补偿法，即用热补偿合金做磁分路，使其提高温度稳定性。

最高使用温度不应超过 $550\mathrm{C}$ ，应避免直接受冲击和碰撞，不能与铁磁性物质任意接触。

# 2 物理及化学性能

# 2.1 热性能

2.1.1 熔化温度范围 见表2-1。  
2.1.2 比热容 见表2-1。  
2.1.3 线膨胀系数 见表2-1。

# 2.2 密度 见表2-1。

# 2.3 电性能 见表2-1。

表2-1[1,2]   

<table><tr><td rowspan="2">牌 号</td><td rowspan="2">熔化温度范围/C</td><td rowspan="2">\( c(30\sim 400^{\circ}C)/(\mathrm{J/kg}\cdot\mathrm{C}) \)</td><td colspan="3">\( a_{1}/10^{-6}C^{-1} \)</td><td rowspan="2">\( T_{c}/C \)</td><td rowspan="2">\( \rho/(g/cm^{3}) \)</td><td rowspan="2">\( \rho/(μΩ·m) \)</td></tr><tr><td>20~120°C</td><td>20~220°C</td><td>20~300°C</td></tr><tr><td>LN9</td><td>1560~1580</td><td>-</td><td>--</td><td>-</td><td>-</td><td>757</td><td>6.9</td><td>0.47</td></tr><tr><td>LN10</td><td>1560~1580</td><td>-</td><td>-</td><td>-</td><td>-</td><td>907</td><td>6.9</td><td>0.47</td></tr><tr><td>LNG12</td><td>1580~1620</td><td>460.5</td><td>11.5</td><td>11.5</td><td>11.6</td><td>890</td><td>7.0</td><td>0.47</td></tr><tr><td>LNG16</td><td>1580~1620</td><td>460.5</td><td>11.5</td><td>11.5</td><td>11.6</td><td>890</td><td>7.0</td><td>0.47</td></tr><tr><td>LNG34</td><td>1580~1620</td><td>460.5</td><td>11.5</td><td>11.5</td><td>11.6</td><td>890</td><td>7.3</td><td>0.47</td></tr><tr><td>LNG37</td><td>1580~1620</td><td>460.5</td><td>11.5</td><td>11.5</td><td>11.6</td><td>890</td><td>7.3</td><td>0.47</td></tr><tr><td>LNG40</td><td>1580~1620</td><td>460.5</td><td>11.5</td><td>11.5</td><td>11.6</td><td>890</td><td>7.3</td><td>0.47</td></tr><tr><td>LNG44</td><td>1580~1620</td><td>460.5</td><td>11.5</td><td>11.5</td><td>11.6</td><td>890</td><td>7.3</td><td>0.47</td></tr><tr><td>LNG52</td><td>1580~1620</td><td>460.5</td><td>11.5</td><td>11.5</td><td>11.6</td><td>890</td><td>7.3</td><td>0.47</td></tr><tr><td>LNGT28</td><td>1620~1640</td><td>-</td><td>10.3</td><td>10.7</td><td>11.0</td><td>845</td><td>7.3</td><td>0.62</td></tr><tr><td>LNGT32</td><td>1620~1640</td><td>-</td><td>10.3</td><td>10.7</td><td>11.0</td><td>845</td><td>7.3</td><td>0.62</td></tr><tr><td>LNGT38</td><td>1620~1640</td><td>-</td><td>10.3</td><td>10.7</td><td>11.0</td><td>845</td><td>7.3</td><td>0.62</td></tr><tr><td>LNGT60</td><td>1620~1640</td><td>-</td><td>10.3</td><td>10.7</td><td>11.0</td><td>845</td><td>7.3</td><td>0.62</td></tr><tr><td>LNGT72</td><td>1620~1640</td><td>-</td><td>10.3</td><td>10.7</td><td>11.0</td><td>845</td><td>7.3</td><td>0.62</td></tr><tr><td>LNGT36J</td><td>1620~1640</td><td>-</td><td>10.3</td><td>10.7</td><td>11.0</td><td>845</td><td>7.3</td><td>0.62</td></tr></table>

# 2.4 磁性能

# 2.4.1 居里点 见表2-1。

# 2.4.2 标准中规定的磁性能 见表2-2。

# 2.4.3 典型磁性能 见表2-3。

表2-2  

<table><tr><td rowspan="2">牌 号</td><td>\( {\left( B \cdot  H\right) }_{\max }/\left( {\mathrm{{kJ}}/{\mathrm{m}}^{3}}\right) \)</td><td>\( {B}_{\mathrm{c}}/T \)</td><td>\( {H}_{\mathrm{{eB}}}/\left( {\mathrm{{kA}}/\mathrm{m}}\right) \)</td><td>\( {H}_{\mathrm{{cf}}}/\left( {\mathrm{{kA}}/\mathrm{m}}\right) \)</td><td rowspan="2">\( {\mu }_{\text{rec }}/\left( {\mathrm{H}/\mathrm{m}}\right) \)</td></tr><tr><td colspan="4">最小值</td></tr><tr><td>LN9</td><td>9.0</td><td>0.68</td><td>30</td><td>32</td><td>6.0~7.0</td></tr><tr><td>LN10</td><td>9.6</td><td>0.60</td><td>40</td><td>43</td><td>4.5~5.5</td></tr><tr><td>LNG12</td><td>12.0</td><td>0.70</td><td>40</td><td>43</td><td>6.0~7.0</td></tr><tr><td>LNG16</td><td>16.0</td><td>0.78</td><td>52</td><td>54</td><td>5.0~6.0</td></tr><tr><td>LNG34</td><td>34.0</td><td>1.20</td><td>44</td><td>45</td><td>4.0~5.0</td></tr><tr><td>LNG37</td><td>37.0</td><td>1.20</td><td>48</td><td>49</td><td>3.0~4.5</td></tr><tr><td>LNG40</td><td>40.0</td><td>1.25</td><td>48</td><td>49</td><td>2.5~4.0</td></tr><tr><td>LNG44</td><td>44.0</td><td>1.25</td><td>52</td><td>53</td><td>2.5~4.0</td></tr><tr><td>LNG52</td><td>52.0</td><td>1.30</td><td>56</td><td>57</td><td>1.5~3.0</td></tr><tr><td>LNGT28</td><td>28.0</td><td>1.00</td><td>58</td><td>59</td><td>3.5~5.5</td></tr></table>

续表 2-2  

<table><tr><td rowspan="2">牌号</td><td>(B·H)max(kJ/m2)</td><td>B1-T</td><td>He8/(kA/m)</td><td>H1/(kA/m)</td><td rowspan="2">μrec/(H/m)</td></tr><tr><td colspan="4">最小值</td></tr><tr><td>LNGT32</td><td>32.0</td><td>0.8</td><td>100</td><td>102</td><td>2.0~3.0</td></tr><tr><td>LNGT38</td><td>38.0</td><td>0.8</td><td>110</td><td>112</td><td>1.5~2.5</td></tr><tr><td>LNGT60</td><td>60.0</td><td>0.9</td><td>110</td><td>112</td><td>1.5~2.5</td></tr><tr><td>LNGT72</td><td>72.0</td><td>1.05</td><td>112</td><td>114</td><td>1.5~2.5</td></tr><tr><td>LNGT36J</td><td>36.0</td><td>1.70</td><td>140</td><td>148</td><td>1.5~2.5</td></tr></table>

表2-3
