Repository: C-zj02/CFD-claw

<div align="center">

**English** | [中文](#中文版) | [Français](README_FR.md) | [Русский](README_RU.md) | [हिन्दी](README_HI.md) | [العربية](README_AR.md) | [Português](README_PT.md)

# 🚀 Claude Code Python

**A Complete Python Reimplementation Based on Real Claude Code Source**

*From TypeScript Source → Rebuilt in Python with ❤️*

***
**🔥 Active Development • New Features Weekly 🔥**

</div>

***

## 🎯 What is This?

**Clawd Code** is a **complete Python rewrite** of Claude Code, based on the **real TypeScript source code**.

File: RAG-data/中国航空材料手册(第2版) 第5卷 粉末冶金材料 精密合金与功能材料401-600.pdf-eb2a6cef-96b4-4080-a7ac-771db02039c7.md (part 2 of 11)
表2-2[1.2.5.6]  
<table><tr><td>δ</td><td>厚度允差</td><td>b</td><td>宽度允差</td><td>δ</td><td>厚度允差</td><td>b</td><td>宽度允差</td></tr><tr><td>0.100</td><td></td><td></td><td></td><td>0.400</td><td></td><td></td><td></td></tr><tr><td>0.112</td><td>±0.010</td><td></td><td></td><td>0.450</td><td>±0.020</td><td></td><td></td></tr><tr><td>0.125</td><td></td><td></td><td></td><td>0.500</td><td></td><td></td><td></td></tr><tr><td>0.140</td><td></td><td></td><td></td><td>0.560</td><td>+0.020</td><td></td><td></td></tr><tr><td>0.160</td><td></td><td></td><td></td><td>0.630</td><td>-0.030</td><td>50</td><td>宽度50、75为±1</td></tr><tr><td></td><td></td><td>50</td><td>宽度50、75为±1</td><td></td><td></td><td></td><td></td></tr><tr><td>0.180</td><td></td><td>75</td><td>宽度100、125、1.1、175为±1.5</td><td>0.800</td><td>0.030</td><td>100</td><td>宽度100、125、150、175为±1.5</td></tr><tr><td>0.200</td><td></td><td>100</td><td></td><td>0.900</td><td></td><td>125</td><td></td></tr><tr><td>0.224</td><td></td><td></td><td></td><td>1.000</td><td>±0.040</td><td></td><td></td></tr><tr><td>0.250</td><td>+0.010</td><td></td><td></td><td>1.120</td><td></td><td></td><td></td></tr><tr><td>0.280</td><td>-0.020</td><td></td><td></td><td>1.250</td><td></td><td></td><td></td></tr><tr><td>0.315</td><td></td><td></td><td></td><td>1.400</td><td>±0.050</td><td></td><td></td></tr><tr><td>0.335</td><td></td><td></td><td></td><td>1.600</td><td></td><td></td><td></td></tr><tr><td></td><td></td><td></td><td></td><td>1.800</td><td>±0.060</td><td></td><td></td></tr><tr><td></td><td></td><td></td><td></td><td>2.000</td><td></td><td></td><td></td></tr></table>

表1-4  

<table><tr><td rowspan="4" colspan="2">δ/mm厚度允差/mm</td><td colspan="9">带材的有效截面积/mm2</td></tr><tr><td colspan="9">(b及宽度允差)/mm</td></tr><tr><td>6.3</td><td>8.0</td><td>10.0</td><td>12.5</td><td>16.0</td><td>20.0</td><td>25.0</td><td>31.5</td><td>40.0</td></tr><tr><td>±0.3</td><td>±0.3</td><td>±0.3</td><td>±0.4</td><td>±0.4</td><td>±0.5</td><td>±0.5</td><td>±0.6</td><td>±0.7</td></tr><tr><td>0.180</td><td rowspan="3">±0.010</td><td>1.066</td><td></td><td></td><td></td><td></td><td></td><td></td><td></td><td></td></tr><tr><td>0.200</td><td>1.184</td><td></td><td></td><td></td><td></td><td></td><td></td><td></td><td></td></tr><tr><td>0.224</td><td>1.327</td><td>1.684</td><td></td><td></td><td></td><td></td><td></td><td></td><td></td></tr><tr><td>0.250</td><td rowspan="2">+0.010</td><td>1.481</td><td>1.880</td><td>2.450</td><td></td><td></td><td></td><td></td><td></td><td></td></tr><tr><td>0.280</td><td>1.658</td><td>2.106</td><td>2.744</td><td></td><td></td><td></td><td></td><td></td><td></td></tr><tr><td>0.315</td><td rowspan="2">-0.020</td><td>1.865</td><td>2.369</td><td>3.087</td><td>3.859</td><td></td><td></td><td></td><td></td><td></td></tr><tr><td>0.355</td><td>2.102</td><td>2.670</td><td>3.479</td><td>4.349</td><td></td><td></td><td></td><td></td><td></td></tr><tr><td>0.400</td><td rowspan="3">±0.020</td><td>2.369</td><td>3.008</td><td>3.920</td><td>4.900</td><td>6.272</td><td></td><td></td><td></td><td></td></tr><tr><td>0.450</td><td>2.665</td><td>3.384</td><td>4.410</td><td>5.513</td><td>7.056</td><td>8.820</td><td>11.03</td><td></td><td></td></tr><tr><td>0.500</td><td>2.961</td><td>3.760</td><td>4.900</td><td>6.125</td><td>7.840</td><td>9.800</td><td>12.25</td><td></td><td></td></tr><tr><td>0.560</td><td>+0.020</td><td>3.316</td><td>4.211</td><td>5.488</td><td>6.860</td><td>8.781</td><td>10.98</td><td>13.72</td><td></td><td></td></tr><tr><td>0.630</td><td rowspan="2">-0.030</td><td>3.731</td><td>4.738</td><td>6.174</td><td>7.717</td><td>9.878</td><td>12.35</td><td>15.43</td><td></td><td></td></tr><tr><td>0.710</td><td>4.205</td><td>5.339</td><td>6.958</td><td>8.698</td><td>11.13</td><td>13.92</td><td>17.40</td><td></td><td></td></tr><tr><td>0.800</td><td rowspan="2">±0.030</td><td>4.738</td><td>6.016</td><td>7.840</td><td>9.800</td><td>12.54</td><td>15.68</td><td>19.60</td><td>24.70</td><td></td></tr><tr><td>0.900</td><td>5.330</td><td>6.768</td><td>8.820</td><td>11.03</td><td>14.11</td><td>17.64</td><td>22.05</td><td>27.78</td><td></td></tr><tr><td>1.000</td><td rowspan="3">±0.040</td><td>5.922</td><td>7.520</td><td>9.800</td><td>12.25</td><td>15.68</td><td>19.60</td><td>24.50</td><td>30.87</td><td>39.20</td></tr><tr><td>1.120</td><td>6.633</td><td>8.422</td><td>10.98</td><td>13.72</td><td>17.56</td><td>21.95</td><td>27.44</td><td>34.57</td><td>43.90</td></tr><tr><td>1.250</td><td>7.403</td><td>9.400</td><td>12.25</td><td>15.31</td><td>19.60</td><td>24.50</td><td>30.63</td><td>38.59</td><td>49.00</td></tr><tr><td>1.400</td><td rowspan="2">±0.050</td><td>8.291</td><td>10.53</td><td>13.72</td><td>17.15</td><td>21.95</td><td>27.44</td><td>34.30</td><td>43.22</td><td>54.88</td></tr><tr><td>1.600</td><td>9.475</td><td>12.03</td><td>15.68</td><td>19.60</td><td>25.09</td><td>31.36</td><td>39.20</td><td>49.39</td><td>62.72</td></tr><tr><td>1.800</td><td rowspan="2">±0.060</td><td>10.66</td><td>13.54</td><td>17.64</td><td>22.05</td><td>28.22</td><td>35.28</td><td>44.10</td><td>55.57</td><td>70.56</td></tr><tr><td>2.000</td><td>11.84</td><td>15.04</td><td>19.60</td><td>24.50</td><td>31.36</td><td>39.20</td><td>49.00</td><td>61.74</td><td>78.40</td></tr></table>

注：1 带材按不切边计算有效截面积。  
2 带材的有效截面积是把宽度与厚度之积乘以如下的系数求得：

宽度大于或等于 $10\mathrm{mm}$ ，乘 0.98；宽度小于 $0\mathrm{mm}$ ，乘 0.94。

表15  

<table><tr><td rowspan="2">δ/mm</td><td colspan="9">门米电阻标称值/(Ω/m)</td></tr><tr><td>6.3</td><td>8.0</td><td>10.0</td><td>12.5</td><td>16.0</td><td>20.0</td><td>25.0</td><td>31.5</td><td>40.0</td></tr><tr><td>0.18</td><td>0.450</td><td></td><td></td><td></td><td></td><td></td><td></td><td></td><td></td></tr><tr><td>0.200</td><td>0.405</td><td></td><td></td><td></td><td></td><td></td><td></td><td></td><td></td></tr><tr><td>0.224</td><td>0.362</td><td>0.285</td><td></td><td></td><td></td><td></td><td></td><td></td><td></td></tr><tr><td>0.250</td><td>0.324</td><td>0.255</td><td>0.196</td><td></td><td></td><td></td><td></td><td></td><td></td></tr><tr><td>0.280</td><td>0.289</td><td>0.228</td><td>0.175</td><td></td><td></td><td></td><td></td><td></td><td></td></tr><tr><td>0.315</td><td>0.257</td><td>0.203</td><td>0.155</td><td>0.21</td><td></td><td></td><td></td><td></td><td></td></tr><tr><td>0.355</td><td>0.228</td><td>0.180</td><td>0.138</td><td>0.110</td><td></td><td></td><td></td><td></td><td></td></tr><tr><td>0.400</td><td>0.203</td><td>0.160</td><td>0.122</td><td>0.980</td><td>0.0765</td><td></td><td></td><td></td><td></td></tr><tr><td>0.450</td><td>0.180</td><td>0.142</td><td>0.109</td><td>0.871</td><td>0.0680</td><td>0.0544</td><td>0.0435</td><td></td><td></td></tr><tr><td>0.500</td><td>0.162</td><td>0.128</td><td>0.0980</td><td>0.784</td><td>0.0612</td><td>0.0490</td><td>0.0392</td><td></td><td></td></tr><tr><td>0.560</td><td>0.145</td><td>0.114</td><td>0.0875</td><td>0.0700</td><td>0.0547</td><td>0.0437</td><td>0.0350</td><td></td><td></td></tr><tr><td>0.630</td><td>0.129</td><td>0.101</td><td>0.0777</td><td>0.622</td><td>0.0486</td><td>0.0389</td><td>0.0311</td><td></td><td></td></tr><tr><td>0.710</td><td>0.114</td><td>0.0899</td><td>0.0690</td><td>0.552</td><td>0.0431</td><td>0.0345</td><td>0.0276</td><td></td><td></td></tr><tr><td>0.800</td><td>0.101</td><td>0.0798</td><td>0.0612</td><td>0.490</td><td>0.0383</td><td>0.0306</td><td>0.0245</td><td>0.0194</td><td></td></tr><tr><td>0.900</td><td>0.0901</td><td>0.0709</td><td>0.0544</td><td>0.135</td><td>0.0340</td><td>0.0272</td><td>0.0218</td><td>0.0173</td><td></td></tr><tr><td>1.000</td><td>0.0811</td><td>0.0638</td><td>0.0490</td><td>0.392</td><td>0.0306</td><td>0.0245</td><td>0.0196</td><td>0.0155</td><td>0.0122</td></tr><tr><td>1.120</td><td>0.0724</td><td>0.0570</td><td>0.0437</td><td>0.0350</td><td>0.0273</td><td>0.0219</td><td>0.0175</td><td>0.0139</td><td>0.0109</td></tr><tr><td>1.250</td><td>0.0648</td><td>0.0511</td><td>0.0392</td><td>0.0313</td><td>0.0245</td><td>0.0196</td><td>0.0157</td><td>0.0124</td><td>0.00980</td></tr><tr><td>1.400</td><td>0.0579</td><td>0.0456</td><td>0.0350</td><td>0.0280</td><td>0.0219</td><td>0.0175</td><td>0.0140</td><td>0.0111</td><td>0.00875</td></tr><tr><td>1.600</td><td>0.0507</td><td>0.0399</td><td>0.0306</td><td>0.9245</td><td>0.0191</td><td>0.0153</td><td>0.0122</td><td>0.00972</td><td>0.00765</td></tr><tr><td>1.800</td><td>0.0450</td><td>0.0355</td><td>0.0272</td><td>0.0218</td><td>0.0170</td><td>0.0136</td><td>0.0109</td><td>0.00864</td><td>0.00680</td></tr><tr><td>2.000</td><td>0.0405</td><td>0.0319</td><td>0.0245</td><td>0.0196</td><td>0.0153</td><td>0.0122</td><td>0.0098</td><td>0.00777</td><td>0.00612</td></tr></table>

表1-6  

<table><tr><td rowspan="3">δ/mm</td><td colspan="9">每米标称质量/(g/m)</td></tr><tr><td colspan="9">b/mm</td></tr><tr><td>6.3</td><td>8.0</td><td>10.0</td><td>2.5</td><td>16.0</td><td>20.0</td><td>25.0</td><td>31.5</td><td>40.0</td></tr><tr><td>0.18</td><td>9.5</td><td></td><td></td><td></td><td></td><td></td><td></td><td></td><td></td></tr><tr><td>0.200</td><td>10.5</td><td></td><td></td><td></td><td></td><td></td><td></td><td></td><td></td></tr><tr><td>0.224</td><td>11.8</td><td>15.0</td><td></td><td>-</td><td>-</td><td>-</td><td>-</td><td></td><td></td></tr><tr><td>0.250</td><td>13.1</td><td>16.7</td><td>21.8</td><td></td><td></td><td></td><td></td><td></td><td></td></tr><tr><td>0.280</td><td>14.7</td><td>18.7</td><td>24.4</td><td></td><td></td><td></td><td></td><td></td><td></td></tr><tr><td>0.315</td><td>16.6</td><td>21.0</td><td>27.4</td><td>31.3</td><td></td><td></td><td></td><td></td><td></td></tr><tr><td>0.355</td><td>18.7</td><td>23.7</td><td>30.9</td><td>38.6</td><td></td><td></td><td></td><td></td><td></td></tr><tr><td>0.400</td><td>21.0</td><td>26.7</td><td>34.8</td><td>43.5</td><td>55.7</td><td></td><td></td><td></td><td></td></tr><tr><td>0.450</td><td>23.7</td><td>30.0</td><td>39.2</td><td>49.0</td><td>62.7</td><td>78.3</td><td>97.9</td><td></td><td></td></tr><tr><td>0.500</td><td>26.3</td><td>33.4</td><td>43.5</td><td>54.4</td><td>69.6</td><td>87.0</td><td>109</td><td></td><td></td></tr></table>

实表1-6   

<table><tr><td rowspan="2">δ/mm</td><td colspan="9">每米标称质量/(g/m)</td></tr><tr><td colspan="9">b/mm</td></tr><tr><td></td><td>6.3</td><td>8.0</td><td>10.0</td><td>12.5</td><td>16.0</td><td>20.0</td><td>25.0</td><td>31.5</td><td>40.0</td></tr><tr><td>0.560</td><td>29.4</td><td>37.4</td><td>48.7</td><td>60.9</td><td>78.0</td><td>97.5</td><td>122</td><td></td><td></td></tr><tr><td>0.630</td><td>33.1</td><td>42.1</td><td>51.8</td><td>68.5</td><td>87.7</td><td>110.0</td><td>137</td><td></td><td></td></tr><tr><td>0.710</td><td>37.3</td><td>47.4</td><td>61.8</td><td>77.2</td><td>98.9</td><td>124.0</td><td>154</td><td></td><td></td></tr><tr><td>0.800</td><td>42.1</td><td>53.4</td><td>69.6</td><td>87.0</td><td>111.0</td><td>139.0</td><td>174</td><td>219</td><td></td></tr><tr><td>0.900</td><td>47.3</td><td>60.1</td><td>78.3</td><td>97.9</td><td>125.0</td><td>157.0</td><td>196</td><td>247</td><td></td></tr><tr><td>1.000</td><td>52.6</td><td>66.8</td><td>87.0</td><td>109.0</td><td>139.0</td><td>174.0</td><td>218</td><td>274</td><td>348</td></tr><tr><td>1.120</td><td>58.9</td><td>74.8</td><td>97.5</td><td>122.0</td><td>156.0</td><td>195.0</td><td>244</td><td>307</td><td>390</td></tr><tr><td>1.200</td><td>63.1</td><td>80.1</td><td>104.0</td><td>131.0</td><td>167.0</td><td>209.0</td><td>261</td><td>329</td><td>418</td></tr><tr><td>1.250</td><td>65.7</td><td>83.5</td><td>109.0</td><td>137.0</td><td>174.0</td><td>218.0</td><td>272</td><td>343</td><td>435</td></tr><tr><td>1.400</td><td>73.6</td><td>93.5</td><td>122.0</td><td>151.0</td><td>195.0</td><td>244.0</td><td>305</td><td>384</td><td>487</td></tr><tr><td>1.500</td><td>78.9</td><td>100.2</td><td>131.0</td><td>167.0</td><td>209.0</td><td>261.0</td><td>326</td><td>411</td><td>522</td></tr><tr><td>1.600</td><td>84.1</td><td>107.0</td><td>139.0</td><td>177.0</td><td>223.0</td><td>278.0</td><td>348</td><td>439</td><td>557</td></tr><tr><td>1.800</td><td>94.7</td><td>120.0</td><td>157.0</td><td>197.0</td><td>251.0</td><td>313.0</td><td>392</td><td>493</td><td>627</td></tr><tr><td>2.000</td><td>105</td><td>134.0</td><td>174.0</td><td>218.0</td><td>278.0</td><td>348.0</td><td>435</td><td>548</td><td>696</td></tr></table>

1.7 熔炼与铸造工艺 可用中频感应炉熔炼，电渣炉重熔。

1.8 应用概况与特殊要求 康铜是通用的典型精密电阻合金之一。主要用于交流下的各种精密电阻元件。裸线可用于 $500\mathrm{C}$ 以下，但表面包漆后，最高使用温度应取决于漆膜的耐热性。该合金在空气中加热氧化后，表面形成一种附着力强的氧化膜，可起绝缘作用。

# 2 物理及化学性能

# 2.1 热性能

2.1.1 熔化温度范围 1270[2]   
2.1.2 热导率 $\lambda = 22.9\mathrm{W / (m}\cdot \mathrm{C)}^{[2]}$   
2.1.3 比热容 $c = 393\mathrm{J} / (\mathrm{g}\cdot \mathrm{C})^{[2]}$   
2.1.4 线膨胀系数 $\alpha_{1} = 15\times 10^{-6}\mathrm{C}^{-1[2]}$   
2.2 密度 $\rho = 8.88\mathrm{g / cm}^{3[2]}$   
2.3 电性能  
2.3.1 电阻率 软态电阻率 $\rho = 0.44 \sim 0.55 \mu \Omega \cdot \mathrm{m}$ ，硬态电阻率 $\rho = 0.46 \sim 0.50 \mu \Omega \cdot \mathrm{m}^{[1]}$ 。  
2.3.2 电阻温度系数 $\alpha_{\mathrm{R}}(20\sim 50\mathrm{C}) = (-40\sim +40)\times 10^{-6}\mathrm{C}^{-1[2]}$   
2.3.3 对铜平均热电动势率 $\overline{E}_{\mathrm{Cu}}(0\sim 10^{\circ}\mathrm{C}) = 40\sim 45\mu \mathrm{V} / \mathrm{C}^{[3,4]}$

# 3 力学性能

# 3.1 技术标准规定的性能

# 3.2 室温及各种温度下的力学性能

# 3.2.1 硬度

3.2.2 拉伸性能 见表3-1。

表3-1.2  

<table><tr><td>性能</td><td>硬态</td><td>软态</td><td>性能</td><td>硬态</td><td>软态</td></tr><tr><td>σb/MPa</td><td>≥637</td><td>392~588</td><td>d&gt;0.110~0.500mm</td><td></td><td>≥12</td></tr><tr><td>δ/%</td><td></td><td></td><td>d&gt;0.500mm</td><td></td><td>≥15</td></tr><tr><td>线材:</td><td>-</td><td></td><td>片、带材:</td><td></td><td></td></tr><tr><td>d≤0.05mm</td><td></td><td>≥i</td><td>δ&gt;0.5mm</td><td></td><td>≥15</td></tr><tr><td>d&gt;0.05~0.100mm</td><td></td><td>≥ii</td><td></td><td></td><td></td></tr></table>

3.3 持久和蠕变性能  
3.4 疲劳性能  
3.5 弹性性能  
3.5.1 应变灵敏系数 $K = 2.0, K$ 值与温度呈线性变化[4,4]。

# 4 组织结构

4.1 相变温度  
4.2 时间-温度组织转变曲线  
4.3 合金组织结构 单相 $\gamma$ 均匀固溶体。

# 5 工艺性能与要求

5.1 成形性能  
5.2 焊接性能 焊接性能良好，可用点焊与钎焊。  
5.3 零件热处理工艺  
5.4 表面处理工艺  
5.5 切削加工与磨削性能  
5.6 漆包性能 合金漆包性能良好，漆包圆线各项性能及要求与锰铜型精密电阻合金相同。

# 参考文献

1 重庆仪表材料研究所. 研究、生产数据: 精阻 05-85, 86. 1986  
2上海合金厂.研究、生产数据及产品目录：精阻07-86,86.1986  
3 白全智.高、中温廉金属应变电阻合金现状.仪表材料，1978(1)： $17\sim 28$   
4 上海电器科学研究所. 电机工程手册(试用本). 北京: 机械工业出版社, 1978. $10 \sim 14$

编写 白全智

审校 张平 赵新清

# 镍铬系电阻合金

# 1 概述

该类合金为镍铬基电阻合金，相应合金牌号有6J10、6J15、6J20等合金。其合金均具有较高的电阻率和高温强度，良好的抗氧化性能及焊接性能，塑性较好，可制成直径为 $0.009\mathrm{mm}$ 的微细丝。主要用于制作对电阻温度系数、对铜热电动势率等要求不太高的普通型电阻元件及特殊用途的元件。

1.1 材料牌号 见表1-1。  
1.2 相近牌号 见表1-1。  
1.3 材料的技术标准 YB/T5259—1993《镍铬电阻合金丝》。  
1.4 化学成分 见表1-1。

%

表1-1  

<table><tr><td rowspan="2">合金牌号</td><td rowspan="2">相近牌号</td><td>C</td><td>P</td><td>S</td><td>Mn</td><td>Al</td></tr><tr><td colspan="5">≤</td></tr><tr><td>6J10</td><td>GCR69(日本)</td><td>0.05</td><td>0.01</td><td>0.01</td><td>0.3</td><td>-</td></tr><tr><td>6J15</td><td>X15H60-B11(俄罗斯)GNC112(日本)</td><td>0.05</td><td>0.03</td><td>0.02</td><td>1.5</td><td>0.3</td></tr><tr><td>6J20</td><td>X20H80-B11(俄罗斯)GNC108(日本)</td><td>0.05</td><td>0.01</td><td>0.01</td><td>0.7</td><td>0.3</td></tr><tr><td rowspan="2">合金牌号</td><td rowspan="2">相近牌号</td><td>Cr</td><td>Fe</td><td>Si</td><td>Cu</td><td>Ni</td></tr><tr><td colspan="5">≤</td></tr><tr><td>6J10</td><td>GCR69(日本)</td><td>9.0~10.0</td><td>≤0.4</td><td>≤0.2</td><td>≤0.2</td><td>Ni+Co余量</td></tr><tr><td>6J15</td><td>X15H60-B11(俄罗斯)GNC112(日本)</td><td>15.0~18.0</td><td>余量</td><td>0.4~1.3</td><td>-</td><td>55.0~61.0</td></tr><tr><td>6J20</td><td>X20H20-B11(俄罗斯)GNC108(日本)</td><td>20.0~23.0</td><td>&lt;1.5</td><td>0.04~1.3</td><td>-</td><td>余量</td></tr></table>

1.5 热处理制度 合金于 $950\sim 1050^{\circ}C$ 范围内进行光亮固溶处理。

1.6 品种规格与供应状态 6J10合金丝以硬态供应。6J15、6J20合金丝以软态供应。6J10合金丝公称直径及每米电阻值见表1-2。6J15、6J20合金丝的直径、直径允许偏差、每米电阻值、每米电阻允许偏差及每米质量等见表1-3。

表1-2[1]  

<table><tr><td>公称直径d/mm</td><td>每米电阻上限值/(Ω/m)</td><td>每米电阻公称值/(Ω/m)</td><td>每米电阻下限值/(Ω/m)</td></tr><tr><td>0.009</td><td>8500</td><td>7940</td><td>7000</td></tr><tr><td>0.010</td><td>7400</td><td>6800</td><td>6200</td></tr><tr><td>0.030</td><td>950</td><td>850</td><td>750</td></tr><tr><td>0.045</td><td>440</td><td>400</td><td>360</td></tr></table>

表1-3  

<table><tr><td rowspan="2">d/mm</td><td rowspan="2">直径允许偏差(参考值)/mm</td><td rowspan="2">每米电阻允许偏差/%</td><td colspan="3">6J20</td><td colspan="3">6J15</td></tr><tr><td>每米电阻值(Ω/m)</td><td>每米质量/(g/m)</td><td>每克长度/(m/g)</td><td>每米电阻值/(\( \Omega/\mathrm{m} \))</td><td>每米质量/(g/m)</td><td>每克长度/(m/g)</td></tr><tr><td>0.009</td><td rowspan="6">±0.001</td><td rowspan="11">±15</td><td>14600</td><td>0.0005280</td><td>1894</td><td></td><td></td><td></td></tr><tr><td>0.010</td><td>11800</td><td>0.0006519</td><td>1534</td><td></td><td></td><td></td></tr><tr><td>0.011</td><td>10300</td><td>0.0007888</td><td>1268</td><td></td><td></td><td></td></tr><tr><td>0.012</td><td>8660</td><td>0.0009388</td><td>1065</td><td></td><td></td><td></td></tr><tr><td>0.014</td><td>6630</td><td>0.001278</td><td>783</td><td></td><td></td><td></td></tr><tr><td>0.015</td><td>5780</td><td>0.001467</td><td>682</td><td></td><td></td><td></td></tr><tr><td>0.016</td><td rowspan="10">±0.002</td><td>5080</td><td>0.001669</td><td>599</td><td></td><td></td><td></td></tr><tr><td>0.018</td><td>4010</td><td>0.002112</td><td>473</td><td></td><td></td><td></td></tr><tr><td>0.020</td><td>3340</td><td>0.002608</td><td>384</td><td></td><td></td><td></td></tr><tr><td>0.022</td><td>2770</td><td>0.003155</td><td>317</td><td></td><td></td><td></td></tr><tr><td>0.025</td><td rowspan="2">2140</td><td rowspan="2">0.004074</td><td rowspan="2">245</td><td rowspan="2"></td><td rowspan="2"></td><td rowspan="2"></td></tr><tr><td>0.028</td><td rowspan="8">±12</td></tr><tr><td>0.030</td><td>1700</td><td>0.005111</td><td>196</td><td></td><td></td><td></td></tr><tr><td>0.032</td><td>1490</td><td>0.005867</td><td>170</td><td></td><td></td><td></td></tr><tr><td>0.032</td><td>1310</td><td>0.006675</td><td>150</td><td></td><td></td><td></td></tr><tr><td>0.035</td><td>1090</td><td>0.007986</td><td>125</td><td></td><td></td><td></td></tr><tr><td>0.040</td><td rowspan="7">±0.003</td><td>835</td><td>0.01043</td><td>95.9</td><td></td><td></td><td></td></tr><tr><td>0.045</td><td>660</td><td>0.01320</td><td>75.8</td><td></td><td></td><td></td></tr><tr><td>0.050</td><td rowspan="2">535</td><td>0.01630</td><td>61.4</td><td></td><td></td><td></td></tr><tr><td>0.055</td><td rowspan="4">±8</td><td>0.01972</td><td>50.7</td><td></td><td></td><td></td></tr><tr><td>0.060</td><td>442</td><td>0.02347</td><td>42.6</td><td></td><td></td><td></td></tr><tr><td>0.070</td><td>273</td><td>0.03194</td><td>31.3</td><td></td><td></td><td></td></tr><tr><td>0.080</td><td>209</td><td>0.04172</td><td>24.0</td><td></td><td></td><td></td></tr><tr><td>0.090</td><td rowspan="3">±0.004</td><td rowspan="9">±6</td><td>165</td><td>0.05280</td><td>18.9</td><td></td><td></td><td></td></tr><tr><td>0.100</td><td>134</td><td>0.06519</td><td>15.3</td><td>138</td><td>0.06440</td><td>15.5</td></tr><tr><td>0.110</td><td>111</td><td>0.07888</td><td>12.7</td><td>114</td><td>0.07793</td><td>12.8</td></tr><tr><td>0.120</td><td rowspan="9">±0.005</td><td>93.0</td><td>0.09387</td><td>10.7</td><td>95.5</td><td>0.09274</td><td>10.8</td></tr><tr><td>0.130</td><td>80.6</td><td>0.1102</td><td>9.08</td><td>81.5</td><td>0.1088</td><td>9.19</td></tr><tr><td>0.140</td><td>69.5</td><td>0.1278</td><td>7.83</td><td>72.7</td><td>0.1262</td><td>7.92</td></tr><tr><td>0.150</td><td>60.5</td><td>0.1467</td><td>6.82</td><td>61.0</td><td>0.1449</td><td>6.90</td></tr><tr><td>0.160</td><td>53.2</td><td>0.1669</td><td>5.99</td><td>53.7</td><td>0.1649</td><td>6.07</td></tr><tr><td>0.170</td><td>47.2</td><td>0.1884</td><td>5.31</td><td>47.5</td><td>0.1861</td><td>5.37</td></tr><tr><td>0.180</td><td rowspan="13">±5</td><td>42.0</td><td>0.2112</td><td>4.73</td><td>42.5</td><td>0.2087</td><td>4.79</td></tr><tr><td>0.190</td><td>37.8</td><td>0.2353</td><td>4.25</td><td>38.2</td><td>0.2325</td><td>4.30</td></tr><tr><td>0.200</td><td>34.0</td><td>0.2608</td><td>3.84</td><td>34.4</td><td>0.2576</td><td>3.88</td></tr><tr><td>0.220</td><td rowspan="5">±0.008</td><td>28.6</td><td>0.3155</td><td>3.17</td><td>29.1</td><td>0.3117</td><td>3.21</td></tr><tr><td>0.230</td><td>26.2</td><td>0.3448</td><td>2.90</td><td>26.6</td><td>0.3407</td><td>2.94</td></tr><tr><td>0.250</td><td>22.2</td><td>0.4074</td><td>2.45</td><td>22.6</td><td>0.4025</td><td>2.48</td></tr><tr><td>0.280</td><td>17.7</td><td>0.5111</td><td>1.96</td><td>18.1</td><td>0.5049</td><td>1.98</td></tr><tr><td>0.300</td><td>15.4</td><td>0.5867</td><td>1.70</td><td>15.8</td><td>0.5796</td><td>1.73</td></tr><tr><td>0.320</td><td rowspan="5">±0.012</td><td>13.6</td><td>0.6675</td><td>1.50</td><td>13.9</td><td>0.6595</td><td>1.52</td></tr><tr><td>0.330</td><td>12.8</td><td>0.7099</td><td>1.41</td><td>13.1</td><td>0.7013</td><td>1.43</td></tr><tr><td>0.350</td><td>11.4</td><td>0.7986</td><td>1.25</td><td>11.6</td><td>0.7889</td><td>1.27</td></tr><tr><td>0.380</td><td>9.80</td><td>0.9413</td><td>1.06</td><td>9.90</td><td>0.9300</td><td>1.08</td></tr><tr><td>0.400</td><td>8.80</td><td>1.0430</td><td>0.959</td><td>8.90</td><td>1.0304</td><td>0.970</td></tr></table>

注：本表合金标称电阻率：6J20=1.08μΩ·m；6J1=1.12μΩ·m。标称密度：6J20=8.3g/cm³；6J15=8.2g/cm³。

1.7 熔炼与铸造工艺 用真空感应炉熔炼。  
1.8 应用概况与特殊要求 该类合金为通用的典型镍铬电阻合金。广泛用于制作普通型绕线电阻、电阻器及引爆用瞬发电阻等。6J20也可制作中、高温电阻应变计的丝栅。合金微细丝应在干燥及无腐蚀气氛中存放。

# 2 物理及化学性能

# 2.1 热性能

2.1.1 熔化温度范围 见表2-1。  
2.1.2 比热容 见表2-1。  
2.1.3 线膨胀系数 见表21。  
2.2 密度 见表2-1。  
2.3 电性能  
2.3.1 电阻率 见表2-2。  
2.3.2 电阻温度系数 见表2-2。  
2.3.3 对铜热电动势率 见表2-2。  
2.4 磁性能 见表2-2。

表 2-1 ${}^{1,2}$   

<table><tr><td>合金牌号</td><td>θ/℃</td><td>c&#x27;(J/g·(°))</td><td>α1(-55~100℃)/10-6C-1</td><td>p/(g/cm3)</td></tr><tr><td>6J10</td><td>1415</td><td>.46</td><td>13.0</td><td>8.7</td></tr><tr><td>6J15</td><td>1390</td><td>.46</td><td>13.5</td><td>8.2</td></tr><tr><td>6J20</td><td>1400</td><td>.46</td><td>13.0</td><td>8.3</td></tr></table>

表2-2[1,2]  

<table><tr><td>合金牌号</td><td>ρ(20℃)/(μΩ·m)</td><td>αR(20~1.0℃)/10-6·C-1</td><td>Ecu(0~100℃)/(μV/C)</td><td>磁性能</td></tr><tr><td>6J10</td><td>0.69</td><td>350</td><td>20.5</td><td>无磁</td></tr><tr><td>6J15</td><td>1.12</td><td>150</td><td>1</td><td>弱磁</td></tr><tr><td>6J20</td><td>1.08</td><td>50</td><td>5</td><td>无磁</td></tr></table>

# 3 力学性能

3.1 技术标准规定的性能 软态合金丝断后伸长率应符合表3-1的规定。6J15,6J20合金丝破断力应符合表3-2的规定。

表3-1  

<table><tr><td>d/mm</td><td>δ/% ≥</td><td>d/mm</td><td>δ/% ≥</td></tr><tr><td>0.009~0.012</td><td>4</td><td>0.055~0.090</td><td>16</td></tr><tr><td>0.014~0.018</td><td>8</td><td>0.100~0.130</td><td>18</td></tr><tr><td>0.020~0.0050</td><td>12</td><td>0.140~0.400</td><td>20</td></tr></table>

注：直径 $d <   0,02\mathrm{mm}$ 者为参考值。

表3-2  

<table><tr><td rowspan="2">d/mm</td><td colspan="2">F/10-3N ≥</td><td rowspan="2">d/mm</td><td colspan="2">F/10-1N ≥</td></tr><tr><td>软态</td><td>硬态</td><td>软态</td><td>硬态</td></tr><tr><td>0.009</td><td>39.2</td><td>68.8</td><td>0.011</td><td>58.8</td><td>98.0</td></tr><tr><td>0.010</td><td>49.0</td><td>78.1</td><td>0.012</td><td>68.6</td><td>107.8</td></tr></table>

实表3-2   

<table><tr><td rowspan="2">d/mm</td><td colspan="2">F/10^3N ≥</td><td rowspan="2">d/mm</td><td colspan="2">F/10^3N ≥</td></tr><tr><td>软态</td><td>硬态</td><td>软态</td><td>硬态</td></tr><tr><td>0.014</td><td>98.0</td><td>147.0</td><td>0.028</td><td>392.0</td><td>597.8</td></tr><tr><td>(0.015)</td><td>107.8</td><td>176.4</td><td>0.030</td><td>441.0</td><td>695.8</td></tr><tr><td>0.016</td><td>127.4</td><td>196.0</td><td>0.032</td><td>509.6</td><td>784.0</td></tr><tr><td>0.018</td><td>137.2</td><td>245.0</td><td>0.035</td><td>607.6</td><td>940.8</td></tr><tr><td>0.020</td><td>196.0</td><td>303.8</td><td>0.040</td><td>784.0</td><td>1225.0</td></tr><tr><td>0.022</td><td>352.2</td><td>372.4</td><td>0.045</td><td>980.0</td><td>1568.0</td></tr><tr><td>0.025</td><td>303.8</td><td>480.2</td><td>0.050</td><td>1225.0</td><td>1930.6</td></tr></table>

# 3.2 室温及各种温度下的力学性能

# 3.2.1 拉伸性能 抗拉强度断后伸长率见表3-3。

表3-3[1,3,4]  

<table><tr><td>合金牌号</td><td>σb/MPa</td><td>δ/%</td><td>K</td></tr><tr><td>6J10</td><td>490~735</td><td>4~25</td><td></td></tr><tr><td>6J15</td><td>637~882</td><td>4~25</td><td>-</td></tr><tr><td>6J20</td><td>686~931</td><td>4~25</td><td>2.1~2.3</td></tr></table>

# 3.3 持久和蠕变性能

# 3.4 疲劳性能

# 3.5 弹性性能

# 3.5.1 应变灵敏系数 6J20合金应变灵敏系数见表3-3。

# 4 组织结构

# 4.1 相变温度

# 4.2 时间-温度-组织转变曲线

4.3 合金组织结构 该类合金使用状态均为单相奥氏体组织。6J15、6J20合金在 $550^{\circ}\mathrm{C}$ 左右会产“K状态改变”。

# 5 工艺性能与要求

# 5.1 成形性能

5.2 焊接性能 焊接性能较好，一般采用钎焊或点焊。

# 参考文献

1 陕西钢铁研究所. 生产数据: 精阻 08-85, 86. 1986  
2 大连钢厂.研究、生产数据：精阻02-85.1986  
3 白全智.高/中温廉金属应变电阻合金现状.仪表材料，1978(6)  
4 JISC2532:1980一般用途的电阻合金线、带、条和板

编写 白全智

审校张平赵新清

# 镍铬改良型精密电阻合金

# 1 概述

该类合金是在 $\mathrm{Cr20Ni80}$ 合金基础上添加适量其他合金元素而成的镍铬改良型精密电阻合金。其电阻率高（比锰铜约高2倍），电阻温度系数低，电阻随温度变化近似直线，二次电阻温度系数很小，对铜热电动势率低，电性能稳定、抗氧化、耐腐蚀，使用温度范围较宽（裸线为 $-55\sim 300^{\circ}C$ ，漆包线为 $-55\sim 150^{\circ}C$ 。冷加工性较好，能加工成微细丝，但焊接性能比锰铜、康铜差。该类合金可制作仪器、仪表中的微型高阻值精密绕线电阻、精密电阻器、滑线电阻、标准电阻， $400^{\circ}C$ 以下的自补偿电阻应变计丝栅以及耐振、耐冲击、耐腐蚀、耐辐射等特殊的电阻元件。

1.1 材料牌号 见表1-1。  
1.2 相近牌号 见表1-1。  
1.3 材料的技术标准 见表1-1。  
1.4 化学成分 见表1-2。

表1-1  

<table><tr><td>合金牌号</td><td>相近牌号</td><td>材料标准</td></tr><tr><td>6J22、4Ye7</td><td>Karla(美国、英国)</td><td rowspan="3">YB/T 5260-1993《镍铬基精密电阻合金丝》Q/YeS 79-1998《4Ye7滑线电阻器用合金》1.21</td></tr><tr><td>6J23</td><td>Evanehm(美国、英国)</td></tr><tr><td>6J24</td><td>Nikrothal Lx(瑞典)</td></tr></table>

注：4Ye7系重庆仪表材料研究所牌号

$\%$

表1 $2^{11 - 2}$   

<table><tr><td rowspan="2">合金牌号</td><td>C</td><td>P</td><td>S</td><td rowspan="2">Cr</td><td rowspan="2">Al</td><td rowspan="2">Fe</td><td rowspan="2">Cu</td><td rowspan="2">Mn</td><td rowspan="2">Si</td><td rowspan="2">Ni</td></tr><tr><td colspan="3">≤</td></tr><tr><td>6J22</td><td>0.04</td><td>0.01</td><td>0.01</td><td>19.0~21.5</td><td>3.7~3.2</td><td>2.0~3.0</td><td>-</td><td>0.5~1.5</td><td>≤0.2</td><td>余量</td></tr><tr><td>6J23</td><td>0.04</td><td>0.01</td><td>0.01</td><td>19.0~21.5</td><td>2.7~3.2</td><td>-</td><td>2.0~3.0</td><td>0.5~1.5</td><td>≤0.2</td><td>余量</td></tr><tr><td>6J24</td><td>0.04</td><td>0.01</td><td>0.01</td><td>19.0~21.5</td><td>2.7~3.2</td><td>≤0.5</td><td>-</td><td>1.0~3.0</td><td>1.9~1.5</td><td>余量</td></tr></table>

注：可加入适量稀土元素。

1.5 热处理制度 合金经高温固深并淬火后，进行低温真空处理。推荐的热处理制度见表1-3。若处理不当，可重新固深及回火处理。

表1-3.1.3.4  

<table><tr><td>合金牌号</td><td>固溶温度/℃</td><td>回火温度/℃</td><td>回火时间/h</td></tr><tr><td>6J22</td><td rowspan="3">980~1050</td><td>480~540</td><td>4</td></tr><tr><td>6J23</td><td>450~510</td><td>4</td></tr><tr><td>6J24</td><td>410~470</td><td>4</td></tr></table>

1.6 品种规格与供应状态 丝材均以热处理状态供应。材料的规格、直径允许偏差、漆膜厚度及漆膜击穿电压见表1-4。每米电阻标称值，每米电阻允许偏差及每克长度、每米质量等见表1-5。按JB/T5328—1991《镍铬基精密电阻合金裸线及聚酯漆包线》、漆包电阻线按漆膜厚度可分为两型：I型为薄漆膜，Ⅱ型为厚漆膜。

1.7 熔炼与铸造工艺 可用真空感应炉熔炼，

1.8 应用概况与特殊要求 6J22、6J23 是通用的镍铬改良型精密电阻合金。6J24 是我国研制的精密电阻合金，经多年生产、使用，材料性能稳定，加工性能比 6J22、6J23 合金好。4Ye7 合金为高均匀性精密电阻合金，适用于自动记录仪中的滑线电阻器，其合金每米电阻值的均匀度应 $\leqslant 0.3\%$ 。

合金裸线最高工作温度不超过 $300\mathrm{C}$ ，低于 $200\mathrm{C}$ 时其电阻精密度和稳定性最佳。裸线表面涂聚酯类漆，漆包线使用温度通常不超过 $150\mathrm{C}$ 。

用合金线制作电阻元件时，应考虑以下因素的影响：

（1）绕制张力尽可能恒定，应不超过材料屈服强度的 $35\%$ 。元件绕制后，应进行低温时效处理（如 $120^{\circ}\mathrm{C},48\mathrm{h}$ 或比使用温度高约 $40^{\circ}\mathrm{C},24\mathrm{h}$ 处理。  
（2）在绕制过程中，在一定张力下的伸长，取决于直径 $d$ 和支撑骨架直径 $D$ ，当 $D$ 小于 $10d$ 时，会严重影响合金线的电阻温度系数。因此，推荐 $D$ 应大于 $25d$ 。  
（3）由于合金线与支撑骨架的膨胀系数不同，当温度变化时，使合金线受到拉伸，而改变电阻值。支撑骨架比合金线膨胀系数大，合金线电阻温度系数将升高，反之则降低。因此，设计时应注意膨胀系数的相互匹配。

表1-4  

<table><tr><td>标称直径d/mm</td><td>直径允许偏差/mm</td><td>漆膜最小厚度/mm</td><td>漆膜丝最大外径/mm</td><td>漆膜击穿电压/V≥</td></tr><tr><td>0.010</td><td></td><td></td><td></td><td></td></tr><tr><td>0.011</td><td>±0.001</td><td></td><td>-</td><td>-</td></tr><tr><td>0.013</td><td></td><td></td><td></td><td></td></tr><tr><td>0.014</td><td></td><td></td><td></td><td></td></tr><tr><td>0.016</td><td rowspan="7">±0.002</td><td>0.004</td><td>0.028</td><td rowspan="3">200</td></tr><tr><td>0.018</td><td>0.005</td><td>0.030</td></tr><tr><td>0.020</td><td></td><td>0.036</td></tr><tr><td>0.022</td><td></td><td>0.038</td><td rowspan="4">250</td></tr><tr><td>0.025</td><td>0.006</td><td>0.042</td></tr><tr><td>0.028</td><td></td><td>0.045</td></tr><tr><td>(0.030)</td><td></td><td>0.048</td></tr><tr><td>0.032</td><td rowspan="10">±0.003</td><td></td><td>0.050</td><td rowspan="5">350</td></tr><tr><td>0.036</td><td>0.007</td><td>0.055</td></tr><tr><td>0.040</td><td></td><td>0.060</td></tr><tr><td>0.045</td><td>0.008</td><td>0.066</td></tr><tr><td>0.050</td><td></td><td>0.072</td></tr><tr><td>0.056</td><td></td><td>0.079</td><td rowspan="6">500</td></tr><tr><td>(0.060)</td><td>0.009</td><td>0.085</td></tr><tr><td>0.063</td><td></td><td>0.089</td></tr><tr><td>0.071</td><td>0.010</td><td>0.097</td></tr><tr><td>0.080</td><td>0.011</td><td>0.108</td></tr><tr><td>0.090</td><td rowspan="7">±0.004</td><td>0.012</td><td>0.120</td></tr><tr><td>0.100</td><td></td><td>0.132</td><td rowspan="13">600</td></tr><tr><td>0.112</td><td></td><td>0.146</td></tr><tr><td>0.125</td><td>0.014</td><td>0.161</td></tr><tr><td>0.140</td><td>0.015</td><td>0.179</td></tr><tr><td>(0.150)</td><td>0.016</td><td>0.191</td></tr><tr><td>0.160</td><td>0.017</td><td>0.202</td></tr><tr><td>0.180</td><td rowspan="7">±0.005</td><td>0.018</td><td>0.225</td></tr><tr><td>0.200</td><td>0.019</td><td>0.248</td></tr><tr><td>0.224</td><td>0.021</td><td>0.275</td></tr><tr><td>0.250</td><td>0.022</td><td>0.310</td></tr><tr><td>0.280</td><td>0.024</td><td>0.338</td></tr><tr><td>(0.300)</td><td>0.025</td><td>0.358</td></tr><tr><td>0.315</td><td>0.026</td><td>0.376</td></tr><tr><td>0.355</td><td></td><td></td><td></td><td></td></tr><tr><td>0.400</td><td></td><td>-</td><td>-</td><td>-</td></tr></table>

注：括号内公称直径为不推荐使用尺寸。

表1-5  

<table><tr><td>标称直径d/mm</td><td>每米电阻标称值/(Ω·m)</td><td>每米电阻允许偏差</td><td>截面积/mm2</td><td>每克长度/(m·g)</td><td>每米质量/(g/m)</td></tr><tr><td>0.010</td><td>16900</td><td rowspan="42">-15</td><td>0.000079</td><td>1562</td><td>0.00064</td></tr><tr><td>0.011</td><td>14000</td><td>0.000095</td><td>1298</td><td>0.00077</td></tr><tr><td>0.012</td><td>11800</td><td>0.000113</td><td>1087</td><td>0.00092</td></tr><tr><td>0.013</td><td>10000</td><td>0.000133</td><td>955</td><td>0.00107</td></tr><tr><td>0.014</td><td>8640</td><td>0.000154</td><td>800</td><td>0.00125</td></tr><tr><td>0.016</td><td>6610</td><td>0.000201</td><td>613</td><td>0.00163</td></tr><tr><td>0.018</td><td>5230</td><td>0.000254</td><td>485</td><td>0.00206</td></tr><tr><td>0.020</td><td>4230</td><td>0.000314</td><td>394</td><td>0.00254</td></tr><tr><td>0.022</td><td>3500</td><td>0.000380</td><td>325</td><td>0.00308</td></tr><tr><td>0.025</td><td>2710</td><td>0.000491</td><td>252</td><td>0.00397</td></tr><tr><td>0.028</td><td>2160</td><td>0.000615</td><td>201</td><td>0.00498</td></tr><tr><td>0.030</td><td>1880</td><td>0.000707</td><td>175</td><td>0.00572</td></tr><tr><td>0.032</td><td>1650</td><td>0.000804</td><td>154</td><td>0.00651</td></tr><tr><td>0.036</td><td>1310</td><td>0.001017</td><td>121</td><td>0.00824</td></tr><tr><td>0.040</td><td>1060</td><td>0.001256</td><td>98</td><td>0.01017</td></tr><tr><td>0.045</td><td>836</td><td>0.001589</td><td>78</td><td>0.01288</td></tr><tr><td>0.050</td><td>677</td><td>0.001963</td><td>63</td><td>0.01589</td></tr><tr><td>0.056</td><td>540</td><td>0.002462</td><td>50</td><td>0.01994</td></tr><tr><td>0.060</td><td>470</td><td>0.002826</td><td>44</td><td>0.02289</td></tr><tr><td>0.063</td><td>426</td><td>0.003116</td><td>40</td><td>0.02524</td></tr><tr><td>0.071</td><td>336</td><td>0.003957</td><td>31</td><td>0.03205</td></tr><tr><td>0.080</td><td>265</td><td>0.005024</td><td>25</td><td>0.04069</td></tr><tr><td>0.090</td><td>209</td><td>0.006359</td><td>19</td><td>0.05150</td></tr><tr><td>0.100</td><td>169</td><td>0.00785</td><td>16</td><td>0.06359</td></tr><tr><td>0.112</td><td>135</td><td>0.00985</td><td>12.5</td><td>0.07976</td></tr><tr><td>0.125</td><td>108</td><td>0.01226</td><td>10.0</td><td>0.09935</td></tr><tr><td>0.130</td><td>100</td><td>0.01327</td><td>9.3</td><td>0.1075</td></tr><tr><td>0.140</td><td>86.4</td><td>0.01539</td><td>8.0</td><td>0.1246</td></tr><tr><td>0.150</td><td>75.3</td><td>0.01767</td><td>7.0</td><td>0.1431</td></tr><tr><td>0.160</td><td>66.1</td><td>0.02011</td><td>6.1</td><td>0.1629</td></tr><tr><td>0.180</td><td>52.3</td><td>0.02545</td><td>4.9</td><td>0.2061</td></tr><tr><td>0.200</td><td>42.3</td><td>0.03142</td><td>3.9</td><td>0.2545</td></tr><tr><td>0.210</td><td>38.4</td><td>0.03461</td><td>3.6</td><td>0.2804</td></tr><tr><td>0.224</td><td>33.8</td><td>0.03939</td><td>3.1</td><td>0.3190</td></tr><tr><td>0.250</td><td>27.1</td><td>0.04909</td><td>2.5</td><td>0.3976</td></tr><tr><td>0.280</td><td>21.6</td><td>0.06158</td><td>2.0</td><td>0.4987</td></tr><tr><td>0.300</td><td>18.9</td><td>0.07069</td><td>1.7</td><td>0.5726</td></tr><tr><td>0.315</td><td>17.1</td><td>0.07789</td><td>1.6</td><td>0.6309</td></tr><tr><td>0.340</td><td>14.7</td><td>0.09075</td><td>1.4</td><td>0.7350</td></tr><tr><td>0.355</td><td>13.4</td><td>0.09898</td><td>1.2</td><td>0.8017</td></tr><tr><td>0.380</td><td>11.7</td><td>0.1134</td><td>1.1</td><td>0.9181</td></tr><tr><td>0.400</td><td>10.6</td><td>0.1257</td><td>1.0</td><td>1.0180</td></tr></table>

# 2 物理及化学性能

# 2.1 热性能

2.1.1 熔化温度范围 见表2-1。

2.1.3 比热容 见表2-1。  
2.1.4 线膨胀系数 见表2-1。  
2.2 密度 见表2-1。

表2-1  

<table><tr><td>合金牌号</td><td>θ(近似值)/°C</td><td>c/(J/(g·°C))</td><td>a(20~300℃)/10℃</td><td>ρ/(g/cm³)</td></tr><tr><td>6J22、6J23、6J24</td><td>1400</td><td>0.130</td><td>13.6</td><td>8.04~8.10</td></tr></table>

# 2.3 电性能

2.3.1 电阻率 见表2-2。  
2.3.2 电阻温度系数  
2.3.2.1 典型数据 典型数据见表2-2，其分级标准性能见表2-3。  
2.3.2.2 电阻-温度关系 用直径 $d = 0.45\mathrm{mm}$ 的6J22合金丝绕制的线圈试样测得的电阻温度特性曲线见图2-1。  
2.3.3 对铜热电动势率 典型数据及标准性能见表2-2，表2-3。  
2.4 磁性能 无磁性。

图2-1 6J22漆包线圈试样电阻-温度特性曲线[5]  
图片摘要：该图主要展示 2 1 6J22漆包线圈试样电阻 温度特性曲线[5]。
![](images/87cbeb31d4843503f8a2caf5d07ab7d0d64b769b0718ce4d3f3b5a7444b0cd85.jpg)  
8 18,8 $19 - D = 5\mathrm{mm}$ 瓷管骨架试样；  
8-31,8-32,8-33一无骨架试样

表2-2[1.2.4.6.7.9]  

<table><tr><td rowspan="2">合金牌号</td><td rowspan="2">\( \rho /\left( {{\mu \Omega } \cdot  \mathrm{m}}\right) \)</td><td colspan="2">电阻温度系数</td><td rowspan="2">\( {E}_{\mathrm{{tu}}}\left( {0 \sim  {100}^{ \circ  }\mathrm{C}}\right) /\left( {\mu \mathrm{V}/{}^{ \circ  }\mathrm{C}}\right) \)</td></tr><tr><td>\( \alpha \;{10}^{-6}{\mathrm{C}}^{-1} \)</td><td>\( \beta /{10}^{-6}{\mathrm{C}}^{-1} \)</td></tr><tr><td>6J22</td><td></td><td>3.5</td><td>-0.06</td><td>0.28</td></tr><tr><td>6J23</td><td>1.33</td><td>2.7</td><td>-0.05</td><td>0.25</td></tr><tr><td>6J24</td><td></td><td>2.5</td><td></td><td>0.20</td></tr></table>

表2-3  

<table><tr><td>合金牌号</td><td>级别</td><td>αR/10-6℃-1</td><td>Ecu(-55~150℃)/(μV/℃)</td></tr><tr><td rowspan="3">6J22,6J23,6J24</td><td>I</td><td>-5~5</td><td rowspan="3">≤1.5</td></tr><tr><td>II</td><td>-10~10</td></tr><tr><td>III</td><td>-20~20</td></tr></table>

# 3 力学性能

3.1 技术标准规定的性能 合金丝断后伸长率及破坏力应符合表3-1的规定。

表31  

<table><tr><td>d/mm</td><td>δ(L=100mm)/%≥</td><td>F/N</td><td>d/mm</td><td>δ(L=100mm)/%≥</td><td>F/N ≥</td></tr><tr><td>0.00~0.02</td><td>4</td><td>0.05</td><td rowspan="3">0.040~0.050</td><td rowspan="4">10</td><td>0.981</td></tr><tr><td>0.013~0.016</td><td>5</td><td>0.09</td><td>1.765</td></tr><tr><td>0.018~0.020</td><td rowspan="4">7</td><td>0.15</td><td>2.746</td></tr><tr><td>0.022~0.025</td><td>0.24</td><td>0.071~0.080</td><td>4.903</td></tr><tr><td>0.028~0.030</td><td>0.44</td><td rowspan="2">0.090~0.100</td><td rowspan="2">18</td><td rowspan="2">6.374</td></tr><tr><td>0.032~0.036</td><td>0.63</td></tr></table>

# 3.2 室温及各种温度下的力学性能

# 3.2.1 拉伸性能 抗拉强度及断后伸长率见表3-2。

# 3.3 持久和蠕变性能

# 3.4 疲劳性能

# 3.5 弹性性能

# 3.5.1 应变灵敏系数 见表3-2。

表32  

<table><tr><td>合金牌号</td><td>σb/MPa</td><td>δ/%</td><td>K</td></tr><tr><td>6J22</td><td rowspan="3">950~1400</td><td rowspan="3">5~25</td><td>2.20</td></tr><tr><td>6J23</td><td>近似1.96~2.12</td></tr><tr><td>6J24</td><td>-</td></tr></table>

# 4 组织结构

# 4.1 相变温度

# 4.2 时间-温度-组织转变曲线

4.3 合金组织结构 合金高温固溶淬火后为单相奥氏体组织。低温回火产生了“K状态”（组元原子的短程有序排列）转变，使自由电子的浓度减少及运动传导电子散射的增加，从而合金电阻率增加，电阻温度系数和对铜热电动势率降低。

# 5 工艺性能与要求

# 5.1 成形性能

5.2 焊接性能 合金焊接性能较差。粗丝可用硬钎焊，微细丝用专用促焊剂进行焊接[6]。

# 参考文献

1 陕西钢铁研究所. 研究、生产数据：精阻08-85,86.1986  
2 重庆仪表材料研究所.研究、生产数据：精阻05-85.1986  
3 白全智.精密电阻合金仪表材料，1973(2)： $18\sim 19$   
4 北京钢丝厂. 研究、生产数据: 精阻 09-86.1986  
5 上海合金厂.研究、生产数据：精阻07·85，86.1986

6 白全智.高、中温廉金属应变电自合金现状.仪表材料，1978(6)  
7天津冶金局材料研究所.研究、生产数据：精阻01-85，86.1986  
8 B. MoIOTIOB. IpuHIOKAIJIe CuaBa (CupaBOHHK). H3.aTe.Tb CTBO MetaIyprna.1983.313\~342   
9 邱振声. 热处理对镍络基精密高电阻合金性能影响的研究. 北京冶金, 1980 (2):34~46  
10方澄秋.镍铬基精密高电阻合金机理研究.仪表材料，1979(3)：19～28  
11 重庆仪表材料研究所.企业标准汇编（二）.1998.91～93

编写 白全智

审校 张平 赵新清

# 镍钼系精密高电阻合金

# 1 概述

6JM合金是以镍钼为基加入少量铝、锰、硅及微量钆元素的高电阻合金。比镍铬基合金电阻率高。该合金强度高，耐腐蚀、易焊接，电稳定性好。采用特殊工艺，可加工成微细丝。最高使用温度达 $200\mathrm{C}$ 。适于作小型高精密电位器、电阻元件或高阻值标准电阻，也可作小型应变片丝栅及特殊场合的微小型发热元件。

1.1 材料牌号 6JM（北京有色金属研究总院牌号）。  
1.2 相近牌号 HM23IOΦ-BH（俄罗斯）。  
1.3 材料的技术标准 北京有色金属研究总院，《6JM精密高电阻合金丝》。  
1.4 化学成分 见表1-1。

%

表1-1[1,2]  

<table><tr><td>C</td><td>S</td><td>P</td><td rowspan="2">Mo</td><td rowspan="2">Al</td><td rowspan="2">Mn</td><td rowspan="2">Si</td><td rowspan="2">Gd</td><td rowspan="2">Ni</td></tr><tr><td colspan="3">≤</td></tr><tr><td>0.005</td><td>0.005</td><td>0.005</td><td>22~25</td><td>3~4</td><td>0.5~1.0</td><td>0.5~1.0</td><td>微量</td><td>余量</td></tr></table>

1.5 热处理制度 合金丝经 $1050\mathrm{C}$ 氢气保护连续淬火后， $560\mathrm{C}$ 真空回火。  
1.6 品种规格与供应状态 合金丝以回火状态供应。按电阻温度系数可分为3级，丝材尺寸规格见表1-2。

mm

表12  

<table><tr><td>d</td><td>允 差</td></tr><tr><td>0.01~0.015</td><td>±0.001</td></tr><tr><td>0.015~0.035</td><td>±0.002</td></tr><tr><td>&gt;0.035~0.07</td><td>±0.003</td></tr></table>

1.7 熔炼与铸造工艺 真空中频感应熔炼。  
1.8 应用概况与特殊要求 该合金已用于航空电子仪表仪器制造中。经多年生产使用, 材料性能稳定。合金线较易漆包聚酯类漆。做电位器用时, 可选用铍铜、铍镍或镍铬合金为配对的电刷材料。

# 2 物理及化学性能

# 2.1 热性能

2.1.1 熔化温度范围 约 $1360^{\circ}C$   
2.1.2 线膨胀系数 见表2-1。

表2-1  

<table><tr><td>θ/℃</td><td>100</td><td>200</td><td>300</td><td>400</td><td>500</td><td>600</td><td>700</td></tr><tr><td>α1/10-6℃-1</td><td>11.78</td><td>12.29</td><td>12.35</td><td>12.35</td><td>12.43</td><td>12.07</td><td>12.13</td></tr></table>

2.2 密度 $\rho = 8.61\mathrm{g / cm}^{3[1]}$

# 2.3 电性能

2.3.1 电阻率 $\rho = 1.75\sim 1.85\mu \Omega \cdot \mathrm{m}^{-1}$   
2.3.2 电阻温度系数 见表2-2。

表2-2  

<table><tr><td>级别</td><td>\( {\bar{a}}_{\mathrm{R}}/10{}^{ \circ  }\mathrm{C}{}^{1} \)</td></tr><tr><td>1 级</td><td>\( \leq 5 \)</td></tr><tr><td>2 级</td><td>\( \leq 10 \)</td></tr><tr><td>3 级</td><td>\( \leq 20 \)</td></tr></table>

2.3.2.1 电阻-温度关系 呈线性变化。  
2.3.3 对铜热电动势率 $E_{\mathrm{Cu}}(0\sim 100\mathrm{C}) < 6.5\mu \mathrm{V} / \mathrm{C}^{1.1}$   
2.3.4 电阻年变化率 制造成电位器后电阻年变化率为万分之五。

# 3 力学性能

3.1 技术标准规定的性能  
3.2 室温及各种温度下的性能  
3.2.1 拉伸性能 抗拉强度 $\geqslant 1176\mathrm{MPa}$ ，断后伸长率 $= 8\% \sim 20\%$ [1]。  
3.3 持久和蠕变性能  
3.4 疲劳性能  
3.5 弹性性能  
3.5.1 弹性模量 $E = 221.84\mathrm{GPa}$   
3.5.2 应变灵敏系数 $K = 2.4^{[1]}$

# 4 组织结构

# 4.1 相变温度

4.2 时间-温度-组织转变曲线  
4.3 合金组织结构 高温淬火的单相过饱和固溶体经低温560C回火后，形成 $\mathrm{Ni}_4\mathrm{Mo}$ 型几十个原子集团微小畴的局部聚集，增大传导电子的附加散射，合金获得高电阻[3,4]。

# 5 工艺性能与要求

5.1 成形性能 合金丝绕制电位器时，可承受较大张力而不断，且服贴于骨架。  
5.2 焊接性能 可锡焊、点焊等。

# 参考文献

1 北京有色金属研究总院. 研究、产数据: 精阻 03-85, 86, 1986  
2 北京有色金属研究总院.6JM 稼密高电阻材料暂行技术条件.1982  
3 B. B. MoJOTILON. 精密合金手册. 简光沂译. 北京冶金研究所. 1975  
4 北京有色金属研究总院.6JM 粗密高电阻合金研究报告.1982

编写 白全智

审校 张平 赵新清

# 铜-镍系常温应变电阻合金

# 1 概述

该合金系是在铜、镍基体中加入少量锰或硅、铁等元素的应变电阻合金。该合金系的电阻率为中等。合金元素含量对电阻温度系数影响较大，而热处理对其影响较小。应变灵敏系数在塑性应变时几乎不变化。机械滞后较小。塑性好，易加工成微细丝材和箔材。焊接性能良好，但对铜的热电动势率较大。超过 $400\mathrm{C}$ 时抗氧化性能很差，通常只在常温应变测量中使用。也适于在高流体静压力、核辐射环境及大应变量下做应变测量元件。做中温应变测量时，最好不超过 $200\mathrm{C}$ 。该系合金还可作交流电气中的精密电阻和航空密封头盔的低温电加热元件。

1.1 材料牌号 见表1-1。

1.2 相近牌号 见表1-1。

1.3 材料的技术标准 见表1-1。

1.4 化学成分 见表1-1。

# 1.5 热处理制度

（1）6JYC型合金丝的最终热处理为 $750\sim 800^{\circ}\mathrm{C}$ 氢气保护下，连续光亮退火。

（2）BMn44-3合金丝的最终热处理有两种：

a） $840^{\circ}\mathrm{C}$ 氢气保护下连续退火；  
b）经连续退火后，再经 $450\mathrm{C},2\mathrm{h}$ 真空稳定化处理。

%

表1-1
