Repository: C-zj02/CFD-claw

<div align="center">

**English** | [中文](#中文版) | [Français](README_FR.md) | [Русский](README_RU.md) | [हिन्दी](README_HI.md) | [العربية](README_AR.md) | [Português](README_PT.md)

# 🚀 Claude Code Python

**A Complete Python Reimplementation Based on Real Claude Code Source**

*From TypeScript Source → Rebuilt in Python with ❤️*

***
**🔥 Active Development • New Features Weekly 🔥**

</div>

***

## 🎯 What is This?

**Clawd Code** is a **complete Python rewrite** of Claude Code, based on the **real TypeScript source code**.

File: RAG-data/中国航空材料手册(第2版) 第5卷 粉末冶金材料 精密合金与功能材料601-646.pdf-1cf63783-4692-4b98-b1cf-3b3fd350b8e8.md (part 2 of 2)
462～468
<table><tr><td colspan="2">性能</td><td>PCM 5A</td><td>PCM 52</td><td>PCM 33</td><td>PZT4</td><td>PZT5A</td><td>PZT5H</td><td>PZT8</td></tr><tr><td rowspan="3">耦合系数</td><td>KP(径向)</td><td>0.65</td><td>0.61</td><td>0.65</td><td>0.58</td><td>0.60</td><td>0.65</td><td>0.51</td></tr><tr><td>K31(长度方向)</td><td>0.38</td><td>0.35</td><td>0.39</td><td>0.33</td><td>0.34</td><td>0.39</td><td>0.30</td></tr><tr><td>K15(剪切振动)</td><td>0.70</td><td>0.61</td><td></td><td>0.71</td><td>0.69</td><td>0.68</td><td>0.35</td></tr><tr><td rowspan="4">压电常数</td><td>d31×10-12C/N</td><td>-186</td><td>-186</td><td>-190</td><td>-122</td><td>-171</td><td>-274</td><td>-97</td></tr><tr><td>d15×10-12C/N</td><td>579</td><td>-</td><td>526</td><td>495</td><td>584</td><td>741</td><td>330</td></tr><tr><td>g31×10-3(V·m)/N</td><td>-12.3</td><td>-10.3</td><td>-8.4</td><td>-10.6</td><td>11.4</td><td>-9.1</td><td>-10.9</td></tr><tr><td>g15×10-3(V·m)/N</td><td>33.9</td><td>0</td><td>-</td><td>38.0</td><td>38.2</td><td>26.8</td><td>28.9</td></tr><tr><td rowspan="2">介电常数</td><td>εT1/ε0</td><td>1710</td><td>2700</td><td>2530</td><td>1300</td><td>1700</td><td>3400</td><td>1000</td></tr><tr><td>εT1/εu</td><td>1830</td><td>1980</td><td>2740</td><td>1475</td><td>1730</td><td>3130</td><td>1290</td></tr><tr><td rowspan="2">频率常数/(Hz·m)</td><td>N1</td><td>1410</td><td>1560</td><td></td><td></td><td>-</td><td>-</td><td>-</td></tr><tr><td>N4</td><td>870</td><td>910</td><td>1380</td><td>-</td><td>--</td><td>-</td><td>-</td></tr></table>

续表22   

<table><tr><td colspan="2">性能</td><td>PCM 5A</td><td>PCM 52</td><td>PCM 33</td><td>PZT-1</td><td>PZT5A</td><td>PZT5H</td><td>PZT8</td></tr><tr><td rowspan="2">弹性常数/(N/m²)</td><td>1/S11=Y11(x10-2)</td><td>6.2</td><td>5</td><td>6.9</td><td>8.2</td><td>6.1</td><td>6.1</td><td>8.2</td></tr><tr><td>1&#x27;S11=Y11(x10^10)</td><td>2.0</td><td>4</td><td>---</td><td>2.6</td><td>2.1</td><td>2.3</td><td>3.1</td></tr><tr><td colspan="2">损耗因子/%</td><td>1.5</td><td>1.52</td><td>—</td><td>—</td><td>--</td><td>—</td><td>--</td></tr><tr><td colspan="2">ρ/(g/cm³)</td><td>7.7</td><td>7</td><td>7.7</td><td>7.6</td><td>7.7</td><td>7.5</td><td>7.6</td></tr><tr><td colspan="2">机械温度/℃</td><td>60</td><td>5</td><td>50</td><td>500</td><td>75</td><td>65</td><td>1000</td></tr><tr><td colspan="2">Tc/C</td><td>326</td><td>6</td><td>182</td><td>325</td><td>365</td><td>195</td><td>300</td></tr></table>

表2-3  

<table><tr><td colspan="2">性能</td><td>PC3</td><td>PC 4A</td><td>PC5</td><td>5H PC</td><td>PZ 11</td><td>PZ.25</td><td>PZ45</td></tr><tr><td rowspan="3">耦合系数</td><td>Kp(径向)</td><td>0.25</td><td>0.55</td><td>0.58</td><td>0.60</td><td>0.32</td><td>0.57</td><td>0.10</td></tr><tr><td>K31(长度方向)</td><td>0.16</td><td>0.30</td><td>0.32</td><td>0.35</td><td>0.19</td><td>0.33</td><td>0.66</td></tr><tr><td>K15(剪切振动)</td><td>0.37</td><td>0.66</td><td>0.70</td><td>0.72</td><td>-</td><td>-</td><td>-</td></tr><tr><td rowspan="4">压电常数</td><td>d31×10-12m/V</td><td>-50</td><td>-115</td><td>-160</td><td>-240</td><td>-65</td><td>165</td><td>-7</td></tr><tr><td>d15×10-12m/V</td><td>120</td><td>270</td><td>340</td><td>520</td><td>-5.4</td><td>-10</td><td>-4.8</td></tr><tr><td>g31×10-3(V·m)/V</td><td>-5.6</td><td>-10.2</td><td>-12.1</td><td>-8.45</td><td>-</td><td></td><td>-</td></tr><tr><td>g15×10-4(V·m)/V</td><td>3.3</td><td>24.8</td><td>26</td><td>18.3</td><td>-</td><td></td><td>-</td></tr><tr><td rowspan="2">介电常数</td><td>εT33/ε0</td><td>1060</td><td>1250</td><td>1700</td><td>3200</td><td>1350</td><td>1800</td><td>165</td></tr><tr><td>εT11/ε0</td><td></td><td></td><td></td><td></td><td></td><td></td><td></td></tr><tr><td rowspan="2">频率常数/(Hz·m)</td><td>N3</td><td>2550</td><td>1830</td><td>1830</td><td>1860</td><td>2340</td><td>1570</td><td>1800</td></tr><tr><td>N4</td><td></td><td></td><td></td><td></td><td></td><td></td><td></td></tr><tr><td rowspan="2">弹性常数/(N/m2)</td><td>1/S11=Y11(E×1011)</td><td>12.8</td><td>7.6</td><td>6.3</td><td>6.5</td><td>10.5</td><td>6.3</td><td>11.0</td></tr><tr><td>1/S44=Y44(E×1010)</td><td></td><td></td><td></td><td></td><td></td><td></td><td></td></tr><tr><td colspan="2">损耗因子/%</td><td>5.7</td><td>7.5</td><td>7.7</td><td>7.3</td><td>0.60</td><td>1.50</td><td>0.30</td></tr><tr><td colspan="2">ρ/(g/cm3)</td><td>5.0</td><td>6.0</td><td>6.0</td><td>6.0</td><td>5.55</td><td>7.45</td><td>7.20</td></tr><tr><td colspan="2">机械温度/C</td><td>130</td><td>320</td><td>370</td><td>-210</td><td>7600</td><td>80</td><td>&gt;500</td></tr><tr><td colspan="2">Tc/C</td><td>-</td><td>-</td><td>-</td><td>-125</td><td>125</td><td>280</td><td>500</td></tr><tr><td colspan="2">使用温度/℃</td><td>-</td><td>-</td><td>-</td><td>-</td><td>0~85</td><td>&lt;200</td><td>&lt;400</td></tr></table>

表2-4  

<table><tr><td>材 料1</td><td>类别</td><td>\( K_{\mathrm {P}}/\% \)</td><td>\( K_{1}/\% \)</td><td>\( K_{33}/\% \)</td><td>\( K_{31}/\% \)</td><td>\( \varepsilon_{33}^{\mathrm {T}}/\varepsilon_0 \)</td><td>\( d_{33}/(10^{-12}\mathrm {C}/\mathrm {N}) \)</td><td>\( T_{\mathrm {t}}/\mathrm {C} \)</td></tr><tr><td>PZT53/47</td><td>陶瓷</td><td>52</td><td>45</td><td>67</td><td>-</td><td>800</td><td>220</td><td>360</td></tr><tr><td>PZT-8</td><td>陶瓷</td><td>50</td><td>44</td><td>70</td><td>--</td><td>1000</td><td>220</td><td>300</td></tr><tr><td>PZT-5H</td><td>-</td><td>65</td><td>50</td><td>75</td><td>--</td><td>3500</td><td>590</td><td>390</td></tr><tr><td>0.87PZN-0.05BT-0.08PT</td><td>陶瓷</td><td>52</td><td>49</td><td>-</td><td>-</td><td>5200</td><td>640</td><td>150</td></tr><tr><td>PZNT92/8</td><td>单晶(001)</td><td>-</td><td>-</td><td>94</td><td>-</td><td>4200</td><td>2200</td><td>190</td></tr><tr><td>PMNT67/33</td><td>陶瓷</td><td>63</td><td>42</td><td>73</td><td>-</td><td>5000</td><td>690</td><td>145</td></tr><tr><td>PMNT65.5/34.5</td><td>陶瓷</td><td>62</td><td>45</td><td>-</td><td>-</td><td>5420</td><td>720</td><td>-</td></tr><tr><td>PMNT67/33</td><td>单晶(001)</td><td>-</td><td>62</td><td>92</td><td>--</td><td>5580</td><td>2000</td><td>151</td></tr><tr><td>PSTT55/45</td><td>陶瓷</td><td>61</td><td>-</td><td>73</td><td>-</td><td>-</td><td>655</td><td>-</td></tr><tr><td>PSNT58/42</td><td>陶瓷</td><td>71</td><td>54</td><td>77</td><td>44</td><td>2080</td><td>540</td><td>-</td></tr><tr><td>PSNT58/42</td><td>热压陶瓷</td><td>71</td><td>54</td><td>78</td><td>42</td><td>2100</td><td>620</td><td>-</td></tr><tr><td>PSMNT29/34/33</td><td>陶瓷</td><td>72</td><td>53</td><td>79</td><td>46</td><td>3000</td><td>640</td><td>215</td></tr><tr><td>PSMNT29/40/31</td><td>陶瓷</td><td>60</td><td>-</td><td>72</td><td>-</td><td>-</td><td>480</td><td>230</td></tr></table>

PZT: $\mathrm{PbTiO_3 - PbZrO_3}$ ; PMNT: PMN-PT; PZNT: PZN-PT; PSNT: $\mathrm{Pb}(\mathrm{Sc}_{1.3}\mathrm{Nb}_{2.3})\mathrm{O}_3$ -PbTiO; PSMNT: PMN PSN-PT

表25  

<table><tr><td colspan="2">性 能</td><td>PZT-1\( F_{t} \)</td><td>PZT-4D\( F_{1t-6} \)</td><td>PZT-8P-5</td><td>PZT-5A\( S_{t01} \)</td></tr><tr><td rowspan="3">耦合系数</td><td>\( K_{P} \)</td><td>0.58</td><td>0.62</td><td>0.57</td><td>0.62</td></tr><tr><td>\( K_{32} \)</td><td>0.68</td><td>0.71</td><td>0.68</td><td>0.71</td></tr><tr><td>\( K_{11} \)</td><td>0.33</td><td>0.33</td><td>0.34</td><td>0.34</td></tr><tr><td rowspan="2">压电常数/(10-12C/N)</td><td>\( d_{t1} \)</td><td>310</td><td>360</td><td>280</td><td>410</td></tr><tr><td>\( d_{31} \)</td><td>-126</td><td>-145</td><td>-105</td><td>-170</td></tr><tr><td rowspan="2">介电常数/((10-7V·m)/N)</td><td>\( g_{33} \)</td><td>23.5</td><td>31.7</td><td>31.0</td><td>25.7</td></tr><tr><td>\( g_{21} \)</td><td>-11.40</td><td>-12.80</td><td>-11.90</td><td>-10.67</td></tr><tr><td>相对介电常数/%</td><td>\( \epsilon_{33}^{T}/\epsilon_{0} \)</td><td>1250</td><td>1280</td><td>1000</td><td>1800</td></tr><tr><td>介质损耗/%</td><td>Tanδ</td><td>0.40</td><td>0.50</td><td>0.20</td><td>1.60</td></tr><tr><td rowspan="3">频率常数/(Hz·m)</td><td>\( N_{t} \)</td><td>2040</td><td>2010</td><td>2100</td><td>1900</td></tr><tr><td>\( N_{p} \)</td><td>2230</td><td>2180</td><td>2330</td><td>2010</td></tr><tr><td>\( N_{11} \)</td><td>1600</td><td>1560</td><td>1670</td><td>1430</td></tr><tr><td rowspan="2">弹性常数/(1015N/m2)</td><td>\( Y_{11}^{E} \)</td><td>7.9</td><td>7.5</td><td>8.6</td><td>6.4</td></tr><tr><td>\( Y_{33}^{E} \)</td><td>6.6</td><td>6.2</td><td>7.1</td><td>5.6</td></tr><tr><td>机械因素</td><td>\( Q_{m} \)</td><td>750</td><td>1200</td><td>800</td><td>60</td></tr><tr><td>μ</td><td>\( \sigma_{E} \)</td><td>0.33</td><td>0.35</td><td>0.33</td><td>0.35</td></tr><tr><td>T./C</td><td>\( T_{c} \)</td><td>308</td><td>310</td><td>320</td><td>310</td></tr><tr><td>\( \rho/(g/cm^3) \)</td><td>\( ρ \)</td><td>7.7</td><td>7.7</td><td>7.7</td><td>7.6</td></tr><tr><td rowspan="2" colspan="2">性 能</td><td>PZT-5B</td><td>PZT-5J</td><td>PZT-5H</td><td>PZT-5X</td></tr><tr><td>\( S_{t1} \)</td><td>\( S_{m-16} \)</td><td>\( S_{m-32} \)</td><td>\( S_{m-6} \)</td></tr><tr><td rowspan="3">耦合系数</td><td>\( K_{P} \)</td><td>0.62</td><td>0.65</td><td>0.68</td><td>0.71</td></tr><tr><td>\( K_{33} \)</td><td>0.71</td><td>0.74</td><td>0.76</td><td>0.78</td></tr><tr><td>\( K_{31} \)</td><td>0.34</td><td>0.38</td><td>0.40</td><td>0.40</td></tr><tr><td rowspan="2">压电常数/(10-12C/N)</td><td>\( d_{33} \)</td><td>430</td><td>540</td><td>630</td><td>740</td></tr><tr><td>\( d_{31} \)</td><td>-180</td><td>-236</td><td>-276</td><td>-298</td></tr><tr><td rowspan="2">介电常数/((10-3V·m)/N)</td><td>\( g_{11} \)</td><td>25.2</td><td>22.2</td><td>20.8</td><td>17.4</td></tr><tr><td>\( g_{31} \)</td><td>-10.8</td><td>-9.70</td><td>-9.45</td><td>-7.20</td></tr><tr><td>相对介电常数/%</td><td>\( \epsilon_{33}^{T}/\epsilon_{0} \)</td><td>1930</td><td>2750</td><td>3300</td><td>4500</td></tr><tr><td>介质损耗/%</td><td>Tanδ</td><td>1.60</td><td>1.55</td><td>1.30</td><td>2.00</td></tr><tr><td rowspan="3">频率常数/(Hz·m)</td><td>\( N_{t} \)</td><td>1910</td><td>2072</td><td>2079</td><td>1890</td></tr><tr><td>\( N_{p} \)</td><td>2030</td><td>1980</td><td>1920</td><td>1984</td></tr><tr><td>\( N_{31} \)</td><td>1430</td><td>1413</td><td>1390</td><td>1400</td></tr><tr><td rowspan="2">弹性常数/(1010N/m2)</td><td>\( Y_{31}^{E} \)</td><td>6.3</td><td>6.2</td><td>5.9</td><td>6.1</td></tr><tr><td>\( Y_{33}^{E} \)</td><td>5.5</td><td>5.3</td><td>4.8</td><td>5.1</td></tr><tr><td>机械因素</td><td>\( Q_{m} \)</td><td>60</td><td>65</td><td>65</td><td>60</td></tr><tr><td>μ</td><td>\( \sigma_{E} \)</td><td>0.35</td><td>0.33</td><td>0.33</td><td>0.35</td></tr><tr><td>\( T_{c}/C \)</td><td>\( T_{c} \)</td><td>310</td><td>262</td><td>250</td><td>180</td></tr><tr><td>\( \rho/(g/cm^3) \)</td><td>\( ρ \)</td><td>7.6</td><td>7.7</td><td>7.7</td><td>7.6</td></tr></table>

# 2.2 力学性能 压电陶瓷的力学性能见表2-6。

表26  

<table><tr><td>静态抗张强度/MPa</td><td>7.58</td><td>σbc/MPa</td><td>13.8</td></tr><tr><td>额定动态抗张强度/MPa</td><td>2.76</td><td>弹性系数/(10-14m2/N)</td><td>11</td></tr></table>

2.3 耐环境性能致密的压电陶瓷具有良好的抗辐照能力，化学组成对温度稳定，各参数对温度关系随组成而不同，可使用温度范围（正温）与参数随温度变化情况有关，特别受到居里点的限制，一般都可使用到 $-100^{\circ}C$ 。  
2.4 工艺性能 压电陶瓷具有可加工性，可承受切割、研磨、抛光工序，而且具有可成形性，采用相应模具，可成型特殊形状的元件，此外，具有可粘接性，可与其他材料一起组成各类器件。  
2.5 使用性能 压电陶瓷用与普通电子陶瓷相似的制备工艺，经烧结致密后经极化就可制成换能器、传感器、电声器件、滤波器、延迟器件、驱动器件以及引燃引爆器等器件。

# 3 使用工艺

3.1 为获得或振子、或器件、或系统的高转换效率、高灵敏度，应工作于谐振频率处，并使系统连接时，尽可能获得阻抗匹配。  
3.2 对机械接触型器件, 要求配合表面很平整, 保证接触良好, 不产生应力。对粘接型器件, 要求粘接层薄而均匀, 不要因粘接层而引起应力, 对于阵列系统要求阵之间的声隔离要好。  
3.3 用于声纳系统中，起着水下“雷达”的功能，也可用于水下探测鱼群、移动物、沉落物等民用中，利用其阻抗频率特性和它的组合，作成各种滤波器，用于众多的通讯设备中，利用正、逆压电效应和它的组合做成换能器、传感器，用于各种机电能量转换型换能器和检测器、传感器。  
3.4 利用正压电效应可做成各种高压发生器和点火器。

# 4 其他

4.1包装对成品的加工面及电极面进行保护，紧密地放在干燥、防震的盒子内。  
4.2 运输   
4.3 贮存 放于无尘、干燥处，加工面及电极面应保护。  
4.4 技术安全 压电陶瓷元件系无毒、无味、不燃烧、不释放气体的固体材料，无特殊技术安全要求。

# 5 使用建议

选用。

# 参考文献

1钦征骑.新型陶瓷材料手册.南京：江苏科学技术出版社，1996.340～350  
2 田增英主编. 来自西方的知识: 精密陶瓷及应用. 北京: 科学普及出版社, 1993.207~230  
3 黄铎铣. 机械工程手册工程材料券: 第二版. 北京: 机械工业出版社, 1996.11~13  
4 许桂生等. 弛豫型/铁电体 PZN 制备与性能研究的进展. 无机材料学报, 1999, 14(1):1~11

编写 周家光 潘振魁

审校 冯楚德 戴永耀

# 电致伸缩陶瓷材料

# 1 概述

电致伸缩效应是固体介质在外电场作用下产生电场诱导极化而导致的非线性高阶应变现象。电致伸缩陶瓷是一种具有显著电致伸缩效应的功能材料，其电致应变 $S$ 与外电场强度 $E$ 的二次方成正比： $S = ME^2 (M$ 为电致伸缩系数），而应变方向与电场方向无关。电致伸缩陶瓷的特性有[1]：(1)电致应变大，可达成 $10^{-5}$ 数量级，且应变随电场变化灵敏；(2)不存在因电畴退极化引起的各种老化特性；(3)倍频特性，即电致伸缩频率为外加交变电场频率的两倍；(4)热膨胀系数小（ $\leqslant 10^{-6} \mathrm{C}^{-1}$ ），热稳定性好。实用的电致伸缩陶瓷主要有铌镁酸铅-钛酸铅(PMN-PT）、锆钛酸铅镧(PLZT）、锆钛酸铅钡(PBZT)等系统。以电致伸缩陶瓷制作成的电控微位移驱动器具有位移分辨率高、自寻找速度快、精度高、抗老化性能好等特点。是微动工程技术应用的重要材料。

# 1.1 牌号及名称

1.2 基本组成 铌镁酸铅-钛酸铅 $\left[\mathrm{Pb}\left(\mathrm{Mg}_{13} \cdot \mathrm{Nb}_{2,3}\right) \mathrm{O}_{3}-\mathrm{PbTiO}_{2}\right]^{[2]}$ ; 锆钛酸铅镧 $\left[\mathrm{PbLa}\left(\mathrm{Zr} \cdot \mathrm{Ti}\right) \mathrm{O}_{3}\right]$ 锆钛酸铅钡 $\left[\mathrm{PbBa}\left(\mathrm{Zr} \cdot \mathrm{Ti}\right) \mathrm{O}_{3}\right]$ 等。

# 1.3 材料的技术标准

1.4 使用工艺说明书 电致伸缩陶瓷制备所使用的工艺与一般电子陶瓷的制备工艺相仿, 但无需像压电陶瓷那样进行高场预极化。

1.5 供应状态 可提供小于 $\phi 30\mathrm{mm}$ 或 $30\mathrm{mm} \times 30\mathrm{mm}$ 、工作电压 $100 \sim 500\mathrm{V}$ 、位移量从 $1 \sim 100\mu \mathrm{m}$ 的各种规格的微量位移器件。

1.6 应用概况 在各类电控微动技术领域有广泛的应用。如：在自适应光学系统中的波前校正器、光电信号分配系统中的相控阵雷达天线作能动器件；激光加工中作光束精密定位；在光纤通信中作光纤精密对接的光纤耦合台、光纤焊接仪；还有光开关、光脉冲的发生与整形；精密流体控制阀；精密机械加工的微进给和定位[3]；电-声或电-声-电倍频器、混频器；超大规模集成电路制备技术中的自动对准、精密定位、可编程调焦等等。

1.7研制及生产单位中国科学院上海硅酸盐研究所、电子工业部26所等研制并生产。

1.8 鉴定级别及日期 中国科学院上海硅酸盐研究所所研制的电致伸缩陶瓷于1995年12月5日经国家高技术新材料领域专家委员会鉴定验收。

# 2 性能

# 2.1 物理及化学性能

2.1.1 电致伸缩材料的物理性能见表2-。

表2-1  

<table><tr><td>介电常数(1000Hz,25℃)</td><td></td><td>12000~21000</td></tr><tr><td>介电损耗(1000Hz,25℃)/%</td><td></td><td>5.8~8.7</td></tr><tr><td>纵向电致应变\( S_{\mathrm {H}} \)(±1000V/mm,0.07Hz,20(°)/10)</td><td></td><td>0.75~1.07(见图2-1)</td></tr><tr><td>应变-电场最大滞后(1000V/mm,0.07Hz,20(°)(Δ\( S_{m}/S_{m} \))/%</td><td></td><td>2.7~6.6(见图2-2)</td></tr><tr><td>450V/mm偏置电场下应变响应时间/μs</td><td></td><td>2.58</td></tr><tr><td>\( a_{1}(0\sim 50^{\circ}\mathrm {C})/10^{-6} C^{-1} \)</td><td></td><td>46</td></tr></table>

2.1.2 一些材料的电致伸缩常数列于表2-2。

表2-2  

<table><tr><td rowspan="2">材料</td><td colspan="2">电致伸缩常数 \( /10^{-2}\mathrm{m}^{*}\mathrm{C}^{-2} \)</td></tr><tr><td>\( Q_{11} \)</td><td>\( Q_{12} \)</td></tr><tr><td>\( BaTiO_3 \)</td><td>0.11</td><td>-0.045</td></tr><tr><td>\( LiNbO_3 \)</td><td>0.096</td><td>-0.039</td></tr><tr><td>\( Pb[(Mg_{1/3}Nb_{2/3})_{0.9}Ti_{0.1}]O_3 \)</td><td>2.1</td><td>-0.78</td></tr><tr><td>\( Pb_{0.865}La_{0.09}(Zr_{0.65}Ti_{0.35})_{03} \)</td><td>2.9</td><td>-0.80</td></tr></table>

2.2 力学性能 位移推力 大于 $100\mathrm{kg} / \mathrm{cm}^2$ ，见图2-3。  
2.3 耐环境性能 环境无强烈振动，环境温度 $0\sim 40^{\circ}C$ 。  
2.4 工艺性能 可制作成圆形或方形多层式柱状电控位移器件，构成电并联位移串联形式。工作电压随每层的厚度而变，层厚减薄工作电压降低，而器件电容增大；相反，工作电压增高而器件电容减小。

# 2.5 使用性能

2.5.1 电致伸缩陶瓷微位移器是一种容性器件，应考虑工作电源与器件容抗匹配问题。  
2.5.2 器件在不同温度下使用其性能会不尽相同，使用环境温度越恒定器件性能越稳定。  
2.5.3 在交变电压驱动下器件位移频率是驱动电压交变频率的两倍。

图片摘要：该图主要展示 2 1以PMN 82为基的电致伸缩陶瓷的电致应变特性（0.07Hz，20℃）。
![](images/cea7cc00831b2d20706c006bc0c89cb1f2df8fedcf8fafdb878dc9c6bdda0af4.jpg)  
（驱动电场： $1\mathrm{kV / mm}$ ，电致应变 $S_{11} = 1.07\times 10^{-3}$ ，最大滞后 $\Delta S_{m} / S_{m} = 6.6\%$

图2-1以PMN-82为基的电致伸缩陶瓷的电致应变特性（0.07Hz，20℃）

图2-2 以PMN-84为基的电致伸缩陶瓷的电致应变特性(0.07Hz,20℃)  
图片摘要：该图主要展示 2 2 以PMN 84为基的电致伸缩陶瓷的电致应变特性(0.07Hz,20℃)。
![](images/5fe9c4c002b1ed12de1453bf1b666eb76fadd9e70171af5440fe4c9d5886d4a9.jpg)  
（驱动电场： $1\mathrm{kV / mm}$ ，电致应变 $S_{11} = 0.83\times 10^{-3}$ 最大滞后 $\Delta S_{m} / S_{m} = 4.2\%$

图2-3 驱动器的纵向位移与轴向压力的关系  
图片摘要：该图主要展示 2 3 驱动器的纵向位移与轴向压力的关系。
![](images/343c5a92e41a48c9b87501ed1839b37a353fd44950471566433faf427a92af3b.jpg)  
器件尺寸： $33\mathrm{mm}\times 33\mathrm{mm}\times 29\mathrm{nm}$ ，驱动电压：400VDC，0.07Hz，20C

# 3 使用工艺

电致伸缩陶瓷广泛用于微米和亚微米级的微位移器和定位器, 其位移、位移-电压敏感性和回零特性要比压电微位移器高得多, 其位置调节精度可达纳米量级 $(10^{-9}\mathrm{m})$ ; 另一个重要应用是制作实时光学系统用的变形镜。

# 4 其他

4.1包装将器件置于硬纸盒或塑料盒用海绵或其他柔软物固定其中。  
4.2 运输 经包装的器件即可用普通方法运输。  
4.3 贮存 在室温无尘干燥条件下存放。  
4.4 技术安全

# 5 使用建议

推荐作电控精密位移与定位技术应用。

# 参考文献

1 师昌绪主编. 材料大辞典. 北京: 化学工业出版社, 1996. 159  
2 温保松等. 铌酸镁的使成与铌镁酸铅基电致伸缩陶瓷性能关系研究. 无机材料学报, 1999, 14(6): 945~950  
3 温保松等, 一种电致伸缩陶瓷挡块. 中国专利, 00217206.2

编写 温保松

审校潘振魁戴永耀

# 信息显示材料

中

# 电子束激发发光材料

# 1 概述

电子束激发发光材料就是阴极射线发光材料。用电子束激发发光材料时，电子的能量在几千电子伏以上，甚至达几万电子伏，足够产生千百个光子，是一种高密度激发过程。该材料主要用作各种电信号的显示，用途非常广泛。

1.1 牌号及名称 发光材料以往习惯使用国际统一牌号，即用“P”来表示，国内牌号用“Y”表示。按其发光颜色，通常用B、G、R表示，B表示蓝色发光材料，G表示绿色发光材料，R表示红色发光材料。

1.1.1 蓝色发光材料 $\mathrm{Y}_{30} - \mathrm{B}_1$ 硫化锌银氯，国际旧牌号 $\mathbf{P}_{22}$ ，新牌号X。

1.1.2 绿色发光材料 $\mathbf{Y}_{\mathrm{st}} - \mathbf{G}_1$ 硫化锌铜铝金，国际旧牌号 $\mathbf{P}_{22}$ ，新牌号 $\mathbf{X}$ 。 $\mathbf{Y}_1$ 硅酸锌锰，国际旧牌号 $\mathbf{P}_1$ ，新牌号 $\mathbf{G}_1$ 。

铝酸钇，国际旧牌号 $\mathbb{P}_{33}$ ，新牌号 $\mathbf{K}_{\mathrm{f}}$ 。硫氧钆铽镝，HG-3（厂家牌号）。

1.1.3 红色发光材料 $\mathbf{Y}_{30} - \mathbf{R}_1$ 硫氧钇钠, 国际旧牌号 $\mathbf{P}_{22}$ , 新牌号 $\mathbf{X}$ 。氧化钇钠, 国际旧牌号 $\mathbf{P}_{36}$ , 新牌号 $\mathbf{R}_F$ 。

# 1.2 基本组成

1.2.1 蓝色发光材料是由硫化锌、氯化银、助熔剂高纯硫磺、氯化钠混合高温烧结合成，化学式为 $\mathrm{ZnS:AgCl}$ 。

1.2.2 绿色发光材料 硫化锌铜铝金是由硫化锌、硫酸铜、氯化铝和金，在助熔剂作用下高温还原性气氛烧结。化学式为 $\mathrm{ZnS:Cu:Al:Au}$ 。

硅酸锌锰是由氧化锌、二氧化硅、碳酸锰烧结制得，化学式为 $\mathrm{Zn_2SiO_4}$ ：Mn。

铝酸钇是由氧化钇、氧化铽、三氧化二铝烧结而成，化学式为 $\mathrm{Y}_{3}\mathrm{Al}_{5}\mathrm{O}_{12}:\mathrm{Tb}$ 。

硫氧钆铽镝是由氧化钆、氧化铽、氧化镝为原料，用酸溶解后再进行草酸盐沉淀，经 $900\mathrm{C}$ 分解为混合氧化物，与助熔剂硫磺、碳酸钠、磷酸氢二胺及碳酸锂均匀混合，在高温保护性气氛下灼烧制取，化学式为 $\mathrm{Gd_2O_2S:Tb:Dy}$ ，企业编号为HG-3。

1.2.3 红色发光材料 硫氧钇铸是由氧化钇、氧化钠与助熔剂硫磺和碳酸钠烧结而成，化学式为 $\mathrm{Y}_2\mathrm{O}_2\mathrm{S}:\mathrm{Eu}$ 。

氧化钇铺是由氧化钇、氧化钙高温烧结而成，化学式为 $\mathrm{Y}_{2}\mathrm{O}_{3}:\mathrm{Eu}$ 。

# 1.3材料的技术标准

GB/T11496.1—1989《彩色显示管用 $\mathbf{Y}_{30^{\prime}} - \mathbf{G}_1$ 荧光粉》

GB/T11496.2—1989《彩色显示管用 $\mathbf{Y}_{30}$ B荧光粉》

GB/T11496.3—1989《彩色显示管用 $\mathbf{Y}_{30}$ R荧光粉》

GB/T11482—1989《交流等离子体显示器件总规范(可供认证用)》

GB/T11483—1989《交流等离子体显示器件测试方法》

1.4 使用工艺说明书 见“1.2基本组成”中的有关说明。

1.5 供应状态 发光材料为粉末状晶体，可根据用户需要选择不同发光颜色和颗粒度等发光材料。  
1.6 应用概况 阴极射线发光材料已广泛应用在电真空显示、显像管上，特别是HG-3发光材料

已用在航空显示平视仪和火控装置等座舱显示上。

1.7 研制及生产单位 中国科学院长春物理研究所、北京化工厂、陕西咸阳4400厂和成都773厂研制并生产。

# 2 性能

# 2.1 物理及化学性能

2.1.1 阴极射线发光粉的物理性能见表1-1。

表21  

<table><tr><td>组 成</td><td>发光颜色</td><td>峰值波长 /nm</td><td>余辉时间 /ms</td><td>外观</td><td>\( \rho /\left( {\mathrm{g}/{\mathrm{{cm}}}^{3}}\right) \)</td></tr><tr><td>ZnS : AgCl</td><td>蓝</td><td>450</td><td>-</td><td>白色粉末</td><td>4.05</td></tr><tr><td>ZnS : Cu, Al, Au</td><td>绿</td><td>520~540</td><td></td><td>浅绿色</td><td>4.10</td></tr><tr><td>\( {\mathrm{{Zn}}}_{2}{\mathrm{{SiO}}}_{4} : \mathrm{{Mn}} \)</td><td>绿</td><td>525</td><td>25</td><td>白色</td><td>4.07</td></tr><tr><td>\( {\mathrm{Y}}_{3}{\mathrm{{Al}}}_{7}{\mathrm{O}}_{12} : \mathrm{{Tb}} \)</td><td>黄绿</td><td>545</td><td>-</td><td>白色</td><td>5. 15</td></tr><tr><td>\( {\mathrm{{Gd}}}_{2}{\mathrm{O}}_{2}\mathrm{\;S} : \mathrm{{Tb}},\mathrm{{Dy}} \)</td><td>黄绿</td><td>545</td><td></td><td>白色</td><td>7.50</td></tr><tr><td>\( {\mathrm{Y}}_{2}{\mathrm{O}}_{2}\mathrm{\;S} : \mathrm{{Eu}} \)</td><td>红</td><td>626</td><td>-</td><td>白色</td><td>5.10</td></tr><tr><td>\( {\mathrm{Y}}_{2}{\mathrm{O}}_{3} : \mathrm{{Eu}} \)</td><td>红</td><td>611</td><td>-</td><td>白色</td><td>5.05</td></tr></table>

# 2.1.2 阴极射线发光粉的CIE色坐标图见图2-1。

图片摘要：该图主要展示 21。
![](images/6bd5d4205a2f8a1f78682ee7c8d3a70153f0fb1562d2b639191147e5b6d5f2c6.jpg)  
图2-1 CIE色坐标图

# 3 使用工艺

发光材料采用沉降、喷涂、刷涂等方法附着在玻壳的内屏表面上，电子枪发射电子束聚焦在荧光屏上，则出现轮廓明显的发光亮点，即发光材料发光。加电场调制形成阴极射线发光显示器件。

# 4 其他

4.1 包装 塑料袋真空封装，干燥、避光  
4.2 运输   
4.3 贮存 发光材料存放在干燥、通风、避光、无气体污染的室内，温度在 $\pm 55\mathrm{C}$ ，存放期为一年，期满需检测，性能符合技术标准还可直接使用。

# 5 使用建议

推荐。

# 参考文献

1 固体发光编写组.固体发光.中医科学院吉林物理研究所和中国科技大学. 1976  
2 中国发光学进展编委会. 中国发光学进展. 北京: 科学出版社, 1992  
3 A. Bril Luminescence of Organic and Inorganic Material. John Wiley & Sons, Inc., New York. 1962

编写 马龙

审校 楚振生

戴永耀

# 交流粉末电致发光材料

# 1 概述

交流粉末电致发光材料是在交流电场激发下发光的物质，主要以Ⅱ-Ⅵ族化合物为基质的多晶材料，晶粒线度通常为几微米到几十微米。该材料与介质混合可制成各种大小形状的电致发光屏如：玻璃屏、塑料屏、搪瓷屏，这类发光屏，耗电低（约 $10^{-\circ}\mathrm{W} / \mathrm{cm}^2$ ）、发光效率高（约 $15\mathrm{lm} / \mathrm{W}$ ）、视角大。用于特殊照明、字符显示、模拟显示、矩阵显示、像转换及像加强器等。

# 1.1 牌号及名称

ZnS:Cu

硫化锌：铜

ZnS:Mn,Cu

硫化锌：锰，铜

ZnS:Cu,Mn

硫化锌：铜，锰

ZnS:Cu,Cl

硫化锌：铜，氯

ZnS:Cu,Al

硫化锌：铜，铝

(Zn,Cd)(S,Se) : Cu

硫化锌，硒化镉：铜

1.2 基本组成 粉末基质材料(ZnS, CdSe等)掺入 $10^{-3} \sim 10^{-4}$ 量级(质量比)的杂质(Mn, Cu, Eu, Cl, Al, Ce等)构成粉末发光半导体化合物。

# 1.3 材料的技术标准

HB7093—1994《飞机座舱电（场）致发光信息板》

GJB 455-1988《飞机座舱照明基本技术要求及测试方法》

GJB 1392-1992《与夜视系统兼容的飞机内部照明》

1.4 使用工艺说明书 粉末交流电致发光材料的较为通用的制备方法是高温灼烧工艺。  
1.5 供应状态 粉末状材料供应。  
1.6 应用概况 目前已广泛应用于液晶背照明、汽车、船舱、飞机座舱、消防应急灯、节能照明等。几乎可以作成任何形状，任何大小面积的发光屏；发光颜色比较齐全已可得到从蓝色到橙红色的各种颜色的发光，其中绿色材料性能最好，应用最广。  
1.7 研制及生产单位 中国科学院长春物理研究所研制及生产。

# 2 性能

# 2.1 物理及化学性能

# 2.1.1 交流粉末电致发光材料的主要电光特性

2.1.1.1 交流粉末电致发光材料的发光颜色特性 基质不同和激活剂、共激剂的种类、浓度是影响电致发光颜色的主要因素。ZnSd 禁带宽度 $3.6\mathrm{eV}$ 左右, ZnSe 为 $2.6\mathrm{eV}$ 左右。它们可以一定比例混合, 形成混晶。混晶的禁带宽度随其成分而异, 发光峰值的位置也随之移动, 可以得到不同颜色的发光。而激活剂以及共激剂与发光中心直接有关, 掺杂种类和数量的不同, 也会发出不同颜色的光。

$\mathrm{ZnS:CuCl}$ 既是一种绿色材料，又是一种蓝色材料。主要取决于激活剂 $\mathrm{Cu}$ 的深度。若 $10^{-3}$ 量级的 $\mathrm{Cu}$ ，则为绿色材料；若 $5\times 10^{-4}$ 量级的 $\mathrm{Cu}$ ，则为蓝色材料。

$(\mathrm{Zn}, \mathrm{Cd}) \mathrm{S}: \mathrm{Cu}, \mathrm{Zn}(\mathrm{S}, \mathrm{Se}): \mathrm{Cu}, (\mathrm{Zn}, \mathrm{Cd}): \mathrm{S}, \mathrm{Se}): \mathrm{Cu}$ 等是一类红色和黄色发光材料。

表 2-1 列出几种发光材料的基本发光特性

表2-1  

<table><tr><td>发光材料</td><td>发光颜色</td><td>峰值波长/nm</td><td>粒度小于10μm的百分数</td></tr><tr><td>ZnS:Cu</td><td>浅蓝色</td><td>455</td><td>&gt;60</td></tr><tr><td>ZnS:Cu,Cl</td><td>绿色</td><td>510</td><td>&gt;55</td></tr><tr><td>ZnS:Cu,Mn</td><td>黄色</td><td>580</td><td>&gt;50</td></tr><tr><td>(Zn、Cd)(S、Se):Cu</td><td>橙红色</td><td>650</td><td>&gt;75</td></tr><tr><td>ZnS:Cu</td><td>蓝色</td><td>455</td><td>&gt;65</td></tr></table>

2.1.1.2 交流粉末电致发光材料的亮度与电压的关系 交流电致发光的亮度和所加电压的关系符合经验公式：

$$
B = B _ {0} \exp \left[ - (U _ {c} / U) 1 / 2 \right]
$$

式中： $B$ 亮度 $\mathrm{cd / m^2}$

$U$ ——外加电压 $V$ ；

$B_{0}$ 和 $U_{0}$ 与电压无关的常数， $B_{0}$ 是初始亮度， $U_{0}$ 是初始起亮电压。

图2-1为发光亮度和电压的关系。

图片摘要：该图主要展示 2 1为发光亮度和电压的关系。。
![](images/6750a4a14df548ee9bab6c6fec78701e21420feec509da0551d4bcbfc76d83a0.jpg)  
图2-1 发光亮度和电压的关系

2.1.1.3 交流粉末电致发光材料的亮度和发光光谱受激发频率的影响 外加电场的频率对亮度有很大影响。在较低频率下，亮度随频率线性增加。频率高到一定范围，亮度就出现饱和趋势。饱和频率的高低随具体的发光粉种类而变。对同一种发光粉，电压越高，饱和频率越高。电致发光颜色随基质和激活剂的不同，可以有蓝、绿、黄、红等各种颜色。外加电场的频率对发光的颜色有影响。例如： $\mathrm{ZnS}$ ： $\mathrm{Cu}$ 绿色电致发光粉的发光光谱通常包含两个谱带，一个绿带，一个蓝带。随着频率的增高，蓝带相对加强，因而发光颜色由黄绿向蓝绿改变。

2.1.2 交流粉末电致发光材料的亮度和老化特性 电致发光的发光强度随外加电场而呈非线性增加。电致发光屏在使用过程中亮度逐渐下降，通常这种现象称为老化。一般当亮度下降到初始亮度一半的时间称为半寿命。电致发光的老化是比较复杂的，影响因素很多，一般说来，不同的粉和同一种粉不同的制备条件及不同的制屏工艺，不同的工作条件（频率、电压、温度）等，均可使老化曲线发生变化。但电致发光材料老化的主要部分可用以下经验公式表示：

$$
B - B _ {c} \left(1 + t / t _ {0}\right)
$$

式中： $B$ 亮度 $\mathrm{cd / m^2}$

$B_{0}$ 一 初始亮度 $\mathrm{/(cd / m^2)}$

$t$ 使用时间/h；

亮度下降到初始亮度一半的时间，取决于激发电压、频率和振幅以及一系列其他因素。表2-2是电致发光材料的发光颜色、亮度及老化特性。

表 2-2[2.5]  

<table><tr><td rowspan="2">发光材料</td><td rowspan="2">发光颜色</td><td colspan="2">发光亮度/(cd/m2)</td><td rowspan="2">击穿电压/V</td></tr><tr><td>起始</td><td>2000h后</td></tr><tr><td>ZnS:Cu</td><td>蓝</td><td>5.8</td><td>1.8</td><td>350</td></tr><tr><td>ZnS:Cu</td><td>浅蓝</td><td>5.8</td><td>1.8</td><td>350</td></tr><tr><td>ZnS:Cu,Al</td><td>绿</td><td>17.4</td><td>4.4</td><td>350</td></tr><tr><td>ZnS:Cu,Mn</td><td>黄</td><td>5.8</td><td>2.0</td><td>350</td></tr><tr><td>(Zn、Cd)(S、Se):Cu</td><td>红</td><td>5.81</td><td>-</td><td>350</td></tr></table>

① 试验条件为 $5000\mathrm{Hz},220\mathrm{V}$ ，其余试验条件为 $400\mathrm{Hz},220\mathrm{V}$ 。

# 2.1.3 国内外粉末交流电致发光材料的化学组成及主要指标

国外生产的几种电致发光材料的亮度和寿命特性见表2-3，国内生产制备几种的电致发光材料的亮度和寿命特性见表2-4，国内研制生产的几种电致发光材料的基本技术指标见表2-5，美国几种牌号的电致发光粉的基本技术指标见表2-6。

表2-3[2.3]  

<table><tr><td rowspan="2">发光材料</td><td rowspan="2">发光颜色</td><td rowspan="2">光谱峰值/nm</td><td colspan="2">发光亮度/(cd/m2)</td></tr><tr><td>起始</td><td>2000h</td></tr><tr><td>ZnS:Cu</td><td>蓝</td><td>455</td><td>20</td><td>6</td></tr><tr><td>ZnS:Cu</td><td>浅蓝</td><td>455</td><td>20</td><td>6</td></tr><tr><td>ZnS:Cu,Al</td><td>绿</td><td>510</td><td>60</td><td>15</td></tr><tr><td>ZnS:Cu</td><td>绿</td><td>515</td><td>70</td><td>18</td></tr><tr><td>ZnS:Cu,Mn</td><td>黄</td><td>580</td><td>20</td><td>7</td></tr><tr><td>(Zn、Cd)(S、Se):Cu</td><td>红</td><td>650</td><td>20b</td><td>-</td></tr></table>

① 试验条件为 $5000\mathrm{Hz},220\mathrm{V}$ ，其余试验条件为 $400\mathrm{Hz},115\mathrm{V}$ 。

表 2-4 ${}^{2,3}$   

<table><tr><td>发光颜色</td><td>亮度/(cd/m)</td></tr><tr><td>绿</td><td>8~15</td></tr><tr><td>黄</td><td>60~80</td></tr><tr><td>红</td><td>6~10</td></tr><tr><td>橙</td><td>20~25</td></tr><tr><td>白</td><td>12~20</td></tr></table>

<table><tr><td>半寿命/h</td><td>激发条件</td></tr><tr><td>3500</td><td>50Hz,220V</td></tr><tr><td>800~1200</td><td>400Hz,115V</td></tr><tr><td>800~1200</td><td>400Hz,115V</td></tr><tr><td>1000~1200</td><td>400Hz,115V</td></tr><tr><td>&gt;1200</td><td>400Hz,115V</td></tr></table>

表2-5[2.3]  

<table><tr><td>牌号</td><td>颜色</td><td>光谱峰值/nm</td></tr><tr><td>G505c</td><td>绿</td><td>505</td></tr><tr><td>R585c</td><td>橙</td><td>385</td></tr><tr><td>B451c</td><td>蓝</td><td>451</td></tr></table>

<table><tr><td>初始亮度/(cd/m2)</td><td>色度坐标 CIE</td><td>寿命/h</td></tr><tr><td>43</td><td>X=0.175,Y=0.382</td><td>5000</td></tr><tr><td>40</td><td>X=0.545,Y=0.453</td><td>5000</td></tr><tr><td>20</td><td>X=0.152,Y=0.114</td><td>1200</td></tr></table>

注：试验条件为 $400\mathrm{Hz},115\mathrm{V}$

表26[2.3]   

<table><tr><td>牌号</td><td>颜色</td><td>光谱峰值/nm</td><td>初始亮度/(cd/m2)</td><td>色度坐标CIE</td><td>寿命/h</td></tr><tr><td>30号</td><td>绿</td><td>505</td><td>60</td><td>X=0.179,Y=0.416</td><td>5000以上</td></tr><tr><td>45号</td><td>橙</td><td>585</td><td>14</td><td>X=0.545,Y=0.453</td><td>5000以上</td></tr><tr><td>80号</td><td>蓝</td><td>453</td><td>20</td><td>X=0.152,Y=0.130</td><td>1200以上</td></tr></table>

注：试验条件为 $400\mathrm{Hz},115\mathrm{V}$

# 2.2 力学性能

2.3 耐环境性能 粉末电致发光材料耐环境性能较差，尤其怕潮湿环境。此外不可长期存放于高温环境。  
2.4 工艺性能 可与粘结剂如：环氧树脂、氰乙基糖、氰乙基醚等混合用丝网印刷或喷涂方法制成发光屏。  
2.5 使用性能 制成发光屏后，来考察发光粉的亮度、颜色及寿命。

# 3 使用工艺

将交流粉末电致发光粉与介质混合调成粉浆，再经涂覆，真空镀膜，密封，引线等工艺制成发光器件。发光粉与电介质是夹在两个平板电极之间，加上交流电压，发光粉就会发光。通常有一个电极是透明的，使光透射出来。工作电压： $50\sim 220\mathrm{V}$ ；工作频率： $50\sim 1000\mathrm{Hz}$ 。

# 4 其他

4.1 包装 塑料袋真空封装、玻璃容器或塑料容器密封。

# 4.2 运输

4.3 贮存 发光材料存放在干燥、避光、长期保存最好是保干器或真空烘箱，无气体污染的室内，温度在 $\pm 55\mathrm{C}$ ，存放期为一年，期满需检测，性能符合技术标准还可直接使用。

# 4.4 技术安全

# 5 使用建议

推荐。

# 参考文献

1 固体发光编导组.固体发光.中国科学院吉林物理研究所和中国科技大学. 1976  
2 中国发光学进展编委会. 中国发光学进展. 北京: 科学出版社, 1992  
3 葛葆珪编著. 电致发光原理与应用. 北京: 测绘出版社, 1986

编写 楚振生

审校 孙焕英 戴永耀

# 直流粉末电致发光材料

# 1 概述

直流粉末电致发光(DCEL)材料是一种用点流电压激发发光的电-光转换材料。粉末DCEL材料主要是由不同掺杂的I～VI族硫属化合物粉末形态的半导体材料。如：掺锰和铜的硫化锌（ZnS：Mn、Cu，发黄光）、掺稀土钠和氯的硫化钙(CaS：F1、Cl，发红光）、掺稀土铈和氯的硫化钙(CaS：Ce、Cl，发绿光）、掺铈的硫化锶(SrS：Ce，发绿光)以及掺铈和氯的硫化锶(SrS：Ce、Cl，发蓝绿光)等。

直流电致发光在 $100\mathrm{V}$ 直流电压激发下，一般亮度可达 $350\mathrm{cd} / \mathrm{m}^2$ ，半寿命约 $1000\mathrm{h}$ ，效率 $0.1\sim 0.5\mathrm{lm} / \mathrm{W}$ 。在脉冲电压激发下也具有优良的特性。

# 1.1 牌号及名称

$\mathrm{ZnS:Mn,Cu}$ 硫化锌：锰、铜，

CaS: Eu、Cl 硫化钙：钠、氯，

CaS:Ce、Cl 硫化钙：铈、氯，

$\mathrm{SrS}:\mathrm{Ce}$ 硫化锶：铈，

SrS：Ce、Cl 硫化锶：铈、氯

1.2 基本组成 粉末基质材料 $(\mathrm{ZnS}, \mathrm{CaS}, \mathrm{SrS}$ 等) 掺入 $10^{-3} \sim 10^{-4}$ 量级 (质量) 的杂质 $(\mathrm{Mn}, \mathrm{Cu}, \mathrm{Eu}, \mathrm{Cl}, \mathrm{Ce}$ 等) 构成的粉末状半导体化合物。

1.3 材料的技术标准 SJ601～608 -1973, SJ/Z609～610—1973《荧光粉及其测试方法》。

# 1.4 使用工艺说明书

1.4.1 高温灼烧工艺 当前最好的直流电致发光材料是 $\mathrm{ZnS}:\mathrm{Mn},\mathrm{Cu}$ 。通常在 $\lg$ 的 $\mathrm{ZnS}$ 中分别加入 $0.5\%$ 的 $\mathrm{Mn}$ 和 $0.2\%$ 的 $\mathrm{Cu}$ （质量分数），在 $900\sim 950^{\circ}C$ 于真空或 $\mathbf{N}_2$ 气氛中或密封的空气中灼烧 $1\mathrm{h}$ 。 $\mathrm{Mn}$ 和 $\mathrm{Cu}$ 可取硝酸盐、硫酸盐、乙酸盐等形式加入，一般含Cl离子的盐稍次。  
1.4.2 低温包铜工艺 将预先烧制好的 $\mathrm{ZnS}:\mathrm{Mn}$ 放在 $\mathrm{Cu}$ 盐的溶液中浸泡，使 $\mathrm{ZnS}:\mathrm{Mn}$ 荧光粉的颗粒表面形成一个P型 $\mathrm{Cu}_{\mathrm{S}}$ 导电相的包层，从而获得直流电致发光的性能。包铜所用铜盐溶液一般来说比较广泛，如二价铜的氯化物、硝酸盐、硫酸盐、乙酸盐等均可。所用铜盐的浓度为 $0.001\sim 0.1\mathrm{md}/$ L,包铜溶液的温度在 $20\sim 90^{\circ}\mathrm{C}$ 之间，浸泡时间 $3\sim 120\mathrm{min}$ 。包铜后经过水洗、烘干即可。  
1.4.3 制屏工艺 经掺杂、烧结和包铜的粉末状(DCEL)发光材料按一定比例与特殊配置的介质混合调成糊状发光粉浆，再经涂覆(刮涂、丝印、喷涂等)工艺将粉浆均匀涂在ITO电极（一种透明导电玻璃）上形成一种厚膜(约数十微米厚)发光粉。介质混合层，待其固化后在其上真空蒸发上另一金属电极，形成一平板电容式结构的发光与显示器件。  
1.5 供应状态 非包铜粉末状 $\mathrm{ZnS}:\mathrm{Mn},\mathrm{Cu}$ ，包铜粉末状 $\mathrm{ZnS}:\mathrm{Mn},\mathrm{Cu}$ 和包铜粉末状 $\mathrm{ZnS}$ ：

Mn、Cu/介质粉浆。

1.6 应用概况 成熟的 $\mathbf{ZnS}:\mathbf{Mn},\mathbf{Cu}$ 上要用于信息显示和低照度照明，如静态和动态的数字、文字、符号显示，仪器仪表显示，计算机终端矩阵显示，模拟显示，大面积显示，装饰照明和低照度节能照明等，在工业、农业、交通、通讯、科研、军事和民用等各领域均有广泛应用。

1.7研制及生产单位中国科学院长春物理研究所研制；山东伦博集团公司生产。

1.8 鉴定级别及日期 1982年6月21日经中国科学院院级鉴定通过。

# 2 性能

2.1 物理及化学性能[1,2] 工作电压：

直流电压： $50\sim 150\mathrm{V}$

交流电压： $50\sim 220\mathrm{V}$

工作频率： $0\sim 1000\mathrm{H}_{7}$

交直流脉冲电压： $100\sim 200\mathrm{V}$

脉冲宽度： $10\mu \mathrm{s}$ 以上

占空比： $0.5\%$

$\mathrm{ZnS}:\mathrm{Mn},\mathrm{Cu}$ 材料：

发光亮度: $50 \sim 100\mathrm{cd} / \mathrm{m}^2$ , 特殊用途可大于 $100\mathrm{cd} / \mathrm{m}^2$

使用寿命：大于10000h

发光效率： $0.2\sim 0.5\mathrm{lm / W}$

发光颜色：橙色，峰值波长 $585\mathrm{nm}$

2.2 力学性能  
2.3 耐环境性能 须防潮，工作环境温度： $-50\sim 40^{\circ}C$   
2.4 工艺性能 $\mathrm{ZnS}:\mathrm{Mn},\mathrm{Cu}$ 须经包铜处理，目的是使每个 $\mathrm{ZnS}:\mathrm{Mn},\mathrm{Cu}$ 粉末颗粒（粒径 $1\sim$ $10\mu \mathrm{m})$ 表面形成P型 $\mathrm{Cu},\mathrm{S}$ 导电层。完成这一工艺后方可制成器件。  
2.5 使用性能 使用环境应注意干燥，防潮。可制成单元发光面积 $< 1500\mathrm{cm}^2$ 的发光器件。

# 3 使用工艺

$\mathrm{ZnS:Mn,Cu}$ 粉末包铜后，经干燥以后与介质混合调成粉浆，再经涂覆，真空镀膜，密封，引线，形成等工艺制成发光器件。

# 4 其他

4.1 包装  
4.1.1 非包铜 $\mathrm{ZnS}:\mathrm{Mn},\mathrm{Cu}$ 可采用玻璃容器或塑料容器密封；无毒。  
4.1.2包铜 $\mathrm{ZnS}:\mathrm{Mn},\mathrm{Cu}$ 须采用液体介质(水、丙酮、乙、酸丁酯等)密封包装；介质易燃。   
4.1.3包铜 $\mathrm{ZnS:Mn,Cu}$ /介质粉浆，须采用玻璃或塑料容器封装；易燃。  
4.2运输除了非包铜 $\mathrm{ZnS}:\mathrm{Mn},\mathrm{Cu}$ 发光材料之外，应按易燃物运输。  
4.3 贮存 非包铜 $\mathbf{ZnS}:\mathbf{Mn},\mathbf{Cu}$ 发光材料可长期在一般环境下保存，最好是保干器或真空烘箱，无气体污染的室内；其他应密封、防火保存，时间不超过一个月。  
4.4 技术安全

# 5 使用建议

选用。

# 参考文献

1 固体发光编写组.固体发光，中科学院吉林物理研究所和中国科技大学. 1976  
2 周连祥, 罗唏. $\mathbf{ZnS}: \mathbf{Mn} 、 \mathbf{Cu}$ 粉末的直流电致发光 (DCEL). 发光与显示, 1985, 6(1)

编写 楚振生

审校 孙焕英 戴永耀

# 液晶材料

# 1 概述

某些有机化合物在融化后的一定温度范围内，不再保存晶体的三维有序结构，但仍在某种程度上保持一维或二维有序结构，既有液体的流动性，又有晶体的各向异性，呈现液晶态，称之为液晶。液晶可分为两大类：溶致液晶和热致液晶。目前在显示器中使用的液晶材料是热致液晶[1~2]。

1.1 牌号及名称 液晶材料，TEB系列液晶。

1.2 基本组成 有三种相结构：

向列相：分子形成棒状（也有条状和碟状），分子质心没有长程有序，具有类似液体的流动性，分子不排列成层，能上下左右前后滑动，只在分子长轴方向保持相互平行分子间的短程互相作用微弱，在环境条件改变时，液晶分子的取向容易发生变化，因此，向列相液晶在显示技术中得到广泛应用。

近晶相：分子形成棒状（也有条状和碟状），分子排列成层，层内分子长轴相互平行，其方向可以垂直于层平面，也可以与层平面成倾斜排列，分子质心位置在层内无序，可以前后左右滑动，但不能在上下层之间流动，因此，具有二维有序结构。

胆甾相：其分子排列成层，层内分子相互平行，每相邻两层内分子长轴的取向以固定的角度旋转，当旋转 $360^{\circ}$ 后，又回到初始取向。

液晶分子的结构可以表示为：

图片摘要：该图片与其中：X、Y为末端基团，常见的有一R、 OR、 F、—CN、—OCF3等。；为侧向基团，常见的有一R、 F、 CN等。这部分内容相关。
![](images/f36ee3a2bb667d0fd61a6587a4fc8d126c6913d5e37ef15b093bbcc36f89ef17.jpg)

其中：X、Y为末端基团，常见的有一R、-OR、--F、—CN、—OCF3等。

$Z, Z'$ 为侧向基团，常见的有一R、-F、-CN等。

B、 $\mathbf{B}^{\prime}$ 为介晶基团（环体系），常见的有

图片摘要：该图片与A为连接基团，常见的有 一等。；通过改变分子末端和侧向的基团，能改变液晶相的特征。X、Y、Z等基团对液晶分子的性质有很大的影响。不同形状的分子都可以显示液晶相，这部分内容相关。
![](images/ad14cdcab5aa8c2a815163da14ee316e67437fcaecc12bed9670098da699c5a4.jpg)

A为连接基团，常见的有 $-\mathrm{CH}_2 - \mathrm{CH}_2 - \mathrm{CH} = \mathrm{CH} - \mathrm{, - C}\equiv \mathrm{C}$ 一等。

通过改变分子末端和侧向的基团，能改变液晶相的特征。X、Y、Z等基团对液晶分子的性质有很大的影响。不同形状的分子都可以显示液晶相，但是，目前只有棒状分子形成有液晶相具有较大的应用价值。

1.3 材料的技术标准 清华液晶材料公司，Q海/KE0003—1992《显示用混合液晶》。  
1.4 使用工艺说明书 按用户要求选配单体液晶，按比例混合配置，然后，抽出溶剂，去水，滤去固

体杂质，干燥，再通过色谱柱(硅胶柱)提高电阻率，成为符合用户要求的液晶成品。

1.5 供应状态 TEB 系列液晶为液态, 单体液晶有固态也有液态。

1.6 应用概况 作为显示材料广泛用于航空工业、航天工业和电子工业；作为有序溶济用于立体选择反应；作为固定相应用于色谱分析以及各种显示屏。  
1.7 研制及生产单位 清华大学、西安近代化学研究所等研制并生产，烟台万涌精细化工公司生产。  
1.8 鉴定级别及日期 1990年通过电子工业部部级鉴定。

# 2 性能

# 2.1 物理及化学性能[1-8]

# 2.1.1 联苯类液晶，其结构为：

图片摘要：该图主要展示 2 1。
![](images/29ac788f718a99d3dfcdc7fd63c5a8bdb2b3d381fea9f6cf7199812fd078affb.jpg)

R是烷基和烷氧基，分子中含有二个苯环和三个苯环，苯环之间有连接基团。常见的末端基为氰基。这类液晶在扭曲向列显示中得到广泛应用。表2-1列出了几个常见的联苯类液晶化合物及性能。

表2-1  

<table><tr><td>化合物</td><td>熔点C-N/C</td><td>清亮点N-I/C</td></tr><tr><td>C4H7----CN</td><td>68</td><td>25.51</td></tr><tr><td>C4H7---CN</td><td>48</td><td>16.51</td></tr><tr><td>C4H9----CN</td><td>23</td><td>37.2</td></tr><tr><td>C4H13----CN</td><td>13.5</td><td>27</td></tr></table>

① 此为单变液晶态的清亮点，单变液晶态即在加热时不出现液晶态，在冷却时出现液晶态。

# 2.1.2 酯类液晶，其结构为：

图片摘要：该图主要展示 2 1。
![](images/e3dbc5776ff8c6d137fff7e40d0ca7fbb3ccecbaf560c5732e897b4d14a18f1e.jpg)

这类液晶分子内含有酯基，Y、Z可以为烷基、烷氧基、氰基、氟原子等。用环己烷、联苯取代分子中的苯环也可以得到酯类液晶。酯类液晶的种类很多，分子中可能含有两个或两个以上酯基。表2-2列出了几个常见的酯类液晶化合物及性能。

表2-2  

<table><tr><td>化合物</td><td>熔点C-N/C</td><td>清亮点N-I/C</td></tr><tr><td>C4H9- COO-CN</td><td>67</td><td>41.51</td></tr><tr><td>C5H11-COO-CN</td><td>60.5</td><td>56.51</td></tr><tr><td>C6H13-COO-CN</td><td>45</td><td>48</td></tr><tr><td>C7H16-COO-CN</td><td>-</td><td>56.5</td></tr></table>

(1) 此为单变液晶态的清亮点, 单变液晶态即在加热时不出现液晶态, 在冷却时出现液晶态。

# 2.1.3 苯基环己烷类液晶，其结构为：

图片摘要：该图主要展示 2 2。
![](images/0b1cc248418b688ebfb4c0484e7692d8868baa0f082c1592a1197ced5a87d835.jpg)

其中环已基为反式构型。这类液晶的粘度比联苯类的低。 $\Delta n(\Delta n$ 是非寻常光的折射率与寻常光的

折射率之差)和 $\Delta \varepsilon (\Delta \varepsilon$ 是介电各向异性)相对也小一些。除二环结构的化合物外，还有三环结构的化合物，如：

$$
\mathrm {R} - \langle \mathrm {H} \rangle - \langle \mathrm {O} \rangle - \langle \mathrm {C} \rangle - \mathrm {C N}
$$

这类化合物具有较高的清亮点 $N - I$ 转变温度，液晶相温度范围也较宽，常用来提高混合液晶的清亮点。苯基环己烷类液晶可用来改善混合液晶体系的低温性能，在宽温液晶中有较多的应用。此外，这类液晶也是STN（超扭曲向列相）显示用混合液晶的主要成分之一。表2-3列出了几个常见的液晶的化合物及性能。

表2-3  

<table><tr><td>化 合 物</td><td></td><td>\( C - N/C \)</td><td>\( S - {N}^{0}/{}^{ \circ  }\mathrm{C} \)</td><td>\( N - I/C \)</td></tr><tr><td>![](&#x27;img_url&#x27;)</td><td></td><td>43.2</td><td>-</td><td>46.0</td></tr><tr><td>![](&#x27;img_url&#x27;)</td><td></td><td>31. 0</td><td>-</td><td>55.0</td></tr><tr><td>![](&#x27;img_url&#x27;)</td><td></td><td>36.0</td><td>17. \( {6}^{2} \)</td><td>50.0</td></tr></table>

① $S - N$ 为近晶相到向列相的转变温度。  
②此为单变液晶态的清亮点，单变液晶态即在加热时不出现液晶态，在冷却时出现液晶态。

在合成的许多三环的苯基环己类液晶中，除保持一端为烷基外，另一末端基团可以是氟或氯，其通式可表示为：

$$
\mathrm {R} - \langle \mathrm {A} \rangle - \langle \mathrm {B} \rangle - \langle \bigcirc \rangle - \mathrm {Y}
$$

其中：R为碳原子为 $1\sim 10$ 的碳链；

$$
\mathrm {A} \longrightarrow \langle \mathrm {H} \rangle \text {或} \longrightarrow \langle \mathrm {C} \rangle \longrightarrow ; \mathrm {B} \text {为} \longrightarrow \langle \mathrm {H} \rangle \text {或} \longrightarrow \langle \mathrm {C} \rangle \longrightarrow 。
$$

# 2.1.4 乙烷类液晶，其结构为：

$$
\begin{array}{r l} & {\mathrm {R} \mathrm {- - - - - - - - - - - - - - - - - - - - - - - - - - - - - - - - - - - - - - - - - - - - - - - - - - - - - - - - -}} \\ & {\mathrm {R} \mathrm {- - - - - - - - - - - - - - - - - - - - - - - - - - - - - - - - - - - - - - - - - - - }} \\ & {\mathrm {F}} \end{array}
$$

这类液晶粘度较低， $\Delta n$ 和 $\Delta \varepsilon$ 也较小，尤其是三环体系的液晶具有较大的使用价值。这类液晶的 $\Delta n$ 随温度的变化较小，是STN显示用混合液晶的主要成分之一。乙烷类的多氟液晶是TFT（薄膜晶体管）显示用混合液晶的主要成分，它具有粘度低、 $\Delta n$ 和 $\Delta \varepsilon$ 适中，电阻率高以及电荷保持率高等特点。表2-1列出了一些乙烷类液晶的化合物及性能。

表2-4  

<table><tr><td rowspan="2">化合物</td><td rowspan="2"></td><td>C-N(C-S)1</td><td>S-N</td><td>N-I</td></tr><tr><td colspan="3">C</td></tr><tr><td>C.H.-CH2CH-CH2F</td><td>-F</td><td>64.1</td><td>-</td><td>88.7</td></tr><tr><td>C.H.-CH2-CH2CH2F</td><td>-CN</td><td>18.4</td><td>49.5</td><td>118.3</td></tr><tr><td>C3H7-CH2-CH2CH2F</td><td>CN</td><td>72.1</td><td>-</td><td>172.9</td></tr><tr><td>C.H.-CH2-CH2CH2F</td><td>-CN</td><td>66.4</td><td>74.1</td><td>121.5</td></tr><tr><td>C3H7-CH2-CH2CH2F</td><td>-CN</td><td>66.4</td><td>(60.5)</td><td>170.4</td></tr></table>

① $C - N(C - S)$ 表示由晶体变成向列相或变成近晶相的相变温度，在此也表示熔点。

# 2.1.5 乙炔类液晶，其结构为：

$$
R - \langle \bigcirc \rangle - C = C - \langle \bigcirc \rangle - C N (R, O R)
$$

$$
R - \overline {{\bigcirc}} - C \equiv C - \overline {{\bigcirc}} - C \equiv C - \overline {{\bigcirc}} - C N (R ^ {\prime}, O R ^ {\prime})
$$

这类液晶具有较大的 $\Delta n$ ，分子中含有两个二键的液晶化合物，其 $\Delta n$ 可高过0.45。在以非极性液晶材料为主的混合液晶中，由于 $\Delta n$ 较小，所以可以加入适量的这类液晶以增大 $\Delta n$ ，满足显示需要。由于这类液晶往往形成较大的共轭体系，因而分子的刚性较大，在其他液晶中溶解度不大。同时，由于三键的存在，这类液晶对紫外光的稳定性较差。

2.1.6 含氟类液晶 由于具有低粘度、适中的 $\Delta \varepsilon$ 、高电阻率、高电荷保持率等特点，其用途日益广泛，尤其是多氟液晶化合物(Super Fluorinated Materials)是STN、TFT等液晶显示用混合液晶的主要成分。这些液晶分子中大多含有二环或三环体系，其中至少存在着-COO-以及-C≡C-等增大液晶粘度的连接基团， $-\mathrm{CH}_2\mathrm{CH}_2$ -常常被用作连接基团，以改善液晶分子的性能。 $-\mathrm{CF}_3$ 、 $-\mathrm{OCF}_3$ 、 $-\mathrm{CFHF}_2$ 以及3,4-二氟等多氟基团，一般是连接在苯环上的，3,4,5-氟取代的多氟液晶，目前是液晶材料研究的热点之一。此外，侧向含有两个氟原子的液晶是目前主要的正 $\Delta \varepsilon$ 的液晶材料之一。表2-5为有代表性的多氟液晶材料的结构和性能。

表2-5  

<table><tr><td>化合物</td><td>相变温度0/℃</td><td>Δε</td><td>粘度v/(mm2/s)</td></tr><tr><td>C1H11-</td><td>C141</td><td>+71</td><td>4</td></tr><tr><td>C2H11-</td><td>C201</td><td>+7.2</td><td>6</td></tr><tr><td>C5H11-</td><td>C37N(3481)</td><td>+6.5</td><td>8</td></tr><tr><td>C5H11-</td><td>C52SB73N1561</td><td>+9.2</td><td>17</td></tr><tr><td>C6H11-</td><td>C88SB126SA153N1981</td><td>+9.7</td><td>17</td></tr></table>

续表2-5   

<table><tr><td>化合物</td><td>相变温度1℃</td><td>Δε</td><td>粘度ν/(mm2/s)</td></tr><tr><td>C3H12----C2H12--C2H12--O-F</td><td>C44SB108N1391</td><td>+8.1</td><td>16</td></tr><tr><td>C5H11----C2H12--O-CF</td><td>C13SB128N147</td><td>+8.9</td><td>16</td></tr></table>

① C表示晶体. I表示液体, N表示向列相, SA表示近晶相A相, SB表示近品相B相, 其间的数字表示摄氏温度, 如C52SB表示由晶体在52℃时变成近晶相B相等。

# 3 使用工艺

由于没有一种单体液晶化合物的性能能够满足液晶显示的要求，液晶显示器件所用的液晶材料实际上是多种单体液晶化合物按一定比例调制而成的混合液晶。调制混合液晶时，以具有适当向列相温度范围的液晶材料作为混合物的基础。有些材料可能是极性的，有些是非极性的，可以改变 $\Delta \varepsilon$ ，以避免近晶相的形成。在选择组分时也要考虑 $\Delta n$ ，如果需要低阈值电压的混合液晶，则需加入非常大的 $\Delta \varepsilon$ 的材料。 $\Delta \varepsilon / \varepsilon$ 的调节是非常困难的。

# 4 其他

4.1 包装 用硼硅硬质玻璃瓶密封包装。  
4.2 运输 量大时由专人专车运送。  
4.3 贮存 在干燥、无阳光直射的室内贮存，贮存超过一年后需抽样检测。  
4.4 技术安全 大多数液晶可燃、低毒。

# 5 使用建议

推荐。

# 参考文献

1. 王良卿编. 液晶化学. 北京: 科学出版社, 1988  
2.徐寿颐编.液晶和液晶显示.1997   
3. 清华大学化学系应用化学教研组编. 1985～1999年关于液晶的内部总结报告. 1999

编写 杨增加

审校 徐寿颐 戴永耀

# 镓砷磷(GaASP)发光二极管材料

# 1 概述

镓砷磷(GaAsP)是由镓(Ga)、砷(As)和磷(P)构成的一种直接跃迁窄带三元化合物半导体材料，在20世纪70年代成为主要黄色发光二极管材料。在70年代中期镓砷磷(GaAsP)制备黄色发光二极管已商品化。其特点是：在黄色波段性能比较好，1.艺较成熟。

1.1 牌号及名称 GaAsp, 镗砷磷。

1.2 基本组成 镍砷磷(GaAsP)是由镓(Ga)、砷(As)和磷(P)构成的一种直跃迁窄带三元化合物半导体材料。

1.3 材料的技术标准

1.4 使用工艺说明书

1.5 供应状态

1.6 应用概况 镧砷磷是目前比较成熟的黄色发光二极管材料，已用于制备黄色发光二极管，广泛用于彩色图像显示、标志识别。

1.7 研制和生产单位 长春半导体厂研制并生产。

# 2 性能

2.1 物理及化学性能 见表2-1。

表2-1  

<table><tr><td>晶体结构</td><td>闪锌矿结构</td></tr><tr><td>晶格常数/10-10m</td><td>5.6533~5.6506(随组分变化)</td></tr><tr><td>直接带发射的最大实际光子能量/eV</td><td>1.89</td></tr><tr><td>禁带宽度(300K)/eV</td><td>1.42~2.26(随组分变化)</td></tr></table>

2.2 力学性能  
2.3 耐环境性能 不耐温不耐腐蚀性气体。  
2.4 工艺性能 可以对外延片进行半导体器件工艺加工。

# 3 使用工艺

在液相外延后，进行光刻、金属化电极、引线等发光二极管制备工艺，制成发光二极管。

# 4 其他

4.1 包装 由于镓砷磷外延片易碎，应注意机械及静电的影响。通常将镓砷磷外延片材料包装在芯片盒中。  
4.2 运输 将镓砷磷外延片材料用芯片盒进行运输。  
4.3 贮存 镗砷磷外延片材料一般贮存在抽真空的干燥氮气箱中。

# 5 使用建议

选用。

# 参考文献

1 Henry Kressel and J. K. Butler. Semiconductor Lasers and Heterojunction LEDs. 1977. 394~450   
2 中国科技大学二系固体发光专.组编写.磷砷镓数字显示管的制备.1975

编写缪国庆

审校 楚振生 戴永耀

# 磷化镓(GaP)发光二极管材料

# 1 概述

磷化镓(GaP)是由镓(Ga)和磷(N)按原子分数比1:1构成的一种间接跃迁窄带化合物半导体材料，在20世纪70年代成为主要绿色发光二极管材料。在70年代中期用磷化镓制备发光二极管已商品化。其特点是：在绿色波段性能好，工艺成熟。

1.1 牌号及名称 GaP, 磷化镓。  
1.2 基本组成 磷化镓(GaP)是由镓(Ga·和磷(P)按原子分数比1:1构成的一种间接跃迁窄带化合物半导体。  
1.3 材料的技术标准  
1.4 使用工艺说明  
1.5 供应状态   
1.6 应用概况 磷化镓具目前比较成熟的绿色发光二极管材料, 它已用于制备绿色发光二极管, 广泛用于彩色图像显示、标志识别。  
1.7 研制和生产单位 南昌747厂研制并生产。

# 2 性能

2.1 物理及化学性能 见表21.

表21  

<table><tr><td>相对分子质量</td><td>101</td></tr><tr><td>晶体结构</td><td>闪锌矿结构</td></tr><tr><td>晶格常数/10-16m</td><td>5.4595</td></tr><tr><td>ρ/(g/cm2)</td><td>4.129</td></tr><tr><td>禁带宽度(300K)/eV</td><td>2.261</td></tr><tr><td>熔点/C</td><td>1465</td></tr></table>

# 3 使用工艺

在液相外延后，进行光刻、金属化电极、引线等发光二极管制备工艺，制成发光二极管、

# 4 其他

4.1 包装 由于磷化镓外延片易碎，应注意机械及静电的影响。通常将磷化镓外延片材料包装在芯片盒中。  
4.2 运输 将磷化镓外延片材料用芯片盒进行运输。  
4.3 贮存 磷化镓外延片材料一般贮存在抽真空的干燥氮气箱中。

# 5 使用建议

选用。

# 参考文献

1 Henry Kressel and J. K. Butler: Semiconductor Lasers and Heterojunction LEDs. 1977. 394~450   
2 R. C. Taylor, J. F. Woods and M. R. Lorenz. Electrical and Optical Properties of Vapor (Grown G. p. J. Appl. Phys. 1968(39): 5404

编写缪国庆

审校 楚振生 戴永耀

# 镓铝砷(GaAlAs)发光二极管材料

# 1 概述

镓铝砷(GaAlAs)是由镓(Ga)、铝(Al)和砷(As)构成的一种直接跃迁窄带三元化合物半导体材料，在20世纪70年代成为主要红色发光二极管材料。在70年代中期后镓铝砷(GaAlAs)制备红色发光二极管已商品化。其特点是：在红色波段性能好，工艺成熟。

# 1.1 牌号及名称 镓铝砷(GaAlAs)

1.2 基本组成 镁铝砷(GaAlAs)是由镓(Ga)、铝(Al)和砷(As)按不同组分构成的半导体材料。其化学式为: $\mathrm{Ga}_{x}\mathrm{Al}_{1 - x}\mathrm{As}$ 。

# 1.3 材料的技术标准

1.4 使用说明 采用液相外延制备镓铝硅外延层，用于制备发光层和限制层。  
1.5 供应状态 一般供应不同衬底的外延片。  
1.6 应用概况 镓铝砷(GaAlAs)是日前成熟的红色发光二极管材料, 用它制备红色发光二极管, 广泛用于彩色图像显示、标志识别。  
1.7研制和生产单位 长春半导体厂，南昌747厂研制并生产。

# 2 性能

# 2.1 物理及化学性能 见表2-1。

表2-1  

<table><tr><td>相对分子质量</td><td>随组分变化</td></tr><tr><td>晶体结构</td><td>闪锌矿结构</td></tr><tr><td>晶格常数/10-10m</td><td>5.6607~5.6533(随组分变化)</td></tr><tr><td>直接带发射的最大实际光子能量(680nm).eV</td><td>1.82</td></tr><tr><td>禁带宽度(300K)/eV</td><td>1.42~2.16(随组分变化)</td></tr><tr><td>熔点/K</td><td>1511~2013(随组分变化)</td></tr></table>

# 2.2 力学性能

2.3 耐环境性能 不耐湿，不耐腐蚀性气体。  
2.4 工艺性能 对镓铝砷可以进行半导体工艺加工。

# 3 使用工艺

在液相外延后，进行光刻、金属化电极、引线等发光二极管制备工艺，制成发光二极管。

# 4 其他

4.1 包装 由于镓铝砷外延片易碎，应注意机械及静电的影响。通常将镓铝砷外延片材料包装在芯片盒中。  
4.2 运输 将镓铝砷外延片材料用芯片盒进行运输。  
4.3 贮存 镓铝砷外延片材料一般贮存在抽真空的干燥氮气箱中。

# 5 使用建议

推荐。

# 参考文献

1 Henry Kressel and J. K. Butler. Semiconductor Lasers and Heterojunction LEDs. 1977. 394~402   
2 T. Tsukada. GaAs-Ga $_x$ Al $_{1-x}$ As. Buried-heterostructure Injection Lasers. J. Appl. Phys. 1974(45): 4899

编写缪国庆

审校 楚振生 戴永耀

# 氮化镓(GaN)发光二极管材料

# 1 概述

氮化镓(GaN)是由镓(Ga)和氮(N)按原子分数比1:1构成的一种直接跃迁宽带化合物半导体材料，在20世纪90年代成为主要蓝色发光二极管材料。在90年代中期用氮化镓制备发光二极管已商品化。其特点是：在蓝色波段性能好，工艺成熟。

1.1 牌号及名称 氮化镓(GaN)。

1.2 基本组成 氮化镓(GaN)是由镓 $(\mathrm{G}_{\mathrm{in}})$ 和氮(N)按原子分数比 $1:1$ 构成的一种直接跃迁宽带化合物半导体。  
1.3 材料的技术标准  
1.4 使用工艺说明书   
1.5 供应状态   
1.6 应用概况 氮化镓是目前最成熟的蓝色发光二极管材料, 它已用于制备蓝色发光二极管, 广泛用于彩色图像显示、标志识别、空间通信、医疗设备、工业控制和军事应用等方面。  
1.7 研制和生产单位 北京大学物理系，中国科学院北京物理研究所研制并生产。

# 2 性能

# 2.1 物理及化学性能 见表2-1

表2-1  

<table><tr><td>相对分子质量</td><td>84</td></tr><tr><td>晶体结构</td><td>六角晶系</td></tr><tr><td>晶格常数/10-19m</td><td>a=3.189 c=5.185</td></tr><tr><td>介电常数</td><td>εc=8.9 εd=9.5 ε∞=5.35</td></tr><tr><td>禁带宽度(300K)/eV</td><td>3.39</td></tr><tr><td>禁带宽度温度系数/(10-4eV/K)</td><td>-6.0</td></tr><tr><td>电子有效质量/m</td><td>0.20</td></tr></table>

# 2.2 力学性能

2.3 耐环境性能，不耐湿，不耐腐蚀性气体。  
2.4 工艺性能 按半导体器件工艺加工。

# 3 使用工艺

在MOCVD外延后，进行光刻、金属化电极、引线等发光二极管制备工艺，制成发光二极管。

# 4 其他

4.1 包装 由于氮化镓外延片易碎，应注意机械及静电的影响。通常将氮化镓外延片材料包装在芯片盒中。  
4.2 运输 将氮化镓外延片材料用芯片盒进行运输。  
4.3 贮存 氮化镓外延片材料一般贮存在抽真空的干燥氮气箱中。

# 5 使用建议

推荐。

编写缪国庆

审校 楚振生 戴永耀
