Repository: C-zj02/CFD-claw

<div align="center">

**English** | [中文](#中文版) | [Français](README_FR.md) | [Русский](README_RU.md) | [हिन्दी](README_HI.md) | [العربية](README_AR.md) | [Português](README_PT.md)

# 🚀 Claude Code Python

**A Complete Python Reimplementation Based on Real Claude Code Source**

*From TypeScript Source → Rebuilt in Python with ❤️*

***
**🔥 Active Development • New Features Weekly 🔥**

</div>

***

## 🎯 What is This?

**Clawd Code** is a **complete Python rewrite** of Claude Code, based on the **real TypeScript source code**.

File: RAG-data/中国航空材料手册(第2版) 第7卷 塑料 透明材料 绝缘材料001-200.pdf-3058ca35-b520-427a-a019-329148c5ef05.md (part 2 of 9)
# 中国航空材料手册
<table><tr><td rowspan="3">性 能</td><td colspan="9">挤 塑 类</td></tr><tr><td colspan="3">PE-GA-50D006</td><td colspan="3">PE-FA-50G200</td><td colspan="3">PE-GA-57J1004</td></tr><tr><td>优级</td><td>一级</td><td>合格</td><td>优级</td><td>一级</td><td>合格</td><td>优级</td><td>一级</td><td>合格</td></tr><tr><td>拉伸强度/MPa ≥</td><td>24.0</td><td>23.0</td><td>22.0</td><td>23.0</td><td>22.0</td><td>21.0</td><td>24.0</td><td>23.0</td><td>22.0</td></tr><tr><td>断裂伸长率/% ≥</td><td>500</td><td>500</td><td>500</td><td>150</td><td>150</td><td>150</td><td>120</td><td>120</td><td>2</td></tr><tr><td>简支梁冲击强度/(kJ/m2) ≥</td><td></td><td>-</td><td>-</td><td></td><td>-</td><td>-</td><td></td><td>-</td><td></td></tr><tr><td>悬臂梁冲击强度/(J/m) ≥</td><td></td><td>-</td><td>-</td><td>-</td><td>-</td><td>-</td><td>-</td><td>-</td><td></td></tr><tr><td rowspan="3">性 能</td><td colspan="9">挤 塑 类</td></tr><tr><td colspan="3">PE-GA-57D012</td><td colspan="3">PE-LA-50D012</td><td colspan="3">PE-LA-57J1006</td></tr><tr><td>优级</td><td>一级</td><td>合格</td><td>优级</td><td>一级</td><td>合格</td><td>优级</td><td>一级</td><td>合格</td></tr><tr><td>熔体流动速率/(g/10 min)</td><td>0.80~1.2</td><td>0.80~1.2</td><td>0.85~1.4</td><td>0.80~1.1</td><td>0.80~1.1</td><td>0.62~1.3</td><td>0.52~0.78</td><td>0.52~0.78</td><td>0.52~0.78</td></tr><tr><td>密度/(g/m)</td><td>0.954~0.958</td><td>0.954~0.958</td><td>0.953~0.959</td><td>0.949~0.973</td><td>0.949~0.953</td><td>0.948~0.954</td><td>0.952~0.956</td><td>0.952~0.958</td><td>0.952~0.958</td></tr><tr><td>冲击脆化温度(°C ≤环境应力开裂/h ≥</td><td>-</td><td>-</td><td>-</td><td>-</td><td>-</td><td>-</td><td>-</td><td>-</td><td>-</td></tr><tr><td>拉伸强度/MPa ≥</td><td>24.0</td><td>23.0</td><td>22.0</td><td>24.0</td><td>23.0</td><td>22.0</td><td>24.0</td><td>23.0</td><td>22.0</td></tr><tr><td>断裂伸长率/% ≥</td><td>120</td><td>120</td><td>120</td><td>500</td><td>500</td><td>500</td><td>500</td><td>500</td><td>500</td></tr><tr><td>简支梁冲击强度/(kJ/m2) ≥</td><td>-</td><td>-</td><td>-</td><td>-</td><td>-</td><td>-</td><td>-</td><td>-</td><td>-</td></tr><tr><td>悬臂梁冲击强度/(J/m) ≥</td><td>-</td><td>-</td><td>-</td><td>-</td><td>-</td><td>-</td><td>-</td><td>-</td><td>-</td></tr><tr><td rowspan="3">性 能</td><td colspan="9">注 塑 类</td></tr><tr><td colspan="3">PE-MA-50D045</td><td colspan="3">PE-MA-57D045</td><td colspan="3">PE-MA-57J1007</td></tr><tr><td>优级</td><td>一级</td><td>合格</td><td>优级</td><td>一级</td><td>合格</td><td>优级</td><td>一级</td><td>合格</td></tr><tr><td>熔体流动速率/(g/10 min)</td><td>3.2~4.8</td><td>3.2~4.8</td><td>2.6~5.4</td><td>3.6~5.4</td><td>3.6~5.4</td><td>3.6~6.0</td><td>6.0~9.0</td><td>6.0~9.0</td><td>-</td></tr><tr><td>密度/(g/m2)</td><td>0.950~0.951</td><td>0.950~0.954</td><td>0.949~0.955</td><td>0.958~0.962</td><td>0.958~0.962</td><td>0.957~0.963</td><td>0.955~0.959</td><td>0.955~0.954</td><td>0.955~0.962</td></tr><tr><td>冲击脆化温度(°C ≤环境应力开裂/h ≥</td><td>-</td><td>-</td><td>-</td><td>-</td><td>-</td><td>-</td><td>-</td><td>-</td><td>-</td></tr><tr><td>拉伸强度/MPa ≥</td><td>26.0</td><td>25.0</td><td>23.0</td><td>26.0</td><td>25.0</td><td>23.0</td><td>26.0</td><td>25.0</td><td>23.0</td></tr><tr><td>断裂伸长率/% ≥</td><td>80</td><td>80</td><td>80</td><td>60</td><td>60</td><td>60</td><td>80</td><td>80</td><td>80</td></tr><tr><td>简支梁冲击强度/(kJ/m2) ≥</td><td>-</td><td>-</td><td>-</td><td>10.0</td><td>9.0</td><td>8.0</td><td>-</td><td>-</td><td>-</td></tr><tr><td>悬臂梁冲击强度/(J/m) ≥</td><td>45</td><td>40</td><td>35</td><td>-</td><td>-</td><td>-</td><td>35</td><td>25</td><td>20</td></tr><tr><td rowspan="3">性 能</td><td colspan="6">注 塑 类</td><td colspan="3">吹 塑 类</td></tr><tr><td colspan="3">PE-MA-62D015</td><td colspan="3">PE-ML 57D075</td><td colspan="3">PE-BA 62D075</td></tr><tr><td>优级</td><td>一级</td><td>合格</td><td>优级</td><td>一级</td><td>合格</td><td>优级</td><td>一级</td><td>合格</td></tr><tr><td>熔体流动速率/(g/10 min)</td><td>4.5~6.5</td><td>4.5~6.5</td><td>3.5~7.5</td><td>6.0~9.0</td><td>6.0~9.0</td><td>5.0~10.0</td><td>0.25~0.45</td><td>0.25~0.45</td><td>0.25~0.45</td></tr><tr><td>密度/(g/cm3)</td><td>0.962~0.966</td><td>0.962~0.966</td><td>0.961~0.967</td><td>0.956~0.960</td><td>0.956~0.960</td><td>0.955~0.961</td><td>0.958~0.962</td><td>0.958~0.962</td><td>0.957~0.960</td></tr><tr><td>冲击脆化温度/(°C ≤环境应力开裂/h ≥</td><td>-</td><td>-</td><td>-</td><td>-</td><td>-</td><td>-</td><td>-</td><td>70</td><td>70</td></tr><tr><td>拉伸强度/MPa ≥</td><td>26.0</td><td>25.0</td><td>23.0</td><td>26.0</td><td>25.0</td><td>23.0</td><td>26.0</td><td>25.0</td><td>23.0</td></tr><tr><td>断裂伸长率/% ≥</td><td>80</td><td>80</td><td>80</td><td>60</td><td>60</td><td>60</td><td>500</td><td>500</td><td>500</td></tr><tr><td>简支梁冲击强度/(kJ/m2) ≥</td><td>5.0</td><td>4.0</td><td>3.1</td><td>-</td><td>-</td><td>-</td><td>-</td><td>-</td><td>-</td></tr><tr><td>悬臂梁冲击强度/(J/m) ≥</td><td>-</td><td>-</td><td>-</td><td>30</td><td>25</td><td>20</td><td>300</td><td>250</td><td>20</td></tr></table>

1.5 供应状态 白色粉末或本色圆状或扁圆状颗粒，粒子的尺寸在任意方向上应为 $2\sim 3\mathrm{mm}$ 。不允许夹带有金属、机械杂质。

用户根据不同用途，可参考表13，选择不同熔体流动速率的高密度聚乙烯。

表1-3  

<table><tr><td>熔体流动速率/(g/10 min)</td><td>应用范围</td><td>熔体流动速率/(g·10 min)</td><td>应用范围</td></tr><tr><td>0.2~1.0</td><td>电线、电缆、绝缘层</td><td>3.0~6.0</td><td>薄膜</td></tr><tr><td>0.01~0.5</td><td>管材</td><td>4.0~8.0</td><td>注塑成型制品</td></tr><tr><td>0.20~2.0</td><td>板、片、牵引带</td><td>4.0~8.0</td><td>旋转成型制品</td></tr><tr><td>0.5~1.0</td><td>单丝</td><td>4.0~7.0</td><td>涂层</td></tr><tr><td>0.2~1.5</td><td>吹塑中空制品</td><td></td><td></td></tr></table>

1.6 应用概况 已广泛用作电线和电缆的绝缘层，制作电器零部件、通用机械零件，如机器罩盖、手柄、手轮、紧固件、衬套、密封圈、轴承及小载荷齿轮，耐腐蚀容器涂层，管道以及包装薄膜等。  
1.7研制及生产单位北京燕山石油化工总公司化工厂、大庆石油化工总厂塑料厂、兰州化学工业公司石油化工厂和上海高桥石油化工公司化工厂研制并生产。

# 2 性能

2.1 物理及化学性能 HDPE的物理性能典型值见表2-1。

表21  

<table><tr><td rowspan="2">性能</td><td>挤塑类</td><td>吹塑类</td><td>注塑类</td></tr><tr><td>PE-LA-50D012</td><td>PE ML-57D075</td><td>PE-MA-62D04</td></tr><tr><td>熔体流动速率/(g/10 min)</td><td>0.90</td><td>0.35</td><td>5.1</td></tr><tr><td>密度(g cm-3)</td><td>0.950</td><td>0.960</td><td>0.964</td></tr><tr><td>冲击脆化温度°C</td><td>-</td><td>70</td><td>-</td></tr><tr><td>环境应力开裂/h</td><td>-</td><td>25</td><td>-</td></tr><tr><td>拉伸强度/MPa</td><td>23.1</td><td>23.0</td><td>23.1</td></tr><tr><td>断裂伸长率/%</td><td>800</td><td>800</td><td>180</td></tr><tr><td>简支梁冲击强度/(kJ/m2)</td><td>-</td><td>-</td><td>30</td></tr><tr><td>悬臂梁冲击强度/(J/m)</td><td>-</td><td>200</td><td>-</td></tr></table>

2.2 力学性能 HDPE 的力学性能典型值见表 2-1。

# 3 使用工艺

注塑成型条件：料筒温度 $150\sim 260^{\circ}C$ ，模具温度 $50\sim 70^{\circ}C$ ，注塑压力 $50\sim 100\mathrm{MPa}$ 。

# 4 其他

4.1包装可用重包装聚乙烯薄膜袋，内衬塑料袋的聚丙烯编织袋或其他聚乙烯复合纸袋   
4.2 运输 运输时不得在阳光下曝晒或雨淋，不得与砂土、金属、煤等污染物混合装运，更不可与易燃物品混装。  
4.3 贮存 应在室温条件下贮存。仓库内应有良好的消防设施，应保持清洁、干燥，防止阳光直接照射，不得在露天堆放。  
4.4 技术安全 HDPE 是可燃性物质, 其粉尘在空气中能燃烧和爆炸。燃烧温度为 $625 \sim 650^{\circ} \mathrm{C}$ , 在空气中的燃烧浓度为 $85 \sim 370 \mathrm{~g} / \mathrm{m}^{3}$ , 故在运输、贮存和使用中必须严禁火种和高温。

# 5 使用建议

选用。

# 参考文献

北京燕山石油化工总公司化工·HDPE树脂性能数据，1998

# 聚乙烯制品

# 1 概述

聚乙烯（PE）板、管、棒、薄膜等制品系用低密度聚乙烯为原材料，经加热后分别用压制、挤塑或吹塑成型而得，具有良好的介电性能、化学稳定性、柔软性、延伸性和耐寒性。可用作高频电绝缘、耐腐蚀及密封零部件。使用温度 $-40 \sim 70^{\circ} \mathrm{C}$ 。

1.1 型号及名称 PE制品的型号及名称见表！

表11  

<table><tr><td>型号</td><td>名称</td><td>型号</td><td>名称</td></tr><tr><td>16111</td><td>聚乙烯板(挤塑法)</td><td>1613</td><td>聚乙烯管</td></tr><tr><td>16112</td><td>聚乙烯板(模压法)</td><td>1614</td><td>聚乙烯薄膜</td></tr><tr><td>1612</td><td>聚乙烯棒</td><td></td><td></td></tr></table>

1.2 基本组成 LDPE树脂。

1.3 材料标准

1617：晨光化工研究院企业标准Q/G301 1983，聚乙烯板

1612：晨光化工研究院企业标准Q/CG395-1983（聚乙烯棒》

1613:SC,80-1975《聚乙烯管》

1614:SG82-1975《聚乙烯吹塑薄膜》

制品外观应符合下列要求：

PE板：乳白色，应塑化均匀，表面平整光滑、无裂纹、无气泡。允许有下列缺陷：

（1）允许有少量不明显的点状杂质，对直径大于 $0.5\mathrm{mm}$ 、小于 $2\mathrm{mm}$ 的非金属杂质每平方米应不多于10个，不允许有金属杂质。  
（2）板边 $20\mathrm{mm}$ 内允许存在少量气泡及轻度的皱纹，  
（3）由于收缩而引起的板材边缘的凹凸缺陷不超过 $0.5\mathrm{mm}$ 。  
（4）板材表面允许有轻微的波纹及由脱模剂造成的轻微斑痕，

PE棒：乳白色，表面光滑、无气泡和破裂现象。

PE管：管材内、外壁应光滑平整，不允许有气泡、裂口、分解变色线及显著的沟纹、凹陷、杂质等、颜色一般为塑料本色。

PE吹塑薄膜：乳白色半透明状，膜面应无气泡、裂口及粗糙条纹。

1.4 使用工艺说明书

1.5 供应状态 PE 管: 直径 $15 \sim 50 \mathrm{~mm}$ , 壁厚 $2.0 \sim 4.0 \mathrm{~mm}$ ; PE 板: 厚度 $2 \sim 30 \mathrm{~mm}$ , 宽度 $400 \sim 900 \mathrm{~mm}$ ; PE 棒: 直径 $3 \sim 50 \mathrm{~mm}$ ; PE 薄膜: 厚度 $0.03 \sim 0.20 \mathrm{~mm}$ , 宽度 (折径) $400 \sim 1000 \mathrm{~mm}$ 。  
1.6 应用概况 PE板已用于高频绝缘制件、耐腐蚀衬垫及密封圈。PE管已用于输送某些液体和气体。PE棒已用于电器方面作支承材料及耐腐蚀零件。PE薄膜已用于耐腐蚀及绝缘。  
17研制及生产单位晨光化工研究院研制并生产  
1.8 鉴定级别及日期 1983年由晨光化工研究院组织鉴定通过。

# 2 性能

2.1 物理及化学性能 PE板的介电性能典型值见表2-1。

表2-1[1]   

<table><tr><td>性能</td><td>1511</td></tr><tr><td>介电常数(1 MHz)</td><td>2.5</td></tr><tr><td>介质损耗角正切(1 MHz)</td><td>5×10-3</td></tr></table>

2.2 力学性能 PE制品的力学性能典型值见表2-2。

表2 2  

<table><tr><td>性能</td><td>1611</td><td>1612</td><td>1613</td><td>171</td></tr><tr><td>拉伸强度/MPa</td><td>9.8</td><td>7.8</td><td>7.5</td><td>9.8(纵横向)</td></tr><tr><td>断裂伸长率/%</td><td>300</td><td>200</td><td>20</td><td>200</td></tr><tr><td>撕裂强度(直角)/(N/cm)</td><td colspan="3">-</td><td>100(纵横向)</td></tr></table>

# 3 使用工艺

PE制品的二次成型加工，可用机械加工、焊接、热成型等方法。

# 4 其他

4.1 包装 按PE制品的规格分类包装，包装材料可为牛皮纸、PE薄膜或瓦楞纸箱。  
4.2 运输 运输中应防火、防晒、防雨。  
4.3 贮存 贮存用的仓库应保持清洁、干燥，通风良好。

# 5 使用建议

选用。

# 参考文献

1晨光化工研究院，聚乙烯通用塑料试验数据，1983

# 超高分子量聚乙烯

# 1 概述

超高分子量聚乙烯(UHMWPE)可由乙烯或乙烯与少量丙烯、己烯在催化剂存在下聚合而成UHMWPE具有突出的耐磨性、低摩擦系数、自润滑性和噪音衰减性。有良好的抗低温冲击性、耐腐蚀性和耐环境应力开裂性，有较好的耐高温蠕变性和热稳定性。无毒、不吸水、无表面吸附性，为生理惰性材料。广泛用于制造自润滑、耐磨、抗冲击的机械零部件和生物工程材料。

1.1 型号及名称 超高分子量聚乙烯。  
1.2 基本组成 UHMWPE 树脂、添加剂（炭黑补强剂、防老剂）。  
1.3 材料标准 北京助剂二厂企业标准《超高分子量聚乙烯树脂》，主要性能指标见表1-1。

表1-1  

<table><tr><td colspan="2">性能</td><td>指 标</td><td colspan="2">性能</td><td>指 标</td></tr><tr><td colspan="2">相对分子质量</td><td>180万~230万,500万以上</td><td colspan="2">软化点(维卡)℃</td><td>℃</td></tr><tr><td colspan="2">密度kg·m-3</td><td>935~945</td><td colspan="2">脆化温度℃</td><td>℃</td></tr><tr><td colspan="2">粉末表观密度(kg·m-3)</td><td>350~400</td><td colspan="2">拉伸强度/MPa</td><td>N·L</td></tr><tr><td>灰分%</td><td>±</td><td>0.15</td><td colspan="2">断裂伸长率/%</td><td>300~400</td></tr><tr><td>水分</td><td>±</td><td>0.15</td><td colspan="2">冲击强度(缺口)/(kJ/m2)</td><td>10</td></tr><tr><td>吸水率</td><td>±</td><td>0.01</td><td colspan="2">体积电阻率/(Ω·m)</td><td>10</td></tr><tr><td colspan="2">摩擦系数(ASIM D 1894)</td><td>0.07~0.11</td><td colspan="2">介电强度/(MV·m)</td><td></td></tr><tr><td>磨损率</td><td>±</td><td>0.62</td><td colspan="2">介电常数(1 MHz)</td><td>2.5</td></tr><tr><td colspan="2">熔融温度，(°C)</td><td>137</td><td colspan="2">介质损耗角正切(1 MHz)</td><td>5.4</td></tr></table>

# 1.4 使用工艺说明书

1.5 供应状态 白色粉末，不允许夹带金属、机械等杂质。  
1.6 应用概况 已用于制造齿轮、轴承、轴瓦、化工阀门、泵密封材料、食品机械零件、体育器材及生物工程材料。  
1.7研制及生产单位上海高桥石油化化工公司化工厂、北京助剂二厂、北京化工厂等研制并生产

# 2 性能

2.1 物理及化学性能 UHMWPE的物理性能典型值见表2-1。  
2.2力学性能 UHMWPE的力学性能典型值见表2-2

表21  

<table><tr><td>性能</td><td>典型值</td><td>性能</td><td>典型值</td></tr><tr><td>外观</td><td>白色粉末</td><td>介电强度(MV/m)</td><td></td></tr><tr><td>密度(kg/m3)</td><td>910</td><td>短期(3.18mm厚)</td><td>28.4</td></tr><tr><td>体积电阻率(Ω·m)</td><td>1×1014</td><td>长期(3.18mm厚)</td><td>37.2</td></tr><tr><td></td><td></td><td>介电常数(1MHz)</td><td>2.5</td></tr></table>

表22  

<table><tr><td>性能</td><td>典型值</td><td>性能</td><td>典型值</td></tr><tr><td>拉伸强度/MPa</td><td>10</td><td>拉伸弹性模量/MPa</td><td>142.8~75.3</td></tr><tr><td>断裂伸长率/%</td><td>450~525</td><td>弯曲弹性模量/MPa</td><td>928.6~190</td></tr><tr><td>拉伸屈服强度/MPa</td><td>22.1~28.6</td><td>洛氏硬度(M)</td><td>50</td></tr></table>

# 3 使用工艺

由于UHMWPE的熔体流动速率极低，粘度极大，流动性极差，在高剪切速率下易降解。所以不能用一般热塑性塑料成型加工的方法加工制品，而需用冷压烧结或挤压法成型加工。目前已有压塑法、片头式挤塑法与锻压法等多种压缩成型加工技术。

压缩成型温度为 $180\sim 220^{\circ}\mathrm{C}$ ，挤塑成型温度为 $180\sim 240^{\circ}\mathrm{C}$ 。

# 4 其他

4.1 包装 内包装为聚乙烯薄膜，外包装为聚丙烯编织袋。  
4.2 运输 运输中应防火、防晒、防雨和防尘。  
4.3 贮存 贮存用的仓库应保持清洁、干燥，通风良好。

# 5 使用建议

选用。

# 参考文献

上海高桥石油化工公司化工厂.UHMWPE性能数据.1997

# 线型低密度聚乙烯

# 1 概述

线型低密度聚乙烯（LLDPE）由乙烯与不超过 $10\%$ 的1-烯烃共聚而成，其分子结构的主链骨架类似于高密度聚乙烯，具有高的刚性。其抗撕裂强度、拉伸强度、耐冲击和低温冲击性、耐穿刺性、耐环境应力开裂性和耐蠕变性能均优于普通低密度聚乙烯。

线型低密度聚乙烯可用挤塑、注塑、吹塑和旋转成型等加工方法制得薄膜、管材、电线电缆包覆材料和中空制品、大型容器等。

1.1 型号及名称 LIDPE 的型号及名称见表 1.

表1-1  

<table><tr><td>型号</td><td>名称</td><td>主要用途</td></tr><tr><td>LLDPF-FB 18D012</td><td>吹塑类线型低密度聚乙烯</td><td>吹塑薄膜</td></tr><tr><td>LLDPF-FB 18D022</td><td></td><td></td></tr><tr><td>LLDPF-FB-18D022-1</td><td></td><td></td></tr><tr><td>LLDPF-FB-23D012</td><td></td><td></td></tr><tr><td>DFDA 7042</td><td></td><td></td></tr><tr><td>DFDA 7043</td><td></td><td></td></tr><tr><td>DFDA 7047</td><td></td><td></td></tr><tr><td>DFDA 7081</td><td></td><td></td></tr><tr><td>DFDA 7501</td><td>挤塑类线型低密度聚乙烯</td><td>挤塑成型容器、骨材、薄膜等</td></tr><tr><td>DFDA 6080</td><td></td><td></td></tr><tr><td>DFDA-7340</td><td></td><td></td></tr><tr><td>DFDA 7510</td><td></td><td></td></tr><tr><td>DNDA 7141</td><td>注塑类线型低密度聚乙烯</td><td>注塑成型气密性容器盖、机械零件等</td></tr><tr><td>DNDA 7147</td><td></td><td></td></tr><tr><td>DNDA 1077</td><td></td><td></td></tr><tr><td>DNDA 7115</td><td>旋转类线型低密度聚乙烯</td><td>旋转成型制造大型容器、贮罐等</td></tr><tr><td>DNDA 7116</td><td></td><td></td></tr><tr><td>DNDA-7143</td><td></td><td></td></tr></table>

1.2 基本组成 LLDPE 树脂、添加剂。

1.3 材料标准 GB/T 15182-1994《线型低密度聚乙烯树脂》，主要性能指标见表1-2。

大庆石油化学总厂塑料厂Q/SH013.05.003-1997《线型低密度聚乙烯树脂》，主要性能指标见表1-3和表14。

1.4 使用工艺说明书

1.5 供应状态 本色, 圆柱状或扁圆状颗粒, 粒子的尺寸在任意方向上应为 $2 \sim 5 \mathrm{~mm}$ , 不允许夹带金属、机械杂质。  
1.6 应用概况 吹塑类L1.DPE已用于制造重包装薄膜、轻包装薄膜、复合薄膜和各种中空制品；注塑制品有包装容器盖等；挤塑类制品主要有管材、电线电缆包覆材料、绝缘涂层；用旋转法制造各种大型贮槽和容器。

表12  

<table><tr><td rowspan="3" colspan="3">性 能</td><td colspan="12">吹 塑 薄 母</td></tr><tr><td colspan="3">LLDPE-FB-18D012</td><td colspan="3">LLDPE-FB-18D022</td><td colspan="3">LLDPE-FB 18D022-1</td><td colspan="3">LLDPE FB 23D012</td></tr><tr><td>优级</td><td>一级</td><td>合格</td><td>优级</td><td>一级</td><td>合格</td><td>优级</td><td>一级</td><td>合格</td><td>优级</td><td>一级</td><td>合格</td></tr><tr><td rowspan="3" colspan="2">颗粒外观</td><td>污染粒子/(个/kg) ≤</td><td>10</td><td>20</td><td>40</td><td>10</td><td>20</td><td>40</td><td>10</td><td>20</td><td>40</td><td>10</td><td>20</td><td>40</td></tr><tr><td>蛇皮和丝发/(个/kg) ≤</td><td colspan="2">20</td><td>40</td><td colspan="2">20</td><td>40</td><td colspan="2">20</td><td>40</td><td colspan="2">20</td><td>40</td></tr><tr><td>大粒和小粒/(g/kg) ≤</td><td colspan="3">10</td><td colspan="3">10</td><td colspan="3">10</td><td colspan="3">10</td></tr><tr><td rowspan="4">树脂性能</td><td rowspan="2">熔体流动速率</td><td>标准值/(g/10 min)</td><td colspan="2">1.0</td><td>1.0</td><td colspan="2">2.0</td><td>2.0</td><td colspan="2">2.0</td><td>2.0</td><td colspan="2">1.0</td><td>1.0</td></tr><tr><td>允许偏差/(g/10 min)</td><td colspan="2">±0.2</td><td>±0.3</td><td colspan="2">±0.3</td><td>±0.5</td><td colspan="2">±0.3</td><td>±0.5</td><td colspan="2">±0.2</td><td>±0.3</td></tr><tr><td rowspan="2">密度</td><td>标准值/(g/cm3)</td><td colspan="2">0.920</td><td>0.920</td><td colspan="2">0.920</td><td>0.920</td><td colspan="2">0.918</td><td>0.918</td><td colspan="2">0.925</td><td>0.925</td></tr><tr><td>允许偏差/(g/cm4)</td><td colspan="2">±0.002</td><td>±0.003</td><td colspan="2">±0.002</td><td>±0.003</td><td colspan="2">±0.002</td><td>±0.003</td><td colspan="2">±0.002</td><td>±0.003</td></tr><tr><td rowspan="8">薄膜性能</td><td colspan="2">拉伸屈服强度/MPa ≥</td><td colspan="3">8.3</td><td colspan="3">8.3</td><td colspan="3">8.3</td><td colspan="3">9.2</td></tr><tr><td colspan="2">拉伸断裂强度/MPa ≥</td><td colspan="3">17.0</td><td colspan="3">12.0</td><td colspan="3">12.0</td><td colspan="3">12.0</td></tr><tr><td colspan="2">断裂伸长率/%</td><td colspan="3">500</td><td colspan="3">500</td><td colspan="3">500</td><td colspan="3">500</td></tr><tr><td rowspan="2">鱼眼</td><td>0.8mm/(个/1 520 cm2) ≤</td><td>2</td><td>4</td><td>8</td><td>2</td><td>4</td><td>8</td><td>2</td><td>4</td><td>8</td><td>2</td><td>4</td><td>8</td></tr><tr><td>0.4mm/(个/1 520 cm2) ≤</td><td>15</td><td>25</td><td>40</td><td>15</td><td>25</td><td>10</td><td>15</td><td>25</td><td>40</td><td>15</td><td>25</td><td>40</td></tr><tr><td colspan="2">雾度/%</td><td>13</td><td colspan="2"></td><td>14</td><td colspan="2"></td><td>14</td><td colspan="2"></td><td>14</td><td colspan="2"></td></tr><tr><td colspan="2">开口性</td><td colspan="3">易于揭开</td><td colspan="3">易于揭开</td><td colspan="3">易于揭开</td><td colspan="3">易于揭开</td></tr><tr><td colspan="2">落镖冲击破损质量/g ≥</td><td>80</td><td colspan="2"></td><td>55</td><td colspan="2"></td><td>60</td><td colspan="2"></td><td>70</td><td colspan="2"></td></tr></table>

表1-3  
旋转成型类   

<table><tr><td rowspan="3">性 能</td><td colspan="16">吹 塑 类</td></tr><tr><td colspan="3">DFDA 7047L</td><td colspan="3">DFDA 7047Y</td><td colspan="3">DFDA-7268</td><td colspan="4">DFDA-7081</td><td colspan="3">DFDA-7043</td></tr><tr><td>优级</td><td>一级</td><td>合格</td><td>优级</td><td>一级</td><td>合格</td><td>优级</td><td>一级</td><td>合格</td><td>优级</td><td>级</td><td colspan="2">合格</td><td>优级</td><td>一级</td><td>合格</td></tr><tr><td>熔体流动速率/(g/10 min)</td><td colspan="3">0.8~1.2</td><td colspan="3">0.8~1.2</td><td colspan="3">0.8~1.2</td><td colspan="4">0.8~1.2</td><td colspan="3">0.8~1.2</td></tr><tr><td>密度/(g/cm3)</td><td colspan="3">0.918~0.922</td><td colspan="3">0.918~0.922</td><td colspan="3">0.918~0.922</td><td colspan="4">0.918~0.922</td><td colspan="3">0.920~0.924</td></tr><tr><td>鱼眼/(个/1200 cm2) ≤</td><td>15</td><td>20</td><td>30</td><td>15</td><td>20</td><td>30</td><td>15</td><td>20</td><td>30</td><td>15</td><td>20</td><td colspan="2">30</td><td>15</td><td>20</td><td>30</td></tr><tr><td>雾度/% ≤</td><td>13</td><td colspan="2"></td><td>13</td><td colspan="2">-</td><td>17</td><td colspan="2">-</td><td>7</td><td colspan="3"></td><td>14</td><td colspan="2"></td></tr><tr><td>熔胀比 ≤</td><td colspan="3">30</td><td colspan="3">30</td><td colspan="3">30</td><td colspan="4">30</td><td colspan="3">30</td></tr><tr><td>拉伸强度/MPa ≤</td><td colspan="3">17</td><td colspan="3">17</td><td colspan="3">26</td><td colspan="4">7</td><td colspan="3">15</td></tr><tr><td>灰分/% ≤</td><td colspan="3">0.05</td><td colspan="3">0.05</td><td colspan="3">0.05</td><td colspan="4">0.05</td><td colspan="3">0.05</td></tr></table>

<table><tr><td rowspan="2">性 能</td><td colspan="3">DEX 8220</td><td colspan="3">FDDA-7510</td><td colspan="3">DNDA-7143</td><td colspan="3">DNDA 7146</td><td colspan="3">DNDA 7143</td></tr><tr><td>优级</td><td>级</td><td>合格</td><td>优级</td><td>一级</td><td>合格</td><td>优级</td><td>一级</td><td>合格</td><td>优级</td><td>一级</td><td>合格</td><td>优级</td><td>一级</td><td>合格</td></tr><tr><td>熔体流动速率/(g·10-1mm)</td><td colspan="3">0.8~1.2</td><td>0.66~0.86</td><td>0.61~0.91</td><td>0.56~0.96</td><td>10~14</td><td>9~15</td><td>8~16</td><td>10~14</td><td>9~15</td><td>8~16</td><td>3.3~4.7</td><td>3.2~4.8</td><td>2.1~4.9</td></tr><tr><td>密度/(g/cm3)</td><td colspan="3">0.924~1.928</td><td>0.918~0.922</td><td>0.917~0.923</td><td>0.916~0.921</td><td>0.924~0.928</td><td>0.923~0.929</td><td>0.922~0.930</td><td>0.924~0.928</td><td>0.923~0.929</td><td>0.922~0.930</td><td>0.932~0.936</td><td>0.931~0.937</td><td>0.924~0.938</td></tr><tr><td>鱼眼/(个·1200cm-1)</td><td>10</td><td>20</td><td>30</td><td></td><td></td><td></td><td></td><td></td><td></td><td></td><td></td><td></td><td></td><td></td><td></td></tr><tr><td>雾度/%≤</td><td colspan="3">实测</td><td></td><td></td><td></td><td></td><td></td><td></td><td colspan="3">-</td><td></td><td></td><td></td></tr><tr><td>熔胀比≤</td><td colspan="3">30</td><td colspan="3">65~85</td><td colspan="3">30</td><td colspan="3">30</td><td colspan="3">30</td></tr><tr><td>拉伸强度·MPa&gt;</td><td colspan="3">24</td><td></td><td></td><td></td><td></td><td></td><td></td><td></td><td></td><td></td><td></td><td></td><td></td></tr><tr><td>灰分&lt;</td><td colspan="3">0.05</td><td colspan="3">0.05</td><td colspan="3">0.05</td><td colspan="3">0.05</td><td colspan="3">0.05</td></tr></table>

表1-4  

<table><tr><td rowspan="2" colspan="2">性能</td><td colspan="3">吹 塑 类</td><td colspan="3">挤 塑 类</td></tr><tr><td colspan="3">DFDA 7011</td><td colspan="3">DFDA 70120</td></tr><tr><td colspan="2"></td><td>优级</td><td>级</td><td>合格</td><td>优级</td><td>级</td><td>合格</td></tr><tr><td rowspan="3">颗粒外观</td><td>污染粒子/(个/kg)</td><td>10</td><td>20</td><td>10</td><td>10</td><td>20</td><td>1</td></tr><tr><td>蛇皮和丝发/(个/kg)</td><td>20</td><td>20</td><td>10</td><td>20</td><td>20</td><td>1</td></tr><tr><td>大小粒子/(g/kg)</td><td colspan="3">10</td><td colspan="3">10</td></tr><tr><td colspan="2">熔体流动速率(g/10 min)</td><td>1.3~1.9</td><td>1.5~1.9</td><td>1.2~2.0</td><td>1.7~2.3</td><td>1.7~2.3</td><td>1.5</td></tr><tr><td colspan="2">密度/(g/cm3)</td><td>0.919~0.923</td><td>0.919~0.923</td><td>0.918~0.924</td><td>0.918~0.922</td><td>0.918~0.922</td><td>0.917</td></tr><tr><td colspan="2">拉伸屈服应力/MPa ≥</td><td colspan="3">6.3</td><td colspan="3">5.3</td></tr><tr><td colspan="2">拉伸断裂应力/MPa ≥</td><td colspan="3">12.0</td><td colspan="3">12.0</td></tr><tr><td colspan="2">断裂伸长率 ≥</td><td colspan="3">500</td><td colspan="3">500</td></tr><tr><td rowspan="2">角眼</td><td>0.4mm(个/1520cm2)≤</td><td>2</td><td>4</td><td>8</td><td></td><td></td><td></td></tr><tr><td>0.4mm(个/1520cm2)≤</td><td>15</td><td>25</td><td>40</td><td></td><td></td><td></td></tr><tr><td colspan="2">雾度/% ≤</td><td>19</td><td></td><td></td><td></td><td></td><td></td></tr><tr><td colspan="2">开口性</td><td colspan="3">易于开口</td><td></td><td></td><td></td></tr><tr><td colspan="2">落镖冲击破损质量/g ≥</td><td>55</td><td></td><td></td><td></td><td></td><td></td></tr></table>

1.7研制及生产单位大庆石油化学总厂塑料厂、兰州化学工业公司石油化工厂、齐鲁石油化！公司烯烃厂研制并生产。

# 2 性能

2.1 物理及化学性能 注塑类LLDPE的典型物理性能见表21、  
2.2力学性能注塑类LLDPE的典型力学性能见表2-1。

表21  

<table><tr><td>性能</td><td>注塑类 I.1DPE</td><td>性能</td><td>注塑类 I.1DPE</td></tr><tr><td>熔体流动速率/(g/10 min)</td><td>20</td><td>断裂伸长率 %</td><td>30%</td></tr><tr><td>密度/(kg/m³)</td><td>924</td><td>弯曲模量/GPa</td><td>6.318</td></tr><tr><td>熔点(℃)</td><td>122.0</td><td>耐环境应力开裂(Fc)/h</td><td>27</td></tr><tr><td>拉伸强度/MPa</td><td>11.37</td><td>落锤冲击强度(40(·F·t)/(N·m))</td><td>51.2</td></tr></table>

# 3 使用工艺

注塑成型时，因LLDPE的熔体粘度高，与普通的LDPE相比，在相同条件下其充模量较少因此可提高成型温度和注塑压力。又由于LLDPE的熔点高、刚性大、应力松弛快，成品可在较高温度下脱模，所以成型周期短。挤塑成型时，成型温度可较普通的LDPE高 $15\sim 20^{\circ}C$ 。

# 4 其他

4.1包装包装应使用聚乙烯重包装薄膜袋，内衬薄膜的塑料编织袋或聚乙烯复合纸袋  
4.2 运输 LLDPE 为非危险品，运输中应防止日晒、雨淋，不得与砂土、金属、煤等污染物混合装运，更不可与易燃或有腐蚀性的物品混装。

4.3 贮存 LLDPE 应放在通风、干燥、清洁的仓库内 贮存时应远离热源，防止阳光直射 禁止在露天堆放。

# 5 使用建议

选用，

# 参考文献

I 中国化工产品大全. 北京: 化学工业出版社, 1998

# 交联聚乙烯

# 1 概述

由聚乙烯通过化学交联或辐射交联而制得的交联聚乙烯是一种具有网状结构的热固性塑料，有突出的耐磨性、耐溶剂性、尺寸稳定性、耐应力开裂性、耐老化和耐候性；无毒、无味、不吸水；低温柔软性好，耐热性优良，软化点可高达 $200^{\circ}\mathrm{C}$ ，可在 $140^{\circ}\mathrm{C}$ 下长期使用。力学性能优于HDPE，有优良的电绝缘性能、耐化学稳定性和耐辐照性能。

1.1 型号及名称 交联聚乙烯的型号及名称见表1。

表1！  

<table><tr><td>型号</td><td>名称</td></tr><tr><td>4205-10</td><td>1~10kV电力电缆用低密度可交联聚乙烯塑料</td></tr><tr><td>4205-35</td><td>35kV电力电缆用低密度可交联聚乙烯塑料</td></tr><tr><td>4214</td><td>1kV及以下电线电缆用硅烷交联聚乙烯绝缘塑料</td></tr><tr><td>4215-1</td><td>1kV及以下黑色架空电缆用硅烷交联聚乙烯绝缘塑料</td></tr><tr><td>4215-10</td><td>10kV及以下黑色架空电缆用硅烷交联聚乙烯绝缘塑料</td></tr></table>

1.2 基本组成 聚乙烯树脂、交联剂及添加剂。

# 1.3 材料标准

吉林辐射研究所技术标准《辐射交联聚乙烯》，主要技术指标见表1-2。

上海市企业标准Q/GHPA6--1997《35kV及以下电力电缆用低密度可交联聚乙烯绝缘塑料》

上海市企业标准Q/GHPA105—1998《1kV及以下电线电缆用硅烷交联聚乙烯绝缘塑料》.

上海市企业标准Q/GHPA106-1998《10kV及以下黑色架空电缆用硅烷交联聚乙烯塑料》

上述标准规定的主要性能指标见表1-3。

表1-2  

<table><tr><td colspan="2">性能</td><td>热收缩套管</td><td>热收缩薄膜</td><td colspan="2">性能</td><td>热收缩套管</td><td>热收缩薄膜</td></tr><tr><td colspan="2">密度/(kg/m³)</td><td>920~940</td><td>910~920</td><td colspan="2">表面电阻率/Ω≥</td><td>10</td><td>t&#x27;</td></tr><tr><td colspan="2">软化点(维卡)≥</td><td>90</td><td>90</td><td colspan="2">体积电阻率/(Ω·m)≥</td><td>100</td><td>10</td></tr><tr><td colspan="2">凝胶率%≥</td><td>50</td><td>50</td><td colspan="2">介电常数</td><td>2.6+0.2</td><td>2.5-0.2</td></tr><tr><td colspan="2">吸水率(100℃,7h)/%≤</td><td>0.1</td><td>0.1</td><td colspan="2">介质损耗角正切≥</td><td>13</td><td>10</td></tr><tr><td colspan="2">拉伸强度/MPa≥</td><td>15</td><td>15</td><td colspan="2">介电强度/(MV/m)≥</td><td>20</td><td>10</td></tr><tr><td colspan="2">断裂伸长率/%≥</td><td>300</td><td>300</td><td colspan="2"></td><td></td><td></td></tr></table>

表1-3  

<table><tr><td colspan="2">性能</td><td>4205-10</td><td>1205-35</td><td>4214</td><td>4215-1</td><td>4215-1</td></tr><tr><td>交联度</td><td>≥</td><td>80</td><td>80</td><td>-</td><td>-</td><td>-</td></tr><tr><td>含湿量/%</td><td></td><td></td><td>0.02</td><td></td><td></td><td></td></tr><tr><td>冲击脆性温度k</td><td></td><td>76</td><td>-76</td><td>76</td><td>70</td><td>70</td></tr><tr><td>耐环境压力开裂/h</td><td>≥</td><td>-</td><td>-</td><td>-</td><td>1000</td><td>1000</td></tr><tr><td>拉伸强度/MPa</td><td>≥</td><td>17.0</td><td>17.0</td><td>14.0</td><td>13.5</td><td>13.5</td></tr><tr><td>断裂伸长率/%</td><td>≥</td><td>450</td><td>450</td><td>350</td><td>300</td><td>300</td></tr><tr><td>热老化试验(1.55(±3.168h))</td><td></td><td></td><td></td><td></td><td></td><td></td></tr><tr><td>老化后拉伸强度最大变化率/%</td><td></td><td>±20</td><td>±20</td><td>±20</td><td>±20</td><td>±20</td></tr><tr><td>老化后断裂伸长率最大变化率/%</td><td></td><td>-20</td><td>±20</td><td>±20</td><td>±20</td><td>±20</td></tr><tr><td>热延伸(200(±3(℃,15min,0.2MPa))</td><td></td><td></td><td></td><td></td><td></td><td></td></tr><tr><td>载荷下最大伸长率/%</td><td>≥</td><td>80</td><td>80</td><td>80</td><td>100</td><td>90</td></tr><tr><td>冷却后最大永久伸长率/%</td><td>≥</td><td>3</td><td>-</td><td>3</td><td>3</td><td>3</td></tr><tr><td>大气老化(10(08h))</td><td></td><td></td><td></td><td></td><td></td><td></td></tr><tr><td>拉伸强度最大变化率/%</td><td>≥</td><td></td><td></td><td></td><td>±30</td><td>-</td></tr><tr><td>断裂伸长率最大变化率/%</td><td>≥</td><td></td><td></td><td></td><td>±30</td><td>-</td></tr><tr><td>体积电阻率(20(℃)/(Ω·m)</td><td>≥</td><td>1.0×10^15</td><td>1.0×10^15</td><td>2.0×10^15</td><td>5.0×10^15</td><td>1.0</td></tr><tr><td>介质损耗角正切</td><td>≥</td><td>5.0×10^-1</td><td>5.0×10^-1</td><td></td><td></td><td>1.0</td></tr><tr><td>介电常数</td><td>≥</td><td>2.30</td><td>2.30</td><td></td><td></td><td>3</td></tr><tr><td>介电强度(MV/m)</td><td>≥</td><td>35</td><td>35</td><td>30</td><td>25</td><td>30</td></tr></table>

# 1-4 使用工艺说明书

1.5 供应状态 聚乙烯、化学交联剂及添加剂等混炼后挤出造粒或将聚乙烯电线、电缆包覆层、薄膜及成型后的制品直接进行辐照交联。  
1.6 应用概况 已用于电线电缆包覆层、耐热管材、软管、薄膜, 高频下的耐热绝缘材料. 热收缩薄膜和套管等.  
1.7研制及生产单位上海化工有限公司、上海塑料研究所、吉林辐射化学研究所、上海电缆厂研制并生产。  
1.8 鉴定级别及日期 交联聚乙烯：1992年通过上海市经委产品鉴定；4214硅烷交联聚乙烯：1998年通过上海市科委鉴定；4215-1、421510硅烷交联聚乙烯：1998年通过上海市经委产品鉴定

# 2 性能

2.1 物理及化学性能 交联聚乙烯的物理性能见表2-1。

表2-1  

<table><tr><td colspan="2">性能</td><td>典型值</td><td colspan="2">性能</td><td>典型值</td></tr><tr><td>密度(kg/m3)</td><td></td><td>929</td><td colspan="2">体积电阻率(Ω·m)</td><td>0</td></tr><tr><td>凝胶率/%</td><td></td><td>68</td><td colspan="2">介电常数(10^6 Hz)</td><td>2.5</td></tr><tr><td>脆化温度(℃)</td><td>&lt;</td><td>-70</td><td colspan="2">介质损耗角正切(10^6 Hz)</td><td>0.01</td></tr><tr><td>软化点(维卡)（℃）</td><td></td><td>98</td><td colspan="2">介电强度/(MV/m)</td><td>30</td></tr></table>

2.2 力学性能 交联聚乙烯的力学性能见表2.2。

表2-2  

<table><tr><td></td><td>性能</td><td>典型值</td></tr><tr><td>拉伸强度/MPa</td><td></td><td>11.21</td></tr><tr><td>断裂伸长率/%</td><td></td><td>700</td></tr></table>

# 3 使用工艺

交联聚乙烯可在通常的塑料和橡胶加工设备中进行成型加工，混炼温度在 $110\sim 149^{\circ}$ ，使用

LDPE时可在 $146\sim 121^{\circ}C$ 成型。硅交联聚乙烯可采用橡胶混炼方法或注塑、挤塑、模压和压延等方法加工。已成型的制品在 $100^{\circ}C$ 以下的热水中即可交联。

交联聚乙烯制品成型后，无法再成型，只能采用机械加工方法进行再加工。

# 4 其他

4.1 包装 产品包装可用外层为聚丙烯的编织袋或纸箱。  
4.2 运输 运输过程中要保持干燥、整洁，防止日晒、雨淋，不得与腐蚀性的化学品或有污染的砂土、煤等混合装运。  
4.3 贮存 贮存仓库要保持干燥，有良好的通风，不准露天堆放。

# 5 使用建议

选用

# 参考文献

1 上海化工有限公司. 交联聚乙烯性能数据. 1967

# 聚丙烯

# 1 概述

聚丙烯(PP)是由丙烯聚合而得的结晶型热塑性产物，工业生产方法有溶剂法、溶液法、气相本体法和液相本体法。采用注塑、挤塑、吹塑等方法成型，可进行粘合、焊接、电镀、剪切、切削等二次加工。PP质轻，几乎不吸水，介电性能、耐化学性和耐热性好，力学性能良好。但耐光性差，易老化。耐寒性差，低温冲击强度低，染色性差。主要用作电器、机械零件及防腐包装材料。可在 $30\sim 100^{\circ}\mathrm{C}$ 使用。

1.1 型号及名称 PP 树脂的型号及名称见表 1-1。

表11  

<table><tr><td>型 号</td><td>名 称</td><td>主要用途</td></tr><tr><td>PP H-M-012,PP H-M-022</td><td></td><td></td></tr><tr><td>PP H M-022A,PP H-M-045</td><td></td><td></td></tr><tr><td>PP H-M-075,PP H-M-105</td><td></td><td></td></tr><tr><td>PP B-MP-012</td><td></td><td></td></tr><tr><td>1300,1402A</td><td></td><td></td></tr><tr><td>1400,1402B</td><td rowspan="6">注塑类聚丙烯</td><td rowspan="6">汽车机械零件、盒、箱、罩和机械外壳</td></tr><tr><td>1301A,1406A</td></tr><tr><td>1301B,1406B</td></tr><tr><td>1101A,1606B</td></tr><tr><td>1101B,1403</td></tr><tr><td>1601B,1603</td></tr><tr><td>PP H-T-022</td><td></td><td></td></tr><tr><td>PP H T-045</td><td></td><td></td></tr><tr><td>PP H-T-045A</td><td rowspan="2">挤塑扁丝类聚丙烯</td><td rowspan="2">板材、片材、薄膜、单丝</td></tr><tr><td>PP H-TL-045</td></tr><tr><td>PP H-F-012</td><td>挤塑平膜类聚丙烯</td><td>平膜或双轴拉伸薄膜</td></tr><tr><td>PP H-I-105</td><td>吹塑薄膜类聚丙烯</td><td>薄膜或管膜</td></tr></table>

1.2 基本组成 PP 树脂、添加剂。  
1.3 材料标准 GB/T 12670-1990《聚丙烯树脂》，主要性能指标见表1-2。

表12  

<table><tr><td rowspan="3" colspan="2">性能</td><td colspan="12">注塑类</td></tr><tr><td colspan="3">PP H-M-012</td><td colspan="3">PP H-M-022</td><td colspan="3">PP H-M 022A</td><td colspan="3">PP H-M-01</td></tr><tr><td>优级</td><td>一级</td><td>合格</td><td>优级</td><td>一级</td><td>合格</td><td>优级</td><td>一级</td><td>合格</td><td>优级</td><td>一级</td><td>合格</td></tr><tr><td colspan="2">清洁度(色粒)/(个/kg)</td><td>0~5</td><td>6~10</td><td>11~20</td><td>0~7</td><td>6~10</td><td>11~20</td><td>0~5</td><td>6~10</td><td>11~20</td><td>0~7</td><td>n~5</td><td>n~5</td></tr><tr><td colspan="2">熔体流动速率/(g/10 min)</td><td colspan="2">1.1~1.9</td><td>0.90~2.1</td><td colspan="2">2.2~3.8</td><td>1.8~2.2</td><td colspan="2">1.9~3.1</td><td>1.5~3.5</td><td colspan="2">3.8~6.2</td><td>4.1~6.2</td></tr><tr><td colspan="2">等规指数/%≥</td><td colspan="3">96.0</td><td colspan="3">96.0</td><td colspan="3">96.0</td><td colspan="3">96.0</td></tr><tr><td colspan="2">软化点(维卡)/(°C)≥</td><td colspan="3">150</td><td colspan="3">150</td><td colspan="3">150</td><td colspan="3">140</td></tr><tr><td colspan="2">雾度/%≤</td><td colspan="3">-</td><td colspan="3">-</td><td colspan="3">-</td><td colspan="3">-</td></tr><tr><td colspan="2">粉末灰分%≤</td><td>0.02</td><td>0.03</td><td>0.05</td><td>0.02</td><td>0.03</td><td>0.05</td><td>0.02</td><td>0.03</td><td>0.05</td><td>0.02</td><td>0.03</td><td>1.0</td></tr><tr><td colspan="2">拉伸屈服强度/MPa≥</td><td>31.0</td><td>30.0</td><td>28.0</td><td>31.0</td><td>30.0</td><td>28.0</td><td>31.0</td><td>30.0</td><td>28.0</td><td>31.5</td><td>30.5</td><td>38</td></tr><tr><td rowspan="2">悬臂梁冲击强度J/m</td><td rowspan="2">23(C)-20(C)</td><td colspan="3">19</td><td colspan="3">17</td><td colspan="3">17</td><td colspan="3">17</td></tr><tr><td colspan="3">-20(C)</td><td colspan="3">-</td><td colspan="3">-</td><td colspan="3">-</td></tr><tr><td colspan="2">洛氏硬度(R)≥</td><td colspan="3">95</td><td colspan="3">95</td><td colspan="3">95</td><td colspan="3">95</td></tr><tr><td colspan="14">注塑类</td></tr><tr><td rowspan="2" colspan="2">性能</td><td colspan="3">PP H-M-07</td><td colspan="3">PP H-M-15</td><td colspan="6">PP B-MP-15</td></tr><tr><td>优级</td><td>一级</td><td>合格</td><td>优级</td><td>一级</td><td>合格</td><td>优级</td><td>一级</td><td colspan="3">合格</td><td>合格</td></tr><tr><td colspan="2">清洁度(色粒)/(个/kg)</td><td>0~5</td><td>6~10</td><td>11~20</td><td>0~3</td><td>6~10</td><td>11~20</td><td>0~5</td><td>6~10</td><td colspan="3">6~10</td><td>1.0</td></tr><tr><td colspan="2">熔体流动速率/(g/10 min)</td><td colspan="2">3.2~8.8</td><td>4.2~9.8</td><td colspan="2">8.2~14</td><td>15</td><td>6.6~15</td><td colspan="4">0.98~2.0</td><td>8.2~14</td></tr><tr><td colspan="2">等规指数/%≥</td><td colspan="3">96.0</td><td colspan="3">96.0</td><td colspan="6">96.0</td></tr><tr><td colspan="2">软化点(维卡)/(°C)≥</td><td colspan="3">150</td><td colspan="3">150</td><td colspan="3">150</td><td colspan="3">135</td></tr><tr><td colspan="2">雾度/%≤</td><td colspan="3">-</td><td colspan="3">-</td><td colspan="3">-</td><td colspan="3">-</td></tr><tr><td colspan="2">粉末灰分%≤</td><td>0.02</td><td>0.3</td><td>0.65</td><td>0.02</td><td>0.05</td><td>0.05</td><td>0.02</td><td>0.03</td><td colspan="3">0.05</td><td>0.05</td></tr><tr><td colspan="2">拉伸屈服强度/MPa≥</td><td>31.5</td><td>30.5</td><td>28.5</td><td>32.0</td><td>31.0</td><td>29.0</td><td>22.0</td><td>21.0</td><td colspan="3">20.0</td><td>20.0</td></tr><tr><td rowspan="2">悬臂梁冲击强度J/m</td><td rowspan="2">23(C)-20(C)</td><td colspan="3">-</td><td colspan="3">-</td><td colspan="3">-</td><td colspan="3">-</td></tr><tr><td colspan="3">-20(C)</td><td colspan="3">-</td><td colspan="3">-</td><td colspan="3">-</td></tr><tr><td colspan="2">洛氏硬度R≥</td><td colspan="3">95</td><td colspan="3">95</td><td colspan="3">95</td><td colspan="3">7</td></tr></table>

续表1-2   

<table><tr><td rowspan="3" colspan="2">性能</td><td colspan="11">挤出扁丝类</td></tr><tr><td colspan="3">PP H-T-022</td><td colspan="3">PP H-T-045</td><td colspan="3">PP H-T-045A</td><td colspan="2">PP H-TI -045</td></tr><tr><td>优级</td><td>一级</td><td>合格</td><td>优级</td><td>一级</td><td>合格</td><td>优级</td><td>一级</td><td>合格</td><td>优级</td><td>一级</td></tr><tr><td colspan="2">清洁度(色粒)/(个/kg)</td><td>0~5</td><td>6~10</td><td>11~20</td><td>0~5</td><td>6~10</td><td>11~20</td><td>0~5</td><td>6~10</td><td>11~20</td><td>0~5</td><td>6~10</td></tr><tr><td colspan="2">熔体流动速率/(g/10 min)</td><td colspan="2">1.7~2.9</td><td>1.4~3.2</td><td colspan="2">2.6~4.4</td><td>2.1~4.9</td><td colspan="2">1.5~7.5</td><td>3.6~8.4</td><td colspan="2">2.6~4.4</td></tr><tr><td colspan="2">等规指数/% ≥</td><td colspan="3">96.0</td><td colspan="3">96.0</td><td colspan="3">96.0</td><td colspan="2">96.0</td></tr><tr><td colspan="2">软化点(维卡)/℃ ≥</td><td colspan="3">-</td><td colspan="3">-</td><td colspan="3">-</td><td colspan="2">-</td></tr><tr><td colspan="2">雾度/% ≤</td><td colspan="3">-</td><td colspan="3">-</td><td colspan="3">-</td><td colspan="2">-</td></tr><tr><td colspan="2">粉末灰分/% ≤</td><td>0.02</td><td>0.03</td><td>0.04</td><td>0.02</td><td>0.03</td><td>0.04</td><td>0.02</td><td>0.03</td><td>0.07</td><td>0.02</td><td>0.03</td></tr><tr><td colspan="2">拉伸屈服强度/MPa ≥</td><td>31.0</td><td>30.0</td><td>28.0</td><td>31.5</td><td>30.5</td><td>28.5</td><td>31.5</td><td>30.5</td><td>28.5</td><td>30.5</td><td>29.5</td></tr><tr><td rowspan="2" colspan="2">悬臂梁冲击强度J·m≥</td><td colspan="3">-</td><td colspan="3">-</td><td colspan="3">-</td><td colspan="2">-</td></tr><tr><td colspan="3">-</td><td colspan="3">-</td><td colspan="3">-</td><td colspan="2">-</td></tr><tr><td colspan="2">洛氏硬度(R) ≥</td><td colspan="3">-</td><td colspan="3">-</td><td colspan="3">-</td><td colspan="2">-</td></tr><tr><td rowspan="3" colspan="2">性 能</td><td colspan="6">挤塑平膜类</td><td colspan="5">吹塑薄膜类</td></tr><tr><td colspan="6">PP H-F-012</td><td colspan="5">PP H-I-105</td></tr><tr><td colspan="2">优级</td><td colspan="2">一级</td><td colspan="2">合格</td><td colspan="2">优级</td><td colspan="2">一级</td><td>合格</td></tr><tr><td colspan="2">清洁度(色粒)/(个/kg)</td><td colspan="2">0~5</td><td colspan="2">6~10</td><td colspan="2">11~20</td><td colspan="2">0~5</td><td colspan="2">6~10</td><td>11~20</td></tr><tr><td colspan="2">熔体流动速率/(g/10 min)</td><td colspan="4">1.1~1.9</td><td colspan="2">0.90~2.1</td><td colspan="4">7.1~12</td><td>5.7~1.</td></tr><tr><td colspan="2">等规指数/% ≥</td><td colspan="6">96.0</td><td colspan="5">96.0</td></tr><tr><td colspan="2">软化点(维卡)/℃ ≥</td><td colspan="6">150</td><td colspan="5">-</td></tr><tr><td colspan="2">粉末灰分/% ≤</td><td colspan="2">0.02</td><td colspan="2">0.03</td><td colspan="2">0.04</td><td colspan="2">0.02</td><td colspan="2">0.03</td><td>0.04</td></tr><tr><td colspan="2">雾度/% ≤</td><td colspan="6">-</td><td colspan="5">6.0</td></tr><tr><td rowspan="2">鱼眼</td><td>0.8mm/(个/1 520 cm2)</td><td colspan="6"></td><td colspan="2">0~1.0</td><td colspan="2">1.1~3.0</td><td>3.1~5.1</td></tr><tr><td>0.1mm/(个/1 520 cm2)</td><td colspan="6"></td><td colspan="2">0~10</td><td colspan="2">11~20</td><td>31~50</td></tr><tr><td colspan="2">拉伸屈服强度/MPa ≥</td><td colspan="6">29.0</td><td colspan="5">30.0</td></tr><tr><td rowspan="2">悬臂梁冲击强度J/m≥</td><td>23C ≥</td><td colspan="6"></td><td colspan="5">-</td></tr><tr><td>-20C ≥</td><td colspan="6"></td><td colspan="5">-</td></tr><tr><td colspan="2">洛氏硬度(R) ≥</td><td colspan="6">-</td><td colspan="5">-</td></tr></table>

# 1.4 使用工艺说明书

1.5 供应状态 本色圆柱状颗粒，粒子尺寸在任意方向上应为 $2\sim 5 \mathrm{~nm}$ ，无机械杂质。

1.6 应用概况 已广泛用于制作电器、电子和机械零件，仪器仪表壳体、电工薄膜及编织丝带、织物、涂覆材料等。  
1.7 研制及生产单位 北京燕山石油化工总公司向阳化工厂、辽阳石油化学纤维工艺公司、大连石油化工公司有机化工厂、兰州化学工业公司石油化工厂、上海石油化工总厂塑料厂、齐鲁石油化工公司烯烃厂研制并生产。  
1.8 鉴定级别及日期 北京燕山石油化工总公司生产的PP树脂，1982年由化学工业部鉴定通过

# 2 性能

2.1 物理及化学性能 PP 树脂的物理性能典型值见表 2-1。

表21  

<table><tr><td>性能</td><td>典型值</td><td>性能</td><td>典型值</td></tr><tr><td>比热容(20~60)(kJ/(kg·K))</td><td>1.8~2.0</td><td>体积电阻率/(Ω·m)</td><td>0.1</td></tr><tr><td>热导率/(×10-4W/(m·K))</td><td>8.4~9.2</td><td>介电强度/(MV/m)</td><td>30</td></tr><tr><td>线膨胀系数/×10-1</td><td>1.0~1.7</td><td>介电常数(10-2~10-6Hz)</td><td>2.2</td></tr><tr><td>热变形温度(0.15MPa)°C</td><td>100~150</td><td>介质损耗角正切(10-4~10-4Hz)</td><td>(1.2~1.4)</td></tr></table>

# 2.2 力学性能 PP 树脂的力学性能典型值见表 2-2。

表22  

<table><tr><td rowspan="2">性 能</td><td colspan="7">注 塑 类</td></tr><tr><td>1300</td><td>1400</td><td>1301A</td><td>1301B</td><td>1401A</td><td>1401B</td><td>16.1</td></tr><tr><td>拉伸强度/MPa</td><td>29.4</td><td>30.4</td><td>28.4</td><td></td><td></td><td>30.4</td><td>31.2</td></tr><tr><td>断裂伸长率%</td><td colspan="2">500</td><td>200</td><td>300</td><td>310</td><td>320</td><td>325</td></tr><tr><td>弯曲弹性模量/GPa</td><td>1.32</td><td>1.37</td><td colspan="2">1.32</td><td colspan="2">1.37</td><td>1.32</td></tr><tr><td>冲击强度(缺口)/(kJ/m2)</td><td>2</td><td>1</td><td colspan="2">2</td><td colspan="2">1</td><td>1.3</td></tr><tr><td>洛氏硬度(R)</td><td colspan="7">90</td></tr><tr><td rowspan="2">性 能</td><td colspan="7">注 塑 类</td></tr><tr><td>1402A</td><td>1402B</td><td>1406A</td><td>1406B</td><td>1606B</td><td>1103</td><td>30.5</td></tr><tr><td>拉伸强度/MPa</td><td>29.4</td><td>30.4</td><td>1</td><td>29.4</td><td>30.4</td><td>29.4</td><td>30.5</td></tr><tr><td>断裂伸长率/%</td><td colspan="7">500</td></tr><tr><td>弯曲弹性模量/GPa</td><td colspan="4">37</td><td>1.42</td><td>1.37</td><td>1.42</td></tr><tr><td>冲击强度(缺口)/(kJ/m2)</td><td colspan="7">1</td></tr><tr><td>洛氏硬度(R)</td><td colspan="7">90</td></tr></table>

# 2.3 耐环境性能

2.4工艺性能PP树脂的熔融温度为 $160\sim 1700$ ：熔体流动速率为 $(30\sim 18.0\mathrm{g}10\mathrm{min}$ ：模塑收缩率为 $1.0\% \sim 3.0\%$ 。

# 3 使用工艺

3.1 PP树脂的熔体流动速率与成型方法的关系见表31，

表3-1  

<table><tr><td>熔体流动速率/(g/10 min)</td><td>成型方法</td><td>制品范围</td></tr><tr><td>0.2~0.1</td><td>挤塑成型</td><td>管、片、板、棒</td></tr><tr><td>0.1~1.0</td><td>吹塑成型</td><td>容器</td></tr><tr><td>1.0~9.0</td><td>注塑成型</td><td>注塑件</td></tr><tr><td>1.0~12.0</td><td>I型挤塑成型</td><td>薄膜</td></tr><tr><td>10~20</td><td>纺丝</td><td>纤维</td></tr></table>

# 3.2 PP树脂注塑成型工艺条件见表3-2和表3.3。

表32  

<table><tr><td rowspan="2">熔体流动速率
g/10 min</td><td colspan="2">树脂温度（℃）</td><td colspan="2">注塑压力 MPa</td><td colspan="2">模具温度（℃）</td></tr><tr><td>柱塞式</td><td>螺杆式</td><td>柱塞式</td><td>螺杆式</td><td>柱塞式</td><td>螺杆式</td></tr><tr><td>1.0</td><td>220~260</td><td>200~250</td><td>200~100</td><td>40~70</td><td>40~60</td><td>10~60</td></tr><tr><td>1.0</td><td>240~280</td><td>220~260</td><td>200~130</td><td>40~70</td><td>40~60</td><td>20~60</td></tr><tr><td>0.3</td><td>260~300</td><td>240~280</td><td>200~100</td><td>40~70</td><td>40~60</td><td>40~60</td></tr></table>

表33  

<table><tr><td rowspan="3">1.艺参数</td><td colspan="2">柱塞式</td><td colspan="2">螺杆式</td></tr><tr><td colspan="4">壁厚/mm</td></tr><tr><td>&lt;3</td><td>3~6</td><td>&lt;3</td><td>3~6</td></tr><tr><td>料筒温度/(</td><td></td><td></td><td></td><td></td></tr><tr><td>进料段</td><td>240~300</td><td>230~270</td><td>160~250</td><td>160~250</td></tr><tr><td>压缩段</td><td>240~300</td><td>230~270</td><td>200~260</td><td>190~250</td></tr><tr><td>计量段</td><td>210~290</td><td>200~250</td><td>210~270</td><td>200~260</td></tr><tr><td>喷嘴</td><td>200~260</td><td>200~260</td><td>180~260</td><td>180~260</td></tr><tr><td>模具温度/(</td><td>20~80</td><td>20~100</td><td>20~80</td><td>20~100</td></tr><tr><td>注射压力/MPa</td><td>70~200</td><td>60~200</td><td>60~150</td><td>50~150</td></tr><tr><td>注塑周期</td><td></td><td></td><td></td><td></td></tr><tr><td>注射时间/s</td><td>2~15</td><td>5~30</td><td>2~15</td><td>5~30</td></tr><tr><td>总周期/s</td><td>20~60</td><td>30~90</td><td>20~60</td><td>30~90</td></tr><tr><td>螺杆条件</td><td></td><td></td><td></td><td></td></tr><tr><td>螺杆转速/(r/min)</td><td>-</td><td></td><td>50~100</td><td>50~100</td></tr><tr><td>背压/MPa</td><td>-</td><td></td><td>0~1</td><td>0~1</td></tr></table>

# 3.3 PP树脂挤塑成型工艺条件见表3-4。

表34  

<table><tr><td>加工制品类型</td><td>挤瘪加工温度/(°C)</td></tr><tr><td>管材、板材、片材、薄膜、单丝、型材、电线电缆</td><td>220~250</td></tr><tr><td>棒材、管材</td><td>220~240</td></tr><tr><td>平膜</td><td>280~300</td></tr><tr><td>平膜拉伸</td><td>120~150/130~170</td></tr><tr><td>中空制品</td><td>210~220</td></tr></table>

# 4 其他

4.1 包装 PP 树脂应用塑料薄膜为内包装, PP 编织袋为外包装。  
4.2运输PP树脂为非危险品。在运输和装卸过程中严禁使用铁钩等锐利工具。运输工具应保持清洁、干燥并备有厢棚或苫布；运输时不得与砂土、碎玻璃、煤炭等混合装运，严禁日晒雨淋。  
4.3 贮存 PP 树脂应贮存在通风、干燥、阴凉仓库内。

# 5 使用建议

选用。

# 参考文献
