Repository: C-zj02/CFD-claw

<div align="center">

**English** | [中文](#中文版) | [Français](README_FR.md) | [Русский](README_RU.md) | [हिन्दी](README_HI.md) | [العربية](README_AR.md) | [Português](README_PT.md)

# 🚀 Claude Code Python

**A Complete Python Reimplementation Based on Real Claude Code Source**

*From TypeScript Source → Rebuilt in Python with ❤️*

***
**🔥 Active Development • New Features Weekly 🔥**

</div>

***

## 🎯 What is This?

**Clawd Code** is a **complete Python rewrite** of Claude Code, based on the **real TypeScript source code**.

File: RAG-data/中国航空材料手册(第2版) 第7卷 塑料 透明材料 绝缘材料201-400.pdf-5627ca4f-f393-4168-b170-5c3099372f1d.md (part 2 of 9)
# YS20可熔性聚酰亚胺模塑料及制品
1.7 研制及生产单位 $\mathrm{PF}_2\mathrm{A}_1, 131, \mathrm{PF}_2\mathrm{A}_2, 132, \mathrm{PF}_2\mathrm{A}_1, 136, \mathrm{PF}_2\mathrm{A}_1, 131, \mathrm{PF}_2\mathrm{A}_1$ ， $\mathrm{PF}_2\mathrm{A}_1, 141, \mathrm{PF}_2\mathrm{A}_2, 151, \mathrm{PF}_2\mathrm{A}_2, 151J, \mathrm{PF}_2\mathrm{A}_2, 161, \mathrm{PF}_2\mathrm{A}_2, 165, \mathrm{PF}_2\mathrm{A}_1, 161, \mathrm{PF}_2\mathrm{A}_1-161J, \mathrm{PF}_2\mathrm{A}_1, 161J, \mathrm{PF}_2\mathrm{C}-431, \mathrm{PF}_2\mathrm{C}-631, \mathrm{PF}_2\mathrm{C}_3-731, \mathrm{PF}_2\mathrm{C}_4, 631, \mathrm{PF}_2\mathrm{C}_4, 831, \mathrm{PF}_2\mathrm{E}, \mathrm{PF}_2\mathrm{E}_1, \mathrm{PF}_2\mathrm{E}_4, \mathrm{PF}_2\mathrm{E}_5: \text{上海塑料厂、长春化厂、常熟塑料厂、重庆合成化工厂、哈尔滨绝缘材料厂、衡水市化工厂、天津树脂厂、山东化厂、广州南中塑料厂、厦门化工二厂等生产; \mathrm{PF}_2\mathrm{A}_1-141: \text{上海塑料厂、山东化工厂、重庆合成化工厂、长春市化工厂、哈尔滨绝缘材料厂、常熟塑料厂生产; \mathrm{PF}_2\mathrm{A}_3-165: 山东化工厂生产; \mathrm{PF}_2\mathrm{A}_3-1601: 上海塑料厂、常熟塑料厂生产; \mathrm{PF}_2\mathrm{E}_3-7301, \mathrm{PF}_2\mathrm{E}_4-2304: 上海塑料厂研制并生产; \mathrm{PF}_2\mathrm{A}-1501: 长春市化工厂}.$   
1.8 鉴定级别及日期 $\mathrm{PF}_{2} \mathrm{~A}$ : 151J: 1983 年 12 月由化学工业部鉴定通过; 9404: 1983 年 12 月由哈尔滨绝缘材料厂组织鉴定通过; 9407: 1984 年 11 月由黑龙江省机械工业厅鉴定通过; 9408: 1984 年 12 月由哈尔滨绝缘材料厂组织鉴定通过。

# 2 性能

2.1 物理及化学性能 酚醛塑料粉的物理及化学性能典型值见表2-1。

表21  

<table><tr><td>性能</td><td>PF2A1-1411</td><td>PF2A3-1652</td><td>PF2A3-15013</td><td>PF2A3-16014</td><td>PF2E2-73015</td><td>PF2E4-23046</td><td>PF2A,1617</td></tr><tr><td>颜色</td><td>黑、棕</td><td>黑、红棕</td><td></td><td>黑</td><td>本色</td><td>本色</td><td>黑</td></tr><tr><td>相对密度</td><td>1.40</td><td>1.31~1.381.35</td><td>143</td><td>1.41</td><td>1.82</td><td>1.80</td><td>1.43</td></tr><tr><td>比容积/(mL/g)</td><td>1.5</td><td>-</td><td></td><td>1.4</td><td></td><td>-</td><td>1.42</td></tr><tr><td>吸水性/(mg/cm2)</td><td>0.52</td><td></td><td>0.30</td><td>0.25</td><td>0.07</td><td>0.10</td><td>0.32</td></tr><tr><td>放氮性</td><td>-</td><td></td><td>-</td><td></td><td>-</td><td>-</td><td>-</td></tr><tr><td>马丁温度/C</td><td>138</td><td>110~126119</td><td>123</td><td>125</td><td>160</td><td>143</td><td>137</td></tr><tr><td>耐炽热性/级</td><td>-</td><td></td><td>-</td><td></td><td>-</td><td>-</td><td>-</td></tr><tr><td>表面电阻率/Ω</td><td>2.9×10-4</td><td>6.1×1013~7.7×10141.1×1015</td><td>2.2×1015</td><td>1.7×1016</td><td>1.2×1016</td><td>6.6×1016</td><td>9.3×1012</td></tr><tr><td>体积电阻率/(Ω·m)</td><td>1.3×1011</td><td>7.2×1016~6.8×10122.4×1011</td><td>2.2×1012</td><td>7.6×1012</td><td>1.9×1013</td><td>3.8×1012</td><td>5.6×1016</td></tr><tr><td>介电强度/(MV/m)</td><td>14.5</td><td>13.3~15.014.1</td><td>14.1</td><td>14.7</td><td>14.8</td><td>16.0</td><td>14.6</td></tr><tr><td>介电常数(1 MHz)</td><td></td><td>-</td><td></td><td>--</td><td>3.5</td><td>3.7</td><td>-</td></tr><tr><td>介质损耗角正切50 Hz</td><td></td><td>3.0×10-2~4.6×10-23.8×10-2</td><td>1.9×10-2</td><td></td><td>0.7×10-2</td><td>0.8×10-2</td><td></td></tr><tr><td>1 MHz</td><td></td><td></td><td></td><td></td><td></td><td></td><td></td></tr><tr><td>性能</td><td>PF2C3-4311</td><td>PF2A6-150315</td><td>PF2A8-860315</td><td>PF2A4-161115</td><td>PF2A4-151115</td><td>9404-51</td><td>9407-51</td></tr><tr><td>颜色</td><td>黑、棕</td><td>褐</td><td>黑</td><td>黑</td><td>黑</td><td></td><td></td></tr><tr><td>相对密度</td><td>1.63</td><td>1.40</td><td>1.53</td><td>1.41</td><td>1.42</td><td>1.39</td><td>1.44</td></tr><tr><td>比容积/(mL/g)</td><td>1.3</td><td>1.5</td><td>1.3</td><td>1.3</td><td>1.5</td><td>1.4</td><td>-</td></tr><tr><td>吸水性/(mg/cm2)</td><td>0.39</td><td>0.44</td><td>0.16</td><td>0.36</td><td>0.32</td><td>17.1 mg</td><td>0.048</td></tr><tr><td>放氮性</td><td>-</td><td></td><td></td><td>-</td><td>-</td><td>-</td><td>-</td></tr><tr><td>马丁温度/C</td><td>166</td><td>137</td><td>132</td><td>144</td><td>133</td><td>118</td><td>132</td></tr><tr><td>耐炽热性/级</td><td></td><td></td><td></td><td></td><td>-</td><td>-</td><td>2</td></tr><tr><td>表面电阻率/Ω</td><td>3.6×1016</td><td>5.6×1015</td><td>7.2×1015</td><td>5.8×1012</td><td>2.0×1012~4.0×10123.2×1012</td><td>2.4×1012</td><td>9.8×1012</td></tr><tr><td>体积电阻率/(Ω·m)</td><td>7.0×1013</td><td>1.8×1011</td><td>3.2×10-1</td><td>3.1×10-1</td><td>3.5×1010~5.3×10104.3×1010</td><td>1.1×1012</td><td>2.5×10-</td></tr><tr><td>介电强度/(MV/m)</td><td>14.6</td><td>14.1</td><td>14.3</td><td>14.5</td><td>14.1</td><td>15.4</td><td>12.8</td></tr><tr><td>介电常数(1 MHz)</td><td></td><td></td><td></td><td>-</td><td></td><td>-</td><td>-</td></tr><tr><td>介质损耗角正切50 Hz</td><td></td><td></td><td></td><td></td><td></td><td></td><td></td></tr><tr><td>1 MHz</td><td></td><td></td><td></td><td></td><td></td><td>2.9×10-</td><td>6.7×10-</td></tr></table>

# 2-2 力学性能 酚醛塑料粉的力学性能典型值见表2-2。

表2-2  

<table><tr><td rowspan="2">型号</td><td rowspan="2">弯曲强度MPa</td><td colspan="2">冲击强度/(kJ/m2)</td><td rowspan="2">型号</td><td rowspan="2">弯曲强度MPa</td><td colspan="2">冲击强度/(kJ/m2)</td></tr><tr><td>无缺口</td><td>U形缺口</td><td>无缺口</td><td>U形缺口</td></tr><tr><td>PF2A111</td><td>97.1</td><td>8.4</td><td></td><td>PF2A0.150311</td><td>88.0</td><td>11.6</td><td></td></tr><tr><td rowspan="2">PF2A31552</td><td>68.6~80.4</td><td>5.4~6.9</td><td></td><td>PF2A0.860311</td><td>77.5</td><td>13.0</td><td></td></tr><tr><td>76.5</td><td>6.4</td><td></td><td>PF2A161J11</td><td>88.8</td><td>7.9</td><td></td></tr><tr><td>PF2A-15013</td><td>78.7</td><td>6.0</td><td>-</td><td rowspan="2">PF2A151J11</td><td rowspan="2">88.8</td><td>6.8~8.3</td><td></td></tr><tr><td>PF2A-16014</td><td>92.8</td><td>8.5</td><td>-</td><td>7.6</td><td></td></tr><tr><td>PF2E-75015</td><td>77.9</td><td>4.1</td><td>-</td><td>94015</td><td>71.9</td><td>6.1</td><td></td></tr><tr><td>PF2E-23016</td><td>127</td><td>7.9</td><td>-</td><td>94075</td><td>81.0</td><td>6.4</td><td>-</td></tr><tr><td>PF2A2-1617</td><td>82.8</td><td>7.4</td><td>-</td><td>94085</td><td>70.1</td><td>9.2</td><td>-</td></tr><tr><td>PF2C-4318</td><td>85.8</td><td>6.1</td><td>-</td><td></td><td></td><td></td><td></td></tr></table>

# 2.3 耐环境性能

# 2.4 工艺性能 酚醛塑料粉的工艺性能典型值见表2-3.

表2-3  

<table><tr><td>型号</td><td>流动性(拉西格法)/mm</td><td>收缩率/%</td><td>挥发物/</td></tr><tr><td>PF2A1-141</td><td></td><td>0.67</td><td></td></tr><tr><td rowspan="2">PF2A1-165</td><td>146~176</td><td>0.59~0.77</td><td></td></tr><tr><td>164</td><td>0.63</td><td></td></tr><tr><td>PF.A1501</td><td>151</td><td>0.75</td><td>2.2</td></tr><tr><td>PF.A1601</td><td>143</td><td>0.72</td><td></td></tr><tr><td>PF.E3-7301</td><td>--</td><td>0.43</td><td></td></tr><tr><td>PF.E1-2304</td><td>145</td><td>0.62</td><td></td></tr><tr><td>PF2A1-161</td><td>173</td><td>0.54</td><td></td></tr><tr><td>PF.C-431</td><td>142</td><td>0.14</td><td></td></tr><tr><td>PF2A1503</td><td>163</td><td>0.87</td><td></td></tr><tr><td>PF2A6-8603</td><td>147</td><td>0.78</td><td></td></tr><tr><td>PF2A1-161J</td><td>&gt;200</td><td></td><td></td></tr><tr><td></td><td>挤出余料0.10~0.20g</td><td>-</td><td></td></tr><tr><td>PF2A1-151J</td><td>&gt;200</td><td>-</td><td></td></tr><tr><td></td><td>挤出余料0.10~0.50g</td><td>0.82~0.86</td><td></td></tr><tr><td></td><td></td><td>0.84</td><td></td></tr><tr><td>9404</td><td>&gt;200</td><td>0.70</td><td></td></tr><tr><td>9407</td><td>192</td><td>0.69</td><td></td></tr><tr><td>9408</td><td>110</td><td></td><td></td></tr></table>

# 3 使用工艺

# 3.1 压缩模塑 酚醛塑料粉压缩模塑成型工艺条件见表31。

表3-1  

<table><tr><td rowspan="2">型 号</td><td colspan="2">预热条件</td><td colspan="3">成型条件</td></tr><tr><td>温度C</td><td>时间min</td><td>模塑温度(℃)</td><td>模塑压力MPa</td><td>保压时间min/min</td></tr><tr><td>PF2A1、PF2A2</td><td>140±10</td><td>6~8</td><td>160±5</td><td>30±5</td><td>0.8~1.2</td></tr><tr><td>PF2A1</td><td>150±10</td><td>4~8</td><td>160±5</td><td>30±5</td><td>1.1~2</td></tr><tr><td>PF2A2</td><td>125±5</td><td>4~8</td><td>160±5</td><td>30±5</td><td>1.15</td></tr><tr><td>PF2A3</td><td>125±5</td><td>4~6</td><td>155±5</td><td>30±5</td><td>1.1~2</td></tr><tr><td>PF2A4</td><td>130±10</td><td>5~10</td><td>170±5</td><td>40±5</td><td>1.1~2</td></tr></table>

续表3-1   

<table><tr><td rowspan="2">型号</td><td colspan="2">预热条件</td><td colspan="3">成型条件</td></tr><tr><td>温度C</td><td>时间7min</td><td>模塑温度C</td><td>模塑压力MPa</td><td>保压时间min/min</td></tr><tr><td>PF2C</td><td>145~5</td><td>6~10</td><td>160±5</td><td>40±5</td><td>1~2</td></tr><tr><td>PF2C</td><td>145~5</td><td>6~10</td><td>160±5</td><td>30±5</td><td>1.5~2</td></tr><tr><td>PF E1、PF2E1、PF2E2</td><td>155~5</td><td>5~10</td><td>165±5</td><td>45±5</td><td>2~2.5</td></tr><tr><td>PF E</td><td>160~15</td><td>1~10</td><td>170±5</td><td>15±5</td><td>2~2.5</td></tr><tr><td>PF2A1-111</td><td>100~140</td><td>视制品大小而定</td><td>160±5</td><td>&gt;25</td><td>0.6~1.7</td></tr><tr><td>PF2A1-165</td><td>130~160</td><td>4~10</td><td>140~165</td><td>29±5</td><td>1.0~1.7</td></tr><tr><td>PF2A 1501</td><td>140~160</td><td>4~8</td><td>160±5</td><td>≥25</td><td>1.5~2.5</td></tr><tr><td>PF2A1-1601</td><td>140~160</td><td>4~8</td><td>155~165</td><td>&gt;25</td><td>1.5~1.7</td></tr><tr><td>PF2E 7301</td><td>150~160</td><td>5~10</td><td>160~170</td><td>&gt;39</td><td>2.0~3.5</td></tr><tr><td>PF2E 2301</td><td>120~160</td><td>5~30</td><td>160~180</td><td>&gt;29</td><td>2.0~2.5</td></tr><tr><td>PF2A1-161</td><td>120~130</td><td>4~8</td><td>160±5</td><td>&gt;25</td><td>1.0~1.5</td></tr><tr><td>PF C, 131</td><td>120~150</td><td>4~10</td><td>150±5</td><td>&gt;29</td><td>1.5~1.7</td></tr><tr><td>PF2A1-1503</td><td>125~135</td><td>4~8</td><td>165~175</td><td>&gt;25</td><td>1.5~1.7</td></tr><tr><td>PF2A6 8603</td><td>135~145</td><td>5~10</td><td>160~175</td><td>&gt;24.5</td><td>1.5~2.5</td></tr><tr><td>PF2A1-151J</td><td>120~130</td><td>4~6</td><td>170±5</td><td>29±5</td><td>视制品大小而小</td></tr><tr><td>9101</td><td>115~125</td><td>6~10</td><td>160±5</td><td>29±5</td><td>1.5~1.7</td></tr><tr><td>9107</td><td>110~120</td><td>5~8</td><td>170±5</td><td>29±5</td><td>1.5~1.7</td></tr><tr><td>9108</td><td>110~120</td><td>5~7</td><td>175±5</td><td>29±5</td><td>1.5~1.7</td></tr></table>

注塑成型酚醛模塑料，在型号后加尾注。采用高频预热可缩短预热时间。

3.2 注塑成型 $\mathrm{PF}_2\mathrm{A}_{1-161}$ 注塑成型工艺条件为：料筒温度，前段 $80\sim 90$ （，后段 $10\sim 150$ （；模具温度 $17^{\circ}C$ ；注射压力 $78.4\sim 157\mathrm{MPa}$ ，闭模压力 $98\sim 196\mathrm{MPa}$ ，保压时间 $20\sim 30s / \min$ 。

# 4 其他

# 4.1 包装

4.2运输酚醛塑料粉在运输时应避免受潮、受热、受污。  
4.3 贮存 应贮存在通风、干燥的室内，温度不得超过35℃。不得靠近火源、暖气和受日光直射贮存期自制造日期起，铁桶为2年（ $\mathrm{PF}_{2}\mathrm{A}_{4}-151\mathrm{J}$ 为1年），其他包装为1年。9407、9408贮存期为半年超过贮存期，按产品标准检验，合格者仍可使用。

# 5 使用建议

选用.

# 参考文献

1 上海塑料厂.酚醛塑料粉质量统计.1985  
2 山东化工厂.酚醛塑料粉生产试验报告.1986  
3 重庆合成化工厂.酚醛塑料粉产品技术经济情报交流汇总资料.1985  
4长春市化工二厂.改性酚醛塑料粉生产试验报告统计资料.1986   
5.哈尔滨绝缘材料厂.9404改性酚醛注射塑料试验报告统计资料.1986   
6哈尔滨绝缘材料厂.9407酚醛滞燃塑料试验报告统计资料.1986   
7 重庆合成化工厂.酚醛塑料粉检验数据统计资料.1985

# 棉纤维增强聚酰胺改性酚醛塑料

# 1 概述

棉纤维增强聚酰胺改性酚醛塑料是以复合增韧聚酰胺改性酚醛树脂为基材，加入棉纤维及各种助剂经浸渍、烘、拉拔制成宽 $2.5 \sim 5 \mathrm{~mm}$ ，长 $35 \sim 45 \mathrm{~mm}$ 或更长（按用户要求）的模塑料，用模塑法成型各种制品；制品具有较高的力学性能和良好的绝缘性能，耐磨性好，尺寸稳定，重量轻是飞机用钢索操纵导向非金属滑轮的专用模塑材料，也适用于形状复杂边缘薄而要求强度高的零件。

1.1型号及名称棉纤维增强聚酰胺改性酚醛塑料的型号及名称见表1-1。

表1-1  

<table><tr><td rowspan="2">型号
PF.D 8308 I型</td><td>名称</td><td>特性</td><td>用途</td></tr><tr><td>棉纤维增强聚酰胺改性酚醛塑料</td><td>材料加料方便、流动性好、易于成型,尤其适用于形状复杂边缘薄而要求强度高的制件,工艺性良好</td><td>用于模塑飞机用钢索操纵导向非金属滑轮、接线板、座板、天线底座等</td></tr></table>

1.2 基本组成 棉纤维增强聚酰胺改性酚醛塑料的基本组成见表1-2。

表12  

<table><tr><td>型号</td><td>基本组成</td></tr><tr><td>PFD-8308 I型</td><td>复合增韧聚酰胺改性酚醛树脂、棉纤维、增流剂、润滑剂</td></tr></table>

1.3 材料标准 PF.D-8308 1 型: Q/SB 01 - 1998《尼龙改性酚醛工程塑料》, 主要性能指标见表 13。

表1-3  

<table><tr><td rowspan="2" colspan="2">性能</td><td colspan="2">Q/SB 01-1998</td><td rowspan="2" colspan="2">性能</td><td colspan="2">Q/SB-01 1998</td></tr><tr><td>定向模压1</td><td>非定向模压2</td><td>定向模压1</td><td>非定向模压2</td></tr><tr><td colspan="2">外观</td><td colspan="2">黄色至浅褐色,不得有外来杂质和白丝,允许有少量未浸透的纱</td><td colspan="2">马丁温度(℃)</td><td colspan="2">125</td></tr><tr><td colspan="2">相对密度</td><td colspan="2">1.3~1.5</td><td colspan="2">冲击强度(无缺口)</td><td>80</td><td></td></tr><tr><td>吸水率%</td><td>≤2</td><td colspan="2">0.8</td><td>拉伸强度/MPa</td><td>≥2</td><td>120</td><td></td></tr><tr><td>收缩率%</td><td>≤3</td><td colspan="2">0.15</td><td>弯曲强度/MPa</td><td>≥3</td><td>120</td><td></td></tr><tr><td colspan="2">挥发物%</td><td colspan="2">3~6</td><td>压缩强度/MPa</td><td>≥7</td><td>130</td><td></td></tr><tr><td colspan="2">含胶量%</td><td colspan="2">45~55</td><td>氧指数/%</td><td>≥10</td><td colspan="2">30</td></tr></table>

① 定向模压，压长条试件时，纤维料定向排列，料长 $120 \sim 125 \mathrm{~mm}$ 。  
2) 非定向模压, 压长条试件时, 纤维料散乱排列, 料长 $35 \sim 45 \mathrm{~mm}$ 。

1.4 使用工艺说明书 HB/Z 5017-1996《热固性塑料制品模塑工艺》

1.5 供应状态 $\mathbf{PF}_1\mathbf{D}8308$ 1 型塑料可按宽 $2.5 \sim 5 \mathrm{~mm}$ , 长 $35 \sim 45 \mathrm{~mm}$ 粒料或按用户要求长度供应。  
1.6 应用概况 已用于制造飞机钢索操纵导向非金属滑轮、接线板、座板、天线底座等。  
1.7 研制及生产单位 西北工业大学研制并生产。  
1.8 鉴定级别及日期 $\mathbf{PF}_1\mathbf{D}-8308$ I型塑料：1998年8月由航空工业总公司鉴定通过。

# 2 性能

2.1 物理及化学性能 $\mathrm{PF}_4\mathrm{D}-8308$ 型塑料的物理及化学性能典型值见表21。

表2-1  

<table><tr><td rowspan="2" colspan="2">性能</td><td colspan="2">PF D 8308 1型</td><td rowspan="2" colspan="2">性能</td><td colspan="2">PF D 8308 2型</td></tr><tr><td>定向模压</td><td>非定向模压</td><td>定向模压</td><td>非定向模压</td></tr><tr><td colspan="2">外观</td><td>黄色至浅褐色,不允许有外来杂质,允许有少量未浸透的纱</td><td rowspan="3">挥发物&lt;sup&gt;①&lt;/sup&gt;含胶量&lt;sup&gt;②&lt;/sup&gt;马丁温度°C氧指数&lt;sup&gt;③&lt;/sup&gt;</td><td rowspan="3">1.5~2</td><td>1.7~2</td><td rowspan="2">1.5~2</td><td rowspan="2">1.7~2</td></tr><tr><td colspan="2">相对密度</td><td>1.35</td><td>1.48~1.59</td></tr><tr><td colspan="2">吸水率/%</td><td>0.15</td><td>0.15~0.20</td><td>0.15~0.20</td><td>0.15~0.20</td></tr></table>

2.2力学性能 $\mathrm{PF_4D8308}$ 型塑料的力学性能典型值见表2-2。

表22  

<table><tr><td rowspan="2">性 能</td><td colspan="2">PF1D-8308 1型</td><td rowspan="2">性 能</td><td colspan="2">PF1D-8308 1型</td></tr><tr><td>定向模压</td><td>非定向模压</td><td>定向模压</td><td>非定向模压</td></tr><tr><td>冲击强度(无缺口)/(kJ/m2)</td><td>113</td><td>15</td><td>弯曲强度,MPa</td><td>130</td><td>10</td></tr><tr><td>拉伸强度/MPa</td><td>174</td><td>70</td><td>压缩强度,MPa</td><td>154</td><td>4</td></tr></table>

2.3 耐环境性能  
2.4 I艺性能 PF.D-83081型塑料的收缩率为0.095。  
2.5 使用性能 PF.D 8308 I 型塑料制品滑轮使用性能试验数据见表 2-3。

表2-3  

<table><tr><td>性能</td><td>规范要求</td><td>试验结果</td><td>性能</td><td>规范要求</td><td>试验结果</td></tr><tr><td>轮体抗载强度/N</td><td>在35300N下未破坏</td><td>合格</td><td>衬套压出强度/N</td><td>在3330N下未破坏</td><td>合格</td></tr><tr><td>轮缘弯曲强度/N</td><td>在2550N下未破坏</td><td>合格</td><td>磨损量/mm</td><td>-0.1</td><td>1.1</td></tr></table>

# 3 使用工艺

PF.D8308I型塑料模塑成型工艺条件见表31。

表31  

<table><tr><td rowspan="3">型号</td><td colspan="2">预热条件</td><td colspan="3">成型条件</td></tr><tr><td>温度</td><td>时间</td><td>模塑温度</td><td>模塑压力</td><td>固化时间</td></tr><tr><td>C</td><td>min</td><td>C</td><td>MPa</td><td>min min</td></tr><tr><td>PF:10-8.608 1型</td><td>125±5</td><td>5~15</td><td>135±5</td><td>0.15</td><td>1</td></tr></table>

# 4 其他

4.1 包装 PF.D-8308 I 型塑料应包装在聚乙烯薄膜袋内, 塑料袋应密封, 外用纸箱包装, 严防压, 每袋净重为 $5 \sim 10 \mathrm{~kg}$ , 每箱重量不超过 $50 \mathrm{~kg}$ 。  
4.2运输 在运输时应避免受潮、受热、受污和包装破损。  
4.3 贮存 PF, D-8308 1 型塑料应贮存在通风、干燥的仓库内，温度不超过 $35^{\circ} \mathrm{C}$ ，不得靠近热源或受阳光直射。从生产之日起贮存期为半年，超过贮存期，可按本标准规定进行检验，质量合格仍可使用  
4.4 技术安全 本产品为非危险品。

# 5 使用建议

选用、

# 参考文献

1 西北工业大学. 尼龙改性酚醛工程塑料研究技术资料. 1998

# 玻璃纤维增强酚醛塑料

# 1 概述

玻璃纤维增强酚醛塑料是以改性酚醛树脂浸渍玻璃纤维加工制成的热固性塑料，一般采用压缩模塑、传递模塑及注塑法成型。制品耐热性好，强度高，电绝缘性能好，尺寸稳定，在受力、受热条件下不易变形，能耐化学品腐蚀，但不耐强碱和酚类物质的侵蚀。适于模塑耐热、耐潮湿、耐腐蚀、力学性能要求高、绝缘性能要求良好的电气、仪表绝缘零件和结构零件，可在200℃以下使用。

1.1 型号及名称 玻璃纤维增强酚醛塑料的牌号及名称见表1-1。

表1-1  

<table><tr><td>型号</td><td>名称</td><td>特性</td><td>用途</td></tr><tr><td>FX-501</td><td>玻璃纤维增强酚醛塑料</td><td>耐热、耐湿、耐腐蚀,绝缘性能及力学性能良好</td><td>适于模塑电性能和力学性能要求较高的制品</td></tr><tr><td>FX-502</td><td></td><td>带状塑料,定向强度高</td><td>适于模塑定向强度高的机械零件或耐湿、耐腐蚀、绝缘性能良好的电器零件</td></tr><tr><td>FX-505</td><td></td><td>羟甲基聚酰胺改性,冲击韧性较高</td><td>适于模塑流动性和冲击韧性要求较高的制品</td></tr><tr><td>FX 511</td><td></td><td>环氧树脂改性,力学性能较FX-501高,而耐热性较低</td><td>适于模塑电性能和力学性能要求较高的制品</td></tr><tr><td>FX-513</td><td></td><td>强度较高,耐湿、耐腐蚀性能较好</td><td>适于模塑力学性能较高、耐湿、耐腐蚀的各种零件</td></tr><tr><td>FX 530</td><td></td><td>强度高,耐热性、流动性好,制品尺寸稳定,外观色度一致</td><td>适于模塑大型、薄壁、结构复杂和带有金属附件的制品</td></tr><tr><td>FB-2</td><td>酚醛单丝塑料</td><td>具有较高的力学性能</td><td>适于生产在120(工作的高强度电1.和结构零件</td></tr><tr><td>FB-701</td><td>玻璃纤维增强酚醛塑料</td><td>具有较高的强度和绝缘性能</td><td>适于模塑绝缘性能和力学性能较高的电器和机械零件</td></tr><tr><td>FB-711</td><td></td><td>具有较高强度</td><td>适于模塑强度较高的一般机械零件</td></tr><tr><td>FBMZ-7901</td><td>玻璃纤维增强酚醛塑料</td><td>耐热性、力学性能、绝缘性能、尺寸稳定性好</td><td>适于注塑、压缩模塑及传递模塑生产各种强度要求较高的电器、仪表、机械零件和绝缘零件</td></tr></table>

续表 1-1  

<table><tr><td>型号</td><td>名称</td><td>特性</td><td>用途</td></tr><tr><td>FX 802-Y</td><td>FX-802塑料</td><td rowspan="2">力学性能较高,工艺性能和贮存稳定性好</td><td rowspan="2">适于注塑、压缩模塑、传递模塑生产各种形状复杂的制品</td></tr><tr><td>FX 802 Z</td><td></td></tr><tr><td>PF1D-8308</td><td rowspan="2">玻璃纤维增强酚醛塑料</td><td rowspan="2">力学性能较高、工艺性能和贮存稳定性优良</td><td rowspan="2">适于注塑、压缩模塑、传递模塑生产各种形状复杂的绝缘制品和结构制品</td></tr><tr><td>II型</td></tr><tr><td>PF1D-8508</td><td></td><td rowspan="2">力学性能高,工艺性能和贮存稳定性优良</td><td></td></tr><tr><td>II型</td><td></td><td></td></tr></table>

# 1.2 基本组成 玻璃纤维增强酚醛塑料的基本组成见表1-2。

表1-2  

<table><tr><td>型号</td><td>基本组成</td></tr><tr><td>FX 501</td><td>苯酚苯胺甲醛树脂、聚乙烯醇缩丁醛树脂、短切无碱玻璃纤维、润滑剂</td></tr><tr><td>FX 502</td><td>苯酚苯胺甲醛树脂、聚乙烯醇缩丁醛树脂、无碱长玻璃纤维、润滑剂</td></tr><tr><td>FX-505</td><td>苯酚苯胺甲醛树脂、羟甲基聚酰胺树脂、短切无碱玻璃纤维、润滑剂</td></tr><tr><td>FX 511</td><td>苯酚甲醛树脂、环氧树脂、无碱玻璃纤维、润滑剂</td></tr><tr><td>FX 513</td><td>苯酚甲醛树脂、聚乙烯醇缩丁醛树脂、无碱玻璃纤维、润滑剂</td></tr><tr><td>FX 530</td><td>苯酚甲醛树脂、聚乙烯醇缩丁醛树脂、无碱玻璃纤维</td></tr><tr><td>FB 2</td><td>酚醛树脂、聚乙烯醇缩丁醛树脂、无碱玻璃纤维、润滑剂</td></tr><tr><td>FB 701</td><td>苯酚苯胺甲醛树脂、聚乙烯醇缩丁醛树脂、无碱玻璃纤维</td></tr><tr><td>FB 711</td><td>苯酚苯胺甲醛树脂、聚乙烯醇缩丁醛树脂、有碱玻璃纤维、润滑剂</td></tr><tr><td>FBMZ 7901</td><td>苯酚苯胺甲醛树脂、聚乙烯醇缩丁醛树脂、丁腈橡胶、无碱玻璃纤维</td></tr><tr><td>FX 802-Y</td><td></td></tr><tr><td>FX-802-Z</td><td>MF-601酚醛树脂、聚乙烯醇缩丁醛树脂、无碱无捻玻璃纤维粗纱</td></tr><tr><td>PF1D 8308 I型</td><td></td></tr><tr><td>PF1D-8308 II型</td><td>改性酚醛树脂、定向无碱玻璃纤维、增流剂、润滑剂</td></tr></table>

# 1.3 材料标准

FX 501:WJ 581 -1995《FX-50I塑料》

FX 502:WJ 582-1992《FX-502塑料》

FX 505:WJ 584-1978《FX-505塑料》

FX511：山东化工厂企业标准Q/CLB-09·B-1984《FX511塑料》

FX513：山东化工厂企业标准Q/CLB-12·B-1984FX513塑料：

FX530：山东非金属材料研究所标准Q/CC1 1984《FX530塑料技术条件》

FB-2:苏Q/JC 109-1982《(FB-2)酚醛单丝塑料》

FB-701、FB-711：长春市化工二厂企业标准Q/CS5012-1980《FB-701、FB-711、改性玻璃纤维增强酚醛塑料》

FBMZ-7901: 陕西省兴平玻璃纤维总厂企业标准 Q/BG-1980) 013FBMZ-7901 玻璃纤维增强酚醛塑料技术条件》

FX-802:山东非金属材料研究所标准 FX-802 JTT《FX-802 塑料验收技术条件》

$\mathbf{PF}_{1}\mathbf{D}-8308$ ：西北工业大学Q/SB-01-1998《PF1）8308玻璃纤维增强酚醛塑料》技术标准

玻璃纤维增强酚醛塑料的主要性能指标见表1-3。

表1-3  

<table><tr><td rowspan="2">性 能</td><td>WJ 581 1995</td><td>WJ 582 1992</td><td>WJ 581 1978</td><td>Q/CLB-09·B</td></tr><tr><td>FX-501</td><td>FX 502</td><td>FX 505</td><td>FX 51</td></tr><tr><td>外观</td><td>黄色、浅褐色,不得有外来杂质和白丝</td><td>黄色、浅褐色</td><td>黄色、浅黄色,不得有外来杂质和白丝</td><td>黄褐色,不得有外来杂质和白丝</td></tr><tr><td>相对密度</td><td>1.65~1.85</td><td>1.70~1.83</td><td>1.78~1.88</td><td>1.70~1.85</td></tr><tr><td>收缩率/%≤</td><td>0.15</td><td>0.15</td><td>0.15</td><td>0.1</td></tr><tr><td>马丁温度/(mg/cm2)≥</td><td>280</td><td>280</td><td>150</td><td>200</td></tr><tr><td>吸水性/(mg/cm2)≤</td><td>20 mg</td><td>20 mg</td><td>1.0</td><td>0.5</td></tr><tr><td>挥发物/%≤</td><td>3.0~7.5</td><td>3.0~6.5</td><td>3.0~3.0</td><td>4.0~8</td></tr><tr><td>拉伸强度/MPa≥</td><td>80</td><td>300</td><td>78.0</td><td>88</td></tr><tr><td>压缩强度/MPa≥</td><td></td><td></td><td></td><td></td></tr><tr><td>弯曲强度/MPa≥</td><td>130</td><td>500</td><td>117</td><td>1.7</td></tr><tr><td>冲击强度(无缺口)/(kJ/m2)≥</td><td>45</td><td>150</td><td>49,单值≥39</td><td>59,单值≥1</td></tr><tr><td>表面电阻率Ω≥</td><td>1.0×1012</td><td>1.0·1012</td><td></td><td>1.00~1</td></tr><tr><td>体积电阻率(Ω·m)≥</td><td>1.0×1012</td><td>1.0·1012</td><td></td><td>1.00~1</td></tr><tr><td>介电强度/(MV/m)≥</td><td>14.0</td><td>14.0</td><td></td><td>1.</td></tr><tr><td>介电常数(1MHz)≤</td><td>7.0</td><td>7.0</td><td></td><td></td></tr><tr><td>介质损耗角正切(1MHz)≤</td><td>0.04</td><td>0.04</td><td></td><td></td></tr><tr><td rowspan="2">性能</td><td colspan="2">Q/CLB-12·B-1981</td><td>Q/CC 1-1981</td><td>苏Q/JC 199-98</td></tr><tr><td colspan="2">FX-513</td><td>FX-530</td><td>FB 2</td></tr><tr><td>外观</td><td colspan="2">红棕色,不得有杂质及白丝,允许有少量未浸均匀的填料</td><td>米黄色到浅棕色,不得有外来杂质和白丝</td><td>黄色到红褐色,无白丝和红料</td></tr><tr><td>相对密度</td><td colspan="2">1.70~1.80</td><td>1.70~1.85</td><td>1.70~1.80</td></tr><tr><td>收缩率,%≤</td><td colspan="2">0.18</td><td>0.15</td><td>0.15</td></tr><tr><td>马丁温度/(mg/cm)≥</td><td colspan="2">200</td><td>250</td><td>280</td></tr><tr><td>吸水性/(mg/cm)≤</td><td colspan="2">0.50</td><td>0.25</td><td>0.50</td></tr><tr><td>挥发物,%≤</td><td colspan="2">3.0~7.0</td><td>4.0~7.0</td><td>2.5~7.0</td></tr><tr><td>拉伸强度/MPa≥</td><td colspan="2">98.1</td><td>98.1</td><td>78.1</td></tr><tr><td>压缩强度/MPa≥</td><td colspan="2">98.1</td><td>177</td><td>128</td></tr><tr><td>弯曲强度/MPa≥</td><td colspan="2">127</td><td>147</td><td>196</td></tr><tr><td>冲击强度/(kJ/m2)≥</td><td colspan="2">69,单值≥19</td><td>61</td><td>98</td></tr><tr><td>表面电阻率Ω≥</td><td colspan="2"></td><td>1.0×101</td><td>1.00~10</td></tr><tr><td>体积电阻率/(Ω·m)≥</td><td colspan="2"></td><td>1.0×101</td><td>1.0×101</td></tr><tr><td>介电强度/(MV/m)≥</td><td colspan="2"></td><td>13</td><td>13</td></tr><tr><td>介电常数(1MHz)≤</td><td colspan="2"></td><td>-</td><td>8.0</td></tr><tr><td>介质损耗角正切(1MHz)≤</td><td colspan="2"></td><td></td><td>5×10-2</td></tr></table>

续表 1.3  

<table><tr><td rowspan="2" colspan="2">性能</td><td colspan="2">QCS 5012-1980</td><td colspan="2">QBG 1980-01</td><td colspan="2">FX 802.1T1</td></tr><tr><td>FB 701</td><td>FB 711</td><td colspan="2">FBMZ-7901</td><td colspan="2">FX 802</td></tr><tr><td colspan="2">外观</td><td colspan="2">制品外观无裂缝膨胀,具有光亮平整的表面,允许稍有微小填料露出及色泽不均匀现象</td><td colspan="2">黄色到浅褐色,不得有外来杂质和白丝</td><td colspan="2">黄色到棕色,显带状</td></tr><tr><td colspan="2">相对密度</td><td>1.70~1.80</td><td>1.70~1.80</td><td colspan="2">1.60~1.75</td><td>1.73</td><td>1.80</td></tr><tr><td colspan="2">收缩率 ≤</td><td>0.15</td><td>0.15</td><td colspan="2">0.15</td><td colspan="2">0.30</td></tr><tr><td colspan="2">马丁温度(°C) ≥</td><td>200</td><td>200</td><td colspan="2">280</td><td colspan="2">230</td></tr><tr><td colspan="2">吸水性/(mg·cm2) ≤</td><td>1.00</td><td>1.00</td><td colspan="2">0.50</td><td colspan="2">0.25</td></tr><tr><td colspan="2">挥发物/%</td><td>3.0~7.0</td><td>3.0~7.0</td><td colspan="2">3.0~7.0</td><td colspan="2">1.0~1.4</td></tr><tr><td colspan="2">拉伸强度/MPa ≥</td><td></td><td></td><td colspan="2"></td><td colspan="2"></td></tr><tr><td colspan="2">压缩强度/MPa ≥</td><td></td><td></td><td colspan="2">127</td><td colspan="2"></td></tr><tr><td colspan="2">弯曲强度/MPa ≥</td><td>100</td><td>80</td><td colspan="2">245</td><td colspan="2">88.3</td></tr><tr><td colspan="2">冲击强度/(kJ/m2) ≥</td><td>25</td><td>20</td><td colspan="2">147</td><td colspan="2">29</td></tr><tr><td colspan="2">表面电阻率 Ω ≥</td><td>1.0×102</td><td></td><td colspan="2">1.0×102</td><td colspan="2">1.0×102</td></tr><tr><td colspan="2">体积电阻率/(Ω·m) ≥</td><td>1.0×102</td><td></td><td colspan="2">1.0×102</td><td colspan="2">1.0×102</td></tr><tr><td colspan="2">介电强度/(MV·m) ≥</td><td>13</td><td></td><td colspan="2">13</td><td colspan="2">10</td></tr><tr><td colspan="2">介电常数(1MHz) ≤</td><td></td><td></td><td colspan="2">8.0</td><td colspan="2"></td></tr><tr><td colspan="2">介质损耗角正切(1MHz) ≤</td><td></td><td></td><td colspan="2">5×10-6</td><td colspan="2"></td></tr><tr><td rowspan="3" colspan="2">性能</td><td colspan="6">Q/SB-01 1998</td></tr><tr><td colspan="3">PEI-D-8308 型</td><td colspan="3">PF1D-8308 #型</td></tr><tr><td>定向模压</td><td>非定向模压</td><td>注塑成型</td><td>定向模压</td><td colspan="2">非定向模压</td></tr><tr><td colspan="2">外观</td><td colspan="6">黄色至浅褐色,不得有外来杂质和白丝,允许有少量未浸的丝</td></tr><tr><td colspan="2">相对密度</td><td>1.60~1.75</td><td>1.60~1.75</td><td>1.60~1.75</td><td>1.60~1.75</td><td>1.60~1.75</td><td>1.60~1.75</td></tr><tr><td colspan="2">收缩率/% ≤</td><td>0.15</td><td>0.15</td><td>0.15</td><td>0.15</td><td>0.15</td><td>0.15</td></tr><tr><td colspan="2">马丁温度(°C) ≥</td><td>280</td><td>280</td><td>200</td><td>280</td><td>280</td><td>280</td></tr><tr><td colspan="2">吸水率/% ≤</td><td>0.5</td><td>0.1</td><td>0.5</td><td>0.5</td><td>0.5</td><td>0.5</td></tr><tr><td colspan="2">挥发物/% ≤</td><td>3.0~6.0</td><td>3.0~6.0</td><td>3.0~6.0</td><td>3.0~6.0</td><td>3.0~6.0</td><td>3.0~6.0</td></tr><tr><td colspan="2">压缩强度/MPa ≥</td><td>130</td><td>-</td><td>-</td><td></td><td></td><td></td></tr><tr><td colspan="2">弯曲强度/MPa ≥</td><td>350</td><td>160</td><td>100</td><td>500</td><td>500</td><td>500</td></tr><tr><td colspan="2">冲击强度(无缺口)/(kJ/m2) ≥</td><td>200</td><td>80</td><td>18</td><td>250</td><td>250</td><td>250</td></tr><tr><td colspan="2">表面电阻率/Ω ≥</td><td>1.0×102</td><td>1.0×102</td><td>1.0×102</td><td>1.0×102</td><td>1.0×102</td><td>1.0×102</td></tr><tr><td colspan="2">体积电阻率/(Ω·m) ≥</td><td>1.0×102</td><td>1.0×102</td><td>1.0×102</td><td>1.0×102</td><td>1.0×102</td><td>1.0×102</td></tr><tr><td colspan="2">介电强度/(MV/m) ≥</td><td>13</td><td>13</td><td>13</td><td>13</td><td>13</td><td>13</td></tr><tr><td colspan="2">氧指数/% ≥</td><td>40</td><td>10</td><td>40</td><td>40</td><td>40</td><td>40</td></tr></table>

注：FX-501.FX-502的吸水性单位不是 $\mathrm{mg / cm^2}$ ，而是 $\mathrm{mg}$ ，按GB/T1462测试。  
注：1 定向模压，压长条试件时，纤维料定向排列，料长 $11.3 \sim 125 \mathrm{~mm}$ 。

非定向模压，压长条试件时，纤维料散乱排列，料长 $35\sim 45 \mathrm{~mm}$   
3 注塑成型，注塑塑料长度为 $11\sim 15 \mathrm{~mm}$

1.4 使用工艺说明书 HB/Z 5017--1996《热固性塑料制品模塑工艺》

1.5 供应状态 玻璃纤维增强酚醛塑料的供应状态见表1-4。

表1-4  

<table><tr><td>型号</td><td>供应状态</td><td>型号</td><td>供应状态</td></tr><tr><td>FX-501</td><td>乱纤维状;块状;棒状</td><td>FB 701</td><td>纤维状</td></tr><tr><td>FX-502</td><td>带状</td><td>FB-711</td><td>纤维状</td></tr><tr><td>FX-505</td><td>乱纤维状;块状;棒状</td><td>FBMZ-7901</td><td>长900~950mm,φ3~1mm棒状</td></tr><tr><td>FX-511</td><td>乱纤维状;棒状</td><td>FX-502 Y</td><td>散料</td></tr><tr><td>FX-513</td><td>乱纤维状</td><td>FX-802-Z</td><td>粒状</td></tr><tr><td>FX-530</td><td>长纤维状</td><td>PF:D-8308、II型</td><td>定向纤维细长棒状</td></tr><tr><td>FB 2</td><td>单丝状</td><td></td><td></td></tr></table>

1.6 应用概况 已在航空、兵器及其他工业中应用多年。主要用于力学性能要求较高、在2000以下工作的电气、仪表绝缘零件、电机绝缘制件及结构零部件，如低压开关、线圈骨架、绝缘垫圈、衬套、接线板、接插件、导电环组件、滑环组件、刷架组件、换向器、集电环，以及塑料弹簧筒、壳体、导线管、整流罩等。  
1.7 研制及生产单位 FX501、FX-502、FX503、FX511、FX-513：山东化工厂生产；FX530：山东非金属材料研究所研制，山东化工厂、东北机器厂、沈阳绝缘材料厂生产；FB2：常州建材253厂研制并生产；FB-701、FB-711：长春市化工二厂研制并生产；FBMZ-7901：西北工业大学、秦岭电厂、天津电器厂、陕西玻璃纤维总厂研制，陕西玻璃纤维总厂生产；FX802：山东非金属材料研究所研制，济南市华兴绝缘材料厂生产；PF1D-8308Ⅰ、Ⅱ型：西北工业大学研制，陕西华燕航空仪表公司生产。  
1.8 鉴定级别及日期 FX-511、FX-513:1985年9月由兵器工业部鉴定通过；FX-530:1982年3月由兵器工业部鉴定通过；FB-2:1965年12月由常州建筑材料厂（现常州建材253厂）组织鉴定通过；FBMZ-7901:1980年4月由航空工业部物资局、陕西省建材局鉴定通过；FX-802:1983年4月由兵器工业部鉴定通过；PF1D-8308:1998年8月由航空工业总公司鉴定通过。

# 2 性能

2.1物理及化学性能玻璃纤维增强酚醛塑料的物理及化学性能典型值见表2-1。

表21  

<table><tr><td>性能</td><td>FX-501[1]</td><td>FX-502&#x27;</td><td>FX-505&#x27;</td><td>FX-511</td></tr><tr><td>相对密度</td><td>1.70~1.78/1.73</td><td>1.71~1.79/1.75</td><td>1.81~1.85/1.83</td><td>1.70~1.79/1.72</td></tr><tr><td>吸水性/(mg/cm²)</td><td>0.23~0.50/0.35</td><td>0.16~0.31/0.27</td><td>0.09~0.2/0.13</td><td>0.19~0.26/0.25</td></tr><tr><td>马J温度/℃</td><td>&gt;280</td><td>&gt;280</td><td>&gt;150</td><td>&gt;200</td></tr><tr><td>表面电阻率/Ω</td><td>1.0×10^14~3.6×10^11/2.1×10^13</td><td>1.0×10^13~5.8×10^-3/2.5&lt;10^-4</td><td></td><td>1.0×10^1~3.2×10^1</td></tr><tr><td>体积电阻率/(Ω·m)</td><td>1.1×10^11~5.1×10^11/2.5×10^12</td><td>1.5×10^11~5.8×10^13/3.6×10^-3</td><td></td><td>1.2×10^11~8.8×10^-1</td></tr><tr><td>介电强度(MV, m)</td><td>14.4~15.3/14.8</td><td>14.4~15.1/14.9</td><td></td><td>14.3~15.2/11.8</td></tr><tr><td>介电常数(1 MHz)</td><td></td><td></td><td></td><td></td></tr><tr><td>介质损耗角正切(1 MHz)</td><td>--</td><td></td><td></td><td></td></tr></table>

续表 2-1  

<table><tr><td>性能</td><td colspan="2">FX-513</td><td colspan="2">FX-730422</td><td>FB-212</td><td>FB-741</td></tr><tr><td rowspan="2">相对密度</td><td colspan="2">1.70~1.71</td><td colspan="2">1.70~1.81</td><td rowspan="2">1.75</td><td rowspan="2">1.76</td></tr><tr><td colspan="2">1.72</td><td colspan="2">1.74</td></tr><tr><td rowspan="2">吸水性/(mg/m2)</td><td colspan="2">0.14~0.29</td><td colspan="2">0.12~0.17</td><td rowspan="2">-</td><td rowspan="2">-</td></tr><tr><td colspan="2">0.17</td><td colspan="2">0.13</td></tr><tr><td>马I温度/(℃)</td><td colspan="2">-200</td><td colspan="2">-250</td><td>-280</td><td>-240</td></tr><tr><td>表面电阻率Ω</td><td colspan="2"></td><td colspan="2"></td><td>1.6×1012~6.2×10143.7×101</td><td>4.9×101</td></tr><tr><td>体积电阻率(Ω·m)</td><td colspan="2"></td><td colspan="2"></td><td>2.1×1016~3.9×10111.1×101</td><td>1.7×101</td></tr><tr><td>介电强度/(MV/m)</td><td colspan="2"></td><td colspan="2"></td><td colspan="2">13.6~20.316.2</td></tr><tr><td>介电常数(1MHz)</td><td colspan="2"></td><td colspan="2"></td><td colspan="2">6.30~7.436.77</td></tr><tr><td>介质损耗角正切(1MHz)</td><td colspan="2"></td><td colspan="2"></td><td>2.5×10-~3.7×10-3.2×10-</td><td></td></tr><tr><td>性能</td><td>FB-7112</td><td>FBMZ-79012</td><td>FX-8022</td><td>PF1D 8308型</td><td colspan="2">PF1D 8308型</td></tr><tr><td>相对密度</td><td>1.74</td><td>1.69~1.75</td><td>1.79</td><td>1.64~1.70</td><td colspan="2">1.61~1.7</td></tr><tr><td>吸水性/(mg/cm2)</td><td>0.21</td><td>0.32</td><td></td><td>0.28~0.34</td><td colspan="2">0.26~0.3</td></tr><tr><td>马丁温度/(℃)</td><td>&gt;200</td><td>&gt;280</td><td>2.0</td><td>&gt;280</td><td colspan="2">&gt;280</td></tr><tr><td>表面电阻率/Ω</td><td></td><td>1.79×10-</td><td>2.8×10-</td><td>5.8×10-</td><td colspan="2">1.22×10-</td></tr><tr><td>体积电阻率(Ω·m)</td><td></td><td>3.8×10-</td><td>3.5×10-</td><td>1.2×10-</td><td colspan="2">6.5×10-</td></tr><tr><td>介电强度/(MV/m)</td><td></td><td>13.3~17.511.8</td><td>11.3</td><td>13.2~14.5</td><td colspan="2">13.1~14.</td></tr><tr><td>介电常数(1MHz)</td><td></td><td>7.08</td><td></td><td>7.2</td><td colspan="2">7.4</td></tr><tr><td>介质损耗角正切(1MHz)</td><td></td><td>3.6×10-</td><td></td><td>4.9×10</td><td colspan="2">4.9</td></tr></table>

# 2-2力学性能玻璃纤维增强酚醛塑料的力学性能典型值见表2-2.

表2-2  

<table><tr><td>性能</td><td>FX-5011</td><td>FX 5021</td><td>FX-5051</td><td>FX-511</td></tr><tr><td rowspan="2">拉伸强度/MPa</td><td>90.2~125</td><td>317~535</td><td>115~117</td><td>93~116</td></tr><tr><td>105</td><td>394</td><td>135</td><td>129</td></tr><tr><td>压缩强度/MPa</td><td></td><td></td><td></td><td></td></tr><tr><td rowspan="2">弯曲强度/MPa</td><td>137~320</td><td>299~576</td><td>265~451</td><td>167~34</td></tr><tr><td>222</td><td>161</td><td>313</td><td>269</td></tr><tr><td rowspan="2">冲击强度/(kJ/m)</td><td>54~82</td><td>172~314</td><td>66~135</td><td>66~14</td></tr><tr><td>68</td><td>253</td><td>93</td><td>91</td></tr><tr><td>性能</td><td>FX 51311</td><td>FX 53011</td><td>FB-222</td><td>FB 7011</td></tr><tr><td rowspan="2">拉伸强度/MPa</td><td>102~117</td><td>105~152</td><td></td><td></td></tr><tr><td>121</td><td>133</td><td></td><td></td></tr><tr><td rowspan="2">压缩强度/MPa</td><td>128~184</td><td>117~161</td><td></td><td></td></tr><tr><td>147</td><td>137</td><td></td><td></td></tr><tr><td rowspan="2">弯曲强度/MPa</td><td>159~301</td><td>186~348</td><td>196~625</td><td>278</td></tr><tr><td>218</td><td>137</td><td>299</td><td></td></tr><tr><td rowspan="2">冲击强度/(kJ/m)</td><td>70~118</td><td>61~139</td><td>101~296</td><td>62</td></tr><tr><td>97</td><td>100</td><td>190</td><td></td></tr></table>

续表2-2   

<table><tr><td>性能</td><td>FB-711</td><td>FBMZ-7901</td><td>FX-802</td><td>PF1D-8308 1型</td><td>PF1I-8308 1型</td></tr><tr><td>拉伸强度/MPa</td><td></td><td></td><td></td><td></td><td></td></tr><tr><td>压缩强度/MPa</td><td></td><td>260</td><td></td><td>140~160/150</td><td></td></tr><tr><td>弯曲强度/MPa</td><td>177</td><td>391~586/188</td><td>152</td><td>470~420/400</td><td>530~580/40</td></tr><tr><td>冲击强度/(kJ·m²)</td><td>58</td><td>232~349/279</td><td>64.4</td><td>235</td><td>290</td></tr></table>

# 2.3 耐环境性能

2.4工艺性能玻璃纤维增强酚醛塑料的工艺性能典型值见表2-3。

表2-3  

<table><tr><td>性能</td><td colspan="2">FX-50111</td><td colspan="2">FX-50211</td><td colspan="2">FX-50511</td><td colspan="2">FX-51111</td><td colspan="2">FX-51311</td><td>FX-53011</td></tr><tr><td rowspan="2">收缩率/%</td><td colspan="2">0.07~0.11</td><td colspan="2">0.03~0.15</td><td colspan="2">0.06~0.14</td><td colspan="2">0.06~0.14</td><td colspan="2">0.06~0.14</td><td>0.04~0.12</td></tr><tr><td colspan="2">0.11</td><td colspan="2">0.08</td><td colspan="2">0.08</td><td colspan="2">0.10</td><td colspan="2">0.10</td><td>0.10</td></tr><tr><td rowspan="2">挥发物/%</td><td colspan="2">3.8~5.9</td><td colspan="2">3.1~5.3</td><td colspan="2">3.7~5.8</td><td colspan="2">4.1~6.6</td><td colspan="2">4.0~6.3</td><td>1.1~6.8</td></tr><tr><td colspan="2">4.9</td><td colspan="2">4.0</td><td colspan="2">4.8</td><td colspan="2">5.2</td><td colspan="2">5.4</td><td>5.6</td></tr><tr><td>性能</td><td>FB-221</td><td>FB-70113</td><td>FB-71113</td><td>FBMZ 790113</td><td colspan="2">FX-80217</td><td colspan="2">PF1D-83081型</td><td colspan="2">PF1D-83081型</td><td></td></tr><tr><td rowspan="2">收缩率/%</td><td>0.10</td><td></td><td></td><td>0.07</td><td colspan="2">0.18</td><td colspan="2">0.07~0.13</td><td colspan="2">0.07~0.13</td><td></td></tr><tr><td></td><td></td><td></td><td></td><td></td><td></td><td colspan="2">0.10</td><td colspan="2">0.10</td><td></td></tr><tr><td rowspan="2">挥发物/%</td><td>3.8~4.5</td><td>6.7</td><td>6.8</td><td>2.6~6.0</td><td colspan="2">2.4</td><td colspan="2">3.2~4.5</td><td colspan="2">3.4~4.5</td><td></td></tr><tr><td>4.2</td><td></td><td></td><td>4.5</td><td></td><td></td><td colspan="2">4.2</td><td colspan="2">4.2</td><td></td></tr></table>

# 3 使用工艺

3.1 压缩模塑 玻璃纤维增强酚醛塑料压缩模塑成型工艺条件见表31。

表3.1  

<table><tr><td rowspan="2">型号</td><td colspan="2">预热条件</td><td colspan="3">成型条件</td></tr><tr><td>温度°C</td><td>时间min</td><td>模塑温度°C</td><td>模塑压力MPa</td><td>保压时间min min</td></tr><tr><td>FX-501</td><td rowspan="5">90~130</td><td rowspan="5">3~7</td><td rowspan="5">160±5</td><td rowspan="5">44±5</td><td rowspan="5">0.1~1</td></tr><tr><td>FX-502</td></tr><tr><td>FX-505</td></tr><tr><td>FX-511</td></tr><tr><td>FX-513</td></tr><tr><td>FX-530</td><td>90~110</td><td>3~5</td><td rowspan="2">160±5</td><td rowspan="2">14±5</td><td rowspan="2">1.0~1.1</td></tr><tr><td>FB-2</td><td>100~130</td><td>6</td></tr><tr><td>FB-701</td><td rowspan="2">130~150</td><td rowspan="2">3~6</td><td rowspan="2">1.55±5</td><td>39</td><td rowspan="2">1.5~2</td></tr><tr><td>FB-711</td><td>29</td></tr><tr><td>FBMZ 790121</td><td>90~130</td><td>按需要</td><td>160±5</td><td>44±5</td><td>1.0~1.1</td></tr><tr><td>FX-802</td><td>105±5</td><td>10</td><td>170~180</td><td>34~49</td><td>0.8~1.0</td></tr><tr><td>PRD 8308 Ⅰ、Ⅱ</td><td>105±5</td><td>10~15</td><td>160±5</td><td>40±5</td><td>1.5~2.0</td></tr></table>

FB-2塑料压制厚度较薄的制品时保压时间不得少于 $3\mathrm{min}$   
2FBMZ791塑料制品后处理条件视制品要求而定，一般选用145-155（

3.2 注塑成型FBMZ-7901、FX-802-Z粒料、 $\mathbf{PF}_1\mathbf{D}-8308$ 注塑成型工艺条件见表3-2。

表3-2  

<table><tr><td>成型条件</td><td>FBMZ-7901***</td><td>FX-802-Z</td><td>PF D-8300</td></tr><tr><td>料长/mm</td><td>30~40</td><td>16~17</td><td>11~15</td></tr><tr><td>料筒温度/(</td><td></td><td></td><td></td></tr><tr><td>前段</td><td>80~90</td><td>90±2</td><td>80~90</td></tr><tr><td>后段</td><td>55~65</td><td>60±2</td><td>50~67</td></tr><tr><td>喷嘴温度/(</td><td></td><td></td><td>80~85</td></tr><tr><td rowspan="2">模具温度/(</td><td rowspan="2">170±5</td><td rowspan="2">165~180</td><td>定模160~165</td></tr><tr><td>动模170~175</td></tr><tr><td>注射压力/MPa</td><td>78~118</td><td>98~118</td><td>80~120</td></tr><tr><td>注射时间/s</td><td>10~30</td><td>...</td><td>5~15</td></tr><tr><td>保压时间/s</td><td>120~180</td><td>30</td><td>30~40</td></tr><tr><td>固化时间/min</td><td>3</td><td>3</td><td>2.5~3</td></tr><tr><td>螺杆转速/(r/min)</td><td>25~10</td><td>28</td><td>25~40</td></tr><tr><td>螺杆背压/MPa</td><td>5~8</td><td>...</td><td>表压0.4~1.7</td></tr><tr><td>浇口尺寸(宽×深)/mm</td><td></td><td></td><td></td></tr><tr><td>长条试样</td><td>30×1.8</td><td>30×1.8</td><td>30×1.8</td></tr><tr><td>圆片试样</td><td>20×1.8</td><td>20×1.8</td><td>20×1.8</td></tr></table>

注.1 FBMZ-7901 注塑成型：螺距 $50\mathrm{mm}$ ，喷嘴口径 $6\mathrm{mm}$ ，压缩比1.05.  
3 FX802-Z注塑成型：螺距 $46\mathrm{mm}$ ，加料端螺槽深 $8\mathrm{mm}$ ，喷嘴口直径 $3.75\mathrm{mm}$ 。

# 4 其他

# 4.1 包装

4.2运输运输时应防止受潮、受污、日光曝晒、重压和包装破损，  
4.3 贮存 玻璃纤维增强酚醛塑料应贮存于干燥、阴凉、通风的库房内，环境温度不得超过 $30^{\circ} \mathrm{C}$ （FB2在25（以下），不得靠近热源和受日光直射、FX-501、FX-502、FX-505、FX-530、FB-711、FB-714、FBMZ-7901、PF1D-8308 贮存期自生产之日起为6个月；FX-511、FX-513、FB-2为3个月；FX-802夏季为3个月，超过贮存期应按标准规定进行检验，合格者仍可使用。

# 5 使用建议

选用.

# 参考文献

山东化工厂.酚醛玻璃纤维塑料生产试验报告资料.1986  
2 常州建材 253 广. (FB-2)酚醛单丝塑料产品出厂检验统计资料. 1986  
3 长春市化工二厂.酚醛玻璃纤维增强塑料生产试验报告统计资料.1986  
1 陕西玻璃纤维总厂.FBMZ7901塑料生产试验报告统计资料.1975～1985  
西北工业大学.FBMZ-7901塑料试验数据统计资料.1978～1980  
6 山东非金属材料研究所.FX-802塑料试验数据统计资料.1986  
7 山东非金属材料研究所.FX-530酚醛模压塑料生产统计资料.1986  
8 西北工业大学. $\mathrm{PF}_6\mathrm{D}-8308$ 改性酚醛玻璃纤维塑料生产试验统计资料. 1998

# 改性聚芳烷基酚塑料(GX塑料)

# 1 概述

改性聚芳烷基酚塑料（GX塑料）原名称为改性新酚压塑料，是以改性聚芳烷基酚树脂为基材，以玻璃纤维或石棉纤维为主要填料制成的热固性模塑塑料。工艺性能良好，容易制造形状复杂的制品和薄壁制品，一般采用压缩模塑、传递模塑成型。也可使用热固性塑料注塑机，采用注塑法成型。制品性能优于酚醛塑料，具有优良的热稳定性、介电性能、耐烧蚀性和力学性能；吸水性小，收缩率低，尺寸稳定，但成型固化速度较酚醛塑料慢，制品需进行后烘处理。适于作H、C级绝缘材料。可模塑耐热、耐潮湿、耐烧蚀的绝缘制品，也可用作高温结构及耐磨材料。可在 $-60\sim 200^{\circ}C$ 使用，T作过程中容许承受 $55\sim 260^{\circ}C$ 的温度冲击。改性聚芳烷基酚玻璃纤维模塑塑料还可在 $250^{\circ}C$ 下间歇使用，改性聚芳烷基酚石棉纤维模塑塑料可在 $300^{\circ}C$ 下间歇使用。

t.1 型号及名称 GX塑料的型号及名称见表11。

表1-1  

<table><tr><td>型号</td><td>名称</td><td>用途</td></tr><tr><td>GX-1</td><td>改性聚芳烷</td><td>模塑耐热绝缘制品</td></tr><tr><td>GX-2</td><td>基酚模塑塑料</td><td>模塑耐湿热绝缘制品</td></tr><tr><td>GX 3</td><td rowspan="2">(GX塑料)</td><td>模塑耐烧蚀性能要求高的耐热绝缘制品</td></tr><tr><td>GX 4</td><td>模塑高耐热绝缘制品</td></tr></table>

1.2 基本组成GX塑料的基本组成见表12。

表1-2  

<table><tr><td>型号</td><td>基本组成</td></tr><tr><td>GX-1</td><td>改性聚芳烷基酚树脂、短切无碱玻璃纤维、固化剂、润滑剂</td></tr><tr><td>GX-2</td><td>改性聚芳烷基酚树脂、其他树脂、短切无碱玻璃纤维、固化剂、润滑剂</td></tr><tr><td>GX 3</td><td>改性聚芳烷基酚树脂、高硅氧玻璃纤维、固化剂、润滑剂</td></tr><tr><td>GX 1</td><td>改性聚芳烷基酚树脂、石棉纤维、固化剂、润滑剂、着色剂</td></tr></table>

1.3 材料标准 XQ/SH-02 1986《GX塑料（改性聚芳烷基酚模塑塑料）》，主要性能指标见表1-3。

表13  

<table><tr><td>性能</td><td>GX-1</td><td>GX-2</td><td>GX-3</td><td>GX-4</td><td>性能</td><td>GX-1</td><td>GX-2</td><td>GX-3</td><td>t,X</td></tr><tr><td>相对密度</td><td colspan="4">1.7~1.8</td><td>表面电阻率/Ω</td><td colspan="3">1×1012</td><td>1.1</td></tr><tr><td>吸水性(21b)/(mg/cm2)≤</td><td colspan="4">0.1</td><td>体积电阻率/(Ω·m)</td><td colspan="3">1×101</td><td>1.1</td></tr><tr><td>收缩率(标准试片)/%≤</td><td colspan="2">0.16</td><td colspan="2">0.5</td><td>介电强度/(MV/m)</td><td colspan="2">1.3</td><td>1.2</td><td></td></tr><tr><td>马丁温度°C</td><td colspan="2">280</td><td colspan="2">300</td><td>耐烧蚀性(2500~3000℃)</td><td colspan="3"></td><td></td></tr><tr><td>弯曲强度MPa</td><td colspan="2">118</td><td colspan="2">39.2</td><td>g/s</td><td colspan="3">0.1</td><td></td></tr><tr><td>冲击强度/(kJ·m)≥</td><td colspan="2">58.8</td><td colspan="2">1.4</td><td>允许长期最高工作温度/℃</td><td colspan="3">200</td><td></td></tr></table>

1.4 使用工艺说明书 HB/Z 5017-1996《热固性塑料制品模塑工艺》  
1.5 供应状态 GX塑料为乱纤维状或定向剪成 $30\sim 40 \mathrm{~mm}$ 。  
1-6 应用概况 可用于制造耐热、耐潮湿的航空接插件、接线板组件、固定板，耐烧蚀绝缘衬套，高温结构零件和耐磨零部件、电机、电器高温绝缘制件等。  
1.7研制及生产单位 西北工业大学研制并生产。

1.8 鉴定级别及日期 1986年10月由航空工业部鉴定通过。

# 2 性能

# 2.1 物理及化学性能

2.1.1 GX塑料的物理及化学性能典型值见表2-1。

表21  

<table><tr><td>性能</td><td>GX-1</td><td>GX 2</td><td>GX-3</td><td>GX 4</td></tr><tr><td>相对密度</td><td>1.79</td><td>1.79</td><td>1.78</td><td>1.79</td></tr><tr><td>吸水性(mg·cm-2)</td><td>0.11~0.13</td><td>0.11~0.13</td><td>0.11~0.13</td><td>0.25~0.25</td></tr><tr><td>马丁温度/(°C)</td><td>&gt;300</td><td>&gt;300</td><td>&gt;300</td><td>&gt;300</td></tr><tr><td>耐烧蚀性(≥500~3000℃)/(g/s)</td><td></td><td></td><td>0.0097</td><td></td></tr><tr><td>表面电阻率/Ω</td><td>2.6×10^14~3.3×10^14</td><td>6.5×10^14</td><td>2.6×10^14</td><td>1.5×10^14</td></tr><tr><td>体积电阻率(Ω·m)</td><td>3.4×10^7~1.7×10^18.4×10^12</td><td>5.6×10^12</td><td>3.5×10^12</td><td>1.8×10^12</td></tr><tr><td>介电强度(MV·m)</td><td>13.4~15.3</td><td>13.5</td><td>13.4</td><td>5.6</td></tr><tr><td>介电常数(1 MHz)</td><td>4.88</td><td></td><td></td><td></td></tr><tr><td>介质损耗角F切(1 MHz)</td><td>1.2×10^-2~4.8×10^-2</td><td></td><td>-</td><td></td></tr></table>

2.1.2 GX-1塑料在常态和热态下的介电性能典型值见表2.2。

表2-2  

<table><tr><td rowspan="2">性能</td><td colspan="4">温 度/(</td></tr><tr><td>室温</td><td>90</td><td>150</td><td>200</td></tr><tr><td>表面电阻率/Ω</td><td>\( 9.5 \times 10^{12} \)</td><td>\( 1.4 \times 10^{13} \)</td><td>\( 5.6 \times 10^{17} \)</td><td>\( 5.7 \times 10^{11} \)</td></tr><tr><td>体积电阻率(Ω·m)</td><td>\( 1.5 \times 10^{12} \)</td><td>\( 2.3 \times 10^{11} \)</td><td>\( 5.0 \times 10^{10} \)</td><td>\( 6.7 \times 10^{11} \)</td></tr><tr><td>介电强度/(MV/m)</td><td>14.1</td><td>14.6</td><td></td><td></td></tr></table>

注：试件经后烘处理后的测试性能。
