Repository: C-zj02/CFD-claw

<div align="center">

**English** | [中文](#中文版) | [Français](README_FR.md) | [Русский](README_RU.md) | [हिन्दी](README_HI.md) | [العربية](README_AR.md) | [Português](README_PT.md)

# 🚀 Claude Code Python

**A Complete Python Reimplementation Based on Real Claude Code Source**

*From TypeScript Source → Rebuilt in Python with ❤️*

***
**🔥 Active Development • New Features Weekly 🔥**

</div>

***

## 🎯 What is This?

**Clawd Code** is a **complete Python rewrite** of Claude Code, based on the **real TypeScript source code**.

File: RAG-data/中国航空材料手册(第2版) 第7卷 塑料 透明材料 绝缘材料401-512.pdf-ab6bf341-0693-4cb9-89d9-91f1cc657e12.md (part 2 of 4)
# 参考文献
选用。

# 参考文献

1哈尔滨绝缘材料厂.9531单马来酰亚胺塑型云母板试制报告.1984

# 5536-1 环氧换向器粉云母板

# 1 概述

55361环氧换向器粉云母板由环氧胶粘剂粘合生粉云母纸，经烘焙压制而成。厚度均匀，机械强度较高。适于B级绝缘电机换向器铜片间绝缘。

1.1 牌号及名称 5536-1 环氧换向器粉云母板。  
1.2 基本组成 环氧胶粘剂、云母纸。  
1.3 材料标准 GB/T5021-1985《换向器云母板》  
1.4 使用工艺说明书   
1.5 供应状态 以板材供应。尺寸不小于 $250 \mathrm{~mm} \times 500 \mathrm{~mm}$ ；标称厚度为 $0.3 \sim 2.0 \mathrm{~mm}$ ，允许偏差平均值为 $\pm 0.03 \mathrm{~mm}$ ，个别值为 $\pm 0.06 \mathrm{~mm}$ 。  
1.6 应用概况 已广泛用于航空B级绝缘电机换向器铜片间绝缘。  
1.7研制及生产单位 西安绝缘材料厂研制并生产。  
1.8 鉴定级别及日期 1965年12月由西安电力机械制造公司组织鉴定通过，

# 2 性能

# 2.1 物理及化学性能

2.1.1 外观 胶粘剂分布均匀，无气泡、针孔、分层及杂质。

2.1.2 组分 见表2-1。

2.1.3 电气强度 不小于 $20\mathrm{MV / m}$ ，典型值为 $55.8\mathrm{MV / m}^{[1]}$ 。个别值不小于指标值的 $75\%$   
2.2 力学性能

表2  

<table><tr><td>组分</td><td>指标</td><td>典型值</td></tr><tr><td>挥发物</td><td>≤1.0</td><td>t.</td></tr><tr><td>胶粘剂</td><td>≤10</td><td>r.</td></tr><tr><td>云母</td><td>≥90</td><td>91.</td></tr></table>

# 2.3 耐环境性能

# 2.4 1.艺性能

2.4.1 光滑度 在温度 $160\mathrm{C} \pm 5\mathrm{C}$ 、压强 $58.8\mathrm{MPa}$ 时，云母板边缘无胶滴挤出。  
2.4.2 起层率、收缩率 见表2-2。

表2-2  

<table><tr><td>性能</td><td>指标</td><td>典型值</td><td>性能</td><td>指标</td><td>典型值</td></tr><tr><td>起层率/%</td><td></td><td></td><td>收缩率/%</td><td></td><td></td></tr><tr><td>厚度0.4~0.65mm,尺寸20mm×20mm</td><td>≤3</td><td>-</td><td>压强58.8MPa,温度20℃±5℃</td><td>≤9</td><td>2</td></tr><tr><td>厚度0.7~1.0mm,尺寸20mm×40mm</td><td>≤5</td><td></td><td>压强58.8MPa,温度160℃±5℃</td><td>≤2.5</td><td>0.2</td></tr></table>

# 3 使用工艺

# 4 其他

4.1 包装 包装在干燥的木箱中。  
4.2 运输 按非危险品运输。运输中防止机械损伤，受潮和日光直射。  
4.3 贮存 贮存在温度不超过 $35^{\circ} \mathrm{C}$ 、干燥而洁净的库房内，远离热源和避免日光直射。贮存期为6个月。

# 5 使用建议

选用。

# 参考文献

1 西安绝缘材料厂.环氧换向器粉云母板试验报告.1985

# 550二苯醚换向器粉云母板

# 1 概述

550二苯醚换向器粉云母板由二苯醚树脂粘合粉云母纸，经烘焙压制而成。板厚均匀，耐高温，适于II级绝缘电机换向器铜片间绝缘及其他电器的衬垫绝缘。

11 牌号及名称 550二苯醚换向器粉云母板  
1.2 基本组成 二苯醚树脂、云母纸。  
1.3 材料标准 XB5018 1991《550二苯醚换向器粉云母板》  
1.4 使用工艺说明书   
1.5 供应状态 以板材供应。尺寸不小于 $500 \mathrm{~mm} \times 1000 \mathrm{~mm}$ ；标称厚度为 $0.3 \sim 2.0 \mathrm{~mm}$ ，允许偏差平均值为 $\pm 0.03 \mathrm{~mm}$ ，个别值为 $\pm 0.06 \mathrm{~mm}$ 。  
1.6 应用概况 已用于H级绝缘电机换向器铜片间绝缘。  
1.7研制及生产单位 西安绝缘材料厂研制并生产。

# 2 性能

# 2.1 物理及化学性能

2.1.1 外观 胶粘剂应分布均匀，无气泡、针孔、分层及杂质。  
2.1.2 组分 见表2-1。  
2.1.3 电气强度 不小于 $20\mathrm{MV / m}$ ，典型值为 $40.4\mathrm{MV / m}^{[1]}$   
2.2 力学性能  
2.3 耐环境性能  
2.4 工艺性能  
2.4.1光滑度在温度 $160\mathrm{C}\pm 5\mathrm{C}$ ，压强58.8MPa时，云母板边缘无胶滴挤出。  
2.4.2 起层率、收缩率 见表2-2。

表2-1  

<table><tr><td>组分</td><td>指标</td><td>典型值</td></tr><tr><td>挥发物</td><td>≤1.0</td><td>1.1</td></tr><tr><td>胶粘剂</td><td>≤10</td><td>8</td></tr><tr><td>云母</td><td>≥90</td><td>+1.2</td></tr></table>

表2-2  

<table><tr><td>性能</td><td>指标</td><td>典型值</td><td>性能</td><td>指标</td><td>典型值</td></tr><tr><td>起层率/%</td><td></td><td></td><td>收缩率/%</td><td></td><td></td></tr><tr><td>0.4~0.65mm</td><td>3</td><td></td><td>20(±5℃)</td><td>9</td><td></td></tr><tr><td>0.7~1.0mm</td><td>5</td><td></td><td>160(±5℃)</td><td>2.5</td><td></td></tr></table>

# 3 使用工艺

# 4 其他

4.1 包装 包装在干燥的木箱中。  
4.2运输按非危险品运输。运输中防止机械损伤、受潮和日光直射。  
4.3 贮存 贮存在温度不超过 $35^{\circ} \mathrm{C}$ 、干燥而洁净的库房内，远离热源和避免日光直射。贮存期为6个月。

# 5 使用建议

选用，

# 参考文献

1 西安绝缘材料厂,550改性二苯醚换向器粉云母板试验报告.1985

# 9551 单马胶换向器云母板

# 1 概述

9551单马胶换向器云母板又名单马来酰亚胺换向器云母板，是由胶粘剂粘合云母片，经烘焙热压而成。适于作H级绝缘电机换向器铜片间绝缘。

1.1 牌号及名称 9551单马胶换向器云母板。  
1.2 基本组成 单马来酰亚胺胶粘剂、云母片。

1.3 材料标准 HB551-1986《单马胶换向器云母板》  
1.4 使用工艺说明书   
1.5 供应状态 以板材供应。尺寸不小于 $250 \mathrm{~mm} \times 500 \mathrm{~mm}$ ；标称厚度为 $0.4 \sim 1.5 \mathrm{~mm}$ ，允许偏差平均值为 $\pm 0.04 \mathrm{~mm}$ ，个别值为 $\pm 0.08 \mathrm{~mm}$ 。  
1.6 应用概况 已用于H级绝缘电机换向器铜片间绝缘。  
1.7研制及生产单位哈尔滨绝缘材料厂研制并生产，  
1.8 鉴定级别及日期 1979年由哈尔滨绝缘材料厂组织鉴定通过。

# 2 性能

# 2.1 物理及化学性能

2.1.1 外观 胶粘剂分布均匀，无气泡、针孔、分层及杂质。  
2.1.2 组分 见表2-1。  
2.1.3 电气强度 不小于 $18\mathrm{MV / m}$ ，典型值为 $30.7\mathrm{MV / m}^{[1]}$ 。个别值不小于 $14\mathrm{MV / m}$ 。  
2.2 力学性能  
2.3 耐环境性能  
2.4 工艺性能  
2.4.1 光滑度 在温度 $180^{\circ} \mathrm{C} \pm 5^{\circ} \mathrm{C}$ 、压强 $59.8 \mathrm{MPa}$ 时，云母板边缘不允许有胶滴挤出的薄片。母滑出。  
2.4.2 起层率、收缩率 见表2-2。

表2-2  

<table><tr><td>性能</td><td>指标</td><td>典型值</td><td>性能</td><td>指标</td><td>典型值</td></tr><tr><td>起层率/%</td><td></td><td></td><td>收缩率/%</td><td></td><td></td></tr><tr><td>0.4~0.65mm</td><td>5</td><td></td><td>压强58.8MPa,</td><td rowspan="2">+</td><td rowspan="2">8</td></tr><tr><td>0.7~1.0mm</td><td>10</td><td>-</td><td>温度20℃±5℃</td></tr></table>

# 3 使用工艺

# 4 其他

4.1 包装 包装在干燥的木箱中，  
4.2 运输 按非危险品运输。运输中防止机械损伤、受潮和日光直射。  
4.3 贮存 贮存在室温下、干燥而洁净的库房内，远离热源和避免日光直射。贮存期为6个月

# 5 使用建议

选用。

# 参考文献

1哈尔滨绝缘材料厂.单马来酰亚胺换向器云母板试验报告.1983

# 5842-1 环氧二苯醚玻璃粉云母箔

# 1 概述

5842-1环氧二苯醚玻璃粉云母箔由环氧二苯醚胶粘剂粘合生粉云母纸，单面或双面用无碱玻璃布补强经烘焙压制而成。适于作F级绝缘电机、电器的卷烘式绝缘。

<table><tr><td rowspan="2">标称厚度</td><td colspan="2">允许偏差</td></tr><tr><td>平均值</td><td>个别值</td></tr><tr><td>0.11,0.15</td><td>-0.02</td><td>±0.01</td></tr><tr><td>0.17,0.20,0.25</td><td>±0.03</td><td>±0.05</td></tr></table>

1.1 牌号及名称 5842-1 环氧二苯醚玻璃粉云母箔，  
1.2 基本组成 环氧二苯醚胶粘剂、云母纸、无碱玻璃布。  
1.3 材料标准 JB/T901-1995《云母箔》  
1.4 使用工艺说明书   
1.5 供应状态 以箔材供应。尺寸不小于 $300 \mathrm{~mm} < 500 \mathrm{~mm}$ ；标称厚度和允许偏差见表1-1.  
1.6 应用概况 已用于JZR系列电机及其他异步电机、同步电机，如转于线圈、槽衬、磁极及防爆电机转子铜排绝缘。  
1.7 研制及生产单位 西安绝缘材料厂研制并生产。  
1.8 鉴定级别及日期 1981年3月由西安绝缘材料厂组织鉴定通过。

# 2 性能

# 2.1 物理及化学性能

2.1.1 外观 表面平整，胶粘剂分布均匀。无气泡、针孔、分层及杂质。  
2.1.2 组分 见表2-1。  
2.1.3 电气强度 不小于 $25\mathrm{MV / m}$ ，典型值为 $72.3\mathrm{MV / m}^{\text{山}}$ 。  
2.2 力学性能  
2.3 耐环境性能  
2.4I.艺性能5842-1环氧二苯醚玻璃粉云母箔在 $110^{\circ}C\pm 5^{\circ}C$ 处理 $15\mathrm{min}$ ，可塑制成管，

表21  

<table><tr><td>组分</td><td>指标</td><td>典型值</td></tr><tr><td>挥发物</td><td>≤4.0</td><td>1.8</td></tr><tr><td>胶粘剂</td><td>20~35</td><td>2.7</td></tr><tr><td>云母</td><td>≥50</td><td>6.6</td></tr></table>

# 3 使用工艺

# 4 其他

4.1 包装 包装在干燥的木箱中。  
4.2运输按非危险品运输。运输中防止机械损伤、受潮和日光直射   
4.3 贮存 贮存在温度不超过 $35^{\circ} \mathrm{C}$ 、干燥而洁净的库房内，远离热源和避免日光直射。贮存期为3个月。

# 5 使用建议

选用.

# 参考文献

1 西安绝缘材料厂. F 级玻璃粉云母箔试验报告. 1981

# 云841-1酚醛环氧玻璃聚酰亚胺薄膜粉云母箔

# 1 概述

云841-1酚醛环氧玻璃聚酰亚胺薄膜粉云母箔由胶粘剂将粉云母纸粘合在两面分别为聚酰亚胺薄膜和无碱玻璃布上，经烘焙压制而成的箔状绝缘材料。在一定温度下具有可塑性。适于F级绝缘电机、电器的卷烘式绝缘及零件。

1.1 牌号及名称 云8411酚醛环氧玻璃聚酰亚胺薄膜粉云母箔。  
1.2 基本组成 胶粘剂、云母纸、无碱玻璃布、聚酰亚胺薄膜。  
1.3 材料标准 Q/JBQq 10-1991《云841-1酚醛环氧玻璃聚酰亚胺薄膜粉母箔》  
1.4 使用工艺说明书   
1.5 供应状态 以箔材供应。长度为 $890 \mathrm{~mm}$ 或 $620 \mathrm{~mm}$ , 宽度为 $410 \mathrm{~mm}$ , 其长度和宽度允许偏差为 $+5\%$ ; 标称厚度为 $0.17 \mathrm{~mm}, 0.20 \mathrm{~mm}$ , 允许偏差平均值为 $\pm 0.03 \mathrm{~mm}$ , 个别值为 $\pm 0.05 \mathrm{~mm}$ .  
1.6 应用概况 已用于电机、电器的卷烘式绝缘及零件，如筒、管、槽衬和磁极绝缘。  
1.7研制及生产单位 上海云母绝缘材料厂研制并生产。  
1.8 鉴定级别及日期 1984年3月由上海云母绝缘材料厂组织鉴定通过。

# 2 性能

# 2.1 物理及化学性能

2.1.1 外观 胶粘剂分布均匀，无气泡、针孔、分层及杂质。  
2.1.2 组分 见表2-1。  
21.3 电气强度 不小于 $45\mathrm{MV / m}$ ，典型值为 $94.7\mathrm{MV / m}^{[2]}$ 。  
2.2 力学性能  
2.3 耐环境性能  
2.4 1.2 性能 云母箔在 $110^{\circ} \mathrm{C} \pm 5^{\circ} \mathrm{C}$ 下处理 $15 \mathrm{~min}$ , 可塑制成管。

表2-1  

<table><tr><td>组分</td><td>指标</td><td>典型值</td></tr><tr><td>挥发物</td><td>≤3</td><td>0.5</td></tr><tr><td>胶粘剂</td><td>20~35</td><td>24.</td></tr><tr><td>云母</td><td>≥20</td><td>37.</td></tr><tr><td>聚酰亚胺薄膜</td><td>≥20</td><td>25.</td></tr></table>

# 3 使用工艺

# 4 其他

4.1 包装 包装在干燥的木箱中。  
4.2 运输 按非危险品运输。运输中防止机械损伤、受潮和日光直射。  
4.3 贮存 贮存在温度不超过 $35^{\circ} \mathrm{C}$ 、干燥而洁净的库房内，远离热源和避免日光直射。贮存期为3个月。

# 5 使用建议

选用.

# 参考文献

1上海云母绝缘材料厂.聚酰亚胺薄膜粉云母玻璃布复合箔性能数据统计资料.1985  
2 上海云母绝缘材料厂. 云841-1酚醛环氧玻璃聚酰亚胺薄膜粉云母箔产品试验报告. 1999

# 5450-1 有机硅玻璃云母带

# 1 概述

54501 有机硅玻璃云母带由有机硅树脂胶粘剂粘合粉云母纸，双面用无碱玻璃布补强经烘焙制成。具有较高的电气性能和耐高温性能。适于H级绝缘的高压电机线圈绝缘和匝间绝缘，亦可用于防火电缆包扎。

1.1 牌号及名称 54501有机硅玻璃云母带  
1.2 基本组成 有机硅胶粘剂、云母纸、无碱玻璃布。  
1.3 材料标准 JB6488.2-1992《有机硅玻璃云母带》  
1.4 使用工艺说明书   
1.5 供应状态 成卷或成盘供应。卷或盘直径 $95 \mathrm{~mm} \pm 5 \mathrm{~mm}, 115 \mathrm{~mm} \pm 5 \mathrm{~mm}$ ，带宽 $15 \mathrm{~mm} \pm 1 \mathrm{~mm}, 20 \mathrm{~mm} \pm 1 \mathrm{~mm}, 25 \mathrm{~mm} \pm 2 \mathrm{~mm}, 30 \mathrm{~mm} \pm 2 \mathrm{~mm}, 35 \mathrm{~mm} \pm 2 \mathrm{~mm}$ 。标称厚度为 $14 \mathrm{~mm}, 0.17 \mathrm{~mm}$ 。允许偏差平均值 $\pm 0.02 \mathrm{~mm}$ ，个别值为 $\pm 0.04 \mathrm{~mm}$ 。  
1.6 应用概况 已用于H级绝缘的大、中型高压电机绝缘、  
1.7研制及生产单位 西安绝缘材料厂、上海云母绝缘材料厂研制并生产。

# 2 性能

2.1 物理及化学性能  
2.1.1 外观 胶粘剂分布均匀，不允许有粘连、分层、云母纸断裂、玻璃布抽丝及杂质  
2.1.2 组分 见表2-1。  
2.1.3 电气强度 不小于 $16\mathrm{MV / m}$ ，典型值为 $23.2\mathrm{MV / m}^{*}$

表21  

<table><tr><td>组分</td><td>指标</td><td>典型值</td></tr><tr><td>云母</td><td>-1.37</td><td>17.1</td></tr><tr><td>胶粘剂</td><td>20.40</td><td>31.6</td></tr><tr><td>挥发物</td><td>-2.0</td><td>0.5</td></tr></table>

2.2 力学性能 54501有机硅玻璃云母带的拉伸强度不小于 $80\mathrm{N} / 10\mathrm{mm}$ ，典型值为 $1:1.5\times 10^{-1}$ 。

# 3 使用工艺

# 4 其他

4.1 包装 将云母带卷在内径为 $40 \mathrm{~mm} \perp 2 \mathrm{~mm}$ 的管芯上。每卷单独包装在严密的塑料袋或筒内，密封后用包装箱包装。  
4.2 运输 按非危险品运输，运输中防止机械损伤、受潮和日光直射。  
4.3 贮存 贮存在温度不超过 $35^{\circ} \mathrm{C}$ 、干燥而洁净的库房中，不应靠近火源、暖气和受日光直射。从出！之日起贮存期为6个月。

# 5 使用建议

选用.

# 参考文献

上海云母绝缘材料厂.5450-1有机硅玻璃粉云母带产品试验报告.1999

# 5851-1 二苯醚玻璃粉云母箔

# 1 概述

§851 1.二苯醚玻璃粉云母箔由二苯醚胶粘剂粘合云母纸, 单面用无碱玻璃布补强, 经烘焙压制而成, 适于H级绝缘电机、电器的卷烘式绝缘及零件。

1.1 牌号及名称 5851-1二苯醚玻璃粉云母箱。  
1.2 基本组成 二苯醚胶粘剂、云母纸、无碱玻璃布。  
1.3 材料标准 JB/T901-1995《云母箔》  
1.4 使用工艺说明书   
1.5 供应状态 以箔材供应，尺寸不小于 $300\mathrm{mm}\times 500\mathrm{mm}$ ，标称厚度和允许偏差见表1-1。  
1.6 应用概况 已用于电机、电器绝缘管、环、槽衬及磁极线圈的绝缘。  
1.7研制及生产单位 由西安绝缘材料厂研制并生产。  
1.8 鉴定级别及日期 1984年3月由西安绝缘材料厂组织鉴定通过。

表11 m  

<table><tr><td rowspan="2">标称厚度</td><td colspan="2">允许偏差</td></tr><tr><td>平均值</td><td>个别值</td></tr><tr><td>0.10,0.15</td><td>±0.02</td><td>±.4</td></tr><tr><td>0.20,0.25</td><td>+0.03</td><td>±0.5</td></tr></table>

# 2 性能

2.1 物理及化学性能

2.1.1 外观 表面平整，胶粘剂分布均匀，边缘整齐，不允许有外来杂质和分层现象。  
2.1.2 组分 见表2-1。  
2.1.3 电气强度 不小于 $25\mathrm{MV / m}$ ，典型

表2-1  

<table><tr><td>组分</td><td>指标</td><td>典型值</td></tr><tr><td>挥发物</td><td>≤5.0</td><td>3</td></tr><tr><td>胶粘剂</td><td>20~35</td><td>30</td></tr><tr><td>云母</td><td>≥50</td><td>55</td></tr></table>

值为 $35\mathrm{MV / m^{-1}}$

2.2 力学性能  
2.3 耐环境性能 长期耐热性温度指数不小于 $180\mathrm{C}$ 。  
2.4 1.艺性能 5851-1云母箔在 $130\mathrm{C}$ 上 $5\mathrm{C}$ 下处理 $15\mathrm{min}$ ，可塑制成管。

# 3 使用工艺

# 4 其他

4.1 包装 包装在干燥的木箱中。  
4.2 运输 按非危险品运输。运输中防止机械损伤、受潮和日光直射。  
4.3 贮存 贮存在温度不超过 $35^{\circ} \mathrm{C}$ 、干燥而洁净的库房内，远离热源和避免日光直射。贮存期为3个月。

# 5 使用建议

选用。

# 参考文献

1 西安绝缘材料厂.二苯醚玻璃粉云母箔试验报告.1995

# 5843-1 环氧二苯醚薄膜粉云母箔

# 1 概述

5843-1环氧二苯醚薄膜粉云母箔由环氧二苯醚胶粘剂粘合云母纸，单面用聚酯薄膜补强，经烘焙压制而成。适于F级绝缘电机转子铜排的卷烘式绝缘、磁极包绕及制成绝缘管、筒和衬垫绝缘。

1.1 牌号及名称 5843-1 环氧二苯醚薄膜粉云母箔。  
1.2 基本组成 环氧二苯醚胶粘剂、云母纸、聚酯薄膜。  
1.3 材料标准 JB/T901-1995《云母箔》  
1.4 使用工艺说明书   
1.5 供应状态 以箔材供应。尺寸不小于 $300\mathrm{mm} \times 500\mathrm{mm}$ ，标称厚度 $0.17\mathrm{mm}$ ，允许偏差平均值 $\pm 0.03\mathrm{mm}$ ，个别值 $\pm 0.05\mathrm{mm}$ 。  
1.6 应用概况 已用于电机转子铜排的卷烘式绝缘和磁极包绕。  
1.7 研制及生产单位 西安绝缘材料厂研制并生产。  
1.8 鉴定级别及日期 1983年3月由西安绝缘材料厂组织鉴定通过。

# 2 性能

# 2.1 物理及化学性能

2.1.1 外观 表面平整, 胶粘剂分布均匀, 边缘整齐, 不允许有外来杂质和分层现象.

2.1.2 细分 见表21。  
2.1.3 电气强度 不小于 $60\mathrm{MV}^{\prime}\mathrm{m}$ ，典型值为 $62\mathrm{MV}^{\prime}\mathrm{m}^{[1]}$ 。  
2.2 力学性能  
2.3 耐环境性能 长期耐热性温度指数不小于155℃。  
2.4工艺性能 5843-1云母箔在 $110\mathrm{C}\pm 5\mathrm{C}$ 处理 $15\mathrm{min}$ ，可塑制成管。

表21  

<table><tr><td>组分</td><td>指标</td><td>典型值</td></tr><tr><td>挥发物</td><td>≤4.0</td><td>3</td></tr><tr><td>胶粘剂</td><td>20~35</td><td>30</td></tr><tr><td>云母</td><td>≥40</td><td>15</td></tr></table>

# 3 使用工艺

# 4 其他

4.1 包装 包装在干燥的木箱中。  
4.2运输按非危险品运输。运输中防止机械损伤、受潮和日光直射   
4.3 贮存 贮存在温度不超过 $35^{\circ} \mathrm{C}$ 、干燥而洁净的库房内，远离热源和避免日光直射。贮存期为3个月。

# 5 使用建议

选用

# 参考文献

1 西安绝缘材料厂.553F级二苯醚薄膜粉云母箔试验研究报告.1983

# 5133醇酸柔软云母板

# 1 概述

5133醇酸柔软云母板由醇酸胶粘剂粘合云母片，经烘焙压制而成。在常温时具有柔软性。适于B级绝缘电机的匝间绝缘或其他衬垫绝缘。

1.1 牌号及名称 5133醇酸柔软云母板，相当于国外牌号苏 $\mathbf{rMC}_{2}$ 。  
1.2 基本组成 醇酸胶粘剂、云母片。  
1.3 材料标准 JB/T7100-1993《柔软云母板》  
1.4 使用工艺说明书   
1.5 供应状态 以板材供应。尺寸不小于 $400\mathrm{mm}\times 600\mathrm{mm}$ ，标称厚度和允许偏差见表1。

表1-1  
nui   

<table><tr><td rowspan="2">标称厚度</td><td colspan="2">允许偏差</td></tr><tr><td>平均值</td><td>个别值</td></tr><tr><td>0.15</td><td>±0.04</td><td>±0.08</td></tr><tr><td>0.20,0.25</td><td>±0.05</td><td>-0.12</td></tr><tr><td>0.30,0.40,0.50</td><td>±0.07</td><td>±0.15</td></tr></table>

1.6 应用概况 已用于高压电机定子线圈匝间和相间绝缘。  
1.7研制及生产单位 西安绝缘材料厂研制并生产。

# 2 性能

# 2.1 物理及化学性能

2.1.1 外观 胶粘剂分布均匀, 不允许有外来杂质、分层及云母间漏洞的现象。  
2.1.2 组分 见表2-1。

2.1.3 电气强度 不小于 $25\mathrm{MV / m}$ ，典型值为 $30\mathrm{MV / m}^{\text{山}}$ 。

表2-1  

<table><tr><td>组 分</td><td>指 标</td><td>典型值</td></tr><tr><td>挥发物</td><td>≤5.0</td><td>3.3</td></tr><tr><td>胶粘剂</td><td>15~30</td><td>2</td></tr><tr><td>云母</td><td>≥50</td><td>-8</td></tr></table>

# 3 使用工艺

# 4 其他

4.1 包装 包装在干燥的包装箱中。  
4.2 运输 按非危险品运输。运输中防止机械损伤、受潮和日光直射，  
4.3 贮存 贮存在温度不超过 $35^{\circ} \mathrm{C}$ 、干燥而洁净的库房内，远离热源和避免日光直射。贮存期为3个月。

# 5 使用建议

选用，

# 参考文献

1 西安绝缘材料厂.5133醇酸云母板出厂试验报告.1998

# 云844-1酚醛环氧聚酯薄膜粉云母箔

# 1 概述

云841-1酚醛环氧聚酯薄膜粉云母箔以云母纸为基材，单面以聚酯薄膜为补强材料，用环氧树脂胶粘剂粘接而成，具有较高的电气和力学性能。适于作F级电机、电器线圈绝缘。

1.1 牌号及名称 云844-1酚醛环氧聚酯薄膜粉云母箔，  
1.2 基本组成 环氧树脂胶粘剂、云母纸、聚酯薄膜。  
1.3 材料标准 $\mathbf{Q} / \mathbf{J}\mathbf{B}\mathbf{Q}_{\mathrm{G}}24 - - 1991$ 《酚醛环氧聚酯薄膜粉云母箔  
1.4 使用工艺说明书   
1.5 供应状态 粉云母箔以平张或成卷的形式供应。幅宽为 $120 \mathrm{~mm} \pm 2 \mathrm{~mm}$ ，其标称厚度及允许偏差见表11。

1

表1-1  

<table><tr><td rowspan="2">标称厚度</td><td colspan="2">允许偏差</td><td rowspan="2">标称厚度</td><td colspan="2">允许偏差</td></tr><tr><td>中值与标称厚度的偏差</td><td>个别值与标称厚度的最大偏差</td><td>中值与标称厚度的偏差</td><td>个别值与标称厚度的最大偏差</td></tr><tr><td>0.09</td><td>±0.015</td><td rowspan="2">±0.03</td><td rowspan="2">0.15</td><td>+0.015</td><td rowspan="2">+0.03</td></tr><tr><td>0.12</td><td>+0.0150.025</td><td>0.025</td></tr></table>

1.6 应用概况 已用于电机、电器线圈绝缘及零件。  
1.7研制及生产单位上海云母绝缘材料厂研制并生产  
1.8 鉴定级别及日期 1990年12月由上海市机电工业管理局组织鉴定通过.

# 2 性能

# 2.1 物理及化学性能

2.1.1 外观 胶粘剂分布均匀，无气泡、针孔、分层及杂质。  
2.1.2 组分 见表2-1。

表2-1  

<table><tr><td colspan="2">组分</td><td>指标</td><td>典型值</td><td colspan="2">组分</td><td>指标</td><td>典型值</td></tr><tr><td rowspan="2">挥发物 %</td><td>0.09 mm</td><td>≤3</td><td>0.6</td><td>胶粘剂/1</td><td>0.15 mm</td><td>23~27</td><td>2</td></tr><tr><td>0.12 mm; 0.15 mm</td><td>≤1.5</td><td>1.5</td><td rowspan="2">云母/%</td><td>0.09 mm; 0 12 mm</td><td>≥50</td><td>56.4</td></tr><tr><td>胶粘剂/%</td><td>0.09 mm; 0.12 mm</td><td>16~22</td><td>18</td><td>0.15 mm</td><td>≥60</td><td>6.4</td></tr></table>

2.1.3 电气强度 不小于 $50\mathrm{MV / m}$ ，典型值为 $74\mathrm{MV}^{\prime}\mathrm{m}^{[1]}$   
2.2 力学性能  
2.3 耐环境性能  
2.4 I'艺性能 云844-1云母箔在 $110^{\circ}C + 5^{\circ}$ 处理 $15\mathrm{min}$ ，可塑制成管。

# 3 使用工艺

# 4 其他

4.1 包装 包装在干燥的木箱中。  
4.2 运输 按非危险品运输。运输中应防止机械损伤，受潮和日光直射。  
4.3 贮存 自出厂之日起的贮存期： $5\sim 20$ （为6个月， $20\sim 30$ 为3个月，

# 5 使用建议

选用。

# 参考文献

1上海云母绝缘材料厂.云844-1酚醛环氧聚酯薄膜粉云母箔性能数据统计资料.1991

# 云740-1桐马环氧玻璃衬垫粉云母板

# 1 概述

740-1桐马环氧玻璃衬垫粉云母板是以云母纸为基材，以电工用无碱玻璃布为补强材料，用环氧胶粘合，经烘焙压制而成。具有较好的力学电气性能。适于作F级大中型电机、电器线圈绝缘

1.1 牌号及名称 云740-1桐马环氧玻璃衬垫粉云母板。  
1.2 基本组成 云母纸、无碱玻璃布、环氧胶粘剂。  
1.3 材料标准 $\mathbf{Q} / \mathbf{J}\mathbf{B}\mathbf{Q}_{\mathbf{q}}$ 35-1992《云740-1桐马环氧玻璃衬垫粉云母板》  
1.4 使用工艺说明书

1.5 供应状态 以板材供应。长度为 $900\mathrm{mm}$ ，宽度为 $420\mathrm{mm}$ ，其长度和宽度的偏差为 $\pm 5\%$ 。标称厚度及允许偏差见表1-1。

1.6 应用概况 已用于大中型电机、电器线圈绝缘。

1.7 研制及生产单位 上海云母绝缘材料厂研制并生产。  
1.8 鉴定级别及日期 1992年12月由上海市机电工业管理局组织鉴定通过。

<table><tr><td colspan="3">表1-1</td></tr><tr><td rowspan="2">标称厚度</td><td colspan="2">允许偏差</td></tr><tr><td>中值与标称厚度的偏差</td><td>个别值与标称厚度的最大偏差</td></tr><tr><td rowspan="2">0.5,0.8</td><td>+0.14</td><td>±0.25</td></tr><tr><td>-0.06</td><td></td></tr><tr><td>1.0</td><td>+0.20</td><td>±0.30</td></tr></table>

# 2 性能

# 2.1 物理及化学性能

2.1.1 外观 云母板应边缘整齐，厚度均匀。不允许有针孔、外来杂质和分层现象。  
2.1.2 组分 见表2-1。  
2.1.3 电气强度 不小于 $18\mathrm{MV / m}$ ，典型值为 $22.9\mathrm{MV / m}^{[17]}$ 。  
2.2 力学性能  
2.3 耐环境性能  
2.4工艺性能云740-1衬垫粉云母板胶化时间， $170\mathrm{C}$ 为 $10\sim 25\mathrm{min}$ ，典型值为 $18.2\mathrm{min}$

表2-1  

<table><tr><td>组分</td><td>指标</td><td>典型值</td></tr><tr><td>云母</td><td>≥50</td><td>5</td></tr><tr><td>胶粘剂</td><td>≥0</td><td>1.9</td></tr><tr><td>挥发物</td><td>≤2.0</td><td>3</td></tr></table>

# 3 使用工艺

# 4 其他

4.1 包装 包装在于燥的木箱中。  
4.2 运输 按非危险品运输。运输中应防止机械损伤、受潮和日光直射。  
4.3 贮存 贮存在温度不超过 $35^{\circ} \mathrm{C}$ 、干燥而洁净的库房内，远离热源和避免日光直射，贮存期为6个月。

# 5 使用建议

选用.

# 参考文献

1 上海云母绝缘材料厂. 云740-1桐马环氧玻璃衬垫粉云母板产品试验报告. 1999

# 云152二苯醚玻璃柔软云母板

# 1 概述

云152二苯醚玻璃柔软云母板是以剥片云母为基材，双面以电工用无碱玻璃布为补强材料，用于苯醚胶粘剂粘合而成。具有良好的柔韧性和耐热性，适于F、H级电机的槽绝缘和衬垫绝缘。

1.1 牌号及名称 云152二苯醚玻璃柔软云母板。  
t.2 基本组成剥片云母、无碱玻璃布、二苯醚胶粘剂  
1.3 材料标准 Q/JBQ.1- 1991《云152二苯醚玻璃柔软云母板》  
1.4 使用工艺说明书   
1.5 供应状态 以板材供应。长度为 $860 \mathrm{~mm}$ , 宽度为 $430 \mathrm{~mm}$ , 其长度和宽度的允许偏差为 $5\%$ 。标称厚度及允许偏差见表11。  
1.6 应用概况 已用于航空电机槽绝缘和电器线圈绝缘。

表11  

<table><tr><td rowspan="2">标称厚度</td><td colspan="2">允许偏差</td></tr><tr><td>中值与标称厚度的偏差</td><td>个别值与标称厚度的最大偏差</td></tr><tr><td>0.15</td><td>±0.04</td><td>±0.08</td></tr><tr><td>(0.20;0.25)</td><td>+0.05</td><td>±0.12</td></tr><tr><td>(.30;0.40;0.50)</td><td>+0.07</td><td>±0.15</td></tr></table>

1.7研制及生产单位 上海云母绝缘材料厂研制并生产。  
1.8 鉴定级别及日期 1983年3月由上海云母绝缘材料厂组织鉴定通过。

# 2 性能

2.1 物理及化学性能  
2.1.1 外观 云母板应边缘整齐，厚度均匀。不允许有外来杂质、分层和剥片云母间漏洞的现象。  
2.1.2 组分 见表2-1。

表2-1  

<table><tr><td>组分</td><td>指标</td><td>典型值</td></tr><tr><td>云母/%</td><td>≥45</td><td>60.8</td></tr><tr><td>胶粘剂/%</td><td>16~30</td><td>16.5</td></tr><tr><td>挥发物/%</td><td>≤2.0</td><td>0.5</td></tr></table>

2.1.3 电气强度 不小于 $18\mathrm{MV / m}$ ，典型值为 $29.7\mathrm{MV} / \mathrm{m}^{[1]}$

# 3 使用工艺

# 4 其他

4.1 包装 包装在于燥的木箱中。  
4.2 运输 按非危险品运输。运输中应防止机械损伤, 受潮和日光直射。  
4.3 贮存 贮存在温度不超过 $35^{\circ} \mathrm{C}$ 、干燥而洁净的库房内，远离热源和避免日光直射。则存期为6个月

# 5 使用建议

选用。

# 参考文献

1 上海云母绝缘材料厂. 云 152-1 二苯醚玻璃柔软云母板产品试验报告. 1999

# 3240 环氧酚醛层压玻璃布板

# 1 概述

3240环氧酚醛层压玻璃布板，由电工用无碱玻璃布浸以环氧酚醛树脂经热压而成。具有高的电气和力学性能，适于B级绝缘电机、电器设备中作绝缘结构零部件，并可在潮湿环境和变压器油中使用。

1.1 牌号及名称 3240环氧酚醛层压玻璃布板。  
1.2 基本组成 环氧酚醛树脂、无碱玻璃布。  
1.3 材料标准 GB/T 1303.1—1998《环氧玻璃布层压板》  
1.4 使用工艺说明书   
1.5 供应状态 以板材供应。标称厚度及允许偏差见表1-1，平直度见表1-2，切割板条的宽度允许偏差见表1-3。

表11  
m   

<table><tr><td>标称厚度</td><td>允许偏差</td><td>标称厚度</td><td>允许偏差</td><td>标称厚度</td><td>允许偏差</td><td>标称厚度</td><td>允许偏差</td></tr><tr><td>0.4</td><td>±0.10</td><td>1.6</td><td>±0.21</td><td>6.0</td><td>±0.60</td><td>20.0</td><td>-1.30</td></tr><tr><td>0.5</td><td>±0.12</td><td>2.0</td><td>±0.28</td><td>8.0</td><td>±0.72</td><td>25.0</td><td>-1.50</td></tr><tr><td>0.6</td><td>±0.13</td><td>2.5</td><td>±0.33</td><td>10.0</td><td>±0.82</td><td>30.0</td><td>=1.70</td></tr><tr><td>0.8</td><td>±0.16</td><td>3.0</td><td>±0.37</td><td>12.0</td><td>±0.94</td><td>35.0</td><td>=9.9</td></tr><tr><td>1.0</td><td>±0.18</td><td>4.0</td><td>±0.45</td><td>14.0</td><td>±1.02</td><td>40.0</td><td>=1.10</td></tr><tr><td>1.2</td><td>±0.20</td><td>5.0</td><td>±0.52</td><td>16.0</td><td>±1.12</td><td>45.0</td><td>=2.30</td></tr><tr><td></td><td></td><td></td><td></td><td></td><td></td><td>50.0</td><td>=2.45</td></tr></table>

表1-2  
mn   

<table><tr><td rowspan="2">厚度d</td><td colspan="2">平直度</td><td rowspan="2">厚度d</td><td colspan="2">平直度</td></tr><tr><td>直尺长度1000</td><td>直尺长度500</td><td>直尺长度1000</td><td>直尺长度500</td></tr><tr><td>1.6≤d&lt;3</td><td></td><td></td><td>6&lt;d≤8</td><td>8</td><td>2.4</td></tr><tr><td>3&lt;d≤6</td><td>10</td><td>2.5</td><td>8~d</td><td>6</td><td>1.4</td></tr></table>

表1-3  
mn.   

<table><tr><td rowspan="2">标称厚度</td><td colspan="6">允许偏差</td></tr><tr><td>宽度&gt;3~50</td><td>宽度&gt;50~100</td><td>宽度&gt;100~160</td><td>宽度&gt;160~300</td><td>宽度&gt;300~500</td><td>宽度&gt;500~600</td></tr><tr><td>0.4</td><td>0.5</td><td>-0.5</td><td>0.5</td><td>-0.6</td><td>1.0</td><td>1.5</td></tr><tr><td>0.5</td><td>-0.5</td><td>-0.5</td><td>-0.5</td><td>-0.6</td><td>-1.0</td><td>1.5</td></tr><tr><td>0.6</td><td>0.5</td><td>0.5</td><td>0.5</td><td>-0.6</td><td>1.0</td><td>1.5</td></tr><tr><td>0.8</td><td>-0.5</td><td>-0.5</td><td>0.5</td><td>-0.6</td><td>-1.0</td><td>1.5</td></tr><tr><td>1.0</td><td>0.5</td><td>-0.5</td><td>-0.5</td><td>1.6</td><td>1.0</td><td>1.5</td></tr><tr><td>1.2</td><td>-0.5</td><td>-0.5</td><td>-0.5</td><td>-1.0</td><td>-1.2</td><td>-1.2</td></tr><tr><td>1.6</td><td>0.5</td><td>-0.5</td><td>-0.5</td><td>1.0</td><td>1.2</td><td>1.2</td></tr><tr><td>2.0</td><td>-0.5</td><td>0.5</td><td>-0.5</td><td>-1.0</td><td>-1.2</td><td>1.5</td></tr><tr><td>2.5</td><td>0.5</td><td>1.0</td><td>-1.0</td><td>-1.5</td><td>2.0</td><td>2.5</td></tr><tr><td>3.0</td><td>0.5</td><td>-1.0</td><td>-1.0</td><td>1.5</td><td>2.0</td><td>2.5</td></tr><tr><td>4.0</td><td>0.5</td><td>2.0</td><td>2.0</td><td>3.0</td><td>4.0</td><td>5.0</td></tr><tr><td>5.0</td><td>-0.5</td><td>-2.0</td><td>-2.0</td><td>-3.0</td><td>-4.0</td><td>-5.0</td></tr></table>

1.6 应用概况 已广泛用于航空电机、电器等机载设备中作槽楔、端片、衬套、座板、垫圈等。为提高绝缘性能，在加工后可进行绝缘处理。  
1.7研制及生产单位上海绝缘材料厂、西安绝缘材料厂、东方绝缘材料厂生产。

# 2 性能

# 2.1 物理及化学性能

2.1.1 外观 表面平整、光滑、无气泡、皱纹、杂质，端面无分层和裂纹。  
2.1.2 物理性能  
2.1.2.1 3240板的物理性能见表2-1。

表2-1  

<table><tr><td>性能</td><td>指标</td><td>典型值</td></tr><tr><td>密度/(g/cm3)</td><td>1.70~1.90</td><td>1.85</td></tr><tr><td>吸水性(板厚1.0mm)/mg</td><td>≤18</td><td>14</td></tr><tr><td>电气强度(垂直层向,板厚1.8mm,90℃+2℃变压器油中I/(MV/m)</td><td>≥14.2</td><td>2.5</td></tr><tr><td>击穿电压(平行层向,板厚&gt;3mm,90℃±2℃变压器油中)/kV</td><td>≥35</td><td>43.5</td></tr><tr><td>介电常数(18~62Hz以下,板厚≤3mm)</td><td>≤5.5</td><td>5.20</td></tr><tr><td>介电常数(1MHz以下,板厚≤3mm)</td><td>≤5.5</td><td>4.92</td></tr><tr><td>介质损耗因数(48~62Hz以下,板厚≤3mm)</td><td>≤0.04</td><td>10.0038</td></tr><tr><td>介质损耗因数(1MHz以下,板厚≤3mm)</td><td>≤0.04</td><td>0.0168</td></tr><tr><td>浸水后绝缘电阻/Ω</td><td>≥5.0×10^8</td><td>2.3~10</td></tr></table>

2.1.2.2 厚 $1.0 \mathrm{~mm}$ 的 3240 板的体积电阻率与温度的关系见图 2-1。  
2.1.2.3 厚 $1.0\mathrm{mm}$ 的3240板的介质损耗因数与温度的关系见图2-2  
2.1.2.4 厚 $1.0 \mathrm{~mm} 3240$ 板的介电常数与温度的关系见图2-3。  
2.1.2.5 厚 $1.0 \mathrm{~mm} 3240$ 板在变压器油中的电气强度与温度的关系见图2-4。  
2.1.2.6 厚 $0.99\mathrm{mm}3240$ 板在 $280^{\circ}\mathrm{C}$ 处理不同时间后的电气强度（ $14^{\circ}\pm 1^{\circ}$ 时测定）见图25  
2.2 力学性能  
2.2.1 3240板的力学性能见表2-2。  
2.2.2 3240板的弯曲强度与温度的关系见图2-6.试样尺寸 $10\mathrm{mm}\times 15\mathrm{mm}\times 6\mathrm{mm}$

表2-2  

<table><tr><td>性能</td><td>指标</td><td>典型值</td></tr><tr><td>垂直层向弯曲强度(板厚≥1.6mm)/MPa</td><td>≥340</td><td>388.1</td></tr><tr><td>表观弯曲弹性模量(板厚≥1.6mm)/MPa</td><td>≥24000</td><td>25 128</td></tr><tr><td>垂直层向压缩强度(板厚≥5mm)/MPa</td><td>≥350</td><td>124</td></tr><tr><td>平行层向冲击强度/(kJ/m²)</td><td></td><td></td></tr><tr><td>简支梁法(板厚≥5mm)</td><td>≥33</td><td>69.2</td></tr><tr><td>悬臂梁法(板厚≥5mm)</td><td>≥34</td><td>56</td></tr><tr><td>平行层向剪切强度(板厚≥5mm)/MPa</td><td>≥30</td><td>31</td></tr><tr><td>拉伸强度(板厚≥1.6mm)/MPa</td><td>≥300</td><td>362</td></tr></table>

2.2.3 3240板在 $270^{\circ}\mathrm{C}$ 下热处理不同时间后的弯曲强度见图2-7。  
2.3 耐环境性能 3240板经不同温度老化后，弯曲强度与热老化时间的关系见图2-8。  
2.4工艺性能3240板可经车、铣、锯、钻、剪切等机械方法加工，板厚 $3\mathrm{mm}$ 以下可进行冲切加工

图片摘要：该图主要展示 2 2。
![](images/6a26c9079fc5aa4e1d71ebd7f1dae345ef7f01bf87085a57ca17d3defb2e0bb1.jpg)  
1 原态 $(105^{\circ}C, 1h)$ ; $2 - 220^{\circ}C$ 处理 $4h$ ; $3 - 280^{\circ}C$ 处理 $96h$

图片摘要：该图主要展示 21 3240板的体积电阻率与温度的关系[2]。
![](images/20c3341359c3baa0c861b35c1d9f1ac74b17c81b91e12418edf73da258413181.jpg)  
图21 3240板的体积电阻率与温度的关系[2]  
图2-4 3240板在变压器油中的电气强度与温度的关系[2]

图片摘要：该图主要展示 2 4 3240板在变压器油中的电气强度与温度的关系[2]。
![](images/6a57320b91b1cbeb146ba1553313282d7aa6f5e7b14acee625497db35ed50fa4.jpg)  
1 原态 $(105\mathrm{C},1\mathrm{h})$ ；2— $220^{\circ}\mathrm{C}$ 处理4h；3— $280^{\circ}\mathrm{C}$ 处理 $24\mathrm{h}$

图片摘要：该图主要展示 2 4 3240板在变压器油中的电气强度与温度的关系[2]。
![](images/9e038844b23accd88ce845f00c2828b59307d3650bcf8d49b0a478c3a4a6908e.jpg)  
4-280°C 处理 48h;5-28°C 处理 72h;6-280°C 处理 98h  
图2-2 3240板介质损耗因数与温度的关系  
1--原态(105C，1h)：2 220℃处理4h；3-280℃处理2h；  
4-280C处理48h；5-280C处理72h；6-280C处理9sh

图片摘要：该图主要展示 2 2 3240板介质损耗因数与温度的关系。
![](images/ba6de610c17685f052bdf8cbd056d963c97fce087d4509487981a095abacf2ba.jpg)  
图2-3 3240板的介电常数与温度的关系  
图2-5 3240板电气强度  
与热处理时间的关系[2]

# 3 使用工艺

3.1 冲切加工工艺 冲切厚 $1.5 \sim 3 \mathrm{~mm}$ 的板材时，应将其于 $105 \sim 110^{\circ} \mathrm{C}$ 预热 $15 \sim 20 \mathrm{~min}$ 后再进行冲切加工。  
3.2 绝缘处理工艺 零件在 $100 \sim 120^{\circ} \mathrm{C}$ , 预热 $60 \sim 90 \mathrm{~min}$ , 取出后放至室温, 再将其浸入规定的绝缘漆中, 取出、烘干。

# 4 其他

4.1 包装 板与板之间应用纸隔开，然后用木箱包装。

4.2运输按非危险品运输。在运输过程中防止机械损伤，受潮和日光照射。  
4.3 贮存 贮存在温度不超过 $40^{\circ}C$ ，干燥而洁净的库房内，远离热源和避免日光直射。

# 5 使用建议

选用。

图片摘要：该图主要展示 26 3240板的弯曲强度与温度的关系[2]。
![](images/63e826a74ab8c3d972ef6e404c00be381ba9c953f6751cbfad03018d144eb20d.jpg)  
1 原态 $(105^{\circ}C, 1h)$ ; 2 -220℃ 处理 $4h$

图26 3240板的弯曲强度与温度的关系[2]  
图片摘要：该图主要展示 26 3240板的弯曲强度与温度的关系[2]。
![](images/f2bcc63ac83e4aebaee250aa7d9a3b2d5152d15b17a2f6a8e86acba9164ee6fd.jpg)  
热处理时间/h  
1-毫温下测；2- $130^{\circ}C$ 下测；3-150℃下测

图2-7 3240板的弯曲强度与热处理时间的关系

图2-8 3240板弯曲强度与热老化时间的关系  
图片摘要：该图主要展示 2 8 3240板弯曲强度与热老化时间的关系。
![](images/67a8ededa7c3a48b5cf0d214218788f75c17bbb5da05390e9eeb60125c075f7f.jpg)  
1-240C;2-260C;3-270C

# 参考文献

1 上海绝缘材料厂. 3240 环氧酚醛层压玻璃布板产品试验报告. 1985  
2 西安绝缘材料厂.绝缘材料热态机电特性手册.1980

# 上3240F阻燃环氧酚醛层压玻璃布板

# 1 概述

1.3240F阻燃环氧酚醛层压玻璃布板，由电工用无碱玻璃纤维布浸以阻燃环氧酚醛树脂经热压而成。具有较高的电气和力学性能，适于要求阻燃的B级电机、电器设备中作绝缘结构件，并可在潮湿环境和变压器油中使用。

1.1 牌号及名称 上3240F阻燃环氧酚醛层压玻璃布板。  
1.2 基本组成 环氧酚醛树脂、无碱玻璃布、阻燃剂。  
1.3 材料标准 Q/JBQP2-1991《上3240F阻燃环氧酚醛层压玻璃布板》  
1.4 使用工艺说明书   
1.5 供应状态 以板材供应。长度和宽度的允许偏差见表1-1，标称厚度及其允许偏差见表12。翘度见表13。

表1-1  
1   

<table><tr><td>长度和宽度</td><td>允许偏差</td></tr><tr><td>450~1 000</td><td>±15</td></tr><tr><td>&gt;1 000~2 000</td><td>±25</td></tr></table>

表1-2  
1   

<table><tr><td>标称厚度</td><td>允许偏差</td><td>标称厚度</td><td>允许偏差</td><td>标称厚度</td><td>允许偏差</td><td>标称厚度</td><td>允许偏差</td></tr><tr><td>0.2,0.3</td><td>±0.07</td><td>1.6</td><td>±0.24</td><td>7.0</td><td>±0.72</td><td>30</td><td>±0.70</td></tr><tr><td>0.4</td><td>±0.10</td><td>2.0</td><td>±0.28</td><td>10</td><td>±0.82</td><td>35</td><td>±0.95</td></tr><tr><td>0.5</td><td>±0.12</td><td>2.5</td><td>±0.33</td><td>12</td><td>±0.94</td><td>40</td><td>±0.16</td></tr><tr><td>0.6</td><td>±0.13</td><td>3.0</td><td>±0.37</td><td>14</td><td>±1.02</td><td>45</td><td>±2.30</td></tr><tr><td>0.8</td><td>±0.16</td><td>4.0</td><td>±0.45</td><td>16</td><td>±1.12</td><td>50</td><td>±2.45</td></tr><tr><td>1.0</td><td>±0.18</td><td>5.0</td><td>±0.52</td><td>20</td><td>±1.30</td><td>60</td><td>±2.57</td></tr><tr><td>1.3</td><td>±0.21</td><td>6.0</td><td>±0.60</td><td>25</td><td>±1.50</td><td>80</td><td>±2.80</td></tr></table>

表1-3  
1   

<table><tr><td rowspan="2">厚度</td><td colspan="2">翘度 ≤</td></tr><tr><td>直尺长度 1000</td><td>直尺长度 500</td></tr><tr><td>3~6</td><td>10</td><td>2.5</td></tr><tr><td>&gt;6~8</td><td>8</td><td>3.0</td></tr><tr><td>&gt;8</td><td>6</td><td>1.5</td></tr></table>

1.6 应用概况 已广泛用于电机、电器等设备中作槽楔、端片、衬套、垫圈等。为提高绝缘性能，在加工后可进行绝缘处理。  
1.7 研制及生产单位 上海绝缘材料厂研制并生产。

# 2 性能

# 2.1 物理及化学性能

2.1.1 外观 表面平滑、无气泡、皱纹和裂纹，没有其他缺陷，如擦伤、压坑和颜色不均，允许有少量色斑。  
2.1.2 物理性能 上3240F板的物理性能见表2-1。

表2-1  

<table><tr><td>性能</td><td>指 标</td><td>典型值</td></tr><tr><td>密度 \( /\left( {\mathrm{g}/{\mathrm{{cm}}}^{3}}\right) \)</td><td>1.70~1.90</td><td>1 81</td></tr><tr><td>马丁耐热温度 (纵向)/(   )</td><td>≥200</td><td></td></tr><tr><td>热稳定性 \( \left( {{200}\left( {,{24}\mathrm{\;h}}\right) }\right) \)</td><td>不起泡、不分层、不开裂</td><td>合格</td></tr><tr><td>耐油性(变压器油 130 ( , 4 h)</td><td>不起泡、不分层、不开裂</td><td>合格</td></tr><tr><td>吸水性 %</td><td>\( \leq  {11} \)</td><td>111</td></tr><tr><td>表面电阻率/MΩ</td><td></td><td></td></tr><tr><td>常态</td><td>\( \geq  {1.0} \times  {10}^{5} \)</td><td>3. \( 1 \times  {10}^{5} \)</td></tr><tr><td>浸水 24 h 后</td><td>\( \geq  {1.0} \times  {10}^{5} \)</td><td>\( {1.0} &lt; {1.0} \)</td></tr><tr><td>体积电阻率 \( /\left( {\mathrm{M}\Omega  \cdot  \mathrm{m}}\right) \)</td><td></td><td></td></tr><tr><td>常态</td><td>\( \geq  {1.0} \times  {10}^{5} \)</td><td>2.11</td></tr><tr><td>浸水 24 h 后</td><td>\( \geq  {1.0} \times  {10}^{5} \)</td><td>1. \( 2 &lt; {1.0} \)</td></tr><tr><td>平行层向绝缘电阻/MΩ</td><td></td><td></td></tr><tr><td>常态</td><td>\( \geq  {1.0} \times  {10}^{4} \)</td><td>8. \( 6 - {1}^{ * } \)</td></tr><tr><td>浸水 24 h 后</td><td>\( \geq  {1.0} \times  {10}^{4} \)</td><td>2. \( 1 \times  {10}^{4} \)</td></tr><tr><td>\( {30}\mathrm{\;{Hz}} \) 介质损耗因数</td><td>\( \leq  {0.03} \)</td><td>1. \( {18} \)</td></tr><tr><td>垂直层向电气强度(温度 \( {90}^{ \circ  }\mathrm{C} \pm  {2}^{ \circ  }\mathrm{C} \) 的变压器油中)/(MV/m)</td><td></td><td></td></tr><tr><td>板厚 0.5~1.0 mm</td><td>\( \geq  {22.0} \)</td><td></td></tr><tr><td>板厚 1.1~3.0mm</td><td>\( \geq  {20} \)</td><td></td></tr><tr><td>平行层向击穿电压(温度 \( {90}^{ \circ  }\mathrm{C} \pm  {2}^{ \circ  }\mathrm{C} \) 的变压器油中)/kV</td><td>\( \geq  {30.0} \)</td><td>?</td></tr><tr><td>阻燃性(垂直法)</td><td>FV-1</td><td>合格</td></tr></table>

# 2.2 力学性能 上3240F板的力学性能见表22

表2-2  

<table><tr><td>性能</td><td>指标</td><td>典型值</td><td>性能</td><td>指标</td><td>典型值</td></tr><tr><td>弯曲强度/MPa</td><td></td><td></td><td>冲击强度(厚10mm)(kJ/m2)</td><td></td><td></td></tr><tr><td>纵向</td><td>≥353</td><td>440</td><td>纵向</td><td>≥220</td><td>&#x27;30</td></tr><tr><td>横向</td><td>≥294</td><td>378</td><td>横向</td><td>≥200</td><td>&#x27;10</td></tr><tr><td>拉伸强度/MPa</td><td></td><td></td><td>粘合力/kN</td><td>≥5.6</td><td>...1</td></tr><tr><td>纵向</td><td>≥314</td><td>382</td><td></td><td></td><td></td></tr><tr><td>横向</td><td>≥216</td><td>257</td><td></td><td></td><td></td></tr></table>

# 2.3 耐环境性能

2.4 工艺性能 上3240F板可经车、铣、锯、钻、剪切等机械方法加工，板厚 $3\mathrm{mm}$ 以下可以冲切加工。

# 3 使用工艺

3.1 冲切加工工艺 冲切厚 $1.5 \sim 3 \mathrm{~mm}$ 的板材时，应将其于 $105 \sim 110^{\circ} \mathrm{C}$ 预热 $15 \sim 20 \mathrm{~min}$ 后再进行冲切加工。  
3.2 绝缘处理工艺 零件在 $100\sim 120^{\circ}\mathrm{C}$ ，预热 $60\sim 90\mathrm{min}$ ，取出后放至室温，再将其浸入规定的绝缘漆中，取出、烘干。

# 4 其他

4.1 包装 板与板之间应用纸隔开，然后用木箱包装。

4.2 运输 按非危险品运输。在运输过程中防止机械损伤、受潮和日光照射。  
4.3 贮存 贮存在温度不超过 $40^{\circ}C$ ，干燥而洁净的库房内，远离热源和避免日光直射。

# 5 使用建议

推荐。

# 参考文献

上海绝缘材料厂.上3240F阻燃环氧酚醛层压玻璃布板产品质量报告.1999

# 上3255二苯醚层压玻璃布板

# 1 概述

上3255二苯醚层压玻璃布板，由电工用无碱玻璃布浸以二苯醚树脂经热压而成。电气性能优异、力学强度高，并有自熄性和耐辐射性能。适于H级绝缘的电机、电器等机载设备中作绝缘结构零件。

1.1 牌号及名称 上3255二苯醚层压玻璃布板。  
1.2 基本组成 二苯醚衍生物树脂、无碱玻璃布、  
1.3 材料标准沪Q/JBQP25--1991《上3255二苯醚层压玻璃布板  
1.4 使用工艺说明书   
1.5 供应状态 以板材供应。尺寸为 $450 \mathrm{~mm} \times 950 \mathrm{~mm}, 450 \mathrm{~mm} \times 1510 \mathrm{~mm}$ ，最小尺寸为 $380 \mathrm{~mm} \times 480 \mathrm{~mm}$ ，标称厚度及允许偏差见表1-1，翘度见表1-2，

表1-1  
111   

<table><tr><td>标称厚度</td><td>允许偏差</td><td>标称厚度</td><td>允许偏差</td><td>标称厚度</td><td>允许偏差</td><td>标称厚度</td><td>允许偏差</td></tr><tr><td>0.5,0.8,1.0</td><td>±0.20</td><td>2.5,3.0,3.5</td><td>±0.33</td><td>6.0,6.5</td><td>±0.58</td><td>11~15(相隔1)</td><td>±1.0</td></tr><tr><td>1.2,1.5</td><td>±0.25</td><td>4.0,4.5</td><td>±0.38</td><td>7.0,8.0</td><td>±0.68</td><td>16~20(相隔1)</td><td>±3.0</td></tr><tr><td>1.9,2.0</td><td>±0.30</td><td>5.0,5.5</td><td>±0.48</td><td>9.0,10.0</td><td>±0.80</td><td>21~30(相隔1)</td><td>±1.5</td></tr></table>

1.6 应用概况 已用于航空电机、电器等机载设备中作槽楔、端片、衬套、垫圈等。为提高绝缘性能，在加工后可进行绝缘处理。

1.7研制及生产单位 上海绝缘材料厂生产。

表1-2  
#   

<table><tr><td>标称厚度</td><td>5.0~7.0</td><td>8.0~15</td><td>16</td><td>30</td></tr><tr><td>翘度≤</td><td>10</td><td>7</td><td></td><td></td></tr></table>

1.8 鉴定级别及日期 1979年由上海市机电一局、上海市高教局、上海市电机公司鉴定通过。

# 2 性能

# 2.1 物理及化学性能

2.1.1 外观 表面平整、光滑，不得有气泡、杂质、麻眼及严重的擦伤，边缘切割整齐，端面不应有分层和裂纹。  
2.1.2 物理性能 见表2-1。

表2-1  

<table><tr><td>性能</td><td>指 标</td><td>典型值</td></tr><tr><td>马丁耐热温度 \( /\mathrm{C} \)</td><td>\( \geq  {250} \)</td><td>61</td></tr><tr><td>吸水性(20℃±2℃蒸馏水浸 24 h)/%</td><td>\( \leq  {0.5} \)</td><td>1.05</td></tr><tr><td>表面电阻率/MΩ</td><td></td><td></td></tr><tr><td>常态</td><td>\( \geq  1 &gt; {10}^{7} \)</td><td>2.3~1.7</td></tr><tr><td>浸水后</td><td>\( \geq  1 &gt; {10}^{7} \)</td><td>1.6 × 1</td></tr><tr><td>体积电阻率 \( /\left( {\mathrm{M}\Omega  \cdot  \mathrm{m}}\right) \)</td><td></td><td></td></tr><tr><td>常态</td><td>\( \geq  1 &gt; {10}^{9} \)</td><td>\( 4 \times  {10}^{4} \)</td></tr><tr><td>浸水后</td><td>\( \geq  1 &gt; {10}^{9} \)</td><td>2.4 &lt; 1.0</td></tr><tr><td>180°C</td><td>\( \geq  1 &gt; {10}^{9} \)</td><td>5.9 &lt; 1.0</td></tr><tr><td>击穿电压 (平行层向)/kV</td><td>\( \geq  {22} \)</td><td>2.3</td></tr><tr><td>电气强度(垂直层向,90℃±2℃变压器油中)/(MV/m)</td><td></td><td></td></tr><tr><td>板厚 0.5~1.0 mm</td><td>\( \geq  {22} \)</td><td></td></tr><tr><td>1.1~2.0 mm</td><td>\( \geq  {20} \)</td><td>20</td></tr><tr><td>2.1~3.0 mm</td><td>\( \geq  8 \)</td><td></td></tr></table>

# 2.2 力学性能 上3255板的力学性能见表22。

表2-2  

<table><tr><td>性能</td><td>指标</td><td>典型值</td><td>性能</td><td>指标</td><td>典型值</td></tr><tr><td>弯曲强度(纵向)/MPa</td><td>≥310</td><td>449</td><td>冲击强度(纵向)/(kJ/m2)</td><td>≥147</td><td>211</td></tr><tr><td>拉伸强度(纵向)/MPa</td><td>≥294</td><td>365</td><td>粘合力/kN</td><td>≥5.68</td><td>7.9x</td></tr></table>

# 2.3 耐环境性能

2.4 工艺性能 上3255板可经车、铣、锯、钻、剪切等方法加工，板厚 $3\mathrm{mm}$ 以下可进行冲切加1

# 3 使用工艺

3.1 冲切加工工艺 冲切厚 $1.5 \sim 3 \mathrm{~mm}$ 的板材，应于 $105 \sim 110^{\circ} \mathrm{C}$ 预热 $15 \sim 20 \mathrm{~min}$ 后再进行冲切加工。  
3.2 绝缘处理工艺 将零件在 $100 \sim 120^{\circ} \mathrm{C}$ 预热 $60 \sim 90 \mathrm{~min}$ , 取出放至室温, 再将其浸入规定的绝缘漆中, 取出、烘干。

# 4 其他

4.1 包装 板与板之间应用纸隔开，再用木箱包装，   
4.2 运输 按非危险品运输。在运输过程中防止机械损伤、受潮和阳光直射。  
4.3 贮存 贮存在温度不超过 $40^{\circ}\mathrm{C}$ ，干燥而洁净的库房内，远离热源和避免日光直射。

# 5 使用建议

选用。

# 参考文献

1 上海绝缘材料厂.上3255二苯醚层压玻璃布板产品质量检验报告.1999

# 3253(D321)聚胺-酰亚胺层压玻璃布板

# 1 概述

3253 聚胺-酰亚胺层压玻璃布板, 由电工用无碱玻璃布浸以顺丁烯二酸酐与二元胺合成的聚胺酰亚胺树脂, 经热压、热处理而成。耐热性能好, 电气、物理、力学性能优, 耐辐射。适于H级绝缘的电机、电器等机载设备中作绝缘结构件。

1.1 牌号及名称 3253 聚胺-酰亚胺层压玻璃布板。  
1.2 基本组成 聚胺-酰亚胺树脂、无碱玻璃布。

1.3 材料标准 JB/T6218-1992《聚胺-酰亚胺层压玻璃布板》  
1.4 使用工艺说明书   
1.5 供应状态 以板材供应。长度和宽度标称规格的范围及其标称规格的允许偏差见表11。标称厚度和允许偏差见表1-2。翘度见表1-3。

<table><tr><td>长度和宽度标称规格的范围</td><td>标称规格的允许偏差</td></tr><tr><td>450~1 000</td><td>-1</td></tr><tr><td>&gt;1 000~2 000</td><td>+2.</td></tr></table>

表1-2  

<table><tr><td>标称厚度</td><td>允许偏差</td><td>标称厚度</td><td>允许偏差</td><td>标称厚度</td><td>允许偏差</td><td>标称厚度</td><td>允许偏差</td></tr><tr><td>0.5</td><td>±0.12</td><td>2.5</td><td>±0.30</td><td>10.0</td><td>±0.80</td><td>30.0</td><td>±1.70</td></tr><tr><td>0.8</td><td>±0.12</td><td>3.0</td><td>±0.35</td><td>12.0</td><td>±0.90</td><td>37.0</td><td>±1.70</td></tr><tr><td>1.0</td><td>±0.15</td><td>4.0</td><td>±0.40</td><td>14.0</td><td>±1.00</td><td>40.0</td><td>±1.80</td></tr><tr><td>1.2</td><td>±0.18</td><td>5.0</td><td>±0.50</td><td>16.0</td><td>±1.10</td><td>15.0</td><td>±2.10</td></tr><tr><td>1.5</td><td>±0.22</td><td>6.0</td><td>±0.60</td><td>20.0</td><td>±1.30</td><td>50.0</td><td>±2.40</td></tr><tr><td>2.0</td><td>±0.25</td><td>8.0</td><td>±0.70</td><td>25.0</td><td>±1.40</td><td></td><td></td></tr></table>

注：非标称厚度如果在表1-2中所列两个标称厚度之间，其允许偏差采用下一个较大标称厚度允许偏差值。

1.6 应用概况 已用于航空电机、电器等机载设备中作槽楔、衬套、支架、垫片、垫圈等。为提高绝缘性能，在加工后可进行绝缘处理。  
1.7 研制及生产单位 成都科技大学、东方绝缘材料厂研制；东方绝缘材料厂生产。  
1.8 鉴定级别及日期 1974年4月由第一机械工业部鉴定通过。

表1-3  
1   

<table><tr><td rowspan="2">厚度</td><td colspan="2">翘度 ≤</td></tr><tr><td>钢直尺长度1000mm时</td><td>钢直尺长度506mm时</td></tr><tr><td>3~6</td><td>10</td><td>2.5</td></tr><tr><td>6~8</td><td>8</td><td>2.0</td></tr><tr><td>&gt;8</td><td>6</td><td>1.5</td></tr></table>

# 2 性能

# 2.1 物理及化学性能

2.1.1 外观 表面光滑, 无气泡、皱纹和裂纹, 尽量没有其他缺陷, 如擦伤、压坑、颜色不匀、杂质、端面分层等。  
2.1.2 物理性能见表2-1。  
2.2力学性能 3253聚胺-酰亚胺层压玻璃布板的力学性能见表2-2。

# 2.3 耐环境性能

2.3.1 耐化学性能[2] D321板在二甲基乙酰胺、甲苯、变压器油、饱和食盐水、稀盐酸中室温浸泡60d后，性能无变化。

2.3.2 耐辐射性能 试样经 $\gamma$ 射线照射后，性能变化见表2-3。  
2.3.3 热老化性能 D321板在 $250^{\circ}C$ 下经不同时间热老化后的弯曲强度的热失重见表2-1。

表2.1  

<table><tr><td>指标名称</td><td>指标值</td><td>典型值</td><td>指标名称</td><td>指标值</td><td>典型值</td></tr><tr><td>耐电压(垂直层向)/kV</td><td></td><td></td><td>介质损耗因数(1MHz)</td><td></td><td></td></tr><tr><td>温度90(±2℃变压器油中1min)</td><td></td><td></td><td>浸水后</td><td>≤0.03</td><td>1.0048</td></tr><tr><td>2min</td><td>≥26</td><td>合格</td><td>相对介电常数(1MHz)</td><td></td><td></td></tr><tr><td>1.5mm</td><td>≥18</td><td>合格</td><td>浸水后</td><td>~5.5</td><td>1.4</td></tr><tr><td>耐电压(平行层间)/kV</td><td></td><td></td><td>吸水性/mg</td><td>≤32</td><td>n.s.</td></tr><tr><td>温度90(±2℃变压器油中1min)</td><td>35</td><td>合格</td><td>可燃性</td><td>:BBH</td><td>1BH 8 min</td></tr><tr><td>绝缘电阻(平行层向)/Ω</td><td></td><td></td><td>长期耐热性</td><td>≤180</td><td></td></tr><tr><td>浸水后</td><td>≥1.0×10^9</td><td>1.0×10^9</td><td></td><td></td><td></td></tr></table>

表2-2  

<table><tr><td>性能</td><td>指标</td><td>典型值</td><td>性能</td><td>指标</td><td>典型值</td></tr><tr><td>弯曲强度(垂直层向)/MPa</td><td></td><td></td><td>冲击强度/(kJ·m2)</td><td></td><td></td></tr><tr><td>常态</td><td>≥400</td><td>525</td><td>缺口试样,简支梁法,侧向试验</td><td>≥50</td><td>-1.8</td></tr><tr><td>高温(180(±5℃))</td><td>≥280</td><td>437</td><td></td><td></td><td></td></tr></table>

表23  

<table><tr><td rowspan="2">性能</td><td colspan="3">辐照剂量/rad</td><td rowspan="2">性能</td><td colspan="3">辐照剂量/rad</td></tr><tr><td>0</td><td>4.3×108</td><td>9.1×108</td><td>0</td><td>4.3×108</td><td>9.1×108</td></tr><tr><td>体积电阻率/(MΩ·m)</td><td></td><td></td><td></td><td>介电常数(50 Hz)</td><td></td><td></td><td></td></tr><tr><td>室温</td><td>4.8×106</td><td>3.7×106</td><td>9.3×103</td><td>室温</td><td>5.1</td><td>5.5</td><td>5.1</td></tr><tr><td>200℃</td><td>8.0×1012</td><td>8.6×1012</td><td>2.5×1012</td><td>100℃</td><td>5.5</td><td>6.0</td><td>6.0</td></tr><tr><td>介质损耗因数(50 Hz)</td><td></td><td></td><td></td><td>200℃</td><td>4.1</td><td>4.4</td><td>4.8</td></tr><tr><td>室温</td><td>0.02</td><td>0.04</td><td>0.02</td><td>电气强度(室温)/(MV/mm)</td><td>26</td><td>24</td><td>21</td></tr><tr><td>100℃</td><td>0.08</td><td>0.12</td><td>0.12</td><td>弯曲强度/MPa</td><td></td><td></td><td></td></tr><tr><td>200℃</td><td>0.12</td><td>0.45</td><td>0.67</td><td>室温</td><td>514</td><td>501</td><td>18</td></tr><tr><td></td><td></td><td></td><td></td><td>200℃</td><td>331</td><td>329</td><td>28</td></tr></table>

表2-4  

<table><tr><td>老化时间h</td><td>弯曲强度MPa</td><td>热失重%</td><td>老化时间h</td><td>弯曲强度MPa</td><td>热失重%</td><td>老化时间h</td><td>弯曲强度MPa</td><td>热失重%</td><td>老化时间h</td><td>弯曲强度MPa</td><td>热失重%</td></tr><tr><td>0</td><td>512</td><td>-</td><td>100</td><td>520</td><td>1.05</td><td>295</td><td>458</td><td>1.89</td><td>672</td><td>368</td><td>1.94</td></tr><tr><td>25</td><td>512</td><td>0.44</td><td>150</td><td>477</td><td>1.33</td><td>391</td><td>419</td><td>2.08</td><td>822</td><td>341</td><td>5.73</td></tr><tr><td>50</td><td>505</td><td>0.62</td><td>199</td><td>480</td><td>1.64</td><td>487</td><td>409</td><td>3.16</td><td>840</td><td>342</td><td>5.73</td></tr></table>

2.4工艺性能3253板可经车、铣、锯、钻、剪切等机械方法加工。板厚 $3\mathrm{mm}$ 以下可进行冲切加工

# 3 使用工艺

3.1冲切加工工艺冲切 $1.5\sim 3\mathrm{mm}$ 厚的板材时应经 $105\sim 110^{\circ}C$ 预热 $15\sim 20\mathrm{min}$   
3.2 绝缘处理工艺 将零件在 $100\sim 120^{\circ}\mathrm{C}$ 预热 $60\sim 90\mathrm{min}$ ，取出放至室温后，再将零件浸入规定的绝缘漆中，取出后烘干。

# 4 其他

4.1 包装 板与板之间应用纸隔开，再用木箱包装。   
4.2运输按非危险品运输。在运输过程中防止机械损伤，受潮和日光直射。

4.3 贮存 贮存在温度不超过 $40^{\circ}C$ 、干燥而洁净的库房内，远离热源和避免日光直射

# 5 使用建议

选用.

# 参考文献

1 东方绝缘材料厂.3253聚胺-酰亚胺层压玻璃布板型式试验报告.1999  
2 东方绝缘材料厂.D321聚胺-酰亚胺层压玻璃布板交货试验报告统计资料.1984

# FBS 聚四氟乙烯玻璃布层压板

# 1 概述

FBS聚四氟乙烯玻璃布层压板，由电工用无碱玻璃布浸以聚四氟乙烯分散液经干燥、烘焙、烧结制成漆布，再经热压而成。耐热性高，电气性能优异及具有一定的力学性能。适于在工作温度 $200^{\circ}C$ 、频率较高的电机、电器、无线电、电子设备中作绝缘结构件。

1.1 牌号及名称 FBS 聚四氟乙烯玻璃布层压板。  
1.2 基本组成 聚四氟乙烯分散液，无碱玻璃布。  
1.3 材料标准 沪Q/HG 13-349--1979《聚四氟乙烯玻璃布层压板》  
1.4 使用工艺说明书   
1.5 供应状态 以板材供应。尺寸为 $140\mathrm{mm} \times 280\mathrm{mm}$ ，每边允许偏差 $\pm 5\mathrm{mm}$ ，标称厚度及允许偏差见表11.

表11  
#   

<table><tr><td>标称厚度</td><td>0.5</td><td>1.0</td><td>1.5</td><td>2.0</td><td>2.5</td><td>3.0</td><td>4.0</td><td>5.0</td><td>6.0</td><td>10.0</td></tr><tr><td>允许偏差</td><td>±0.05</td><td>±0.08</td><td>±0.10</td><td>±0.15</td><td>±0.15</td><td>±0.18</td><td>±0.18</td><td>±0.20</td><td>±0.20</td><td>±0.10</td></tr></table>

1.6 应用概况 已在航空电机及其他电机、电器、无线电等设备中作垫片、衬套、垫圈等绝缘零件。  
1.7研制及生产单位 上海塑料研究所研制并生产。  
1.8 鉴定级别及日期 1979年由上海市塑料工业公司鉴定通过、

# 2 性能

2.1 物理及化学性能  
2.1.1 外观 表面光滑、平整，无气泡、裂纹、折皱、缺胶，无分层及机械损伤。  
2.1.2 物理性能 见表21。

表2-1  

<table><tr><td>性能</td><td>指标</td><td>典型值</td><td>性能</td><td>指标</td><td>典型值</td></tr><tr><td>密度/(g/cm3)</td><td>2.2~2.3</td><td>2.25</td><td>介质损耗因数(10^6Hz)</td><td>≤1×10^-4</td><td>5×10^-4</td></tr><tr><td>吸水性/%</td><td>≤0.05</td><td>0.03</td><td>介电常数(10^6Hz)</td><td>2.8+0.2</td><td>合格</td></tr><tr><td>表面电阻率/MΩ</td><td>≥1×10^7</td><td>1×10^7</td><td>电气强度/(MV/m)</td><td>≥20</td><td>5</td></tr><tr><td>体积电阻率/(MΩ·m)</td><td>≥1×10^6</td><td>2×10^6</td><td></td><td></td><td></td></tr></table>

2.2力学性能FBS板的弯曲强度不小于78.4MPa，典型值：纵向为123.6MPa，横向为114.7MPa。  
2.3 耐环境性能  
2.4工艺性能FBS板可经车、铣、钻、冲、剪等机械方法加工，无裂纹、掉渣和分层。

# 3 使用工艺

# 4 其他

4.1 包装 用薄膜袋封装，再用木箱包装。  
4.2运输按非危险品运输。在运输过程中防止机械损伤、受潮和受热。  
4.3 贮存 贮存在温度不超过 $40^{\circ}C$ ，干燥而洁净的库房内，远离热源和避免日光直射。

# 5 使用建议

选用.

# 参考文献

1 上海塑料研究所.FBS聚四氟乙烯玻璃布层压板交货试验报告统计资料.1979

# 3641 环氧层压玻璃布管

# 1 概述

3641 环氧层压玻璃布管, 由电工用无碱玻璃布浸以环氧树脂经热卷、烘焙而成。电气及耐热性能好, 适于 B 级绝缘的电机、电器设备中作绝缘结构零件, 并可在潮湿环境和变压器油中使用.

1.1 牌号及名称 3641 环氧层压玻璃布管。  
1.2 基本组成 环氧树脂、无碱玻璃布。  
1.3 材料标准 JB/T8150—1999《环氧层压玻璃布管》  
1.4 使用工艺说明书   
1.5 供应状态 以管材供应，长度为 $450 \sim 1000 \mathrm{~mm}$ ，允许偏差为 $\pm 10 \mathrm{~mm}$ 。标称内径、最小壁厚及允许偏差见表1-1。弯曲度见表1-2。

表1-1
