Repository: C-zj02/CFD-claw

<div align="center">

**English** | [中文](#中文版) | [Français](README_FR.md) | [Русский](README_RU.md) | [हिन्दी](README_HI.md) | [العربية](README_AR.md) | [Português](README_PT.md)

# 🚀 Claude Code Python

**A Complete Python Reimplementation Based on Real Claude Code Source**

*From TypeScript Source → Rebuilt in Python with ❤️*

***
**🔥 Active Development • New Features Weekly 🔥**

</div>

***

## 🎯 What is This?

**Clawd Code** is a **complete Python rewrite** of Claude Code, based on the **real TypeScript source code**.

File: RAG-data/中国航空材料手册(第2版) 第8卷 橡胶 密封剂001-200.pdf-cf6b3951-4800-4718-9ee3-967f2794133a.md (part 2 of 10)
# 中国航空材料手册
4.3 贮存 贮存在温度 $0 \sim 28^{\circ} \mathrm{C}$ 、相对湿度不大于 $80\%$ 的库房内，避免阳光直接照射，距热源不少于 $1 \mathrm{~m}$ ，距地面不少于 $0.3 \mathrm{~m}$ 。贮存中应防止与油类、酸、碱及其他对胶料有害的物质接触。胶料自制造之日起一个月内出厂，贮存保管期为 $1$ 年。超过保管期的胶料由使用方按先试验后使用的原则自行处理。

# 5 使用建议

1140、1141、1142、1143、1144、1145、1150、1151、1152、1153、1154、1160、1161、1180航空橡胶零件及型材用胶料在飞机上已使用多年，能满足使用要求，建议选用。根据胶料牌号简化和系列化的规定，优先推荐使用1141、1151、1153、1154、1160胶料。

# 参考文献

表 1 西安飞机附件公司. 航空材料进厂检验报告统计表 No 楊-18.1998  
2沈阳飞机公司，航空胶料进厂检验报告结果统计表No橡-20.1998  
3沈阳航空发动机公司，航空胶料、胶粘剂进厂检验结果统计报告No 橡-21. 1998  
4上海胶带股份有限公司橡胶制品二厂，橡胶胶料及制品性能统计资料No 橡-1.1998  
5 重庆长江橡胶厂，航空胶胶料生产批次性能统计资料No 橡-2.1998  
6 西北橡胶总厂. 航空胶料、胶粘剂和橡胶制品性能统计表 No 橡-3.1998

7 西安飞机公司．航空胶料及制品进厂性能检验统计数据No橡-22.1998  
8 西北橡胶塑料研究设计院．统计资料No 橡-4.1998

# 丁苯橡胶胶料和代用胶料

# 1 概述

3160、3180、3383胶料是由丁苯生胶，3160T、3180T胶料是由天然和高、低顺丁橡胶填加各种配合剂经混炼而成。经硫化后的弹性比天然橡胶略差，但耐热、耐油、耐磨、老化性能略优于天然橡胶。适于制造在空气、乙醇-丙三醇混合液中工作的橡胶零件和板材，使用温度为 $-60\sim 100^{\circ}\mathrm{C}$ 。

不适宜在接触航空油料的环境中工作。

1.1 牌号及名称 3160、3160T、3180、3180T 航空橡胶零件及型材用胶料, 3383 氧气设备橡胶零件和板材用胶料。  
1.2 基本组成 3160、3180、3383胶料的基本组成为丁苯生胶、配合剂。3160T、3180T胶料的基本组成为天然橡胶和高、低顺丁橡胶、配合剂。  
1.3 材料标准 丁苯橡胶胶料和代用胶料的标准及硫化胶主要性能指标见表1-1及表1-2。

表1-1  

<table><tr><td>胶料牌号</td><td>材料标准</td><td>国外相近材料牌号
(俄)</td><td>国外相近材料标准
(俄)</td></tr><tr><td>3160</td><td rowspan="2">HG 6-407-1979《航空橡胶零件及型材用胶料》</td><td>14 10-1、14k-10、4611</td><td rowspan="4">T30051166-1987</td></tr><tr><td>3180</td><td>14 22-1、14k-22</td></tr><tr><td>3160T</td><td>Q/6S 1313-1998《3160T橡胶胶料》</td><td>14k、10</td></tr><tr><td>3180T</td><td>Q/6S 1314-1998《3180T橡胶胶料》</td><td>14k-22</td></tr><tr><td>3383</td><td>HG 6-448-1979《氧气设备用橡胶零件和板材》</td><td>H-10、H-12</td><td>代No.1428-1957</td></tr></table>

表1-2  

<table><tr><td>胶料牌号</td><td>TS/MPa≥</td><td>Eb/%≥</td><td>Sb/%≤</td><td>HA/度±5</td><td>Tb/℃≤</td><td>Pε(90C,24h,空气)/%max</td></tr><tr><td>3160、3160T</td><td>5.39</td><td>210</td><td>10</td><td>60</td><td>-67</td><td>-30</td></tr><tr><td>3180、3180T</td><td>10.7</td><td>100</td><td>10</td><td>85</td><td>-67</td><td>-30</td></tr><tr><td>3383</td><td>7.84</td><td>170</td><td>10</td><td>75</td><td>-55</td><td>-20</td></tr></table>

# 1.4 使用工艺说明书

Q/6SZ 1488--1998《3160T橡胶胶料产品压制成形工艺说明书》

Q/6SZ 1484-1998《3180T橡胶胶料产品压制成形工艺说明书》

1.5 供应状态 3160、3180、3160T、3180T胶料以混炼胶供应，3383胶料以橡胶零件和板材供应。零件的尺寸和公差应符合图纸要求。胶板的厚度和公差见表1-3。

表1-3  
mm   

<table><tr><td>厚度</td><td>0.5</td><td>1.0</td><td>1.5,2.0,2.5</td><td>3.0</td><td>4.0</td><td>5.0,6.0</td><td>8.0</td><td>10.0</td></tr><tr><td>公差</td><td>±0.1</td><td>±0.15</td><td>±0.20</td><td>±0.25</td><td>±0.40</td><td>±0.30</td><td>±0.70</td><td>±1.0</td></tr></table>

1.6 应用概况 丁苯橡胶胶料和代用胶料的应用范围和主要用途见表1-4。

表1-4  

<table><tr><td>胶料牌号</td><td>应用范围</td><td>主要用途举例</td></tr><tr><td>31603160T</td><td>在空气中工作,温度为-60~100℃,供制航空冷气系统的橡胶零件</td><td>歼击机上座舱压力调节器用橡胶件,外露系统的垫片;轰炸机炮塔上的橡胶活门垫</td></tr><tr><td>31803180T</td><td>在空气、乙醇-丙三醇混合液中工作,并用6号聚乙基硅氧油作为润滑剂,温度为-60~80℃,供制高硬度耐寒橡胶零件</td><td>轰炸机炮塔回转器的密封碗</td></tr><tr><td>3383</td><td>工作温度为-50~50℃,在(50±2)℃下无刺激性气味,供制氧气系统的零件</td><td>飞机氧气系统的橡胶件</td></tr></table>

1.7 研制及生产单位 3160、3180 胶料由西北橡胶总厂、重庆长江橡胶厂、沈阳第四橡胶厂研制并生产；3160T、3180T 胶料由北京航空材料研究院研制并生产；3383 胶料由沈阳第四橡胶厂研制并生产。  
1.8 鉴定级别及日期 3160、3180、3383 胶料于 1957 年经化学工业部橡胶工业局、第二机械工业部航空工业局和空军工程部联合批准生产; 3160T、3180T 胶料于 1996 年由中国航空总公司组织鉴定。

# 2 性能

丁苯橡胶和代用胶料硫化胶主要性能典型值见表2-1。

表 2-1 ${}^{\lceil 1 \sim  4\rceil }$   

<table><tr><td>胶料牌号</td><td>d/(g/cm²)</td><td>TS/MPa</td><td>Eb/%</td><td>Sb/%</td><td>HA/度</td><td>Tb/C</td><td>Rc(−50℃)</td><td>PE(90℃,24h,空气)/%</td></tr><tr><td rowspan="2">3160</td><td rowspan="2">1.21</td><td>6.37~9.12</td><td>292~339</td><td>3~5</td><td>59~63</td><td rowspan="2">-67</td><td rowspan="2"></td><td>-12~+6</td></tr><tr><td>7.55</td><td>314</td><td>4</td><td>61</td><td>-6</td></tr><tr><td>3160T</td><td>-</td><td>8.6~9.6</td><td>280~380</td><td>2</td><td>59~60</td><td>-72</td><td>0.80~0.85</td><td>-10~3</td></tr><tr><td rowspan="2">3180</td><td rowspan="2">1.21</td><td>13.4~16.7</td><td>184~274</td><td rowspan="2">-</td><td>80~90</td><td rowspan="2">-</td><td rowspan="2">-</td><td>-23~-1</td></tr><tr><td>15.0</td><td>226</td><td>82</td><td>-11</td></tr><tr><td>3180T</td><td>--</td><td>14.2~15.6</td><td>14.2~15.6</td><td>2</td><td>82~84</td><td>-72</td><td>0.80</td><td>-10~-7</td></tr><tr><td>3383</td><td>--</td><td>12.0</td><td>210</td><td>-</td><td>74</td><td>-55</td><td>-</td><td>-</td></tr></table>

采用3160T胶料生产的B2-13涂胶布组合薄膜件，在YTQ-1氧气调节器下通过常温及高、低温的多次考核试验，同时也通过了 $600\mathrm{h}$ 肺式工作寿命考核。3180T胶料压制的8C112-5X2A密封圈，进行1500次耐磨试验后仍可保证气密性要求。

# 3 使用工艺

3.1加工方法和硫化条件丁苯橡胶胶料和代用胶料的加工方法和硫化工艺条件见表3-1。

表3-1  

<table><tr><td rowspan="2">胶料牌号</td><td rowspan="2">适宜的加工方法</td><td colspan="2">标准试样硫化条件(C,min)</td></tr><tr><td>2mm厚试片</td><td>φ10mm×10mm试样</td></tr><tr><td>3160</td><td>模压、压延</td><td>151±2,25</td><td></td></tr><tr><td>3160T</td><td>模压、压延</td><td>151±2,20</td><td>151±2,25</td></tr><tr><td>3180</td><td>模压</td><td>151±2,25</td><td></td></tr><tr><td>3180T</td><td>模压</td><td>151±2,20</td><td>151±2,25</td></tr><tr><td>3383</td><td>模压、压延</td><td>151±2,20;143±2,30</td><td></td></tr></table>

# 3.2 加工过程注意事项

3.2.1 在返炼或预制坏料加工过程中应严防混入其他胶料碎屑。  
3.2.2 胶料使用前需进行返炼，返炼后预制的坏料应在48h内压制完。  
3.2.3 3180、3180T、3383胶料压制时，其单位面积压力应大于 $10\mathrm{MPa}$ 。硫化制品厚度超过 $6\mathrm{mm}$ 时，厚度每增加 $2\mathrm{mm}$ ，硫化时间延长 $5\mathrm{min}$ 。压制有金属骨架的制品应根据所用胶粘剂固化速度适当延长硫化时间。

# 4 其他

4.1 包装 混炼胶辗成 $10\mathrm{mm}$ 厚的胶片，装入塑料袋内，封好袋口，然后放入包装箱内，确保运输、贮存质量，防止杂质混入。  
4.2 运输 按非危险品运输，注意防潮。  
4.3 贮存 贮存在温度 $0 \sim 28^{\circ} \mathrm{C}$ 、相对湿度不大于 $80\%$ 的库房内，避免阳光直接照射，距热源不少于 $1 \mathrm{~m}$ ，距地面不少于 $0.3 \mathrm{~m}$ 。贮存中应防止与油类、酸、碱及其他对胶料有害的物质接触。胶料自制造之日起一个月内出厂。3160、3160T、3180、3180T胶料贮存保管期为1年，3383胶料压制的零件和胶板保管期为2年。超过保管期的胶料和零件，按先试验后使用的原则，由使用方自行处理。

# 5 使用建议

3160、3180、3383丁苯胶料使用多年，性能稳定，建议选用。为解决丁苯-10生胶停产面研制的3160T、3180T代用胶料其低温和耐热性略优于3160、3180胶料，建议推荐使用。

# 参考文献

1 西北橡胶总厂：航空胶料、胶粘剂和橡胶制品性能统计No 橡-3.1998  
2 重庆长江橡胶厂. 航空胶料生产批次性能统计资料 No 橡-2.1998  
3沈阳第四橡胶厂．橡胶胶料、胶布、胶管、油箱、制品性能统计资料No 橡-6.1998  
4 北京航空材料研究院·航空胶料、胶粘剂、制品性能统计资料No 橡-17.1998

# 氯丁橡胶胶料

# 1 概述

氯丁橡胶胶料由氯丁生胶填加配合剂混炼而成。经硫化后拉伸强度高，伸长率大，属于自补强橡胶。由于氯丁橡胶分于含有极性的氯原子，所以耐热、耐气候老化性比天然橡胶好得多，并具有极优异的阻燃性。适于制造耐大气、耐臭氧并兼有耐油要求的橡胶零件和阻燃橡胶制品，在空气中工作温度为 $-30 \sim 100^{\circ} \mathrm{C}$ ，短时间(6h)可到 $130^{\circ} \mathrm{C}$ ，在石油基油料中使用温度为 $-30 \sim 130^{\circ} \mathrm{C}$ 。

氯丁橡胶胶料贮存稳定性较差，加工工艺不易控制。

1.1 牌号及名称 4150、4160、4161、4162、4170、4171、4172、4190、4560、D116、D117、D118、D119、D120、D121、D401 航空橡胶零件及型材用胶料。

# 1.2 基本组成 氯丁橡胶、配合剂。

1.3 材料标准 氯丁橡胶胶料标准见表1-1，硫化胶力学和耐热性能指标见表1-2，耐介质性能指标见表1-3、表1-4。

表1-1  

<table><tr><td>胶料牌号</td><td>材料标准</td><td>国外相近材料牌号(俄)</td><td>国外相近材料标准</td></tr><tr><td>4150</td><td rowspan="8">HG 6-407-1979《航空橡胶零件及型材用胶料》</td><td>103-1、3508、B103</td><td rowspan="8">Ty0051166-1987(俄)</td></tr><tr><td>4160</td><td>1136-2、1136</td></tr><tr><td>4161</td><td>3109、2961、3109-3</td></tr><tr><td>4162</td><td>3063、3063-2</td></tr><tr><td>4170</td><td>106-1、B106</td></tr><tr><td>4171</td><td>551、551-1</td></tr><tr><td>4172</td><td>3465、3465-1、2542、4061</td></tr><tr><td>4190</td><td>4094、4094-1、3491</td></tr><tr><td>D116</td><td rowspan="6">Q/XXY-293-1991《直九机用橡胶胶料及零件》</td><td>31B3(法)</td><td rowspan="6">NFL17-131(法)</td></tr><tr><td>D117</td><td>31B4(法)</td></tr><tr><td>D118</td><td>31B5(法)</td></tr><tr><td>D119</td><td>31B6(法)</td></tr><tr><td>D120</td><td>31B7(法)</td></tr><tr><td>D121</td><td>31B8(法)</td></tr><tr><td>4560</td><td>Q/SX 6-229-1993《直九机电器元件用氯丁橡胶》</td><td></td><td></td></tr><tr><td>D401</td><td>Q/XXY-01-1974《国防工业用硅橡胶胶料》</td><td></td><td></td></tr></table>

表1-2  

<table><tr><td rowspan="2">胶料牌号</td><td rowspan="2">TS/MPa≥</td><td rowspan="2">Eb/%≥</td><td rowspan="2">Sb/%≤</td><td rowspan="2">Hb/度±5</td><td rowspan="2">Tb/C≤</td><td rowspan="2">Rc≥</td><td colspan="2">PE/%max</td></tr><tr><td>90C,24h</td><td>100C,70h</td></tr><tr><td>4150</td><td>9.80</td><td>630</td><td>25</td><td>52</td><td>-40</td><td>--</td><td>-30</td><td>--</td></tr><tr><td>4160</td><td>11.76</td><td>700</td><td>60</td><td>60</td><td>-35</td><td>--</td><td>-25</td><td>--</td></tr><tr><td>4161</td><td>8.82</td><td>500</td><td>25</td><td>62</td><td>-30</td><td>--</td><td>-40</td><td>--</td></tr><tr><td>4162</td><td>9.80</td><td>500</td><td>20</td><td>63</td><td>-38</td><td>--</td><td>-30</td><td>--</td></tr><tr><td>4170</td><td>15.69</td><td>350</td><td>25</td><td>70</td><td>-40</td><td>--</td><td>-30</td><td>--</td></tr><tr><td>4171</td><td>9.80</td><td>400</td><td>35</td><td>70</td><td>-30</td><td>--</td><td>-40</td><td>--</td></tr><tr><td>4172</td><td>10.78</td><td>200</td><td>10</td><td>78</td><td>-40</td><td>0.24</td><td>-30</td><td>--</td></tr><tr><td>4190</td><td>7.84</td><td>80</td><td>15</td><td>90</td><td>-20</td><td>--</td><td>--</td><td>-40</td></tr><tr><td>D116</td><td>5.00</td><td>500</td><td>--</td><td>30</td><td>-40</td><td>--</td><td>--</td><td>-30</td></tr><tr><td>D117</td><td>7.00</td><td>400</td><td>--</td><td>40</td><td>-40</td><td>--</td><td>--</td><td>-40</td></tr><tr><td>D118</td><td>9.00</td><td>350</td><td>--</td><td>50</td><td>-40</td><td>--</td><td>--</td><td>-40</td></tr><tr><td>D119</td><td>12.00</td><td>300</td><td>--</td><td>60</td><td>-40</td><td>--</td><td>--</td><td>-40</td></tr><tr><td>D120</td><td>12.00</td><td>200</td><td>--</td><td>70</td><td>-40</td><td>--</td><td>--</td><td>-40</td></tr><tr><td>D121</td><td>13.50</td><td>150</td><td>--</td><td>80</td><td>-40</td><td>--</td><td>--</td><td>-50</td></tr><tr><td>4560</td><td>12.00</td><td>350</td><td>--</td><td>70</td><td>-55</td><td>--</td><td>--</td><td>-40</td></tr><tr><td>D401</td><td>9.8</td><td>280</td><td>7</td><td>60</td><td>-50</td><td>--</td><td>--</td><td>-40</td></tr></table>

表1-3  

<table><tr><td rowspan="2">胶料牌号</td><td rowspan="2">Sr(YH-10,70C,22h,r20%)/%≤</td><td colspan="4">Δm/%</td></tr><tr><td>NY-120+苯(质量比为75:25,18~28℃,24h)</td><td>RP-2(18~28℃,24h)</td><td>YH-10(70℃,24h)</td><td>HH-20(130℃,24h)</td></tr><tr><td>4150</td><td>-</td><td>13~30</td><td></td><td>0~10</td><td>0~−10</td></tr><tr><td>4160</td><td>-</td><td></td><td></td><td>-</td><td>-3~+3</td></tr><tr><td>4161</td><td>-</td><td>12~28</td><td>0~+10</td><td>-</td><td>0~−8</td></tr><tr><td>4162</td><td>-</td><td>20~35</td><td>-</td><td>-</td><td>-1~+5</td></tr><tr><td>4170</td><td>-</td><td>10~25</td><td></td><td>0~+7</td><td>0~−9</td></tr><tr><td>4171</td><td>-</td><td>10~25</td><td></td><td>-</td><td>-6~+2</td></tr><tr><td>4172</td><td>67</td><td>8~23</td><td>0~+10</td><td>0~+8</td><td>0~−7</td></tr><tr><td>4190</td><td>-</td><td>-</td><td>-</td><td>-</td><td>-3~+3</td></tr><tr><td>4560</td><td>-</td><td>-</td><td>-</td><td>0~+15</td><td>-</td></tr></table>

表1-4  

<table><tr><td rowspan="2">胶料牌号</td><td colspan="4">1号标准油(100℃,70h)</td></tr><tr><td>PTS/%max</td><td>PF/%max</td><td>ΔV/%</td><td>Se(r25%)/%≤</td></tr><tr><td>D116</td><td>-20</td><td>-30</td><td>±10</td><td>70</td></tr><tr><td>D117</td><td>-15</td><td>-30</td><td>±10</td><td>60</td></tr><tr><td>D118</td><td>-10</td><td>-25</td><td>±10</td><td>50</td></tr><tr><td>D119</td><td>-10</td><td>-25</td><td>±10</td><td>50</td></tr><tr><td>D120</td><td>-10</td><td>-25</td><td>±10</td><td>50</td></tr><tr><td>D121</td><td>-10</td><td>25</td><td>±10</td><td>50</td></tr></table>

# 1.4 使用工艺说明书

# 1.5 供应状态 以混炼胶供应。

# 1.6 应用概况 氯丁橡胶胶料的应用范围见表1-5。

表1-5  

<table><tr><td>胶料牌号</td><td>应用范围</td><td>主要用途举例</td></tr><tr><td>4150</td><td>在YH-10液压油、仪表油中工作,温度为-50~130℃;在滑油、燃油、汽油、变压器油中工作,温度为-40~130℃;在空气中工作,温度为-30~100℃。与金属粘着良好。供制滑油、燃油介质中的密封件</td><td>地面设备上的密封件</td></tr><tr><td>4160</td><td>在空气中工作,温度为-30~120℃。供制造点火系统绝缘橡胶零件</td><td></td></tr><tr><td>4161</td><td>在滑油中工作,温度为-30~130℃;在仪表油、YH-10液压油、燃油、汽油、变压器油中工作,温度为-40~130℃;在空气中工作,温度为-30~100℃,短时间(6h)可达130℃。供制有耐光、耐臭氧要求的耐油橡胶零件</td><td>歼击机上作帽盖材料,轰炸机炮塔机构的密封件、限制块、衬套和塞子</td></tr><tr><td>4162</td><td>在滑油、汽油和燃油中工作,温度为-30~130℃;在空气中工作,温度为-30~100℃,短时间(6h)可达130℃。与金属粘着良好。供制有耐臭氧要求的各种密封件</td><td></td></tr><tr><td>4170</td><td>在滑油、汽油和燃油中工作,温度为-40~130℃,与金属粘着良好。供制有耐臭氧性能要求的在滑油、燃油、乙醇-丙三醇混合液和矿物油中工作的密封零件</td><td>歼击机空气系统密封垫</td></tr></table>

续表1-5   

<table><tr><td>胶料牌号</td><td>应用范围</td><td>主要用途举例</td></tr><tr><td>4171</td><td>在滑油、汽油和燃油中工作,温度为-30~130℃;在空气中工作,温度为-30~100℃,短时间(6h)可达130℃。供制有耐臭氧、耐大气性能要求的冲击载荷下工作的垫片和密封件</td><td></td></tr><tr><td>4172</td><td>在燃油、汽油和变压器油中工作,温度为-40~130℃;在YH-10液压油和仪表油中工作,温度为-50~130℃;在HP-8、HH-20滑油中工作,温度为-45~130℃;在空气中工作,温度为-30~100℃,短时间(6h)可达130℃。用JQ-1胶液与金属粘着。供制有耐天候、耐臭氧性能要求的承受冲击载荷的垫片和密封件</td><td>轰炸机、运输机上的垫片、衬套、胶圈和活门。歼击机发动机上的堵头、堵塞等零件</td></tr><tr><td>4190</td><td>在空气、汽油、燃油和滑油中工作,温度为-30~80℃。供制有耐臭氧、耐天候老化性能要求的,受较大压缩载荷的橡胶零件</td><td></td></tr><tr><td>4560</td><td>体积电阻率不小于1×101Ω·cm,工频介电强度不小于14kV/mm</td><td>用于飞机蓄电池插头及电器元件上</td></tr><tr><td>D116</td><td>工作温度为-40~100℃;用于大气环境或滑油、涡轮机油、活塞发动机油中</td><td>直升机密封和减振作用的支撑衬垫等</td></tr><tr><td>D117</td><td></td><td>直升机绝缘、减振用橡胶件</td></tr><tr><td>D118</td><td></td><td>直升机</td></tr><tr><td>D119</td><td></td><td>直升机</td></tr><tr><td>D120</td><td></td><td>直升机</td></tr><tr><td>D121</td><td></td><td>直升机</td></tr><tr><td>D401</td><td>工作温度为-50~100℃,用于制造减振零件</td><td>运输机</td></tr></table>

1.7 研制及生产单位 氯丁橡胶胶料的研制及生产单位见表1-6。

表1-6  

<table><tr><td>胶料牌号</td><td>研制及生产单位</td></tr><tr><td>4190、4560</td><td>西北橡胶总厂、重庆长江橡胶厂、沈阳第四橡胶厂、沈阳橡胶研究设计院</td></tr><tr><td>4150、4160、4161</td><td>上海胶带股份有限公司橡胶制品二厂、沈阳第四橡胶厂、重庆长江橡胶厂、西北橡胶总厂</td></tr><tr><td>4162、4170、4171</td><td>西北橡胶总厂、重庆长江橡胶厂、沈阳第四橡胶厂</td></tr><tr><td>4172</td><td>上海胶带股份有限公司橡胶制品二厂、重庆长江橡胶厂、西北橡胶总厂、沈阳第四橡胶厂</td></tr><tr><td>D116、D117、D118、D119、D120、D121、D401</td><td>西北橡胶塑料研究设计院</td></tr></table>

1.8 鉴定级别及日期 4150、4160、4161、4162、4170、4171、4190 氯丁橡胶胶料于 1957 年经化学工业部橡胶工业局、第二机械工业部航空工业局和空军工程部联合批准生产。D116、D117、D118、D119 于 1991 年 8 月由西北橡胶制品研究所、哈尔滨飞机制造公司联合组织鉴定。

# 2 性能

氯丁橡胶硫化胶的力学和耐热性能典型值见表2-1，耐介质性能典型值见表2-2、表2-3。

表2-1 $^{1 - 6}$   

<table><tr><td rowspan="2">胶料牌号</td><td rowspan="2">TS/MPa</td><td rowspan="2">Eb/%</td><td rowspan="2">Sb/%</td><td rowspan="2">Hc/度</td><td rowspan="2">Tb/C</td><td colspan="2">Pe/%</td></tr><tr><td>90C,24h</td><td>100C,70h</td></tr><tr><td rowspan="2">4150</td><td>12.3~15.2</td><td>784~872</td><td>17~26</td><td>50~54</td><td rowspan="2">-40</td><td>-22~-18</td><td rowspan="2">-</td></tr><tr><td>14.1</td><td>828</td><td>21</td><td>51</td><td>-20</td></tr><tr><td rowspan="2">4160</td><td>13.1~15.9</td><td>788~856</td><td>36~46</td><td>57~62</td><td rowspan="2">-35</td><td>-11~-3</td><td rowspan="2">-</td></tr><tr><td>14.9</td><td>822</td><td>41</td><td>60</td><td>-8</td></tr><tr><td rowspan="2">4161</td><td>9.41~11.8</td><td>545~681</td><td>12~25</td><td>60~67</td><td rowspan="2">-30</td><td>-20~-1</td><td rowspan="2">-</td></tr><tr><td>10.4</td><td>664</td><td>21</td><td>63</td><td>-13</td></tr><tr><td rowspan="2">4162</td><td>11.5~14.0</td><td>696~816</td><td>12~20</td><td>62~65</td><td rowspan="2">-38</td><td>-23~-12</td><td rowspan="2">-</td></tr><tr><td>13.2</td><td>756</td><td>16</td><td>64</td><td>-18</td></tr><tr><td rowspan="2">4170</td><td>13.7~19.7</td><td>412~520</td><td>13~19</td><td>65~72</td><td rowspan="2">-40</td><td>-24~-11</td><td rowspan="2">-</td></tr><tr><td>17.8</td><td>466</td><td>16</td><td>70</td><td>-17</td></tr><tr><td rowspan="2">4171</td><td>11.8~14.7</td><td>530~660</td><td>14~17</td><td>61~74</td><td rowspan="2">-30</td><td>-23~-16</td><td rowspan="2">-</td></tr><tr><td>13.5</td><td>595</td><td>16</td><td>69</td><td>-20</td></tr><tr><td rowspan="2">4172</td><td>8.82~13.9</td><td>240~420</td><td>4~8</td><td>78~82</td><td rowspan="2">-</td><td>-24~-15</td><td rowspan="2">-</td></tr><tr><td>11.9</td><td>278</td><td>6</td><td>80</td><td>-20</td></tr><tr><td rowspan="2">4190</td><td>8.62~10.2</td><td>100~194</td><td>11~15</td><td>84~94</td><td rowspan="2">-20</td><td>-24~-18</td><td rowspan="2">--</td></tr><tr><td>9.12</td><td>140</td><td>13</td><td>91</td><td>-21</td></tr><tr><td>D116</td><td>14.6</td><td>920</td><td></td><td>32</td><td>-57</td><td>-</td><td>-9.8</td></tr><tr><td>D117</td><td>16.1</td><td>690</td><td>-</td><td>40</td><td>-57</td><td>-</td><td>-4</td></tr><tr><td>D118</td><td>15.8</td><td>620</td><td>-</td><td>50</td><td>-55</td><td>-</td><td>-3</td></tr><tr><td>D119</td><td>27.6</td><td>500</td><td>-</td><td>58</td><td>-47</td><td>-</td><td>+4</td></tr><tr><td>D120</td><td>15.2</td><td>240</td><td>-</td><td>72</td><td>-47</td><td>-</td><td>0</td></tr><tr><td>D121</td><td>16.4</td><td>210</td><td>-</td><td>82</td><td>-41</td><td>-</td><td>-23</td></tr><tr><td>D401</td><td>12.3</td><td>323</td><td>-</td><td>60</td><td>-54</td><td>-</td><td>-28.8</td></tr></table>

表 $2 - 2^{[1 - s]}$   

<table><tr><td rowspan="2">胶料牌号</td><td rowspan="2">Se(YH-10,70C,22h,r,20%)/%≤</td><td colspan="4">△m/%</td><td rowspan="2">d/(g/cm3)</td></tr><tr><td>NY 120+苯(质量比为75:25,18~28C,24h)</td><td>RP-2(18~28C,24h)</td><td>YH-10(70C,24h)</td><td>HH-20(130C,24h)</td></tr><tr><td>4150</td><td>--</td><td>16.2~19.9</td><td>-</td><td>9</td><td>-3.5</td><td>1.35</td></tr><tr><td>4160</td><td>--</td><td>--</td><td>-</td><td>-</td><td>2.4</td><td>1.53</td></tr><tr><td>4161</td><td></td><td>15.4~19.9/17</td><td>4.7~9.1/7.7</td><td>-</td><td>-5.7~ -3.2/-4.4</td><td>1.35</td></tr><tr><td>4162</td><td>--</td><td>25.9~32.9/29.6</td><td>-</td><td>-</td><td>1.9</td><td>1.41</td></tr><tr><td>4170</td><td>--</td><td>13.0~17.2/15.5</td><td>-</td><td>5.2</td><td>-5.2</td><td>1.40</td></tr><tr><td>4171</td><td>--</td><td>16.0~24.1/19.0</td><td>-</td><td>-</td><td>-3.1</td><td>1.45</td></tr><tr><td>4172</td><td>31~54/43</td><td>12.7~14.2/13.6</td><td>6.1</td><td>4.7</td><td>-4.0</td><td>1.46</td></tr><tr><td>4190</td><td>-</td><td>-</td><td>-</td><td>-</td><td>0.5</td><td>1.65</td></tr></table>

表2-3  

<table><tr><td rowspan="2">胶料牌号</td><td colspan="2">1号标准油(100℃,70h)</td><td rowspan="2">胶料牌号</td><td colspan="2">1号标准油(100℃,70h)</td></tr><tr><td>ΔV/%</td><td>Se(r_c25%) / %</td><td>ΔV/%</td><td>Sr(r_c25%) / %</td></tr><tr><td>D116D</td><td>-9.0</td><td>57</td><td>D119</td><td>+0.9</td><td>49</td></tr><tr><td>D117</td><td>-4.6</td><td>45</td><td>D120</td><td>+1.3</td><td>35</td></tr><tr><td>D118</td><td>-2.3</td><td>48</td><td>D121</td><td>+1.8</td><td>40</td></tr></table>

# 3 使用工艺

3.1加工方法和硫化条件氯丁橡胶胶料的加工方法和模压硫化条件见表3-1。

表31  

<table><tr><td>胶料牌号</td><td>适宜的加工方法</td><td>标准试片(厚2mm)的硫化条件(℃,min)</td></tr><tr><td>4150</td><td>模压</td><td>151±2,25;143±2,40</td></tr><tr><td>4160</td><td>模压、压延、压出</td><td>151±2,30</td></tr><tr><td>4161</td><td>模压、压延、压出</td><td>151±2,20;143±2,30</td></tr><tr><td>4162</td><td>模压</td><td>151±2,25</td></tr><tr><td>4170</td><td>模压</td><td>151±2,20</td></tr><tr><td>4171</td><td>模压</td><td>151±2,20</td></tr><tr><td>4172</td><td>模压、压延、压出</td><td>151±2,20;143±2,30</td></tr><tr><td>4190</td><td>模压</td><td>151±2,20</td></tr><tr><td>D116</td><td>模压</td><td>151,30</td></tr><tr><td>D117</td><td>模压</td><td>151,30</td></tr><tr><td>D118</td><td>模压</td><td>151,30</td></tr><tr><td>D119</td><td>模压</td><td>151,30</td></tr><tr><td>D120</td><td>模压、压出</td><td>151,30</td></tr><tr><td>D121</td><td>模压</td><td>151,30</td></tr><tr><td>4560</td><td>模压</td><td>151,17</td></tr><tr><td>D401</td><td>模压</td><td>151,20</td></tr></table>

3.2 加工过程注意事项 氯丁橡胶贮存稳定性较差，混炼胶不宜存放太久，其工艺不好控制，加工时要特别注意。

# 4 其他

4.1 包装 混炼胶辗成 $10\mathrm{mm}$ 厚的胶片，充分冷却后装入塑料袋内，封好袋口，然后放入包装箱内，确保运输、贮存质量，防止杂质混入。  
4.2 运输 按非危险品运输，注意防晒、防潮。  
4.3 贮存 贮存在温度 $0 \sim 28^{\circ} \mathrm{C}$ 、相对湿度不大于 $80\%$ 的库房内，避免阳光直射，距热源不少于 $1 \mathrm{~m}$ ，距地面不少于 $0.3 \mathrm{~m}$ 。贮存中应防止与油类、酸、碱及对胶料有害的物质接触。胶料自制造之日起一个月内出厂，4190胶料贮存保管期为6个月，4150、4160、4162、4170、4171、4172、4560胶料的保管期为9个月。超过保管期的胶料按先试验后使用的原则，由使用方自行处理。

# 5 使用建议

选用，根据胶料简化牌号和系列化要求，优先推荐4160、4172、4190牌号。

# 参考文献

1 西北橡胶总厂，航空胶料、胶粘剂和橡胶制品性能统计表 No 橡-3.1998  
2 重庆长江橡胶厂. 航空胶料生产批次性能统计资料 No 橡-2.1998  
3上海胶带股份有限公司橡胶制品二厂，橡胶胶料及制品性能统计资料No 橡-1.1998  
4 西安飞机公司. 航空胶料进厂检验报告统计表 No 橡-18.1998  
5沈阳航空发动机公司，航空胶料、胶粘剂进厂检验结果统计报告No 橡-21.1998  
6 西北橡胶塑料研究设计院．统计资料No 橡-4.1998

# 乙丙橡胶胶料

# 1 概述

乙丙橡胶胶料由三元乙丙生胶填加炭黑和硫化剂混炼而成。经硫化后具有优良的耐臭氧、耐大气老化和良好的介电、低温性能。适于制造在磷酸酯液压油中工作的橡胶密封件、空气和冷气系统的橡胶型材和活门件。使用温度为 $-60\sim 120^{\circ}C$ ，在空气中短期可到 $150^{\circ}C$ 。

乙丙橡胶制品不适用于石油基油料中工作。

1.1 牌号及名称 8350、8360-1、8370-1、8380-1、H8901三元乙丙橡胶，E-2-90冷气活门件胶料。  
1.2 基本组成 三元乙丙橡胶、炭黑、硫化剂。  
1.3 材料标准 乙丙橡胶胶料的标准名称见表1-1，硫化胶主要性能指标见表1-2。

表1-1  

<table><tr><td>胶料牌号</td><td>胶料标准</td><td>国外相应材料标准</td></tr><tr><td>8350</td><td rowspan="4">HB 5290-1991《耐大气和磷酸酯液压油三元乙丙橡胶》</td><td>AMS-3260</td></tr><tr><td>8360-1</td><td>AMS-3248</td></tr><tr><td>8370-1</td><td></td></tr><tr><td>8380-1</td><td></td></tr><tr><td>H8901</td><td>Q/SX 6-212-1992《J8I机用H8901三元乙丙胶料》</td><td>MIL-R-83412、AMS32373</td></tr><tr><td>E-2-90</td><td>沪Q/HG 16-604-1985《冷气安全活门件胶料》</td><td></td></tr></table>

表1-2  

<table><tr><td rowspan="2" colspan="2">性能</td><td colspan="6">指 标</td></tr><tr><td>8350</td><td>8360-1</td><td>8370-1</td><td>8380-1</td><td>E-2-90</td><td>H8901</td></tr><tr><td colspan="2">原始性能</td><td></td><td></td><td></td><td></td><td></td><td></td></tr><tr><td>TS/MPa</td><td>≥</td><td>12.4</td><td>12.7</td><td>13.7</td><td>13.7</td><td>11.8</td><td>9</td></tr><tr><td>Eh/%</td><td>≥</td><td>400</td><td>200</td><td>150</td><td>120</td><td>80</td><td>400</td></tr><tr><td>HA/度</td><td></td><td>50±5</td><td>60±5</td><td>70±5</td><td>80±5</td><td>87~93</td><td>48±5</td></tr></table>

续表 1-2  

<table><tr><td rowspan="2">性能</td><td colspan="6">指 标</td></tr><tr><td>8350</td><td>8360-1</td><td>8370-1</td><td>8380-1</td><td>E-2-90</td><td>H8901</td></tr><tr><td>d/(g/cm³)</td><td></td><td>1.09±0.02</td><td>1.11±0.02</td><td>1.17+0 02-0.64</td><td>-</td><td>-</td></tr><tr><td>T、/(kN/m) ≥</td><td>17.5</td><td>29.4</td><td>24.5</td><td>24.5</td><td>-</td><td>-</td></tr><tr><td>耐热空气老化性能</td><td>100C,70h</td><td>120C,24h</td><td>120C,24h</td><td>120C,24h</td><td>70C,72b</td><td>120C,24h</td></tr><tr><td>P15/% max</td><td>+25</td><td>--15</td><td>-20</td><td>-20</td><td>-</td><td>-20</td></tr><tr><td>PE/% max</td><td>-50</td><td>--20</td><td>-20</td><td>-30</td><td>-25²</td><td>-</td></tr><tr><td>ΔHA/度</td><td>0~+10</td><td>0~+10</td><td>0~+10</td><td>0~+10</td><td>-</td><td>-8~+8</td></tr><tr><td>S1/% ≤</td><td>30³</td><td>40</td><td>40</td><td>45</td><td>30</td><td>-</td></tr><tr><td>耐热空气老化性能(150C,24h)</td><td></td><td></td><td></td><td></td><td></td><td></td></tr><tr><td>PT6/% max</td><td>-20</td><td>--20</td><td>-25</td><td>-25</td><td>-</td><td>-</td></tr><tr><td>PE/% max</td><td>-40</td><td>--40</td><td>-35</td><td>-35</td><td>-50</td><td>-</td></tr><tr><td>ΔIIA/度</td><td>-</td><td>0~+15</td><td>0~+15</td><td>0~+12</td><td>-</td><td>-</td></tr><tr><td>S1/% ≤</td><td>-</td><td>50</td><td>50</td><td>65</td><td>-</td><td>-</td></tr><tr><td>耐磷酸三丁酯性能(100C,22h)</td><td></td><td></td><td></td><td></td><td></td><td></td></tr><tr><td>PT5/% max</td><td>-</td><td>-45</td><td>-40</td><td>-40</td><td>-</td><td>-</td></tr><tr><td>PE/% max</td><td>-</td><td>-40</td><td>-35</td><td>-30</td><td>-</td><td>-</td></tr><tr><td>ΔHA/度</td><td>-</td><td>0~--20</td><td>(~~--18</td><td>0~--18</td><td>-</td><td>-</td></tr><tr><td>ΔV/%</td><td>-</td><td>0~+25</td><td>(~~+23</td><td>0~+23</td><td>-</td><td>-</td></tr><tr><td>低温性能</td><td></td><td></td><td></td><td></td><td></td><td></td></tr><tr><td>Tb/C ≤</td><td>-55</td><td>-60</td><td>-60</td><td>-60</td><td>-60</td><td>-60</td></tr><tr><td>Rc(-30℃下rc为20%)</td><td>-</td><td>-</td><td>-</td><td>-</td><td>0.6</td><td>-</td></tr><tr><td>对硬铝LY-12,结构钢</td><td>-</td><td>不腐蚀</td><td>不腐蚀</td><td>不腐蚀</td><td>-</td><td>-</td></tr><tr><td>30CrMnSiA 腐蚀性</td><td></td><td></td><td></td><td></td><td></td><td></td></tr></table>

① 70C,22h。   
② $70\mathrm{C},144\mathrm{h}$

# 1.4 使用工艺说明书

Q/6SZ-953--1991《8350三元乙丙橡胶压制工艺说明书》

Q/6SZ-954--1991《8360-1、8370-1、8380-1三元乙丙橡胶压制工艺说明书》

1.5 供应状态 以混炼胶或模压制品供应。

1.6 应用概况 8350、8360-1、8370-1、8380-1胶料在大型客机液压系统使用多年，未发现泄漏现象，在飞机外露系统使用良好；在直升机发动机上作隔震器和仪表减震垫。8350胶料代替天然橡胶在歼击机座舱、电器系统，制造绝缘垫和外露系统橡胶件。E-2-90胶料在运输机、轰炸机作冷气系统安全活门件，在温度 $-60\sim 50^{\circ}\mathrm{C}$ 、压力 $5.8\sim 7.8\mathrm{MPa}$ 下经受了低温冲击疲劳的考验。  
1.7 研制及生产单位 8350、8360-1、8370-1、8380-1 胶料：北京航空材料研究院研制并生产；E-2-90 胶料：上海橡胶制品研究所研制并生产；H8901 胶料：沈阳橡胶研究设计院研制并生产。  
1.8 鉴定级别及日期 8350 三元乙丙橡胶于 1991 年, 8360-1、8370-1、8380-1 三元乙丙橡胶胶料于 1978 年 1 月由航空工业部鉴定通过。E-2-90 胶料于 1976 年由上海橡胶工业公司组织鉴定通过。H8901 胶料于 1992 年 4 月由化学工业部组织鉴定通过。

# 2 性能

8350、8360-1、8370-1、8380-1、H8901、E-2-90硫化胶的物理、力学性能典型值见表2-1；8360-1、8370-1、8380-1硫化胶耐磷酸酯性能见表2-2，耐空气热老化性能见表2-3，耐沸水性能见表2-4，耐臭氧

性能见表2-5。

表 $2 - {1}^{\mathrm{r}1}{3}^{\mathrm{s}}$   

<table><tr><td rowspan="2">性 能</td><td colspan="5">典型值</td></tr><tr><td>8350</td><td>8360-1</td><td>8370-1</td><td>8380-1</td><td>E-2-90</td></tr><tr><td rowspan="2">d/(g·cm-3)</td><td rowspan="2">-</td><td>1.07~1.08</td><td>1.11~1.12</td><td>1.12~1.14</td><td rowspan="2">-</td></tr><tr><td>1.08</td><td>1.11</td><td>1.13</td></tr><tr><td>Tb/C</td><td>-</td><td>-68</td><td>-67.5</td><td>-67.5</td><td>70~60/65.7</td></tr><tr><td>Rc(·50℃,r,20%)</td><td>-</td><td>0.21</td><td>0.14</td><td>0.16</td><td>0.50~0.76/0.67(-30℃)</td></tr><tr><td>TR-10/℃</td><td>-</td><td>-40~46</td><td>-37~45</td><td>-38~43</td><td></td></tr><tr><td rowspan="2">TS/MPa</td><td>13.0~16.7</td><td>15.5~18.5</td><td>12.7~22.5</td><td>14.8~20.4</td><td>13.9~23.3</td></tr><tr><td>14.6</td><td>17.3</td><td>17.4</td><td>17.2</td><td>18.3</td></tr><tr><td rowspan="2">Eb/%</td><td>170~630</td><td>220~275</td><td>142~238</td><td>130~213</td><td>98~140</td></tr><tr><td>526</td><td>250</td><td>185</td><td>160</td><td>123</td></tr><tr><td>Sb/%</td><td>-</td><td>-</td><td></td><td>-</td><td>0~2/0</td></tr><tr><td rowspan="2">Hv/度</td><td>46~52</td><td>61~64</td><td>69~76</td><td>75~80</td><td>89~92</td></tr><tr><td>50</td><td>63</td><td>75</td><td>77</td><td>90</td></tr><tr><td rowspan="2">Tc/(kN/m)</td><td>34~40</td><td>34~38.5</td><td>25.4~42.1</td><td>24.5~38.2</td><td rowspan="2">-</td></tr><tr><td>37</td><td>35.6</td><td>33.3</td><td>31.3</td></tr><tr><td rowspan="2">Srettn/MPa</td><td>-</td><td>2.7~3.9</td><td>2.8~9.1</td><td>7.0~18.4</td><td rowspan="2">-</td></tr><tr><td>-</td><td>3.3</td><td>6.8</td><td>9.2</td></tr><tr><td rowspan="2">Sc(70℃,72h,r,20%)/%</td><td>17~28</td><td></td><td>-</td><td>-</td><td>15~20</td></tr><tr><td>18</td><td></td><td></td><td></td><td>18</td></tr><tr><td>Pc(70℃,144h)/%</td><td>(70℃,22h)</td><td></td><td>-</td><td>-</td><td>-11~42/3</td></tr></table>

表2-2  

<table><tr><td>胶料牌号</td><td>介质</td><td>温度/℃</td><td>时间/h</td><td>P1~/%</td><td>PF/%</td><td>ΔHA/度</td><td>ΔV/%</td><td>Sc/%</td></tr><tr><td rowspan="4">8360-1</td><td>4611</td><td>100</td><td>200</td><td>-16.3~+9.4</td><td>-15.4~+18.8</td><td>-7~ -1</td><td>-3.5~0.5</td><td>13~27</td></tr><tr><td>skydrol</td><td rowspan="3">100</td><td rowspan="3">200</td><td>-14.4~+9.7</td><td>+7.1</td><td>-3</td><td>-2.6</td><td>20</td></tr><tr><td rowspan="2">-500B</td><td rowspan="2">-8</td><td>-17.3~0</td><td>-5.0~ -1</td><td>-5.0~ -3.2</td><td>21~27</td></tr><tr><td>-8</td><td>-2</td><td>-4.4</td><td>24</td></tr><tr><td rowspan="3">8370-1</td><td>4611</td><td>100</td><td>200</td><td>-28.0~0</td><td>34~ -2</td><td>--</td><td>-1.5~+5.5</td><td>6~15</td></tr><tr><td rowspan="2">Hyjet-N</td><td rowspan="2">100</td><td rowspan="2">22</td><td>-34.4~--15.0</td><td>-16.6</td><td>-16.6</td><td>+3.0</td><td>9</td></tr><tr><td>--25.5</td><td>-24.6~ -15.1</td><td>-14~ -10</td><td>16.4</td><td>3</td></tr><tr><td rowspan="3">8380-1</td><td>4611</td><td>100</td><td>200</td><td>-28.0~--2.0</td><td>-13.7~+13.6</td><td>-5.7</td><td>3.6~5.5</td><td>6~11</td></tr><tr><td rowspan="2">Hyjet-N</td><td rowspan="2">100</td><td rowspan="2">222</td><td>-37.7~--17.4</td><td>-20.9~0</td><td>-15~ -9</td><td>4.6</td><td>9</td></tr><tr><td>26.5</td><td>-9.7</td><td>-11.7</td><td>15.9</td><td>4</td></tr></table>

表2-3  
表2-4  

<table><tr><td>胶料牌号</td><td>温度/℃</td><td>时间/h</td><td>\( \Delta H_{A} \)度</td><td>\( P_{1s} \)/%</td><td>\( P_{F} \)/%</td><td>\( S_{c} \)/%</td></tr><tr><td rowspan="6">8360-1</td><td>120</td><td>22</td><td>+2~+6+4.4</td><td>-0.5~+9.3+5.4</td><td>-11.5~+6.2+5.8</td><td>16~2721</td></tr><tr><td>120</td><td>70</td><td>+4~+6+4.4</td><td>-1.1~--10.1+5.4</td><td>-14.9~+2.9-6.7</td><td>27~4233</td></tr><tr><td>120</td><td>168</td><td>+6~+11+7.3</td><td>-0.6~+8+4.9</td><td>-14.9~--2.1-6.9</td><td>46~5751</td></tr><tr><td>135</td><td>100</td><td>+3~+9+4.5</td><td>-17.6~+9.9+5.2</td><td>-13.1~+3.8-6.3</td><td>29~5742</td></tr><tr><td>150</td><td>24</td><td>+1~+9+4.9</td><td>-16.7~+18+5.8</td><td>-36.7~+11.7-10.4</td><td>26~4833</td></tr><tr><td>150</td><td>70</td><td>+7~+13+10.3</td><td>-42.1~--2-28.4</td><td>-59.5~--27.8-43.8</td><td>49~6453</td></tr><tr><td rowspan="6">8370-1</td><td>120</td><td>22</td><td>+3~+5+4.4</td><td>-10.4~+9.7+4.5</td><td>-8.8~+8.9-4.6</td><td>18~2822</td></tr><tr><td>120</td><td>70</td><td>+3~+9+5.6</td><td>-5.6~--12.7-4.3</td><td>-12.3~+0.5-4.7</td><td>29~4134</td></tr><tr><td>120</td><td>168</td><td>+5~+9+6.8</td><td>-8.7~+11+6.1</td><td>-22.8~--10.6-14.7</td><td>43~6150</td></tr><tr><td>135</td><td>100</td><td>+2~+6+4.2</td><td>-12.5~--0.5-5.8</td><td>-21.5~+5.4-12.1</td><td>35~5544</td></tr><tr><td>150</td><td>24</td><td>+2~+10+5.2</td><td>-23.1~+23.7+9.1</td><td>-33.6~+19.8-12</td><td>25~5035</td></tr><tr><td>150</td><td>70</td><td>+9~+11+9.9</td><td>-45.6~--18.6-34.5</td><td>-50.2~--35.9-43.8</td><td>49~6554</td></tr><tr><td rowspan="6">8380-1</td><td>120</td><td>22</td><td>+3~+8+5</td><td>-7.2~+7+3.7</td><td>-16.7~+15+8.6</td><td>19~4028</td></tr><tr><td>120</td><td>70</td><td>+6~+10+6.7</td><td>-15.6~+7.5-5.4</td><td>-32.6~+10-12.6</td><td>32~5540</td></tr><tr><td>120</td><td>168</td><td>+6~+10+7.9</td><td>-10.5~--2.2-5</td><td>-15.9~--1.3-1.3</td><td>47~7058</td></tr><tr><td>135</td><td>100</td><td>+3~+6+4.7</td><td>-11.6~--5.6-7.9</td><td>-21.8~--5-11.1</td><td>41~5045</td></tr><tr><td>150</td><td>24</td><td>-2~+10+6</td><td>-17.9~+12.4+6</td><td>-23.3~+5.4-12.3</td><td>29~5941</td></tr><tr><td>150</td><td>70</td><td>+8~+13+10</td><td>-44.2~--8.1-28.2</td><td>-55.7~--37.8-44.7</td><td>48~7459</td></tr></table>

<table><tr><td>胶料牌号</td><td>沸水浸泡时间/h</td><td>PtS/%</td><td>PE/%</td><td>ΔHA/度</td><td>ΔV/%</td><td>Se/%</td></tr><tr><td rowspan="2">8360-1</td><td>70</td><td>-8.4~+5.4+4.6</td><td>-17.9~ -4.2-8.5</td><td>+2</td><td>-1.5~ +1.0+0.8</td><td>13~2116</td></tr><tr><td>200</td><td>-13.7~ +10.6-7.2</td><td>-19.5~ +5.0-6.9</td><td>+1.4</td><td>-1.4~ +0.4-0.6</td><td>13~2717</td></tr><tr><td rowspan="2">8370-1</td><td>70</td><td>5.1~ +5.8+3.2</td><td>-15.8~ -6.4-10.1</td><td>+1.8</td><td>-1.1~ +0.6+0.5</td><td>12~2316</td></tr><tr><td>200</td><td>-8.0~ +11.0+5.5</td><td>-12.5~ +9.6-9.6</td><td>+2.2</td><td>-1.6~ +0.1-0.9</td><td>12~2718</td></tr><tr><td rowspan="2">8380-1</td><td>70</td><td>-8.7~ +9.8+6.4</td><td>-12~ +2.2-7.7</td><td>+2.8</td><td>-1.2~ +0.8+0.6</td><td>18~3223</td></tr><tr><td>200</td><td>-6.0~ +15.4+6.1</td><td>-8.5~ +3.8+3.9</td><td>+2.5</td><td>-1.8~ -0.7-1.1</td><td>17~2422</td></tr></table>

表2-5  

<table><tr><td>胶料牌号</td><td>耐臭氧老化性能(温度20℃,臭氧浓度3.2×10-5,工作流量200L/h)</td><td>TS/MPa</td><td>Eb/%</td><td>HA/度</td></tr><tr><td rowspan="3">8360-1</td><td>老化前</td><td>16.8</td><td>252</td><td>65</td></tr><tr><td>静伸长臭氧老化后1</td><td>17.4</td><td>260</td><td>67</td></tr><tr><td>拉伸疲劳臭氧老化后2</td><td>17.2</td><td>237</td><td>68</td></tr><tr><td rowspan="3">8370-1</td><td>老化前</td><td>19.0</td><td>198</td><td>76</td></tr><tr><td>静伸长臭氧老化后1</td><td>18.1</td><td>183</td><td>77</td></tr><tr><td>拉伸疲劳臭氧老化后2</td><td>18.2</td><td>184</td><td>77</td></tr><tr><td rowspan="3">8380-1</td><td>老化前</td><td>17.6</td><td>178</td><td>78</td></tr><tr><td>静伸长臭氧老化后1</td><td>17.4</td><td>155</td><td>83</td></tr><tr><td>拉伸疲劳臭氧老化后2</td><td>17.4</td><td>143</td><td>82</td></tr></table>

① 试样预伸长 $60\%$ ，臭氧老化24h。  
② 试样伸长 $40\%$ ，在臭氧室内拉伸疲劳24h，频率15次/min。

# 3 使用工艺

# 3.1加工方法和硫化条件 胶料的加工方法和模压硫化参数见表3-1。

表 $3 - 1^{[1\sim 4]}$   

<table><tr><td rowspan="2">胶料牌号</td><td rowspan="2">适宜的加工方法</td><td colspan="2">标准试样硫化条件(C,min)</td></tr><tr><td>2mm厚试片</td><td>φ10mm×10mm试样</td></tr><tr><td>8350</td><td>模压、压延、压出</td><td rowspan="4">160±3,20</td><td rowspan="4">160±3,25</td></tr><tr><td>8360-1</td><td>模压、压延、压出</td></tr><tr><td>8370 1</td><td>模压、压延、压出</td></tr><tr><td>8380-1</td><td>模压</td></tr><tr><td>F-2-90</td><td>模压</td><td colspan="2">一段硫化:150.50二段硫化:室温1h→100℃→150℃,3h</td></tr><tr><td>H8901</td><td>模压</td><td colspan="2">151.50</td></tr></table>

# 3.2 加工过程注意事项

3.2.1 胶料使用前需进行返炼，将胶料在辊距小于 $1\mathrm{mm}$ 混炼机上薄通10次，其后按压制零件调整辊距辊成一定厚度的光滑胶片，再裁成模压件的坏料。返炼中严防混入其他胶料的碎屑，裁制的坏料在48h内压制完。  
3.2.2 橡胶零件厚度超过 $6\mathrm{mm}$ 时，厚度每增加 $2\mathrm{mm}$ ，标准试样硫化时间延长 $5\mathrm{min}$ 。模具单位面积压力 $6 \sim 10\mathrm{MPa}$ 。胶料的模压收缩率为 $1.5\% \sim 2.0\%$ 。

# 4 其他

4.1包装胶料辗成 $8\sim 10\mathrm{mm}$ 厚的胶片，装入塑料袋内封好袋口，防止杂质混人。  
4.2 运输 按非危险品运输，注意防晒、防潮。  
4.3 贮存 贮存在温度 $0 \sim 28^{\circ} \mathrm{C}$ 、相对湿度不大于 $80\%$ 的库房内，避免阳光直接照射，距热源不少于 $1 \mathrm{~m}$ ，距地面不少于 $0.3 \mathrm{~m}$ 。贮存中应防止与油类、酸、碱及其他对胶料有害的物质接触。胶料自制造之日起一个月出厂，贮存保管期为1年。超过保管期的由使用方按先试验后使用的原则自行处理。  
4.4 技术安全 压制硫化工作场所应有良好通风装置，及时排除硫化中放出的气味，避免污染环境和影响操作者的健康。

# 5 使用建议

8360-1、8370-1、8380-1、E-2-90胶料在飞机上已使用多年，其性能稳定，可满足使用要求，建议选用。由于乙丙橡胶在耐热和气候老化方面远优于天然橡胶，所以近年歼击机选用8350胶料替代天然橡胶制造座舱、电器系统内绝缘胶件，延长了制品的使用寿命，建议在新机设计和老机延寿中推荐使用。

# 参考文献

1 上海橡胶制品研究所. 橡胶胶料性能统计资料 No 橡-7.1998  
2 北京航空材料研究院. 航空胶料、胶粘剂性能统计资料 No 橡-17. 1998  
3 西安飞机附件公司.航空胶料进厂检验性能统计No 橡-18.1998  
4沈阳橡胶研究设计院.橡胶胶布、制品性能统计资料No橡-5.1998

# 丁腈橡胶胶料

# 1 概述

丁腈橡胶胶料是以丙烯腈含量不同的丁腈-18、丁腈-26或丁腈-40生胶为基础，填加补强剂、防老剂、硫化剂等组分经混炼而成。经硫化后具有优异的耐油性能，在现有的胶种中仅次于聚硫胶、聚丙烯酸酯和含氟橡胶。为改善胶料的耐寒、耐油、耐老化性能还可在丁腈橡胶中加入一定量的聚硫橡胶、氯丁橡胶、聚酰胺树脂和氯化聚醚等高分子聚合物。丁腈橡胶适于制造在航空油料中工作的活动或固定密封件和活门件。在石油基油料中工作温度为 $-50\sim 100^{\circ}\mathrm{C}$ ，短时间(24h)可达 $150^{\circ}\mathrm{C}$ ；在空气、乙醇-丙三醇混合液中工作温度为 $-45\sim 100^{\circ}\mathrm{C}$ 。

丁晴橡胶的耐气候老化性差，当臭氧浓度较高时会迅速产生龟裂，不宜在高温空气中长期工作，也不能在磷酸酯抗燃液压油中工作。

1.1 牌号及名称 5160、5170、5172、5180、5250、5260、5460、5461、5470、5471、5480、5860、5870、试 5171、45713、5080、5871、5880、5880T 航空橡胶零件及型材胶料; P214、P232、P215、P106、P101、P236、P303、P709、P801、P903 国防工业用橡胶胶料; 730-115 航空专用胶料; P825、P712、P713、P827、P310 直九机用橡胶胶料及零件。  
1.2 基本组成 丁腈-18、丁腈-26或丁腈-40生胶、补强剂、硫化剂。5870胶料中还加入一定量的聚硫橡胶，5860中加入氯丁橡胶，P903中加入聚酰胺树脂，45713中加入氯化聚醚树脂。  
1.3 材料标准 丁腈橡胶胶料标准名称见表1-1，硫化胶的主要性能指标见表 $1 - 2\sim$ 表1-8。  
1.4 使用工艺说明书 Q/6SZ 1350-1997《5880T丁腈胶料产品研制工艺说明书》。  
1.5 供应状态 以混炼胶或模压制品供应。  
1.6 应用概况 丁腈橡胶胶料应用范围和主要用途见表1-9。  
1.7 研制及生产单位 腈橡胶胶料的研制及生产单位见表1-10。  
1.8 鉴定级别及日期 5160、5170、5171、5172、5180、5250、5260、5460、5461、5470、5471、5480、5860、5870、5871: 1957 年经化学工业部橡胶工业局、第二机械工业部航空工业局和空军工程部联合批准生产。5880、5080、胶料: 1966 年经化学工业部、航空工业部和空军工程部联合批准生产。试 5171、45713、P214、P106、P709、P232、P215、P903、P801、730-115 胶料: 经化学工业部鉴定通过。5880T 于 1997 年元月由中国航空工业总公司鉴定通过, P712、P713 胶料于 1991 年 8 月由西北橡胶制品所与哈

尔滨飞机制造公司联合鉴定。P825、P827、P310胶料于1991年2月由化学工业部组织鉴定通过。

表1-1  

<table><tr><td>胶料牌号</td><td>材料标准</td><td>国外相近材料牌号(俄)</td><td>国外相近材料标准</td></tr><tr><td>5160</td><td rowspan="5">HG 6-407-1979《航空橡胶零件及型材用胶料》</td><td>98-1、98-3</td><td rowspan="17">TV 0051166-1987(俄)</td></tr><tr><td>5170</td><td>4326-1、4326-2</td></tr><tr><td>5172</td><td>4410、4410-1</td></tr><tr><td>5180</td><td>14-1、B14-1</td></tr><tr><td>5250</td><td>3824、3824-1</td></tr><tr><td>试5171</td><td>GJB 250A-1996《耐液压油和燃油丁腈橡胶胶料规范》</td><td>B-14</td></tr><tr><td>5260</td><td rowspan="8">HG 6-407-1979《航空橡胶零件及型材用胶料》</td><td>9831</td></tr><tr><td>5460</td><td>3834、3834-3、3819</td></tr><tr><td>5461</td><td>3883、3838</td></tr><tr><td>5470</td><td>3826-8、3826C、4214</td></tr><tr><td>5471</td><td>4004、4004-2</td></tr><tr><td>5480</td><td>3825、3825-7</td></tr><tr><td>5860</td><td>68-1、HO-68-1</td></tr><tr><td>5870</td><td>4327</td></tr><tr><td>5080</td><td rowspan="2">GJB 250A-1996《耐液压油和燃油丁腈橡胶胶料规范》</td><td>1PII-1078</td></tr><tr><td>5880</td><td>1PII-1054</td></tr><tr><td>5880T</td><td>Q/6S 1061-1997《5880T丁腈胶料》</td><td>1PII-1054</td></tr><tr><td>45713</td><td>辽Qn 65-1983《航空用丁腈胶料》</td><td></td><td></td></tr><tr><td>5871</td><td>HG 6-422-1979《飞机油箱用未硫化胶板》</td><td></td><td></td></tr><tr><td>P106、P215、P903、P101</td><td>Q/XXY 201-1977《国防工业用橡胶胶料》</td><td></td><td></td></tr><tr><td>P214</td><td>Q/XXY 101-1977《国防工业用橡胶胶料》</td><td>1PII-1078</td><td></td></tr><tr><td>P709</td><td>企业检查号1-202-1980《国防工业用橡胶胶料》</td><td></td><td></td></tr><tr><td>P232</td><td>HG 4-692-1967《国防工业用橡胶胶料》</td><td></td><td></td></tr><tr><td>P236</td><td>企业检查号1-202-1980《国防工业用橡胶胶料》</td><td></td><td></td></tr><tr><td>P303</td><td>企业检查号1-301-1977《国防工业用橡胶胶料》</td><td></td><td></td></tr><tr><td>P801</td><td>Q/XXY 201-1977《国防工业用橡胶胶料》</td><td></td><td></td></tr><tr><td>730-115</td><td>Q/SX6-58-1975《航空专用胶料》</td><td></td><td></td></tr><tr><td>P825</td><td rowspan="5">Q/XXY-293-1991《直九机用橡胶胶料及零件》</td><td>20B7(法)</td><td>NFL17-120(法)</td></tr><tr><td>P712</td><td>21B6(法)</td><td>NFL17-121(法)</td></tr><tr><td>P713</td><td>23B7(法)</td><td>NFL17-123(法)</td></tr><tr><td>P827</td><td>24B7(法)</td><td>NFL17-124(法)</td></tr><tr><td>P310</td><td>21A7(法)</td><td>NFL17-121(法)</td></tr></table>

表1-2  

<table><tr><td rowspan="2">胶料牌号</td><td rowspan="2">TS/MPa≥</td><td rowspan="2">Eb/%≥</td><td rowspan="2">Sb/%≤</td><td rowspan="2">Hb/度±5</td><td rowspan="2">Tb/C≤</td><td rowspan="2">r1≥</td><td rowspan="2">Pc(90℃,24h)max</td><td colspan="5">Sc/%≤</td></tr><tr><td>介质</td><td>温度/℃</td><td>时间/h</td><td>rc/%</td><td>指标</td></tr><tr><td>5160</td><td>7.35</td><td>180</td><td>8</td><td>66</td><td>-60</td><td>0.10</td><td>-40</td><td>YH-10</td><td>100</td><td>70</td><td>30</td><td>50</td></tr><tr><td>5170</td><td>10.78</td><td>180</td><td>10</td><td>75</td><td>-50</td><td>0.30</td><td>-35</td><td>YH-10</td><td>100</td><td>70</td><td>30</td><td>75</td></tr><tr><td>试5171</td><td>10.78</td><td>150</td><td>8</td><td>77</td><td>-60</td><td>0.40</td><td>-30</td><td>YH-10</td><td>100</td><td>70</td><td>30</td><td>50</td></tr><tr><td>5172</td><td>7.35</td><td>220</td><td>8</td><td>73</td><td>-48</td><td>0.18</td><td>-25</td><td>HH-20</td><td>100</td><td>70</td><td>20</td><td>65</td></tr><tr><td>5180</td><td>12.74</td><td>100</td><td>8</td><td>85</td><td>-50</td><td>0.25</td><td>-30</td><td>YH-10</td><td>100</td><td>70</td><td>20</td><td>60</td></tr><tr><td>5250</td><td>6.86</td><td>350</td><td>20</td><td>60</td><td>-45</td><td>-</td><td>-40</td><td></td><td></td><td></td><td></td><td>-</td></tr><tr><td>5260</td><td>11.76</td><td>400</td><td>15</td><td>67</td><td>-30</td><td>-</td><td>-30</td><td></td><td></td><td></td><td></td><td>-</td></tr><tr><td>5460</td><td>7.84</td><td>350</td><td>30</td><td>65</td><td>-33</td><td>-</td><td>-40</td><td></td><td></td><td></td><td></td><td>--</td></tr><tr><td>5461</td><td>1.96</td><td>330</td><td>25</td><td>68</td><td>-15</td><td>-</td><td>40</td><td></td><td></td><td></td><td></td><td>-</td></tr><tr><td>5470</td><td>9.80</td><td>300</td><td>24</td><td>72</td><td>-27</td><td>-</td><td>-40</td><td></td><td></td><td></td><td></td><td>-</td></tr><tr><td>5471</td><td>9.80</td><td>250</td><td>28</td><td>78</td><td>-15</td><td>-</td><td>-40</td><td></td><td></td><td></td><td></td><td>-</td></tr><tr><td>5480</td><td>11.76</td><td>150</td><td>10</td><td>85</td><td>-28</td><td>-</td><td>-40</td><td></td><td></td><td></td><td></td><td>--</td></tr><tr><td>5860</td><td>8.82</td><td>300</td><td>10</td><td>62</td><td>-55</td><td>0.20</td><td>-30</td><td>空气</td><td>70</td><td>22</td><td>30</td><td>40</td></tr><tr><td>5870</td><td>7.84</td><td>170</td><td>10</td><td>77</td><td>-48</td><td>0.25</td><td>-60</td><td>RP-2</td><td>70</td><td>22</td><td>30</td><td>60</td></tr><tr><td>45713</td><td>11.76</td><td>150</td><td>8</td><td>75</td><td>-60</td><td>0.35</td><td>积累</td><td>YH-10</td><td>100</td><td>70</td><td>30</td><td>35</td></tr><tr><td></td><td></td><td></td><td></td><td></td><td></td><td>(-45℃)</td><td></td><td></td><td></td><td></td><td></td><td>-</td></tr><tr><td>5871</td><td>13.72</td><td>500</td><td>30</td><td>68</td><td>30</td><td>-</td><td>-25</td><td></td><td></td><td></td><td></td><td>..</td></tr></table>

表1-3
