Repository: C-zj02/CFD-claw

<div align="center">

**English** | [中文](#中文版) | [Français](README_FR.md) | [Русский](README_RU.md) | [हिन्दी](README_HI.md) | [العربية](README_AR.md) | [Português](README_PT.md)

# 🚀 Claude Code Python

**A Complete Python Reimplementation Based on Real Claude Code Source**

*From TypeScript Source → Rebuilt in Python with ❤️*

***
**🔥 Active Development • New Features Weekly 🔥**

</div>

***

## 🎯 What is This?

**Clawd Code** is a **complete Python rewrite** of Claude Code, based on the **real TypeScript source code**.

File: RAG-data/中国航空材料手册(第2版) 第8卷 橡胶 密封剂201-400.pdf-2a82481b-6787-4aec-bc75-d0edd0067e9d.md (part 2 of 10)
# 钢丝编织胶管
![](images/9039cfb11430fbccc3587fbf2025bd46c3c5e42882c4a05f1515ab518848e45e.jpg)

图1-1 四种结构密封软管剖面  
图片摘要：该图主要展示 1 1 四种结构密封软管剖面1 外胶层；2 针织层；3 内胶层；4 密封胶条 1.5 供应状态 以成品供应。新规格的密封。
![](images/31cd6a7a573567152b59eecaed0bc5b83738d9f6558ba0df0df858e2137f3b2e.jpg)  
1-外胶层；2-针织层；3-内胶层；4-密封胶条

1.5 供应状态 以成品供应。新规格的密封软管由使用方提供图纸、模具和金属管嘴。现行生产的密封软管规格见表1-1。

表1-1  

<table><tr><td>序号</td><td>产品编号</td><td>产品图号</td><td>金属嘴图号</td></tr><tr><td>1</td><td>95101 1 1</td><td>HO601-1 左</td><td>HO-601-105</td></tr><tr><td>2</td><td>95101-2-1</td><td>HO601-1 右</td><td>HO-601-105</td></tr><tr><td>3</td><td>95101-3-1</td><td>HO220-1 左</td><td>HO-601-105</td></tr><tr><td>4</td><td>95101-4-1</td><td>HO220-1 右</td><td>HO-601-105</td></tr><tr><td>5</td><td>95101-5-1</td><td>HO260-102</td><td>HO-601-105</td></tr><tr><td>6</td><td>96101-6-1</td><td>HO260-308</td><td>HO-601-105</td></tr><tr><td>7</td><td>95103</td><td>J7 I -0604 170</td><td>J7 I -0604-171</td></tr><tr><td>8</td><td>95104</td><td>J7 II -0604-400A</td><td>J7 I -0604-171</td></tr><tr><td>9</td><td>95105</td><td>J7 III -0604-3170</td><td>J6-0604-3172W</td></tr><tr><td>10</td><td>95106-1</td><td>Y8-0220-133</td><td>HO-601-105</td></tr><tr><td>11</td><td>95106-2</td><td>Y8-0500-30</td><td>HO-601-105</td></tr></table>

1.6 应用概况 已在部分歼击机、运输机及轰炸机上使用。  
1.7研制及生产单位 西北橡胶总厂研制并生产。

# 2 性能

2.1 外观质量 外观质量应符合GJB1325的有关规定。  
2.2 胶料性能 针织密封软管用848胶料的硫化胶主要性能指标和典型值见表2-1。

表2-1  

<table><tr><td>性能</td><td>指 标</td><td>典型值</td></tr><tr><td>TS/MPa</td><td>≥15.7</td><td>21.9</td></tr><tr><td>Eh/%</td><td>≥500</td><td>686</td></tr><tr><td>Sb/%</td><td>≤20</td><td>10</td></tr><tr><td>H3/度</td><td>43~53</td><td>48</td></tr><tr><td>Rt(200%, -55℃)</td><td>≥0.4</td><td>0.67</td></tr><tr><td>Pr(90℃,24h)/%</td><td>max-25</td><td>-22</td></tr></table>

# 2.3 成品性能

2.3.1 密封软管应膨胀均匀并具有良好的密封性。  
2.3.2 进行强度试验后，不允许产生裂纹、接缝开裂、分层或其他破损现象，但 $-50^{\circ}\mathrm{C}$ 试验后，允许表面涂层上有网状细纹出现。  
2.3.3 应能承受1000次工作状态模拟试验。  
2.3.4 按图纸规定的压力充压后保持1.5h，压力降低不应超过 $0.03\mathrm{MPa}$ 。

# 3 使用工艺

# 4 其他

4.1包装每根软管盘放在纸盒内，然后装入木箱内确保贮存和运输中不受损坏。  
4.2运输 按非危险品运输，注意防晒、防潮，勿挤压。  
4.3 贮存 贮存在温度 $0 \sim 28^{\circ} \mathrm{C}$ 、相对湿度不大于 $80\%$ 的库房内，避免阳光直接照射，距热源不少

于 $1\mathrm{m}$ ，距地面不少于 $0.3\mathrm{m}$ 。贮存中应防止与油类、酸、碱及其他对产品有害的物质接触。保管期为2年，保证使用期为2年。

# 5 使用建议

选用。

# 参考文献

1 西北橡胶总厂.橡胶胶料、胶粘剂、制品性能统计资料No 橡-3.1998

# 飞机密封用硅橡胶软管

# 1 概述

飞机密封用硅橡胶软管是管壁外面一层织物，中间不少于一层织物的硅橡胶夹布管。用作飞机燃油仓口处，起密封和防震作用。工作温度为 $-55\sim 70^{\circ}C$ 。

1.1 牌号及名称 SXSM4Z 飞机密封软管。  
1.2 基本组成 主体材料胶层为乙烯基硅橡胶，增强织物为涤纶丝编织物。  
1.3 材料标准 Q/SX 6-221—1992《直九机密封软管》。  
1.4 使用工艺说明书   
1.5 供应状态 以管材供应。内径 $4\mathrm{mm}$ ，外径 $6\mathrm{mm}$ ，长度 $2000\mathrm{mm} + 20\mathrm{mm}$ 。  
1.6 应用概况 已在直升机上使用。  
1.7 研制及生产单位 沈阳橡胶研究设计院研制并生产。  
1.8 鉴定级别及日期 1992年12月由化工部组织鉴定通过。

# 2 性能

2.1 外观质量 外观质量应符合Q/SX6-221的规定。  
2.2 胶料性能 胶管用胶料应满足表2-1要求。

表2-1  

<table><tr><td colspan="2">性能</td><td>指 标</td></tr><tr><td>TS/MPa</td><td>≥</td><td>4</td></tr><tr><td>Eh/%</td><td>≥</td><td>200</td></tr><tr><td>Sb/%</td><td>≤</td><td>8</td></tr><tr><td>PTb(70C,72h)/%</td><td>max</td><td>-40</td></tr><tr><td>PE(70C,72h)/%</td><td>max</td><td>-30</td></tr></table>

# 3 使用工艺

# 4 其他

4.1 包装 每架份(两根)软管盘放在密封的塑料袋内，并附产品合格证一份。上面应说明产品代

号、规格、制造单位、生产日期、标准号，并盖有技术检查部门印章，再装入包装箱内，不得挤压。包装箱内表面应光滑，以免在运输过程中损坏软管，包装箱内应附说明书一份，说明产品代号、规格、数量、制造单位、生产日期、标准号、并盖有技术检查部门印章。在包装箱外面应注明产品代号、规格、制造单位和生产日期。

4.2 运输 按非危险品运输，注意防晒、防潮，勿挤压。  
4.3 贮存 贮存在温度 $0 \sim 28^{\circ} \mathrm{C}$ ，相对湿度不大于 $80\%$ 的库房内，避免阳光直接照射，距热源不小于 $1 \mathrm{~m}$ ，距地面不小于 $0.3 \mathrm{~m}$ 。贮存中应防止与油类、酸、碱及其他对橡胶有害的物质接触。

# 5 使用建议

用在国产直升机上飞行 $200\mathrm{h}$ ，工作正常。推荐使用。

# 参考文献

1 沈阳橡胶研究设计院.航空胶布、制品性能统计资料No橡-5.1998

# 飞机货舱硅橡胶气密软管

# 1 概述

飞机货舱用气密软管是由硅橡胶、针织孔网织物复合后经模压硫化面成。随着飞机飞行高度的变化可对软管充气，调节机舱内、外压差，使舱内压力差保持在 $0.04\mathrm{MPa}$ ，保证飞机在高空、高寒的恶劣条件下飞行，提高了飞机的可靠性、安全性，其使用温度为 $-60\sim 200^{\circ}C$ 。

1.1 牌号及名称 飞机货舱硅橡胶气密软管。  
1.2 基本组成 主体材料由G188硅橡胶与经编涤纶织物构成。气密软管结构如图1-1所示。  
1.3 材料标准 Q/XXS-319---1994《YBC货舱前后大门橡胶密封管》。  
1.4 使用工艺说明书   
1.5 供应状态 除可根据使用方提出的结构、规格和公差要求进行生产外，目前可供应编号为YBC-0400-456、YBC-0400-457、YBC-0400458、YBC-0400-459四种规格的产品。  
1.6 应用概况 硅橡胶气密软管已应用于运输机货舱的密封。可推荐在相应条件及环境的航空产品中扩大使用。  
1.7 研制及生产单位 西北橡胶塑料研究设计院。  
1.8 鉴定级别及日期 1997年由陕西省技术鉴定通过。

图片摘要：该图主要展示 1 1 硅橡胶气密软管结构示意图。
![](images/ff6fd52c8e838e384cc25751c5c8dc7ee04d6062fafd42619f7bceb7e2c3452b.jpg)  
1—橡胶；2—织物  
图1-1 硅橡胶气密软管结构示意图

# 2 性能

2.1 胶料性能 制造气密软管用的硅橡胶硫化胶主要性能见表2-1。

表 $2 - 1^{1}$   

<table><tr><td>性能</td><td>指 标</td><td>典型值</td></tr><tr><td>老化前性能</td><td></td><td></td></tr><tr><td>TS/MPa</td><td>≥5.0</td><td>6.6~7.7</td></tr><tr><td>Eh/%</td><td>≥200</td><td>290~360</td></tr><tr><td>Hh/度</td><td>50+7</td><td>48~50</td></tr><tr><td>Tc/(kN/m)</td><td>≥8</td><td>12~17</td></tr><tr><td>Th/C</td><td>≤-65</td><td>-70</td></tr><tr><td>耐热老化性能(250℃,24h)</td><td></td><td></td></tr><tr><td>TS/MPa</td><td>≥3.5</td><td>4.1~5.0</td></tr><tr><td>Eh/%</td><td>≥180</td><td>230~290</td></tr><tr><td>ΔHa/度</td><td>-5~+10</td><td>4.4~4.6</td></tr><tr><td>S1(175℃,22h,rC30%)/%</td><td>≤50</td><td>12~14</td></tr></table>

# 2.2 成品性能

2.2.1 气密软管应膨胀均匀，并具有好的气密性。  
2.2.2 气密软管应光滑平整，不允许产生裂纹、接缝开裂、分层、鼓泡、缺胶、皱布或其他破损现象，但允许在对接、修补时有不平展的痕迹。  
2.2.3 气密软管应满足YBCJT04-370（第二版)的性能要求。

# 3 使用工艺

气密软管应平展装配，不允许有挠曲、皱折、划伤现象存在，确保气密软管与货舱大门的搭接宽度。气密软管装配后应保证大门关闭后能密封，如果发现漏气，允许软管与大门贴合处涂密封胶。

# 4 其他

4.1包装气密软管按供需双方商定的方法与要求进行包装。  
4.2运输 按非危险品运输，运输中注意防晒、防潮及防霉。  
4.3 贮存 贮存在温度为 $0 \sim 28^{\circ} \mathrm{C}$ , 相对湿度不大于 $80\%$ 的库房内, 避免阳光直接照射, 距离热源不少于 $1 \mathrm{~m}$ , 距地面高度不少于 $0.3 \mathrm{~m}$ 。贮存中防止与油类、酸、碱或其他对产品有害的物质接触, 在符合上述规定的条件下气密软管贮存期暂定为 5 年。

# 5 使用建议

推荐在相应条件的航空产品上应用。

# 参考文献

1 西北橡胶塑料研究设计院.统计资料No橡-4.1999

# 橡胶涂覆织物五人救生艇

# 1 概述

五人救生艇由涂覆橡胶的尼龙织物经裁剪、粘接成型、硫化、装配等工序制造而成，艇上装配有充气用的气瓶。五人救生艇主要装在轰炸机、运输机、直升机或舰艇上，供在水上失事时作为空勤人员或舰艇人员多人救生用，还可用于水域扫雷。使用的环境温度为 $-20\sim 50^{\circ}C$ 。

1.1 牌号及名称 QJT-5 五人救生艇。  
1.2 基本组成 主体材料由两层双面涂覆有橡胶的尼龙织物拼合而成。基本结构见图1-1。

图1-1 五人救生艇基本结构图  
图片摘要：该图主要展示 1 1 五人救生艇基本结构图。
![](images/d098e0d6a39ffaf8c291cf78ce3d3847e930e3946c767e5178710c02b80ca8da.jpg)  
1一艇舷；2一艇底；3一备品袋；4一连通管；5一安全阀；6一充气机构；7一气瓶套；8一救生索；9一杂物包；10一艇艏横座垫；11一艇底竖板；12一软梯；13一艇艉横座垫；14一系索环；15一补气放气阀；16一桨栓

五人救生艇由艇舷、艇底、横座垫（即横筒）、艇底竖板四个部分组成。艇舷有四个隔壁构成四个气室，气室间设有带蝴蝶夹的用以连通或封闭的连通管。五人救生艇艇安装有二氧化碳钢瓶。艇舷外没有救生索、软梯。艇上设有进气阀、安全阀及补气放气阀。杂物包中备有铝质可拆桨、充气器、水瓢、海锚、帆具、修补工具和材料、扳手及装供应品的备品袋。

1.3 材料标准 GJB 2155—1994《橡胶涂覆织物救生艇规范》。  
1.4 使用工艺说明书 《五人救生艇使用和维护说明书》。  
1.5 供应状态 以或品供应。  
1.6 应用概况 已在各种轰炸机、运输机、直升机和舰艇上使用多年。  
1.7 研制及生产单位 重庆长江橡胶厂研制并生产。  
1.8 鉴定级别及日期 1993年5月由化学工业部鉴定通过。

# 2 性能

2.1 材料性能 制造五人救生艇用的橡胶涂覆织物的主要性能指标及典型值见表2-1。

表2-1  

<table><tr><td>性能</td><td>指 标</td><td>典型值</td></tr><tr><td>颜色</td><td>橙红色</td><td>合格</td></tr><tr><td>厚度/mm</td><td>0.6</td><td>0.47~0.570.51</td></tr><tr><td>外观</td><td>清洁</td><td>合格</td></tr></table>

续表 2-1  

<table><tr><td>性能</td><td>指 标</td><td>典型值</td></tr><tr><td>拉伸强度/(kN/m)</td><td></td><td></td></tr><tr><td>经</td><td>≥15.7</td><td>22.7~40.834.5</td></tr><tr><td>纬</td><td>≥9.30</td><td>27.2~38.831.4</td></tr><tr><td>σb(胶层与布间)/(kN/m)</td><td></td><td>0.48~1.120.90</td></tr><tr><td>透气性(0.015MPa,5min)</td><td>不透气</td><td>合格</td></tr><tr><td>耐寒性(-30℃,15min)</td><td>无裂纹</td><td>合格</td></tr><tr><td>耐热空气老化性能(70℃,48h)</td><td></td><td></td></tr><tr><td>Pr/%</td><td>max-20</td><td>合格</td></tr><tr><td>透气性(0.015MPa,15min)</td><td>不透气</td><td>合格</td></tr></table>

# 2.2 成品性能[1]

2.2.1 常温抛投性 五人救生艇从 $10\mathrm{m}$ 高度抛落水后，应在 $2\mathrm{min}$ 内自动完成充气定型。艇和备品属具均应符合使用要求。典型值：合格。  
2.2.2 充气性 五人救生艇按以下条件充气时不得出现任何泄漏，救生艇应保持完好无损，艇底和艇舷不应有明显扭曲变形。  
2.2.2.1 常温充气性 五人救生艇在环境温度 $15\sim 25\mathrm{C}$ 时，用配备的二氧化碳钢瓶充气，艇舷内压力应在 $2\mathrm{min}$ 内达到工作压力 $10.7\mathrm{kPa}$ 。典型值：合格。  
2.2.2.2高温充气性五人救生艇在环境温度 $50\mathrm{C} \pm 2\mathrm{C}$ 下静置停放 $2\mathrm{h}$ 后，立即用配备的二氧化碳钢瓶充气，在 $1\mathrm{min}$ 内安全阀应能正常工作。典型值为 $18\mathrm{s}$ 。在充气过程中艇舷内压力应不超过 $24\mathrm{kPa}$ ，典型值： $16.2\mathrm{kPa}$ 。  
2.2.2.3 低温充气性 五人救生艇在环境温度 $-20\mathrm{C} \pm 2\mathrm{C}$ 下静置停放 $2\mathrm{h}$ 后，立即用配备的二氧化碳钢瓶充气，应在 $8\mathrm{min}$ 内将艇充气定型，艇舷内压力应不低于 $1.3\mathrm{kPa}$ 。典型值： $3.1\mathrm{kPa}$ 。  
2.2.2.4 艇底充气性 五人救生艇艇底用充气器人工补气时，应在 $5\mathrm{min}$ 内充气至 $9.3\mathrm{kPa}$ 。典型值： $4.5\mathrm{min}$ 。  
2.2.3 气密性 五人救生艇艇舷、艇底和横筒均用空气充气至压力 $10.7\mathrm{kPa}$ , 静置停放 $4\mathrm{h}$ 后其内压力变化见表2-2。

表2-2  

<table><tr><td rowspan="2" colspan="2">部位</td><td rowspan="2">艇 舰</td><td rowspan="2">艇 底</td><td colspan="2">横 筒</td></tr><tr><td>前</td><td>后</td></tr><tr><td colspan="2">压力指标/kPa ≥</td><td>6.7</td><td>6.0</td><td>6.0</td><td>6.0</td></tr><tr><td rowspan="4">典型值</td><td>x/kPa</td><td>9.6</td><td>0.4</td><td>8.2</td><td>8.2</td></tr><tr><td>s/kPa</td><td>0.64</td><td>0.46</td><td>0.68</td><td>0.51</td></tr><tr><td>Cv</td><td>0.07</td><td>0.06</td><td>0.08</td><td>0.06</td></tr><tr><td>n</td><td>99</td><td>99</td><td>99</td><td>99</td></tr></table>

2.2.4 耐压性 五人救生艇艇舷、艇底用空气分别充气至压力 $24\mathrm{kPa}$ 、 $16\mathrm{kPa}$ ，静置停放 $5\mathrm{min}$ 。停放时，救生艇各连接缝处不应有滑移现象，艇体应无损伤。停放后，艇舷内压力应不低于 $22.7\mathrm{kPa}$ ，典型值：合格。艇底内压力应不低于 $12\mathrm{kPa}$ ，典型值：合格。  
2.2.5 安全阀灵敏性 五人救生艇安全阀自动开启时内压力不得高于 $16\mathrm{kPa}$ ，自动关闭时艇舷内压力不得低于 $10.7\mathrm{kPa}$ 。典型值：合格。  
2.2.6 载重 五人救生艇载重量为 $375\mathrm{kg}$ 。载重后艇舷未吃水高度不小于 $180\mathrm{mm}$ 。典型值：合格。  
2.3尺寸 五人救生艇艇舷用空气充气至压力 $10.7\mathrm{kPa}$ 时，其基本尺寸应符合表2-3规定。

表2-3  
mm   

<table><tr><td>项目</td><td>艇长</td><td>艇宽</td><td>艇高(直径)</td><td>艇艏高</td><td>艇艉高</td></tr><tr><td>指标</td><td>3050±50</td><td>1400±40</td><td>390±15</td><td>650±30</td><td>550±30</td></tr><tr><td>典型值</td><td colspan="5">合格</td></tr></table>

2.4 质量[1] 五人救生艇（含二氧化碳钢瓶、备品属具袋和包装布）的质量应不大于 $33\mathrm{kg}$ 。典型值： $30.1\mathrm{kg}$ 。

# 3 使用工艺

五人救生艇应安装在飞机特设的放置槽内，按《五人救生艇使用和维护说明书》的使用要求使用。

# 4 其他

4.1包装 五人救生艇应配装有扳手、手滚、刮片、剪刀、刷子、修补胶浆、主体橡胶涂覆织物、帆用橡胶涂覆织物的备品袋和装有桨、桅杆、充气器、取水器的属具袋，折叠后用包装布包装，然后放于垫有防潮纸的木质包装箱内。  
4.2 运输 运输时不得经受撞击与激裂振动，并注意防晒、防潮。  
4.3 贮存 五人救生艇应贮存在温度 $0 \sim 35^{\circ} \mathrm{C}$ 、相对湿度不大于 $80\%$ 的库房内，避免阳光直射，距热源不少于 $1 \mathrm{~m}$ ，距地面不少于 $0.3 \mathrm{~m}$ 。并避免与油类、酸类、碱类和其他有损于橡胶和织物的物质接触。在保证上述贮存条件下，五人救生艇自生产之日起的有效贮存使用期为5年。  
4.4 技术安全 五人救生艇在运输、贮存、使用过程中要尽量避免与尖锐物体接触，并避免受撞击或经受高温。

# 5 使用建议

选用。五人救生艇于1990年5月进行了功能考核试验，使用表明其具有充胀时间短，翻转、登艇灵活方便，桨、桅杆、帆拆装速度快，使用性能良好，安全、可靠等优点，能满足海上救生使用要求。

# 参考文献

1 重庆长江橡胶厂. 橡胶涂覆织物五人救生艇生产批次性能统计资料(1996年～1998年). 1998

# YM6505 航空加压供氧面罩[1]

# 1 概述

YM6505型航空加压供氧面罩是由橡胶罩体、呼气活门、吸气活门、波纹导气管、余压系统、尼龙挂带、金属调正卡环、拉紧补偿器等组合件组成。为空勤人员在 $18000\mathrm{m}$ 以下各高度提供 $9.8\mathrm{kPa}$ 压力的氧气，并可在应急情况时（座舱失去密封、弹射跳伞）加压供氧用。

1.1 型号及名称YM6505型航空加压供氧面罩。  
1.2 基本组成 由橡胶面罩体、呼吸气活门、输氧导管、拉紧补偿器等组成。主体材料为天然橡胶。

1.3 材料标准 HG61386 1980《YM6505航空加压供氧面罩》。  
1.4 使用工艺说明书   
1.5 供应状态 以面罩成品供应。  
1.6 应用概况 已在歼击机等机种上使用多年。  
1.7 研制及生产单位 上海胶带股份有限公司橡胶制品二厂。  
1.8 鉴定级别及日期 1974年5月由化工部鉴定通过。

# 2 性能

2.1 胶料性能 制造面罩、波纹管和活门薄膜等用胶料性能见表2-1。

表2-1  

<table><tr><td rowspan="2" colspan="2">性能</td><td colspan="3">指 标</td><td rowspan="2">性 能</td><td colspan="3">指 标</td></tr><tr><td>面罩体</td><td>波纹管</td><td>活门薄膜</td><td>面罩体</td><td>波纹管</td><td>活门薄膜</td></tr><tr><td>TS/MPa</td><td>≥</td><td>15</td><td>15</td><td>8</td><td>HA/度</td><td>50±5</td><td>55±5</td><td>35±5</td></tr><tr><td>EB/%</td><td>≥</td><td>550</td><td>400</td><td>650</td><td>PE(100℃,24h)/% max</td><td>-20</td><td>-30</td><td>-20</td></tr><tr><td>SB/%</td><td>≤</td><td>36</td><td>35</td><td>20</td><td>Tb/(℃) ≤</td><td>-50</td><td>-52</td><td>-52</td></tr><tr><td>Ta/(kN/m)</td><td>≥</td><td>2.5</td><td>-</td><td>1.8</td><td>耐臭氧老化</td><td>不龟裂</td><td>不龟裂</td><td>不龟裂</td></tr></table>

2.2 产品辅件要求 用于制造本产品的金属件、纺织材料、胶木制品、玻璃钢外壳、弹簧等均应符合GJB1962的要求。  
2.3 成品性能 YM6505航空加压供氧面罩的成品性能见表2-2。

表2-2  

<table><tr><td>性 能</td><td colspan="2">试 验 条 件</td><td>指 标</td></tr><tr><td rowspan="2">高空呼气阻力</td><td rowspan="2">氧气流量为15L/min</td><td>13km,余压2.9kPa</td><td>0.167~0.402</td></tr><tr><td>13km,余压9.8kPa</td><td>0.235~0.441</td></tr><tr><td rowspan="2">真空吸气活门气密性/(L/min)</td><td colspan="2">0.49kPa负压时允许空气渗入量</td><td>0.2</td></tr><tr><td colspan="2">0.98kPa负压时允许空气渗入量</td><td>0.3</td></tr><tr><td rowspan="3">呼气活门单面真空时气密性/(L/min)</td><td colspan="2">两面负压达1.9kPa时允许空气渗入量</td><td>0.4</td></tr><tr><td rowspan="2">单面负压达9.8kPa后</td><td>形成0.49kPa负压空气渗入量</td><td>0.1</td></tr><tr><td>形成0.98kPa负压空气渗入量</td><td>0.2</td></tr><tr><td>单向活门气密性/(L/min)</td><td colspan="2">11.76kPa负压下允许空气渗入量</td><td>0.6</td></tr><tr><td rowspan="3">吸气活门阻力/kPa</td><td colspan="2">氧气流量为50L/min</td><td>0.225</td></tr><tr><td colspan="2">氧气流量为90L/min</td><td rowspan="2">0.42</td></tr><tr><td colspan="2">氧气流量为180L/min</td></tr><tr><td rowspan="4">地面呼气阻力/kPa</td><td colspan="2">氧气流量为50L/min,无余压</td><td>0.39</td></tr><tr><td colspan="2">氧气流量为90L/min,余压9.8kPa</td><td>0.68</td></tr><tr><td colspan="2">氧气流量为180L/min,余压9.8kPa</td><td>0.63</td></tr><tr><td colspan="2">无余压</td><td>0.83</td></tr><tr><td rowspan="2">呼气活门两面余压时气密性/(L/min)</td><td colspan="2">两面余压为4.9kPa压力下氧气泄漏量</td><td>2.1</td></tr><tr><td colspan="2">两面余压为9.8kPa压力下氧气泄漏量</td><td>3.1</td></tr><tr><td>拉紧补偿器气密性/(L/min)</td><td colspan="2">11.76kPa正压下允许氧气泄漏量</td><td></td></tr></table>

# 3 使用工艺

面罩的佩戴和选择可参照《YM6505航空加压供氧面罩使用说明书》。

# 4 其他

4.1 包装 将每套附有布袋和使用说明书的面罩放在一个硬纸盒内，然后将36个纸盒装入内衬防潮纸的大纸箱内。包装箱上应注明航材、防潮、防震、忌油、易燃等字样。  
4.2 运输 在运输、装卸时严禁抛掷。  
4.3 贮存 贮存在温度 $0 \sim 28^{\circ} \mathrm{C}$ 、相对湿度不大于 $80\%$ 的库房内，避免阳光直接照射，距热源不少于 $1 \mathrm{~m}$ ，距地面不少于 $0.3 \mathrm{~m}$ ，应防止与油类、酸、碱及其他有害的物质接触。在满足上述贮存条件下，面罩自出厂日起保管期为2年。

# 5 使用建议

本产品进行了抗气流 $850\mathrm{km / h}$ 吹袭、瞬间减压峰值66.3kPa、抗过载7g和4h巡航二氧化碳浓度不高于 $0.1\%$ 的功能考核试验。选用。

# 参考文献

1上海橡胶制品二厂.橡胶胶料及制品性能统计资料No橡-1.1998

# YM6512型航空供氧面罩[1]

# 1 概述

YM6512型航空供氧面罩供空勤人员在 $12000\mathrm{m}$ 以下高度及在应急情况（座舱失去密封或弹射跳伞）时使用，并有腔内微型麦克风。

1.1 型号及名称YM6512型航空供氧面罩。  
1.2 基本组成 由橡胶面罩体、呼吸气活门、输氧导气管、微型送话器、佩挂系统等组成。主体材料为高抗撕硅橡胶。  
1.3 材料标准 GJB 1255-1991《YM6502航空供氧面罩规范》。  
1.4 使用工艺说明书   
1.5 供应状态 以成品件供应，  
1.6 应用概况 已在歼击机、轰炸机、强击机等机种上使用。  
1.7 研制及生产单位 上海胶带股份有限公司橡胶制品二厂。  
1.8 鉴定级别及日期 1996年2月通过化学工业部、空司科研部技术鉴定。

# 2 性能

2.1 胶料性能 制造面罩、波纹管和呼吸活门薄膜用的胶料性能见表2-1。  
2.2 产品辅件要求 用于制造本产品的其他零件的材料均应符合GJB1255的要求。  
2.3 成品性能 YM6512型航空供氧面罩的成品性能见表2-2。

表2-1  

<table><tr><td rowspan="3">性能</td><td colspan="3">指 标</td></tr><tr><td>面罩体</td><td>波纹管</td><td>呼吸活门薄膜</td></tr><tr><td>FAE25386G21</td><td>FAE36485G21</td><td>FAE34337G21</td></tr><tr><td>TS/MPa≥</td><td>8</td><td>10</td><td>8</td></tr><tr><td>Eh/%≥</td><td>500</td><td>500</td><td>500</td></tr><tr><td>Sb/%≤</td><td>25</td><td>30</td><td>20</td></tr><tr><td>Tc/(kN/m)≥</td><td>26</td><td>26</td><td>20</td></tr><tr><td>H4/度</td><td>50±5</td><td>60±5</td><td>40±5</td></tr><tr><td>PE(200℃,72h)/%max</td><td>-20</td><td>-20</td><td>-20</td></tr><tr><td>Tb/C≤</td><td>-50</td><td>-52</td><td>-52</td></tr><tr><td>耐臭氧老化(200×10-8,72h)</td><td>不裂</td><td>不裂</td><td>不裂</td></tr></table>

表2-2  

<table><tr><td>组件</td><td colspan="2">性能</td><td>测试条件</td><td>指标</td></tr><tr><td rowspan="4">吸气活门</td><td rowspan="2" colspan="2">阻力/Pa</td><td>氧化流量为50L/min</td><td>176</td></tr><tr><td>氧化流量为135L/min</td><td>637</td></tr><tr><td rowspan="2" colspan="2">气密性/(L/min)</td><td>0.49kPa负压时允许空气渗入量</td><td>0.2</td></tr><tr><td>0.98kPa负压时允许空气渗入量</td><td>0.3</td></tr><tr><td rowspan="6">呼气活门</td><td rowspan="4">阻力/kPa</td><td rowspan="2">0km</td><td>氧气流量为60L/min</td><td>0.32</td></tr><tr><td>氧气流量为135L/min</td><td>0.85</td></tr><tr><td rowspan="2">3~12km</td><td>氧气流量为60L/min</td><td>0.34</td></tr><tr><td>氧气流量为135L/min</td><td>0.85</td></tr><tr><td rowspan="2" colspan="2">气密性/(L/min)</td><td>0.49kPa负压时允许空气渗入量</td><td>0.3</td></tr><tr><td>0.98kPa负压时允许空气渗入量</td><td>0.4</td></tr><tr><td>面成品罩</td><td colspan="2">渗气量/(L/min)</td><td>1.96kPa负压时允许渗入量</td><td>1</td></tr><tr><td>送话器</td><td colspan="2">接触电阻/Ω</td><td>万用表测量</td><td>128~172</td></tr></table>

# 3 使用工艺

面罩的选号和佩戴可参照《YM6512型航空供氧面罩使用说明书》。

# 4 其他

4.1 包装 面罩应用厚 $0.05\mathrm{mm}$ 的塑料薄膜袋包装，然后装入小硬盒中，盒中应附有说明书、合格证。  
4.2 运输 运输、装卸时严禁抛掷。  
4.3 贮存 贮存在温度 $0 \sim 28^{\circ} \mathrm{C}$ 、相对湿度不大于 $80\%$ 的库房内，避免阳光直接照射，距热源不少于 $1 \mathrm{~m}$ ，距地面不少于 $0.3 \mathrm{~m}$ ，应防止与油类、酸、碱及其他有害物质接触。在满足上述贮存条件下，面罩自出厂日起保管使用期为5年，其中使用期为3年。

# 5 使用建议

本产品进行了抗气流 $850\mathrm{km / h}$ 吹袭、瞬间减压峰值 $505\mathrm{kPa}$ 、抗过载 $7g$ 和4h巡航二氧化碳浓度不高于 $1\%$ 的功能考核试验。选用。

# 参考文献

1 上海橡胶制品二厂. 橡胶胶料及制品性能统计资料 No 橡-1.1998

# 1 概述

橡胶软油箱是由内层耐油胶片、防油扩散层、膨胀橡胶层、外层保护胶布及金属模压件用专用模胎成型贴合后，高温硫化而成。依结构可分为耐煤油软油箱、耐煤油薄壁软油箱及海绵软油箱。壁厚分别为不大于 $2\mathrm{mm},0.7\mathrm{mm}\pm 0.1\mathrm{mm},10\sim 10.5\mathrm{mm}$ ，耐煤油软油箱和海绵软油箱使用温度为 $-10\sim 120C$ ，薄壁软油箱使用温度为 $-55\sim 100C$ 和 $-55\sim 120C$ （ $120C$ 可工作 $70\mathrm{h},150C$ 可工作 $5\mathrm{h})$ 。用作飞机贮存燃油的容器。

1.1 型号及名称 橡胶软油箱的型号（与机型相同）及名称见表1-1。

表1-1  

<table><tr><td>软油箱类型</td><td>型号</td><td>生产厂家</td></tr><tr><td rowspan="3">耐煤油软油箱</td><td>运输机</td><td>西北橡胶总厂</td></tr><tr><td>歼击机</td><td>西北橡胶总厂</td></tr><tr><td>歼教机</td><td>沈阳第四橡胶厂</td></tr><tr><td rowspan="6">薄壁软油箱</td><td>强击机</td><td>上海胶带股份有限公司橡胶制品二厂</td></tr><tr><td rowspan="2">直升机</td><td>沈阳第四橡胶厂</td></tr><tr><td>沈阳橡胶研究设计院</td></tr><tr><td>歼击机</td><td>西北橡胶总厂</td></tr><tr><td>歼教机</td><td>沈阳第四橡胶厂</td></tr><tr><td>歼轰机</td><td>上海胶带股份有限公司橡胶制品二厂</td></tr><tr><td rowspan="2">海绵软油箱</td><td rowspan="2">轰炸机</td><td>沈阳第四橡胶厂</td></tr><tr><td>西北橡胶总厂</td></tr></table>

1.2 基本组成 耐煤油软油箱主体材料为外保护层：B108或B312胶布，内耐油层：5871-3丁腈橡胶胶板，厚度 $0.8\mathrm{mm}$ ，附件：金属橡胶模压件。

海绵软油箱主体材料为外保护层：双层锦纶织物贴合的4-1-1涂胶布，海绵层：915海绵胶板（厚度为 $5.5\mathrm{mm}$ ），膨胀层：1101橡皮（厚度为 $1.2\mathrm{mm}$ ），内耐油层：5871-3胶板（厚度为 $1.2\mathrm{mm}$ ）。

薄壁软油箱 主体材料为外保护层：B507或4-52-1锦纶涂胶布，内耐油层：B532或4-51-1锦纶涂胶布，附件：橡胶金属模压件。

基本结构见图1-1、图1-2和图1-3。

图片摘要：该图主要展示 1 1 耐煤油软油箱结构示意图。
![](images/27b81c357b0be68b002f0f3a4f6d8fff9a5658ebea94e145d79d703a5ecb3a47.jpg)  
1一外保护层；2一内耐油层；3—金属附件  
图1-1 耐煤油软油箱结构示意图

图片摘要：该图主要展示 1 1 耐煤油软油箱结构示意图。
![](images/b15a8362790e330d87415635c820c92f3446e8ca899e43cb444e9359ce4bb47e.jpg)  
1 外保护层；2-防油扩散层；3-金属模件  
图1-2 薄壁软油箱结构示意图

图片摘要：该图主要展示 1 2 薄壁软油箱结构示意图。
![](images/45a5c72d369ebf793640e02e2c6c1d32dbad48013d3616053068b83ad796d073.jpg)  
1-耐油层；2一外保护层；3—海绵层；4一膨胀层   
图1-3 海绵软油箱结构示意图

# 1.3 材料标准

GJB 126A -1997《飞机用煤油软油箱规范》

GJB 1970-1994《加油机用软油箱规范》

GJB 93-1986《飞机用海绵软油箱》

GJB 2316—1995《薄壁软油箱规范》

Q/SX6-225—1992《直九机用薄壁软油箱技术条件》

# 1.4 使用工艺说明书

1.5 供应状态 以油箱成品供应。  
1.6 应用概况 已在歼击机、强击机、运输机、轰炸机、直升机上广泛应用。  
1.7 研制及生产单位 西北橡胶总厂、沈阳第四橡胶厂、沈阳橡胶研究设计院、上海橡胶制品二厂研制并生产。  
1.8 鉴定级别及日期 各类飞机油箱于1953年4月至1993年2月先后由化学工业部鉴定或批准生产。

# 2 性能

2.1 胶料性能 各类飞机油箱用胶料的主要性能指标和典型值见表2-1。

表2-1[1~3]   

<table><tr><td rowspan="2" colspan="3">性 能</td><td colspan="2">1101</td><td colspan="2">5871-3</td></tr><tr><td>指 标</td><td>典型值</td><td>指 标</td><td>典型值</td></tr><tr><td colspan="3">TS/MPa</td><td>≥5.9</td><td>7.8~13.5</td><td>≥13.7</td><td>13.7~17.6</td></tr><tr><td colspan="3">EB/%</td><td>≥600</td><td>820~900</td><td>≥500</td><td>502~610</td></tr><tr><td colspan="3">SB/%</td><td>≤25</td><td>15~21</td><td>≤30</td><td>9~24</td></tr><tr><td colspan="3">HA/度</td><td>-</td><td>29~31</td><td>68±5</td><td>65~71</td></tr><tr><td colspan="3">PF(90℃,24h)/%</td><td></td><td></td><td>max-25</td><td>-24~-4</td></tr><tr><td colspan="3">TL/C</td><td></td><td></td><td>≤-30</td><td>-30.2~-30</td></tr><tr><td rowspan="4">耐介质性能Δm/%</td><td rowspan="2">NY-120+苯(质量比75:25)</td><td>18~28℃,24h</td><td rowspan="2">≥250</td><td></td><td rowspan="2">≤18</td><td rowspan="2">8.1~15.1</td></tr><tr><td>18~28℃,6h</td><td>277~341</td></tr><tr><td colspan="2">RP-2(18~28℃,24h)RP-3(18~28℃,72h)</td><td></td><td></td><td>-2~2</td><td>0.26~1.27</td></tr><tr><td colspan="2">易挥发标准油(室温,24h)</td><td></td><td></td><td></td><td></td></tr><tr><td colspan="3">耐油扩散(RP-2,50℃±1℃,120h)/(g/(m2·d))耐臭氧老化((1±0.01)×10-4,2h)</td><td>50</td><td></td><td>≤100</td><td>59.8~89.5</td></tr><tr><td rowspan="2" colspan="3">性 能</td><td colspan="2">5878</td><td>570</td><td>5878(强击机油箱用)</td></tr><tr><td>指 标</td><td>典型值</td><td>指 标</td><td>指 标</td></tr><tr><td colspan="3">TS/MPa</td><td>≥14.8</td><td>15.1~19.8</td><td>≥14.0</td><td>≥12.0</td></tr><tr><td colspan="3">EB/%</td><td>≥400</td><td>410~624</td><td>≥450</td><td>≥500</td></tr><tr><td colspan="3">SB/%</td><td>≤15</td><td>4~14</td><td>≤30</td><td>≤30</td></tr><tr><td colspan="3">HA/度</td><td>70±5</td><td>65~71</td><td>65±5</td><td>65±5</td></tr><tr><td rowspan="2" colspan="3">PE(90℃,24h)/%</td><td>max-15</td><td>-11~1</td><td>max-25</td><td>max-25</td></tr><tr><td></td><td></td><td>(120℃,72h)</td><td>(70℃,72h)</td></tr><tr><td colspan="3">Tb/C</td><td>≤-30</td><td>&lt;-30</td><td>≤-30</td><td>≤-30</td></tr><tr><td rowspan="5">耐介质性能Δm/%</td><td rowspan="2">NY-120+苯(质量比75:25)</td><td>18~28℃,24h</td><td rowspan="2">≤15</td><td rowspan="2">7.4~14.3</td><td rowspan="2"></td><td rowspan="2">≤18</td></tr><tr><td>18~28℃,6h</td></tr><tr><td colspan="2">RP-2(18~28℃,24h)</td><td>≤0.5</td><td>-0.3~0.3</td><td></td><td>-2~2</td></tr><tr><td colspan="2">RP-3(18~28℃,72h)</td><td></td><td></td><td>-1.5~1.5</td><td></td></tr><tr><td colspan="2">易挥发标准油(室温,24h)</td><td></td><td></td><td>≤18</td><td></td></tr><tr><td colspan="3">耐油扩散(RP-2,50℃±1℃,120h)/(g/(m2·d))耐臭氧老化((1±0.01)×10-4,2h)</td><td></td><td>无裂纹</td><td>≤50</td><td>无裂纹①</td></tr></table>

① 臭氧浓度 $0.5 \times 10^{-4}$ 。

2.2 胶布性能 飞机油箱用胶布的主要性能指标见表2-2。

表2-21-4  

<table><tr><td rowspan="2" colspan="2">胶布牌号</td><td rowspan="2">单位质量/(kg/m2)</td><td rowspan="2">厚度mm</td><td colspan="2">σ1/(kN/m)</td><td rowspan="2">Tb/C</td><td rowspan="2">经向扯断力/(kN/m)</td><td rowspan="2">经向伸长率/%</td><td rowspan="2">耐油扩散/(g/(m2·d))</td></tr><tr><td>剥离法</td><td>梯形法</td></tr><tr><td>B108</td><td>指标典型值</td><td>≥0.490.63~0.72</td><td></td><td>≥0.780.78~1.74</td><td></td><td>≤-50&lt;50</td><td></td><td></td><td></td></tr><tr><td>B312</td><td>指标典型值</td><td>≤1.300.53~0.70</td><td></td><td>≥1.571.59~1.63</td><td></td><td>≤-40&lt;40</td><td></td><td></td><td></td></tr><tr><td>B507</td><td>指标典型值</td><td>≤0.500.35~0.47</td><td>0.35~0.380.35~0.38</td><td>≥1.963.14~6.94</td><td></td><td>≤-45&lt;45</td><td></td><td></td><td></td></tr><tr><td>B352</td><td>指标典型值</td><td>≤0.500.40~0.46</td><td>0.34~0.370.34~0.37</td><td>≥0.98&#x27;1.1~6.24</td><td></td><td>≤-40&lt;40</td><td></td><td></td><td></td></tr><tr><td>4-1-1</td><td>指标典型值</td><td>≤1.300.427~0.452</td><td></td><td>≥1.961.96~2.02</td><td></td><td>≤-45</td><td>≥9.810.3~11.8</td><td>≥2539.0~46.5</td><td></td></tr><tr><td>4-52-1</td><td>指标</td><td>0.32~0.38</td><td>0.34~0.38</td><td>≥2.0</td><td></td><td>≤-40</td><td></td><td></td><td></td></tr><tr><td>4-51-1</td><td>指标</td><td>0.35~0.42</td><td>0.34~0.38</td><td>≥1.2</td><td></td><td>≤-40</td><td></td><td></td><td>≤20</td></tr><tr><td colspan="2">强击机油箱用胶布</td><td></td><td></td><td>0.75±0.05</td><td>16.7</td><td></td><td></td><td></td><td></td></tr></table>

① 锦纶薄膜面粘合。

# 2.3 成品性能

2.3.1 油箱的形状、尺寸、公差和质量应符合使用方和生产厂商定的图纸规定。  
2.3.2 油箱的外观质量应符合相应技术标准的要求。  
2.3.3油箱内充气压力至 $0.03\mathrm{MPa}$ 时，应保证气密（充气压力有不同要求时，按图纸规定进行）。  
2.3.4油箱内注人相应的油料保持 $10\sim 12h$ 后，再充 $\mathrm{0.03MPa}$ 压缩空气保持 $1\sim 2h$ ，油箱应保证气密。油箱经贮油后的增重，不应超过原重的 $1\%$ 。外表面不允许有渗油现象。  
2.3.5 油箱的内、外表面应保持清洁，应符合标准内相应的规定。  
2.3.6 油箱用的附件不得有标准中不允许的缺陷。  
2.3.7 薄壁软油箱壁的拉伸力不小于 $19.6\mathrm{kN / m}$

# 3 使用工艺

油箱装机时，要求油箱的外形与飞机的油箱槽协调、吻合，不要强行安装，环境温度不得低于 $-10\mathrm{C}$ 。在使用中，油抽出后的空放时间不能过长，否则油箱的内壁易产生龟裂及收缩。

# 4 其他

4.1包装按图纸安装油箱的各个附件。所有螺栓、螺帽、螺钉均应涂上防锈油膏。金属板材固定盘与橡胶结合处应涂上密封油膏，并用干净胶布包扎所有管嘴口并加铅封。最后安装工艺口盖时应上紧螺钉、螺栓、螺帽。验收后的油箱呈悬挂状态及时装入专用包装箱内。

4.2 运输 按非危险品运输，注意防晒、防潮，切勿倒置。

4.3 贮存 油箱贮存在温度 $0 \sim 28^{\circ} \mathrm{C}$ 、相对湿度不大于 $80\%$ 的库房内，避免阳光直接照射，距热源不少于 $1 \mathrm{~m}$ ，距地面不少于 $0.3 \mathrm{~m}$ 。贮存中应防止与油类、酸、碱及其他对产品有害的物质接触。耐煤油软油箱中运输机油箱及歼击机油箱贮存期为2年，使用期为4年，保证期为6年；强击机油箱、教练机油箱

贮存期为1年半，使用期为3年，保证期为4年半；海绵煤(滑油)油箱的使用期为4年，保证期为5年半；海绵汽油箱使用期为2年，保证期为3年半；薄壁软油箱中歼教机油箱及歼轰机油箱贮存期为1年半，使用期为3年半，保证期为5年。其余型号的油箱贮存期为1年半，使用期为3年，保证期为4年半。

# 5 使用建议

选用。直升机用软油箱经过4年飞行使用，共飞行548h14min，1732次起落，在使用期内未发现任何异常现象。直升机软油箱推荐使用。

# 参考文献

1上海胶带股份有限公司橡胶制品二厂.橡胶胶料及制品性能统计资料No 橡-1.1998  
2 西北橡胶总厂. 橡胶胶料、胶粘剂、制品性能统计资料 No 橡-3.1998  
3 沈阳第四橡胶厂. 橡胶胶料、胶布、胶管、油箱、制品性能统计资料 No 橡-6. 1998  
4沈阳橡胶研究设计院、橡胶胶布、制品性能资料No橡-5.1998

# 1 概述

航空轮胎分有内胎轮胎和无内胎轮胎，有高压型和低压型，用于各种型号的飞机，承受飞机重量，缓冲飞机在滑行、起飞和着陆时产生的冲击和震动。

1.1 型号及标志 航空轮胎的型号及标志在轮胎侧面。  
1.2 基本组成 结构特征：有内胎轮胎由外胎及内胎组成；无内胎轮胎除在胎里加贴一层密封层代替内胎外，其他结构基本上与有内胎轮胎相同。结构见图1-1和图1-2。

胎面结构分无帘线补强胎面和有帘线补强胎面两种。胎面轮廓形状有平型、拱型及反弧型，如图1-2中1、2、3。胎面有有花纹和无花纹，花纹类型有纵沟、弧形沟及纵沟与条块混合花纹。胎面用胶料是天然橡胶或与合成橡胶并用。

缓冲层位于胎面与胎体帘布层之间，有胶片和带帘线的缓冲层两种，目前主要使用天然橡胶。胎体帘布层由多层挂胶帘布构成。帘线材料主要为聚酰胺纤维（即尼龙）。胎圈由钢圈、胎体帘布层及胎圈包布构成。钢圈由挂胶钢丝缠绕成圆圈，在其上附有三角胶芯并在外部包有保护挂胶钢丝的挂胶帆布或网布。内胎是装在外胎与轮辋之间的环形胶筒，充以压缩空气。有的内胎在与轮辋接合面加贴一至二层挂胶帘布，起隔热和补强作用，目前所用内胎胶料主要是天然橡胶。无内胎轮胎密封胶起着保证轮胎具有良好的气密性的作用，所用胶料主要为天然橡胶或卤化丁基橡胶。

图11 航空轮胎结构示意图  
图片摘要：该图主要展示 11 航空轮胎结构示意图。
![](images/9c8572181400f69da9d33e64b11037372902ec552d646f0c25ad4b2bde2d9cd5.jpg)  
1- 胎面；2- 补强帘布层；3- 补强胶片；4- 胎体帘布层；5- 内衬层（气密层）；6- 胎踵；7- 胎圈着合层；8- 胎趾；9- 钢丝层；10- 帘布反包层；11- 胎圈包布；12- 帘布；13- 胎侧

# 1.3 材料标准

GJB 683A-1998《军用航空轮胎规范》

GJB 684A—1998《军用航空轮胎系列》

GJB 997A—1996《航空充气轮胎内胎规范》

GB9745—1995《航空轮胎》

GB/T9746-1995《航空轮胎系列》

GB15323-1994《航空轮胎内胎》

（TSO-C62d《航空轮胎》

# 1.4 使用工艺说明书

1.5 供应状态 航空轮胎以成品供应，轮胎品种规格见表1-1。

图片摘要：该图主要展示 1 2 胎面轮廓形状示意图。
![](images/a4016d9f69f843eb6d93a97a7740d25f1b518072dbbbbc046a5e434958e4554e.jpg)

图片摘要：该图主要展示 1 2 胎面轮廓形状示意图。
![](images/08a631e01e36d9a8d9b6e4e8f15486851ea4b594abd8d51b049a1550fa2553cf.jpg)

图片摘要：该图主要展示 1 2 胎面轮廓形状示意图。
![](images/4dc19a96b3daef01d307e9a143ba57883163759f7fc4cdb493fccd111c42c54d.jpg)  
1 平型胎冠：2-拱型胎冠；3-反弧型胎冠  
图1-2 胎面轮廓形状示意图

# 1.6 应用概况 已在各型号飞机上使用。

1.7 研制及生产单位目前国内航空轮胎研制生产单位及商标如下：桂林蓝宇航空轮胎发展公司（即：曙光橡胶工业研究设计院），商标为“三环”；沈阳第三橡胶厂，商标为“和平”；银川橡胶厂，商标为“长城”。

1.8 鉴定级别及日期 航空轮胎的鉴定级别及日期见表1-1。

表1-1  

<table><tr><td rowspan="2">序号</td><td rowspan="2">轮胎规格</td><td rowspan="2">层级或层数</td><td rowspan="2">类型</td><td rowspan="2">胎面花纹</td><td colspan="2">充气尺寸/mm</td><td rowspan="2">胎圈着合直径/mm</td><td rowspan="2">胎圈宽度/mm</td><td rowspan="2" colspan="2">鉴定级别及年份</td></tr><tr><td>外直径</td><td>断面宽</td></tr><tr><td>1</td><td>5.00-5</td><td>6PR</td><td>TL</td><td>纵沟</td><td>346.7~360.7</td><td>118.1~125.7</td><td>125.4</td><td>19.0</td><td>模拟试验</td><td>1990</td></tr><tr><td>2</td><td>6.50-10</td><td>6N</td><td>TL</td><td>纵沟</td><td>542~561</td><td>159~175</td><td>252.0</td><td>23±5</td><td>部级</td><td>1997</td></tr><tr><td>3</td><td>7.00-6</td><td>6N</td><td>TT</td><td>纵沟</td><td>457.2~488.9</td><td>167.7~185.4</td><td>151.0</td><td>21±5</td><td>部级</td><td>1985</td></tr><tr><td>4</td><td>7.50-10</td><td>8PR</td><td>TL</td><td>纵沟</td><td>590~615</td><td>185~195</td><td>254.0</td><td>32±5</td><td>整机鉴定</td><td>1996</td></tr><tr><td>5</td><td>8.00-6</td><td>8PR</td><td>TL</td><td>纵沟</td><td>476~495</td><td>191~202</td><td>150.5</td><td></td><td>部级</td><td>1991</td></tr><tr><td>6</td><td>330×130</td><td>4N</td><td>TT</td><td>纵沟</td><td>335±7</td><td>123±4</td><td>100.2</td><td>19.5±2.5</td><td>部级</td><td>1992</td></tr><tr><td>7</td><td>330×130C</td><td>4N</td><td>TT</td><td>纵沟</td><td>335±7</td><td>123±4</td><td>100.2</td><td>19.5±2.5</td><td>定型生产</td><td></td></tr><tr><td>8</td><td>380×150-6</td><td>8PR</td><td>TL</td><td>纵沟</td><td>380±8</td><td>151±5</td><td>151.5</td><td>24±5</td><td>部级</td><td>1992</td></tr><tr><td>9</td><td>380×150-6C</td><td>8PR</td><td>TL</td><td>纵沟</td><td>380±8</td><td>15165</td><td>151.5</td><td>24±5</td><td>定型生产</td><td></td></tr><tr><td>10</td><td>390×125-178</td><td>6N</td><td>TL</td><td>纵沟</td><td>377~390</td><td>118~125</td><td>177.0</td><td>28±3</td><td>装机试飞</td><td>1997</td></tr><tr><td>11</td><td>400×150</td><td>6N</td><td>TT</td><td>光胎面</td><td>395±5</td><td>155±5</td><td>114.0</td><td>21±4</td><td>部级</td><td>1985</td></tr><tr><td>12</td><td>400×150L</td><td>4N</td><td>TL</td><td>纵沟</td><td>380±7</td><td>140±5</td><td>151.0</td><td>21±4</td><td>部级</td><td>1997</td></tr><tr><td>13</td><td>480×200-Ⅲ</td><td>6N</td><td>TT</td><td>纵沟</td><td>464±5</td><td>200±5</td><td>151.0</td><td>22±5</td><td>部级</td><td>1951</td></tr><tr><td>14</td><td>500×150-Ⅲ</td><td>4N</td><td>TT</td><td>纵沟</td><td>483±5</td><td>143±5</td><td>228.5</td><td>17±3</td><td>部级</td><td>1951</td></tr><tr><td>15</td><td>500×180G-N</td><td>8N</td><td>TT</td><td>纵沟</td><td>493±5</td><td>167±5</td><td>248.5</td><td>21±4</td><td>部级</td><td>1958</td></tr><tr><td>16</td><td>500×180G-I</td><td>6N</td><td>TL</td><td>纵沟</td><td>490±5</td><td>169±5</td><td>247.5</td><td>27±4</td><td>部级</td><td>1958</td></tr><tr><td>17</td><td>560×210</td><td>6N</td><td>TL</td><td>纵沟</td><td>530~547</td><td>191~202</td><td>228.6</td><td>40</td><td>模拟试验</td><td>1998</td></tr><tr><td>18</td><td>560×210-Ⅱ</td><td>6N</td><td>TL</td><td>纵沟</td><td>528±10</td><td>200±5</td><td>202.0</td><td>38±5</td><td>部级</td><td>1968</td></tr><tr><td>19</td><td>560×210B-Ⅱ</td><td>8N</td><td>TL</td><td>弧形沟</td><td>543±5</td><td>196±5</td><td>227.0</td><td>34±5</td><td>部级</td><td>1990</td></tr><tr><td>20</td><td>560×210C-I</td><td>8N</td><td>TL</td><td>弧形沟</td><td>543±5</td><td>196±5</td><td>227.0</td><td>34±5</td><td>模拟试验</td><td></td></tr><tr><td>21</td><td>595×230</td><td>8N</td><td>TT</td><td>纵沟</td><td>575±6</td><td>214±5</td><td>264.5</td><td>22±5</td><td>部级</td><td>1964</td></tr><tr><td>22</td><td>595×230-Ⅱ</td><td>8N</td><td>TL</td><td>纵沟</td><td>578±5</td><td>222±5</td><td>264.5</td><td>27±4</td><td>部级</td><td>1964</td></tr><tr><td>23</td><td>600×180 Ⅱ</td><td>6N</td><td>TT</td><td>纵沟</td><td>582±5</td><td>167±5</td><td>278.5</td><td>20±4</td><td>部级</td><td>1951</td></tr></table>

续表 1 1  

<table><tr><td rowspan="2">序号</td><td rowspan="2">轮胎规格</td><td rowspan="2">层级或层数</td><td rowspan="2">类型</td><td rowspan="2">胎面花纹</td><td colspan="2">充气尺寸/mm</td><td rowspan="2">胎圈着合直径/mm</td><td rowspan="2">胎圈宽度/mm</td><td rowspan="2" colspan="2">鉴定级别及年份</td></tr><tr><td>外直径</td><td>断面宽</td></tr><tr><td>24</td><td>640×230</td><td>4N</td><td>TL</td><td>纵沟</td><td>630±10</td><td>230±5</td><td>253.0</td><td>25±3</td><td>适航批准</td><td>1992</td></tr><tr><td>25</td><td>660×160-VI</td><td>8N</td><td>TT</td><td>纵沟</td><td>650±5</td><td>150±5</td><td>354.0</td><td>34±4</td><td>部级</td><td>1962</td></tr><tr><td rowspan="3">26</td><td>600×200</td><td>8N</td><td>TT</td><td>纵沟</td><td>646±10</td><td>178±5</td><td>335.0</td><td>40.0</td><td>部级</td><td></td></tr><tr><td>660×200</td><td>8N</td><td>TL</td><td>纵沟</td><td>650±10</td><td>180±5</td><td>333.5</td><td>38±4</td><td>部级</td><td>1998</td></tr><tr><td>660×200-E</td><td>8N</td><td>TL</td><td>纵沟</td><td>650±10</td><td>180±5</td><td>333.5</td><td>38±4</td><td>部级</td><td>1999</td></tr><tr><td>27</td><td>660×200-Ⅰ</td><td>8N</td><td>TL</td><td>纵沟</td><td>650±10</td><td>180±5</td><td>333.5</td><td>38±4</td><td>部级</td><td>1975</td></tr><tr><td>28</td><td>660×200-Ⅱ</td><td>8N</td><td>TL</td><td>弧形沟</td><td>650±10</td><td>180±5</td><td>333.5</td><td>38±4</td><td>部级</td><td>1975</td></tr><tr><td>29</td><td>660×200-VII</td><td>8N</td><td>TT</td><td>纵沟</td><td>646±10</td><td>178±5</td><td>333.5</td><td>34±4</td><td>部级</td><td></td></tr><tr><td>30</td><td>660×200-P</td><td>8N</td><td>TL</td><td>纵沟</td><td>650±10</td><td>184±5</td><td>333.5</td><td>35±2</td><td>部级</td><td></td></tr><tr><td rowspan="2">31</td><td>680×260</td><td>8N</td><td>TL</td><td>纵沟</td><td>657~673</td><td>246~258</td><td>354.2</td><td>50±3</td><td>部级</td><td>1997</td></tr><tr><td>680×260</td><td>8N</td><td>TL</td><td>纵沟</td><td>670±10</td><td>254±6</td><td>355.5</td><td>52±5</td><td>部级</td><td>1996</td></tr><tr><td>32</td><td>700×250-Ⅰ</td><td>8N</td><td>TT</td><td>纵沟</td><td>700±10</td><td>238±5</td><td>354.5</td><td>29±5</td><td>部级</td><td></td></tr><tr><td>33</td><td>715×240-305Ⅰ</td><td>8PR</td><td>TL</td><td>纵沟</td><td>696~716</td><td>229~241</td><td>303.5</td><td>30±3</td><td>适航批准</td><td>1992</td></tr><tr><td>34</td><td>715×240-305 N</td><td>8PR</td><td>TL</td><td>纵沟</td><td>696~716</td><td>229~241</td><td>303.5</td><td>30±3</td><td>适航批准</td><td>1995</td></tr><tr><td>35</td><td>730×210-381</td><td>12N</td><td>TL</td><td>纵沟</td><td>721±9</td><td>204±6</td><td>380.0</td><td>46±3</td><td>装机试飞</td><td>1997</td></tr><tr><td rowspan="2">36</td><td>800×200</td><td>8N</td><td>TT</td><td>光胎面</td><td>792±10</td><td>209±5</td><td>415.0</td><td>35±5</td><td>部级</td><td></td></tr><tr><td>800×200</td><td>8N</td><td>TL</td><td>光胎面</td><td>792±10</td><td>205±5</td><td>415.0</td><td>40±5</td><td>部级</td><td></td></tr><tr><td>37</td><td>800×200-416Ⅰ</td><td>10N</td><td>TL</td><td>光胎面</td><td>797±10</td><td>205±5</td><td>414.5</td><td>42±5</td><td>部级</td><td>1994</td></tr><tr><td>38</td><td>800×200-416Ⅰ</td><td>10N</td><td>TL</td><td>光胎面</td><td>797±10</td><td>205±5</td><td>414.5</td><td>42±5</td><td>定型生产</td><td></td></tr><tr><td rowspan="2">39</td><td rowspan="2">800×225</td><td rowspan="2">10N</td><td rowspan="2">TT</td><td rowspan="2">纵沟</td><td rowspan="2">785±10</td><td rowspan="2">225±5</td><td rowspan="2">405.0</td><td rowspan="2">40±5</td><td>适航批准</td><td>1995</td></tr><tr><td>部级</td><td>1989</td></tr><tr><td>40</td><td>800×260-Ⅰ</td><td>6N</td><td>TT</td><td>纵沟</td><td>795±10</td><td>256±10</td><td>328.5</td><td>24±5</td><td>部级</td><td></td></tr><tr><td rowspan="2">41</td><td>830×205</td><td>10N</td><td>TL</td><td>纵沟</td><td>790±10</td><td>194±5</td><td>460.0</td><td>40±5</td><td>部级</td><td>1984</td></tr><tr><td>830×205</td><td>10N</td><td>TT</td><td>纵沟</td><td>788±10</td><td>187±5</td><td>460.0</td><td>35±5</td><td>部级</td><td>1982</td></tr><tr><td>42</td><td>840×300-Ⅰ</td><td>10N</td><td>TT</td><td>纵沟</td><td>810±10</td><td>278±5</td><td>417.5</td><td>34±5</td><td>部级</td><td></td></tr><tr><td>43</td><td>850×250</td><td>12N</td><td>TL</td><td>纵沟</td><td>815±10</td><td>240±10</td><td>424.5</td><td>小于54</td><td>装机试飞</td><td>1999</td></tr><tr><td>44</td><td>850×250-Ⅰ</td><td>10N</td><td>TL</td><td>纵沟</td><td>822±10</td><td>240±5</td><td>425.0</td><td>46±5</td><td>部级</td><td>1968</td></tr><tr><td>45</td><td>850×250B-Ⅰ</td><td>12N</td><td>TL</td><td>弧形沟</td><td>815±10</td><td>245±5</td><td>425.0</td><td>46±5</td><td>部级</td><td>1968</td></tr><tr><td>46</td><td>850×250C-Ⅰ</td><td>12N</td><td>TL</td><td>弧形沟</td><td>805~882</td><td>236~250</td><td>425.0</td><td>46±5</td><td>模拟试验</td><td></td></tr><tr><td>47</td><td>865×280</td><td>8N</td><td>TT</td><td>纵沟</td><td>830±10</td><td>265±5</td><td>429.0</td><td>33±5</td><td>部级</td><td></td></tr><tr><td>48</td><td>890×300(35×11.75-14)</td><td>12PR</td><td>TL</td><td>纵沟</td><td>848~879</td><td>291~306</td><td>355.6</td><td>44±5</td><td>整机鉴定</td><td>1996</td></tr><tr><td>49</td><td>900×275</td><td>14N</td><td>TL</td><td>纵沟</td><td>868±10</td><td>275±5</td><td>405.0</td><td>40±5</td><td>部级</td><td>1986</td></tr><tr><td>50</td><td>900×300</td><td>8N</td><td>TT</td><td>纵沟</td><td>870±7</td><td>295±6</td><td>368.5</td><td>39±5</td><td>部级</td><td>1986</td></tr><tr><td>51</td><td>910×275</td><td>12N</td><td>TL</td><td>纵沟</td><td>880±10</td><td>269±5</td><td>418.0</td><td>53±5</td><td>部级</td><td>1965</td></tr><tr><td rowspan="2">52</td><td>930×305</td><td>12N</td><td>TT</td><td>纵沟</td><td>895±10</td><td>278~293</td><td>405.0</td><td>48.0</td><td>适航批准</td><td>1994</td></tr><tr><td>930×305</td><td>12N</td><td>TT</td><td>纵沟</td><td>895±10</td><td>290±6</td><td>405.0</td><td>58±6</td><td>部级</td><td>1989</td></tr></table>

续表 1-1  

<table><tr><td rowspan="2">序号</td><td rowspan="2">轮胎规格</td><td rowspan="2">层级或层数</td><td rowspan="2">类型</td><td rowspan="2">胎面花纹</td><td colspan="2">充气尺寸/mm</td><td rowspan="2">胎圈着合直径/mm</td><td rowspan="2">胎圈宽度/mm</td><td rowspan="2" colspan="2">鉴定级别及年份</td></tr><tr><td>外直径</td><td>断面宽</td></tr><tr><td>53</td><td>930x305 IV</td><td>10N</td><td>TT</td><td>纵沟</td><td>895±10</td><td>275±5</td><td>405.0</td><td>46±2</td><td>部级</td><td>1963</td></tr><tr><td rowspan="2">54</td><td>950x300</td><td>10N</td><td>TL</td><td>纵沟</td><td>928±10</td><td>268±6</td><td>468.6</td><td>70.0</td><td>模拟试验</td><td>1996</td></tr><tr><td>950x300</td><td>12N</td><td>TL</td><td>纵沟</td><td>928±10</td><td>268±6</td><td>468.6</td><td>63±5</td><td>部级</td><td>1987</td></tr><tr><td>55</td><td>1030x350</td><td>16N</td><td>TL</td><td>纵沟</td><td>1002±15</td><td>318±10</td><td>500.0</td><td>74±5</td><td>部级</td><td>1995</td></tr><tr><td>56</td><td>1030x350 2A</td><td>16N</td><td>TL</td><td>纵沟</td><td>996±10</td><td>315±7</td><td>498.5</td><td>74</td><td>部级</td><td>1996</td></tr><tr><td>57</td><td>1050x300</td><td>10N</td><td>TT</td><td>纵沟</td><td>1020±10</td><td>296±5</td><td>507.0</td><td>36±5</td><td>部级</td><td>1986</td></tr><tr><td>58</td><td>1050x400</td><td>8N</td><td>TT</td><td>纵沟</td><td>1008±10</td><td>384±6</td><td>369.0</td><td>38±5</td><td>部级</td><td>1977</td></tr><tr><td rowspan="4">59</td><td>1100x330</td><td>10N</td><td>TL</td><td>条块</td><td>1075±15</td><td>330±10</td><td>506.5</td><td>60±5</td><td>模拟试验</td><td>1998</td></tr><tr><td>1100x330</td><td>10N</td><td>TL</td><td>条块</td><td>1085±10</td><td>336±10</td><td>508.0</td><td>50±5</td><td>部级</td><td>1996</td></tr><tr><td>1100x330</td><td>14N</td><td>TT</td><td>纵沟</td><td>1065±10</td><td>326±10</td><td>507.0</td><td>47±5</td><td>部级</td><td></td></tr><tr><td>1100x330</td><td>14N</td><td>TL</td><td>纵沟</td><td>1065±10</td><td>326±10</td><td>507.0</td><td>52±5</td><td>整机鉴定</td><td>1992</td></tr><tr><td>60</td><td>1140x350</td><td>16N</td><td>TT</td><td>条块</td><td>1115±10</td><td>350±10</td><td>507.0</td><td>65±6</td><td>部级</td><td></td></tr><tr><td>61</td><td>1260x390</td><td>18N</td><td>TT</td><td>纵沟</td><td>1230±15</td><td>382±10</td><td>588.5</td><td>62±5</td><td>部级</td><td></td></tr><tr><td rowspan="3">62</td><td>1300x480</td><td>14N</td><td>TT</td><td>纵沟</td><td>1240±15</td><td>450±12</td><td>506.5</td><td>75.0</td><td>模拟试验</td><td>1998</td></tr><tr><td>1300x480</td><td>14N</td><td>TT</td><td>纵沟</td><td>1240±15</td><td>450±12</td><td>508.0</td><td>62±5</td><td>部级</td><td>1995</td></tr><tr><td>1300x480</td><td>16N</td><td>TL</td><td>纵沟</td><td>1250±12</td><td>450±15</td><td>508.0</td><td>73±5</td><td>装机试飞</td><td>1998</td></tr><tr><td rowspan="3">63</td><td rowspan="2">27x7.75-15</td><td rowspan="2">10PR</td><td rowspan="2">TL</td><td rowspan="2">纵沟</td><td rowspan="2">677±9</td><td rowspan="2">191±6</td><td rowspan="2">380.0</td><td rowspan="2">30±3</td><td>适航批准</td><td>1994</td></tr><tr><td>维修许可证</td><td>1998</td></tr><tr><td>27x7.75-15</td><td>12PR</td><td>TL</td><td>纵沟</td><td>677±9</td><td>191±6</td><td>379.3</td><td>39±4</td><td>模拟试验</td><td>1998</td></tr><tr><td>64</td><td>29x8.0-15(740x200)</td><td>12PR</td><td>TL</td><td>纵沟</td><td>740~755</td><td>200~205</td><td>381.0</td><td>41±5</td><td>部级</td><td></td></tr><tr><td>65</td><td>H31x13.0-12</td><td>20PR</td><td>TL</td><td>纵沟</td><td>764~787</td><td>312~330</td><td>304.8</td><td>68.6</td><td>适航批准</td><td>1994</td></tr><tr><td>66</td><td>36x10.0-18(910x250)</td><td>16PR</td><td>TL</td><td>纵沟</td><td>908.1~929.6</td><td>247.7~261.6</td><td>457.2</td><td>62.65</td><td>部级</td><td>1982</td></tr><tr><td>67</td><td>37x11.5-16</td><td>28PR</td><td>TL</td><td>纵沟</td><td>917~940</td><td>277~292</td><td>404.5</td><td></td><td>市级</td><td>1995</td></tr><tr><td>68</td><td>H37x14.0-15</td><td>22PR</td><td>TL</td><td>纵沟</td><td>917~940</td><td>338~356</td><td>378.5</td><td>76.2</td><td>适航批准</td><td>1994</td></tr><tr><td rowspan="2">69</td><td rowspan="2">H40x14.0 19</td><td rowspan="2">20PR</td><td rowspan="2">TL</td><td rowspan="2">纵沟</td><td rowspan="2">993.1~1016.0</td><td rowspan="2">335.3~355.6</td><td rowspan="2">481.4</td><td rowspan="2">73.7</td><td>模拟试验</td><td>1998</td></tr><tr><td>维修许可证</td><td>1998</td></tr><tr><td rowspan="3">70</td><td>H40x14.5-19</td><td>22PR</td><td>TL</td><td>纵沟</td><td>992~1016</td><td>349~368</td><td>479.5</td><td>73.0</td><td>适航批准</td><td>1994</td></tr><tr><td rowspan="2">H40x14.5-19</td><td rowspan="2">24PR</td><td rowspan="2">TL</td><td rowspan="2">纵沟</td><td rowspan="2">992~1016</td><td rowspan="2">349~368</td><td rowspan="2">479.5</td><td rowspan="2">73.0</td><td>适航批准</td><td>1994</td></tr><tr><td>维修许可证</td><td>1997</td></tr><tr><td rowspan="2">71</td><td rowspan="2">H44.5x16.5-20</td><td rowspan="2">26PR</td><td rowspan="2">TL</td><td rowspan="2">纵沟</td><td rowspan="2">1104.9~1130.3</td><td rowspan="2">398.8~419.8</td><td rowspan="2">505.0</td><td rowspan="2">87.6</td><td>模拟试验</td><td>1998</td></tr><tr><td>维修许可证</td><td>1998</td></tr><tr><td>72</td><td>H46x18.0-20</td><td>28PR</td><td>TL</td><td>纵沟</td><td>1142~1167</td><td>435~457</td><td>505.0</td><td>85.0</td><td>适航批准</td><td>1994</td></tr><tr><td>73</td><td>49x17.0-20</td><td>32PR</td><td>TL</td><td>纵沟</td><td>1212~1238</td><td>417~438</td><td>505.2</td><td>88.6±5</td><td>模拟试验</td><td>1998</td></tr></table>

注：N 实际层数；PR一层级；TT-有内胎轮胎；TL一无内胎轮胎。

# 2 性能

2.1 胶料性能 胎面胶料力学性能典型值见表2-1，内胎胶料力学性能典型值见表2-2。  
2.2 成品性能 轮胎使用性能见表2-3。

表2-1[1~3]
