Repository: C-zj02/CFD-claw

<div align="center">

**English** | [中文](#中文版) | [Français](README_FR.md) | [Русский](README_RU.md) | [हिन्दी](README_HI.md) | [العربية](README_AR.md) | [Português](README_PT.md)

# 🚀 Claude Code Python

**A Complete Python Reimplementation Based on Real Claude Code Source**

*From TypeScript Source → Rebuilt in Python with ❤️*

***
**🔥 Active Development • New Features Weekly 🔥**

</div>

***

## 🎯 What is This?

**Clawd Code** is a **complete Python rewrite** of Claude Code, based on the **real TypeScript source code**.

File: RAG-data/中国航空材料手册(第2版) 第8卷 橡胶 密封剂401-578.pdf-1f5cc34a-c7e1-464e-ad4c-a8d34e9f2e25.md (part 2 of 7)
4.4 技术安全组分二有低毒性，应防止溅入眼中和伤口中，一旦溅入应用清水冲洗，然后找医生进一步处理。废弃密封剂可回收使用，严禁焚烧。
<table><tr><td rowspan="2" colspan="2">牌 号</td><td colspan="2">钢材面</td><td colspan="2">镀层面</td><td rowspan="2">润滑性①/%</td><td rowspan="2">\( \tau^2/MPa \)</td></tr><tr><td>破坏扭矩(N·m)</td><td>平均拆卸扭矩/(N·m)</td><td>破坏扭矩/(N·m)</td><td>平均拆卸扭矩/(N·m)</td></tr><tr><td rowspan="2">277A</td><td>指标</td><td>28.2~39.5</td><td>22.6~33.9</td><td>≥6.8</td><td>≥11.3</td><td>-</td><td>-</td></tr><tr><td>实测值</td><td>33.0</td><td>30.4</td><td>9.8</td><td>17.5</td><td>-</td><td>15.2</td></tr><tr><td rowspan="2">YT277</td><td>指标</td><td>28.2~39.5</td><td>22.6~33.9</td><td>≥6.8</td><td>≥11.3</td><td>-</td><td>-</td></tr><tr><td>实测值</td><td>38.8</td><td>28.6</td><td>8.9</td><td>18.2</td><td>-</td><td>28.7</td></tr><tr><td rowspan="2">222A</td><td>指标</td><td>5.7~11.3</td><td>2.3~5.7</td><td>≥1.1</td><td>≥1.1</td><td>≤10</td><td>-</td></tr><tr><td>实测值</td><td>11.0</td><td>5.7</td><td>3.2</td><td>4.1</td><td>&lt;10</td><td>5.7</td></tr><tr><td rowspan="2">YT222</td><td>指标</td><td>5.7~11.3</td><td>2.3~5.7</td><td>≥2.3</td><td>≥2.3</td><td>≤10</td><td>-</td></tr><tr><td>实测值</td><td>8.2</td><td>5.6</td><td>5.6</td><td>3.5</td><td>&lt;10</td><td>4.5</td></tr><tr><td rowspan="2">242A</td><td>指标</td><td>11.3~22.6</td><td>3.4~6.8</td><td>≥2.3</td><td>≥2.3</td><td>≤10</td><td>-</td></tr><tr><td>实测值</td><td>14.8</td><td>6.8</td><td>5.5</td><td>5.2</td><td>&lt;10</td><td>9.2</td></tr><tr><td rowspan="2">YT242</td><td>指标</td><td>11.3~22.6</td><td>3.4~6.8</td><td>≥3.1</td><td>≥3.4</td><td>≤10</td><td>-</td></tr><tr><td>实测值</td><td>15.2</td><td>6.1</td><td>8.5</td><td>3.9</td><td>&lt;10</td><td>6.4</td></tr><tr><td rowspan="2">262A</td><td>指标</td><td>16.9~28.2</td><td>5.7~16.9</td><td>≥5.7</td><td>≥5.7</td><td>≤10</td><td>-</td></tr><tr><td>实测值</td><td>26.2</td><td>16.0</td><td>10.5</td><td>9.8</td><td>&lt;10</td><td>9.9</td></tr><tr><td rowspan="2">YT262</td><td>指标</td><td>16.9~28.2</td><td>5.7~16.9</td><td>≥6.8</td><td>≥6.8</td><td>≤10</td><td>-</td></tr><tr><td>实测值</td><td>26.2</td><td>16.6</td><td>12.1</td><td>12.1</td><td>&lt;10</td><td>14.2</td></tr><tr><td rowspan="2">290A</td><td>指标</td><td>2.3~11.3</td><td>22.6~39.6</td><td>≥1.1</td><td>≥13.6</td><td>-</td><td>-</td></tr><tr><td>实测值</td><td>11.0</td><td>30.0</td><td>6.4</td><td>20.1</td><td>-</td><td>11.4</td></tr><tr><td rowspan="2">YT290</td><td>指标</td><td>2.3~11.3</td><td>22.6~39.5</td><td>≥1.1</td><td>≥13.6</td><td>-</td><td>-</td></tr><tr><td>实测值</td><td>9.6</td><td>25.6</td><td>4.4</td><td>23.4</td><td>-</td><td>5.6</td></tr></table>

①厌氧胶涂敷之初对螺纹拧动的润滑性的增减是以4106滑油为参照物。  
② $\tau$ 为对钢件的静剪切强度。

# 2.3 耐环境性能

2.3.1 耐热老化性能 单组分螺纹锁紧密封厌氧胶在室温经 $24\sim 26\mathrm{h}$ 固化后，在不同温度下热空气中老化 $1000\mathrm{h}$ 后力学性能见表2-3。

表2-3  

<table><tr><td colspan="2">单组分螺纹锁紧密封厌氧胶牌号</td><td>YT242</td><td>YT277</td><td>YT222</td><td>YT271</td><td>YT262</td><td>YT290</td></tr><tr><td colspan="2">老化温度/C</td><td colspan="2">93</td><td colspan="2">120</td><td colspan="2">150</td></tr><tr><td rowspan="2">破坏扭矩/(N·m)</td><td>指标</td><td>≥5.6</td><td>≥14.1</td><td>≥2.8</td><td>≥11.3</td><td>≥8.4</td><td>≥1.2</td></tr><tr><td>实测值</td><td>12.5</td><td>20.1</td><td>6.2</td><td>18.0</td><td>13.9</td><td>4.8</td></tr><tr><td rowspan="2">平均拆卸扭矩/(N·m)</td><td>指标</td><td>≥1.7</td><td>≥11.3</td><td>≥1.2</td><td>≥14.1</td><td>≥2.8</td><td>≥11.3</td></tr><tr><td>实测值</td><td>4.1</td><td>16.1</td><td>3.5</td><td>22.3</td><td>7.2</td><td>18.5</td></tr></table>

2.3.2 热强度性能 单组分螺纹锁紧密封厌氧胶在室温下固化 $24\sim 26\mathrm{h}$ 后，在不同温度下暴露 $2\mathrm{h}$ 后对钢质件的力学性能见表2-4。

表2-4  

<table><tr><td colspan="2">单组分螺纹锁紧密封厌氧胶牌号</td><td>212AYT242</td><td>277AYT277</td><td>222AYT222</td><td>271AYT271</td><td>262AYT262</td><td>290AYT290</td></tr><tr><td colspan="2">热强度温度/℃</td><td colspan="2">93</td><td colspan="2">120</td><td colspan="2">150</td></tr><tr><td rowspan="2">破坏扭矩/(N·m)</td><td>指标</td><td>≥5.6</td><td>≥14.1</td><td>≥2.8</td><td>≥11.3</td><td>≥8.4</td><td>≥1.2</td></tr><tr><td>实测值</td><td>9.6/12.2</td><td>16.0/27.0</td><td>8.6/6.4</td><td>13.3/20.6</td><td>10.8/24.2</td><td>16.2/10.3</td></tr><tr><td rowspan="2">平均拆卸扭矩/(N·m)</td><td>指标</td><td>≥1.7</td><td>≥11.3</td><td>≥1.2</td><td>≥14.1</td><td>≥2.8</td><td>≥11.3</td></tr><tr><td>实测值</td><td>4.8/5.5</td><td>17.0/21.6</td><td>3.6/3.2</td><td>15.6/22.9</td><td>7.7/10.6</td><td>20.6/20.4</td></tr></table>

2.3.3 耐介质性能 单组分螺纹锁紧密封厌氧胶在室温下固化 $24 \sim 26 \mathrm{~h}$ 后，在 $87^{\circ} \mathrm{C} \pm 3^{\circ} \mathrm{C}$ 的不同液体介质中浸渍 $168 \mathrm{~h}$ 后，对钢质件的力学性能见表2-5。在3号喷气燃料中浸 $168 \mathrm{~h}$ 后YT系列厌氧胶对镀锌钢件的实测力学性能见表2-6。

表2-5  
N·m   

<table><tr><td colspan="3">介质名称</td><td>蒸馏水</td><td>正丁醇</td><td>甲苯</td><td>航空汽油</td><td>4106滑油</td><td>乙二醇</td><td>3号喷气燃料</td></tr><tr><td rowspan="12">破坏扭矩/平均拆卸扭矩</td><td rowspan="6">指标</td><td>271AYT271</td><td colspan="7">≥11.3/≥14.1≥1.3/≥14.1</td></tr><tr><td>277AYT277</td><td colspan="7">≥14.1/≥11.3≥14.1/≥11.3</td></tr><tr><td>222AYT222</td><td colspan="7">≥2.8/≥1.2≥2.8/≥1.2</td></tr><tr><td>242AYT242</td><td colspan="7">≥5.6/≥1.7≥5.6/≥1.7</td></tr><tr><td>262AYT262</td><td colspan="7">≥8.4/≥2.8≥8.4/≥2.8</td></tr><tr><td>290AYT290</td><td colspan="7">≥1.2/≥11.3≥1.2/≥11.3</td></tr><tr><td rowspan="6">实测值</td><td>271AYT271</td><td>16.6/30.924.6/24.1</td><td>17.2/30.725.6/28.3</td><td>33.0/37.319.6/20.5</td><td>15.0/30.324.2/28.1</td><td>15.2/23.519.0/22.8</td><td>18.8/46.819.4/19.6</td><td>18.0/21.723.8/34.6</td></tr><tr><td>277AYT277</td><td>26.0/27.134.2/24.4</td><td>14.2/20.936.4/23.8</td><td>23.4/37.937.4/26.8</td><td>15.8/34.027.4/22.2</td><td>33.5/24.533.8/21.8</td><td>13.6/5034.0/22.8</td><td>19.3/23.433.8/23.2</td></tr><tr><td>222AYT222</td><td>11.4/4.18.2/3.9</td><td>14.6/3.78.8/4.0</td><td>16.2/9.58.4/3.7</td><td>13.2/11.64.9/2.5</td><td>15.8/6.28.0/3.8</td><td>11.0/12.67.6/3.4</td><td>9.5/5.68.0/5.5</td></tr><tr><td>242AYT242</td><td>16.0/9.816.2/8.6</td><td>18.4/14.913.0/6.8</td><td>14.6/14.615.2/6.2</td><td>21.0/19.915.9/6.0</td><td>22.4/15.816.2/9.4</td><td>15.6/18.814.4/7.6</td><td>11.1/8.314.0/7.0</td></tr><tr><td>262AYT262</td><td>19.2/16.724.0/13.2</td><td>25.0/21.826.2/16.8</td><td>25.6/19.925.4/15.1</td><td>27.6/27.616.6/11.0</td><td>19.2/20.317.6/9.8</td><td>33.2/20.229.6/19.2</td><td>22.5/15.223.2/11.1</td></tr><tr><td>290AYT290</td><td>32.0/21.210.6/21.2</td><td>24.8/28.810.8/22.9</td><td>21.0/27.610.8/20.7</td><td>17.0/27.57.5/23.2</td><td>23.2/18.711.0/21.8</td><td>19.8/26.511.0/22.1</td><td>9.8/18.78.8/24.0</td></tr></table>

表2-6  

<table><tr><td>牌 号</td><td>破坏扭矩/(N·m)</td><td>平均拆卸扭矩/(N·m)</td></tr><tr><td>YT217</td><td>17.2</td><td>20.0</td></tr><tr><td>YT277</td><td>22.1</td><td>18.3</td></tr><tr><td>YT222</td><td>5.3</td><td>3.8</td></tr><tr><td>YT242</td><td>9.0</td><td>5.1</td></tr><tr><td>YT262</td><td>10.8</td><td>8.0</td></tr><tr><td>YT290</td><td>8.1</td><td>16.9</td></tr></table>

2.3.4 耐湿热老化性能 单组分螺纹锁紧密封厌氧胶在室温下固化 $24\sim 26h$ 后，在 $55\mathrm{C}\pm 1\mathrm{C}$ 相对湿度不小于 $95\%$ 的条件下老化 $1000h$ 后，对钢质件的力学性能见表2-7。

表2-7  

<table><tr><td colspan="2">单组分螺纹锁紧密封厌氧胶牌号</td><td>271AYT271</td><td>277AYT277</td><td>222AYT222</td><td>242AYT242</td><td>262AYT262</td><td>290AYT290</td></tr><tr><td rowspan="2">破坏扭矩/(N·m)</td><td>指标</td><td>≥5.6</td><td>≥14.1</td><td>≥2.8</td><td>≥11.3</td><td>≥8.4</td><td>≥1.2</td></tr><tr><td>实测值</td><td>15.5/23.7</td><td>25.1/27.1</td><td>8.3/4.8</td><td>13.6/15.8</td><td>19.1/16.9</td><td>12.9/7.6</td></tr><tr><td rowspan="2">平均拆卸扭矩/(N·m)</td><td>指标</td><td>≥1.7</td><td>≥11.3</td><td>≥1.2</td><td>≥14.1</td><td>≥2.8</td><td>≥11.3</td></tr><tr><td>实测值</td><td>28.2/27.9</td><td>23.3/22.4</td><td>3.7/2.5</td><td>7.0/6.0</td><td>12.7/10.9</td><td>17.5/29.3</td></tr></table>

2.3.5 贮存稳定性 单组分螺纹锁紧密封厌氧胶在 $55^{\circ} \mathrm{C} \pm 1^{\circ} \mathrm{C}$ 下密闭封存28d，使用在钢质和镀层面上后，其紧固扭矩应符合指标规定值，粘度增长不应超过指标规定值的 $50\%$ ，实测值结果见表2-8。

表2-8  

<table><tr><td colspan="2">单组分螺纹锁紧密封厌氧胶牌号</td><td>271AYT271</td><td>277AYT277</td><td>222AYT222</td><td>242AYT242</td><td>262AYT262</td><td>290AYT290</td></tr><tr><td rowspan="2">破坏扭矩/(N·m)</td><td>指标</td><td>22.6~33.9</td><td>28.2~39.5</td><td>5.7~11.3</td><td>11.3~22.6</td><td>16.9~28.2</td><td>2.3~11.3</td></tr><tr><td>实测值</td><td>27.626.8</td><td>30.538.7</td><td>10.310.0</td><td>13.320.5</td><td>24.122.2</td><td>9.86.2</td></tr><tr><td rowspan="2">平均拆卸扭矩/(N·m)</td><td>指标</td><td>28.2~39.5</td><td>22.6~33.9</td><td>2.3~5.7</td><td>3.4~6.8</td><td>5.7~16.9</td><td>22.6~39.5</td></tr><tr><td>实测值</td><td>31.431.5</td><td>28.231.5</td><td>4.75.2</td><td>6.54.7</td><td>14.514.8</td><td>29.319.6</td></tr><tr><td rowspan="2">对镀层件破坏扭矩/(N·m)</td><td>指标</td><td>≥6.8</td><td>≥6.8</td><td>≥2.3</td><td>≥3.4</td><td>≥6.8</td><td>≥1.13</td></tr><tr><td>实测值</td><td>8.78.7</td><td>8.28.9</td><td>3.03.5</td><td>5.08.7</td><td>9.812.2</td><td>5.54.3</td></tr><tr><td rowspan="2">对镀层件平均拆卸扭矩/(N·m)</td><td>指标</td><td>≥22.6</td><td>≥11.3</td><td>≥2.3</td><td>≥3.4</td><td>≥6.8</td><td>≥13.6</td></tr><tr><td>实测值</td><td>25.027.8</td><td>15.318.0</td><td>3.93.4</td><td>4.83.9</td><td>8.511.7</td><td>17.523.6</td></tr><tr><td rowspan="2">锁紧密封厌氧胶粘度(25℃)/(mPa·s)</td><td>贮存前指标</td><td>450~600500~650</td><td>6000~8000</td><td>900~5000</td><td>900~5000</td><td>1600~5500</td><td>10~25</td></tr><tr><td>贮存后实测值</td><td>700700~1000</td><td>95008000~13000</td><td>24001000~7500</td><td>60001000~7500</td><td>23002500~9000</td><td>2315~35</td></tr></table>

2.3.6 热稳定性 271A、277A、222A、242A、262A、290A厌氧胶在 $82^{\circ}C$ 下加热 $6h$ 不应产生凝胶，实测符合要求。

2.3.7 低温性能 单组分螺纹锁紧密封厌氧胶用于钢质件密封，在室温下固化 $24\sim 26\mathrm{h}$ 后，在

$-55\mathrm{C} \pm 1\mathrm{C}$ 下放置 $2\mathrm{h}$ 后，立即在低温状态下拆卸，实测力学性能见表2-9。

表2-9  

<table><tr><td colspan="2">单组分螺纹锁紧密封厌氧胶牌号</td><td>271AYT271</td><td>277AYT277</td><td>222AYT222</td><td>242AYT242</td><td>262AYT262</td><td>290AYT290</td></tr><tr><td rowspan="2">破坏扭矩/(N·m)</td><td>指标①</td><td>22.6~33.9</td><td>28.2~39.5</td><td>5.7~11.3</td><td>11.3~22.6</td><td>16.9~28.2</td><td>2.3~11.3</td></tr><tr><td>实测值</td><td>17.7/24.5</td><td>33.7/27.3</td><td>11.0/5.0</td><td>15.7/16.7</td><td>28.0/17.1</td><td>11.0/7.5</td></tr><tr><td rowspan="2">平均拆卸扭矩/(N·m)</td><td>指标①</td><td>28.2~39.5</td><td>22.6~33.9</td><td>2.3~5.7</td><td>3.4~6.8</td><td>5.7~16.9</td><td>22.6~39.5</td></tr><tr><td>实测值</td><td>29.9/28.2</td><td>29.3/22.4</td><td>5.0/2.6</td><td>6.8/6.2</td><td>16.9/11.3</td><td>11.7/23.2</td></tr></table>

① 为室温固化后的两种扭矩的指标，低温下测得的实际值达到其 $50\%$ 以上即为合格。  
2.4 工艺性能 单组分螺纹锁紧密封厌氧胶的工艺性能见表2-10。

表2-10  

<table><tr><td rowspan="2">牌 号</td><td rowspan="2">工艺状态</td><td rowspan="2">固化速度及对钢质件扭矩</td><td rowspan="2">润湿性</td><td colspan="2">粘度(25℃)/(Pa·s)</td></tr><tr><td>指 标</td><td>实测值</td></tr><tr><td rowspan="2">271A YT271</td><td rowspan="4">易流动胶液状</td><td>固化1.5h后,破坏扭矩为16.7N·m;平均拆卸扭矩为14.8N·m</td><td rowspan="12">对钢、铝合金黄铜表面湿润应良好,实测和应用符合要求</td><td>0.45~0.65</td><td rowspan="2">0.50.505</td></tr><tr><td>固化1.5h后,破坏扭矩为22.6N·m;平均拆卸扭矩为24.4N·m</td><td>0.5~0.65</td></tr><tr><td rowspan="2">277A YT277</td><td>固化1.5h后,破坏扭矩为18.0N·m;平均拆卸扭矩为16.4N·m</td><td rowspan="2">6.0~8.0</td><td rowspan="2">7.56.3</td></tr><tr><td>固化1.5h后,破坏扭矩为24.8N·m;平均拆卸扭矩为21.1N·m</td></tr><tr><td rowspan="2">222A YT222</td><td rowspan="6">具有润滑性和触变性,为稀膏状</td><td>固化1h后,破坏扭矩为10.4N·m;平均拆卸扭矩为7.4N·m</td><td rowspan="4">0.9~5.0</td><td rowspan="2">1.8&lt;4.9</td></tr><tr><td>固化1h后,破坏扭矩为6.0N·m;平均拆卸扭矩为3.3N·m</td></tr><tr><td rowspan="2">242A YT242</td><td>固化1h后,破坏扭矩为12.6N·m;平均拆卸扭矩为16.2N·m</td><td rowspan="2">4.34.7</td></tr><tr><td>固化1h后,破坏扭矩为11.2N·m;平均拆卸扭矩为5.6N·m</td></tr><tr><td rowspan="2">262A YT262</td><td>固化1h后,破坏扭矩为18.7N·m;平均拆卸扭矩为25N·m</td><td rowspan="2">1.6~5.5</td><td rowspan="2">1.784.64</td></tr><tr><td>固化1h后,破坏扭矩为22.8N·m;平均拆卸扭矩为12.2N·m</td></tr><tr><td rowspan="2">290A YT290</td><td rowspan="2">对细小缝隙有良好渗透性,组合件无论是否已加扭矩,在组合后使用,扭矩不小于指标的50%</td><td>固化15min后,破坏扭矩为15N·m;平均拆卸扭矩为19N·m</td><td rowspan="2">0.01~0.025</td><td rowspan="2">0.0170.015</td></tr><tr><td>固化15min后,破坏扭矩为10.4N·m;平均拆卸扭矩为20.9N·m</td></tr></table>

2.5 使用性能 单组分螺纹锁紧密封厌氧胶使用中对机械结构有良好的密封性，指标规定被密封厌氧胶密封的容器在 $345\mathrm{kPa}$ 压力下保持1min应不渗漏，实测符合要求。

采用YT型单组分螺纹锁紧密封厌氧胶进行螺纹锁固的模拟试验步骤：

2.5.1 表面处理 在发动机主轴承螺栓内外螺纹表面用丙酮清洗，除净油污，晾干。  
2.5.2 涂胶装配 用典型的YT262螺纹锁紧密封剂直接均匀地涂在M12及M18螺栓表面，然

后拧紧至规定预紧力矩（M12为 $80\mathrm{N}\cdot \mathrm{m},\mathrm{M}18$ 为 $180\mathrm{N}\cdot \mathrm{m})$ 。

2.5.3 固化条件 模拟试验现场 $23\sim 26^{\circ}C$ ，相对湿度 $65\% \sim 75\%$ 。  
2.5.4 模拟试验结果 见表211。

表2-11  

<table><tr><td rowspan="2">螺纹尺寸</td><td colspan="2">涂用YT262锁紧密封厌氧胶后</td><td colspan="2">不涂锁紧密封厌氧胶</td></tr><tr><td>破坏力矩/(N·m)</td><td>平均拆卸力矩/(N·m)</td><td>破坏力矩/(N·m)</td><td>平均拆卸力矩/(N·m)</td></tr><tr><td>M12</td><td>100</td><td>20~40</td><td>50</td><td>0</td></tr><tr><td>M18</td><td>260</td><td>40~90</td><td>100</td><td>0</td></tr></table>

# 3 使用工艺

3.1 环境条件 单组分螺纹锁紧密封厌氧胶的质量检验试样的制备及性能测试条件为标准环境条件，施工环境条件温度为 $15^{\circ} \mathrm{C}$ 以上，相对湿度不大于 $80\%$ ，环境中应无灰尘、油雾和酸碱性气体。

# 3.2 施工方法

3.2.1 清洗 螺纹件表面必须用丙酮、三氯乙烯、汽油或清洗剂洗去油污或残胶，晾干后准备涂厌氧密封胶。  
3.2.2 涂胶 将适量的厌氧密封胶挤涂或用毛刷刷到螺纹制件上，一般涂在 $3\sim 5$ 个螺距的长度上，然后应采取反复拧进拧出，使厌氧胶在螺纹结合面上均匀分布后再组合到位并达到设计扭矩。擦去挤出的厌氧密封胶，防止堵塞不应堵的系统通道，一旦进入误区，应用试压介质将其冲洗掉。  
3.2.3 拆卸 中强度以下厌氧胶锁紧的螺栓，用普通搬手直接拆卸，高强度厌氧胶锁紧的螺栓需加热至 $260\mathrm{C}$ ，趁热拆卸。残胶采用钢丝刷刷除，也可用垫片清除剂浸泡后清除。

# 3.3 固化条件

3.3.1 质量检验试件的固化条件 $23\mathrm{C} \pm 2\mathrm{C}$ 经 $24\mathrm{h}$ 。  
3.3.2 工序间固化条件 工序间固化条件可取 $23\mathrm{C} \pm 2\mathrm{C}$ 经 $12\mathrm{h}(1,1,1)$ 型密封厌氧胶密封的螺纹件扭矩均达到标准值的 $50\%$ 以上），方可转入下道工序。

# 4 其他

4.1 包装 密封厌氧胶装在聚乙烯塑料瓶中，可为 $50\mathrm{mL}, 250\mathrm{mL}$ 及按用户要求的包装量，每瓶构成一个单元包装，若干瓶装入一个包装箱中。每个包装箱应附有合格证、出厂检验数据单、装箱单（应注明包装箱中装入物品名称、批号和件数）。  
4.2运输 密封厌氧胶按安全化工产品运输。密封厌氧胶运输始末禁止雨淋、水浸及日光曝晒。  
4.3 贮存 密封厌氧胶应贮存在 $4 \sim 25^{\circ} \mathrm{C}$ 、相对湿度小于 $80\%$ 的阴凉避光通风处，金属及油污不可引入厌氧胶瓶内。密封厌氧胶贮存期为一年半。  
4.4 技术安全 密封厌氧胶对皮肤及眼有刺激性，应防止溅入眼中和涂在皮肤上，一旦溅入眼中应先用清水冲洗 $15\mathrm{min}$ ，然后找医生进一步处理，接触皮肤应立即用棉纱擦掉，用肥皂水洗净。

# 5 使用建议

选用。

# 参考文献

1 重庆长江橡胶厂. 荷花牌系列单组分螺纹密封厌氧胶研究报告. 2000  
2 重庆渝泰胶业有限公司. YT 系列单组分螺纹锁紧密封厌氧胶研究报告. 1999  
3 重庆市产品质量监督检验所. YT271、YT277、YT222、YT242、YT262、YT290等六个牌号单组分螺纹锁紧密封厌氧胶的检验报告：No.2000-40538、No.2000-40539、No.2000-40540、No.2000-40541、No.2000-40542、No.2000-40543.2000  
4 重庆长江橡胶厂. 单组分螺纹锁紧密封厌氧胶271A、277A、222A、242A、262A、290A性能测试结果汇总表. 2000

编写 方寿仙窦志

审校 曹寿德 郭树和

# 密封、锁固、装配固定用厌氧胶

# 1 概述

密封、锁固、装配固定用厌氧胶是以甲基丙烯酸酯双酯为主成分组成的单组分和双组分的粘接密封剂系列产品，本章介绍GY-168、GY-168A单组分柔性厌氧胶、515B及518B单组分平面密封厌氧胶及双组分GY-560微胶囊厌氧胶，四种牌号均为干性固着型的液态密封胶。在室温隔绝空气聚合成弹性体，具有良好的耐大气老化以及耐石油基油、磷酸脂油、甲苯等多种有机溶剂和水浸泡性能。主要用于机械装配法兰平面贴合面密封。长期使用温度为 $-55\sim 120^{\circ}\mathrm{C}$ ，在 $150^{\circ}\mathrm{C}$ 可短期使用。

1.1 牌号及名称 密封、锁固、装配固定用厌氧胶具体牌号名称及国外相近牌号名称见表1-1。

表1-1  

<table><tr><td>牌 号</td><td>名 称</td><td>国外相近牌号</td><td>名 称</td><td>国 籍</td></tr><tr><td>GY-168</td><td rowspan="2">单组分柔性厌氧胶</td><td rowspan="2">Loctite 515</td><td rowspan="5">厌氧胶</td><td rowspan="5">美国</td></tr><tr><td>GY-168A</td></tr><tr><td>GY-560</td><td>微胶囊厌氧胶</td><td>Dri-Loc200</td></tr><tr><td>515B</td><td>单组分平面</td><td>Loctite515</td></tr><tr><td>518B</td><td>密封厌氧胶</td><td>Loctite518</td></tr></table>

1.2 基本组成 单组分的基本组成：聚氨酯型甲基丙烯酸酯、氧化还原催化剂、染料、填料、增稠剂、香料。双组分的基本组成：组分A（水基糊状基料）：改性甲基丙烯酸酯、马来酸酐-苯乙烯-丙烯酸共聚水性高分子树脂、红色颜料等。组分B（促进-固化剂）：有机过氧化物、金属化合物、水不溶性高分子包封层。

# 1.3 材料标准

Q/(HG)JH 22—1999《密封、锁固、装配固定用厌氧胶》

Q/(HG)JH 30 1995《GY-560微胶囊厌氧胶》

Q/CJX38—1999《单组分平面密封厌氧胶》

国外相近材料技术标准为MIL-S-46163A《密封、润滑和渗透型单组分螺纹厌氧胶》。

# 1.4 使用工艺说明书

Q/GZ600—1998《金宝GY系列厌氧胶》

Q/CXZ4-2000《荷花牌系列厌氧胶工业产品使用说明书》（含515B及518B）

1.5 供应状态 GY-168、GY-168A 以软管及筒包装, 515B、518B 以塑料瓶、软管及筒包装, GY-560A、B 两组分以聚乙烯塑料瓶包装供应。  
1.6 应用概况 GY-168、GY 168A 已用于雷达等军工设备防松和密封, GY-560、515B 及 518B 已用于汽车、摩托车发动机零件、机箱体、缸体及车底盘上平面件固着密封。  
1.7研制及生产单位GY-168、GY-168A、GY-560由中国科学院广州化学研究所研制，广州市坚红化工厂（原称广州粘合剂化工厂）生产；515B、518B由重庆长江橡胶厂研制并生产。  
1.8 鉴定级别及日期 1985年3月由中国科学院广州分院对GY-168、GY-168A组织鉴定通过；GY-560于1995年12月由化学工业部组织鉴定通过；515B、518B于2000年11月25日由重庆长江橡胶厂组织鉴定通过。

# 2 性能

# 2.1 物理及化学性能

2.1.1 物理性能 见表2-1。GY-560密封剂的不挥发分质量分数应不小于 $50\%$ ，实测值为 $55.0\%$ 。

表2-1  

<table><tr><td colspan="2">牌 号</td><td>外 观</td><td>\( d\left( {{25}^{ \circ  }\mathrm{C}}\right) /\left( {\mathrm{g}/{\mathrm{{cm}}}^{3}}\right) \)</td><td>闪点 (开口)/℃</td><td>荧光性</td></tr><tr><td>GY-168</td><td>指 标</td><td>紫色或茶色糊状物</td><td>--</td><td>≥90</td><td>有</td></tr><tr><td>GY-168A</td><td>实测值</td><td>紫色或茶色糊状物</td><td>-</td><td>&gt;90</td><td>有</td></tr><tr><td>GY-560</td><td>指 标</td><td>粉红色糊状物</td><td>-</td><td>-</td><td>-</td></tr><tr><td>组分 A</td><td>实测值</td><td>粉红色糊状物</td><td>1.15</td><td>&gt;90</td><td>-</td></tr><tr><td>GY-560</td><td>指 标</td><td>-</td><td></td><td>-</td><td>-</td></tr><tr><td>组分 B</td><td>实测值</td><td>白色微胶囊</td><td>-</td><td>-</td><td>-</td></tr><tr><td>GY-560密封剂</td><td>实测值</td><td>深红色弹塑体</td><td>-</td><td>-</td><td>-</td></tr><tr><td rowspan="2">515B</td><td>指 标</td><td>紫色膏状物</td><td>-</td><td>≥93</td><td>-</td></tr><tr><td>实测值</td><td>紫色膏状物</td><td>1.1</td><td>&gt;93</td><td>-</td></tr><tr><td rowspan="2">518B</td><td>指 标</td><td>红色膏状物</td><td>-</td><td>≥93</td><td></td></tr><tr><td>实测值</td><td>红色膏状物</td><td>1.1</td><td>&gt;93</td><td>-</td></tr></table>

2.1.2 化学性能 GY-168、GY-168A 对 30 号钢、LY12CZ 铝合金不腐蚀，GY-560、515B、518B 对 45 号钢、黄铜、铝合金、镀锌（白色及黄色）及磷化钢试片不腐蚀，不易燃烧，低毒。  
2.1.3 红外光谱 GY-168 及 GY-560 厌氧胶红外光谱见图 2-1、图 2-2。515B 及 518B 单组分厌氧胶红外光谱见图 2-3、图 2-4。  
2.2 力学性能厌氧胶的力学性能见表2-2；不同固化条件下GY-168、GY168A的剪切强度 $\tau$ 见表2-3；在 $100\mathrm{C}$ 经 $12\mathrm{h}$ 固化后不同温度下测试GY-168、GY168A的剪切强度 $\tau$ 见表2-4；GY-168、GY-168A在不同固化温度下固化不同的时间其扭矩强度见表2-5及不同温度下测试的扭矩强度见表2-6。

图片摘要：该图主要展示 2 1。
![](images/c89389a7d07433698c2acc3f1701436a8fb8277229bcf7e42d8cb8d27a577dc4.jpg)  
图2-1 GY-168单组分柔性厌氧胶红外光谱

图片摘要：该图主要展示 2 1 GY 168单组分柔性厌氧胶红外光谱。
![](images/b6814754b57bedd792276e36f207b8a8a364f868088c95f2742064911bc04de3.jpg)  
图2-2 GY-560微胶囊厌氧胶红外光谱

图片摘要：该图主要展示 2 2 GY 560微胶囊厌氧胶红外光谱。
![](images/53446ff99fb4b862089e6195089fdd1810ea116a16842aa9d802d3cadbbb769d.jpg)  
图2-3 515B单组分厌氧胶红外光谱

图片摘要：该图主要展示 2 3 515B单组分厌氧胶红外光谱。
![](images/1548b53aa5dcf94e6981b26772ba469563e525439a72676d0179f87b2d349233.jpg)  
图2-4 518B单组分厌氧胶红外光谱

表2-2  

<table><tr><td rowspan="2" colspan="2">牌 号</td><td rowspan="2">\( H_{\mathrm {A}}/度 \)</td><td rowspan="2">\( E_{\mathrm {b}}/\% \)</td><td rowspan="2">\( \tau (LY12CZ铝合金)/MPa \)</td><td rowspan="2">破坏扭矩强度/(N·m)</td><td colspan="3">耐压力/MPa</td><td>即时密封压力(室温固化30min)/MPa</td></tr><tr><td>室 温</td><td>80°C</td><td>150°C</td><td>室温</td></tr><tr><td rowspan="2">GY-168、GY-168A</td><td>指标</td><td>-</td><td>-</td><td>-</td><td>≥5.0</td><td>≥9.8</td><td>-</td><td>-</td><td>-</td></tr><tr><td>实测值</td><td>65</td><td>30</td><td>3.72</td><td>6.8~14.3(10.3)</td><td>15.1</td><td>19.3</td><td>14.8</td><td>-</td></tr><tr><td rowspan="2">GY-560</td><td>指标</td><td>-</td><td>-</td><td>-</td><td>≥18</td><td>-</td><td>-</td><td>-</td><td>-</td></tr><tr><td>实测值</td><td>-</td><td>-</td><td>-</td><td>23.3</td><td>-</td><td>-</td><td>-</td><td>0.4</td></tr><tr><td rowspan="2">515B</td><td>指标</td><td>-</td><td>-</td><td>-</td><td>≥6</td><td>≥2.7</td><td>-</td><td>-</td><td>-</td></tr><tr><td>实测值</td><td>-</td><td>-</td><td>-</td><td>18</td><td>&gt;2.7(钢)</td><td>-</td><td>-</td><td>0.6</td></tr><tr><td rowspan="2">518B</td><td>指标</td><td>-</td><td>-</td><td>-</td><td>≥4</td><td>≥2.7</td><td>-</td><td>-</td><td>-</td></tr><tr><td>实测值</td><td>-</td><td>-</td><td>-</td><td>17</td><td>&gt;2.7(铝)</td><td>-</td><td>-</td><td>0.6</td></tr></table>

表2-3  

<table><tr><td rowspan="2">被粘物</td><td colspan="2">固化条件</td><td rowspan="2">τ/MPa</td><td rowspan="2">被粘物</td><td colspan="2">固化条件</td><td rowspan="2">τ/MPa</td></tr><tr><td>温度/C</td><td>时间/h</td><td>温度/C</td><td>时间/h</td></tr><tr><td rowspan="2">30号钢</td><td>28</td><td>24</td><td>5.47</td><td rowspan="4">LY12CZ铝合金</td><td>100</td><td>2</td><td>5.29</td></tr><tr><td>100</td><td>6</td><td>7.24</td><td>100</td><td>6</td><td>5.75</td></tr><tr><td rowspan="2">LY12CZ铝合金</td><td>28</td><td>6</td><td>2.46</td><td rowspan="2">100</td><td rowspan="2">12</td><td rowspan="2">6.36</td></tr><tr><td>28</td><td>24</td><td>3.72</td></tr></table>

表2-4  

<table><tr><td>温度/℃</td><td>室温</td><td>80</td><td>100</td><td>120</td></tr><tr><td>r/MPa</td><td>6.47</td><td>2.22</td><td>1.78</td><td>1.66</td></tr><tr><td>r保持率(LY12CZ铝合金)/%</td><td>100</td><td>34.3</td><td>27.5</td><td>25.7</td></tr></table>

表2-5  

<table><tr><td colspan="2">固化条件</td><td rowspan="2">破坏扭矩强度/(N·m)</td><td rowspan="2">平均拆卸扭矩强度/(N·m)</td><td colspan="2">固化条件</td><td rowspan="2">破坏扭矩强度/(N·m)</td><td rowspan="2">平均拆卸扭矩强度/(N·m)</td></tr><tr><td>温度/℃</td><td>时间/h</td><td colspan="2">温度/C时间/h</td></tr><tr><td rowspan="6">28~30</td><td>2</td><td>1.77</td><td>0.49</td><td rowspan="2">2(1)</td><td>6</td><td>3.53</td><td>0.98</td></tr><tr><td>6</td><td>6.18</td><td>2.06</td><td>12</td><td>8.73</td><td>2.55</td></tr><tr><td rowspan="2">12</td><td rowspan="2">7.85</td><td rowspan="2">1.77</td><td rowspan="2">1.5</td><td>6</td><td>1.57</td><td>-</td></tr><tr><td>12</td><td>7.94</td><td>3.73</td></tr><tr><td>24</td><td>7.75</td><td>2.35</td><td rowspan="2">5</td><td>24</td><td>2.94</td><td>0.79</td></tr><tr><td>72</td><td>7.94</td><td>2.26</td><td>48</td><td>6.67</td><td>1.57</td></tr></table>

表2-6  

<table><tr><td rowspan="2">密封剂牌号</td><td colspan="7">GY-168、GY-168A</td><td colspan="3">GY-560</td></tr><tr><td>-60℃</td><td>28℃</td><td>60℃</td><td>80℃</td><td>100℃</td><td>120℃</td><td>150℃</td><td>100℃</td><td>150℃</td><td>200℃</td></tr><tr><td>破坏扭矩强度/(N·m)</td><td>36.1</td><td>10.0</td><td>5.30</td><td>4.12</td><td>4.41</td><td>3.73</td><td>2.26</td><td>16.7</td><td>9.8</td><td>6.0</td></tr><tr><td>平均拆卸扭矩强度/(N·m)</td><td>-</td><td>2.65</td><td>2.26</td><td>2.26</td><td>1.37</td><td>1.78</td><td>0.88</td><td>19.0</td><td>11.9</td><td>-</td></tr></table>

# 2.3 耐环境性能

# 2.3.1 耐热老化性能 见表2-7。

表2-7  
$\mathbf{N}\cdot \mathbf{m}$   

<table><tr><td colspan="2">老化条件</td><td colspan="6">破坏扭矩强度</td><td colspan="2">平均拆卸扭矩强度</td></tr><tr><td rowspan="2">温度/C</td><td rowspan="2">时间/h</td><td>GY-168、GY-168A</td><td>GY-560</td><td colspan="2">515B</td><td colspan="2">518B</td><td>GY-168、GY-168A</td><td>GY-560</td></tr><tr><td colspan="2">实测值 实测值</td><td>指标</td><td>实测值</td><td>指标</td><td>实测值</td><td colspan="2">实测值</td></tr><tr><td rowspan="7">120°</td><td>0</td><td>7.45</td><td>-</td><td>-</td><td>-</td><td>-</td><td>-</td><td>2.35</td><td>-</td></tr><tr><td>5</td><td></td><td>11.9(钢)41.5(磷化)22.3(镀锌)</td><td>-</td><td></td><td>-</td><td>-</td><td>-</td><td>25.6(钢)35.5(磷化)45.0(镀锌)</td></tr><tr><td>250</td><td>7.45</td><td>13.9</td><td>-</td><td>-</td><td>-</td><td>-</td><td>2.65</td><td>-</td></tr><tr><td>300</td><td>-</td><td>17.2</td><td>-</td><td>-</td><td>-</td><td>-</td><td>-</td><td>36.4</td></tr><tr><td>500</td><td>8.63</td><td>14.1(钢)31.4(磷化)22.1(镀锌)</td><td>-</td><td></td><td>-</td><td>-</td><td>2.65</td><td>34.9(钢)38.1(磷化)43.5(镀锌)</td></tr><tr><td>750</td><td>9.02</td><td>-</td><td>-</td><td>-</td><td>-</td><td>-</td><td>2.55</td><td>-</td></tr><tr><td>1000</td><td>9.02</td><td>13.9(钢)24.1(磷化)14.7(镀锌)</td><td>-</td><td></td><td>-</td><td>-</td><td>2.16</td><td>29.6(钢)41.6(磷化)44.0(镀锌)</td></tr><tr><td rowspan="5">150°</td><td>0</td><td>7.85</td><td>-</td><td>-</td><td>-</td><td>-</td><td>-</td><td>2.75</td><td>-</td></tr><tr><td>23</td><td>-</td><td>-</td><td>≥3</td><td>9.3</td><td>≥2</td><td>3.4</td><td>-</td><td>-</td></tr><tr><td>250</td><td>7.65</td><td></td><td></td><td></td><td>-</td><td>-</td><td>0.88</td><td>-</td></tr><tr><td>500</td><td>7.36</td><td>-</td><td></td><td>-</td><td>-</td><td>-</td><td>1.28</td><td>-</td></tr><tr><td>1000</td><td>-</td><td>-</td><td>≥3</td><td>7.6</td><td>≥2</td><td>2.4</td><td>-</td><td>-</td></tr></table>

U试件固化条件为100C经6h，涂GY-550试样的固化条件为室温下经24h。

② 试件固化条件为 $28\sim 30^{\circ}\mathrm{C}$ 经24h后，再在100℃经6h固化。  
③ 试件固化条件为室温下 $24 \sim 26 \mathrm{~h}$ 。  
④ 未标注材料的数据其被粘体均为裸钢。

2.3.2 耐大气性能 用 GY-168、GY-168A 厌氧胶粘接的经打磨处理好的 LY12CZ 铝合金搭接剪切试样, 常温固化后, 在广州户外进行大气曝晒试验, 结果见表 2-8。

表2-8  

<table><tr><td>曝晒时间/年</td><td>0</td><td>1.25</td><td>2</td><td>3</td></tr><tr><td>τ/MPa</td><td>3.10</td><td>3.45</td><td>3.74</td><td>3.64</td></tr></table>

2.3.3 耐介质性能 GY-168、GY-168A 及 GY-560 见表 2-9, 515B 及 518B 在 $87^{\circ} \mathrm{C} \pm 3^{\circ} \mathrm{C}$ 的不同介质中浸泡 7d 后的性能见表 2-10。

表2-9  

<table><tr><td rowspan="2">介 质</td><td colspan="2">浸泡条件</td><td rowspan="2">HA/度</td><td rowspan="2">△m/%</td><td>GY-168、GY-168A</td><td colspan="2">GY-560</td></tr><tr><td>温度/C</td><td>时间</td><td>破坏扭矩强度保持率/%</td><td>破坏扭矩强度/(N·m)</td><td>平均拆卸扭矩强度/(N·m)</td></tr><tr><td>空气</td><td>28~30</td><td>24h</td><td>65</td><td>0</td><td>100</td><td>23.8</td><td>35.3</td></tr><tr><td>自来水</td><td rowspan="7">87</td><td rowspan="7">168h</td><td>65</td><td>4.7</td><td>51</td><td>19.0</td><td>28.4</td></tr><tr><td>0号柴油</td><td>68</td><td>30.8</td><td>83</td><td>14.5</td><td>13.6</td></tr><tr><td>10号机油</td><td>76</td><td>2.5</td><td>84</td><td>17.4</td><td>18.0</td></tr><tr><td>磷酸三甲苯酯</td><td rowspan="4">-</td><td rowspan="4">-</td><td>90</td><td>-</td><td>-</td></tr><tr><td>20号航空润滑油</td><td></td><td>16.0</td><td>25.6</td></tr><tr><td>10号航空液压油</td><td>89</td><td>-</td><td>-</td></tr><tr><td>2号喷气燃料</td><td>73</td><td>20.4</td><td>40.7</td></tr><tr><td>乙二醇</td><td rowspan="5">室温</td><td rowspan="5">90d</td><td rowspan="5">-</td><td rowspan="5">-</td><td>80</td><td>17.4</td><td>18.0</td></tr><tr><td>75号航空汽油</td><td>-</td><td>20.4</td><td>32.5</td></tr><tr><td>丙酮</td><td>27</td><td>-</td><td>-</td></tr><tr><td>甲苯</td><td>61</td><td>-</td><td>-</td></tr><tr><td>10%硫酸</td><td>82</td><td>-</td><td>-</td></tr></table>

表2-10  

<table><tr><td colspan="3">介 质</td><td>蒸馏水</td><td>航空汽油</td><td>甲苯</td><td>乙二醇</td><td>正丁醇</td><td>合成滑油</td><td>3号喷气燃料</td></tr><tr><td rowspan="4">破坏扭矩/(N·m)</td><td rowspan="2">515B</td><td>指标</td><td colspan="7">≥3</td></tr><tr><td>实测值</td><td>12.2</td><td>16.6</td><td>21.2</td><td>26.4</td><td>16.0</td><td>14.2</td><td>12.5</td></tr><tr><td rowspan="2">518B</td><td>指标</td><td colspan="7">≥2</td></tr><tr><td>实测值</td><td>7.2</td><td>23.4</td><td>16.6</td><td>66.0</td><td>20.4</td><td>17.8</td><td>12.0</td></tr></table>

2.3.4 耐湿热性能 用 GY-168、GY-168A 厌氧胶密封的试件，在 $28 \sim 30^{\circ} \mathrm{C}$ 经 48h 固化后（剪切强度 $\tau$ 试件固化条件为 $28 \sim 30^{\circ} \mathrm{C}$ 经 72h），在温度 $55^{\circ} \mathrm{C} \pm 1^{\circ} \mathrm{C}$ 相对湿度大于 $95\%$ 的条件下进行湿热老化后的性能见表 2-11。

表2-11  

<table><tr><td>密封剂牌号</td><td colspan="5">GY-168、GY168A</td><td colspan="3">GY-560</td></tr><tr><td>湿热老化时间/h</td><td>0</td><td>250</td><td>500</td><td>750</td><td>1000</td><td>5</td><td>250</td><td>1000</td></tr><tr><td>破坏扭矩强度/(N·m)</td><td>8.53</td><td>8.14</td><td>8.04</td><td>7.65</td><td>6.87</td><td>14.9(钢)35.6(磷化)21.6(镀锌)</td><td>22.7</td><td>22.3(钢)43.5(磷化)28.0(镀锌)</td></tr><tr><td>平均拆卸扭矩强度/(N·m)</td><td>2.75</td><td>2.75</td><td>2.26</td><td>2.75</td><td>3.14</td><td>33.7(钢)33.7(磷化)42.7(镀锌)</td><td>30.1</td><td>35.0(钢)34.2(磷化)41.4(镀锌)</td></tr><tr><td>r(LY12CZ铝合金)/MPa</td><td>3.56</td><td>3.03</td><td>3.25</td><td>2.85</td><td>3.02</td><td>-</td><td>-</td><td>-</td></tr></table>

① 未标注材料的数据其被粘体均为裸钢。

2.3.5 厌氧胶的贮存性能 GY-168、GY-168A 见表 2-12。贮存前, $25^{\circ} \mathrm{C}$ 时粘度为 $18.2 \mathrm{~Pa} \cdot \mathrm{s}$ , 在 $50^{\circ} \mathrm{C}$ 贮存 10d 后 $25^{\circ} \mathrm{C}$ 粘度为 $16.6 \mathrm{~Pa} \cdot \mathrm{s}$ 。515B 及 518B 在 $55^{\circ} \mathrm{C} \pm 1^{\circ} \mathrm{C}$ 条件下贮存 28d 后, 密封压力不小于 $1.35 \mathrm{MPa}$ , 实测值为 $1.5 \mathrm{MPa}$ , GY-560A 组分在 $50^{\circ} \mathrm{C}$ 贮存不同时间后, 粘度变化见表 2-13。

表2-12  

<table><tr><td colspan="2">贮存条件</td><td rowspan="2">固化时间/h</td><td rowspan="2">破坏扭矩强度/(N·m)</td><td rowspan="2">平均拆卸扭矩强度/(N·m)</td><td colspan="2">贮存条件</td><td rowspan="2">固化时间/h</td><td rowspan="2">破坏扭矩强度/(N·m)</td><td rowspan="2">平均拆卸扭矩强度/(N·m)</td></tr><tr><td>温度/C</td><td>时间/d</td><td>温度/C</td><td>时间/d</td></tr><tr><td rowspan="6">室温</td><td rowspan="2">0</td><td>2</td><td>1.77</td><td>0.49</td><td rowspan="10">50</td><td rowspan="2">10</td><td>6</td><td>9.81</td><td>2.94</td></tr><tr><td>6</td><td>6.18</td><td>2.06</td><td>24</td><td>12.2</td><td>2.55</td></tr><tr><td rowspan="2">183</td><td>2</td><td>3.43</td><td>1.47</td><td rowspan="4">20</td><td>2</td><td>1.67</td><td>-</td></tr><tr><td>6</td><td>6.28</td><td>2.84</td><td>6</td><td>10.0</td><td>2.94</td></tr><tr><td rowspan="2">365</td><td>2</td><td>2.65</td><td>0.98</td><td>12</td><td>11.3</td><td>2.65</td></tr><tr><td>6</td><td>7.45</td><td>1.57</td><td>24</td><td>11.9</td><td>3.24</td></tr><tr><td rowspan="4">50</td><td rowspan="4">0</td><td>2</td><td>1.77</td><td>0.49</td><td rowspan="4">30</td><td>2</td><td>2.06</td><td>0.49</td></tr><tr><td>6</td><td>6.18</td><td>2.06</td><td>6</td><td>8.43</td><td>2.06</td></tr><tr><td>12</td><td>7.85</td><td>1.77</td><td>12</td><td>11.6</td><td>2.84</td></tr><tr><td>24</td><td>7.75</td><td>2.35</td><td>24</td><td>10.8</td><td>2.94</td></tr></table>

表2-13  

<table><tr><td colspan="2">贮存条件</td><td colspan="2">粘度/(mPa·s)</td></tr><tr><td>温度/℃</td><td>时间/d</td><td>6r/min</td><td>30r/min</td></tr><tr><td>50</td><td>15</td><td>7000</td><td>5300</td></tr><tr><td>50</td><td>30</td><td>5500</td><td>5100</td></tr><tr><td>常温</td><td>182.5</td><td>12200</td><td>7040</td></tr></table>

2.3.6 热稳定性 GY-168、GY-168A厌氧胶在 $80\mathrm{C}$ 下加热 $2\mathrm{h}$ 不应产生凝胶，实测符合要求。

2.3.7 低温性能 515B、518B厌氧胶室温固化1d后，在 $-55^{\circ}\mathrm{C} \pm 1^{\circ}\mathrm{C}$ 条件下放置 $2\mathrm{h}$ ，取出后30s，测试其破坏扭矩分别不低于 $3\mathrm{N} \cdot \mathrm{m}$ 及 $2\mathrm{N} \cdot \mathrm{m}$ 。

2.4 工艺性能 见表2-14。

表2-14  

<table><tr><td>项目</td><td>性能参数</td></tr><tr><td>状态</td><td>GY-168为触变性糊状物,粘度(25℃)约15.0Pa·sGY-168A为触变性不流动膏状物GY-560为触变性不流动膏状物,粘度(25℃)约5~15Pa·s515B及518B粘度(25℃)不大于1000Pa·s</td></tr><tr><td>固化时间</td><td>GY-168、GY-168A及GY 560在23℃+2℃、0.5~1.0h可初步固化,6h后可达指标扭矩强度,GY-560固化72h可达指标扭矩强度:515B、518B在室温下固化24h,其密封压力不小于2.7MPa</td></tr><tr><td>挤出性</td><td>用塑料软管包装,可方便的挤出使用</td></tr><tr><td>润湿性</td><td>对铝合金、A3钢、30号钢、45号钢润湿性良好</td></tr></table>

# 2.5 使用性能

2.5.1 间隙填充能力 在已知直径的金属丝编制而成的不同间隙内对 GY-168、GY-168A 厌氧胶进行使用性试验, 试件固化条件为 $28 \sim 30^{\circ} \mathrm{C}$ 经 24h, 结果见表 2-15; 515B、518B 厌氧胶填充间隙可达 $0.35 \mathrm{~mm}$ 。

表2-15  

<table><tr><td>密封间隙/mm</td><td>0</td><td>0.10</td><td>0.17</td><td>0.28</td><td>0.43</td></tr><tr><td>τ(30号钢)/MPa</td><td>5.05</td><td>4.18</td><td>2.71</td><td>1.77</td><td>0.42</td></tr><tr><td>τ保持率/%</td><td>100</td><td>82.8</td><td>53.7</td><td>35.0</td><td>8.3</td></tr></table>

2.5.2 对表面状况适应能力 涂有 $0.13\mathrm{mm}$ 厚0号柴油的LY12CZ铝合金，用GY-168、GY-168A厌氧胶胶接的剪切试件在 $28\sim 30^{\circ}C$ 固化 $24\mathrm{h}$ 后，剪切强度为 $3.14\mathrm{MPa}$ （无油层的为 $3.72\mathrm{MPa}$ ）。在镀锌和发兰处理的表面上进行使用性能试验，结果见表2-16。

表2-16  

<table><tr><td>性能</td><td colspan="3">破坏扭矩强度/(N·m)</td><td colspan="3">平均拆卸扭矩强度/(N·m)</td></tr><tr><td>固化时间/h</td><td>2</td><td>6</td><td>24</td><td>2</td><td>6</td><td>24</td></tr><tr><td>镀锌钝化面</td><td>2.55</td><td>5.88</td><td>7.06</td><td>1.96</td><td>3.73</td><td>5.69</td></tr><tr><td>发兰面</td><td>2.65</td><td>3.83</td><td>5.39</td><td>1.47</td><td>2.75</td><td>3.14</td></tr></table>

2.5.3 GY-560A、B两组分混合后，不同时间涂布于钢表面对扭矩强度的影响见表2-17。

N·m

表2-17  

<table><tr><td rowspan="2">混合后至涂布时间/h</td><td colspan="2">固化2h</td><td colspan="2">固化24h</td></tr><tr><td>破坏扭矩强度</td><td>平均拆卸扭矩强度</td><td>破坏扭矩强度</td><td>平均拆卸扭矩强度</td></tr><tr><td>5</td><td>12.7</td><td>30.8</td><td>21.1</td><td>38.7</td></tr><tr><td>8</td><td>19.4</td><td>30.4</td><td>18.1</td><td>32.0</td></tr><tr><td>24</td><td>15.5</td><td>22.3</td><td>15.7</td><td>24.9</td></tr></table>

# 3 使用工艺

3.1 环境条件厌氧胶的质量检验试样制备及性能测试的环境条件为标准环境条件。施工环境条件为温度 $15\mathrm{C}$ 以上，相对湿度不大于 $80\%$ ，环境中应无灰尘、无油雾、无酸性气体和碱性气体。  
3.2 施工方法 施工时，将厌氧胶挤到待密封并已除油的干燥、洁净的贴合面上，用画笔或刮刀将其抹平，而后组合，对螺纹制件用画笔涂布后，应采用反复拧进拧出，使厌氧胶在螺纹贴合面上均匀分布

后再组合到位。擦去挤出的厌氧胶，必须防止厌氧胶堵塞系统内部通道，一旦灌入，应用试压介质将其洗掉。对被粘体为惰性材料的表面以及在低温要求快速固化时，使用GY-168、GY-168A应加涂 $0.2\%$ 氯化铜丙酮溶液，丙酮挥发后，涂厌氧胶后立即装配。

# 3.3 固化条件

3.3.1 质量检验试件的固化条件 GY-168、GY-168A 固化条件为 $23\mathrm{C} \pm 2\mathrm{C}$ 经 $24\mathrm{h}$ , GY-560 则应固化 $72\mathrm{h}$ 。固化条件与被粘体、配合间隙及温度有关。 $0.1\mathrm{mm}$ 以下的钢铁配合间隙, 在温度 $23 \sim 28^{\circ}\mathrm{C}$ 固化 $6\mathrm{h}$ 后, 可达指标强度, $24\mathrm{h}$ 后完全固化; 515B、518B 在室温完全固化条件为 $1 \sim 12\mathrm{h}$ 及 $4 \sim 24\mathrm{h}$ 。  
3.3.2 工序间固化条件 工序间固化条件可取 $23\mathrm{C} \pm 2\mathrm{C}$ 经 $24\mathrm{h}$ 或 $100\mathrm{C}$ 经 $2\mathrm{h}$ 。通常涂有厌氧胶的组件或部件，经 $23\mathrm{C} \pm 2\mathrm{C}$ 经 $12\mathrm{h}$ 固化后，方可转入下道工序。

# 4 其他

4.1包装厌氧胶装在聚乙烯塑料瓶中或聚乙烯塑料软管中，可为 $50\mathrm{g},25\mathrm{g}$ 及按用户要求的包装量，每瓶构成一个单元包装，若干瓶装入一个包装箱中。每个包装箱应附有合格证、出厂检验数据单、装箱单（应注明包装箱中装入物品名称、批号和件数）。  
4.2运输厌氧胶按安全化工产品运输，运输始末禁止雨淋、水浸及日光曝晒。  
4.3 贮存厌氧胶应贮存在阴冷避光通风处，金属及油污不可引入厌氧胶瓶内。GY-168、GY-168A厌氧胶贮存期为一年；515B、518B厌氧胶贮存期为一年半，GY-560微胶囊厌氧胶贮存期为半年。  
4.4 技术安全厌氧胶对皮肤及眼有刺激性，应防止溅入眼中和涂在皮肤上，一旦溅入眼中应先用清水冲洗，然后找医生进一步处理，接触皮肤应立即用棉纱擦掉，用肥皂水洗净。

# 5 使用建议

选用。

# 参考文献

1 中国科学院广州化学研究所.GY-168柔性厌氧密封剂的技术性能报告. 1984  
2 杨秉泰. 杨锦新. 密封与防腐杂志, 1984, 13(1)  
3 杨秉泰.杨锦新.粘接杂志,1981.30(3)  
4 重庆长江橡胶厂. 荷花牌系列厌氧胶研究报告. 2000  
5 中国科学院广州化学研究所.GY-560高强度微胶囊型厌氧胶技术性能报告.1995

编写 张向宇 刘伟塘

审校 曹寿德

# XM-31室温硫化密封剂

# 1 概述

XM-31室温硫化密封剂是以液体有机硅橡胶为主成分的双组分密封剂，按颜色分为XM-31-1（基本型）、XM-31-5（阻蚀型）、XM-31-6（阻蚀型）三个型号，在室温下能硫化成弹性体。具有耐大气老化、耐水、耐热、耐盐雾、良好的电绝缘性能及对金属的防护性能。当使用配套的粘接底涂涂敷被粘物表面时，能与金属、玻璃、陶瓷和塑料粘接。主要用于飞机及发动机高温部位的密封，长期使用温度为 $-60\sim 230^{\circ}C$ 。

1.1 牌号及名称 XM-31室温硫化密封剂。  
1.2 基本组成 组分一（基料）：液体硅橡胶、补强剂、防霉添加剂；组分二：硫化剂、催化剂。  
1.3 材料标准 Q/6S 102-1992《XM-31室温硫化密封剂技术标准》。  
1.4 使用工艺说明书 Q/6SZ 138—2000《XM-31室温硫化密封剂使用工艺说明书》。  
1.5 供应状态 两个组分单独包装、配套供应。根据用户需要可提供粘接底涂。  
1.6 应用情况 已用于运输机、轰炸机和歼击机的发动机舱、进气道、吹气襟翼翼面及发动机高温区、固体火箭发动机连接端面及电器密封中使用。  
1.7 研制及生产单位 北京航空材料研究院研制并生产。  
1.8 鉴定级别及日期 1981年由航空工业总公司鉴定通过。

# 2 性能[1-3]

# 2.1 物理及化学性能

# 2.1.1 物理性能 见表2-1。

2.1.2 化学性能XM-31-1密封剂对铝合金不腐蚀、XM-31-5、XM-31-6对铝合金、钛合金、钢不腐蚀，具有 $0\sim 1$ 级的防霉能力，低毒，不易燃烧，热分解温度为 $515\mathrm{C}$ （差热分析法）。

表2-1[1-3]   

<table><tr><td colspan="2">性能</td><td>指 标</td><td>实测值</td></tr><tr><td>外观颜色</td><td>XM-31-1XM-31-5XM-31-6</td><td>硫化前为红色膏状,硫化后为红色弹性体硫化前为粉红或橙色膏状,硫化后为红色弹性体硫化前为棕色膏状,硫化后为棕色弹性体</td><td>符合指标规定</td></tr><tr><td colspan="2">密封剂弹性体d/(g/cm2)</td><td>--</td><td>1.13~1.161.15</td></tr><tr><td colspan="2">Tb/℃</td><td>≤ -55</td><td>-72</td></tr><tr><td colspan="2">λ/(W/(m·k))</td><td>-</td><td>0.217</td></tr><tr><td colspan="2">线膨胀系数/10-4K-1</td><td>-</td><td>2.36</td></tr><tr><td colspan="2">ρv·(1014Ω·cm)</td><td>-</td><td>2.5~5.0</td></tr><tr><td colspan="2">Ew(50Hz)/(kV/mm)</td><td>-</td><td>10.0~11.7</td></tr></table>

# 2.1.3红外光谱XM-31密封剂弹性体的红外光谱见图2-1。

图片摘要：该图主要展示 2 1[1 3]。
![](images/4283ca3080ff7c3b68a39eeee3504e9066ad37bf1a1a012272f374df689ddb2c.jpg)  
图2-1 XM-31密封剂弹性体红外光谱

2.2 力学性能 密封剂经室温硫化7d后的力学性能见表2-2，除非另有说明，粘接试样（剥离及剪切试样）基底材料均为阳极化LY12CZ铝合金，并涂702粘接底涂或QS-7粘接底涂。

表2-2[1~3.  

<table><tr><td>性能</td><td>TS/MPa</td><td>Eb/%</td><td>σTR/(kN/m)</td><td>τ/MPa</td><td>HA/度</td></tr><tr><td>指标</td><td>≥2.5</td><td>≥250</td><td>≥2.0</td><td>-</td><td>-</td></tr><tr><td>实测值</td><td>2.5~4.6/13.6</td><td>304~590/425</td><td>3.7~11.1①/7.7</td><td>1.5~3.5①/2.2</td><td>31~47/34</td></tr></table>

$①$ $100\%$ 内聚破坏。

# 2.3 耐环境性能

2.3.1 耐热老化性能 见表2-3。  
2.3.2 耐大气性能 见表2-4。  
2.3.3 耐盐雾、耐湿热性能 见表2-5。

表 $2 - 3^{[1 - s]}$   

<table><tr><td colspan="2">热老化条件</td><td>TS/MPa</td><td>Eb/%</td><td>σTB①/(kN/m)</td><td>HA/度</td></tr><tr><td rowspan="2">175℃经75h+200℃经5h</td><td>指标</td><td>≥1.3</td><td>≥125</td><td>≥2.0</td><td>-</td></tr><tr><td>实测值</td><td>2.2~4.03.3</td><td>276~402326</td><td>2.8~7.64.5</td><td>30~3935</td></tr><tr><td>70℃经100h</td><td>实测值</td><td>4.6</td><td>474</td><td>6.9</td><td>...</td></tr><tr><td>70℃经1006h</td><td>实测值</td><td>3.9</td><td>417</td><td>7.0</td><td>-</td></tr><tr><td>230℃经50h</td><td>实测值</td><td>3.4</td><td>356</td><td>4.9</td><td>-</td></tr><tr><td>190℃经50h</td><td>实测值</td><td>4.5</td><td>424</td><td>6.6</td><td>...</td></tr><tr><td>100℃经250h+230℃经50h</td><td>实测值</td><td>2.9</td><td>366</td><td>4.5</td><td>-</td></tr></table>

$①$ $100\%$ 内聚破坏。

表 $2 - 4^{1 - 3}$   

<table><tr><td rowspan="2">老化地区</td><td rowspan="2">老化时间/年</td><td colspan="2">TS/MPa</td><td colspan="2">Eb/%</td><td colspan="2">σ1B①/(kN/m)</td><td colspan="2">HA/度</td></tr><tr><td>棚内</td><td>曝晒</td><td>棚内</td><td>曝晒</td><td>棚内</td><td>曝晒</td><td>棚内</td><td>曝晒</td></tr><tr><td rowspan="7">南昌</td><td>0</td><td>2.0</td><td>2.0</td><td>224</td><td>224</td><td>12.5</td><td>12.5</td><td>35</td><td>35</td></tr><tr><td>1</td><td>2.7</td><td>2.5</td><td>263</td><td>263</td><td>12.6</td><td>11.8</td><td>40</td><td>40</td></tr><tr><td>2</td><td>2.8</td><td>2.0</td><td>208</td><td>208</td><td>10.9</td><td>10.7</td><td>30</td><td>30</td></tr><tr><td>3</td><td>2.2</td><td>1.8</td><td>215</td><td>215</td><td>10.3</td><td>10.4</td><td>39</td><td>45</td></tr><tr><td>5</td><td>2.1</td><td>1.7</td><td>210</td><td>210</td><td>10.7</td><td>10.2</td><td>31</td><td>40</td></tr><tr><td>8</td><td>2.5</td><td>2.0</td><td>222</td><td>222</td><td>11.0</td><td>11.1</td><td>35</td><td>38</td></tr><tr><td>10</td><td>3.3</td><td>1.8</td><td>218</td><td>218</td><td>9.6</td><td>10.2</td><td>23</td><td>39</td></tr><tr><td rowspan="3">海南岛</td><td>3</td><td>2.6</td><td>2.3</td><td>230</td><td>230</td><td>10.7</td><td>10.5</td><td>36</td><td>46</td></tr><tr><td>8</td><td>2.4</td><td>2.3</td><td>255</td><td>255</td><td>10.9</td><td>10.8</td><td>31</td><td>35</td></tr><tr><td>10</td><td>2.5</td><td>3.8</td><td>360</td><td>360</td><td>8.6</td><td>3.3</td><td>20</td><td>40</td></tr></table>

① $100\%$ 内聚破坏。

表 $2 - 5^{1\sim 3}$   

<table><tr><td>试验条件</td><td>TS/MPa</td><td>Eh/%</td><td>σTB①/(kN/m)</td><td>τ/MPa</td></tr><tr><td rowspan="2">盐雾试验(40℃经96h)</td><td>3.2~3.8</td><td>343~380</td><td>7.0~8.6</td><td rowspan="2">3.6</td></tr><tr><td>3.5</td><td>361</td><td>8.0</td></tr><tr><td rowspan="2">湿热试验(相对湿度96%,50℃经144h)</td><td>3.3~3.6</td><td>366~382</td><td>5.9~7.5</td><td rowspan="2">3.1</td></tr><tr><td>3.5</td><td>377</td><td>7.0</td></tr></table>

① $100\%$ 内聚破坏。

# 2.4 工艺性能 密封剂的工艺性能见表2-6。

表2-6[1~5]  

<table><tr><td>性能</td><td>指标</td><td>实测值</td></tr><tr><td>红色基膏粘度(25℃,Dr=1)/(Pa·s)</td><td>-</td><td>1121</td></tr><tr><td>活性期(标准环境条件)/h</td><td>0.5~8</td><td>0.5~8均可调出</td></tr><tr><td>不粘期(标准环境条件)/h</td><td>-</td><td>略比活性期长</td></tr><tr><td>完全硫化时间(标准环境条件)/d</td><td>≤6</td><td>6</td></tr><tr><td>可修补性</td><td>新配制的密封剂涂补在失效密封剂表面能成为整体材料</td><td>符合要求</td></tr><tr><td>溶解性和刷涂性</td><td>基料可溶解于汽油中制成胶液,加入组分二后,胶液能刷涂或喷涂</td><td>符合要求</td></tr></table>

# 2.5 使用性能

2.5.1 在固体火箭发动机喷管组件与后封头连接端面、后封头与筒体连接端面和前封头与筒体连接端面上采用XM-31密封剂密封后，进行发动机热试车，燃气温度为 $3000\mathrm{K}$ ，最大工作压力为 $13\mathrm{MPa}$ ，最长工作时间为45s。经8台发动机热试车试验证明，密封剂效果良好。  
2.5.2 在民航飞机上用于进气道金属结合面缝内密封，工作介质为来自压气机的增压空气，气体最高温度为 $230\mathrm{C}$ ，气体压力为 $0.35\mathrm{MPa}$ ，经使用两年后检查，性能良好。  
2.5.3 密封剂涂在J-30蜂窝胶膜的 $\mathbf{C}_{01} - 7$ 漆膜上或H04-1漆膜上，硫化后测定粘接性能试验结果见表2-7。

表2-7.1-3  

<table><tr><td rowspan="2">漆膜</td><td colspan="2">室温硫化7d</td><td colspan="2">热空气老化(150(经75h+175C经5h)</td><td colspan="2">耐盐雾(35℃经100h)</td></tr><tr><td>σ1R1/(kN/m)</td><td>τ/MPa</td><td>σTR1/(kN/m)</td><td>τ/MPa</td><td>σTB1/(kN/m)</td><td>τ/MPa</td></tr><tr><td>C017</td><td>2.9</td><td>2.4</td><td>4.5</td><td>3.8</td><td>4.2</td><td>2.1</td></tr><tr><td>H041</td><td>2.9</td><td>1.7</td><td>4.1</td><td>2.8</td><td>3.5</td><td>2.9</td></tr></table>

① $100\%$ 内聚破坏。

# 3 使用工艺

3.1 环境条件 密封剂配制、质量检验试样的制备及性能测试环境条件为标准环境条件。密封施工环境条件为： $21\sim 25\mathrm{C}$ ，相对湿度不大于 $70\%$ ，环境中应无尘、无油雾、无酸性或碱性气体。  
3.2 配制方法 密封剂的两个组分按组分一为 $100\mathrm{g}$ ，组分二为 $2 \sim 6\mathrm{mL}$ 的配比，在三辊研磨机上混合，也可用手工混合至颜色均一为止。  
3.3 施工方法 密封剂与金属粘接前，需用702粘接底涂或QS-7粘接底涂涂敷金属表面，702粘接底涂为702的 $5\%$ 无水乙醇溶液。涂粘接底涂时应在温度为 $23\mathrm{C} \pm 2\mathrm{C}$ 、相对湿度不高于 $70\%$ 的环境中进行，涂后露置时间不少于 $30\mathrm{min}$ 。密封剂可用刮板涂敷或压注枪压注，也可以用汽油稀释后刷涂或喷涂。  
3.4 气密试验前的最短硫化时间 用密封剂对部件装配密封后，必须经过3d的最短硫化时间，才允许用压缩空气进行气密检查。对于活性期较长的密封剂，硫化时间相应增加一倍。

# 4 其他

4.1 包装 XM-31 密封剂的两个组分分别用镀锌铁筒或塑料桶密封包装, 粘接底涂用玻璃瓶装, 组分一: 组分二: 粘接底涂 $= 5\mathrm{kg}: 0.3\mathrm{kg}: 0.1\mathrm{kg}$ , 三组分配套供应, 构成一个单元包装。一个或几个单元包装再装入一个硬纸箱中。每个包装箱中应附有合格证、质量一致性检验数据单及装箱单(装箱单应注明箱中物品名称、批号和数量)。  
4.2运输本密封剂按安全化工产品运输，运输始末禁止水浸、雨淋和阳光曝晒。  
4.3 贮存 贮存在温度不高于 $28^{\circ} \mathrm{C}$ 、相对湿度不大于 $70 \%$ 的库房中。贮存期为1年，超过贮存期后应重新复验，合格后允许延长半年。  
4.4 技术安全 硫化剂有低毒性和刺激性，应防止入口和溅入眼中，尽量少接触皮肤。

# 5 使用建议

选用。

# 参考文献

1 上海飞机制造公司. XM-31 使用试验报告. 1984  
2 胡少枝. XM-31 硅橡胶密封剂的粘接. 1984  
3 北京航空材料研究院. XM-31室温硫化密封剂技术总结. 1979

编写 曹寿德

审校 涂洪斌

# 单组分耐油有机硅液态密封剂

# 1 概述

单组分耐油有机硅液态密封剂是以液体有机硅橡胶为主成分组成的单组分室温硫化型密封剂。本章介绍XJ-51单组分耐油有机硅液态密封垫及MF-G1406高性能硅酮密封胶，它们具有室温硫化、耐高温、耐压力，耐汽油、耐石油基滑油、耐水等特点，主要用于航空发动机及汽油机发动机贴合面做耐油密封。使用温度 $-60\sim 250^{\circ}C$ 。

1.1 牌号及名称 单组分耐油有机硅液态密封剂具体牌号名称及国外相近牌号名称见表1-1。

表1-1
