Repository: C-zj02/CFD-claw

<div align="center">

**English** | [中文](#中文版) | [Français](README_FR.md) | [Русский](README_RU.md) | [हिन्दी](README_HI.md) | [العربية](README_AR.md) | [Português](README_PT.md)

# 🚀 Claude Code Python

**A Complete Python Reimplementation Based on Real Claude Code Source**

*From TypeScript Source → Rebuilt in Python with ❤️*

***
**🔥 Active Development • New Features Weekly 🔥**

</div>

***

## 🎯 What is This?

**Clawd Code** is a **complete Python rewrite** of Claude Code, based on the **real TypeScript source code**.

File: RAG-data/中国航空材料手册(第2版) 第9卷 涂料 镀覆层与防锈材料001-200.pdf-111b24df-83a8-4728-98fc-0754f991467e.md (part 2 of 7)
# 中国航空材料手册
1.7 研制及生产单位 常州涂料化工研究院研制并生产。  
1.8 鉴定级别及日期 1992年由化工部与航空工业总公司联合鉴定通过。

# 2 性能

2.1物理及化学性能 H04-54浅灰环氧烘干磁漆的物理及化学性能见表2-1。

表2-1  

<table><tr><td>性能</td><td>指标</td><td>实测值</td></tr><tr><td>细度/μm</td><td>≤30</td><td>30</td></tr><tr><td>干燥时间(200℃)/h</td><td>≤0.5</td><td>0.5</td></tr><tr><td>贮存稳定性/月</td><td>≥6</td><td>6</td></tr></table>

2.2力学性能 H04-54浅灰环氧烘干磁漆涂层的物理力学性能见表2-2。

表2-2  

<table><tr><td>性能</td><td>指标</td><td>实测值</td><td>性能</td><td>指标</td><td>实测值</td></tr><tr><td>漆膜颜色与外观</td><td>浅灰平整光滑</td><td>浅灰平整光滑</td><td rowspan="2">附着力(划圈法)/级</td><td rowspan="2">≤2</td><td rowspan="2">2</td></tr><tr><td>柔韧性/mm</td><td>≤2</td><td>2</td></tr><tr><td>抗冲击性/cm</td><td>50</td><td>50</td><td>硬度(摆杆硬度)</td><td>≥0.7</td><td>0.7</td></tr></table>

2.3 耐环境性能 H04-54浅灰环氧烘干磁漆涂层的耐环境性能见表2-3。

表2-3  

<table><tr><td>性能</td><td>指标</td><td>实测值</td></tr><tr><td>耐水性(23C±2C,168h)</td><td>漆膜无明显变化</td><td>漆膜无明显变化</td></tr><tr><td>耐盐水性(3%NaCl溶液,23C±2C,168h)</td><td>漆膜无明显变化</td><td>漆膜无明显变化</td></tr><tr><td>耐盐雾性(3%NaCl溶液,40C±1C,168h)/级</td><td>≤2</td><td>2</td></tr><tr><td>耐湿热性(47C±1℃,相对湿度96%±2%,168h)/级</td><td>≤2</td><td>2</td></tr><tr><td>耐润滑油性(4109润滑油,150C,24h)</td><td>漆膜无明显变化</td><td>漆膜无明显变化</td></tr><tr><td>耐热性(170C,3h)</td><td>漆膜无明显变化</td><td>漆膜无明显变化</td></tr></table>

2.4 工艺性能  
2.4.1 施工性能 喷涂性良好，也可刷涂。  
2.4.2配套性能 与H06-38黄环氧烘干底漆及H06-48铝粉环氧烘干二道底漆配套使用。  
2.5 使用性能 已用于直升机主旋翼轴内外表面的防护多年，效果良好。

# 3 使用工艺

3.1 表面准备 用砂纸打磨喷过底漆的表面并用二甲苯或其他溶剂擦洗干净。  
3.2 涂料配制 用专用稀释剂将涂料冲稀至工作粘度。  
3.3 施工粘度 喷涂粘度为 $18\sim 22\mathrm{s}$   
3.4 干燥条件 $200\mathrm{C}, 0.5\mathrm{h}$ 。

# 4 其他

4.1 包装 用 $4\mathrm{L}$ 铁桶包装并密封。  
4.2 运输 按危险品运输，防止雨淋和日光曝晒。  
4.3 贮存 贮存在温度不超过 $40^{\circ} \mathrm{C}$ 、干燥通风的库房内，远离热源，隔绝火源，避免日光直射。贮存期为1年。  
4.4 技术安全 涂料的配制与施工环境应通风良好，禁止明火。

# 5 使用建议

选用。

# 参考文献

1 常州涂料化工研究院.H04-54浅灰环氧烘干磁漆的研究.1992

编写 李洪源 谢永琴

审校 郑会廉

# H52-32、H52-80、H52-90 环氧防腐漆

# 1 概述

H52-32、H52-80、H52-90环氧防腐漆分别为三组分和双组分涂料。H52-32为三组分铝粉环氧防腐漆，用作面漆；H52-80为双组分锶黄环氧防腐底漆，用作中间底漆；H52-90为双组分锌黄环氧烘干防腐底漆。三者组成的涂层系统具有良好的防护性能，适用于发动机铸造镁合金零件的表面防护，可在 $120^{\circ}\mathrm{C}$ 下长期使用。

1.1 牌号及名称 H52-32 铝粉环氧防腐漆，原名 H52-32 镁合金防腐蚀漆；H52-80 锂黄环氧防腐底漆，原名 H52-80 镁合金防腐底漆；H52-90 锌黄环氧烘干防腐底漆，原名 H52-90 镁合金防腐蚀浸润漆。  
1.2 基本组成 组分--：环氧树脂、颜料。组分二：聚酰胺树脂。组分三：铝粉浆(H52-32防腐漆用)。

# 1.3 材料标准

津Q/HG3862-1991《H52-32铝粉环氧防腐漆》

津Q/HG3863—1991《H52-80锶黄环氧防腐底漆》

津Q/HG3864 1991《H52-90锌黄环氧烘干防腐底漆》

1.4 使用工艺说明书 天津油漆总厂《镁合金涂H52-32、H52-80、H52-90环氧防腐漆工艺说明》。  
1.5 供应状态 各组分分装，配套供应。  
1.6 应用概况 用于涡桨式发动机的铸造镁合金零件表面防护。  
1.7 研制及生产单位 天津灯塔涂料公司研制并生产。  
1.8 鉴定级别及日期 1979年由天津化学工业局鉴定通过。

# 2 性能

2.1物理及化学性能 H52-32防腐漆、H52-80、H52-90防腐底漆的物理化学性能见表2-1。

表2-1[3]   

<table><tr><td rowspan="2">性 能</td><td colspan="2">H52-32</td><td colspan="2">H62-80</td><td colspan="2">H52-90</td><td rowspan="2">性 能</td><td colspan="2">H52-32</td><td colspan="2">H62-80</td><td colspan="2">H52-90</td></tr><tr><td>指标</td><td>实测值</td><td>指标</td><td>实测值</td><td>指标</td><td>实测值</td><td>指标</td><td>实测值</td><td>指标</td><td>实测值</td><td>指标</td><td>实测值</td></tr><tr><td>固体含量/%组分一</td><td>48~52</td><td>50</td><td>63~67</td><td>0.5</td><td>45~49</td><td>23~49</td><td>实干</td><td>≤36</td><td>24</td><td>≤36</td><td>24</td><td></td><td></td></tr><tr><td>组分二</td><td></td><td></td><td></td><td>-</td><td>45~49</td><td>49</td><td>烘 I</td><td>≤2</td><td>2</td><td>≤2</td><td>2</td><td></td><td></td></tr><tr><td>干燥时间/h</td><td></td><td></td><td></td><td></td><td></td><td></td><td>120C</td><td></td><td></td><td></td><td></td><td>≤4</td><td>4</td></tr><tr><td></td><td></td><td></td><td></td><td></td><td></td><td></td><td>150C</td><td></td><td></td><td></td><td></td><td></td><td></td></tr></table>

2.2力学性能 H52-32防腐漆、H52-80、H52-90防腐底漆涂层的物理及力学性能见表2-2。

表2-2.1  

<table><tr><td rowspan="2">性能</td><td colspan="2">H52-32</td><td colspan="2">H52-80</td><td colspan="2">H52-90</td></tr><tr><td>指标</td><td>实测值</td><td>指标</td><td>实测值</td><td>指标</td><td>实测值</td></tr><tr><td>漆膜颜色与外观</td><td>银灰色、平整均匀</td><td>通过</td><td>黄色、色调不定、漆膜平整均匀</td><td>通过</td><td>黄色、色调不定、漆膜平整均匀</td><td>通过</td></tr><tr><td>柔韧性/mm</td><td>≤1</td><td>通过</td><td>≤1</td><td>通过</td><td>≤1</td><td>通过</td></tr><tr><td>抗冲击性/cm</td><td>50</td><td>通过</td><td>50</td><td>通过</td><td>50</td><td>通过</td></tr></table>

2.3 耐环境性能 H52-32 防腐漆、H52-80、H52-90 防腐底漆的耐环境性能见表 2-3。

表2-3  

<table><tr><td rowspan="2">性 能</td><td colspan="2">H52-32</td><td colspan="2">H52-80</td><td colspan="2">H52-90</td></tr><tr><td>指 标</td><td>实测值</td><td>指 标</td><td>实测值</td><td>指 标</td><td>实测值</td></tr><tr><td>耐盐水性(浸入3倍海水浓度的人造海水中,1200h)耐盐雾性(3.5%NaCl溶液,40℃±1℃)1000h1200h耐湿热性(47℃±1℃,相对湿度96%±2%,1200h)耐汽油性RH-75号汽油(25℃±2℃,24h)RH-70号汽油(25℃±2℃,24h)耐润滑油性(HB-8润滑油,120℃,24h)耐热性(120℃,10h后,再经1200h盐雾试验)耐人工老化性(相对湿度95%,45℃±2℃,3h;120℃±5℃,1h; -40℃±2℃,1h为1周期,共2周期)</td><td>不起泡、不脱落,允许轻微变色不起泡、不脱落,允许轻微变色不起泡、不脱落,允许轻微变色不起泡、不脱落,允许轻微变色不起泡、不脱落,允许轻微变色不起泡、不脱落,允许轻微变色不起泡、不脱落,允许轻微变色不起泡、不脱落,允许轻微变色</td><td>通过通过通过通过通过通过通过通过通过通过通过通过通过通过通过通过通过通过通过通过通过通过通过通过通过通过通过通过通过通过通过通过通过通过通过通过通过通过通过通过通过通过通过通过通过通过通过通过通过通过通过通过通过通过通过通过通过通过通过通过通过通过通过通过通过通过通过通过通过通过通过通过通过通过通过通过通过通过通过通过通过通过通过通过通过通过通过通过通过通过通过通过通过通过通过通过通过通过通过通过过</td><td>不起泡、不脱落,允许轻微变色不起泡、不脱落,允许轻微变色不起泡、不脱落,允许轻微变色不起泡、不脱落,允许轻微变色不起泡、不脱落,允许轻微变色不起泡、不脱落,允许轻微变色不起泡、不脱落,允许轻微变色不起泡、不脱落,允许轻微变色不起泡、不脱落,允许轻微变色不起泡、不脱落,允许轻微变色不起泡、不脱落,允许轻微变</td><td>通过</td><td>不起泡、不脱落,允许轻微变色不起泡、不脱落,允许轻微变色不起泡、不脱落,允许轻微变色不起泡、不脱落,允许轻微变色不起泡、不脱落,允许轻微变色不起泡、不脱落,允许轻微变色不起泡、不脱落,允许轻微变色不起泡、不脱落,允许轻微变色</td><td>通过</td></tr></table>

# 2.4 工艺性能

2.4.1 施工性能 喷涂与刷涂性良好。

2.4.2 配套性能 H52-32铝粉环氧防腐漆与H52-80锶黄环氧防腐底漆和H52-90锌黄环氧烘干防腐底漆配套使用。

2.5 使用性能 用于发动机镁合金零件，使用多年，效果良好。

# 3 使用工艺

3.1 表面准备 涂漆前镁合金经氧化处理。  
3.2 涂料配制 根据需用量称取组分一，按组分一与组分二的配比称取组分二，在不断搅拌下加入组分一中并搅拌均匀。

H52-32磁漆的配比：组分一比组分二比组分三为 $70:30:15.4$ 。H52-80底漆的配比：组分一比组分二为 $100:24$ 。H52-90底漆的配比：组分一比组分二为 $70:10$ 。

涂料的稀释用X-7稀释剂。

3.3 施工粘度 喷涂粘度为 $15\sim 25\mathrm{s}$ 。刷涂粘度为 $25\sim 35\mathrm{s}$ 。  
3.4干燥条件 H52-32、H52-80：常温， $36\mathrm{h}$ 或 $120\mathrm{C},2\mathrm{h}$ 。H52-90：常温， $36\mathrm{h}$ 或 $150\mathrm{C},2\mathrm{h}$ 。

# 4 其他

4.1 包装 $1\mathrm{L}, 4\mathrm{L}$ 铁桶包装并密封。  
4.2 运输 按危险品运输。  
4.3 贮存 按危险品贮存，贮存期为1年。  
4.4 技术安全 施工应在通风良好、干净、干燥的环境中进行，现场禁止明火。

# 5 使用建议

选用。

# 参考文献

1 天津油漆总厂. 涂料性能数据统计资料, 1986

编写 谢永琴

审校赵蕊

# H52-34军绿色环氧聚乙烯醇缩丁醛磁漆

# 1 概述

H52-34军绿色环氧聚乙烯醇缩丁醛磁漆为双组分涂料，与H32-82锌黄环氧聚乙烯醇缩丁醛底漆配套使用。漆膜具有良好的耐水、耐油、耐湿热和耐盐雾性能。适用于轻金属与镁合金防腐蚀和做耐水、耐油涂层。

1.1 牌号及名称 H52-34军绿色环氧聚乙烯醇缩丁醛磁漆，原名H52-9军绿色环氧聚乙烯醇缩丁醛磁漆。  
1.2 基本组成 组分一：环氧树脂、聚乙烯醇缩丁醛树脂、颜料。组分二：H-2固化剂。  
1.3 材料标准 赣Q/HG2—1980《H52-9军绿色环氧聚乙烯醇缩丁醛磁漆》。  
1.4 使用工艺说明书   
1.5 供应状态 两组分分装，配套供应。

1.6 应用概况 用于飞机内部镁合金零件防护。  
1.7研制及生产单位上海市涂料研究所研制；江西前卫化工厂生产。  
1.8 鉴定级别及日期 1979年由上海市涂料研究所与江西前卫化工厂联合鉴定通过。

# 2 性能

2.1 物理及化学性能 H52-34磁漆的物理及化学性能见表2-1。

表2-1  

<table><tr><td>性能</td><td>指标</td><td>实测值</td><td>性能</td><td>指标</td><td>实测值</td></tr><tr><td>粘度(4号杯)/s</td><td>30~80</td><td>45~65</td><td>干燥时间/h</td><td></td><td></td></tr><tr><td rowspan="2">细度/μm</td><td rowspan="2">≤25</td><td rowspan="2">20~25</td><td>表干</td><td>≤0.5</td><td>通过</td></tr><tr><td>实干</td><td>≤24</td><td>12</td></tr><tr><td>固体含量/%</td><td>---</td><td>30</td><td>烘干(80℃±2℃)</td><td>≤1</td><td>1</td></tr></table>

2.2力学性能 H52-34磁漆涂层的物理及力学性能见表2-2。

表 $2 - 2^{i + 1}$   

<table><tr><td>性能</td><td>指标</td><td>实测值</td></tr><tr><td>漆膜颜色与外观</td><td>军绿色,平整光滑</td><td>军绿色,平整光滑</td></tr><tr><td>硬度(摆杆法)</td><td>-</td><td>0.6</td></tr><tr><td>柔韧性/mm</td><td>≤1</td><td>通过</td></tr><tr><td>抗冲击性/cm</td><td>50</td><td>通过</td></tr><tr><td>附着力(划圈法)/级</td><td>≤1</td><td>通过</td></tr></table>

2.3 耐环境性能 H52 34 磁漆涂层的耐环境性能见表 2-3。

表2-3[1]  

<table><tr><td>性能</td><td>指标</td><td>实测值</td></tr><tr><td>耐水性(蒸馏水,常温7d,取出放1h)</td><td>不起泡、不脱落、不锈蚀</td><td>30d通过</td></tr><tr><td>耐盐水性(3%NaCl溶液,常温7d,取出放1h)</td><td>不起泡、不脱落、不锈蚀</td><td>30d通过</td></tr><tr><td>耐盐雾性(3%NaCl溶液40C±1C,21d取出放1h)</td><td>不起泡、不脱落、不锈蚀</td><td>30d通过</td></tr><tr><td>耐湿热性(40C±1C,相对湿度95%以上,21d,取出放1h)</td><td>不起泡、不脱落、不锈蚀</td><td>30d通过</td></tr><tr><td>耐汽油性(RH-75汽油,5h)</td><td>不发粘、不变软、不起泡、不脱落,外观允许轻微变化,1h后恢复</td><td>通过</td></tr><tr><td>耐液压油(YH-10,常温3h取出放1h)</td><td>不发粘、不变软、不起泡、不脱落,外观允许轻微变化,1h后恢复</td><td>通过</td></tr><tr><td>耐热性(150℃,8h)</td><td>漆膜外观无变化,允许轻微变色</td><td>通过</td></tr><tr><td>耐寒性(-40℃,8h)</td><td></td><td>无变化</td></tr></table>

2.4 工艺性能

2.4.1 施工性能 喷涂与刷涂性良好。  
2.4.2 配套性能 与H52-82底漆配套使用。  
2.4.3 适用期 $4\sim 8\mathrm{h}$   
2.5 使用性能 用于飞机镁合金零件，效果尚好。

# 3 使用工艺

3.1 表面准备 涂漆前铝合金经阳极化处理，镁合金经化学氧化处理，然后喷涂H52-82底漆。  
3.2 涂料配制 根据需要量称取组分一, 按组分一与组分二的配比为 $100:3.1$ 称取组分二, 在不断搅拌下加入组分一中并搅拌均匀。

3.3 施工粘度 喷涂粘度为 $18\sim 21s$   
3.4 干燥条件 常温， $24\mathrm{h}$ 或 $60^{\circ}\mathrm{C},1\mathrm{h}_{\circ}$

# 4 其他

4.1 包装 $1\mathrm{L}, 4\mathrm{L}$ 铁桶包装并密封。  
4.2 运输 按危险品运输。  
4.3 贮存 按危险品贮存，贮存期为1年。  
4.4 技术安全 施工应在通风良好、干净、干燥的环境中进行，现场禁止明火。

# 5 使用建议

限用。

# 参考文献

江西前卫化工厂. 涂料性能数据统计资料. 1985

编写 谢永琴

审校 赵会廉

# H06-101H锌黄环氧酯底漆

# 1 概述

H06-101H锌黄环氧酯底漆为双组分涂料，使用前加入表面活性剂，以提高对铝合金的附着力。与S04-101H丙烯酸聚氨酯磁漆配套用于飞机蒙皮外表面。

1.1 牌号及名称 H06-101H 锌黄环氧酯底漆，原名为 1 号环氧酯航空底漆。  
1.2 基本组成 组分一：环氧酯树脂、锌铬黄。组分二：KH-550表面活性剂。  
1.3 材料标准 GJB 386A 1996《飞机蒙皮用脂肪族聚氨酯磁漆的配套底漆》。  
1.4 使用工艺说明书 天津油漆总厂《飞机蒙皮用1号环氧酯航空底漆工艺说明》。  
1.5 供应状态 两组分分装，配套供应。   
1.6 应用概况 已用于歼击机蒙皮。  
1.7 研制及生产单位 天津油漆总厂研制并生产。  
1.8 鉴定级别及日期 1984年由化工部鉴定通过。

# 2 性能

2.1 物理及化学性能 H06-101H底漆的物理及化学性能见表2-1。  
2.2力学性能 H06-101H底漆涂层的物理及力学性能见表2-2。  
2.3 耐环境性能 H06-101H底漆涂层的耐环境性能见表2-3。

表2-1  
表2-21  

<table><tr><td>性能</td><td>指 标</td><td>实测值</td></tr><tr><td>容器中状态</td><td></td><td></td></tr><tr><td>组分一</td><td>黄色粘稠液体,允许轻微沉淀、结皮,易搅起</td><td>黄色粘稠液体,轻微沉淀、结皮,易搅起</td></tr><tr><td>组分二</td><td>无色透明液体</td><td>无色透明液体</td></tr><tr><td>粘度(4号杯)/s</td><td>-</td><td>75~120</td></tr><tr><td>细度/μm</td><td>≤30</td><td>30</td></tr><tr><td>固体含量/%</td><td></td><td></td></tr><tr><td>组分一</td><td>58~62</td><td>通过</td></tr><tr><td>遮盖力/(g/m²)</td><td>-</td><td>75~85</td></tr><tr><td>使用量/(g/m²)</td><td>-</td><td>45~55</td></tr><tr><td>干燥时间(1000g)/h</td><td></td><td></td></tr><tr><td>实干</td><td>≤21</td><td>24</td></tr><tr><td>烘干</td><td></td><td></td></tr><tr><td>120℃±2℃</td><td>≤1</td><td>1</td></tr><tr><td>50℃±2℃</td><td>≤12</td><td>12</td></tr><tr><td>闪点/(</td><td>≥25</td><td>通过</td></tr><tr><td>适用期/h</td><td>6</td><td>通过</td></tr><tr><td>加速贮存稳定性(60℃±2℃,7d)</td><td>允许轻微结皮、分层,易搅起,无结块</td><td>通过</td></tr></table>

<table><tr><td>性能</td><td>指标</td><td>实测值</td></tr><tr><td>漆膜颜色与外观</td><td>黄色,色调不定,漆膜平整</td><td>通过</td></tr><tr><td>硬度</td><td></td><td></td></tr><tr><td>摆杆硬度</td><td>≥0.5</td><td>0.4~0.5</td></tr><tr><td>铅笔硬度</td><td>≥B</td><td>HB</td></tr><tr><td>柔韧性/mm</td><td>≤2</td><td>通过</td></tr><tr><td>抗冲击性/cm</td><td>50</td><td>通过</td></tr><tr><td>附着力</td><td></td><td></td></tr><tr><td>划圈法/级</td><td>≤1</td><td>1</td></tr><tr><td>划格法</td><td>-</td><td>划格后,胶带试验完好</td></tr></table>

表2-31  

<table><tr><td>性能</td><td>指标</td><td>实测值</td></tr><tr><td>耐水性,(蒸馏水,23C±2C.72h)</td><td>漆膜不起泡、不脱落、不起皱,允许变色,铅笔硬度允许下降至3B</td><td>21d后仍完好</td></tr><tr><td>耐盐水性(3%NaCl溶液,常温)</td><td>-</td><td>1个月后仍完好</td></tr><tr><td>耐盐雾性(3.5%NaCl溶液,40C±1C,1000h)</td><td>漆膜不起泡,无生锈和脱落现象,允许轻微变色,腐蚀不大于划线标志外3mm</td><td>1000h后完好</td></tr><tr><td>耐湿热性(47℃±1℃,相对湿度96%±2%)</td><td></td><td>21d后仍完好</td></tr><tr><td>耐汽油性(航空洗涤汽油,23C±2C,24h)</td><td>漆膜不发粘、不起皱、不起泡、不脱落,允许轻微变色</td><td>通过</td></tr><tr><td>耐润滑油性(4109或4106号润滑油,121℃+2℃,24h)</td><td>不发粘、不起皱、不脱落、允许变色,铅笔硬度允许下降至3B</td><td>通过</td></tr></table>

续表 $2 - 3^{1 - 2}$   

<table><tr><td>性能</td><td>指标</td><td>实测值</td></tr><tr><td>耐煤油性(RP-1或RP-2燃油,23C±2℃,72h)</td><td>漆膜不发粘、不起皱、不起泡、不脱落,允许轻微变色</td><td>通过</td></tr><tr><td>耐液压油性(YH-10或YH 12液压油,65℃±2℃,24h)</td><td>不发粘、不起皱、不脱落,铅笔硬度允许下降至2B</td><td>通过</td></tr><tr><td>耐热性(150℃±2℃,48h)</td><td>漆膜无起层、皱皮、起泡、开裂,允许变色</td><td>通过</td></tr><tr><td>耐寒性(196℃,24h)</td><td>-</td><td>与面漆配套后,在-196℃下,24h完好</td></tr><tr><td>与面漆配套性(23℃±2℃)</td><td>不咬底</td><td>不咬底</td></tr></table>

# 2.4 工艺性能

2.4.1 施工性能 喷涂性良好，可以刷涂和浸涂。  
2.4.2 配套性能 与S04-101H磁漆、B04-50磁漆、TS70-1无光磁漆配套。  
2.4.3 适用期 $8\mathrm{h}$ 。  
2.5 使用性能 已在歼击机上应用多年，效果良好。

# 3 使用工艺

3.1 表面准备 涂漆前铝合金经阳极化或化学氧化处理。  
3.2 涂料配制 根据需用量称取底漆浆，按底漆浆与KH-550表面活性剂的配比为 $100:3.6$ 称取活性剂，在不断搅拌下加入漆浆中并混合均匀。  
3.3 施工粘度 配制好的漆用X-7稀释剂稀释到喷涂粘度15s。  
3.4 干燥条件 $120\mathrm{C}, 1\mathrm{h}$ 或 $50\mathrm{C}, 12\mathrm{h}$ 。

# 4 其他

4.1 包装 用 $1\mathrm{L},4\mathrm{L}$ 和 $20\mathrm{L}$ 铁桶包装并密封。  
4.2 运输 按危险品运输。  
4.3 贮存 贮存在温度不超过 $40^{\circ} \mathrm{C}$ 、干燥通风的库房内，远离热源，隔绝火源，避免日光直射。贮存期12个月。  
4.4 技术安全 涂料的配制与施工应在通风良好、干燥无尘的环境中进行。

# 5 使用建议

选用。

# 参考文献

1天津油漆总厂，涂料性能数据统计资料.1985   
2 天津油漆总厂.1号航空底漆鉴定资料.1989

编写 赵蕊 谢永琴

审校 杨和争

# H06-2 铁红、锌黄、铁黑环氧酯底漆

# 1 概述

H06-2 铁红、锌黄、铁黑环氧酯底漆，漆膜坚固耐久，附着力好，与磷化底漆配套使用时，可提高漆膜的耐潮、耐盐雾和防锈性能。铁红、铁黑环氧酯底漆适用于黑色金属的防护；锌黄环氧酯底漆适用于有色金属的防护。

1.1 牌号及名称 H06-2 铁红、锌黄、铁黑环氧酯底漆。  
1.2 基本组成 环氧酯、铁红、铁黑或锌黄颜料、填料、催干剂。  
1.3 材料标准 HG/T2239-1991《H06-2铁红、锌黄、铁黑环氧酯底漆》。  
1.4 使用工艺说明书

HB/Z 5005-1979《飞机内部铝合金零、部件涂漆工艺》

HB/Z 5007-1979《飞机一般钢铁零、部件涂漆工艺》

HB/Z 102-1985《飞机机载设备“三防”涂层涂漆工艺》

1.5 供应状态 单组分包装供应，  
1.6 应用概况 在飞机上普遍采用。  
1.7 研制及生产单位 上海振华造漆厂研制；上海振华造漆厂、天津灯塔涂料公司、西安油漆厂、江西前卫化工厂生产。

# 2 性能

2.1 物理及化学性能 H06-2底漆的物理及化学性能见表2-1。

表2-1  

<table><tr><td>性能</td><td>指标</td><td>实测值</td><td>性能</td><td>指标</td><td>实测值</td></tr><tr><td>容器中状态</td><td>无异常</td><td>通过</td><td>23℃±2℃,相对湿度50%±5%,</td><td>≤18</td><td>通过</td></tr><tr><td>密度/(g/cm³)</td><td>≥1.2</td><td>-</td><td>无印痕</td><td></td><td></td></tr><tr><td>粘度(6号杯)/s</td><td>≥45</td><td>约70</td><td>120℃±2℃,无印痕</td><td>≤1</td><td>通过</td></tr><tr><td>细度/μm</td><td></td><td></td><td>刷涂性</td><td>较好</td><td>通过</td></tr><tr><td>铁红</td><td>≤60</td><td>55</td><td>贮存稳定性</td><td></td><td></td></tr><tr><td>锌黄</td><td>≤50</td><td>45</td><td>结皮性/级</td><td>≥10</td><td>通过</td></tr><tr><td>干燥时间(1000g)/h</td><td></td><td></td><td>沉降性/级</td><td>≥6</td><td>通过</td></tr><tr><td></td><td></td><td></td><td>闪点/C</td><td>≥26</td><td>通过</td></tr></table>

2.2力学性能 H06-2底漆涂层的物理及力学性能见表2-2。

表2-2[1]  

<table><tr><td>性能</td><td>指标</td><td>实测值</td><td>性能</td><td>指标</td><td>实测值</td></tr><tr><td>漆膜颜色与外观</td><td>色调不定,漆膜平整</td><td>通过</td><td>附着力</td><td></td><td></td></tr><tr><td>硬度(铅笔法)</td><td>≤2B</td><td>-</td><td>划圈法/级</td><td>≤1</td><td>通过</td></tr><tr><td rowspan="2">抗冲击性/cm</td><td rowspan="2">50</td><td rowspan="2">通过</td><td>杯突试验/mm</td><td>≥6</td><td>通过</td></tr><tr><td>柔韧性/mm</td><td>≤1</td><td>通过</td></tr></table>

2.3 耐环境性能 H06-2底漆涂层的耐环境性能见表2-3。

表2-3[1]  

<table><tr><td>性能</td><td>指标</td><td>实测值</td></tr><tr><td>耐盐水性(10%NaCl溶液,常温)</td><td></td><td></td></tr><tr><td>铁红,48h</td><td>不起泡、不生锈</td><td>通过</td></tr><tr><td>锌黄,96h</td><td>不起泡、不生锈</td><td>通过</td></tr><tr><td>耐硝基漆性(用Q04-2白硝基外用磁漆)</td><td>不起泡、不膨胀、不渗色</td><td>通过</td></tr></table>

2.4 工艺性能  
2.4.1 施工性能 喷涂与刷涂性良好。  
2.4.2 配套性能 可与聚氨酯、环氧、氨基等多种磁漆配套使用。  
2.5 使用性能 新老机种普遍采用，效果尚好。

# 3 使用工艺

3.1 表面准备 涂漆前铝合金经阳极化处理，镁合金经化学氧化处理，钢铁经镀锌或磷化或吹砂处理。  
3.2 涂料配制 用X-7稀释剂稀释至施工粘度。  
3.3 施工粘度 喷涂粘度为 $18\sim 24s$   
3.4 干燥条件 常温， $24\mathrm{h}$ 或 $120^{\circ}\mathrm{C}.\mathrm{l}\mathrm{h}_{\circ}$

# 4 其他

4.1 包装 $1\mathrm{L}, 4\mathrm{L}, 20\mathrm{L}$ 铁桶包装并密封。  
4.2 运输 按危险品运输。  
4.3 贮存 按危险品贮存，贮存期为1年。  
4.4 技术安全 施工应在通风良好、干净、干燥的环境中进行，现场禁止明火。

# 5 使用建议

选用。

# 参考文献

1天津油漆总厂，涂料性能数据统计资料.1986

编写 赵蕊 谢永琴

审校 陈嘉珠

# H06-25、H06-26 环氧聚酰胺底漆

# 1 概述

H06-25、H0626环氧聚酰胺底漆为双组分涂料。前者以锶黄为防锈颜料，做头道底漆，后者为灰色，做二道底漆，均可常温固化，具有良好的物理力学性能和耐介质性能。用于铝合金表面防护。

1.1 牌号及名称 H06-25 镀黄环氧聚酰胺底漆。II06-26 灰环氧聚酰胺底漆。  
1.2 基本组成 组分：环氧树脂、颜料、填料。组分二：聚酰胺。  
1.3 材料标准 Q/TLS 510·1998《H06-25 镀黄环氧聚酰胺底漆、H06-26 灰环氧聚酰胺底漆》。  
1.4 使用工艺说明书 常州涂料化工研究院技术档案 5.01.01.01 107.19《H06-25 银黄环氧聚酰胺底漆、H06-26 灰环氧聚酰胺底漆使用工艺说明书》。  
1.5 供应状态 两组分分装，配套供应。

1.6 应用概况 已用作直升机上铝合金蒙皮及舱内防护底漆。  
1-7研制及生产单位 常州涂料化工研究院研制并生产。  
1.8 鉴定级别及日期 1991年由化工部和航空工业总公司联合鉴定通过。

# 2 性能

2.1 物理及化学性能 H06-25 镀黄环氧聚酰胺底漆、H06-26 灰环氧聚酰胺底漆的物理及化学性能见表 2-1。

表2-1  

<table><tr><td rowspan="2">性能</td><td colspan="2">I106-25</td><td colspan="2">I106-26</td></tr><tr><td>指标</td><td>实测值</td><td>指标</td><td>实测值</td></tr><tr><td>细度/μm</td><td>≤40</td><td>40</td><td>≤35</td><td>35</td></tr><tr><td>固体含量/%</td><td>≥55</td><td>60</td><td>≥55</td><td>60</td></tr><tr><td>干燥时间/h</td><td></td><td></td><td></td><td></td></tr><tr><td>表干</td><td>≤1</td><td>0.3</td><td>≤1</td><td>0.3</td></tr><tr><td>实干</td><td>≤6</td><td>5</td><td>≤6</td><td>5</td></tr></table>

2.2力学性能 H0625锶黄环氧聚酰胺底漆、H06-26灰环氧聚酰胺底漆涂层的物理及力学性能见表2-2。

表2-2  

<table><tr><td rowspan="2">性能</td><td colspan="2">H06-25</td><td colspan="2">H06-26</td></tr><tr><td>指标</td><td>实测值</td><td>指标</td><td>实测值</td></tr><tr><td>漆膜颜色与外观</td><td>黄色、漆膜平整</td><td>黄色、漆膜平整</td><td>灰色、漆膜平整</td><td>灰色、漆膜平整</td></tr><tr><td>柔韧性/mm</td><td>≤1</td><td>1</td><td>≤1</td><td>1</td></tr><tr><td>抗冲击性/cm</td><td>50</td><td>50</td><td>50</td><td>50</td></tr><tr><td>附着力/级</td><td>≤2</td><td>≤2</td><td>≤2</td><td>≤2</td></tr><tr><td>打磨性</td><td>易打磨、不粘砂纸</td><td>易打磨、不粘砂纸</td><td>易打磨、不粘砂纸</td><td>易打磨、不粘砂纸</td></tr></table>

2.3 耐环境性能 H06-25 镀黄环氧聚酰胺底漆、H06-26 灰环氧聚酰胺底漆涂层的耐环境性能见表 2-3。

表2-3  

<table><tr><td rowspan="2">性能</td><td colspan="2">H06-25</td><td colspan="2">H06-26</td></tr><tr><td>指标</td><td>实测值</td><td>指标</td><td>实测值</td></tr><tr><td>耐水性(49℃±1℃,96h)</td><td>不软化、不起皱、不起泡,允许变色</td><td>不软化、不起皱、不起泡,允许变色</td><td>不软化、不起皱、不起泡,允许变色</td><td>不软化、不起皱、不起泡,允许变色</td></tr><tr><td>耐盐雾性(3%NaCl溶液,1000h)</td><td>无腐蚀</td><td>无腐蚀</td><td>无腐蚀</td><td>无腐蚀</td></tr><tr><td>耐润滑油性(4109润滑油,121℃,24h)</td><td>不起泡、不软化</td><td>不起泡、不软化</td><td>不起泡、不软化</td><td>不起泡、不软化</td></tr><tr><td>耐液压油性(66℃±3℃,24h)</td><td>不起泡、不软化、不脱落</td><td>不起泡、不软化、不脱落</td><td>不起泡、不软化、不脱落</td><td>不起泡、不软化、不脱落</td></tr><tr><td>耐煤油性(1、2、3号航空煤油,23℃±2℃,72h)</td><td>不起泡、不软化、不脱落</td><td>不起泡、不软化、不脱落</td><td>不起泡、不软化、不脱落</td><td>不起泡、不软化、不脱落</td></tr><tr><td>耐聚氨酯漆性</td><td>无咬起现象</td><td>无咬起现象</td><td>无咬起现象</td><td>无咬起现象</td></tr><tr><td>耐硝基漆性</td><td>无咬起现象</td><td>无咬起现象</td><td>无咬起现象</td><td>无咬起现象</td></tr></table>

# 2.4 工艺性能

2.4.1 施工性能 喷涂性良好，可以刷涂和浸涂。  
2.4.2 配套性能 与 S04-21 聚氨酯磁漆、S04-61 聚氨酯半光磁漆或 S04-81 聚氨酯无光磁漆配套使用, 也可与硝基磁漆配套使用。  
2.4.3 适用期 $8\mathrm{h}$   
2.5 使用性能 已用于直升机铝蒙皮防护多年，效果良好。

# 3 使用工艺

3.1 表面准备 铝(镁)合金表面经阳极化或化学氧化处理，钢铁表面经磷化处理。  
3.2 涂料配制 根据需要用量称取组分一, 然后按规定的配比称取组分二, 在不断搅拌下将组分二加入组分一中, 并搅拌均匀。  
3.3 施工粘度 喷涂粘度H06-25为 $13\sim 14s$ ;H06-26为 $12\sim 13s$ 。  
3.4 干燥条件 $23\mathrm{C} \pm 2\mathrm{C}, 7\mathrm{d}$ 。  
3.5 注意事项 在配制与施工时，切忌与水、油及其他油漆接触与混合。

# 4 其他

4.1 包装 用 $1\mathrm{L},4\mathrm{L}$ 铁桶包装并密封。  
4.2 运输 按危险品运输，防止雨淋和日光曝晒。  
4.3 贮存 贮存在温度不超过 $40^{\circ} \mathrm{C}$ 、干燥通风的库房内，远离热源，隔绝火源，避免日光直射。贮存期为1年。  
4.4 技术安全 涂料的配制与施工应在通风良好、干净、干燥的环境中进行，禁止明火。

# 5 使用建议

选用。

# 参考文献

1 常州涂料化工研究院.H06-15、H06-26环氧聚酰胺底漆的研究.1991

编写 李洪源

审校 谢永琴 郑会廉

# H06-38黄环氧烘干底漆

# 1 概述

H06-38黄环氧烘干底漆为单组分涂料，烘烤成膜，与二道底漆及浅灰面漆配套使用。具有优异的耐腐蚀、耐化学性能。

1.1 牌号及名称 H06-38黄环氧烘干底漆。  
1.2 基本组成 环氧树脂、氨基树脂、颜料、填料等。

1.3 材料标准 Q/TLS 523-1992《H06-38黄环氧烘干底漆》。  
1.4 使用工艺说明书 常州涂料化工研究院技术档案5.01.01.01-116.18《H06-38黄环氧烘干底漆使用工艺说明书》。  
1.5 供应状态 单组分包装供应。  
1.6 应用概况 用于直升机主旋翼轴。  
1.7 研制及生产单位 常州涂料化工研究院研制并生产。  
1.8 鉴定级别及日期 1992年5月由化工部与航空工业总公司联合鉴定通过。

# 2 性能

2.1 物理及化学性能 H06-38黄环氧烘干底漆的物理及化学性能见表2-1。

表2-1[1]   

<table><tr><td>性能</td><td>指 标</td><td>实测值</td></tr><tr><td>细度/μm</td><td>≤40</td><td>40</td></tr><tr><td>干燥时间(200℃)/h</td><td>≤0.5</td><td>0.5</td></tr><tr><td>贮存稳定性/月</td><td>≥6</td><td>6</td></tr></table>

2.2力学性能 H06-38黄环氧烘干底漆涂层的物理及力学性能见表2-2。

表2-2  

<table><tr><td>性能</td><td>指标</td><td>实测值</td><td>性能</td><td>指标</td><td>实测值</td></tr><tr><td>漆膜颜色与外观</td><td>黄色、平整光滑</td><td>黄色、平整光滑</td><td>抗冲击性/cm</td><td>50</td><td>50</td></tr><tr><td>柔韧性/mm</td><td>≤2</td><td>2</td><td>附着力(划圈法)/级</td><td>≤2</td><td>2</td></tr></table>

2.3 耐环境性能 H06-38黄环氧烘于底漆涂层的耐环境性能见表2-3。

表 $2 - {3}^{\left\lbrack  1 - \right\rbrack  }$   

<table><tr><td>性能</td><td>指标</td><td>实测值</td></tr><tr><td>耐水性(蒸馏水,23℃+2℃,168h)</td><td>漆膜无明显变化</td><td>漆膜无明显变化</td></tr><tr><td>耐盐水性(23℃±2℃,168h)</td><td>漆膜无明显变化</td><td>漆膜无明显变化</td></tr><tr><td>耐盐雾性(5%NaCl溶液,40℃±1℃,168h)/级</td><td>2</td><td>2</td></tr><tr><td>耐湿热性(47℃±1℃相对湿度96%±2%,168h)/级</td><td>2</td><td>2</td></tr><tr><td>耐润滑油性(4106润滑油,150℃,24h)</td><td>漆膜无明显变化</td><td>漆膜无明显变化</td></tr><tr><td>耐热性(170℃,3h)</td><td>漆膜无明显变化</td><td>漆膜无明显变化</td></tr></table>

2.4 工艺性能

2.4.1 施工性能 喷涂性良好，也可刷涂。  
2.4.2 配套性能 与H06-48铝粉环氧二道烘干底漆及H04-54浅灰环氧烘干磁漆配套使用。

2.5 使用性能 与 H06-48 铝粉环氧二道烘干底漆及 H04-54 浅灰环氧烘干磁漆配套用于直升机主旋翼轴的内外表面多年，效果良好。

# 3 使用工艺

3.1 表面准备 用砂纸打磨零件表面，再用二甲苯或其他溶剂擦洗干净。  
3.2 涂料配制 用专用稀释剂将涂料稀释至施工粘度。  
3.3 施工粘度 喷涂粘度为 $18\sim 22\mathrm{s}$   
3.4 干燥条件 $200\mathrm{C}, 0.5\mathrm{h}$ 。

# 4 其他

4.1 包装 用4L铁桶包装并密封。

4.2 运输 按危险品运输，防止雨淋和日光曝晒。  
4.3 贮存 贮存在温度不超过 $40^{\circ} \mathrm{C}$ 、干燥通风的库房内，远离热源，隔绝火源，避免日光直射。贮存期为6个月。  
4.4 技术安全 涂料的配制与施工环境应通风良好，禁止明火。

# 5 使用建议

选用。

# 参考文献

1 常州涂料化工研究院.H06-38黄环氧烘于底漆的研究.1982

编写 李洪源

审校 谢永琴 郑会廉

# H06-48 铝粉环氧烘下二道底漆

# 1 概述

H06-48铝粉环氧烘干二道底漆为单组分涂料，烘干成膜，具有优异的防腐蚀、耐化学介质性能。与环氧底漆及面漆配套使用。

1.1 牌号及名称 H06-48 铝粉环氧烘干二道底漆。  
1.2 基本组成 环氧树脂、氨基树脂、颜料、填料等。  
1.3 材料标准 Q/TLS 523-1992《H06-48铝粉环氧烘十二道底漆》。  
1.4 使用工艺说明书 常州涂料化工研究院技术档案5.01.01.01-116.18《H06-48铝粉环氧烘干二道底漆使用工艺说明书》。  
1.5 供应状态 铁桶包装。  
1.6 应用概况 已在直升机上使用多年，情况良好。  
1.7 研制及生产单位 常州涂料化工研究院研制并生产。  
1.8 鉴定级别及日期 1992年由化工部与航空工业总公司联合鉴定通过。

# 2 性能

2.1物理及化学性能 H06-48铝粉环氧烘十一道底漆的物理及化学性能见表2-1。

表 2-1 ${}^{\lceil {1}^{ - } \rceil }$   

<table><tr><td>性能</td><td>指 标</td><td>实测值</td></tr><tr><td>干燥时间(200(±2)/h)</td><td>≤0.5</td><td>0.5</td></tr></table>

2.2力学性能 H06-48铝粉环氧烘干二道底漆涂层的物理及力学性能见表2-2。  
2.3 耐环境性能 H06-48 铝粉环氧烘十二道底漆涂层的耐环境性能见表 2-3。

表2-2  

<table><tr><td>性 能</td><td>指 标</td><td>实测值</td><td>性 能</td><td>指 标</td><td>实测值</td></tr><tr><td>漆膜颜色与外观</td><td>银灰色,平整</td><td>银灰色,平整</td><td>附着力级</td><td>≤2</td><td>2</td></tr><tr><td>柔韧性/mm</td><td>&lt;2</td><td>1</td><td>抗冲击性/cm</td><td>50</td><td>50</td></tr></table>

表2-3  

<table><tr><td>性能</td><td>指标</td><td>实测值</td></tr><tr><td>耐热性(170(+2(-3h))</td><td>漆膜无明显变化</td><td>漆膜无明显变化</td></tr><tr><td>耐水性(23(+2(-,168h))</td><td>漆膜无明显变化</td><td>漆膜无明显变化</td></tr><tr><td>耐盐水性(10%NaCl溶液,23(+2(-,168h))</td><td>漆膜无明显变化</td><td>漆膜无明显变化</td></tr><tr><td>耐湿热性(47(+1(-,相对湿度96%±2%,168h)/级)</td><td>≤2</td><td>1</td></tr><tr><td>耐盐雾性(5%NaCl溶液,40(-1(-,168h)-级)</td><td>≤2</td><td>1</td></tr><tr><td>耐润滑油性(4106润滑油,150(-,24h))</td><td>漆膜无明显变化</td><td>漆膜无明显变化</td></tr><tr><td>贮存稳定性/月</td><td>≥6</td><td>6</td></tr></table>

# 2.4 工艺性能

2.4.1 施工性能 喷涂性良好，也可刷涂。  
2.4.2 配套性能 与H06-38黄环氧烘干底漆，H04-54浅灰环氧烘干磁漆配套使用。  
2.5 使用性能 该产品与H06-38黄环氧烘干底漆，H04-54浅灰环氧烘干磁漆配套，用于直升机主旋翼轴内外表面的防护，效果良好。

# 3 使用工艺

3.1 表面准备 用细砂纸仔细打磨已涂底漆的工件表面，然后用压缩空气吹掉灰尘，再用溶剂擦洗干净。  
3.2 涂料配制 用专用溶剂将涂料稀释至施工粘度。  
3.3 施Ⅱ粘度 喷涂粘度为 $18\sim 22\mathrm{s}$   
3.4 下燥条件 $200\mathrm{C}, 0.5\mathrm{h}$ 。  
3.5 注意事项 该产品不能单独使用，应与底漆和面漆配套使用。

# 4 其他

4.1 包装 4L铁桶包装并密封。  
4.2 运输 按危险品运输。  
4.3 贮存 按危险品贮存，贮存期6个月。  
4.4 技术安全 涂料的施工应在通风良好、干燥、无尘的环境中进行。

# 5 使用建议

选用。

# 参考文献

1 常州涂料化工研究院.H0648铝粉环氧基二道底漆的研究.1992

编写 李洪源

审校 谢永琴 郑会廉

# H06-103H 镀黄环氧聚酰胺底漆

# 1 概述

H06-103H 镀黄环氧聚酰胺底漆为双组分涂料，可以自干，也可烘干。漆膜具有良好的物理力学性能和优异的防腐蚀性能，其防锈颜料对镁合金具有极好的缓蚀作用，因此，是一种镁合金专用防护底漆。它与环氧酚醛封闭清漆、聚氨酯磁漆组成的涂层系统对镁合金具有极好的防腐效果，已用于发动机镁合金机匣。

1.1 牌号及名称 H06-103H 锂黄环氧聚酰胺底漆，原牌号及名称为 H06-107H 锂黄环氧聚酰胺底漆。  
1.2 基本组成 组分一：环氧树脂、颜料、填料。组分二：聚酰胺树脂。  
1.3 材料标准 Q/6S 435—1992《H06-103H 镀黄环氧聚酰胺底漆》。  
1.4 使用工艺说明书 Q/6SZ 447·1985《H06-103H 镀黄环氧聚酰胺底漆使用工艺说明书》。  
1.5 供应状态 两组分分装，配套供应。   
1.6 应用概况 已用于发动机机匣镁合金件, 曾在海南岛使用 3 年, 飞行 $200 \mathrm{~h}$ , 镁合金件完好, 无任何腐蚀现象。  
1.7 研制及生产单位 北京航空材料研究院研究并生产。  
1.8 鉴定级别及日期 1993年由航空工业总公司鉴定通过。

# 2 性能

2.1物理及化学性能 H06-103H 钠黄环氧聚酰胺底漆的物理及化学性能见表 2-1。

表2-1  

<table><tr><td>性能</td><td>指标</td><td>实测值</td><td>性能</td><td>指标</td><td>实测值</td></tr><tr><td>细度/μm</td><td>≤40</td><td>35~40</td><td>干燥时间/h</td><td></td><td></td></tr><tr><td>固体含量/%</td><td></td><td></td><td>表干</td><td>≤2</td><td>1.5</td></tr><tr><td>组分一</td><td>60±2</td><td>61</td><td>实干</td><td>≤24</td><td>2</td></tr><tr><td>组分二</td><td>50±1</td><td>50</td><td>烘干(120℃±1℃)</td><td>≤2</td><td>2</td></tr></table>

2.2力学性能 H06-103H锶黄环氧聚酰胺底漆涂层的物理及力学性能见表2-2。

表2-2[1]  

<table><tr><td>性能</td><td>指标</td><td>实测值</td><td>性能</td><td>指标</td><td>实测值</td></tr><tr><td>漆膜颜色与外观</td><td>浅黄色,漆膜平整</td><td>浅黄色,漆膜平整</td><td>抗冲击性/cm</td><td>50</td><td>50</td></tr><tr><td>柔韧性/mm</td><td>≤1</td><td>1</td><td>附着力(划圈法)/级</td><td>≤1</td><td>1</td></tr></table>

2.3 耐环境性能 H06-103H 镀黄环氧聚酰胺底漆涂层的耐环境性能见表 2-3。

表2-3[1]  

<table><tr><td>性能</td><td>指标</td><td>实测值</td></tr><tr><td>耐水性(25℃±1℃,72h)</td><td>不起泡、不脱落,允许轻微变色</td><td>72h漆膜无变化</td></tr><tr><td>耐湿热性(47℃±1℃,72h)</td><td>不起泡、不脱落,允许轻微变色</td><td>240h漆膜无变化</td></tr><tr><td>耐航空汽油(RH75号汽油,25℃±1℃,3h)</td><td>不发粘、不起泡</td><td>48h漆膜无变化</td></tr><tr><td>耐润滑油性(HP-8润滑油,25℃±1℃,13h)</td><td>不起泡、不脱落,允许轻微变色</td><td>无变化</td></tr></table>

2.4 工艺性能  
2.4.1 施工性能 喷涂性良好，也可刮涂。  
2.4.2 配套性能 与环氧酚醛封闭清漆，聚氨酯磁漆配套使用。

2.4.3 适用期 $8\mathrm{h}$   
2.5 使用性能 已用于发动机镁合金件多年，效果优于其他防护涂层。

# 3 使用工艺

3.1 表面准备 镁合金表面经化学氧化处理并用环氧酚醛清漆封闭。  
3.2 涂料配制 先将组分一搅拌均匀，按规定的比例称取组分一和组分二，在不断搅拌下，将组分二加入组分一中，再充分搅拌调匀。  
3.3 施工粘度 喷涂粘度为 $15\sim 18\mathrm{s}$   
3.4 干燥条件 $23\mathrm{C} \pm 2\mathrm{C}, 24\mathrm{h}$ 。

# 4 其他

4.1 包装 用 $1\mathrm{L},4\mathrm{L}$ 和 $20\mathrm{L}$ 铁桶包装并密封。  
4.2 运输 按危险品运输，防止雨淋和日光曝晒。  
4.3 贮存 贮存在温度不超过 $40^{\circ} \mathrm{C}$ 、干燥通风的库房内，远离热源，隔绝火源，避免日光直射。贮存期12个月。  
4.4 技术安全 涂料的配制与施工应在通风良好、干燥无尘的环境中进行。

# 5 使用建议

推荐。

# 参考文献

1 北京航空材料研究院. YF2-46 镀黄环氧聚酰胺底漆的研究. 1993

编写 谢永琴 股秀梅

审校 陈嘉珠

# H06-104H锌黄环氧底漆

# 1 概述

H06-104H锌黄环氧底漆为双组分涂料。漆膜具有良好的附着力，干燥快，施工性能好，与聚氨酯面漆配套性能好。主要用于飞机外蒙皮打底和蒙皮内表面防护。

1.1 牌号及名称 H06-104H 锌黄环氧底漆，原名 678 环氧锌黄底漆。  
1.2 基本组成 组分--：环氧树脂、颜料。组分二：H-2固化剂。  
1.3 材料标准 Q/HGAH 04-1998《678环氧锌黄底漆》。  
1.4 使用工艺说明书 上海市涂料研究所《脂肪族聚氨酯蒙皮涂料施工规范》。  
1.5 供应状态 两组分分装，配套供应。   
1.6 应用概况 已用于民航机的修理及运输机外蒙皮打底和蒙皮内表面的防护。  
1.7 研制及生产单位 上海市涂料研究所研制并生产。

1.8 鉴定级别及日期 1981年由上海市化工局和民航总局鉴定通过。

# 2 性能

2.1 物理及化学性能 H06 104H 锌黄环氧底漆的物理及化学性能见表 2-1。

表2-1  

<table><tr><td>性能</td><td>指标</td><td>实测值</td><td>性能</td><td>指标</td><td>实测值</td></tr><tr><td>细度/μm</td><td>.50</td><td>40</td><td>干燥时间/h</td><td></td><td></td></tr><tr><td>固体含量/%</td><td>.60</td><td>65</td><td>表干</td><td>≤1</td><td>0.5</td></tr><tr><td>遮盖力(干膜)/(g/m2)</td><td>.40</td><td>40</td><td>实干</td><td>≤24</td><td>24</td></tr><tr><td>使用量/(g/m2)</td><td>50~80</td><td>70</td><td>烘干(80℃-2℃)</td><td>≤4</td><td>4</td></tr></table>

2.2力学性能 H06-104H锌黄环氧底漆涂层的物理及力学性能见表2-3。

表2-2[1]  

<table><tr><td>性能</td><td>指标</td><td>实测值</td><td>性能</td><td>指标</td><td>实测值</td></tr><tr><td rowspan="2">漆膜颜色与外观硬度</td><td rowspan="2">锌黄色,平整无光</td><td rowspan="2">锌黄色,平整无光</td><td>柔韧性/mm</td><td>≤1</td><td>1</td></tr><tr><td rowspan="2">抗冲击性/cm</td><td rowspan="2">5)</td><td rowspan="2">50</td></tr><tr><td>摆杆硬度</td><td>≥0.5</td><td>0.5</td></tr><tr><td>铅笔硬度</td><td>≥3H</td><td>3H</td><td>附着力(划圈法)/级</td><td>≤1</td><td>1</td></tr></table>

2.3 耐环境性能 H06-104H 锌黄环氧底漆涂层的耐环境性能见表 2-3。

表2-3.1  

<table><tr><td>性能</td><td>指标</td><td>实测值</td></tr><tr><td>耐水性(蒸馏水,常温,24h)</td><td>无变化</td><td>90d无变化</td></tr><tr><td>耐盐水性(10%NaCl溶液,常温,21d)</td><td>不起泡、不脱落</td><td>90d无变化</td></tr><tr><td>耐人造海水(常温,21d)</td><td>不起泡、附着力不下降</td><td>无明显变化</td></tr><tr><td>耐热水性(80℃,4h)</td><td>不起泡、附着力不下降</td><td>无明显变化</td></tr><tr><td>耐盐雾性(5%NaCl溶液,40℃±1℃,21d)</td><td>不起泡、附着力不下降</td><td>无明显变化</td></tr><tr><td>耐湿热性(40℃±2℃,相对湿度96%-2%,21d)</td><td>不起泡、附着力不下降</td><td>无明显变化</td></tr><tr><td>耐溶剂性(甲苯、丙酮,常温,21d)</td><td>不起泡、不溶胀</td><td>无明显变化</td></tr><tr><td>耐汽油性(RH75号汽油,25℃±1℃,21h)</td><td>无变化</td><td>通过</td></tr><tr><td>耐煤油性(RP-2煤油,常温,21h)</td><td>无变化</td><td>通过</td></tr><tr><td>耐液压油</td><td></td><td></td></tr><tr><td>YH-10液压油(常温,21h)</td><td>无变化</td><td>通过</td></tr><tr><td>Skyrol 500磷酸酯油(常温,24h)</td><td>无变化</td><td>通过</td></tr><tr><td>耐霉菌性/级</td><td>...</td><td>1</td></tr><tr><td>耐酸性(10%HCl,常温,26d)</td><td>-</td><td>无明显变化</td></tr><tr><td>耐碱性(5%NaOH,常温,21d)</td><td>...</td><td>无明显变化</td></tr><tr><td>耐热性(120℃,100h)</td><td>...</td><td>无明显变化</td></tr><tr><td>耐寒性(-70℃,100h)</td><td>...</td><td>无明显变化</td></tr><tr><td>耐高低温交变性(100℃,20min,-60℃,20min为一周期,100周期)</td><td>-</td><td>无明显变化</td></tr></table>

2.4 工艺性能

2.4.1 施工性能 喷涂和刷涂性良好，也可浸涂。  
2.4.2 配套性能 与磷化底漆、S04-103H聚氨酯磁漆配套使用。  
2.4.3 适用期 $6\mathrm{h}$ 。  
2.5 使用性能 已用于民航机和运输机内外蒙皮，效果尚好。

# 3 使用工艺

3.1 表面准备 涂漆前铝合金经阳极化或化学氧化处理。  
3.2 涂料配制 根据需要量称取组分一，按组分一和组分二的比例为 $100:10 \sim 12$ 称取组分二，在不断搅拌下，将组分二加入组分一中，再充分搅拌调匀。  
3.3 施工粘度 喷涂粘度为 $14\sim 19s$   
3.4 干燥条件 $23\mathrm{C} \pm 2\mathrm{C}, 24\mathrm{h}$ 。

# 4 其他

4.1 包装 用 $1\mathrm{L},4\mathrm{L}$ 和 $20\mathrm{L}$ 铁桶包装并密封。  
4.2 运输 按危险品运输，防止雨淋和日光曝晒。  
4.3 贮存 贮存在温度不超过 $40^{\circ} \mathrm{C}$ 、干燥通风的库房内，远离热源，隔绝火源，避免日光直射。贮存期12个月。  
4.4 技术安全 涂料的配制与施工应在通风良好、干燥无尘的环境中进行。

# 5 使用建议

选用。

# 参考文献

1上海市涂料研究所．涂料性能数据统计资料.1985

编写 郑会廉 谢永琴

审校 李洪源

# H06-1012H 环氧底漆

# 1 概述

H06-1012H环氧底漆为双组分涂料，可自干，也可烘干。漆膜具有良好的物理力学性能、耐湿热性能和防护性能。该底漆与丙烯酸类磁漆、聚氨酯类磁漆配套组成的涂层系统具有良好的相容性和耐候性。用于钢铁、铝合金及复合材料的表面防护。

1.1 牌号及名称 H06-1012H 环氧底漆, 原名 H06-D 环氧底漆和 8 号锶黄环氧聚酰胺底漆。  
1.2 基本组成 组分一：环氧树脂、颜料、填料、有机溶剂。组分二：聚酰胺树脂、有机溶剂。  
1.3 材料标准 Q/6S 1049--1993《H06-1012H(H06-D)环氧底漆》。  
1.4 使用工艺说明书 Q/6SE 1191-1993《H06-1012H(H06-D)环氧底漆施工工艺说明书》。  
1.5 供应状态 两组分分装，配套供应。   
1.6 应用概况 已在飞机的铝蒙皮及复合材料制件外表面使用多年，未出现脱落或配套性不佳等现象。  
1.7 研制及生产单位 北京航空材料研究院研制并生产。

1.8 鉴定级别及日期 1992年由航空工业总公司鉴定通过。

# 2 性能

2.1 物理及化学性能 H06-1012H 环氧底漆的物理及化学性能见表 2-1。

表2-1[1]   

<table><tr><td>性能</td><td>指 标</td><td>实测值</td></tr><tr><td>容器中状态</td><td></td><td></td></tr><tr><td>组分一</td><td>浅绿色粘稠液,允许分层,易搅起</td><td>浅绿色粘稠液,有分层,易搅起</td></tr><tr><td>组分二</td><td>棕色透明液</td><td>棕色透明液</td></tr><tr><td>固体含量/%</td><td></td><td></td></tr><tr><td>组分一</td><td>60±2</td><td>60</td></tr><tr><td>组分二</td><td>50±1</td><td>49.5</td></tr><tr><td>细度/μm</td><td>≤40</td><td>40</td></tr><tr><td>闪点/C</td><td>≥22</td><td>&gt;22</td></tr><tr><td>干燥时间</td><td></td><td></td></tr><tr><td>表干/h</td><td>≤0.5</td><td>0.5</td></tr><tr><td>实干</td><td></td><td></td></tr><tr><td>25℃±1℃/d</td><td>≤7</td><td>1</td></tr><tr><td>60℃±2℃/h</td><td>≤8</td><td>8</td></tr><tr><td>120℃±2℃/h</td><td>≤2</td><td>2</td></tr><tr><td>耐热性(150℃±2℃,48h)</td><td>漆膜不起泡,不脱落,不龟裂,不镀皮,允许变色</td><td>通过</td></tr></table>

2.2力学性能 H06-1012H环氧底漆涂层的物理及力学性能见表2-2。

表2-2.1  

<table><tr><td>性能</td><td>指标</td><td>实测值</td><td>性能</td><td>指标</td><td>实测值</td></tr><tr><td>柔韧性/mm</td><td>≤1</td><td>1</td><td>抗冲击性D/cm</td><td>50</td><td>50</td></tr><tr><td>抗冲击性/cm</td><td>50</td><td>50</td><td>附着力&#x27;</td><td></td><td></td></tr><tr><td>附着力/级</td><td>≤1</td><td>1</td><td>胶带法</td><td>合格</td><td>通过</td></tr><tr><td>硬度(铅笔硬度)</td><td>≥3H</td><td>3H</td><td>拉开法/MPa</td><td>≥16</td><td>&gt;16</td></tr></table>

① 底面漆配套试验结果。

2.3 耐环境性能 H06-1012H 环氧底漆涂层的耐环境性见表 2-3。

表2-3  

<table><tr><td>性能</td><td>指标</td><td>实测值</td></tr><tr><td>耐水性(蒸馏水25C±1C,72h)</td><td>漆膜不起泡、不剥落、不起皱,允许变色</td><td>通过</td></tr><tr><td>耐盐雾性(5%NaCl,40C±1C,500h)</td><td>不起泡、不起皱、不脱落,允许变色</td><td>通过</td></tr><tr><td>耐汽油性(RH-75汽油,25C±1C,24h)</td><td>漆膜不发粘、不起皱、不起泡、不剥落,允许变色,铅笔硬度允许下降2级</td><td>通过</td></tr><tr><td>耐液压油性(YH-10液压油,25C±1C,24h)</td><td>漆膜不发粘、不起皱、不起泡、不剥落,允许变色,铅笔硬度允许下降2级</td><td>通过</td></tr><tr><td>耐煤油性(RP-3煤油,25C±1C,72h)</td><td>漆膜不发粘、不起皱、不起泡、不剥落,允许变色,铅笔硬度允许下降2级</td><td>通过</td></tr><tr><td>耐润滑油性(4109润滑油,120C±2C,24h)</td><td>漆膜不发粘、不起皱、不起泡、不剥落,允许变色,铅笔硬度允许下降2级</td><td>通过</td></tr><tr><td>耐水性a(25C±1C,4d)</td><td>漆膜不起泡、不起皱,允许轻微变色,胶带附着力合格</td><td>通过</td></tr><tr><td>耐湿热性b(47C±1C,相对湿度94%,21d)/级</td><td>1</td><td>通过</td></tr></table>

① 底，面漆配套试验结果。

2.4 工艺性能

2.4.1 施工性能 喷涂性良好。  
2.4.2 配套性能 与各色丙烯酸类磁漆或聚氨酯磁漆配套使用。  
2.4.3 适用期 $6\mathrm{h}$ 。

# 3 使用工艺

3.1 表面准备 涂漆前铝合金经阳极氧化处理、涂覆磷化底漆或化学氧化处理，钛合金经除油、清洗处理，复合材料经打磨或吹砂，除尘处理。  
3.2 涂料配制 根据需用量, 先称量组分一, 再按包装桶上注明的组分一与组分二的配比称取组分二, 在不断搅拌下将组分二加入到组分一中, 并搅拌均匀。  
3.3 施工粘度 漆料用X-7稀释剂稀释至喷涂粘度 $16\sim 22s$   
3.4 干燥条件 $25\mathrm{C} \pm 1\mathrm{C}, 7\mathrm{d}$ 或 $60\mathrm{C} \pm 2\mathrm{C}, 8\mathrm{h}$ 或 $120\mathrm{C} \pm 2\mathrm{C}, 2\mathrm{h}$ 。

# 4 其他

4.1 包装 用 $1\mathrm{L},2\mathrm{L},5\mathrm{L},20\mathrm{L}$ 铁桶包装并密封。  
4.2 运输 按危险品运输，防止雨淋和日光曝晒。  
4.3 贮存 贮存在温度不超过 $40^{\circ} \mathrm{C}$ 、干燥通风的库房内，远离热源，隔绝火源，避免日光直射。  
4.4 技术安全 施工时通风良好，禁止明火。

# 5 使用建议

推荐。

# 参考文献

1 北京航空材料研究院. 8 号环氧聚酰胺底漆的改性及配套研究. 1994

编写 杨和争 何立凡

审校 谢永琴 陈嘉珠

# H06-105H 铁红环氧缩醛底漆

# 1 概述

H06-105H 铁红环氧缩醛底漆为双组分涂料。与 S04-109H 聚氨酯叶片保护磁漆有很好的配套性，干燥快，施工性能好。主要用于涡喷型发动机及民用汽轮机叶片的保护。

1.1 牌号及名称 H06-105H 铁红环氧缩醛底漆，原名 AC-2 铁红环氧缩醛航空叶片底漆。  
1.2 基本组成 组分一：环氧树脂、聚乙烯醇缩丁醛树脂、颜料。组分二：H-2固化剂。  
1.3 材料标准 上海市涂料研究所《AC-2铁红环氧缩醛底漆》。  
1.4 使用工艺说明书 上海市涂料研究所《AC-2聚氨酯航空叶片保护涂料施工工艺》。  
1.5 供应状态 两组分分装，配套供应。

1.6 应用概况 已用于涡喷发动机叶片。  
1.7研制及生产单位上海市涂料研究所研制并生产。  
1.8 鉴定级别及日期 1981年由上海市化学工业局鉴定通过。

# 2 性能

2.1物理及化学性能 H06-105H铁红环氧缩醛底漆的物理及化学性能见表2-1。

表2-1  

<table><tr><td>性能</td><td>指标</td><td>实测值</td><td>性能</td><td>指标</td><td>实测值</td></tr><tr><td rowspan="2">粘度(4号杯)/s</td><td rowspan="2">50~80</td><td></td><td>干燥时间/h</td><td></td><td></td></tr><tr><td></td><td>实干</td><td>≤24</td><td>-</td></tr><tr><td>细度/μm</td><td>≤50</td><td></td><td>烘干(80℃±2℃)</td><td>≤2</td><td>-</td></tr></table>

2.2力学性能 H06-105H铁红环氧缩醛底漆涂层的物理及力学性能见表2-2。

表2-2  

<table><tr><td>性能</td><td>指标</td><td>实测值</td><td>性能</td><td>指标</td><td>实测值</td></tr><tr><td>漆膜颜色与外观</td><td>铁红色,平整无光</td><td>铁红色,平整无光</td><td>抗冲击性/cm</td><td>50</td><td>通过</td></tr><tr><td>柔韧性/mm</td><td>≤1</td><td>通过</td><td>附着力(划圈法)/级</td><td>≤1</td><td>通过</td></tr></table>

2.3 耐环境性能  
2.4 工艺性能  
2.4.1 施工性能 喷涂和刷涂性良好。  
2.4.2 配套性能 与S04-109H聚氨酯叶片保护磁漆配套使用。  
2.4.3 适用期 $4\mathrm{h}$   
2.5 使用性能 已用于涡喷发动机叶片，效果尚好。

# 3 使用工艺

3.1 表面准备 涂漆前不锈钢叶片经喷丸处理：铝合金叶片喷丸后经阳极化处理。  
3.2 涂料配制 根据需要量称取组分一、按组分一和组分二的比例为 $100:8$ 称取组分二，在不断搅拌下，将组分二加入组分一中，再充分搅拌调匀，  
3.3 施工粘度 喷涂粘度为 $19\sim 23s$   
3.4 干燥条件 $23\mathrm{C} \pm 2\mathrm{C}, 24\mathrm{h}$ 或 $80\mathrm{C}, 2\mathrm{h}$ 。

# 4 其他

4.1 包装 用 $1\mathrm{L},4\mathrm{L}$ 和 $20\mathrm{L}$ 铁桶包装并密封。  
4.2 运输 按危险品运输，防止雨淋和日光曝晒。  
4.3 贮存 贮存在温度不超过 $40\mathrm{C}$ 、干燥通风的库房内，远离热源，隔绝火源，避免日光直射。贮存期12个月。  
4.4 技术安全 涂料的配制与施工应在通风良好、干燥无尘的环境中进行。

# 5 使用建议

选用。

# 参考文献

1上海市涂料研究所，涂料性能数据统计资料.1985

编写 郑会廉 谢永琴

审校 李洪源

# H32-82锌黄环氧聚乙烯醇缩丁醛底漆

# 1 概述

H32-82锌黄环氧聚乙烯醇缩丁醛底漆为双组分涂料，与H52-34军绿色环保聚乙烯醇缩丁醛磁漆配套使用。漆膜具有良好的“三防”性能。适用于镁合金与其他轻金属防护。

1.1 牌号及名称 H32-82 锌黄环氧聚乙烯醇缩丁醛底漆，原名 H06-20 锌黄环氧聚乙烯醇缩丁醛底漆。  
1.2 基本组成 组分一：环氧树脂、聚乙烯醇缩丁醛树脂、颜料。组分二：H-2固化剂。  
1.3 材料标准 鞍Q/HG 10--1980《H06-20锌黄环氧聚乙烯醇缩丁醛底漆》。  
1.4 使用工艺说明书 上海市涂料研究所《H0620锌黄环氧聚乙烯醇缩丁醛底漆使用说明书》。  
1.5 供应状态 两组分分装，配套供应。   
1.6 应用概况 用于飞机内部镁合金零件防护。  
1.7 研制及生产单位 上海市涂料研究所研制；江西前卫化工厂生产。  
1.8 鉴定级别及日期 1979年由上海市有机化学工业公司鉴定通过。

# 2 性能

2.1物理及化学性能 H32-82锌黄环氧聚乙烯醇缩丁醛底漆的物理及化学性能见表2-1。

表2-1  

<table><tr><td>性能</td><td>指标</td><td>实测值</td><td>性能</td><td>指标</td><td>实测值</td></tr><tr><td>粘度(1号杯)/s</td><td>30~80</td><td>60</td><td>干燥时间h</td><td></td><td></td></tr><tr><td rowspan="2">细度/μm</td><td rowspan="2">≤60</td><td rowspan="2">50</td><td>表千</td><td>≤0.5</td><td>0.5</td></tr><tr><td>实干</td><td>≤24</td><td>24</td></tr><tr><td>固体含量/%</td><td></td><td>28</td><td>烘干(80℃)</td><td>≤1</td><td>1</td></tr></table>

2.2力学性能 H32-82锌黄环氧聚乙烯醇缩丁醛底漆涂层的物理及力学性能见表2-2。

表2-2  

<table><tr><td>性能</td><td>指标</td><td>实测值</td><td>性能</td><td>指标</td><td>实测值</td></tr><tr><td>漆膜颜色与外观</td><td>军绿色,平整光滑</td><td>军绿色,平整光滑</td><td>柔韧性mm</td><td>≤1</td><td>通过</td></tr><tr><td rowspan="2">硬度(摆杆法)</td><td rowspan="2">-</td><td rowspan="2">-</td><td>抗冲击性cm</td><td>50</td><td>通过</td></tr><tr><td>附着力(划圈法)/级</td><td>≤1</td><td>通过</td></tr></table>

2.3 耐环境性能 H32-82锌黄环氧聚乙烯醇缩丁醛底漆涂层的耐环境性能见表2-3。

表2-3  

<table><tr><td>性能</td><td>指标</td><td>实测值</td></tr><tr><td>耐水性(蒸馏水,常温,7d)</td><td>不起泡、不脱落、不锈蚀</td><td>30 d无变化</td></tr><tr><td>耐盐水性(3%NaCl溶液,常温,7d)</td><td>不起泡、不脱落、不锈蚀</td><td>30 d无变化</td></tr><tr><td>耐盐雾性(5%NaCl溶液,40C±1C,21d)</td><td>不起泡、不脱落、不锈蚀</td><td>30 d无变化</td></tr><tr><td>耐湿热性(40C+1C,相对湿度95%以上,21d)</td><td>不起泡、不脱落、不锈蚀</td><td>30 d无变化</td></tr><tr><td>耐汽油性(RH-75汽油,5h)</td><td>不发粘、不变软、不起泡、不脱落,外观允许轻微变化,1h后恢复原状</td><td>通过</td></tr><tr><td>耐液压油(YH-10液压油,3h,取出放1h)</td><td>不发粘、不变软、不起泡、不脱落,外观允许轻微变化,1h后恢复原状</td><td>通过</td></tr><tr><td>耐热性(150C,8h)</td><td>无变化</td><td>通过</td></tr><tr><td>耐寒性(-40C,8h)</td><td>无变化</td><td>无变化</td></tr></table>

# 2.4 工艺性能

2.4.1 施工性能 喷涂与刷涂性良好。  
2.4.2 配套性能 与H52-34磁漆和S52-2磁漆配套使用。  
2.5 使用性能 用于飞机镁合金零件，效果尚好。

# 3 使用工艺

3.1 表面准备 涂漆前铝合金经阳极化处理，镁合金经化学氧化处理。  
3.2 涂料配制 根据需要量称取组分一, 按组分一与组分二的配比为 $100:8.1$ 称取组分二, 在不断搅拌下加入组分一中并搅拌均匀。  
3.3 施工粘度 喷涂粘度为 $18\sim 22s$   
3.4 干燥条件 常温， $24\mathrm{h}$ 或 $60^{\circ}\mathrm{C},1\mathrm{h}$

# 4 其他

4.1 包装 1L、4L铁桶包装并密封。  
4.2 运输 按危险品运输。  
4.3 贮存 按危险品贮存。贮存期为1年。  
4.4 技术安全 施工应在通风良好、干净、干燥的环境中进行，现场禁止明火。

# 5 使用建议

限用。

# 参考文献

1 江西前卫化工厂. 涂料性能数据统计资料. 1985

编写 郑会廉 谢永琴

审校 李洪源

# H07-1 浅灰环氧聚酰胺腻子

# 1 概述

H07-1 浅灰环氧聚酰胺腻子为双组分腻子，主要用于玻璃钢及复合材料表面的填平。该腻子对复合材料附着力强，易于施工，柔韧性好，可自干。已用子直升机表面复合材料部位的防护。

1.1 牌号及名称 H07-1浅灰环氧聚酰胺腻子。  
1.2 基本组成 组分一：环氧树脂、颜料、填料。组分二：聚酰胺、颜料、填料。  
1.3 材料标准 Q/TLS 514--1991《H07-1 浅灰环氧聚酰胺腻子》。  
1.4 使用工艺说明书 常州涂料化工研究院技术档案5.01.01.01-113.08《H07-1浅灰环氧聚酰胺腻子使用工艺说明书》。  
1.5 供应状态 两组分分装，配套供应。   
1.6 应用概况 已在直升机上使用多年。  
1.7 研制及生产单位 常州涂料化工研究院研制并生产。  
1.8 鉴定级别及日期 1992年由化工部鉴定通过。

# 2 性能

2.1物理及化学性能 H07-1浅灰环氧聚酰胺腻子的物理及化学性能见表2-1。

表2-1  

<table><tr><td>性能</td><td>指标</td><td>实测值</td><td>性能</td><td>指标</td><td>实测值</td></tr><tr><td>稠度/cm</td><td>10~12</td><td>11</td><td rowspan="2">干燥时间/h</td><td></td><td></td></tr><tr><td>刮涂性</td><td>易刮涂,不产生卷边</td><td>易刮涂,不产生卷边</td><td></td><td></td></tr><tr><td>适用期/h</td><td>≥4</td><td>6</td><td>实干</td><td>≤12</td><td>10</td></tr></table>

2.2力学性能 H07-1浅灰环氧聚酰胺腻子涂层的物理及力学性能见表2-2。

表2-2.11  

<table><tr><td>性能</td><td>指标</td><td>实测值</td></tr><tr><td>腻子膜颜色及外观</td><td>浅灰色、平整</td><td>浅灰色、平整</td></tr><tr><td>柔韧性/mm</td><td>≤50</td><td>30</td></tr><tr><td>打磨性</td><td>易打磨成平整光滑表面</td><td>易打磨、不粘砂纸</td></tr></table>

2.3 耐环境性能 腻子本身无单独耐环境要求，但与面漆配套后有要求。见《S15-30灰脂肪族聚氨酯花岗岩纹漆》。  
2.4 工艺性能  
2.4.1 施工性能 刮涂性好。  
2.4.2 配套性能 与S15-30灰脂肪族聚氨酯花岗岩纹漆配套使用。  
2.4.3 适用期 $6\mathrm{h}$   
2.5 使用性能 该产品与S15-30灰脂肪族聚氨酯花岗岩纹漆配套用于直升机旋翼轮毂星形件表面的保护与装饰，效果良好。

# 3 使用工艺

3.1 表面准备 玻璃钢或复合材料表面，在刮涂前先用400号砂纸打磨，去掉表面脱膜剂，然后用丙酮擦洗干净。

3.2 涂料配制 根据需要用量，按使用工艺说明书要求称取组分一和组分二，混合后再充分搅拌均匀。  
3.3 施工粘度 稠度 $10\sim 12\mathrm{cm}$   
3.4 干燥条件 $23\mathrm{C} \pm 2\mathrm{C}, 12\mathrm{h}$ 。  
3.5 注意事项 玻璃钢或复合材料表面必须用砂纸全面打磨，不得有漏磨的地方。

# 4 其他

4.1 包装 用 $1\mathrm{L},4\mathrm{L}$ 铁桶包装，包装标志符合GB/T9750的要求。  
4.2 运输 按危险品运输。  
4.3 贮存 按危险品贮存。贮存期6个月。  
4.4 技术安全 腻子的配制与施工，应在通风、干燥、干净的环境中进行。

# 5 使用建议

选用。

# 参考文献

1 常州涂料化工研究院.H07-1浅灰环氧聚酰胺腻子的研究.1992

编写 李洪源 谢永琴

审校 郑会廉 陈嘉珠

# H07-2 粉红环氧聚酰胺腻子

# 1 概述

H07-2粉红环氧聚酰胺腻子为双组分腻子。其颜料含量较低，具有良好的力学性能，但打磨性略差，可自干或烘干。用于附着力要求高的玻璃钢桨叶上。

1.1 牌号及名称 H07-2粉红环氧聚酰胺腻子。  
1.2 基本组成 组分一：环氧树脂、颜料、填料。组分二：聚酰胺树脂、颜料、填料。  
1.3 材料标准 Q/TLS 516—1991《H07-2粉红环氧聚酰胺腻子》。  
1.4 使用工艺说明书 常州涂料化工研究院技术档案5.01.01.01-112.12《H07-2粉红环氧聚酰胺腻子使用工艺说明书》。  
1.5 供应状态 两组分分装，配套供应。   
1.6 应用概况 H07-2粉红环氧聚酰胺腻子已在直升机尾桨叶上使用，效果良好。  
1.7 研制及生产单位 常州涂料化工研究院研制并生产。  
1.8 鉴定级别及日期 1992年由化工部鉴定通过。

# 2 性能

2.1 物理及化学性能 H07-2 粉红环氧聚酰胺腻子的物理及化学性能见表 2-1。

表2-1  

<table><tr><td>性能</td><td>指标</td><td>实测值</td><td>性能</td><td>指标</td><td>实测值</td></tr><tr><td>稠度/cm</td><td>10~12</td><td>11.7</td><td>组分二</td><td>90~95</td><td>92.4</td></tr><tr><td>细度/μm</td><td>≤80</td><td>80</td><td>干燥时间/h</td><td></td><td></td></tr><tr><td>固体含量/%</td><td></td><td></td><td>25℃</td><td>≤24</td><td>24</td></tr><tr><td>组分一</td><td>95~100</td><td>100</td><td>60℃</td><td>≤1</td><td>1</td></tr></table>

2.2力学性能 H07-2粉红环氧聚酰胺腻子涂层的物理及力学性能见表2-2。

表2-2  

<table><tr><td>性能</td><td>指标</td><td>实测值</td></tr><tr><td>腻子膜颜色及外观</td><td>粉红色、平整</td><td>粉红色、平整</td></tr><tr><td>打磨性</td><td>不粘砂纸</td><td>不粘砂纸</td></tr><tr><td>柔韧性/mm</td><td>100</td><td>100</td></tr></table>

2.3 耐环境性能 H07-2 粉红环氧聚酰胺腻子涂层的耐环境性能见表 2-3。

表2-3  

<table><tr><td>性能</td><td>指标</td><td>实测值</td></tr><tr><td>耐聚氨酯漆性(6h)</td><td>无变化</td><td>无变化</td></tr></table>

2.4 工艺性能

2.4.1 施工性能 易刮涂，不产生卷边。  
2.4.2 配套性能 与H06-25环氧聚酰胺底漆及S04-61半光各色聚氨酯磁漆配套使用。  
2.4.3 适用期 $1\mathrm{h}$   
2.5 使用性能 该产品与H06-25环氧聚酰胺底漆及S0461半光各色聚氨酯磁漆配套用于复合材料制成的直升机尾桨叶的保护与装饰，效果良好。

# 3 使用工艺

3.1 表面准备 玻璃钢或复合材料用 150 号砂纸轻轻打磨, 除掉脱膜剂及杂物, 然后用丙酮或丁酮擦洗干净。  
3.2 涂料配制 根据需要用量称取组分一，然后按使用说明书规定的比例称取组分二，充分搅拌均匀，静置熟化 $15\sim 20\mathrm{min}$ ，即可刮涂。  
3.3 施工粘度 稠度为 $10\sim 12~\mathrm{cm}$   
3.4 干燥条件 $60^{\circ} \mathrm{C}, 1 \mathrm{~h}$ 或 $25^{\circ} \mathrm{C}, 24 \mathrm{~h}$ 。  
3.5 注意事项 配制腻子时，必须搅拌均匀，并熟化 $15\sim 20\mathrm{min}$ 。

# 4 其他

4.1 包装 $1\mathrm{L}, 4\mathrm{L}$ 的铁桶包装并密封。  
4.2 运输 按危险品运输。  
4.3 贮存 按危险品贮存。贮存期1年。  
4.4 技术安全 腻子的配制与施工应在通风良好的环境中进行。

# 5 使用建议

选用。

# 参考文献

1 常州涂料化工研究院，H07-2粉红环氧聚酰胺腻子的研究，1992

编写 李洪源 谢永琴

审校 陈嘉珠

# S01-20、S04-20、S04-80 丙烯酸聚氨酯飞机蒙皮漆

# 1 概述

S0120、S0420、S04-80丙烯酸聚氨酯飞机蒙皮漆为双组分涂料，可常温或加温固化，漆膜丰满光亮，保光保色性好，附着力强，具有优良的力学性能和耐酸、碱、盐及石油产品性能。适用于飞机蒙皮表面的装饰与防护。

1.1 牌号及名称 S01-20 丙烯酸脂肪族聚氨酯清漆；S04-20 各色丙烯酸脂肪族聚氨酯磁漆；S04-80 深灰色丙烯酸脂肪族聚氨酯无光磁漆。  
1.2 基本组成 组分一：含羟基的丙烯酸树脂、颜料（清漆无颜料）。组分二：脂肪族异氰酸酯。  
1.3 材料标准 陕QB3897--1988《丙烯酸脂肪族聚氨酯飞机蒙皮漆》。  
1.4 使用工艺说明书 陕西省户县惠安化工厂《丙烯酸脂肪族聚氨酯飞机蒙皮漆工艺规范》。  
1.5 供应状态 两组分分装，配套供应。   
1.6 应用概况 已用于运输机、轰炸机等的蒙皮上。  
1.7 研制及生产单位 陕西省户县惠安化工厂研制并生产。  
1.8 鉴定级别及日期 1985年由陕西省化工局鉴定通过。

# 2 性能

2.1物理及化学性能S01-20清漆、S04-20、S04-80磁漆的物理及化学性能见表2-1。

表2-1
