Repository: C-zj02/CFD-claw

<div align="center">

**English** | [中文](#中文版) | [Français](README_FR.md) | [Русский](README_RU.md) | [हिन्दी](README_HI.md) | [العربية](README_AR.md) | [Português](README_PT.md)

# 🚀 Claude Code Python

**A Complete Python Reimplementation Based on Real Claude Code Source**

*From TypeScript Source → Rebuilt in Python with ❤️*

***
**🔥 Active Development • New Features Weekly 🔥**

</div>

***

## 🎯 What is This?

**Clawd Code** is a **complete Python rewrite** of Claude Code, based on the **real TypeScript source code**.

File: RAG-data/中国航空材料手册(第2版) 第9卷 涂料 镀覆层与防锈材料201-400.pdf-206a7b2a-d812-4cf4-9dbf-74f905b62b76.md (part 2 of 8)
耐热零部件涂层系统  
（4）氧气系统零件的防护。  
（5）局部渗氮时，保护不需渗氮的部位。  
（6）花纹锡可用于装饰性防护。  
（7）对于形状复杂，要求镀层厚度均匀，而又不易电镀的弹性零件，可以采用化学镀锡。

# 5.2 使用注意事项

与锡镀层接触的钢、铜和铜合金零件应镀锌或镀镉，铝合金件应阳极氧化；镁合金件应氧化后涂漆。

# 参考文献

1 李金桂、赵闽彦主编. 腐蚀和腐蚀控制手册. 北京：国防工业出版社，1988  
2 表面处理工艺手册编审委员会编.表面处理工艺手册.上海：科学技术出版社，1991  
3 1'OCT9.303--1984 金属和非金属无机涂层选择的一般要求

编写 赵闽彦

审校 李金桂

# 铅镀层

# 1 概述

铅镀层对钢为阴极性防护层。铅镀层柔软，延展性好，易接受加工，并具有减摩作用。在空气中铅表面生成致密的氧化膜，而具有很好的化学稳定性，在含硫的工业大气中也很稳定。能耐润滑油氧化产物的腐蚀。在一定的温度和应力的同时作用下铅镀层对钢也有“铅脆”问题，熔融铅镀层还能使受力不锈钢产生脆断。

1.1 牌号及名称 铅镀层。  
1.2 基本组成 铅。  
1.3 材料(镀覆层)标准 HB5048—1977《铅镀层质量检验》   
1.4 使用工艺说明书

GB/T12611—1990《金属零（部）件镀覆前质量控制技术要求》

HB5034—1995《零（组）件镀覆前质量要求》

# 2 性能

2.1 物理及化学性能  
2.1.1 外观 浅灰色至灰色。  
2.1.2 物理及化学性能见表2-1。

表2-1[1]   

<table><tr><td>性能</td><td>典型值</td><td colspan="2">性能</td><td>典型值</td></tr><tr><td>电化当量/(g/(A·h))</td><td>3.865</td><td colspan="2">线膨胀系数/(10-6/C)</td><td>29.5</td></tr><tr><td>标准电位(Pb2+2e-Pb)/V</td><td>-0.126</td><td rowspan="2">电阻率/(μΩ·cm)</td><td>镀层</td><td>22.9</td></tr><tr><td>硬度(HB)</td><td>3~10</td><td>金属材料</td><td>20.7</td></tr><tr><td>熔点/C</td><td>327.3</td><td rowspan="2">密度/(g/cm3)</td><td>镀层</td><td>13.4</td></tr><tr><td>比热容/(J/(g·C))</td><td>0.1256</td><td>金属材料</td><td>13.4</td></tr><tr><td></td><td></td><td colspan="2">热导率/(W/(cm·C))</td><td>0.3475</td></tr></table>

2.2力学性能在一定的温度和应力的同时作用下，铅镀层对钢有脆化问题，抗拉强度

1379 MPa的4140钢蘸铅后的高温拉伸性能见图2-1。

图2-1 4140钢表面蘸纯铅（99.999 $9\%$ )的高温拉伸性能[2]   
图片摘要：该图主要展示 2 1 4140钢表面蘸纯铅（99.999 )的高温拉伸性能[2]。
![](images/e7d8f4a7cbe34dd38d33d475f5098aa39c2e3216902cc5c7501c45df0f9ffdd6.jpg)  
1—真实断裂强度；  
2-抗拉强度；  
3--屈服强度；  
4-延伸率；  
5—断面收缩率

2.3 耐环境性能 电镀铅的钢在大气条件下的腐蚀速度见表2-2。

表2-2  

<table><tr><td>地区</td><td>腐蚀速度/(mm/a)</td><td>地区</td><td>腐蚀速度/(mm/a)</td></tr><tr><td>城市</td><td>0.00397</td><td>效区</td><td>0.00204</td></tr><tr><td>海上</td><td>0.00183</td><td>小工业城市</td><td>0.00193</td></tr><tr><td>农村</td><td>0.00146</td><td></td><td></td></tr></table>

# 3 使用工艺

# 4 其他

# 5 使用建议

# 5.1 铅镀层的使用范围

（1）要求改善磨合和封严的零件。  
（2）为了防止润滑油氧化产物腐蚀的铜及铜合金零件。  
（3）要求减摩的零件。  
（4）在硫化物中工作的零件。

# 参考文献

1 表面处理工艺手册编审委员会编.表面处理工艺手册.上海：科学技术出版社，1991  
2 李金桂、赵闽彦主编. 腐蚀和腐蚀控制手册. 北京：国防工业出版社，1988

编写 赵闺彦

审校 李金桂

# 银镀层

# 1 概述

银镀层是一个功能性镀层，对常用金属均为阴极性防护层。在洁净的空气中银镀层很稳定，与含硫介质接触会很快变暗，甚至呈黑色。银镀层较软，可塑性、导电性、钎焊性好，有高的反光性。在高温下能防止零件粘接，并具有减摩作用。

在一定的温度和应力的同时作用下，银镀层能使钛合金产生“银脆”。[2]

银镀层使用的最高温度为 $400^{\circ}\mathrm{C}^{[5]}$ ，在铜基体上无镍镀层做底层时，使用温度为 $150^{\circ}\mathrm{C}$ 。

1.1 牌号及名称 银镀层。

1.2 基本组成 银。

1.3 材料(镀覆层)标准 HB5051-1993《银镀层质量检验》

1.4 使用工艺说明书

GB/T12306—1990《金属镀覆层 工程用银和银合金电镀层》

GB/T12611--1990《金属零(部)件镀覆前质量控制技术要求》

HB 5034—1995《零（组）件镀覆前质量要求》

HB/Z 5074--1993《电镀银工艺》

# 2 性能

# 2.1 物理及化学性能

# 2.1.1 外观 颜色依处理工艺不同而异。

（1）银镀层为银白色。  
（2）光亮银镀层为亮银口色。  
（3）硬银镀层和钝化的银镀层为带浅黄色调的银白色。   
（4）经抛光的银镀层为镜面般光泽的银白色。  
（5）经发黑处理的银镀层表面为暗灰色到亮黑色。

# 2.1.2 物理及化学性能见表2-1。

表2.1  

<table><tr><td colspan="2">性 能</td><td>典型值</td><td colspan="2">性 能</td><td>典型值</td></tr><tr><td colspan="2">电化当量/(g/(A·h))</td><td>4.025</td><td colspan="2">线膨胀系数/(10-6/°C)</td><td>18.9</td></tr><tr><td colspan="2">标准电位(Ag++e-Ag)/V</td><td>0.8</td><td rowspan="2">电阻率/(μΩ·cm)</td><td>镀层</td><td>1.59~13.0</td></tr><tr><td rowspan="2">密度/(g/cm3)</td><td>镀层</td><td>8~10.5</td><td>金属材料</td><td>1.59</td></tr><tr><td>金属材料</td><td>10.5</td><td colspan="2">热导率/(W/(cm·C))</td><td>4.077 9</td></tr><tr><td colspan="2">硬度(HB)</td><td>60~140</td><td colspan="2">比热容/(J/(g·℃))</td><td>0.234</td></tr><tr><td colspan="2">沸点/C</td><td>2000</td><td colspan="2">熔点/C</td><td>960.8</td></tr><tr><td colspan="2">反射系数/%</td><td>90~95</td><td colspan="2"></td><td></td></tr></table>

# 2.2 力学性能

2.3 耐环境性能 在 $1\%$ 硫化钠溶液中 $(15\sim 25^{\circ}C)$ 浸渍 $30\mathrm{min}$ ，银镀层不应变色。

# 2.4 工艺性能

# 2.5 使用性能

（1）铜上镀银或以铜为底层再镀银时，不能在 $148\mathrm{C}$ 以上连续使用。因界面会生成具有脆性的低熔扩散产物，降低镀层结合力。  
（2）不宜用银作为金镀层的底层，因为银会通过金镀层的孔隙扩散到金镀层的表面，在一定温度下氧化形成不导电的薄膜。  
（3）银原子易扩散，在潮湿大气中产生“银须”，使导电件发生短路。  
（4）在氯、氨、含硫或酚材料的作用下，银或含银镀层表面会形成一层膜，提高了镀层表面阻抗而影响钎焊性能[3]。  
（5）银镀层经铬酸盐钝化处理后可焊性降低，接触电阻提高1.5倍。  
（6）耐蚀钢及镍基合金材料镀银目的是提高在温度低于 $600^{\circ}\mathrm{C}$ 时的反射系数和改善抗磨蚀性能。

# 3 使用工艺

# 4 其他

镀银件贮存时不能受到日光直接照射[4]。

# 5 使用建议

# 5.1 银镀层的使用范围

（1）提高零件导电性，稳定接触电阻的零件。  
（2）要求高反射率的零件。  
（3）要求插拔耐磨的零件。  
（4）高频导电的零件。  
（5）需高温焊接、高频焊接的零件。  
（6）要求减摩的零件。  
（7）要求改善抗磨蚀性能的耐蚀钢或镍基合金零件。  
（8）防止高温粘接的零件。

# 5.2 下列情况不允许使用银镀层

（1）工作温度超过 $148\mathrm{C}$ 的没有镍底层的铜及铜合金或以铜为底层的铜零件。  
（2）与含硫橡胶或含硫的非金属材料相接触的零件。  
（3）在含硫高的环境中工作的零件。  
（4）工作温度超过 $400\mathrm{C}$ 的零件。

# 5.3 为了保持银镀层的电参数，应在银镀层表面镀钯或镀铑。

# 参考文献

1 表面处理工艺手册编审委员会编.表面处理工艺手册.上海：科学技术出版社，1991  
2 黎明机械公司. 钛合金 Ti 6Al-6V-2Sn 的固体银脆. 技术情报. 1980.11  
3 I'OCT9. 303-1984 金属与非金属无机涂层选择的一般要求和代号  
4 OCT 410.014.203 -1981 金属涂层与非金属无机涂层带涂层零件贮存、运输及装配原则

# 钯镀层

# 1 概述

钯镀层对铜合金为阴极性防护层。钯镀层几乎无孔，即使厚度很薄，对基体金属也能起到可靠的屏蔽保护作用。在高温、高湿或含硫化物高的恶劣环境中，也不会受到腐蚀或改变外观色泽。钯的化学稳定性好，仅能溶于硝酸、王水和熔融的碱中。钯镀层较软，比纯金镀层硬，易弯曲，可扩展，接触电阻低，有良好的抗氧化性、抗烧伤性和耐磨性，可钎焊。

1.1 牌号及名称 钯镀层。  
1.2 基本组成 钯。  
1.3 材料(镀覆层)标准 HB5053—1977《钯镀层质量检验》。  
1.4 使用工艺说明书 HB5034--1995《零(组)件镀覆前质量要求》。

# 2 性能

2.1 物理及化学性能  
2.1.1 外观 钯镀层为光亮的银灰色。  
2.1.2 物理及化学性能见表2-1。

表2-1[1]   

<table><tr><td colspan="2">性 能</td><td>典型值</td><td colspan="2">性 能</td><td>典型值</td></tr><tr><td rowspan="2">电化当量/(g/(A·h))</td><td>Pd2+</td><td>1.99</td><td colspan="2">线膨胀系数/(10-6/°C)</td><td>11.6</td></tr><tr><td>Pd4-</td><td>1</td><td rowspan="2">电阻率/(μΩ·cm)</td><td>镀层</td><td>10.7</td></tr><tr><td>标准电位/V</td><td>Pd2+ 2e-Pd</td><td>+0.987</td><td>金属材料</td><td>10.8</td></tr><tr><td colspan="2">熔点/C</td><td>1555</td><td colspan="2">热导率/(W/(cm·°C))</td><td>0.6741</td></tr><tr><td colspan="2">沸点/C</td><td>3980</td><td colspan="2">密度/(g/cm3)</td><td>12</td></tr><tr><td colspan="2">反射系数/%</td><td>60~70</td><td colspan="2">比热容/(J/(g·°C))</td><td>0.2458</td></tr></table>

2.2 力学性能  
2.2.1 电镀时会有较多的氢渗入基体，薄壁零件会因氢脆而影响基体的力学性能。  
2.2.2 镀层的内应力为 $686\mathrm{MPa}$ 。  
2.3 耐环境性能  
2.4 工艺性能  
2.5 使用性能

（1）钯镀层不宜与有机物、橡胶接触。在密闭或空气不流通的环境中也不适宜使用。  
（2）钯镀层导电性比银镀层几乎低7倍，而在 $300\mathrm{C}$ 时导电性很稳定。   
（3）钯镀层厚度大于 $9\mu \mathrm{m}$ 时会产生裂纹。

# 3 使用工艺

# 4 其他

# 5 使用建议

5.1 钯镀层的使用范围

（1）防止银镀层变色。  
（2）要求无氧化触点的零件的防护。  
（3）要求经常拆卸的电器、电子元件。  
（4）防止接触元件工作中氧化或烧伤。

5.2 钯镀层禁止在氢气介质中使用。

# 参考文献

1 表面处理工艺手册编审委员会编.表面处理工艺手册.上海：科学技术出版社，1991

编写 赵阁彦

审校 李金桂

# 铑镀层

# 1 概述

铑镀层是一种功能性镀层，对铜及铜合金为阴极性防护层，具有高的反射性、耐磨性、硬度、导电性、化学稳定性以及抗变色能力。接触电阻很小。铑于 $400\mathrm{C}$ 开始氧化，镀层内应力大，厚度大于 $3\mu \mathrm{m}$ 时易产生微裂纹，厚度 $1\mu \mathrm{m}$ 时实际上无孔隙，可焊性差。

铑镀层不溶于酸、碱和王水，不受硫化物、二氧化碳等腐蚀介质的侵蚀，长期在恶劣的环境中仍能保持其光泽而不变色。铑镀层可用于仪表、电器的电接触零件。

1.1 牌号及名称 锋镀层。  
1.2 基本组成 铭。  
1.3 材料(镀覆层)标准 HB5054—1977《铑镀层质量检验》。  
1.4 使用工艺说明书 HB5034—1995《零(组)件镀覆前质量要求》。

# 2 性能

2.1 物理及化学性能  
2.1.1 外观 铬镀层为稍带浅蓝色调的银白色。  
2.1.2 物理及化学性能见表2-1。

表2-1  

<table><tr><td>性 能</td><td>典型值</td><td colspan="2">性能</td><td>典型值</td></tr><tr><td>电化当量/(g/(A·h))</td><td>0.637</td><td colspan="2">线膨胀系数/(10-6/C)</td><td>8.9</td></tr><tr><td>标准电位(Rh+3e-Rh)/V</td><td>-0.67</td><td rowspan="2">电阻率/(μΩ·cm)</td><td>镀层</td><td>4.5~8.5</td></tr><tr><td>密度/(g/cm3)</td><td>12.44</td><td>金属材料</td><td>4.5</td></tr><tr><td>硬度(HB)</td><td>600~650</td><td colspan="2">热导率/(W/(cm·℃))</td><td>0.8918</td></tr><tr><td>沸点/℃</td><td>4500</td><td colspan="2">熔点/C</td><td>1966</td></tr><tr><td>比热容/(J/(g·℃))</td><td>0.2504</td><td colspan="2">反射系数/%</td><td>76~81</td></tr></table>

2.2 力学性能 镀镀层的内应力较大，有的可达 $1670\mathrm{MPa}$ 。  
2.3 耐环境性能  
2.4 工艺性能  
2.5 使用性能  
（1）铑镀层的硬度介于镍镀层和铬镀层之间，比钯镀层高2倍，是银镀层的 $8\sim 10$ 倍。  
（2）铑镀层的导电性约为钯镀层的2倍。  
（3）铑镀层的反光性能仅次于银镀层，比铂镀层和钯镀层更光亮。

# 3 使用工艺

# 4 其他

# 5 使用建议

铑镀层的使用范围：

（1）防止触点氧化，提高电接触元件接触的可靠性。  
（2）要求耐磨的电接触元件。  
（3）要求长期保持高反射率的零件。  
（4）防止在氯化锂介质中工作零件的腐蚀。  
（5）低摩擦力矩的零件。  
（6）滑动电接触的元件。  
（7）工作时可能氧化或烧伤的电接触元件。

# 参考文献

1 表面处理工艺手册编审委员会编.表面处理工艺手册.上海：科学技术出版社，1991

编写 赵闽彦

审校 李金桂

# 金和金合金镀层

# 1 概述

金镀层对钢、铜及铜合金均为阴极性防护层。金镀层具有优异的耐高温、耐腐蚀性能和化学稳定性。在大气环境中不受任何腐蚀介质和恶劣条件的影响，而能长期的保持其光泽与永久接触电阻。纯金镀层硬度低，耐磨性差；金的合金镀层，如Au-Sb、Au-Ni、Au-Co合金镀层硬度都比较高，被称之为硬金镀层，在耐磨条件下使用。

金的黑度系数小，能长时间保持稳定的反射能力，根据这一特性，曾在飞机结构中用金镀层做隔热镀层。金镀层具有良好的装饰性和导电性（虽比银低），可用于仪器、仪表的导电零件。

资料报道钛合金有产生金脆的倾向。

1.1 牌号的名称 金镀层、金合金镀层。  
1.2 基本组成 Au、Au-Ni、Au-Ag、Au-Co、Au-Pd、Au-Cu、Au-Sb。  
1.3 材料(镀覆层)标准 HB5052—1977《金镀层质量检验》。  
1.4 使用工艺说明书

GB/T12304—1990《金属覆盖层 工程用金和金合金电镀层》

GB/T12611—1990《金属零(部)件镀覆前质量控制技术要求》

HB 5034—1995《零(组)件镀覆前质量要求》

HB/Z 5075-1978《电镀金-锑工艺》

# 2 性能

# 2.1 物理及化学性能

2.1.1 外观 金和金合金镀层外观见表2-1。

表2-1  

<table><tr><td>镀层类别</td><td>外观颜色</td></tr><tr><td>纯金镀层</td><td>半光泽的金黄色到深黄色</td></tr><tr><td>有光亮底层的金镀层</td><td>光亮的金黄色</td></tr><tr><td>金铜合金镀层</td><td>由黄色经浅红色到红色</td></tr><tr><td>金银合金镀层</td><td>黄色经绿色到银白色</td></tr><tr><td>金镍合金镀层</td><td>黄色经淡黄色到白色</td></tr><tr><td>金钴合金镀层</td><td>黄色经桔黄色到绿色</td></tr></table>

2.1.2 物理性能 金合金镀层的接触电阻见表2-2。金镀层与金合金镀层的纯度和能承受的最高温度见表2-3。

表2-2  

<table><tr><td>合金元素</td><td>金含量/%</td><td>电镀后电阻/μΩ</td><td>老化后电阻/μΩ</td></tr><tr><td>Au-Co</td><td>8</td><td>0.6</td><td>1.7</td></tr><tr><td>Au-Ag</td><td>50</td><td>0.6</td><td>4.8</td></tr><tr><td>Au-Ag</td><td>75</td><td>0.8</td><td>1.2</td></tr><tr><td>Au-Cu</td><td>75</td><td>0.8</td><td>20</td></tr><tr><td>Au-Ni</td><td>80</td><td>4.9</td><td>750</td></tr><tr><td>Au-Sn</td><td>80</td><td>0.7</td><td>2.5</td></tr><tr><td>Au-Pd</td><td>80</td><td>3.0</td><td>4.0</td></tr></table>

表2-3  

<table><tr><td>镀层类别</td><td>含金量/%</td><td>能承受的最高温度/℃</td></tr><tr><td>碱性亚硫酸盐电镀金镀层</td><td>99.9</td><td>350</td></tr><tr><td>酸性氰化物电镀金镀层</td><td>99.99</td><td>500</td></tr><tr><td>含钴的金合金镀层</td><td>99.8</td><td>180</td></tr><tr><td>含镍的金合金镀层</td><td>99.8</td><td>225</td></tr></table>

# 2.1.3 物理及化学性能见表2-4。

表2-4  

<table><tr><td colspan="2">性能</td><td>典型值</td><td colspan="2">性能</td><td>典型值</td></tr><tr><td rowspan="2">电化当量/(g/(A·h))</td><td>Au+</td><td>7.357</td><td rowspan="2">线膨胀系数/(10-6/°C)</td><td>镀层</td><td>14.3</td></tr><tr><td>Au++</td><td>2.452</td><td>金属材料</td><td>14.2</td></tr><tr><td rowspan="2">标准电位/V</td><td>Au+·c-Au</td><td>+1.691</td><td rowspan="2">电阻率/(μΩ·cm)</td><td>镀层</td><td>2.34~4.2</td></tr><tr><td>Au++·Se-Au</td><td>+1.498</td><td>金属材料</td><td>2.55</td></tr><tr><td colspan="2">硬度(HB)</td><td>40~100</td><td rowspan="2">密度/(g·cm-3)</td><td>镀层</td><td>→19.3</td></tr><tr><td colspan="2">熔点/C</td><td>10630</td><td>金属材料</td><td>19.3</td></tr><tr><td colspan="2">比热熔/(J/(g·C))</td><td>0.1290</td><td colspan="2">热导率/(W/(cm·C))</td><td>2.9609</td></tr></table>

# 2.2 力学性能

# 2.2.1 金合金镀层的硬度、内应力、耐磨性见表2-5。

表25  

<table><tr><td>镀液类型</td><td>pH</td><td>合金元素</td><td>含金量/%</td><td>维氏硬度(HV)</td><td>内应力/MPa</td><td>耐磨性/次1</td></tr><tr><td>酸性氰化物</td><td>3~5</td><td>Au-Co</td><td>99.8</td><td>190</td><td>431~862</td><td>1800</td></tr><tr><td>碱性氰化物</td><td>8~9</td><td>Au-Ag</td><td>50</td><td>125</td><td>-</td><td>500</td></tr><tr><td>碱性氰化物</td><td>10~12</td><td>Au-Ag</td><td>75</td><td>170</td><td>-</td><td>800</td></tr><tr><td>碱性亚硫酸盐</td><td>8~9</td><td>Au-Cu</td><td>75</td><td>300</td><td></td><td>1500</td></tr><tr><td>酸性氰化物</td><td>3~5</td><td>Au-Ni</td><td>80</td><td>350</td><td>-</td><td>2700</td></tr><tr><td>酸性无氰</td><td>1~2</td><td>Au-Sn</td><td>80</td><td>210</td><td></td><td>600</td></tr><tr><td>碱性亚硫酸盐</td><td>8~9</td><td>Au-Pd</td><td>80</td><td>210</td><td>-</td><td>800</td></tr><tr><td>酸性氰化物</td><td>3~5</td><td rowspan="2">-</td><td>99.99</td><td>75.9</td><td>13.1~86.2</td><td></td></tr><tr><td>碱性亚硫酸盐</td><td>8~9</td><td>99.99</td><td>125</td><td>43.1~86.2</td><td></td></tr><tr><td>碱性亚硫酸盐</td><td>8~9</td><td>Au-Cd</td><td>99.99</td><td>195</td><td>107.8~215.6</td><td>-</td></tr></table>

① 按插拔的次数表示。  
2.2.2 金合金镀层的内应力与延展性见表2-6。

表2-6[1]  

<table><tr><td>合金元素</td><td>Au-Co</td><td>Au-Ag(50%)</td><td>Au-Ag(75%)</td><td>Au-Cu</td><td>Au-Ni</td><td>Au-Sn</td><td>Au-Pd</td></tr><tr><td>内应力/MPa</td><td>+240</td><td>+205</td><td>-35</td><td>--48</td><td>-7</td><td>+28</td><td>0</td></tr><tr><td>延展性</td><td>差</td><td>差</td><td>差</td><td>较好</td><td>差</td><td>较好</td><td>好</td></tr></table>

# 2.3 耐环境性能

# 2.4 工艺性能

# 2.5 使用性能

（1）金银镀层：电阻随银含量增高而增加。硬度随银含量增高而提高，一般开始时提高的幅度大，以后提高速度减慢。硬度为 $\mathrm{HV}120\sim 180$

（2）金铜合金镀层：镀层大量是以混晶形式析出，铜与金形成固溶体比例很小，镀层硬度与耐磨性低，如电镀后在 $300^{\circ}\mathrm{C}$ 扩散处理，可促使固溶体化和金属间化合物的形成，从而提高了镀层硬度和耐蚀性，降低了表面电阻。  
（3）金镍镀层：镀层比较厚时也能保持其光泽的外观，镀层内应力小、孔隙少，与相同厚度的金属及其合金相比，耐磨性、耐蚀性能更好。镀层的可焊性差。  
（4）金镀层与铅锡焊料能形成脆性金属间化合物，会降低焊接接头强度。  
（5）金镍合金镀层与镍铅焊料作用，生成脆性金属间化合物，会降低焊接接头的强度。  
（6）金铜合金含金量达 $65\% (14\mathrm{K})$ 时，电镀后如不进行扩散处理，镀层中游离铜会发生选择性腐蚀，降低镀层的耐磨性。

# 3 使用工艺

# 4 其他

包装 不能使用纸板箱、涂蜡纸、浸油纸包装金镀层零件。

# 5 使用建议

# 5.1. 金和硬金镀层的使用范围

（1）要求高导电性并耐磨的零件。  
（2）防腐蚀和耐磨条件下导电与抗磨零件。  
（3）长期保持低接触电阻的零件。  
（4）隔热的部件。

5.2 用于装饰和提高反射能力的零件应使用金镀层，不用金合金镀层。  
5.3 在黄铜上镀金时，应采用镍底层，以防止基体中的锌向金镀层表面扩散。

# 参考文献

1 表面处理工艺手册编审委员会编.表面处理工艺手册.上海：科学技术出版社，1991  
2 OCT 4Γ0.014.203-1981 金属涂层与非金属无机涂层带涂层零件的贮存、运输及装配原则  
3黎明机械公司.钛合金Ti-6Al-6V-2Sn的固体银脆.技术情报.1980(1)

编写 赵闽彦

审校 李金桂

# 铜锌合金镀层

# 1 概述

铜锌合金镀层俗称黄铜镀层，对钢为阴极性防护层。镀层中铜和锌含量的比例不同，其性能与使用条件亦不相同。铜锌合金镀层具有漂亮的装饰外观，在大气中极易氧化变色，硬度低，易抛光，能承受弯曲和扩展。经化学处理后具有黑色外观。可用于装饰或钢零件粘结橡胶的底层。

铜锌合金镀层使用温度不超过 $500\mathrm{C}$ 。

1.1 牌号及名称 铜锌合金镀层。  
1.2 基本组成 $\mathbf{Cu} - \mathbf{Z}\mathbf{n}$ 。  
1.3 材料(镀覆层)标准 HB5047—1977《黄铜镀层质量检验》。  
1.4 使用工艺说明书

GB/T12611-1990《金属零(部)件镀覆前质量控制技术要求》

HB 5034 1995《零(组)件镀覆前质量要求》

# 2 性能

# 2.1 物理及化学性能

2.1.1 外观 黄铜镀层为浅黄色至金黄色, 氧化后为黑色, 钝化后为亮黄色或亮金黄色。镀层中铜的含量不同时镀层颜色不同, 电镀黄铜合金镀层与铸造合金的外观颜色见图2-1。  
2.1.2 物理性能 铜锌合金的物理性能见表2-1。铜锌合金镀层与橡胶的粘接能力和镀层中铜含量的关系见表2-2，铜的含量为 $66.7\% \sim 73.7\%$ 时粘结性能最好。生产中检测镀层的最小破坏载荷应为 $158\mathrm{MPa}$ 。

表2-1[2]   

<table><tr><td>硬度(喷镀)(HB)</td><td>60~100</td></tr><tr><td>密度/(g/cm3)</td><td>8.5</td></tr><tr><td>热导率/(W/(m·°C))</td><td>87-116</td></tr></table>

2.2 力学性能  
2.3 耐环境性能  
2.4 工艺性能

2.5 使用性能 铜锌合金粘结橡胶应在镀后 $6\mathrm{h}$ 之内进行。

图片摘要：该图主要展示 21 铜锌合金色泽随铜含量不同的变化[1]。
![](images/f6eb6aed6acc9258067908aeea02d68b160bf93ed129def3a0c0cc681c2e81b4.jpg)  
图21 铜锌合金色泽随铜含量不同的变化[1]

表2-2  

<table><tr><td>镀层中铜含量/%</td><td>镀层表面的破坏载荷/MPa</td><td>镀层中铜含量/%</td><td>镀层表面的破坏载荷/MPa</td></tr><tr><td>87.3</td><td>0</td><td>66.7</td><td>185</td></tr><tr><td>81.5</td><td>24.5</td><td>62.0</td><td>29</td></tr><tr><td>73.7</td><td>204</td><td>59.6</td><td>0</td></tr><tr><td>68.4</td><td>190</td><td>13.4</td><td>0</td></tr></table>

# 3 使用工艺

# 4 其他

# 5 使用建议

# 5.1 铜锌合金镀层使用范围

（1）粘结橡胶的零件。  
（2）防止 $300\sim 500^{\circ}C$ 工作的钢零件氧化。  
（3）要求金黄色外观的装饰零件。  
（4）装饰性防护镀层的中间镀层。  
（5）要求黑色外观的零件。

5.2 用于提高和橡胶粘接力时，应采用铜含量 $66\% \sim 78\%$ 的铜锌合金镀层。  
5.3 用于防止钢氧化时，应采用铜含量为 $60\% \sim 80\%$ 的铜锌合金镀层。  
5.4 用于装饰目的，应采用铜含量为 $70\% \sim 80\%$ 的铜锌合金镀层，并应在电镀后涂覆透明的有机涂料，以防止其外观变色。  
5.5 铜锌合金镀层与钢零件接触时，钢零件应镀锌或镀镉。

# 参考文献

1 表面处理工艺手册编审委员会编.表面处理工艺手册.上海：科学技术出版社，1991  
2 李金桂、赵闽彦主编. 腐蚀和腐蚀控制手册. 北京：国防工业出版社，1988

编写 赵闽彦

审校 李金桂

# 铅锡合金镀层

# 1 概述

铅锡合金镀层对钢为阴极性防护层，对铜及铜合金为阳极性防护层。铅锡合金镀层具有优异的钎焊性、减摩性、弹性，存放时间长仍能保持钎焊能力。与铅或锡镀层相比孔隙少。铅锡合金镀层中铅和锡含量比例不同，其性能与使用条件也不相同。

铅锡合金镀层使用温度不超过 $120\mathrm{C}$ 。

1.1 牌号及名称 铅锡合金镀层。  
1.2 基本组成 $\mathbf{Pb - Sn}$ 。  
1.3 材料(镀覆层)标准 HB5049-1993《铅锡合金镀层质量检验》。  
1.4 使用工艺说明书

GB/T12611—1990《金属零(部)件镀覆前质量控制技术要求》

GB/T17461—1991《金属覆盖层 锡铅合金电镀层》

HB 5034-1995《零(组)件镀覆前质量要求》

HB/Z 236—1993《电镀铅锡合金工艺》

# 2 性能

2.1 物理及化学性能 铅锡合金镀层依其合金比例不同，外观为浅灰色至灰色。  
2.2 力学性能  
2.3 耐环境性能  
2.4 工艺性能  
2.5 使用性能

（1）可焊性比单金属铅或锡镀层好。  
（2）压入聚合物后必要时可借助不活泼松香焊剂用加热方法恢复合金镀层的钎焊性能。

# 3 使用工艺

在锌合金上镀铅锡合金时，应先镀镍作底层再镀铅锡合金镀层，以防止锌扩散和形成针状形态的产物。

# 4 其他

# 5 使用建议

铅锡合金镀层的使用范围：

铅锡合金镀层中的锡含量不同，镀层的性能与使用范围均不相同。

（1）含锡量 $4\% \sim 10\%$ 的合金镀层，用于钢上防腐蚀。  
（2）含锡量 $7\% \sim 10\%$ 的合金镀层，用于轴瓦、轴套等零件的减摩。  
（3）含锡量 $15\% \sim 25\%$ 的合金镀层，用于表面润滑、助焊、助粘的零件。  
（4）含锡量 $45\% \sim 55\%$ 的合金镀层，用于防海水腐蚀。  
（5）含锡量 $40\% \sim 60\%$ 的合金镀层，用于改善钢、铝、铜零件的钎焊性。  
（6）含锡量 $60\% \sim 63\%$ 的合金镀层，用于印刷板的抗蚀与钎焊。  
（7）含锡量 $97\% \sim 99\%$ 的合金镀层，用于防止发生“锡瘟”。

编写 赵闽彦

审校 李金桂

# 铅铟扩散镀层

# 1 概述

铅铟扩散镀层是先镀铅再镀铟，然后在热油中进行扩散处理，扩散层包括三层：外层为高铟区；中间层为铅铟扩散区；内层为接近基体金属的富铅区。

铅铟扩散镀层硬度低、晶粒细小、耐磨，能防止基体受润滑油氧化产物腐蚀，在常温干燥大气中稳定性好。

1.1 牌号及名称 铅铟扩散镀层。  
1.2 基本组成 $\mathbf{Pb - In}$

1.3 材料(镀覆层)标准 HB5050-1977《铅钢扩散镀层质量检验》。  
1.4 使用工艺说明书

GB/T12611-1990《金属零（部）件镀覆前质量控制技术要求》

HB 5034—1995《零（组）件镀覆前质量要求》

# 2 性能

2.1 物理及化学性能 铅钢扩散镀层为浅灰色至灰色。

# 3 使用工艺

# 4 其他

# 5 使用建议

铅铟扩散镀层使用范围：

（1）要求钎焊的铜合金零件。  
（2）在润滑油条件下工作的铜合金零件的耐磨与防腐蚀。

# 参考文献

1 GJB 594—1988 金属镀覆层与化学覆盖层的选择原则与厚度系列

编写 赵阁彦

审校 李金桂

# 镍镉扩散镀层

# 1 概述

镍镉扩散镀层是先镀镍后镀镉经扩散形成的复合镀层，对钢为阳极性防护层。如镀层的扩散层被破坏而裸露出镍底层时，裸露部分不再具有阳极保护特性。镀层在中温 $(300\sim 500^{\circ}\mathrm{C})$ 环境条件下具有很好的抗氧化和防腐蚀性能，且有一定的耐冲刷能力。

镍镉扩散镀层的使用温度应不超过 $500^{\circ}\mathrm{C}$ ，可作为 $500^{\circ}\mathrm{C}$ 以下使用的中温防腐蚀、抗氧化镀层。

1.1 牌号及名称 镍镉扩散镀层。  
1.2 基本组成 $\mathrm{NiCd}_4\cdot \mathrm{NiCd}_3$   
1.3 材料(镀覆层)标准 HB 5196-1982《镍镉扩散镀层质量检验》。  
1.4 使用工艺说明书

GB/T12611·1990《金属零(部)件镀覆前质量控制技术要求》

HB 5034—1995《零（组）件镀覆前质量要求》

HB/Z 31-1982《镍镉扩散镀层通用工艺说明书》

1.5 供应状态

1.6 应用概况 1980年已在军用和民用发动机叶片上使用。  
1.7 研制及生产单位 北京航空材料研究所、新都机械厂。  
1.8 鉴定级别及日期 1981年12月由航空工业部组织鉴定通过。

# 2 性能

# 2.1 物理及化学性能

2.1.1 外观 镍镀层为稍带黄色的银白色，镉层为银白色，扩散处理后镍镉扩散镀层为橄榄色、浅灰、深灰至黑灰色。

2.1.2 镍镉扩散镀层的电极电位为 $-0.68\mathrm{V}$ 。  
2.1.3 当镍镀层厚度为 $7\sim 8\mu \mathrm{m}$ 时，内应力值应为- $34.3\sim 10.3\mathrm{MPa}$

# 2.2 力学性能

2.2.1 对基体材料性能的影响 电镀镍镉扩散层会使基体材料疲劳性能下降。Cr17Ni2A钢叶片电镀镍镉扩散镀层后的疲劳性能见表2-1。Cr17Ni2A钢电镀镍镉扩散镀层后振动疲劳性能见表2-2。1Cr11Ni2W2MoVA钢电镀镍镉扩散镀层后的振动疲劳性能见表2-3。

表2-1  

<table><tr><td rowspan="2">叶片加工工艺</td><td colspan="2">表面残余应力/MPa</td><td rowspan="2">疲劳极限σ1(10^7周)/MPa</td><td rowspan="2">σ1增加率/%</td></tr><tr><td>基体</td><td>镀层</td></tr><tr><td>Cr17Ni2钢基体抛光</td><td>480.5</td><td>-</td><td>500.16</td><td>-</td></tr><tr><td>电镀镍镉扩散镀层</td><td>-833.6</td><td>+343.2</td><td>402.08</td><td>-20</td></tr><tr><td>Cr17Ni2钢基体喷丸</td><td>568.8</td><td>-</td><td>531.48</td><td>+7</td></tr><tr><td>喷丸+电镀镍镉扩散镀层</td><td>-500.16</td><td>+98.07</td><td>500.16</td><td>-</td></tr><tr><td>喷丸+电镀镍镉扩散镀层+喷丸</td><td>-872.8</td><td>-348.1</td><td>549.19</td><td>+20</td></tr></table>

表2-2.1  

<table><tr><td>处理工艺</td><td>频率/Hz</td><td>应力/MPa</td><td>振幅/mm</td><td>断裂时间/min</td></tr><tr><td>原材料</td><td>150~153</td><td>687</td><td>5.96~6.14</td><td>30~40</td></tr><tr><td>电镀镍镉扩散镀层</td><td>150~153</td><td>687</td><td>5.96~6.14</td><td>9~10</td></tr><tr><td>喷丸后电镀镍镉扩散镀层</td><td>150~153</td><td>687</td><td>5.96~6.14</td><td>20~27</td></tr></table>

表2-3  

<table><tr><td>材料</td><td>处理工艺</td><td>振幅/mm</td><td>疲劳极限(σ1)/MPa</td></tr><tr><td>1Cr11Ni2W2MoVA钢</td><td>原材料</td><td>11.5</td><td>534.48</td></tr><tr><td>1Cr11Ni2W2MoVA钢</td><td>原材料表面喷丸</td><td>13.0</td><td>632.55</td></tr><tr><td>1Cr11Ni2W2MoVA钢</td><td>基体喷丸+电镀镍镉扩散镀层+喷丸</td><td>12.5</td><td>581.55</td></tr></table>

2.2.2 镀层的内应力 镍镀层的内应力是使钢基体疲劳性能下降的主要因素，镀镍溶液的成分含量与工艺条件，对镍镀层的内应力都有不同程度的影响。表2-4列出了硫酸镍、糖精的含量对镀层内应力的影响。电镀液的 $\mathsf{pH}$ 值、电流密度对镍层内应力的影响见表2-5。从几种镀镍电解液中镀出的镍层内应力见表2-6。

表2-4  

<table><tr><td rowspan="2">电解液中主盐和应力减少剂含量</td><td colspan="3">硫酸镍含量/(g/L)</td><td colspan="3">糖精含量/(g/L)</td></tr><tr><td>300</td><td>350</td><td>400</td><td>0</td><td>0.025</td><td>0.05</td></tr><tr><td>镀层内应力/MPa</td><td>292.2</td><td>309.9</td><td>318.7</td><td>136.3</td><td>93.17</td><td>32.85</td></tr></table>

表2-5  

<table><tr><td rowspan="2">工艺条件</td><td colspan="4">电流密度/(A/dm2)</td><td colspan="4">镀液pH值</td></tr><tr><td>2</td><td>3</td><td>4</td><td>5</td><td>2.5</td><td>3.5</td><td>4.0</td><td>4.5</td></tr><tr><td>镍层内应力/MPa</td><td>77.5</td><td>120.6</td><td>145</td><td>176.5</td><td>144.3</td><td>120.4</td><td>126.9</td><td>164.07</td></tr></table>

表2-6  

<table><tr><td>电镀溶液配方/(g/L)</td><td>工艺条件</td><td>镀层内应力/MPa</td></tr><tr><td>氨基磺酸镍450硼酸30</td><td>pH值:3.0~4.0温度:50~55℃电流密度:4~5A/dm2</td><td>0~58.84</td></tr><tr><td>硫酸镍350~400氯化镍10~15硼酸50硫酸钠110糖精0.2</td><td>pH值:3.5~4.0温度:27~29℃电流密度:2A/dm2</td><td>353.02~392.28</td></tr><tr><td>硫酸镍350~100氯化镍10~15硼酸50硫酸钠110</td><td>pH值:3.5~4.0温度:27~29℃电流密度:5A/dm2</td><td>9.807~39.23</td></tr><tr><td>硫酸镍350~400硝酸50氯化镍10~15硫酸钠100~150</td><td>pH值:3~4.0温度:50~55℃电流密度:5A/dm2</td><td>107.88~147.11</td></tr><tr><td>硫酸镍350~400硼酸50氯化钠10~15糖精0.05硫酸钠100~150</td><td>pH值:3~4.0温度:50~55℃电流密度:5A/dm2</td><td>9.807~29.42</td></tr></table>

# 2.3 耐环境性能

2.3.1 耐蚀性 镍镉扩散镀层经中性盐雾试验 $100\mathrm{h}$ 后，试片表面不应有锈蚀存在。镍镉扩散镀层与锌镀层耐蚀性能对比见表2-7。

表2-7  

<table><tr><td>镀层类别</td><td>试验前处理</td><td>周期浸渍试验结果</td><td>盐雾试验结果</td></tr><tr><td rowspan="2">镍镉扩散镀层</td><td>-</td><td>5448h后镀层表面附一层黄白色膜层,基 体金属没有锈蚀</td><td rowspan="2">试验8个月经间断喷雾试验累 计1209h镀层仅出现灰色膜,基 体金属没有锈蚀</td></tr><tr><td>555℃加热100h</td><td>1680h后基体金属生锈,锈蚀面积为10%</td></tr><tr><td>镀锌层</td><td>-</td><td>120h锌镀层表面铁锈点达80%</td><td>试验两个半月,基体金属开始锈蚀</td></tr></table>

2.3.2 耐热性 镍镉扩散镀层的耐热性按HB5196检验，镀层不许起泡、裂纹，但允许有易擦掉的疏松氧化物。镀层的抗氧化能力见表2-8。

表2-8  

<table><tr><td>类别</td><td>抗氧化条件1</td><td>氧化速度/(g/(m2·h))</td></tr><tr><td>38Cr2Mo2VA钢</td><td>550℃</td><td>0.127</td></tr><tr><td>镍镉扩散镀层</td><td>100 h</td><td>0.057</td></tr></table>

按HB5258试验方法试验。

# 2.4 工艺性能

2.5 使用性能 镍镉扩散镀层在中温条件下的耐蚀能力优于铜锌合金镀层、乳白铬镀层。

# 3 使用工艺

3.1 电镀镍时应选用低应力镀镍溶液，生产中应定期检测镍镀层的应力，并控制在 $-34.3\sim 10.3\mathrm{MPa}$ 。  
3.2 为减少镀镍镉扩散镀层对钢基体疲劳性能的影响，镀前应进行喷丸处理。

# 4 其他

# 5 使用建议

# 5.1 镍镉扩散镀层的使用范围

（1）中温(500℃以下)工作的钢零件。  
（2）要求耐热并耐冲刷的零件。

# 5.2 下列情况不允许使用镍镉扩散镀层

（1）承受 $340\mathrm{C}$ 加热后，对钢基体材料力学性能有影响时。  
（2）形状复杂的零件，镍镀层不能完全覆盖零件或达不到最小镍层厚度时。

# 5.3 使用规定

禁止用电镀镍镉合金镀层代替镍镉扩散镀层在中温环境条件下使用。

# 参考文献

1 北京航空材料研究所. 镍镉扩散镀层工艺的研究. 1980  
2 李金桂、赵闽彦主编. 腐蚀和腐蚀控制手册. 北京：国防工业出版社，1988

编写 赵闽彦

审校 李金桂

# 镉钛镀层

# 1 概述

镉钛镀层是在镉盐为主的槽淀中添加钛盐的电镀溶液中电化学沉积出的镀层，对钢为阳极性防护

层。镀层中含有 $0.1\% \sim 0.7\%$ 的钛，钛是以低价氧化物TiO的形式，呈立体网状结构存在于镉镀层中。电镀镉钛镀层的氢脆性小，有良好的抗腐蚀能力，在海水中长期浸泡，其耐蚀性比镉镀层好。特别适用于高强度钢、超高强度钢的防护。

镉钛镀层的使用温度应不超过 $230\mathrm{C}$ ，但对于强度很高，使用寿命长的高强度钢零件，其使用温度应降低到 $210\mathrm{C}$ 以下。

1.1 牌号及名称 锯钛镀层。  
1.2 基本组成 Cd-TiO。

# 1.3 材料(镀覆层)标准

HB5360—1986《高强度钢零件低氢脆镀镉钛质量检验》

HB5067—1985《氢脆试验方法》

# 1.4 使用工艺说明书

GB/T12611—1990《金属零（部）件镀覆前质量控制技术要求》

GB/T13322—1991《金属覆盖层 低氢脆镉钛电镀层》

HB/Z 107—1986《高强度钢零件低氢脆镀镉钛工艺》

HB 5034·1995《零（组）件镀覆前质量要求》

# 1.5 供应状态

1.6 应用概况 已在飞机起落架上应用。  
1.7 研制及生产单位 北京航空材料研究所、北京航空学院。  
1.8 鉴定级别及日期 1986年经航空工业部组织鉴定并通过。

# 2 性能

2.1 物理及化学性能 未钝化的镉钛镀层为乳白或稻黄色, 允许呈灰白色、浅灰色; 经钝化的镉钛镀层为彩虹色、金黄色。

# 2.2 力学性能

# 2.2.1 对基体材料性能的影响

（1）氢脆 无氰电镀镉钛对钢的氢脆敏感性小，30CrMnSiNi2A钢镀镉钛后的氢脆性能见表2-1。GC-4超高强度钢电镀镉钛后的氢脆性能见表2-2。

表2-1  

<table><tr><td rowspan="2">镀层类别</td><td colspan="2">镀前处理</td><td colspan="2">镀后除氢</td><td colspan="2">电镀工艺</td><td colspan="2">持续时间/h</td></tr><tr><td>腐蚀溶液盐酸/%</td><td>时间/s</td><td>温度/C</td><td>时间/h</td><td>电流密度/(A/dm2)</td><td>时间/h</td><td>施加应力系数75%σbH®</td><td>施加应力系数85%σbH</td></tr><tr><td>无氰电镀镉钛镀层</td><td rowspan="8">5</td><td rowspan="8">10</td><td rowspan="6">190±10</td><td>6</td><td>1</td><td>1</td><td>-</td><td>&gt;264</td></tr><tr><td>无氰电镀镉镀层</td><td>6</td><td>1</td><td>1</td><td>-</td><td>&gt;262</td></tr><tr><td rowspan="2">氰化电镀镉镀层</td><td>6</td><td>1</td><td>1</td><td>1²</td><td>-</td></tr><tr><td>24</td><td>1</td><td>1</td><td>17.5</td><td>-</td></tr><tr><td>无氰电镀镉钛镀层</td><td>2</td><td>1</td><td>1</td><td>-</td><td>&gt;262</td></tr><tr><td>无氰电镀镉镀层</td><td>2</td><td>1</td><td>1</td><td>-</td><td>&gt;262</td></tr><tr><td>无氰电镀镉钛镀层</td><td colspan="2">未除氢</td><td>2</td><td>0.5</td><td>-</td><td>&gt;1224</td></tr><tr><td>无氰电镀镉镀层</td><td colspan="2">未除氢</td><td>2</td><td>0.5</td><td>-</td><td>18</td></tr></table>

① 镀前喷细砂。  
$②$ 1min断。   
$\sigma_{\mathrm{bi}}$ 一缺口抗拉强度。下同]

表2-2  

<table><tr><td rowspan="2">镀层类别</td><td colspan="2">镀前处理1</td><td colspan="2">镀后除氢</td><td colspan="2">电镀工艺</td><td colspan="2">持续时间2/h</td></tr><tr><td>弱腐蚀溶液盐酸/3%</td><td>时间/s</td><td>温度/℃</td><td>时间/h</td><td>电流密度/(A/dm2)</td><td>时间/h</td><td>施加应力系数75%σbH</td><td>施加应力系数85%σbH</td></tr><tr><td rowspan="2">无氰电镀镉钛镀层</td><td rowspan="4">5</td><td rowspan="4">10</td><td rowspan="4">190±10</td><td rowspan="4">6</td><td>1</td><td>1</td><td>&gt;245</td><td>&gt;288</td></tr><tr><td>1</td><td>1</td><td>&gt;576</td><td>&gt;576</td></tr><tr><td rowspan="2">无氰电镀镉镀层</td><td>1</td><td>1</td><td>&gt;325</td><td>124</td></tr><tr><td>1</td><td>1</td><td>&gt;360</td><td>11.2</td></tr></table>

① 镀前喷细砂。  
② 按HB5067氢脆试验方法试验。

（2）后脆 电镀镉钛的高强度钢在使用过程中，在腐蚀介质和应力的作用下，还会使钢产生“氢脆”断裂，称为“后脆”，表2-3列出 $30\mathrm{CrMnSiNi2A}$ 钢电镀镉钛的后脆性与镉镀层的对比。

表2-3  

<table><tr><td>表面状态</td><td>缺口抗拉强度(\( \sigma_{\mathrm {bh}} \))/MPa</td><td>施加应力系数/%</td><td>持续时间/h</td></tr><tr><td rowspan="2">表面喷砂,未电镀</td><td rowspan="2">2 479.2</td><td>60</td><td>93.2</td></tr><tr><td>70</td><td>84.3</td></tr><tr><td rowspan="2">镉钛镀层</td><td rowspan="2">2 479.2</td><td>60</td><td>8.6</td></tr><tr><td>70</td><td>8.1</td></tr><tr><td rowspan="2">松孔电镀镉镀层</td><td rowspan="2">2 479.2</td><td>60</td><td>13.2</td></tr><tr><td>70</td><td>5.25</td></tr><tr><td>氰化电镀镉镀层</td><td>2 479.2</td><td>60</td><td>1.0</td></tr></table>

注：试验溶液为 $3\%$ 氯化钠溶液，在室温条件下进行。

# 2.2.2 $\lambda$ 值

$\lambda$ 值主要表示镀层的疏松程度和对氢的渗透性，表2-4列出30CrMnSiNi2A钢电镀镉钛后的 $\lambda$ 值与镉镀层的对比。通常 $\lambda$ 值控制在80以下。

表2-4  

<table><tr><td rowspan="2">镀层类别</td><td colspan="2">电镀测试条件</td><td rowspan="2">λ值/s</td></tr><tr><td>电流密度/(A·dm-2)</td><td>时间/min</td></tr><tr><td rowspan="3">无氰电镀镉钛镀层</td><td>2</td><td>15</td><td>62</td></tr><tr><td>4</td><td>9</td><td>70</td></tr><tr><td>6</td><td>8</td><td>61</td></tr><tr><td>无氰电镀镉镀层</td><td>2</td><td>15</td><td>68</td></tr><tr><td>氰化电镀镉镀层</td><td>2</td><td>15</td><td>698</td></tr></table>

2.3 耐环境性能 镉钛镀层的耐蚀性不应低于同样厚度的镉镀层，盐雾试验检测 $96\mathrm{h}$ 不得出现白锈， $360\mathrm{h}$ 不得出现红锈。周浸试验 $11\mathrm{h}$ 不得出现白锈， $72\mathrm{h}$ 不得出现红锈。

盐雾试验后镉钛镀层的耐蚀性列于表2-5。镉钛镀层与镉镀层耐蚀性能的对比列于表2-6。

表2-5  

<table><tr><td>镀层厚度/μm</td><td>盐雾试验结果</td></tr><tr><td>12</td><td>360 h 钝化膜开始变暗</td></tr><tr><td>9.5</td><td>760 h 钝化膜轻微变色,有少量白色腐蚀点</td></tr><tr><td>10</td><td>1152 h 木出现基体生锈</td></tr></table>

① 按MIL-STD-1500规定连续盐雾试验 $500\mathrm{h}$ 不应有基体腐蚀。

表2-6  

<table><tr><td>镀层类别</td><td>镀层厚度/μm</td><td>基体出现生锈时间/h</td></tr><tr><td>无氰镀镉钛层(钝化)</td><td>8~12</td><td>128.6</td></tr><tr><td>无氰镀镉层(钝化)</td><td>8~9</td><td>104</td></tr><tr><td>氰化镀镉层(钝化)</td><td>7~11</td><td>114</td></tr></table>

注：按HB5194周浸腐蚀试验方法进行。

2.4 工艺性能 电镀溶液中杂质影响镉钛镀层的耐蚀能力，表2-7为无氰镀镉钛电镀液中的杂质含量对镉钛镀层耐蚀性的影响。

表2-7  

<table><tr><td>电镀液中杂质</td><td>杂质含量/(g/L)</td><td>镀层钛含量/%</td><td>周浸腐蚀试验结果①基体出现锈蚀时间/h</td></tr><tr><td>标准溶液</td><td>0</td><td>0.65~0.72</td><td>59</td></tr><tr><td rowspan="2">SO42-</td><td>0.5</td><td>0.68~0.71</td><td>&gt;58</td></tr><tr><td>5</td><td>0.6~0.65</td><td>53.3</td></tr><tr><td rowspan="2">Cu2+</td><td>0.1</td><td>0.66~0.71</td><td>48.5</td></tr><tr><td>1.0</td><td>0.53</td><td>25.3</td></tr><tr><td rowspan="2">Fe3+</td><td>1.0</td><td>0.67~0.74</td><td>58.5</td></tr><tr><td>3.0</td><td>0.61~0.64</td><td>57.6</td></tr></table>

1）按HB5194周浸腐蚀试验方法进行。

# 3 使用工艺

# 4 其他

与镉镀层一样，贮存时应避免非金属挥发出的有机气氛对镉钛镀层的加速腐蚀。

# 5 使用建议

镉钛镀层的使用范围：

（1）高强度钢30CrMnSiA和超高强度钢(30CrMnSiNi2A、40CrMnSiMoVA、300M钢等)零件的防护。  
（2）弹簧零件的防护。  
（3）薄壁零件的防护。

# 参考文献

1 刘佑厚,秦月文.高强度钢无氰镀镉钛的研究.航空材料,1980(3):12  
2秦月文.30CrMnSiNi2A钢后脆性的研究.中国腐蚀与防护学会报.1983(6)  
3 刘佑厚. 无氧镀镉钛工艺在飞机起落架上应用. 北京航空材料研究院第八届学术年会论文集, 1991  
4 刘佑厚等. 杂质对镉钛电镀的影响. 北京电镀, 1981(4)

编写 赵闺彦

审校 李金桂

# 化学镀镍磷合金镀层

# 1 概述

化学镀镍磷合金镀层是在没有外加电流作用的情况下，依靠槽液中的氧化-还原反应，在制件表面形成与基体牢固结合的一种合金镀层，它具有下述特点：（1）镀层孔隙率比电镀镍层低，因而耐氧化性更高；（2）镀层硬度高，耐磨性好，而且镀层中磷含量越高，硬度越高；（3）镀层的化学稳定性随磷含量提高而增加，磷含量为 $14\%$ 时，其化学稳定性超过纯镍层。在中性、酸性、碱性介质中都很耐蚀，在有机溶剂介质中也很稳定；（4）镀层中磷含量增加镀层脆性增加，与基体结合力降低；（5）镀层中磷含量小于 $8\%$ 时，镀层有磁性，大于 $8\%$ 时，镀层无磁性；（6）镀后热处理温度不同镀层硬度和耐蚀性都会变化；（7）镀层导电性差，且磷含量越高。导电性越差；（8）磷含量不同的镀层，物理、机械性能也有所不同。这些特点为其提供了广泛的应用领域，并已广泛应用于航空、航天、电子兵器等许多领域，同时，设计师也只有精心利用这些特点进行设计，才能获得最大的效益。

1.1 牌号及名称 化学镀镍磷合金镀层。  
1.2 基本组成 Ni-P。  
1.3 材料(镀覆层)标准 HB5040—1977《化学镀镍层质量检验》。  
1.4 使用说明书

GB/T12611—1990《金属零(部)件镀覆前质量控制技术要求》

GB/T13913—1992《自催化镍-磷镀层技术要求和试验方法》

HB 5034—1995《零（组）件镀覆前质量要求》

HB/Z 5071-1978《化学镀镍工艺》

# 2 性能

# 2.1 物理及化学性能

2.1.1 外观 镀层为稍带浅黄色的银白色或带黄色色彩的钢灰色。抛光后为光泽的钢灰色。  
2.1.2 含磷 $8\% \sim 10\%$ 的化学镀镍磷合金镀层的物理性能见表2-1。

表2-1  

<table><tr><td colspan="2">性能</td><td>典型值</td><td>性能</td><td>典型值</td></tr><tr><td colspan="2">密度/(g/cm3)</td><td>7.9</td><td>线膨胀系数/(10-6/C)</td><td>13</td></tr><tr><td colspan="2">熔点/℃</td><td>890</td><td>热导率/(W/(cm·C))</td><td>5.02</td></tr><tr><td rowspan="2">硬度(HV)</td><td>未热处理</td><td>500</td><td>电阻率/(μΩ·cm)</td><td>60~75</td></tr><tr><td>400℃热处理</td><td>1000</td><td rowspan="2">反射系数/%</td><td rowspan="2">~50</td></tr><tr><td colspan="2">延伸率/%</td><td>3~6</td></tr></table>

2.1.3 磁性 化学镀镍磷合金镀层与电镀镍层磁性的对比见表2-2。不同溶液中镀出的化学镀镍磷合金镀层的矫顽磁力见表2-3。镀层中磷含量不同时的矫顽磁力见表2-4。

表2-2  

<table><tr><td rowspan="3">磁性</td><td colspan="4">化学镀镍层</td><td rowspan="3">电镀镍层</td></tr><tr><td colspan="2">酸性溶液</td><td colspan="2">碱性溶液</td></tr><tr><td>未热处理</td><td>400℃,1h热处理</td><td>未热处理</td><td>400℃,1h热处理</td></tr><tr><td>矫顽力(Hc)/(A/m)</td><td>无磁性</td><td>11146</td><td>326</td><td>11146</td><td>3185~9554</td></tr><tr><td>剩磁(Br)/T</td><td>无磁性</td><td>0.085</td><td>0.0045</td><td>0.3~0.33</td><td>0.02~0.45</td></tr><tr><td>最大磁感应强度(Bm)/T</td><td>无磁性</td><td>0.15~0.17</td><td>0.014</td><td>0.34~0.37</td><td>~0.7</td></tr></table>

表2-3  

<table><tr><td rowspan="2">磷含量/%</td><td colspan="2">矫顽力/(A/m)</td><td rowspan="2">迟滞回线的垂直度 Br/Bm</td><td colspan="2">溶液成分</td><td colspan="2">操作条件</td></tr><tr><td>未热处理</td><td>在350℃热处理</td><td>硫酸镍/mol/L</td><td>次亚磷酸钠(NaH2PO2)/mol/L</td><td>pH</td><td>温度/℃</td></tr><tr><td>&lt;0.5</td><td>1115~1752</td><td>-</td><td>0.92</td><td>0.21</td><td>无①</td><td>7.11</td><td>92</td></tr><tr><td>3.0~6.0</td><td>796~1592</td><td>-</td><td>-</td><td>0.123</td><td>0.19</td><td>8.0</td><td>71</td></tr><tr><td>3.0~6.0</td><td>3981~6369</td><td>-</td><td>-</td><td>0.123</td><td>0.19</td><td>9.1</td><td>71</td></tr><tr><td>3.5</td><td>2389</td><td>4777</td><td>&lt;0.1</td><td>0.134</td><td>0.095</td><td>8.5</td><td>90</td></tr><tr><td>7.0</td><td>159</td><td>8758</td><td>0.7</td><td>0.095</td><td>0.19</td><td>8.5</td><td>90</td></tr><tr><td>8.6</td><td>112</td><td>9952</td><td>0.5</td><td>0.065</td><td>0.19</td><td>8.5</td><td>90</td></tr><tr><td>约9</td><td>-</td><td>25875</td><td>-</td><td>0.132</td><td>0.095</td><td>8.9</td><td>71</td></tr><tr><td>9.6</td><td>&lt;8</td><td>11942</td><td>&lt;0.4</td><td>0.045</td><td>0.19</td><td>8.5</td><td>90</td></tr><tr><td>10.0~17.0</td><td>0</td><td>-</td><td>&lt;0.4</td><td>0.125</td><td>0.19</td><td>8.9</td><td>71</td></tr><tr><td>15.0~18.0</td><td>0</td><td>-</td><td>&lt;0.4</td><td>0.335</td><td>0.095</td><td>8.9</td><td>82</td></tr></table>

(1) 含 $0.2 \mathrm{~mol} / \mathrm{L} \mathrm{NiCl}_{2}, 0.2 \mathrm{~mol} / \mathrm{L} \mathrm{Na}_{2} \mathrm{C}_{4} \mathrm{H}_{6}$ 和 $1.0 \mathrm{~mol} / \mathrm{L}$ 胖的溶液。  
(2) 镀镍的饱和磁化强度为 $98\%$ ，薄膜厚度范围为 $100 \sim 200 \mathrm{~nm}$ 。  
含 $0.12\mathrm{mol} / \mathrm{LNiSO}_4, 0.19$ 或 $0.75\mathrm{mol} / \mathrm{L}(\mathrm{NH}_4)_2\mathrm{SO}_4, 0.12\mathrm{mol} / \mathrm{LNa}_3\mathrm{C}_6\mathrm{H}_5\mathrm{O}_7$ 和 $0.19\mathrm{mol} / \mathrm{LNaH}_2\mathrm{PO}_2$ 溶液。  
④ 用 $\mathrm{NiCl}_2$ 配制的溶液，也含有 $0.48\mathrm{mol} / \mathrm{L}\mathrm{NH}_4\mathrm{Cl}$ 和 $0.17\mathrm{mol} / \mathrm{L}\mathrm{Na}_2\mathrm{C}_6\mathrm{H}_5\mathrm{O}_2$ 。  
(5) 用 $\mathrm{NiCl}_2$ 配制的溶液，也含有 $0.48 \, \mathrm{mol} / \mathrm{L} \mathrm{NH}_4\mathrm{Cl}$ 和 $0.5 \, \mathrm{mol} / \mathrm{L} \mathrm{Na}_3\mathrm{Cr}_2\mathrm{H}_2\mathrm{O}_7$ 。  
(6) 含有 $0.13 \mathrm{~mol} / \mathrm{LNiCl}_{2}, 0.95 \mathrm{~mol} \mathrm{LNH}_{4} \mathrm{Cl}, 0.34 \mathrm{~mol} / \mathrm{LNa}_{3} \mathrm{C}_{2} \mathrm{H}_{5} \mathrm{O}_{7}$ 以及 $0.095 \mathrm{~mol} / \mathrm{LNa}_{2} \mathrm{HPO}_{2}$ 的溶液。  
$⑦$ 含有 $0.12\mathrm{mol} / \mathrm{LNiSO}_4,0.12\mathrm{mol} / \mathrm{LNa}_3\mathrm{C}_6\mathrm{H}_5\mathrm{O}_7$ 和 $0.19\mathrm{mol} / \mathrm{LNaH_2PO_2}$ 溶液。  
$\mathfrak{S}$ 含有 $0.33\mathrm{mol} / \mathrm{LNiSO_2}$ ， $0.5\mathrm{mol} / \mathrm{LNa}_3\mathrm{C}_6\mathrm{H}_5\mathrm{O}_7$ 和 $0.095\mathrm{mol} / \mathrm{LNaH}_2\mathrm{PO}_2$ 和 $0.4\mathrm{mol} / \mathrm{LNa}_2\mathrm{B}_4\mathrm{O}_7$ 的溶液。

表2-4  

<table><tr><td>镀层中磷含量/%</td><td>矫顽磁力/(A/m)</td><td>电阻率/(μΩ·cm)</td></tr><tr><td>1~4</td><td>2387~795</td><td>20~30</td></tr><tr><td>7~9</td><td>150~79.58</td><td>50~70</td></tr><tr><td>10~12</td><td>0</td><td>~100</td></tr></table>

2.1.4孔隙率化学镀镍磷合金镀层的孔隙率随镀层厚度的增加而降低，见图2-1。化学镀镍磷合金镀层可以着色，经发黑处理后镀层的孔隙率增加（见表2-5）。

表2-5  

<table><tr><td rowspan="2">镀层厚度/μm</td><td colspan="2">孔隙率/(个/cm2)</td></tr><tr><td>未发黑处理</td><td>发黑后</td></tr><tr><td>6.1</td><td>4.54</td><td>6.63</td></tr><tr><td>12.5</td><td>1.10</td><td>3.4</td></tr><tr><td>18.0</td><td>0</td><td>2.5</td></tr></table>

# 2.2 力学性能

图片摘要：该图主要展示 2 5。
![](images/20b48b559dd11ace5d241b3e5f4458047776e836f1386af69123f6a98185546d.jpg)  
图2-1 镀层厚度与孔隙率的关系[3]

# 2.2.1 不同含磷量的镀层力学性能见表2-6。

表2-6  

<table><tr><td>镀层磷含量/%</td><td>弹性模量/GPa</td><td>拉伸强度/MPa</td><td>延伸率/%</td></tr><tr><td>1~3</td><td>50~60</td><td>150~200</td><td>&lt;1</td></tr><tr><td>5~7</td><td>62~66</td><td>120~700</td><td>&lt;1</td></tr><tr><td>7~9</td><td>50~60</td><td>800~1100</td><td>1</td></tr><tr><td>10~12</td><td>50~70</td><td>650~900</td><td>1</td></tr></table>

# 2.2.2 氢脆 化学镀镍磷合金向基体中的渗氢量少于电镀镍，见表2-7。

表2-7  

<table><tr><td>镀层类别</td><td>工艺</td><td>氢含量/(cm³/100g)</td></tr><tr><td rowspan="2">电镀镍</td><td>无光亮剂 室温电镀</td><td>60~80</td></tr><tr><td>有光亮剂 室温电镀</td><td>140~160</td></tr><tr><td>化学镀镍</td><td>95℃</td><td>30</td></tr></table>

# 2.2.3 疲劳性能 化学镀镍磷合金后会导致钢的疲劳性能降低。31415、40KT50 钢化学镀镍磷合金后的疲劳性能见表 2-8。

表2-8[1]  

<table><tr><td rowspan="2">材料类别</td><td rowspan="2">表面状态</td><td colspan="2">疲劳极限/MPa</td></tr><tr><td>无缺口</td><td>有缺口</td></tr><tr><td rowspan="2">31415</td><td>无镀层</td><td>588</td><td>343</td></tr><tr><td>化学镀镍</td><td>490</td><td>235</td></tr><tr><td rowspan="3">40KT50</td><td>无镀层</td><td>318</td><td>218</td></tr><tr><td>化学镀镍未热处理</td><td>300</td><td>155</td></tr><tr><td>化学镀镍热处理</td><td>308</td><td>178</td></tr></table>

钢的疲劳性能随镀层厚度的增加而下降，两者呈直线关系，图2-2为在碱性溶液中化学镀镍磷合金的镀层厚度对30CrMnSiA钢（与30ΓCA相似)疲劳极限的影响。

在酸性溶液中化学镀镍磷合金比在碱性溶液中化学镀镍磷合金对钢的疲劳性能影响大。表2-9为在不同溶液中化学镀镍磷合金对30CrMnSiA钢疲劳极限的影响。

表2-9  

<table><tr><td>溶液类型</td><td colspan="2">表面状态</td><td>热处理</td><td>疲劳极限/MPa</td></tr><tr><td rowspan="2">酸性溶液</td><td colspan="2">30CrMnSiA 钢</td><td rowspan="6">镀层 400℃热处理1h</td><td>627</td></tr><tr><td colspan="2">30CrMnSiA 钢化学镀镍 20 μm</td><td>373</td></tr><tr><td rowspan="4">碱性溶液</td><td colspan="2">30CrMnSiA 钢</td><td>598</td></tr><tr><td rowspan="3">30CrMnSiA 钢化学镀镍</td><td>10 μm</td><td>569</td></tr><tr><td>20 μm</td><td>535</td></tr><tr><td>35 μm</td><td>500</td></tr></table>

热处理的钢比未经热处理的钢化学镀镍磷合金后疲劳性能下降幅度大。表2-10为40CrNiMoA钢化学镀镍磷合金后的疲劳强度（在酸性溶液中）。

表2-10[1]   

<table><tr><td>试样类型</td><td>疲劳极限/MPa</td></tr><tr><td>未经热处理的钢</td><td>598</td></tr><tr><td>未经热处理钢化学镀镍磷合金</td><td>588</td></tr><tr><td>经热处理的钢</td><td>598</td></tr><tr><td>经热处理的钢化学镀镍磷合金</td><td>324</td></tr></table>

2.2.4 镀层内应力 铝上的化学镀镍磷合金镀层一般为压应力，钢上的化学镀镍磷合金为拉应力，其应力值与镀层中磷含量的关系见图2-3。

在高膨胀系数的金属上（铝、黄铜）或低膨胀系数的金属上（钢、铍、钛）化学镀镍，镀层中磷含量与镀层内应力的关系见图2-4。

图片摘要：该图主要展示 2 10[1]。
![](images/11fb11f401507ca57d46dd58b431ef6dfe31004c4dfd6eeaae8e18cd6c6e7af3.jpg)  
图2-2 化学镀镍磷合金层厚度对30CrMnSiA钢疲劳极限的影响

图片摘要：该图主要展示 2 2 化学镀镍磷合金层厚度对30CrMnSiA钢疲劳极限的影响。
![](images/619147d58b64ae7ae3cc63df7a0a2c3354fb389b719338fc72da1bc9cd47ca3c.jpg)  
图2-3 铝和钢上化学镀镍磷合金层内应力与镀层中磷含量的关系[2]

2.2.5 镀层的硬度与耐磨性 化学镀镍磷合金镀层的硬度与镀后热处理时间的关系见图2-5。不同溶液中化学镀镍磷合金镀层硬度与热处理温度(加热1h)的关系见图2-6。

含磷量为 $9\%$ 的化学镀镍磷合金镀层在有润滑和无润滑条件下，几种不同材料之间的摩擦系数见表2-11。不同摩擦条件下的磨损性能见表2-12。化学镀镍磷合金层的耐磨性与镀层热处理温度的关系见图2-7。

图片摘要：该图主要展示 2 3 铝和钢上化学镀镍磷合金层内应力与镀层中磷含量的关系[2]。
![](images/843a6b0ef0cf0240fa7fc118a7b7fd403cacdd5ed11e9456c2c82e4df5930f4e.jpg)  
1 钛(退火的)；2-铍；3 钛；4 钢(退火的)；5-钢；6-黄铜；7 黄铜(退火的)；8-铝；9-铝(退火的)

图片摘要：该图主要展示 2 4 不同金属上化学镀镍磷合金层中磷含量与镀层内应力的关系[1]。
![](images/5537d392b7c0ec64c498c9a477d900e31efe12310913dd3dd0f53ef843a90924.jpg)  
图2-4 不同金属上化学镀镍磷合金层中磷含量与镀层内应力的关系[1]  
图2-5 化学镀镍磷合金镀层硬度与热处理时间的关系[1]。

图2-6 不同溶液中化学镀镍磷合金层硬度与热处理温度的关系  
图片摘要：该图主要展示 2 6 不同溶液中化学镀镍磷合金层硬度与热处理温度的关系。
![](images/f230cbab6bca86c3d0784be6f5b069f6ade6dc24946d6eb62805514609465ba5.jpg)  
1-NiCl2+NaHPO2+NaC8H5O7溶液；2-NiCl+NaHPO2溶液；3-NiCl2+NaHPO2+   
$\mathrm{Na}_{3}\mathrm{C}_{6}\mathrm{H}_{5}\mathrm{O}_{7} + \mathrm{NaAc}$ 溶液；4- $\mathrm{NiCl}_2 + \mathrm{NaH}_2\mathrm{PO}_2 + \mathrm{NaAc}$ 溶液；5— $\mathrm{NiCl}_2 + \mathrm{NaH}_2\mathrm{PO}_2 + \mathrm{CH}_2\mathrm{OHCOOH}$   
溶液：6- $\mathrm{NiCl_2 + NaH_2PO_4 + CH_3CHOHCOOH + C_2H_2COOH}$ 溶液

表2-11  

<table><tr><td rowspan="2">接触面</td><td colspan="2">摩擦系数</td></tr><tr><td>无润滑</td><td>润滑</td></tr><tr><td>化学镀镍磷合金层/钢</td><td>0.38</td><td>0.19~0.21</td></tr><tr><td>铬/钢</td><td>0.19~0.23</td><td>0.12~0.13</td></tr><tr><td>钢/钢</td><td>表面磨损</td><td>0.2</td></tr><tr><td>化学镀镍磷合金层/化学镀镍磷合金层</td><td>0.45</td><td>0.25</td></tr><tr><td>铬/铬</td><td>0.43</td><td>0.26</td></tr><tr><td>化学镀镍磷合金层/铬</td><td>0.43</td><td>0.30</td></tr></table>

表2-12  

<table><tr><td>摩擦条件①</td><td>摩擦偶</td><td>质量损失/mg</td><td>总质量损失/mg</td></tr><tr><td rowspan="4">负荷:490 MPa 乙醇丙三醇润滑摩擦20h</td><td>1.钢(32HRC)</td><td>2.3</td><td rowspan="2">5.9</td></tr><tr><td>2.钢化学镀镍磷合金</td><td>3.6</td></tr><tr><td>1.钢(32HRC)</td><td>0.5</td><td rowspan="2">2.5</td></tr><tr><td>2.钢镀铬</td><td>2.0</td></tr><tr><td rowspan="4">负荷:980 MPaAMT-10油润滑摩擦20h</td><td>1.钢(32HRC)</td><td>0.8</td><td rowspan="2">7.8</td></tr><tr><td>2.钢化学镀镍磷合金</td><td>7.0</td></tr><tr><td>1.钢(32HRC)</td><td>1.8</td><td rowspan="2">44.3</td></tr><tr><td>2.钢(32HRC)</td><td>12.5</td></tr><tr><td rowspan="4">负荷:980 MPa无润滑剂摩擦10h</td><td>1.钢(32HRC)</td><td>20</td><td rowspan="2">36</td></tr><tr><td>2.钢化学镀镍磷合金</td><td>16</td></tr><tr><td>1.钢(32HRC)</td><td>39</td><td rowspan="2">47</td></tr><tr><td>2.钢镀铬</td><td>8</td></tr></table>

(1) 77 MT-1 摩擦仪是往复前进运动式的。

图片摘要：该图主要展示 2 12。
![](images/6a1c233e7927577b997ef1f7839e804e87880b173b65533a4f3a4ecb92b44552.jpg)  
图2-7 膜层的质量损耗与热处理温度关系

2.3 耐环境性能 不同厚度的化学镀镍磷合金镀层耐蚀性与电镀镍、电镀铬层的对比见表2-13。经不同条件热处理后，化学镀镍磷合金镀层的耐蚀性能见表2-14。化学镀镍磷合金后经过不同方法进行后处理可提高镀层的耐蚀能力（见表2-15）。

表2-13  

<table><tr><td rowspan="4">镀层厚度/μm</td><td colspan="5">盐雾试验出现第 个锈点所持续的时间/h</td></tr><tr><td colspan="3">化学镀镍磷合金</td><td rowspan="3">电镀镍</td><td rowspan="3">电镀铬</td></tr><tr><td>未热处理</td><td>未热处理</td><td>热处理</td></tr><tr><td>单面</td><td>双面</td><td>双面</td></tr><tr><td>10</td><td>72</td><td>96</td><td>120</td><td>72</td><td>72</td></tr><tr><td>15</td><td>120</td><td>144</td><td>140</td><td>24</td><td>144</td></tr><tr><td>20</td><td>168</td><td>192</td><td>192</td><td>72</td><td>192</td></tr><tr><td>25</td><td>280</td><td>240</td><td>240</td><td>96</td><td>240</td></tr><tr><td>30</td><td>234</td><td>288</td><td>&gt;600</td><td>72</td><td>&gt;600</td></tr><tr><td>45</td><td>288</td><td>336</td><td>&gt;600</td><td>72</td><td>&gt;600</td></tr><tr><td>50</td><td>354</td><td>384</td><td>&gt;600</td><td>72</td><td>&gt;600</td></tr></table>

表2-14  

<table><tr><td colspan="2">热处理条件</td><td colspan="2">出现锈蚀时间/h</td><td colspan="2">热处理条件</td><td colspan="2">出现锈蚀时间/h</td></tr><tr><td>温度/℃</td><td>时间/h</td><td>中性盐雾试验</td><td>10%氯化钠溶液</td><td>温度/℃</td><td>时间/h</td><td>中性盐雾试验</td><td>10%氯化钠溶液</td></tr><tr><td>-</td><td></td><td>192</td><td>192</td><td>250</td><td>4</td><td>24</td><td>6</td></tr><tr><td>400</td><td>1</td><td>21</td><td>6</td><td>400</td><td>4</td><td>48</td><td>48</td></tr><tr><td>500</td><td>1</td><td>48</td><td>6</td><td>500</td><td>4</td><td>72</td><td>6</td></tr><tr><td>600</td><td>4</td><td>144</td><td>72</td><td>600</td><td>4</td><td>240</td><td>98</td></tr></table>

表2-15  

<table><tr><td>表面状况</td><td>首次出现锈蚀时间℃/h</td><td>表面状况</td><td>首次出现锈蚀时间℃/h</td></tr><tr><td>未热处理镀层</td><td>24</td><td rowspan="2">镀层表面涂水基清漆</td><td rowspan="2">72</td></tr><tr><td>镀后400℃处理1h</td><td>12</td></tr><tr><td>镀后铬酸钝化</td><td>48</td><td>表面涂蜡和油</td><td>216</td></tr></table>

① 盐雾试验。

# 2-4 工艺性能

# 2.5 使用性能

（1）化学镀镍磷合金镀层的含磷量越高，镀层的耐蚀性越好。  
（2）磷含量为 $2\%$ 时其化学稳定性不如纯镍层，而磷含量为 $14\%$ 时，其化学稳定性超过纯镍镀层，在中性、酸性、碱性介质中都很耐蚀。  
（3）镀后热处理会导致化学镀镍磷合金镀层耐蚀性降低，温度越高影响越大，特别是磷含量低的镀层，而对含磷量高的化学镀镍磷合金镀层耐蚀性影响不大。  
（4）化学镀镍磷合金镀层在 $400\mathrm{C}$ 热处理 $1\mathrm{h}$ 可得到最高的硬度和耐磨性。但硬度与耐磨性不一定成正比例关系，而与镀层中磷含量、热处理状态有关。  
（5）为保持镀层外观质量，在 $350\mathrm{C}$ 热处理4h，镀层的硬度和耐磨性与在 $400\mathrm{C}$ 处理1h相差不大。  
（6）含磷 $8\% \sim 12\%$ 的化学镀镍层，在 $400\sim 600^{\circ}C$ 下热处理后，淬火钢的摩擦系数最小。  
（7）镀层中磷含量为 $3\%$ 时，化学镀镍磷合金的磁性比电镀镍层低。  
（8）无润滑条件下使用化学镀镍磷合金镀层时应谨慎。  
（9）用于摩擦条件下使用化学镀镍磷合金镀层的厚度不宜小于 $25\mu \mathrm{m}$ 。  
（10）含磷的化学镀镍磷合金镀层的可焊性低于含硼的化学镀镍层。含硼化学镀镍层的可焊性略优于金镀层。  
（11）化学镀镍层(含磷)能不同程度地提高321奥氏体不锈钢的抗应力腐蚀能力。

# 3 使用工艺

从不同类型槽液中镀出的化学镀镍磷合金镀层，特性各异。表3-1列出两种槽液镀出的镍镀层特性

对比。

表3-1  

<table><tr><td>性能</td><td>碱性化学镀镍磷合金镀层</td><td>酸性化学镀镍磷合金镀层</td></tr><tr><td>含磷量/%</td><td>5</td><td>7~12</td></tr><tr><td>硬度</td><td>低</td><td>高</td></tr><tr><td>耐磨性</td><td>差</td><td>好</td></tr><tr><td>抗蚀性</td><td>差</td><td>好</td></tr><tr><td>磁性</td><td>有磁性</td><td>无磁性</td></tr><tr><td>电阻</td><td>低</td><td>高</td></tr><tr><td>焊接性</td><td>好</td><td>差</td></tr><tr><td>溶液对铜、铁杂质敏感</td><td>敏感</td><td>不敏感</td></tr><tr><td>结构</td><td>晶态</td><td>非晶态</td></tr><tr><td>孔隙率</td><td>高</td><td>低</td></tr></table>

# 4 其他

# 5 使用建议

# 5.1 化学镀镍磷合金镀层使用范围

（1）在中温(600℃以下)条件下工作的钢零件。
