Repository: C-zj02/CFD-claw

<div align="center">

**English** | [中文](#中文版) | [Français](README_FR.md) | [Русский](README_RU.md) | [हिन्दी](README_HI.md) | [العربية](README_AR.md) | [Português](README_PT.md)

# 🚀 Claude Code Python

**A Complete Python Reimplementation Based on Real Claude Code Source**

*From TypeScript Source → Rebuilt in Python with ❤️*

***
**🔥 Active Development • New Features Weekly 🔥**

</div>

***

## 🎯 What is This?

**Clawd Code** is a **complete Python rewrite** of Claude Code, based on the **real TypeScript source code**.

File: RAG-data/中国航空材料手册(第2版) 第9卷 涂料 镀覆层与防锈材料401-444.pdf-5d1ecf3f-ddc0-43ba-aaf3-6b97b967146f.md (part 2 of 2)
酸盐和氨等对铜引起的腐蚀和变色，也有防止银变色的作用。在 $\mathrm{pH}2\sim 10$ 的水溶液中添加量从百万分之几到 $0.25\%$ ，在切削液中，添加量为 $0.005\% \sim 0.1\%$ ；在涂料中添加量为 $0.4\% \sim 0.1\%$ 都可防止铜合金变色。在矿物油中的溶解度很小，添加 $0.05\% \sim 0.1\%$ ，即可防止铜合金变色。气相防锈纸中，例如19号、W41、W25、9号、06号、753号等中都含有苯并三氮唑。
铝塑布复合薄膜是航空零部件及产品用外包装材料，它是以工业铝箔和纺织材料为基材，经济塑、热复合低密度聚乙烯制成的。兼有铝箔及塑料薄膜的优点。具有耐油、防水防潮性能，并有很好的强度、耐折、容易粘封等特点。适用于精密机械、仪器、仪表等产品及零部件长期贮存时防潮包装，以及制作整台发动机的封套包装。

1.1 牌号及名称 铝塑布复合薄膜的牌号及名称见表i-1。

表1-1  

<table><tr><td>型号</td><td colspan="2">A型</td><td colspan="2">B型</td></tr><tr><td>牌号</td><td>JYLS-A</td><td>JYLW-A</td><td>JYLS-B</td><td>JYLW-B</td></tr><tr><td>布基</td><td>纱布</td><td>本色维棉细布</td><td>纱布</td><td>本色维棉细布</td></tr></table>

1.2 基本组成纱布或本色维棉细布、铝箔(牌号L1、L2)、聚乙烯。  
1.3 材料标准 HB5205—1982《铝塑布复合薄膜》。  
1.4 使用工艺说明书   
1.5 供应状态 铝塑布复合薄膜成批呈卷状供应。  
1.6 应用概况 已用于精密机械、仪器、仪表等产品及零部件长期贮存时防潮包装。  
1.7 研制及生产单位 上海塑料二厂生产。

# 2 性能

2.1 物理及化学性能 铝塑布复合薄膜的物理及化学性能见表2-1。

表2-1  

<table><tr><td rowspan="2">项 目</td><td colspan="4">指 标</td><td rowspan="2">试验方法</td></tr><tr><td>JYLS-A</td><td>JYLW-A</td><td>JYLS-B</td><td>JYLW-B</td></tr><tr><td>透湿量/(g/(m2·24h))</td><td colspan="4">≤0.10</td><td>HB 5205</td></tr><tr><td>低温对折/(°C)</td><td colspan="4">-55</td><td>GJB 756</td></tr></table>

2.2 力学性能 铝塑布复合薄膜的力学性能见表2-2。

表2-2-1  

<table><tr><td rowspan="2">项目</td><td colspan="4">指 标</td><td rowspan="2">试验方法</td></tr><tr><td>JYLS-A</td><td>JYLW-A</td><td>JYLS-B</td><td>JYLW-B</td></tr><tr><td>弱向扯断强度/(kg/cm)</td><td>≥4.0</td><td>≥6.0</td><td>≥4.0</td><td>≥6.0</td><td>HB 5205</td></tr><tr><td>弱向抗剥离强度(铝箔-聚乙烯)/(kg/cm)</td><td>≥0.13</td><td>≥0.13</td><td>≥0.20</td><td>≥0.20</td><td>HB 5205</td></tr><tr><td>折破度(全不破)/kg</td><td>≥0.50</td><td>≥0.10</td><td>≥0.50</td><td>≥0.20</td><td>HB 5206</td></tr></table>

2.3 耐环境性能 铝塑布复合薄膜的耐环境性能见表2-3。

表2-3.1  

<table><tr><td rowspan="2" colspan="2">项 目</td><td colspan="4">指 标</td><td rowspan="2">试验方法</td></tr><tr><td>JYLS-A</td><td>JYLW-A</td><td>JYLS-B</td><td>JYLW-B</td></tr><tr><td rowspan="3">接触腐蚀试验/级</td><td>钢</td><td>-</td><td>-</td><td>0</td><td>0</td><td rowspan="3">HB 5206</td></tr><tr><td>铜</td><td></td><td></td><td>1</td><td>1</td></tr><tr><td>铝</td><td>-</td><td>-</td><td>0</td><td>0</td></tr><tr><td rowspan="3">气氛腐蚀试验/级</td><td>钢</td><td>0</td><td>1</td><td>0</td><td>0</td><td rowspan="3">HB 5205</td></tr><tr><td>铜</td><td>1</td><td>1</td><td>1</td><td>1</td></tr><tr><td>铝</td><td>0</td><td>0</td><td>0</td><td>0</td></tr></table>

2.4 工艺性能 铝塑布复合薄膜表面应平整、清洁，各层不应有短缺、分层、洞眼、腐蚀和较严重折皱及皱纹。  
2.5 使用性能 A型铝塑布复合薄膜适用于各种产品包装；B型铝塑布复合薄膜做通用包装。

# 3 使用工艺

3.1 铝塑布复合薄膜焊制成封套之前应用日光灯或专用灯检查复合薄膜有无孔眼、灰渣、褶皱和损坏处。如有灰渣、褶皱应剪除掉，而孔眼可用压敏胶带或万能胶带贴补。补丁大小应比孔眼每边大 $8 \sim 12 \mathrm{~mm}$ ，每个外套的补丁总数不超过10个，而且补丁之间的距离不小于 $30 \mathrm{~mm}$ 。  
3.2 制作铝塑布复合薄膜封套时，采用搭焊或对焊法焊接。焊缝宽为 $20\sim 30 \mathrm{~mm}$ ，焊接温度应控制在 $200\sim 230^{\circ} \mathrm{C}$ ，压力为 $1.5\sim 3.0 \mathrm{~kg} / \mathrm{cm}^{2}$ ，时间 $5\sim 15 \mathrm{~min}^{-2}$ 。  
3.3 当铝塑布与裸露金属表面接触时，应先用符合包装金属产品的包装纸包装。

# 4 其他

4.1包装 铝塑布复合薄膜材料用硬塑料管做芯子卷筒，外部用两层牛皮纸等包装后，再用塑料袋和麻袋包装。两端用麻绳缠扎好，料卷及包装应紧密，两端平齐。  
4.2 运输 运输过程中应避免产品本身受重压，防止日晒、雨淋。  
4.3 贮存 铝塑布复合薄膜贮存在清洁干燥的库房内，防止脏污和化学气氛的侵蚀。距热源不少于 $1\mathrm{m}$ ，距离地而不少于 $0.3\mathrm{m}$ 。本产品自生产日算起，保质期5年，超过5年者，应重新检查，性能指标合格，可以使用，并限制使用期。

# 5 使用建议

选用。

# 参考文献

1 徐明德, 刘颖主编. 金属腐蚀与防护标准手册. 北京: 中国环境科学出版社, 1996  
2 第三机械工业部三一研究所，防锈封存包装手册，1982

编写 李婕

审校 樊国福 张晓云

# 硅胶

# 1 概述

硅胶是航空零部件及产品包装用的干燥剂。是一种硅酸溶液凝结而成的人造含水硅石。具有高微孔结构、较高的热稳定性和化学稳定性，质地坚硬、无毒、无味、不燃、不爆、无腐蚀性、亲水性强，但不溶于水等特点。由于其制造方法不同，所以有不同的微孔结构和比表面积。细孔球形硅胶主要用于做气体净化剂、干燥剂、空气湿度调节剂和催化剂载体，并用于石油产品的精制；细孔块状硅胶主要用做气体净化剂、空气湿度调节剂，在冷冻过程中作吸附剂，并用于石油化工产品的精制分离和有机产品的脱水精制；粗孔球形硅胶主要用做气体净化剂、干燥剂，以及绝缘油的除酸剂；粗孔块状硅胶主要用做催化剂载体、干燥剂、气体和液体净化剂；蓝胶指示剂主要用于指示干燥剂的饱和程度及密封包装物、精密仪器仪

表内空间介质的相对湿度；变色硅胶用做干燥剂，主要用于一般密封包装物和仪器仪表的防潮。

1.1 牌号及名称 细孔球形硅胶、细孔块状硅胶、粗孔球形硅胶、粗孔块状硅胶、蓝胶指示剂和变色硅胶。

1.2 基本组成 $\mathrm{SiO}_2\cdot x\mathrm{H}_2\mathrm{O}$

# 1.3 材料标准

GB/T7818—1987《细孔块状硅胶》

GB/T7819--1987《粗孔块状硅胶》

GB/T7820 1987《细孔球形硅胶》

GB/T7822—1987《蓝胶指示剂和变色硅胶》

GB/T9007 1988《粗孔球形硅胶》

GB/T10455—1989《包装用硅胶干燥剂》

# 1.4 使用工艺说明书

1.5 供应状态 细孔球形硅胶为无色或微黄色的透明或半透明球形颗粒，其中允许混有椭球形颗粒和个别棕色颗粒；细孔块状硅胶为无色或微黄色半透明玻璃状的不规则颗粒，允许有个别异色颗粒；粗孔球形硅胶为乳白色毛玻璃状的球形颗粒，允许混有少量异形颗粒和棕色颗粒；粗孔块状硅胶为乳白色玻璃状的不规则颗粒；蓝胶指示剂和变色硅胶为蓝色或浅蓝色玻璃状颗粒，分别有球形和块状两种。

1.6 应用概况 已十分广泛地用于各种商品、产品和设备的防潮、防霉、防锈。

1.7 研制及生产单位 山东青岛海洋化工厂生产。

# 2 性能

2.1 物理及化学性能 细孔球形硅胶、细孔块状硅胶、粗孔球形硅胶、粗孔块状硅胶、蓝胶指示剂和变色硅胶的物理和化学性能分别见表2-1、表2-2、表2-3、表24和表2-5。

表2-1  

<table><tr><td rowspan="2" colspan="2">项 目</td><td colspan="6">指 标</td></tr><tr><td colspan="2">优等品</td><td colspan="2">一等品</td><td colspan="2">合格品</td></tr><tr><td colspan="2">粒度/mm</td><td>1.0~8.0</td><td>2.0~5.6</td><td>1.0~8.0</td><td>2.0~5.6</td><td>1.0~8.0</td><td>2.0~5.6</td></tr><tr><td colspan="2">小于下限颗粒量/% ≤</td><td>5</td><td>5</td><td>5</td><td>5</td><td>5</td><td>5</td></tr><tr><td colspan="2">大于上限颗粒量/% ≤</td><td>1</td><td>1</td><td></td><td></td><td></td><td></td></tr><tr><td colspan="2">粒度合格率/% ≥</td><td>-</td><td></td><td>94</td><td>94</td><td>90</td><td>90</td></tr><tr><td colspan="2">磨耗率/% ≤</td><td>2</td><td>1</td><td>2</td><td>4</td><td>5</td><td>5</td></tr><tr><td colspan="2">堆积密度/(g/L) ≥</td><td>750</td><td>750</td><td>720</td><td>720</td><td>670</td><td>670</td></tr><tr><td colspan="2">吸附量/% ≥</td><td></td><td></td><td></td><td></td><td></td><td></td></tr><tr><td colspan="2">相对湿度=20%时</td><td>10.0</td><td>10.0</td><td>9.0</td><td>9.0</td><td>6.0</td><td>6.0</td></tr><tr><td colspan="2">相对湿度-40%时</td><td>20.0</td><td>20.0</td><td>19.0</td><td>19.0</td><td>14.0</td><td>14.0</td></tr><tr><td colspan="2">相对湿度-80%时</td><td>34.0</td><td>34.0</td><td>33.0</td><td>33.0</td><td>32.0</td><td>32.0</td></tr><tr><td colspan="2">球形颗粒合格率/% ≥</td><td>82</td><td>82</td><td>82</td><td>82</td><td>-</td><td>-</td></tr><tr><td colspan="2">150℃下减重/% ≤</td><td>6</td><td>6</td><td>6</td><td>6</td><td>6</td><td>6</td></tr></table>

表2-2  

<table><tr><td rowspan="2">项 目</td><td colspan="8">指 标</td></tr><tr><td colspan="4">优等品</td><td colspan="4">一等品</td></tr><tr><td>粒度/mm</td><td>&gt;5.6</td><td>2.8~8.0</td><td>1.4~4.0</td><td>0.25~2.0</td><td>&gt;5.6</td><td>2.8~8.0</td><td>1.4~4.0</td><td>0.25~2.0</td></tr><tr><td>小于下限颗粒量/% ≤</td><td>10</td><td>5</td><td>5</td><td>3</td><td>-</td><td>5</td><td>5</td><td>3</td></tr><tr><td>大于上限颗粒量/% ≤</td><td>-</td><td>3</td><td>3</td><td>3</td><td>-</td><td>-</td><td>-</td><td>-</td></tr><tr><td>粒度合格率/% ≥</td><td>-</td><td>-</td><td>-</td><td></td><td>90</td><td>92</td><td>92</td><td>94</td></tr><tr><td>磨耗率/% ≤</td><td>5</td><td>5</td><td>15</td><td>-</td><td>5</td><td>5</td><td>15</td><td>-</td></tr><tr><td>堆积密度/(g/L) ≥</td><td colspan="8">670</td></tr><tr><td>吸附量/% ≥</td><td></td><td></td><td></td><td></td><td></td><td></td><td></td><td></td></tr><tr><td>相对湿度=20%时</td><td>11.0</td><td>11.0</td><td>11.0</td><td>11.0</td><td>10.0</td><td>10.0</td><td>10.0</td><td>10.0</td></tr><tr><td>相对湿度=40%时</td><td>22.0</td><td>22.0</td><td>22.0</td><td>22.0</td><td>20.0</td><td>20.0</td><td>20.0</td><td>20.0</td></tr><tr><td>相对湿度=80%时</td><td>33.0</td><td>33.0</td><td>33.0</td><td>33.0</td><td>32.0</td><td>32.0</td><td>32.0</td><td>32.0</td></tr><tr><td>150℃下减重/% ≤</td><td>6</td><td>6</td><td>6</td><td>6</td><td>6</td><td>6</td><td>6</td><td>6</td></tr></table>

表2-3  

<table><tr><td rowspan="2">项 目</td><td colspan="6">指 标</td></tr><tr><td colspan="2">优等品</td><td colspan="2">一等品</td><td colspan="2">合格品</td></tr><tr><td>粒度/mm</td><td>4.0~8.0</td><td>2.0~5.6</td><td>4.0~8.0</td><td>2.0~5.6</td><td>4.0~8.0</td><td>2.0~5.6</td></tr><tr><td>小于下限颗粒量/% ≤</td><td>5</td><td>5</td><td>5</td><td>5</td><td>6</td><td>6</td></tr><tr><td>大于上限颗粒量/% ≤</td><td>1</td><td>1</td><td>-</td><td>-</td><td>-</td><td>-</td></tr><tr><td>粒度合格率/% ≥</td><td>-</td><td>-</td><td>94</td><td>94</td><td>90</td><td>90</td></tr><tr><td>磨耗率/% ≤</td><td>4</td><td>6</td><td>6</td><td>8</td><td>8</td><td>10</td></tr><tr><td>堆积密度/(g/L)</td><td colspan="6">400~500</td></tr><tr><td>吸水量/% ≥</td><td>85</td><td>85</td><td>75</td><td>75</td><td>72</td><td>72</td></tr><tr><td>球形颗粒合格率/% ≥</td><td>78</td><td>78</td><td>75</td><td>75</td><td>-</td><td>-</td></tr><tr><td>150℃下减重/% ≤</td><td>5</td><td>5</td><td>5</td><td>5</td><td>5</td><td>5</td></tr></table>

表2-4  

<table><tr><td rowspan="2">项 目</td><td colspan="4">指 标</td></tr><tr><td>5.6mm以上</td><td>2.8~8.0mm</td><td>1.4~4.0mm</td><td>0.25~2.0mm</td></tr><tr><td>粒度合格率/% ≥</td><td>90</td><td>90</td><td>90</td><td>90</td></tr><tr><td>小于下限颗粒量/% ≤</td><td>-</td><td>5</td><td>5</td><td>5</td></tr><tr><td>磨耗率/% ≤</td><td>10</td><td>10</td><td>30</td><td>--</td></tr><tr><td>堆积密度/(g/L)</td><td colspan="4">100~500</td></tr><tr><td>吸水量/% ≥</td><td>76</td><td>76</td><td>76</td><td>76</td></tr><tr><td>150℃下减重/% ≤</td><td>5</td><td>5</td><td>5</td><td>5</td></tr></table>

表2-5  

<table><tr><td rowspan="2" colspan="2">项 目</td><td colspan="2">指 标</td><td rowspan="2">试验方法</td></tr><tr><td>蓝胶指示剂</td><td>变色硅胶</td></tr><tr><td colspan="2">粒度合格率/% ≥</td><td>96</td><td>90</td><td rowspan="9">GB 7823</td></tr><tr><td colspan="2">磨耗率/% ≤</td><td>10</td><td>10</td></tr><tr><td rowspan="3">对水蒸气的吸附量/% ≥</td><td>相对湿度=20%</td><td>8</td><td>--</td></tr><tr><td>相对湿度=35%</td><td>13</td><td></td></tr><tr><td>相对湿度=50%</td><td>20</td><td>20</td></tr><tr><td colspan="2">120℃下减重/% ≤</td><td>5</td><td>5</td></tr><tr><td rowspan="3">显色变化</td><td>相对湿度-20%</td><td>蓝或浅蓝色</td><td></td></tr><tr><td>相对湿度=35%</td><td>紫或紫红色</td><td></td></tr><tr><td>相对湿度=50%</td><td>浅红色</td><td>浅红色</td></tr></table>

# 2.2 力学性能

2.3 耐环境性能 硅胶干燥剂接触腐蚀性见表2-6。

表2-6  

<table><tr><td>材料</td><td>试验结果</td><td>试验方法</td><td>材料</td><td>试验结果</td><td>试验方法</td></tr><tr><td>钢</td><td rowspan="2">表面发暗</td><td rowspan="2">GJB 2714</td><td>铝合金</td><td>无明显变化</td><td rowspan="2">GJB 2714</td></tr><tr><td>黄铜</td><td>镁合金</td><td>表面发花</td></tr></table>

# 2.4 工艺性能

2.5 使用性能 硅胶干燥剂在高相对湿度下使用。

# 3 使用工艺

3.1 干燥剂在使用前的含水率应不大于 $4\%$ ，否则应予以干燥后备用。  
3.2 盛装干燥剂的容器应能易于吸收防潮包装内的湿气，而其粉尘又不会落在内包装物上。为此将其分装在透气性良好的细布袋、纤维纸(无纺布)袋或有小孔的金属罐内。为便于使用，可将干燥剂预先分装成每袋一定量值（或常用量值），并按质量分罐盛装。  
3.3 包装时，干燥剂在空气中暴露的时间，最长不得超过 $10\mathrm{min}$ 。当由于偶然性或其他原因而时间较长时，则应烘干后方可重新使用。  
3.4 各种硅胶再生时的实际烘干温度和干燥时间见表3-1。烘干再生时，应注意使之逐步提高温度。烘干时厚度不应大于 $30\mathrm{mm}$ ，每小时至少搅拌一次。在烘干过程中，应注意使硅胶或变色硅胶等不与油或其他挥发性物质混在一起，以避免硅胶吸附这些物质后降低使用效率。烘干结束后，应冷却至 $60\sim 70^{\circ}C$ ，立即使之贮存于密封的容器中备用。

表3-1  

<table><tr><td>干燥剂</td><td>烘干温度/℃</td><td>烘干时间/h</td></tr><tr><td>细孔硅胶</td><td>150~170</td><td>3~4</td></tr><tr><td>变色硅胶</td><td>110~120</td><td>3~4</td></tr></table>

3.5 干燥剂袋或罐应均匀地分布于防潮包装内，使包装内所有空间都能受到干燥剂的去湿作用。或是放在被包装物需要干燥的部位或其附近，但不得直接搁置在包装产品上，不得与金属或油漆表面直接接触。干燥剂的袋子如接触涂覆防锈油脂的表面时，必须用无腐蚀耐油性包装材料隔离。

3.6 干燥剂在袋内的位置，应充分利用包装内的空隙，而不额外增加包装的体积。  
3.7 为防止干燥剂袋或罐在贮运中摆动或摩擦破损，应在包装时将其加以固定。如用细绳将其系住或锁定。  
3.8 为了便于了解包装内部的相对湿度情况，采用湿度指示剂、湿度指示纸或湿度指示装置。湿度指示剂（纸）和湿度指示装置的位置应尽量远离干燥剂。  
3.9 粗孔型硅胶不宜用来作为封存包装用干燥剂。

# 4 其他

4.1 包装 细孔球形硅胶、细孔块状硅胶、粗孔球形硅胶和粗孔块状硅胶使用铁桶、纸箱或钙塑箱包装，内衬聚乙烯塑料袋。净重 $20\mathrm{kg}$ 或 $25\mathrm{kg}$ 。

蓝胶指示剂和变色硅胶的大包装使用铁桶、纸箱或钙塑箱，内衬聚乙烯塑料袋，净重 $15\mathrm{kg}, 20\mathrm{kg}$ 或 $25\mathrm{kg}$ 。小包装使用棕色玻璃瓶，净重 $0.5\mathrm{kg}$ 。装于纸箱或木箱中，每箱20瓶（玻璃瓶外需加衬垫）。

4.2运输 运输中应避免受潮，包装容器小心轻放不得破损。  
4.3 贮存 产品应贮存于清洁的库房内，不得受潮，不得与易挥发物质共同存放。

# 5 使用建议

选用。

# 参考文献

1 唐志祥主编. 包装材料与实用包装技术. 北京: 化学工业出版社, 1996

编写 杨拥萍

审校樊国福 张晓云

# 蒙脱石

# 1 概述

蒙脱石是航空零部件及产品包装用的干燥剂。是一种结晶层状铝硅酸盐粘土，其晶体构造是由两层硅氧四面体和一层铝氧八面体构成，在两层硅氧四面体中间充满着吸附水和可交换的阳离子。由于离子交换的结果，晶体表面带负电荷，钾、钠、镁、钙、铁、铝等离子用于电荷平衡，水分子易于进入晶层之间发生膨胀。蒙脱石的吸湿功能就是利用层间电荷的极化作用及多价阳离子的水合能力面发生多层吸水。该活性干燥剂具有充分的吸湿能力，无毒、无味，对金属无接触腐蚀、无环境污染、造价成本低等特点。除应用于军工部门外，还应用子仪器、仪表、电子器材、机械电气、医药食品、服装鞋帽、皮件皮具等行业[1]。

1.1 牌号及名称 M-83 型干燥剂 (M-83 蒙脱石)。袋装干燥剂按其用途分为三种类型: I 型——一般用途; II 型——无粉尘; III 型——特定用途。

1.2 基本组成 $(\mathrm{Na},\mathrm{Ca})_{1.33}(\mathrm{Al},\mathrm{Mg})_{2}\mathrm{Si}_{4}\mathrm{O}_{6}(\mathrm{OH})_{2}\mathrm{nH}_{2}\mathrm{O}$ 。  
1.3 材料标准 GJB 2714—1996《包装用静态吸湿袋装活性干燥剂通用规范》。  
1.4 使用工艺说明书

1.5 供应状态 松散颗粒。  
1.6 应用概况 已用做充氮封存和干燥空气封存用的干燥剂。  
1.7 研制及生产单位 长春防锈材料研究所研制；吉林市大成化学有限公司生产。

# 2 性能

# 2.1 物理及化学性能

2.1.1 粒度 粒度的分布应符合表2-1的规定。

表2-1  

<table><tr><td>筛孔</td><td>粒度分布/%</td></tr><tr><td>12.5 mm</td><td>筛上滞留(最多)0</td></tr><tr><td>80号筛(0.1~0.2mm)</td><td>筛上滞留(最少)96.0</td></tr></table>

注：筛孔平均允许偏差 $3\%$ ，最大允许偏差 $5\%$ ，金属线径 $\phi 2.388\sim 3.099\mathrm{mm}$ 。

2.1.2 单位吸附速度 袋装M-83型干燥剂 $7\mathrm{h}$ 吸附的水蒸气量应符合表2-2的规定。

表2-2  

<table><tr><td rowspan="2">袋规格单位</td><td colspan="2">吸附最小值/g</td></tr><tr><td>相对湿度 40%</td><td>相对湿度 80%</td></tr><tr><td>≤16</td><td>0.25</td><td>0.70</td></tr></table>

2.1.3 粉尘 I 型（所有规格）和 II 型（8 和 16 单位）袋装干燥剂，按规定进行试验，收集的粉尘量应符合表 2-3 的要求。

表2-3  

<table><tr><td>袋规格单位</td><td>16</td><td>8</td><td>≤4</td></tr><tr><td>试验的袋数/个</td><td>12</td><td>12</td><td>12</td></tr><tr><td>至少6个袋粉尘量/mg</td><td>5.0</td><td>2.5</td><td>-</td></tr><tr><td>至少8个袋粉尘量/mg</td><td></td><td>...</td><td>0.5</td></tr><tr><td>粉尘量在此区间的袋不超过2个/mg</td><td colspan="3">60.0~200.0</td></tr><tr><td>超过此粉尘量的袋不超过1个/mg</td><td colspan="3">200.0</td></tr></table>

注：I型干燥剂，按GJB2714规定进行试验，无论袋规格大小，产生的粉尘量应不大于0.5g。

2.1.4 湿度控制 一个单位的干燥剂应能使规定的密闭金属盒内的相对湿度不超过 $60\%$ 。M-83 蒙脱石在不同相对湿度下的吸水曲线见图 2-1。从图 2-1 可看出, M-83 型干燥剂作为干燥空气封存的要求, 在低湿度下仍有好的吸湿功能, 具备了干燥剂的条件。

图片摘要：该图主要展示 2 3。
![](images/7d68da93068b242d14537161609301ce8393e04cd946d544e81dfcf4bd531c57.jpg)  
图2-1 M-83不同相对湿度的吸水曲线[23]

图片摘要：该图主要展示 2 1 M 83不同相对湿度的吸水曲线[23]。
![](images/239431eb46856e4500aa3c33742750762b4ae1f955a0ce67ff278ae260dac9a0.jpg)  
图2-2 M-83脱水率与温度、时间的关系曲线[2]

# 2.2 力学性能

# 2.3 耐环境性能

2.3.1 脱水干燥性能 图2-2是M-83型干燥剂脱水率与温度及时间的关系曲线，从图2-2中可以看出M-83在 $180^{\circ}\mathrm{C}$ 总 $63\mathrm{h}$ 脱水时间仍然有少量水分脱出，一方面说明M-83对水分有很强的吸附能力，这是干燥剂所必须具备的，另一方面说明M83在高温下，不影响其内部分子结构，据资料介绍 $300^{\circ}\mathrm{C}$ 时M-83干燥剂仍然不破坏其性能。

2.3.2 接触腐蚀性 M-83型干燥剂接触腐蚀性见表2-4。

表2-4  

<table><tr><td>材料</td><td>试验结果</td><td>试验方法</td></tr><tr><td>钢</td><td rowspan="4">无明显变化</td><td rowspan="4">GJB 2714</td></tr><tr><td>黄铜</td></tr><tr><td>铝合金</td></tr><tr><td>镁合金</td></tr></table>

# 2.4 工艺性能

# 2.5 使用性能

2.5.1 在 $25^{\circ}C$ 的平衡气温条件下，一个单位重的干燥剂，至少能吸附如下质量的水蒸气：  
a）3.00g(RH20%);b)6.00g(RH40%)。  
2.5.2 在合格鉴定中，单位吸附能力至少应为：a） $3.00\mathrm{g}(\mathrm{RH}20\%)$ ；b） $6.00\mathrm{g}(\mathrm{RH}40\%)$ 。正常生产时检验袋装干燥剂，允许有制造偏差，单位吸附能力至少应为：a） $2.85\mathrm{g}(\mathrm{RH}20\%)$ ；b） $5.70\mathrm{g}(\mathrm{RH}40\%)$ 。  
2.5.3 袋装干燥剂和干燥剂本身与钢、黄铜、镁合金和铝合金接触时，应不产生腐蚀。  
2.5.4 袋装干燥剂可用于包装物品和密闭空间的静态吸湿，以防止生锈和发霉或腐烂。

# 3 使用工艺

3.1 一个单位的干燥剂质量应不超过 $50.0\mathrm{g}$ ，一个单位干燥剂的体积应不大于 $45.0\mathrm{mL}$ 。干燥剂袋上应清楚地标出所含的干燥剂单位数量。每袋干燥剂实际含量应不少于袋标志上指明的单位数的 $95\%$ 。  
3.2 按GJB2714规定的方法进行干燥剂活化和试验后，袋装干燥剂至少要维持原有单位吸附能力的 $90\%$ 、单位吸附速度的 $80\%$ 。活化条件应由生产厂家推荐，但活化温度应不低于 $118\mathrm{C}$ ，每次活化时间应少于 $24\mathrm{h}$ 。  
3.3 干燥剂袋于的耐用性和对活化温度的耐受能力按GJB2714规定进行试验，试验后盛装干燥剂的袋子应无泄漏或损坏。  
3.4Ⅱ型8或16单位的袋装干燥剂是预定用于那些可能被洪水淹没的危险地区（最高 $95\mathrm{C}$ ）。袋材料的耐久性及接缝的牢固性要能充分防止干燥剂弥漫造成系统污染。  
3.5 I型袋装干燥剂用于不能有粉尘的包装中。

# 4 其他

4.1 包装 按合同或定单要求，防护包装应为A级或C级。同一种规格的袋装干燥剂要装入容量相同的包装容器中，容器要接近于装满，且要避免损坏包装材料。包装容器的大小要与干燥剂可能的使用速度相适应，尽可能的最小。每个封装有袋装干燥剂的容器至少应有一个符合GJB2494要求的湿度指示卡，容器内不要加衬垫或装填过满。

4.2 运输 运输中应避免受潮，包装容器小心轻放不得破损。  
4.3 贮存 产品出厂后，其贮存期一般为 $5 \sim 10$ 年。

# 5 使用建议

选用。

# 参考文献

1 GJB 2714—1996 包装用静态吸湿袋装活性干燥剂通用规范   
2 航空防锈材料研究会，航空防锈材料学术研讨会论文集.1994

编写 杨拥萍 樊国福

审校 张晓云

# 可剥性塑料

# 1 概述

可剥性塑料是航空零部件用内包装材料。它是由塑料(或树脂)为主体成膜材料，加入缓蚀剂、增塑剂、稳定剂、防霉剂、矿物油等组成的，涂覆在制品表面上形成保护膜，不用时容易从制品表面剥去。具有涂覆简单、使用方便的特点。

可剥性塑料按它的组成不同，可分为溶剂型和热熔型两大类。热熔型可剥性塑料适用于外型较简单的贵重工具，如医用外科工具、齿轮等。对带有刃口的工具以及表面光洁度或精度较高的量具等的密封防锈更为适宜。溶剂型可剥性塑料适用于不易涂覆热熔型可剥性塑料的大型机械或大型部件。

1.1 牌号及名称 热熔型可剥性塑料、溶剂型可剥性塑料。  
1.2 基本组成[2] 热熔型可剥性塑料以纤维素塑料为基体，并与少量矿物油、增塑剂、树脂、稳定剂配制而成；溶剂型可剥性塑料以乙烯类树脂如聚氯乙烯、聚苯乙烯、过氯乙烯或它们与其他单体的共聚物为主体材料，配以颜料、增塑剂、稳定剂及溶剂等而成。

# 1.3 材料标准

# 1.4 使用工艺说明书

1.5 供应状态 热熔型可剥性塑料为固态；溶剂型可剥性塑料为液态。  
1.6 应用概况 热熔型可剥性塑料已应用于精度要求较高的贵重工具；溶剂型可剥性塑料已应用于不易涂覆的大型机械部件。

# 2 性能

2.1 物理及化学性能 溶剂型可剥性塑料的物理及化学性能见表2-1，热熔型可剥性塑料物理及化学性能见表2-2。

表2-1  

<table><tr><td>项 目</td><td>指 标</td></tr><tr><td>颜色</td><td>1. 深黄绿色(OD色);2. 蓝绿色</td></tr><tr><td>粘度(25(°±1℃)/(m2/s))</td><td>2.8×10-3~8.3×10-3</td></tr><tr><td>高低温贮存安定性</td><td>合格</td></tr><tr><td>不易燃性</td><td>合格</td></tr></table>

表2-2  

<table><tr><td rowspan="3" colspan="2">项 目</td><td colspan="4">指 标</td></tr><tr><td colspan="2">一 类</td><td colspan="2">二 类</td></tr><tr><td>试样A</td><td>试样B</td><td>试样A</td><td>试样B</td></tr><tr><td colspan="2">安定性</td><td>不分离,不胶化</td><td>不分离,不胶化,表面有轻度膜时无影响</td><td>不分离,不胶化</td><td>不分离,不胶化,表面有轻度膜时无影响</td></tr><tr><td rowspan="2">成膜性</td><td>膜厚差异/mm</td><td colspan="4">&lt;0.25</td></tr><tr><td>测定平均值/mm</td><td>&lt;254</td><td>与A的差异&lt;20%</td><td>&lt;254</td><td>与A的差异&lt;20%</td></tr><tr><td colspan="2">透明度</td><td>-</td><td>-</td><td>能读出6号黑体字的为合格</td><td>-</td></tr><tr><td colspan="2">液体和挥发性组成析出量/%</td><td>1~5</td><td></td><td>1~5</td><td>-</td></tr><tr><td colspan="2">可塑性/mm</td><td>&gt;3.8</td><td></td><td>&gt;7.6</td><td>-</td></tr></table>

注：1 一类：表示乙基纤维素，二类：表示乙酸丁酯纤维素。  
2 试样A和B：表示在规定温度下，进行不同时间的时效处理，一般试样A为 $16\sim 18\mathrm{h}$ ，试样B为 $64\sim 68\mathrm{h}$ 。

# 2.2力学性能溶剂型可剥性塑料的力学性能见表23，热熔型可剥性塑料力学性能见表2-4。

表2-3  

<table><tr><td>项 目</td><td>指 标</td></tr><tr><td>附着力(25mm宽、厚度0.76~0.9mm)/kg</td><td>0.34~1.02</td></tr><tr><td>抗张强度/(kg/cm²)</td><td>&gt;36</td></tr><tr><td>延伸率/%</td><td>&gt;200</td></tr><tr><td>低温可挠性(-36℃±1℃下,2h,折曲180°)</td><td>不断裂</td></tr></table>

表2-4  

<table><tr><td rowspan="3" colspan="2">项 目</td><td colspan="4">指 标</td></tr><tr><td colspan="2">一 类</td><td colspan="2">二 类</td></tr><tr><td>试样A</td><td>试样B</td><td>试样A</td><td>试样B</td></tr><tr><td rowspan="3">可剥性</td><td>常温</td><td colspan="4">易于成连续一片,剥除无残留部分</td></tr><tr><td>-42C±2C</td><td></td><td></td><td>-</td><td>易于成连续一片,剥除无残留部分</td></tr><tr><td>氧化试验后</td><td></td><td></td><td>易于成连续一片,剥除无残留部分</td><td>-</td></tr><tr><td rowspan="4">可挠性</td><td>常温</td><td colspan="4">折印处无龟裂痕迹</td></tr><tr><td>-42C±2C</td><td>-</td><td></td><td>-</td><td>折印处无龟裂痕迹</td></tr><tr><td>氧化试验后</td><td></td><td></td><td>折印处无龟裂痕迹</td><td></td></tr><tr><td>耐循环暴露性</td><td>无锈</td><td>-</td><td>无锈</td><td>-</td></tr><tr><td colspan="2">耐冲击性</td><td>-</td><td>-</td><td>-</td><td>无龟裂破碎</td></tr><tr><td colspan="2">拉伸强度/(g/cm2) &gt;</td><td>24.6</td><td>24.6</td><td>21.1</td><td>21.1</td></tr><tr><td colspan="2">延伸率/% &gt;</td><td>70</td><td>50</td><td>90</td><td>70</td></tr></table>

2.3 耐环境性能 溶剂型可剥性塑料的耐环境性能见表25，热熔型可剥性塑料耐环境性能见表2-6。

表2-5  

<table><tr><td>项 目</td><td>指 标</td></tr><tr><td>耐盐雾性(20%氯化钠溶液)/h</td><td>168</td></tr><tr><td>水溶性(23℃±2℃蒸馏水中浸24h后减重)·%</td><td>&lt;0.2</td></tr><tr><td>耐热性(104℃+1℃下,5h后减重)/%</td><td>&lt;1.5</td></tr><tr><td>耐气候性(人工加速气候1500h)</td><td>无锈,膜层性能合格</td></tr><tr><td>室外暴露气候(12个月)</td><td>无锈,膜层性能合格</td></tr></table>

表26  

<table><tr><td rowspan="3">项 目</td><td colspan="4">指 标</td></tr><tr><td colspan="2">-类</td><td colspan="2">二类</td></tr><tr><td>试样A</td><td>试样B</td><td>试样A</td><td>试样B</td></tr><tr><td>耐寒性</td><td>无龟裂分离</td><td>-</td><td>无龟裂分离</td><td></td></tr><tr><td>耐湿性</td><td>无锈</td><td></td><td>无锈</td><td>-</td></tr><tr><td>耐循环暴露性</td><td>无锈</td><td>-</td><td>无锈</td><td>-</td></tr><tr><td>耐氧、耐温性</td><td></td><td></td><td>无锈</td><td></td></tr></table>

2.4 工艺性能 热熔型可剥性塑料熔融使用温度在 $140 \sim 195^{\circ} \mathrm{C}$ 。溶剂型可剥性塑料膜层受压时全粘连，在各层间洒滑石粉加以防止。

# 2.5 使用性能

2.5.1 热熔型可剥性塑料膜层有良好屏蔽作用, 渗出有防锈性的油液, 对金属制品可做长期保护, 易于剥下, 剥下的塑料膜层可以回收再用。膜层透明、美观, 可以清楚看到制品上的标记及制品表面情况, 可经受很宽的温度范围 $(-40 \sim 60^{\circ} \mathrm{C})$ 。膜层有缓冲功效, 包装中可不用缓冲材料, 从而减小包装容积, 节约包装费用及运输费用。膜层无毒, 施工方法简单。  
2.5.2溶剂型可剥性塑料在常温下涂覆，可以喷、刷、淋、浸、施工方便，也较经济。  
2.5.3 热熔型可剥性塑料不能经受浸涂高温的物品，不适用于结构复杂，特别是有盲孔的产品。  
2.5.4 溶剂型可剥性塑料在溶剂挥发时容易引起空气中水分凝露，因而不宜在相对湿度大于 $80\%$ 的条件下使用。由于溶剂挥发，导致膜层的收缩，在零件的尖边处会引起开裂。  
2.5.5 涂覆有可剥性塑料的物品，应避免与有机溶剂接触，以防膜层损坏。避免暴露于日光下，以防膜层过早老化。

# 3 使用工艺

# 3.1 溶剂型可剥性塑料的涂覆方法

3.1.1 溶剂型可剥性塑料用每平方厘米 300 孔筛或多层纱布过滤, 除去杂质, 静置至无气泡后使用。  
3.1.2 表面准备 先将被涂覆物品的表面作清洁干燥处理，在表面上的凹处、小孔或缝隙处用铝箔或无腐蚀性的胶带包好或贴封，以便在去膜时易于剥除。若有会被溶剂破坏的组合材料，要用铝箔或胶带保护。

# 3.1.3 涂覆方式

（1）喷涂 将可剥性塑料放入加压槽，用干燥压缩空气喷涂。一次喷涂约 $0.2\mathrm{mm}$ 。如加热使加压

槽中材料温度为 $40\sim 50^{\circ}\mathrm{C}$ ，则涂膜干燥较快，一次喷涂可达 $0.3\sim 0.4\mathrm{mm}$ 。需要厚膜时，可增加喷涂次数。

（2）刷涂不用特殊设备，手工刷涂，故实际使用亦多。干燥较慢，且膜上常留有刷痕。  
（3）浸涂 适于小型物品涂覆。浪费及溶剂污染较小。  
（4）流涂或淋涂 用于大量连续涂覆，如金属板成型时就涂覆上溶剂型可剥性塑料。

# 3.2 热熔型可剥性塑料的涂覆方法

3.2.1 表面准备 准备浸涂的物品要预先做好清洁及干燥处理。物品上如有小孔、缝隙或其他深凹部分，用铝箔卷成筒堵塞，或用无腐蚀的胶带封闭。如果组合件上有非金属部分且易受此材料破坏的，用铝箔包好或用胶带封好。  
3.2.2 涂覆方式 热熔型可剥性塑料的涂覆有两种方法：一种是将物品直接浸入熔融的塑料液中涂覆；另一种是先用铝箔包裹物品，然后浸涂。在涂覆前要除去液面的气泡。

（1）浸渍涂覆较小的物品，可以一次浸涂。用金属丝、涂蜡的绳索或尼龙丝系好物品浸入熔融材料中 $3\sim 10$ s，提出后待冷却成膜。悬挂所用的丝或线要割断，并用熔融塑料将断头封于膜中，以免有缝隙渗入湿气。  
(2) 较长的物品宜分两次浸涂。第一次浸入涂覆大于物品长度一半的部分, 提出冷却后再浸涂另一半。两次浸涂的重叠处应不少于 $10 \mathrm{~mm}$ , 最好达 $20 \mathrm{~mm}$ 。  
（3）调节好浸涂的时间与熔融体的温度，以获得厚度为 $1.0\sim 2.0\mathrm{mm}$ 的膜层。

# 4 其他

4.1 包装 本产品包装按SH0164进行。  
4.2 运输 本产品运输按SH0164进行。  
4.3 贮存 本产品贮存按SH0164进行。  
4.4 技术安全 溶剂型可剥性塑料中的溶剂多有毒性且易燃，应在通风条件下使用并远离火源。

# 5 使用建议

选用。

# 参考文献

1 李金桂, 赵闽彦主编. 腐蚀和腐蚀控制手册. 北京: 国防工业出版社, 1988  
2 周静好．防锈技术．北京：化学工业出版社，1988  
3 第三机械工业部三〇一研究所．防锈封存包装手册，1982

编写 李婕

审校樊国福 张晓云
