Repository: C-zj02/CFD-claw

<div align="center">

**English** | [中文](#中文版) | [Français](README_FR.md) | [Русский](README_RU.md) | [हिन्दी](README_HI.md) | [العربية](README_AR.md) | [Português](README_PT.md)

# 🚀 Claude Code Python

**A Complete Python Reimplementation Based on Real Claude Code Source**

*From TypeScript Source → Rebuilt in Python with ❤️*

***
**🔥 Active Development • New Features Weekly 🔥**

</div>

***

## 🎯 What is This?

**Clawd Code** is a **complete Python rewrite** of Claude Code, based on the **real TypeScript source code**.

File: RAG-data/中国航空材料手册201-400.pdf-59ce491e-6d34-469a-9a0f-b8f1c387e43a.md (part 2 of 9)
# 参考文献
3 上海华强复合材料实业公司.SBM系列、SMC、BMC及模压制品.1999  
4 丁浩.塑料工艺实用手册.北京：化学工业出版社，1995

# 聚邻苯二甲酸二烯丙酯模塑料

# 1 概述

聚邻苯二甲酸二烯丙酯(DAP)模塑料是以DAP树脂、改性树脂为基材，加入填料及其他添加剂加工制成的热固性塑料。DAP模塑料工艺性好，易着色，一般采用压缩模塑、传递模塑及注塑法成型。制品耐热性好，耐潮湿，在高湿度下具有突出的尺寸稳定性和介电性能，耐化学腐蚀及耐老化性较好，有良好的机械加工性。但耐燃烧性差，适于模塑尺寸要求严格、形状复杂、在湿热条件下使用的绝缘制品，以及带有细小嵌件的小型、微型电子、电器元件。可在 $-60\sim 180^{\circ}\mathrm{C}$ 使用。改性DAP压塑料DG-22力学性能较高，成型工艺性更好，降低了制品废品率。

1.1 型号及名称 DAP模塑料的型号及名称见表1-1。  
1.2 基本组成 DAP模塑料的基本组成见表1-2。

表1-1  

<table><tr><td>型号</td><td>名称</td><td>用途</td></tr><tr><td>D-6</td><td rowspan="4">聚邻苯二甲酸二烯丙酯模塑料</td><td>高冲击绝缘件</td></tr><tr><td>D-200</td><td>一般用,流动性好,封装</td></tr><tr><td>D-1500</td><td>耐热性较高的制品</td></tr><tr><td>DG-22</td><td>耐热、高频、高电压绝缘件</td></tr></table>

表1-2  

<table><tr><td>型号</td><td>基本组成</td></tr><tr><td>D-6</td><td>DAP树脂、长玻璃纤维、润滑剂、着色剂</td></tr><tr><td>D-200</td><td rowspan="2">DAP树脂、短玻璃纤维、润滑剂、着色剂</td></tr><tr><td>D-1500</td></tr><tr><td>DG-22</td><td>DAP树脂、改性树脂、短玻璃纤维、粉状填料、润滑剂、着色剂</td></tr></table>

# 1.3 材料标准

D-6、D-200、D-1500：Q/GHPH 10—1992《DAP 模塑料》

DG-22：西北工业大学标准《改性DAP压塑料》

DAP模塑料的主要性能指标见表1-3。

表1-3  

<table><tr><td rowspan="2">性 能</td><td colspan="3">Q/GHPH 10-1992</td><td>西北工业大学标准</td></tr><tr><td>D-6</td><td>D-200</td><td>D-1500</td><td>DG-22</td></tr><tr><td>相对密度 ≤</td><td colspan="3">1.7</td><td>1.8</td></tr><tr><td>收缩率/%</td><td colspan="3">0.4~0.8</td><td>0.3~0.6</td></tr><tr><td>加热收缩率/% ≤</td><td colspan="3">-</td><td>0.1</td></tr><tr><td>吸水率/% ≤</td><td colspan="3">0.1</td><td>0.1</td></tr><tr><td>耐热性①/℃</td><td colspan="2">180</td><td>230</td><td>190</td></tr><tr><td>弯曲强度/MPa ≥</td><td>78.5</td><td colspan="2">49</td><td>60</td></tr><tr><td>冲击强度/(kJ/m2) ≥</td><td>34</td><td colspan="2">2.9</td><td>4</td></tr><tr><td>表面电阻率/Ω ≥</td><td colspan="3"></td><td></td></tr><tr><td>常态</td><td colspan="3">1014</td><td>1013</td></tr><tr><td>水煮1h</td><td colspan="3">1014</td><td>1013</td></tr><tr><td>150℃±5℃,1h</td><td colspan="3">1014</td><td>-</td></tr><tr><td>体积电阻率/(Ω·m) ≥</td><td colspan="3"></td><td></td></tr><tr><td>常态</td><td colspan="3">1012</td><td>1014</td></tr><tr><td>水煮1h</td><td colspan="3">1012</td><td>1014</td></tr><tr><td>150℃±5℃,1h</td><td colspan="3">1012</td><td>-</td></tr><tr><td>介电强度/(MV/m) ≥</td><td colspan="3"></td><td></td></tr><tr><td>常态</td><td colspan="3">13</td><td>12</td></tr><tr><td>水煮1h</td><td colspan="3">10</td><td>10</td></tr><tr><td>介电常数/(1 MHz) ≤</td><td colspan="3">-</td><td>4.0~5.5</td></tr><tr><td>介质损耗角正切(1 MHz) ≤</td><td colspan="3">-</td><td>9×10-2</td></tr></table>

① 耐热性试验方法参照JIS K6911—1979《硬质塑料疲劳试验方法通则》。  
1.4 使用工艺说明书 HB/Z 5017—1996《热固性塑料制品模压工艺》  
1.5 供应状态 DAP 模塑料有蓝、黑、绿、白等色。D-6 为料团，D-200、D-1500、DG-22 为粉粒。  
1.6 应用概况 已用于航空、宇航、电子工业等部门塑制可调微型电容、连接器、接线板、接插件、电机电刷座、线圈骨架、导电环、滑环组件、电位计骨架、分线板、各种开关、旋钮等。  
1.7 研制及生产单位 D-6、D-200、D-1500：上海曙光化工厂研制并生产；上海宇梅实业有限公司宇梅新型材料厂生产；DG-22：西北工业大学研制并生产。  
1.8 鉴定级别及日期 DAP 模塑料: 1980 年 12 月由上海市塑料工业公司鉴定通过; 改性 DAP 压塑料: 1983 年 9 月由航空工业部鉴定通过。

# 2 性能

2.1 物理及化学性能 DAP模塑料的物理及化学性能典型值见表2-1。

表2-1[1,2,4]   

<table><tr><td>性 能</td><td>D-6</td><td>D-200</td><td>D-1500</td><td>DG-22</td></tr><tr><td>相对密度</td><td colspan="3">1.70</td><td>1.78</td></tr><tr><td>吸水率/%</td><td colspan="3">—</td><td>0.04~0.08</td></tr><tr><td>热变形温度/℃</td><td colspan="2">180</td><td>230</td><td>—</td></tr><tr><td>耐热性①/℃</td><td colspan="3">—</td><td>210</td></tr><tr><td>线膨胀系数/K-1</td><td colspan="3">1.0×10-5~3.6×10-5</td><td>—</td></tr><tr><td>燃烧性(UL-94)/级</td><td colspan="3">HB</td><td>—</td></tr><tr><td>表面电阻率/Ω</td><td></td><td></td><td></td><td></td></tr><tr><td>常态</td><td>1.7×1014~5.2×1016</td><td>6.8×1014~7.2×1014</td><td>1.2×1016</td><td>3.4×1013</td></tr><tr><td>水煮1h</td><td>1.6×1015~2.3×1016</td><td>5.3×1014~3.8×1015</td><td>1.5×1016</td><td>7.7×1014</td></tr><tr><td>体积电阻率/(Ω·m)</td><td></td><td></td><td></td><td></td></tr><tr><td>常态</td><td>3.8×1013~6.8×1014</td><td>1.1×1014~3.1×1014</td><td>5.2×1013~8.5×1013</td><td>4.7×1015.</td></tr><tr><td>水煮1h</td><td>1.7×1013~3.2×1014</td><td>4.9×1013~8.7×1013</td><td>3.2×1013~6.3×1013</td><td>1.1×1014</td></tr><tr><td>介电强度/(MV/m)</td><td></td><td></td><td></td><td></td></tr><tr><td>常态</td><td colspan="3">&gt;13</td><td>14</td></tr><tr><td>水煮1h</td><td colspan="3">&gt;10</td><td>14.5</td></tr><tr><td>介电常数(1 MHz)</td><td colspan="3">3.5~5.0</td><td>4.0~5.5</td></tr><tr><td>介质损耗角正切(1 MHz)</td><td colspan="3">1.0×10-2</td><td>2.7×10-2</td></tr><tr><td>耐电弧性/s</td><td colspan="3">140</td><td>—</td></tr></table>

① 耐热性试验方法参照JIS K6918—1979。

# 2.2力学性能 DAP模塑料的力学性能典型值见表2-2。

表 2-2[2,4]  

<table><tr><td>性能</td><td>D-6</td><td>D-200</td><td>D-1500</td><td>DG-22</td></tr><tr><td>弯曲强度/MPa</td><td>107~113</td><td>58.4~58.9</td><td>58.7~59.6</td><td>79.8</td></tr><tr><td>冲击强度/(kJ/m2)</td><td>60.9~65</td><td>4.0~4.3</td><td>3.3~3.8</td><td>5.5</td></tr></table>

# 2.3 耐环境性能

2.4 工艺性能[1,2]DAP模塑料的收缩率典型值为 $0.4\% \sim 0.7\%$ ；改性DAP压塑料的收缩率典型值为 $0.1\% \sim 0.4\%$ 。

2.5 使用性能 改性DAP压塑料制品插头件使用性能试验数据见表2-3。

表 2-3[3]  

<table><tr><td rowspan="2">产品技术要求</td><td rowspan="2">指 标</td><td colspan="2">试验结果</td></tr><tr><td>长玻璃纤维塑料</td><td>短玻璃纤维塑料</td></tr><tr><td>绝缘电阻/MΩ</td><td></td><td></td><td></td></tr><tr><td>室温</td><td>20</td><td>合格</td><td>合格</td></tr><tr><td>湿热(45℃±5℃,2h→45℃±5℃,相对湿度95%±3%,144h)</td><td>20</td><td>1500</td><td>&gt;500</td></tr><tr><td>介电强度(50 Hz、1 125 V,1 min)</td><td rowspan="2">无击穿和表面放电现象</td><td></td><td></td></tr><tr><td>湿热(45℃±5℃,2h→45℃±5℃,相对湿度95%±3%,144h)</td><td>合格</td><td>合格</td></tr></table>

续表2-3   

<table><tr><td rowspan="2">产品技术要求</td><td rowspan="2">指 标</td><td colspan="2">试验结果</td></tr><tr><td>长玻璃纤维塑料</td><td>短玻璃纤维塑料</td></tr><tr><td>高、低温耐电压(50 Hz,300 V,1 min) -55℃±3℃,1 kPa气压,30 min 150℃±5℃,1 kPa气压,30 min</td><td>无击穿和表面放电现象</td><td>合格</td><td>合格</td></tr><tr><td>温度冲击试验后绝缘电阻/MΩ 150℃±5℃经30min后,2min内降至-55℃ ±3℃,再经30min,如此进行3次循环</td><td>20 外观无变化</td><td>合格 外观良好</td><td>合格 外观良好</td></tr></table>

# 3 使用工艺

DAP模塑料、改性DAP压塑料压缩模塑及传递模塑成型工艺条件见表3-1。

表 3-1[1,2]  

<table><tr><td rowspan="2">成型条件</td><td colspan="2">压缩模塑</td><td colspan="2">传递模塑</td></tr><tr><td>DAP模塑料</td><td>改性DAP压塑料</td><td>DAP模塑料</td><td>改性DAP压塑料</td></tr><tr><td>模塑温度/℃</td><td>140~160</td><td>140~160</td><td>150~170</td><td>145~165</td></tr><tr><td>模塑压力/MPa</td><td>10~20</td><td>10~20</td><td>29~49</td><td>29~49</td></tr><tr><td>保压时间/(min/mm)</td><td>1~2</td><td>1.5~2</td><td>1~2</td><td>1.5~2</td></tr><tr><td rowspan="2">后处理条件(温度,时间)</td><td>120~150℃</td><td>130℃,2h→</td><td>120~150℃</td><td>130℃,2h→</td></tr><tr><td>5~20 h</td><td>150℃,2 h</td><td>5~20 h</td><td>150℃,2 h</td></tr></table>

注：1 D-6 用长玻璃纤维增强,需进行预成型。  
2 大型制品或传递模塑成型时，DAP模塑料须进行预热，以红外线或无线电高频加热器预热，可提高成型效率、制品质量及物理性能。一般预热温度为 $80\sim 100^{\circ}\mathrm{C}$ 。

# 4 其他

4.1包装DAP模塑料用聚乙烯塑料袋包装，或包装在衬有塑料袋的铁桶、木桶、纸箱中。  
4.2 运输 DAP 模塑料按非危险品运输。运输时应避免受潮、受热、受污染，要轻取轻放，以防包装破损。  
4.3 贮存DAP模塑料应贮存在通风、干燥、阴凉的库房内，环境温度不超过 $35\mathrm{C}$ ，不得靠近火源、暖气和受阳光直射。贮存期自制造之日起为一年。超过贮存期后按产品标准规定进行检验。合格者仍可使用。

# 5 使用建议

选用。

# 参考文献

1 上海曙光化工厂.DAP模塑料试验报告统计资料.1986  
2 西北工业大学. 改性DAP压塑料试验数据统计资料. 1999  
3 西北工业大学. 改性聚邻苯二甲酸二烯丙酯压塑料的研究. 1981  
4上海市塑料质量监督检验站，上海宇梅实业有限公司宇梅新型材料厂.DAP模塑料测试报告资料.1999

# 酚醛塑料粉

# 1 概述

酚醛塑料粉是以酚醛树脂或其改性树脂为基材，加入填料及其他添加剂制成的热固性塑料粉。酚醛塑料粉价格低廉，工艺性好，一般采用压缩模塑、传递模塑及注塑法成型。制品耐热性及电绝缘性较好，坚硬耐磨，尺寸基本稳定，能耐大多数化学品，但不耐强碱和酚类物质的侵蚀，在高温使用时会产生腐蚀性气体。根据不同用途和要求，可加入各种填料、添加剂。采用苯胺、聚氯乙烯、聚酰胺等改性树脂，可制备具有不同性能的酚醛塑料粉。主要分为通用、电气、绝缘、高频、高电压、无氨、耐酸、耐湿热、耐热、抗冲击、耐磨和特种等类别。适于模塑机电、仪器仪表零件，尤其适于形状复杂、表面光泽好的绝缘制品。

1.1 型号及名称 酚醛塑料的型号及名称见表1-1。

表1-1  

<table><tr><td>类别</td><td>型号(原型号)</td><td>名称(原名称)</td><td>特性</td><td>用途</td></tr><tr><td rowspan="4">通用(A)</td><td>PF2A1-141(D141)(塑11-1,FS-602T1-33,5511,4013)</td><td rowspan="4">酚醛塑料粉(电木粉,胶木粉,酚醛模塑粉,酚醛压塑粉)</td><td>具有一般电绝缘性能,工艺性能良好,耐潮湿性能差,不宜在潮湿环境下使用</td><td>用于模塑低压电器绝缘制品,如工业电气开关、仪表壳、灯头、插座等</td></tr><tr><td>PF2A3-165(U165)(FS-202)</td><td>具有较高的电绝缘性能。耐湿热性能好,可在湿热地区使用</td><td>用于模塑介电性能要求较高的电讯、仪表和交通电器的绝缘结构件</td></tr><tr><td>PF2A3-1501(U1501)(6711,D5-41)</td><td rowspan="2">-</td><td rowspan="2">用于模塑介电性能要求较高的电讯、仪表和交通电器的绝缘结构件,如汽车、拖拉机的分电器盖、转子、发火线圈及电位器开关等</td></tr><tr><td>PF2A3-1601(U1601)(塑14-1)</td></tr><tr><td rowspan="2">电气(E)</td><td>PF2E3-7301(P7301)(塑14-6)</td><td rowspan="2">酚醛塑料粉(电木粉、胶木粉、酚醛模塑粉、酚醛压塑粉)</td><td>具有较好的耐热性、耐水性、高频电绝缘性能。适于在湿热地区使用</td><td>用于模塑短波、超短波电讯、无线电、试验仪器绝缘制品</td></tr><tr><td>PF2E4-2304(Y2304)(塑35-1)</td><td>具有优良的电绝缘性能、耐湿、防霉及尺寸稳定性</td><td>用于模塑湿度大、频率高、电压高条件下工作的机电、仪表、电讯、无线电的绝缘制品</td></tr></table>

续表 1-1  

<table><tr><td>类别</td><td>型号(原型号)</td><td>名称(原名称)</td><td>特性</td><td>用途</td></tr><tr><td rowspan="2">通用(A)</td><td>PF2A3-1501(A1501)(塑 17-1, FS-501,6601)</td><td rowspan="5">-</td><td>具有较好的电绝缘性能,长期使用不放出氨</td><td>用于模塑使用过程中要求不放出氨的工业制品及交通电器,机电、电讯工业用绝缘制品</td></tr><tr><td>PF2A4-161(H1-516,塑 11-10,6611)</td><td>具有较好的防霉、耐湿及电绝缘性能。制品表面光泽性好</td><td>用于模塑湿热地区使用的电器、仪表绝缘制品,如仪表外壳,大、小空气开关,接触开关等</td></tr><tr><td>耐热(C)</td><td>PF2C3-431(E431)(塑 11-8)</td><td>耐热性、耐水性、尺寸稳定性好,电绝缘性较好</td><td>用于模塑要求耐热较高及耐水的电气绝缘制品</td></tr><tr><td rowspan="2">通用(A)</td><td>PF2A6-1503(J1503)(塑 32-1,9402)</td><td rowspan="2">具有较高的冲击韧性、电绝缘性能、耐油和耐磨性能。J8603还防霉、耐湿和耐水</td><td rowspan="2">用于模塑耐震的电工产品绝缘结构件,或有金属嵌件的复杂制品,如真空管插座、电磁开关支架等</td></tr><tr><td>PF2A6-8603(J8603)(塑 32-5)</td></tr><tr><td rowspan="3">注塑</td><td>PF2A2-161J(H161-Z)(塑 11-10注)</td><td>注塑酚醛塑料粉</td><td>工艺性能良好,具有较好的电绝缘性能,耐湿热</td><td rowspan="3">用于注塑成型低压电器和仪表绝缘制品。可供湿热地区使用</td></tr><tr><td>PF2A4-151J(T151-Z)</td><td>注塑酚醛塑料粉(高邻位酚醛压塑粉,快速成型酚醛压塑粉)</td><td>成型性能好,耐水和防霉性能较好</td></tr><tr><td>9404</td><td>改性酚醛注射塑料</td><td>-</td></tr><tr><td rowspan="2">滞燃</td><td>9407</td><td>酚醛滞燃塑料</td><td>具有较高的耐燃性、冲击韧性和介电性能</td><td>用于模塑低压电器绝缘制品。可注塑成型</td></tr><tr><td>9408</td><td>滞燃防毒塑料</td><td>具有较高的冲击韧性,优异的滞燃性,良好的防霉性</td><td>用于模塑耐湿热的低压电器绝缘制品</td></tr></table>

# 1.2 基本组成 酚醛塑料的基本组成见表1-2。

表1-2  

<table><tr><td>型号</td><td>基本组成</td></tr><tr><td>PF2A1-141</td><td>苯酚甲醛树脂、木(竹)粉、固化剂、润滑剂、着色剂</td></tr><tr><td>PF2A3-165</td><td>苯酚甲醛树脂、木粉、固化剂、润滑剂、着色剂</td></tr><tr><td>PF2A3-1501, PF2A3-1601</td><td>苯酚甲醛树脂、苯酚苯胺甲醛树脂、木粉和矿物填料、固化剂、润滑剂</td></tr><tr><td>PF2E3-7301</td><td>苯酚甲醛树脂、苯酚苯胺甲醛树脂、石英粉、云母粉、固化剂、着色剂</td></tr><tr><td>PF2E4-2304</td><td>苯酚甲醛树脂、聚酰胺树脂、石英粉、固化剂、着色剂</td></tr><tr><td>PF2A2-161</td><td>苯酚甲醛树脂、木粉和矿物填料、固化剂、润滑剂、着色剂</td></tr><tr><td>PF2C3-431</td><td>苯酚甲醛树脂、石棉、固化剂、润滑剂、着色剂</td></tr></table>

续表 1-2  

<table><tr><td>型号</td><td>基本组成</td></tr><tr><td>PF2A6-1503</td><td>苯酚甲醛树脂、丁腈橡胶、木粉、矿物填料、固化剂、润滑剂、着色剂</td></tr><tr><td>PF2A6-8603</td><td>苯酚甲醛树脂、丁腈橡胶、木粉和矿物填料、固化剂、润滑剂、着色剂</td></tr><tr><td>PF2A4-161J</td><td>苯酚甲醛树脂或其改性树脂、木粉和矿物填料、固化剂、润滑剂、着色剂</td></tr><tr><td>PF2A4-151J</td><td>苯酚甲醛树脂、高邻位酚醛树脂、木粉和矿物填料、固化剂、润滑剂、着色剂</td></tr><tr><td>9404</td><td>改性酚醛树脂、木粉、滑石粉、固化剂、着色剂</td></tr><tr><td>9407</td><td>改性酚醛树脂、有机填料、无机填料、阻燃剂、固化剂、着色剂</td></tr><tr><td>9408</td><td>苯酚甲醛树脂、丁腈橡胶、有机填料、无机填料、阻燃剂、固化剂、着色剂</td></tr></table>

# 1.3 材料标准

$\mathrm{PF}_2\mathrm{A}_1 - 141$ 、 $\mathrm{PF}_2\mathrm{A}_3 - 165$ 、 $\mathrm{PF}_2\mathrm{A}_3 - 1501$ 、 $\mathrm{PF}_2\mathrm{A}_3 - 1601$ 、 $\mathrm{PF}_2\mathrm{E}_3 - 7301$ 、 $\mathrm{PF}_2\mathrm{E}_4 - 2304$ 、 $\mathrm{PF}_2\mathrm{A}_2 - 161$ 、 $\mathrm{PF}_2\mathrm{C}_3 - 431$ 、 $\mathrm{PF}_2\mathrm{A}_6 - 1503$ 、 $\mathrm{PF}_2\mathrm{A}_6 - 8603$ 、 $\mathrm{PF}_2\mathrm{A}_2 - 161J$ 、 $\mathrm{PF}_2\mathrm{A}_4 - 151J$ ：GB 1404—1995《酚醛模塑料》，主要性能指标见表1-3。

9404：哈尔滨绝缘材料厂企业标准HB410—1983《9404改性酚醛注射塑料》

9407：哈尔滨绝缘材料厂企业标准HB4003—1984《9407酚醛滞燃塑料》

9408：哈尔滨绝缘材料厂企业标准HB409—1983《9408滞燃防霉塑料》

主要性能指标见表1-4。

表1-3  

<table><tr><td rowspan="3" colspan="2">性 能</td><td colspan="14">GB 1404-1995</td></tr><tr><td colspan="7">通用(A)</td><td colspan="2">耐热(C)</td><td colspan="5">电气(E)</td></tr><tr><td>\(PF_2\)\(A_1\)</td><td>\(PF_2\)\(A_2\)</td><td>\(PF_2\)\(A_3\)</td><td>\(PF_2\)\(A_4\)</td><td>\(PF_2\)\(A_5\)</td><td>\(PF_2\)\(A_6\)</td><td>\(PF_1\)\(A_2\)</td><td>\(PF_2\)\(C_3\)</td><td>\(PF_1\)\(C_4\)</td><td>\(PF_2\)\(E_2\)</td><td>\(PF_2\)\(E_3\)</td><td>\(PF_2\)\(E_4\)</td><td>\(PF_2\)\(E_5\)</td><td></td></tr><tr><td colspan="2">A 对模塑料测试的性能</td><td colspan="2"></td><td colspan="5">—</td><td colspan="2">—</td><td colspan="5">—</td></tr><tr><td>体积系数</td><td>≤</td><td>3.0</td><td>3.0</td><td>3.0</td><td>3.0</td><td>3.0</td><td>3.0</td><td>3.0</td><td>4.0</td><td>3.0</td><td>3.0</td><td>4.0</td><td>3.0</td><td>3.0</td><td>3.0</td></tr><tr><td colspan="2">B 对试样测试的性能</td><td colspan="2"></td><td colspan="5">—</td><td colspan="2">—</td><td colspan="5">—</td></tr><tr><td>相对密度</td><td>≤</td><td>1.45</td><td>1.45</td><td>1.45</td><td>1.45</td><td>1.60</td><td>1.45</td><td>1.45</td><td>2.0</td><td>2.0</td><td>1.85</td><td>1.95</td><td>1.90</td><td>1.90</td><td></td></tr><tr><td>吸水性/mg</td><td>≤</td><td>60</td><td>50</td><td>50</td><td>40</td><td>40</td><td>50</td><td>50</td><td>40</td><td>30</td><td>15</td><td>15</td><td>10</td><td>15</td><td></td></tr><tr><td colspan="2">收缩率/%</td><td colspan="14">供需双方商定</td></tr><tr><td colspan="2">热变形温度(1.81 MPa)/℃ ≥</td><td>140</td><td>140</td><td>120</td><td>140</td><td>140</td><td>140</td><td>120</td><td>155</td><td>150</td><td>140</td><td>140</td><td>120</td><td>140</td><td></td></tr><tr><td colspan="2">流动性①</td><td colspan="2"></td><td colspan="5">—</td><td colspan="2">—</td><td colspan="5">—</td></tr><tr><td rowspan="2">冲击强度②</td><td>缺口/(kJ/\(m^2\))</td><td>1.5</td><td>1.5</td><td>1.5</td><td>1.5</td><td>1.5</td><td>1.8</td><td>1.3</td><td>2.0</td><td>1.0</td><td>1.0</td><td>1.3</td><td>1.5</td><td>1.5</td><td></td></tr><tr><td>无缺口/(kJ/\(m^2\))</td><td>6.0</td><td>6.0</td><td>5.0</td><td>6.0</td><td>6.0</td><td>8.0</td><td>6.0</td><td>3.5</td><td>3.5</td><td>2.0</td><td>3.0</td><td>5.0</td><td>6.0</td><td></td></tr><tr><td colspan="2">弯曲强度/MPa ≥</td><td>70</td><td>70</td><td>70</td><td>70</td><td>70</td><td>60</td><td>60</td><td>60</td><td>50</td><td>45</td><td>50</td><td>80</td><td>70</td><td></td></tr><tr><td colspan="2">介电强度(90°C)/(MV/m) ≥</td><td>—</td><td>3.5</td><td>3.5</td><td>3.5</td><td>3.5</td><td>3.5</td><td>3.5</td><td>2.0</td><td>2.0</td><td>5.8</td><td>5.8</td><td>7.0</td><td>5.8</td><td></td></tr><tr><td colspan="2">绝缘电阻/Ω ≥</td><td>—</td><td>\(10^8\)</td><td>\(10^{10}\)</td><td>\(10^9\)</td><td>\(10^8\)</td><td>\(10^8\)</td><td>\(10^{10}\)</td><td>\(10^8\)</td><td>\(10^8\)</td><td>\(10^{12}\)</td><td>\(10^{12}\)</td><td>\(10^{12}\)</td><td>\(10^{12}\)</td><td></td></tr><tr><td colspan="2">介质损耗角正切(1 MHz) ≤</td><td>—</td><td>0.1</td><td>0.08</td><td>0.1</td><td>—</td><td>—</td><td>0.08</td><td>—</td><td>—</td><td>0.020</td><td>0.020</td><td>0.020</td><td>0.020</td><td></td></tr><tr><td colspan="2">耐漏电起痕指数/V ≥</td><td>—</td><td>—</td><td>—</td><td>—</td><td>—</td><td>—</td><td>—</td><td>175</td><td>—</td><td>175</td><td>175</td><td>175</td><td>175</td><td></td></tr><tr><td colspan="2">游离氨/% ≤</td><td>—</td><td>—</td><td>—</td><td>—</td><td>—</td><td>—</td><td>0.02</td><td>—</td><td>—</td><td>—</td><td>—</td><td>—</td><td>—</td><td></td></tr><tr><td colspan="2">吸酸率/% ≤</td><td>—</td><td>—</td><td>—</td><td>—</td><td>0.5</td><td>—</td><td>—</td><td>—</td><td>—</td><td>—</td><td>—</td><td>—</td><td>—</td><td></td></tr><tr><td colspan="2">燃烧性能(炽热棒法)③</td><td>—</td><td>—</td><td>—</td><td>—</td><td>—</td><td>—</td><td>—</td><td colspan="2">合格</td><td>—</td><td>—</td><td>—</td><td>—</td><td></td></tr></table>

① 流动性指标和试验方法由供需双方商定。  
② 冲击强度可以在缺口冲击强度和无缺口冲击强度中任选一种，仲裁时以缺口冲击强度为准。

③ $3\mathrm{min}$ 后使炽热棒离开试样，在 $30\mathrm{s}$ 内试样上不应有可见的火焰。

表1-4  

<table><tr><td rowspan="2">性 能</td><td colspan="3">上海塑料厂企业标准Q/GHPD1-1991(1996)</td><td>HB 410-1983</td><td>HB 4003-1984</td><td>HB 409-1985</td></tr><tr><td>PF2A3-1601</td><td>PF2A2-161J</td><td>PF2A4-151J</td><td>9404</td><td>9407</td><td>9408</td></tr><tr><td>外观</td><td colspan="6">表面应平整,无气泡、裂纹,允许有少量深浅色斑</td></tr><tr><td>耐沸水性</td><td colspan="6">表面应无裂纹和翘曲,允许有轻度褪色变暗和填料膨胀,不允许有明显气泡</td></tr><tr><td>相对密度 ≤</td><td>1.45</td><td>1.50</td><td>1.50</td><td>1.50</td><td>1.45</td><td>1.45</td></tr><tr><td>比容积/(mL/g) ≤</td><td>2.0</td><td>2.0</td><td>2.0</td><td>2.0</td><td>-</td><td>-</td></tr><tr><td>收缩率/%</td><td>0.50~1.00</td><td>0.50~0.90</td><td>0.50~0.90</td><td>0.50~0.90</td><td>-</td><td>-</td></tr><tr><td>马丁温度/℃ ≥</td><td>115</td><td>130</td><td>130</td><td>110</td><td>125</td><td>125</td></tr><tr><td>耐炽热性/级 ≤</td><td>-</td><td>-</td><td>-</td><td>-</td><td>3</td><td>3</td></tr><tr><td>吸水性/(mg/cm2) ≤</td><td>0.5</td><td>0.40</td><td>0.4</td><td>1.0</td><td>200 mg</td><td>200 mg</td></tr><tr><td>防霉性/级</td><td>-</td><td>-</td><td>-</td><td>-</td><td>-</td><td>符合JB 840-1976</td></tr><tr><td>流动性(拉西格法)/mm</td><td>100~200</td><td>80~150</td><td>80~150</td><td>170~200</td><td>≥190</td><td>100~190</td></tr><tr><td>冲击强度/(kJ/m2) ≥</td><td></td><td></td><td></td><td></td><td></td><td></td></tr><tr><td>无缺口</td><td>5.0</td><td>6.0</td><td>6.0</td><td>4.4</td><td>5.9</td><td>7.8</td></tr><tr><td>U型缺口</td><td>-</td><td>-</td><td>-</td><td>-</td><td>1.5</td><td>1.5</td></tr><tr><td>弯曲强度/MPa ≥</td><td>65</td><td>70</td><td>70</td><td>58.8</td><td>68.6</td><td>68.6</td></tr><tr><td>表面电阻率/Ω ≥</td><td>5×1013</td><td>1×1011</td><td>1×1011</td><td>1×1012</td><td>1×108</td><td>1×108</td></tr><tr><td>体积电阻率/(Ω·m) ≥</td><td>5×1010</td><td>1×109</td><td>1×109</td><td>1×109</td><td>1×108</td><td>1×107</td></tr><tr><td>介电强度/(MV/m) ≥</td><td>13</td><td>12</td><td>12</td><td>12</td><td>10</td><td>10</td></tr><tr><td>介质损耗角正切(50 Hz)</td><td>≤8×10-2</td><td>-</td><td>-</td><td>-</td><td>&lt;1</td><td>&lt;1</td></tr></table>

1.4 使用工艺说明书 HB/Z 5017—1996《热固性塑料制品模塑工艺》  
1.5 供应状态 粉状及粒状塑料粉，有黑、棕、红、黄、绿、蓝等色。  
1.6 应用概况 已广泛用于电气、仪表绝缘零件, 如旋钮、衬套、壳体、盖子、点火线圈外壳、底座、卡圈、接插件、垫圈、垫块、垫片、销子、导块、导电环底座、手柄等。  
1.7 研制及生产单位 $\mathrm{PF}_2\mathrm{A}_1 - 131$ 、 $\mathrm{PF}_2\mathrm{A}_1 - 132$ 、 $\mathrm{PF}_2\mathrm{A}_1 - 133$ 、 $\mathrm{PF}_2\mathrm{A}_1 - 136$ 、 $\mathrm{PF}_2\mathrm{A}_2 - 131$ 、 $\mathrm{PF}_2\mathrm{A}_2 - 133$ 、 $\mathrm{PF}_2\mathrm{A}_1 - 141$ 、 $\mathrm{PF}_2\mathrm{A}_2 - 151$ 、 $\mathrm{PF}_2\mathrm{A}_2 - 151J$ 、 $\mathrm{PF}_2\mathrm{A}_2 - 161$ 、 $\mathrm{PF}_2\mathrm{A}_3 - 165$ 、 $\mathrm{PF}_2\mathrm{A}_4 - 161$ 、 $\mathrm{PF}_2\mathrm{A}_4 - 161J$ 、 $\mathrm{PF}_2\mathrm{A}_4 - 161J$ 、 $\mathrm{PF}_2\mathrm{C}_3 - 431$ 、 $\mathrm{PF}_2\mathrm{C}_3 - 631$ 、 $\mathrm{PF}_2\mathrm{C}_3 - 731$ 、 $\mathrm{PF}_2\mathrm{C}_4 - 631$ 、 $\mathrm{PF}_2\mathrm{C}_4 - 831$ 、 $\mathrm{PF}_2\mathrm{E}_2$ 、 $\mathrm{PF}_2\mathrm{E}_3$ 、 $\mathrm{PF}_2\mathrm{E}_4$ 、 $\mathrm{PF}_2\mathrm{E}_5$ ：上海塑料厂、长春化工二厂、常熟塑料厂、重庆合成化工厂、哈尔滨绝缘材料厂、衡水市化工厂、天津树脂厂、山东化工厂、广州南中塑料厂、厦门化工二厂等生产； $\mathrm{PF}_2\mathrm{A}_1 - 141$ ：上海塑料厂、山东化工厂、重庆合成化工厂、长春市化工二厂、哈尔滨绝缘材料厂、常熟塑料厂生产； $\mathrm{PF}_2\mathrm{A}_3 - 165$ ：山东化工厂生产； $\mathrm{PF}_2\mathrm{A}_3 - 1601$ ：上海塑料厂、常熟塑料厂生产； $\mathrm{PF}_2\mathrm{E}_3 - 7301$ 、 $\mathrm{PF}_2\mathrm{E}_4 - 2304$ ：上海塑料厂研制并生产； $\mathrm{PF}_2\mathrm{A}_3 - 1501$ ：长春市化工二厂、上海塑料厂、山东化工厂、重庆合成化工厂、常熟化工厂生产； $\mathrm{PF}_2\mathrm{A}_4 - 161$ ：重庆合成化工厂、上海塑料厂、长春市化工二厂、常熟化工厂生产； $\mathrm{PF}_2\mathrm{C}_3 - 431$ ：上海塑料厂研制并生产； $\mathrm{PF}_2\mathrm{A}_6 - 1503$ ：上海塑料厂、哈尔滨绝缘材料厂生产； $\mathrm{PF}_2\mathrm{A}_6 - 8603$ 、 $\mathrm{PF}_2\mathrm{A}_4 - 161J$ 、 $\mathrm{PF}_2\mathrm{A}_4 - 151J$ ：上海塑料厂研制并生产；9404、9407、9408：哈尔滨绝缘材料厂研制并生产。  
1.8 鉴定级别及日期 $\mathrm{PF}_2\mathrm{A}_4 - 151\mathrm{J}$ : 1983年12月由化学工业部鉴定通过; 9404: 1983年12月由哈尔滨绝缘材料厂组织鉴定通过; 9407: 1984年11月由黑龙江省机械工业厅鉴定通过; 9408: 1983年12月由哈尔滨绝缘材料厂组织鉴定通过。

# 2 性能

2.1 物理及化学性能 酚醛塑料粉的物理及化学性能典型值见表2-1。

表2-1  

<table><tr><td>性 能</td><td>\( PF_2A_1-141^{[1]} \)</td><td>\( PF_2A_3-165^{[2]} \)</td><td>\( PF_2A_3-1501^{[4]} \)</td><td>\( PF_2A_3-1601^{[1]} \)</td><td>\( PF_2E_3-7301^{[1]} \)</td><td>\( PF_2E_4-2304^{[1]} \)</td><td>\( PF_2A_4-161^{[3]} \)</td></tr><tr><td>颜色</td><td>黑、棕</td><td>黑、红棕</td><td>-</td><td>黑</td><td>本色</td><td>本色</td><td>黑</td></tr><tr><td>相对密度</td><td>1.40</td><td>\( \frac{1.31\sim 1.38}{1.35} \)</td><td>143</td><td>1.41</td><td>1.82</td><td>1.80</td><td>1.43</td></tr><tr><td>比容积/(mL/g)</td><td>1.5</td><td>-</td><td>-</td><td>1.4</td><td>-</td><td>-</td><td>1.42</td></tr><tr><td>吸水性/(mg/cm2)</td><td>0.52</td><td></td><td>0.30</td><td>0.25</td><td>0.07</td><td>0.10</td><td>0.32</td></tr><tr><td>放氨性</td><td>-</td><td>-</td><td>-</td><td>-</td><td>-</td><td>-</td><td>-</td></tr><tr><td>马丁温度/°C</td><td>138</td><td>\( \frac{110\sim 126}{119} \)</td><td>123</td><td>125</td><td>160</td><td>143</td><td>137</td></tr><tr><td>耐炽热性/级</td><td>-</td><td>-</td><td>-</td><td>-</td><td>-</td><td>-</td><td>-</td></tr><tr><td>表面电阻率/Ω</td><td>\( 2.9\times 10^{13} \)</td><td>\( \frac{6.1\times 10^{13}\sim 7.7\times 10^{14}}{1.1\times 10^{14}} \)</td><td>\( 2.2\times 10^{15} \)</td><td>\( 1.7\times 10^{15} \)</td><td>\( 1.2\times 10^{16} \)</td><td>\( 6.6\times 10^{15} \)</td><td>\( 9.3\times 10^{12} \)</td></tr><tr><td>体积电阻率/(Ω·m)</td><td>\( 1.3\times 10^{11} \)</td><td>\( \frac{7.2\times 10^{10}\sim 6.8\times 10^{11}}{2.4\times 10^{11}} \)</td><td>\( 2.2\times 10^{12} \)</td><td>\( 7.6\times 10^{12} \)</td><td>\( 1.9\times 10^{13} \)</td><td>\( 3.8\times 10^{12} \)</td><td>\( 5.6\times 10^{10} \)</td></tr><tr><td>介电强度/(MV/m)</td><td>14.5</td><td>\( \frac{13.3\sim 15.0}{14.1} \)</td><td>14.1</td><td>14.7</td><td>14.8</td><td>16.0</td><td>14.6</td></tr><tr><td>介电常数(1 MHz)</td><td>-</td><td>-</td><td>-</td><td>-</td><td>3.5</td><td>3.7</td><td>-</td></tr><tr><td>介质损耗角正切50 Hz</td><td>-</td><td>\( \frac{3.0\times 10^{-2}\sim 4.6\times 10^{-2}}{3.8\times 10^{-2}} \)</td><td>\( 1.9\times 10^{-2} \)</td><td>-</td><td>-</td><td>-</td><td>-</td></tr><tr><td>1 MHz</td><td>-</td><td>-</td><td>-</td><td>-</td><td>\( 0.7\times 10^{-2} \)</td><td>\( 0.8\times 10^{-2} \)</td><td>-</td></tr></table>

<table><tr><td>性能</td><td>PF2C3-431[1]</td><td>PF2A6-1503[1]</td><td>PF2A6-8603[1]</td><td>PF2A4-161J[1]</td><td>PF2A4-151J[1]</td><td>9404[5]</td><td>9407[6]</td><td>9408[6]</td></tr><tr><td>颜色</td><td>黑、棕</td><td>褐</td><td>黑</td><td>黑</td><td>黑</td><td>-</td><td>-</td><td>-</td></tr><tr><td>相对密度</td><td>1.63</td><td>1.40</td><td>1.53</td><td>1.41</td><td>1.42</td><td>1.39</td><td>1.44</td><td>1.43</td></tr><tr><td>比容积/(mL/g)</td><td>1.3</td><td>1.5</td><td>1.3</td><td>1.3</td><td>1.5</td><td>1.4</td><td>-</td><td>-</td></tr><tr><td>吸水性/(mg/cm2)</td><td>0.39</td><td>0.44</td><td>0.16</td><td>0.36</td><td>0.32</td><td>17.1 mg</td><td>0.048</td><td>15 mg</td></tr><tr><td>放氨性</td><td>-</td><td>-</td><td>-</td><td>-</td><td>-</td><td>-</td><td>-</td><td>-</td></tr><tr><td>马丁温度/℃</td><td>166</td><td>137</td><td>132</td><td>144</td><td>133</td><td>118</td><td>135</td><td>132</td></tr><tr><td>耐炽热性/级</td><td>-</td><td>-</td><td>-</td><td>-</td><td>-</td><td>-</td><td>2</td><td>2</td></tr><tr><td>表面电阻率/Ω</td><td>3.6×1013</td><td>5.6×1013</td><td>7.2×1013</td><td>5.8×1012</td><td>2.0×1012~4.0×10123.2×1012</td><td>2.4×1012</td><td>9.8×1012</td><td>2.9×1012</td></tr><tr><td>体积电阻率/(Ω·m)</td><td>7.0×1010</td><td>1.8×1011</td><td>3.2×1011</td><td>3.1×1010</td><td>3.5×1010~5.3×10104.3×1010</td><td>1.1×1012</td><td>2.5×1010</td><td>3.2×1011</td></tr><tr><td>介电强度/(MV/m)</td><td>14.6</td><td>14.1</td><td>14.3</td><td>14.5</td><td>14.1</td><td>15.4</td><td>12.8</td><td>14.7</td></tr><tr><td>介电常数(1 MHz)</td><td>-</td><td>-</td><td>-</td><td>-</td><td>-</td><td>-</td><td>-</td><td>-</td></tr><tr><td>介质损耗角正切50 Hz</td><td>-</td><td>-</td><td>-</td><td>-</td><td>-</td><td>-</td><td>-</td><td>-</td></tr><tr><td>1 MHz</td><td>-</td><td>-</td><td>-</td><td>-</td><td>-</td><td>2.9×10-2</td><td>6.7×10-2</td><td></td></tr></table>

# 2.2 力学性能 酚醛塑料粉的力学性能典型值见表2-2。

表2-2  

<table><tr><td rowspan="2">型号</td><td rowspan="2">弯曲强度MPa</td><td colspan="2">冲击强度/(kJ/m2)</td><td rowspan="2">型号</td><td rowspan="2">弯曲强度MPa</td><td colspan="2">冲击强度/(kJ/m2)</td></tr><tr><td>无缺口</td><td>U形缺口</td><td>无缺口</td><td>U形缺口</td></tr><tr><td>PF2A1-141[1]</td><td>97.1</td><td>8.4</td><td>—</td><td>PF2A6-1503[1]</td><td>88.0</td><td>11.6</td><td>—</td></tr><tr><td rowspan="2">PF2A3-165[2]</td><td>68.6~80.4</td><td>5.4~6.9</td><td>—</td><td>PF2A6-8603[1]</td><td>77.5</td><td>13.0</td><td>—</td></tr><tr><td>76.5</td><td>6.4</td><td></td><td>PF2A4-161J[1]</td><td>88.8</td><td>7.9</td><td>—</td></tr><tr><td>PF2A3-1501[5]</td><td>78.7</td><td>6.0</td><td>—</td><td>PF2A4-151J[1]</td><td>88.8</td><td>6.8~8.3</td><td>—</td></tr><tr><td>PF2A3-1601[1]</td><td>92.8</td><td>8.5</td><td>—</td><td></td><td></td><td>7.6</td><td></td></tr><tr><td>PF2E3-7301[1]</td><td>77.9</td><td>4.1</td><td>—</td><td>9404[5]</td><td>71.9</td><td>6.1</td><td>—</td></tr><tr><td>PF2E4-2304[1]</td><td>127</td><td>7.9</td><td>—</td><td>9407[6]</td><td>81.0</td><td>6.4</td><td>2.1</td></tr><tr><td>PF2A2-161[3]</td><td>82.8</td><td>7.4</td><td>—</td><td>9408[6]</td><td>70.1</td><td>9.2</td><td>1.7</td></tr><tr><td>PF2C3-431[1]</td><td>85.8</td><td>6.1</td><td>—</td><td></td><td></td><td></td><td></td></tr></table>

# 2.3 耐环境性能

# 2.4 工艺性能 酚醛塑料粉的工艺性能典型值见表2-3。

表 $2 - 3\left\lbrack  {1 \sim  6}\right\rbrack$   

<table><tr><td>型 号</td><td>流动性(拉西格法)/mm</td><td>收缩率/%</td><td>挥发物/%</td></tr><tr><td>\( PF_2A_1-141 \)</td><td>-</td><td>0.67</td><td>-</td></tr><tr><td>\( PF_2A_3-165 \)</td><td>146~176164</td><td>0.59~0.770.63</td><td>-</td></tr><tr><td>\( PF_2A_3-1501 \)</td><td>151</td><td>0.75</td><td>2.2</td></tr><tr><td>\( PF_2A_3-1601 \)</td><td>143</td><td>0.72</td><td>-</td></tr><tr><td>\( PF_2E_3-7301 \)</td><td>-</td><td>0.43</td><td>-</td></tr><tr><td>\( PF_2E_4-2304 \)</td><td>145</td><td>0.62</td><td>-</td></tr><tr><td>\( PF_2A_2-161 \)</td><td>173</td><td>0.54</td><td>-</td></tr><tr><td>\( PF_2C_3-431 \)</td><td>142</td><td>0.44</td><td>-</td></tr><tr><td>\( PF_2A_6-1503 \)</td><td>163</td><td>0.87</td><td>-</td></tr><tr><td>\( PF_2A_6-8603 \)</td><td>147</td><td>0.78</td><td>-</td></tr><tr><td>\( PF_2A_4-161J \)</td><td>&gt;200</td><td>-</td><td>-</td></tr><tr><td></td><td>挤出余料 0.10~0.20 g</td><td>-</td><td>-</td></tr><tr><td>\( PF_2A_4-151J \)</td><td>&gt;200</td><td>-</td><td>-</td></tr><tr><td></td><td>挤出余料 \( \frac{0.10\sim0.50}{0.30}g \)</td><td>0.82~0.860.84</td><td>-</td></tr><tr><td>9404</td><td>&gt;200</td><td>0.70</td><td>-</td></tr><tr><td>9407</td><td>192</td><td>0.69</td><td>-</td></tr><tr><td>9408</td><td>110</td><td>-</td><td>-</td></tr></table>

# 3 使用工艺

# 3.1 压缩模塑 酚醛塑料粉压缩模塑成型工艺条件见表3-1。

表 $3 - 1{}^{\left\lbrack  1 \sim  7\right\rbrack  }$   

<table><tr><td rowspan="2">型 号</td><td colspan="2">预热条件</td><td colspan="3">成型条件</td></tr><tr><td>温度°C</td><td>时间①min</td><td>模塑温度°C</td><td>模塑压力MPa</td><td>保压时间min/mm</td></tr><tr><td>PF2A1,PF2A2</td><td>140±10</td><td>6~8</td><td>160±5</td><td>30±5</td><td>0.8~1.2</td></tr><tr><td>PF2A3</td><td>150±10</td><td>4~8</td><td>160±5</td><td>30±5</td><td>1.5~2</td></tr><tr><td>PF2A4</td><td>125±5</td><td>4~8</td><td>160±5</td><td>30±5</td><td>1~1.5</td></tr><tr><td>PF2A5</td><td>125±5</td><td>4~6</td><td>155±5</td><td>35±5</td><td>1.5~2</td></tr><tr><td>PF2A6</td><td>130±10</td><td>5~10</td><td>170±5</td><td>40±5</td><td>1~2</td></tr></table>

续表 3-1  

<table><tr><td rowspan="2">型 号</td><td colspan="2">预热条件</td><td colspan="3">成型条件</td></tr><tr><td>温度°C</td><td>时间①min</td><td>模塑温度°C</td><td>模塑压力MPa</td><td>保压时间min/mm</td></tr><tr><td>PF2C3</td><td>145±5</td><td>6~10</td><td>160±5</td><td>40±5</td><td>1~2</td></tr><tr><td>PF2C4</td><td>145±5</td><td>6~10</td><td>160±5</td><td>30±5</td><td>1.5~2</td></tr><tr><td>PF2E2、PF2E3、PF2E5</td><td>155±5</td><td>5~10</td><td>165±5</td><td>45±5</td><td>2~2.5</td></tr><tr><td>PF2E4</td><td>160±5</td><td>4~10</td><td>170±5</td><td>45±5</td><td>2~2.5</td></tr><tr><td>PF2A1-141</td><td>100~140</td><td>视制品大小而定</td><td>160±5</td><td>&gt;25</td><td>0.6~1.0</td></tr><tr><td>PF2A3-165</td><td>130~160</td><td>4~10</td><td>140~165</td><td>29±5</td><td>1.0~1.5</td></tr><tr><td>PF2A3-1501</td><td>140~160</td><td>4~8</td><td>160±5</td><td>≥25</td><td>1.5~2.0</td></tr><tr><td>PF2A3-1601</td><td>140~160</td><td>4~8</td><td>155~165</td><td>&gt;25</td><td>1.0~1.5</td></tr><tr><td>PF2E3-7301</td><td>150~160</td><td>5~10</td><td>160~170</td><td>&gt;39</td><td>2.0~2.5</td></tr><tr><td>PF2E4-2304</td><td>120~160</td><td>5~30</td><td>160~180</td><td>&gt;29</td><td>2.0~2.5</td></tr><tr><td>PF2A2-161</td><td>120~130</td><td>4~8</td><td>160±5</td><td>&gt;25</td><td>1.0~1.5</td></tr><tr><td>PF2C3-431</td><td>120~150</td><td>4~10</td><td>150±5</td><td>&gt;29</td><td>1.0~1.5</td></tr><tr><td>PF2A6-1503</td><td>125~135</td><td>4~8</td><td>165~175</td><td>&gt;25</td><td>1.0~1.5</td></tr><tr><td>PF2A6-8603</td><td>135~145</td><td>5~10</td><td>160~175</td><td>&gt;24.5</td><td>1.5~2.0</td></tr><tr><td>PF2A4-151J</td><td>120~130</td><td>4~6</td><td>170±5</td><td>29±5</td><td>视制品大小而定</td></tr><tr><td>9404</td><td>115~125</td><td>6~10</td><td>160±5</td><td>29±5</td><td>1.0~1.5</td></tr><tr><td>9407</td><td>110~120</td><td>5~8</td><td>170±5</td><td>29±5</td><td>&gt;1.0</td></tr><tr><td>9408</td><td>110~120</td><td>5~7</td><td>175±5</td><td>29±5</td><td>&gt;1.0</td></tr></table>

① 注塑成型酚醛模塑料，在型号后加尾注J。采用高频预热可缩短预热时间。

3.2 注塑成型 $\mathrm{PF}_2\mathrm{A}_4 - 161\mathrm{J}$ 注塑成型工艺条件为：料筒温度，前段 $80\sim 90^{\circ}\mathrm{C}$ ，后段 $40\sim 60^{\circ}\mathrm{C}$ ；模具温度 $170\sim 190^{\circ}\mathrm{C}$ ；注射压力 $78.4\sim 157\mathrm{MPa}$ ，闭模压力 $98\sim 196\mathrm{MPa}$ ，保压时间 $20\sim 30\mathrm{s} / \mathrm{mm}$ 。

# 4 其他

# 4.1 包装

4.2 运输 酚醛塑料粉在运输时应避免受潮、受热、受污。  
4.3 贮存 应贮存在通风、干燥的室内，温度不得超过 $35^{\circ}\mathrm{C}$ 。不得靠近火源、暖气和受日光直射。贮存期自制造日期起，铁桶为2年 $\left(\mathrm{PF}_{2} \mathrm{~A}_{4}-151 \mathrm{~J}\right.$ 为1年)，其他包装为1年。9407、9408贮存期为半年。超过贮存期，按产品标准检验，合格者仍可使用。

# 5 使用建议

选用。

# 参考文献

1 上海塑料厂.酚醛塑料粉质量统计.1985  
2 山东化工厂.酚醛塑料粉生产试验报告.1986  
3 重庆合成化工厂.酚醛塑料粉产品技术经济情报交流汇总资料.1985  
4 长春市化工二厂.改性酚醛塑料粉生产试验报告统计资料.1986  
5哈尔滨绝缘材料厂.9404改性酚醛注射塑料试验报告统计资料.1986   
6哈尔滨绝缘材料厂.9407酚醛滞燃塑料试验报告统计资料.1986   
7 重庆合成化工厂.酚醛塑料粉检验数据统计资料.1985

# 棉纤维增强聚酰胺改性酚醛塑料

# 1 概述

棉纤维增强聚酰胺改性酚醛塑料是以复合增韧聚酰胺改性酚醛树脂为基材，加入棉纤维及各种助剂经浸渍、烘干、拉拔制成宽 $2.5\sim 5 \mathrm{~mm}$ ，长 $35\sim 45 \mathrm{~mm}$ 或更长（按用户要求）的模塑料，用模塑法成型各种制品；制品具有较高的力学性能和良好的绝缘性能，耐磨性好，尺寸稳定、重量轻是飞机用钢索操纵导向非金属滑轮的专用模塑材料，也适用于形状复杂边缘薄而要求强度高的零件。

1.1 型号及名称 棉纤维增强聚酰胺改性酚醛塑料的型号及名称见表1-1。

表1-1  

<table><tr><td>型号</td><td>名称</td><td>特性</td><td>用途</td></tr><tr><td>PF1D-8308 I型</td><td>棉纤维增强聚酰胺改性酚醛塑料</td><td>材料加料方便、流动性好、易于成型,尤其适用于形状复杂边缘薄而要求强度高的制件,工艺性良好</td><td>用于模塑飞机用钢索操纵导向非金属滑轮、接线板、座板、天线底座等</td></tr></table>

1.2 基本组成 棉纤维增强聚酰胺改性酚醛塑料的基本组成见表1-2。

表1-2  

<table><tr><td>型 号</td><td>基 本 组 成</td></tr><tr><td>PF1D-8308 I型</td><td>复合增韧聚酰胺改性酚醛树脂、棉纤维、增流剂、润滑剂</td></tr></table>

1.3 材料标准 $\mathrm{PF}_4\mathrm{D}-8308$ I型：Q/SB-01—1998《尼龙改性酚醛工程塑料》，主要性能指标见表1-3。

表1-3  

<table><tr><td rowspan="2">性 能</td><td colspan="2">Q/SB-01-1998</td><td rowspan="2">性 能</td><td colspan="2">Q/SB-01-1998</td></tr><tr><td>定向模压①</td><td>非定向模压②</td><td>定向模压①</td><td>非定向模压②</td></tr><tr><td rowspan="2">外 观</td><td rowspan="2" colspan="2">黄色至浅褐色,不得有外来杂质和白丝,允许有少量未浸透的纱</td><td>马丁温度/℃ ≥</td><td colspan="2">125</td></tr><tr><td rowspan="2">冲击强度(无缺口)kJ/m2≥</td><td rowspan="2">80</td><td rowspan="2">40</td></tr><tr><td>相对密度</td><td colspan="2">1.3~1.5</td></tr><tr><td>吸水率/% ≤</td><td colspan="2">0.8</td><td>拉伸强度/MPa ≥</td><td>120</td><td>35</td></tr><tr><td>收缩率/% ≤</td><td colspan="2">0.15</td><td>弯曲强度/MPa ≥</td><td>120</td><td>80</td></tr><tr><td>挥发物/%</td><td colspan="2">3~6</td><td>压缩强度/MPa ≥</td><td>130</td><td>80</td></tr><tr><td>含胶量/%</td><td colspan="2">45~55</td><td>氧指数/% ≥</td><td colspan="2">30</td></tr></table>

① 定向模压，压长条试件时，纤维料定向排列，料长 $120\sim 125 \mathrm{~mm}$ 。  
② 非定向模压，压长条试件时，纤维料散乱排列，料长 $35\sim 45 \mathrm{~mm}$ 。

1.4 使用工艺说明书 HB/Z 5017—1996《热固性塑料制品模塑工艺》

1.5 供应状态 $\mathrm{PF}_{1}\mathrm{D}-8308$ I型塑料可按宽 $2.5\sim 5\mathrm{mm}$ ，长 $35\sim 45\mathrm{mm}$ 粒料或按用户要求长度供应。  
1.6 应用概况 已用于制造飞机钢索操纵导向非金属滑轮、接线板、座板、天线底座等。  
1.7 研制及生产单位 西北工业大学研制并生产。  
1.8 鉴定级别及日期 $\mathrm{PF}_{1}\mathrm{D}-8308\cdot \mathrm{I}$ 型塑料：1998年8月由航空工业总公司鉴定通过。

# 2 性能

2.1 物理及化学性能 $\mathrm{PF}_1\mathrm{D}-8308$ I型塑料的物理及化学性能典型值见表2-1。

表2-1[1]   

<table><tr><td rowspan="2">性 能</td><td colspan="2">PF1D-8308 I型</td><td rowspan="2">性 能</td><td colspan="2">PF1D-8308 I型</td></tr><tr><td>定向模压</td><td>非定向模压</td><td>定向模压</td><td>非定向模压</td></tr><tr><td rowspan="2">外 观</td><td rowspan="2" colspan="2">黄色至浅褐色,不允许有外来杂质,允许有少量未浸透的纱</td><td>挥发物/%</td><td colspan="2">4.5</td></tr><tr><td>含胶量/%</td><td colspan="2">52</td></tr><tr><td>相对密度</td><td colspan="2">1.35</td><td>马丁温度/℃</td><td colspan="2">148~150</td></tr><tr><td>吸水率/%</td><td colspan="2">0.45</td><td>氧指数/%</td><td colspan="2">32</td></tr></table>

2.2力学性能 $\mathrm{PF}_1\mathrm{D - }8308$ I型塑料的力学性能典型值见表2-2。

表2-2[1]  

<table><tr><td rowspan="2">性 能</td><td colspan="2">PF1D-8308 I型</td><td rowspan="2">性 能</td><td colspan="2">PF1D-8308 I型</td></tr><tr><td>定向模压</td><td>非定向模压</td><td>定向模压</td><td>非定向模压</td></tr><tr><td>冲击强度(无缺口)/(kJ/m2)</td><td>113</td><td>45</td><td>弯曲强度/MPa</td><td>130</td><td>90</td></tr><tr><td>拉伸强度/MPa</td><td>174</td><td>70</td><td>压缩强度/MPa</td><td>154</td><td>94</td></tr></table>

2.3 耐环境性能  
2.4 工艺性能 $\mathrm{PF}_1\mathrm{D - }8308$ I型塑料的收缩率为 $0.095\%$   
2.5 使用性能 $\mathrm{PF}_{1}\mathrm{D}-8308$ I型塑料制品滑轮使用性能试验数据见表2-3。

表2-3[1]  

<table><tr><td>性能</td><td>规范要求</td><td>试验结果</td><td>性能</td><td>规范要求</td><td>试验结果</td></tr><tr><td>轮体抗载强度/N</td><td>在35300N下未破坏</td><td>合格</td><td>衬套压出强度/N</td><td>在3330N下未破坏</td><td>合格</td></tr><tr><td>轮缘弯曲强度/N</td><td>在2550N下未破坏</td><td>合格</td><td>磨损量/mm</td><td>≤0.4</td><td>0.13</td></tr></table>

# 3 使用工艺

$\mathrm{PF}_1\mathrm{D - }8308$ I型塑料模塑成型工艺条件见表3-1。

表3-1  

<table><tr><td rowspan="2">型号</td><td colspan="2">预热条件</td><td colspan="3">成型条件</td></tr><tr><td>温度℃</td><td>时间min</td><td>模塑温度℃</td><td>模塑压力MPa</td><td>固化时间min/mm</td></tr><tr><td>PF1D-8308 I型</td><td>125±5</td><td>5~15</td><td>155±5</td><td>40±5</td><td>1~2.5</td></tr></table>

# 4 其他

4.1 包装 $\mathrm{PF}_1\mathrm{D}-8308$ I 型塑料应包装在聚乙烯薄膜袋内, 塑料袋应密封, 外用纸箱包装, 严防重压, 每袋净重为 $5 \sim 10 \mathrm{~kg}$ , 每箱重量不超过 $50 \mathrm{~kg}$ 。  
4.2 运输 在运输时应避免受潮、受热、受污和包装破损。  
4.3 贮存 $\mathrm{PF}_{1}\mathrm{D}-8308$ I 型塑料应贮存在通风、干燥的仓库内, 温度不超过 $35^{\circ} \mathrm{C}$ , 不得靠近热源或受阳光直射。从生产之日起贮存期为半年, 超过贮存期, 可按本标准规定进行检验, 质量合格仍可使用。  
4.4 技术安全 本产品为非危险品。

# 5 使用建议

选用。

# 参考文献

1 西北工业大学.尼龙改性酚醛工程塑料研究技术资料.1998

# 玻璃纤维增强酚醛塑料

# 1 概述

玻璃纤维增强酚醛塑料是以改性酚醛树脂浸渍玻璃纤维加工制成的热固性塑料。一般采用压缩模塑、传递模塑及注塑法成型。制品耐热性好，强度高，电绝缘性能好，尺寸稳定，在受力、受热条件下不易变形，能耐化学品腐蚀，但不耐强碱和酚类物质的侵蚀。适于模塑耐热、耐潮湿、耐腐蚀、力学性能要求高、绝缘性能要求良好的电气、仪表绝缘零件和结构零件。可在 $200^{\circ}\mathrm{C}$ 以下使用。

1.1 型号及名称 玻璃纤维增强酚醛塑料的牌号及名称见表1-1。

表1-1  

<table><tr><td>型号</td><td>名称</td><td>特性</td><td>用途</td></tr><tr><td>FX-501</td><td rowspan="6">玻璃纤维增强酚醛塑料</td><td>耐热、耐湿、耐腐蚀,绝缘性能及力学性能良好</td><td>适于模塑电性能和力学性能要求较高的制品</td></tr><tr><td>FX-502</td><td>带状塑料,定向强度高</td><td>适于模塑定向强度高的机械零件或耐湿、耐腐蚀、绝缘性能良好的电器零件</td></tr><tr><td>FX-505</td><td>羟甲基聚酰胺改性,冲击韧性较高</td><td>适于模塑流动性和冲击韧性要求较高的制品</td></tr><tr><td>FX-511</td><td>环氧树脂改性,力学性能较FX-501高,而耐热性较低</td><td>适于模塑电性能和力学性能要求较高的制品</td></tr><tr><td>FX-513</td><td>强度较高,耐湿、耐腐蚀性能较好</td><td>适于模塑力学性能较高、耐湿、耐腐蚀的各种零件</td></tr><tr><td>FX-530</td><td>强度高,耐热性、流动性好,制品尺寸稳定,外观色度一致</td><td>适于模塑大型、薄壁、结构复杂和带有金属嵌件的制品</td></tr><tr><td>FB-2</td><td>酚醛单丝塑料</td><td>具有较高的力学性能</td><td>适于生产在120℃工作的高强度电工和结构零件</td></tr><tr><td>FB-701</td><td rowspan="2">玻璃纤维增强酚醛塑料</td><td>具有较高的强度和绝缘性能</td><td>适于模塑绝缘性能和力学性能较高的电器和机械零件</td></tr><tr><td>FB-711</td><td>具有较高强度</td><td>适于模塑强度较高的一般机械零件</td></tr><tr><td>FBMZ-7901</td><td>玻璃纤维增强酚醛塑料</td><td>耐热性、力学性能、绝缘性能、尺寸稳定性和耐湿热性能均好</td><td>适于注塑、压缩模塑及传递模塑生产各种强度要求较高的电器、仪表、机械零件和绝缘零件</td></tr></table>

续表 1-1  

<table><tr><td>型号</td><td>名称</td><td>特性</td><td>用途</td></tr><tr><td>FX-802-YFX-802-Z</td><td>FX-802塑料</td><td>力学性能较高,工艺性能和贮存稳定性好</td><td>适于注塑、压缩模塑、传递模塑生产各种形状复杂的制品</td></tr><tr><td>PF1D-8308II型</td><td rowspan="2">玻璃纤维增强酚醛塑料</td><td>力学性能较高、工艺性能和贮存稳定性优良</td><td rowspan="2">适于注塑、压缩模塑、传递模塑生产各种形状复杂的绝缘制品和结构制品</td></tr><tr><td>PF1D-8308III型</td><td>力学性能高,工艺性能和贮存稳定性优良</td></tr></table>

# 1.2 基本组成 玻璃纤维增强酚醛塑料的基本组成见表1-2。

表1-2  

<table><tr><td>型   号</td><td>基 本  组  成</td></tr><tr><td>FX-501</td><td>苯酚苯胺甲醛树脂、聚乙烯醇缩丁醛树脂、短切无碱玻璃纤维、润滑剂</td></tr><tr><td>FX-502</td><td>苯酚苯胺甲醛树脂、聚乙烯醇缩丁醛树脂、无碱长玻璃纤维、润滑剂</td></tr><tr><td>FX-505</td><td>苯酚苯胺甲醛树脂、羟甲基聚酰胺树脂、短切无碱玻璃纤维、润滑剂</td></tr><tr><td>FX-511</td><td>苯酚甲醛树脂、环氧树脂、无碱玻璃纤维、润滑剂</td></tr><tr><td>FX-513</td><td>苯酚甲醛树脂、聚乙烯醇缩丁醛树脂、无碱玻璃纤维、润滑剂</td></tr><tr><td>FX-530</td><td>苯酚甲醛树脂、聚乙烯醇缩丁醛树脂、无碱玻璃纤维</td></tr><tr><td>FB-2</td><td>酚醛树脂、聚乙烯醇缩丁醛树脂、无碱玻璃纤维、润滑剂</td></tr><tr><td>FB-701</td><td>苯酚苯胺甲醛树脂、聚乙烯醇缩丁醛树脂、无碱玻璃纤维</td></tr><tr><td>FB-711</td><td>苯酚苯胺甲醛树脂、聚乙烯醇缩丁醛树脂、有碱玻璃纤维、润滑剂</td></tr><tr><td>FBMZ-7901</td><td>苯酚苯胺甲醛树脂、聚乙烯醇缩丁醛树脂、丁腈橡胶、无碱玻璃纤维</td></tr><tr><td>FX-802-YFX-802-Z</td><td>MF-601 酚醛树脂、聚乙烯醇缩丁醛树脂、无碱无捻玻璃纤维粗纱</td></tr><tr><td>PF1D-8308 Ⅱ型PF1D-8308 Ⅲ型</td><td>改性酚醛树脂、定向无碱玻璃纤维、增流剂、润滑剂</td></tr></table>

# 1.3 材料标准

FX-501:WJ 581—1995《FX-501塑料》

FX-502：WJ 582—1992《FX-502塑料》

FX-505:WJ 584—1978《FX-505塑料》

FX-511：山东化工厂企业标准Q/CLB-09·B—1984《FX-511塑料》

FX-513：山东化工厂企业标准Q/CLB-12·B—1984《FX-513塑料》

FX-530：山东非金属材料研究所标准Q/CC1—1984《FX-530塑料技术条件》

FB-2:苏Q/JC109—1982《(FB-2)酚醛单丝塑料》

FB-701、FB-711：长春市化工二厂企业标准Q/CS5012—1980《FB-701、FB-711、改性玻璃纤维增强酚醛塑料》

FBMZ-7901: 陕西省兴平玻璃纤维总厂企业标准 Q/BG 1980—01《FBMZ-7901 玻璃纤维增强酚醛塑料技术条件》

FX-802：山东非金属材料研究所标准 FX-802/JT1《FX-802塑料验收技术条件》

$\mathrm{PF}_{1}\mathrm{D}-8308$ ：西北工业大学Q/SB-01—1998《 $\mathrm{PF}_{1}\mathrm{D}-8308$ 玻璃纤维增强酚醛塑料》技术标准玻璃纤维增强酚醛塑料的主要性能指标见表1-3。

表1-3
