Repository: C-zj02/CFD-claw

<div align="center">

**English** | [中文](#中文版) | [Français](README_FR.md) | [Русский](README_RU.md) | [हिन्दी](README_HI.md) | [العربية](README_AR.md) | [Português](README_PT.md)

# 🚀 Claude Code Python

**A Complete Python Reimplementation Based on Real Claude Code Source**

*From TypeScript Source → Rebuilt in Python with ❤️*

***
**🔥 Active Development • New Features Weekly 🔥**

</div>

***

## 🎯 What is This?

**Clawd Code** is a **complete Python rewrite** of Claude Code, based on the **real TypeScript source code**.

File: RAG-data/中国航空材料手册401-524.pdf-6fc8fa60-97ec-467e-ae29-4c7076e4529e.md (part 2 of 5)
# 电绝缘用薄膜、复合制品、粘带
<table><tr><td>浸水时间/d</td><td>体积电阻率 MΩ·m</td><td>介质损耗因数 (50 Hz)</td><td>相对介电常数 (50 Hz)</td><td>工频电气强度 MV/m</td><td>拉伸强度 MPa</td></tr><tr><td>0</td><td>3.4≥10^7</td><td>2.8×10^-3</td><td>2.8</td><td>64.8</td><td>85.4</td></tr><tr><td>21</td><td>2.7×10^6</td><td>6.4×10^-2</td><td>2.6</td><td>58.8</td><td>88.6</td></tr><tr><td>35</td><td>2.7×10^6</td><td>7.1×10^-2</td><td>2.6</td><td>55.5</td><td>83.0</td></tr><tr><td>84</td><td>2.3×10^6</td><td>7.0×10^-2</td><td>2.8</td><td>57.6</td><td>81.4</td></tr><tr><td>202</td><td>5.8×10^4</td><td>8.3×10^-2</td><td>2.8</td><td>50.5</td><td>77.9</td></tr><tr><td>258</td><td>5.6×10^3</td><td>6.5×10^-2</td><td>3.4</td><td>44.8</td><td>74.1</td></tr></table>

# 2.1.4 耐油性能

# 2.1.4.1 耐45号变压器油性能见表2-3。

表 2-3[2]  

<table><tr><td>浸油时间/d</td><td>体积电阻率 MΩ·m</td><td>介质损耗因数 (50 Hz)</td><td>相对介电常数 (50 Hz)</td><td>工频电气强度 MV/m</td><td>拉伸强度 MPa</td></tr><tr><td>0</td><td>3.4≥10^7</td><td>2.8×10^-3</td><td>2.8</td><td>64.8</td><td>85.4</td></tr><tr><td>15</td><td>3.4×10^7</td><td>3.2×10^-3</td><td>2.6</td><td>62.6</td><td>84.7</td></tr><tr><td>33</td><td>3.6×10^7</td><td>2.6×10^-3</td><td>2.6</td><td>61.3</td><td>91.0</td></tr><tr><td>150</td><td>2.2×10^7</td><td>2.7×10^-3</td><td>2.4</td><td>68.4</td><td>85.5</td></tr><tr><td>248</td><td>1.1×10^7</td><td>2.8×10^-3</td><td>2.4</td><td>68.8</td><td>86.3</td></tr><tr><td>365</td><td>2.8×10^7</td><td>2.6×10^-3</td><td>2.3</td><td>70.1</td><td>87.2</td></tr></table>

# 2.1.4.2 耐煤油性能见表2-4。

表2-4[2]  

<table><tr><td>浸油时间/d</td><td>体积电阻率 MΩ·m</td><td>介质损耗因数 (50 Hz)</td><td>相对介电常数 (50 Hz)</td><td>工频电气强度 MV/m</td><td>拉伸强度 MPa</td></tr><tr><td>21</td><td>1.8≥10^7</td><td>3.0×10^-3</td><td>2.4</td><td>63.7</td><td>89.0</td></tr><tr><td>34</td><td>1.8×10^7</td><td>4.1×10^-3</td><td>2.5</td><td>51.5</td><td>97.1</td></tr><tr><td>52</td><td>1.9×10^7</td><td>1.3×10^-3</td><td>2.5</td><td>63.6</td><td>87.8</td></tr><tr><td>202</td><td>1.2×10^7</td><td>9.8×10^-3</td><td>2.4</td><td>66.0</td><td>95.1</td></tr><tr><td>287</td><td>1.2×10^7</td><td>3.9×10^-3</td><td>2.3</td><td>68.2</td><td>95.4</td></tr><tr><td>385</td><td>1.7×10^7</td><td>4.8×10^-3</td><td>2.5</td><td>65.9</td><td>105.9</td></tr></table>

# 2.2力学性能 HFG复合槽绝缘箔的拉伸强度不小于 $78\mathrm{MPa}$ ，其典型值为 $85.4\mathrm{MPa}$ 。

# 2.3 耐环境性能 HFG复合槽绝缘箔在不同温度下的热老化性能见表2-5。

表2-5[2]  

<table><tr><td rowspan="2">热老化时间d</td><td colspan="2">工频电气强度/(MV/m)</td><td colspan="2">拉伸强度/MPa</td><td rowspan="2">热老化时间d</td><td colspan="2">工频电气强度/(MV/m)</td><td colspan="2">拉伸强度/MPa</td></tr><tr><td>200℃</td><td>250℃</td><td>200℃</td><td>250℃</td><td>200℃</td><td>250℃</td><td>200℃</td><td>250℃</td></tr><tr><td>10</td><td>50.6</td><td>52.6</td><td>76.0</td><td>83.0</td><td>40</td><td>-</td><td>-</td><td>80.0</td><td>66.2</td></tr><tr><td>20</td><td>51.0</td><td>53.6</td><td>78.1</td><td>78.0</td><td>50</td><td>-</td><td>-</td><td>78.5</td><td>60.6</td></tr><tr><td>30</td><td>46.7</td><td>51.1</td><td>74.3</td><td>64.9</td><td></td><td></td><td></td><td></td><td></td></tr></table>

# 3 使用工艺

由于摩擦而产生较强的静电场，吸附周围空气中的灰尘，导致薄膜电气性能下降，所以在分切、裁剪时，环境要保持清洁，分切、裁剪设备应带有静电消除器。

# 4 其他

4.1 包装 每卷用塑料袋封装后装入木箱。  
4.2 运输 按非危险品运输。运输中防止机械损伤、受潮和日光直射。  
4.3 贮存 贮存在 $40^{\circ}\mathrm{C}$ 以下的洁净库房内，远离热源和避免日光直射，防潮、防污染。贮存期为12个月。

# 5 使用建议

选用。

# 参考文献

1 上海合成树脂研究所.HFG复合箔材料型式试验报告.1998  
2 上海合成树脂研究所.HFG复合槽绝缘材料试验小结.1982

# J-6230 聚酯胶粘带

# 1 概述

J-6230 聚酯胶粘带由聚酯薄膜涂敷丙烯酸酯聚合物粘合剂经加热交联制成。胶粘带具有良好的电气、粘接、耐溶剂性能。适用于 B 级绝缘的电机、电器线圈绝缘及引接导线接头包扎, 亦可用作可剥性密封保护层。

1.1 牌号及名称 J-6230 聚酯胶粘带。  
1.2 基本组成 聚丙烯酸树脂、聚酯薄膜。  
1.3 材料标准 JB5658—1991《6230聚酯薄膜胶粘带》  
1.4 使用工艺说明书   
1.5 供应状态 成盘供应。每盘长 $20\mathrm{m}$ ，宽度不小于 $7\mathrm{mm}$ 。宽度大于 $20\mathrm{mm}$ 时，允许偏差 $\pm 1.2\mathrm{mm}$ ；宽度小于或等于 $20\mathrm{mm}$ 时，允许偏差 $\pm 0.8\mathrm{mm}$ 。胶粘带的厚度及允许偏差为 $0.06\mathrm{mm} \pm 0.02\mathrm{mm}$ 。  
1.6 应用概况 已在航空电机、电器产品中广泛使用。  
1.7 研制及生产单位 嘉兴绝缘材料厂研制并生产。  
1.8 鉴定级别及日期 1985年3月由嘉兴绝缘材料厂组织鉴定通过。

# 2 性能

2.1 物理及化学性能 J-6230 粘带的物理及化学性能见表 2-1。

表 2-1[1]  

<table><tr><td>性 能</td><td>指标</td><td>性 能</td><td>指标</td></tr><tr><td>长期耐热性(温度指数)</td><td>≥130</td><td>浸液体后对底材的粘结性/(N/10 mm)</td><td>≥12</td></tr><tr><td>翘起性/mm</td><td>≤2</td><td rowspan="2">工频电气强度/(MV/m)常态受潮</td><td rowspan="2">≥70≥70</td></tr><tr><td>对底材粘着力/(N/10 mm)</td><td>≥2</td></tr></table>

# 2.2 力学性能 6230 粘带的力学性能见表 2-2。

表2-2[1]  

<table><tr><td>性 能</td><td>指标</td><td>性能</td><td>指标</td></tr><tr><td>拉伸强度/(N/10 mm)</td><td>每毫米厚度≥600</td><td>断裂伸长率/%</td><td>75</td></tr></table>

# 3 使用工艺

粘带包扎时，被粘物表面应无灰尘、油污及氧化物。包扎要紧密、服贴。

# 4 其他

4.1 包装 应将粘带卷在硬纸筒上，用防潮纸或塑料袋包装后放入木箱中。  
4.2 运输 按非危险品运输。运输中防止机械损伤、受潮和日光直射。  
4.3 贮存 贮存在干燥、洁净和通风良好的库房内，远离热源和避免日光照射。

# 5 使用建议

选用。

# 参考文献

1 嘉兴绝缘材料厂.J-6230聚酯粘带的性能数据资料.1998

# S-83-1、S-83-2 聚酰亚胺H级压敏带

# 1 概述

S-83-1、S-83-2聚酰亚胺H级压敏带，由聚酰亚胺薄膜表面浸涂有机硅树脂和硅橡胶经烘焙而成。S-83-1为单面胶带，S-83-2为双面胶带。具有表面自粘性及一定的抗剥力、内聚力、剪切强度，可供H级绝缘电机导线接头绕包和薄膜接头使用。在 $-70\sim 200^{\circ}\mathrm{C}$ 长期使用粘性不变。

1.1 牌号及名称 S-83-1 聚酰亚胺 H 级压敏带; S-83-2 聚酰亚胺 H 级压敏带。  
1.2 基本组成 有机硅树脂、有机硅橡胶、聚酰亚胺薄膜。  
1.3 材料标准 常熟绝缘材料厂企标《S-83-1、S-83-2聚酰亚胺H级压敏带》  
1.4 使用工艺说明书   
1.5 供应状态 成盘供应。每盘长度不小于 $20\mathrm{m}$ ，宽度为 $300\sim 450\mathrm{mm}$ ，厚度为 $0.05\sim 0.07\mathrm{mm}$ 。厚度允许偏差为 $0.005\sim 0.01\mathrm{mm}$ 。  
1.6 应用概况 已用于航空电机导线接头绕包。

1.7 研制及生产单位 常熟绝缘材料厂研制并生产。

# 2 性能

# 2.1 物理及化学性能

2.1.1 外观 表面金黄色，且平整。有自粘性，不分层、不起泡。  
2.1.2 电气性能 见表2-1。

表 2-1[1]  

<table><tr><td>性 能</td><td>指标</td><td>典型值</td><td>性 能</td><td>指标</td><td>典型值</td></tr><tr><td>工频电气强度/(MV/m)</td><td>≥100</td><td>—</td><td>介质损耗因数(50 Hz)</td><td>≤0.01</td><td>—</td></tr><tr><td>表面电阻率/MΩ</td><td>≥1.0×10^6</td><td>7.4×10^8</td><td>介电常数(50 Hz)</td><td>≤4.0</td><td>—</td></tr><tr><td>体积电阻率/(MΩ·m)</td><td>≥1.0×10^7</td><td>9.6×10^8</td><td></td><td></td><td></td></tr></table>

2.2力学性能 S-83-1、S-83-2压敏带的力学性能见表2-2。

表 2-2[1]  

<table><tr><td>性能</td><td>指标≥</td><td>典型值</td><td>性能</td><td>指标≥</td><td>典型值</td><td>性能</td><td>指标≥</td><td>典型值</td></tr><tr><td>拉伸强度/MPa</td><td>98</td><td>123</td><td>延伸率/%</td><td>25</td><td>53</td><td>抗剥力/(N/25 mm)</td><td>3.9</td><td>-</td></tr></table>

# 3 使用工艺

使用压敏带时，被粘表面应无灰尘、油污，包扎紧密、服贴。

# 4 其他

4.1包装 将压敏带卷在硬纸筒上，用防潮纸或塑料袋包装后，放入木箱中。  
4.2 运输 按非危险品运输。运输中防止机械损伤、受潮和日光直射。  
4.3 贮存 贮存在干燥、洁净和通风良好的库房内，远离热源和避免日光照射。贮存期6个月。

# 5 使用建议

选用。

# 参考文献

1 常熟绝缘材料厂.S-83-1、S-83-2聚酰亚胺H级奢敏带交货统计资料.1986

# D260 聚酰亚胺薄膜胶粘带

# 1 概述

D260聚酰亚胺薄膜胶粘带，由聚酰亚胺薄膜浸以聚胺-酰亚胺胶粘剂，经一定温度烘焙而成。胶粘带室温时柔软、干爽，成型固化温度较低。对聚酰亚胺薄膜和铜有良好的粘接力。具有优良的耐水、耐酸、耐溶剂、阻燃和抗氟里昂性能。适于H级绝缘电机的线圈绕包绝缘和绕制耐高压电磁线绝缘。

1.1 牌号及名称 D260聚酰亚胺薄膜胶粘带。

1.2 基本组成 聚胺-酰亚胺胶粘剂聚酰亚胺薄膜。  
1.3 材料标准 Q/DJ 6-261—1994《D260聚酰亚胺薄膜胶粘带》  
1.4 使用工艺说明书。  
1.5 供应状态 成盘供应。盘径 $100 \sim 150 \mathrm{~mm}$ ，带宽 $15 \mathrm{~mm} \pm 1 \mathrm{~mm}, 20 \mathrm{~mm} \pm 1 \mathrm{~mm}, 25 \mathrm{~mm} \pm 1 \mathrm{~mm}$ 。厚度 $0.05 \sim 0.08 \mathrm{~mm}$ ，允许偏差为 $\pm 0.001 \mathrm{~mm}$ 。  
1.6 应用概况 已在航空电机中作绕包绝缘。  
1.7 研制及生产单位 东方绝缘材料厂研制并生产。  
1.8 鉴定级别及日期 1980年由东方绝缘材料厂组织鉴定通过。

# 2 性能

# 2.1 物理及化学性能

2.1.1 外观 柔软、干爽，没有胶层不均现象，不含杂质和没有机械损伤。  
2.1.2 物理、化学性能 见表2-1。

表 2-1[1]  

<table><tr><td>性能</td><td>指标</td><td>典型值</td><td>性能</td><td>指标</td><td>典型值</td></tr><tr><td>弯折性(180°对折)</td><td>无胶层脱落现象</td><td>合格</td><td>体积电阻率/(MΩ·m)</td><td></td><td></td></tr><tr><td>挥发物/%</td><td>≤10</td><td>2.9</td><td>常态</td><td>≥10^6</td><td>6.4×10^7</td></tr><tr><td>可溶物/%</td><td>≥3</td><td>3.3</td><td>180℃±2℃</td><td>≥10^4</td><td>9.9×10^5</td></tr><tr><td>工频电气强度/(MV/m)</td><td></td><td></td><td>介质损耗因数(50 Hz)</td><td>≤0.05</td><td>0.07</td></tr><tr><td>常态</td><td>≥80</td><td>185</td><td>相对介电常数(50 Hz)</td><td>≤5.0</td><td>3.9</td></tr><tr><td>180℃±2℃</td><td>≥60</td><td>155</td><td></td><td></td><td></td></tr></table>

2.2 力学性能 D260胶粘带的力学性能见表2-2。

表2-2[1]  

<table><tr><td>性 能</td><td>指标 ≥</td><td>典型值</td><td>性 能</td><td>指标 ≥</td><td>典型值</td></tr><tr><td>拉伸强度/MPa</td><td>58.8</td><td>123</td><td>伸长率/%</td><td>15</td><td>49</td></tr></table>

# 2.3 耐环境性能

2.4 工艺性能 D260胶粘带常温下不粘接，在一定温度和压力下固化后具有粘接性。

# 3 使用工艺

用胶粘带绕包时，被粘表面应无灰尘、油污及氧化物。胶粘带要包扎紧密、服贴、平整不起皱。在 $200^{\circ}\mathrm{C}$ 时，固化 $20\sim 30\mathrm{min}$ ，在压机上垫压成型，则粘接更牢。

# 4 其他

4.1包装 胶粘带盘用牛皮纸包装，然后装入塑料袋中，放入包装箱内。  
4.2 运输 按非危险品运输。运输中防止机械损伤、受潮和日光直射。  
4.3 贮存 贮存中防止受潮，严禁日晒或靠近热源。贮存期6个月。

# 5 使用建议

选用。

# 参考文献

1 东方绝缘材料厂.D260聚酰亚胺薄膜粘带性能数据统计资料.1980

# 5438-1 环氧玻璃粉云母带

# 1 概述

5438-1 环氧玻璃粉云母带由桐油酸酐环氧树脂胶粘剂粘合粉云母纸，双面用无碱玻璃布补强经烘焙制成。具有较高的电气和力学性能。适于B级绝缘的高压电机及其他各种电机、电器绝缘。

1.1 牌号及名称 5438-1 环氧玻璃粉云母带。  
1.2 基本组成 桐油酸酐环氧树脂胶粘剂、云母纸、无碱玻璃布。  
1.3 材料标准 JB6488.3—1992《环氧玻璃粉云母带》  
1.4 使用工艺说明书   
1.5 供应状态 成卷或成盘供应。卷或盘直径 $95 \mathrm{~mm} \pm 5 \mathrm{~mm}, 115 \mathrm{~mm} \pm 5 \mathrm{~mm}$ ，带宽 $15 \mathrm{~mm} \pm 1 \mathrm{~mm}, 20 \mathrm{~mm} \pm 1 \mathrm{~mm}, 25 \mathrm{~mm} \pm 2 \mathrm{~mm}, 30 \mathrm{~mm} \pm 2 \mathrm{~mm}, 35 \mathrm{~mm} \pm 2 \mathrm{~mm}$ 。标称厚度 $0.10 \mathrm{~mm}, 0.14 \mathrm{~mm}, 0.17 \mathrm{~mm}, 0.20 \mathrm{~mm}$ ，允许偏差 $\pm 0.02 \mathrm{~mm}$ ，个别值 $\pm 0.03 \mathrm{~mm}$ 。  
1.6 应用概况 已用于B级绝缘的大、中型高压电机及其他各种电机、电器绝缘。  
1.7 研制及生产单位 中国电器科学院研制；西安绝缘材料厂、哈尔滨绝缘材料厂、上海云母绝缘材料厂生产。

# 2 性能

# 2.1 物理及化学性能

2.1.1 外观 胶粘剂分布均匀，无气泡、针孔、裂纹及杂质。

2.1.2 组分 见表2-1。

2.1.3 电气强度 不小于 $35\mathrm{MV / m}$ ，典型值为 $41.5\mathrm{MV / m}^{[1]}$ 。

表2-1[1]   

<table><tr><td>组分</td><td>指标/%</td><td>典型值/%</td></tr><tr><td>挥发物</td><td>≤2.0</td><td>1.62</td></tr><tr><td>胶粘剂</td><td>≥34</td><td>38.3</td></tr><tr><td>云母</td><td>≥37</td><td>42.8</td></tr></table>

2.2力学性能5438-1粉云母带的抗张强度不小于 $98\mathrm{N}$ ，典型值为 $185\mathrm{N}^{[1]}$

# 3 使用工艺

5438-1粉云母带绕包后，在 $50\sim 80^{\circ}\mathrm{C}$ 、真空度 $95.9\mathrm{kPa}$ 下处理 $2.5\mathrm{h}$ ，在 $160\sim 170^{\circ}\mathrm{C}$ 中保温 $4\mathrm{h}$ ，温度降至 $110^{\circ}\mathrm{C}$ 出模[2]。

# 4 其他

4.1 包装 将粉云母带卷在内径为 $40 \mathrm{~mm} \pm 2 \mathrm{~mm}$ 的管芯上。每卷单独包装在密封的筒内，然后放入木箱或木条箱中。  
4.2 运输 按非危险品运输。运输中防止机械损伤、受潮和日光直射。  
4.3 贮存 贮存在温度不超过 $35^{\circ}\mathrm{C}$ 、干燥而洁净的库房内，远离热源和避免日光直射。贮存期在 $5^{\circ}\mathrm{C}$ 以下为3个月， $20^{\circ}\mathrm{C}$ 以下为1个月，高于 $20^{\circ}\mathrm{C}$ 但不超过 $30^{\circ}\mathrm{C}$ 为半个月。

# 5 使用建议

选用。

# 参考文献

1 西安绝缘材料厂.5438-1粉云母带试验工作情况小结.1976  
2 东方电机厂. 龙羊峡机组定子线棒试制小结. 1982

# 5440-1 桐马环氧玻璃粉云母带

# 1 概述

5440-1桐马环氧玻璃粉云母带由桐马环氧树脂粘合粉云母纸，双面用无碱玻璃布补强经烘焙制成。常态具有柔软性，适于F级大、中型高、低压电机主绝缘。

1.1 牌号及名称 5440-1 桐马环氧玻璃粉云母带。  
1.2 基本组成 桐马环氧树脂胶粘剂、云母纸、无碱玻璃布。  
1.3 材料标准 JB6488.3—1992《环氧玻璃粉云母带》  
1.4 使用工艺说明书   
1.5 供应状态 成卷或成盘供应。卷或盘直径 $95\mathrm{mm} \pm 5\mathrm{mm}$ 、 $115\mathrm{mm} \pm 5\mathrm{mm}$ ，带宽 $15\mathrm{mm} \pm 1\mathrm{mm}$ 、 $25\mathrm{mm} \pm 2\mathrm{mm}$ 、 $30\mathrm{mm} \pm 2\mathrm{mm}$ 、 $35\mathrm{mm} \pm 2\mathrm{mm}$ 。标称厚度和允许偏差见表1-1。

表1-1  

<table><tr><td rowspan="2">标称厚度
mm</td><td colspan="2">允许偏差/mm</td><td rowspan="2">标称厚度
mm</td><td colspan="2">允许偏差/mm</td></tr><tr><td>中值与标称厚度的偏差</td><td>个别值与标称厚度的偏差</td><td>中值与标称厚度的偏差</td><td>个别值与标称厚度的偏差</td></tr><tr><td>0.10</td><td>±0.02</td><td>±0.03</td><td>0.17</td><td>±0.02</td><td>±0.03</td></tr><tr><td>0.14</td><td>±0.02</td><td>±0.03</td><td>0.20</td><td>±0.03</td><td>±0.05</td></tr></table>

1.6 应用概况 已用于F级绝缘电机线圈主绝缘。  
1.7 研制及生产单位 西安绝缘材料厂研制并生产。  
1.8 鉴定级别及日期 1982年8月由西安绝缘材料厂组织鉴定通过。

# 2 性能

# 2.1 物理及化学性能

2.1.1 外观 胶粘剂分布均匀，无气泡、针孔、裂纹及杂质。  
2.1.2 组分 见表2-1。  
2.1.3 电气强度 不小于 $40\mathrm{MV / m}$ ，典型值为 $48\mathrm{MV / m}^{[2]}$ 。  
2.2力学性能5440-1粉云母带的抗张强度不小于 $98\mathrm{N}$ ，典型值为 $197\mathrm{N}^{[1]}$   
2.3 耐环境性能

表2-1[1]   

<table><tr><td>组分</td><td>指标</td><td>典型值</td></tr><tr><td>挥发物/%</td><td>≤2</td><td>1.8</td></tr><tr><td>胶粘剂/%</td><td>34~40</td><td>38.8</td></tr><tr><td>云母/%</td><td>≥40</td><td>42.5</td></tr></table>

表2-2[1]  

<table><tr><td>性能</td><td>指标</td><td>典型值</td></tr><tr><td>胶化时间(170℃±2℃)/min</td><td>8~18</td><td>15.2</td></tr><tr><td>柔软性/mm</td><td>≥150</td><td>167</td></tr></table>

2.4 工艺性能 5440-1粉云母带的胶化时间和柔软性见表2-2。

# 3 使用工艺

5440-1粉云母带模压成形工艺，预热： $120\sim 130^{\circ}\mathrm{C}$ ，时间 $1\sim 1.5\mathrm{h}$ ，模压： $180\sim 200^{\circ}\mathrm{C}$ ，加压 $1\textrm{h}$ 。

# 4 其他

4.1 包装 将粉云母带卷在内径为 $40\mathrm{mm} \pm 2\mathrm{mm}$ 的管芯上。每卷单独包装在密封的筒内，然后放入木箱或木条箱中。  
4.2 运输 按非危险品运输。运输中防止机械损伤、受潮和日光直射。  
4.3 贮存 贮存在温度不超过 $35^{\circ}\mathrm{C}$ 、干燥而洁净的库房内，远离热源和避免日光直射。贮存期在 $5\%$ 以下为6个月， $20^{\circ}\mathrm{C}$ 以下为3个月，高于 $20^{\circ}\mathrm{C}$ 但不超过 $30^{\circ}\mathrm{C}$ 为1个半月。

# 5 使用建议

选用。

# 参考文献

1 西安绝缘材料厂.云母带试制报告.1982  
2 西安绝缘材料厂.5440-1粉云母带产品试验报告.1993

# D602-1 环氧亚胺玻璃粉云母带

# 1 概述

D602-1环氧亚胺玻璃粉云母带由亚胺改性环氧胶粘剂粘合粉云母纸，双面用无碱玻璃布补强经烘焙制成。室温下柔软，具有良好的电气性能、力学性能和耐热性，并具有优异的耐氟里昂性能，高温下介质损耗因数低，耐电晕性能好。适于F级中型高压电机主绝缘和冷冻电机线圈绝缘。

1.1 牌号及名称 D602-1 环氧亚胺玻璃粉云母带。  
1.2 基本组成 环氧亚胺胶粘剂、云母纸、无碱玻璃布。  
1.3 材料标准 DJ5-803—1988《环氧亚胺玻璃粉云母带》  
1.4 使用工艺说明书   
1.5 供应状态 成卷或成盘供应。卷或盘直径 $95 \mathrm{~mm} \pm 5 \mathrm{~mm}$ ，带宽 $15 \mathrm{~mm} \pm 1 \mathrm{~mm}, 20 \mathrm{~mm} \pm 1 \mathrm{~mm}, 25 \mathrm{~mm} \pm 2 \mathrm{~mm}$ 。标称厚度和允许偏差为 $0.14 \mathrm{~mm} \pm 0.02 \mathrm{~mm}$ 。  
1.6 应用概况 已用于风扇磨煤电机(800 kW, 6000 V级)、出口尼日利亚轧钢电机(1250 kW, 6000 V级)、出口美国卡曼其公司水轮发电机(3087 kW, 4160 V级)以及异步电动机(3200 kW, 6000 V级)作主绝缘材料。  
1.7 研制及生产单位 东方绝缘材料厂研制并生产。  
1.8 鉴定级别及日期 1982年12月由东方绝缘材料厂组织鉴定通过。

# 2 性能

# 2.1 物理及化学性能

2.1.1 外观 胶粘剂分布均匀，无气泡、针孔、裂纹及杂质。

表2-1[1]   

<table><tr><td>组 分</td><td>指 标</td><td>典型值</td></tr><tr><td>挥发物/%</td><td>≤2.0</td><td>1.8</td></tr><tr><td>胶粘剂/%</td><td>≥34</td><td>38.1</td></tr><tr><td>云母/%</td><td>≥37</td><td>43.3</td></tr></table>

2.1.2 组分 见表2-1。  
2.1.3 电气强度 不小于 $35\mathrm{MV / m}$ ，典型值为 $38\mathrm{MV / m}^{[1]}$   
2.2力学性能D602-1 粉云母带的抗张强度不小于 $98\mathrm{N}$ ，典型值为 $267.5\mathrm{N}^{[1]}$   
2.3 耐环境性能  
2.3.1 耐热性 环氧亚胺胶粘剂 $2\mathrm{g}$ ，经固化后进行热老化处理 $(220^{\circ}\mathrm{C} \pm 2^{\circ}\mathrm{C}, 54\mathrm{h})$ ，质量损失为 $8.9\%$ 。  
2.3.2 耐氟里昂性能 环氧亚胺胶粘剂经固化后的漆片，在氟里昂F-11液体中浸泡 $276\mathrm{d}$ ，质量损失为 $0.001\%$ 。用肉眼观察漆片，表面无龟裂，无溶胀，无变色现象。  
2.4 工艺性能 D602-1粉云母带，在 $200^{\circ}\mathrm{C} \pm 2^{\circ}\mathrm{C}$ 胶化时间为 $2.5 \sim 4\mathrm{min}$ ，典型值为 $3.2\mathrm{min}^{[1]}$ 。

# 3 使用工艺

D602-1粉云母带绕包后，需在 $75\sim 85^{\circ}\mathrm{C}$ 、真空度 $90.3\mathrm{kPa}$ 处理 $3\mathrm{h}$ ，然后在 $190\sim 200^{\circ}\mathrm{C}$ 模压 $1\mathrm{h}$ ，再于 $130^{\circ}\mathrm{C},155^{\circ}\mathrm{C},180^{\circ}\mathrm{C}$ 后处理各 $12\mathrm{h}$ 。

# 4 其他

4.1 包装 将粉云母带卷在内径为 $40 \mathrm{~mm} \pm 2 \mathrm{~mm}$ 的管芯上。每卷单独包装在密封的筒内，然后放入木箱或木条箱中。  
4.2 运输 按非危险品运输。运输中防止机械损伤、受潮和日光直射。  
4.3 贮存粉云母带的贮存期从制造之日算起，在温度为 $5^{\circ}\mathrm{C}$ 以下为3个月， $20^{\circ}\mathrm{C}$ 以下为2个月， $35^{\circ}\mathrm{C}$ 以下为1个月。

# 5 使用建议

选用。

# 参考文献

1 东方绝缘材料厂.环氧亚胺玻璃粉云母带性能数据统计资料.1986

# 5151、5151-1 有机硅玻璃柔软云母板

# 1 概述

5151有机硅玻璃柔软云母板由有机硅胶粘剂粘合云母片，单面或双面用无碱玻璃布补强经烘焙制成。5151-1有机硅玻璃柔软粉云母板由有机硅胶粘剂粘合粉云母纸，双面用无碱布补强经烘焙压制而成。5151、5151-1在室温下具有柔软性，并有较高的电气、耐潮、耐高温性能。适用于H级绝缘电机的槽

绝缘及匝间绝缘。

1.1 牌号及名称 5151有机硅玻璃柔软云母板；5151-1有机硅玻璃柔软粉云母板。  
1.2 基本组成 有机硅胶粘剂、云母片、云母纸、无碱玻璃布。  
1.3 材料标准 JB/T7100—1993《柔软云母板》  
1.4 使用工艺说明书   
1.5 供应状态 以板材供应。尺寸不小于 $400\mathrm{mm}\times 600\mathrm{mm}$ ，标称厚度和允许偏差见表1-1。

表1-1  

<table><tr><td rowspan="2">标称厚度/mm</td><td rowspan="2">型号</td><td colspan="2">允许偏差/mm</td><td rowspan="2">标称厚度/mm</td><td rowspan="2">型号</td><td colspan="2">允许偏差/mm</td></tr><tr><td>平均值</td><td>个别值</td><td>平均值</td><td>个别值</td></tr><tr><td rowspan="2">0.15</td><td>5151</td><td>±0.04</td><td>±0.08</td><td>0.20,0.25</td><td>5151-1</td><td>±0.04</td><td>±0.08</td></tr><tr><td>5151-1</td><td>±0.03</td><td>±0.05</td><td rowspan="2">0.30,0.40,0.50</td><td>5151</td><td>±0.07</td><td>±0.15</td></tr><tr><td>0.20,0.25</td><td>5151</td><td>±0.05</td><td>±0.12</td><td>5151-1</td><td>±0.05</td><td>±0.10</td></tr></table>

1.6 应用概况 已用于H级绝缘电机作槽绝缘、匝间绝缘及电枢端部绝缘。  
1.7 研制及生产单位 西安绝缘材料厂研制并生产。  
1.8 鉴定级别及日期 5151云母板：1963年9月由西安电力机械制造公司组织鉴定通过。5151-1云母板：1966年12月由西安绝缘材料厂组织鉴定通过。

# 2 性能

# 2.1 物理及化学性能

2.1.1 外观 胶粘剂分布均匀，无气泡、针孔、分层、断裂及杂质。  
2.1.2 组分 见表2-1。  
2.1.3 电气性能 见表2-2。

表 $2 - 1{}^{\left\lbrack  1 \sim  2\right\rbrack  }$   

<table><tr><td>组分</td><td>型号</td><td>指标</td><td>典型值</td><td>组分</td><td>型号</td><td>指标</td><td>典型值</td></tr><tr><td rowspan="2">挥发物/%</td><td>5151</td><td>≤5.0</td><td>0.6</td><td>胶粘剂/%</td><td>5151-1</td><td>20~40</td><td>28.2</td></tr><tr><td>5151-1</td><td>≤2.0</td><td>0.3</td><td rowspan="2">云母/%</td><td>5151</td><td>≥50</td><td>66.1</td></tr><tr><td>胶粘剂/%</td><td>5151</td><td>15~30</td><td>23.9</td><td>5151-1</td><td>≥38</td><td>48.2</td></tr></table>

表 $2 - 2{}^{\left\lbrack  1 \sim  2\right\rbrack  }$   

<table><tr><td>性能</td><td>型号</td><td>指标</td><td>典型值</td><td>性能</td><td>型号</td><td>指标</td><td>典型值</td></tr><tr><td>电气强度(MV/m)</td><td></td><td></td><td></td><td></td><td></td><td></td><td></td></tr><tr><td rowspan="2">厚度0.15mm</td><td>5151</td><td>≥16</td><td>-</td><td>厚度0.30mm,0.40mm,</td><td>5151</td><td>≥16</td><td>23</td></tr><tr><td>5151-1</td><td>≥15</td><td>64</td><td>0.50mm</td><td>5151-1</td><td>≥20</td><td>69.7</td></tr><tr><td rowspan="3">厚度0.20mm,0.25mm</td><td>5151</td><td>≥18</td><td>23.7</td><td>体积电阻率(MΩ·m)</td><td>5151</td><td></td><td></td></tr><tr><td>5151-1</td><td>≥25</td><td>68.5</td><td>常态</td><td></td><td>≥1×10^4</td><td>4.4×10^6</td></tr><tr><td></td><td></td><td></td><td>受潮(48h)</td><td></td><td>≥1×10^2</td><td>4.7×10^4</td></tr></table>

# 3 使用工艺

# 4 其他

4.1 包装 包装在干燥的木箱中。  
4.2 运输 按非危险品运输。运输中防止机械损伤、受潮和日光直射。  
4.3 贮存 贮存在温度不超过 $35^{\circ} \mathrm{C}$ 、干燥而洁净的库房内，远离热源和避免日光直射。贮存期为3个月。

# 5 使用建议

选用。

# 参考文献

1 西安绝缘材料厂.5151有机硅玻璃钢柔软云母板试验报告.1965  
2 西安绝缘材料厂.5151-1有机硅玻璃柔软粉云母板性能数据统计资料.1985

# 545 二苯醚改性环氧塑型云母板

# 1 概述

545 二苯醚改性环氧塑型云母板由二苯醚改性环氧胶粘剂粘合云母片，经烘焙压制而成。在一定温度下具有可塑性。适于作F级绝缘电机、电器绝缘。

1.1 牌号及名称 545二苯醚改性环氧塑型云母板。  
1.2 基本组成 二苯醚改性环氧胶粘剂、云母片。  
1.3 材料标准 XB5029—1991《二苯醚改性环氧塑型云母板》  
1.4 使用工艺说明书   
1.5 供应状态 以板材供应。尺寸不小于 $400\mathrm{mm}\times 600\mathrm{mm}$ ，标称厚度和允许偏差见表1-1。

表1-1  
mm   

<table><tr><td rowspan="2">标称厚度</td><td colspan="2">允许偏差</td></tr><tr><td>平均值</td><td>个别值</td></tr><tr><td>0.20,0.25</td><td>±0.05</td><td>±0.10</td></tr><tr><td>0.30,0.40</td><td>±0.06</td><td>±0.12</td></tr></table>

1.6 应用概况 已用于作电机、电器中的各种绝缘管、环及其他零件。  
1.7 研制及生产单位 西安绝缘材料厂研制并生产。  
1.8 鉴定级别及日期 1983年3月由西安绝缘材料厂组织鉴定通过。

# 2 性能

# 2.1 物理及化学性能

2.1.1 外观 胶粘剂应分布均匀，无气泡、针孔、分层及杂质。  
2.1.2 组分 见表2-1。

表2-1[1]   
%   

<table><tr><td>组 分</td><td>指 标</td><td>典型值</td></tr><tr><td>挥发物</td><td>≤1.0</td><td>0.6</td></tr><tr><td>胶粘剂</td><td>15~25</td><td>19.2</td></tr><tr><td>云母</td><td>75~85</td><td>80.9</td></tr></table>

# 2.1.3 电气性能 见表2-2。

表2-2[1]  

<table><tr><td>性 能</td><td>指 标</td><td>典型值</td></tr><tr><td>电气强度/(MV/m)</td><td></td><td></td></tr><tr><td>厚度0.15~0.25mm</td><td>≥16</td><td>41.8</td></tr><tr><td>厚度0.30~0.40mm</td><td>≥15</td><td>-</td></tr><tr><td>体积电阻率/(MΩ·m)</td><td></td><td></td></tr><tr><td>常态</td><td>≥1×10^4</td><td>4.4×10^6</td></tr><tr><td>受潮(48h)</td><td>≥1×10^2</td><td>4.7×10^4</td></tr></table>

2.2 力学性能  
2.3 耐环境性能  
2.4 工艺性能 545二苯醚改性环氧塑型云母板在 $110^{\circ}\mathrm{C} \pm 5^{\circ}\mathrm{C}$ 处理 $15\mathrm{min}$ ，可塑制成管。

# 3 使用工艺

# 4 其他

4.1 包装 包装在干燥的木箱中。  
4.2 运输 按非危险品运输。运输中防止机械损伤、受潮和日光直射。  
4.3 贮存 贮存在温度不超过 $35^{\circ} \mathrm{C}$ 、干燥而洁净的库房内，远离热源和避免日光直射。贮存期为6个月。

# 5 使用建议

选用。

# 参考文献

1 西安绝缘材料厂.545F级塑型片云母板试制报告.1982

# 云251聚二苯醚衍生物塑型云母板

# 1 概述

云251聚二苯醚衍生物塑型云母板由胶粘剂粘合粉云母纸，经烘焙压制而成。在一定温度下有可塑性并能耐高温。适于F、H级绝缘电机、电器作绝缘管、环或形状复杂的绝缘零件。

1.1 牌号及名称 云251聚二苯醚衍生物塑型云母板。  
1.2 基本组成 聚二苯醚胶粘剂、云母纸。  
1.3 材料标准 $\mathrm{Q} / \mathrm{JBQ}_{\mathrm{Q}}7-1991$ 《云251聚二苯醚衍生物塑型云母板》  
1.4 使用工艺说明书   
1.5 供应状态 以板材供应。云母板长度为 $840\mathrm{mm}$ ，宽度为 $580\mathrm{mm}$ 。其长度和宽度允许偏差为 $\pm 5\%$ 。标称厚度和允许偏差见表1-1。

表1-1  
mm   

<table><tr><td rowspan="2">标称厚度</td><td colspan="2">允许偏差</td><td rowspan="2">标称厚度</td><td colspan="2">允许偏差</td></tr><tr><td>中值与标称厚度的偏差</td><td>个别值与标称厚度的最大偏差</td><td>中值与标称厚度的偏差</td><td>个别值与标称厚度的最大偏差</td></tr><tr><td>0.15,0.20,0.25</td><td>±0.05</td><td>±0.10</td><td>0.70</td><td>±0.09</td><td>±0.20</td></tr><tr><td>0.30,0.40</td><td>±0.06</td><td>±0.12</td><td>0.80</td><td>±0.11</td><td>±0.22</td></tr><tr><td>0.50</td><td>±0.07</td><td>±0.16</td><td>1.00</td><td>±0.14</td><td>±0.28</td></tr><tr><td>0.60</td><td>±0.08</td><td>±0.18</td><td>1.20</td><td>±0.18</td><td>±0.32</td></tr></table>

1.6 应用概况 已用于电机、电器作绝缘零件，如管、环及换向器套筒绝缘。  
1.7 研制及生产单位 上海云母绝缘材料厂研制并生产。  
1.8 鉴定级别及日期 1980年9月由上海云母绝缘材料厂组织鉴定通过。

# 2 性能

# 2.1 物理及化学性能

2.1.1 外观 胶粘剂分布均匀、边缘整齐，不允许有外来杂质、分层和剥片云母间漏洞现象。

2.1.2 组分 见表2-1。  
2.1.3 电气性能 见表2-2。  
2.2 力学性能  
2.3 耐环境性能

表2-1[ ] %   

<table><tr><td>组 分</td><td>指 标</td><td>典型值</td></tr><tr><td>挥发物</td><td>≤1.0</td><td>0.4</td></tr><tr><td>胶粘剂</td><td>15~25</td><td>20.1</td></tr><tr><td>云母</td><td>75~85</td><td>79.9</td></tr></table>

表2-2[2]  

<table><tr><td>性能</td><td>指标</td><td>典型值</td><td>性能</td><td>指标</td><td>典型值</td></tr><tr><td>电气强度/(MV/m)</td><td></td><td></td><td>体积电阻率/(MΩ·m)</td><td></td><td></td></tr><tr><td>厚度0.15~0.25mm</td><td>≥35</td><td>59</td><td>常态</td><td>≥1×10^5</td><td>2.2×10^7</td></tr><tr><td>厚度0.30~0.50mm</td><td>≥30</td><td>47</td><td>受潮(48 h)</td><td>≥1×10^3</td><td>3.8×10^5</td></tr><tr><td>厚度0.60~1.20mm</td><td>≥25</td><td>30</td><td></td><td></td><td></td></tr></table>

2.4 工艺性能 云251云母板在 $130^{\circ}\mathrm{C} \pm 5^{\circ}\mathrm{C}$ 处理 $15\mathrm{min}$ ，可塑制成管。

# 3 使用工艺

# 4 其他

4.1 包装 包装在干燥的木箱中。  
4.2 运输 按非危险品运输。运输中防止机械损伤、受潮和日光直射。  
4.3 贮存 贮存在温度不超过 $35^{\circ}\mathrm{C}$ 、干燥而洁净的库房内，远离热源和避免日光直射。贮存期为6个月。

# 5 使用建议

选用。

# 参考文献

1 上海云母绝缘材料厂.聚二苯醚衍生物塑型云母板性能数据统计资料.1986

# 9531 单马胶塑型云母板

# 1 概述

9531单马胶塑型云母板又名单马来酰亚胺塑型云母板，是由单马胶粘合云母片，经烘焙压制而成。在一定温度下有可塑性并能耐高温。适于作H级各种电机、电器的管、环及其他形状的绝缘零件。

1.1 牌号及名称 9531单马胶塑型云母板。  
1.2 基本组成 单马胶粘剂、云母片。  
1.3 材料标准 HB531—1986《单马胶塑型云母板》  
1.4 使用工艺说明书   
1.5 供应状态 以板材供应。尺寸不小于 $400\mathrm{mm}\times 600\mathrm{mm}$ ，标称厚度和允许偏差见表1-1。

表1-1  
mm   

<table><tr><td rowspan="2">标称厚度</td><td colspan="2">允许偏差</td><td rowspan="2">标称厚度</td><td colspan="2">允许偏差</td></tr><tr><td>中值与标称厚度的偏差</td><td>个别值与标称厚度的最大偏差</td><td>中值与标称厚度的偏差</td><td>个别值与标称厚度的最大偏差</td></tr><tr><td>0.15,0.20,0.25</td><td>±0.05</td><td>±0.10</td><td>0.70</td><td>±0.09</td><td>±0.20</td></tr><tr><td>0.30,0.40</td><td>±0.06</td><td>±0.12</td><td>0.80</td><td>±0.11</td><td>±0.22</td></tr><tr><td>0.50</td><td>±0.07</td><td>±0.16</td><td>1.00</td><td>±0.14</td><td>±0.28</td></tr><tr><td>0.60</td><td>±0.08</td><td>±0.18</td><td>1.20</td><td>±0.18</td><td>±0.32</td></tr></table>

1.6 应用概况 已用于航空电机、电器产品的绝缘，如管、环及其他形状复杂的绝缘零件。  
1.7 研制及生产单位 哈尔滨绝缘材料厂研制并生产。  
1.8 鉴定级别及日期 1979年由哈尔滨绝缘材料厂组织鉴定通过。

# 2 性能

# 2.1 物理及化学性能

2.1.1 外观 胶粘剂分布均匀，无气泡、针孔、分层及杂质。  
2.1.2 组分 见表2-1。  
2.1.3 电气性能 见表2-2。

表2-1[1] %   

<table><tr><td>组分</td><td>指标</td><td>典型值</td></tr><tr><td>挥发物</td><td>≤3.0</td><td>1.4</td></tr><tr><td>胶粘剂</td><td>15~25</td><td>20.4</td></tr><tr><td>云母</td><td>75~85</td><td>79.6</td></tr></table>

表 2-2[1]  

<table><tr><td>性能</td><td>指标</td><td>典型值</td><td>性能</td><td>指标</td><td>典型值</td></tr><tr><td>电气强度/(MV/m)</td><td></td><td></td><td>厚度0.60~1.20mm</td><td>≥25</td><td>-</td></tr><tr><td>厚度0.15~0.25mm</td><td>≥35</td><td>45.3</td><td>体积电阻率/(MΩ·m)</td><td>≥10^6</td><td>3.4×10^6</td></tr><tr><td>厚度0.30~0.50mm</td><td>≥30</td><td>-</td><td></td><td></td><td></td></tr></table>

2.2 力学性能  
2.3 耐环境性能  
2.4 工艺性能 9531云母板在 $130^{\circ}\mathrm{C} \pm 5^{\circ}\mathrm{C}$ 处理 $15\mathrm{min}$ ，可塑制成管。

# 3 使用工艺

# 4 其他

4.1 包装 包装在干燥的木箱中。  
4.2 运输 按非危险品运输。运输中防止机械损伤、受潮和日光直射。  
4.3 贮存 贮存在温度不超过 $35^{\circ}\mathrm{C}$ 、干燥而洁净的库房内，远离热源和避免日光直射。贮存期为6个月。

# 5 使用建议

选用。

# 参考文献

1哈尔滨绝缘材料厂.9531单马来酰亚胺塑型云母板试制报告.1984

# 5536-1 环氧换向器粉云母板

# 1 概述

5536-1环氧换向器粉云母板由环氧胶粘剂粘合生粉云母纸，经烘焙压制而成。厚度均匀，机械强度较高。适于B级绝缘电机换向器铜片间绝缘。

1.1 牌号及名称 5536-1 环氧换向器粉云母板。  
1.2 基本组成 环氧胶粘剂、云母纸。  
1.3 材料标准 GB/T5021—1985《换向器云母板》  
1.4 使用工艺说明书   
1.5 供应状态 以板材供应。尺寸不小于 $250\mathrm{mm} \times 500\mathrm{mm}$ ；标称厚度为 $0.3 \sim 2.0\mathrm{mm}$ ，允许偏差平均值为 $\pm 0.03\mathrm{mm}$ ，个别值为 $\pm 0.06\mathrm{mm}$ 。  
1.6 应用概况 已广泛用于航空B级绝缘电机换向器铜片间绝缘。  
1.7 研制及生产单位 西安绝缘材料厂研制并生产。  
1.8 鉴定级别及日期 1965年12月由西安电力机械制造公司组织鉴定通过。

# 2 性能

# 2.1 物理及化学性能

2.1.1 外观 胶粘剂分布均匀，无气泡、针孔、分层及杂质。

2.1.2 组分 见表2-1。

2.1.3 电气强度 不小于 $20\mathrm{MV / m}$ ，典型值为 $55.8\mathrm{MV / m}^{[1]}$ 。个别值不小于指标值的 $75\%$ 。  
2.2 力学性能

表 2-1[1] %  

<table><tr><td>组 分</td><td>指 标</td><td>典型值</td></tr><tr><td>挥发物</td><td>≤1.0</td><td>0.1</td></tr><tr><td>胶粘剂</td><td>≤10</td><td>8.3</td></tr><tr><td>云母</td><td>≥90</td><td>91.7</td></tr></table>

# 2.3 耐环境性能

# 2.4 工艺性能

2.4.1 光滑度 在温度 $160^{\circ}\mathrm{C} \pm 5^{\circ}\mathrm{C}$ 、压强 $58.8\mathrm{MPa}$ 时，云母板边缘无胶滴挤出。  
2.4.2 起层率、收缩率 见表2-2。

表2-2[1]  

<table><tr><td>性能</td><td>指标</td><td>典型值</td><td>性能</td><td>指标</td><td>典型值</td></tr><tr><td>起层率/%</td><td></td><td></td><td>收缩率/%</td><td></td><td></td></tr><tr><td>厚度0.4~0.65mm,尺寸20mm×20mm</td><td>≤3</td><td>-</td><td>压强58.8MPa,温度20℃±5℃</td><td>≤9</td><td>2.9</td></tr><tr><td>厚度0.7~1.0mm,尺寸20mm×40mm</td><td>≤5</td><td>-</td><td>压强58.8MPa,温度160℃±5℃</td><td>≤2.5</td><td>0.2</td></tr></table>

# 3 使用工艺

# 4 其他

4.1 包装 包装在干燥的木箱中。  
4.2 运输 按非危险品运输。运输中防止机械损伤、受潮和日光直射。  
4.3 贮存 贮存在温度不超过 $35^{\circ} \mathrm{C}$ 、干燥而洁净的库房内，远离热源和避免日光直射。贮存期为6个月。

# 5 使用建议

选用。

# 参考文献

1 西安绝缘材料厂.环氧换向器粉云母板试验报告.1985

# 550 二苯醚换向器粉云母板

# 1 概述

550二苯醚换向器粉云母板由二苯醚树脂粘合粉云母纸，经烘焙压制而成。板厚均匀，耐高温。适于H级绝缘电机换向器铜片间绝缘及其他电器的衬垫绝缘。

1.1 牌号及名称 550二苯醚换向器粉云母板。  
1.2 基本组成 二苯醚树脂、云母纸。  
1.3 材料标准 XB5018—1991《550二苯醚换向器粉云母板》  
1.4 使用工艺说明书   
1.5 供应状态 以板材供应。尺寸不小于 $500\mathrm{mm} \times 1000\mathrm{mm}$ ; 标称厚度为 $0.3 \sim 2.0\mathrm{mm}$ , 允许偏差平均值为 $\pm 0.03\mathrm{mm}$ , 个别值为 $\pm 0.06\mathrm{mm}$ 。  
1.6 应用概况 已用于H级绝缘电机换向器铜片间绝缘。  
1.7 研制及生产单位 西安绝缘材料厂研制并生产。

# 2 性能

# 2.1 物理及化学性能

2.1.1 外观 胶粘剂应分布均匀，无气泡、针孔、分层及杂质。

表2-1[1] %   

<table><tr><td>组 分</td><td>指 标</td><td>典型值</td></tr><tr><td>挥发物</td><td>≤1.0</td><td>0.1</td></tr><tr><td>胶粘剂</td><td>≤10</td><td>8.8</td></tr><tr><td>云母</td><td>≥90</td><td>91.2</td></tr></table>

2.1.2 组分 见表2-1。  
2.1.3 电气强度 不小于 $20\mathrm{MV / m}$ ，典型值为 $40.4\mathrm{MV / m}^{[1]}$   
2.2 力学性能  
2.3 耐环境性能  
2.4 工艺性能  
2.4.1 光滑度 在温度 $160^{\circ}\mathrm{C} \pm 5^{\circ}\mathrm{C}$ 、压强 $58.8\mathrm{MPa}$ 时，云母板边缘无胶滴挤出。  
2.4.2 起层率、收缩率 见表2-2。

表2-2[1]  

<table><tr><td>性能</td><td>指标</td><td>典型值</td><td>性能</td><td>指标</td><td>典型值</td></tr><tr><td>起层率/%</td><td></td><td></td><td>收缩率/%</td><td></td><td></td></tr><tr><td>0.4~0.65 mm</td><td>3</td><td>-</td><td>20℃±5℃</td><td>9</td><td>2</td></tr><tr><td>0.7~1.0 mm</td><td>5</td><td>-</td><td>160℃±5℃</td><td>2.5</td><td>-</td></tr></table>

# 3 使用工艺

# 4 其他

4.1 包装 包装在干燥的木箱中。  
4.2 运输 按非危险品运输。运输中防止机械损伤、受潮和日光直射。  
4.3 贮存 贮存在温度不超过 $35^{\circ} \mathrm{C}$ 、干燥而洁净的库房内，远离热源和避免日光直射。贮存期为6个月。

# 5 使用建议

选用。

# 参考文献

1 西安绝缘材料厂.550改性二苯醚换向器粉云母板试验报告.1985

# 9551单马胶换向器云母板

# 1 概述

9551单马胶换向器云母板又名单马来酰亚胺换向器云母板，是由胶粘剂粘合云母片，经烘焙热压而成。适于作H级绝缘电机换向器铜片间绝缘。

1.1 牌号及名称 9551单马胶换向器云母板。  
1.2 基本组成 单马来酰亚胺胶粘剂、云母片。

1.3 材料标准 HB551—1986《单马胶换向器云母板》  
1.4 使用工艺说明书   
1.5 供应状态 以板材供应。尺寸不小于 $250\mathrm{mm} \times 500\mathrm{mm}$ ；标称厚度为 $0.4 \sim 1.5\mathrm{mm}$ ，允许偏差平均值为 $\pm 0.04\mathrm{mm}$ ，个别值为 $\pm 0.08\mathrm{mm}$ 。  
1.6 应用概况 已用于H级绝缘电机换向器铜片间绝缘。  
1.7 研制及生产单位 哈尔滨绝缘材料厂研制并生产。  
1.8 鉴定级别及日期 1979年由哈尔滨绝缘材料厂组织鉴定通过。

# 2 性能

# 2.1 物理及化学性能

2.1.1 外观 胶粘剂分布均匀，无气泡、针孔、分层及杂质。  
2.1.2 组分 见表2-1。  
2.1.3 电气强度 不小于 $18\mathrm{MV / m}$ ，典型值为 $30.7\mathrm{MV / m}^{[1]}$ 。个别值不小于 $14\mathrm{MV / m}$ 。  
2.2 力学性能  
2.3 耐环境性能  
2.4 工艺性能  
2.4.1 光滑度 在温度 $180^{\circ}\mathrm{C} \pm 5^{\circ}\mathrm{C}$ 、压强 $59.8\mathrm{MPa}$ 时，云母板边缘不允许有胶滴挤出的薄片云母滑出。  
2.4.2 起层率、收缩率 见表2-2。

表 2-2[1]  

<table><tr><td>性能</td><td>指标</td><td>典型值</td><td>性能</td><td>指标</td><td>典型值</td></tr><tr><td>起层率/%0.4~0.65mm</td><td>5</td><td>-</td><td rowspan="2">收缩率/%压强58.8MPa,温度20℃±5℃</td><td rowspan="2">9</td><td rowspan="2">8</td></tr><tr><td>0.7~1.0mm</td><td>10</td><td>-</td></tr></table>

# 3 使用工艺

# 4 其他

4.1 包装 包装在干燥的木箱中。  
4.2 运输 按非危险品运输。运输中防止机械损伤、受潮和日光直射。  
4.3 贮存 贮存在室温下、干燥而洁净的库房内，远离热源和避免日光直射。贮存期为6个月。

# 5 使用建议

选用。

# 参考文献

1哈尔滨绝缘材料厂.单马来酰亚胺换向器云母板试验报告.1983

<table><tr><td>组分</td><td>指标</td><td>典型值</td></tr><tr><td>挥发物</td><td>≤1</td><td>0.1</td></tr><tr><td>胶粘剂</td><td>≤6</td><td>5.1</td></tr><tr><td>云母</td><td>≥94</td><td>94.9</td></tr></table>

# 5842-1 环氧二苯醚玻璃粉云母箔

# 1 概述

5842-1 环氧二苯醚玻璃粉云母箔由环氧二苯醚胶粘剂粘合生粉云母纸，单面或双面用无碱玻璃布补强经烘焙压制而成。适于作F级绝缘电机、电器的卷烘式绝缘。

1.1 牌号及名称 5842-1 环氧二苯醚玻璃粉云母箔。  
1.2 基本组成 环氧二苯醚胶粘剂、云母纸、无碱玻璃布。  
1.3 材料标准 JB/T901—1995《云母箔》  
1.4 使用工艺说明书   
1.5 供应状态 以箔材供应。尺寸不小于 $300\mathrm{mm} \times 500\mathrm{mm}$ ；标称厚度和允许偏差见表1-1。

表1-1 mm  

<table><tr><td rowspan="2">标称厚度</td><td colspan="2">允许偏差</td></tr><tr><td>平均值</td><td>个别值</td></tr><tr><td>0.11,0.15</td><td>±0.02</td><td>±0.04</td></tr><tr><td>0.17,0.20,0.25</td><td>±0.03</td><td>±0.05</td></tr></table>

1.6 应用概况 已用于JZR系列电机及其他异步电机、同步电机，如转子线圈、槽衬、磁极及防爆电机转子铜排绝缘。  
1.7 研制及生产单位 西安绝缘材料厂研制并生产。  
1.8 鉴定级别及日期 1981年3月由西安绝缘材料厂组织鉴定通过。

# 2 性能

# 2.1 物理及化学性能

2.1.1 外观 表面平整，胶粘剂分布均匀，无气泡、针孔、分层及杂质。  
2.1.2 组分 见表2-1。  
2.1.3 电气强度 不小于 $25\mathrm{MV / m}$ ，典型值为 $72.3\mathrm{MV / m}^{[1]}$ 。  
2.2 力学性能  
2.3 耐环境性能  
2.4 工艺性能 5842-1 环氧二苯醚玻璃粉云母箔在 $110^{\circ}\mathrm{C} \pm 5^{\circ}\mathrm{C}$ 处理 $15\mathrm{min}$ ，可塑制成管。

表2-1[1] %   

<table><tr><td>组 分</td><td>指 标</td><td>典型值</td></tr><tr><td>挥发物</td><td>≤4.0</td><td>0.8</td></tr><tr><td>胶粘剂</td><td>20~35</td><td>26.7</td></tr><tr><td>云母</td><td>≥50</td><td>64.6</td></tr></table>

# 3 使用工艺

# 4 其他

4.1 包装 包装在干燥的木箱中。  
4.2 运输 按非危险品运输。运输中防止机械损伤、受潮和日光直射。  
4.3 贮存 贮存在温度不超过 $35^{\circ} \mathrm{C}$ 、干燥而洁净的库房内，远离热源和避免日光直射。贮存期为3个月。

# 5 使用建议

选用。

# 参考文献

1 西安绝缘材料厂.F级玻璃粉云母箔试验报告.1981

# 云841-1酚醛环氧玻璃聚酰亚胺薄膜粉云母箔

# 1 概述

云841-1酚醛环氧玻璃聚酰亚胺薄膜粉云母箔由胶粘剂将粉云母纸粘合在两面分别为聚酰亚胺薄膜和无碱玻璃布上，经烘焙压制而成的箔状绝缘材料。在一定温度下具有可塑性。适于F级绝缘电机、电器的卷烘式绝缘及零件。

1.1 牌号及名称 云841-1酚醛环氧玻璃聚酰亚胺薄膜粉云母箔。  
1.2 基本组成 胶粘剂、云母纸、无碱玻璃布、聚酰亚胺薄膜。  
1.3 材料标准 $\mathrm{Q} / \mathrm{JBQ}_{\mathrm{Q}} 10 - 1991$ 《云841-1酚醛环氧玻璃聚酰亚胺薄膜粉云母箔》  
1.4 使用工艺说明书   
1.5 供应状态 以箔材供应。长度为 $890\mathrm{mm}$ 或 $620\mathrm{mm}$ ，宽度为 $410\mathrm{mm}$ ，其长度和宽度允许偏差为 $\pm 5\%$ ；标称厚度为 $0.17\mathrm{mm}, 0.20\mathrm{mm}$ ，允许偏差平均值为 $\pm 0.03\mathrm{mm}$ ，个别值为 $\pm 0.05\mathrm{mm}$ 。  
1.6 应用概况 已用于电机、电器的卷烘式绝缘及零件，如筒、管、槽衬和磁极绝缘。  
1.7 研制及生产单位 上海云母绝缘材料厂研制并生产。  
1.8 鉴定级别及日期 1984年3月由上海云母绝缘材料厂组织鉴定通过。

# 2 性能

# 2.1 物理及化学性能

2.1.1 外观 胶粘剂分布均匀，无气泡、针孔、分层及杂质。  
2.1.2 组分 见表2-1。  
2.1.3 电气强度 不小于 $45\mathrm{MV / m}$ ，典型值为 $94.7\mathrm{MV / m}^{[2]}$ 。  
2.2 力学性能  
2.3 耐环境性能  
2.4 工艺性能 云母箔在 $110^{\circ}\mathrm{C} \pm 5^{\circ}\mathrm{C}$ 下处理 $15\mathrm{min}$ ，可塑制成管。

表2-1[1] %   

<table><tr><td>组分</td><td>指标</td><td>典型值</td></tr><tr><td>挥发物</td><td>≤3</td><td>0.9</td></tr><tr><td>胶粘剂</td><td>20~35</td><td>29.6</td></tr><tr><td>云母</td><td>≥20</td><td>37.5</td></tr><tr><td>聚酰亚胺薄膜</td><td>≥20</td><td>25.2</td></tr></table>

# 3 使用工艺

# 4 其他

4.1 包装 包装在干燥的木箱中。  
4.2 运输 按非危险品运输。运输中防止机械损伤、受潮和日光直射。  
4.3 贮存 贮存在温度不超过 $35^{\circ} \mathrm{C}$ 、干燥而洁净的库房内，远离热源和避免日光直射。贮存期为3个月。

# 5 使用建议

选用。

# 参考文献

1 上海云母绝缘材料厂.聚酰亚胺薄膜粉云母玻璃布复合箔性能数据统计资料.1985  
2 上海云母绝缘材料厂. 云 841-1 酚醛环氧玻璃聚酰亚胺薄膜粉云母箔产品试验报告. 1999

# 5450-1 有机硅玻璃云母带

# 1 概述

5450-1有机硅玻璃云母带由有机硅树脂胶粘剂粘合粉云母纸，双面用无碱玻璃布补强经烘焙制成。具有较高的电气性能和耐高温性能。适于H级绝缘的高压电机线圈绝缘和匝间绝缘，亦可用于防火电缆包扎。

1.1 牌号及名称 5450-1有机硅玻璃云母带。  
1.2 基本组成 有机硅胶粘剂、云母纸、无碱玻璃布。  
1.3 材料标准 JB6488.2—1992《有机硅玻璃云母带》  
1.4 使用工艺说明书   
1.5 供应状态 成卷或成盘供应。卷或盘直径 $95\mathrm{mm} \pm 5\mathrm{mm}$ , $115\mathrm{mm} \pm 5\mathrm{mm}$ , 带宽 $15\mathrm{mm} \pm 1\mathrm{mm}$ , $20\mathrm{mm} \pm 1\mathrm{mm}$ , $25\mathrm{mm} \pm 2\mathrm{mm}$ , $30\mathrm{mm} \pm 2\mathrm{mm}$ , $35\mathrm{mm} \pm 2\mathrm{mm}$ 。标称厚度为 $0.14\mathrm{mm}$ , $0.17\mathrm{mm}$ , 允许偏差平均值 $\pm 0.02\mathrm{mm}$ , 个别值为 $\pm 0.04\mathrm{mm}$ 。  
1.6 应用概况 已用于H级绝缘的大、中型高压电机绝缘。  
1.7 研制及生产单位 西安绝缘材料厂、上海云母绝缘材料厂研制并生产。

# 2 性能

# 2.1 物理及化学性能

2.1.1 外观 胶粘剂分布均匀，不允许有粘连、分层、云母纸断裂、玻璃布抽丝及杂质。  
2.1.2 组分 见表2-1。  
2.1.3 电气强度 不小于 $16\mathrm{MV / m}$ ，典型值为 $23.2\mathrm{MV / m}^{[1]}$ 。

$\%$

表 2-1[1]  

<table><tr><td>组分</td><td>指标</td><td>典型值</td></tr><tr><td>云母</td><td>≥37</td><td>47.1</td></tr><tr><td>胶粘剂</td><td>20~40</td><td>31.6</td></tr><tr><td>挥发物</td><td>≤2.0</td><td>0.5</td></tr></table>

2.2力学性能5450-1有机硅玻璃云母带的拉伸强度不小于 $80\mathrm{N} / 10\mathrm{mm}$ ，典型值为 $161.3\mathrm{N}/$ $10\mathrm{mm}^{[1]}$ 。

# 3 使用工艺

# 4 其他

4.1 包装 将云母带卷在内径为 $40 \mathrm{~mm} \pm 2 \mathrm{~mm}$ 的管芯上。每卷单独包装在严密的塑料袋或筒内，密封后用包装箱包装。  
4.2 运输 按非危险品运输。运输中防止机械损伤、受潮和日光直射。  
4.3 贮存 贮存在温度不超过 $35^{\circ} \mathrm{C}$ 、干燥而洁净的库房中，不应靠近火源、暖气和受日光直射。从出厂之日起贮存期为6个月。

# 5 使用建议

选用。

# 参考文献

1 上海云母绝缘材料厂.5450-1有机硅玻璃粉云母带产品试验报告.1999

# 5851-1 二苯醚玻璃粉云母箔

# 1 概述

5851-1二苯醚玻璃粉云母箔由二苯醚胶粘剂粘合云母纸，单面用无碱玻璃布补强，经烘焙压制而成。适于H级绝缘电机、电器的卷烘式绝缘及零件。

1.1 牌号及名称 5851-1二苯醚玻璃粉云母箔。  
1.2 基本组成 二苯醚胶粘剂、云母纸、无碱玻璃布。  
1.3 材料标准 JB/T901—1995《云母箔》  
1.4 使用工艺说明书   
1.5 供应状态 以箔材供应。尺寸不小于 $300\mathrm{mm} \times 500\mathrm{mm}$ ，标称厚度和允许偏差见表1-1。  
1.6 应用概况 已用于电机、电器绝缘管、环、槽衬及磁极线圈的绝缘。  
1.7 研制及生产单位 由西安绝缘材料厂研制并生产。  
1.8 鉴定级别及日期 1984年3月由西安绝缘材料厂组织鉴定通过。

表1-1 mm  

<table><tr><td rowspan="2">标称厚度</td><td colspan="2">允许偏差</td></tr><tr><td>平均值</td><td>个别值</td></tr><tr><td>0.10,0.15</td><td>±0.02</td><td>±0.04</td></tr><tr><td>0.20,0.25</td><td>±0.03</td><td>±0.05</td></tr></table>

# 2 性能

2.1 物理及化学性能

2.1.1 外观 表面平整, 胶粘剂分布均匀, 边缘整齐, 不允许有外来杂质和分层现象。  
2.1.2 组分 见表2-1。  
2.1.3 电气强度 不小于 $25\mathrm{MV / m}$ ，典型

表 2-1[1] %  

<table><tr><td>组分</td><td>指标</td><td>典型值</td></tr><tr><td>挥发物</td><td>≤5.0</td><td>3</td></tr><tr><td>胶粘剂</td><td>20~35</td><td>30</td></tr><tr><td>云母</td><td>≥50</td><td>55</td></tr></table>

值为 $35\mathrm{MV / m}^{[1]}$

2.2 力学性能  
2.3 耐环境性能 长期耐热性温度指数不小于 $180^{\circ}\mathrm{C}$ 。  
2.4 工艺性能 5851-1云母箔在 $130^{\circ}\mathrm{C} \pm 5^{\circ}\mathrm{C}$ 下处理 $15\mathrm{min}$ ，可塑制成管。

# 3 使用工艺

# 4 其他

4.1 包装 包装在干燥的木箱中。  
4.2 运输 按非危险品运输。运输中防止机械损伤、受潮和日光直射。  
4.3 贮存 贮存在温度不超过 $35^{\circ} \mathrm{C}$ 、干燥而洁净的库房内，远离热源和避免日光直射。贮存期为3个月。

# 5 使用建议

选用。

# 参考文献

1 西安绝缘材料厂.二苯醚玻璃粉云母箔试验报告.1995

# 5843-1 环氧二苯醚薄膜粉云母箔

# 1 概述

5843-1 环氧二苯醚薄膜粉云母箔由环氧二苯醚胶粘剂粘合云母纸，单面用聚酯薄膜补强，经烘焙压制而成。适于F级绝缘电机转子铜排的卷烘式绝缘、磁极包绕及制成绝缘管、筒和衬垫绝缘。

1.1 牌号及名称 5843-1 环氧二苯醚薄膜粉云母箔。  
1.2 基本组成 环氧二苯醚胶粘剂、云母纸、聚酯薄膜。  
1.3 材料标准 JB/T901—1995《云母箔》  
1.4 使用工艺说明书   
1.5 供应状态 以箔材供应。尺寸不小于 $300\mathrm{mm} \times 500\mathrm{mm}$ ，标称厚度 $0.17\mathrm{mm}$ ，允许偏差平均值 $\pm 0.03\mathrm{mm}$ ，个别值 $\pm 0.05\mathrm{mm}$ 。  
1.6 应用概况 已用于电机转子铜排的卷烘式绝缘和磁极包绕。  
1.7 研制及生产单位 西安绝缘材料厂研制并生产。  
1.8 鉴定级别及日期 1983年3月由西安绝缘材料厂组织鉴定通过。

# 2 性能

2.1 物理及化学性能  
2.1.1 外观 表面平整，胶粘剂分布均匀，边缘整齐，不允许有外来杂质和分层现象。

2.1.2 组分 见表2-1。  
2.1.3 电气强度 不小于 $60\mathrm{MV / m}$ ，典型值为 $65\mathrm{MV / m}^{[1]}$ 。  
2.2 力学性能  
2.3 耐环境性能 长期耐热性温度指数不小于 $155^{\circ}\mathrm{C}$ 。  
2.4 工艺性能 5843-1云母箔在 $110^{\circ}\mathrm{C} \pm 5^{\circ}\mathrm{C}$ 处理 $15\mathrm{min}$ ，可塑制成管。

表2-1[1]   
%   

<table><tr><td>组分</td><td>指标</td><td>典型值</td></tr><tr><td>挥发物</td><td>≤4.0</td><td>3</td></tr><tr><td>胶粘剂</td><td>20~35</td><td>30</td></tr><tr><td>云母</td><td>≥40</td><td>45</td></tr></table>

# 3 使用工艺

# 4 其他

4.1 包装 包装在干燥的木箱中。  
4.2 运输 按非危险品运输。运输中防止机械损伤、受潮和日光直射。  
4.3 贮存 贮存在温度不超过 $35^{\circ} \mathrm{C}$ 、干燥而洁净的库房内，远离热源和避免日光直射。贮存期为3个月。

# 5 使用建议

选用。

# 参考文献

1 西安绝缘材料厂.553F级二苯醚薄膜粉云母箔试验研究报告.1983

# 5133醇酸柔软云母板

# 1 概述

5133醇酸柔软云母板由醇酸胶粘剂粘合云母片，经烘焙压制而成。在常温时具有柔软性。适于B级绝缘电机的匝间绝缘或其他衬垫绝缘。

1.1 牌号及名称 5133醇酸柔软云母板。相当于国外牌号苏 $\mathrm{rMC}_2$ 。  
1.2 基本组成 醇酸胶粘剂、云母片。  
1.3 材料标准 JB/T7100—1993《柔软云母板》  
1.4 使用工艺说明书   
1.5 供应状态 以板材供应。尺寸不小于 $400\mathrm{mm}\times 600\mathrm{mm}$ ，标称厚度和允许偏差见表1-1。

表1-1  
mm   

<table><tr><td rowspan="2">标称厚度</td><td colspan="2">允许偏差</td></tr><tr><td>平均值</td><td>个别值</td></tr><tr><td>0.15</td><td>±0.04</td><td>±0.08</td></tr><tr><td>0.20,0.25</td><td>±0.05</td><td>±0.12</td></tr><tr><td>0.30,0.40,0.50</td><td>±0.07</td><td>±0.15</td></tr></table>

1.6 应用概况 已用于高压电机定子线圈匝间和相间绝缘。  
1.7 研制及生产单位 西安绝缘材料厂研制并生产。

# 2 性能

# 2.1 物理及化学性能

2.1.1 外观 胶粘剂分布均匀，不允许有外来杂质、分层及云母间漏洞的现象。  
2.1.2 组分 见表2-1。  
2.1.3 电气强度 不小于 $25\mathrm{MV / m}$ ，典型值为 $30\mathrm{MV / m}^{[1]}$ 。

表 2-1[1] %  

<table><tr><td>组. 分</td><td>指 标</td><td>典型值</td></tr><tr><td>挥发物</td><td>≤5.0</td><td>3.5</td></tr><tr><td>胶粘剂</td><td>15~30</td><td>25</td></tr><tr><td>云母</td><td>≥50</td><td>58</td></tr></table>

# 3 使用工艺

# 4 其他

4.1 包装 包装在干燥的包装箱中。  
4.2 运输 按非危险品运输。运输中防止机械损伤、受潮和日光直射。  
4.3 贮存 贮存在温度不超过 $35^{\circ}\mathrm{C}$ 、干燥而洁净的库房内，远离热源和避免日光直射。贮存期为3个月。

# 5 使用建议

选用。

# 参考文献

1 西安绝缘材料厂.5133醇酸云母板出厂试验报告.1998

# 云844-1酚醛环氧聚酯薄膜粉云母箔

# 1 概述

云844-1酚醛环氧聚酯薄膜粉云母箔以云母纸为基材，单面以聚酯薄膜为补强材料，用环氧树脂胶粘剂粘接而成。具有较高的电气和力学性能。适于作F级电机、电器线圈绝缘。

1.1 牌号及名称 云844-1酚醛环氧聚酯薄膜粉云母箔。  
1.2 基本组成 环氧树脂胶粘剂、云母纸、聚酯薄膜。  
1.3 材料标准 $\mathrm{Q} / \mathrm{JBQ}_{\mathrm{Q}}24 - 1991$ 《酚醛环氧聚酯薄膜粉云母箔》  
1.4 使用工艺说明书   
1.5 供应状态 粉云母箔以平张或成卷的形式供应。幅宽为 $420 \mathrm{~mm} \pm 2 \mathrm{~mm}$ ，其标称厚度及允许偏差见表1-1。

表1-1  
mm   

<table><tr><td rowspan="2">标称厚度</td><td colspan="2">允许偏差</td><td rowspan="2">标称厚度</td><td colspan="2">允许偏差</td></tr><tr><td>中值与标称厚度的偏差</td><td>个别值与标称厚度的最大偏差</td><td>中值与标称厚度的偏差</td><td>个别值与标称厚度的最大偏差</td></tr><tr><td>0.09</td><td>±0.015</td><td rowspan="2">±0.03</td><td rowspan="2">0.15</td><td rowspan="2">+0.015-0.025</td><td rowspan="2">±0.03</td></tr><tr><td>0.12</td><td>+0.015-0.025</td></tr></table>

1.6 应用概况 已用于电机、电器线圈绝缘及零件。  
1.7 研制及生产单位 上海云母绝缘材料厂研制并生产。  
1.8 鉴定级别及日期 1990年12月由上海市机电工业管理局组织鉴定通过。

# 2 性能

# 2.1 物理及化学性能

2.1.1 外观 胶粘剂分布均匀，无气泡、针孔、分层及杂质。  
2.1.2 组分 见表2-1。

表 2-1[1]  

<table><tr><td colspan="2">组 分</td><td>指 标</td><td>典型值</td><td colspan="2">组 分</td><td>指 标</td><td>典型值</td></tr><tr><td rowspan="2">挥发物/%</td><td>0.09 mm</td><td>≤3</td><td>0.6</td><td>胶粘剂/%</td><td>0.15 mm</td><td>23~27</td><td>25</td></tr><tr><td>0.12 mm;0.15 mm</td><td>≤1.5</td><td>1.5</td><td rowspan="2">云母/%</td><td>0.09 mm;0.12 mm</td><td>≥50</td><td>56.9</td></tr><tr><td>胶粘剂/%</td><td>0.09 mm;0.12 mm</td><td>16~22</td><td>18</td><td>0.15 mm</td><td>≥60</td><td>65</td></tr></table>

2.1.3 电气强度 不小于 $50\mathrm{MV / m}$ ，典型值为 $74\mathrm{MV / m}^{[1]}$ 。  
2.2 力学性能  
2.3 耐环境性能  
2.4 工艺性能 云844-1云母箔在 $110^{\circ}\mathrm{C} \pm 5^{\circ}\mathrm{C}$ 处理 $15\mathrm{min}$ ，可塑制成管。

# 3 使用工艺

# 4 其他

4.1 包装 包装在干燥的木箱中。  
4.2 运输 按非危险品运输。运输中应防止机械损伤、受潮和日光直射。  
4.3 贮存 自出厂之日起的贮存期： $5\sim 20^{\circ}\mathrm{C}$ 为6个月， $20\sim 30^{\circ}\mathrm{C}$ 为3个月。

# 5 使用建议

选用。

# 参考文献

1 上海云母绝缘材料厂. 云 844-1 酚醛环氧聚酯薄膜粉云母箔性能数据统计资料. 1991

# 云740-1桐马环氧玻璃衬垫粉云母板

# 1 概述

云740-1桐马环氧玻璃衬垫粉云母板是以云母纸为基材，以电工用无碱玻璃布为补强材料，用桐马环氧胶粘合，经烘焙压制而成。具有较好的力学电气性能。适于作F级大中型电机、电器线圈绝缘。

1.1 牌号及名称 云740-1桐马环氧玻璃衬垫粉云母板。  
1.2 基本组成 云母纸、无碱玻璃布、环氧胶粘剂。  
1.3 材料标准 $\mathrm{Q} / \mathrm{JBQ}_{\mathrm{Q}} 35-1992$ 《云740-1桐马环氧玻璃衬垫粉云母板》

# 1.4 使用工艺说明书

1.5 供应状态 以板材供应。长度为 $900\mathrm{mm}$ ，宽度为 $420\mathrm{mm}$ ，其长度和宽度的偏差为 $\pm 5\%$ 。标称厚度及允许偏差见表1-1。  
1.6 应用概况 已用于大中型电机、电器线圈绝缘。

表1-1 mm  

<table><tr><td rowspan="2">标称厚度</td><td colspan="2">允许偏差</td></tr><tr><td>中值与标称厚度的偏差</td><td>个别值与标称厚度的最大偏差</td></tr><tr><td rowspan="2">0.6,0.8</td><td>+0.14</td><td>±0.25</td></tr><tr><td>-0.06</td><td></td></tr><tr><td>1.0</td><td>±0.20</td><td>±0.30</td></tr></table>

1.7 研制及生产单位 上海云母绝缘材料厂研制并生产。  
1.8 鉴定级别及日期 1992年12月由上海市机电工业管理局组织鉴定通过。

# 2 性能

# 2.1 物理及化学性能

2.1.1 外观 云母板应边缘整齐，厚度均匀。不允许有针孔、外来杂质和分层现象。  
2.1.2 组分 见表2-1。  
2.1.3 电气强度 不小于 $18\mathrm{MV / m}$ ，典型值为 $22.9\mathrm{MV / m}^{[1]}$ 。  
2.2 力学性能  
2.3 耐环境性能  
2.4 工艺性能 云740-1衬垫粉云母板胶化时间， $170^{\circ}\mathrm{C}$ 为 $10\sim 25\mathrm{min}$ ，典型值为 $18.2\mathrm{min}^{[1]}$ 。

表2-1[1] %   

<table><tr><td>组分</td><td>指标</td><td>典型值</td></tr><tr><td>云母</td><td>≥50</td><td>52</td></tr><tr><td>胶粘剂</td><td>≥0</td><td>15.9</td></tr><tr><td>挥发物</td><td>≤2.0</td><td>0.3</td></tr></table>

# 3 使用工艺

# 4 其他

4.1 包装 包装在干燥的木箱中。  
4.2 运输 按非危险品运输。运输中应防止机械损伤、受潮和日光直射。  
4.3 贮存 贮存在温度不超过 $35^{\circ} \mathrm{C}$ 、干燥而洁净的库房内，远离热源和避免日光直射。贮存期为6个月。

# 5 使用建议

选用。

# 参考文献

1 上海云母绝缘材料厂. 云740-1桐马环氧玻璃衬垫粉云母板产品试验报告.

1999

# 云152二苯醚玻璃柔软云母板

# 1 概述

云152二苯醚玻璃柔软云母板是以剥片云母为基材，双面以电工用无碱玻璃布为补强材料，用二苯醚胶粘剂粘合而成。具有良好的柔韧性和耐热性，适于F、H级电机的槽绝缘和衬垫绝缘。

1.1 牌号及名称 云152二苯醚玻璃柔软云母板。  
1.2 基本组成 剥片云母、无碱玻璃布、二苯醚胶粘剂。  
1.3 材料标准 $\mathrm{Q} / \mathrm{JBQ}_{\mathrm{Q}} 1-1991$ 《云152二苯醚玻璃柔软云母板》  
1.4 使用工艺说明书   
1.5 供应状态 以板材供应。长度为 $860 \mathrm{~mm}$ ，宽度为 $430 \mathrm{~mm}$ ，其长度和宽度的允许偏差为 $\pm 5\%$ 。标称厚度及允许偏差见表1-1。  
1.6 应用概况 已用于航空电机槽绝缘和电器线圈绝缘。

mm

表1-1  

<table><tr><td rowspan="2">标称厚度</td><td colspan="2">允许偏差</td></tr><tr><td>中值与标称厚度的偏差</td><td>个别值与标称厚度的最大偏差</td></tr><tr><td>0.15</td><td>±0.04</td><td>±0.08</td></tr><tr><td>0.20;0.25</td><td>±0.05</td><td>±0.12</td></tr><tr><td>0.30;0.40;0.50</td><td>±0.07</td><td>±0.15</td></tr></table>

1.7 研制及生产单位 上海云母绝缘材料厂研制并生产。  
1.8 鉴定级别及日期 1983年3月由上海云母绝缘材料厂组织鉴定通过。

# 2 性能

2.1 物理及化学性能  
2.1.1 外观 云母板应边缘整齐，厚度均匀。不允许有外来杂质、分层和剥片云母间漏洞的现象。  
2.1.2 组分 见表2-1。

表 2-1 [1]  

<table><tr><td>组 分</td><td>指 标</td><td>典型值</td></tr><tr><td>云母/%</td><td>≥45</td><td>69.8</td></tr><tr><td>胶粘剂/%</td><td>16~30</td><td>16.5</td></tr><tr><td>挥发物/%</td><td>≤2.0</td><td>0.5</td></tr></table>

2.1.3 电气强度 不小于 $18\mathrm{MV / m}$ ，典型值为 $29.7\mathrm{MV / m}^{[1]}$ 。

# 3 使用工艺

# 4 其他

4.1 包装 包装在干燥的木箱中。  
4.2 运输 按非危险品运输。运输中应防止机械损伤、受潮和日光直射。  
4.3 贮存 贮存在温度不超过 $35^{\circ} \mathrm{C}$ 、干燥而洁净的库房内，远离热源和避免日光直射。贮存期为6个月。

# 5 使用建议

选用。

# 参考文献
