Repository: C-zj02/CFD-claw

<div align="center">

**English** | [中文](#中文版) | [Français](README_FR.md) | [Русский](README_RU.md) | [हिन्दी](README_HI.md) | [العربية](README_AR.md) | [Português](README_PT.md)

# 🚀 Claude Code Python

**A Complete Python Reimplementation Based on Real Claude Code Source**

*From TypeScript Source → Rebuilt in Python with ❤️*

***
**🔥 Active Development • New Features Weekly 🔥**

</div>

***

## 🎯 What is This?

**Clawd Code** is a **complete Python rewrite** of Claude Code, based on the **real TypeScript source code**.

File: RAG-data/中国航空材料手册（第2版）第1卷 结构钢 不锈钢001-200.pdf-e13c6fb0-4bce-40f1-8de5-a4197e8b2b3b.md (part 2 of 9)
# Introduction 5
# Quality Carbon Steels 7
2 直径大于 $7\mathrm{mm}$ 的钢丝，弯曲次数不作为判定依据。方、六角钢丝不做弯曲试验。

# 3.1.3 重要用途钢丝的力学性能 见表3-3。

表3-3  

<table><tr><td rowspan="2">品种</td><td rowspan="2">技术标准</td><td rowspan="2">钢丝直径/mm</td><td colspan="2">σb/MPa不小于</td><td rowspan="2">扭转次数/(次/360°)不小于</td><td rowspan="2">弯曲次数/(次/180°)不小于</td></tr><tr><td>光面</td><td>镀锌</td></tr><tr><td rowspan="19">钢丝(Zd,Zg)</td><td rowspan="19">YB/T 5032-1993</td><td>0.3</td><td rowspan="19">390</td><td rowspan="19">365</td><td>30</td><td rowspan="5">打结拉伸试验强度:光面:不小于225MPa镀锌:不小于186MPa</td></tr><tr><td>0.4</td><td>30</td></tr><tr><td>0.5</td><td>30</td></tr><tr><td>0.6</td><td>30</td></tr><tr><td>0.8</td><td>30</td></tr><tr><td>1.0</td><td>25</td><td>22</td></tr><tr><td>1.2</td><td>25</td><td>18</td></tr><tr><td>1.4</td><td>20</td><td>14</td></tr><tr><td>1.6</td><td>20</td><td>12</td></tr><tr><td>1.8</td><td>18</td><td>12</td></tr><tr><td>2.0</td><td>18</td><td>10</td></tr><tr><td>2.3</td><td>15</td><td>10</td></tr><tr><td>2.6</td><td>15</td><td>8</td></tr><tr><td>3.0</td><td>12</td><td>10</td></tr><tr><td>3.5</td><td>12</td><td>10</td></tr><tr><td>4.0</td><td>10</td><td>8</td></tr><tr><td>4.5</td><td>10</td><td>8</td></tr><tr><td>5.0</td><td>8</td><td>6</td></tr><tr><td>6.0</td><td>-</td><td>-</td></tr></table>

# 3.2 室温及各种温度下的力学性能

# 3.2.1 拉伸性能

3.2.1.1 不同温度回火后的拉伸性能变化见图3-1。  
3.2.1.2 高温拉伸性能见图3-2。  
3.2.1.3 低温拉伸性能见表3-4。

表3-4  

<table><tr><td>热处理制度</td><td>θ/℃</td><td>σb/MPa</td><td>σP0.2/MPa</td><td>δ10/%</td><td>ψ/%</td></tr><tr><td rowspan="4">900~920℃,正火</td><td>20</td><td>310</td><td>182</td><td>34.7</td><td>76.9</td></tr><tr><td>-20</td><td>330</td><td>—</td><td>36.5</td><td>—</td></tr><tr><td>-40</td><td>395</td><td>290</td><td>38.0</td><td>—</td></tr><tr><td>-80</td><td>440</td><td>360</td><td>33.3</td><td>—</td></tr></table>

# 3.2.2 冲击性能

3.2.2.1 不同热处理状态的室温冲击韧性见表3-5。

表3-5[1]  

<table><tr><td>热处理制度</td><td>akU/(kJ/m2)</td><td>热处理制度</td><td>akU/(kJ/m2)</td></tr><tr><td>930℃炉冷至650℃后,空冷</td><td>2775</td><td>900~920℃,正火</td><td>2206</td></tr><tr><td>930℃,正火+650℃,空冷</td><td>2520</td><td>900~920℃,淬火</td><td>2151</td></tr></table>

# 3.2.2.2 不同温度回火后冲击韧性的变化见图3-3。

图片摘要：该图主要展示 3 5[1]。
![](images/1c4bfa1911cab2d2bc37e7d3fcc8e53a4afb9de265628edb0eb5510727bdba33.jpg)  
热处理状态： $910^{\circ}\mathrm{C}$ ，淬火十回火

图片摘要：该图主要展示 3 1 回火温度对拉伸性能的影响[1]。
![](images/adf83cd2bcc87f3d45d840c419586100e7850874ba8a0dd359a9ebc0af868359.jpg)  
图3-1 回火温度对拉伸性能的影响[1]  
热处理状态： $910^{\circ}\mathrm{C}$ ，淬火 $+$ 回火  
图3-3 回火温度对冲击韧性的影响[1]

# 3.2.2.3 低温冲击韧性 见表3-6。

图片摘要：该图主要展示 3 3 回火温度对冲击韧性的影响[1]。
![](images/8549f4571d9223da96a70ac1f202971ec4948c2a78d0ac9c824bf7b47cfed7f3.jpg)  
热处理状态： $900\sim 920^{\circ}\mathrm{C}$ ，正火  
图3-2 试验温度对拉伸性能的影响[1]

表3-6[1]  

<table><tr><td>θ/℃</td><td>-20</td><td>-40</td><td>-80</td></tr><tr><td>akU/(kJ/m2)</td><td>3922</td><td>2235</td><td>568</td></tr></table>

注：热处理状态 $900\sim 920^{\circ}C$ ，正火。

# 3.2.3 扭转与剪切性能 见表3-7。

表3-7[4]  

<table><tr><td>热处理制度</td><td>τb/MPa</td><td>τ0.3/MPa</td><td>τ0.01/MPa</td></tr><tr><td>正火</td><td>440</td><td>157</td><td>108</td></tr></table>

# 3.3 持久和蠕变性能

# 3.3.1 高温蠕变性能 见表3-8。

# 3.4 疲劳性能

# 3.4.1 高周疲劳 正火状态的疲劳极限见表3-9。

表3-8[2]  

<table><tr><td>热处理制度</td><td>θ/℃</td><td>σ1/10000/MPa</td><td>σ1/100000/MPa</td><td>热处理制度</td><td>θ/℃</td><td>σ1/10000/MPa</td><td>σ1/100000/MPa</td></tr><tr><td rowspan="2">900~920℃,正火</td><td>400</td><td>118</td><td>78</td><td rowspan="2">900~920℃,正火</td><td>500</td><td>42</td><td>27</td></tr><tr><td>450</td><td>74</td><td>49</td><td>550</td><td>23</td><td>14</td></tr></table>

表3-9[1,4]  

<table><tr><td>热处理制度</td><td>σb/MPa</td><td>σP0.2/MPa</td><td>σ-1/MPa</td><td>τ-1/MPa</td><td>热处理制度</td><td>σb/MPa</td><td>σP0.2/MPa</td><td>σ-1/MPa</td><td>τ-1/MPa</td></tr><tr><td>900~920℃,正火</td><td>420</td><td>260</td><td>157</td><td>—</td><td>900℃,正火</td><td>—</td><td>—</td><td>—</td><td>51</td></tr></table>

# 3.5 弹性性能

3.5.1 弹性模量 $E = 198\mathrm{GPa}^{[1]}$   
3.5.2 切变模量 $G = 78.6\mathrm{GPa}^{[4]}$

# 4 组织结构

4.1 相变温度 见表4-1。  
4.2 时间-温度-组织转变曲线 见图4-1。  
4.3 合金组织结构 热轧或正火状态钢的组织是铁素体和少量珠光体；淬火加低温回火钢的组织为回火马氏体加铁素体。

表4-1[1]  

<table><tr><td>相变点</td><td>Ac1</td><td>Ac3</td><td>Ar1</td><td>Ar3</td></tr><tr><td>θ/℃</td><td>730</td><td>875</td><td>680</td><td>855</td></tr></table>

图片摘要：该图主要展示 4 1[1]。
![](images/5eaf328e5e8542dde61331db7b4e88b98e512a7c8adc8329a052e90f4d27228b.jpg)  
图4-1 等温转变曲线[5]

# 5 工艺性能与要求

# 5.1 成形性能

5.1.1 冷压力加工成形性能 在冷状态下容易加工成形，允许进行深冲压、拉延、复杂弯曲、冷镦、锤拱等加工。  
5.1.1.1 交货状态下薄板杯突试验最小杯突深度见表5-1。  
5.1.1.2 交货状态下钢带杯突试验最小杯突深度见表5-2（宽度大于 $70\mathrm{mm}$ )和表5-3（宽度 $30\sim$ $70\mathrm{mm})$ 。

表5-1  

<table><tr><td rowspan="4">钢板厚度/mm</td><td colspan="5">钢号及拉延级别</td><td rowspan="4">钢板厚度/mm</td><td colspan="5">钢号及拉延级别</td></tr><tr><td colspan="3">10F</td><td colspan="2">10</td><td colspan="3">10F</td><td colspan="2">10</td></tr><tr><td>Z</td><td>S</td><td>P</td><td>Z</td><td>S</td><td>Z</td><td>S</td><td>P</td><td>Z</td><td>S</td></tr><tr><td colspan="5">冲压深度/mm 不小于</td><td colspan="5">冲压深度/mm 不小于</td></tr><tr><td>0.5</td><td>9.0</td><td>8.4</td><td>8.0</td><td>8.0</td><td>7.6</td><td>1.3</td><td>11.2</td><td>10.8</td><td>10.6</td><td>-</td><td>-</td></tr><tr><td>0.6</td><td>9.4</td><td>8.9</td><td>8.5</td><td>8.6</td><td>7.8</td><td>1.4</td><td>11.3</td><td>11.0</td><td>10.8</td><td>-</td><td>-</td></tr><tr><td>0.7</td><td>9.7</td><td>9.2</td><td>8.9</td><td>8.8</td><td>8.0</td><td>1.5</td><td>11.5</td><td>11.2</td><td>11.0</td><td>-</td><td>-</td></tr><tr><td>0.8</td><td>10.0</td><td>9.5</td><td>9.3</td><td>9.0</td><td>8.4</td><td>1.6</td><td>11.6</td><td>11.4</td><td>11.2</td><td>-</td><td>-</td></tr><tr><td>0.9</td><td>10.3</td><td>9.9</td><td>9.6</td><td>9.2</td><td>8.6</td><td>1.7</td><td>11.8</td><td>11.6</td><td>11.4</td><td>-</td><td>-</td></tr><tr><td>1.0</td><td>10.5</td><td>10.1</td><td>9.9</td><td>-</td><td>-</td><td>1.8</td><td>11.9</td><td>11.7</td><td>11.5</td><td>-</td><td>-</td></tr><tr><td>1.1</td><td>10.8</td><td>10.4</td><td>10.2</td><td>-</td><td>-</td><td>1.9</td><td>12.0</td><td>11.8</td><td>11.7</td><td>-</td><td>-</td></tr><tr><td>1.2</td><td>11.0</td><td>10.6</td><td>10.4</td><td>-</td><td>-</td><td>2.0</td><td>12.1</td><td>11.9</td><td>11.8</td><td>-</td><td>-</td></tr></table>

表5-2  

<table><tr><td rowspan="2">钢带厚度/mm</td><td colspan="2">杯突深度/mm 不小于</td><td rowspan="2">钢带厚度/mm</td><td colspan="2">杯突深度/mm 不小于</td></tr><tr><td>特软(TR)</td><td>软(R)</td><td>特软(TR)</td><td>软(R)</td></tr><tr><td>0.20</td><td>7.5</td><td>6.8</td><td>0.80</td><td>9.6</td><td>8.7</td></tr><tr><td>0.25</td><td>7.7</td><td>7.0</td><td>0.9</td><td>9.8</td><td>9.0</td></tr><tr><td>0.30</td><td>8.0</td><td>7.2</td><td>1.00</td><td>10.0</td><td>9.2</td></tr><tr><td>0.35</td><td>8.2</td><td>7.4</td><td>1.20</td><td>10.5</td><td>9.6</td></tr><tr><td>0.40</td><td>8.5</td><td>7.7</td><td>1.40</td><td>10.9</td><td>10.0</td></tr><tr><td>0.45</td><td>8.6</td><td>7.8</td><td>1.60</td><td>11.3</td><td>10.4</td></tr><tr><td>0.50</td><td>8.8</td><td>7.9</td><td>1.80</td><td>11.5</td><td>10.7</td></tr><tr><td>0.60</td><td>9.1</td><td>8.2</td><td>2.00</td><td>11.7</td><td>10.9</td></tr><tr><td>0.70</td><td>9.4</td><td>8.5</td><td>-</td><td>-</td><td>-</td></tr></table>

注：1 厚度小于 $0.2\mathrm{mm}$ 和大于 $2.0\mathrm{mm}$ 的钢带，以及半软、低硬、硬钢带不做杯突试验。  
2 对10F钢带，其最小杯突深度按上表规定的数字再加 $0.3\mathrm{mm}$ 。

表5-3  

<table><tr><td rowspan="2">钢带厚度/mm</td><td colspan="2">杯突深度/mm 不小于</td><td rowspan="2">钢带厚度/mm</td><td colspan="2">杯突深度/mm 不小于</td></tr><tr><td>特软(TR)</td><td>软(R)</td><td>特软(TR)</td><td>软(R)</td></tr><tr><td>0.20</td><td>5.2</td><td>4.2</td><td>0.80</td><td>6.9</td><td>5.9</td></tr><tr><td>0.25</td><td>5.3</td><td>4.3</td><td>0.90</td><td>7.1</td><td>6.1</td></tr><tr><td>0.30</td><td>5.5</td><td>4.5</td><td>1.00</td><td>7.3</td><td>6.2</td></tr><tr><td>0.35</td><td>5.7</td><td>4.7</td><td>1.20</td><td>7.7</td><td>6.7</td></tr><tr><td>0.40</td><td>5.9</td><td>4.8</td><td>1.40</td><td>8.1</td><td>7.1</td></tr><tr><td>0.45</td><td>6.1</td><td>5.0</td><td>1.60</td><td>8.5</td><td>7.4</td></tr><tr><td>0.50</td><td>6.2</td><td>5.1</td><td>1.80</td><td>8.9</td><td>7.8</td></tr><tr><td>0.60</td><td>6.4</td><td>5.4</td><td>2.00</td><td>9.2</td><td>8.1</td></tr><tr><td>0.70</td><td>6.6</td><td>5.6</td><td>-</td><td>-</td><td>-</td></tr></table>

注：宽度小于 $30\mathrm{mm}$ ，厚度小于 $0.2\mathrm{mm}$ 的钢带，以及半软、低硬和硬钢带不做杯突试验。

5.1.2 热压力加工成形性能 热压力加工成形性能优异。热压力加工的始锻(轧)温度为 $1200 \sim 1250^{\circ} \mathrm{C}$ , 终锻(轧)温度大于 $800^{\circ} \mathrm{C}$ , 锻后空冷。  
5.2 焊接性能  
5.3 零件热处理工艺  
5.3.1 热处理工艺参数 见表5-4。  
5.3.2末端淬透性曲线 见图5-1。

表5-4[2]  

<table><tr><td rowspan="2">名称</td><td rowspan="2">正火</td><td rowspan="2">高温回火</td><td rowspan="2">淬火</td><td rowspan="2">回火</td><td colspan="3">渗碳及其随后处理</td><td colspan="3">碳氮共渗及其随后处理</td></tr><tr><td>渗碳</td><td>淬火</td><td>回火</td><td>碳氮共渗</td><td>淬火</td><td>回火</td></tr><tr><td>加热温度/℃</td><td>920</td><td>680~710</td><td>910~930</td><td>370~420</td><td>900~960</td><td>780~820</td><td>180~200</td><td>840~850</td><td>800</td><td>180~200</td></tr><tr><td>冷却方法</td><td>空冷</td><td>空冷</td><td>水、盐水冷</td><td>空冷</td><td>空冷</td><td>水冷</td><td>空冷</td><td>空冷</td><td>水冷</td><td>空冷</td></tr></table>

图片摘要：该图主要展示 5 4[2]。
![](images/d6a7fda78aa9e8743a5d6331ddea9130046a23309b30f06b233428d8bd011aae.jpg)  
图5-1 末端淬透性曲线[4]

# 5.4 表面处理工艺

5.5 切削加工与磨削性能 在冷加工状态下，相对切削加工性为 $80\%^{[3]}$ 。热轧或锻造后也可用热处理的方法改善切削加工性能。当HBS为 $131\sim 170$ 时，相对切削加工性为 $50\%^{[1]}$ 。

# 6 功能考核试验

# 7 使用建议

选用。

# 参考文献

1 钢铁研究院, 机械科学研究院. 合金钢手册: 下册. 北京: 中国工业出版社, 1965.19~21  
2 第一汽车制造厂设备修造分厂. 机械工程手册: 上册. 北京: 机械工业出版社, 1982. 115  
3 古里亚耶夫 AII 等. 汽车构造钢手册. 北京: 机械工业出版社, 1964.28~31  
4 BIIAM. 航空材料手册：第一册 结构钢与铸铁. 1965.13～16  
5 本溪钢厂, 清华大学金属材料教研组. 钢的过冷奥氏体转变曲线: 第一图册. 1978

编写 宋宇文 刘莹

校对 卢影峰

审定 于浩 古宝珠

# 15号钢

# 1 概述

15号钢的塑性、韧性、焊接及冷冲压性能都很好，但强度较低。该钢适用于强度要求不高、但塑性和韧性要求较高的机械加工件、焊接件和冷冲压件等；还可以用于表面要求硬度高而心部强度要求不高的渗碳和碳氮共渗的零件、螺栓、铆钉及轴套等。

1.1 材料牌号 15,15F,ML15。

1.2 相近牌号 15(俄罗斯), 1015(美国), S15C(日本), 040A15, 045A15, En2E(英国), XC12 (法国)。

1.3 材料的技术标准 见表1-1。

表1-1  

<table><tr><td>品种</td><td>技术标准</td></tr><tr><td rowspan="3">棒材</td><td>GB/T 699-1999《优质碳素结构钢》</td></tr><tr><td>GB/T 3078-1994《优质结构钢冷拉钢材技术条件》</td></tr><tr><td>GJB 1951-1994《航空用优质结构钢棒规范》</td></tr><tr><td rowspan="2">板材</td><td>GB/T 710-1991《优质碳素结构钢热轧薄钢板和钢带》</td></tr><tr><td>GB/T 711-1988《优质碳素结构钢热轧厚钢板和宽钢带》</td></tr><tr><td>管材</td><td>GJB 2608-1996《航空用结构钢厚壁无缝钢管规范》</td></tr><tr><td rowspan="2">丝材</td><td>GB/T 3206-1982《优质碳素结构钢丝》</td></tr><tr><td>YB/T 5032-1993《重要用途低碳钢丝》</td></tr><tr><td>带材</td><td>GB/T 3522-1983《优质碳素结构钢冷轧钢带》</td></tr><tr><td>锻件</td><td>HB 5024-1989《航空用钢锻件》</td></tr></table>

1.4 化学成分 见表1-2。

$\%$

表1-2  

<table><tr><td>C</td><td>Mn</td><td>Si</td><td>S</td><td>P</td><td>Cr</td><td>Ni</td></tr><tr><td>0.12~0.19</td><td>0.35~0.65</td><td>0.17~0.37</td><td>≤0.030</td><td>≤0.030</td><td>≤0.30</td><td>≤0.30</td></tr></table>

1.5 热处理制度 不进行热处理，在供应状态下验收。

1.6 品种规格与供应状态。

1.6.1 品种规格 见表1-3中各标准的规定。

表1-3  

<table><tr><td rowspan="2">状态</td><td colspan="4">技术标准</td></tr><tr><td>圆钢</td><td>六角钢</td><td>方钢</td><td>扁钢</td></tr><tr><td>热轧</td><td>GB/T 702-1986</td><td>GB/T 705-1989</td><td>GB/T 702-1986</td><td>GB/T 704-1988</td></tr><tr><td>冷轧(拉)</td><td>GB/T 905-1994</td><td>GB/T 905-1994</td><td>GB/T 905-1994</td><td>-</td></tr><tr><td>锻造</td><td>GB/T 908-1987</td><td>-</td><td>GB/T 908-1987</td><td>GB/T 16761-1997</td></tr></table>

续表 1-3  

<table><tr><td rowspan="2">状态</td><td colspan="4">技术标准</td></tr><tr><td>钢板</td><td>钢管</td><td>钢丝</td><td>钢带</td></tr><tr><td>热轧</td><td>GB/T 709-1988</td><td rowspan="2">GB/T 8162~8163-1999</td><td>-</td><td>-</td></tr><tr><td>冷轧(拉)</td><td>GB/T 708-1988</td><td>GB/T 342-1997GB/T 3207-1988</td><td>GB/T 3522-1983</td></tr><tr><td>锻造</td><td>-</td><td>-</td><td>-</td><td>-</td></tr></table>

1.6.2 供应状态 钢丝、钢带和薄板可以冷拉(轧)状态供应，其他品种为热轧、正火或退火状态供应。  
1.7 熔炼与铸造工艺 以电炉、侧吹碱性转炉、纯氧顶吹碱性转炉或混合炼钢方法熔炼。  
1.8 应用概况与特殊要求 在航空工业中长期用于制造受力不大但塑性和韧性要求高的机械加工件、焊接件、冷冲压件及渗碳件等。15号钢的切削加工性能较差，为了改善其切削加工性能，可在 $880 \sim 900^{\circ} \mathrm{C}$ 加热后水中淬火。ML15专供镦制铆钉、螺栓和螺帽等。

# 2 物理及化学性能

# 2.1 热性能

2.1.1 热导率 见表2-1。

表2-1[1]   

<table><tr><td>θ/℃</td><td>100</td><td>200</td><td>400</td><td>600</td></tr><tr><td>λ/(W/(m·℃))</td><td>77.46</td><td>66.57</td><td>47.31</td><td>41.03</td></tr></table>

2.1.2 比热容 见表2-2。

表2-2[1]  

<table><tr><td>θ/℃</td><td>20~300</td><td>20~400</td><td>20~500</td><td>20~600</td><td>20~650</td><td>20~700</td><td>20~800</td><td>20~900</td><td>20~1000</td></tr><tr><td>c/(J/(kg·℃))</td><td>552.7</td><td>586.1</td><td>682.4</td><td>872.4</td><td>1214.2</td><td>1323.0</td><td>674.1</td><td>636.4</td><td>640.5</td></tr></table>

2.1.3 线膨胀系数 见表2-3。  
2.2 密度 $\rho = 7.82\mathrm{g / cm}^{3[1]}$   
2.3 电性能 电阻率 $\rho = 11.5\times 10^{-8}\Omega \cdot \mathbf{m}^{[1]}$

表2-3[1]  

<table><tr><td>θ/℃</td><td>20~100</td><td>20~200</td><td>20~300</td><td>20~400</td><td>20~500</td><td>20~600</td></tr><tr><td>α/10-6C-1</td><td>11.75</td><td>12.41</td><td>13.45</td><td>13.60</td><td>13.85</td><td>13.90</td></tr></table>

# 2.4 磁性能

2.4.1 磁导率 $\mu = 5.53\times 10^{-3}\mathrm{H / m}^{[1]}$   
2.4.2 矫顽力 $H_{c} = 79.58\sim 159.15\mathrm{A / m^{[1]}}$

# 3 力学性能

3.1 技术标准规定的性能  
3.1.1 拉伸性能和硬度 见表3-1。  
3.1.2 钢丝的力学性能 见表3-2。  
3.1.3 重要用途钢丝的力学性能与08号钢的要求相同。

表3-1  

<table><tr><td rowspan="2">品种</td><td rowspan="2" colspan="2">技术标准</td><td rowspan="2">材料状态</td><td>σb/MPa</td><td>σP0.2/MPa</td><td>δ5/%</td><td>δ10/%</td><td>ψ/%</td><td rowspan="2">HBS</td></tr><tr><td colspan="5">不小于</td></tr><tr><td>棒材</td><td colspan="2">GB/T 699-1999</td><td>正火</td><td>375</td><td>225</td><td>27</td><td>-</td><td>55</td><td>-</td></tr><tr><td>棒材锻件</td><td colspan="2">GJB 1951-1994HB5024-1989</td><td>热轧或锻造</td><td>345</td><td>195</td><td>26</td><td>-</td><td>55</td><td>95.5~143</td></tr><tr><td rowspan="2">棒材</td><td rowspan="2" colspan="2">GB/T 3078-1994</td><td>冷拉</td><td>470</td><td>-</td><td>8</td><td>-</td><td>45</td><td>≤229</td></tr><tr><td>退火</td><td>345</td><td>-</td><td>23</td><td>-</td><td>55</td><td>≤179</td></tr><tr><td rowspan="3">薄板材</td><td rowspan="3">GB/T 710-1991</td><td>Z级拉延</td><td rowspan="3">冷轧</td><td>335~450</td><td>-</td><td>-</td><td>27</td><td>-</td><td>-</td></tr><tr><td>S级拉延</td><td rowspan="2">335~470</td><td>-</td><td>-</td><td>26</td><td>-</td><td>-</td></tr><tr><td>P级拉延</td><td>-</td><td>-</td><td>25</td><td>-</td><td>-</td></tr><tr><td rowspan="3">薄板材</td><td rowspan="3">GB/T 710-1991</td><td>Z级拉延</td><td rowspan="3">热轧</td><td>335~450</td><td>-</td><td>-</td><td>26</td><td>-</td><td>-</td></tr><tr><td>S级拉延</td><td rowspan="2">335~470</td><td>-</td><td>-</td><td>25</td><td>-</td><td>-</td></tr><tr><td>P级拉延</td><td>-</td><td>-</td><td>24</td><td>-</td><td>-</td></tr><tr><td>厚板材</td><td colspan="2">GB/T 711-1988</td><td>正火、退火或高温回火</td><td>375</td><td>-</td><td>27</td><td>-</td><td>-</td><td>-</td></tr><tr><td>丝材</td><td colspan="2">GB/T 3206-1982</td><td>软状态(R)</td><td>490~735</td><td>-</td><td>8</td><td>-</td><td>45</td><td>-</td></tr><tr><td>管材</td><td colspan="2">GJB 2608-1996</td><td>热轧或退火</td><td>375</td><td>-</td><td>22</td><td>-</td><td>50</td><td>≤255</td></tr><tr><td rowspan="2">带材</td><td rowspan="2" colspan="2">GB/T 3522-1983</td><td>冷硬(Y)</td><td>440~785</td><td>225①</td><td>-</td><td>-</td><td>-</td><td>-</td></tr><tr><td>退火(T)</td><td>315~410</td><td>-</td><td>15</td><td>-</td><td>-</td><td>-</td></tr></table>

① 暂作积累数据之用。

表3-2  

<table><tr><td rowspan="2">品种</td><td rowspan="2">技术标准</td><td rowspan="2">材料状态</td><td rowspan="2">钢丝直径/mm</td><td>σb/MPa</td><td>弯曲次数</td></tr><tr><td colspan="2">不小于</td></tr><tr><td rowspan="5">钢丝</td><td rowspan="5">GB/T 3206-1982</td><td rowspan="5">硬状态</td><td>0.20~0.75</td><td>785</td><td>-</td></tr><tr><td>&gt;0.75~1.0</td><td>735</td><td>6</td></tr><tr><td>&gt;1.0~3.0</td><td>685</td><td>6</td></tr><tr><td>&gt;3.0~6.0</td><td>635</td><td>5</td></tr><tr><td>&gt;6.0~10.0</td><td>590</td><td>4</td></tr></table>

注：1 钢丝的直径不大于 $0.75\mathrm{mm}$ 应以打结拉断试验代替弯曲试验，其打结拉断力不得小于不打结拉断力的 $50\%$ 。  
2 直径大于 $7\mathrm{mm}$ 的钢丝，弯曲次数不作为判定依据。方、六角钢丝不做弯曲检验。

# 3.2 室温及各种温度下的力学性能

3.2.1 硬度 不同温度回火后的硬度变化见图3-1。

图片摘要：该图主要展示 3 1 回火温度对硬度的影响[2]。
![](images/c073a76f590fca74c0b02f66c6faf22b25c6d997e50a82820fffbd6df3f33601.jpg)  
图3-1 回火温度对硬度的影响[2]

# 3.2.2 拉伸性能

3.2.2.1 室温拉伸性能见表3-3。

表3-3[4]  

<table><tr><td>项 目</td><td>S</td><td>A</td><td>B</td><td>X</td><td>s</td></tr><tr><td>σb/MPa</td><td>440</td><td>-</td><td>470</td><td>530</td><td>39.5</td></tr><tr><td>ψ/%</td><td>45</td><td>-</td><td>-</td><td>-</td><td>-</td></tr></table>

注：表中数据为冷拉状态的ML15钢58个炉号、176个生产检验数据的统计结果。

3.2.2.2 不同直径钢坯热处理后的拉伸性能见表3-4。

表3-4[3]  

<table><tr><td rowspan="2">毛坯直径/mm</td><td colspan="2">热处理制度</td><td rowspan="2">σb/MPa</td><td rowspan="2">σP0.2/MPa</td><td rowspan="2">δ5/%</td><td rowspan="2">ψ/%</td></tr><tr><td>淬火</td><td>回火</td></tr><tr><td rowspan="6">6</td><td rowspan="6">900~920℃,水淬</td><td>200℃</td><td>1325</td><td>1255</td><td>9</td><td>42</td></tr><tr><td>300℃</td><td>1195</td><td>1175</td><td>10</td><td>60</td></tr><tr><td>400℃</td><td>1000</td><td>960</td><td>14</td><td>68</td></tr><tr><td>500℃</td><td>785</td><td>705</td><td>15</td><td>70</td></tr><tr><td>600℃</td><td>685</td><td>590</td><td>18</td><td>72</td></tr><tr><td>700℃</td><td>590</td><td>490</td><td>23</td><td>80</td></tr><tr><td rowspan="6">20</td><td rowspan="6">900~920℃,水淬</td><td>200℃</td><td>685</td><td>520</td><td>23</td><td>67</td></tr><tr><td>300℃</td><td>685</td><td>520</td><td>23</td><td>70</td></tr><tr><td>400℃</td><td>685</td><td>590</td><td>24</td><td>74</td></tr><tr><td>500℃</td><td>610</td><td>490</td><td>25</td><td>70</td></tr><tr><td>600℃</td><td>590</td><td>440</td><td>30</td><td>76</td></tr><tr><td>700℃</td><td>490</td><td>390</td><td>34</td><td>80</td></tr><tr><td rowspan="6">36</td><td rowspan="6">900~920℃,水淬</td><td>200℃</td><td>580</td><td>420</td><td>28</td><td>74</td></tr><tr><td>300℃</td><td>560</td><td>430</td><td>28</td><td>76</td></tr><tr><td>400℃</td><td>520</td><td>420</td><td>30</td><td>75</td></tr><tr><td>500℃</td><td>530</td><td>390</td><td>30</td><td>74</td></tr><tr><td>600℃</td><td>510</td><td>390</td><td>32</td><td>76</td></tr><tr><td>700℃</td><td>490</td><td>345</td><td>35</td><td>80</td></tr><tr><td rowspan="6">55</td><td rowspan="6">900~920℃,水淬</td><td>200℃</td><td>580</td><td>410</td><td>28</td><td>73</td></tr><tr><td>300℃</td><td>540</td><td>390</td><td>30</td><td>75</td></tr><tr><td>400℃</td><td>540</td><td>400</td><td>30</td><td>72</td></tr><tr><td>500℃</td><td>530</td><td>380</td><td>32</td><td>74</td></tr><tr><td>600℃</td><td>540</td><td>390</td><td>30</td><td>72</td></tr><tr><td>700℃</td><td>480</td><td>315</td><td>35</td><td>78</td></tr></table>

3.2.2.3 管材高温拉伸性能见表3-5。  
3.2.2.4 棒材高温拉伸性能见表3-6。

表3-5[1]  

<table><tr><td>原材料规格/mm</td><td>热处理制度</td><td>θ/℃</td><td>σb/MPa</td><td>σP0.2/MPa</td><td>δ10/%</td><td>ψ/%</td></tr><tr><td rowspan="8">外径106内径82</td><td rowspan="8">900~920℃,正火</td><td>20</td><td>395</td><td>220</td><td>27.9</td><td>69.6</td></tr><tr><td>100</td><td>365</td><td>-</td><td>21.7</td><td>65.4</td></tr><tr><td>200</td><td>435</td><td>-</td><td>16.7</td><td>59.8</td></tr><tr><td>300</td><td>430</td><td>186</td><td>16.5</td><td>61.0</td></tr><tr><td>400</td><td>395</td><td>139</td><td>22.2</td><td>65.6</td></tr><tr><td>500</td><td>280</td><td>79</td><td>20.0</td><td>78.2</td></tr><tr><td>600</td><td>147</td><td>62</td><td>25.0</td><td>85.4</td></tr><tr><td>700</td><td>76</td><td>46</td><td>30.0</td><td>97.7</td></tr></table>

表3-6[1]  

<table><tr><td rowspan="2">θ/℃</td><td colspan="3">σb/MPa</td><td colspan="3">σPo.2/MPa</td><td colspan="3">δ5/%</td><td colspan="3">ψ/%</td></tr><tr><td>I</td><td>II</td><td>III</td><td>I</td><td>II</td><td>III</td><td>I</td><td>II</td><td>III</td><td>I</td><td>II</td><td>III</td></tr><tr><td>20</td><td>455</td><td>420</td><td>435</td><td>245</td><td>215</td><td>215</td><td>32.5</td><td>33.0</td><td>30.0</td><td>69.0</td><td>69.5</td><td>60.0</td></tr><tr><td>200</td><td>520</td><td>400</td><td>500</td><td>230</td><td>196</td><td>196</td><td>19.5</td><td>24.0</td><td>17.5</td><td>53.0</td><td>68.0</td><td>47.0</td></tr><tr><td>300</td><td>540</td><td>420</td><td>505</td><td>230</td><td>172</td><td>181</td><td>18.5</td><td>24.0</td><td>23.0</td><td>51.0</td><td>63.0</td><td>48.0</td></tr><tr><td>400</td><td>425</td><td>380</td><td>390</td><td>186</td><td>152</td><td>151</td><td>27.0</td><td>32.5</td><td>27.0</td><td>68.0</td><td>71.0</td><td>63.0</td></tr><tr><td>450</td><td>385</td><td>295</td><td>-</td><td>181</td><td>162</td><td>-</td><td>29.0</td><td>35.0</td><td>-</td><td>70.0</td><td>75.0</td><td>-</td></tr><tr><td>500</td><td>305</td><td>235</td><td>285</td><td>172</td><td>147</td><td>157</td><td>26.5</td><td>36.0</td><td>26.0</td><td>66.0</td><td>75.0</td><td>66.0</td></tr><tr><td>550</td><td>225</td><td>172</td><td>216</td><td>152</td><td>132</td><td>127</td><td>24.0</td><td>30.0</td><td>32.0</td><td>69.5</td><td>75.5</td><td>68.0</td></tr><tr><td>600</td><td>157</td><td>137</td><td>147</td><td>123</td><td>98</td><td>88</td><td>30.0</td><td>34.5</td><td>42.0</td><td>80.5</td><td>76.0</td><td>79.0</td></tr></table>

注：I—900～920℃，正火；Ⅱ—900～920℃，正火；Ⅲ—880～900℃，正火。

# 3.2.3 冲击性能

# 3.2.3.1 室温冲击韧性见表3-7。

表3-7[3]  

<table><tr><td rowspan="3" colspan="2">热处理制度</td><td colspan="3">akU/(kJ/m2)</td></tr><tr><td colspan="3">样坯直径/mm</td></tr><tr><td>20</td><td>36</td><td>55</td></tr><tr><td rowspan="7">900~920℃,水淬</td><td>不回火</td><td>1667</td><td>2255</td><td>1961</td></tr><tr><td>200℃,回火</td><td>1765</td><td>2255</td><td>2353</td></tr><tr><td>300℃,回火</td><td>1961</td><td>2451</td><td>2451</td></tr><tr><td>400℃,回火</td><td>2353</td><td>2353</td><td>2255</td></tr><tr><td>500℃,回火</td><td>2451</td><td>2255</td><td>2255</td></tr><tr><td>600℃,回火</td><td>-</td><td>2647</td><td>2451</td></tr><tr><td>700℃,回火</td><td>3431</td><td>2843</td><td>3039</td></tr></table>

3.2.3.2 高温冲击韧性见表3-8。  
3.2.3.3 低温冲击韧性见表3-9。

表3-8[1]  

<table><tr><td rowspan="2">θ/℃</td><td colspan="3">akU/(kJ/m2)</td></tr><tr><td>900~920℃,正火</td><td>900~920℃,正火+650~660℃,回火</td><td>880~900℃,退火</td></tr><tr><td>20</td><td>1765</td><td>2108</td><td>1741</td></tr><tr><td>200</td><td>1961</td><td>2157</td><td>1618</td></tr><tr><td>300</td><td>1373</td><td>2353</td><td>1471</td></tr><tr><td>400</td><td>980</td><td>1569</td><td>980</td></tr><tr><td>450</td><td>833</td><td>1275</td><td>882</td></tr><tr><td>500</td><td>784</td><td>1226</td><td>784</td></tr><tr><td>600</td><td>3431</td><td>3235</td><td>1863</td></tr></table>

表3-9[1]  

<table><tr><td>θ/℃</td><td>20</td><td>0</td><td>-20</td><td>-40</td><td>-60</td></tr><tr><td>akU/(kJ/m2)</td><td>2118</td><td>1941</td><td>1765</td><td>1226</td><td>1128</td></tr></table>

注：热处理状态 $900\sim 920^{\circ}\mathrm{C}$ ，正火 $+650\sim 660^{\circ}\mathrm{C}$ ，回火。

# 3.3 持久和蠕变性能

# 3.3.1 高温蠕变性能 见表3-10。

表 3-10[1]  

<table><tr><td>热处理制度</td><td>θ/℃</td><td>σ1/10000/MPa</td><td>σ1/100000/MPa</td><td>热处理制度</td><td>θ/℃</td><td>σ1/10000/MPa</td><td>σ1/100000/MPa</td></tr><tr><td rowspan="2">900℃,正火</td><td>400</td><td>127</td><td>88</td><td rowspan="2">900℃,正火</td><td>500</td><td>44</td><td>29</td></tr><tr><td>450</td><td>78</td><td>54</td><td>550</td><td>24</td><td>15</td></tr></table>

# 3.4 疲劳性能

# 3.4.1 高周疲劳 不同状态下的疲劳极限见表3-11。

表3-11  

<table><tr><td>状态</td><td>σb/MPa</td><td>σP0.2/MPa</td><td>σ-1/MPa</td><td>状态</td><td>σb/MPa</td><td>σP0.2/MPa</td><td>σ-1/MPa</td></tr><tr><td>热轧</td><td>430</td><td>245</td><td>215</td><td>940℃水淬</td><td>480</td><td>-</td><td>245</td></tr><tr><td>740℃退火</td><td>375</td><td>180</td><td>179</td><td>供应状态</td><td>395①</td><td>220①</td><td>177①</td></tr><tr><td>900℃正火</td><td>475</td><td>310</td><td>215</td><td></td><td></td><td></td><td></td></tr></table>

① 为钢管的数据（钢管外径 $106\mathrm{mm}$ ，内径 $82\mathrm{mm}$ ），其余为棒材数据。

# 3.5 弹性性能

# 3.5.1 弹性模量 见表3-12。

表3-12[1]  

<table><tr><td>θ/℃</td><td>20</td><td>100</td><td>200</td><td>300</td><td>400</td><td>450</td></tr><tr><td>E/GPa</td><td>201</td><td>192</td><td>184</td><td>172</td><td>158</td><td>154</td></tr></table>

# 4 组织结构

# 4.1 相变温度 见表4-1。

# 4.2 时间-温度-组织转变曲线 见图4-1。

表4-1[1]  

<table><tr><td>相变点</td><td>Ac1</td><td>Ac3</td><td>Ar1</td><td>Ar3</td></tr><tr><td>θ/℃</td><td>735</td><td>863</td><td>685</td><td>840</td></tr></table>

图片摘要：该图主要展示 4 1[1]。
![](images/993c22e8b9a0f337c4be81fc50eafbcbfc0aceba64cf52919607be5faffb00c4.jpg)  
图4-1 连续冷却转变曲线[6]

# 5 工艺性能与要求

# 5.1 成形性能

5.1.1 冷压力加工成形性能 冷冲压性能极好，可以进行深冲压、拉延、弯曲、冷镦等加工；交货状态下薄板杯突试验最小杯突深度见表5-1。

表5-1  

<table><tr><td rowspan="3">钢板厚度/mm</td><td colspan="2">拉延级别</td><td rowspan="3">钢板厚度/mm</td><td colspan="2">拉延级别</td></tr><tr><td>Z</td><td>S</td><td>Z</td><td>S</td></tr><tr><td colspan="2">杯突深度/mm 不小于</td><td colspan="2">杯突深度/mm 不小于</td></tr><tr><td>0.5</td><td>8.0</td><td>7.6</td><td>0.8</td><td>8.8</td><td>8.2</td></tr><tr><td>0.6</td><td>8.4</td><td>7.8</td><td>0.9</td><td>9.0</td><td>8.4</td></tr><tr><td>0.7</td><td>8.6</td><td>8.0</td><td>1.0</td><td>9.2</td><td>8.6</td></tr></table>

5.1.2 热压力加工成形性能 热压力加工性能良好，热压力加工的始锻(轧)温度为 $1200\sim 1230^{\circ}\mathrm{C}$ ，终锻(轧)温度为 $800\sim 850^{\circ}\mathrm{C}$ ，锻后空冷。

# 5.2 焊接性能

# 5.3 零件热处理工艺

5.3.1 热处理工艺参数 按HB/Z136—1988《航空结构钢热处理说明书》规定，见表5-2。

表5-2[1]  

<table><tr><td rowspan="2">名 称</td><td rowspan="2">正 火</td><td rowspan="2">高温回火</td><td rowspan="2">淬 火</td><td rowspan="2">回 火</td><td colspan="3">渗碳及其随后处理</td><td colspan="3">碳氮共渗及其随后处理</td></tr><tr><td>渗 碳</td><td>淬 火</td><td>回 火</td><td>碳氮共渗</td><td>淬 火</td><td>回 火</td></tr><tr><td>加热温度/℃</td><td>900</td><td>680~710</td><td>910~930</td><td>370~430</td><td>900~930</td><td>770~800</td><td>150~175</td><td>840~860</td><td>840</td><td>140~180</td></tr><tr><td>冷却方法</td><td>空冷</td><td>空冷</td><td>水或盐水</td><td>空冷</td><td>-</td><td>水冷</td><td>空冷</td><td>-</td><td>水冷</td><td>空冷</td></tr></table>

# 5.3.2 淬透性曲线 见图5-1。

图片摘要：该图主要展示 5 2[1]。
![](images/f5f44e23e9135b162e1a8abfb1cfcf7b13106354382b9c59c89aed3a4ef06f12.jpg)  
图5-1 末端淬透性曲线[3]

# 5.4 表面处理工艺

5.5 切削加工与磨削性能 在热轧或正火状态时(HBS为 $131\sim 170$ )，切削加工性能较低，相对切削加工性为 $50\%$ 。为了改善切削加工性能，可在 $880\sim 900^{\circ}\mathrm{C}$ 加热后水中淬火。

# 6 功能考核试验

# 7 使用建议

选用。

# 参考文献

1 钢铁研究院, 机械科学研究院. 合金钢手册: 下册. 北京: 中国工业出版社, 1965.22~28  
2 BUAM. 航空材料手册: 第一册 结构钢与铸铁. 1965.17~18  
3 第一汽车制造厂．机械工程材料手册：上册．北京：机械工业出版社，1982.115～118  
4 航空工业部01-602处.15号钢进厂检验报告汇编.1986  
5 古里亚耶夫 AII 等. 汽车构造钢手册. 北京: 机械工业出版社, 1964.32~36  
6 本溪钢厂, 清华大学金属材料教研组. 钢的过冷奥氏体转变曲线: 第一图册. 1978

编写 宋宇文 戴秀梅

校对 何枫

审定 何枫

# 20号钢

# 1 概述

20号钢的强度比15号钢稍高，其塑性、韧性和焊接性能也很好。常用于不承受很大应力而要求高的塑性和韧性的各种机械加工件和焊接件、冷冲压件、锻件及渗碳件等。还可用于制造压力低于 $6079.50\mathrm{kPa}$ 、温度不高的非腐蚀介质中工作的管子、导管等。

1.1 材料牌号 18A,20,20F,20A,ML20,ML18。  
1.2 相近牌号 20(俄罗斯), 1020(美国), S20C(日本), 040A20、050A20、En2C、En2D(英国), XC20(法国)。  
1.3 材料的技术标准 见表1-1。

表1-1  

<table><tr><td>品种</td><td>技术标准</td></tr><tr><td rowspan="3">棒材</td><td>GB/T 699-1999《优质碳素结构钢》</td></tr><tr><td>GB/T 3078-1994《优质结构钢冷拉钢材技术条件》</td></tr><tr><td>GJB 1951-1994《航空用优质结构钢棒规范》</td></tr><tr><td rowspan="2">板材</td><td>GB/T 710-1991《优质碳素结构钢热轧薄钢板和钢带》</td></tr><tr><td>GB/T 711-1988《优质碳素结构钢热轧厚钢板和宽钢带》</td></tr><tr><td rowspan="5">管材</td><td>GB/T 3639-1983《冷拔或冷轧精密无缝钢管》</td></tr><tr><td>GJB 2608-1996《航空用结构钢厚壁无缝钢管规范》</td></tr><tr><td>GJB 2609-1996《航空用结构钢薄壁无缝钢管规范》</td></tr><tr><td>YB/T 679-1971《航空用18A空心铆钉薄壁无缝钢管》</td></tr><tr><td>YB/T 681-1971《航空用导管20A薄壁无缝钢管》</td></tr><tr><td rowspan="2">丝材</td><td>GB/T 3206-1982《优质碳素结构钢丝》</td></tr><tr><td>YB/T 5032-1993《重要用途低碳钢丝》</td></tr><tr><td>带材</td><td>GB/T 3522-1983《优质碳素结构钢冷轧钢带》</td></tr><tr><td>锻件</td><td>HB 5024-1989《航空用钢锻件》</td></tr></table>

1.4 化学成分 见表1-2。

$\%$

表1-2  

<table><tr><td>C</td><td>Mn</td><td>Si</td><td>S</td><td>P</td><td>Cr</td><td>Ni</td></tr><tr><td>0.17~0.24</td><td>0.35~0.65</td><td>0.17~0.37</td><td>≤0.030</td><td>≤0.030</td><td>≤0.30</td><td>≤0.30</td></tr></table>

1.5 热处理制度 $890^{\circ}\mathrm{C}$ ，正火或退火。  
1.6 品种规格与供应状态   
1.6.1 品种规格 见表1-3中各标准的规定。

表1-3  

<table><tr><td rowspan="2">状态</td><td colspan="4">技术标准</td></tr><tr><td>圆钢</td><td>六角钢</td><td>方钢</td><td>扁钢</td></tr><tr><td>热轧</td><td>GB/T 702-1986</td><td>GB/T 705-1989</td><td>GB/T 702-1986</td><td>GB/T 704-1988</td></tr><tr><td>冷轧(拉)</td><td>GB/T 905-1994</td><td>GB/T 905-1994</td><td>GB/T 905-1994</td><td>-</td></tr><tr><td>锻造</td><td>GB/T 908-1987</td><td>-</td><td>GB/T 908-1987</td><td>GB/T 16761-1997</td></tr><tr><td rowspan="2">状态</td><td colspan="4">技术标准</td></tr><tr><td>钢板</td><td>钢管</td><td>钢丝</td><td>钢带</td></tr><tr><td>热轧</td><td>GB/T 709-1988</td><td>GB/T 8162-1999</td><td>-</td><td>-</td></tr><tr><td>冷轧(拉)</td><td>GB/T 708-1988</td><td>GB/T 8163-1999</td><td>GB/T 342-1997GB/T 3207-1988</td><td>GB/T 3522-1983</td></tr><tr><td>锻造</td><td>-</td><td>-</td><td>-</td><td>-</td></tr></table>

1.6.2 供应状态 钢丝、钢带和薄板可以冷拉(轧)状态供应，其他品种为热轧或退火状态供应。  
1.7 熔炼与铸造工艺 以电弧炉、纯氧顶吹碱性转炉或混合炼钢方法熔炼。  
1.8 应用概况与特殊要求 在航空工业中应用较广，长期用于制造要求不高的销子、卡箍、弓形夹子和垫片等。而20A钢专供各种飞机和发动机制造燃油、滑油系统和液压系统导管。

# 2 物理及化学性能

# 2.1 热性能

2.1.1 熔化温度范围 熔点为 $1450^{\circ}\mathrm{C}^{[1]}$

2.1.2 热导率 见表2-1。

2.1.3 比热容 见表2-2。

2.1.4 线膨胀系数 见表2-3。

2.2 密度 $\rho = 7.85\mathrm{g / cm}^{3[2]}$

2.3 电性能 电阻率 $\rho = 12.0\times 10^{-8}\Omega \cdot \mathbf{m}^{[3]}$

2.4 磁性能

2.4.1 磁导率 $\mu = 3.77\times 10^{-3}\mathrm{H / m}^{[2]}$

2.4.2 矫顽力 $Hc = 159.15\mathrm{A / m}^{[1]}$

2.5 化学性能

# 2.5.1 抗氧化性能

2.5.1.1 380℃时的抗氧化性能见图2-1。  
2.5.1.2 $450^{\circ}\mathrm{C}$ 时的抗氧化性能见图2-2。

图片摘要：该图主要展示 2 1 时的抗氧化性能[1]。
![](images/ce6eb8631a836a655dac28bb101efd016d930a7f72d8b09ab4416bd08e9218f6.jpg)  
图2-1 $380^{\circ}\mathrm{C}$ 时的抗氧化性能[1]

表 $2 - 1^{[2]}$   

<table><tr><td>θ/C</td><td>100</td><td colspan="2">200</td><td colspan="2">300</td><td colspan="2">400</td><td>500</td></tr><tr><td>λ/(W/(m·C))</td><td>50.24</td><td colspan="2">46.05</td><td colspan="2">41.81</td><td colspan="2">41.03</td><td>37.68</td></tr><tr><td>θ/C</td><td colspan="2">600</td><td colspan="2">700</td><td colspan="3">800</td><td>900</td></tr><tr><td>λ/(W/(m·C))</td><td colspan="2">34.33</td><td colspan="2">31.40</td><td colspan="3">27.63</td><td>24.28</td></tr></table>

表2-2[3]  

<table><tr><td>θ/ C</td><td>20~100</td><td>20~200</td><td>20~400</td><td>20~500</td></tr><tr><td>c/(J/(kg·℃))</td><td>468.9</td><td>481.5</td><td>535.9</td><td>569.4</td></tr></table>

表2-3[3]  

<table><tr><td>θ/℃</td><td>20~100</td><td>20~200</td><td>20~300</td><td>20~400</td><td>20~500</td></tr><tr><td>α/10-6℃-1</td><td>11.16</td><td>12.12</td><td>12.78</td><td>13.38</td><td>13.93</td></tr><tr><td>θ/℃</td><td>20~600</td><td>20~700</td><td>20~800</td><td>20~900</td><td>20~1000</td></tr><tr><td>α/10-6℃-1</td><td>14.38</td><td>14.81</td><td>12.93</td><td>12.48</td><td>13.16</td></tr></table>

图片摘要：该图主要展示 2 3[3]。
![](images/cfbd36060af84ec277c947446bbfc3e99d1498304f9d34c5a2ef38307704d751.jpg)  
图2-2 $450^{\circ}\mathrm{C}$ 时的抗氧化性能[1]

2.5.1.3 $500^{\circ}\mathrm{C}$ 时的抗氧化性能见图2-3。  
2.5.1.4 $550^{\circ}\mathrm{C}$ 时的抗氧化性能见图2-4。

图片摘要：该图主要展示 2 2 时的抗氧化性能[1]。
![](images/c664c922046eb4ebc37b8611c32b4110e8828536089eedcd965eada199e34d87.jpg)  
图2-3 $500^{\circ}\mathrm{C}$ 时的抗氧化性能[1]

图片摘要：该图主要展示 2 3 时的抗氧化性能[1]。
![](images/13eb5a55a5c72de5b489439a76c15e0dbb1df6663675bfb1b12bed655d557dd9.jpg)  
图2-4 $550^{\circ}C$ 时的抗氧化性能[1]

# 3 力学性能

# 3.1 技术标准规定的性能

3.1.1 拉伸性能和硬度 见表3-1。

表3-1  

<table><tr><td rowspan="2">品种</td><td rowspan="2" colspan="2">技术标准</td><td rowspan="2">材料状态</td><td>σb/MPa</td><td>σP0.2/MPa</td><td>δ5/%</td><td>δ10/%</td><td>ψ/%</td><td rowspan="2">HBS</td></tr><tr><td colspan="5">不 小 于</td></tr><tr><td rowspan="4">棒材</td><td rowspan="2" colspan="2">GB/T 699-1999</td><td>热轧</td><td>-</td><td>-</td><td>-</td><td>-</td><td>-</td><td>≤156</td></tr><tr><td>正火</td><td>410</td><td>245</td><td>25</td><td>-</td><td>55</td><td>-</td></tr><tr><td rowspan="2" colspan="2">GB/T 3078-1994</td><td>冷拉</td><td>510</td><td>-</td><td>7.5</td><td>-</td><td>40</td><td>≤229</td></tr><tr><td>退火</td><td>390</td><td>-</td><td>21</td><td>-</td><td>50</td><td>≤179</td></tr><tr><td>棒锻件</td><td colspan="2">GJB 1951-1994HB 5024-1989</td><td>880~900℃正火</td><td>380</td><td>215</td><td>22</td><td>-</td><td>50</td><td>103~156</td></tr><tr><td rowspan="6">薄板材</td><td rowspan="6">GB/T 710-1991</td><td>Z级拉延</td><td rowspan="3">冷轧</td><td>355~490</td><td>-</td><td>-</td><td>26</td><td>-</td><td>-</td></tr><tr><td>S级拉延</td><td rowspan="2">355~500</td><td>-</td><td>-</td><td>25</td><td>-</td><td>-</td></tr><tr><td>P级拉延</td><td>-</td><td>-</td><td>24</td><td>-</td><td>-</td></tr><tr><td>Z级拉延</td><td rowspan="3">热轧</td><td>355~490</td><td>-</td><td>-</td><td>25</td><td>-</td><td>-</td></tr><tr><td>S级拉延</td><td rowspan="2">355~500</td><td>-</td><td>-</td><td>24</td><td>-</td><td>-</td></tr><tr><td>P级拉延</td><td>-</td><td>-</td><td>24</td><td>-</td><td>-</td></tr><tr><td>厚板材</td><td colspan="2">GB/T 711-1988</td><td>退火、正火或高温回火</td><td>410</td><td>-</td><td>25</td><td>-</td><td>-</td><td>-</td></tr><tr><td>厚壁管</td><td colspan="2">GJB 2608-1996</td><td>热轧或退火</td><td>390</td><td>245</td><td>20</td><td>-</td><td>50</td><td>≤255</td></tr><tr><td rowspan="2">薄壁管</td><td colspan="2">YB/T 679-1971</td><td>退火</td><td>≤470</td><td>-</td><td>-</td><td>20</td><td>-</td><td>-</td></tr><tr><td colspan="2">GJB 2609-1996YB/T 681-1971</td><td>退火</td><td>390</td><td>-</td><td>-</td><td>20</td><td>-</td><td>-</td></tr><tr><td rowspan="3">精密管</td><td rowspan="3" colspan="2">GB/T 3639-1983</td><td>冷加工/硬(Y)</td><td>510</td><td>-</td><td>5</td><td>-</td><td>-</td><td>-</td></tr><tr><td>冷加工/软(R)</td><td>450</td><td>-</td><td>6</td><td>-</td><td>-</td><td>-</td></tr><tr><td>消除应力退火</td><td>430</td><td>-</td><td>7</td><td>-</td><td>-</td><td>-</td></tr><tr><td>丝材</td><td colspan="2">GB/T 3206-1982</td><td>冷软(R)</td><td>490~735</td><td>-</td><td>7.5</td><td>-</td><td>40</td><td>-</td></tr><tr><td rowspan="2">带材</td><td rowspan="2" colspan="2">GB/T 3522-1983</td><td>冷硬钢带(Y)</td><td>490~835</td><td>-</td><td>-</td><td>-</td><td>-</td><td>-</td></tr><tr><td>退火钢带(T)</td><td>315~540</td><td>-</td><td>20</td><td>-</td><td>-</td><td>-</td></tr></table>

# 3.1.2 钢丝的力学性能 见表3-2。

表3-2  

<table><tr><td rowspan="2">品种</td><td rowspan="2">技术标准</td><td rowspan="2">材料状态</td><td rowspan="2">钢丝直径/mm</td><td>σb/MPa</td><td>弯曲次数/次</td></tr><tr><td colspan="2">不小于</td></tr><tr><td rowspan="5">钢丝</td><td rowspan="5">GB/T 3206-1982</td><td rowspan="5">硬状态</td><td>0.20~0.75</td><td>785</td><td>-</td></tr><tr><td>&gt;0.75~1.0</td><td>735</td><td>6</td></tr><tr><td>&gt;1.0~3.0</td><td>685</td><td>6</td></tr><tr><td>&gt;3.0~6.0</td><td>635</td><td>5</td></tr><tr><td>&gt;6.0~10.0</td><td>590</td><td>4</td></tr></table>

注：1 钢丝的直径≤0.75mm 应以打结拉断试验代替弯曲试验，其打结拉断力不得小于不打结拉断力的 $50\%$ 。  
2 直径大于 $7\mathrm{mm}$ 的钢丝，弯曲次数不作为判定依据。方、六角钢丝不做弯曲检验。

# 3.1.3 重要用途钢丝的力学性能 与08号钢的要求相同。

# 3.2 室温及各种温度下的力学性能

# 3.2.1 拉伸性能

# 3.2.1.1 室温拉伸性能见表3-3和表3-4。

表3-3[4]  

<table><tr><td rowspan="2">毛坯直径/mm</td><td colspan="2">热处理制度</td><td rowspan="2">σb/MPa</td><td rowspan="2">σP0.2/MPa</td><td rowspan="2">δ5/%</td><td rowspan="2">ψ/%</td></tr><tr><td>淬火</td><td>回火/℃</td></tr><tr><td rowspan="4">10</td><td rowspan="4">920℃,水淬</td><td>200</td><td>1355</td><td>1275</td><td>10.0</td><td>45.0</td></tr><tr><td>300</td><td>1225</td><td>1175</td><td>11.0</td><td>50.0</td></tr><tr><td>400</td><td>1130</td><td>1080</td><td>11.5</td><td>53.0</td></tr><tr><td>450</td><td>960</td><td>900</td><td>13.0</td><td>62.0</td></tr><tr><td rowspan="4">10</td><td rowspan="4">900℃,水淬</td><td>500</td><td>845</td><td>785</td><td>15.0</td><td>65.0</td></tr><tr><td>600</td><td>665</td><td>570</td><td>19.5</td><td>67.0</td></tr><tr><td>650</td><td>610</td><td>490</td><td>21.0</td><td>68.0</td></tr><tr><td>700</td><td>590</td><td>470</td><td>24.0</td><td>73.0</td></tr><tr><td rowspan="2">25</td><td colspan="2">940℃,正火+930℃,伪渗碳8h+880℃,水淬+230℃,回火</td><td>595</td><td>435</td><td>39.0</td><td>64.0</td></tr><tr><td colspan="2">940℃,正火+930℃,伪渗碳8h,炉冷至830℃,水淬+230℃,回火</td><td>560</td><td>420</td><td>30.0</td><td>67.7</td></tr></table>

表3-4[5]  

<table><tr><td rowspan="2">项目</td><td colspan="2">σb/MPa</td><td colspan="2">δ10/%</td><td rowspan="2">项目</td><td colspan="2">σb/MPa</td><td colspan="2">δ10/%</td></tr><tr><td>薄钢板</td><td>钢管</td><td>薄钢板</td><td>钢管</td><td>薄钢板</td><td>钢管</td><td>薄钢板</td><td>钢管</td></tr><tr><td>S</td><td>355</td><td>390</td><td>25</td><td>20</td><td>X</td><td>420</td><td>445</td><td>34.1</td><td>35.2</td></tr><tr><td>A</td><td>-</td><td>-</td><td>-</td><td>-</td><td>s</td><td>41.73</td><td>32.22</td><td>3.80</td><td>11.04</td></tr><tr><td>B</td><td>360</td><td>400</td><td>-</td><td>-</td><td>-</td><td>-</td><td>-</td><td>-</td><td>-</td></tr></table>

注：1 钢管为 $d5\mathrm{mm}\times 0.8\mathrm{mm}\sim d35\mathrm{mm}\times 4.5\mathrm{mm}$ 。板厚为 $0.5\sim 6.0\mathrm{mm}$ ，均为退火状态。  
2 表中钢管和钢板数据均为100个炉号、381个生产检验数据统计结果。

3.2.1.2 不同温度回火后的拉伸性能变化见图3-1。  
3.2.1.3 高温拉伸性能见图3-2。

图片摘要：该图主要展示 3 1 回火温度对拉伸性能的影响[4]。
![](images/4d4a9730f3834b567b385814ba46603762b8d461f3032c73a4c51cb51c09663e.jpg)  
图3-1 回火温度对拉伸性能的影响[4]

图片摘要：该图主要展示 3 1 回火温度对拉伸性能的影响[4]。
![](images/358bf17ec0b4a8f0fe42e0e52d1f80d4b572d31f789fb414da2bca169d45c318.jpg)  
图3-2 试验温度对拉伸性能的影响[3]

3.2.1.4 低温拉伸性能见表3-5。

表3-5[3]  

<table><tr><td>热处理制度</td><td>θ/℃</td><td>σb/MPa</td><td>σP0.2/MPa</td><td>δ5/%</td><td>ψ/%</td><td>热处理
制度</td><td>θ/℃</td><td>σb/MPa</td><td>σP0.2/MPa</td><td>δ5/%</td><td>ψ/%</td></tr><tr><td rowspan="2">880℃,正火</td><td>20</td><td>505</td><td>365</td><td>29.1</td><td>65.1</td><td rowspan="2">880℃,正火</td><td>-70</td><td>600</td><td>410</td><td>34.0</td><td>62.0</td></tr><tr><td>-40</td><td>540</td><td>380</td><td>33.0</td><td>64.0</td><td>-100</td><td>620</td><td>450</td><td>30.0</td><td>64.0</td></tr></table>

# 3.2.2 冲击性能

3.2.2.1 室温冲击韧性见表3-6。

表3-6[4]  

<table><tr><td rowspan="2">毛坯直径/mm</td><td colspan="2">热处理制度</td><td rowspan="2">akU/(kJ/m2)</td><td rowspan="2">毛坯直径/mm</td><td colspan="2">热处理制度</td><td rowspan="2">akU/(kJ/m2)</td></tr><tr><td>淬火</td><td>回火温度/℃</td><td>淬火</td><td>回火温度/℃</td></tr><tr><td rowspan="4">10</td><td rowspan="4">920℃,水淬</td><td>200</td><td>441</td><td rowspan="4">10</td><td rowspan="4">900℃,水淬</td><td>500</td><td>882</td></tr><tr><td>300</td><td>490</td><td>600</td><td>1373</td></tr><tr><td>400</td><td>588</td><td>650</td><td>1471</td></tr><tr><td>450</td><td>784</td><td>700</td><td>1667</td></tr></table>

3.2.2.2 高温冲击韧性见图3-3。  
3.2.2.3 低温冲击韧性见图3-4。  
3.3 持久和蠕变性能  
3.3.1 高温持久性能

图片摘要：该图主要展示 3 3 试验温度对冲击韧性的影响[3]。
![](images/00acb38be26b64a0ee6634471603ab5de2221dcb3c05da33f090a12fcf6a79f1.jpg)  
图3-3 试验温度对冲击韧性的影响[3]

图片摘要：该图主要展示 3 3 试验温度对冲击韧性的影响[3]。
![](images/f876461f8b551d22aec728079797643f0220dfe198382adfd733f557bfe2df6d.jpg)  
图3-4 低温对冲击韧性的影响[2]

# 3.3.1.1 等温线线性回归确定的持久强度见表3-7。

表3-7[1]  

<table><tr><td rowspan="2">热处理制度</td><td rowspan="2">θ/℃</td><td colspan="2">持久强度/MPa</td><td rowspan="2">热处理制度</td><td rowspan="2">θ/℃</td><td colspan="2">持久强度/MPa</td></tr><tr><td>10^4h</td><td>10^5h</td><td>10^4h</td><td>10^5h</td></tr><tr><td rowspan="3">900~930℃,正火</td><td>380</td><td>215</td><td>187</td><td rowspan="3">900~930℃,正火</td><td>500</td><td>54</td><td>33</td></tr><tr><td>420</td><td>124</td><td>92</td><td rowspan="2">550</td><td rowspan="2">34</td><td rowspan="2">22</td></tr><tr><td>460</td><td>85</td><td>64</td></tr></table>

# 3.3.1.2 拉逊-米勒曲线见图3-5。

图片摘要：该图主要展示 3 7[1]。
![](images/464b1ddd1221d68cef08a270c7993e3f9f0ea1278ade85c92077e1d91f79fb92.jpg)  
热处理状态： $900\sim 930^{\circ}C$ ，正火  
图3-5 拉逊-米勒曲线[1]

# 3.4 疲劳性能

# 3.4.1 高周疲劳 不同含碳量时的疲劳极限见表3-8。

表3-8[3]  

<table><tr><td>w(C)/%</td><td>热处理制度</td><td>σb/MPa</td><td>σP0.2/MPa</td><td>σ-1/MPa</td></tr><tr><td>0.17</td><td rowspan="3">940℃,正火+930℃,水淬+230℃,回火</td><td>520</td><td>415</td><td>225</td></tr><tr><td>0.21</td><td>570</td><td>450</td><td>280</td></tr><tr><td>0.24</td><td>650</td><td>500</td><td>265</td></tr></table>

# 3.5 弹性性能

3.5.1 弹性模量 见表3-9。  
3.5.2 切变模量 见表3-10。  
3.5.3 泊松比 见表3-11。

表3-9[1]  

<table><tr><td>θ/℃</td><td>20</td><td>100</td><td>200</td><td>300</td><td>400</td><td>500</td></tr><tr><td>E/GPa</td><td>211</td><td>207</td><td>202</td><td>192</td><td>187</td><td>169</td></tr></table>

表 3-10[1]
