Repository: C-zj02/CFD-claw

<div align="center">

**English** | [中文](#中文版) | [Français](README_FR.md) | [Русский](README_RU.md) | [हिन्दी](README_HI.md) | [العربية](README_AR.md) | [Português](README_PT.md)

# 🚀 Claude Code Python

**A Complete Python Reimplementation Based on Real Claude Code Source**

*From TypeScript Source → Rebuilt in Python with ❤️*

***
**🔥 Active Development • New Features Weekly 🔥**

</div>

***

## 🎯 What is This?

**Clawd Code** is a **complete Python rewrite** of Claude Code, based on the **real TypeScript source code**.

File: RAG-data/中国航空材料手册（第2版）第1卷 结构钢 不锈钢201-400.pdf-e7919636-f8a8-4d18-b6d7-bc6f6dd9c03b.md (part 2 of 10)
表3-21[2]  
<table><tr><td>升降法</td><td>325</td><td>&gt;10000</td><td>343.2</td><td>-</td><td>-</td><td>-</td><td>指定寿命N=10^7</td></tr><tr><td></td><td>315</td><td>614.9</td><td>&gt;10000</td><td>700</td><td>-</td><td>-</td><td>σ=310MPa</td></tr><tr><td></td><td>305</td><td>557.7</td><td>&gt;10000</td><td>&gt;10000</td><td>1458.6</td><td>909.5</td><td>指定寿命N=9×10^5</td></tr><tr><td></td><td>295</td><td>&gt;10000</td><td>&gt;10000</td><td>&gt;10000</td><td>&gt;10000</td><td>-</td><td>σ=310MPa</td></tr></table>

$K_{t} = 3$ $R = -1$   

<table><tr><td rowspan="5">成组试验</td><td>275</td><td>100.1</td><td>128.7</td><td>157.3</td><td>228.8</td><td>-</td><td>5.1666</td><td>0.1516</td><td>146.7</td></tr><tr><td>255</td><td>148.7</td><td>200.2</td><td>243.1</td><td>317.5</td><td>371.8</td><td>5.3863</td><td>0.1582</td><td>243.4</td></tr><tr><td>235</td><td>314.6</td><td>323.2</td><td>411.8</td><td>486.2</td><td>509.1</td><td></td><td></td><td></td></tr><tr><td></td><td>706.4</td><td>-</td><td>-</td><td>-</td><td>-</td><td>5.6441</td><td>0.1328</td><td>440.7</td></tr><tr><td>210</td><td>543.4</td><td>569.1</td><td>852.3</td><td>1029.6</td><td>1158.3</td><td>5.8995</td><td>0.1489</td><td>793.4</td></tr><tr><td rowspan="4">升降法</td><td>215</td><td>&gt;10000</td><td>459.6</td><td>&gt;10000</td><td>&gt;10000</td><td>1101.0</td><td rowspan="4" colspan="3">指定寿命N=10^7σ=210MPa</td></tr><tr><td>210</td><td>715.0</td><td>&gt;10000</td><td>&gt;10000</td><td>-</td><td>-</td></tr><tr><td>200</td><td>414.7</td><td>&gt;10000</td><td>&gt;10000</td><td>-</td><td>-</td></tr><tr><td>195</td><td>&gt;10000</td><td>&gt;10000</td><td>-</td><td>-</td><td>-</td></tr></table>

# 3.4.1.2轴向加载光滑试件疲劳试验原始数据和中值 $S - N$ 曲线见表3-12和图3-9。

旋转弯曲， $R = -1,f = 47.7\mathrm{Hz}$   
图片摘要：该图主要展示 3 8 棒材旋转弯曲光滑 和缺口 试样中值 曲线[9]。
![](images/7cdf94a88c87277a80395789202290736e11f89bb3c1824a4b946195eaf8f05d.jpg)  
热处理状态： $859^{\circ}\mathrm{C}$ ，油淬 $+580^{\circ}\mathrm{C}$ ，水冷。 $\sigma_{\mathrm{b}} = 1050\mathrm{MPa}$

图3-8 棒材旋转弯曲光滑 $(K_{\mathrm{t}} = 1)$ 和缺口 $(K_{\mathrm{t}} = 2,3)$ 试样中值 $S - N$ 曲线[9]

图3-9 棒材轴向加载光滑 $(K_{\mathrm{t}} = 1)$   
试样中值 $S - N$ 曲线[9]   
图片摘要：该图主要展示 3 9 棒材轴向加载光滑。
![](images/1a6a39f9d421785f1d8cbc07d798726b9f3a9966ebc02185ff148f9621a1e770.jpg)  
热处理状态： $850^{\circ}\mathrm{C}$ ，油淬 $+570^{\circ}\mathrm{C}$ ，油冷。 $\sigma_{\mathrm{b}} = 1165\mathrm{MPa}$

轴向加载， $R = 0.1,f = 142\mathrm{Hz}$

表 3-12[9]  

<table><tr><td>试验方法</td><td>σmax/MPa</td><td>疲劳寿命N/10^3周</td><td>平均对数疲劳寿命X</td><td>s</td><td>中值疲劳寿命N50/10^3周</td></tr></table>

$K_{\mathrm{t}} = 1$ $R = 0,1$ （纵向）  

<table><tr><td>成组试验</td><td>1130</td><td>523.0</td><td>673.0</td><td>851.0</td><td>-</td><td>-</td><td>5.8255</td><td>0.1057</td><td>669.1</td></tr><tr><td rowspan="4">升降法</td><td>1060</td><td>219.0</td><td>-</td><td>-</td><td>-</td><td>-</td><td rowspan="2" colspan="3">指定寿命N=10^7</td></tr><tr><td>1040</td><td>726</td><td>474.0</td><td>1101.0</td><td>&gt;10000</td><td>-</td></tr><tr><td>1020</td><td>&gt;10000</td><td>&gt;10000</td><td>&gt;10000</td><td>&gt;10000</td><td>&gt;10000</td><td rowspan="2" colspan="3">σ=1030MPa</td></tr><tr><td>1000</td><td>&gt;10000</td><td>-</td><td>-</td><td>-</td><td>-</td></tr></table>

$K_{\mathrm{t}} = 1$ $R = 0.1$ （横向）  

<table><tr><td rowspan="3">成组试验</td><td>1130</td><td>50.0</td><td>63.0</td><td>121.0</td><td>137.0</td><td>179.0</td><td>4.9941</td><td>0.2346</td><td>98.65</td></tr><tr><td>1080</td><td>84.0</td><td>91.0</td><td>103.0</td><td>207.0</td><td>-</td><td>5.0530</td><td>0.1790</td><td>113.0</td></tr><tr><td>1030</td><td>314.0</td><td>351.0</td><td>508.0</td><td>572.0</td><td>-</td><td>5.6264</td><td>0.1249</td><td>423.0</td></tr><tr><td rowspan="4">升降法</td><td>900</td><td>705.0</td><td>331.0</td><td>-</td><td>-</td><td>-</td><td rowspan="4" colspan="3">指定寿命N=10^7σ=875MPa</td></tr><tr><td>885</td><td>&gt;10000</td><td>6534.0</td><td>&gt;10000</td><td>-</td><td>-</td></tr><tr><td>865</td><td>531.0</td><td>591.0</td><td>&gt;10000</td><td>-</td><td>-</td></tr><tr><td>845</td><td>&gt;10000</td><td>&gt;10000</td><td>-</td><td>-</td><td>-</td></tr></table>

# 3.4.1.3 轴向加载缺口试件疲劳试验原始数据和中值 $S - N$ 曲线见表3-13和图3-10。

表3-13[9]  

<table><tr><td>试验方法</td><td>σmax/MPa</td><td>疲劳寿命N/10^3周</td><td>平均对数疲劳寿命X</td><td>s</td><td>中值疲劳寿命N50/10^3周</td></tr></table>

$K_{\mathrm{t}} = 3$ $R = 0,1$ （纵向）  

<table><tr><td rowspan="7">成组试验</td><td>490</td><td>22.5</td><td>30.0</td><td>31.0</td><td>36.5</td><td>-</td><td>4.4707</td><td>0.0874</td><td>29.56</td></tr><tr><td>440</td><td>57.5</td><td>60.0</td><td>60.3</td><td>63.5</td><td>-</td><td>4.7802</td><td>0.0177</td><td>60.28</td></tr><tr><td>390</td><td>73.3</td><td>82.0</td><td>90.0</td><td>118.0</td><td>-</td><td>4.9513</td><td>0.0883</td><td>89.39</td></tr><tr><td>375</td><td>76.0</td><td>81.0</td><td>105.0</td><td>275.0</td><td>-</td><td>5.0625</td><td>0.2585</td><td>105.5</td></tr><tr><td>345</td><td>135.0</td><td>186.0</td><td>187.0</td><td>-</td><td>-</td><td>5.2239</td><td>0.0810</td><td>167.5</td></tr><tr><td>325</td><td>93.0</td><td>165.0</td><td>273.0</td><td>-</td><td>-</td><td>5.2074</td><td>0.2340</td><td>161.2</td></tr><tr><td>315</td><td>163.0</td><td>180.0</td><td>210.0</td><td>-</td><td>-</td><td>5.2630</td><td>0.0554</td><td>183.3</td></tr><tr><td rowspan="3">升降法</td><td>295</td><td>4284.0</td><td>4490.0</td><td>4433.0</td><td>-</td><td>-</td><td rowspan="3" colspan="3">指定寿命N=10^7σ=285MPa</td></tr><tr><td>285</td><td>&gt;10000</td><td>3311.0</td><td>&gt;10000</td><td>393.0</td><td>310.0</td></tr><tr><td>275</td><td>&gt;10000</td><td>&gt;10000</td><td>-</td><td>-</td><td>-</td></tr></table>

$K_{\mathrm{t}} = 3$ $R = 0,1$ （横向）  

<table><tr><td rowspan="5">成组试验</td><td>490</td><td>20.0</td><td>27.0</td><td>34.0</td><td>37.0</td><td>-</td><td>4.4580</td><td>0.1190</td><td>28.71</td></tr><tr><td>440</td><td>33.0</td><td>58.0</td><td>-</td><td>-</td><td>-</td><td>-</td><td>-</td><td>-</td></tr><tr><td>390</td><td>99.0</td><td>131.0</td><td>131.0</td><td>-</td><td>-</td><td>5.0767</td><td>0.0702</td><td>119.3</td></tr><tr><td>340</td><td>174.0</td><td>175.0</td><td>207.0</td><td>301.0</td><td>-</td><td>5.3195</td><td>0.1116</td><td>208.7</td></tr><tr><td>325</td><td>4506.0</td><td>5862.0</td><td>-</td><td>-</td><td>-</td><td></td><td></td><td></td></tr><tr><td rowspan="3">升降法</td><td>305</td><td>850.0</td><td>956.0</td><td>-</td><td>-</td><td>-</td><td colspan="3">指定寿命N=10^1</td></tr><tr><td>295</td><td>&gt;10000</td><td>330.0</td><td>&gt;10000</td><td>940.0</td><td>658.0</td><td colspan="3">σ=295MPa</td></tr><tr><td>285</td><td>&gt;10000</td><td>&gt;10000</td><td>-</td><td>-</td><td>-</td><td></td><td></td><td></td></tr></table>

# 3.4.1.4 室温扭转疲劳试验原始数据和中值 $S - N$ 曲线见表3-14和图3-11。

图片摘要：该图主要展示 3 10 棒材轴向加载缺口 试样中值 曲线[9]。
![](images/aeb3fea89610260a8b4dbe0a311b7d9ecf398403301fb40e3fde3771906fc600.jpg)  
图3-10 棒材轴向加载缺口 $(K_{\mathrm{t}} = 3)$ 试样中值 $S - N$ 曲线[9]

图片摘要：该图主要展示 3 10 棒材轴向加载缺口 试样中值 曲线[9]。
![](images/f586f82730c2828fc5892553bb6562765e65ce8c843c40969fed1b34ed580e35.jpg)  
图3-11 室温扭转疲劳中值 $S - N$ 曲线[10]

表3-14[10]  

<table><tr><td>试验方法</td><td>τmax/MPa</td><td colspan="4">疲劳寿命N/10^3周</td><td>平均对数疲劳寿命 X</td><td>s</td></tr><tr><td rowspan="5">成组试验</td><td rowspan="2">430</td><td>109.4</td><td>137</td><td>239.7</td><td>252.1</td><td></td><td></td></tr><tr><td>333.0</td><td>391.4</td><td>-</td><td>-</td><td>5.3453</td><td>0.2164</td></tr><tr><td>450</td><td>45.0</td><td>75.0</td><td>94.5</td><td>105.0</td><td>4.8812</td><td>0.1638</td></tr><tr><td rowspan="2">475</td><td>45.2</td><td>25.5</td><td>49.5</td><td>52.5</td><td></td><td></td></tr><tr><td>57.0</td><td>86.5</td><td>-</td><td>-</td><td>4.6160</td><td>0.2728</td></tr><tr><td rowspan="4">升降法</td><td>360</td><td>&gt;10000</td><td>-</td><td>-</td><td>-</td><td rowspan="4" colspan="2">指定寿命 N=10^7τ-1=390 MPa</td></tr><tr><td>375</td><td>&gt;10000</td><td>2784</td><td>&gt;10000</td><td>-</td></tr><tr><td>390</td><td>644.2</td><td>&gt;10000</td><td>&gt;10000</td><td>1863</td></tr><tr><td>410</td><td>246.8</td><td>1711.0</td><td>-</td><td>-</td></tr></table>

3.4.1.5 $200^{\circ}\mathrm{C}$ 下旋转弯曲疲劳试验原始数据和中值 $P - S - N$ 曲线见表3-15和图3-12。

表3-15[10]  

<table><tr><td>试验方法</td><td>σmax/MPa</td><td colspan="4">疲劳寿命N/10^3周</td><td>指定寿命N=10^7</td></tr><tr><td rowspan="4">升降法</td><td>431</td><td>&gt;10000</td><td>&gt;10000</td><td>&gt;10000</td><td>&gt;10000</td><td></td></tr><tr><td>451</td><td>400</td><td>3950</td><td>&gt;10000</td><td>5875</td><td>σ-1=450 MPa</td></tr><tr><td></td><td>&gt;10000</td><td>7075</td><td>&gt;10000</td><td>-</td><td></td></tr><tr><td>471</td><td>4475</td><td>185</td><td>8130</td><td>-</td><td></td></tr></table>

3.4.1.6 $200^{\circ}\mathrm{C}$ 下扭转疲劳试验原始数据和中值 $P - S - N$ 曲线见表3-16和图3-13。

表3-16[10]  

<table><tr><td>试验方法</td><td>τmax/MPa</td><td colspan="5">疲劳寿命N/10^3周</td><td>指定寿命N=10^7</td></tr><tr><td rowspan="3">升降法</td><td>265</td><td>&gt;10000</td><td>-</td><td>-</td><td>-</td><td>-</td><td></td></tr><tr><td>270</td><td>&gt;10000</td><td>&gt;10000</td><td>2430</td><td>&gt;10000</td><td>&gt;10000</td><td>τ-1=275 MPa</td></tr><tr><td>280</td><td>332</td><td>920</td><td>778</td><td>810</td><td>-</td><td></td></tr></table>

图片摘要：该图主要展示 3 16[10]。
![](images/9e0f324a8c881362e6c47c6d909ba123c1fe72bdfd8049844a79ea2ca093525c.jpg)  
热处理状态： $850^{\circ}\mathrm{C}$ ，油淬 $+580^{\circ}\mathrm{C}$ ，水冷。

图3-12 $200^{\circ}\mathrm{C}$ 下旋转弯曲疲劳光滑试样 $(K_{\mathrm{t}} = 1)$ 的 $P - S - N$ 曲线[10]

图3-13 $200^{\circ}\mathrm{C}$ 下扭转疲劳的 $P - S - N$ 曲线[10]  
图片摘要：该图主要展示 3 13 下扭转疲劳的 曲线[10]。
![](images/2435a3225bf7013c87f69a2a0524c3684ab16334aafd54a8f1796e238fccdbae.jpg)  
热处理状态： $850^{\circ}\mathrm{C}$ ，油淬 $+580^{\circ}\mathrm{C}$ ，水冷。

# 3.5 弹性模量

3.5.1 弹性模量 见表3-17。

3.5.2 切变模量 见表3-18。

3.5.3 泊松比 见表3-19。

# 3.6 断裂性能

# 3.6.1 断裂韧度

3.6.1.1 平面应变断裂韧度见表3-20。  
3.6.1.2 平面应变断裂韧度和回火温度的关系见图3-14。

表3-17[2]  

<table><tr><td>θ/℃</td><td>20</td><td>100</td><td>200</td><td>300</td><td>400</td><td>500</td></tr><tr><td>E/GPa</td><td>209</td><td>205</td><td>200</td><td>190</td><td>183</td><td>174</td></tr></table>

图3-14 回火温度对平面断裂韧度的影响[4]  
图片摘要：该图主要展示 3 14 回火温度对平面断裂韧度的影响[4]。
![](images/0174e5f6eb838207415f810d4dc7aa8489445c6c6424e9e255c63a48a44689b5.jpg)  
热处理状态： $860^{\circ}\mathrm{C}$ ，油淬十回火

表3-18[2]  

<table><tr><td>θ/℃</td><td>20</td><td>100</td><td>200</td><td>300</td><td>400</td><td>500</td></tr><tr><td>G/GPa</td><td>81</td><td>.80</td><td>77</td><td>75</td><td>70</td><td>65</td></tr></table>

表3-19[2]  

<table><tr><td>θ/℃</td><td>20</td><td>100</td><td>200</td><td>300</td><td>400</td><td>500</td></tr><tr><td>μ</td><td>0.295</td><td>0.291</td><td>0.295</td><td>0.277</td><td>0.319</td><td>0.336</td></tr></table>

# 3.6.1.3 表面裂纹断裂韧度见表3-21。

表3-20[11]  

<table><tr><td rowspan="2">材料规格</td><td rowspan="2">热处理制度</td><td rowspan="2">σb/MPa</td><td rowspan="2">σP0.2/MPa</td><td rowspan="2">取样方向</td><td rowspan="2">试样型式</td><td>KIC</td><td>KIC</td></tr><tr><td colspan="2">MPa √m</td></tr><tr><td rowspan="4">模锻件</td><td rowspan="4">850℃淬入250℃硝盐槽等温20min+450℃,回火</td><td rowspan="4">1375</td><td rowspan="4">1175</td><td rowspan="4">L-T</td><td rowspan="4">三点弯曲</td><td>63.9</td><td rowspan="4">72.6</td></tr><tr><td>70.1</td></tr><tr><td>83.1</td></tr><tr><td>73.2</td></tr><tr><td rowspan="6">d85mm棒沿纵向改锻</td><td rowspan="6">850℃,油淬+550℃;空冷</td><td rowspan="3">1130</td><td rowspan="3">1050</td><td rowspan="3">L-T</td><td rowspan="3">紧凑拉伸</td><td>163.2</td><td rowspan="3">169.00①</td></tr><tr><td>177.4</td></tr><tr><td>166.5</td></tr><tr><td rowspan="3">1115</td><td rowspan="3">1050</td><td rowspan="3">T-L</td><td rowspan="3">紧凑拉伸</td><td>130.9</td><td rowspan="3">130.7①</td></tr><tr><td>130.6</td></tr><tr><td>130.6</td></tr></table>

注：①载荷比不满足。

表3-21[12]  

<table><tr><td rowspan="2">热处理制度</td><td colspan="4">试 样</td><td rowspan="2">σ/MPa</td><td rowspan="2">σr/MPa</td><td>Kle(B)</td><td>Kle(B)</td></tr><tr><td>B/mm</td><td>W/mm</td><td>a/B</td><td>a/c</td><td colspan="2">MPa √m</td></tr><tr><td rowspan="16">860℃,油淬+590℃,空冷</td><td>8.16</td><td>63.88</td><td>0.520</td><td>0.600</td><td>785</td><td>875</td><td>85.7</td><td rowspan="4">84.5</td></tr><tr><td>8.12</td><td>63.88</td><td>0.517</td><td>0.585</td><td>790</td><td>890</td><td>88.3</td></tr><tr><td>8.14</td><td>63.90</td><td>0.499</td><td>0.573</td><td>750</td><td>895</td><td>81.3</td></tr><tr><td>8.14</td><td>64.00</td><td>0.491</td><td>0.602</td><td>785</td><td>900</td><td>82.7</td></tr><tr><td>10.08</td><td>79.66</td><td>0.506</td><td>0.597</td><td>785</td><td>890</td><td>93.8</td><td rowspan="4">93.0</td></tr><tr><td>10.14</td><td>79.68</td><td>0.478</td><td>0.584</td><td>790</td><td>910</td><td>92.6</td></tr><tr><td>10.10</td><td>79.64</td><td>0.500</td><td>0.584</td><td>780</td><td>905</td><td>94.5</td></tr><tr><td>10.10</td><td>79.68</td><td>0.495</td><td>0.588</td><td>775</td><td>895</td><td>91.3</td></tr><tr><td>11.00</td><td>87.60</td><td>0.533</td><td>0.565</td><td>760</td><td>875</td><td>100.1</td><td rowspan="4">100.0</td></tr><tr><td>11.20</td><td>87.50</td><td>0.511</td><td>0.569</td><td>765</td><td>890</td><td>98.8</td></tr><tr><td>11.16</td><td>87.60</td><td>0.528</td><td>0.559</td><td>745</td><td>875</td><td>100.7</td></tr><tr><td>11.10</td><td>87.62</td><td>0.526</td><td>0.575</td><td>765</td><td>875</td><td>100.2</td></tr><tr><td>13.96</td><td>111.56</td><td>0.530</td><td>0.527</td><td>730</td><td>880</td><td>113.2</td><td rowspan="4">114.3</td></tr><tr><td>13.94</td><td>111.56</td><td>0.534</td><td>0.534</td><td>745</td><td>890</td><td>115.9</td></tr><tr><td>14.00</td><td>111.54</td><td>0.531</td><td>0.531</td><td>775</td><td>890</td><td>112.9</td></tr><tr><td>13.90</td><td>111.58</td><td>0.528</td><td>0.528</td><td>750</td><td>900</td><td>115.3</td></tr></table>

注：1 表中 $\sigma$ 为计算应力； $\sigma_{\mathrm{r}}$ 为剩余强度； $K_{1\mathrm{e(B)}}$ 为某一厚度板材的表面裂纹断裂韧度。  
2 试样取样为L-S的板状拉伸试样， $W / B = 8,L / W = 2$

# 4 组织结构

# 4.1 相变温度 见表4-1。

表4-1[4]  

<table><tr><td>相变点</td><td>Ac1</td><td>Ac3</td><td>Ar1</td><td>Ar3</td><td>Ms</td></tr><tr><td>θ/℃</td><td>760</td><td>810</td><td>—</td><td>690</td><td>334</td></tr></table>

4.2 时间-温度-组织转变曲线 见图4-1和图4-2。  
4.3 合金组织结构 调质状态下的组织为回火索氏体。

图片摘要：该图主要展示 4 1[4]。
![](images/3c8b967d5f32ee3670b36ad705147c9657263aa21992575256d264002f993751.jpg)  
图4-1 等温转变曲线[4]

图片摘要：该图主要展示 4 1 等温转变曲线[4]。
![](images/caa0f0cbaab4ee7792871a25af4fe0177fdfbe04a891299d2fae277695f4929b.jpg)  
图4-2 连续冷却转变曲线[4]

# 5 工艺性能与要求

5.1 成形性能 冷变形塑性差，但热压力加工性能良好。电炉钢热压力加工的加热温度为 $1200^{\circ}\mathrm{C}$ ，始锻(轧)温度为 $1150^{\circ}\mathrm{C}$ ，终锻(轧)温度大于 $850^{\circ}\mathrm{C}$ ，锻后缓冷。电渣钢的加热温度应适当降低。  
5.2 焊接性能  
5.3 零件热处理工艺  
5.3.1 热处理工艺参数 按HB/Z136—1988《航空结构钢热处理说明书》规定，见表5-1。

表5-1  

<table><tr><td>名 称</td><td>退火</td><td>正火</td><td>高温回火</td><td>淬火</td><td>回火</td></tr><tr><td>加热温度/℃</td><td>860</td><td>860</td><td>650~680</td><td>850</td><td>460~650</td></tr><tr><td>冷却方法</td><td>炉冷</td><td>空冷</td><td>空冷</td><td>油冷</td><td>水或空冷</td></tr></table>

5.4 表面处理工艺 宜用镀锌、镀镉、磷化和涂漆等方法进行防护。光滑表面可镀铬, 随后应进行除氢处理。  
5.5 切削加工与磨削性能 切削加工性能中等。在调质状态下相对切削加工性为 $45\%$ 。

# 6 功能考核试验

# 7 使用建议

选用。

# 参考文献

1 林慧国, 周人俊编. 世界钢号手册. 北京: 机械工业出版社, 1985  
2 机械工业部上海材料研究所.40CrNiMo钢.1984  
3 BUAM. 航空材料手册: 第一册 结构钢与铸铁. 1965.184~190  
4 手册编写组·合金钢钢种手册：第一册 合金结构钢：北京冶金工业出版社，1983.270～277  
5 古里亚耶夫 AII 等. 汽车构造钢手册. 北京: 机械工业出版社, 1963.263~268  
6沈阳航空发动机公司.40CrNiMoA钢进厂检验报告汇编.1985  
7 北京航空材料研究所. $40\mathrm{CrNiMoA}$ 钢的强度设计容许值. 1986  
8 手册编写组．机械工程手册：第三卷．北京：机械工业出版社，1982  
9 北京航空材料研究所．航空金属材料疲劳性能手册.1981.170～180  
10 北京航空材料研究所.40CrNiMoA钢等疲劳数据汇编.1984  
11 北京航空材料研究所．航空金属材料断裂性能手册：第一册.1981  
12 北京航空材料研究所. 金属板材表面裂纹断裂韧度数据汇编. 1983

编写 宋宇文 刘晓华

校对 古宝珠

审定 赵振业

# 30CrMnSiNi2A

# 1 概述

30CrMnSiNi2A是我国航空工业广泛应用的低合金超高强度钢。该钢在30CrMnSiA钢的基础上提高了锰和铬含量，并添加了 $1.40\% \sim 1.80\%$ 镍，使其淬透性得到明显提高，改善了钢的韧性和回火稳定性；经热处理后可获得高的强度、塑性和韧性，良好的抗疲劳性能和断裂韧度，低的疲劳裂纹扩展速率。该钢淬透性较高，切削加工性和焊接性尚好，但对缺口和氢脆(包括环境氢脆)较敏感。该钢适宜制造高强度连接件、轴类零件以及起落架等重要受力结构件。

1.1 材料牌号 30CrMnSiNi2A。  
1.2 相近牌号 30XΓCH2A（俄罗斯）。  
1.3 材料的技术标准 见表1-1。

表1-1  

<table><tr><td>品种</td><td>技术标准</td></tr><tr><td>棒材</td><td>GJB 1951-1994《航空用优质结构钢棒规范》HB 5269-1983《航空用高级优质结构钢钢棒》</td></tr><tr><td>管材</td><td>GJB 2608-1996《航空用结构钢厚壁无缝钢管规范》</td></tr><tr><td>锻件</td><td>HB 5024-1989《航空用钢锻件》</td></tr></table>

# 1.4 化学成分 见表1-2。

%

表1-2  

<table><tr><td>C</td><td>Mn</td><td>Si</td><td>S</td><td>P</td><td>Cr</td><td>Ni</td><td>Cu</td></tr><tr><td>0.27~0.34</td><td>1.00~1.30</td><td>0.90~1.20</td><td>≤0.015</td><td>≤0.025</td><td>0.90~1.20</td><td>1.40~1.80</td><td>≤0.25</td></tr></table>

1.5 热处理制度 棒材、管材和锻件的热处理制度为 $890 \sim 900^{\circ} \mathrm{C}$ , 油淬, $200 \sim 300^{\circ} \mathrm{C}$ , 回火; 或者 $890 \sim 900^{\circ} \mathrm{C}$ 加热, $210 \sim 280^{\circ} \mathrm{C}$ , 硝盐中 $1 \mathrm{~h}$ 等温, 空冷, $200 \sim 300^{\circ} \mathrm{C}$ , 回火。

# 1.6 品种规格与供应状态

1.6.1 品种规格 见表1-3中各标准的规定。

表1-3  

<table><tr><td rowspan="2">状态</td><td colspan="5">技术标准</td></tr><tr><td>圆钢</td><td>六角钢</td><td>方钢</td><td>扁钢</td><td>钢管</td></tr><tr><td>热轧</td><td>GB/T 702-1986</td><td>GB/T 705-1989</td><td>GB/T 702-1986</td><td>GB/T 704-1988</td><td>GB/T 8162-1999</td></tr><tr><td>冷轧(拉)</td><td>GB/T 905-1994</td><td>GB/T 905-1994</td><td>GB/T 905-1994</td><td>-</td><td>GB/T 8163-1999</td></tr><tr><td>锻造</td><td>GB/T 908-1987</td><td>-</td><td>GB/T 908-1987</td><td>GB/T 16761-1997</td><td>-</td></tr></table>

1.6.2 供应状态 退火或正火加高温回火。

1.7 熔炼与铸造工艺 电弧炉、电渣重熔或真空自耗重熔，或其他先进的工艺熔炼。  
1.8 应用概况与特殊要求 长期用于制造起落架、机翼主梁、中央翼的带板及缘条、对合接头、结合螺栓、涡轮喷气发动机压气机中机匣的后段等重要受力结构部件。

30CrMnSiNi2A钢在静载荷下，特别是在重复载荷作用下对应力集中较敏感，所以从零件的一个截

面到另一个截面的过渡半径应尽可能采用较大值，并选用较小数值级别的粗糙度。该钢对氢脆也较敏感，因此在生产和使用中必须采取适当措施，以防止产生氢脆。特别要注意由于装配应力与环境因素相结合而导致的环境氢脆。该钢的各向异性大，用它制造的受力构件，其受力方向应与材料的纤维方向一致。对于要求处理到高强度的复杂受力零件，应采用模锻件。该钢不宜采用气焊、镀锌和镀镉等。

# 2 物理及化学性能

# 2.1 热性能

# 2.1.1 热导率 见表2-1。

# 2.1.2 比热容 见表2-2。

表2-1[1]   

<table><tr><td>θ/℃</td><td>20</td><td>100</td><td>200</td><td>300</td><td>400</td><td>500</td><td>600</td><td>700</td><td>800</td><td>900</td></tr><tr><td>λ/(W/(m·℃))</td><td>25.75</td><td>28.05</td><td>29.52</td><td>29.94</td><td>29.31</td><td>28.26</td><td>27.01</td><td>25.75</td><td>24.07</td><td>22.32</td></tr></table>

表2-2[1]  

<table><tr><td>θ/℃</td><td>20</td><td>100</td><td>200</td><td>300</td><td>400</td><td>500</td><td>600</td></tr><tr><td>c/(J/(kg·℃))</td><td>473</td><td>528</td><td>582</td><td>641</td><td>699</td><td>754</td><td>833</td></tr></table>

# 2.1.3 线膨胀系数 见表2-3。

# 2.2 密度 $\rho = 7.7\mathrm{g / cm}^{3[2]}$

表2-3[1]  

<table><tr><td>θ/℃</td><td>20~100</td><td>20~200</td><td>20~300</td><td>20~400</td><td>20~500</td><td>20~600</td><td>20~700</td><td>20~800</td><td>20~900</td></tr><tr><td>α/10-6℃-1</td><td>11.37</td><td>11.67</td><td>12.68</td><td>12.90</td><td>13.55</td><td>13.80</td><td>13.90</td><td>11.15</td><td>12.10</td></tr></table>

# 2.3 电性能 电阻率 $\rho = 44\times 10^{-8}\Omega \cdot \mathrm{m}^{[2]}$

# 3 力学性能

# 3.1 技术标准规定的性能 见表3-1。

表3-1  

<table><tr><td rowspan="2">品种</td><td rowspan="2">技术标准</td><td rowspan="2">热处理制度</td><td rowspan="2">取样方向</td><td>σb/MPa</td><td>δ5/%</td><td>ψ/%</td><td>akU/(kJ/m2)</td><td rowspan="2">HBS</td></tr><tr><td colspan="4">不小于</td></tr><tr><td rowspan="2">棒材≤200mm</td><td rowspan="4">GJB 1951-1994</td><td>退火</td><td>-</td><td>-</td><td>-</td><td>-</td><td>-</td><td>156~229</td></tr><tr><td rowspan="3">890~900℃,油淬+200~300℃,回火或890~900℃加热210~280℃,1h,等温淬火,空冷+200~300℃,回火</td><td>纵向</td><td>1570</td><td>9</td><td>45</td><td>460</td><td>≥444</td></tr><tr><td rowspan="2">棒材&gt;200mm</td><td>横向</td><td>1520</td><td>5</td><td>25</td><td>160</td><td>-</td></tr><tr><td>纵向</td><td>1570</td><td>8</td><td>35</td><td>300</td><td>≥444</td></tr><tr><td rowspan="4">锻件</td><td rowspan="4">HB 5024-1989</td><td>正火+不完全退火</td><td>-</td><td>-</td><td>-</td><td>-</td><td>-</td><td>≤255</td></tr><tr><td rowspan="3">890~900℃,油淬+200~300℃,回火或890~900℃加热210~280℃,1h,等温淬火,空冷+200~300℃,回火</td><td>纵向</td><td>1570</td><td>9</td><td>45</td><td>590</td><td>≥444</td></tr><tr><td>弦向</td><td>1550</td><td>7</td><td>35</td><td>295</td><td>-</td></tr><tr><td>横向</td><td>1520</td><td>5</td><td>25</td><td>195</td><td>-</td></tr><tr><td rowspan="3">管材</td><td rowspan="3">GJB 2608-1996</td><td>热轧或退火</td><td>-</td><td>-</td><td>-</td><td>-</td><td>-</td><td>≤302</td></tr><tr><td rowspan="2">890~900℃,油淬+200~300℃,回火或890~900℃加热210~280℃,1h,等温淬火,空冷+200~300℃,回火</td><td>纵向</td><td>1570</td><td>9</td><td>40</td><td>-</td><td>≥444</td></tr><tr><td>横向</td><td>-</td><td>-</td><td>-</td><td>225</td><td>-</td></tr></table>

# 3.2 室温及各种温度下的力学性能

# 3.2.1 硬度 油淬后不同温度回火的硬度见图3-1。

图片摘要：该图主要展示 3 1。
![](images/ef758af88eb093eff0e1bd23d18a22023d7d47bf809d11b8b79fd8ad47c2eb32.jpg)  
图3-1 回火温度对硬度的影响[3]

# 3.2.2 拉伸性能

3.2.2.1 油淬后棒材室温拉伸性能见表3-2。  
3.2.2.2 等温淬火后棒材室温拉伸性能见表3-3。  
3.2.2.3 锻件室温拉伸性能见表3-4。

表3-2[4]  

<table><tr><td>项 目</td><td>σb/MPa</td><td>δ5/%</td><td>ψ/%</td><td>项 目</td><td>σb/MPa</td><td>δ5/%</td><td>ψ/%</td></tr><tr><td>S</td><td>1570</td><td>9</td><td>45</td><td>X</td><td>1765</td><td>11.8</td><td>50.2</td></tr><tr><td>A</td><td>1680</td><td>-</td><td>-</td><td>s</td><td>35</td><td>-</td><td>-</td></tr><tr><td>B</td><td>1715</td><td>-</td><td>-</td><td>n</td><td colspan="3">228</td></tr></table>

注：热处理状态 $890\sim 900^{\circ}\mathrm{C}$ ，油淬 $+250^{\circ}\mathrm{C}$ ，回火。

表3-3[5,6]  

<table><tr><td>项 目</td><td>σb/MPa</td><td>δ5/%</td><td>ψ/%</td></tr><tr><td>S</td><td>1570</td><td>9</td><td>45</td></tr><tr><td>X̄</td><td>1625</td><td>13.21</td><td>50.33</td></tr><tr><td>s</td><td>54.74</td><td>1.09</td><td>2.41</td></tr></table>

注：1 表中数据为 37 个炉号、102 个生产检验数据统计结果。  
2 热处理状态 $890\sim 900^{\circ}C$ 加热， $250^{\circ}C$ ，1h，等温淬火，空冷 $+260^{\circ}C$ ，空冷。

# 3.2.2.4 锻件室温弦向拉伸性能见表3-5。

表3-4[5]  

<table><tr><td>项 目</td><td>σb/MPa</td><td>δ5/%</td><td>ψ/%</td></tr><tr><td>S</td><td>1570</td><td>9</td><td>45</td></tr><tr><td>X</td><td>1625</td><td>13.1</td><td>48.5</td></tr><tr><td>s</td><td>138</td><td>0.90</td><td>4.40</td></tr></table>

注：1 表中数据为 58 个炉号、120 个生产检验数据统计结果。  
2 热处理状态 $890\sim 900^{\circ}C$ 加热， $250^{\circ}C,1h,$ 等温淬火，空冷 $+260^{\circ}C$ ，空冷。

表3-5[\$]  

<table><tr><td>热处理制度</td><td>σb/MPa</td><td>δ5/%</td><td>ψ/%</td></tr><tr><td>890~900℃加热,250℃,1h,等温淬火,空冷+260℃,空冷</td><td>1585~1660/1620</td><td>10.2~14.4/12.0</td><td>35.8~48.5/41.2</td></tr></table>

注：表中数据为14个炉号、30个试验数据的统计结果。

# 3.2.2.5 锻件室温横向拉伸性能见表3-6。

表3-6[\\(]  

<table><tr><td>热处理制度</td><td>σb/MPa</td><td>δ5/%</td><td>ψ/%</td></tr><tr><td>890~900℃加热,250℃,1h,等温淬火,空冷+260℃,空冷</td><td>1570~1675/1625</td><td>11.4~14.2/12.8</td><td>40.3~49.8/45.7</td></tr></table>

注：表中数据为6个炉号、18个试验数据的统计结果。

3.2.2.6 油淬后管材室温拉伸性能见表3-7。

表3-7[4]  

<table><tr><td>项 目</td><td>σb/MPa</td><td>δ5/%</td><td>ψ/%</td><td>项 目</td><td>σb/MPa</td><td>δ5/%</td><td>ψ/%</td></tr><tr><td>S</td><td>1570</td><td>9</td><td>40</td><td rowspan="2">X</td><td rowspan="2">1755</td><td rowspan="2">11.5</td><td rowspan="2">52.2</td></tr><tr><td>A</td><td>1610</td><td>-</td><td>-</td></tr><tr><td>B</td><td>1670</td><td>-</td><td>-</td><td>s</td><td>54.23</td><td>-</td><td>-</td></tr></table>

注：1 表中数据为 32 个炉号、124 个生产数据统计结果。  
2 热处理状态 $890\sim 900^{\circ}\mathrm{C}$ ，油淬 $+250^{\circ}\mathrm{C}$ ，回火。

# 3.2.2.7 等温淬火后管材室温拉伸性能见表3-8。

表3-8[8]  

<table><tr><td>热处理制度</td><td>σb/MPa</td><td>δs/%</td><td>ψ/%</td></tr><tr><td>890~900℃加热,250℃,1h,等温淬火,空冷+260℃,空冷</td><td>1560~1675/1620</td><td>10.0~16.4/13.3</td><td>45.0~58.3/52.6</td></tr></table>

注：表中数据为31个炉号、69个生产检验数据统计结果。

3.2.2.8 不同温度淬火对拉伸性能的影响见图3-2。  
3.2.2.9 不同温度回火对室温拉伸性能的影响见图3-3。

图片摘要：该图主要展示 3 3 回火温度对拉伸性能的影响[1]。
![](images/f9143cd84dbe35f3d1d80243204db1c37b4d05eb0922a2709ed864bb44453595.jpg)  
热处理状态：不同温度油淬 $+260\mathrm{C}, 2\mathrm{h}$ ，空冷

图片摘要：该图主要展示 3 3 回火温度对拉伸性能的影响[1]。
![](images/369c9e68275bb8388a028533d99ef0e19cceb8a98fd3877a93fc4949ebee306f.jpg)  
热处理状态： $900\mathrm{C}$ ，油淬十不同温度回火2h  
图3-3 回火温度对拉伸性能的影响[1]  
图3-2 淬火温度对拉伸性能的影响[1]

3.2.2.10 不同等温淬火温度对室温拉伸性能的影响见图3-4。  
3.2.2.11 不同取样方向对拉伸性能的影响见图3-5。  
3.2.2.12 大规格钢材拉伸性能见表3-9。  
3.2.2.13 不同取样部位的拉伸性能见表3-10。  
3.2.2.14 高温拉伸性能见表3-11。  
3.2.3 冲击性能  
3.2.3.1 油淬后棒材室温冲击韧性见表3-12。  
3.2.3.2 等温淬火后棒材室温冲击韧性见表3-13。

图片摘要：该图主要展示 3 4 等温淬火温度对拉伸性能的影响[1]。
![](images/d352204b55ee937c9b36b03b829722d6182ed2255f81f6d7318d688b8642f282.jpg)  
图3-4 等温淬火温度对拉伸性能的影响[1]

图片摘要：该图主要展示 3 4 等温淬火温度对拉伸性能的影响[1]。
![](images/cd1a164a042c92166a4dd29f814fe9d7200b15777195156627584180d36d8639.jpg)  
图3-5 不同取样方向对拉伸性能的影响[2]

表3-9[1,7]  

<table><tr><td>热处理制度</td><td>钢材规格/mm</td><td>取样方向</td><td>取样部位</td><td>σb/MPa</td><td>δ5/%</td><td>ψ/%</td></tr><tr><td>890℃加热,230℃等温淬火+250℃,回火</td><td>300方</td><td>横向</td><td rowspan="8">1/2R</td><td>1660</td><td>12.1</td><td>42.3</td></tr><tr><td rowspan="2">890℃,油淬+250℃,回火</td><td rowspan="2">280方</td><td>纵向</td><td>1720</td><td>11.1</td><td>56.4</td></tr><tr><td>横向</td><td>1725</td><td>10.0</td><td>48.8</td></tr><tr><td rowspan="2">890℃,油淬+250℃,回火</td><td rowspan="2">260方</td><td>纵向</td><td>1745</td><td>10.3</td><td>49.8</td></tr><tr><td>横向</td><td>1650</td><td>9.8</td><td>45.3</td></tr><tr><td>890℃加热,230℃,等温淬火+250℃,回火</td><td>220方</td><td>横向</td><td>1670</td><td>11.6</td><td>40.8</td></tr><tr><td rowspan="2">900℃,油淬+300℃,回火</td><td rowspan="2">135方</td><td>纵向</td><td>1715</td><td>12.8</td><td>47.5</td></tr><tr><td>横向</td><td>1685</td><td>9.5</td><td>39.0</td></tr></table>

表 3-10[6]  
表3-11[2]  

<table><tr><td>热处理制度</td><td>取样规格/mm</td><td>取样方向</td><td>取样部位</td><td>σb/MPa</td><td>δ5/%</td><td>ψ/%</td></tr><tr><td rowspan="3">900℃加热,220℃,1h,等温淬火,空冷+250℃,回火</td><td rowspan="3">280方</td><td rowspan="3">横向</td><td>边部</td><td>1560</td><td>8.2</td><td>29.9</td></tr><tr><td>1/2R</td><td>1520</td><td>8.5</td><td>28.7</td></tr><tr><td>中心</td><td>1550</td><td>9.0</td><td>32.0</td></tr></table>

<table><tr><td>热处理制度</td><td>θ/℃</td><td>σb/MPa</td><td>δs/%</td><td>ψ/%</td><td>热处理制度</td><td>θ/℃</td><td>σb/MPa</td><td>δs/%</td><td>ψ/%</td></tr><tr><td rowspan="3">890℃,油淬+300℃,回火</td><td>20</td><td>1665</td><td>10</td><td>48</td><td rowspan="2">890℃,油淬+360℃,回火</td><td>300</td><td>1520</td><td>10</td><td>53</td></tr><tr><td>250</td><td>1665</td><td>10</td><td>49</td><td>350</td><td>1375</td><td>10</td><td>54</td></tr><tr><td>300</td><td>1570</td><td>14</td><td>52</td><td rowspan="3">890℃加热,270℃,等温淬火+310℃,回火</td><td>20</td><td>1570</td><td>10</td><td>48</td></tr><tr><td rowspan="2">890℃,油淬+360℃,回火</td><td>20</td><td>1520</td><td>9</td><td>52</td><td>250</td><td>1570</td><td>10</td><td>50</td></tr><tr><td>250</td><td>1520</td><td>9</td><td>52</td><td>300</td><td>1570</td><td>14</td><td>52</td></tr></table>

表3-12[4]  

<table><tr><td rowspan="2">热处理制度</td><td colspan="3">aKU/(kJ/m2)</td></tr><tr><td>S</td><td>X</td><td>s</td></tr><tr><td>890~900℃油淬+250℃,回火</td><td>590</td><td>790</td><td>150</td></tr></table>

注：表中数据为69个炉号、227个生产检验数据统计结果。

表3-13[5,6]  

<table><tr><td rowspan="2">热处理制度</td><td colspan="3">aKU/(kJ/m2)</td></tr><tr><td>S</td><td>X</td><td>s</td></tr><tr><td>890~900℃加热,250℃,等温淬火+260℃,回火</td><td>590</td><td>900</td><td>105</td></tr></table>

注：表中数据为32个炉号、102个生产检验数据统计结果。

# 3.2.3.3 锻件室温冲击韧性见表3-14。

表3-14[5]  

<table><tr><td rowspan="2">热处理制度</td><td colspan="3">aKU/(kJ/m2)</td></tr><tr><td>S</td><td>X̄</td><td>s</td></tr><tr><td>890~900℃加热,250℃,等温淬火+260℃,回火</td><td>590</td><td>870</td><td>94</td></tr></table>

注：表中数据为56个炉号、117个试验数据统计结果。

# 3.2.3.4 锻件室温横向和弦向冲击韧性见表3-15。

表 3-15 [5]  

<table><tr><td>热处理制度</td><td>取样方向</td><td>akU/(kJ/m2)</td></tr><tr><td rowspan="2">890~900℃加热,250℃,1h,等温淬火,空冷+260℃,回火</td><td>横向</td><td>760~970/890</td></tr><tr><td>弦向</td><td>590~890/800</td></tr></table>

注：表中数据为6个炉号、18个试验数据的统计结果。

# 3.2.3.5 油淬后管材室温冲击韧性见表3-16。

表 3-16[4]  

<table><tr><td rowspan="2">热处理制度</td><td colspan="3">aKU/(kJ/m2)</td></tr><tr><td>S</td><td>X</td><td>s</td></tr><tr><td>890~900℃,油淬+250℃,回火</td><td>590</td><td>690</td><td>60</td></tr></table>

注：表中数据为30个炉号、105个生产检验数据统计结果。

# 3.2.3.6 等温淬火后管材室温冲击韧性见表3-17。

表3-17[5]  

<table><tr><td>热处理制度</td><td>akU/(kJ/m2)</td></tr><tr><td>890~900℃加热,250℃,1h,等温淬火,空冷+260℃,回火</td><td>730~950/810</td></tr></table>

注：表中数据为16个炉号、30个生产检验数据的统计结果。

# 3.2.3.7 不同热处理制度的室温冲击韧性见表3-18。

表3-18[2.7]  

<table><tr><td>热处理制度</td><td>akU/(kJ/m2)</td></tr><tr><td>890℃,油淬+200℃,回火</td><td>690</td></tr><tr><td>890℃,油淬+275℃,回火</td><td>910</td></tr><tr><td>900℃加热,230℃,1h,等温淬火,空冷+230℃,回火</td><td>1030</td></tr></table>

# 3.2.3.8 高温冲击韧性见表3-19。

表3-19[2]  

<table><tr><td>热处理制度</td><td>θ/℃</td><td>akU/(kJ/m2)</td><td>热处理制度</td><td>θ/℃</td><td>akU/(kJ/m2)</td></tr><tr><td rowspan="3">890℃,油淬+310℃,回火</td><td>20</td><td>690</td><td rowspan="2">890℃,油淬+360℃,回火</td><td>300</td><td>570</td></tr><tr><td>250</td><td>640</td><td>350</td><td>510</td></tr><tr><td>300</td><td>490</td><td rowspan="3">890℃加热,270℃,1h,等温淬火,空冷+310℃,回火</td><td>20</td><td>850</td></tr><tr><td rowspan="2">890℃,油淬+360℃,回火</td><td>20</td><td>590</td><td>250</td><td>640</td></tr><tr><td>250</td><td>590</td><td>300</td><td>590</td></tr></table>

# 3.2.3.9 不同温度淬火对冲击韧性的影响见图3-6。

# 3.2.3.10 不同温度等温淬火对室温冲击韧性的影响见图3-7。

图片摘要：该图主要展示 3 19[2]。
![](images/d63aa10160c1df6b35c6f03368aad80cc16c4809f8c94161976053d6240eb2d1.jpg)  
图3-6 淬火温度对冲击韧性的影响[1]

图片摘要：该图主要展示 3 6 淬火温度对冲击韧性的影响[1]。
![](images/1300734426a9319839d8a7d4928ca2891d3ff75a5a081eb79114795b4023f636.jpg)  
图3-7 等温淬火温度对冲击韧性的影响[2]

# 3.2.3.11 不同温度回火对室温冲击韧性的影响见图3-8。

# 3.2.3.12 不同取样方向对室温冲击韧性的影响见图3-9。

图片摘要：该图主要展示 3 7 等温淬火温度对冲击韧性的影响[2]。
![](images/6eff27e62ee415bf65aac0669b6e9b9597b73329e1bf6d2fa8659c8bbc56d1e2.jpg)  
热处理状态： $900\mathrm{C}$ ，油淬十不同温度回火2h  
图3-8 回火温度对冲击韧性的影响[1]

图片摘要：该图主要展示 3 8 回火温度对冲击韧性的影响[1]。
![](images/21ccdbd8cb46cda492243b035c0d60b9a01a13c1568a0a2ff3eadb3e3023eb6e.jpg)  
图3-9 不同取样方向对冲击韧性的影响[2]

# 3.2.3.13 低温下的冲击韧性见图3-10。

# 3.2.3.14 脆性转变温度见图3-11。

图片摘要：该图主要展示 3 9 不同取样方向对冲击韧性的影响[2]。
![](images/711ecfe56ee4c2d76402969d69240d828cefe2c9668b9e492440f22d40231bc5.jpg)  
图3-10 低温对冲击韧性的影响[1]

图片摘要：该图主要展示 3 10 低温对冲击韧性的影响[1]。
![](images/be3d702fe2bddc22a159255a2eaa642f4050fe136da983121af88cd84eef107b.jpg)  
图3-11 脆性转变温度曲线[1]

# 3.2.3.15 大规格棒材的冲击韧性见表3-20。

表 3-20[1,7]  

<table><tr><td>热处理制度</td><td>取样规格/mm</td><td>取样方向</td><td>aKU/(kJ/m2)</td></tr><tr><td>900℃加热,230℃,等温淬火+250℃,回火</td><td>300方</td><td>横向</td><td>720</td></tr><tr><td rowspan="2">890℃,油淬+250℃,回火</td><td rowspan="2">280方</td><td>纵向</td><td>810</td></tr><tr><td>横向</td><td>520</td></tr><tr><td rowspan="2">890℃,油淬+250℃,回火</td><td rowspan="2">260方</td><td>纵向</td><td>710</td></tr><tr><td>横向</td><td>720</td></tr><tr><td>900℃加热,230℃,等温淬火+250℃,回火</td><td>220方</td><td>横向</td><td>670</td></tr><tr><td rowspan="2">900℃,油淬+300℃,回火</td><td rowspan="2">135方</td><td>纵向</td><td>690</td></tr><tr><td>横向</td><td>530</td></tr></table>

# 3.2.4 扭转与剪切性能 见表3-21。

# 3.3 持久和蠕变性能

# 3.4 疲劳性能

# 3.4.1 高周疲劳

3.4.1.1 不同 $K_{\mathrm{t}}$ 值的轴向加载疲劳试验原始数据和中值 $S - N$ 曲线及等寿命曲线见表3-22和图3-12、图3-13、图3-14、图3-15和图3-16。

表 3-21[7]  

<table><tr><td rowspan="2">热处理制度</td><td>τb</td><td>τ0.3</td><td>τ</td></tr><tr><td colspan="3">MPa</td></tr><tr><td>890℃加热,230℃,等温淬火+230℃,回火</td><td>1400</td><td>865</td><td>1000</td></tr></table>

超高强度钢  
表3-22[8]  

<table><tr><td>试验方法</td><td>σmax/MPa</td><td>疲劳寿命N/10^3周</td><td>平均对数疲劳寿命X</td><td>s</td><td>中值疲劳寿命N50/10^3周</td></tr></table>

$K_{\mathrm{t}} = 1$ $R = 0.1$   

<table><tr><td rowspan="5">成组试验</td><td>1330</td><td>30.0</td><td>40.0</td><td>53.0</td><td>—</td><td>—</td><td>4.6012</td><td>0.1236</td><td>39.9</td></tr><tr><td>1270</td><td>35.0</td><td>53.0</td><td>73.0</td><td>74.0</td><td>—</td><td>4.7502</td><td>0.1529</td><td>56.3</td></tr><tr><td>1230</td><td>60.0</td><td>73.0</td><td>107.0</td><td>1070.0</td><td>—</td><td>—</td><td>—</td><td>90.0</td></tr><tr><td>1180</td><td>55.0</td><td>57.0</td><td>77.0</td><td>112.0</td><td>—</td><td></td><td></td><td></td></tr><tr><td></td><td>136.0</td><td>218.0</td><td>614.0</td><td>1450.0</td><td>—</td><td>—</td><td>—</td><td>124.0</td></tr><tr><td rowspan="4">升降法</td><td>1155</td><td>30.0</td><td>147.0</td><td>680.0</td><td>3130.0</td><td>—</td><td colspan="3">指定寿命 N=10^7</td></tr><tr><td>1105</td><td>&gt;10000</td><td>7288.0</td><td>&gt;10000</td><td>3550.0</td><td>2770.0</td><td colspan="3">σ=1110MPa</td></tr><tr><td></td><td>&gt;10000</td><td>—</td><td>—</td><td>—</td><td>—</td><td colspan="3"></td></tr><tr><td>1050</td><td>&gt;10000</td><td>&gt;10000</td><td>&gt;10000</td><td>—</td><td>—</td><td colspan="3"></td></tr></table>

$K_{\mathrm{t}} = 3$ $R = 0.1$   

<table><tr><td rowspan="7">成组试验</td><td>705</td><td>24.7</td><td>30.2</td><td>32.4</td><td>-</td><td>-</td><td>4.4611</td><td>0.0612</td><td>28.9</td></tr><tr><td>645</td><td>39.0</td><td>49.0</td><td>50.0</td><td>-</td><td>-</td><td>4.6601</td><td>0.0599</td><td>45.7</td></tr><tr><td>600</td><td>69.5</td><td>78.2</td><td>103.4</td><td>104.0</td><td>-</td><td>4.9417</td><td>0.0881</td><td>87.4</td></tr><tr><td>570</td><td>71.0</td><td>114.0</td><td>195.0</td><td>201.0</td><td>589</td><td>-</td><td>-</td><td>-</td></tr><tr><td></td><td>1033.0</td><td>1676.0</td><td>&gt;10000</td><td>-</td><td>-</td><td>-</td><td>-</td><td>395</td></tr><tr><td>530</td><td>108.0</td><td>126.0</td><td>251.0</td><td>298.0</td><td>327.0</td><td>5.2519</td><td>-</td><td>275</td></tr><tr><td></td><td>937.0</td><td>-</td><td>-</td><td>-</td><td>-</td><td>-</td><td>-</td><td>-</td></tr><tr><td rowspan="4">升降法</td><td>500</td><td>148.0</td><td>698.5</td><td>224.0</td><td>&gt;10000</td><td>-</td><td colspan="3">指定寿命 N=10^7</td></tr><tr><td>490</td><td>&gt;10000</td><td>&gt;10000</td><td>&gt;10000</td><td>&gt;10000</td><td>-</td><td colspan="3">σ=485MPa</td></tr><tr><td>480</td><td>485.5</td><td>281.0</td><td>94.0</td><td>602.0</td><td>&gt;10000</td><td colspan="3"></td></tr><tr><td>470</td><td>&gt;10000</td><td>&gt;10000</td><td>&gt;10000</td><td>&gt;10000</td><td>&gt;10000</td><td colspan="3"></td></tr></table>

$K_{\mathrm{t}} = 3$ $R = 0.445$   

<table><tr><td rowspan="12">成组试验</td><td rowspan="2">1140</td><td>7.85</td><td>9.9</td><td>10.0</td><td>10.1</td><td>10.1</td><td></td><td></td><td></td></tr><tr><td>10.9</td><td>-</td><td>-</td><td>-</td><td>-</td><td>3.9894</td><td>0.0487</td><td>9.76</td></tr><tr><td rowspan="3">985</td><td>16.3</td><td>16.7</td><td>16.8</td><td>16.95</td><td>17.3</td><td></td><td></td><td></td></tr><tr><td>18.5</td><td>18.9</td><td>19.9</td><td>20.1</td><td>30.5</td><td>4.3002</td><td>0.1113</td><td>19.96</td></tr><tr><td>35.1</td><td>-</td><td>-</td><td>-</td><td>-</td><td></td><td></td><td></td></tr><tr><td rowspan="2">875</td><td>19.3</td><td>24.0</td><td>27.1</td><td>27.9</td><td>28.75</td><td></td><td></td><td></td></tr><tr><td>30.6</td><td>33.0</td><td>36.65</td><td>39.6</td><td>43.0</td><td>4.4802</td><td>0.1041</td><td>32.17</td></tr><tr><td rowspan="2">760</td><td>49.7</td><td>56.3</td><td>70.9</td><td>71.2</td><td>71.8</td><td></td><td></td><td></td></tr><tr><td>78.9</td><td>-</td><td>-</td><td>-</td><td>-</td><td>4.8172</td><td>0.0766</td><td>65.64</td></tr><tr><td rowspan="3">715</td><td>61.3</td><td>89.0</td><td>91.05</td><td>104.0</td><td>106.5</td><td></td><td></td><td></td></tr><tr><td>109.7</td><td>113.75</td><td>125.0</td><td>128.0</td><td>133.6</td><td>5.0571</td><td>0.1359</td><td>114.1</td></tr><tr><td>148.1</td><td>223.1</td><td>-</td><td>-</td><td>-</td><td></td><td></td><td></td></tr></table>

续表 3-22  

<table><tr><td>试验方法</td><td>σmax/MPa</td><td>疲劳寿命N/10³周</td><td>平均对数疲劳寿命X</td><td>s</td><td>中值疲劳寿命N50/10³周</td></tr></table>

$K_{t} = 3$ $R = 0.445$   

<table><tr><td rowspan="7">升降法</td><td>660</td><td>146.0</td><td>122.0</td><td>142.0</td><td>156.0</td><td>-</td><td rowspan="2">指定寿命N=10^7,σ=575MPa</td></tr><tr><td>630</td><td>205.0</td><td>515.0</td><td>6246.0</td><td>137.0</td><td>&gt;10000</td></tr><tr><td>605</td><td>163.0</td><td>176.0</td><td>370.0</td><td>228.0</td><td>-</td><td rowspan="2">指定寿命N=3.5×10^5,σ=575MPa</td></tr><tr><td>575</td><td>202.0</td><td>269.0</td><td>&gt;10000</td><td>&gt;10000</td><td>&gt;10000</td></tr><tr><td></td><td>232.0</td><td>&gt;10000</td><td>-</td><td>-</td><td>-</td><td rowspan="2">指定寿命N=2.5×10^5,σ=580MPa</td></tr><tr><td>550</td><td>&gt;10000</td><td>&gt;10000</td><td>215.0</td><td>&gt;10000</td><td>-</td></tr><tr><td>520</td><td>&gt;10000</td><td>-</td><td>-</td><td>-</td><td>-</td><td>指定寿命N=2×10^5,σ=620MPa</td></tr></table>

$K_{\mathrm{t}} = 5$ $R = 0.5$   

<table><tr><td rowspan="7">成组试验</td><td rowspan="2">715</td><td>23.0</td><td>32.0</td><td>32.0</td><td>33.0</td><td>38.0</td><td rowspan="2">4.5548</td><td rowspan="2">0.1097</td><td rowspan="2">35.88</td></tr><tr><td>38.0</td><td>47.5</td><td>51.5</td><td>-</td><td>-</td></tr><tr><td rowspan="2">650</td><td>64.0</td><td>67.0</td><td>68.0</td><td>92.0</td><td>93.0</td><td rowspan="2">4.9529</td><td rowspan="2">0.1221</td><td rowspan="2">89.72</td></tr><tr><td>103.0</td><td>121.0</td><td>135.0</td><td>-</td><td>-</td></tr><tr><td rowspan="3">605</td><td>68.5</td><td>80.0</td><td>82.0</td><td>110.5</td><td>111.0</td><td rowspan="3">5.0706</td><td rowspan="3">0.1289</td><td rowspan="3">117.7</td></tr><tr><td>118.0</td><td>127.0</td><td>144.5</td><td>147.0</td><td>149.0</td></tr><tr><td>150.5</td><td>179.0</td><td>-</td><td>-</td><td>-</td></tr><tr><td rowspan="7">升降法</td><td>560</td><td>293.0</td><td>126.0</td><td>-</td><td>-</td><td>-</td><td rowspan="2" colspan="3">指定寿命N=10^7,σ=510MPa</td></tr><tr><td rowspan="2">535</td><td>308.0</td><td>294.0</td><td>186.0</td><td>&gt;10000</td><td>379.0</td></tr><tr><td>233.0</td><td>&gt;10000</td><td>-</td><td>-</td><td>-</td><td rowspan="5" colspan="3">指定寿命N=3.4×10^5,σ=530MPa</td></tr><tr><td rowspan="2">515</td><td>&gt;10000</td><td>317.0</td><td>&gt;10000</td><td>344.0</td><td>&gt;10000</td></tr><tr><td>362.0</td><td>405.4</td><td>-</td><td>-</td><td>-</td></tr><tr><td>495</td><td>346.0</td><td>&gt;10000</td><td>&gt;10000</td><td>&gt;10000</td><td>--</td></tr><tr><td>470</td><td>&gt;10000</td><td>-</td><td>-</td><td>-</td><td>-</td></tr></table>

$K_{\mathrm{t}} = 5$ $R = 0.1$   

<table><tr><td rowspan="3">成组试验</td><td>445</td><td>49.0</td><td>69.0</td><td>71.0</td><td>77.0</td><td>-</td><td>4.8167</td><td>0.0867</td><td>65.6</td></tr><tr><td>410</td><td>95.0</td><td>95.0</td><td>102.0</td><td>133.0</td><td>-</td><td>5.0220</td><td>0.0695</td><td>105.2</td></tr><tr><td>390</td><td>52.0</td><td>91.0</td><td>110.0</td><td>141.0</td><td>-</td><td>4.9664</td><td>0.1842</td><td>93.0</td></tr><tr><td rowspan="8">升降法</td><td>365</td><td>215.0</td><td>&gt;10000</td><td>124.0</td><td>171.0</td><td>129.0</td><td colspan="3"></td></tr><tr><td>345</td><td>299.0</td><td>237.0</td><td>175.0</td><td>&gt;10000</td><td>&gt;10000</td><td colspan="3"></td></tr><tr><td></td><td>&gt;10000</td><td>&gt;10000</td><td>248.0</td><td>164.0</td><td>-</td><td colspan="3"></td></tr><tr><td>325</td><td>151.0</td><td>&gt;10000</td><td>&gt;10000</td><td>&gt;10000</td><td>&gt;10000</td><td colspan="3"></td></tr><tr><td></td><td>&gt;10000</td><td>183.0</td><td>-</td><td>-</td><td>-</td><td colspan="3">指定寿命N=10^7,σ=330MPa</td></tr><tr><td>300</td><td>265.0</td><td>&gt;10000</td><td>&gt;10000</td><td>&gt;10000</td><td>-</td><td colspan="3"></td></tr><tr><td>280</td><td>424.0</td><td>&gt;10000</td><td>&gt;10000</td><td>-</td><td>-</td><td colspan="3"></td></tr><tr><td>255</td><td>&gt;10000</td><td>-</td><td>-</td><td>-</td><td>-</td><td colspan="3"></td></tr></table>

$K_{\mathrm{t}} = 5$ $R = 0.5$   

<table><tr><td rowspan="6">成组试验</td><td rowspan="2">440</td><td>20.0</td><td>22.0</td><td>22.0</td><td>24.0</td><td>25.0</td><td></td><td></td><td></td></tr><tr><td>25.0</td><td>26.0</td><td>32.0</td><td>-</td><td>-</td><td>4.3853</td><td>0.0614</td><td>24.28</td></tr><tr><td rowspan="2">345</td><td>69.0</td><td>78.0</td><td>83.0</td><td>111.0</td><td>114.0</td><td></td><td></td><td></td></tr><tr><td>114.0</td><td>127.0</td><td>130.0</td><td>-</td><td>-</td><td>5.0034</td><td>0.1044</td><td>100.8</td></tr><tr><td rowspan="2">295</td><td>138.0</td><td>140.0</td><td>170.0</td><td>216.0</td><td>240.0</td><td></td><td></td><td></td></tr><tr><td>279.0</td><td>320.0</td><td>341.0</td><td>372.0</td><td>633.0</td><td>5.4087</td><td>0.2070</td><td>256.0</td></tr></table>

续表 3-22
