Repository: C-zj02/CFD-claw

<div align="center">

**English** | [中文](#中文版) | [Français](README_FR.md) | [Русский](README_RU.md) | [हिन्दी](README_HI.md) | [العربية](README_AR.md) | [Português](README_PT.md)

# 🚀 Claude Code Python

**A Complete Python Reimplementation Based on Real Claude Code Source**

*From TypeScript Source → Rebuilt in Python with ❤️*

***
**🔥 Active Development • New Features Weekly 🔥**

</div>

***

## 🎯 What is This?

**Clawd Code** is a **complete Python rewrite** of Claude Code, based on the **real TypeScript source code**.

File: RAG-data/中国航空材料手册（第2版）第1卷 结构钢 不锈钢401-600.pdf-6e2d7ff1-ef90-4734-9199-41b1e26d8b5e.md (part 2 of 10)
表3-1  
ZG25CrMnSiMo是一种不含镍的低合金高强度铸造结构钢。该钢具有良好的塑性、韧性及较高的抗裂纹扩展能力。在 $900^{\circ}\mathrm{C}$ 加热， $200\sim 250^{\circ}\mathrm{C}$ 等温淬火时，具有最佳的综合性能。铸造性能良好，裂纹倾向较小。可用于飞机重要受力构件。

1.1 材料牌号 ZG25CrMnSiMo。  
1.2 相近牌号 27XΓCHAJI（俄罗斯）。  
1.3 材料的技术标准 Q/6S143—1980 《ZG25CrMnSiMo 暂定技术条件》。  
1.4 化学成分 见表1-1。

$\%$

表1-1  

<table><tr><td>C</td><td>Mn</td><td>Si</td><td>S</td><td>P</td><td>Cr</td><td>Mo</td></tr><tr><td>0.22~0.27</td><td>0.9~1.2</td><td>0.5~0.8</td><td>≤0.025</td><td>≤0.025</td><td>1.0~1.3</td><td>0.5~0.7</td></tr></table>

1.5 热处理制度 (1) $900^{\circ}\mathrm{C}$ 加热, $200 \sim 250^{\circ}\mathrm{C}$ , 等温淬火 $+200 \sim 250^{\circ}\mathrm{C}$ , 回火; (2) $900^{\circ}\mathrm{C}$ , 油淬 $+500 \sim 550^{\circ}\mathrm{C}$ , 油冷。  
1.6 品种规格与供应状态   
1.6.1 品种规格 铸件毛坯、重熔母合金锭、棒、电极板，其具体尺寸可根据使用要求而定。  
1.6.2 供应状态 铸件毛坯以铸态或预备热处理状态供应。  
1.7 熔炼与铸造工艺 碱性炉衬或酸性炉衬的中频感应炉熔炼，或采用有衬电渣炉重熔。铸造工艺采用熔模精密铸造。  
1.8 应用概况与特殊要求 精铸件用于飞机重要受力构件，如三角架零件、前梁中部、襟翼滑轨等。该钢在熔炼工艺上应注意控制钢的残留铝不大于 $0.05\%$ ，以免产生脆性断口。

# 2 物理及化学性能

2.1 热性能  
2.2 密度 $\rho = 7.8\mathrm{g / cm^3}$

# 3 力学性能

3.1 技术标准规定的性能 见表3-1。

表3-1  

<table><tr><td rowspan="2">热处理制度</td><td>σb/MPa</td><td>σP0.2/MPa</td><td>δ5/%</td><td>ψ/%</td><td>akU/(kJ/m2)</td><td rowspan="2">HRC</td></tr><tr><td colspan="5">不小于</td></tr><tr><td>900℃加热,200~250℃等温淬火+200~250℃空冷</td><td>1470</td><td>1175</td><td>8</td><td>25</td><td>390</td><td>45.5~49.5</td></tr><tr><td>900℃油淬+500~550℃油冷</td><td>1175</td><td>830</td><td>9</td><td>30</td><td>490</td><td>39.5~42.5</td></tr></table>

注：1 试样是由熔模精铸梅花型试棒加工而成。  
2 屈服强度 $\sigma_{\mathrm{P0.2}}$ 积累数据用。

3.2 室温及不同温度下的力学性能  
3.2.1 硬度 见表3-2。  
3.2.2 拉伸性能  
3.2.2.1 不同温度下的拉伸性能见表3-3。  
3.2.2.2 缺口倾斜拉伸性能见表3-4。

表3-2[1]  

<table><tr><td>热处理制度</td><td>θ/℃</td><td>HRC</td></tr><tr><td>900℃加热,200℃等温淬火+220℃回火</td><td rowspan="2">20</td><td>48</td></tr><tr><td>900℃油淬+530℃回火</td><td>41</td></tr></table>

表3-3[1]  

<table><tr><td>热处理制度</td><td>θ/℃</td><td>σb/MPa</td><td>σP0.2/MPa</td><td>δ5/%</td><td>ψ/%</td></tr><tr><td rowspan="3">900℃加热,200℃等温淬火+220℃,回火</td><td>20</td><td>1580</td><td>1260</td><td>10.8</td><td>35.0</td></tr><tr><td>-40</td><td>1630</td><td>—</td><td>10.3</td><td>39.7</td></tr><tr><td>-60</td><td>1660</td><td>—</td><td>12.2</td><td>46.5</td></tr><tr><td>900℃油淬+530℃,回火</td><td>20</td><td>1625</td><td>—</td><td>13.0</td><td>45.0</td></tr></table>

表3-4[1]  

<table><tr><td>热处理制度</td><td>\( \gamma \) 倾斜角度/(°)</td><td>\( {\sigma }_{\mathrm{{bH}}}/\mathrm{{MPa}} \)</td><td>\( \eta /\% \)</td></tr><tr><td rowspan="3">900°C加热,200°C等温淬火+220°C,回火</td><td>0</td><td>2100</td><td>-</td></tr><tr><td>4</td><td>1615</td><td>23</td></tr><tr><td>8</td><td>755</td><td>64</td></tr></table>

3.2.3 冲击性能 见表3-5。

表3-5[1]  

<table><tr><td>热处理制度</td><td>θ/℃</td><td>akU/(kJ/m2)</td></tr><tr><td rowspan="3">900℃加热,200℃,等温淬火+220℃,回火</td><td>20</td><td>600</td></tr><tr><td>-40</td><td>480</td></tr><tr><td>-60</td><td>530</td></tr><tr><td>900℃,油淬+530℃,回火</td><td>20</td><td>710</td></tr></table>

3.2.4 扭转与剪切性能 见表3-6。

表3-6[1]  

<table><tr><td>热处理制度</td><td>τ0.01/MPa</td><td>τ0.3/MPa</td><td>τb/MPa</td><td>τ/MPa</td></tr><tr><td>900℃加热,200℃,等温淬火+200℃,回火</td><td>730</td><td>875</td><td>1340</td><td>1040</td></tr></table>

3.3 持久和蠕变性能

3.4 疲劳性能

3.4.1 高周疲劳 试样经 $900^{\circ}\mathrm{C}$ 加热， $200^{\circ}\mathrm{C}$ 等温淬火 $+220^{\circ}\mathrm{C}$ 回火后，旋转弯曲光滑试样疲劳极限（循环基数 $10^{7})\sigma_{-1} = 355\mathrm{MPa}$ 。  
3.4.2 低周疲劳   
3.4.2.1 光滑试样的低周疲劳性能见表3-7。

表3-7[1]  

<table><tr><td>热处理制度</td><td>K</td><td>σmax/MPa</td><td>σmin/MPa</td><td>f/Hz</td><td>N/周</td></tr><tr><td rowspan="4">900℃加热,200℃,等温淬火+220℃,回火</td><td>1</td><td>1700</td><td>-</td><td>-</td><td>1</td></tr><tr><td>0.7</td><td>1190</td><td>119</td><td rowspan="3">0.167</td><td>10194</td></tr><tr><td>0.6</td><td>1020</td><td>102</td><td>20765</td></tr><tr><td>0.5</td><td>850</td><td>85</td><td>52572</td></tr></table>

注： $K = \sigma_{\mathrm{max}} / \sigma_{\mathrm{bH}}$

3.4.2.2 缺口试样的低周疲劳性能见表3-8。  
3.4.2.3 喷丸后的低周疲劳性能见表3-9。

表3-8[1]  

<table><tr><td>热处理制度</td><td>K</td><td>σmax/MPa</td><td>σmin/MPa</td><td>f/Hz</td><td>N/周</td></tr><tr><td rowspan="5">900℃加热,200℃,等温淬火+220℃,回火</td><td>1</td><td>2050</td><td>-</td><td>-</td><td>1</td></tr><tr><td>0.7</td><td>1435</td><td>145</td><td rowspan="4">0.167</td><td>1791</td></tr><tr><td>0.6</td><td>1230</td><td>125</td><td>3236</td></tr><tr><td>0.5</td><td>1030</td><td>105</td><td>7284</td></tr><tr><td>0.4</td><td>820</td><td>85</td><td>19315</td></tr></table>

注： $K = \sigma_{\mathrm{max}} / \sigma_{\mathrm{bH}}$

3.4.2.4 镀铬后的低周疲劳性能见表3-10。

# 3.5 弹性性能

表3-9[1]  

<table><tr><td>热处理制度</td><td>工艺种类</td><td>K</td><td>σmax/MPa</td><td>σmin/MPa</td><td>f/Hz</td><td>N/周</td><td>喷丸比不喷丸提高/%</td></tr><tr><td rowspan="5">900℃加热,200℃,等温淬火+220℃,回火</td><td rowspan="3">不喷丸</td><td>1</td><td>1970</td><td>-</td><td>-</td><td>1</td><td>-</td></tr><tr><td>0.6</td><td>1185</td><td>120</td><td rowspan="2">0.167</td><td>3115</td><td>-</td></tr><tr><td>0.4</td><td>790</td><td>80</td><td>32873</td><td>-</td></tr><tr><td rowspan="2">喷丸</td><td>0.6</td><td>1185</td><td>120</td><td rowspan="2">0.167</td><td>3439</td><td>10.4</td></tr><tr><td>0.4</td><td>790</td><td>80</td><td>48877</td><td>48.6</td></tr></table>

注： $K = \sigma_{\mathrm{max}} / \sigma_{\mathrm{bH}}$

3.5.1 弹性模量 $E = 192.5\mathrm{GPa}$   
3.5.2 切变模量 $G = 80.4\mathrm{GPa}$ 。

表3-10[1]  

<table><tr><td>热处理制度</td><td>K</td><td>σmax/MPa</td><td>σmin/MPa</td><td>f/Hz</td><td>N/周</td></tr><tr><td rowspan="5">900℃加热,200℃,等温淬火+220℃,回火</td><td>1</td><td>2136</td><td>-</td><td>-</td><td>1</td></tr><tr><td>0.7</td><td>1495</td><td>149.5</td><td rowspan="4">0.167</td><td>1092</td></tr><tr><td>0.6</td><td>1282</td><td>128.2</td><td>2345</td></tr><tr><td>0.5</td><td>1068</td><td>106.8</td><td>4008</td></tr><tr><td>0.4</td><td>855</td><td>85.5</td><td>6808</td></tr></table>

注： $K = \sigma_{\mathrm{max}} / \sigma_{\mathrm{bH}}$

# 3.6 断裂性能

3.6.1 断裂韧度 见表3-11。

表3-11[1]  

<table><tr><td>热处理制度</td><td>θ/℃</td><td>K1c/MPa √m</td><td>K1d/MPa √m</td><td>K1scc/MPa √m</td></tr><tr><td rowspan="3">900℃加热,200℃,等温淬火+220℃,回火</td><td>20</td><td>105~112</td><td>105~113</td><td>53~76(介质:水)</td></tr><tr><td>-40</td><td>85</td><td>-</td><td>-</td></tr><tr><td>-60</td><td>70</td><td>-</td><td>-</td></tr></table>

3.6.2 应力腐蚀断裂韧度 见表3-11。  
3.6.3 疲劳裂纹扩展速率 见图3-1。

图片摘要：该图主要展示 3 11[1]。
![](images/1526369695f78c01b5433646a86ce0094de228d925264e4aed96aa23910fa201.jpg)

试样尺寸： $b = 40\mathrm{mm}$

$$
\delta = 2 0 \mathrm {m m},
$$

载荷： $P_{\mathrm{max}} = 9807\mathrm{N}$

$$
P _ {\min } = 9 8 0. 7 \mathrm {N},
$$

$$
f = 1 3. 3 3 \mathrm {H z}, \theta = 2 0 ^ {\circ} \mathrm {C},
$$

相对温度： $70\%$ ， $\mathrm{d}a / \mathrm{d}N =$

$$
1. 0 2 9 2 7 \times 1 0 ^ {- 8} (\Delta K) ^ {2. 3 1 5 7 4}
$$

热处理状态： $900^{\circ}\mathrm{C},30\mathrm{min}$ 加热， $200^{\circ}\mathrm{C},30\mathrm{min}$

等温淬火 $+230^{\circ}\mathrm{C},4\mathrm{h}$ ，回火

图3-1 轴向加载 $(R = 0.1)\mathrm{d}a / \mathrm{d}N - \Delta K$ 曲线[2]

# 4 组织结构

# 4.1 相变温度 见表4-1。

表4-1[3]  

<table><tr><td>相变点</td><td>Ac1</td><td>Ac3</td><td>Ms</td></tr><tr><td>θ/℃</td><td>-767</td><td>845</td><td>376</td></tr></table>

# 4.2 时间-温度-组织转变曲线 见图4-1。

4.3 合金组织结构 铸态组织为贝氏体和少量的铁素体，退火状态组织为铁素体和珠光体。 $900^{\circ}\mathrm{C}$ 加热， $200\sim 250^{\circ}\mathrm{C}$ 等温淬火 $+200\sim 250^{\circ}\mathrm{C}$ 回火后的组织为回火马氏体。 $900^{\circ}\mathrm{C}$ 油淬 $+500\sim 550^{\circ}\mathrm{C}$ 回火后的组织为回火索氏体。

图片摘要：该图主要展示 4 1[3]。
![](images/6ef76ddb521ef6d83aecd1f0172389070dd94801f2ac72a4bf21149c29753849.jpg)  
原始状态：退火，奥氏体化： $900^{\circ}\mathrm{C}$ ，15min，晶粒度：8级  
图4-1 等温转变曲线[3]

# 5 工艺性能与要求

5.1 成形性能 精铸大型零件, 如Ⅱ字形截面、长 $2.3\mathrm{m}$ 的强击机前梁中部和工字钢截面、长 $1.3\mathrm{m}$ 的轰炸机襟翼滑轨以及形状复杂的三角架零件等, 在规定的浇注温度下, 钢液具有良好的流动性, 无欠铸现象, 成形性能良好。

# 5.2 焊接性能

5.2.1 焊接裂纹倾向性 按Q/6SZ57—1976《结构钢熔焊裂纹倾向性试验方法》测定：焊接裂纹倾向性级别为I级。

5.2.2 焊缝接头性能 见表5-1。

表5-1[1]  

<table><tr><td rowspan="2">焊接方法</td><td colspan="2">焊条种类</td><td rowspan="2">σb/MPa</td><td colspan="4">akU/(kJ/m2)</td></tr><tr><td>牌号</td><td>d/mm</td><td>20℃</td><td>-20℃</td><td>-40℃</td><td>-60℃</td></tr><tr><td>电弧焊</td><td>HT-3/H18CrMoA</td><td>4</td><td>1375</td><td>680</td><td>520</td><td>260</td><td>170</td></tr><tr><td rowspan="2">氩弧焊</td><td>H18CrMoA</td><td>2</td><td>1410</td><td>800</td><td>790</td><td>-</td><td>690</td></tr><tr><td>H10Mn2CrNiMoA</td><td>1.6</td><td>1440</td><td>950</td><td>-</td><td>-</td><td>-</td></tr></table>

5.2.3 焊缝低周疲劳性能 见表5-2。

表5-2[1]  

<table><tr><td rowspan="2">焊接方法</td><td colspan="2">焊条种类</td><td rowspan="2">热处理制度</td><td rowspan="2">一次拉断σbH/MPa</td><td rowspan="2">f/Hz</td><td colspan="2">N/周</td></tr><tr><td>牌号</td><td>d/mm</td><td>K=0.7</td><td>K=0.6</td></tr><tr><td>电弧焊</td><td>HT-3/HCrMoA</td><td>4</td><td rowspan="2">900℃加热,200℃,等温淬火+220℃,回火</td><td>1395</td><td rowspan="2">0.167</td><td>2638</td><td>6641</td></tr><tr><td>氩弧焊</td><td>H18CrMoA</td><td>2</td><td>1425</td><td>4287</td><td>-</td></tr></table>

5.2.4 补焊次数对焊缝强度的影响 见表5-3。

5.3 零件热处理工艺 铸件热处理规范见表5-4。

5.4 表面处理工艺 可进行镀硬铬、磷化处理及镀镉钛。镀铬前建议采用喷丸处理。

表5-3[1]  

<table><tr><td rowspan="2">焊接方法和焊接材料</td><td rowspan="2">补焊方法和补焊材料</td><td colspan="3">σb/MPa</td></tr><tr><td>未补焊</td><td>补焊一次</td><td>补焊两次</td></tr><tr><td>电弧焊
HT-3/HCrMoA</td><td>电弧焊
HT-3/HCrMoA</td><td>1375</td><td>1360</td><td>1335</td></tr><tr><td>氩弧焊
H18CrMoA</td><td>氩弧焊
H18CrMoA</td><td>1415</td><td>1395</td><td>-</td></tr></table>

表5-4  

<table><tr><td>热处理阶段</td><td>热处理制度</td></tr><tr><td>预备热处理</td><td>将铸件放入冷炉或600℃以下炉子,随炉升温至900℃保温不少于2h后,随炉冷却到500℃以下出炉空冷或随炉冷至室温,HRB≤87</td></tr><tr><td>最终热处理</td><td>900℃加热,30min,200~250℃,30min等温淬火+200~250℃,2h,回火900℃加热,30min,油淬+500~550℃,2h,油冷</td></tr></table>

# 6 功能考核试验

精铸强击机前梁中部的静力试验，静强度达到设计载荷的 $110\%$ ，与模锻梁做疲劳对比试验，结果达到模锻梁水平。精铸轰炸机襟翼滑轨静力试验达到设计载荷要求，疲劳对比试验寿命接近和达到锻件滑轨水平。精铸强击机三角架（该零件为机身和前起落架相连接的受力构件），通过了装机飞行考核。

# 7 使用建议

选用。

# 参考文献

1 北京航空材料研究所.ZG25CrMnSiMo(ZG18)技术总结.1980  
2 北京航空材料研究所. 航空金属材料疲劳裂纹扩展速率手册. 1984  
3劳日玲，杨爱德．五种高强度低合金钢金相图谱.1983

编写 竺培材 梁波

校对 殷志纯

审定 于浩 古宝珠

# ZG28CrMnSiNi2

# 1 概述

ZG28CrMnSiNi2是一种具有超高强度的铸造结构钢。该钢具有较高的塑性和断裂韧度，裂纹扩展速率缓慢。可用于铸造尺寸较大的受力结构件。铸造形状复杂的零件时，如浇注系统设置不当会有热裂倾向。

1.1 材料牌号 ZG28CrMnSiNi2(ZG28)。  
1.2 相近牌号  
1.3 材料的技术标准 Q/6S206—1981 《ZG28CrMnSiNi2技术条件》。  
1.4 化学成分 见表1-1。

%

表1-1  

<table><tr><td>C</td><td>Mn</td><td>Si</td><td>S</td><td>P</td><td>Cr</td><td>Ni</td><td>Al</td></tr><tr><td>0.26~0.30</td><td>0.70~1.00</td><td>0.40~0.80</td><td>≤0.025</td><td>≤0.025</td><td>1.00~1.30</td><td>2.00~2.40</td><td>≤0.05</td></tr></table>

1.5 热处理制度 见表1-2。

表1-2[1]  

<table><tr><td>零件类型</td><td>热处理制度</td></tr><tr><td>形状复杂的零件</td><td>900℃加热,180℃,盐浴炉等温淬火+200℃,回火</td></tr><tr><td>形状不复杂的零件</td><td>900℃,油淬+200℃,回火</td></tr></table>

1.6 品种规格与供应状态

1.6.1 品种规格 铸件毛坯。

1.6.2 供应状态 铸件毛坯以铸态或正火 $+$ 高温回火状态供应。

1.7 熔炼与铸造工艺 采用碱性或酸性炉衬的中频感应炉熔炼以及有衬电渣炉重熔、浇注。铸造工艺采用熔模精密铸造。  
1.8 应用概况与特殊要求 用于制造歼击机主起落架的半轮叉，使用效果良好。在工艺上应注意控制化学成分，以中限范围较适宜，硫、磷杂质分别小于 $0.025\%$ ，残余铝小于 $0.05\%$ ，以免产生脆性断口。当碳及合金元素处于偏上限时，回火温度采用 $230^{\circ}\mathrm{C}$ ，可以改善塑性和韧性。

# 2 物理及化学性能

# 2.1 热性能

2.1.1 熔化温度范围 熔点为 $1513^{\circ}\mathrm{C}$ 。  
2.1.2 线膨胀系数 见表2-1。

表2-1[2]   

<table><tr><td>θ/℃</td><td>20~100</td><td>20~200</td><td>20~300</td><td>20~400</td></tr><tr><td>a/10-6℃-1</td><td>11.82</td><td>12.52</td><td>13.10</td><td>13.17</td></tr></table>

2.2 密度 $\rho = 7.81\mathrm{g / cm^3}$   
2.3 电性能 电阻率 $\rho = 38.5\times 10^{-8}\Omega \cdot \mathrm{m}$

# 3 力学性能

3.1 技术标准规定的性能 见表3-1。  
3.2 室温及各种温度下的力学性能  
3.2.1 拉伸性能  
3.2.1.1 室温拉伸性能见表3-2。

表3-1  

<table><tr><td rowspan="2">热处理制度</td><td>σb/MPa</td><td>σP0.2/MPa</td><td>δ5/%</td><td>ψ/%</td><td>akU/(kJ/m2)</td><td rowspan="2">HRC</td></tr><tr><td colspan="5">不小于</td></tr><tr><td>900℃加热,180℃,等温淬火+200℃,回火</td><td rowspan="2">1570</td><td rowspan="2">1175</td><td rowspan="2">9</td><td rowspan="2">30</td><td rowspan="2">490</td><td rowspan="2">45.5~50.5</td></tr><tr><td>900℃,油淬+200℃,回火</td></tr></table>

表3-2[2]  

<table><tr><td>热处理制度</td><td>σb/MPa</td><td>σP0.2 / Mpa</td><td>δ5/%</td><td>ψ/%</td></tr><tr><td>900℃加热,180℃,等温淬火+200℃,回火</td><td>1685</td><td>1240</td><td>11.7</td><td>36.1</td></tr><tr><td>900℃加热,180℃,等温淬火+230℃,回火</td><td>1625</td><td>1285</td><td>10.5</td><td>37.4</td></tr><tr><td>900℃,油淬+200℃,回火</td><td>1680</td><td>-</td><td>11.2</td><td>34.3</td></tr></table>

3.2.1.2 低温拉伸性能见表3-3。

表3-3[2]  

<table><tr><td>热处理制度</td><td>θ/℃</td><td>σb/MPa</td><td>δ5/%</td><td>ψ/%</td><td>热处理制度</td><td>θ/℃</td><td>σb/MPa</td><td>δ5/%</td><td>ψ/%</td></tr><tr><td rowspan="2">900℃加热,180℃,等温淬火+200℃,回火</td><td>20</td><td>1665</td><td>10.7</td><td>34.8</td><td rowspan="2">900℃加热,180℃,等温淬火+200℃,回火</td><td>-40</td><td>1735</td><td>11.2</td><td>36.0</td></tr><tr><td>-20</td><td>1725</td><td>10.2</td><td>32.9</td><td>-60</td><td>1760</td><td>11.3</td><td>37.7</td></tr></table>

3.2.1.3 缺口倾斜拉伸性能见表3-4。  
3.2.2 冲击性能  
3.2.2.1 室温冲击韧性见表3-5。

表3-4[2]  

<table><tr><td>热处理制度</td><td>倾斜角度/(°)</td><td>σbH/MPa</td><td>η/%</td></tr><tr><td rowspan="3">900℃加热,180℃,等温淬火+200℃,回火</td><td>0</td><td>2085</td><td>-</td></tr><tr><td>4</td><td>1635</td><td>22</td></tr><tr><td>8</td><td>860</td><td>59</td></tr></table>

表3-5[2]  

<table><tr><td>热处理制度</td><td>\( {a}_{\mathrm{{KU}}}/\left( {\mathrm{{kJ}}/{\mathrm{m}}^{2}}\right) \)</td></tr><tr><td>900℃加热,180℃,等温淬火＋200℃,回火</td><td>690</td></tr><tr><td>900℃加热,180℃,等温淬火＋230℃,回火</td><td>570</td></tr><tr><td>900℃,油淬＋200℃,回火</td><td>550</td></tr></table>

3.2.2.2 低温冲击韧性见表3-6。

表3-6[2]  

<table><tr><td>热处理制度</td><td>θ/℃</td><td>akU/(kJ/m2)</td><td>热处理制度</td><td>θ/℃</td><td>akU/(kJ/m2)</td></tr><tr><td rowspan="3">900℃加热,180℃,等温淬火+200℃,回火</td><td>25</td><td>690</td><td rowspan="3">900℃加热,180℃,等温淬火+200℃,回火</td><td>-40</td><td>570</td></tr><tr><td>0</td><td>660</td><td>-60</td><td>560</td></tr><tr><td>-20</td><td>570</td><td>-80</td><td>570</td></tr></table>

3.2.3 扭转与剪切性能 见表3-7。

表3-7[2]  

<table><tr><td>热处理制度</td><td>τ0.01/MPa</td><td>τ0.3/MPa</td><td>τb/MPa</td><td>τ/MPa</td></tr><tr><td>900℃加热,180℃,等温淬火+200℃,回火</td><td>750</td><td>900</td><td>1420</td><td>950</td></tr></table>

3.3 持久和蠕变性能  
3.4 疲劳性能  
3.4.1 高周疲劳 旋转弯曲光滑和缺口试样疲劳强度极限见表3-8。

表3-8[2]  

<table><tr><td>热处理制度</td><td>循环基数</td><td>σ-1/MPa</td><td>σ-1H/MPa</td></tr><tr><td>900℃加热,180℃,等温淬火+200℃,回火</td><td>10^7</td><td>540</td><td>355</td></tr></table>

3.4.2 低周疲劳 见表3-9。

表3-9[2]  

<table><tr><td>热处理制度</td><td>K</td><td>σmax/MPa</td><td>σmin/MPa</td><td>f/Hz</td><td>N/周</td></tr><tr><td rowspan="6">900℃加热,180℃,等温淬火+200℃,回火</td><td>1.0</td><td>2065</td><td>-</td><td>-</td><td>一次拉断</td></tr><tr><td>0.8</td><td>1655</td><td>165</td><td rowspan="5">0.167</td><td>748</td></tr><tr><td>0.7</td><td>1445</td><td>145</td><td>1382</td></tr><tr><td>0.6</td><td>1240</td><td>124</td><td>2250</td></tr><tr><td>0.5</td><td>1035</td><td>103</td><td>5542</td></tr><tr><td>0.4</td><td>825</td><td>83</td><td>12067</td></tr><tr><td rowspan="6">900℃,油淬+200℃,回火</td><td>1.0</td><td>2135</td><td>-</td><td>-</td><td>一次拉断</td></tr><tr><td>0.8</td><td>1710</td><td>171</td><td rowspan="5">0.167</td><td>660</td></tr><tr><td>0.7</td><td>1495</td><td>150</td><td>1072</td></tr><tr><td>0.6</td><td>1280</td><td>128</td><td>2489</td></tr><tr><td>0.5</td><td>1070</td><td>107</td><td>4855</td></tr><tr><td>0.4</td><td>855</td><td>86</td><td>10841</td></tr></table>

注： $K = \sigma_{\mathrm{max}} / \sigma_{\mathrm{bH}}$

# 3.5 弹性性能

3.5.1 弹性模量 $E = 187.80\mathrm{GPa}$ 。

3.5.2 切变模量 $G = 77.15\mathrm{GPa}$ 。

# 3.6 断裂性能

# 3.6.1 断裂韧度

3.6.1.1 室温平面应变断裂韧度见表3-10。

表3-10[2]  

<table><tr><td>热处理制度</td><td>试样厚度/mm</td><td>KIC/MPa√m</td></tr><tr><td rowspan="5">900℃加热,180℃,等温淬火+200℃,回火</td><td>15</td><td>73.12</td></tr><tr><td>20</td><td>74.80</td></tr><tr><td>25</td><td>83.20</td></tr><tr><td>30</td><td>77.87</td></tr><tr><td>35</td><td>91.79</td></tr><tr><td>900℃,油淬+200℃,回火</td><td>25</td><td>84.4</td></tr></table>

# 3.6.1.2 低温平面应变断裂韧度见表3-11。

表3-11[2]  

<table><tr><td>热处理制度</td><td>θ/℃</td><td>试样厚度/mm</td><td>KIC/MPa √m</td></tr><tr><td rowspan="4">900℃加热,180℃,等温淬火+200℃,回火</td><td>20</td><td rowspan="4">15</td><td>73.12</td></tr><tr><td>-20</td><td>65.43</td></tr><tr><td>-40</td><td>60.16</td></tr><tr><td>-60</td><td>57.99</td></tr></table>

# 3.6.1.3 动态断裂韧度见表3-12。

表3-12[2]  

<table><tr><td>热处理制度</td><td>试样厚度/mm</td><td>a/W</td><td>K1d/MPa √m</td></tr><tr><td rowspan="7">900℃加热,180℃,等温淬火+200℃,回火</td><td rowspan="7">15</td><td>0.567</td><td>87.23</td></tr><tr><td>0.577</td><td>91.21</td></tr><tr><td>0.577</td><td>83.42</td></tr><tr><td>0.587</td><td>85.56</td></tr><tr><td>0.563</td><td>78.49</td></tr><tr><td>0.576</td><td>84.56</td></tr><tr><td>0.569</td><td>83.42</td></tr></table>

# 3.6.2 应力腐蚀断裂韧度 见表3-13。

表 3-13[2]  

<table><tr><td>热处理制度</td><td>试样尺寸</td><td>腐蚀介质</td><td>\( {K}_{1\mathrm{{SCC}}}/\mathrm{{MPa}}\sqrt{\mathrm{m}} \)</td></tr><tr><td>900°C加热,180°C,等温淬火＋200°C,回火</td><td>WOL 试样</td><td>3.5%NaCl 溶液 + 96.5%蒸馏水</td><td>16.80</td></tr></table>

# 3.6.3 疲劳裂纹扩展速率 见图3-1。

图片摘要：该图主要展示 3 13[2]。
![](images/32d90351c7a936d9941abb311fe919f152cb1b93c4d0e13dbdade9e97427d50c.jpg)  
试样尺寸： $b = 40\mathrm{mm}$

$$
\delta = 2 0 \mathrm {m m}
$$

载 荷： $P_{\mathrm{max}} = 9807\mathrm{N}$

$$
P _ {\min } = 9 8 0. 7 \mathrm {N},
$$

$$
f = 1 3. 3 3 \mathrm {H z},
$$

$$
\theta = 2 0 ^ {\circ} \mathrm {C}
$$

相对湿度： $74\% \sim 80\%$

$$
R = 0. 1,
$$

$$
\mathrm {d} a / \mathrm {d} N = 1. 1 3 4 6 \times 1 0 ^ {- 9} (\Delta K) ^ {2. 7 1 2 0 3}
$$

热处理状态： $930^{\circ}\mathrm{C}$ ，正火 $+900^{\circ}\mathrm{C}$ 加热，

$180^{\circ}C$ ，1h，等温淬火 $+200^{\circ}C$ ，6h，回火

图3-1 轴向加载 $(R = 0.1)\mathrm{d}a / \mathrm{d}N - \Delta K$ 曲线[5]

# 4 组织结构

# 4.1 相变温度 见表4-1。

表4-1[6]  

<table><tr><td>相变点</td><td>Ac1</td><td>Ac3</td><td>Ms</td></tr><tr><td>θ/°C</td><td>731</td><td>787</td><td>239</td></tr></table>

# 4.2 时间-温度-组织转变曲线 见图4-1。

4.3 合金组织结构 正火后组织为贝氏体和少量马氏体。退火后组织为珠光体和铁素体。 $900^{\circ}\mathrm{C}$ 加热， $180^{\circ}\mathrm{C}$ ，等温淬火 $+200^{\circ}\mathrm{C}$ ，回火后组织为回火马氏体和下贝氏体。 $900^{\circ}\mathrm{C}$ ，油淬 $+200^{\circ}\mathrm{C}$ ，回火后组织为回火马氏体。

图片摘要：该图主要展示 4 1[6]。
![](images/7b19c209401337203a26dcffd62e349364e346cc20091f3a96f8f2d12a41fe53.jpg)  
原始状态：退火，奥氏体化： $900\mathrm{C}15\mathrm{min}$ ，晶粒度： $6\sim 7$ 级  
图4-1 等温转变曲线[6]

# 5 工艺性能与要求

5.1 成形性能 铸造性能良好，易于成形，但由于合金元素较高，对于形状复杂的零件，在浇注系统设置不当时会有热裂倾向。

# 5.2 焊接性能

5.2.1 焊接接头性能 见表5-1。

表5-1[7]  

<table><tr><td rowspan="2">焊接方法</td><td rowspan="2">试样厚度/mm</td><td colspan="2">焊条或焊丝</td><td rowspan="2">热处理制度</td><td colspan="2">接头力学性能</td></tr><tr><td>牌号</td><td>d/min</td><td>σb/MPa</td><td>akU/(kJ/m2)</td></tr><tr><td rowspan="2">手工电弧焊</td><td rowspan="3">5</td><td>HT-3/H08A</td><td rowspan="2">4</td><td rowspan="3">900℃加热,180℃,等温淬火+200℃,回火</td><td>1215</td><td>710</td></tr><tr><td>HT-3/H18CrMoA</td><td>1315</td><td>880</td></tr><tr><td>氢原子焊</td><td>H18CrMoA</td><td>2</td><td>1140</td><td>1230</td></tr></table>

5.2.2 焊接接头低温冲击性能 见表5-2。

表5-2[7]  

<table><tr><td rowspan="2">试样厚度/mm</td><td rowspan="2">热处理制度</td><td rowspan="2">焊条</td><td colspan="5">焊缝aKU/(kJ/m2)</td></tr><tr><td>20℃</td><td>-20℃</td><td>-40℃</td><td>-50℃</td><td>-60℃</td></tr><tr><td>5</td><td rowspan="2">900℃加热,180℃,等温淬火+200℃,回火</td><td rowspan="2">HT/H18CrMoA</td><td>890°</td><td>760</td><td>780</td><td>710</td><td>660</td></tr><tr><td>10</td><td>750</td><td>640</td><td>660</td><td>-</td><td>750</td></tr></table>

表5-3[7]  

<table><tr><td rowspan="2">焊接方法</td><td rowspan="2">焊条或焊丝牌号</td><td rowspan="2">试样直径/mm</td><td rowspan="2">一次拉断σb/MPa</td><td colspan="4">N/周</td></tr><tr><td>K=0.7</td><td>K=0.6</td><td>K=0.5</td><td>K=0.4</td></tr><tr><td>手工电弧焊</td><td>HT-3/H18CrMoA</td><td>4</td><td>1645</td><td>2294</td><td>4629</td><td>9142</td><td>35219</td></tr><tr><td>氢原子焊</td><td>H18CrMoA</td><td>2</td><td>1155</td><td>7893</td><td>-</td><td>-</td><td>-</td></tr></table>

5.2.3 不同焊接方法接头低周疲劳性能 见表5-3。  
5.2.4 焊接接头氢脆敏感性 见表5-4。  
5.2.5 焊接裂纹倾向性 焊接裂纹倾向性为I级。

表5-4[7]  

<table><tr><td rowspan="2">焊条牌号</td><td rowspan="2">热处理制度</td><td rowspan="2">表面处理</td><td rowspan="2">σbH/MPa</td><td colspan="2">延迟破坏时间/h</td></tr><tr><td>75%σbH</td><td>85%σbH</td></tr><tr><td>HT-3/H18CrMoA</td><td>900℃加热,180℃,等温淬火+200℃,回火</td><td>热磷化后未除氢</td><td>2115</td><td>&gt;200</td><td>&gt;200</td></tr></table>

5.2.6 焊接工艺 定位焊选用低碳钢焊条或焊丝时可以不预热。焊接预热温度为 $200^{\circ}\mathrm{C}$ ，焊后回火温度为 $680\sim 700^{\circ}\mathrm{C}$ 。选用合适的焊接材料可以进行手工电弧焊及氢原子焊，手工电弧焊可用 HT-3/H18CrMoA 焊条，氢原子焊可用 H18CrMoA 焊丝。在满足设计要求强度的条件下，对已热处理的铸件，可以用 HT-4/HGH41 焊条进行焊接或补焊。

# 5.3 零件热处理工艺

5.3.1 热处理工艺参数 见表5-5。

表5-5[1]  

<table><tr><td>热处理阶段</td><td>热处理制度</td></tr><tr><td>预备热处理</td><td>900℃,正火+670~690℃,回火</td></tr><tr><td rowspan="2">最终热处理</td><td>900℃加热,180℃,盐浴炉等温淬火+200℃,回火</td></tr><tr><td>900℃,油淬+200℃,回火</td></tr></table>

# 5.4 表面处理工艺

5.4.1 阴极处理对低周疲劳性能的影响 见表5-6。  
5.4.2 表面处理工艺 可以进行磷化、镀硬铬及低氢脆镀镉钛。建议镀铬前采用喷丸处理。   
5.5 切削加工与磨削性能 铸件毛坯和试样正火及回火后，切削加工及磨削性能良好。

表5-6[8]  

<table><tr><td>试样状态</td><td>K</td><td>σmax/MPa</td><td>σmin/MPa</td><td>f/Hz</td><td>N/周</td></tr><tr><td rowspan="5">喷丸后镀硬铬</td><td>1.0</td><td>2110</td><td>-</td><td>-</td><td>一次拉断</td></tr><tr><td>0.7</td><td>1480</td><td>148</td><td rowspan="10">0.167</td><td>1112</td></tr><tr><td>0.6</td><td>1265</td><td>127</td><td>2388</td></tr><tr><td>0.5</td><td>1055</td><td>106</td><td>5983</td></tr><tr><td>0.4</td><td>845</td><td>85</td><td>13920</td></tr><tr><td rowspan="3">镀硬铬</td><td>0.7</td><td>1470</td><td>147</td><td>1281</td></tr><tr><td>0.6</td><td>1265</td><td>127</td><td>2095</td></tr><tr><td>0.5</td><td>1055</td><td>106</td><td>3467</td></tr><tr><td rowspan="3">低氢脆镀镉钛</td><td>0.7</td><td>1335</td><td>134</td><td>1678</td></tr><tr><td>0.6</td><td>1145</td><td>114</td><td>3057</td></tr><tr><td>0.5</td><td>955</td><td>95</td><td>4159</td></tr></table>

注： $K = \sigma_{\mathrm{max}} / \sigma_{\mathrm{bH}}$

# 6 功能考核试验

精铸件代30CrMnSiNi2A锻件制造歼击机主起落架半轮叉，通过了落震试验和静力试验考核，落震试验结果与锻件半轮叉动强度寿命比较两者相当，见表3-14。

表 6-1[3,4]  

<table><tr><td>材料牌号</td><td>设计要求</td><td>落震次数</td></tr><tr><td>ZG28CrMnSiNi2精铸件</td><td rowspan="2">6000次</td><td>73148736</td></tr><tr><td>30CrMnSiNi2A锻件</td><td>80007456</td></tr></table>

# 7 使用建议

选用。

# 参考文献

1 Q/6SZ226—1981 ZG28CrMnSiNi2 热处理工艺说明书   
2 北京航空材料研究. ZG28CrMnSiNi2 铸钢研制总结. 1981  
3 沈阳飞机制造公司. ZG28CrMnSiNi2 精铸 J6-Y4105-400 半轮叉强度寿命试验报告. 1980  
4沈阳飞机制造公司.J6主起落架静力试验报告.1978  
5 北京航空材料研究所. 航空金属材料疲劳裂纹扩展速率手册. 1984  
6劳日玲，杨爱德．五种高强度低合金铸钢金相图谱．1983   
7 北京航空材料研究所.ZG28CrMnSiNi2铸钢焊接性能试验.1981  
8 北京航空材料研究所.ZG28CrMnSiNi2铸钢防护工艺总结.1981

编写 杨爱德 梁波

校对 殷志纯

审定 于浩

# ZG35CrMnSi

# 1 概述

ZG35CrMnSi是一种低合金调质铸钢。该钢铸造工艺性能和切削加工性能良好，可用于制造中等强度的受力构件，如飞机起落架轮叉、支架、轴销等零件。

1.1 材料牌号 ZG35CrMnSi。  
1.2 相近牌号 35XΓCJI（俄罗斯），SCSiMnCr3（日本）。  
1.3 材料的技术标准 HB5001—1992 《结构钢熔模铸件技术标准》。  
1.4 化学成分 见表1-1。

表1-1  
%   

<table><tr><td>C</td><td>Mn</td><td>Si</td><td>S</td><td>P</td><td>Cr</td><td>Ni</td><td>Mo或V</td></tr><tr><td>0.32~0.40</td><td>0.90~1.20</td><td>0.60~0.90</td><td>≤0.030</td><td>≤0.035</td><td>0.70~1.00</td><td>≤0.40</td><td>0.10~0.20</td></tr></table>

# 1.5 热处理制度 见表1-2。

表1-2  

<table><tr><td>铸件的强度要求级别</td><td>热处理制度</td></tr><tr><td>σb≥635MPa</td><td>900℃±20℃,退火</td></tr><tr><td>σb≥785MPa</td><td>890℃±10℃,油淬+630~670℃,回火</td></tr><tr><td>σb≥980MPa</td><td>890℃±10℃,油淬+570~630℃,回火</td></tr></table>

# 1.6 品种规格与供应状态

1.6.1 品种规格 铸件毛坯。

1.6.2 供应状态 正火 $+$ 高温回火或不完全退火状态。  
1.7 熔炼与铸造工艺 采用碱性或酸性炉衬的中频感应炉熔炼，也可采用有衬电渣炉重熔。采用熔模精密铸造工艺铸造。  
1.8 应用概况与特殊要求已广泛地用于制造各种型号飞机的操纵摇臂、支架等结构件。

# 2 物理及化学性能

# 2.1 热性能

2.1.1 热导率 $\lambda = 36\mathrm{W / (m\cdot^{\circ}C)}$   
2.1.2 线膨胀系数 见表2-1。  
2.2 密度 $\rho = 7.8\mathrm{g / cm^3}$

表2-1[1]   

<table><tr><td>θ/℃</td><td>25~100</td><td>25~300</td><td>25~600</td></tr><tr><td>α/10-6℃-1</td><td>11</td><td>13</td><td>14</td></tr></table>

# 3 力学性能

3.1 技术标准规定的性能 见表3-1。

表3-1  

<table><tr><td rowspan="2">热处理制度</td><td>σb/MPa</td><td>σP0.2/MPa</td><td>δ5/%</td><td>ψ/%</td><td>akU/(kJ/m2)</td><td rowspan="2">HBS</td></tr><tr><td colspan="5">不小于</td></tr><tr><td>900℃±20℃,退火</td><td>635</td><td>-</td><td>12</td><td>-</td><td>-</td><td>≤241</td></tr><tr><td>890℃±10℃,油淬+630~670℃,回火</td><td>785</td><td>590</td><td>12</td><td>30</td><td>390</td><td>222~276</td></tr><tr><td>890℃±10℃,油淬+570~630℃,回火</td><td>980</td><td>835</td><td>8</td><td>20</td><td>250</td><td>276~330</td></tr></table>

注：1 表中为随炉试样指标。从铸件上截取试样，允许伸长率、断面收缩率和冲击韧性比表中规定指标降低 $35\%$ 。  
2 退火试样为冷型或热型浇注，其余为冷型浇注。

# 3.2 室温及各种温度下的力学性能

3.2.1 硬度 各种温度回火后的硬度变化见表3-2。

表3-2[2]  

<table><tr><td>热处理制度</td><td>HRC</td><td>热处理制度</td><td>HRC</td></tr><tr><td>900℃,正火</td><td>40.8</td><td>890℃,油淬+630℃,回火</td><td>29.7</td></tr><tr><td>890℃,油淬+570℃,回火</td><td>33.7</td><td>890℃,油淬+660℃,回火</td><td>27.6</td></tr><tr><td>890℃,油淬+600℃,回火</td><td>31.9</td><td>-</td><td>-</td></tr></table>

# 3.2.2 拉伸性能

3.2.2.1 室温拉伸性能见表3-3。

表3-3[3]  

<table><tr><td>项 目</td><td>σb/MPa</td><td>δs/%</td><td>项 目</td><td>σb/MPa</td><td>δs/%</td></tr><tr><td>S</td><td>980</td><td>8</td><td>X̄</td><td>1055</td><td>13.7</td></tr></table>

注：1 表中数据为 153 个炉号、306 个生产检验数据统计结果。  
2 热处理状态 $890 \sim 910^{\circ} \mathrm{C}$ ，油淬 $+550 \sim 590^{\circ} \mathrm{C}$ ，回火。

3.2.2.2 不同温度回火后的拉伸性能见表3-4。

表3-4[2]  

<table><tr><td>热处理制度</td><td>σb/MPa</td><td>δ5/%</td><td>ψ/%</td></tr><tr><td>900℃,退火</td><td>745</td><td>18.0</td><td>31.7</td></tr><tr><td>900℃,正火</td><td>1370</td><td>13.0</td><td>17.5</td></tr></table>

续表3-4   

<table><tr><td>热处理制度</td><td>σb/MPa</td><td>δ5/%</td><td>ψ/%</td></tr><tr><td>890℃,油淬+570℃,回火</td><td>1100</td><td>13.3</td><td>36.4</td></tr><tr><td>890℃,油淬+600℃,回火</td><td>1040</td><td>14.6</td><td>42.0</td></tr><tr><td>890℃,油淬+630℃,回火</td><td>975</td><td>15.1</td><td>33.2</td></tr><tr><td>890℃,油淬+660℃,回火</td><td>935</td><td>17.8</td><td>46.3</td></tr></table>

# 3.2.2.3 不同温度下的拉伸性能见表3-5。

表3-5[1]  

<table><tr><td>热处理制度</td><td>θ/℃</td><td>σb/MPa</td><td>σP0.2/MPa</td><td>δ5/%</td><td>ψ/%</td></tr><tr><td rowspan="4">890℃,油淬+600℃,回火</td><td>300</td><td>940</td><td>790</td><td>12</td><td>36</td></tr><tr><td>400</td><td>900</td><td>750</td><td>12</td><td>35</td></tr><tr><td>500</td><td>820</td><td>680</td><td>14</td><td>43</td></tr><tr><td>600</td><td>600</td><td>570</td><td>18</td><td>68</td></tr><tr><td rowspan="3">890℃,油淬+650℃,回火</td><td>-40</td><td>1000</td><td>-</td><td>16</td><td>50</td></tr><tr><td>-70</td><td>1200</td><td>-</td><td>16</td><td>48</td></tr><tr><td>-196</td><td>1360</td><td>-</td><td>6</td><td>10</td></tr></table>

# 3.2.3 冲击性能

# 3.2.3.1 室温冲击韧性见表3-6。

表3-6[3]  

<table><tr><td rowspan="2">热处理制度</td><td colspan="3">aKU/(kJ/m2)</td></tr><tr><td>S</td><td>X̄</td><td>s</td></tr><tr><td>890~910℃,油淬+550~590℃,回火</td><td>250</td><td>685</td><td>112.6</td></tr></table>

注：表中数据为153个炉号、306个生产检验数据统计结果。

# 3.2.3.2 不同温度回火后的冲击韧性见表3-7。

表3-7[2]  

<table><tr><td>热处理制度</td><td>akU/(kJ/m2)</td><td>热处理制度</td><td>akU/(kJ/m2)</td></tr><tr><td>900℃,退火</td><td>390</td><td>890℃,油淬+600℃,回火</td><td>790</td></tr><tr><td>900℃,正火</td><td>310</td><td>890℃,油淬+630℃,回火</td><td>890</td></tr><tr><td>890℃,油淬+570℃,回火</td><td>610</td><td>890℃,油淬+660℃,回火</td><td>1030</td></tr></table>

# 4 组织结构

# 4.1 相变温度 见表4-1。

表4-1[2]  

<table><tr><td>相变点</td><td>Ac1</td><td>Ac3</td><td>Ms</td></tr><tr><td>θ/℃</td><td>765</td><td>813</td><td>233</td></tr></table>

# 4.2 时间-温度-组织转变曲线 见图4-1。

4.3 合金组织结构 退火后组织为珠光体和铁素体，正火后组织为贝氏体，调质处理后组织为回火索氏体。

图片摘要：该图主要展示 4 1[2]。
![](images/7a2391c418b14e272ab5e4dabf3880fd7be90b05f60e8f1e7297db8340c2f0a7.jpg)  
图4-1 等温转变曲线[2]

# 5 工艺性能与要求

5.1 成形性能 钢液在 $1550\sim 1600^{\circ}\mathrm{C}$ 具有良好的流动性，铸造成形性能良好，可浇注最小壁厚为 $4\mathrm{mm}$ 的铸件。  
5.2 焊接性能 焊接性能良好，可进行电弧焊接。  
5.3 零件热处理工艺 铸件热处理规范，见表5-1。钢的淬透：直径 $\leqslant 40\mathrm{mm}$ 。  
5.4 表面处理工艺 零件可进行镀锌、镀镉和磷化处理。  
5.5 切削加工与磨削性能 退火后切削加工性能良好。

表5-1  

<table><tr><td>热处理阶段</td><td>热处理规范</td></tr><tr><td>预备热处理</td><td>900℃±20℃,正火,670~690℃,空冷;780℃,不完全退火,冷却至670℃出炉空冷</td></tr><tr><td rowspan="3">最终热处理</td><td>900℃±20℃,退火</td></tr><tr><td>890℃±10℃,油淬,630~670℃,回火</td></tr><tr><td>890℃±10℃,油淬,570~630℃,回火</td></tr></table>

注：铸件的退火及正火保温时间按其最大截面计算，每 $25\mathrm{mm}$ 须加热保温 $2\mathrm{h}$ ，对薄壁铸件也不得小于 $2\mathrm{h}$ 。铸件的淬火加热保温时间，根据其截面、装炉量而定，但不得小于 $0.5\mathrm{h}$ 。铸件的回火温度，根据其要求的力学性能而定，见1.5条，但回火时间不得小于 $2\mathrm{h}$ 。

# 6 功能考核试验

# 7 使用建议

选用。

# 参考文献

1 BnAm.航空材料手册：第一册 结构钢与铸铁.1965  
2劳日玲，竺培材．五种高强度低合金钢金相图谱.1983   
3沈阳飞机工业(集团)有限公司.ZG35CrMnSi铸钢件生产检验数据.1999

编写 劳日玲 梁波

校对 肆志纯

审定于浩

# ZG35CrMoA

# 1 概述

ZG35CrMoA是一种优质低合金铸造结构钢。该钢具有高强度、高韧性和高淬透性，且淬火时变形小。铸造性能良好，铸造裂纹倾向小，切削加工性能良好，并可在预热后焊接。可用于铸造在较高载荷下工作的结构零件，如直升机燃油调节器上的各种操纵杆。

1.1 材料牌号 ZG35CrMoA。  
1.2 相近牌号 35CD4(法国)。  
1.3 材料的技术标准 Z8R001—1994 《ZG35CrMoA熔模铸件技术条件》。  
1.4 化学成分 见表1-1。

%

表1-1  

<table><tr><td>C</td><td>Mn</td><td>Si</td><td>S</td><td>P</td><td>Cr</td><td>Mo</td></tr><tr><td>0.30~0.37</td><td>0.50~0.80</td><td>0.15~0.40</td><td>≤0.020</td><td>≤0.025</td><td>0.90~1.20</td><td>0.15~0.30</td></tr></table>

1.5 热处理制度 $850^{\circ}\mathrm{C}$ ，油淬 $+550\sim 580^{\circ}\mathrm{C}$ ，回火。  
1.6 品种规格与供应状态   
1.6.1 品种规格 铸件毛坯、母合金锭。  
1.6.2 供应状态 铸件毛坯以调质状态交付。  
1.7 熔炼与铸造工艺 该钢采用中频感应炉熔炼。在熔炼过程中，应严格控制脱氧剂的加入量和加入次序。浇注温度依铸件壁厚和形状而定。直升机燃油调节器中的熔模铸件采用的浇注温度为 $1650 \sim 1680^{\circ} \mathrm{C}$ 。  
1.8 应用概况与特殊要求 已用于航空产品中的结构零件, 如直升机燃油调节器上的各种操纵杆等。

# 2 物理及化学性能

2.1 热性能  
2.1.1 熔化温度范围 1403℃[1]。  
2.1.2 热导率 $105^{\circ}\mathrm{C}$ 时， $\lambda = 47.7\mathrm{W / (m\cdot^{\circ}C)^{[1]}}$

2.1.3 比热容 $100^{\circ}\mathrm{C}$ 时， $c = 561\mathrm{J} / (\mathrm{kg}\cdot \mathrm{C})^{[1]}$ 。  
2.1.4 线膨胀系数 $\alpha (20\sim 100^{\circ}\mathrm{C}) = 12.5\times 10^{-6}\mathrm{C}^{-1[1]}$   
2.2 密度 $\rho = 7.87\mathrm{g / cm}^{3[1]}$   
2.3 电性能  
2.3.1 电阻率 $105^{\circ}\mathrm{C}$ 时， $\rho = 26.0\times 10^{-8}\Omega \cdot \mathbf{m}^{[1]}$

# 3 力学性能

3.1 技术标准规定的性能 见表3-1。

表3-1  

<table><tr><td>热处理制度</td><td>σb/MPa</td><td>σP0.2/MPa</td><td>δ5/%</td><td>退火状态硬度 HBS</td></tr><tr><td>850℃,油冷+550~580℃,回火</td><td>1050~1170</td><td>≥850</td><td>≥6</td><td>180~217</td></tr></table>

3.2 室温及各种温度下的力学性能  
3.2.1 拉伸性能  
3.2.1.1 室温拉伸性能统计值见表3-2。

表3-2  

<table><tr><td>热处理制度</td><td>项 目</td><td>σb/MPa</td><td>σP0.2/MPa</td><td>δ5/%</td></tr><tr><td rowspan="2">850℃,油冷+550~580℃,回火</td><td>X</td><td>1070</td><td>975</td><td>10.2</td></tr><tr><td>s</td><td>40.7</td><td>46.5</td><td>1.9</td></tr></table>

注：表中数值为8批24个生产检验数据的统计值。

3.3 电性能  
3.4 磁性能  
3.5 弹性性能  
3.5.1 弹性模量 $E = 217\mathrm{GPa}^{[1]}$   
3.5.2 切变模量 $G = 84\mathrm{GPa}^{[1]}$   
3.5.3 泊松比 $\mu = 0.286^{[1]}$ 。

# 4 组织结构

4.1 相变温度  
4.2 时间-温度-组织转变曲线  
4.3 合金组织结构 淬火状态组织为马氏体，高温回火后组织为索氏体。

# 5 工艺性能与要求

5.1 成形性能 铸造成形性能良好，由于直升机燃油调节器操纵杆铸件很小，壁厚仅为 $0.1\mathrm{mm}$ ，因此，采用了高温快注工艺，浇注温度为 $1650\sim 1680^{\circ}\mathrm{C}$ ，浇注时间 $2\sim 3\mathrm{s}$ 。浇注时，将高温焙烧的型壳 $(950^{\circ}\mathrm{C})$ 置于保温箱内，浇注结束后，把型壳移至密封箱内，投入适量蜡屑，以防止铸件表面过量氧化。铸件变形允许在热态或冷态下进行矫正，矫正后，进行消除应力处理以及荧光检验。  
5.2 焊接性能 铸件铸造缺陷允许用补焊方法消除。铸件补焊的方法，热处理规范及质量检验按专用的工艺文件进行。

5.3 零件热处理工艺

5.3.1 热处理工艺参数 见表5-1。  
5.4 表面处理工艺 直升机燃油调节器中的零件采用镀锡进行表面防护，镀锡后需进行除氢处理。

表5-1  

<table><tr><td>工艺名称</td><td>均匀化</td><td>调质</td><td>氰化</td><td>氰化后淬、回火</td></tr><tr><td>热处理制度</td><td>910℃,空冷+690℃,空冷</td><td>850℃,油冷+580℃,空冷</td><td>820℃氰化150℃回火</td><td>810℃,油淬,150℃,回火</td></tr></table>

5.5 切削加工与磨削性能 调质处理后具有良好的切削加工性能。

# 6 功能考核试验

# 7 使用建议

选用。

# 参考文献

1 手册编委会．热处理手册：第4卷．北京：机械工业出版社，1992

编写 许建武

校对 古宝珠

审定 古宝珠

图片摘要：该图片与不锈钢篇编辑委员会；主任委员 赵振业这部分内容相关。
![](images/436c8bc3489b75abaddfb2fbcff2c81f33c8ef894e1ac3442a72a6a5a3d32721.jpg)

图片摘要：该图片与不锈钢篇编辑委员会；主任委员 赵振业这部分内容相关。
![](images/b63accc469ef70387463895a57fa348dd88d5403d8bb1d1c7cd62ef570d8be8a.jpg)

# 不锈钢篇编辑委员会

主任委员 赵振业

副主任委员 赵先存

委员（按姓氏笔画为序）

于浩 王理 王黎云 白富真 刘长荣

刘桂英 许建武 宋海荣 李瑛钟平

徐厚训 桂治斌 翟光耀 戴秀梅

编 辑 金建军

材料标准审校 袁文明

# 第1版编写、审校人员名单

钟培道 高荣贵 冯慎田 高会友 叶济生

宋为顺 刘成明 赵先存 罗培令 张文林

竺培材 陈荣章 肖永明 赵振业 陈家芝

不锈钢是指能耐大气、水、海水、酸及其他腐蚀介质的腐蚀，具有高度化学稳定性的钢种系列。其耐腐蚀性主要取决于铬含量。只有当含铬量高于约 $12\%$ （即铬与铁原子比约为1:8)时钢的化学稳定性才产生质变，钝化而不锈。随着含铬量增高钢的抗腐蚀能力也随之提高。

不锈钢中除含有大约 $12\%$ 铬之外，常添加一定数量的镍、锰、硅、钼、钨、钒、铌、钛、铜、铝、硼、氮等一种或多种元素及一定数量碳。这些元素及其相互影响，一方面起调整组织作用，一方面起强化作用，从而赋与钢不同的特性。

不锈钢分为奥氏体、马氏体和铁素体三个基本类型。另外，还有奥氏体-铁素体型、控制相转变(半奥氏体)型等。

航空不锈钢在近10年来取得较大进步，主要表现为超低碳奥氏体不锈钢新牌号的发展和使用，如00Cr18Ni10N和00Cr19Ni10等。

本篇共收入39个牌号，其中抗氧化钢7个牌号，马氏体不锈钢8个牌号，控制相转变（半奥氏体)钢3个牌号，奥氏体-铁素体双相钢2个牌号，奥氏体钢10个牌号，高硬度钢3个牌号和铸钢5个牌号。

抗氧化钢含有约 $13\%$ 铬，具有良好的抗氧化、耐腐蚀能力，较高的强度和热强性，因其含碳量不同，性能和用途各异。低碳量钢用作 $400^{\circ}\mathrm{C}$ 以下工作的承力结构件，如安装边、螺栓、接头、轴、销等；高碳量钢用作耐热、耐磨的涡流器、阀门、轴等零件。

马氏体不锈钢中主要有低碳 $12\%$ 铬型热强钢，钢中添加有较多量的补充强化元素，经淬火和中温回火产生二次硬化进一步提高强度和热强性，广泛用作 $550^{\circ}\mathrm{C}$ 以下工作的发动机压气机叶片、盘件、轴颈、环形件及其他重要承力件。其中1Cr11Ni2W2MoVA、1Cr12Ni2WMoVNbA已经几十年生产和使用。

控制相转变不锈钢是一类介于奥氏体和马氏体之间的沉淀硬化高强度不锈钢。该类钢在室温下为奥氏体组织，塑性和加工成形性能优良，经深冷和时效处理后可达到高强度，还可通过冷变形实现马氏体转变达到超高强度。用冷变形方法制造的钢带、钢丝适用于弹性元件，如0Cr12Mn5Ni4Mo3Al钢制造的多种弹性元件已广泛用于航空和航天工业。

奥氏体不锈钢中，18Cr-8Ni是最基本的一类，用锰或锰加氮代替一部分镍而形成的Cr-Ni-Mn和Cr-Ni-Mn-N钢属于节镍型钢种。该类钢因其含铬量高，抗氧化、耐腐蚀性能优良，又因其室温下保持稳定的奥氏体组织，无磁性，具有优良的塑性和加工成形性能，广泛地用作飞机、发动机的燃油导管、液压导管及其他管线、散热器，各种钣金、焊接构件，还可以通过冷变形制造弹性元件。奥氏体不锈钢对晶间腐蚀比较敏感，使用中应予注意。为消除晶间腐蚀敏感性，过去常用添加钛、铌稳定化元素方法，近些年来普遍采用超低碳钢。而奥氏体-铁素体双相钢则是为此发展的另一类钢种。

本篇收入的牌号中约 $20\%$ 为近10年研制的新钢种，保留牌号的有关内容也作了修订。除部分物理性能外，新牌号钢的性能数据和第1版中原有牌号钢的补充数据符合GJB、HB或Q/6S标准规定，并全部为航空用户和生产厂家测试。

本篇中所列牌号性能数据可供航空工业及其他机械工业产品设计选用。

为本篇提供数据的单位有：陕西飞机制造公司、成都飞机工业公司、西安飞机制造公司、沈阳飞机制造公司、黎阳发动机公司、黎明发动机公司、西安航空发动机(集团)有限公司、南方航空动力机械公司、贵航二所、安大锻造厂、红原锻造厂、陕西燎原航空机械制造公司、常州航空发动机制造公司、抚顺特殊钢有限公司、长城特殊钢有限公司、上海五钢(集团)有限公司和北京航空材料研究院等。

# 1Cr13

# 1 概述

1Cr13是马氏体-铁素体型不锈钢。该钢经淬火回火后使用，强度、塑性及韧性配合较好；在温度不超过 $30\mathrm{C}$ 的弱腐蚀介质中有良好的耐蚀性；在 $700\mathrm{C}$ 以下具有稳定的抗氧化性。为了提高零件的耐磨性、耐蚀性和疲劳性能，可进行碳氮共渗或渗氮处理；冷压成形、焊接、切削加工及抛光性能很好。该钢适用于制造在腐蚀介质中工作并要求中等强度及高韧性的零部件。

# 1.1 材料牌号 1Cr13。

1.2 相近牌号 12X13(俄罗斯), 403, S40300(美国), SUS403(日本), 410S21、En56A、S61(英国), Z12C13(法国)。

# 1.3 材料的技术标准 见表1-1。

表1-1  

<table><tr><td>品种</td><td>技术标准</td></tr><tr><td rowspan="2">棒材</td><td>GB/T 1220-1992《不锈钢棒》</td></tr><tr><td>GJB 2294-1995《航空用不锈钢及耐热钢棒规范》</td></tr><tr><td rowspan="2">板材</td><td>GB/T 3280-1992《不锈钢冷轧钢板》</td></tr><tr><td>GJB 2295-1995《航空用不锈钢冷轧薄板规范》</td></tr><tr><td>带材</td><td>GB/T 4239-1991《不锈钢和耐热钢冷轧钢带》</td></tr><tr><td>丝材</td><td>GB/T 4240-1993《不锈钢丝》</td></tr><tr><td>锻件</td><td>HB 5024-1989《航空用钢锻件》</td></tr></table>

# 1.4 化学成分 见表1-2。

%

表1-2  

<table><tr><td>C</td><td>Mn</td><td>Si</td><td>Cr</td><td>S</td><td>P</td></tr><tr><td>0.08~0.15</td><td>≤0.80</td><td>≤0.80</td><td>12.00~14.00</td><td>≤0.025</td><td>≤0.030</td></tr></table>

1.5 热处理制度 棒材 $1040\sim 1060^{\circ}\mathrm{C}$ ，油淬或空冷 $+680\sim 780^{\circ}\mathrm{C}$ ，油冷回火。板材 $750^{\circ}\mathrm{C}$ ，快冷或 $800\sim 900^{\circ}\mathrm{C}$ ，缓冷。锻件 $980\sim 1060^{\circ}\mathrm{C}$ ，油淬或空冷 $+680\sim 780^{\circ}\mathrm{C}$ ，油冷回火。

# 1.6 品种规格与供应状态

1.6.1 品种规格 见表1-3中各标准的规定。

表1-3  

<table><tr><td rowspan="2">状态</td><td colspan="5">技术标准</td></tr><tr><td>圆钢</td><td>板材</td><td>带材</td><td>丝材</td><td>锻件</td></tr><tr><td>热轧</td><td>GB/T 702-1986</td><td>GB/T 709-1988</td><td>—</td><td>—</td><td>—</td></tr><tr><td>锻造</td><td>GB/T 908-1987</td><td>—</td><td>—</td><td>—</td><td>按需供货</td></tr><tr><td>冷轧</td><td>—</td><td>GB/T 708-1988</td><td>GB/T 4239-1991</td><td>—</td><td>—</td></tr><tr><td>冷拉</td><td>GB/T 905-1994</td><td>—</td><td>—</td><td>GB/T 4240-1993</td><td>—</td></tr></table>

1.6.2 供应状态 退火或高温回火。  
1.7 熔炼与铸造工艺 可用电弧炉、电弧炉加炉外精炼、电弧炉加电渣重熔、非真空感应加电渣重熔等方法熔炼。  
1.8 应用概况与特殊要求 在航空上广泛用于制造承力的紧固件。汽轮机叶片、水压机阀、热裂解设备零件等也大量采用。

# 2 物理及化学性能

# 2.1 热性能

2.1.1 熔化温度范围 $1483\sim 1532^{\circ}C$   
2.1.2 热导率 见表2-1。  
2.1.3 比热容 见表2-2。

表2-1[1]   

<table><tr><td>θ/℃</td><td>100</td><td>200</td><td>300</td><td>400</td><td>500</td></tr><tr><td>λ/(W/(m·℃))</td><td>25.1</td><td>26.0</td><td>26.8</td><td>28.1</td><td>28.9</td></tr></table>

表 2-2[2]  

<table><tr><td>θ/℃</td><td>50~100</td><td>100~200</td><td>200~300</td><td>300~400</td><td>400~500</td></tr><tr><td>c/(J/(kg·℃))</td><td>473</td><td>507</td><td>544</td><td>595</td><td>666</td></tr><tr><td>θ/℃</td><td>500~600</td><td>600~700</td><td>700~750</td><td>750~800</td><td>800~850</td></tr><tr><td>c/(J/(kg·℃))</td><td>754</td><td>846</td><td>904</td><td>691</td><td>515</td></tr></table>

# 2.1.4 线膨胀系数 见表2-3。

表2-3[1]  

<table><tr><td>θ/℃</td><td>20~100</td><td>20~200</td><td>20~300</td><td>20~400</td><td>20~500</td></tr><tr><td>α/10-6℃-1</td><td>10.5</td><td>11.0</td><td>11.5</td><td>12.0</td><td>12.0</td></tr></table>

2.2 密度 $\rho = 7.75\mathrm{g / cm^3}$   
2.3 电性能  
2.3.1 电阻率 见表2-4。  
2.4 磁性能  
2.5 化学性能  
2.5.1 抗氧化性能 见表2-5。

表2-4[2]  

<table><tr><td>θ/℃</td><td>20</td><td>100</td><td>200</td><td>300</td><td>400</td><td>500</td><td>600</td><td>700</td></tr><tr><td>ρ/(10-8Ω·m)</td><td>50</td><td>58</td><td>68</td><td>77</td><td>85</td><td>93</td><td>102</td><td>110</td></tr></table>

表2-5[1]  

<table><tr><td>θ/℃</td><td>800</td><td>900</td><td>1000</td><td>1100</td><td>1200</td></tr><tr><td>在空气中加热200h的氧化速率/(g/(m2·h))</td><td>0.5</td><td>1.5</td><td>14.0</td><td>24.0</td><td>50.0</td></tr></table>

# 2.5.2 耐腐蚀性能

2.5.2.1 不同温度回火后在 $3.5\% \mathrm{NaCl}$ 溶液中的腐蚀速度见图2-1。

图片摘要：该图主要展示 2 5[1]。
![](images/35289daa758c4fc8d19d21665becfafe01a5d0d0969e3ed4487ce07ae35faa55.jpg)  
图2-1回火温度对 $3.5\% \mathrm{NaCl}$ 溶液中腐蚀失重的影响[4]

2.5.2.2 不同介质中的耐腐蚀性能见表2-6。

表 2-6[1]  

<table><tr><td colspan="3">试验条件</td><td rowspan="2">延续时间/h</td><td rowspan="2">腐蚀速度/(mm/a)</td><td colspan="3">试验条件</td><td rowspan="2">延续时间/h</td><td rowspan="2">腐蚀速度/(mm/a)</td></tr><tr><td>介质</td><td>体积分数/%</td><td>θ/℃</td><td>介质</td><td>体积分数/%</td><td>θ/℃</td></tr><tr><td rowspan="11">硝酸</td><td>5</td><td>20</td><td>-</td><td>&lt;0.1</td><td rowspan="2">甲酸</td><td>10~50</td><td>20</td><td>-</td><td>&lt;0.1</td></tr><tr><td>7</td><td>20</td><td>720</td><td>0.004</td><td>10~50</td><td>沸腾</td><td>-</td><td>&gt;10.0</td></tr><tr><td>5</td><td>沸腾</td><td>-</td><td>1.0~3.0</td><td rowspan="3">柠檬酸①</td><td>1</td><td>20</td><td>-</td><td>&lt;0.1</td></tr><tr><td>20</td><td>20</td><td>-</td><td>&lt;0.1</td><td>1</td><td>沸腾</td><td>-</td><td>&lt;10.0</td></tr><tr><td>20</td><td>沸腾</td><td>-</td><td>&lt;1.0</td><td>25</td><td>20</td><td>720</td><td>0.58</td></tr><tr><td>50</td><td>20</td><td>-</td><td>&lt;0.1</td><td>氨</td><td>溶液或气体</td><td>20~100</td><td>-</td><td>&lt;0.1</td></tr><tr><td>50</td><td>沸腾</td><td>24</td><td>1.21</td><td rowspan="3">氢氧化钠①</td><td>20</td><td>50</td><td>-</td><td>&lt;0.1</td></tr><tr><td>65</td><td>20</td><td>-</td><td>&lt;0.1</td><td>20</td><td>沸腾</td><td>-</td><td>&lt;1.0</td></tr><tr><td>65</td><td>沸腾</td><td>24</td><td>2.2</td><td>50</td><td>100</td><td>-</td><td>1.0~3.0</td></tr><tr><td>90</td><td>20</td><td>-</td><td>&lt;0.1</td><td rowspan="2">草酸钾</td><td>浓液</td><td>20</td><td>-</td><td>&lt;0.1</td></tr><tr><td>90</td><td>沸腾</td><td>-</td><td>10.0</td><td>浓液</td><td>沸腾</td><td>-</td><td>&lt;10.0</td></tr><tr><td rowspan="2">乙酸</td><td>10~50</td><td>20~40</td><td>-</td><td>0.15~1.0</td><td rowspan="2">硝酸铵①</td><td>约65</td><td>20</td><td>1127</td><td>0.0022</td></tr><tr><td>10</td><td>沸腾</td><td>-</td><td>不可用</td><td>约65</td><td>125</td><td>110</td><td>0.165</td></tr></table>

① 为质量分数。

# 3 力学性能

# 3.1 技术标准规定的性能 见表3-1。

表3-1  

<table><tr><td rowspan="2">技术标准</td><td rowspan="2">热处理制度</td><td>σb/MPa</td><td>σP0.2/MPa</td><td>δ5/%</td><td>ψ/%</td><td>AKU/J</td><td rowspan="2">HBS</td></tr><tr><td colspan="5">不小于</td></tr><tr><td>GJB 2294-1995</td><td>1040~1060℃,油淬或空冷+680~780℃,油冷</td><td>590</td><td>410</td><td>20</td><td>60</td><td>71</td><td>-</td></tr><tr><td>GB/T 1220-1992</td><td>950~1000℃,油淬+700~750℃,快冷</td><td>540</td><td>345</td><td>25</td><td>55</td><td>78</td><td>≥159</td></tr><tr><td>GJB 2295-1995</td><td rowspan="2">约750℃,快冷或800~900℃,缓冷</td><td rowspan="2">440</td><td rowspan="2">205</td><td rowspan="2">20</td><td rowspan="2">-</td><td rowspan="2">-</td><td>≤200</td></tr><tr><td>GB/T 3280-1992</td><td>≤183</td></tr><tr><td>GB/T 4239-1991</td><td>800~900℃,缓冷</td><td>440</td><td>205</td><td>20</td><td>-</td><td>-</td><td>HRB≤93</td></tr><tr><td>HB 5024-1989</td><td>980~1060℃,油淬或空冷+680~780℃,油冷</td><td>590</td><td>410</td><td>20</td><td>60</td><td>71</td><td>241~179</td></tr></table>

# 3.2 室温及各种温度下的力学性能

# 3.2.1 硬度

3.2.1.1 不同温度回火后的硬度见表3-2。

# 3.2.2 拉伸性能

3.2.2.1 拉伸应力-应变曲线见图3-1。

# 3.2.2.2 室温拉伸性能生产检验数据统计见表3-3。

表3-2[2]
