Repository: C-zj02/CFD-claw

<div align="center">

**English** | [中文](#中文版) | [Français](README_FR.md) | [Русский](README_RU.md) | [हिन्दी](README_HI.md) | [العربية](README_AR.md) | [Português](README_PT.md)

# 🚀 Claude Code Python

**A Complete Python Reimplementation Based on Real Claude Code Source**

*From TypeScript Source → Rebuilt in Python with ❤️*

***
**🔥 Active Development • New Features Weekly 🔥**

</div>

***

## 🎯 What is This?

**Clawd Code** is a **complete Python rewrite** of Claude Code, based on the **real TypeScript source code**.

File: RAG-data/中国航空材料手册（第2版）第1卷 结构钢 不锈钢601-654.pdf-26a6d75d-ff49-43f8-96d8-a3cf152641cf.md (part 2 of 3)
表3-1  
<table><tr><td rowspan="2">θ/℃</td><td>σP0.2/1000</td><td>σ0.5/1000</td><td>σP0.2/10000</td><td>σ0.5/10000</td><td>σ1.0/10000</td><td>σ0.5/100000</td><td>σ1.0/100000</td></tr><tr><td colspan="7">MPa</td></tr><tr><td>600</td><td>137</td><td>196</td><td>98</td><td>137</td><td>176</td><td>59</td><td>78</td></tr><tr><td>650</td><td>88</td><td>108</td><td>49</td><td>64</td><td>78</td><td>29</td><td>39</td></tr><tr><td>700</td><td>-</td><td>-</td><td>-</td><td>-</td><td>36</td><td>-</td><td>16</td></tr></table>

注：热处理状态 $1170^{\circ}\mathrm{C},45\mathrm{min}$ ，水冷 $+760^{\circ}\mathrm{C}$ ，空冷。

# 3.3.2.3 不同温度下的蠕变曲线

3.3.2.3.1 $500^{\circ}\mathrm{C}$ 的蠕变曲线见图3-6。  
3.3.2.3.2 $600^{\circ}\mathrm{C}$ 的蠕变曲线见图3-7。

图片摘要：该图主要展示 3 6 蠕变曲线[1]。
![](images/8ff026e14f278ef6d719679446d3689646c67174be6ebe19811b8b34d89e325d.jpg)  
热处理状态： $820^{\circ}\mathrm{C}$ ，空冷  
图3-6 $500^{\circ}\mathrm{C}$ 蠕变曲线[1]

图片摘要：该图主要展示 3 6 蠕变曲线[1]。
![](images/e8c863020857d4b75f95e39f73b6e0c85ef2ed2d0e21bcc8078ea801e22566ed.jpg)  
热处理状态： $820^{\circ}C$ ，空冷  
图3-7 $600^{\circ}\mathrm{C}$ 蠕变曲线[1]

3.3.2.3.3 $700^{\circ}\mathrm{C}$ 的蠕变曲线见图3-8。  
3.3.2.3.4 $800^{\circ}\mathrm{C}$ 的蠕变曲线见图3-9。

# 3.4 疲劳性能

3.4.1 高周疲劳 $650^{\circ}\mathrm{C}$ 的旋转弯曲光滑试样疲劳强度极限见表3-10。

图片摘要：该图主要展示 3 8 蠕变曲线[1]。
![](images/5ead5e4aaf232142a5a4978ce4e96f9b3cbfe4ff6ca27b4a1b7af6c241e472ab.jpg)  
热处理状态： $820^{\circ}\mathrm{C}$ ，空冷

图片摘要：该图主要展示 3 8 蠕变曲线[1]。
![](images/1b27d62eed2566b6ba92b0d4f4f723f695188926db2947315cc08214dfed8b32.jpg)  
图3-8 $700^{\circ}\mathrm{C}$ 蠕变曲线[1]   
图3-9 $800^{\circ}\mathrm{C}$ 蠕变曲线[1]

表 3-10[2]  

<table><tr><td>热处理制度</td><td>θ/℃</td><td>σ-1/MPa</td><td>N/周</td></tr><tr><td>1170℃,45min,水冷+760℃,5h,空冷</td><td>650</td><td>235</td><td>&gt;10^7</td></tr></table>

# 3.5 弹性性能

3.5.1 弹性模量 不同温度下的弹性模量见表3-11。

表3-11[1]  

<table><tr><td>θ/℃</td><td>20</td><td>300</td><td>400</td><td>500</td><td>600</td><td>700</td><td>800</td></tr><tr><td>E/GPa</td><td>177</td><td>144</td><td>141</td><td>138</td><td>124</td><td>89</td><td>47</td></tr></table>

# 4 组织结构

# 4.1 相变温度

# 4.2 时间-温度-组织转变曲线

4.3 合金组织结构 经 $820\sim 850^{\circ}C$ 空冷处理后的组织为奥氏体 $+$ 碳化物；经 $1050\sim 1180^{\circ}C$ 固溶处理后的组织为奥氏体；经 $1050\sim 1180^{\circ}C$ 固溶 $+760^{\circ}C$ 时效后的组织为奥氏体 $+$ 碳化物。

# 5 工艺性能与要求

# 5.1 成形性能

5.1.1 热压力加工工艺 钢锭加热温度 $1160 \sim 1180^{\circ} \mathrm{C}$ , 开锻温度 $1110 \sim 1130^{\circ} \mathrm{C}$ , 终锻温度大于 $850^{\circ} \mathrm{C}$ , 锻后堆冷; 活门锻造温度 $1160 \sim 850^{\circ} \mathrm{C}$ ; 叶片锻造温度 $1100 \sim 850^{\circ} \mathrm{C}$ 。  
5.2 焊接性能 可采用等离子焊、氩弧焊等方法焊接。为提高钢的耐磨蚀性能及耐热腐蚀性能可堆焊钴基合金。  
5.3 零件热处理工艺 对于 $600^{\circ}\mathrm{C}$ 以下工作的活门和叶片，其适宜的热处理制度为： $820\sim 850^{\circ}\mathrm{C}$ 保温 $2\mathrm{h}$ ，随后在空气中冷却。  
5.4 表面处理工艺 为提高零件的表面硬度及耐磨性，可进行渗氮处理。

5.5 切削加工与磨削性能 采用硬质合金刀具，切削效果良好。

# 6 功能考核试验

# 7 使用建议

选用。

# 参考文献

1 BHAM. 航空材料手册: 耐热钢及合金. 1965  
2 手册编写组．合金钢钢种手册：第四册 耐热钢．北京：冶金工业出版社，1983  
3 沈阳黎明机械厂.4Cr14Ni14W2Mo钢进厂检验记录汇编.1986  
4 北京航空材料研究所. 4Cr14Ni14W2Mo 钢拉伸应力-应变曲线试验记录. 1986

编写 罗培令 吴英辅

校对吕日红

审定 樊国福 何冰

# 9Cr18

# 1 概述

9Cr18是一种高硬度不锈钢。该钢具有高的硬度和耐磨性；在大气、水、海水以及某些酸类和盐类水溶液中有良好的耐蚀性；切削性能良好，但可焊性差；适用于制造在腐蚀环境中工作的耐磨零件。

1.1 材料牌号 9Cr18。  
1.2 相近牌号 95X18,3H229(俄罗斯),440C(美国),SUS440C(日本)。  
1.3 材料的技术标准 见表1-1。

表1-1  

<table><tr><td>品种</td><td>技术标准</td></tr><tr><td>棒材</td><td>GJB 2294-1995《航空用不锈钢及耐热钢棒规范》</td></tr><tr><td>锻件</td><td>HB 5024-1989《航空用钢锻件》</td></tr></table>

1.4 化学成分 见表1-2。

%

表1-2  

<table><tr><td>C</td><td>Mn</td><td>Si</td><td>S</td><td>P</td><td>Cr</td><td>Ni</td></tr><tr><td>0.90~1.00</td><td>≤0.70</td><td>≤0.80</td><td>≤0.025</td><td>≤0.030</td><td>17.00~19.00</td><td>≤0.60</td></tr></table>

1.5 热处理制度 棒材与锻件： $1050^{\circ}\mathrm{C}$ 油淬，回火至所需硬度。丝材： $800\sim 840^{\circ}\mathrm{C}$ 退火。

1.6 品种规格与供应状态

1.6.1 品种规格 见表1-3中各标准的规定。

表1-3  

<table><tr><td rowspan="2">状态</td><td colspan="5">技术标准</td></tr><tr><td>圆钢</td><td>板材</td><td>带材</td><td>丝材</td><td>锻件</td></tr><tr><td>热轧</td><td>GB/T 702-1986</td><td>-</td><td>-</td><td>-</td><td>-</td></tr><tr><td>锻造</td><td>GB/T 908-1987</td><td>-</td><td>-</td><td>-</td><td>按需订货</td></tr><tr><td>冷轧</td><td>-</td><td>协商订货</td><td>协商订货</td><td>-</td><td>-</td></tr><tr><td>冷拉</td><td>GB/T 905-1994</td><td>-</td><td>-</td><td>-</td><td>-</td></tr></table>

1.6.2 供应状态 棒材与丝材以退火状态供应。  
1.7 熔炼与铸造工艺 可用电弧炉、电弧炉十电渣重熔等工艺冶炼。  
1.8 应用概况与特殊要求 已用于滚珠轴承、轴承套、衬套、燃油附件中的活门衬套等。由于含碳量高，在生产中，尤其是在锻造过程中容易出现裂纹，应加以注意。

# 2 物理及化学性能

2.1 热性能  
2.1.1 熔化温度范围 $1377\sim 1510^{\circ}\mathrm{C}$

2.1.2 热导率 $\lambda = 29.3\mathrm{W / (m\cdot^{\circ}C)^{[1]}}$   
2.1.3 比热容 $c = 481\mathrm{J / (kg}\cdot \mathrm{C)}^{[2]}$ （20 $(20\sim$ $100^{\circ}\mathrm{C})$ 。  
2.1.4 线膨胀系数 见表2-1。  
2.2 密度 $\rho = 7.7\mathrm{g / cm}^{3[1]}$   
2.3 电性能  
2.3.1 电阻率 $\rho = 60\times 10^{-8}\Omega \cdot \mathrm{m}_{\circ}$   
2.4 磁性能  
2.5 化学性能  
2.5.1 在海水中的腐蚀失重 见表2-2。  
2.5.2 在不同腐蚀介质中的腐蚀速度 见表2-3。

表2-1[1]   

<table><tr><td>θ/℃</td><td>20~100</td><td>20~200</td><td>20~300</td><td>20~400</td><td>20~500</td></tr><tr><td>α/10-6℃-1</td><td>10.5</td><td>11.0</td><td>11.0</td><td>11.5</td><td>12.0</td></tr></table>

表2-2[1]  

<table><tr><td rowspan="2">腐蚀试验持续时间/d</td><td colspan="2">腐蚀失重/(g/m2)</td></tr><tr><td>不完全浸入</td><td>完全浸入</td></tr><tr><td>15</td><td>2.8</td><td>-</td></tr><tr><td>365</td><td>6.5</td><td>32.4</td></tr></table>

表2-3[1]  

<table><tr><td rowspan="3">试验条件</td><td>介质</td><td colspan="11">硝酸</td></tr><tr><td>体积分数/%</td><td>5~20</td><td>5</td><td>20</td><td>20</td><td>20</td><td>40</td><td>40</td><td>50</td><td>50</td><td></td><td></td></tr><tr><td>θ/C</td><td>20</td><td>60~沸腾</td><td>60</td><td>80</td><td>沸腾</td><td>60~80</td><td>沸腾</td><td>20</td><td>80</td><td></td><td></td></tr><tr><td colspan="2">腐蚀速度/(mm/a)</td><td>&lt;0.10</td><td>&lt;1.0</td><td>&lt;0.10</td><td>&lt;1.0</td><td>2.0~3.0</td><td>&lt;1.0</td><td>3.0~10.0</td><td>&lt;0.10</td><td>&lt;1.0</td><td></td><td></td></tr><tr><td rowspan="3">试验条件</td><td>介质</td><td colspan="5">硝酸</td><td colspan="6">乙酸</td></tr><tr><td>体积分数/%</td><td>60</td><td>60</td><td>60</td><td>90</td><td>90</td><td>5</td><td>5</td><td>5</td><td>50</td><td></td><td></td></tr><tr><td>θ/C</td><td>20</td><td>60~80</td><td>沸腾</td><td>20</td><td>沸腾</td><td>20</td><td>50~70</td><td>沸腾</td><td>80</td><td></td><td></td></tr><tr><td colspan="2">腐蚀速度/(mm/a)</td><td>&lt;0.10</td><td>&lt;1.0</td><td>1.0~3.0</td><td>&lt;1.0</td><td>3.0~10.0</td><td>&lt;1.0</td><td>3.0~10.0</td><td>&gt;10.0</td><td>3.0~10.0</td><td></td><td></td></tr><tr><td rowspan="3">试验条件</td><td>介质</td><td colspan="3">乙酸</td><td colspan="4">磷酸</td><td colspan="4">盐酸</td></tr><tr><td>体积分数/%</td><td>25</td><td>50</td><td>50</td><td>50</td><td>1</td><td>10</td><td>25</td><td>0.5</td><td>0.5</td><td>0.5</td><td></td></tr><tr><td>θ/C</td><td>沸腾</td><td>20</td><td>50</td><td>75</td><td>20</td><td>20</td><td>20</td><td>20</td><td>50</td><td>沸腾</td><td></td></tr><tr><td colspan="2">腐蚀速度/(mm/a)</td><td>&gt;10.0</td><td>&lt;0.10</td><td>3.0~10.0</td><td>&gt;10.0</td><td>&lt;0.10</td><td>&lt;3.0</td><td>3.0~10.0</td><td>&lt;1.0</td><td>&lt;3.0</td><td>&gt;10.0</td><td></td></tr></table>

# 3 力学性能

# 3.1 技术标准规定的性能 见表3-1。

表3-1  

<table><tr><td>品种</td><td>技术标准</td><td>热处理制度</td><td>HRC</td></tr><tr><td>棒材</td><td>GJB 2294-1995</td><td>1010~1050℃,油淬+200~300℃,回火</td><td>≥55</td></tr></table>

# 3.2 室温及各种温度下的力学性能

# 3.2.1 硬度

3.2.1.1 不同温度回火后的硬度变化见图3-1。  
3.2.1.2 不同热处理制度下的硬度见表3-2。

图3-1 回火温度对硬度的影响[2]  
图片摘要：该图主要展示 3 1 回火温度对硬度的影响[2]。
![](images/b2cb8bda3631c5e94eb91acd593ccbd2d4796452e6a7c89bf079a64232f6139d.jpg)  
热处理状态： $1000\sim 1050\mathrm{C}$ 油淬十指定温度回火

表3-2[2]  

<table><tr><td>热处理制度</td><td>1010~1065℃,油淬或空冷</td><td>1010~1065℃,油淬+150~370℃,回火</td><td>730~790℃,退火</td><td>885~920℃,退火</td></tr><tr><td>HRC</td><td>60~62</td><td>55~59</td><td>22~27</td><td>HRB95~99</td></tr></table>

# 3.2.1.3 冷处理及回火温度对硬度的影响见表3-3。

表3-3[1]  

<table><tr><td rowspan="2">淬火温度/℃</td><td colspan="5">HRC</td></tr><tr><td>淬火</td><td>-75℃,1h</td><td>100℃回火</td><td>160℃回火</td><td>200℃回火</td></tr><tr><td>1000</td><td>58.5</td><td>59.5</td><td>58.8</td><td>58.0</td><td>56.0</td></tr><tr><td>1050</td><td>60</td><td>61.5</td><td>60.5</td><td>60.0</td><td>58.0</td></tr><tr><td>1100</td><td>60.5</td><td>62.0</td><td>61.0</td><td>60.8</td><td>58.8</td></tr></table>

# 3.2.2 拉伸性能

# 3.2.2.1 不同热处理制度下的室温拉伸性能见表3-4。

表3-4[2]  

<table><tr><td>热处理制度</td><td>σb/MPa</td><td>σP0.2/MPa</td><td>δ5/%</td><td>ψ/%</td></tr><tr><td>1010~1065℃,油淬+150~370℃,回火</td><td>1960</td><td>1865</td><td>2</td><td>10</td></tr><tr><td>730~790℃,退火</td><td>865</td><td>685</td><td>12</td><td>25</td></tr><tr><td>885~920℃,退火</td><td>755</td><td>410</td><td>15</td><td>30</td></tr></table>

# 3.2.2.2 高温拉伸性能见表3-5。

表3-5[1]  

<table><tr><td>θ/℃</td><td>900</td><td>950</td><td>1000</td><td>1100</td><td>θ/℃</td><td>900</td><td>950</td><td>1000</td><td>1100</td></tr><tr><td>σb/MPa</td><td>125</td><td>100</td><td>85</td><td>45</td><td>δ5/%</td><td>--</td><td>50</td><td>60</td><td>45</td></tr></table>

# 3.2.3 冲击性能 不同温度回火后的冲击韧性见表3-6。

# 3.3 持久和蠕变性能

# 3.4 疲劳性能

# 3.4.1 高周疲劳 不同温度回火后的旋转变曲疲劳性能见表3-7。

表3-6[1]  

<table><tr><td>θ/°C</td><td>100</td><td>150</td><td>200</td></tr><tr><td>aKU/(kJ/m2)</td><td>30.0</td><td>37.0</td><td>47.0</td></tr></table>

注：热处理状态 $1050\sim 1060\mathrm{C}$ 淬火 $+$ 回火。

表3-7[1]  

<table><tr><td>施加应力/MPa</td><td>应力比</td><td>回火温度/℃</td><td>N/周</td></tr><tr><td rowspan="3">960</td><td rowspan="3">-1</td><td>100</td><td>6.3×10^6</td></tr><tr><td>150</td><td>8.4×10^6</td></tr><tr><td>200</td><td>4.5×10^6</td></tr></table>

注：热处理状态 $1050\sim 1060\mathrm{C}$ ，淬火十指定温度回火。

# 3.5 弹性性能

# 3.5.1 弹性模量 $E = 200\mathrm{GPa}$

# 4 组织结构

# 4.1 相变温度 见表4-1。

表4-1  

<table><tr><td>相变点</td><td>Ac1</td><td>Ac3</td><td>Ar1</td><td>Ar3</td></tr><tr><td>θ/C</td><td>810</td><td>840</td><td>740</td><td>765</td></tr></table>

# 4.2 时间-温度-组织转变曲线

4.3 合金组织结构 淬火状态下的组织为隐针马氏体 + 粒状碳化物 + 块状共晶碳化物及残余奥氏体, 经低温回火后的组织为回火马氏体及块状共晶碳化物。

# 5 工艺性能与要求

# 5.1 成形性能

5.1.1 热压力加工工艺 加热温度为 $1170\sim 1190\mathrm{C}$ ，升温必须缓慢。终锻温度不低于 $950\mathrm{C}$ ，锻后缓冷，最好是炉冷。  
5.1.2 冷压力加工性能 可冷轧制成薄钢带，但压下量不宜过大，并适时进行中间退火。  
5.2 焊接性能 不宜焊接。  
5.3 零件热处理工艺  
5.3.1 软化退火工艺 $880\sim 920^{\circ}C$ 加热，炉冷至 $600^{\circ}C$ 以下，空冷。  
5.3.2 中间退火工艺 $730\sim 790^{\circ}\mathrm{C}$ ，空冷。  
5.3.3 最终热处理工艺 $1010\sim 1070^{\circ}\mathrm{C}$ ，油淬，当要求硬度 $\mathrm{HRC} > 55$ 时，采用 $160\sim 250^{\circ}\mathrm{C}$ ，回火；要求硬度 $\mathrm{HRC}50\sim 55$ 时，采用 $250\sim 380^{\circ}\mathrm{C}$ ，回火。  
5.4 表面处理工艺  
5.5 切削加工与磨削性能 在退火状态，切削加工性能良好。

# 6 功能考核试验

# 7 使用建议

选用。

# 参考文献

1 手册编写组.合金钢钢种手册：第五册 不锈耐酸钢.冶金工业出版社，1983  
2 BHAM.航空材料手册：耐热钢及合金.1965

编写 钟培道 佟文伟

校对 陈春盛

审定 王理钟平

# 9Cr18Mo

# 1 概述

9Cr18Mo是一种高硬度不锈钢。该钢淬火后具有较高的硬度和耐磨性，在大气、水以及某些酸类和盐类的水溶液中具有优良的耐蚀性。与9Cr18钢相比，它具有更高的硬度、回火稳定性和较好的尺寸稳定性，使用温度不超过 $250\mathrm{C}$ 。该钢适用于制造在腐蚀环境和无润滑强氧化气氛中工作的轴承、轴套和其他既耐磨损又耐腐蚀的零件。

1.1 材料牌号 9Cr18Mo。  
1.2 相近牌号 440C（美国），N18M（俄罗斯）。

1.3 材料技术标准 GB/T 3086—1982《高碳铬不锈轴承钢技术条件》。  
1.4 化学成分 见表1-1。

表1-1  
%   

<table><tr><td>C</td><td>Si</td><td>Mn</td><td>S</td><td>P</td><td>Cr</td><td>Ni</td><td>Mo</td><td>Cu</td><td>Ni+Cu</td></tr><tr><td>0.95~1.10</td><td>≤0.80</td><td>≤0.80</td><td>≤0.030</td><td>≤0.035</td><td>16.0~18.0</td><td>≤0.30</td><td>0.10~0.70</td><td>≤0.25</td><td>≤0.50</td></tr></table>

1.5 热处理制度 $1050\sim 1100^{\circ}\mathrm{C}$ ，油冷 $+150\sim 160^{\circ}\mathrm{C},2\sim 5\mathrm{h}$ ，空冷。  
1.6 品种规格与供应状态   
1.6.1 品种规格 棒材 $d200\mathrm{mm}$ ；冷拉钢丝 $d1.4\sim 16\mathrm{mm}$ 。  
1.6.2 供应状态 热轧(锻制)退火、冷拉退火或冷拉磨光。

1.7 熔炼与铸造工艺 采用电炉冶炼并经电渣重熔，也可采用非真空感应炉或真空感应炉冶炼并经电渣重熔。   
1.8 应用概况与特殊要求 已用作直升机轴套等零件。

# 2 物理及化学性能

2.1 热性能

2.1.1 热导率 $\lambda = 29.3\mathrm{W / (m}\cdot \mathrm{^{\circ}C)}^{[1]}$   
2.1.2 线膨胀系数 见表2-1。

表2-1[1]   

<table><tr><td>θ/℃</td><td>20~100</td><td>20~200</td><td>20~300</td><td>20~500</td></tr><tr><td>α/10-6℃-1</td><td>10.5</td><td>11.0</td><td>11.0</td><td>12.0</td></tr></table>

2.2 密度  
2.3 电性能  
2.4 磁性能  
2.5 化学性能  
2.5.1 耐腐蚀性能 见表2-2。

表2-2[1]  

<table><tr><td rowspan="2">热处理制度</td><td rowspan="2">硬度HRC</td><td colspan="3">介质条件</td><td rowspan="2">腐蚀速度/(g/(m2·h))</td><td rowspan="2">热处理制度</td><td rowspan="2">硬度HRC</td><td rowspan="2">介质</td><td rowspan="2">体积分数/%</td><td rowspan="2">温度</td><td rowspan="2">腐蚀速度/(g/(m2·h))</td></tr><tr><td>介质</td><td>体积分数/%</td><td>温度</td></tr><tr><td rowspan="3">1050℃,油淬</td><td rowspan="3">61</td><td>硫酸</td><td>2</td><td>沸腾</td><td>576.6</td><td rowspan="3">1050℃,油淬+150℃,1h,空冷</td><td rowspan="3">60</td><td>硫酸</td><td>2</td><td>沸腾</td><td>502.0</td></tr><tr><td>硫酸</td><td>5</td><td>沸腾</td><td>1003.9</td><td>硫酸</td><td>5</td><td>沸腾</td><td>968.3</td></tr><tr><td>硝酸</td><td>40</td><td>沸腾</td><td>1.15</td><td>硝酸</td><td>40</td><td>沸腾</td><td>1.04</td></tr></table>

# 3 力学性能

3.1 技术标准规定的性能 见表3-1。

表3-1  

<table><tr><td>技术标准</td><td>状态</td><td>规格及品种</td><td>σb/MPa</td><td>HBS</td></tr><tr><td rowspan="2">GB/T 3086-1982</td><td>退火</td><td>直径大于16mm的棒材</td><td>—</td><td>197~241</td></tr><tr><td>退火</td><td>直径不大于16mm的圆钢和钢丝</td><td>588~784</td><td>—</td></tr></table>

3.2 室温及各种温度下的力学性能

# 3.2.1 硬度

3.2.1.1 不同热处理状态下的硬度见表3-2。

表3-2[1]  

<table><tr><td>热处理制度</td><td>HBS</td></tr><tr><td>850℃,退火</td><td>≤255</td></tr><tr><td>1060℃,淬火+150℃,回火</td><td>HRC61</td></tr></table>

3.2.1.2 淬火温度和冷处理对硬度的影响见图3-1。  
3.2.1.3 不同温度淬火、不同温度回火后的硬度见图3-2。

图片摘要：该图主要展示 3 2[1]。
![](images/836ac5cee7eac1d4ad76c125676a5ae65b68531b46c9b5c89b158c8270d7aa59.jpg)  
图3-1 淬火温度和冷处理对硬度的影响[1]

图片摘要：该图主要展示 3 1 淬火温度和冷处理对硬度的影响[1]。
![](images/a162c5f2209f5f43dd38aa2dda253435628284cdcbf74e753ae4377a98e286b5.jpg)  
图3-2 回火温度对硬度的影响[1]

3.2.2 拉伸性能 不同热处理状态下的拉伸性能见表3-3。

表3-3[1]  

<table><tr><td>热处理制度</td><td>σb/MPa</td><td>δ5/%</td><td>ψ/%</td></tr><tr><td>850℃,退火</td><td>1325~1520</td><td>14.0</td><td>27.5</td></tr><tr><td>1060℃,淬火+150℃,回火</td><td>-</td><td>-</td><td>-</td></tr></table>

# 3.2.3 冲击性能

3.2.3.1 不同热处理制度下的冲击韧性见表3-4。  
3.2.3.2 淬火温度和冷处理对冲击韧性的影响见图3-3。

表3-4[1]  

<table><tr><td>热处理制度</td><td>\( {a}_{\mathrm{{KU}}}/\left( {\mathrm{{kJ}}/{\mathrm{m}}^{2}}\right) \)</td></tr><tr><td>850°C,退火</td><td>157</td></tr><tr><td>1060°C,淬火+150°C,回火</td><td>392</td></tr></table>

3.2.4 弯曲性能 淬火温度和冷处理对抗弯强度的影响见图3-4。

图片摘要：该图主要展示 3 4[1]。
![](images/af5c76a2b16eceab654676ccd8ff1f9a9e8b42eef3be2ffd5ae7895ede5139ba.jpg)  
图3-3 淬火温度和冷处理对冲击韧性的影响[1]

图片摘要：该图主要展示 3 3 淬火温度和冷处理对冲击韧性的影响[1]。
![](images/335ca3f40f581c979c81d803f4a7d840f00177b168c379d44deca6c3032104c7.jpg)  
图3-4 淬火温度和冷处理对抗弯强度的影响[1]

# 4 组织结构

# 4.1 相变温度 见表4-1。

表4-1[1]  

<table><tr><td>相变点</td><td>Ac1</td><td>Ar1</td><td>Ms</td></tr><tr><td>θ/℃</td><td>815~865</td><td>765~665</td><td>145</td></tr></table>

# 4.2 时间-温度-组织转变曲线

4.3 合金组织结构 退火状态组织为细粒状珠光体；淬火 $+$ 低温回火状态组织为回火马氏体。

# 5 工艺性能与要求

# 5.1 成形性能 热加工温度见表5-1。

表5-1[1]  

<table><tr><td>金属类型</td><td>加热温度/℃</td><td>开始温度/℃</td><td>终止温度/℃</td><td>冷却</td></tr><tr><td>钢锭</td><td>1130~1150</td><td>1080~1095</td><td>850~900</td><td>砂冷</td></tr><tr><td>钢坯</td><td>1100~1120</td><td>1050~1080</td><td>850~900</td><td>砂冷</td></tr></table>

# 5.2 焊接性能 焊接性能较差。

# 5.3 零件热处理工艺

5.3.1 热处理工艺参数 见表5-2。

表5-2[1]  

<table><tr><td>工艺名称</td><td>退火</td><td>再结晶退火</td><td>淬火</td><td>回火</td></tr><tr><td>加热</td><td>850~870℃,4~6h</td><td>730~750℃</td><td>1050~1100℃</td><td>150~160℃,2~5h</td></tr><tr><td>冷却</td><td>30℃/h冷至600℃,空冷</td><td>空冷</td><td>油冷</td><td>空冷</td></tr></table>

注：为减少残余奥氏体数量，可增加 $-75\sim -80^{\circ}C$ 冷处理。

# 5.4 表面处理工艺

5.5 切削加工与磨削性能 用W6Mo5Cr4V2高速钢车刀切削时，相对切削性为 $60\%$ 。

# 6 功能考核试验

# 7 使用建议

选用。

# 参考文献

1 手册编写组.合金钢钢种手册：第二册 弹簧钢 易切削钢 滚动轴承钢.北京：冶金工业出版社，1983

编写 许建武

校对 古宝珠

审定 古宝珠

# Cr12MoV

# 1 概述

$\mathrm{Cr12MoV}$ 是一种高硬度不锈钢。该钢具有高的淬透性，比 $\mathrm{Cr12}$ 钢有更高的冲击韧性和耐磨性，广泛用于制造要求高耐磨性的大型复杂零件及各类冷作模具。

1.1 材料牌号 Cr12MoV。  
1.2 相近牌号 X12MΦ(俄罗斯),D2、T30402(美国),SKD11(日本),BD2(英国),Z200CD12(法国)。  
1.3 材料的技术标准 见表1-1。

表1-1  

<table><tr><td>品种</td><td>技术标准</td></tr><tr><td rowspan="2">棒材</td><td>GJB 2294-1995《航空用不锈钢及耐热钢棒规范》</td></tr><tr><td>GB/T 1299-1985《合金工具钢技术条件》</td></tr><tr><td>锻件</td><td>HB 5024-1989《航空用钢锻件》</td></tr></table>

1.4 化学成分 见表1-2。

%

表1-2  

<table><tr><td>C</td><td>Mn</td><td>Si</td><td>S</td><td>P</td><td>Cr.</td><td>Mo</td><td>V</td></tr><tr><td>1.45~1.70</td><td>≤0.35</td><td>≤0.40</td><td>≤0.025</td><td>≤0.030</td><td>11.00~12.50</td><td>0.40~0.60</td><td>0.15~0.30</td></tr></table>

1.5 热处理制度 钢棒与锻件： $960^{\circ}\mathrm{C}$ ，空冷 $+700\sim 720\mathrm{C}$ ，空冷。  
1.6 品种规格与供应状态   
1.6.1 品种规格 见表1-3中各标准的规定。

表1-3  

<table><tr><td rowspan="2">状态</td><td colspan="5">技术标准</td></tr><tr><td>圆钢</td><td>板材</td><td>方钢</td><td>丝材</td><td>锻件</td></tr><tr><td>热轧</td><td>GB/T 702-1986</td><td>GB/T 709-1988</td><td>GB/T 702-1986</td><td>-</td><td>-</td></tr><tr><td>冷拉</td><td>GB/T 905-1994</td><td>-</td><td>-</td><td>GB/T 905-1994</td><td>-</td></tr><tr><td>锻造</td><td>GB/T 908-1987</td><td>-</td><td>GB/T 908-1987</td><td>-</td><td>按需供应</td></tr></table>

1.6.2 供应状态 以退火状态 $(840\sim 880\mathrm{C}$ 炉冷）供应。  
1.7 熔炼与铸造工艺 采用电弧炉、电弧炉 $+$ 电渣重熔等方法冶炼。  
1.8 应用概况与特殊要求 航空上用作挡圈、固定销、内衬套、起动活门、芯杆、阀芯、推杆、柱塞等。还广泛用于冷成形模具及高耐磨零件，如冷切剪刀、切边模、滚丝模、拉丝模、搓丝板、以及冷冲模、冲头等。

# 2 物理及化学性能

2.1 热性能  
2.1.1 线膨胀系数 见表2-1。

表2-1[1]   

<table><tr><td>θ/°C</td><td>20~100</td><td>20~400</td><td>20~600</td></tr><tr><td>α/10-6C-1</td><td>10.9</td><td>11.4</td><td>12.2</td></tr></table>

# 2.2 密度 $\rho = 7.70\mathrm{g / cm}^{3[1]}$

# 3 力学性能

# 3.1 技术标准规定的性能 见表3-1。

表3-1  

<table><tr><td rowspan="2">品种</td><td rowspan="2">技术标准</td><td rowspan="2">热处理制度</td><td>σb/MPa</td><td>σp0.2/MPa</td><td>δ5/%</td><td>ψ/%</td><td rowspan="2">HBS</td></tr><tr><td colspan="4">不小于</td></tr><tr><td>棒材</td><td>GJB 2294-1995</td><td rowspan="2">960℃,空冷+700~720℃,回火</td><td rowspan="2">930</td><td rowspan="2">785</td><td rowspan="2">6</td><td rowspan="2">12</td><td rowspan="2">285~331</td></tr><tr><td>锻件</td><td>HB 5024-1989</td></tr></table>

# 3.2 室温及各种温度下的力学性能

# 3.2.1 硬度

3.2.1.1 不同淬火温度对硬度的影响见图3-1。  
3.2.1.2 回火温度对硬度的影响见图3-2。

图片摘要：该图主要展示 3 1 淬火温度对硬度的影响[1]。
![](images/892f680ff1789288e6a669c9757ad6cae1bfe1b1587795de9a5df39eea4813a2.jpg)  
图3-1 淬火温度对硬度的影响[1]

图3-2 回火温度对硬度的影响[1]  
图片摘要：该图主要展示 3 2 回火温度对硬度的影响[1]。
![](images/e376afa5982b2e94a1cbd8dd8582f49d62a3a305356257184e8f898c7008951c.jpg)  
热处理状态： $1130^{\circ}\mathrm{C}$ ，淬火十指定温度回火

# 3.2.2 冲击性能

3.2.2.1 淬火温度对冲击韧性的影响见图3-3。  
3.2.2.2 回火温度对冲击韧性的影响见图3-4。

图片摘要：该图主要展示 3 3 淬火温度对冲击韧性的影响[1]。
![](images/cc8e81662a13bc8dec71d173c6088000e41713b4978f39c5d8d87b6d2fc932a4.jpg)  
图3-3 淬火温度对冲击韧性的影响[1]

图片摘要：该图主要展示 3 3 淬火温度对冲击韧性的影响[1]。
![](images/1c2371f138334fcbf735c8dad5c21397d7a178e09299046b2d35f0d9a00072ae.jpg)  
图3-4 回火温度对冲击韧性的影响[1]

# 4 组织结构

# 4.1 相变温度 见表4-1和图4-1。

表4-1[1]  

<table><tr><td>相变点</td><td>Ac1</td><td>Acm</td><td>Ar1</td><td>Ar3</td><td>Ms</td><td>Mf</td></tr><tr><td>θ/℃</td><td>830</td><td>855</td><td>750</td><td>785</td><td>230</td><td>0</td></tr></table>

4.2 时间-温度-组织转变曲线 见图4-2。

图片摘要：该图主要展示 4 1[1]。
![](images/281fccc75f3a756dc7ceea4d28e8a6e37f12f6a2d2286d023fb376a87981a646.jpg)  
图4-1 淬火温度对马氏体转变点的影响[1]

图片摘要：该图主要展示 4 1 淬火温度对马氏体转变点的影响[1]。
![](images/6dff4efe755a51f09eaeb0eed53847cd40eafdf9102930edec16473edbbacfca.jpg)  
图4-2 等温转变曲线[1]

4.3 合金组织结构 高温淬火后的组织由初生碳化物（即共晶碳化物）、马氏体和残余奥氏体组成。淬火温度与残余奥氏体的数量关系，见图4-3。高温回火后组织为索氏体和块粒状碳化物。在回火过程中，试样长度随回火温度的变化见图4-4。

图片摘要：该图主要展示 4 2 等温转变曲线[1]。
![](images/8258cda2faaa2fedf9c356b751427d92f62524d5e6d7148115b7fffc848fb721.jpg)  
图4-3 淬火温度对残余奥氏体含量的影响[1]

图片摘要：该图主要展示 4 3 淬火温度对残余奥氏体含量的影响[1]。
![](images/1852816381467dceb89a924f0160a1a494cdd3c4c1dce6f63712a588a9e569eb.jpg)  
图4-4 回火温度对试样伸长的影响[1]

# 5 工艺性能与要求

# 5.1 成形性能

5.1.1 热压力加工工艺 见表5-1。  
5.2 焊接性能 不宜焊接。  
5.3 零件热处理工艺  
5.3.1 锻件的一般退火工艺 见图5-1。  
5.3.2 锻件的等温退火工艺 见图5-2。

经上述工艺退火后，其组织均为细粒状珠光体 + 碳化物。

表5-1[1]  

<table><tr><td>项目</td><td>加热温度/℃</td><td>开锻(轧)温度/℃</td><td>终锻(轧)温度/℃</td><td>冷却方式</td></tr><tr><td>钢锭</td><td>1100~1180</td><td>1050~1120</td><td rowspan="2">900~850</td><td rowspan="2">缓冷</td></tr><tr><td>钢坯</td><td>1050~1160</td><td>1000~1060</td></tr></table>

图片摘要：该图主要展示 5 1[1]。
![](images/c0e6aece0e6b6a64e471b0533c2d1466d79b33ce94277a3b629f45b72ac8cf79.jpg)  
图5-1 锻件的一般退火工艺[1]

图片摘要：该图主要展示 5 1 锻件的一般退火工艺[1]。
![](images/dc50285508178b2eb277de92d7ec98a40104c3aae99fc55f82f50a486033df1a.jpg)  
图5-2 锻件等温退火工艺[1]

5.3.3 零件的高温回火工艺为 $760\sim 790\mathrm{C}$ 炉冷或空冷。  
5.3.4 零件的最终热处理 推荐的淬火工艺及回火工艺分别见表5-2及表5-3。

表5-2[1]  

<table><tr><td rowspan="2">方案</td><td rowspan="2">第一次预热</td><td rowspan="2">第二次预热</td><td rowspan="2">淬火温度</td><td colspan="4">冷却</td><td rowspan="2">HRC</td></tr><tr><td>介质</td><td>介质温度/℃</td><td>冷至</td><td>随后</td></tr><tr><td>1</td><td rowspan="5">300~500℃</td><td rowspan="5">840~860℃</td><td>950~1000℃</td><td>油</td><td>20~60</td><td>油温</td><td rowspan="5">空冷</td><td>58</td></tr><tr><td>2</td><td>1020~1040℃</td><td>油</td><td>20~60</td><td>油温</td><td>62~63</td></tr><tr><td>3</td><td>1020~1040℃</td><td>硝盐</td><td>400~450</td><td>5~10min</td><td>62~63</td></tr><tr><td>4</td><td>1130~1150℃</td><td>油</td><td>20~60</td><td>油温</td><td>42~50</td></tr><tr><td>5</td><td>1130~1150℃</td><td>硝盐</td><td>400~450</td><td>5~10min</td><td>42~50</td></tr></table>

注：1、3方案用于要求获得高的力学性能及变形小的模具；4、5方案用于要求获得红硬性及耐磨性高的模具。

表5-3[1]  

<table><tr><td>用途</td><td>加热温度</td><td>HRC</td><td>淬火</td></tr><tr><td rowspan="2">降低硬度</td><td>200~275℃</td><td>57~59</td><td rowspan="2">方案2,3</td></tr><tr><td>400~425℃</td><td>55~57</td></tr><tr><td rowspan="2">二次硬化</td><td>510~520℃多次回火</td><td>60~61</td><td rowspan="2">方案4,5</td></tr><tr><td>-78℃冷处理+510~520℃回火</td><td>60~61</td></tr></table>

# 6 功能考核试验

# 7 使用建议

选用。

# 参考文献

1 手册编写组.合金钢钢种手册：第三册 合金工具钢、高速工具钢.北京：冶金工业出版社，1983

编写 钟培道 陈荣桂

校对 桂治斌

审定 古宝珠

# ZG1Cr17Ni3

# 1 概述

ZG1Cr17Ni3是铸造马氏体不锈钢。该钢具有一定的热强性、良好的抗氧化和耐腐蚀性能，铸造、焊接和切削加工等工艺性能也较好。该钢淬透性较差，用它制造大截面铸件易产生各向异性[1]。该钢适于制造耐酸铸件和在潮湿空气介质中以及在 $400\mathrm{C}$ 以下工作的铸件。

1.1 材料牌号 ZG1Cr17Ni3。  
1.2 相近牌号 09X17H3CJI、J11268.I（俄罗斯）。  
1.3 材料的技术标准 HB5430—1989《不锈钢、耐热钢熔模铸件》。  
1.4 化学成分 见表1-1。

%

表1-1  

<table><tr><td>C</td><td>Mn</td><td>Si</td><td>Cr</td><td>Ni</td><td>S</td><td>P</td></tr><tr><td>0.05~0.12</td><td>0.30~0.80</td><td>0.80~1.50</td><td>15.00~18.00</td><td>2.80~3.80</td><td>≤0.030</td><td>≤0.035</td></tr></table>

1.5 热处理制度 (1) $1050\mathrm{C}$ , 油淬 $+500\mathrm{C}, 2\mathrm{h}$ , 空冷。(2) $680\mathrm{C}, 3 \sim 8\mathrm{h}$ , 空冷。  
1.6 品种规格与供应状态   
1.6.1 品种规格 铸件毛坯，重熔母合金锭或电极板、棒，其具体尺寸可根据使用要求而定。  
1.6.2 供应状态 铸件毛坯以铸态或热处理状态供应。  
1.7 熔炼与铸造工艺 采用碱性炉衬的中频感应炉熔炼、有衬电渣炉重熔、真空感应炉熔炼或重熔。铸造工艺采用砂型铸造和熔模精密铸造，压气机叶片或其他类型叶片通常采用熔模精密铸造。  
1.8 应用概况与特殊要求  
1.8.1 应用概况 已用作涡轮发动机的压气机整流叶片、安装座、盖板以及铸造的整流叶片与锻造的同钢种机匣点焊组合件等。  
1.8.2 特殊要求 该钢的一次晶粒粗大, 导热性较差, 凝固收缩大, 铸件容易产生热裂, 应注意工艺参数的选择和控制, 应选用强度高, 抗粘砂, 退让性良好的壳型材料。

# 2 物理及化学性能

2.1 热性能  
2.1.1 熔化温度范围 $1440\sim 1500\mathrm{C}^{[2]}$   
2.1.2 热导率 见表2-1。

表2-1[3]   

<table><tr><td>θ/°C</td><td>20</td><td>100</td><td>200</td><td>300</td><td>400</td><td>500</td><td>600</td><td>700</td><td>800</td><td>900</td></tr><tr><td>λ/(W/(m·°C))</td><td>18.0</td><td>19.7</td><td>21.4</td><td>22.6</td><td>24.7</td><td>26.4</td><td>27.6</td><td>28.5</td><td>29.7</td><td>31.4</td></tr></table>

2.1.3 比热容 $c = 461\mathrm{J} / (\mathrm{kg}\cdot \mathrm{C})^{[2]}$   
2.1.4 线膨胀系数 见表2-2。

表2-2  

<table><tr><td>θ/℃</td><td>20~100</td><td>100~200</td><td>200~300</td><td>300~400</td><td>400~500</td><td>20~200</td><td>20~300</td><td>20~400</td><td>20~500</td></tr><tr><td>α/10-6℃-1</td><td>10.3</td><td>11.2</td><td>11.7</td><td>12.2</td><td>12.9</td><td>10.7</td><td>11.1</td><td>11.35</td><td>11.7</td></tr></table>

2.2 密度 $\rho = 7.8\mathrm{g / cm^3}$   
2.3 电性能  
2.3.1 电阻率 $\rho = 81\times 10^{-8}\Omega \cdot \mathrm{m}_{\circ}$   
2.4 磁性能  
2.5 化学性能  
2.5.1 耐腐蚀性能 在硝酸中的腐蚀速度见表2-3。

表2-3[4]  

<table><tr><td>热处理制度</td><td>腐蚀速度/(mm/a)</td><td>热处理制度</td><td>腐蚀速度/(mm/a)</td></tr><tr><td>1000℃,油淬+640℃,回火</td><td>0.01</td><td>1000℃,油淬+720℃,回火</td><td>0.008</td></tr><tr><td>1000℃,油淬+680℃,回火</td><td>0.007</td><td></td><td></td></tr></table>

# 3 力学性能

3.1 技术标准规定的性能 见表3-1。  
3.2 室温及各种温度下的力学性能

表3-1  

<table><tr><td rowspan="2">热处理制度</td><td>σb/MPa</td><td>σP0.2/MPa</td><td>δ5/%</td><td>ψ/%</td><td>akU/(kJ/m2)</td><td rowspan="2">HBS</td></tr><tr><td colspan="5">不小于</td></tr><tr><td>680℃,3~8h,空冷</td><td>835</td><td>640</td><td>6</td><td>10</td><td>70</td><td>229~363</td></tr><tr><td>1050℃,油淬+550℃,2h,空冷</td><td>930</td><td>735</td><td>7</td><td>18</td><td>196</td><td>255~363</td></tr></table>

3.2.1 硬度 试样取自壳型铸造梅花型试棒, 热处理制度为 $680^{\circ}\mathrm{C}, 5 \sim 8\mathrm{h}$ , 空冷。室温硬度 HBS 为 $285 \sim 321^{[5]}$ 。

不同温度回火的硬度见表3-2。

3.2.2 拉伸性能 见表3-3。

表3-2[3]  

<table><tr><td>回火温度/℃</td><td>400</td><td>500</td><td>550</td><td>600</td><td>650</td></tr><tr><td>HBS</td><td>388</td><td>378</td><td>321</td><td>293</td><td>293</td></tr></table>

注：热处理状态 $1050^{\circ}\mathrm{C}$ ，油淬十指定温度下回火3h。

表3-3[3.5]  

<table><tr><td rowspan="2">热处理制度</td><td rowspan="2">θ/℃</td><td>σb</td><td>σP0.2</td><td>δ5</td><td>ψ</td><td rowspan="2">热处理制度</td><td rowspan="2">θ/℃</td><td>σb</td><td>σP0.2</td><td>δ5</td><td>ψ</td></tr><tr><td colspan="2">MPa</td><td colspan="2">%</td><td colspan="2">MPa</td><td colspan="2">%</td></tr><tr><td rowspan="5">1050℃,油淬+550℃,回火</td><td>20</td><td>1105</td><td>950</td><td>12</td><td>34</td><td rowspan="2">680℃,回火</td><td>300</td><td>745</td><td>600</td><td>6</td><td>23</td></tr><tr><td>300</td><td>960</td><td>810</td><td>9</td><td>35</td><td>450</td><td>630</td><td>540</td><td>8</td><td>27</td></tr><tr><td>400</td><td>930</td><td>785</td><td>8</td><td>32</td><td rowspan="4">980℃,油淬+520℃,回火</td><td>20</td><td>1205</td><td>990</td><td>6</td><td>14</td></tr><tr><td>500</td><td>850</td><td>765</td><td>20</td><td>52</td><td>300</td><td>1130</td><td>950</td><td>4</td><td>10</td></tr><tr><td>600</td><td>430</td><td>370</td><td>16</td><td>78</td><td>450</td><td>970</td><td>835</td><td>6</td><td>12</td></tr><tr><td>680℃,回火</td><td>20</td><td>640</td><td>630</td><td>11</td><td>36</td><td></td><td></td><td></td><td></td><td></td></tr></table>

3.2.3 冲击性能 不同温度回火对冲击韧性的影响见表3-4。

3.3 持久和蠕变性能  
3.3.1 高温持久性能 见表3-5。  
3.3.2 高温蠕变性能 见表3-6。

表3-4[3]  

<table><tr><td>回火温度/℃</td><td>400</td><td>500</td><td>550</td><td>600</td><td>650</td></tr><tr><td>akU/(kJ/m2)</td><td>196</td><td>216</td><td>245</td><td>440</td><td>490</td></tr></table>

注：热处理状态 $1050^{\circ}\mathrm{C}$ ，油淬十指定温度下回火3h。

表3-5[3]  

<table><tr><td>热处理制度</td><td>θ/℃</td><td>σ100/MPa</td><td>热处理制度</td><td>θ/℃</td><td>σ100/MPa</td></tr><tr><td rowspan="2">1050℃,油淬+550℃,回火</td><td>400</td><td>785</td><td>1050℃,油淬+550℃,回火</td><td>550</td><td>196</td></tr><tr><td>500</td><td>295</td><td></td><td></td><td></td></tr></table>

# 3.4 疲劳性能

表3-6[3]  

<table><tr><td>热处理制度</td><td>θ/℃</td><td>σP0.2/25</td><td>热处理制度</td><td>θ/℃</td><td>σP0.2/25</td></tr><tr><td>1050℃,油淬+550℃,回火</td><td>400</td><td>375</td><td>1050℃,油淬+550℃,回火</td><td>450</td><td>245</td></tr></table>

# 3.4.1 高周疲劳 见表3-7。

表3-7[3]  

<table><tr><td rowspan="2">热处理制度</td><td rowspan="2">θ/℃</td><td rowspan="2">循环基数</td><td>σ-1</td><td>σ-1H</td><td rowspan="2">热处理制度</td><td rowspan="2">θ/℃</td><td rowspan="2">循环基数</td><td>σ-1</td><td>σ-1H</td></tr><tr><td colspan="2">MPa</td><td colspan="2">MPa</td></tr><tr><td>1050℃,油淬+550℃,回火</td><td>20</td><td>10^7</td><td>400</td><td>260</td><td>1050℃,油淬+550℃,回火</td><td>500</td><td>10^7</td><td>265</td><td>-</td></tr></table>

# 4 组织结构

# 4.1 相变温度

# 4.2 时间-温度-组织转变曲线

4.3 合金组织结构 淬火状态组织为马氏体和少量铁素体， $550^{\circ}\mathrm{C}$ 回火后为回火索氏体和少量铁素体。

# 5 工艺性能与要求

5.1 成形性能 浇注温度采用 $1540 \sim 1570^{\circ} \mathrm{C}$ , 铸件成形性能较好, 铸件的收缩率一般为壁厚的 $2\% \sim 2.5\%$ . 应综合考虑压型设计、浇冒口安排和造型材料的选择。当铸件尺寸有偏差时, 可在热处理后矫正, 矫正后按零件热处理要求进行补充热处理。  
5.2 焊接性能 焊接性能良好，可进行氩弧焊、点焊和缝焊。铸件允许补焊，可根据具体零件要求按专用说明书进行。  
5.2.1 组合件点焊规范 见表5-1。

表5-1[6]  

<table><tr><td rowspan="2">组合件类型</td><td rowspan="2">壁厚/mm</td><td rowspan="2">焊前状态</td><td rowspan="2">电极直径/mm</td><td colspan="3">规范参数</td><td colspan="2">核心尺寸</td></tr><tr><td>焊接电流/A</td><td>通电时间/s</td><td>电极压力/N</td><td>d/mm</td><td>焊透率/%</td></tr><tr><td rowspan="3">1Cr17Ni2板和ZGCr17Ni3铸件</td><td>1.5+2.0</td><td rowspan="3">退火或调质</td><td>4.5~6.5</td><td>7000</td><td>0.38</td><td>5982~7355</td><td>4.2~4.8</td><td rowspan="3">45~80</td></tr><tr><td>1.5+1.5</td><td>4.0~5.5</td><td>7000</td><td>0.38</td><td>5982~7355</td><td>4.2~4.8</td></tr><tr><td>2.0+1.5</td><td>4.0~6.0</td><td>7400~7600</td><td>0.32~0.38</td><td>5688</td><td>4.2~4.8</td></tr></table>

# 5.2.2 组合件点焊接头单点室温抗剪强度 见表5-2。

表5-2[6]  

<table><tr><td>组合件类型</td><td>壁厚/mm</td><td>焊前状态</td><td>焊后处理</td><td>焊点d/mm</td><td>焊点抗剪强度/(N/点)</td></tr><tr><td>1Cr17Ni2板和ZGCr17Ni3铸件</td><td>2.0+1.5</td><td>退火或调质</td><td>未处理</td><td>4.2~4.8</td><td>13965</td></tr></table>

# 5.3 零件热处理工艺

5.3.1 铸件切割后回火 $680\mathrm{C}, 3 \sim 8\mathrm{h}$ ，空冷。  
5.3.2 铸件矫正后回火 $550\mathrm{C}, 2 \sim 2.5\mathrm{h}$ ，空冷。  
5.3.3 铸件补焊后回火 $680\mathrm{C}, 5 \sim 6\mathrm{h}$ ，空冷。

# 6 功能考核试验

# 7 使用建议

选用。

# 参考文献

1 阿列克森科 MΦ. 耐热结构钢及耐热不锈钢的组织和性能. 郝应麒等译. 北京: 机械工业出版社, 1965  
2沈阳铸造研究所，大连工学院等．铸钢手册．北京：机械工业出版社，1981  
3 别特罗娃 BC.311268.1 钢的机械、物理和铸造技术，梁汉杰译．航空技术，1958  
4 陈德和．不锈钢的性能与组织．北京：机械工业出版社，1977  
5沈阳黎明航空发动机公司.ZGCr17Ni2钢检验数据典型值.1986  
6 北京航空材料研究所等．航空材料焊接手册．北京：国防工业出版社，1978

编写 张文林 佟文伟

校对刘铁

审定 王理钟平

# ZG3Cr13A

# 1 概述

ZG3Cr13A是一种铸造马氏体型不锈钢。与ZG1Cr13、ZG2Cr13相比，该钢不仅有更高的强度、硬度和淬透性，而且铸造性能也较好，但耐蚀性稍差。该钢在调质状态下使用，可用于制造要求耐腐蚀、高强度、高耐磨的铸件，如各类杠杆、轴承座零件等。

1.1 材料牌号 ZG3Cr13A。  
1.2 相近牌号 Z30C13(法国)。  
1.3 材料的技术标准 Z8.CCT.LA32-铸件用Z30C13(ZG3Cr13A)钢材验收技术条件。

1.4 化学成分 见表1-1。

表1-1  

<table><tr><td>C</td><td>Mn</td><td>Si</td><td>Cr</td><td>Ni</td><td>S</td><td>P</td></tr><tr><td>0.25~0.32</td><td>≤1.00</td><td>≤0.80</td><td>12.00~14.00</td><td>≤1.00</td><td>≤0.025</td><td>≤0.035</td></tr></table>

1.5 热处理制度 $975\mathrm{C}$ ，油淬 $+600\mathrm{C}$ ，空冷。  
1.6 品种规格与供应状态   
1.6.1 品种规格 铸件毛坯或母合金锭。  
1.6.2 供应状态 退火或调质处理。  
1.7 熔炼与铸造工艺 一般采用中频感应电炉熔炼。该钢可用于砂型铸造及熔模精密铸造。  
1.8 应用概况与特殊要求 已用于直升飞机燃油调节器中的杠杆、轴承座等重要结构零件。

# 2 物理及化学性能

# 2.1 热性能

2.1.1 热导率 见表2-1。

表 2-1 [1]  

<table><tr><td>θ/℃</td><td>100</td><td>200</td><td>300</td><td>500</td></tr><tr><td>λ/(W/(m·℃))</td><td>25.1</td><td>25.5</td><td>25.5</td><td>25.5</td></tr></table>

2.1.2 比热容 见表2-2。

表 2-2[2]  

<table><tr><td>θ/℃</td><td>50~100</td><td>100~200</td><td>200~300</td><td>300~400</td><td>400~500</td><td>500~600</td><td>600~700</td><td>700~750</td><td>750~800</td><td>850~900</td></tr><tr><td>c/(J/(kg·℃))</td><td>482</td><td>502</td><td>540</td><td>582</td><td>653</td><td>749</td><td>879</td><td>992</td><td>657</td><td>657</td></tr></table>

2.1.3 线膨胀系数 见表2-3。

2.2 密度 $\rho = 7.76\mathrm{g / cm}^{3[2]}$

表2-3[2]  

<table><tr><td>θ/℃</td><td>20~100</td><td>20~200</td><td>20~300</td><td>20~400</td><td>20~500</td></tr><tr><td>α/10-6℃-1</td><td>10.5</td><td>11.0</td><td>11.5</td><td>11.5</td><td>12.0</td></tr></table>

# 2.3 电性能

2.3.1 电阻率 见表2-4。

表 2-4[1]  

<table><tr><td>θ/℃</td><td>20</td><td>100</td><td>200</td><td>300</td><td>400</td><td>500</td><td>600</td><td>700</td></tr><tr><td>ρ/(10-8Ω·m)</td><td>52</td><td>59</td><td>68</td><td>77</td><td>85</td><td>93</td><td>101</td><td>109</td></tr></table>

# 2.4 磁性能

# 2.5 化学性能

2.5.1 抗氧化性能 在 $700^{\circ} \mathrm{C}$ 以下具有稳定的抗氧化性能。  
2.5.2 耐腐蚀性能 在 $3\% \mathrm{NaCl}$ 溶液中的腐蚀失重见图2-1。

图片摘要：该图主要展示 2 1 回火温度对 溶液中的腐蚀失重的影响[2]。
![](images/c80323df37ede03bbae5a4fc71a332916fe0f0cb09857f11ef5bb0f4adf03e6e.jpg)  
图2-1 回火温度对 $3\% \mathrm{NaCl}$ 溶液中的腐蚀失重的影响[2]

# 3 力学性能

# 3.1 技术标准规定的性能 见表3-1。

表3-1  

<table><tr><td>热处理制度</td><td>σb/MPa</td><td>σP0.2/MPa</td><td>δ5/%</td><td>HBS</td></tr><tr><td>975℃,油冷+600℃,空冷</td><td>880~1080</td><td>≥640</td><td>≥8</td><td>260~315</td></tr></table>

# 3.2 室温及各种温度下的力学性能

# 3.2.1 拉伸性能

# 3.2.1.1 室温拉伸性能见表3-2。

表3-2  

<table><tr><td>热处理制度</td><td>项目</td><td>σb/MPa</td><td>σP0.2/MPa</td><td>δ5/%</td></tr><tr><td rowspan="3">975℃,油淬+600℃,空冷</td><td>X</td><td>941</td><td>768</td><td>12.2</td></tr><tr><td>s</td><td>48.2</td><td>45.3</td><td>2.4</td></tr><tr><td>CV</td><td>0.05</td><td>0.06</td><td>0.20</td></tr></table>

注：表中拉伸性能为13个批次、39个生产检验数据的统计值。

# 4 组织结构

# 4.1 相变温度

# 4.2 时间-温度-组织转变曲线

4.3 合金组织结构 淬火状态下的组织为马氏体，高温回火组织为回火索氏体。

# 5 工艺性能与要求

5.1 成形性能 铸造成形性能优于ZG1Cr13、ZG2Cr13。铸造薄壁且形状复杂的小铸件，宜采用较高的浇注温度，一般为 $1650\sim 1680^{\circ}\mathrm{C}$ ，浇注时间为 $2\sim 3s$ 。浇注时，将高温焙烧的型壳置于保温箱内（ $950^{\circ}\mathrm{C}$ ），浇注结束后移至密封箱内，同时投入适量蜡屑以防铸件表面过量氧化。铸件综合收缩率为 $2\% \sim 2.5\%$ 。铸件冷却过程中产生的变形允许矫正，但矫正后应进行补充回火，以消除应力，并进行荧光检验。  
5.2 焊接性能 焊接性不良，重要铸件不允许焊补。  
5.3 零件的热处理工艺 见表5-1。

表5-1  

<table><tr><td>工艺名称</td><td>均匀化退火</td><td>淬火</td><td>高温回火</td><td>离子氮化</td></tr><tr><td>加热温度/℃</td><td>950℃,3~6h</td><td>975</td><td>600</td><td>550</td></tr><tr><td>冷却方式</td><td>炉冷</td><td>油淬</td><td>空冷</td><td>炉冷</td></tr></table>

5.4 表面处理工艺 可以采用镀锡进行表面防护，但随后需进行除氢处理。  
5.5 切削加工与磨削性能 切削性能一般，加工小孔较困难，宜采用锐利刀具快速切削，并使用优良冷却液。

# 6 功能考核试验

# 7 使用建议

选用。

# 参考文献

1 BnAM. 航空材料手册：耐热钢及合金. 1965  
2 手册编写组．合金钢钢种手册：第五册 不锈耐酸钢．北京：冶金工业出版社，1983

编写 金建军

校对 古宝珠

审定 赵振业

# ZG1Cr11Ni2WMoV

# 1 概述

ZG1Cr11Ni2WMoV是一种 $12\%$ 铬型马氏体热强不锈钢。该钢具有良好的综合力学性能和长期回火组织稳定性，铸造、焊接、切削加工等工艺性能也较好。在 $700^{\circ}\mathrm{C}$ 空气中具有稳定的抗氧化性能[1]；能耐淡水和空气腐蚀，但不适宜在海水和海洋性大气中使用[2]。该钢适用于制作 $600^{\circ}\mathrm{C}$ 以下工作的耐腐蚀铸件。

1.1 材料牌号 ZG1Cr11Ni2WMoV。  
1.2 相近牌号 13X11H2B2MΦJI, ΘN961JI(俄罗斯)。  
1.3 材料的技术标准 3B92-31—1978《ZG1Cr11Ni2WMoV熔模精铸整流叶片技术条件》。  
1.4 化学成分 见表1-1。

$\%$

表1-1  

<table><tr><td>C</td><td>Mn</td><td>Si</td><td>S</td><td>P</td><td>Cr</td><td>Ni</td><td>W</td><td>Mo</td><td>V</td></tr><tr><td>0.10~0.17</td><td>0.2~0.8</td><td>0.2~0.8</td><td>≤0.030</td><td>≤0.035</td><td>10.5~12.0</td><td>1.7~2.5</td><td>0.7~1.4</td><td>0.7~1.4</td><td>0.15~0.30</td></tr></table>

1.5 热处理制度 (1) $1000 \sim 1100^{\circ} \mathrm{C}$ , 淬火 $+540 \sim 650^{\circ} \mathrm{C}$ , 回火。(2) $580^{\circ} \mathrm{C}$ 回火, 空冷。  
1.6 品种规格与供应状态   
1.6.1 品种规格 铸件毛坯和重熔母合金锭或电极板、棒，其具体尺寸可根据使用要求而定。  
1.6.2 供应状态 铸件毛坯以铸态或热处理状态供应。  
1.7 熔炼与铸造工艺 电弧炉、中频感应炉熔炼、电渣炉重熔、真空感应炉熔炼或重熔。铸造工艺可采用砂型铸造和熔模精密铸造。  
1.8 应用概况与特殊要求 已用作航空发动机精铸压气机整流叶片。

# 2 物理及化学性能

2.1 热性能

2.1.1 热导率 见表2-1。  
2.1.2 线膨胀系数 见表2-2。  
2.2 密度 $\rho = 7.5\mathrm{g / cm^3}$

表 2-1[3]  

<table><tr><td>θ/℃</td><td>300</td><td>500</td><td>700</td></tr><tr><td>λ/(W/(m·℃))</td><td>25.0</td><td>26.3</td><td>27.8</td></tr></table>

表 2-2[3]  

<table><tr><td>θ/℃</td><td>20~100</td><td>20~200</td><td>20~300</td><td>20~400</td><td>20~500</td><td>20~600</td></tr><tr><td>α/10-6℃-1</td><td>9.25</td><td>9.61</td><td>10.32</td><td>10.76</td><td>11.08</td><td>11.24</td></tr></table>

# 3 力学性能

# 3.1 技术标准规定的性能 见表3-1。

表3-1  

<table><tr><td rowspan="2">热处理制度</td><td>σb/MPa</td><td>σP0.2/MPa</td><td>δ5/%</td><td>ψ/%</td><td>akU/(kJ/m2)</td><td rowspan="2">HBS</td></tr><tr><td colspan="5">不小于</td></tr><tr><td>580℃回火</td><td>990</td><td>800</td><td>6</td><td>30</td><td>300</td><td>311~338</td></tr></table>

# 3.2 室温及各种温度下的力学性能

# 3.2.1 硬度 不同热处理制度的硬度值见表3-2。

# 3.2.2 拉伸性能 见表3-3。

# 3.2.3 冲击性能 见表3-4。

表3-2[3]  

<table><tr><td>热处理制度</td><td>HBS</td></tr><tr><td>580℃,空冷</td><td>347</td></tr><tr><td>1050℃,空冷+580℃,空冷</td><td>339</td></tr><tr><td>1070℃,空冷+580℃,空冷</td><td>388</td></tr></table>

表3-3[3]  

<table><tr><td rowspan="2">热处理制度</td><td rowspan="2">θ/℃</td><td>σb</td><td>σP0.2</td><td>δ5</td><td>ψ</td><td rowspan="2">热处理制度</td><td rowspan="2">θ/℃</td><td>σb</td><td>σP0.2</td><td>δ5</td><td>ψ</td></tr><tr><td colspan="2">MPa</td><td colspan="2">%</td><td colspan="2">MPa</td><td colspan="2">%</td></tr><tr><td rowspan="3">580℃,空冷</td><td>20</td><td>1170</td><td>915</td><td>11</td><td>44</td><td rowspan="4">1070℃,空冷+580℃,空冷</td><td>20</td><td>1385</td><td>1170</td><td>14</td><td>57</td></tr><tr><td>500</td><td>815</td><td>-</td><td>14</td><td>50</td><td>500</td><td>935</td><td>-</td><td>17</td><td>60</td></tr><tr><td>550</td><td>760</td><td>-</td><td>16</td><td>56</td><td>550</td><td>805</td><td>-</td><td>17</td><td>63</td></tr><tr><td>1050℃,空冷+580℃,空冷</td><td>20</td><td>1170</td><td>985</td><td>14</td><td>48</td><td></td><td></td><td></td><td></td><td></td></tr></table>

# 3.3 持久和蠕变性能

# 3.3.1 高温持久性能 见表3-5。

# 3.3.2 高温蠕变性能 见表3-6。

# 3.4 疲劳性能

# 3.4.1 高周疲劳 见表3-7。

表3-4[3]  

<table><tr><td>热处理制度</td><td>\( {a}_{\mathrm{{KU}}}/\left( {\mathrm{{kJ}}/{\mathrm{m}}^{2}}\right) \)</td></tr><tr><td>580°C,空冷</td><td>450</td></tr><tr><td>1050°C,空冷 + 580°C,空冷</td><td>560</td></tr><tr><td>1070°C,空冷 + 580°C,空冷</td><td>650</td></tr></table>

表3-5[3]  

<table><tr><td>热处理制度</td><td>θ/℃</td><td>σ/MPa</td><td>t/h</td><td>热处理制度</td><td>θ/℃</td><td>σ/MPa</td><td>t/h</td></tr><tr><td>580℃,回火</td><td>500</td><td>500</td><td>&gt;436</td><td>580℃,回火</td><td>550</td><td>350</td><td>&gt;542</td></tr></table>

表3-6[3]  

<table><tr><td>热处理制度</td><td>θ/℃</td><td>σ/MPa</td><td>蠕变时间 t/h</td><td>残余变形 δ/%</td><td>热处理制度</td><td>θ/℃</td><td>σ/MPa</td><td>蠕变时间 t/h</td><td>残余变形 δ/%</td></tr><tr><td>580℃,空冷</td><td>500</td><td>220</td><td>100</td><td>0.08</td><td>580℃,空冷</td><td>500</td><td>300</td><td>100</td><td>0.14</td></tr></table>

表3-7[3]  

<table><tr><td rowspan="2">热处理制度</td><td rowspan="2">θ/℃</td><td rowspan="2">循环基数</td><td>σ-1</td><td>σ-1H</td><td rowspan="2">热处理制度</td><td rowspan="2">θ/℃</td><td rowspan="2">循环基数</td><td>σ-1</td><td>σ-1H</td></tr><tr><td colspan="2">MPa</td><td colspan="2">MPa</td></tr><tr><td>1050℃,空冷+580℃,空冷</td><td>20</td><td>10^7</td><td>550</td><td>310</td><td>1050℃,空冷+580℃,空冷</td><td>500</td><td>10^7</td><td>380</td><td>260</td></tr></table>

# 3.4.2 特种疲劳 冷热疲劳见表3-8。

表3-8[3]  

<table><tr><td rowspan="2">热处理制度</td><td rowspan="2">循环温度θ/C</td><td colspan="2">循环时间/s</td><td rowspan="2">循环次数</td><td rowspan="2">裂纹长度/mm</td><td rowspan="2">平均裂纹长度/mm</td></tr><tr><td>加热</td><td>冷却</td></tr><tr><td>580℃,空冷</td><td>20≤550</td><td>55</td><td>5</td><td>1240</td><td>0.45~0.58</td><td>0.52</td></tr></table>

# 3.5 弹性性能

# 3.5.1 弹性模量 见表3-9。

表3-9[3]  

<table><tr><td>θ/℃</td><td>14</td><td>50</td><td>100</td><td>150</td><td>200</td><td>250</td><td>300</td><td>350</td><td>400</td><td>450</td><td>500</td><td>550</td></tr><tr><td>E/GPa</td><td>213</td><td>212</td><td>211</td><td>209</td><td>207</td><td>204</td><td>200</td><td>196</td><td>192</td><td>187</td><td>181</td><td>175</td></tr></table>

# 4 组织结构

# 4.1 相变温度

# 4.2 时间-温度-组织转变曲线

4.3 合金组织结构 淬火状态组织为马氏体，经 $540\sim 650^{\circ}\mathrm{C}$ 回火后为回火索氏体。

# 5 工艺性能与要求

5.1 成形性能 该钢具有良好的流动性和充填性，采用热壳型可浇注边缘尺寸为 $0.3 \sim 0.5\mathrm{mm}$ 的薄壁铸件。浇注温度 $1640 \sim 1680^{\circ}\mathrm{C}$ ，模壳温度 $950 \sim 980^{\circ}\mathrm{C}$ 。浇注温度过低、静压力不足时，铸件易产生冷隔。  
5.2 焊接性能 焊接性能良好，一般采用氩弧焊或电弧焊，工艺稳定，焊接后焊点强度不低于基体强度。  
5.3 零件热处理工艺 铸件一般采用 $580^{\circ}\mathrm{C}, 4 \sim 6\mathrm{h}$ , 空冷。当冲击韧性要求较高时, 可采用 $1050^{\circ}\mathrm{C}, 1\mathrm{h}$ , 空冷 $+580^{\circ}\mathrm{C}, 4 \sim 6\mathrm{h}$ , 空冷。

# 6 功能考核试验

# 7 使用建议

选用。

# 参考文献

1 北京航空材料研究所．热强不锈钢性能数据汇编．1968  
2 阿列克森科 $\mathbf{M}\Phi$ . 耐热结构钢及耐热不锈钢的组织和性能. 郝应麒等译. 北京: 机械工业出版社, 1965  
3沈阳航空发动机厂.ZG1Cr11Ni2WMoV钢研制和应用总结，1982

编写 肖永明 佟文伟

校对 刘铁

审定 王理钟平

# ZG0Cr17Ni4Cu3Nb

# 1 概述

ZG0Cr17Ni4Cu3Nb是一种马氏体沉淀硬化铸造不锈钢。该钢具有高的强度、塑性，抗腐蚀性能，良好的工艺性能，焊接性能和铸造性能。适用于 $320^{\circ}\mathrm{C}$ 以下要求耐腐蚀、耐磨的发动机和飞机的各种复杂的异形铸件，也适用于宇航、石油、化工、核电站和造船等部门。

1.1 材料牌号 ZG0Cr17Ni4Cu3Nb。  
1.2 相近牌号 17-4PH(美国), SUS24(日本)。  
1.3 材料的技术标准 Q/18AO15—1980 《铸造不锈钢 ZG0Cr17Ni4Cu3Nb 专用技术条件》。  
1.4 化学成分 见表1-1。

%

表1-1  

<table><tr><td>C</td><td>Mn</td><td>Si</td><td>Cr</td><td>Ni</td><td>Nb</td><td>Cu</td><td>N</td><td>S</td><td>P</td></tr><tr><td>≤0.06</td><td>≤0.70</td><td>0.50~1.00</td><td>15.50~16.70</td><td>3.60~4.60</td><td>0.15~0.40</td><td>2.80~3.50</td><td>≤0.05</td><td>≤0.03</td><td>≤0.04</td></tr></table>

1.5 热处理制度 (1) $1050^{\circ}\mathrm{C}, 4\mathrm{h}$ , 空冷 $+630^{\circ}\mathrm{C}, 4\mathrm{h}$ , 空冷。(2) $1160^{\circ}\mathrm{C}, 2\mathrm{h}$ , 油淬 $+1040^{\circ}\mathrm{C}, 40\mathrm{min}$ , 油淬 $+490^{\circ}\mathrm{C}, 4\mathrm{h}$ , 空冷[1]。

1.6 品种规格与供应状态

1.6.1 品种规格 铸件毛坯和重熔母材锭坯。

1.6.2 供应状态 铸态或热处理状态。

1.7 熔炼与铸造工艺 可采用三相电弧炉或中频感应炉熔炼，质量要求高的铸件可采用电渣炉重熔以及真空感应炉熔炼或重熔。真空熔炼时应在通氩气条件下添加铜，以防止铜挥发。铸造工艺可采用熔模精密铸造或真空吸铸。  
1.8 应用概况与特殊要求 已用于制造航空发动机外涵叶片、整体铸造轴流转子、导风轮和飞机照相舱盖支座等零件。

# 2 物理及化学性能

2.1 热性能  
2.1.1 熔化温度范围 $1400\sim 1440^{\circ}\mathrm{C}^{[2]}$   
2.1.2 热导率 $\lambda = 11.3\mathrm{W / (m\cdot^{\circ}C)^{[3]}}$   
2.2 密度 $\rho = 7.73\sim 7.75\mathrm{g / cm}^{3[4]}$   
2.3 电性能  
2.3.1 电阻率 $\rho = 98\times 10^{-8}\Omega \cdot \mathrm{m}^{[3]}$

# 3 力学性能

3.1 技术标准规定的性能 见表3-1。  
3.2 室温及各种温度下的力学性能  
3.2.1 硬度 $1050^{\circ}\mathrm{C}$ 固溶 $+630^{\circ}\mathrm{C}$ 时效后的硬度，HRC为 $31^{[5]}$   
3.2.2 拉伸性能

表3-1[1]
