Repository: C-zj02/CFD-claw

<div align="center">

**English** | [中文](#中文版) | [Français](README_FR.md) | [Русский](README_RU.md) | [हिन्दी](README_HI.md) | [العربية](README_AR.md) | [Português](README_PT.md)

# 🚀 Claude Code Python

**A Complete Python Reimplementation Based on Real Claude Code Source**

*From TypeScript Source → Rebuilt in Python with ❤️*

***
**🔥 Active Development • New Features Weekly 🔥**

</div>

***

## 🎯 What is This?

**Clawd Code** is a **complete Python rewrite** of Claude Code, based on the **real TypeScript source code**.

File: RAG-data/中国航空材料手册（第2版）第3卷 铝合金 镁合金201-400.pdf-3ed7167a-d291-496d-8323-b8e053139e56.md (part 2 of 12)
表3-12  
<table><tr><td rowspan="2">状态</td><td rowspan="2">试样方向</td><td rowspan="2">δ/mm</td><td colspan="2">稳定化条件</td><td rowspan="2">σb/MPa</td><td rowspan="2">δ10/%</td><td rowspan="2">状态</td><td rowspan="2">试样方向</td><td rowspan="2">δ/mm</td><td colspan="2">稳定化条件</td><td rowspan="2">σb/MPa</td><td rowspan="2">δ10/%</td></tr><tr><td>θ/C</td><td>t/h</td><td>θ/C</td><td>t/h</td></tr><tr><td rowspan="13">O</td><td rowspan="13">横向</td><td rowspan="13">3</td><td>20</td><td>-</td><td>108</td><td>30</td><td rowspan="6">HX4</td><td rowspan="6">横向</td><td rowspan="12">3</td><td>20</td><td>-</td><td>168</td><td>-</td></tr><tr><td rowspan="2">100</td><td>200</td><td>88</td><td>40</td><td>100</td><td rowspan="5">10000</td><td>157</td><td rowspan="5">-</td></tr><tr><td>10000</td><td>86</td><td>-</td><td>150</td><td>142</td></tr><tr><td rowspan="2">150</td><td>200</td><td>78</td><td>39</td><td>200</td><td>108</td></tr><tr><td>10000</td><td>76</td><td>-</td><td>250</td><td>69</td></tr><tr><td rowspan="2">175</td><td>200</td><td>69</td><td>45</td><td>300</td><td>47</td></tr><tr><td>10000</td><td>65</td><td>-</td><td rowspan="6">HX8</td><td rowspan="6">横向</td><td>20</td><td>-</td><td>216</td><td>-</td></tr><tr><td rowspan="2">200</td><td>200</td><td>64</td><td>41</td><td>100</td><td rowspan="5">10000</td><td>196</td><td rowspan="5">-</td></tr><tr><td>10000</td><td>59</td><td>-</td><td>150</td><td>172</td></tr><tr><td rowspan="2">250</td><td>200</td><td>49</td><td>45</td><td>200</td><td>103</td></tr><tr><td>10000</td><td>43</td><td>-</td><td>250</td><td>59</td></tr><tr><td rowspan="2">300</td><td>200</td><td>39</td><td>40</td><td>300</td><td>69</td></tr><tr><td>10000</td><td>29</td><td>-</td><td>-</td><td>-</td><td>-</td><td>-</td><td>-</td><td>-</td><td>-</td></tr></table>

3.2.2.1.3 合金薄板拉伸应力-应变曲线见图3-1。

3.2.2.2 各种温度下的拉伸性能见表3-5、表3-6和图3-2。

表3-5[2]  

<table><tr><td rowspan="2">品种</td><td rowspan="2">状态</td><td rowspan="2">δ/mm</td><td rowspan="2">θ/C</td><td colspan="2">保温0.5h</td><td colspan="2">保温200h</td></tr><tr><td>σb/MPa</td><td>δ10/%</td><td>σb/MPa</td><td>δ10/%</td></tr><tr><td rowspan="7">板材</td><td rowspan="7">()</td><td rowspan="7">2</td><td>20</td><td>108</td><td>31</td><td>--</td><td>--</td></tr><tr><td>100</td><td>93</td><td>36</td><td>88</td><td>40</td></tr><tr><td>150</td><td>83</td><td>39</td><td>78</td><td>39</td></tr><tr><td>175</td><td>74</td><td>41</td><td>69</td><td>45</td></tr><tr><td>200</td><td>69</td><td>41</td><td>64</td><td>41</td></tr><tr><td>250</td><td>54</td><td>43</td><td>49</td><td>46</td></tr><tr><td>300</td><td>44</td><td>45</td><td>39</td><td>40</td></tr></table>

图片摘要：该图主要展示 3 5[2]。
![](images/81c6542d53ebfd534a24a88942bd05a471e21c2e9db4cd7da5af9f7fc0c9d24b.jpg)  
图3-1 3A21合金薄板拉伸应力-应变曲线

表36[3]  

<table><tr><td>品种</td><td>状态</td><td>规格</td><td>θ/℃</td><td>σb/MPa</td><td>σP0.2/MPa</td><td>δ/%</td><td>品种</td><td>状态</td><td>规格</td><td>θ/℃</td><td>σb/MPa</td><td>σP0.2/MPa</td><td>δ</td></tr><tr><td rowspan="3">薄板</td><td rowspan="3">O</td><td rowspan="3">-</td><td>-253</td><td>382</td><td>69</td><td>46</td><td rowspan="3">薄板</td><td rowspan="3">HX4</td><td rowspan="3">-</td><td>-253</td><td>-</td><td>-</td><td>-</td></tr><tr><td>-196</td><td>226</td><td>59</td><td>40</td><td>-196</td><td>248</td><td>162</td><td>24</td></tr><tr><td>-70</td><td>-</td><td>-</td><td>-</td><td>-70</td><td>183</td><td>137</td><td>136</td></tr></table>

图片摘要：该图主要展示 36[3]。
![](images/4eb621ca128378e8e2e4899667ea0d5a0e7bd8274304523bc9ed99961735e233.jpg)  
板材厚度 $3\mathrm{mm}$ ，横向试样  
图3-2 温度对3A21合金板材拉伸性能的影响[2]

3.2.3 扭转与剪切性能 见表3-7。  
3.3 持久和蠕变性能

表3-7  

<table><tr><td rowspan="3">品种</td><td rowspan="3">状态</td><td rowspan="3">δ或d/mm</td><td colspan="5">τ</td><td rowspan="3">n</td><td rowspan="3">来源</td></tr><tr><td>X</td><td>min</td><td>max</td><td>s</td><td rowspan="2">CV</td></tr><tr><td colspan="4">MPa</td></tr><tr><td>线材</td><td>HX8</td><td>3</td><td>137</td><td>110</td><td>178</td><td>13.7</td><td>0.101</td><td>108</td><td>[3]</td></tr><tr><td rowspan="3">板材</td><td rowspan="2">()HX8</td><td rowspan="3">2</td><td>78</td><td>-</td><td>-</td><td>-</td><td>-</td><td>-</td><td rowspan="3">[11]</td></tr><tr><td>108</td><td>-</td><td>-</td><td>-</td><td>-</td><td>-</td></tr><tr><td>HX4</td><td>98</td><td>-</td><td>-</td><td>-</td><td>-</td><td>-</td></tr><tr><td rowspan="2">棒材</td><td rowspan="2">()H112</td><td rowspan="2">30</td><td>78</td><td>-</td><td>-</td><td>-</td><td>-</td><td>-</td><td rowspan="2">-</td></tr><tr><td>98</td><td>-</td><td>-</td><td>-</td><td>-</td><td>-</td></tr></table>

3.4 疲劳性能

3.4.1 高周疲劳 见表3-8。

表3-8  

<table><tr><td>品种</td><td>状态</td><td>θ/C</td><td>N/周</td><td>σ-1/MPa</td><td>来源</td><td>品种</td><td>状态</td><td>θ/C</td><td>N/周</td><td>σ-1/MPa</td><td>来源</td></tr><tr><td rowspan="4">板材</td><td>HX8</td><td>20</td><td>5×10^8</td><td>69</td><td rowspan="4">[2]</td><td rowspan="4">板材</td><td rowspan="4">HX4</td><td>25</td><td>5×10^8</td><td>62</td><td rowspan="4">[3]</td></tr><tr><td>HX4</td><td>20</td><td>5×10^8</td><td>64</td><td>150</td><td>5×10^8</td><td>38</td></tr><tr><td>()</td><td>20</td><td>5×10^8</td><td>49</td><td>200</td><td>5×10^8</td><td>25</td></tr><tr><td></td><td></td><td></td><td></td><td>260</td><td>5×10^8</td><td>18</td></tr></table>

3.5 弹性性能

3.5.1 弹性模量 合金板材的 $E = 70\mathrm{GPa}^{[2]}$   
3.5.2 切变模量 合金板材的 $G = 27\mathrm{GPa}^{[2]}$   
3.5.3 泊松比 $\mu = 0.32$

# 4 组织结构

4.1 相变温度  
4.2 时间-温度-组织转变曲线

4.3 合金组织结构 在不平衡的结晶条件下合金的组织有不同的相组成： $\alpha-\mathrm{Al}, \mathrm{Al}_{12} \mathrm{Mn}, \mathrm{Al}_{6} \mathrm{Mn}, \mathrm{Al}_{4} \mathrm{Mn}$ 等。在退火时， $\mathrm{Al}_{4} \mathrm{Mn}$ 转变为 $\mathrm{Al}_{6} \mathrm{Mn}$ 。 $\mathrm{Al}_{12} \mathrm{Mn}$ 是亚稳定相，它在温度 $\geqslant 550^{\circ} \mathrm{C}$ 时完全消失。另外，含锰的过饱和固溶体分解时，起初形成的 $\mathrm{Al}_{12} \mathrm{Mn}$ ，随后就转入稳定的 $\mathrm{Al}_{6} \mathrm{Mn}$ 。合金中杂质铁可形成不溶相（ $\mathrm{MnFe}) \mathrm{Al}_{6}$ 。硅的存在有可能产生三元化合物 $\mathrm{Al}_{10} \mathrm{Mn}_{3} \mathrm{Si}$ （T 相）。铁能大量溶于 T 相，从而形成 $\mathrm{AlMnSiFe}$ 。这些化合物在挤压、压延时被粉碎，沿着金属流动方向形成条状组织。

# 5 工艺性能与要求

5.1 成形性能 合金在退火状态下冷冲压性能良好，HX4状态次之，HX8状态不好。热态工艺塑性良好。热模锻温度为 $420\sim 475\mathrm{C}$ 。在模锻温度范围内可允许大于 $80\%$ 的变形率（包括在锤上变形）。  
5.2 焊接性能 焊接性能很好，可气焊、氢原子焊和接触焊。  
5.3 零件热处理工艺 由于合金容易形成粗晶，要严格控制退火温度及保温时间。退火时的快速加热，有助于获得细晶制件。  
5.4 表面处理工艺 同一般铝合金。  
5.5 切削加工与磨削性能 合金的切削性能不好。

# 6 功能考核试验

# 7 使用建议

选用。

# 参考文献

I CnpaBoUHKnIO MaHHHOCTpoHTeTbHbIM MaTePhaHaN，TOM2，HOpCπ，HorOuHa-AJIekceBa Γ.HMAIIITIH3,1959   
2 BIAM. 航空材料手册, 第二册: 有色合金. 1965  
3 AJIOMHHHeBbI cIIaBBI. IIpOMbI.IteHHbIe IeΦopMHyEMbIe, cIeueHHbIe H.IITeHbIe aJIOMHHHeBbI cIIaBBI, CIPaBOOHoe pyKOBoCTBO, NOppeI. K.BacOB $\Phi$ . H., $\Phi_{\text{PnI}\text{J}\text{H}\text{N}\text{e} p}$ II.H,Meta.IyprH,1972   
4 南昌飞机制造公司. 工业生产检验数据: 变铝 02-86.1985  
5 东北轻合金有限责任公司.工业生产检验数据：铝镁合金06-99.1999  
6洪都航空工业集团有限责任公司.工业生产检验数据：铝镁合金01-99.1999  
7 陕西飞机制造公司. 工业生产检验数据: 铝镁合金 09-99.1999  
8. 李恩普、林今顺，沈阳飞机制造公司. 工业生产检验数据：变铝 01-86.1985  
9 西北铝加工厂.工业生产检验数据：铝镁合金12-99.1999  
10 西南铝加工厂.工业生产检验数据：铝镁合金13-99.1999  
11 AJIOMHHHeBBie cHJIaBBi CtpyKtypa II cBOHCTBaHO.IyΦa6pHKaTOB H3 a JIOMHHHeBBIX cHJIaBOB, CnpaBOuHHK, HOpeJ JHBaHOB B. A., MetaJIiyprnH, 1974

# 5A02

# 1 概述

5A02合金是铝-镁系中含镁较低的合金，不可热处理强化。强度较低，塑性较高。冷变形可以提高合金的强度，但塑性降低。退火状态的5A02合金强度和冷作硬化状态的3A21合金相当。合金的耐腐蚀性、可焊性很好，适宜在海洋性气氛中工作。冷作硬化不降低合金的耐腐蚀性和可焊性。退火状态的切削加工性能差，而半冷作硬化状态则能满足切削加工的要求。

1.1 材料牌号 5A02。  
1.2 相近牌号 AMr2（俄罗斯），5052（美国），L56（英国）。

# 1.3 材料的技术标准

GB/T3190—1996《变形铝及铝合金化学成分》

GB/T3880-1997《铝及铝合金轧制板材》

GB/T3191—1998《铝及铝合金挤压棒材》

GB/T4436—1995《铝及铝合金管材外形尺寸及允许偏差》

GB/T4437—1984 《铝及铝合金热挤压管》

GB/T3196—1982 《铆钉用铝及铝合金线材》

GJB2053—1994《航空航天用铝合金薄板规范》

GJB 2662-1996 《航空航天用铝合金厚板规范》

GJB2054—1994 《航空航天用铝合金棒材规范》

GJB2507-1995 《航空航天用铝合金挤压型材规范》

GJB2381-1995 《航空航天用铝及铝合金挤压管材规范》

GJB 2379—1995 《航空航天用铝及铝合金拉制(轧制)管材规范》

GJB2351-1995 《航空航天用铝合金锻件规范》

GJB 2055—1994 《铝及铝合金铆钉线材规范》

HB 5202-1982 《航空用铝及铝合金挤压棒材》

HB 5204--1982 《航空用铝合金锻件和模锻件》

1.4 化学成分 合金的化学成分按GB/T3190-1996，见表1-1。

表1-1  

<table><tr><td rowspan="2">Si</td><td rowspan="2">Fe</td><td rowspan="2">Cu</td><td rowspan="2">Mn 或 Cr</td><td rowspan="2">Mg</td><td rowspan="2">Si + Fe</td><td rowspan="2">Ti</td><td colspan="2">其他</td><td rowspan="2">Al</td></tr><tr><td>单个</td><td>合计</td></tr><tr><td>0.40</td><td>0.40</td><td>0.10</td><td>0.15~0.40</td><td>2.0~2.8</td><td>0.6</td><td>0.15</td><td>0.05</td><td>0.15</td><td>余量</td></tr></table>

# 1.5 热处理制度

1.5.1 退火 按HB/Z5126—1979《变形铝合金热处理》，合金的不完全退火制度： $150\sim 300^{\circ}C$ ， $2\sim 3h$ ，空冷；完全退火制度： $390\sim 420^{\circ}C$ ，材料厚度 $\delta \leqslant 6\mathrm{mm}$ ，热透后空冷或水冷；厚度 $\delta >6\mathrm{mm}$ ，保温 $30\mathrm{min}$ ，空冷或水冷。

按GJB1694—1993《变形铝合金热处理规范》，合金的退火制度： $350\sim 410\mathrm{C}$ ，根据合金的直径或厚度确定保温时间，但保温时间不宜过长，水冷或空冷。

1.6 品种规格与供应状态 见表1-2。

表1-2  

<table><tr><td>技术标准</td><td>品 种</td><td>供应状态</td><td>\( \delta \) 或 \( d/\mathrm{{mm}} \)</td></tr><tr><td rowspan="3">GB/T 3880-1997</td><td rowspan="3">板 材</td><td>O</td><td>\( &gt; {0.5} \sim  {10.0} \)</td></tr><tr><td>H14, H24, H34, H18</td><td>\( &gt; {0.5} \sim  {4.5} \)</td></tr><tr><td>F, H112</td><td>\( &gt; {4.5} \sim  {150.0} \)</td></tr><tr><td>GJB 2053-1994</td><td>薄 板</td><td>O,HX4,HX8</td><td>0.5~4.0</td></tr><tr><td rowspan="2">GJB 2662 -1996</td><td rowspan="2">厚 板</td><td>O</td><td>\( &gt; 4 \sim  {10} \)</td></tr><tr><td>H112</td><td>7~50</td></tr><tr><td>GB/T 3191-1998</td><td rowspan="3">挤压棒材</td><td rowspan="3">H112,F,O</td><td>5~600(圆棒), 5~200(方棒、六角棒内切圆直径)</td></tr><tr><td>GJB 2054-1994</td><td>5~350(圆棒), 5~200(方棒、六角棒内切圆直径)</td></tr><tr><td>HB 5202-1982</td><td>\( \leq  {240} \)</td></tr><tr><td>GJB 2507-1995</td><td>挤压型材</td><td>H112,O</td><td></td></tr><tr><td>GB/T 4436-1995 GB/T 4437-1984</td><td rowspan="2">管 材</td><td>H112</td><td>外径≤185,壁厚 5~32.7</td></tr><tr><td>GJB 2381-1995</td><td>H112,O</td><td>外径 25~250,壁厚 5~32</td></tr><tr><td>GJB 2379-1995</td><td>冷拉管</td><td>O,HX4,HX8</td><td>外径≤120,壁厚 1~5</td></tr><tr><td>GJB 2351-1995 HB 5204-1982</td><td>自由锻件、模锻件</td><td>H112</td><td>按协议</td></tr><tr><td>GB/T 3196-1982 GJB 2055-1994</td><td>线 材</td><td>HX8</td><td>1.6~10.0</td></tr></table>

1.7 熔炼与铸造工艺 一般采用增蜗炉、反射炉熔炼，用半连续法进行铸造。熔炼温度 $700 \sim 750\mathrm{C}$ ；铸造温度 $690 \sim 730\mathrm{C}$ 。在铸造过程中，铸锭表面容易产生拉痕甚至拉裂。  
1.8 应用概况与特殊要求 该合金适于制造那些有高度工艺塑性要求和耐腐蚀性要求的焊制轻载荷结构，例如油箱、燃油和滑油导管、支架、套管、孔口法兰盘等零件。线材可作焊料及铆钉。

# 2 物理及化学性能

# 2.1 热性能

2.1.1 熔化温度范围 $652\sim 627^{\circ}\mathrm{C}^{[1]}$   
2.1.2 热导率 见表2-1。  
2.1.3 比热容 见表2-2。  
2.1.4 线膨胀系数 见表2-3。  
2.2 密度 $\rho = 2.68\mathrm{g / cm^3}$   
2.3 电性能 电阻率 $\rho = 47.6\mathrm{n}\Omega \cdot \mathrm{m}^{[2]}$   
2.4 磁性能 无磁性  
2.5 化学性能

表2-1[2]   

<table><tr><td>θ/(°)</td><td>25</td><td>100</td><td>200</td><td>300</td><td>400</td></tr><tr><td>λ/(W(m·(°))</td><td>155</td><td>159</td><td>163</td><td>163</td><td>167</td></tr></table>

表2-2[2]  

<table><tr><td>\( \theta /C \)</td><td>100</td><td>200</td><td>300</td><td>100</td></tr><tr><td>\( c/\left( {\mathrm{J}/\left( {\mathrm{{kg}} \cdot  {}^{ \circ  }\mathrm{C}}\right) }\right) \)</td><td>963</td><td>1005</td><td>1047</td><td>1089</td></tr></table>

表2-3  

<table><tr><td>θ/°C</td><td>20~100</td><td>20~200</td><td>20~300</td><td>20~400</td><td>100~200</td><td>200~300</td><td>300~400</td></tr><tr><td>α/10-5°C-1</td><td>24.2</td><td>25.2</td><td>26.6</td><td>27.6</td><td>26.8</td><td>28.9</td><td>30.8</td></tr></table>

# 2.5.1 耐腐蚀性能 合金具有高的腐蚀稳定性，和3A21合金相似。

# 3 力学性能

# 3.1 技术标准规定的性能 见表3-1。

表3-1  

<table><tr><td>技术标准</td><td>品种</td><td>供货状态</td><td>试样状态</td><td>δ或d/mm</td><td>σb/MPa</td><td>δ%</td></tr><tr><td rowspan="5">GB/T 3880-1997</td><td rowspan="5">板材</td><td>O</td><td>O</td><td>&gt;0.5~1.0&gt;1.0~10.0</td><td>167~225</td><td>≥17≥19</td></tr><tr><td>H14H24H34</td><td>H14H24H34</td><td>&gt;0.5~1.0&gt;1.0~4.5</td><td>≥235</td><td>≥14≥6</td></tr><tr><td>H18</td><td>H18</td><td>&gt;0.5~1.0&gt;1.0~4.5</td><td>≥265</td><td>≥3≥4</td></tr><tr><td>H112</td><td>H112</td><td>&gt;4.5~12.5&gt;12.5~25.0&gt;25.0~80.0</td><td>≥175≥155</td><td>≥7≥7≥6</td></tr><tr><td>F</td><td>-</td><td>-</td><td>-</td><td>-</td></tr><tr><td rowspan="3">GJB 2053-1994</td><td rowspan="3">薄板</td><td>O</td><td>O</td><td>0.5~1.0&gt;1.0~4.0</td><td>167~225</td><td>≥16≥18</td></tr><tr><td>HX4</td><td>HX4</td><td>0.5~1.0&gt;1.0~4.0</td><td>≥235</td><td>≥14≥6</td></tr><tr><td>HX8</td><td>HX8</td><td>0.5~1.0&gt;1.0~4.0</td><td>≥265</td><td>≥3≥4</td></tr><tr><td rowspan="2">GJB 2662-1996</td><td rowspan="2">厚板</td><td>O</td><td>O</td><td>&gt;4~10</td><td>167~225</td><td>≥18≥3</td></tr><tr><td>H112</td><td>H112</td><td>7~25&gt;25~50</td><td>≥175≥157</td><td>≥7≥6</td></tr><tr><td>GB/T 3191-1998</td><td>挤压棒材3</td><td rowspan="3">H112O</td><td rowspan="3">H112O</td><td>≤150</td><td rowspan="3">≤225</td><td rowspan="3">≥10</td></tr><tr><td>GJB 2054-1994</td><td>挤压棒材6</td><td>5~250</td></tr><tr><td>HB 5202-1982</td><td>挤压棒材7</td><td>≤240</td></tr><tr><td>GJB 2507-1995</td><td>挤压型材</td><td>H112O</td><td>H112O</td><td>所有</td><td>≤225</td><td>≥12</td></tr><tr><td>GB/T 4437-1984</td><td>管材8</td><td>H112</td><td>H112</td><td>所有</td><td>≤225</td><td>-</td></tr><tr><td>GJB 2381-1995</td><td>管材9</td><td>H112O</td><td>H112O</td><td>外径25~250,壁厚5~35</td><td>≤240</td><td>-</td></tr><tr><td rowspan="3">GJB 2379-1995</td><td rowspan="3">冷拉管</td><td>O</td><td>O</td><td>所有</td><td>165~225</td><td></td></tr><tr><td>HX4</td><td>HX4</td><td>所有</td><td>≥205</td><td></td></tr><tr><td>HX8</td><td>HX8</td><td>外径&lt;50,壁厚≤5.0外径≥50,壁厚≤5.0</td><td>≥225≥215</td><td></td></tr><tr><td>GJB 2351-1995HB 5204-1982</td><td>自由锻件模锻件</td><td>H112</td><td>H112</td><td>按协议</td><td>≥177</td><td>≥154</td></tr><tr><td>GB/T 3196-1982GJB 2055-1994</td><td>线材</td><td>HX8</td><td>HX8</td><td>1.6~10.0</td><td>τ≥118</td><td></td></tr></table>

试样标距为 $50\mathrm{mm}$   
2 试样标距为 $5D$ 。

(3) 为 $\delta_{10}$ 数据。  
① 为 $\delta_{5}$ 数据。  
⑤ 直径 $d > 150\mathrm{mm}$ 的棒材的力学性能附实测结果。  
⑥ 直径 $d$ 超出表1-2范围时，棒材的室温纵向力学性能由订购方与承制方协商。  
⑦ 直径 $d > 240\mathrm{mm}$ 的棒材，其机械性能指标按双方商定。  
⑧ 壁厚 $\delta < 5\mathrm{mm}$ 的管材的室温纵向力学性能，由供需双方另行协商或附试验结果；外径 $d$ 为 $185\sim 300\mathrm{mm}$ ，壁厚 $\delta > 32.5\mathrm{mm}$ 的管材，室温纵向力学性能由供需双方另行协商。  
⑨ 超出表1-2规格范围管材力学性能附实测数据范围，有要求时由订购方和承制方协商。

# 3.2 室温及各种温度下的力学性能

# 3.2.1 硬度 见表3-2。

表3-2  

<table><tr><td>品种</td><td>状态</td><td>规格</td><td>HBS</td><td>来源</td></tr><tr><td rowspan="2">棒材</td><td>O</td><td>d 20mm</td><td>45</td><td rowspan="2">[2,3]</td></tr><tr><td>HX4</td><td>d 20mm</td><td>60</td></tr><tr><td rowspan="2">模锻件</td><td rowspan="2">O</td><td>质量 m&lt;30kg</td><td>53</td><td rowspan="2">[3]</td></tr><tr><td>质量 m&gt;30~200kg</td><td>51</td></tr></table>

# 3.2.2 拉伸性能

# 3.2.2.1 室温拉伸性能见表 $3-3\sim$ 表3-6。

表3-3  

<table><tr><td rowspan="2">品种</td><td rowspan="2">状态</td><td rowspan="2">δ或d/mm</td><td colspan="3">σb/MPa</td><td rowspan="2">δ/%</td><td rowspan="2">n</td><td rowspan="2">来源</td></tr><tr><td>X</td><td>min</td><td>max</td></tr><tr><td rowspan="5">板材</td><td rowspan="4">O</td><td>1.8</td><td>190</td><td>182</td><td>197</td><td>24.71</td><td>10</td><td>[4]</td></tr><tr><td>0.8~1.0</td><td>190</td><td>-</td><td>-</td><td>26.0</td><td>4</td><td rowspan="2">[5]</td></tr><tr><td>1.5~2.0</td><td>190</td><td>-</td><td>-</td><td>25.2</td><td>6</td></tr><tr><td>1.5~2.0</td><td>190</td><td>-</td><td>-</td><td>25.8</td><td>6</td><td>[6]</td></tr><tr><td>HX4</td><td>2.0~3.0</td><td>256</td><td>250</td><td>301</td><td>13.4</td><td>11</td><td>[7]</td></tr></table>

① 为 $\delta_{10}$ 数据。

表3-4  

<table><tr><td rowspan="2">品种</td><td rowspan="2">状态</td><td rowspan="2">d/mm</td><td colspan="5">σb/MPa</td><td rowspan="2">δ/%</td><td rowspan="2">n</td><td rowspan="2">来源</td></tr><tr><td>X</td><td>min</td><td>max</td><td>s</td><td>CV</td></tr><tr><td rowspan="10">挤压棒材</td><td rowspan="7">O</td><td>20</td><td>186</td><td>-</td><td>-</td><td>-</td><td>-</td><td>23①</td><td>-</td><td>[2]</td></tr><tr><td>20</td><td>185</td><td>-</td><td>-</td><td>-</td><td>-</td><td>23.9</td><td>9</td><td rowspan="3">[8]</td></tr><tr><td>50</td><td>205</td><td>192</td><td>217</td><td>-</td><td>-</td><td>22.8</td><td>10</td></tr><tr><td>100</td><td>220</td><td>-</td><td>-</td><td>-</td><td>-</td><td>19.5</td><td>5</td></tr><tr><td>85</td><td>205</td><td>-</td><td>-</td><td>-</td><td>-</td><td>21.5</td><td>4</td><td>[9]</td></tr><tr><td>13~50</td><td>185</td><td>157</td><td>223</td><td>-</td><td>-</td><td>25.8</td><td>10</td><td>[10]</td></tr><tr><td>85~150</td><td>205</td><td>187</td><td>230</td><td>-</td><td>-</td><td>22.4</td><td>14</td><td>[5]</td></tr><tr><td rowspan="3">H112</td><td>7.5~75</td><td>200</td><td>178</td><td>225</td><td>14.45</td><td>0.072</td><td>25.4</td><td>87</td><td rowspan="2">[10]</td></tr><tr><td>65~300</td><td>215</td><td>184</td><td>225</td><td>10.19</td><td>0.047</td><td>21.33</td><td>59</td></tr><tr><td>18~240</td><td>192</td><td>139</td><td>225</td><td>-</td><td>-</td><td>21.5</td><td>4</td><td>[9]</td></tr></table>

① 为 $\delta_{10}$ 数据。

表3-5  

<table><tr><td rowspan="2">品种</td><td rowspan="2">状态</td><td rowspan="2">δ/mm</td><td colspan="3">σb/MPa</td><td rowspan="2">δ/%</td><td rowspan="2">n</td><td rowspan="2">来源</td></tr><tr><td>X</td><td>min</td><td>max</td></tr><tr><td>挤压型材</td><td>O</td><td>--</td><td>182</td><td>177</td><td>185</td><td>20.4</td><td>17</td><td>[10]</td></tr></table>

表3-6  

<table><tr><td rowspan="2">品种</td><td rowspan="2">状态</td><td rowspan="2">δ或d/mm</td><td colspan="5">σb/MPa</td><td rowspan="2">n</td><td rowspan="2">来源</td></tr><tr><td>X</td><td>min</td><td>max</td><td>s</td><td>Cv</td></tr><tr><td rowspan="4">管材</td><td rowspan="2">O</td><td>10①</td><td>178</td><td>159</td><td>195</td><td>-</td><td>-</td><td>10</td><td>[8]</td></tr><tr><td>45~140²</td><td>190</td><td>170</td><td>211</td><td>-</td><td>-</td><td>12</td><td>[10]</td></tr><tr><td rowspan="2">H112</td><td>10~20①</td><td>182</td><td>164</td><td>223</td><td>-</td><td>-</td><td>29</td><td>[8]</td></tr><tr><td>42~131²</td><td>190</td><td>173</td><td>207</td><td>-</td><td>-</td><td>27</td><td>[10]</td></tr><tr><td rowspan="9">冷拉管</td><td rowspan="4">()</td><td>6~85²</td><td>185</td><td>169</td><td>201</td><td>9.45</td><td>0.051</td><td>32</td><td>[7]</td></tr><tr><td>1.0~4.0①</td><td>195</td><td>172</td><td>210</td><td>10.98</td><td>0.056</td><td>30</td><td>[8]</td></tr><tr><td>6.0~110.0²</td><td>190</td><td>166</td><td>213</td><td>11.31</td><td>0.060</td><td>110</td><td>[9]</td></tr><tr><td>14~110²</td><td>198</td><td>176</td><td>213</td><td>9.05</td><td>0.046</td><td>113</td><td>[10]</td></tr><tr><td rowspan="3">HX4</td><td>1.0~2.0①</td><td>290</td><td>267</td><td>330</td><td>-</td><td>-</td><td>20</td><td>[8]</td></tr><tr><td>20²</td><td>260</td><td>-</td><td>-</td><td>-</td><td>-</td><td>4</td><td>[9]</td></tr><tr><td>14~110²</td><td>265</td><td>313</td><td>325</td><td>28.35</td><td>0.107</td><td>61</td><td>[10]</td></tr><tr><td rowspan="2">HX8</td><td>1.0~4.0①</td><td>270</td><td>228</td><td>290</td><td>-</td><td>-</td><td>26</td><td>[8]</td></tr><tr><td>20~42²</td><td>265</td><td>242</td><td>280</td><td>-</td><td>-</td><td>10</td><td>[9]</td></tr></table>

① 为管材的壁厚。  
$②$ 为管材的直径。

# 3.2.2.2 各种温度下的拉伸性能见表 $3-7\sim$ 表3-9。

表37  

<table><tr><td>品种</td><td>状态</td><td>d/mm</td><td>取样方向</td><td>θ/°C</td><td>σb/MPa</td><td>σP0.2/MPa</td><td>δ5%</td></tr><tr><td rowspan="6">挤压棒材</td><td rowspan="6">O</td><td rowspan="6">22</td><td rowspan="6">L</td><td>20~100</td><td>186</td><td>78</td><td>30</td></tr><tr><td>150</td><td>176</td><td>78</td><td>38</td></tr><tr><td>200</td><td>142</td><td>78</td><td>54</td></tr><tr><td>250</td><td>113</td><td>74</td><td>55</td></tr><tr><td>300</td><td>74</td><td>64</td><td>56</td></tr><tr><td>350</td><td>49</td><td>39</td><td>58</td></tr></table>

表3-8  

<table><tr><td>品种</td><td>状态</td><td>δ/mm</td><td>取样方向</td><td>θ/°C</td><td>σh/MPa</td><td>σP0.2/MPa</td><td>δ5/%</td><td>来源</td></tr><tr><td rowspan="6">板材</td><td rowspan="6">()</td><td rowspan="6">2</td><td rowspan="6">---</td><td>20</td><td>186</td><td>98</td><td>23</td><td rowspan="6">[3]</td></tr><tr><td>100</td><td>167</td><td>88</td><td>26</td></tr><tr><td>150</td><td>157</td><td>78</td><td>35</td></tr><tr><td>200</td><td>127</td><td>59</td><td>51</td></tr><tr><td>250</td><td>108</td><td>---</td><td>62</td></tr><tr><td>300</td><td>69</td><td>---</td><td>75</td></tr></table>

续表3-8   

<table><tr><td>品种</td><td>状态</td><td>δ/mm</td><td>取样方向</td><td>θ/°C</td><td>σb/MPa</td><td>σP0.2/MPa</td><td>δs/%</td><td>来源</td></tr><tr><td rowspan="6">薄板</td><td rowspan="6">HX4</td><td rowspan="6">-</td><td rowspan="6">-</td><td>20</td><td>255</td><td>206</td><td>14</td><td rowspan="6">[11]</td></tr><tr><td>100</td><td>255</td><td>206</td><td>16</td></tr><tr><td>150</td><td>216</td><td>186</td><td>25</td></tr><tr><td>200</td><td>157</td><td>98</td><td>40</td></tr><tr><td>250</td><td>78</td><td>49</td><td>80</td></tr><tr><td>300</td><td>49</td><td>34</td><td>100</td></tr><tr><td rowspan="6">板材</td><td rowspan="6">HX8</td><td rowspan="6">1.5~3</td><td rowspan="6">LT</td><td>20</td><td>284</td><td>215</td><td>4</td><td rowspan="6"></td></tr><tr><td>100</td><td>265</td><td>225</td><td>6</td></tr><tr><td>150</td><td>235</td><td>206</td><td>10</td></tr><tr><td>200</td><td>206</td><td>147</td><td>15</td></tr><tr><td>250</td><td>167</td><td>88</td><td>22</td></tr><tr><td>300</td><td>78</td><td>-</td><td>65</td></tr></table>

表3-9  

<table><tr><td>品种</td><td>状态</td><td>δ或d/mm</td><td>取样方向</td><td>θ/C</td><td>σb/MPa</td><td>δ5/%</td><td>品种</td><td>状态</td><td>δ或d/mm</td><td>取样方向</td><td>θ/C</td><td>σb/MPa</td><td>δ</td></tr><tr><td rowspan="5">挤压棒材</td><td rowspan="3">H112</td><td rowspan="5">20</td><td rowspan="5">L</td><td>20</td><td>176</td><td>30</td><td rowspan="5">板材</td><td rowspan="5">O</td><td rowspan="5">2</td><td rowspan="5">LT</td><td>20</td><td>186</td><td>25</td></tr><tr><td>-70</td><td>186</td><td>40</td><td>-70</td><td>196</td><td>40</td></tr><tr><td>-196</td><td>304</td><td>50</td><td>-196</td><td>304</td><td>50</td></tr><tr><td rowspan="2">O</td><td>20</td><td>196</td><td>30</td><td rowspan="2">-253</td><td rowspan="2">470</td><td rowspan="2">60</td></tr><tr><td>-196</td><td>294</td><td>50</td></tr></table>

# 3.2.3 压缩性能 见表3-10。

表3-10  

<table><tr><td>品种</td><td>状态</td><td>δ或d/mm</td><td>取样方向</td><td>σPcm,2/MPa</td></tr><tr><td>板材</td><td rowspan="3">O</td><td>2</td><td>LT</td><td>98</td></tr><tr><td>挤压棒材</td><td>20</td><td>L</td><td>78</td></tr><tr><td>管材</td><td>50</td><td>LT</td><td>98</td></tr></table>

# 3.2.4 冲击性能 见表3-11。

表3-11  

<table><tr><td>品种</td><td>状态</td><td>δ或d/mm</td><td>取样方向</td><td>θ/C</td><td>akU/(kJ/m2)</td><td>来源</td><td>品种</td><td>状态</td><td>δ或d/mm</td><td>取样方向</td><td>θ/C</td><td>akU/(kJ/m)</td><td>来源</td></tr><tr><td>板材</td><td>O</td><td>2</td><td>-</td><td>20</td><td>392</td><td>[3]</td><td rowspan="8">棒材</td><td rowspan="8">O</td><td>20</td><td>L</td><td>-196</td><td>98</td><td></td></tr><tr><td rowspan="7">棒材</td><td rowspan="4">H112</td><td rowspan="4">20</td><td rowspan="4">-</td><td>20</td><td>98</td><td></td><td rowspan="7">22</td><td rowspan="7">-</td><td>20</td><td>107</td><td rowspan="7">[2]</td></tr><tr><td>-40</td><td>98</td><td></td><td>100</td><td>93</td></tr><tr><td>-70</td><td>107</td><td></td><td>150</td><td>88</td></tr><tr><td>-196</td><td>98</td><td></td><td>200</td><td>93</td></tr><tr><td rowspan="3">O</td><td rowspan="3">20</td><td rowspan="3">L</td><td>20</td><td>98</td><td></td><td>250</td><td>98</td></tr><tr><td>-40</td><td>98</td><td></td><td>300</td><td>98</td></tr><tr><td>-70</td><td>98</td><td></td><td>350</td><td>107</td></tr></table>

# 3.2.5 扭转与剪切性能 见表3-12、3-13。

表3-12  

<table><tr><td rowspan="2">品种</td><td rowspan="2">状态</td><td rowspan="2">d/mm</td><td colspan="4">τ/MPa</td><td rowspan="2">Cv</td><td rowspan="2">n</td></tr><tr><td>X</td><td>min</td><td>max</td><td>s</td></tr><tr><td>线材</td><td>HX8</td><td>1.6~9.45</td><td>150</td><td>132</td><td>171</td><td>9.36</td><td>0.062</td><td>125</td></tr></table>

表3-13  

<table><tr><td>品种</td><td>状态</td><td>δ或d/mm</td><td>取样方向</td><td>τb/MPa</td><td>τ0/MPa</td><td>τP0.3/MPa</td><td>τ/MPa</td><td>来源</td></tr><tr><td rowspan="3">棒材</td><td>O</td><td>-</td><td rowspan="2">-</td><td rowspan="2">196</td><td rowspan="2">39</td><td rowspan="2">69</td><td>123</td><td rowspan="2">[2]</td></tr><tr><td>HX4</td><td>-</td><td>147</td></tr><tr><td>H112</td><td>20</td><td>L</td><td>196</td><td>-</td><td>69</td><td>147</td><td></td></tr><tr><td rowspan="3">板材</td><td>O</td><td>-</td><td rowspan="3">-</td><td rowspan="3">-</td><td rowspan="3">-</td><td rowspan="3">-</td><td>123</td><td rowspan="3">[12]</td></tr><tr><td>HX4</td><td>-</td><td>137</td></tr><tr><td>HX8</td><td>-</td><td>162</td></tr></table>

# 3.3 持久和蠕变性能

# 3.3.1 高温持久性能 见表3-14。

表3-14  

<table><tr><td>品种</td><td>状态</td><td>δ或d/mm</td><td>取样方向</td><td>θ/°C</td><td>σ100/MPa</td><td>σ1000/MPa</td><td>σm-1/MPa</td></tr><tr><td rowspan="5">板材</td><td rowspan="5">()</td><td rowspan="5">1.5</td><td rowspan="5">L,LT</td><td>100</td><td>137</td><td>108</td><td>98</td></tr><tr><td>150</td><td>98</td><td>69</td><td>49</td></tr><tr><td>200</td><td>59</td><td>39</td><td></td></tr><tr><td>250</td><td>29</td><td>20</td><td></td></tr><tr><td>300</td><td>15</td><td>..</td><td></td></tr></table>

# 3.3.2 高温蠕变性能 见表3-15。

表3-15  

<table><tr><td>品种</td><td>状态</td><td>δ或d/mm</td><td>取样方向</td><td>θ/C</td><td>σ0.2,100/MPa</td><td>σ0.2,200/MPa</td></tr><tr><td rowspan="5">板材</td><td rowspan="5">O</td><td rowspan="5">1.5</td><td rowspan="5">L、LT</td><td>100</td><td>78</td><td>74</td></tr><tr><td>150</td><td>54</td><td>34</td></tr><tr><td>200</td><td>20</td><td></td></tr><tr><td>250</td><td>--</td><td></td></tr><tr><td>300</td><td>--</td><td></td></tr></table>

# 3.4 疲劳性能

# 3.4.1 高周疲劳 见表3-16。

表3-16  

<table><tr><td>品种</td><td>状态</td><td>δ或d/mm</td><td>θ/°C</td><td>N/周</td><td>σ1/MPa</td><td>来源</td></tr><tr><td></td><td rowspan="4">HX8</td><td></td><td>25</td><td>5×108</td><td>137</td><td rowspan="4">[1]</td></tr><tr><td></td><td></td><td>150</td><td>5×108</td><td>96</td></tr><tr><td></td><td></td><td>200</td><td>5×108</td><td>69</td></tr><tr><td></td><td></td><td>260</td><td>5×108</td><td>41</td></tr><tr><td>板材</td><td>O</td><td>2</td><td>20</td><td>2×107</td><td>83</td><td rowspan="3">3</td></tr><tr><td rowspan="2">棒材</td><td>O</td><td>20</td><td>20</td><td>5×108</td><td>118</td></tr><tr><td>HX4</td><td>20</td><td>20</td><td>5×108</td><td>123</td></tr></table>

# 3.5 弹性性能

# 3.5.1 弹性模量 见表3-17、表3-18。

表3-17  

<table><tr><td>品种</td><td>状态</td><td>d/mm</td><td>取样方向</td><td>E/GPa</td><td>E1/GPa</td><td>来源</td></tr><tr><td>-</td><td>-</td><td>-</td><td>L</td><td>70</td><td>71</td><td></td></tr><tr><td rowspan="2">棒材</td><td rowspan="2">HX4()</td><td>-</td><td>-</td><td>69</td><td>-</td><td rowspan="2">[2]</td></tr><tr><td>-</td><td>-</td><td>69</td><td>-</td></tr></table>

表3-18  

<table><tr><td>品种</td><td>状态</td><td>d/mm</td><td>取样方向</td><td>θ/C</td><td>E/GPa</td><td>品种</td><td>状态</td><td>d/mm</td><td>取样方向</td><td>θ/C</td><td>E/GPa</td></tr><tr><td rowspan="5">挤压棒材</td><td rowspan="5">0</td><td rowspan="5">20</td><td rowspan="3">L</td><td>20</td><td>70</td><td rowspan="5">挤压棒材</td><td rowspan="5">0</td><td rowspan="5">20</td><td rowspan="5">-</td><td>150</td><td>66</td></tr><tr><td>-70</td><td>71</td><td>200</td><td>64</td></tr><tr><td>-196</td><td>74</td><td>250</td><td>58</td></tr><tr><td rowspan="2">-</td><td>20</td><td>70</td><td>300</td><td>51</td></tr><tr><td>100</td><td>68</td><td></td><td></td></tr></table>

3.5.2 切变模量 $G = 27\mathrm{GPa}^{[11]}$   
3.5.3 泊松比 $\mu = 0.32$

# 4 组织结构

# 4.1 相变温度

# 4.2 时间-温度-组织转变曲线

4.3 合金组织结构 退火状态时形成 $\alpha$ -Al 和 $\beta$ 相 $(\mathrm{Al}_{3}\mathrm{Mg}_{2})$ 。合金中的 Fe、Si 杂质组成 $\mathrm{Al}_{3}\mathrm{Fe}$ 和 $\mathrm{Mg}_{2}\mathrm{Si}$ 。此外，可能有 $\mathrm{AlMg}_{2}\mathrm{Mn}$ 、 $\mathrm{AlFeSi}^{[12,13]}$ 。

# 5 工艺性能与要求

5.1 成形性能 退火状态时冲压工艺性能良好，冷作硬化状态时变坏。锻造和模锻温度为 $420 \sim 475^{\circ} \mathrm{C}$ 。在热加工温度范围内，变形率可大于 $80\%$ 。  
5.2 焊接性能 合金的接触焊、点焊、滚焊性能良好。氩弧焊焊接时有形成结晶裂缝的倾向。焊缝的气密性不高。用5A03合金作焊料焊接时，可以避免裂缝的形成，并提高焊缝的气密性。焊接处的强度为基体金属强度的 $90\% \sim 95\%$ ，焊缝塑性高[2]。

# 5.3 零件热处理工艺

5.4 表面处理工艺 同一般铝合金。  
5.5 切削加工与磨削性能 合金退火状态时的切削加工性能不好，在冷作硬化状态下有所改善

# 6 功能考核试验

# 7 使用建议

选用。

# 参考文献

1 CnpaBoHHK HOM MAHHHOCPTPOHTeTbHBM MaTePhaJIaM, TOM2, HOp peJ, HOrOuHaA A.IekceBa F.H.,MAHIH3,1959,cTp.14   
2 BIAM. 航空材料手册, 第二册: 有色合金. 北京航空材料研究院编译. 1965. $24 \sim 27$   
3 AJHOMHHHeBbI cIIaBbl. CtpyKTypa H cBOHCtBa HOJIpa6pHKaTOB H3 JIOMHHHeBBIX cIIaBOB, CnpaBOUHHK, NOI peI. IHBaHOB B. A., MeTa.IhyprH, 1974, cTp. 342, 83,84,215

4南昌飞机制造公司.工业生产检验数据：变铝02-86.1985  
5 陕西飞机制造公司. 工业生产检验数据: 铝镁合金 09-99.1999  
6 洪都航空工业集团有限责任公司. 工业生产检验数据: 铝镁合金 01-99.1999  
7 西安飞机设计研究所. 工业生产检验数据: 铝镁合金 03-99.1999  
8 东北轻合金有限责任公司.工业生产检验数据：铝镁合金06-99.1999  
9 西北铝加工厂. 工业生产检验数据: 铝镁合金 12-99.1999  
10 西南铝加工厂. 工业生产检验数据: 铝镁合金 13-99. 1999  
11 AIOHmHHHeBbIe CnTAbbI. IIpomblteHHbIe deΦOpMpyEmbIe, cneHbIe HHTeHHbIe aHOMHHHeBbIecJIaBBi, CnpaBoOHoe py KOBOcTBo, IOd peJ. K BacOB $\Phi$ II, $\phi p\pi$ JApIep II.H, MetaJIyprH, 1972, cTp.408,422,415   
12 Kojio6HeB H.Φ.TepMuecka 06pa6OTka aHOMHHHeBBIX cUJABOB,MeTaJIpy pTH3IAT, 1966,crp.212   
13 MaJIbIeB M. B. MeTaJIIOrpaΦH InpMbHIeHHbIX ΠBeTHbIX MeTaJIIOB H CIIaHOB, MetaJIyprHn,1970,ctp.60

# 5A03

# 1 概述

5A03合金是铝-镁系中含镁量中等的合金。不可热处理强化。强度较低，塑性较高。冷变形可提高合金的强度，但降低塑性。氢原子焊、接触焊性能良好，也可气焊。合金的耐腐蚀性能良好。退火状态的切削加工性能不好，而冷作硬化状态时可切削加工。

1.1 材料牌号 5A03。  
1.2 相近牌号 AMr3(俄罗斯), 5154(美国)。

1.3 材料的技术标准

GB/T3190-1996《变形铝及铝合金化学成分》  
GB/T3880—1997 《铝及铝合金轧制板材》  
GB/T3191—1998 《铝及铝合金挤压棒材》  
GB/T4436-1995《铝及铝合金管材外形尺寸及允许偏差》  
GB/T4437—1984 《铝及铝合金热挤压管》

GJB 2053-1994 《航空航天用铝合金薄板规范》  
GJB2662--1996 《航空航天用铝合金厚板规范》  
GJB 2054-1994 《航空航天用铝合金棒材规范》  
GJB 2507--1995 《航空航天用铝合金挤压型材规范》  
GJB 2381-1995 《航空航天用铝及铝合金挤压管材规范》  
GJB 2379—1995 《航空航天用铝及铝合金拉制(轧制)管材规范》  
GJB 2351--1995 《航空航天用铝合金锻件规范》  
HB 5202-1982 《航空用铝及铝合金挤压棒材》  
HB 5204-1982 《航空用铝合金锻件和模锻件》

1.4 化学成分 合金的化学成分按GB/T3190—1996，见表1-1。

表1-1  

<table><tr><td rowspan="2">S1</td><td rowspan="2">Fe</td><td rowspan="2">Cu</td><td rowspan="2">Mn</td><td rowspan="2">Mg</td><td rowspan="2">Zn</td><td rowspan="2">Ti</td><td colspan="2">其他</td><td rowspan="2">Al</td></tr><tr><td>单个</td><td>合计</td></tr><tr><td>0.50~0.80</td><td>0.50</td><td>0.10</td><td>0.30~0.60</td><td>3.20~3.80</td><td>0.20</td><td>0.15</td><td>0.05</td><td>0.10</td><td>余量</td></tr></table>

# 1.5 热处理制度

1.5.1 退火 按HB/Z5126—1979《变形铝合金热处理》，合金的不完全退火制度： $150\sim 300^{\circ}C$ ， $2\sim 3h$ ，空冷；完全退火制度： $390\sim 420^{\circ}C$ ，材料厚度 $\delta \leqslant 6\mathrm{mm}$ ，热透后空冷或水冷；厚度 $\delta >6\mathrm{mm}$ ，保温 $30\mathrm{min}$ ，空冷或水冷。

按GJB1694—1993《变形铝合金热处理规范》，合金的退火制度： $350\sim 410^{\circ}\mathrm{C}$ ，根据合金的直径或厚度确定保温时间，但保温时间不宜过长，以晶粒度满足有关标准为宜。水冷或空冷。

1.6 品种规格与供应状态 见表1-2。

表1-2  

<table><tr><td>技术标准</td><td>品种</td><td>供应状态</td><td>δ或d/mm</td></tr><tr><td rowspan="2">GB/T 3880-1997</td><td rowspan="2">板材</td><td>O,H14,H24,H34</td><td>&gt;0.5~4.5</td></tr><tr><td>F,H112</td><td>&gt;4.5~150.0</td></tr><tr><td>GJB 2053-1994</td><td>薄板</td><td>O,HX4</td><td>0.5~4.0</td></tr><tr><td>GJB 2662-1996</td><td>厚板</td><td>H112</td><td>7~50</td></tr><tr><td>GB/T 3191-1998</td><td rowspan="3">挤压棒材</td><td rowspan="3">H112,F,O</td><td>5~600(圆棒),5~200(方棒、六角棒内切圆直径)</td></tr><tr><td>GJB 2054-1994</td><td>5~350(圆棒),5~200(方棒、六角棒内切圆直径)</td></tr><tr><td>HB 5202-1982</td><td>≤240</td></tr><tr><td>GJB 2507-1995</td><td>挤压型材</td><td>H112,O</td><td>--</td></tr><tr><td>GB/T 4436-1995</td><td rowspan="3">管材</td><td rowspan="3">H112</td><td rowspan="2">外径≤185,壁厚5~32.5</td></tr><tr><td>GB/T 4437-1984</td></tr><tr><td>GJB 2381-1995</td><td>外径25~250,壁厚5~35</td></tr><tr><td>GJB 2379-1995</td><td>冷拉管</td><td>O,HX4</td><td>外径≤120,壁厚1~5</td></tr><tr><td>GJB 2351-1995</td><td rowspan="2">自由锻件、模锻件</td><td rowspan="2">H112</td><td rowspan="2">按协议</td></tr><tr><td>HB 5204-1982</td></tr></table>

1.7 熔炼与铸造工艺 一般采用增蜗炉、反射炉熔炼，用半连续法进行铸造。熔炼温度 $700 \sim 750^{\circ} \mathrm{C}$ ，铸造温度 $690 \sim 730^{\circ} \mathrm{C}$ 。  
1.8 应用概况与特殊要求 该合金适于制造那些有高的工艺塑性和耐腐蚀性要求的焊接中等载荷的管道、液体容器和骨架等零件。

# 2 物理及化学性能

# 2.1 热性能

2.1.1 熔化温度范围 $652\sim 627\mathrm{C}^{[1]}$   
2.1.2 热导率 见表2-1。  
2.1.3 比热容 见表2-2。  
2.1.4 线膨胀系数 见表2-3。  
2.2 密度 $\rho = 2.67\mathrm{g / cm^3}$   
2.3 电性能 电阻率 $\rho = 49.6\mathrm{n}\Omega \cdot \mathrm{m}^{[2]}$

表2-1  

<table><tr><td>θ/C</td><td>25</td><td>100</td><td>200</td><td>300</td><td>400</td></tr><tr><td>λ/(W/(m·°C))</td><td>147</td><td>151</td><td>155</td><td>159</td><td>159</td></tr></table>

表2-2[2]  

<table><tr><td>θ/°C</td><td>100</td><td>200</td><td>300</td><td>400</td></tr><tr><td>c/(J/(kg·°C))</td><td>879</td><td>921</td><td>1005</td><td>1047</td></tr></table>

# 2.4 磁性能 无磁性。

# 2.5 化学性能

2.5.1 耐腐蚀性能 合金为两相合金，由于 $\beta$ 相 $(\mathrm{Al}_{3}\mathrm{Mg}_{2})$ 沿晶界析出并不连续，仍具有良好的耐腐蚀性。

表2-3  

<table><tr><td>θ/°C</td><td>20~100</td><td>20~200</td><td>20~300</td><td>20~400</td><td>100~200</td><td>200~300</td><td>300~400</td></tr><tr><td>α/10-6°C-1</td><td>23.3</td><td>24.3</td><td>25.2</td><td>26.1</td><td>25.1</td><td>27</td><td>28.8</td></tr></table>

# 3 力学性能

# 3.1 技术标准规定的性能 见表3-1。

表3-1  

<table><tr><td>技术标准</td><td>品种</td><td>供货状态</td><td>试样状态</td><td>δ或d/mm</td><td>σb/MPa</td><td>σp0.21/MPa</td><td>δ/°</td></tr><tr><td rowspan="9">GB/T 3880-1997</td><td rowspan="9">板材</td><td>O</td><td>O</td><td>0.5~4.5</td><td>≤195</td><td>≥100</td><td>≥16</td></tr><tr><td>H14</td><td>H14</td><td rowspan="3">&gt;0.5~1.5</td><td rowspan="3">≥225</td><td rowspan="3">≥195</td><td rowspan="3">≥8</td></tr><tr><td>H24</td><td>H24</td></tr><tr><td>H34</td><td>H34</td></tr><tr><td rowspan="4">H112</td><td rowspan="4">H112</td><td>&gt;4.5~10.0</td><td>≥185</td><td>≥80</td><td>≥16</td></tr><tr><td>&gt;10.0~12.5</td><td>≥175</td><td>≥70</td><td>≥13</td></tr><tr><td>&gt;12.5~25.0</td><td>≥175</td><td>≥70</td><td>≥13</td></tr><tr><td>&gt;25.0~50.0</td><td>≥165</td><td>≥60</td><td>≥12</td></tr><tr><td>F</td><td>---</td><td>&gt;4.5~150.0</td><td>---</td><td>---</td><td></td></tr><tr><td rowspan="2">GJB 2053-1994</td><td rowspan="2">薄板</td><td>O</td><td>O</td><td>0.5~4.0</td><td>≤196</td><td>≥98</td><td>≥16</td></tr><tr><td>HX4</td><td>HX4</td><td>0.5~4.0</td><td>≥225</td><td>≥196</td><td>≥8</td></tr><tr><td rowspan="3">GJB 2662-1996</td><td rowspan="3">厚板</td><td rowspan="3">H112</td><td rowspan="3">H112</td><td>7~10</td><td>≥186</td><td>≥78</td><td>≥15</td></tr><tr><td>&gt;10~25</td><td>≥176</td><td>≥67</td><td>≥12</td></tr><tr><td>&gt;25~50</td><td>≥167</td><td>≥59</td><td>≥11</td></tr><tr><td>GB/T 3191-1998</td><td>挤压棒材⑤</td><td rowspan="3">H112O</td><td rowspan="3">H112O</td><td>≤150</td><td>≥175</td><td>≥80</td><td rowspan="3"></td></tr><tr><td>GJB 2054-1994</td><td>挤压棒材⑥</td><td>5~250</td><td rowspan="2">≥176</td><td rowspan="2">≥78</td></tr><tr><td>HB 5202-1982</td><td>挤压棒材⑦</td><td>≤240</td></tr><tr><td>GJB 2507-1995</td><td>挤压型材</td><td>H112O</td><td>H112O</td><td>所有</td><td>≥176</td><td>≥78</td><td>≥12</td></tr><tr><td>GB/T 4437-1984</td><td>管材⑧</td><td>H112</td><td>H112</td><td>所有</td><td>≥176</td><td>≥69</td><td>≥15</td></tr><tr><td rowspan="2">GJB 2379-1995</td><td rowspan="2">冷拉管</td><td>O</td><td>O</td><td rowspan="2">所有</td><td>≤177</td><td>≥78</td><td>≥15</td></tr><tr><td>HX4</td><td>HX4</td><td>≥215</td><td>≥127</td><td>≥8</td></tr><tr><td>GJB 2351-1995</td><td rowspan="2">自由锻件模锻件</td><td rowspan="2">H112</td><td rowspan="2">H112</td><td rowspan="2">按协议</td><td rowspan="2">≥186</td><td rowspan="2">≥78</td><td rowspan="2">≥15</td></tr><tr><td>HB 5204-1982</td></tr></table>

① 试样标距为 $50\mathrm{mm}$ 。  
② 试样标距为 $5D$ 。  
③ 为 $\delta_{10}$ 数据。  
④ 为 $\delta_{5}$ 数据。  
⑤ 直径 $d > 150\mathrm{mm}$ 的棒材的力学性能附实测数据。  
⑥ 直径 $d$ 超出表中规定的范围时，棒材的室温纵向力学性能由订购方与承制方协商。  
⑦ 直径 $d > 240\mathrm{mm}$ 的棒材，其机械性能指标按双方商定。  
⑧ 壁厚 $\delta < 5\mathrm{mm}$ 的管材的室温纵向力学性能，由供需双方另行协商或附试验结果；外径 $d185 \sim 300\mathrm{mm}$ ，壁厚 $\delta > 32.5\mathrm{mm}$ 的管材，室温纵向力学性能由供需双方另行协商。

# 3.2 室温及各种温度下的力学性能

# 3.2.1 硬度 见表3-2。

# 3.2.2 拉伸性能

3.2.2.1 室温拉伸性能见表 $3-3\sim$ 表3-6。

表3-2[4]  

<table><tr><td>品种</td><td>状态</td><td>HBS</td></tr><tr><td rowspan="2">板材</td><td>O</td><td>58</td></tr><tr><td>HX4</td><td>75</td></tr></table>

表3-3  

<table><tr><td rowspan="3">品种</td><td rowspan="3">状态</td><td rowspan="3">δ/mm</td><td rowspan="3">n</td><td colspan="7">σb</td></tr><tr><td>X</td><td colspan="2">min</td><td colspan="2">max</td><td>s</td><td rowspan="2">CV</td></tr><tr><td colspan="6">MPa</td></tr><tr><td rowspan="9">板材</td><td rowspan="7">()</td><td>1.2</td><td>52</td><td>225</td><td colspan="2">208</td><td colspan="2">250</td><td>7.06</td><td>0.031</td></tr><tr><td>1.2</td><td>29</td><td>217</td><td colspan="2">216</td><td colspan="2">220</td><td>-</td><td>-</td></tr><tr><td>1.5</td><td>90</td><td>217</td><td colspan="2">206</td><td colspan="2">224</td><td>3.04</td><td>0.014</td></tr><tr><td>2.0</td><td>41</td><td>219</td><td colspan="2">216</td><td colspan="2">222</td><td>2.65</td><td>0.012</td></tr><tr><td>2.5</td><td>31</td><td>215</td><td colspan="2">212</td><td colspan="2">219</td><td>1.37</td><td>0.006</td></tr><tr><td>3</td><td>34</td><td>225</td><td colspan="2">212</td><td colspan="2">243</td><td>6.57</td><td>0.029</td></tr><tr><td>0.5~2.0</td><td>20</td><td>230</td><td colspan="2">223</td><td colspan="2">236</td><td>--</td><td>-</td></tr><tr><td rowspan="2">HX4</td><td>1.8</td><td>50</td><td>297</td><td colspan="2">274</td><td colspan="2">324</td><td>12.4</td><td>0.04</td></tr><tr><td>2.0</td><td>10</td><td>310</td><td colspan="2">301</td><td colspan="2">317</td><td>-</td><td>-</td></tr><tr><td rowspan="3">品种</td><td rowspan="3">状态</td><td rowspan="3">δ/mm</td><td colspan="6">σp0.2</td><td rowspan="3">δ/%</td><td rowspan="3">来源</td></tr><tr><td>X</td><td>min</td><td>max</td><td colspan="2">s</td><td rowspan="2">CV</td></tr><tr><td colspan="5">MPa</td></tr><tr><td rowspan="9">板材</td><td rowspan="7">()</td><td>1.2</td><td>-</td><td>-</td><td>-</td><td colspan="2">-</td><td>-</td><td>23.7</td><td>4</td></tr><tr><td>1.2</td><td>122</td><td>119</td><td>126</td><td colspan="2">-</td><td>-</td><td>22.4</td><td rowspan="4">5</td></tr><tr><td>1.5</td><td>120</td><td>109</td><td>132</td><td colspan="2">4.6</td><td>0.038</td><td>23.5</td></tr><tr><td>2.0</td><td>115</td><td>112</td><td>123</td><td colspan="2">16.2</td><td>0.14</td><td>22.3</td></tr><tr><td>2.5</td><td>111</td><td>105</td><td>115</td><td colspan="2">2.84</td><td>0.026</td><td>21.5</td></tr><tr><td>3</td><td>117</td><td>98</td><td>167</td><td colspan="2">18</td><td>0.15</td><td>21.8</td><td>6</td></tr><tr><td>0.5~2.0</td><td>122</td><td>102</td><td>133</td><td colspan="2">-</td><td>-</td><td>22.7</td><td>7</td></tr><tr><td rowspan="2">HX4</td><td>1.8</td><td>254</td><td>214</td><td>303</td><td colspan="2">21.8</td><td>0.08</td><td>11.7</td><td>6</td></tr><tr><td>2.0</td><td>265</td><td>258</td><td>281</td><td colspan="2">-</td><td>-</td><td>9.4</td><td>7</td></tr></table>

表3-4  

<table><tr><td rowspan="3">品种</td><td rowspan="3">状态</td><td rowspan="3">d/mm</td><td rowspan="3">n</td><td colspan="5">σb</td></tr><tr><td>X</td><td>min</td><td>max</td><td>s</td><td rowspan="2">CV</td></tr><tr><td colspan="4">MPa</td></tr><tr><td rowspan="7">挤压棒材</td><td rowspan="7">H112</td><td>80</td><td>38</td><td>250</td><td>237</td><td>270</td><td>7.72</td><td>0.03</td></tr><tr><td>90</td><td>10</td><td>250</td><td>-</td><td></td><td>-</td><td></td></tr><tr><td>20</td><td>9</td><td>250</td><td>-</td><td></td><td>-</td><td></td></tr><tr><td>50</td><td>10</td><td>250</td><td>243</td><td>254</td><td>-</td><td></td></tr><tr><td>100</td><td>10</td><td>245</td><td>237</td><td>251</td><td>-</td><td></td></tr><tr><td>16~38</td><td>11</td><td>245</td><td>229</td><td>263</td><td>-</td><td></td></tr><tr><td>50~110</td><td>21</td><td>255</td><td>238</td><td>276</td><td>-</td><td></td></tr></table>

续表3-4
