Repository: C-zj02/CFD-claw

<div align="center">

**English** | [中文](#中文版) | [Français](README_FR.md) | [Русский](README_RU.md) | [हिन्दी](README_HI.md) | [العربية](README_AR.md) | [Português](README_PT.md)

# 🚀 Claude Code Python

**A Complete Python Reimplementation Based on Real Claude Code Source**

*From TypeScript Source → Rebuilt in Python with ❤️*

***
**🔥 Active Development • New Features Weekly 🔥**

</div>

***

## 🎯 What is This?

**Clawd Code** is a **complete Python rewrite** of Claude Code, based on the **real TypeScript source code**.

File: RAG-data/中国航空材料手册（第2版）第6卷 复合材料 胶粘剂001-200.pdf-3e33123b-8300-49bd-bd07-20183c8fa8b4.md (part 2 of 8)
# 中国航空机械手册
2.1.1 预浸料的外观 预浸料表面平整, 颜色均匀一致, 树脂分布均匀, 无外来杂质或固化树脂颗粒, 无皱褶或断纱。  
2.1.2 树脂体系的红外光谱 3232树脂体系的红外光谱见图2-1。

图片摘要：该图主要展示 2 1 3232树脂体系红外光谱图。
![](images/d810ed2e6bd5259330636a4f13f3d244c6cd42ac792a42ce0bbab830ddb8bd70.jpg)  
图2-1 3232树脂体系红外光谱图

2.1.3 预浸料的物理性能 3232/664预浸料的物理性能见表2-1。

表2-1  

<table><tr><td>性能</td><td>指 标</td><td>试验方法</td></tr><tr><td>单位面积纤维质量/(g/m2)</td><td>300±10</td><td>JC/T 780-1987(1996)</td></tr><tr><td>树脂质量分数/%</td><td>40±4</td><td>JC/T 780-1987(1996)</td></tr><tr><td>挥发分质量分数/%</td><td>≤0.8</td><td>JC/T 776-1985(1996)</td></tr><tr><td>单层预浸料压厚/mm</td><td>0.215±0.010</td><td>计算法</td></tr></table>

2.1.4 复合材料层合板的物理性能 3232/664复合材料层合板的物理性能见表2-2。

表2-2  

<table><tr><td>性能</td><td>典型值</td><td>试验方法</td></tr><tr><td>纤维体积分数/%</td><td>50±3</td><td>GB/T 3366-1996</td></tr><tr><td>空隙率/%</td><td>&lt;1.0</td><td>GB/T 3365-1982</td></tr><tr><td>玻璃化转变温度/℃</td><td>130</td><td>DMA法</td></tr></table>

2.2力学性能 3232/664复合材料层合板的力学性能见表2-3。

表2-3[1]  

<table><tr><td>性能</td><td>指标≥</td><td>典型值</td><td>试验方法</td></tr><tr><td>弯曲强度/MPa</td><td>500</td><td>662</td><td>GB/T 3356-1999</td></tr><tr><td>弯曲弹性模量/GPa</td><td>21.5</td><td>27</td><td>GB/T 3356-1999</td></tr><tr><td>层间剪切强度/MPa</td><td>41</td><td>55</td><td>JC/T 773-1982(1996)</td></tr></table>

# 2.3 耐环境性能

# 2.4 工艺性能

2.4.1 粘度-温度曲线 3232树脂体系的粘度-温度曲线见图2-2。  
2.4.2 凝胶时间 预浸料在 $125^{\circ}\mathrm{C}$ 下的凝胶时间为 $8\sim 15\mathrm{min}$ 。  
2.4.3 树脂流动度 预浸料树脂流动度 $15\% \sim 35\%$   
2.4.4 粘性 预浸料粘性适中。  
2.5 使用性能 机械加工性能 可用一般复合材料机械加工方法进行加工。

图片摘要：该图主要展示 2 2 3232树脂体系粘度 温度曲线。
![](images/cdb9f65c1d0d39752cf8c2810a8000d97732a1624e48b0c0fd37b10393b60c1f.jpg)  
图2-2 3232树脂体系粘度-温度曲线

# 3 使用工艺

3.1 热压罐成形工艺 在室温下抽真空至 $0.08\mathrm{MPa}$ 以上，以 $2\sim 5^{\circ}\mathrm{C / min}$ 的速度升温至 $110\sim$ $120^{\circ}\mathrm{C}$ 时，施加 $0.4\sim 0.6\mathrm{MPa}$ 的压力。继续升温至 $125^{\circ}\mathrm{C}\pm 5^{\circ}\mathrm{C}$ ，恒温 $1.5\sim 2.0\mathrm{h}$ ，冷却至 $60^{\circ}\mathrm{C}$ 卸模。对于厚度超过 $3\mathrm{mm}$ 或大型复合材料构件，在成形升温时需增加适当的保温时间，推荐在 $90^{\circ}\mathrm{C}$ 保温 $10\sim$ $35\mathrm{min}$ 后加压 $0.4\sim 0.6\mathrm{MPa}$ 。  
3.2 模压成形工艺 以 $1\sim 2^{\circ}\mathrm{C / min}$ 的速度升温，在 $118\sim 120^{\circ}\mathrm{C}$ 施加 $0.5\sim 0.6\mathrm{MPa}$ 的合模压力。继续升温至 $125^{\circ}\mathrm{C}\pm 5^{\circ}\mathrm{C}$ ，恒温 $1.5\sim 2.0\mathrm{h}$ ，冷却至 $60^{\circ}\mathrm{C}$ 卸模。

# 4 其他

4.1 包装 每卷预浸料应用聚乙烯薄膜包覆并密封，预浸料外包装应为硬质包装箱，并用软固定隔开，防止碰撞。  
4.2 运输 按非危险品运输，包装箱应平放，防止受潮，避免碰撞或剧烈震动。  
4.3 贮存 预浸料卷材应平放在台架上，贮存期为室温下1个月和 $-18^{\circ}\mathrm{C}$ 下12个月。

# 5 使用建议

选用。

# 参考文献

1 北京航空材料研究院. 3232 树脂及预浸料研究技术报告. 1997

编写 沈超

审校 龙国荣 袁正华

# 3232/Rc10800中温固化改性环氧树脂单向玻璃纤维预浸带及其复合材料

# 1 概述

3232/Rc10800中温固化改性环氧树脂单向玻璃纤维预浸带是以3232改性环氧树脂体系通过热熔法浸渍Rc10800玻璃纤维制成的单向预浸带，固化温度 $125^{\circ}\mathrm{C}$ ，具有较长的贮存期，适于热压罐法、模压法成形复合材料，其复合材料具有较高的断裂韧性，用于承力构件，可在 $-50\sim 80^{\circ}\mathrm{C}$ 使用。

1.1 牌号及名称 3232/Rc10800中温固化改性环氧树脂单向玻璃纤维预浸带及其复合材料。  
1.2 基本组成 3232中温固化改性环氧树脂体系、Rc10800玻璃纤维。  
1.3 材料标准 Q/6S 1450—1999《3232/Rc10800中温固化环氧玻璃纤维预浸带》。  
1.4 使用工艺说明书 Q/6S 1450—1999《3232/Rc10800中温固化环氧玻璃纤维预浸带》。  
1.5 供应状态 预浸带成卷供应，宽度 $25\sim 27 \mathrm{~mm}$ ，长度 $50\sim 100 \mathrm{~m}$ 。  
1.6 应用概况 已用于直升机夹板和尾撬等结构件。  
1.7 研制及生产单位 北京航空材料研究院研制并生产。  
1.8 鉴定级别及日期 1997年4月通过中国航空工业总公司评审。

# 2 性能

# 2.1 物理及化学性能

2.1.1 预浸料的外观 预浸料表面平整，颜色均匀一致，树脂分布均匀，无外来杂质或固化树脂颗粒，纤维排列平直，无皱褶或断纱。  
2.1.2 树脂体系的红外光谱 3232树脂体系的红外光谱见图2-1。

图片摘要：该图主要展示 2 1 3232树脂体系红外光谱图。
![](images/6d3f572234e6f2e4e3cc39d1931a65463f08535f130130270b0cfed6f8cade7d.jpg)  
图2-1 3232树脂体系红外光谱图

2.1.3 预浸料的物理性能 3232/Rc10800预浸带的物理性能见表2-1。  
2.1.4 复合材料层合板的物理性能 3232/Rc10800复合材料层合板的物理性能见表2-2。  
2.2力学性能 3232/Rc10800复合材料层合板的力学性能见表2-3。

表2-1  

<table><tr><td>性能</td><td>指标</td><td>试验方法</td></tr><tr><td>线性质量/(g/m)</td><td>24.95±0.35</td><td>JC/T 780-1987(1996)</td></tr><tr><td>树脂质量分数/%</td><td>23±1</td><td>JC/T 780-1987(1996)</td></tr><tr><td>挥发分质量分数/%</td><td>≤0.8</td><td>JC/T 776-1985(1996)</td></tr></table>

表2-2  

<table><tr><td>性能</td><td>典型值</td><td>试验方法</td></tr><tr><td>纤维体积分数/%</td><td>60±3</td><td>GB/T 3366-1996</td></tr><tr><td>空隙率/%</td><td>&lt;1.0</td><td>GB/T 3365-1982</td></tr><tr><td>玻璃化转变温度/℃</td><td>130</td><td>DMA法</td></tr></table>

表2-3[1]  

<table><tr><td>性能</td><td>指标≥</td><td>典型值</td><td>试验方法</td></tr><tr><td>拉伸强度/MPa</td><td>-</td><td>1742</td><td>GB/T 3354-1999</td></tr><tr><td>拉伸弹性模量/GPa</td><td>-</td><td>52</td><td>GB/T 3354-1999</td></tr><tr><td>压缩强度/MPa</td><td>-</td><td>935</td><td>GB/T 3856-1999</td></tr><tr><td>压缩弹性模量/GPa</td><td>-</td><td>60</td><td>GB/T 3354-1999</td></tr><tr><td>弯曲强度/MPa</td><td>1300</td><td>1549</td><td>GB/T 3356-1999</td></tr><tr><td>弯曲弹性模量/GPa</td><td>49.3</td><td>58</td><td>GB/T 3356-1999</td></tr><tr><td>层间剪切强度/MPa</td><td>45</td><td>80</td><td>JC/T 773-1982(1996)</td></tr><tr><td>拉伸疲劳极限/10^6 MPa</td><td>184</td><td>200</td><td></td></tr><tr><td>弯曲疲劳极限/10^6 MPa</td><td>253</td><td>300</td><td></td></tr></table>

2.3 耐环境性能 $3232 / \mathrm{Rc}10800$ 复合材料层合板的耐湿热性能优异，在 $70^{\circ}\mathrm{C}$ 、相对湿度为 $95\%$ 条件下 $1000\mathrm{h}$ 后的力学性能变化见表2-4。

表2-4  

<table><tr><td>性能</td><td>湿热前</td><td>湿热后</td></tr><tr><td>层间剪切强度/MPa</td><td></td><td></td></tr><tr><td>室温</td><td>80</td><td>64</td></tr><tr><td>80℃</td><td>63</td><td>35</td></tr><tr><td>弯曲强度/MPa 室温</td><td>1549</td><td>1363</td></tr><tr><td>弯曲弹性模量/GPa 室温</td><td>58</td><td>57</td></tr></table>

# 2.4 工艺性能

2.4.1 粘度-温度曲线 3232树脂体系的粘度-温度曲线见图2-2。  
2.4.2 粘度-时间曲线 3232树脂体系的粘度-时间曲线见图2-3。  
2.4.3 凝胶时间 预浸料在 $125^{\circ}\mathrm{C}$ 下的凝胶时间为 $8\sim 15\mathrm{min}$ 。  
2.4.4 树脂流动度 预浸料树脂流动度 $5\% \sim 25\%$   
2.4.5 粘性 预浸料粘性适中，适于缠绕工艺。

图片摘要：该图主要展示 2 2 3232树脂体系粘度 温度曲线。
![](images/fd7588499b4a9d625e74117fd09873e57ed6f13b87452e3a05463b385ca29f31.jpg)  
图2-2 3232树脂体系粘度-温度曲线

图片摘要：该图主要展示 2 2 3232树脂体系粘度 温度曲线。
![](images/47dbbd59f69ba9844ed5b3ca547c894e84b524888357fd1729431c992e641ec9.jpg)  
图2-3 3232树脂体系粘度-时间曲线

2.5 使用性能 机械加工性能 可用一般复合材料机械加工方法进行加工。

# 3 使用工艺

3.1 热压罐成形工艺 在室温下抽真空至 $0.08\mathrm{MPa}$ 以上，以 $2\sim 5^{\circ}\mathrm{C / min}$ 的速度升温至 $110\sim$ $120^{\circ}\mathrm{C}$ 时，施加 $0.4\sim 0.6\mathrm{MPa}$ 的压力。继续升温至 $125^{\circ}\mathrm{C}\pm 5^{\circ}\mathrm{C}$ ，恒温 $1.5\sim 2.0\mathrm{h}$ ，冷却至 $60^{\circ}\mathrm{C}$ 卸模。对于厚度超过 $3\mathrm{mm}$ 或大型复合材料构件，在成形升温时需增加适当的保温时间，推荐在 $90^{\circ}\mathrm{C}$ 保温 $10\sim$ $35\mathrm{min}$ 后加压 $0.4\sim 0.6\mathrm{MPa}$ 。  
3.2 模压成形工艺 以 $1\sim 2^{\circ}\mathrm{C / min}$ 的速度升温，在 $118\sim 120^{\circ}\mathrm{C}$ 施加 $0.5\sim 0.6\mathrm{MPa}$ 的合模压力。继续升温至 $125^{\circ}\mathrm{C}\pm 5^{\circ}\mathrm{C}$ ，恒温 $1.5\sim 2.0\mathrm{h}$ ，冷却至 $60^{\circ}\mathrm{C}$ 卸模。

# 4 其他

4.1 包装 每卷预浸料应用聚乙烯薄膜包覆并密封，预浸料外包装应为硬质包装箱，并用软固定隔开，防止碰撞。  
4.2 运输 按非危险品运输，包装箱应平放，防止受潮，避免碰撞或剧烈震动。  
4.3 贮存 预浸料卷材应平放在台架上，贮存期为室温下1个月和 $-18^{\circ}C$ 下12个月。

# 5 使用建议

选用。

# 参考文献

1 北京航空材料研究院. 3232 树脂及预浸料研究技术报告. 1997

编写 沈超

审校 张凤翻

# 3233/G814NT中温固化阻燃环氧树脂碳布预浸料及其复合材料

# 1 概述

3233/G814NT中温固化阻燃环氧树脂碳布预浸料是以中高粘度、具有自熄阻燃特性的改性环氧树脂体系通过热熔法和溶液法浸渍G814NT碳布制成的预浸料，其复合材料具有良好的耐湿热老化性、抗冲击性、自熄阻燃性及优异的抗疲劳性能。

可用于制造直升机涵道内环、垂尾等结构件。固化温度为 $125\mathrm{C} \pm 5\mathrm{C}$ ，一般可在 $-55 \sim 80^{\circ}\mathrm{C}$ 使用。

1.1 牌号及名称 3233/G814NT中温固化阻燃环氧树脂碳布预浸料及其复合材料。  
1.2 基本组成 树脂基体：3233中温固化阻燃环氧树脂，增强体：G814NT塔夫绸碳布。  
1.3 材料标准 Q/6S 1519—2000《3233/G814NT中温固化阻燃环氧树脂碳布预浸料》。  
1.4 使用工艺说明书 《3233/G814NT中温固化阻燃环氧碳布预浸料使用工艺说明书》。

1.5 供应状态 预浸料以卷状形式供应。宽度 $1.0\mathrm{m}$ ，长度 $50\mathrm{m}$ 。  
1.6 应用概况 已应用于直升机涵道内环及其他零件上。  
1.7 研制及生产单位 北京航空材料研究院研制并生产。  
1.8 鉴定级别及日期 1997年10月由中国航空工业总公司评审通过。

# 2 性能

# 2.1 物理及化学性能

2.1.1 预浸料的外观 预浸料表面平整, 颜色均匀一致, 树脂分布均匀, 无明显富树脂区和贫树脂区, 表面无大的树脂颗粒, 无夹杂, 织物规整, 无皱褶或断纱。

2.1.2 树脂体系的红外光谱 3233树脂体系的红外光谱见图2-1。

图片摘要：该图主要展示 2 1 3233树脂体系红外光谱图。
![](images/6d22fabb222f2af263576442458c198345c40db44d37beecb6a2b2ae26d7a9c2.jpg)  
图2-1 3233树脂体系红外光谱图

2.1.3 预浸料的物理性能 3233/G814NT 中温固化阻燃环氧树脂碳布预浸料的物理性能见表 2-1。

表2-1  

<table><tr><td>性能</td><td>指 标</td><td>方 法</td></tr><tr><td>树脂质量分数/%</td><td>54±4</td><td>JC/T 780-1987(1996)</td></tr><tr><td>挥发分质量分数/%</td><td>≤0.8</td><td>JC/T 780-1987(1996)</td></tr><tr><td>单位面积质量/(g/m2)</td><td>420±20</td><td>JC/T 780-1987(1996)</td></tr><tr><td>单层预浸料压厚/mm</td><td>0.220±0.025</td><td></td></tr></table>

2.1.4 复合材料层合板的物理性能 3233/G814NT 复合材料层合板（用模压法成形）的物理性能见表2-2。

表2-2  

<table><tr><td>性能</td><td>指 标</td><td>试验方法</td></tr><tr><td>纤维体积分数/%</td><td>45±2</td><td>GB/T 3366-1996</td></tr><tr><td>玻璃化转变温度/℃</td><td></td><td></td></tr><tr><td>干态</td><td>120~140</td><td>DMA法</td></tr><tr><td>湿态</td><td>80~100</td><td></td></tr><tr><td>阻燃性</td><td>Fv-0</td><td>GB/T 2406-1993</td></tr></table>

2.2力学性能 3233/G814NT复合材料(用模压法成形)层合板的力学性能见表2-3。

表2-3[1]  

<table><tr><td>性 能</td><td>指 标≥</td><td>典型值</td><td>试验方法</td></tr><tr><td>拉伸强度/MPa</td><td></td><td></td><td rowspan="12">Q/6S 1138-1994</td></tr><tr><td>室温</td><td>500</td><td>670</td></tr><tr><td>80℃</td><td>-</td><td>610</td></tr><tr><td>-55℃</td><td>-</td><td>600</td></tr><tr><td>拉伸弹性模量/GPa</td><td></td><td></td></tr><tr><td>室温</td><td>-</td><td>57</td></tr><tr><td>80℃</td><td>-</td><td>49</td></tr><tr><td>-55℃</td><td>-</td><td>49</td></tr><tr><td>泊松比</td><td></td><td></td></tr><tr><td>室温</td><td>-</td><td>0.07</td></tr><tr><td>80℃</td><td>-</td><td>0.084</td></tr><tr><td>-55℃</td><td>-</td><td>0.07</td></tr><tr><td>压缩强度/MPa</td><td></td><td></td><td rowspan="4">Q/6S 1143-1994</td></tr><tr><td>室温</td><td>320</td><td>410</td></tr><tr><td>80℃</td><td>-</td><td>320</td></tr><tr><td>-55℃</td><td>-</td><td>530</td></tr><tr><td>压缩弹性模量/GPa</td><td></td><td></td><td rowspan="4">Q/6S 1143-1994</td></tr><tr><td>室温</td><td>-</td><td>57</td></tr><tr><td>80℃</td><td>-</td><td>47</td></tr><tr><td>-55℃</td><td>-</td><td>51</td></tr><tr><td>弯曲强度/MPa</td><td></td><td></td><td rowspan="2">Q/6S 1141-1994</td></tr><tr><td>室温</td><td>700</td><td>780</td></tr><tr><td>80℃</td><td>410</td><td>530</td><td>Z9/Z1279-1992</td></tr><tr><td>弯曲弹性模量/GPa</td><td></td><td></td><td rowspan="2">Q/6S 1141-1994</td></tr><tr><td>室温</td><td>46</td><td>52</td></tr><tr><td>80℃</td><td>44</td><td>52</td><td>Z9/Z1279-1992</td></tr><tr><td>层间剪切强度/MPa</td><td></td><td></td><td rowspan="2">Q/6S 1142-1994</td></tr><tr><td>室温</td><td>42</td><td>59</td></tr><tr><td>80℃</td><td>27</td><td>39</td><td>Q/6S 1142-1994</td></tr><tr><td>纵横剪切强度/MPa</td><td></td><td></td><td rowspan="8">GB/T 3355-1982</td></tr><tr><td>室温</td><td>-</td><td>110</td></tr><tr><td>80℃</td><td>-</td><td>85</td></tr><tr><td>-55℃</td><td>-</td><td>130</td></tr><tr><td>纵横剪切弹性模量/GPa</td><td></td><td></td></tr><tr><td>室温</td><td>-</td><td>2.8</td></tr><tr><td>80℃</td><td>-</td><td>2.3</td></tr><tr><td>-55℃</td><td>-</td><td>3.3</td></tr><tr><td>滚筒剥离强度/(N·mm/mm)</td><td>上板 27</td><td>35</td><td rowspan="2">Q/6S 1145-1994</td></tr><tr><td>室温</td><td>下板 32</td><td>52</td></tr><tr><td>拉伸疲劳极限/MPa</td><td></td><td></td><td rowspan="2">Q/6S 1343-1997</td></tr><tr><td>室温</td><td>-</td><td>160</td></tr><tr><td>弯曲疲劳极限/MPa</td><td></td><td></td><td rowspan="2">Q/6S 1344-1997</td></tr><tr><td>室温</td><td>-</td><td>250</td></tr><tr><td>剪切疲劳极限/MPa</td><td></td><td></td><td rowspan="2">Q/6S 1345-1997</td></tr><tr><td>室温</td><td>-</td><td>14</td></tr></table>

2.3 耐环境性能 3233/G814NT 复合材料(用模压法成形)的耐水耐湿热老化性能优异, 其加速老化性能见表 2-4。

表2-4  

<table><tr><td>性能</td><td>典型值</td><td>试验方法</td></tr><tr><td>压缩强度/MPa</td><td></td><td rowspan="3">Q/6S 1143-1994</td></tr><tr><td>湿热/室温</td><td>300</td></tr><tr><td>湿热/80℃</td><td>220</td></tr><tr><td>弯曲强度/MPa</td><td></td><td rowspan="8">Q/6S 1141-1994</td></tr><tr><td>水煮A/室温</td><td>560</td></tr><tr><td>水煮B/室温</td><td>780</td></tr><tr><td>湿热/室温</td><td>520</td></tr><tr><td>弯曲弹性模量/GPa</td><td></td></tr><tr><td>水煮A/室温</td><td>49</td></tr><tr><td>水煮B/室温</td><td>52</td></tr><tr><td>湿热/室温</td><td>48</td></tr><tr><td>层间剪切强度/MPa</td><td></td><td rowspan="4">Q/6S 1142-1994</td></tr><tr><td>水煮A/室温</td><td>37</td></tr><tr><td>水煮B/室温</td><td>55</td></tr><tr><td>湿热/室温</td><td>37</td></tr></table>

注1水煮A是将试样放入盛有蒸馏水的容器中，置于 $100\sim 105^{\circ}C$ 烘箱内处理 $48\mathrm{h}$   
2 水煮B是将经水煮A处理的试样立即进行 $100\sim 105^{\circ}\mathrm{C}$ 的 $24\mathrm{h}$ 烘干处理。  
3 湿热处理的条件为试样放置在 $70^{\circ}\mathrm{C}$ 及相对湿度大于 $95\%$ 湿、热环境中处理 $750\mathrm{h}$ 。

# 2.4 工艺性能

2.4.1 粘度-温度曲线 3233 树脂体系的粘度-温度曲线见图 2-2。  
2.4.2 凝胶时间 预浸料在 $125^{\circ}\mathrm{C}$ 下的凝胶时间为 $8\sim 12\mathrm{min}$ 。  
2.4.3 粘性 预浸料粘性适中。

# 2.5 使用性能

2.5.1 机械加工性能可以用任何适于树脂基复合材料机械加工方法进行加工。  
2.5.2 相容性 可以和相似树脂体系的预浸料或胶膜共固化成形。

图片摘要：该图主要展示 2 2 3233树脂的粘度 温度曲线。
![](images/ea16077ed9a09b0f5a6ac37cf1096f031d28f5c6836a2ab20a9352321ddd5dbe.jpg)  
图2-2 3233树脂的粘度-温度曲线

# 3 使用工艺

3.1 热压罐成形工艺 在室温抽真空至 $0.09\mathrm{MPa}$ ，施加 $0.4\sim 0.6\mathrm{MPa}$ 的压力，以 $1\sim 3^{\circ}\mathrm{C / min}$ 升温至 $125^{\circ}\mathrm{C}\pm 5^{\circ}\mathrm{C}$ ，恒温 $1.5\sim 3.0\mathrm{h}$ ，冷却至 $60^{\circ}\mathrm{C}$ 卸模。对于厚度超过 $3\mathrm{mm}$ 或大型的复合材料制件，在成形升温时需增加适当的保温时间。  
3.2 模压成形工艺 推荐的固化工艺参数见表3-1。

表3-1  

<table><tr><td>升温速度/(℃/min)</td><td>加压温度/℃</td><td>成形压力/MPa</td><td>成形温度/℃</td><td>保温时间/h</td></tr><tr><td>1~3</td><td>室温~90℃</td><td>0.4~0.8</td><td>125±5</td><td>1.5</td></tr></table>

也可以采用表3-2的固化参数，但为确保特定的使用要求，在采用非推荐参数进行固化时应进行性能测试。

表3-2  

<table><tr><td>温度/℃</td><td>100</td><td>110</td><td>125</td><td>130</td><td>140</td><td>150</td></tr><tr><td>时间/h</td><td>6</td><td>4</td><td>1.5</td><td>1</td><td>0.75</td><td>1/3</td></tr></table>

# 4 其他

4.1 包装 每卷预浸料应用聚乙烯薄膜包覆并密封，预浸料外包装应为硬质包装箱，并用软固定隔开，防止碰撞。  
4.2 运输 按非危险品运输，包装箱应平放，防止受潮，避免碰撞或剧烈震动。  
4.3 贮存 预浸料于常温、干燥、通风环境中存放。预浸料贮存期为室温下1个月， $-18\mathrm{C}$ 下12个月。

# 5 使用建议

选用。

# 参考文献

1 北京航空材料研究院. 3233 中温固化树脂基体研究报告. 1997

编写 乌云其其格

审校 龙国荣 袁正华

# 3233/749、3233/823中温固化阻燃环氧树脂玻璃布预浸料及其复合材料

# 1 概述

3233/749、3233/823中温固化阻燃环氧树脂玻璃布预浸料是以中高粘度、具有自熄阻燃特性的改性环氧树脂体系通过用热熔法和溶液法浸渍749玻璃布、823玻璃布制成的预浸料，其复合材料具有优良的耐湿热老化性、抗冲击性、自熄阻燃性及优异的抗疲劳性能，一般可在 $-55\sim 80^{\circ}\mathrm{C}$ 使用。

1.1 牌号及名称 3233/749/40、3233/749/45、3233/823A、3233/823B 中温固化阻燃环氧树脂玻璃布预浸料及其复合材料。  
1.2 基本组成 树脂基体：3233中温固化阻燃环氧树脂，增强体：749玻璃布、823玻璃布。  
1.3 材料标准

Q/6S 1520—2000《3233/749/40、3233/749/45中温固化阻燃环氧树脂玻璃布预浸料标准》

Q/6S 1518-2000《3233/823A、3233/823B中温固化阻燃环氧树脂玻璃布预浸料标准》

1.4 使用工艺说明书

《3233/749/40、3233/749/45中温固化阻燃环氧树脂玻璃布预浸料使用工艺说明书》

《3233/823A、3233/823B中温固化阻燃环氧树脂玻璃布预浸料使用工艺说明书》

1.5 供应状态 预浸料以成卷形式供应，宽度 $1.2\mathrm{m}$ 或 $1.0\mathrm{m}$ ，长度 $50\mathrm{m}$ 。  
1.6 应用概况 已应用于直升机星形件、主桨叶及其他零件上。  
1.7 研制及生产单位 北京航空材料研究院研制并生产。  
1.8 鉴定级别及日期 1997年10月由中国航空工业总公司评审通过。

# 2 性能

# 2.1 物理及化学性能

2.1.1 预浸料的外观 预浸料表面平整，颜色均匀一致，树脂分布均匀，无明显富树脂区和贫树脂区，表面无大的树脂颗粒，无夹杂，无皱褶。

2.1.2 树脂体系的红外光谱 3233树脂体系的红外光谱见图2-1。

图片摘要：该图主要展示 2 1 3233树脂体系红外光谱图。
![](images/57d7ebca2eb286dae196bd76d36e2d141d23f58155bcfaa3359aaed72cec3347.jpg)  
图2-1 3233树脂体系红外光谱图

2.1.3 预浸料的物理性能 3233/749、3233/823 中温固化阻燃环氧树脂玻璃布预浸料的物理性能见表 2-1。 表 2-1[1]

<table><tr><td rowspan="2">性能</td><td colspan="4">指 标</td><td rowspan="2">方 法</td></tr><tr><td>3233/749/40</td><td>3233/749/45</td><td>3233/823A</td><td>3233/823B</td></tr><tr><td>树脂质量分数/%</td><td>-</td><td>-</td><td>-</td><td>50±3</td><td>JC/T 780-1987(1996)</td></tr><tr><td>单位面积树脂质量/(g/m2)</td><td>193±20</td><td>237±20</td><td>200±20</td><td>-</td><td>JC/T 780-1987(1996)</td></tr><tr><td>挥发分质量分数/%</td><td>≤1.5</td><td>≤1.5</td><td>≤1.5</td><td>≤0.8</td><td>JC/T 776-1985(1996)</td></tr><tr><td>单位面积质量/(g/m2)</td><td>483±20</td><td>527±20</td><td>400±20</td><td>400±25</td><td>JC/T 780-1987(1996)</td></tr><tr><td>预浸料单层压厚/mm</td><td>0.250±0.017</td><td>0.250±0.017</td><td>0.188±0.013</td><td>0.167±0.011</td><td>-</td></tr></table>

2.1.4 复合材料层合板的物理性能 3233/749、3233/823 复合材料层合板（用模压法成形）的物理性能见表2-2。  
2.2力学性能 3233/749、3233/823复合材料(用模压法成形)的层合板力学性能见表2-3。  
2.3 耐环境性能 3233/749、3233/823 复合材料（用模压法成形）的耐水、耐湿热老化性能优异，其加速老化性能见表2-4。

表2-2[1]  

<table><tr><td rowspan="2">性 能</td><td colspan="3">典型值</td><td rowspan="2">试验方法</td></tr><tr><td>3233/749/40、3233/749/45</td><td>3233/823A</td><td>3233/823B</td></tr><tr><td>纤维体积分数/%</td><td>45±2</td><td>40±2</td><td>45±2</td><td>GB/T 3366-1996</td></tr><tr><td>玻璃化转变温度/C</td><td></td><td></td><td></td><td></td></tr><tr><td>干态</td><td>120~140</td><td>120~140</td><td>120~140</td><td>DMA法</td></tr><tr><td>湿态</td><td>80~100</td><td>80~100</td><td>80~100</td><td></td></tr><tr><td>阻燃性</td><td>Fv-0</td><td>Fv-0</td><td>Fv-0</td><td>GB/T 2406-1993</td></tr></table>

表2-3[1]  

<table><tr><td rowspan="2">性能</td><td colspan="2">3233/823</td><td colspan="2">3233/749</td><td rowspan="2">试验方法</td></tr><tr><td>指标 ≥</td><td>典型值</td><td>指标 ≥</td><td>典型值</td></tr><tr><td>拉伸强度/MPa</td><td></td><td></td><td></td><td></td><td></td></tr><tr><td>室温</td><td>360</td><td>410</td><td>-</td><td>450</td><td>Q/6S 1138-1994</td></tr><tr><td>80℃</td><td>-</td><td>-</td><td>-</td><td>350</td><td></td></tr><tr><td>拉伸弹性模量/GPa</td><td></td><td></td><td></td><td></td><td></td></tr><tr><td>室温</td><td>18</td><td>20</td><td>-</td><td>21</td><td>Q/6S 1138-1994</td></tr><tr><td>80℃</td><td>-</td><td>-</td><td>-</td><td>21</td><td></td></tr><tr><td>泊松比</td><td></td><td></td><td></td><td></td><td></td></tr><tr><td>室温</td><td>-</td><td>-</td><td>-</td><td>0.15</td><td>Q/6S 1138-1994</td></tr><tr><td>80℃</td><td>-</td><td>-</td><td>-</td><td>0.13</td><td></td></tr><tr><td>压缩强度/MPa</td><td></td><td></td><td></td><td></td><td></td></tr><tr><td>室温</td><td>390</td><td>400</td><td>-</td><td>460</td><td>Q/6S 1143-1994</td></tr><tr><td>压缩弹性模量/GPa</td><td></td><td></td><td></td><td></td><td></td></tr><tr><td>室温</td><td>-</td><td>22</td><td>-</td><td>25</td><td></td></tr><tr><td>弯曲强度/MPa</td><td></td><td></td><td></td><td></td><td></td></tr><tr><td>室温</td><td>510</td><td>590</td><td>-</td><td>660</td><td>Q/6S 1141-1994</td></tr><tr><td>80℃</td><td>-</td><td>460</td><td>-</td><td>530</td><td>Z9/Z 1279-1992</td></tr><tr><td>-55℃</td><td>-</td><td>720</td><td>-</td><td>-</td><td></td></tr><tr><td>弯曲弹性模量/GPa</td><td></td><td></td><td></td><td></td><td></td></tr><tr><td>室温</td><td>16</td><td>20</td><td>-</td><td>21</td><td>Q/6S 1141-1994</td></tr><tr><td>80℃</td><td>-</td><td>19</td><td>-</td><td>19</td><td>Z9/Z 1279-1992</td></tr><tr><td>-55℃</td><td>-</td><td>22</td><td>-</td><td>-</td><td></td></tr><tr><td>拉伸剪切强度/MPa</td><td></td><td></td><td></td><td></td><td></td></tr><tr><td>室温</td><td>17.7</td><td>18</td><td>-</td><td>-</td><td>DHN1.015-240</td></tr><tr><td>层间剪切强度/MPa</td><td></td><td></td><td></td><td></td><td></td></tr><tr><td>室温</td><td>-</td><td>53</td><td>47</td><td>59</td><td>Q/6S 1142-1994</td></tr><tr><td>80℃</td><td>-</td><td>37</td><td>-</td><td>42</td><td></td></tr><tr><td>纵横剪切强度/MPa</td><td></td><td></td><td></td><td></td><td></td></tr><tr><td>室温</td><td>-</td><td>-</td><td>-</td><td>102</td><td>GB/T 3355-1982</td></tr><tr><td>80℃</td><td>-</td><td>-</td><td>-</td><td>84</td><td></td></tr><tr><td>纵横剪切弹性模量/GPa</td><td></td><td></td><td></td><td></td><td></td></tr><tr><td>室温</td><td>-</td><td>-</td><td>-</td><td>3.0</td><td>GB/T 3355-1982</td></tr><tr><td>80℃</td><td>-</td><td>-</td><td>-</td><td>2.63</td><td></td></tr><tr><td>拉伸疲劳极限/MPa</td><td></td><td></td><td></td><td></td><td></td></tr><tr><td>室温</td><td>71.2,Q=0.028</td><td>71.2,Q=0.028</td><td>-</td><td>-</td><td>Q/6S 1343-1997</td></tr><tr><td>弯曲疲劳极限/MPa</td><td></td><td></td><td></td><td></td><td></td></tr><tr><td>室温</td><td>5.9,Q=0.029</td><td>5.9,Q=0.029</td><td>-</td><td>-</td><td>Q/6S 1344-1997</td></tr></table>

表2-4  

<table><tr><td rowspan="2">性能</td><td>3233/823</td><td>3233/749</td><td rowspan="2">试验方法</td></tr><tr><td>典型值</td><td>典型值</td></tr><tr><td>弯曲强度/MPa</td><td></td><td></td><td rowspan="4">Q/6S 1141-1994</td></tr><tr><td>水煮A/室温</td><td>390</td><td>389</td></tr><tr><td>水煮B/室温</td><td>500</td><td>553</td></tr><tr><td>湿热/室温</td><td>320</td><td>460</td></tr><tr><td>弯曲弹性模量/GPa</td><td></td><td></td><td rowspan="4">Q/6S 1141-1994</td></tr><tr><td>水煮A/室温</td><td>18</td><td>16.7</td></tr><tr><td>水煮B/室温</td><td>21</td><td>21.6</td></tr><tr><td>湿热/室温</td><td>16</td><td>18</td></tr><tr><td>层间剪切强度/MPa</td><td></td><td></td><td rowspan="4">Q/6S 1142-1994</td></tr><tr><td>水煮A/室温</td><td>33</td><td>26.7</td></tr><tr><td>水煮B/室温</td><td>44</td><td>41.8</td></tr><tr><td>湿热/室温</td><td>28</td><td>35</td></tr></table>

注1水煮A是将试样放入盛有蒸馏水的容器中，置于 $100\sim 105^{\circ}C$ 烘箱内处理 $48\mathrm{h}$   
2 水煮B是将经水煮A处理的试样立即进行 $100\sim 105^{\circ}\mathrm{C}$ 的 $24\mathrm{h}$ 烘干处理。  
3 湿热处理的条件为试样放置在 $70^{\circ}\mathrm{C}$ 及相对湿度大于 $95\%$ 湿、热环境中处理 $750\mathrm{h}$ 。

# 2.4 工艺性能

2.4.1 粘度-温度曲线 3233 树脂体系的粘度-温度曲线见图 2-2。  
2.4.2 凝胶时间 预浸料在 $125^{\circ}\mathrm{C}$ 下的凝胶时间为 $8\sim 12\mathrm{min}$ 。  
2.4.3 树脂流动度 预浸料树脂流动度 $15\% \sim 25\%$ .  
2.4.4 粘性 预浸料粘性适中。

# 2.5 使用性能

2.5.1 机械加工性能可以用任何适于树脂基复合材料机械加工方法进行加工。

图片摘要：该图主要展示 2 2 3233树脂体系的粘度 温度曲线。
![](images/375fce93f71fc42d871b0c96f06d14b4cdab13abf9531d12c6c9fc780ef53ca1.jpg)  
图2-2 3233树脂体系的粘度-温度曲线

2.5.2 相容性 可以和相似树脂体系的预浸料或胶膜共固化成形。

# 3 使用工艺

3.1 热压罐成形工艺 在室温抽真空至 $0.09\mathrm{MPa}$ ，施加 $0.4\sim 0.6\mathrm{MPa}$ 的压力，以 $1\sim 3^{\circ}\mathrm{C / min}$ 升温至 $125^{\circ}\mathrm{C}\pm 5^{\circ}\mathrm{C}$ ，恒温 $1.5\sim 3.0\mathrm{h}$ ，冷却至 $60^{\circ}\mathrm{C}$ 卸模。对于厚度超过 $3\mathrm{mm}$ 或大型的复合材料，在成形升温时需增加适当的保温时间。  
3.2 模压成形工艺 推荐的固化工艺参数见表3-1。

表3-1  

<table><tr><td>升温速度/(℃/min)</td><td>加压温度/℃</td><td>成形压力/MPa</td><td>成形温度/℃</td><td>保温时间/h</td></tr><tr><td>1~3</td><td>室温~90</td><td>0.4~0.8</td><td>125±5</td><td>1.5~3</td></tr></table>

也可以采用表3-2的固化参数，但为确保特定的使用要求，在采用非推荐参数进行固化时应进行性能测试。

表3-2  

<table><tr><td>温度/℃</td><td>100</td><td>110</td><td>125</td><td>130</td><td>140</td><td>150</td></tr><tr><td>时间/h</td><td>6</td><td>4</td><td>1.5</td><td>1</td><td>0.75</td><td>1/3</td></tr></table>

# 4 其他

4.1 包装 每卷预浸料应用聚乙烯薄膜包覆并密封，预浸料外包装应为硬质包装箱，并用软固定隔开，防止碰撞。  
4.2 运输 按非危险品运输，包装箱应平放，防止受潮，避免碰撞或剧烈震动。  
4.3 贮存 预浸料于常温、干燥、通风环境中存放。预浸料贮存期为室温下1个月， $-18^{\circ}\mathrm{C}$ 下12个月。

# 5 使用建议

选用。

# 参考文献

1 北京航空材料研究院. 3233 中温固化树脂基体的研究报告. 1997

编写 乌云其其格

审校 龙国荣 袁正华

3234/G803PV和3234/G803、3234/G827PV和

3234/G827、3234/G814NT

中温固化环氧树脂碳布预浸料及其复合材料

# 1 概述

3234/G803PV和3234/G803、3234/G827PV和3234/G827、3234/G814NT中温固化环氧树脂碳布预浸料是以中粘度的改性环氧树脂体系通过热熔法或溶液法分别浸渍G803PV和G803、G827PV和G827、G814NT碳布制成的预浸料。可用热压罐法、模压法、真空袋法和软膜法成形复合材料，制成的复合材料具有良好的耐湿热性能，优异的抗疲劳性能，已用于制造直升机的平尾、垂尾、旋翼、尾桨叶等主结构件，一般可在 $-55\sim 80^{\circ}\mathrm{C}$ 使用。

1.1 牌号及名称 3234/G803PV、3234/G803、3234/G827PV、3234/G827、3234/G814NT 中温固化环氧树脂碳布预浸料及其复合材料。  
1.2 基本组成 3234 中温固化环氧树脂体系、G803(或 G803PV)、G827(或 G827PV)和 G814NT 碳布。

# 1.3 材料标准

Q/6S 1513—2000《3234/G803PV和3234/G803中温固化环氧碳布预浸料标准》

Q/6S 1516-2000《3234/G827PV和3234/G827中温固化环氧碳布预浸料标准》

Q/6S 1514—2000《3234/G814NT中温固化环氧碳布预浸料标准》

# 1.4 使用工艺说明书

1.5 供应状态 预浸料成卷供应，宽度 $1.2\mathrm{m}$ 或 $1.0\mathrm{m}$ ，长度 $50\mathrm{m}$ 。  
1.6 应用概况 已用于直升机涵道垂尾、尾减支承管和尾桨叶。  
1.7 研制及生产单位 北京航空材料研究院研制并生产。  
1.8 鉴定级别及日期 1997年10月由航空工业总公司评审通过。

# 2 性能

# 2.1 物理及化学性能

2.1.1 预浸料的外观 预浸料表面平整，颜色均匀一致，树脂分布均匀，无明显富树脂区和贫树脂区，表面无大的树脂颗粒，织物规整，无皱褶或断纱。  
2.1.2 树脂体系的红外光谱 3234树脂体系的红外光谱见图2-1。

图2-1 3234树脂体系红外光谱图  
图片摘要：该图主要展示 2 1 3234树脂体系红外光谱图。
![](images/e54b4025d7583bc352042ae038d3e89300cb50af6cb465f3679103f804e9250b.jpg)  
波数 $\mathrm{cm}^{-}$

2.1.3 树脂体系的物理性能 3234树脂体系的密度为 $1.23\mathrm{g} / \mathrm{cm}^3$ 。  
2.1.4 预浸料的物理性能 3234/G803(或G803PV)、3234/G827(或G827PV)、3234/G814NT预浸料的物理性能见表2-1。

表2-1  

<table><tr><td rowspan="2">性能</td><td colspan="3">指 标</td><td rowspan="2">试验方法</td></tr><tr><td>3234/G803</td><td>3234/G827</td><td>3234/G814NT</td></tr><tr><td>树脂质量分数/%</td><td>48±5</td><td>45±5</td><td>50±5</td><td>JC/T 780-1987(1996)</td></tr><tr><td>单位面积质量/(g/m2)</td><td>550±30</td><td>291±16</td><td>386±20</td><td>JC/T 780-1987(1996)</td></tr><tr><td>挥发分质量分数/%</td><td>≤1.0</td><td>≤1.0</td><td>≤1.0</td><td>JC/T 776-1985(1996)</td></tr></table>

# 2.2 力学性能

2.2.1 树脂体系的力学性能 3234树脂体系浇铸体的力学性能见表2-2。

表2-2  

<table><tr><td>性 能</td><td>典型值</td><td>性 能</td><td>典型值</td></tr><tr><td>拉伸强度/MPa</td><td></td><td rowspan="4">断裂伸长率/%室温60°C</td><td rowspan="4">2.83.6</td></tr><tr><td>室温60°C</td><td>7363</td></tr><tr><td>拉伸弹性模量/GPa</td><td></td></tr><tr><td>室温60°C</td><td>3.32.6</td></tr></table>

2.2.2 复合材料层合板力学性能 3234/G803(或G803PV)、3234/G827(或G827PV)、3234/

G814NT复合材料层合板的力学性能见表2-3。

表2-3  

<table><tr><td rowspan="2">性能</td><td colspan="2">3234/G803</td><td colspan="2">3234/G827</td><td colspan="2">3234/G814NT</td><td rowspan="2">试验方法</td></tr><tr><td>指标≥</td><td>典型值</td><td>指标≥</td><td>典型值</td><td>指标≥</td><td>典型值</td></tr><tr><td>拉伸强度/MPa</td><td></td><td></td><td></td><td></td><td></td><td></td><td></td></tr><tr><td>室温</td><td>-</td><td>756</td><td>-</td><td>1656</td><td>-</td><td>673</td><td rowspan="3">Q/6S 1138-1994</td></tr><tr><td>80℃</td><td>-</td><td>748</td><td>-</td><td>1153</td><td>-</td><td>630</td></tr><tr><td>-55℃</td><td>-</td><td>733</td><td></td><td></td><td></td><td></td></tr><tr><td>拉伸弹性模量/GPa</td><td></td><td></td><td></td><td></td><td></td><td></td><td></td></tr><tr><td>室温</td><td>-</td><td>69</td><td>-</td><td>131</td><td>-</td><td>70</td><td rowspan="3">Q/6S 1138-1994</td></tr><tr><td>80℃</td><td>-</td><td>65</td><td>-</td><td>110</td><td>-</td><td>62</td></tr><tr><td>-55℃</td><td>-</td><td>64</td><td></td><td></td><td></td><td></td></tr><tr><td>泊松比</td><td></td><td></td><td></td><td></td><td></td><td></td><td></td></tr><tr><td>室温</td><td>-</td><td>0.064</td><td>-</td><td>0.332</td><td>-</td><td>0.062</td><td rowspan="3">Q/6S 1138-1994</td></tr><tr><td>80℃</td><td>-</td><td>0.063</td><td>-</td><td>0.317</td><td>-</td><td>0.063</td></tr><tr><td>-55℃</td><td>-</td><td>0.061</td><td></td><td></td><td></td><td></td></tr><tr><td>压缩强度/MPa</td><td></td><td></td><td></td><td></td><td></td><td></td><td></td></tr><tr><td>室温</td><td>-</td><td>557</td><td>-</td><td>903</td><td>-</td><td>423</td><td rowspan="3">Q/6S 1143-1994</td></tr><tr><td>80℃</td><td>-</td><td>437</td><td>-</td><td>500</td><td>-</td><td>430</td></tr><tr><td>-55℃</td><td>-</td><td>538</td><td></td><td></td><td></td><td></td></tr><tr><td>压缩弹性模量/GPa</td><td></td><td></td><td></td><td></td><td></td><td></td><td></td></tr><tr><td>室温</td><td>-</td><td>64</td><td>-</td><td>110</td><td>-</td><td>63</td><td rowspan="3">Q/6S 1143-1994</td></tr><tr><td>80℃</td><td>-</td><td>60</td><td>-</td><td>95</td><td>-</td><td></td></tr><tr><td>-55℃</td><td>-</td><td>61</td><td></td><td></td><td></td><td></td></tr><tr><td>纵横剪切强度/MPa</td><td></td><td></td><td></td><td></td><td></td><td></td><td></td></tr><tr><td>室温</td><td>-</td><td>118</td><td>-</td><td>114</td><td>-</td><td>118</td><td rowspan="3">GB/T 3355-1982</td></tr><tr><td>80℃</td><td>-</td><td>99</td><td>-</td><td>104</td><td>-</td><td>98</td></tr><tr><td>-55℃</td><td>-</td><td>120</td><td></td><td></td><td></td><td></td></tr><tr><td>纵横剪切弹性模量/GPa</td><td></td><td></td><td></td><td></td><td></td><td></td><td></td></tr><tr><td>室温</td><td>-</td><td>4.2</td><td>-</td><td>3.6</td><td>-</td><td>4.1</td><td rowspan="3">GB/T 3355-1982</td></tr><tr><td>80℃</td><td>-</td><td>4.0</td><td>-</td><td>3.4</td><td>-</td><td>3.7</td></tr><tr><td>-55℃</td><td>-</td><td>4.7</td><td></td><td></td><td></td><td></td></tr><tr><td>弯曲强度/MPa</td><td></td><td></td><td></td><td></td><td></td><td></td><td></td></tr><tr><td>室温</td><td>780</td><td>924</td><td>1150</td><td>1647</td><td>760</td><td>847</td><td>Q/6S 1141-1994</td></tr><tr><td>80℃</td><td>-</td><td>772</td><td>-</td><td>1430</td><td>-</td><td>725</td><td>Z9/Z 1279-1992</td></tr><tr><td>弯曲弹性模量/GPa</td><td></td><td></td><td></td><td></td><td></td><td></td><td></td></tr><tr><td>室温</td><td>46</td><td>59</td><td>93</td><td>111</td><td>93</td><td>59</td><td>Q/6S 1141-1994</td></tr><tr><td>80℃</td><td>-</td><td>62</td><td>-</td><td>110</td><td>-</td><td>61</td><td>Z9/Z 1279-1992</td></tr><tr><td>层间剪切强度/MPa</td><td></td><td></td><td></td><td></td><td></td><td></td><td></td></tr><tr><td>室温</td><td>53</td><td>68</td><td>55</td><td>89</td><td>55</td><td>66</td><td>Q/6S 1139-1994</td></tr><tr><td>80℃</td><td>-</td><td>56</td><td>-</td><td>66</td><td>-</td><td>53</td><td>Z9/Z 1280-1992</td></tr></table>

2.3 耐环境性能 3234/G827、3234/G803 和 3234/G814NT 复合材料的耐湿热性能优异，在 $70^{\circ}\mathrm{C}$ 、相对湿度为 $95\%$ 的条件下经 $750\mathrm{h}$ 和 $1000\mathrm{h}$ 后及水煮后的力学性能见表2-4。

表2-4[1]  

<table><tr><td>性能</td><td>3234/G827</td><td>3234/G803</td><td>3234/G814NT</td></tr><tr><td>弯曲强度/MPa</td><td></td><td></td><td></td></tr><tr><td>水煮A</td><td>1220</td><td>696</td><td>654</td></tr><tr><td>水煮B</td><td>1580</td><td>890</td><td>666</td></tr><tr><td>室温/750h</td><td>1460</td><td>712</td><td>637</td></tr><tr><td>室温/1000h</td><td>1310</td><td>600</td><td>604</td></tr><tr><td>弯曲弹性模量/GPa</td><td></td><td></td><td></td></tr><tr><td>水煮A</td><td>100</td><td>58</td><td>57</td></tr><tr><td>水煮B</td><td>106</td><td>60</td><td>63</td></tr><tr><td>室温/750h</td><td>110</td><td>61</td><td>57</td></tr><tr><td>室温/1000h</td><td>103</td><td>57</td><td>53</td></tr><tr><td>层间剪切强度/MPa</td><td></td><td></td><td></td></tr><tr><td>水煮A</td><td>59</td><td>52</td><td>46</td></tr><tr><td>水煮B</td><td>75</td><td>62</td><td>67</td></tr><tr><td>室温/750h</td><td>57</td><td>45</td><td>47</td></tr><tr><td>室温/1000h</td><td>55</td><td>47</td><td>49</td></tr><tr><td>压缩强度/MPa</td><td></td><td></td><td></td></tr><tr><td>室温/750h</td><td>674</td><td>412</td><td>365</td></tr><tr><td>80℃/750h</td><td>470</td><td>343</td><td>-</td></tr><tr><td>室温/1000h</td><td>626</td><td>328</td><td>287</td></tr><tr><td>80℃/1000h</td><td>399</td><td>340</td><td>-</td></tr><tr><td>压缩弹性模量/GPa</td><td></td><td></td><td></td></tr><tr><td>80℃/750h</td><td>93</td><td>51</td><td>-</td></tr><tr><td>80℃/1000h</td><td>90</td><td>52</td><td>-</td></tr><tr><td>纵横剪切强度/MPa</td><td></td><td></td><td></td></tr><tr><td>室温/750h</td><td>78</td><td>97</td><td>93</td></tr><tr><td>80℃/750h</td><td>54</td><td>68</td><td>67</td></tr><tr><td>室温/1000h</td><td>76</td><td>96</td><td>94</td></tr><tr><td>80℃/1000h</td><td>50</td><td>60</td><td>56</td></tr><tr><td>纵横剪切弹性模量/GPa</td><td></td><td></td><td></td></tr><tr><td>室温/750h</td><td>3.5</td><td>4.0</td><td>3.7</td></tr><tr><td>80℃/750h</td><td>3.0</td><td>3.5</td><td>3.0</td></tr><tr><td>室温/1000h</td><td>3.2</td><td>4.0</td><td>3.6</td></tr><tr><td>80℃/1000h</td><td>2.3</td><td>4.7</td><td>2.8</td></tr></table>

注：1 水煮A是将试样放入盛有蒸馏水的容器中，置于 $100\sim 105^{\circ}\mathrm{C}$ 烘箱内处理 $48\mathrm{h}$ 。  
2 水煮B是将经水煮A处理的试样立即进行 $100\sim 105^{\circ}\mathrm{C}$ 的 $24\mathrm{h}$ 烘干处理。

# 2.4 工艺性能

2.4.1 粘度-温度曲线 3234 树脂体系的粘度-温度曲线见图 2-2。  
2.4.2 粘性 预浸料粘性适中。  
2.5 使用性能  
2.5.1 机械加工性能可以用任何适于热固性树脂基复合材料的机械加工方法进行加工。  
2.5.2 相容性 可以和相似树脂体系的预浸料或胶膜共固化成形。

图片摘要：该图主要展示 2 2 3234树脂体系的粘度 温度曲线。
![](images/cec4fd4675a12512d30fa8bf569c8d8af816e8da8d7d3c4e2a4a70b768065902.jpg)  
图2-2 3234树脂体系的粘度-温度曲线

# 3 使用工艺

# 3.1 热压罐成形工艺

3.1.1 标准成形工艺 在室温抽真空至 $0.09\mathrm{MPa}$ ，以 $2\sim 5^{\circ}\mathrm{C / min}$ 的速度升温至 $60\sim 110^{\circ}\mathrm{C}$ 时，施加 $0.4\sim 0.6\mathrm{MPa}$ 的压力。继续升温至 $125^{\circ}\mathrm{C}\pm 5^{\circ}\mathrm{C}$ ，恒温 $1.5\sim 2.0\mathrm{h}$ ，冷却至 $60^{\circ}\mathrm{C}$ 卸模。对于厚度超过 $3\mathrm{mm}$ 或大型的复合材料制件，在成形升温时需增加适当的保温时间，推荐在 $95^{\circ}\mathrm{C}$ 保温 $10\sim 35\mathrm{min}$ 、在此期间加压 $0.4\sim 0.5\mathrm{MPa}$ ，然后继续升温。

3.1.2 快速升温成形工艺 在室温抽真空至 $0.09\mathrm{MPa}$ ，以尽可能快的速度升温至 $150^{\circ}\mathrm{C}$ ，在 $60\sim 110^{\circ}\mathrm{C}$ 施加 $0.4\sim 0.6\mathrm{MPa}$ 的压力，在 $150^{\circ}\mathrm{C}$ 保温 $20\mathrm{min}$ ，冷却至 $60^{\circ}\mathrm{C}$ 卸模。  
3.2 模压成形工艺 以 $1\sim 2^{\circ}\mathrm{C / min}$ 的速度升温，在 $110\sim 120^{\circ}\mathrm{C}$ 施加 $0.5\sim 0.6\mathrm{MPa}$ 的合模压力，继续升温至 $125^{\circ}\mathrm{C}\pm 5^{\circ}\mathrm{C}$ ，恒温 $1.5\sim 2.0\mathrm{h}$ ，冷却至 $60^{\circ}\mathrm{C}$ 卸模。

# 4 其他

4.1 包装 每卷预浸料应用聚乙烯薄膜包覆并密封，预浸料外包装应为硬质包装箱，并用软固定隔开，防止碰撞。  
4.2 运输 按非危险品运输，包装箱应平放，防止受潮，避免碰撞或剧烈震动。  
4.3 贮存 预浸料卷材应于常温、干燥、通风环境中平放在台架上。预浸料贮存期为室温下1个月， $-18^{\circ}\mathrm{C}$ 下12个月。

# 5 使用建议

选用。

# 参考文献

1 北京航空材料研究院. 3234 中温固化树脂基体研究报告. 1997

编写 刘东勋

审校 袁正华 龙国荣

# 3234/759 中温固化环氧树脂玻璃布预浸料及其复合材料

# 1 概述

3234/759 中温固化环氧树脂玻璃布预浸料是以改性环氧树脂体系通过热熔法或溶液法浸渍 759 玻璃布制成的预浸料, 可用热压罐法、模压法、真空袋法和软膜法成形复合材料, 制成的复合材料具有良好耐湿热性能、优异的抗疲劳性能, 已用于制造直升机旋翼, 一般可在 $-55 \sim 80^{\circ} \mathrm{C}$ 使用。

1.1 牌号及名称 3234/759 中温固化环氧树脂玻璃布预浸料及其复合材料。  
1.2 基本组成 3234中温固化环氧树脂体系、759玻璃布。  
1.3 材料标准 Q/6S 1512—2000《3234/759中温固化环氧玻璃布预浸料标准》。  
1.4 使用工艺说明书   
1.5 供应状态 预浸料成卷供应，宽度 $1.2\mathrm{m}$ ，长度 $50\mathrm{m}$ 。  
1.6 应用概况 已用于制造直升机旋翼。  
1.7 研制及生产单位 北京航空材料研究院研制并生产。  
1.8 鉴定级别及日期 1997年10月由中国航空工业总公司评审通过。

# 2 性能

2.1 物理及化学性能

2.1.1 预浸料的外观 预浸料表面平整，颜色均匀一致，树脂分布均匀，无明显富树脂区和贫树脂

区，表面无大的树脂颗粒，织物规整，纤维排列平直，无皱褶或断纱。

2.1.2 树脂体系的红外光谱 3234树脂体系的红外光谱见图2-1。  
2.1.3 树脂体系的物理性能 3234树脂体系的密度为 $1.23\mathrm{g} / \mathrm{cm}^3$ 。  
2.1.4 预浸料的物理性能 预浸料的物理性能见表2-1。

图片摘要：该图主要展示 2 1 3234树脂体系红外光谱图。
![](images/866e99ac551d717e7dbfe4ada22a54b7e4e9f4fffe1fc153c15aecec56691344.jpg)  
图2-1 3234树脂体系红外光谱图

表2-1  

<table><tr><td>性能</td><td>指标</td><td>试验方法</td></tr><tr><td>树脂质量分数/%</td><td>41~57</td><td>JC/T 780-1987(1996)</td></tr><tr><td>单位面积质量/(g/m2)</td><td>219±15</td><td>JC/T 780-1987(1996)</td></tr><tr><td>挥发分质量分数/%</td><td>≤1.5</td><td>JC/T 776-1987(1996)</td></tr></table>

# 2.2 力学性能

2.2.1 树脂体系的力学性能 3234树脂体系浇铸体的力学性能见表2-2。

表2-2  

<table><tr><td>性能</td><td>典型值</td><td>性能</td><td>典型值</td></tr><tr><td>拉伸强度/MPa</td><td></td><td></td><td></td></tr><tr><td>室温</td><td>73</td><td>断裂伸长率/%</td><td></td></tr><tr><td>60℃</td><td>63</td><td>室温</td><td>2.8</td></tr><tr><td>拉伸弹性模量/GPa</td><td></td><td rowspan="3">60℃</td><td rowspan="3">3.6</td></tr><tr><td>室温</td><td>3.3</td></tr><tr><td>60℃</td><td>2.6</td></tr></table>

2.2.2 复合材料层合板的力学性能 3234/759复合材料层合板的力学性能见表2-3。

表2-3  

<table><tr><td>性能</td><td>典型值</td><td>试验方法</td><td>性能</td><td>典型值</td><td>试验方法</td></tr><tr><td>经向弯曲强度/MPa室温80℃</td><td>610485</td><td rowspan="4">Q/6S 1141-1994</td><td>压缩弹性模量/GPa室温80℃</td><td>2420</td><td>Q/6S 1143-1994</td></tr><tr><td>纬向弯曲强度/MPa室温80℃</td><td>444381</td><td>拉伸强度/MPa室温80℃</td><td>402385</td><td rowspan="3">Q/6S 1138-1994</td></tr><tr><td>经向弯曲弹性模量/GPa室温80℃</td><td>2121</td><td>拉伸弹性模量/GPa室温80℃</td><td>2122</td></tr><tr><td>纬向弯曲弹性模量/GPa室温80℃</td><td>2020</td><td>泊松比/%室温80℃</td><td>0.1570.169</td></tr><tr><td>层间剪切强度/MPa室温80℃</td><td>5743</td><td>Q/6S 1142-1994</td><td>纵横剪切强度/MPa室温80℃</td><td>10080</td><td rowspan="2">GB/T 3355-1982</td></tr><tr><td>压缩强度/MPa室温80℃</td><td>453418</td><td>Q/6S 1143-1994</td><td>纵横剪切弹性模量/GPa室温80℃</td><td>3.53.2</td></tr></table>

2.3 耐环境性能 3234/759 复合材料的耐湿热性能优异，在 $70^{\circ}\mathrm{C}$ 、相对湿度为 $95\%$ 的条件下 $1000\mathrm{h}$ 后的力学性能变化见表2-4。

表2-4[1]  

<table><tr><td>性 能</td><td>典型值</td><td>性 能</td><td>典型值</td></tr><tr><td>经向弯曲强度/MPa室温80℃</td><td>246199</td><td>层间剪切强度/MPa室温80℃</td><td>2516</td></tr><tr><td>纬向弯曲强度/MPa室温</td><td>223</td><td>压缩弹性模量/GPa80℃</td><td>20</td></tr><tr><td>经向弯曲弹性模量/GPa室温80℃</td><td>1816</td><td>压缩强度/MPa室温80℃</td><td>301255</td></tr><tr><td>纬向弯曲弹性模量/GPa室温</td><td>17</td><td></td><td></td></tr></table>

# 2.4 工艺性能

2.4.1 粘度-温度曲线 3234 树脂体系的粘度-温度曲线见图 2-2。

2.4.2 粘性 预浸料粘性适中。

# 2.5 使用性能

2.5.1 机械加工性能可以用任何适于热固性树脂基复合材料的机械加工方法进行加工。  
2.5.2 相容性 可以和相似树脂体系的预浸料或胶膜共固化成形。

图片摘要：该图主要展示 2 2 3234树脂体系的粘度 温度曲线。
![](images/3c0035122e1c4b624b90510099b455db4fd48e94defe36f2d6a2ca6ed6aaa590.jpg)  
图2-2 3234树脂体系的粘度-温度曲线

# 3 使用工艺

# 3.1 热压罐成形工艺

3.1.1 标准成形工艺 在室温抽真空至 $0.09\mathrm{MPa}$ ，以 $2\sim 5^{\circ}\mathrm{C / min}$ 的速度升温至 $60\sim 110^{\circ}\mathrm{C}$ 时，施加 $0.4\sim 0.6\mathrm{MPa}$ 的压力。继续升温至 $125^{\circ}\mathrm{C}\pm 5^{\circ}\mathrm{C}$ ，恒温 $1.5\sim 2.0\mathrm{h}$ ，冷却至 $60^{\circ}\mathrm{C}$ 卸模。对于厚度超过 $3\mathrm{mm}$ 或大型的复合材料制件，在成形升温时需增加适当的保温时间，推荐在 $95^{\circ}\mathrm{C}$ 保温 $10\sim 35\mathrm{min}$ 在此期间加压 $0.4\sim 0.5\mathrm{MPa}$ ，然后继续升温。  
3.1.2 快速升温成形工艺 在室温抽真空至 $0.09\mathrm{MPa}$ ，以尽可能快的速度升温至 $150^{\circ}\mathrm{C}$ ，在 $60\sim 110^{\circ}\mathrm{C}$ 施加 $0.4\sim 0.6\mathrm{MPa}$ 的压力，在 $150^{\circ}\mathrm{C}$ 保温 $20\mathrm{min}$ ，冷却至 $60^{\circ}\mathrm{C}$ 卸模。  
3.2 模压成形工艺 以 $1\sim 2^{\circ}\mathrm{C / min}$ 的速度升温，在 $110\sim 120^{\circ}\mathrm{C}$ 施加 $0.5\sim 0.6\mathrm{MPa}$ 的合模压力，继续升温至 $125^{\circ}\mathrm{C}\pm 5^{\circ}\mathrm{C}$ ，恒温 $1.5\sim 2.0\mathrm{h}$ ，冷却至 $60^{\circ}\mathrm{C}$ 卸模。

# 4 其他

4.1 包装 每卷预浸料应用聚乙烯薄膜包覆并密封，预浸料外包装应为硬质包装箱，并用软固定隔开，防止碰撞。  
4.2 运输 按非危险品运输，包装箱应平放，防止受潮，避免碰撞或剧烈震动。  
4.3 贮存 预浸料卷材应于常温、干燥、通风环境中平放在台架上。预浸料贮存期为室温下1个月， $-18^{\circ}\mathrm{C}$ 下12个月。

# 5 使用建议

选用。

# 参考文献

1 北京航空材料研究院. 3234 中温固化树脂基体研究报告. 1997

编写 刘东勋

审校 袁正华 龙国荣

# 3235/G803、3235/G827中温固化环氧树脂碳布预浸料及其复合材料

# 1 概述

3235/G803、3235/G827中温固化环氧树脂碳布预浸料是用 $125^{\circ}\mathrm{C}$ 固化的3235环氧树脂体系分别浸渍G803、G827碳布制成的，具有良好的工艺性能和力学性能。预浸料可用真空袋热压罐法、模压法和热膨胀模塑法成形复合材料，适用于直升机承力件如水平尾翼等部件。使用温度范围为 $-55\sim 80^{\circ}\mathrm{C}$ 。

1.1 牌号及名称 3235/G803、3235/G827中温固化环氧树脂碳布预浸料及其复合材料。  
1.2 基本组成 环氧树脂、胺类固化剂、促进剂等，G803高强碳纤维缎纹布，G827经向为碳纤维，纬向为 $< 10\%$ 玻璃丝的平纹帘子布。  
1.3 材料标准

Q/6S 1016—1992《3235/G803中温环氧碳布预浸料》

Q/6S 1089—1994《3235/G827中温环氧碳布预浸料》

1.4 使用工艺说明书 Q/6S 1160—1992《中温固化环氧碳布预浸料使用说明书》。  
1.5 供应状态 以片状卷材形式供应，宽度不大于 $1.2\mathrm{m}$ ，每卷长度 $50\mathrm{m}$ （或按用户要求）。  
1.6 应用概况 已用于直升机制造水平尾翼等。  
1.7 研制及生产单位 北京航空材料研究院研制并生产。  
1.8 鉴定级别及日期 1995年7月由中国航空工业总公司鉴定通过。

# 2 性能

2.1 物理及化学性能  
2.1.1 预浸料的外观 预浸料表面平整, 树脂分布均匀, 完全浸透纤维, 无外来杂质和可见的固体颗粒, 无损伤纤维的永久性皱折和布边宽度大于 $40 \mathrm{~mm}$ 的卷曲。  
2.1.2 树脂体系的红外光谱 3235树脂体系的红外光谱见图2-1。  
2.1.3 预浸料的物理性能 3235/G803、3235/G827 环氧碳布预浸料物理性能见表 2-1。  
2.1.4 复合材料层合板的物理性能 3235/G803、3235/G827 复合材料层合板的物理性能见表2-2。

图片摘要：该图主要展示 2 1 3235树脂体系红外光谱图[2]。
![](images/e5f305a833b702a25c1fd7ce3cfe8fbb18152ed30d99dca747d0171160c43d28.jpg)  
图2-1 3235树脂体系红外光谱图[2]

表2-1[1]   

<table><tr><td rowspan="2">性 能</td><td colspan="2">3235/G803</td><td colspan="2">3235/G827</td><td rowspan="2">试验方法</td></tr><tr><td>指 标</td><td>典型值</td><td>指 标</td><td>典型值</td></tr><tr><td>单位面积质量/(g/㎡)</td><td>550±30</td><td>560</td><td>291±16</td><td>300</td><td>JC/T 780-1987(1996)</td></tr><tr><td>树脂质量分数/%</td><td>48±5</td><td>45</td><td>45±5</td><td>46</td><td>JC/T 780-1987(1996)</td></tr><tr><td>挥发分质量分数/%</td><td>≤1.5</td><td>1.2~1.5</td><td>≤1.5</td><td>0.8~1.5</td><td>JC/T 776-1985(1996)</td></tr><tr><td>单位面积织物质量/(g/㎡)</td><td>285±12</td><td>—</td><td>160±7</td><td>—</td><td>Z91284-1999</td></tr><tr><td>预浸料单层压厚/mm</td><td>0.293±0.007</td><td>0.294</td><td>0.171±0.004</td><td>0.173</td><td>计算法</td></tr></table>

表 2-2[1,2]  

<table><tr><td rowspan="2">性 能</td><td colspan="2">典型值</td><td rowspan="2">试验方法</td></tr><tr><td>3235/G803</td><td>3235/G827</td></tr><tr><td>密度/(g/cm3)</td><td>1.46</td><td>1.48</td><td>GB/T 1033-1986</td></tr><tr><td>纤维体积分数/%</td><td>57±3</td><td>57±3</td><td>计算法</td></tr><tr><td>玻璃化转变温度/℃</td><td>≥125</td><td>≥125</td><td>TMA法</td></tr></table>

# 2.2 力学性能

2.2.1 树脂体系的力学性能 树脂体系的力学性能见表2-3。

表2-3[2]  

<table><tr><td rowspan="2">性能</td><td colspan="2">平均值</td><td rowspan="2">试验方法</td></tr><tr><td>室温</td><td>80℃</td></tr><tr><td>拉伸强度/MPa</td><td>76</td><td>69</td><td rowspan="4">GB/T 2568-1995</td></tr><tr><td>拉伸弹性模量/GPa</td><td>3.3</td><td>2.9</td></tr><tr><td>断裂伸长率/%</td><td>3.4</td><td>3.7</td></tr><tr><td>断裂功/(10^5 J/m^3)</td><td>15.6</td><td>16.2</td></tr></table>

2.2.2 复合材料层合板的力学性能 3235/G803、3235/G827 复合材料层合板的力学性能见表2-4，温度对力学性能影响见表2-5。

表 2-4[1,2]  

<table><tr><td rowspan="2">性 能</td><td colspan="2">3235/G803</td><td colspan="2">3235/G827</td><td rowspan="2">试验方法</td></tr><tr><td>指标 ≥</td><td>典型值</td><td>指标 ≥</td><td>典型值</td></tr><tr><td>弯曲强度/MPa</td><td>780</td><td>970</td><td>1150</td><td>1730</td><td rowspan="2">GB/T 3356-1999</td></tr><tr><td>弯曲弹性模量/GPa</td><td>46</td><td>62</td><td>93</td><td>110</td></tr><tr><td>层间剪切强度/MPa</td><td>53</td><td>59</td><td>55</td><td>86</td><td>JC/T 773-1982(1996)</td></tr><tr><td>拉伸强度/MPa</td><td></td><td></td><td></td><td></td><td rowspan="6">GB/T 3354-1999</td></tr><tr><td>经向</td><td>-</td><td>700</td><td>-</td><td>1330</td></tr><tr><td>纬向</td><td>-</td><td>700</td><td>-</td><td>-</td></tr><tr><td>拉伸弹性模量/GPa</td><td></td><td></td><td></td><td></td></tr><tr><td>经向</td><td>-</td><td>65</td><td>-</td><td>130</td></tr><tr><td>纬向</td><td>-</td><td>65</td><td>-</td><td>-</td></tr></table>

表 2-5[1,2]
