Repository: C-zj02/CFD-claw

<div align="center">

**English** | [中文](#中文版) | [Français](README_FR.md) | [Русский](README_RU.md) | [हिन्दी](README_HI.md) | [العربية](README_AR.md) | [Português](README_PT.md)

# 🚀 Claude Code Python

**A Complete Python Reimplementation Based on Real Claude Code Source**

*From TypeScript Source → Rebuilt in Python with ❤️*

***
**🔥 Active Development • New Features Weekly 🔥**

</div>

***

## 🎯 What is This?

**Clawd Code** is a **complete Python rewrite** of Claude Code, based on the **real TypeScript source code**.

File: RAG-data/中国航空材料手册（第2版）第6卷 复合材料 胶粘剂201-400.pdf-91ccc02e-4039-43e0-a1c7-e92029e84568.md (part 2 of 9)
续表2-5   
4.1包装3162/SW-220-90A预浸料两面用厚 $0.1\mathrm{mm}$ 的有色压花塑料薄膜覆盖，然后卷在直径 $90\sim 100\mathrm{mm}$ 硬质筒上，最后产品密封在不透气的塑料袋内。每袋装一卷预浸料，袋内装入产品合格证。预浸料外包装用硬质箱，与箱体接触及袋间用软固定隔开，防止碰撞。每卷预浸料应注明牌号、批号、规格、长度、生产单位和制造日期。外包装箱上标明预浸料牌号、批号、数量、制造日期。  
4.2 运输 按非危险品运输，包装箱应平放，防止受潮，避免碰撞或剧烈震动。  
4.3 贮存 预浸料在密封状态下（从制造日期起），贮存期为：室温 $(\leqslant 25^{\circ}C)$ 1个月； $-18^{\circ}C$ 6个月。

预浸料从低温箱内取出，待恢复室温后方可启封。

超过贮存期的预浸料应重新检验，合格时仍可使用。

# 5 使用建议

推荐用于制造有高阻燃高抗冲击性要求的民机货舱内衬板。

编写 白树城

审校 彭志文 李家泽

# 3163/EW-160改性阻燃酚醛玻璃布预浸料及其复合材料

# 1 概述

3163/EW-160改性阻燃酚醛玻璃布预浸料是一种以改性阻燃酚醛树脂溶液浸渍玻璃布制成的预浸料。适用于袋压法、压制法制造复合材料层合件，固化温度为 $150^{\circ}\mathrm{C}$ ，制件可在 $-55\sim 120^{\circ}\mathrm{C}$ 温度范围使用。

1.1 牌号及名称 3163/EW-160 改性阻燃酚醛玻璃布预浸料及其复合材料。  
1.2 基本组成 改性酚醛树脂、EW-160玻璃布。  
1.3 材料标准 Q/6S 1296—1996《3163改性阻燃酚醛玻璃布预浸料标准》。  
1.4 使用工艺说明书 Q/6SZ 1468--1996《3163/EW-160改性阻燃酚醛玻璃纤维复合材料低压成形工艺说明书》。  
1.5 供应状态 预浸料以卷状形式供应，其长度为 $50 \sim 100 \mathrm{~m}$ ，宽度为 $0.80 \sim 1.0 \mathrm{~m}$ 。产品密封在不透气的塑料袋内。

# 1.6 应用概况

1.7 研制及生产单位 北京航空材料研究院研制并生产。  
1.8 鉴定级别及日期 1996年北京航空材料研究院鉴定通过。

# 2 性能

# 2.1 物理及化学性能

2.1.1 预浸料的外观 预浸料表面平整，树脂分布均匀，无外来杂质，无损伤纤维的永久性皱折。  
2.1.2 预浸料的物理性能 预浸料的物理性能见表2-1。

表2-1  

<table><tr><td>性能</td><td>指标</td><td>试验方法</td></tr><tr><td>树脂质量分数/%</td><td>40±3</td><td>JC/T 780-1985(1996)</td></tr><tr><td>挥发分质量分数/%</td><td>≤5</td><td>JC/T 775-1985(1996)</td></tr><tr><td>单位面积织物质量/(g/m2)</td><td>160±10</td><td></td></tr></table>

2.1.3 层合板的燃烧性能 3163/EW-160复合材料层合板的燃烧性能见表2-2。

表2-2  

<table><tr><td>性能</td><td>指标≤</td><td>试验方法</td><td>性能</td><td>指标≤</td><td>试验方法</td></tr><tr><td>60s垂直燃烧</td><td></td><td>HB 5469-1990</td><td>60s垂直燃烧</td><td></td><td>HB 5469-1990</td></tr><tr><td>自熄时间/s</td><td>5</td><td></td><td>滴落物</td><td>无</td><td></td></tr><tr><td>燃烧长度/mm</td><td>114.3</td><td></td><td>最大烟密度(4min)/Ds值</td><td>20</td><td>HB 6577-1992</td></tr></table>

2.2力学性能 3163/EW-160复合材料层合板的力学性能见表2-3。

表2-3  

<table><tr><td>性 能</td><td>指标≥</td><td>试验方法</td><td>性 能</td><td>指标≥</td><td>试验方法</td></tr><tr><td>经向拉伸强度/MPa</td><td>280</td><td rowspan="2">GB/T 1447-1983</td><td>经向压缩弹性模量/GPa</td><td>17.2</td><td>GB/T 1448-1983</td></tr><tr><td>经向拉伸弹性模量/GPa</td><td>17.2</td><td>经向弯曲强度/MPa</td><td>300</td><td rowspan="2">GB/T 1449-1983</td></tr><tr><td>经向压缩强度/MPa</td><td>230</td><td>GB/T 1448-1983</td><td>经向弯曲弹性模量/GPa</td><td>16</td></tr></table>

2.3 工艺性能 3163/EW-160 预浸料的树脂流动度为 $9\% \sim 19\% (150^{\circ}\mathrm{C})$ （测试方法JC/T775—1996）。

# 3 使用工艺

3163/EW-160改性阻燃酚醛玻璃布预浸料采用热压罐或烘箱真空袋压法成形复合材料制作，边抽真空边升温，真空度为 $0.075\sim 0.09\mathrm{MPa}$ ，升温速度为 $2.5\sim 3^{\circ}\mathrm{C / min}$ ，在 $150^{\circ}\mathrm{C}\pm 5^{\circ}\mathrm{C}$ 下保持 $2\textrm{h}$ 固化。成形工艺见Q/6SZ1468—1996。

# 4 其他

4.1 包装 3163/EW-160 预浸料两面用厚 $0.1 \mathrm{~mm}$ 的有色压花塑料薄膜覆盖, 然后卷在直径为 $90 \sim 100 \mathrm{~mm}$ 硬质筒上, 最后产品密封在不透气的塑料袋内。每袋装一卷预浸料, 袋内装入产品合格证。预浸料外包装用硬质箱, 与箱体接触及袋间用软固定隔开, 防止碰撞。每卷预浸料应注明牌号、批号、规格、长度、生产单位和制造日期。外包装箱上标明预浸料牌号、批号、数量、制造日期。

4.2 运输 按非危险品运输，包装箱应平放，防止受潮，避免碰撞或剧烈震动。  
4.3 贮存 预浸料在密封状态下（从制造日期起），贮存期为：室温 $(\leqslant 25^{\circ}\mathrm{C})$ 1个月； $-18^{\circ}\mathrm{C}$ 6个月。

预浸料从低温箱内取出，待恢复室温后方可启封。

超过贮存期的预浸料应重新检验，合格时仍可使用。

# 5 使用建议

推荐用于民机舱内复合材料。

编写 白树城

审校 李家泽 彭志文

# KH-304/HT3热固性聚酰亚胺单向碳纤维预浸料及其复合材料

# 1 概述

KH-304/HT3热固性聚酰亚胺单向碳纤维预浸料是由聚酰亚胺单体溶液浸渍HT3碳纤维制成的预浸料。其复合材料力学性能优异，在 $316^{\circ}\mathrm{C}$ 条件下，强度和模量保持率高，适于热压罐成形工艺，可用于制造飞机发动机部件，长期工作温度 $288^{\circ}\mathrm{C}$ 以下，短期可用于 $316^{\circ}\mathrm{C}$ 。

1.1 牌号及名称 KH-304/HT3 热固性聚酰亚胺单向碳纤维预浸料及其复合材料。  
1.2 基本组成 KH-304/HT3 热固性聚酰亚胺树脂、HT3 碳纤维。  
1.3 材料标准 中国科学院化学研究所技术标准KH0001(1994)《KH-304热固性聚酰亚胺树脂》。  
1.4 使用工艺说明书   
1.5 供应状态 KH-304 热固性聚酰亚胺树脂以溶液方式供应; KH-304/HT3 热固性聚酰胺模塑料。  
1.6 应用概况 KH-304/HT3 复合材料已应用于航空发动机外涵道。  
1.7 研制及生产单位 KH-304 热固性聚酰亚胺树脂由中国科学院化学研究所研制并生产。KH-304/HT3 复合材料由中国航天工业总公司北京材料工艺研究所研制并生产。  
1.8 鉴定级别及日期 KH-304 热固性聚酰亚胺树脂研制及其工业化生产于 1994 年 9 月由中国科学院鉴定通过。

# 2 性能

# 2.1 物理及化学性能

2.1.1 外观 KH-304 热固性聚酰亚胺树脂溶液为深棕色透明液体。  
2.1.2 树脂体系的红外光谱 KH-304 聚酰亚胺树脂体系的红外光谱见图 2-1。

图片摘要：该图主要展示 2 1 KH 304聚酰亚胺树脂体系红外光谱图。
![](images/1b32f44c1f5e50d137b6a80a1885a17d973565d46ae36599c246bb9f07e13229.jpg)  
图2-1 KH-304聚酰亚胺树脂体系红外光谱图

2.1.3 树脂体系的物理性能 KH-304聚酰亚胺树脂溶液的物理性能见表2-1。

表2-1  

<table><tr><td>性能</td><td>指标</td><td>性能</td><td>指标</td></tr><tr><td>计算分子量</td><td>1500</td><td>密度(40%)/(g/cm3)</td><td>0.9505</td></tr><tr><td>固体分质量分数/%</td><td>&gt;40</td><td>(50%)</td><td>0.9980~1.0070</td></tr><tr><td>粘度(23℃)/(Pa·s)</td><td>0.023~0.025</td><td>贮存期/月</td><td></td></tr><tr><td>4号杯/s</td><td>19.5</td><td>室温</td><td>2</td></tr><tr><td>酸碱度(pH值)</td><td>4.65~4.80</td><td>0~4℃</td><td>6</td></tr></table>

注：粘度试验方法GB/T1632—1993。

2.1.4 预浸料的物理性能 KH-304/HT3 预浸料的物理性能见表 2-2。

表2-2[1]  

<table><tr><td rowspan="2">性能</td><td colspan="2">指 标</td></tr><tr><td>北京航空工艺研究所标准</td><td>北京材料工艺研究所标准</td></tr><tr><td>单位面积纤维质量/(g/cm2)</td><td>148±4</td><td>133±4</td></tr><tr><td>树脂质量分数/%</td><td>48±3</td><td>40~55</td></tr><tr><td>自由溶剂/%</td><td>1.2~2.0</td><td>-</td></tr><tr><td>总挥发分质量分数/%</td><td>14.0±2</td><td>≤25</td></tr><tr><td>单层预浸料压厚/mm</td><td>-</td><td>0.120±0.010</td></tr><tr><td>存放期/d</td><td>-</td><td>30</td></tr></table>

2.1.5 KH-304树脂模塑料热性能见表2-3。

表2-3  

<table><tr><td>性能</td><td>典型值</td><td>试验方法</td><td>性能</td><td>典型值</td><td>试验方法</td></tr><tr><td>密度/(g/cm3)</td><td>1.36</td><td>GB/T 1636-1989</td><td>失重5%时温度/℃</td><td>520</td><td></td></tr><tr><td>玻璃化转变温度/℃</td><td>304~320</td><td>GB/T 11998-1989</td><td>失重10%时温度/℃</td><td>565</td><td></td></tr><tr><td>起始分解温度/℃</td><td>412</td><td></td><td></td><td></td><td></td></tr></table>

注：数据由北京材料工艺研究所提供。

2.1.6 KH-304碳纤维复合材料层合板的空隙率见表2-4。

表2-4[1]  

<table><tr><td>材料</td><td>成形方法及条件</td><td>空隙率/%</td><td>试验方法</td></tr><tr><td>KH-304/THA-7</td><td>压机:280℃,2.6MPa</td><td>0.18</td><td>GB/T 3365-1982</td></tr><tr><td>KH-304/Z-3R</td><td>压机:260℃,2.6MPa</td><td>0.09</td><td></td></tr><tr><td>KH-304/HT3</td><td>压机:275℃,1.4MPa</td><td>1.68</td><td></td></tr><tr><td>KH-304/HT3</td><td>热压罐:240℃,1.5MPa</td><td>0.01</td><td></td></tr><tr><td></td><td>真空100kPa</td><td></td><td></td></tr></table>

注：数据由北京材料工艺研究所提供。

2.1.7 KH-304/HT3单向板的热膨胀系数见表2-5。

表2-5[1]  

<table><tr><td rowspan="2" colspan="2">铺层及测试方向</td><td colspan="5">热膨胀系数/(10-6℃-1)</td><td rowspan="2">试验方法</td></tr><tr><td>11~100℃</td><td>11~150℃</td><td>11~200℃</td><td>11~250℃</td><td>11~280℃</td></tr><tr><td rowspan="3">[0]16</td><td>0°</td><td>0.13</td><td>0.39</td><td>0.57</td><td>0.72</td><td>0.79</td><td rowspan="3">GB/T 2572-1981</td></tr><tr><td>45°</td><td>0.43</td><td>0.92</td><td>1.41</td><td>1.80</td><td>1.95</td></tr><tr><td>90°</td><td>37.1</td><td>37.4</td><td>37.5</td><td>37.2</td><td>36.8</td></tr></table>

注：数据由北京航空工艺研究所提供。

2.2 力学性能

2.2.1 KH-304热固性聚酰亚胺模塑料的力学性能见表2-6。

表2-6  

<table><tr><td>项 目</td><td>典型值</td><td>试验方法</td></tr><tr><td>拉伸强度/MPa</td><td>36</td><td>GB/T 1040-1992</td></tr><tr><td>拉伸弹性模量/GPa</td><td>3</td><td></td></tr><tr><td>泊松比</td><td>0.39</td><td></td></tr></table>

注：数据由北京材料工艺研究所提供。  
2.2.2 KH-304/HT3复合材料层合板的力学性能见表2-7、表2-8。

表2-7  

<table><tr><td rowspan="2">项 目</td><td colspan="4">典型值</td><td rowspan="2">试验方法</td></tr><tr><td>室温</td><td>250℃</td><td>300℃</td><td>320℃</td></tr><tr><td>弯曲强度/MPa</td><td>1590</td><td>-</td><td>892</td><td>838</td><td>GB/T 3356-1999</td></tr><tr><td>弯曲弹性模量/GPa</td><td>115.8</td><td>-</td><td>101.8</td><td>104.6</td><td></td></tr><tr><td>拉伸强度/MPa</td><td></td><td></td><td></td><td></td><td>GB/T 3354-1999</td></tr><tr><td>纵向</td><td>1605</td><td>1330</td><td>1200</td><td>-</td><td></td></tr><tr><td>横向</td><td>41</td><td>-</td><td>-</td><td>-</td><td></td></tr><tr><td>拉伸弹性模量/GPa</td><td></td><td></td><td></td><td></td><td>GB/T 3354-1999</td></tr><tr><td>纵向</td><td>136.7</td><td>127</td><td>135.0</td><td>-</td><td></td></tr><tr><td>横向</td><td>8.8</td><td>-</td><td>-</td><td>-</td><td></td></tr><tr><td>泊松比</td><td>0.34</td><td>0.33</td><td>-</td><td>-</td><td>GB/T 3354-1999</td></tr><tr><td>纵向压缩强度/MPa</td><td>1036</td><td>-</td><td>-</td><td>-</td><td>GB/T 3856-1983</td></tr><tr><td>纵向压缩弹性模量/GPa</td><td>112.5</td><td>-</td><td>-</td><td>-</td><td></td></tr><tr><td>层间剪切强度/MPa</td><td>103</td><td>-</td><td>55</td><td>43</td><td>JC/T 773-1982(1996)</td></tr><tr><td>纵横剪切强度/MPa</td><td>94</td><td>-</td><td>-</td><td>-</td><td>GB/T 3355-1982</td></tr><tr><td>纵横剪切弹性模量/GPa</td><td>8.8</td><td>-</td><td>-</td><td>-</td><td></td></tr><tr><td>断裂伸长率/%</td><td>1.2</td><td>1.2</td><td>-</td><td>-</td><td>GB/T 3354-1999</td></tr></table>

注：数据由北京材料工艺研究所提供。

表 $2 - 8\left\lbrack  \mathrm{I}\right\rbrack$   

<table><tr><td rowspan="2">性 能</td><td colspan="5">典型值</td></tr><tr><td>-55℃</td><td>室温</td><td>150℃</td><td>230℃</td><td>310℃</td></tr><tr><td>拉伸强度/MPa</td><td></td><td></td><td></td><td></td><td></td></tr><tr><td>纵向</td><td>1 213</td><td>1 320</td><td>1 204</td><td>1 245</td><td>1 219</td></tr><tr><td>横向</td><td>69</td><td>54</td><td>38</td><td>34</td><td>22</td></tr><tr><td>拉伸弹性模量/GPa</td><td></td><td></td><td></td><td></td><td></td></tr><tr><td>纵向</td><td>135.2</td><td>134.7</td><td>142.4</td><td>163.5</td><td>166.1</td></tr><tr><td>横向</td><td>9.7</td><td>8.6</td><td>7.2</td><td>-</td><td>-</td></tr><tr><td>泊松比</td><td>0.366</td><td>0.355</td><td>0.447</td><td>-</td><td>-</td></tr><tr><td>压缩强度/MPa</td><td></td><td></td><td></td><td></td><td></td></tr><tr><td>纵向</td><td>-</td><td>1 269</td><td>737</td><td>574</td><td>752</td></tr><tr><td>横向</td><td>-</td><td>194</td><td>129</td><td>117</td><td>66</td></tr><tr><td>压缩弹性模量/GPa</td><td></td><td></td><td></td><td></td><td></td></tr><tr><td>纵向</td><td>-</td><td>125.4</td><td>128</td><td>-</td><td>-</td></tr><tr><td>横向</td><td>-</td><td>10</td><td>10</td><td>-</td><td>-</td></tr><tr><td>纵横剪切强度/MPa</td><td>108</td><td>102</td><td>90</td><td>88</td><td>-</td></tr><tr><td>纵横剪切弹性模量/GPa</td><td>4.9</td><td>5.2</td><td>3.1</td><td>-</td><td>-</td></tr><tr><td>弯曲强度/MPa</td><td>-</td><td>1 880</td><td>1 444</td><td>-</td><td>1 096</td></tr><tr><td>弯曲弹性模量/GPa</td><td>-</td><td>104.1</td><td>142.5</td><td>-</td><td>137.5</td></tr><tr><td>层间剪切强度/MPa</td><td>-</td><td>108</td><td>82</td><td>-</td><td>57</td></tr></table>

注：数据由北京航空工艺研究所提供，实验方法同表2-7。

# 2.2.3 KH-304/HT3层合板的韧性性能见表2-9。

表2-9  

<table><tr><td colspan="2">性能</td><td>典型值</td><td>试验方法</td></tr><tr><td colspan="2">开孔拉伸强度/MPa</td><td>308</td><td>HB 6740-1993</td></tr><tr><td colspan="2">开孔压缩强度/MPa</td><td>324</td><td>HB 6741-1993</td></tr><tr><td rowspan="2">冲击后压缩</td><td>强度/MPa</td><td>196.5</td><td>HB 6739-1993</td></tr><tr><td>应变/με</td><td>4134</td><td>HB 6739-1993</td></tr></table>

注：数据由北京航空工艺研究所提供。

# 2.2.4 KH-304/HT3层合板冲击后压缩性能见表2-10。

表2-10  

<table><tr><td>性能</td><td>标准铺层
[45/0/-45/90]6s</td><td colspan="5">实际铺层
[±45/0/90/45/90/45/90/0/90]s</td></tr><tr><td>冲击能量/J</td><td>26</td><td>10</td><td>14</td><td>16</td><td>18</td><td>22</td></tr><tr><td>压缩强度/MPa</td><td>197</td><td>275</td><td>291</td><td>272</td><td>217</td><td>231</td></tr><tr><td>应变/με</td><td>4069</td><td>5052</td><td>5138</td><td>3786</td><td>4148</td><td>3562</td></tr></table>

注：数据由北京航空工艺研究所提供，试验方法HB6739—1993。

# 2.2.5 KH-304/碳纤维复合材料层合板的高温力学性能见表2-11。

表 2-11[1]  

<table><tr><td rowspan="2">项 目</td><td colspan="3">典型值</td><td rowspan="2">试验方法</td></tr><tr><td>室温</td><td>400℃</td><td>高温强度保持率/%</td></tr><tr><td>拉伸强度/MPa</td><td>1302</td><td>835</td><td>64</td><td>GB/T 3354-1999</td></tr><tr><td>拉伸弹性模量/GPa</td><td>112</td><td>102</td><td>91</td><td>GB/T 3354-1999</td></tr><tr><td>层间剪切强度/MPa</td><td>111</td><td>27</td><td>24</td><td>JC/T 773-1982(1996)</td></tr><tr><td>弯曲强度/MPa</td><td>1790</td><td>-</td><td>-</td><td>GB/T 3356-1999</td></tr><tr><td>弯曲弹性模量/GPa</td><td>97</td><td>-</td><td>-</td><td>GB/T 3356-1999</td></tr><tr><td>玻璃化转变温度/℃</td><td>-</td><td>360</td><td>-</td><td>GB/T 11998-1999</td></tr></table>

注：碳纤维：英国考陶尔滋公司生产。Graf:16 KCP。数据由哈尔滨玻璃钢研究所提供。

# 2.2.6 不同碳纤维复合材料的弯曲及层间剪切性能见表2-12。

表 2-12[1]  

<table><tr><td rowspan="2">牌 号</td><td rowspan="2">温 度</td><td colspan="2">典型值</td><td rowspan="2">层间剪切强度/MPa</td></tr><tr><td>弯曲强度/MPa</td><td>弯曲弹性模量/GPa</td></tr><tr><td rowspan="2">KH-304/HTA-7</td><td>室温</td><td>1 730</td><td>112</td><td>107</td></tr><tr><td>300℃</td><td>820</td><td>94</td><td>60</td></tr><tr><td rowspan="2">KH-304/Z-3R</td><td>室温</td><td>1 750</td><td>92.9</td><td>94</td></tr><tr><td>300℃</td><td>860</td><td>85.1</td><td>54</td></tr><tr><td rowspan="2">KH-304/HT3</td><td>室温</td><td>1 790</td><td>108</td><td>109</td></tr><tr><td>300℃</td><td>1 300</td><td>113</td><td>59</td></tr><tr><td rowspan="2">PMR-15/TOHO6</td><td>室温</td><td>1 660</td><td>122</td><td>104</td></tr><tr><td>316℃</td><td>980</td><td>128</td><td>55</td></tr></table>

注：1 实验数据为5个试样平均值；高温测试温度为 $296^{\circ}\mathrm{C} \pm 4^{\circ}\mathrm{C}$ 。  
2 弯曲试验方法：GB/T3356—1999；层间剪切试验方法：GB/T3356—1999。   
3 数据由北京材料工艺研究所提供。

# 2.2.7 KH-304/玻璃布层合板的力学性能见表2-13。

表2-13  

<table><tr><td rowspan="2">项 目</td><td colspan="3">典型值</td><td rowspan="2">300℃变化率/%</td></tr><tr><td>室温</td><td>250℃</td><td>300℃</td></tr><tr><td>弯曲强度/MPa</td><td>557</td><td>571</td><td>522</td><td>-6.2</td></tr><tr><td>弯曲弹性模量/GPa</td><td>21</td><td>26</td><td>22</td><td>+4.7</td></tr><tr><td>拉伸强度/MPa</td><td>471</td><td>-</td><td>432</td><td>-8.2</td></tr><tr><td>拉伸弹性模量/GPa</td><td>24</td><td>-</td><td>23</td><td>-4.5</td></tr></table>

注1AMS3619A的要求：室温弯曲强度 $\geqslant 448\mathrm{MPa}$ $315^{\circ}C\pm 5°C$ 弯曲强度下降 $\leqslant 30.8\%$ $315^{\circ}C\pm 5°C$ 弯曲弹性模量下降 $\leqslant 10.1\%$ 。  
2 玻璃布为南京玻璃纤维研究院生产的厚度为 $0.22 \mathrm{~mm}$ 前处理平纹玻璃布。  
3 试验方法：GB/T1447—1983，GB/T1449—1983。   
4 数据由北京材料工艺研究所提供。

# 2.3 耐环境性能

# 2.3.1 耐热老化 KH-304/HT3 复合材料经 $316^{\circ}\mathrm{C}, 125\mathrm{h}$ 热老化后的性能变化见表 2-14。

表 2-14[1]  

<table><tr><td rowspan="2">项 目</td><td colspan="2">典型值</td><td rowspan="2">试验方法</td></tr><tr><td>老化前</td><td>老化后</td></tr><tr><td>失重率/%</td><td>-</td><td>1.4</td><td rowspan="2">-</td></tr><tr><td>宽度缩小/%</td><td>-</td><td>0.4</td></tr><tr><td>弯曲强度/MPa</td><td>1570</td><td>1470</td><td>GB/T 3356-1999</td></tr><tr><td>弯曲弹性模量/GPa</td><td>99.4</td><td>97.0</td><td>GB/T 3356-1999</td></tr><tr><td>层间剪切强度/MPa</td><td>101</td><td>98.0</td><td>JC/T 733-1982(1996)</td></tr></table>

注：测试温度为室温，数据由北京材料工艺研究所提供。

# 2.3.2 耐介质 KH-304/HT3 复合材料耐介质性能见表 2-15。

表2-15[1]   

<table><tr><td>浸泡条件</td><td>弯曲强度/MPa</td><td>试验方法</td></tr><tr><td>室温,干态</td><td>1598</td><td rowspan="6">GB/T 3356-1999</td></tr><tr><td>RP-2煤油,93℃,150℃</td><td>1619</td></tr><tr><td>4050润滑油,93℃,150h</td><td>1645</td></tr><tr><td>RP-2煤油+4050润滑油,93℃,150h</td><td>1633</td></tr><tr><td>H-70汽油+4050润滑油,93℃,150h</td><td>1597</td></tr><tr><td>蒸馏水,93℃,150h</td><td>1573</td></tr></table>

注：数据由北京航空工艺研究所提供。

# 2.4 工艺性能 KH-304 热固性聚酰亚胺树脂体系粘度低, 浸润性好, 流动性好, 可在低压 (1.5 MPa) 条件下成形; 交联为加成聚合反应, 没有低分子挥发物产生, 易制成低空隙率复合材料。

KH-304/HT3预浸料的树脂流动度在 $280^{\circ}\mathrm{C},1.4\mathrm{MPa}$ 条件下为 $15\% \sim 25\%$ ；在 $200^{\circ}\mathrm{C}$ 以下， $1.4\mathrm{MPa}$ 条件下为 $40\% \sim 50\%$ 。

根据树脂流变学研究得到工艺性能参数：最低粘度的温度： $270\sim 285^{\circ}\mathrm{C}$ ；树脂凝胶温度： $285\sim 295^{\circ}\mathrm{C}$ ；凝胶时间， $10\sim 11\mathrm{min}$ 。

升温速度对凝胶温度及树脂粘度的影响见表2-16，凝胶时间与温度的关系见表2-17。

表2-16  

<table><tr><td>升温速度/(℃/min)</td><td>3</td><td>5</td><td>8</td></tr><tr><td>凝胶温度/℃</td><td>286</td><td>294</td><td>296</td></tr><tr><td>最低粘度的温度/℃</td><td>271</td><td>278</td><td>285</td></tr><tr><td>最低粘度值/(Pa·s)</td><td>2.5×10³</td><td>4×10³</td><td>3.5×10³</td></tr></table>

注：RMS-605流变仪测定。

表2-17  

<table><tr><td>温度/℃</td><td>260</td><td>270</td><td>280</td></tr><tr><td>凝胶时间/min</td><td>40</td><td>16</td><td>11</td></tr></table>

注：RMS-605流变仪测定。

2.5 使用性能 KH-304 热固性聚酰亚胺复合材料强度高, 模量高, 加工条件作适当修改后, 可以按金属材料的加工方法加工。

用KH-304/HT3复合材料制造的发动机外涵道，于1998年12月通过中国航空工业总公司鉴定。

# 3 使用工艺

KH-304/HT3复合材料可采用压机成形，亦可采用热压罐成形。

成形工艺：

（1）真空度，0.095 MPa；  
（2）室温 $\rightarrow 200^{\circ}\mathrm{C}$ ，保持 $1\mathrm{h}$   
（3）升温至 $240\sim 275^{\circ}C$ ，加压 $1.5\mathrm{MPa}$   
（4）升温至 $320^{\circ}\mathrm{C}$ ，保持 $2\mathrm{h}$ ；  
（5）在压力下冷却至 $100^{\circ}\mathrm{C}$ ，脱模。

# 4 其他

4.1包装KH-304树脂体系宜用聚乙烯塑料桶或玻璃瓶包装：预浸料用聚乙烯薄膜包覆并密封。外包装应为硬质包装箱，可用纸箱、木箱、铁桶等容器，并用软固定隔开，防止碰撞。包装应有树脂批号、合格标签、生产日期、检验章等标志。

4.2 运输 KH-304 树脂溶液在室温 $(18\sim 22^{\circ}C)$ 存放期为 $60\mathrm{d},0\sim 4^{\circ}\mathrm{C}$ 存放期为 $180\mathrm{d}$ 。

树脂贮存应密封，防止容器破裂，注意防火。预浸料在常温、干燥、通风环境中存放，可长期贮存，贮存期暂定为18个月。

# 5 使用建议

选用。

# 参考文献

1 中国科学院化学研究所. 热固性聚酰亚胺树脂研制报告. 1994

编写 李家泽

审校 张凤翻 彭志文

# LP-15/AS、LP-15/G827聚酰亚胺树脂碳纤维、碳布预浸料及其复合材料

# 1 概述

LP-15/AS、LP-15/G827聚酰亚胺树脂碳纤维、碳布预浸料是以AS碳纤维和G827碳布通过溶液法浸渍LP-15聚酰亚胺树脂而分别制得的预浸料。LP-15耐高温聚酰亚胺树脂溶液采用5-降冰片烯基-2,3-二羧酸单甲酯(NE)、4,4-双酚A二苯醚二胺(BAPP)、3,3',4,4'-二苯甲酮四羧酸二甲酯(BTDE)为原料，经溶于乙醇/丙酮混合溶剂中得到。其复合材料可采用热压罐法或模压法制备。LP-15耐高温聚酰亚胺及其复合材料具有优异的抗热氧化稳定性和工艺性，优良的抗冷热疲劳性和断裂韧性，以及由于不使用有致癌作用的甲撑二甲苯(MDA)而具有良好的使用安全性，可在 $280^{\circ}\mathrm{C}$ 下长期使用。

1.1 牌号及名称 LP-15/AS 聚酰亚胺树脂碳纤维预浸料及其复合材料; LP-15/G 827 聚酰亚胺树脂碳布预浸料及其复合材料。  
1.2 基本组成 LP-15 聚酰亚胺树脂、AS 碳纤维、G827 碳布。  
1.3 材料标准

Q/6S 1388—1998《LP-15聚酰亚胺树脂体系标准》

Q/6S 1389—1998《LP-15/AS高温固化聚酰亚胺预浸料标准》

Q/6S 1390—1998《LP-15/G827高温固化聚酰亚胺预浸料标准》

1.4 使用工艺说明书 Q/6SZ 1563—1998《LP-15/AS 聚酰亚胺复合材料层合板制造工艺说明书》。  
1.5 供应状态 预浸料以卷状形式供应，宽度 $500\sim 700 \mathrm{~mm}$ ，长度 $5700 \mathrm{~mm}$ 。  
1.6 应用概况 已用于发动机复合材料分流环。  
1.7 研制及生产单位 北京航空材料研究院研制并生产。  
1.8 鉴定级别及日期 1998年6月由中国航空工业总公司鉴定通过。

# 2 性能

# 2.1 物理及化学性能

2.1.1 预浸料的外观 预浸料表面平整, 树脂分布均匀, 无外来杂质和未浸透纤维, 无损伤纤维的永久性皱折。  
2.1.2 预浸料的物理性能 LP-15/AS 和 LP-15/G 827 聚酰亚胺预浸料的物理性能见表 2-1。

表2-1  

<table><tr><td rowspan="2">性 能</td><td colspan="2">指 标</td></tr><tr><td>LP-15/AS</td><td>LP-15/G 827</td></tr><tr><td>纤维单位面积质量/(g/m2)</td><td>135±5</td><td>167±5</td></tr><tr><td>挥发分质量分数/%</td><td>5~10</td><td>5~10</td></tr><tr><td>树脂质量分数/%</td><td>40±5</td><td>40±5</td></tr></table>

2.2力学性能LP-15/AS聚酰亚胺复合材料层合板的常规力学性能和高温力学性能见表2-2。LP-15/G827聚酰亚胺复合材料层合板的常规力学性能和高温力学性能见表2-3。

表2-2  

<table><tr><td rowspan="2">性 能</td><td colspan="3">典型值</td><td rowspan="2">性 能</td><td colspan="3">典型值</td></tr><tr><td>室温</td><td>260℃</td><td>280℃</td><td>室温</td><td>260℃</td><td>280℃</td></tr><tr><td>纵向弯曲强度/MPa</td><td>1950</td><td>1650</td><td>1050</td><td>纵向压缩弹性模量/GPa</td><td>138</td><td>-</td><td>-</td></tr><tr><td>纵向弯曲模量/GPa</td><td>134</td><td>131</td><td>128</td><td>层间剪切强度/MPa</td><td>87</td><td>85</td><td>58</td></tr><tr><td>纵向拉伸强度/MPa</td><td>1850</td><td>1790</td><td>1650</td><td>纵横剪切强度/MPa</td><td>180</td><td>-</td><td>-</td></tr><tr><td>纵向拉伸模量/GPa</td><td>140</td><td>138</td><td>136</td><td>纵横剪切弹性模量/GPa</td><td>6.5</td><td>-</td><td>-</td></tr><tr><td>横向拉伸强度/MPa</td><td>45</td><td>-</td><td>-</td><td>泊松比</td><td>0.32</td><td>-</td><td>-</td></tr><tr><td>横向拉伸弹性模量/GPa</td><td>9.8</td><td>-</td><td>-</td><td>断裂韧性/(J/m²)</td><td>214</td><td>-</td><td>-</td></tr><tr><td>纵向压缩强度/MPa</td><td>980</td><td>-</td><td>-</td><td></td><td></td><td></td><td></td></tr></table>

注：纤维体积分数 $V_{\mathrm{f}} = 58\% \sim 64\%$

表 2-3[1,2]  

<table><tr><td rowspan="2">性 能</td><td colspan="2">典型值</td><td rowspan="2">性 能</td><td colspan="2">典型值</td></tr><tr><td>室温</td><td>280℃</td><td>室温</td><td>280℃</td></tr><tr><td>纵向弯曲强度/MPa</td><td>640</td><td>316</td><td>横向拉伸弹性模量/GPa</td><td>26</td><td>20</td></tr><tr><td>纵向弯曲弹性模量/GPa</td><td>36</td><td>29</td><td>层间剪切强度/MPa</td><td>50</td><td>31</td></tr><tr><td>横向拉伸强度/MPa</td><td>500</td><td>305</td><td></td><td></td><td></td></tr></table>

注：铺层形式：±45/0/90/0/0/90/0/±45，纤维体积分数 $V_{t} = 58\% \sim 62\%$ 。

2.3 耐环境性能 LP-15/AS 聚酰亚胺复合材料层合板 $260^{\circ}\mathrm{C}$ 和 $280^{\circ}\mathrm{C}$ 热老化后的力学性能见表 2-4。LP-15/AS 聚酰亚胺复合材料层合板 200 周期热疲劳后的力学性能见表 2-5。

表2-4[1]  

<table><tr><td rowspan="2">性 能</td><td colspan="4">260°C</td><td colspan="4">280°C</td></tr><tr><td>0 h</td><td>1 000 h</td><td>1 500 h</td><td>2 000 h</td><td>0 h</td><td>1 000 h</td><td>1 500 h</td><td>2 000 h</td></tr><tr><td>纵向弯曲强度/MPa</td><td>1 950</td><td>1 830</td><td>1 720</td><td>1 700</td><td>1 950</td><td>1 800</td><td>1 680</td><td>150</td></tr><tr><td>纵向弯曲弹性模量/GPa</td><td>134</td><td>138</td><td>138</td><td>139</td><td>134</td><td>138</td><td>135</td><td>125</td></tr><tr><td>层间剪切强度/MPa</td><td>87</td><td>83</td><td>78</td><td>75</td><td>87</td><td>78</td><td>74</td><td>70</td></tr><tr><td>280°C纵向弯曲强度/MPa</td><td>-</td><td>-</td><td>-</td><td>-</td><td>1 050</td><td>1 020</td><td>910</td><td>850</td></tr><tr><td>280°C层间剪切强度/MPa</td><td>-</td><td>-</td><td>-</td><td>-</td><td>58</td><td>45</td><td>40</td><td>38</td></tr></table>

注：将试样置于烘箱内 $260^{\circ}\mathrm{C}$ 和 $280^{\circ}\mathrm{C}$ 下热老化一定时间后分别测试室温和 $280^{\circ}\mathrm{C}$ 下复合材料的性能。

表2-5  

<table><tr><td rowspan="2">性 能</td><td colspan="3">典型值</td><td rowspan="2">性 能</td><td colspan="3">典型值</td></tr><tr><td>室温</td><td>260℃</td><td>280℃</td><td>室温</td><td>260℃</td><td>280℃</td></tr><tr><td>纵向弯曲强度/MPa(保持率/%)</td><td>1460(74.8)</td><td>1060(64.2)</td><td>729(68.5)</td><td rowspan="2">层间剪切强度/MPa(保持率/%)</td><td rowspan="2">84(96)</td><td rowspan="2">80(94)</td><td rowspan="2">54(91)</td></tr><tr><td>纵向弯曲弹性模量/GPa(保持率/%)</td><td>115(86)</td><td>121(92)</td><td>116(98)</td></tr></table>

注：热疲劳试验：将复合材料试样快速放到 $250^{\circ}\mathrm{C}$ 烘箱中，保温 $30\mathrm{min}$ 后快速取出置于室温下 $30\mathrm{min}$ 作为一个周期。

2.4 使用性能 LP-15/G827 聚酰亚胺复合材料已制成发动机分流环试用 $20\mathrm{h}$ ，未发现异常。

# 3 使用工艺

LP-15聚酰亚胺复合材料可采用热压罐法或模压法成形。

亚胺化温度： $200\sim 210^{\circ}\mathrm{C}$ ；固化温度： $300\sim 320^{\circ}\mathrm{C}$ ；固化压力： $1.5\sim 2.0\mathrm{MPa}$ ；后处理温度： $330\sim$

$370^{\circ}C$

详细成形工艺见Q/6SZ1563—1998。

LP-15 耐高温聚酰亚胺树脂制备见 Q/6S 1388—1998。

LP-15/AS 耐高温聚酰亚胺树脂碳纤维预浸料及其复合材料制备见 Q/6S 1389—1998 和 Q/6SZ 1563—1998。  
LP-15/G 827 耐高温聚酰亚胺树脂碳布预浸料及其复合材料制备见 Q/6S 1390—1998。

# 4 其他

4.1包装 树脂溶液采用铁桶或塑料桶密封包装。预浸料用聚乙烯薄膜密封，外包装为硬质包装箱，并用软固定隔开，防止碰撞。  
4.2 运输 树脂溶液可用常规工具运输，但应防止过热；预浸料及其复合材料按非危险品运输，包装箱应平放，防止受潮，避免碰撞或剧烈震动。  
4.3 贮存 树脂溶液常温贮存期为2个月；预浸料应在密封状态下，平放于支架上，贮存期暂定为： $23^{\circ}\mathrm{C}$ 时15d， $-18^{\circ}\mathrm{C}$ 时2个月。

# 5 使用建议

选用。

# 参考文献

1 陈祥宝，不含MDA低成本聚酰亚胺复合材料及其发动机分流环研制.1998  
2 陈祥宝. LP-15 聚酰亚胺复合材料研究．复合材料学报，1998(1)：15

编写 陈祥宝

审校 李家泽 龙国荣

# PEEK/AS4C热塑性树脂单向

# 碳布预浸料及其复合材料

# 1 概述

PEEK/AS4C热塑性树脂单向碳布预浸料是以低粘度型的热塑性树脂PEEK通过静电粉末工艺浸渍AS4C单向碳布制成的预浸料。可用热压罐法、模压法或辊压法成形，制成的复合材料具有优异的断裂韧性、耐水性、抗化学性、阻燃性和抗疲劳性能，适于制造飞机主承力构件，可在 $120^{\circ}\mathrm{C}$ 长期工作。

1.1 牌号及名称 PEEK/AS4C 热塑性树脂单向碳布预浸料及其复合材料。  
1.2 基本组成 低比浓粘度的热塑性树脂PEEK粉末、AS4C单向碳纤维布。  
1.3 材料标准 Q/6S 1189—1995《碳纤维单向布/PEEK预浸料标准》。  
1.4 使用工艺说明书 Q/6SZ 1392—1995《碳纤维单向布/PEEK 模压制造工艺说明书》。  
1.5 供应状态 预浸料以带状形式成卷供应，宽度 $200\sim 300 \mathrm{~mm}$ ，长度 $100 \mathrm{~m}$ 。  
1.6 应用概况 已用于飞机起落架舱护板前蒙皮。  
1.7 研制及生产单位 北京航空材料研究院研制并生产。  
1.8 鉴定级别及日期 1996年12月28日由中国航空工业总公司鉴定通过。

# 2 性能

# 2.1 物理及化学性能

2.1.1 预浸料的外观 预浸料表面平整，颜色均匀一致，树脂分布均匀，无明显富树脂区和贫树脂区，表面无大的树脂颗粒，纤维排列平直，无皱褶或断丝。

2.1.2 预浸料的物理性能 PEEK/AS4C 热塑性树脂单向碳布预浸料的物理性能见表 2-1。

表2-1  

<table><tr><td rowspan="2">项 目</td><td colspan="3">指 标</td><td rowspan="2">试验方法</td></tr><tr><td>PEEK/AS4C</td><td>PEEK/ECT 0.08①</td><td>PEEK/ECT0.1②</td></tr><tr><td>树脂质量分数/%</td><td>33±3</td><td>33±3</td><td>33±3</td><td>GB/T 3855-1983</td></tr><tr><td>单位面积纤维质量/(g/m2)</td><td>136±5</td><td>86±3</td><td>119±4</td><td rowspan="2">附录B</td></tr><tr><td>单层预浸料压厚/mm</td><td>0.125±0.005</td><td>0.08±0.01</td><td>0.10±0.01</td></tr></table>

① ECT 0.08 为俄罗斯单向碳布，厚度 $0.08 \mathrm{~mm}$ 。  
② ECT 0.10 为俄罗斯单向碳布, 厚度 $0.10 \mathrm{~mm}$ 。

2.1.3 复合材料层合板的物理性能 PEEK/AS4C 复合材料层合板（用模压法成形）的物理性能见表 2-2。

表2-2  

<table><tr><td>性能</td><td>典型值</td><td>试验方法</td></tr><tr><td>纤维体积分数/%</td><td>60±3</td><td>GB/T 3366-1982</td></tr><tr><td>空隙率/%</td><td>1.5</td><td>GB/T 3365-1982</td></tr><tr><td>玻璃化转变温度/℃</td><td>143</td><td>TMA法</td></tr></table>

2.2力学性能[1] PEEK/AS4C复合材料层合板的力学性能见表2-3，韧性性能见表2-4。

表2-3  

<table><tr><td>性能</td><td>指标≥</td><td>典型值</td><td>试验方法</td></tr><tr><td>拉伸强度/MPa</td><td></td><td></td><td rowspan="7">GB/T 3354-1999</td></tr><tr><td>纵向</td><td>1300</td><td>1722</td></tr><tr><td>横向</td><td>-</td><td>60</td></tr><tr><td>拉伸弹性模量/GPa</td><td></td><td></td></tr><tr><td>纵向</td><td>114</td><td>140.9</td></tr><tr><td>横向</td><td>-</td><td>9.7</td></tr><tr><td>泊松比</td><td>-</td><td>0.321</td></tr><tr><td>压缩强度/MPa</td><td></td><td></td><td rowspan="6">GB/T 3856-1983</td></tr><tr><td>纵向</td><td>-</td><td>832</td></tr><tr><td>横向</td><td>-</td><td>136</td></tr><tr><td>压缩弹性模量/GPa</td><td></td><td></td></tr><tr><td>纵向</td><td>-</td><td>140</td></tr><tr><td>横向</td><td>-</td><td>9.7</td></tr><tr><td>纵横剪切强度/MPa</td><td>-</td><td>113</td><td rowspan="2">GB/T 3355-1982</td></tr><tr><td>纵横剪切弹性模量/GPa</td><td>-</td><td>5.0</td></tr><tr><td>层间剪切强度/MPa</td><td>100</td><td>107</td><td>JC/T 773-82</td></tr></table>

表2-4  

<table><tr><td colspan="2">性能</td><td>PEEK/AS4C</td><td>试验方法</td></tr><tr><td rowspan="2">损伤容限</td><td>开孔拉伸强度/MPa</td><td>311</td><td>HB 6740-1993</td></tr><tr><td>开孔压缩强度/MPa</td><td>281</td><td>HB 6741-1993</td></tr><tr><td rowspan="3">断裂韧性</td><td>冲击后压缩强度/MPa</td><td>285</td><td>BSS-7260</td></tr><tr><td>层间断裂韧性/(J/m²)</td><td>1561</td><td>-</td></tr><tr><td>边缘分层/(J/m²)</td><td>499</td><td>HB 7071-1994</td></tr></table>

2.3 耐环境性能[2] PEEK/AS4C复合材料的耐水、耐油、耐化学介质性能优异，经离子、等离子体、甲乙酮-超声处理后的性能变化见图2-1。

图片摘要：该图主要展示 2 4。
![](images/59e8ce94c7361552155983f2ac473e8eb1431e5fa37e9c2d382e8325aa9519fd.jpg)  
图2-1 PEEK/AS4C复合材料耐介质性能

# 2.4 工艺性能

树脂熔点： $334^{\circ}C$ 。

树脂比浓粘度： $0.65\sim 0.68\mathrm{d}1 / \mathrm{g}$

预浸料制备工艺采用静电粉末法，详见Q/6SZ1446—1996。

预浸料粘性：无粘性，但可采用熔焊法铺层。

# 2.5 使用性能[3]

2.5.1 机械加工性能 PEEK/AS4C 热塑性树脂基复合材料韧性好, 其加工性能和热固性树脂基复合材料略有不同, 用加工热固性树脂基复合材料的工具、刀具、工艺参数作相应调整, 工艺条件作适当改变, 可满足热塑性树脂基复合材料的加工要求。

钻孔 需采用硬质合金钻头，钻孔速度为 $8000\sim 17500\mathrm{r / min}$ ，出口处顶垫木质或塑料垫块。

铰孔 需采用硬质合金铰刀，底孔留 $0.2\sim 0.3\mathrm{mm}$ 余量，铰孔转速为 $1800\mathrm{r / min}$ 以下。

锪窝 先用喷镀金刚砂锪钻粗加工，再用硬质合金锪钻精加工，锪窝转速为 $1800\mathrm{r / min}$ 以下。

切割 采用金刚石砂轮片水冷却切割，转速为 $1600\mathrm{r / min}$ ，进刀速度 $1000\mathrm{mm / min}$ 。

2.5.2 相容性 将 H01-10H 清漆涂于复合材料表面, 拉开强度大于 $10 \mathrm{MPa}$ , 在水中浸泡 7 d, 漆膜无变化, 相容性良好。  
2.5.3 连接性能 连接钉为M6、30CrMnSiA，钉孔配合 $\mathrm{H8 / hg}$ ，拧紧力矩为 $6\mathrm{N}\cdot \mathrm{m}$ ，试片铺层如下：

试片I：39层，按 $0^{\circ}10 / \pm 45^{\circ}20 / 90^{\circ}9$

试片Ⅱ：18层，按 $0^{\circ}4 / \pm 45^{\circ}12 / 90^{\circ}2$

连接强度试验结果见表2-5和表2-6。

表2-5  

<table><tr><td>试 片</td><td>宽×厚/(mm×mm)</td><td>孔损伤起始载荷/N</td><td>承载/N</td><td>孔变形4%载荷/N</td><td>承载后孔径/mm</td></tr><tr><td rowspan="2">I</td><td rowspan="2">30.4×4.4</td><td>12 813</td><td>20 625</td><td>7 625</td><td>6.08</td></tr><tr><td>12 625</td><td>16 375</td><td>7 313</td><td>6.12</td></tr><tr><td>II</td><td>20.3×2.2</td><td>7 375</td><td>9 985</td><td>8 950</td><td>5.15</td></tr></table>

表2-6  

<table><tr><td rowspan="2">试片</td><td colspan="4">挤压强度</td><td colspan="4">挤压应力(孔损伤起始)</td><td colspan="4">挤压应力(孔变形4%)</td></tr><tr><td>平均值MPa</td><td>标准差MPa</td><td>离散系数</td><td>有效件数</td><td>平均值MPa</td><td>标准差MPa</td><td>离散系数</td><td>有效件数</td><td>平均值MPa</td><td>标准差MPa</td><td>离散系数</td><td>有效件数</td></tr><tr><td>I</td><td>758</td><td>61.5</td><td>8.1</td><td>17</td><td>478</td><td>21.6</td><td>4.5</td><td>16</td><td>278</td><td>13.6</td><td>4.9</td><td>16</td></tr><tr><td>II</td><td>947</td><td>28.3</td><td>3.0</td><td>5</td><td>654</td><td>25.7</td><td>3.9</td><td>5</td><td>839</td><td>25.4</td><td>3.0</td><td>5</td></tr></table>

2.5.4 功能考核试验 PEEK/AS4C 热塑性树脂复合材料已制成飞机起落架护板下翼面前蒙皮两架分, 1996 年装于飞机上, 已飞行 3 年, 工作情况良好。

# 3 使用工艺

PEEK/AS4C复合材料成形工艺采用模压法，见Q/6SZ1392—1995。具体参数见表3-1。

表3-1  

<table><tr><td>升温速度/(℃/min)</td><td>加压温度/℃</td><td>成形压力/MPa</td><td>成形温度/℃</td><td>保温时间/min</td></tr><tr><td>3~4</td><td>370</td><td>2.0</td><td>390</td><td>40</td></tr></table>

# 4 其他

4.1 包装 每卷预浸料应用聚乙烯薄膜包覆并密封之，预浸料外包装应为硬质包装箱，并用软固定隔开，防止碰撞。

4.2 贮存 预浸料于常温、干燥、通风环境中存放。预浸料可以长期存放，贮存期暂定为18个月。

# 5 使用建议

选用。

# 参考文献

1 北京航空材料研究院.PEEK树脂评价和复合工艺研究技术总结.1990  
2 北京航空材料研究院．热塑性复合材料AS4C单向织物/PEEK研究报告. 1995  
3 北京航空材料研究院·沈阳飞机设计研究所·航空新型热塑性树脂基复合材料应用研究.1996

编写 张凤翻

审校 李家泽 兰立文

# F·JN-5-06/EW-210改性氰酸酯树脂玻璃布预浸料及其复合材料

# 1 概述

F·JN-5-06/EW-210改性氰酸酯树脂玻璃布预浸料是以F·JN-5-06改性氰酸酯树脂浸渍玻璃布制成的预浸料。适用于热压罐法、真空袋压法或模压法成形复合材料。所制成的复合材料具有优异的介电性能、优良的力学性能、断裂韧性、耐湿性、耐腐蚀性能及阻燃性，可用于飞机雷达罩、印刷线路板等。

1.1 牌号及名称 F·JN-5-06/EW-210 改性氰酸酯树脂玻璃布预浸料及其复合材料。  
1.2 基本组成 F·JN-5-06 改性氰酸酯树脂溶液、EW-210 玻璃布。  
1.3 材料标准 Q/31GJ-6-41--1999《F·JN-5-06/EW-210改性氰酸酯树脂玻璃布预浸料技术标准》。  
1.4 使用工艺说明书 Q/31GJ-6-41—1999《F·JN-5-06/EW-210改性氰酸酯树脂玻璃布预浸料技术标准》。  
1.5 供应状态 预浸料以 $900\mathrm{mm}\times 3000\mathrm{mm}$ 尺寸供应。  
1.6 应用概况   
1.7 研制及生产单位 中国航空工业总公司复合材料特种结构研究所研制并生产。  
1.8 鉴定级别及日期 1999年6月29日由中国航空工业总公司鉴定通过。

# 2 性能

# 2.1 物理及化学性能

2.1.1 预浸料的外观 预浸料应表面平整,无皱褶,颜色均匀一致,树脂分布均匀,无明显富树脂区和贫树脂区。  
2.1.2 树脂体系的红外光谱 F·JN-5-06 改性氰酸酯树脂体系的红外光谱见图 2-1。

图片摘要：该图主要展示 2 1 F·JN 5 06改性氰酸酯树脂体系红外光谱图。
![](images/50b75ae118f4d8eb49260c42d1598fd8950f360fa889d2271f3dad6cbada3578.jpg)  
图2-1 F·JN-5-06改性氰酸酯树脂体系红外光谱图

2.1.3 预浸料的物理性能 F·JN-5-06/EW-210 改性氰酸酯树脂玻璃布预浸料的物理性能见表 2-1。

表2-1  

<table><tr><td>性能</td><td>典型值</td></tr><tr><td>树脂质量分数/%</td><td>50±3</td></tr><tr><td>单位面积纤维质量/(g/m2)</td><td>210±21</td></tr><tr><td>单层预浸料压厚/mm</td><td>0.22±0.02</td></tr></table>

2.1.4 复合材料层合板的物理性能 F·JN-5-06/EW-210 复合材料层合板的物理性能见表 2-2。

表 2-2[1,2]  

<table><tr><td>性能</td><td>典型值</td><td>试验方法</td><td>性能</td><td>典型值</td><td>试验方法</td></tr><tr><td>树脂质量分数/%</td><td>43±4</td><td>GB/T 2577-1989</td><td>介电常数</td><td>3.86</td><td>谐振腔(10 GHz)</td></tr><tr><td>密度/(g/cm³)</td><td>1.76~1.81</td><td>GB/T 1033-1986</td><td>介质损耗角正切</td><td>0.008~0.010</td><td>谐振腔(10 GHz)</td></tr><tr><td>玻璃化转变温度/℃</td><td>225</td><td>DMA法</td><td></td><td></td><td></td></tr></table>

2.2力学性能 F·JN-5-06/EW-210复合材料层合板的力学性能见表2-3。

表 2-3[1,2]  

<table><tr><td>性 能</td><td>典型值</td><td>试验方法</td><td>性 能</td><td>典型值</td><td>试验方法</td></tr><tr><td>经向拉伸强度/MPa</td><td>357</td><td>GB/T 1447-1983</td><td>经向弯曲弹性模量/GPa</td><td>24</td><td>GB/T 1449-1983</td></tr><tr><td>经向拉伸弹性模量/GPa</td><td>29</td><td>GB/T 1447-1983</td><td>层间剪切强度/MPa</td><td>43.6</td><td>GB/T 1450.1-1983</td></tr><tr><td>经向弯曲强度/MPa</td><td>533</td><td>GB/T 1449-1983</td><td>冲击韧性/(kJ/m2)</td><td>370</td><td>GB/T 1450.2-1983</td></tr></table>

2.3 耐环境性能 F·JN-5-06/EW-210 复合材料具有优良的耐酸、碱及溶剂腐蚀性能。表 2-4 中所列数据为复合材料在几种代表性试剂内，在 $40^{\circ}\mathrm{C}$ 温度下处理 $30\mathrm{d}$ 后的质量损失情况。

表2-4  

<table><tr><td>试剂</td><td>10%硫酸</td><td>10%氢氧化钠</td><td>10%乙酸</td><td>丙酮</td></tr><tr><td>失重率/%</td><td>1.3±0.1</td><td>2.5±0.1</td><td>1.5±0.1</td><td>4.2±0.2</td></tr></table>

2.4 工艺性能 树脂体系具有良好的溶解性，所用溶剂可以是丙酮、丁酮。预浸料基本无粘性。  
2.5 使用性能 F·JN-5-06/EW-210 复合材料同其他热固性树脂基体复合材料一样，具有良好的机械加工性能。

# 3 使用工艺

预浸料制备工艺采用溶液浸渍法。复合材料采用热压罐成形，参见Q/31GJ-6-41—1999。典型的成形工艺如下：

升温速率： $0.5\sim 1.5\mathrm{C / min}$ ；成形压力： $0.4\mathrm{MPa}$ ；固化温度与时间： $(120^{\circ}\mathrm{C},1\mathrm{h}) + (150^{\circ}\mathrm{C},2\mathrm{h})+$ $(180^{\circ}\mathrm{C},2\mathrm{h}) + (200^{\circ}\mathrm{C},4\mathrm{h})$ 。后处理工艺： $220^{\circ}\mathrm{C},10\mathrm{h}$

# 4 其他

4.1 包装 预浸料应用聚乙烯薄膜包覆密封，外包装采用硬质包装箱。  
4.2 运输 按非危险品运输，包装箱平放，防潮湿，防高温。  
4.3 贮存 预浸料应于 $4^{\circ}\mathrm{C}$ 以下、干燥、通风良好的环境中存放，贮存期不超过60d。

# 5 使用建议

推荐。

# 参考文献

1 中国航空工业总公司复合材料特种结构研究所.F·JN-5-06树脂研究总结报告.1999  
2 中国航空工业总公司复合材料特种结构研究所.F·JN-5-06树脂改性研究总结报告.1999

编写 闫福胜 王志强 (梁国正 张明习)

审校 刘卫平 赵渠森

# F·BG-3-01/EW-210不饱和聚酯树脂玻璃布预浸料及其复合材料

# 1 概述

F·BG-3-01/EW-210不饱和聚酯树脂体系玻璃布预浸料是以低粘度、无溶剂的不饱和聚酯树脂体系浸渍EW-210玻璃布制成的预浸料，适用于常温下真空袋低压法成形、模压法成形，制成的复合材料具有优良的介电性能、力学性能和耐环境性能。可用于常温下使用的电磁透波窗的制造。

1.1 牌号和名称 F·BG-3-01/EW-210 不饱和聚酯树脂体系玻璃布预浸料及其复合材料。  
1.2 基本组成 F·BG-3-01 不饱和聚酯树脂、固化剂、促进剂及 EW-210 玻璃布。  
1.3 材料标准 Q/31GJ-6-38—1996《F·BG-3-01/EW-210不饱和聚酯树脂玻璃布预浸料材料标准》。  
1.4 使用工艺说明书 Q/31GJ-4-38—1996《F·BG-3-01/EW-210聚酯玻璃布预浸料使用工艺说明书》。  
1.5 供应状态 树脂体系与增强材料单独供应，现场制造。  
1.6 应用概况 已在飞机救生座椅、车载和舰载雷达罩及雷达天线罩上等应用。  
1.7 研制及生产单位 中国航空工业总公司复合材料特种结构研究所研制并生产。  
1.8 鉴定级别及日期 1996年3月由中国人民解放军总参谋部鉴定通过。

# 2 性能

# 2.1 物理及化学性能

2.1.1 预浸料的外观 预浸料中树脂分布均匀，无明显富树脂区或贫树脂区，玻璃布平整，无皱褶，无油线及其他污染。  
2.1.2 树脂体系的红外光谱 F·BG-3-01 树脂体系的红外光谱见图 2-1。  
2.1.3 预浸料的物理性能 见表2-1。  
2.1.4 复合材料层合板的物理性能 F·BG-3-01/EW-210 复合材料层合板（低压真空成形）的物理性能见表 2-2。

图片摘要：该图主要展示 2 1 F·BG 3 01树脂体系红外光谱图。
![](images/cee9606702df9c2131f2af7a5bea2dabf7155c21a6276a3e2b6599a07239a3b0.jpg)  
图2-1 F·BG-3-01树脂体系红外光谱图

表2-1  

<table><tr><td>性能</td><td>典型值</td></tr><tr><td>树脂质量分数/%</td><td>50~55</td></tr><tr><td>单位面积纤维质量/(g/m2)</td><td>200±20</td></tr><tr><td>单层预浸料压厚/mm</td><td>0.22±0.02</td></tr></table>

表2-2[1,2]  
2.2力学性能F·BG-3-01/EW-210复合材料层合板的力学性能见表2-3。  

<table><tr><td>性能</td><td>典型值</td><td>测试方法</td><td>性能</td><td>典型值</td><td>测试方法</td></tr><tr><td>纤维体积分数/%</td><td>53</td><td>GB/T 2577-1989</td><td>介电常数</td><td>3.82</td><td>波导短路法,10 GHz</td></tr><tr><td>密度/(g/cm3)</td><td>1.38</td><td>GB/T 1033-1986</td><td>介质损耗角正切</td><td>0.0134</td><td>波导短路法,10 GHz</td></tr></table>

表 2-3[1,2]  

<table><tr><td>性能</td><td>典型值</td><td>试验方法</td><td>性能</td><td>典型值</td><td>试验方法</td></tr><tr><td>拉伸强度/MPa</td><td></td><td>GB/T 1447-1983</td><td>弯曲强度/MPa</td><td></td><td>GB/T 1447-1983</td></tr><tr><td>经向</td><td>260</td><td></td><td>经向</td><td>370</td><td></td></tr><tr><td>纬向</td><td>210</td><td></td><td>纬向</td><td>280</td><td></td></tr><tr><td>拉伸弹性模量/GPa</td><td></td><td>GB/T 1447-1983</td><td>纵横剪切强度/MPa</td><td>142</td><td>GB/T 3355-1982</td></tr><tr><td>经向</td><td>14.3</td><td></td><td>层间剪切强度/MPa</td><td>4.7</td><td>GB/T 1450-1983</td></tr><tr><td>纬向</td><td>12.7</td><td></td><td>经向泊松比</td><td>0.13</td><td>GB/T 1447-1983</td></tr></table>

2.3 耐环境性能  
2.4 工艺性能 粘性良好，成形压力低，适用于多层叠层板成形。  
2.5 使用性能  
2.5.1 机械加工性能 复合材料机械加工性能与一般热固性树脂基复合材料相同，无特殊要求。  
2.5.2 相容性 与油漆相容性好，适用于复合材料表面保护所用的各种油漆。

2.5.3 功能考核试验 用F·BG-3-01/EW210复合材料做蒙皮制造车载雷达阵列护罩，于1995年装车，至今工作情况良好。

# 3 使用工艺

预浸料采用湿法浸渍工艺。复合材料成形工艺采用真空袋低压法，其成形工艺条件如下：

成形温度：室温；成形压力：凝胶后加真空压力 $0.07\mathrm{MPa}$ ；后处理条件： $80^{\circ}\mathrm{C},2\mathrm{h}$ 。

# 4 其他

4.1 包装 树脂体系：塑料桶或铁桶封装。玻璃布：聚乙烯薄膜包覆并密封。  
4.2 运输 树脂体系应在 $18^{\circ}\mathrm{C}$ 以下环境中运输。  
4.3 贮存 树脂体系应避光，在 $18^{\circ}\mathrm{C}$ 以下环境中保存，存放期3个月。

# 5 使用建议

选用。

# 参考文献

1 中国航空工业总公司复合材料特种结构研究所. F·BG-3-01 复合材料成形工艺说明书. 1994  
2 中国航空工业总公司复合材料特种结构研究所. 雷达天线防护罩研制工作总结. 1995

编写 轩立新 董存峰

审校 李家泽 彭志文

# F·JN-9-03 烯丙基树脂及其复合材料

# 1 概述

F·JN-9-03烯丙基树脂(以下简称DAIP树脂)是以间苯二甲酸二烯丙基酯(DAIP)预聚体与改性剂组成的树脂体系，适用于RTM工艺成形。其玻璃纤维增强复合材料具有优异的介电性能，良好的力学性能、耐湿热性能及耐环境性能。可用于电磁窗，尤其是机载雷达罩的制造。可在 $-55\sim 150^{\circ}\mathrm{C}$ 长期工作。

1.1 牌号及名称 F·JN-9-03 DAIP 树脂体系；F·BG-9-03 DAIP 树脂体系/玻璃纤维增强复合材料。  
1.2 基本组成 F·JN-9-03 树脂体系、玻璃布。  
1.3 材料标准：Q/31GJ-6-36—1998《F·JN-9-03改性烯丙基树脂体系及其玻璃纤维增强复合材料产品标准》。  
1.4 使用工艺说明书 Q/21GJ-6-36—1998《F·JN-9-03改性烯丙基树脂体系RTM成形工艺说明书》。

1.5 供应状态 树脂体系：液体树脂，各组分分装；复合材料：以复合材料板材或其他用户要求的状态供应。

1.6 应用概况 已用于飞机雷达罩的制造。

1.7 研制及生产单位 中国航空工业总公司复合材料特种结构研究所研制并生产。

1.8 鉴定级别及日期 1995年2月22日由国家教委鉴定通过。

# 2 性能

# 2.1 物理及化学性能

# 2.1.1 树脂体系的物理性能

2.1.1.1 F·JN-9-03树脂体系的物理性能见表2-1。

表2-1[1]   

<table><tr><td>性能</td><td>典型值</td><td>试验方法</td></tr><tr><td>密度/(g/cm3)</td><td>1.21</td><td>GB/T 1463-1988</td></tr><tr><td>介电常数</td><td>2.89</td><td>波导短路法,10 GHz</td></tr><tr><td>介质损耗角正切</td><td>0.098</td><td>波导短路法,10 GHz</td></tr></table>

2.1.1.2 F·JN-9-03树脂体系的DSC固化曲线见图2-1。

图片摘要：该图主要展示 2 1[1]。
![](images/5edf8eb8e86d3627407ba38e0a351e0ef1b442212ddccb5f856163749d3b2221.jpg)  
图2-1F·JN-9-03树脂体系的DSC固化曲线

2.1.2 复合材料层合板的物理性能 F·BG-9-03 复合材料层合板的物理性能见表 2-2。

表2-2  

<table><tr><td>性能</td><td>典型值</td><td>试验方法</td><td>性能</td><td>典型值</td><td>试验方法</td></tr><tr><td>纤维体积分数/%</td><td>37</td><td>GB/T 2577-1989</td><td>吸水率/%</td><td>0.12</td><td>GB/T 1462-1988</td></tr><tr><td>密度/(g/cm³)</td><td>1.72~1.74</td><td>GB/T 1463-1988</td><td>介电常数</td><td>3.9±0.1</td><td>波导短路法,10 GHz</td></tr><tr><td>空隙率/%</td><td>0.15</td><td>GB/T 3365-1982</td><td>介质损耗角正切</td><td>00126~00138</td><td>波导短路法,10 GHz</td></tr></table>

# 2.2 力学性能

2.2.1 树脂体系的力学性能 F·JN-9-03 树脂体系的常温力学性能见表 2-3。

表2-3  

<table><tr><td>性 能</td><td>典型值</td><td>试验方法</td><td>性 能</td><td>典型值</td><td>试验方法</td></tr><tr><td>压缩强度/MPa</td><td>171</td><td>GB/T 2569-1995</td><td>冲击强度/(J/mm2)</td><td>0.085</td><td>GB/T 2571-1995</td></tr><tr><td>拉伸强度/MPa</td><td>179</td><td>GB/T 2568-1995</td><td>断裂伸长率/%</td><td>1.79</td><td>GB/T 2568-1995</td></tr></table>

2.2.2 复合材料层合板的力学性能 F·BG-9-03 复合材料层合板不同温度下的力学性能典型值

见表2-4。

表2-4[1]  

<table><tr><td rowspan="2">性 能</td><td colspan="3">典型值</td><td rowspan="2">试验方法</td></tr><tr><td>室温</td><td>135℃</td><td>155℃</td></tr><tr><td>拉伸强度/MPa</td><td></td><td></td><td></td><td>GB/T 1447-1983</td></tr><tr><td>经向</td><td>323</td><td>319</td><td>264</td><td></td></tr><tr><td>纬向</td><td>243</td><td>218</td><td>185</td><td></td></tr><tr><td>拉伸弹性模量/GPa</td><td></td><td></td><td></td><td>GB/T 1447-1983</td></tr><tr><td>经向</td><td>21.3</td><td>18.0</td><td>15.3</td><td></td></tr><tr><td>纬向</td><td>14.2</td><td>13.1</td><td>12.3</td><td></td></tr><tr><td>压缩强度/MPa</td><td></td><td></td><td></td><td>GB/T 1448-1983</td></tr><tr><td>经向</td><td>204</td><td>143</td><td>112</td><td></td></tr><tr><td>纬向</td><td>185</td><td>102</td><td>77</td><td></td></tr><tr><td>压缩弹性模量/GPa</td><td></td><td></td><td></td><td>GB/T 1448-1983</td></tr><tr><td>经向</td><td>21.2</td><td>14.8</td><td>13.2</td><td></td></tr><tr><td>纬向</td><td>17.5</td><td>11.1</td><td>10.2</td><td></td></tr><tr><td>弯曲强度/MPa</td><td></td><td></td><td></td><td>GB/T 1449-1983</td></tr><tr><td>经向</td><td>404</td><td>311</td><td>298</td><td></td></tr><tr><td>纬向</td><td>340</td><td>241</td><td>220</td><td></td></tr><tr><td>弯曲弹性模量/GPa</td><td></td><td></td><td></td><td>GB/T 1449-1983</td></tr><tr><td>经向</td><td>19.7</td><td>16.3</td><td>14.9</td><td></td></tr><tr><td>纬向</td><td>15.5</td><td>11.3</td><td>10.5</td><td></td></tr><tr><td>层间剪切强度/MPa</td><td></td><td></td><td></td><td>GB/T 1450.1-1983</td></tr><tr><td>经向</td><td>31</td><td>28</td><td>23</td><td></td></tr><tr><td>纬向</td><td>28</td><td>22</td><td>21</td><td></td></tr><tr><td>纵横剪切强度/MPa</td><td>73.6</td><td>-</td><td>53</td><td>GB/T 3355-1982</td></tr><tr><td>纵横剪切弹性模量/GPa</td><td>2.5</td><td>-</td><td>1.2</td><td>GB/T 3355-1982</td></tr><tr><td>挤压强度/MPa</td><td></td><td></td><td></td><td>GB/T 7559-1987</td></tr><tr><td>经向</td><td>307</td><td>-</td><td>208</td><td></td></tr><tr><td>纬向</td><td>293</td><td>-</td><td>195</td><td></td></tr><tr><td>冲击强度/(J/mm²)</td><td>0.89</td><td>-</td><td>-</td><td>GB/T 1450.2-1983</td></tr></table>

# 2.3 耐环境性能 F·BG-9-03 复合材料三防试验结果见表 2-5。

表2-5[1]  

<table><tr><td rowspan="2">项 目</td><td colspan="2">试 验 结 果</td><td rowspan="2">试验方法</td></tr><tr><td>试样状态</td><td>力学性能</td></tr><tr><td rowspan="2">湿热试验</td><td>试验前外观良好</td><td></td><td>GJB 150.9-1986</td></tr><tr><td>试验后无明显变化</td><td>试验后试样力学性能</td><td></td></tr><tr><td>霉菌试验</td><td>1级</td><td>保留80%以上</td><td>GJB 150.10-1986</td></tr><tr><td rowspan="2">盐雾试验</td><td>试验前外观良好</td><td></td><td>GJB 150.11-1986</td></tr><tr><td>试验后无明显变化</td><td></td><td></td></tr></table>

2.4 工艺性能 F·JN-9-03 树脂体系具有较低的粘度 $(300 \sim 400 \mathrm{mPa} \cdot \mathrm{s})$ ，对纤维浸渍性能良好，适用期长（室温下 $40 \mathrm{~h}$ ），可在室温或较高温度下进行 RTM 成形，工艺性能良好。其粘度-温度及粘度-时间曲线分别见图 2-2 和图 2-3。

图片摘要：该图主要展示 2 5[1]。
![](images/8008c9d9664e6df73d664fd9460d589fab4570912f4190b49fa38af8a98c2b9d.jpg)  
图2-2F·JN-9-03树脂体系的粘度-温度曲线

图片摘要：该图主要展示 2 2F·JN 9 03树脂体系的粘度 温度曲线。
![](images/66517241cc0792ab3f19bc38f03e9802cbe56be0653edef011d852830d7de845.jpg)  
图2-3 F·JN-9-03树脂体系的粘度-时间曲线

# 3 使用工艺

F·BG-9-03复合材料采用RTM工艺成形，其工艺方法及固化工艺见Q/21GJ-4-36—1998《F·BG-9-03复合材料RTM成形工艺说明书》。

# 4 其他

4.1 包装 树脂体系的各组分分别包装。包装容器为密封塑料桶，桶上标签包含以下内容：材料类别、质量、出厂日期、批次、贮存期等。复合材料制件采用木质包装箱包装，并有防潮措施。  
4.2 运输 树脂体系各组分按化学品运输，应防潮、防晒和防剧烈震动。复合材料按非危险品运输，包装箱应平放，避免碰撞。  
4.3 贮存 树脂体系各组分分别贮存于室温干燥环境。复合材料在常温干燥条件下保存。

# 5 使用建议

选用，用于工作温度在 $155^{\circ}\mathrm{C}$ 以下的电磁透波结构。

# 参考文献

1 中国航空工业总公司复合材料特种结构研究所.低损耗树脂体系性能总结报告.1991

编写 邓燕平 闫福胜 陈德胜

审校 李家泽 龙国荣

# RJ-1 人工介质材料

# 1 概述

RJ-1 人工介质材料是以改性低损耗双马来酰亚胺树脂为基体，以空芯硅玻璃微球、微波介质粉末和增强填料制成的复合材料颗粒料。适用于模压法成形，其制品具有低密度、优异的介电性能和力学性

能，可用于夹层结构的芯材，一般可在 $-55\sim 155^{\circ}\mathrm{C}$ 使用。

1.1 牌号及名称 RJ-1 人工介质材料。按介电常数不同分为五个牌号, 分别为 RJ-1-2.8、RJ-1-3.1、RJ-1-3.7、RJ-1-3.9、RJ-1-4.1。  
1.2 基本组成 双马来酰亚胺树脂、空芯硅玻璃微球、微波介质粉末和增强填料。  
1.3 材料标准 Q/31GJ-6-41—1998 《RJ-1人工介质材料技术标准》。  
1.4 使用工艺说明书 Q/31GJ-4-41—1998 《RJ-1人工介质材料使用工艺说明书》。  
1.5 供应状态 以颗粒状物料供应。  
1.6 应用概况 已应用于飞机实验罩，并经过飞行试验。  
1.7 研制及生产单位 中国航空工业总公司复合材料特种结构研究所研制并生产。  
1.8 鉴定级别及日期 1993年4月由航空航天工业部鉴定通过。

# 2 性能

# 2.1 物理及化学性能

2.1.1 外观 人工介质材料为浅黄色至棕黄色颗粒状固体。  
2.1.2 树脂体系的红外光谱 改性低损耗双马来酰亚胺树脂体系的红外光谱见图2-1。

图片摘要：该图主要展示 2 1 改性双马来酰亚胺树脂红外光谱图。
![](images/b426060e31e4c3f8475aa74eac8b0d8b7afa2d495bdc83032954fce3ca618276.jpg)  
图2-1 改性双马来酰亚胺树脂红外光谱图

2.1.3 空芯硅玻璃微球的物理性能 空芯硅玻璃微球的物理性能见表2-1。

表2-1  

<table><tr><td>性能</td><td>指标</td></tr><tr><td>粒径范围/μm</td><td>44~125</td></tr><tr><td>堆积密度/(g/cm3)</td><td>0.15~0.25</td></tr><tr><td>等静压强度/MPa</td><td>≥0.6</td></tr></table>

2.1.4 人工介质材料的物理性能 不同牌号人工介质材料固化前后的物理性能见表2-2。

2.2力学性能 不同牌号人工介质材料的力学性能指标见表2-3。

# 2.3 耐环境性能

2.4 工艺性能 改性低损耗双马来酰亚胺树脂体系在不同工艺温度下的凝胶时间见图2-2，在

$160^{\circ} \mathrm{C}$ 以前，树脂的凝胶时间较长，具有较宽的加压带。RJ-1人工介质材料在 $120^{\circ} \mathrm{C}$ 时具有一定的流动性，适于模压法成形。

表 2-2[1,2]
