Repository: C-zj02/CFD-claw

<div align="center">

**English** | [中文](#中文版) | [Français](README_FR.md) | [Русский](README_RU.md) | [हिन्दी](README_HI.md) | [العربية](README_AR.md) | [Português](README_PT.md)

# 🚀 Claude Code Python

**A Complete Python Reimplementation Based on Real Claude Code Source**

*From TypeScript Source → Rebuilt in Python with ❤️*

***
**🔥 Active Development • New Features Weekly 🔥**

</div>

***

## 🎯 What is This?

**Clawd Code** is a **complete Python rewrite** of Claude Code, based on the **real TypeScript source code**.

File: RAG-data/中国航空材料手册（第2版）第6卷 复合材料 胶粘剂401-564.pdf-3a19026b-3bba-43a8-9c09-9dc9be8e6347.md (part 2 of 6)
图片摘要：该图主要展示 2 1 J 60粉状发泡胶红外光谱图。
J-117 缓蚀底胶系高温固化改性环氧液状胶粘剂。与 J-116 胶膜配合使用, 胶接接头强度高, 综合力学性能好, 耐介质、耐老化和耐腐蚀性能优良。适用于制造无孔蜂窝夹层结构件及承力的钣金结构件, 可在 $-55 \sim 175^{\circ} \mathrm{C}$ 长期使用。

1.1 牌号及名称 J-117 缓蚀底胶。  
1.2 基本组成 环氧树脂、弹性体、潜伏性固化剂、抑制腐蚀剂。  
1.3 材料标准 Q/HSY 044—1993《J-117 缓蚀底胶》。

主要性能指标见表1-1。被粘物为LY12CZ铝合金，表面经磷酸阳极化处理，蜂窝芯规格为

68-3-0.05(LF2Y)N。

表1-1  

<table><tr><td rowspan="2">胶粘剂及底胶</td><td rowspan="2">性能</td><td colspan="6">指 标</td></tr><tr><td>-55℃</td><td>23℃</td><td>120℃</td><td>135℃</td><td>150℃</td><td>175℃</td></tr><tr><td>J-116A+J-117底胶</td><td>剪切强度/MPa ≥</td><td>24.5</td><td>24.5</td><td>16.2</td><td>14.7</td><td>13.3</td><td>12.0</td></tr><tr><td>J-116A+J-117底胶</td><td>板-芯90°剥离强度/(kN/m) ≥</td><td>3.0</td><td>5.8</td><td>4.5</td><td>3.5</td><td>3.0</td><td>-</td></tr><tr><td>J-116B+J-117底胶</td><td>板-板90°剥离强度/(kN/m) ≥</td><td>3.5</td><td>7.5</td><td>5.5</td><td>4.5</td><td>4.0</td><td>-</td></tr></table>

1.4 使用工艺说明书 《J-117 缓蚀底胶使用工艺说明书》。  
1.5 供应状态 以液态供应。  
1.6 应用概况 与J-116胶膜配合使用，已用于歼击机襟翼、副翼中蜂窝结构件的胶接、飞机碳纤维复合材料的胶接。  
1.7 研制及生产单位 黑龙江省石油化学研究院研制并生产。  
1.8 鉴定级别及日期 1993年9月由化学工业部主持评审通过。

# 2 性能[1]

# 2.1 物理及化学性能

2.1.1 红外光谱 见图2-1。

图片摘要：该图主要展示 2 1 J 117缓蚀底胶红外光谱图。
![](images/f62483847219087d2c999e35f6d195e3fb93d23ad675d1da9244d3ff1fde5430.jpg)  
图2-1 J-117缓蚀底胶红外光谱图

2.1.2 外观 黄色液体。

2.1.3 固体物质量分数 $10\% \sim 15\%$

2.1.4 抑制腐蚀剂质量分数 占固体物的 $4.0\% \sim 6.5\%$

2.2力学性能除非另有说明，被粘物为LY12CZ铝合金，表面经磷酸阳极化处理后涂J-117底胶，制备剪切强度及板-芯 $90^{\circ}$ 剥离强度胶接试样时用J-116A膜，制备板-板 $90^{\circ}$ 剥离强度胶接试样时用J-116B膜。胶接试样力学性能如下。

2.2.1 剪切强度 见表2-1。

2.2.2 剥离强度 J-116 胶 A 膜与 J-117 底胶配合使用, 室温板-芯 $90^{\circ}$ 剥离强度为 $5.8 \mathrm{kN} / \mathrm{m}$ ; J-116 胶 B 膜与 J-117 底胶配合使用, 室温板-板 $90^{\circ}$ 剥离强度为 $8.1 \mathrm{kN} / \mathrm{m}$ 。

表2-1  

<table><tr><td rowspan="2">表面处理</td><td colspan="5">剪切强度/MPa</td></tr><tr><td>-55℃</td><td>室温</td><td>135℃</td><td>150℃</td><td>175℃</td></tr><tr><td>化学氧化</td><td>-</td><td>41.4~43.8/42.9</td><td>27.4~29.9/28.9</td><td>-</td><td>-</td></tr><tr><td>磷酸阳极化</td><td>41.1~44.1/42.0</td><td>43.1~44.3/43.6</td><td>29.6~33.4/30.0</td><td>24.8~27.4/25.1</td><td>17.9~18.9/18.1</td></tr></table>

# 2.3 耐环境性能

2.3.1 耐湿热老化性能 胶接试样经温度 $55^{\circ}\mathrm{C}$ ，相对湿度 $100\%$ 老化后的性能见表2-2。

表2-2  

<table><tr><td colspan="2">湿热老化时间/h</td><td>0</td><td>1 100</td><td>2 000</td><td>3 010</td><td>5 000</td></tr><tr><td>剪切强度/MPa</td><td>室温</td><td>42.9~44.1/43.0</td><td>40.2~43.1/41.9</td><td>40.1~42.7/41.4</td><td>39.1~42.1/40.0</td><td>39.0~41.4/39.9</td></tr><tr><td>板-板90°剥离强度/(kN/m)</td><td>室温</td><td>7.8~8.1/7.9</td><td>7.3~7.6/7.5</td><td>6.9~7.4/7.2</td><td>6.8~7.5/7.2</td><td>6.7~7.5/7.2</td></tr><tr><td>板-芯90°剥离强度/(kN/m)</td><td>室温</td><td>5.8~6.2/5.9</td><td>5.4~5.9/5.6</td><td>5.3~5.9/5.5</td><td>5.2~5.8/5.4</td><td>5.0~5.5/5.3</td></tr></table>

2.3.2 耐盐雾性能 胶接试样经 $35\mathrm{C}, 5\%$ 的氯化钠溶液 $30\mathrm{d}$ 喷盐雾试验后的力学性能变化见表2-3。

表2-3  

<table><tr><td rowspan="2">喷盐雾时间/d</td><td colspan="2">剪切强度/MPa</td><td>板-板90°剥离强度/(kN/m)</td><td>板-芯90°剥离强度/(kN/m)</td></tr><tr><td>室温</td><td>135℃</td><td>室温</td><td>室温</td></tr><tr><td>0</td><td>43.0</td><td>30.1</td><td>8.0</td><td>6.3</td></tr><tr><td>30</td><td>41.2</td><td>28.7</td><td>7.6</td><td>6.2</td></tr></table>

2.3.3 耐介质性能 见表2-4。

表2-4  

<table><tr><td rowspan="2">介 质</td><td rowspan="2">室温浸泡时间/d</td><td colspan="2">剪切强度/MPa</td><td>板-板90°剥离强度/(kN/m)</td><td>板-芯90°剥离强度/(kN/m)</td></tr><tr><td>室温</td><td>135℃</td><td>室温</td><td>室温</td></tr><tr><td>空白</td><td>0</td><td>43.0</td><td>30.0</td><td>7.9</td><td>6.0</td></tr><tr><td>自来水</td><td>30</td><td>42.1</td><td>29.8</td><td>7.8</td><td>6.0</td></tr><tr><td>人造海水</td><td>30</td><td>42.0</td><td>29.1</td><td>7.8</td><td>5.9</td></tr><tr><td>工业乙醇</td><td>7</td><td>42.0</td><td>30.0</td><td>8.0</td><td>5.8</td></tr><tr><td>2号喷气燃料</td><td>7</td><td>43.2</td><td>29.6</td><td>7.9</td><td>6.2</td></tr><tr><td>10号航空液压油</td><td>7</td><td>43.1</td><td>29.6</td><td>8.1</td><td>6.0</td></tr><tr><td>4109号航空润滑油</td><td>7</td><td>43.7</td><td>29.3</td><td>7.9</td><td>6.0</td></tr></table>

2.3.4 耐热老化性能 胶接试样经 $135^{\circ}\mathrm{C}, 400\mathrm{h}$ 热老化后的性能变化见表2-5。

表2-5  

<table><tr><td rowspan="2">试验条件</td><td colspan="3">剪切强度/MPa</td><td>板-板90°剥离强度/(kN/m)</td><td>板-芯90°剥离强度/(kN/m)</td></tr><tr><td>-55℃</td><td>室温</td><td>135℃</td><td>室温</td><td>室温</td></tr><tr><td>原始</td><td>42.0</td><td>43.0</td><td>28.9</td><td>8.6</td><td>6.2</td></tr><tr><td>135℃,400h</td><td>43.0</td><td>44.9</td><td>31.9</td><td>8.3</td><td>6.1</td></tr></table>

2.4 工艺性能 该胶室温时粘度适中，喷涂性能良好，喷涂后需晾干或烘干。  
2.5 使用性能 已用于歼击机襟翼无孔蜂窝夹层结构件的制造，通过了飞行考核试验，已小批量生产。

# 3 使用工艺[1]

3.1 表面处理 铝合金以磷酸阳极化为宜，化学氧化次之。磷酸阳极化按HB/Z197《结构胶接铝合金磷酸阳极化工艺规范》规定进行。  
3.2 喷涂底胶 根据设计要求或使用工艺说明书, 表面处理 $8\mathrm{h}$ 内喷涂J-117缓蚀底胶。干燥后底胶厚度控制在 $5 \sim 10 \mu \mathrm{m}$ 。喷涂过底胶的待粘表面可趁热贴上J-116胶膜, 也可放在无污染的室温条件下贮存, 但有效贮存期不得超过 $30\mathrm{d}$ 。  
3.3 固化 J-117 缓蚀底胶无需单独进行加热固化，可与配套使用的 J-116 胶膜共同固化。固化条件为温度 $175^{\circ} \mathrm{C} \pm 5^{\circ} \mathrm{C}$ ，时间 $3 \mathrm{~h}$ ，压力 $0.3 \mathrm{MPa}$ 。

# 4 其他

4.1 包装 用聚乙烯塑料桶或瓶密封包装。  
4.2 运输 按一般危险品运输。  
4.3 贮存 贮存于温度 $5 \sim 25^{\circ} \mathrm{C}$ , 相对湿度不大于 $75\%$ 的室内, 避免阳光直接照射, 远离火源、热源。胶液从生产之日起, 于 $-18 \sim -5^{\circ} \mathrm{C}$ 的冰柜中冷冻贮存, 有效贮存期为 6 个月。过期的胶液经检验合格仍可使用, 其检验有效期为 1 个月, 总贮存期不超过 1 年。  
4.4 技术安全 从冰柜中取出的胶液，应使其充分恢复到室温后才可开封使用。使用前胶液要在容器内摇晃或搅拌均匀。喷涂底胶时，环境温度不低于 $20^{\circ}\mathrm{C}$ ，相对湿度不大于 $70\%$ 。

# 5 使用建议

选用。

# 参考文献

1 黑龙江省科学院石油化学研究所.J-117缓蚀底胶研制报告.1993

编写 张恩天 曲春艳

审校 郑瑞琪 姜作义

# SY-D8抑制腐蚀底胶

# 1 概述

SY-D8抑制腐蚀底胶系 $177^{\circ}\mathrm{C}$ 固化的不含铬酸盐的改性环氧结构胶粘剂底胶，对铝合金表面具有优良的粘附性能和防腐蚀性能。与SY-14A和SY-14C胶膜配合，适用于金属、复合材料及石墨等的承力结构胶接和蜂窝夹层结构的胶接。具有综合性能好，耐介质、耐湿热老化、耐腐蚀性和抗疲劳、蠕变性优良等特点。符合GJB980/3—1990《175℃使用的高耐久性环氧基胶膜详细规范》的要求。长期使用温

度为 $-55\sim 175^{\circ}C$ ，在 $200^{\circ}\mathrm{C}$ 可短期使用。

1.1 牌号及名称 SY-D8 抑制腐蚀底胶。  
1.2 基本组成 改性环氧树脂、潜伏固化剂和非铬抑制腐蚀剂。  
1.3 材料标准 Q/6S 1234—1995《SY-D8抑制腐蚀底胶》。

主要性能指标见表1-1。被粘物为铝合金LY12CZ，表面经磷酸阳极化处理。试样用SY-14A胶膜或SY-14C胶膜与SY-D8抑制腐蚀底胶配合制备。

表1-1  

<table><tr><td rowspan="2">性 能</td><td colspan="4">指 标</td></tr><tr><td>(-55±3)℃</td><td>(23±3)℃</td><td>(150±3)℃</td><td>(175±3)℃</td></tr><tr><td>剪切强度/MPa ≥</td><td>28</td><td>30</td><td>20</td><td>18</td></tr><tr><td>板-板90°剥离强度/(kN/m) ≥</td><td>-</td><td>5.9</td><td>3.9</td><td>-</td></tr></table>

1.4 使用工艺说明书 Q/6SZ 1365-1995《SY-D8 抑制腐蚀底胶使用工艺》。  
1.5 供应状态 以液态供应。  
1.6 应用概况 已用于歼击轰炸机的襟翼、副翼、水平尾翼和方向舵及运输机的机身壁板等的蜂窝夹层结构件的胶接。  
1.7 研制及生产单位 北京航空材料研究院研制并生产。  
1.8 鉴定级别及日期 1996年4月由中国航空工业总公司鉴定通过。

# 2 性能[1]

# 2.1 物理及化学性能

2.1.1 红外光谱 见图2-1。

图片摘要：该图主要展示 2 1 SY D8抑制腐蚀底胶红外光谱图。
![](images/d58a0adb92e763fa0a236e6ceeacbae95644a61c2a89367672ae725624a497de.jpg)  
图2-1 SY-D8抑制腐蚀底胶红外光谱图

2.1.2 外观 蓝色稀溶液。  
2.1.3 干燥剩余物质量分数 $10\% \sim 14\%$   
2.2力学性能除非另有说明，被粘物为LY12CZ铝合金，表面经磷酸阳极化处理。用SY-14A/SY-D8或SY-14C/SY-D8胶粘剂体系胶接试样的力学性能如下。  
2.2.1 剪切强度 见表2-1。  
2.2.2 剥离强度 见表2-2。薄板厚度为 $0.3\mathrm{mm}$ ，厚板厚度为 $3\sim 4\mathrm{mm}$ 。蜂窝芯规格：68-3-0.05(LF2Y)N，面板为 $0.3\mathrm{mm}$ LY12CZ铝合金。

表2-1  

<table><tr><td rowspan="2">胶粘剂体系</td><td colspan="5">剪切强度/MPa</td></tr><tr><td>(-55±3)℃</td><td>(23±3)℃</td><td>(130±3)℃</td><td>(150±3)℃</td><td>(175±3)℃</td></tr><tr><td>SY-14A/SY-D8</td><td>44.7</td><td>45.2</td><td>41.7</td><td>36.5</td><td>28.0</td></tr><tr><td>SY-14C/SY-D8</td><td>40.7</td><td>47.3</td><td>-</td><td>28.2</td><td>27.6</td></tr></table>

表2-2  

<table><tr><td rowspan="2">性 能</td><td rowspan="2">胶粘剂体系</td><td colspan="4">典型值</td></tr><tr><td>(-55±3)℃</td><td>(23±3)℃</td><td>(150±3)℃</td><td>(175±3)℃</td></tr><tr><td rowspan="2">板-板90°剥离强度/(kN/m)</td><td>SY-14A/SY-D8</td><td>5.06</td><td>7.04</td><td>6.37</td><td>5.55</td></tr><tr><td>SY-14C/SY-D8</td><td>6.49</td><td>8.13</td><td>7.41</td><td>5.27</td></tr><tr><td rowspan="2">板-芯90°剥离强度/(kN/m)</td><td>SY-14A/SY-D8</td><td>-</td><td>7.31</td><td>7.51</td><td>-</td></tr><tr><td>SY-14C/SY-D8</td><td>4.56</td><td>7.64</td><td>6.94</td><td>4.86</td></tr></table>

2.2.3 蜂窝平面拉伸强度 SY-14A/SY-D8 胶粘剂体系的蜂窝平面拉伸强度见表 2-3。蜂窝芯规格: 68-3-0.05(LF2Y)N。

表2-3  

<table><tr><td>试验温度/℃</td><td>-55±3</td><td>23±3</td><td>150±3</td><td>175±3</td></tr><tr><td>蜂窝平面拉伸强度/MPa</td><td>5.84</td><td>5.66</td><td>4.19</td><td>3.17</td></tr></table>

2.2.4 蠕变性能 SY-14A/SY-D8胶粘剂体系的蠕变性能见表2-4。

表2-4  

<table><tr><td>试样序号</td><td>试验温度/℃</td><td>应力/MPa</td><td>时间/h</td><td>残余变形/mm</td><td>剩余剪切强度/MPa</td><td>原始剪切强度/MPa</td></tr><tr><td>1</td><td rowspan="3">25±2</td><td rowspan="3">11</td><td rowspan="3">1000</td><td>0.025</td><td>52.8</td><td>46.2~55.0</td></tr><tr><td>2</td><td>0.050</td><td>试片坏</td><td rowspan="2">50.8</td></tr><tr><td>3</td><td>0.040</td><td>56.3</td></tr><tr><td>4</td><td rowspan="3">150±2</td><td rowspan="3">5.5</td><td rowspan="3">1000</td><td>0.085</td><td>39.3</td><td>37.8~39.4</td></tr><tr><td>5</td><td>0.075</td><td>42.1</td><td rowspan="2">38.4</td></tr><tr><td>6</td><td>0.135</td><td>40.9</td></tr></table>

2.2.5 疲劳性能 SY-14A/SY-D8 胶粘剂体系的疲劳性能见表 2-5。

表2-5  

<table><tr><td>试样序号</td><td>试验温度/℃</td><td>应力/MPa</td><td>频率/Hz</td><td>循环系数</td><td>循环次数</td><td>剩余剪切强度/MPa</td><td>原始剪切强度/MPa</td></tr><tr><td>1</td><td rowspan="3">25±2</td><td rowspan="3">5.5</td><td rowspan="3">40</td><td rowspan="3">0.1</td><td>1×10^7未断</td><td>61.8</td><td rowspan="3">46.2~55.0/50.8</td></tr><tr><td>2</td><td>1×10^7未断</td><td>59.4</td></tr><tr><td>3</td><td>1×10^7未断</td><td>60.4</td></tr><tr><td>4</td><td rowspan="3">150±2</td><td rowspan="3">5.2</td><td rowspan="3">40</td><td rowspan="3">0.1</td><td>1×10^6未断</td><td>44.8</td><td rowspan="3">37.8~39.4/38.4</td></tr><tr><td>5</td><td>1×10^6未断</td><td>48.2</td></tr><tr><td>6</td><td>1×10^6未断</td><td>38.3</td></tr></table>

2.3 耐环境性能

2.3.1 耐湿热老化和盐水腐蚀性能 SY-14A/SY-D8 胶接的剥离试样经 $70^{\circ}\mathrm{C}$ ，相对湿度 $100\%$ 老化 $1000\mathrm{h}$ 后及在 $55^{\circ}\mathrm{C}, 5\%$ 氯化钠溶液浸泡后的性能见表 2-6。

表2-6  

<table><tr><td rowspan="2">试验条件</td><td rowspan="2">原 始</td><td rowspan="2">70℃,相对湿 度100%,1000h</td><td colspan="3">55℃,5%氯化钠溶液浸泡后</td></tr><tr><td>30d</td><td>60d</td><td>90d</td></tr><tr><td>剥离强度/(kN/m)</td><td>7.43~7.93 7.75</td><td>6.84~7.45 7.12</td><td>7.41~7.68 7.51</td><td>7.10~7.40 7.25</td><td>7.19~7.74 7.50</td></tr></table>

# 2.3.2 耐盐雾腐蚀性能 见表2-7。

表2-7  

<table><tr><td>试验条件</td><td>原 始</td><td>35℃,5%氯化钠溶液喷盐雾 30 d</td></tr><tr><td>剥离强度/(kN/m)</td><td>6.67~6.69/6.68</td><td>6.60~7.00/6.75</td></tr></table>

# 2.3.3 耐划线腐蚀性能 见表2-8。

表2-8  

<table><tr><td>试 验 条 件</td><td>试验结果</td></tr><tr><td>150 mm×50 mm×0.5 mm铝试片,经磷酸阳极化处理,喷底胶,固化后划对角线,暴露于25℃±2℃,12 mol/L盐酸蒸气中60 min±5 min,再将试片直接暴露于35℃±1℃,相对湿度95%的环境中30 d</td><td>均无起泡,无腐蚀</td></tr></table>

# 2.3.4 耐介质性能 见表2-9。

表2-9  

<table><tr><td>介 质</td><td>自来水</td><td>人造海水</td><td>3号燃油</td><td>8号航空 润滑油</td><td>乙二醇</td><td>甲苯-异辛烷 (体积比30:70)</td><td>10号航空 液压油</td><td>原始</td></tr><tr><td>介质温度/℃</td><td>室温</td><td>室温</td><td>室温</td><td>室温</td><td>室温</td><td>40</td><td>70</td><td>-</td></tr><tr><td>浸泡时间/d</td><td>34</td><td>34</td><td>34</td><td>34</td><td>34</td><td>90</td><td>90</td><td>-</td></tr><tr><td>室温剪切强度/MPa</td><td>46.3</td><td>47.5</td><td>46.6</td><td>46.8</td><td>46.1</td><td>39.2</td><td>47.6</td><td>45.2</td></tr><tr><td>固化底胶试片浸泡后情况</td><td colspan="8">所有试片于室温下继续在介质中浸泡360d后,均无起泡、变软、龟裂和剥落现象</td></tr></table>

# 2.3.5 耐热老化性能 见表2-10。

表2-10  

<table><tr><td>热老化时间/h</td><td>150℃热老化后150℃剪切强度/MPa</td><td>175℃热老化后175℃剪切强度/MPa</td></tr><tr><td>0</td><td>35.7~39.4/38.1</td><td>28.3~29.5/28.7</td></tr><tr><td>210</td><td>39.1~40.8/40.1</td><td>28.1~31.7/30.2</td></tr><tr><td>720</td><td>35.4~41.6/38.4</td><td>25.8~33.2/29.8</td></tr><tr><td>1140</td><td>37.2~38.7/37.7</td><td>23.5~26.0/24.7</td></tr><tr><td>2880</td><td>31.5~35.1/33.7</td><td>20.2~25.1/23.0</td></tr></table>

# 2.3.6 等厚双悬臂梁胶接裂纹扩展力 参照GJB586《胶接裂纹扩展力测试方法》，试验结果见表2-11。

表2-11  

<table><tr><td>胶粘剂体系</td><td>试板厚度/mm</td><td>胶层厚度/mm</td><td>裂纹扩展力/(J/m²)</td></tr><tr><td>SY-14A(0.25 mm厚)/SY-D8</td><td>12.18</td><td>0.101</td><td>1232</td></tr><tr><td>SY-14A(0.25 mm厚)/SY-D8</td><td>11.50</td><td>-</td><td>1046①</td></tr><tr><td>SY-14C(0.25 mm厚)/SY-D8</td><td>11.52</td><td>0.261</td><td>977</td></tr><tr><td>SY-14C(0.17 mm厚)/SY-D8</td><td>13.04</td><td>0.096</td><td>935</td></tr><tr><td>SY-14C(0.17 mm厚)/SY-D8</td><td>11.18</td><td>-</td><td>751①</td></tr></table>

① 在 $70^{\circ}\mathrm{C}$ ，相对湿度 $100\%$ 条件下老化 $1440\mathrm{h}$ 后测定的结果。  
2.3.7 与密封剂匹配性试验结果 见表2-12。

表2-12  

<table><tr><td>密封剂</td><td>胶接条件</td><td>介质及环境条件</td><td>180°剥离强度/(kN/m)</td></tr><tr><td rowspan="5">XM-59</td><td>不涂偶联剂70℃,24h固化</td><td>原始</td><td>100%粘附破坏</td></tr><tr><td rowspan="4">涂偶联剂70℃,24h固化</td><td>原始</td><td>6.9~8.47.9</td></tr><tr><td>60℃,RP-2煤油7d</td><td>8.0~8.58.2</td></tr><tr><td>60℃,RP-2煤油和3%氯化钠溶液7d</td><td>8.0~8.38.1</td></tr><tr><td>120℃热老化7d</td><td>10.9~11.611.3</td></tr></table>

2.3.8 与聚氨酯面漆相容性试验结果 见表2-13。铝试片经磷酸阳极化处理，涂面漆试片周边未封边。

表2-13  

<table><tr><td>试样</td><td>附着力
(GB/T 5710)划格</td><td>冲击强度/(N·m)
(GB/T 1732要求4.5N·m)</td><td>耐水性
(GB/T 1733)</td><td>耐盐雾腐蚀性
35℃,3.5%氯化钠溶液,
喷盐雾750h</td></tr><tr><td>SY-D8底胶</td><td>100%完好</td><td>4.9</td><td>浸水,40℃,4d,底胶未剥落,未起皱
浸水,60℃,200d,底胶未剥落,未起皱</td><td>试板均未腐蚀,冲击试验后的喷盐雾试验也未腐蚀</td></tr><tr><td>SY-D8底胶/13-4面漆</td><td>100%完好</td><td>4.9</td><td>浸水,40℃,4d,漆膜未剥落,未起皱
浸水,60℃,200d,漆膜未剥落,未起皱</td><td>试板均未腐蚀,冲击试验后的喷盐雾试验也未腐蚀</td></tr></table>

2.4 工艺性能 喷涂工艺性好, 不拉丝, 不流淌, 胶层均匀, 厚度易于控制。试件的底胶厚度可控制在 $2 \sim 8 \mu \mathrm{m}$ 。零件喷涂底胶至固化前, 在无灰尘、无污染、相对湿度为 $30\% \sim 65\%$ 的场所存放的最长时间为 $90 \mathrm{~d}$ 。  
SY-D8底胶保护的磷酸阳极化(PAA)铝合金试片贮存试验结果见表2-14。主体胶为SY-14A胶膜。

表2-14  

<table><tr><td rowspan="2">底胶保护的磷酸阳极化铝合金试片贮存时间/d</td><td colspan="3">板-板90°剥离强度/(kN/m)</td></tr><tr><td>原始</td><td>70℃,相对湿度100%老化1440h后</td><td>在人造海水浸泡800h后</td></tr><tr><td>160</td><td>7.93</td><td>7.07</td><td>-</td></tr><tr><td>219</td><td>7.60</td><td>-</td><td>7.60</td></tr></table>

# 2.5 使用性能

2.5.1 用 SY-14A/SY-D8 胶粘剂体系在工厂生产蜂窝部件时的随炉件性能见表 2-15。

表2-15  

<table><tr><td>性 能</td><td>试验温度</td><td>随炉试件技术要求</td><td>沈飞公司测试结果</td><td>西飞公司测试结果</td><td>航材院测试结果</td></tr><tr><td rowspan="2">剪切强度/MPa</td><td>室温</td><td>平均值≥15.7</td><td>28.6胶接未坏</td><td>-</td><td>44.3</td></tr><tr><td>150℃</td><td>平均值≥10.3</td><td>25.5胶接未坏</td><td>-</td><td>34.6</td></tr><tr><td rowspan="4">板-板90°剥离强度/(kN/m)</td><td rowspan="2">室温</td><td>平均值≥5.39</td><td>-</td><td>6.02</td><td>5.66</td></tr><tr><td>最小值≥3.63</td><td>-</td><td>5.90</td><td>5.37</td></tr><tr><td rowspan="2">150℃</td><td>平均值≥3.63</td><td>-</td><td>-</td><td>9.09</td></tr><tr><td>最小值≥2.45</td><td>-</td><td>-</td><td>8.56</td></tr><tr><td rowspan="4">板-垫板90°剥离强度/(kN/m)</td><td rowspan="2">室温</td><td>平均值≥5.39</td><td>7.30</td><td>7.58</td><td>7.31</td></tr><tr><td>最小值≥3.63</td><td>5.79</td><td>7.48</td><td>7.18</td></tr><tr><td rowspan="2">150℃</td><td>平均值≥3.63</td><td>8.40</td><td>-</td><td>7.51</td></tr><tr><td>最小值≥2.45</td><td>5.85</td><td>-</td><td>7.14</td></tr><tr><td rowspan="4">板-芯90°剥离强度/(kN/m)</td><td rowspan="2">室温</td><td>平均值≥3.92</td><td>5.36</td><td>5.12</td><td>4.91</td></tr><tr><td>最小值≥2.65</td><td>4.50</td><td>4.97</td><td>4.76</td></tr><tr><td rowspan="2">150℃</td><td>平均值≥2.65</td><td>4.07</td><td>-</td><td>5.63</td></tr><tr><td>最小值≥1.76</td><td>1.99</td><td>-</td><td>4.56</td></tr><tr><td rowspan="2">蜂窝夹层滚筒剥离强度/(N·m/m)</td><td>室温</td><td>板-垫板≥68①</td><td>-</td><td>-</td><td>253~350302</td></tr><tr><td>室温</td><td>板-芯≥22②</td><td>-</td><td>-</td><td>123~156140</td></tr></table>

注：1 随炉试件均为沈飞公司在生产线上用 $0.35 \mathrm{~mm}$ 厚的胶膜制备。  
2 板-板 $90^{\circ}$ 剥离试样的厚板未打溢胶孔，板-垫板 $90^{\circ}$ 剥离试样的厚板打溢胶孔，后者固化后的胶层比前者薄而且均匀，剥离强度较高。  
3 ①和②分别为GJB980/3要求的2级胶膜(0.25mm厚)和3级胶膜(0.35mm厚)的强度指标。

2.5.2 用 SY-14A/SY-D8 胶粘剂体系试制了 5 件歼击机胶接无孔蜂窝襟翼结构件。其中 1 件襟翼进行静力试验, 达到设计指标, 未破坏。两件襟翼装机试飞考核, 经无损检测表明, 没有异常现象。其余两件襟翼制成 10 个楔形试件进行了静力、疲劳和高低温振动试验, 均满足设计要求。

# 3 使用工艺

3.1 预装 待胶接件表面处理前需要进行预装配，配合间隙一般不大于 $0.2\mathrm{mm}$ ，面板与蜂窝芯之间的配合间隙为 $0\sim 0.05\mathrm{mm}$ 。  
3.2 表面处理 铝合金以磷酸阳极化为宜，化学氧化、铬酸阳极化次之。磷酸阳极化按HB/Z197《结构胶接铝合金磷酸阳极化工艺规范》规定进行。其他金属及非金属材料的胶接表面处理方法按使用

要求通过试验进行选择。

3.3 喷涂底胶 表面处理后 $8\mathrm{h}$ 内，喷涂SY-D8抑制腐蚀底胶，底胶厚度为 $2\sim 8\mu \mathrm{m}$ ，在室温下晾置 $15\sim 30\mathrm{min}$ ，然后在 $70\sim 80^{\circ}\mathrm{C}$ 烘干 $60\mathrm{min}$ 或在 $110^{\circ}\mathrm{C} \pm 10^{\circ}\mathrm{C}$ 烘 $30\mathrm{min}$ 。  
3.4 贴胶膜及装配固化 使用 SY-14 胶膜按 Q/6S 140《SY-14 胶粘剂胶接工艺》规定执行，使用 SY-14C 胶膜按 Q/6S 1251《SY-14C 胶粘剂胶接工艺》规定执行。

# 4 其他

4.1 包装 SY-D8底胶用小口塑料桶包装。  
4.2 运输 底胶含有易燃溶剂，应按有关易燃化工产品运输规定执行。  
4.3 贮存 SY-D8 底胶贮存于温度为 $10 \sim 35^{\circ} \mathrm{C}$ , 相对湿度不大于 $70\%$ 的室内, 避免阳光直接照射, 远离火源、热源。从生产之日起, 有效贮存期为 1 年。过期底胶经检验合格仍可使用, 其检验有效期为 1 个月, 但总贮存期最长不得超过 2 年。  
4.4 技术安全 使用 SY-D8 底胶时，必须充分搅拌或振荡均匀后，才能进入喷涂工序。喷涂底胶应在通风良好的专用场地进行，应戴好防护口罩，注意防火。

# 5 使用建议

选用。

# 参考文献

1 北京航空材料研究院. 耐久胶接结构抑制腐蚀底胶及其胶粘剂体系的研究. 1995

编写 赖士洪

审校 郑瑞琪 姜作义

# J-48耐高温修补胶

# 1 概述

J-48 耐高温修补胶系室温或中温固化、三组分环氧-橡胶型修补用胶粘剂。耐介质、耐热老化及耐湿热老化性能良好。适用于飞机蜂窝夹层结构件的修补，可在 $-60 \sim 175^{\circ} \mathrm{C}$ 长期使用。

1.1 牌号及名称 J-48 耐高温修补胶。  
1.2 基本组成 A组分：环氧树脂；B组分：酸酐固化剂；C组分：固体羧基丁腈混炼胶、混合溶剂。  
1.3 材料标准 CB-SH-0037《J-48耐高温修补胶》。

主要性能指标见表1-1。被粘物为LY12CZ铝合金，表面经化学氧化处理。

表1-1  

<table><tr><td rowspan="2">性 能</td><td colspan="2">剪切强度/MPa ≥</td><td rowspan="2">室温板-板90°剥离强度/(kN/m) ≥</td><td rowspan="2">室温板-芯90°剥离强度/(kN/m) ≥</td><td rowspan="2">室温蜂窝平面拉伸强度/MPa ≥</td></tr><tr><td>室温</td><td>175℃</td></tr><tr><td>指 标</td><td>18.0</td><td>6.0</td><td>3.0</td><td>2.0</td><td>2.0</td></tr></table>

1.4 使用工艺说明书SMS-SH-0037《J-48耐高温修补胶使用工艺说明书》。  
1.5 供应状态 A、B、C三个组分分别包装，配套供应。  
1.6 应用概况 已用于歼击机、客机、运输机的修理。  
1.7 研制及生产单位 黑龙江省石油化学研究院研制并生产。  
1.8 鉴定级别及日期 1985年9月由黑龙江省化工厅和省科委鉴定通过。

# 2 性能[1]

# 2.1 物理及化学性能

2.1.1红外光谱A、B、C三个组分的红外光谱分别见图2-1、图2-1和图2-3。

图片摘要：该图主要展示 2 1 J 48耐高温修补胶A组分红外光谱图。
![](images/c80ddb6d124f108638cf15b5441f1ab0f73df9583b766446f00965223a97339b.jpg)  
图2-1 J-48耐高温修补胶A组分红外光谱图

图片摘要：该图主要展示 2 1 J 48耐高温修补胶A组分红外光谱图。
![](images/d126925b8f3d34cfa0737a87755fc2444df695a112c6b597e9578bfdce7ba641.jpg)  
图2-2 J-48耐高温修补胶B组分红外光谱图

图片摘要：该图主要展示 2 2 J 48耐高温修补胶B组分红外光谱图。
![](images/63e0e41a1bd25283c14ca30d72076413a3743ff678f36e225543659a8d4c843e.jpg)  
图2-3 J-48耐高温修补胶C组分红外光谱图

2.1.2 外观 A组分为黄色粘液，B组分为白色粉末，C组分为棕色胶液。  
2.1.3 热性能 固化后胶的玻璃化转变温度为 $167^{\circ}\mathrm{C}$ 、粘流温度为 $374^{\circ}\mathrm{C}$ 。  
2.1.4 适用期一次配胶量为 $200\mathrm{g}$ 时室温下的适用期为 $5\mathrm{h}$ 。  
2.2力学性能 除非另有说明，被粘物为LY12CZ铝合金，表面经化学氧化处理。胶接试样的力学性能如下。  
2.2.1 剪切强度 见表2-1。

表2-1  

<table><tr><td rowspan="2">试验温度/℃</td><td colspan="4">剪切强度</td><td rowspan="2">试验温度/℃</td><td colspan="4">剪切强度</td></tr><tr><td>x/MPa</td><td>s/MPa</td><td>Cv</td><td>n</td><td>x/MPa</td><td>s/MPa</td><td>Cv</td><td>n</td></tr><tr><td>-60</td><td>30.6</td><td>1.49</td><td>0.05</td><td>60</td><td>150</td><td>14.2</td><td>1.06</td><td>0.07</td><td>50</td></tr><tr><td>室温</td><td>31.2</td><td>1.99</td><td>0.06</td><td>100</td><td>175</td><td>13.7</td><td>2.75</td><td>0.20</td><td>50</td></tr><tr><td>100</td><td>18.1</td><td>1.52</td><td>0.08</td><td>60</td><td>200</td><td>9.4</td><td>2.62</td><td>0.28</td><td>40</td></tr></table>

2.2.2 板-板 $90^{\circ}$ 剥离强度 见表2-2。

表2-2  

<table><tr><td rowspan="2">试验温度/℃</td><td colspan="4">板-板90°剥离强度</td></tr><tr><td>x/(kN/m)</td><td>s/(kN/m)</td><td>Cv</td><td>n</td></tr><tr><td>室温</td><td>4.4</td><td>1.32</td><td>0.30</td><td>50</td></tr><tr><td>175</td><td>2.7</td><td>2.70</td><td>0.26</td><td>30</td></tr></table>

2.2.3 板-芯 $90^{\circ}$ 剥离强度 见表2-3。

表2-3  

<table><tr><td rowspan="2">试验温度/℃</td><td colspan="4">板-芯90°剥离强度</td></tr><tr><td>x/(kN/m)</td><td>s/(kN/m)</td><td>Cv</td><td>n</td></tr><tr><td>室温</td><td>3.5</td><td>0.72</td><td>0.21</td><td>50</td></tr><tr><td>175</td><td>2.0</td><td>0.54</td><td>0.27</td><td>30</td></tr></table>

# 2.3 耐环境性能

2.3.1 耐湿热老化性能 胶接试样经温度 $55\mathrm{C}$ ，相对湿度 $100\%$ 老化后的剪切强度见表2-4。

表2-4  

<table><tr><td rowspan="2">老化时间/h</td><td colspan="3">剪切强度/MPa</td><td rowspan="2">老化时间/h</td><td colspan="3">剪切强度/MPa</td></tr><tr><td>室温</td><td>150℃</td><td>175℃</td><td>室温</td><td>150℃</td><td>175℃</td></tr><tr><td>0</td><td>19.7~23.2/21.2</td><td>13.7~16.2/14.2</td><td>11.8~15.4/13.5</td><td>2000</td><td>22.7~26.3/24.4</td><td>15.2~18.1/16.1</td><td>7.6~10.9/8.3</td></tr><tr><td>1000</td><td>22.6~25.5/24.1</td><td>14.1~17.9/15.4</td><td>9.6~12.7/11.8</td><td>3000</td><td>19.6~24.2/22.6</td><td>15.1~17.9/15.4</td><td>4.9~6.9/5.8</td></tr></table>

2.3.2 耐介质性能 见表2-5。

表2-5  

<table><tr><td rowspan="2">介 质</td><td rowspan="2">室温浸泡时间/d</td><td colspan="2">剪切强度/MPa</td><td rowspan="2">介 质</td><td rowspan="2">室温浸泡时间/d</td><td colspan="2">剪切强度/MPa</td></tr><tr><td>室 温</td><td>175℃</td><td>室 温</td><td>175℃</td></tr><tr><td>空白</td><td>0</td><td>25.7~27.2/26.1</td><td>10.9~14.2/12.3</td><td>95号汽油</td><td>7</td><td>24.5~27.4/26.7</td><td>13.1~15.7/14.2</td></tr><tr><td>自来水</td><td>30</td><td>26.9~28.2/27.2</td><td>10.5~14.7/13.1</td><td>8号航空润滑油</td><td>7</td><td>23.4~28.9/26.5</td><td>10.5~13.7/12.7</td></tr><tr><td>2号喷气燃料</td><td>7</td><td>21.2~28.4/26.3</td><td>10.3~15.4/13.5</td><td>人造海水</td><td>30</td><td>23.4~26.2/25.1</td><td>11.7~13.9/12.5</td></tr></table>

2.4 工艺性能 可在室温至 $100^{\circ}\mathrm{C}$ 下固化，使用温度达 $175^{\circ}\mathrm{C}$ 。  
2.5 使用性能 已用于歼击机、大型客机的蜂窝夹层结构的修补，满足维修和使用要求。

# 3 使用工艺

3.1 表面处理 铝合金的表面处理方法以磷酸阳极化为宜，化学氧化、铬酸阳极化次之。磷酸阳极化按HB/Z197《结构胶接铝合金磷酸阳极化工艺规范》规定进行。  
3.2 配胶与涂胶 按 $A: B: C = 10:7:5$ 称取三组分后，用力搅拌使之混合均匀。涂三层胶，每涂一层后在室温下晾置 $20\mathrm{min}$ 。涂胶量为 $220 \sim 250\mathrm{g} / \mathrm{m}^2$ 。  
3.3 固化 固化条件为温度 $25^{\circ} \mathrm{C} \pm 5^{\circ} \mathrm{C}$ , 时间 $14 \mathrm{~d}$ , 压力 $0.1 \sim 0.3 \mathrm{MPa}$ ; 或温度 $100^{\circ} \mathrm{C} \pm 5^{\circ} \mathrm{C}$ , 时间 $3 \mathrm{~h}$ , 压力 $0.1 \sim 0.3 \mathrm{MPa}$ 。

# 4 其他

4.1包装A、C组分分别用聚乙烯塑料桶包装密封，B组分用聚乙烯塑料袋或玻璃瓶密封包装。  
4.2 运输 按易燃品运输。  
4.3 贮存 密封贮存于温度不高于 $30^{\circ}\mathrm{C}$ ，相对湿度不大于 $75\%$ 的仓库内，避免阳光直接照射，远离火源和热源。自生产之日起有效贮存期为1年。过期的胶经检验合格后仍可使用，其检验有效期为1个月，总贮存期不超过2年。

4.4 技术安全 配胶时应戴口罩，防止酸酐粉末吸入呼吸道。未用完的胶料应立即密封，放在阴凉、干燥、避光并远离热源、火源处保存。

# 5 使用建议

选用。

# 参考文献

1 黑龙江省石油化学研究所.J-48耐高温修补胶研究工作报告.1985

编写 张恩天 关长参

审校 郑瑞琪 胡咏川

# J-160胶粘剂

# 1 概述

J-160胶粘剂系高温固化、单组分改性环氧液状结构胶。该胶胶接接头强度高，耐介质和耐老化性能优良，适用于金属、复合材料、无孔蜂窝夹层结构件的修补。可在 $-55\sim 150^{\circ}\mathrm{C}$ 长期使用。

1.1 牌号及名称 J-160 耐温胶粘剂。  
1.2 基本组成 环氧树脂、羧基丁腈橡胶、芳胺固化剂。  
1.3 材料标准 CB-SH-0075—1997《J-160耐温胶粘剂》。

主要性能指标见表1-1。被粘物为LY12CZ铝合金，表面经磷酸阳极化处理。

表1-1  

<table><tr><td rowspan="2">性 能</td><td colspan="3">剪切强度/MPa ≥</td><td>板-板90°剥离强度/(kN/m) ≥</td></tr><tr><td>-55℃</td><td>20℃</td><td>150℃</td><td>20℃</td></tr><tr><td>指 标</td><td>20.0</td><td>20.0</td><td>9.0</td><td>6.0</td></tr></table>

1.4 使用工艺说明书 《J-160耐高温胶粘剂使用工艺说明书》。  
1.5 供应状态 红褐色透明粘稠液体，单一包装。  
1.6 应用概况 已用于歼击机襟翼、副翼、水平尾翼、方向舵胶接结构的修理。  
1.7 研制及生产单位 黑龙江省石油化学研究院研制并生产。  
1.8 鉴定级别及日期 1997年3月由化学工业部鉴定通过。

# 2 性能[1,2]

2.1 物理及化学性能  
2.1.1 红外光谱 见图2-1。

图片摘要：该图主要展示 2 1 J 160胶粘剂红外光谱图。
![](images/49fda042d3b90b646829d962cce60e73ac5624afbe8819f14f539f1fc3fd37e6.jpg)  
图2-1 J-160胶粘剂红外光谱图

2.1.2 外观 红褐色透明粘稠液体。

2.1.3 挥发物质量分数 不大于 $1.0\%$

2.1.4 玻璃化转变温度 $243^{\circ}C$

2.2 力学性能 除非另有说明，被粘物为LY12CZ铝合金，表面经磷酸阳极化处理。胶接试样的力学性能如下。

2.2.1 剪切强度 见表2-1。

表2-1  

<table><tr><td>试验温度/℃</td><td>-55</td><td>室温</td><td>100</td><td>150</td><td>200</td></tr><tr><td>剪切强度/MPa</td><td>26.5</td><td>28.9</td><td>15.8</td><td>11.4</td><td>5.3</td></tr></table>

2.2.2 不均匀扯离强度 平均值为 $45.2\mathrm{kN / m}$

2.2.3 剥离强度 薄板厚度为 $0.3\mathrm{mm}$ ，厚板厚度为 $3.0\mathrm{mm}$ ，胶接试样一 $55^{\circ}\mathrm{C}$ 时的板-板 $90^{\circ}$ 剥离强度平均值为 $7.4\mathrm{kN / m}$ 。

2.2.4 平面拉伸强度 平均值为 $45.8\mathrm{MPa}$ 。

2.3 耐环境性能

2.3.1 耐湿热老化性能 胶接试样经温度 $55^{\circ}\mathrm{C}$ ，相对湿度 $100\%$ 老化后的性能见表2-2。

表2-2  

<table><tr><td colspan="2">老化时间/h</td><td>0</td><td>1 000</td></tr><tr><td rowspan="2">剪切强度/MPa</td><td>室温</td><td>28.7</td><td>24.5</td></tr><tr><td>150℃</td><td>10.9</td><td>7.2</td></tr><tr><td>板-板90°剥离强度/(kN/m)</td><td>室温</td><td>7.3</td><td>5.7</td></tr></table>

2.3.2 耐介质性能 见表2-3。

表2-3  

<table><tr><td rowspan="2">介 质</td><td rowspan="2">室温浸泡时间/d</td><td colspan="2">剪切强度/MPa</td><td rowspan="2">板-板90°剥离强度/(kN/m)</td><td rowspan="2">介 质</td><td rowspan="2">室温浸泡时间/d</td><td colspan="2">剪切强度/MPa</td><td rowspan="2">板-板90°剥离强度/(kN/m)</td></tr><tr><td>室温</td><td>150℃</td><td>室温</td><td>150℃</td></tr><tr><td>空白</td><td>0</td><td>24.4</td><td>11.5</td><td>7.5</td><td>自来水</td><td>30</td><td>23.4</td><td>10.7</td><td>7.3</td></tr><tr><td>2号煤油</td><td>7</td><td>24.2</td><td>10.2</td><td>7.7</td><td>95号汽油</td><td>7</td><td>24.9</td><td>11.5</td><td>7.0</td></tr><tr><td>人造海水</td><td>30</td><td>25.2</td><td>10.6</td><td>7.3</td><td>工业乙酸乙酯</td><td>7</td><td>24.6</td><td>11.7</td><td>7.2</td></tr></table>

2.3.3 耐热老化性能 见表2-4。

表2-4  

<table><tr><td colspan="2">老化条件</td><td colspan="2">剪切强度/MPa</td><td>板-板90°剥离强度/(kN/m)</td></tr><tr><td>温度/℃</td><td>时间/h</td><td>室温</td><td>150℃</td><td>室温</td></tr><tr><td rowspan="3">160</td><td>0</td><td>29.1</td><td>8.9</td><td>7.6</td></tr><tr><td>200</td><td>29.2</td><td>10.8</td><td>3.8</td></tr><tr><td>500</td><td>28.3</td><td>9.6</td><td>-</td></tr></table>

2.4 工艺性能 操作工艺简单，无毒无异味。  
2.5 使用性能 用于歼击机的部件胶接与修理，满足设计及使用要求。

# 3 使用工艺

3.1 预装 待胶接件表面处理前需要进行预装配。板-板间配合间隙一般不大于 $0.2\mathrm{mm}$ 。面板与蜂窝芯之间的配合间隙为 $0.05\sim 0.10\mathrm{mm}$ 。  
3.2 表面处理 铝合金以磷酸阳极化为宜，化学氧化、铬酸阳极化次之。磷酸阳极化按HB/Z197《结构胶接铝合金磷酸阳极化工艺规范》规定进行。其他材料的胶接表面处理方法按使用要求或通过试验进行选择。  
3.3 喷涂底胶 表面处理后 $8\mathrm{h}$ 内，可喷涂相容的抑制腐蚀底胶，也可以不涂底胶，直接涂J-160胶液。  
3.4 涂胶及烘干 待胶接表面需涂胶两遍，每涂一遍后晾置 $20\mathrm{min}$ ，然后再放入 $80^{\circ}\mathrm{C}$ 烘箱中烘 $20\mathrm{min}$ ，趁热叠合工件，加压定位。  
3.5 固化 固化条件为温度 $160^{\circ}\mathrm{C} \pm 5^{\circ}\mathrm{C}$ ，时间 $2.5\mathrm{h}$ ，压力为接触压力至 $0.3\mathrm{MPa}$ 。

# 4 其他

4.1 包装 以清洁、干燥和密封良好的聚乙烯塑料瓶或玻璃瓶盛装密封包装，外加纸箱或木箱包装。  
4.2 运输   
4.3 贮存 贮存于温度低于 $30^{\circ}\mathrm{C}$ ，相对湿度不大于 $75\%$ 的室内，避免阳光直接照射，远离火源、热源。胶液自生产之日起，有效贮存期为半年。过期胶液经检验合格后仍可使用，其有效期为1个月，胶液总贮存期不超过1年。  
4.4 技术安全 固化前，应确保涂到待粘表面上的胶料中的溶剂充分挥发干净。固化时要确保工件达到规定的固化温度和时间。

# 5 使用建议

选用。

# 参考文献

1 黑龙江省科学院石油化学研究所.J-160耐温胶粘剂研制报告.1996  
2沈阳飞机工业(集团)有限公司.J-160胶使用证明.1997

编写 张恩天 张斌

审校 郑瑞琪 姜作义

# J-150结构修补胶

# 1 概述

J-150结构修补胶系 $80\sim 120^{\circ}\mathrm{C}$ 固化双组分糊状环氧树脂结构胶。胶接接头强度高，综合力学性能好，耐介质和耐老化性能优良。适用于金属、碳纤维复合材料等承力板-板及无孔蜂窝夹层结构件的胶接与修补，可在 $-55\sim 130^{\circ}\mathrm{C}$ 长期使用。

1.1 牌号及名称 J-150铝合金胶接结构用修补胶粘剂。  
1.2 基本组成 A组分：环氧树脂、羧基丁腈橡胶；B组分：混合胺、硅烷偶联剂。  
1.3 材料标准 Q/HSY 074—1997《J-150铝合金胶接结构用修补胶》。

主要性能指标见表1-1。被粘物为LY12CZ铝合金，表面经磷酸阳极化处理。试件中蜂窝芯规格为68-3-0.05(LF2Y)N。

表1-1  

<table><tr><td rowspan="2">性 能</td><td colspan="2">指 标 ≥</td></tr><tr><td>20℃</td><td>130℃</td></tr><tr><td>剪切强度/MPa</td><td>20.0</td><td>10.0</td></tr><tr><td>板-板90°剥离强度/(kN/m)</td><td>4.5</td><td>3.5</td></tr><tr><td>板-芯90°剥离强度/(kN/m)</td><td>3.0</td><td>2.0</td></tr></table>

1.4 使用工艺说明书 《J-150铝合金胶接结构修补用胶粘剂使用工艺说明书》。  
1.5 供应状态 糊状，A、B两组分分别包装、配套供应。  
1.6 应用概况 已用于歼击机铝合金胶接结构的修补，与固化后的SY-14胶膜匹配性良好。  
1.7 研制及生产单位 黑龙江省石油化学研究院研制并生产。  
1.8 鉴定级别及日期 1997年10月由化学工业部鉴定通过。

# 2 性能[1~3]

# 2.1 物理及化学性能

2.1.1 红外光谱 见图 $2-1 \sim$ 图2-2。

图片摘要：该图主要展示 2 1 J 150结构修补胶A组分红外光谱图。
![](images/3ef20ceca93685ea7dad4c67712c7219606a8453a4c4a150dfbd9bc7991fa376.jpg)  
图2-1 J-150结构修补胶A组分红外光谱图

图片摘要：该图主要展示 2 1 J 150结构修补胶A组分红外光谱图。
![](images/69706c9129545fd23ce9d7305c42fe88956f33ee38ef2f0214b74d62be4202fc.jpg)  
图2-2 J-150结构修补胶B组分红外光谱图

2.1.2 外观 A 组分为浅褐色粘稠液体，B 组分为黑色固体或液体。  
2.1.3 适用期一次配胶量为 $40\mathrm{g}$ 时的室温适用期为 $4\mathrm{h}$ 。  
2.2 力学性能 除非另有说明，被粘物为LY12CZ铝合金，表面经磷酸阳极化处理。胶接试样的力学性能如下。  
2.2.1 剪切强度 不同被粘物经不同表面处理后在不同温度下的剪切强度见表2-1。

表2-1  

<table><tr><td rowspan="2">被粘物</td><td rowspan="2">表面处理方法</td><td colspan="3">剪切强度/MPa</td></tr><tr><td>-55℃</td><td>室温</td><td>130℃</td></tr><tr><td>LY12CZ铝合金</td><td>化学氧化</td><td>29.8~35.4/32.8</td><td>28.9~35.5/30.1</td><td>15.8~18.9/17.8</td></tr><tr><td>45号钢</td><td>脱脂后砂纸打磨</td><td>-</td><td>28.3</td><td>14.5</td></tr><tr><td>不锈钢</td><td>脱脂后砂纸打磨</td><td>-</td><td>28.3</td><td>15.8</td></tr><tr><td>黄铜</td><td>脱脂后砂纸打磨</td><td>-</td><td>27.4</td><td>12.9</td></tr><tr><td>酚醛玻璃钢</td><td>脱脂后砂纸打磨</td><td>-</td><td>14.2(被粘物破坏)</td><td>-</td></tr><tr><td>碳纤维复合材料</td><td>脱脂后砂纸打磨</td><td>-</td><td>16.8(被粘物破坏)</td><td>-</td></tr></table>

2.2.2 剥离强度 见表2-2。其中板-板 $90^{\circ}$ 剥离强度试件的薄板厚度为 $0.3\mathrm{mm}$ ，厚板厚度为 $3\mathrm{mm}$ ；板-芯 $90^{\circ}$ 剥离强度试件的面板厚度为 $0.3\mathrm{mm}$ ，蜂窝芯规格为68-3-0.05(LF2Y)N。

表2-2  

<table><tr><td>试验温度/℃</td><td>20</td><td>130</td></tr><tr><td>板-板90°剥离强度/(kN/m)</td><td>7.1~8.3/7.6</td><td>4.7~5.6/5.3</td></tr><tr><td>板-芯90°剥离强度/(kN/m)</td><td>5.0~5.8/5.6</td><td>4.2~4.8/4.5</td></tr></table>

2.3 耐环境性能

2.3.1 耐湿热老化性能 胶接试样经温度 $70\%$ ，相对湿度 $100\%$ 老化后的性能见表2-3。

表2-3  

<table><tr><td colspan="2">老化时间/h</td><td>0</td><td>500</td><td>1 000</td><td>2 000</td><td>3 000</td></tr><tr><td rowspan="2">剪切强度/MPa</td><td>20℃</td><td>30.0</td><td>29.8</td><td>31.7</td><td>32.8</td><td>31.9</td></tr><tr><td>130℃</td><td>16.8</td><td>16.9</td><td>17.5</td><td>18.5</td><td>18.6</td></tr><tr><td>板-板90°剥离强度/(kN/m)</td><td>20℃</td><td>6.9</td><td>7.0</td><td>6.8</td><td>7.6</td><td>7.5</td></tr></table>

2.3.2 耐盐雾性能 胶接试样经温度 $35^{\circ}\mathrm{C}, 5\%$ 氯化钠溶液喷盐雾试验后的结果见表2-4。

表2-4  

<table><tr><td colspan="2">喷盐雾时间/d</td><td>0</td><td>15</td><td>30</td></tr><tr><td rowspan="2">剪切强度/MPa</td><td>20℃</td><td>28.5</td><td>30.0</td><td>27.5</td></tr><tr><td>130℃</td><td>15.4</td><td>16.2</td><td>15.0</td></tr><tr><td>板-板90°剥离强度/(kN/m)</td><td>20℃</td><td>7.2</td><td>7.3</td><td>7.0</td></tr></table>

# 2.3.3 耐介质性能 见表2-5。

表2-5  

<table><tr><td rowspan="2">介 质</td><td rowspan="2">室温浸泡时间/d</td><td>剪切强度/MPa</td><td>板-板90°剥离强度/(kN/m)</td></tr><tr><td>20℃</td><td>20℃</td></tr><tr><td>空白</td><td>0</td><td>33.9</td><td>7.5</td></tr><tr><td>自来水</td><td>30</td><td>33.9</td><td>7.5</td></tr><tr><td>人造海水</td><td>30</td><td>34.5</td><td>7.0</td></tr><tr><td>1号喷气燃料</td><td>7</td><td>32.8</td><td>6.9</td></tr><tr><td>4109号航空润滑油</td><td>7</td><td>32.9</td><td>7.1</td></tr><tr><td>95号汽油</td><td>7</td><td>34.0</td><td>7.0</td></tr><tr><td>8号航空润滑油</td><td>7</td><td>33.0</td><td>6.9</td></tr><tr><td>10号航空液压油</td><td>7</td><td>31.9</td><td>7.1</td></tr></table>

# 2.3.4 耐热老化性能 见表2-6。

表2-6  

<table><tr><td colspan="2">150℃空气中热老化时间/d</td><td>0</td><td>1</td><td>2</td><td>7</td><td>14</td><td>30</td></tr><tr><td rowspan="2">剪切强度/MPa</td><td>20℃</td><td>30.7</td><td>31.5</td><td>33.5</td><td>32.6</td><td>30.9</td><td>28.8</td></tr><tr><td>130℃</td><td>17.5</td><td>17.6</td><td>17.2</td><td>18.3</td><td>16.9</td><td>16.0</td></tr><tr><td>板-板90°剥离强度/(kN/m)</td><td>20℃</td><td>7.1</td><td>7.0</td><td>7.3</td><td>7.4</td><td>7.6</td><td>6.2</td></tr></table>

# 2.3.5 贮存性能 胶接试样在环境温度为 $-30\sim 30^{\circ}\mathrm{C}$ ，相对湿度为 $45\% \sim 85\%$ 的库房中贮存3年，其性能变化见表2-7。

表2-7  

<table><tr><td rowspan="2">贮存时间/年</td><td colspan="2">剪切强度/MPa</td><td>板-板90°剥离强度/(kN/m)</td></tr><tr><td>20℃</td><td>130℃</td><td>20℃</td></tr><tr><td>0</td><td>29.6</td><td>17.8</td><td>6.8</td></tr><tr><td>0.5</td><td>29.3</td><td>17.2</td><td>6.5</td></tr><tr><td>1</td><td>28.5</td><td>17.0</td><td>6.3</td></tr><tr><td>2</td><td>29.0</td><td>16.2</td><td>6.4</td></tr><tr><td>3</td><td>28.4</td><td>16.0</td><td>6.2</td></tr></table>

# 2.4 工艺性能 固化温度较低 $(80\sim 120^{\circ}\mathrm{C})$ ，而室温贮存期长达2年。

2.5 使用性能 修补歼击机的蜂窝夹层结构件的板-板、板-芯部位，强度及使用性能满足设计要求，已小批量用于飞机部件的修补。

# 3 使用工艺[2]

3.1 预装 待修补部位表面处理前需进行挖、裁、配件修整等，然后进行预装配，待胶接面配合间

隙一般不大于 $0.2\mathrm{mm}$ ，面板与蜂窝芯之间的配合间隙一般不大于 $0.1\mathrm{mm}$ 。

3.2 表面处理 铝合金以磷酸阳极化为宜，化学氧化、铬酸阳极化次之。磷酸阳极化按HB/Z197《结构胶接铝合金磷酸阳极化工艺规范》规定进行。其他材料的胶接表面处理方法按《J-150铝合金胶接结构修补用胶粘剂使用工艺说明书》要求进行选择。  
3.3 喷涂底胶 根据设计要求或使用工艺说明书，表面处理后 $8\mathrm{h}$ 内喷涂适当的抑制腐蚀底胶，或不涂底胶。  
3.4 配胶与涂胶 按A组分：B组分 $= 100:11.7$ 称取，板-板胶接时，表面涂胶厚度为 $0.1\mathrm{mm}$ ，板-芯胶接时，涂胶厚度为 $0.2\sim 0.3\mathrm{mm}$ 。  
3.5 固化 固化条件为温度 $80^{\circ}\mathrm{C}$ ，时间 $4\mathrm{h}$ 或温度 $120^{\circ}\mathrm{C}$ ，时间 $2\mathrm{h}$ ，固化压力均为接触压力。

# 4 其他

4.1 包装 两组分分别包装，装于马口铁桶内，加盖密封。运输时外加纸箱或木箱包装。  
4.2 运输 按非危险品运输。  
4.3 贮存 贮存于温度低于 $30^{\circ}\mathrm{C}$ ，相对湿度不大于 $75\%$ 的室内，避免阳光直射，远离火源、热源。胶液从生产之日起有效贮存期为1年。过期胶液经检验合格后仍可使用，其检验有效期为1个月，总贮存期不得超过2年。  
4.4 技术安全 胶粘剂的B组分在长期贮存或遇低温环境时会由液体变为固体，配胶前需使其熔化成液体再行使用。涂胶时工件及环境的温度不能低于 $20^{\circ}\mathrm{C}$ ，以免胶料太粘稠，不利涂匀。固化时要确保工件达到规定的固化温度及时间。修补陈旧部件时，胶接部位一定要按要求进行清洗和表面处理。

# 5 使用建议

选用。

# 参考文献

1 黑龙江省科学院石油化学研究所.J-150铝合金胶接结构用修补胶研制报告.1997  
2沈阳飞机工业(集团)公司．金属蜂窝随炉件试验报告.1996  
3 沈阳飞机工业(集团)公司.J-150修补胶使用证明.1996

编写 张恩天 王 超 张 斌

审校 郑瑞琪 姜作义

# J-135室温固化胶

# 1 概述

J-135室温固化胶系双组分散性环氧糊状胶。该胶在胶层厚度达到 $1.0\mathrm{mm}$ 时仍具有接头强度高，综合力学性能好，耐介质、耐老化性能好。适用于金属、陶瓷、玻璃、复合材料的粘接与修补，对固化时不能加压、配合间隙较大或不规整的表面有良好的粘接效果。可在 $-55\sim 80^{\circ}C$ 长期使用。

1.1 牌号及名称 J-135室温固化厚胶层高韧性环氧树脂结构胶粘剂。  
1.2 基本组成 A组分：环氧树脂、端羧基液体丁腈橡胶；B组分：醚胺、胺催化剂。  
1.3 材料标准 Q/HSY 059—1995《J-135室温固化厚胶层高韧性环氧树脂结构胶粘剂》。

主要性能指标见表1-1。剪切强度在胶层厚度为 $1.0\mathrm{mm}$ 时测定。被粘物为LY12CZ铝合金，表面经磷酸阳极化或化学氧化处理。

表1-1  

<table><tr><td rowspan="2">性 能</td><td colspan="3">剪切强度/MPa ≥</td><td>板-板90°剥离强度/(kN/m) ≥</td></tr><tr><td>-55℃</td><td>室温</td><td>80℃</td><td>室温</td></tr><tr><td>指 标</td><td>20.0</td><td>20.0</td><td>9.1</td><td>2.5</td></tr></table>

1.4 使用工艺说明书 《J-135室温固化厚胶层高韧性环氧树脂结构胶粘剂使用工艺说明书》。  
1.5 供应状态 液状胶，A、B两组分分别包装，配套供应。   
1.6 应用概况 已用于航天工业复合材料的粘接与修补，满足使用要求。  
1.7 研制及生产单位 黑龙江省石油化学研究院研制并生产。  
1.8 鉴定级别及日期 1995年12月由化学工业部和航空工业总公司联合鉴定通过。

# 2 性能[1~3]

# 2.1 物理及化学性能

2.1.1 红外光谱 见图 $2-1 \sim$ 图2-2。

图片摘要：该图主要展示 2 1 J 135室温固化胶A组分红红外光谱图。
![](images/c81b07c74164ea691a87a4c57568ba1454e9d979a2f583c8dca890dc64f56a39.jpg)

图片摘要：该图主要展示 2 1 J 135室温固化胶A组分红红外光谱图。
![](images/0fb84c9cf505ac556ae02f4fe69ba9c3f1e24e542a763759bfccc0ea231392f2.jpg)  
图2-1 J-135室温固化胶A组分红红外光谱图  
图2-2 J-135室温固化胶B组分红外光谱图

2.1.2 外观 A组分为白色膏状粘稠液体，B组分为蓝色液体。  
2.1.3 粘度 在 $23^{\circ}\mathrm{C} \pm 1^{\circ}\mathrm{C}$ 下测定，A组分不小于 $5000\mathrm{Pa}\cdot \mathrm{s}$ ，B组分不大于 $1.0\mathrm{Pa}\cdot \mathrm{s}$ 。  
2.1.4 适用期一次配胶量为 $30\mathrm{g}$ 时，室温适用期为 $30\mathrm{min}$   
2.2力学性能 除非另有说明，被粘物为LY12CZ铝合金，表面经磷酸阳极化或化学氧化处理，固化工艺为室温下7d。胶接试样的力学性能如下。  
2.2.1 剪切强度 见表2-1。试件上胶层厚度为 $1.0\mathrm{mm}$ 。

表2-1  

<table><tr><td rowspan="2">被粘物</td><td colspan="3">剪切强度/MPa</td></tr><tr><td>-55℃</td><td>室温</td><td>80℃</td></tr><tr><td rowspan="2">LY12CZ铝合金梳状试片,厚度2mm</td><td>24.69~33.00</td><td>26.15~33.55</td><td>11.38~14.83</td></tr><tr><td>28.47</td><td>29.19</td><td>13.62</td></tr><tr><td>2024PL/T3铝合金梳状试片,厚度1.6mm</td><td>39.41</td><td>41.08</td><td>14.04</td></tr></table>

2.2.2 板-板 $90^{\circ}$ 剥离强度 见表2-2。

表2-2  

<table><tr><td>被粘物</td><td>室温板-板90°剥离强度/(kN/m)</td></tr><tr><td>LY12CZ铝合金,薄板厚度0.3mm,厚板厚度3.0mm</td><td>4.78~5.91/5.47</td></tr><tr><td>2024PL/T3铝合金,薄板厚度0.5mm,厚板厚度2.0mm</td><td>8.52</td></tr></table>

# 2.3 耐环境性能

2.3.1 耐湿热老化性能 胶接试样经温度 $70^{\circ}\mathrm{C}$ ，相对湿度 $100\%$ 老化后的性能见表2-3，胶层厚度为 $1.0 \mathrm{~mm}$ 。

表2-3  

<table><tr><td>被粘物</td><td>老化时间/d</td><td>室温搭接剪切强度/MPa</td></tr><tr><td rowspan="2">LY12CZ铝合金梳状试片,厚度3.0mm</td><td>0</td><td>20.14~30.3625.49</td></tr><tr><td>30</td><td>16.82~24.2820.33</td></tr></table>

2.3.2 耐介质性能 见表2-4。胶层厚度为 $1.0\mathrm{mm}$ 。

表2-4  

<table><tr><td rowspan="2">介 质</td><td rowspan="2">浸泡条件</td><td rowspan="2">被 粘 物</td><td colspan="2">80℃剪切强度/MPa</td></tr><tr><td>浸泡前</td><td>浸泡后</td></tr><tr><td>70%异辛烷+30%甲苯①</td><td>40℃,10 d</td><td>LY12CZ铝合金梳状试片,厚2mm</td><td>11.46~15.3512.68</td><td>12.13~14.1213.22</td></tr><tr><td>10号航空液压油</td><td>70℃,10 d</td><td>LY12CZ铝合金梳状试片,厚2mm</td><td>11.46~15.3512.68</td><td>12.76~15.1313.76</td></tr></table>

① 为体积分数。  
2.4 工艺性能 该胶粘度和流动性适中, 使用时基本不流淌, 适合于胶层厚度小于 $1.0 \mathrm{~mm}$ 厚的间隙的粘接、填充与密封。

# 3 使用工艺[1]

3.1 表面处理 铝合金以磷酸阳极化为宜，化学氧化次之。磷酸阳极化按HB/Z197《结构胶接铝合金磷酸阳极化工艺规范》规定进行，处理好的零件在 $8\mathrm{h}$ 之内进行胶接。其他材料的胶接表面处理方

法按使用要求或通过试验进行选择。

3.2 配胶 按A组分：B组分 $= 100:23$ 称量，称量后尽快搅拌混合，至蓝色的B组分均匀分散到白色A组分中、胶液呈浅蓝色均一液体为止。  
3.3 涂胶 涂胶温度不得低于 $20^{\circ}\mathrm{C}$ ，涂胶量应根据配合间隙大小确定，最好控制在叠合后工件边缘处刚好挤出一条均匀的胶线为宜。  
3.4 固化 在环境温度不低于 $25^{\circ}\mathrm{C}$ ，相对湿度不大于 $70\%$ 的条件下，静止停放 $7\mathrm{d}$ 即可完全固化。或者将静置停放 $8\mathrm{h}$ 后已预固化的零件加温到 $80^{\circ}\mathrm{C} \pm 5^{\circ}\mathrm{C}$ 并保温 $2\mathrm{h}$ ，再随炉自然冷至室温进行固化。胶接固化完毕的零部件一般应在室温下停放 $12\mathrm{h}$ 后再转入下道工序。

# 4 其他

4.1包装产品的A、B组分用玻璃瓶分别盛装，外加防潮、防震的纸箱或木箱包装。  
4.2 运输 按非危险品运输。  
4.3 贮存 两组分分别密封包装贮存，在 $0^{\circ}\mathrm{C}$ 以下贮存期为1年，在环境温度不超过 $30^{\circ}\mathrm{C}$ ，相对湿度不大于 $75\%$ 的条件下，避光贮存，保质期为半年。过期的胶经检验合格后仍可使用，其检验有效时间为1个月，总贮存期不超过1年。  
4.4 技术安全 配胶和施胶应在通风良好的操作间进行，当胶粘剂或其组分溅落到皮肤上时，应立即用蘸有丙酮的脱脂棉球擦去溅落物，并用肥皂水及清水清洗皮肤。

# 5 使用建议

选用。

# 参考文献

1 黑龙江省科学院石油化学研究所.J-135室温固化厚胶层高韧性环氧树脂结构胶粘剂研制报告.1995  
2 张恩天, 马麟, 张淑芳. 室温固化厚胶层高强度环氧胶粘剂. 化学与粘合, 1997(4):194~196  
3哈尔滨飞机制造公司，试制产品试验报告.1995

编写 张恩天

审校 郑瑞琪 姜作义

# J-86胶粘剂

# 1 概述

J-86胶粘剂系室温固化、双组分环氧型液状胶粘剂。具有粘度低、固化速度快等特点，适用作玻璃纤维和玻璃布的预浸料及复合材料的制造、外壳的包边和缺陷的修补。可在 $-55\sim 80^{\circ}\mathrm{C}$ 长期使用。

1.1 牌号及名称 J-86复合材料用胶粘剂。  
1.2 基本组成 A组分：环氧树脂、活性稀释剂、填料；B组分：胺类固化剂。  
1.3 材料标准 Q/HSY 013--1992《J-86复合材料用胶粘剂》。

主要性能指标见表1-1。被粘物分别为表面经铬-硫酸化学氧化处理的LY12CZ铝合金和表面经砂纸打磨及丙酮擦洗的EW200玻璃布增强塑料。

表1-1  

<table><tr><td>被粘材料</td><td colspan="2">LY12CZ 铝合金</td><td colspan="2">EW200 玻璃布增强塑料</td></tr><tr><td rowspan="2">性 能</td><td colspan="2">剪切强度/MPa ≥</td><td>弯曲强度/MPa ≥</td><td>层间剪切强度/MPa ≥</td></tr><tr><td>(23±2)℃</td><td>(70±2)℃</td><td>(23±2)℃</td><td>(23±2)℃</td></tr><tr><td>指 标</td><td>15.0</td><td>6.0</td><td>395.0</td><td>38.0</td></tr></table>

# 1.4 使用工艺说明书

Q/HSY.Z 013—1992《J-86复合材料用胶粘剂使用工艺说明书》

Q/10D.Y 162-1991《J-86胶粘剂胶接工艺说明书》

1.5 供应状态 液状，A、B组分分别包装，成套供应。  
1.6 应用概况 已用于直升机旋翼毂中星形件的粘接和整流罩的修补。  
1.7 研制及生产单位 黑龙江省石油化学研究院研制并生产。  
1.8 鉴定级别及日期 1990年9月由化学工业部鉴定通过。

# 2 性能[1]

# 2.1 物理及化学性能

2.1.1 红外光谱 见图 $2 - 1\sim$ 图2-2。

图片摘要：该图主要展示 2 1 J 86胶粘剂A组分红外光谱图。
![](images/8d2feac448fa08ea17998cd51a9578d69ab8c9f0b0f914cbad3e5d9e8482e120.jpg)

图片摘要：该图主要展示 2 1 J 86胶粘剂A组分红外光谱图。
![](images/e267b3866ebbbeb2c88d6b18938fa7214223d0bf844864a806ccf460fc6039d3.jpg)  
图2-1 J-86胶粘剂A组分红外光谱图  
图2-2 J-86胶粘剂B组分红外光谱图

2.1.2 外观 A 组分为淡黄色粘稠液体，B 组分为淡绿色液体。  
2.1.3 粘度 在 $25^{\circ} \mathrm{C} \pm 2^{\circ} \mathrm{C}$ 条件下测定，A组分粘度为 $8.0 \sim 14.4 \mathrm{~Pa} \cdot \mathrm{s}$ ，B组分粘度为 $0.1 \sim 0.2 \mathrm{~Pa} \cdot \mathrm{s}$ 。  
2.1.4 适用期 $100\mathrm{gA},\mathrm{B}$ 组分混合料在 $20^{\circ}\mathrm{C}$ 下适用期为 $25\sim 45\mathrm{min}$   
2.2 力学性能 胶接试样的力学性能如下。  
2.2.1 剪切强度 见表2-1。被粘物为LY12CZ铝合金，表面经化学氧化处理。

表2-1  

<table><tr><td>固化条件</td><td>试验温度/℃</td><td>剪切强度/MPa</td></tr><tr><td>23℃±5℃,2h</td><td>23±2</td><td>18.6</td></tr><tr><td>60℃,1h</td><td>70±2</td><td>6.4</td></tr></table>

2.2.2 弯曲强度和层间剪切强度 见表2-2。被粘物为10层EW200玻璃布浸渍F80胶粘剂后制成的增强塑料。

表2-2  

<table><tr><td>固化条件</td><td>试验温度</td><td>弯曲强度/MPa</td><td>层间剪切强度/MPa</td></tr><tr><td>0.1 MPa,60℃,1h</td><td>室温</td><td>469</td><td>46</td></tr></table>

# 2.3 耐环境性能

2.3.1 耐湿热老化性能 胶接试样经温度 $70^{\circ}\mathrm{C}$ ，相对湿度 $100\%$ ， $500\mathrm{h}$ 老化后剪切强度下降率为 $7.4\%$ 。  
2.4 工艺性能 粘度低，易涂刷，浸渍性能好。  
2.5 使用性能 室温下固化速度快，用于制做或修补玻璃布增强塑料时，成型压力低，固化时间短，固化温度低，具有较高的弯曲强度和层间剪切强度。

# 3 使用工艺

3.1 表面处理 铝合金以磷酸阳极化为宜，化学氧化、铬酸阳极化次之。磷酸阳极化按HB/Z197《结构胶接铝合金磷酸阳极化工艺规范》规定进行。玻璃纤维复合材料的表面先用砂布打磨，再用脱脂棉蘸丙酮清洗。  
3.2 配胶 A、B组分按 $100:27$ 称取后搅拌均匀即可用于涂胶。  
3.3 涂胶 待胶接表面均需涂胶，涂胶后尽快叠合，施接触压力并使零件定位。  
3.4 固化 在 $23^{\circ}\mathrm{C} \pm 5^{\circ}\mathrm{C}$ 固化 $3\mathrm{d}$ ，或在 $23^{\circ}\mathrm{C} \pm 5^{\circ}\mathrm{C}$ 保持 $2\mathrm{h}$ 后再于 $60^{\circ}\mathrm{C}$ 下固化 $1\mathrm{h}$ 。

# 4 其他

4.1 包装 A、B 两组分分别用塑料桶密封包装, 配套供应。  
4.2 运输 按非危险品运输。  
4.3 贮存 以原包装密封贮存在阴凉、干燥、避光处。自生产之日起室温有效贮存期为1年。过期的胶经检验合格后仍可使用，其检验有效期为1个月，总贮存期不超过2年。  
4.4 技术安全 配胶及用胶应在通风处进行并戴手套和口罩。如有胶粘剂或其组分溅落到皮肤上，应立即用蘸有乙酸乙酯的棉球将皮肤拭净，然后用肥皂水清洗并用自来水冲洗干净。

# 5 使用建议

选用。

# 参考文献

1 黑龙江省科学院石油化学研究所.J-86复合材料用胶粘剂研究工作报告. 1990

编写 张恩天 刘晓辉

审校 郑瑞琪 胡咏川

# J-39室温快速固化胶

# 1 概述

J-39室温快速固化胶系双组分改性丙烯酸酯型糊状胶粘剂。胶接接头强度较高、耐介质和耐老化性能优良。适用于钢、铝合金、钛合金、不锈钢以及大多数非金属材料的粘接，对铜、铬、锌的粘接稍差。对油面粘接有一定适用性。主要用于零部件的快速修补及临时定位。可在 $-40\sim 100^{\circ}\mathrm{C}$ 下长期使用。

1.1 牌号及名称 J-39室温快速固化胶粘剂。  
1.2 基本组成 A组分：甲基丙烯酸甲酯、丙烯酸、丁腈橡胶、ABS树脂、引发剂；B组分：甲基丙烯酸甲酯、丙烯酸、丁腈橡胶、ABS树脂、促进剂。  
1.3 材料标准 QB/HSY 007—1991《J-39室温快速固化胶粘剂》。

主要性能指标见表1-1。被粘物为LY12CZ铝合金，表面经化学氧化处理。

表1-1  

<table><tr><td rowspan="2">性 能</td><td colspan="2">剪切强度/MPa ≥</td><td>板-板90°剥离强度/(kN/m) ≥</td></tr><tr><td>室温</td><td>100℃</td><td>室温</td></tr><tr><td>指 标</td><td>20.0</td><td>7.0</td><td>1.5</td></tr></table>

1.4 使用工艺说明书 《J-39胶的使用工艺条件》。  
1.5 供应状态 粘稠液体，双组分分装，配套供应。   
1.6 应用概况 已用于机载 $\alpha$ 磁谱仪上的永磁材料的胶接以及运输机前缘防冰结构中铝合金与玻璃钢的胶接。  
1.7 研制及生产单位 黑龙江省石油化学研究院研制并生产。  
1.8 鉴定级别及日期 1982年8月由黑龙江省科学院鉴定通过。

# 2 性能[1,2]

2.1 物理及化学性能  
2.1.1 红外光谱 见图 $2 - 1\sim$ 图2-2。  
2.1.2 外观 A 组分为淡蓝色粘稠状液体，B 组分为浅黄色粘稠状液体。  
2.1.3 适用期一次配胶量少于 $20\mathrm{g}$ 时，室温下适用期为 $5\sim 15\mathrm{min}$ 。

图片摘要：该图主要展示 2 1 J 39室温快速固化胶A组分红外光谱图。
![](images/aff65b69ee1a23a12934dfb39e017b4d03b0362c4cf339e0cf6263db185f6091.jpg)

图片摘要：该图主要展示 2 1 J 39室温快速固化胶A组分红外光谱图。
![](images/3518be1d418ad71c003d2c02ef60eb0a937d9fee5e61a7834d177c699513b135.jpg)  
图2-1 J-39室温快速固化胶A组分红外光谱图  
图2-2 J-39室温快速固化胶B组分红外光谱图

2.2 力学性能 除非另有说明，被粘物为LY12CZ铝合金，表面经硫酸阳极化处理。胶接试样的力学性能如下。  
2.2.1 剪切强度 胶接试样室温固化 $24\mathrm{h}$ 后的剪切强度见表2-1和表2-2。

表2-1
