Repository: C-zj02/CFD-claw

<div align="center">

**English** | [中文](#中文版) | [Français](README_FR.md) | [Русский](README_RU.md) | [हिन्दी](README_HI.md) | [العربية](README_AR.md) | [Português](README_PT.md)

# 🚀 Claude Code Python

**A Complete Python Reimplementation Based on Real Claude Code Source**

*From TypeScript Source → Rebuilt in Python with ❤️*

***
**🔥 Active Development • New Features Weekly 🔥**

</div>

***

## 🎯 What is This?

**Clawd Code** is a **complete Python rewrite** of Claude Code, based on the **real TypeScript source code**.

File: RAG-data/航空航天科技出版工程  4  材料技术001-200.pdf-f2d740c7-2132-4b50-af3d-2678ab3849be.md (part 2 of 9)
4.1 多学科机身设计，力学与声学的集成 13  
4.2 机身的隔音 14
们做了一个寻找F27翼身耳片上铝2024替代品的试验项目。尽管有“预应变”孔，但其寿命仍然有限。没有轴瓦的碳-环氧试件在疲劳试验之后显示

出了较大的疲劳寿命和剩余强度，比静态测试的结果要好（重量减少 $40\%$ ）。在进行2P客舱压力的测试后，有类似机身金属化的现象出现，但其机理存在着差别，即铆接接头的塑性定形做相同的工作。

复合材料的破坏机制和破坏响应与可延展的金属是完全不同的。金属中厚度方向的疲劳裂纹

在复合材料层合板中以一种完全不同的形态存在，是基体裂纹、分叉和分层的复杂结合。假设拉伸试样的边缘（Liu，2004，2008；图14）存在一个简单应力集中的缺口，横向裂纹和分叉由 $0\sim 1000$ 的微应变产生，在超过5000时就会出现自由边界分层。应力集中系数 $K_{11}$ 随边界、层间位置和连接面变化。

图14（a）诱发的缺口将NIS和分层NID分开，有拉伸载荷的正交层合板，半透明的玻璃聚酯；（b）韧性裂纹的修补  
图片摘要：该图主要展示 14（a）诱发的缺口将NIS和分层NID分开，有拉伸载荷的正交层合板，半透明的玻璃聚酯；（b）韧性裂纹的修补。
![](images/218e206d9659c020e3522e71eb762e8521aeef13571016d82e4cd6336e61ebfc.jpg)  
来源：Airbus

典型的层合板，在不同铺层间的连接面存在着法向和切向应力，其由 $K_{13}$ 和 $K_{33}$ 产生且随它们变化，因此称为层间自由边界应力。所有的应力集中都有不同的缺口分布，且相互有连接。一般来说，最薄弱的连接在基体或树脂中。因此，延展性的提高、纤维-基体界面附着和纳米级增强是主要的研究领域。

例如，纳米颗粒级的树脂增强是基于在纳米域的颗粒面积/体积比值急速上升的。其结果是顺势疗法医师的预想：在树脂中稀释非常小的颗粒含量（纤维、血管或血小板），以提高关键树脂性能（力学和物理性能）。在玻璃化转变温度之外增加刚度及通过增加 $4.6\%$ 的纳米硅酸盐来降低如聚酰胺饱

和度的尝试，都得到了非常好的结果（第9节，Vlasveld，2005）。

# 6 简单纤维铺层，安全和低成本

在不久的将来，最大的追求是在初始结构中发展纤维结构的下游制造技术，在“无限大小”的模具中干燥和拉直，同时在真空辅助浸渍之后“凝固”成固态结构。自从浸渍技术成为一个高质量的流程（Labordus，2001；图15）之后，其渐渐应用在快艇、桥梁和风机涡轮叶片中（可达 $60\mathrm{m}$ ）。近期，飞机结构为此制造流程进行了设计，如翼梢小翼和移动机翼的部分（波音737、787），还有如

图15 从2D到3D，从织物到长丝  
图片摘要：该图主要展示 15 从2D到3D，从织物到长丝。
![](images/9d5a67008a9f53bc899c1b32fb17ee1976bd7cc4e503453a8acf6ddb3579dc0b.jpg)  
来源：Airbus，KLM

猛禽（UAV）和钻石D喷气机的“大”结构用于“小”飞机。

含有经纱、纬纱且由缝线和（热）塑料薄膜结合而成的多方向和多铺层纤维，越来越多地得到应用。较为复杂且成功的例子有空客的压力舱壁（图14），如今已应用于B787上。

由于资本密集型纤维铺设机器人的使用（图16），预浸渍纤维、麻和胶条都有所突破，即将飞机结构制造变成了工业化和劳动力丰富的活动。20世纪50年代，随着数控铣床的引入，集成铝结构有了类似突破，如叶片加筋。

20世纪50年代的另一台机器——纤维缠绕机，也有未预料的品质。当它为一系列产品专用时，纤维缠绕机是快速（多口进料）和便宜的。当使用了“干燥细丝”时，缠绕速度会以10的系数

增长，同时制造流程也变得简捷。

通过巧妙的设计和优化程序，可以生产出缠绕板、壳和单元结构（如绕对角旋转的平板）。轻芯棒、多口纤维输送、聚合物黏结剂、最小速度和方向变化，使得纤维缠绕机成为“均匀”干燥层合板的潜在层合机（Koussios，2004）。这种变化的例子可以在头盔制造中发现。这项技术从手工层压，经过聚酰胺有热塑性的预浸渍片材的工业化冲压成型（Bergsma，1995），最终发展到短周期冲压后的三维预成型件的快速绕组，其变革和由此带来的收益如图15所示。前置时间的减少、弹道冲击能量吸收的改善和材料成本降低的百分比都是巨大的，同时展示了用简单的设备进行三维编织成型的优势。因此，编织结构设计师必须有将二维和三维缠绕编织结构保角变换到三维形状（立体裁剪）的能力。

图16 工业化制造，更快更好  
图片摘要：该图主要展示 16 工业化制造，更快更好。
![](images/5a3279dd282ef1376b83ed864d0f9f6f3174f66b09cb446376672dda479f07a9.jpg)  
来源：Airbus，KLM

例如，用凸形绕组生产出凹形产品。关于细节，如缺口，则必须再次使用简单且尽可能同质的厚度增量来增强局部缺口，此增量原理上可以在后来切除。此仿生方法，用于在缺口周围遵循或创造应力轨迹，类似于从树干长出的分支的根面积。比如在机身中，窗台的生产和组装并不符合实际，因为剪切和舱压的载荷状况需要几乎准各向同性的铺层及缺口边缘足够的抗弯刚度，以减少应力上升曲率的影响（van Tooren，1998）。当抗弯刚性边缘应用于窗户上（如夹层结构中的浮动窗口框架）时，会减少局部边缘应力，即从弯曲实心板边缘（A320）9倍名义切向应力至降低到3倍的 $1\mathrm{cm}$ 厚夹层板的边缘的名义应力，而不是平板的值。

# 7 简单聚酯系统，安全和降低成本

通常来说，聚合物基体与工程纤维的连接面是

复合材料中最薄弱的连接。对于延展性、物理性能和价格，现代纤维在数量和高级的应用上都是有限的。例如，聚合物和合金的弯曲、纤维的性能变化和调整，可以通过混合不同的、有相同所需性能和大致相同直径的纤维来实现。

对于聚合物树脂的数量，其变化是巨大的，一旦处理和操作的温度确定，则其化学和物理抗性成为选择的一部分，在民用飞机中，已被证明合格和已认证的聚合物局限于环氧树脂（结构）、酚醛树脂（内饰）和一些先进的热塑性材料（图17）。

对于最近几代福克飞机，短纤维增强热塑性塑料已证明了它们应用于注射成型部分的优势，其可以减少最多 $50\%$ 的重量，同时可能导致最多 $90\%$ 的成本降低12。几百个小零件（ $\mathrm{<  }500\mathrm{g}$ ，有不同的性质和数量、成本和重量效率，在福克F50和F100的超过200个舱内支架（聚醚酰亚胺， $30\%$ 玻璃）和控制系统的部分（聚醚醚酮， $30\%$ 碳）

图17（a）最常用的工程热固性和热塑性聚合物（甘油、重油和室温下的水）的熔体黏度和工艺温度；  
(b) 不同热塑性材料相的融化和反应工艺温度  
图片摘要：该图主要展示 17（a）最常用的工程热固性和热塑性聚合物（甘油、重油和室温下的水）的熔体黏度和工艺温度；。
![](images/95f7181ecdaf6a44856747f48ae92e70889e93033412c35d5f8a635b166aed8f.jpg)  
来源：A. Beukers、van Tooren、Johnson 和 van Rijswijk

中，已有几百个不同性质、成本和重量效率的零件对此加以应用。

20世纪90年代同期，很多连续纤维增强热塑性塑料进入了航空市场。尽管其具有成本效益的潜力，但热塑性复合材料仍经过了大约25年才真正应用到飞机结构中。原因是可使用的热塑性复合材料成本较高，同时缺乏简单的证明和低成本的生产工艺。所有引进的材料中只有玻璃纤维增强聚醚酰亚胺和聚苯硫的滕科特CETEX（TCAC）成功存在了下来。几年后这些材料也成功应用于飞机上，因为随着材料的发展，制造和成型技术也发展了（Bergsma，1995），即出现了快速和可再生产的产品13。在低压下，通过弯曲、剪切、打滑，毛坯被加热和打褶成三维壳、肋和支架（机舱、机翼和内饰组成）。

因此，热塑性复合材料的加工特性，从玻璃相加热到橡胶相的转化，导致了快速且有成本效益的相对较小的部件的冲压成型工艺及通过黏接、铆接或者电阻焊组装成大型结构件的流程的发展。另一项热塑性复合材料的制造优势是在室温下可以储存（类似金工车间）。

20世纪70年代和80年代，研究集中于APC-2

热塑性复合材料上。这种复合材料基于聚醚醚酮(PEEK)，是一种具有非常好的性能与高负载的、飞机主要结构非常适用的热塑性树脂。然而，对于开放的熔化过程，它有一个“不可能”及最重要的温度标准（ $390^{\circ}\mathrm{C}$ ）。

低玻璃转化温度与低成本PP和PA复合材料很容易进行，不幸的是，对于飞机结构来说，其性能较差。两者之间是基于PEI和PPS聚合物的复合材料。非晶态PEI级是在20世纪70年代和80年代发展起来的，并且由于其对于燃料和合成液压油的低阻力，故主要被应用于飞机内部设备。PPS级，由于它的半结晶结构，故其是在20世纪80年代和90年代发展起来并应用于飞机的结构设备的。其低成本和简单的制造工艺使得其成为很多飞机部件的很有吸引力的材料，一架A380上大约有5t的这种材料。

这种热塑性复合材料如果被应用于更大的主要飞机结构，如机舱、尾翼和机翼，将会使用其全部的潜能。在这种情况下，其制约因素是这种“完美”材料的存在性。PEEK层合板较为昂贵，同时PPS层合板的性能尤其是温度绝缘性能，并不能完全令人信服，所以需要一种中间聚合物。

美国氰特公司正在发展基于PEEK树脂的层合板，而荷兰滕科特公司正在发展基于PAEK（PEKX）和PPS（PPSX）家族的新型衍生物的复合材料。后者中的树脂是专门为连续纤维增强热塑性复合材料而研究的。因此，这种树脂的性能被复合材料的使用优化了，这样会导致潜在的成本优化。相反，现有的热塑性复合材料都是基于注射成型设备中已有的树脂加工的。

通过增加纳米颗粒来提升热塑性复合材料是另一种方法。对有 $3\% \sim 5\%$ 纳米黏土颗粒的PA6材料增强的研究，使其得到了相关力学和物理性能的提升（Vlasveld，2005）。在玻璃转化温度之外提高刚度的尝试和通过增加 $4.6\%$ 的纳米硅酸盐来降低如聚酰胺6的饱和度的尝试，都得出了可喜的成果。纳米硅酸盐颗粒不仅仅减少或延迟了水分的吸收，同时也增加了在模压水平上的干燥性能。PA6的性能，在干燥模压条件下与PEI和PPS相比是较好的。所以，如果黏土剥离和连续纤维的浸渍进行得很好，则可以创造低成本、易加工的三相复合材料，这对半结构化设备是非常适用的。

所以，如果所有工作都进行得很好，航空领域将会经历具有成本效益的、主要飞机结构的发展。然而，其缺点是厚复合材料的制造（>1cm）靠冲压成型技术是不行的，同时，自动纤维铺设（AFP）对制造一定厚度（>1cm）的热塑性复合

材料是有问题的。在一个全复合材料飞机上尤其是宽体机，主要的飞机结构必须有可观的厚度，比如在中心部分区域。以现有的技术和发展来生产厚复合材料是通过手工铺层来完成的，如AFP和RTM。特别是低压RTM，如真空辅助灌注，对需要持续高质量的大型结构件（Labordus，2001），其是有成本效益潜力的工艺，同时此工艺有生产集成结构件并以此降低组装成本的可能性。

可能未来几年昂贵的中间体、预浸渍材料可能会受到来自下游浸渍技术，比如真空树脂注射技术的挑战，这主要是由于其应用较低的压差（0.8 bar①）、“解除”部件尺寸和不可避免的简单的模具的限制（风力涡轮机叶片、游艇）。然而，复合材料的树脂灌注仅仅对低黏度聚合物适用。经常使用的树脂灌注准则是输液用的树脂的最大黏度为 $1\mathrm{Pa}\cdot \mathrm{s}$ （图17）。在热固树脂中有如环氧树脂，确实有小于 $1\mathrm{Pa}\cdot \mathrm{s}$ 的黏度，同时有相对小的工艺温度。另外，可熔加工的热塑性树脂，如PPS、PEI和PEEK有着高黏度和高工艺温度。

幸运的是，工业上还有另一组热塑性树脂，在反应过程能够达到要求或者是开环聚合物热塑性塑料。正如其名，开环聚合物（ROP）是基于一种聚合机制，其中环状分子（环状物）分成线性单体或者低聚物，并且随后不产生副产品而是连接到高分子量聚合物上，如图18所示中的APA6。

图18 阴离子型聚氨基（APA6）的开环聚合  
图片摘要：该图主要展示 18 阴离子型聚氨基（APA6）的开环聚合。
![](images/ef11f0943a6d52b487da181b8f7dbd50c59b8f8d0400b5e3a8c6803c5fc6cda4.jpg)  
来源：M.vanTooren

在图17中我们可以看出，这些反应热塑性塑料的黏性以低于热固性树脂 $10\sim 100$ 倍的顺序排序，而工艺温度有一个“温和”的提升。因此，这些树脂对灌注工艺是有潜在适用性的。

目前，研究工作主要放在这几类聚合物系统上，如环状化合物PBT、阴离子PA12和PA6，且主要侧重应用于汽车和风机涡轮叶片方面。目前已有一个三相纳米黏土APA6复合材料发展起来，这种热塑性复合材料树脂灌注系统可能在未来的飞机结构中得到应用。

在可以用低成本树脂的地方，其将会有取代昂贵环氧树脂的趋势，比如低温工艺的热固性乙烯基酯（RT）也是反应加工的单体，如阴离子聚酰胺（纳米颗粒增强）和PEEK都是有吸引力的。因为这些热塑性塑料仅能在干燥和惰性气体中的高温下 $(>180^{\circ}C)$ 加工，所以需在匹配的金属模具中进行灌注。模具中的细微压差使得干态预制件以及含有智能纤维和嵌入件纺织结构的应用成为可能。部件和功能的集成是未来结构效率提高的关键（图7和图19）。

图片摘要：该图主要展示 19 除冰，传统的： ，玻璃一聚苯硫醚：。
![](images/67c35f201195d4183f9bb814b41567cfac805f9634d994b1da3404358bf9c5a4.jpg)  
图19 除冰，传统的： $4\mathrm{kW / m^2}$ ，玻璃一聚苯硫醚： $1.4\mathrm{kW / m^2}$

# 8 制造、组装和控制：金属纤维的优点

纤维增强材料不仅包括玻璃纤维和碳纤维，同时包含金属纤维的纱线，可以用相同的方式通过可获得的编织纤维铺设技术（编织、铺带、缠绕等）成型。此时，即出现新的应用领域。如果钢铁和铝加工工厂可以生产出合适的钢制和铝制纱线，则此新的类编织成型技术即消除了复杂三维壳结构和尺

寸上的限制，即任何力学、物理学和电磁学特性都可以通过混合协调来实现。用编织术语表述，如果能通过对纤维、金属纱线、矿物和聚合物进行交织、合并和层压，那么其应用领域将非常广泛。金属网的新增价值起始于制造过程：由快速感应加热来加工或熔融处理。这并不是用集中热源通过模具传递而是通过内部产生的最小热能来实现的。对于装配，尽管有嵌入的不连续缺陷，而且缺乏圆角，但是使用焊接热塑性复合材料就可将其连接，且具有意想不到的静强度和疲劳强度。经典的黏结搭接接头的陡峭应力分布，类似浴盆，其被转换成一个锯齿形的应力分布，包含更多峰值但水平更低。近期的热塑性复合材料（GL/PEI、CF/PEI和CF/PEKK）焊接的抗疲劳性能，表征了碳纤维试样的不定疲劳保持在 $25\%$ 的静态搭接强度。CF/PEKK和CF/PEI试样的电阻焊静态搭接强度分别为 $52~\mathrm{N / mm^2}$ 和 $47~\mathrm{N / mm^2}$ ，超过了环氧IM6/3501的平均值 $41~\mathrm{N / mm^2}$ 。与相同的环氧黏合剂相比，就绝对值而言，电阻焊碳纤维试样的疲劳特性更好（Dube等，2008）。

金属纤维的附加功能有电磁屏蔽、加热、能源以及信号的传输。使用混合纤维增强聚合物，即使在野外条件下，电阻加热后仍可用红外热成像进行高保真缺陷检测。如果材料参数已知，预定的加热时间和功率的应用使得检测每项缺陷的位置和大小成为可能（Ahmed等，2008）。

# 9 结论

未来，亚音速飞机性能将会提高，而且变得可持续，特别是当国际环保法规收紧的时候。对于长距离的公共交通，没有其他运输系统能与飞机匹敌，除非人们投入更多的旅行时间，以天计而不是以小时计。未来氢燃料技术将会在陆路运输中出现，那么也能在航空运输中运用吗？如果可行，那么飞机的布局将受到极大影响。如果氢燃料客机的轻量化解决方案得以发展，且有相同的隔热性能，那么干燥等强度纤维铺设方案将会促进轻型安全压力机舱解决方案的发展（Koppert，2000）。另外，如果全球范围内的低成本燃料供应有保证，且满足未来的环保规定，那么使用液体化石燃料或生物燃料可能更加实际。无论如何，通常在运输工具方面，在系统级别（结构+）的非物质化和电子及控制系统的小型化将会继续进行，不仅是为了降低重

量，也是为了提高单位重量和体积的运行效率。

即使在高亚音速域，结合飞机的生产率，单位重量的燃料效率仍可以和所有其他形式的交通工具竞争，而且可以提高 $10\%$ 。尽管现在飞机的使用效率很高，即在系统层面上 $W_{\mathrm{empty}} / W_{\mathrm{payload}} \approx 4$ ，但是在结构层面上，其效率可以提高至 $24\%$ ，现在大约是总操作空重（OEW）的 $12\%$ 。若能实现，在不降低乘客舒适度和安全性的情况下，将会使平均OEW/MTOW比值从5.6降低到5.0。

毫无疑问，飞机结构的耐久性将会随着复合材料的应用而提高。目前通过比较证明，检查和维修的成本降低已超过 $30\%$ （波音777与767对比）。

如果我们以自由形状为集成，以结构简单性而设计，也会出现意想不到的优势，比如由缝线和黏合剂结合，同时结合专用干燥编织结构的制造及低成本（低压）灌注技术的应用。编织预成件制造，如编织、纤维铺设和线缝，可以用长丝缠绕来延伸，其与成本和性能有关，且对弹道冲击保护的改善是非常好的（两个参数都能提高 $>50\%$ ）。下游制造是降低成本的最大挑战。由平整干燥的纤维束到预成型件的转换，用低成本树脂浸渍，改良乙烯基酯的发展，或者超低黏度单体或低聚物在注胶后（材料和结构一次成型）对复合材料结构的反作用，这些都是充满挑战的。如果能用上焊接的功能的话，“小型”工业冲压成型热塑性部件会更有吸引力。使用了金属网的电阻焊接头展现了很有前景的静强度和疲劳性能。除此之外，应力上升，金属网减少了在搭接接头有限的应力峰值，浴盆状曲线变成了锯齿状。如果玻璃转化温度和湿度敏感性同时通过弯曲或填充加以改善，半结晶热塑性塑料，如PPS、PEKK和已被认证的熔化浸渍碳纤维复合材料PEEK，可以从低温材料中获得竞争力（如强韧且低价的PA-6/12）。纳米黏土填充物因其低的质量百分比而对两项性能都有改善。虽然这并不足够，但这个趋势是很有前景的。

当复合材料被制造商和运营商所接受时，结合新树脂聚合物和金属纤维的快速发展，将会使得结构更加强韧，且使其有更加防火和抗损伤的性能。这些问题对思想开放的设计师和工程师来说都是具有挑战的。但是他们已习惯解决结构设计中的问题，就像70多年前的航空先驱一样。

# 注释

1. 廉价劳动力和商品，珍贵的材料。

2.“凝固”在本章中比喻的是可控聚合或者聚合物介质的固化（热固性和热塑性）。

3. 这与滑翔机、直升机（包括旋翼和螺旋桨）、军用战斗机和隐形轰炸机都是不同的。这里的理性主义盛行，而且复合材料在壳结构中有很多金属可替代。这就像地缘政治的论点被金钱准则的价值所推翻了一样。

4. $W / \bar{t} \cdot b = (E / \rho)^{-1} \cdot (\sigma \cdot \bar{t} \cdot L) \cdot \eta^{-1}$ 。

5. 屈服应力是材料发生塑性变形或破坏的最小应力。

6. 无论层合板的铺层如何，与应力分布不同，在纯拉伸或纯压缩情况下，弯曲时板厚度方向的应变分布是相同而且线性的。

7. 以敏感树脂或基体为主的层合板的力学性能可能会受到温度和湿度的不良影响。

8.“B”的值：比至少 $90\%$ 的实验结果且有 $95\%$ 的置信度会下降的值高的数值。

9. 对不同结构细节的耐久性应变限制，S-N曲线，复合材料在有 $10^{5}$ 个周期时对应 $4000\mu \varepsilon$ 的值，而铝只能在 $3000\mu \varepsilon$ 或以下。

10. A320垂尾配件初始有陡峭的厚度和刚度变化，在疲劳试验中剪切和剥离应力的作用下脱胶。厚度的减小即梯度和在后期舵面设计中配件数量的增加解决了这个问题。

11. $1\mathrm{Msi} = 6.89 \times 10^{3}\mathrm{MPa}$ 。

12. 小型模具由拥有用于模具测试的灌注成型机小型“金属商店”生产。这个系列由试验测试和认证。被认证之后，模具制造商成为飞机部件的供应商，尽管是小系列、中等标价，但是对于模具制造商来说有很高的附加利润。

13. 其他热塑性复合材料市场引进的失败，是由于缺乏生产知识。例如：Dupont、Bayer、BASF、ICI、Phillips、BP、ATOCHEM、ENICHEM、DSM等。

# 参考文献

Ahmed, T. J. et al. (2008) Heat emitting layers for enhancing NDE of Composite Structures. Compos. Part A, 39, 1025-1036.   
Bergsma，O.K.（1995）Three dimensional simulation of fabric draping: development and application, PhD thesis, Structures and Materials Laboratory, Delft University of Technology.   
Bailie, J. A. et al. (1997) A Summary and Review of

Composite Laminate Design Guidelines, NASA, NAS1-19347, Langley RC, Hampton, Virginia.   
De Goeij, W. (1999) Implementation of bending-torsion coupling in the design of a wind-turbine rotor-blade. Appl. Energy, 0, 1-17.   
Dube, M. et al. (2008) Fatigue performance characterisation of resistance-welded thermoplastic composites. Compos. Sci. Tech., 68, 1759-1765.   
t Hart, W.G.J. et al. (2003) Damage tolerance properties of carbon epoxy lugs made from resin transfer moulded plates, NLR, Marknesse.   
Koppert, J.J. (2000) Full composite iso-tensoid pressure vessels or how composites can compete with steel. *Sampe J.*, 36, 8-15.   
Koussios, S. (2004) Filament winding-a unified approach, PhD thesis. Delft University of Technology, Aerospace Engineering.   
Krakens, L. A. (2008) Parametric fuselage design: integration of mechanics, acoustic & thermal insulation, PhD thesis, Delft University of Technology, Aerospace Engineering.   
Labordus, M. (2001) Voids and bubbles during vacuum infusion, SMA, M01-352.   
Lee, J. J. et al. (2001) Historical and future trends in aircraft performance, cost, and emissions. Annu. Rev. Energy Environ., 26, 167-200.   
Liu, C. J. (2004) On the prediction of damage and fracture strength of notched composites, PhD thesis. Delft University of Technology, Mechanical Engineering.   
Liu, C.J. (2008) Modeling failure interaction in notched cross-ply laminates. J. Compos. Mater., 42 (20), 2175-2193.   
Nijhof，A.H.J.（2004）Vezelversterkte Kunststoffen，Mechanica en Ontwerp，Delft University Press，ISBN

90-407-2484-9.   
Rothwell, A. (1992) Introduction to Aircraft Structural Design, Part II, Lecture Notes, Delft University.   
Rouchon, J. (1996) Fatigue and Damage Tolerance of Aircraft Structures, Centre d'Essais Aeronautique de Toulouse, Top Tech Studies, Delft.   
Tooren, M. J. van (1998) Sandwich fuselage design, PhD thesis. Structures and Materials Laboratory, Delft University of Technology.   
Vlasveld, D. P. N. (2005) Fiber reinforced polymer nanocomposites, PhD thesis. Delft University of Technology.

# 拓展阅读

Beukers, A. et al. (2003) Aircraft Structures in the Century Ahead, Royal Society of Aeronautics, London.   
Condit, P. M. (1996) CEO of the Boeing Company: 'airline costs on the rise while yield slips. AIAA World Aviation Conference, Los Angeles.   
Dijkstra, H. S. (2008) Materials for future aircraft structures, MSc thesis, Delft University, Faculty of Aerospace Engineering.   
Helms, H. et al. (2004) Energy Savings by Light-Weighting-II, IFEU, Heidelberg.   
Schatzberg，E.（1994）Ideology and technical choice：the decline of the wooden airplane in the United States，1920-1945.Technology and Culture，35（1），34-69.   
Torenbeek, E. (2000) Emeritus Lecture: 'We nemen een schoon vel tekenpapier' (in Dutch), Delft University Press, ISBN 90-407-2112-2.   
Watts, P. (2001) Exploring the future-Energy needs, Choices and Possibilities-Scenarios to 2050, Shell International Limited (SI), London.

本章译者：邓健，周光明（南京航空航天大学航空宇航学院）

# 结构材料：铝及其合金——属性

Richard J. Dashwood, Roger Grimes

华威大学，华威制造团队，考文垂，英国

# 1 引言

铝是一种储量极其丰富（地壳中第三大丰富的元素）、轻质和抗腐蚀的元素（图1）。实际上，早在1874年（比莱特兄弟首飞早29年），第一次短暂的载人动力飞行就是由Felix du Temple的铝制单翼机执行的。后来那些重于空气的机器制造者们，如莱特兄弟，采用云杉和印花布作为他们建设的首选材料，使轻于空气的机器制造者们开辟了于

20世纪初期铝合金在航空航天材料结构中的持续运用。齐柏林采用由圆箍和纵桁结构组成的刚性金属骨架，直到1914年其建造材料均是一种称为硬铝的铝合金。因此，原则上结构的设计和采用的材料与现在在建的大型喷气式客机的压力舱没有什么不同（圆周的框架与纵梁连接被薄板覆盖，所有的合金都是硬铝的直接衍生物）。在第二次世界大战中，铝合金第一次被用作喷火战斗机的机身蒙皮材料，并且成为20世纪后半叶现代喷气飞机机身发展的关键材料。

图1 元素周期表显示了铝的位置及其关键特性  
图片摘要：该图主要展示 1 元素周期表显示了铝的位置及其关键特性。
![](images/5ab919df22576baa7e72b3a1f138bf5e6c92061c89b9f10a403af743df4cff45.jpg)  
来源：插图，由铝加强机身的空客A380

应该牢记的是，军事上的高速喷气式飞机所需材料的性能与大型喷气式客机有很大的不同。一架

典型的拥有 $+9g$ 、 $-9g$ 负载能力的高速飞机被认为只有 $800\mathrm{h}$ 的飞行寿命。相比之下，大型客机预

计能够服务最多至25年，在此期间，其机身性能预计都不会发生改变。尽管事实上，在其25年的使用过程中，大部分实际飞行时间内其会经历约 $-50^{\circ}C$ 但是高曝光的环境（累计数百小时），如果在沙漠环境里则相当于 $100^{\circ}C$ 。因此，影响寿命的最严重的问题是从数以十万计的加压、减压周期中引发的机身疲劳（当然，这些问题根据飞机是长程或短程将有很大的不同）。然而，现如今，铝合金的开发已经几乎可以满足所有军事和民用飞机的应用需求。

在一个现代客机的主要结构元素里基本性能要求会有所不同。压力舱的损伤容限是非常重要的，任何疲劳裂纹都有可能扩展到一个可被检测的长度，或在变得不稳定之前遇到一个止裂器。下翼片结构中的载荷主要是拉应力，而损伤容限还是主要要求。相反，在飞行中上翼片结构的载荷主要是压应力，疲劳性能是不太重要的，通常采用高强度材料。在第二次世界大战及之后的时期，原始硬铝的衍生物（组分和特性）几乎成为独有的机身制造材料。然而，随着超音速飞行器的出现（对结构材料需求远远加大），Al-Zn-Mg-Cu系合金的发展及断

裂力学形成一门科学，在根据最终应用量身定做合金性能的发展中取得了重大的进展，其中的一些发展现总结如下。

机翼和机身的大部分零件都是由冷轧板/板、锻件、挤压件成型或机加工而成的，而传统的铝材料一直占主导地位。在其他领域，众多的紧固件、车轮、轻型飞机起落架，甚至发动机本身，都能用到铝合金材料。例如，于1982年投入使用的波音767客机，超过 $80\%$ 的重量都是由铝合金构建的[图2（a)]。当我们进入21世纪后，铝在航空航天的未来却不那么确定。多年来，军用飞机产业已经接受了高分子复合材料技术，而主要民用机身制造商（波音和空客）也在朝这个方向努力。民用飞机中复合材料的使用增加开始于20世纪90年代，如波音777（于1995年投入使用），含 $70\%$ 的铝[图2（b)]。据悉，波音787（预计在2013年投入使用）[图2（c)]将含有 $20\%$ 的铝；空中客车A350XWB宽体飞机（计划在2013年投入使用）也是类似的比例。尽管铝仍然是重要的航空航天材料，但是现代的铝锂合金很有可能在此发挥重要的作用。

图2 各个客机上所用的材料的重量比重  
图片摘要：该图主要展示 2 各个客机上所用的材料的重量比重。
![](images/323e6c05ed5ff35a0c6ddc0cda86f43a403d88b13848d656b993e5bf72063f99.jpg)  
（a）波音767；（b）波音777；（c）波音787

# 2 历史

铝是一种相对较新的工程材料，一直到19世纪才在商业上得到应用。这种金属的存在在1807年就被Humphrey Davey爵士提出假设并将其命名为铝，直到1825年铝才被丹麦科学家Hans Christian Orsted首次分离出来。Friedrich Wohler在1827—1845年测定了铝的属性，在1856年，Henri Sainte-Claire Deville开始通过使用钠来进行工业生产。同一年，Charles Dickens认为“铝可能促使铜平底锅进入劳役”。进一步的记录来自J.W.Richards，他在1881年写道：“如果要永远解决空中飞行的问题，铝将会成为其解决方案的首席代表。”到19世纪的后期，铝已经能在市场上买到，但它被视为一种珍贵金属，比银更昂贵。一直到1886年Hall-Heroult加工处理方法的发现，铝才成为一种像今天一样人们负担得起的材料。这种加工处理方法以美国人Charles Martin Hall和法国人Paul Heroult的名字命名，他们各自研发了将氧化铝溶解在冰晶石中而产生铝的电解法。这种方

法沿用至今，从全世界广泛地采用这种方法以来，铝的价格已经保持在了每磅1美元，其产量从1885年的不足 $200\mathrm{t}$ ，增加到了2008年的大约4000万 $\mathfrak{t}_{\circ}$ 然而，Hall-Heroult加工处理方法的发现并不是故事的结局，这种纯度的铝是非常软的（屈服强度为 $7\sim 11\mathrm{MPa})$ ，因此几乎无法应用于工程。直到1906年，德国冶金学家AlfredWilm发现了一种可以被发展的、通过时效硬化加强铝合金的方法，这种高强度铝合金能满足航空航天工业的需求。

# 3加工处理

通常来讲，高强度铝合金板材的加工处理过程如图3所示，即将铝熔化并加入合金元素（通常以中间合金的形式）。熔体的凝固通常是使用被称为直接冷硬铸造法（DC）的半连续铸造方法进行的。熔融金属被浇注（在过滤和脱气后）在一个环形、水冷的金属模具中，这个金属模具的孔径在起始由一个安装在液压油缸上的启动器块所关闭。油缸缓缓下降，产生的铸块长达数十米甚至重达25t。这个过程能使金属相对快速地冷却下来，并产生一种

图片摘要：该图主要展示 3 高强度合金板材的加工处理过程。
![](images/31544b0c5f189d3b12600d3249c7357dc49df198f18fe856522c56ae973bfe8f.jpg)  
图3 高强度合金板材的加工处理过程

等轴树枝状微观结构。这是借助于向熔化物加入晶粒细化剂（通常为硼化钛），以向固体铝晶体提供异质形核。然而，快速冷却的同时会导致微观偏析（短范围内化学成分的变化），微观偏析意味着铸块在凝固后经过了一个均匀化处理，以平衡合金的化学成分。这是通过将合金的温度提高接近其熔点 $(450^{\circ}\mathrm{C}\sim 550^{\circ}\mathrm{C})$ ，并保持这个温度长达 $24\mathrm{h}$ 以使合金元素扩散并让其化学成分均匀化而得到的。再把微观结构均匀化后，将铸块通过如热轧、挤压或锻造的流程以接近最终形状。这个过程通常发生在 $300^{\circ}\mathrm{C}\sim 500^{\circ}\mathrm{C}$ 。薄片和板材通过横截面不断减小的坏料使用各种各样的轧制阶段生产出来。坏料在轧制之前应首先去除可能含有成分变化的表面层。首先铸块卷入可逆式轧机进行热分解，其次是多次的温轧和冷轧。在不同阶段，薄片将会被修剪，超过 $2.5\mathrm{m}$ 宽的薄片会被制造出来同时减少接头的数量，薄片在这些接头的地方会被机身缠住。在此处理之后，就能获得柔软的微观结构，这需要固溶处理和时效硬化来达到最佳强度。这涉及两个单独的热处理，即先进行高温固溶处理，然后淬火至室温，之后用较低的温度进行时效处理。许多航空合金在固溶热处理后都要进行拉伸，因为这样会带来性能上的改善。淬火操作是一个非常关键的操作，许多合金对淬火速率和从固溶处理炉中取出的延迟时间都是非常敏感的。出于这个原因，一台性能好的熔炉的设计一直是很重要的，但要实现高效的淬火和避免厚钢板（厚度超过 $150~\mathrm{mm}$ ）中出现软区域的条件也是十分苛刻的。由于在处理过程中可能会产生大量的废料，因此废料的回收也很重要。这在机械加工时特别显著，因为在机械加工时，一块金属为了生产出一个组件，其多达 $95\%$ 的部分都可能被去除。由于所用的航空合金的多样性和铝合金对微量元素的灵敏度，故必须将废料分为不同的等级。几乎所有用铝合金制造的航空航天组件都会经由一个上述的锻造过程，也即将铝合金在固体状态下进行加热和加压（热机械加工），以铸成一个接近最终产品形状的铸块。热机械处理通过减小晶粒尺寸、打破内含物、去除孔隙来改善铸块的微观结构，这样有提高强度和损伤容限（断裂韧性和疲劳）的效果。

# 4铝合金的强化机制

纯铝是非常软的（屈服强度为 $7\sim 11\mathrm{MPa}$ ），

几乎没有工程价值。因此，所有的高强度铝合金都要依赖于其他元素的加入。加强铝合金的主要机制是加工硬化、晶界强化、固溶强化和沉淀硬化。加工硬化（即通过冷轧）是增加屈服强度最简单的方法，但是所能达到的强度增加有着上限并且会伴随着一个显著的延展性降低。减少晶粒尺寸（或增加晶界的数量）是一种提高合金强度的有效方式，并且延展性不会显著地降低；然而，仅凭这一点还不足以达到航空航天应用所需的高强度。为了实现高度的晶界强化，不能使用由工业相关过程开发出来的亚微米级晶粒尺寸。其相同点是都是固溶强化。这个过程依赖于产生溶解于铝中合金元素的固溶体。最有效的元素是镁，但实际上，合金元素被限制最多是镁重量的 $5\%$ 。将铝合金达到航空航天工业所要求的强度的唯一可行的方法就是沉淀硬化（也被称为时效强化）。Alfred Wilm在1906年研究Al-Cu合金属性时，首先发现了这种现象。据说这个现象是他注意到一些被他留在实验室一个多星期的合金样品的硬度增加而发现的。这个发现导致了硬铝的发展，之后镁和锰也被加入到基础的含铜 $4\%$ 的铝合金中。虽然现在硬铝是一个过时的合金，但是它的成分与当前广泛使用的合金AA2014非常相似。在Al-Zn-Mg-Cu系合金发展之前，机身结构中所用的几乎所有的铝合金都是硬铝的直接衍生物。

铝一铜系统将被用于解释时效硬化的基本原理。图4所示的是铝一铜相图的相关部分，参照此图我们可以看到，铝和铜在液体状态时容易互溶，但大多数富铝的合成物，在固化过程中都会分解，产生较纯的固体铝结晶（或颗粒）和一种富铜化合物， $\mathrm{Al_2Cu}$ ，其成分中铜占有 $53\%$ （质量）。这个阶段是非常重要的，如果分布正确的话，可以提高合金的强度至 $400\sim 500\mathrm{MPa}$

查看合金固化的铝一铜相图（图5），从富含铝的一端至含铜重量为 $5.5\%$ ，可以得到一种单一的、溶于铝的铜固溶体 $(\alpha)$ 。对相图中的此区域进行进一步研究表明，当温度下降，铝铜的溶解度降低到一个值时，该值在室温下接近0（重量）。这意味着，含量小于 $5.5\%$ （重量）铜的合金，在温度升高时作为一种单一的固溶相存在 $(\alpha)$ ，但在冷却时固溶体分解形成 $\mathrm{Al_2Cu}$ 和一种铜贫化的固溶体 $(\alpha)$ 。随温度降低，溶解度减少，这是时效硬化合金的一个关键要求。在正常冷却条件下（即凝固或轧制后）， $\mathrm{Al_2Cu}$ 倾向于在铝的晶界除形成比较

粗的颗粒[图5（a)]外，这种结构通常强度不是很高。然而如果合金被加热到作为单一的固溶相存在时的温度，并在此温度保持一段时间， $\mathrm{Al_2Cu}$ 颗粒会溶解并形成溶解在铝中的单一的铜的固溶体[图5（b)]，该热处理称为固溶热处理。如果合金的冷却速度非常快（即进行淬火），可以在室温下保留该固溶体[图5（c)]，当该固溶体在室温下保留足够长的时间，则它最终将分解。由于分解发生在低温下， $\mathrm{Al_2Cu}$ 将形成非常细小的颗粒并均匀地分布于铝颗粒内（沉淀）[图5（d)]。这些非常精细的 $\mathrm{Al_2Cu}$ 颗粒的形成，提高了合金强度。如果硬化发生在室温下（自然时效），则可能需要很长的时间（数日/数月/数年），但是如果将温度升

高到 $200^{\circ} \mathrm{C}$ （人工时效），则硬化可能发生在几小时之内。

图4 部分的铝-铜相图  
图片摘要：该图主要展示 4 部分的铝 铜相图。
![](images/ff5b643e719e7ed59c78bea6dc9e9ce708b130ccf9ffd91183e213ee16a71df2.jpg)  
摘录自 Callister（2007）© John Wiley&Sons，Ltd

图片摘要：该图主要展示 4 部分的铝 铜相图。
![](images/702cdfb9476f54b3c52e0e146ca8b3de95d76451ed3e7d28ea709110a79d02db.jpg)  
图5铝一铜相图的富铝一端显示了通过不同热处理之后含重量 $4\%$ 铜的铝合金的微观结构（a）缓慢冷却；（b）固溶处理；（c）固溶处理及淬火；（d）固溶处理、淬火及时效处理

图6显示了时效温度和时效时间是如何改变典型铝铜合金的机械性能的。无论时效温度如何，时效曲线（强度或硬度相对时效时间）均包括三个重要阶段。最初因为 $\mathrm{Al_2Cu}$ 的沉淀成核和生长，强度或硬度随着时效时间而增加。合金在这一区域的热处理被称为欠时效。最后可以观察到强度上的一个峰值（时效峰值），而随着时效时间的延长，由于析出物变粗，材料开始软化（超时效）。降低时效温度会增加达到峰值时效条件所需的时间和峰值时效强度水平的效果。随着温度的降低，成核的驱动力会增加，因为扩散速率和扩散距离都降低了。这将产生更多、更细的析出物，从而形成更高强度的微观结构。延展性倾向于与强度遵循反比关系。

图片摘要：该图主要展示 6显示了时效温度和时效时间是如何改变典型铝铜合金的机械性能的。无论时效温度如何，时效曲线（强度或硬度相对时效时间）均包括。
![](images/6cea403bafef46ff66f9ef816dbb3912dde66e50fe9dd0f85f579677a517b7eb.jpg)  
图6时效时间和时效温度对于典型铝铜合金的影响摘录自Callister（2007） $\langle \widehat{\mathbb{C}}\rangle$ JohnWiley&S,Sons，Ltd

在沉淀过程中，所有可热处理的铝合金的一个主要特点在于亚稳相的形成。亚稳相是非热力学稳定的，但之所以能够形成是因为它与真正的热力学稳定相比具有较低的活化能。其结果是形成更好分布的析出物，这反过来又增加了可以从时效硬化实现的强化的程度。在铝一铜系统时效时不会导致直接形成稳定的 $\mathrm{CuAl_2}$ 相（简称为 $\theta$ ）的情况，然而沉淀过程发生在中间亚稳相。完整的事件过程为：

$$
\alpha_ {\mathrm {s s}} \longrightarrow \alpha + \mathrm {G P} \longrightarrow \alpha + \theta^ {\prime \prime} \longrightarrow \alpha + \theta^ {\prime} \longrightarrow \alpha + \theta
$$

$\alpha_{\mathrm{ss}}$ 是铝中铜的过饱和固溶体[图7（a)]。GP

代表的是Guinier-Preston区，这些就像铜原子簇被铝基质的{100}面分开的平板[图7（b)]，这些平板只有几个原子平面的厚度，但有约 $10\mathrm{nm}$ 长。 $\theta^{\prime \prime}$ 为较大的沉淀物，厚度达 $10~\mathrm{nm}$ ，直径为 $150\mathrm{nm}$ [图7（c)]。这些析出物均有一个四方结构，其中 $a$ 和 $b$ 的方向与Al单胞相符，但 $c$ 方向上则是半相干。 $\theta^{\prime}$ 和 $\theta$ 都是四方形的，但具有不同的晶格参数。 $\theta$ 与基体完全不相干[图7（d)]。峰值时效条件一般与 $\theta^{\prime \prime}$ 的沉淀相关。

图片摘要：该图主要展示 7 铝一铜系统沉淀顺序。
![](images/b11f942259218a8f5c8085a0133778e5dfe37f46cab740de0e4db18758e50e82.jpg)

图片摘要：该图主要展示 7 铝一铜系统沉淀顺序。
![](images/67715fd4c6a0e96b5322545947fd5184b29cdd59906ed4c2a9b957b8a72c7b36.jpg)

图片摘要：该图主要展示 7 铝一铜系统沉淀顺序。
![](images/dad41b85d192f74f22bfffbe1fb071d64a6668fe0c05120cd581357f3f92609a.jpg)

图7 铝一铜系统沉淀顺序  
图片摘要：该图主要展示 7 铝一铜系统沉淀顺序铝原子铜原子 （a）铝和铜的过饱和固溶体；（b）Guinier Preston区；（c）亚稳定 沉。
![](images/e86cfc01ed30112e1f367993f55b64846c6ddf44bb7fb21c730fe6644ec039a1.jpg)  
铝原子铜原子

（a）铝和铜的过饱和固溶体；（b）Guinier-Preston区；（c）亚稳定 $\theta$ 沉淀；（d）稳定 $\theta$ 沉淀摘录自Callister（2007）©JohnWiley&Sons，Ltd

有很多其他元素（锌、镁、硅和锂）可以被添加到铝中，通过沉淀硬化提高其强度。虽然该强化相的组合物、热处理温度和增强增量会发生变化（见表1），但时效硬化处理的基本原则保持不变。

表 1 时效硬化合金系统列出的强化相和可以达到的最大屈服强度  
摘自ASMInternational（2009）  

<table><tr><td>合金系统</td><td>合金强化相</td><td>最大屈服强度/MPa</td></tr><tr><td>Al-Cu</td><td>Al2Cu</td><td>420</td></tr><tr><td>Al-Cu-Mg</td><td>Al2CuMg</td><td>440</td></tr><tr><td>Al-Mg-Si</td><td>Mg2Si</td><td>380</td></tr><tr><td>Al-Zn-Mg</td><td>MgZn2</td><td>510</td></tr><tr><td>Al-Li-Cu</td><td>Al2Cu和Al2CuLi</td><td>500</td></tr><tr><td>Al-Li-Cu-Mg</td><td>Al2Cu、Al2CuLi和Al2CuMg</td><td>430</td></tr></table>

# 5 合金牌号和特性

大部分金属元素在铝中的固体溶解度非常有限，因此传统上只有5种主要的铝的合金添加物，也即铜、锰、镁、硅和锌（银也具有显著的固体固溶度，偶尔也会添加）。在最近的一段时间里，锂也已经被包含在其中，大量的商业铝合金都是由这6种元素的组合制造而成的（图8）。铁和硅是常见的杂质元素（通常小于 $0.5\%$ 重量比），其成分限制取决于具体的应用。减少合金中铁和硅的量，可以提高如疲劳寿命和断裂韧性等损伤容限性能，但这样做有成本的代价。通常在铝的合金中加入少量（小于重量的 $1\%$ ）的锰、铬、锆、钒或钛来控制晶粒结构，并在热机械加工和高温热处理过程中防

止晶粒生长。

图片摘要：该图主要展示 8铝的主要合金添加物的列表（显示出了它们形成主要商业合金的组合方式）。
![](images/00e6d6d4bdf2d7a8d1962cea75cca16f216b36647e24b067fdd6887ace180635.jpg)  
图8铝的主要合金添加物的列表（显示出了它们形成主要商业合金的组合方式）

表2列出了铝合金的代号，显示了各种合金的

关键合金添加物、关键属性和航空航天方面的应用。铝业协会（AA）已制定了一个四位数的系统来为锻造铝合金分类。第一个数字代表系列 $(1\sim 8)$ 。AA1 $\times \times \times$ 系列用于表示质量分数超过 $99.0\%$ 的铝合金，而最后两位数字则表示铝纯度的小数点右边两位数字。如AA1099是质量分数为 $99.99\%$ 的铝。第二位数字被简单地用于表示一种或多种元素的一个特殊控制。合金根据其主要添加物分为 $\mathrm{AA2}\times$ $\times \times$ 系类和 $\mathrm{AA7\times x\times x}$ 系列。富铜合金分到AA2 $\times \times \times$ ，富锰合金分到 $\mathrm{AA3\times x\times x}$ ，富硅合金分到 $\mathrm{AA4\times x\times x}$ ，富镁合金分到 $\mathrm{AA5\times x\times x}$ ，富镁/硅合金分到 $\mathrm{AA6\times x\times x}$ ，富锌合金分到 $\mathrm{AA7\times x}$ $\times$ 。AA8×××系列用来保留那些不适合进入AA1×××到 $\mathrm{AA7\times x\times x}$ 系列的合金。从 $\mathrm{AA2}\times$ $\times \times$ 系列到 $\mathrm{AA8\times x\times x}$ 系列，第二位数字表示合金的修改，用0表示原始合金， $1\sim 9$ 中表示修改的进度。系列中最后两位数字除了用于区分不同的合金以外没有特别的意义。

表 2 铝业协会合金牌号列表,显示了关键合金添加物、典型属性和航空航天应用的例子  
摘录自ASM International（2009）  

<table><tr><td rowspan="2">序 列</td><td rowspan="2">主要合金添加物</td><td colspan="3">相对属性</td><td rowspan="2">航空航天应用</td></tr><tr><td>强度</td><td>损伤容限</td><td>耐腐蚀性</td></tr><tr><td>AA1XX</td><td>无</td><td>非常低</td><td>低</td><td>非常高</td><td>机身蒙皮覆层</td></tr><tr><td rowspan="2">AA2XX</td><td>铜(质量分数2.6%~6.5%)</td><td>高</td><td>高</td><td>低</td><td>飞行器结构、铆钉</td></tr><tr><td>镁(质量分数0%~1.5%)</td><td>-</td><td>-</td><td>-</td><td>下机翼蒙皮、机身蒙皮、轮毂</td></tr><tr><td rowspan="2">AA3XX</td><td>锰(质量分数0.5%~1.2%)</td><td>低</td><td>低</td><td>非常高</td><td>-</td></tr><tr><td>镁(质量分数0%~1.0%)</td><td>-</td><td>-</td><td>-</td><td>-</td></tr><tr><td rowspan="2">AA4XX</td><td>硅(质量分数5%~12%)</td><td>中</td><td>低</td><td>高</td><td>-</td></tr><tr><td>镁(质量分数0%~1.0%)</td><td>-</td><td>-</td><td>-</td><td>-</td></tr><tr><td rowspan="2">AA5XX</td><td>镁(质量分数0.8%~5.0%)</td><td>中</td><td>高</td><td>高</td><td>飞机燃料管,负载较轻的飞机部件,超塑性成型件</td></tr><tr><td>锰(质量分数0%~0.8%)</td><td>-</td><td>-</td><td>-</td><td>-</td></tr><tr><td rowspan="2">AA6XX</td><td>镁(质量分数0.5%~1.1%)</td><td>中</td><td>高</td><td>高</td><td>一些AA2XX应用的替代合金</td></tr><tr><td>硅(质量分数0.4%~1.4%)</td><td>-</td><td>-</td><td>-</td><td>机身蒙皮及加强筋</td></tr><tr><td rowspan="3">AA7XX</td><td>锌(质量分数1.0%~7.6%)</td><td>非常高</td><td>高</td><td>中</td><td>高应力部件,如机身、上机翼蒙皮、梁及隔板</td></tr><tr><td>镁(质量分数0%~2.7%)</td><td>-</td><td>-</td><td>-</td><td>超塑性成型件</td></tr><tr><td>铜(质量分数0%~2.3%)</td><td>-</td><td>-</td><td>-</td><td>-</td></tr><tr><td>AA8XX</td><td>其他元素(即锂、铁大于1%)</td><td>-</td><td>-</td><td>-</td><td>宇航和直升机部件</td></tr></table>

也有描述合金条件（或特性）的代号。其基本代号如下（ASM International，2009）。

F——焊接。由热或冷的加工成型但没有进行具体热处理的合金。

O——退火。通过退火（高温热处理）以实现最低强度条件的合金。

H——应变强化。通过加工硬化加强（例如轧）的合金。之后有两位数字，见表3。

T——固溶处理。通过固溶处理和时效处理的合金。T之后是有一个或多个数字，见表4。

航空航天合金一般都是 $\mathrm{AA2\times\times\times}$ 、 $\mathrm{AA6\times}$ $\times x$ 和 $\mathrm{AA7\times\times\times}$ 系列的合金。每种合金的各种性能，如强度、韧性、耐疲劳、耐腐蚀和决定使用的合金都是依赖于在所需的组件里这些属性的优先级是如何的，即在此之间需要权衡。表5给出一些选定的航空铝合金关键属性的例子。下面将讨论8

表 3 应变强化合金的主要特性名牌  
来源：ASM International (2009)  
表 4 固溶处理和时效处理合金的主要特性名牌  

<table><tr><td>特性</td><td>描述</td><td>×(1~9)的定义</td></tr><tr><td>H1×</td><td>应变强化至所需强度</td><td>应变强化的程度(1最低,9最高)</td></tr><tr><td>H2×</td><td>应变强化和局部退火</td><td>退火后维持的应变强化的程度(1最低,9最高)</td></tr><tr><td>H3×</td><td>应变强化和通过低温热处理的稳定(仅适用于除在室温下会时效软化的稳定合金)</td><td>稳定后维持的应变强化的程度(1最低,9最高)</td></tr></table>

来源：ASM International (2009)  

<table><tr><td>特性</td><td>描述</td></tr><tr><td>T1</td><td>从高温至冷却成型过程(即挤压),自然时效</td></tr><tr><td>T2</td><td>从高温至冷却成型过程,冷加工来提高强度(即冷轧)和自然时效</td></tr><tr><td>T3</td><td>固溶热处理、冷加工和自然时效</td></tr><tr><td>T4</td><td>固溶处理和自然时效</td></tr><tr><td>T5</td><td>从高温至冷却成型过程和人工时效</td></tr><tr><td>T6</td><td>固溶处理和人工时效</td></tr><tr><td>T7</td><td>固溶热处理和过时效。过时效可以提高某些特定的属性,如应力腐蚀开裂</td></tr><tr><td>T8</td><td>固溶热处理、冷加工和人工时效</td></tr><tr><td>T9</td><td>固溶热处理、人工时效和冷加工</td></tr><tr><td>T10</td><td>从高温至冷却成型过程,冷加工和人工时效</td></tr></table>

表 5 一些商用铝锂合金和一些传统航空航天铝合金的成分和属性 (ASM International)  

<table><tr><td rowspan="2">合金</td><td colspan="5">成分(质量分数)/%</td><td rowspan="2">屈服强度/MPa</td><td rowspan="2">延展性/%</td><td rowspan="2">模量/GPa</td><td rowspan="2">密度/(kg·m-3)</td></tr><tr><td>锂</td><td>铜</td><td>镁</td><td>锌</td><td>其他</td></tr><tr><td>AA8090(T8×)</td><td>2.2~2.7</td><td>1.0~1.6</td><td>0.6~1.3</td><td>-</td><td>-</td><td>430</td><td>7</td><td>79</td><td>2540</td></tr><tr><td>AA2090(T83)</td><td>1.9~2.6</td><td>2.4~3.0</td><td>0.3(最大)</td><td>-</td><td>-</td><td>500</td><td>6</td><td>76</td><td>2590</td></tr><tr><td>AA2091(T8×)</td><td>1.7~2.3</td><td>1.8~2.5</td><td>1.1~1.9</td><td>-</td><td>-</td><td>335</td><td>14</td><td>75</td><td>2580</td></tr><tr><td>AA2050(T84)</td><td>0.7~1.3</td><td>3.2~3.9</td><td>0.2~0.6</td><td>-</td><td>银0.2~0.7</td><td>500</td><td>-</td><td>77</td><td>2700</td></tr><tr><td>AA2196(T8511)</td><td>1.4~2.1</td><td>2.5~3.3</td><td>0.2~0.8</td><td>-</td><td>-</td><td>470</td><td>6</td><td>78</td><td>2630</td></tr><tr><td>AA2024(T361)</td><td>-</td><td>3.8~4.9</td><td>1.2~1.8</td><td>-</td><td>-</td><td>395</td><td>13</td><td>72</td><td>2770</td></tr><tr><td>AA6013(T8)</td><td>-</td><td>0.6~1.1</td><td>0.8~1.2</td><td>-</td><td>硅0.6~1.0</td><td>386</td><td>8</td><td>70</td><td>2710</td></tr><tr><td>AA7050(T7361)</td><td>-</td><td>2.0~2.6</td><td>1.9~2.6</td><td>5.7~6.7</td><td>-</td><td>455</td><td>11</td><td>70</td><td>2830</td></tr></table>

个合金系列的主要特点。

（1） $\mathrm{AA1\times\times\times}$ 。 $\mathrm{AA1\times\times\times}$ 系列的合金可以被认为几乎是纯的铝（质量分数为 $99.0\% \sim$ $99.999\%$ 的铝），含有少量的铁（<质量分数的 $0.5\%$ ）、硅（<质量分数的 $0.5\%$ ）、铜（<质量分数的 $0.2\%$ ）。它们通常用在强度需求不高但需要高耐腐蚀性的应用中。由于导热和导电性会随着铝纯度的增加而提高，故这一系列的合金常用作导体材料和一些用于热交换器中。超级纯的铝（质量分数为 $99.99\%$ 的铝）由于其高反射率（高达 $90\%$ 的可见光）也可以用于光学反射面。纯铝的进一步

应用之一是以粉末形式作为固体火箭推进剂。AA1 $\times \times \times$ 系列合金的特点是质软及延展性好。据相关资料可知，在退火条件下，其最纯净的形式（AA1199）强度低至 $10\mathrm{MPa}$ （ $50\%$ 延展性）。一个稍不纯的 $99.0\%$ （质量）的材料（AA1100），其强度上升 $35\mathrm{MPa}$ （ $35\%$ 延展性）。冷加工（即以冷轧的形式）可以使屈服强度增加至 $165\mathrm{MPa}$ ，但会伴随着延展性降低至 $2\%$

（2）AA2×××。AA2×××系列合金的主要合金添加物是铜（质量的 $2.3\% \sim 6.3\%$ ）。在大多数合金中会故意加入 $1.5\%$ 质量的镁。只有少数几

种特殊合金中的铜含量保持在小于铝中最大固溶度（质量的 $5.5\%$ ）的水平。超过这个水平所增加的铜含量，将不会对强度有任何显著的影响，因为多余的铜（超过质量的 $5.5\%$ ）在固溶热处理过程中不溶于其中，因此随后也不能被用于形成加强沉淀。主要的航空航天合金是AA2024（ $4.4\%$ 质量的铜和 $1.5\%$ 质量的镁），它常用于机身蒙皮和下机翼蒙皮。AA2024通常会经过固溶处理、冷加工和自然时效处理（T3），有高的延展性、韧性和抵抗疲劳裂纹扩展的能力（Welpmann和Peters，1992）。由于在铝中加入铜降低了其耐腐蚀性，因此与 $\mathrm{AA2\times\times\times}$ 的合金相比，其他含更少的铜的合金系列具有较低的耐腐蚀性。基于这个原因，很多 $\mathrm{AA2\times\times\times}$ 的合金在使用时表面需要镀一层纯铝的保护层（例如，铝衣合金2024）。一种 $\mathrm{AA2\times}$ $\times x$ 系列的合金，如AA2004，一直专为超塑性成型。在高温（ $450^{\circ}C$ ）和缓慢变形率（应变速率为 $10^{-3}\sim 10^{-2}s^{-1}$ ）下，AA2004可变形伸长率为 $500\% \sim 1000\%$ ，使得这种合金片可吹塑成单面工具（Grimes，1987)，其允许在一次操作中形成复杂的零件，例如进气口和翼尖。

有几种 $\mathrm{AA2\times x\times x}$ 系列的合金专门在高温下应用（高达 $200^{\circ}C$ ），典型的例子是AA2618，其除了加入了必需的铜和镁外，还含有少量的铁（质量的 $1.1\%$ ）和镍（质量的 $1\%$ ），这些元素可以产生稳定的热沉淀以达到高温强度和抗蠕变性。该合金起初用作喷火式梅林发动机的活塞合金并用于协和飞机的表面。

（3） $\mathrm{AA3\times\times\times}$ 。 $\mathrm{AA3\times\times\times}$ 的合金中含有高达 $1.2\%$ （质量）的锰，另外一个选择是高达 $1\%$ （质量）的镁。它们往往被用于需要良好的成型性和耐腐蚀性，但还需要比 $\mathrm{AA1\times\times\times}$ 系列具更高强度的应用中。典型的应用包括热交换器、饮料罐、化学品储存设备和旁轨。这些合金的屈服强度，从完全退火的AA3003（ $1.2\%$ 质量的锰）为 $40\mathrm{MPa}$ ，到冷加工的AA3004（ $1.2\%$ 质量的锰， $1\%$ 质量的镁）高达 $250\mathrm{MPa}$

（4） $\mathrm{AA4\times x\times x}$ 。虽然铝硅合金主要用于近净形铸件（由于铝硅合金的低凝固收缩），但是目前只有在锻造条件下有限制地使用这些合金（在过去它们已被广泛用于建筑领域，因为阳极氧化导致形成整体深褐色的氧化膜）。高含硅合金［高达 $12.2\%$ （质量）]用于高温应用中，如活塞，而低含硅合金 $[4.5\% \sim 6.0\%$ （质量）则作为焊接填

料棒。其屈服强度高达 $315\mathrm{MPa}$

高含硅合金的低熔点是利用钎焊片将 $\mathrm{AA4\times}$ $\times x$ 合金覆盖于 $\mathrm{AA3\times\mathrm{\times\times}}$ 或 $\mathrm{AA6\times\mathrm{\times\times}}$ 高强夹心而得到的。

（5） $\mathrm{AA5\times x\times x}$ 。在铝中可加入相对大量（质量分数高达 $5\%$ ）的镁，并在固溶体中作为一个有效的固溶体助力器。这些合金可进一步通过加工硬化（如冷轧）来加强。例如AA5083，其中包含质量分数为 $4.4\%$ 的镁，在退火状态下的屈服强度为 $150\mathrm{MPa}$ 左右，通过加工硬化可达到 $300\mathrm{MPa}$ 左右。 $\mathrm{AA5\times x\times x}$ 合金容易被加工和焊接，通常表现出高耐腐蚀性，但当含量较高的镁暴露在适度高温下可能会导致应力腐蚀开裂的敏感性。这些合金主要用于航空航天领域以外中等强度的领域，如车身板、船体板、装甲。虽然AA5083可以超塑成型并且由该合金做成的组件正在开始被用于航空航天领域中，但是在该领域内的应用还是很有限的。

（6） $\mathrm{AA6\times\times\times}$ 。 $\mathrm{AA6\times\times\times}$ 合金含有镁 $[0.5\% \sim 1.1\%$ （质量]和硅 $[0.4\% \sim 1.4\%$ （质量]，通过加强析出合成物 $\mathrm{Mg_2Si}$ 来沉淀硬化。有时加入铜（质量分数 $<  0.4\%$ ）以增加强度，但会对耐腐蚀性有不利影响。它们是中等强度的合金，与大多数情况下相比特别是与较高强度的 $\mathrm{AA2\times\times\times}$ 的合金相比有着耐腐蚀性和可焊性。传统的 $\mathrm{AA6\times\times\times}$ 合金不具有应用于航空航天所需的适当属性。然而，20世纪90年代初，人们意识到AA6013所表现出的损伤容限性能堪比AA2024。这时先进的机身制造技术，包括将纵梁焊接到表面的技术，正在被研发，结合更低的成本、更低的密度、更好的耐腐蚀性、降低淬火敏感性和可焊性，使合金成为代替AA2024T3的一个强有力的竞争者。最近AA6056已经被发展用于A350机身下部壳体（Lequeu、Lassince和Warner，2007）的激光焊接板、加强筋的组件上。

$\mathrm{AA6\times\times\times}$ 合金是中等强度应用上的通用合金。AA6063是一种普及的挤压合金，它通过热处理来实现 $270\mathrm{MPa}$ 左右的屈服强度，并用于多种轻质结构的应用中，如建筑型材、门/窗框架、卡车/拖车地板、气体/石油管道。 $\mathrm{AA6\times\times\times}$ 合金的其他应用包括汽车车身板、梯子及船用结构。

（7） $\mathrm{AA7\times x\times x}$ 。铝-锌-镁-铜系统可以产生强度最高的商业用铝合金（屈服强度超过 $500\mathrm{MPa})$ 但它们容易受到应力腐蚀开裂。它们是最高合金化的铝合金，含高达 $7.6\%$ （质量）的锌、 $2.7\%$

（质量）的镁和 $2.3\%$ （质量）的铜，通过 $\mathrm{MgZn_2}$ 的沉淀时效硬化来加强。高锌含量使得这些合金系列的密度超过 $2800~\mathrm{kg / m^3}$ （参见AA6×××合金的密度为 $2700~\mathrm{kg / m^3}$ ）。它们通常使用过时效T7特性，因为这会降低应力腐蚀开裂的易感性（Welpmann和Peters，1992）。这些合金的耐腐蚀性一般比A2×××合金更好，但随着铜含量的增加，其耐腐蚀性会降低。这些合金中以板件、锻件或挤压的形式应用于高应力的结构部件中，如机身、机翼蒙皮、翼梁和舱壁。传统的航空航天合金是AA7050、AA7010、AA7075和AA7475。在各种情况下，都需要对强度、损伤容限和腐蚀行为进行权衡。AA7075具有最高的强度，但需要避免持续的拉伸应力。其结果是，这种合金常用在压应力占主导地位的上部机翼蒙皮。AA7050具有良好的耐蚀性能，因为其属性对溶体化处理后的冷却速度不敏感，故优先用在厚的部位。AA7475具有最佳的损伤容限，主要是由于其所加的铁和硅含量的限制较低。AA7475适于生产超塑性成型的组件（Grimes，1987）。

最近随着提高韧性或强度的发展已经产生了一些新的合金，如AA7040、AA7049、AA7056，正逐渐替换传统 $\mathrm{AA7\times x\times}$ 的合金（Lequeu、Lassince和Warner，2007）。

（8） $\mathrm{AA8} \times \times \times$ 。这个系列用来保留那些不适合进入其他7个系列的合金。

铝-锂合金。其刚度（或杨氏模量）和密度是用于航空航天合金的关键属性。铝的拉伸弹性模量为 $69\mathrm{GPa}$ ，密度是 $2700\mathrm{kg / m^3}$ 。虽然大多数合金元素（除镁以外）对弹性模量和密度有积极的作用，但是其效果很小。基于这个原因，模量为 $(69\pm 2)$ GPa、密度为 $(2740\pm 100)\mathrm{kg / m^3}$ 的铝合金，几乎覆盖了所有的常规铝合金。但是有一种元素，该元素对铝的弹性模量具有显著的作用，那就是锂。此外，加入锂可以降低铝的密度，还可以通过沉淀硬化增加其强度。加入少量锂，铝的密度降低 $3 \%$ ，弹性模量增加 $6 \%$ 。在20世纪70年代的石油危机及从复合材料到以铝为主导地位的民用航空市场中感知到的威胁的带动下，铝工业做出了大量全球性的研究，人们才于20世纪70年代末和80年代开始开发含锂合金。尽管成本较大并发展了一批商业合金，但这些“第二代”合金的使用仍然有限。基于铝-锂合金的价格始终是一个有争议的问题，苏联的解体导致潜在的军事用户更关心收购成

本而并不关心性能，而围绕着损伤容限性能上的技术问题还没有得到解决。第二代铝-锂合金一些广泛的用途：优异的低温性能，用于EH101WestlandAugusta直升机和航天飞机的外部燃料箱。20世纪90年代的研究主要集中在改善这些性能并导致了“第三代”合金的发展。可以看到，在空客A380机身中采用了前述的合金，并且计划将其使用在A350上（Lequeu、Lassince和Warner，2007）。

表5列出了一些商用铝-锂合金以及与传统航空航天铝合金的主要性能和成分有关的例子。含锂合金以铝、锂、铜和可选添的镁的组合为基础。AA2050包括一些银的添加物，并且所有的合金中都含有少量的锆和（或）钛。低含锂合金因为铜是主要合金元素，所以属于 $\mathrm{AA2\times x\times x}$ 系列；锂是最大合金添加物的合金则属于 $\mathrm{AA8\times x\times x}$ 系列。第二代合金（AA8090、AA2090、AA2091）和第三代合金（AA2050、AA2196）之间的主要差别在于较低的锂含量和较高的铜含量，这样做对降低合金密度有益处。

# 6 结论

100多年来，铝合金一直是机身建造的主导材料。由于飞机的性能从低亚音速发展到了超音速，故对材料性能的要求也更高了，铝工业和航空工业针对飞机结构不同部件的新的和适当的合金已成功地做出了应对。最近，聚合物复合材料对铝合金的主导地位提出了一项重大挑战，大型客机上铝的使用可能会有所减少。然而，第三代铝-锂合金、合金 $\mathrm{AA6\times x\times x}$ 和建筑技术的发展对材料的挑战做出了持续的回应。因此，现有充分的理由相信其可用性、价格、性能和可靠性，使得其在可预见的未来仍有明显的航空航天用途。

# 参考文献

ASM International (2009) ASM Metals Handbook: Properties and Selection: Nonferrous Alloys and Special-Purpose Materials, vol. 2, American Society for Metals, Ohio.   
Callister, W. D. (2007) Materials Science and Engineering: An Introduction, John Wiley & Sons, New York, p. 406.   
Grimes, R. (1987) The manufacture of superplastic al

loys. AGARD Lecture Series no.154, 8.1.   
Lequeu, Ph., Lassince, Ph. and Warner, T. (2007) Aluminum alloy development for the Airbus A380-part 2. Adv. Mat. Processes, 165, pp. 41-44.   
Quist, W.E., Narayanan, G.H. and Wingert, A.L. (1984) Aluminum-lithium alloys for aircraft structure—an overview, in Aluminum-Lithium Alloys II (eds T. H.

Sanders and E. A. Starke), The Metallurgical Society of the American Institute for Mining, Metallurgical and Petroleum Engineers, Warrandale, PA, pp. 313-334.   
Welpmann, K. and Peters, M. (1992) High strength aluminum alloys, in Advanced Aerospace Materials (ed. H. Buhl), Springer-Verlag, Berlin, pp. 21-35.

本章译者：莫佳亮，蔡登安，周光明，邓健（南京航空航天大学航空宇航学院）

# 结构材料：铝及其合金的制造技术

Judy A. Schneider

密西西比州立大学机械工程系，密西西比州，美国

# 1 引言

从飞艇时期开始，铝合金就因其低密度和高比模量的特性而广泛应用于飞行器结构中。与大部分金属一样，铝合金可以进行熔锻浇铸成型、切割制造及焊接。铝合金能以多种形式存在，包括锻件、

铸件、挤压件、薄片、金属板以及导线。

基于革新制造技术的一些独特结构增强了航空航天结构中铝合金的低重量和高比模量。在最近的国家科学院报告（国家科学院报告，1996）中，总结了这些铝合金并且在表1中扩展了更多的内容。在本章中将讨论铝的制造方法。

表 1 创新结构概念总结  
摘录自国家科学院报告，1996  

<table><tr><td>结构概念</td><td>应用</td><td>优点</td><td>限制</td></tr><tr><td>整体硬化/标准及正交网格结构</td><td>蒙皮、梁板、舱门、底层装配</td><td>部件少、紧固件使用少、流程步骤少</td><td>部件复杂,模具花费高,易产生损伤容限,维护、检测、修理困难</td></tr><tr><td>焊接结构</td><td>燃料箱、压力管、机翼盒段结构</td><td>部件少、制造花费低、便于自动化加工</td><td>静强度低,易疲劳,性能数据复杂</td></tr><tr><td>精密铸造</td><td>架线塔、稳定隔板、顶框、舱门、结构框架、泵壳、叶轮、桨盘</td><td>部件少、制造花费低</td><td>铸造缺陷,易疲劳,性能数据复杂</td></tr><tr><td>精密锻造</td><td>泵壳、叶轮、桨盘</td><td>部件少、制造花费低</td><td>部件复杂,性能数据复杂</td></tr><tr><td>夹层结构</td><td>蒙皮、控制面板、边框、舱门、底层装配</td><td>强重比和刚重比较高,双轴稳定</td><td>水腐蚀,制造技术要求高,装配花费高,不便于自动化加工</td></tr></table>

# 2 铝结构的制造

机械加工是用于制造飞行器工业零件最常用的制造方法之一。尽管包含有许多传统制造过程，但并不局限于回转、碾轧、磨制和钻孔，所有这些过程都是迁移金属使其形成工程形状。铝合金因其独特固有属性而便于机械制造。铝的低密度可以减少惯性且允许在制造过程中高速旋转和交换。热耗散促进铝的高热传导性能，其中热耗散指的是由削落的碎片带走制造过程产生的热量。在制造过程中，利用有效的冷却液体，如酒精薄雾，进行

附加冷却可以使变形最小化。铝结构中的所有偏差，如扁平的仪表板将会在合金中发生改变。金属切割过程产生的低温条件使得工具选择的重要性最小化，因为工具与工件之间的相互作用并未被促进。

# 3 整体加筋板

为减小飞行器工业中面板结构的质量，采用整体制造的标准网格或正交网格的板结构。该方案消除了多零件的装配、紧固件以及胶接接头，显著降低了复杂部件的成本。整体加筋，通过消除易受影

响的界面从而降低腐蚀性，同时通过提供连续的载荷路径提高结构强度。

整体加筋板是一个一体结构，其中包含网状承力肋结构以及从固态铝板中机械加工出来的保护蒙皮。典型的结构用于制造机身。图1（Slysh，1973）展示了标准网格样品加工成平板的一种典型

的机加工操作，其在碾磨后成型。一些卷状节段也可被焊接成筒状节段。更薄的蒙皮节段可通过化学铣削获得。

尽管整体加筋板有很多优越性，但也有一些影响其选用的弊端。例如：复杂零部件加工困难及较高的加工成本和维修费用。

图片摘要：该图主要展示 1 整体加筋板标准网格模式制造工艺。
![](images/00d6b33723cfbc80976bc5b6a25dbd34d92f5c77e3eda0edd078579499fe8e0c.jpg)  
(a)

图片摘要：该图主要展示 1 整体加筋板标准网格模式制造工艺。
![](images/3e87324eccd426c5e2e7691e6194e2932a4edf2b3ea3cf10dff374d1061aac82.jpg)  
（b）

（c）  
图1 整体加筋板标准网格模式制造工艺  
图片摘要：该图主要展示 1 整体加筋板标准网格模式制造工艺。
![](images/c565f830dcde0b35522c47cc59a4a03b9529833b9000928612505f45db813a01.jpg)  
摘录自Slysh（2009）© AISI

# 4 铝结构的连接

铝合金可以通过熔化或者固态加工而结合。机械紧固，即螺栓连接、铆接等，更多涉及的是设计而不是制造，在此不加详细论述。在熔接过程中，热源既可以使填充物聚集（铜焊）、工件接头边缘化（焊接），或者是当热源退散时使固态金属达到其熔化温度，这样就能形成轻质密封的接头。因此，铝罐、压力容器、传输管以及集装器常常通过焊接而成。

固焊就是不使用填充物而直接在固态工件上进行操作。干净的金属表面在不断升高的温度下接合并形成接头，此过程不涉及熔化。

由于铝极易氧化，因此在焊接温度下必须使用惰性气体覆盖铝合金表面。在气压作用下，铝氧化

物在大约 $2050^{\circ}C$ 的条件下仍能保持稳定，这远远超过了纯铝的熔化温度 $660^{\circ}C$ 。因此，常使用一些机械方法来移除这些厚重的氧化物，如物理敲碎或者化学腐蚀。在焊接之前，多种形式的熔焊可用于氧化物的局部清理。以熔焊为基础，负极清理可以达到表面清理的效果。在这种模式下，极性逆转使得电子流出而正离子流入工件表面。在逆转的极性下，正离子滞留在氧化物表面，围绕在薄铝氧化物层处诱发强电场。伴随着电场的衰落，铝氧化物局部受损破坏。在键孔模式下的等离子焊接操作（从焊接板中射出的等离子体达到全渗透）需要焊流中的一小部分处于逆转极性模式下，以此来清除可能会形成珠状干扰物的薄铝氧化层。

在焊接弧作用下，油、油脂以及尘垢分解会产生氢，这样就会产生许多孔隙。相比于固态，熔化状的铝能结合更多的氢，因此过多地暴露于氢气中

会导致固状表面的多孔性。含锂的铝合金置于氮气中，在高温条件形成氮化锂，这是一种具有潜在商业价值的氢存储介质，它能在初级的珠状焊接下保存氢气，然后在后阶段的热作用下形成多孔状。

残余应力会降低焊接强度，金属中的残余应力是由热应力下高温区域变形及冷却到正常操作温度下维持的一些变形所致。相似地，热应力可能使工件产生严重的变形。焊接操作置于热流中可以通过微结构的过时效来减少附近金属中的应力。因此，在焊接过程中将金属受热体积最小化其意义是非常重大的。

# 5 铜焊

铜焊可用于铝零件和合金的接合，该合金的熔点只是稍微低于工件材料的熔化范围。在此过程中，只有填充物加热到熔化温度而母质材料仍维持固态。多种合金都可用于铜焊铝及其他以铝为基质的合金。部件之间缝隙的紧实公差能够确保熔化铜焊金属通过毛细运动完整渗透进接头中。这种接头外部最终会形成一道铜焊区，由于周围母质金属的约束，使得该铜焊区相较于铜焊金属本身更加坚固。熔状物可用于湿润表面，但必须避免污染最后形成的铜焊区。为了确保填充物的适当流动，整个过程中的接头设计和清理均需严格控制（Brazing Alcoa Aluminum，1955）。

铜焊的热量可以由一次性或者分批处理提供。熔炉中分批处理过程是伴随着很多部件接头调解过程同时发生的。当铜焊热处理合金时，热处理过程常常伴随着铜焊过程。因此，可以将固态零件放置于熔炉中，然后升高温度到足够引起铜焊材料流动，接着降低温度进行零件的时效处理。因为整个零件在批处理过程中是统一受热的，所以在熔焊中

的变形是最小的。

# 6 熔焊

熔焊通常用于铝合金的连接。尽管铝合金的熔化温度很低，但铝合金很高的热传导性能使得其对热量的需求与钢铁等高熔点金属区别不大，所以需要提供更高的内部热量。其热源包括电弧、电阻、电子、激光以及喷射等离子体。

# 7 弧焊

电弧熔焊既可以使用填充物也可以不使用。无填充物的自动焊接适用于低合金铝。由于铝的合金化增强，使用填充物来达到类似于强沉淀合金那样的更高强度是很有必要的。在熔炉中添加填充物的作用是加固焊接接头以及增加强度。经过热处理的铝合金更具有冶金方面的复杂性以及在热短裂纹方面的敏感性，这是在焊接操作中热影响区第二相溶解形成的。为避免热裂纹，需要恰当使用填充物以及仔细控制焊接参数。常常使用具有比工件更高溶解能力的合金填充物（Welding Alcoa Aluminum, 1958；O'Brien, 1991）。

在弧焊中，根据材料的厚度常常要进行多道工序。为了维持操作环境的清洁，避免产生材料的多孔性，需要对其惰性气体环境严加控制。用于铝及其合金的一般弧焊技术有气状钨弧焊和气状金属弧焊

# 8 气状钨弧焊 (GTAW)-TIG

由于在氮弧过程中的问题，直到20世纪40年代才首次实现铝合金飞行器质量焊接技术真正意义上的成功，这种技术就是气状钨弧焊（GTAW）。图2

图片摘要：该图主要展示 2 惰性气体弧焊的设备布置（TIG）。
![](images/e46128ef4ce3d1493f2b2b5ebb75ea9e29bf644ed3c0cdd22d7764747b34bb20.jpg)

图2 惰性气体弧焊的设备布置（TIG）  
图片摘要：该图主要展示 2 惰性气体弧焊的设备布置（TIG）。
![](images/762b8f9fc50760961d65d71531b4dc35f8a74bca3125fc7e391b52cf2c1e0063.jpg)  
摘录自 Beddoes 和 Bibby（1999） © Elsevier

展示了使用试验用的钨焊条作为惰性气体氩或氮焊条的气状钨弧焊过程。气状钨弧焊也常称为惰性气体钨焊接（TIG），工件与焊条之间的电弧产生热量，不需要熔化的过程。根据渗透厚度的不同，惰气钨焊接可以使用交流和直流模式，用于焊接填充条或焊丝（包括编号1100、4043、5356、5154和5556合金）。通过脚踏或电子控制导致的场衰落的电流减小可以很好地填充焊接终止坑。

这个过程可以手动也可以自动化，但是若采用自动化，除非存在可信赖的渗透传感器，否则也需要操作者记录下一定数目的参数并进行调整。熔池表面化学成分的细微差别（规定范围内）会导致渗

透过程大的变化，这是由于表面张量梯度驱使熔池环流造成的（Heiple和Roper，1982）。

# 9 气状金属弧焊（GMAW)-MIG

气状金属弧焊也称为惰性气体金属焊接（MIG），与气状钨弧焊过程相似，但其采用图3所示的自动供给裸露金属丝作为焊条。这里将不再讨论金属迁移的多种可能性，如短路、球状化、喷雾等给气状金属弧焊过程增加的复杂性。惰气钨焊接可以使用交流和直流模式，不需要熔化过程，且随着脚踏或电子控制的电流减小可以很好地填充焊接终止坑。

图片摘要：该图主要展示 3 钨惰性气体焊接的图解和设备布置。
![](images/22a671336048686dbdbbba8880ca7a859646a8576b8d2e107b381139b4f612ac.jpg)

图3 钨惰性气体焊接的图解和设备布置  
图片摘要：该图主要展示 3 钨惰性气体焊接的图解和设备布置。
![](images/68e3ffad3b48fd6c793db0a0090002bf491ac4dbc0926c0556dcb715fa9565ec.jpg)  
摘录自 Beddoes 和 Bibby（1999） © Elsevier

焊丝直径以及成分的选择非常重要，其依赖于焊接材料厚度。用于MIG焊的各种合金包括1100、1260、4043、5154和5356，其选择主要取决于工件合金材料（WeldingAlcoaAluminum，1958；O'Brien，1991）。

# 10 变极性等离子弧焊接过程(VPPAW)

可用一种等离子射流为工件表面提供能量，移动喷射尖端靠近熔池，将热量更深入地传递给焊缝金属，并且使等离子体从背面穿过工件形成键孔。焊炬的内部有一部分等离子体，焊炬中的热量使得气体膨胀，并通过图4所示的水冷式管口喷射的等离子体驱散气体。恒定的等离子气体供给补充了排出的等离子，并伴随有金属导线的补充。在键孔的操作模式中，从焊接背面清除受染物，因此可以消除孔洞或者使其最小化。但是对于铝合金，则需要使用逆转极性，以此清除那些干扰珠状物形成的薄氧化层。这加快了铝合金变极性等离子弧焊修正的过程。

图4 变极性等离子弧焊过程（VPPAW）  
图片摘要：该图主要展示 4 变极性等离子弧焊过程（VPPAW）。
![](images/b612377bca3a42776b4f97ea7b5c46297fa18b74ade084aa674c46bd241b216f.jpg)  
摘录自 Beddoes 和 Bibby（1993）© ASM International

20世纪60年代末，波音公司研究人员将可变极性能源与等离子焊接结合（Wang和Kovacevic，2002），其后签约霍巴特兄弟开发首批变极性等离子弧焊系统。1978年，NASA开始评估研究使用VPPAW代替GTAW过程在航天飞机外表面焊接

铝（Nunes，1984）。VPPAW是在直极性负极直流电和逆极性阳极直流电的循环中操作的。这种循环是在用最大化能源并获得充分清理的条件下成型的。由于等离子体中电子的更快移动会产生更高的能量，使更多的热量传递到工件中，而直极性中电焊条则热量更少。图5展示了在铝合金 $\mathrm{AA2\times x\times x}$ 系列中VPPAW的横向截面。该VPPAW过程一直应用于生产航天飞机外部箱体和空间站中（Nunes，1984；Woodward，1996）。

图片摘要：该图主要展示 4 变极性等离子弧焊过程（VPPAW）。
![](images/75022df92e194c87e231b3266a7abc744d17ffc085432e126a6351742b4b56a5.jpg)  
图5铝合金中VPPAW焊接接头横截面

相较于GTAW，VPPAW仅需要较少的工序便能产生更深、更窄的焊接珠；更高的电弧稳定性允许更长的弧长和更大范围的弧长可变性。然而，VPPAW相比于TIG要求更昂贵和复杂的设备以及严格的焊炬维修；在接头变化方面，焊接过程则是更加复杂和易变；相比于TIG，此过程需要更高的操作技巧。

# 11 束焊

电子束（EB）和激光束（LB）都可用于无填充物的铝合金焊接。电子束焊接（EBW）的真空环境减轻了污染问题。暴露在高能量密度下的金属表面能在其驱散内部热量之前达到气化温度。当波射在腔体侧面时产生蒸气腔。对于更深入渗透的焊接，腰体侧面的散热面积也有所增加。最终能量输入与耗散之间达到平衡并达到渗透的极限。在此高能量密度的情况下能形成一个极其深窄的渗透。由于焊缝比工件厚度还窄，因此尽管此金属暴露在高焊接热量中，但其还是有近乎母材金属的强度。

EBW通常具有良好的动力耦合特性，而激光束焊接（LBW）必须配合高金属反射灵敏度和截面部分能量的模态分配。但是EBW需要真空环境

而LBW不需要，并且磁场能使EBW偏转，这会使其错过焊缝。

# 12 电阻焊

电阻焊是通过挤压焊条两边的工件并施加电流完成的。随着电阻散热以及表面间焊点的成型，工件之间的表面处相对较高的电阻变得更高，并随着场的流动和金属凝固形成焊缝。图6展示了一个典型的电阻点焊过程图解。

图6 电阻点焊过程图解  
图片摘要：该图主要展示 6 电阻点焊过程图解。
![](images/61d7460e9885cad236bdf0f8acc080e4bb529b4d4bd33088fc6554fcf75fbaf2.jpg)  
摘录自 Schey（2000）© McGraw Hill

由于电阻焊只是在极短的时间内加热一小部分金属，故冶金尺寸的干扰被减至最小。点焊和缝焊是常见的军用飞行器铝合金电阻焊技术。在航空工业中，点焊用于机翼蒙皮部分、支架、组装整流罩和甲板部分。缝焊或滚子点焊，是用滚轮代替焊条在预定的内部进行点焊。如果这些点重叠，则会形成压力缝。

# 13 固态过程

多孔性、裂缝多样性等熔化和凝固问题在固态过程中可以避免。此外，温度差异产生的变形也被减小。尽管工件材料被加热到退火塑化状态，但不会发生熔化。固态过程包括线性及旋转摩擦焊接和摩擦搅拌焊接。

# 14 线性及旋转摩擦焊接

线性摩擦焊中有一个装在固定底板的部件发生振动，在焊接过程中会摩擦产热。一旦产生足够软化金属的热量，施加于振动部件的压力会使其趋近稳定部

件，以此将两部件焊接在一起。焊接过程中在交界面形成的闪波可以去除接头的表面污染或氧化层。

变化的摩擦焊接可用于圆形零件，因为此处振动部分以一个相对较高的速度旋转，然后再次产生足够的热量软化工件，这些热量即流入稳定部分。在图7中展示了在交界面形成类似闪波的焊接接头。

图7 旋转摩擦焊接  
图片摘要：该图主要展示 7 旋转摩擦焊接。
![](images/af7a841dcb50068fe16b2441caa1be08df9653e9340752504bd94e9eb0e31357.jpg)
