Repository: C-zj02/CFD-claw

<div align="center">

**English** | [中文](#中文版) | [Français](README_FR.md) | [Русский](README_RU.md) | [हिन्दी](README_HI.md) | [العربية](README_AR.md) | [Português](README_PT.md)

# 🚀 Claude Code Python

**A Complete Python Reimplementation Based on Real Claude Code Source**

*From TypeScript Source → Rebuilt in Python with ❤️*

***
**🔥 Active Development • New Features Weekly 🔥**

</div>

***

## 🎯 What is This?

**Clawd Code** is a **complete Python rewrite** of Claude Code, based on the **real TypeScript source code**.

File: RAG-data/航空航天科技出版工程  4  材料技术201-400.pdf-2ea5adfe-3bb0-4bfb-acef-54d9ecee196b.md (part 2 of 10)
成。三明治结构的中间层由边界共用的 $\mathrm{Al}^{3+}$ 八面体或者 $\mathrm{Mg}^{2+}$ 八面体构成，两侧层由顶角共享的 $\mathrm{Si}^{4+}$ 四面体形成。该独立层的厚度约为 $0.96\mathrm{nm}$ ，其横向尺寸可以为 $10\sim 100\mathrm{nm}$ 。
相比于铁、镍和铝基合金，钛合金是一种相对较新的合金。尽管化学元素Ti在18世纪末期就已经被发现，然而将其从富集矿藏中提取时遇到的困难却阻碍了金属钛的开采。直到20世纪30年代才出现了钛金属的制造技术。钛的大量商业化生产直到 $10\sim 15$ 年之后才逐步形成。在钛及其合金的商业化开发过程中，许多困难都与该金属在熔融态和固态时的极高活性有关，因而需要特殊的（并且是昂贵的）工艺手段将该金属从其矿石（ $\mathrm{TiO_2}$ 或者 $\mathrm{TiFeO_3}$ ）中提取出来，并转化成具有实用价值的合金产品。如今，世界范围内钛及其合金的年产量已达到了约 $200\times 10^{6}$ 磅（约 $90\times 10^{6}\mathrm{kg})$ 。之所以将其产量表示为磅而不是吨的形式就是为了体现钛金属的昂贵，因而它仅用于那些追求高性能而不计成本的高端应用领域。

本章的重点在于钛合金的固有性质以及常见应用。为了精确描述该主题，需要简要描述钛的合金特性及其合金的加工过程。正如前面所述，合金的成分及工艺过程均影响其微观结构，从而影响合金的性能。因此，合金的成分、工艺流程以及微观结构中的内部关联因素成了某些特殊应用领域对钛基材料进行性能优化时的主要考虑因素。受本部分篇幅的限制，不能对每一主题都进行详细的论述，有需要的读者可以从众多有关钛及钛合金的书籍以及四年一次的“国际钛研讨会”（International Ti Conferences，ITC）中获取更多的详细资料。本章末尾的“扩展阅读”部分

提供了这些资源的清单。

# 2 钛的合金化

“纯”钛在 $882^{\circ}C$ 左右发生同素异形转变，低温 $\alpha$ 相钛具有密排六角结构，高温 $\beta$ 相钛具有体心立方结构。纯金属或者合金变成全 $\beta$ 相时的温度称为 $\beta$ 相变温度（ $\beta$ transus）。对于合金，该温度取决于存在的合金元素及其浓度，但是在一般情况下，商用合金的 $\beta$ 相变温度在 $700^{\circ}C\sim 1050^{\circ}C$ 。金属钛中总是存在微量的其他元素，部分不可避免的杂质是因为钛的极端活性，另一部分是有意地添加以获得预期的性能。钛合金中最常见的金属合金元素包括Al、Sn、Zr、V、Fe、Cr、Mo、Nb和Si，它们取代了宿主钛在晶格中的相应位置。钛合金同样包括有限浓度的O、N、C和H元素，作为填隙原子（interstitials）、杂质或者微量的额外添加剂。钛合金中常会有少许Fe元素，可能是杂质，也可能是额外的添加剂。Si也被用在高温钛合金中以提高其抗蠕变性能，这将在后面章节中进行讨论。大多数这些合金添加剂或是 $\alpha$ 相稳定，或是 $\beta$ 相稳定，因而将其分别归类为 $\alpha$ 稳定剂（ $\alpha$ stabilizers）或 $\beta$ 稳定剂（ $\beta$ stabilizers），Sn和Zr是两个特例，它们被视为中性元素。从各合金添加剂对钛的影响来看，有三种基本的钛合金分类， $\alpha$ 或者类 $\alpha$ 合金、 $\alpha +\beta$ 合金以及 $\beta$ 合金。其中，最常见且应用最广泛的当属 $\alpha +\beta$ 合金，到目前为止最常用的是Ti-6Al-4V（Ti64）合金。

钛合金中各添加剂的作用包括改变合金可机械加工的温度范围，以改变其形状或尺寸，或者改变微观结构，或上述情况均有。合金化同样会影响合金构造，转而影响了其对热加工（热处理）的响应。后面叙述中我们会就热力学和热加工工艺对特定合金性能的改善以及指定应用中合金性能的巨大提升进行讨论。

还有很多基于钛的金属间相，它们大多数延展性有限，但是其中某些金属间相的合金化却能提高其延展性。在这些相中，目前唯一被应用于结构的是TiAl，也称为 $\gamma$ 钛铝化合物（ $\gamma$ titanium alumi-nide）。第4卷中另有一独立章节讨论TiAl，因而此处不作深入探讨。还有一种广泛使用的具有形状记忆功能的钛基合金（Nitinol或TiNi），该材料亦不在本章的讨论范围之内。

# 3 钛合金的加工

本节介绍钛合金的熔炼及其机械加工工艺。好的熔炼方法对于生产具有稳定成分的高品质轧制产品而言至关重要，钛合金可以采用传统金属加工法进行热加工。例如，锻造（forging）、滚轧（rolling）和挤压（extrusion）。由于钛合金的强度很高，故绝大多数的加工均是在高温环境下进行的。钛合金加工制造的主要问题是当加热温度超过 $500^{\circ}C$ 左右时与空气中氧气发生反应的活性。

由于熔化的钛具有极端活性，合金钛锭的熔炼（或近净成型浇铸）需要在真空或者惰性气体的熔窑中进行，从而最小化或者阻止熔融合金与熔窑成分的接触。因此，钛合金通常是使用自耗电极的电弧炉进行熔化或者重熔（VAR），并使用疏散水冷铜坩埚进行熔融金属的收集。熔炼所用电极由海绵钛与含有特殊合金添加剂的母合金（master alloy）以恰当的比例混合，机械压实后在充氩（argon-filled）干燥箱中采用气体钨极电弧焊（gas tungsten arc weld）焊接而成。首先熔化的电极上可能包含合金碎片或者压实的合金条、切屑［称为“重回物”（revert）]。一个电极中最多能有 $35\%$ 的重回物，这也从另一方面体现了钛的高成本。因为重回物可能是制造和机械加工过程中的板块条碎片、切屑，所以在航空航天以及其他高性能应用中，其品质需要严格地监控。这些控制过程对于保证轧制产品的完整性起到了至关重要的作用。

在熔化开始时，将电弧置于铜坩埚底部的电极和钛启动衬垫中间，熔融合金在坩埚中进行收集。重熔过程一直持续到电极消耗完毕，所有的钛合金电极均已转化为坩埚中的铸块为止。重熔不能使最终铸块中的金属同时熔化，因而可能发生合金元素的马尔科熔析。为了保证合金的均匀性，头熔合金需要转化重熔两次甚至三次。该熔融过程的产物称为两次（2X）或者三次（3X）重熔材料，以表明材料熔炼的次数。生产出完好均匀合金铸块的钛合金熔炼过程需要相当的技巧和经验，其中钛工业发展史上目前最好的熔化方法已经发展了30年以上。如果头熔电极的准备和铸块的熔化过程在没有对熔化过程以及电极中输入材料进行严格控制的情况下发生，那么在熔化过程中就会引入相应的缺陷并带入最终的轧制产品中。其中，如果在熔化的最后阶段没有将电弧熔炼电流合理降低的话，就会向铸块

中引入间隙（主要为氮，N）、稳定缺陷（即所谓的硬 $\alpha$ ）、合金熔析（即所谓的 $\beta$ 斑点）、高密度的钨富集杂质以及重熔铸块顶端附近的“管道（pipe）”等缺陷。氮富集杂质可能有很多来源，其中两个最常见的为真空泄漏（vacuum leaks）和经由磨削或火焰切割污染的重回物。高密度的杂质来源：在作为重回物使用前没有筛选出切屑和碎片的熔化电极以及钨碳化物机床刀具。典型的熔炼过程需要通过监视加工产物，确保没有出现任何一个如前面所述熔炼相关的缺陷来保证其质量。一旦认为合格，熔炼方法即固定并成为每种材料熔炼过程中必须严格遵守的“固定方法”。

过去15年的发展中还出现了一种较新并且已经完全商业化的用于熔炼高性能钛合金的方法，即冷床炉熔炼（Cold Hearth Melting，CHM）。它是在一个水冷管道中进行操作的，其中用一层薄固态钛合金模将熔融金属与铜炉隔开。用于熔炼的热源来自电子枪或者电浆炬。冷床炉熔炼方法的主要好处之一是能够消除之前提到的与熔炼相关的缺陷。因此，自从冷床炉熔炼被接受以来，其在飞行器发动机转子合金的制造中得到了日渐广泛的运用。冷床炉熔炼的另一个好处是可以从床式反射炉中铸造出矩形的铸块板。相比之下，重熔的铸块通常是圆柱形的。对比于磨削和其他的加工方法，该矩形厚板能够在产品转化损耗率较低的情况下转化成板块。这是因为开始和最终产品形态的相似性增加了转化过程中应变的均匀性，将其开裂的可能性降到最低。冷床炉熔炼在熔炼商业纯钛（Commercially Pure，CP）的使用中尤其受欢迎，因为大多数商业纯钛在管道和板状热交换器中的使用都是以板或者条状的形式出售的。

锻造产品是以极高温度加工铸块的形式生产的，其目的是制造化学上均匀的产品，改变产品形态并改善其微观结构。最初的热加工操作在 $\beta$ 相变温度之上进行，因为此时材料更柔软且具有较高的溶质扩散率（solute diffusion），使得合金能够更好地均匀化。其加工环境为一个具有较窄、平整且开放的锻压机，随后通过旋转工件，减小其横截面积以维持形态的对称性。现今的轧制方法通过机械操作手控制工件的位置和方向。在铸块或工件相对较窄的横截面引进应变增量，并逐渐使其在机床中移动直到全部截面都被锻造完毕。该锻造或者开坯操作需要周期性的重复加热以确保材料在加工过程中一直处于 $\beta$ 相变温度之上。开坯操作造成了 $\beta$ 相

的再结晶，改善了其热塑性，并使之后的热加工操作中能够引入更大的应变。诸如Ti-6Al-4V之类的常用合金铸块直径上通常可以达到 $90~\mathrm{cm}$ （36in），重量上可以达到 $10000\mathrm{kg}$ （22000lbs①），所以从铸块到中间产品的切削会引入大量的热加工。该操作的典型结构是一具有所谓的圆角方形（RoundCorneredSquare，RCS）轴对称的横截面。圆角方形的典型尺寸为 $50~\mathrm{cm}$ （20in）。大铸块的圆角方形中间产品将被切割成更适用于后续加工的可操纵长度以制成诸如方坯、条板之类的理想产品。剩余的热加工主要在 $\alpha +\beta$ 相场中完成，以改善微观结构并获得能够最终加工成轧制产品的尺寸和形状。在开展 $\alpha +\beta$ 加工之前，通常需要对圆角方形进行调节，以除去被氧气污染的表面层，称为 $\alpha$ 条件（αcase），因为 $\alpha$ 条件易导致开裂。基于材料的设定用途，需要通过额外的开坏对圆角方形进行热加工以准备轧制成板，旋转锻造成圆形坏，尤其是用于闭模锻造或棒磨机中的转动以及挤压坏料的后续使用。最终加工过程的每一道工序都能够通过进一步的热加工，以可控的温度、应变和应变率条件改变产品的微观结构。这些参数的详细组合，通常称为工艺窗口，它对于产生特定的最终微观结构以获得给定应用所需的混合性能起到了决定性作用。微观结构和产品性能之间的关系将在本章的后面进一步讨论。

之前唯一没有提到的轧制产品是薄板，通常是厚度小于 $2.5\mathrm{mm}$ （0.1in）的材料。生产薄板时，其在空气中的活性使得制造过程需要一种特殊的称为叠轧的加工方法。叠轧需要对较大尺寸的材料工件涂以诸如铝氧化物浆体之类的涂层隔离剂以防止其互相粘连，并且以“低碳钢包装”进行封套从而阻止其暴露在空气中。“包装”在 $\alpha + \beta$ 相场中单独热轧以获得理想的尺寸，然后打开包装将单个薄板浸泡或者研磨，以除去表面的污染层。厚度在 $0.050\mathrm{mm}$ （0.220in）左右的很薄的材料称为箔，通常最终是用森吉米尔轧机冷轧薄板而获得的。

临界断裂的钛合金部件，如喷气发动机转子，其典型的生产方式为闭模锻造，因为可以通过更精确地控制工艺窗口以加强对微观结构的控制。如果确实需要的话，锻造操作可以使用热模在等温的条件下进行，但是该锻造方法需要增加相当多的费用。闭模锻造对钛合金微观结构和性能的影响也会

在后面得到讨论。

最后，诸如喷气式发动机压气机和固体燃料火箭发动机套管等应用上需要用到无缝薄壁环。这些环是通过环锻的方式生产的，环中间穿有一定长度理想质量的预热坏料以制造一厚壁圆筒。该穿孔圆筒置于一配有两对立滚轴的设备中，一个在外边，另一个在里边。当它们旋转的时候会相互挤压，此时环壁的厚度即随着滚轴直径的增加而减小。在获得理想的壁板厚度和直径时，该过程即完成。板材轧制的过程中极少会出现壁板增厚的情况，因而用于穿孔的初始工件，其尺寸的高度可以基本上得到确定。

# 4 工艺与性能关系

正如之前所提到的，钛合金的微观结构对其力学性能有重要的影响。钛物理冶金学的核心在于理解如何在热力学及热加工过程中操控其微观结构，并理解其微观结构和性能之间的关系。钛合金微观结构的复杂性加上 $\alpha$ 相的密排六角结构，使得微观结构及其性能的控制相当艰巨，但每个人的观点都有不同。然而，实践证明，在那些安全系数较小的设计领域，如临界重量、承载应用，经验不足的设计人员在钛合金的使用上依然要遵从专家的建议，否则会出现严重的后果。

本章中剩余的内容将总结钛合金使用案例中微观结构和性能之间的关系。讨论重点将集中在最常用的合金上，如Ti64。该主题较为宽泛，因而不能在此处予以详细探讨，关于该主题更为详细的信息可以在扩展阅读章节中找到。

# 4.1 钛合金微观结构的演变

$\alpha + \beta$ 和 $\beta$ 钛合金微观结构发展和操控中需要强调的是其 $\beta$ 相到 $\alpha$ 相的转变以及加工工艺对于这些相形态和分布的影响。除了这种共通性以外，两种钛合金微观结构的演化是相当不同的。因此，下面将对这两种合金分别予以讨论。

# 4.1.1 $\alpha +\beta$ 合金

在Ti及其合金中， $\beta \rightarrow \alpha$ 转变可以在成核生长反应中产生；或者在某些 $\alpha +\beta$ 合金中，当达到固溶处理温度的冷却速率足够高时通过马氏体转变而形成。从 $\beta$ 相转化而来的 $\alpha$ 相，无论是通过成核生长还是通过马氏体转变形成，其与母体（parent） $\beta$ 相之间特定的结晶方向关系称为Burgers朝向关

系（Burgers Orientation Relation，BOR）。因此，典型的 $\alpha$ 相在 $\alpha +\beta$ 相中的成核生长方式为：条状的 $\alpha$ 相群体被细条的 $\beta$ 相分割，如图1所示。该微观结构称为全片层结构。群体（colony）中每一 $\alpha$ 板条均有同样的结晶方向，这意味着每个板条中的滑移面都是对齐的，此时的有效滑移长度即为群体的尺寸。这对性能章节中将要讨论的力学特性而言有重要的意义。

图片摘要：该图主要展示 1 Ti 6Al 4V中显示群体微观结构的全片层结构。
![](images/f659fd43c6622ac788e7c11885fdc76cc75c8ab8fe99fefcd8989bf0e30bd2e5.jpg)  
图1 Ti-6Al-4V中显示群体微观结构的全片层结构

热力学加工（Thermomechanical Processing，TMP）的一个主要意图是使得群体中的 $\alpha$ 板条重结晶，因而之后其变形能够互不影响。如图2所示，重结晶后的板条被认为是等轴的形态。该微观结构被称为等轴结构（fully equiaxed）。这些等轴的 $\alpha$ 颗粒称为主 $\alpha$ （primary $\alpha$ ）。 $\alpha +\beta$ 相中主 $\alpha$ 相的体积分量可以通过热力学加工之后重加热到不同的温度而进行控制。图3中给出了不同体积分量的两个案例。这些结构称为双模态（bimodal structures），因为其中的 $\alpha$ 相呈现出两种形态：一种是等轴区域；另一

图片摘要：该图主要展示 1 Ti 6Al 4V中显示群体微观结构的全片层结构。
![](images/01303978885a2a1eee9198494bf695d73ef2a1d8bf90408cf3a1b5e79219fedd.jpg)  
图2Ti-6Al-4V中显示热加工对 $\alpha$ 相形态影响的全等轴结构

图片摘要：该图主要展示 2Ti 6Al 4V中显示热加工对 相形态影响的全等轴结构。
![](images/0544a798d329bfb4b48677a07d0c46a4e40d314e2cf34b1b886db63e565a8c24.jpg)

(a)   
（b）  
图3 Ti-6Al-4V的显示固溶处理温度对 $\beta$ 基质中等轴主 $\alpha$ 和转变 $\beta$ 相体积分量影响的双模微观结构  
图片摘要：该图主要展示 3 Ti 6Al 4V的显示固溶处理温度对 基质中等轴主 和转变 相体积分量影响的双模微观结构。
![](images/058ca549d66584233d97acd0d458d084bd69c6e4d1cb7eb7fd8e2f03c04322b9.jpg)  
（a）低固溶处理温度；（b）高 $\alpha +\beta$ 固溶处理温度；

种是重加热时 $\beta$ 相的细长状区域。此处给出的两个双模态微观结构中， $\alpha +\beta$ 混合度大小是不同的，因为其母体 $\beta$ 相的构成取决于体积分量，而体积分量又刚好是温度的函数。总而言之， $\alpha +\beta$ 钛合金的微观结构主要有三种形态：全片层、全等轴和双模态。

钛合金中形成的诸如Ti64之类的马氏体被称为 $\alpha^{\prime}$ ，其与成核生长 $\alpha$ 的区别主要在于构成以及较小的形态。相比于高强度钢铁， $\alpha^{\prime}$ 马氏体既不坚硬也没有高强度，其原因在于钛合金中的合金元素是以置换原子（substitutional atoms）而不是填隙原子（interstitial atoms）的形态出现的。例如，亚铁马氏体（ferrous martensite）中的碳，马氏体反应会造成微观结构中有更多随机方向的 $\alpha$ 板条。这种微观结构的强度较高，塑性却较低。考虑到空间的限制以及 $\alpha^{\prime}$ 相并非研究的重点，这里不再进行

详细讨论。

# 4.1.2 $\beta$ 相合金

$\beta$ 相钛合金可以冷却到室温而保持完全 $\beta$ 相的形态，尽管是亚稳态的 $\beta$ 。这些合金的加工与 $\alpha + \beta$ 合金是相当不同的，需要在 $\beta$ 相变（ $\beta$ 加工）之上热加工出理想的细颗粒状重结晶 $\beta$ 相。该亚稳态 $\beta$ 相在较低温度下的老化（age）可以形成精细分散的 $\alpha$ 相增强沉淀。在老化过程中， $\beta$ 相颗粒边界作为被称作颗粒边界 $\alpha$ 的 $\alpha$ 相的有利成核位置。图4中给出了颗粒边界的一个极端例子。在固溶温度冷却或老化的过程中，颗粒边界 $\alpha$ 的生长极为迅速。这是因为颗粒边界处的成核阻碍比基质中的小，且其后续的成长因颗粒边界处高速率的扩散而加快。在亚稳定 $\beta$ 相的情况下， $\beta$ 合金也可以通过冷或者热加工来产生高密度的位错。位错也是有效的 $\alpha$ 相成核位置，并且冷或者热加工后老化的 $\beta$ 合金使得 $\alpha$ 相沉淀的分布非常均匀。如此处理的 $\beta$ 合金可以轻松达到 $1400\mathrm{MPa}$ 以上的屈服强度。然而，在这么高的强度下，韧性会很低，这也限制了其应用的范围。

图片摘要：该图主要展示 4 Ti 10V 2Fe 3Al由 相变之上的温度冷却后的颗粒边界。
![](images/d85ecb5991effa410dfcd8f885aa25b35c056c7196f4dfae76d6f48b56a84f0a.jpg)  
图4 Ti-10V-2Fe-3Al由 $\beta$ 相变之上的温度冷却后的颗粒边界 $\alpha$

$\beta$ 合金同样可以在 $\alpha + \beta$ 相场中热加工以使其中的 $\alpha$ 相重新结晶，这种方式生产出了 $\beta$ 基中包含等轴 $\alpha$ 相的微观结构。如果 $\beta$ 基也进行重结晶的话，该合金即可老化形成高密度的 $\alpha$ 相沉淀。图5中给出了以这种方法处理的 $\beta$ 合金的一个例子。 $\alpha + \beta$ 加工的一个好处是 $\beta$ 相基体的重新结晶可以在不产生明显颗粒状边界 $\alpha$ 阵型的情况下进行。在该微观结构中，同等屈服强度下的拉伸韧性相对较高。

图片摘要：该图主要展示 4 Ti 10V 2Fe 3Al由 相变之上的温度冷却后的颗粒边界。
![](images/ba9a8ffeef4b696b9024c2471e81a12728de4135c981726d9d322bdc82f4a7eb.jpg)  
图5Ti-5Al-5V-5Mo-3Cr $\alpha +\beta$ 加工后的等轴主 $\alpha$ 图像由B.Welk、OhioState提供

# 4.2 拉伸性质

$\alpha + \beta$ 钛合金可以达到的可用屈服强度在 $700 \sim 1050 \mathrm{MPa}$ 。特殊环境下可以获得更高的强度，但其韧性会变得过低以至于几乎没有实际的使用价值。钛合金的使用者很早就开始关心的一个问题是诸如Ti64类合金在退火加工产生全片层结构（图1）时较低的拉伸韧性。在钛合金使用的早期，该结构甚至被称为“过热（overheated）”结构，意味着其并非理想的条件。之后，人们意识到该微观结构具有其他包括较高的断裂韧性以及更好的抗应力腐蚀等性能在内的重要意义。这种认可是该种微观结构后来被接受的一个重大原因，因为熔焊能产生这样的结构。人们认识到全片层结构可以采用，并且在某些情况下比 $\alpha + \beta$ 加工结构更好，从而使熔焊 $\alpha + \beta$ 钛合金结构获得了更为广泛的认同。

全等轴或双模微观结构情况是诸如Ti-6Al-4V（图2和图3）类 $\alpha +\beta$ 钛合金中应用最为广泛的。其原因一部分是对全片层结构韧性过低的担忧，另一部分是因为这是板材结构一种简单的最终形态。全等轴平轧产品中一个最为常见的变种称为“轧制退火（millannealed)”。轧制退火是 $\alpha +\beta$ 相热轧后在大约 $700^{\circ}C$ 下经历较少次数的最终退火。尽管制造轧制退火的条件非常容易，但它仍然会因为 $\alpha +\beta$ 加工的程度不能很好地得到控制而产生很多微观结构上的变化。因此， $700^{\circ}C$ 退火时产物间重结晶反应的不一致性，引起了强度、韧性和后面叙述中将要讨论的断裂韧性上明显的变化。

$\alpha + \beta$ 钛合金中的双模结构（图3）一直以来都是具有最低产品间性质差异及强度和拉伸韧性最好

的组合。因此 $\alpha +\beta$ 加工后在低于 $\beta$ 转变 $50^{\circ}C\sim$ $100^{\circ}C$ 的 $\alpha +\beta$ 相场中重加热，尽快冷却以产生尽可能精细的 $\alpha +\beta$ 基质网格，成了对于强度和韧性要求最高的 $\alpha +\beta$ 钛合金组件最为广泛的热处理方法。

正如之前讨论的， $\beta$ 加工条件下的 $\beta$ 合金极易产生颗粒边界 $\alpha$ 。在该种微观结构以及屈服强度高于 $1050\mathrm{MPa}$ 的条件下，断裂路径从穿晶的（transgranular）变为晶粒间的（intergranular），其局部断裂模式都是微孔成核、生长、聚结，即韧性断裂。作为该断裂路径转变的结果， $\beta$ 加工的拉伸韧性相比于同等屈服强度的 $\alpha + \beta$ 材料而言较低。这是因为拉伸应变优先聚集在较弱的应变边界区域，导致这些部位在整体宏观应变较小的情况下局部断裂的发生。因此，其在拉伸测试中断裂时的测试应变是相当低的，即使断裂形式为韧性断裂。对于韧性限制要求，如可成型性，这即成为一个限制因素，但是对于临界断裂应用，断裂韧性更为重要，这将在后面予以讨论。

因为篇幅的限制，不可能将微观结构对于 $\alpha+\beta$ 和 $\beta$ 钛合金拉伸性能的影响进行全面的描述。然而，读者需要理解的是拉伸性能可以通过加工和热处理，操纵微观结构进行调控以获得一系列的强度-韧性组合。

# 4.3 断裂韧性

钛合金比较特殊的是，在强度相近的情况下，有最高拉伸韧性的微观结构却并没有最高的断裂韧性。实际上在强度保持不变的情况下，柔度和韧性之间的关系通常是相反的。其原因是复杂的，其中一个因素是钛合金类似高强度钢或高强度铝合金中的构成相，其中通常不包含诸如硫化物、碳化物和碳氧化物等第二杂质相。这些颗粒通常会促进裂纹的扩展，尤其是在高强度的情况下。另一个因素是在维持韧性断裂模式下控制钛合金中断裂路径的能力。在裂纹扩展需要的固有能量不变的情况下，裂纹路径曲折度的增加会增加其韧性。实际情况显示，在所有的结构金属中，该情况只在钛合金中发生。

图6和图7中显示了 $\beta$ 加工和 $\alpha +\beta$ 加工的Ti-6Al-2Sn-4Zr-6Mo合金断裂表面。这些图片显示 $\beta$ 加工材料的断裂路径沿着原先的 $\beta$ 边界，而在 $\alpha +\beta$ 加工的材料中，裂纹是穿晶的，并且没有优先路径。这两个试件的屈服强度几乎一致，然而 $\beta$ 加工

材料的 $K_{\mathrm{lc}}$ 却几乎是 $\alpha + \beta$ 加工材料的两倍，并且 $\alpha + \beta$ 加工材料的拉伸韧性几乎是 $\beta$ 处理材料的两倍。在不同加工情况下，Ti-6Al-2Sn-4Zr-6Mo断裂韧性不同的起因在于断裂路径和裂纹开裂减缓的区别。如果局部的断裂模式是韧性的，那么较曲折的断裂路径会产生更高的韧性值。该趋势只在材料屈服强度 $\leqslant 1000\mathrm{MPa}$ 的情况下满足。在较高的屈服强度下，颗粒边界区域和基质之间强度的差异人为地约束了塑性区域的尺寸，导致了裂纹扩展过程中较低的整体能量耗散。在这种情况下，断裂韧性和拉伸韧性变得过低以至于限制了材料在临界断裂情况中的使用。

图片摘要：该图主要展示 6和图7中显示了 加工和 加工的Ti 6Al 2Sn 4Zr 6Mo合金断裂表面。这些图片显示 加工材料的断裂路径沿着原。
![](images/53e2e695908f640f9a3c6aca2765a47a56d004977dcce9a34803a71b8da5965e.jpg)

图片摘要：该图主要展示 6和图7中显示了 加工和 加工的Ti 6Al 2Sn 4Zr 6Mo合金断裂表面。这些图片显示 加工材料的断裂路径沿着原。
![](images/c5e2787d50a292ce17195e9a3e75ca62d1fc294a3f4c527fbf8772b5e848175a.jpg)  
图6 $\beta$ 加工Ti-6Al-2Sn-4Zr-6Mo断裂表面的扫描电子显微（scanningelectronmicroscope）图，显示裂纹路径优先选择 $\beta$ 颗粒边界区域  
图7 $\alpha +\beta$ 处理Ti-6Al-2Sn-4Zr-6Mo断裂表面的扫描电子显微图，显示裂纹路径并不具有任何特定的显微结构特征

# 4.4 疲劳特性

钛合金的疲劳特性有两个不同的方面：疲劳寿

命和疲劳裂纹扩展速率。这两个参数在循环加载结构的设计中均是重要的因素。疲劳寿命集合了裂纹开裂以及后续生长直至断裂的过程，而疲劳裂纹扩展速率仅仅测量了现有裂纹生长的速率，并且疲劳强度通常是在光滑的缺口试样上测试并相应记录的。时效硬化的铝合金情况亦是如此，钛合金不会像碳钢一样在使用期限达到 $10^{6} \sim 10^{7}$ 循环的时候显示其真正的疲劳极限。因此，钛合金的疲劳强度必须给定期限，即在 $10^{6}$ 或 $10^{7}$ 循环下由极限循环应力幅值的方式确定。然而，钛合金圆钢的疲劳强度通常和屈服强度在一个量级上，而含缺口试棒的强度和拉伸韧性的量级符合得很好。正如前面所讨论的，微观结构对于屈服强度有较大的影响，所以它也对圆钢的疲劳强度有相似的影响。微观结构同样影响拉伸韧性，相同强度的层状结构韧性总比等轴结构的低。韧性与缺口疲劳强度间的关系因为屈服强度的同时变化而变得更加复杂，因而其趋势不如屈服强度和圆钢之间的关系明显。

疲劳裂纹扩展速率同样取决于微观结构，因为它对裂纹穿过材料时的路径有很大的影响。在全片层微观结构中，裂纹路径更为曲折。因此在裂纹生长过程中，其方向不断发生变化，减缓了其增长速率。曲折的裂纹路径导致断裂面非常粗糙。这种粗糙性造成了卸载过程中相对断裂面之间的相互干涉。因此需要一些外部加载将相对断裂面重新分离，使得“驱使”裂纹扩展的力小于全部的加载。该影响通常称为粗糙诱导闭合（roughness-induced closure），其最终影响为给定外部循环加载和裂纹长度，即常数循环应力强度因子（ $\Delta K$ ）下裂纹扩展速率的降低。更多关于该现象的处理可以参考本章末尾的扩展阅读。

理解微观结构对钛合金疲劳特性的巨大影响是非常重要的。通过选择恰当的加工方法，即能获得疲劳极限应用中的理想微观结构。显然，确定特定组分是受总体循环寿命还是裂纹增长速率的限制是非常重要的，通常这由相关的设计原理来确定。

# 4.5 蠕变行为

近 $\alpha$ 相，诸如Ti-6Al-2Sn-4Zr-2Mo（Ti6242）之类的钛合金在使用温度约为 $500^{\circ}C$ 时均具有良好的蠕变阻力。高于该温度时，高温钛合金结构强度在相对密度的基础上等于或者要高于镍基合金。这些合金通常用在飞行器发动机压缩机部分的转子上。所有的近 $\alpha$ 相合金都包含少量的硅添加剂（质

量分数为 $0.1\% \sim 0.35\%$ ，以增强其蠕变阻力。正如其他性能一样，微观结构影响了材料的蠕变阻力，其中全片层结构优于 $\alpha + \beta$ 加工情况下的材料。大多数应用中重要的性能不止一个，所以需要在不同的性能之间进行折中处理。前面提到的压缩机发动机即受蠕变和低循环疲劳（Low-Cycle Fatigue, LCF）所限制。微观结构对这两种性能的影响刚好相反。双模微观结构有更好的低循环疲劳阻力，而全片层结构的蠕变阻力较好。结果显示，具有较小（ $10\% \sim 15\%$ ）等轴主 $\alpha$ 相体积分量的双模结构具有最好的这两种受限性能的组合。然而，在实际复制生产具有该低 $\alpha$ 相体积分量微观结构的过程中却遇到了严重的困难，因为这需要加工热处理温度具有极为苛刻的温度公差（ $\pm 10^{\circ}\mathrm{C}$ ）。基本上这在商业惯例中是不可行的，尤其是对于大的组件。

为了克服该加工缺陷，在英国开发了一种新的合金，它在生产该理想低 $\alpha$ 相体积分量时具有较大的许用温度范围。该合金称为IMI834，其构成为Ti-5.8Al-4Sn-3.5Zr-0.5Mo-0.7Nb-0.35Si-0.06C，额外添加的碳改变了 $\alpha$ 相溶解度曲线的形状，降低了初始 $\alpha$ 体积部分在 $\alpha +\beta$ 加工处理中的温度敏感性。铌添加改进了该合金的蠕变阻力。因此，IMI834的承温能力大约在 $575^{\circ}C$ ，或者再高 $75^{\circ}C$

在温度 $\geq 600^{\circ}C$ 时，钛合金若暴露在空气中则易被氧气污染。正如前面所提到的，氧气污染物产生了一种硬而脆的 $\alpha$ 相铺层，称为 $\alpha$ 条件。 $\alpha$ 条件的出现使得循环加载过程中裂纹过早开裂，这极大地降低了疲劳寿命。该特征成了钛合金较高温度使用的一个主要限制，与合金的蠕变阻力无关。

# 4.6 应力腐蚀开裂（StressCorrosion Cracking，SCC)

钛合金因为具有薄的表面氧化膜保护层，通常为 $\mathrm{TiO_2}$ ，正如前面所说的，它们不含任何杂质，因而对一般的或点状腐蚀具有抵抗力。钛合金试件在受拉伸加载，且暴露于氯化钠水溶液中时对应力腐蚀开裂并不敏感，这与高强度铝合金和高强度钢不同，后者在相同条件下相当敏感。因此，在20世纪60年代早期，人们基于一般用于测试钢和铝合金应力腐蚀开裂敏感性的试验，认为钛合金在水溶液中对应力腐蚀开裂是免疫的。不久之后进行了一些具有疲劳预置裂纹的试验，在这些测试条件下，即观察到有些钛合金对应力腐蚀开裂极为敏感。该发现在航空航天领域引起了极大的关注，并

推动了针对不同钛合金敏感度以及它们对应力腐蚀开裂敏感条件（加载、环境等）的深入研究。其实际目标是确认敏感度可能被降低的条件。由于研究与开发（Research and Development，R&D）的工作，出现了关于 $\alpha$ 、近 $\alpha$ 和 $\alpha +\beta$ 钛合金应力腐蚀开裂行为的一些参考信息。可以简要归纳为：具有 $\leqslant$ $6 \%$ 质量分数的Al和/或 $\leqslant$ 百万分之两千质量分数（0.2%质量分数）氧的合金具有可控的敏感度；在诸如Ti-6Al-4V之类的合金中，全片层结构比全等轴或双模微观结构敏感度要低。当然，在20世纪60年代早期，商业上还没有出现任何目前最常用的 $\beta$ 钛合金。因此，许多这些合金的应力腐蚀开裂仍然没有很好地得到归纳。

如今，应力腐蚀开裂依然需要纳入考虑，但并不会成为设计缺陷。在SCC引起使用限制的情况下，前面给出的方案会导致合金具有较低强度和较高抗应力腐蚀开裂性能。其中的一个显著案例为深潜船舶体中钛合金的使用。这些应用中总是使用具有较低氧含量材料和较低铝含量的全片层结构合金，它们基本对应力腐蚀开裂具有免疫作用。幸运的是，重量不再是航海应用中一个需要担心的问题，因而比强度并不是关键性的因素。

# 5 钛合金的航空航天应用

从20世纪60年代早期开始，钛合金在飞行器和航天器中主承力结构及喷气发动机旋转部件中得到了越来越多的应用。钛合金虽然昂贵，但是其结构效率高、综合性能强，因此在商业和军用飞行器上赢得了“一席之地”。正如前面所述，钛合金优秀的总体抗腐蚀性能和它们良好的损伤容限性使得它们成为飞行器中检查困难且代价高昂的“深埋”重载荷结构的极好选择。图8中给出了一个军用飞行器钛合金舱壁的案例。因此，钛合金被普遍应用于军用和民用飞机诸如机翼、尾翼（尾部）附近和其他断裂控制组件等关键结构中。

聚合物基-碳纤维复合材料（Polymer Matrix-carbon Fiber composites，PMCs）使用上的增长亦从另一方面促进了钛合金的使用。这是因为钛合金和聚合物基-碳纤维复合材料之间存在着严重的电化学不相容性，促进了设计需求不高的应用中钛合金的使用。图9中给出了一个商业飞机中的钛合金尾翼附件。同样地，诸如横梁和座椅调节导轨之类的应用如今也通常使用钛合金以提高其抗腐蚀性能。

图片摘要：该图主要展示 8双发动机军机的机身隔框照片，该隔框由闭模锻造加工而成。
![](images/e347db342850c1b0cdb94196a2a13986127898ff463c286d403afbb29015c720.jpg)

图片摘要：该图主要展示 8双发动机军机的机身隔框照片，该隔框由闭模锻造加工而成。
![](images/e26cf9cc5c0d9b4fe5e5c5b83f68c53bac294c86de427c0e0d23304177ece5c0.jpg)  
图8双发动机军机的机身隔框照片，该隔框由闭模锻造加工而成  
图9大型商用飞机的尾翼安装接头，该部位因为与聚合物基-碳纤维复合材料连接而使用钛合金制造

近年来， $\beta$ 钛合金在飞行器中诸如起落装置、弹簧和紧固件等结构件的应用中亦日渐广泛。波音777是第一架在起落架关键部位使用钛合金的商业飞机。之前的起落架都是使用诸如AISI $4340\mathrm{M}$ 之类的高强度钢。基本上 $4340\mathrm{M}$ 具有超过1850MPa的拉伸强度，然而实际上，该材料在如此高的强度水平下对应力腐蚀开裂和氢脆性极其敏感。这使得 $4340\mathrm{MPa}$ 的实际强度被限制在大约1250MPa。这种强度水平诸如Ti-10V-2Fe-3Al（Ti1023）之类的钛合金也可以达到并且钛合金密度只有钢的一半，因此明显地减轻了结构重量。图10所示波音777起落架的组装图。图中，水平车架轴和耳轴（车轴）是Ti1023材料的，而垂直外缸是钢制的。近来 $\beta$ 钛合金的另一个应用是飞行器弹簧。弹簧受扭矩（剪力）作用，因而对由低拉伸韧性引起的断裂不敏感。正如前面所述， $\beta$ 钛合金强度可以加工到 $1400\mathrm{MPa}$ 左右，但是其韧性较低。对于弹簧，低韧性并不限制其使用，否

则高强度钢也不能被使用。另外， $\beta$ 合金弹性模量比钢低 $40\% \sim 50\%$ 。因为其高屈服强度和较低模量， $\beta$ 钛合金弹簧比同等钢弹簧有更大的弹性拉伸能力并且要轻 $50\%$ 。图11所示为目前应用于现代飞行器中的钛合金弹簧。

图片摘要：该图主要展示 9大型商用飞机的尾翼安装接头，该部位因为与聚合物基 碳纤维复合材料连接而使用钛合金制造。
![](images/43051dec12bb4dde5d84e2d1852ca9a7806d2150cc104cb207cab01cbf024ac7.jpg)  
图10大型商用飞机的起落架的组装图，水平组件由Ti-10V-2Fe-3Al制成

图片摘要：该图主要展示 10大型商用飞机的起落架的组装图，水平组件由Ti 10V 2Fe 3Al制成。
![](images/426c2920908c9525231b5fb811bc06b790c36041c656b602e5edcf8f8a124e15.jpg)  
图11 由某些 $\beta$ 钛合金制成的飞行器中的钛合金弹簧照片

飞行器中最后要讨论的钛合金的应用为紧固件。类似于弹簧，紧固件受剪切载荷，因而使用时不考虑其拉伸韧性。然而，其生产和安装过程中依然存在韧性上的问题。例如，加工过程的锻头（heading）工序和喂料（threading）工序需要一定

的韧性，并且一些紧固件的设计需要其在安装时具有一定的韧性。对于这些韧性的需求钛合金紧固件完全可以达到，并且可以在节省大量重量的情况下代替钢紧固件。同样地，从抗腐蚀性能角度来看，钛合金紧固件与聚合物基-碳纤维复合材料组件的结合使用是非常重要的。如今钛合金紧固件的使用范围已经很广。图12中列举了其中的一部分。

图片摘要：该图主要展示 11 由某些 钛合金制成的飞行器中的钛合金弹簧照片。
![](images/7a7a87de543a3d939410399c4062ee634a9128911e6cbd290274b869af73037e.jpg)  
图12 不同类型钛合金紧固件的照片

在大量用于飞行器结构中前，钛合金在飞行器发动机中就得到了相当的使用。图13所示为钛合金在高涵道比涡轮风扇发动机中的使用。

图14所示为从此类发动机上取出的一个圆盘风扇。现行方法是将钛合金旋转部件用在压缩机的多级压缩部分上，这些组件称作线圈，其在单块部件中可以多达 $5\sim 6$ 级。线圈相比于叶片端部的优点在于单级间螺栓连接的消除，即提高了结构的疲劳寿命并减小了压缩机的重量。图15所示为该种多级压缩机的一个案例。

图片摘要：该图主要展示 14所示为从此类发动机上取出的一个圆盘风扇。现行方法是将钛合金旋转部件用在压缩机的多级压缩部分上，这些组件称作线圈，其在。
![](images/325d04b4812c3a68c85b77d9caae337d77c3b2612f2846897fab1e68848e242f.jpg)  
图13钛合金多种应用中大型、高涵道比涡轮风扇发动机的立体剖面图

此处所给出的钛合金应用中，发动机内钛合金材料应用最为密集的为圆盘（disks）、线圈(spools)、风扇叶片（air foils）及发动机压缩机等旋转部分。钛合金在这些组件中的成功应用成了

图片摘要：该图主要展示 13钛合金多种应用中大型、高涵道比涡轮风扇发动机的立体剖面图。
![](images/bd356c4ac0cb710b0fb62448626b63093e709e990af475f184803ca2d383e3b8.jpg)  
图14 高涵道比涡轮风扇发动机中使用的圆盘风扇的照片

图片摘要：该图主要展示 14 高涵道比涡轮风扇发动机中使用的圆盘风扇的照片。
![](images/ffe521971baf441458cc151b32ad75fffad7411a20718f51ceeb8b1fe03ec8d5.jpg)  
图15 高涵道比涡轮风扇发动机中使用的多级压缩机线圈照片

商用和军用发动机质量得到保证的关键。到目前为止，技术上对钛合金需求最多的部位为飞行器发动机中的叶片和线圈，因为这些部位一些位置处的最大工作应力超过了材料的屈服极限。在存在缺陷的情况下，如此高的工作应力会引发过早的疲劳断裂，其是过去40年间一些震惊世界的飞机失事的主因（参考罗马、巴黎、苏城和芝加哥事故）。这类事故均是因为叶片中缺陷的出现，而不是设计上的问题。这些缺陷或是诸如之前提到的硬 $\alpha$ 之类的熔炼相关缺陷，或是因为较差的打孔操作造成的机械误差，或是其他类似的机械操作误差。过去40年间，这些事故促进了包括熔炼和机械加工在内的工艺的极大改进，同样也催生了更好的无损检测法用以检测材料和加工上的缺陷。例如，由于熔炼工艺的改进，硬 $\alpha$ 的出现概率从大约1例每10000磅铸块降低到了小于2例每100万磅铸块。而如果将

检测方法上的改进也一并考虑的话，实际出现缺陷的概率还要更低，因为有一些缺陷现在是可以被检测到的，而15年前这些缺陷还是无法探测的。

钛合金在航天器和火箭发动机中也有一定的使用，此处未加以详细讨论，主要的区别在于后者应用中钛合金在冷冻温度下的使用。钛合金不像钢在这种环境下会出现脆性化。对比其他结构材料，钛合金在冷冻温度下的强度较高，但是该强度上的增加却带来了延展性和韧性上的降低。因此，常用做法是采用间隙较小的诸如Ti64之类的合金。这些等级的合金称为ELI（Extra Low Interstitials，意指超小间隙），其在室温时强度较弱，但在实际工作温度下却具有理想的强度。除去该因素外，钛合金在航天器和火箭发动机中的使用与飞行器和飞行器发动机中的使用类似。

# 6 结论

本章强调了钛合金在航空航天应用中的性能。因为篇幅的限制，关注的重点在于飞行器和飞行器发动机部分，因为它们占据了钛合金使用的一大部分。前面已经多次强调，钛合金的使用在很大程度上是因为其能够针对不同的应用调节其性质而获得最佳的性能。过去的几十年中，钛合金产品已日渐成熟，但是此类产品仍然具有高度专业化并且知识密集化的特点，尤其是在调节其性能时，因为加工工艺控制得不好会导致性能上的千差万别。熟练使用此类材料的人很清楚这一点，钛合金的实用性已经成为现代飞行器和飞行器发动机性能改进的奠基石。希望本章能给非材料专业方向却对航空航天系统中钛合金的使用感兴趣并且有所需求的工程师们带来帮助。

# 7 致谢

感谢为本章提供部分显微图片并阅读及提出建议的俄亥俄州立大学的博士生们，尤其感谢

J.Foltz、D.Pilchale和B.Welk.

# 扩展阅读

Blenkinsop，P.A.，Evans，W.J.andFlower，H.M.（1996）（eds）Titanium’95：Science and Technology,The Institute of Materials，London，UK.  
Froes F. H. (ed.) (1993) Titanium'92: Science and Technology, TMS-AIME, Warrendale, PA.   
Gorynin，I.V.（ed.）（2000）Titanium’99：Science and Technology，CRISM“Prometey”，St.Petersburg.   
Jaffe, R. I. and Burte, H. M. (eds) (1973) The Science Technology and Applications of Titanium, Plenum Press, New York.   
Jaffee, R. I. and Promisel, N. E. (eds) (1970) The Science, Technology and Application of Titanium, Pergamon Press, London.   
Kimura, H. and Izumi, O. (eds) (1981) Titanium' 80, Science and Technology, TMS-AIME, Warrendale, PA.   
Lacombe, P., Tricot, R. and Beranger, G. (eds) (1988) Proc. of Sixth World Conference on Titanium, Cedex, France.   
Leyens, C. and Peters, M. (2003) (eds) Titanium and Titanium Alloys, Wiley, PL New York.   
Lütjering G. and Albrecht, S. (eds) (2004) Ti-2003, Science and Technology, Wiley, New York.   
Lütjering, G. and Williams, J. C. (2003) Titanium, Springer, Berlin.   
Lütjering, G. and Williams, J.C. (2007) Titanium, 2nd edn, Springer, Berlin.   
Lütjering, G., Zwicker, U. and Bunk, W. (eds) (1985) Titanium, Science and Technology, Deutsche Gesellschaft für Metallkunde e. V Oberuvsel, Germany.   
Niinomi, M. Akiyama, S. Hagiwara, M., Ikeda, M. and Maruyama K. (eds) (2007) Ti-2007 Science and Technology, Japan Institute of Metals.   
Williams, J.C. and Belov, A.F. (eds) (1982) Titanium and Titanium Alloys, Scientific and Technological Aspects, vol. 2, Plenum Press, New York, NY, USA.

本章译者：古兴瑾（南京航空航天大学航空宇航学院）

Fritz Appel

GKSS研究中心，材料研究所，格斯塔特，德国

# 1 引言

随着航空发动机研发技术的进步，需要在越来越高的温度下使用更加轻质的材料。目前正在开发的先进结构材料包括各种金属间化合物系统、金属基复合材料和陶瓷基复合材料。其中，基于 $\gamma$ （TiAl）的钛合金最能达到应用的需求。这些合金出色的热力学性能使其能够为压缩机的最后级数提供高温、抗氧化、低膨胀且不燃烧的气流路径材料，取代当前诸如Inconel718和IN100之类的镍基超级合金。该应用的吸引力是巨大的，因为它在符合当前环境保护相关约定的情况下能够极大地节约能量。本章的目的是检验现代 $\gamma$ （TiAl）合金的性能，考虑其冶金和工程性能的关键特征。为了表达的简明性，本章中忽略了很多的细节，有需要的读者可以在引用的原文中进行查阅。

# 2 组成和微观结构

具有实用价值的TiAl合金一般具有以下组成部分（本章中所有结构组成均表示为%的形式）：

$$
\mathrm {T i} - (4 2 - 4 9) \mathrm {A l} + X \tag {1}
$$

其中， $X$ 表示合金元素，如Cr、Nb、W、V、Ta、Si、B和C（Yamaguchi、Inui和Ito，2000）。一般情况下，合金元素的影响表述如下：Al含量的降低会增加强度，但是会降低韧性和抗氧化性能；Cr、Mn和V添加剂每种元素达到 $2\%$ 即能显著增加韧性；其他第三种元素的作用是改善其他所需的性能，如强度（Nb）、抗蠕变性能（W、Nb、Mo、

Si、C）和抗氧化性能（Nb，Ta），或者是获得细化的晶粒（B）。

当涉及二元相图（图1）的时候，Al含量在 $46\% \sim 49\%$ 的平衡相为无序溶解相，液态，六角晶系 $\alpha$ （Ti），体心立方晶系 $\beta$ （Ti），具有 $\mathrm{Ll}_0$ 结构的有序金属互化物 $\gamma$ （TiAl）以及具有 $\mathrm{D}\mathrm{o}_{19}$ 结构(McCullough等，1989）的 $\alpha_{2}$ （Ti3Al）。所谓的片层结构是由无序 $\alpha$ 或者全有序 $\alpha_{2}$ 基中析出的片晶形成的，遵循下面的某个转变路径：

$$
\alpha \rightarrow \alpha_ {2} ^ {\prime} \rightarrow \alpha_ {2} + \gamma \text {或} \alpha \rightarrow \alpha_ {2} + \gamma \tag {2}
$$

图片摘要：该图主要展示 1TiAl具有技术研究价值部位的中心部分相图取自McCullough等（1989）⑥ Elsevier。
![](images/c335d52e9ed20d5a37ef0d62425c9de5923cd38b7ff61966269cfe9a2be9084a.jpg)  
图1TiAl具有技术研究价值部位的中心部分相图取自McCullough等（1989）⑥ Elsevier

$\alpha_{2}^{\prime}$ 和 $\alpha$ 晶体结构相同但具有不同的组成，其精确路径依然需要讨论，并且可能与合金的组成和热

加工工艺有关。 $\alpha_{2}$ 和 $\gamma$ 片晶之间的取向关系为：

$(111)_{\gamma}\parallel (0001)_{\alpha_2}$ 和 $\langle 1\overline{1} 0\rangle_{\gamma}\parallel \langle 11\overline{2} 0\rangle_{\alpha_2}$ （3）

片晶的长度由母 $\alpha / \alpha_{2}$ 颗粒的尺寸决定。 $\gamma$ 相作为有序区域结构出现，如图2（a）所示。这导致了上述方向关系的6个变化和除了 $\alpha_{2} / \gamma$ 界面之外的三个不同 $\gamma / \gamma$ 界面，即由被分成不同区域并散置 $\alpha_{2}$ 片晶的 $\gamma$ 片晶集合所组成的片晶颗粒。这两相的体积分量由基于相图和合金加工工艺的成分所控制。图2（b）所示为该片层结构的高分辨率电子显微照片，详细地显示了这些微观结构特征。

图片摘要：该图主要展示 2 片层结构。
![](images/777e3d1820afe29f6a78b870ca9b7577d7c6fd3be85ce8122cc4a7227961674e.jpg)  
$(\gamma + \alpha_{2})$ 片晶

图片摘要：该图主要展示 2 片层结构。
![](images/5ccce4e8aa617fd0be0de2371caff02311810b62d6c6a1333bb5be4b37698ebf.jpg)  
(a)   
（b）  
图2 片层结构

(a）由 $\gamma$ 和 $\alpha_{2}$ 片晶组成的片层群体的示意图；（b）由方向平行于 $\langle 1\overline{1}0\rangle_{\gamma}$ 和 $\langle 11\overline{2}0\rangle_{a_2}$ 的条纹组成的片层微观结构高分辨率显微照片，注意 $\gamma$ 片层中出现的标有箭头的区域。Ti-45Al-10Nb在 $\pmb{\alpha}$ 转变温度下的受挤压图

在众多的片层界面中，只有孪晶界是完全相干的，因为其中相邻晶格的朝向是对称的。所有其他界面处的匹配均是不完美的，即这些界面是半相干的。因晶体结构和晶格参数之间的差异而引起的位

错达到了 $1\% \sim 2\%$ ，且因合金的组成和加工条件而不同。界面的位错和台阶极大地调节了该失配的情况；然而，失配产生的部分原因为片晶中的均匀弹性应变，这导致了高约束应力的产生（Appel和Wagner，1998）。

TiAl合金中第三种元素的添加不仅改变了其相对稳定性以及二元系统中的相转路径，同时也产生了新的相（Chen等，1999）。合金设计的近期研究重点主要集中在涉及大量能够稳定 $\beta$ （Ti）相的诸如Mo、Cr、Nb或者V之类的元素组分上。因此，在这些合金中， $\beta$ 相作为微观结构的重要组分，可以以两种设计方法得到使用。首先，在一种已成功运用于热加工操作的方法中，认为高温的 $\beta$ 相可以轻易发生应变并且可以直接作为韧性组分使用。其次， $\beta$ 相及其有序配对 $B_{2}$ 可以作为中间相使用。之后的离解反应可以产生一种稳定和亚稳定相的混合相，这对于调整微观结构而言是极好的（Appel、Oehring和Paul，2008）。到目前为止，人们还没有充分认识这些合金中的高温场以及相关温度演化顺序的全部细节。

$\gamma$ （TiAl）基合金的微观结构通常以片层群体和等轴颗粒的体积分量来进行分类，分别为全片层结构、近片层结构、二相和近 $\gamma$ 结构（Kim，1995）。每种微观组分的体积分量因工艺路线和热处理方法而不同。图3显示了现代包含 $(\alpha_{2} + \gamma)$ 片层结构和 $\gamma ,\alpha_{2},\beta /B_{2}$ 相离散颗粒的含Nb合金的二相结构。TiAl合金的力学性能极大地取决于其微观结构，这将在本章第4、5、6、7节中进行讨论。例如，全片层结构具有最大的断裂韧性和抗蠕变性能，而这些性能在等轴 $\gamma$ 结构中却较差。

图片摘要：该图主要展示 3挤压Ti 45.6Al 7.7Nb 0.2C合金中包含 、 和 离散颗粒和片层区域的孪晶结构。
![](images/0be33099c617dd1ef26db0fd8eb80ca1226d846bef0d21903feba9df60488b56.jpg)  
图3挤压Ti-45.6Al-7.7Nb-0.2C合金中包含 $\gamma$ 、 $\alpha_{2}$ 和 $\beta /B_{2}$ 离散颗粒和片层区域的孪晶结构

# 3 热力学性质

表1中列出了工程应用可能用到的一些重要热力学性能。相比于其他的金属间化合物系统，TiAl合金单位密度的弹性模量是比较突出的。在航空发动机中，对于需要保持形状的承载单元的设计而言是非常有利的。需要注意热膨胀的各向异性，因为它会导致热处理过程中热弹性应力的产生。

人们一直在努力尝试以合金元素的点缺陷（point defect）特征和晶格占位（site occupancy）来优化其热力学性质（Yoo 和 Fu，1998）。事实证明，TiAl 合金中并没有结构上的空隙。非化学配比的偏差是通过两边亚晶格的可替换反位缺陷，即 Al 位处 Ti 原子或 Ti 位处 Al 原子进行调整的，其中缺陷浓度随着化学计量的偏差而相应增加（Yoo 和 Fu，1998）。经过通道加强显微分析（Atom Location by Channeling-Enhanced Microanalysis，ALCHEMI）观察原子位置显示，Nb、Hf、Zr 和 Ta 专门或优先替代 Ti 位。优先替代 Al 位的元素分类包括 Ga、Mn

W、Mo和Cr（Rossouw等，1996）。

与其他金属类似，钛合金的扩散系数 $D$ 可由式（4）计算（Mishin和Herzig，2000）：

$$
D = D _ {0} \exp \left(- \frac {Q}{k T}\right) \tag {4}
$$

式中， $Q = H_{\mathrm{V}}^{\mathrm{F}} + H_{\mathrm{V}}^{\mathrm{M}}$ ； $D_0$ 为指前因子（pre-exponential factor）； $k_{j}$ 为玻尔兹曼常数（Boltzmann constant）； $T$ 为绝对温度（absolute temperature），热空隙活化能（activation energy）； $Q$ 是变形能 $H_{\mathrm{V}}^{\mathrm{F}}$ 和迁移能 $H_{\mathrm{V}}^{\mathrm{M}}$ 的和。 $\mathrm{Ti}_{3}\mathrm{Al}$ 中Ti空隙的变形能 $H_{\mathrm{V}}^{\mathrm{F}} = (1.55 \pm 0.2)\mathrm{eV}$ ，TiAl中为（1.41±0.06)eV。表1中列出的自扩散数据是由同位素 $^{44}$ Ti的放射剂示踪法（radiotractor method）得到的；Al因为没有合适的放射剂同位素，其自扩散数据可由Darken-Manning方程得到。总的来说，在 $\mathrm{Ti}_{3}\mathrm{Al}$ 和TiAl中，Al的自扩散较Ti低。有证据表明：中等温度下Ti富集TiAl中的扩散可以被TiAl反位缺陷增强，即Ti原子出现在Al。更多关于热力学性能的信息，包括成键特性、缺陷结构和平面层错能可以在Yoo和Fu（1998）的文章中找到。

表 1 TiAl 合金的热物理性能参数  

<table><tr><td colspan="2">弹性模量</td></tr><tr><td>TiAl (Ti-50Al)</td><td>E(GPa)=173.59+0.0342T, G(GPa)=70.39-0.0141T, η=0.234+6.7×10-6T, T=25℃~847℃</td></tr><tr><td>Ti3Al (Ti-26.7Al)</td><td>E(GPa)=147.05-0.0525T, G(GPa)=57.09-0.0187T, η=0.295-5.9×10-5T, T=25℃~954℃</td></tr><tr><td>密度</td><td>ρ=(3.9~4.3)g/cm3</td></tr><tr><td rowspan="2">热膨胀: (Ti-56Al)</td><td>在[100]方向: α(K-1)=9.77×10-6+4.46×10-9T</td></tr><tr><td>在[001]方向: α(K-1)=9.26×10-6+3.36×10-9T, T=293 K~750 K</td></tr><tr><td colspan="2">扩散率</td></tr><tr><td rowspan="2">TiAl [Ti-(53~56)Al]</td><td>Ti: D0=1.43×10-6m2/s, Q=2.59 eV</td></tr><tr><td>Al: D0=2.11×10-2m2/s, Q=3.71 eV</td></tr><tr><td rowspan="2">Ti3Al [Ti-(25~35)Al]</td><td>Ti: D0=2.24×10-5m2/s, Q=2.99 eV</td></tr><tr><td>Al: D0=2.32×10-1m2/s, Q=4.08 eV</td></tr><tr><td>比热: (Ti-46.5Al-8Nb)</td><td>cp(J·K-1g-1)=0.6324+7.44×10-5T-2.07×10-7T2+2.97×10-10T3, T=400℃~1430℃</td></tr><tr><td>导热系数: (Ti-48Al-1V-0.2C)</td><td>λ(W·m-1K-1)=21.7959+8.1633×10-3T</td></tr><tr><td>电阻率: (Ti-46.5Al-8Nb)</td><td>ρe(nΩm)=665.88+0.79T-8.16×10-4T2+5.72×10-3T3, T=400℃~1430℃</td></tr><tr><td colspan="2">注:E, 杨氏模量; G, 剪切模量; η, 泊松比; ρ, 密度; α, 线性热膨胀系数; cp, 比热; λ, 导热系数; ρe, 电阻率; D0和Q见式(4). 数据源自 Egry等(2007).</td></tr></table>

高温下对于氧气和其他腐蚀介质的抵抗性能对于高温应用而言是必须考虑的，因而其在TiAl合金上亦需得到彻底的研究。氧化速率不仅取决于Al的含量，同时也取决于三元或四元间的协同交互作用。一般需要注意的是，抗氧化性最强的TiAl合金在 $900^{\circ}\mathrm{C}$ 时的氧化速率比镍基超级合金快几乎两倍。更多细节读者可以参考Singheiser,Quadakkers和Shemet（1999）的文章。

# 4 变形特性、强度和韧性

$(\gamma + \alpha_{2})$ 合金中的变形主要集中在主 $\gamma$ （TiAl）相。其中一种可能的解释是像O、Ni或C原子之类不可避免的间隙硬化元素优先被分隔到了 $\alpha_{2}$ 相。因此，在两相合金中， $\gamma$ 相较软而 $\alpha_{2}$ 相相对较硬。图4所示为 $\gamma$ （TiAl）中可能的滑移和双

图片摘要：该图主要展示 4 （TiAl）中的可能滑移和双晶系统。图中显示了 （TiAl）包含完美位错 ， 和 柏氏矢量的四个八面体平面（111）。
![](images/02d4c46edec9625ec86ca5d4538d0e65460288a24393fe17a2b0e8c98b43d54b.jpg)

图片摘要：该图主要展示 4 （TiAl）中的可能滑移和双晶系统。图中显示了 （TiAl）包含完美位错 ， 和 柏氏矢量的四个八面体平面（111）。
![](images/aa76165a1c97e9a688776d3b57fdb62327954380d021ee8d9e71d15136c6cee6.jpg)  
图4 $\gamma$ （TiAl）中的可能滑移和双晶系统。图中显示了 $\gamma$ （TiAl）包含完美位错 $b_{(110]} = 1 / 2\langle 1\bar{1} 0\rangle$ ， $b_{(112]} = 1 / 2\langle \overline{1}\overline{1} 2\rangle$ $b_{(011]} = \langle 0\bar{1} 1\rangle$ 和 $b_{(101]} = \langle 10\bar{1} ]$ 柏氏矢量的四个八面体平面（111）中的一个平面的 $\mathrm{Ll}_0$ 结构原子排布。

$b_{\mathrm{T}} = 1 / 6[11\overline{2}]$ 是双晶向量部分位错

晶系统。其中保持 $\mathrm{L1}_0$ 结构完美位错的柏氏矢量（Burgers vectors）为 $b_{(110]} = 1 / 2\langle 110\rangle$ ， $b_{(011]} = \langle 011\rangle$ 和 $b_{(112]} = 1 / 2\langle 112\rangle$ 。这些位错优先在密集平面（111）上滑移，并可能穿越滑移到堆积密度较低的平面。

位错的移动一般取决于合金化学性质、温度和位错的类型。较低温度下，普通位错的滑移阻力由晶格摩擦、缓慢牵引和局部障碍（Appel和Wagner，1998）引起。该滑移阻力随着温度的升高而降低并在 $250^{\circ}\mathrm{C}$ 消失。在 $250^{\circ}\mathrm{C} \sim 400^{\circ}\mathrm{C}$ 的中等温度下，错位速度受位错应力场中TiAl反位缺陷重定位引起的缺陷场的形成的影响。在 $750^{\circ}\mathrm{C}$ 时，辅助扩散的普通位错开始上升，并于 $750^{\circ}\mathrm{C}$ 时完全成型，即对应于脆性、韧性行为转变时的温度（Appel和Wagner，1998）。

具有柏氏矢量 $b_{[011]}$ 和 $b_{[112]}$ 形式的超级位错易于产生多种位错反应，其中还包括不同的平面断层，分别为内巽错（intrinsic stacking fault）、反相边界（antiphase boundary）和复杂堆垛层错（complex stacking fault）。层错能间的巨大差异导致了非对称且通常是非平面的核心传播，并导致极高摩擦应力的产生，因而使得超位错的抗滑移性能对运动方向相当的敏感（Yoo和Fu，1998）。充分的证据显示，超位错滑移的产生相比于一般的滑移和有序双生而言需要更高的应力，这也是 $(\alpha_{2} + \gamma)$ 合金中 $\gamma$ 的变形主要是由 $1 / 2 < 1\bar{1} 0]$ 一般位错引起的原因。有关TiAl中位错的运动学和动力学详情，读者可以参考Appel和Wagner（1998）。

$\gamma$ （TiAl）中的另一个明显变形模态为沿着

$1 / 6(11\overline{2} ]$ （111）的机械双晶（mechanical twinning)。该模态在 $\mathrm{Ll}_0$ 晶胞的 $c$ 方向提供了具有剪切分量的辅助变形模态。然而，与无序体心立方晶体（disordered face-centered cubic merals）不同，每个可用的 $(111)_\gamma$ 平面内仅有一个双晶剪切方向。因为双晶剪切的不定向性，特定方向范围内的颗粒不能从机械上进行双晶化。确凿的证据显示，界面边界处的位错结构以及沉淀物处的应力集中是促进双晶成核的重要因素。与许多其他金属不同， $(\gamma +\alpha_{2})$ 合金机械双晶化的趋势是随温度升高而升高的，这也可能是导致该材料在高于 $700^{\circ}\mathrm{C}$ 时韧性化的原因之一。

试件取向对于层状合金（Yamaguchi、Inui和Ito，2000）的变形性能也有显著的影响。由滑移和双生引起的层片边界处的剪切平移是非常困难的，而由多种变形模态综合运作产生的塑性应变可以被局限在层状边界的范围内。这些情况加上平板的平面外形，导致了片层材料较强的塑性各向异性。片层平面内发生变形时其屈服和断裂应力都较低[软模式（softmode)]，而当变形穿过片层时却较高[硬模式（hardmode)]。拉伸轴紧靠片层平面时的韧性较高，而在轴几乎垂直于片层平面时却较低。

因此,在多晶材料中,特定的颗粒取向会导致变形变得困难。局部塑性和由周围弹性体引起的约束会催生裂纹,即使此时的名义载荷很低。大体来说,这些因素限制了低温以及室温下的塑性变形和损伤容量。例如,室温下 TiAl 合金的塑形拉伸伸长率很少能超过 2.5%。

图5所示为具有一般 $\mathrm{Ti - (40\sim 44)Al - Nb}$ 组成，

并作为 $\gamma$ -Md 的高强度 $\gamma$ （TiAl）基合金的微观结构和拉伸性能，它代表了合金设计的最新成果。该合金的微观结构包括由诸如 $\beta / B_{2}$ 、 $\alpha_{2}$ 和 $B19$ 等稳定相和亚稳定相组成的调制子结构板条。调制发生在纳米量级，并对材料起到了极大的优化作用（Appel、Oehring 和 Paul，2008）。室温时该合金

的屈服强度超过 $1\mathrm{GPa}$ ，直到 $700^{\circ}\mathrm{C}$ 时仍然能保持得很好。图6所示为不同TiAl合金、镍基超级合金和传统钛合金的屈服强度密度比。图中显示在过去10年中，钛合金的设计已取得了巨大的进步，也显示了在比强度成为组分设计中的品质因数时，最新一代的TiAl合金可以作为镍和钛合金的理想替代

图片摘要：该图主要展示 5所示为具有一般 组成，。
![](images/6ef3919db3eba8346f54a9ac2421414ea4d51a4f2a599dbe33eb4306bb735428.jpg)

图片摘要：该图主要展示 5所示为具有一般 组成，。
![](images/ffec46a5f7b2240d9bac5143ec57deb574544676a0d2a2c37b29df90ebb0da9b.jpg)  
(a)

（b）  
图5最新一代（γ-Md）TiAl：Nb合金的微观结构和力学性能  
图片摘要：该图主要展示 5最新一代（γ Md）TiAl：Nb合金的微观结构和力学性能。
![](images/bdd82af57c1ca08ca23a4b2104d474297bb2c42a4a0e0381c545cc8d9c48ea7d.jpg)  
(a) 包括结晶调制板条 $\mathrm{T}$ 的双重结构；(b) 该种合金的拉伸性能

图6 $\gamma$ 基钛铝合金的屈服应力密度比与温度的关系  
图片摘要：该图主要展示 6 基钛铝合金的屈服应力密度比与温度的关系。
![](images/3937765caa9bb0f804ae1adee71cfa8f17ba0c7f2b168ec4b2e017349d15e133.jpg)  
（1）Ti-47Al-2Cr-0.2Si（近 $\gamma$ 结构）；（2）Ti-45.6Al  
7.7Nb-0.2C（近片层结构）；（3） $\gamma$ -Md（双重结构）。

作为对比，给出了镍基超级合金和传统钛合金的值，

分别为（4）IMI834；（5）Rene95；（6）铬镍铁合金718；

（7）IN713LC

# 5 裂纹扩展和断裂韧性

早期的研究（Yoo和Fu，1998）显示 $\gamma (\mathrm{TiAl})$

和 $\alpha_{2}(\mathrm{Ti}_{3}\mathrm{Al})$ 的密堆积平面具有较低的内聚强度，使得这些相易于产生解理断裂（cleavagefracture）。该性质大体上可以从片层 $(\gamma +\alpha_{2})$ 合金制成的薄片的裂纹扩展高分辨率图像中反映出来（图7)。裂纹在原子尺度上沿着 $(111)_y$ 平面并根据结晶学在 $\gamma_1 / \gamma_2$ 片层界面处偏转，最终裂纹在近 $\gamma_{2} / \alpha_{2}$ 界面处

图片摘要：该图主要展示 7片层 形态中的裂纹扩展，注意 平面上的解理断裂，裂纹在 片层界面处偏转，在 片层处裂纹停止。
![](images/9be0c244efd852451c39ec9ed244b088eb6ab236c87df144674aec39953a6681.jpg)  
图7片层 $(\alpha_{2} + \gamma)$ 形态中的裂纹扩展，注意 $(111)_y$ 平面上的解理断裂，裂纹在 $\gamma_1 / \gamma_2$ 片层界面处偏转，在 $\gamma_{2} / \alpha_{2}$ 片层处裂纹停止

终止。裂尖邻域位错的出现预示了裂尖区域的塑性。然而该类解理裂纹的抗裂纹增长阻力是很小的，这已从理论和实验研究中得到了验证。因为解理平面与位错滑移平面和双晶惯发平面重合，故受阻的滑移或双晶很容易使裂纹成核。一旦成核，裂纹即很快生长达到临界长度。

学术上目前达成的共识认为片层形状极大地引起了 $(\gamma +\alpha_{2})$ 合金的韧性化（详情请参考Kim，1995）。其中已被确认的力学行为有剪切韧带桥连(shearligamentbridging)、裂纹在片层边界和群落边界处的偏转以及微裂纹的屈服，裂纹扩展，因此较单一组分中的更为曲折。为此，两相合金中可以获得的韧性化程度由片层颗粒的体积分量所控制，从图8所示中可以很容易地观察到该趋势。所以，品群朝向任意的细颗粒全片层微观结构具有更佳的断裂韧性。

图片摘要：该图主要展示 7片层 形态中的裂纹扩展，注意 平面上的解理断裂，裂纹在 片层界面处偏转，在 片层处裂纹停止。
![](images/80a935431a17d4c0b022be5c82d17c228063bd474776932202dc1a6115160676.jpg)  
图8断裂韧性 $K_{\mathrm{IC}}$ 对于试验温度的依赖性

（1）近片层Ti-47Al-2CR-0.2Si；

(2）等轴近 $\gamma \mathrm{Ti - 47Al - 2Cr - 0.2Si}$

(3）双重 $\gamma$ -Md

近 $\gamma$ 材料断裂韧性对温度的较强依赖性显示，裂尖塑性也可以增强材料的韧性。与室温下的情况不同，位错可能因为热活化而进行滑移和爬升。变形作用可以很容易地在裂纹的塑性区域内传递，因而局部滑移形状引起的约束限制性较低。因此，在单一组分内，断裂行为由低温时的解理断裂变成高温下的能量-吸收韧性断裂形式。有一种合金（ $\gamma-\mathrm{Md}$ ）在 $400^{\circ} \mathrm{C}$ 下具有最高的断裂韧性值，正如本章第4节中所述，该合金中具有结晶调制微观结构的板条。电子显微观察显示该板条易于产生相变（Appel、Oehring和Paul，2008）。可以预计的是，该变形因热活化而产生并优先发生在裂尖的应力集

中处，因而通过相变增加了韧性。

# 6 疲劳

到目前为止，工程应用最多的TiAl合金中均包括承受波动或者循环加载的组件。这就要求验证材料在含有缺陷（初始或服役中产生）时的损伤容限。对于此类加载情况，使用TiAl合金时尤需谨慎考虑其延展性和断裂韧性较小的因素。考虑到其重要性，TiAl相关文献中给出了大量的疲劳数据（Henaff和Gloanec，2005）。

迄今为止，大多数的高频疲劳（High-Cycle Fatigue，HCF）研究是在常量加载幅度测试的情况下，运用尖开裂试件进行的。目前已经确定了应力比 $R = 0.1$ 、 $25\mathrm{Hz}$ 下大量的实验数据， $R = \sigma_{\min} / \sigma_{\max}$ 是整个疲劳循环中最小应力与最大应力的比值。HCF试验的基本断裂数据一般在 $S / N$ 图上给出，即循环载荷水平相比循环寿命对数的图。TiAl在较低和中等温度时的 $S / N$ 曲线较平，就是说即使在高循环次数下， $S / N$ 曲线仍然随着循环数的增加而持续缓慢减小直到断裂。对于此类材料，通常根据特定的循环数，一般为 $10^{7}$ 次，将断裂强度或疲劳极限定义为应力幅值。对于双重和片层TiAl合金，室温时， $10^{7}$ 次循环的疲劳强度是拉伸强度的 $70\% \sim 80\%$ 。尽管该数据显示较高应力下的疲劳设计较为安全，但组分寿命有时在相同的应力水平下却可能会有显著的区别。因此，对于TiAl合金组分的理解及其最大应力强度的控制是非常重要的。

断口金相学分析（fractography analysis）显示，疲劳裂纹的扩展极大地取决于微观结构。在片层形态中，满足要求的抗裂纹增长阻力仅在裂纹被迫沿着片层平面［网桥断裂（translamellar fracture）］扩展时才能获得。层间断裂和界面的分离显然是非常容易的。因此，局部裂纹扩展速率可能从本质上因片层取向和裂纹扩展模式不同而变化。尽管该行为与单调加载下观测到的特征多有相似之处，但疲劳情况下的材料韧性化似乎却更加困难。例如，循环加载下的剪切韧带极少被观察到，并且即使形成了，此类韧带也很容易断裂。双重和等轴微观结构的主要断裂原因为 $\gamma$ 颗粒的穿晶解理(transgranular cleavage)，导致了其抗疲劳阻力较低。

在较低和中等温度下，相比于韧性金属而言，疲劳裂纹的增长通常是迅速的。抗疲劳裂纹增长阻力曲线（以每循环裂纹增量 $\mathrm{da} / \mathrm{dN}$ ，相比于交互

应力强度因子范围 $\Delta K$ 表示）是比较陡的，即裂纹增长率对于施加应力强度因子是非常敏感的。例如在双重合金中，应力强度因子改变 $1\mathrm{MPa}\cdot \mathrm{m}^{1 / 2}$ 裂纹增长速率大小即跨越了 $4\sim 6$ 阶。裂纹增长数据可以用Paris法则表述：

$$
\frac {\mathrm {d} a}{\mathrm {d} N} = C _ {\mathrm {p}} (\Delta K) ^ {n} \tag {5}
$$

式中， $n$ 为常量； $C_{\mathrm{p}}$ 为一取决于材料参数和频率的经验参数。室温时的快速循环裂纹增长可以解释为Paris法则中指数较大的情况，通常比韧性金属系统中的典型值高 $5\sim 10$ 倍（具体取决于微观结构）。这意味着受裂纹扩展影响的总体疲劳寿命分量是很小的。

高试验温度对于疲劳寿命的影响是很难估测的，因为氧化和腐蚀对其造成的伪效应（spurious effects）会弱化该影响。在温度高于材料的脆性韧性转变温度时，裂纹增长速率通常比室温下的低。当超过 $800^{\circ}\mathrm{C}$ 时，疲劳寿命一般仅受氧化影响（Henaff和Gloanec，2005）。

近年来，低循环疲劳（Low-Cycle Fatigue，LCF）测试引起了越来越多人的关注，其试件所受载荷远高于其屈服应力，因而每个循环中均会出现明显的塑性变形。这是因为在使用中，较大的力传递或热传递都会导致大塑性变形及产生损伤积累。航空发动机涡轮叶片和圆盘等组件是承受该种应变-控制疲劳的最好例证。

微观结构对于LCF性能的影响与那些高循环疲劳中的情况类似。下面详细阐述了在总应变幅值为 $\Delta \varepsilon_{\mathrm{t}} / 2 = 0.7\%$ 的情况下，承受完全反向低循环疲劳载荷的Ti-45Al-7.7Nb-0.2C高强度TiAl合金在LCF过程中应变积累的复杂性（Appel、Heckel和Christ，2010）。在室温单调加载下，该合金的破坏发生在屈服应力为 $1\mathrm{GPa}$ 而总拉伸量在 $\varepsilon_{\mathrm{f}} = 1\%$ 的情况下。结果发现，循环应力响应取决于温度：循环硬化温度在 $25^{\circ}C$ ，近饱和应力响应（almost saturated stress response）在 $550^{\circ}C$ ，循环软化在 $850^{\circ}C$ 。在 $25^{\circ}C$ 的疲劳案例中，发现了位错偶极子和碎片的密集群。充分的证据显示，这些缺陷是由普通位错的穿越滑移和缓慢牵引引起的。偶极子缺陷作为滑移障碍的存在很可能导致循环的硬化。偶极子缺陷是由小量的材料缺失或添加形成的，它们在较高温度时的退火是不稳定的。在更高试验温度下，偶极子缺陷不断被修复并在 $850^{\circ}C$ 测试的试件中完全消失。另一个被公认重要的疲劳

特性是 $\alpha_{2}$ 相的应力-诱导转变和 $\gamma$ （TiAl）中正交组分的出现，该行为在所有的温度下都会发生。在 $850~\mathrm{^\circ C}$ 的疲劳下，片层结构因为该种相变和不断的再结晶而退化。

综观来说，所有的这些发现显示，疲劳裂纹扩展速率通常会比当前设计需求中的许用值高。然而需要注意的是， $R = 0.1$ 时的亚临界裂纹扩展发生在 $\Delta K_{\mathrm{th}} = 5\sim 10\mathrm{MPa}\cdot \mathrm{m}^{1 / 2}$ 的相对较高的疲劳阈值下，这相当于甚至要高于那些铁素体钢（ferritic steels）和奥氏体钢（austenitic steels），故损伤容限设计要基于疲劳阈值，且使用中的应力强度要保持低于 $\Delta K_{\mathrm{th}}$ 。此类研究中需要解决的问题还有很多，其中包括微裂纹的增长特性以及应力比对于阈值应力强度的影响等。

# 7 蠕变

TiAl合金的蠕变曲线具有与其他金属中观测到的相似的特征区域：蠕变速率随着时间而减小的主要蠕变，应变速率具有最小值的次要蠕变，以及蠕变速率随着时间而增加的三级蠕变。高应力和温度通常缩小了主蠕变的范围，并在实际上消除了次要蠕变，其结果是蠕变速率几乎从实验开始就在增加。

稳态蠕变速率 $\dot{\varepsilon}$ 对应力和温度的依赖性可以用Dorn方程表示：

$$
\dot {\varepsilon} = A \sigma_ {a} ^ {n} \exp \left(\frac {- Q _ {c}}{R T}\right) \tag {6}
$$

式中， $Q_{\mathrm{c}}$ 是活化能； $\sigma_{\mathrm{a}}$ 为施加的应力； $A$ 为与微观结构相关的材料常数； $R$ 为通用气体常数。分析指出，蠕变时的应力指数 $n = 3\sim 8$ ，相应的活化能范围为 $190\sim 700~\mathrm{kJ / mol}$ （详情参考Beddoes、Wallace和Zhao，1995）。这显示蠕变中涉及了多种力学机制，按顺序来看，最慢的即为速度控制机构。在 $100\sim 300\mathrm{MPa}$ 的中等应力水平下，温度为 $700^{\circ}C\sim 800^{\circ}C$ 时，即对应于预期的使用条件下，蠕变速率一般由位错上升而控制，这可以从预计应力指数 $n = 3\sim 4$ 以及近似于Al自扩散能的活化能中看出，这是TiAl中扩散较慢的因素。蠕变样本的TEM透射电子显微（transmissionelectronmicroscopy）研究支持了该爬升假设。

充分的证据显示，组成和微观结构对TiAl合金的蠕变行为有强烈的影响。相比于同种合金的双生形式，全片层结构具有最好的抗蠕变性能，其在给

定测试条件下至少能降低一个数量级的应变速率。然而片层合金的主蠕变速率相对较快，这是由于位错结构的松弛以及准相干界面约束应力出现的缘故。在长期蠕变中，片层合金受球状化处理和结晶粒粗大化影响。结构的退化可能由动态重结晶以及非平衡相构成导致的 $\alpha_{2}\rightarrow \gamma$ 的相变而引起。这些过程在采用沉淀反应获得的Ti-45Al-(5～10)Nb-B-C的合金中将大大减少。图9中给出的Larson-Miller图对比了不同TiAl合金的蠕变速率和Ni基超级合金René80的数据。图中显示最新一代的TiAl合金在中等温度和应力时可以成为Ni基合金的理想替代。

图片摘要：该图主要展示 9 多种TiAl合金和应变 的镍基超级合金的Larson Miller图。
![](images/20c94c366f2e512a8b50ae4a77d6609f64dded789a67e68aa4566cfc7177a481.jpg)  
图9 多种TiAl合金和应变 $\varepsilon = 1\%$ 的镍基超级合金的Larson-Miller图

挤压Ti-45.6Al-7.7Nb-0.2C；一挤压 $\gamma$ -Md，双重；一铸造Ti-47Al-3.7(Nb，Cr，Mn，Si)-0.5B，近片层；一挤压Ti-45Al-8.5Nb-0.2W-0.2B0.1C-0.05Y，近片层；一挤压Ti-45Al-8.5Nb-0.2W-0.2B-0.1C-0.05Y，双重

# 8加工

目前，我们可以运用现有传统设施的铸、锻和粉末技术将TiAl合金加工成任意的产品形态。然而，所有的这些技术仅限于试量产阶段，即其获得的产量和经验是有限的。

文献中提到的技术现状可以归纳为以下几点。

# 8.1 铸造

真空电弧重熔（Vacuum Arc Remelting, VAR）是目前为止最常用的使用基本或标准合金添加剂制备铸块的方法。为了保证铸块在 $200\sim 300\mathrm{mm}$ 参数范围内力学上的均匀性，熔炼原料通常要经历两次或者三次熔炼。不稳定元素的控制是

非常困难的，尤其Al浓度在期望值处 $\pm 1\%$ 的误差已经不再是特例，而是一种普遍的情况。铸块通常会受到微观和宏观上的分离、气孔、热开裂和结构的影响。局部合金成分上的差异最大的可以达到百分比的量级，并在几毫米的长度尺寸上变化。随着铸块尺寸的增大，冷却变慢且更加不均匀，进一步恶化了上述的问题。

熔模铸造目前被认为是TiAl组分大批量生产的最为有效的途径。原初料通常由感应电熔加工并在离心力或气体压力下投入预热陶瓷壳。使用的合金应具有良好的模具填充性和精细的铸造结构。熔模铸造在应用上的主要障碍包括熔体未充分过热、尺寸的不完整性、组分开裂以及表面-连接的孔隙。需要注意的是，熔模铸造在工业程度上的可行性已由其在汽车工业涡轮增压叶轮中的应用得到了证明。McQay和Sikka（2002）对TiAl铸造技术进行了进一步总结。

# 8.2 粉末冶金

粉末冶金消除了一些在熔化和铸造过程中的问题，并通常比铸造冶金的产品具有更精细、更均匀的微观结构。因为其具有较快的凝固速率，故该技术亦能够制造出具有独特构造和微观结构的合金。热等静压是理想的压缩TiAl粉末的方法。然而，粉末压块过程中的空隙却带来了严重的技术问题，这可能是由于吸收或合并了部分加工气体，且原料到最终产品的转化效率目前并不理想。粉末冶金技术方面的资料请参考Gerling、Clemes和Schimanski（2004）。

# 8.3 锻造加工

为了对锻造加工TiAl合金进行结构和化学上的巩固，人们已经做了大量的研究工作（Semiatin、Seetharaman和Weiss，1998）。尽管使用的技术与传统热加工操作有一些相似之处，但其加工参数因为材料较差的成型性和扩散的缓慢性而需要进一步的调整，主要的大工件铸块分解通常对应于在 $(\alpha +\gamma)$ 相场的温度下进行。尽管已经证明了高度压缩比 $5:1$ 大坏料准等热锻造的可行性，但迄今为止最可靠的锻件分解方法还是包套挤压法。罐装钢坯的典型预热温度稍低于或者高于 $\alpha$ 相变温度，其截面积的压缩比达到了 $20:1$ 。热挤压产生

了明显的纹理，其变化由高温相的滑移性质和后续冷却过程中的相变控制。初步挤压获得的微观结构精细化极大地减小了任何二次热加工步骤中开裂的可能性，因而使得材料能够通过闭模锻造或碾压技术制造成轧制产品。参考文献中描述了很多运用该套热加工步骤成功加工出TiAl组分的案例。其产品包括航空发动机上的涡轮叶片、薄板和汽车组件。许多案例都可以在Hemker等（2001）编辑的关于Structural Intermetallics 2001的TMS会议（TMS Conference）总结中找到。然而，通过锻造加工能够承受大应力的大型结构件仍然是一个挑战。

# 8.4 连接

TiAl合金有限的延展性和韧性，加上对热加工的敏感性，对其连接技术造成了许多限制，使得

传统的融合技术太过昂贵甚至是不妥当的。固态扩散连接技术提供了一种在微观结构破坏程度相对较低的情况下，且有可能在超塑性成型下连接TiAl合金的方法。最新一代含Nb合金的典型连接参数为连接温度 $T = 1000^{\circ}\mathrm{C}$ ，连接（正）应力 $\sigma =$ $20\mathrm{MPa}$ ，连接时间 $t = 2\mathrm{h}$ 。在这些条件下，形成了包括前面所述因为接触平面处不可避免的氧气污染而造成的精细-颗粒状 $\alpha_{2}$ 相的特征加工区域。众所周知，氧可使得 $\alpha_{2}$ 相趋于稳定。紧邻 $\alpha_{2}$ 铺层的是相对较大的重结晶 $\gamma$ 颗粒区域，之后是一块变形母材料（图10）的区域。室温下测试时，该连接可以承受垂直于连接平面 $850\mathrm{MPa}$ 的拉伸应力，相当于其屈服强度的 $85\%$ 。最新的资料请参考Herrmann和Appel（2009）。

图10 TiAl合金的扩散连接  
图片摘要：该图主要展示 10 TiAl合金的扩散连接。
![](images/23fab93433e5dc4116e3c804bff94ef90fe0d9c688fe35c3e306d7c505094c07.jpg)  
（a）加工区域示意图；（b）DRX和RD区域的结构细节；包含 $\alpha_{2}$ 颗粒的BL连接线；DRX区域中的退火孪晶（箭头1）；RD区域（箭头2）中的变形孪晶。Ti-45Al-10Nb，连接条件为 $T = 1000^{\circ}C$ ，连接应力为 $20\mathrm{MPa}$ ，连接时间为 $2\mathrm{h}$

# 9 表面处理

喷丸加工法和滚光法被认为是潜在的改善TiAl组分疲劳性能的方法（Lindemann、Buque和Appel，2006）。这些方法的运用导致了由片层的密集机械孪晶、弯曲和扭转以及 $\alpha_{2}$ 片层球状化处理表征的底面变形（图11）。该变形的弹性约束导致了压缩应力，以及样品外层 $200\sim 400~\mu \mathrm{m}$ 区域显著硬化的产生。这种压缩应力的出现将裂纹取向转

向样本内部，其疲劳性能主要由诸如群体尺寸和层片间距之类的结构参数控制。这些参数使得喷丸和其他滚光样品的疲劳寿命有了显著的增加。通常滚光要比喷丸成型更为优越，因为它产生了更深的底面塑性变形和更高的压缩应力。

然而不幸的是，表面硬化在退火温度为 $650^{\circ}\mathrm{C} \sim 750^{\circ}\mathrm{C}$ 时会出现显著的退化，因为在退火过程中极易出现变形诱导的缺陷。因此，喷丸成型和滚光在中等温度下是改善TiAl合金力学性能的有效方法，但是对于使用温度高于 $500^{\circ}\mathrm{C}$ 的样品却不是很有效。

图片摘要：该图主要展示 11 TiAl合金的喷丸加工，圆形试件散射电子成像的截面图，喷丸表面在显微图的右侧。
![](images/84d305aa36e0ca0a33f5de0969516f9787e37815af716f6c9ae0a048e4c77eac.jpg)  
(a)

图片摘要：该图主要展示 11 TiAl合金的喷丸加工，圆形试件散射电子成像的截面图，喷丸表面在显微图的右侧。
![](images/3f1f31d457f1b8333e2ff5b54b252beac9c3e6daa0f0ec86c6c7f34d0a61cdb5.jpg)  
（b）

（c）  
图11 TiAl合金的喷丸加工，圆形试件散射电子成像的截面图，喷丸表面在显微图的右侧  
图片摘要：该图主要展示 11 TiAl合金的喷丸加工，圆形试件散射电子成像的截面图，喷丸表面在显微图的右侧。
![](images/a8fc27ae31516eb3b513e644864f8b36b6be898281a957ff4fd3158c486982ec.jpg)  
（a）近-表面区域显示了从未变形材料中分离出的重度变形材料铺层； $\alpha_{2}$ 片层由明色反差显示；  
（b）片层在表面下的弯曲；（c） $\alpha_{2}$ 片层（标有箭头）的球状化处理和分离

# 10 结论

本章的内容主要可以归纳为以下几点。

（1）TiAl合金的设计和技术取得了较大的进步，目前已经可以适当用于航空发动机中。  
（2）从先进TiAl基合金的数据库来看，其大多数性质（比密度）看起来要相当于甚至好于许多镍基超级合金。然而，对其极限韧性和抗疲劳性能的担忧可能会给组分设计和处理带来一定的限制。  
（3）迄今为止，最大的挑战是寻找一种可靠的、成本效益高的组分制造加工方法，将加工参数和合金设计联系在一起，并设计一种用于产品控制和质量标准的框架。

# 致谢

感谢St.Eggert、D.Herrmann、U.Frobel、R.Hoppe、M.Oehring、U.Lorenz和来自德国Geesthaucht GKSS研究中心的J.D.H.一直以来的大力支持。

# 相关章节

第3卷第125章

第4卷第175章

第4卷第189章

第4卷第192章

第4卷第195章

第4卷第196章

第4卷第207章

# 参考文献

Appel, F. and Wagner, R. (1998) Microstructure and deformation of two-phase $\gamma$ -titanium aluminides. Mater. Sci. Eng. R, R22, 187-268.   
Appel, F., Oehring, M. and Paul, J.D.H. (2008) A novel in situ composite structure in TiAl alloys. Mater. Sci. Eng. A, 493, 232-236.   
Appel, F., Heckel, T. and Christ, H.J. (2010) Electron microscope characterization of low cycle fatigue in a high-strength multiphase titanium aluminide alloy. Int. J. Fatigue, 32, 792-798.
