Repository: C-zj02/CFD-claw

<div align="center">

**English** | [中文](#中文版) | [Français](README_FR.md) | [Русский](README_RU.md) | [हिन्दी](README_HI.md) | [العربية](README_AR.md) | [Português](README_PT.md)

# 🚀 Claude Code Python

**A Complete Python Reimplementation Based on Real Claude Code Source**

*From TypeScript Source → Rebuilt in Python with ❤️*

***
**🔥 Active Development • New Features Weekly 🔥**

</div>

***

## 🎯 What is This?

**Clawd Code** is a **complete Python rewrite** of Claude Code, based on the **real TypeScript source code**.

File: RAG-data/航空航天科技出版工程  4  材料技术401-496.pdf-f4d3af8d-7129-4f89-aa4d-8f7f9a310c76.md (part 2 of 5)
# 空间材料的表面改性
卫星的故障概率可估计为3个概率的函数。首先是MOD粒子冲击的概率（ $P_{1}$ ）；其次是航天器关键子系统的识别以及关键部分受到冲击的概率 $(P_{\mathrm{C / I}})$ ；最后计算关键组件被损坏的概率（ $P_{\mathrm{D / C}}$ ），这些概率将取决于该组件的材料强度和是否存在防护装置。结合这些概率，Stamatelatos等（2002）定义了“任务失败”概率的估计为：

卫星故障的概率 $= P_{\mathrm{I}} \cdot P_{\mathrm{C / I}} \cdot P_{\mathrm{D / C}}$ (7)

卫星上特定区域受到冲击的概率估计由式（4）（Stamatelatos等，2002）得到：

$$
P _ {\mathrm {C / I}} \approx \sum_ {i} (A _ {i} / A) \tag {8}
$$

式中， $A_{i}$ 为第 $i$ 个重要组成部分的面积； $A$ 为航天器总面积。更精确的分析将考虑卫星复杂的几何形状和屏蔽系统。“损伤”概率（ $P_{\mathrm{D / C}}$ ）的计算是结构材料在超高速条件下功能特性的一个函数，比如它的强度和撞击极限。对于金属结构，动力学软件可用于估算穿透材料所需要的冲击能量，同时，几个经验公式也是可用的。

目前,两个冲击设计概率的兴趣点聚焦于国际空间站(ISS)和舱外移动单元(EMU)。ISS的MOD设计要求10年时间内,MOD的冲击不会造成严重故障的概率达到99.5%,而对于宇航员所穿的抗电磁服,设计时使用ORDEM软件来评估无穿透的概率。现在抗热微流星体服装设计具有约0.93的“无渗透”的概率。

# 3 结构和材料的冲击伤害

# 3.1 对金属的冲击破坏

超高速撞击条件下，粒子以 $7\mathrm{km / s}$ 的速度击

中空间中的结构，在材料中产生冲击波，视结构的厚度和强度情况就有可能穿透结构。对于金属材料，比如铝，在高冲击能量下可能发生局部熔化和气化。材料的撞击极限是设计参数之一，这是一个颗粒尺寸、速度、结构厚度和材料特性的函数。图5显示了金属板经受高速冲击时对应各冲击速度区域的损伤机制。当冲击微粒直径在图中曲线之下时就会穿透结构材料。

图5损伤机制与粒子速度和大小的关系  
图片摘要：该图主要展示 5损伤机制与粒子速度和大小的关系。
![](images/aeee77e224f1bc9284fa585b0f0eba76984b966161be81d17ba813a75811294b.jpg)  
Hayashida和Robinson（2000），NASA

在某些粒子能量和目标厚度的条件下，冲击没有发生穿透，但产生了一个冲击坑，如图6的剖面照片所示。在图中我们可以看到，一颗 $1.2\mathrm{cm}$ 铝球在一块 $18~\mathrm{cm}$ 厚的铝板上造成了一个直径为 $9\mathrm{cm}$ 的冲击坑（EuropeanSpaceAgency，2009）。在一些低速的情况下，粒子会穿透结构，并沿着相同的路径以少量的能量损失继续前进。然而，当粒子能量增加时，将产生扩散型冲击损伤，因为粒子穿透材料时，被冲击目标会飞溅出一团羽状碎片。虽然这团羽状颗粒以较低的能量飞行，但它依然会对相邻的结构造成重大损害。例如，图7显示了一个带有冲击孔的铝靶板，在离开目标板外一段距离的验证板上，羽状碎片产生了一个巨大的损伤分布区。这个损伤分布区的直径取决于验证板与撞击位置的分离距离，这个距离往往远远大于孔的直径。

为计算单一金属板的撞击极限，近些年来已经发展了一些经验公式，对于它们的总结可参考Hayashida和Robinson的工作（1991）。其中一个广泛用于检测的模型来源于Fish和Summers(1965)：

图6铝板遭到铝球撞击导致的冲击坑的切角照片  
图片摘要：该图主要展示 6铝板遭到铝球撞击导致的冲击坑的切角照片。
![](images/efec16c91f50a01ba6df0632b150780564844eef90a3ef011f949bb1487acf52.jpg)  
European Space Agency © 2009

图片摘要：该图主要展示 6铝板遭到铝球撞击导致的冲击坑的切角照片。
![](images/ac78aa57224df2a3540b8b68bd7aecfe168771f3862ff1b4828804db6725ace8.jpg)

图片摘要：该图主要展示 6铝板遭到铝球撞击导致的冲击坑的切角照片。
![](images/90f5624bceda08dec75dc06299a38f8d60c2393ba537b554751dddea9416605c.jpg)  
图7照片显示出铝板上典型的冲击孔和碎片损坏区域

$$
t = K m ^ {0. 3 5 2} V ^ {0. 8 7 5} \rho^ {1 / 6} \tag {9}
$$

式中， $t$ 为目标厚度， $\mathrm{cm}$ ； $K$ 为目标材料的一个常数； $m$ 为弹丸质量， $\mathrm{g}$ ； $\rho$ 为弹丸密度， $\mathrm{g/cm^3}$ ； $V$ 为冲击速度， $\mathrm{km/s}$ 。对于铝合金， $K = 0.57$ 。

另一个撞击极限方程用于确定非常薄的金属板（如热毯中使用的金属箔）的最大目标厚度（Rais-Rohani，2005），方程如下：

$$
t _ {\max } / d _ {\mathrm {p}} = 0. 1 2 9 \left(\frac {V _ {\mathrm {p}} \rho_ {\mathrm {p}}}{\sigma_ {\mathrm {t}} \rho_ {\mathrm {t}} ^ {1 / 2}}\right) ^ {0. 7 6 3} \left(\frac {\sigma_ {\mathrm {t}}}{\sigma_ {\mathrm {A l}}}\right) ^ {0. 2 2 9} d _ {\mathrm {p}} ^ {0. 0 5 6} \tag {10}
$$

式中， $t_{\mathrm{max}}$ 为发生穿透时目标板的最大厚度； $d_{\mathrm{p}}$ 为弹丸直径； $V_{\mathrm{p}}$ 为弹丸速度； $\rho_{\mathrm{p}}$ 和 $\rho_{\mathrm{t}}$ 分别为弹丸和目标材料的质量密度； $\sigma_{\mathrm{t}}$ 和 $\sigma_{\mathrm{Al}}$ 分别为目标材料和铝的屈服强度（Gardner、McDonnell和Collier，1997）。

众所周知，我们必须对航天器结构和屏蔽设计进行测试，因为我们不能确信这些方程预测的准确性。它们的主要价值在于我们依此可以进行初步设计和重量估计。

# 3.2 复合材料层合板的冲击破坏

当复合材料层合板受到超高速冲击时，非常小的颗粒就会导致表面点蚀和开裂。随着颗粒大小和速度的增加，进而会发生层合板的穿透，并伴随着前表面和后表面的散裂损坏，如图8所示。

图片摘要：该图主要展示 8 碳纤维增强塑料（CFRP）板受到超高速撞击后的照片。
![](images/fd3e0cae97da30f8f862c6d73fe677eea3af26fb334d14a23620461631550712.jpg)  
图8 碳纤维增强塑料（CFRP）板受到超高速撞击后的照片

我们用高速摄影来记录一个铝球以 $6.6\mathrm{km / s}$ 的速度（约 $9\mathrm{mm}$ ）冲击CFRP圆柱体时的实际穿透以及羽状碎片的形成过程，该种结构是用于制造国际空间站机械臂的典型结构。图9显示了羽状碎片的早期阶段，它从冲击点处开始扩大。羽状碎片对复合材料圆柱体后壁的显著破坏可参见图10(Shortliffe和Tennyson，1996）。

图9 羽状碎片形成的高速摄影照片（100万pps）  
图片摘要：该图主要展示 9 羽状碎片形成的高速摄影照片（100万pps）。
![](images/e8850a8a918c5b8001bd9e0c39e923c7c04a80b0acde7ee07e7e2e2a5077ff67.jpg)  
Shortliffe和Tennyson（1996），加拿大航空和空间学会

图片摘要：该图主要展示 9 羽状碎片形成的高速摄影照片（100万pps）。
![](images/29afadf027bf297523bbe9d5c11323c5c520a97a38bf32443da394f026a571cf.jpg)  
图10 羽状碎片由于超高速撞击对CFRP缸后壁的损伤效果

碳纤维复合材料层压板在不同冲击角和配置下超高速测试的大量实验数据可参见Lamontagne（2003）的报告。结果发现，撞击部位所产生的碎片云是冲击角的一个函数。Christiansen（1990b）提出，冲击孔的损害与一个能量参数有关。

要计算一个复合材料目标的初始穿透的条件，必须先进行撞击极限分析。Schafer、Schneider和Lambert（2004）提出了针对CFRP材料的方程，即：

$$
d _ {\mathrm {p}} = \frac {(t + 4 . 5 \rho_ {\mathrm {M L I}} / \rho_ {\mathrm {c}})}{0 . 5 2 k V _ {n} ^ {2 / 3} \rho_ {\mathrm {p}} ^ {0 . 5}} \tag {11}
$$

式中， $d_{\mathrm{p}}$ 为颗粒直径， $\mathrm{mm}$ ； $t$ 为板厚， $\mathrm{mm}$ $\rho_{\mathrm{MLI}}$ 、 $\rho_{\mathrm{c}}$ 以及 $\rho_{\mathrm{p}}$ 分别为MLI毯（如果使用）表面皮肤、复合材料和颗粒的质量密度， $\mathrm{gm / cm}^{30}$ $V_{n}$ 为法向的冲击速度， $\mathrm{km / s}$ ； $k = 1,8$ 或3.0，分别对应于“无孔”或“没有分离剥落”的情况。针对碳纤维复合材料/蜂窝结构体，Taylor等（1999）也根据大量的测试数据提出了其他模型。Banuelos（2003）也分析复合材料层压板以及它们应用于不同材料配置下的撞击极限。

# 4 冲击屏蔽结构

如图7所示，如果目标板被穿透，MOD颗粒对金属板的初始冲击会形成羽状碎片。第二板或屏蔽结构则可以吸收这些冲击碎片颗粒，从而防止重要航天器结构的损坏。这种双壁布置被称为惠普尔之盾。Hayashida和Robinson（2000）所做的碰撞屏蔽设计的调查指出，在低速冲击下，板块间距并非一个需要考虑的因素。而在更高的冲击速度下，碰撞屏蔽板块间距对于减少碎片的冲击能量则是一个重要参数，并且该结构比单一的屏蔽层更有效。试验同时表明，间接的冲击比正常的冲击对屏蔽板

造成的破坏要小，即使它们的撞击速度 $\leqslant 9\mathrm{km / s}$

Christiansen（1990a）提出了一个针对屏蔽板撞击极限的经验方程，并由Banuelos（2003）通过对金属结构的应用分析而验证。基于大量的实验数据，该方程可写为：

$$
d _ {\mathrm {p}} = 0. 3 5 4 \left(\frac {h \rho}{\rho_ {\mathrm {p}} V _ {\mathrm {p}} \cos \theta}\right) ^ {\frac {1}{3}} D ^ {\frac {2}{3}} \left(\frac {\sigma}{2 7 6}\right) ^ {\frac {1}{6}} \tag {12}
$$

式中， $d_{\mathrm{p}}$ 为颗粒直径， $\mathrm{cm}$ ； $h$ 为背板的厚度， $\mathrm{cm}$ ； $D$ 为目标前板和背板之间的间距， $\mathrm{cm}$ ； $\rho_{\mathrm{p}}$ 和 $\rho$ 分别为粒子和背板的质量密度， $\mathrm{gm / cm^3}$ ； $V_{\mathrm{p}}$ 为粒子速度， $\mathrm{km / s}$ ； $\sigma$ 为材料的静态屈服强度，忽略应变率效应（MPA）；而 $\theta$ 为冲击角度，是冲击方向与法向的夹角。对于屏蔽结构，撞击极限定义为屏蔽后壁阻止弹丸以及/或者羽状碎片撞击航天器的条件。

屏蔽设计的常用方法是使用两个或多个规定间隔距离（D）的金属板。其他设计也包括能量吸收蜂窝层，或板之间的高冲击韧性织物（如Nextel）。图11给出了带有测试织物外壳（用于热控制）的复合材料圆柱体在超高速冲击下的高速摄影照片，其内壁有Nextel织物“袜子”，旨在减轻此前羽状碎片对类似圆柱体的损坏，如图11所示。该粒子从第1帧的右手侧运动，初步形成的羽状碎片在第2帧中可见。可以看到形成了两个羽状碎片，一个从撞击点反射，粒子的主要羽状结构只是击中了“袜子”（帧3)。织物屏蔽衰减了羽状（参见帧 $4\sim 6$ 中平坦化的效果）碎片的效果，后壁的“袜子”成功地防止了任何碎片颗粒冲击CFRP圆柱背面，如图12所示。

图片摘要：该图片与屏蔽设计的常用方法是使用两个或多个规定间隔距离（D）的金属板。其他设计也包括能量吸收蜂窝层，或板之间的高冲击韧性织物（如Nextel）。图11给出了带有测试织物这部分内容相关。
![](images/4d231fa8194d385c49ba329ba1b16fa76b06e56d8e526bb5628e78c656f1a8ab.jpg)  
1

图片摘要：该图片与屏蔽设计的常用方法是使用两个或多个规定间隔距离（D）的金属板。其他设计也包括能量吸收蜂窝层，或板之间的高冲击韧性织物（如Nextel）。图11给出了带有测试织物这部分内容相关。
![](images/b7c48b77c7759b7485b4104bad03ea4c4f1f223b83f2a2725e321bc778c54829.jpg)  
2

图片摘要：该图片与屏蔽设计的常用方法是使用两个或多个规定间隔距离（D）的金属板。其他设计也包括能量吸收蜂窝层，或板之间的高冲击韧性织物（如Nextel）。图11给出了带有测试织物这部分内容相关。
![](images/ff3f89aeb3903d343694e690b073d7e5dd8914c8575279e18fe1c4b873a79676.jpg)  
3

图片摘要：该图主要展示 11 羽状碎片衰减的高速照片（100万pps）。
![](images/189cead2643c7f86159f474b3baf738341f1f8b0d295c632555f7b50d2269b7c.jpg)  
4

图片摘要：该图主要展示 11 羽状碎片衰减的高速照片（100万pps）。
![](images/2e0ea4f88035550bc2a107ad8e416f1b51169bed9ebd3950d3f21c4ec5b77144.jpg)  
5

图片摘要：该图主要展示 11 羽状碎片衰减的高速照片（100万pps）。
![](images/50ede4f6a7c5e1a076a9c9a00f7ed2dfcd4612464a08f65db8e00e951b97ad68.jpg)  
6   
图11 羽状碎片衰减的高速照片（100万pps）

图片摘要：该图主要展示 11 羽状碎片衰减的高速照片（100万pps）。
![](images/9060ff585a43a8c3c5030c754bbd70cd72a9d66763cd7db3ee71762d70bf4284.jpg)  
图12具有穿孔和Nextel袜的CFRP缸照片（没有损坏筒壁后部）

对于超高速撞击，带有良好Nextel屏蔽织物的CFRP平板的测试数据由Lamontagne等（2001）得出，也证实了它对羽状碎片损害的衰减效应。

# 5 月球环境

在不久的将来，许多国家将共同肩负起人类对月球的探索任务并建立长期的合作。月球不仅能满

足我们对地球最近的天体邻居天生的好奇心，还能够进行低重力（地球的1/6）研究，并进行自然资源的探索。许多科学研究如天文学和宇宙射线的研究，将受益于月球的位置。

在月球的大气情况下，月球表面的撞击主要来源于比较大的颗粒，它们被称为流星体（ $\geqslant 100$ $\mu \mathrm{m})$ 。由于较大的尺寸和速度（范围可达 $10\sim 72$ $\mathrm{km / s}$ ，它们构成了重大威胁。月球设备和栖息地（更不用说宇航员）若要在月球上长期存在，必须设计一些流星体屏蔽结构。在栖息地中，必须对屏蔽结构进行加压来提供人类所需要的氧气，这点至关重要，一旦泄漏就会导致灾难性的后果。在自然风化层表土上构建这种结构似乎非常合理。Jablonski和Ogden（2008）提出，一个厚度约为 $50~\mathrm{cm}$ 的土坯可以经受 $7\mathrm{cm}$ 或者更小的流星体的冲击。如果还需要减轻累计辐射曝光的危险，厚度则要达到 $5.4\mathrm{m}$ 这就能确保在 $52~\mathrm{cm}$ 流星体冲击下栖息地的完整性。参看图13的流星体通量曲线图（Jablonski和Ogden，2008)，很明显，这样冲击的概率可以低至 $10^{-4}\sim 10^{-5} / (\mathrm{km}^2\cdot \text{年})$ 。不用说，这种屏蔽结构也可以减小月球表面极端温度的影响。

图13 月球表面流星体通量上为颗粒大小的函数  
图片摘要：该图主要展示 13 月球表面流星体通量上为颗粒大小的函数。
![](images/2fc54c20e8656113b14467b54cede072c141d1b6ac8f58e403c845165f669661.jpg)  
Lindsey（2003），美国宇航学会

# 6 结论

本章涉及了空间环境中的一个方面，确保结构在流星体冲击下的完整性对于空间结构以及栖息地的设计至关重要（见第4卷第206章）。对于低地球轨道上的结构，因为在过去几年中蓄意破坏或意外碰撞产生的空间设施轨道碎片的指数级增长，这个问题变得更加严峻。在设计过程中面临的主要问题在于它必须根据概率模型，而不是大家熟知的量化设计因素（见第4卷第212章）。例如，结构和

屏蔽的保护重量必须平衡于冲击及其造成损伤的概率。在长期的月球探测中，面临的主要问题是要设计出在受到较大的流星体撞击下仍然安全的月球栖息地。毫无疑问，为确保空间结构与栖息地的结构完整性和运行可靠性，冲击损伤评估模型和缓解策略在设计过程中必不可少。

# 符号列表

A 航天器总面积

$A_{i}$ 第 $i$ 个重要组成部分的面积

CFRP 碳纤维增强塑料

$D$ 屏蔽板之间的分离距离

$d_{\mathrm{p}}$ MOD粒子大小

$F$ 通量

H 轨道高度

i 倾角

$K$ （20 材料常数

$m$ 弹丸质量

MLI 多层绝热

$N$ 通量

pps 每秒图片量

$P_{\mathrm{NI}}$ 无冲击概率

$P_{1}$ 冲击概率

$P_{\mathrm{C / I}}$ 关键组件受冲击的概率

$P_{\mathrm{D / C}}$ 关键组件被损坏的概率

$T$ 任务时间

$t$ 板厚

V 冲击速度

$\rho$ 弹丸密度

材料的屈服强度

$\theta$ 冲击角度

# 参考文献

Banuelos, J. S. C. (2003) Ballistic limit equation for hypervelocity impact on composite-orthotropic materials. PhD thesis. Rice University, Houston, Texas.   
Byrne, G.J., Bretz, D.R., Holly, M.H., Gaunce, M.T. and Sapp, C.A. (1999) Survey of the Hubble space telescope micrometeoroid and orbital debris impacts from Service Mission 2 Imagery. NASA Orbital Quarterly News, 12 April 1999.   
Christiansen, E. L. (1990a) Advanced meteoroid and debris shield concept. Tech. Rep. 90-1336. AIAA/NASA/DOD Orbital Debris Conference, Baltimore, MD.   
Christiansen，E.L.（1990b）Investigation of hypervelocity impact damage to space station truss tubes.Int.J.Impact Eng.，10，125-133.   
European Space Agency (2009) Hypersonic Impacts http://www.esa.int/esamI/Space Debris/SEMZFL05VQF 1.html (accessed, July 2009).   
Fish, R. H. and Summers, J. L. The effect of material properties on threshold penetration. Proceedings Seventh Hypervelocity Impact Symposium, vol. VI, February 1965.   
Gardner, D.J., McDonnell, A.M. and Collier, I. (1997) Hole growth characterization for hypervelocity impacts in

thin targets. Inter. J. Impact Engineering, 19, 589-602.   
Hayashida, K. B. and Robinson, J. H. (2000) Double-plate penetration equations. NASA TM-209907.   
Hayashida, K. B. and Robinson, J. H. (1991) Single wall penetration equations. Structures and Dynamics Laboratory, Science and Engineering Directorate, NASA TM-103565, George C. Marshall Space Flight Center.   
Jablonski, A. M. and Ogden, K. A. (2008) Technical requirements for lunar structures. J. Aerosp. Eng., Am. Soc. Civil Eng., 21, 72-90.   
Jones, R., Graziosi, D., Ferl, J., Splawn, K., Zetune, D., Cadogan, D. and Christiansen, E. L. (2006) Micrometeoroid and orbital debris enhancements of shuttle extravehicular mobility unit thermal micrometeoroid garment. Society of Automotive Engineers International Conference on Environmental Systems, July 2006, Norfolk, VA. Paper No. 2006-01-2285.   
Lamontagne，C.G.，Manuelpillai，G.N.，Kerr，J.H.，Taylor，E.A.，Tennyson，R.C.andBurchell，M.J.（2001）Projectile density，impact angle and energy effects on hypervelocity impact damage to carbon fiber/Peek composites.Int.J.Impact Engineering，26，381-398.   
Lamontagne, C.G. (2003) Hypervelocity impact damage to polymer matrix composite structures in space, PhD thesis, Department of Aerospace Science and Engineering, University of Toronto, 2003.   
Lindsey, N.J. Lunar station protection: Lunar regolith shielding. Proc. Int. Lunar Conf. 2003/Int.. Lunar Working Group 5; ILC2003/ILEWG 5; AAS, San Diego. pp. 143-148.   
Liou, J.C., Matney, M.J., Anz-Meador, P.D., Kessler, D., Jansen, M. and Theall, J.R. (2002) The new NASAorbital debris engineering model ORDEM2000, NASA/TP-2002-210780.   
NASA (2007) Orbital Debris, Quarterly News, vol. 11, #3, 2007, http://orbitaldebris.jsc.nasa.gov/newsletter/newsletter.html.   
NASA (2009) Orbital Debris, Quarterly News, vol. 13, #1, 2009. http://orbitaldebris.jsc.nasa.gov/newsletter/newsletter.html.   
Oswald，M.，Wegener，P.，Stabroth，S.，Wiedemann，C.，Rosebrock，J.，Martin，C.，Klinkrad，H.andVorsmann，P.The master-2005 model.Proceeding 4thEuropean Conference on Space Debris（ESA SP-587）(ed.D.Danesy).18-20 April 2005，ESA/ESOC,Darmstadt，Germany.p.235.   
Rais-Rohani, M. (2005) On structural design of a mobile

lunar habitat with multi-layered environmental shielding. NASA/CR-2005-213845, Marshall Space Flight Center Alabama 35812, April 2005.   
Schafer, F. K., Schneider, E. and Lambert, M. (2004) Review of ballistic limit equations for CFRP structurewalls of satellites. J. Proceeding 5th Inter. Symp. Environ. Test. Space Program., Noordwijk, The Netherlands, ESA SP-558, June 2004. pp. 431-444.   
Shortliffe, G. D. and Tennyson, R. C. (1996) Hypervelocity impact tests on composite boom structures for space robot applications. Proc. Canadian Aeronautics and Space Conf. on Astronautics, Ottawa, Canada, November, 1996.

Stamatelatos, M., Apostolakis, G., Dezfuli, H., Everline, C., Guarro, S., Moieni, P., Mosleh, A., Paulos, T. and Youngblood, R. (2002) Probabilistic Risk Assessment Procedures Guide for NASA Managers and Practitioners. Office of Safety and Mission Assurance, NASA Headquarters, Washington, DC 20546, August, 2002.   
Taylor，E.A.，Herbert，M.K.，Vaughan，B.A.M.and McDonnell，J.A.M.（1999）Hypervelocity impact on carbon fibre reinforced plastic/aluminum honeycomb: comparison with Whipple bumper shields.Int.J.Impact Eng.，23，883-893.

本章译者：袁渊，周储伟（南京航空航天大学航空宇航学院）

# 太空腐蚀

Antonius de Rooij

欧洲航天局，欧洲空间技术研究中心，产品保证和安全部，材料和组件技术部，

诺德惠克，荷兰

# 1 引言

在太空环境中，有多种情况可导致腐蚀。无论是载人飞船还是无人卫星均可能处于各种腐蚀环境。例如电池和/或冷却循环中电解质的存在可引起电腐蚀、普通腐蚀和应力腐蚀。这些腐蚀类型和地球上的情况完全一致。航天器的使用期限内，大多数腐蚀风险存在于地面上的制造、组装、测试和/或存储等各个环节。但有一种腐蚀类型通常在地面上没有，即原子氧（ATOX）腐蚀。ATOX 被认为是对航天器材料最严重的危害之一，它发生在海拔 $200 \sim 700 \mathrm{~km}$ 。

使航天器材料性能退化的环境包括原子氧环境、紫外线（UV）辐射、电离辐射、超高真空(UHV)、带电粒子、热循环、电磁辐射、微流星体、人造物碎片、微流星体和轨道碎片。在这些环境的共同或单独作用下，航天器材料可能会受到腐蚀、侵蚀、结构变形并且表面粗糙化的影响，这使它的光学、热学、电学、机械性能都有所降低。

# 2 什么是原子氧

ATOX是由高层大气中光离解的分子态氧在波长小于或等于 $243\mathrm{nm}$ 的太阳射线辐射下产生的（Banks等，2003）。它是低地球轨道（LEO）大气中的主要成分，如图1所示（Peplinski和Arnold，1984）。在国际空间站（ISS）的高度（约 $400\mathrm{km}$ 产

处，原子氧密度为 $10^{7}\sim 10^{8}$ 个原子 $\mathrm{cm}^3$ ，热能约为 $0.1\mathrm{eV}$ 。轨道原子氧密度可由MSIS-86/CIRA中性热层赫定模型（NeutralThermophereModelofHedin）计算得到（Hedin，1987）。

参照图1，可将主要的大气成分密度视为高度的函数。空间飞行器在这些高度上的轨道速度为 $7.78\sim 8\mathrm{km / s}$ ，在卫星-气体碰撞的相互作用下，该轨道速度对应于氢原子、氮原子、氧原子的碰撞能量分别为 $0.34\mathrm{eV},4.40\mathrm{eV}$ 和 $5.03\mathrm{eV}_{\circ}$

图片摘要：该图主要展示 1 低空轨道的大气成分。
![](images/c18c69360e68223aa13bb1f5777da9e0c9f37b102a988693a321b2eb95d512b7.jpg)  
图1 低空轨道的大气成分

如果将重点放在氧原子身上，并认为太阳活动的最大和最小原子氧密度为高度的函数（如图2所示），则原子氧流取决于高度、太阳活动、轨道倾角和一年中具体的时间。当氧原子流与以 $8\mathrm{km / s}$ 的速度做轨道运动空间飞行器的外表面碰撞时，将造成 $10^{14}\sim 10^{15} / (\mathrm{cm}^2\cdot \mathrm{s})$ 的氧原子冲击流。

图片摘要：该图主要展示 1 低空轨道的大气成分。
![](images/1139d6c0809ed9bc8b030ae056bd8931c1139ca013cf4af3ce194ec7d384d498.jpg)  
图2 低空轨道的大气原子氧密度

# 3 原子氧效应

当原子氧以轨道速度撞击飞行器表面时会伴随一系列物理化学过程，这些过程包括利用表面原子或吸附分子产生化学反应、弹性散射、以部分或全部热适应进行散射、重组或撞击激发。

原子氧（ATOX）与表面物质的化学反应均可使聚合物、碳和饿形成挥发性氧化物；或形成与表面粘连不良、容易剥落的氧化物，如与银。挥发和剥落的氧化物会加速表面的腐蚀。在一些情况下，该氧化物仍然致密地附着在表面，这种情况会在表面形成氧化保护，所以基础材料不会被侵蚀。对于大多数金属如铝、铜、钢都是这样，同样也适用于硅。大多数聚合物的氧化产物是气体和腐蚀性物质。

可能影响空间材料腐蚀的因素有碰撞的角度、材料的温度、氧化剥落、ATOX流量、ATOX通量、协同作用的太阳辐射和ATOX碰撞能量，即遵循Banks和Rutledge顺序（Banks和Rutledge，1988）。

# 3.1 ATOX通量

根据空间运输系统（STS）第3、4、5和8次飞行的数据显示，暴露在空间中聚酰亚胺腐蚀量和ATOX通量没有明显的关系。由于表面的氧化层具有保护性，故银的腐蚀随着ATOX通量的增加而延缓。根据从STS-8、STS-41和长时间曝光设施（LDEF）获取的信息，未发现腐蚀量和ATOX通量有关系。

# 3.2 ATOX碰撞能量

无论是基于地面的实验室模拟还是空间中的模拟，都已测出了腐蚀物产量和碰撞能量间的关系。在模拟中，聚酰亚胺薄膜的腐蚀物产量与能量 $E$ 的关系可以表示为：腐蚀量 $= E^{0.68}$ （Ferguson，1984）。

原子氧能量可能对与聚酰亚胺H有关的腐蚀物的产量有显著的影响。相对于低地球轨道环境，在射频等离子灰化热能下，具有较高的氯或氟原子含量的材料有异常高的腐蚀物产量。然而，在超高温的能量约 $70\mathrm{eV}$ 下，似乎不存在明确的或简单的化学成分与腐蚀物产量的关系。

银的腐蚀量已经在地面 ATOX 模拟器中使用不同的能量以及在太空飞行中进行过测试，并没有看到效果。这些测试中使用的能量通常都太小，因而对金属键不起作用。

# 3.3 材料温度

实验室试验的温度范围太窄，无法测量聚酰亚胺薄膜、聚酯薄膜和聚氟乙烯薄膜的腐蚀量与温度的任何形式的关系。

金属的腐蚀与氧化物层中氧离子或金属离子的扩散现象有关，这个过程随温度变化。以银为例，材料的温度对于 $\mathrm{AgO}$ 与 $\mathrm{Ag_2O}$ 之间的相变也起作用，温度约为 $100^{\circ}C$ 。这在氧等离子体的地面测试中观察到了数次。

氧化物的转变温度，如熔点和升华温度，同样发挥着重要的作用。饿的原子氧效应显著是因为 $\mathrm{OsO_4}$ （假设它形成了）的熔点仅为 $40^{\circ}C$ 。在低于熔点时它开始升华（温度在LEO环境下为 $+100^{\circ}C/$ $-100^{\circ}C)$

# 3.4 热应力

由于LEO轨道卫星在沿轨道运动时周期性地处于阴影中，因此其外表面会出现热应力。在LEO上运动时热应力每 $90\mathrm{min}$ 出现一次，温度变化范围为 $+100^{\circ}C\sim -100^{\circ}C$ 。此温度变化会导致材料出现热应力，并且热膨胀系数的差异会导致金属表面氧化层剥落，使暴露在原子氧环境中的材料逐渐深入内层。

# 3.5 协同效应的太阳辐射

协同效应，如温度和紫外线照射，对于一些材料来说可能很重要，而对于其他材料则不然。一般情况下金属曝光于UV中不受影响。

# 3.6 碰撞角度

空间中ATOX碰撞角对聚酰亚胺和聚酯薄膜

的影响研究显示，材料腐蚀率取决于撞击方向与表面法向的夹角 $\theta$ （ $\cos \theta$ ）。

# 3.7 间接碰撞

在STS-5可以观察到反射的原子氧对银的间接撞击，在那里后侧样品的氧化量是前侧样品氧化量的 $25\% \sim 50\%$ 。在聚酰亚胺上进行的试验（Banks、de Groh和Miller，2006）也显示出了同样的结果。

# 3.8 原子氧对金属的作用

在很多次STS飞行中及在LDEF、Eureca（欧空欧洲第二代空间平台）和地面上都进行过金属的试验。大部分的试验对象为银，当时银被用作哈勃太空望远镜太阳能电池的联网装置材料。在地面进行的一系列试验也都使用银，而扩展试验使用的是其他金属。

银在原子氧中的氧化过程呈线性-二次化，这是de Rooij（1989）提出并由Chambers、Harris和Roberts（1996）试验验证的。银的氧化过程如方程所述，氧化层中机械或热荷载引入的内部应力引起氧化层开裂，最终剥落，使内层裸露的银再次暴露到原子氧中。这个过程不断重复，直到银完全被氧化。氧化银非常脆弱且多孔，氧化物和金属的体积比 $>2$ ，介于氧化物与金属之间。典型的氧化层剥落深度在 $0.5\mu \mathrm{m}$ 左右。这种周期性的氧化物层剥落导致银整体按线性方式退化。在相对较短的航天飞机飞行任务中，银在 $3\sim 4.5\mu \mathrm{m}$ 的深度层中发生退化，具体的深度取决于表面与速度矢量的垂直度。

人们已建立一个氧化层模型来预测银在ISS轨道周期中的原子氧氧化，如图3所示。高温环境下氧化发展的机理是氧化层中的扩散。扩散受温度调控，在室温下能观察到大量氧化，这说明在低温下金属中也有一个不同的氧化过程，或者至少是一个平行的氧化过程也在进行，低温下金属的氧化过程为微孔气体流通。

微孔气体运输可以通过数种机制来实现，包括自由分子流（Knudsen流）、分子流、黏性流动和表面扩散。在非常低的压力下，原子氧的平均自由程比孔的尺寸大，与孔的内壁碰撞的频率比其他的原子氧之间的碰撞频率高。这一机制被称为自由分子流机制。在低地球轨道处，氧原子的密度大约是 $10^{8}$ 原子 $\mathrm{cm}^3$ ，则平均自由程为 $10^{7}\mu \mathrm{m}$ ，这远远大于预期的孔隙尺寸。

图片摘要：该图主要展示 3 带孔氧化层模型。
![](images/12c6f8326c890038a9a1742a61b369038eb2843b195ffc892b5b2a4b28eb375e.jpg)  
图3 带孔氧化层模型

通过孔隙的原子数量由孔隙的传导性决定，包括以下两个方面。

（1）原子进入孔隙率。

（2）进入孔隙原子的输运概率。

在孔隙入口处密度为 $N_{1}$ 的气体在孔的另一面流动速度为 $F_{\mathrm{k}}$

$$
F _ {\mathrm {k}} = \omega \bar {v} \left(N _ {1} - N _ {2}\right) \tag {1}
$$

式中， $\omega$ 为纲量为1的概率因子； $\bar{v}$ 为孔隙中原子的平均速率。

由于与孔壁碰撞，进入孔隙中的原子发生散射而损失速度，它们的速率降至 $\bar{v}$

则 $N_{1}$ 的表达式为：

$$
N _ {1} = \frac {N v}{\bar {v}} \tag {2}
$$

式中， $N$ 为原子氧密度； $\mathcal{V}$ 为飞行器的速率； $Nv = \phi$ ，为作用在飞行器上原子氧的流量。

$$
\bar {v} = \sqrt {\frac {8 R T}{\pi M}} \tag {3}
$$

式中， $R$ 为气体常数； $T$ 为温度； $M$ 为摩尔质量。

概率因子 $\omega$ 取决于孔隙的几何形状，可由Clausing因子公式计算得到：

$$
\omega = \left(1 + \frac {3}{1 6} \frac {L _ {\mathrm {r}} H}{A}\right) ^ {- 1} \tag {4}
$$

式中， $L_{\mathrm{r}}$ 为微孔的实际长度； $H$ 为微孔的周长； $A$ 为微孔的横截面面积。

孔通过氧化层有一条特定的通道，它与垂直距离 $y$ ，即氧化层厚度有关，可通过曲率 $\tau$ 表示：

$$
\tau = \frac {L _ {\mathrm {r}}}{y} \tag {5}
$$

只有百分比为 $\varepsilon$ 的表面孔隙会出现Knudsen流动。

总之，我们将式（2）、式（4）、式（5）代入

式（1），可得原子氧流经多孔层的流量：

$$
F _ {\mathrm {k}} = \varepsilon \left(1 + \frac {3}{1 6} \frac {H y \tau}{A}\right) ^ {- 1} (\phi - N _ {2} \bar {\nu}) \tag {6}
$$

通过直接通道和网络通道的扩散，其速度是由多孔层两侧的原子浓度差决定的。外侧的密度由式（2）给出，在靠金属侧，密度为 $N_{2}$ 。通过氧化层的原子流量（不包含通过孔隙的）可以写作：

$$
F _ {\mathrm {d}} = \frac {D (1 - \varepsilon)}{y} \left(\frac {\phi}{\bar {v}} - N _ {2}\right) \tag {7}
$$

式中， $D$ 为扩散系数 $= D_{0}\exp \left(\frac{-Q}{RT}\right)$

到达金属表面的原子氧最终将与金属基体反应，形成氧化物。这种类型的反应通常是线性的，并且氧化物流量为：

$$
F _ {0} = K N _ {2} \tag {8}
$$

式中， $K$ 为金属的氧化速率，且 $K = K_{0}\exp \left(\frac{-Q}{RT}\right)$

稳态时，通过孔隙的氧化物流量和扩散的氧化物流量之和必须等于氧化产生的氧化物总量。

$$
F _ {\mathrm {k}} + F _ {\mathrm {d}} = F _ {0} \tag {9}
$$

单位氧化物流量与氧化增长率之间的关系为：

$$
\left(\frac {\mathrm {d} y}{\mathrm {d} t}\right) _ {\mathrm {O X}} = C \Omega_ {\mathrm {r}} F _ {0} \tag {10}
$$

式中， $C$ 为从氧原子（ $\mathrm{cm}^3$ ）到金属氧化物（ $\mathrm{cm}^3$ ）的转化因子，银的转化因子为 $1.70520\times 10^{-23}$ $\Omega_{\mathrm{r}}$ 为在孔隙作用下氧化物/金属的实际体积比：

$$
\Omega_ {\mathrm {r}} = \frac {\Omega_ {\mathrm {t h}}}{(1 - \varepsilon)} \tag {11}
$$

式中， $\Omega_{\mathrm{th}}$ 为氧化物与金属的理论体积比，银为1.6。

将式（6）～式（8）代入式（9）可推出 $N_{2}$ 的表达式，由气流流量和扩散流量的表达式以及式（10）可得到氧化物增量的控制方程，方程由氧化物层中的气体流和扩散的传输机制主导。

$$
\left(\frac {\mathrm {d} y}{\mathrm {d} t}\right) _ {\mathrm {o x}} = \frac {C K \frac {\Omega_ {\mathrm {t h}}}{(1 - \varepsilon)} \frac {\phi}{\bar {v}}}{1 + \frac {K y}{\frac {\varepsilon \bar {v} y}{1 + \frac {3 H y \tau}{1 6 A}} + D (1 - \varepsilon)}} \tag {12}
$$

运用常规算法，经过代数运算后可得：

$$
\begin{array}{l} \frac {\Omega_ {\mathrm {t h}} C K \phi t}{\bar {v} (1 - \varepsilon)} = y ^ {2} \frac {K P _ {\mathrm {c}}}{2 W} + y \left(1 + \frac {K}{W} - \frac {K P _ {\mathrm {c}} D _ {\varepsilon}}{W ^ {2}}\right) - \\ V \left(\frac {K}{W} - \frac {K P _ {\mathrm {c}} D _ {\mathrm {g}}}{W ^ {2}}\right) \tag {13} \\ \end{array}
$$

式中， $P_{\mathrm{c}} = \frac{3H\tau}{16A};D_{\varepsilon} = D(1 - \varepsilon);W = \varepsilon \bar{v} +P_{\mathrm{c}}D_{\varepsilon}$

$$
V = \frac {D _ {\varepsilon}}{W} \log \left(1 + \frac {W y}{D _ {\varepsilon}}\right) 。 \tag {14}
$$

当不考虑气体流量时，上述的一般方程就化简为众所周知的线性二次方程：

$$
\frac {y ^ {2}}{D} + \frac {2 y}{K} = \frac {2 \Omega_ {\mathrm {t h}} C \phi t}{\bar {v}} \tag {15}
$$

当没有扩散流量，只有气体流量时，式（13）可以简化为：

$$
y ^ {2} P _ {\mathrm {c}} + \frac {2 \bar {v} \varepsilon}{K} y = \frac {2 \Omega_ {\mathrm {t h}} C \varepsilon \phi t}{1 - \varepsilon} \tag {16}
$$

注意到气体流量方程（16）也是线性-二次的，即当 $y$ 非常小的时候，式（16）中的温度影响很小且仅存在于线性部分。当氧化层变厚时，由于原子与孔壁的碰撞作用，通过孔的气体流量呈二次型。扩散方程（15）中温度因素同时存在于线性和二次型中。它表明，在低温下通过孔隙的气体流量占主导地位，而在高温下扩散的气体流量是主体。

对于一个典型的ISS轨道周期，银每年的损失量为 $11.5\mu \mathrm{m}$ ，不考虑脱落时氧化层厚度可达到23 $\mu \mathrm{m}$ ；考虑氧化银完全脱落时，损失量最多可达到每年 $300~\mu \mathrm{m}$

太阳能电池联网装置的材质通常为银箔，厚度为 $20\mu \mathrm{m}$ ，太阳能电池之间的位移会在箔上形成循环应力释放。这个离面循环是机械力造成的。原子氧效应在离面应力释放循环中最突出。在这个区域中，制造应力和因温度骤变产生的应力很大，以往的经验表明，在这些区域中的氧化层容易剥落，而新的表面就暴露于原子氧环境中（图4）。在平坦的表面上，这样的作用则不太明显，而主要是氧化层与金属母体体积上的差别造成了氧化层开裂。受影响最大的是与原子氧直接碰撞的表面，然而非直接碰撞的表面也受到了影响，银样本的后侧也出现了氧化层，尽管被氧化的程度比较小，通常是前面的裸露的银的 $25\% \sim 50\%$

镀金是保护银不被原子氧氧化的一种方式。金在理论上不会受到原子氧的影响，并且当它很薄时，也不会妨碍应力释放循环。与所有的防护涂层一样，它们应该保持完好，但制造或使用期间造成的变形会破坏涂层的完整性，使之变得不可靠。

镀金方案最终被否决，因为离面应力释放循环中，镀金层不可能保持完好。曾多次发现镀金层有裂纹（特别是在离面循环）或包含小的针孔型缺陷

（图5）。

图片摘要：该图主要展示 4从欧洲可回收装载系统回收的银联网装置，它显示了氧化层剥落，下面裸露的银再次被氧化的过程。
![](images/2ee113eff19278eb3d076f940d23f8b37111c515112975cb03acc9834bce46d9.jpg)  
图4从欧洲可回收装载系统回收的银联网装置，它显示了氧化层剥落，下面裸露的银再次被氧化的过程

图片摘要：该图主要展示 4从欧洲可回收装载系统回收的银联网装置，它显示了氧化层剥落，下面裸露的银再次被氧化的过程。
![](images/85d1b86b9b461bd1825f4cfff1052f7505d4698773a4c91c1056f93b7c228cee.jpg)  
图5 镀金银暴露在原子氧中后被弯曲，水平的物体为镀金缺陷处的氧化银

这些缺陷会使镀金层下面的银被氧化。镀金层下面会出现大孔并且表面的银被氧化（图6）。

图片摘要：该图主要展示 5 镀金银暴露在原子氧中后被弯曲，水平的物体为镀金缺陷处的氧化银。
![](images/72178356934e0ae2d92845a0339d42de3702b975030f811271a5f16559005bcc.jpg)  
图6含损伤镀金层的一个微观切片。它表明在镀金层表面下，银也受到了侵蚀

在低地球轨道环境中，不应使用外部表面易被原子氧侵蚀的材料，对于原子氧能接触到的表面，应采用低腐蚀或低腐蚀物产生的材料来保护诸如银这样的材料。其他用于试验的金属有铜、金、铝、不锈钢、钽、铝的合金和钼。对这些材料分别进行带涂层和不带涂层的暴露试验，如对有机硅。

LDEF任务期间对铜进行裸露试验，它的表面严重发黑（暗红色），光学特性改变显著，原因在于氧化亚铜黏附在表面。其他组的试验包括锇、铂、镍、铁、合金和碳。

# 3.9 原子氧与非金属作用

玻璃和陶瓷本身由氧化物组成，不会被进一步氧化，未见退化记录。

# 3.10 原子氧与有机物作用

通过轨道和地面测量的数据可查证，大部分烃聚合物和活性金属与轨道原子氧反应剧烈。含有机硅、氟化物、氧化物和重金属的材料可认为短期暴露在原子氧中时呈相对惰性。然而，从LDEF回收的样本显示：在经历了原子氧长期暴露后，很多材料性能退化严重。

Miller、Banks和Waters（2006年）所做的试验表明，一些具有协同效应的腐蚀环境对于不同的聚合物产生的效果是不一样的，每个聚合物对环境中不同的变量敏感。预测某种材料在空间环境中的耐原子氧腐蚀性是一项非常复杂的任务，因为每种材料对环境中不同的变量敏感。

# 3.11 原子氧与润滑油作用

原子氧会严重影响二硫化钼润滑剂的磨损寿命。二硫化钼薄膜在 $50^{\circ}\mathrm{C} \sim 70^{\circ}\mathrm{C}$ 时沉积，通过测量发现，暴露在原子氧中的二硫化钼表面初始摩擦系数很高（达到0.25），在空气和超高真空中运作数周期后又跌到了较低的值（Cross，1990）。钼氧化物一旦形成，即可形成保护层以防止原子氧的进一步侵蚀。由于部件运作导致氧化层的开裂和脱层，所以会减少膜的磨损寿命。

# 3.12 在有缺陷的保护层之间捕获原子氧

虽然被原子氧侵蚀的内部或内表面可能并没有直接暴露在LEO原子氧流中，但对于脆弱的内表面，散射撞击也会使其严重退化。

原子氧不仅会侵蚀直接暴露在原子氧流中的表面，也会侵蚀不直接暴露的表面，这种表面通过某种方式接触到原子氧而被氧化。例如，欧洲可回收装载系统上进行的热毯遮挡超高宇宙射线（UH-CRE）试验，此热毯包括四层，最外层为特氟隆，中间层为银和铬镍铁合金，内层为黑漆（图7）。

从微陨石造成的孔洞中渗漏进来的ATOX氧化了里层的银（图8）。ATOX冲击喷射出的氟/碳原子在银层上生成了圆形图案，这是由冲击导致的激波和FEP蒸发造成的。

图片摘要：该图主要展示 7 超高宇宙射线实验（UHCRE）的热毯设计。
![](images/bf0e34d96e62628871a8ab50b8de480b50473f61417a123c7f6c793c101380ba.jpg)  
图7 超高宇宙射线实验（UHCRE）的热毯设计

图片摘要：该图主要展示 7 超高宇宙射线实验（UHCRE）的热毯设计。
![](images/7a1e260d85ca0ead9b56e208d04162d953b1452776add59765de58cf8d94d812.jpg)  
图8扫描电镜（SEM）背向散射图像。UHCRE热毯中FEP顶层下银层上的氧化圆环，中心孔是由一个微陨石撞击造成，黑环为氧化银，在环之间存在着浓度逐步增加的氟

由于这种冲击，银层局部从FEP上脱落。通过FEP中的孔，银被原子氧氧化，在圆形区域FEP的蒸发和冲击波形成了一层薄氟/碳层，此处银有可能不被侵蚀。通常情况下，这些薄膜层没能起到很好的保护作用，但入侵的原子氧只在孔的中心能量最高，远离中心的地方，银层受到反射回来的原子氧的侵蚀，其能量相对而言低很多，无法破坏氟/碳保护层。

采用镀铝的聚酰亚胺热毯保护国际空间站（ISS）光伏阵列盒垫，但在 $0.0254\mathrm{mm}$ 厚的聚酰亚胺热毯的两层镀铝表面之间捕获了原子氧，因此认为对原子氧防护实际上是缺失的。有缺陷的镀铝表面暴露在空间中，使原子氧能够侵蚀孔隙。

可以通过蒙特卡罗计算建模预测原子氧流的氧化衰减效应。二维蒙特卡罗模型已被用于这样的预

测（Banks、Stueber和Norris，1998）。

# 4 测试

原子氧腐蚀测量技术应当遵从ASTM规程E2089-00中的协议，这个协议是关于空间应用材料的原子氧作用地面试验评估的标准操作（Banks等，2006）。

# 4.1 飞行测试

用作航天飞机的有效载荷舱的材料表面，在STS-1～STS-3航天任务期间暴露在空间中，此后对其进行了检测（Leger，1982）。

碳、银、饿制成的薄膜，在航天飞机STS-4任务期间暴露在空间中，用来检测它们与氧原子的预期反应（Peterson、Linton和Miller，1983）。

在航天飞机飞行任务STS-8和STS-17期间，裸银样品和部分涂银样品暴露于低地球轨道的条件下（de Rooij，1985）。人们对金属（尤其是银）表面原子氧的侵蚀-腐蚀影响做了研究，并研究了银的保护方案。

飞行任务STS-46在轨道进行了大量的试验，试验依据氧与材料（EOIM-Ⅲ）第三相的相互作用评价进行分组。

Solar Max (1984)①带回的材料也得到一些结果，但这并不是计划中的试验。

LDEF是一个大的圆柱形空间试验机架，它将各种材料样品暴露在太空约5.7年，于1990年从太空中回收。

Eurec的回收给研究暴露在低空地球轨道中的表面与原子氧的反应提供了条件，在1992—1993年，同样材料的表面大面积暴露在太空中。

哈勃太空望远镜的第一个太阳能电池板在使用了3年后被回收，对上面的所有材料都进行了检查，包括银、镍、不锈钢、铜和聚酰亚胺。

聚酰亚胺H样品在飞行任务STS-105期间被运送到ISS外部的国际空间站，这些材料在飞行任务STS-114时被回收。

迄今为止，国际材料空间站试验（MISSE）中已经有5个被动试验载体（MISSE1-5）被发射进太空，它们连接在国际空间站（ISS）的外部，暴露在太空中，然后返回地球进行分析。

低地球轨道的材料暴露照射和降解试验（MEDET）将主动监控材料的动态降解，获取有关国际空间站环境的信息，包括污染、原子氧、紫外线、X射线辐射、微流星体和碎片。

# 4.2 原子氧的地面测试

根据分子氧解离所涉及的物理过程，可将现有的AO束源分类：激光诱导分解、微波离解、离子中和、电子模拟解吸附及光解离（Kleiman等，2006）。

AO源正用于世界各地的许多研究中心：NASAMSFC、NASAJPL、蒙大拿州立大学（美国）、ESTEC（荷兰）、ONERA/DESP（法国）、ITL/UTIAS（加拿大）、神户大学（日本）。

# 4.2.1 RF原子氧等离子体（等离子体刻蚀）

地面研究中AO采用 $13.56\mathrm{MHz}$ 的等离子灰化器与氧气或空气作用生产。这种类型的灰化使用低压、射频诱导的气体放电产生ATOX。等离子体中含有多种可能的侵入杂质，如原子、原子离子、分子离子、多种激发态物质、臭氧等。氧化反应可能与UV光子、目标加热、充电效应等影响结合起来。

# 4.2.2 端霍尔离子源

端霍尔离子源是一个永久磁离子源，它产生的光束 $\mathrm{O}_2^+$ 几乎完全可以忽略不计其中的 $\mathrm{O}^+$ 或 $\mathrm{O}^{+ + }$ 离子。能量分布中有两个不同的能量峰（一个约为 $40~\mathrm{eV}$ ，一个约为 $85\mathrm{eV})$ ，平均能量约为 $70\mathrm{eV}$ 。一种水冷却的热辐射屏障可用于屏蔽位于下游的样品，并防止样品被端部阴极霍尔源的热辐射所加热。

# 4.2.3 等离子中和

等离子中和是利用微波能激发氧气来产生氧等离子体。等离子体在电磁场的影响下成为一个离子束，氧等离子束被一个电场加速，电场由负偏压金属板产生。加速后的氧等离子体束与平板相撞，被板上的负电荷中和后反弹形成中性的、有冲击动能的ATOX束。

# 4.2.4 脉冲激光分解

ATOX源的概念基于脉冲激光诱导击穿(LPIB）原则，物理科学公司（PSI，Andover，

MA）在美国对此进行研究和试验。首先，氧分子由一个高速分子束转换阀以气体的形式喷出，然后被强制通过一个喷嘴的喉部，部分填充喷嘴后，一束从脉冲 $\mathrm{CO}_{2}$ 激光器（波长 $10.6\mu \mathrm{m}$ ）发出高能量的光束被同步聚焦于所注入的气体，这个过程中气体将被分解成为温度非常高（ $>20000\mathrm{K}$ ）的等离子体。由气体动力学理论可知，爆炸造成的冲击波通过喷嘴传播，将等离子体热能转换为定向速度，膨胀的冷却使等离子中和形成氧原子。但要保持足够高的膨胀率以及足够低的密度，以防止这些原子再结合成分子。具有热力学低温（低随机速度，即数千开尔文）的和高定向能量的ATOX束最终穿过了喷嘴通向样品。

在一调节系统中，使用液氮作为冷源，使用与样品支架配合的热电阻作为热源，使热循环在 $-150^{\circ}\mathrm{C}\sim 150^{\circ}\mathrm{C}$ 以 $10^{\circ}\mathrm{C / min}$ 的梯度进行。样品支架还能进一步旋转到与射线方向呈 $70^{\circ}$ 的弓角。

# 5 结论

在试验室中原子氧对表面的影响可能与在低地球轨道上原子氧对暴露表面的影响不同。在轨道上，暴露的样品经历着 $+100^{\circ}\mathrm{C} \sim -100^{\circ}\mathrm{C}$ 的热循环，这可能对某些氧化物产生有害影响。原子氧侵蚀和热循环的同时作用可类比于静态应力和腐蚀（应力腐蚀）、疲劳和腐蚀（腐蚀疲劳），共同作用的影响会超出单独作用效果叠加的影响。纯金属本身几乎不受热循环影响，相比 $20\mathrm{keV}\mathrm{O}^{2+}$ 轰击下的溅射率，原子氧对金属，如金、钯、铝的作用效果在可控范围之内。银（和锇）的腐蚀产率值需在同一个数量级，然而，在低地球轨道下观察到银和锇发生了很大的变化，这是原子氧侵蚀和热偏移联合作用的结果。因此，地面测试材料在低地球轨道的性能时，应始终把氧原子侵蚀与热循环结合起来。为了预测材料在低地球轨道的性能，必须精确地模拟低地球轨道环境条件，或至少了解材料在模拟环境下的性能与太空中性能的关系。

# 参考文献

Banks, B. A., Waters, D. L., Thorson, S. D., de Groh, K. K., Snyder, A., and Miller, S. (2006) Comparison of atomic oxygen erosion yields of materials at various energies and impact angles. Proceedings of the 10th ISMSE&the 8th ICPMSE, Collioure, France (ESA SP-616, September

2006).   
Banks, B. A., de Groh, K. K. and Miller, S. K. (2006) MISSEscattered atomic oxygen characterization experiment. MISSEPost-Retreival Conference, Orlando, Florida.   
Banks, B. A., Miller, S. K. R., de Groh, K. K. and Demko, R. (2003) Atomic Oxygen Effects on Spacecraft Materials. NASA/TM-2003-212484.   
Banks, B. A. and Rutledge, S. K. (1988) Low earth orbital atomic oxygen simulation for materials durability evaluation. Proceedings of the Fourth European Symposium on Spacecraft Materials in the Space Environment, pp. 371-392.   
Banks, B., Stueber, T. and Norris, M. (1998) Monte Carlo computational modeling of the energy dependence of atomic oxygen under cutting of protected polymers. Fourth International Space Conference, ICPMSE-4, Toronto, Canada.   
Chambers，A.R.，Harris，I.L.and Roberts，G.T.（1996）Reactions of spacecraft materials with fast atomic oxygen. Mat.Lett.,26,121-131.   
Cross, J.B., Martin, J.A., Pope, L.E., and Koontz, S.L. (1990) Atomic oxygen-MoS2 chemical interactions. Surf. Coat. Technol., 42 (1), 41-48.   
de Rooij, A. (1985) The degradation of metal surfaces by atomic oxygen. Proceedings of the Third European Symposium on Spacecraft Materials in Space Environment, Noordwijk, The Netherlands.   
de Rooij, A. (1989) The oxidation of silver by atomic

oxygen. $E S A J$ ，13，363.  
Ferguson, D.C. (1984) The energy dependence and surface morphology of Kapton degradation under atomic oxygen bombardment. Proceedings of 13th Space Simulation Conference: The Payload-Testing for Success, Orlando, FL.   
Hedin，A.E.（1987）MSIS-86 thermospheric model.J.Geophys.Res.，A5(92)，4649.  
Kleiman, J., Horodetsky, S., Sergeyev, V. and Issoupov, V. (2006) CO2-laser assisted atomic oxygen beam sources: research, development and optimization of operational parameters. Proceedings of the 10th ISMSE & the 8th ICPMSE, Collioure, France.   
Leger, L. J. (1982) Oxygen Atom Reaction with Shuttle Materialsat Orbital Altitudes. NASA TM 58246.   
Miller, S. K. R., Banks, B. A. and Waters, D. L. (2006) Investigation into the differences in atomic oxygen erosion yields of materialsin ground based facilities compared to those in leo. Proceedingof the 10th ISMSE & the 8th ICPMSE, Collioure, France.   
Peplinski, D. R. and Arnold, G. S. (1984) Introduction to: simulation of upper atmosphere oxygen satellite exposure to atomic oxygen in low earth orbit. 13th Space Simulation Conference, Orlando, Florida.   
Peterson，P.N.，Linton，R.C.and Miller，E.R.（1983) Results of apparent atomic oxygen reactions on Ag，C, and Osexposeduring the shuttle STS-4 orbits. Geophys. Res.Lett.，10，569-571.

本章译者：陈雅薇，周储伟（南京航空航天大学航空宇航学院）

# 材料的太空飞行试验

Kim K. de Groh

NASA格林研究中心，克利夫兰，俄亥俄州，美国

# 1太空飞行试验介绍

航天飞行器外表面材料受很多环境条件威胁，其均可能造成性能退化。这些威胁包括太阳紫外线辐射（UV）、高能粒子（电离）辐射、极端温度、热循环、来自微流星体和轨道的碎片（MMOD）、环境引发的污染和低地球轨道（LEO）的原子氧等。空间环境对航天飞行器中各组件的威胁程度差别很大，取决于材料种类、厚度、应力、特定的任务环境（包括任务轨道参数、太阳周期和太阳活动、飞行器表面与太阳的视角、飞行器表面相对于近地轨道的速度向量）及任务持续时间（Dever等，2005）。材料太空飞行试验自从20世纪70年代起在太空实验室（Skylab）开始实施，它帮助人们了解空间环境对航天飞行器材料、元件和设备的影响。

Skylab是美国首个实验性空间站，它发射于1973年5月14日，包含了第一批材料暴露在空间环境中的实验，如美国国家航空航天局（NASA）的热控涂层实验（M415）和怀特帕特森空军基地的热控涂层材料实验（D024）（Belew和Stuhlinger，2004），空军的试验件包括四块板：两块带有热控涂层，另外两块带有聚合物样品，每种板中的一块在Skylab二号SL-2飞行期间（1973年6月22日返回）被回收，其他的板材在SL-3任务中被回收（1973年9月25日返回），它们提供了第一批经历了空间不同暴露时间的材料试验件（Belew和Stuhlinger，2004）。此外，ATM污染测量实验（T027）在空间环境中进行了一些光学材料的短时

间暴露辐射，测量因污染造成的光学性能变化（Belew和Stuhlinger，2004）。

1977年9月，苏联在其礼炮6号空间站上的可移动盒（FM-110）里进行了材料暴露的飞行试验（Tribble等，1995），其在1978年7月（312天后）被回收。1982年，苏联人在礼炮7号上增加了额外的可移动盒，此后于20世纪80年代末在和平号空间站上也增加了移动盒。在20世纪90年代，他们在和平号上放飞了可移动盒容器（RCC）（Tribble等，1995），2000年年初，他们在国际空间站外部添加了一个可替代的盒容器设备（SKK或者叫CKK）。

自1982年第一个材料太空暴露实验在STS-5上进行以来，在20世纪80年代和90年代，利用航天飞机又进行了短期的太空照射实验（约等于 $40\mathrm{h}$ 的照射）。由于该舱沿着速度方向飞行，这些实验一般都在航天飞机的有效载重舱内进行，或者把试验件固连到航天飞机远程操纵系统（RMS）上（Leger，1982）。

从20世纪80年代中期至90年代中期，进行了一些长期自由飞行试验[长期暴露设备（LDEF）、欧洲可回收运载器（EURECA）、空间飞行单元上的照射设施（SFU/EFFU)]，在20世纪90年代中期，一些欧洲空间机构（ESA）和NASA在和平号外部进行了一些实验。

从2001年起，在国际空间站（ISS）外进行更长周期的材料空间照射实验，表1汇总了用于空间环境耐久性评估的大部分主要太空飞行试验情况。材料的太空飞行试验除了提供实际的空间环境劣化

数据外，也提供了重要的飞行传承数据，这些数据 对于开发预测模型和地面设备数据校准有重要意义。

表 1 材料空间环境耐久性评价的太空飞行试验  

<table><tr><td>任务类型</td><td>飞行试验名称</td><td>缩写</td><td>责任单位</td><td>发射飞行器</td><td>配置时间</td><td>回收飞行器</td><td>回收时间</td><td>空间照射时长</td></tr><tr><td>太空实验室</td><td>热控涂层实验(D024)热控涂层(M415)和ATM污染测量(T027)</td><td>Skylab,M415,D024,T027</td><td>NASA</td><td>土星5号火箭</td><td>1973.5.14</td><td>土星1B</td><td>1973.6.22和1973.9.25</td><td>不同周期</td></tr><tr><td rowspan="10">短期飞船实验</td><td>STS-5(评估材料I与氧的相互作用)</td><td>STS-5</td><td>NASA</td><td>STS-5哥伦比亚号</td><td>1982.11.11</td><td>STS-5挑战者号</td><td>1982.11.16</td><td>44h</td></tr><tr><td>STS-8(评估材料II与原子氧的相互作用)</td><td>STS-8</td><td>NASA</td><td>STS-8挑战者号</td><td>1983.8.30</td><td>STS-8挑战者号</td><td>1983.9.5</td><td>41.75h</td></tr><tr><td>STS-41G和先进复合材料空间照射实验</td><td>STS-41GACOMEX</td><td>NASA与加拿大航空局</td><td>STS-41G挑战者号</td><td>1984.10.5</td><td>STS-41G挑战者号</td><td>1984.10.13</td><td>38h</td></tr><tr><td>国际卫星通信组织太阳阵列</td><td>ISAC</td><td>NASA</td><td>STS-41发现号</td><td>1990.10.6</td><td>STS-41发现号</td><td>1990.10.10</td><td>46.5h</td></tr><tr><td>评估材料III与氧的相互作用</td><td>EOIM-III</td><td>NASA</td><td>STS-46亚特兰蒂斯号</td><td>1992.7.31</td><td>STS-46亚特兰蒂斯号</td><td>1992.8.8</td><td>42h</td></tr><tr><td>有限周期空间环境照射实验1,2,3</td><td>LDCE-1,2,3</td><td>NASA</td><td>STS-46亚特兰蒂斯号</td><td>1992.7.31</td><td>STS-46亚特兰蒂斯号</td><td>1992.8.8</td><td>41h</td></tr><tr><td>低地球轨道材料照射实验</td><td>MELEO</td><td>加拿大航空局</td><td>STS-52哥伦比亚号</td><td>1992.10.22</td><td>STS-52哥伦比亚号</td><td>1992.11.1</td><td>30h</td></tr><tr><td>有限周期空间环境照射实验4,5</td><td>LDCE-4,5</td><td>NASA</td><td>STS-51发现号</td><td>1993.9.12</td><td>STS-51发现号</td><td>1993.9.22</td><td>38h</td></tr><tr><td>有限周期空间环境照射实验6,7,8</td><td>LDCE-6,7,8</td><td>NASA</td><td>STS-62哥伦比亚号</td><td>1994.3.4</td><td>STS-62哥伦比亚号</td><td>1994.3.18</td><td>不同周期</td></tr><tr><td>证明评估材料空间环境影响操纵装置飞行</td><td>MFD/ESEM</td><td>NASA和NASDAQ</td><td>STS-85发现号</td><td>1997.8.7</td><td>STS-85发现号</td><td>1997.8.19</td><td>54h</td></tr><tr><td rowspan="3">FreeFlyers</td><td>长周期照射设备</td><td>LDEF</td><td>NASA</td><td>STS-41C挑战者号</td><td>1984.4.7</td><td>STS-32发现号</td><td>1990.1.12</td><td>69个月</td></tr><tr><td>欧洲可回收载具</td><td>EURECA</td><td>ESA</td><td>STS-46亚特兰蒂斯号</td><td>1992.7.31</td><td>STS-57奋进号</td><td>1993.6.24</td><td>11个月</td></tr><tr><td>空间飞行单元的照射设备单元</td><td>SFU/EFFU</td><td>JAXA/NASDA</td><td>H-II火箭</td><td>1995.3.18</td><td>STS-72奋进号</td><td>1996.1.13</td><td>302天</td></tr><tr><td rowspan="5">长期和平号实验</td><td>可去除盒式容器实验-1</td><td>RCC-1</td><td>俄罗斯</td><td>进步号</td><td>1990.1.11</td><td>联盟号</td><td>1991.4.26</td><td>470天</td></tr><tr><td>可去除盒式容器实验-2</td><td>RCC-2</td><td>俄罗斯</td><td>进步号</td><td>1990.1.25</td><td>联盟号</td><td>1992.2.21</td><td>756天</td></tr><tr><td>欧洲科学照射设备</td><td>ESEF</td><td>ESA</td><td>联盟号TM-22</td><td>1995.9.3</td><td>联盟号TM-22</td><td>1996.2.29</td><td>179天</td></tr><tr><td>米尔环境影响载荷</td><td>MEEP</td><td>NASA</td><td>STS-76亚特兰蒂斯号</td><td>1996.3.25</td><td>STS-86亚特兰蒂斯号</td><td>1997.10.1</td><td>18月</td></tr><tr><td>光特性监视实验</td><td>OPM</td><td>NASA</td><td>STS-81亚特兰蒂斯号</td><td>1997.4.29</td><td>STS-89奋进号</td><td>1998.1.9</td><td>256天</td></tr><tr><td rowspan="2">长期国际空间站实验</td><td>材料国际空间站实验1,2</td><td>MISSE 1,2</td><td>NASA</td><td>STS-105发现号</td><td>2001.8.16</td><td>STS-114发现号</td><td>2005.7.30</td><td>3.95年</td></tr><tr><td>模块/微粒子捕捉器和空间环境照射设备1</td><td>SM/MPAC和SEED 1</td><td>JAXA</td><td>进步号M-45(5P)</td><td>2001.10.15</td><td>联盟号TM-34(4S)</td><td>2002.8.26</td><td>315天</td></tr><tr><td rowspan="8">长期国际空间站实验</td><td>模块/微粒子捕捉器和空间环境照射设备2</td><td>SM/MPAC和SEED 2</td><td>JAXA</td><td>进步号M-45(5P)</td><td>2001.10.15</td><td>联盟号TMA-3(7S)</td><td>2004.2.26</td><td>865天</td></tr><tr><td>模块/微粒子捕捉器和空间环境照射设备3</td><td>SM/MPAC和SEED 3</td><td>JAXA</td><td>进步号M-45(5P)</td><td>2001.10.15</td><td>联盟号TMA-6(10S)</td><td>2005.8.18</td><td>1403天</td></tr><tr><td>材料国际空间站实验5</td><td>MISSE 5</td><td>NASA</td><td>STS-114发现号</td><td>2005.8.3</td><td>STS-115亚特兰蒂斯号</td><td>2006.9.15</td><td>1.12年</td></tr><tr><td>材料国际空间站实验3,4</td><td>MISSE 3,4</td><td>NASA</td><td>STS-121发现号</td><td>2006.8.3</td><td>STS-118奋进号</td><td>2007.8.18</td><td>1.04年</td></tr><tr><td>欧洲技术照射设备/材料照射和劣化实验(MEDET)</td><td>EuTEF/MEDET</td><td>ESA</td><td>STS-122亚特兰蒂斯号</td><td>2008.2.15</td><td>STS-128发现号</td><td>2009.9.1</td><td>1.55年</td></tr><tr><td>材料国际空间站实验6</td><td>MISSE 6</td><td>NASA</td><td>STS-123奋进号</td><td>2008.3.22</td><td>STS-128发现号</td><td>2009.9.1</td><td>1.45年</td></tr><tr><td>日本模块/微粒子捕捉器和空间环境照射设备</td><td>JEM/MPAC和SEED</td><td>JAXA</td><td>STS-127奋进号</td><td>2009.7.24</td><td>在轨</td><td>在轨</td><td>在轨</td></tr><tr><td>材料国际空间站实验7</td><td>MISSE 7</td><td>NASA</td><td>STS-129亚特兰蒂斯号</td><td>2009.11.23</td><td>在轨</td><td>在轨</td><td>在轨</td></tr><tr><td colspan="9">注:1.短期耐久性航天飞机试验的日期是指航天飞机发射和着陆日期。2.航天飞机试验的暴露时间一般指冲击持续时间。</td></tr></table>

因为实际太空飞行的机会很少、昂贵、运载空间有限而且耗时，因此经常要依赖地面实验室进行空间飞行器材料的环境耐久性预测。然而，地面设备和真实的空间暴露实验不尽相同，这可能会导致材料的反应速率有差异。真实的材料太空飞行试验数据可以用于确定地面设施实验和空间暴露实验之间的关联性，因此可以依据地面实验对材料在空间的性能做出更精确的预测。一个典型的例子是用聚酰亚胺（Kapton H）作为标定原子氧影响程度的核查试样，Kapton H在LEO中具有精确表征的腐蚀量（ $3.0 \times 10^{-24} \mathrm{~cm}^3/\mathrm{atom}$ ）（Banks等，1985；Visentine等，1985；Koontz等，1995a；Silverman，1995），因此Kapton H常用作等离子灰化器和其他原子氧设备中计算原子氧等效影响度的核查试样（ASTME，2006）。等效影响度是指产生地面设备观察到的腐蚀量在LEO所需要的单位面积上的冲击原子数。Kapton H通常用于太空飞行试验中，使得LEO原子氧的影响度得到实验测定。

除材料太空飞行试验之外，SMM（Solar Max Mission）飞船的硬件从哈勃空间望远镜（HST）5次检修任务中取得的材料，也提供了空间环境中材料耐久性的重要信息。例如，HST上外层的多层绝缘（MLI）材料金属化特氟龙（聚四氟乙烯，FEP）在轨道上变得极脆，导致了贯穿厚度方向的

严重开裂（Townsend等，1999）。人们已对HST检修中回收的特氟龙FEP绝缘层材料进行分析和测试，以确定导致这个常用热控材料劣化的原因(Townsend等，1998；de Groh等，2000，2001)。这个结果说明了空间辐射造成了FEP的脆裂，而热循环进一步加剧了劣化，最大在轨温度起到了重要作用（Townsend等，1999）。材料太空飞行试验的数据已经被用于微流星或轨道碎片（MMOD）模型的验证和/或修正，也已用于发展原子氧的腐蚀预测模型。

这一章回顾了很多主要材料的太空飞行试验，以及从实验中得到的认识和实验结果是怎样影响材料的使用和选择的。

# 2 材料的太空飞行试验

# 2.1 航天飞机飞行试验

航天飞机提供了一个独特机会，使材料从轨道回收以免受再入大气时的加热影响，因此有利于评估空间环境影响（Leger，1982）。航天飞机1号（STS-1）回到地球后，工程师们测试了有效载荷舱内的材料表面，发现电视摄像机外部Kapton保温毯在飞行过程中由有光泽的琥珀色变成了乳白浅黄色（Leger，1982，1983），这最初认为是污染

造成的，但高分辨率电子显微镜观察发现了一个像地毯的粗糙织构，其织构方向与飞行器速度方向相关。还观察到扶手上黄色涂料（A-971）的快速老化，这个黄色涂料可以轻轻擦拭掉（Leger，1982）。这些观察结果，与STS-2和STS-3号任务之后的观察结合在一起，引出了劣化现象是由有机材料的氧化作用引起的结论，具体来说氧化作用是材料通过与大气层原子氧的高速撞击产生了挥发性产物（二氧化碳、一氧化碳、水等），这最终导致了腐蚀和质量损失（Leger，1982，1983）。在STS-4中，一组多达15个的圆板样品被送上太空，它们被放置在诱发型环境污染监测器（IECM）顶部表面上，用来通过飞行试验评定反应速率（Leger，1983）。从早期的航天飞机（STS1-4）上获得的初步数据告诉航天飞机设计者，反应速率已经高到足以令一些飞船产生问题，虽然这些数据还没有充分到支持硬件的更变（Leger，1983）。因此，又提出了一个在STS-5上获取材料原子氧反应数据的专门实验，原子氧反应由每个氧原子造成的体积损失来量化（ $\mathrm{cm}^3/\mathrm{atom}$ ），称为腐蚀量（ $Ey$ ）或反应效率。虽然它不是一个率值，但有时也被称作反应率或衰退率。这个实验称为“原子氧与材料相互作用效应-I”（Visentine等，1985；Silverman，1995），也就是“原子氧与材料相互作用评估-实验I”，被简写为EOIM-I。

自STS-5上进行专门材料的空间暴露实验后，很多其他材料的航天飞机飞行试验也得以进行。原子氧效应实验（被称为EOIM-Ⅱ）在STS-8任务中进行（Visentine等，1985；Silverman，1995）。这一系列实验中的最后一个，即EOIM-Ⅲ在STS46任务中进行。其他材料的航天飞机暴露实验在表1中列出。

总的来说，原子氧的相互作用通过失去挥发性的氧化物的形式，最终导致大多数有机材料的腐蚀和形态变化。有些金属如铝，准金属如硅，可以形成抵抗进一步氧化反应的抗氧化层。其他金属如银，会形成氧化层并脱落，使表面失去保护而进一步氧化。早期航天飞机的其他实验还有Kevlar织物拉伸强度的损失、红外光学材料的部分氧化、高温涂层的反射率损失等。

# 2.1.1 STS-8原子氧效应实验

STS-8号任务的原子氧效应实验（EOIMⅡ）的目的是控制某些太空暴露实验变量，来获得比以

往更加精确的原子氧侵蚀量。特定的目标包括： $①$ 得到一个更大数据量的反应数据库； $②$ 确定反应的温度依赖性； $③$ 确定质量从一个表面转移到另一个表面的过程是否是由反应造成； $④$ 评估反应的太阳辐射影响； $⑤$ 确定充电的样品是否对反应有影响（Visentine等，1985）。这项实验有15个组织参与，有多达360个被动试验和主动试验样品装在航天飞机的有效载重舱内（Visentine等，1985）。这项任务有一个特定的太空暴露方案，在 $225\mathrm{km}$ 高度（121海里）使原子氧直射 $41.75\mathrm{h}$ （航天飞机的有效载重舱正对速度方向），这是早期任务中原子氧影响度最大的情况（ $3.5\times 10^{20}$ atoms $\mathrm{cm}^2$ Visentine等，1985）。EOIM-Ⅱ号实验使人们对材料的LEO环境影响具有了更深的认识，研究者对多达50种材料建立了量化反应效率模型，包括Kapton在 $3\times 10^{-24}\mathrm{cm}^3 /$ atom条件下的侵蚀量（Visentine等，1985），这项实验说明，太阳辐射对Kapton和Mylar的反应并没有什么显著影响。而且具初步的估计，温度、太阳辐射、充电样本都没有影响到腐蚀量（Visentine等，1985）。测得的有机固体腐蚀与氧流量和总通量均呈线性关系，且在腐蚀开始之前，没有观测到诱导时间（Gregory和Peters，1987）。不幸的是，基于原子氧通量的侵蚀量是由长期大气密度模型决定的，短期的实验数据可能会引入误差（Koontz等，1995b）。

# 2.1.2 氧与材料相互作用影响评估-Ⅲ（EO-IM-Ⅲ）

为了解决飞行数据中的潜在不确定性和测试新材料，实施了EOIM-Ⅲ实验（Koontz等，1995b)。这个实验是一个以NASA为中心的国际合作项目，其中包括美国空军菲利普实验室、航天公司、阿拉巴马大学、日本国家空间局、欧洲空间局，还有加拿大空间局（Koontz等，1993）。实验的首要目标是为原子氧反应数据提供基准（Koontz等，1995b)。其次的目标包括：①表征气态反应的质量光谱；②表征EOIM-Ⅲ产生的诱发环境和有效载荷舱周围大气；③表征氧原子和聚合物的化学动力学反应（Koontz等，1995b)。

除了物质分光仪以外，EOIM-Ⅲ实验包括15块被动实验托板和若干其他实验。为了对自由号空间站太阳能电池阵列材料进行耐久性测试，自由号做了阵列材料被动照射实验，这给太阳能电池阵列

的原子氧耐久性研究提供了极其重要的太空飞行试验数据（Forkapa等，1996）。

EOIM-Ⅲ在飞船有效载荷舱（图1）内进行，经历了航天飞机的STS-46任务，时间跨度是从1992年7月31日到8月7日。STS-46在三个不同高度飞行，最低为 $230\mathrm{km}$ ，做了 $42\mathrm{h}$ 的EOIM-Ⅲ高密度原子氧暴露实验（Koontz等，1995b），42h的暴露照射实验提供了 $95\%$ 的总任务通量，约 $2.3\times 10^{20}\mathrm{atoms / cm}$ （Koontz等，1995b）。

图片摘要：该图主要展示 1EOIM Ⅲ航天飞机有效载荷舱飞行试验由NASA提供。
![](images/3046f6bc74081efdc5d81294df420c98f6db1def80294db4af2856ee733672ec.jpg)  
图1EOIM-Ⅲ航天飞机有效载荷舱飞行试验由NASA提供

EOIM-Ⅲ号的侵蚀数据由于涉及了热过程、太阳紫外线照射、氧原子通量还有污染效应的因素，故比之前的数据更加精确（Koontz等，1995b）。质量分光仪实验产生了多于48000个质量光谱，详细地描述了自然环境和诱发环境（Koontz等，1995b）。各种参与气态反应的聚合物样品产物得到了鉴定，发现周围环境中有正一价氧离子，而且侵蚀反应所需的氧原子动能也得到了确定（Koontz等，1995b）。EOIM-Ⅲ号实验对ISS、HST和其他有关选择空间飞行器的材料和涂层以保证长期耐久性的项目提供了直接有效的数据。

# 2.2 自由飞行器

# 2.2.1 长期暴露设备（LDEF）

NASA的LDEF是一个自由飞行的卫星，在一个固定LEO飞行方向上的重力梯度是稳定的（质量在一端加载）（Pippin，1995a）。LDEF是一个尺寸为 $4.3\mathrm{m}\times 9.1\mathrm{m}$ 的12边圆柱结构（Whitaker和Gregory，1994），重达 $9707\mathrm{kg}$ （21400lb）（Pippin，1995a；O'Neal和Lightner，1991)，包含一个

大约 $9.14\mathrm{m}$ 长的铝制开放网格构架，边上有72个相同大小的矩形开口（12个边上每边6个开口），在末端还有14个开口（朝着地球方向末端有6个，朝着太空方向末端有8个），这些开口用于安装实验板。它于1984年4月7日挑战者号航天飞机的STS-41C任务中被部署在高度 $482~\mathrm{km}$ 处，而且有一个 $28.5^{\circ}$ 的倾角（Pippin，1995b）。图2展示了被航天飞机部署不久的LDEF的一张照片。这项任务计划时长为 $10\sim 12$ 个月，预计的回收时间是1985年2月，但航天飞机出现的问题和挑战者号的事故导致了很长的时间延误（O'Neal和Lightner，1991）。LDEF在1990年哥伦比亚号航天飞机的STS-32号任务中被回收，此时它已经历 $340~\mathrm{km}$ 的高度的LEO环境69个月了（Pippin，1995b）。

图片摘要：该图主要展示 2LDEF于1984年4月7日部署不久后拍摄由NASA提供。
![](images/8d50a61cf377c00fad1ba01b8bc29a996230c6b5aed816ab8ce84f5a8e032118.jpg)  
图2LDEF于1984年4月7日部署不久后拍摄由NASA提供

LDEF带着10000多件材料样本。有些样本被放置在LDEF外表面，暴露在太空环境下，另外的则被放置在内部，或者被保护起来。此外，有些实验是可控时间暴露的。过半数LDEF暴露表面是铬阳极氧化处理的铝材，这是LDEF的框架和结构用材，17块试验板上覆盖有银特氟龙热控毯对其进行温度控制。其余区域包括了很多种未来可能用于飞行器设计的光学、热学、力学、电磁学或者其他系统的材料（SETASMaterials，2010）。
