Repository: C-zj02/CFD-claw

<div align="center">

**English** | [中文](#中文版) | [Français](README_FR.md) | [Русский](README_RU.md) | [हिन्दी](README_HI.md) | [العربية](README_AR.md) | [Português](README_PT.md)

# 🚀 Claude Code Python

**A Complete Python Reimplementation Based on Real Claude Code Source**

*From TypeScript Source → Rebuilt in Python with ❤️*

***
**🔥 Active Development • New Features Weekly 🔥**

</div>

***

## 🎯 What is This?

**Clawd Code** is a **complete Python rewrite** of Claude Code, based on the **real TypeScript source code**.

File: RAG-data/航空金属材料疲劳性能手册001-200.pdf-31c42238-0a15-48e9-b018-5843f3c6fdd9.md (part 2 of 9)
# 航空金属材料
具有 $99.9\%$ 存活率的安全寿命 $N_{99.9}$ 的含义是，在1000个产品当中，有999个的寿命都高于安全寿命 $N_{99.9}$ ，只有一个未达到安全寿命 $N_{99.9}$ 而提前发生破坏。更确切地说，母体中有 $99.9\%$ 的个体寿命高于 $N_{99.9}$ 有 $0.1\%$ 的个体寿命低于 $N_{99.9}$ 。

由于零构件疲劳试验在人力和物力上消费很大，一般只能取少数试件来进行试验，但又由于疲劳试验结果存在着很大分散性，少数几个试件的试验寿命并不能代表整批零部件的疲劳寿命。未经试验的同类型产品中，有的寿命可能要短得多。因此，需要借助以上所述的统计分析方法，根据少数试件的疲劳寿命来估计出整批产品的安全寿命。关于安全寿命的测定将在第六章中详细介绍。

# 8. 标准正态偏量

如上节所述，当已知对数疲劳寿命 $x$ 的正态频率曲线时（图1-3-7），对数疲劳寿命 $x_{p}$ 与存活率 $P(\xi > x_{p})$ 之间存在着一一对应的关系。设正态频率函数为 $f(x)$ ，则存活率 $P(\xi > x_{p})$ 可由以下积分式表示

$$
P (\xi > x _ {p}) = \int_ {x _ {p}} ^ {\infty} f (x) d x = \int_ {x _ {p}} ^ {\mu} f (x) d x + \int_ {\mu} ^ {\infty} f (x) d x \tag {3-10}
$$

由图1-3-7可知，积分式 $\int_{-\infty}^{\infty}f(x)dx$ 代表 $x_{p}$ 以右曲线与横坐标轴所包围的阴影面积；

$\int_{p}^{x_p}f(x)dx$ 代表在 $x_{p}$ 和 $\mu$ 之间的阴影面积；

$\int_{\mu}^{x_p}f(x)dx$ 代表 $\mu$ 以右的阴影面积，它等于曲线与横坐标轴所包围的

面积的一半，即

$$
\int_ {\mu} ^ {\infty} f (x) d x = 1 / 2
$$

于是，式（3-10）可写成

$$
P (\xi > x _ {p}) = \int_ {x _ {p}} ^ {\mu} f (x) d x + \frac {1}{2}
$$

将式（3-9）代入上式，可得

$$
P (\xi > x _ {x _ {p}}) = \int_ {x} ^ {\mu} \frac {1}{\sigma \sqrt {2 \pi}} e ^ {- \frac {(x - \mu) ^ {2}}{2 \sigma^ {2}}} d x + \frac {1}{2} \tag {3-11}
$$

对上式积分时，可采用变量置换的方法。令

$$
u = \frac {x - \mu}{\sigma} \tag {3-12}
$$

将上式两端微分

$$
d u = \frac {d x}{\sigma}, \quad d x = \sigma d u \tag {3-13}
$$

把式（3一12)和(3一13)代入式(3一11)，则得

$$
P (\xi > x _ {p}) = \int_ {u p} ^ {0} \frac {1}{\sqrt {2 \pi}} e ^ {- \frac {u ^ {2}}{2}} d u + \frac {1}{2} \tag {3-14}
$$

式（3-11）中的积分上限为 $\mu$ ；积分下限为 $x_{p}$ 。根据式（3-12），当 $x = \mu$ 时， $u = 0$ ；当 $x = x_{p}$ 时，相应的 $u$ 值为

$$
u _ {p} = \frac {x _ {p} - \mu}{\sigma} \tag {3-15}
$$

因此，式(3-14)中的积分上、下限分别取为0和 $u_{p}$ 。式(3-14)不能直接进行积分，但可采用各种数值计算方法求得。以下只介绍其中最简单的一种。

对于较小的 $u$ 值，被积函数 $e^{-\frac{u^2}{2}}$ 可用级数形式表示出来。从一般数学手册中，可以查到 $e^z$ 的级数展开式为

$$
\begin{array}{l} e ^ {z} = 1 + z + \frac {z ^ {2}}{2 !} + \frac {z ^ {3}}{3 !} + \dots \\ = 1 \div z + \frac {z ^ {2}}{2 \times 1} + \frac {z ^ {3}}{3 \times 2 \times 1} + \dots \\ \end{array}
$$

根据以上公式，有

$$
e ^ {- \frac {u ^ {2}}{2}} = 1 + \left(- \frac {u ^ {2}}{2}\right) + \frac {\left(- \frac {u ^ {2}}{2}\right) ^ {2}}{2 \times 1} + \frac {\left(- \frac {u ^ {2}}{2}\right) ^ {3}}{3 \times 2 \times 1} + \dots
$$

所以 $e^{-\frac{u^2}{2}} = 1 - \frac{u^2}{2} + \frac{u^4}{8} - \frac{u^6}{48} + \dots$

将 $e^{-\frac{u^2}{2}}$ 的级数表达式，代入式（3-14)后，进行积分。

$$
\begin{array}{l} P (\xi > x _ {p}) = \frac {1}{\sqrt {2 \pi}} \int_ {u _ {p}} ^ {0} \left[ 1 - \frac {u ^ {2}}{2} + \frac {u ^ {4}}{8} - \frac {u ^ {6}}{4 8} + \dots \right] d u + \frac {1}{2} \\ = \frac {1}{\sqrt {2 \pi}} \left[ u - \frac {u ^ {3}}{3 \times 2} + \frac {u ^ {5}}{5 \times 8} - \frac {u ^ {7}}{7 \times 4 8} + \dots \right] _ {u _ {p}} ^ {0} + \frac {1}{2} \\ = \frac {1}{\sqrt {2 \pi}} \left[ - u _ {p} + \frac {u _ {p} ^ {3}}{3 \times 2} - \frac {u _ {p} ^ {5}}{5 \times 8} + \frac {u _ {p} ^ {7}}{7 \times 4 8} - \dots \right] + \frac {1}{2} \\ \end{array}
$$

为了书写简便，用符号 $p$ 表示存活率 $P(\xi > x_{p})$

$$
p = \frac {1}{\sqrt {2 \pi}} \left[ - u _ {p} + \frac {u _ {p} ^ {3}}{6} - \frac {u _ {p} ^ {5}}{4 0} + \frac {u _ {p} ^ {7}}{3 3 6} - \dots \right] + \frac {1}{2} \tag {3-16}
$$

式（3一16）是 $u_{p}$ 和 $p$ 的关系式。当 $u_{p} = 0$ 时， $p = \frac{1}{2}$ 当 $u_{p} = -1$ 时， $p$ 等于

$$
\begin{array}{l} p = \frac {1}{\sqrt {2 \pi}} \left[ 1 - \frac {1}{6} + \frac {1}{4 0} - \frac {1}{3 3 6} + \dots \right] + \frac {1}{2} \\ = 0. 8 4 1 \\ \end{array}
$$

应用数值积分方法，可以得到各个存活率 $p$ 和 $u_{p}$ 值的对应关系，如表3-6所示（更详尽的数值载于附表三中）。 $u_{p}$ 叫做与存活率相关的“标准正态偏量”。

表3-6  

<table><tr><td>p</td><td>50%</td><td>84.1%</td><td>90%</td><td>95%</td><td>99%</td><td>99.9%</td><td>99.99%</td></tr><tr><td>up</td><td>0</td><td>-1</td><td>-1.282</td><td>-1.645</td><td>-2.326</td><td>-3.090</td><td>-3.719</td></tr></table>

当已知 $u_{p}$ 时，对数疲劳寿命 $x_{p}$ 即可由式（3一15）定出。

$$
x _ {p} = \mu + u _ {p} \sigma \tag {3-17}
$$

对数疲劳寿命 $x_{p}$ 与存活率 $p$ 之间的关系，是通过 $u_{p}$ 建立起来的。如给定存活率 $p = 99.9\%$ 。则 $u_{p} = -3.09$ 。于是， $99.9\%$ 存活率的对数安全寿命可由下式求得

$$
x _ {9 9. 9} = \mu - 3. 0 9 \sigma
$$

以上关系式可用图1-3-8表示， $3.09\sigma$ 表示 $x_{99.9}$ 与平均值 $\mu$ 的“偏量”。

图片摘要：该图主要展示 1 3 8。
![](images/e4f5920dbbd5e8ef9c940334c17c89a7814c90df2cd0e4153bec3deb7afdcf06.jpg)  
图1-3-8

图片摘要：该图主要展示 1 3 8。
![](images/8e2f93c817d03c6f8749bdc39121f418831e4e32a909e7743ac5a89012c5a6cb.jpg)  
图1-3-9

若取存活率 $p = 50\%$ ，则 $u_{p} = 0$ 。此时 $x_{50} = \mu$ （3-18）

可见当对数疲劳寿命遵循正态分布时，母体平均值 $\mu$ 相当于 $50\%$ 存活率的对数疲劳寿命（图1-3-9）。 $50\%$ 存活率的疲劳寿命 $N_{50}$ ，称做母体的“中值疲劳寿命”。按定义 $x_{50} = \lg N_{50}$ ，故 $N_{50}$ 是 $x_{50}$ 的反对数。

$$
N _ {5 0} = \lg^ {- 1} x _ {5 0}
$$

它的含义是，母体中有一半(50%)个体寿命高于 $N_{50}$ ；有一半个体寿命低于 $N_{50}$ 。

如已知一组 $n$ 个疲劳寿命 $N_{1}$ ， $N_{2}$ ，…， $N_{n}$ ，由式（3-1）和（3-8），可以求得对数疲劳寿命的子样平均值 $\overline{x}$ 和对数疲劳寿命的子样标准差 $s$ ：

$$
\overline {{x}} = \frac {1}{n} \sum_ {i = 1} ^ {n} \lg N _ {i}, s = \sqrt {\frac {\sum (\lg N _ {i}) ^ {2} - \frac {1}{n} (\sum \lg N _ {i}) ^ {2}}{n - 1}}
$$

若用 $\overline{x}$ 和 $s$ 分别作为 $\mu$ 和 $\sigma$ 的估计量，则式（3-17）可写成

$$
x _ {p} = x + u _ {p} s \tag {3-19}
$$

利用式（3一19），即可求得对应任一存活率 $p$ 的对数疲劳寿命或对数安全寿命。又因 $x_{p} = \lg N_{p}$ 从而还可求得对应任一存活率的疲劳寿命 $N_{p} = \lg^{-1}x_{p}$ 。

例1 在某一应力水平下，测得一组（10个）试件的疲劳寿命，如表3-7所示。试求出 $99.9\%$ 存活率的安全寿命 $N_{99.9}$ 。

解：已知数据见表3-7中第一列，疲劳寿命的单位以千周计。为了以下计算的需要，求出各对

数疲劳寿命值 $x_{i} = \lg N_{i}$ 及其平方 $x_{i}^{2}$ ，也列于表3-7中。

# （一）计算子样平均值

已知子样大小 $n = 10$ ，根据表3-7的数据，可得子样平均值

$$
\bar {x} = \frac {1}{n} \sum_ {i = 1} ^ {n} x _ {i} = \frac {1}{1 0} \times 2 1. 6 7 3 5 = 2. 1 6 7 4
$$

表3-7  

<table><tr><td>疲劳寿命Ni(千周)</td><td>对数疲劳寿命xi=1gNi</td><td>xi2</td></tr><tr><td>160</td><td>2.2041</td><td>4.8581</td></tr><tr><td>154</td><td>2.1875</td><td>4.7852</td></tr><tr><td>135</td><td>2.1303</td><td>4.5382</td></tr><tr><td>138</td><td>2.1399</td><td>4.5792</td></tr><tr><td>140</td><td>2.1461</td><td>4.6057</td></tr><tr><td>124</td><td>2.0934</td><td>4.3823</td></tr><tr><td>147</td><td>2.1673</td><td>4.6972</td></tr><tr><td>134</td><td>2.1271</td><td>4.5246</td></tr><tr><td>166</td><td>2.2201</td><td>4.9288</td></tr><tr><td>181</td><td>2.2577</td><td>5.0972</td></tr><tr><td>总 和</td><td>21.6735</td><td>46.9965</td></tr></table>

# （二）计算子样标准差

利用表3-7数据，由式（3一8），子样标准差为

$$
\begin{array}{l} s = \sqrt {\frac {\sum x _ {i} ^ {2} - \frac {1}{n} (\sum x _ {i}) ^ {2}}{n - 1}} = \sqrt {\frac {4 6 . 9 9 6 5 - \frac {1}{1 0} \times 2 1 . 6 7 3 5 ^ {2}}{1 0 - 1}} \\ = 0. 0 5 \\ \end{array}
$$

# （三）估计安全寿命

由表3-6，查得对应 $99.9\%$ 存活率的标准正态偏量为 $u_{p} = -3.09$ 。按公式（3一19），可得 $99.9\%$ 存活率的对数安全寿命 $x_{99.9}$

$$
x _ {9 9. 9} = \bar {x} + u _ {p} s = 2. 1 6 7 4 - 3. 0 9 \times 0. 0 5 = 2. 0 1 3
$$

99.9%存活率的安全寿命为

$$
N _ {9 9. 9} = \lg^ {- 1} x _ {9 9. 9} = 1 0 3 \text {千 周}
$$

这个安全寿命的含义是，母体中有 $99.9\%$ 的个体疲劳寿命大于103000次循环，有千分之一的个体疲劳寿命不足103000次循环。

# 9. 正态概率坐标纸

正态概率坐标纸是一种特制的坐标纸，在处理试验结果时，经常要用到它。本节就介绍这种坐标纸的制作原理。

根据正态分布理论可知，标准正态偏量 $u_{p}$ 与存活率 $p$ 之间存在着一一对应的关系，如表3-6所示。在表3-8中，还给出了 $u_{p}$ 和 $p$ 的另一些对应数值。根据表3-8数值，以 $u_{p}$ 为横坐标； $p \times 100$ 为纵坐标作图，示于图1-3-10中。由图可以看到， $p$ 和 $u_{p}$ 的关系在一般等间距坐标系中为一曲线。为了使这种曲线画在坐标纸上能形成一条直线，需要把纵坐标的标尺加以改变，其做法如下。首先，在横坐标轴上，按等间距注明 $u_{p}$ 的标尺： $-2.0, -1.0, 0, 1.0, 2.0$ 等（图1-3-11）。并且在纵坐标轴上确定 $p \times 100 = 50$ 的位置，即图1-3-11中的A点。其次，通过A点作任一倾斜直线。最后，按照表3-8的数值，以该直线为准，将与 $u_{p} = -1.282$ 对应的纵坐标指定为90，与 $u_{p} = -0.842$ 对应的纵坐标指定为80，依此类推，即得到纵坐标轴的标尺。经过这样标定后，纵坐标轴

表 3-8  

<table><tr><td>up</td><td>-1.282</td><td>-0.842</td><td>-0.524</td><td>-0.253</td><td>0</td><td>0.253</td><td>0.524</td><td>0.842</td><td>1.282</td></tr><tr><td>p</td><td>0.90</td><td>0.80</td><td>0.70</td><td>0.60</td><td>0.50</td><td>0.40</td><td>0.30</td><td>0.20</td><td>0.10</td></tr></table>

图片摘要：该图主要展示 3 8。
![](images/01755915c82a4bd50c0af6b00e0fc2faf5564cbeaa07a90f3afe92fb894b2a71.jpg)  
图1-3-10

图片摘要：该图主要展示 1 3 10。
![](images/ecd610ed66047fd2af56203f0552dc77b04330c5da3300a3e47b88b0e73fb42c.jpg)  
图 1-3-11

的标尺已不是等间距的。如 $50\sim 40$ 之间和 $50\sim 60$ 之间相距最近， $80\sim 90$ 之间和 $20\sim 10$ 之间相距最远。利用这种方法制作的坐标纸，就叫做“正态概率坐标纸”，如图1-3-12所示。

由式3一19可知，对数疲劳寿命 $x_{p} = \lg N_{p}$ 与 $u_{p}$ 成线性关系。既然 $u_{p}$ 和 $p$ 绘在正态概率坐标纸上表现为一直线，那末，在正态概率坐标纸上，以对数疲劳寿命 $\lg N_{p}$ 为横坐标， $p$ 为纵坐标， $\lg N_{p}$ 和 $p$ 必然亦为一直线。在疲劳试验中，就常常借助这一性质，来判断被抽样的母体是否符合正态分布，这将在第六章述及。

图片摘要：该图主要展示 1 3 11。
![](images/93b78707583fd440030a0e2d070c6f8bd1bac7bd51bd25c35b29ee0d41ef3f77.jpg)  
图1-3-12 正态概率坐标纸

# 10. 威布尔频率函数

最适合表达疲劳寿命分布规律的，除了正态频率函数外，近年来还发展有威布尔频率函数。

威布尔频率函数的优点，在于存在有最小安全寿命，即 $100\%$ 存活率的安全寿命。由于正态频率曲线以横坐标轴为渐近线，曲线两端伸至无限远处，所以，只有当对数安全寿命 $x_{p} = \lg N_{p}$ 取作 $-\infty$ 时，即安全寿命 $N_{p} = 0$ 时，存活率才等于 $100\%$ 。显然，这与一般疲劳试验结果不相符合，这也是正态分布理论不足之处。因此，当应用正态分布理论时，只能给出接近 $100\%$ 存活率的安全寿命，并且常常是偏于保守的。而威布尔分布理论对于较高的存活率即使对于 $100\%$ 存活率所给出的安全寿命，仍具有实际意义。但由于威布尔频率函数较繁，使得它在一些统计推断方面受到限制。

疲劳寿命 $N$ 的分布规律，可以由以下威布尔频率函数来表示

$$
\begin{array}{l} f (N) = \frac {b}{N _ {a} - N _ {0}} \left[ \frac {N - N _ {0}}{N _ {a} - N _ {0}} \right] ^ {b - 1} e ^ {- \left[ \frac {N - N _ {0}}{N _ {a} - N _ {0}} \right] ^ {b}} \tag {3-20} \\ (N _ {0} <   N <   \infty) \\ \end{array}
$$

式中 $N_{0}$ 叫做“最小寿命”， $N_{a}$ 叫做“特征寿命”， $b$ 为威布尔形状参数。威布尔频率曲线表示在图1-3-13中。该曲线是不对称的。曲线右端延伸至无限远处，以横坐标轴为渐近线。对于 $b > 1$ 的情况，曲线左端与横坐标轴相交于 $N_{0}$ ，即当 $N = N_{0}$ 时， $f(N) = 0$ 。曲线与横坐标轴所包围的面积等于1。

如已知威布尔分布的三个参数 $N_{0}$ ， $N_{\alpha}$ 和 $b$ ，即可绘出威布尔频率曲线。当给定存活率 $\mathcal{P}$ 时，具有存活率 $\mathcal{P}$ 的疲劳寿命 $N_{p}$ 可用图形表示出来。

图片摘要：该图主要展示 1 3 13。
![](images/79fb61f95bbb04d0c7a8e0b6a6dc0c79860d50f3414bb535d072106fa6d86d36.jpg)  
图 1-3-13

图片摘要：该图主要展示 1 3 13。
![](images/2c6af7a3dd6c9fb68c5cc8d2cc30ca780797c9e96625e5f422b6e34caddff017.jpg)  
图 1-3-14

若已知威布尔频率函数 $f(N)$ ，存活率 $p$ 可由以下积分式求得

$$
p = \int_ {N _ {p}} ^ {\infty} f (N) d N \tag {3-21}
$$

积分式（3—21）代表图1-3-14中 $N_{p}$ 以右曲线与横坐标轴所包围的阴影面积。将式（3—20）代入（3—21）则有

$$
p = \int_ {N _ {p}} ^ {\infty} \frac {b}{N _ {a} - N _ {0}} \left[ \frac {N - N _ {0}}{N _ {a} - N _ {0}} \right] ^ {b - 1} e ^ {- \left[ \frac {N - N _ {0}}{N _ {a} - N _ {0}} \right] ^ {b}} d N \tag {3—22}
$$

为了计算以上积分，作变量置换如下

$$
\left[ \frac {N - N _ {0}}{N _ {a} - N _ {0}} \right] ^ {b} = z, \quad \frac {N - N _ {0}}{N _ {a} - N _ {0}} = z ^ {\frac {1}{b}} \tag {3-23}
$$

将上式两端微分

$$
\frac {d N}{N _ {a} - N _ {0}} = \frac {1}{b} z ^ {\frac {1 - b}{b}} d z \tag {3-24}
$$

把式（3—23）和（3—24）代入（3—22），则得

$$
p = \int_ {z _ {p}} ^ {\infty} \frac {b}{N _ {a} - N _ {0}} \left[ z ^ {\frac {1}{b}} \right] ^ {b - 1} e ^ {- z} \frac {N _ {a} - N _ {0}}{b} z ^ {\frac {1 - b}{b}} d z \tag {3-25}
$$

式（3一22）的积分下限为 $N_{p}$ ，对 $z$ 积分时，积分下限应作相应的改变。根据式（3一23），当 $N$ 取 $N_{p}$ 时， $z$ 的取值应为

$$
z _ {p} = \left[ \frac {N _ {p} - N _ {0}}{N _ {a} - N _ {0}} \right] ^ {b} \tag {3-26}
$$

故式（3一25）中的积分下限为 $z_{p}$ 。将式（3一25）化简后，积分则得

$$
p = \int_ {z _ {p}} ^ {\infty} e ^ {- z} d z = - (e ^ {- z}) _ {z _ {p}} ^ {\infty} = e ^ {- z _ {p}}
$$

再将式（3一26）代入上式，即得到 $p$ 和 $N_{\mathfrak{p}}$ 的关系式

$$
p = e ^ {- \left[ \frac {N _ {p} - N _ {0}}{N _ {a} - N _ {0}} \right] ^ {b}} \tag {3-27}
$$

当 $N_{p} = N_{0}$ 时， $p = 1$ ，可见最小寿命 $N_{0}$ 也就是 $100\%$ 存活率的安全寿命。当 $N_{p} = N_{a}$ 时，上式给出

$$
p = e ^ {- \left[\frac {N _ {a} - N _ {0}}{N _ {a} - N _ {0}}\right] ^ {b}} = e ^ {- 1} = \frac {1}{2 . 7 1 8} = 3 6. 8 \%
$$

由此可知，特征寿命 $N_{\mathrm{a}}$ 相当于 $36.8\%$ 存活率的疲劳寿命。

关于如何应用威布尔分布理论估计安全寿命的问题，将在第六章中介绍。

# 11. 威布尔概率坐标纸

威布尔概率坐标纸和正态概率坐标纸的性质一样，不过它是按照威布尔分布原理制作出的。现说明如下。首先，将式（3-27）改写成以下的形式

$$
\frac {1}{p} = e \left[ \frac {N _ {p} - N _ {0}}{N _ {a} - N _ {0}} \right] ^ {b}
$$

然后，取两次自然对数

$$
\ln \frac {1}{p} = \left[ \frac {N _ {p} - N _ {0}}{N _ {a} - N _ {0}} \right] ^ {b}
$$

$$
\begin{array}{l} \ln \ln \frac {1}{p} = b [ \ln (N _ {p} - N _ {0}) - \ln (N _ {a} - N _ {0}) ] \\ = b \left[ 2. 3 0 3 \lg \left(N _ {p} - N _ {0}\right) - 2. 3 0 3 \lg \left(N _ {a} - N _ {0}\right) \right] \\ \end{array}
$$

将上式等号两端冠以负号

$$
- \ln \ln \frac {1}{p} = - 2. 3 0 3 b \lg \left(N _ {p} - N _ {0}\right) + 2. 3 0 3 b \lg \left(N _ {a} - N _ {0}\right)
$$

令

$$
Y = - \ln \ln \frac {1}{p} \tag {3-28}
$$

则有

$$
Y = - 2. 3 0 3 b \lg \left(N _ {p} - N _ {0}\right) + 2. 3 0 3 b \lg \left(N _ {a} - N _ {0}\right) \tag {3-29}
$$

如以 $Y$ 为纵坐标， $\lg (N_p - N_0)$ 为横坐标，则以上关系式为一直线方程， $-2.303b$ 是该直线的斜率，这就是我们把 $b$ 叫做威布尔斜率参数的理由。

式（3-28）给出了 $Y$ 与 $p$ 的一一对应关系， $Y$ 和 $p$ 的一部分对应数值列在表3-9中。若在纵坐标轴上，以等间距注明 $Y$ 的标尺： $-1, 0, 1, 2, 3$ 等（图1-3-15的右边纵坐标），再按照表3-9，

表3-9  

<table><tr><td>p×100</td><td>10</td><td>20</td><td>36.8</td><td>60</td><td>70</td><td>80</td><td>99.9</td><td>99.99</td></tr><tr><td>Y</td><td>-0.8340</td><td>-0.4759</td><td>0</td><td>0.6717</td><td>1.031</td><td>1.500</td><td>6.907</td><td>9.210</td></tr></table>

图片摘要：该图主要展示 3 9。
![](images/cc4f6995d56ad5b19ff954c050f44197cabf8770d2ac5d8b880461192ca1962e.jpg)  
图1-3-15 威布尔概率坐标纸

逐一标明 $p \times 100$ 的数值（图1-3-15的左边纵坐标），即得到威布尔概率坐标纸。根据式（3-29），既然 $Y$ 与 $\lg (N_p - N_0)$ 成直线关系，那么，在威布尔概率坐标纸上， $p$ 与 $\lg (N_p - N_0)$ 必然也表现为一直线关系（图1-3-16，a）。

另外，如果疲劳寿命 $N_{p}$ 遵循威布尔分布，并且 $N_{0} > 0$ 的话，则由关系式（3-29）可知， $p$ 与 $\lg N_{p}$ 必形成一条曲线（图1-3-16，b）。并且当 $\lg N_{p} \rightarrow \lg N_{0}$ （即 $N_{p} \rightarrow N_{0}$ ）时， $\lg (N_{p} - N_{0}) \rightarrow -\infty$ ，于是由式（3-29）可知 $Y \rightarrow \infty$ 。所以，曲线在 $\lg N_{0}$ 处存在有一条垂直渐近线（图1-3-16，b中的虚线）。处理数据时，就常常利用这一性质，来确定最小寿命 $N_{0}$ 。关于威布尔坐标纸的应用，将在第六章中介绍。

图片摘要：该图主要展示 1 3 15 威布尔概率坐标纸。
![](images/ddc2f94a6b552a1c7c3da53bb9c0436639176cc3a760efac5c85b0fd34d5a444.jpg)  
(a)

图片摘要：该图主要展示 1 3 16。
![](images/bdd18d1092de809a89b064b23e6faed0d06ee4d9b71b0a561a202ae7b4bc627e.jpg)  
(b)   
图1-3-16

# 12. t频率函数及其应用

“t”频率函数是数理统计中的一个重要理论频率函数，它的用途很广，本节只介绍应用“t”分布原理对正态母体平均值所作的统计推断。

$t$ 频率函数是由下式表示的

$$
h (t) = \frac {1}{\sqrt {\pi v}} \frac {\Gamma \left(\frac {v + 1}{2}\right)}{\Gamma \left(\frac {v}{2}\right)} \left(1 + \frac {t ^ {2}}{v}\right) ^ {- \frac {v + 1}{2}} \tag {3-30}
$$

式中 $\nu$ 是自由度。 $\Gamma\left(\frac{\nu + 1}{2}\right)$ 和 $\Gamma\left(\frac{\nu}{2}\right)$ 称做伽马函数。当已知自由度 $\nu$ 时，伽马函数的数值可由一般数学手册中查得。如 $\nu = 3$ ， $\Gamma\left(\frac{\nu}{2}\right) = \Gamma\left(\frac{3}{2}\right) = \Gamma(1.5) = 0.88623$ 。图1-3-17给出了 $\nu = 3$

的 $t$ 频率曲线。因为 $h(t)$ 是 $t$ 的偶函数，所以 $t$ 频率曲线对纵坐标轴是对称的。曲线两端伸展至无限远处，曲线和横坐标轴所包围的面积等于1。

凡是符合 $t$ 分布的随机变量称做“ $t$ 变量”。根据理论证明：下式表示的为一自由度 $\nu = n - 1$ 的 $t$ 变量

$$
t = \frac {\overline {{x}} - \mu}{s / \sqrt {n}} \tag {3-31}
$$

式中 $\mu$ 是母体平均值； $\overline{x}$ 是子样平均值； $s$ 是子样标准差，分别由式（3-1）和（3-8）确定。

图片摘要：该图主要展示 1 3 17。
![](images/43d74067980af1c25ca421a039bb452f27efc48cade8cd5cfb0db16071a3426e.jpg)  
图1-3-17

对式（3-31）可以这样来理解。从平均值为 $\mu$ 的正态母体中，抽取一个大小为 $n$ 的子样，譬如， $n = 4$ ，根据这个子样，求得一个 $\overline{x}$ 和一个 $s$ ，将 $\mu, n, \overline{x}, s$ 各值都代入式(3-31)，可计算出一个 $t$ 值。若再进行第二次抽样，又取得一个大小为 $n = 4$ 的子样，根据第二个子样，又计算出一个 $t$ 值。照此办理，可以计算出许许多多的 $t$ 值。这些 $t$ 值大小不同，出现的机会也不相同，它们的频率分布规律则遵循图1-3-17所示的 $\nu = 4 - 1 = 3$ 的 $t$ 频率曲线。在数理统计中，常常把由子样求出的各种特征值及其函数统称做“统计量”，式（3-31）中的 $t$ 就是一个统计量。它主要有两方面的用途，分述如下。

# （一）检验一个子样是否来自已知正态母体

为了说明这种检验，先举一个例子。某工厂生产一种铸件，其破坏载荷指标为1500公斤。现在改变铸造方法，从新法生产的铸件中抽取一组试件，进行破坏试验，以检验新铸件与原生产的铸件在静强度上是否有显著差异。破坏载荷指标1500公斤是按设计要求制订的，它代表此种产品破坏载荷的母体平均值，即母体平均值是已知的。通过检验，如果能够肯定被抽取的子样来自平均值为1500公斤的母体，则表示新旧两种方法生产的铸件在强度上相同。从常规观点看来，若根据一个子样求出的平均值为 $\overline{x} = 1468$ 公斤，则会认为新铸件强度不符合标准。但按照统计观点则不能简单地做出这样的结论。由于偶然因素所引起的试验结果的分散性，平均值为1468公斤的子样，有可能来自平均值为1500公斤的母体，即有可能符合标准。因为我们只取了少数几个试件去做试验，这少数几个试件或许是整批铸件中强度偏低的那部分。如果另外再取几个试件去做试验，试验结果的平均值还可能会偏高，可见 $\overline{x}$ 是左右偏摆的。只有当1500公斤与 $\overline{x}$ 的差值 $|\overline{x} - 1500|$ 大得超过某一限度时，才可以认为 $\overline{x}$ 和1500公斤的差异是显著的，即子样不是来自平均值为1500公斤的母体。至于应该如何制订这个检验准则，统计假设检验提供了处理这一问题的方法。

现在，我们就介绍这种检验方法。首先假设被抽样的母体平均值 $\mu$ 等于某一已知数值 $\mu_0$ ，即 $\dot{\mu} = \mu_0$ ，于是式（3一31）变成

$$
t = \frac {\bar {x} - \mu_ {0}}{s / V \sqrt {n}} \tag {3-32}
$$

在这个假设下， $\overline{x}$ 表示从平均值为 $\mu_0$ 的正态母体中抽取的子样平均值， $s$ 表示从平均值为 $\mu_0$ 的正态母体中抽取的子样标准差，自由度 $v = n - 1$ 。然后，考虑图1-3-18所示的t频率曲线，取 $t_a$ 点以右曲线以下包围的面积是 $2.5\%$ ； $-t_a$ 点以左曲线以下包围的面积也是 $2.5\%$ ，两部分面积之和为 $\alpha = 5\%$ （阴影面积），中间部分面积为 $95\%$ 。根据频率曲线的性质可知，作为随机变量的 $t$ 在 $t_a$ 和 $-t_a$ 之间取值的概率应该是 $95\%$ 。也就是，在多次抽样中，随机出现的各个 $t$ 值绝大部分都应落在区间 $(-t_a; t_a)$ 内，而落在这个区间以外的概率只有 $5\%$ 。换言之，就是在100次抽样中，只

有5次t值才落在区间 $(-t_{a}; t_{a})$ 以外。而实际试验时，只进行一次抽样，可以设想，一次抽样使t值落在区间 $(-t_{a}; t_{a})$ 以外的事件，几乎是不可能事件。按照这种“小概率事件在一次试验中几乎不可能出现”的道理，可认为从平均值 $\mu_{0}$ 的母体中一次抽样求得 $t$ 值，就应该落在区间 $(-t_{a}; t_{a})$ 以内。如果不是这样，落在了区间 $(-t_{a}; t_{a})$ 以外，那只能认为被抽取子样的这个母体平均值不是 $\mu_{0}$ ，而是其它数值。亦即这个子样不是来自平均值为 $\mu_{0}$ 的母体，因此不能接受 $\mu = \mu_{0}$ 的假设， $\overline{x}$ 与 $\mu_{0}$ 之间有显著差异。只有当 $t$ 值落在区间 $(-t_{a}; t_{a})$ 以内时，才接受假设 $\mu = \mu_{0}$ ，即平均值为 $\overline{x}$ 的子样来自平均值为 $\mu_{0}$ 的母体。于是我们把区间 $(-t_{a}; t_{a})$ 叫做“接受区间”， $(-t_{a}; t_{a})$ 以外的区间叫做“舍弃区间”（图1-3-19）。

图片摘要：该图主要展示 1 3 18。
![](images/4edf38c2acbd11e39b980d39c5932034033938ec7cf30db85a73ca0bf908a33f.jpg)  
图1-3-18

图片摘要：该图主要展示 1 3 18。
![](images/1aaa5b7758318764e01e6d7b96f55da149033ba4edbadd14d7cf8fcf90a7526b.jpg)  
图1-3-19

显然，接受区间的上下限 $\pm t_{a}$ ，与所取的 $\alpha$ 值有关，这个 $\alpha$ 值叫做“显著度”。当给定显著度 $\alpha$ 和自由度 $\nu$ 时， $t_{\alpha}$ 是按以下积分式定出的

$$
\int_ {t _ {a}} ^ {\infty} h (t) d t = \frac {\alpha}{2}
$$

$t_{\alpha}$ 值可由附表五中直接查得，例如，当 $\nu = 9$ ， $\alpha = 5\%$ 时，由表中查出 $t_{a} = 2.262$ 。于是，统计假设检验的准则是，当 $|t| < t_{a}$ 时，接受假设 $\mu = \mu_0$ 。当 $|t| > t_{a}$ 时，拒绝假设。

由图1-3-19可以看到，显著度 $\alpha$ 取得越大， $t_{\alpha}$ 就越小，也就是接受区间越小，从而越容易得出有显著差异的结论。反之， $\alpha$ 取得越小，接受区间就越大。那么， $\alpha$ 究竟应该取多大呢？在一般情况下，取 $\alpha = 5\%$ ，有时也取 $10\%$ 或 $1\%$ 。当遇到统计推断结果与实际经验似乎不一致而又要做出确切结论时，则可以这样说：若 $|t| < t_{0.10}$ ，无显著差异；若 $|t| > t_{0.01}$ ，有显著差异。此处 $t_{0.10}$ 和 $t_{0.01}$ 分别表示对应显著度为 $10\%$ 和 $1\%$ 的 $t_{\alpha}$ 值。

总结以上所述的检验法，具体步骤是，从待检验的一批产品中，取一组 $n$ 个试件进行试验，根据试验结果，求出子样平均值 $\overline{x}$ 和标准差 $s$ ，并假设这个被抽样的母体的平均值为某一已知数值 $\mu_0$ ，再按式(3-32)求出 $t$ 值。然后，根据自由度 $\nu = n - 1$ 及所取的显著度 $\alpha$ ，由附表五查出 $t_{\alpha}$ 值。如果 $t$ 值落在接受区间内， $-t_{a} < t < t_{a}$ ，则接受假设 $\mu = \mu_0$ ，即子样来自平均值为 $\mu_0$ 的母体。如果 $t$ 值落在接受区间以外，则拒绝假设。采用这种检验法，不免要犯一种错误。因为，若取 $\alpha = 5\%$ 则从平均值为 $\mu_0$ 的母体中抽取的子样所求出的 $t$ 值，总还有 $5\%$ 的概率落在接受区间以外。这样，就有 $5\%$ 的可能性，把来自平均值为 $\mu_0$ 的母体的子样，误判作是从别的母体中抽取出来的。无论我们作出这种错误判断的可能性多么小，但总是存在着的。可以看到，犯这种错误的概率恰好等于显著度。

例2如以上的例子，某工厂原生产的铸件其破坏载荷指标为 $\mu_0 = 1500$ 公斤。现从新法生产

的一批铸件中，任选5个试件，进行静力破坏试验。试验结果如表3-10所示。试问新法生产的这批铸件与原铸件在静强度上是否有显著差异。

表 3-10  

<table><tr><td>试件编号</td><td>破坏载荷Pbi(公斤)</td><td>xi = Pbi - 1400</td><td>x2i</td></tr><tr><td>1</td><td>1501</td><td>101</td><td>10201</td></tr><tr><td>2</td><td>1445</td><td>45</td><td>2025</td></tr><tr><td>3</td><td>1460</td><td>60</td><td>3600</td></tr><tr><td>4</td><td>1506</td><td>106</td><td>11236</td></tr><tr><td>5</td><td>1428</td><td>28</td><td>784</td></tr><tr><td colspan="2">总和</td><td>7340</td><td>340</td></tr></table>

解：根据已往经验得知，产品的破坏载荷符合正态分布。列表计算时，采用了简算法，预先将各个破坏载荷 $P_{b_i}$ 都减去同一数值1400，即 $x_{i} = P_{b_{i}} - 1400$ 。并且为了计算 $s$ 的需要，将 $x_{i}^{2}$ 也列于表3-10中。已知 $n = 5$ ，根据表3-10中的数据，首先求出子样平均值和子样标准差。

$$
\begin{array}{l} \overline {{x}} = \frac {1}{n} \sum_ {i = 1} ^ {n} P _ {b i} = \frac {1}{5} \times 7 3 4 0 = 1 4 6 8 \text {公 斤} \\ s = \sqrt {\frac {\sum x _ {i} ^ {2} - \frac {1}{n} \left(\sum x _ {i}\right) ^ {2}}{n - 1}} = \sqrt {\frac {2 7 8 4 6 - \frac {1}{5} \times 3 4 0 ^ {2}}{5 - 1}} \\ = \sqrt {1 1 8 1 . 5} = 3 4. 4 公 斤 \\ \end{array}
$$

已知 $\mu_0 = 1500$ 公斤，将 $\overline{x}$ 、 $s$ 和 $\mu_0$ 各值代入公式(3-32)，则得

$$
t = \frac {\overline {{x}} - \mu_ {0}}{s / \sqrt {n}} = \frac {1 4 6 8 - 1 5 0 0}{3 4 . 4 / \sqrt {5}} = - 2. 0 8
$$

选取显著度 $\alpha = 5\%$ ，对于自由度 $v = n - 1 = 4$ ，由附表五查得， $t_{a} = 2.776$ 。因 $|t| < t_{a}$ ，故接受统计假设 $\mu = \mu_0$ ，可以认为子样来自平均值为1500公斤的母体，即新旧两种铸件在静强度上相同。

# （二）正态母体平均值的区间估计

理论上，母体平均值 $\mu$ 是指经过无限多次观察所获得的数值，除了根据长期实际考查可近似地取得母体平均值外，它的真值一般是不知道的。以前曾多次介绍过母体平均值 $\mu$ 可用子样平均值来估计，这是属于母体参数的“点估计”问题。但是，根据有限次数观测得到的子样平均值，作为母体平均值的估计量，究竟有多大把握？也是在实际工作中常常遇到的问题。在一定概率下，通过子样来估计母体平均值的所在区间，就称做母体平均值的“区间估计”。

母体平均值的区间估计和统计假设检验 $\mu = \mu_0$ 实际上是基于同一原理。不过对母体平均值作区间估计时，预先假定 $\mu$ 是未知的。如图1-3-20所示 $t$ 频率曲线，在横坐标 $t_a$ 和 $-t_a$ 之间曲线以下包围的面积为 $\gamma$ ，则统计量 $t$

图片摘要：该图主要展示 1 3 20。
![](images/9c7ec992182de35540b2158ec6a9842aa3ab8b3988a8f834bedb661b63715da7.jpg)  
图1-3-20

$$
t = \frac {\overline {{x}} - \mu}{s / \sqrt {n}}
$$

位于区间 $(-t_{\alpha}; t_{\alpha})$ 以内的概率为 $\gamma$ 。概率 $\gamma$ 叫做“置信度”，也就是可信的程度，说得通俗一些就是有多大把握。因此，可以说有 $\gamma$ 的把握以下不等式成立：

$$
- t _ {\alpha} <   \frac {\bar {x} - \mu}{s / \sqrt {n}} <   t _ {\alpha}
$$

经移项后，以上不等式可写成

$$
\begin{array}{l} - t _ {a} \frac {s}{\sqrt {n}} <   \bar {x} - \mu <   t _ {a} \frac {s}{\sqrt {n}} \\ - \left(\bar {x} + t _ {a} \frac {s}{\sqrt {n}}\right) <   - \mu <   - \left(\bar {x} - t _ {a} \frac {s}{\sqrt {n}}\right) \\ \bar {x} - t _ {a} \frac {s}{\sqrt {n}} <   \mu <   \bar {x} + t _ {a} \frac {s}{\sqrt {n}} \tag {3-33} \\ \end{array}
$$

上式称做正态母体平均值的区间估计式。该式表明，以 $\gamma$ 的置信度来说（有 $\gamma$ 的把握）， $\mu$ 值位于区间 $\left(\overline{x} - t_{a}\frac{s}{\sqrt{n}}; \overline{x} + t_{a}\frac{s}{\sqrt{n}}\right)$ 以内。这个区间叫做置信区间。

$$
\overline {{x}} + t _ {a} \frac {s}{\sqrt {n}} \text {和} \overline {{x}} - t _ {a} \frac {s}{\sqrt {n}} \tag {3-34}
$$

分别叫做“置信上限”和“置信下限”。

置信度一般取 $95\%$ ，有时也取 $90\%$ 。由图1-3-20可见， $\gamma = 1 - \alpha$ 。如取 $\gamma = 95\%$ ， $\alpha = 5\%$ 。并且当 $\nu = 9$ 时，由附表五查出 $t_{a} = 2.262$ 。

例3 在某一应力水平下，进行疲劳试验，测得8个试件的疲劳寿命，如表3-11所示。试按 $90\%$ 置信度，对母体平均值 $\mu$ 进行区间估计。

表3-11  

<table><tr><td>试件编号</td><td>疲劳寿命Ni(千周)</td><td>1gNi</td><td>xi=1gNi-1.8</td><td>xi</td></tr><tr><td>1</td><td>87.3</td><td>1.94</td><td>0.14</td><td>0.0196</td></tr><tr><td>2</td><td>107.4</td><td>2.03</td><td>0.23</td><td>0.0529</td></tr><tr><td>3</td><td>89.0</td><td>1.95</td><td>0.15</td><td>0.0225</td></tr><tr><td>4</td><td>93.2</td><td>1.97</td><td>0.17</td><td>0.0289</td></tr><tr><td>5</td><td>85.0</td><td>1.93</td><td>0.13</td><td>0.0169</td></tr><tr><td>6</td><td>69.2</td><td>1.84</td><td>0.04</td><td>0.0016</td></tr><tr><td>7</td><td>121.0</td><td>2.08</td><td>0.28</td><td>0.0784</td></tr><tr><td>8</td><td>96.0</td><td>1.98</td><td>0.18</td><td>0.0324</td></tr><tr><td>总和</td><td></td><td>15.72</td><td>1.32</td><td>0.2532</td></tr></table>

解：首先，将各疲劳寿命值取成对数如表3-11所示。并且为了简化计算，从各 $\lg N_{i}$ 值中减去同一常数1.8， $x_{i} = \lg N_{i} - 1.8$ 。已知 $n = 8$ ，根据表3-11的数据，分别求出子样平均值和子样标准差。

$$
\begin{array}{l} \bar {x} = \frac {1}{n} \sum_ {i = 1} ^ {n} \lg N _ {i} = \frac {1}{8} \times 1 5. 7 2 = 1. 9 7 \\ s = \sqrt {\frac {\sum_ {i = 1} ^ {n} x _ {i} ^ {2} - \frac {1}{n} \left(\sum_ {i = 1} ^ {n} x _ {i}\right) ^ {2}}{n - 1}} = \sqrt {\frac {0 . 2 5 3 2 - \frac {1}{8} \times 1 . 3 2 ^ {2}}{8 - 1}} = 0. 0 7 1 \\ \end{array}
$$

已知自由度 $\nu = 8 - 1 = 7$ 。选取置信度 $\gamma = 90\%$ ， $\alpha = 1 - \gamma = 0.1$ ，由附表五查得， $t_{a} = 1.895$ 将以上求出的各值代入式(3一34)，则得到 $\mu$ 的置信上限和置信下限

$$
\begin{array}{l} \overline {{x}} + t _ {a} \frac {s}{\sqrt {n}} = 1. 9 7 + 1. 8 9 5 \times \frac {0 . 0 7 1}{\sqrt {8}} = 2. 0 2 \\ \overline {{x}} - t _ {a} \frac {s}{\sqrt {n}} = 1. 9 7 - 1. 8 9 5 \times \frac {0 . 0 7 1}{\sqrt {8}} = 1. 9 2 \\ \end{array}
$$

由式（3—33）可知， $\mu$ 的区间估计式为

$$
1. 9 2 <   \mu <   2. 0 2
$$

上式表明，我们有 $90\%$ 的把握说 $\mu$ 值位于置信区间（1.92；2.02）以内。

进一步的计算，还可求得母体中值疲劳寿命 $N_{50}$ 的区间估计式。由式（3-18）可知，母体平均值相当于 $50\%$ 存活率的对数疲劳寿命。

$$
\mu = x _ {5 0} = \lg N _ {5 0}
$$

于是可得

$$
\begin{array}{l} 1. 9 2 <   \lg N _ {5 0} <   2. 0 2 \\ 1 g ^ {- 1} 1. 9 2 <   N _ {5 0} <   1 g ^ {- 1} 2. 0 2 \\ 8 3. 2 <   N _ {5 0} <   1 0 4. 7 \\ \end{array}
$$

上式表明：我们有 $90\%$ 的把握说，母体中值疲劳寿命 $N_{50}$ 位于区间（83.2；104.7）以内。

# 四、常规试验方法

# 1. 引言

常规试验的目的是，利用简便的方法来测定材料或构件的 $S - N$ 曲线。所谓 $S - N$ 曲线指的是应力与疲劳寿命对应关系的曲线。在疲劳试验中，当试件个数有限，生产任务紧迫，或者为了节省经费，不宜进行大量试验时，常常采用常规试验。这种试验方法除了直接为生产设计部门提供疲劳性能数据外，还可作为一些特殊疲劳试验的预备性试验。由于常规试验方法消费少，周期短，因此便于实现。

常规试验可分为以下两种

（1）在每个应力水平下试验一个试件。也称做“单点试验法”。  
（2）在每个应力水平下试验一组试件。也称做“成组试验法”。

采用常规试验方法进行试验时，一般由高应力水平开始，逐级降低应力水平，记录在各级应力水平下试件的疲劳寿命(破坏循环数)，直到完成全部试验为止。根据这些观测值，即可确定一条通用的 $S - N$ 曲线。通用的 $S - N$ 曲线一般指的是，包括有从中等寿命区（ $10^{4} \sim 10^{6}$ 循环）到长寿命区（ $10^{6}$ 以上循环）的线段。

本章第2节首先介绍在每个应力水平下试验一个试件的单点试验法。关于成组试验法将在第3节中说明。

# 2. 单点试验法

在每个应力水平下试验一个试件来测定 $S - N$ 曲线时，至少需要10个材料和尺寸相同的试件。其中，一个试件作为静力试验用， $1\sim 2$ 个试件作为备品，其余 $7\sim 8$ 个试件均供作疲劳试验用。具体试验步骤如下

# （一）静力试验

取一个试件测定材料或构件的强度极限 $\sigma_{b}$ 或破坏载荷 $P_{b}$ ，以检验材料或构件的静强度是否符合要求，并且根据 $\sigma_{b}$ 或 $P_{b}$ 选定各级应力水平。

# （二）确定应力比或平均应力

应力比 $R$ 是循环应力中最小应力 $\sigma_{\mathrm{min}}$ 和最大应力 $\sigma_{\mathrm{max}}$ 的比值（见图1-4-1）。即

$$
R = \frac {\sigma_ {\mathrm {m i n}}}{\sigma_ {\mathrm {m a x}}}
$$

应力比的大小是根据生产和设计要求，以及试验机的条件来确定。如果试验的目的是为了了解材料抗拉的疲劳性能时，应力比常取 $R = 0.1$ ，又如为了了解旋转构件材料的疲劳性能时，应力比常取 $R = -1$ 。 $S-N$ 曲线一般是在给定应力比的条件下做出的。但有时根据工作需要， $S-N$ 曲线也在给定平均应力 $\sigma_{m}$ 的条件下做出。

图片摘要：该图主要展示 1 4 1。
![](images/8f1aa6c4b30cdbe54c017c068fde719db4fab0c40cf8d1e467279f5adb96be6f.jpg)  
图1-4-1

# （三）确定应力水平或加载系数

应力水平代表一对应力 $\sigma_{\mathrm{max}}$ 和 $\sigma_{\mathrm{min}}$ 。在给定应力比或平均应力 $\sigma_{m}$ 的条件下，应力水平可用

最大应力 $\sigma_{\mathrm{max}}$ 来表示。应力水平的高低取决于试件破坏循环数的多少。破坏循环数越多，表示其应力水平越低。如对于长寿命区的试验，需要在低应力水平下进行。各级应力水平的大小一般按以下原则确定。

（1）应力水平至少分为七级。  
（2）高应力水平间隔可取得大一些，随着应力水平的降低间隔越来越小。  
（3）最高应力水平可通过预试确定。对于光滑试件，预试的应力 $\sigma_{\mathrm{max}}$ 可参照表4-1。

表 4-1  

<table><tr><td>试件形状</td><td>加载方式</td><td>应力比R</td><td>预试应力σmax</td></tr><tr><td>光滑圆试件</td><td>旋转弯曲</td><td>-1</td><td>(0.6~0.7)σb</td></tr><tr><td>光滑圆试件</td><td>平面弯曲</td><td>-1</td><td>(0.6~0.7)σb</td></tr><tr><td>光滑圆试件</td><td>轴向加载</td><td>-1</td><td>(0.6~0.7)σb</td></tr><tr><td>光滑板试件</td><td>轴向加载</td><td>-1</td><td>(0.6~0.7)σb</td></tr><tr><td>光滑板试件</td><td>轴向加载</td><td>0.1</td><td>(0.6~0.8)σb</td></tr><tr><td>光滑圆试件</td><td>反复扭转</td><td>-1</td><td>τ=(0.45~0.55)σb</td></tr></table>

在实际工作中，常用加载系数 $K$ 代表最大应力或最大载荷。加载系数是各级最大应力 $\sigma_{\mathrm{max}}$ 与强度极限 $\sigma_{b}$ 之比，或各级最大载荷 $P_{\mathrm{max}}$ 与破坏载荷 $P_{b}$

之比（见图1-4-2）。即

$$
K = \frac {\sigma_ {\mathrm {m a x}}}{\sigma_ {b}} \quad \text {或} \quad K = \frac {P _ {\mathrm {m x a}}}{P _ {b}}
$$

# （四）确定施加的循环载荷

对于轴向加载疲劳试验，当已知各级最大载荷 $P_{\mathrm{max}}$ 和应力比 $R$ 时，可由下式求出最小载荷 $P_{\mathrm{min}}$ 和平均载荷 $P_{m}$ （图1-4-2）

$$
P _ {\min } = R P _ {\max }
$$

$$
P _ {m} = \frac {P _ {\mathrm {m a x}} + P _ {\mathrm {m i n}}}{2}
$$

# （五）确定循环载荷的频率

循环载荷的频率一般根据以下几个方面确定。

（1）根据试验机的可调频率来选择。既要保证试验机能正常工作，又能节省试验时间。  
（2）设计上和使用上的要求。  
（3）在高应力水平下，最好使用较低的频率。以免在调试过程中试件就发生破坏。

对于在室温环境下进行的疲劳试验，当循环载荷的频率在 $500\sim 10000$ 周/分之间变化时，对一般金属材料的疲劳性能没有什么影响；因此在试验报告中不必注明。但在其它特殊情况下，必须注明使用频率的大小。试验时，如果因频率较高而使试件发热，则需降低频率或采取不引起锈蚀的冷却措施。

# （六）观测记录

由高应力水平到低应力水平逐级进行试验，列表记录试件的破坏循环数，并记录下试验前、

图片摘要：该图主要展示 1 4 2。
![](images/88200d8320986e2ee00388fa9c7e52447cec129fa90059c80aa0748b148f3a7b.jpg)  
图1-4-2

后的各种异常现象以及断口部位等。

对于合金钢和铝合金，在试验过程中，卸载，间歇一段时间（一、两天内），对试验结果影响很小。因此，试验时因故短期停车，试验结果仍然有效。

# （七）测定疲劳极限

测定循环基数为 $10^{7}$ 的疲劳极限时，可依照下述方法进行。当试件超过预定循环 $10^{7}$ 而未发生破坏时，称做“越出”。在应力水平由高到低的试验过程中，假定第6根试件在应力 $\sigma_{6}$ 作用下，未及 $10^{7}$ 循环发生了破坏，而依次取的第7根试件在应力 $\sigma_{7}$ 作用下经 $10^{7}$ 循环越出，并且两个应力差数 $(\sigma_{6} - \sigma_{7})$ 不超过 $\sigma_{7}$ 的 $5\%$ ，则 $\sigma_{6}$ 与 $\sigma_{7}$ 的平均值就是疲劳极限 $\sigma_{\mathrm{r}}$ 。

$$
\sigma_ {r} = \frac {1}{2} (\sigma_ {6} + \sigma_ {7})
$$

如果差数 $(\sigma_{6} - \sigma_{7})$ 大于 $\sigma_{7}$ 的 $5\%$ ，那末还需取第8根试件进行试验，使其应力 $\sigma_{8}$ 等于 $\sigma_{6}$ 和 $\sigma_{7}$ 的平均值，即 $\sigma_{8} = (\sigma_{6} + \sigma_{7}) / 2$ 。试验后

（1）若第8根试件在 $\sigma_{8}$ 作用下，经 $10^{7}$ 循环仍然越出（见图1-4-3，a），并且差数 $(\sigma_{6} - \sigma_{8})$ 小于 $\sigma_{8}$ 的 $5\%$ ，则可认为疲劳极限介于 $\sigma_{6}$ 和 $\sigma_{8}$ 之间。

图片摘要：该图主要展示 1 4 3。
![](images/cd4d2cc310366465495aad3a00bea628df4736168c8e8d6d1b7660c56596c6fb.jpg)

图片摘要：该图主要展示 1 4 3。
![](images/ea1cb268a48b9ad67ad1260fe21c0aed1615dadc9c41e0b883dbf9c5853adbd4.jpg)  
图1-4-3

（2）若第8根试件在 $\sigma_{8}$ 作用下，未达到 $10^{7}$ 循环发生破坏（图1-4-3，b），并且差数 $(\sigma_8 - \sigma_7)$ 小于 $\sigma_7$ 的 $5\%$ ，则可认为疲劳极限介于 $\sigma_{8}$ 和 $\sigma_7$ 之间。

# （八）绘制 $S - N$ 曲线

根据各应力水平下测得的疲劳寿命 $N$ 。以应力 $\sigma_{\mathrm{max}}$ 或加载系数 $K$ 为纵坐标， $\lg N$ 为横坐标，将数据点画在坐标纸上，用曲线连接各点，即得到 $S - N$ 曲线。在试验报告中要注明

（1）材料。  
（2）试件形式：光滑试件或缺口试件。对实际构件，最好画出简图。缺口试件应注明应力集中系数 $K_{t}$ 。  
（3）加载方式：轴向加载；旋转弯曲；平面弯曲；扭转等。  
（4）应力比 $R$ 或平均应力 $\sigma_{m}$ 。

这里附带说明一下，作图时，将疲劳寿命 $N$ 取成对数疲劳寿命 $\lg N$ 的好处。这样做可以使在中等寿命区各数据点不会太密集，在长寿命区也不会过分地散布开来。把疲劳寿命 $N$ 取成对数的作图法，相当于使用对数坐标纸作图。现将在对数坐标中横坐标的两种表示法示于图1-4-4中。

图片摘要：该图主要展示 1 4 4。
![](images/7889198c5d0bc431e434ec6311aca87c7de6e5c919330fc2aec4b7bab0c65500.jpg)  
图1-4-4

有时由于疲劳设计上的需要，常常把应力幅 $\sigma_{\mathrm{a}}$ 也取成对数，以 $\lg S$ 。为纵坐标， $\lg N$ 为横坐标，来绘制 $S - N$ 曲线。这种作图法相当于使用双对数坐标纸作图。

关于绘制 $S - N$ 曲线的一般原则，将在第6节中详细说明。

以上介绍了测定一条通用的 $S - N$ 曲线的全过程。如果我们所需要的 $S - N$ 曲线，只是其中的某一区段，譬如在 $5 \times 10^{4} \sim 10^{6}$ 区域内，那末就可以将测定疲劳极限的工作省略。

# 3. 成组试验法

由于疲劳寿命的分散性较大，按照单点试验法，在每个应力水平下，只使用一个试件所测定的S-N曲线，精度较差。因此，只能大致估计一下材料的疲劳性能，或作为一些复杂疲劳试验的预备性试验。为了得到较精确的 $S - N$ 曲线，目前国内外大多采用成组试验法，即在给定应力水平下使用一组试件来测定其疲劳寿命。该法适用于中等寿命区（疲劳寿命为 $10^{4} \sim 10^{6}$ 循环）。当测定中等寿命区 $S - N$ 曲线的线段时，应力水平不应少于三级。各级应力水平的试件个数的分配一般随应力水平的降低（分散性变大）而有所增加。每组试件个数不得少于三个。关于子样大小的选择问题（最少试件个数的确定），将在第4节中介绍。

在本手册中， $S - N$ 曲线中等寿命区的线段的测定，均采用成组试验法。现将试验结果的处理方法说明如下。

（1）当在某一应力水平下组内各疲劳寿命大部分均在 $10^{6}$ 循环以内时，根据实践经验，可以假定对数疲劳寿命遵循正态分布。于是由式（3-18）可知，母体平均值 $\mu$ 相当于 $50\%$ 存活率的对数疲劳寿命

$$
\lg N _ {5 0} = x _ {5 0} = \mu
$$

如根据一组 $n$ 个疲劳寿命观测值 $N_{1}$ ， $N_{2},\dots ,N_{n}$ ，求得对数疲劳寿命的子样平均值 $\overline{x}$ 为

$$
\bar {x} = \frac {1}{n} \sum_ {i = 1} ^ {n} \lg N _ {i}
$$

将 $\overline{x}$ 作为 $\mu$ 的估计量，则有

$$
\lg N _ {5 0} = \frac {1}{n} \sum_ {i = 1} ^ {n} \lg N _ {i} \tag {4-1}
$$

由式（4一1）可求出中值疲劳寿命 $N_{50}$

例如，在 $K = 0.34$ ， $R = 0.1$ 的应力水平下，试验一组5个铝合金试件，各试件疲劳寿命 $N$

列于下表。

<table><tr><td>编号</td><td>1</td><td>2</td><td>3</td><td>4</td><td>5</td></tr><tr><td>N(千周)</td><td>276</td><td>229</td><td>202</td><td>272</td><td>295</td></tr><tr><td>lgN</td><td>2.441</td><td>2.360</td><td>2.305</td><td>2.435</td><td>2.470</td></tr></table>

对数疲劳寿命的平均值为

$$
\begin{array}{l} \lg N _ {5 0} = \frac {1}{5} (2. 4 4 1 + 2. 3 6 0 + 2. 3 0 5 + 2. 4 3 5 + 2. 4 7 0) \\ = 2. 4 0 2 \\ \end{array}
$$

取反对数则得中值疲劳寿命

$N_{50} = \lg^{-1}2.402 = 252.3$ 千周

（2）当在某一应力水平下组内各疲劳寿命大部分均在 $10^{6}$ 循环以上时，特别是对于 $10^{7}$ 循环以上或者包含有越出的情况，则应取这组疲劳寿命的中值，作为母体中值疲劳寿命 $N_{50}$ 的估计量。例如，在某应力水平下，测得一组5个试件的疲劳寿命，按大小次序排列如下表。

<table><tr><td>序 数</td><td>1</td><td>2</td><td>3</td><td>4</td><td>5</td></tr><tr><td>N(千周)</td><td>983</td><td>1146</td><td>4350</td><td>7871</td><td>12522</td></tr></table>

可以看到，表中各疲劳寿命大部分都在 $10^{6}$ 循环以上。因为观测值的总数5是奇数，则中值就是中间第3个疲劳寿命，于是中值疲劳寿命为

$$
N _ {5 0} = 4 3 5 0 \text {千 周}
$$

若观测值的总数是偶数，则中值是居于中间的两个数值的平均值。显然，中值的大小只决定于居中的一两个数值，与其它数据的具体大小无关。因此，对于一组中那些高寿命的试件，不必试验至破坏，只要知道它大于中值就可以了。我们称这种试验为“夭折试验”，采用夭折试验方法可以节省大量时间。

按照成组试验法，可以得到各应力水平所对应的 $N_{50}$ 或 $\lg N_{50}$ ，以应力 $\sigma_{\max}$ 为纵坐标， $\lg N_{50}$ 为横坐标，这样做出的曲线，就是具有 $50\%$ 存活率的 $S-N$ 曲线，或称做“中值 $S-N$ 曲线”。

# 4. 子样大小的选择和试验误差

如前节所述，为了获得一条较精确的 $S - N$ 曲线，可以采用成组试验法，由于在大多数情况下，随着应力水平的降低，疲劳寿命的分散性有所增加。因此，对于高应力水平，所用的试件个数比低应力水平要少一些。现在的问题是，在每个应力水平下，试件个数究竟取多少才给出比较可靠的结果。若试件个数取得过少，则试验结果可能与母体真值存在有较大误差，即结果的准确度不高。如果试件个数取得过多，往往又受到所能提供的试件个数的限制，或者造成材料和时间上的浪费。

显然，我们希望在各级应力水平下选取最适当的试件个数，以达到各数据点具有足够的相同

的准确度。为此，本节对有关试件个数即子样大小的选择和试验误差问题进行讨论。

由式（3一33)可知，母体平均值 $\mu$ 的区间估计式为

$$
\bar {x} - t _ {\alpha} \frac {s}{\sqrt {n}} <   \mu <   \bar {x} + t _ {\alpha} \frac {s}{\sqrt {n}}
$$

式中 $\overline{x}$ ——子样平均值；

$s$ ——子样标准差；

$n$ ——子样大小，

当给定置信度 $\gamma = 1 - \alpha$ 及自由度 $\nu = n - 1$ 时， $t_\alpha$ 可由附表五 $t$ 分布数值表查得。

将以上不等式移项，可以得到子样平均值 $\overline{x}$ 的误差估计式

$$
- \frac {s}{\bar {x}} \frac {t _ {\alpha}}{\sqrt {n}} <   \frac {\mu - \bar {x}}{\bar {x}} <   \frac {s}{\bar {x}} \frac {t _ {\alpha}}{\sqrt {n}}
$$

式中 $\frac{\mu - \overline{x}}{\overline{x}}$ 即为子样平均值的相对误差。这个估计式表明，用子样平均值作为母体平均值估计量时，有 $\gamma$ 的把握，误差位于置信区间 $\left(-\frac{s}{\overline{x}}\frac{t_{\alpha}}{\sqrt{n}}; \frac{s}{\overline{x}}\frac{t_{\alpha}}{\sqrt{n}}\right)$ 以内。用 $\delta$ 表示误差限度（绝对值），即

$$
\delta = \frac {s t _ {\alpha}}{\bar {x} \sqrt {n}} \tag {4-2}
$$

若选取 $\gamma = 95\%$ ，将由一组 $n$ 个观测值求得的 $\overline{x}$ 和 $s$ 代入式(4一2)，则可计算出δ值。此时，我们有 $95\%$ 的把握说，相对误差不超过 $\pm \delta$ 。

式(4-2)还可写成以下形式

$$
\frac {s}{\bar {x}} = \frac {\delta \sqrt {n}}{t _ {\alpha}} \tag {4-3}
$$

式中 $s / \overline{x}$ 叫做“变异系数”。如给定置信度 $\gamma$ 和误差限度 $\delta$ ，则变异系数 $s / \overline{x}$ 可看作试件个数 $n$ 的函数。根据一般工程误差允许范围，选取 $\delta = 5\%$ 。于是利用关系式(4-3)，可求出所需的最少试件个数 $n$ 。为了在使用时方便起见，把 $s / \overline{x}$ 和 $n$ 的关系绘成曲线，如图1-4-5所示。图中两根曲线分别对应 $95\%$ 和 $90\%$ 的置信度，误差限度 $\delta$ 均取 $5\%$ 。

利用图1-4-5的曲线，即可根据一组试验结果判定所选取的子样大小是否适当。例如，在某一应力水平下，选用了五个试件进行试验，依据这五个试验数据，可以计算出变异系统数 $s / \overline{x}$ 。再利用图中曲线，若与 $s / \overline{x}$ 对应的 $n$ 值介于4和5之间，则表示所选取的试件个数适当。若对应的 $n$ 值大于5，则表示选取的试件个数不足。为使误差不超过 $5\%$ ，还必须增加试件个数。对于各级应力水平，都需要这样地来确定适当的试件个数，以达到具有共同精确度的要求。

举例：在中等寿命区，用成组试验法测定 $\mathrm{LC4}$ 铆接试件的 $S - N$ 曲线。已知铆接试件的破坏载荷 $P_{b} = 977$ 公斤。试验在三级应力下进行。加载系数分别为0.6，0.5及0.4。采用轴向加载，应力比 $R = 0.1$

在初试中，考虑到随着应力水平的降低，试验结果的分散性有所增加。因此，对应 $K = 0.6$ 的应力水平，选取了三个试件，对应 $K = 0.5$ 和0.4的应力水平，都用了四个试件。

图片摘要：该图主要展示 1 4 5。
![](images/01d25081dec30f076f7fd8375c174ca94827146b640457765241b43b572d2b7c.jpg)  
图1-4-5

表 4-2  

<table><tr><td colspan="2">K=0.6</td><td colspan="2">K=0.5</td><td colspan="2">K=0.4</td></tr><tr><td>N1i</td><td>x1i=lgN1i</td><td>N2i</td><td>x2i=lgN2i</td><td>N3i</td><td>x3i=lgN3i</td></tr><tr><td>5.9×104</td><td>4.7709</td><td>2.73×105</td><td>5.4362</td><td>3.68×105</td><td>5.5658</td></tr><tr><td>4.2×104</td><td>4.6232</td><td>1.37×105</td><td>5.1367</td><td>1.24×106</td><td>6.0934</td></tr><tr><td>4.0×104</td><td>4.6021</td><td>1.65×105</td><td>5.2175</td><td>5.48×105</td><td>5.7388</td></tr><tr><td></td><td></td><td>1.89×105</td><td>5.2765</td><td>5.55×105</td><td>5.7443</td></tr><tr><td colspan="2">n=3</td><td colspan="2">n=4</td><td colspan="2">n=4</td></tr><tr><td colspan="2">x1=4.6654</td><td colspan="2">x2=5.2667</td><td colspan="2">x3=5.7856</td></tr><tr><td colspan="2">s1=0.0917</td><td colspan="2">s2=0.127</td><td colspan="2">s3=0.240</td></tr><tr><td colspan="2">s1/x1=0.0197</td><td colspan="2">s2/x2=0.0241</td><td colspan="2">s3/x3=0.0415</td></tr></table>

表4-2列出了各个试件的疲劳寿命 $N$ ，及其对数疲劳寿命 $x = 1\mathrm{g}N$ ，并为选取试件个数的需要，还计算了各组的子样平均值 $\overline{x}$ 、子样标准差s和变异系数 $s / \overline{x}_{\circ}\overline{x}$ 和s分别按公式(3-1)和(3-8)求得。即

$$
\bar {x} = \frac {1}{n} \sum_ {i = 1} ^ {n} x _ {i}
$$

$$
s = \sqrt {\frac {\sum_ {i = 1} ^ {n} x _ {i} ^ {2} - \frac {1}{n} \left(\sum_ {i = 1} ^ {n} x _ {i}\right) ^ {2}}{n - 1}}
$$

可以看到，对于 $K = 0.4$ 的应力水平， $s_3 / \bar{x}_3 = 0.0415$ 。如选用图1-4-5中 $\gamma = 95\%$ 的曲线，则对应的 $n$ 值大于4。所以，还必须增加试件个数，才能满足 $\bar{x}_3$ 的误差不超过 $5\%$ 的要求。因此，在这级应力水平下，又增加了一个试件进行试验。该试件的疲劳寿命为 $1.15 \times 10^6$ ，对数疲劳寿命

为6.0607。然后，按子样大小 $n = 5$ 重新计算。计算结果如下

$$
\begin{array}{l} \bar {x} _ {3} = 5. 8 4 0 6 \\ s _ {3} = 0. 2 2 8 \\ s _ {3} / \bar {x} _ {3} = 0. 0 3 9 0 \\ \end{array}
$$

根据图1-4-5中 $\gamma = 95\%$ 的曲线可知，与 $s_3 / \overline{x}_3 = 0.039$ 对应的 $n$ 值不大于5，表明试件个数已满足要求。表4-3给出了增补试件后的试验结果。

表 4-3  

<table><tr><td>加载系数K</td><td>对数疲劳寿命平均值x</td></tr><tr><td>0.6</td><td>4.6654</td></tr><tr><td>0.5</td><td>5.2667</td></tr><tr><td>0.4</td><td>5.8406</td></tr></table>

以 $K$ 为纵坐标， $\overline{x}$ 为横坐标，将各数据点绘在坐标纸上，用曲线拟合，即得到 $95\%$ 置信度的中值 $S - N$ 曲线(图1-4-6)。

图片摘要：该图主要展示 4 3。
![](images/eeef445a58a71f2e93b281bdb74c8837212a95ccfe8119a70e94e8ccf26bf9c6.jpg)  
图 1-4-6

# 5. $S - N$ 曲线的绘制

大量疲劳试验的结果表明，各种不同类型材料的 $S - N$ 曲线，具有一定的形式。图1-4-7示出了一般钢材典型的 $S - N$ 曲线。由图可以看到 $S - N$ 曲线存在一水平线段。与水平线段的纵坐标 $K_{-1}$ 对应的应力即为疲劳极限。铝合金材料典型的 $S - N$ 曲线表示在图1-4-8中。显然，铝合金的 $S - N$ 曲线不存在水平直线部分。对于镁合金及其它特种合金， $S - N$ 曲线形式也与铝合金类似。根据以上所述两种类型材料的 $S - N$ 曲线所固有的特点，可以作为我们绘制 $S - N$ 曲线的依据。目前一般用来绘制 $S - N$ 曲线的方法有两种，分别介绍如下：

图片摘要：该图主要展示 1 4 6。
![](images/65725e61eea728841e11d435d8b1b418de19bd7f196b9511512be683093e0c72.jpg)  
图1-4-7

图片摘要：该图主要展示 1 4 7。
![](images/d8459bc7e83a45bb72c659ca4b6a1fc1912eaebb549bbc670d73cbe3d3ccc7ef.jpg)  
图1-4-8

# （一）逐点描迹法

以应力 $\sigma_{\mathrm{max}}$ 或加载系数 $K$ 为纵坐标，对数疲劳寿命 $\lg N$ 为横坐标，将各数据点画在坐标纸上，然后用曲线板光滑地把它们连接起来。在连线过程中，应注意到各种类型材料的 $S-N$ 曲线的特点，并力求做到使曲线匀称地通过各数据点，曲线左右两侧各数据点与曲线的偏离大致相等。图1-4-7和1-4-8就是按逐点描述法绘制的。这种作图法能真实地反映试验结果，因此它是绘制 $S-N$ 曲线最常用的方法。

# （二）直线拟合法

实践经验指出，一般材料的 $S - N$ 曲线，在某一区间内接近于直线。因此，在绘制 $S - N$ 曲线时，可以采用“直线段假设”，即在某一区间内用直线拟合各数据点。当然，这种作图法带有一定的近似性。但当数据不够充分、数据点过少或过于分散时，参照同种类型的 $S - N$ 曲线形式，用直线拟合某些数据点还是比较方便可靠的。如图1-4-9所示30铬锰硅钢的 $S - N$ 曲线，即为参照图1-4-7的典型钢材 $S - N$ 曲线的形式，用两段直线拟合而成，二直线交接处用圆角过渡。

图片摘要：该图主要展示 1 4 9。
![](images/9fa09cfc939c8044b14cab8d7e98ccff23876c05c1d7a54bb02e20fee983ae0a.jpg)  
图1-4-9

图片摘要：该图主要展示 1 4 9。
![](images/8d37ce8914a57b5b9af9b633ad71068b7a7d96c8addd7d09120102323f3e5b7e.jpg)  
图1-4-10

特别是，由于疲劳设计上的需要，常常假定应力幅 $\sigma_{\mathrm{a}}$ 与疲劳寿命 $N$ 成幂函数关系，即

$$
\sigma_ {a} ^ {m} N = c \tag {4-4}
$$

式中 $m$ 和 $c$ 为常数，与材料性质、试件形式和加载方式等有关。将上式两端取对数，则得

$$
m \lg \sigma_ {a} + \lg N = \lg c
$$

上式表明， $\lg \sigma_{a}$ 与 $\lg N$ 成线性关系。可见 $\sigma_{a}$ 和 $N$ 的幂函数关系相当于在双对数坐标中成直线关系。图1-4-10示出了铝合金在 $10^{5} \sim 10^{7}$ 循环内 $\lg \sigma_{a}$ 和 $\lg N$ 的直线段。试验是在旋转弯曲情况下进

行的，此时最大应力等于应力幅 $\sigma_{\mathrm{a}}$ 。

# 6. 利用最小二乘法拟合直线

当我们用直线段拟合各数据点时，由于各数据点并不完全表现为一直线关系。所以，也就不可能找出一条直线通过所有数据点。如果用直尺凭视觉来画直线，那就可以画出许许多多的直

线，近似拟合这些数据点。但是，它们当中哪一条是最合宜的直线呢？实在无法判断出来。“最小二乘法”提供了我们寻求这条最合宜的直线的方法。

如图1-4-11所示，在双对数坐标 $\lg \sigma_{a} \sim \lg N$ 上，画有几个数据点 $P_{1}, P_{2}, \dots, P_{n}$ 。假定拟合这些数据点的直线方程是

$$
\lg N = a + b \lg \sigma_ {a} \tag {4-5}
$$

式中 $a$ 和 $b$ 是待定常数。由于试验前应力幅 $\sigma_{\alpha}$ 是给定的， $N$ 是实测的数据，因此，把 $\lg \sigma_{\alpha}$ 当作确定的自变量， $\lg N$ 是随着偶然因素而改变的量。按照最小二乘法的原理拟合直线最佳的准则是，使各数据点到直线的水平距离 $d_{i}$ 的平方和

图片摘要：该图主要展示 1 4 11。
![](images/b60c9e489fe36be8e5b9c512eeb067cd549775b547697be0388fcecfeb916369.jpg)  
图1-4-11

$$
\sum_ {i = 1} ^ {n} d _ {i} ^ {2} = d _ {1} ^ {2} + d _ {2} ^ {2} + \dots + d _ {n} ^ {2}
$$

为最小(图1-4-11)。根据这个条件，即可由微积分中求极值的方法（数学推导从略），推知常数 $a$ 和 $b$ 分别为

$$
b = \frac {\sum_ {i = 1} ^ {n} \lg \sigma_ {i} \lg N _ {i} - \frac {1}{n} \left(\sum_ {i = 1} ^ {n} \lg \sigma_ {i}\right) \left(\sum_ {i = 1} ^ {n} \lg N _ {i}\right)}{\sum_ {i = 1} ^ {n} (\lg \sigma_ {i}) ^ {2} - \frac {1}{n} \left(\sum_ {i = 1} ^ {n} \lg \sigma_ {i}\right) ^ {2}} \tag {4-6}
$$

$$
a = \frac {1}{n} \sum_ {i = 1} ^ {n} \lg N _ {i} - \frac {b}{n} \sum_ {i = 1} ^ {n} \lg \sigma_ {i} \tag {4-7}
$$

式中 $n$ ——拟合的数据点个数；

$\sigma_{i}$ ——第 $i$ 个数据点的应力幅值；

$N_{i}$ ——第 $i$ 个数据点的疲劳寿命，知道了常数 $a$ 和 $b$ 后，即可根据直线方程式(4-5)绘出直线。

对于单对数坐标，将 $\sigma_{\mathrm{max}}$ 作为自变量，拟合数据点的直线方程是

$$
\lg N = a + b \sigma_ {\max } \tag {4-8}
$$

式中常数 $a$ 和 $b$ 分别为

$$
b = \frac {\sum_ {i = 1} ^ {n} \sigma_ {i} \lg N _ {i} - \frac {1}{n} \left(\sum_ {i = 1} ^ {n} \sigma_ {i}\right) \left(\sum_ {i = 1} ^ {n} \lg N _ {i}\right)}{\sum_ {i = 1} ^ {n} \sigma_ {i} ^ {2} - \frac {1}{n} \left(\sum_ {i = 1} ^ {n} \sigma_ {i}\right) ^ {2}} \tag {4-9}
$$

$$
a = \frac {1}{n} \sum_ {i = 1} ^ {n} \lg N _ {i} - \frac {\mathrm {b}}{n} \sum_ {i = 1} ^ {n} \sigma_ {i} \tag {4-10}
$$

式中 $\sigma_{i}$ ——第 $i$ 个数据点的最大应力值。

应该指出，用上述方法拟合直线时，只有当两个变量之间存在某种线性关系时才有意义。譬如，在双对数坐标中，若 $\lg \sigma_{\mathrm{a}}$ 与 $\lg N$ 之间是线性相关的，这时才能考虑用一条合宜的直线拟合各数据点。

直线拟合有无意义，主要根据实践经验，以及对各类材料疲劳性能的了解。但在数学上也给出了一个所谓的“相关系数”，可用来判断两个变量之间线性相关的密切程度。相关系数 $\gamma$ 由下式定义：

$$
r = \frac {L _ {S N}}{\sqrt {L _ {S S} L _ {N N}}} \tag {4-11}
$$

式中 $L_{SS}$ ， $L_{NN}$ ， $L_{SN}$ 是与 $n$ 个数据点的应力 $\sigma_{1}$ 及疲劳寿命 $N_{i}$ 有关的量。

对于双对数坐标

$$
L _ {S S} = \sum_ {i = 1} ^ {n} \left(\lg \sigma_ {i}\right) ^ {2} - \frac {1}{n} \left(\sum_ {i = 1} ^ {n} \lg \sigma_ {i}\right) ^ {2} \tag {4-12}
$$

$$
L _ {N N} = \sum_ {i = 1} ^ {n} \left(\lg N _ {i}\right) ^ {2} - \frac {1}{n} \left(\sum_ {j = 1} ^ {n} \lg N _ {i}\right) ^ {2} \tag {4-13}
$$

$$
L _ {S N} = \sum_ {i = 1} ^ {n} \lg \sigma_ {i} \lg N _ {i} - \frac {1}{n} \left(\sum_ {i = 1} ^ {n} \lg \sigma_ {i}\right) \left(\sum_ {i = 1} ^ {n} \lg N _ {i}\right) \tag {4-14}
$$

对于单对数坐标

$$
L _ {S S} = \sum_ {i = 1} ^ {n} \sigma_ {i} ^ {2} - \frac {1}{n} \left(\sum_ {i = 1} ^ {n} \sigma_ {i}\right) ^ {2} \tag {4-15}
$$

$$
L _ {N N} = \sum_ {i = 1} ^ {n} \left(\lg N _ {i}\right) ^ {2} - \frac {1}{n} \left(\sum_ {i = 1} ^ {n} \lg N _ {i}\right) ^ {2} \tag {4-16}
$$

$$
L _ {S N} = \sum_ {i = 1} ^ {n} \sigma_ {i} \lg N _ {i} - \frac {1}{n} \left(\sum_ {i = 1} ^ {n} \sigma_ {i}\right) \left(\sum_ {i = 1} ^ {n} \lg N _ {i}\right) \tag {4-17}
$$

$r$ 的绝对值越接近于1，说明两个变量 $(\lg \sigma_{a}$ 与 $\lg N$ 或 $\sigma$ 与 $\lg N$ )之间线性相关的程度越好。如果 $r$ 接近于零，就可以认为两个变量之间不是线性相关的。

附表二给出了相关系数检验表，表中的数值叫做相关系数的起码值。按公式（4-11）计算出的相关系数 $r$ 要大于表中的起码值，才能考虑用直线来描绘变量之间的关系。例如，有10个数据点， $n = 10$ ，查得对应 $n - 2 = 8$ 的起码值为0.632。只有当我们计算的绝对值 $r$ 大于0.632时，用直线拟合各数据点才有意义。

举例：已知30铬锰硅钢材旋转弯曲试验结果如表4-4所示。在 $\sigma_{\mathrm{max}} - \lg N$ 坐标上，利用最小二乘法拟合直线。

首先将各数据点画在 $\sigma_{\mathrm{max}} - \lg N$ 坐标上（见图1-4-12）。参照典型钢材 $S - N$ 曲线的一般规律，可将①、②、③、④、⑤点用直线拟合。

为了由式(4-9)和(4-10)求出常数 $a$ 和 $b$ ，列表计算 $\lg N_{i}$ 、 $\sigma_{i}\lg N_{i}$ 及 $\sigma_{i}^{2}$ 各值，如表4-5所

示。为下一步进行相关性检验的需要，还计算了 $(\lg N_{i})^{2}$ 。

已知拟合点的个数 $n = 5$ 。根据表4-5最后一行(总和)的数据，可知

表 4-4
