Repository: C-zj02/CFD-claw

<div align="center">

**English** | [中文](#中文版) | [Français](README_FR.md) | [Русский](README_RU.md) | [हिन्दी](README_HI.md) | [العربية](README_AR.md) | [Português](README_PT.md)

# 🚀 Claude Code Python

**A Complete Python Reimplementation Based on Real Claude Code Source**

*From TypeScript Source → Rebuilt in Python with ❤️*

***
**🔥 Active Development • New Features Weekly 🔥**

</div>

***

## 🎯 What is This?

**Clawd Code** is a **complete Python rewrite** of Claude Code, based on the **real TypeScript source code**.

File: RAG-data/航空金属材料疲劳性能手册201-273.pdf-d0ef5e46-6ba6-4d7b-9809-31d00c544d98.md (part 2 of 2)
# 5. 中值S-N曲线
<table><tr><td></td><td>σmax(公斤/毫米2)</td><td colspan="5">N (10^3)</td><td>X</td><td>S</td><td>N50(10^3)</td></tr><tr><td rowspan="6">成组试验</td><td>40</td><td>34.0</td><td>42.0</td><td>43.0</td><td>48.0</td><td></td><td>4.6174</td><td>0.0630</td><td>41.44</td></tr><tr><td>38</td><td>36.0</td><td>47.0</td><td>48.0</td><td>53.0</td><td>62.0</td><td></td><td></td><td></td></tr><tr><td></td><td>65.0</td><td></td><td></td><td></td><td></td><td>4.7065</td><td>0.0930</td><td>50.87</td></tr><tr><td>36</td><td>35.0</td><td>70.0</td><td>77.0</td><td>84.0</td><td>89.0</td><td></td><td></td><td></td></tr><tr><td></td><td>116.0</td><td></td><td></td><td></td><td></td><td>4.8690</td><td>0.1760</td><td>73.96</td></tr><tr><td>34</td><td>111.0</td><td>114.0</td><td>145.0</td><td>197.0</td><td></td><td>5.1395</td><td>0.1160</td><td>137.88</td></tr><tr><td rowspan="4">升降法</td><td>32</td><td>171.0</td><td>253.0</td><td>254.0</td><td>301.0</td><td>309.0</td><td>5.4019</td><td>0.1130</td><td>252.29</td></tr><tr><td>30</td><td>&gt;10000</td><td>&lt;10000</td><td>&lt;10000</td><td></td><td></td><td></td><td></td><td></td></tr><tr><td>28</td><td>&lt;10000</td><td>&gt;10000</td><td>&gt;10000</td><td></td><td></td><td colspan="3" rowspan="2">指定寿命N=10^7σ=28.50公斤/毫米^2</td></tr><tr><td>26</td><td>&gt;10000</td><td>&gt;10000</td><td></td><td></td><td></td></tr><tr><td colspan="10">(2) σm=10公斤/毫米^2</td></tr><tr><td rowspan="4">成组试验</td><td>48</td><td>45.0</td><td>48.0</td><td>50.0</td><td>52.0</td><td></td><td>4.68740</td><td>0.0270</td><td>48.69</td></tr><tr><td>44</td><td>70.0</td><td>76.0</td><td>94.0</td><td>102.0</td><td>197.0</td><td>5.0004</td><td>0.1770</td><td>100.09</td></tr><tr><td>42</td><td>125.0</td><td>130.0</td><td>164.0</td><td></td><td></td><td>5.1419</td><td>0.0780</td><td>138.64</td></tr><tr><td>40</td><td>162.0</td><td>201.0</td><td>232.0</td><td>285.0</td><td></td><td>5.3333</td><td>0.1030</td><td>215.43</td></tr><tr><td rowspan="3">升降法</td><td>38</td><td>&gt;10000</td><td>&lt;10000</td><td>&lt;10000</td><td></td><td></td><td colspan="3" rowspan="3">指定寿命N=10^7σ=36.6公斤/毫米^2</td></tr><tr><td>36</td><td>&lt;10000</td><td>&gt;10000</td><td>&gt;10000</td><td>&lt;10000</td><td></td></tr><tr><td>34</td><td>&gt;10000</td><td></td><td></td><td></td><td></td></tr><tr><td colspan="10">(3) σm=20公斤/毫米^2</td></tr><tr><td rowspan="5">成组试验</td><td>54</td><td>61.0</td><td>62.0</td><td>68.0</td><td></td><td></td><td>4.8034</td><td>0.0250</td><td>63.59</td></tr><tr><td>52</td><td>79.0</td><td>92.0</td><td>96.0</td><td></td><td></td><td>4.9479</td><td>0.0450</td><td>88.70</td></tr><tr><td>50</td><td>141.0</td><td>146.0</td><td>214.0</td><td></td><td></td><td>5.2147</td><td>0.1010</td><td>163.95</td></tr><tr><td>48</td><td>253.0</td><td>253.0</td><td>297.0</td><td></td><td></td><td>5.4254</td><td>0.0390</td><td>266.32</td></tr><tr><td>46</td><td>421.0</td><td>472.0</td><td>475.0</td><td></td><td></td><td>5.6583</td><td>0.0290</td><td>455.3</td></tr><tr><td>升降法</td><td>44</td><td>&gt;10000</td><td>&gt;10000</td><td></td><td></td><td></td><td colspan="3">指定寿命N=10^7,σ=45公斤/毫米^2</td></tr><tr><td colspan="10">(4) σm=30公斤/毫米^2</td></tr><tr><td rowspan="5">成组试验</td><td>66</td><td>28.0</td><td>30.0</td><td>36.0</td><td></td><td></td><td>4.4935</td><td>0.0564</td><td>31.15</td></tr><tr><td>62</td><td>50.0</td><td>59.0</td><td>61.0</td><td></td><td></td><td>4.7517</td><td>0.0463</td><td>56.45</td></tr><tr><td>60</td><td>80.0</td><td>104.0</td><td>110.0</td><td></td><td></td><td>4.9872</td><td>0.0720</td><td>97.10</td></tr><tr><td>58</td><td>134.0</td><td>170.0</td><td>206.0</td><td></td><td></td><td>5.2238</td><td>0.0936</td><td>167.42</td></tr><tr><td>56</td><td>253.0</td><td>381.0</td><td>418.0</td><td>470.0</td><td></td><td>5.5693</td><td>0.1169</td><td>370.94</td></tr><tr><td rowspan="3">升降法</td><td>54</td><td>&lt;10000</td><td>&gt;10000</td><td>&lt;10000</td><td></td><td></td><td colspan="3" rowspan="3">指定寿命N=10^7σ=52.9公斤/毫米^2</td></tr><tr><td>52</td><td>&lt;10000</td><td>&gt;10000</td><td>&gt;10000</td><td></td><td></td></tr><tr><td>50</td><td>&gt;10000</td><td></td><td></td><td></td><td></td></tr></table>

# 5. 中值S-N曲线

图片摘要：该图主要展示 2 22 1 45 钢棒材缺口（ ）试件S N曲线。
![](images/a38870f583bf268ea42943d49be301ac881954cb5bee358c2cb5360bf35da0b2.jpg)  
图2-22-1 45*钢棒材缺口（ $\mathrm{K}_{\mathrm{t}} = 2$ ）试件S-N曲线

图片摘要：该图主要展示 2 22 1 45 钢棒材缺口（ ）试件S N曲线。
![](images/d74be95a655f8685e5a2f6e20800d5adfee4c0d0428447daac23164b5adc44e6.jpg)  
6. 等寿命曲线  
图2-22-2 45*钢棒材缺口（ $K_{\mathrm{t}} = 2$ ）试件等寿命曲线  
试验：北京航空学院 黄学增

# 第三部分 附 录

# 一 试验用疲劳试件图

图片摘要：该图主要展示 2 22 2 45 钢棒材缺口（ ）试件等寿命曲线。
![](images/0521f7f718aaa2ce32282e5d5ac817d97354514e5e2b7545c7ef04a3696bf7a8.jpg)  
图3-1-1(a)

图片摘要：该图主要展示 3 1 1(a)。
![](images/63179d3c53fbf4075a3026833ff5cc0ab7cb8c293dc1de821344664bbbaa3762.jpg)  
图3-1-1(b)

图片摘要：该图主要展示 3 1 1(b)。
![](images/51492b8ce1a1b5f9c204395728ebc898ee1dc42300fbc5634e25b5a13300f435.jpg)  
图3-1-2

图片摘要：该图主要展示 3 1 2。
![](images/f1a3255c46f2f9bb4948c9f9a78653c442d95b6046ba018696b0239622ddd0cc.jpg)  
图3-1-3

图片摘要：该图主要展示 3 1 3。
![](images/1ab3a2f99a0f6de5004a79f042ee76e286e78d74847a5f854e66acd0b3c618d1.jpg)  
图3-1-4

图片摘要：该图主要展示 3 1 4。
![](images/2e5235b7986a1ddf0d92889faa45962ec48d3c5b693e198d8d6abc594b6b56a1.jpg)  
图3-1-5

图片摘要：该图主要展示 3 1 5。
![](images/8cbec213dc5c974cbb6d4c9b7cee8b4d611e4f5a5218a633d5ce530e31ca33e5.jpg)  
图3-1-6

图片摘要：该图主要展示 3 1 6。
![](images/74cf331f07911f25bdf1bc9eac2c0e52eff3603f89ab0dbd89dbf43b6073dfd7.jpg)  
图3-1-7

图片摘要：该图主要展示 3 1 7。
![](images/ec0f80f900760c103668c7d4ccb986aead0a83bc9a9c63f2d35d1de60af4d0df.jpg)  
图3-1-9

图片摘要：该图主要展示 3 1 9。
![](images/a7ed0738343060b93b413b60ab00d27bc2fb88ce6b264084c4af49355a95fa65.jpg)  
图3-1-10

图片摘要：该图主要展示 3 1 10。
![](images/c6e90d2c064127dcfeec6dcb970a0bf904fe9546229bfe290a5ae801c2f45b2c.jpg)  
图3-1-11

图片摘要：该图主要展示 3 1 11。
![](images/f5def4352429f2ea9391d739f33c39a99d4821a74c7cfe0a445040fbb81b53df.jpg)

<table><tr><td>Kt</td><td>R</td><td>b</td></tr><tr><td>2.9</td><td>1.8±0.025</td><td>21±0.05</td></tr><tr><td>3.7</td><td>1.0±0.02</td><td>28±0.05</td></tr><tr><td>4.1</td><td>0.56±0.02</td><td>32±0.05</td></tr></table>

图片摘要：该图主要展示 3 1 11图3 1 12 图3 1 13 图3 1 14。
![](images/9e95fe72e7b6e5fc710a489b13d2496ef8cc4e30a17664913144ae422119e823.jpg)  
图3-1-12  
图3-1-13

图片摘要：该图主要展示 3 1 13。
![](images/cc541e083792256e3e5fc628d24b68daa5aa60fba77c2d13f68ed7f9cc3dfd9a.jpg)

图片摘要：该图主要展示 3 1 13。
![](images/20a57fa6ac36bef67a6a5d25d0560061707e02e0868d4c8f7a1cf26a168ddd80.jpg)  
图3-1-14

图片摘要：该图主要展示 3 1 14。
![](images/4bee6cd89251b28170798e13eab7379ffdd275a7f0e9ff83d90b11a95c863f52.jpg)  
图3-1-15  
图3-1-16

图片摘要：该图主要展示 3 1 16。
![](images/214bcc24403dbba9f94caca974d9298d34b5608cfe3f9a02687aff1458907119.jpg)  
图3-1-17

图片摘要：该图主要展示 3 1 17。
![](images/fd748416c69c338590ad75d77b001c931e07b69edfa38835e24e210d2d66bd32.jpg)  
图3-1-18

图片摘要：该图主要展示 3 1 18。
![](images/7852c8ddddf241669635925063dda557b3b85d97a883e57680c346bb2828d253.jpg)  
图3-1-19

图片摘要：该图主要展示 3 1 19。
![](images/45918c13956325053fe1b94f021e5cc95bc16273823489077ff402d27cb42754.jpg)  
图3-1-20

图片摘要：该图主要展示 3 1 20。
![](images/91dfc78869e94bb43ff2508e6ff22ad3d8fef3435a6be15d1645f3b6f07a5b55.jpg)  
图3-1-21

图片摘要：该图主要展示 3 1 21。
![](images/659b370b4302654a4a1c1c4f5f04a8debae70d9ba8a82c7c3e7ef69381a8e169.jpg)  
图3-1-22

图片摘要：该图主要展示 3 1 22。
![](images/4dfe533bd0ae5b0c1677a6f4da6f33ac94a00382fe82a08705edd85d140ac74a.jpg)

图片摘要：该图主要展示 3 1 22。
![](images/237a1a4bab3f011193d9f8b066f24561ca1991fa3b4274771dbdc96cab469a5b.jpg)  
图3-1-23

图片摘要：该图主要展示 3 1 23。
![](images/5fa78fa823228710f452149ef935e32ca123877bf8400b9606107be2e3e5c6b7.jpg)  
图3-1-24

图片摘要：该图主要展示 3 1 24。
![](images/2112e9eea78557e83edf7343ed94d2048ebfe088476ea656dfe9a47a9a7784fb.jpg)  
图3-1-25

图片摘要：该图主要展示 3 1 25。
![](images/d9a2fb8ff97b0f28db1dd9741406a846a8d448458bb0ce949c7fbf102c002efb.jpg)  
图3-1-26

图片摘要：该图主要展示 3 1 26。
![](images/91bf9e829cec6956bc062ba005b89f3d94f59e847b2adfe2507b6a13d8a8a516.jpg)

图片摘要：该图主要展示 3 1 26。
![](images/a4c388637acb26ce6b4be55a87ca7a346cacedae1587e90719ff87d81bf80877.jpg)  
图3-1-27

图片摘要：该图主要展示 3 1 27。
![](images/f66dc4d90965d751e5a3b71a4f91bab1b4d1dbf9ba7004e3e326b57eefbd9629.jpg)  
图3-1-28  
图3-1-29

图片摘要：该图主要展示 3 1 29。
![](images/37a18e7e6c3e1adc60311e25364405090062a3d63d8b1e67f20d08362a2a910a.jpg)  
图3-1-30

图片摘要：该图主要展示 3 1 30。
![](images/71fcc617dc436cc962d592fc4230146bc6558422a88273b9e3c405a770437832.jpg)  
图3-1-31

图片摘要：该图主要展示 3 1 31。
![](images/45b7faf3b07a8bea5cf6f2d0d88e727b91040f8095a867c466636277c00da5f4.jpg)  
图3-1-32

# 二 国外航空金属材料等寿命曲线

目前国内民航系统进口了一些国外飞机，其它部门也采用了一些进口航空材料或产品，因此国外航空金属材料的疲劳性能也是有关单位工程技术人员迫切需要的资料。为此本手册从美国军用材料手册第5册（MIL-HDBK-5C）最新版选录了二十六幅等寿命曲线，供参考使用

军用材料手册对一些缺口试件给出了一种有效应力集中系数 $K_{N}$ 的表达式：

$$
K _ {N} = 1 + \frac {K _ {t} - 1}{1 + \frac {\pi}{\pi - \omega} \sqrt {\frac {\rho}{r}}}
$$

式中： $r$ -试件缺口半径

$\omega$ -试件缺口张开角

$\rho$ -材料常数

国产材料牌号与相应国外材料牌号对照见下表：

<table><tr><td>中国牌号</td><td>美国牌号</td><td>苏联牌号</td></tr><tr><td>LY12CZ</td><td>2024-T3</td><td>Д16Т</td></tr><tr><td>LC4CS(LC9)</td><td>7075-T6</td><td>В95</td></tr><tr><td>40CrNiMoA</td><td>AISI-4340</td><td>40XHMA</td></tr><tr><td>TC4</td><td>Ti-6Al-4V</td><td>ВТ6</td></tr></table>

试验环境不做特别说明的均在室温空气中进行。

1. 2024-T4铝合金各种锻件等寿命曲线

图片摘要：该图主要展示 3 2 1。
![](images/fc6958aa81fe7ab296671a4382bd8b9c202aa4deef9d4e323c0fcbe80d6fa48c.jpg)  
图3-2-1

材料规格：拉制圆棒 直径3/4英寸

轧制方坯 $1 \times 7 - 1 / 2$ 英寸

轧制圆棒 直径1-1/8英寸

挤压方坯 $1 - 1 / 4 \times 1 - 1 / 4$ 英寸， $1 - 1 / 4 \times 4$ 英寸

挤压圆棒 直径1-1/4英寸

材料性能：光滑试件 $\sigma_{b} = 77$ 千磅/英寸² $\sigma_{s} = 55.3$ 千磅/英寸²

缺口试件 $\sigma_{b h} = 77$ 千磅/英寸

试件形状：光滑试件 直径0.4英寸

V形槽缺口试件 $K_{t} = 3.4$ $K_{N} = 1.92$ $\rho = 0.018$ 英寸

试件外径 0.45英寸

缺口处直径 0.40英寸

缺口根部半径r 0.01英寸

缺口张开角 $\omega$ 60°

表面状态：光滑试件 纵向抛光

缺口试件 车制

试验条件：轴向加载 $f = 2000$ 次/分

2. 2024-T3铝合金光滑试件等寿命曲线

图片摘要：该图主要展示 3 2 2。
![](images/af68b7c4911991743a759409551d1cf36800243d5d13aa97fbb7eceb0ff94a5c.jpg)  
图3-2-2

材料规格：0.09英寸裸露薄板

材料性能： $\sigma_{b} = 73$ 千磅/英寸² $\sigma_{s} = 54$ 千磅/英寸²

试件形状：光滑试件 宽度1.00英寸

表面状态：电抛光

试验条件：轴向加载 $f = 1100\sim 1200$ 次/分

# 3. 2024-T3铝合金缺口 $(K_{t} = 1.5)$ 试件等寿命曲线

图片摘要：该图主要展示 3 2 3。
![](images/9e0ebe1835f232e20c15ce6bafbcb881619200be6f9f07138567e5a7a76c6f44.jpg)  
图3-2-3

材料规格：0.09英寸裸露薄板

材料性能：光滑试件 $\sigma_{b} = 73$ 千磅/英寸² $\sigma_{s} = 54$ 千磅/英寸²

缺口试件 $\sigma_{b h} = 75.8$ 千磅/英寸

试件形状：边缺口 $K_{t} = 1.5$ $K_{N} = 1.43\rho = 0.020$ 英寸

试件宽度 3.00英寸

缺口处宽度 1.50英寸

缺口根部半径 $r$ 0.76英寸

缺口张开角 $\omega$ 0°

表面状态：电抛光

试验条件：轴向加载 $f = 1100\sim 1500$ 次/分

# 4. 2024-T3铝合金缺口（ $K_{t} = 2$ ）试件等寿命曲线

图片摘要：该图主要展示 3 2 4。
![](images/3ab135e2a37373e858543e4e399ae4893c5fdfb407b71d9e6aacb8ddd690872b.jpg)  
图3-2-4

材料规格：0.09英寸裸露薄板

材料性能：光滑试件 $\sigma_{b} = 73$ 千磅/英寸² $\sigma_{s} = 54$ 千磅/英寸²

缺口试件 $\sigma_{bh} = 74.5$ 千磅/英寸

试件形状：边缺口 $K_{t} = 2$ $K_{N} = 1.8\rho = 0.02$ 英寸

试件宽度： 2.25英寸

缺口处宽度 1.50英寸

缺口根部半径 $r$ 0.3175英寸

缺口张开角 $\omega$ 0°

表面状态：电抛光

试验条件：轴向加载 $f = 1100\sim 1500$ 次/分

5. 2024-T3铝合金缺口（ $K_{t} = 4$ ）试件等寿命曲线

图片摘要：该图主要展示 3 2 5。
![](images/3f8fe73014d0aedafaa06862da20304454c4c1eeb424e840115a88af11fa4d46.jpg)  
图3-2-5

材料规格：0.09英寸裸露薄板

材料性能：光滑试件 $\sigma_{b} = 73$ 千磅/英寸² $\sigma_{s} = 54$ 千磅/英寸²

缺口试件 $\sigma_{b h} = 65.4$ 千磅/英寸²

试件形状：边缺口 $K_{t} = 4$ $K_{N} = 2.88\rho = 0.02$ 英寸

试件宽度 2.25英寸

缺口处宽度 1.50英寸

缺口根部半径 $r$ 0.057英寸

缺口张开角 $\omega$ 0°

表面状态：电抛光

试验条件：轴向加载 $f = 1100\sim 1500$ 次/分

# 6. 2024-T3铝合金缺口（ $K_{t} = 5$ ）试件等寿命曲线

图片摘要：该图主要展示 3 2 6。
![](images/e291a363ab124c3835a0dc4b5f358c60bc50992c5ca796d180793c69145b8c69.jpg)  
图3-2-6

材料规格：0.09英寸裸露薄板

材料性能：光滑试件 $\sigma_{b} = 73$ 千磅/英寸² $\sigma_{s} = 54$ 千磅/英寸²

缺口试件 $\sigma_{b,h} = 62.4$ 千磅/英寸²

试件形状：边缺口 $K_{t} = 5$ $K_{N} = 3.22\rho = 0.02$ 英寸

试件宽度 2.25英寸

缺口处宽度 1.50英寸

缺口根部半径 $r$ 0.03125英寸

缺口张开角 $\omega$ 0°

表面状态：电抛光

试验条件：轴向加载 $f = 1100\sim 1500$ 次/分

# 7. 7075-T6铝合金各种锻件等寿命曲线

图片摘要：该图主要展示 3 2 7。
![](images/7063e30cd4c4acd2a082d13187d549255431c3fc7c7773145694c3400dbb734e.jpg)  
图3-2-7

材料规格：拉制圆棒 直径3/4英寸

轧制棒 直径1-1/4英寸

轧制方坯 $1 \times 7 - 1 / 2$ 英寸

轧制圆棒 直径1-1/8英寸

挤压方坯 $1 - 1 / 4 \times 1 - 1 / 4$ 英寸， $1 - 1 / 4 \times 4$ 英寸

挤压圆棒 直径1-1/4

材料性能：光滑试件 $\sigma_{b} = 87.2$ 千磅/英寸² $\sigma_{s} = 77.6$ 千磅/英寸²

缺口试件 $\sigma_{b h} = 98.5$ 千磅/英寸

试件形状：光滑试件 直径0.4英寸

V形槽缺口试件 $K_{t} = 3.4$ $K_{N} = 1.99$ $\rho = 0.014$ 英寸

试件外径 0.45英寸

缺口处直径 0.40英寸

缺口根部半径 $r$ 0.01英寸

缺口张开角 $\omega$ $60^{\circ}$

表面状态：光滑试件 纵向抛光

缺口试件 车制

试验条件：轴向加载 $f = 2000$ 次/分

# 8. 7075-T6铝合金光滑试件等寿命曲线

图片摘要：该图主要展示 3 2 8。
![](images/cfc7125c76357a28c5374c3975bc4f149bd67b7092abf3e6f5538a2124c8a85b.jpg)  
图3-2-8

材料规格：0.09英寸裸露薄板

材料性能： $\sigma_{b} = 82.5$ 千磅/英寸² $\sigma_{s} = 76$ 千磅/英寸²

试件形状：光滑试件 宽度1.0英寸

表面状态：电抛光

试验条件：轴向加载 $f = 1100\sim 1200$ 次/分

9. 7075-T6铝合金缺口（ $K_{t} = 1.5$ ）试件等寿命曲线

图片摘要：该图主要展示 3 2 9。
![](images/9778f249f9be8d01199571c04760e1712af79cbf959ab65bbd566ba0ba2bb3a8.jpg)  
图3-2-9

材料规格：0.09英寸裸露薄板

材料性能：光滑试件 $\sigma_{b} = 82.5$ 千磅/英寸² $\sigma_{s} = 76$ 千磅/英寸²

缺口试件 $\sigma_{b h} = 86.8$ 千磅/英寸²

试件形状：边缺口 $K_{t} = 1.5$ $K_{N} = 1.44\rho = 0.017$ 英寸

试件宽度 3.00英寸

缺口处宽度 1.50英寸

缺口根部半径r 0.76英寸

缺口张开角 $\omega$ 0°

表面状态：电抛光

试验条件：轴向加载 $f = 1100\sim 1500$ 次/分

10. 7075-T6铝合金缺口（ $K_{t} = 2$ ）试件等寿命曲线

图片摘要：该图主要展示 3 2 10。
![](images/431e685f84ef31458618e2cf23a420bf7c659ccc2ad584c826b087a4f7145e41.jpg)  
图3-2-10

材料规格：0.09英寸裸露薄板

材料性能：光滑试件 $\sigma_{b} = 82.5$ 千磅/英寸² $\sigma_{s} = 76$ 千磅/英寸²

缺口试件 $\sigma_{b h} = 87.5$ 千磅/英寸

试件形状：边缺口 $K_{t} = 2$ $K_{N} = 1.81\rho = 0.017$ 英寸

试件宽度 2.25英寸

缺口处宽度 1.50英寸

缺口根部半径 $r$ 0.3175英寸

缺口张开角 $\omega$ 0°

表面状态：电抛光

试验条件：轴向加载 $f = 1100\sim 1500$ 次/分

11. 7075-T6铝合金缺口（ $K_{t} = 4$ ）试件等寿命曲线

图片摘要：该图主要展示 3 2 11。
![](images/edb6dd2a4f9ee7ac091c454d0fbfd630cd56dec7308aab72445ddc3574bc504f.jpg)  
图3-2-11

材料规格：0.09英寸裸露薄板

材料性能：光滑试件 $\sigma_{b} = 82.5$ 千磅/英寸² $\sigma_{s} = 76$ 千磅/英寸²

缺口试件 $\sigma_{b h} = 82.5$ 千磅/英寸

试件形状：边缺口 $K_{t} = 4$ $K_{N} = 2.94\rho = 0.017$ 英寸

试件宽度 2.25英寸

缺口处宽度 1.50英寸

缺口根部半径 $r$ 0.057英寸

缺口张开角 $\omega$ 0°

表面状态：电抛光

试验条件：轴向加载 $f = 1100\sim 1500$ 次/分

图片摘要：该图主要展示 3 2 12。
![](images/f3f47f70d63dca41e90ccd0ec899357e79145a59563384b6ee3052f99df8b786.jpg)  
12. 7075-T6铝合金缺口（ $K_{t} = 5$ ）试件等寿命曲线  
图3-2-12

材料规格：0.09英寸裸露薄板

材料性能：光滑试件 $\sigma_{b} = 82.5$ 千磅/英寸² $\sigma_{s} = 76$ 千磅/英寸²

缺口试件 $\sigma_{b h} = 77.5$ 千磅/英寸

试件形状：边缺口 $K_{t} = 5$ $K_{N} = 3.31\rho = 0.017$ 英寸

试件宽度 2.25英寸

缺口处宽度 1.50英寸

缺口根部半径 $r$ 0.03125英寸

缺口张开角 $\omega$ 0°

表面状态：电抛光

试验条件：轴向加载 $f = 1100\sim 1500$ 次/分

# 13. 固溶处理和时效的Ti-6Al-4V钛合金（厚板）纵向试件室温时的等寿命曲线

图片摘要：该图主要展示 3 2 13。
![](images/6ca8a6912659e8b7fb02c036cc3ae68de2b16238c6ba0a342d8f84e174360423.jpg)  
图3-2-13

材料规格： $\delta = 1.025$ 英寸厚板

纤维方向：纵向

材料性能：光滑试件 $\sigma_{b} = 153.7$ 千磅/英寸² $\sigma_{s} = 150.1$ 千磅/英寸²

试件形状：光滑试件 宽度0.375英寸 厚度0.110英寸

边缺口试件 $K_{t} = 3.0$ $K_{N} = 1.61\rho = 0.048$ 英寸

试件宽度 0.50英寸

缺口处宽度 0.25英寸

缺口根部半径 $r$ 0.0212英寸

缺口张开角 $\omega$ $60^{\circ}$

表面状态：光滑试件：机械加工

缺口试件：磨缺口

试验条件：轴向加载 $f = 6000$ 次/分

# 14. 退火的Ti-6Al-4V钛合金（挤压件）缺口试件 $600^{\circ}\mathrm{F}$ 时的等寿命曲线

图片摘要：该图主要展示 3 2 14。
![](images/6c383b374ae562397f9453f10d3978eb985371bcac9f78b8768309e9fa69eeef.jpg)  
图3-2-14

材料规格： $\delta = 0.30$ 英寸和 $\delta = 0.56$ 英寸挤压件

纤维方向：纵向

材料性能：光滑试件 $\sigma_{b} = 101$ 千磅/英寸² $\sigma_{s} = 77$ 千磅/英寸²

缺口试件 $\sigma_{bh} = 101$ 千磅/英寸² $\sigma_{s} = 77$ 千磅/英寸²

试件形状：中心孔缺口试件 $K_{t} = 2.76$

试件宽度 1.50英寸

孔的直径 0.25英寸

表面状态：缺口机加到63RMS*

试验条件：轴向加载 $f = 1800$ 次/分 温度 $600^{\circ}\mathrm{F}$

# 15. 固溶处理时效的Ti-6Al-4V钛合金（薄板） $800^{\circ}\mathrm{F}$ 时的等寿命曲线

图片摘要：该图主要展示 3 2 15。
![](images/2d82aa361f8f8a3bc7debbfd16e375384e86b8490f4c24a871afb7016410dd16.jpg)  
图3-2-15

材料规格： $\delta = 0.063$ 英寸和 $\delta = 0.125$ 英寸薄板

材料性能：光滑试件 $\sigma_{b} = 124$ 千磅/英寸² $\sigma_{s} = 97$ 千磅/英寸²

缺口试件 $\sigma_{b h} = 127$ 千磅/英寸

试件形状：光滑试件 宽度1.00英寸

中心孔缺口试件 $K_{t} = 2.82$ $K_{N} = 1.5\rho = 0.21$ 英寸

试件宽度 1.00英寸

孔的直径 0.0625英寸

表面状态：光滑试件 全部轧制表面但边缘机械加工并用 $1^{*}$ 和 $00^{*}$ 砂纸手抛光和甲基乙基酮清洗

缺口试件 全部轧制表面但边缘机械加工，钻出直径0.0625英寸的孔并铰修

试验条件：轴向加载 $f = 1500\sim 2200$ 次/分 $800^{\circ}\mathrm{F}$

16. 热处理的AISI4340合金钢(棒) $\sigma_{b} = 125$ 千磅/英寸时的等寿命曲线

图片摘要：该图主要展示 3 2 16。
![](images/4898177d61ec210984f35893532f041945ab5f5c5fbc8e97d20a63bae842e077.jpg)  
图3-2-16

材料规格：直径1-1/8英寸轧制棒材

材料性能：光滑试件 $\sigma_{b} = 125$ 千磅/英寸²

缺口试件 $\sigma_{b h} = 150.2$ 千磅/英寸²

试件形状：光滑试件 直径0.4英寸

V形槽缺口试件 $K_{t} = 3.3$ $K_{N} = 2.34\rho = 0.0023$ 英寸

试件外径 0.45英寸

缺口处直径 0.40英寸

缺口根部半径 $r$ 0.01英寸

缺口张开角 $\omega$ 60°

表面状态：光滑试件 手抛光到 $10^{-5}$ 英寸RMS

缺口试件 车床旋转抛光到 $10^{-5}$ 英寸RMS

试验条件：轴向加载 $f = 2000\sim 2500$ 次/分

17. 热处理的AISI4340合金钢(棒) $\sigma_{b} = 150$ 千磅/英寸2时的等寿命曲线

图片摘要：该图主要展示 3 2 17。
![](images/1d9f7cc09692e73b53a45c59e6c8796be094e1d7489800fc20df159bbce984d4.jpg)  
图3-2-17

材料规格：直径1-1/8英寸轧制棒材

材料性能：光滑试件 $\sigma_{b} = 158.5$ 千磅/英寸² $\sigma_{s} = 146.9$ 千磅/英寸²

缺口试件 $\sigma_{b h} = 190.0$ 千磅/英寸

试件形状：光滑试件 直径0.4英寸

V形槽缺口试件 $K_{t} = 3.3$ $K_{N} = 2.54$ $\rho = 0.001$ 英寸

试件外径 0.45英寸

缺口处直径 0.40英寸

缺口根部半径 $r$ 0.01英寸

缺口张开角 $\omega$ $60^{\circ}$

试验条件：轴向加载 $f = 2000\sim 2500$ 次/分

表面状态: 光滑试件 手抛光到 $10^{-5}$ 英寸RMS

缺口试件 车床旋转抛光到 $10^{-5}$ 英寸RMS

18. 热处理的AISI4340合金钢(棒) $\sigma_{b} = 260$ 千磅/英寸时的等寿命曲线

图片摘要：该图主要展示 3 2 18。
![](images/d37625c9cb05c6175aca400db9baf5ef0ab68c7c62abc805bc6a87328334ba59.jpg)  
图3-2-18

材料规格：直径1-1/8英寸轧制棒材

材料性能：光滑试件 $\sigma_{b} = 266$ 千磅/英寸² $\sigma_{s} = 232$ 千磅/英寸²

缺口试件 $\sigma_{b\bar{h}} = 352$ 千磅/英寸

试件形状：光滑试件 直径0.4英寸

V形槽缺口试件 $K_{t} = 3$ $K_{N} = 2.91$ $\rho = 0.000009$ 英寸

试件外径 0.27英寸

缺口处直径 0.22英寸

缺口根部半径r 0.01英寸

缺口张开角 $\omega$ $60^{\circ}$

试验条件：轴向加载 $f = 2000\sim 2500$ 次/分

表面状态：光滑试件 手抛光到 $10^{-5}$ 英寸RMS

缺口试件 车床旋转抛光到 $10^{-5}$ 英寸RMS

19. 热处理的AISI4340合金钢(棒) $\sigma_{b} = 150$ 千磅/英寸 $^{2600^{\circ}}\mathrm{F}$ 时的等寿命曲线

图片摘要：该图主要展示 3 2 19。
![](images/0b23f87bcad0fd6ba2ed0ea88835fb30e94b4fd827c12c232d79f766e60364ad.jpg)  
图3-2-19

材料规格：直径1-1/8英寸轧制棒材

材料性能：光滑试件 室温 $\sigma_{b} = 158.5$ 千磅/英寸² $\sigma_{s} = 146.9$ 千磅/英寸²

$600^{\circ}\mathrm{F}$ $\sigma_{b} = 152.8$ 千磅/英寸² $\sigma_{s} = 121.4$ 千磅/英寸²

缺口试件 室温 $\sigma_{b h} = 190.0$ 千磅/英寸²

$600^{\circ}\mathrm{F}$ $\sigma_{b h} = 176.0$ 千磅/英寸

试件形状：光滑试件 直径0.4英寸

V形槽缺口试件 $K_{t} = 3.3$ $K_{N} = 2.52(600^{\circ}\mathrm{F})$ $\rho = 0.00115$ 英寸

试件外径 0.45英寸

缺口处直径 0.40英寸

缺口根部半径 $r$ 0.01英寸

缺口张开角 $\omega$ $60^{\circ}$

试验条件：轴向加载 $f = 2000\sim 2500$ 次/分 $600^{\circ}\mathrm{F}$

表面状态：光滑试件 手抛光到 $10^{-5}$ 英寸RMS

缺口试件 车床旋转抛光到 $10^{-5}$ 英寸RMS

20. 热处理的AISI4340合金钢(棒) $\sigma_{b} = 150$ 千磅/英寸 $^{2800^{\circ}\mathrm{F}}$ 时的等寿命曲线

图片摘要：该图主要展示 3 2 20。
![](images/4ad672d0678eeb68669364c5ee10e5094c34788eb8930c21048a690362393f66.jpg)  
图3-2-20

材料规格：直径1-1/8英寸轧制棒材

材料性能：光滑试件 室温 $\sigma_{b} = 158.5$ 千磅/英寸² $\sigma_{s} = 146.9$ 千磅/英寸²

$800^{\circ}\mathrm{F}$ $\sigma_{b} = 125.0$ 千磅/英寸² $\sigma_{s} = 101.5$ 千磅/英寸²

缺口试件 室温 $\sigma_{b h} = 190.0$ 千磅/英寸²

$800^{\circ}\mathrm{F}$ $\sigma_{b h} = 154.0$ 千磅/英寸²

试件形状：光滑试件 直径0.4英寸

V形槽缺口试件 $K_{t} = 3.3$ $K_{N} = 2.34(800^{\circ}\mathrm{F})$ $\rho = 0.0023$ 英寸

试件外径 0.45英寸

缺口处直径 0.40英寸

缺口根部半径 $r$ 0.01英寸

缺口张开角 $\omega$ $60^{\circ}$

试验条件：轴向加载 $f = 2000\sim 2500$ 次/分 $800^{\circ}\mathrm{F}$

表面状态：光滑试件 手抛光到 $10^{-5}$ 英寸RMS

缺口试件 车床旋转抛光到 $10^{-5}$ 英寸RMS

21. 热处理的AISI4340合金钢(棒) $\sigma_{b} = 150$ 千磅/英寸 $^{2}1000^{\circ}\mathrm{F}$ 时的等寿命曲线

图片摘要：该图主要展示 3 2 21。
![](images/8f7135f38b095ce6a8b9d299c45c1bf858385374e076fc0c402785b5ef365ac8.jpg)  
图 3-2-21

材料规格：直径1-1/8英寸轧制棒材

材料性能：光滑试件 室温 $\sigma_{b} = 158.5$ 千磅/英寸² $\sigma_{s} = 146.9$ 千磅/英寸²

$1000^{\circ}\mathrm{F}$ $\sigma_{b} = 80.7$ 千磅/英寸² $\sigma_{s} = 62.6$ 千磅/英寸²。

缺口试件 室温 $\sigma_{b h} = 190.0$ 千磅/英寸²

$1000^{\circ}\mathrm{F}$ $\sigma_{b,h} = 98.4$ 千磅/英寸²

试件形状：光滑试件 直径0.4英寸

V形槽缺口试件 $K_{t} = 3.3$ $K_{N} = 2.05(1000^{\circ}\mathrm{F})$ $\rho = 0.0064$ 英寸

试件外径 0.45英寸

缺口处直径 0.40英寸

缺口根部半径 $r$ 0.01英寸

缺口张开角 $\omega$ $60^{\circ}$

试验条件：轴向加载 $f = 2000\sim 2500$ 次/分 $1000^{\circ}\mathrm{F}$

表面状态：光滑试件 手抛光到 $10^{-5}$ 英寸RMS

缺口试件 车床旋转抛光到 $10^{-5}$ 英寸RMS

22. 300M合金钢光滑试件 $\sigma_{b} = 280$ 千磅/英寸时的等寿命曲线

图片摘要：该图主要展示 3 2 22。
![](images/4de157637e35871c6aea2f6425136b703dad7a9bac614d850e0493ecc9aeb6b1.jpg)  
图3-2-22

材料规格：锻件

材料性能：光滑试件 $\sigma_{b} = 290$ 千磅/英寸² $\sigma_{s} = 242$ 千磅/英寸²

试件形状：光滑试件 直径0.25英寸

试验条件：轴向加载

表面状态：热处理后用细砂纸沿试件纵向抛光到 $63\pm 5$ RMS并消除应力

23. 300M合金钢光滑试件（脱碳并喷丸） $\sigma_{b} = 280$ 千磅/英寸时的等寿命曲线

图片摘要：该图主要展示 3 2 23。
![](images/37630f3e497d0462ce2d4af65b0092b6c603da9bd5966c8ddd8b265a73817c1d.jpg)  
图3-2-23

材料规格：锻件

材料性能：光滑试件 $\sigma_{b} = 290$ 千磅/英寸² $\sigma_{s} = 242$ 千磅/英寸²

试件形状：光滑试件 直径0.25英寸

试验条件：轴向加载

表面状态：热处理后轻轻地沿试件纵向抛光到 $63\pm 5\mathrm{RMS}$ 并消除应力，用230号丸粒进行喷丸，用高密度复盖喷到A10-12Almen强度。在喷丸之前表现出 $0.003\sim 0.006$ 英寸的脱碳层。

24. 300M合金钢缺口试件 $(K_{t} = 2)$ $\sigma_{b} = 280$ 千磅/英寸时的等寿命曲线

图片摘要：该图主要展示 3 2 24。
![](images/01ffa5963f66c3d1e498d1c25afdc906edda40c08d9a71137e641e701998b215.jpg)  
图 3-2-24

材料规格：锻件

材料性能：光滑试件 $\sigma_{b} = 290$ 千磅/英寸² $\sigma_{s} = 242$ 千磅/英寸²

缺口试件 $\sigma_{b h} = 456$ 千磅/英寸

试件形状：V形槽缺口试件 $K_{t} = 2$ $K_{N} = 1.98$ $\rho = 0.000009$ 英寸

试件外径 0.50英寸

缺口处直径 0.25英寸

缺口根部半径 $r$ 0.04英寸

缺口张开角 $\omega$ 60°

试验条件：轴向加载

表面状态：热处理后研磨缺口到 $63 \pm 5 \mathrm{RMS}$ ，并消除应力

25. 300M合金钢缺口试件（ $K_{t} = 3$ ） $\sigma_{b} = 280$ 千磅/英寸时的等寿命曲线

图片摘要：该图主要展示 3 2 25。
![](images/3760a697258dae20f3cca2edf3d1a5dce5dc4a4426152617311fab4af56f7f9d.jpg)  
图3-2-25

材料规格：锻件

材料性能：光滑试件 $\sigma_{b} = 290$ 千磅/英寸² $\sigma_{s} = 242$ 千磅/英寸²

缺口试件 $\sigma_{b h} = 435$ 千磅/英寸

试件形状：V形槽缺口试件 $K_{t} = 3$ $K_{N} = 2.93$ $\rho = 0.000009$ 英寸

试件外径 0.50英寸

缺口处直径 0.25英寸

缺口根部半径r 0.0145英寸

缺口张开角 $\omega$ 60°

试验条件：轴向加载

表面状态：热处理后研磨缺口到 $63 \pm 5 \mathrm{RMS}$ , 并消除应力

26. 300M合金缺口试件 $(K_{t} = 5)$ $\sigma_{b} = 280$ 千磅/英寸时的等寿命曲线

图片摘要：该图主要展示 3 2 26。
![](images/ceb8bbf261ccd24344abd6990015f2c5bc3ced816e8010df57dcf8eb64c58ae3.jpg)  
图3-2-26

材料规格：锻件

材料性能：光滑试件 $\sigma_{b} = 290$ 千磅/英寸² $\sigma_{\mathrm{g}} = 242$ 千磅/英寸²

缺口试件 $\sigma_{b h} = 379$ 千磅/英寸

试件形状：V形槽缺口试件 $K_{t} = 5$ $K_{N} = 4.74^{*}$ $\rho = 0.000009$ 英寸

试件外径 0.50英寸

缺口处直径 0.25英寸

缺口根部半径 $r$ 0.0042英寸

缺口张开角 $\omega$ $60^{\circ}$

试验条件：轴向加载

表面状态：热处理后研磨缺口到最大值为63RMS并消除应力

* 原交 $K_{N} = 1.98$ 有误（译者）

# 参考文献

(1) A Guide for Fatigue Testing and the Statistical Analysis of Fatigue Data, ASTM, STP91A, 1964.   
[2] Engineering Science Data 68012~68017, RAS, 1968.   
[3] C.Lipson and N.J.Sheth, Statistic al Design and Analysis of Engineering Experiments, 1973.   
[4] R.E.Peterson.Stress Concentration Factors, 1974.   
[5] W.Weibull, Fatigue Testing and Analysis of Results, 1961.   
[6] 中国科学院数学研究所统计组，常用数理统计方法，科学出版社，1974。  
[7] 中国科学院数学研究所统计室，常用数理统计表，科学出版社，1974。  
[8] 林少宫，基础概率与数理统计，人民教育出版社，1964。  
[9] 周华章，工业技术应用数理统计学，高等教育出版社，1963。  
[10] 西北工业大学，数据处理方法（疲劳进修班用），1976。  
[11] 冯师颜，误差理论与实验数据处理，科学出版社，1964。  
[12] 钱大同等，概率论浅说，1959。  
[13] R.E.Little and E.H.Jebe, Statistical Design of Fatigue Experiments, 1975.   
[14] J.A.Pope.Metal Fatigue,1959.   
[15] A.M. Neville and J.B. Kennedy, Basic Statistical Method for Engineers and Scientists, 1964.   
[16] 国外航空编辑部，国外飞机疲劳强度的分析、设计与试验，1973。  
[17] 川田雄一，寿命の推定（疲劳の安全率），第2回复合材料Simponov，1969。  
[18] 米特洛波尔斯基著(施步嘉译)，正态分布，科学出版社，1959。  
[19] 北京航空学院数学教研室，试验的设计与分析，1974。  
[20] C.B.CepenceH, M.H.CreHHOB, B.II.KoraeB, E.B.ΓhaHHTOB, yCTOnuHBOCTb ΦyHKnIpaCIIpeJIeHnI IOJIROBeUHOCTH IIpr HcHHTaHH Na yCTaJIOCTb aJIOMHHHeBHX cIIJaOB, MATN, TpyIN HHCTHTyTa, 37, 1959.   
[21] 褚一飞，概率论与数理统计学初步，1959。  
[22] F.Liard, Fatigue of Helicopters-Tests and Calculations, "Fatigue Design Procedures" Proceedings of the 4th Symposium of ICAF, 1965.   
[23] 中国科学院数学研究所概率统计室普及组，介绍几种简易的数理统计方法，数学的实践与认识，1972第5期。  
[24] P.G. Forrest, Fatigue of Metals, 1962.   
[25] 西北工业大学504教研室，飞机疲劳试验，1975。  
[26] 万长森，疲劳试验结果的统计处理方法，机械译丛，1964。  
[27] Handbook of Fatigue Testing, ASTM, STP566, 1974.   
[28] 北京航空学院材力教研室，疲劳试验，1975。  
[29] 北京航空学院材力教研室，疲劳应用统计学(上、下)，1976。  
[30] Aerospace Structural Metals Handbook, Department of Defense, 1975 Publication.   
[31] 北京航空学院材力教研室，疲劳强度，1976。  
(32) N. L. Johnson and F.C. Leone, Statistics and Experimental Design in Engineering and the Physical Sciences, Vol.1, 1964.

[33] A.P. Kennedy, A Method of Determining the Safe Life of an Aircraft Wing from Fatigue Test Results, JRAS, Vol.58.1954.   
[34] 金属机械性能汇编组：金属机械性能，机械工业出版社，1978。  
[35] 航空材料手册 第二册，1965。  
[36] 北京航空材料研究所：40CrMnSiMoVA(GC-4)超高强度钢性能汇集。  
[37] 北京航空材料研究所：LC9铝合金性能汇集，1977。  
[38] Aerospace Structural Metals Handbook 1975 AFML-TR-68-115   
[39] MIL-HDBK-5C, 1976.   
[40] MIL-HDBK-5C Change Notice 2 1979.   
[41] ANSI/ASTME 468-76.

封面页

书名页

版权页

前言页

目录页

第一部分 试验方法及数据处理

一 符号和术语  
二 疲劳试件及其制备  
三 疲劳统计分析基础知识  
四 常规试验方法  
五 升降法  
六 安全寿命和p-S-N曲线的测定

附表

第二部分 试验数据和图表

一 LY12CZ铝合金板材（轴向加载）  
二 LY12B铝合金预拉伸厚板（轴向加载）  
三 LY12CS铝合金板材（轴向加载）  
四 LY12CZ阳极化铝合金板材（轴向加载）  
五 LY12CZ铝合金板材（轴向加载）  
六 LC9高强度铝合金棒材（轴向加载）  
七 LC9高强度铝合金过时效板材（轴向加载）  
八 LC4高强度铝合金板材（轴向加载）  
九 LD10CS铝合金棒材（轴向加载）  
十 MB15镁合金棒材（旋转变曲）  
十一 18Cr2Ni4WA钢棒材（旋转弯曲）  
十二 40CrNiMoA钢棒材（旋转弯曲）  
十三 40CrNiMoA钢棒材（旋转弯曲）  
十四 40CrNiMoA钢棒材（轴向加载）  
十五 GC-4钢棒材（轴向加载）  
十六 30CrMnSiNi2A钢锻压板（轴向加载）  
十七 30CrMnSiNi2A钢棒材（轴向加载）  
十八 30CrMnSiNi2A钢棒材（轴向加载）  
十九 30CrMnSiNi2A钢板材（轴向加载）  
二十 30CrMnSiA钢棒材（轴向加载）  
二十一 30CrMnSiA钢锻件（旋转弯曲）  
二十二 45#钢棒材（轴向加载）

第三部分 附录

一 试验用疲劳试件图  
二 国外航空金属材料等寿命曲线

1 2024-T4铝合金各种锻件等寿命曲线

2 2024-T3铝合金光滑试件等寿命曲线  
3 2024-T3铝合金缺口（Kt=1.5）试件等寿命曲线  
4 2024-T3铝合金缺口（Kt=2）试件等寿命曲线  
5 2024-T3铝合金缺口（Kt=4）试件等寿命曲线  
6 2024-T3铝合金缺口（Kt=5）试件等寿命曲线  
7 7075-T6铝合金各种锻件等寿命曲线   
8 7075-T6铝合金光滑试件等寿命曲线   
9 7075-T6铝合金缺口（Kt=1.5）试件等寿命曲线   
10 7075-T6铝合金缺口（Kt=2）试件等寿命曲线   
11 7075-T6铝合金缺口（Kt=4）试件等寿命曲线   
12 7075-T6铝合金缺口（Kt=5）试件等寿命曲线   
13 固溶处理和时效的Ti-6Al-4V钛合金（厚板）纵向试件室温时的等寿命曲线  
14 退火的Ti-6Al-4V钛合金（挤压件）缺口试件在 $600^{\circ}\mathrm{F}$ 时的等寿命曲线  
15 固溶处理和时效的Ti-6Al-4V钛合金（薄板）在 $800^{\circ}\mathrm{F}$ 时的等寿命曲线  
16 热处理的AISI4340合金钢（棒） $\sigma b = 125$ 千磅/英寸2时的等寿命曲线  
17 热处理的AISI4340合金钢（棒） $\sigma \mathrm{b} = 150$ 千磅/英寸2时的等寿命曲线  
18 热处理的AISI4340合金钢（棒） $\sigma \mathrm{b} = 260$ 千磅/英寸2时的等寿命曲线  
19 热处理的AISI4340合金钢（棒） $\sigma b = 150$ 千磅/英寸2,600°F时的等寿命曲线  
20 热处理的AISI4340合金钢（棒） $\sigma b = 150$ 千磅/英寸2,800°F时的等寿命曲线  
21 热处理的AISI4340合金钢（棒） $\sigma b = 150$ 钢千磅/英寸2, $1000^{\circ}$ F时的等寿命曲线  
22 300M合金钢光滑试件 $\sigma \mathrm{b} = 280$ 千磅/英寸2时的等寿命曲线  
23 300M合金钢光滑试件（脱碳并喷丸） $\sigma b = 280$ 千磅/英寸2时的等寿命曲线  
24 300M合金钢缺口试件（Kt=2） $\sigma b = 280$ 千磅/英寸2时的等寿命曲线  
25 300M合金钢缺口试件（Kt=3） $\sigma b = 280$ 千磅/英寸2时的等寿命曲线  
26 300M合金钢缺口试件（Kt=5） $\sigma b = 280$ 千磅/英寸2时的等寿命曲线  
插页页  
附录页  
封底页
