Repository: C-zj02/CFD-claw

<div align="center">

**English** | [中文](#中文版) | [Français](README_FR.md) | [Русский](README_RU.md) | [हिन्दी](README_HI.md) | [العربية](README_AR.md) | [Português](README_PT.md)

# 🚀 Claude Code Python

**A Complete Python Reimplementation Based on Real Claude Code Source**

*From TypeScript Source → Rebuilt in Python with ❤️*

***
**🔥 Active Development • New Features Weekly 🔥**

</div>

***

## 🎯 What is This?

**Clawd Code** is a **complete Python rewrite** of Claude Code, based on the **real TypeScript source code**.

File: RAG-data/飞机结构腐蚀老化控制与日历延寿技术.pdf-0f3a601a-50b5-42d1-b5c2-8e48a4e9f7b4.md (part 2 of 3)
（续）  
<table><tr><td rowspan="2">性能</td><td>0年</td><td>5年</td><td>9年</td><td>13年</td></tr><tr><td>%</td><td>%</td><td>%</td><td>%</td></tr><tr><td>Xt/MPa</td><td>100</td><td>99.4</td><td>99.4</td><td>93.3</td></tr><tr><td>Et/GPa</td><td>100</td><td>99.3</td><td>.99.3</td><td>95.9</td></tr><tr><td>v12</td><td>100</td><td>97.8</td><td>97.8</td><td>93.6</td></tr><tr><td>Yt/MPa</td><td>100</td><td>64.0</td><td>64.0</td><td>43.7</td></tr><tr><td>E2t/GPa</td><td>100</td><td>94.1</td><td>94.1</td><td>94.7</td></tr><tr><td>Xc/MPa</td><td>100</td><td>88.0</td><td>88.0</td><td>85.1</td></tr><tr><td>E1c/GPa</td><td>100</td><td>96.0</td><td>96.0</td><td>97.6</td></tr><tr><td>Yc/MPa</td><td>100</td><td>77.3</td><td>77.3</td><td>81.2</td></tr><tr><td>E2c/GPa</td><td>100</td><td>84.6</td><td>84.6</td><td>88.1</td></tr><tr><td>S/MPa</td><td>100</td><td>92.6</td><td>92.6</td><td>85.9</td></tr><tr><td>G12/GPa</td><td>100</td><td>92.6</td><td>92.6</td><td>89.1</td></tr><tr><td>τs/MPa</td><td>100</td><td>89.5</td><td>89.5</td><td>82.5</td></tr><tr><td>τb^i/MPa</td><td>100</td><td>92.7</td><td>92.7</td><td>79.0</td></tr><tr><td>σxt/MPa</td><td>100</td><td>106.9</td><td>106.9</td><td>104.4</td></tr><tr><td>Ext/GPa</td><td>100</td><td>97.0</td><td>97.0</td><td>93.8</td></tr><tr><td>vxy</td><td>100</td><td>100.0</td><td>100.0</td><td>98.2</td></tr><tr><td>σxc/MPa</td><td>100</td><td>89.7</td><td>89.7</td><td>89.6</td></tr><tr><td>Exc/GPa</td><td>100</td><td>92.9</td><td>92.9</td><td>91.3</td></tr><tr><td>σbr1/MPa</td><td>100</td><td>109.5</td><td>109.5</td><td>105.4</td></tr><tr><td>σbr2/MPa</td><td>100</td><td>104.8</td><td>104.8</td><td>100.3</td></tr><tr><td>σt/MPa</td><td>100</td><td>104.2</td><td>104.2</td><td>108.3</td></tr><tr><td>σc/MPa</td><td>100</td><td>93.9</td><td>93.9</td><td>102.5</td></tr></table>

# 9.3.6 老化效应预估方法

树脂基复合材料的强度和刚度特性会随着使用时间而产生重大变化，因而在复合材料结构的设计阶段必须研究所选材料体系的长期特性。由于环境的不确定性，以及湿热内应力和外部载荷的耦合，使得理论分析十分困难。一般的研究方法是采用地面自然环境老化、试验室加速老化和随机件老化的试验方法，但这十分费时费钱。这里提供一个预估方法，只需根据试验室短时试验确定的参数，即可预估复合材料的长期效应。

# 9.3.6.1 物理老化

所谓物理老化, 是当聚合物冷却到玻璃化转变温度 $T_{\mathrm{g}}$ 以下时, 材料并未达到瞬态热动力平衡, 随着时间的推移, 其焓和熵趋向他们的假定平衡值, 在此期间, 力学性能剧烈变化, 此变化称为物理老化。在物理老化过程中, 材料变得更

刚硬, 柔度下降, 模量增加。研究结果表明, 连续纤维增强复合材料层板受基体控制的特性, 例如剪切和横向响应, 受物理老化的严重影响, 其影响程度与对纯聚合物的影响类似。

# 9.3.6.2 聚合物的物理老化

聚合物的柔度随时间的变化可用下式描述：

$$
\left\{ \begin{array}{l} S (t) = S _ {0} \mathrm {e} ^ {\left(t / \tau (t e)\right) \beta} \\ \tau \left(t _ {\mathrm {e}}\right) = \tau \left(t _ {\text {e r e f}}\right) / a _ {t _ {\mathrm {e}}} \\ a _ {t _ {\mathrm {e}}} = \left(\frac {t _ {\text {e r e f}}}{t _ {\mathrm {e}}}\right) ^ {\mu} \\ \mu = - \frac {d \log a _ {t _ {\mathrm {e}}}}{d \log t _ {\mathrm {e}}} \end{array} \right. \tag {9-3}
$$

式中： $S(t)$ —— $t$ 时刻的柔度； $S_0$ ——初始柔度； $t_e$ ——老化时间； $\tau$ ——松弛时间； $t$ ——时间； $t_{\mathrm{ref}}$ ——参考老化时间； $a_{te}$ ——在老化时间 $t_e$ 时的老化时间漂移因子； $\beta$ ——形状参数； $\mu$ ——漂移速率。

这样，如果已知聚合物的初始柔度 $S_{0}$ ，形状参数 $\beta$ ，漂移速率 $\mu$ 及在参考老化时间 $t_{\mathrm{eref}}$ 下松弛时间 $\tau$ ，即可确定任一老化时间下的柔度变化。

从式(9-3)中可以看出，如果 $t_{\mathrm{e}} > t_{\mathrm{eref}}$ ，则 $a_{t_{\mathrm{e}}} < 1$ ；反之 $a_{t_{\mathrm{e}}} > 1$ ，在 $t_{\mathrm{e}} > t_{\mathrm{eref}}$ 的情况下， $t_{\mathrm{e}}$ 时的松驰时间也大于参考老化时间时的松弛时间（ $\tau(t_{\mathrm{e}}) > \tau(t_{\mathrm{eref}})$ ），这说明，在给定的时间内，材料模量较高，即柔度较低（ $S(t; t_{\mathrm{e}}) < S(t; t_{\mathrm{eref}})$ ）。

对大多数聚合物来说, 如果在接近 $T_{\mathrm{g}}$ 下加载, 很可能在较短的时间内老化到平衡, 称所需时间为平衡老化时间。

漂移速率 $\mu$ 表征材料的受老化影响的程度, 在同样的老化时间内, $\mu$ 值大, 柔度变化小, 因此 $\mu$ 值可以作为选材的一个参数, 应选 $\mu$ 值较大的材料。另外试验结果表明, 在老化平衡状态下, $\mu$ 值出现突变, 老化平衡前, $\mu \approx 1$ , 老化平衡后, $\mu \approx 0.1$ , 这样, 材料的性能就会出现惊人的变化, 所以在聚合物基复合材料结构, 特别是经受高温的结构设计阶段, 一方面要选 $\mu$ 值较大的材料, 另一方面则避免在整个寿命期间材料达到老化平衡。

# 9.3.6.3 温度的影响

漂移速率表征材料的老化特征, 尽管在一个很大温度范围内 $\mu$ 是一个常数, 但事实上仍是温度的函数, $a_{t_e}$ 也是温度的函数, 一般时间一温度一老化时间漂移因子的关系可表达为:

$$
\lg a = \lg a _ {t _ {r}} + \lg \overline {{a _ {T}}} \tag {9-4}
$$

式中： $a_{T}$ 是时间一温度漂移因子。它不仅是温度的函数，同时在 $T_{\mathrm{g}}$ 以下时也是老化时间的函数。 $\overline{a_{T}}$ 和 $\mu (T)$ 之间的关系可表达为

$$
\frac \overline {{a _ {T _ {1} ^ {e _ {2}} / T _ {2}} ^ {t _ {e _ {2}}}}} - \overline {{a _ {T _ {1} ^ {e _ {1}} / T _ {2}} ^ {t _ {e _ {1}}}}} = \left(\frac {t _ {e _ {2}}}{t _ {e _ {1}}}\right) ^ {\mu (T _ {2}) - \mu (T _ {1})} \tag {9-5}
$$

式中： $a_{T_1 / T_2}^{t_{\mathrm{e}_1}}$ 是在老化时间 $t_{\mathrm{e}_1}$ 时在 $T_{1}$ 和 $T_{2}$ 温度之间的时间温度漂移因子。这样若给出 $\mu (T)$ 的值或表达式以及单一老化时间下的时间一温度漂移因子就可以计算任意老化时间的 $\overline{a}_{T}$ 值。这样漂移速率 $\mu ,a_{t_{\mathrm{e}}}$ 和时间温度漂移因子必然是老化时间的函数。

# 9.3.6.4 单向复合材料层压板的老化

平面应力状态下，单向层压板的柔度可表达为：

$$
[ \bar {S} ] = [ T ] ^ {- 1} [ S ] [ T ] \tag {9-6}
$$

式中： $[\overline{S}]$ 称为有效柔度阵； $[S]$ 是纤维坐标系的柔度阵； $[T]$ 为转换距阵。

应力和应变关系为：

$$
\left[ \begin{array}{l} \varepsilon_ {x x} \\ \varepsilon_ {y y} \\ \varepsilon_ {x y} \end{array} \right] = [ \bar {S} ] \left[ \begin{array}{l} \sigma_ {x x} \\ \sigma_ {y y} \\ \sigma_ {x y} \end{array} \right] \tag {9-7}
$$

聚合物基复合材料的试验结果表明, 仅取横向柔度 $S_{22}$ 和剪切柔度 $S_{66}$ 是与时间一温度相关, 并经受物理老化, 其值可由(9-4)确定。写成函数形式则为:

$$
\left\{ \begin{array}{l} S _ {2 2} (t) = f \left(S _ {2 2} ^ {0}, \beta_ {2 2}, \tau_ {2 2} \left(t _ {\text {e r e f}}\right), \mu_ {2 2}, t\right) \\ S _ {6 6} (t) = f \left(S _ {6 6} ^ {0}, \beta_ {6 6}, \tau_ {6 6} \left(t _ {\text {e r e f}}\right), \mu_ {6 6}, t\right) \end{array} \right. \tag {9-8}
$$

以上式可以看出，复合材料单向层合板的横向和剪切柔度可以用四个独立的黏弹性参数来确定，即初始柔度，形状参数，一定参考老化时间下的松弛时间和漂浮移速率。对于给定材料，可以通过试验室短时试验来确定这四个独立参数。

考虑到时间相关性，方程(9-8)可以改写为：

$$
\left[ \begin{array}{l} \varepsilon_ {x x} (t) \\ \varepsilon_ {y y} (t) \\ \varepsilon_ {x y} (t) \end{array} \right] = [ \bar {s} (t) ] \left[ \begin{array}{l} \sigma_ {x x} \\ \sigma_ {y y} \\ \sigma_ {x y} \end{array} \right], \overline {{S _ {i j}}} (t) = f (\theta , S _ {i j}) \tag {9-9}
$$

研究结果表明， $0^{\circ}$ 铺层的柔度随老化时间基本不变化，其他角度铺层都呈增加趋势，其中 $90^{\circ}$ 铺层变化最大。

# 9.3.6.5 层压板的老化

求解物理老化对层压板的影响的方法，首先求出一定老化环境条件下层压板每层自身坐标系下的横向和剪切柔度，然后转换到层压板坐标系下，最后使用层压板理论求解层压板响应。

表9-11给出了IM7/8320体系横向和剪切柔度，图9-6给出了预估的IM7/8320准各向同性层压板 $[0 / \pm 45 / 90]_{\mathrm{s}}$ 的老化响应，从图中可以看到，即使该板是纤维控制的铺层，在十年期间柔度也变化了 $8\% \sim 10\%$ ，对于结构来说，如此大的模量变化是重要的，应该在设计阶段考虑这种可能性。

表 9-11 IM7/8320 体系横向和剪切柔度  

<table><tr><td>黏弹性参数</td><td>S22</td><td>S66</td></tr><tr><td>μ</td><td>0.77</td><td>0.93</td></tr><tr><td>β</td><td>0.416</td><td>0.456</td></tr><tr><td>τ</td><td>1.19×10^6s</td><td>4.31×10^5s</td></tr><tr><td>S0</td><td>750×9^-9Pa^-1</td><td>1364×10^9Pa^-1</td></tr><tr><td>tref</td><td>3.24×10^4s</td><td>3.24×10^4s</td></tr><tr><td>弹性参数</td><td>S22=5.75×9^-12Pa^-1/psi</td><td>v12=0.348</td></tr></table>

图片摘要：该图主要展示 9 11 IM7/8320 体系横向和剪切柔度。
![](images/c976128b4145266da01cb5a56e78a3a2b076f688de94155b78782aa6af5d0e08.jpg)  
图9-6 预估的IM7/8320体系的老化效应

# 9.4 加速湿热谱老化对复合材料性能的影响

飞机复合材料结构不仅经受地面环境的影响，还要经受高空低温、低压环境的影响，对于战斗机，还要经受机动飞行引起的热冲击，因此对于飞机复合材料结构必须要考虑地面环境、飞行环境的综合效应，最好的研究方法是将经历了一

定的飞行寿命或飞行起落的关注的复合材料部件更换下来,试验研究老化历程对其强度性能的影响,但代价太大,不宜采用,可以从已到寿命期更换下来的复合材料部件加工成各种标准试件,试验研究老化效应;另一种方法是在飞机上关注的复合材料部位放置伴随件,然后按照不同飞行寿命分批取下伴随件进行试验研究,波音公司采用该研究方法;最方便有效的方法是根据飞行包线或训练大纲,并考虑地面停留环境,编制湿热加速老化谱,波音公司编制了实验室加速老化谱,考虑了低温和低压的影响,国内编制了两个加速老化谱,一个不计高空环境湿度,另一个考虑了环境湿度随高度的变化。并使用这两个加速谱分别对HT3/5405和HT3/QY8911两种体系的老化效应进行了试验研究。

# 9.4.1 波音加速老化谱

低温环境会使复合材料及胶黏剂硬化和脆化，并会使浸入夹层结构的水冷凝或结冰膨胀，进而影响材料的性能。 $20000\mathrm{m}$ 高空环境温度为 $-56.5^{\circ}C$ ，长期低温环境对于夹层和胶接结构性能有明显影响。

低压会使低密度夹层材料的物理和化学性能发生变化，同时低气压会使热传导降低，这将引起无人机内部装备的过热或过冷。 $20000\mathrm{m}$ 高空的大气压力仅为地面大气压力的1/20，如此低的压力会使夹层材料、面板材料及胶黏剂性能发生变化。

波音的加速老化谱如图9-7所示，不仅模拟了温度、湿度随飞行高度的变化，而且还模拟了大气压力随高度的变化，共分为4个阶段：第1阶段 $10\mathrm{min}$

图片摘要：该图主要展示 9 7 波音公司的加速老化谱。
![](images/a9110f6f3d7c6399f12977b9833700b3c3052a2f3873a0bd1bd7e0e78adcf7e4.jpg)  
图9-7 波音公司的加速老化谱

$49\%$ 、冷凝相对湿度和标准大气压力, 模拟热跑道条件; 第2阶段 $25\mathrm{min}$ , 从第1阶段平稳转变到第3阶段, 模拟飞机起飞和爬升到巡航高度, $-54\%$ 、 $0\%$ 相对湿度和 $12000\mathrm{m}$ 高空压力; 第3阶段 $10\mathrm{min}$ , 模拟巡航; 第4阶段 $15\mathrm{min}$ , 从第3阶段返回到第1阶段, 完成 $1\mathrm{h}$ 的循环。通过实验室加速试验, 得到的结论是: 试验室加速老化在预估复合材料的耐久性方面是有用的, 对于研究的5208、5209、934三种基体材料, 为了预估材料的性能变化, 通常6个月的试验室加速就足够了。

# 9.4.2 国内编制的一个加速湿热老化谱

飞机飞行中的气动加热将使飞机结构产生热应力。现代军用飞机的飞行高度在 $10\mathrm{km}$ 以上，飞行 $Ma$ 数大于2，短期内可加速到最大飞行速度，在结构中造成很大的温度梯度。高空环境相对湿度较小，所以，在考虑热载谱时可不计湿度要求，但要考虑地面湿结构快速机动飞行形成的热冲击。

该谱考虑到大 $M a$ 数 $(M a2.0)$ 飞行, 热载谱根据训练大纲, 三个阶段共 228 个起落, $155 \mathrm{~h}, 40 \mathrm{~min}$ 。并假定中空大 $M a$ 数飞行中有 $25 \%$ 的起落可达最大速度, 且每次只飞 $3 \mathrm{~min}$ , 温度段最高温度为 $125^{\circ} \mathrm{C}$ , 高温为 $80^{\circ} \mathrm{C}$ , 不计低温。日历寿命按 30 年计算, 飞行寿命为 3000 飞行小时, 最高温度的总时间为 $159 \mathrm{~min}$ , 高温的时间为 $2145 \mathrm{~min}$ 。以 100 飞行小时为一块, 最高温度二次冲击的总持续时间为 $5.3 \mathrm{~min}, 9$ 次高温环境, 每一次 $8 \mathrm{~min}$ , 总持续时间为 $72 \mathrm{~min}$ 。高温和最高温环境在 $4 \mathrm{~h}$ 内完成, 中间有一定的补充吸湿时间。地面停留湿热环境采用 $60^{\circ} \mathrm{C} 、 \mathrm{RH} = 95 \%$ 的加速吸湿条件。恢复吸湿时间为 $20 \mathrm{~h}$ , 代表 1 年日历寿命的影响, 以一天为一个循环, 其中 $20 \mathrm{~h}$ 的加速吸湿, 代表 1 年的自然环境, $4 \mathrm{~h}$ 的加热谱代表 90 飞行小时的热载历程的加速恢复时间, 这样 $20 \mathrm{~h}$ 加速吸湿和 $4 \mathrm{~h}$ 的热载谱代表一年的湿热环境和 100 个飞行小时的热载的综合影响。加速湿热/热载谱如图 9-8 所示。

利用此谱试验研究了材料体系 HT3/5405 层压板吸湿性能、无损拉伸、带孔拉伸和冲击后压缩(CAI)等强度性能的影响。试件的铺层 $[45 / 0 / -45 / 0 / 45 / 90 / -45 / 0 / 45 / 0 / -45]$ 。纤维体积含为 $60\%$ ，试件类型及尺寸如表 9-12 所列。

表 9-12 试件类型及尺寸 (孔为中心孔 $\phi  = {6.35}\mathrm{\;{mm}}$ )  

<table><tr><td>试件类型</td><td>I型</td><td>II型</td><td>III型</td></tr><tr><td>试件名称</td><td>标准拉伸试件</td><td>标准带孔拉伸试件</td><td>标准压缩试件</td></tr><tr><td>尺寸/(mm×mm×mm)</td><td>230×25×2.5</td><td>230×38×2.5</td><td>150×100×2.5</td></tr><tr><td>数量</td><td>20</td><td>20</td><td>10</td></tr><tr><td>编号</td><td>101~120</td><td>201~220</td><td>301~310</td></tr></table>

图片摘要：该图主要展示 9 12 试件类型及尺寸 (孔为中心孔 )。
![](images/661787bfff8cde94fffa4af6e754a86ff04ee2bba055ab0929cf827ade5fa769.jpg)  
图9-8 加速湿热/热载谱

对于设计的试件铺层，根据可选择性准则确定的冲击能量为15J，使用直径为 $12.7\mathrm{mm}$ 钢质半圆形冲头的落锤式冲击装置引入15J能量的冲击损伤。已有的研究成果表明，循环前冲击比循环后冲击引起更大压缩强降，因此，选择在湿热循环前引入冲击损伤。

表9-13和表9-14给出了试验综合结果，可以看到：

（1）各类试件的吸湿量初期呈线性增加，但在湿热/热载谱作用下，试件经受吸湿/干燥/再吸湿/再干燥的循环环境过程，另外裸露试件在高温环境作用下高分子基体材料会产生挥发现象，所以试件的质量在上述综合因素作用下，吸湿量呈现上升、下降、上升复杂的趋势，但循环后的吸湿量均小于平衡吸湿量，含冲击损伤层压板的吸湿量较大，最大吸湿量为 $1.03\%$ ，循环后吸湿量为 $0.65\%$ 。  
(2) 循环后模量下降了 $1.3\%$ ，拉伸强度下降了 $7.6\%$ ，即湿热循环后拉伸强度保持率为 $92.4\%$ ，破坏应变下降了 $6.3\%$ ，可以认为，湿热循环对无损层板性能的影响量级在 $10\%$ 以内，破坏模式没有变化。  
（3）带孔试件在湿热循环后，孔边缘未出现损伤，其拉伸破坏模式均是从孔截面破坏。湿热循环后模量下降了 $3.8\%$ ，强度下降了 $13.6\%$ ，即强度保持率为 $86.4\%$ ，破坏应变 $\varepsilon_{\mathrm{f}} = 5579\mu \varepsilon$ ，下降了 $10.4\%$ 。湿热循环使带孔板的性能普遍下降，且下降幅度在 $15\%$ 左右。  
（4）湿热循环对无损层板的强度影响较小，模量下降了 $3.4\%$ ，强度下降了 $6.6\%$ ，即强度保持率为 $93.4\%$ ，破坏应变下降了 $4.0\%$ 。老化对CAI强度影响

严重，湿热循环后，CAI强度的保持率仅为 $79.1\%$ 。无损检测表明，湿热循环后损伤区仅有少许扩展或不扩展，湿热内应力还未达到引起损伤扩展的量级。湿热循环对破坏模式没有大的影响。含冲击损伤层板的破坏是已分层部分失稳破坏。

表 9-13 湿热循环后模量、强度和破坏应变的保持率  

<table><tr><td rowspan="2">受载状态</td><td rowspan="2">试验构形</td><td colspan="3">特性</td></tr><tr><td>模量保持率/%</td><td>强度保持率/%</td><td>破坏应变保持率/%</td></tr><tr><td>平板拉伸</td><td>标准拉伸试件</td><td>99.7</td><td>92.4</td><td>93.5</td></tr><tr><td>带孔板拉伸</td><td>标准带孔拉伸试件</td><td>96.2</td><td>86.4</td><td>89.6</td></tr><tr><td>无损板压缩</td><td>标准压缩试件</td><td>96.6</td><td>93.4</td><td>96.0</td></tr><tr><td>15J冲击压缩</td><td>标准压缩试件</td><td>96.5</td><td>79.1</td><td></td></tr></table>

表 9-14 各类试件吸湿量变化  

<table><tr><td>吸湿时间/h</td><td>I型试件吸湿量/%</td><td>II型试件吸湿量/%</td><td>III型试件吸湿量/%</td></tr><tr><td>0</td><td>0.0</td><td>0.0</td><td>0.0</td></tr><tr><td>15.5</td><td>0.647</td><td>0.478</td><td>1.030</td></tr><tr><td>18.5</td><td>0.841</td><td>0.708</td><td>0.867</td></tr><tr><td>31.0</td><td>0.437</td><td>0.365</td><td>0.517</td></tr><tr><td>41.0</td><td>0.441</td><td>0.389</td><td>0.412</td></tr><tr><td>45.2</td><td>0.268</td><td>0.329</td><td>0.597</td></tr><tr><td>55.9</td><td>0.425</td><td>0.576</td><td>0.650</td></tr></table>

# 9.4.3 国内编制的另一个加速湿热老化谱

一般战斗机的设计寿命是5000飞行小时，日历寿命20年~25年，完全模拟飞行顺序的载荷/环境历程是最可信的，却是不现实的。通过对实际的温度/湿度一时间历程进行加速而得到加速湿热老化谱，这样不仅可以很快积累大量的可比数据，缩短研制周期，节省试验费用，也可以很容易解释和评定单个试验结果。根据我国的飞行环境和在役在研机种的飞行任务，编制加速湿热老化谱并进行了检验以供设计使用。

# 9.4.3.1 编制依据

根据歼击机的典型任务剖面和设计寿命5000飞行小时、日历寿命20年的要求而编制。

# 9.4.3.2 编制要求和原则

（1）保证加速试验与实时历程产生相同或保守的复合材料的降质和剩余强度。  
（2）较为合理地反映飞机使用环境（包括地面和飞行环境）。  
（3）长期高温环境对复合材料性能有较大影响，谱中要反映气动加热引起的热冲击的影响。  
（4）尽可能压缩模拟地面停留的时间，要求用近似1年的加速试验来模拟20年的环境。  
（5）所用加速条件不应对复合材料性能造成有别于实际环境影响的附加影响，对于.BMI材料体系，取 $70\%$ 为宜。

# 9.4.3.3 飞行温度、湿度剖面及模拟

在加速谱中应包括经受高载的复合材料结构部位的温度剖面，以及复合材料结构可能受到的高温环境，因为该温度可能接近湿树脂的玻璃化转变温度，而且高温还降低了树脂基体支撑纤维抗压缩屈曲的能力和纤维转递载荷的能力。低温环境也应该考虑，但其影响不大，为了节约时间和经费在谱中不计低温环境。

各飞行任务都用地面滑跑、爬升、空中飞行和下滑四个过程来描述，选择出有代表性的严重的温度和湿度剖面。具体编制原则为：

（1）滑跑： $Ma$ 为 $0.6, T = 20^{\circ}\mathrm{C} \sim 30^{\circ}\mathrm{C}; Ma$ 为 $0.6 \sim 0.95, T = 60^{\circ}\mathrm{C}; Ma$ 为 $1.8, T = 110^{\circ}\mathrm{C}; Ma \geqslant 2.0, T = 125^{\circ}\mathrm{C}$ 。  
(2) 地面: $M a < 0.6$ , 环境湿度 RH 为 $95\%$ ; $M a$ 为 $0.6 \sim 0.8$ (飞行高度为 $0 \sim 5 \mathrm{~km}$ ), 环境湿度 RH 为 $50\%$ ; $M a$ 为 $0.8 \sim 1.8$ (飞行高度为 $11 \mathrm{~km} \sim 15 \mathrm{~km}$ ), 环境湿度 RH 为 $0\%$ 。  
(3) 不计压力的变化, 即不进行压力变化的模拟。  
（4）对称性假设。假设飞机起飞滑跑 $\rightarrow$ 爬升 $\rightarrow$ 空中飞行 $\rightarrow$ 下滑 $\rightarrow$ 着陆滑跑，这一过程存在一时间对称轴，如图9-9所示。  
(5) 将全部飞行时间按图 9-9 排列, 然后将各飞行特性 (Ma 数、温度、湿度) 按一定的飞行次数等幅循环, 其原则是高温飞行时间和升温、降温时间尽可能接近真实飞行情况;  
(6) $M_a$ 为 $0 \sim 0.6$ 范围内和地面停留时间一样进行加速，以缩短试验周期。

图片摘要：该图主要展示 9 9 对称性假设。
![](images/af966580b9a8ae0ad56a2dd6bb954e5ac82ccc8eda3947ab289ca936da1caa11.jpg)  
图9-9 对称性假设

# 9.4.3.4 地面停留加速

假设飞机停留地面时是在户外存放，这样得到的结果偏于安全，考虑了户外大气温度、湿度环境及太阳辐射的影响。机场温度、湿度取广州和北京各停放一半时间，加速环境取 $70^{\circ}\mathrm{C}$ ， $\mathrm{RH} = 95\%$ ，这样用14天加速即可模拟1年的地面停放。

# 9.4.3.5 湿热加速老化谱的编制

战斗机一般飞行寿命只占整个寿命的 $3\%$ 左右，所以在老化谱编制中充分考虑了飞行间隔的补充吸湿和最大限度的加速，对上升、下滑及高速飞行则进行了真实模拟，编制结果如表9-15所列和图9-10所示。以1天为一个循环，共进行268天的试验室加速试验，即模拟了战斗机复合材料结构20年日历寿命和5000飞行小时的湿热历程。

图片摘要：该图主要展示 9 10 加速湿热老化谱。
![](images/83b4623c44fc657863f404fc677e3741036d339600631dc20c3c59bd63dad3e9.jpg)  
图9-10 加速湿热老化谱

表 9-15 加速湿热老化谱  

<table><tr><td rowspan="2"></td><td colspan="2">温度谱</td><td colspan="2">湿度谱</td><td rowspan="15">备注“2+5”表示在2min钟内湿度从RH=95%降到RH=50%RH,接着在5min钟内湿度从RH=50%降到0;最高温度: +110℃;最低温度: +70℃;最大湿度: RH=95%RH;最小湿度: RH=0%;升降温速率:8.0℃/min</td></tr><tr><td>ti值/min</td><td>温度T/℃</td><td>ti值/min</td><td>相对湿度RH/(%)</td></tr><tr><td>t1</td><td>452</td><td>70</td><td>450</td><td>95</td></tr><tr><td>t2</td><td>5</td><td>70~110</td><td>2+5</td><td>95~50~0</td></tr><tr><td>t3</td><td>6</td><td>110</td><td>6</td><td>0</td></tr><tr><td>t4</td><td>5</td><td>110~70</td><td>5</td><td>0~95</td></tr><tr><td>t5</td><td>245</td><td>70</td><td>243</td><td>95</td></tr><tr><td>t6</td><td>5</td><td>70~110</td><td>2+5</td><td>95~50~0</td></tr><tr><td>t7</td><td>6</td><td>110</td><td>6</td><td>0</td></tr><tr><td>t8</td><td>5</td><td>110~70</td><td>5</td><td>0~95</td></tr><tr><td>t9</td><td>245</td><td>70</td><td>243</td><td>95</td></tr><tr><td>t10</td><td>5</td><td>70~110</td><td>2+5</td><td>95~50~0</td></tr><tr><td>t11</td><td>5</td><td>110</td><td>5</td><td>0</td></tr><tr><td>t12</td><td>5</td><td>110~70</td><td>5</td><td>0~95</td></tr><tr><td>t13</td><td>451</td><td>70</td><td>451</td><td>95</td></tr></table>

# 9.4.3.6 加速湿热老化谱试验及结果

试验研究了 HT3/QY8911 材料体系的老化效应, 受力形式和状态包括层压板的拉、压、弯、剪、胶接、层间拉剪、单钉连接及蜂窝夹层结构的拉、压、弯、剪等内容。对于层压板是先加工成标准试件后进行加速试验, 而对于蜂窝夹层结构先将四周密封进行老化试验后, 加工成标准试验件。有效试件共 312 件。

常温条件的基准试验按标准试验方法进行，试验结果与手册给出的值相差不大，结果是可信和可靠的。根据标准湿热老化谱进行的研究结果，可以得出以下几点看法。

（1）老化不仅不会降低层压板的拉伸强度，反而会使其有所提高。  
（2）老化对层压板的压缩强度有明显影响。  
(3) 老化对层压板的层间剪切强度有较严重影响。  
（4）老化对层压板单钉连接的挤压强度有较大影响，影响量级在 $15\%$ 左右。  
（5）老化对蜂窝夹层的性能影响不明显，除面板模量下降外，其他性能均无大的变化。

# 9.4.4 自然老化、加速自然老化和湿热谱老化的关系及推荐建议

研究三者的关系是为了针对不同类型的飞机复合材料结构给出既反映实时历程又方便简单的研究老化效应的最佳方法。根据国内外目前的研究成果，给出以下推荐建议。

（1）对于军机复合材料结构，可以把图9-10的谱作为标准加速老化谱，即用1年左右的时间模拟5000飞行小时和20年日历寿命的真实历程，热冲击最高温度可以根据具体型号而定（ $M_a$ 为 $2.0, T = 110^{\circ}\mathrm{C}; M_a$ 为 $2.2, T = 125^{\circ}\mathrm{C}$ ）。  
(2) 一般来说, 只有复合材料层压板的压缩、层间剪切和CAI强度对湿热老化敏感, 因此在设计时可仅对所选材料的这几种性能进行试验, 特别要进行老化后的使用温度下的剩余强度试验。  
(3) 老化对蜂窝夹层结构的面板性能有一定的影响, 只要面板无损伤和四周密封, 老化对其他性能无明显影响, 可以不考虑老化的影响。  
（4）只要防护涂层完好，紫外线、雨蚀等对复合材料性能无明显影响，可以不予考虑。  
（5）低温和压力变化的影响也不大，为节省费用，也可以不予考虑。

# 9.5 腐蚀老化

复合材料结构在使用中除经受湿热老化降质外，腐蚀性液体（燃油、液压油、防冻液等）、紫外线辐射、风化、砂蚀等因素都可能引起复合材料不可逆的老化或退化，暴风雨可能引起雨蚀。另外，复合材料是高电位材料，当与低电位材料相接时可能会出现电偶腐蚀。复合材料与金属材料比较有优异的抗腐蚀能力，复合材料对这类腐蚀性流体不敏感，可以不考虑；只要采取适当的防腐措施就可以满足要求。

# 9.5.1 环境介质的腐蚀

树脂基体的腐蚀可分为物理腐蚀和化学腐蚀。前者通常是指腐蚀介质扩散或经吸收而进入基体内部，导致聚合物性能的改变。化学腐蚀是指介质与基体发生化学反应，如降解或生成新化合物等，从而改变了原来的性质。表9-16列出了常用热固性树脂耐化学腐蚀的一般性能。一些强氧化介质，如硫酸、浓硝酸等对一些树脂有较严重的腐蚀作用，强碱也会分解或浸蚀一些树脂。

表 9-16 常用热固性树脂耐化学腐蚀性能  

<table><tr><td>树脂
介质</td><td>酚醛</td><td>聚酯</td><td>环氧(胺固化)</td><td>环氧(酸酐固化)</td></tr><tr><td>弱酸</td><td>轻微腐蚀</td><td>轻微腐蚀</td><td>无腐蚀</td><td>无腐蚀</td></tr><tr><td>强酸</td><td>被浸蚀</td><td>被浸蚀</td><td>被浸蚀</td><td>轻微腐蚀</td></tr><tr><td>弱碱</td><td>轻微腐蚀</td><td>轻微腐蚀</td><td>无腐蚀</td><td>轻微腐蚀</td></tr><tr><td>强碱</td><td>分解</td><td>分解</td><td>轻微腐蚀</td><td>被浸蚀</td></tr><tr><td>溶剂</td><td>被某些溶剂浸蚀</td><td>被浸蚀</td><td>耐蚀</td><td>耐蚀</td></tr></table>

尽管增强材料处于基体的包围之中而未与介质直接接触, 但是各种介质一旦渗过树脂层, 就将与增强材料作用, 介质侵入复合材料的途径一是通过工艺工程中形成的气泡及应力作用下破坏而形成的串通通道。二是树脂内存在的杂质遇介质后溶解产生渗透压, 进而形成微裂纹, 使介质渗入。三是介质沿边界面渗入, 因树脂很难渗透每根纤维之间的间隙, 形成很多直通的毛细管, 对无缺陷的复合材料表面, 介质虽不能大量浸入, 但对水或其他一些有很强吸附、渗透和扩散能力的液体介质, 仍能进入树脂层, 使纤维与基体的粘接劣化, 并增加了微裂纹。

复合材料腐蚀破坏时，常伴有纤维与树脂间的脱粘现象，界面的腐蚀占有重要地位。介质通过各种渠道聚集在界面处，使树脂溶胀，界面产生横向拉伸应力。也从界面析出可溶性物质，在局部地区形成浓度差，产生渗透压。同时介质与界面物质也发生化学反映，破坏其化学结构，使粘接劣化。当这些综合作用大于界面粘接能力时，就出现脱粘破坏。

载荷和腐蚀介质的共同作用,会加快材料腐蚀破坏的进程,称为应力腐蚀或腐蚀疲劳。复合材料应力腐蚀开裂与基体的局部增塑有关,介质渗入基体表面的薄弱部位后,产生局部增塑作用,在应力作用下增塑部位局部取向,形成较多的银纹。当介质进一步浸入,使银纹末端应力集中处进一步增塑,链段更易取向、解缠,银纹逐渐发展、汇合后终至开裂。诸因素的综合作用,加速了开裂进展。在此过程中,外力是引起开裂的决定因素,而腐蚀介质及交变应力的共同作用,加速了破坏过程。

# 9.5.2 紫外线辐射与防护

太阳辐射产生直接加热和温度梯度，这会使复合材料，特别是胶黏剂的性能下降，辐射强度的变化可以导致严重的内应力或破坏结构的完整性，并会使复合材料结构表面的防紫外线涂层或雷达吸波材料起泡、剥落和分层。紫外线辐射引起损伤是一个非常缓慢的过程，只要结构表面的防护涂层完好，可以不计此类

损伤。表面涂层脱落时，重新涂层即可。喷涂最适宜采用丙烯酸盐漆，如果使用清漆，应使用适当的紫外线吸收器。漆的颜色以浅色为好。如果没有防护涂层，将会对层压板性能产生影响。MBB公司试验研究了紫外线辐射对单向层压板模量的影响，结果表明，试件在 $12.260\sim 40.866$ 当量太阳小时照射下，拉伸刚度下降大约 $6\% \sim 10\%$ （图9-11），在17.800或22.800当量太阳小时照射下，弯曲模量下降 $12.5\%$ 或 $28.0\%$ （图9-12）。

国内研究了带防护涂层的层压板胶接结构蜂窝夹层结构在地面太阳辐射下的影响，结果表明，只要防护涂层完好，地面的辐射强度不会引起复合材料性能的严重降低。但在 $20000\mathrm{m}$ 高空是强紫外线辐射，辐射强度大约是地面的8倍，需要开展这方面的研究。

图片摘要：该图主要展示 9 11 紫外线辐射对单向层压板拉伸刚度的影响。
![](images/a0be71f64b048abebb37c98be662b9c885019a5989ef0e033641fdebac519a04.jpg)  
图9-11 紫外线辐射对单向层压板拉伸刚度的影响

图片摘要：该图主要展示 9 11 紫外线辐射对单向层压板拉伸刚度的影响。
![](images/cf4ba26ac92e9e0bc1d9a903fec96892bfe9ec5dbaa67d5c66545169d3031164.jpg)  
图9-12 紫外线辐射对单向层压板弯曲模量的影响

# 9.5.3 风化、砂蚀和雨蚀与防护

风化、砂蚀和雨蚀引起损伤也是一个很缓慢的过程，只要在结构表面喷涂防

雨蚀防护漆,就可克服它们的影响。Dornier公司对雨水腐蚀的原因和防雨水腐蚀措施进行了研究,结果表明,雨水冲击时形成的压力脉冲和射流是造成雨蚀的物理原因,影响雨蚀的主要因素有雨滴冲击射角、雨滴参数(如雨滴大小、雨滴速度等)。当雨滴入射角为 $90^{\circ}$ ,雨滴冲击速度大于 $200\mathrm{m / s}$ 时,复合材料结构表面一定要有防雨蚀保护,除了保护雨蚀涂层外,设计时应使部件的布局在尽可能小的角度下被雨水冲击。防雨蚀涂层可以采用防蚀漆、金属防护涂层和陶瓷保护层。

# 9.5.4 复合材料与金属的电偶腐蚀

电位不同的两种材料连接并与电解液接触时，会引起电位较低材料的加速腐蚀，称为电偶腐蚀。碳具有较好的导电性并具有较高的电位。碳纤维复合材料在一般环境中呈惰性，显示贵金属的特性，电位较高，在与金属材料连接时，几乎都起阴极作用，加速金属的腐蚀。碳纤维复合材料与大部分金属的电位差在 $0.5\mathrm{V} \sim 1.0\mathrm{V}$ 之间，有些高达 $1\mathrm{V} \sim 2\mathrm{V}$ 。因此需要在金属和复合材料偶联区采取防电偶腐蚀措施。电偶腐蚀的发生需存在三个条件：电位差、电解质和导电联结。防护也应从这三个方面着手。

# 9.6 老化对复合材料寿命影响的评定技术

从20世纪90年代开始，为了保证所设计的或被修理的复合材料结构能够安全地长期使用，复合材料结构的耐久性问题引起了复合材料科技界和工业界的极大关注。从1993年开始，每隔两年举行一次关于复合材料耐久性的国际会议（DURACOSYS）。

近几十年来，国际学术界对纤维增强复合材料单向层压板的疲劳寿命和破坏预计方法开展了一些试验和理论研究，提出了一些经验的预计方法和基于不同损伤机理的预计模型，这些预计模型包括剩余强度模型、剩余寿命模型和刚度退化模型。然而，由于对试验的要求很高，这些模型只能用于某些特定的条件，难于在工程中应用。

当前复合材料已代替金属材料用于飞机主承力结构，设计应变大大提高，静力覆盖疲劳的概念已不适用，但定量分析耐久性方面的困难阻碍了复合材料更为广泛的应用以及其潜力的发掘。需要建立简单实用的复合材料结构耐久性工程预估分析方法。以便为复合材料结构选材、选型、确定许用应变、强度和寿命分析提供依据。

基本思路是根据材料的基本耐久性试验数据库，使用加速试验方法和应变

不变量失效理论来评估复杂受力状态下的复合材料结构的耐久性。加速试验方法是基于时间/温度叠加原理, 允许快速生成适用于广泛温度范围和失效时间的静力、蠕变、疲劳强度。然后应用应变不变量失效理论来评定复合材料及其结构的耐久性, 该理论使用精细有限元分析或试验实际检测的应变和简单的失效准则来评定耐久性。

# 9.6.1 加速试验方法

加速试验方法(Accelerated Testing Methodology, ATM)是预估复合材料耐久性的系统方法，其耐久性与温度和剩余的失效时间相关。图9-13是该方法的基本框图，它基于下述的四个假设。

（1）对于常应变速率、蠕变和疲劳载荷有相同的失效机理。  
(2）对于常应变速率、蠕变和疲劳强度有相同的时间/温度叠加。  
(3) 对于单调载荷, 适用线性累积损伤定律。  
(4) 疲劳强度与应力比线性相关。

图片摘要：该图主要展示 9 13 ATM框图。
![](images/84c2bfd81ad4b49d762cc50f1caa723dd0392cc816042f7232c496188c106479.jpg)  
图9-13 ATM框图

时间/温度叠加应用于常应变速率(CRS)试验测定的强度，在几个不同的应变速率下完成CRS试验，并在几个温度下一系列试验：即在低于和高于玻璃化转变温度下进行试验。根据试验测量，静强度可以表示为温度和剩余的失效时间的函数，时间/温度叠加原理假设时间和温度的影响之间存在一种联系，并可以用一个称为减少的剩余失效时间的单一参数来描述。这等效于强度曲线沿水平轴移动，这样所有的曲线互相重叠并形成一条光滑的曲线，称为主曲线。可以用这条主曲线预计广泛温度范围和剩余失效时间的静强度。这样就可以依据高温下的短时试验的结果来预计长期强度，在对数坐标系下的水平移动量称为

漂移因子，它可以用于定义温度和剩余的失效时间之间的关系。

图9-14是碳/环氧复合材料层板弯曲强度的主曲线，左边是测量的静强度，它是温度和剩余的失效时间的函数，这些曲线水平移动就形成图中右边所示的主曲线。

图片摘要：该图主要展示 9 14是碳/环氧复合材料层板弯曲强度的主曲线，左边是测量的静强度，它是温度和剩余的失效时间的函数，这些曲线水平移动就形。
![](images/0440e3f9bb0a66082554864008e361232bb9f12feece148a5df8a86a560dab46.jpg)  
图9-14 碳/环氧复合材料层板弯曲静强度的主曲线

在生成静强度主曲线之后，可以利用此主曲线和漂移因子来评估材料的蠕变疲劳强度。根据线性累积损伤定律，使用静力和蠕变强度之间的关系，从静力主曲线生成蠕变强度主曲线，图9-15是碳/环氧复合材料层板的静强度和蠕变寿命主曲线，左边是一系列短时的CRS试验的测量曲线，而生成蠕变主曲线不需要任何消耗时间的试验。

图片摘要：该图主要展示 9 14 碳/环氧复合材料层板弯曲静强度的主曲线。
![](images/64470c780e166f3b772cbf11e950b197390eae78a27328c32daf85c248eebf21.jpg)  
图9-15 在碳/环氧复合材料层板蠕变强度的主曲线

为了生成疲劳强度主曲线, 需要完成高温下的常规疲劳试验, 在常规的 $S - N$ 曲线方法中, 使用 $S - N$ 曲线来预计不同加载频率的实际载荷下的耐久性, 这对复合材料不适用, 因为 $S - N$ 曲线与剩余的失效时间强烈相关, 因此要使用时间/温度叠加处理温度和频率, 而这又与剩余的失效时间有关。图9-16是碳/环氧复合材料层板的疲劳强度主曲线, 虚线是高温下的 $S - N$ 曲线, 按照前面确定的漂移因子水平移动, 疲劳强度是剩余的失效循环和剩余的失效时间的函数, 对于给定的剩余失效循环, 将疲劳曲线表征为剩余失效时间的函数, 另外, 疲劳曲线也可以绘制成不同加载频率下的一组 $S - N$ 曲线, 在此过程中, 将高频、高温下的短时试验和低频、常温下的长时试验联系起来, 例如用高温下大于 $1\mathrm{Hz}$ 加载频率的疲劳试验来预计每天加载一次而长达40年的材料的疲劳寿命。这是加速试验方法的一个重要特征, 它完全可以处理与时间相关的疲劳强度。在大多数试验情况下, 疲劳强度是剩余的失效循环和剩余的失效时间的函数, 在某些情况下仅是剩余的失效时间的函数, 这表明复合材料不能像金属那样可以简单地施加高频循环载荷。

图片摘要：该图主要展示 9 15 在碳/环氧复合材料层板蠕变强度的主曲线。
![](images/43ce54e151fc4763c4d03d6b3bbd9b7a15b54da23f42624e6fcff4e85f96d850.jpg)  
图9-16 碳/环氧复合材料层板弯曲疲劳强度的主曲线

# 9.6.2 应变不变量失效理论

应变不变量失效理论(SIFT)就是使用详细的有限元分析和简单的失效准则来评定复杂受力状态下的复合材料结构的强度。也可使用实际测量的应变作为分析的基础，如应变片和光纤光栅测量的应变。

SIFT 是最近发展的一个复合材料失效理论, 它主要关注复合材料内部和复合材料整体化结构 (共固化/共胶接等) 内部的初始损伤,

与大多数脆性金属材料不同，膨胀变形可以影响聚合物的破坏，可以用

V. Mises-Hencky理论构建脆性金属材料的双轴失效包线（最大形变能准则），试验表明，聚合物的双轴失效包线不是脆性金属材料那样的椭圆，聚合物的双轴失效包线如图9-17所示。用体积应变不变量评定临界体积膨胀性能，而用第一应变不变量和等效应变来评定临界形变特性。

$$
\varepsilon_ {\text {体 积}} = J _ {1} + J _ {2} + J _ {3} \approx J _ {1} \tag {9-10}
$$

式中： $J_{1} = \varepsilon_{1} + \varepsilon_{2} + \varepsilon_{3};J_{2} = \varepsilon_{1}\varepsilon_{2} + \varepsilon_{1}\varepsilon_{3} + \varepsilon_{2}\varepsilon_{3};J_{3} = \varepsilon_{1}\varepsilon_{2}\varepsilon_{3}\circ$

$$
\varepsilon_ {\text {等 效}} = \left(\frac {1}{2} \left[ \left(\varepsilon_ {1} - \varepsilon_ {2}\right) ^ {2} + \left(\varepsilon_ {1} - \varepsilon_ {3}\right) ^ {2} + \left(\varepsilon_ {2} - \varepsilon_ {3}\right) ^ {2} \right]\right) ^ {1 / 2} \tag {9-11}
$$

失效判据是：

$$
\begin{array}{l} J _ {1} \geqslant J _ {1} ^ {\text {临 界}} \\ \varepsilon_ {\mathrm {V}, \text {M i s e s}} ^ {\text {基 体}} \geqslant \left(\varepsilon_ {\mathrm {V}, \text {M i s e s}} ^ {\text {基 体}}\right) ^ {\text {临 界}} \\ \varepsilon_ {\mathrm {V . M i s e s}} ^ {\text {纤 维}} \geqslant \left(\varepsilon_ {\mathrm {V . M i s e s}} ^ {\text {纤 维}}\right) ^ {\text {临 界}} \tag {9-12} \\ \end{array}
$$

SIFT 可以扩展到预估复合材料及其结构的蠕变和疲劳强度。方程(9-10)包括了三个应变不变量, 但第一应变不变量的贡献最大, 其他两个可以忽略不计。

图片摘要：该图主要展示 9 17 典型的聚合物失效包线。
![](images/015c60780e58b0eabe39c2b2e39af8992a808d85cc0ae70420bdac03c168c890.jpg)  
图9-17 典型的聚合物失效包线

我们把剪应变等于零的面叫做主平面，主平面的法线方向叫做主应变方向。主平面上的正应变就是主应变。

# 9.6.3 复合材料老化降质的影响

复合材料及其结构长期曝露在实际的使用环境中所引起的材料降质可能大大降低其完整性，高温下的氧化是一个不可逆过程并改变材料性能，如果复合材料中没有裂纹，可以认为吸湿是一个可逆过程，反之就是不可逆过程。其他化学制剂的影响与这两类影响类似。

为了在材料筛选中考材料降质的影响，必须进行下述几个方面的理论和试验研究。

（1）老化对复合材料基本性能的影响。  
(2）老化对时间/温度叠加的影响。  
（3）时间和老化时间的叠加。  
（4）吸湿对复合材料基本性能的影响。  
（5）吸湿对时间/温度叠加的影响。  
(6) 时间、温度、吸湿和氧化的叠加。  
（7）其他化学制剂的影响。

要通过大量的试验来测定苛刻环境条件对材料耐久性的影响，特别是温度和老化对模量、强度和剩余强度的影响。

关于氧化引起的材料老化, 可以将老化时间/时间叠加原理应用于松弛模量, 并可应用于加速老化试验或预估某一给定时间的材料松弛模量。另外要求评定老化时间/时间关系是否可以应用于材料强度, 研究表明, 时间/温度叠加对横向的蠕变柔度和强度是适用的, 而且两个漂移因子是相同的, 这样一来就可以进一步加速筛选试验, 研究也表明, 氧化的影响与纤维和树脂的微观力学性能有关。

关于吸湿的影响，可以应用吸湿/老化时间叠加，氧化和吸湿对模量和强度有相似的影响。对玻璃纤维/环氧和碳纤维/环氧复合材料层板在干燥、浸湿和浸湿/再干燥环境条件下进行的试验结果表明，时间/温度叠加原理对每一种环境分别都是适用的，但综合叠加是否适用有待进一步试验验证。

# 9.6.4 剩余强度

所谓材料的耐久性就是在长期加载情况下的材料寿命，在加速试验方法中，剩余强度不只是材料在某一损伤水平下的静强度，因为它考虑了静强度的时间相关性，剩余强度可以用一个简单的方程同静强度联系起来。

# 9.6.5 复合材料结构寿命预估

将由ATM生成的材料耐久性数据库和使用SIFT的与时间和温度相关的失效分析联合起来就可以预估复合材料结构的寿命。

针对复合材料结构的各种参数变化进行耐久性试验是不可能的，传统的处理方法是限制参数组合的数目，一般仅考虑诸如厚度和宽度等简单的参数。使用ATM生成的材料耐久性数据库和使用SIFT的与时间/温度相关的失效分析联合起来就可以解决这个问题，并可评定这些参数对整体结构耐久性的影响。

由于SIFT原本是用于静力失效分析,将ATM和SIFT联合就需要一些特殊的考虑,与时间和温度相关的黏弹性分析与加载历程有关,这说明要用材料已经经历过的加载历程确定目前的状态。对弹性材料,弹性变形仅依赖于当前施加的载荷,而对黏弹性材料,变形将依赖于材料从开始加载以来所经历的过程。

进行蠕变分析，需要蠕变模量和蠕变强度，可以从蠕变柔度计算蠕变模量，蠕变柔度是单位应力下与时间相关的变形，可以使用时间/温度叠加生成长期的蠕变柔度，使用ATM预估长期蠕变强度。包含加载历程的蠕变模量和蠕变强度可以像静力模量和强度那样应用，这称为对应原理。使用该理论，可以使用蠕变模量解析一定期限的蠕变载荷和温度之后的结构内部的应力和应变状态。然后与测量的或预估的蠕变强度比较，进行抽点分析。

在ATM和SIFT联合分析框架中，首先要找出蠕变载荷下应变不变量的临界值，然后利用测量的或预估的复合材料单层或层板的蠕变柔度和强度，完成几种条件下的抽点分析以获取与时间和温度相关的应变不变量的临界值。一旦得到了该临界值，就可以预估任意给定时间和任意给定温度下的蠕变寿命。但应注意，时间/温度叠加假设在实际加载其间不出现材料降质。

预估复合材料结构的疲劳寿命不能直接应用前述的对应原理，但可以应用类似的方法。得到材料在一定数目的疲劳循环和持续加载时间之后的模量和强度，使用抽点分析就可以合理地预估材料的疲劳强度，与蠕变柔度不同，疲劳柔度不能直接测量，需要使用黏弹性方程计算疲劳柔度或用下述方法近似计算。

（1）假设疲劳模量为常值，即假设每一个循环之后卸载，材料将恢复到最初的状态而没有降质，或者说疲劳加载不引起模量下降，实际上模量会随着循环的增加而出现一些变化。  
（2）使用最大应力水平下的柔度，这对变形可能是保守的，但对强度并不保守。  
(3) 求出模量和柔度值。

测量或预估材料在循环疲劳载荷下的疲劳寿命, 要包括加载历程, 尽可能是使用载荷历程, 并要求最大应力、应力比和加载频率必须匹配, 通过使用 ATM 可以达此目的, 因为 ATM 可以预估范围广泛加载条件下的疲劳寿命。

首先要根据复合材料单层或层板的基本试验结果，计算使用载荷下的临界应变不变量，一旦获得了该临界值，就可以预估复合材料结构的疲劳寿命。对每一个最大应力、应力比和疲劳加载频率，临界应变不变量是不同的，但它们之间可能存在某种关系。图9-18是使用Robinson线性累积损伤定律预估复合材料结构寿命的基本框图。

图片摘要：该图主要展示 9 18 复合材料结构寿命预估框图。
![](images/e69e52dcd144347b39bcaa680996410b16294810d7d33391e4f510dfe0e51740.jpg)

图片摘要：该图主要展示 9 18 复合材料结构寿命预估框图。
![](images/05a61699b1afa45c26d37c61a1ee10375a8672c6421e62334f4badedfadacb69.jpg)

图片摘要：该图主要展示 9 18 复合材料结构寿命预估框图。
![](images/86b5b137841e9d880379fe726cf6f5289dd4eb0d01062cccf621c5af9b0ba531.jpg)  
图9-18 复合材料结构寿命预估框图

# 9.7 复合材料的老化防护与控制

# 9.7.1 湿热老化的防护与控制

复合材料制件使用防护涂层，不但能获得良好的装饰性外观，更重要的是可以减缓材料的吸湿和老化过程。在前缘迎风部位使用耐磨涂料，可抵御破坏性很大的砂蚀和雨蚀。在内表面可以隔离基体与金属的直接接触，避免产生电偶腐蚀。还可起伪装等特殊作用。根据碳纤维复合材料构件对防护涂层的要求，用于制件不同部位的涂层系统主要有：

（1）制件的内表面和端面采用由底漆组成防护涂层系统。  
(2) 一般外表面采用由底漆、腻子、过渡底漆和面漆组成的装饰性防护涂层系统。  
（3）前缘迎风面采用由底漆、弹性耐磨涂料和面漆组成的耐磨抗冲刷防护涂层系统。  
（4）垂直面或其他有防静电要求的表面采用由底漆、抗静电涂料或抗静电弹性涂料组成的抗静电防护涂层系统。  
（5）油箱内壁用由底漆、抗静电耐油涂料组成的抗静电防护涂层系统。  
(6) 油箱外壁用由底漆、导电层和面漆组成的导电防护涂层系统。

目前广泛使用的涂料主要有环氧类涂料和聚氨酯类涂料。环氧树脂涂料特点是附着力强，收缩性小，耐介质性好，韧性及稳定性高，能与多种面漆配套使用。但由于该涂料成膜后保光性差，易粉化，因此多用作底漆，是目前广泛使用的漆种。聚氨酯类涂料品种多，性能优异，附着力强，硬度高，漆膜光亮丰满，有优良的耐油

性、耐热性、耐湿性、耐磨性和耐化学性，是航空工业用涂料的重要品种之一。

飞机复合材料结构常用涂料和涂层系统见表9-17和表9-18。

表 9-17 复合材料常用涂料  

<table><tr><td rowspan="2">序号</td><td rowspan="2">涂层系统</td><td colspan="2">干燥规范</td><td colspan="2">涂层厚度</td><td rowspan="2">涂层特性</td><td rowspan="2">使用部位</td></tr><tr><td>T/℃</td><td>t/h</td><td>单层/μm</td><td>总厚度/μm</td></tr><tr><td>1</td><td>一道或二道(封闭底清漆)环氧聚酰胺清漆</td><td>18~2550~60110~120</td><td>24~366~81~2</td><td>一道15~20二道25~35</td><td>15~2025~35</td><td>透气性低,具有良好的粘接性和耐水性,起封闭作用</td><td>内外表面、端面及孔内壁</td></tr><tr><td rowspan="4">2</td><td>一道环氧聚酰胺清漆</td><td>18~25</td><td>24~36</td><td>一道15~20</td><td rowspan="4">80~100(100~120)</td><td rowspan="4">层间接合力良好,耐水、耐湿热性好</td><td rowspan="4">制件外表面</td></tr><tr><td>局部刮环氧聚酰胺腻子</td><td>18~2550~60</td><td>24~366~8</td><td></td></tr><tr><td>一道环氧聚酰胺底漆(过滤底漆)</td><td>18~2550~60</td><td>24~366~8</td><td>15~20</td></tr><tr><td>二道聚胺酯面漆</td><td>18~2550~60</td><td>36~486~8</td><td>50~60</td></tr><tr><td rowspan="3">3</td><td>一道环氧聚酰胺清漆</td><td>18~25</td><td>24~36</td><td>15~20</td><td rowspan="3">240~260</td><td rowspan="3">良好的层间粘接性,优异的耐磨性和抗冲刷性;面漆具有良好的耐湿热性和耐大气性</td><td rowspan="3">迎风面(前缘)或其他要求抗磨蚀的零件表面</td></tr><tr><td>八道弹性聚胺酯磁漆</td><td>18~2550~60</td><td>24~368~12</td><td>180~200</td></tr><tr><td>二道聚胺酯面漆</td><td>18~2550~60</td><td>36~486~8</td><td>40~50</td></tr><tr><td>4</td><td>环氧聚酰胺清漆环氧聚硫导电涂料</td><td>18~2550~6070</td><td>18~256~824</td><td>15~2050~60</td><td>80~100</td><td>电性能稳定,常温高温耐油性好,层间结合力好</td><td>整体油箱,上壁板或其它要求耐油的部位</td></tr><tr><td>5</td><td>环氧聚酰胺清漆环氧聚酰胺导电涂料XM-导电稀胶环氧聚硫导电涂料</td><td>18~2550~60707070</td><td>24~366~8242424</td><td>25~3040~5050~60</td><td>200~400</td><td>电性能稳定,常温高温耐油性好,层间结合力好</td><td>整体油箱,立缝、横缝、下壁板及周边</td></tr></table>

表 9-18 复合材料常用涂料  

<table><tr><td rowspan="2">名称</td><td rowspan="2">牌号标准号</td><td rowspan="2">主要成分</td><td rowspan="2">弹性/mm</td><td rowspan="2">冲击/N.cm</td><td rowspan="2">附着力级</td><td rowspan="2">性能特点</td><td colspan="2">干燥规范</td><td rowspan="2">生产单位</td></tr><tr><td>T/℃</td><td>t/h</td></tr><tr><td>环氧聚酰胺清漆</td><td>H01-101HQ/6s72-80</td><td>E-20环氧树脂,聚酰胺树脂</td><td>1</td><td>490</td><td>1</td><td>漆膜坚韧,与复合材料有很好的附着性,耐机用液体,透气性差,耐水性好</td><td>18~2550~60110~120</td><td>24~266~81~2</td><td>621所化工部涂料所</td></tr><tr><td>环氧聚酰胺底漆</td><td>H01-102HQ/6s455-85</td><td>E-20环氧树脂,聚酰胺树脂,锶黄等</td><td>1</td><td>490</td><td>1</td><td>耐机用液体,能与多种面漆配套使用,层间结合力高,适应性强</td><td>18~2550~60110~120</td><td>24~266~81~2</td><td>621所西安油漆厂</td></tr><tr><td>聚氨脂面漆</td><td>13-2</td><td>丙烯酸树脂,HOI,颜料,填料等</td><td>1</td><td>490</td><td>1</td><td>良好的附着性、耐水性、湿热性和优良的耐光性和耐候性</td><td>18~2550~60110~120</td><td>24~266~81~2</td><td>天津油漆厂</td></tr><tr><td>弹性聚氨脂磁漆</td><td>HTY/B-80-15(1)</td><td>TDI混合聚氨预聚物,MOCA固化剂,颜料,填料等</td><td>1</td><td>490</td><td>180°剥离≥39.2N/cm</td><td>漆膜韧而富有弹性,有良好的抗磨性和耐雨蚀性、抗冲刷性、与底漆结合性好</td><td>18~2550~60</td><td>24~268~12</td><td>化工部涂料所</td></tr><tr><td>环氧聚酰胺腻子</td><td>Q/6sz358-83</td><td>环氧聚酰胺清漆及滑石粉等</td><td></td><td></td><td></td><td>与底清漆和过渡底漆有良好的附着力,易刮涂,好打磨,收缩小</td><td>18~2550~60</td><td>36~486~8</td><td>621 所</td></tr><tr><td>稀释剂</td><td>x-7x-10</td><td>二甲苯、正丁醇、丁酯、环己酮</td><td></td><td></td><td></td><td>稀释环氧类漆稀释聚氨酯类漆</td><td></td><td></td><td>621 所西安或天津油漆厂</td></tr><tr><td>环氧聚硫黑色导电涂料</td><td>HL04-1019 H.DQ/6s530-90</td><td>环氧树脂、聚硫橡胶、导电炭黑</td><td>1</td><td>490</td><td>1</td><td>电性能稳定(0.5MΩ/m~5.0MΩ/m),耐油性好,与密封胶粘接性好,涂于油箱内表面的稀胶之上</td><td>70</td><td>24</td><td>621 所</td></tr><tr><td>环氧聚酰胺导电涂料</td><td>H06-1020H.DQ/6s530-90</td><td>环氧树脂、聚酰胺树脂、ST-3导电粉</td><td>1</td><td>490</td><td>1</td><td>电性能稳定(0.5MΩ/m~15MΩ/m),耐油性好,涂于油箱内表面的底封闭漆之上</td><td>90~100100~120</td><td>42</td><td>621 所</td></tr></table>

# 9.7.2 电偶腐蚀的防护与控制

通过合理的结构设计可以最大限度地防止电解质溶液的积聚，避免腐蚀电池的形成。

（1）注意结构的密封，防止雨水、雾、海水的渗入；减少积水积污的缝隙、死角，对容易积水的部位设置排水孔。  
(2) 尽量避免小的金属件与大面积复合材料接触。对紧固件之类的连接，应采取严格的防护措施。  
(3) 尽量将内腔或盲孔设计成通孔, 以防止冷凝水的凝聚。

选用相容的材料, 从根本上防止电偶腐蚀。

（1）选用耐腐蚀且与复合材料电位差小的材料，特别是紧固件之类的小零件更应注意。  
(2) 绝缘或封闭材料应不吸湿, 不含有腐蚀性成分。当表面共固化一层玻璃布做绝缘层时, 还必须用密封剂封边, 否则会由于玻璃布吸湿而引起相反的效果。

对不宜直接接触而又必须与之相连的金属材料, 如临界相容材料, 则必须采用有效的防护措施。

（1）采用适当的金属或非金属覆盖层进行过度或调节。如进行阳极化、化学氧化、钝化或磷化等处理后，只要涂层完好就能增大接触电阻，减缓电偶腐蚀。选用原则和覆盖层厚度及应用范围见标准HB5033-77。  
（2）选用适当的表面涂层系统，即可起到绝缘作用，又能减少电极面积。金属与复合材料应同时采用涂层，以免金属涂层局部损伤后，电解液通过微孔渗入时形成大阴极小阳极的不利情况。另外，电偶腐蚀会在阴极产生碱性物质，因此采用的涂层应是耐碱的。  
（3）在金属与复合材料之间采用惰性材料制成垫片、套管、胶带，以形成断开电路的绝缘层。  
（4）采用适当的密封材料封闭，隔离电解液，以有效地防止缝隙腐蚀。有缓蚀剂的密封剂效果更好。

# 9.7.3 几种常用材料与碳纤维复合材料电偶腐蚀的防护

（1）镁及镁合金：不能直接接触。  
(2) 铝及铝合金: 阳极化处理后再用热水或铬酸盐封闭; 阳极化 $+\mathrm{H}06 - 2$ 锌黄环氧酯底漆; 阳极化 $+\mathrm{SF} - 9$ 油箱涂料(用于油箱内)。  
(3) 碳钢及低合金钢: 镀锌 + H06-2 锌黄环氧酯底漆; 磷化 + X04-1 缩醛

磷漆 + X04-1 清漆(耐油); 磷化 + H06-2 铁红环氧酯底漆 + H04-2 各色环氧硝基磁漆; 磷化 + 两层锌黄环氧酯底漆 (加 $\mathrm{FLU}_{1-4}$ 铝粉) + H61-2 钢灰有机硅环氧聚酰胺磁漆。

（4）不锈钢：原表面；钝化处理。  
（5）钛合金：原表面；阳极化；酸洗或吹沙 $+\mathrm{H}06 - 2$ 锌黄环氧酯底漆 $+13-$ 2丙烯酸聚氨酯磁漆；酸洗或吹沙 $+\mathrm{F}06 - 9$ 锌黄酚醛底漆 $+13 - 2$ 丙烯酸聚氨酯磁漆。

可根据使用环境及结构情况选用上述方法，对恶劣的环境条件还应用密封剂封闭，可用的密封剂有XM22、XM23、XM30、XM34等。

# 第10章 腐蚀防护与腐蚀损伤修理技术

# 10.1 引言

造成飞机腐蚀的原因很多,其中主要有恶劣的使用环境、设计、制造、使用与维护的不合理等因素。设计中的抗腐蚀设计是飞机腐蚀防护与控制的基础,而在制造、使用、维护过程中实施腐蚀防护与控制则能有效地减少或延缓腐蚀的发生和发展。

随着飞机使用时间的增加,结构防护性能退化,腐蚀则日益严重,最终将影响飞机结构的疲劳寿命。因此,必须进行防腐蚀检查维护,并采取有效的检查维护和修理措施,提高飞机结构的安全性和使用寿命,降低维修成本。飞机能否达到已确定的寿命指标不仅取决于抗腐蚀设计、制造中的腐蚀控制、具体使用情况;同时也取决于使用过程中飞机的检查维护和修理。可以说,使用过程中飞机结构的检查维护和修理是实现飞机结构高使用寿命和日历寿命的重要手段之一。

飞机结构的腐蚀控制是一项系统工程,其控制过程包括两个主要方面,即补救性控制和预防性控制。补救性控制是指当发现飞机结构产生腐蚀后再设法消除它,显然,这是一种被动的办法。预防性控制是指预先采取必要的措施,从结构设计开始,根据飞机将来可能的使用环境和功能要求来设计抗腐蚀结构和制定腐蚀控制方案。预防性控制从材料和涂(镀)层选择、结构细节设计、工艺制造、热处理、应力变形控制等方面采取相应的措施来防止或延缓腐蚀和腐蚀疲劳等损伤发生与发展,从而减小腐蚀损伤对飞机结构寿命的影响。图10-1定性地表示了在两个不同时间点采用防腐控制措施后的应用效果。它既说明如果从开始设计时就考虑结构的抗腐蚀性问题,飞机服役过程中腐蚀程度显然要轻微得多;又说明了发现腐蚀后采取补救措施能有效地阻止或减缓腐蚀损伤继续发展。因此,要求从飞机结构的设计初期就要采取预防性腐蚀控制措施。

使用维护中的腐蚀防护与修理可分为外场级和基地级(大修)二级管理, 它的工作内容基本相同, 但其目的、重点、方法、程序和安排各有侧重和不同, 简单比较参见表10-1。本章将服役飞机腐蚀防护与控制分为外场腐蚀防护、外场腐蚀损伤修理、大修腐蚀损伤修理。外场腐蚀防护与外场腐蚀损伤修理的关

图片摘要：该图主要展示 10 1 补救性控制和预防性控制方法的结果。
![](images/62ce873eca836fe2580c9d321b384a4378105809dd1c8f2c13308521b94292c7.jpg)  
图10-1 补救性控制和预防性控制方法的结果

系是密不可分的，两者在工作内容、程序与时间上很难作明显的划分。

本章所指的外场腐蚀防护主要指飞行前/后、械机日的检查或每十次飞行后的巡回检查和简易维护。检查部位是一般目视和详细目视可达到的地方，检查对象是各大部件，检查面积广。检查度对应地包含结构维护大纲中的飞行明显可检、地面明显可检、巡回目检、特殊目检四种可检度。其工作内容主要有清洗、通风、排水以及涂层明显损伤时涂层补涂等。

外场腐蚀损伤修理主要指飞机结构发生腐蚀损伤与机械损伤而必须采取的可在外场完成的修理措施和过程。其检查间隔和可检查度与外场腐蚀防护是相同的，但检查部位则是机体结构各次承力结构件、腐蚀损伤和机械损伤较严重且可在外场予以修理的部位。外场级和基地级腐蚀防护修理的区别见表10-1。

表 10-1 外场级和基地级腐蚀防护与修理的区别  

<table><tr><td></td><td>外场级</td><td>基地级(大修)</td></tr><tr><td>目的</td><td>保证翻修间隔期间的飞行安全</td><td>保证使用寿命期内的飞行安全和达到预期目标寿命</td></tr><tr><td>安排</td><td>飞行前/后、机械日,按检查大纲规定的低级别检查(A检)</td><td>按检查大纲规定的高级别检查(C检、D检)</td></tr><tr><td>检查部位</td><td>一般目视和详细目视可达到的部位</td><td>对结构要进行拆卸,部分结构维修工作要机下进行</td></tr><tr><td>检查方法</td><td>以目视方法为主,对发现的重要问题作无损检查</td><td>除目视方法外,要以无损检查方法为主(按工卡规定程序)</td></tr><tr><td>维护修理方法/程序</td><td>日常维护,简单修理。一般在机上进行,所需设备较为简单,以腐蚀物去除和防护为主</td><td>按工作程序进行。严重腐蚀部位,大多需进行补强设计和修理或换件修理。需要无损检测设备和较大型维护和修理专用设备</td></tr></table>

# 10.2 外场腐蚀防护技术

外场腐蚀防护主要针对外场使用中的飞机，是为防止飞机在使用中出现腐蚀并在出现腐蚀后进行适时、简易处理，其处理办法为外场可实现。

# 10.2.1 一般要求

外场飞机在飞行前/后、机械日及按照《腐蚀防护控制检查维护大纲》和《飞机维修手册》规定的定期检查工作日中，应对飞机作常规性的检查和维护，以便及时发现和修复腐蚀。外场检查和维护的一般要求如下。

（1）保持机体内外表面清洁。  
(2）保持机体内外表面防护涂层完好。  
（3）确保飞机结构中不残留腐蚀介质及腐蚀产物。  
(4) 防止雨水流入机内并及时排除机体内积水。  
(5) 腐蚀维护和修理不应引起二次腐蚀和引发裂纹。  
(6) 去除裂纹或打止裂孔时, 不应引起腐蚀。

# 10.2.2 重点防护部位

根据使用环境和使用经验，按《腐蚀防护控制检查维护大纲》确定重要或严重部位，实施重点防护。一般，外场飞机重点防护部位是一般目视和详细目视可达到的部位。其重点防护部位如下。

（1）飞机外表面。  
(2）金属固定和连接部位。  
(3）金属零件活动部分。  
(4) 飞机所有搭铁线接头。  
(5）电气插头插座、飞机各舱门、口盖密封处等。

# 10.2.3 清除污物

# 10.2.3.1 擦洗清除

飞机上不容许有尘埃聚集，要经常用吸尘器或软刷子除去飞机表面和飞机内部的尘埃。飞机外表面用软刷子，内部用吸尘器。要定期清除机身上的尘埃和污染物，并在没有油漆层的钢零件上重新涂刷油封油膏，使零部件保持清洁。污染物以及尘埃容易与水分结合，导致零件的保护层破坏，引起零部件或结构基

体腐蚀。酸、碱和氯化物将会引起飞机严重的腐蚀,因此,除非有特殊规定和要求,在飞机维护中不允许用含酸、碱和氯化物的液体擦洗飞机表面。另外,也不允许使用含有使有机涂层溶解或脱漆作用的清洗液。

在使用抹布除掉尘埃、油斑、油点时，抹布要事先浸上清洁的去脂煤油，然后把机身表面擦干。在废气作用区的飞机表面，要用蘸上洁净汽油的抹布拭擦。作动筒活塞杆及其他没有油漆层的钢件在除去尘埃和污染物之后，要用洁净的蘸专用的滑油或变压器油的抹布仔细地擦净，然后再用干抹布擦。不容许酸、碱溶液滴落在零件上。如果不小心将酸、碱溶液滴落在零件上，要马上擦掉，并要用温水洗涤数遍，然后用洁净的抹布擦干。此时要特别仔细地洗涤，并用压缩空气吹间隙处。酸、碱溶液滴洒在零件的情况，必须记录在飞机履历本上，要经常对该部位进行观察。

# 10.2.3.2 水洗清除

保持飞机机体内外表面清洁, 定期清洗飞机, 可将沉积在飞机上的污染物和腐蚀产物清洗干净, 发现轻微腐蚀。飞机清洗周期可根据飞机所处的环境而定, 建议清洗周期为: 良好地区为 90 天; 中等地区为 45 天; 恶劣地区为 15 天。

清洗飞机采用净水或防腐蚀清洗剂(AHC-1表面清洗剂)清洗。清洗飞机应注意以下几个问题。

（1）清洗时应避免把污染物冲进飞机蒙皮缝隙、易积存雨水、湿气与通风排水不畅部位，导致腐蚀介质残留。  
（2）清洗飞机时应彻底清除所用的清洗剂。若清洗溶液进入结构的一些微小缝隙中，将给机体结构留下腐蚀隐患。同时应严禁采用具有腐蚀性的清洗剂（如民用洗衣粉）。  
(3) 凡是能够去除无用的多余润滑脂和润滑油的清洗剂, 同样也可以除掉有用的润滑脂和润滑油。因此, 在清洗飞机后, 应重新进行润滑和涂覆缓蚀剂。  
(4) 在无防护涂层的铝合金表面过多地使用“光亮剂”会引起表面保护膜变质。  
（5）飞机清洗后，频繁使用上光蜡，会引起蒙皮防护涂层的损坏。  
(6) 在工作中若把各种油料、酸、碱等溶液滴落在金属表面上, 易使涂层溶解剥落, 维护中应禁止用油类液体清洗飞机表面。  
（7）飞机清洗后，应通风干燥。

# 10.2.4 保护防护涂层

飞机零、构件的防护涂层很薄，除镀铬保护层外一般硬度都较低，工作中需精心维护和细心检查。防护涂层划伤后，损伤处易聚集尘土，吸收水分，加速金

属的腐蚀。所以损伤的涂层,如蒙皮涂层,应及时进行修补。在没有充足时间及时进行修补时,可考虑施加缓蚀剂。

防护涂层的外场防护的具体注意事项如下。

（1）上飞机前不允许穿带钉硬底鞋，只可穿软底鞋。  
（2）注意保护好零部件及结构防腐涂层，以免划伤和碰伤。  
(3) 在飞机上工作时必须使用纺织品地毯或橡胶地毯, 使用时要保持地毯干燥, 要清除上面的砂粒、尘土和污染物。  
(4) 不要把零件、工具和蘸了汽油、滑油等的抹布放在蒙皮上。  
（5）用于上飞机的工作梯末端要装上橡胶垫。  
（6）在取蒙布或地毯时，要在飞机上先卷好，然后取下来。  
（7）飞机除冰不允许采用机械方法，要使用专用的除冰液或用热空气吹蒙皮。

# 10.2.5 涂注润滑脂

镀铬层硬度高, 抗磨好, 但具有许多小孔, 并有目视看不见的网状裂纹, 如有电解质溶液进入, 镀铬的金属件容易腐蚀。铬层能储藏润滑脂, 当润滑脂渗入铬层后, 可以提高铬的耐磨能力, 所以, 飞机上的镀铬零件, 要经常涂抹润滑脂; 多余的润滑脂则要擦去, 以免沾上砂、尘土等。

# 10.2.6 通风、排水

按时打开舱门、口盖进行通风、排水，尤其要注意排水孔的畅通。飞机机体是防水和通风的主要对象。一旦防护涂层损伤的金属构件表面有水分存在，会使金属构件表面附着一层电解质溶液，加速金属的电化学腐蚀。应及时擦去飞机及其机体上的水分和灰尘。在雨、雪、雾天气后，应保持飞机通风，并实行排水。

水是引起飞机腐蚀的最主要的原因, 经常保持飞机各部位结构或零部件表面干燥是预防飞机腐蚀的最根本, 同时也是最有效的措施之一。对于沿海和内陆湿热地区的机场由于湿度大, 空气中氯化物、 $\mathrm{SO}_2$ 等有害介质的含量高, 环境对飞机腐蚀作用不可忽视, 尤其应该保持飞机干燥。主要措施: 包括定期掀开蒙布、打开有关舱盖和口盖通风; 特别是在夏季, 为了消除水分, 要经常使座舱和机身各舱通风, 当在座舱壁及在座舱内其他设备上发现有浸湿征候时, 应对那些潮湿的零部件, 要用干净的抹布擦干并仔细查看。通风可采用鼓风机, 在有条件的部队应配备空气干燥设备对驾驶舱、设备舱、发动机舱、进气道等采用鼓入干燥空气方法, 以置换潮湿空气。

当水进入飞机内部时，应立即清除水并采取排除进入条件的措施。潮湿的零部件、附件和结构应仔细地用洁净的抹布将其擦干。不容许通气孔和排水孔堵塞，要保持排水孔和通气孔清洗通畅。清洗通气孔和排水孔要用专用的透针。

# 10.2.7 外场腐蚀损伤检查

腐蚀检查应当贯彻在飞机整个使用寿命期，外场的日常维护应经常进行腐蚀损伤的检查。每次检查后应详细记录飞机的使用地点、使用时间、腐蚀部位、腐蚀原因，以及腐蚀损伤等详细情况。外场腐蚀损伤检测方法以一般目视和详细目视为主。

在每次飞行后、机械日、季节转换及其他周期性维修工作时，根据飞机的具体情况，采用合适检查方法，有计划有重点地对飞机腐蚀情况进行检查，将飞机腐蚀检查连同腐蚀防护情况或腐蚀处理结果及时记载，并对腐蚀防护部位进行跟踪。

# 10.3 外场腐蚀损伤修理技术

外场腐蚀防护和外场腐蚀损伤修理是对服役飞机维修的两个重要方面，一般两者是紧密结合进行的。

# 10.3.1 外场腐蚀修理检查部位

根据飞机结构部位的重要性、载荷情况、材料与工艺特点、腐蚀环境及表面防护情况，应将机身、机翼、尾翼、起落架等部件上的应力严重部位或腐蚀严重部位作为外场损伤修理重点部位来检查。

外场飞机的典型腐蚀损伤检查部位有：

（1）内结构表面：可能出现凝露、渗漏或腐蚀介质长期滞留的内部结构部位发生较严重腐蚀的可能性大，需要做外场重点检查。应该特别注意排水孔可能被外来物堵塞。  
（2）机身、机翼和水平尾翼下表面通常是飞机易腐蚀部位，特别是紧固件周围和接缝边缘。  
(3）各种外露接头、支架，特别是不同金属材料的构件连接部位。  
（4）起落架舱（或轮舱）、进气道、设备舱、机翼前梁和后梁等半封闭部位。  
（5）前起落架和主起落架支座、下加强板、螺栓等容易出现腐蚀的部位。  
(6) 对接、搭接部位, 特别是异种金属连接部位, 这些部位可能会出现缝隙腐蚀或电偶腐蚀。

（7）检查密封部位的密封胶条、垫圈等是否存在发脆、龟裂等老化失效现象。  
（8）熔丝和各种管路系统，包括接头、固定支座、卡板。  
(9) 检查蓄电池附近处的结构段、整体油箱内表面有无起泡等腐蚀现象。  
（10）吸潮材料附近区域，如皮革、泡沫橡胶等捆扎或粘贴在金属结构上在这些部位可能会产生严重的腐蚀。  
(11) 镁合金零件 (特别是在与其他零件相接触处和缝隙内的零件)。

# 10.3.2 外场腐蚀损伤的检查方法

对飞机外场可检部位定期进行全面的腐蚀检查, 是发现腐蚀问题的主要途径。在腐蚀损伤维护工作中不仅要检查腐蚀部位, 而且还要知道腐蚀产生的形式和原因(如防腐涂层破坏、排水孔堵塞等), 并对腐蚀损伤部位给予适当处理, 则是飞机外场腐蚀维护要求的重要内容。一般而言, 飞机上的所有零部件都可以是产生腐蚀损伤的怀疑部位。因此, 飞机上的每一可检部位都必须定期检查, 要针对不同部位视情选择检查方法和检查间隔。需要重点检查的部位往往是应力分布和局部环境较为严重的部位。

检查方法一般采用目视、着色、超声探伤等方法。常用的检查工具包括手电筒、放大镜、超声探伤仪等。外场修理检查方法主要是借助照明灯、反光镜、放大镜和磁棒等工具，通过眼看、手摸和敲击(听)等手段对所规定的检查部位进行目视检查，以确定检查各部件是否存在如下损伤情况：

（1）重要、危险部位的漆层龟裂、起皮、破损和脱落情况。  
(2）部件/构件的腐蚀情况。  
(3）部件/构件的裂纹情况。

对用目视检查无法确认故障（如裂纹、腐蚀）的部位，则需要进一步检查判断。如先用小刀刮去表面漆层、用煤油或汽油清洗后，再采用放大镜仔细观察；若发现损伤或疑似损伤，需采用着色探伤或磁力探伤等方法，以确定其损伤程度。

对主要承力件的重要关键结构部位应多次重复检查。一旦在某处查出故障，应对相同或类似的部位进行复查，以确定是否存在同样的故障；根据修理方便性、损伤检测准确性确定是否进厂大修，并在拆装后采用大修厂的检测设备做进一步检查。

# 10.3.3 常见的外场腐蚀损伤特征

(1) 表面防护层的损伤。表面防护层划伤、脱落、龟裂、粉化和起皮。

(2）铝合金结构腐蚀。初期呈现灰白色斑点，后期出现白色锈蚀产物，除去锈蚀产物后底部出现麻坑，严重出现鼓泡。  
(3) 结构钢、高强度钢腐蚀。初期表面发暗或暗红色, 以后发展为红褐色或黄褐色锈层, 重者出现斑状蚀坑。  
(4) 不锈钢腐蚀。表面粗糙,有红色、棕色或黑色锈蚀。  
(5) 钛合金腐蚀。白色或灰色粉末。  
(6) 复合材料腐蚀。表面鼓泡和裂纹、脱胶或分层。

# 10.3.4 飞机结构腐蚀产物的去除

# 10.3.4.1 腐蚀产物去除的方法

腐蚀产物去除方法通常分为机械法和化学法两种，一般采用机械法去除。

(1) 机械去除法。机械去除法包括手工打磨和机械打磨两种。手工打磨是用砂纸和金属丝绒去除腐蚀产物; 机械打磨或抛光是用磨料、磨轮、刮刀、喷砂去除腐蚀产物。  
(2) 化学去除法。化学去除法有下述两种方法: 化学除锈法、化学脱漆法。

化学除锈法适用于化学除锈液在飞机上流散的可控制部位以及去除腐蚀产物的区域可以用水彻底清洗的部位。飞机上拆下来的零件，用化学除锈法最合适。对于不可离位修理的铝合金部件，尽量不采用化学方法去除腐蚀产物。每种金属有其特定的化学除锈剂。

化学脱漆法采用脱漆剂去除机体表面的面漆和底漆，使用过程中应避免对基体结构产生二次污染或腐蚀。

# 10.3.4.2 去除腐蚀产物的注意事项

# 1）铝合金腐蚀产物的去除

# （1）机械去除法

① 做好邻近区域的防护工作，以防止损伤邻近的区域。  
(2) 如有油脂和油污, 用脱脂棉蘸丙酮或二甲苯清洗干净。  
③ 确定腐蚀损伤的范围。  
④ 轻度的腐蚀可选用适当的砂纸轻轻地打磨。  
⑤ 严重的腐蚀可用刮刀、细的带槽旋转锉刀、400号矾土砂纸等工具手工去除；或采用喷射玻璃丸等方法去除中等或严重腐蚀部位的产物。  
⑥ 去除全部腐蚀产物以后，用10倍的放大镜观察，并用400号和600号氧化铝砂纸进行抛光，大约再去除 $0.05\mathrm{mm}$ 厚的金属基体材料，以保证完全去除腐蚀产物。然后，按修理规程进行修理。  
⑦ 在铝合金表面避免使用碳钢刷子或钢丝绒，因为只要有少量的异种金属

嵌入铝合金中将会造成铝合金零件进一步腐蚀损伤或机械损伤；同样，不能使用转速过高的研磨砂轮磨，以免过多地清除掉基体金属。

(2）化学去除法

① 应避免在气温高于 $38^{\circ} \mathrm{C}$ 或低于 $4^{\circ} \mathrm{C}$ 的情况下采用化学方法去除腐蚀产物。  
② 配制和使用铝合金除锈液时，应穿戴上面具、防护手套、工作服；若除锈液沾到皮肤和眼睛上，应立即用清水冲洗。  
③ 将附近的区域遮盖好，以防止除锈液接触到镁合金、阳极化的铝合金、有机玻璃、纺织品及钢材等。  
④ 使用除锈液时，不能让其接触或残留在搭接缝、对接缝、焊缝及其他接缝的缝隙内。  
⑤ 用除锈液处理后，应及时用清水将零件表面冲洗干净；再用400号或更细的砂纸抛光表面，然后，按修理规程进行修复。  
2）镁合金、合金钢、不锈钢、镍铬合金和钛合金腐蚀产物的去除

① 镁合金零件上不要使用碳钢刷子、钢丝刷子或钢丝绒去除腐蚀产物。

② 抗拉强度 $1517\mathrm{MPa}$ 以上对氢的敏感性很强的钢件，禁止使用酸性除锈液。对于钢件上的棕红色锈蚀，一般采用酸性除锈液或布轮打磨去除。除锈时，不能用电动工具，以免钢件表面过热，应采用不锈钢丝刷或用干燥磨料进行喷射处理去除腐蚀产物。  
③ 抗拉强度 $1517\mathrm{MPa}$ 以下的钢件，可用不锈钢丝刷、被批准使用的手操作电动工具或选择合适的干燥磨料进行喷射处理去除腐蚀产物，但不应损伤钢制零件的基体。  
④ 不锈钢和镍铬合金中的铬元素对氢敏感，宜采用机械方法去除腐蚀产物；  
⑤ 钛合金与酸性类熔剂接触后，易于产生氢脆，不允许使用化学除锈剂。

# 10.3.5 腐蚀损伤部位的打磨要求

构件的腐蚀损伤尺寸在允许腐蚀损伤尺寸(容差)范围以内，可不进行加强与换件，但必须进行原位打磨修理。具体要求如下：

（1）腐蚀部位全部打磨干净外，再加深打磨0.05倍 $\sim 0.1$ 倍腐蚀深度，但最终打磨深度应小于或等于构件的腐蚀损伤修理容差。  
(2) 在腐蚀坑周围允许范围内, 腐蚀坑的每边打磨宽度至少是腐蚀深度 5 倍 $\sim 10$ 倍。整个打磨曲面要求光滑过渡。  
（3）腐蚀部位必须打磨光滑，打磨表面粗糙度 $Ra$ 应达到1.6。

（4）在打磨部位采用无损检测方法检查是否有裂纹。

# 10.3.6 腐蚀损伤去除后的处理

（1）无论采用机械法或化学法去除腐蚀产物，都要使损伤面平整光滑，以降低应力集中。  
(2）去除腐蚀产物并进行平整光滑加工处理后，用深度计测量去除深度。  
(3) 腐蚀损伤去除后, 应进行清洗和干燥, 再进行修理。

# 10.3.7 腐蚀损伤等级评定

腐蚀损伤经过打磨处理后，可根据这些腐蚀损伤的部位、形态、分布和损伤的程度，将腐蚀损伤分为四个等级：

A级——浅表腐蚀；

B 级——中等程度腐蚀；

C级——严重腐蚀；

D级——非常严重腐蚀。

A级和B级不需要进行修理,只需进行一般的除锈、防腐工作;而C级和D级必须进行结构修理才能保证飞行安全。评为D级的腐蚀损伤,要根据具体情况,如果修理非常困难或者修理在经济上不划算的话,应采取更换零件的方法。

按腐蚀损伤的程度可将修理分为三级：简易维护、补强修理和换件修理。其中，简易维护是指结构件存在的损伤并未超过修理容限，不需要做任何补强修理，仅做简单防护处理的，一般在外场防护和外场修理中完成。

# 10.3.8 外场飞机腐蚀损伤的修理

# 10.3.8.1 外场腐蚀损伤修理内容

外场修理的腐蚀损伤基本属于腐蚀刚刚开始，不影响结构强度，因而无需拆下受损伤结构进行补强或换件修理。外场腐蚀损伤修理包括涂层损伤和结构损伤简易修理。进行外场腐蚀修理时，应当审慎研究腐蚀成因、表面防护特点、结构密封与排水效果的影响。常规环境下的机械损伤结构的简易修理理论和工程应用较为成熟，在此不重复叙述。下面是关于涂层损伤的外场修理的内容。

# 10.3.8.2 铝合金表面涂层损伤后的修理

# 1）一般要求

采用双底漆防护——涂磷化底漆，再喷涂原配套底漆、面漆。

# 2）表面清理

涂漆前，用150号～200号砂纸打磨损伤部位；露出洁净的漆层或金属表面后，再用400号以上的砂纸打磨抛光，打磨部位与未打磨部位应光滑过渡；打磨后用放大镜检查腐蚀产物是否彻底清除；彻底清除后用清洗剂清洗腐蚀损伤部

位，用软布清理，并风干。

# 3）涂层修复

根据打磨后的表面状态修复涂层：

(1) 底漆完好时, 用清洗剂擦拭, 待表面干燥后涂原配套底漆, 干燥 $24 \mathrm{~h}$ 后涂面漆。  
(2) 露出基体金属或阳极化层时, 用清洗剂擦拭, 表面干燥后涂磷化底漆; 干燥 $30 \mathrm{~min}$ 后, 在 $2 \mathrm{~h} \sim 4 \mathrm{~h}$ 内涂底漆, 干燥 $24 \mathrm{~h}$ 后涂面漆。

# 4）缓蚀剂应用

对已产生损伤的蒙皮或类似的表面覆盖层，应及时进行修补。在没有充分时间修复这些损伤的涂层时，应使用缓蚀剂，以使结构腐蚀可能性降到最低程度。

# 10.3.8.3 钢制零件涂层修理

# 1）一般要求

采用双底漆防护——涂磷化底漆，再喷涂原底漆、面漆；不涂漆的部位涂油（脂）。

# 2）涂层修理

（1）涂漆零件的修理。发生锈蚀的部位用400号~500号砂纸(超高强度钢零件用布条沾煤油)将锈蚀彻底清除(不可在零件上产生尖锐的划痕)。去除污物并用清水清洗干净, 待干燥后涂两层环氧底漆; 干燥 $12\mathrm{h}$ 后涂一层与系统配套的相同颜色的面漆。  
(2) 不涂漆零件的修理。不涂漆的零件涂油(脂)。  
(3) 表面钢制紧固件的修理。  
① 飞机表面钢制紧固件的漆层凸起或钉头锈蚀时，清除其表面残留漆层或锈蚀。
