Repository: C-zj02/CFD-claw

<div align="center">

**English** | [中文](#中文版) | [Français](README_FR.md) | [Русский](README_RU.md) | [हिन्दी](README_HI.md) | [العربية](README_AR.md) | [Português](README_PT.md)

# 🚀 Claude Code Python

**A Complete Python Reimplementation Based on Real Claude Code Source**

*From TypeScript Source → Rebuilt in Python with ❤️*

***
**🔥 Active Development • New Features Weekly 🔥**

</div>

***

## 🎯 What is This?

**Clawd Code** is a **complete Python rewrite** of Claude Code, based on the **real TypeScript source code**.

File: RAG-data/飞机结构腐蚀老化控制与日历延寿技术.pdf-9d760627-bd41-4d52-91fc-2ca3a92a387d.md (part 2 of 6)
# 飞机结构腐蚀/老化控制与日历延寿技术
<table><tr><td rowspan="2">月份</td><td>1</td><td>2</td><td>3</td><td>4</td><td>5</td></tr><tr><td>干冷</td><td>内陆温和</td><td>内陆湿热</td><td>温和沿海</td><td>湿热沿海</td></tr><tr><td>1</td><td>53.9</td><td>58.3</td><td>76.2</td><td>73.0</td><td>80.0</td></tr><tr><td>2</td><td>47.8</td><td>61.3</td><td>78.5</td><td>68.0</td><td>80.0</td></tr><tr><td>3</td><td>44.6</td><td>58.7</td><td>78.2</td><td>69.0</td><td>80.0</td></tr><tr><td>4</td><td>43.4</td><td>54.7</td><td>76.5</td><td>80.0</td><td>80.0</td></tr><tr><td>5</td><td>45.0</td><td>59.0</td><td>80.0</td><td>85.0</td><td>80.0</td></tr><tr><td>6</td><td>53.4</td><td>66.7</td><td>80.8</td><td>88.0</td><td>80.0</td></tr><tr><td>7</td><td>59.7</td><td>75.0</td><td>80.5</td><td>93.0</td><td>80.0</td></tr><tr><td>8</td><td>62.9</td><td>80.0</td><td>79.8</td><td>88.0</td><td>80.0</td></tr><tr><td>9</td><td>59.0</td><td>71.0</td><td>80.5</td><td>73.0</td><td>80.0</td></tr><tr><td>10</td><td>56.3</td><td>66.3</td><td>79.5</td><td>75.0</td><td>80.0</td></tr><tr><td>11</td><td>54.7</td><td>63.3</td><td>75.6</td><td>71.0</td><td>80.0</td></tr><tr><td>12</td><td>55.9</td><td>62.0</td><td>77.0</td><td>64.0</td><td>80.0</td></tr><tr><td>年平均</td><td>53.1</td><td>64.7</td><td>78.6</td><td>67.3</td><td>80.0</td></tr><tr><td colspan="6">注:①平均相对湿度是指一定时间内(年、月)每日定时观测值的平均值</td></tr></table>

# 2）降水

降水的形式有雨、雪、霜和冰雹等。降水对飞机结构的腐蚀有重要的影响，由于水渗入结构缝隙会使腐蚀加快。降水分布比气温的分布复杂得多，与大气的运动，气团的活动及海陆地理位置分布密切相关。我国降水最多的月份为6~8月，根据气象资料统计，表3-12中列出了内陆温和干冷气候区最大月平均降水量和降水天数。

表 3-12 最大月平均降水量和月降水天数  

<table><tr><td>气候区</td><td>月平均降水量/mm</td><td>月降水天数/天</td></tr><tr><td>干冷气候区</td><td>300</td><td>20</td></tr><tr><td>内陆温和气候区</td><td>139</td><td>22</td></tr></table>

# 3.2.3.3 化学环境谱

# 1）酸雨谱

我国以 $\mathrm{pH}$ 值等于5.6作为酸雨的划分标准， $\mathrm{pH} < 5.6$ 则为酸雨。酸雨是化学环境的重要组成部分，是影响飞机结构腐蚀性的主要因素之一。据全国27个城市189个监测站，采集水样24377个，测得其 $\mathrm{pH}$ 值的范围为 $2.82 \sim 11.11$ 。测点站年平均 $\mathrm{pH}$ 值范围为 $4.11 \sim 7.84$ 。酸雨的 $\mathrm{pH}$ 值年变化不明显，但各月之间酸雨的频率有明显变化，夏季8月频率最低，冬季2月频率最高。表3-13中给出各典型环地区酸雨谱。

表 3-13 典型环境区酸雨谱  

<table><tr><td rowspan="2">典型环境区</td><td>1</td><td>2</td><td>3</td><td>4</td><td>5</td></tr><tr><td>干冷</td><td>内陆温和</td><td>内陆湿热</td><td>温和沿海</td><td>湿热沿海</td></tr><tr><td>pH值</td><td>6.07</td><td>6.3</td><td>5.32</td><td>5.6</td><td>5.2</td></tr></table>

# 2） $\mathrm{SO}_2$ 谱

大气污染物中以 $\mathrm{SO}_2$ 对飞机结构的腐蚀性最大。 $\mathrm{SO}_2$ 的日变化规律是早晚浓度大、中午浓度小。 $\mathrm{SO}_2$ 的季节变化比较明显, 冬季浓度大, 夏季浓度小。根据全国62个城市统计数据, 建议以年日平均为1, 冬春夏秋四季分别取: 1.70、0.85、0.60、0.85的比例。表3-14中给出各典型环境区 $\mathrm{SO}_2$ 谱。

表 3-14 典型环境区 ${\mathrm{{SO}}}_{2}$ 谱 $\left( {\mathrm{{mg}}/{\mathrm{m}}^{3}}\right)$   

<table><tr><td rowspan="2">月份</td><td>1</td><td>2</td><td>3</td><td>4</td><td>5</td></tr><tr><td>干冷</td><td>内陆温和</td><td>内陆湿热</td><td>温和沿海</td><td>湿热沿海</td></tr><tr><td>1</td><td>0.05</td><td>0.082</td><td>0.094</td><td>0.101</td><td>0.0621</td></tr><tr><td>2</td><td>0.054</td><td>0.082</td><td>0.094</td><td>0.101</td><td>0.0621</td></tr><tr><td>3</td><td>0.054</td><td>0.082</td><td>0.094</td><td>0.101</td><td>0.0621</td></tr><tr><td>4</td><td>0.038</td><td>0.058</td><td>0.067</td><td>0.071</td><td>0.0438</td></tr><tr><td>5</td><td>0.038</td><td>0.058</td><td>0.067</td><td>0.071</td><td>0.0438</td></tr><tr><td>6</td><td>0.038</td><td>0.058</td><td>0.067</td><td>0.071</td><td>0.0438</td></tr><tr><td>7</td><td>0.054</td><td>0.082</td><td>0.094</td><td>0.101</td><td>0.0621</td></tr><tr><td>8</td><td>0.054</td><td>0.082</td><td>0.094</td><td>0.101</td><td>0.0621</td></tr><tr><td>9</td><td>0.054</td><td>0.082</td><td>0.094</td><td>0.101</td><td>0.0621</td></tr><tr><td>10</td><td>0.038</td><td>0.163</td><td>0.187</td><td>0.202</td><td>0.124</td></tr><tr><td>11</td><td>0.038</td><td>0.163</td><td>0.187</td><td>0.202</td><td>0.124</td></tr><tr><td>12</td><td>0.038</td><td>0.163</td><td>0.187</td><td>0.202</td><td>0.124</td></tr></table>

# 3）近海洋大气含盐量谱 $(\mathrm{Cl}^{-}$ 谱）

由于风的携带，盐分微粒进入大气，近海岸大气含盐量比内陆大气含盐量高。大气中含盐对飞机结构腐蚀产生非常重要的影响。因此，研究近海岸环境区大气 $\mathrm{Cl}^{-}$ 谱(即含盐量谱)十分必要。本报告收集了自1992年8月至1993年7月对黄海海滨的某城市近海岸大气中 $\mathrm{Cl}^{-}$ 观测数据及气象条件，并对其进行了分析，初步编制了近海岸环境区大气 $\mathrm{Cl}^{-}$ 谱（见表3-15）。

表 3-15 沿海和湿热沿海环境区 ${\mathrm{{Cl}}}^{ - }$ 谱  

<table><tr><td rowspan="2">月份</td><td colspan="2">\( \mathrm{{Cl}}{}^{ - }/\left( {\mathrm{{mg}}/{\mathrm{m}}^{3}}\right) \)</td><td rowspan="2">月份</td><td colspan="2">\( \mathrm{{Cl}}{}^{ - }/\left( {\mathrm{{mg}}/{\mathrm{m}}^{3}}\right) \)</td></tr><tr><td>温和沿海</td><td>湿热沿海</td><td>温和沿海</td><td>湿热沿海</td></tr><tr><td>1</td><td>0.64</td><td>0.64</td><td>7</td><td>0.80</td><td>0.80</td></tr><tr><td>2</td><td>0.54</td><td>0.54</td><td>8</td><td>0.72</td><td>0.72</td></tr><tr><td>3</td><td>0.71</td><td>0.71</td><td>9</td><td>0.56</td><td>0.56</td></tr><tr><td>4</td><td>0.50</td><td>0.50</td><td>10</td><td>0.34</td><td>0.34</td></tr><tr><td>5</td><td>0.77</td><td>0.77</td><td>11</td><td>0.58</td><td>0.58</td></tr><tr><td>6</td><td>0.56</td><td>0.56</td><td>12</td><td>0.54</td><td>0.54</td></tr></table>

# 3.2.4 按地理区域划分的地面环境谱

建立了主要环境因素谱后, 就可编制出如表 3-16~表 3-20 所列的各典型环境区地面环境谱。采用“月谱”方式编制, 以一个服役日历年为循环周期。

表 3-16 干冷环境区地面环境谱  

<table><tr><td rowspan="2">月份</td><td colspan="2">温度/℃</td><td rowspan="2">相对湿度/%</td><td rowspan="2">pH值</td><td rowspan="2">SO2/(mg/m3)</td><td rowspan="2">Cl-/(mg/m3)</td></tr><tr><td>Tmax</td><td>Tmin</td></tr><tr><td>1</td><td>-3.4</td><td>-31.8</td><td>53.9</td><td rowspan="12">6.07</td><td>0.054</td><td rowspan="12">0.00</td></tr><tr><td>2</td><td>0.0</td><td>-28.4</td><td>47.8</td><td>0.054</td></tr><tr><td>3</td><td>9.0</td><td>-18.4</td><td>44.6</td><td>0.054</td></tr><tr><td>4</td><td>17.6</td><td>-8.8</td><td>43.4</td><td>0.038</td></tr><tr><td>5</td><td>24.9</td><td>-0.5</td><td>45.0</td><td>0.038</td></tr><tr><td>6</td><td>29.5</td><td>4.1</td><td>53.4</td><td>0.038</td></tr><tr><td>7</td><td>33.4</td><td>7.6</td><td>59.7</td><td>0.054</td></tr><tr><td>8</td><td>26.2</td><td>6.6</td><td>62.9</td><td>0.054</td></tr><tr><td>9</td><td>23.2</td><td>-0.6</td><td>59.0</td><td>0.054</td></tr><tr><td>10</td><td>18.2</td><td>-10.4</td><td>56.3</td><td>0.109</td></tr><tr><td>11</td><td>6.6</td><td>-21.2</td><td>54.7</td><td>0.109</td></tr><tr><td>12</td><td>4.2</td><td>-30.2</td><td>55.9</td><td>0.109</td></tr></table>

表 3-17 内陆温和环境区地面环境谱  

<table><tr><td rowspan="2">月份</td><td colspan="2">温度/℃</td><td rowspan="2">相对湿度/%</td><td rowspan="2">pH值</td><td rowspan="2">SO2/(mg/m3)</td><td rowspan="2">Cl-/(mg/m3)</td></tr><tr><td>Tmax</td><td>Tmin</td></tr><tr><td>1</td><td>6.4</td><td>-17.9</td><td>58.3</td><td rowspan="12">6.3</td><td>0.082</td><td rowspan="12">0.00</td></tr><tr><td>2</td><td>7.5</td><td>-16.5</td><td>61.3</td><td>0.082</td></tr><tr><td>3</td><td>16.5</td><td>-6.5</td><td>58.7</td><td>0.082</td></tr><tr><td>4</td><td>24.6</td><td>0.0</td><td>54.7</td><td>0.058</td></tr><tr><td>5</td><td>35.0</td><td>10.0</td><td>59.0</td><td>0.058</td></tr><tr><td>6</td><td>38.0</td><td>14.0</td><td>66.7</td><td>0.058</td></tr><tr><td>7</td><td>40.8</td><td>16.5</td><td>75.0</td><td>0.082</td></tr><tr><td>8</td><td>39.5</td><td>15.5</td><td>80.0</td><td>0.082</td></tr><tr><td>9</td><td>31.5</td><td>9.5</td><td>71.0</td><td>0.082</td></tr><tr><td>10</td><td>24.0</td><td>1.0</td><td>66.3</td><td>0.163</td></tr><tr><td>11</td><td>17.0</td><td>-9.0</td><td>63.3</td><td>0.163</td></tr><tr><td>12</td><td>7.0</td><td>-18.0</td><td>62.0</td><td>0.163</td></tr></table>

表 3-18 内陆湿热环境区地面环境谱  

<table><tr><td rowspan="2">月份</td><td colspan="2">温度/℃</td><td rowspan="2">相对湿度/%</td><td rowspan="2">pH值</td><td rowspan="2">SO2/(mg/m3)</td><td rowspan="2">Cl-/(mg/m3)</td></tr><tr><td>Tmax</td><td>Tmin</td></tr><tr><td>1</td><td>15.6</td><td>-2.8</td><td>76.2</td><td rowspan="12">5.32</td><td>0.094</td><td rowspan="12">0.00</td></tr><tr><td>2</td><td>15.8</td><td>-2.1</td><td>78.5</td><td>0.094</td></tr><tr><td>3</td><td>23.7</td><td>1.8</td><td>78.2</td><td>0.094</td></tr><tr><td>4</td><td>28.2</td><td>7.8</td><td>76.5</td><td>0.067</td></tr><tr><td>5</td><td>36.7</td><td>13.8</td><td>80.0</td><td>0.067</td></tr><tr><td>6</td><td>38.3</td><td>15.5</td><td>80.8</td><td>0.067</td></tr><tr><td>7</td><td>43.9</td><td>17.5</td><td>80.5</td><td>0.094</td></tr><tr><td>8</td><td>41.3</td><td>16.5</td><td>79.8</td><td>0.094</td></tr><tr><td>9</td><td>39.3</td><td>14.5</td><td>80.5</td><td>0.094</td></tr><tr><td>10</td><td>29.3</td><td>9.1</td><td>79.5</td><td>0.187</td></tr><tr><td>11</td><td>24.4</td><td>4.3</td><td>75.6</td><td>0.187</td></tr><tr><td>12</td><td>17.5</td><td>-2.5</td><td>77.0</td><td>0.187</td></tr></table>

表 3-19 温和沿海环境区地面环境谱  

<table><tr><td rowspan="2">月份</td><td colspan="2">温度/℃</td><td rowspan="2">相对湿度/%</td><td rowspan="2">pH值</td><td rowspan="2">SO2/(mg/m3)</td><td rowspan="2">Cl-/(mg/m3)</td></tr><tr><td>Tmax</td><td>Tmin</td></tr><tr><td>1</td><td>8.5</td><td>-10.6</td><td>73.0</td><td rowspan="12">5.6</td><td>0.101</td><td>0.64</td></tr><tr><td>2</td><td>9.4</td><td>-10.2</td><td>68.0</td><td>0.101</td><td>0.54</td></tr><tr><td>3</td><td>14.1</td><td>-4.6</td><td>69.0</td><td>0.101</td><td>0.71</td></tr><tr><td>4</td><td>17.6</td><td>-03</td><td>80.0</td><td>0.701</td><td>0.50</td></tr><tr><td>5</td><td>26.2</td><td>6.2</td><td>85.0</td><td>0.701</td><td>0.77</td></tr><tr><td>6</td><td>30.1</td><td>11.7</td><td>88.0</td><td>0.701</td><td>0.56</td></tr><tr><td>7</td><td>35.5</td><td>16.3</td><td>93.0</td><td>0.101</td><td>0.80</td></tr><tr><td>8</td><td>38.2</td><td>18.7</td><td>88.0</td><td>0.101</td><td>0.72</td></tr><tr><td>9</td><td>33.1</td><td>14.7</td><td>73.0</td><td>0.101</td><td>0.56</td></tr><tr><td>10</td><td>28.2</td><td>9.4</td><td>75.0</td><td>0.202</td><td>0.34</td></tr><tr><td>11</td><td>19.0</td><td>0.2</td><td>71.0</td><td>0.202</td><td>0.59</td></tr><tr><td>12</td><td>11.9</td><td>-7.5</td><td>64.0</td><td>0.202</td><td>0.54</td></tr></table>

表 3-20 湿热沿海环境区地面环境谱  

<table><tr><td rowspan="2">月份</td><td colspan="2">温度/℃</td><td rowspan="2">相对湿度/%</td><td rowspan="2">pH值</td><td rowspan="2">SO2/(mg/m3)</td><td rowspan="2">Cl-/(mg/m3)</td></tr><tr><td>Tmax</td><td>Tmin</td></tr><tr><td>1</td><td>26.0</td><td>6.01</td><td>80.0</td><td rowspan="12">5.2</td><td>0.0621</td><td>0.64</td></tr><tr><td>2</td><td>26.0</td><td>6.0</td><td>80.0</td><td>0.0621</td><td>0.54</td></tr><tr><td>3</td><td>34.0</td><td>11.0</td><td>80.0</td><td>0.0621</td><td>0.71</td></tr><tr><td>4</td><td>40.0</td><td>17.0</td><td>80.0</td><td>0.0438</td><td>0.50</td></tr><tr><td>5</td><td>43.0</td><td>18.0</td><td>80.0</td><td>0.0438</td><td>0.77</td></tr><tr><td>6</td><td>44.0</td><td>19.0</td><td>80.0</td><td>0.0438</td><td>0.56</td></tr><tr><td>7</td><td>48.0</td><td>19.0</td><td>80.0</td><td>0.0621</td><td>0.80</td></tr><tr><td>8</td><td>49.0</td><td>19.0</td><td>80.0</td><td>0.0621</td><td>0.72</td></tr><tr><td>9</td><td>44.0</td><td>17.0</td><td>80.0</td><td>0.0621</td><td>0.56</td></tr><tr><td>10</td><td>38.0</td><td>17.0</td><td>80.0</td><td>0.124</td><td>0.34</td></tr><tr><td>11</td><td>34.0</td><td>13.0</td><td>80.0</td><td>0.124</td><td>0.58</td></tr><tr><td>12</td><td>27.0</td><td>7.0</td><td>80.0</td><td>0.124</td><td>0.54</td></tr></table>

# 3.3 典型机场的地面停放环境谱编制方法

# 3.3.1 机场环境区域划分及典型机场选取

# 3.3.1.1 机场环境区域的划分

我国现役飞机数量大,地域宽,机场局部环境影响因素也比较复杂。近几年来针对军用飞机的腐蚀情况进行了大量的调研和检查。结果表明,不同服役地区飞机结构的腐蚀损伤程度大不相同。因此,在研究机场地面停放环境问题时,有必要对主要机场环境进行划分,选择有代表性的典型环境来研究。

机场典型环境区域划分主要考虑我国现役飞机的整体分布情况，具体包括机场的整体布局，以及现役飞机不同机型的分布情况。依据以下3个方面的情况，并参照国内外环境问题研究思路，按照腐蚀等级，将我国飞机服役环境区域划分为表3-21所列的4类典型环境区。

表 3-21 典型环境区域划分  

<table><tr><td colspan="2">典型环境区</td><td>主要特征</td></tr><tr><td>1</td><td>I类</td><td>气温高,年平均气温大于20℃;年降雨量大,空气潮湿,风大,海雾较少出现,空气中含盐量大,盐雾沉降量大;工业污染较严重,受海水、海风、盐雾等的影响,飞机结构腐蚀十分严重</td></tr><tr><td>2</td><td>II类</td><td>气温较高,年平均气温不高于20℃;降雨量较大,风大,海雾频繁,露日数和雾日数较多,空气潮湿,年平均相对湿度大于80%的小时数大于4000h;空气中含盐量大,盐雾沉降量大;空气中有害介质含量高,工业污染较严重;飞机结构腐蚀情况较为严重</td></tr><tr><td>3</td><td>III类</td><td>气温适中,年平均气温低于15℃;降雨量适中,比较干燥,年平均相对湿度大于80%的小时数不大于3000h;工业污染较严重;环境对飞机结构有一定程度的影响,但不十分严重</td></tr><tr><td>4</td><td>IV类</td><td>气温低,年平均气温低于10℃;降雨量少,年平均相对湿度大于80%的小时数不大于1500h;工业污染较少,空气中腐蚀介质含量低;环境腐蚀对飞机结构的影响很小,目前情况下,一般不考虑环境对飞机结构的影响</td></tr></table>

（1）大量的外场腐蚀情况统计（不同服役地区飞机结构的腐蚀损伤程度及其腐蚀特点等），以及来自于各个机场和维修部门的飞机外场使用和维护情况调研。  
(2) 飞机地面停放环境参数, 主要包括温度、湿度, 雨水、雾、凝露、空气中有

害介质的含量和风速等。

（3）常用航空金属材料在各个大气曝露网点的腐蚀数据测量结果等几个方面，同时考虑到未来飞机可能的分布情况，参照国内外环境问题研究思路，按照环境腐蚀的严酷程度。

# 3.3.1.2 典型机场的选取

根据以上飞机服役典型环境区域划分情况，通过对飞机分布的具体服役环境数据资料进行分析，同时结合现役典型机种在外场检查、特检及大修中飞机结构腐蚀损伤的统计情况，并在广泛征求有关专家意见的基础上，选取如下典型机场作为4类服役环境地区的代表机场：

# 3.3.2 环境要素的选取

飞机在机场停放引起腐蚀的气候环境因素主要有：温度、相对湿度、雾和凝露、降水、日照时数和太阳辐射、风速、气压等。温度和湿度是主要因素。降水主要是降雨量和其 $\mathsf{pH}$ 值的变化。

化学环境(介质)因素主要有: $\mathrm{SO}_2$ 、 $\mathrm{SO}_4^{2-}$ 、氮氧化物 $\mathrm{NO}_x$ 、酸雨、盐水、盐雾及 $\mathrm{Cl}^-$ 、固体沉降物等, 其中 $\mathrm{SO}_2$ 溶于水形成的硫酸是强的去极化剂。对于非铁金属, $\mathrm{SO}_2$ 被消耗在腐蚀反应中; 而在钢铁的锈蚀过程中, 还起着催化剂的作用, 因此 $\mathrm{SO}_2$ 危害最大。 $\mathrm{SO}_2$ 主要是由工业污染引起的, 其对飞机结构的危害与机场距离城市和工业区的远近及风向有关, 且季节变化明显。

酸雨的 $\mathbf{pH}$ 值对腐蚀速率有较大的影响，该值的年变化不明显。

盐雾是沿海机场必须考虑的重要环境因素，它的出现概率和风向有关。

固体沉降物被潮湿的机体表面吸附，易形成局部环境腐蚀，它决定了对飞机进行清洗的方法和时间安排。

# 3.3.3 典型机场腐蚀环境数据库系统

# 3.3.3.1 数据库简介

本数据库系统采用 Visual Basic 6.0 和 Oracle9i 软件工具开发。共收集了我国 200 多个气象站、大气曝露站以及机场气象室 1990 年 1 月到 2000 年 12 月的 190 多万条环境数据。在典型机场腐蚀数据的基础上, 增加了气象数据库和介质数据库。其中气象因素有: 场、棚、室湿度 (最高、最低、平均), 平均风速, 降雨量和降雨时数, 太阳辐射 (红外辐射、紫外辐射、辐射 $45^{\circ}$ ), 气压 (最高、最低和平均), 日照时数, 凝露时间。化学环境 (介质) 因素: 二氧化硫、氯化氢、二氧化氮、硫化氢、三氧化硫、氮、海盐离子、雨水硫酸根、雨水 pH 值、雨水氯离子。

# 3.3.3.2 数据库功能设计

本系统采用面向对象的分析与设计方法，一方面实现了系统最基本也是最重要的功能—数据的分析、处理功能，为环境谱的编制奠定基础，另一方面也考虑了用户使用系统访问以及访问数据库的方便性和数据库运行的稳定性。

依据环境数据系统内容的不同进行划分，可以将系统分成四部分，分别是基本资料管理、气象数据管理、介质数据管理、系统用户管理；按照功能的不同划分为五部分，分别是数据的编辑功能，检索功能，辅助功能、数据处理和系统维护功能。环境数据库系统功能模块示意图如图3-1所示。

图片摘要：该图主要展示 3 1 环境数据库系统功能模块示意图。
![](images/0aed77af5400c29d3e8de1910f1fa4eee2e2a07241e62639bdee4f64defe54a1.jpg)  
图3-1 环境数据库系统功能模块示意图

# 3.3.4 环境要素的简化与处理

在飞机的整个日历寿命中，各种环境因素对飞机结构的作用是非常漫长的，既有谱的变化，又有作用时间长短的不同。为了达到工程实际再现环境因素对飞机结构腐蚀/老化作用，必须对环境数据进行筛选简化。筛选的原则是将环境数据库中对结构腐蚀/老化贡献小的环境参数与作用时间删除，而保留有贡献的部分，以达到数据简化的目的。

# 3.3.5 地面环境谱的编制方法

近年来，根据不同的需要，对于环境谱的编制方法也各有不同。为了能真实再现飞机使用的基体环境变化，从军用飞机的实际情况出发，结合基体的典型机场，给出如下地面环境谱编制方法。

按一年12个月的变化，对气象数据和介质数据进行处理编制气象谱、介质谱和相应的月谱。对于年谱，在月谱的基础上采用累加的方法求得各年的均值、总量的统计值，可以按照自己的需要，选取不同的阶段（以年为单位）得到气象谱、介质谱和相应的年谱谱线。

所谓气象谱和介质谱是指气象因素和介质因素的原始数据按月或年的变化所形成的一种谱线，这将有助于具体了解某一因素的变化。

气象数据处理：

温度的变化, 分为最高、平均和最低温度, 分别按 $5^{\circ} \mathrm{C}$ 一个单位, 划分为 12 块, 分别为 “ $-10 \sim -6, -5 \sim 0, 1 \sim 5, 6 \sim 10, 11 \sim 15, 16 \sim 20, 21 \sim 25, 26 \sim 30, 31 \sim 35, 36 \sim 40, 41 \sim 45, 46 \sim 50$ ” 进行统计, 得到月谱和年谱。

湿度(最高、平均和最低)按照相对 $10\%$ 为一个单位, 划分为11块, 分别为“ $0 \sim 9, 10 \sim 19, 20 \sim 29, 30 \sim 39, 40 \sim 49, 50 \sim 59, 60 \sim 69, 70 \sim 79, 80 \sim 89, 90 \sim 99, 100$ ”然后按月和年的变化进行统计, 形成谱线。

降雨时数, 按照 $20\mathrm{h}/$ 月为一个基准单位, 划分为5级进行统计, 得到相应的谱。

降雨量分别按照 $30\mathrm{mm}$ /月为一个基准单位，划分为12级，得到相应的年谱和月谱。

日照时数按照 $30\mathrm{h}/$ 月为一个基准单位，划分为12级进行统计，得到相应的年谱和月谱。

太阳辐射（红外辐射和紫外辐射），按照 $20\mathrm{MJ} / \mathrm{m}^2$ 为一个基准单位，划分为10级进行统计，得到相应的谱线。

介质数据处理：

二氧化硫、氯化氢 $(\mathrm{mg} / \mathrm{m}^{3})$ 和硫化氢 $(\mathrm{mg} / 100\mathrm{cm}^2\cdot \mathrm{日})$ ，按照0.1为一个基准单位，划分为9级，分别为“ $0.1\sim 0.2,0.2\sim 0.3,0.3\sim 0.4,0.4\sim 0.5,$ $0.5\sim 0.6,0.6\sim 0.7,0.7\sim 0.8,0.8\sim 0.9,0.9\sim 1.0"$ 进行统计得到月谱和年谱。

二氧化氮 $(\mathrm{mg} / 100\mathrm{cm}^2\cdot \mathrm{日})$ ，按照0.2为一个基准单位，划分为10级，分别为“ $0.1\sim 0.2,0.2\sim 0.4,0.4\sim 0.6,0.6\sim 0.8,0.8\sim 1.0,1.0\sim 1.2,1.2\sim 1.4,$ $1.4\sim 1.6,1.6\sim 1.8,1.8\sim 2.0$ ”进行统计得到月谱和年谱。

三氧化硫 $(\mathrm{mg} / 100\mathrm{cm}^2\cdot$ 日），以0.2为一个基准单位划分10级统计。

氨 $(\mathrm{mg} / 100\mathrm{cm}^2\cdot \mathrm{日})$ ，以0.02为一个基准单位划分10级，进行统计。

雨水 $\mathrm{pH}$ 值、硫酸根离子 $(\mathrm{mg} / \mathrm{m}^{3})$ 、氯离子 $(\mathrm{mg} / \mathrm{m}^{3})$ 分别以1、2000、200为基准单位，分别划分为9、11和11级进行统计，得到月谱和年谱。

地面环境谱编制程序框图如图3-2所示。

图片摘要：该图主要展示 3 2 地面环境谱编制程序框图。
![](images/5fcbccbac0676a9a6a0841304f97617ba3144c273181ca6456785d1ee3e26c46.jpg)  
图3-2 地面环境谱编制程序框图

# 3.4 载荷/环境谱的编制方法及工程简化

# 3.4.1 概述

飞机载荷/环境谱应包括停放和空中飞行两大状态。由于飞机设计停机载荷可以认为是一种恒载，因此飞机停放状态载荷/环境谱实际上是一种恒载下的环境谱，如图3-3所示。通常温度、湿度、大气中化学介质的含量等对飞机机体结构产生腐蚀作用的环境因素随飞行高度增加而减弱，加上飞机留空时间与停

图片摘要：该图主要展示 3 2 地面环境谱编制程序框图。
![](images/e5ca10974348854c40b904332f88d0b8fd9c77d24ce0ddd1a9e21d81b064d49d.jpg)

图片摘要：该图主要展示 3 3 军用飞机典型环境区地面停放状态载荷/环境谱示意图。
![](images/e5838df17a8a68da410ca8429e47ddd60bb6b5df709a848c6afe227b4faa0baa.jpg)  
图3-3 军用飞机典型环境区地面停放状态载荷/环境谱示意图

放时间相比要短得多, 因此空中飞行状态机体结构的疲劳损伤可以不计环境因素效应。所以飞行状态的载荷/环境谱可以简化成仅施加飞一续一飞载荷谱。关于空中飞行与停放状态的载荷/环境谱的组合: 为了能计及环境腐蚀效应和载荷与环境因素交互作用的影响, 必须采用“停一飞”交替施加方案。例如一个服役日历年的飞机地面停放状态载荷/环境谱与空中飞行状态的飞一续一飞载荷谱交替施加。其特点是: 前者以时间为横坐标, 后者以载荷出现频数为横坐标, 以一个服役日历年为循环周期。在一循环周期中可以选择月交替方案, 也可以选择年交替方案, 如图3-4所示。

编制载荷/环境谱主要是用于飞机典型结构件的腐蚀疲劳试验和分析，以判断、比较结构抗腐蚀与腐蚀疲劳损伤能力，筛选防腐蚀与腐蚀疲劳损伤技术措施和评定飞机结构服役日历年限。

图片摘要：该图主要展示 3 3 军用飞机典型环境区地面停放状态载荷/环境谱示意图。
![](images/5159b12dff79daa8f9f32c058224fc475ea095a0b5d0c49972558507a93535e3.jpg)

图片摘要：该图主要展示 3 3 军用飞机典型环境区地面停放状态载荷/环境谱示意图。
![](images/d572efb965ea1bd492f75401ff42b1746928194bcd3adf34afe2cf91d510449a.jpg)  
(b)   
图3-4 交替施加地面停放与空中飞行情况载荷/环境谱示意图（a）月交替方案；（b）年交替方案。

# 3.4.2 载荷/环境分类

按照载荷和环境谱各自的幅值变化、环境个数及组成形式，飞机载荷/环境可分为以下6类。

（1）恒载单一常环型载荷/环境谱。由常幅载荷谱和常环境强度的单一环境谱组成，这是最简单的一种载荷/环境谱。主要用于测定工程材料的腐蚀疲劳性能参数(S-N曲线、应变一寿命曲线、da/dN- $\Delta K$ 曲线等)和进行腐蚀疲劳影响因素研究(材料种类、环境种类、加载频率、波形、应力水平、热处理方式等）。 $3.5\% \mathrm{NaCl}$ 水溶液是这种载荷/环境谱中最常用的环境介质。  
(2) 恒载组合常环型载荷/环境谱。由常幅载荷谱和常环境强度的组合环境谱组成。在这种载荷/环境谱中, 载荷谱只有一个载荷值, 环境谱由一种以上的环境组合而成, 每种环境则只有一个环境强度。这种载荷/环境谱的用途与第一种基本相同。  
(3) 变载单一常环型载荷/环境谱。由变幅载荷谱和常环境强度的单一环境谱组成。载荷谱是多级变幅载荷, 可以是程序块谱, 也可以是飞一续一飞谱。而环境只有单一环境, 且只有一个环境强度。  
（4）变载单一变环型载荷/环境谱。由变幅载荷谱和变环境强度的单一环境谱组成。载荷/环境谱与上述第三种载荷/环境谱所不同的是，其环境谱是由单一环境的多级变环境强度组成。  
（5）变载组合常环型载荷/环境谱。由变幅载荷谱和常环境强度的组合环境谱组成。在这种载荷/环境谱中，载荷谱是多级变幅载荷，可以是程序块谱，也

可以是飞一续一飞谱；环境谱由一种以上的环境组合而成，而每种环境则只有一个环境强度。

(6) 变载组合变环型载荷/环境谱。由变幅载荷谱和变环境强度的组合环境谱组成。这种载荷/环境谱与上述第(5)种载荷/环境谱所不同的是, 在其组合环境谱中, 至少有一种环境是由多级变环境强度组成, 一般来说, 这种环境是主要环境。

上述第(3)至第(6)这4种载荷/环境谱主要用于飞机典型结构的腐蚀疲劳试验和分析。

# 3.4.3 载荷/环境谱的编制方法与工程简化

# 3.4.3.1 判断比较结构抗腐蚀与腐蚀疲劳损伤能的载荷/环境谱编制方法

对用于判断、比较各种飞机结构抗腐蚀与腐蚀疲劳损伤能力，以及筛选飞机结构防腐蚀与腐蚀疲劳损伤技术措施的环境谱为标准环境谱。此处推荐如下两种描述方式。

（1）直接采用各典型环境区停放环境谱。  
(2) 采用给定试验环境条件, 按损伤等效原则将各典型环境区停放环境谱转换成的加速腐蚀试验当量环境谱作为标准环境 (见表3-22及表3-23)。

表 3-22 各典型环境区金属基体加速腐蚀试验用的标准环境谱  

<table><tr><td rowspan="2">环境类型</td><td rowspan="2">环境试验条件</td><td rowspan="2">典型环境区</td><td colspan="2">相当设计使用环境谱1年的试验时间/h</td></tr><tr><td>铝结构</td><td>钢结构</td></tr><tr><td>自然</td><td>T=40°C RH=95%~100%</td><td>干冷</td><td>390</td><td>400</td></tr><tr><td>工业污染(1级腐蚀区)</td><td rowspan="2">T=40°C RH=95%~100%pH=4.0</td><td>内陆温和</td><td>150</td><td>90</td></tr><tr><td>工业污染(2级腐蚀区)</td><td>内陆湿热</td><td>400</td><td>250</td></tr><tr><td rowspan="2">工业污染+盐雾</td><td rowspan="2">T=40°C pH=4.0RH=95%~100%NaCl 3.4%</td><td>温和沿海</td><td>95</td><td>70</td></tr><tr><td>湿热沿海</td><td>300</td><td>230</td></tr><tr><td rowspan="3">盐雾</td><td rowspan="3">T=40°C RH=95%~100% NaCl 3.4%</td><td>温和沿海</td><td>470</td><td>490</td></tr><tr><td>温和沿海</td><td>760</td><td>880</td></tr><tr><td>湿热沿海</td><td>1380</td><td>1500</td></tr></table>

表 3-23 用于防护涂层老化加速腐蚀试验用的标准环境谱  

<table><tr><td>周期T</td><td>1</td><td>3</td><td>5</td><td>7</td><td>9</td><td>11</td><td>13</td><td>15</td></tr><tr><td>甲类/年</td><td>1.0</td><td>1.3</td><td>1.5</td><td>1.7</td><td>1.8</td><td>2.0</td><td>2.1</td><td>2.2</td></tr><tr><td>乙类/年</td><td>1.4</td><td>1.6</td><td>1.8</td><td>2.1</td><td>2.4</td><td>2.8</td><td>3.4</td><td>4.1</td></tr></table>

表3-23中所用试样表面涂层：甲类为双组分环氧改性漆浅绿色；乙类为双组分环氧有机硅聚酰胺耐热底漆镀黄色/丙稀酸聚氨酯磁漆。

加速腐蚀试验环境条件示图3-5中。

验证飞机结构抗腐蚀与腐蚀疲劳损伤能力，必须通过元件或模拟件在载荷/环境谱下的疲劳试验来实现。即要求计及环境腐蚀效应和载荷与环境因素交互作用的影响。对于军用飞机地面停放情况的载荷/环境谱，实质上是一种设计停机载荷（恒载）作用下的环境谱。当略去空中飞行时的环境腐蚀效应后，空中飞行状态载荷/环境谱可简化成飞一续一飞载荷谱。可通过交替施加地面停放状态载荷/环境谱和空中飞行状态的飞一续一飞载荷谱（见图3-4），来模拟环境腐蚀效应和载荷与环境因素交互作用的影响。

图片摘要：该图主要展示 3 23中所用试样表面涂层：甲类为双组分环氧改性漆浅绿色；乙类为双组分环氧有机硅聚酰胺耐热底漆镀黄色/丙稀酸聚氨酯磁漆。。
![](images/ea6421eaef7d122ecdf8a2471308b04002865b1efe7753a590082417d111d7b2.jpg)  
图3-5 防腐涂层老化加速腐蚀试验环境条件

可按如下程序编制载荷/环境谱：

（1）确认飞机主要服役基地（一般选定1个或2个服役基地）。  
（2）依据所确认的服役基地选择服役典型环境区。  
（3）依据服役典型环境区获取相应的环境谱，并转换成标准环境谱。  
（4）形成飞机地面停放状态的载荷/环境谱，和空中飞行状态的飞一续一飞载荷谱。

若标准环境谱选择的是第一种描述方式，即直接用设计使用环境谱作为标准谱。为了便于开展元件或模拟件疲劳试验，必须转换成供加速试验用的当量环境谱。通常要求采用恒载下腐蚀介质溶液浸泡试验方案来模拟飞机地面停放状态的载荷/环境谱作用效应。

若选择的是第二种描述方式，即用由停放环境谱转换成的加速腐蚀试验当

量环境谱作为标准环境谱(见表3-22)。叠加上设计停机载荷后，即可形成飞机地面停放状态的载荷/环境谱。直接用于元件或模拟件的疲劳试验。

# 3.4.3.2 用于筛选防腐蚀与腐蚀疲劳损伤技术措施载荷/环境谱的编制方法

筛选飞机结构防腐蚀与腐蚀疲劳损伤技术措施（主要为防腐涂层），可以通过元件或模拟件在环境谱作用下的腐蚀试验来完成。可分为如下三种情况：

（1）疲劳关键部位。由于疲劳关键危险部位多为连接件的紧固孔、接头耳片的螺栓孔，腐蚀模式多为间隙腐蚀或电偶腐蚀。而防腐涂层只能保护表面，孔内实际上没有涂层保护。因此，这种试验环境谱不必分防腐涂层与金属基体对试验的不同要求，而以金属基体腐蚀为编制的依据。  
（2）腐蚀失效关键部位。主要针对防腐涂层，目的在于用较短时间模拟防腐涂层在地面停放期间受环境作用而失效的过程。  
（3）腐蚀失效关键部位金属基件。目的在于用较短时间模拟在地面停放时间内防腐涂层失效后，金属基体的腐蚀过程。

对疲劳关键部位, 要求提供飞机地面停放态载荷/环境谱, 可以本节 3.4.3.1 中所述方法编制。推荐采用恒载下腐蚀介质溶液浸泡试验方案。

对腐蚀失效关键部位，可采用满足图3-5所示防腐涂层老化加速腐蚀试验环境条件，表3-23中给出的标准环境谱。

对腐蚀失效关键部位金属基件, 要求提供飞机地面停放状态环境谱, 可直接采用表 3-22 中给出的标准环境谱。推荐采用腐蚀介质溶液浸泡试验方案, 不施加恒载。

# 3.4.3.3 编制飞机机体结构服役日历年限评定部位的载荷/环境谱编制方法

飞机机体结构考核部位载荷/环境谱编制要求与方法可归纳如下。

（1）筛选飞机机体结构考核部位。  
(2) 确认飞机主要服役基地和服役基地所在的典型环境区, 可以是 $1 \sim 2$ 个。  
（3）获得对应于服役典型环境区的飞机设计使用环境谱。  
（4）确定考核部位内部环境谱，叠加上所获得的服役典型环境区飞机设计使用环境谱后，形成考核部位环境谱。  
（5）确定考核部位应力谱，包括飞机地面停放状态在停机载荷作用下的持久应力和飞行状态的飞一续一飞应力谱，再转换成可供考核部位开展元件或模拟件腐蚀疲劳试验用的载荷谱。  
（6）考核部位环境谱实际上是一种飞机地面停放状态的环境谱，与考核部位由停机载荷作用下的持久应力转换成的静态恒载组合后，即可形成考核部位飞机地面停放状态的载荷/环境谱。

（7）将考核部位飞机地面停放状态的载荷/环境谱与飞机飞行状态飞一续一飞载荷谱组合，形成考核部位“停一飞”载荷谱。  
（8）开展考核部位元件或模拟件腐蚀疲劳试验时，还需将环境谱按损伤等效原则转换成可供加速试验当量环境谱，推荐采用恒载下腐蚀介质溶液浸泡试验技术来模拟飞机停放状态下载荷/环境谱的作用效应。  
(9) 考核部位元件或模拟件腐蚀疲劳试验, 推荐采用“恒载下腐蚀介质溶液浸泡试验”与“施加飞一续一飞载荷疲劳试验”交替进行的试验方案。

# 参考文献

[1] 蒋祖国. 飞机结构腐蚀疲劳[M]. 北京: 航空工业出版社, 1992.  
[2] 周希沅, 俞树奎. 飞机结构环境谱初探. 航空学报[J]. 1992, 13(3).  
[3] 周希沅. 飞机结构的当量环境谱与加速试验谱[J]. 航空学报 1996,17(5).  
[4] 张栋. 确定飞机日历寿命用的当量环境谱研究[J]. 航空学报2000, 21(2).  
[5] 陈群志. 典型环境谱与试验加速谱研究[R]. 六二三研究所技术报告, 1995.  
[6] 周希沅. 飞机结构环境谱编谱方法研究 [R]. 六二三研究所技术报告, 1995.  
[7] 董登科. 飞机结构使用环境谱与当量环境谱编制研究[R]. 中国飞机强度研究所报告, 2003.  
[8] 王俊扬. 军用飞机抗腐蚀疲劳与环境谱及载荷、环境谱编制指南[R]. 六二三研究所技术报告, 2000.  
[9] 周希沅. 中国的金属腐蚀分区及当量环境谱[R]. 六二三研究所技术报告, 1997.  
[10] 张爱民, 王德贵, 罗琳胤. 斩教七飞机疲劳载荷谱的编制. 飞机结构疲劳定寿文集, 第四集.  
[11] 陈群志. 腐蚀环境下飞机结构日历寿命技术体系研究[D]. 北京航空航天大学博士学位论文, 1999.  
[12] 陈群志. 典型飞机结构日历寿命评定方法与延寿技术研究[D]. 中国科学院金属研究所博士后研究工作报告, 2005.  
[13] 崔常京，陈群志，张蕾．机场地面环境谱编制方法研究[J]. 腐蚀科学与防护技术,2005.  
[14] 陈群志, 张蕾. 机场环境区划分及典型机场选取 [R]. 空军装备研究院航空装备研究所, 2005.  
[15] 陈群志, 王逾涯. 典型机场腐蚀环境数据库研究 [R]. 空军装备研究院航空装备研究所, 2005.  
[16] 陈群志, 张蕾. 典型机场地面环境谱研究 [R]. 空军装备研究院航空装备研究所, 2005.

# 第4章 战斗机结构腐蚀/老化失效模式

# 4.1 金属结构的典型腐蚀损伤形式及失效模式

在服役环境下, 所有的飞机结构金属材料在热力学上是不稳定的。因此, 有自发腐蚀破坏的倾向, 即它们有从金属原子状态转变为离子状态的倾向。如果腐蚀反映的自由能的变化 $(\Delta G)$ 是负值, 表明腐蚀的热力学过程是可能的, $\Delta G$ 的数值越负, 金属的腐蚀倾向就越大, 腐蚀过程就越容易进行。腐蚀过程的结果是金属原子从金属点阵中转变为离子状态, 即形成可溶的金属氧化物、氢氧化物或较复杂的络合物。

由于金属材料与环境的长期作用，引起金属材料破坏与变质，并可进一步导致金属材料或由其组成的金属结构件的功能受到损伤或破坏。腐蚀是一个异常复杂的问题，受环境条件的影响性大，随机性大，腐蚀类型广泛，且众多的影响因素交互作用，所发生的腐蚀类型取决于材料的成分和组织、构件的构造形式以及所处的环境条件和受力状态等因素。在飞机结构的腐蚀主要是环境作用下的电化学腐蚀，它包括液膜下的电化学腐蚀和局部浸在电解质溶液内的电化学腐蚀。按照飞机金属结构材料的腐蚀形态，可以将典型飞机结构的腐蚀类型和失效模式归纳为如下11种。

# 1）均匀腐蚀

均匀腐蚀是最常见的一种腐蚀破坏类型, 又称全面腐蚀, 其特征是: 化学反应或电化学反应在整个或绝大部分金属表面上均匀地进行, 腐蚀的结果使金属构件表面均匀地变薄。对于承力结构而言, 均匀腐蚀会使结构的几何尺寸减小, 在相同的载荷作用下势必引起应力水平增加, 从而导致疲劳寿命降低; 对于载荷水平较低的非承力结构, 均匀腐蚀的进一步发展, 会导致结构出现腐蚀穿孔。

从军用飞机服役期间金属结构件所发生的腐蚀故障情况来看，均匀腐蚀的危害性比其他腐蚀类型要小，通常只需在设计时考虑结构的壁厚比正常使用的壁厚略大就可以。对均匀腐蚀来说，腐蚀部位还比较容易发现，易于修理和采取必要的腐蚀控制措施。

# 2）电偶腐蚀

在电解质溶液存在的前提下，两种不同电位的金属或金属与非金属导体电

化连接所引起的加速腐蚀, 又称接触腐蚀。这种腐蚀主要发生在两种不同金属或金属与非金属导体互相接触的边界附近。如果两种金属的接触面还存在有缝隙, 缝隙中又有电解液时, 则腐蚀损伤程度将会更加严重。此时, 构件受到了电偶腐蚀和缝隙腐蚀的联合作用。

形成电偶腐蚀要具备3个基本条件：一是有两种电位不同的金属（或金属导体）；二是存在有电解质溶液；三是两种金属连接或直接接触。因此，该体系实质上是一个典型的腐蚀电池。在电偶腐蚀电池中，由于腐蚀电位不相等有电偶电流流动，腐蚀电位较低的金属由于和腐蚀电位较高的金属接触而产生阳极化，其结果是溶解速度增加；而电位较高的金属，由于和电位较低的金属接触而产生阴极极化，结果是溶解速度下降，即受到了阴极保护。在电偶腐蚀电池中，阳极体金属溶解速度增加的效应，称为接触腐蚀效应；阴极体溶解速度减小的效应，称为阴极保护效应。两种效应在电偶腐蚀发生时同时存在，互为因果。

电偶腐蚀在飞机结构上是最为常见的腐蚀破坏类型, 用高强度钢制作的紧固件连接铝制结构件时, 它们就属于典型的不同电位的双金属材料接触, 如飞机结构中常用的搭铁线, 当周围存在电解质溶液时, 铝金属结构就会遭到腐蚀损伤。飞机结构由于电偶腐蚀而导致的失效模式主要表现在3方面: 第一, 导致紧固件、搭铁线等松动、或脱落; 第二, 腐蚀介质更加容易在该局部位置附着, 并渗透结构内部, 形成更严酷的局部环境; 第三, 诱发缝隙腐蚀等其他腐蚀问题的发生。

# 3）缝隙腐蚀

处于腐蚀介质中的金属结构, 由于金属与金属件或金属与非金属件之间形成缝隙, 此时腐蚀介质就会进入并存留在缝隙内, 伴随着腐蚀过程的发展, 因滞留关系, 氧只能以扩散方式向缝隙内传递, 使缝隙内氧消耗后难以得到补充, 氧还原反应很快便终止。而缝隙外的氧随时可以得到补充, 所以, 氧还原反应会继续进行, 缝隙内外在宏观上就形成了氧浓差电池, 从而会使缝隙内部加速腐蚀。

在飞机结构中，缝隙腐蚀常发生在连接垫片的底面、螺帽或铆钉帽下的缝隙处及铆接结构的搭接缝处。不锈钢、铝合金、钛合金对缝隙腐蚀最为敏感，因为在缝隙中可能存在着它们的去钝化条件。

# 4）孔蚀

孔蚀又叫小孔腐蚀、点蚀或坑蚀。它是由于金属表面在拉应力或化学物质作用下，保护层遭到破坏，出现局部穿透使金属直接曝露在腐蚀环境中形成局部腐蚀小孔并向深入发展的一种腐蚀破坏形式。

孔蚀是破坏性和隐患最大的腐蚀形式之一，在很多情况下都可能发生。当金属表面的保护层或腐蚀产物覆盖层遭到局部破坏时，或金属表面形状设计不

合理时就容易产生孔蚀。这种“蚀孔”一般都比较小，具有“深挖”的动力，即向深处自动加速进行的作用，且常被腐蚀产物所覆盖，而不易被发现。一旦金属构件腐蚀后在金属表面形成蚀坑，就会产生应力集中，成为腐蚀疲劳的裂纹源。在交变应力和腐蚀介质的共同作用下，裂纹继续扩展直至失稳断裂。此外，这种腐蚀小孔的部位还很难预测，蚀孔可大可小，有的多个蚀孔连成一片，也有个别腐蚀小孔孤立存在，蚀孔的深度一般等于或大于蚀孔的直径。因此，这种孔蚀危害性极大，有可能导致飞机结构的突发性事故发生。

# 5）晶间腐蚀

晶间腐蚀是沿着多晶体金属的晶粒边界发生的一种局部腐蚀形式。当腐蚀发生时，在晶界及其附近产生严重的腐蚀，而晶粒内部的腐蚀却很小。这种腐蚀的结果会使晶粒间的结合力遭到破坏，从而使金属的强度和塑性大幅度降低。有时从金属表面看不出有什么破坏迹象，当对金属轻轻地进行敲击时，可以听到它已失去了清脆的金属声，甚至会出现有金属碎块掉落。所以，晶间腐蚀是最危险的腐蚀破坏形式之一，它常常造成结构过早地发生破坏，而且往往是突发性的破坏，造成各种严重的损失。

在通常的腐蚀条件下，钝化合金组织中的晶界活性不大，但当它具有晶间腐蚀的敏感性时，晶界的活性很大，即晶粒与晶界之间存在着一定的电位差，这主要是合金在受热不当时，组织发生改变而引起的。所以晶间腐蚀是一种由组织电化学不均匀性引起的局部腐蚀损伤。

总之，产生晶间腐蚀的条件大致可归纳为3个方面：一是金属或合金中含有少量杂质，或者有第二相沿着晶界析出；二是金属的晶粒边界或第二相起着阳极的作用；三是要有腐蚀介质存在。

另外，剥蚀作为晶间腐蚀的一种特殊形式，它沿着在辊压、挤压和锻造过程中产生的顺长晶粒的方向发展。这种腐蚀引起剥落式剥离效应，即具有层状剥落的外观，并且能由于局部腐蚀导致材料强度迅速降低。

许多金属如铁基合金、镍基合金、铝合金以及镁合金等在一定条件下都会发生比较严重的晶间腐蚀。时效硬化的铝合金型材构件在飞机上是主要的结构受力材料，但由于其中含有 $\mathrm{Cu},\mathrm{Mg}$ 等元素，使它的耐腐蚀性降低，尤其是热处理及成形加工不当时，更会产生严重的晶间腐蚀倾向，甚至出现层状剥蚀外观。

# 6）磨损腐蚀

磨损腐蚀是指物体表面相对运动而导致其相互作用表面物质的不断消失。而磨损腐蚀则是磨损与腐蚀综合作用下材料发生的一种加速腐蚀破坏。也就是说，材料的损坏既不是单纯的磨损破坏，也不是单纯的腐蚀破坏，而是两者共同作用相互促进，从而大大加速了材料的破坏进程。

根据两个相对运动物体的性质不同，把磨损腐蚀分为摩振腐蚀和冲蚀两类。

摩振腐蚀是指在大气环境中承载的两个相对运动着的固体接触表面之间由于振动和滑动所产生的腐蚀。这种腐蚀损伤结果会使金属表面产生麻点和沟纹，在麻点和沟纹的周围分布着腐蚀产物。如飞机结构中的轴承套和轴的接触部位、紧固件连接起来的结合面等都会产生这种摩振腐蚀，它破坏了零件接触面所允许的公差，使配合松动，还会引起疲劳破坏。产生摩振腐蚀的基本条件是：接触界面必须承受载荷；两表面间必须存在振动或反复的相对运动；界面的载荷和相对运动必须足以使表面产生滑移或变形；有腐蚀介质参与作用。

冲蚀是在两个相对运动物体中的一个是流体的条件下所发生的磨损腐蚀。如超声速飞机在雨滴和含有微粒的空气中飞行，直升机在沙漠及陆地上起降时挥舞的旋翼桨叶表面等就会形成冲蚀的痕迹。

# 7）应力腐蚀开裂

应力腐蚀开裂是指金属材料在拉应力和特定腐蚀介质共同作用下引起的破坏, 简称应力腐蚀(SCC)。应力腐蚀具有脆性断裂的外貌, 它可以是裂纹扩展沿着晶界进行的晶间破裂, 也可以是裂纹扩展贯穿晶粒内部进行的穿晶型破裂, 裂纹的扩展朝着与主拉应力垂直的方向进行, 同时还有若干小的分支裂纹在发展。

应力腐蚀强调的是拉应力与腐蚀介质共同作用的结果，即应力和腐蚀介质的共同作用是引起腐蚀的条件，破裂则是腐蚀发展的结果。应力和腐蚀介质两者缺一不可，但它们之间不是加和的关系，而是互相配合对腐蚀起促进的作用。换言之，没有应力的配合，单纯有腐蚀介质，或没有介质，单纯有应力作用都不会导致材料的破裂。所谓特定的腐蚀介质是指能使某种材料产生应力腐蚀较为敏感的介质，因为不是所有介质对同一种材料都会产生应力腐蚀开裂。

造成结构材料产生应力腐蚀的应力是指作用在材料上的固定拉伸应力（张应力）。这种应力的来源，可以是金属材料的冶炼制造过程或构件装配过程中的残余内应力；也可以是设备、构件在使用过程中所承受的各种应力。实践证明，只有拉应力才能引起应力腐蚀，而压应力（轧制、喷丸、锤敲等工艺对金属表面所施加的力）不但不会产生应力腐蚀，反而会减轻或阻止应力腐蚀的发生。一般情况下，只有当拉应力达到 $70\% \sim 90\%$ 的屈服强度时，材料就可能产生应力腐蚀开裂，裂纹的形式既与合金的组织和组织结构有关，又与环境腐蚀介质的性质和应力的大小、方向有关。

关于应力腐蚀断裂的过程机理目前有各种看法，而各种看法都有其特定条件下的实验依据，很难把不同材料在各种环境条件下发生应力腐蚀断裂的过程机理统一起来。目前比较集中的理论主要有两种：一种是应力一电化学理论（或称膜破裂理论），它可以基本解释低碳钢、不锈钢、铜合金和铝合金的应力腐

蚀破裂问题;另一种是氢脆致裂理论,它大体上可以解释高强度钢和钛合金的应力腐蚀断裂现象。

# 8）腐蚀疲劳

腐蚀疲劳是环境腐蚀介质和交变应力协同、交互作用下引起的材料或构件的疲劳破坏。也是飞机结构中最普遍、且危害性大的一种破坏形式，对飞机的使用寿命有着直接的影响。

腐蚀疲劳与应力腐蚀有些相似之处, 因此人们往往把它看成是应力腐蚀的一种特殊形式。但是, 腐蚀疲劳与应力腐蚀也有许多不同之处。腐蚀疲劳与应力腐蚀的主要区别是应力腐蚀开裂有一个临界应力强度因子 $K_{\mathrm{ISCC}}$ , 当应力强度因子 $K_{I} \leqslant K_{\mathrm{ISCC}}$ 时, 就不会发生应力腐蚀开裂。但腐蚀疲劳就没有这个临界应力强度因子, 只要在腐蚀环境中有交变应力作用, 断裂总会迟早发生的。此外, 应力腐蚀只有在特定的环境介质中才会发生, 而腐蚀疲劳没有这个限制, 在任何腐蚀环境及交变应力联合作用下, 都会出现腐蚀疲劳断裂现象, 而介质的腐蚀性越强, 越容易产生腐蚀疲劳断裂。

目前，对腐蚀疲劳机理的研究，不如对应力腐蚀开裂机理研究的广泛和深入，主要是应用力学—电化学模型解释腐蚀疲劳的理论过程。该理论认为，在容易出现孔蚀的介质中，金属表面首先出现蚀孔；在交变应力作用下，蚀孔处出现应力集中并诱发裂纹，裂纹尖端腐蚀破裂，加速破坏，从而使材料的疲劳性能显著降低。

# 9）氢损伤

氢损伤是指在某些介质中，因腐蚀或其他原因而产生的氢原子与金属间相互作用，氢原子渗入到金属内部，使金属材料变脆，并在应力的作用下发生脆断而引起破坏。氢损伤会降低金属构件的承载能力，严格来说，它不能算是一种独立的腐蚀破坏类型，但由于它往往是腐蚀介质作用的结果而产生的，而且某些氢损伤形式与腐蚀有着密切的联系。如氢脆就是产生应力腐蚀的重要原因之一。

产生氢脆时，金属的韧性和抗疲劳强度会明显降低。这样，构件在较低的静载作用下，经过一段的孕育期就会在内部产生裂纹，该裂纹在低应力下进行亚临界扩展，当达到临界裂纹长度时，突然发生脆性断裂，这就是所谓的延迟破坏。

产生氢损伤的氢可能是金属原有的，也可能是通过电镀、焊接、热处理、清洗以及腐蚀反应等各种过程中产生的。

# 10）丝状腐蚀

这是一种螺旋状的腐蚀类型, 其特征是在保护层下的金属基体上产生不可预料方向成长丝状的腐蚀。通常可在紧固件附近或蒙皮边缘处发现。

# 11）微生物腐蚀

发生在整体燃油箱中，是由燃油中含有细菌和霉菌形成的代谢产物引起金属腐蚀。

总之，上述飞机金属结构腐蚀破坏类型之间彼此有一定的关系，通常腐蚀导致飞机结构耐腐蚀疲劳性能的降低。飞机结构的腐蚀实质上是结构元件在使用环境下，通过化学或电化学作用所发生的累积性化学损伤和破坏。飞机结构腐蚀的严重程度与服役年限密切相关，并伴随着使用年限的延长迅速增加。飞机结构在制造过程中均已采取了一定的表面防腐措施。但是，当飞机使用一定年限后，特别是在沿海、沿湖、多雨、潮湿、高温地区使用的飞机，其构件表面防腐涂层会逐渐变质老化，失去与基体金属的结合力而脱落，于是构件就发生腐蚀。构件的局部位置一旦发生腐蚀，由于腐蚀产物的体积效应，腐蚀介质更易吸附，进入基体而难以排除，从而加速飞机构件腐蚀。如果不能及时地实施有效的腐蚀修理与控制，已腐蚀部位将加剧腐蚀，原来没发生腐蚀的部位，也可能出现新的腐蚀损伤。

# 4.2 防腐涂层的主要失效模式

# 4.2.1 防腐涂层的组分及作用

涂层是有机涂料涂敷于物体表面所形成的保护、装饰膜，早期大多采用植物油为主要成分，故称油漆。随着有机合成工业的发展，现在的有机涂层主要以合成树脂为基料，辅以颜料、填料、溶剂以及其他助剂。涂层的主要组分如下。

图片摘要：该图片与有机涂层可以按照基料中的主要成膜物质分为十几类，其中飞机上采用的有机涂层有硝基、醇酸、酚醛、环氧、缩醛、聚氨酯、丙烯酸、有机硅等，也可以按照用途分为清漆、磁漆、这部分内容相关。
![](images/a83b9c1a2a50f4e0e5183f25ec1cd0888547f1903546654fbfd1b5120a741b65.jpg)

有机涂层可以按照基料中的主要成膜物质分为十几类，其中飞机上采用的有机涂层有硝基、醇酸、酚醛、环氧、缩醛、聚氨酯、丙烯酸、有机硅等，也可以按照用途分为清漆、磁漆、底漆、标志漆、示温漆、美术漆等。

有机涂层的主要用途是保护金属与非金属材料不受环境的侵蚀，延长使用

寿命,其保护作用主要依靠屏蔽、缓蚀和电化学作用来实现。

屏蔽作用：涂层使物体表面与外界隔离，阻止腐蚀介质的侵蚀。

缓蚀作用：涂层内部的化学组分与金属反应形成钝化膜，起缓蚀作用。

电化学作用：利用涂层组分中某些金属的电位比基体金属低，起阳极保护作用。

# 4.2.2 防腐涂层的失效判据

在当今飞机设计中，涂层系统已经被广泛的用于飞机结构的腐蚀防护层和装饰层，如钢、铝合金结构用的涂层都是以树脂为主的高分子材料，这些有机涂层在腐蚀因素（紫外光、热、氧气、湿度、温度骤变以及各种化学腐蚀介质等）的作用下，都会发生降解产生明显的老化，即随着使用时间的延长，其物理性能、化学性能及电学性能等逐渐降低，导致防护功能失效。

防腐蚀涂层失效的判据，目前一般是以外观检查和对涂层绝缘电阻的测试判断。

外观检查通常根据以下几方面进行判定。

(1) 涂层失去附着力,涂层与基材剥离,底漆与中间层或面漆剥离。  
(2) 大面积严重起泡, 基材与涂层间起泡, 底漆与中间层起泡, 面漆起泡等严重破坏涂层的整体性和防腐功能。  
(3) 涂层物理机械强度丢失, 涂层不耐腐蚀介质而快速降解导致涂层结构破坏。  
（4）带有功能性防腐涂层功能失效，如带有隐身的涂层和红外线反射能力的涂层，功能失效。  
（5）涂层表面出现点蚀或大面积腐蚀现象。  
(6) 涂层严重粉化、失光、褪色。

涂层失效还可以用涂层的老化指标——绝缘电阻来表示，随着涂层使用年限的增长，涂层的耐久性降低，涂层的绝缘电阻降低。涂层的绝缘电阻可以通过直流电阻法和交流阻抗法测试。

# 4.2.3 防腐涂层的失效模式

防腐涂层的主要失效模式有以下4种。

# 1）粉化、失光、褪色或变色

这三个现象往往是联系在一起的，对于在大气中使用的有机涂层是必然发生的结果，只是程度不同而已。只要底漆、面漆配套性较好，这种现象很少贯穿至底漆，不会对涂层的防腐性能带来本质的危害。

# 2）涂层开裂或裂缝

根据开裂程度不同可分为以下几种。

（1）表面微裂或细裂。通常微裂是发生在表面涂层，而且不贯穿至底涂层或基材。但是，附着涂层进行一步老化、变硬、变脆，内应力聚集，细裂可进一步发展至露出底层。图4-1给出了H06-2底漆出现的微裂纹，图4-2给出了由于微裂纹或针孔进一步发展，涂层组织疏松导致失效。

图片摘要：该图主要展示 4 1 微裂纹。
![](images/b323ca12580cb3a2055e8230bb3ec7435740f33c339003fddc0333776e51d14c.jpg)  
图4-1 微裂纹

图片摘要：该图主要展示 4 1 微裂纹。
![](images/a5c17bb410aab49cd547fd1cecb2ea979855dd606ee923eb2d41b11f3ca8bc60.jpg)  
图4-2 疏松劣化

(2) 鳞裂。与微裂相似, 鳞裂也是一种表面涂层发生的现象, 只不过程度更严重。  
（3）开裂。开裂与微裂和鳄裂不同，它是整个涂层从表面至基材开裂，而不是表面涂层现象。微裂和鳄裂是表面应力的作用，而开裂是整个涂层在使用过程中由于底材与涂层的热膨胀率或吸水率不同，在环境温度、湿度变化条件下聚集的收缩应力所致。图4-3给出了涂层出现裂纹的情况。

图片摘要：该图主要展示 4 2 疏松劣化。
![](images/7680237552e504f9cf8b85a965e2d600422e49a7010b12c5cc26e389c4ac3d7d.jpg)  
图4-3 裂纹

（4）泥裂。顾名思义，它类似于泥塘底干枯后，在阳光下彻底蒸发干后裂缝的状态。

# 3）起泡

起泡是十分严重的普遍的失效模式。泡可大可小(到肉眼观察不到)；可以发生在基材和底漆界面，也可出现在漆层之间。视环境条件大致可分为以下几种。

（1）底漆与面漆缺乏附着力引起的起泡。  
(2）渗透压起泡。  
（3）溶剂滞留引起的起泡。  
(4) 腐蚀介质渗透引起起泡。

图片摘要：该图主要展示 4 4和图4 5给出了涂层起泡的情况。。
![](images/aa1eb0546f901991df030e4fc1676cadfbb3813694599ab2cf0b1d9463ac8f0d.jpg)  
图4-4和图4-5给出了涂层起泡的情况。  
图4-4 起泡

图片摘要：该图主要展示 4 4 起泡。
![](images/b574438247f7fe560043794c1fb14171fda1c3f97f8a505c7b6849490b5a2035.jpg)  
图4-5 气泡破裂

# 4）脱层或涂层脱落

脱层是与附着力丢失相关的一类灾难性涂层失效。它的表现形式和产生原因多种多样，主要发生的位置是基材和底漆以及底漆和面漆之间，图4-6给出了涂层脱落的情况。

图片摘要：该图主要展示 4 5 气泡破裂。
![](images/7e5e2bca4a5d01fba97791f839458b9753f6324677ebe11efacac0c7a5d44ff6.jpg)  
图4-6 破裂露底

# 4.2.4 防腐漆层失效的原因

防腐涂层失效的原因很多，涂料（底漆、面漆）在施工或涂装及固化成涂层的全过程中，任何一个环节出现错误都可能导致涂层在使用过程中过早失效。涂层失效与多种因素相关，如基材与底漆的配套性；底材表面预处理程度（清洁度、粗糙度及表面形态）；施工和涂装对质量的保证（膜厚均一性及符合性等），结构设计的预处理（锐边，接缝，焊缝等容易失效部位）；直接作用力和腐蚀介质影响等。在实际中，涂层失效的原因可能是其中一个，而大多数情况下往往是几个因素的综合作用。

防腐涂层失效的主要原因有以下几个方面。

（1）涂料（底漆、面漆）的质量和涂装工艺质量。  
(2) 外部的机械作用力、冲击力和机械磨损。  
(3) 腐蚀介质 (化学介质, 紫外线, 放射线, 氧化等) 的直接降解。

防腐涂料经过涂敷、固化以后附着在结构表面上，涂层本身具有黏弹固体的特性，涂层失效必定受到某种应力的作用。外部机械作用力和腐蚀介质等都会引起应力，现就几种主要应力叙述如下。

（1）机械应力：它包括涂层受温度变化影响热胀冷缩产生的应力；振动源引起的振动应力，外来物体对涂层冲击产生冲击应力；结构受力变形引起的效变弯曲应力等，涂层所经受的这些应力必须释放出来。涂层如何释放应力将决定涂层是否失效及失交的模式。如涂层受力产生永久变形，涂层就失效。  
(2) 涂层内应力: 它是涂层固化时体积发生收缩产生的应力。  
(3) 老化应力: 光、热及湿度等一些气候因素和腐蚀介质等对涂层引起降解、老化引起化学键断裂, 极大地改变了涂层的物理、化学及机械性能, 从应力的意义上讲引起老化应力。

# 4.3 结构透明件的老化失效模式

# 4.3.1 概述

有机玻璃(organic glass)俗称明胶玻璃, 一般是指聚甲基丙烯酸甲酯(poly-methyl methacrylate)类的本体聚合物, 聚合度为2万~3万, 平均分子量为200万左右, 它是一种无色透明的热塑性塑料。其航空品级不仅已广泛用来制作各种类型飞机的座舱盖、风挡、观察窗等透明部件, 而且也是防弹玻璃等复合玻璃的主要组成部分, 长期以来一直作为飞机透明件的主要透明材料。由于飞机的

飞行高度不断提高, 对航空有机玻璃的要求也相应提高, 因此出现了许多新的有机玻璃品种。在我国飞机上使用过或正在使用的有机玻璃主要品种有增塑的浇铸有机玻璃, 如 YB-2、YB-3; 共聚的浇铸有机玻璃, 如 YB-4; 不增塑的定向有机玻璃, 如 DYB-3, MDYB-3; 增塑的定向有机玻璃, 如 DYB-2; 共聚的定向有机玻璃, 如 DYB-4、MDYB-4; 还有目前正在定型试验的轻度微交联定向研磨有机玻璃 (YB-DM-11) 以及从国外引进的轻度交联定向有机玻璃 (YB-DM-10) 和 AO-120 有机玻璃等。

航空有机玻璃性能上的主要优点如下。

（1）特别优异的光学性能。由于它是无色透明的均质塑料，且其表面便于磨平和抛光，所以板材和制品都具有非常良好的光学性能。它的透光率为 $91\% \sim 93\%$ ；影像变动较小，较少出现光学畸变；表面的光学缺陷和其他缺陷可用抛光和磨光等方法方便地将其除掉。  
（2）比密度小，强度高，韧性好。航空有机玻璃的比密度约为1.18，这对减轻飞机的重量非常有利。它的抗拉强度大于63.7MPa，压缩强度大于127.4MPa，净弯曲强度大于117.8MPa，基本上满足了飞机结构材料的要求。  
(3) 良好的耐气候性。老化试验和实际使用证明, 航空有机玻璃耐气候性比一般常用塑料优越。  
（4）优良的热塑和加工性能，易于加工成形。加热到一定温度后，有机玻璃软化变成高弹态，运用模具或夹具，可以获得各种复杂的几何形状，冷却后即可成形。同时它还具有良好的机械加工性能。

但是，航空有机玻璃也有如下明显的缺点。

（1）表面硬度不高，容易引起划伤、擦伤。  
(2）对缺口和应力集中相当敏感，抗裂纹扩展能力不够好。  
(3) 较容易引起银纹（包括应力银纹和应力溶剂银纹）。  
(4) 热膨胀系数大, 导热性差, 容易形成大的温度应力。  
(5) 材料性能受温度等环境因素影响大。

# 4.3.2 结构透明件的失效表现及原因

失效具有广泛的含义，通常指金属和非金属制件丧失规定功能的现象。失效分为部分失效和完全失效。

部分失效：指制件丧失一部分或几部分功能，仍具有一定的使用寿命。例如：飞机座舱盖所用有机玻璃产生了银纹或裂纹后，其性能虽然下降，但在很多情况下该座舱盖仍可以继续使用。

完全失效：指制件完全丧失功能，在完全失效后就不能继续使用。

航空非金属件所用的固体材料, 如橡胶、塑料、复合材料和有机玻璃, 以及部件连接中用的胶黏剂等都是高分子材料。尽管各种非金属件的具体失效形式是复杂和多样的, 但归纳起来造成失效的原因主要有两类: 一类是因制件材料本身在加工、贮存和使用过程中受各种环境因素的作用而性能逐渐变坏, 以致部分或全部地丧失其使用价值, 这一类称为老化失效; 另一类是制件在使用中长期受机械力的作用或因偶然原因受意外力的作用而产生超过设计允许的变形量甚至断裂, 这一类称为机械失效。不过, 这两类失效原因并不是彼此完全独立的。例如: 机械力本身也是导致材料老化的环境因素之一, 而材料的老化失效又往往导致或促进制件的机械失效。

# 4.3.2.1 结构透明件老化的表现

# 1）高分子材料的大气老化

高分子材料(有机玻璃、橡胶等)的大气老化受到很多环境因素的影响,其中最主要的因素是太阳光紫外线、温度及湿度,在紫外线诱发下产生光氧化反应,发生分子链的降解、交联和断裂,从而导致高分子材料发生物理和化学变化。

# 2）有机玻璃的银纹

有机玻璃在使用过程中常常出现所谓银纹这类微裂纹，因此研究有机玻璃裂纹扩展必然涉及银纹现象。有机玻璃局部受到拉伸应力后，经过一定时间，其表面会产生许多与应力方向垂直的微型裂纹，这种微型裂纹在光线照耀下闪射出银光，故称为“银纹”。

银纹有两种形式：一种是应力银纹，这种银纹带有方向性，垂直于应力方向，银纹较长，分布密度小；另一种是在溶剂作用下产生的溶剂银纹，这种银纹没有方向性，长度较短，分布密度较大。当然有机玻璃同时受到应力和溶剂的作用，则产生的银纹既具有应力银纹的特征，又具有溶剂银纹的特征，这种银纹称为应力溶剂银纹。

有机玻璃产生银纹的原因，大致有以下几个因素：

（1）溶剂（烯酸、酒精及水等）的影响。  
(2）温度、湿度和曝晒的影响。  
（3）有机玻璃表面的缺陷。  
（4）机械应力作用或有机玻璃内有较大的残余应力和装配应力。

在疲劳载荷作用下, 试样经一定的循环次数后, 其表面产生银纹, 随着循环次数的不断增加, 银纹长度和数量相应增加, 当银纹的长度和数量达到一定值时, 其中必有一个或几个最具有发展条件的首先形成疲劳核, 并逐渐扩展为疲劳裂纹, 扩展的模式大致见图4-7。

图4-7中A为弹性应变区，B为空隙核和微细丝的区，C为银纹增长部分，

图片摘要：该图主要展示 4 7中A为弹性应变区，B为空隙核和微细丝的区，C为银纹增长部分，。
![](images/fb8be182782395a9d5f538385993a8fa3e5ac20e053198a96784fdcefd12d5ac.jpg)  
图4-7 有机玻璃银纹的引发及扩展

D 为银纹转变成裂纹区（由于应力作用微细丝发生破断）。银纹转变为裂纹的过程是：高分子材料在应力作用下，首先在薄弱区产生局部屈服塑性形变，形成银纹，银纹尖端由于在尖端前方产生空隙而向前位移，这种位移由于银纹尖端处的一些分散或较小的银纹的集结而产生位移，银纹内的银纹细丝物质产生扩伸而使银纹增宽，银纹细丝会破坏或缠结而成为空隙。

影响有机玻璃寿命的主要因素是：

（1）气动和增压载荷持续和反复作用引起的疲劳。  
(2) 反复高、低温冲击引起的热疲劳, 高温导致材料疲劳性能降低和分散度增大, 温载持续作用对寿命的蠕变影响。  
(3) 有机玻璃制造、成形、加工、使用环境过程中引起的残余应力。  
(4) 日光曝晒、气候环境、使用环境导致的老化影响。

飞机座舱盖在部队飞行使用中，常常发生如下3类故障：

（1）有机玻璃表面局部银纹。常发生在接触有害溶剂、有残余应力集中较高的部位。个别银纹在持续和反复拉应力作用下发展较快，形成亮点裂纹甚至导致玻璃破裂。  
（2）两侧卡布隆带脱胶是早期空中爆破的主要原因，自从改用丙烯酸胶后，故障基本排除。  
（3）边缘螺栓孔和凹槽处的裂纹是当前舱盖爆破的主要原因，十多年来已有不同型号、多架飞机发生类似的爆破事故，因为起裂源被骨架和密封胶所覆盖，到达临界尺寸以前，很难从外部检查中发现，对飞行安全的威胁较大。

# 4.3.2.2 导致座舱盖有机玻璃失效的原因

（1）结构设计上存在缺陷。从飞机座舱盖出现裂纹的位置与分布来看，主要出现在后花槽，这与结构设计有关。座舱盖玻璃上所受的载荷，包括座舱增压与空气动力负荷，基本上是通过两侧涤纶带传递到骨架上去的，而后花槽缺口的方向与受力方向垂直，槽口受力大，据在平板玻璃上测量，有机玻璃开槽缺口敏

感系数为 $0.5 \sim 0.6$ 。

(2) 温差应力。飞行时座舱内的温度一般为 $25^{\circ} \mathrm{C}$ , 由于气动加热舱盖玻璃外表面的温度可达 $90^{\circ} \mathrm{C}$ 以上, 玻璃受热膨胀, 而槽、孔部分由于嵌在骨架内部, 蒙皮内又有隔热的橡皮垫等, 其温度比骨架外低得多。骨架内外舱盖玻璃的温差, 使槽、孔部分受到相当大的拉伸应力的作用。后花槽裂纹的排列与这种温差应力的方向一致, 说明裂纹的生成和发展与其有关。  
(3) 工艺因素的影响。有机玻璃成形、加工、装配等工艺因素也是裂纹产生的重要原因。  
（4）材料的影响。不同的有机玻璃材料，具有不同的性质。像YB-4有机玻璃属脆性材料，对裂纹和应力集中较为敏感，温差应力大，在拉应力下容易产生裂纹，易发生低应力脆断。此外所有材料都存在一个环境老化的问题。

# 4.4 复合材料结构的老化失效模式

# 4.4.1 复合材料的老化机理

这里的复合材料是指碳纤维增强树脂基复合材料，简称PMC。

树脂基复合材料(PMC)由纤维、纤维与基体的界面、树脂基体三个基本组分组成。复合材料经过长期老化,其刚度、强度、疲劳寿命等主要的设计性能会发生变化,这些性能的变化主要与树脂基体力学性能的变化相关联,与碳纤维关系不大。所以,在许多环境下树脂基体性能的变化成为PMC强度降低或变化的关键。

用作PMC基体的树脂聚合物在环境下性能的变化称作树脂老化降质。树脂老化降质的机理分为：化学老化、物理老化和机械老化。

# 4.4.1.1 化学老化

化学老化指树脂聚合物的链发生不可逆变化, 例如: 交联和链降解。化学老化降质机理包括: 热氧化、热和水解。在PMC典型的使用温度 $(20^{\circ} \mathrm{C} \sim 176^{\circ} \mathrm{C})$ 范围内, 交联和氧化占主导地位。当使用温度过高或使用时间过长, 则热氧化就变得更为重要。化学老化的结果是交联度增加。在交联度达到一定的增量时就会提高有机玻璃化转变温度 $\left(T_{\mathrm{g}}\right)$ 从而影响该材料的物理性能。

# 4.4.1.2 物理老化

物理老化定义：树脂聚合物在玻璃态范围内，其模量、强度、延展性因时效而发生的显著变化。

树脂聚合物处在低于其 $T_{\mathrm{g}}$ 的环境温度下时，材料因趋于热力学平衡而发生

物理老化。物理老化的特点是:材料的熵、焓和自由体积发生变化,且体积的变化是温度的函数。体积一温度曲线的斜率依赖于材料的降温或升温速率。熵、焓和自由体积的变化将引起力学性能的变化。

环境温度在 $T_{\mathrm{g}}$ 之下, 若材料处于恒温状态, 随着时间历程的增长, 物理老化表现在材料的体积会连续而缓慢的减小。这种现象发生的原因是材料的体积总是趋于一种理想的平衡状态(环境温度在 $T_{\mathrm{g}}$ 以上时这种响应是瞬时发生的)。

由于绝大多数复合材料在玻璃态范围内使用，所以物理老化对使用中的复合材料的耐久性有巨大的影响。对所有玻璃态的聚合物将其加热到 $T_{\mathrm{g}}$ 以上然后快速冷却，其物理老化是可逆的。由于热固性材料不具备热可逆性，可以推测影响它交联度和链降解的温度有提高的趋势。实际使用中的平均温度和使用期内的热历程对物理老化的速率有强烈的影响。

# 4.4.1.3 机械老化

机械老化降质是不可逆过程，是宏观可见的。机械老化降质机理包括基体开裂、分层、界面降质、纤维断裂和非弹性变形。因此对于刚度和强度这样的工程特性有直接的影响。

蠕变、塑性变形和应力松弛都属于机械老化的范畴。如果材料内的应力过高，其响应不再属于弹性范围，即进入塑性，这个应力水平叫做弹性极限。这个应力去掉之后，仍然存在的应变叫做非弹性应变或塑性应变。尽管在塑形变发生时伴随有随时间改变的应变，但塑性应变是不随时间改变的应变。蠕变是材料处于恒定应力下依赖于时间的连续变形。蠕变以逐渐减小的速率发生的第一阶段叫初始蠕变；第二阶段蠕变过程处于恒定速率；在材料破坏前的最后阶段蠕变速率增大。应力松弛是材料处于恒定应变时应力逐渐减小的过程。这个应力在经过一段时间后逐渐达到一个极限值。

在一些情况下，机械降质仅仅在化学老化和物理老化改变了聚合物特性之后才显得突出的。例如，对于基体经常沿曝露面或沿边缘开裂的热固性材料，其热氧化稳定性就是一个问题。一旦裂纹产生了，就将成为机械载荷施加后裂纹扩展的起点。一旦裂纹开始增长，新增长的裂纹给热固性材料又提供了新的表面面积，然后又成为新的裂纹的起点。

# 4.4.2 复合材料结构的老化失效模式

# 4.4.2.1 复合材料老化环境分类

复合材料结构发生老化降质是在外界环境因素作用下的时间效应结果。外界因素在宏观上归类为湿热因素、光因素、腐蚀介质因素、生物因素等。但老化降质的机理仍然是化学老化、物理老化和机械老化。因为材料所处环境因素不

同, 老化降质的结果从宏观上也表现出不同的规律。用于飞机结构的复合材料材料其老化失效模式也就因所处的环境因素不同而不同。

# 4.4.2.2 复合材料在湿热老化环境下的失效模式

在上述的老化环境因素中, 湿热老化因其具有存在的普遍性、湿热应力和机械载荷的耦合性、飞机使用过程中湿热环境的不可避免性、复合材料对其的敏感性、老化所导致结果的严重性等诸多因素, 使得湿热环境因素成为造成复合材料老化降质的最突出的因素。自从复合材料在飞机结构上使用时起, 设计者就对湿热老化对复合材料层压板力学性能的影响这一问题非常关注, 国内外相关学者和研究机构对该问题进行了细致深入的研究。

复合材料的湿热老化实际上是复合材料经受吸湿、温度和应力联合作用而产生的物理性能和机械性能退化过程，退化机理仍然是化学老化和物理老化作用于纤维、界面和基体上引起的。在吸湿过程中，结构产生溶胀应力，而湿结构在热冲击下由于外层快速脱湿而产生更大的溶胀应力。这种内应力的反复作用并达到某一量级时会产生应力开裂，以致于形成龟裂。这种龟裂会影响复合材料的再吸湿和再干燥速率，最后可能形成宏观裂纹。从而影响其力学性能。关于湿热老化对复合材料层压板力学性能的影响国内外的研究成果如下。

# （1）湿热老化效应。

① 湿热老化对5208、5209、934三种基体的复合材料层板在室温下的拉伸和弯曲强度不但没有使其下降反而有所提高，高温下的性能呈小幅上升或下降趋势。

② 常温下试验, 老化时间和吸湿量对环氧树脂基体复合材料的层间剪切强度影响轻微。在 $100^{\circ}\mathrm{C}$ 下试验, 层间剪切随吸湿量的增加呈线性下降, 吸湿量每增加 $1\%$ , 层间剪切强度下降 $7.9\mathrm{MPa}$ 。另外, 吸湿量低于某一特定值时, 层间剪切强度基本不变, 当大于这一特定值时, 层间剪切强度严重下降 (饱和状态和干态相比, 大约下降 $50\%$ )。

③ 湿热老化对5208、5209、934三种基体的复合材料层压板在室温下的压缩强度有严重影响，10年后压缩强度下降近 $30\%$ ，高温下影响会更严重。

④ 湿热老化对5208、5209、934三种基体的复合材料层板短梁剪切强度的影响呈奇特的现象，老化1年、2年、3年后，室温下和高温下的剪切强度都下降较大，5年后下降较少，10年后室温下的剪切强度反而有所提高，高温下基本保持基准值。

⑤ 实验室加速老化试验在预估复合材料的耐久性方面是有用的。

⑥ 老化后不仅要进行室温下的强度试验还要进行高温下的强度试验。

(2) 湿热循环老化效应。

① 湿热/热载谱作用下，HT3/5405试验件的吸湿量初期呈线性增加，随后

在经受吸湿/干燥/再吸湿/再干燥的循环环境过程中，吸湿量呈上升、下降、上升的复杂趋势，但循环后的吸湿量均小于平衡吸湿量，含冲击损伤的吸湿量较大，最大吸湿量为 $1.03\%$ ，循环后吸湿量为 $0.65\%$ 。

② 湿热循环对 HT3/5405 无损层板拉伸和压缩性能的影响量级在 $10\%$ 以内；使带孔层板的拉伸性能普遍下降且下降幅度在 $15\%$ 左右，但这种情况下破坏模式无变化。  
③ 湿热循环对 HT3/5405 的冲击后压缩强度 (CAI 强度) 影响严重, 强度保持率仅为 $79.1\%$ , 无损检测表明湿热循环后, 损伤区仅有少许扩展或不扩展, 湿热内应力还未达到引起损伤扩展的量级。湿热循环对破坏模式没有大的影响。  
④ 湿热循环老化后, 蜂窝夹层的性能除面板模量下降外, 其他均无大的变化。

# 4.4.2.3 复合材料的紫外线老化及控制

在实际使用中紫外线辐射对单向层压板的模量有影响，虽然该影响的过程是缓慢的，但是，最终的损伤程度是不可忽视的。研究结果表明：试验件在 $12.260 \sim 40.866$ 当量太阳小时照射下，拉伸刚度大约下降 $6\% \sim 10\%$ ，在17.800或22.800当量太阳小时照射下，弯曲模量下降 $12.5\%$ 或 $28.0\%$ 。

实际使用情况证明：可以采用喷涂防护涂层的方法避免紫外线老化的发生，且这种方法是有效的。在涂层完好的情况下紫外线老化可以不计。应该注意的是不同的复合材料材料体系选用的涂层也不同。

# 4.4.2.4 复合材料的化学老化及控制

通常腐蚀老化是指复合材料所处的环境中含有腐蚀性化学介质。为了控制环境介质对复合材料的腐蚀，采用的主要措施：

① 通过提高结晶度、取向度、交联密度、基体紧密性或使用表面处理剂、增强树脂与纤维的粘接强度等手段来提高材料自身的耐蚀性；  
② 使用防护涂层。值得说明的是：复合材料对腐蚀性流体（燃油、液压油、防冻液等）不敏感，可以不考虑。

# 4.4.2.5 复合材料的生物老化及控制

飞机上复合材料的生物腐蚀主要发生在油箱底部，燃油中含有水分和其它杂质，为生物的生存提供了条件。对复合材料能造成危害的生物主要有细菌、真菌、霉菌等，它们能产生一些如乳酸、草酸等酸性物质，与复合材料发生反应。在海洋环境中使用的飞机，生物腐蚀更为突出，除上述微生物作用更严重外，还可能有海洋生物的破坏，如昆虫、凿船虫等会咬食复合材料。控制生物腐蚀的发生可以采用以下措施：

① 控制燃油质量、降低水分和其他杂质含量。

② 油箱中设计有效的排水系统，定期排水。  
(3) 使用防生物涂层。  
(4) 燃油中加可起杀菌作用和拟制生物生长作用的添加剂。

# 4.4.2.6 复合材料的电偶腐蚀及控制

复合材料与金属之间存在着电偶腐蚀。由于碳纤维在一般环境中呈惰性，显示贵金属特性，电位较高，在与金属连接时，几乎都起阴极作用，加速金属的腐蚀。电偶腐蚀的发生需具备三个条件：电位差、电解质和导电连接，所以在设计时应从后两个条件着手解决复合材料与金属之间的电位腐蚀以保护金属。

另外，砂蚀和雨蚀也是很缓慢的过程，涂层可以有效地克服这些因素的影响。迎风面涂层可以选用防蚀漆、金属防护层和陶瓷保护层。

# 第5章 金属结构与涂层加速腐蚀试验

# 5.1 引言

# 5.1.1 加速试验环境谱与当量加速关系的意义与作用

# 5.1.1.1 加速试验环境谱与加速腐蚀试验的意义与作用

要进行飞机结构腐蚀/老化控制，必须研究环境腐蚀对飞机结构疲劳寿命与腐蚀失效的影响，建立腐蚀影响随使用年限的变化规律。腐蚀影响包含地面停放腐蚀影响和空中飞行腐蚀环境影响，地面停放腐蚀是环境腐蚀的重要因素。为了建立飞机结构疲劳关键件疲劳品质和寿命随时间的变化规律，必须进行模拟试件对应不同使用年限的环境腐蚀试验；为了评估飞机结构腐蚀失效关键部位涂层与基体腐蚀损伤随地面停放年限的变化规律，作为确定合理的维修间隔与方法，实现腐蚀耐久性控制，也必须进行不同使用年限对应的模拟试件环境腐蚀试验。然而飞机的使用年限均以年计，最长可达30年或更长，直接将试件置于实际地面环境（飞机结构局部环境）中进行地面停放若干年限的腐蚀实际是不可能的。工程上只能采用试验室加速腐蚀的方法，即针对关键件的类别、材料与涂层状况、连接形式及腐蚀失效形式，建立相应的加速试验环境谱，进行加速腐蚀试验，使模拟试件在加速谱下用较短的时间达到与地面停放较长年限相同的腐蚀效果。

与此同时，加速试验环境谱与加速腐蚀试验技术也是结构抗腐蚀设计、涂层防护体系及基体材料选取等方面进行对比分析的重要试验手段。

因此，加速试验环境谱及加速腐蚀试验技术的建立，对腐蚀条件下飞机结构腐蚀/老化控制有着至关重要的意义。

# 5.1.1.2 确定加速腐蚀当量加速关系的意义

采用加速腐蚀试验建立地面停放预腐蚀影响随使用年限的变化规律，一个十分关键的问题就是必须要有加速试验环境谱下作用时间与地面停放年限之间的对应关系，这就是加速腐蚀当量关系（以下简称为当量加速关系）。只有针对指定的加速试验环境谱，确定了对应的当量加速关系，加速腐蚀试验的目的才能达到，所给出的加速试验环境谱才有实际应用价值。因此，确定当量加速关系是

进行加速腐蚀试验的关键，具有重要意义。

# 5.1.2 加速试验环境谱编制原则与类别

# 5.1.2.1 编制原则

加速试验环境谱的编制需要遵循以下三个原则：

（1）针对具体结构对象，包含地面停放时实际环境产生腐蚀的主要因素及作用情况，再现实际服役过程出现的腐蚀损伤形式与特征以及腐蚀产物的组成成分。  
(2) 大大缩短实际环境下腐蚀历程的时间, 使加速腐蚀试验周期和费用减少到工程可接受的范围。  
（3）能通过合理的准则和方法建立加速试验环境谱与地面停放环境之间的当量加速关系。

# 5.1.2.2 类别

根据加速腐蚀试验的不同对象(结构部位)和目的, 加速试验环境谱可分为如下三类:

# 1）疲劳关键部位的加速试验环境谱
