Repository: C-zj02/CFD-claw

<div align="center">

**English** | [中文](#中文版) | [Français](README_FR.md) | [Русский](README_RU.md) | [हिन्दी](README_HI.md) | [العربية](README_AR.md) | [Português](README_PT.md)

# 🚀 Claude Code Python

**A Complete Python Reimplementation Based on Real Claude Code Source**

*From TypeScript Source → Rebuilt in Python with ❤️*

***
**🔥 Active Development • New Features Weekly 🔥**

</div>

***

## 🎯 What is This?

**Clawd Code** is a **complete Python rewrite** of Claude Code, based on the **real TypeScript source code**.

File: RAG-data/飞机设计手册_第3册_材料(上).pdf-54954277-eebe-4c95-a16a-63bea705142d.md (part 2 of 12)
续表 6-2  
<table><tr><td>牌号</td><td>品种,mm</td><td>状态</td><td>θ,C</td><td>Kt</td><td>R</td><td>f,Hz</td><td>K</td><td>N,周</td><td>σmax,MPa</td></tr><tr><td rowspan="9">TC4</td><td rowspan="3">φ20</td><td rowspan="9">M</td><td rowspan="3">20</td><td rowspan="3">2.25</td><td rowspan="3">0.1</td><td rowspan="3">0.17</td><td>0.7</td><td>2641</td><td>837</td></tr><tr><td>0.5</td><td>9090</td><td>598</td></tr><tr><td>0.3</td><td>88497</td><td>359</td></tr><tr><td rowspan="6">φ24</td><td rowspan="3">200</td><td rowspan="3">2.25</td><td rowspan="3">0.1</td><td rowspan="3">0.17</td><td>0.7</td><td>3654</td><td>704</td></tr><tr><td>0.5</td><td>8901</td><td>503</td></tr><tr><td>0.3</td><td>102025</td><td>302</td></tr><tr><td rowspan="3">300</td><td rowspan="3">2.25</td><td rowspan="3">0.1</td><td rowspan="3">0.17</td><td>0.7</td><td>3278</td><td>645</td></tr><tr><td>0.5</td><td>8944</td><td>461</td></tr><tr><td>0.3</td><td>102343</td><td>277</td></tr></table>

e. 恒应变低周疲劳性能见表6-32。

表 6-32 恒应变低周疲劳性能  

<table><tr><td>牌号</td><td>品种mm</td><td>状态</td><td>θC</td><td>应变比</td><td>应变速率s-1</td><td>σf′MPa</td><td>b</td><td>εf′%</td><td>c</td><td>K′MPa</td><td>n&#x27;</td></tr><tr><td rowspan="3">TC4</td><td rowspan="3">φ18</td><td rowspan="3">M</td><td>20</td><td rowspan="3">-1</td><td rowspan="3">0.004</td><td>1564</td><td>-0.070</td><td>260</td><td>-0.950</td><td>1420</td><td>0.074</td></tr><tr><td>200</td><td>1134</td><td>-0.060</td><td>283</td><td>-0.933</td><td>1250</td><td>0.105</td></tr><tr><td>350</td><td>1128</td><td>-0.074</td><td>183</td><td>-0.848</td><td>1046</td><td>0.077</td></tr></table>

# （5）Ti-1023钛合金

a. Ti-1023 钛合金的轴向加载疲劳极限见表 6-33。

表 6-33 轴向加载疲劳极限  

<table><tr><td>牌号</td><td>品种,mm</td><td>状态</td><td>取向</td><td>θ,℃</td><td>Kt</td><td>R</td><td>f,Hz</td><td>N,测</td><td>σR,MPa</td></tr><tr><td rowspan="7">Ti-10V-2Fe-3Al</td><td rowspan="5">φ21</td><td rowspan="5">STAΦ</td><td rowspan="5">L</td><td rowspan="5">20</td><td rowspan="2">1</td><td>0.1</td><td rowspan="7">135</td><td>106107</td><td>717716</td></tr><tr><td>0.5</td><td>106107</td><td>913912</td></tr><tr><td rowspan="3">3</td><td>0.1</td><td>106107</td><td>390388</td></tr><tr><td>0.5</td><td>106107</td><td>467466</td></tr><tr><td>-1</td><td>106107</td><td>256255</td></tr><tr><td rowspan="2">横锻件</td><td rowspan="2">STAΦ</td><td rowspan="2">L</td><td rowspan="2">20</td><td>1</td><td rowspan="2">0.1</td><td>106107</td><td>771770</td></tr><tr><td>3</td><td>106107</td><td>360359</td></tr></table>

$①$ 760C2hWQ+510°C8hAC; $②$ 760C2hWQ+520°C8hAC.

b. Ti-1023 钛合金的轴向加载疲劳 $S - N$ 曲线见图 6-16 至图 6-19, 等寿命图见图 6-20。

图片摘要：该图主要展示 6 33 轴向加载疲劳极限。
![](images/3267d66e532576f63d1eb8c151b11099a945c1c6416021be1421cb25515cbfd4.jpg)  
图6-16 Ti-1023钛合金棒材的室温轴向加载光滑试样 $(K_{\mathrm{t}} = 1)$ 的 $S - N$ 曲线

图片摘要：该图主要展示 6 16 Ti 1023钛合金棒材的室温轴向加载光滑试样 的 曲线。
![](images/b372e8e887a301443ccee5c14727b430efa4becf6c8d005807a5941abff5677d.jpg)  
图6-17 Ti-1023钛合金棒材的室温轴向加戴缺口试样 $(K_{\mathrm{t}} = 3)$ 的 $S - N$ 曲线

图片摘要：该图主要展示 6 17 Ti 1023钛合金棒材的室温轴向加戴缺口试样 的 曲线。
![](images/f210432f692a3d284f447cc9c691fa0478ed7222792f8defd20f4b338e9f6008.jpg)  
图6-18 Ti-1023钛合金模锻件室温轴向加载光滑试样 $(K_{\mathrm{t}} = 1)$ 的 $S - N$ 曲线

图片摘要：该图主要展示 6 18 Ti 1023钛合金模锻件室温轴向加载光滑试样 的 曲线。
![](images/5b41988f6ba71e4c14321b15dfa54ea28e16e71e6539aa7ae379c79ee9cf10f1.jpg)  
图6-19 Ti-1023钛合金模锻件室温轴向加载缺口试样 $(K_{\mathrm{t}} = 3)$ 的 $S - N$ 曲线

图片摘要：该图主要展示 6 19 Ti 1023钛合金模锻件室温轴向加载缺口试样 的 曲线。
![](images/5fb95083147edd6e75a3ad4c75e109e1063f845c89f0c89d81ddcbb14a6eb54d.jpg)  
图6-20 Ti-1023钛合金棒材的室温轴向加载缺口试样 $(K_{\mathrm{t}} = 3)$ 的等寿命图

$$
1 - 3 \times 1 0 ^ {4}; \quad 2 - 5 \times 1 0 ^ {4}; \quad 3 - 1 0 ^ {5}, 1 0 ^ {6}, 1 0 ^ {7}
$$

c.Ti-1023钛合金棒材的室温恒应变低周疲劳性能见表6-34。

表 6-34 恒应变低周疲劳性能  

<table><tr><td>牌号</td><td>品种mm</td><td>状态</td><td>θC</td><td>应变比</td><td>应变速率s-1</td><td>σf&#x27;MPa</td><td>b</td><td>εf&#x27; %</td><td>c</td><td>K&#x27; MPa</td><td>n&#x27;</td></tr><tr><td rowspan="2">Ti-10V-2Fe-3Al</td><td rowspan="2">∅21</td><td rowspan="2">STAΦ</td><td>20</td><td rowspan="2">-1</td><td rowspan="2">0.084 ~0.500</td><td>2042</td><td>-0.107</td><td>132</td><td>-0.908</td><td>1084</td><td>0.019</td></tr><tr><td>200</td><td>1629</td><td>-0.109</td><td>220</td><td>-0.970</td><td>1000</td><td>0.033</td></tr></table>

① STA: $760^{\circ} \mathrm{C} 2 \mathrm{hwQ} + 510^{\circ} \mathrm{C} 8 \mathrm{hAC}$

d. Ti-1023 钛合金棒材的室温、 $200^{\circ}\mathrm{C}$ 低周疲劳 $\varepsilon-N$ 曲线见图 6-21、图 6-22。

图片摘要：该图主要展示 6 34 恒应变低周疲劳性能。
![](images/ae09c69d8dfb6b88f455f7be095ace52af367fc63341dad4465bc48d39c79c10.jpg)  
图6-21 Ti-1023钛合金棒材的室温低周疲劳 $\varepsilon -N$ 曲线

图片摘要：该图主要展示 6 21 Ti 1023钛合金棒材的室温低周疲劳 曲线。
![](images/187bde4fd12d8ab24a702a58e6b40118eb5c8d04c6dcc6a644bfb09375972285.jpg)  
图6-22 Ti-1023钛合金棒材 $200\mathrm{C}$ 低周疲劳 $\varepsilon -N$ 曲线

# （6）TB3钛合金

TB3钛合金室温轴向加载光滑试样 $(K_{1} = 1)$ 的 $S - N$ 曲线见图6-23、图6-24。

图片摘要：该图主要展示 6 22 Ti 1023钛合金棒材 低周疲劳 曲线。
![](images/aabe6b2938682ffd4c360f6834aa6b01a3c8d9becbfe7b8634b32b4c28de6ce2.jpg)  
图6-23 TB3固溶加时效棒材的室温轴向加戴光滑试样 $(K_{1} = 1)$ 的 $S - N$ 曲线

图片摘要：该图主要展示 6 23 TB3固溶加时效棒材的室温轴向加戴光滑试样 的 曲线。
![](images/3c3a4bc073c262ddf03be1b2b312c81dc2580b1c1f74cff4c0a5d3cde96cfd96.jpg)  
图6-24 TB3固溶处理和固溶处理加热暴露后丝材的室温轴向光滑试样 $(K_{\mathrm{t}} = 1)$ 的 $S - N$ 曲线

材料规格： $d = 4.0\mathrm{mm}$ $d = 3.5\mathrm{mm}$

材料强度： $\sigma_{\mathrm{b}} = 891\mathrm{MPa}$ $\sigma_{\mathrm{b}} = 925\mathrm{MPa}$

热处理： $800^{\circ}C30\mathrm{minAC}$ ， 800℃30min AC+

$300^{\circ}C200h$ 曝露

试验条件： $f = 80\mathrm{Hz}$ $R = 0.1$

图片摘要：该图主要展示 6 25 ZT4钛合金的室温缺口旋转弯曲疲劳 曲线。
![](images/fe62faf9f84a8b937a7f9db8f4e32bfa84f115139e7a067883ec5acd953375fd.jpg)  
图6-25 ZT4钛合金的室温缺口旋转弯曲疲劳 $S - N$ 曲线

材料规格：铸造 长棒 材料强度： $\sigma_{\mathrm{b}} = 892\mathrm{MPa}$

热处理： $700^{\circ}\mathrm{C}1\mathrm{hAC}$ 试样形状： $\phi 5\mathrm{mm}K_{\mathrm{t}} = 2$

试验条件：双支梁旋转弯曲， $f = 50\mathrm{Hz}$ $R = -1$

# （7）ZT4钛合金

a.ZT4钛合金的室温缺口旋转变曲疲劳 $S - N$ 曲线见图6-25。  
b. ZT4钛合金的轴向加载疲劳极限见表6-35。

表 6-35 轴向加载疲劳极限  

<table><tr><td>牌号</td><td>品种,mm</td><td>状态</td><td>取向</td><td>θ,℃</td><td>Kt</td><td>R</td><td>f,Hz</td><td>N,周</td><td>σR,MPa</td></tr><tr><td rowspan="2">ZT4</td><td rowspan="2">铸件</td><td rowspan="2">M</td><td rowspan="2"></td><td rowspan="2"></td><td>1</td><td rowspan="2">0.1</td><td>133</td><td rowspan="2">10^7</td><td>196</td></tr><tr><td>2.3</td><td>126</td><td>167</td></tr></table>

# 6.4.7 断裂性能

# （1）TC4钛合金

a. TC4 钛合金的断裂韧度见表 6-36。

表 6-36 TC4 钛合金室温断裂韧度  

<table><tr><td rowspan="2">牌 号</td><td rowspan="2">品 种</td><td rowspan="2">状态</td><td rowspan="2">边 长mm</td><td colspan="2">试 样</td><td rowspan="2">\( K_{1c} \)MPa \( \sqrt{\mathrm{m}} \)</td></tr><tr><td>类型</td><td>方向</td></tr><tr><td rowspan="7">TC4</td><td>棒材</td><td rowspan="4">M</td><td>70×70</td><td rowspan="2">三点弯曲</td><td rowspan="3">L-T</td><td>83.3</td></tr><tr><td rowspan="4">锻坯</td><td>40×75</td><td>73.1</td></tr><tr><td>30×104</td><td rowspan="5">CT</td><td>64.9</td></tr><tr><td>25×60</td><td>T-L</td><td>74.8</td></tr><tr><td>固溶加过时效</td><td>30×104</td><td rowspan="2">L-T</td><td>73.2</td></tr><tr><td rowspan="2">模锻件</td><td rowspan="2">M</td><td rowspan="2">δ50</td><td>78.3</td></tr><tr><td>T-L</td><td>73.5</td></tr></table>

b. TC4 钛合金的应力腐蚀断裂韧度见表 6-37。

表 6-37 TC4 钛合金的应力腐蚀断裂韧度  

<table><tr><td rowspan="2">牌 号</td><td rowspan="2">品 种</td><td rowspan="2">状态</td><td rowspan="2">边 长 mm</td><td rowspan="2">环境条件</td><td colspan="2">试 样</td><td rowspan="2">\( {K}_{1\text{ sec }} \) \( \mathrm{{MPa}}\sqrt{{\mathrm{m}}^{\prime }} \)</td><td rowspan="2">\( {K}_{1\text{ sec }} \) \( /{K}_{1\mathrm{c}} \)</td></tr><tr><td>类型</td><td>方向</td></tr><tr><td rowspan="2">TC4</td><td rowspan="2">锻坯</td><td rowspan="2">M</td><td rowspan="2">\( {30} \times  {210} \)</td><td rowspan="2">3.5%NaCl 水溶液 35℃</td><td rowspan="2">悬臂 弯曲</td><td>T-T</td><td>59.5</td><td>0.77</td></tr><tr><td>T-L</td><td>42.2</td><td></td></tr></table>

c. TC4钛合金的裂纹扩展速率见图6-26至图6-29。

图片摘要：该图主要展示 6 37 TC4 钛合金的应力腐蚀断裂韧度。
![](images/111502ff8106adb23d2a6656930aba7f0999764c6b4ef12401c3f69d4ac0c1a4.jpg)  
图6-26 退火TC4钛合金轧棒的室温da/dN-△K曲线

试样类型：紧凑拉伸 取样方向：L-T

试样宽度： $80\mathrm{mm}$ 试样厚度： $20\mathrm{mm}$

试样个数：3 试验点数：67 $P_{\max} = 17650N$

$$
P _ {\min } = 1 7 6 5 \mathrm {N} \quad f = 1 3. 3 \mathrm {H z}
$$

$$
C _ {2} = 5. 0 0 5 3 7 \times 1 0 ^ {- 8} n _ {2} = 2. 8 3 6 7 2
$$

图片摘要：该图主要展示 6 27 退火TC4钛合金轧棒在腐蚀环境中的 曲线试样类型：CT 取样方向：L T。
![](images/a935575db22fc05c35bed80aa340f1135d8712aed827486b0ebdbaa409b9ace2.jpg)  
图6-27 退火TC4钛合金轧棒在腐蚀环境中的 $\mathrm{da} / \mathrm{d}N - \triangle K$ 曲线试样类型：CT 取样方向：L-T

符号：

环境： $5\% \mathrm{NaCl}$ 水溶液 空气

$\mathsf{pH}$ 值 $6\sim 6.4$

压力 $34\sim 49\mathrm{MPa}$

试验温度：35C 24℃

试样宽度： $100\mathrm{mm}$ 80mm

试样厚度： $25\mathrm{mm}$ 20mm

试样个数：2 2

试验点数：62 30

$P_{\max}$ : 24920N 16670N

$P_{\min}$ 2492N 1667N

f: 1Hz 10Hz

$C_2$ ： 2.15583×10-9 6.98661×10-9

$n_2$ : 3.98239 3.37987

图片摘要：该图主要展示 6 28 退火TC4钛合金模锻件的室温 曲线。
![](images/2a64f2c63fa5015bb8f7d37b33355864c2ab8facb04abb4e0876f77cbbbfb4b8.jpg)  
图6-28 退火TC4钛合金模锻件的室温 $\mathrm{da} / \mathrm{d}N - \triangle K$ 曲线

试样类型：CT 取样方向：L-T

试样宽度： $80\mathrm{mm}$ 试样厚度： $20\mathrm{mm}$

试样个数：2 试验点数：41

$$
\begin{array}{l} P _ {\max } = 1 4 7 1 0 \mathrm {N} \quad P _ {\min } = 1 4 7 1 \mathrm {N} \\ f = 1 3. 3 \mathrm {H z} \quad C _ {2} = 6. 2 4 9 3 1 \times 1 0 ^ {- 8} \\ n _ {2} = 2. 8 4 5 8 6 \\ \end{array}
$$

# (2）Ti-1023钛合金

a. Ti-1023 钛合金的断裂韧度见表 6-38。

图片摘要：该图主要展示 6 29 固溶加过时效TC4钛合金轧棒的室温 曲线。
![](images/b76daf3c8b2b5d3a5318213e692e398a75a7a3a672de2a5268027a6a77c8cdfd.jpg)  
图6-29 固溶加过时效TC4钛合金轧棒的室温 $\mathrm{da} / \mathrm{d}N - \triangle K$ 曲线

试样类型：CT 取样方向：L-T

试样宽度： $80\mathrm{mm}$ 试样厚度： $20\mathrm{mm}$

试样个数：4 试验点数：98

$$
\begin{array}{l} P _ {\max } = 1 7 6 5 0 \mathrm {N} \quad P _ {\min } = 1 7 6 5 \mathrm {N} \\ f = 1 3. 3 \mathrm {H z} \quad C _ {2} = 4. 0 6 2 2 8 \times 1 0 ^ {- 8} \\ n _ {2} = 2. 8 8 1 4 8 \\ \end{array}
$$

表 6-38 Ti-1023 钛合金的室温断裂韧度  

<table><tr><td rowspan="2">牌号</td><td rowspan="2">品种</td><td rowspan="2">状态</td><td rowspan="2">边长mm</td><td colspan="2">试样</td><td rowspan="2">KlcMPa√m</td></tr><tr><td>类型</td><td>方向</td></tr><tr><td rowspan="2">Ti-10V-2Fe-3Al</td><td rowspan="2">锻坯</td><td rowspan="2">STA(740℃2h WQ+510℃ 8h AC)</td><td rowspan="2"></td><td rowspan="2">CT</td><td>L-T</td><td>83.5</td></tr><tr><td>T-L</td><td>68.9</td></tr></table>

b. Ti-1023钛合金的应力腐蚀断裂韧度见表6-39。

表 6-39 Ti-1023 钛合金的腐蚀断裂韧度  

<table><tr><td rowspan="2">牌号</td><td rowspan="2">品种</td><td rowspan="2">状态</td><td rowspan="2">边长mm</td><td rowspan="2">环境条件</td><td colspan="2">试样</td><td rowspan="2">K1sccMPa √m</td><td rowspan="2">K1scc/K1c</td></tr><tr><td>类型</td><td>方向</td></tr><tr><td rowspan="2">Ti-10V-2Fe-3Al</td><td rowspan="2">锻坯</td><td rowspan="2">STA(740℃2hWQ+510℃8h AC)</td><td rowspan="2"></td><td rowspan="2">3.5%NaCl水溶液35℃</td><td>悬臂弯曲</td><td>L-T</td><td>72.8</td><td>0.87</td></tr><tr><td>BL.WOL</td><td>T-L</td><td>71.4</td><td>1.00</td></tr></table>

c. Ti-1023 钛合金的裂纹扩展速率见图 6-30 至图 6-35。

图片摘要：该图主要展示 6 39 Ti 1023 钛合金的腐蚀断裂韧度。
![](images/a6443aa35b374cc00970d126ddda5ef8da835f90a8854f6f378d6e1ccbbd7c2f.jpg)  
图6-30 固溶时效Ti-1023钛合金锻坯的室温 $\mathrm{da} / \mathrm{d}N - \triangle K$ 曲线

试验环境：室温，空气 试样类型：CT

取样方向：L-T 试样宽度： $80\mathrm{mm}$

试样厚度： $20\mathrm{mm}$ 试样个数：2

试验点数：58 $P_{\mathrm{max}} = 10800\mathrm{N}$ $R = 0.1$ $f = 5\mathrm{Hz}$

$$
C _ {2} = 1. 3 9 9 6 8 \times 1 0 ^ {- 9} n _ {2} = 2. 5 5 0 0 9 2
$$

图片摘要：该图主要展示 6 32 固溶时效Ti 1023钛合金锻坯的 曲线。
![](images/c091afffa103b66a5a12f1664778c431e568adbf42747a32d8ce7776c0a67ed6.jpg)  
图6-32 固溶时效Ti-1023钛合金锻坯的 $\mathrm{da} / \mathrm{d}N - \triangle K$ 曲线

试验环境：室温， $3.5\% \mathrm{NaCl}$ 试样类型：CT

取样方向：L-T 试样宽度： $80\mathrm{mm}$ 试样厚度： $20\mathrm{mm}$

试样个数：2 试验点数：68 $P_{\mathrm{max}} = 10800\mathrm{N}$

$$
R = 0. 1 \quad f = 5 \mathrm {H z} \quad C _ {2} = 6. 9 0 7 5 6 \times 1 0 ^ {- 8} \quad n _ {2} = 2. 8 7 2 5 1 6
$$

图片摘要：该图主要展示 6 31 固溶时效Ti 1023钛合金锻坯的 曲线。
![](images/88434f75f405eac639d4fe98de00506b84c1c6cba4500a1d92c0029d52e5718f.jpg)  
图6-31 固溶时效Ti-1023钛合金锻坯的 $\mathrm{da} / \mathrm{d}N - \triangle K$ 曲线

试验环境：室温，空气 试样类型：CT

取样方向：L-T 试样宽度：80mm

试样厚度： $20\mathrm{mm}$ 试样个数：2

试验点数：69 $P_{\mathrm{max}} = 10800\mathrm{N}$ $R = 0.1$ $f = 5\mathrm{Hz}$

$$
C _ {2} = 6. 5 6 2 1 8 \times 1 0 ^ {- 8} n _ {2} = 2. 7 9 6 0 2 0
$$

图片摘要：该图主要展示 6 33 固溶时效Ti 1023钛合金锻坯的 曲线。
![](images/58df025663e687985a34e92f28bbcbc18b70c70857630859a41200a5da6e227d.jpg)  
图6-33 固溶时效Ti-1023钛合金锻坯的 $\mathrm{da} / \mathrm{d}N - \triangle K$ 曲线

试验环境：室温， $3.5\% \mathrm{NaCl}$ 试样类型：CT

取样方向：T-L 试样宽度：80mm 试样厚度：20mm

试样个数：2 试验点数：71 $P_{\mathrm{max}} = 10800\mathrm{N}$

$$
R = 0. 1 \quad f = 5 \mathrm {H z} \quad C _ {2} = 6. 3 5 3 2 3 \times 1 0 ^ {- 8} \quad n _ {2} = 2. 9 5 5 8 0 3
$$

图片摘要：该图主要展示 6 34 固溶时效Ti 1023钛合金模锻件的 曲线。
![](images/b494d243ace55e76a4c98b7b1a10d8d4048b6591ccdaac72b5e8c463337f5aa4.jpg)  
图6-34 固溶时效Ti-1023钛合金模锻件的 $\mathrm{da} / \mathrm{d}N - \triangle K$ 曲线

试验环境：室温，空气 试样类型：CT

取样方向：L-T 试样宽度： $80\mathrm{mm}$

试样厚度： $20\mathrm{mm}$ 试样个数：2

试验点数：64 $P_{\mathrm{max}} = 7963\mathrm{N}$

$$
R = 0. 1 \quad f = 5 \mathrm {H z}
$$

$$
C _ {2} = 9. 9 0 0 0 0 \times 1 0 ^ {- 8} \quad n _ {2} = 2. 7 2 7 3 3 2
$$

图片摘要：该图主要展示 6 35 固溶时效Ti 1023钛合金模锻件的 曲线。
![](images/9e75c436753818143fb557d84aa6062074ff8c98d0fe97134dff46662fdded3a.jpg)  
图6-35 固溶时效Ti-1023钛合金模锻件的 $\mathrm{da} / \mathrm{d}N - \triangle K$ 曲线

试验环境：室温， $3.5\% \mathrm{NaCl}$ 试样类型：CT

取样方向：T-L 试样宽度： $80\mathrm{mm}$

式样厚度： $20\mathrm{mm}$ 试样个数：2

试验点数：58 $P_{\mathrm{max}} = 7963\mathrm{N}$

$$
R = 0. 1 \quad f = 5 \mathrm {H z}
$$

$$
C _ {2} = 2. 8 0 0 0 0 \times 1 0 ^ {- 8} \quad n _ {2} = 3. 2 8 3 9 2 1
$$

# 6.5 耐腐蚀性能

钛是天然的活性金属，与氧有很高的亲和力，很容易与氧结合生成一薄层氧化膜，正是因为有了这层膜，钛及其合金才具有优良的抗腐蚀性能。

钛及钛合金在潮湿工业大气、海洋大气及海水中都有很高的抗蚀性，在海洋大气中曝晒10年，钛的腐蚀速度仅有 $0.00002\mathrm{mm / a}$ 。

钛在大多数有机酸中具有高的抗蚀性，纯的碳氢化合物对钛及钛合金不腐蚀。

一般情况下，钛合金不会产生点蚀，也不会产生晶间腐蚀。

钛合金对应力腐蚀开裂有一定敏感性，这主要取决于合金的化学成分、组织及存在的应力。在氯化物溶液中的应力腐蚀开裂倾向，随合金中铝含量的增加而增加，当含铝量为 $4\% \sim 6\%$ 时，应力腐蚀开裂敏感性加剧。

在 $288\mathrm{C}$ 以上，钛合金易受氯化物腐蚀，产生热盐应力腐蚀，使用时应加以注意。

# 6.6 模拟试验性能

# 6.6.1 耳片元件的性能

(1) Ti-6Al-4V 耳片元件试样见图 6-36, 疲劳强度极限见表 6-40, S-N 曲线图见图 6-37 至图 6-39。

图片摘要：该图主要展示 6 36 单、双耳片试样图。
![](images/98caebba5fc9972673780afdd4c18efdc46f4a74b32f01a5963ffd2b8c255c32.jpg)  
图6-36 单、双耳片试样图

图片摘要：该图主要展示 6 36 单、双耳片试样图。
![](images/7b9ad686829f1a3e7c3774d2b26477ba7c316ff1d77fd20007a23fd3d265bc69.jpg)  
图6-37 不同孔径对退火TC4钛合金单耳片元件室温 $S - N$ 曲线的影响

$$
1 - \phi = 2 0 \mathrm {m m}; 5 - \phi = 1 5 \mathrm {m m}; 6 - \phi = 2 4 \mathrm {m m}
$$

材料规格： $\phi = 70\mathrm{mm}$ 榜材改锻

材料强度： $\sigma_{\mathrm{b}} = 974\mathrm{MPa}$

热处理：800C1hAC

试验条件：轴向加戴 $f = 8.3\mathrm{Hz}$ $R = 0.1$

图片摘要：该图主要展示 6 38 不同试验温度对退火TC4钛合金单耳片元件 曲线的影响。
![](images/4c0b371e6a006d827a617ea51871df56b409f380fcdedc71296fb6579b6ed8fa.jpg)  
图6-38 不同试验温度对退火TC4钛合金单耳片元件 $S - N$ 曲线的影响

$$
1 - \phi = 2 0 \mathrm {m m}, 2 0 ^ {\circ} \mathrm {C}; 7 - \phi = 2 0 \mathrm {m m}, 2 0 0 ^ {\circ} \mathrm {C}:
$$

$$
6 - \phi = 2 4 \mathrm {m m}, 2 0 ^ {\circ} \mathrm {C}; 8 - \phi = 2 4 \mathrm {m m}, 2 0 0 ^ {\circ} \mathrm {C}
$$

材料规格： $\phi = 70\mathrm{mm}$ 榜材改锻

材料强度： $\sigma_{\mathrm{b}} = 974\mathrm{MPa}$ 热处理： $800^{\circ}C$ 1hAC

试验条件：轴向加载 $f = 8.3\mathrm{Hz}$ $R = 0.1$

表 6-40 TC4 合金耳片元件的疲劳强度极限  

<table><tr><td rowspan="2">序号</td><td rowspan="2">状态</td><td colspan="6">耳片试样</td><td rowspan="2">试验温度C</td><td rowspan="2">R</td><td rowspan="2">fHz</td><td rowspan="2">N周</td><td rowspan="2">σRMPa</td></tr><tr><td>表面加工</td><td>型式</td><td>dmm</td><td>Hmm</td><td>tmm</td><td>Kt</td></tr><tr><td>1</td><td rowspan="3">M</td><td>A</td><td>单耳</td><td>20</td><td>20</td><td>20</td><td>2.17</td><td>20</td><td>0.1</td><td>8.3</td><td>10^6</td><td>143</td></tr><tr><td>2</td><td>B</td><td>单耳</td><td>20</td><td>20</td><td>20</td><td>2.17</td><td>20</td><td>0.1</td><td>8.3</td><td>10^6</td><td>152</td></tr><tr><td>3</td><td>C</td><td>单耳</td><td>20</td><td>20</td><td>20</td><td>2.17</td><td>20</td><td>0.1</td><td>8.3</td><td>10^6</td><td>99</td></tr></table>

续表 6-40  

<table><tr><td rowspan="2">序号</td><td rowspan="2">状态</td><td colspan="6">耳片试样</td><td rowspan="2">试验温度℃</td><td rowspan="2">R</td><td rowspan="2">fHz</td><td rowspan="2">N周</td><td rowspan="2">σRMPa</td></tr><tr><td>表面加工</td><td>型式</td><td>dmm</td><td>Hmm</td><td>tmm</td><td>Kt</td></tr><tr><td>4</td><td></td><td>A</td><td>单耳</td><td>20</td><td>24</td><td>20</td><td>2.17</td><td>20</td><td>0.1</td><td>8.3</td><td>10^6</td><td>160</td></tr><tr><td>5</td><td></td><td>A</td><td>单耳</td><td>16</td><td>20</td><td>20</td><td>2.27</td><td>20</td><td>0.1</td><td>8.3</td><td>10^6</td><td>115</td></tr><tr><td>6</td><td></td><td>A</td><td>单耳</td><td>24</td><td>20</td><td>20</td><td>2.10</td><td>20</td><td>0.1</td><td>8.3</td><td>10^6</td><td>175</td></tr><tr><td>7</td><td></td><td>A</td><td>单耳</td><td>20</td><td>20</td><td>20</td><td>2.17</td><td>200</td><td>0.1</td><td>8.3</td><td>10^6</td><td>103</td></tr><tr><td>8</td><td></td><td>A</td><td>单耳</td><td>24</td><td>20</td><td>20</td><td>2.10</td><td>200</td><td>0.1</td><td>8.3</td><td>10^6</td><td>148</td></tr><tr><td>9</td><td></td><td>A</td><td>双耳</td><td>20</td><td>20</td><td>40</td><td>2.17</td><td>20</td><td>0.1</td><td>8.3</td><td>10^6</td><td>162</td></tr><tr><td>10</td><td></td><td>C</td><td>双耳</td><td>20</td><td>20</td><td>40</td><td>2.17</td><td>20</td><td>0.1</td><td>8.3</td><td>10^6</td><td>76</td></tr></table>

注：A的表面加工状态为铣削 $R_{\mathrm{a}} = 3.2\mu \mathrm{m}$ ，铰孔；B的表面加工状态为精削 $R_{\mathrm{a}} = 1.6\mu \mathrm{m}$ ，铰孔；C的表面加工状态为铣削 $R_{\mathrm{a}} = 3.2\mu \mathrm{m}$ ，铰孔加消除应力退火。

图6-39 不同耳片型式对退火TC4钛合金耳片元件 $S - N$ 曲线的影响  
图片摘要：该图主要展示 6 39 不同耳片型式对退火TC4钛合金耳片元件 曲线的影响。
![](images/11b6f8a21543c7114e2596c1ef96896f9ac0c843c8f686b2894b697f6c99385c.jpg)  
1— $\phi = 20\mathrm{mm}$ ，单耳片；9— $\phi = 20\mathrm{mm}$ ，双耳片  
材料规格： $\phi = 70\mathrm{mm}$ ，100mm棒材改锻 材料强度： $\sigma_{\mathrm{b}} = 974\mathrm{MPa}$   
热处理： $800^{\circ}\mathrm{C}1\mathrm{hAC}$ 试验条件：轴向加载 $f = 8.3\mathrm{Hz}$ $R = 0.1$

(2）Ti-10V-2Fe-3Al耳片元件试样见图6-36，疲劳强度极限见表6-41。

表 6-41 Ti-1023 钛合金耳片轴向加载疲劳强度  

<table><tr><td>品种mm</td><td>状态</td><td>取向</td><td>σbMPa</td><td>σ0.2MPa</td><td>耳片式</td><td>θ°C</td><td>R</td><td>fHz</td><td>N周</td><td>σMPa</td></tr><tr><td rowspan="2">锻坯25×45</td><td rowspan="2">740℃2hWQ+510℃8hAC</td><td rowspan="2">L</td><td rowspan="2">1168</td><td rowspan="2">1108</td><td rowspan="2">单耳</td><td>20</td><td>0.1</td><td>8.3</td><td>10^410^6</td><td>408180</td></tr><tr><td>200</td><td>0.1</td><td>8.3</td><td>10^410^6</td><td>347121</td></tr><tr><td>锻坯45×45</td><td>760℃2hWQ+510℃8h AC</td><td>L</td><td>1215</td><td>1149</td><td>双耳</td><td>20</td><td>0.1</td><td>8.3</td><td>·10^410^6</td><td>360163</td></tr></table>

# 6.6.2 带孔元件的疲劳性能

带孔元件的疲劳性能见表6-42。带孔元件试样见图6-40。

表 6-42 带孔元件的疲劳性能  

<table><tr><td>牌 号</td><td>品种mm</td><td>状态</td><td>θ°C</td><td>R</td><td>fHz</td><td>K</td><td>σmaxMPa</td><td>N周</td></tr><tr><td rowspan="6">TC4</td><td rowspan="6"></td><td rowspan="6">退火</td><td rowspan="4">20</td><td rowspan="4">0.1</td><td rowspan="4">0.17</td><td>0.7</td><td>785</td><td>7137</td></tr><tr><td>0.5</td><td>560</td><td>14763</td></tr><tr><td>0.4</td><td>448</td><td>28764</td></tr><tr><td>0.3</td><td>336</td><td>104165</td></tr><tr><td rowspan="2">300</td><td rowspan="2">0.1</td><td rowspan="2">0.17</td><td>0.7</td><td>560</td><td>7038</td></tr><tr><td>0.4</td><td>336</td><td>40871</td></tr><tr><td>Ti-10V-2Fe-3Al</td><td>δ15</td><td>760℃2h WQ+525℃8h AC</td><td>20</td><td>0.1</td><td>15</td><td></td><td>293</td><td>1000000</td></tr></table>

图片摘要：该图主要展示 6 42 带孔元件的疲劳性能。
![](images/1c7233395c6a78d666f30213205104d4699af35b2e018f4c6c665746a8e104b8.jpg)  
图6-40 带孔元件的试样图

# 6.6.3 螺纹元件的疲劳性能

TC4钛合金螺纹元件的疲劳性能见表6-43螺纹元件试样见图6-41。

表 6-43 TC4 钛合金螺纹元件疲劳性能  

<table><tr><td>牌 号</td><td>品种mm</td><td>状态</td><td>θ°C</td><td>R</td><td>fHz</td><td>K&#x27;</td><td>σmaxMPa</td><td>N周</td></tr><tr><td rowspan="6">TC4</td><td rowspan="6"></td><td rowspan="6">退火</td><td rowspan="4">20</td><td rowspan="4">0.1</td><td rowspan="4">0.17</td><td>0.7</td><td>885</td><td>595</td></tr><tr><td>0.5</td><td>632</td><td>4576</td></tr><tr><td>0.4</td><td>506</td><td>23232</td></tr><tr><td>0.3</td><td>379</td><td>132444</td></tr><tr><td rowspan="2">300</td><td rowspan="2">0.1</td><td rowspan="2">0.17</td><td>0.5</td><td>486</td><td>6544</td></tr><tr><td>0.4</td><td>389</td><td>18955</td></tr></table>

图片摘要：该图主要展示 6 43 TC4 钛合金螺纹元件疲劳性能。
![](images/990f9c6323f820c62759fea517ab3fd5a9f24cd30c89e62b99b55265d34d54d9.jpg)  
图6-41 螺纹元件试样图

# 6.6.4 应力集中元件的疲劳性能

TC4钛合金应力集中元件的疲劳性能见表6-44，应力集中元件试样见图6-42。

表 6-44 TC4 钛合金应力集中元件疲劳性能  

<table><tr><td>牌 号</td><td>品种mm</td><td>状态</td><td>θC</td><td>Kt</td><td>R</td><td>fHz</td><td>K</td><td>σmaxMPa</td><td>N周</td></tr><tr><td rowspan="7">TC4</td><td rowspan="7"></td><td rowspan="7">退火</td><td rowspan="5">20</td><td rowspan="2">1.92</td><td rowspan="5">0.1</td><td rowspan="5">0.17</td><td>0.7</td><td>761</td><td>8060</td></tr><tr><td>0.5</td><td>544</td><td>47190</td></tr><tr><td rowspan="3">10.8</td><td>0.7</td><td>754</td><td>1023</td></tr><tr><td>0.5</td><td>538</td><td>4371</td></tr><tr><td>0.3</td><td>323</td><td>18590</td></tr><tr><td rowspan="2">300</td><td rowspan="2">1.92</td><td rowspan="2">0.1</td><td rowspan="2">0.17</td><td>0.7</td><td>511</td><td>14724</td></tr><tr><td>0.5</td><td>365</td><td>101603</td></tr></table>

图片摘要：该图主要展示 6 44 TC4 钛合金应力集中元件疲劳性能。
![](images/6efdbed51afad0f8ee15f73ed4b31c590633f59583dcdc11e61730b4a36c22a4.jpg)  
$K_{t} = 1.92$

图片摘要：该图主要展示 6 44 TC4 钛合金应力集中元件疲劳性能图6 42 应力集中元件图 6.7 材料的工艺性 材料的工艺性见表6 45。。
![](images/5a51913339ac6ecc3dfcb9d9f32bed1279beeeb67f7d83baffa04cb90997217f.jpg)  
$K_{t} = 10.8$   
图6-42 应力集中元件图

# 6.7 材料的工艺性

材料的工艺性见表6-45。

表 6-45 材料的工艺性  

<table><tr><td>牌号</td><td>热处理</td><td>可锻/铸性</td><td>可焊性</td><td>表面处理</td><td>机加/成形</td></tr><tr><td>TA2</td><td>经650~700℃退火处理使用,一般焊接件不需进行焊后热处理</td><td>毛坯锻造加热温度为900~950℃,变形量控制在30%~40%,模锻件加热温度为900~950℃,终锻温度不应低于650℃</td><td>适合于各种方式焊接,焊缝与基体材料的强度、塑性和耐腐蚀性能相当</td><td>用于紧固件时,表面可进行蓝色阳极氧化,以防止电偶腐蚀</td><td>冷成形性良好,一般零件均采用冷成形,复杂零件采用冷态预成形、热校形工艺制造</td></tr><tr><td>TC1</td><td>板材经640~660℃退火处理使用。一般焊接件和冷成形零件不需消除应力退火处理</td><td></td><td>可以进行氩弧焊、点焊和缝焊。退火状态氩弧焊设计许用焊缝的强度削弱系数(K1)为0.9~0.95</td><td>板材零件可不采取防护处理</td><td>工艺塑性良好,一般零件可在冷态下成形,较复杂零件采用热成形</td></tr><tr><td>TC3</td><td>普通退火为750~800℃,完全消除应力退火为600~650℃</td><td></td><td>可以进行氩弧焊和点焊,氩弧焊的接头强度为基体强度的90%以上,焊后进行退火以消除应力和稳定组织。进行钎焊时,钎焊温度不应超过其β转变温度</td><td>板材零件可不采取防护处理</td><td>较简单零件可冷成形,大多数零件需热成形,成形温度为550~700℃</td></tr></table>

续表 6-45  

<table><tr><td>牌号</td><td>热处理</td><td>可锻/铸性</td><td>可焊性</td><td>表面处遍</td><td>机加/成形</td></tr><tr><td>TC4</td><td>目前多采用普通退火状态(700~800℃退火)使用,对于等温退火、双重退火、β退火等应经试验充分验证后采用固溶时效状态制度为910~940℃1hWQ+520~550℃2hAC,零件截面尺寸不应大于25mm当氢含量超过规定或热处理后表面不再加工时,可采用真空退火成形零件和机加工零件可采用消除应力退火,去除残余应力</td><td>为控制组织形态及初生α相含量,以获得最佳综合性能,锻造加热温度采用低于β转变温度20~40℃,终锻温度不低于850℃;不再变形的锻件不允许进行超过800℃的加热</td><td>可用氩弧焊、点焊、钎焊、电子束焊和等离子焊等多种方式进行焊接,焊接接头强度与基体金属相当,焊后在550~650℃进行退火;该合金还具有良好的扩散连接特性</td><td>有良好的抗蚀性,一般不采取防护处理为防止钛缩构件表面污染或电偶腐蚀可以涂漆防护,紧固件阳极氧化或离子镀铝镀铬、化学镀镍或渗氮可以提高耐磨性为防止擦伤裂粘结,工作温度300℃以下的紧固件可以镀铜</td><td>适合于车削、铣削、钻孔、铰孔等加工,磨削和攻丝比较困难,在固溶时效状态加工比退火状态加工效率降低40%一般不得用电火花加工,禁止采用砂轮干打磨,可用刮削、锉修或砂纸打光较简单零件可用冷成形,一般大多数零件采用热成形TC4合金细晶粒板材具有优异的超塑特性,采用超塑成形/扩散连接(SFP/DB)先进组合工艺可以制造复杂构件</td></tr><tr><td>Ti-10V-2Fe-3Al</td><td>在低于β转变温度30~60℃范围内选定固溶处理温度,保温2h,水淬;时效在510~540℃范围,保温8h、空冷。通过调整固溶时效温度可以获得不同强度和断裂韧度水平的匹配,目前采用的典型热处理制度是:760℃ WQ+520℃8h AC;消除应力退火温度不得高于时效温度</td><td>具有优异的锻造性能,能够生产出近无余量模锻件,同时适合于等温或热模锻造。荒型锻造:最后一火前的各火次在高于β转变温度20~40℃加热,最后一火在β转变温度以下15~25℃加热。模锻:第一次加热温度宜选在β转变温度或高于β转变温度20℃加热,以后各火次加热温度应低于β转变温度20℃为保证其良好的综合性能,在α+β两相区锻造时的变形量希望控制在25%~35%</td><td>资料报道,该合金焊接性能与Ti-6Al-4V合金相似,但目前国内尚未开展更多的研究工作</td><td>结构零件为防止表面污染或电偶腐蚀,表面可涂漆保护</td><td>固溶状态机加工性能与TC4退火状态相当,但在固溶时效状态下的切削加工性能较固溶状态降低约40%。因此采用固溶状态初加工,然后采用部分时效,精加工和最终时效是较好的工艺路线</td></tr></table>

续表 6-45  

<table><tr><td>牌号</td><td>热处理</td><td>可锻/铸性</td><td>可焊性</td><td>表面处理</td><td>机加/成形</td></tr><tr><td>ZT4</td><td>铸件经热等静压可消除气孔和疏松等缺陷,改善塑性和疲劳性能。热等静压典型规范是:温度900~920℃,压力100MPa,2~4h</td><td>具有较窄的凝固温度范围、良好的流动性,可以浇注形状复杂的薄壁铸件</td><td>采用惰性气体保护的钨极电弧补焊技术,可获得良好效果。焊接接头具有与基体金属相近的强度、塑性和耐腐蚀性</td><td></td><td></td></tr></table>

# 6.8 使用中应注意的要点

# （1）锻件

a. 试制批生产时, 允许采用自由锻件, 在批生产时一般应采用模锻件; 设计锻件时, 应使锻件主应力方向顺着流线方向, 对于重要部位图样中应注明流线方向要求。  
b. 大型重要锻件在图样中应注明超声波检验部位及级别。  
c. 重要零件的锻件均应进行全部切削加工, 一般零件可以使用锻件的非加工表面, 但必须去除富氧 $\alpha$ 层。

# (2）铸件

a. 重要铸件一般应采用热等静压处理，同时在图样上注明X光检验级别和部位。  
b. 对于疲劳危险的结构，不推荐采用钛合金铸件。

# （3）焊接件

钛与其他金属材料不宜组合熔焊。

# （4）热处理

a. 在空气中热处理时, 表面形成的脆性富氧 $\alpha$ 层必须清除。经热处理的零件表面不允许再加工时(铰孔、锉修除外)应采用真空处理、保护气氛或涂料保护。  
b. $\alpha$ 型和近 $\alpha$ 型钛合金在焊接或成形后，一般不要求消除应力。 $\alpha + \beta$ 型合金冷成形较复杂零件或焊接后应该消除应力，特别是对板材冷成形的承压构件，为避免由包兴格效应而引起抗压屈服强度的降低需要消除应力退火。

根据设计需要，为消除机械加工零件加工中产生的残余应力，可进行消除应力退火。

c. 经真空热处理的零件表面应呈淡黄色，深于此色的零件应拒收。  
d. 热处理增氢不允许超过 $15\mathrm{ppm}$ 。  
e. TC4 钛合金退火状态使用的零件, 容许截面不受严格限制, 固溶时效状态使用时, 最厚截面尺寸不应大于 $25\mathrm{mm}$ 。Ti-10V-2Fe-3Al 钛合金在固溶时效状态使用的零件, 其截面尺寸不应大于 $100\mathrm{mm}$ 。

# (5)机械加工零件

a. 钛合金疲劳性能对表面加工状态敏感,重要件、关键件应对表面粗糙度作出合理规定。  
b. 阶差或过小的转角半径都会引起应力集中, 在结构允许情况下, 尽量采用较大的转角半径, 图样应规定阶差的最小值。  
c. 重要构件应规定加工纹理方向，加工纹理一般由所采用的加工方法、刀具形状、刀具运动方向等决定的。  
d. 零件设计时，应尽量减少磨削、攻丝要求，避免结构上有深而小的孔。

e. 除非图样有特殊规定或者零件的打标记部位随后被加工去除, 否则在零件上不应打钢印, 而应采用橡皮印 (不得采用红色)。

f.加工中(包括热处理)冷变形校正应采用压力机校正，禁止用锤击。

# （6）装配

a. 钛合金对微动磨损有较高的敏感性，设计时注意控制过盈量以及装配间隙。  
b. 钛合金很容易被磨损，因此裸露的钛合金不能用于滑动接触部位。根据不同情况可以采用轴承、衬套和涂层等方法保护。  
c. 轴承和衬套用冷缩法配合装配，防止擦伤钛基体表面。  
d. 加工或装配中, 严禁使用铅及铅基合金, 镀镉、镀锌、镀银和镀锡的工具以及定位、固定用的紧固件、销钉和衬套等。

# （7）喷丸

喷丸强化提高零件疲劳强度和抵抗应力腐蚀破坏能力，并可以延缓因微动磨损产生的表面损伤。

钛合金喷丸零件的最高使用温度(或随后加工)不得超过 $205^{\circ}\mathrm{C}$ ，否则会释放残余压应力。

# （8）腐蚀防护

a. 钛及钛合金有应力腐蚀倾向，使用中应加以注意。  
b. 使用温度超过 $288^{\circ} \mathrm{C}$ , 有热盐应力腐蚀倾向。  
c. 钛及钛合金与不同类金属接触时，会造成作为阳极的不同类金属腐蚀，设计使用时应采取防护措施。  
d. 钛零件或标准件不得镀镉或镀银。镀镉或镀银的垫圈、干涉配合衬套或干涉配合紧固件均不可与钛零件一起使用。  
e. 钛零件酸洗增氢量不得超过 $20\mathrm{ppm}$ ; 未涂漆零件表面, 不得有污染 (如指印、油腻、水、污物等)。

# 6.9 主要品种规格

钛合金材料的主要品种见表6-46。

表 6-46 钛合金材料的主要品种  

<table><tr><td>品种</td><td>技术标准</td></tr><tr><td rowspan="2">板材</td><td>GB3621-83</td></tr><tr><td>GB6613-86</td></tr><tr><td>带材</td><td>GB3622-83</td></tr><tr><td>管材</td><td>GB3624-83</td></tr><tr><td rowspan="2">丝材</td><td>GB6732-94</td></tr><tr><td>GJB2219-94</td></tr><tr><td rowspan="3">棒材</td><td>GB2965-87</td></tr><tr><td>GB2966-82</td></tr><tr><td>GJB1538-92</td></tr></table>

# 第7章 铜合金

铜及其合金具有优良的化学、物理和力学性能，使之广泛地应用于航空及其他工业部门。

本章选编的有纯铜、黄铜、青铜、白铜、镍铜合金等共16个牌号。

纯铜又称紫铜，它有很高的导电性、导热性，良好的延展性，易于冷热加工，主要用于制造导线、导电和导热零件。制造导体用的纯铜，通常选用T1或T2。

黄铜是以锌为主要添加元素的铜合金。只加锌的铜-锌二元合金称为普通黄铜；除锌外，还加入其他元素的铜合金称为复杂黄铜，如铅黄铜、铝黄铜、锡黄铜等。

铅黄铜有优良的切削加工性，适于制造尺寸精度高的零件。

铝黄铜和锡黄铜在介质中能形成致密的保护膜，因而具有优良的耐蚀性，适于制作热水、蒸气和海水的热交换和冷凝器管以及其他附件。

含铁量很低（不大于 $0.03\%$ ）的黄铜称防磁黄铜，用于制造有防磁要求的零件。

白铜是以镍与钴为主要添加元素的铜合金，只加镍与钴的铜合金称为普通白铜，另外还加入其他元素的铜合金则分别以该元素命名，如铁白铜、锰白铜、锌白铜等。

青铜指黄铜和白铜以外的铜合金，主要有锡青铜、铝青铜和铍青铜等。青铜的力学性能一般高于黄铜，并具有良好的成形性和耐蚀性。

变形锡青铜的锡含量小于 $9\%$ 时，需添加少量磷。锡青铜虽不能热处理强化，但冷变形能显著地提高其力学性能。它有高的强度、硬度、弹性和优良的成形性，是用途很广的弹性材料。高锡含量的锡青铜则主要用作耐磨零件。

铝青铜有良好的抗高温氧化性和耐腐蚀性，适于制造辅机附件及高温下工作的耐磨零件。

铍青铜是含铍 $2\%$ 左右的铜合金，有高的强度、硬度、弹性、耐磨和抗应力松弛性，是制造航空仪表的重要弹性材料。

镍铜合金是以铜为主要添加元素的镍基合金。镍与铜形成高强度的固溶体。少量的添加元素铁和锰溶入固溶体，能进一步提高镍铜合金的力学性能和耐蚀性能，特别是提高抗海水腐蚀的能力。

此外，铸造铜合金常用的有ZCuZn38、ZCuZn16Si4、ZCuAl10Fe3等。最常用的是ZCuZn16Si4，它有较高的强度和优良的铸造工艺性，适于浇铸外形复杂的薄壁铸件，如仪表壳体等。

# 7.1 材料的分类、牌号及标准

铜合金分类、牌号及标准见表7-1。

表 7-1 铜合金分类、牌号及标准  

<table><tr><td>分类</td><td>牌 号</td><td>棒 材</td><td>板材</td><td>型材</td><td>管材</td><td>丝材</td><td>铸锻件</td></tr><tr><td>纯铜</td><td>T2、T3</td><td>GB4423</td><td>GB2040GB2059(带)</td><td></td><td>GB1527GB1528GB1531</td><td>GB3109GB3117</td><td></td></tr></table>

续表 7-1  

<table><tr><td>分类</td><td>牌号</td><td>棒材</td><td>板材</td><td>型材</td><td>管材</td><td>丝材</td><td>铸锻件</td></tr><tr><td rowspan="3">黄铜</td><td>H62、H68、H96</td><td>GB4424</td><td>GB2041</td><td>GB4427</td><td>GB1529</td><td>GB3110</td><td></td></tr><tr><td>HPb59-1</td><td>GB4425</td><td>GB2060(带)</td><td>(矩形棒)</td><td>GB1530</td><td>GB3112</td><td></td></tr><tr><td>HMn58-2</td><td>GB4426</td><td></td><td></td><td>GB8006</td><td>GB3117</td><td></td></tr><tr><td rowspan="7">青铜</td><td>QSn4-3</td><td rowspan="2">GB4432</td><td>GB2048</td><td></td><td></td><td>GB3124</td><td></td></tr><tr><td>QSn6.5-0.1</td><td>GB2066(带)</td><td></td><td></td><td></td><td></td></tr><tr><td>QA19-2</td><td rowspan="4">GB4429</td><td>GB2062(带)</td><td></td><td rowspan="4">GB8889</td><td></td><td></td></tr><tr><td>QA19-4</td><td>GB2043</td><td></td><td></td><td></td></tr><tr><td>QAl10-3-1.5</td><td></td><td></td><td></td><td></td></tr><tr><td>QAl10-4-4</td><td></td><td></td><td></td><td></td></tr><tr><td>QBe2</td><td>YB720</td><td>YB552</td><td></td><td></td><td></td><td></td></tr><tr><td rowspan="2">镍铜合金</td><td rowspan="2">NCu28-2.5-1.5</td><td rowspan="2">GB4435</td><td>GB2054</td><td></td><td rowspan="2">GB2882</td><td rowspan="2">GB3113</td><td></td></tr><tr><td>GB2072(带)</td><td></td><td></td></tr><tr><td rowspan="2">白铜</td><td rowspan="2">BZn15-20</td><td rowspan="2">GB4433</td><td>GB2053</td><td></td><td rowspan="2">GB8007</td><td rowspan="2">GB3125</td><td></td></tr><tr><td>GB2071(带)</td><td></td><td></td></tr></table>

# 7.2 材料的特点和应用

铜合金常用牌号的特点和应用见表7-2。

表 7-2 铜合金常用牌号的特点和应用  

<table><tr><td>合金牌号</td><td>半成品形式</td><td>主要特点</td><td>应用</td></tr><tr><td>T2</td><td>带材、板材</td><td>具有高的导电性和导热性,良好的耐蚀性和成形性近于C11000(美)</td><td>制作电线、电缆、导电片、壳体和各种导管等</td></tr><tr><td>T3</td><td>棒材、管材、线材</td><td>具有较好的导电性、导热性、耐蚀性和成形性近于C12500(美)</td><td>制作电器开关、垫圈、垫片、铆钉、管嘴和管道</td></tr><tr><td>H62</td><td>各类制品</td><td>具有较高的强度和优良的冷热加工性,有较强的应力腐蚀破裂倾向近于C28000(美)</td><td>制作导管、垫圈、风嘴、销子及各种小型结构件</td></tr><tr><td>H68</td><td>各类制品</td><td>有中等强度和高的塑性,良好的冷热加工性,耐蚀性好,有应力腐蚀倾向近于C26000(美)</td><td>制造仪表壳体、散热器外壳、支管、金属滤网</td></tr><tr><td>H96</td><td>带、板、棒、管</td><td>有优良的可塑性,易于进行冷热加工。在大气和淡水中具有高的耐蚀性,且无应力腐蚀破坏倾向近于C21000(美)</td><td>制造空调散热管、空速衰、波导管和导电零件</td></tr><tr><td>HPb59-1</td><td>各类制品</td><td>有较高的强度,优良的切削加工性和成形性,有较强的应力腐蚀倾向。冷作硬化后应进行消除应力低温退火近于JIC59-1(俄)</td><td>制作接线柱、接管嘴、摇臂、扇形齿轮、偏心衬套、连杆、螺纹卡圈等</td></tr><tr><td>HMn58-2</td><td>带、板、棒</td><td>有优良的热加工性和较好的冷加工性,易钎焊和电阻点焊近于JIMu58-2(俄)</td><td>制造活塞头、阀杆、阀体、导杆和螺帽</td></tr><tr><td>QSn4-3</td><td>带、板、棒、线</td><td>有较高的强度、硬度,优良的冷加工性和良好的热加工性。在大气、淡水和海水中有良好的耐蚀性。不能热处理强化</td><td>制造小型的弹簧、弹簧片和耐磨的小型结构件</td></tr></table>

续表 7-2  

<table><tr><td>合金牌号</td><td>半成品形式</td><td>主要特点</td><td>应用</td></tr><tr><td>QSn6.5-0.1</td><td>带、板、棒、线</td><td>具有高的强度、硬度、弹性和抗微塑性变形能力。有很好的冷加工性和优良的抗蚀性。热稳定化处理能提高材料的抗疲劳性能近于BpOΦ6.5-0.15(俄)</td><td>制造弹性元件和耐磨零件,如弹簧、连杆、垫圈、小轴、膜片及波纹管等</td></tr><tr><td>QA19-2</td><td>带、板、棒、管</td><td>有较高的强度,优良的热加工性。在大气、淡水和海水中抗蚀性很好。可在250℃以下介质中工作</td><td>制造衬套、法兰盘、管接嘴、支架等高强度耐蚀零件</td></tr><tr><td>QA1-4</td><td>带、板、棒、管</td><td>具有高的强度和减磨性,良好的耐蚀性和热加工性。可电焊和气焊,钎焊性不好近于C61900(美)</td><td>制造在高负荷下工作的抗磨、耐蚀零件,如轴承、轴套、齿轮、蜗轮、阀座等</td></tr><tr><td>QA110-3-1.5</td><td>棒、管</td><td>有高的耐蚀性和强度,经淬火、回火后可提高硬度,有较好的高温耐蚀性和抗氧化性。在大气、淡水和海水中抗蚀性很好。可切削性尚可,热加工性良好。可焊接,不易钎焊</td><td>制作高温条件下工作的耐磨零件,如齿轮、轴承、衬套、圆盘、导向摇臂、飞轮、固定螺帽等</td></tr><tr><td>QA110-4-4</td><td>棒、管</td><td>具有高强度,高温(400℃)下力学性能稳定,有良好的减磨性。在大气、淡水和海水中抗蚀性很好。热加工性良好,可切削性尚好,可热处理强化近于C63000(美)</td><td>制作400℃以下工作的零件,如轴衬、轴套、齿轮、螺帽、法兰盘、滑座等</td></tr><tr><td>QBe2</td><td>带、棒</td><td>是力学、物理、化学等综合性能良好的一种合金。具有高的强度、硬度、弹性、耐磨性、疲劳极限和耐热性;同时具有高的导电性、导热性和耐寒性,无磁,碰击时无火花,易于焊接和钎焊,在大气、淡水和海水中抗蚀性极好近于C17200(美)</td><td>制作各种精密仪表、仪器中的弹簧和弹性元件,各种耐磨零件,如膜片、波纹管、游丝、弹簧片、轴承、衬套</td></tr><tr><td>NCu28-2.5-1.5</td><td>带、板、棒、管、线</td><td>对氢氟酸的耐蚀性非常好,有良好的加工工艺性能,在750℃以下的大气中是稳定的近于UNS400(美)</td><td>制作高强度、高耐蚀零件、高压充油电缆等</td></tr><tr><td>BZn15-20</td><td>带、板、棒、管、线</td><td>强度和硬度较高,冷热加工性及耐蚀性优良。焊接性差,切削性不好近于C75400(美)</td><td>制作精密仪器、仪表零件,如支承销子、销针、连杆和底座等</td></tr></table>

# 7.3 物理性能

# 7.3.1 密度

铜合金的密度见表7-3。

$(\mathbf{g} / \mathbf{cm}^3)$

表 7-3 铜合金的密度  

<table><tr><td>合金牌号</td><td>ρ</td><td>合金牌号</td><td>ρ</td></tr><tr><td>T2</td><td>8.89~8.94</td><td>H96</td><td>8.86</td></tr><tr><td>T3</td><td>8.89~8.94</td><td>HPb59-1</td><td>8.50</td></tr><tr><td>H62</td><td>8.43</td><td>HMn58-2</td><td>8.50</td></tr><tr><td>H68</td><td>8.50</td><td>QSn4-3</td><td>8.80</td></tr><tr><td>QSn6.5-0.1</td><td>8.65</td><td>QAl10-4-4</td><td>7.68</td></tr><tr><td>QAl9-2</td><td>7.60</td><td>QBe2</td><td>8.25</td></tr><tr><td>QAl9-4</td><td>7.50</td><td>BZn15-20</td><td>8.70</td></tr><tr><td>QAl10-3-1.5</td><td>7.50</td><td>NCu28-2.5-1.5</td><td>8.83</td></tr></table>

# 7.3.2 热导率

铜合金的热导率见表7-4。

表 7-4 钢合金的热导率  

<table><tr><td rowspan="2">合金牌号</td><td colspan="4">λ,W/(m·°C)</td></tr><tr><td>20℃</td><td>100℃</td><td>204℃</td><td>400℃</td></tr><tr><td>T2</td><td>390</td><td>380</td><td></td><td></td></tr><tr><td>T3</td><td>390</td><td>380</td><td></td><td></td></tr><tr><td>H62</td><td>108.9</td><td></td><td></td><td></td></tr><tr><td>H68</td><td>117.2</td><td></td><td></td><td></td></tr><tr><td>H96</td><td>245</td><td></td><td></td><td></td></tr><tr><td>HPb59-1</td><td>104.7</td><td></td><td></td><td></td></tr><tr><td>HMn58-2</td><td>70.3</td><td></td><td></td><td></td></tr><tr><td>QSn4-3</td><td>83.7</td><td></td><td></td><td></td></tr><tr><td>QSn6.5-0.1</td><td>54.4</td><td></td><td></td><td></td></tr><tr><td>QA19-2</td><td>71.2</td><td></td><td></td><td></td></tr><tr><td>QA19-4</td><td>58.6</td><td></td><td></td><td></td></tr><tr><td>QA110-3-1.5</td><td>58.6</td><td></td><td></td><td></td></tr><tr><td>QA110-4-4</td><td>75.4</td><td></td><td></td><td></td></tr><tr><td>QBe2</td><td>83.7(固溶)</td><td></td><td></td><td></td></tr><tr><td></td><td>104.7(时效)</td><td></td><td></td><td></td></tr><tr><td>BZn15-20</td><td>25~35</td><td></td><td></td><td></td></tr><tr><td>NCu28-2.5-1.5</td><td>21.8</td><td></td><td>27.8</td><td>34.0(427℃)</td></tr></table>

# 7.3.3 比热容

铜合金的比热容见表7-5。

$\mathrm{(J / (kg\cdot^{\circ}C))}$

表 7-5 铜合金的比热容 ${}^{\text{①}}$   

<table><tr><td>合金牌号</td><td>c</td><td>合金牌号</td><td>c</td><td>合金牌号</td><td>c</td><td>合金牌号</td><td>c</td></tr><tr><td>T2</td><td>385.2</td><td>H96</td><td>387</td><td>QSn6.5-0.1</td><td></td><td>QA110-4-4</td><td>376.8</td></tr><tr><td>T3</td><td>385.2</td><td>HPb59-1</td><td>377</td><td>QA19-2</td><td>436.7</td><td>QB2</td><td>418.7</td></tr><tr><td>H62</td><td>385.2</td><td>HMn58-2</td><td></td><td>QA19-4</td><td>376.8</td><td>BZn15-20</td><td>400</td></tr><tr><td>H68</td><td>367.8</td><td>QSn4-3</td><td>385.2</td><td>QA110-3-1.5</td><td>356</td><td>NCu28-2.5-1.5</td><td>520</td></tr></table>

① 温度为 $20^{\circ} \mathrm{C}$ 。

# 7.3.4 线膨胀系数

铜合金的线膨胀系数见表7-6。

表 7-6 钢合金的线膨胀系数  

<table><tr><td rowspan="2">温度C/合金牌号</td><td colspan="11">α,×10-6℃-1</td></tr><tr><td>20</td><td>20~93</td><td>20~100</td><td>20~200</td><td>20~300</td><td>20~400</td><td>20~427</td><td>20~500</td><td>0~300</td><td>400</td><td>-60</td></tr><tr><td>T2、T3</td><td></td><td></td><td>16.92</td><td>17.28</td><td>17.64</td><td></td><td></td><td></td><td></td><td></td><td></td></tr><tr><td>H62</td><td></td><td></td><td></td><td>20.6</td><td></td><td></td><td></td><td></td><td></td><td></td><td></td></tr><tr><td>H68</td><td></td><td></td><td></td><td></td><td>20.0</td><td></td><td></td><td>20.5</td><td></td><td></td><td></td></tr><tr><td>H96</td><td></td><td></td><td></td><td></td><td>18.0</td><td></td><td></td><td></td><td></td><td></td><td></td></tr></table>

续表 7-6  

<table><tr><td rowspan="2">温度C/合金牌号</td><td colspan="11">α,×10-6°C-1</td></tr><tr><td>20</td><td>20~93</td><td>20~100</td><td>20~200</td><td>20~300</td><td>20~400</td><td>20~427</td><td>20~500</td><td>0~300</td><td>400</td><td>-60</td></tr><tr><td>HPb59-1</td><td>20.6</td><td></td><td></td><td></td><td>21.0</td><td></td><td></td><td></td><td></td><td></td><td></td></tr><tr><td>HMn58-2</td><td>21.2</td><td></td><td></td><td></td><td></td><td></td><td></td><td></td><td></td><td></td><td></td></tr><tr><td>QSn4-3</td><td>18.0</td><td></td><td>18.0</td><td></td><td></td><td></td><td></td><td></td><td></td><td></td><td></td></tr><tr><td>QSn6.5-0.1</td><td>17.2</td><td></td><td>17.2</td><td></td><td></td><td></td><td></td><td></td><td></td><td>18.9</td><td>15.5(-63℃)</td></tr><tr><td>QA19-2</td><td></td><td></td><td>17.0</td><td></td><td></td><td></td><td></td><td></td><td></td><td></td><td></td></tr><tr><td>QA19-4</td><td></td><td></td><td>16.2</td><td></td><td>19.0</td><td></td><td></td><td></td><td></td><td></td><td>14.7</td></tr><tr><td>QAl10-3-1.5</td><td></td><td></td><td>16.1</td><td></td><td></td><td>20.0</td><td></td><td></td><td></td><td></td><td>15.1</td></tr><tr><td>QAl10-4-4</td><td></td><td></td><td>17.1</td><td></td><td></td><td></td><td></td><td></td><td>17.28</td><td></td><td>14.9</td></tr><tr><td>QBe2</td><td></td><td></td><td>16.6</td><td></td><td>17.6</td><td></td><td></td><td></td><td></td><td></td><td></td></tr><tr><td>BZn15-20</td><td></td><td></td><td>16.6</td><td></td><td></td><td></td><td></td><td></td><td></td><td></td><td></td></tr><tr><td>MCu28-2.5-1.5</td><td></td><td>13.9</td><td></td><td></td><td></td><td></td><td>16.0</td><td></td><td></td><td></td><td></td></tr></table>

# 7.3.5 电导率

铜合金的电导率见表7-7。

(%IACS)

表 7-7 铜合金的电导率 ${}^{\text{①}}$   

<table><tr><td>合金牌号</td><td>γ</td><td>合金牌号</td><td>γ</td><td>合金牌号</td><td>γ</td><td>合金牌号</td><td>γ</td></tr><tr><td>T2</td><td>101.5</td><td>H96</td><td>56</td><td>QSn6.5-0.1</td><td>13</td><td>QA10-4-4</td><td>9.0</td></tr><tr><td>T3</td><td>100.6</td><td>HPb59-1</td><td>27</td><td>QA19-2</td><td></td><td>QBe2</td><td>20.9(M态)</td></tr><tr><td>H62</td><td>27</td><td>HMn58-2</td><td>16</td><td>QA19-4</td><td>10.5</td><td></td><td>19.2(Y态)</td></tr><tr><td>H68</td><td>27</td><td>QSn4-3</td><td>21.2(M态)</td><td>QA10-3-1.5</td><td>9.1</td><td>BZn15-20</td><td>7</td></tr><tr><td></td><td></td><td></td><td>20.3(Y态)</td><td></td><td></td><td>NCu28-2.5-1.5</td><td>4(M态)</td></tr></table>

① 温度为 $20^{\circ} \mathrm{C}$ 。

# 7.4 力学性能

# 7.4.1 标准规定的力学性能

# （1）带材

铜合金带材的力学性能见表7-8。

表 7-8 铜合金带材的力学性能  

<table><tr><td rowspan="3">合金牌号</td><td rowspan="3">状态①</td><td rowspan="3">厚度δmm</td><td>σb</td><td>σ0.2</td><td>δ</td><td rowspan="3">技术标准</td></tr><tr><td colspan="2">MPa</td><td>%</td></tr><tr><td colspan="3">不 小 于</td></tr><tr><td rowspan="2">T2,T3</td><td>M</td><td>0.5~1.5</td><td>205</td><td></td><td>30</td><td rowspan="2">GB2059-89</td></tr><tr><td>Y</td><td>0.5~1.5</td><td>295</td><td></td><td>3</td></tr><tr><td rowspan="2">H62</td><td>M</td><td>0.5~1.0</td><td>295</td><td></td><td>35</td><td rowspan="2">GB2060-89</td></tr><tr><td>Y2</td><td>0.5~1.0</td><td>375</td><td></td><td>20</td></tr><tr><td rowspan="3">H68</td><td>M</td><td>0.5~1.5</td><td>295</td><td></td><td>40</td><td rowspan="3">GB2060-89</td></tr><tr><td>Y2</td><td>0.5~1.5</td><td>340</td><td></td><td>25</td></tr><tr><td>Y</td><td>0.5~1.5</td><td>390</td><td></td><td>15</td></tr><tr><td rowspan="2">H96</td><td>M</td><td>0.5~1.5</td><td>215</td><td></td><td>30</td><td rowspan="2">GB2060-89</td></tr><tr><td>Y</td><td>0.5~1.5</td><td>325</td><td></td><td>3</td></tr></table>

续表7-8
