Repository: C-zj02/CFD-claw

<div align="center">

**English** | [中文](#中文版) | [Français](README_FR.md) | [Русский](README_RU.md) | [हिन्दी](README_HI.md) | [العربية](README_AR.md) | [Português](README_PT.md)

# 🚀 Claude Code Python

**A Complete Python Reimplementation Based on Real Claude Code Source**

*From TypeScript Source → Rebuilt in Python with ❤️*

***
**🔥 Active Development • New Features Weekly 🔥**

</div>

***

## 🎯 What is This?

**Clawd Code** is a **complete Python rewrite** of Claude Code, based on the **real TypeScript source code**.

File: RAG-data/飞机设计手册_第3册_材料(上).pdf-8f0fcc05-71f6-4a18-812c-fa0e64a9cb29.md (part 2 of 15)
表 12-10 胶粘剂的化学类型及主要特性  
<table><tr><td rowspan="2">密度kg/m³</td><td rowspan="2">边长mm</td><td rowspan="2">箱厚mm</td><td colspan="2">纵向剪切强度,MPa</td><td colspan="2">纵向剪切模量,GPa</td><td colspan="2">横向剪切强度,MPa</td><td colspan="2">横向剪切模量,GPa</td></tr><tr><td>室温</td><td>175℃</td><td>室温</td><td>175℃</td><td>室温</td><td>175℃</td><td>室温</td><td>175℃</td></tr><tr><td>24.0</td><td>5</td><td>0.03</td><td>0.44</td><td>0.32</td><td>0.09</td><td>0.05</td><td>0.022</td><td>0.18</td><td>0.06</td><td>0.031</td></tr><tr><td>29.6</td><td>4</td><td>0.03</td><td>0.65</td><td>0.47</td><td>0.12</td><td>0.08</td><td>0.36</td><td>0.27</td><td>0.07</td><td>0.045</td></tr><tr><td>42.6</td><td>3</td><td>0.03</td><td>1.00</td><td>0.71</td><td>0.16</td><td>0.10</td><td>0.53</td><td>0.39</td><td>0.10</td><td>0.045</td></tr><tr><td>55.6</td><td>3</td><td>0.04</td><td>1.41</td><td>1.15</td><td>0.21</td><td>0.13</td><td>0.78</td><td>0.61</td><td>0.18</td><td>0.055</td></tr><tr><td>68.5</td><td>3</td><td>0.05</td><td>2.04</td><td>1.62</td><td>0.27</td><td>0.12</td><td>1.22</td><td>1.08</td><td>0.22</td><td>0.099</td></tr><tr><td>83.0</td><td>3</td><td>0.06</td><td>2.48</td><td>1.61</td><td>0.33</td><td>0.16</td><td>1.35</td><td>1.21</td><td>0.17</td><td>0.090</td></tr><tr><td>111</td><td>3</td><td>0.08</td><td>3.51</td><td>2.32</td><td>0.43</td><td>0.23</td><td>2.22</td><td>1.70</td><td>0.25</td><td>0.112</td></tr></table>

c. LF2Y碱洗、SY-13胶芯材的力学性能见表12-38。

表 12-38 LF2Y 碱洗、SY-13 胶芯材及其元件的力学性能 (典型值)  

<table><tr><td rowspan="2">密度kg/m3</td><td rowspan="2">边长mm</td><td rowspan="2">箔厚mm</td><td rowspan="2">节点强度(室温)kN/m</td><td rowspan="2">分层强度(室温)kN/m</td><td colspan="2">压缩强度,MPa</td></tr><tr><td>室温</td><td>150℃</td></tr><tr><td>28</td><td>5</td><td>0.03</td><td>1.48</td><td></td><td>0.57</td><td>0.50</td></tr><tr><td>33</td><td>4</td><td>0.03</td><td></td><td></td><td>0.66</td><td>0.59</td></tr><tr><td>48</td><td>3</td><td>0.03</td><td>1.49</td><td>0.99</td><td>1.22</td><td>0.95</td></tr><tr><td>37</td><td>5</td><td>0.04</td><td>1.74</td><td>0.83</td><td>1.00</td><td></td></tr><tr><td>44</td><td>4</td><td>0.04</td><td>1.60</td><td>0.97</td><td>1.20</td><td>0.83</td></tr><tr><td>56</td><td>3</td><td>0.04</td><td>1.61</td><td>1.02</td><td>1.98</td><td>1.60</td></tr><tr><td>40</td><td>5</td><td>0.05</td><td>1.82</td><td>0.91</td><td>1.23</td><td></td></tr><tr><td>47</td><td>4</td><td>0.05</td><td>1.72</td><td></td><td>1.87</td><td>0.82</td></tr><tr><td>67</td><td>3</td><td>0.05</td><td>1.67</td><td>1.27</td><td>2.43</td><td>1.35</td></tr><tr><td>50</td><td>5</td><td>0.06</td><td>1.96</td><td>0.94</td><td>1.77</td><td>0.92</td></tr><tr><td>80</td><td>3</td><td>0.06</td><td>1.88</td><td>1.35</td><td>4.08</td><td>2.32</td></tr><tr><td>59</td><td>5</td><td>0.08</td><td>2.18</td><td>1.04</td><td>2.62</td><td>1.95</td></tr><tr><td>99</td><td>3</td><td>0.08</td><td>1.84</td><td>1.52</td><td>6.53</td><td>4.25</td></tr></table>

d. LF2Y铝芯材的耐湿性和耐腐蚀性能见表12-39。

表 12-39 LF2Y 铝蜂窝芯材的耐湿性和耐腐蚀性能  

<table><tr><td rowspan="2">性能</td><td colspan="3">碱洗芯材</td><td>钝化芯材</td><td colspan="2">耐久芯材</td></tr><tr><td>204胶</td><td>SY-13胶</td><td>JX-9胶</td><td>SY-13胶</td><td>SY-13胶</td><td>J-71胶</td></tr><tr><td>室温节点强度,kN/m</td><td>0.84</td><td>1.86</td><td>2.19</td><td>2.49</td><td>1.97</td><td>3.11</td></tr><tr><td>水煮2h后</td><td>0.72</td><td>1.25</td><td>0.86</td><td>1.86</td><td>1.76</td><td>2.91</td></tr><tr><td>55℃、95%~100%RH,1000h后</td><td></td><td>0.9</td><td>0.42</td><td>1.31</td><td>1.86</td><td>2.75①</td></tr><tr><td>下降率</td><td></td><td>52%</td><td>81%</td><td>47%</td><td>5.6%</td><td>11.6%</td></tr><tr><td>连续3d,5%NaCl盐雾试验</td><td></td><td></td><td></td><td></td><td></td><td></td></tr><tr><td>芯材表面腐蚀情况</td><td></td><td>最早出现点腐蚀并有剥落现象·&gt;13.5</td><td></td><td>无腐蚀</td><td>无腐蚀</td><td>无腐蚀</td></tr><tr><td>外露铝箔单位面积的重量损失×10-2mg/cm2</td><td></td><td></td><td></td><td>&lt;13.5</td><td>&lt;13.5</td><td>&lt;13.5</td></tr></table>

① 湿热 $1500\mathrm{h}$ 后。

# 12.3 材料的工艺性及应用范围

# 12.3.1 胶粘剂的供应状态及使用特点

在结构胶粘剂中，多数是膜状胶粘剂（简称胶膜），但带状或粉状或糊状的发泡胶以及液状的底胶都是整个胶粘剂体系必要的组成部分。在非结构胶粘剂中大多是糊状的或液状的，还有压敏胶带等。这些胶粘剂的供应状态及其使用特点见表12-40。

表 12-40 胶粘剂的供应状态及其使用特点  

<table><tr><td>序号</td><td>胶粘剂类型</td><td>供应状态</td><td>使用特点</td></tr><tr><td>1</td><td>胶膜</td><td>通常包装在不粘的隔离纸中供应</td><td>1.多数含有纤维织物载体,使胶膜在搬运时不易破裂,同时也是作为控制胶层厚度的一种方法2.胶膜的自粘性可根据加工所需要的特性调整3.胶膜的厚度,对于光滑而均匀的被粘物,极-极胶接采用较薄的胶膜(≈0.15mm),对于重负载的复杂零件,如高密度蜂窝芯袋配件采用较厚的胶膜(≈0.38mm)</td></tr><tr><td>2</td><td>发泡胶</td><td>以带状或粉状供应</td><td>1.利用发泡胶固化时在原位发泡膨胀把蜂窝芯块拼接在一起或把蜂窝夹层结构中的边缘元件与蜂窝芯块连接在一起2.根据负载要求选择密度范围</td></tr><tr><td>3</td><td>复合泡沫胶</td><td>糊状,以单组分包装加热固化体系或双组分包装室温固化体系供应</td><td>1.体系中通常含有空心的玻璃微球或空心的酚醛树脂微球2.主要用于蜂窝块紧固件处的局部加强(如嵌入带螺纹的螺栓)或蜂窝件边缘的封边</td></tr><tr><td>4</td><td>糊状胶</td><td>糊状,以单组分包装加热固化体系或双组分包装室温固化体系供应</td><td>1.通常是触变性的2.主要用作间隙的填充料</td></tr><tr><td>5</td><td>底胶</td><td>以液态供应</td><td>1.为抑制腐蚀底胶加有抑制腐蚀剂,可保护金属表面,提高胶接接头的耐久性2.有些抑制腐蚀剂易沉淀,使用前应充分搅拌,施加底胶时需在搅拌下进行3.底胶厚度影响胶接强度和耐久性,应控制在规定的适当范围</td></tr><tr><td>6</td><td>厌氧胶</td><td>液态,封装在可透气的塑料瓶内(可与空气接触而稳定贮存)</td><td>1.在空气(氧气)存在时起抑制固化作用,隔绝空气就自行固化。应用时施加于零件胶接面或空隙内,由于缺氧及金属催化作用,在室温下可迅速固化2.使用方便,不含溶液,毒性小</td></tr><tr><td>7</td><td>压敏胶粘带</td><td>胶粘带</td><td>1.使用时只要用手轻微加压,胶粘带即粘附于被粘物表面并可达到一定粘附力,且能用手将它从表面撕下,表观上不留痕迹2.压敏胶粘带有单面和双面的两种</td></tr><tr><td>8</td><td>导电胶</td><td>糊状,双组分包装供应</td><td>1.导电胶含有导电填料,如银粉等,使用时须搅拌均匀2.导电胶可连接两个或多个导体构成导电道路,其体积电阻率约为10-3~10-4Ω·cm</td></tr><tr><td>9</td><td>热熔胶</td><td>以条状、块状或膜状供应</td><td>1.在熔融状态进行涂布,冷却到固态即可将被粘物表面胶接起来,工艺简便2.热熔胶的熔融温度一般在100~250℃之间,主要用于制造舱内装饰板</td></tr></table>

# 12.3.2 可供选用的结构胶的工艺性及使用温度范围

可供选用的结构胶的工艺性及使用温度范围见表12-41。

表 12-41 可供选用的结构胶的工艺性及使用温度范围  

<table><tr><td>序号</td><td>1</td><td>2</td><td>3</td></tr><tr><td>牌号名称</td><td>自力-2胶</td><td>J-01胶</td><td>J-03胶</td></tr><tr><td>基本组成</td><td>环氧树脂丁腈橡胶</td><td>酚醛树脂丁腈橡胶</td><td>酚醛树脂丁腈橡胶</td></tr><tr><td>供应状态</td><td>胶液、胶膜(厚度0.2,0.3,0.4mm)</td><td>胶液胶膜</td><td>胶液胶膜</td></tr><tr><td>贮存期</td><td>胶液半年胶膜1年</td><td>半年</td><td>1年</td></tr><tr><td>施工方法</td><td>涂胶贴膜</td><td>涂胶贴膜</td><td>涂胶贴膜</td></tr><tr><td>固化条件</td><td>(160±5)℃×2+0.5h0.05~0.3MPa</td><td>160℃×3h0.3~0.5MPa</td><td>160℃×2h0.3~0.5MPa</td></tr><tr><td>使用温度</td><td>-55~80℃</td><td>-60~150℃</td><td>-60~150℃</td></tr><tr><td>序号</td><td>4</td><td>5</td><td>6</td></tr><tr><td>牌号名称</td><td>J-15胶</td><td>J-42胶</td><td>SF-1胶</td></tr><tr><td>基本组成</td><td>酚醛树脂、丁腈橡胶、对氯苯甲酸</td><td>环氧树脂丁腈橡胶</td><td>酚醛树脂丁腈橡胶</td></tr><tr><td>供应状态</td><td>胶液胶膜</td><td>胶液</td><td>胶液胶膜</td></tr><tr><td>贮存期</td><td>半年</td><td>半年</td><td>半年</td></tr><tr><td>施工方法</td><td>涂胶贴膜</td><td>涂胶</td><td>涂胶贴膜</td></tr><tr><td>固化条件</td><td>170℃×2~3h0.3~0.4MPa</td><td>175℃×2~3h0.3~0.5MPa</td><td>180℃×2h0.5MPa</td></tr><tr><td>使用温度</td><td>-60~150℃(长期)250℃(短期)</td><td>-60~100℃</td><td>-60~150℃</td></tr><tr><td>序号</td><td>7</td><td>8</td><td>9</td></tr><tr><td>牌号名称</td><td>J-04胶</td><td>J-40胶</td><td>SY-18胶、含SY-18板-板胶、SY-18面板胶</td></tr><tr><td>基本组成</td><td>酚醛树脂丁腈橡胶</td><td>环氧树脂、羧基丁腈橡胶、端羧丁腈橡胶、聚酚氧树脂、双氰胺、间苯二甲酰肼</td><td>环氧树脂丁腈橡胶潜伏性固化剂促进剂</td></tr><tr><td>供应状态</td><td>胶液胶膜</td><td>J-40A胶膜J-40B胶液</td><td>胶膜胶液</td></tr><tr><td>贮存期</td><td>半年</td><td>-5~0℃条件下,半年</td><td>0~5℃条件下,1年</td></tr><tr><td>施工方法</td><td>涂胶贴膜</td><td>涂胶贴膜</td><td>涂胶贴膜</td></tr><tr><td>固化条件</td><td>165℃×3h0.3~0.5MPa</td><td>125℃×3h0.1~0.5MPa</td><td>125℃×2h0.1~0.3MPa</td></tr><tr><td>使用温度</td><td>-60~250℃</td><td>-60~100℃</td><td>-55~80℃</td></tr></table>

续表 12-41  

<table><tr><td>序号</td><td colspan="2">10</td><td colspan="2">11</td><td>12</td></tr><tr><td>牌号名称</td><td colspan="2">HS-1胶</td><td colspan="2">SY-16胶</td><td>SY-14胶(原南力-4胶)</td></tr><tr><td>基本组成</td><td colspan="2">橡胶改性环氧树脂</td><td colspan="2">改性环氧树脂</td><td>环氧树脂聚砜树脂增效性酯化剂</td></tr><tr><td>供应状态</td><td colspan="2">以3组分供应</td><td colspan="2">以3组分供应</td><td>胶 膜(厚度0.25,0.35mm)</td></tr><tr><td>贮存期</td><td colspan="2">各组分分别贮存于15℃以下,半年适用期:20℃×5~6h</td><td colspan="2">各组分分别贮存,1年适用期:30℃×4h</td><td>1年</td></tr><tr><td>施工方法</td><td colspan="2">涂胶</td><td colspan="2">涂胶</td><td>贴膜</td></tr><tr><td>固化条件</td><td colspan="2">120℃×3h0.01~0.05MPa</td><td colspan="2">140℃×2h0.05~0.10MPa</td><td>175℃×2h0.1~0.3MPa</td></tr><tr><td>使用温度</td><td colspan="2">-40~150℃(长期)200℃(短期)</td><td colspan="2">-55~150℃</td><td>-55~150℃长期200℃(短期)</td></tr><tr><td>序号</td><td colspan="2">13</td><td colspan="2">14</td><td>15</td></tr><tr><td>牌号名称</td><td colspan="2">J-23-1胶</td><td colspan="2">J-23-2胶</td><td>J-30胶含J-30A胶膜(面板胶)J-30B胶膜(模-板胶)J-30C胶液(底胶)</td></tr><tr><td>基本组成</td><td colspan="2">酚醛环氧树脂丁腈橡胶双氰胺</td><td colspan="2">环氧树脂氟酚氧树脂双氰胺</td><td>环氧树脂、羧丁橡胶、单醋酐、聚酯树脂、酚醛树脂、填料</td></tr><tr><td>供应状态</td><td colspan="2">胶液胶膜</td><td colspan="2">胶膜</td><td>胶胶胶膜</td></tr><tr><td>贮存期</td><td colspan="2">半年</td><td colspan="2">半年</td><td>-4~0℃,半年</td></tr><tr><td>施工方法</td><td colspan="2">涂胶贴膜</td><td colspan="2">贴膜</td><td>涂胶贴膜</td></tr><tr><td>固化条件</td><td colspan="2">175℃×2~3h0.3~0.5MPa</td><td colspan="2">175℃×3h0.3~0.5MPa</td><td>175℃×3h0.1~0.5MPa</td></tr><tr><td>使用温度</td><td colspan="2">-60~150℃</td><td colspan="2">-60~100℃</td><td>-60~175℃</td></tr><tr><td colspan="2">序号</td><td colspan="2">16</td><td colspan="2">17</td></tr><tr><td colspan="2">牌号名称</td><td colspan="2">NHJ-44胶</td><td colspan="2">J-98胶、J-99胶</td></tr><tr><td colspan="2">基本组成</td><td colspan="2">环氧树脂三元共聚聚酰胺潜伏性酯化剂</td><td colspan="2">环氧聚砜酯化剂</td></tr><tr><td colspan="2">供应状态</td><td colspan="2">胶液胶膜</td><td colspan="2">胶膜</td></tr><tr><td colspan="2">贮存期</td><td colspan="2">3年</td><td colspan="2">-18℃,9月蓝温,累计20d</td></tr><tr><td colspan="2">施工方法</td><td colspan="2">涂胶贴膜</td><td colspan="2">贴膜</td></tr><tr><td colspan="2">固化条件</td><td colspan="2">160℃×2h0.1~0.3MPa</td><td colspan="2">185±5℃</td></tr><tr><td colspan="2">使用温度</td><td colspan="2">-196~82℃</td><td colspan="2">-55~150℃</td></tr></table>

续表 12-41  

<table><tr><td colspan="2">序号</td><td colspan="2">18</td><td colspan="2">19</td></tr><tr><td colspan="2">牌号名称</td><td colspan="2">J-47胶含J-47A胶膜、J-47B底胶J-47C胶膜、J-47D发泡胶带</td><td colspan="2">J-95胶膜J-96底胶</td></tr><tr><td colspan="2">基本组成</td><td colspan="2">环氧树脂、端羧丁腈橡胶、羧基丁腈橡胶、聚酚氧树脂、双氰胺、间苯二甲酰肼</td><td colspan="2">环氧双氰胺促进剂</td></tr><tr><td colspan="2">供应状态</td><td colspan="2">胶液胶膜</td><td colspan="2">胶膜胶液</td></tr><tr><td colspan="2">贮存期</td><td colspan="2">-7~0℃,6月</td><td colspan="2">-180℃,9月室温外置,累计20d</td></tr><tr><td colspan="2">施工方法</td><td colspan="2">涂胶贴膜</td><td colspan="2">涂胶贴膜</td></tr><tr><td colspan="2">固化条件</td><td colspan="2">125℃x2~3h0.1~0.5MPa</td><td colspan="2">120℃x2h0.1~0.3MPa</td></tr><tr><td colspan="2">使用温度</td><td colspan="2">-60~100℃长期120℃ (短期)</td><td colspan="2">-55~150℃</td></tr><tr><td>序号</td><td colspan="2">20</td><td colspan="2">21</td><td>22</td></tr><tr><td>牌号名称</td><td colspan="2">J-101胶</td><td colspan="2">SY-24C/SY-D9 胶</td><td>SY-13-2芯条胶</td></tr><tr><td>基本组成</td><td colspan="2">环氧端羧丁腈固化剂</td><td colspan="2">环氧丁腈</td><td>环氧树脂丁腈橡胶芳胺固化剂</td></tr><tr><td>供应状态</td><td colspan="2">2组分糊状</td><td colspan="2">胶膜/底胶</td><td>双组分胶液</td></tr><tr><td>贮存期</td><td colspan="2">分组分贮存,&lt;0℃,6月或室温,3月</td><td colspan="2">-18℃,9月室温,1月</td><td>半年适用期30d</td></tr><tr><td>施工方法</td><td colspan="2">涂胶</td><td colspan="2">涂胶贴膜</td><td>涂胶</td></tr><tr><td>固化条件</td><td colspan="2">85~95℃x2~4h</td><td colspan="2">120℃x2h</td><td>175℃x2h0.1~0.2MPa</td></tr><tr><td>使用温度</td><td colspan="2">-55~80℃</td><td colspan="2">-55~80℃</td><td>-55~150℃</td></tr><tr><td>序号</td><td colspan="2">23</td><td colspan="2">24</td><td>25</td></tr><tr><td>牌号名称</td><td colspan="2">JX-9胶</td><td colspan="2">204芯条胶</td><td>J-44-1芯条胶</td></tr><tr><td>基本组成</td><td colspan="2">酚醛树脂丁腈橡胶</td><td colspan="2">酚醛树脂聚乙烯醇缩醛树脂正硅酸乙酯</td><td>B阶环氧树脂羧基丁腈橡胶</td></tr><tr><td>供应状态</td><td colspan="2">胶液胶膜</td><td colspan="2">胶液</td><td>胶液</td></tr><tr><td>贮存期</td><td colspan="2">半年</td><td colspan="2">半年</td><td>半年</td></tr><tr><td>施工方法</td><td colspan="2">涂胶贴膜</td><td colspan="2">涂胶</td><td>涂胶</td></tr><tr><td>固化条件</td><td colspan="2">180℃x2h0.5MPa</td><td colspan="2">180℃x2h0.1~0.2MPa</td><td>180℃x2~3h0.3~0.5MPa</td></tr><tr><td>使用温度</td><td colspan="2">-60~150℃</td><td colspan="2">-55~200℃</td><td>-60~180℃</td></tr></table>

续表 12-41  

<table><tr><td>序号</td><td>26</td><td>27</td><td>28</td></tr><tr><td>牌号名称</td><td>J-71芯条胶</td><td>SY-P1A发泡胶</td><td>SY-P9发泡胶</td></tr><tr><td>基本组成</td><td>环氧酚醛橡胶</td><td>改性环氧发泡剂</td><td>改性环氧发泡剂</td></tr><tr><td>供应状态</td><td>甲为块状三组分乙为条状丙为液体</td><td>胶带</td><td>胶带</td></tr><tr><td>贮存期</td><td>0~4℃,6月</td><td>-18℃,9个月加温,20d</td><td>-18℃,9个月加温,20d</td></tr><tr><td>施工方法</td><td>涂胶</td><td>贴带</td><td>贴带</td></tr><tr><td>固化条件</td><td>175℃x2h0.3~0.5MPa</td><td>175±5℃x2h</td><td>120±5℃x2h</td></tr><tr><td>使用温度</td><td>-55~150℃</td><td>-55℃~150℃</td><td>-55~80℃</td></tr><tr><td>序号</td><td>29</td><td>30</td><td>31</td></tr><tr><td>牌号名称</td><td>FFP-125发泡胶</td><td>J-29发泡胶</td><td>J-60(-F,-L,-B,-D)发泡胶</td></tr><tr><td>基本组成</td><td>B阶环氧树脂铝粉发泡剂</td><td>环氧树脂聚酚氟树脂B阶酚醛树脂铝粉、发泡剂</td><td>B阶环氧树脂铝粉石棉粉发泡剂</td></tr><tr><td>供应状态</td><td>粉末</td><td>胶带</td><td>F-粉束L-粒状B-棒状D-带状</td></tr><tr><td>贮存期</td><td>半年</td><td>-5~0℃,半年直温,7d</td><td>半年20℃以下,1年</td></tr><tr><td>施工方法</td><td>充填</td><td>贴带</td><td>充填</td></tr><tr><td>固化条件</td><td>125℃x2h</td><td>165℃x2~3h</td><td>175℃x3h</td></tr><tr><td>使用温度</td><td>-60~125℃</td><td>-60~175℃</td><td>-60~175℃</td></tr><tr><td>序号</td><td>32</td><td>33</td><td>34</td></tr><tr><td>牌号名称</td><td>ZWD-1发泡胶</td><td>J-59发泡胶</td><td>SLP-1发泡胶</td></tr><tr><td>基本组成</td><td>环氧树脂酚醛树脂氟酚氟树脂铝粉、发泡剂</td><td>B阶环氧树脂铝粉发泡剂</td><td>环氧树脂发泡剂固化剂</td></tr><tr><td>供应状态</td><td>胶带</td><td>粉末</td><td>颗粒胶膜</td></tr><tr><td>贮存期</td><td>-5~0℃,半年</td><td>半年</td><td>1年</td></tr><tr><td>施工方法</td><td>贴带</td><td>充填</td><td>充填贴膜</td></tr><tr><td>固化条件</td><td>125℃x2~3h</td><td>130℃x2~3h</td><td>175℃x2h</td></tr><tr><td>使用温度</td><td>-60~130℃</td><td>-60~150℃</td><td>-120~175℃</td></tr></table>

续表 12-41  

<table><tr><td>序号</td><td colspan="2">35</td><td colspan="2">36</td><td colspan="2">37</td><td>38</td></tr><tr><td>牌号名称</td><td colspan="2">J-97发泡胶</td><td colspan="2">J-94发泡胶</td><td colspan="2">J-82发泡胶</td><td>SA-200快固胶</td></tr><tr><td>基本组成</td><td colspan="2">环氧聚砜双氰胺发泡剂</td><td colspan="2">环氧聚砜固化剂发泡剂</td><td colspan="2">环氧、丁腈改性双氰胺偶氮二异丁腈</td><td>丙烯酸酯单体弹性体引发剂</td></tr><tr><td>供应状态</td><td colspan="2">胶膜</td><td colspan="2">胶膜</td><td colspan="2">胶膜</td><td>胶液</td></tr><tr><td>贮存期</td><td colspan="2">-18℃,9月室温外置,累计20d</td><td colspan="2">-18℃,9月加常温,20d</td><td colspan="2">-18℃,4月加常温,15d</td><td>20℃以各组分分别贮存,半年</td></tr><tr><td>施工方法</td><td colspan="2">充填贴膜</td><td colspan="2">贴膜</td><td colspan="2">贴膜</td><td>涂胶</td></tr><tr><td>固化条件</td><td colspan="2">120℃x1~2h</td><td colspan="2">180℃x60~70min</td><td colspan="2">120~130℃x1~2h</td><td>25℃x5min定位24h完全固化</td></tr><tr><td>使用温度</td><td colspan="2">-55~120℃</td><td colspan="2">-55~150℃</td><td colspan="2">-55~70℃</td><td>-55~80℃</td></tr><tr><td colspan="2">序号</td><td colspan="2">39</td><td colspan="2">40</td><td colspan="2">41</td></tr><tr><td colspan="2">牌号名称</td><td colspan="2">JW-1胶</td><td colspan="2">J-48修补胶</td><td colspan="2">飞机1号修补胶</td></tr><tr><td colspan="2">基本组成</td><td colspan="2">环氧树脂改性胺类固化剂增韧剂</td><td colspan="2">环氧树脂酮酐顺酐羧丁橡胶</td><td colspan="2">环氧树脂聚硫橡胶胺类固化剂</td></tr><tr><td colspan="2">供应状态</td><td colspan="2">双组分胶液</td><td colspan="2">双组分:(甲)胶液(乙)粉末</td><td colspan="2">胶液</td></tr><tr><td colspan="2">贮存期</td><td colspan="2">各组分分别贮存,半年适用期 25℃x1h</td><td colspan="2">各组分分别贮存,1年</td><td colspan="2">室温密封保存,1年</td></tr><tr><td colspan="2">施工方法</td><td colspan="2">涂胶</td><td colspan="2">涂胶</td><td colspan="2">涂胶</td></tr><tr><td colspan="2">固化条件</td><td colspan="2">60℃x2h或80℃x1h接触压力</td><td colspan="2">100℃x3h或60℃x6h,室温x7d0.1~0.3MPa</td><td colspan="2">室温x24h或60℃x0.5~1h接触压力</td></tr><tr><td colspan="2">使用温度</td><td colspan="2">-60~60℃</td><td colspan="2">-60~175℃</td><td colspan="2">-60~60℃</td></tr><tr><td colspan="2">序号</td><td colspan="2">42</td><td colspan="2">43</td><td colspan="2">44</td></tr><tr><td colspan="2">牌号名称</td><td colspan="2">飞机2号修补胶</td><td colspan="2">J-18胶</td><td colspan="2">J-27、J-27H胶</td></tr><tr><td colspan="2">基本组成</td><td colspan="2">环氧树脂端羧基丁腈橡胶咪唑化合物</td><td colspan="2">环氧树脂聚酰胺聚乙烯醇缩丁醛硅烷偶联剂</td><td colspan="2">环氧树脂双马来酰亚胺氨基砜硅烷偶联剂、填料</td></tr><tr><td colspan="2">供应状态</td><td colspan="2">胶液</td><td colspan="2">胶液</td><td colspan="2">双组分</td></tr><tr><td colspan="2">贮存期</td><td colspan="2">室温密封保存,3年</td><td colspan="2">适用期25℃x3h</td><td colspan="2">J-27 1年适用期:J-27室温,25dJ-27H室温,8d</td></tr><tr><td colspan="2">施工方法</td><td colspan="2">涂胶</td><td colspan="2">涂胶</td><td colspan="2">涂胶</td></tr><tr><td colspan="2">固化条件</td><td colspan="2">80℃x1h接触压力</td><td colspan="2">室温x16~24h接触压力</td><td colspan="2">200℃x1h或180℃x3h0.1~0.3MPa</td></tr><tr><td colspan="2">使用温度</td><td colspan="2">-60~100℃</td><td colspan="2">-60~80℃</td><td colspan="2">J-27为-60~230℃J-27H为-60~250℃</td></tr></table>

续表 12-41  

<table><tr><td>序号</td><td>45</td><td>46</td></tr><tr><td>牌号名称</td><td>KH-120点焊胶</td><td>425点焊胶</td></tr><tr><td>基本组成</td><td>改性环氧树脂</td><td>改性环氧树脂</td></tr><tr><td>供应状态</td><td>胶液</td><td>胶液</td></tr><tr><td>贮存期</td><td>适用期:25℃×4h</td><td>1年适用期:20℃×2h或35℃×1h</td></tr><tr><td>施工方法</td><td>注胶</td><td>注胶</td></tr><tr><td>固化条件</td><td>150℃×4h</td><td>130℃×3h</td></tr><tr><td>使用温度</td><td>-55~120℃</td><td>-60~60℃</td></tr></table>

# 12.3.3 可供选用的非结构胶的工艺性及使用温度范围

可供选用的非结构胶的工艺性及使用温度范围见表12-42。

表 12-42 可供选用的非结构胶的工艺性及使用温度范围  

<table><tr><td>序号</td><td>1</td><td>2</td><td>3</td><td>4</td></tr><tr><td>牌号</td><td>J-91胶</td><td>J-114胶</td><td>J-88胶</td><td>J-86胶</td></tr><tr><td>基本组成</td><td>环氧化酚醛胺类固化剂</td><td>环氧、混合胺类固化剂</td><td>环氧、胺类固化剂</td><td>环氧、固化剂稀释剂</td></tr><tr><td>供应状态</td><td>双组分分装</td><td>双组分分装</td><td>双组分分装</td><td>双组分分装</td></tr><tr><td>贮存期(适用期、室温)</td><td>室温,1年(适用期60min/100g)</td><td>5℃以下6月或常温,3月(适用期2h/100g)</td><td>15℃以下,1年(适用期110min/100g)</td><td>(适用期25~45min/100g)</td></tr><tr><td>施工方法</td><td>刮涂或涂刷</td><td>涂刷</td><td>按Q/100·Y166-91</td><td>按使用说明书</td></tr><tr><td>固化条件</td><td>室温,7d或室温,24h加80℃,1h</td><td>室温,2h加70℃,2h</td><td>120℃,20min0.015MPa</td><td>23±2℃,≥3d或23±2℃,2h加60℃,1h</td></tr><tr><td>使用温度</td><td>-55~130℃</td><td>-55~80℃</td><td>-55~80℃</td><td>-55~80℃</td></tr><tr><td>序号</td><td>5</td><td>6</td><td>7</td><td>8</td></tr><tr><td>牌号</td><td>J-85胶</td><td>HT303/HT351胶</td><td>HT303/HT351胶</td><td>J-84胶</td></tr><tr><td>基本组成</td><td>环氧、聚酰胺、叔胺、填料</td><td>环氧、胺类固化剂</td><td>环氧、胺类固化剂</td><td>环氧、聚酰胺</td></tr><tr><td>供应状态</td><td>双组分分装</td><td>双组分分装</td><td>双组分分装</td><td>双组分分装</td></tr><tr><td>贮存期(适用期、室温)</td><td>室温,1年(适用期2.5h/100g)</td><td>室温,1年(适用期60~90min/50g)</td><td>(适用期4.5~5h/50g)</td><td>室温,1年</td></tr><tr><td>施工方法</td><td>甲组分:乙组分=1:1按使用说明书</td><td>涂胶</td><td>涂胶</td><td>涂胶</td></tr><tr><td>固化条件</td><td>25℃,5d0.05MPa</td><td>70℃,2h</td><td>70℃,3h或100℃,1h</td><td>室温,24h0.2~0.3MPa</td></tr><tr><td>使用温度</td><td>-55~80℃</td><td>-55~80℃</td><td></td><td>-55~70℃</td></tr></table>

续表 12-42  

<table><tr><td>序号</td><td>9</td><td>10</td><td>11</td><td>12</td></tr><tr><td>牌号</td><td>J-81胶</td><td>J-90胶</td><td>GY-220厌氧胶</td><td>GY-230厌氧胶</td></tr><tr><td>基本组成</td><td>环氧、固化剂、填料</td><td>环氧化酚醛胶类固化剂</td><td>双甲基丙烯酸多缩乙二醇酯</td><td>双甲基丙烯酸多缩乙二醇酯</td></tr><tr><td>供应状态</td><td>双组分分装</td><td>双组分分装</td><td>单组分液状,瓶装</td><td>单组分液状,瓶装</td></tr><tr><td>贮存期(适用期、室温)</td><td>室温,6月</td><td>(适用期60min/100g)</td><td>20℃以下,1年</td><td>20℃以下,1年</td></tr><tr><td>施工方法</td><td>刮涂</td><td>涂胶</td><td>涂胶</td><td>涂胶</td></tr><tr><td>固化条件</td><td>70℃,3h或室温,7d</td><td>室温,7d或80℃,1h</td><td>室温,24h</td><td>室温,24h</td></tr><tr><td>使用温度</td><td>-55~150℃</td><td>-55~130℃</td><td>-55~120℃</td><td>-55~120℃</td></tr><tr><td>序号</td><td>13</td><td>14</td><td>15</td><td>16</td></tr><tr><td>牌号</td><td>GY-250厌氧胶</td><td>GY-330厌氧胶</td><td>GY-360厌氧胶</td><td>J-92胶</td></tr><tr><td>基本组成</td><td>双甲基丙烯酸多缩乙二醇酯</td><td>TGDMAEPDMA</td><td>双羟乙基化双酚A双甲基丙烯酸脂</td><td>聚氨酯</td></tr><tr><td>供应状态</td><td>单组分液体,瓶装</td><td>单组分液体,瓶装</td><td>单组分液体,瓶装</td><td>双组分包装</td></tr><tr><td>贮存期(适用期、室温)</td><td>20℃以下,1年</td><td>20℃以下,1年</td><td>0~20℃,1年</td><td>分装室温,5月(适用期50min/100g)</td></tr><tr><td>施工方法</td><td>涂胶</td><td>涂胶</td><td>涂胶</td><td>涂刷或刮涂</td></tr><tr><td>固化条件</td><td>室温,24h</td><td>室温,24h</td><td>室温,24h</td><td>24℃以上,48h或80℃,3h</td></tr><tr><td>使用温度</td><td>-55~150℃</td><td>-55~150℃</td><td>-55~230℃</td><td></td></tr><tr><td>序号</td><td>17</td><td>18</td><td>19</td><td>20</td></tr><tr><td>牌号</td><td>J-93胶</td><td>J-87胶</td><td>J-89胶</td><td>J-111胶</td></tr><tr><td>基本组成</td><td>改性氯丁橡胶</td><td>丁腈橡胶酚醛树脂</td><td>丁腈橡胶酚醛树脂</td><td>聚苯乙烯-聚丁二烯-聚苯乙烯嵌段共聚物螯合剂</td></tr><tr><td>供应状态</td><td>单组分粘稠液体</td><td>单组分粘稠液体</td><td>单组分粘稠液体</td><td>单组分粘稠液体</td></tr><tr><td>贮存期(适用期、室温)</td><td>5℃以下,1年</td><td>室温,1年</td><td>5℃以下,1年室温,6月</td><td>5℃以下,1年</td></tr><tr><td>施工方法</td><td>涂胶</td><td>涂胶</td><td>涂胶</td><td>涂刷</td></tr><tr><td>固化条件</td><td>20℃以上,48h接触压力</td><td>室温,24h</td><td>室温,24h</td><td>室温,48h 5N/cm²</td></tr><tr><td>使用温度</td><td></td><td></td><td></td><td>-55~70℃</td></tr><tr><td>序号</td><td>21</td><td>22</td><td>23</td><td>24</td></tr><tr><td>牌号</td><td>FL-5、FL-6瞬干胶</td><td>SY-11导电胶</td><td>DAD-40导电胶</td><td>DAD-54导电胶</td></tr><tr><td>基本组成</td><td>改性α-氰基丙烯酸酯改性剂,增稠剂</td><td>环氧固化剂银粉</td><td>环氧固化剂银粉</td><td>环氧固化剂银粉</td></tr><tr><td>供应状态</td><td>液状,瓶装</td><td>两组分分装配套供应</td><td>两组分分装配套供应</td><td>单组分</td></tr><tr><td>贮存期(适用期、室温)</td><td>20℃以下,6月</td><td>室温,1年(适用期6h/100g)</td><td>室温,6月(适用期4h/100g)</td><td>5℃以下,6月</td></tr><tr><td>施工方法</td><td>涂胶</td><td>刮涂</td><td>刮涂</td><td>点涂(丝网印刷)</td></tr></table>

续表 12-42  

<table><tr><td>序号</td><td>21</td><td>22</td><td>23</td><td>24</td></tr><tr><td>固化条件</td><td>室温,12h</td><td>120℃,3h或80℃,6h或45℃,72h</td><td>100℃,1h或60℃,3h或室温,48h</td><td>120℃,3h</td></tr><tr><td>使用温度</td><td>-55~80℃</td><td>-55~60℃</td><td>-55~60℃</td><td>热分解温度为273℃</td></tr><tr><td>序号</td><td>25</td><td>26</td><td>27</td><td>28</td></tr><tr><td>牌号</td><td>DAD-70 导电胶</td><td>DAD-87 导电胶</td><td>DAD-90 导电胶</td><td>DW-1胶</td></tr><tr><td>基本组成</td><td>环氧、固化剂、银粉</td><td>环氧、固化剂、银粉</td><td>聚酰亚胺、环氧、胺固化剂、银粉</td><td>聚氨酯</td></tr><tr><td>供应状态</td><td>单组分包装</td><td>单组分包装</td><td>液状</td><td>双组分分装</td></tr><tr><td>贮存期(适用期、室温)</td><td>5℃,3个月</td><td>0~5℃,1年</td><td>0~5℃,1年</td><td>20℃以下,6月</td></tr><tr><td>施工方法</td><td>刮涂</td><td>涂刷</td><td>点涂</td><td>涂胶</td></tr><tr><td>固化条件</td><td>150℃,2h50kPa</td><td>150℃,4h</td><td>100℃,0.5h加200℃,2h</td><td>室温,7d或100℃,1h</td></tr><tr><td>使用温度</td><td>Ts=79℃</td><td>-60~175℃</td><td>-60~200℃</td><td>-196~40℃</td></tr><tr><td>序号</td><td>29</td><td>30</td><td>31</td><td>32</td></tr><tr><td>牌号</td><td>DW-3</td><td>DW-4胶</td><td>HM-2 热熔胶</td><td>HM-7 热熔胶</td></tr><tr><td>基本组成</td><td>改性环氧树脂</td><td>聚氨酯</td><td>EVA</td><td>共混聚烯烃树脂</td></tr><tr><td>供应状态</td><td>3组分分装</td><td>双组分分装</td><td>固态</td><td>固态</td></tr><tr><td>贮存期(适用期、室温)</td><td>室温,1年</td><td>室温,6月</td><td></td><td></td></tr><tr><td>施工方法</td><td>涂胶</td><td>涂胶</td><td>170~180℃,≤5s</td><td>180~200℃</td></tr><tr><td>固化条件</td><td>60℃,8h</td><td>室温,7d</td><td></td><td></td></tr><tr><td>使用温度</td><td>-196~60℃</td><td>-196~40℃</td><td>-40~55℃</td><td>-40~70℃</td></tr><tr><td>序号</td><td>33</td><td>34</td><td>35</td><td>36</td></tr><tr><td>牌号</td><td>JX-8胶</td><td>SF-5胶</td><td>铁帽101胶</td><td>铁帽705胶</td></tr><tr><td>基本组成</td><td>丁腈橡胶间苯二酚树脂</td><td>端羟基硅橡胶补强剂,耐热添加剂,硅烷类化合物</td><td>改性线型带羟基聚酯树脂</td><td>酚醛树脂丁腈橡胶交联剂、填料</td></tr><tr><td>供应状态</td><td>两组分分装</td><td>甲、乙两组分分装,另附M-15和R-15处理剂</td><td>两组分分装</td><td>以液态供应</td></tr><tr><td>贮存期(适用期、室温)</td><td>30℃以下,6月</td><td>30℃以下,6月</td><td>30℃以下,甲组分为1年,乙组分为6月</td><td>30℃以下,6月</td></tr><tr><td>施工方法</td><td>甲组分:乙组分=2:1(重量分)</td><td>甲、乙组分在炼胶机混合均匀,金属表面涂M-15处理剂,橡胶涂R-15</td><td>甲组分:乙组分=100:(10~50),涂胶室温晾干10min</td><td>涂胶3次,每次在室温晾干30min</td></tr><tr><td>固化条件</td><td>40℃,72h或60℃,6h</td><td>接触压下室温固化5d</td><td>盖温,5~6d或100℃,3h,0.03~0.05MPa</td><td>160℃,4h0.02MPa</td></tr><tr><td>使用温度</td><td>-40~100℃</td><td>-65~200℃</td><td></td><td>-55~100℃</td></tr></table>

续表 12-42  

<table><tr><td>序号</td><td>37</td><td colspan="2">38</td><td>39</td><td>40</td></tr><tr><td>牌号</td><td>JD-23锦丝绸压敏胶粘带</td><td colspan="2">JD-2胶自粘带</td><td>JD-5双面压敏胶粘带</td><td>JD-16喷漆保护胶粘带</td></tr><tr><td>基本组成</td><td>602锦丝绸、氯磺化聚乙烯丙烯酸酯共聚物</td><td colspan="2">聚乙烯、丁腈橡胶、聚异丁烯</td><td>长纤维纸丙烯酸酯共聚物</td><td>涂塑纸橡胶型压敏胶</td></tr><tr><td>供应状态</td><td>胶粘带成卷供应,厚度0.15±0.02mm,长度20m,宽度100mm</td><td colspan="2">胶粘带成卷供应,厚度0.4~0.6mm,长度5m,宽度18mm</td><td>胶粘带成卷供应,厚度0.11~0.15mm,宽度20m、40mm,长度20m</td><td>胶粘带成卷供应,长度20m、30m,宽度20mm、25mm</td></tr><tr><td>贮存期(适用期、室温)</td><td>室温,1年</td><td colspan="2">室温,1年</td><td>室温,2年</td><td></td></tr><tr><td>施工方法</td><td></td><td colspan="2">在适度拉伸下绕包粘贴于被保护的物体上</td><td></td><td></td></tr><tr><td>固化条件</td><td></td><td colspan="2"></td><td></td><td></td></tr><tr><td>使用温度</td><td></td><td colspan="2"></td><td>常温</td><td>120℃</td></tr><tr><td>序号</td><td colspan="2">41</td><td colspan="3">42</td></tr><tr><td>牌号</td><td colspan="2">JD-22耐高温压敏胶带</td><td colspan="3">YmM胶粘带</td></tr><tr><td>基本组成</td><td colspan="2">氟塑料-玻璃布有机硅压敏胶</td><td colspan="3">聚酰亚胺薄膜丙烯酸酯压敏胶</td></tr><tr><td>供应状态</td><td colspan="2">胶粘带成卷供应,厚度0.20±0.03mm,长度20m,宽度25mm</td><td colspan="3">成卷供应</td></tr><tr><td>贮存期(适用期、室温)</td><td colspan="2"></td><td colspan="3">室温,0.5年</td></tr><tr><td>施工方法</td><td colspan="2"></td><td colspan="3"></td></tr><tr><td>固化条件</td><td colspan="2"></td><td colspan="3"></td></tr><tr><td>使用温度</td><td colspan="2">200℃</td><td colspan="3">-40~180℃</td></tr></table>

<table><tr><td>序号</td><td>43</td><td>44</td><td>45</td><td>46</td><td>47</td></tr><tr><td>牌号</td><td>XY103</td><td>XY104</td><td>XY401</td><td>XY-402</td><td>XY-403</td></tr><tr><td>基本组成</td><td>天然胶料、汽油</td><td>β-萘磺酸磺化天然橡胶、汽油</td><td>氯丁橡胶、叔丁酚甲醛树脂、乙酸乙酯和汽油</td><td>氯丁与丁腈橡胶混合胶料、叔丁酚甲醛树脂、二氯乙烷或苯</td><td>氯丁橡胶胶料、苯</td></tr><tr><td>供应状态</td><td>单组分液态</td><td>单组分液态</td><td>单组分液态</td><td>单组分液态</td><td>单组分液态</td></tr><tr><td>贮存期(适用期、室温)</td><td>2年</td><td>2年</td><td>3月</td><td>6月</td><td>3月</td></tr><tr><td>施工方法</td><td>涂刷</td><td>涂刷</td><td>涂刷</td><td>涂刷</td><td>涂刷</td></tr><tr><td>固化条件</td><td>室温放置,10h</td><td>143±1℃30~90min</td><td>室温下放置</td><td>143±2℃10min1MPa</td><td>室温,24h</td></tr><tr><td>使用温度</td><td>-50~100℃</td><td>-50~100℃</td><td>-50~120℃</td><td>-50~120℃</td><td>-50~120℃</td></tr></table>

续表 12-42  

<table><tr><td>序号</td><td colspan="2">48</td><td colspan="2">49</td><td colspan="2">50</td><td colspan="2">51</td><td>52</td></tr><tr><td>牌号</td><td colspan="2">FN305</td><td colspan="2">XY501</td><td colspan="2">XY502</td><td colspan="2">XY503</td><td>XY504</td></tr><tr><td>基本组成</td><td colspan="2">氯丁橡胶、叔丁酚甲醋树脂、乙酸乙酯和汽油的混合溶剂</td><td colspan="2">丁腈橡胶胶料、酚醛树脂、二氯乙烷或苯</td><td colspan="2">组分一:丁腈橡胶胶料、乙酸乙酯组分二:间苯二酚树脂</td><td colspan="2">组分一:丁腈橡胶胶料、酚醛树脂、乙酸丁酯组分二:F01-6清漆、乙酸丁酯</td><td>组分一:丁腈橡胶胶料、乙酸丁酯组分二:酚醛树脂、乙醇</td></tr><tr><td>供应状态</td><td colspan="2">单组分液态</td><td colspan="2">单组分液态</td><td colspan="2">双组分液态</td><td colspan="2">双组分液态</td><td>双组分液态</td></tr><tr><td>贮存期(适用期、室温)</td><td colspan="2">9月</td><td colspan="2">6月</td><td colspan="2">6月(6~8h)</td><td colspan="2">6月</td><td>6月(60~72h)</td></tr><tr><td>施工方法</td><td colspan="2">涂刷</td><td colspan="2">涂刷</td><td colspan="2">涂刷</td><td colspan="2">涂刷</td><td>涂刷</td></tr><tr><td>固化条件</td><td colspan="2">室温,72h</td><td colspan="2">143±1℃10min1MPa</td><td colspan="2">室温,20~72h(粘来硫化胶为143±2℃,30~60min)</td><td colspan="2">143±2℃50min</td><td>15~30℃72h</td></tr><tr><td>使用温度</td><td colspan="2">-50~125℃</td><td colspan="2">-50~150℃</td><td colspan="2">-50~150℃</td><td colspan="2">-50~150℃</td><td>-50~150℃</td></tr><tr><td colspan="2">序号</td><td colspan="2">53</td><td colspan="2">54</td><td colspan="2">55</td><td colspan="2">56</td></tr><tr><td colspan="2">牌号</td><td colspan="2">XY505</td><td colspan="2">7号</td><td colspan="2">FXY-3</td><td colspan="2">FXY-6</td></tr><tr><td colspan="2">基本组成</td><td colspan="2">组分一:丁腈橡胶胶料、乙酸丁酯、二氧化苯组分二:热固性树脂、乙醇</td><td colspan="2">组分一:聚氨酯胶、填料组分二:固化剂</td><td colspan="2">氟橡胶胶料、环氧树脂、乙酸乙酯</td><td colspan="2">组分一:氟橡胶胶料、固化剂、溶剂组分二:树脂、溶剂</td></tr><tr><td colspan="2">供应状态</td><td colspan="2">双组分液态</td><td colspan="2">双组分液态</td><td colspan="2">单组分液态</td><td colspan="2">双组分液态</td></tr><tr><td colspan="2">贮存期(适用期,室温)</td><td colspan="2">6月(20~24h)</td><td colspan="2">6月(8h)</td><td colspan="2">1年</td><td colspan="2">6月</td></tr><tr><td colspan="2">施工方法</td><td colspan="2">涂刷</td><td colspan="2">涂刷</td><td colspan="2">涂刷</td><td colspan="2">涂刷</td></tr><tr><td colspan="2">固化条件</td><td colspan="2">180℃±2℃,1h</td><td colspan="2">室温固化72h</td><td colspan="2">室温固化72h</td><td colspan="2">室温固化</td></tr><tr><td colspan="2">使用温度</td><td colspan="2">-50~150℃</td><td colspan="2">-50~200℃</td><td colspan="2">-40~180℃</td><td colspan="2">-40~180℃</td></tr><tr><td colspan="2">序号</td><td colspan="2">57</td><td colspan="2">58</td><td colspan="2">59</td><td colspan="2">60</td></tr><tr><td colspan="2">牌号</td><td colspan="2">FXB</td><td colspan="2">JQ-1</td><td colspan="2">FXY-4</td><td colspan="2">APM</td></tr><tr><td colspan="2">基本组成</td><td colspan="2">氟橡胶胶料、颜料、乙酸乙酯</td><td colspan="2">三苯甲烷三异氰酸酯、二氯乙烷</td><td colspan="2">硅烷偶联剂、乙醇</td><td colspan="2">硅烷偶联剂、乙醇</td></tr><tr><td colspan="2">供应状态</td><td colspan="2">供应颜色胶料用户自行溶成胶液</td><td colspan="2">单组分液态</td><td colspan="2">单组分液态</td><td colspan="2">单组分液态</td></tr><tr><td colspan="2">贮存期(适用期、室温)</td><td colspan="2">1年</td><td colspan="2">18月</td><td colspan="2">1年</td><td colspan="2">1年</td></tr><tr><td colspan="2">施工方法</td><td colspan="2">涂刷</td><td colspan="2">涂刷</td><td colspan="2">涂刷</td><td colspan="2">涂刷</td></tr><tr><td colspan="2">固化条件</td><td colspan="2">120℃,1h</td><td colspan="2">按被粘橡胶的硫化条件</td><td colspan="2">按被粘橡胶的硫化条件</td><td colspan="2">按被粘橡胶的硫化条件</td></tr><tr><td colspan="2">使用温度</td><td colspan="2">-40~250℃</td><td colspan="2">-55~200℃</td><td colspan="2">-40~250℃</td><td colspan="2">-40~250℃</td></tr></table>

# 12.4 材料的运输、贮存及保管

胶粘剂大多是树脂-固化体系配合在一起的热固性材料，是化学活性物质，它的运输、贮存和保管过程是一个缓慢的化学反应过程，其反应速度取决于胶粘剂反应所需的活化能和运输、贮存、保管条件，任何外来能量(热、光等)都可能引发或促进化学反应。即使在控制的条件下，胶粘剂的物理化学性质也是随时间而变化的，这就可能影响胶粘剂在胶接过程中的流动性、湿润性和固化产物的特性，从而影响胶接产品的可靠性。因此，必须对胶粘剂的包装、运输、贮存及保管提出要求。

# 12.4.1 包装

胶粘剂产品运输和贮存前应检验包装是否符合有关技术文件要求。①包装容器或气密袋应无缺陷、不漏气；②包装单位、重量、数量符合规定；③运输箱应防水、防潮，箱内的胶膜卷应固定支撑，防止相互挤压，胶桶应防止互相碰撞；必要时，每件包装应适当隔热或冷藏，以确保维持装运温度要求；④胶粘剂的包装应保证从供应方到使用方的转运过程中不会变质或损坏；⑤每个验收批胶粘剂的单元包装及外部包装箱应有下列内容的标签：胶粘剂标准号，合格证号，胶粘剂牌号、类型和级别，制造日期及生产批号，发货日期及合同号，供应方或制造厂的名称及地址，贮存温度及贮存期，毛重、净重及件数，防潮、防火等运输标志。

# 12.4.2 运输

装运时胶粘剂产品温度及运输时间控制应符合相应胶粘剂标准的要求。装卸胶粘剂产品时应轻拿轻放。对含易燃溶剂的胶粘剂产品要防止震动、撞击、重压、摩擦和倒置，应有必要的消防设备。

# 12.4.3 贮存

（1）贮存分级，胶粘剂的贮存分级如下：

I级贮存，亦称冷藏贮存， $-18^{\circ}\mathrm{C}$ 或 $-18^{\circ}\mathrm{C}$ 以下，用于贮存保管条件为 $-18\sim 0^{\circ}\mathrm{C}$ 的胶粘剂；

Ⅱ级贮存，亦称低温贮存， $0\sim +5^{\circ}C$ ，用于贮存保管条件为 $5\sim +15^{\circ}\mathrm{C}$ 的胶粘剂；  
Ⅲ级贮存，亦称室温贮存，用于贮存条件为室温的胶粘剂。

(2）一般要求

a. 应按胶粘剂材料标准规定，按(1)将胶粘剂分级贮存于适当的贮存间内；  
b. 除取样验收外，所有胶粘剂应以原包装状态贮存；  
c. 打开包装箱后的单元包装应贮存在规定的控制环境中；  
d. 胶粘剂的外置时间不应超过胶粘剂材料标准的规定。

（3）贮存记录内容

贮存记录内容应包括：

验收批号（由使用方编号）；

生产批号（按供应方编号）；

制造日期；

供应方发货日期；

入厂验收试验日期；

贮存期间的定期复验日期及复验值；

贮存温度值及变化范围；

投放生产使用的首次检验日期及试验值；

发放生产使用日期；

贮存期满时间（年、月、日）及允许的累计外置时间(d、h)；

贮存期及外置时间的剩余时间；

贮存间冷冻设备故障时间及实际温度记录。

（4）胶粘剂的超贮存期处理

胶粘剂过保证期的检验及超贮存期的处置应按各胶粘剂材料标准及相应技术文件规定。

# 12.4.4 投放生产使用前的管理

（1）一般要求

a. 从入厂验收试验至超过保证贮存期未投入生产使用的胶粘剂应在投放生产使用前进行复验。复验合格的每个单元包装应打上合格印章；

b. 底胶应与胶膜一起复验；

c. 应在胶粘剂的每一单元包装上贴上一张标明贮存期满日期及剩余外置时间的标签；

d. 当胶粘剂达不到(2)检验要求时，应在该批胶粘剂每一单元包装上贴上红色的“拒收”字样，并注明日期。

（2）检验要求

下列两条中任一条满足时，则该批胶粘剂可以投放生产使用：

a．所有试样的单个值等于或大于胶粘剂体系允许的最小平均值；

b. 所有试样的平均值大于胶粘剂体系的最小平均值，同时单个试样值不低于允许的最小单个值。

# 12.4.5 投放生产使用的管理

（1）按12.4.4中的(1)和12.4.4中(2)检验合格并有合格印章的胶粘剂方能投放生产使用；  
（2）使用中的胶粘剂，只要产品随炉试样满足12.4.4中(2)的要求，不必重新复验即可继续使用；  
(3) I、II级贮存的胶粘剂容器密封袋在未达到环境温度之前不许开封，待包装物表面不再出现冷凝水时方可开封，开封时严防水汽污染胶粘剂；  
（4）使用后放回贮存间的胶粘剂，应密封在它们的原包装容器内，如原包装损坏，应用适当包装代替，同时应记录已经使用的和尚可利用的贮存期及外置时间。

# 第13章 橡胶及其制品

橡胶是弹性高分子材料，广泛用于制造飞机轮胎、软油箱、胶管、胶布、薄膜、型材、减震和密封制品。不同的橡胶制品对胶料提出不同的性能要求：制造轮胎的胶料要有优异的弹性和耐磨性，软油箱的胶料要有好的耐油性能，生产密封零件的胶料应在压缩下有好的弹性恢复能力，当然各种橡胶制品都应具备良好的耐热、耐候性。

橡胶分为天然、合成两大类，制品的耐热和耐介质性能取决于生胶的类型，航空上常用的几种橡胶工作温度范围和耐介质性能见表13-1。

表 13-1 航空用橡胶的基本性能  

<table><tr><td rowspan="2">生胶类型</td><td rowspan="2">使用温度范围℃</td><td colspan="3">拉伸性能</td><td colspan="3">耐介质性能,浸泡24h体积变化,%</td><td rowspan="2">典型零件</td></tr><tr><td>拉伸强度MPa</td><td>扯断伸长率%</td><td>扯断永久变形%</td><td>RP-1</td><td>YH-10</td><td>抗燃液压油(4611、4612)</td></tr><tr><td>天然橡胶(NR)</td><td>-60~100</td><td>25~30</td><td>600~800</td><td>20</td><td>不耐</td><td>不耐</td><td>不耐</td><td>轮胎、减震零件、真空与冷气系统密封制品</td></tr><tr><td>丁苯橡胶(SBR)</td><td>-60~100</td><td>15~18</td><td>300~500</td><td>15</td><td>不耐</td><td>不耐</td><td>不耐</td><td>冷气系统胶管、胶板</td></tr><tr><td>氯丁橡胶(CR)</td><td>-30~130</td><td>10~12</td><td>500~650</td><td>25</td><td>0~10</td><td>0~8</td><td>不耐</td><td>密封型材、阻燃制品、胶粘剂</td></tr><tr><td>丁腈橡胶(NBR)</td><td>-50~130</td><td>13~17</td><td>130~350</td><td>15</td><td>0~7</td><td>0~5</td><td>不耐</td><td>油箱、耐油密封件和胶管</td></tr><tr><td>乙丙橡胶(EPM、EPDM)</td><td>-60~150</td><td>8~15</td><td>130~350</td><td>15</td><td>不耐</td><td>不耐</td><td>-5~7</td><td>密封型材、胶管、磷酸酯液压油内密封零件</td></tr><tr><td>硅橡胶(MQ、MVQ、MPVQ)</td><td>-70~250</td><td>3~7</td><td>150~250</td><td>10~20</td><td>不耐</td><td>不耐</td><td>≈20</td><td>空气系统的密封型材、膜片、减震器、电绝缘材料、隔热材料</td></tr><tr><td>氟硅橡胶(MFQ)</td><td>-65~225</td><td>6~8</td><td>150~300</td><td>15</td><td>10~30</td><td>5~10</td><td></td><td>燃油系统密封垫片</td></tr><tr><td>氟橡胶(FPM)</td><td>-40~250</td><td>14~18</td><td>100~250</td><td>5~10</td><td>0~10</td><td>0~5</td><td>132</td><td>高温耐油密封件、胶管</td></tr></table>

由生胶制成橡胶制品，首先在炼胶机上将生胶进行塑炼，然后再加入填料、防老剂、增塑剂和硫化剂等组分制成混炼胶，经预成形硫化成制品。各种橡胶制品的生产工艺是不同的：密封件、薄膜、活门、减震器是将混炼胶装入压模内，置于电热或蒸汽加热的压机平板间加压成形、加热硫化制成的，亦称模压成形；密封型材、胶管、胶绳、胶棒是混炼胶经挤出机压出所需截面形状，再置于硫化罐或沸腾床等硫化设备内硫化成的；胶布是混炼胶溶成胶浆经涂胶机在布上刮成一定厚度的胶层，烘干后再放入硫化罐内硫化；胶板是混炼胶经压延机辗成所需厚度再硫化，小尺寸的胶板也可用模压成形。所以混炼胶是各种橡胶制品的基本材料，它直接影响制品的性能，为了提高制品的强度和耐磨性，有时在胶料内加入织物和金属丝增强。同种生胶中加入不同配合剂和配比，因而胶料的硬度不同，其性能也略有差异。国产胶料的牌号一般由四位

数字表示。第一位数字表示生胶类型：1为异戊二烯类(天然橡胶)，2为聚丁二烯类，3为丁苯橡胶，4为卤代丁二烯(氯丁橡胶)，5为丁腈橡胶类，6为硅橡胶类，7为氟橡胶类，8为乙丙橡胶；第二位数字为生胶型号；第三位数字表示硫化胶的硬度；第四位数字表示顺序号。例如，5160胶号表示丁腈-18生胶为基胶，其硬度为60度。设计人员应根据零部件使用温度范围、接触的介质、使用状态和预期寿命选择适宜的胶料，例如， $200^{\circ}\mathrm{C}$ 以上油介质工作可选氟橡胶、氟硅橡胶，空气中工作选硅橡胶；在 $100\sim 150^{\circ}\mathrm{C}$ 油介质工作选丁腈橡胶，接触油和空气可选氯丁胶料，接触磷酸酯液压油可选硅橡胶、乙丙橡胶； $100^{\circ}\mathrm{C}$ 以下空气工作中可选天然橡胶或丁苯橡胶；工作介质压力在 $10\mathrm{MPa}$ 以下选60度等级胶料， $15\mathrm{MPa}$ 选70度等级胶料， $21\mathrm{MPa}$ 以上选80度等级胶料；制造活动密封件胶料的强度不应低于 $10\mathrm{MPa}$ ，固定密封件的强度可低些。乙丙、硅、氟硅、氟橡胶具有优异的耐候性，使用和贮存寿命较长。

# 13.1 材料的分类、牌号及标准

航空用橡胶及其制品可分为胶料（混炼胶）、模压零件（密封件、膜片、减震器）、胶板、棒、绳、型材、胶布和胶管等几大类。

# 13.1.1 胶料的牌号及标准

航空用胶料的牌号及标准见表13-2。

表 13-2 航空用胶料的牌号及标准  

<table><tr><td>胶料牌号</td><td>生胶类型</td><td>标准</td><td>国外相近牌号和标准</td></tr><tr><td>1140</td><td rowspan="13">天然橡胶</td><td rowspan="13">HG6-407-79</td><td>3311、3311-1(俄)</td></tr><tr><td>1141</td><td>6-1、6K、4K(俄)</td></tr><tr><td>1142</td><td>1847(俄)</td></tr><tr><td>1143</td><td>1432、113-4、2667(俄)</td></tr><tr><td>1144</td><td>3701(俄)</td></tr><tr><td>1150</td><td>1448、3827、116、26713909、922(俄)</td></tr><tr><td>1151</td><td>3687、5168、(俄)</td></tr><tr><td>1152</td><td>2959、3949-1(俄)</td></tr><tr><td>1153</td><td>2-12、B-2(俄)</td></tr><tr><td>1154</td><td>56-1、56、2651(俄)</td></tr><tr><td>1160</td><td>3853-1、3853(俄)</td></tr><tr><td>1161</td><td>115-3、2462、3703(俄)</td></tr><tr><td>1180</td><td>2696-1、2696(俄)</td></tr><tr><td>3160</td><td rowspan="2">丁苯-10</td><td rowspan="2">HG6-407-79</td><td>14-10-1、14K-10、4611(俄)</td></tr><tr><td>3180</td><td>14-22-1、14K-22(俄)</td></tr><tr><td>3383</td><td>丁苯-30</td><td>HG6-407-79</td><td>H-10、H-12(俄)</td></tr><tr><td>4150</td><td rowspan="2">氯丁橡胶</td><td rowspan="2">HG6-407-70</td><td>103-1、3508、B103(俄)</td></tr><tr><td>4160</td><td>1136-2、1136(俄)</td></tr></table>

续表 13-2  

<table><tr><td>胶料牌号</td><td>生胶类型</td><td>标 准</td><td>国外相近牌号和标准</td></tr><tr><td>4161</td><td rowspan="6">氯丁橡胶</td><td rowspan="6">HG6-407-70</td><td>3109、3109-3、2961(俄)</td></tr><tr><td>4162</td><td>3063、3063-2(俄)</td></tr><tr><td>4170</td><td>106-1、B106(俄)</td></tr><tr><td>4171</td><td>551、551-1(俄)</td></tr><tr><td>4172</td><td>3465、3465-1、2542、4061(俄)</td></tr><tr><td>4190</td><td>4094、4094-1、3491(俄)</td></tr><tr><td>5160</td><td rowspan="5">丁腈-18生胶</td><td rowspan="4">HG6-407-70</td><td>98-1、98-3、MIL-P-5315(美)</td></tr><tr><td>5170</td><td>4326-1、4326-2(俄)</td></tr><tr><td>5172</td><td>4410、4410-1(俄)</td></tr><tr><td>5180</td><td>14-1、B14-1(俄)、MIL-P-5510C(美)</td></tr><tr><td>试5171</td><td>SXS-108-77</td><td>B-14(俄)</td></tr><tr><td>5250</td><td rowspan="2">丁腈-26橡胶</td><td rowspan="2">HG6-407-79</td><td>3824、3824-1(俄)</td></tr><tr><td>5260</td><td>9831(俄)</td></tr><tr><td>5460</td><td rowspan="5">丁腈-40橡胶</td><td rowspan="5">HG6-407-79</td><td>3834、3834-1、3839(俄)MIL-P-5315(美)</td></tr><tr><td>5461</td><td>3883、3838(俄)</td></tr><tr><td>5470</td><td>3826-8、3826C、4214(俄)</td></tr><tr><td>5471</td><td>4004、4004-2(俄)</td></tr><tr><td>5480</td><td>3825、3825-7(俄)</td></tr><tr><td>5860</td><td>丁腈、氯丁并用</td><td rowspan="2">HG6-407-79</td><td>68-1、HO-68-1(俄)</td></tr><tr><td>5870</td><td>丁腈、聚硫并用</td><td>4327(俄)</td></tr><tr><td>5080</td><td>丁腈18、26并用</td><td rowspan="2">HG6-407-79</td><td>ИПI-1078(俄)、MIL-P-25732(美)</td></tr><tr><td>5880</td><td>丁腈-18、丁苯-10并用</td><td>ИПI-1054(俄)</td></tr><tr><td>5871</td><td>丁腈、聚氯乙烯并用</td><td>HG6-422-79</td><td></td></tr><tr><td>45713</td><td rowspan="11">丁腈橡胶</td><td>SXS-108-77</td><td>MIL-P-25732(美)</td></tr><tr><td>P106</td><td rowspan="4">Q/XXY201-77</td><td></td></tr><tr><td>P215</td><td></td></tr><tr><td>P903</td><td></td></tr><tr><td>P101</td><td></td></tr><tr><td>P801</td><td>Q/XXY101-77</td><td>ИПI-1078(俄)</td></tr><tr><td>P214</td><td>Q/XXY101-77</td><td></td></tr><tr><td>P709</td><td rowspan="2">企业检查号1-301-83</td><td></td></tr><tr><td>P303</td><td></td></tr><tr><td>P236</td><td>企业检查号1-202-80</td><td rowspan="2"></td></tr><tr><td>730-115</td><td>Q/SX6-58-75</td></tr></table>

续表 13-2  

<table><tr><td>胶料牌号</td><td>生胶类型</td><td>标准</td><td>国外相近牌号和标准</td></tr><tr><td>6141</td><td rowspan="10">硅橡胶</td><td rowspan="6">HG6-677-74</td><td>5P-129(俄)</td></tr><tr><td>6142</td><td></td></tr><tr><td>6143</td><td></td></tr><tr><td>6144</td><td>14P-2、14P-6、14P-15(俄)</td></tr><tr><td>6145</td><td></td></tr><tr><td>6146</td><td></td></tr><tr><td>G105</td><td>Q/XXY-01-74</td><td></td></tr><tr><td>G168</td><td>Q/XXY-223-85</td><td></td></tr><tr><td>G148</td><td>企业检查号1-189-80</td><td>MSRR 9453(英)</td></tr><tr><td>G601</td><td>J124-61-84</td><td>ΦKC-1</td></tr><tr><td>试G401</td><td rowspan="3">氟硅橡胶</td><td>Q/XXY230-82</td><td>LS-53(美)</td></tr><tr><td>试G409</td><td>Q/XXY220-82</td><td>LS-63(美)</td></tr><tr><td>G441</td><td>XYS-022-84JT</td><td></td></tr><tr><td>7270</td><td rowspan="12">氟橡胶</td><td rowspan="2">HG6-880-76</td><td rowspan="2">HPII-1144(俄)</td></tr><tr><td>7271</td></tr><tr><td>FX-2</td><td>Q/6S 50-78</td><td></td></tr><tr><td>FX-4</td><td rowspan="3">Q/6S 79-83</td><td>VitonE-60C(美)</td></tr><tr><td>FX-5</td><td>MIL-R-25897 I类</td></tr><tr><td>FX-6</td><td>MIL-R-25897 I类</td></tr><tr><td>FX-10</td><td rowspan="2">Q/6S 658-8</td><td></td></tr><tr><td>F275</td><td></td></tr><tr><td>F370</td><td>J/SHS 101-78</td><td></td></tr><tr><td>F209</td><td>Q/XXY 224-85</td><td></td></tr><tr><td>F108</td><td>企业检查号1-166-79</td><td>VE/HT6-18-114(英)</td></tr><tr><td>F114</td><td>企业检查号1-263-83</td><td>VE/HT6-18-128(英)</td></tr><tr><td>8360</td><td rowspan="4">乙丙橡胶</td><td rowspan="3">Q/6S 73-78</td><td>BMS1-50A(美)</td></tr><tr><td>8370</td><td rowspan="2">NAS1613(美)</td></tr><tr><td>8380</td></tr><tr><td>E-2-90</td><td>沪Q/HG16-604-85</td><td></td></tr></table>

# 13.1.2 橡胶模压零件及其标准

橡胶模压零件及其标准见表13-3。

表 13-3 橡胶模压零件及其标准
