Repository: C-zj02/CFD-claw

<div align="center">

**English** | [中文](#中文版) | [Français](README_FR.md) | [Русский](README_RU.md) | [हिन्दी](README_HI.md) | [العربية](README_AR.md) | [Português](README_PT.md)

# 🚀 Claude Code Python

**A Complete Python Reimplementation Based on Real Claude Code Source**

*From TypeScript Source → Rebuilt in Python with ❤️*

***
**🔥 Active Development • New Features Weekly 🔥**

</div>

***

## 🎯 What is This?

**Clawd Code** is a **complete Python rewrite** of Claude Code, based on the **real TypeScript source code**.

File: RAG-data/飞机设计手册_第3册_材料(上).pdf-aa8815ea-fe3d-4698-9051-b229ac669f16.md (part 2 of 4)
表 18-26 ${\mathbf{{FF}}}_{40} - 1\text{、}{\mathbf{{FF}}}_{40}\mathrm{\;P} - 1\text{、}{\mathbf{{FF}}}_{40}\mathrm{\;S} - 1\text{、}{\mathbf{{FF}}}_{40}\mathrm{{SP}} - 1$ 型的规格、直流电阻和计算重量  
<table><tr><td rowspan="2">材料名称及标准号</td><td colspan="2">尺寸,mm</td><td colspan="4">物理性能</td><td rowspan="2">特性用途</td></tr><tr><td>厚度</td><td>公差</td><td>抗张强度N/mm2≥</td><td>伸长率(在10N/mm2载荷下),%≤</td><td>收缩温度C≥</td><td>外观要求</td></tr><tr><td rowspan="4">铬鞣黄牛耐热密封 革GJB210.1-86</td><td>0.6~1.00</td><td>±0.10</td><td>15</td><td rowspan="4">25</td><td rowspan="4">120</td><td rowspan="4">革面应细致、无裂面、无皱、丰满有弹性,无僵硬现象,洁净、颜色一致</td><td rowspan="4">不腐蚀金属,耐较高温度,做液压、气压缓冲密封垫</td></tr><tr><td>1.10~2.00</td><td>±0.15</td><td>17</td></tr><tr><td>2.10~3.00</td><td>±0.20</td><td rowspan="2">25</td></tr><tr><td>3.10~4.50</td><td>±0.25</td></tr><tr><td rowspan="2">铬鞣黄牛耐压密封 革GJB210.2-86</td><td>2.50~3.00</td><td>±0.20</td><td>25</td><td rowspan="2">15</td><td rowspan="2">95±5</td><td rowspan="2">无裂纹,无粗大龟纹,平整坚实,无管皱及松面</td><td rowspan="2">不腐蚀金属,耐较高压力,适于做设备缓冲密封件</td></tr><tr><td>3.10~4.00</td><td>±0.25</td><td>30</td></tr><tr><td rowspan="2">铬鞣黄牛密封革GJB210.3-86</td><td>2.10~3.00</td><td>±0.20</td><td rowspan="2">25</td><td rowspan="2">15~35</td><td rowspan="2">100</td><td rowspan="2">无裂面,无管皱和松面,洁净、平展柔韧丰满有弹性,颜色一致</td><td rowspan="2">适于做密封件</td></tr><tr><td>3.10~4.50</td><td>±0.25</td></tr><tr><td>铬鞣黄牛密封软革GJB210.4-86</td><td>1.45</td><td>±0.05</td><td>20</td><td>20~35</td><td>100</td><td>革面细致不裂、不皱,无擦伤,洁净,平展,柔软不空松</td><td>适于做缓冲密封件</td></tr><tr><td rowspan="4">铬植结合鞣黄牛密封革GJB210.5-86</td><td>0.60~1.00</td><td>±0.10</td><td>16</td><td rowspan="4">25</td><td rowspan="4">90</td><td rowspan="4">革面细致,不裂,无松面和松花,洁净,平展丰满有弹性,颜色一致</td><td rowspan="4">具有一定耐热、耐磨特性,适于做密封缓冲碗垫、装具</td></tr><tr><td>1.10~2.00</td><td>±0.10</td><td>20</td></tr><tr><td>2.10~3.00</td><td>±0.20</td><td rowspan="2">25</td></tr><tr><td>3.10~5.00</td><td>±0.25</td></tr><tr><td rowspan="3">植物鞣黄牛密封革GJB210.6-86</td><td>1.10~2.00</td><td>±0.10</td><td>18</td><td>25</td><td rowspan="3">75</td><td rowspan="3">革面细致不裂,无龟纹、管皱和色花,洁净,平展丰满有弹性,颜色一致</td><td rowspan="3">有较高弹性,易于成形加工,适于做缓冲密封件</td></tr><tr><td>2.10~3.00</td><td>±0.20</td><td rowspan="2">25</td><td rowspan="2">20</td></tr><tr><td>3.10~5.00</td><td>±0.25</td></tr><tr><td rowspan="3">植物鞣黄牛中性密封革GJB210.7-86</td><td>1.00</td><td>±0.10</td><td rowspan="3">20</td><td rowspan="3">10~25</td><td rowspan="3">70</td><td rowspan="3">革面平滑细致,无裂纹、管皱、色花和油污,无磨伤,平展紧密丰满有弹性</td><td rowspan="3">不腐蚀金属,革面细致、丰满、有弹性,适于做缓冲密封件</td></tr><tr><td>1.20</td><td>±0.10</td></tr><tr><td>1.40</td><td>±0.10</td></tr><tr><td rowspan="3">油 糜 革GJB210.8-86</td><td>0.5</td><td>±0.15</td><td rowspan="3">8(羊皮)10(麂皮)</td><td rowspan="3">30(羊皮,负荷5N/mm2)45(麂皮)</td><td rowspan="3"></td><td rowspan="3">革面绒毛细致、颜 色鲜明一致,革身平展、丰满、柔软</td><td rowspan="3">具有足够的柔软性、延伸性和多孔性,作衬垫、过滤汽油、擦拭精密仪器和透明舱盖等用</td></tr><tr><td>0.9</td><td>±0.15</td></tr><tr><td>1.2</td><td>±0.20</td></tr></table>

表 18-50 人造革  

<table><tr><td rowspan="2" colspan="3">名 称</td><td rowspan="2">标准号</td><td rowspan="2">厚度mm</td><td rowspan="2">重量g/m2</td><td colspan="2">拉伸负荷N≥</td><td colspan="2">断裂伸长率%≥</td><td>撕裂负荷N≥</td><td rowspan="2">剥离负荷N≥</td><td rowspan="2">耐寒</td><td rowspan="2">耐热</td><td rowspan="2">适用</td></tr><tr><td>经向</td><td>纬向</td><td>经向</td><td>纬向</td><td>经、纬向</td></tr><tr><td rowspan="13">聚氯乙烯人造革</td><td rowspan="7">市布人造革、漂布人造革、染色布人造革、混纺布人造革</td><td rowspan="3">发泡革</td><td rowspan="13">GB8948-88</td><td>0.80±0.10</td><td>600±150</td><td rowspan="7">200</td><td rowspan="7">150</td><td rowspan="7">4</td><td rowspan="7">10</td><td rowspan="7">8</td><td rowspan="7">15</td><td rowspan="13">-20C下5min,冲击试验表面无1mm以上裂口</td><td rowspan="13">100C×24h后,再在-10C下5min,冲击试样表面无1mm以上裂口</td><td rowspan="13">电缆、导管等零部件防护(表面涂层、花纹颜色由供需双方协商,符合订货要求)</td></tr><tr><td>1.00±0.10</td><td>700±150</td></tr><tr><td>1.20±0.10</td><td>800±150</td></tr><tr><td rowspan="4">不发泡革</td><td>0.35±0.05</td><td>300±50</td></tr><tr><td>0.45±0.05</td><td>400±50</td></tr><tr><td>0.55±0.05</td><td>500±50</td></tr><tr><td>0.65±0.05</td><td>600±50</td></tr><tr><td rowspan="6">帆布人造革、斜纹布人造革、双面布人造革</td><td rowspan="3">发泡革</td><td>0.80±0.10</td><td>650±150</td><td rowspan="6">400</td><td rowspan="6">300</td><td rowspan="6">8</td><td rowspan="6">13</td><td rowspan="6">18</td><td rowspan="6">18</td></tr><tr><td>1.00±0.10</td><td>750±150</td></tr><tr><td>1.20±0.10</td><td>850±150</td></tr><tr><td rowspan="3">不发泡革</td><td>0.70±0.10</td><td>600±50</td></tr><tr><td>0.80±0.10</td><td>700±50</td></tr><tr><td>0.90±0.10</td><td>800±50</td></tr></table>

# 第3篇 飞机腐蚀控制设计指南

# 概述

现代军用飞机或民用飞机的设计，应当考虑其适应全球环境的需要，使其对全球范围内的停机环境和使用环境具有良好的适应性，侵蚀抗力高、耐腐蚀能力强，从而使飞机可靠性高、事故少、维修少、使用寿命长，拥有军事上或经济上的最大效益。

飞机可能遇到的环境条件可分为三类：

1. 停机环境 阳光、风、沙、雪、雨、尘、海洋大气、工业污染物、潮湿、霉菌等；  
2. 飞行环境 气动加热、高空低压低温、高低温交变、凝露、发动机运行和武器发射所造成的污染等；  
3. 机内环境 燃油、液压油、润滑油、冷却剂、密封剂、蓄电池电解液、非金属材料挥发气氛以及制造过程所带来的影响等。

环境侵蚀，在全球范围内，使许多国家造成过重大损失，飞机的腐蚀控制已成为飞机设计师设计飞机时必不可少的重要环节。

腐蚀是指材料在环境作用下引起的破坏和变质。腐蚀科学是研究这种破坏和变质及其控制的学科。腐蚀控制系统工程学是研究在工程中对这种破坏和变质的行为如何实施系统的腐蚀控制的学科，这是一门新兴的正在迅速发展并得到广泛重视的学科，是腐蚀科学和工程结合的新发展。腐蚀控制系统工程要求由设计、制造、腐蚀控制、管理等方面的专家联合组成工程小组，从工程设计开始，考虑整个工程可能出现的腐蚀及其引起的因素，进行精心设计、合理选材、施加防护层，以及确定符合防腐蚀要求的制造工艺、维护保养和修理技术，直到该飞机退役为止的全方位全过程地控制腐蚀，确保运行安全、可靠，以获得最大的技术经济效益和社会效益。

飞机腐蚀控制设计指南，就是本着这个精神，由设计、制造、腐蚀控制等方面专业人员联合组成的小组，按腐蚀控制系统工程的要求，总结国内的多年研究成果，参考国外的先进技术，结合我国的实际而提出的，目的在于引导设计、制造工程技术人员能举一反三，进行密封、通风、排水设计，许用应力和腐蚀损伤容限控制，应力腐蚀、腐蚀疲劳、耐久性、日历寿命和飞行寿命相关性控制，耐蚀材料的选择，防护层和防护技术的选用，制造技术和加工工艺的选择，等等，从而显著地提高飞机的环境抗力、耐久性、可靠性、维修性、安全和寿命。

只有设计人员了解腐蚀、掌握腐蚀控制系统工程技术，从设计开始进行防腐蚀设计，并通过制造工程师在制造过程中切实加以执行，不伤害设计，不损伤材料固有的耐蚀性能，通过维护工程师进行良好的预防腐蚀的维护，达到全方位全过程的腐蚀控制，才能最大限度地控制腐蚀，确保飞行性能，延长使用寿命，降低维修成本。

# 第19章 飞机的环境腐蚀及其控制

# 19.1 飞机的腐蚀及其危害

# 19.1.1 飞机结构腐蚀的特点

世界各国的飞机产生过各种类型的腐蚀，其腐蚀特点可概括为：

（1）普遍性 各种类型的飞机都已发生过不同程度的腐蚀，出现过种种腐蚀故障，许多故障还引起过机毁人亡的事故；  
（2）随机性 不同地域值勤、不同机型、不同批次、不同部位、不同构件腐蚀轻重随机性很强，似乎“捉摸不透”；  
（3）集中性实际上腐蚀有它本身的规律，腐蚀往往集中在设计不周或密封不好或施工不妥而引起易于积水、易于凝露，而又不易排除的地方，这些地方或部位若选材不当、或涂层不佳、或涂层破损则腐蚀更严重。

# 19.1.2 飞机的腐蚀形式

飞机结构和零件最常见的腐蚀形式是电化学腐蚀。飞机零部件表面上或结构的缝隙中发生的是水膜电解液下的电化学腐蚀，腐蚀类型取决于零件选材（金属类型、材质、状态等）、介质特点（水膜中电解质组份、浓度和温度等)和受力状态(拉、压应力，动、静载荷）。

# （1）常见的腐蚀类型

铝合金：点蚀、晶间腐蚀、剥蚀、缝隙腐蚀、接触腐蚀、微生物腐蚀、微动磨蚀、应力腐蚀和腐蚀疲劳。

不锈钢、结构钢、高强度钢：点蚀、晶间腐蚀、应力腐蚀和氢脆、腐蚀疲劳。

钛合金：微动磨蚀、镉和银等金属接触侵蚀脆断、热盐应力腐蚀。

# （2）常见的腐蚀部位

a. 发动机入口和冷却空气通气孔；  
b. 起落架及起落架舱；  
c. 蒙皮接缝和紧固件孔；  
d. 排气区；  
e. 折叠、襟翼和铰链的凹槽处；  
f. 易积水区、易凝露区；  
g. 蓄电池架；  
h. 整体油箱；

i. 旅客机的厕所和厨房；

j. 战斗机上火箭发射和机炮射击的爆发区。

# 19.1.3 腐蚀危害及原因分析

# （1）腐蚀的危害

航空产品使用的特殊性，使腐蚀造成的损失突出表现为飞机的飞行可靠性、安全性和寿命受到影响。平时不能良好保存，战时不能应急使用。轻则返厂检修或造成停工停产，造成经济上的损失或降低产品的使用寿命；重则突然发作，贻误战机，甚至造成等级事故，机毁人亡。若是民航飞机，则会造成多少乘客生命财产的丧失；若腐蚀导致的事故屡有发生，则会严重影响训练和飞行情绪。许多损失是难以用经济损失来估量的。

# （2）现实原因分析

引起或加速飞机结构腐蚀的原因很多，交互作用很强，一个零件或结构组件的腐蚀往往是几种因素综合作用的结果，要对腐蚀部位进行具体分析，才能找出确切原因。

a. 结构设计不周到。例如没有设计必要的密封结构，雨水或飞机清洗液等污水易于流入、渗入或驱入机内或缝隙及沟槽中；易积水的结构凹槽、死角较多；没有设计好必要的和充分的排水系统，排水孔不足或过小；泄水系统不畅通，甚至在最容易积水的部位没有设置放水螺栓，污水不能尽快排除，或根本不能排除；没有必要的通风口盖、通气孔，以至凝露、潮气长期滞留于机内，侵蚀结构和设备。长期的局部、积水积液和湿热环境是飞机结构腐蚀最普遍最直接的原因。周到的结构设计是防止腐蚀的根本措施。  
b. 选用了耐蚀性差或对氢脆敏感的合金或状态。例如7075铝合金T6状态比T73或T76状态对点蚀、剥蚀和应力腐蚀的抗力显著的差，选用前者就不合适。我国目前使用LY12CZ、LC4CS，腐蚀情况就比较严重。  
c. 选用了防护性能差的涂层或镀层。  
d. 制造过程所用的工艺（主要是热加工工艺）不当，或工艺过程控制不严，损伤了材料固有的耐蚀性；防护层施工工艺不严格，起不到提高耐蚀性的作用。  
e. 外购件或外购机载设备没有按主机的腐蚀控制要求进行控制、试验和验收。  
f. 在结构中出现了不允许相互接触的金属或镀层或复合材料互相接触，加速了电位较低金属的腐蚀。  
g. 贮存、维护不当。例如某飞机使用的电流割断器的继电器，因贮存不当发生有机气氛腐蚀，腐蚀产物发粘，在更换旧机装新机时又没有进行严格检查、维护和清理，致使弹簧片与骨架粘合不能脱开，而使操纵失灵，造成机毁人亡。

# （3）航空技术发展分析

60年代，世界上较先进的国家，采用相当耐蚀的材料，当时飞机的设计以飞机性能和制造成本为依据进行决策。30多年来航空技术发生了显著的变化：

a. 一大批高强度结构材料问世, 使飞机构件可以做得更薄、更细、更有效, 可是一旦腐蚀, 则变得更危险;  
b. 材料强度的提高普遍是以增加强化元素降低耐蚀元素来获得的, 所以, 材料强度愈高, 耐蚀性能愈差, 暴露的腐蚀问题就愈多;  
c. 飞机的使用寿命要求大大地提高了, 作战飞机已从 $1500\mathrm{h}$ 提高到 $5000 \sim 8000\mathrm{h}$ , 运输飞机已从 $20000\mathrm{h}$ 提高到 $30000 \sim 80000\mathrm{h}$ , 因而对飞机构件耐环境侵蚀能力的要求也普遍地提高了;  
d. 飞机种类的增加, 飞行性能的提高, 飞行领域的扩大, 飞行环境更加严峻和苛刻, 使腐蚀

问题成为飞机设计和制造业必须面对并加以解决的重大问题之一；

e. 未来的飞机, 为了达到性能更高、结构更轻、飞行更快、更安全、更经济, 必然在材料使用上发生进一步的变化, 预计将广泛地采用各种增强复合材料 (如碳纤维增强树脂基复合材料, 碳化硅增强金属基复合材料), 以及各种类型的蜂窝结构、层板结构, 这给腐蚀及其控制带来一系列新的课题。

（4）腐蚀频繁发生的原因

a. 用户对腐蚀防护的意义、重要性和控制要领不甚了解、掌握不够或重视不够；  
b. 实际存在的腐蚀程度并不都是可以预测的；  
c. 从防腐蚀观点看，设计、选材、加工、装配、使用、维护，并不是都很合理；  
d. 制造或使用过程中材料或防护层常常不可避免地受到程度不同的损伤；  
e. 实际中存在的腐蚀问题, 不能及时反馈给设计、制造部门, 不能及时采取相应的措施。

# 19.2 飞机的腐蚀控制

# 19.2.1 飞机腐蚀控制系统工程

飞机腐蚀控制的战略目标是确保飞机在其运行环境中，在规定的时间内不因腐蚀而进行维修，不因腐蚀而停飞，更不能因为腐蚀而贻误战机，甚至造成机毁人亡的事故。在许多国家，军用飞机的安全使用期已超过10年，民用飞机已超过20年。

设计制造部门在接到用户要求研制的型号类型（例如空军型、海军型战斗机或舰载飞机、轰炸机、运输机等）及战术技术指标，或民用飞机的性能要求后，要组织设计工程人员和腐蚀防护专家进行战术技术性能和飞行环境特点及其可能出现的问题与后果的综合性分析研究，提出《某型号飞机腐蚀预防与控制大纲》，以统一全机各个环节，制订并执行统一的腐蚀控制技术（设计细节、材料、工艺、标准和规范），纲要的中心点包括：

a. 环境分析，对腐蚀控制设计进行整体构思和选择；  
b. 提出该机腐蚀控制要求、设想、设计指南、选材、防护涂层规范等一系列文件；  
c. 从腐蚀控制的需求对工程图纸进行审查；  
d. 提出腐蚀控制培训大纲, 保证全过程执行统一的腐蚀控制要求和措施;  
e. 控制制造技术和工艺, 保证结构材料固有的耐蚀性不受损害, 通过防护处理提高耐蚀性能;  
f. 控制转包商或供应商，保证外购件、外加工件符合腐蚀控制大纲要求；  
g. 从飞机设计到以后的全过程，用户和设计制造部门要在设计、加工和使用中不断进行评审；  
h. 制订质量保证系统中腐蚀控制职责。

该纲要体现于飞机腐蚀控制系统工程示意图，见图19-1。

要在航空工业系统内和用户中建立一个完整的腐蚀控制协调网。要在方案论证、结构设计、制造过程和使用维护中制定并执行统一有效的腐蚀预防和控制的纲要计划和措施，以尽可能减少因腐蚀造成的循环维修费用和腐蚀故障，使腐蚀造成的经济损失减到最少，并根据国情和腐蚀控制系统工程技术发展的水平，确定我国军用飞机或民用飞机的安全使用寿命。

对于一架飞机的设计制造，腐蚀控制系统工程只是其中的一个小分支的系统工程，但对于腐蚀控制本身而言，它又是一个庞大的系统工程，需要许许多多研究成果的支持和保障，根据

上述总体设想，就飞机设计阶段及培训大纲需考虑的防腐蚀要求加以说明：

图片摘要：该图主要展示 19 1 飞机腐蚀控制系统工程示意图。
![](images/659f5c96d4e9199d705c7dcf60a9d39d5f44e1e8798702706182c7d6988373ae.jpg)  
图19-1 飞机腐蚀控制系统工程示意图

# （1）设计阶段

a. 按用户订货要求, 分析飞机性能和运行环境特点, 提出总体方案设想。  
b. 制订并执行的相关文件有《腐蚀控制结构设计指南》、《材料选用指南》、《涂层技术规范》、《腐蚀控制计划》、《密封技术与密封设计》。  
c. 由腐蚀控制专家对工程图纸、工艺说明书、采购说明书、供应商所建议采用的材料、涂层和工艺方案及设备清单等进行审查。  
d. 设计部门要对腐蚀控制全面审查和负责。  
e. 利用《腐蚀控制培训大纲》使设计和工程人员熟悉大纲要求和各自的责任。

f. 要不断研究使用部门反馈的报告，分析腐蚀原因、探讨形成机理、采取恰当措施，避免使用那些曾经引起腐蚀的结构设计、材料、工艺和涂层。

# （2）制造阶段

要制订并执行《生产制造过程腐蚀控制指南》、《质量保证系统腐蚀控制职责规范》、《腐蚀预防处理手册》，并以此要求控制外购件的验收，培训工人，要求工程技术人员，通过制造过程要提高飞机构件的防护性能，而不能损伤其耐蚀性。

# （3）使用阶段

要制订并执行《使用维护过程腐蚀控制指南》，搞好维护保养，定期检查，并定期向设计制造部门反馈报告。

# （4）《腐蚀控制培训大纲》的实施

《腐蚀控制培训大纲》将用于向设计人员、工程技术人员、质保人员和生产监控人员介绍腐蚀控制的合同要求、方案、计划及措施，以便执行统一的控制要求、技术和措施。大纲内容包括：腐蚀理论，典型的腐蚀问题和起因，腐蚀控制大纲要求，腐蚀控制结构设计特点，防止腐蚀的机理、措施，对飞机耐腐蚀性能有重大影响的结构件的部装和总装。

经验告诉我们，制订一整套能满足飞机10年或20年不出现大的腐蚀问题的纲要措施确

实不容易，而让设计、工程、生产、质保人员统一认识，并一丝不苟地执行这些纲要措施就更困难。因此，对腐蚀控制必须统一认识，采取措施，坚持执行。

# 19.2.2 飞机防腐蚀设计理论

水是一种电解质，会引起工程材料的腐蚀，工业污染物或海水海雾等溶入水中，使其含有酸、碱、盐等介质，则会明显加速这种电化学腐蚀，若零件或组件在腐蚀介质的侵蚀下，则会产生均匀腐蚀或局部腐蚀（点蚀、晶间腐蚀、剥蚀等），若同时还受到超过某临界应力值的应力作用，则会产生应力腐蚀开裂（对于持续拉应力）、腐蚀疲劳断裂（循环载荷）或氢脆断裂（氢的渗入和应力的作用），设计师或工程师若能在设计制造过程中排除或控制这些因素，就能控制腐蚀、预防腐蚀。

飞机防腐蚀设计定则：

a. 排水系统是防腐蚀设计中最重要的因素之一。应当使飞机中可能出现的液体, 飞溅、雨水、凝露, 甚至循环空气中的湿气都能汇集、排除或通风、干燥。  
b.防腐蚀设计的关键是对敏感部件选择良好的耐蚀材料和防护层。材料选择、详细的防护层选用和装配后的涂层选择通常确定于设计之初。  
c. 进行水密、气密和防腐蚀密封设计, 将密封剂用于不同金属或相同金属之间的结合面, 使不同金属隔离, 防止水分、湿气的进入。  
d. 便于使用的检查口是腐蚀控制设计中需要考虑的重要部分。腐蚀检查比过去任何时候都更频繁，更必要。  
e. 应当将可靠性设计用于上述每个方面的防腐蚀设计中。  
f. 按照我国国情，设计师应当配合、帮助和监督制造工程师在制造装配过程中不损害材料固有的耐蚀性并正确地使用防护层。  
g. 装配后施用缓蚀剂是总体防护程序的最后一道措施。喷洒薄膜脱水防锈剂，其目的是使缓蚀剂渗入联接结构结合面，溶剂挥发后形成薄膜，使水分、凝露脱离不易观察到但易受腐蚀的结构中，装配清理后喷涂，并视使用环境特点几年或三二年再喷涂一次；喷洒厚膜缓蚀剂的目的，是形成厚层包覆膜，以防止严重腐蚀环境对飞机内部结构的腐蚀。

# 19.2.3 飞机腐蚀控制总的原则

# （1）合理的结构设计

a. 采取密封的结构形式,以防止雨水、盐雾、潮湿空气及其他污染物渗入或驱入机内。  
b. 一旦雨水侵入或冷凝水汇集，应有导流通道和排水孔予以排除。  
c. 布置合适的通风口，以防湿气的汇集和凝结。  
d. 周密的计算和确定恰当的使用应力，注意控制和消除残余应力和应力集中。  
e. 尽可能避免不同金属互相接触, 不可避免时, 要施加防护层或隔离密封。

# (2）选择耐蚀材料

a. 在满足型号战术技术性能的前提下，尽可能地选用耐蚀材料。  
b. 尽可能地选用钛合金，不选用镁合金。  
c. 承受高载荷的或重要的结构件，应选用对应力腐蚀、氢脆和腐蚀疲劳敏感性小的材料。  
d.摒弃单纯追求强度的选材原则，采用全面综合（强度、断裂韧性、耐腐蚀性、经济性等）的选材原则，例如宁可选用强度下降 $10\% \sim 15\%$ 但抗晶间腐蚀、剥蚀和应力腐蚀的7075-T73

或T76状态，而不采用性能相反的T6状态。

# （3）选择最佳的防护体系

a. 所选防护体系应有耐蚀性能的全面数据，尽可能选择耐蚀性最好的防护层。  
b. 防护层的选用与施加过程对基材不会产生不良的影响。  
c. 注意底层、中间层和面层及其所接触零件之间的相容性。

# （4）正确的制造工艺和加工

a. 在进行锻、铸、焊、热处理、机械加工、施加防护层及装配的全部制造过程中，所采用的工艺及加工过程不应损伤材料固有的耐蚀性能。  
b. 通过喷丸、热处理、施加防护层等，应能提高零部件的耐腐蚀性能。  
c. 注意厂房的洁净、工序间的防腐蚀，以及产成品的防腐蚀封存包装。

（5）对电器、仪表、附件等外购件应提出腐蚀控制要求（例如防湿热、防盐雾和防霉菌的“三防”要求)和验收标准，交有关设计所和生产工厂执行和交付验收。  
（6）腐蚀控制专家要参与和配合设计部门、制造部门、使用部门进行图样、工艺文件、外购件要求说明书和维护规范的审查，以期达到腐蚀控制的目的。  
（7）投入生产至飞行使用各个阶段的腐蚀问题要经常不断地反馈给设计部门，以不断地改进产品的耐蚀性能，延长使用寿命。

# 第20章 防腐蚀结构设计

# 20.1 概述

防腐蚀结构设计的任务是通过结构的设计，控制腐蚀产生的根源和条件，例如控制水和腐蚀介质的侵入、汇集、滞留；控制零部件的使用应力，进行不同材料的合理选用和搭配；尽可能地减少残余拉应力。防腐蚀结构设计包括以下几个要点。

# （1）防止雾气和雨水侵入

飞机系统、结构的设计要达到防止雨水和其他污染物漏入或驱入任何系统内部，汇集、滞留于结构中。

机身、机翼尽量采用大块蒙皮，做好接缝密封设计；无论飞行或停在机场，所有的门、窗、口盖（面板）、座舱盖都要密封，以使它们在准确关闭时，水的进入量减至最小；所有天线等外露部分与机身、机翼连接处，要精心设计并搞好密封；要避免尖角和凹槽以防水分和污染物聚集，引起局部侵蚀。

# （2）设计好通风，防止凝露

飞机停在机场时，有些季节昼夜温差会引起机内某些部位产生凝露，地面-高空、高空-地面飞行中出现的温差也会引起机内某些部位产生凝露。要分析停机、飞行的环境，在易出现凝露部位，要设计通风口、通风口盖。在受凝露影响的潮湿部位要按规定涂覆憎水防锈缓蚀剂，以防止潮气积存、凝露和冷凝水的汇集。

# （3）选择合适部位，设计排水机构

水和其他不希望积存的液体聚集和滞留，会引起结构的腐蚀，应当设计排水孔。排水孔应位于最有效地排放积液的位置；设计导流槽，以确保水液不会在桁条、凹槽处阻滞而不流向排水孔；尤其要注意民用飞机厨房、厕所、洗手间及其下部的排污装置。

# （4）不同金属接触偶的匹配

在飞机构件中，存在大量的互相连接、搭接、配合的不同金属，电位较高的金属会明显地加速电位较低的金属腐蚀，为防止这类接触腐蚀的发生，设计时要注意：不同金属的接触，应限制在因设计要求不能应用相同金属的地方；当必须采用不同金属接触时，应优先采用电位差较小的两种金属，或采用镀层以减小电位差，或在两种金属之间嵌入绝缘材料、密封剂、缓蚀密封剂以防止接触腐蚀。尤其要注意碳纤维复合材料使用时，出现的接触腐蚀问题。

# （5）有效地控制残余拉伸应力

金属材料在拉应力(或动应力)和特定腐蚀介质共同作用下而引起的提前开裂称为应力腐蚀开裂。有的合金甚至在很低的应力下, 很低的相对湿度作用下或水膜作用下, 就可能发生应力腐蚀开裂。所以, 在飞机结构设计时, 一定要合理地设计材料的使用应力。

鉴于飞机结构件在加工、成形、焊接、热处理、表面处理、装配过程中不可避免地会产生残余应力。尽管在这些过程中往往采用了消除应力的处理，重要受力件甚至还采用喷丸处理，是不是残余应力消除彻底了呢？各飞机公司对此问题的看法和处理是不一致的。有的公司认为要留有余地。所以，有的重要结构件使用应力仅等于该材料应力腐蚀门槛值的一半，对有些次

受力件，在环境条件较温和的地方，其使用应力小于应力腐蚀门槛值，以避免应力腐蚀开裂引起结构破坏。

# （6）设计合理的使用应力

只有在设计、加工、组装和总装高强度材料部件时，都采取各自的措施，才能使其承受的残余拉伸应力减至最小，以防止应力腐蚀开裂引起的结构早期失效。

设计要分析结构外形、原材料加工过程、零件加工过程。所有可能产生的应力，要采取消除应力处理来消除；防止外形设计不合理带来残余应力；设计好夹具、工具、定位装置和型架，以避免因装夹产生的残余应力。

（7）充分利用密封技术进行密封设计（详见第22章）

# 20.2 排除水和污染物

排水设计是防腐蚀结构设计中最重要的内容之一。把积存的水和污染物有效地排出机外，能显著地减缓或防止对结构件的腐蚀。经验证明排水孔太小达不到此目的，排水孔大小要随不同机型和不同结构而异。有的民用飞机要求排水孔最小直径应为 $9.5\mathrm{mm}$ ；排水孔应设置在最能有效排放积液的位置，还要考虑在飞行状态下或停放状态下都能有效地排水。要使可能产生的雨水、凝露水和其他污染液通过排水通道、流线，由各处汇集到最低点排出。对于民用客机，在机身客舱地板线以下部位应提供适当大小的通道以保证整个结构，立体交叉排水。在设计中要保证排水孔或排水通道不被碎片堵塞。典型的机身结构排水通道和机翼结构排水通道见图20-1和图20-2。

图片摘要：该图主要展示 20 1 典型的机身结构排水通道。
![](images/68f9a1a2ef6dfee095200355a276186d57526379506462e86d67db0041152f70.jpg)  
图20-1 典型的机身结构排水通道

图片摘要：该图主要展示 20 1 典型的机身结构排水通道。
![](images/0e80d3c2f5d260245e0bab5af395847fcd2a298831bc82b4eacc9b60a7da0f40.jpg)  
图20-2 典型的机翼结构排水通道

# 20.2.1 机身隔框上的排水孔设计

机身隔框在机身的轴线方向上形成了一道道隔墙，使外部进入的水有可能聚集到桁条开口处。水和潮气会引起蒙皮搭接区和结构与蒙皮之间的腐蚀。应采取下列方法防止腐蚀（见图20-3）：

（1）应尽量在隔框的最低位置开设排水孔；  
（2）排水阀应设置在排水路径上的最低点；  
（3）在开排水孔处应增设加强角材，以降低应力峰值，防止孔边屈曲；  
（4）在蒙皮搭接处及其他结构与蒙皮之间都应使用密封剂。

某机48段隔框排水要求（见图20-4）：

（1）排水装置安装在蒙皮外部；  
（2）排水孔尽量靠近槽的底部，其直径为 $9.5\mathrm{mm}$   
（3）5个排水装置都在槽的最低部，桁条端部能够横向排水。

图片摘要：该图主要展示 20 3 机身隔框上的排水孔设计。
![](images/a0d847411a78aa4c9658ffc2c802802912bb61b02b76c70f8ee087ff37cc8a19.jpg)

图片摘要：该图主要展示 20 3 机身隔框上的排水孔设计。
![](images/03025f3e2c838440405ee74fdf9e3fe650b2fff48df36db8e17e1dd365f593ec.jpg)

图片摘要：该图主要展示 20 3 机身隔框上的排水孔设计。
![](images/ea525f2c558733e2fcd22087f5d16567c34e9eca96386627314edd8044c1a089.jpg)  
图20-3 机身隔框上的排水孔设计

图片摘要：该图主要展示 20 3 机身隔框上的排水孔设计详图1 详图1 图20 4 48段隔框排水。
![](images/9d6c02ea873a15f1ea0c8522df252e48a27e59eab6cce73c00c4a3dbe021f294.jpg)  
详图1

图片摘要：该图主要展示 20 3 机身隔框上的排水孔设计。
![](images/b57ac2dbea13df1007c52cb5290e56ed560b9787b89eb93fffee2a2e03217193.jpg)  
详图1

图片摘要：该图主要展示 20 3 机身隔框上的排水孔设计。
![](images/c5c8cf718baf365f22f957cee2a76d31ff05bdd3cc552680382e52d95a1847f6.jpg)  
图20-4 48段隔框排水

# 20.2.2 桁条上的排水孔设计

机翼下翼面内部较容易积水，如果桁条上未设置恰当的排水孔，桁条与桁条间的水就无法排出，聚集在内部的水和潮气就会使内部结构造成腐蚀。

为防止腐蚀，易积水区的下翼面应设置排水孔。根据具体情况不同排水孔的位置可有下列几种方案：

（1）桁条上排水孔道可与蒙皮齐平，这样易于把水排尽，见图20-5(a)。但必须注意这种低位置的孔道容易堵塞，因此必须便于检查。  
(2) 排水孔位于蒙皮的上方, 因而不易堵塞, 见图 20-5(b)。排水孔采用冷作加工制作, 具有良好的疲劳品质。开孔工艺简单, 成本低且较经济。紧固件的排列不会受到干扰。

图片摘要：该图主要展示 20 5 桁条上的排水孔设计。
![](images/a1fada931b65d262b8db392ae2c97894859a53882b8aa1e21c765ea61a9d4311.jpg)  
(a)

图片摘要：该图主要展示 20 5 桁条上的排水孔设计。
![](images/9f21425211e223e77630000e5f3fd6ba58e225b290a71dafe6e871ec62cb6673.jpg)  
(b)

图片摘要：该图主要展示 20 5 桁条上的排水孔设计。
![](images/16712b4bf4ec50380e07675424b9c6006a1421e8eecb74d80a38f720df53c59e.jpg)  
(c)   
图20-5 桁条上的排水孔设计

（3）排水孔设计成椭圆形，且比较大，位于蒙皮上方，见图20-5(c)。这种孔的疲劳品质很好，也不易堵塞。紧固件的排列亦不受影响，但要加工椭圆形孔，成本高。

某机对桁条排水孔的要求见图20-6。

图片摘要：该图主要展示 20 5 桁条上的排水孔设计。
![](images/cd7d9905bf5e8d909c0923ccdfe0bdce5a80fc327fb27edda544e9c231114bce.jpg)  
图20-6 桁条排水孔

（1）沿桁条径向钻透，最小直径为 $9.5\mathrm{mm}$ ，要求满足细节疲劳额定值。  
（2）当不采用止裂带时，要求每一个框距有一对孔，孔钻在离框位1/4框距处，或每两框之间有桁条横向排水系统：

# 20.2.3 起落架舱门整流缘条上排水孔的设计

整流缘条上如不设置排水孔，水和湿气就会聚集在内部容易引起腐蚀。此外，当飞机在跑道上起飞或着陆时，机轮高速旋转溅出的污物也容易聚集在上面引起腐蚀（见图20-7）。

应采取下列方法防止腐蚀：

（1）在肋、腹板、整流缘条的适当部位开设排水孔，并设计顺利的排水通道，保证聚集的水和潮气能畅通地排出。  
（2）结构设计上要便于清洗溅留的污物，要便于维护，保证缘条上不让机轮飞转溅出的污物聚集。

图片摘要：该图主要展示 20 7 起落架舱门整流缘条的排水。
![](images/111e492ab1bd2f0443b6bf16ff63c3450d540a125845ccd5fd52b256115e8c02.jpg)  
图20-7 起落架舱门整流缘条的排水

# 20.2.4 舱门机构排水和防腐蚀处理

舱门机构操纵杆如没有排水孔、排气孔，其内腔易积聚水和潮气，所以空腔内壁易遭受腐蚀。应采用下列方法防止腐蚀：

（1）应该在操纵杆的每一端都设置排水孔、通气孔，见图20-8。  
（2）对无法排尽的空腔应该用充填混合物（灌封料)填满。  
（3）杆件内壁腔应进行化学发黑处理，并涂上防腐漆、润滑油膏。

图片摘要：该图主要展示 20 8 舱门机构的排水。
![](images/70bbf36e7694ab283efd23d857996809c46d5e0e750e6e2f2fd36ffc26f59511.jpg)  
图20-8 舱门机构的排水

（4）安装杆端耳环时，在内外螺纹处要涂上润滑油膏。

# 20.2.5 登机门门槛的排水孔设计

登机门经常打开，在雨天，雨水可以通过登机门进入机舱内部。地毯又紧靠着门槛，水容易在门槛的凹陷处积聚，使附近的结构容易产生腐蚀。尤其当登机门未设置排水系统时，造成的

腐蚀尤为显著。应采用下列方法防止腐蚀：

（1）登机门门槛附近应设置完善的排水系统；  
（2）排水通道应形成有利的排水沟，使之倾斜地通向排水孔，以保证积聚的水畅通地排完；  
（3）对所有的门槛结构和排水系统接头都应加以密封，如图20-9。

图片摘要：该图主要展示 20 9 登机门门槛的排水孔设计。
![](images/121001f0204f0cfae75d77241592170b80f234ae2ec2a626f41e0df2f401aaf1.jpg)

图片摘要：该图主要展示 20 9 登机门门槛的排水孔设计。
![](images/7ec0855820c25676744fa096367819ed2709b9f057b103dd493f946a4aac5f01.jpg)

图片摘要：该图主要展示 20 9 登机门门槛的排水孔设计。
![](images/43c5e5174f2bf209164336d4e4da5f64b35c3c963b3039173a383c736ef027f4.jpg)

图片摘要：该图片与图20 9 登机门门槛的排水孔设计；20.2.6 龙骨梁的排水孔设计这部分内容相关。
![](images/aaa14be6a92a8ac1038d662353231ba72b4b812b3bbec58eca74482272b0bcff.jpg)  
图20-9 登机门门槛的排水孔设计

# 20.2.6 龙骨梁的排水孔设计

（1）在所有低洼处，保证有固定的排水通道，最小排水区的面积为 $70\mathrm{mm}^2 (0.11\mathrm{in}^2)$ ，排水孔直径最小为 $9.5\mathrm{mm}$ ，最大间隔为 $508\mathrm{mm}(20\mathrm{in})$ ，见图20-10。  
（2）避免靠近角材的龙骨梁缘条凸起，阻碍排水通道，影响排水。

# 20.2.7 整流腔的排水孔设计

要求通过支撑结构进行排水，尽可能在靠近倾斜区的最低点设排水孔，见图20-11。

# 20.2.8 机翼中央段/增压壁板敞开式排水孔的设计

见图20-12，其要求如下：

（1）在飞行中排水，要求在增压壁板内(机翼中央段与增压壁板)交接处的每跨中设敞开式排水装置；  
（2）使用小盒式或者是检漏管式排水组合件；  
（3）敞开式排水装置和压力排水阀、受水槽以及横向排水管一起使用；  
（4）尽可能在最低处安装检漏管式排水装置，并安装非金属防护罩以免排水受阻；  
（5）在增压壁板的底部，安装化学铣切壁板或加强壁板；

图片摘要：该图主要展示 20 10 龙骨梁排水。
![](images/9b75905f4065fce819f4e99bb6de7a680503516015c1e21caa0a1226f9a1fc6c.jpg)  
图20-10 龙骨梁排水

（6）按照BAC5000，所有零件用密封剂(BMS5-95)进行配合面密封；

图片摘要：该图主要展示 20 10 龙骨梁排水。
![](images/6e13980db35257906c75a3c757763ddf379e64c1151d2ce71fa1c93cdf8d9c0f.jpg)  
图20-11 整流腔排水

（7）敞开式排水的规格决定于发动机的空气流量，并与凝露点相协调。

图片摘要：该图主要展示 20 11 整流腔排水。
![](images/2643679c364a93416bf8f1ac0de0f123af55269339befe0f6ef8df99c603417d.jpg)

图片摘要：该图主要展示 20 11 整流腔排水。
![](images/0bb883ae255d827d3dffec6d5103bce4e915d95f6539df1287a6ffbb059fb774.jpg)  
图20-12 机翼中央段/增压壁板敞开式排水设计

# 20.2.9 燃油箱的排水孔设计

要求从桁条到燃油槽最低点通过塑料排水管在舱内排水。见图20-13。当发动机和助推泵工作时，水净化体系从燃油箱低点连续排水。

图片摘要：该图主要展示 20 12 机翼中央段/增压壁板敞开式排水设计。
![](images/88f3ca2037b5eea0a1bdfe564a24a68d584f5a85dc277303da51ae778e0fc13b.jpg)  
图20-13 燃油箱排水

# 20.3 不同类金属接触及其控制

飞机结构件中，存在大量的互相连接、搭接、配合的不同金属，当存在腐蚀电解液，它们之间若不密封绝缘，电位较高的金属加速电位较低的金属腐蚀，这就是接触腐蚀问题。要根据实际经验和某些特定条件下的实验结果，制定出相应的控制措施。设计人员应根据结构件材料、特定的环境，选择适宜的措施，防止接触腐蚀。还可以参考GJB1720—93《异种金属的腐蚀与防护》。

# 20.3.1 产生接触腐蚀的条件

（1）腐蚀电解液主要是指凝聚在结构件表面，含有某些杂质(氯化物、硫酸盐)的水膜和海水（例如水上飞机水线以下部位及声纳装置浸入海水部位）。电解液必须存在于不同金属之间，构成腐蚀电池的离子导电支路。  
（2）电位更高的金属或非金属导体。这里的电位是指金属在所处介质中的腐蚀电位，而不能简单地用标准电极电位数值进行比较。非金属导体主要是指石墨及碳纤维复合材料。  
（3）电联接是两种不同金属的直接接触或通过其他导体的联接，构成腐蚀电池的电子导电支路。

两种金属之间电位差越大，腐蚀就越快。相反电位差越小，腐蚀就越慢。例如，镁合金与铜接触较镁合金与锌接触腐蚀得快，因为铜和镁的电位差较锌和镁的电位差大。

表20-1列举了各种金属原电池腐蚀活性的递增次序，金属按其相似性分为4组以决定保护要求。表中列出了各组金属之间的差异，电位差越大，差异越大。同一组中的不同金属接触时不会产生严重的电偶腐蚀。

# 20.3.2 接触腐蚀等级

飞机结构件表面都有覆盖层(如镀层、涂层、膜层等)保护，因此实际情况下所产生接触腐蚀要比不同金属直接接触缓慢得多。不同材料和覆盖层相互接触时，其接触腐蚀等级见表20-2。其中：

0级——不引起接触腐蚀，可安全使用。

1级——引起接触腐蚀，但影响不严重(在大多数场合下可使用，热带海洋条件例外)。  
2级——引起严重接触腐蚀。在人工调节的干燥室内或设备密封良好的条件下可使用。

在实际接触配合中要求：

a. 互相接触的材料在电化学上是相适应的，或者通过覆盖层使它们相适应。  
b. 凡属于 1 级的接触偶, 在活动零件的接触部分涂油或在不活动零件接触部分涂漆, 可提高其使用的安全性。  
c. 凡属于 2 级接触的接触偶如不能避免使用时, 必须采用绝缘措施将金属隔开。如接触偶需要导电时, 则应另选一种与这两种材料接触腐蚀都轻微的金属作为镀层或中间垫片。  
d. 互相接触的材料在使用中是电联接时，则采用密封胶使它们与环境完全隔离。  
e. 超出表20-2的范围时，尽量选择电位差小的（一般认为电位差不大于 $0.25\mathrm{V}$ 的）不同材料作为接触偶。  
f. 若连接后出现加速腐蚀的情况，应当禁止这种连接或接触。

表 20-1 不同类金属原电池腐蚀图  

<table><tr><td colspan="2">分 类</td><td>1</td><td>1</td><td>2</td><td>3</td><td>3</td><td>4</td><td>4</td><td>4</td><td>4</td><td>5</td><td>6</td><td>6</td><td>6</td><td>7</td><td>7</td><td>8</td><td>9</td><td>9</td><td>10</td><td>11</td><td>11</td><td>11</td><td>12</td><td>12</td><td>12</td><td>12</td><td>13</td><td>13</td><td>13</td><td>13</td><td></td><td></td><td></td><td></td><td></td><td></td></tr><tr><td rowspan="34">分 类</td><td rowspan="34">金属或合金</td><td rowspan="34">镁 镁 合金</td><td rowspan="34" colspan="30">锌 包 铝 包 铝</td><td></td><td></td><td></td><td></td><td></td></tr><tr><td></td><td></td><td></td><td></td><td></td><td></td></tr><tr><td></td><td></td><td></td><td></td><td></td><td></td></tr><tr><td></td><td></td><td></td><td></td><td></td><td></td></tr><tr><td></td><td></td><td></td><td></td><td></td><td></td></tr><tr><td></td><td></td><td></td><td></td><td></td><td></td></tr><tr><td></td><td></td><td></td><td></td><td></td><td></td></tr><tr><td></td><td></td><td></td><td></td><td></td><td></td><td></td><td></td></tr><tr><td></td><td></td><td></td><td></td><td></td><td></td><td></td><td></td></tr><tr><td></td><td></td><td></td><td></td><td></td><td></td><td></td><td></td></tr><tr><td></td><td></td><td></td><td></td><td></td><td></td><td></td><td></td></tr><tr><td></td><td></td><td></td><td></td><td></td><td></td><td></td><td></td></tr><tr><td></td><td></td><td></td><td></td><td></td><td></td><td></td><td></td></tr><tr><td></td><td></td><td></td><td></td><td></td><td></td><td></td><td></td></tr><tr><td></td><td></td><td></td><td></td><td></td><td></td><td></td><td></td></tr><tr><td></td><td></td><td></td><td></td><td></td><td></td><td></td><td></td></tr><tr><td></td><td></td><td></td><td></td><td></td><td></td><td></td><td></td></tr><tr><td></td><td></td><td></td><td></td><td></td><td></td><td></td><td></td></tr><tr><td></td><td></td><td></td><td></td><td></td><td></td><td></td><td></td></tr><tr><td></td><td></td><td></td><td></td><td></td><td></td><td></td><td></td></tr><tr><td></td><td></td><td></td><td></td><td></td><td></td><td></td><td></td></tr><tr><td></td><td></td><td></td><td></td><td></td><td></td><td></td><td></td></tr><tr><td></td><td></td><td></td><td></td><td></td><td></td><td></td><td></td></tr><tr><td></td><td></td><td></td><td></td><td></td><td></td><td></td><td></td></tr><tr><td></td><td></td><td></td><td></td><td></td><td></td><td></td><td></td></tr><tr><td>0</td><td>1</td><td>1</td><td>1</td><td>2</td><td>2</td><td>2</td><td>3</td><td>3</td><td>3</td><td>3</td></tr><tr><td>0</td><td>0</td><td>0</td><td>1</td><td>1</td><td>1</td><td>2</td><td>2</td><td>2</td><td>2</td><td>2</td></tr><tr><td>0</td><td>0</td><td>1</td><td>1</td><td>1</td><td>1</td><td>2</td><td>2</td><td>2</td><td>2</td><td>2</td></tr><tr><td>0</td><td>1</td><td>1</td><td>1</td><td>1</td><td>2</td><td>2</td><td>2</td><td>2</td><td>2</td><td>2</td></tr><tr><td>0</td><td>0</td><td>0</td><td>0</td><td>0</td><td>1</td><td>1</td><td>1</td><td>1</td><td>1</td><td></td></tr><tr><td>0</td><td>0</td><td>0</td><td>0</td><td>0</td><td>1</td><td>1</td><td>1</td><td>1</td><td>1</td><td></td></tr><tr><td>0</td><td>0</td><td>0</td><td>0</td><td>0</td><td>0</td><td>0</td><td>0</td><td>0</td><td>0</td><td></td></tr><tr><td>0</td><td>0</td><td>0</td><td>0</td><td>0</td><td>0</td><td>0</td><td>0</td><td>0</td><td>0</td><td></td></tr><tr><td>0</td><td>0</td><td>0</td><td>0</td><td>0</td><td>0</td><td>0</td><td>0</td><td>0</td><td>0</td><td></td></tr></table>

注：1.两种金属数字差愈大，原电池腐蚀倾向愈大。不锈钢，镍和铬镍铁合金在表中处钝化状态。  
2. 在表中左边的一列中上面金属比下面金属的电  
3.同组金属（I、I、I、N）要求的防护性能类似。

表 20-2 不同材料和覆盖层相互接触时的接触腐蚀等级  

<table><tr><td>接触材料</td><td colspan="21">金、银、铂、铑、钯</td><td></td></tr><tr><td>金、银、铂、铑、钯</td><td>0</td><td colspan="20">铜、黄铜、青铜</td><td></td></tr><tr><td>铜、黄铜、青铜</td><td>1</td><td>0</td><td colspan="19">铜镀镍</td><td></td></tr><tr><td>铜镀镍</td><td>0~1</td><td>0</td><td>0</td><td colspan="18">铜镀锡</td><td></td></tr><tr><td>铜镀锡</td><td>1</td><td>1</td><td>0~1</td><td>0</td><td colspan="17">铜镀银</td><td></td></tr><tr><td>铜镀银</td><td>0</td><td>0</td><td>0~1</td><td>1</td><td>0</td><td colspan="16">铜镀镉</td><td></td></tr><tr><td>铜镀镉</td><td>1~2</td><td>2</td><td>2</td><td></td><td>2</td><td>0</td><td colspan="15">铜镀锌、钝化处理</td><td></td></tr><tr><td>铜镀锌、钝化处理</td><td>2</td><td>2</td><td>2</td><td>1~2</td><td>2</td><td></td><td>0</td><td colspan="14">不锈钢</td><td></td></tr><tr><td>不锈钢</td><td>0</td><td>0~1</td><td>0</td><td>0~1</td><td>0</td><td>2</td><td>2</td><td>0</td><td colspan="13">钢镀铬①</td><td></td></tr><tr><td>铜镀铬①</td><td>0</td><td>1</td><td>0~1</td><td>1</td><td>0~1</td><td>2</td><td>2</td><td>0</td><td>0</td><td colspan="12">钢镀镍②</td><td></td></tr><tr><td>钢镀镍②</td><td>1</td><td>0~1</td><td>0</td><td>0~1</td><td>0~1</td><td>1~2</td><td>1~2</td><td>0</td><td>0</td><td>0</td><td colspan="11">铅</td><td></td></tr><tr><td>铅</td><td>2</td><td>1</td><td>1</td><td>0~1</td><td>1</td><td>1</td><td>2</td><td>1</td><td>1</td><td>0~1</td><td>0</td><td colspan="10">锡(焊料)</td><td></td></tr><tr><td>锡(焊料)</td><td>2</td><td>1</td><td>1</td><td>0</td><td>0~1</td><td>0</td><td>1</td><td>1</td><td>1</td><td>0~1</td><td>0</td><td>0</td><td colspan="9">钢③和铸铁</td><td></td></tr><tr><td>钢④和铸铁</td><td>2</td><td>1</td><td>1~2</td><td>2</td><td>2</td><td>1~2</td><td>2</td><td>1</td><td>1~2</td><td>1~2</td><td>1</td><td>1~2</td><td>0</td><td colspan="8">钢镀镉、钝化处理</td><td></td></tr><tr><td>钢镀镉、钝化处理</td><td>2</td><td>1~2</td><td>1~2</td><td>2⑤</td><td>2</td><td>0</td><td></td><td>1~2⑥</td><td>2</td><td>1~2</td><td>1</td><td>0~1</td><td>2</td><td>0</td><td colspan="7">钢镀锌、钝化处理</td><td></td></tr><tr><td>钢镀锌、钝化处理</td><td>2</td><td>2</td><td>2</td><td>2⑥</td><td>2</td><td></td><td>0</td><td>2</td><td>2</td><td>1~2</td><td>1</td><td>0~1</td><td>2</td><td>2⑦</td><td>0</td><td colspan="6">铝</td><td></td></tr><tr><td>铝</td><td>2</td><td>2</td><td>1~2</td><td>0~1</td><td>2</td><td>0~1</td><td>0~1</td><td>2</td><td>2</td><td>1~2</td><td>1~2</td><td>0~1</td><td>2</td><td>0~1</td><td>0</td><td colspan="6">铝、氧化处理</td><td></td></tr><tr><td>铝、氧化处理</td><td>2</td><td>2</td><td>1</td><td>0~1</td><td>2</td><td>0~1</td><td>0~1</td><td>1</td><td>1</td><td>1</td><td>0</td><td>2</td><td>0</td><td>0~1</td><td>0</td><td>0</td><td colspan="5">锌合金、钝化处理</td><td></td></tr><tr><td>锌合金、钝化处理</td><td>2</td><td>2</td><td>1</td><td>0~1</td><td>2</td><td>0~1</td><td>0~1</td><td>2</td><td>2</td><td>1~2</td><td>1</td><td>0</td><td>2</td><td>0</td><td>0~1</td><td>0~1</td><td>0</td><td colspan="4">镁合金、钝化处理</td><td></td></tr><tr><td>镁合金、钝化处理</td><td>2</td><td>2</td><td>2</td><td>0~1</td><td>2</td><td>1~2</td><td>0~1</td><td>2</td><td>2</td><td>1</td><td>0~1</td><td>2</td><td>1~2</td><td>0~1</td><td>1~2</td><td>1</td><td>0~1</td><td>0</td><td colspan="3">硬铝、氧化处理</td><td></td></tr><tr><td>硬铝、氧化处理</td><td></td><td>2</td><td>1</td><td>0~1</td><td>2</td><td></td><td></td><td>1</td><td>0~1</td><td></td><td></td><td></td><td></td><td></td><td></td><td></td><td></td><td></td><td>0</td><td colspan="3">铝镀锌、钝化处理</td></tr><tr><td>铝镀锌、钝化处理</td><td></td><td>2</td><td></td><td></td><td></td><td></td><td></td><td></td><td></td><td></td><td></td><td></td><td></td><td></td><td>1</td><td></td><td></td><td></td><td>0</td><td colspan="3">铝镀铜④</td></tr><tr><td>铝镀铜④</td><td></td><td>0</td><td></td><td></td><td></td><td></td><td></td><td></td><td></td><td></td><td></td><td></td><td></td><td></td><td>2</td><td></td><td></td><td></td><td>2</td><td>0</td><td colspan="2">钛与其合金</td></tr><tr><td>钛与其合金</td><td></td><td>0</td><td>0</td><td>0</td><td>0</td><td>2</td><td></td><td>0</td><td>0</td><td>0</td><td></td><td></td><td></td><td>2</td><td>1</td><td></td><td></td><td>1</td><td></td><td>0</td><td colspan="2">碳刷</td></tr><tr><td>碳刷</td><td></td><td></td><td></td><td>1</td><td></td><td></td><td></td><td></td><td></td><td></td><td></td><td></td><td></td><td>2</td><td>2</td><td></td><td></td><td></td><td></td><td></td><td>0</td><td>油漆覆盖层</td></tr><tr><td>油漆覆盖层</td><td></td><td>0</td><td></td><td>0</td><td>0</td><td>1</td><td></td><td>0</td><td>0</td><td>0</td><td></td><td></td><td></td><td>1</td><td></td><td>0</td><td>0</td><td></td><td>0</td><td></td><td>0</td><td></td></tr></table>

① 铜、镍、铬复合镀层；

$②$ 铜、镍复合镀层；

③ 碳素钢和低合金

④ 锌、铜复合镀层；

⑤ 1Cr1.8Ni9Ti不锈钢；

⑥ 沿海地区（无工业大气影响）属1级；

⑦ 沿海地区（无工业大气影响）属 $0\sim 1$ 级。

$②$ 铜、镍复合镀层；

# 20.3.3 防止接触腐蚀的措施

当两种金属不允许直接接触，而结构上又必须选用时，可根据使用条件、设计要求、导电要求、维护方便、费用低的原则，采取下述一种或几种防护措施：

a. 选用与两者都允许接触的金属或镀层进行调整过渡；  
b. 活动部位涂润滑油，不活动部位涂漆；  
c. 用惰性材料绝缘；  
d. 密封、隔离环境；  
e. 不允许接触而又必须电联接的部位, 不常拆卸的, 联接后要密封; 经常拆卸的联接后可用不干性腻子密封, 或选用与两种金属都允许接触的垫片或镀层进行调整过渡, 或将易腐蚀的材料或镀层适当加厚。

表20-3、20-4、20-5分别列出铝合金与结构钢接触，铝合金与镁合金、铜合金、不锈钢、钛合金接触，结构钢与铜合金、镁合金、不锈钢接触时所应采取的防护措施。表中的使用条件分别为：

a. 一般条件, 是指接触盐雾较少的部位, 如机身、机翼内部结构件和附件;  
b. 恶劣条件, 是指接触盐雾较多、易积盐或比较潮湿的部位, 如机身外部, 机身、机翼、尾翼内部靠近开口处附近区域的内部件;  
c. 苛刻条件, 是指经常接触或溅上海水并易积水的部位, 如水上飞机水线以下的所有外部零件和附件 (起落架舱、水舵、船底、浮筒及水线附近外表面等)。

表 20-3 铝合金与结构钢接触  

<table><tr><td rowspan="2">序号</td><td rowspan="2">接触形式</td><td colspan="3">防护措施和标注方法</td></tr><tr><td>一般条件</td><td>恶劣条件</td><td>苛刻条件</td></tr><tr><td>1</td><td>结构钢与铝合金的一般接触(搭接、对接)</td><td>钢件镀镉18~25μm,铝件阳极氧化</td><td>表面处理同左,接触面涂或外表面包覆XM-22密封胶,厚度0.2mm左右10~20mm 钢XM-22 铝 铝 10~20mm 大面积接触可沿四周边缘接触缝涂XM-22胶</td><td>钢件镀镉25~35μm与铝之间夹XM-22胶后,外表面沿周缘涂一厚0.2mm左右厚的XM-22胶,如主起落架、机身接头附近的搭板等 钢 XM-22 铝 大面积接触涂胶同左</td></tr><tr><td rowspan="4">2</td><td rowspan="4">钢螺钉和螺栓与铝合金件接触1.紧配合螺纹件2.有一定间隙的螺纹件3.经常定期拆卸的螺纹件</td><td rowspan="4">钢件镀镉18~25μm,铝件阳极氧化</td><td rowspan="2">XM-22 铝 钢</td><td>钢 XM-22 铝</td></tr><tr><td>接触面及螺纹缝涂XM-22胶后外表面包覆XM-22胶</td></tr><tr><td>接触面及螺纹缝涂XM-22胶或外表面包覆XM-22胶</td><td rowspan="2">在接触面及螺纹缝涂HM-103</td></tr><tr><td>在接触面及螺纹缝涂HM-103</td></tr></table>

续表 20-3  

<table><tr><td rowspan="2">序号</td><td rowspan="2">接触形式</td><td colspan="3">防护措施和标注方法</td></tr><tr><td>一般条件</td><td>恶劣条件</td><td>苛刻条件</td></tr><tr><td>3</td><td>钢铆钉,不锈钢铆钉与铝合金接触</td><td>不锈钢钝化,钢上镀镉18~25μm</td><td>表面处理同左,铆钉孔及外表面包覆XM-22胶</td><td>表面处理同左,铆钉孔涂XM-22胶后外表面包覆XM-22胶</td></tr><tr><td>4</td><td>钢与铝的压入配合(轴承钢衬套压入铝支承座内)</td><td>铝合金阳极氧化、钢镀镉18~25μm</td><td>表面处理同左,接触面夹胶,沿铆钉接触缝涂XM-22胶</td><td>表面处理与涂胶同左如水能轴钢衬套与铝合金接头的压入接触</td></tr></table>

表 20-4 铝合金与镁合金、铜合金、不锈钢、钛合金接触  

<table><tr><td rowspan="2">序号</td><td rowspan="2">接触形式</td><td colspan="3">防护措施和标注方法</td><td rowspan="2">备注</td></tr><tr><td>一般条件</td><td>恶劣条件</td><td>苛刻条件</td></tr><tr><td>1</td><td>铝合金与镁合金</td><td>铝合金阳极氧化镁合金化学氧化,涂漆</td><td>表面处理同左,接触面涂XM-22胶,沿周缘涂XM-22胶</td><td>镁合金不允许使用</td><td></td></tr><tr><td rowspan="3">2</td><td>铝合金与铜合金一般接触(搭接对接)</td><td>铜零件镀镉18~25μm,铝合金阳极氧化铝合金阳极氧化</td><td>表面处理同左,然后涂XM-22胶同上</td><td>表面处理同左,然后接触面涂XM-22胶,沿接触缝涂XM-22胶</td><td></td></tr><tr><td>压入配合件(铜衬套压入铝合金基体等)</td><td>铜衬套与铝接触部位镀镉</td><td>铜衬套与铝接触部位镀镉,铝合金阳极氧化装配后沿全部接缝涂XM-22胶</td><td>同左</td><td></td></tr><tr><td>螺纹连接件</td><td>铜螺纹件镀镉,铝合金阳极氧化</td><td>表面处理同左,螺纹孔涂XM-22胶或装配后包覆XM-22胶</td><td>表面处理同左,接触面涂XM-22胶,再外包覆XM-22胶</td><td></td></tr><tr><td>3</td><td>铝合金与钛合金接触</td><td>铝合金阳极氧化,涂漆,涂XM-22胶</td><td>表面处理同左,然后接触面夹XM-22胶,各接触缝涂XM-22胶</td><td>表面处理同左,接触面涂XM-22胶,各接缝再涂XM-22胶</td><td>温度超过150℃的部位用XM-31胶</td></tr><tr><td>4</td><td>铝合金与不锈钢接触</td><td>不锈钢钝化,铝合金阳极氧化</td><td>表面处理同左,各接缝涂XM-22胶,接触面涂XM-22胶</td><td>表面处理同左,接触面涂XM-22胶,各接缝再涂XM-22胶</td><td></td></tr></table>

表 20-5 结构钢与铜合金、镁合金、不锈钢接触  

<table><tr><td rowspan="2">序号</td><td rowspan="2">接触形式</td><td colspan="3">防护措施和标注方法</td><td rowspan="2">备注</td></tr><tr><td>一般条件</td><td>恶劣条件</td><td>苛刻条件</td></tr><tr><td>1</td><td>钢与镁件接触(一般接触及螺接)</td><td>钢件镀镉25~35μm,镁合金化学氧化,涂漆</td><td>表面处理同左,然后接触面涂XM-22胶,各接缝涂XM-22胶</td><td>不允许使用</td><td></td></tr></table>

续表 20-5  

<table><tr><td rowspan="2">序号</td><td rowspan="2">接触形式</td><td colspan="3">防护措施和标注方法</td><td rowspan="2">备注</td></tr><tr><td>一般条件</td><td>恶劣条件</td><td>苛刻条件</td></tr><tr><td rowspan="4">2</td><td>钢与铜合金接触(一般接触)</td><td>钢件镀镉18~25μm,铜件镀镉18~25μm</td><td>表面处理同左,然后接触面涂XM-22胶</td><td>表面处理同左,铜与钢接触面涂XM-22胶,再沿周缝涂XM-22胶</td><td></td></tr><tr><td>压入配合(铜衬套压入钢支座)</td><td>铜镀镉18~25μm,钢镀镉18~25μm</td><td>钢、铜件镀镉18~25μm,装配后沿全部接缝涂XM-22胶</td><td>钢、铜件镀镉18~25μm,装配后沿全部接缝涂XM-22胶</td><td></td></tr><tr><td>动配合(如钢轴铜瓦可拆卸螺柱)</td><td>钢轴镀乳白铬20~25μm,再镀硬铬30~40μm,涂7317润滑脂</td><td>钢轴镀乳白铬20~25μm,再镀硬铬30~40μm,涂7317润滑脂</td><td>钢轴镀乳白铬20~25μm,再镀硬铬30~40μm,涂7317润滑脂</td><td></td></tr><tr><td>铜螺纹与钢螺接</td><td>铜件镀镉18~25μm,钢镀镉18~25μm</td><td>表面处理同左,接触面涂XM-22胶,螺钉头包覆XM-22胶</td><td>表面处理同左,接触面涂XM-22胶后螺钉头包覆XM-22胶</td><td></td></tr><tr><td>3</td><td>钢与不锈钢接触</td><td>钢件镀镉25~35μm,不锈钢钝化</td><td>表面处理同左,然后接触面涂XM-22,沿接缝涂XM-22胶</td><td>表面处理同左,然后钢与不锈钢件之间涂XM-22胶,沿各接缝涂XM-22胶</td><td></td></tr></table>

# 20.3.4 碳纤维复合材料的接触腐蚀

复合材料比强度大，在新研制的飞机上被大量采用，复合材料本身耐腐蚀性能非常良好，由于它本身电位较高，当与其他金属接触时，使其他金属产生腐蚀。根据GECM(石墨环氧复合材料)/金属偶的平均电偶电流的测定，将接触腐蚀分为相容、介于相容和不相容之间的中间状态以及不相容三种情况。其分类见表20-6。

表 20-6 复合材料与其他金属的接触腐蚀  

<table><tr><td>分 类</td><td>接触的金属种类</td></tr><tr><td>相 容</td><td>Ti-6Al-4V, Ti-6Al-2Sn-4Zr-2Mo, Rene&#x27; 41, InconelX, AFC-7, SS-304, Be-Cu, SS-301</td></tr><tr><td>中 间 状 态</td><td>Al-Cr, MA-87, SS-440C, 2024-T3, 1020, 2024-T6, 4130, 7075-T6</td></tr><tr><td>不 相 容</td><td>AF1410, 300M, 2020-T651, 4340</td></tr></table>

根据军机复合材料使用情况，其接触腐蚀倾向见表20-7、和表20-8。

表 20-7 GECM/LY12CZ 的接触腐蚀倾向  

<table><tr><td>接触偶表面状态</td><td>接触腐蚀倾向</td></tr><tr><td>LY12CZ(阳极氧化)+H06-2/GECM玻璃布+封边+H06-2漆</td><td></td></tr><tr><td>LY12CZ(阳极氧化)+H06-2/GECM+H06-2漆</td><td></td></tr><tr><td>LY12CZ(化学氧化)+H06-2/GECM+H06-2漆</td><td>增</td></tr><tr><td>LY12CZ(阳极氧化)/GECM+H06-2漆</td><td>大</td></tr><tr><td>LY12CZ/GECM玻璃布+封边</td><td></td></tr><tr><td>LY12CZ/GECM玻璃布</td><td></td></tr><tr><td>LY12CZ/GECM磨光</td><td></td></tr></table>

表 20-8 GECM/30CrMnSiA 的接触腐蚀倾向  

<table><tr><td>接触偶表面状态</td><td>接触腐蚀倾向</td></tr><tr><td>30CrMnSiA镀Zn+H06-2漆/GECM玻璃布+封边+H06-2漆</td><td rowspan="2">增</td></tr><tr><td>30CrMnSiA镀Zn+H06-2漆/GECM+H06-2漆</td></tr><tr><td>30CrMnSiA镀Zn/GECM+H06-2漆</td><td>大</td></tr><tr><td>30CrMnSiA/GECM玻璃布</td><td></td></tr><tr><td>30CrMnSiA/GECM磨光</td><td></td></tr></table>

LY12CZ表面阳极氧化后涂漆，与GECM表面共固化一层玻璃布，用XM-22B密封胶封边，再涂H06-2锌黄环氧酯底漆，这样有效的组合可防止接触腐蚀。

30CrMnSiA表面镀锌后与GECM表面共固化一层玻璃布，用XM-22B密封胶封边，再涂H06-2锌黄环氧酯底漆，这样的组合能有效地防止接触腐蚀。

# 20.4 有效地控制残余拉伸应力和设计使用应力

只有设计、加工、部件组装和总装时都采取各自的措施，才能使高强度材料可能遭遇的残余拉伸应力减至最小，以防止应力腐蚀开裂引起结构早期失效。

表20-9列出了高强度铝合金应力腐蚀开裂的应力源，由表可见，飞机结构件在加工、成形、焊接、热处理、装配过程中所产生的残余应力引起的应力腐蚀开裂，竟占总开裂件总数的 $65\%$ ，使用应力造成的开裂占 $25\%$ 。在飞机结构设计中，要合理地设计结构件的最大许用持续拉应力，更要认真控制各种原因引起的残余应力。

表 20-9 高强度铝合金应力腐蚀开裂的应力源  

<table><tr><td>序号</td><td>应力腐蚀开裂应力源</td><td>所占比例,%</td></tr><tr><td>1</td><td>残余应力(加工成形、焊接、热处理)</td><td>40</td></tr><tr><td>2</td><td>装配应力(不适当的垫片、扭曲、强装)</td><td>25</td></tr><tr><td>3</td><td>使用应力</td><td>25</td></tr><tr><td>4</td><td>原因不清</td><td>10</td></tr></table>

# 20.4.1 避免应力集中

(1) 零件形状力求简单, 一个零件上尽量不要有许多支叉;  
（2）应避免零件横截面面积的突然变化，不同截面之间力求过渡均匀；  
（3）在零件截面变化处，过渡圆角不应小于 $3\mathrm{mm}$   
（4）在零件的高应力区尽量不要钻孔，如果不可避免需要钻孔时，应适当加大零件的厚度；  
（5）在零件的高应力区不要铆接一些其他传力元件，使零件在承受高应力的同时，又承受其他牵连应力；  
（6）叉形耳片接头应采用小间隙配合，这种接头的连接螺栓无需拧得过紧，以防止耳片根部产生弯曲应力。

# 20.4.2 加工上采取的措施

（1）通常不允许在零件上直接攻制螺纹，特别是在零件的高应力区禁止攻制螺纹。  
（2）高强度钢零件在最终热处理之后如要进行磨削，应规定磨削后必须进行回火处理以消除磨削应力。  
(3) 焊接零件的所有加强焊缝必须全部进行机械加工以避免应力腐蚀和疲劳损伤。

（4）所有零件的热处理必须按材料技术条件的规定进行，应尽可能采用各种有效措施减小热处理变形。热处理后强度在 $1400\mathrm{MPa}$ 以下的零件，淬火后可以冷校形，但校形后应进行消除应力热处理。淬火后强度大于 $1400\mathrm{MPa}$ 的零件热处理后不允许冷校形。如果需要校形，必须在材料回火温度 $+0\mathrm{C} / -30\mathrm{C}$ 的温度范围内进行。

# （5）镀前消除应力和镀后除氢

镀前消除零件表面残余应力和镀后除氢是结构钢、高强度钢电镀工艺中非常重要的两项要求。前者可降低零件实际承受的应力，后者可降低零件中残留的氢含量，目的是降低零件对氢脆和应力腐蚀的敏感性。目前航标中推荐的消除应力和除氢热处理，温度偏低，时间较短，与美国军标和国际标准(表20-10、表20-11)相比，差距较大，因此在条件成熟的时候，都应当向先进标准靠拢。

表 20-10 国外先进标准对消除应力与除氢处理的要求  

<table><tr><td>序号</td><td>镀种</td><td>军标号</td><td>消除应力处理</td><td>除氢处理</td></tr><tr><td>1</td><td>镀铜</td><td>MIL-C-14550A</td><td>所有钢零件190±14C,3h</td><td>HRC40以上,191±14C至少3h</td></tr><tr><td>2</td><td>镀镍</td><td>QQ-N-290A</td><td>所有钢零件191±41C,3h</td><td>HRC40以上,191±14C至少3h</td></tr><tr><td>3</td><td>镀铬</td><td>QQ-C-320B</td><td>150ksi(1034MPa)以上191±14C,3h</td><td>HRC40以上,191±14C至少3h</td></tr><tr><td>4</td><td>镀锌</td><td>QQ-Z-325C</td><td>180ksi(1240MPa)以上按MIL-H-6875要求</td><td>HRC40以上,191±14C至少3h</td></tr><tr><td>5</td><td>镀镉</td><td>QQ-P-416C</td><td>150ksi(1034MPa)以上191±14C,3h</td><td>HRC40以上,191±14C至少3h</td></tr><tr><td>6</td><td>镀铅</td><td>MIL-L-13808B</td><td>HRC40以上,适当的</td><td>HRC40以上,191±14C至少3h</td></tr><tr><td>7</td><td>镀金</td><td>MIL-G-45204B</td><td>所有钢零件191±14C,3h</td><td>HRC40以上,191±14C至少8h</td></tr><tr><td>8</td><td>镀钯</td><td>MIL-G-45209A</td><td>HRC40以上,适当的</td><td>HRC40以上,191±14C至少3h</td></tr><tr><td>9</td><td>镀铑</td><td>MIL-R-4608A</td><td>HRC33以上,191±40C,3h</td><td>HRC40以上,191±14C至少3h</td></tr><tr><td>10</td><td>镀镉-锡</td><td>MIL-P-23408A</td><td>所有钢零件191±14C,3h</td><td>HRC40以上,168±6C至少3h</td></tr><tr><td>11</td><td>镀镉-钛</td><td>MIL-STD-1500A</td><td>180ksi(1240MPa)以上191±14C,4h</td><td>&gt;180ksi(1240MPa)191±14C,至少23h</td></tr><tr><td>12</td><td>低氢脆镀镉</td><td>MIL-STD-870A</td><td>180ksi(1240MPa)以上191±14C,4h</td><td>&gt;180ksi(1240MPa)191±14C,至少23h</td></tr><tr><td>13</td><td>低氢脆镀镍</td><td>MIL-STD-868A</td><td>180ksi(1240MPa)以上191±14C,4h</td><td>&gt;180ksi(1240MPa)191±14C,至少23h</td></tr><tr><td>14</td><td>低氢脆镀铬</td><td>MIL-STD-1501B</td><td>180ksi(1240MPa)以上191±14C,4h</td><td>&gt;180ksi(1240MPa)191±14C,至少23h</td></tr><tr><td>15</td><td>磷化</td><td>DOD-P-16232F</td><td>HRC39以上,177~204C,1h以上</td><td>锌基：HRC39以上,98~107℃,8h锰基：HRC39以上,98~107℃,18h或163±14C,4h</td></tr><tr><td>16</td><td>黑色氧化</td><td>MIL-C-13924C</td><td>所有钢零件(冷成形的,有残余应力的)按MIL-S-5002要求</td><td>≥200ksi(1378MPa)191±14C,至少3h</td></tr></table>

表 20-11 国际标准中对各镀种镀前消除应力和镀后除氢的规定  

<table><tr><td>钢的抗拉强度σb,MPa</td><td>消除应力处理</td><td>除氢处理</td></tr><tr><td>σb&lt;1050</td><td>不要求</td><td>不要求</td></tr><tr><td rowspan="2">1050&lt;σb&lt;1450</td><td rowspan="2">190~230C,1h</td><td>190~230C,8h</td></tr><tr><td>190~230C,2h,镀铬</td></tr><tr><td rowspan="2">1450&lt;σb&lt;1800</td><td>190~230C,18h</td><td>190~230C,8h</td></tr><tr><td>或温度更高,时间更短</td><td>190~230C,6h,镀铬</td></tr><tr><td rowspan="2">σb&gt;1800</td><td>190~230C,24h</td><td>190~230C,2h</td></tr><tr><td>或温度更高,时间更短</td><td>190~230C,18h,镀铬</td></tr></table>

# 20.4.3 装配上采取的措施

为了有效地控制飞机结构件的总残余表面拉应力，以提高飞机结构的抗应力腐蚀能力和疲劳寿命，在飞机的设计和装配中可以采取加垫装配，在制造过程中主要从垫片控制准则、垫片的设计控制和垫片的工艺控制等三个方面进行。

# （1）垫片的控制准则

飞机结构的加垫装配，是以防止飞机结构产生应力腐蚀为出发点的。故在结构设计和装配时，以临界应力的二分之一作为控制装配加垫的主要依据。垫片设计的主要目的是减少和减薄设计垫片，以减轻重量、降低成本、改善受力状态，防止应力腐蚀和提高疲劳寿命。

# （2）垫片的设计控制

a. 正确选择飞机零件、组件、部件的设计基准，使之与装配定位基准和加工基准一致，以减少间隙的积累环节，从而减少间隙量。  
b. 受剪接头处设计间隙，必须确定允许厚垫片和允许强装间隙。若在刚性结构件（如锻件、铸件、型材和 $2.5\mathrm{mm}$ 以上的钣金件）间有设计间隙（非受剪接头处），则应确定最大允许强装间隙。  
c. 结构承力垫片应进行强度校核。  
d. 垫片一般采用可剥垫片而整体垫片只在可用可剥垫片进行补偿的情况下使用。  
e. 垫片材料应与结构材料一致或选用电位差较小的材料。

# （3）垫片的工艺控制

由于装配工艺协调误差的积累，不可避免地要采用工艺垫片。工艺人员除要考虑在各种加工中尽可能减少残余拉应力外，还必须力求减少或减薄垫片，正确控制强装应力。

装配过程中的垫片控制一般原则：

a. 设计图样有特殊规定者，则按规定执行。  
b. 设计图样有一般规定者, 如注有“按需加垫”, 则在零件正确定位后, 用塞尺测定间隙, 若超过 $0.25\mathrm{mm}$ , 要加垫装配。所用垫片应阳极氧化或涂漆, 垫片边缘和弧垫、斜垫表面应修光至 $R_{\mathrm{a}} = 3.2\mu \mathrm{m}$ , 加垫后的间隙应小于 $0.25\mathrm{mm}$ 。  
c. 设计图样无规定者, 如系锻件、铸件、型材和 $2.5 \mathrm{~mm}$ 厚的蒙皮, 当贴合面的间隙大于 $0.25 \mathrm{~mm}$ 时, 按“强装或是加垫”处理。  
d. 薄蒙皮、盖板等非受力构件强装与否，不受上述“间隙小于 $0.25\mathrm{mm}$ ”的限制。

# 20.4.4 使用应力的设计和控制

（1）应用工程断裂力学和损伤容限设计方法控制设计应力时，若已知材料的应力腐蚀临

界应力强度因子 $K_{1\mathrm{sec}}$ ，可将工作应力 $\sigma_{1\mathrm{sec}}$ 设计为：

$$
\sigma_ {1 \mathrm {s c c}} = \frac {K _ {1 \mathrm {s c c}}}{\beta \sqrt {\pi \alpha}}
$$

式中 $\beta$ ——几何因子；

$\alpha$ ——裂纹长度，MIL-A-83444损伤容限要求中所规定的假设初始裂纹尺寸。

数据不足以按损伤容限设计时，为了防止应力腐蚀开裂，对于强度超过 $1470\mathrm{MPa}$ 的低合金钢零件长时间承受的拉应力应控制在下列范围内：

纵向，名义屈服强度的 $50\%$ 以下；

纵横向，名义屈服强度的 $35\%$ 以下；

短横向，名义屈服强度的 $25\%$ 以下。

零件的受力方向应与材料的纤维方向一致。

(2) 国外有些国家明文规定, 设计所取的工作应力 $\left(\sum_{i^{\prime}=1}^{n^{\prime}} \sigma_{i}^{\prime}\right)$ 应当小于材料光滑试样应力腐蚀门槛应力值 $(\sigma_{\mathrm{sec-th}})$ , 对于重复构件甚至规定零件材料所承受的持续应力不得超过应力腐蚀门槛值的一半:

$$
\sum_ {i ^ {\prime} = 1} ^ {n ^ {\prime}} \sigma_ {i ^ {\prime}} \leqslant \frac {1}{2} \sigma_ {\mathrm {s c c - t h}}
$$

这是以飞机结构件在加工、成形、焊接、热处理、表面处理、装配等制造过程中所产生的残余应力 $\left(\sum_{i=1}^{n}\sigma_{i}\right)$ 有可能占去应力腐蚀门槛值的一半为假设前提的。

我国设计人员也考虑到在成形、加工、热处理、电镀等一系列工序中可能带来的残余拉应力可以通过消除应力处理，或喷丸、滚轧手段引起的压应力来抵消，而装配应力又可以通过提高成形精度，合理引入衬垫加以控制，从而可以显著提高设计使用应力。对于长时间承受拉应力的零件，应当符合下式，才可能防止应力腐蚀开裂的出现。

$$
\sum_ {i = 1} ^ {n} \sigma_ {i} = \sum_ {i ^ {\prime} = 1} ^ {n ^ {\prime}} \sigma_ {i ^ {\prime}} + \sum_ {i ^ {\prime \prime} = 1} ^ {n ^ {\prime \prime}} \sigma_ {i ^ {\prime \prime}} \leqslant \sigma_ {\mathrm {s c c - t h}}
$$

$\sum_{i = 1}^{n}\sigma_{i}$ 表示残余拉应力和使用应力的总和。

若所设计的零件在整个生产工序中 $\sum_{i^{\prime \prime} = 1}^{n^{\prime \prime}}\sigma_{i^{\prime \prime}}$ 不大的话，或已采取措施加以消除的话，则 $\sum_{i^{\prime} = 1}^{n^{\prime}}\sigma_{i^{\prime}}$ 可以适当增加，若确有把握 $\sum_{i^{\prime \prime} = 1}^{n^{\prime \prime}}\sigma_{i^{\prime \prime}} = 0$ ，则 $\sum_{i^{\prime} = 1}^{n^{\prime}}\sigma_{i^{\prime}}\leqslant \sigma_{\mathrm{sc}\mathrm{c - th}}$ ，这就是最充分地使用了材料的潜力。

表20-12、表20-13给出了美国铝合金及合金钢的最大许用持续拉应力值，在许用应力值内即可避免应力腐蚀开裂及故障的发生。

$(\mathrm{ksi}\times 6.89(\mathrm{MPa}))$

表 20-12 铝合金最大许用持续拉应力
