Repository: C-zj02/CFD-claw

<div align="center">

**English** | [中文](#中文版) | [Français](README_FR.md) | [Русский](README_RU.md) | [हिन्दी](README_HI.md) | [العربية](README_AR.md) | [Português](README_PT.md)

# 🚀 Claude Code Python

**A Complete Python Reimplementation Based on Real Claude Code Source**

*From TypeScript Source → Rebuilt in Python with ❤️*

***
**🔥 Active Development • New Features Weekly 🔥**

</div>

***

## 🎯 What is This?

**Clawd Code** is a **complete Python rewrite** of Claude Code, based on the **real TypeScript source code**.

File: RAG-data/飞机设计手册_第3册_材料(上).pdf-b682dd4b-9a57-40b3-918c-8461b7ef82cf.md (part 2 of 9)
$(\mathrm{kJ} / \mathrm{m}^{2})$
<table><tr><td>分类</td><td>牌 号</td><td>棒 材</td><td>板材</td><td>型材</td><td>管材</td><td>丝材</td><td>锻件</td></tr><tr><td rowspan="6">纯铝</td><td rowspan="3">L4</td><td rowspan="3">GB3191</td><td>GB3193</td><td></td><td>GB4437</td><td>GB3196</td><td></td></tr><tr><td>GBn168</td><td></td><td>GBn221</td><td></td><td></td></tr><tr><td>GBn170</td><td></td><td></td><td></td><td></td></tr><tr><td rowspan="3">L6</td><td rowspan="3">GB3191</td><td>GB3193</td><td></td><td>GB4437</td><td></td><td></td></tr><tr><td>GBn168</td><td></td><td>GBn221</td><td></td><td></td></tr><tr><td>GBn170</td><td></td><td></td><td></td><td></td></tr></table>

续表 4-1  

<table><tr><td>分类</td><td>牌号</td><td>棒材</td><td>板材</td><td>型材</td><td>管材</td><td>丝材</td><td>锻件</td></tr><tr><td rowspan="6">防锈铝</td><td>LF2</td><td>GB3191HB5202</td><td>GB3193GBn168GBn170</td><td>GBn222</td><td>GB4437GBn221</td><td>GB3196</td><td>GBn223HB5204</td></tr><tr><td>LF3</td><td>GB3191HB5202</td><td>GB3193GBn168GBn170</td><td>GBn222</td><td>GB4437GBn221</td><td></td><td>GBn223HB5204</td></tr><tr><td>LF6</td><td>GB3191HB5202</td><td>GB3193GBn168GBn170</td><td>GBn222</td><td>GB4437GBn221</td><td>GB3196</td><td>GBn223HB5204</td></tr><tr><td>LF10</td><td></td><td></td><td></td><td></td><td>GB3196</td><td></td></tr><tr><td>LF21</td><td>GB3191HB5202</td><td>GB3193GBn168GBn170</td><td>GBn222</td><td>GB4437GBn221</td><td>GB3196</td><td>GBn223HB5204</td></tr><tr><td>LB733</td><td></td><td>Q/6S 146</td><td></td><td></td><td></td><td></td></tr><tr><td rowspan="7">硬铝</td><td>LY1</td><td></td><td></td><td></td><td></td><td>GB3196</td><td></td></tr><tr><td>LY10</td><td></td><td></td><td></td><td></td><td>GB3196</td><td></td></tr><tr><td>LY11</td><td>GB3191GB3192HB5202</td><td>GB3193GBn167GBn169</td><td>GBn222</td><td>GB4437GBn221</td><td></td><td>GBn223HB5204</td></tr><tr><td>LY12</td><td>GB3191GB3192HB5202</td><td>GB3193GBn167GBn169HB5301Q/6S 105Q/6S 106Q/6S 401</td><td>GBn222HB5300</td><td>GB4437GBn221</td><td></td><td>GBn223HB5204</td></tr><tr><td>2024</td><td></td><td>Q/6S 838QQ-A-250/5Q/6S 717</td><td>Q/6S 840Q-AA-250/5</td><td></td><td></td><td></td></tr><tr><td>2124</td><td></td><td>Q/6S 789Q/6S 116</td><td></td><td></td><td></td><td></td></tr><tr><td>LY16</td><td>GB3191HB5202</td><td>GB3193GBn167GBn169HB5301</td><td>GBn222HB5300</td><td></td><td></td><td>GBn223HB5204</td></tr><tr><td rowspan="4">锻铝</td><td>LD2</td><td>GB3191GB3192HB5202</td><td>GB3193GBn167GBn169</td><td>GBn222</td><td>GB4437GBn221</td><td></td><td>GBn223HB5204</td></tr><tr><td>LD5</td><td>GB3191GB3192GB5202</td><td></td><td></td><td></td><td></td><td>GBn223HB5204</td></tr><tr><td>LD7</td><td>GB3191HB5202</td><td></td><td></td><td></td><td></td><td>GBn223HB5204</td></tr><tr><td>LD10</td><td>GB3191GB3192HB5202</td><td>GB3193</td><td>GBn222</td><td></td><td></td><td>GBn223HB5204</td></tr></table>

续表 4-1  

<table><tr><td>分类</td><td>牌号</td><td>棒材</td><td>板材</td><td>型材</td><td>管材</td><td>丝材</td><td>锻件</td></tr><tr><td rowspan="9">超硬铝</td><td rowspan="3">LC4</td><td>GB3191</td><td>GB3193</td><td>GBn222</td><td>GB4437</td><td></td><td>GBn223</td></tr><tr><td>GB3192</td><td>GBn167</td><td></td><td></td><td></td><td>HB5204</td></tr><tr><td>HB5202</td><td>GBn169</td><td></td><td></td><td></td><td></td></tr><tr><td rowspan="3">LC9</td><td>GB3191</td><td>GB3193</td><td>GBn222</td><td>GB4437</td><td></td><td>GBn223</td></tr><tr><td>GB3192</td><td>GBn167</td><td></td><td></td><td></td><td>HB5204</td></tr><tr><td>HB5202</td><td>GBn169</td><td></td><td></td><td></td><td>HB5401</td></tr><tr><td></td><td></td><td></td><td></td><td></td><td></td><td>GJB1057</td></tr><tr><td>7075</td><td></td><td>QQ-A-250/13Q/6S 126Q/6S 127</td><td>Q/6S 309</td><td></td><td></td><td></td></tr><tr><td>7475</td><td></td><td>Q/6S 790Q/6S 829Q/6S 792Q/6S 830Q/6S 831Q/6S 791</td><td></td><td></td><td></td><td></td></tr></table>

# 4.1.2 铸造铝合金的分类、牌号及标准

铸造铝合金的分类、牌号及标准见表4-2。

表 4-2 铸造铝合金的分类、牌号及标准  

<table><tr><td>分 类</td><td>牌 号</td><td>铸 件</td></tr><tr><td rowspan="2">铝 硅 系</td><td>ZL101</td><td rowspan="5">HB963</td></tr><tr><td>ZL102</td></tr><tr><td rowspan="2">铝 铜 系</td><td>ZL201</td></tr><tr><td>ZL205A</td></tr><tr><td>铝 锌 系</td><td>ZL401</td></tr></table>

# 4.2 材料的特点和应用

材料的特点和应用见表4-3。

表 4-3 材料的特点和应用  

<table><tr><td>合金牌号</td><td>半成品形式</td><td>主要特点</td><td>应用</td></tr><tr><td>L4</td><td>棒材</td><td rowspan="5">工业纯铝,不可热处理强化,强度较低,塑性高,耐腐蚀性好,导电率和导热率高,用气焊和接触焊,焊接性良好,切削和磨削性能差</td><td rowspan="5">用于不受力而需要某种特殊性能的构件,如飞机通风系统零件、电线保护导管、垫片等</td></tr><tr><td>L6</td><td>板材</td></tr><tr><td></td><td>型材</td></tr><tr><td></td><td>管材</td></tr><tr><td></td><td>丝材</td></tr><tr><td>LF2</td><td>棒材</td><td rowspan="6">是铝-镁系中含镁较低的合金,不可热处理强化,一般在退火状态使用,强度较低,塑性较高,耐腐蚀性好,用接触焊和氢原子焊,焊接性能良好,氩弧焊时有形成结晶裂纹的倾向</td><td rowspan="6">有良好的耐腐蚀性能,可焊接,用于轻载荷结构,如油箱、燃油和滑油导管等</td></tr><tr><td></td><td>板材</td></tr><tr><td></td><td>型材</td></tr><tr><td></td><td>管材</td></tr><tr><td></td><td>丝材</td></tr><tr><td></td><td>锻件</td></tr></table>

续表 4-3  

<table><tr><td>合金牌号</td><td>半成品形式</td><td>主要特点</td><td>应用</td></tr><tr><td>LF3</td><td>棒材板材型材管材锻件</td><td>是铝-镁系中含镁中等的合金,不可热处理强化,一般在退火状态使用,强度较低,塑性较高,耐腐蚀性好,氢原子焊、接触焊的焊接性能良好,也可气焊</td><td>用于中等强度的焊接结构件、冷冲压零件和骨架等</td></tr><tr><td>LF6</td><td>棒材板材型材管材丝材锻件</td><td>是铝-镁系中含镁高的合金,不可热处理强化,一般在退火状态使用,强度中等,退火状态的耐腐蚀性能好,冷作硬化可提高强度,但抗应力腐蚀性能降低,可进行氩弧焊、气焊和点焊,焊接性能尚好</td><td>用于焊接容器、受力零件等</td></tr><tr><td>LF10</td><td>丝材</td><td>是铝-镁系中含镁量较高的不可热处理强化的铝合金,退火状态塑性高,耐腐蚀性能好</td><td>用于铆接铝合金和镁合金结构的铆钉</td></tr><tr><td>LF21</td><td>棒材板材型材管材丝材锻件</td><td>是铝-锰系不可热处理强化的铝合金,合金的强度低,仅比纯铝高,合金的耐腐蚀性很高,可焊性良好,易于气焊、氢原子焊和接触焊,切削性能差</td><td>用于制造油箱,汽油、滑油导管,冷冲压件,铆钉及小负荷零件</td></tr><tr><td>LB733</td><td>板材</td><td>是铝-锌-镁系可热处理强化的耐腐蚀高强度结构铝合金,具有高的抗海水和海洋大气腐蚀性能,没有晶间腐蚀、应力腐蚀和剥落腐蚀倾向,强度与LY12合金相当,可点焊和滚焊</td><td>用于制作水上飞机、舰载或沿海使用的直升机和固定翼机的蒙皮和结构件</td></tr><tr><td>LY1</td><td>丝材</td><td>是铝-铜-镁系硬铝型合金,铆钉在淬火和时效后铆接,不受热处理后的时间限制,在热态下塑性高,冷态下塑性尚好,耐腐蚀性能不高</td><td>用于制造中等强度的铆钉,工作温度不超过100℃</td></tr><tr><td>LY10</td><td>丝材</td><td>是铝-铜-镁系硬铝型合金,铆钉在淬火和时效后铆接,不受热处理后的时间限制,强度较高,加热超过100℃后产生晶间腐蚀倾向</td><td>用于制造较高强度的铆钉,工作温度不超过100℃</td></tr><tr><td>LY11</td><td>棒材板材型材管材锻件</td><td>是铝-铜-镁系可热处理强化合金,中等强度,中等塑性,一般在淬火自然时效状态(CZ)下使用,当工作温度或工艺过程中加热温度超过100℃时,产生晶间腐蚀倾向,可点焊</td><td>用于制造中等强度零件,如骨架、固定接头等</td></tr><tr><td>LY12</td><td>棒材板材型材管材锻件</td><td>是铝-铜-镁系可热处理强化合金,通常在淬火自然时效状态(CZ)使用,具有较高的强度和塑性,良好的工艺性,以及较好的疲劳性能,裂纹扩展速率低,但该合金耐腐蚀性能较差,也不宜制作焊接件,可进行点焊、滚焊</td><td>广泛用于飞机的主要受力构件,如机翼下壁板、机身蒙皮、隔框、翼肋等</td></tr><tr><td>2024</td><td>板材挤压件</td><td>是铝-铜系可热处理强化合金,其性能随热处理状态不同而有显著差别。经固溶处理后,自然时效状态拉伸强度和韧性较高,人工时效状态屈服强度和抗腐蚀性能较高</td><td>用于机身蒙皮、隔框、机翼下壁板、翼肋等</td></tr><tr><td>2124</td><td>板材</td><td>是2024的改进,降低合金中铁和硅杂质含量。品种为厚板,供应状态有T351、T851,而使用状态仅有T851。人工时效状态屈服强度和抗腐性能较高</td><td>用于机翼壁板、长桁和机身隔框等</td></tr><tr><td>LY16</td><td>棒材板材型材锻件</td><td>是铝-铜-锰系可热处理强化合金,其室温强度比LY12合金低,但高温强度比LY12合金高,可在315℃下长期工作,耐腐蚀性能比LY12合金差,可进行氩弧焊,宜制造要求有较高工作温度的铝合金焊接件</td><td>用于后机身蒙皮、发动机短舱结构件等</td></tr></table>

续表 4-3  

<table><tr><td>合金牌号</td><td>半成品形式</td><td>主要特点</td><td>应用</td></tr><tr><td>LD2</td><td>棒材板材型材锻件</td><td>是铝-镁-硅-铜系可热处理强化合金,含铜量低,强度低,塑性较高,具有良好的耐腐蚀性,易于氢原子焊及点焊,可气焊</td><td>用于要求有高塑性和高抗蚀性的飞机和发动机零件,如直升机的旋翼</td></tr><tr><td>LD5</td><td>棒材锻件</td><td>是铝-镁-硅-铜系可热处理强化合金,中等强度,塑性较好,在人工时效状态下,有晶间腐蚀、应力腐蚀和剥落腐蚀倾向,可接触焊,熔焊性能差</td><td>用于制造中等强度和形状复杂的锻件和模锻件</td></tr><tr><td>LD7</td><td>棒材锻件</td><td>是铝-铜-镁-铁-镍系可热处理强化合金,该合金的三向力学性能相近,并具有高的耐热性,使用温度在200~250℃</td><td>用于制造航空发动机活塞和在高温下工作的零件</td></tr><tr><td>LD10</td><td>棒材板材型材锻件</td><td>是铝-镁-硅-铜系可热处理强化合金,强度高于LD5,在深冷温度下不呈脆性,耐腐蚀性能比LD5差,在人工时效状态有晶间腐蚀和应力腐蚀倾向,可点焊、滚焊,不宜熔焊</td><td>用于承受高负荷和低温工作的结构件</td></tr><tr><td>LC4</td><td>棒材板材型材管材锻件</td><td>是铝-锌-镁-铜系可热处理强化的高强度铝合金,该合金静强度高,但塑性、韧性低,缺口敏感及应力集中严重,抗应力腐蚀及疲劳性能较差,使用温度高于125℃时会急剧软化,不能熔焊,可点焊、滚焊</td><td>用于飞机结构主要受力零件,如大梁、长桁、隔框、翼肋、接头、起落架零件等</td></tr><tr><td>LC9</td><td>棒材板材型材管材锻件</td><td>是铝-锌-镁-铜系可热处理强化的高强度合金,在CS状态下,静强度最高,CgS1状态下,有优良的耐应力腐蚀性能,但拉伸强度及屈服强度均较CS状态低,CgS3状态的强度及耐应力腐蚀性能介于CS和CgS1之间,强度低于CS状态,但耐应力腐蚀性能较CS状态好,与CgS1比较,耐应力腐蚀性能较CgS1差,但强度高于CgS1状态,合金使用温度不宜超过125℃。不能熔焊,可点焊、滚焊</td><td>广泛应用于飞机结构主要受力构件,如歼击机上的平尾上下壁板、机身框、前起落架、机翼前梁及机身机翼对接框等</td></tr><tr><td>7075</td><td>板材挤压件</td><td>是铝-锌-镁-铜系可热处理强化的高强度合金,热处理状态有T6、T73和T76。T6状态强度最高,断裂韧度最低,对应力腐蚀开裂敏感;T73状态强度最低,但断裂韧度较高和具有优良抗应力腐蚀和抗剥蚀性能;T76状态具有比T73状态高的强度和比T6状态高的抗应力腐蚀性能</td><td>广泛应用于飞机结构主要受力构件,如机翼壁板、机身隔框、主起接头、前起落架等</td></tr><tr><td>7475</td><td>板材</td><td>是在7075合金基础上研制的,由于提高了合金的纯度,并调整了合金成分,从而在相同强度条件下,提高了合金的断裂韧度,使它具有优异的综合性能,7475合金的薄板以O、T6和T76状态供应,厚板以T651、T7651和T7351状态供应</td><td>用于制造高强度、中等疲劳强度和高断裂韧度的结构件,如机翼下壁板、机身蒙皮、隔框等</td></tr><tr><td>ZL101</td><td>铸件</td><td>是铝-硅-镁系可热处理强化的合金,中等强度,但有优良的铸造工艺性能,良好的耐腐蚀性能和焊接性能,是一种应用很广的铸铝,适用于砂型、金属型和熔模铸造等工艺方法</td><td>用于铸造形状复杂的承受中等负荷的飞机零件及要求液密、气密的飞机附件壳体等</td></tr><tr><td>ZL102</td><td>铸件</td><td>是铝-硅系不可热处理的合金,强度低,具有优良的铸造工艺性能并有较高的气密性,适用于压力铸造、金属型铸造</td><td>用于制造非承力压铸零件,如仪表壳体及一些有气密性要求的薄型铸件</td></tr><tr><td>ZL201</td><td>铸件</td><td>是铝-铜-锰系可热处理强化的合金,是一种常用的高强度铸铝材料,强度较高,但铸造工艺性能较差,可铸造形状不复杂的零件,使用温度在300℃以下,主要用于砂型铸造,可氩弧焊,易于补焊</td><td>用于制造承受较大负荷或在175~300℃工作的飞机零件,如挂架梁、支臂、翼肋等</td></tr></table>

续表 4-3  

<table><tr><td>合金牌号</td><td>半成品形式</td><td>主要特点</td><td>应用</td></tr><tr><td>ZL205</td><td>铸件</td><td>是铝-铜-锰系可热处理强化高强度铸造铝合金,是现有铸铝合金中强度最高的,但其铸造工艺性能较差,合金的疏松和热裂倾向较大,但略优于ZL201合金,可铸造中等复杂程度以下的零件,主要用于砂型铸造,可氩弧焊,易补焊</td><td>用于承受大负荷的构件,如飞机的梁、棚、支臂等;可代替部分铝锻件,降低成本及代替中碳钢零件,减轻结构重量</td></tr><tr><td>ZL401</td><td>铸件</td><td>是铝-锌-硅系不可热处理强化合金,有自然时效硬化特性,中等强度,铸造工艺性能优良,主要用于压力铸造,也可用于砂型和金属型铸造,主要缺点是密度大和耐腐蚀性能低</td><td>用于制造复杂薄壁飞机附件和仪表的壳体</td></tr></table>

# 4.3 物理性能

# 4.3.1 密度

材料的密度见表4-4。

表 4-4 材料的密度  

<table><tr><td>合 金 牌 号</td><td>密度 ρ, g/cm³</td><td>合 金 牌 号</td><td>密度 ρ, g/cm³</td></tr><tr><td>L4</td><td>2.71</td><td>LD2</td><td>2.7</td></tr><tr><td>LF2</td><td>2.68</td><td>LD5</td><td>2.75</td></tr><tr><td>LF3</td><td>2.67</td><td>LD7</td><td>2.8</td></tr><tr><td>LF6</td><td>2.64</td><td>LD10</td><td>2.8</td></tr><tr><td>LF10</td><td>2.65</td><td>LC4</td><td>2.85</td></tr><tr><td>LF21</td><td>2.73</td><td>LC9</td><td>2.8</td></tr><tr><td>LB733</td><td>2.78</td><td>7075</td><td>2.8</td></tr><tr><td>LY1</td><td>2.76</td><td>7475</td><td>2.8</td></tr><tr><td>LY10</td><td>2.8</td><td>ZL101</td><td>2.66</td></tr><tr><td>LY11</td><td>2.8</td><td>ZL102</td><td>2.65</td></tr><tr><td>LY12</td><td>2.8</td><td>ZL201</td><td>2.78</td></tr><tr><td>2024</td><td>2.8</td><td>ZL205A</td><td>2.82</td></tr><tr><td>2124</td><td>2.77</td><td>ZL401</td><td>2.95</td></tr><tr><td>LY16</td><td>2.84</td><td></td><td></td></tr></table>

# 4.3.2 热导率

材料的热导率见表4-5。

表 4-5 材料的热导率  

<table><tr><td rowspan="2">合金牌号</td><td rowspan="2">状态</td><td colspan="7">\( \lambda ,\mathrm{W}/\left( {\mathrm{m} \cdot  \mathrm{C}}\right) \)</td></tr><tr><td>\( {25}\mathrm{C} \)</td><td>\( {50}\mathrm{C} \)</td><td>100 C</td><td>125 C</td><td>\( {200}\mathrm{C} \)</td><td>\( {300}\mathrm{C} \)</td><td>\( {400}\mathrm{C} \)</td></tr><tr><td rowspan="2">L4</td><td>Y</td><td>\( {218}^{\text{①}} \)</td><td></td><td></td><td></td><td></td><td></td><td></td></tr><tr><td>M</td><td>\( {226}^{\text{①}} \)</td><td></td><td></td><td></td><td></td><td></td><td></td></tr><tr><td>LF2</td><td></td><td>155</td><td></td><td>159</td><td></td><td>163</td><td>163</td><td>167</td></tr><tr><td>LF3</td><td></td><td>147</td><td></td><td>151</td><td></td><td>155</td><td>159</td><td>159</td></tr><tr><td>LF6</td><td></td><td>117</td><td></td><td>121</td><td></td><td>126</td><td>130</td><td>138</td></tr><tr><td rowspan="2">LF10</td><td>Y</td><td>109</td><td></td><td></td><td></td><td></td><td></td><td></td></tr><tr><td>M</td><td>117</td><td></td><td>126</td><td></td><td>134</td><td>142</td><td>147</td></tr></table>

续表 4-5  

<table><tr><td rowspan="2">合金牌号</td><td rowspan="2">状态</td><td colspan="7">λ,W/(m·℃)</td></tr><tr><td>25℃</td><td>50℃</td><td>100℃</td><td>125℃</td><td>200℃</td><td>300℃</td><td>400℃</td></tr><tr><td rowspan="3">LF21</td><td>Y</td><td>155</td><td></td><td></td><td></td><td></td><td></td><td></td></tr><tr><td>Y2</td><td>163</td><td></td><td></td><td></td><td></td><td></td><td></td></tr><tr><td>M</td><td>180</td><td></td><td>180</td><td></td><td>180</td><td>184</td><td>188</td></tr><tr><td>LB733</td><td></td><td></td><td></td><td>109</td><td></td><td>113</td><td>115</td><td></td></tr><tr><td>LY1</td><td></td><td>163</td><td></td><td>172</td><td></td><td>180</td><td>184</td><td>193</td></tr><tr><td>LY10</td><td></td><td>147</td><td></td><td>155</td><td></td><td>163</td><td>172</td><td>184</td></tr><tr><td rowspan="2">LY11</td><td>CZ</td><td>117</td><td></td><td>130</td><td></td><td>151</td><td>172</td><td>176</td></tr><tr><td>M</td><td>172</td><td></td><td></td><td></td><td></td><td></td><td></td></tr><tr><td rowspan="2">LY12</td><td>CZ</td><td>121</td><td></td><td></td><td></td><td></td><td></td><td></td></tr><tr><td>M</td><td>193</td><td></td><td></td><td></td><td></td><td></td><td></td></tr><tr><td rowspan="3">2024</td><td>T3T4T351T3510</td><td>121</td><td></td><td></td><td></td><td></td><td></td><td></td></tr><tr><td>T62T81T851T8510</td><td>153</td><td></td><td></td><td></td><td></td><td></td><td></td></tr><tr><td>O</td><td>193</td><td></td><td></td><td></td><td></td><td></td><td></td></tr><tr><td>2124</td><td>T851</td><td>151</td><td></td><td></td><td></td><td></td><td></td><td></td></tr><tr><td>LY16</td><td></td><td>138</td><td></td><td>142</td><td></td><td>147</td><td>155</td><td>159</td></tr><tr><td rowspan="3">LD2</td><td>CZ</td><td>155</td><td></td><td></td><td></td><td></td><td></td><td></td></tr><tr><td>M</td><td>172</td><td></td><td></td><td></td><td></td><td></td><td></td></tr><tr><td>CS</td><td>176</td><td></td><td>180</td><td></td><td>184</td><td>188</td><td></td></tr><tr><td>LD5</td><td></td><td>176</td><td></td><td>180</td><td></td><td>184</td><td>184</td><td>188</td></tr><tr><td>LD7</td><td></td><td>142</td><td></td><td>146</td><td></td><td>151</td><td>159</td><td>163</td></tr><tr><td>LD10</td><td></td><td>159</td><td></td><td>167</td><td></td><td>176</td><td>180</td><td>180</td></tr><tr><td>LC4</td><td></td><td>155</td><td></td><td>159</td><td></td><td>163</td><td>163</td><td>159</td></tr><tr><td>LC9</td><td></td><td></td><td>134</td><td>142</td><td>147</td><td>176</td><td></td><td></td></tr><tr><td>7075</td><td>T6</td><td>124</td><td>128</td><td>142</td><td>147</td><td>170</td><td></td><td></td></tr><tr><td rowspan="3">7475</td><td>T6T651</td><td>138</td><td></td><td></td><td></td><td></td><td></td><td></td></tr><tr><td>T76T7651</td><td>156</td><td></td><td></td><td></td><td></td><td></td><td></td></tr><tr><td>T7351</td><td>162</td><td></td><td></td><td></td><td></td><td></td><td></td></tr><tr><td>ZL101</td><td></td><td>151②</td><td></td><td>155</td><td></td><td>163</td><td>168</td><td>168</td></tr><tr><td>ZL102</td><td></td><td></td><td></td><td>168</td><td></td><td>168</td><td>168</td><td>168</td></tr><tr><td rowspan="2">ZL201</td><td>T4</td><td>105</td><td></td><td>117</td><td></td><td>134</td><td>142</td><td></td></tr><tr><td>T5</td><td>113</td><td></td><td>121</td><td></td><td>134</td><td>147</td><td>159</td></tr><tr><td rowspan="3">ZL205A</td><td>T5</td><td>105</td><td></td><td>117</td><td></td><td>130</td><td>142</td><td></td></tr><tr><td>T6</td><td>113</td><td></td><td>121</td><td></td><td>138</td><td>155</td><td></td></tr><tr><td>T7</td><td>177</td><td></td><td>130</td><td></td><td>151</td><td>168</td><td></td></tr></table>

① 温度为 $20\mathrm{C}$ ；② 温度为 $-25\mathrm{C}$ 。

# 4.3.3 比热容

材料的比热容见表4-6。

表 4-6 材料的比热容  

<table><tr><td rowspan="2">合金牌号</td><td colspan="9">c,J/(kg·C)</td></tr><tr><td>50℃</td><td>100℃</td><td>150℃</td><td>175℃</td><td>200℃</td><td>250℃</td><td>300℃</td><td>350℃</td><td>400℃</td></tr><tr><td>L4</td><td></td><td>946</td><td></td><td></td><td></td><td></td><td>2934</td><td></td><td></td></tr><tr><td>LF2</td><td></td><td>963</td><td></td><td></td><td>1005</td><td></td><td>1047</td><td></td><td>1089</td></tr><tr><td>LF3</td><td></td><td>879</td><td></td><td></td><td>921</td><td></td><td>1005</td><td></td><td>1047</td></tr><tr><td>LF6</td><td></td><td>921</td><td></td><td></td><td>1005</td><td></td><td>1047</td><td></td><td>1089</td></tr><tr><td>LF10①</td><td></td><td>921</td><td></td><td></td><td>963</td><td></td><td>1005</td><td></td><td>1047</td></tr><tr><td>LF21</td><td></td><td>1089</td><td></td><td></td><td>1172</td><td></td><td>1298</td><td></td><td>1298</td></tr><tr><td>LB733②</td><td></td><td>840</td><td></td><td></td><td>878</td><td></td><td>911</td><td></td><td></td></tr><tr><td>LY1</td><td></td><td>921</td><td></td><td></td><td>1005</td><td></td><td>1089</td><td></td><td>1172</td></tr><tr><td>LY10</td><td></td><td>963</td><td></td><td></td><td>1047</td><td></td><td>1130</td><td></td><td>1172</td></tr><tr><td>LY11</td><td></td><td>921</td><td></td><td></td><td>963</td><td></td><td>1005</td><td></td><td>1047</td></tr><tr><td>LY12</td><td></td><td>921</td><td></td><td></td><td>1047</td><td></td><td>1130</td><td></td><td>1172</td></tr><tr><td>2024</td><td></td><td>921</td><td></td><td></td><td>1047</td><td></td><td>1130</td><td></td><td>1172</td></tr><tr><td>LD2</td><td></td><td>795</td><td></td><td></td><td>879</td><td></td><td>963</td><td></td><td>1089</td></tr><tr><td>LD5</td><td>795</td><td>837</td><td>837</td><td></td><td>879</td><td>921</td><td>963</td><td>1005</td><td>1005</td></tr><tr><td>LD7</td><td></td><td>795</td><td>837</td><td></td><td>837</td><td>879</td><td>921</td><td>921</td><td>963</td></tr><tr><td>LD10</td><td></td><td>837</td><td>837</td><td></td><td>879</td><td>921</td><td>963</td><td>1047</td><td>1089</td></tr><tr><td>LC4</td><td></td><td>921</td><td></td><td></td><td>1005</td><td></td><td>1047</td><td></td><td>1089</td></tr><tr><td>LC9</td><td>888</td><td>904</td><td>988</td><td>1063</td><td>1055</td><td></td><td></td><td></td><td></td></tr><tr><td>7075</td><td>879</td><td>921</td><td>963</td><td>994</td><td>1005</td><td></td><td></td><td></td><td></td></tr><tr><td>7475</td><td></td><td>963</td><td></td><td></td><td></td><td></td><td></td><td></td><td></td></tr><tr><td>ZL101</td><td></td><td>879</td><td></td><td></td><td>921</td><td></td><td>1005</td><td></td><td>1047</td></tr><tr><td>ZL102</td><td></td><td>837</td><td></td><td></td><td>879</td><td></td><td>921</td><td></td><td>1005</td></tr><tr><td>ZL201</td><td></td><td>837</td><td></td><td></td><td>962</td><td></td><td>1046</td><td></td><td>1130</td></tr><tr><td rowspan="2">ZL205A①</td><td></td><td>888①</td><td></td><td></td><td>913③</td><td></td><td>934⑧</td><td></td><td></td></tr><tr><td></td><td>888④</td><td></td><td></td><td>909④</td><td></td><td>925④</td><td></td><td></td></tr></table>

① 为M状态；② 温度为 $20\sim 100^{\circ}\mathrm{C},20\sim 200^{\circ}\mathrm{C},20\sim 300^{\circ}\mathrm{C};$ ③ 为T5状态；④ 为T6状态。

# 4.3.4 线膨胀系数

材料的线膨胀系数见表4-7。

表 4-7 材料的线膨胀系数  

<table><tr><td rowspan="2">合金牌号</td><td rowspan="2">状态</td><td colspan="17">\(a,\times 10^{-8}C^{-1}\)</td></tr><tr><td>-173℃</td><td>-123℃</td><td>-73℃</td><td>-23℃</td><td>0℃</td><td>20℃</td><td>-50~20℃</td><td>20~100℃</td><td>20~125℃</td><td>20~150℃</td><td>20~200℃</td><td>20~300℃</td><td>20~400℃</td><td>100~200℃</td><td>200~300℃</td><td>300~400℃</td><td></td></tr><tr><td>L4</td><td></td><td></td><td></td><td></td><td></td><td></td><td></td><td>22</td><td>24</td><td></td><td></td><td>24.7</td><td>25.6</td><td></td><td></td><td></td><td></td><td></td></tr><tr><td>LF2</td><td></td><td></td><td></td><td></td><td></td><td></td><td></td><td>22.2</td><td>23.8</td><td></td><td></td><td>24.9</td><td>25.8</td><td></td><td></td><td></td><td></td><td></td></tr><tr><td>LF3</td><td></td><td></td><td></td><td></td><td></td><td></td><td></td><td></td><td>23.5</td><td></td><td></td><td></td><td>25.2</td><td>26.1</td><td>25.1</td><td>27.0</td><td>28.8</td><td></td></tr><tr><td>LF6</td><td></td><td>14.3</td><td>19.3</td><td>21.0</td><td>21.8</td><td>22.3</td><td>22.8</td><td></td><td></td><td></td><td></td><td>24.7</td><td>25.5</td><td>26.5</td><td></td><td></td><td></td><td></td></tr><tr><td>LF10</td><td></td><td></td><td></td><td></td><td></td><td></td><td></td><td>22.5</td><td>24.1</td><td></td><td></td><td>25.1</td><td>26.2</td><td></td><td></td><td></td><td></td><td></td></tr><tr><td>LF21</td><td></td><td></td><td></td><td></td><td></td><td></td><td></td><td>21.6</td><td>23.2</td><td></td><td></td><td>24.3</td><td>25.0</td><td></td><td></td><td></td><td></td><td></td></tr><tr><td>LB733</td><td></td><td></td><td></td><td></td><td></td><td></td><td></td><td></td><td>22.7</td><td></td><td></td><td>24.6</td><td>26.0</td><td></td><td></td><td></td><td></td><td></td></tr><tr><td>LY1</td><td></td><td></td><td></td><td></td><td></td><td></td><td></td><td>21.8</td><td>23.4</td><td></td><td></td><td>24.5</td><td>25.2</td><td></td><td></td><td></td><td></td><td></td></tr><tr><td>LY11</td><td></td><td></td><td></td><td></td><td></td><td></td><td></td><td>21.8</td><td>22.9</td><td></td><td></td><td>24</td><td>25</td><td></td><td></td><td></td><td></td><td></td></tr><tr><td>LY12</td><td></td><td></td><td></td><td></td><td></td><td></td><td></td><td>21.4</td><td>22.7</td><td></td><td></td><td>23.8</td><td>24.7</td><td></td><td></td><td></td><td></td><td></td></tr><tr><td>2024</td><td></td><td></td><td></td><td></td><td></td><td></td><td></td><td>21.4</td><td>22.7</td><td></td><td></td><td>23.8</td><td>24.7</td><td></td><td></td><td></td><td></td><td></td></tr><tr><td>LY16</td><td></td><td></td><td></td><td></td><td></td><td></td><td></td><td></td><td>22.6</td><td></td><td></td><td></td><td></td><td></td><td>24.7</td><td>27.3</td><td>30.2</td><td></td></tr><tr><td>LD2</td><td></td><td></td><td></td><td></td><td></td><td></td><td></td><td>21.8</td><td>23.5</td><td></td><td></td><td>24.3</td><td>25.4</td><td></td><td></td><td></td><td></td><td></td></tr><tr><td>LD5</td><td></td><td></td><td></td><td></td><td></td><td></td><td></td><td>21.8</td><td>23.5</td><td></td><td></td><td>24.3</td><td>25.4</td><td></td><td></td><td></td><td></td><td></td></tr><tr><td>LD7</td><td></td><td>9.9</td><td>16.4</td><td>19.1</td><td>19.7</td><td>19.7</td><td></td><td></td><td>19.7</td><td></td><td></td><td>21.7</td><td>23.2</td><td></td><td>22.4</td><td>23.9</td><td>24.8</td><td></td></tr><tr><td>LD10</td><td></td><td></td><td></td><td></td><td></td><td></td><td></td><td>21.6</td><td>22.5</td><td></td><td></td><td>23.6</td><td>24.5</td><td></td><td></td><td></td><td></td><td></td></tr><tr><td>LC4</td><td></td><td></td><td></td><td></td><td></td><td></td><td></td><td>22.0</td><td>23.1</td><td></td><td></td><td>24.1</td><td>26.2</td><td></td><td>25.1</td><td></td><td></td><td></td></tr><tr><td>LC9</td><td></td><td></td><td></td><td></td><td></td><td></td><td></td><td></td><td>23.6</td><td>23.3</td><td>23.5</td><td>24.0</td><td></td><td></td><td></td><td></td><td></td><td></td></tr><tr><td>\(7075^{①}\)</td><td></td><td></td><td></td><td></td><td></td><td></td><td></td><td></td><td>23.8</td><td>23.9</td><td>24.1</td><td>24.4</td><td></td><td></td><td></td><td></td><td></td><td></td></tr><tr><td>7475</td><td></td><td></td><td></td><td></td><td></td><td></td><td></td><td></td><td>23.2</td><td></td><td></td><td></td><td></td><td></td><td></td><td></td><td></td><td></td></tr><tr><td>ZL101</td><td></td><td></td><td></td><td></td><td></td><td></td><td></td><td></td><td>23.0</td><td></td><td></td><td>24.0</td><td>24.5</td><td></td><td></td><td></td><td></td><td></td></tr><tr><td>ZL102</td><td></td><td></td><td></td><td></td><td></td><td></td><td></td><td></td><td>21.1</td><td></td><td></td><td>22.1</td><td>23.3</td><td></td><td></td><td></td><td></td><td></td></tr><tr><td rowspan="2">ZL201</td><td>T4</td><td></td><td></td><td></td><td></td><td></td><td></td><td></td><td>19.5</td><td></td><td></td><td>21.9</td><td>25.6</td><td></td><td></td><td></td><td></td><td></td></tr><tr><td>T5</td><td></td><td></td><td></td><td></td><td></td><td></td><td>°</td><td>19.5</td><td></td><td></td><td>21.8</td><td>26.5</td><td></td><td></td><td></td><td></td><td></td></tr><tr><td rowspan="2">ZL205A</td><td>T5</td><td></td><td></td><td></td><td></td><td></td><td></td><td></td><td>22.6</td><td></td><td></td><td>24.0</td><td>27.6</td><td></td><td></td><td></td><td></td><td></td></tr><tr><td>T6</td><td></td><td></td><td></td><td></td><td></td><td></td><td></td><td>21.9</td><td></td><td></td><td>23.6</td><td>25.9</td><td></td><td></td><td></td><td></td><td></td></tr><tr><td>ZL401</td><td></td><td></td><td></td><td></td><td></td><td></td><td></td><td></td><td>24.0</td><td></td><td></td><td>25.5</td><td>27.0</td><td></td><td></td><td></td><td></td><td></td></tr></table>

① 7075合金线膨胀系数的温度范围为 $25\sim 100^{\circ}\mathrm{C},25\sim 125^{\circ}\mathrm{C},25\sim 150^{\circ}\mathrm{C},25\sim 200^{\circ}\mathrm{C}$ 。

# 4.4 力学性能

# 4.4.1 标准规定的力学性能

# （1）棒材的力学性能见表4-8。

表 4-8 榜材的力学性能  

<table><tr><td rowspan="3">牌 号</td><td rowspan="3">品 种</td><td rowspan="3">状态</td><td rowspan="3">dmm</td><td>\( \sigma_b \)</td><td>\( \sigma_{0.2} \)</td><td>δ</td><td rowspan="3">技术标准</td></tr><tr><td colspan="2">MPa</td><td>%</td></tr><tr><td colspan="3">不小于</td></tr><tr><td>L4,L6</td><td>挤压棒材①</td><td>R,M</td><td>所有</td><td>≤118</td><td></td><td>25</td><td>GB3191-82</td></tr><tr><td rowspan="2">LF2</td><td>挤压棒材</td><td rowspan="2">R,M</td><td>≤240</td><td>≤225</td><td></td><td>10</td><td>HB5202-82</td></tr><tr><td>挤压棒材①</td><td>所有</td><td>≤225</td><td></td><td>10</td><td>GB3191-82</td></tr><tr><td rowspan="2">LF3</td><td>挤压棒材</td><td rowspan="2">R,M</td><td>≤240</td><td>177</td><td>78</td><td>13</td><td>HB5202-82</td></tr><tr><td>挤压棒材①</td><td>所有</td><td>177</td><td>78</td><td>13</td><td>GB3191-82</td></tr><tr><td rowspan="3">LF6</td><td>挤压棒材</td><td rowspan="3">R,M</td><td>≤240</td><td>314</td><td>157</td><td>15</td><td>HB5202-82</td></tr><tr><td rowspan="2">挤压棒材①</td><td>≤200</td><td>314</td><td>157</td><td>15</td><td rowspan="2">GB3191-82</td></tr><tr><td>&gt;200</td><td>284</td><td>118</td><td>10</td></tr><tr><td rowspan="2">LF21</td><td>挤压棒材</td><td rowspan="2">R,M</td><td>≤240</td><td>≤167</td><td></td><td>20</td><td>HB5202-82</td></tr><tr><td>挤压棒材①</td><td>所有</td><td>≤167</td><td></td><td>20</td><td>GB3191-82</td></tr><tr><td rowspan="7">LY11</td><td rowspan="3">挤压棒材</td><td rowspan="3">CZ</td><td>&lt;30</td><td>375</td><td>215</td><td>12</td><td rowspan="4">HB5202-82</td></tr><tr><td>31~160</td><td>390</td><td>235</td><td>10</td></tr><tr><td>161~240</td><td>375</td><td>215</td><td>10</td></tr><tr><td>高强度挤压棒材</td><td>CZG</td><td>23~240</td><td>420</td><td>275</td><td>9</td></tr><tr><td rowspan="2">挤压棒材①</td><td rowspan="2">CZ</td><td>≤160</td><td>375</td><td>215</td><td>12</td><td rowspan="3">GB3191-82</td></tr><tr><td>&gt;160</td><td>355</td><td>195</td><td>10</td></tr><tr><td>高强度挤压棒材</td><td>CZG</td><td>20~160</td><td>390</td><td>245</td><td>8</td></tr><tr><td rowspan="9">LY12</td><td rowspan="3">挤压棒材①</td><td rowspan="3">CZ</td><td>&lt;22</td><td>390</td><td>255</td><td>12</td><td rowspan="3">GB3191-82</td></tr><tr><td>23~160</td><td>420</td><td>275</td><td>10</td></tr><tr><td>161~240</td><td>410</td><td>255</td><td>8</td></tr><tr><td rowspan="3">挤压棒材</td><td rowspan="3">CZ</td><td>&lt;22</td><td>390</td><td>276</td><td>12</td><td rowspan="3">HB5202-82</td></tr><tr><td>23~160</td><td>420</td><td>295</td><td>10</td></tr><tr><td>161~240</td><td>410</td><td>275</td><td>8</td></tr><tr><td rowspan="3">高强度挤压棒材</td><td>CZ</td><td>20~160②</td><td>440</td><td>305</td><td>8</td><td>GB3192-82</td></tr><tr><td rowspan="2">CZG</td><td>23~54</td><td>450</td><td>325</td><td>9</td><td rowspan="2">HB5202-82</td></tr><tr><td>55~240</td><td>460</td><td>335</td><td>9</td></tr><tr><td>LY16</td><td>挤压棒材①②</td><td>CS</td><td>&lt;240</td><td>355</td><td>235</td><td>8</td><td>GB3191-82HB5202-82</td></tr><tr><td rowspan="3">LD2</td><td>挤压棒材</td><td>CS</td><td>&lt;240</td><td>294</td><td></td><td>12</td><td>HB5202-82</td></tr><tr><td>挤压棒材①</td><td>CS</td><td>所有</td><td>294</td><td></td><td>12</td><td>GB3191-82</td></tr><tr><td>高强度挤压棒材③</td><td>CS</td><td>20~160</td><td>304</td><td></td><td>8</td><td>GB3192-82</td></tr><tr><td rowspan="5">LD5</td><td rowspan="3">挤压棒材</td><td rowspan="3">CS</td><td>&lt;22</td><td>365</td><td></td><td>12</td><td rowspan="3">HB5202-82</td></tr><tr><td>&gt;23~160</td><td>375</td><td></td><td>10</td></tr><tr><td>161~240</td><td>365</td><td></td><td>8</td></tr><tr><td>挤压棒材①</td><td>CS</td><td>所有</td><td>355</td><td></td><td>12</td><td>GB3191-82</td></tr><tr><td>高强度挤压棒材③</td><td>CS</td><td>20~160</td><td>380</td><td></td><td>10</td><td>GB3192-82</td></tr><tr><td rowspan="3">LD7</td><td rowspan="3">挤压棒材</td><td rowspan="3">CS</td><td>所有</td><td>355</td><td></td><td>8</td><td>GB3191-82</td></tr><tr><td>&lt;22</td><td>355</td><td></td><td>8</td><td rowspan="2">HB5202-82</td></tr><tr><td>23~160</td><td>375</td><td></td><td>8</td></tr></table>

续表 4-8  

<table><tr><td rowspan="3">牌 号</td><td rowspan="3">品 种</td><td rowspan="3">状态</td><td rowspan="3">dmm</td><td>σb</td><td>σ0.2</td><td>δ</td><td rowspan="3">技术标准</td></tr><tr><td colspan="2">MPa</td><td>%</td></tr><tr><td colspan="3">不小于</td></tr><tr><td rowspan="7">LD10</td><td rowspan="3">挤压棒材①</td><td rowspan="3">CS</td><td>&lt;22</td><td>440</td><td></td><td>10</td><td rowspan="3">GB3191-82</td></tr><tr><td>23~160</td><td>450</td><td></td><td>10</td></tr><tr><td>&gt;160</td><td>430</td><td></td><td>8</td></tr><tr><td rowspan="3">挤压棒材</td><td rowspan="3">CS</td><td>&lt;22</td><td>440</td><td></td><td>10</td><td rowspan="3">HB5202-82</td></tr><tr><td>23~160</td><td>450</td><td></td><td>10</td></tr><tr><td>161~240</td><td>430</td><td></td><td>8</td></tr><tr><td>高强度挤压棒材③</td><td>CS</td><td>20~160</td><td>460</td><td></td><td>8</td><td>GB3192-82</td></tr><tr><td rowspan="12">LC4</td><td rowspan="3">挤压棒材</td><td rowspan="3">CS</td><td>&lt;22</td><td>510</td><td>420</td><td>7</td><td rowspan="3">HB5202~82</td></tr><tr><td>23~160</td><td>550</td><td>460</td><td>6</td></tr><tr><td>161~240</td><td>530</td><td>460</td><td>5</td></tr><tr><td rowspan="3">挤压棒材①</td><td rowspan="3"></td><td>&lt;22</td><td>490</td><td>375</td><td>7</td><td rowspan="3">GB3191-82</td></tr><tr><td>23~160</td><td>530</td><td>400</td><td>6</td></tr><tr><td>&gt;160</td><td>510</td><td>400</td><td>5</td></tr><tr><td rowspan="6">高强度挤压棒材</td><td rowspan="3">CSG④</td><td>23~54</td><td>550</td><td>460</td><td>6</td><td rowspan="3">HB5202-82</td></tr><tr><td>55~150</td><td>560</td><td>490</td><td>6</td></tr><tr><td>151~240</td><td>560</td><td>490</td><td>5</td></tr><tr><td rowspan="3">CS</td><td>20~100⑤</td><td>550</td><td>450</td><td>6</td><td rowspan="3">GB3192-82</td></tr><tr><td>101~160⑤</td><td>530</td><td>430</td><td>6</td></tr><tr><td>20~120⑥</td><td>550</td><td>450</td><td>6</td></tr><tr><td rowspan="15">LC9</td><td rowspan="9">挤压棒材</td><td rowspan="3">CS</td><td>&lt;22</td><td>510</td><td>420</td><td>7</td><td rowspan="3">HB5202-82</td></tr><tr><td>23~160</td><td>550</td><td>460</td><td>6</td></tr><tr><td>161~240</td><td>530</td><td>460</td><td>5</td></tr><tr><td rowspan="3">CS</td><td>&lt;22</td><td>490</td><td>370</td><td>7</td><td rowspan="3">GB3191-82</td></tr><tr><td>23~160</td><td>530</td><td>400</td><td>6</td></tr><tr><td>&gt;160</td><td>510</td><td>400</td><td>5</td></tr><tr><td rowspan="3">CgSi</td><td>&lt;75</td><td>475</td><td>400</td><td>7</td><td rowspan="3">HB5202-82</td></tr><tr><td>76~115</td><td>465</td><td>390</td><td>7</td></tr><tr><td>116~155</td><td>465</td><td>390</td><td>6</td></tr><tr><td rowspan="6">高强度挤压棒材</td><td rowspan="6">CSG④</td><td>23~54⑦</td><td>550</td><td>460</td><td>6</td><td rowspan="3">HB5202-82</td></tr><tr><td>55~150⑦</td><td>560</td><td>490</td><td>6</td></tr><tr><td>151~240⑦</td><td>560</td><td>490</td><td>6</td></tr><tr><td>20~100⑧</td><td>550</td><td>450</td><td>6</td><td rowspan="3">GB3192-82</td></tr><tr><td>101~160⑧</td><td>530</td><td>430</td><td>6</td></tr><tr><td>20~120⑥</td><td>550</td><td>450</td><td>6</td></tr></table>

① $d > 150\mathrm{mm}$ 的棒材，其力学性能附报告单；  
② LY16合金棒材如在合同中注明做高温持久试验时，则试样在热处理后于 $300 \pm 3\mathrm{C}$ 下以 $69\mathrm{MPa}$ 的应力保持 $100\mathrm{h}$ 不断裂为合格；  
③ 如供应状态为CS，仅适应于 $d = 20\sim 120\mathrm{mm}$ 的棒材；  
④ 强度较同牌号合金的普通挤压棒材更高的挤压棒材；  
$⑤$ R状态供应；  
⑥ CSG 状态供应；  
$⑦$ R或CSG状态供应。

（2）板材的力学性能见表4-9。

表 4-9 板材的力学性能  

<table><tr><td rowspan="3">牌 号</td><td rowspan="3">品 种</td><td rowspan="3">状态</td><td rowspan="3">\( \delta \)mm</td><td rowspan="3">取向①</td><td>\( σ_{b} \)</td><td>\( σ_{0.2} \)</td><td>8</td><td>\( K_{1c} \)</td><td rowspan="3">技术标准</td></tr><tr><td colspan="2">MPa</td><td>%</td><td>\( MPa\sqrt{m} \)</td></tr><tr><td colspan="4">不 小 于</td></tr><tr><td rowspan="15">L4、L6</td><td rowspan="9">板材</td><td rowspan="3">M</td><td>0.3~0.5</td><td rowspan="3"></td><td>≤108</td><td></td><td>20</td><td rowspan="9"></td><td rowspan="9">GBn168-82GB170-82</td></tr><tr><td>&gt;0.5~0.9</td><td>≤108</td><td></td><td>25</td></tr><tr><td>&gt;0.9~10.0</td><td>≤108</td><td></td><td>28</td></tr><tr><td rowspan="4">Y2</td><td>0.3~0.4</td><td rowspan="4"></td><td>98</td><td></td><td>3</td></tr><tr><td>&gt;0.4~0.7</td><td>98</td><td></td><td>4</td></tr><tr><td>&gt;0.7~1.0</td><td>98</td><td></td><td>5</td></tr><tr><td>&gt;1.0~4.0</td><td>98</td><td></td><td>6</td></tr><tr><td rowspan="2">Y</td><td>0.3~0.4</td><td rowspan="2"></td><td>137</td><td></td><td>3</td></tr><tr><td>&gt;0.4~6.0</td><td>127</td><td></td><td>4</td></tr><tr><td rowspan="3">L4热轧板</td><td rowspan="3">R</td><td>5~10</td><td rowspan="3"></td><td>69</td><td></td><td>15</td><td rowspan="6"></td><td rowspan="6">GB3191-82</td></tr><tr><td>11~25</td><td>78</td><td></td><td>18</td></tr><tr><td>26~80</td><td>64</td><td></td><td>10</td></tr><tr><td rowspan="3">L6热轧板</td><td rowspan="3">R</td><td>5~10</td><td rowspan="3"></td><td>69</td><td></td><td>18</td></tr><tr><td>11~25</td><td>78</td><td></td><td>18</td></tr><tr><td>26~80</td><td>64</td><td></td><td>15</td></tr><tr><td rowspan="8">LF2</td><td rowspan="6">板材</td><td rowspan="2">M</td><td>0.3~1.0</td><td rowspan="2"></td><td>165~225</td><td></td><td>16</td><td rowspan="6"></td><td rowspan="6">GBn168-82GBn170-82</td></tr><tr><td>&gt;1.0~10</td><td>165~225</td><td></td><td>18</td></tr><tr><td rowspan="2">Y2</td><td>0.3~1.0</td><td rowspan="2"></td><td>235</td><td></td><td>4</td></tr><tr><td>&gt;1.0~6.5</td><td>235</td><td></td><td>6</td></tr><tr><td rowspan="2">Y</td><td>0.3~1.0</td><td rowspan="2"></td><td>265</td><td></td><td>3</td></tr><tr><td>&gt;1.0~4.0</td><td>265</td><td></td><td>4</td></tr><tr><td rowspan="2">热轧板</td><td rowspan="2">R</td><td>5~25</td><td rowspan="2"></td><td>177</td><td></td><td>7</td><td rowspan="2"></td><td rowspan="2">GB3193-82</td></tr><tr><td>26~80</td><td>157</td><td></td><td>6</td></tr><tr><td rowspan="5">LF3</td><td rowspan="2">板材</td><td>M</td><td>0.5~4.5</td><td></td><td>196</td><td>98</td><td>15</td><td></td><td>GBn168-82</td></tr><tr><td>Y2</td><td>0.5~4.5</td><td></td><td>226</td><td>196</td><td>8</td><td></td><td>GBn170-82</td></tr><tr><td rowspan="3">热轧板</td><td rowspan="3">R</td><td>5~10</td><td rowspan="3"></td><td>186</td><td>78</td><td>15</td><td rowspan="3"></td><td rowspan="3">GB3193-82</td></tr><tr><td>11~25</td><td>177</td><td>69</td><td>12</td></tr><tr><td>26~50</td><td>167</td><td>59</td><td>11</td></tr><tr><td rowspan="4">LF6</td><td>板材</td><td>M</td><td>0.5~4.5</td><td></td><td>314</td><td>157</td><td>15</td><td></td><td>GBn168-82GBn170-82</td></tr><tr><td rowspan="3">热轧板</td><td rowspan="3">Y2</td><td>5~10</td><td rowspan="3"></td><td>341</td><td>157</td><td>15</td><td rowspan="3"></td><td rowspan="3">GB3193-82</td></tr><tr><td>11~25</td><td>304</td><td>147</td><td>11</td></tr><tr><td>26~50</td><td>294</td><td>137</td><td>6</td></tr><tr><td rowspan="10">LF21</td><td rowspan="7">板材</td><td rowspan="2">M</td><td>0.3~3.0</td><td rowspan="2"></td><td>98~147</td><td></td><td>22</td><td rowspan="7"></td><td rowspan="7">GBn168-82GBn170-82 \( ^{\text{②}} \)</td></tr><tr><td>&gt;3.0~10.0</td><td>98~147</td><td></td><td>20</td></tr><tr><td>Y2</td><td>0.3~6.5</td><td></td><td>147~216</td><td></td><td>6</td></tr><tr><td rowspan="4">Y</td><td>0.3~0.5</td><td rowspan="4"></td><td>186</td><td></td><td>1</td></tr><tr><td>&gt;0.5~0.8</td><td>186</td><td></td><td>2</td></tr><tr><td>&gt;0.8~1.2</td><td>186</td><td></td><td>3</td></tr><tr><td>&gt;1.2~6.0</td><td>186</td><td></td><td>4</td></tr><tr><td rowspan="3">热轧板</td><td rowspan="3">R</td><td>5~10</td><td rowspan="3"></td><td>108</td><td></td><td>15</td><td rowspan="3"></td><td rowspan="3">GB3193-82</td></tr><tr><td>11~25</td><td>118</td><td></td><td>15</td></tr><tr><td>26~50</td><td>108</td><td></td><td>12</td></tr></table>

续表 4-9
