Repository: C-zj02/CFD-claw

<div align="center">

**English** | [中文](#中文版) | [Français](README_FR.md) | [Русский](README_RU.md) | [हिन्दी](README_HI.md) | [العربية](README_AR.md) | [Português](README_PT.md)

# 🚀 Claude Code Python

**A Complete Python Reimplementation Based on Real Claude Code Source**

*From TypeScript Source → Rebuilt in Python with ❤️*

***
**🔥 Active Development • New Features Weekly 🔥**

</div>

***

## 🎯 What is This?

**Clawd Code** is a **complete Python rewrite** of Claude Code, based on the **real TypeScript source code**.

File: RAG-data/飞机设计手册_第3册_材料(上).pdf-f8d5ccf1-8280-4e6b-8d53-db7ba1b3e911.md (part 2 of 11)
# 飞机设计手册
<table><tr><td>牌 号</td><td>试验温度C</td><td>比热容 cJ/(kg·C)</td><td>牌 号</td><td>试验温度C</td><td>比热容 cJ/(kg·C)</td></tr><tr><td>18Mn2CrMoBA</td><td>600</td><td>662</td><td>40CrNiMoA</td><td>500</td><td>723.3</td></tr><tr><td rowspan="7">38Cr2Mo2VA</td><td>282</td><td>188.2</td><td rowspan="7">40CrMnSiMoVA(GC-4)</td><td>100</td><td>465</td></tr><tr><td>353</td><td>299.3</td><td>200</td><td>515</td></tr><tr><td>392</td><td>347.1</td><td>300</td><td>548</td></tr><tr><td>442</td><td>393.5</td><td>400</td><td>557</td></tr><tr><td>535</td><td>502.4</td><td>500</td><td>557</td></tr><tr><td>631</td><td>556.8</td><td>600</td><td>645</td></tr><tr><td>712</td><td>581.9</td><td>700</td><td>871</td></tr><tr><td rowspan="7">30CrMnSiA</td><td>20</td><td>473.1</td><td rowspan="2">40CrNi2Si2MoVA(300M)</td><td rowspan="2" colspan="2">见图1-2</td></tr><tr><td>100</td><td>519.1</td></tr><tr><td>200</td><td>581.9</td><td rowspan="4">70.</td><td>0~100</td><td>481.5</td></tr><tr><td>300</td><td>644.7</td><td>0~200</td><td>485.7</td></tr><tr><td>400</td><td>699.1</td><td>0~400</td><td>519.2</td></tr><tr><td>500</td><td>766.1</td><td>0~600</td><td>565.2</td></tr><tr><td>600</td><td>841.5</td><td rowspan="4">65Mn</td><td>0~100</td><td>481.5</td></tr><tr><td rowspan="7">30CrMnSiNi2A</td><td>20</td><td>473</td><td>0~200</td><td>485.7</td></tr><tr><td>100</td><td>528</td><td>0~400</td><td>527.5</td></tr><tr><td>200</td><td>582</td><td>0~600</td><td>565.2</td></tr><tr><td>300</td><td>641</td><td rowspan="5">60Si2MnA</td><td>100</td><td>461</td></tr><tr><td>400</td><td>699</td><td>200</td><td>528</td></tr><tr><td>500</td><td>754</td><td>300</td><td>544</td></tr><tr><td>600</td><td>833</td><td>400</td><td>599</td></tr><tr><td rowspan="4">40CrA</td><td>200</td><td>552.7</td><td>500</td><td>641</td></tr><tr><td>300</td><td>598.7</td><td rowspan="3">T9A</td><td>20~100</td><td>460.5</td></tr><tr><td>400</td><td>636.4</td><td>20~200</td><td>523.4</td></tr><tr><td>500</td><td>703.4</td><td>20~400</td><td>753.6</td></tr><tr><td rowspan="3">40CrNiMoA</td><td>200</td><td>582.1</td><td rowspan="3">GCr15</td><td>45</td><td>552.7</td></tr><tr><td>300</td><td>607.2</td><td>525</td><td>787.1</td></tr><tr><td>400</td><td>670.0</td><td>981</td><td>728.5</td></tr></table>

图片摘要：该图主要展示 1 5 结构钢材料比热容。
![](images/99721136667a9f17e7d716cb4d38e9b6c0a024730b273d7721f87ba3a7f1c437.jpg)  
图1-2 40CrNi2Si2MoVA钢比热容-温度曲线

# 1.3.4 线膨胀系数

结构钢材料的线膨胀系数见表1-6。

表 1-6 结构钢材料的线膨胀系数  

<table><tr><td rowspan="2">合金牌号</td><td colspan="11">线膨胀系数α,×10-6C-1</td></tr><tr><td>20℃</td><td>20~100℃</td><td>20~200℃</td><td>20~300℃</td><td>20~400℃</td><td>20~500℃</td><td>20~600℃</td><td>20~700℃</td><td>20~800℃</td><td>20~900℃</td><td>20~1000℃</td></tr><tr><td>08F</td><td></td><td>11.58</td><td>12.61</td><td>13.01</td><td>13.63</td><td>14.18</td><td>14.64</td><td></td><td></td><td></td><td></td></tr><tr><td>10</td><td></td><td>11.6</td><td>12.6</td><td></td><td>13.0</td><td></td><td>14.6</td><td></td><td></td><td></td><td></td></tr><tr><td>15</td><td></td><td>11.75</td><td>12.41</td><td>13.45</td><td>13.60</td><td>13.85</td><td>13.90</td><td></td><td></td><td></td><td></td></tr><tr><td>20</td><td></td><td>11.16</td><td>12.12</td><td>12.78</td><td>13.38</td><td>13.93</td><td>14.38</td><td>14.81</td><td>12.93</td><td>12.48</td><td>13.16</td></tr><tr><td>25</td><td></td><td>12.18</td><td>12.66</td><td>13.08</td><td>13.47</td><td>13.92</td><td>14.41</td><td>14.88</td><td>12.64</td><td>12.41</td><td>13.37</td></tr><tr><td>45</td><td></td><td>11.59</td><td>12.32</td><td>13.09</td><td>13.71</td><td>14.18</td><td>14.67</td><td>15.08</td><td>12.50</td><td>13.56</td><td>14.40</td></tr><tr><td>12CrNi3A</td><td></td><td>11.8</td><td>13.0</td><td>14.0</td><td></td><td>15.3</td><td></td><td></td><td></td><td></td><td></td></tr><tr><td>18Cr2Ni4WA</td><td></td><td></td><td>11.20</td><td>12.50</td><td>13.00</td><td>13.60</td><td>13.70</td><td>13.80</td><td></td><td></td><td></td></tr><tr><td>18Mn2CrMoBA</td><td></td><td>12.4</td><td>12.7</td><td>13.2</td><td>13.6</td><td></td><td></td><td></td><td></td><td></td><td></td></tr><tr><td>40CrA</td><td></td><td>12.0</td><td>12.0</td><td>13.4</td><td>13.9</td><td>14.2</td><td>14.4</td><td>14.6</td><td></td><td></td><td></td></tr><tr><td>40CrNiMoA</td><td></td><td>12.8</td><td>13.4</td><td>14.6</td><td>14.6</td><td>14.7</td><td>14.7</td><td>14.7</td><td></td><td></td><td></td></tr><tr><td>38Cr2Mo2VA</td><td></td><td></td><td></td><td>12.94</td><td>13.44</td><td>13.64</td><td>13.84</td><td>14.04</td><td></td><td></td><td></td></tr><tr><td>30CrMnSiA</td><td></td><td>11.00</td><td>11.72</td><td>12.92</td><td>13.62</td><td>13.90</td><td>14.22</td><td>14.53</td><td>13.43</td><td></td><td></td></tr><tr><td>30CrMnSiNi2A</td><td>10.55</td><td>11.37</td><td>11.67</td><td>12.68</td><td>12.90</td><td>13.55</td><td>13.80</td><td>13.90</td><td>11.15</td><td>12.10</td><td></td></tr><tr><td>40CrMnSiMoVA</td><td></td><td>12.5</td><td>13.0</td><td>13.3</td><td></td><td></td><td></td><td></td><td></td><td></td><td></td></tr><tr><td>40CrNi2Si2MoVA</td><td></td><td>11.9(28~100℃)</td><td>11.8(28~200℃)</td><td>12.6(28~300℃)</td><td>12.9(28~400℃)</td><td>13.4(28~500℃)</td><td>13.4(28~600℃)</td><td></td><td></td><td></td><td></td></tr><tr><td>70</td><td></td><td>11.5</td><td>12.3</td><td>13.0</td><td>13.8</td><td></td><td></td><td></td><td></td><td></td><td></td></tr><tr><td>65Mn</td><td></td><td>11.1</td><td></td><td>12.9</td><td></td><td></td><td>14.6</td><td></td><td></td><td></td><td></td></tr><tr><td>60Si2MnA</td><td></td><td>12.6</td><td>13.3</td><td>13.6</td><td>13.5</td><td>11.8</td><td>11.1</td><td>12.4</td><td></td><td></td><td></td></tr><tr><td>50CrVA</td><td></td><td>11.3</td><td>12.4</td><td></td><td>12.9</td><td>13.75</td><td>17.55</td><td></td><td></td><td></td><td></td></tr><tr><td>T9A</td><td></td><td>11.0</td><td>11.6</td><td>12.4</td><td>13.2</td><td></td><td></td><td></td><td></td><td></td><td></td></tr><tr><td>GCr15</td><td></td><td>13.3</td><td>13.6</td><td>13.8</td><td>14.1</td><td>15.0</td><td>15.3</td><td>15.5</td><td>14.0</td><td>14.9</td><td></td></tr><tr><td>ZG22CrMnMo</td><td></td><td>11.6</td><td>12.47</td><td>13.15</td><td>13.48</td><td>13.69</td><td>14.03</td><td></td><td></td><td></td><td></td></tr><tr><td>ZG27CrMnSiNi</td><td></td><td>11.0</td><td></td><td></td><td></td><td></td><td></td><td></td><td></td><td></td><td></td></tr><tr><td>ZG35CrMnSi</td><td></td><td>11(25~100℃)</td><td></td><td>13(25~300℃)</td><td></td><td></td><td>14(25~600℃)</td><td></td><td></td><td></td><td></td></tr></table>

# 1.4 力学性能

# 1.4.1 标准规定的力学性能

# （1）棒材

棒材技术标准规定的力学性能见表1-7。

表 1-7 榛材技术标准规定的力学性能  

<table><tr><td rowspan="4">牌号</td><td rowspan="4">热处理状态</td><td rowspan="4">规格φmm</td><td rowspan="4">取样方向</td><td colspan="7">力学性能</td><td rowspan="4">技术标准</td></tr><tr><td>拉伸强度σb</td><td>屈服强度σ0.2</td><td>延伸率δ</td><td>断面收缩率,ψ</td><td>冲击韧性ak</td><td>布氏硬度</td><td rowspan="3">HBkgf/mm2</td></tr><tr><td colspan="2">MPa</td><td colspan="2">%</td><td>kJ/m2</td><td rowspan="2">压痕直径mm</td></tr><tr><td colspan="5">不小于</td></tr><tr><td rowspan="2">08F</td><td>930℃正火</td><td rowspan="2">≤250</td><td>纵</td><td>295</td><td>175</td><td>35</td><td>60</td><td></td><td></td><td></td><td rowspan="2">GB699-88</td></tr><tr><td>热轧</td><td></td><td></td><td></td><td></td><td></td><td></td><td></td><td>≤131</td></tr></table>

续表 1-7  

<table><tr><td rowspan="4">牌 号</td><td rowspan="4">热处理状态</td><td rowspan="4">规格φmm</td><td rowspan="4">取样方向</td><td colspan="7">力学性能</td><td rowspan="4">技术标准</td></tr><tr><td>拉伸强度σb</td><td>屈服强度σ0.2</td><td>延伸率δ</td><td>断面收缩率,ψ</td><td>冲击韧性ak</td><td rowspan="3">布氏硬度</td><td rowspan="3">HBkgf/mm2</td></tr><tr><td colspan="2">MPa</td><td colspan="2">%</td><td>kJ/m2</td></tr><tr><td colspan="5">不小于</td></tr><tr><td rowspan="6">10</td><td>930℃正火</td><td rowspan="2">≤250</td><td>纵</td><td>335</td><td>205</td><td>31</td><td>55</td><td></td><td></td><td></td><td rowspan="2">GB699-88</td></tr><tr><td>热轧</td><td></td><td></td><td></td><td></td><td></td><td></td><td></td><td>≤137</td></tr><tr><td rowspan="2">冷拉</td><td>≤16</td><td>纵</td><td>440</td><td></td><td>8</td><td>50</td><td></td><td>≥4.3</td><td>≤197</td><td rowspan="3">GB3078-82</td></tr><tr><td>&gt;16</td><td>纵</td><td>440</td><td></td><td>8</td><td>50</td><td></td><td>≥4.4</td><td>≤187</td></tr><tr><td>冷拉退火</td><td>≤30</td><td>纵</td><td>295</td><td></td><td>26</td><td>55</td><td></td><td>≥5.0</td><td>≤143</td></tr><tr><td>不经热处理</td><td>≤200</td><td>纵</td><td>315</td><td>175</td><td>30</td><td>55</td><td></td><td>6.0~5.0</td><td></td><td>YB674-73</td></tr><tr><td rowspan="6">15</td><td>920℃正火</td><td rowspan="2">≤250</td><td>纵</td><td>375</td><td>225</td><td>27</td><td>55</td><td></td><td></td><td></td><td rowspan="2">GB699-88</td></tr><tr><td>热轧</td><td></td><td></td><td></td><td></td><td></td><td></td><td></td><td>≤143</td></tr><tr><td rowspan="2">冷拉</td><td>≤16</td><td>纵</td><td>470</td><td></td><td>8</td><td>45</td><td></td><td>≥4.2</td><td>≤207</td><td rowspan="3">GB3078-82</td></tr><tr><td>&gt;16</td><td>纵</td><td>470</td><td></td><td>8</td><td>45</td><td></td><td>≥4.3</td><td>≤197</td></tr><tr><td>冷拉退火</td><td>≤30</td><td>纵</td><td>345</td><td></td><td>23</td><td>55</td><td></td><td>≥4.9</td><td>≤149</td></tr><tr><td>不经热处理</td><td>≤200</td><td>纵</td><td>345</td><td>195</td><td>26</td><td>55</td><td></td><td>6.0-5.0</td><td></td><td>YB674-73</td></tr><tr><td rowspan="6">20</td><td>910℃正火</td><td rowspan="2">≤250</td><td>纵</td><td>410</td><td>245</td><td>25</td><td>55</td><td></td><td></td><td></td><td rowspan="2">GB699-88</td></tr><tr><td>热轧</td><td></td><td></td><td></td><td></td><td></td><td></td><td></td><td>≤156</td></tr><tr><td rowspan="2">冷拉</td><td>≤16</td><td>纵</td><td>510</td><td></td><td>7.5</td><td>40</td><td></td><td>≥4.1</td><td>≤217</td><td rowspan="3">GB3078-82</td></tr><tr><td>&gt;16</td><td>纵</td><td>510</td><td></td><td>7.5</td><td>40</td><td></td><td>≥4.2</td><td>≤207</td></tr><tr><td>冷拉退火</td><td>≤30</td><td>纵</td><td>396</td><td></td><td>21</td><td>50</td><td></td><td>≥4.7</td><td>≤163</td></tr><tr><td>正火</td><td>≤200</td><td>纵</td><td>380</td><td>215</td><td>22</td><td>50</td><td></td><td>5.8~4.8</td><td></td><td>YB674-73</td></tr><tr><td rowspan="7">25</td><td>正火</td><td rowspan="3">≤250</td><td>纵</td><td>450</td><td>275</td><td>23</td><td>50</td><td></td><td></td><td></td><td rowspan="3">GB699-88</td></tr><tr><td>淬火加回火</td><td>纵</td><td>450</td><td>275</td><td>23</td><td>50</td><td>885</td><td></td><td></td></tr><tr><td>热轧</td><td></td><td></td><td></td><td></td><td></td><td></td><td></td><td>≤170</td></tr><tr><td rowspan="2">冷拉</td><td>≤16</td><td>纵</td><td>540</td><td></td><td>7</td><td>40</td><td></td><td>≥4.0</td><td>≤229</td><td rowspan="3">GB3078-82</td></tr><tr><td>&gt;16</td><td>纵</td><td>540</td><td></td><td>7</td><td>40</td><td></td><td>≥4.1</td><td>≤217</td></tr><tr><td>冷拉退火</td><td>≤30</td><td>纵</td><td>410</td><td></td><td>19</td><td>50</td><td></td><td>≥4.6</td><td>≤170</td></tr><tr><td>正火或退火</td><td>≤200</td><td>纵</td><td>420</td><td>235</td><td>19</td><td>50</td><td></td><td>5.4~4.6</td><td></td><td>YB674-73</td></tr><tr><td rowspan="7">45</td><td>正火</td><td rowspan="3">≤250</td><td>纵</td><td>600</td><td>355</td><td>16</td><td>40</td><td></td><td></td><td></td><td rowspan="3">GB699-88</td></tr><tr><td>淬火加回火</td><td>纵</td><td>600</td><td>355</td><td>16</td><td>40</td><td>490</td><td></td><td></td></tr><tr><td>热轧</td><td></td><td></td><td></td><td></td><td></td><td></td><td></td><td>≤229</td></tr><tr><td>冷拉</td><td rowspan="2">≤30</td><td>纵</td><td>635</td><td></td><td>6</td><td>30</td><td></td><td>≥3.8</td><td>≤225</td><td rowspan="2">GB3078-82</td></tr><tr><td>冷拉退火</td><td>纵</td><td>540</td><td></td><td>13</td><td>40</td><td></td><td>≥4.0</td><td>≤229</td></tr><tr><td rowspan="2">正火或退火</td><td>≤200</td><td>纵</td><td>590</td><td>315</td><td>13</td><td>40</td><td></td><td>4.6~4.0</td><td></td><td rowspan="2">YB674-73</td></tr><tr><td>&gt;200</td><td>纵</td><td>590</td><td>315</td><td>11</td><td>30</td><td>390</td><td>4.6~4.0</td><td></td></tr><tr><td rowspan="4">12CrNi3A</td><td>回火或退火</td><td rowspan="3">≤200</td><td rowspan="3">纵</td><td></td><td></td><td></td><td></td><td></td><td></td><td>143~229</td><td rowspan="4">YB674-73</td></tr><tr><td rowspan="2">860℃油淬+780~810℃油淬+150~170℃空冷</td><td>980</td><td>685</td><td>11</td><td>55</td><td>1080</td><td></td><td>269~388</td></tr><tr><td>885</td><td>635</td><td>12</td><td>55</td><td>1175</td><td></td><td>262~363</td></tr><tr><td>860℃油淬+780~810℃油淬+150~170℃水或空冷</td><td>&gt;200</td><td>纵</td><td>885</td><td>635</td><td>10</td><td>45</td><td>1080</td><td></td><td>262~363</td></tr></table>

续表 1-7  

<table><tr><td rowspan="4">牌 号</td><td rowspan="4">热处理状态</td><td rowspan="4">规格φmm</td><td rowspan="4">取样方向</td><td colspan="7">力学性能</td><td rowspan="4">技术标准</td></tr><tr><td>拉伸强度σb</td><td>屈服强度σ0.2</td><td>延伸率δ</td><td>断面收缩率,ψ</td><td>冲击韧性ak</td><td colspan="2">布氏硬度</td></tr><tr><td colspan="2">MPa</td><td colspan="2">%</td><td>kJ/㎡</td><td rowspan="2">压痕直径mm</td><td rowspan="2">HBSkgf/mm2</td></tr><tr><td colspan="5">不 小 于</td></tr><tr><td rowspan="4">18Cr2Ni4WA</td><td>高温回火或正火加回火</td><td rowspan="3">≤200</td><td rowspan="5">纵</td><td></td><td></td><td></td><td></td><td></td><td></td><td>197~269</td><td rowspan="5">YB674-73</td></tr><tr><td rowspan="4">950℃空冷+850~860℃空冷+150~170℃空冷</td><td>1130</td><td>835</td><td>11</td><td>45</td><td>980</td><td></td><td>341~401</td></tr><tr><td>1180</td><td>885</td><td>10</td><td>45</td><td>980</td><td></td><td>352~401</td></tr><tr><td rowspan="2">&gt;200</td><td>1180</td><td>885</td><td>9</td><td>35</td><td>880</td><td></td><td>321~388</td></tr><tr><td>18Cr2Ni4WA</td><td>1130</td><td>835</td><td>10</td><td>40</td><td>1080</td><td></td><td>352~401</td></tr><tr><td rowspan="2">18Mn2CrMoBA(GC-11)</td><td>退火或高温回火</td><td></td><td>纵</td><td></td><td></td><td></td><td></td><td></td><td></td><td>155~228</td><td rowspan="2">HB5269-83</td></tr><tr><td>920℃空淬+320~420℃回火空冷</td><td></td><td>纵</td><td>1080</td><td>835</td><td>10</td><td>45</td><td>590</td><td></td><td>302~362</td></tr><tr><td rowspan="4">40CrA</td><td>退火或高温回火</td><td rowspan="5"></td><td rowspan="5">纵</td><td></td><td></td><td></td><td></td><td></td><td></td><td>≤206</td><td rowspan="5">GB3078-82</td></tr><tr><td>860℃水淬+500℃水或油冷</td><td>980</td><td>785</td><td>9</td><td>45</td><td>590</td><td></td><td></td></tr><tr><td>冷拉</td><td></td><td></td><td></td><td></td><td></td><td></td><td>≤269</td></tr><tr><td>退火</td><td></td><td></td><td></td><td></td><td></td><td></td><td>≤217</td></tr><tr><td>40CrA(冷顶锻用材)</td><td>退火</td><td>590</td><td></td><td>14</td><td>50</td><td></td><td></td><td>≤179</td></tr><tr><td rowspan="4">40CrNiMoA</td><td>高温回火或退火</td><td rowspan="3">≤200</td><td rowspan="4"></td><td></td><td></td><td></td><td></td><td></td><td></td><td>≤269</td><td rowspan="4">YB674-73HB5269-83</td></tr><tr><td>850℃油淬+550~650℃回火,水冷</td><td>1080</td><td>930</td><td>12</td><td>50</td><td>780</td><td></td><td>321~375</td></tr><tr><td>840~850℃油淬+550~650℃回火,空冷</td><td>980</td><td>835</td><td>12</td><td>55</td><td>980</td><td></td><td>293~341</td></tr><tr><td>850℃油淬+550~650℃回火,水或空冷</td><td>&gt;200</td><td>980</td><td>835</td><td>11</td><td>45</td><td>880</td><td></td><td>293~341</td></tr><tr><td rowspan="4">38Cr2Mo2VA</td><td rowspan="4">1000℃油淬+600℃回火2次,空冷</td><td rowspan="4"></td><td rowspan="4"></td><td></td><td></td><td></td><td></td><td></td><td></td><td>≤269</td><td rowspan="4">BB202-85Q/6S133-85</td></tr><tr><td>1665</td><td>1470</td><td>9</td><td>10</td><td>490</td><td></td><td></td></tr><tr><td>1470①</td><td></td><td></td><td></td><td></td><td></td><td></td></tr><tr><td>1225②</td><td></td><td></td><td></td><td></td><td></td><td></td></tr><tr><td rowspan="8">30CrMnSiA</td><td>冷拉</td><td rowspan="2"></td><td rowspan="2"></td><td></td><td></td><td></td><td></td><td></td><td></td><td>≤269</td><td rowspan="2">GB3078-82</td></tr><tr><td>退火</td><td></td><td></td><td></td><td></td><td></td><td></td><td>≤269</td></tr><tr><td>退火或回火</td><td></td><td></td><td></td><td></td><td></td><td></td><td></td><td>4.8~4.0</td><td></td><td rowspan="3">HB5269-83</td></tr><tr><td rowspan="2">870~890℃油淬+510~570℃回火</td><td rowspan="2">≤230</td><td>纵</td><td>1080</td><td>835</td><td>10</td><td>45</td><td>490</td><td>3.5~3.2</td><td></td></tr><tr><td>横</td><td>980</td><td>735</td><td>6</td><td>27</td><td>190</td><td></td><td></td></tr><tr><td>退火或回火</td><td></td><td>纵</td><td></td><td></td><td></td><td></td><td></td><td>4.8~4.0</td><td></td><td rowspan="3">YB674-73</td></tr><tr><td rowspan="2">870~890℃油淬+510~570℃回火,油冷</td><td>≤200</td><td rowspan="2">纵</td><td>1080</td><td>835</td><td>10</td><td>45</td><td>490</td><td>3.5~3.2</td><td></td></tr><tr><td>&gt;200</td><td>1080</td><td>835</td><td>8</td><td>35</td><td>440</td><td>3.5~3.2</td><td></td></tr></table>

续表 1-7  

<table><tr><td rowspan="4">牌号</td><td rowspan="4">热处理状态</td><td rowspan="4">规格φmm</td><td rowspan="4">取样方向</td><td colspan="7">力学性能</td><td rowspan="4">技术标准</td></tr><tr><td>拉伸强度σb</td><td>屈服强度σ0.2</td><td>延伸率δ</td><td>断面收缩率,ψ</td><td>冲击韧性ak</td><td colspan="2">布氏硬度</td></tr><tr><td colspan="2">MPa</td><td colspan="2">%</td><td>kJ/㎡</td><td rowspan="2">压痕直径mm</td><td rowspan="2">HBkgf/mm2</td></tr><tr><td colspan="5">不小于</td></tr><tr><td rowspan="7">30CrMnSiNi2A</td><td>退火</td><td></td><td></td><td></td><td></td><td></td><td></td><td></td><td></td><td>≤149</td><td>GB3078-82</td></tr><tr><td>退火或正火+高温回火</td><td rowspan="2">≤230</td><td></td><td></td><td></td><td></td><td></td><td></td><td>4.8~3.8</td><td></td><td rowspan="3">HB5269-83</td></tr><tr><td>890~900℃油淬+200~300℃回火,空冷</td><td>纵</td><td>1570</td><td></td><td>9</td><td>45</td><td>590</td><td>≤2.9</td><td>≤143</td></tr><tr><td>890~900℃加热,210~280℃等温1h,空冷+200~300℃回火,空冷</td><td>≤230</td><td>横</td><td>1520</td><td></td><td>5</td><td>25</td><td>195</td><td></td><td></td></tr><tr><td>退火</td><td></td><td></td><td></td><td></td><td></td><td></td><td></td><td>4.6~3.8</td><td></td><td rowspan="3">YB674-73</td></tr><tr><td rowspan="2">890~900℃油淬+200~300℃回火,空冷</td><td>≤200</td><td rowspan="2">纵</td><td>1570</td><td></td><td>9</td><td>45</td><td>490</td><td>≤2.9</td><td></td></tr><tr><td>&gt;200</td><td>1570</td><td></td><td>8</td><td>35</td><td>440</td><td>≤2.9</td><td></td></tr><tr><td rowspan="6">40CrMnSi-MoVA(GC-4)</td><td>退火或正火+高温回火</td><td rowspan="6">≤200</td><td></td><td></td><td></td><td></td><td></td><td></td><td></td><td>≤255</td><td rowspan="6">YB1209-83BX114-83</td></tr><tr><td rowspan="2">910~930℃油淬,200~300℃回火,空冷</td><td>纵</td><td>1865</td><td></td><td>8</td><td>35</td><td>490</td><td></td><td rowspan="2">HRC=52.5~55</td></tr><tr><td>横</td><td>1815</td><td></td><td>5</td><td>15</td><td>195</td><td></td></tr><tr><td rowspan="2">910~930℃加热,180~230℃硝盐槽中等温1h,空冷+200~300℃回火,空冷</td><td>纵</td><td>1765</td><td></td><td>8</td><td>35</td><td>590</td><td></td><td>≥494</td></tr><tr><td>横</td><td>1715</td><td></td><td>5</td><td>15</td><td>195</td><td></td><td></td></tr><tr><td>910~930℃加热,290~320℃硝盐槽中等温1h,空冷</td><td>纵</td><td>1665</td><td></td><td>8</td><td>35</td><td>590</td><td></td><td></td></tr><tr><td rowspan="5">40CrNi2-Si2MoVA(300M)</td><td rowspan="5">870℃油淬+300℃回火2次,空冷</td><td>全部</td><td>纵</td><td>1860</td><td>1515</td><td>8</td><td>⑦</td><td>490</td><td></td><td></td><td rowspan="5">Q/6S526-91抚新91-5</td></tr><tr><td>③</td><td rowspan="4">横</td><td>1860</td><td>1515</td><td></td><td>⑧</td><td>290</td><td></td><td></td></tr><tr><td>④</td><td>1860</td><td>1515</td><td></td><td>⑨</td><td>290</td><td></td><td></td></tr><tr><td>⑤</td><td>1860</td><td>1515</td><td></td><td>⑩</td><td>290</td><td></td><td></td></tr><tr><td>⑥</td><td>1860</td><td>1515</td><td></td><td>⑪</td><td>290</td><td></td><td></td></tr><tr><td rowspan="7">70</td><td>热轧状态</td><td rowspan="2">≤250</td><td></td><td></td><td></td><td></td><td></td><td></td><td></td><td>≤269</td><td rowspan="4">GB699-88</td></tr><tr><td>退火状态</td><td></td><td></td><td></td><td></td><td></td><td></td><td></td><td>≤229</td></tr><tr><td rowspan="2">790℃正火</td><td>≤80</td><td rowspan="2">纵</td><td>715</td><td>420</td><td>9</td><td>30</td><td></td><td></td><td></td></tr><tr><td>&gt;80</td><td>715</td><td>420</td><td>7</td><td>25</td><td></td><td></td><td></td></tr><tr><td>热轧状态</td><td>≤250</td><td></td><td></td><td></td><td></td><td></td><td></td><td></td><td>&gt;285</td><td rowspan="3">GB1222-84</td></tr><tr><td rowspan="2">830℃油淬+480℃回火</td><td>≤80</td><td rowspan="2">纵</td><td>1030</td><td>835</td><td>8</td><td>30</td><td></td><td></td><td></td></tr><tr><td>&gt;80</td><td>1030</td><td>835</td><td>7</td><td>25</td><td></td><td></td><td></td></tr><tr><td rowspan="4">65Mn</td><td>热轧状态</td><td>≤250</td><td>纵</td><td></td><td></td><td></td><td></td><td></td><td></td><td>≤302</td><td rowspan="3">GB1222-84</td></tr><tr><td rowspan="2">830℃油淬+540℃回火</td><td>≤80</td><td rowspan="2">纵</td><td>980</td><td>785</td><td>8</td><td>30</td><td></td><td></td><td></td></tr><tr><td>&gt;80</td><td>980</td><td>785</td><td>7</td><td>25</td><td></td><td></td><td></td></tr><tr><td>冷拉退火</td><td></td><td></td><td></td><td></td><td></td><td></td><td></td><td>≥3.7</td><td>≤269</td><td>GB3078-82</td></tr></table>

续表 1-7  

<table><tr><td rowspan="4">牌 号</td><td rowspan="4">热处理状态</td><td rowspan="4">规格φmm</td><td rowspan="4">取样方向</td><td colspan="7">力学性能</td><td rowspan="2">技术标准</td></tr><tr><td>拉伸强度σb</td><td>屈服强度σ0.2</td><td>延伸率δ</td><td>断面收缩率,ψ</td><td>冲击韧性ak</td><td>布氏硬度</td><td rowspan="3">HBkgf/mm²</td></tr><tr><td colspan="2">MPa</td><td colspan="2">%</td><td>kJ/m²</td><td rowspan="2">压痕直径mm</td><td></td></tr><tr><td colspan="5">不 小 于</td><td></td></tr><tr><td rowspan="6">50CrVA</td><td>热轧状态</td><td>≤250</td><td></td><td></td><td></td><td></td><td></td><td></td><td></td><td>≤321</td><td rowspan="3">GB1222-84</td></tr><tr><td rowspan="2">850C油淬+500C回火</td><td>≤80</td><td rowspan="2">纵</td><td>1275</td><td>1125</td><td>10</td><td>40</td><td></td><td></td><td></td></tr><tr><td>&gt;80</td><td>1275</td><td>1125</td><td>9</td><td>35</td><td></td><td></td><td></td></tr><tr><td>退火回火</td><td>≤300</td><td></td><td></td><td></td><td></td><td></td><td></td><td>4.8~3.8</td><td></td><td rowspan="3">YB674-73</td></tr><tr><td>860C油淬+460~520C回火,油冷</td><td rowspan="2">≤200</td><td rowspan="2">纵</td><td>1275</td><td>1080</td><td>10</td><td>45</td><td></td><td>≤3.2</td><td></td></tr><tr><td>860C油淬+400~500C回火,油冷</td><td>1275</td><td>1080</td><td>10</td><td>45</td><td></td><td>≤3.2</td><td></td></tr><tr><td>GCr15</td><td>退火</td><td></td><td></td><td></td><td></td><td></td><td></td><td></td><td>4.2~4.6</td><td></td><td>YB9-68</td></tr></table>

① 试验温度 $300\mathrm{C}$ ；② 试验温度 $500\mathrm{C}$ ；③ 坏料公称横截面积 $\leqslant 64500\mathrm{mm}$ ；④ 坏料公称横截面积 $>64500\sim 93000\mathrm{mm}$ ；⑤ 坏料公称横截面积 $>93000\sim 145000\mathrm{mm}$ ；⑥ 坏料公称横截面积 $>145000\mathrm{mm}$ ；⑦ 单个30；⑧ 平均30，单个25；⑨ 平均25，单个20；⑩ 平均20，单个15；⑪ 平均15，单个10。

# （2）板材

板材技术标准规定的力学性能见表1-8。

表 1-8 板材技术标准规定的力学性能  

<table><tr><td rowspan="4">牌 号</td><td rowspan="4">热处理状态</td><td rowspan="4">规格mm</td><td rowspan="4">取样方向</td><td colspan="7">力 学 性 能</td><td rowspan="2">技术标准</td></tr><tr><td>拉伸强度σb</td><td>屈服强度σ0.2</td><td>延伸率δ</td><td>断面收缩率,ψ</td><td>冲击韧性ak</td><td>布氏硬度</td><td rowspan="3">HBkgf/mm2</td></tr><tr><td colspan="2">MPa</td><td colspan="2">%</td><td>kJ/m2</td><td rowspan="2">压痕直径mm</td><td></td></tr><tr><td colspan="5">不 小 于</td><td></td></tr><tr><td rowspan="12">08F</td><td rowspan="3">退火,正火正火加回火或高温回火</td><td rowspan="3">≤4</td><td rowspan="3">横</td><td>275~365</td><td></td><td>30</td><td></td><td></td><td></td><td></td><td rowspan="3">GB710-91</td></tr><tr><td>275~380</td><td></td><td>29</td><td></td><td></td><td></td><td></td></tr><tr><td>275~380</td><td></td><td>27</td><td></td><td></td><td></td><td></td></tr><tr><td>正火,退火或高温回火</td><td>4~60</td><td>横</td><td>315</td><td></td><td>34</td><td></td><td></td><td></td><td></td><td>GB711-88</td></tr><tr><td>特软(TR)</td><td rowspan="5">≤3.6</td><td rowspan="5">纵</td><td>275~390</td><td></td><td>30</td><td></td><td></td><td></td><td></td><td rowspan="5">GB3526-83</td></tr><tr><td>软(R)</td><td>325~440</td><td></td><td>20</td><td></td><td></td><td></td><td></td></tr><tr><td>半软(BR)</td><td>375~490</td><td></td><td>10</td><td></td><td></td><td></td><td></td></tr><tr><td>低硬(DY)</td><td>410~540</td><td></td><td>4</td><td></td><td></td><td></td><td></td></tr><tr><td>冷硬(Y)</td><td>490~785</td><td></td><td></td><td></td><td></td><td></td><td></td></tr><tr><td rowspan="3">退火,正火正火后回火</td><td rowspan="3">≤4</td><td rowspan="3">横</td><td>275~365</td><td></td><td>34</td><td></td><td></td><td></td><td></td><td rowspan="3">GB13237-91</td></tr><tr><td>275~380</td><td></td><td>32</td><td></td><td></td><td></td><td></td></tr><tr><td>275~380</td><td></td><td>30</td><td></td><td></td><td></td><td></td></tr></table>

续表 1-8  

<table><tr><td rowspan="4">牌 号</td><td rowspan="4">热处理状态</td><td rowspan="4">规格mm</td><td rowspan="4">取样方向</td><td colspan="7">力学性能</td><td rowspan="2">技术标准</td></tr><tr><td>拉伸强度σb</td><td>屈服强度σ0.2</td><td>延伸率δ</td><td>断面收缩率,ψ</td><td>冲击韧性ak</td><td>布氏硬度</td><td rowspan="3">HBkgf/mm2</td></tr><tr><td colspan="2">MPa</td><td colspan="2">%</td><td>kJ/㎡</td><td rowspan="2">压痕直径mm</td><td></td></tr><tr><td colspan="5">不小于</td><td></td></tr><tr><td rowspan="12">10</td><td rowspan="3">退火,正火正火加回火或高温回火</td><td rowspan="3">≤4</td><td rowspan="3">横</td><td>295~410</td><td></td><td>27</td><td></td><td></td><td></td><td></td><td rowspan="3">GB710-91</td></tr><tr><td>295~430</td><td></td><td>26</td><td></td><td></td><td></td><td></td></tr><tr><td>295~430</td><td></td><td>24</td><td></td><td></td><td></td><td></td></tr><tr><td>正火,退火或高温回火</td><td>4~60</td><td>横</td><td>335</td><td></td><td>32</td><td></td><td></td><td></td><td></td><td>GB711-88</td></tr><tr><td>特软(TR)</td><td rowspan="5">≤3.6</td><td rowspan="5">纵</td><td>275~395</td><td></td><td>30</td><td></td><td></td><td></td><td></td><td rowspan="5">GB3526-83</td></tr><tr><td>软(R)</td><td>325~440</td><td></td><td>20</td><td></td><td></td><td></td><td></td></tr><tr><td>半软(BR)</td><td>373~490</td><td></td><td>10</td><td></td><td></td><td></td><td></td></tr><tr><td>低硬(DY)</td><td>412~539</td><td></td><td>4</td><td></td><td></td><td></td><td></td></tr><tr><td>冷硬(Y)</td><td>490~785</td><td></td><td></td><td></td><td></td><td></td><td></td></tr><tr><td rowspan="3">退火,正火,正火后回火</td><td rowspan="3">≤4</td><td rowspan="3">横</td><td>295~410</td><td></td><td>30</td><td></td><td></td><td></td><td></td><td rowspan="3">GB13237-91</td></tr><tr><td>295~430</td><td></td><td>29</td><td></td><td></td><td></td><td></td></tr><tr><td>295~430</td><td></td><td>28</td><td></td><td></td><td></td><td></td></tr><tr><td rowspan="9">15</td><td rowspan="3">退火,正火正火加回火或高温回火</td><td rowspan="3">≤4</td><td rowspan="3">横</td><td>335~450</td><td></td><td>26</td><td></td><td></td><td></td><td></td><td rowspan="3">GB710-91</td></tr><tr><td>335~470</td><td></td><td>25</td><td></td><td></td><td></td><td></td></tr><tr><td>335~470</td><td></td><td>24</td><td></td><td></td><td></td><td></td></tr><tr><td>正火,退火或高温回火</td><td>4~60</td><td>横</td><td>370</td><td></td><td>30</td><td></td><td></td><td></td><td></td><td>GB711-88</td></tr><tr><td>冷硬钢带(Y)</td><td rowspan="2">≤4</td><td rowspan="2">纵</td><td>440~785</td><td></td><td></td><td></td><td></td><td></td><td></td><td rowspan="2">GB3522-83</td></tr><tr><td>退火钢带(T)</td><td>315~490</td><td></td><td>22</td><td></td><td></td><td></td><td></td></tr><tr><td rowspan="3">退火,正火正火后回火</td><td rowspan="3">≤4</td><td rowspan="3">横</td><td>335~450</td><td></td><td>27</td><td></td><td></td><td></td><td></td><td rowspan="3">GB13237-91</td></tr><tr><td>335~470</td><td></td><td>26</td><td></td><td></td><td></td><td></td></tr><tr><td>335~470</td><td></td><td>25</td><td></td><td></td><td></td><td></td></tr><tr><td rowspan="9">20</td><td rowspan="3">退火,正火正火加回火或高温回火</td><td rowspan="3">≤4</td><td rowspan="3">横</td><td>355~490</td><td></td><td>25</td><td></td><td></td><td></td><td></td><td rowspan="3">GB710-91</td></tr><tr><td>355~500</td><td></td><td>24</td><td></td><td></td><td></td><td></td></tr><tr><td>355~500</td><td></td><td>24</td><td></td><td></td><td></td><td></td></tr><tr><td>正火,退火或高温回火</td><td>4~60</td><td>横</td><td>410</td><td></td><td>28</td><td></td><td></td><td></td><td></td><td>GB711-88</td></tr><tr><td>冷硬钢带(Y)</td><td rowspan="2">≤4</td><td rowspan="2">纵</td><td>490~835</td><td></td><td></td><td></td><td></td><td></td><td></td><td rowspan="2">GB3522-88</td></tr><tr><td>退火钢带(T)</td><td>315~540</td><td></td><td>20</td><td></td><td></td><td></td><td></td></tr><tr><td>退火,正火</td><td rowspan="3">≤4</td><td rowspan="3">横</td><td>355~490</td><td></td><td>26</td><td></td><td></td><td></td><td></td><td rowspan="3">GB13237-91</td></tr><tr><td rowspan="2">正火后回火</td><td>355~500</td><td></td><td>25</td><td></td><td></td><td></td><td></td></tr><tr><td>355~500</td><td></td><td>24</td><td></td><td></td><td></td><td></td></tr><tr><td rowspan="11">25</td><td rowspan="2">退火,正火加回火或高温回火</td><td rowspan="4">≤4</td><td rowspan="4">横</td><td>395~540</td><td></td><td>23</td><td></td><td></td><td></td><td></td><td rowspan="4">GB710-91</td></tr><tr><td>350~540</td><td></td><td>22</td><td></td><td></td><td></td><td></td></tr><tr><td rowspan="2">热轧退火</td><td>375~490</td><td></td><td>23</td><td></td><td></td><td></td><td></td></tr><tr><td>375~490</td><td></td><td>22</td><td></td><td></td><td></td><td></td></tr><tr><td>正火,退火或高温回火</td><td>4~60</td><td>横</td><td>450</td><td></td><td>24</td><td></td><td></td><td></td><td></td><td>GB711-88</td></tr><tr><td>冷硬钢带(Y)</td><td rowspan="2"></td><td rowspan="2">纵</td><td>540~885</td><td></td><td></td><td></td><td></td><td></td><td></td><td rowspan="2">GB3522-88</td></tr><tr><td>退火钢带(T)</td><td>345~590</td><td></td><td>18</td><td></td><td></td><td></td><td></td></tr><tr><td rowspan="2">正火正火后回火</td><td rowspan="4">≤4</td><td rowspan="4">横</td><td>390~540</td><td></td><td>24</td><td></td><td></td><td></td><td></td><td rowspan="4">GB13237-91</td></tr><tr><td>390~540</td><td></td><td>23</td><td></td><td></td><td></td><td></td></tr><tr><td rowspan="2">冷轧退火</td><td>375~490</td><td></td><td>24</td><td></td><td></td><td></td><td></td></tr><tr><td>375~490</td><td></td><td>23</td><td></td><td></td><td></td><td></td></tr></table>

续表 1-8  

<table><tr><td rowspan="4">牌 号</td><td rowspan="4">热处理状态</td><td rowspan="4">规格mm</td><td rowspan="4">取样方向</td><td colspan="7">力学性能</td><td rowspan="4">技术标准</td></tr><tr><td>拉伸强度σb</td><td>屈服强度σ0.2</td><td>延伸率δ</td><td>断面收缩率,ψ</td><td>冲击韧性ak</td><td colspan="2">布氏硬度</td></tr><tr><td colspan="2">MPa</td><td colspan="2">%</td><td>kJ/m2</td><td rowspan="2">压痕直径mm</td><td rowspan="2">Hbkgf/mm2</td></tr><tr><td colspan="5">不 小 于</td></tr><tr><td rowspan="7">45</td><td>正火,正火后回火,高温回火</td><td rowspan="2">≤4</td><td rowspan="2">横</td><td>550~685</td><td></td><td>15</td><td></td><td></td><td></td><td></td><td rowspan="2">GB710-91</td></tr><tr><td>热轧退火</td><td>450~570</td><td></td><td>15</td><td></td><td></td><td></td><td></td></tr><tr><td>正火,退火或高温回火</td><td>4~60</td><td>横</td><td>600</td><td></td><td>17</td><td></td><td></td><td></td><td></td><td>GB711-88</td></tr><tr><td>冷硬钢带(Y)</td><td rowspan="2">≤4</td><td rowspan="2">纵</td><td>685~1030</td><td></td><td></td><td></td><td></td><td></td><td></td><td rowspan="2">GB3522-88</td></tr><tr><td>退火钢带(T)</td><td>440~685</td><td></td><td>15</td><td></td><td></td><td></td><td></td></tr><tr><td>正火,正火后回火</td><td rowspan="2">≤4</td><td rowspan="2">横</td><td>530~685</td><td></td><td>16</td><td></td><td></td><td></td><td></td><td rowspan="2">GB13237-91</td></tr><tr><td>冷轧退火</td><td>450~570</td><td></td><td>16</td><td></td><td></td><td></td><td></td></tr><tr><td rowspan="4">18Mn2Cr-MoBA(GC-11)</td><td rowspan="2">高温回火</td><td>厚板</td><td rowspan="2">纵</td><td>440~590</td><td></td><td>22</td><td></td><td></td><td></td><td></td><td rowspan="4">Q/6S9-86</td></tr><tr><td>薄板</td><td>440~640</td><td></td><td>20Φ</td><td></td><td></td><td></td><td></td></tr><tr><td rowspan="2">920℃空淬+300~400℃回火,空冷</td><td>≤2.0</td><td rowspan="2">纵</td><td>1080</td><td></td><td>8</td><td></td><td></td><td></td><td></td></tr><tr><td>&gt;2.0</td><td>1080</td><td></td><td>10</td><td></td><td></td><td></td><td></td></tr><tr><td rowspan="2">40CrA</td><td rowspan="2">退火,正火或高温回火</td><td>薄板</td><td rowspan="2"></td><td>540~735</td><td></td><td>14Φ</td><td></td><td></td><td></td><td></td><td rowspan="2">YB540-65</td></tr><tr><td>厚板</td><td>540~735</td><td></td><td>16</td><td></td><td></td><td></td><td></td></tr><tr><td rowspan="3">30CrMn-SiA</td><td>退火或高温回火</td><td>薄板(成品取样)</td><td rowspan="3">纵</td><td>540~735</td><td></td><td>16Φ</td><td></td><td></td><td></td><td></td><td>YB204-63YB540-65</td></tr><tr><td>870~890℃油淬+510~570℃回火</td><td>薄板(板坯上取样)</td><td>1080</td><td></td><td>10</td><td></td><td>490</td><td></td><td></td><td rowspan="2">YB540-65</td></tr><tr><td>退火或高温回火</td><td>厚板</td><td>490~735</td><td></td><td>17Φ</td><td></td><td></td><td></td><td>152~220</td></tr><tr><td rowspan="3">70</td><td>正火,退火或高温回火</td><td>4~60</td><td>横</td><td>715</td><td></td><td>9</td><td></td><td></td><td></td><td></td><td>GB711-88</td></tr><tr><td>冷硬钢带(Y)</td><td rowspan="2">≤4</td><td rowspan="2">纵</td><td>735~1130</td><td></td><td></td><td></td><td></td><td></td><td></td><td rowspan="2">GB3522-88</td></tr><tr><td>退火钢带(T)</td><td>440~735</td><td></td><td>10</td><td></td><td></td><td></td><td></td></tr><tr><td rowspan="4">65Mn</td><td>退火或高温回火</td><td>≤4</td><td>横</td><td>850</td><td></td><td>12</td><td></td><td></td><td></td><td></td><td>GB3279-89</td></tr><tr><td rowspan="2">退火钢带(T)球化退火钢带(QT)</td><td>≤1.5</td><td rowspan="3">纵</td><td>635</td><td></td><td>20</td><td></td><td></td><td></td><td></td><td rowspan="3">GB3525-83</td></tr><tr><td>&gt;1.5~3.0</td><td>735</td><td></td><td>15</td><td></td><td></td><td></td><td></td></tr><tr><td>冷硬钢带(Y)</td><td>≤3.0</td><td>735~1175</td><td></td><td></td><td></td><td></td><td></td><td></td></tr><tr><td rowspan="2">60Si2MnA65Si2-MnWA50CrVA</td><td>退火钢带(T)球化退火钢带(QT)</td><td rowspan="2">≤3</td><td rowspan="2">纵</td><td>885</td><td></td><td>10</td><td></td><td></td><td></td><td></td><td rowspan="2">GB3525-83</td></tr><tr><td>冷硬钢带(Y)</td><td>785-1175</td><td></td><td></td><td></td><td></td><td></td><td></td></tr><tr><td rowspan="3">T7A</td><td rowspan="2">退火钢带(T)球化退火钢带(QT)</td><td>≤1.5</td><td rowspan="3">纵</td><td>635</td><td></td><td>20</td><td></td><td></td><td></td><td></td><td rowspan="3">GB3525-83</td></tr><tr><td>&gt;1.5~3.0</td><td>735</td><td></td><td>15</td><td></td><td></td><td></td><td></td></tr><tr><td>冷硬钢带(Y)</td><td>≤3</td><td>735-1175</td><td></td><td></td><td></td><td></td><td></td><td></td></tr><tr><td rowspan="2">T9A</td><td>退火钢带(T)球化退火钢带(QT)</td><td rowspan="2">≤3</td><td rowspan="2">纵</td><td>735</td><td></td><td>10</td><td></td><td></td><td></td><td></td><td rowspan="2">GB3525-83</td></tr><tr><td>冷硬钢带(Y)</td><td>735-1175</td><td></td><td></td><td></td><td></td><td></td><td></td></tr></table>

① 为 $\delta_{10}$ 值。

# （3）型材

型材技术标准规定的力学性能见表1-9。

表 1-9 型材技术标准规定的力学性能  

<table><tr><td rowspan="4">牌号</td><td rowspan="4">热处理状态</td><td rowspan="4">规格mm</td><td rowspan="4">取样方向</td><td colspan="7">力学性能</td><td rowspan="4">技术标准</td></tr><tr><td>拉伸强度σb</td><td>屈服强度σ0.2</td><td>延伸率δ</td><td>断面收缩率,ψ</td><td>冲击韧性ak</td><td colspan="2">布氏硬度</td></tr><tr><td colspan="2">MPa</td><td colspan="2">%</td><td>kJ/m2</td><td rowspan="2">压痕直径mm</td><td rowspan="2">HBkgf/mm2</td></tr><tr><td colspan="5">不小于</td></tr><tr><td>38Cr2Mo2VA</td><td>等温退火</td><td>角材</td><td>纵</td><td>≤735</td><td></td><td>20</td><td></td><td></td><td></td><td>≤254</td><td>AT01-85Q/6S134-85</td></tr><tr><td>30CrMnSiA</td><td>890℃油淬,510~550℃回火</td><td>角材</td><td>纵</td><td>1080</td><td></td><td>10</td><td></td><td>590</td><td></td><td></td><td>本新1-82</td></tr></table>

# （4）管材

管材技术标准规定的力学性能见表1-10。

表 1-10 管材技术标准规定的力学性能  

<table><tr><td rowspan="4">牌 号</td><td rowspan="4">热处理状态</td><td rowspan="4">规格mm</td><td rowspan="4">取样方向</td><td colspan="7">力 学 性 能</td><td rowspan="4">技术标准</td></tr><tr><td>拉伸强度σb</td><td>屈服强度σ0.2</td><td>延伸率δ</td><td>断面收缩率,ψ</td><td>冲击韧性ak</td><td colspan="2">布氏硬度</td></tr><tr><td colspan="2">MPa</td><td colspan="2">%</td><td>kJ/㎡</td><td rowspan="2">压痕直径mm</td><td rowspan="2">HBkgf/mm2</td></tr><tr><td colspan="5">不 小 于</td></tr><tr><td rowspan="4">10</td><td>冷加工/硬(Y)</td><td rowspan="4"></td><td rowspan="4">纵</td><td>410</td><td></td><td>6</td><td></td><td></td><td></td><td></td><td rowspan="3">GB3639-83</td></tr><tr><td>冷加工/软(R)</td><td>375</td><td></td><td>10</td><td></td><td></td><td></td><td></td></tr><tr><td>消除应力退火(T)</td><td>335</td><td></td><td>12</td><td></td><td></td><td></td><td></td></tr><tr><td>热轧或退火</td><td>315</td><td></td><td>24</td><td>50</td><td></td><td>≥3.8</td><td></td><td>YB676-73</td></tr><tr><td>15</td><td>热轧或退火</td><td></td><td>纵</td><td>375</td><td></td><td>22</td><td>50</td><td></td><td>≥3.8</td><td></td><td>YB676-73</td></tr><tr><td>18A</td><td>退火</td><td></td><td>纵</td><td>470</td><td></td><td>20</td><td></td><td></td><td></td><td></td><td>YB679-71</td></tr><tr><td rowspan="7">20</td><td>冷加工/硬(Y)</td><td rowspan="7"></td><td rowspan="7">纵</td><td>510</td><td></td><td>5</td><td></td><td></td><td></td><td></td><td rowspan="3">GB3639-83</td></tr><tr><td>冷加工/软(R)</td><td>450</td><td></td><td>8</td><td></td><td></td><td></td><td></td></tr><tr><td>消除应力退火(T)</td><td>430</td><td></td><td>10</td><td></td><td></td><td></td><td></td></tr><tr><td>冷拔</td><td>390</td><td>245</td><td>20</td><td></td><td></td><td></td><td></td><td>GB3094-82</td></tr><tr><td>热轧或退火</td><td>390</td><td></td><td>20</td><td>50</td><td></td><td>≥3.8</td><td></td><td>YB676-73</td></tr><tr><td>退火</td><td>390</td><td></td><td>20</td><td></td><td></td><td></td><td></td><td>YB680-71</td></tr><tr><td>退火</td><td>390</td><td></td><td>20</td><td></td><td></td><td></td><td></td><td>YB6781-71</td></tr><tr><td>25</td><td>热扎或退火</td><td></td><td>纵</td><td>450</td><td></td><td>19</td><td>50</td><td></td><td>≥3.8</td><td></td><td>YB676-73</td></tr><tr><td rowspan="6">45</td><td>冷加工/硬(Y)</td><td rowspan="6"></td><td rowspan="6">纵</td><td>645</td><td></td><td>4</td><td></td><td></td><td></td><td></td><td rowspan="3">GB3639-83</td></tr><tr><td>冷加工/软(R)</td><td>630</td><td></td><td>5</td><td></td><td></td><td></td><td></td></tr><tr><td>消除应力退火(T)</td><td>610</td><td></td><td>7</td><td></td><td></td><td></td><td></td></tr><tr><td>热轧或退火</td><td>590</td><td></td><td>12</td><td>40</td><td></td><td>≥3.8</td><td></td><td>YB676-73</td></tr><tr><td>冷拔</td><td>590</td><td></td><td>7</td><td></td><td></td><td></td><td></td><td>江松1-78</td></tr><tr><td>冷拔退火</td><td>590</td><td></td><td>12</td><td></td><td></td><td></td><td></td><td>松鞍79-1</td></tr><tr><td rowspan="2">12CrNi3A</td><td rowspan="2">850~870℃油淬+760~810℃油淬+150~170℃回火,空冷</td><td rowspan="2">-</td><td rowspan="2"></td><td>885</td><td>635①</td><td>12</td><td>55</td><td>1175</td><td></td><td>262~363</td><td rowspan="2">YB676-73</td></tr><tr><td>930</td><td>685①</td><td>11</td><td>55</td><td>1080</td><td></td><td>262~363</td></tr></table>

续表 1-10
