Repository: C-zj02/CFD-claw

<div align="center">

**English** | [中文](#中文版) | [Français](README_FR.md) | [Русский](README_RU.md) | [हिन्दी](README_HI.md) | [العربية](README_AR.md) | [Português](README_PT.md)

# 🚀 Claude Code Python

**A Complete Python Reimplementation Based on Real Claude Code Source**

*From TypeScript Source → Rebuilt in Python with ❤️*

***
**🔥 Active Development • New Features Weekly 🔥**

</div>

***

## 🎯 What is This?

**Clawd Code** is a **complete Python rewrite** of Claude Code, based on the **real TypeScript source code**.

File: RAG-data/飞机设计手册_第3册_材料(下).pdf-3de76dd2-d911-4617-a45d-922e50947d30.md (part 2 of 8)
续表 12-2  
<table><tr><td>材料性能</td><td>BMS10-21</td><td>BMS10-72</td><td>BMS10-83</td><td>BMS10-86</td><td>BMS10-97</td><td>BMS10-101</td><td>MIL-C-83231</td><td>MIL-C-27725</td><td>MIL-C-85322</td><td>DMS1850</td><td>DMS2112</td><td>DMS2115</td><td>DMS2143</td></tr><tr><td>(b)丝状腐蚀</td><td></td><td>划痕1/8 in以外不应有起泡、腐蚀及附着力降低</td><td></td><td></td><td>划痕1/8 in以外不应有起泡、腐蚀及失去附着力</td><td></td><td></td><td></td><td></td><td></td><td>划痕外无超过1/8 in的起泡及丝状腐蚀(36~42℃/80%RH/2000h)</td><td>划痕外无超过1/8 in的起泡及丝状腐蚀(36~42℃/80% RH/2000h)</td><td>划痕外无超过1/8 in的起泡及丝状腐蚀(36~42℃/80% RH/2000h)</td></tr><tr><td>耐高温</td><td></td><td>350±10℉/70h:无起泡、剥落、软化、龟裂、附着力降低及其他漆膜缺陷,允许轻微褪色</td><td></td><td></td><td></td><td></td><td></td><td></td><td></td><td></td><td></td><td></td><td></td></tr><tr><td>温度冲击</td><td></td><td>无龟裂、剥落、失去附着力及其他漆膜缺陷(160~ -65℉)</td><td></td><td></td><td>无龟裂、起泡、失去附着力及其他漆膜缺陷(400~ -65℉)</td><td></td><td></td><td></td><td></td><td></td><td></td><td></td><td></td></tr></table>

续表 13-4  

<table><tr><td>材料性能</td><td>BMS10-21</td><td>BMS10-72</td><td>BMS10-83</td><td>BMS10-86</td><td>BMS10-97</td><td>BMS10-101</td><td>MIL-C-83231</td><td>MIL-C-27725</td><td>MIL-C-85322</td><td>DMS1850</td><td>DMS2112</td><td>DMS2115</td><td>DMS2143</td></tr><tr><td>耐雨蚀</td><td></td><td>涂层前缘没有超过1/4in的剥落</td><td></td><td></td><td>底漆与BMS10-60II型磁漆配套,涂层前缘没有超过1/4in的剥落</td><td></td><td>12~14mil:A类:I型:180minII型:150minB类:I型:120minII型:100min</td><td></td><td>12~14mil:≥30min</td><td></td><td></td><td></td><td></td></tr><tr><td>与面漆的配套性:(a)蒸馏水(b)BMS3-11</td><td>7d无大于8#的起泡,无其他缺陷30d铅笔硬度降低不超过2级,无其他缺陷</td><td></td><td></td><td></td><td></td><td></td><td></td><td></td><td></td><td></td><td></td><td></td><td></td></tr><tr><td>耐低温</td><td></td><td></td><td></td><td></td><td>(a)-65°F/5h(b)-65°F/5h,4in直径轴上弯曲,无失去附着力、起泡及龟裂</td><td></td><td></td><td>-65°F/2h:无龟裂及失去附着力</td><td></td><td></td><td></td><td></td><td></td></tr><tr><td>耐紫外线</td><td></td><td></td><td></td><td></td><td>60h照射,满足与密封剂配套指标要求</td><td></td><td></td><td></td><td></td><td>附着力合格</td><td></td><td></td><td></td></tr></table>

续表 13-4  

<table><tr><td>材料性能\BMS10-21</td><td>BMS10-72</td><td>BMS10-83</td><td>BMS10-86</td><td>BMS10-97</td><td>BMS10-101</td><td>MIL-C-83231</td><td>MIL-C-27725</td><td>MIL-C-85322</td><td>DMS1850</td><td>DMS2112</td><td>DMS2115</td><td>DMS2143</td></tr><tr><td>耐酸性</td><td></td><td></td><td></td><td></td><td>浸在NaCl+醋酸中5d/77°F,满足胶带附着力</td><td></td><td></td><td></td><td></td><td></td><td></td><td></td></tr><tr><td>耐盐水及燃油</td><td></td><td></td><td></td><td></td><td></td><td></td><td>无起泡、软化、起皱、浸析、失去附着力及其他缺陷,划痕1/8 in以外无腐蚀</td><td></td><td></td><td></td><td></td><td></td></tr><tr><td>耐三氯化铁</td><td></td><td></td><td></td><td></td><td></td><td></td><td>无起泡、软化,对板材无腐蚀(140°F/10d),电阻≥5.0MΩ</td><td></td><td></td><td></td><td></td><td></td></tr><tr><td>耐微生物腐蚀</td><td></td><td></td><td></td><td></td><td></td><td></td><td>无起泡、软化及起皱,胶带附着力脱落面积≤5%</td><td></td><td></td><td></td><td></td><td></td></tr><tr><td>耐溶剂性</td><td></td><td></td><td></td><td></td><td></td><td></td><td>无软化及溶解(甲乙酮)</td><td></td><td></td><td></td><td></td><td></td></tr></table>

表 13-5 环氧涂料的物理及化学性能  

<table><tr><td>材料性能</td><td>BMS10-11</td><td>BMS10-20</td><td>BMS10-79</td><td>BMS10-103</td><td>MIL-P-23377</td><td>DMS1786</td><td>DMS2104</td><td>DMS2144</td></tr><tr><td>组成</td><td>(a)树脂为环氧且质量均匀,颜料具有高的耐久性。(b)底漆应含有耐蚀铬酸盐颜料</td><td>质量均匀一致</td><td></td><td></td><td>A组分:环氧树脂B组分:聚酰胺或胺</td><td>A型:普通底漆B型:无溶剂底漆C型:高固体含量底漆</td><td>A型:普通底漆B型:无溶剂底漆C型:高固体含量底漆</td><td>A型:普通底漆B型:无溶剂底漆C型:高固体含量底漆</td></tr><tr><td>气味与毒性</td><td>混合、使用及固化对健康无害</td><td>使用及固化对健康无害</td><td>无不愉快气味,混合、使用及固化对健康无害</td><td>无不愉快气味,混合、使用及固化对健康无害</td><td>无不愉快气味,混合、使用及固化对健康无害</td><td>对健康无害</td><td></td><td>对健康无害</td></tr><tr><td>容器中状态</td><td>无结块、结皮及凝胶</td><td>无结皮、结块及杂质</td><td>均匀、无结皮、凝胶、结块、未分散颜料及杂质</td><td>均匀、无结皮、凝胶、结块及未分散颜料</td><td>静置14d,用力摇动5min,均匀、无结块、沉淀、增稠,可倒出</td><td>混合后呈平滑均匀状态,粗颗粒及结皮≤不挥发分含量的0.05%</td><td></td><td>无结皮、颗粒、结块及凝胶,混合呈平滑均匀状态</td></tr><tr><td>贮存稳定性</td><td>40~100°F:A级:24个月B级:6个月满足所有要求</td><td>75±15°F/12个月:满足所有要求</td><td>40~100°F:A级:12个月B级:6个月满足要求</td><td>40~100°F/12个月:满足所有要求</td><td>①35~115°F/12个月。②140±5°F/14d满足所有要求</td><td>40~100°F/12个月:满足所有要求</td><td></td><td>40~100°F/12个月:满足所有要求</td></tr><tr><td>沉淀</td><td>静置:A级:16hB级:6h用力摇动60s,颜料完全分散</td><td>静置8h,用力摇动,颜料完全分散</td><td></td><td></td><td></td><td></td><td></td><td>静置8h,用力摇动,颜料完全分散</td></tr><tr><td>细度</td><td>≥5</td><td></td><td>≥5</td><td>≥5</td><td>≥5</td><td>≥5</td><td></td><td>≥5</td></tr></table>

续表 13-5  

<table><tr><td>材料性能</td><td>BMS10-11</td><td>BMS10-20</td><td>BMS10-79</td><td>BMS10-103</td><td>MIL-P-23377</td><td>DMS1786</td><td>DMS2104</td><td>DMS2144</td></tr><tr><td>非挥发分含量%</td><td>不超过规定值:(a)基料I型: +2II型: ±2(b)固化剂±2胺含量: ±0.5</td><td>不超过规定值:(a)基料 ±2(b)胺含量 ±0.5</td><td>不超过规定值:(a)基料 ±2(b)胺含量 ±0.5</td><td>不超过规定值:(a)基料 ±2(b)胺含量 ±0.5</td><td></td><td>不超过规定值的±2</td><td></td><td>A型:39.3±235.4±2B型:24.5±2</td></tr><tr><td>每加仑质量lb/gal</td><td>规定值的:(a)基料I型: ±0.2II型: ±0.2(b)固化剂±2</td><td>规定值的±0.3</td><td>规定值的±0.2</td><td>规定值的±0.2</td><td></td><td></td><td></td><td>基料:A型:10.8±0.310.4±0.3B型:11.9±0.3</td></tr><tr><td>黏度s</td><td>(a)I型,1#ZahnA级:30±5B级:29±5(b)II型规定值的±20%</td><td>77°F/4#Ford:(a)基料 规定值的 ±20%(b)混合 15±5</td><td>75°F/1#Zahn:A级:35±575°F/4#Ford:B级:12~16</td><td>75°F/1#Zahn:35±5</td><td>4#Pord:40</td><td>混合黏度不超过规定值的±5A组分:1#ZahnB、C组分:2#Zahn</td><td>2#Zahn:16~22(稀释后)</td><td>2#Zahn/24±3℃:16±2</td></tr><tr><td>颜 色</td><td>符合波音标准色卡</td><td></td><td></td><td></td><td>I型:缓蚀剂颜色II型:浑绿</td><td>浅绿</td><td></td><td>绿色</td></tr><tr><td>漆膜外观</td><td></td><td></td><td></td><td></td><td>平滑、均匀、无颗粒、喷痕及其他缺陷</td><td>无条纹、颗粒、桔皮、气泡及其他缺陷</td><td></td><td></td></tr><tr><td>反射红外线</td><td></td><td></td><td></td><td></td><td>II型:≤10%(450~2700nm)</td><td></td><td></td><td></td></tr></table>

续表 13-5  

<table><tr><td>材料性能</td><td>BMS10-11</td><td>BMS10-20</td><td>BMS10-79</td><td>BMS10-103</td><td>MIL-P-23377</td><td>DMS1786</td><td>DMS2104</td><td>DMS2144</td></tr><tr><td>光泽度,%</td><td>60°光泽:有光:90半光:20~40无光:0~14</td><td></td><td></td><td></td><td></td><td>≤20(ASTM D523)</td><td></td><td>60°:≤15</td></tr><tr><td>电阻</td><td>0.07~2.0MΩ</td><td>≥11.0MΩ</td><td>≥0.06MΩ</td><td></td><td></td><td></td><td></td><td></td></tr><tr><td>燃烧性能</td><td></td><td></td><td></td><td>垂直/60s:自熄时间:≤3s燃烧长度:≤3in滴落熄灭时间:0s</td><td></td><td></td><td></td><td></td></tr></table>

表 13-6 环氧涂料的力学性能  

<table><tr><td>材料
性能</td><td>BMS10-11</td><td>BMS10-20</td><td>BMS10-79</td><td>BMS10-103</td><td>MIL-P-23377</td><td>DMS1786</td><td>DMS2104</td><td>DMS2144</td></tr><tr><td>附着力</td><td>无脱落</td><td></td><td>干:不失去附着力湿:无起泡、失去附着力及其他缺陷</td><td>干:不失去附着力湿:无起泡、失去附着力及其他缺陷</td><td>湿:蒸馏水/24h无剥落</td><td></td><td>划痕胶带(湿):不失去附着力</td><td>划痕胶带(湿):不失去附着力</td></tr><tr><td>铅笔硬度</td><td>≥F</td><td>≥F</td><td>≥H</td><td>≥H</td><td></td><td></td><td></td><td></td></tr><tr><td>柔韧性</td><td>无龟裂及失去附着力(75±5°F,1/8in轴)</td><td></td><td>无龟裂及失去附着力</td><td></td><td>冲击伸长:≥10%</td><td>无裂纹、脱落及失去附着力(71℃/70h,1/8in轴)</td><td></td><td>漆膜无缺陷及失去附着力(71℃/70h,1/8in轴)</td></tr><tr><td>抗冲击ft·lbf/in</td><td>无龟裂及失去附着力。(a)正冲:50(b)反冲:30</td><td>无龟裂及失去附着力。(a)正冲:10(b)反冲:5</td><td>无龟裂及失去附着力(40)</td><td></td><td></td><td>无裂纹、脱落及失去附着力,胶带附着力合格(反冲:30)</td><td></td><td>冲击后胶带附着力检验漆膜无缺陷及失去附着力(71℃/72h,反冲:30)</td></tr></table>

表 13-7 环氧涂料的耐介质性能  

<table><tr><td>材料性能</td><td>BMS10-11</td><td>BMS10-20</td><td>BMS10-79</td><td>BMS10-103</td><td>MIL-P-23377</td><td>DMS1786</td><td>DMS2104</td><td>DMS2144</td></tr><tr><td>耐液体:(a)蒸馏水</td><td>无起泡、脱落及失去附着力(7d)</td><td>无起泡及失去附着力,铅笔硬度≥HB(75°F或140°F/42d)</td><td>A级:无可见缺陷,铅笔硬度≥HB(30d)B级:无可见缺陷,铅笔硬度≥4B(30d)</td><td>无可见缺陷,铅笔硬度≥HB(30d)</td><td>120°F/4d:无软化、起皱、起泡及其他缺陷无软化、起泡、失去附着力及其他缺陷允许褪色(a)润滑油:MIL-L-23699(250°F/24h)(b)液压油:MIL-H-83282(150°F/24h)</td><td>无起泡及失去附着力DMS2014(常温/30d):铅笔硬度≥2H,不失去附着力</td><td>DMS2014(常温/30d):无起泡、起皱、失去附着力及其他可见缺陷,铅笔硬度≥HB,允许轻微变色</td><td>DMS2014(常温/30d):铅笔硬度≥F,不失去附着力</td></tr><tr><td>(b)BMS3-11</td><td>无起泡、起皱及其他缺陷,允许轻微褪色,铅笔硬度≥HB(30d)</td><td>无起泡、起皱及其他缺陷,允许轻微褪色,铅笔硬度≥HB(30d)</td><td>无起泡及失去附着力,铅笔硬度≥HB(75°F或140°F/42d)</td><td></td><td></td><td></td><td></td><td></td></tr><tr><td>(c)MIL-L-7808喷气燃料(d)MIL-H-5606(e)TT-S-735</td><td>无起泡、起皱及其他缺陷,允许轻微褪色,铅笔硬度≥HB(30d)无起泡、起皱及其他缺陷,允许轻微褪色,铅笔硬度≥HB(30d)</td><td>无起泡、起皱及其他缺陷,允许轻微褪色,铅笔硬度≥HB(75°F或140°F/42d)</td><td>无起泡及失去附着力,铅笔硬度≥HB(75°F或140°F/42d)</td><td></td><td></td><td></td><td></td><td></td></tr></table>

续表 13-7  

<table><tr><td>材料性能\BMS10-11</td><td>BMS10-20</td><td>BMS10-79</td><td>BMS10-103</td><td>MIL-P-23377</td><td>DMS1786</td><td>DMS2104</td><td>DMS2144</td></tr><tr><td>耐低温无龟裂及失去附着力(-70±5°F/4h/4in轴)</td><td>无起泡、龟裂及失去附着力:(a)-65°F/5h(b)-65°F/5h/4in轴</td><td></td><td></td><td></td><td></td><td></td><td></td></tr><tr><td>耐高温无失去附着力,允许龟裂及褪色(350°F/70h/1in轴)</td><td>无起泡、龟裂及失去附着力(TT-S-735中120°F/48h后180°F/72h)</td><td></td><td></td><td></td><td></td><td></td><td></td></tr><tr><td>耐湿性无失去附着力、起泡及其他缺陷(30d)</td><td>无起泡、软化及失去附着力(120°F/42d)</td><td></td><td></td><td></td><td>无起泡及失去附着力</td><td></td><td></td></tr><tr><td>耐腐蚀:(a)盐雾无起泡及失去附着力,划痕1/8 in以外无腐蚀(3000h)</td><td>无起泡、软化及失去附着力,划痕1/8 in以外无腐蚀(42d)</td><td>无起泡及失去附着力,划痕1/8 in以外无腐蚀无起泡、腐蚀及失去附着力(划痕1/8 in以外)</td><td></td><td>铝板:无起泡、脱落及基体腐蚀(2000h)铝-碳纤维板:无大于0.039in的点蚀(500h)划痕1/4 in外无丝状腐蚀,腐蚀长度≤1/8 in</td><td></td><td>36~42°C/80%RH(2000h):无超过1/8 in的丝状腐蚀、无起泡</td><td>无起泡、失去附着力,无超过1/8 in的腐蚀(2000h)无起泡、失去附着力及超过1/8 in的腐蚀(1000h)</td></tr><tr><td>(b)丝状腐蚀</td><td></td><td></td><td></td><td></td><td></td><td></td><td></td></tr></table>

续表 13-7  

<table><tr><td>材料性能</td><td>BMS10-11</td><td>BMS10-20</td><td>BMS10-79</td><td>BMS10-103</td><td>MIL-P-23377</td><td>DMS1786</td><td>DMS2104</td><td>DMS2144</td></tr><tr><td>温度冲击</td><td></td><td></td><td>无龟裂、起泡、失去附着力及其他缺陷(160~ -65℉)</td><td></td><td></td><td></td><td></td><td></td></tr><tr><td>耐雨蚀</td><td></td><td></td><td>与BMS10-60II型磁漆配套,前缘1/4 in外涂层无剥落</td><td>与BMS10-60II型磁漆配套,前缘1/4 in外涂层无剥落</td><td></td><td></td><td></td><td></td></tr><tr><td>耐溶剂</td><td></td><td></td><td></td><td></td><td>甲乙酮擦拭无溶解</td><td></td><td></td><td>甲乙酮擦拭,无软化及溶解,允许布上有轻微漆膜颜色</td></tr><tr><td>不同金属腐蚀</td><td></td><td></td><td></td><td></td><td></td><td>Al-Ti/盐雾2000h:漆膜无缺陷,金属无腐蚀</td><td></td><td>Al-Ti/盐雾2000h:紧固件孔周围漆膜无缺陷,金属无腐蚀</td></tr><tr><td>大气暴晒</td><td></td><td></td><td></td><td></td><td></td><td></td><td>1年无起泡及超过1/8in的腐蚀</td><td></td></tr></table>

表 13-8 其他涂料的物理及化学性能  

<table><tr><td>材料性能\组成</td><td></td><td>BMS10-16</td><td>BMS10-23</td><td>BMS10-51</td><td>BMS10-55</td><td>BMS10-60</td><td>BMS10-85</td><td>BMS10-100</td><td>MIL-C-7439</td><td>MIL-W-5044</td><td>BMS3-23</td><td>BMS3-26</td></tr><tr><td>气味与毒性</td><td>无特殊气味,溶剂无毒</td><td></td><td></td><td></td><td>无不愉快气味,材料无毒</td><td>混合、使用及固化时对健康无害</td><td></td><td>混合、使用及固化时对健康无害,无不愉快气味</td><td></td><td>无毒</td><td></td><td></td></tr><tr><td>容器中状态</td><td>无结皮、结块、颗粒及杂质,易混合成均匀状态</td><td>无结皮、结块、颗粒、不正常增稠及颜料明显沉淀,易混合成均匀状态</td><td></td><td></td><td>无结块、结皮、凝胶</td><td>无结块、结皮、颗粒、凝胶及杂质</td><td></td><td>均匀、无结皮、凝胶、颗粒、未分散颜料及杂质</td><td>均匀、无结皮、结块、凝胶及颗粒,无不易分散的分层</td><td>无结皮,沉淀颗粒搅动易分散并呈均匀状态</td><td></td><td></td></tr><tr><td>贮存稳定性</td><td>70~90°F/12个月:满足所有要求</td><td>33~100°F/24个月:无结皮、硬化、结块及胶状沉淀,摇动5min混合均匀,满足所有要求</td><td></td><td></td><td>70°F/24个月:满足所有要求</td><td>40~100°F/12个月:满足所有要求</td><td></td><td>40~100°F/12个月:满足所有要求</td><td>75°F/8个月:无凝胶、硬化及明显增稠,符合所有要求140°F/4d:无凝胶、硬化及明显增稠,符合所有要求</td><td>12个月:满足所有要求</td><td>12个月:满足所有要求</td><td>24个月:满足所有要求</td></tr></table>

续表 13-8  

<table><tr><td>材料性能</td><td>BMS10-16</td><td>BMS10-23</td><td>BMS10-51</td><td>BMS10-55</td><td>BMS10-60</td><td>BMS10-85</td><td>BMS10-100</td><td>MIL-C-7439</td><td>MIL-W-5044</td><td>BMS3-23</td><td>BMS3-26</td></tr><tr><td>沉淀</td><td>4h无超过10mL上层清液,静置24h用力振动60s分散均匀</td><td></td><td></td><td></td><td></td><td></td><td></td><td></td><td></td><td></td><td></td></tr><tr><td>细度</td><td></td><td>I型:≥7II型:≥6III型:≥4</td><td></td><td></td><td></td><td></td><td></td><td></td><td></td><td></td><td></td></tr><tr><td>非挥发分含量,%</td><td>规定值的±3</td><td>规定值</td><td>≥40</td><td>规定值的±3.0</td><td>规定值的±2.0</td><td></td><td>规定值的±2.0</td><td></td><td>I型:60II型:50</td><td>规定值的-5~+10</td><td>规定值的±5</td></tr><tr><td>闪点,Tf</td><td></td><td>≥40</td><td></td><td>≥212</td><td></td><td></td><td></td><td></td><td></td><td>≥100</td><td>≥100</td></tr><tr><td>每加仑质量lb/gal</td><td>规定值的±0.5</td><td>I型:8.0~11.0II型:8.8~11.3III型:9.3~13.0</td><td>≥8.6</td><td>规定值的±0.25</td><td>规定值的±0.25</td><td></td><td>规定值的±0.2</td><td></td><td>I型:15~20oz/yd2II型:20~25oz/yd2</td><td></td><td></td></tr><tr><td>黏度</td><td>I型:150~700CPII型:300~1500CP</td><td>I型:67~77KUII型:74~84KUIII型:80~90KU</td><td>I型:≥1000CP65~75°F/9个月:≤2000CP</td><td>规定值的±20%</td><td>规定值的±20%</td><td></td><td>符合规定值</td><td></td><td></td><td>75°F:规定值的±10%</td><td></td></tr></table>

续表 13-8  

<table><tr><td>材料性能\BMS10-16</td><td>BMS10-23</td><td>BMS10-51</td><td>BMS10-55</td><td>BMS10-60</td><td>BMS10-85</td><td>BMS10-100</td><td>MIL-C-7439</td><td>MIL-W-5044</td><td>BMS3-23</td><td>BMS3-26</td></tr><tr><td>颜色I型:颜色可选,但与II型有明显差别II型:A级:白B级:黑</td><td>符合联邦标准色卡</td><td></td><td>符合波音标准色卡</td><td>符合波音或联邦标准色卡</td><td></td><td></td><td></td><td>符合联邦标准色卡</td><td></td><td></td></tr><tr><td>光泽,%</td><td></td><td>60°光泽:I型:≥85II型:15~25III型:0~10</td><td></td><td>半光:20~40无光:0~5</td><td>有光:≥90半光:20~40无光:≤5</td><td></td><td></td><td></td><td></td><td></td></tr><tr><td>热塑性</td><td></td><td></td><td></td><td>无不适当软化、发黏及失去附着力(145~150°F/1h)</td><td></td><td></td><td></td><td></td><td></td><td></td></tr><tr><td>耐污性</td><td></td><td></td><td></td><td>漆膜无永久污染及损伤</td><td></td><td></td><td></td><td></td><td></td><td></td></tr><tr><td>耐烟污</td><td></td><td></td><td></td><td>烟污滞留:≤25%</td><td></td><td></td><td></td><td></td><td></td><td></td></tr></table>

续表 13-8  

<table><tr><td>材料性能\BMS10-16</td><td>BMS10-23</td><td>BMS10-51</td><td>BMS10-55</td><td>BMS10-60</td><td>BMS10-85</td><td>BMS10-100</td><td>MIL-C-7439</td><td>MIL-W-5044</td><td>BMS3-23</td><td>BMS3-26</td></tr><tr><td>燃烧性能</td><td></td><td></td><td>自熄:≤15s燃烧长度:≤6in滴落物自熄:≤3s</td><td></td><td></td><td></td><td></td><td></td><td></td><td></td></tr><tr><td>电阻</td><td></td><td></td><td></td><td>≥0.7MΩ</td><td></td><td>5~15MΩ/☐</td><td></td><td></td><td></td><td></td></tr><tr><td>耐胶带污染</td><td></td><td></td><td></td><td>无滞留,只有轻微痕迹</td><td></td><td></td><td></td><td></td><td></td><td></td></tr><tr><td>装配力</td><td></td><td></td><td></td><td></td><td>最大平均值:1300~1500LB</td><td></td><td></td><td></td><td></td><td></td></tr><tr><td>传输系数,%</td><td></td><td></td><td></td><td></td><td></td><td></td><td>空白:87I类:95II类:90</td><td></td><td></td><td></td></tr><tr><td>滑动摩擦系数</td><td></td><td></td><td></td><td></td><td></td><td></td><td></td><td>干:0.45湿:0.60油:0.20</td><td></td><td></td></tr><tr><td>滴溶点,F</td><td></td><td></td><td></td><td></td><td></td><td></td><td></td><td></td><td></td><td>I型:≥140II型:≥200</td></tr></table>

表 13-9 其他涂料的力学性能  

<table><tr><td>材料性能</td><td>BMS10-16</td><td>BMS10-23</td><td>BMS10-51</td><td>BMS10-55</td><td>BMS10-60</td><td>BMS10-85</td><td>BMS10-100</td><td>MIL-C-7439</td><td>MIL-W-5044</td><td>BMS3-23</td><td>BMS3-26</td></tr><tr><td>附着力</td><td></td><td></td><td></td><td>不失去附着力</td><td>I型:无龟裂、脱落及底面漆失去附着力II型:底面漆间不失去附着力</td><td>界面无脱落、分离</td><td>干:不失去附着力湿:蒸馏水/7d,不失去附着力</td><td>附着良好</td><td>无龟裂、脱落及失去附着力</td><td>-40°F:脱落≤1/32in</td><td>I型:-40°FII型:-30°F脱落≤1/32 in</td></tr><tr><td>铅笔硬度</td><td></td><td></td><td></td><td></td><td>I型:≥HBII型:≥2B</td><td>≥4H</td><td>≥F</td><td></td><td></td><td></td><td></td></tr><tr><td>柔韧性</td><td></td><td>1/2 in轴:无龟裂及剥落</td><td></td><td>无龟裂及剥落</td><td></td><td></td><td></td><td></td><td>无龟裂、脱落及失去附着力</td><td></td><td></td></tr><tr><td>抗冲击ft·lbf/in</td><td></td><td></td><td></td><td>无剥落、碎裂及龟裂:(正冲:40)(反冲:10)</td><td>无龟裂、脱落及失去附着力:I型:40II型:80(正反冲击)</td><td></td><td></td><td></td><td>70°F:无龟裂及失去附着力-20°F:无龟裂及失去附着力(125)</td><td></td><td></td></tr><tr><td>拉伸强度,psi(伸长率,% )</td><td></td><td></td><td>≥700(350)</td><td></td><td></td><td></td><td></td><td>底漆:3000;耐雨蚀涂料:1800(750)抗静电涂料:1500(500)</td><td></td><td></td><td></td></tr></table>

表 13-10 其他涂料的耐介质性能  

<table><tr><td>材料性能\BMS10-16</td><td>BMS10-23</td><td>BMS10-51</td><td>BMS10-55</td><td>BMS10-60</td><td>BMS10-85</td><td>BMS10-100</td><td>MIL-C-7439</td><td>MIL-W-5044</td><td>BMS3-23</td><td>BMS3-26</td></tr><tr><td>耐液体:(a)蒸馏水</td><td>无失去附着力及起泡(240h)</td><td>无起皱、起泡,移出24h硬度及颜色复原,60°光泽≥90%(75°F/18h)</td><td></td><td>无剥落、起泡及失去附着力(75°F/18h)</td><td>无软化、龟裂及剥落,起泡小于8&quot;(75°F/7d)</td><td></td><td>无可见缺陷及失去附着力(7d)</td><td>无起泡、龟裂及明显的变色,24h后复原(24h)</td><td></td><td></td></tr><tr><td>(b)BMS3-11</td><td></td><td></td><td></td><td></td><td>无起泡、软化、龟裂及脱落,铅笔硬度≥B(75°F/30d)</td><td>无起泡及失去附着力,铅笔硬度下降≤2级(70°F/30d)</td><td>无可见缺陷及失去附着力(7d)</td><td></td><td></td><td></td></tr><tr><td>(c)MIL-L-7808</td><td></td><td></td><td></td><td></td><td>无起泡、软化、龟裂及脱落(75°F/14d)</td><td></td><td></td><td></td><td></td><td></td></tr><tr><td>(d)MIL-H-5606</td><td></td><td></td><td></td><td></td><td>无起泡、软化、龟裂及脱落(75°F/14d)</td><td></td><td></td><td></td><td>ASTM 1#油(75°F/24h):无软化、起泡、损坏及失去附着力</td><td></td></tr><tr><td>(e)TT-S-735</td><td></td><td></td><td></td><td></td><td>无起泡、软化、龟裂及脱落(75°F/14d)</td><td></td><td></td><td>无起泡及其他缺陷,24h后复原(1h)</td><td>无软化、起泡、损坏及失去附着力(2h)</td><td></td></tr></table>

续表 13-10  

<table><tr><td>材料性能</td><td>BMS10-16</td><td>BMS10-23</td><td>BMS10-51</td><td>BMS10-55</td><td>BMS10-60</td><td>BMS10-85</td><td>BMS10-100</td><td>MIL-C-7439</td><td>MIL-W-5044</td><td>BMS3-23</td><td>BMS3-26</td></tr><tr><td>耐低温</td><td>无失去附着力及其他漆膜缺陷(-70°F/5h/4in轴)</td><td>无失去附着力、龟裂及其他缺陷(-35°F/(100in·lbf)冲击)</td><td></td><td></td><td></td><td></td><td></td><td></td><td></td><td></td><td></td></tr><tr><td>耐高温</td><td>无起泡、失去附着力及其他漆膜缺陷,允许轻微褪色</td><td>无起泡、失去附着力、龟裂及其他缺陷,允许轻微软化(150°F)</td><td></td><td></td><td></td><td>无起泡及龟裂,附着力合格(I型:375°F/4h)(II型:625°F/4h)</td><td></td><td></td><td>无软化、划痕与边缘距离变化≤1/16 in(158°F/5h)</td><td></td><td></td></tr><tr><td>耐腐蚀:(a)盐雾(b)丝状腐蚀</td><td>划痕1/8in以外无失去附着力、起泡、软化及腐蚀(500h)KOH/100h:无漆膜破裂或基体腐蚀</td><td></td><td></td><td></td><td>划痕1/8in以外无腐蚀(3000h)</td><td>基体金属、紧固件头、杆无腐蚀(96h)醋酸盐雾/14d:孔及紧固件周围基体铝不产生比铝板其他区域严重的腐蚀</td><td>划痕以外无腐蚀及失去附着力(3000h)腐蚀速率≥8(3000h)</td><td></td><td></td><td>10in²最多3个斑点(1mm)(100h)</td><td>I型:10in²最多3个斑点(≥1mm)(200h)II型:10in²最多3个斑点(≥1mm)(500h)</td></tr></table>

续表 13-10  

<table><tr><td>材料性能</td><td>BMS10-16</td><td>BMS10-23</td><td>BMS10-51</td><td>BMS10-55</td><td>BMS10-60</td><td>BMS10-85</td><td>BMS10-100</td><td>MIL-C-7439</td><td>MIL-W-5044</td><td>BMS3-23</td><td>BMS3-26</td></tr><tr><td>温度冲击</td><td></td><td></td><td></td><td></td><td>无龟裂、脱落及失去附着力(160~-65°F/12h/4in轴)</td><td></td><td></td><td></td><td></td><td></td><td></td></tr><tr><td>耐雨蚀</td><td></td><td></td><td></td><td></td><td></td><td></td><td>速度:385 mile/h降雨:3~4in/h时间:60min前缘面层与底漆无剥落</td><td>8mil:40min10mil:60min12mil:90min</td><td></td><td></td><td></td></tr><tr><td>耐天候性</td><td></td><td></td><td>无起泡、软化、失去附着力及其他缺陷,允许轻微变色,不允许颜色严重变深(200h)</td><td></td><td>Weather - 0-Meter (500h):光泽度≥70%UVCON/300h:光泽度≥60%2000h:拉伸强度2000 ~ 6000psi;伸长50%</td><td></td><td>前缘处无涂层从底漆脱起</td><td>无龟裂、裂纹、脆化、附着力降低、弹性下降及电性能降低</td><td>加速试验:336h,无龟裂、裂纹、褪色及失去附着力</td><td></td><td></td></tr><tr><td>耐磨性</td><td></td><td></td><td></td><td>不露出底漆,质量损失≤60mg</td><td></td><td></td><td></td><td></td><td>无损坏及磨透面层</td><td></td><td></td></tr></table>

# 13.4 材料工艺及应用范围

# 13.4.1 材料工艺

聚氨酯涂料的工艺性能见表13-11。

环氧涂料的工艺性能见表13-12。

其他涂料的工艺性能见表13-13。

表 13-11 聚氨酯涂料的工艺性能  

<table><tr><td>材料性能</td><td>BMS10-21</td><td>BMS10-72</td><td>BMS10-83</td><td>BMS10-86</td><td>BMS10-97</td><td>BMS10-101</td><td>MIL-C-83231</td><td>MIL-C-27725</td><td>MIL-C-85322</td><td>DMS1850</td><td>DMS2112</td><td>DMS2115</td><td>DMS2143</td></tr><tr><td>适用期</td><td>4±0.5h/75±5°F满 足沉淀、黏度、喷涂性能、耐液体及电阻指标要求</td><td>(a)磷化底漆≥4h(b)中间底漆≥3h(c)磁漆≥3h</td><td>16h</td><td></td><td>≥8h</td><td>≥8h</td><td>≥4h无结块、颗粒、分离,黏度增大≤20%</td><td>I型:24hII型:8h</td><td>≥2h(73.5°F)</td><td>8h</td><td>I型1、2、3类白色及II型2类:4hI型1、2、3类其他色:2hII型1类:1h</td><td>A、B型:8hC型:4h</td><td>4h</td></tr><tr><td>使用性能</td><td>流平性好,不起皱,无流挂、气泡、条纹及其他缺陷</td><td>流平性好,不起皱,无流挂、气泡、条纹及其他缺陷</td><td>喷涂在铝基材并干燥的漆膜无缺陷</td><td>可喷涂、刷涂,漆膜无条纹、气泡及其他缺陷</td><td>流平性好,不起皱,无流挂、气泡及其他缺陷</td><td></td><td></td><td></td><td>可刷涂、喷涂,最小干膜厚度:2mil</td><td></td><td></td><td></td><td>无条纹、针孔、气泡及其他缺陷,允许轻微橘皮</td></tr><tr><td>干燥时间</td><td>(a)不灰尘:≤15min(b)表干:≤2h(c)实干:≤4h</td><td></td><td>I型:不灰尘:15min实干:1hII、III型:不粘灰尘:15min实干:2h</td><td>不灰尘:2h/75±2°F表干:6h/75±2°F实干:12h/75±2°F</td><td>表干:2h贴胶带:6h实干:14d/75°F或1h/250°F</td><td>不粘灰尘:≤30min表干:≤3h实干:≤14h/75°F或1h/250°F</td><td>再喷涂:≤1h表干:A类:≤4hB类:≤10h实干:A类:≤5d/75°F B类:≤10d/75°F</td><td>表干:2h实干:14d</td><td>实干:≤6h</td><td>表干:30min</td><td></td><td>实干:≤10h</td><td>A型:7h(无胶痕)B型:11h(无胶痕)</td></tr></table>

续表 13-11  

<table><tr><td>材料性能</td><td>BMS10-21</td><td>BMS10-72</td><td>BMS10-83</td><td>BMS10-86</td><td>BMS10-97</td><td>BMS10-101</td><td>MIL-C-83231</td><td>MIL-C-27725</td><td>MIL-C-85322</td><td>DMS1850</td><td>DMS2112</td><td>DMS2115</td><td>DMS2143</td></tr><tr><td>遮盖力(对比系数)</td><td></td><td>黑色:≥1.0浅色:≥0.95</td><td>≥0.95(≤2mil)</td><td></td><td></td><td></td><td></td><td></td><td></td><td>≥0.5</td><td>≥0.96</td><td></td><td>白色:≥0.97其他色:≥0.985</td></tr><tr><td>底漆干燥时间(可喷面漆)</td><td></td><td>2±0.25h:无附着力降低,浸水7d无附着力降低</td><td></td><td></td><td></td><td></td><td></td><td></td><td></td><td></td><td></td><td></td><td></td></tr><tr><td>脱除性</td><td></td><td>30min内脱除</td><td></td><td></td><td></td><td></td><td>容易脱除</td><td></td><td>能完全脱除</td><td></td><td>30min内脱除</td><td>30min内脱除</td><td></td></tr><tr><td>与环氧底漆配套性</td><td></td><td></td><td></td><td></td><td>与BMS10-11I型及BMS10-97II型底漆附着良好</td><td></td><td></td><td></td><td></td><td></td><td>光泽降低≤5%</td><td></td><td></td></tr><tr><td>与聚氨酯磁漆配套性</td><td></td><td></td><td></td><td></td><td>BMS10-60II型磁漆用在表面满足附着力、柔韧性及耐腐蚀项目指标要求</td><td>BMS10-60I型磁漆用在表面,蒸馏水中浸140°F/7d,胶带附着力合格,无其他缺陷</td><td></td><td></td><td></td><td></td><td></td><td></td><td></td></tr></table>

续表 13-11  

<table><tr><td>材料性能</td><td>BMS10-21</td><td>BMS10-72</td><td>BMS10-83</td><td>BMS10-86</td><td>BMS10-97</td><td>BMS10-101</td><td>MIL-C-83231</td><td>MIL-C-27725</td><td>MIL-C-85322</td><td>DMS1850</td><td>DMS2112</td><td>DMS2115</td><td>DMS2143</td></tr><tr><td>与密封剂配套性</td><td></td><td></td><td></td><td></td><td></td><td>平均剥离强度:≥20lb/in最小平均剥离强度:≥15lb/in最小内聚破坏:85%</td><td></td><td>剥离强度:≥201b/in不引起密封剂裂纹</td><td></td><td>符合要求</td><td></td><td></td><td></td></tr><tr><td>可修补性</td><td></td><td></td><td></td><td></td><td></td><td>蒸馏水及TT-S-735浸1000h,打磨、清洗、阿罗丁-1200处理、涂漆7d,胶带附着力合格</td><td>可修补</td><td>修补后试验无起泡及失去附着力</td><td></td><td></td><td></td><td></td><td></td></tr></table>

表 13-12 环氧涂料的工艺性能  

<table><tr><td>材料性能</td><td>BMS10-11</td><td>BMS10-20</td><td>BMS10-79</td><td>BMS10-103</td><td>MIL-P-23377</td><td>DMS1786</td><td>DMS2104</td><td>DMS2144</td></tr><tr><td>使用性能</td><td>(a)喷涂底漆、面漆:漆膜无缺陷(b)流平底漆:漆膜平整、均匀、无颜料分离</td><td></td><td>流平性好,无起皱、流挂、起泡及其他缺陷</td><td>流平性好,无起皱、流挂、气泡及其他缺陷</td><td>混合均匀静置1h不明显分层,可采用普通、无空气、静电及HVLP设备,漆膜平整、均匀、无流挂</td><td></td><td></td><td>无条纹、针孔、气泡及其他漆膜缺陷,允许轻微橘皮</td></tr><tr><td>遮盖力(对比系数)</td><td>(a)黄、橙、红:0.86(b)其他颜色:0.95</td><td></td><td></td><td></td><td></td><td>≥0.9</td><td></td><td></td></tr><tr><td>干燥时间</td><td>I型:不粘灰尘:≤15min表干:≤2h实干:≤4h满足规范:7dII型:不粘灰法:≤30min表干:≤3h实干:≤6h满足规范:7d</td><td>不粘灰尘:≤30min表干:≤3h实干:≤12h</td><td>不粘灰尘:≤30min可贴胶带:2h可喷面漆:2h</td><td>不粘灰尘:≤30min可贴胶带:2h可喷面漆:I型:2hII型:4h</td><td>表干:5h实干:8h不咬底:5h</td><td>可堆叠:室温:60min90~240min(B和C底漆)54±3℃:15min30min(B和C底漆)</td><td></td><td>可堆叠:75±5°F(24±3℃):3h150±5°F(66±3℃):30min</td></tr><tr><td>与底漆配套性</td><td>I型(底漆):与BMS10-89、BMS10-20黏附良好II型(面漆):与I型底漆黏附良好</td><td></td><td>与BMS10-11I型及BMS10-20II型底漆黏附良好</td><td>与BMS10-79、BMS10-11I型及BMS10-21I型黏附良好</td><td></td><td></td><td></td><td>与DMS1786底漆配套附着力合格</td></tr></table>

续表 13-12  

<table><tr><td>材料性能\材料</td><td>BMS10 - 11</td><td>BMS10 - 20</td><td>BMS10 - 79</td><td>BMS10 - 103</td><td>MIL - P - 23377</td><td>DMS1786</td><td>DMS2104</td><td>DMS2144</td></tr><tr><td>与面漆配套性</td><td>I 型底漆:与II型面漆及 BMS10 - 60 I 型磁漆黏附良好</td><td></td><td>与 BMS10 - 60 II型磁漆配套满足附着力、耐液压油及耐腐蚀要求</td><td>与 BMS10 - 60、BMS10 - 11 II 型配套满足附着力及耐液压油要求</td><td></td><td>无起泡及失去附着力</td><td>面漆光泽降低:≤5%</td><td>附着力、耐液压油、耐盐雾及丝状腐蚀符合要求</td></tr><tr><td>与密封剂配套性</td><td>平均剥离强度:≥20 lbf/in最小单值:≥15 lbf/in,95%以上内聚破坏</td><td>与 BMS5 - 26 II型配套平均剥离强度:≥20 lbf/in最小单值:≥15 lbf/in85%以上内聚破坏</td><td></td><td></td><td></td><td></td><td></td><td></td></tr><tr><td>适用期,h</td><td>满足所有要求:A级:16B 级:6</td><td>满足所有要求:≥8</td><td>A 级:≥8B 级:≥6</td><td>≥4</td><td>室温/4:黏度≤70s</td><td>A、B 底漆:≥8C 底漆:≥4</td><td>≥8</td><td>≥8</td></tr><tr><td>脱除性</td><td></td><td></td><td></td><td></td><td>室温/60min:脱除面积≥90%</td><td></td><td>很易脱除(12个月暴晒后)</td><td></td></tr><tr><td>漆膜厚度mil</td><td></td><td></td><td></td><td></td><td></td><td>1.0~1.3</td><td>0.7~1.2</td><td>0.9~1.3</td></tr><tr><td>打磨性</td><td></td><td></td><td></td><td></td><td></td><td></td><td>湿尼龙磨垫:无打光及划痕</td><td></td></tr></table>

表 13-13 其他涂料的工艺性能  

<table><tr><td>材料性能\BMS10-16</td><td>BMS10-23</td><td>BMS10-51</td><td>BMS10-55</td><td>BMS10-60</td><td>BMS10-85</td><td>BMS10-100</td><td>MIL-C-7439</td><td>MIL-W-5044</td><td>BMS3-23</td><td>BMS3-26</td><td></td></tr><tr><td>适用期h</td><td></td><td></td><td></td><td></td><td>白:4其他颜色:3</td><td></td><td>≥8</td><td>≥8</td><td></td><td></td><td></td></tr><tr><td>使用性能</td><td>可喷涂、流平性好</td><td>易刷涂、喷涂,漆膜平整光滑、均匀、无颗粒、流挂、条纹、凹陷、分色及针孔</td><td></td><td>流平性好,无起皱、凹凸、气泡、条纹及其他缺陷</td><td>流平性好,无起皱、凹凸、气泡、条纹及其他缺陷</td><td></td><td>流平性好,无起皱、凹凸、气泡、条纹及其他缺陷</td><td></td><td></td><td>I型:40°F可喷涂II型:60°F可喷涂</td><td></td></tr><tr><td>遮盖力(对比系数)</td><td></td><td>≥0.94</td><td></td><td>按不同颜色及光泽要求</td><td>(a)浅色:0.95(b)深色:1.01</td><td></td><td></td><td></td><td></td><td></td><td></td></tr><tr><td>干燥时间</td><td>I型:不粘灰尘:15min表干:2h实干:12hII型:不粘灰尘:45min表干:4h实干:16h</td><td>触干:≤30min可喷涂:≤2h无后粘:18h实干:96h</td><td></td><td>触干:40min实干:1h</td><td></td><td></td><td>不粘灰尘:15min表干:1h实干:24h</td><td>底漆:层间隔:5min不粘及喷面漆:30min抗雨蚀涂料:不粘:6h抗静电涂料:不粘:8h</td><td>表干:≤15min再喷涂:≤30min实干:≤6h完全固化:≤24h</td><td>24h满足漆膜所有要求</td><td>表干:24h</td></tr></table>

续表 13-13  

<table><tr><td rowspan="9">材料性能\漆膜外观</td><td rowspan="9">BMS10-16</td><td rowspan="9">BMS10-23</td><td rowspan="9">BMS10-51</td><td rowspan="9">BMS10-55</td><td rowspan="9">BMS10-60</td><td rowspan="9">BMS10-85</td><td rowspan="9">BMS10-100</td><td rowspan="9">MIL-C-7439</td><td rowspan="9">MIL-W-5044</td><td rowspan="9">BMS3-23</td><td rowspan="9">BMS3-26</td></tr><tr></tr><tr></tr><tr></tr><tr></tr><tr></tr><tr></tr><tr></tr><tr></tr></table>

# 13.4.2 应用范围

涂料的应用范围见表13-14。

表 13-14 涂料应用范围  

<table><tr><td>材 料</td><td>名 称</td><td>应用范围</td></tr><tr><td>BMS10-21</td><td>抗静电涂料</td><td>用于纤维增强复合材料和塑料等非导电结构表面,将静电泄放到主结构中。表面电阻:型:0.1~100000Ω/口II型:1.0~100MΩ/口</td></tr><tr><td>BMS10-72</td><td>外部装饰涂层系统</td><td>用于飞机外部,包括底漆和磁漆的装饰涂层系统。磁漆有各种颜色,并分别具有有光、半光及无光三种光泽。I型:快干可脱除涂层系统III型:耐丝状腐蚀涂层系统IV型:慢干可脱除涂层系统V型:耐丝状腐蚀耐雨蚀可脱除涂层系统VI型:耐丝状腐蚀耐雨蚀可脱除涂层系统,最小伸长25%</td></tr><tr><td>BMS10-83</td><td>内部装饰聚氨酯涂层系统</td><td>用于内部塑料件表面包括底漆和磁漆装饰涂层系统,附着良好,耐污性强。I型:塑料件用底漆,可用于对溶剂敏感塑料打底II型:半光磁漆,用于I型底漆表面,具有耐污及装饰作用III型:低泽光磁漆,用于I型底漆表面,具有耐污及装饰作用</td></tr><tr><td>BMS10-86</td><td>聚四氟乙烯填充涂料</td><td>聚四氟乙烯填充耐磨聚氨酯涂料,颜色有白色及浅灰。I型:喷涂涂料,最短适用期2hII型:涮涂或喷涂涂料,最短适用期30min</td></tr><tr><td>BMS10-97</td><td>外用聚氨酯涂料</td><td>复合材料及金属表面用三组分聚氨酯涂料,可作为聚氨酯磁漆的底层,也可作为面层使用。I型:低红外反射底漆II型:通用聚氨酯磁漆</td></tr><tr><td>BMS10-101</td><td>聚氨酯整体油箱涂料</td><td>整体油箱防腐蚀聚氨酯涂料,符合MIL-C-27725 II型A类、B类要求。A类:适用空气喷涂、无空气喷涂、涮涂及自流平等多种工艺方法涂料,不符合空气污染条例要求B类:适用多种工艺方法涂料,采用非光化学反应溶剂或稀释剂</td></tr></table>

续表 13-14  

<table><tr><td>材 料</td><td>名 称</td><td>应用范围</td></tr><tr><td>MIL-C-83231</td><td>飞机和导弹外部塑料件耐雨蚀聚氨酯涂料</td><td>耐雨蚀抗静电聚氨酯涂料。A类:不依赖于高相对湿度固化涂料B类:依赖于高相对湿度固化涂料I型:耐雨蚀涂料II型:耐雨蚀抗静电涂料</td></tr><tr><td>MIL-C-27725</td><td>飞机整体油箱防腐涂料</td><td>用于飞机整体油箱防止燃油污物的腐蚀。I型:单组分聚氨酯涂料II型:双组分聚氨酯涂料A类:通用B类:限制使用</td></tr><tr><td>MIL-C-85322</td><td>耐雨蚀弹性聚氨酯涂料</td><td>飞机外部结构耐雨蚀涂料。颜色:灰、黑</td></tr><tr><td>80-T-35-5024</td><td>无铬聚氨酯底漆</td><td>复合材料结构用双组分底漆,符合LN9368标准。具有优异的耐化学介质、溶剂、燃油及液压油性能</td></tr><tr><td>80-T-35-5106</td><td>聚氨酯面漆</td><td>金属及非金属结构用双组分面漆,符合LN9368标准。除具有良好的耐水、溶剂、化学介质、燃油及液压油性能外,还具有优异的耐光、耐候性,以及耐磷酸酯液压油性能,尤其适用于液压系统及可能与侵蚀性介质接触的结构表面</td></tr><tr><td>DA4-653-97</td><td>抗静电涂料</td><td>用于纤维增强复合材料和塑料等非导电结构表面,消除静电。是一种黑色无光双组分弹性聚氨酯涂料</td></tr><tr><td>DA4-653-98</td><td>耐雨蚀涂料</td><td>耐雨蚀双组分聚氨酯涂料,用于耐雨蚀及气流冲刷的非金属结构表面,是一种可为各种颜色的有光涂料</td></tr><tr><td>DMS1850</td><td>整体油箱涂料</td><td>整体油箱防腐涂料,耐燃油杂质性能优异</td></tr><tr><td>DMS2112</td><td>聚氨酯涂料</td><td>飞机外部结构用面漆,与DMS2104环氧底漆配套使用。耐特种液压油,耐天候性优异,不泛黄。分有光、半光及无光三种</td></tr><tr><td>DMS2115</td><td>脂肪族聚氨酯涂料</td><td>飞机外部结构用面漆,与DMS2104环氧底漆配套使用。A型:普通面漆B型:无溶剂面漆C型:高固体含量面漆</td></tr><tr><td>DMS2143</td><td>抗冲击面漆</td><td>柔性耐特种液压油聚氨酯面漆,与DMS2144环氧底漆配套,用于飞机结构外表面</td></tr><tr><td>BMS10-11</td><td>耐化学和溶剂涂料</td><td>主要用于接触化学物质(如溶剂、液压油等)金属件的腐蚀防护,包括双组分环氧底漆和双组分环氧磁漆。I型:耐蚀底漆,颜色为绿色、黄色,可喷涂、刷涂及自流平II型:耐蚀磁漆分为各色有光、半光及无光磁漆,可喷涂或涮涂</td></tr></table>

续表 13-14  

<table><tr><td>材 料</td><td>名 称</td><td>应 用 范 围</td></tr><tr><td>BMS10-20</td><td>整体油箱耐蚀涂料</td><td>整体油箱结构防腐蚀有机涂料。II型:防腐蚀涂料A类:采用空气、无空气喷涂、刷涂及自流平等普通工艺方法B类:既可用普通工艺,也可用静电喷涂工艺</td></tr><tr><td>BMS10-79</td><td>聚氨酯配套耐蚀底漆</td><td>聚氨酯磁漆配套耐蚀底漆。II型:用于易腐蚀部位III型:用于易腐蚀部位,芳香胺含量&lt;1%</td></tr><tr><td>BMS10-103</td><td>无铬复合材料底漆</td><td>无铬复合材料结构底漆。I型:无铬复合材料底漆</td></tr><tr><td>MIL-P-23377</td><td>高固体含量环氧底漆</td><td>耐腐蚀、耐化学品及溶剂环氧底漆。I型:标准颜料II型:低红外线反射颜料C类:铬酸锶缓蚀剂N类:无铬缓蚀剂</td></tr><tr><td>DMS1786</td><td>耐机用液体底漆</td><td>胺固化环氧底漆,耐蚀性、耐机用液体性能优异,适用液压及燃油系统结构。A型:普通底漆B型:无溶剂底漆C型:高固体含量底漆</td></tr><tr><td>DMS2104</td><td>环氧底漆</td><td>耐丝状腐蚀底漆,与DMS2104或DMS2143面漆配套使用,用于飞机外部结构。A型:普通底漆B型:无溶剂底漆</td></tr><tr><td>DMS2144</td><td>抗冲击底漆</td><td>胺固化环氧底漆,耐腐蚀、耐机用液体、抗冲击性能优异,与DMS2143面漆配套使用,用于飞机外部结构。A型:普通底漆B型:无溶剂底漆C型:高固体含量底漆</td></tr><tr><td>BMS10-16</td><td>耐电池溶液涂料</td><td>用于暴露于电池腐蚀液雾气及溢出物区域的有机涂料。I型:底漆II型:磁漆A级:白色B级:黑色</td></tr><tr><td>BMS10-23</td><td>快干磁漆</td><td>快干磁漆,用于已涂底漆的内外部金属或木材结构表面。I型:有光II型:半光III型:无光</td></tr></table>

续表 13-14  

<table><tr><td>材料</td><td>名称</td><td>应用范围</td></tr><tr><td>BMS10-51</td><td>氯磺化聚乙烯涂料</td><td>低透水汽涂料,用于飞机内部及外部结构。I型:双组分</td></tr><tr><td>BMS10-55</td><td>内装饰水乳液涂料</td><td>内部装饰水乳液涂料,用于飞机驾驶舱及客舱的装饰。分为白色半光及无光。I型:已混合可用水稀释涂料II型:分组供应,包括色浆、调色剂及其他组分</td></tr><tr><td>BMS10-60</td><td>保护磁漆</td><td>外部防护用磁漆,磁漆有白、黑及其他颜色,分为有光、半光及无光。I型:外部结构通用磁漆II型:高柔韧性外部磁漆</td></tr><tr><td>BMS10-85</td><td>紧固件铝色涂料</td><td>铝粉涂料,用于钛合金、不锈钢及低合金钢紧固件。I型:使用温度低于350°FII型:用于合金钢紧固件,使用温度低于600°F A类:用于高装配预紧力紧固件B类:用于非高装配预紧力紧固件</td></tr><tr><td>BMS10-100</td><td>柔性耐蚀涂料</td><td>耐蚀面层涂料,用于机翼翼梁、轮舱和凹处等腐蚀最严重区域</td></tr><tr><td>BMS3-23</td><td>有机防腐化合物</td><td>溶剂分散憎水有机防腐化合物。I型:透明无色II型:有色</td></tr><tr><td>BMS3-26</td><td>恶劣环境用有机防腐化合物</td><td>溶剂分散恶劣环境用有机防腐化合物,可采用普通空气及无空气喷涂工艺,漆膜透明,具有防护性。I型:形成连续中等厚度漆膜,最低滴熔点140°FII型:形成连续中等厚度漆膜,最低滴熔点200°F</td></tr><tr><td>MIL-C-7439</td><td>飞机、导弹外部塑料件雨蚀抗静电涂层系统</td><td>外部使用耐雨蚀抗静电涂料,用于飞机外部玻璃纤维塑料层压件及其他塑料表面。I型:底漆和耐雨蚀涂料II型:底漆、耐雨蚀涂料和抗静电涂料</td></tr><tr><td>MIL-W-5044</td><td>过道防滑化合物和防滑垫子</td><td>过道防滑涂料。I型:细质地涂料,无颗粒,涮涂II型:粗糙质地涂料,有颗粒,涮涂I类:细级II类:中级III类:粗级</td></tr></table>

# 13.5 材料的包装和标志

# 13.5.1 包装

涂料的包装应能保证安全交付，在贮存和运输过程中不应损坏和变形，容器外不应有溢出痕迹，并能在大气环境及常见危险环境中对涂料起到保护作用。基料、催化剂和稀释剂应分开包装并成套供应。容器的大小应符合订货合同。

# 13.5.2 标志

涂料的容器上应有永久而清晰的标志。标志应包括下列内容：

（1）材料规范及材料型别；  
(2）供应商名称及材料牌号；  
(3) 批号；  
（4）贮存及搬运要求；  
(5）订货号；  
(6) 数量；  
(7) 生产日期。

# 13.6 可推荐的供应商

涂料的供应商见表13-15。

表 13-15 涂料的供应商  

<table><tr><td>种类</td><td>材料</td><td>供应商</td></tr><tr><td rowspan="4">聚氨酯涂料</td><td>BMS10-21</td><td>1.Desoto, Inc.Fourth &amp; Cedar Berkeley, CA 947102.Sikkens Aerospace Finishes Division of AKZO Coatings America, Inc.20846 NormandieAve.Torrance, CA 905023.Tempo Paint and Varnish Company 205 Fenmar Dr. Weston, Ontario Canada M9L 2×4</td></tr><tr><td>BMS10-72</td><td>1.Sikkens Aerospace Finishes Division of AKZO Coatings America, Inc. 20846S.NormandieAve.Torrance, CA 905022.U.S.Paint A Division of Grow Corp., Inc.831 South 21th Street St.Louis, MO 63103-30923.Sterling Lacguer Mfg.Co.3150 Brannon Ave.St.Louis, MO 631034.Sikkens B.V.P.O.Box 3 2170 BA Sassenheim Holland5.Crown Metro Inc.P.O.Box 5695 Echelon Road Donaldson Center Greenville, SC 29606</td></tr><tr><td>BMS10-83</td><td>1.The Sherwin Williams Company 1450 Sherwin Avenue Oakland, CA 946232.The Sherwin Williams Company 5640 N.E.Skyport Way Portland, OR 97218</td></tr><tr><td>BMS10-86</td><td>1.Midland Division The Dexter Corp.31500 Hayman St.Hayward, CA 945442.Advance Coatings &amp; Chemicals 4343 Temple City Blvd Temple City, CA 91780</td></tr></table>

续表 13-15  

<table><tr><td>种类</td><td>材料</td><td>供应商</td></tr><tr><td rowspan="10">聚氨酯涂料</td><td>BMS10-97</td><td>Desoto, Inc. Fourth &amp; Cedar Berkley, CA 94710</td></tr><tr><td>BMS10-101</td><td>1.Desoto Chemical Coatings, Inc. Forest Lane and Shiloh Rd. Gotland, TX 750422.Desoto Chemical Coatings, Inc. 4th and Cedar Streets, Berkley, CA 94710</td></tr><tr><td>80-T-35-5024</td><td>1.Sikkens-Holland2.ICI-Wiederhold3.BASF-Horbol4.Celomer</td></tr><tr><td>80-T-35-5106</td><td>1.ICI-Wiederhold Gmb2.BASF-Farben and Fasern AG3.Sikkens-Sassenheim/Netherlands4.Celomer</td></tr><tr><td>DA4-653-97</td><td>Fa-Wiederhold</td></tr><tr><td>DA4-653-98</td><td>Fa-Wiederhold</td></tr><tr><td>DMS1850</td><td>1.Courtaulds Aerospace Inc.Sealants, Adhesives and Coatings Division 1608 Fourth Street Berkeley,CA 947102.Courtaulds Titanine, P.L.C.Darlington Road Shildon, Durham County England DL 42 QP</td></tr><tr><td>DMS2112</td><td>U.S.Paint 831S.21St Street St.Louis, MO 63103</td></tr><tr><td>DMS2115</td><td>Courtaulds Aerospace Inc.Sealants, Adhesives and Coatings Division 1608 Fourth Street Berkeley,CA 94710</td></tr><tr><td>DMS2143</td><td>1.Courtaulds Aerospace Inc.Sealants, Adhesives and Coatings Division 1608 Fourth Street Berkeley,CA 947102.Courtaulds Titanine, P.L.C.Darlington Road Shildon, Durham County England DL 42 QP3.Thomas B.Moore Co., Inc.40 Progress Parkway Maryland Heights, MO 63043</td></tr><tr><td rowspan="5">环氧涂料</td><td>BMS10-11</td><td>1.Desoto, Inc. Chemical Coatings Div. 4th &amp; Cedar St. Berkley, CA 947102.Sikkens Aerospace Finishes Division of AKZO Coatings, America Inc.20846 NormandieAve.Torrance, CA905023.Deft Chemical Coatings 17451 Von Karman, CA 927144.Tempo Paint and Varnish Company 205 Fenmar Drive Weston Ontario Canada M9L2x45.Crown Metro Inc.Echelon Road Donaldson Center Greenville, SC29606</td></tr><tr><td>BMS10-20</td><td>Sikkens Aerospace Finishes Division of AKZO Coatings, America Inc.20846 So.NormandieAve.Torrance, CA 90502</td></tr><tr><td>BMS10-79</td><td>Desoto, Inc. Fourth &amp; Cedar Berkeley, CA 94710</td></tr><tr><td>BMS10-103</td><td>Desoto, Inc. 4th and Cedar Berkeley, CA 94710</td></tr><tr><td>DMS1786</td><td>1.Courtaulds Aerospace Inc.Sealants, Adhesives and Coatings Division 1608 Fourth Street Berkely,CA 947102.Crown Metro Aerospace 31500 Hayman St.Hayward, CA 945443.AKZO Coatings, Inc.434W.Meats Blvd.Omega, CA 926654.Sikkens B.V.Rijkstraatweg 31 P.O.Box 3 2170 BA Sassenheim Holland5.Thomas B.Moore Company, Inc.40 Progress Parkway Maryland Heights, MO 630436.Courtaulds Titanine, P.L.C.Darlington Road Shildon, Durham County England DL 42 QP</td></tr></table>

续表 13-15  

<table><tr><td>种类</td><td>材料</td><td>供应商</td></tr><tr><td rowspan="2">环氧涂料</td><td>DMS2104</td><td>1. Courtaulds Aerospace Inc. Sealants, Adhesives and Coatings Division 1608 Fourth Street Berkeley, CA 947102. Courtaulds Titanine, P.L.C. Darlington Road Shildon, Durham County England DL 42 QP</td></tr><tr><td>DMS2144</td><td>1. Courtaulds Aerospace Inc. Sealants, Adhesives and Coatings Division 1608 Fourth Street Berkeley, CA947102. Courtaulds Titanine, P.L.C. Darlington Road Shildon, Durham County England DL 42 QP3. Thomas B. Moore Company, Inc.40 Prograss Parkway Maryland Heights, MO 630434. AKZO Coatings, Inc.434 Meats Avenue Orange, CA 92665</td></tr><tr><td rowspan="8">其他涂料</td><td>BMS10-16</td><td>Carboline Company St. Louis, Missouri</td></tr><tr><td>BMS10-23</td><td>1. Koppers Co., Inc. 5431 Pictistrict Blvd. Los Angeles, CA900402. Preservative Paint Company 5400-5410 Airport Way South Seattle, WA981083. Koppers Company, Inc.P.O.Box 1041 Commerce, CA90091</td></tr><tr><td>BMS10-51</td><td>Gaco Western, Incorporated P.O.Box 88698, Tukwila Station Seattle, WA98188</td></tr><tr><td>BMS10-55</td><td>1. Atlas Chemical Company 4801 NW 77th Avenue Miami, FL331662. Reliance Universal, Inc.1215 West Lambert Rd.Brea, CA 92621</td></tr><tr><td>BMS10-60</td><td>1. Sikkens Aerospace Finishes Division of AKZO Coatings America, Inc.20846S.Normandie Avenue Torrance, CA 905022. Crown Metro Inc.P.O.Box 5695 Echelon Road Donaldson Center Greenville, SC296063. Desoto, Incorporated Chemical Coatings Division Fourth and Cedar streets Berkeley, CA 94710</td></tr><tr><td>BMS10-100</td><td>1. Sikkens B.V. Rijksstraatweg.31 P.O.Box 3 2170 BA Sassenheim, Holland2. Sikkens Aerospace Finishes Division of AKZO Contings America, Inc.20846S.Normandie Avenue Torrance, CA90502</td></tr><tr><td>BMS3-23</td><td>1. Gibson Chemicals, Ltd.350 Reserve Road Cheltenham Victoria-Australia2. Parker Chemical Company 32100 Stephenson Highway Madison Heights, Michigan 480713. Holt Lloyd Incorporated 4647 Hugh Howell Road Tucker, Georgia 30084</td></tr><tr><td>BMS3-26</td><td>1. Dinol International, Inc.15045 Hamilton Avenue Highland Park, MI 480232. Holt Lloyd Corporation 4647 Hugh Howell Road Box 3050 Tucker, GA 300843. Ardrox, Inc.16961 Knott Ave. Lamirada, CA90638</td></tr></table>

# 第14章 燃料、液压油及润滑材料

# 14.1 概述

燃料、液压油及润滑材料是飞机和发动机设计中不可缺少的一类重要的功能性材料。

航空上使用的动力燃料主要是航空汽油及航空煤油。航空液压油是飞机液压系统中传递压力的工作介质，除用作液压工作介质外，还起到润滑、防锈和冷却作用。润滑材料主要包括航空发动机润滑油、辅机润滑油、仪表润滑油和润滑脂等，可用作润滑、冷却和防护金属表面。

西方各飞机公司（包括波音公司、原麦道公司、空中客车等飞机公司），在选用燃料、液压油及润滑材料上都自成体系，但相互又近似。以波音、原麦道为例，其体系的特点是：

1. 使用一套美国军用规范系列标准，规定燃料、液压油及润滑材料的基本性能要求；  
2. 为了满足具体设计要求，在军用规范的基础上适当增加本公司的专门要求；  
3. 波音公司的工艺规范（BAC）和原麦道公司的工艺规范（DPS）在规定的工艺要求时，相应规定品种和牌号；  
4. 在维护手册中，一般也会规定了相应的牌号；  
5. 有些材料在零件图上有所说明。

# 14.2 材料的分类、牌号及其标准

这类材料按其功能和状态分为五类：燃料、液压油及润滑材料的润滑油、润滑脂及干膜润滑剂，其分类、牌号及标准见表14-1。

表 14-1 材料分类、牌号及标准  

<table><tr><td colspan="2">分类</td><td>牌号</td><td>美军标</td><td>原麦道</td><td>波音</td><td>其他</td></tr><tr><td rowspan="3">航空燃料</td><td>航空汽油</td><td>80级100级100LL级</td><td>-</td><td>-</td><td>-</td><td>ASTM D910</td></tr><tr><td rowspan="2">航空煤油</td><td>Jet A</td><td>-</td><td>DMS 1877</td><td>-</td><td>-</td></tr><tr><td>JP-8</td><td>MIL-T-83133</td><td>-</td><td>-</td><td>-</td></tr><tr><td rowspan="3">液压油</td><td rowspan="2">石油基</td><td>Royco. LFGCastrolaero 40 &quot;red&quot;</td><td>MIL-H-5606</td><td>-</td><td>-</td><td>-</td></tr><tr><td>Royco. SSFCastrolaero 40 &quot;red&quot;</td><td>MIL-H-6083</td><td>-</td><td>-</td><td>-</td></tr><tr><td>磷酸酯基</td><td>Skydrol LD-4Hyjet IVHyjet IV-A Skydrol 500B-4</td><td>-</td><td>DMS 2014</td><td>BMS 3-11</td><td>-</td></tr></table>

续表 14-1  

<table><tr><td>分类</td><td>牌号</td><td>美军标</td><td>原麦道</td><td>波音</td><td>其他</td></tr><tr><td rowspan="4">固体润滑材料</td><td>CP-63</td><td>MIL-L-25681</td><td>-</td><td>-</td><td>-</td></tr><tr><td>Zip D-5440 Lubricant</td><td>-</td><td>DMS 1762</td><td>-</td><td>-</td></tr><tr><td>Dow corning3400A BondedLubricant</td><td>MIL-L-46010</td><td>-</td><td>-</td><td>-</td></tr><tr><td>Hi-kote 2</td><td>-</td><td>DMS 2170</td><td>-</td><td>-</td></tr><tr><td rowspan="4">润滑油</td><td>NATO-148</td><td>MIL-L-7808</td><td>DPM 6167</td><td>-</td><td>-</td></tr><tr><td>#Braycote 599</td><td>MIL-L-23699</td><td>DPM3564-1</td><td>-</td><td>-</td></tr><tr><td>L-245X</td><td>MIL-G-6085</td><td>DPM 331-1</td><td>-</td><td>-</td></tr><tr><td>Exxon 2380 Turbo oil</td><td>PWA 521</td><td>DPM 5109</td><td>-</td><td>-</td></tr><tr><td rowspan="5">润滑脂</td><td>航空壳牌7号飞马27号</td><td>MIL-G-23827</td><td>DPM 326</td><td>-</td><td>-</td></tr><tr><td>Royco 64或航空壳牌17号</td><td>MIL-L-21164</td><td>-</td><td>-</td><td>-</td></tr><tr><td>航空壳牌5号或Royco45</td><td>MIL-G-3545</td><td>-</td><td>-</td><td>-</td></tr><tr><td>航空壳牌22号飞马28号</td><td>MIL-G-81322</td><td>-</td><td>-</td><td>-</td></tr><tr><td>Braycotic 643</td><td>MIL-G-4343C</td><td>-</td><td>-</td><td>-</td></tr><tr><td rowspan="2">其他润滑材料</td><td>LPS-3</td><td>MIL-G-81309</td><td>DMS 2150</td><td>BMS 3-23</td><td>-</td></tr><tr><td>DC-4G-624V-724</td><td>MIL-S-8660</td><td>-</td><td>-</td><td>-</td></tr></table>

# 14.3 材料性能

# 14.3.1 燃料

# 14.3.1.1 航空汽油性能

航空汽油的性能见表14-2。
