Repository: C-zj02/CFD-claw

<div align="center">

**English** | [中文](#中文版) | [Français](README_FR.md) | [Русский](README_RU.md) | [हिन्दी](README_HI.md) | [العربية](README_AR.md) | [Português](README_PT.md)

# 🚀 Claude Code Python

**A Complete Python Reimplementation Based on Real Claude Code Source**

*From TypeScript Source → Rebuilt in Python with ❤️*

***
**🔥 Active Development • New Features Weekly 🔥**

</div>

***

## 🎯 What is This?

**Clawd Code** is a **complete Python rewrite** of Claude Code, based on the **real TypeScript source code**.

File: RAG-data/飞机设计手册_第3册_材料(下).pdf-8dab7652-9e56-4f2b-9007-d1ba9a679010.md (part 2 of 6)
# 飞机设计手册
温度 $80\sim -423^{\circ}\mathrm{F}$ 对淬火并回火至 $F_{\mathrm{tu}} = 270\mathrm{ksi}$ 的棒材拉伸性能的影响见图1-27。

热处理到 $F_{\mathrm{tu}} = 200\mathrm{ksi}$ 的薄板室温和高温应力一应变曲线见图1-28。

温度对热处理到 $F_{\mathrm{tu}} = 200\mathrm{ksi}$ 的薄板压缩屈服强度的影响见图1-29。

# (5) Hy-Tuf

试验温度对厚板抗拉强度和屈服强度的影响见图1-30。

图片摘要：该图主要展示 1 27 温度对淬火并回火至 的棒材拉伸性能的影响。
![](images/b6c961935856ac4ffda9a7e44c1b76801416b9bd1877c27c738608518343df74.jpg)  
图1-27 温度对淬火并回火至 $F_{\mathrm{tu}} = 270\mathrm{ksi}$ 的棒材拉伸性能的影响

图片摘要：该图主要展示 1 27 温度对淬火并回火至 的棒材拉伸性能的影响。
![](images/19215784f8809a0c0d6c667375736d550db61678731e57c6dc1e32d3caf0596a.jpg)  
图1-28 热处理到 $F_{\mathrm{tu}} = 200\mathrm{ksi}$ 的薄板室温和不同温度的应力一应变曲线

图片摘要：该图主要展示 1 28 热处理到 的薄板室温和不同温度的应力一应变曲线。
![](images/aee14b285cca9a9e5ee771d5ab34c287f5e0a019d870a9cec2d868efb647b47a.jpg)  
图1-29 温度对热处理到 $F_{\mathrm{tu}} = 200\mathrm{ksi}$ 的薄板压缩屈服强度的影响

图片摘要：该图主要展示 1 29 温度对热处理到 的薄板压缩屈服强度的影响。
![](images/cbfb3cad2a5019f4e56e7f769fe853cf94ee47201c30c7584caba92efc72919e.jpg)  
图1-30 试验温度对厚板抗拉强度和屈服强度的影响

试验温度对厚板压缩屈服强度的影响见图1-31。

(6) 300M

试验温度对棒材拉伸性能的影响见图1-32。

图片摘要：该图主要展示 1 30 试验温度对厚板抗拉强度和屈服强度的影响。
![](images/7200e13596e9bf82374002d14c3492a3cec7a947d24a44bc9871cf96ebc26b5c.jpg)  
图1-31 试验温度对厚板压缩屈服强度的影响

图片摘要：该图主要展示 1 31 试验温度对厚板压缩屈服强度的影响。
![](images/0c251122d9976ba8152543cf2d7b1ef7087b8416fbe9d0479e7aec41d412c2e3.jpg)  
图1-32 试验温度对棒材拉伸性能的影响

试验温度、保温时间和应变速率对板材拉伸性能的影响见图1-33。

(7) $9\mathrm{Ni} - 4\mathrm{Co}$

试验温度对含碳量0.20的厚板拉伸性能的影响见图1-34。

图片摘要：该图主要展示 1 32 试验温度对棒材拉伸性能的影响。
![](images/67bf6b83cacd43cb5ab7844693fd77d0d5ea13e229a73e2989945d7047bc22bf.jpg)  
图1-33 试验温度、保温时间和应变速率对板材拉伸性能的影响

图片摘要：该图主要展示 1 33 试验温度、保温时间和应变速率对板材拉伸性能的影响。
![](images/8c8efdd00801fae47779d489b395cb8ecfdb7cb1240213d06cd6a2b945072c4b.jpg)  
图1-34 试验温度对含碳量0.20的厚板拉伸性能的影响

试验温度对含碳量0.30的锻件拉伸性能的影响见图1-35。

试验温度和不同温度保温对含碳量0.30的厚板拉伸性能的影响见图1-36。

试验温度对含碳量0.30的锻件压缩屈服强度的影响见图1-37。

# (8) AF1410

试验温度对厚板拉伸性能的影响见图1-38。

图片摘要：该图主要展示 1 35 试验温度对含碳量0.30的锻件拉伸性能的影响。
![](images/06caa16e4cfa31e644c0e3c6cd11215dc72e1b80ae6a0649725c263e4f0ea25b.jpg)  
图1-35 试验温度对含碳量0.30的锻件拉伸性能的影响

图片摘要：该图主要展示 1 35 试验温度对含碳量0.30的锻件拉伸性能的影响。
![](images/60ed377c029cfe1e406fda0308acdd833e20fa2f8b2f67c0f307929edd0a0a6e.jpg)  
图1-36 试验温度和不同温度保温对含碳量0.30的厚板拉伸性能的影响

图片摘要：该图主要展示 1 36 试验温度和不同温度保温对含碳量0.30的厚板拉伸性能的影响。
![](images/7bfbc6388b04d88e54fa26c385c978abe5a240b97c9aa46f4647d4df0c7067b4.jpg)  
图1-37 试验温度对含碳量0.30的锻件压缩屈服强度的影响

图片摘要：该图主要展示 1 37 试验温度对含碳量0.30的锻件压缩屈服强度的影响。
![](images/ec0949bb191a8fec3b1f84a6b7061992cf2bec5b9f4337cc5e95f33b604dfb11.jpg)  
图1-38 试验温度对 $3 / 4$ in和2in厚板拉伸性能的影响

试验温度对在试验温度下保温的厚板拉伸性能的影响见图1-39。

低温和升高温度对板材拉伸性能的影响见图1-40。

温度对板材压缩屈服强度的影响见图1-41。

# （9）温度对低合金钢力学性能的影响

温度对低合金钢（所有制品）的拉伸强度 $(F_{\mathrm{tu}})$ 和拉伸屈服强度 $(F_{\mathrm{ty}})$ 的影响见图1-42。

图片摘要：该图主要展示 1 39 试验温度对在该温度下保温的厚板拉伸性能的影响。
![](images/e90b290f0eaaa58057e390ae427ea9e076e326aaa8410676c57413e59d0c8e22.jpg)  
图1-39 试验温度对在该温度下保温的厚板拉伸性能的影响

图片摘要：该图主要展示 1 39 试验温度对在该温度下保温的厚板拉伸性能的影响。
![](images/0bb5e4bbaa683c7ca0dbfa0536a55728e168019d33999f4125c7510ebd69e8c6.jpg)  
图1-40 低温和升高温度对厚板拉伸性能的影响

图片摘要：该图主要展示 1 40 低温和升高温度对厚板拉伸性能的影响。
![](images/c78d4d59dfb2b142387dc1c6ad2567357e291fcb721e332f50c6910257b83e7d.jpg)  
图1-41 温度对厚板压缩屈服强度的影响

图片摘要：该图主要展示 1 41 温度对厚板压缩屈服强度的影响。
![](images/739d428baa12a819bb1639909589faa5004797fd787d93557dae21ac90395e6e.jpg)  
图1-42 温度对低合金钢（所有产品）拉伸强度和拉伸屈服强度的影响

温度对低合金钢（所有制品）压缩屈服强度 $(F_{\mathrm{cy}})$ 和剪切强度 $(F_{\mathrm{su}})$ 的影响见图1-43。

温度对低合金钢挤压强度（ $F_{\mathrm{bru}}$ ）和挤压屈服强度（ $F_{\mathrm{bry}}$ ）的影响见图1-44。

图片摘要：该图主要展示 1 42 温度对低合金钢（所有产品）拉伸强度和拉伸屈服强度的影响。
![](images/9016c6c15eca85482a85055fe7229c228d443f5fff43664ebc3330e6eb467316.jpg)  
图1-43 温度对低合金钢（所有产品）压缩屈服强度 $(F_{\mathrm{cy}})$ 和剪切强度 $(F_{\mathrm{su}})$ 的影响

图片摘要：该图主要展示 1 43 温度对低合金钢（所有产品）压缩屈服强度 和剪切强度 的影响。
![](images/071f5d90a43808b9aa0577fab62a300c960ab78eab0ed0fdc616616d38de5e4b.jpg)  
图1-44 温度对低合金钢（所有产品）挤压强度 $(F_{\mathrm{bru}})$ 和挤压屈服强度 $(F_{\mathrm{bry}})$ 的影响

温度对低合金钢拉伸与压缩模量（ $E$ 和 $E_{\mathrm{c}}$ ）的影响见图1-45。

图片摘要：该图主要展示 1 44 温度对低合金钢（所有产品）挤压强度 和挤压屈服强度 的影响。
![](images/0b4d377a86a61847c11f277803134f9baed6cdf29a72dfbe25bd9b3964d0da80.jpg)  
图1-45 温度对低合金钢拉伸和压缩模量（ $E$ 和 $E_{\mathrm{c}}$ ）的影响

# 1.5.3 应力一应变曲线

# (1) 4130

拉伸应力一应变曲线见图1-46。

图片摘要：该图主要展示 1 45 温度对低合金钢拉伸和压缩模量（ 和 ）的影响。
![](images/368f70ae432e3dc7410ce2ac1c532be8c665a444260cbaa0028aae7a1b3ad685.jpg)  
图1-46 三种不同回火处理的薄板温度至 $1000^{\circ}\mathrm{F}$ 的拉伸应力一应变曲线（使用的试样在试验温度保温 $0.5\sim 100\mathrm{h}$ ）

压缩应力一应变曲线见图1-47。

图片摘要：该图主要展示 1 46 三种不同回火处理的薄板温度至 的拉伸应力一应变曲线（使用的试样在试验温度保温 ）。
![](images/759c6a9d668201f4cfd23cb52d47f88da28a14136f66f54fafbdc3898b0106fe.jpg)  
图1-47 三种不同回火处理的薄板温度至 $1000^{\circ}\mathrm{F}$ 的压缩应力一应变曲线（使用的试样在试验温度保温 $0.5\sim 100\mathrm{h}$ ）

(2）4340

拉伸应力一应变曲线见图1-48和图1-49。

图片摘要：该图主要展示 1 47 三种不同回火处理的薄板温度至 的压缩应力一应变曲线（使用的试样在试验温度保温 ）。
![](images/db3228f078da8b9a69619958734e1aefbe4175785de00ddd1b9d931358775839.jpg)  
图1-48 4340钢（所有产品）室温典型拉伸应力一应变曲线

(3) Hy-Tuf

管材拉伸应力一应变曲线见图1-50。

板材拉伸应力一应变曲线见图1-51。

板材压缩应力一应变曲线见图1-52。

图片摘要：该图主要展示 1 49 棒材在低温和室温的典型拉伸应力一应变曲线。
![](images/c36914ebd7e5a305bece488c6b5bcc992025711a2e132c198a75460fbe8188e2.jpg)  
图1-49 $F_{tu} = 260\mathrm{ksi}$ 棒材在低温和室温的典型拉伸应力一应变曲线

图片摘要：该图主要展示 1 49 棒材在低温和室温的典型拉伸应力一应变曲线。
![](images/54c3883af9a590f1ed9d5a8070e97ed6dbfea362175360f7eb090b4ddcaac249.jpg)  
图1-50 热处理的管材拉伸应力一应变曲线

图片摘要：该图主要展示 1 50 热处理的管材拉伸应力一应变曲线。
![](images/727d2ece6af0eba0dad9c131e2e43df590704ae37f37ce5aa7a423cb19949ad4.jpg)  
图1-51 板材室温和高温的拉伸应力一应变曲线

图片摘要：该图主要展示 1 51 板材室温和高温的拉伸应力一应变曲线。
![](images/1f42ef8cacb28cbe9c9fc6cfb7fc2f52a1164d2c92c5b481690eab7dc12378d0.jpg)  
图1-52 板材室温和高温的压缩应力一应变曲线

(4) 300M

棒材室温和低温应力一应变曲线见图1-53。

(5) $9\mathrm{Ni} - 4\mathrm{Co} - 0.2\mathrm{C}$

厚板不同温度的典型拉伸应力一应变曲线见图1-54。

厚板不同温度的典型压缩应力一应变曲线见图1-55。

(6) $9\mathrm{Ni} - 4\mathrm{Co} - 0.3\mathrm{C}$

含碳量为0.30锻件不同温度的拉伸应力一应变曲线见图1-56。

图片摘要：该图主要展示 1 53 棒材室温和低温应力一应变曲线。
![](images/64caa78f4e51c31ef4ef44333c26f7364d4342964916ca2281048ee141a34191.jpg)  
图1-53 棒材室温和低温应力一应变曲线

图片摘要：该图主要展示 1 53 棒材室温和低温应力一应变曲线。
![](images/e70fadc7bd63bb780a242f783eb4e3c384e80c79d87ef26dffd584829bfab976.jpg)  
图1-54 $9\mathrm{Ni} - 4\mathrm{Co} - 0.2\mathrm{C}$ 钢厚板不同温度的典型拉伸应力一应变曲线

图片摘要：该图主要展示 1 54 钢厚板不同温度的典型拉伸应力一应变曲线。
![](images/2af95219e501ed443f82fd35838b9cdb6968194968fd47ae95678dbfd63cfbde.jpg)  
图1-55 $9\mathrm{Ni} - 4\mathrm{Co} - 0.2\mathrm{C}$ 钢厚板不同温度的典型压缩应力一应变和压缩正切模量曲线

图片摘要：该图主要展示 1 55 钢厚板不同温度的典型压缩应力一应变和压缩正切模量曲线。
![](images/981d420be5435c11aac366c988b4023b4444dda612a3c53985cf4f8cf4ae0f0c.jpg)  
图1-56 含碳量为0.30的锻件不同温度的拉伸应力一应变曲线

含碳量为0.30锻件不同温度的压缩应力一应变曲线见图1-57。

# (7) AF1410

拉伸应力一应变曲线见图1-58。

压缩应力一应变曲线见图1-59。

时效温度对拉伸应力一应变曲线的影响见图1-60。

图片摘要：该图主要展示 1 57 含碳量为0.30的锻件不同温度的压缩应力一应变曲线。
![](images/0f4f8e23d350bfb493a1ed84aea8ac8351f962794cf13919ac00726987f4c098.jpg)  
图1-57 含碳量为0.30的锻件不同温度的压缩应力一应变曲线

图片摘要：该图主要展示 1 57 含碳量为0.30的锻件不同温度的压缩应力一应变曲线。
![](images/dcd1447fce7ff7b879a659f3d6c34efcd44a4ebd041faa173c1008d7d42f7482.jpg)  
图1-58 热处理的AF1410钢棒室温的典型应力一应变曲线

图片摘要：该图主要展示 1 58 热处理的AF1410钢棒室温的典型应力一应变曲线。
![](images/daecb8112fc03ec4e18bab9548067def26502fb6899aa1b1e52d34d3b9b75fbf.jpg)  
图1-59 热处理的AF1410钢棒室温的典型压缩应力一应变和压缩正切模量曲线

图片摘要：该图主要展示 1 59 热处理的AF1410钢棒室温的典型压缩应力一应变和压缩正切模量曲线。
![](images/56308607a3733f28d6ab171f2b6fee86fccc74b802e3aece8d914e27f6d3b309.jpg)  
1-60 时效温度对真空感应-真空电弧重熔厚板拉伸应力一应变曲线的影响

时效时间对拉伸应力一应变曲线的影响见图1-61。

图片摘要：该图主要展示 1 59 热处理的AF1410钢棒室温的典型压缩应力一应变和压缩正切模量曲线。
![](images/ead1531156955a35b20d60e1423a66015b866cf96987e59615820d21644eb925.jpg)  
图1-61 时效时间对真空感应一真空电弧重熔厚板拉伸应力一应变曲线的影响

# 1.5.4 持久和蠕变性能

(1) 4130

$700\sim 1100^{\circ}\mathrm{F}$ 蠕变断裂曲线见图1-62。

正火薄板在 $1000^{\circ}\mathrm{F}$ 和 $1200^{\circ}\mathrm{F}$ 的蠕变断裂和最小蠕变速率特征见图1-63。

图片摘要：该图主要展示 1 62 蠕变断裂曲线。
![](images/48d7099aee4e42d6c10b0ddc9aef68cd15324dc74941ff29ffcbab0c0d83d7c9.jpg)  
图1-62 $700\sim 1100^{\circ}\mathrm{F}$ 蠕变断裂曲线

图片摘要：该图主要展示 1 62 蠕变断裂曲线。
![](images/ccd6e20440a0803f39f8241dc37491fee1bcc62193ff10f815a0b08a9a1e43b7.jpg)  
图1-63 正火薄板在 $1000^{\circ}\mathrm{F}$ 和 $1200^{\circ}\mathrm{F}$ 的蠕变断裂和最小蠕变速率特征

(2）4140

不同热处理状态的薄板在 $1000^{\circ}\mathrm{F}$ 和 $1200^{\circ}\mathrm{F}$ 的蠕变性能见图1-64。

冷轧对淬火并回火棒材蠕变断裂时间的影响见图1-65。

冷轧对淬火并回火棒材最小蠕变速率的影响见图1-66。

图片摘要：该图主要展示 1 64 不同热处理状态的薄板在 和 的蠕变性能。
![](images/ce4f04013f44689fc55c0f88032686270b7dd7eb0efb27d796231a6ddefe899c.jpg)  
图1-64 不同热处理状态的薄板在 $1000^{\circ}\mathrm{F}$ 和 $1200^{\circ}\mathrm{F}$ 的蠕变性能

图片摘要：该图主要展示 1 64 不同热处理状态的薄板在 和 的蠕变性能。
![](images/5977503da82136f1ae0b386fd7ac2a2b2db49e1a7b6ea35ed29c19a271a7c0fa.jpg)  
图1-65 冷轧对淬火并回火棒材温度和应力不同组合的蠕变断裂时间的影响

# (3）4340

正火并回火的棒材光滑和缺口的试样在 $900\sim 1100^{\circ}\mathrm{F}$ 的应力断裂性能见图1-67。

图片摘要：该图主要展示 1 65 冷轧对淬火并回火棒材温度和应力不同组合的蠕变断裂时间的影响。
![](images/c4637b0ec65c9ce2f12e64f3a0da9ec48f06e7c7a040e8aff71931860eff79dc.jpg)  
图1-66 冷轧对淬火并回火棒材温度和应力不同组合的最小蠕变速率的影响

图片摘要：该图主要展示 1 66 冷轧对淬火并回火棒材温度和应力不同组合的最小蠕变速率的影响。
![](images/548ccecdc17bfc2a12d5fdc5a621a8255789b442ec3ba52c68c22b2031227667.jpg)  
图1-67 正火并回火的棒材光滑和缺口试样在 $900\sim 1100^{\circ}\mathrm{F}$ 的应力断裂性能

(4) $9\mathrm{Ni} - 4\mathrm{Co} - 0.2\mathrm{C}$

蠕变断裂曲线见图1-68。

图片摘要：该图主要展示 1 67 正火并回火的棒材光滑和缺口试样在 的应力断裂性能。
![](images/2bdeed625839512d3e830df9770d466b3d605371f3ee86d44f5b181cc23caa2a.jpg)  
图1-68 含碳量0.20厚度 $1 / 2$ in厚板的蠕变断裂曲线

# 1.5.5 疲劳性能

(1) 4130

正火薄板纵向无缺口最佳拟合 $S - N$ 曲线见图1-69。

图片摘要：该图主要展示 1 68 含碳量0.20厚度 in厚板的蠕变断裂曲线。
![](images/6fbdf73439b9798fcb4c445bf66630e5f384d753cbd1dd6eaac7830e591a01bd.jpg)  
图1-69 正火薄板纵向无缺口最佳拟合 $S - N$ 曲线

性能：TUS，ksi TYS，ksi 温度，F

117 99 室温

载荷一轴向

频率— $1100\sim 1800\mathrm{r / min}$

试样细节：无缺口

总宽 $2.88\sim 3.00\mathrm{in}$

净宽 $0.80 \sim 1.00 \mathrm{in}$

净截面半径12.0in

温度一室温

环境一空气

炉/批号：不规定

等效应力方程：

表面状态：电抛光

对于应力比为 $-0.60\sim +0.02$

$$
\log N _ {\mathrm {f}} = 9. 6 5 - 2. 8 5 \log (S _ {\mathrm {e q}} - 6 1. 3)
$$

$$
S _ {\mathrm {e q}} = S _ {\max } (1 - R) ^ {0. 4 1}
$$

估算标准误差 $= 0.21$

寿命标准偏差 $= 0.45$

$$
R ^ {2} = 78 \%
$$

样本大小：23

对于应力比为-1.0

$$
\log N _ {\mathrm {f}} = 9. 2 7 - 3. 5 7 \log (S _ {\max } - 4 3. 3)
$$

（注意：当应力比超出上面表示的值时，等效应力方程可能给出不真实的寿命预测值。）正火薄板纵向缺口 $K_{\mathrm{t}} = 1.5$ 最佳拟合 $S - N$ 曲线见图1-70。

图片摘要：该图主要展示 1 70 正火薄板纵向缺口。
![](images/36f4e27ae9d17ca463c17b136335eadbc285a170996d27931108034ebd439134.jpg)  
图1-70 正火薄板纵向缺口 $K_{\mathrm{t}} = 1.5$   
最佳拟合 $S - N$ 曲线

制品品种：薄板，厚度0.075in

性能：TUS，ksi TYS，ksi 温度，F

117 99 室温（无缺口）

123 - 室温（缺口， $K_{\mathrm{t}} = 1.5$ ）

试验参数：

载荷一轴向

频率一 $1100\sim 1500\mathrm{r / min}$

温度一室温

试样细节：带缺口边， $K_{\mathrm{t}} = 1.5$

总宽 3.00in

净宽 1.50in

缺口半径 0.76in

环境一空气

炉/批号：不规定

等效应力方程：

$$
\log N _ {\mathrm {f}} = 7. 9 4 - 2. 0 1 \log (S _ {\mathrm {e q}} -
$$

$$
6 1. 3)
$$

表面状态：电抛光

$$
S _ {\mathrm {e q}} = S _ {\max } (1 - R) ^ {0. 3 8}
$$

估算标准误差 $= 0.27$

寿命标准偏差 $= 0.67$

$$
R ^ {2} = 84 \%
$$

样本大小：21

（注意：当应力比超出上面表示的值时，等效应力方程可能给出不真实的寿命预测值。）正火薄板纵向缺口 $K_{\mathrm{t}} = 2.0$ 最佳拟合 $S - N$ 曲线见图1-71。

图片摘要：该图主要展示 1 71 正火薄板纵向缺口 最佳拟合 曲线。
![](images/d9e018b300cb188eae2c5db164ce6c32d6afbedff3a48fed2e3eaf9b61e52b58.jpg)  
图1-71 正火薄板纵向缺口 $K_{t} = 2.0$ 最佳拟合 $S - N$ 曲线

制品品种：薄板，厚度0.075in

性能：TUS，ksi TYS，ksi 温度 ${}^{\circ}\mathbf{F}$

117 99 室温（无缺口）

120 - 室温（缺口， $K_{\mathrm{t}} = 2.0$ ）

试样细节：缺口， $K_{\mathrm{t}} = 2.0$

缺口类型 总宽 净宽 缺口半径

边 2.25 1.500 0.3175

中心 4.50 1.500 1.500

圆角 2.25 1.500 0.1736

试验参数：

载荷一轴向

频率—1100～1800r/min

温度一室温

环境一空气

炉/批号：不规定

等效应力方程：

$$
\log N _ {\mathrm {f}} = 1 7. 1 - 6. 4 9 \log (S _ {\mathrm {e q}})
$$

$$
S _ {\mathrm {e q}} = S _ {\max } (1 - R) ^ {0. 8 6}
$$

估算标准误差 $= 0.19$

表面状态：电抛光

寿命标准偏差 $= 0.78$

$$
R ^ {2} = 94 \%
$$

样本大小：107

（注意：当应力比超出上面表示的值时，等效应力方程可能给出不真实的寿命预测值。）正火薄板纵向缺口 $K_{\mathrm{t}} = 4.0$ 最佳拟合 $S - N$ 曲线见图1-72。

图片摘要：该图主要展示 1 72 正火薄板纵向缺口 最佳拟合 曲线。
![](images/54485581a308dc54ab3839fef1f13e086dec12719ad1e804bb190d481d9c0b7c.jpg)  
图1-72 正火薄板纵向缺口 $K_{\mathrm{t}} = 4.0$ 最佳拟合 $S - N$ 曲线

制品品种：薄板，厚度0.075in

性能：TUS，ksi TYS，ksi 温度， $\mathbb{T}$

117 99 室温（无缺口）

120 - 室温（缺口， $K_{\mathrm{t}} = 4.0$ ）

试样细节：缺口， $K_{\mathrm{t}} = 4.0$

缺口类型 总宽 净宽 缺口半径

边 2.25 1.500 0.057

中心 4.10 1.496 0.070

圆角 2.25 1.500 0.0195

表面状态：电抛光

试验参数：

载荷一轴向

频率—1100～1800r/min

温度一室温

环境一空气

炉/批号：不规定

等效应力方程：

$$
\log N _ {\mathrm {f}} = 1 2. 6 - 4. 6 9 \log (S _ {\mathrm {e q}})
$$

$$
S _ {\mathrm {e q}} = S _ {\max } (1 - R) ^ {0. 6 3}
$$

估算标准误差 $= 0.24$

寿命标准偏差 $= 0.70$

$$
R ^ {2} = 88 \%
$$

样本大小：87

（注意：当应力比超出上面表示的值时，等效应力方程可能给出不真实的寿命预测值。）

正火薄板纵向缺口 $K_{\mathrm{t}} = 5.0$ 最佳拟合 $S - N$ 曲线见图1-73。

图片摘要：该图主要展示 1 73 正火薄板纵向缺口 最佳拟合 曲线。
![](images/8c5a46cf624992b99b194fc8cce28afce0bcb8c15cd968b650e960b39c234de0.jpg)  
图1-73 正火薄板纵向缺口 $K_{\mathrm{t}} = 5.0$ 最佳拟合 $S - N$ 曲线

制品品种：薄板，厚度0.075in

性能：TUS，ksi TYS，ksi 温度， $^{\circ}\mathrm{F}$

117 99 室温（无缺口）

120 - 室温（缺口， $K_{\mathrm{t}} = 5.0$ ）

试样细节：带缺口边， $K_{\mathrm{t}} = 5.0$

总宽 2.25in

净宽 1.50in

缺口半径 0.075in

表面状态：电抛光

试验参数：

载荷一轴向

频率一 $1100\sim 1800\mathrm{r / min}$

温度一室温

环境一空气

炉/批号：不规定

等效应力方程：

$$
\log N _ {\mathrm {f}} = 1 2. 0 - 4. 5 7 \log (S _ {\mathrm {e q}})
$$

$$
S _ {\mathrm {e q}} = S _ {\max } (1 - R) ^ {0. 5 6}
$$

估算标准误差 $= 0.18$

寿命标准偏差 $= 0.87$

$$
R ^ {2} = 96 \%
$$

样本大小：38

（注意：当应力比超出上面表示的值时，等效应力方程可能给出不真实的寿命预测值。）

$F_{\mathrm{tu}} = 180\mathrm{ksi}$ 薄板纵向无缺口最佳拟合 $S - N$ 曲线见图1-74。

图片摘要：该图主要展示 1 74 薄板纵向无缺口最佳拟合 曲线。
![](images/b5125c4e0383a34ff9f770f3fa150edee77e8c8f799172fb2161636759f7cf09.jpg)  
图1-74 $F_{\mathrm{tu}} = 180\mathrm{ksi}$ 薄板纵向无缺口最佳拟合 $S - N$ 曲线

制品品种：薄板，厚度0.075in

性能：TUS，ksi TYS，ksi 温度，F

180 174 室温

试验参数：

载荷一轴向

频率 $-20\sim 1800\mathrm{r / min}$

温度一室温

试样细节：无缺口

总宽 2.88in

净宽 1.00in

净截面半径 12.0in

表面状态：电抛光

环境一空气

炉/批号：不规定

等效应力方程：

$$
\log N _ {\mathrm {f}} = 2 0. 3 - 7. 3 1 \log (S _ {\mathrm {e q}})
$$

$$
S _ {\mathrm {e q}} = S _ {\max } (1 - R) ^ {0. 4 9}
$$

估算标准误差 $= 0.39$

寿命标准偏差 $= 0.89$

$$
R ^ {2} = 81 \%
$$

样本大小：27

（注意：当应力比超出上面表示的值时，等效应力方程可能给出不真实的寿命预测值。）

$F_{\mathrm{tu}} = 180\mathrm{ksi}$ 薄板纵向缺口 $K_{\mathrm{t}} = 2.0$ 最佳拟合 $S - N$ 曲线见图1-75。

图片摘要：该图主要展示 1 75 薄板纵向缺口 最佳拟合 曲线。
![](images/06f9146eacac4dd6534236db2ef8320c6cdab4a73607edd40966ab3fe27db075.jpg)  
图1-75 $F_{\mathrm{tu}} = 180\mathrm{ksi}$ 薄板纵向缺口 $K_{\mathrm{t}} = 2.0$ 最佳拟合 $S - N$ 曲线

制品品种：薄板，厚度0.075in

性能：TUS，ksi TYS，ksi 温度，F

180 174 室温

试验参数：

载荷一轴向

频率—21～1800r/min

温度一室温

环境一空气

炉/批号：不规定

试样细节：带缺口边

总宽 2.25in

净宽 1.50in

缺口半径 0.3175in

表面状态：电抛光

等效应力方程：

$$
\log N _ {\mathrm {f}} = 8. 8 7 - 2. 8 1 \log (S _ {\mathrm {e q}} - 4 1. 5)
$$

$$
S _ {\mathrm {e q}} = S _ {\max } (1 - R) ^ {0. 4 6}
$$

估算标准误差 $= 0.18$

寿命标准偏差 $= 0.77$

$$
R ^ {2} = 94 \%
$$

样本大小：19

（注意：当应力比超出上面表示的值时，等效应力方程可能给出不真实的寿命预测值。）

$F\mathrm{tu} = 180\mathrm{ksi}$ 薄板纵向缺口 $K_{\mathrm{t}} = 4.0$ 最佳拟合 $S - N$ 曲线见图1-76。

图片摘要：该图主要展示 1 76 薄板纵向缺口 最佳拟合 曲线。
![](images/2ad0a97435c45aa98ec8540f68c14e1ce1442735317bd1d71c659eaf4205a6d7.jpg)  
图1-76 $F_{\mathrm{tu}} = 180\mathrm{ksi}$ 薄板纵向缺口 $K_{\mathrm{t}} = 4.0$ 最佳拟合 $S - N$ 曲线

制品品种：薄板，厚度0.075in

性能：TUS，ksi TYS，ksi 温度， $^{\circ}\mathrm{F}$

180 174 室温

试样细节：带缺口边

总宽 2.25in

净宽 1.50in

缺口半径 0.057in

表面状态：电抛光

试验参数：

载荷一轴向

频率一 $23\sim 1800\mathrm{r / min}$

温度一室温

环境一空气

炉/批号：不规定

等效应力方程：

$$
\log N _ {\mathrm {f}} = 1 2. 4 - 4. 4 5 \log (S _ {\mathrm {e q}})
$$

$$
S _ {\mathrm {e q}} = S _ {\max } (1 - R) ^ {0. 1 1}
$$

估算标准误差 $= 0.18$

寿命标准偏差 $= 0.90$

$$
R ^ {2} = 98 \%
$$

样本大小：20

注意：当应力比超出上面表示的值时，等效应力方程可能给出不真实的寿命预测值。)

$1200^{\circ}\mathrm{F}$ 回火循环应变作用下的疲劳寿命见图1-77。

图片摘要：该图主要展示 1 77 回火的4130钢循环应变作用下的疲劳寿命。
![](images/3bc11f29d9873030f0b49103dc93ffa696cda97aa189faca713a093b80fecd39.jpg)  
图1-77 $1200^{\circ}\mathrm{F}$ 回火的4130钢循环应变作用下的疲劳寿命

$750^{\circ}\mathrm{F}$ 回火循环应变作用下的疲劳寿命见图1-78。

图片摘要：该图主要展示 1 77 回火的4130钢循环应变作用下的疲劳寿命。
![](images/1036c2508c45beb944394f02c1100ff466234845c33e84ade40a8df391bc005f.jpg)  
图1-78 $750^{\circ}\mathrm{F}$ 回火循环应变作用下的疲劳寿命

(2）4140

光滑和缺口试样纵向和横向疲劳性能见图1-79。

图片摘要：该图主要展示 1 78 回火循环应变作用下的疲劳寿命。
![](images/562502460b11f1deebac6ef28eaf6ddbe52b83629d36652276125f3dd9c64c69.jpg)  
图1-79 光滑和缺口试样纵向和横向疲劳性能

热处理到不同强度水平的棒材光滑疲劳性能见图1-80。

图片摘要：该图主要展示 1 79 光滑和缺口试样纵向和横向疲劳性能。
![](images/ed6323c4cf1517cbec6e125b600b7e8fa457ff8240dbfa6ce8c9af1d1916048b.jpg)  
图1-80 热处理到不同强度水平的棒材光滑疲劳性能

热处理到不同强度水平的棒材缺口疲劳性能见图1-81。

脱碳对光滑和缺口试样疲劳性能的影响见图1-82。

图片摘要：该图主要展示 1 80 热处理到不同强度水平的棒材光滑疲劳性能。
![](images/3f8639cb7bc99fd70a52692a09415f95bf2305caf9d754fea7186dd44f9291ee.jpg)  
图1-81 热处理到不同强度水平的棒材缺口疲劳性能

图片摘要：该图主要展示 1 81 热处理到不同强度水平的棒材缺口疲劳性能。
![](images/5a232c14c2fffc60638e1f80b5a0c1abb9f7765e95aa2daf115a8649f66248b3.jpg)  
图1-82 脱碳对光滑和缺口试样疲劳性能的影响

环境对不同热处理状态的疲劳性能的影响见图1-83。

(3）4330V

棒材室温疲劳性能见表1-11。

表 1-11 榷材室温疲劳性能  

<table><tr><td rowspan="2">Ftu (ksi)</td><td rowspan="2">方法</td><td colspan="2">应力比</td><td rowspan="2">应力集中</td><td colspan="3">不同循环次数F的疲劳强度</td></tr><tr><td>A</td><td>R</td><td>10^5</td><td>10^6</td><td>10^7</td></tr><tr><td>201</td><td rowspan="8">旋转梁</td><td rowspan="8">∞</td><td rowspan="8">-1</td><td rowspan="5">光滑K1=1</td><td>105</td><td>85</td><td>85</td></tr><tr><td>222</td><td>105</td><td>90</td><td>90</td></tr><tr><td>236</td><td>115</td><td>95</td><td>90</td></tr><tr><td>250</td><td>120</td><td>95</td><td>90</td></tr><tr><td>263</td><td>130</td><td>95</td><td>80</td></tr><tr><td>201</td><td rowspan="3">缺口K1=8</td><td>50</td><td>40</td><td>40</td></tr><tr><td>250</td><td>60</td><td>50</td><td>50</td></tr><tr><td>263</td><td>65</td><td>65</td><td>65</td></tr></table>

图片摘要：该图主要展示 1 11 榷材室温疲劳性能。
![](images/83823b00fecceae553a4ea9f9096f5d55bfd9e1dc9eb3d6153b22aa2f6fa45c2.jpg)  
图1-83 环境对不同热处理状态的疲劳性能的影响

二次回火对棒材光滑和缺口 $S - N$ 曲线的影响见图1-84。

图片摘要：该图主要展示 1 83 环境对不同热处理状态的疲劳性能的影响。
![](images/a3948e4d92cc23e9e7bcd6ec0bb14e7e159c5243710e0420dd528689a58ef5f4.jpg)  
图1-84二次回火对棒材光滑和缺口 $S - N$ 曲线的影响

$F_{\mathrm{tu}} = 125\mathrm{ksi}$ 棒材纵向无缺口最佳拟合 $S - N$ 曲线见图1-85。

图片摘要：该图主要展示 1 84二次回火对棒材光滑和缺口 曲线的影响。
![](images/ff378a6327b3f65a11a1c41d183418d3b475be9b4eae2eb0326b16fad054ded2.jpg)  
图1-85 $F_{\mathrm{tu}} = 125\mathrm{k}$ si棒材纵向无缺口最佳拟合 $S - N$ 曲线

制品品种：空气熔炼直径为 $9 / 8$ in的轧制棒

性能：TUS，ksi TYS，ksi 温度，F

125 - 室温（无缺口）

150 - 室温（缺口）

试 样：无缺口，直径0.400in

表面状态：手工抛光至RMS10

试验参数：

加载一轴向

频率—2000～2500r/min

温度一室温

环境一空气

炉/批号：1

等效应力方程：

$$
\log N _ {\mathrm {f}} = 1 4. 9 6 - 6. 4 6 \log (S _ {\mathrm {e q}})
$$

$$
S _ {\mathrm {e q}} = S _ {\max } (1 - R) ^ {0. 7 0} - 6 0. 0
$$

$$
R ^ {2} = 75 \%
$$

样本大小：9

（注意：当应力比超出上面表示的值时，等效应力方程可能给出不真实的寿命预测值。）

$F_{\mathrm{tu}} = 125\mathrm{ksi}$ 棒材纵向缺口 $K_{\mathrm{t}} = 3.3$ 最佳拟合 $S - N$ 曲线见图1-86。

图片摘要：该图主要展示 1 86 棒材纵向缺口 最佳拟合 曲线。
![](images/58d00f202402bbfccf8ff5716e62708bb98674c979c746e92b9088e19e8493b0.jpg)  
图1-86 $F_{\mathrm{tu}} = 125\mathrm{ksi}$ 棒材纵向缺口 $K_{\mathrm{t}} = 3.3$ 最佳拟合 $S - N$ 曲线

制品品种：空气熔炼直径为 $9 / 8\mathrm{in}$ 的轧制棒

性能：TUS,ksi TYS,ksi 温度，F

125 - 室温（无缺口）

150 - 室温（缺口）

试 样：V形槽缺口， $K_{\mathrm{t}} = 3.3$

总直径0.450in

净直径0.450in

根部半径 $r = 0.010\mathrm{in}$

倒角 $\omega = 60^{\circ}$

表面状态：手工抛光至RMS10

试验参数：

加载一轴向

频率—2000～2500r/min

温度一室温

环境一空气

炉/批号：1

等效应力方程：

$$
\log N _ {\mathrm {f}} = 9. 7 5 - 3. 0 8 \log (S _ {\mathrm {e q}})
$$

$$
S _ {\mathrm {e q}} = S _ {\max } (1 - R) ^ {0. 8 4} - 2 0. 0
$$

$$
R ^ {2} = 80 \%
$$

样本大小：11

(注意：当应力比超出上面表示的值时，等效应力方程可能给出不真实的寿命预测值。)

$F_{\mathrm{tu}} = 150\mathrm{ksi}$ 棒材纵向无缺口最佳拟合 $S - N$ 曲线见图1-87。

图片摘要：该图主要展示 1 87 榫材纵向无缺口最佳拟合 曲线。
![](images/72054d3ccdaf965e1821284c82c0f9bea4381c478de8d81764c4d507a4ae96d8.jpg)  
图1-87 $F_{\mathrm{tu}} = 150\mathrm{ksi}$ 榫材纵向无缺口最佳拟合 $S - N$ 曲线

<table><tr><td colspan="3">制品品种: 空气熔炼直径为 9/8 in 的轧制棒</td></tr><tr><td>性能: TUS, ksi</td><td>TYS, ksi</td><td>温度, ℉</td></tr><tr><td>158</td><td>147</td><td>室温 (无缺口)</td></tr><tr><td>150</td><td>-</td><td>室温 (缺口)</td></tr></table>

试 样：无缺口，直径0.400in

表面状态：手工抛光至RMS10

试验参数：

加载一轴向

频率—2000～2500r/min

温度一室温

环境一空气

炉/批号：1

等效应力方程：

$$
\log N _ {\mathrm {f}} = 1 3. 5 1 - 5. 0 1 \log (S _ {\mathrm {e q}})
$$

$$
S _ {\mathrm {e q}} = S _ {\max } (1 - R) ^ {0. 7 5} - 8 0. 0
$$

$$
R ^ {2} = 73 \%
$$

样本大小：9

（注意：当应力比超出上面表示的值时，等效应力方程可能给出不真实的寿命预测值。）

$F_{\mathrm{tu}} = 150\mathrm{ksi}$ 棒材纵向缺口 $K_{\mathrm{t}} = 3.3$ 最佳拟合 $S - N$ 曲线见图1-88。

图片摘要：该图主要展示 1 88 棒材纵向缺口 最佳拟合 曲线。
![](images/bca98a29014e9abe34be89a8e9d3e3c1f9a0edf3ae08e9f2401f57ed9082cc8b.jpg)  
图1-88 $F_{\mathrm{tu}} = 150\mathrm{ksi}$ 棒材纵向缺口 $K_{\mathrm{t}} = 3.3$ 最佳拟合 $S - N$ 曲线

制品品种：空气熔炼直径为 $9 / 8\mathrm{in}$ 的轧制棒 试验参数：

性能：TUS，ksi TYS，ksi 温度，F 加载一轴向

158 147 室温（无缺口） 频率—2000~2500r/min

190 - 室温（缺口） 温度一室温

试样：V形槽缺口， $K_{\mathrm{t}} = 3.3$ 环境一空气

总直径0.400in 炉/批号：1

净直径0.400in 等效应力方程：

根部半径 $r = 0.010\mathrm{in}$ $\log N_{\mathrm{f}} = 7.90 - 2.00\log (S_{\mathrm{eq}})$

倒角 $\omega = 60^{\circ}$ $S_{\mathrm{eq}} = S_{\mathrm{max}}(1 - R)^{0.60} - 40.0$

表面状态：车削至RMS10 $R^2 = 86\%$

样本大小：11

（注意：当应力比超出上面表示的值时，等效应力方程可能给出不真实的寿命预测值。）

$F_{\mathrm{tu}} = 150\mathrm{ksi}$ 棒材在 $600^{\circ}\mathrm{F}$ 的纵向无缺口最佳拟合 $S - N$ 曲线见图1-89。

图片摘要：该图主要展示 1 89 棒材在 时的纵向无缺口最佳拟合 曲线。
![](images/34f71003c8b5611f050bb777d338f36e818b7aa8b852ac3c9a20e59fa5e44b83.jpg)  
图1-89 $F_{\mathrm{tu}} = 150\mathrm{ksi}$ 棒材在 $600^{\circ}\mathrm{F}$ 时的纵向无缺口最佳拟合 $S - N$ 曲线

制品品种：空气熔炼直径为 $9 / 8$ in的轧制棒

性能：TUS,ksi TYS,ksi 温度，F

158 147 室温（无缺口）

153 121 600（无缺口）

试验参数：

加载一轴向

频率一 $2000\sim 2500\mathrm{r / min}$

温度— $600^{\circ}\mathrm{F}$

环境一空气

炉/批号：1

等效应力方程：

$$
\log N _ {\mathrm {f}} = 2 2. 3 6 - 9. 9 8 \log (S _ {\mathrm {e q}})
$$

176 - 600（缺口）

$$
S _ {\mathrm {e q}} = S _ {\max } (1 - R) ^ {0. 6 6} - 6 0. 0
$$

$$
R ^ {2} = 95 \%
$$

试 样：无缺口，直径0.400in

样本大小：11

表面状态：手工抛光至RMS10

（注意：当应力比超出上面表示的值时，等效应力方程可能给出不真实的寿命预测值。）

$F_{\mathrm{tu}} = 150\mathrm{ksi}$ 棒材在 $600^{\circ}\mathrm{F}$ 时的纵向缺口 $K_{\mathrm{t}} = 3.3$ 最佳拟合 $S - N$ 曲线见图1-90。

图片摘要：该图主要展示 1 90 棒材在 时的纵向缺口 最佳拟合 曲线。
![](images/7444db4680008702ca15314fbfd53df0ad85c7b25e623b109744bfa1c2cd48b6.jpg)  
图1-90 $F_{\mathrm{tu}} = 150\mathrm{ksi}$ 棒材在 $600^{\circ}\mathrm{F}$ 时的纵向缺口 $K_{\mathrm{t}} = 3.3$ 最佳拟合 $S - N$ 曲线

制品品种：空气熔炼直径为 $9 / 8\mathrm{in}$ 的轧制棒

性能：TUS,ksi TYS,ksi 温度，F

试验参数：

158 147 室温（无缺口）

加载一轴向

频率—2000～2500r/min

153 121 600（无缺口）

温度— $600^{\circ}\mathrm{F}$

环境一空气

炉/批号：1

190 - 室温（缺口）

等效应力方程：

$$
\log N _ {\mathrm {f}} = 1 0. 3 9 - 3. 7 6 \log (S _ {\mathrm {e q}})
$$

176 - 600（缺口）

$$
S _ {\mathrm {e q}} = S _ {\max } (1 - R) ^ {0. 6 2} - 3 0. 0
$$

$$
R ^ {2} = 89 \%
$$

试 样：V形槽缺口， $K_{\mathrm{t}} = 3.3$

样本大小：11

总直径0.450in

净直径0.400in

根部半径 $r = 0.010\mathrm{in}$

倒角 $\omega = 60^{\circ}$

表面状态：车削至RMS10

（注意：当应力比超出上面表示的值时，等效应力方程可能给出不真实的寿命预测值。）

$F_{\mathrm{tu}} = 150\mathrm{ksi}$ 棒材在 $800^{\circ}\mathrm{F}$ 时的纵向无缺口最佳拟合 $S - N$ 曲线见图1-91。

图片摘要：该图主要展示 1 91 棒材在 时的纵向无缺口最佳拟合 曲线。
![](images/c4531faf1624f847be8e5c306fd12f7b139ee70bfbf1d37f693d211f8422d023.jpg)  
图1-91 $F_{\mathrm{tu}} = 150\mathrm{ksi}$ 棒材在 $800^{\circ}\mathrm{F}$ 时的纵向无缺口最佳拟合 $S - N$ 曲线

制品品种：空气熔炼直径为 $9 / 8\mathrm{in}$ 的轧制棒 试验参数：

性能：TUS,ksi TYS,ksi 温度，F 加载一轴向

158 147 室温（无缺口） 频率—2000~2500r/min

温度— $800^{\circ}\mathrm{F}$

125 101 800（无缺口） 环境一空气

炉/批号：1

190 - 室温（缺口） 等效应力方程：

$$
\log N _ {\mathrm {f}} = 1 7. 5 3 - 7. 3 5 \log (S _ {\mathrm {e q}})
$$

154 - 800（缺口） $S_{\mathrm{eq}} = S_{\mathrm{max}}(1 - R)^{0.66} - 60.0$

$$
R ^ {2} = 82 \%
$$

试 样：无缺口，直径0.400in 样本大小：15

表面状态：手工抛光至RMS10

（注意：当应力比超出上面表示的值时，等效应力方程可能给出不真实的寿命预测值。）

$F_{\mathrm{tu}} = 150\mathrm{ksi}$ 棒材在 $800^{\circ}\mathrm{F}$ 时的纵向缺口 $K_{\mathrm{t}} = 3.3$ 最佳拟合 $S - N$ 曲线见图1-92。

图片摘要：该图主要展示 1 92 棒材在 时的纵向缺口 最佳拟合 曲线。
![](images/c56b79ac15272616a24074caf06fa6bb5185677bd0bf5d0bfe9cc46290953dc2.jpg)  
图1-92 $F_{\mathrm{tu}} = 150\mathrm{ksi}$ 棒材在 $800^{\circ}\mathrm{F}$ 时的纵向缺口 $K_{\mathrm{t}} = 3.3$ 最佳拟合 $S - N$ 曲线

制品品种：空气熔炼直径为 $9 / 8\mathrm{in}$ 的轧制棒性能：TUS,ksi TYS,ksi 温度，F

158 147 室温（无缺口）

125 101 800（无缺口）

190 - 室温

154 - 800（缺口）

试验参数：

加载一轴向

频率—2000～2500r/min

温度— $800^{\circ}\mathrm{F}$

环境一空气

炉/批号：1

等效应力方程：（缺口）

$$
\log N _ {\mathrm {f}} = 7. 1 3 - 2. 0 1 \log (S _ {\mathrm {e q}})
$$

$$
S _ {\mathrm {e q}} = S _ {\max } (1 - R) ^ {0. 9 2} - 4 8. 6
$$

$$
R ^ {2} = 72 \%
$$

样本大小：9

试 样：V形槽缺口， $K_{\mathrm{t}} = 3.3$

表面状态：车削至RMS10

（注意：当应力比超出上面表示的值时，等效应力方程可能给出不真实的寿命预测值。）

$F_{\mathrm{tu}} = 150\mathrm{ksi}$ 棒材在 $1000^{\circ}\mathrm{F}$ 时的纵向无缺口最佳拟合 $S - N$ 曲线见图1-93。

图片摘要：该图主要展示 1 93 棒材在 时的纵向无缺口最佳拟合 曲线。
![](images/fc2be1bdcabaa2ad6ad86e09094b1a5b5314b3beaef79dbfd688dbec96e9c06b.jpg)  
图1-93 $F_{\mathrm{tu}} = 150\mathrm{ksi}$ 棒材在 $1000^{\circ}\mathrm{F}$ 时的纵向无缺口最佳拟合 $S - N$ 曲线

制品品种：空气熔炼直径为 $9 / 8$ in的轧制棒

性能：TUS,ksi TYS,ksi 温度，F

153 147 室温（无缺口）

81 63 1000（无缺口）

190 - 室温（缺口）

98 - 1000（缺口）

试验参数：

加载一轴向

频率—2000～2500r/min

温度— $1000^{\circ}\mathrm{F}$

环境一空气

炉/批号：1

等效应力方程：

$$
\log N _ {\mathrm {f}} = 1 6. 8 5 - 7. 0 2 \log (S _ {\mathrm {e q}})
$$

$$
S _ {\mathrm {e q}} = S _ {\max } (1 - R) ^ {0. 8 0} - 4 0. 0
$$

$$
R ^ {2} = 88 \%
$$

样本大小：13

试 样：无缺口，直径0.400in

表面状态：手工抛光至RMS10

（注意：当应力比超出上面表示的值时，等效应力方程可能给出不真实的寿命预测值。）

$F_{\mathrm{tu}} = 150\mathrm{ksi}$ 棒材在 $1000^{\circ}\mathrm{F}$ 时纵向缺口 $K_{\mathrm{t}} = 3.3$ 最佳拟合 $S - N$ 曲线见图1-94。

图片摘要：该图主要展示 1 94 棒材在 时纵向缺口 最佳拟合 曲线。
![](images/e3bd34605da2282f81ea58f4ade7f52cef82a9df7bee2160f9f40f19ec8acbf2.jpg)  
图1-94 $F_{\mathrm{tu}} = 150\mathrm{ksi}$ 棒材在 $1000^{\circ}\mathrm{F}$ 时纵向缺口 $K_{\mathrm{t}} = 3.3$ 最佳拟合 $S - N$ 曲线

<table><tr><td colspan="4">制品品种:空气熔炼直径为9/8in的轧制棒</td><td>试验参数:</td></tr><tr><td>性能: TUS, ksi</td><td>TYS, ksi</td><td>温度,F</td><td>加载一轴向</td><td></td></tr><tr><td></td><td>158</td><td>147</td><td>室温(无缺口)</td><td>频率-2000~2500r/min</td></tr><tr><td></td><td></td><td></td><td></td><td>温度-1000°F</td></tr><tr><td></td><td>81</td><td>63</td><td>1000(无缺口)</td><td>环境一空气</td></tr><tr><td></td><td></td><td></td><td></td><td>炉/批号:1</td></tr><tr><td></td><td>190</td><td>-</td><td>室温(缺口)</td><td>等效应力方程:</td></tr><tr><td></td><td></td><td></td><td></td><td>logNf=9.76-3.75log(Seq)</td></tr><tr><td></td><td>98</td><td>-</td><td>1000(缺口)</td><td>Seq= Smax(1-R)0.50-30.0</td></tr><tr><td></td><td></td><td></td><td></td><td>R²=89%</td></tr><tr><td colspan="4">试样: V形槽缺口,Kt=3.3</td><td>样本大小:12</td></tr><tr><td colspan="4">总直径0.450in</td><td></td></tr><tr><td colspan="4">根部半径r=0.010in倒角ω=60°</td><td></td></tr></table>

表面状态：车削至RMS10  
（注意：当应力比超出上面表示的值时，等效应力方程可能给出不真实的寿命预测值。）

$F_{\mathrm{tu}} = 200\mathrm{ksi}$ 棒材和模锻件纵向无缺口最佳拟合 $S - N$ 曲线见图1-95。

图片摘要：该图主要展示 1 95 棒材和模锻件纵向无缺口最佳拟合 曲线。
![](images/e6ac61a9a10cc00fb034817857d4866625e7dafbaa7e91a3752148ab8e86dc86.jpg)  
图1-95 $F_{\mathrm{tu}} = 200\mathrm{ksi}$ 棒材和模锻件纵向无缺口最佳拟合 $S - N$ 曲线

制品品种：空气熔炼直径为 $9 / 8$ in的轧制棒

空气熔炼模锻件（B-36飞机起落架）

性能：TUS，ksi TYS，ksi 温度，F

208~221 189~217 室温（无缺口）

251 - 室温（缺口）

试 样：无缺口，直径为0.300in和0.400in

表面状态：手工抛光至RMS5～10

试验参数：

加载一轴向

频率—2000～2500r/min

温度一室温

环境一空气

炉/批号：2

等效应力方程：

$$
\log N _ {\mathrm {f}} = 9. 3 1 - 2. 7 3 \log (S _ {\mathrm {e q}})
$$

$$
S _ {\mathrm {e q}} = S _ {\max } (1 - R) ^ {0. 3 9} - 9 3. 4
$$

$$
R ^ {2} = 72 \%
$$

样本大小：26

（注意：当应力比超出上面表示的值时，等效应力方程可能给出不真实的寿命预测值。）

$F_{\mathrm{tu}} = 200\mathrm{ksi}$ 棒材纵向缺口 $K_{\mathrm{t}} = 3.3$ 最佳拟合 $S - N$ 曲线见图1-96。

图片摘要：该图主要展示 1 96 棒材纵向缺口 最佳拟合 曲线。
![](images/dd3b09901086d50112099a6accce07b851b2f51b39a4809cef058952297bdaed.jpg)  
图1-96 $F_{\mathrm{tu}} = 200\mathrm{ksi}$ 棒材纵向缺口 $K_{\mathrm{t}} = 3.3$ 最佳拟合 $S - N$ 曲线

制品品种：空气熔炼直径为 $9 / 8\mathrm{in}$ 的轧制棒

性能：TUS，ksi TYS，ksi温度， $^{\circ}\mathrm{F}$

208 - 室温（无缺口）

251 - 室温（缺口）

试 样：V形槽缺口， $K_{\mathrm{t}} = 3.3$

总直径0.450in

净直径0.400in

根部半径 $r = 0.010\mathrm{in}$

倒角 $\omega = 60^{\circ}$

表面状态：车削至RMS10

试验参数：

加载一轴向

频率一 $2000\sim 2500\mathrm{r / min}$

温度一室温

环境一空气

炉/批号：1

等效应力方程：

$$
\log N _ {\mathrm {f}} = 7. 5 2 - 1. 9 6 \log (S _ {\mathrm {e q}})
$$

$$
S _ {\mathrm {e q}} = S _ {\max } (1 - R) ^ {0. 6 5} - 3 1. 2
$$

$$
R ^ {2} = 93 \%
$$

样本大小：26

（注意：当应力比超出上面表示的值时，等效应力方程可能给出不真实的寿命预测值。）

$F_{\mathrm{tu}} = 260\mathrm{ksi}$ 棒材和锻坯纵向无缺口最佳拟合 $S - N$ 曲线见图1-97。

图片摘要：该图主要展示 1 97 棒材和锻坯纵向无缺口最佳拟合 曲线。
![](images/dd52a0dfebb08dcd73e246ee64c7f344aeff7d5932613f8f31fe5b387383ab22.jpg)  
图1-97 $F_{\mathrm{tu}} = 260\mathrm{ksi}$ 棒材和锻坯纵向无缺口最佳拟合 $S - N$ 曲线

制品品种：空气熔炼直径为 $9 / 8\mathrm{in}$ 的轧制棒空气熔炼6in钢坯

<table><tr><td colspan="2">性能: TUS, ksi TYS, ksi 温度,F 266~291 232 室温(无缺口) 352 - 室温(缺口)</td><td>试验参数: 加载一轴向 频率-1000~2500r/min 温度一室温</td></tr><tr><td colspan="2">试样: 无缺口,直径为0.200in和0.400in 表面状态: 手工抛光至RMS10</td><td>环境一空气 炉/批号: 2 等效应力方程: logNf=11.6-3.75log (Seq) Seq = Smax (1-R)0.64 - 80.0 R² = 45% 样本大小: 41</td></tr></table>

（注意：当应力比超出上面表示的值时，等效应力方程可能给出不真实的寿命预测值。）

$F_{\mathrm{tu}} = 260\mathrm{ksi}$ 棒材纵向缺口 $K_{\mathrm{t}} = 2.0$ 最佳拟合 $S - N$ 曲线见图1-98。

图片摘要：该图主要展示 1 98 棒材纵向缺口 最佳拟合 曲线。
![](images/c68812b21442a6c6b70cacbb4d25aa298a6b41036a57163b1608295f0e2addb6.jpg)  
图1-98 $F_{\mathrm{tu}} = 260\mathrm{ksi}$ 棒材纵向缺口 $K_{\mathrm{t}} = 2.0$ 最佳拟合 $S - N$ 曲线

制品品种：空气熔炼直径为 $9 / 8$ in的轧制棒

性能：TUS，ksi TYS，ksi 温度，F

266 232 室温（无缺口） 频率一 $2000\sim 2500\mathrm{r / min}$

390 - 室温（缺口） 温度一室温

试 样：V形槽缺口， $K_{\mathrm{t}} = 2.0$

总直径0.300in

净直径0.220in

根部半径 $r = 0.030\mathrm{in}$

倒角 $\omega = 60^{\circ}$

表面状态：车削至RMS10

环境一空气

炉/批号：1

等效应力方程：

$$
\log N _ {\mathrm {f}} = 9. 4 6 - 2. 6 5 \log (S _ {\mathrm {e q}})
$$

$$
S _ {\mathrm {e q}} = S _ {\max } (1 - R) ^ {0. 6 4} - 5 0. 0
$$

$$
R ^ {2} = 58 \%
$$

样本大小：30

（注意：当应力比超出上面表示的值时，等效应力方程可能给出不真实的寿命预测值。）

$F_{\mathrm{tu}} = 260\mathrm{ksi}$ 棒材纵向缺口 $K_{\mathrm{t}} = 3.0$ 最佳拟合 $S - N$ 曲线见图1-99。

图片摘要：该图主要展示 1 99 榜材纵向缺口 最佳拟合 曲线。
![](images/bbd8a201c60b072da79f6401d36c6e8f19d1f1b69d2c4d6c21d6f2c5b9187e0f.jpg)  
图1-99 $F_{\mathrm{tu}} = 260\mathrm{ksi}$ 榜材纵向缺口 $K_{\mathrm{t}} = 3.0$ 最佳拟合 $S - N$ 曲线

制品品种：空气熔炼直径为 $9 / 8\mathrm{in}$ 的轧制棒

性能：TUS，ksi TYS，ksi 温度，F

266

232

室温（无缺口）

加载一轴向

352

一

室温（缺口）

频率一 $2000\sim 2500\mathrm{r / min}$

温度一室温

试 样：V形槽缺口， $K_{\mathrm{t}} = 3.0$

总直径0.270in

净直径0.220in

根部半径 $r = 0.010\mathrm{in}$

倒角 $\omega = 60^{\circ}$

表面状态：车削至RMS10

环境一空气

炉/批号：1

等效应力方程：

$$
\log N _ {\mathrm {f}} = 7. 1 4 - 1. 7 4 \log (S _ {\mathrm {e q}})
$$

$$
S _ {\mathrm {e q}} = S _ {\max } (1 - R) ^ {0. 5 1} - 5 0. 3
$$

$$
R ^ {2} = 71 \%
$$

样本大小：29

（注意：当应力比超出上面表示的值时，等效应力方程可能给出不真实的寿命预测值。）

(5) 300M

$F_{\mathrm{tu}} = 280\mathrm{ksi}$ 锻件纵向和横向无缺口最佳拟合 $S - N$ 曲线见图1-100。

图片摘要：该图主要展示 1 100 锻件纵向和横向无缺口最佳拟合 曲线。
![](images/142fd5b6e30833d4cbf4a05ddd3cf10dd78736b53ed2086235bcdda445baabfd.jpg)  
图1-100 $F_{\mathrm{tu}} = 280\mathrm{ksi}$ 锻件纵向和横向无缺口最佳拟合 $S - N$ 曲线

制品品种：模锻件， $10\times 20\mathrm{in}$

模锻件， $13 / 2\times 20\mathrm{in}$

钢 坯，6in

锻棒， $5 / 4\times 8\mathrm{in}$

性能：TUS，ksi TYS，ksi

274~294 227~247

试样细节：无缺口

$0.200 \sim 0.250 \mathrm{in}$ 直径

表面状态：热处理并沿试样长度方向精

磨达到表面RMS63或更高，

消除应力

试验参数：

加载一轴向

频率—1800～2000r/min

温度一室温

环境一空气

炉/批号：6

等效应力方程：

$$
\log N _ {\mathrm {f}} = 1 4. 8 - 5. 3 8 \log (S _ {\mathrm {e q}} - 6 3. 8)
$$

$$
S _ {\mathrm {e q}} = S _ {\mathrm {a}} + 0. 4 8 S _ {\mathrm {m}}
$$

标准偏差 $\log N_{\mathrm{f}} = 55.7(1 / S_{\mathrm{eg}})$

$$
R ^ {2} = 82.0 \%
$$

样本大小：104

（注意：当应力比超出上面表示的值时，等效应力方程可能给出不真实的寿命预测值。）

$F_{\mathrm{tu}} = 280\mathrm{ksi}$ 锻坯纵向缺口 $K_{\mathrm{t}} = 2.0$ 最佳拟合 $S - N$ 曲线见图1-101。

图片摘要：该图主要展示 1 101 锻坯纵向缺口 最佳拟合 曲线。
![](images/e8593d30bec2f8a68adbd57fc531feaa940901dc28f62433f464c61c7cc9eadc.jpg)  
图1-101 $F_{\mathrm{tu}} = 280\mathrm{ksi}$ 锻坯纵向缺口 $K_{\mathrm{t}} = 2.0$ 最佳拟合 $S - N$ 曲线

制品品种：锻坯，尺寸不规定CEVM

性能：TUS，ksi TYS，ksi温度，F

290

242

室温（无缺口）

频率一

456

室温（缺口）

温度一室温

试 样： $60^{\circ}\mathrm{V}$ 形槽缺口， $K_{\mathrm{t}} = 2.0$

总直径0.500in

/批号：3

净直径0.250in

等效应力方程：

根部半径 $r = 0.040\mathrm{in}$

$$
\log N _ {\mathrm {f}} = 1 2. 8 7 - 5. 0 8 \log (S _ {\mathrm {e q}})
$$

倒角 $\omega = 60^{\circ}$

$$
S _ {\mathrm {e q}} = S _ {\max } (1 - R) ^ {0. 3 6} - 5 5. 0
$$

表面状态：热处理并研磨缺口至 $\mathrm{RMS63} \pm 5$

$$
R ^ {2} = 79 \%
$$

消除应力

样本大小：70

（注意：当应力比超出上面表示的值时，等效应力方程可能给出不真实的寿命预测值。）

$F_{\mathrm{tu}} = 280\mathrm{ksi}$ 锻件纵向和横向缺口 $K_{\mathrm{t}} = 3.0$ 最佳拟合 $S - N$ 曲线见图1-102。

图片摘要：该图主要展示 1 102 锻件纵向和横向缺口 最佳拟合 曲线。
![](images/a71222da022fd2f401c1992037111a1d5044b69e10479af64d925a8385168deb.jpg)  
图1-102 $F_{\mathrm{tu}} = 280\mathrm{ksi}$ 锻件纵向和横向缺口 $K_{\mathrm{t}} = 3.0$ 最佳拟合 $S - N$ 曲线

制品品种：模锻件， $10\times 20\mathrm{in}$

模锻件， $13 / 2\times 20\mathrm{in}$

性能：TUS，ksi TYS，ksi

$290\sim 292$ $242\sim 247$ （室温无缺口）

435 （室温缺口）

试验参数：

加载一轴向

频率--

温度一室温

环境一空气

试样细节： $60^{\circ}\mathrm{V}$ 形槽缺口， $K_{\mathrm{t}} = 3.0$

总直径0.500in

净直径0.250in

根部半径 $r = 0.0145\mathrm{in}$

倒角 $\omega = 60^{\circ}$

表面状态：热处理并精磨缺口到RMS63或

更高；消除应力

炉/批号：5

等效应力方程：

$$
\log N _ {\mathrm {f}} = 1 0. 4 0 - 3. 4 1 \log (S _ {\mathrm {e q}} - 2 0. 0)
$$

$$
S _ {\mathrm {e q}} = S _ {\max } (1 - R) ^ {0. 5 1}
$$

标准偏差 $\log N_{\mathrm{f}} = 18.3$ （ $1 / S_{\mathrm{eq}})$

$$
R ^ {2} = 97.4 \%
$$

样本大小：99

（注意：当应力比超出上面表示的值时，等效应力方程可能给出不真实的寿命预测值。）

$F_{\mathrm{tu}} = 280\mathrm{ksi}$ 锻坯纵向缺口 $K_{\mathrm{t}} = 5.0$ 最佳拟合 $S - N$ 曲线见图1-103。

图片摘要：该图主要展示 1 103 si锻坯纵向缺口 最佳拟合 曲线。
![](images/45ac7e0975d5cb7f7b7b32edb83b2a570ac5ad6e209a660a87826ffcd991dce2.jpg)  
图1-103 $F_{\mathrm{tu}} = 280\mathrm{k}$ si锻坯纵向缺口 $K_{\mathrm{t}} = 5.0$ 最佳拟合 $S - N$ 曲线

制品品种：未规定尺寸的锻坯

性能：TUS，ksi TYS，ksi 温度，F

290 242 室温（无缺口）

379 - 室温（缺口）

试 样： $60^{\circ}\mathrm{V}$ 形槽缺口， $K_{\mathrm{t}} = 5.0$

总直径0.500in

净直径0.250in

根部半径 $r = 0.0042\mathrm{in}$

倒角 $\omega = 60^{\circ}$

表面状态：热处理并精磨缺口至RMS63最大；

消除应力

试验参数：

加载一轴向

频率一-

温度一室温

环境一空气

炉/批号：2

等效应力方程：

$$
\log N _ {f} = 9. 6 1 - 3. 0 4 \log (S _ {\mathrm {e q}})
$$

$$
S _ {\mathrm {e q}} = S _ {\max } (1 - R) ^ {0. 5 2} - 1 0. 0
$$

$$
R ^ {2} = 88 \%
$$

样本大小：48

（注意：当应力比超出上面表示的值时，等效应力方程可能给出不真实的寿命预测值。）

3.0in自由锻件和1.80in厚板（TUS：280~290ksi）的疲劳裂纹扩展数据见图1-104。

图片摘要：该图主要展示 1 104 3.0in自由锻件和1.80in厚板（TUS：280~290ksi）。
![](images/132c666f53014e4a0c8ef68b0f0c562d0086c24e41ea5243a0c5235e5f28964e.jpg)  
图1-104 3.0in自由锻件和1.80in厚板（TUS：280~290ksi）  
的疲劳裂纹扩展数据

应力强度因子范围 $\Delta K$ 和应力比对 $F_{\mathrm{tu}} = 260\mathrm{ksi}$ 厚板室温疲劳裂纹扩展的影响见图1-105。

应力强度因子范围 $\Delta K$ 和应力比对 $F_{\mathrm{tu}} = 270\mathrm{ksi}$ 厚板室温疲劳裂纹扩展的影响见图1-106。

应力强度因子范围 $\Delta K$ 和应力比对 $F_{\mathrm{tu}} = 220\mathrm{ksi}$ 厚板室温疲劳裂纹扩展的影响见图1-107。

(6) $9\mathrm{Ni} - 4\mathrm{Co} - 0.2\mathrm{C}$

厚板光滑和缺口试样的 $S - N$ 曲线见图1-108。

图片摘要：该图主要展示 1 105 应力强度因子范围 和应力比对 厚板室温疲劳裂纹扩展的影响。
![](images/e5244462e6db572e820ef356a2483589e0db3b5be90f3443a7e1673e367bf632.jpg)  
图1-105 应力强度因子范围 $\Delta K$ 和应力比对 $F_{\mathrm{tu}} = 260\mathrm{ksi}$ 厚板室温疲劳裂纹扩展的影响

图片摘要：该图主要展示 1 105 应力强度因子范围 和应力比对 厚板室温疲劳裂纹扩展的影响。
![](images/6ae8c4e3e72e8f33b3b21eaf8eee536b84a5360ed9bd8d5722d124810a3ea686.jpg)  
图1-106 应力强度因子范围 $\Delta K$ 和应力比对 $F_{\mathrm{tu}} = 270\mathrm{ksi}$ 厚板室温疲劳裂纹扩展的影响

图片摘要：该图主要展示 1 106 应力强度因子范围 和应力比对 厚板室温疲劳裂纹扩展的影响。
![](images/7b94f59c74aec57c2e4f47e9766befd77bbbf4c7c3b0547abd60ca395a73c574.jpg)  
图1-107 应力强度因子范围 $\Delta K$ 和应力比对 $F_{\mathrm{tu}} = 220\mathrm{ksi}$ 厚板室温疲劳裂纹扩展的影响

图片摘要：该图主要展示 1 107 应力强度因子范围 和应力比对 厚板室温疲劳裂纹扩展的影响。
![](images/189c06c2d0db62ca21da31a1cbb502b0808f080e6a58e8e87785deae276f50a9.jpg)  
图1-108 含碳量0.20的厚板光滑和缺口试样的 $S - N$ 曲线

厚板在空气和海水中的疲劳裂纹扩展速率见图1-109。

图片摘要：该图主要展示 1 108 含碳量0.20的厚板光滑和缺口试样的 曲线。
![](images/68b4d953d3b73296f525b5124936bbc910d1889de1d64670f9eca60b60c9cef6.jpg)  
图1-109 含碳量0.20的厚板在空气和海水中的疲劳裂纹扩展速率

(7) $9\mathrm{Ni} - 4\mathrm{Co} - 0.3\mathrm{C}$

自由锻件横向和高向缺口 $K_{\mathrm{t}} = 3.0$ 的最佳拟合 $S - N$ 曲线见图1-110。

图片摘要：该图主要展示 1 109 含碳量0.20的厚板在空气和海水中的疲劳裂纹扩展速率。
![](images/293df72ee32bade0ed15136eb40f034eea10ef75bfc9270da295c06aff94038e.jpg)  
图1-110 $9\mathrm{Ni} - 4\mathrm{Co} - 0.3\mathrm{C}$ 钢自由锻件横向和高向缺口 $K_{t} = 3.0$ 的最佳拟合 $S - N$ 曲线

# (8) AF1410

VIM-VAR熔炼的厚板奥氏体化后预机械处理，然后水冷或空冷其轴向加载的 $S - N$ 数据见图1-111。（VIM-VAR：真空感应-真空电弧重熔）

图片摘要：该图主要展示 1 110 钢自由锻件横向和高向缺口 的最佳拟合 曲线。
![](images/52c859dac30f24d88bd7024607ca018589cbed07053980919799d99d89b8ed33.jpg)  
图1-111 VIM-VAR熔炼的厚板奥氏体化后预机械处理然后水冷或空冷其轴向加载的 $S - N$ 数据

VIM-VAR熔炼的厚板 $R = -1$ 不同应力集中系数的横向室温 $S - N$ 曲线见图1-112。

图片摘要：该图主要展示 1 111 VIM VAR熔炼的厚板奥氏体化后预机械处理然后水冷或空冷其轴向加载的 数据。
![](images/4610041d60ae4fcf5d86f5eb32196e72c696bfb2e7fb0bce6414e98471442245.jpg)  
图1-112 VIM-VAR熔炼的厚板 $R = -1$ 不同应力集中系数的横向室温 $S - N$ 曲线

VIM-VAR熔炼的厚板 $R = 0.5$ 不同应力集中系数的横向室温 $S - N$ 曲线见图1-113。

图片摘要：该图主要展示 1 112 VIM VAR熔炼的厚板 不同应力集中系数的横向室温 曲线。
![](images/56ce6a59ec35ade78fbd83a18198c0a4047ba8806efc5d524bad49463360e019.jpg)  
图1-113 VIM-VAR熔炼的厚板 $R = 0.5$ 不同应力集中系数的横向室温 $S - N$ 曲线

VIM-VAR熔炼的厚板 $R = 0.05$ 不同应力集中系数的横向室温 $S - N$ 曲线见图1-114。

图片摘要：该图主要展示 1 113 VIM VAR熔炼的厚板 不同应力集中系数的横向室温 曲线。
![](images/8565dd467a5e57b83c099613b52fed360c05327494ed8f188b47a968148f00a9.jpg)  
图1-114 VIM-VAR熔炼的厚板 $R = 0.05$ 不同应力集中系数的横向室温 $S - N$ 曲线

VIM-VAR熔炼的厚板，其磨光和磨光并表面喷丸的试样 $S - N$ 曲线见图115。

图片摘要：该图主要展示 1 114 VIM VAR熔炼的厚板 不同应力集中系数的横向室温 曲线。
![](images/631dc6499b09ae9d14723aaac18a0f326148ba0f110bb8cd4d84fd9a8346660b.jpg)  
图1-115 VIM-VAR熔炼的厚板，其磨光和磨光并表面喷丸的试样 $S - N$ 曲线

VIM-VAR熔炼的厚板在室温低湿度下两种频率、两种 $R$ 比的疲劳裂纹扩展速率见图1-116。

图片摘要：该图主要展示 1 115 VIM VAR熔炼的厚板，其磨光和磨光并表面喷丸的试样 曲线。
![](images/3e3705becf7b90aae8a31deb555c1fc6ddab1dd9c9e40ba1b1cbe0e364b53f84.jpg)  
图1-116 VIM-VAR熔炼的厚板在室温低湿度下两种频率、两种 $\pmb{R}$ 比的疲劳裂纹扩展速率

VIM-VAR熔炼的2in厚板奥氏体化后预机械热处理再水冷或空冷其疲劳裂纹扩展速率见图1-117。

图片摘要：该图主要展示 1 116 VIM VAR熔炼的厚板在室温低湿度下两种频率、两种 比的疲劳裂纹扩展速率。
![](images/2374b44c5e43ebeca038d244d307306122f468e67b7d1b2999378faefee53485.jpg)  
图117 VIM-VAR熔炼的2in厚板奥氏体化后预机械热处理再水冷或空冷其疲劳裂纹扩展速率

VIM-VAR熔炼的厚板在室温 $3.5\%$ 食盐水中两种频率、两种 $\pmb{R}$ 比的疲劳裂纹扩展速率见图1-118。

VIM-VAR熔炼的厚板在室温水槽中两种频率的疲劳裂纹扩展速率见图1-119。

VIM-VAR厚板在-65°F的疲劳裂纹扩展速率见图1-120。

VIM-VAR熔炼的 $1 / 2$ in厚板气体保护钨极电弧对接焊的 $S - N$ 曲线见图1-121。

图片摘要：该图主要展示 1 119 VIM VAR熔炼的厚板在室温水槽中两种频率的疲劳裂纹扩展速率。
![](images/94fd6a9b899279f18da21fcdb265814b2e7402d448f341c4ba8edc8d46bb4073.jpg)  
1-118 VIM-VAR熔炼的厚板在室温 $3.5\% \mathrm{NaCl}$ 水溶液中两种频率、两种 $R$ 比的疲劳裂纹扩展速率

图片摘要：该图主要展示 1 119 VIM VAR熔炼的厚板在室温水槽中两种频率的疲劳裂纹扩展速率。
![](images/b1e762e8615364a2581f3407bcb02e5052de930c74523c84cfe816e40eb3482d.jpg)  
图1-119 VIM-VAR熔炼的厚板在室温水槽中两种频率的疲劳裂纹扩展速率

图片摘要：该图主要展示 1 119 VIM VAR熔炼的厚板在室温水槽中两种频率的疲劳裂纹扩展速率。
![](images/3fc50ddc1511f5056c4f65c4fb2af672514b5c76cff6d7d2db377e56c7c05508.jpg)  
图1-120 VIM-VAR熔炼的厚板在 $-65^{\circ}\mathrm{F}$ 的疲劳裂纹扩展速率

图片摘要：该图主要展示 1 120 VIM VAR熔炼的厚板在 的疲劳裂纹扩展速率。
![](images/347fef0569457fa0a97d9691b316ad76b1610a80f8c5dd77dee245a36e37a2c1.jpg)  
图1-121 VIM-VAR熔炼的 $1 / 2$ in厚板气体保护钨极电弧对接焊的 $S - N$ 曲线

VIM-VAR熔炼的 $1 / 2$ in厚板气体保护钨极电弧修补对接焊的 $S - N$ 曲线见图1-122。  
VIM-VAR熔炼的十字形不对称接头角焊的 $S - N$ 曲线见图1-123。

图片摘要：该图主要展示 1 121 VIM VAR熔炼的 in厚板气体保护钨极电弧对接焊的 曲线。
![](images/4eb8c98f5985e45588b8ce7b9b4cca0e95f84c5615f0b74197e8799a908b461d.jpg)  
图1-122 VIM-VAR熔炼的 $1 / 2$ in厚板气体保护钨极电弧（GTA）修补对接焊的 $S - N$ 曲线

图片摘要：该图主要展示 1 122 VIM VAR熔炼的 in厚板气体保护钨极电弧（GTA）修补对接焊的 曲线。
![](images/c085baa021cfb1cf9c0fda3f45536a87a26ca34cc2caf21817f2cdd1c88f23dc.jpg)  
图1-123 VIM-VAR熔炼的十字形不对称头角焊的 $S - N$ 曲线

VIM-VAR熔炼的十字形对称接头角焊 $S - N$ 曲线见图1-124。

VIM-VAR熔炼的1/2in厚板气体保护钨极电弧焊在空气中和 $3.5\% \mathrm{NaCl}$ 水溶液的裂纹扩展速率见图1-125。

图片摘要：该图主要展示 1 123 VIM VAR熔炼的十字形不对称头角焊的 曲线。
![](images/a15eaf11cf24b7b3efebdbef4ab818fa8d83ee988524e71a707cd1e419050274.jpg)  
图1-124 VIM-VAR熔炼的十字形对称接头角焊的 $S - N$ 曲线

图片摘要：该图主要展示 1 124 VIM VAR熔炼的十字形对称接头角焊的 曲线。
![](images/dec70009f0f2b66a5380df17aa2d555ee7f68ed9094a47a555d702d74fd6ddc2.jpg)  
图1-125 VIM-VAR熔炼的 $1 / 2$ in厚板气体保护钨极电弧焊在空气中和 $3.5\% \mathrm{NaCl}$ 水溶液中的裂纹扩展速率

VIM-VAR熔炼的厚板CW-GTA焊接母材熔合区的疲劳裂纹扩展速率见图1-126。

图片摘要：该图主要展示 1 125 VIM VAR熔炼的 in厚板气体保护钨极电弧焊在空气中和 水溶液中的裂纹扩展速率。
![](images/9beaacbe3d8f96adb907898abcae341659bce25a3515826e4c3f6f3ba671640c.jpg)  
图1-126VIM-VAR熔炼的厚板CW-GTA焊接母材熔合区的疲劳裂纹扩展速率

VIM-VAR熔炼的厚板，其试样采用不同电镀工艺的 $S - N$ 曲线见图1-127。

图片摘要：该图主要展示 1 126VIM VAR熔炼的厚板CW GTA焊接母材熔合区的疲劳裂纹扩展速率。
![](images/ced50c367b9df269937a46c5bfc210a704ec2144bb80af43e62bc1bbd5fe000b.jpg)  
图1-127 VIM-VAR熔炼的厚板，其试样采用不同电镀工艺的 $S - N$ 曲线

# 1.5.6 断裂性能

# (1) 4140

淬火和回火温度对平面应变断裂韧度的影响见图1-128。

图片摘要：该图主要展示 1 127 VIM VAR熔炼的厚板，其试样采用不同电镀工艺的 曲线。
![](images/8e9fa1df65829213d7f6366ec7d6389ef1aca8dc9ecd4ba2219fdbc3214513e6.jpg)  
图1-128 淬火和回火温度对平面应变断裂韧度的影响

# (2）4330V

添加硅和铬的厚板平面应变断裂韧度见图1-129。

图片摘要：该图主要展示 1 128 淬火和回火温度对平面应变断裂韧度的影响。
![](images/06b319c1bfaf0d627a7ed581509da0c2087ef359f9be1de1601bc63ae8bc33c4.jpg)  
图1-129 添加硅和铬的厚板平面应变断裂韧度

# (3）4340

回火温度对断裂韧度范围的影响见图1-130。

回火温度对飞机用（真空电弧重熔）棒材断裂韧度的影响见图1-131。

图片摘要：该图主要展示 1 129 添加硅和铬的厚板平面应变断裂韧度。
![](images/0bf56b23a40591b7bd9e5dc881c838f7882ad8e6346c2cad6a1c93e30c90472e.jpg)  
图1-130 回火温度对断裂韧度范围的影响（结果来自冶炼和工艺生产中化学成分及杂质含量在正常范围的材料）

图片摘要：该图主要展示 1 130 回火温度对断裂韧度范围的影响（结果来自冶炼和工艺生产中化学成分及杂质含量在正常范围的材料）。
![](images/10587224a9a22aedfb644a0f91871c90f6da8cc52fd6dcdcf377b47c94183001.jpg)  
图1-131 回火温度对飞机用（真空电弧重熔）棒材断裂韧度的影响

回火温度对经两种不同奥氏体化处理的空气熔炼、电渣精炼的锻件室温断裂韧度的影响见图1-132。

回火和奥氏体化温度以及磷含量对真空感应熔炼的厚板室温断裂韧度的影响见图1-133。

图片摘要：该图主要展示 1 131 回火温度对飞机用（真空电弧重熔）棒材断裂韧度的影响。
![](images/c82af67a20eb72c626776d53d29942334c692576c8220e472c1c13b7c79fd845.jpg)
