Repository: C-zj02/CFD-claw

<div align="center">

**English** | [中文](#中文版) | [Français](README_FR.md) | [Русский](README_RU.md) | [हिन्दी](README_HI.md) | [العربية](README_AR.md) | [Português](README_PT.md)

# 🚀 Claude Code Python

**A Complete Python Reimplementation Based on Real Claude Code Source**

*From TypeScript Source → Rebuilt in Python with ❤️*

***
**🔥 Active Development • New Features Weekly 🔥**

</div>

***

## 🎯 What is This?

**Clawd Code** is a **complete Python rewrite** of Claude Code, based on the **real TypeScript source code**.

File: RAG-data/飞机设计手册_第3册_材料(下).pdf-a55ef3e7-383c-4803-9fc4-301627ebdb8e.md (part 2 of 15)
W 固溶热处理状态。
<table><tr><td rowspan="3">牌号</td><td rowspan="3">状态</td><td rowspan="3">d或δin</td><td rowspan="3">截面积in2</td><td rowspan="3">取向</td><td>Ftu</td><td>Fty</td><td>e</td><td rowspan="3">技术标准</td></tr><tr><td colspan="2">ksi</td><td>%</td></tr><tr><td colspan="3">不小于</td></tr><tr><td rowspan="2">7055</td><td rowspan="2">T77511</td><td rowspan="2">0.500~1.500</td><td rowspan="2"></td><td>L</td><td>94</td><td>90</td><td>9</td><td rowspan="2">AMS4337</td></tr><tr><td>T</td><td>88</td><td>84</td><td>5</td></tr><tr><td rowspan="4">7075</td><td>O</td><td>所有</td><td>所有</td><td></td><td>≤40</td><td>≤24</td><td>10</td><td rowspan="4">AMS-QQ-A-200/11</td></tr><tr><td rowspan="3">T6T62T6510T6511</td><td rowspan="3">3.000~4.499</td><td rowspan="3">&gt;20≤32</td><td>L</td><td>78</td><td>70</td><td>6</td></tr><tr><td>T</td><td>64</td><td>55</td><td>-</td></tr><tr><td>S</td><td>64</td><td>55</td><td>-</td></tr><tr><td rowspan="16">7150</td><td rowspan="8">T61511</td><td rowspan="2">0.250~0.499</td><td rowspan="2"></td><td>L</td><td>87</td><td>82</td><td>8</td><td rowspan="8">AMS4307</td></tr><tr><td>T</td><td>80</td><td>73</td><td>-</td></tr><tr><td rowspan="2">0.500~0.749</td><td rowspan="2"></td><td>L</td><td>88</td><td>83</td><td>9</td></tr><tr><td>T</td><td>79</td><td>73</td><td>-</td></tr><tr><td rowspan="2">0.750~0.999</td><td rowspan="2"></td><td>L</td><td>89</td><td>84</td><td>8</td></tr><tr><td>T</td><td>79</td><td>73</td><td>-</td></tr><tr><td rowspan="2">1.000~2.000</td><td rowspan="2"></td><td>L</td><td>89</td><td>84</td><td>8</td></tr><tr><td>T</td><td>74</td><td>68</td><td>-</td></tr><tr><td rowspan="8">T77511</td><td rowspan="2">≤0.249</td><td rowspan="2">≤20</td><td>L</td><td>85</td><td>78</td><td>7</td><td rowspan="8">AMS4345</td></tr><tr><td>T</td><td>81</td><td>74</td><td>-</td></tr><tr><td rowspan="2">0.250~0.499</td><td rowspan="2">≤20</td><td>L</td><td>87</td><td>82</td><td>8</td></tr><tr><td>T</td><td>82</td><td>76</td><td>-</td></tr><tr><td rowspan="2">0.500~0.749</td><td rowspan="2">≤20</td><td>L</td><td>88</td><td>83</td><td>9</td></tr><tr><td>T</td><td>83</td><td>79</td><td>-</td></tr><tr><td rowspan="2">0.750~2.000</td><td rowspan="2">≤20</td><td>L</td><td>89</td><td>84</td><td>8</td></tr><tr><td>T</td><td>83</td><td>78</td><td>-</td></tr><tr><td rowspan="4">7175</td><td rowspan="4">T73511</td><td rowspan="2">0.250~0.999</td><td rowspan="2">32~65</td><td>L</td><td>69</td><td>59</td><td>8</td><td rowspan="4">AMS4344</td></tr><tr><td>T</td><td>63</td><td>52</td><td>4</td></tr><tr><td rowspan="2">1.000~2.000</td><td rowspan="2"></td><td>L</td><td>69</td><td>59</td><td>8</td></tr><tr><td>T</td><td>63</td><td>52</td><td>4</td></tr></table>

# (4) 管材的力学性能见表 4-12。

表 4-12 管材的力学性能  

<table><tr><td rowspan="3">牌号</td><td rowspan="3">状态</td><td rowspan="3">δin</td><td rowspan="3">取向</td><td>Ftu</td><td>Fty</td><td>e</td><td rowspan="3">技术标准</td></tr><tr><td colspan="2">ksi</td><td>%</td></tr><tr><td colspan="3">不小于</td></tr><tr><td rowspan="8">2024</td><td>O</td><td>0.018~0.500</td><td>L</td><td>≤32</td><td>≤15</td><td>-</td><td rowspan="8">WW-T-700/3</td></tr><tr><td rowspan="4">T42</td><td>0.018~0.024</td><td>L</td><td>62</td><td>38</td><td>10</td></tr><tr><td>0.025~0.049</td><td>L</td><td>62</td><td>38</td><td>12</td></tr><tr><td>0.050~0.259</td><td>L</td><td>62</td><td>38</td><td>14</td></tr><tr><td>0.260~0.500</td><td>L</td><td>62</td><td>38</td><td>16</td></tr><tr><td rowspan="3">T81</td><td>0.010~0.024</td><td>L</td><td>66</td><td>58</td><td>-</td></tr><tr><td>0.025~0.049</td><td>L</td><td>66</td><td>58</td><td>5</td></tr><tr><td>0.050~0.249</td><td>L</td><td>66</td><td>58</td><td>6</td></tr></table>

续表 4-12  

<table><tr><td rowspan="3">牌号</td><td rowspan="3">状态</td><td rowspan="3">δin</td><td rowspan="3">取向</td><td>Ftu</td><td>Fty</td><td>e</td><td rowspan="3">技术标准</td></tr><tr><td colspan="2">ksi</td><td>%</td></tr><tr><td colspan="3">不小于</td></tr><tr><td rowspan="13">6061</td><td>O</td><td>0.025~0.049</td><td>L</td><td>≤22</td><td>≤14</td><td>15</td><td rowspan="7">WW-T-700/6</td></tr><tr><td rowspan="3">T4</td><td>0.025~0.049</td><td>L</td><td>30</td><td>16</td><td>16</td></tr><tr><td>0.050~0.259</td><td>L</td><td>30</td><td>16</td><td>18</td></tr><tr><td>0.260~0.500</td><td>L</td><td>30</td><td>16</td><td>20</td></tr><tr><td rowspan="3">T42</td><td>0.025~0.049</td><td>L</td><td>30</td><td>14</td><td>16</td></tr><tr><td>0.050~0.259</td><td>L</td><td>30</td><td>14</td><td>18</td></tr><tr><td>0.260~0.500</td><td>L</td><td>30</td><td>14</td><td>20</td></tr><tr><td rowspan="3">T6T62</td><td>0.025~0.049</td><td>L</td><td>42</td><td>35</td><td>10</td><td rowspan="3">WW-T-700/6AMS4080AMS4082</td></tr><tr><td>0.050~0.259</td><td>L</td><td>42</td><td>35</td><td>12</td></tr><tr><td>0.260~0.500</td><td>L</td><td>42</td><td>35</td><td>14</td></tr><tr><td rowspan="3">T6</td><td>0.049~0.154外径&lt;1.000</td><td>L</td><td>42</td><td>35</td><td>12</td><td rowspan="3">MIL-P-25995</td></tr><tr><td>≤0.249外径1.000~2.000</td><td>L</td><td>38</td><td>35</td><td>8</td></tr><tr><td>0.249~0.687</td><td>L</td><td>38</td><td>35</td><td>10</td></tr></table>

# (5）锻件的力学性能见表4-13。

表 4-13 锻件的力学性能  

<table><tr><td rowspan="3">牌号</td><td rowspan="3">品种</td><td rowspan="3">状态</td><td rowspan="3">δin</td><td rowspan="3">取向</td><td>Ftu</td><td>Fty</td><td>e</td><td rowspan="3">技术标准</td></tr><tr><td colspan="2">ksi</td><td>%</td></tr><tr><td colspan="3">不小于</td></tr><tr><td rowspan="23">2219</td><td rowspan="23">自由锻件</td><td rowspan="23">T852</td><td rowspan="2">&lt; 2.000</td><td>L</td><td>62</td><td>50</td><td>6</td><td rowspan="23">AMS4144</td></tr><tr><td>T</td><td>62</td><td>49</td><td>4</td></tr><tr><td rowspan="3">2.000~4.000</td><td>L</td><td>62</td><td>50</td><td>6</td></tr><tr><td>T</td><td>62</td><td>49</td><td>4</td></tr><tr><td>S</td><td>60</td><td>46</td><td>3</td></tr><tr><td rowspan="3">4.001~6.000</td><td>L</td><td>58</td><td>44</td><td>6</td></tr><tr><td>T</td><td>56</td><td>42</td><td>4</td></tr><tr><td>S</td><td>56</td><td>41</td><td>3</td></tr><tr><td rowspan="3">6.001~8.000</td><td>L</td><td>57</td><td>43</td><td>6</td></tr><tr><td>T</td><td>55</td><td>41</td><td>4</td></tr><tr><td>S</td><td>55</td><td>40</td><td>3</td></tr><tr><td rowspan="3">8.001~10.000</td><td>L</td><td>56</td><td>42</td><td>6</td></tr><tr><td>T</td><td>54</td><td>41</td><td>3</td></tr><tr><td>S</td><td>54</td><td>39</td><td>3</td></tr><tr><td rowspan="3">10.001~12.000</td><td>L</td><td>54</td><td>41</td><td>6</td></tr><tr><td>T</td><td>53</td><td>40</td><td>3</td></tr><tr><td>S</td><td>53</td><td>39</td><td>2</td></tr><tr><td rowspan="3">12.001~14.000</td><td>L</td><td>53</td><td>40</td><td>6</td></tr><tr><td>T</td><td>52</td><td>40</td><td>3</td></tr><tr><td>S</td><td>52</td><td>38</td><td>2</td></tr><tr><td rowspan="3">14.001~17.000</td><td>L</td><td>51</td><td>39</td><td>6</td></tr><tr><td>T</td><td>50</td><td>39</td><td>3</td></tr><tr><td>S</td><td>50</td><td>37</td><td>2</td></tr></table>

续表 4-13  

<table><tr><td rowspan="3">牌号</td><td rowspan="3">品种</td><td rowspan="3">状态</td><td rowspan="3">δin</td><td rowspan="3">取向</td><td>Ftu</td><td>Fty</td><td>e</td><td rowspan="3">技术标准</td></tr><tr><td colspan="2">ksi</td><td>%</td></tr><tr><td colspan="3">不小于</td></tr><tr><td rowspan="10">6061</td><td rowspan="2">模锻件</td><td rowspan="2">T6T652</td><td rowspan="2">≤4.000</td><td>L</td><td>38</td><td>35</td><td>7</td><td rowspan="2">AMS-QQ-A-367AMS4129AMS-A-22771</td></tr><tr><td>T</td><td>38</td><td>35</td><td>5</td></tr><tr><td rowspan="8">自由锻件</td><td rowspan="8">T6T652</td><td rowspan="2">≤2.000</td><td>L</td><td>38</td><td>35</td><td>10</td><td rowspan="8">AMS-QQ-A-367AMS4127AMS4248AMS-A-22771</td></tr><tr><td>T</td><td>38</td><td>35</td><td>8</td></tr><tr><td rowspan="3">2.001~4.000</td><td>L</td><td>38</td><td>35</td><td>10</td></tr><tr><td>T</td><td>38</td><td>35</td><td>8</td></tr><tr><td>S</td><td>37</td><td>33</td><td>5</td></tr><tr><td rowspan="3">4.001~8.000</td><td>L</td><td>37</td><td>34</td><td>8</td></tr><tr><td>T</td><td>37</td><td>34</td><td>6</td></tr><tr><td>S</td><td>35</td><td>32</td><td>4</td></tr><tr><td rowspan="29">7050</td><td rowspan="12">模锻件</td><td rowspan="8">T74</td><td rowspan="2">≤2.000</td><td>L</td><td>72</td><td>62</td><td>7</td><td rowspan="8">AMS4107AMS-A-22771</td></tr><tr><td>T</td><td>68</td><td>56</td><td>5</td></tr><tr><td rowspan="2">2.001~4.000</td><td>L</td><td>77</td><td>61</td><td>7</td></tr><tr><td>T</td><td>67</td><td>55</td><td>4</td></tr><tr><td rowspan="2">4.001~5.000</td><td>L</td><td>70</td><td>60</td><td>7</td></tr><tr><td>T</td><td>66</td><td>54</td><td>3</td></tr><tr><td rowspan="2">5.001~6.000</td><td>L</td><td>70</td><td>59</td><td>7</td></tr><tr><td>T</td><td>66</td><td>54</td><td>3</td></tr><tr><td rowspan="4">T7452</td><td rowspan="2">≤2.000</td><td>L</td><td>72</td><td>60</td><td>9</td><td rowspan="4">AMS4333</td></tr><tr><td>T</td><td>68</td><td>55</td><td>5</td></tr><tr><td rowspan="2">2.001~4.000</td><td>L</td><td>71</td><td>59</td><td>8</td></tr><tr><td>T</td><td>67</td><td>53</td><td>4</td></tr><tr><td rowspan="17">自由锻件</td><td rowspan="17">T7452</td><td rowspan="2">≤2.000</td><td>L</td><td>72</td><td>63</td><td>9</td><td rowspan="17">AMS4108AMS-A-22771</td></tr><tr><td>T</td><td>71</td><td>61</td><td>5</td></tr><tr><td rowspan="3">2.001~3.000</td><td>L</td><td>72</td><td>62</td><td>9</td></tr><tr><td>T</td><td>70</td><td>60</td><td>5</td></tr><tr><td>S</td><td>67</td><td>55</td><td>4</td></tr><tr><td rowspan="3">3.001~4.000</td><td>L</td><td>71</td><td>61</td><td>9</td></tr><tr><td>T</td><td>70</td><td>59</td><td>5</td></tr><tr><td>S</td><td>67</td><td>55</td><td>4</td></tr><tr><td rowspan="3">4.001~5.000</td><td>L</td><td>70</td><td>60</td><td>9</td></tr><tr><td>T</td><td>69</td><td>58</td><td>4</td></tr><tr><td>S</td><td>66</td><td>54</td><td>3</td></tr><tr><td rowspan="3">5.001~6.000</td><td>L</td><td>69</td><td>59</td><td>9</td></tr><tr><td>T</td><td>68</td><td>56</td><td>4</td></tr><tr><td>S</td><td>66</td><td>53</td><td>3</td></tr><tr><td rowspan="3">6.000~8.000</td><td>L</td><td>67</td><td>57</td><td>9</td></tr><tr><td>T</td><td>66</td><td>52</td><td>4</td></tr><tr><td>S</td><td>64</td><td>50</td><td>3</td></tr></table>

续表 4-13  

<table><tr><td rowspan="3">牌号</td><td rowspan="3">品种</td><td rowspan="3">状态</td><td rowspan="3">δin</td><td rowspan="3">取向</td><td>Ftu</td><td>Fty</td><td>e</td><td rowspan="3">技术标准</td></tr><tr><td colspan="2">ksi</td><td>%</td></tr><tr><td colspan="3">不小于</td></tr><tr><td rowspan="38">7075</td><td rowspan="10">模锻件</td><td rowspan="2">T6</td><td rowspan="2">3.001~4.000</td><td>L</td><td>73</td><td>62</td><td>7</td><td rowspan="2">AMS-QQ-A-367AMS4126AMS-A-22771</td></tr><tr><td>T</td><td>70</td><td>60</td><td>2</td></tr><tr><td rowspan="2">T652</td><td rowspan="2">3.001~4.000</td><td>L</td><td>73</td><td>62</td><td>7</td><td rowspan="2">AMS-QQ-A-367AMS-A-22771</td></tr><tr><td>T</td><td>70</td><td>59</td><td>2</td></tr><tr><td rowspan="4">T73</td><td rowspan="2">4.001~5.000</td><td>L</td><td>62</td><td>53</td><td>7</td><td rowspan="4">AMS4141</td></tr><tr><td>T</td><td>59</td><td>51</td><td>2</td></tr><tr><td rowspan="2">5.001~6.000</td><td>L</td><td>61</td><td>51</td><td>6</td></tr><tr><td>T</td><td>58</td><td>50</td><td>2</td></tr><tr><td rowspan="2">T7352</td><td rowspan="2">3.001~4.000</td><td>L</td><td>64</td><td>53</td><td>7</td><td rowspan="2">AMS-QQ-A-367AMS4147AMS-A-22771</td></tr><tr><td>T</td><td>61</td><td>49</td><td>2</td></tr><tr><td rowspan="28">自由锻件</td><td rowspan="14">T6</td><td rowspan="2">≤2.000</td><td>L</td><td>74</td><td>63</td><td>9</td><td rowspan="14">AMS-QQ-A-367AMS4126AMS-A-22771</td></tr><tr><td>T</td><td>73</td><td>61</td><td>4</td></tr><tr><td rowspan="3">2.001~3.000</td><td>L</td><td>73</td><td>61</td><td>8</td></tr><tr><td>T</td><td>71</td><td>59</td><td>4</td></tr><tr><td>S</td><td>69</td><td>58</td><td>3</td></tr><tr><td rowspan="3">3.001~4.000</td><td>L</td><td>71</td><td>60</td><td>8</td></tr><tr><td>T</td><td>70</td><td>58</td><td>3</td></tr><tr><td>S</td><td>68</td><td>57</td><td>2</td></tr><tr><td rowspan="3">4.001~5.000</td><td>L</td><td>69</td><td>58</td><td>7</td></tr><tr><td>T</td><td>68</td><td>56</td><td>3</td></tr><tr><td>S</td><td>66</td><td>56</td><td>2</td></tr><tr><td rowspan="3">5.0001~8.000</td><td>L</td><td>68</td><td>56</td><td>6</td></tr><tr><td>T</td><td>66</td><td>55</td><td>3</td></tr><tr><td>S</td><td>65</td><td>55</td><td>2</td></tr><tr><td rowspan="14">T652</td><td rowspan="2">≤2.000</td><td>L</td><td>74</td><td>63</td><td>9</td><td rowspan="14">AMS-QQ-A-367AMS-A-22771</td></tr><tr><td>T</td><td>73</td><td>61</td><td>4</td></tr><tr><td rowspan="3">2.001~3.000</td><td>L</td><td>73</td><td>61</td><td>9</td></tr><tr><td>T</td><td>71</td><td>59</td><td>4</td></tr><tr><td>S</td><td>69</td><td>57</td><td>2</td></tr><tr><td rowspan="3">3.001~4.000</td><td>L</td><td>71</td><td>60</td><td>8</td></tr><tr><td>T</td><td>70</td><td>58</td><td>3</td></tr><tr><td>S</td><td>68</td><td>56</td><td>1</td></tr><tr><td rowspan="3">4.001~5.000</td><td>L</td><td>69</td><td>58</td><td>7</td></tr><tr><td>T</td><td>68</td><td>56</td><td>3</td></tr><tr><td>S</td><td>66</td><td>55</td><td>1</td></tr><tr><td rowspan="3">5.0001~6.000</td><td>L</td><td>68</td><td>56</td><td>6</td></tr><tr><td>T</td><td>66</td><td>55</td><td>3</td></tr><tr><td>S</td><td>65</td><td>54</td><td>1</td></tr></table>

续表 4-13  

<table><tr><td rowspan="3">牌号</td><td rowspan="3">品种</td><td rowspan="3">状态</td><td rowspan="3">δin</td><td rowspan="3">取向</td><td>Ftu</td><td>Fty</td><td>e</td><td rowspan="3">技术标准</td></tr><tr><td colspan="2">ksi</td><td>%</td></tr><tr><td colspan="3">不小于</td></tr><tr><td rowspan="37">7075</td><td rowspan="37">自由锻件</td><td rowspan="14">T73</td><td rowspan="2">≤2.000</td><td>L</td><td>66</td><td>56</td><td>7</td><td rowspan="14">AMS-QQ-A-367AMS-A-22771</td></tr><tr><td>T</td><td>64</td><td>54</td><td>4</td></tr><tr><td rowspan="3">2.001~3.000</td><td>L</td><td>66</td><td>56</td><td>7</td></tr><tr><td>T</td><td>64</td><td>54</td><td>4</td></tr><tr><td>S</td><td>61</td><td>52</td><td>3</td></tr><tr><td rowspan="3">3.001~4.000</td><td>L</td><td>64</td><td>55</td><td>7</td></tr><tr><td>T</td><td>63</td><td>53</td><td>3</td></tr><tr><td>S</td><td>60</td><td>51</td><td>2</td></tr><tr><td rowspan="3">4.001~5.000</td><td>L</td><td>62</td><td>53</td><td>7</td></tr><tr><td>T</td><td>61</td><td>51</td><td>3</td></tr><tr><td>S</td><td>58</td><td>50</td><td>2</td></tr><tr><td rowspan="3">5.001~6.000</td><td>L</td><td>61</td><td>51</td><td>6</td></tr><tr><td>T</td><td>59</td><td>50</td><td>3</td></tr><tr><td>S</td><td>57</td><td>49</td><td>2</td></tr><tr><td rowspan="11">T7352</td><td rowspan="2">≤2.000</td><td>L</td><td>66</td><td>54</td><td>7</td><td rowspan="11">AMS-A-22771AMS-QQ-A-367AMS4147</td></tr><tr><td>T</td><td>64</td><td>52</td><td>4</td></tr><tr><td rowspan="3">2.001~3.000</td><td>L</td><td>66</td><td>54</td><td>7</td></tr><tr><td>T</td><td>64</td><td>52</td><td>4</td></tr><tr><td>S</td><td>61</td><td>50</td><td>3</td></tr><tr><td rowspan="3">4.001~5.000</td><td>L</td><td>62</td><td>51</td><td>7</td></tr><tr><td>T</td><td>61</td><td>48</td><td>3</td></tr><tr><td>S</td><td>58</td><td>46</td><td>2</td></tr><tr><td rowspan="3">5.001~6.000</td><td>L</td><td>61</td><td>49</td><td>6</td></tr><tr><td>T</td><td>59</td><td>46</td><td>3</td></tr><tr><td>S</td><td>57</td><td>44</td><td>2</td></tr><tr><td rowspan="12">T74</td><td rowspan="3">≤3.000</td><td>L</td><td>73</td><td>63</td><td>9</td><td rowspan="12">AMS-A-22771</td></tr><tr><td>T</td><td>71</td><td>60</td><td>5</td></tr><tr><td>S</td><td>69</td><td>60</td><td>4</td></tr><tr><td rowspan="3">3.001~4.000</td><td>L</td><td>71</td><td>61</td><td>9</td></tr><tr><td>T</td><td>70</td><td>58</td><td>5</td></tr><tr><td>S</td><td>68</td><td>57</td><td>4</td></tr><tr><td rowspan="3">4.001~5.000</td><td>L</td><td>68</td><td>57</td><td>8</td></tr><tr><td>T</td><td>67</td><td>56</td><td>5</td></tr><tr><td>S</td><td>66</td><td>55</td><td>4</td></tr><tr><td rowspan="3">5.001~6.000</td><td>L</td><td>65</td><td>54</td><td>8</td></tr><tr><td>T</td><td>64</td><td>52</td><td>5</td></tr><tr><td>S</td><td>63</td><td>52</td><td>4</td></tr></table>

续表 4-13  

<table><tr><td rowspan="3">牌号</td><td rowspan="3">品种</td><td rowspan="3">状态</td><td rowspan="3">δin</td><td rowspan="3">取向</td><td>Ftu</td><td>Fty</td><td>e</td><td rowspan="3">技术标准</td></tr><tr><td colspan="2">ksi</td><td>%</td></tr><tr><td colspan="3">不小于</td></tr><tr><td rowspan="12">7075</td><td rowspan="12">自由锻件</td><td rowspan="12">T7452</td><td rowspan="3">≤3.000</td><td>L</td><td>71</td><td>61</td><td>9</td><td rowspan="12">AMS-A-22771</td></tr><tr><td>T</td><td>69</td><td>58</td><td>5</td></tr><tr><td>S</td><td>67</td><td>54</td><td>4</td></tr><tr><td rowspan="3">3.001~4.000</td><td>L</td><td>69</td><td>58</td><td>9</td></tr><tr><td>T</td><td>68</td><td>56</td><td>5</td></tr><tr><td>S</td><td>66</td><td>51</td><td>4</td></tr><tr><td rowspan="3">4.001~5.000</td><td>L</td><td>69</td><td>54</td><td>8</td></tr><tr><td>T</td><td>64</td><td>52</td><td>5</td></tr><tr><td>S</td><td>63</td><td>49</td><td>4</td></tr><tr><td rowspan="3">5.001~6.000</td><td>L</td><td>63</td><td>51</td><td>8</td></tr><tr><td>T</td><td>61</td><td>49</td><td>5</td></tr><tr><td>S</td><td>60</td><td>46</td><td>4</td></tr><tr><td rowspan="26">7175</td><td rowspan="12">模锻件</td><td rowspan="2">T66</td><td rowspan="2">≤3.000</td><td>L</td><td>86</td><td>76</td><td>7</td><td rowspan="2">AMS4148</td></tr><tr><td>T</td><td>77</td><td>66</td><td>4</td></tr><tr><td rowspan="10">T74</td><td rowspan="2">≤1.000</td><td>L</td><td>76</td><td>66</td><td>7</td><td rowspan="10">AMS4149</td></tr><tr><td>T</td><td>71</td><td>62</td><td>4</td></tr><tr><td rowspan="2">2.001~3.000</td><td>L</td><td>76</td><td>66</td><td>7</td></tr><tr><td>T</td><td>71</td><td>62</td><td>4</td></tr><tr><td rowspan="2">3.001~4.000</td><td>L</td><td>73</td><td>63</td><td>7</td></tr><tr><td>T</td><td>70</td><td>60</td><td>4</td></tr><tr><td rowspan="2">4.001~5.000</td><td>L</td><td>70</td><td>61</td><td>7</td></tr><tr><td>T</td><td>68</td><td>58</td><td>4</td></tr><tr><td rowspan="2">5.001~6.000</td><td>L</td><td>68</td><td>58</td><td>7</td></tr><tr><td>T</td><td>65</td><td>55</td><td>4</td></tr><tr><td rowspan="14">自由锻件</td><td rowspan="14">T74</td><td rowspan="2">1.001~2.000</td><td>L</td><td>73</td><td>63</td><td>9</td><td rowspan="14">AMS4149AMS-A-22771</td></tr><tr><td>T</td><td>71</td><td>60</td><td>5</td></tr><tr><td rowspan="3">2.001~3.000</td><td>L</td><td>73</td><td>63</td><td>9</td></tr><tr><td>T</td><td>71</td><td>60</td><td>5</td></tr><tr><td>S</td><td>69</td><td>60</td><td>4</td></tr><tr><td rowspan="3">3.001~4.000</td><td>L</td><td>71</td><td>61</td><td>9</td></tr><tr><td>T</td><td>70</td><td>58</td><td>5</td></tr><tr><td>S</td><td>68</td><td>57</td><td>4</td></tr><tr><td rowspan="3">4.001~5.000</td><td>L</td><td>68</td><td>57</td><td>8</td></tr><tr><td>T</td><td>67</td><td>56</td><td>5</td></tr><tr><td>S</td><td>66</td><td>55</td><td>4</td></tr><tr><td rowspan="3">5.001~6.000</td><td>L</td><td>65</td><td>54</td><td>8</td></tr><tr><td>T</td><td>64</td><td>52</td><td>5</td></tr><tr><td>S</td><td>63</td><td>52</td><td>4</td></tr></table>

续表 4-13  

<table><tr><td rowspan="3">牌号</td><td rowspan="3">品种</td><td rowspan="3">状态</td><td rowspan="3">δin</td><td rowspan="3">取向</td><td>Ftu</td><td>Fty</td><td>e</td><td rowspan="3">技术标准</td></tr><tr><td colspan="2">ksi</td><td>%</td></tr><tr><td colspan="3">不小于</td></tr><tr><td rowspan="14">7175</td><td rowspan="14">自由锻件</td><td rowspan="14">T7452</td><td rowspan="2">1.001~2.000</td><td>L</td><td>71</td><td>61</td><td>9</td><td rowspan="14">AMS4179AMS-A-22771</td></tr><tr><td>T</td><td>69</td><td>58</td><td>5</td></tr><tr><td rowspan="3">2.001~3.000</td><td>L</td><td>71</td><td>61</td><td>9</td></tr><tr><td>T</td><td>69</td><td>58</td><td>5</td></tr><tr><td>S</td><td>67</td><td>54</td><td>4</td></tr><tr><td rowspan="3">3.001~4.000</td><td>L</td><td>68</td><td>57</td><td>9</td></tr><tr><td>T</td><td>67</td><td>55</td><td>5</td></tr><tr><td>S</td><td>65</td><td>51</td><td>4</td></tr><tr><td rowspan="3">4.001~5.000</td><td>L</td><td>65</td><td>54</td><td>8</td></tr><tr><td>T</td><td>64</td><td>52</td><td>5</td></tr><tr><td>S</td><td>63</td><td>49</td><td>4</td></tr><tr><td rowspan="3">5.001~6.000</td><td>L</td><td>63</td><td>51</td><td>8</td></tr><tr><td>T</td><td>61</td><td>49</td><td>5</td></tr><tr><td>S</td><td>60</td><td>46</td><td>4</td></tr></table>

注：L为试样轴线与晶粒流线方向的不平行度不大于 $15^{\circ}$ ，S或T为不在与锻件晶粒流线平行的 $\pm 15^{\circ}$ 之内的任何晶粒方向，测试S或T性能应尽可能位于S，若在S不可能取样时，应在T取样。

# (6) 铸件的力学性能见表4-14。

表 4-14 铸件的力学性能  

<table><tr><td rowspan="3">牌号</td><td rowspan="3">铸造方法</td><td rowspan="3">状态</td><td rowspan="3">取样部位</td><td rowspan="3">强度等级</td><td>Ftu</td><td>Fvy</td><td>e</td><td rowspan="3">技术标准</td></tr><tr><td colspan="2">ksi</td><td>%</td></tr><tr><td colspan="3">不小于</td></tr><tr><td rowspan="4">A201.0</td><td rowspan="4">任何方法</td><td rowspan="4">T7</td><td rowspan="2">指定部位</td><td>1</td><td>60</td><td>50</td><td>3</td><td rowspan="10">AMS-A-21180</td></tr><tr><td>2</td><td>60</td><td>50</td><td>5</td></tr><tr><td rowspan="2">非指定部位</td><td>10</td><td>60</td><td>50</td><td>3</td></tr><tr><td>11</td><td>56</td><td>48</td><td>1.5</td></tr><tr><td rowspan="6">A356.0</td><td rowspan="6">任何方法</td><td rowspan="6">T6</td><td rowspan="3">指定部位</td><td>1</td><td>38</td><td>28</td><td>5</td></tr><tr><td>2</td><td>40</td><td>30</td><td>3</td></tr><tr><td>3</td><td>45</td><td>34</td><td>3</td></tr><tr><td rowspan="3">非指定部位</td><td>10</td><td>38</td><td>28</td><td>5</td></tr><tr><td>11</td><td>33</td><td>27</td><td>3</td></tr><tr><td>12</td><td>32</td><td>22</td><td>2</td></tr><tr><td>356.0</td><td>砂铸件</td><td rowspan="3">T6</td><td>厚与薄处</td><td></td><td>22①</td><td>15①</td><td>0.7①</td><td>AMS4217</td></tr><tr><td></td><td>精铸件</td><td>按规定</td><td></td><td>25</td><td>16</td><td>1</td><td>AMS4260</td></tr><tr><td></td><td>金属型铸件</td><td>按规定</td><td></td><td>25</td><td>16</td><td>0.7</td><td>AMS4284</td></tr></table>

① 不是最低值，不少于4个样品的平均值。

# 4.5.2 $A, B$ 值

（1）棒材的 $A$ 、 $B$ 值见表4-15。

表4-15 榫材的 $A$ 、 $B$ 值  

<table><tr><td rowspan="3">牌号</td><td rowspan="3">状态</td><td rowspan="3">d
in</td><td rowspan="3">取向</td><td colspan="2">Ftu</td><td colspan="2">Fty</td></tr><tr><td colspan="4">ksi</td></tr><tr><td>A</td><td>B</td><td>A</td><td>B</td></tr><tr><td rowspan="8">7075</td><td rowspan="8">T6 T62 T651</td><td rowspan="2">≤1.000</td><td>L</td><td>77</td><td>79</td><td>66</td><td>68</td></tr><tr><td>T</td><td>77</td><td>79</td><td>66</td><td>68</td></tr><tr><td rowspan="2">1.001~2.000</td><td>L</td><td>77</td><td>79</td><td>68</td><td>68</td></tr><tr><td>T</td><td>75</td><td>77</td><td>66</td><td>68</td></tr><tr><td rowspan="2">2.001~3.000</td><td>L</td><td>77</td><td>79</td><td>66</td><td>68</td></tr><tr><td>T</td><td>72</td><td>74</td><td>63</td><td>65</td></tr><tr><td rowspan="2">3.001~4.000</td><td>L</td><td>77</td><td>79</td><td>66</td><td>68</td></tr><tr><td>T</td><td>69</td><td>71</td><td>60</td><td>62</td></tr></table>

(2）板材的 $A$ 、 $B$ 值见表4-16。

表 4-16 板材的 $A$ 、 $B$ 值  

<table><tr><td rowspan="3">牌号</td><td rowspan="3">状态</td><td rowspan="3">δin</td><td rowspan="3">取向</td><td colspan="2">Ftu</td><td colspan="2">Fty</td><td rowspan="3">技术标准</td></tr><tr><td colspan="4">ksi</td></tr><tr><td>A</td><td>B</td><td>A</td><td>B</td></tr><tr><td rowspan="24">2024</td><td rowspan="4">T3</td><td rowspan="2">0.010~0.128</td><td>L</td><td>64</td><td>65</td><td>47</td><td>48</td><td rowspan="18">AMS4037AMS-QQ-A-250/4</td></tr><tr><td>T</td><td>63</td><td>64</td><td>42</td><td>43</td></tr><tr><td rowspan="2">0.129~0.249</td><td>L</td><td>65</td><td>66</td><td>47</td><td>48</td></tr><tr><td>T</td><td>64</td><td>65</td><td>42</td><td>43</td></tr><tr><td rowspan="14">T351</td><td rowspan="2">0.250~0.499</td><td>L</td><td>64</td><td>66</td><td>48</td><td>50</td></tr><tr><td>T</td><td>64</td><td>66</td><td>42</td><td>44</td></tr><tr><td rowspan="2">0.500~1.000</td><td>L</td><td>63</td><td>65</td><td>48</td><td>50</td></tr><tr><td>T</td><td>63</td><td>65</td><td>42</td><td>44</td></tr><tr><td rowspan="2">1.001~1.500</td><td>L</td><td>62</td><td>64</td><td>47</td><td>50</td></tr><tr><td>T</td><td>62</td><td>64</td><td>42</td><td>44</td></tr><tr><td rowspan="2">1.501~2.000</td><td>L</td><td>62</td><td>64</td><td>47</td><td>49</td></tr><tr><td>T</td><td>62</td><td>64</td><td>42</td><td>44</td></tr><tr><td rowspan="3">2.001~3.000</td><td>L</td><td>60</td><td>62</td><td>46</td><td>48</td></tr><tr><td>T</td><td>60</td><td>62</td><td>42</td><td>44</td></tr><tr><td>S</td><td>52</td><td>54</td><td>38</td><td>40</td></tr><tr><td rowspan="3">3.001~4.000</td><td>L</td><td>57</td><td>59</td><td>43</td><td>46</td></tr><tr><td>T</td><td>57</td><td>59</td><td>41</td><td>43</td></tr><tr><td>S</td><td>49</td><td>51</td><td>38</td><td>39</td></tr><tr><td rowspan="2">T4</td><td rowspan="2">0.010~0.249</td><td>L</td><td>62</td><td>64</td><td>40</td><td>42</td><td rowspan="2">AMS-QQ-A-250/4</td></tr><tr><td>T</td><td>62</td><td>64</td><td>40</td><td>42</td></tr><tr><td rowspan="2">T81</td><td rowspan="2">0.010~0.249</td><td>L</td><td>67</td><td>68</td><td>59</td><td>61</td><td rowspan="4">AMS-QQ-A-250/4</td></tr><tr><td>T</td><td>67</td><td>68</td><td>58</td><td>60</td></tr><tr><td rowspan="2">T851</td><td rowspan="2">0.250~0.499</td><td>L</td><td>67</td><td>68</td><td>58</td><td>60</td></tr><tr><td>T</td><td>67</td><td>68</td><td>58</td><td>60</td></tr></table>

续表 4-16  

<table><tr><td rowspan="3">牌号</td><td rowspan="3">状态</td><td rowspan="3">δin</td><td rowspan="3">取向</td><td colspan="2">Ftu</td><td colspan="2">Fty</td><td rowspan="3">技术标准</td></tr><tr><td colspan="4">ksi</td></tr><tr><td>A</td><td>B</td><td>A</td><td>B</td></tr><tr><td rowspan="18">2024(包铝)</td><td rowspan="4">T3</td><td>0.008~0.009</td><td>LT</td><td>5958</td><td>6059</td><td>4439</td><td>4540</td><td rowspan="4">AMS-QQ-A-250/5</td></tr><tr><td>0.010~0.062</td><td>LT</td><td>6059</td><td>6160</td><td>4439</td><td>4540</td></tr><tr><td>0.063~0.128</td><td>LT</td><td>6261</td><td>6362</td><td>4540</td><td>4742</td></tr><tr><td>0.129~0.249</td><td>LT</td><td>6362</td><td>6463</td><td>4540</td><td>4742</td></tr><tr><td rowspan="8">T351</td><td>0.250~0.499</td><td>LT</td><td>6262</td><td>6464</td><td>4640</td><td>4842</td><td rowspan="8">AMS-QQ-A-250/5</td></tr><tr><td>0.500~1.000</td><td>LT</td><td>6161</td><td>6363</td><td>4540</td><td>4842</td></tr><tr><td>1.001~1.500</td><td>LT</td><td>6060</td><td>6262</td><td>4540</td><td>4842</td></tr><tr><td>1.501~2.000</td><td>LT</td><td>6060</td><td>6262</td><td>4540</td><td>4742</td></tr><tr><td rowspan="2">2.001~3.000</td><td>LT</td><td>5858</td><td>6060</td><td>4440</td><td>4642</td></tr><tr><td>S</td><td>5252</td><td>5454</td><td>3838</td><td>4040</td></tr><tr><td rowspan="2">3.001~4.000</td><td>LT</td><td>5555</td><td>5757</td><td>3939</td><td>4141</td></tr><tr><td>S</td><td>4959</td><td>5153</td><td>3838</td><td>3939</td></tr><tr><td rowspan="2">T4</td><td>0.010~0.062</td><td>LT</td><td>5858</td><td>5959</td><td>3636</td><td>3838</td><td rowspan="2">AMS-QQ-A-250/5</td></tr><tr><td>0.063~0.128</td><td>LT</td><td>6161</td><td>6262</td><td>3838</td><td>3939</td></tr><tr><td rowspan="3">T42</td><td>0.008~0.009</td><td>LT</td><td>5555</td><td>5757</td><td>3434</td><td>3535</td><td rowspan="4">AMS-QQ-A-250/5</td></tr><tr><td>0.010~0.062</td><td>LT</td><td>5757</td><td>5959</td><td>3434</td><td>3535</td></tr><tr><td>0.063~0.249</td><td>LT</td><td>6060</td><td>6262</td><td>3636</td><td>3838</td></tr><tr><td>T851</td><td>0.250~0.499</td><td>LT</td><td>6565</td><td>6666</td><td>5656</td><td>5858</td></tr><tr><td rowspan="3">2524(包铝)</td><td rowspan="3">T3</td><td>0.063~0.128</td><td>LT</td><td>6161</td><td>6262</td><td>4540</td><td>4742</td><td rowspan="3">AMS4296</td></tr><tr><td>0.129~0.249</td><td>LT</td><td>6262</td><td>6262</td><td>4540</td><td>4641</td></tr><tr><td>0.250~0.310</td><td>LT</td><td>6262</td><td>6363</td><td>4540</td><td>4641</td></tr></table>

续表 4-16  

<table><tr><td rowspan="3">牌号</td><td rowspan="3">状态</td><td rowspan="3">δin</td><td rowspan="3">取向</td><td colspan="2">Ftu</td><td colspan="2">Fty</td><td rowspan="3">技术标准</td></tr><tr><td colspan="4">ksi</td></tr><tr><td>A</td><td>B</td><td>A</td><td>B</td></tr><tr><td rowspan="15">2124</td><td rowspan="15">T851</td><td rowspan="3">1.501~2.000</td><td>L</td><td>66</td><td>68</td><td>57</td><td>61</td><td rowspan="15">AMS4101AMS-QQ-A-250/29</td></tr><tr><td>T</td><td>66</td><td>68</td><td>57</td><td>61</td></tr><tr><td>S</td><td>64</td><td>66</td><td>55</td><td>59</td></tr><tr><td rowspan="3">2.001~3.000</td><td>L</td><td>65</td><td>68</td><td>57</td><td>61</td></tr><tr><td>T</td><td>65</td><td>68</td><td>57</td><td>61</td></tr><tr><td>S</td><td>63</td><td>64</td><td>55</td><td>59</td></tr><tr><td rowspan="3">3.001~4.000</td><td>L</td><td>65</td><td>67</td><td>58</td><td>60</td></tr><tr><td>T</td><td>65</td><td>67</td><td>58</td><td>60</td></tr><tr><td>S</td><td>62</td><td>63</td><td>54</td><td>57</td></tr><tr><td rowspan="3">4.001~5.000</td><td>L</td><td>64</td><td>66</td><td>55</td><td>58</td></tr><tr><td>T</td><td>64</td><td>66</td><td>55</td><td>58</td></tr><tr><td>S</td><td>61</td><td>62</td><td>53</td><td>55</td></tr><tr><td rowspan="3">5.001~6.000</td><td>L</td><td>63</td><td>65</td><td>54</td><td>56</td></tr><tr><td>T</td><td>63</td><td>65</td><td>54</td><td>56</td></tr><tr><td>S</td><td>58</td><td>59</td><td>51</td><td>53</td></tr><tr><td rowspan="23">2219</td><td rowspan="2">T62</td><td rowspan="2">0.020~2.000</td><td>L</td><td>54</td><td>55</td><td>36</td><td>37</td><td rowspan="2">AMS4031AMS-QQ-A-250/30</td></tr><tr><td>T</td><td>54</td><td>55</td><td>36</td><td>37</td></tr><tr><td rowspan="2">T81</td><td rowspan="2">0.020~0.249</td><td>L</td><td>61</td><td>62</td><td>47</td><td>48</td><td rowspan="10">AMS-QQ-A-250/30</td></tr><tr><td>T</td><td>62</td><td>63</td><td>46</td><td>47</td></tr><tr><td rowspan="8">T851</td><td rowspan="2">0.250~1.000</td><td>L</td><td>61</td><td>62</td><td>47</td><td>48</td></tr><tr><td>T</td><td>62</td><td>63</td><td>46</td><td>47</td></tr><tr><td rowspan="2">1.001~2.000</td><td>L</td><td>61</td><td>62</td><td>47</td><td>48</td></tr><tr><td>T</td><td>62</td><td>63</td><td>46</td><td>47</td></tr><tr><td>2.001~3.000</td><td>T</td><td>62</td><td>63</td><td>45</td><td>46</td></tr><tr><td>3.001~4.000</td><td>T</td><td>60</td><td>61</td><td>44</td><td>45</td></tr><tr><td>4.001~5.000</td><td>T</td><td>59</td><td>60</td><td>43</td><td>44</td></tr><tr><td>5.001~6.000</td><td>T</td><td>57</td><td>58</td><td>42</td><td>43</td></tr><tr><td rowspan="11">T87</td><td rowspan="2">0.020~0.039</td><td>L</td><td>63</td><td>64</td><td>51</td><td>52</td><td rowspan="11">AMS-QQ-A-250/30</td></tr><tr><td>T</td><td>64</td><td>65</td><td>52</td><td>53</td></tr><tr><td rowspan="2">0.040~0.249</td><td>L</td><td>63</td><td>64</td><td>51</td><td>52</td></tr><tr><td>T</td><td>64</td><td>65</td><td>52</td><td>53</td></tr><tr><td rowspan="2">0.250~1.000</td><td>L</td><td>63</td><td>64</td><td>50</td><td>51</td></tr><tr><td>T</td><td>64</td><td>65</td><td>51</td><td>52</td></tr><tr><td rowspan="2">1.001~2.000</td><td>L</td><td>63</td><td>64</td><td>50</td><td>51</td></tr><tr><td>T</td><td>64</td><td>65</td><td>51</td><td>52</td></tr><tr><td>2.001~3.000</td><td>T</td><td>64</td><td>65</td><td>51</td><td>52</td></tr><tr><td>3.001~4.000</td><td>T</td><td>62</td><td>63</td><td>50</td><td>51</td></tr><tr><td>4.001~5.000</td><td>T</td><td>61</td><td>62</td><td>49</td><td>50</td></tr></table>

续表 4-16  

<table><tr><td rowspan="3">牌号</td><td rowspan="3">状态</td><td rowspan="3">δin</td><td rowspan="3">取向</td><td colspan="2">Ftu</td><td colspan="2">Fty</td><td rowspan="3">技术标准</td></tr><tr><td colspan="4">ksi</td></tr><tr><td>A</td><td>B</td><td>A</td><td>B</td></tr><tr><td rowspan="5">6061</td><td>T4</td><td>0.010~0.249</td><td>T</td><td>30</td><td>32</td><td>16</td><td>18</td><td>AMS4026AMS - QQ - A - 250/11</td></tr><tr><td>T6T62</td><td>0.010~0.249</td><td>LT</td><td>4242</td><td>4343</td><td>3635</td><td>3837</td><td>AMS4025, AMS4027AMS - QQ - A - 250/11</td></tr><tr><td>T451</td><td>0.250~3.000</td><td>T</td><td>30</td><td>32</td><td>16</td><td>18</td><td>AMS4026AMS - QQ - A - 250/11</td></tr><tr><td rowspan="2">T62T651</td><td>0.250~2.000</td><td>LT</td><td>4242</td><td>4343</td><td>3635</td><td>3837</td><td rowspan="2">MS4025, AMS4027AMS - QQ - A - 250/11</td></tr><tr><td>2.001~3.000</td><td>T</td><td>42</td><td>43</td><td>35</td><td>37</td></tr><tr><td rowspan="15">7050</td><td rowspan="10">T7451</td><td>0.250~1.500</td><td>LT</td><td>7574</td><td>7676</td><td>6564</td><td>6766</td><td rowspan="10">AMS4050</td></tr><tr><td>1.501~2.000</td><td>LT</td><td>7475</td><td>7676</td><td>6564</td><td>6666</td></tr><tr><td rowspan="2">2.001~3.000</td><td>LT</td><td>7474</td><td>7575</td><td>6564</td><td>6666</td></tr><tr><td>S</td><td>68</td><td>72</td><td>59</td><td>61</td></tr><tr><td rowspan="2">3.001~4.000</td><td>LT</td><td>7272</td><td>7475</td><td>6362</td><td>6565</td></tr><tr><td>S</td><td>69</td><td>71</td><td>57</td><td>60</td></tr><tr><td rowspan="2">4.001~5.000</td><td>LT</td><td>7272</td><td>7374</td><td>6261</td><td>6564</td></tr><tr><td>S</td><td>67</td><td>69</td><td>58</td><td>60</td></tr><tr><td rowspan="2">5.001~6.000</td><td>LT</td><td>7170</td><td>7273</td><td>6060</td><td>6362</td></tr><tr><td>S</td><td>66</td><td>69</td><td>57</td><td>57</td></tr><tr><td rowspan="5">T7651</td><td>1.001~1.500</td><td>LT</td><td>7776</td><td>8079</td><td>6766</td><td>7170</td><td rowspan="5">AMS4201</td></tr><tr><td rowspan="2">1.501~2.000</td><td>LT</td><td>7675</td><td>7878</td><td>6665</td><td>7069</td></tr><tr><td>S</td><td>72</td><td>75</td><td>59</td><td>63</td></tr><tr><td rowspan="2">2.001~2.500</td><td>LT</td><td>7575</td><td>7878</td><td>6665</td><td>7069</td></tr><tr><td>S</td><td>70</td><td>73</td><td>60</td><td>62</td></tr><tr><td>7055</td><td>T7751</td><td>0.500~1.500</td><td>LT</td><td>8989</td><td>9191</td><td>8685</td><td>8887</td><td>MS4206</td></tr><tr><td rowspan="3">7075</td><td rowspan="3">T6T62</td><td>0.012~0.039</td><td>LT</td><td>7676</td><td>7878</td><td>6967</td><td>7270</td><td rowspan="3">AMS4045AMS - QQ - A - 250/12</td></tr><tr><td>0.040~0.125</td><td>LT</td><td>7878</td><td>8080</td><td>7068</td><td>7270</td></tr><tr><td>0.126~0.249</td><td>LT</td><td>7878</td><td>8080</td><td>7169</td><td>7371</td></tr></table>

续表 4-16  

<table><tr><td rowspan="3">牌号</td><td rowspan="3">状态</td><td rowspan="3">δin</td><td rowspan="3">取向</td><td colspan="2">Ftu</td><td colspan="2">Fvy</td><td rowspan="3">技术标准</td></tr><tr><td colspan="4">ksi</td></tr><tr><td>A</td><td>B</td><td>A</td><td>B</td></tr><tr><td rowspan="43">7075</td><td rowspan="18">T62</td><td rowspan="2">0.250~0.499</td><td>L</td><td>74</td><td>76</td><td>65</td><td>67</td><td rowspan="6">AMS4044AMS - QQ - A - 250/12</td></tr><tr><td>T</td><td>78</td><td>78</td><td>67</td><td>69</td></tr><tr><td rowspan="2">0.500~1.000</td><td>L</td><td>74</td><td>76</td><td>66</td><td>68</td></tr><tr><td>T</td><td>78</td><td>80</td><td>68</td><td>70</td></tr><tr><td rowspan="2">1.001~2.000</td><td>L</td><td>73</td><td>75</td><td>64</td><td>65</td></tr><tr><td>T</td><td>77</td><td>79</td><td>67</td><td>69</td></tr><tr><td rowspan="3">2.001~2.500</td><td>L</td><td>72</td><td>74</td><td>60</td><td>62</td><td rowspan="12">AMS - QQ - A - 250/12</td></tr><tr><td>T</td><td>76</td><td>78</td><td>64</td><td>66</td></tr><tr><td>S</td><td>70</td><td>71</td><td>59</td><td>61</td></tr><tr><td rowspan="3">2.501~3.000</td><td>L</td><td>69</td><td>71</td><td>56</td><td>58</td></tr><tr><td>T</td><td>72</td><td>74</td><td>61</td><td>63</td></tr><tr><td>S</td><td>66</td><td>68</td><td>56</td><td>58</td></tr><tr><td rowspan="3">3.001~3.500</td><td>L</td><td>68</td><td>70</td><td>52</td><td>54</td></tr><tr><td>T</td><td>71</td><td>73</td><td>58</td><td>60</td></tr><tr><td>S</td><td>65</td><td>67</td><td>54</td><td>55</td></tr><tr><td rowspan="3">3.501~4.000</td><td>L</td><td>64</td><td>66</td><td>48</td><td>49</td></tr><tr><td>T</td><td>67</td><td>69</td><td>54</td><td>56</td></tr><tr><td>S</td><td>61</td><td>63</td><td>50</td><td>52</td></tr><tr><td rowspan="18">T651</td><td rowspan="2">0.250~0.499</td><td>L</td><td>77</td><td>79</td><td>69</td><td>71</td><td rowspan="18">AMS4045AMS - QQ - A - 250/12</td></tr><tr><td>T</td><td>78</td><td>80</td><td>67</td><td>69</td></tr><tr><td rowspan="2">0.500~1.000</td><td>L</td><td>77</td><td>79</td><td>70</td><td>72</td></tr><tr><td>T</td><td>78</td><td>80</td><td>68</td><td>70</td></tr><tr><td rowspan="2">1.001~2.000</td><td>L</td><td>76</td><td>78</td><td>69</td><td>71</td></tr><tr><td>T</td><td>77</td><td>79</td><td>67</td><td>69</td></tr><tr><td rowspan="3">2.001~2.500</td><td>L</td><td>75</td><td>77</td><td>66</td><td>68</td></tr><tr><td>T</td><td>76</td><td>78</td><td>64</td><td>66</td></tr><tr><td>S</td><td>70</td><td>71</td><td>59</td><td>61</td></tr><tr><td rowspan="3">2.501~3.000</td><td>L</td><td>71</td><td>73</td><td>63</td><td>65</td></tr><tr><td>T</td><td>72</td><td>74</td><td>61</td><td>63</td></tr><tr><td>S</td><td>66</td><td>68</td><td>56</td><td>58</td></tr><tr><td rowspan="3">3.001~3.500</td><td>L</td><td>70</td><td>72</td><td>60</td><td>62</td></tr><tr><td>T</td><td>71</td><td>73</td><td>58</td><td>60</td></tr><tr><td>S</td><td>65</td><td>67</td><td>54</td><td>55</td></tr><tr><td rowspan="3">3.501~4.000</td><td>L</td><td>66</td><td>68</td><td>56</td><td>58</td></tr><tr><td>T</td><td>67</td><td>69</td><td>54</td><td>56</td></tr><tr><td>S</td><td>61</td><td>63</td><td>50</td><td>52</td></tr><tr><td rowspan="7">T7351</td><td rowspan="2">0.500~1.000</td><td>L</td><td>68</td><td>70</td><td>57</td><td>59</td><td rowspan="7">AMS4078AMS - QQ - A - 250/12</td></tr><tr><td>T</td><td>69</td><td>71</td><td>57</td><td>59</td></tr><tr><td rowspan="2">1.001~1.500</td><td>L</td><td>67</td><td>69</td><td>57</td><td>59</td></tr><tr><td>T</td><td>68</td><td>70</td><td>57</td><td>59</td></tr><tr><td rowspan="3">1.501~2.000</td><td>L</td><td>66</td><td>68</td><td>55</td><td>57</td></tr><tr><td>T</td><td>67</td><td>69</td><td>55</td><td>57</td></tr><tr><td>S</td><td>63</td><td>65</td><td>52</td><td>54</td></tr></table>

续表 4-16
