Repository: C-zj02/CFD-claw

<div align="center">

**English** | [中文](#中文版) | [Français](README_FR.md) | [Русский](README_RU.md) | [हिन्दी](README_HI.md) | [العربية](README_AR.md) | [Português](README_PT.md)

# 🚀 Claude Code Python

**A Complete Python Reimplementation Based on Real Claude Code Source**

*From TypeScript Source → Rebuilt in Python with ❤️*

***
**🔥 Active Development • New Features Weekly 🔥**

</div>

***

## 🎯 What is This?

**Clawd Code** is a **complete Python rewrite** of Claude Code, based on the **real TypeScript source code**.

File: RAG-data/飞机设计手册_第3册_材料(下).pdf-ff21cc7a-47b5-44ab-9472-ce349f7f5ed0.md (part 2 of 12)
续表7-42   
<table><tr><td rowspan="2">塑料性能</td><td colspan="2">浇铸聚酯</td><td colspan="5">玻璃纤维增强聚酯</td><td rowspan="2">线型芳香族</td><td rowspan="2">芳香族共聚聚酯压缩模塑料</td></tr><tr><td>硬质</td><td>软质</td><td>预成型碎粗纱</td><td>预混合物碎玻璃纤维</td><td>编织布</td><td>片状模塑料</td><td>低收缩料</td></tr><tr><td>损耗(功率)因数,60周</td><td>0.003~0.028</td><td>0.026~0.310</td><td>0.01~0.04</td><td>0.011~0.041</td><td>0.01~0.04</td><td>0.007~0.021</td><td>0.1~0.2</td><td>0.0029</td><td>0.0046</td></tr><tr><td>损耗(功率)因数,10³周</td><td>0.005~0.025</td><td>0.016~0.050</td><td>0.01~0.05</td><td>-</td><td>0.01~0.06</td><td>0.007~0.015</td><td>0.01~0.02</td><td>0.0062</td><td>0.0085</td></tr><tr><td>损耗(功率)因数,10⁶周</td><td>0.006~0.026</td><td>0.023~0.060</td><td>0.01~0.03</td><td>0.008~0.022</td><td>0.01~0.03</td><td>0.016~0.024</td><td>0.01~0.02</td><td>0.0025</td><td>0.0151</td></tr><tr><td>耐电弧性,s</td><td>125</td><td>135</td><td>120~180</td><td>120~240</td><td>60~120</td><td>121~202</td><td>-</td><td>-</td><td>钨极棒127</td></tr><tr><td>折射指数,nD</td><td>1.523~1.570</td><td>1.537~1.550</td><td>-</td><td>-</td><td>-</td><td>-</td><td>-</td><td>-</td><td>-</td></tr><tr><td>透明度</td><td colspan="2">透明~不透明</td><td>半透明~不透明</td><td>不透明</td><td>半透明~不透明</td><td>不透明</td><td>不透明</td><td>不透明</td><td>不透明</td></tr><tr><td>透光度,%</td><td>-</td><td>-</td><td>-</td><td>-</td><td>-</td><td>-</td><td>-</td><td>0</td><td>0</td></tr><tr><td>雾度,%</td><td>-</td><td>-</td><td>-</td><td>-</td><td>-</td><td>-</td><td>-</td><td>100</td><td>100</td></tr><tr><td>吸水率,(24h,1/8in厚)%</td><td>0.16~0.60</td><td>0.50~2.50</td><td>0.01~1.00</td><td>0.06~0.28</td><td>0.05~0.50</td><td>0.10~0.15</td><td>0.01~0.25</td><td>0.02</td><td>0.04</td></tr><tr><td rowspan="2">易燃性(燃烧速率),in/min</td><td></td><td></td><td>0.7~2.0</td><td></td><td></td><td>-</td><td>-</td><td>-</td><td>-</td></tr><tr><td>-</td><td>-</td><td></td><td>&lt;0.16(FRgr)</td><td></td><td>-</td><td>-</td><td>-</td><td>-</td></tr><tr><td>日光影响</td><td>轻微发黄</td><td>-</td><td>轻微</td><td>取决于颜料淀积作用</td><td>轻微</td><td>轻微</td><td>轻微</td><td>无</td><td>无</td></tr><tr><td>弱酸影响</td><td colspan="5">部分在室温时耐邻位或正位,红紫酸及异构的酸,170°F时耐化学纯酸和异构酸,210°F时耐二元和HBPA酸,多数在室温,有些在350°F时耐氯乙烯、酸酐</td><td>无</td><td>无</td><td>轻微</td><td>轻微</td></tr><tr><td>强酸影响</td><td colspan="5">耐邻位或正位、红紫酸,不耐强氯化性酸、耐化学纯、异构强酸至170°F,但常温下不耐低浓度氧化性酸;210°F时耐二元和HBPA强酸;氧化性酸只能到170°F;多数在常温下耐氯化的或酸酐,甚至某些可达250°F</td><td>-</td><td>高浓度时腐蚀</td><td>轻微</td><td>轻微</td></tr><tr><td>弱碱影响</td><td colspan="5">某些在室温时耐邻位或正位,红紫酸;170°F耐化学纯、异构物和210°F时耐二元的和HBPA;部分可耐氯化的和脱水的至250°F</td><td>轻微</td><td>轻微</td><td>轻微</td><td>轻微</td></tr><tr><td>强碱影响</td><td colspan="5">耐邻位或正位,红紫酸、异构和化学纯的,但不耐异构物,在170°F时的耐化学纯,二元的和部分氯化的和脱水的</td><td>腐蚀</td><td>腐蚀</td><td>腐蚀</td><td>腐蚀</td></tr><tr><td>有机溶剂影响</td><td colspan="5">不耐邻位或正位,红紫的、异构的,但在室温下耐多数化学纯,异构物,部分的二元的和HBPA,氯化的、脱水的,某些可耐至200°F;盐的影响:在常温下耐部分邻位或正位,红紫的异构物;170°F耐化学纯,异构物,120°F二元的和HBPA;多数在250°F耐氯化的和脱水的</td><td>轻微</td><td>轻微至大量</td><td>优</td><td>优</td></tr></table>

# b. 压敏聚酯板的规格性能

压敏聚酯板的物理机械性能见表7-65。

压敏聚酯板的尺寸规格见表7-66。

表 7-65 压敏聚酯板的物理机械性能  

<table><tr><td colspan="2">特性</td><td>指标</td></tr><tr><td rowspan="2">剥离强度</td><td>7d处理(lbf/in)</td><td>8</td></tr><tr><td>7d暴露腐蚀(lbf/in)</td><td>6</td></tr><tr><td colspan="2">潮湿导磁率,grains/(ft2·h·in)</td><td>0.50</td></tr><tr><td colspan="2">燃烧要求(60s垂直燃烧试验)</td><td>按DMS1510</td></tr></table>

表 7-66 压敏聚酯板的尺寸规格  

<table><tr><td>型 别</td><td>类 别</td><td>板, W/O 胶膜, mil</td><td>单独胶膜, mil</td></tr><tr><td>1</td><td>1</td><td>4.5 ~ 6.0</td><td>2.0 ~ 3.0</td></tr><tr><td>1</td><td>2</td><td>4.5 ~ 6.5</td><td>2.0 ~ 3.0</td></tr><tr><td>2</td><td>1</td><td>9.0 ~ 11.0</td><td>2.0 ~ 3.0</td></tr><tr><td>2</td><td>2</td><td>9.0 ~ 11.5</td><td>2.0 ~ 3.0</td></tr></table>

# （4）聚氨酯塑料及其制品

# a. 挠性聚氨酯泡沫塑料的性能

挠性聚氨酯泡沫塑料的性能（支持数据）见表7-67。

挠性聚氨酯泡沫塑料的性能（I型1类材料）见表7-68。

挠性聚氨酯泡沫塑料的物理机械性能见表7-69。

表 7-67 挠性聚氨酯泡沫塑料的性能 (支持数据)  

<table><tr><td colspan="2">DMS1929A</td><td colspan="2">DMS1929B</td><td colspan="3">DMS1929D</td><td colspan="3">DMS1929E</td></tr><tr><td>密度\( lb/ft^3 \)</td><td>硬度</td><td>密度\( lb/ft^3 \)</td><td>\( ILD^{①}lb \)</td><td>级别</td><td>密度\( lb/ft^3 \)</td><td>ILDlb</td><td>级别</td><td>密度\( lb/ft^3 \)</td><td>ILDlb</td></tr><tr><td>1.50</td><td>10、15、20、25或30</td><td>1.35</td><td>22~27</td><td>A</td><td>2.2</td><td>22~28</td><td>A</td><td>1.5</td><td>20~28(89~125N)</td></tr><tr><td>1.80</td><td>25或40</td><td>1.404.5</td><td>28~3334~40</td><td>B</td><td>2.5</td><td>30~39</td><td>B</td><td>2.2</td><td>26~36(115~160N)</td></tr><tr><td>2.00</td><td>45、50或60</td><td>1.652.002.502.80</td><td>40~5040~5045~5550~60</td><td>C</td><td>3.3</td><td>40~60</td><td>C</td><td>3.3</td><td>40~64(178~285N)</td></tr></table>

① ILD = 挠曲压痕载荷（ $25\%$ 挠曲载荷/50in²）

表 7-68 挠性聚氨酯泡沫塑料的性能 (I 型 1 类材料)  

<table><tr><td rowspan="2">级别</td><td rowspan="2">密度
lb/ft3 (max)</td><td colspan="2">在25%挠曲时压痕力，lbf/50in²(N)</td><td rowspan="2">在65%挠曲时压痕力
lbf/50in²(N) (min)</td></tr><tr><td>min</td><td>max</td></tr><tr><td>A</td><td>1.5</td><td>20 (4.5)</td><td>28 (6.2)</td><td>38 (8.5)</td></tr><tr><td>B</td><td>1.5</td><td>26 (5.9)</td><td>36 (7.6)</td><td>56 (12.6)</td></tr><tr><td>C</td><td>3.3</td><td>40 (9.0)</td><td>64 (14.4)</td><td>80 (18.2)</td></tr></table>

表 7-69 挠性聚氨酯泡沫塑料的物理机械性能  

<table><tr><td>特性</td><td>指 标</td></tr><tr><td>腐蚀</td><td>对金属无腐蚀</td></tr><tr><td>燃烧要求</td><td>按 DMS1511 通过</td></tr><tr><td>气味</td><td>通过</td></tr><tr><td>烟密度 (Ds)</td><td></td></tr><tr><td>90s</td><td>130</td></tr><tr><td>90s ~ 4min</td><td>170</td></tr><tr><td>压缩塑化,% (max)</td><td></td></tr><tr><td>标称厚度在90%变形时</td><td>20</td></tr><tr><td>标称厚度在50%变形时</td><td>15</td></tr><tr><td>拉伸强度,psi (kPa) (min)</td><td>10 (68.9)</td></tr><tr><td>延伸率,% (min)</td><td>30</td></tr><tr><td>冲击强度,lbf/in(N)</td><td>1.5 (6.67)</td></tr><tr><td>湿热处理,压痕力下降 % (max)</td><td>20</td></tr><tr><td>烘箱处理,拉伸强度下降 % (max)</td><td>20</td></tr></table>

# b. 刚性聚氨酯泡沫塑料板和模压零件的规格、性能

刚性聚氨酯泡沫塑料板和模压零件的性能见表7-70。

I型材料的尺寸公差见表7-71。

表 7-70 刚性聚氨酯泡沫塑料板和模压零件的性能  

<table><tr><td>特性</td><td>要求</td></tr><tr><td>热老化,长度变化%(max)</td><td>0.5</td></tr><tr><td>重量变化%(max)</td><td>1</td></tr><tr><td>腐蚀性</td><td>对Al合金或钢不腐蚀</td></tr><tr><td>吸水率</td><td>见图7-1</td></tr><tr><td>压缩强度</td><td>见图7-2</td></tr><tr><td>拉伸强度</td><td>见图7-3</td></tr><tr><td>拉伸模量</td><td>见图7-4</td></tr><tr><td>剪切强度</td><td>见图7-5</td></tr><tr><td>弯曲强度</td><td>见图7-6</td></tr><tr><td>弯曲模量</td><td>见图7-7</td></tr><tr><td>热导率</td><td>见图7-8</td></tr><tr><td>烟密度(仅3类),Ds(max)90s</td><td>35</td></tr><tr><td>4min</td><td>155</td></tr><tr><td>燃烧要求</td><td>按DMS1510通过</td></tr><tr><td>机械加工性</td><td>见图7-9</td></tr><tr><td>定向的螺旋拉伸强度(密度≥15lb/ft3)</td><td>见图7-10</td></tr><tr><td>密度,lb/ft3</td><td>2~60±0.04</td></tr><tr><td>耐燃油性</td><td>试验后体积变化不大于5%</td></tr><tr><td>对DMS2014耐火液压油性能</td><td>试验后体积变化不大于5%</td></tr><tr><td>介电常数(仅B级)</td><td>见图7-11</td></tr><tr><td>介质损耗角(仅B级)</td><td>见图7-12</td></tr><tr><td>气味</td><td>通过</td></tr><tr><td>树脂相容性(仅C级)</td><td>试验后体积变化不大于5%</td></tr></table>

图片摘要：该图主要展示 7 70 刚性聚氨酯泡沫塑料板和模压零件的性能。
![](images/6c2251e2a44e8eb7d364b9775895c25dcb0ede35591e72e36462f5b29c467852.jpg)  
图7-1 刚性聚氨酯泡沫塑料板和模压零件的体积和面积吸水率随密度变化图

图片摘要：该图主要展示 7 1 刚性聚氨酯泡沫塑料板和模压零件的体积和面积吸水率随密度变化图。
![](images/86eeefb73a77aa174f83c8376958f2d6a830a478012f7d64ff4dd1d471bb7caf.jpg)  
图7-2 刚性聚氨酯泡沫塑料板和模压零件的压缩强度随密度变化图

图片摘要：该图主要展示 7 2 刚性聚氨酯泡沫塑料板和模压零件的压缩强度随密度变化图。
![](images/1bd2385c1e8337cb327996940d8e14db814e93aaccc31b60c028ecbaf590139a.jpg)  
图7-3 刚性聚氨酯泡沫塑料板和模压零件的拉伸强度随密度变化图

图片摘要：该图主要展示 7 3 刚性聚氨酯泡沫塑料板和模压零件的拉伸强度随密度变化图。
![](images/7fa32f0891db11a418d6902f70ad7ff4cd1016e78ab587cae676a5ef06ccc302.jpg)  
图7-4 刚性聚氨酯泡沫塑料板和模压零件的拉伸模量随密度变化图

图片摘要：该图主要展示 7 4 刚性聚氨酯泡沫塑料板和模压零件的拉伸模量随密度变化图。
![](images/5d64afbbf70f5ba97abc226de7c208363c9eecf5238002923aadbaf6a86b6d8a.jpg)  
图7-5 刚性聚氨酯泡沫塑料板和模压零件的剪切强度随密度变化图

图片摘要：该图主要展示 7 5 刚性聚氨酯泡沫塑料板和模压零件的剪切强度随密度变化图。
![](images/dfa9946bed172f0a411561ef931492b085c2a53386581da50168120dc6999505.jpg)  
图7-6 刚性聚氨酯泡沫塑料板和模压零件的弯曲强度随密变化图

图片摘要：该图主要展示 7 6 刚性聚氨酯泡沫塑料板和模压零件的弯曲强度随密变化图。
![](images/7f68e2d918d03c4a4bfd12e9160e87607dcaad6be83f65a93b6d2a73a1890568.jpg)  
图7-7 刚性聚氨酯泡沫塑料板和模压零件的弯曲模量随密变化图

图片摘要：该图主要展示 7 7 刚性聚氨酯泡沫塑料板和模压零件的弯曲模量随密变化图。
![](images/d37b14d55903b3587164c1b20fa0328ac3182ca7ce16bde93c253acd83cbb895.jpg)  
图7-8 刚性聚聚氨酯泡沫塑料板和模压零件的热导率

图片摘要：该图主要展示 7 8 刚性聚聚氨酯泡沫塑料板和模压零件的热导率。
![](images/630ae2829bd8f519f93ea02095fb2ddb90b3f1dcccbdb7c71d35444682936132.jpg)  
图7-9 刚性聚氨酯泡沫塑料板和模压零件的机械加工强度示意图

图片摘要：该图主要展示 7 9 刚性聚氨酯泡沫塑料板和模压零件的机械加工强度示意图。
![](images/23d385a460f757084fe0b446f2357e944b3609fe20aa885e8d054d8e54abfd01.jpg)  
图7-10 刚性聚氨酯泡沫塑料板和模压零件的定向螺旋拉伸强度

图片摘要：该图主要展示 7 10 刚性聚氨酯泡沫塑料板和模压零件的定向螺旋拉伸强度。
![](images/23768b3fbc3d43ef5ab60c2ecb959ce632135e7d63989fbfdae6f88a1a7ad2bc.jpg)  
图7-11 刚性聚氨酯泡沫塑料板和模压零件的介电常数

图片摘要：该图主要展示 7 11 刚性聚氨酯泡沫塑料板和模压零件的介电常数。
![](images/4f06521cca888b5c50359fa3aa10a8ffc71d5c3dcd373c124a9e0aafaee3b421.jpg)  
图7-12 刚性聚氨酯泡沫塑料板和模压零件的介质损耗角

表 7-71 I 型材料的尺寸公差  

<table><tr><td>密度, lb/ft3</td><td>厚度公差, in</td><td>长度、宽度公差, in</td></tr><tr><td>&lt; 15</td><td>±1/32</td><td>+1/4
-0.00</td></tr><tr><td>≥15</td><td>±0.006</td><td>+1/4
-0.00</td></tr></table>

c. 开孔聚氨酯泡沫垫圈的规格、性能

开孔聚氨酯泡沫垫圈的性能见表7-72。

开孔聚氨酯泡沫垫圈的尺寸公差见表7-73。

表 7-72 开孔聚氨酯泡沫垫圈的性能  

<table><tr><td rowspan="2">特性</td><td colspan="6">指 标</td></tr><tr><td>2型</td><td>3型</td><td>4型</td><td>5型</td><td>6型</td><td>7型</td></tr><tr><td>气味</td><td>通过</td><td>通过</td><td>通过</td><td>通过</td><td>通过</td><td>通过</td></tr><tr><td>密度, lb/ft3</td><td>3.1~4.0</td><td>4.5~6.0</td><td>6.2~7.7</td><td>7.8~9.6</td><td>9.7~12.0</td><td>12.2~14.0</td></tr><tr><td>稳固性, ±10%</td><td>2</td><td>3</td><td>4</td><td>5</td><td>6</td><td>7</td></tr><tr><td>吸声系数</td><td colspan="6">见图7-13</td></tr><tr><td>拉伸强度, psi</td><td>30~50</td><td>60~80</td><td>70~100</td><td>80~110</td><td>120~150</td><td>160~200</td></tr><tr><td>断裂延伸率,%</td><td>250~350</td><td>250~350</td><td>200~300</td><td>200~300</td><td>200~300</td><td>100~200</td></tr><tr><td>冲击强度, lbf/in</td><td>2~5</td><td>5~10</td><td>5~10</td><td>12~18</td><td>12~18</td><td>20~30</td></tr><tr><td>耐燃烧油性</td><td>通过</td><td>通过</td><td>通过</td><td>通过</td><td>通过</td><td>通过</td></tr><tr><td>耐液压油性</td><td>通过</td><td>通过</td><td>通过</td><td>通过</td><td>通过</td><td>通过</td></tr><tr><td>燃烧要求(2类)</td><td>通过</td><td>通过</td><td>通过</td><td>通过</td><td>通过</td><td>通过</td></tr><tr><td>热稳定性</td><td>通过</td><td>通过</td><td>通过</td><td>通过</td><td>通过</td><td>通过</td></tr></table>

图片摘要：该图主要展示 7 72 开孔聚氨酯泡沫垫圈的性能。
![](images/750c120b0883865897ca4d7e5c9c9d8679bcfcd0155c69cbfd129c545dee4fce.jpg)  
图7-13 开孔聚氨酯泡沫垫圈的吸声系数

表 7-73 开孔聚氨酯泡沫垫圈的尺寸公差  

<table><tr><td rowspan="2">长度
ft (max)</td><td rowspan="2">公差
in</td><td rowspan="2">宽度
in</td><td rowspan="2">公差
in</td><td colspan="7">厚度，in</td><td rowspan="2">公差
in</td></tr><tr><td>1型</td><td>2型</td><td>3型</td><td>4型</td><td>5型</td><td>6型</td><td>7型</td></tr><tr><td rowspan="3">50</td><td rowspan="3">±1/2</td><td>42</td><td rowspan="3">±1/2</td><td rowspan="3">1/16</td><td rowspan="3">1/16 ~ 6</td><td rowspan="3">1/16 ~ 4</td><td rowspan="3">1/16 ~ 3</td><td rowspan="3">1/16 ~ 2.40</td><td rowspan="3">1/16 ~ 2</td><td rowspan="3">1/16 ~ 2</td><td rowspan="3">±10%或 ±1/16</td></tr><tr><td>48</td></tr><tr><td>54</td></tr></table>

d.柔性聚氨酯泡沫塑料的规格、性能

柔性聚氨酯泡沫塑料（DMS1956）的性能见表7-74。

柔性聚氨酯泡沫塑料（DMS1956）的尺寸公差见表7-75。

柔性聚氨酯泡沫塑料（DMS2009）的性能见表7-76。

柔性聚氨酯泡沫塑料（DMS2009）压力载荷、烟密度随密度变化见表7-77。

表 7-74 柔性聚氨酯泡沫塑料 (DMS1956) 的性能  

<table><tr><td>特性</td><td>要求</td></tr><tr><td>腐蚀</td><td>对Al合金无腐蚀</td></tr><tr><td>燃烧要求</td><td>按DMS1511通过</td></tr><tr><td>气味</td><td>通过</td></tr><tr><td>压力变形载荷，psi (min)</td><td>0.60</td></tr><tr><td>烘箱老化</td><td>老化后拉伸强度降低≤25%</td></tr><tr><td>疲劳</td><td>试验后厚度减少≤25%</td></tr><tr><td>冲击强度，psi (min)</td><td>1.0</td></tr><tr><td>拉伸强度，psi (min)</td><td>10</td></tr><tr><td>延伸率,% (min)</td><td>75</td></tr><tr><td>湿热老化</td><td>试验后压力载荷变形≤25%</td></tr></table>

表 7-75 柔性聚氨酯泡沫塑料 (DMS1956) 的尺寸公差  

<table><tr><td rowspan="2">厚度
in</td><td colspan="2">公差，in</td><td rowspan="2">长度和宽度</td><td colspan="2">公差，in</td></tr><tr><td>正</td><td>负</td><td>正</td><td>负</td></tr><tr><td>0~1/4</td><td>1/32</td><td>1/32</td><td>0~6</td><td>5/16</td><td>1/16</td></tr><tr><td>1/4~1/2</td><td>1/16</td><td>1/16</td><td>6~12</td><td>11/16</td><td>1/4</td></tr><tr><td>1/2~1</td><td>1/8</td><td>1/16</td><td>12~24</td><td>11/16</td><td>1/4</td></tr><tr><td>1~78</td><td>1/8</td><td>1/8</td><td>24~36</td><td>7/8</td><td>3/8</td></tr><tr><td></td><td></td><td></td><td>36~48</td><td>1 1/16</td><td>1/2</td></tr><tr><td></td><td></td><td></td><td>48~60</td><td>1 1/4</td><td>3/8</td></tr><tr><td></td><td></td><td></td><td>60~72</td><td>1 3/8</td><td>3/4</td></tr><tr><td></td><td></td><td></td><td>72~98(长度)</td><td>1 1/2</td><td>7/8</td></tr><tr><td></td><td></td><td></td><td>78(宽度)</td><td></td><td></td></tr></table>

表 7-76 柔性聚氨酯泡沫塑料 (DMS2009) 的性能  

<table><tr><td>特性</td><td>要求</td></tr><tr><td>腐蚀</td><td>对Al合金无腐蚀</td></tr><tr><td>恒定挠曲（50%挠曲），%（max）</td><td>15</td></tr><tr><td>拉伸强度，psi（min）</td><td>10</td></tr></table>

续表7-76   

<table><tr><td>特性</td><td>要求</td></tr><tr><td>延伸率,% (min)</td><td>100</td></tr><tr><td>冲击强度, lbf/in (min)</td><td>1.2</td></tr><tr><td>湿热老化</td><td>老化后变形载荷降低≤20%</td></tr><tr><td>烘箱老化</td><td>老化后拉伸强度降低≤20%</td></tr><tr><td>疲劳</td><td>试验后在75℃变形时恒定挠曲值降低≤35%</td></tr><tr><td>燃烧要求</td><td>按DMS1511通过</td></tr><tr><td>气味</td><td>通过</td></tr></table>

表 7-77 柔性聚氨酯泡沫塑料 (DMS2009) 压力载荷、烟密度随密度变化  

<table><tr><td rowspan="2">分类</td><td rowspan="2">密度, lb/ft3±10%</td><td colspan="2">压力变形载荷, psi 25%变形</td><td colspan="2">压力变形载荷, psi 65%变形</td><td rowspan="2">烟密度, D8</td></tr><tr><td>最小</td><td>最大</td><td>最小</td><td>最大</td></tr><tr><td>1类</td><td>2.5</td><td>0.55</td><td>0.96</td><td>1.00</td><td>1.75</td><td>175</td></tr><tr><td>2类</td><td>4.0</td><td>0.60</td><td>1.00</td><td>1.10</td><td>1.95</td><td>175</td></tr><tr><td>3类</td><td>5.0</td><td>0.65</td><td>1.10</td><td>1.10</td><td>2.00</td><td>250</td></tr><tr><td>4类</td><td>6.0</td><td>0.70</td><td>1.20</td><td>1.20</td><td>2.00</td><td>250</td></tr></table>

e. 刚性聚氨酯泡沫塑料的性能见表7-78。

表 7-78 刚性聚氨酯泡沫塑料的性能  

<table><tr><td>特性</td><td>要求</td></tr><tr><td>密度，lb/ft3</td><td>2±5%</td></tr><tr><td>耐燃油性</td><td>试验后重量增加≤2%</td></tr><tr><td>腐蚀</td><td>对Al合金和钢无腐蚀</td></tr><tr><td>压缩强度，psi（min）</td><td>25</td></tr><tr><td>热老化</td><td>试验后体积变化≤5%</td></tr></table>

f. 闭孔柔性聚氨酯泡沫塑料的性能

闭孔柔性聚氨酯泡沫塑料的性能见表7-79。

闭孔柔性聚氨酯泡沫塑料的尺寸公差见表7-80。

表 7-79 闭孔柔性聚氨酯泡沫塑料的性能  

<table><tr><td>特性</td><td>要求</td></tr><tr><td>密度，lb/ft3</td><td>1.6±10%</td></tr><tr><td>吸水率（重量），%（max）</td><td>5</td></tr><tr><td>液体吸收率（重量），%（max）</td><td>5</td></tr><tr><td>气味</td><td>通过</td></tr><tr><td>拉伸强度，psi（min）</td><td>23</td></tr><tr><td>烘箱热老化-拉伸强度降低,%（max）</td><td>25</td></tr><tr><td>湿热老化-压力变形载荷降低,%（max）</td><td>25</td></tr><tr><td>恒定挠曲（在50%恒定挠曲下），%（max）</td><td>19</td></tr><tr><td>冲击强度，lbf/in（min）</td><td>3</td></tr><tr><td>燃烧要求</td><td>按DMS1511通过</td></tr><tr><td>烟密度（Ds）（max）</td><td>10</td></tr></table>

表 7-80 闭孔柔性聚氨酯泡沫塑料的尺寸公差  

<table><tr><td>分 类</td><td>长度,in</td><td>公差,in</td><td>宽度,in</td><td>公差,in</td><td>厚度,in</td><td>公差,in</td></tr><tr><td>SE 级</td><td>72</td><td>+1 1/8</td><td>54</td><td>+7/8</td><td>1/8 ~ 16</td><td>1/8 ~ 1/4 ± 0.030</td></tr><tr><td>SE - A 级</td><td>78</td><td>-7/8</td><td>54</td><td>-5/8</td><td>1/4 ~ 1 1/2</td><td>5/16 ~ 1 ± 0.060
1 - ± 0.060</td></tr></table>

g. 可铸的聚氨酯的性能（I型A级）见表7-81。

表 7-81 可铸的聚氨酯的性能 (I 型 A 级)  

<table><tr><td>特性</td><td>要求</td></tr><tr><td>密度，lb/ft3(±0.002)</td><td>0.043</td></tr><tr><td>拉伸强度，psi (min)</td><td>3500</td></tr><tr><td>延伸率,% (min)</td><td>280</td></tr><tr><td>冲击强度，lbf/in (min)</td><td>700</td></tr><tr><td>收缩，in/in (max)</td><td>0.0005</td></tr><tr><td>硬度（肖氏D）±5</td><td>65</td></tr><tr><td>耐DMS2014性能（体积增加），%（max）</td><td>25</td></tr><tr><td>凝胶时间，min</td><td>30</td></tr><tr><td>贮存寿命，a</td><td>0.5</td></tr><tr><td>气味</td><td>无害</td></tr></table>

h. 现场发泡的刚性聚氨酯泡沫塑料的性能见表7-82。

表 7-82 现场发泡的刚性聚氨酯泡沫塑料的性能  

<table><tr><td>特性</td><td>要求</td></tr><tr><td>热老化(体积变化),% (max)</td><td>10</td></tr><tr><td>腐蚀</td><td>对Al合金和钢不腐蚀</td></tr><tr><td>燃烧要求</td><td>按DMS1511通过</td></tr><tr><td>密度(I型),lb/ft3</td><td>2~14</td></tr><tr><td>耐燃油性(重量增加),%</td><td>2.5</td></tr><tr><td>耐DMS2014性能(体积增加),% (max)</td><td>5</td></tr><tr><td>气味</td><td>无害</td></tr><tr><td>吸水率</td><td>见图7-14</td></tr><tr><td>压缩强度</td><td>见图7-15</td></tr><tr><td>拉伸强度</td><td>见图7-16</td></tr><tr><td>弯曲强度</td><td>见图7-17</td></tr><tr><td>弯曲模量</td><td>见图7-18</td></tr><tr><td>热导率</td><td>见图7-19</td></tr><tr><td>定向螺旋拉伸强度</td><td>见图7-20</td></tr></table>

i. 模压涂胶柔性聚氨酯泡沫塑料的性能见表7-83。

图片摘要：该图主要展示 7 82 现场发泡的刚性聚氨酯泡沫塑料的性能。
![](images/3d7dd999848a5e48537e556f569c717c25b96212e1cdbe8ff1a4d76bd8f9da46.jpg)  
图7-14 现场发泡的刚性聚氨酯泡沫塑料的吸水率

图片摘要：该图主要展示 7 14 现场发泡的刚性聚氨酯泡沫塑料的吸水率。
![](images/5b1d21bc0c703580c2fc90d17045d4afef1c9432cd8835b4bfb14f257a5d8f32.jpg)  
图7-15 现场发泡的刚性聚氨酯泡沫塑料的压缩强度

图片摘要：该图主要展示 7 15 现场发泡的刚性聚氨酯泡沫塑料的压缩强度。
![](images/35e10d3561f03b0155c46e22db2919829bd0b89a8f6dbad9ddb11a50e8d443a2.jpg)  
图7-16 现场发泡的刚性聚氯酯泡沫塑料的拉伸强度

图片摘要：该图主要展示 7 16 现场发泡的刚性聚氯酯泡沫塑料的拉伸强度。
![](images/9ca5343d8132446443d58b1c0fb82fa5b0557a3ad5aff978d1656d6f4d89f07a.jpg)  
图7-17 现场发泡的刚性聚氨酯泡沫塑料的弯曲强度

图片摘要：该图主要展示 7 17 现场发泡的刚性聚氨酯泡沫塑料的弯曲强度。
![](images/567db4282a9db9e9db0d4fed61bca01f06222dd4cca71917663d8da90719002f.jpg)

图片摘要：该图主要展示 7 17 现场发泡的刚性聚氨酯泡沫塑料的弯曲强度。
![](images/08a29c7cd4a91f0b52c2fd56d4c74378ab40d89c700a1252ae3288e49e87fa59.jpg)  
图7-18 现场发泡的刚性聚氨酯泡沫塑料的弯曲模量  
图7-19 现场发泡的刚性聚氨酯泡沫塑料的热导率

图片摘要：该图主要展示 7 19 现场发泡的刚性聚氨酯泡沫塑料的热导率。
![](images/5a0cb8482f8ae6cd3065ab16b103afec69ab4f57faf345bd818680cc7364fba8.jpg)  
图7-20 现场发泡的刚性聚氨酯泡沫塑料的定向螺旋拉伸强度

表 7-83 模压涂胶柔性聚氨酯泡沫塑料的性能  

<table><tr><td>特性</td><td>要求</td></tr><tr><td>耐击穿性（I型），1b（min）</td><td>8</td></tr><tr><td>燃烧要求</td><td>按DMS1511通过</td></tr><tr><td>密度</td><td>按工程设计要求</td></tr><tr><td>贮存寿命（38℃以下），a</td><td>1</td></tr></table>

j. 模压柔性聚醚水发聚氨酯泡沫塑料的性能见表7-84。

表 7-84 模压柔性聚醚水发聚氨酯泡沫塑料的性能  

<table><tr><td>特性</td><td>要求</td></tr><tr><td>表面黏附力</td><td>与ABS表面无明显的分层</td></tr><tr><td>燃烧要求</td><td>按DMS1511通过</td></tr><tr><td>贮存寿命(38℃以下),d</td><td>1</td></tr></table>

# 7.3.3 典型塑料材料的性能图

（1）典型塑料材料的电气性能见图7-21。

图片摘要：该图主要展示 7 84 模压柔性聚醚水发聚氨酯泡沫塑料的性能。
![](images/d35caede02cf003a0a715adf9f90e75fcc90605dd16378bce9d7cf41e4b91ecd.jpg)

图片摘要：该图主要展示 7 21 典型塑料材料的电气性能。
![](images/d332ad74f14194c628af215f70d0c25a59d62f8003c8c876ce3299062fb5b695.jpg)  
图7-21 典型塑料材料的电气性能

(2）典型塑料材料的拉伸强度见图7-22。  
(3) 塑料材料的密度见图 7-23。

图片摘要：该图主要展示 7 21 典型塑料材料的电气性能。
![](images/6bc529886b52c74087a6fc5623b4d3af25e9fbeb0f4eec282c781a09514f9918.jpg)  
图7-22 典型塑料材料的拉伸强度

图片摘要：该图主要展示 7 22 典型塑料材料的拉伸强度。
![](images/487bd6b08a8dc4a721248aa77616bd4f393aa100dcff611182dc240a326ad61f.jpg)  
图7-23 塑料材料的密度

（4）塑料材料的热性能见图7-24。

图片摘要：该图主要展示 7 23 塑料材料的密度。
![](images/e460154086e778ffc781e4dffa3e2e88c23445d95f999f66f9c1307ad5be17fc.jpg)  
图7-24 塑料材料的热性能

（5）典型塑料的应力松弛曲线见图7-25。  
(6）典型塑料的应力一应变一破坏时间曲线见图7-26。

图片摘要：该图主要展示 7 24 塑料材料的热性能。
![](images/1468718cad896aef5ebe2fec7419b5382f5f06456916f3e5b6d4e10511159a41.jpg)  
图7-25 典型塑料的应力松弛曲线

图片摘要：该图主要展示 7 25 典型塑料的应力松弛曲线。
![](images/f2e7a95be40a40028ad8baf541bd2422b2232e08d2134a962129a79ea4182460.jpg)  
图7-26 典型塑料的应力一应变一破坏时间曲线

（7）温度对塑料拉伸强度、强性模量及极限延伸率的典型影响见图7-27。

图片摘要：该图主要展示 7 26 典型塑料的应力一应变一破坏时间曲线。
![](images/267193f51b69ad39a3b5e5c098efd06494a8d619f72fc1d735f81400d154daf5.jpg)

图片摘要：该图主要展示 7 26 典型塑料的应力一应变一破坏时间曲线。
![](images/3cdc63fb7b4642513ffd59e0a7b467bb2d424c1a623e2ea676f7bf2c010ca91e.jpg)

图7-27 温度对塑料拉伸强度、强性模量及极限延伸率的典型影响  
图片摘要：该图主要展示 7 27 温度对塑料拉伸强度、强性模量及极限延伸率的典型影响。
![](images/27a1d4d8dd83137a3df30525ec02a53599bec70fa7297219c140ff602922f4ed.jpg)  
温度，°F

(8) 纤维应力对聚苯乙烯变形温度的影响见图7-28。  
(9）纤维应力对聚乙烯变形温度的影响见图7-29。  
（10）加载速率对聚苯乙烯拉伸特性的影响见图7-30。  
（11）聚氨酯弹性体的应用及其弹性体硬度的关系见图7-31。

图片摘要：该图主要展示 7 28 纤维应力对聚苯乙烯变形温度的影响。
![](images/d3884b0089b89b0c00b7d2f89befe7437a62c4d3eda593fdfffdb189561f58bf.jpg)  
图7-28 纤维应力对聚苯乙烯变形温度的影响

图片摘要：该图主要展示 7 28 纤维应力对聚苯乙烯变形温度的影响。
![](images/7754b3a475735a8d4e5a5ab28cab35df864b69236b4494b0fc460a4aa7e931fd.jpg)  
图7-29 纤维应力对聚乙烯变形温度的影响

图片摘要：该图主要展示 7 29 纤维应力对聚乙烯变形温度的影响。
![](images/3ced3c67192de0530823f95e34180e283bc284d59782ac9314a6bcf168780f5d.jpg)  
图7-30 加载速率对聚苯乙烯拉伸特性的影响

图片摘要：该图主要展示 7 30 加载速率对聚苯乙烯拉伸特性的影响。
![](images/81c53cdd7457b73850a7a129aa66134b67567c11ccb8cd5196de0360bb5bf582.jpg)  
图7-31 聚氨酯弹性体的应用及其弹性体硬度的关系

# 7.4 塑料的工艺性

# 7.4.1 热塑性塑料的工艺性

热塑性塑料的工艺性见表7-85。

# 7.4.2 热固性塑料的工艺性

热固性塑料的工艺性见表7-86。

表 7-85 热塑性塑料的工艺性  

<table><tr><td colspan="3">工艺性名称</td><td>模塑性能</td><td>压缩模塑温度,℉</td><td>压缩模塑压力,psi</td><td>注射模塑温度,℉</td><td>注射模塑压力,psi</td><td>压力比</td><td>模塑收缩量in/in</td><td>机械加工性能</td></tr><tr><td rowspan="6">ABS树脂</td><td colspan="2">挤出级</td><td>-</td><td>325~450</td><td>-</td><td>-</td><td>-</td><td>-</td><td>N·A</td><td>好~优</td></tr><tr><td rowspan="5">模塑级</td><td>高抗冲</td><td>好~优</td><td>325~450</td><td>1000~8000</td><td>380~525</td><td>-</td><td>1.1~2.0</td><td>0.004~0.009</td><td>好~优</td></tr><tr><td>高耐热</td><td>好~优</td><td>325~500</td><td>1000~8000</td><td>475~550</td><td>8000~25000</td><td>1.1~2.0</td><td>0.004~0.009</td><td>好~优</td></tr><tr><td>中抗冲</td><td>好~优</td><td>325~350</td><td>1000~8000</td><td>400~525</td><td>8000~25000</td><td>1.1~2.0</td><td>0.004~0.009</td><td>好~优</td></tr><tr><td>阻燃</td><td>好</td><td>-</td><td>1000~8000</td><td>380~550</td><td>8000~25000</td><td>1.1~2.0</td><td>0.004~0.008</td><td>好~优</td></tr><tr><td>20%~40%玻璃纤维填充</td><td>尚好~好</td><td>-</td><td>-</td><td>500~550</td><td>15000~40000</td><td>1.1~2.0</td><td>0.0010~0.0020</td><td>好</td></tr><tr><td rowspan="8">氟塑料</td><td colspan="2">聚四氟乙烯模塑料</td><td>-</td><td>-</td><td>2000~5000</td><td>-</td><td>-</td><td>2.5~4.5</td><td>-</td><td>优</td></tr><tr><td colspan="2">PFA氟塑料</td><td>很好</td><td>625~700</td><td>800~3000</td><td>700~800</td><td>5000~20000</td><td>2.0</td><td>0.040</td><td>优</td></tr><tr><td colspan="2">FEP氟塑料</td><td>好</td><td>600~750</td><td>1000~2000</td><td>625~760</td><td>5000~20000</td><td>2.0</td><td>0.03~0.06</td><td>优</td></tr><tr><td colspan="2">聚偏氟乙烯</td><td>优</td><td>400~550</td><td>5000~15000</td><td>450~550</td><td>15000~20000</td><td>1.8典型3.6最高</td><td>0.030</td><td>优</td></tr><tr><td colspan="2">ETFE</td><td>优</td><td>575~625</td><td>800~2000</td><td>575~650</td><td>3000~20000</td><td>-</td><td>0.030~0.040</td><td>优</td></tr><tr><td colspan="2">玻璃纤维增强的ETFE</td><td>很好</td><td>575~625</td><td>800~2000</td><td>570~650</td><td>3000~20000</td><td>-</td><td>0.002~0.030</td><td>优</td></tr><tr><td colspan="2">E-CTFE</td><td>优</td><td>500</td><td>1000~20000</td><td>525~575</td><td>5000~20000</td><td>3.0~4.0</td><td>0.020~0.025</td><td>优</td></tr><tr><td colspan="2">聚三氟氯乙烯</td><td>优</td><td>460~550</td><td>500~15000</td><td>500~600</td><td>20000~60000</td><td>2.0</td><td>0.010~0.015</td><td>优</td></tr><tr><td rowspan="4">6/6型</td><td colspan="2">未改性的</td><td>优</td><td>-</td><td>-</td><td>520~620</td><td rowspan="8">仅限填满模具要求的压力和机器能力的限制</td><td>3.0~4.0</td><td>0.008~0.015</td><td>优</td></tr><tr><td colspan="2">晶核的</td><td>优</td><td>-</td><td>-</td><td>500~550</td><td>3.0~4.0</td><td>0.014~0.02</td><td>优</td></tr><tr><td colspan="2">33%玻璃纤维增强</td><td>优</td><td>-</td><td>-</td><td>520~560</td><td>3.0~4.0</td><td>0.005</td><td>优</td></tr><tr><td colspan="2">二硫化钼填充</td><td>优</td><td>-</td><td>-</td><td>500~600</td><td>-</td><td>0.007~0.018</td><td>优</td></tr><tr><td rowspan="7">6型</td><td colspan="2">未改性的</td><td>优</td><td>-</td><td>-</td><td>440~550</td><td>-</td><td>0.006~0.014</td><td>优</td></tr><tr><td colspan="2">晶核的</td><td>优</td><td>-</td><td>-</td><td>440~550</td><td>-</td><td>0.005~0.015</td><td>优</td></tr><tr><td colspan="2">30%~35%玻璃纤维增强</td><td>优</td><td>-</td><td>-</td><td>480~550</td><td>-</td><td>0.004</td><td>优</td></tr><tr><td colspan="2">弹性体共聚物</td><td>优</td><td>-</td><td>-</td><td>450~580</td><td>-</td><td>0.008~0.018</td><td>优</td></tr><tr><td colspan="2">铸件</td><td>-</td><td>-</td><td>-</td><td>-</td><td>-</td><td>-</td><td>-</td><td>优</td></tr><tr><td colspan="2">6/6.6型共聚物</td><td>尚好~优</td><td>-</td><td>-</td><td>350~400</td><td></td><td>-</td><td>0.006~0.015</td><td>差~优</td></tr><tr><td colspan="2">6/12型未改性的</td><td>优</td><td>-</td><td>-</td><td>450~550</td><td></td><td>-</td><td>0.011</td><td>优</td></tr></table>

续表7-85   

<table><tr><td colspan="2">工艺性名称</td><td>模塑性能</td><td>压缩模塑温度,℉</td><td>压缩模塑压力, psi</td><td>注射模塑温度,℉</td><td>注射模塑压力, psi</td><td>压力比</td><td>模塑收缩量in/in</td><td>机械加工性能</td><td></td></tr><tr><td rowspan="9">尼龙类</td><td>6/6型未改性的</td><td>优</td><td>-</td><td>-</td><td>450~550</td><td>-</td><td>-</td><td>0.010~0.015</td><td>好</td><td></td></tr><tr><td>6/12型30%~35%玻璃纤维增强</td><td>优</td><td>-</td><td>-</td><td>450~550</td><td>-</td><td>-</td><td>1.31~1.38</td><td>优</td><td></td></tr><tr><td rowspan="2">6/10型</td><td>未改性的</td><td>优</td><td>-</td><td>450~550</td><td>-</td><td>-</td><td>1.07~1.09</td><td>好</td><td></td></tr><tr><td>30%~35%玻璃纤维增强</td><td>优</td><td>-</td><td>450~550</td><td>-</td><td>-</td><td>1.31~1.38</td><td>优</td><td></td></tr><tr><td rowspan="2">11型</td><td>未改性的</td><td>优</td><td>-</td><td>190~520</td><td>-</td><td>-</td><td>1.03~1.05</td><td>好</td><td></td></tr><tr><td>30%玻璃纤维增强</td><td>优</td><td>-</td><td>490~540</td><td>-</td><td>-</td><td>1.26</td><td>优</td><td></td></tr><tr><td rowspan="2">12型</td><td>未改性的</td><td>优</td><td>-</td><td>360~525</td><td>-</td><td>-</td><td>1.01~1.02</td><td>好</td><td></td></tr><tr><td>30%玻璃纤维增强</td><td>优</td><td>-</td><td>450~535</td><td>-</td><td>-</td><td>1.23</td><td>优</td><td></td></tr><tr><td colspan="2">纯透明体</td><td>优</td><td>-</td><td>482~608</td><td>~18000</td><td>-</td><td>1.12</td><td>优</td><td></td></tr><tr><td rowspan="7">聚乙烯类</td><td colspan="2">可交联聚乙烯料</td><td>-</td><td>-</td><td>-</td><td>-</td><td>-</td><td>0.020~0.050</td><td>好~优</td><td></td></tr><tr><td colspan="2">乙烯-丙烯酸乙酯共聚物</td><td>优</td><td>200~300</td><td>50~1000</td><td>250~600</td><td>8000~20000</td><td>-</td><td>0.015~0.035</td><td>尚好</td></tr><tr><td colspan="2">乙烯-醋酸乙烯共聚物</td><td>优</td><td>200~300</td><td>50~2500</td><td>250~430</td><td>8000~20000</td><td>-</td><td>0.007~0.012</td><td>尚好</td></tr><tr><td colspan="2">超高分子量</td><td>尚好</td><td>400~500</td><td>800~1200</td><td>-</td><td>-</td><td>-</td><td>好~优</td><td></td></tr><tr><td colspan="2">低密度</td><td>优</td><td>275~350</td><td>100~800</td><td>300~600</td><td>8000~30000</td><td>1.8~3.6</td><td>0.015~0.050</td><td>好</td></tr><tr><td colspan="2">中密度</td><td>优</td><td>300~375</td><td>100~800</td><td>300~600</td><td>8000~30000</td><td>1.8~2,2</td><td>0.015~0.050</td><td>好</td></tr><tr><td colspan="2">高密度</td><td>优</td><td>300~450</td><td>500~800</td><td>300~600</td><td>10000~20000</td><td>2.0</td><td>0.02~0.05</td><td>好</td></tr><tr><td rowspan="5">聚丙烯类</td><td colspan="2">未改性</td><td>优</td><td>340~450</td><td>500~1000</td><td>375~550</td><td>10000~20000</td><td>2.0~2.4</td><td>0.010~0.025</td><td>好</td></tr><tr><td colspan="2">共聚物</td><td>优</td><td>340~550</td><td>500~1000</td><td>400~550</td><td>10000~20000</td><td>2.0~2.4</td><td>0.010~0.025</td><td>好</td></tr><tr><td colspan="2">惰性材料填充</td><td>优</td><td>340~550</td><td>500~1000</td><td>400~550</td><td>1000~20000</td><td>-</td><td>0.005~0.015</td><td>尚好~好</td></tr><tr><td colspan="2">玻璃纤维增强</td><td>优</td><td>340~550</td><td>500~1000</td><td>400~550</td><td>1000~20000</td><td>-</td><td>0.002~0.008</td><td>尚好</td></tr><tr><td colspan="2">冲击型(橡胶改性)</td><td>优</td><td>340~450</td><td>500~1000</td><td>400~550</td><td>15000</td><td>2.0~2.4</td><td>0.01~0.25</td><td>好</td></tr></table>

续表7-85   

<table><tr><td colspan="2">工艺性名称</td><td>模塑性能</td><td>压缩模塑温度,℉</td><td>压缩模塑压力,psi</td><td>注射模塑温度,℉</td><td>注射模塑压力,psi</td><td>压力比</td><td>模塑收缩量in/in</td><td>机械加工性能</td><td></td></tr><tr><td rowspan="10">丙烯酸类</td><td>阻燃铸件</td><td>-</td><td>-</td><td>-</td><td>-</td><td>-</td><td>-</td><td>-</td><td>好~优</td><td></td></tr><tr><td>高抗冲铸造薄板</td><td>-</td><td>-</td><td>-</td><td>-</td><td>-</td><td>-</td><td>-</td><td>好~优</td><td></td></tr><tr><td>铸件</td><td>-</td><td>-</td><td>-</td><td>-</td><td>-</td><td>-</td><td>-</td><td>好~优</td><td></td></tr><tr><td>模塑料</td><td>优</td><td>300~425</td><td>2000~10000</td><td>325~500</td><td>10000~20000</td><td>1.6~2.0</td><td>0.001~0.0040.002~0.008</td><td>好~优</td><td></td></tr><tr><td>MMA苯乙烯共聚物</td><td>优</td><td>300~400</td><td>1000~8000</td><td>330~500</td><td>10000~30000</td><td>-</td><td>0.002~0.006</td><td>好~优</td><td></td></tr><tr><td>涂层薄板</td><td>-</td><td>-</td><td>-</td><td>-</td><td>-</td><td>-</td><td>-</td><td>好~优</td><td></td></tr><tr><td>耐冲击丙烯酸模塑料</td><td>优</td><td>300~400</td><td>2000~5000</td><td>400~500</td><td>10000~20000</td><td>-</td><td>0.004~0.008</td><td>好~优</td><td></td></tr><tr><td>MMA、α-甲基苯乙烯共聚物</td><td>优</td><td>325~400</td><td>1000~10000</td><td>350~525</td><td>10000~30000</td><td>-</td><td>0.002~0.006</td><td>好~优</td><td></td></tr><tr><td>丙烯酸共聚物</td><td>优</td><td>300~400</td><td>2000~6000</td><td>400~475</td><td>10000~20000</td><td>-</td><td>0.004~0.010</td><td>好~优</td><td></td></tr><tr><td>丙烯酸PVC掺合板</td><td>好</td><td>-</td><td>-</td><td>-</td><td>-</td><td>-</td><td>-</td><td>优</td><td></td></tr><tr><td rowspan="4">聚碳酸酯</td><td>无填充</td><td>好~优</td><td>480~620</td><td>1000~2000</td><td>480~650</td><td>10000~20000</td><td>1.74~5.5</td><td>0.005~0.007</td><td>优</td><td></td></tr><tr><td>少于10%的玻璃纤维填充</td><td>优</td><td>-</td><td>-</td><td>520~650</td><td>10000~20000</td><td>-</td><td>0.002~0.003</td><td>尚好~好</td><td></td></tr><tr><td>10%~40%的玻璃纤维填充</td><td>很好</td><td>-</td><td>-</td><td>575~650</td><td>15000~40000</td><td>-</td><td>0.001~0.003</td><td>尚好</td><td></td></tr><tr><td>ABS-聚碳酸酯掺合</td><td>好</td><td>-</td><td>-</td><td>490~540</td><td>8000~25000</td><td>-</td><td>0.005~0.009</td><td>好~优</td><td></td></tr><tr><td rowspan="6">聚苯乙烯</td><td>未填充自由流动通用耐热</td><td>优</td><td>265~400</td><td>1000~10000</td><td>325~500</td><td>10000~30000</td><td>1.6~4.0</td><td>0.001~0.0060.002~0.006</td><td>尚好~好</td><td></td></tr><tr><td>耐冲击、中等耐冲击、高耐冲击、耐热</td><td>优</td><td>250~400</td><td>1000~10000</td><td>350~600</td><td>10000~30000</td><td>1.6~4.0</td><td>0.002~0.006</td><td>好</td><td></td></tr><tr><td>特殊耐热和耐化学类型</td><td>好</td><td>300~400</td><td>1000~5000</td><td>350~700</td><td>10000~30000</td><td>1.6~4.0</td><td>0.001~0.008</td><td>尚好~好</td><td></td></tr><tr><td>耐冲阻燃</td><td>优</td><td>250~400</td><td>1000~10000</td><td>350~500</td><td>10000~30000</td><td>1.6~4.0</td><td>0.002~0.006</td><td>好</td><td></td></tr><tr><td>通用阻燃</td><td>优</td><td>265~400</td><td>1000~10000</td><td>350~425</td><td>10000~30000</td><td>1.6~4.0</td><td>0.002~0.006</td><td>尚好~好</td><td></td></tr><tr><td>20%~30%玻璃纤维填充</td><td>优</td><td>-</td><td>-</td><td>450~625</td><td>15000~40000</td><td>1.6~4.0</td><td>0.001~0.002</td><td>好</td><td></td></tr><tr><td rowspan="4">聚氯乙烯</td><td>氯化聚氯乙烯</td><td>好</td><td>350~400</td><td>1500~2000</td><td>375~425</td><td>15000~40000</td><td>2.0~2.5</td><td>0.003~0.007</td><td>优</td><td></td></tr><tr><td rowspan="3">氯乙烯和氯乙烯酸酯的模塑料、板材、棒和管材</td><td>硬质</td><td>尚好~好</td><td>285~400</td><td>750~2000</td><td>300~415</td><td>10000~40000</td><td>2.0~2.3</td><td>0.001~0.005</td><td>优</td></tr><tr><td>软质未填充</td><td>好</td><td>285~350</td><td>500~2000</td><td>320~385</td><td>8000~25000</td><td>2.0~2.3</td><td>0.010~0.050(随增黏剂而变化)</td><td>-</td></tr><tr><td>软质填充</td><td>好</td><td>285~350</td><td>500~2000</td><td>320~385</td><td>8000~25000</td><td>2.0~2.3</td><td>0.0083~0.035</td><td>-</td></tr></table>

表 7-86 热固性塑料的工艺性  

<table><tr><td colspan="3">工艺性名称</td><td>模塑性能</td><td>压缩模塑温度,℉</td><td>压缩模塑压力,psi</td><td>注射模塑温度,℉</td><td>注射模塑压力,psi</td><td>压力比</td><td>模塑收缩量in/in</td><td>机械加工性能</td></tr><tr><td rowspan="2">氨基树脂</td><td rowspan="2">浇铸氨基甲酸乙酯</td><td>液态</td><td>好~优</td><td>185~250</td><td>100~5000</td><td>-</td><td>-</td><td>-</td><td>0.0~0.20</td><td>尚好~优</td></tr><tr><td>不饱和</td><td>优</td><td>-</td><td>-</td><td>-</td><td>-</td><td>-</td><td>-</td><td>好</td></tr><tr><td rowspan="10">酚醛塑料</td><td colspan="2">无填料</td><td>差</td><td>270~320</td><td>2000~4000</td><td>-</td><td>-</td><td>2.0~2.5</td><td>0.010~0.012</td><td>尚好~好</td></tr><tr><td colspan="2">木粉和短纤维棉填充</td><td>优</td><td>290~380</td><td>2000~5000</td><td>330~400</td><td>10000~20000</td><td>1.0~1.5</td><td>0.004~0.009</td><td>尚好~好</td></tr><tr><td colspan="2">石棉填充</td><td>优</td><td>290~380</td><td>2000~5000</td><td>330~400</td><td>10000~20000</td><td>1.0~1.5</td><td>0.002~0.009</td><td>好~差</td></tr><tr><td colspan="2">玻璃纤维填充</td><td>好~优</td><td>300~380</td><td>1000~6000</td><td>330~390</td><td>5000~20000</td><td>2.0~10.0</td><td>0.000~0.004</td><td>差~尚好</td></tr><tr><td colspan="2">浸渍的纤维和绳带填充</td><td>尚好~好</td><td>280~380</td><td>2000~4000</td><td>320~370</td><td>7000~20000</td><td>3.0~18.0</td><td>0.002~0.009</td><td>尚好~好</td></tr><tr><td colspan="2">预成形浆和模塑板</td><td>好</td><td>290~350</td><td>2000~4000</td><td>-</td><td>-</td><td>1.5~3.5</td><td>0.0018~0.008</td><td>尚好~好</td></tr><tr><td rowspan="3">与丁二烯-丙烯腈共聚采用</td><td>木粉和短纤维棉填充</td><td>尚好~好</td><td>300~360</td><td>2000~4000</td><td>-</td><td>-</td><td>2.5~3.2</td><td>0.004~0.009</td><td>好</td></tr><tr><td>石棉填充</td><td>尚好~好</td><td>310~360</td><td>2000~4000</td><td>-</td><td>-</td><td>2.4</td><td>0.004~0.007</td><td>好</td></tr><tr><td>碎布填充</td><td>尚好~好</td><td>310~360</td><td>2000~4000</td><td>-</td><td>-</td><td>3.8~5.2</td><td>0.002~0.004</td><td>好</td></tr><tr><td colspan="2">金属填充(Fe、Po)</td><td>好</td><td>280~320</td><td>2000~5000</td><td>-</td><td>-</td><td>-</td><td>0.003~0.004</td><td>好</td></tr><tr><td rowspan="9">聚酯塑料</td><td colspan="2">线型芳香族聚酯</td><td>好</td><td>658~800</td><td>4000~10000</td><td>-</td><td>-</td><td>3.1</td><td>0.007</td><td>优</td></tr><tr><td colspan="2">芳香族共聚聚酯压缩模塑料</td><td>好</td><td>700</td><td>12000</td><td>-</td><td>-</td><td>4.0~1.0</td><td>0.012</td><td>优</td></tr><tr><td rowspan="2">浇铸聚酯</td><td>硬质</td><td>-</td><td>-</td><td>-</td><td>-</td><td>-</td><td>-</td><td>-</td><td>好</td></tr><tr><td>软质</td><td>-</td><td>-</td><td>-</td><td>-</td><td>-</td><td>-</td><td>-</td><td>尚好</td></tr><tr><td rowspan="5">玻璃纤维增强聚酯</td><td>预成形粗纱</td><td>优</td><td>170~320</td><td>250~2000</td><td>-</td><td>-</td><td>-</td><td>0.000~0.002</td><td>好</td></tr><tr><td>预混合物玻璃纤维</td><td>优</td><td>280~350</td><td>500~2000</td><td>-</td><td>-</td><td>-</td><td>0.001~0.012</td><td>好</td></tr><tr><td>编织布</td><td>手糊</td><td>室温~250</td><td>0.300</td><td>-</td><td>-</td><td>-</td><td>0.000~0.002</td><td>好</td></tr><tr><td>片状模塑料</td><td>好</td><td>270~350</td><td>300~1200</td><td>-</td><td>-</td><td>-</td><td>0.001~0.004</td><td>好</td></tr><tr><td>低收缩料</td><td>好</td><td>270~350</td><td>&gt;400</td><td>270~330</td><td>2000</td><td>1.0</td><td>0.001</td><td>好~优</td></tr></table>

# 7.5 塑料的应用范围

# 7.5.1 热塑性塑料的应用范围

热塑性塑料的应用范围见表7-87。

表 7-87 热塑性塑料的应用范围  

<table><tr><td colspan="2">名 称</td><td>可用形式</td><td>典型应用</td></tr><tr><td colspan="2">ABS树脂</td><td>ABS树脂可以混合物形式用于注射模塑、吹塑、挤塑和压延,也可以片料形式用于热成型形</td><td>可以用作仪表板、管子、接头、电气连接器、旋钮和手柄以用热空气系统的格栅和导向板</td></tr><tr><td rowspan="6">氟碳树脂</td><td>TFE树脂</td><td>TFE树脂用于压缩模塑或柱塞挤塑加工的供应状态为粉末,用于浸渍涂层和浸渍树脂为悬浮液状</td><td>用于非润滑轴承、耐化学物的管道、高温电气零件、电线和电缆</td></tr><tr><td>FEP树脂</td><td>FEP树脂用于熔融挤塑和模塑加工的供应状态为颗粒状,也可以悬浮液状态供应</td><td>用于导线的绝缘层和护套、高频连接器件、微波元件、线圈、垫片、电气端子、插座和终端绝缘物</td></tr><tr><td>CTFE树脂</td><td>CTFE树脂可用于压力注射模塑、传递模塑、挤塑及悬浮涂层法</td><td>用于密封件、耐腐蚀的衬垫、绝缘层、绝缘套管、护套电缆、自锁螺栓、自润滑齿轮和轴承</td></tr><tr><td>偏氟氯乙烯</td><td>偏氟氯乙烯树脂用于压缩模塑、注射模塑、传递模塑和吹塑、挤塑及悬浮涂层法</td><td>用于加工阀门、管件、薄膜等</td></tr><tr><td>ETFE树脂</td><td>ETFE可用于挤塑和注射模塑,也可以纤维和薄膜形式供应</td><td>用于电气连接器、接线盒、线圈、导线绝缘层等</td></tr><tr><td>E-CTFE树脂</td><td>E-CTFE树脂可用于挤塑、注射模塑、传递模塑、压缩模塑等</td><td>用于飞机导线、电缆涂层,也可用作纤维和薄膜</td></tr><tr><td colspan="2">聚酰胺(尼龙)</td><td>①通用尼龙模塑料可用于挤塑、注射模塑、吹塑和浇铸,也可以片料和薄膜形式提供2二流化钼固体润滑剂可用作6、6/6、6/10和6/12型尼龙的填料,以改善耐磨损特性和提高摩擦性能、弯曲性能、刚度及耐热性3玻璃纤维增强的尼龙在拉伸强度、热变形温度方面和某些情况下,在冲击强度方面都表明具有很大的提高4烧结尼龙的加工工艺类似于粉末冶金5尼龙11和尼龙12,由于吸水率低从而具有极高的尺寸稳定性,完全抗氯化锌</td><td>聚酰胺(尼龙)用作齿轮、摇臂和其他滑动接触装置、绞带、垫片、导线绝缘层、线圈型架、高压软管、皮带和耐磨衬垫</td></tr><tr><td colspan="2">聚乙烯</td><td>聚乙烯可用于挤塑、注射模塑、吹塑和离心浇铸加工,如果其中加入炭墨、石棉和玻璃纤维充填体系,那么聚乙烯也可加工成薄膜和片料形式提供,多孔聚乙烯可用做绝缘材料</td><td>工业零件、挤塑薄膜、片料、电绝缘层、管材等</td></tr><tr><td colspan="2">聚丙烯</td><td>聚丙烯可用作挤塑、注射模塑、热成型和吹塑用的模塑料,也可用不同填料的模塑料加工成薄膜和片料</td><td>仪器仪表的壳罩、电气连接器、包装薄膜</td></tr><tr><td colspan="2">丙烯酸树脂</td><td>丙烯酸树脂可以混合物形式用于挤塑、注射模塑、吹塑和浇铸,它可以片料和薄膜形式提供</td><td>飞机透明件外壳件、无线电零件、照明和制图仪器的反光件、拉制板和模型等</td></tr><tr><td colspan="2">聚碳酸酯</td><td>聚碳酸酯模塑料可用于挤塑、注射模塑和吹塑加工,也可以具有极好光学性能和电气性能的薄膜和片料形式提供</td><td>安全罩、继电气罩、壳、电气开关元件、电气连接器、无线电旋钮、仪器盒</td></tr></table>

续表7-87   

<table><tr><td>名称</td><td>可用形式</td><td>典型应用</td></tr><tr><td>聚苯乙烯</td><td>可以薄膜、片料和泡沫形式提供,用于挤塑、注射模塑、压缩模塑、旋转模塑和吹塑</td><td>用作管件和接头、内部零件、仪器罩和旋钮等</td></tr><tr><td>聚氯乙烯</td><td>聚氯乙烯可以挤塑、浇铸、涂层、注射模塑、吹塑、旋转模塑和压延加工,也可用作薄膜和片料,可制造成硬质和软性的泡沫体</td><td>可用作管件、接头、绝缘物、导线、装潢、壁板等</td></tr></table>

# 7.5.2 热固性塑料的应用范围

热固性塑料的应用范围见表7-88。

表 7-88 热固性塑料的应用范围  

<table><tr><td colspan="2">名 称</td><td>可用形式</td><td>典型应用</td></tr><tr><td colspan="2">氨基树脂</td><td>可提供具有一定塑性范围的模塑料,在加工过程中可以控制其固化速率</td><td>飞机的点火零件、接线条、插座、开关罩、重负荷开关装置</td></tr><tr><td colspan="2">酚醛树脂</td><td>可用作模塑、胶接用树脂和涂料用树脂、模塑树脂的使用形式,有如下六大类:通用类、非色料扩散类、耐热类、耐冲击类、电气类和专用类</td><td>工业电气制件和电器设备有强度要求的多种电气设备和小型电气工具的罩壳自动点火系统的金属嵌件周围</td></tr><tr><td rowspan="3">聚酯</td><td>不饱合聚酯</td><td>不饱和聚酯可用于很多种加工工艺,如开模浇铸、人工铺选、喷涂成形、真空袋模塑、合模加热模塑成形、长纤维缠绕和注射模塑</td><td>可用于飞机内装饰板材</td></tr><tr><td>高温芳香族聚酯</td><td>模塑型材机械加工性能极好</td><td>自润滑轴承、电气绝缘</td></tr><tr><td>热塑性芳香族聚酯</td><td>可用于注射模塑、通用挤塑、薄膜挤塑和挤出涂层加工</td><td>电气工具、交流电气元件、电子设备</td></tr><tr><td rowspan="2">聚氨酯</td><td>泡沫型</td><td>厚板材、模塑泡沫、现场发泡、喷涂泡沫等</td><td>泡沫体用作减振垫、装饰品、填充物、内部衬垫物、垫片、隔声物、雷达罩内腔充填、副翼、方向舵、升降舵、机翼的调整片、座舱通风系统的绝缘层</td></tr><tr><td>弹性体</td><td>可按预聚物黏性液体或低熔非结晶固体形式提供,用于注射模塑、挤塑、压缩模塑和传递模塑</td><td>见图7-31</td></tr></table>

# 第8章 透明材料

# 8.1 概述

透明材料是指制造各种交通工具透明件的材料。飞机透明件包括风挡、舷窗、座舱罩等。飞机常用的有机透明材料包括聚甲基丙烯酸甲酯、聚碳酸酯等，辅助材料包括边缘连接件、中间层材料、密封剂、涂层等。

# (1) 聚甲基丙烯酸甲酯

耐热聚甲基丙烯酸甲酯是未增塑且能吸收紫外线的浇铸透明塑料，是改性和定向拉伸聚甲基丙烯酸甲酯的原材料，具有优良的光学性能、耐老化性能和成形性能，由于其分子结构是非交联的热塑性材料，因此抗银纹性、抗冲击强度、抗裂纹扩展性等性能差，可制造低性能飞机的一般透明件。

改性聚甲基丙烯酸甲酯的分子结构是轻度交联型的浇铸透明塑料，具有优良的光学性能、可成形性和大气老化性能。与耐热聚甲基丙烯酸甲酯相比，耐热性略高，抗银纹性、耐溶剂性较好，可用于制造军、民机的各种透明件。

拉伸聚甲基丙烯酸甲酯是用改性聚甲基丙烯酸甲酯板材为原材料，沿平行于表面的方向进行多轴拉伸制备成为定向有机玻璃板材。通过定向拉伸大幅度提高了板材的抗银纹性、抗裂纹扩展性和冲击强度，但是耐腐蚀性和层间剪切强度有所下降，在飞机透明件的成形过程中，应防止消向，制造形状复杂的飞机透明件的工艺难度加大，广泛用于高性能军、民机的各种透明件。

# (2）聚碳酸酯

聚碳酸酯具有较好的物理机械性能，其中抗冲击性能特别优异，其抗变形温度比改性聚甲基丙烯酸甲酯高 $60^{\circ}\mathrm{F}$ ，但是，聚碳酸酯板材的表面对溶剂侵蚀敏感，耐介质性能差，必须使用涂层进行保护。

# (3）辅助材料

边缘连接件用于连接透明材料和飞机机身，并将透明材料承受的载荷传递到飞机框架，通常是由一层或多层增强材料和合成树脂制造而成的层压制品，增强材料主要使用玻璃布、尼龙、涤纶、腈纶等织物，合成树脂一般使用丙烯酸酯、改性丙烯酸酯、聚酯和环氧树脂等。由于增强材料的种类织物类型和合成树脂的种类及固化条件千差万别，因此边缘连接件材料的种类繁多。本章仅列出几个牌号的环氧树脂层压板的典型性能数据曲线。

中间层材料是一种透明、柔韧的弹性片材，一般用于两种热膨胀系数不同的透明材料层合件之间，作为吸收能量的介质和胶粘剂，可大幅度提高透明件的韧度和抗冲击性，常用的中间层材料有聚乙烯醇缩丁醛（PVB）、含乙烯的三元聚合物（ETP）、聚酯、聚氨酯和有机硅等，这些材料一般都是专利产品。

其他辅助材料如密封剂、涂层等的性能，可参考本册的相关章节。

# 8.2 材料分类、牌号及其标准

透明材料的分类、牌号及其标准见表8-1。

表 8-1 国外透明材料的分类、牌号及其标准  

<table><tr><td colspan="2">分 类</td><td>牌 号</td><td>规 范</td></tr><tr><td colspan="2">耐热聚甲基丙烯酸甲酯</td><td>Plexiglas IIPoly IIPolycast II UVAAcrivue 320Nordex 389</td><td>MIL-P-5425</td></tr><tr><td rowspan="3">改性聚甲基丙烯酸甲酯</td><td>I型1类</td><td>Plex 84Acrivue 350Poly 76</td><td rowspan="3">MIL-P-8184</td></tr><tr><td>I型2类</td><td>Acrylite 249Nordex 918Acrivue 352Poly 84Plexiglas 249</td></tr><tr><td>II型2类</td><td>Acrivue 351</td></tr><tr><td rowspan="2">定向聚甲基丙烯酸甲酯</td><td>1类</td><td>Streched AcrylicApcode 19Nordex 188NortexAcrivue 350SSierracin S-1000AcrylexTexstretch</td><td rowspan="2">MIL-P-25690</td></tr><tr><td>2类</td><td>Streched AcrylicApcode 19Nordex 188NortexAcrivue 350SSierracin S-2000AcrylexTexstretch</td></tr><tr><td colspan="2">聚碳酸酯</td><td>Lexan MR 5000Lexan SL-2000-111Tuffak CMTuffak CM-2Merlon M50U</td><td>MIL-P-83310</td></tr></table>

续表8-1   

<table><tr><td colspan="2">分 类</td><td>牌 号</td><td>规 范</td></tr><tr><td rowspan="5">中间层材料</td><td>聚乙烯醇缩丁醛</td><td>Saflex DBSaflex DSaflex PTSaflex WS</td><td></td></tr><tr><td>乙烯三元共聚物</td><td>ETA</td><td></td></tr><tr><td>聚丙烯酸酯</td><td>Swedlow SS-6084</td><td></td></tr><tr><td>有机硅</td><td>F-4XSierracin S-100Swedlow SS-5272Y (HT)CIP 97</td><td></td></tr><tr><td>聚氨酯</td><td>F-3X-40F-5X-1CIP 97-1</td><td></td></tr></table>

注：1. 改性聚甲基丙烯酸甲酯的类型含义：I型—用于浇铸或定向拉伸材料；II型—只用于浇铸材料；1类—标准耐湿材料；2类—改性耐湿材料。  
2.定向聚甲基丙烯酸甲酯的类型含义：1类一标准耐湿材料；2类一改性耐湿材料。

# 8.3 材料性能

# 8.3.1 聚甲基丙烯酸甲酯

# 8.3.1.1 物理及化学性能

# （1）标准性能
