Repository: C-zj02/CFD-claw

<div align="center">

**English** | [中文](#中文版) | [Français](README_FR.md) | [Русский](README_RU.md) | [हिन्दी](README_HI.md) | [العربية](README_AR.md) | [Português](README_PT.md)

# 🚀 Claude Code Python

**A Complete Python Reimplementation Based on Real Claude Code Source**

*From TypeScript Source → Rebuilt in Python with ❤️*

***
**🔥 Active Development • New Features Weekly 🔥**

</div>

***

## 🎯 What is This?

**Clawd Code** is a **complete Python rewrite** of Claude Code, based on the **real TypeScript source code**.

File: RAG-data/中国航空材料手册(第1版) 第1卷 结构钢 不锈钢001-200.pdf-c18ac419-eb6a-449f-8c50-a50393558250.md (part 3 of 7)
# 不锈钢
绪论 587
图片摘要：该图主要展示 5 2 20号钢（a）渗碳层碳浓度和（b）硬度随渗层深度的变化[10]（热处理制度为 渗碳 油淬）。
![](images/008d5013ea718a7e70bc0ab41df60e50e0179e521f92ab568e21317da3a899ff.jpg)

图片摘要：该图主要展示 5 2 20号钢（a）渗碳层碳浓度和（b）硬度随渗层深度的变化[10]（热处理制度为 渗碳 油淬）。
![](images/0428037c5fb6b2742a47c67693a311a011c557ac53837438d6bbf1c67d889613.jpg)  
至表面距离，mm   
图5-2 20号钢（a）渗碳层碳浓度和（b）硬度随渗层深度的变化[10]（热处理制度为 $900^{\circ}\mathrm{C}$ 渗碳 $2.25\mathrm{h} + 840^{\circ}\mathrm{C}$ 油淬）

# 参考资料

[1] YB674—73《航空用结构钢钢棒技术条件》，冶金工业部标准化研究所，1973年。  
[2] 上海材料研究所，20号钢（内部资料），1984年。  
[3] BHAM,航空材料手册(中译本)，第一册，结构钢与铸铁，1965年， $19\sim 23$ 页。  
[4] 钢铁研究院、机械科学研究院，合金钢手册，下册，中国工业出版社，1965年，26～28页。  
[5] 第一汽制造厂设备修造分厂，机械工程材料手册，机械工业出版社，1982年，119～120页。  
[6]航空工业部01-602处，20号钢进厂检验报告汇编，(结02-86)，北京航空材料研究所存，1986年10月。  
[7] 古里亚耶夫A·Ⅱ等，汽车构造钢手册，机械工业出版社，1964年，33～37页。  
[8] 本溪钢厂、清华大学金属材料教研组，钢的过冷奥氏体转变曲线（内部出版物），第一图册，1978年。  
[9] H B/Z 5024-77《航空结构钢的热处理》，航空工业部标准化研究所，1977年。  
[10] 手册编写组，热处理手册，第一分册，冶金工业出版社，402页。

编写：宋宇文

审校：吕章坤、张连荣

# 25号钢

# 1 概述

25号钢的性能与20号钢的性能相似，经适当的热处理后，能获得较好的强度与韧性。该钢的冷变形塑性较高，焊接性好，无回火脆性倾向；在冷拉和正火状态下切削加工性能好。  
25号钢一般用于制造承力不大的热冲压件、小锻件和机械加工件，如垫圈、连接件、螺栓、螺钉、螺帽等；渗碳后可做锥形件等表面要求高硬度的零件；ML25专供制造冷镦螺栓和螺钉等。

1.1 材料牌号 25、ML25。  
1.2 相近牌号 25（苏联），1025（美国），S25C（日本），En4、En4A、060A25（英国），XC25（法国）。  
1.3 材料的技术标准 见表1-1。

表1 1  

<table><tr><td>品种</td><td>技术标准</td></tr><tr><td rowspan="3">棒材</td><td>GB699-65《优质碳素结构钢钢号和一般技术条件》</td></tr><tr><td>GB3078-82《优质结构钢冷拉钢材技术条件》</td></tr><tr><td>YB674-73《航空用结构钢钢棒技术条件》</td></tr><tr><td rowspan="2">板材</td><td>GB710-65《优质碳素结构钢薄钢板技术条件》</td></tr><tr><td>GB711-85《优质碳素结构钢热轧厚钢板技术条件》</td></tr><tr><td>管材</td><td>YB676-73《航空用结构钢厚壁无缝钢管》</td></tr><tr><td rowspan="2">丝材</td><td>GB3206-82《优质碳素结构钢丝》</td></tr><tr><td>YB250-61《冷顶锻用碳素钢丝》</td></tr><tr><td>带材</td><td>GB3522-83《优质碳素结构钢冷轧钢带》</td></tr><tr><td>锻件</td><td>HB5024-77《结构钢、不锈及耐热钢锻件》</td></tr></table>

# 1.4 化学成分 见表1-2

表12[1]  

<table><tr><td>元素</td><td>C</td><td>Mn</td><td>Si</td><td>S</td><td>P</td><td>Cr</td><td>Ni</td></tr><tr><td>含量,%</td><td>0.22~0.30</td><td>0.50~0.80</td><td>0.17~0.37</td><td>≤0.040</td><td>≤0.040</td><td>≤0.30</td><td>≤0.30</td></tr></table>

1.5 热处理制度 $890^{\circ} \mathrm{C}$ 正火或退火。  
1.6 品种规格和供应状态

1.6.1 品种规格 见表1-3中各标准的规定。

表13  

<table><tr><td>状态\技术标准\品种</td><td>圆钢</td><td>六角钢</td><td>方钢</td><td>扁钢</td><td>钢板</td><td>钢管</td><td>钢丝</td><td>钢带</td></tr><tr><td>热 轧</td><td>GB702 -86</td><td>GB705 -83</td><td>GB702 -86</td><td>GB704 -83</td><td>GB709 -65</td><td>YB231 -70</td><td>-</td><td>-</td></tr><tr><td>冷轧(拉)</td><td>GB905 -82</td><td>GB907 -82</td><td>GB906 -82</td><td>-</td><td>GB708 -65</td><td>YB231 -70</td><td>GB324 -82 GB3204 -82 GB3205 -82 GB3207 -82</td><td>GB3522 -83</td></tr><tr><td>锻 造</td><td>GB908 -72</td><td>-</td><td>GB908 -72</td><td>YB201 -63</td><td>-</td><td>-</td><td>-</td><td>-</td></tr></table>

1.6.2 供应状态 除钢丝、钢带、薄钢板可在冷拉（轧）状态供应外，其他品种以热轧、正火或退火状态供应。  
1.7 熔炼和铸造工艺 以平炉、电炉、侧吹碱性转炉、纯氧顶吹碱性转炉或混合炼钢方法熔炼。  
1.8 应用概况及特殊要求 在航空工业中长期用于制造承力不大的小零件，如垫圈、三通接嘴和销、轴、螺栓、螺帽等。

# 2 物理及化学性能

# 2.1 热性能

2.1.2 热导率 见表2-1。

表2-1 [2]   

<table><tr><td>θ, ℃</td><td>100</td><td>200</td><td>300</td><td>400</td><td>500</td><td>600</td><td>700</td><td>800</td><td>900</td><td>1000</td></tr><tr><td>λW/(m·°C)</td><td>51.08</td><td>48.99</td><td>46.05</td><td>42.70</td><td>39.36</td><td>35.59</td><td>31.82</td><td>25.96</td><td>26.96</td><td>27.21</td></tr></table>

2.1.3 比热容 见表2-2。

表 2-2 [3]  

<table><tr><td>θ, ℃</td><td>20~100</td><td>20~200</td><td>20~400</td><td>20~600</td></tr><tr><td>C, J/(kg·℃)</td><td>468.9</td><td>481.5</td><td>519.2</td><td>569.4</td></tr></table>

2.1.4 线膨胀系数 见表2-3。

表2-3[2]  

<table><tr><td>θ, ℃</td><td>20~100</td><td>20~200</td><td>20~300</td><td>20~400</td><td>20~500</td><td>20~600</td><td>20~700</td><td>20~800</td><td>20~900</td><td>20~1000</td></tr><tr><td>α10-6℃-1</td><td>12.18</td><td>12.66</td><td>13.08</td><td>13.47</td><td>13.92</td><td>14.41</td><td>14.88</td><td>12.64</td><td>12.41</td><td>13.37</td></tr></table>

2.2 密度 $\rho = 7.82\mathrm{g / cm}^3$ [2]。  
2.3 电性能 电阻率 $\rho = 12.2 \times 10^{-8} \Omega \cdot \mathrm{m}^{[2]}$ 。  
2.4 磁性能  
2.4.1 磁导率 $\mu = 3.14\times 10^{-3}\mathrm{Hm}^{[2]}$   
2.4.2 矫顽力 $H_{\mathrm{c}} = 175.07 \mathrm{~A} / \mathrm{m}^{[2]}$ 。

# 3 力学性能

3.1 技术标准规定的性能 见表3-1和表32。

表31  

<table><tr><td rowspan="3">品种</td><td rowspan="3" colspan="2">技术标准</td><td rowspan="3">材料状态</td><td>σb</td><td>σ0.2</td><td>δ5</td><td>δ10</td><td>ψ</td><td>ak1</td><td>HB</td></tr><tr><td colspan="2">MPa</td><td colspan="3">%</td><td>kJ/m2</td><td rowspan="2">kgf/mm2</td></tr><tr><td colspan="6">不小于</td></tr><tr><td rowspan="2">棒材</td><td rowspan="2" colspan="2">GB699-65</td><td>热轧状态</td><td>-</td><td>-</td><td>-</td><td>-</td><td>-</td><td>-</td><td>≤170</td></tr><tr><td>正火</td><td>450</td><td>275</td><td>23</td><td>-</td><td>50</td><td>880</td><td>-</td></tr><tr><td>棒、锻件</td><td colspan="2">YB674-73HB5024-77</td><td>正火或退火</td><td>420</td><td>235</td><td>19</td><td>-</td><td>50</td><td>-</td><td>121~170</td></tr><tr><td rowspan="2">棒材</td><td rowspan="2" colspan="2">GB 3078-82</td><td>冷拉状态</td><td>535</td><td>-</td><td>7</td><td>-</td><td>40</td><td>-</td><td>≤229</td></tr><tr><td>退火</td><td>410</td><td>-</td><td>19</td><td>-</td><td>50</td><td>-</td><td>≤170</td></tr><tr><td rowspan="8">薄板材</td><td rowspan="8">GB 710-65</td><td rowspan="2">S级拉延</td><td>冷轧状态</td><td>390~540</td><td>-</td><td>-</td><td>24</td><td>-</td><td>-</td><td>-</td></tr><tr><td>冷轧后退火</td><td>375~490</td><td>-</td><td>-</td><td>24</td><td>-</td><td>-</td><td>-</td></tr><tr><td rowspan="2">P级拉延</td><td>冷轧状态</td><td>390~540</td><td>-</td><td>-</td><td>23</td><td>-</td><td>-</td><td>-</td></tr><tr><td>冷轧后退火</td><td>375~490</td><td>-</td><td>-</td><td>23</td><td>-</td><td>-</td><td>-</td></tr><tr><td rowspan="2">S级拉延</td><td>热轧状态</td><td>390~540</td><td>-</td><td>-</td><td>23</td><td>-</td><td>-</td><td>-</td></tr><tr><td>热轧后退火</td><td>375~490</td><td>-</td><td>-</td><td>23</td><td>-</td><td>-</td><td>-</td></tr><tr><td rowspan="2">P级拉延</td><td>热轧状态</td><td>390~540</td><td>-</td><td>-</td><td>22</td><td>-</td><td>-</td><td>-</td></tr><tr><td>热轧后退火</td><td>375~490</td><td>-</td><td>-</td><td>22</td><td>-</td><td>-</td><td>-</td></tr><tr><td>厚板材</td><td colspan="2">GB711-85</td><td>正火、退火或高温回火</td><td>450</td><td>-</td><td>23</td><td>-</td><td>-</td><td>-</td><td>-</td></tr><tr><td>厚壁铅</td><td colspan="2">YB676-73</td><td>热轧或退火</td><td>450</td><td>275①</td><td>19</td><td>-</td><td>50</td><td>-</td><td>≤255</td></tr><tr><td rowspan="2">丝材</td><td colspan="2">GB3206-82</td><td>冷软(R)</td><td>540~785</td><td>-</td><td>7</td><td>-</td><td>40</td><td>-</td><td>-</td></tr><tr><td colspan="2">YB250-71</td><td>冷拉状态</td><td>490~685</td><td>-</td><td>-</td><td>-</td><td>40</td><td>-</td><td>-</td></tr><tr><td rowspan="2">带材</td><td rowspan="2" colspan="2">GB3522-83</td><td>冷硬钢带(Y)</td><td>540~885</td><td>-</td><td>-</td><td>-</td><td>-</td><td>-</td><td>-</td></tr><tr><td>退火钢带(T)</td><td>345~590</td><td>-</td><td>18</td><td>-</td><td>-</td><td>-</td><td>-</td></tr></table>

① 暂作积累数据之用。

表3-2  

<table><tr><td rowspan="2">品种</td><td rowspan="2">技术标准</td><td rowspan="2">材料状态</td><td rowspan="2">钢丝直径mm</td><td>σb, MPa</td><td>弯曲,次</td></tr><tr><td colspan="2">不小于</td></tr><tr><td rowspan="5">钢丝</td><td rowspan="5">GB3206-82</td><td rowspan="5">硬状态</td><td>0.20~0.75</td><td>980</td><td>-</td></tr><tr><td>&gt;0.75~1.0</td><td>885</td><td>6</td></tr><tr><td>&gt;1.0~3.0</td><td>785</td><td>5</td></tr><tr><td>&gt;3.0~6.0</td><td>685</td><td>5</td></tr><tr><td>&gt;6.0~10.0</td><td>635</td><td>3</td></tr></table>

注：1. 钢丝直径小于、等于 $0.75 \mathrm{~mm}$ 应以打结拉力试验代替弯曲试验，其打结拉断力不得小于不打结拉断力的 $50 \%$ 。  
2. 直径大于 $7 \mathrm{~mm}$ 的钢丝，弯曲次数不做判定依据。方、六角钢丝不做弯曲检验。

# 3.2 室温和各种温度下的力学性能

# 3.2.2 拉伸性能

# 3.2.2.1 不同状态下的拉伸性能 见表3-3。

表3-3[2，3]  

<table><tr><td rowspan="2">材料状态</td><td>σb</td><td>σ0.01</td><td>σ0.2</td><td>δ5</td><td>δ10</td><td>ψ</td></tr><tr><td colspan="3">MPa</td><td colspan="3">%</td></tr><tr><td>900℃退火</td><td>490</td><td>275</td><td>304</td><td>-</td><td>25.0</td><td>50.0</td></tr><tr><td>热轧状态</td><td>492</td><td>-</td><td>319</td><td>-</td><td>27.8</td><td>58.4</td></tr><tr><td>860℃淬火+500℃回火</td><td>785</td><td>-</td><td>647</td><td>19.0</td><td>-</td><td>70.0</td></tr><tr><td>860℃淬火+600℃回火</td><td>696</td><td>-</td><td>588</td><td>20.0</td><td>-</td><td>72.0</td></tr></table>

# 3.2.2.2 不同温度回火后的拉伸性能变化 见图3-1。

图片摘要：该图主要展示 3 3[2，3]。
![](images/89852992a2de4c375792b195351666db6910c6718555e5fa5783db0aad161be0.jpg)  
图3-1 拉伸性能与回火温度的关系  
（试样回火前经 $860^{\circ}\mathrm{C}$ 水淬）

# 3.2.2.3 高温拉伸性能 见表3-4。

表3-4[3]  

<table><tr><td rowspan="2">材料状态</td><td rowspan="2">θ, C</td><td>σ0.01</td><td>σ0.02</td><td>σ0.03</td><td>σ0.1</td><td>σ0.2</td><td>σb</td><td>δ10</td><td>ψ</td></tr><tr><td colspan="6">MPa</td><td colspan="2">%</td></tr><tr><td rowspan="9">热轧状态</td><td>20</td><td>266</td><td>280</td><td>306</td><td>316</td><td>319</td><td>492</td><td>27.0</td><td>58.4</td></tr><tr><td>100</td><td>203</td><td>244</td><td>287</td><td>326</td><td>328</td><td>498</td><td>18.5</td><td>56.7</td></tr><tr><td>200</td><td>167</td><td>207</td><td>234</td><td>319</td><td>323</td><td>562</td><td>12.5</td><td>44.2</td></tr><tr><td>300</td><td>157</td><td>178</td><td>185</td><td>189</td><td>198</td><td>539</td><td>22.0</td><td>57.1</td></tr><tr><td>400</td><td>111</td><td>119</td><td>125</td><td>151</td><td>165</td><td>467</td><td>24.8</td><td>65.7</td></tr><tr><td>450</td><td>105</td><td>114</td><td>121</td><td>145</td><td>162</td><td>396</td><td>24.1</td><td>66.8</td></tr><tr><td>500</td><td>101</td><td>112</td><td>119</td><td>136</td><td>151</td><td>330</td><td>28.2</td><td>69.9</td></tr><tr><td>550</td><td>55</td><td>76</td><td>83</td><td>96</td><td>107</td><td>249</td><td>33.0</td><td>74.4</td></tr><tr><td>600</td><td>46</td><td>53</td><td>56</td><td>66</td><td>73</td><td>155</td><td>44.1</td><td>91.9</td></tr></table>

# 3.2.2.4 低温对拉伸性能的影响 见图3-2。

图片摘要：该图主要展示 3 4[3]。
![](images/10a0b589ffb6f2a1ecab5f56310691f8ebd967128314a2fe9508ca416abcbee2.jpg)  
图32 低温对拉伸性能的影响[3]（试样经 $900\mathrm{C}$ 正火）

# 3.2.4 冲击性能

3.2.4.1 不同温度回火后冲击韧性的变化 见图3-3。

图片摘要：该图主要展示 32 低温对拉伸性能的影响[3]（试样经 正火）。
![](images/14a6f60ca82967318c36e1dc23fecb88ae273c526cefb9963868954d8f3c0618.jpg)  
图3-3 冲击韧性与回火温度的关系[4]（试样回火前经 $860^{\circ}\mathrm{C}$ 水淬）

# 3.2.4.2 高温冲击韧性 见表3-5。

表3-5[2]  

<table><tr><td>θ, ℃</td><td>20</td><td>100</td><td>200</td><td>300</td><td>400</td><td>450</td><td>500</td><td>550</td><td>600</td></tr><tr><td>aKU, kJ/m2</td><td>833</td><td>931</td><td>971</td><td>971</td><td>696</td><td>529</td><td>480</td><td>471</td><td>794</td></tr></table>

注：试样为热轧状态。

# 3.2.4.3 低温冲击韧性 见表3-6。

表3-6 [2]   

<table><tr><td>θ, ℃</td><td>20</td><td>-10</td><td>-30</td><td>-50</td><td>-60</td></tr><tr><td>aku, kJ/m2</td><td>830</td><td>884</td><td>223</td><td>107</td><td>99</td></tr></table>

注：试样为热轧状态。

# 3.2.6 扭转和切变性能 扭转性能见表3-7。

表3-7[3]  

<table><tr><td rowspan="2">材料状态</td><td>τ0.01</td><td>τ0.3</td><td>τb</td></tr><tr><td colspan="3">MPa</td></tr><tr><td>900℃退火</td><td>177</td><td>186</td><td>490</td></tr></table>

# 3.3 持久和蠕变性能

# 3.3.2 高温蠕变性能 见表3-8。

表3-8[3]  

<table><tr><td rowspan="2">材料状态</td><td rowspan="2">θ, ℃</td><td>σ1/10000</td><td>σ1/100000</td></tr><tr><td colspan="2">MPa</td></tr><tr><td rowspan="5">890℃正火</td><td>400</td><td>137</td><td>103</td></tr><tr><td>425</td><td>98</td><td>78</td></tr><tr><td>450</td><td>81</td><td>52</td></tr><tr><td>475</td><td>-</td><td>35</td></tr><tr><td>500</td><td>45</td><td>25</td></tr></table>

# 3.4 疲劳性能 旋转弯曲试验的 $S - N$ 曲线见图3-4。

图3-4 25号钢的 $S - N$ 曲线[3]  
图片摘要：该图主要展示 3 4 25号钢的 曲线[3]。
![](images/0d7387aac1dd1e870662a738c5fec3d69ea5ca74d9f02dcf3c9f485d00bf99a3.jpg)  
1—光滑试样；2—缺口试样   
（试样经 $900^{\circ}\mathrm{C}$ 正火， $\sigma_{\mathrm{b}} = 490\mathrm{MPa}$ ；光滑试样为 $d = 8\mathrm{mm}$ 。缺口试样为 $d_{\mathrm{H}} = 8\mathrm{mm}$ 。半圆缺口为 $r_{\mathrm{H}} = 0.75\mathrm{mm}$ ）

# 3.5 弹性性能

# 3.5.1 弹性模量 见表3-9。

表3-9[2]  

<table><tr><td>θ, ℃</td><td>20</td><td>100</td><td>200</td><td>300</td><td>400</td><td>450</td></tr><tr><td>E, GPa</td><td>198</td><td>196</td><td>191</td><td>185</td><td>164</td><td>149</td></tr></table>

# 4 组织结构

# 4.1 相变温度 见表4-1。

表4-1[5]  

<table><tr><td>名称</td><td>Ac1</td><td>Ac3</td><td>Ar3</td><td>Ar1</td><td>Ms</td></tr><tr><td>θ, ℃</td><td>735</td><td>812</td><td>796</td><td>675</td><td>380</td></tr></table>

# 4.2 时间-温度-组织转变曲线 见图4-1。

图4-1 25号钢的连续冷却转变曲线[8]   
图片摘要：该图主要展示 4 1 25号钢的连续冷却转变曲线[8]。
![](images/e30ce5bb70214ba4a4a201a391435c56d986e89de90663dedb7d216eb1ed4a9c.jpg)  
（用钢成分为 $C = 0.30\%$ ， $\mathbf{Mn} = 0.39\%$ ， $\mathbf{Si} = 0.29\%$ ， $\mathbf{S} = 0.012\%$ ， $\mathbf{P} = 0.026\%$ 。奥氏体化温度为 $930^{\circ}\mathrm{C}$ ）

4.3 合金组织结构 通常是在退火或正火状态下供应和使用，这时钢的组织为铁素体和珠光体；钢也可在淬火加低温回火后制造小零件，这时钢的组织为回火马氏体。

# 5 工艺性能与要求

5.1 成形性能 冷变形塑性较好，可供冷冲压、冷镦等加工。热压力加工性能良好，热压力加工的始锻（轧）温度为 $1200 \sim 1250^{\circ} \mathrm{C}$ ，终锻（轧）温度不低于 $800^{\circ} \mathrm{C}$ ，随后空冷。

# 5.2 焊接性能

# 5.3 零件热处理工艺

5.3.1 热处理工艺参数 见表5-1。

表5-1[7]  

<table><tr><td rowspan="2">名 称</td><td rowspan="2">退火</td><td rowspan="2">正火</td><td rowspan="2">高温回火</td><td rowspan="2">淬火</td><td rowspan="2">回火</td><td colspan="3">渗碳及其随后处理</td><td colspan="3">碳氮共渗及其随后处理</td></tr><tr><td>渗碳</td><td>淬火</td><td>回火</td><td>碳氮共渗</td><td>淬火</td><td>回火</td></tr><tr><td>加热温度℃</td><td>880~900</td><td>890</td><td>680~710</td><td>880~900</td><td>340~400</td><td>900~920</td><td>850~890</td><td>150~180</td><td>840~850</td><td>840~850</td><td>150~180</td></tr><tr><td>冷却方法</td><td>炉冷</td><td>空冷</td><td>空冷</td><td>水、盐水</td><td>空冷</td><td>-</td><td>水冷</td><td>空冷</td><td>-</td><td>水冷</td><td>空冷</td></tr></table>

5.3.2 末端淬透性曲线 见图5-1。

5.4 表面处理工艺

5.5 切削加工及磨削性能 切削加工性较好，当 $\mathrm{HB} = 170\sim 212\mathrm{kgf / mm}^2$ 时，相对切削加工性为 $65\%$ 。

图51 末端淬透性曲线[2]   
图片摘要：该图主要展示 51 末端淬透性曲线[2]。
![](images/5373b64d9f516ba0d909b626dbbd02c860a5a2cb1309b8131a1fdec104cadf10.jpg)  
（奥氏体化温度为 $900^{\circ}\mathrm{C}$ 。晶粒度为 $7\sim 8$ 级）

# 参考资料

[1] YB674—73《航空用结构钢钢棒技术条件》，冶金工业部标准化研究所，1973年。  
[2] 钢铁研究院，机械科学研究院、合金钢手册，下册，中国工业出版社，1965年， $29\sim 30$ 页。  
[3] BHAM,航空材料手册(中译本),第一册,结构钢与铸铁,1965年,24~27页。  
[4] 第一汽车制造厂设备修造分厂，机械工程材料手册，上册，机械工业出版社，1982年， $120\sim 121$ 页。  
[5] 古里亚耶夫A·II等，汽车构造钢手册，机械工业出版社，1964年，38～39页。  
[6] 图谱编写组，常用结构钢金相图谱，国防工业出版社，1982年。  
[7] HB/Z 5024-77《航空结构钢的热处理》，航空工业部标准化研究所，1977年。  
[8] 本溪钢厂、清华大学金属材料教研组，钢的过冷粤氏体转变曲线（内部出版物），第一图集，1978年。

编写：宋宇文

审校：吕章坤、张连荣

# 45号钢

# 1 概述

45号钢是一种中碳优质结构钢。淬透性低，水淬易变形和开裂，一般是在正火状态下使用。只有力学性能要求较高的小零件才采用调质处理。该钢的冷变形塑性中等，钢丝可供冷镦锻，切削加工性良好，可焊接，但焊前需预热，焊后需退火处理。

45号钢通常用于制造承力不大的机械加工件、锻件和冲压件等。

1.1 材料牌号 45、ML45。  
1.2 相近牌号 45（苏联），1045（美国），S45C（日本），060A47（英国），XC45（法国）。  
1.3 材料的技术标准 见表1-1。

表1-1  

<table><tr><td>品种</td><td>技术标准</td></tr><tr><td rowspan="3">棒材</td><td>GB699-65《优质碳素结构钢钢号及一般技术条件》</td></tr><tr><td>YB674-73《航空用结构钢钢棒技术条件》</td></tr><tr><td>GB3078-82《优质结构钢冷拉钢材技术条件》</td></tr><tr><td rowspan="2">板材</td><td>GB710-65《优质碳素结构钢薄钢板技术条件》</td></tr><tr><td>GB711-85《优质碳素结构钢热轧厚钢板技术条件》</td></tr><tr><td rowspan="2">管材</td><td>GB3639-83《冷拉或冷轧精密无缝钢管》</td></tr><tr><td>YB676-73《航空用结构钢厚壁无缝钢管》</td></tr><tr><td rowspan="2">丝材</td><td>GB3206-82《优质碳素结构钢丝》</td></tr><tr><td>YB250-65《冷顶锻用碳素钢丝》</td></tr><tr><td>带材</td><td>GB3522-83《优质碳素结构钢冷轧钢带》</td></tr><tr><td>锻件</td><td>HB5024-77《结构钢、不锈及耐热钢锻件》</td></tr></table>

# 1.4 化学成分 见表 $1 - 2^{[1]}$

表12  

<table><tr><td>元素</td><td>C</td><td>Mn</td><td>Si</td><td>S</td><td>P</td><td>Cr</td><td>Ni</td></tr><tr><td>含量,%</td><td>0.42~0.50</td><td>0.50~0.80</td><td>0.17~0.37</td><td>≤0.040</td><td>≤0.040</td><td>≤0.30</td><td>&lt;0.30</td></tr></table>

1.5 热处理制度 通常为 $850^{\circ}\mathrm{C}$ 正火或退火。  
1.6 品种规格和供应状态   
1.6.1 品种规格 见表1-3中各标准的规定。

表1-3  

<table><tr><td>状态\技术\标准\品种</td><td>圆钢</td><td>六角钢</td><td>方钢</td><td>扁钢</td><td>钢板</td><td>钢管</td><td>钢丝</td><td>钢带</td></tr><tr><td>热轧</td><td>GB702-86</td><td>GB705-83</td><td>GB702-86</td><td>GB704-83</td><td>GB709-65</td><td>YB231-70</td><td>-</td><td>-</td></tr><tr><td>冷轧(拉)</td><td>GB905-82</td><td>GB907-82</td><td>GB906-82</td><td>-</td><td>GB708-65</td><td>YB231-70</td><td>GB324-82GB3204-82GB3205-82GB3207-82</td><td>GB3522-83</td></tr><tr><td>锻造</td><td>GB908-72</td><td>-</td><td>GB908-72</td><td>YB201-63</td><td>-</td><td>-</td><td>-</td><td>-</td></tr></table>

1.6.2 供应状态 钢丝、钢带、冷拉管和棒在冷拉（轧）状态供应，其他品种为正火或退火状态供应。  
1.7 熔炼和铸造工艺 用平炉、电炉、侧吹碱性转炉、纯氧顶吹碱性转炉或混合炼钢方法熔炼。  
1.8 应用概况及特殊要求 在航空工业中用于制造低负荷的机械加工件、锻件和冲压件。如螺栓、螺帽、轴衬、管接头等。ML45专供冷镦螺栓、螺钉之用。

# 2 物理和化学性能

# 2.1 热性能

2.1.2 热导率 见表2-1。

表2-1[2]   

<table><tr><td>θ, ℃</td><td>100</td><td>200</td><td>300</td><td>400</td><td>500</td><td>600</td><td>700</td><td>800</td><td>900</td><td>1000</td><td>1100</td><td>1200</td></tr><tr><td>λ, W (m·℃)</td><td>48.15</td><td>46.47</td><td>43.96</td><td>41.45</td><td>38.10</td><td>35.17</td><td>31.82</td><td>25.96</td><td>25.96</td><td>26.80</td><td>28.80</td><td>29.73</td></tr></table>

2.1.3 比热容 见表2-2。

表2 2[2]  

<table><tr><td>θ, ℃</td><td>20~100</td><td>20~200</td><td>20~400</td><td>20~600</td></tr><tr><td>C, J/(kg·℃)</td><td>468.9</td><td>481.5</td><td>523.4</td><td>573.6</td></tr></table>

2.1.4 线膨胀系数 见表2-3。

表2-3[2]  

<table><tr><td>θ, C</td><td>20~100</td><td>20~200</td><td>20~300</td><td>20~400</td><td>20~500</td><td>20~600</td><td>20~700</td><td>20~800</td><td>20~900</td><td>20~1000</td></tr><tr><td>a, 10-6°C-1</td><td>11.59</td><td>12.32</td><td>13.09</td><td>13.71</td><td>14.18</td><td>14.67</td><td>15.08</td><td>12.50</td><td>13.56</td><td>14.40</td></tr></table>

2.2 密度 $\rho = 7.81\mathrm{g / cm}^{3[2]}$ 。  
2.3 电性能 电阻率 $\rho = 13.2 \times 10^{-8} \Omega \cdot \mathrm{m}^{[2]}$ 。

# 2.4 磁性能

2.4.1 磁导率 $\mu = 1.88\times 10^{-3}\mathrm{H / m}^{[2]}$   
2.4.2 矫顽力 $Hc = 318.31\mathrm{A / m}^{[2]}$

# 3 力学性能

3.1 技术标准规定的性能 见表3-1和表3-2。

表3-1  

<table><tr><td rowspan="3">品种</td><td rowspan="3">技术标准</td><td rowspan="3">材料状态</td><td>σb</td><td>σ0.2</td><td>δ5</td><td>δ10</td><td>ψ</td><td>akU</td><td>HB</td></tr><tr><td colspan="2">MPa</td><td colspan="3">%</td><td>kJ/㎡</td><td rowspan="2">kgf/mm2</td></tr><tr><td colspan="6">不小于</td></tr><tr><td rowspan="2">棒材</td><td rowspan="2">GB699-65</td><td>热轧状态</td><td>-</td><td>-</td><td>-</td><td>-</td><td>-</td><td>-</td><td>≤241</td></tr><tr><td>正火状态</td><td>600</td><td>355</td><td>16</td><td>-</td><td>40</td><td>490</td><td>-</td></tr><tr><td>棒材(&lt;200mm)</td><td rowspan="2">YB674-73</td><td>正火或退火</td><td>590</td><td>315</td><td>13</td><td>-</td><td>40</td><td>-</td><td>170~229</td></tr><tr><td>棒材(&gt;200mm)</td><td>正火或退火</td><td>590</td><td>315</td><td>11</td><td>-</td><td>30</td><td>-</td><td>170~229</td></tr><tr><td rowspan="2">棒材</td><td rowspan="2">GB3078-82</td><td>冷拉状态</td><td>635</td><td>-</td><td>6</td><td>-</td><td>30</td><td>-</td><td>-</td></tr><tr><td>退火状态</td><td>540</td><td>-</td><td>13</td><td>-</td><td>40</td><td>-</td><td>-</td></tr><tr><td rowspan="2">锻件</td><td rowspan="2">GB5024-77</td><td>810~830℃温水淬或830~850℃油淬+570~620℃回火</td><td>685</td><td>390</td><td>14</td><td>-</td><td>45</td><td>490</td><td>197~229</td></tr><tr><td>810~830℃温水淬或830~850℃油淬+520~570℃回火</td><td>835</td><td>490</td><td>10</td><td>-</td><td>40</td><td>440</td><td>229~285</td></tr><tr><td rowspan="4">薄板材</td><td rowspan="4">GB710-65</td><td>冷轧状态</td><td>540~685</td><td>-</td><td>-</td><td>16</td><td>-</td><td>-</td><td>-</td></tr><tr><td>冷轧后退火</td><td>450~570</td><td>-</td><td>-</td><td>16</td><td>-</td><td>-</td><td>-</td></tr><tr><td>热轧状态</td><td>540~685</td><td>-</td><td>-</td><td>15</td><td>-</td><td>-</td><td>-</td></tr><tr><td>热轧后退火</td><td>450~570</td><td>-</td><td>-</td><td>15</td><td>-</td><td>-</td><td>-</td></tr><tr><td>厚板材</td><td>GB711-85</td><td>正火、退火或高温回火</td><td>600</td><td>-</td><td>16</td><td>-</td><td>-</td><td>-</td><td>-</td></tr><tr><td rowspan="4">管材</td><td>YB676-73</td><td>热轧或退火</td><td>590</td><td>333①</td><td>12</td><td>-</td><td>40</td><td>-</td><td>229</td></tr><tr><td rowspan="3">GB3639-83</td><td>冷硬(Y)</td><td>645</td><td>-</td><td>4</td><td>-</td><td>-</td><td>-</td><td>-</td></tr><tr><td>冷软(R)</td><td>630</td><td>-</td><td>5</td><td>-</td><td>-</td><td>-</td><td>-</td></tr><tr><td>消除应力退火(T)</td><td>610</td><td>-</td><td>7</td><td>-</td><td>-</td><td>-</td><td>-</td></tr><tr><td rowspan="2">丝材</td><td>GB 3206-82</td><td>冷软状态</td><td>635~825</td><td>-</td><td>6</td><td>-</td><td>30</td><td>-</td><td>-</td></tr><tr><td>YB 250-64</td><td>冷拉状态</td><td>590~735</td><td>-</td><td>-</td><td>-</td><td>35</td><td>-</td><td>-</td></tr><tr><td rowspan="2">带材</td><td rowspan="2">GB3522-83</td><td>冷硬钢带(Y)</td><td>685~1030</td><td>-</td><td>-</td><td>-</td><td>-</td><td>-</td><td>-</td></tr><tr><td>再结晶退火钢带(T)</td><td>440~685</td><td>-</td><td>15</td><td>-</td><td>-</td><td>-</td><td>-</td></tr></table>

① 暂作积累数据之用。

表3-2  

<table><tr><td rowspan="2">品种</td><td rowspan="2">技术标准</td><td rowspan="2">钢丝直径mm</td><td>σb, MPa</td><td>弯曲次数</td></tr><tr><td colspan="2">不小于</td></tr><tr><td rowspan="5">钢丝(冷硬)</td><td rowspan="5">GB3206-82</td><td>0.20~0.75</td><td>1080</td><td>-</td></tr><tr><td>&gt;0.75~1.0</td><td>980</td><td>5</td></tr><tr><td>&gt;1.0~3.0</td><td>885</td><td>4</td></tr><tr><td>&gt;3.0~6.0</td><td>785</td><td>4</td></tr><tr><td>&gt;6.0~10.0</td><td>735</td><td>2</td></tr></table>

注：1. 直径 $0.20 \sim 0.75 \mathrm{~mm}$ 的钢丝的弯曲试验，可用打结拉断试验代替；其拉力不得小于不打结试验时拉断力的 $50\%$ 。  
2. 直径大于 $7 \mathrm{~mm}$ 的钢丝弯曲次数不做判定依据。

# 3.2 室温和各种温度下的力学性能

# 3.2.1 硬度

3.2.1.1 不同温度回火后的硬度变化 见图3-1。

图31 硬度与回火温度的关系[3]  
图片摘要：该图主要展示 31 硬度与回火温度的关系[3]。
![](images/15e4885a17b0b66d251bb84a90aeee374937115171657c2e4ab8a449e30bc074.jpg)  
（试样回火前经 $850^{\circ}\mathrm{C}$ 水淬）

3.2.1.2 冷变形度对钢的硬度的影响 见图3-2。

# 3.2.2 拉伸性能

3.2.2.1 室温拉伸性能 见表3-3。

表3-3[5]  

<table><tr><td rowspan="2">项 目</td><td>σb</td><td>δ5</td><td>ψ</td></tr><tr><td>MPa</td><td colspan="2">%</td></tr><tr><td>S基值</td><td>640</td><td>6</td><td>30</td></tr><tr><td>A基值</td><td>620</td><td>-</td><td>-</td></tr><tr><td>B基值</td><td>660</td><td>-</td><td>-</td></tr><tr><td>X̄</td><td>715</td><td>13.4</td><td>52.7</td></tr><tr><td>s</td><td>37</td><td>2.0</td><td>6.6</td></tr></table>

注：表中数据为 $d6\sim 55\mathrm{mm}$ 冷拉钢棒的数据为100个炉号，253个生产检验数据统计结果。

图片摘要：该图主要展示 3 3[5]。
![](images/7e4d333405a02a882a40a9b2b4c4a1706ac512064d075ec06ff68741bae36127.jpg)  
图32 冷变形度与硬度的关系[4]

# 3.2.2.2 不同温度回火后拉伸性能的变化 见图3-3。

图片摘要：该图主要展示 32 冷变形度与硬度的关系[4]。
![](images/340257862fd4342e1368ee87604df877faebf2bb7e08f7dae7ffe770e9216b65.jpg)  
图3-3 拉伸性能与回火温度的关系[3]（试样回火前经 $850^{\circ}\mathrm{C}$ 水淬）

# 3.2.2.3 不同直径钢坯热处理后的拉伸性能 见表3-4。

表3-4[6]  

<table><tr><td rowspan="2">热处理制度</td><td rowspan="2">毛坯直径mm</td><td rowspan="2">取样部位</td><td>σb</td><td>σ0.2</td><td>δ5</td><td>ψ</td></tr><tr><td colspan="2">MPa</td><td colspan="2">θ0/θ</td></tr><tr><td rowspan="2">840℃淬盐水+500℃回火</td><td>12.5</td><td>中心</td><td>1059</td><td>990</td><td>14.5</td><td>59.0</td></tr><tr><td>25</td><td>中心</td><td>941</td><td>726</td><td>18.5</td><td>61.0</td></tr></table>

续表3-4   

<table><tr><td rowspan="2">热处理制度</td><td rowspan="2">毛坯直径mm</td><td rowspan="2">取样部位</td><td>σb</td><td>σ0.2</td><td>δ5</td><td>ψ</td></tr><tr><td colspan="2">MPa</td><td colspan="2">%</td></tr><tr><td rowspan="3">840℃淬盐水+500℃回火</td><td>50</td><td>中心</td><td>902</td><td>603</td><td>21.5</td><td>57.5</td></tr><tr><td>100</td><td>中心</td><td>804</td><td>495</td><td>20.0</td><td>57.0</td></tr><tr><td>100</td><td>½r</td><td>829</td><td>515</td><td>23.5</td><td>57.5</td></tr><tr><td rowspan="5">840℃淬盐水+575℃回火</td><td>12.5</td><td>中心</td><td>863</td><td>775</td><td>21.0</td><td>63.0</td></tr><tr><td>25</td><td>中心</td><td>824</td><td>608</td><td>23.5</td><td>65.0</td></tr><tr><td>50</td><td>中心</td><td>814</td><td>515</td><td>23.5</td><td>61.0</td></tr><tr><td>100</td><td>中心</td><td>731</td><td>417</td><td>25.0</td><td>62.5</td></tr><tr><td>100</td><td>½r</td><td>799</td><td>476</td><td>26.0</td><td>63.5</td></tr><tr><td rowspan="5">840℃淬盐水+650℃回火</td><td>12.5</td><td>中心</td><td>745</td><td>657</td><td>25.5</td><td>67.0</td></tr><tr><td>25</td><td>中心</td><td>740</td><td>544</td><td>26.5</td><td>68.0</td></tr><tr><td>50</td><td>中心</td><td>740</td><td>461</td><td>27.0</td><td>63.5</td></tr><tr><td>100</td><td>中心</td><td>633</td><td>368</td><td>31.0</td><td>65.5</td></tr><tr><td>100</td><td>½r</td><td>657</td><td>412</td><td>30.0</td><td>66.0</td></tr></table>

# 3.2.2.4 高温对拉伸性能的影响 见图3-4。

图片摘要：该图主要展示 3 4 高温对拉伸性能的影响[2]（试样经 正火）。
![](images/95a1b96000b872474c375334926571760849ea3798738a267d9a08237d8bf47d.jpg)  
图3-4 高温对拉伸性能的影响[2]（试样经 $920^{\circ}\mathrm{C}$ 正火）

# 3.2.2.5 低温对拉伸性能的影响 见图3-5。

图片摘要：该图主要展示 3 4 高温对拉伸性能的影响[2]（试样经 正火）。
![](images/03239e21db7a5933e570bdc2d9168d13bdf0b173fd91e348116349f16c9675c0.jpg)

图3-5 低温对拉伸性能的影响[5]  
图片摘要：该图主要展示 3 5 低温对拉伸性能的影响[5]。
![](images/f5405bc4e0cff6c6c5271a40fe33f6c0b4f4f96559678a8c4efa20b6f3b1d297.jpg)  
(a) 光滑试样；(b) 缺口试样  
（试样尺寸：光滑试样 $d = 10\mathrm{mm}$ ；缺口试样 $d_{\circ} = 10\mathrm{mm}$ ， $d_{\mathrm{H}} = 7\mathrm{mm}$ ；缺口角度 $60^{\circ}$ 。热处理制度为 $850^{\circ}\mathrm{C}$ 水淬 $+550^{\circ}\mathrm{C}$ 回火）

# 3.2.4 冲击性能

# 3.2.4.1 不同温度回火后的冲击韧性变化 见图3-6。

图片摘要：该图主要展示 3 6冲击韧性与回火温度的关系[3]。
![](images/3073fbd52f5ea2cc1834bfeefbb259a102434260776d461ea89946ac5d4f757d.jpg)  
图3-6冲击韧性与回火温度的关系[3]

# 3.2.4.2 不同直径钢坯热处理后的冲击韧性 见表3-5。

表3-5[3]  

<table><tr><td>热处理制度</td><td>毛坯直径,mm</td><td>取样部位</td><td>\( a_{\mathrm {KU}},\mathrm {kJ}/\mathrm {m}^{2} \)</td></tr><tr><td rowspan="4">840 °C 淬盐水 + 500 °C回火</td><td>25</td><td>中心</td><td>1559</td></tr><tr><td>50</td><td>中心</td><td>1079</td></tr><tr><td>100</td><td>中心</td><td>1000</td></tr><tr><td>100</td><td>½r</td><td>1029</td></tr><tr><td rowspan="4">840 °C 淬盐水 + 575 °C回火</td><td>25</td><td>中心</td><td>1706</td></tr><tr><td>50</td><td>中心</td><td>1637</td></tr><tr><td>100</td><td>中心</td><td>1196</td></tr><tr><td>100</td><td>½r</td><td>1128</td></tr><tr><td rowspan="4">840 °C 淬盐水 + 650 °C回火</td><td>25</td><td>中心</td><td>1588</td></tr><tr><td>50</td><td>中心</td><td>1745</td></tr><tr><td>100</td><td>中心</td><td>1206</td></tr><tr><td>100</td><td>½r</td><td>1000</td></tr></table>

# 3.2.4.3 低温冲击韧性 见表3-6。

表3-6 [2]   

<table><tr><td>θ, ℃</td><td>20</td><td>-10</td><td>-30</td><td>-50</td></tr><tr><td>aKU, kJ/m2</td><td>465</td><td>391</td><td>372</td><td>125</td></tr></table>

注：试样经 $900^{\circ}\mathrm{C}$ 正火。

# 3.3 持久和蠕变性能

# 3.3.2 高温蠕变性能 见表3-7。

表3-7[2]  

<table><tr><td rowspan="2">热处理制度</td><td rowspan="2">θ,℃</td><td>σ1/1000</td><td>σ1/10000</td><td>σ1/100000</td></tr><tr><td colspan="3">MPa</td></tr><tr><td rowspan="5">900℃正火</td><td>400</td><td>245</td><td>111</td><td>81</td></tr><tr><td>450</td><td>137</td><td>75</td><td>43</td></tr><tr><td>500</td><td>69</td><td>40</td><td>27</td></tr><tr><td>550</td><td>-</td><td>24</td><td>18</td></tr><tr><td>600</td><td>-</td><td>-</td><td>8</td></tr></table>

# 3.4 疲劳性能

# 3.4.1 高周疲劳

3.4.1.1 正火处理后旋转弯曲光滑试件疲劳试验原始数据和 $P - S - N$ 曲线 见表3-8和图3-7。

表3-8[71]  

<table><tr><td>试验方法</td><td>σmaxMPa</td><td colspan="5">疲劳寿命，N10^3周</td><td>最小寿命，No10^3周</td><td>特征寿命，Na10^3周</td><td>形状参数b</td></tr><tr><td rowspan="6">升降法</td><td>261</td><td colspan="5">光滑试件</td><td rowspan="11" colspan="3">指定寿命，N=10^7σ=249 MPa</td></tr><tr><td>257</td><td>62.4</td><td>-</td><td>-</td><td>-</td><td>-</td></tr><tr><td>253</td><td>&gt;10^4</td><td>85.4</td><td>-</td><td>-</td><td>-</td></tr><tr><td>249</td><td>142.7</td><td>&gt;10^4</td><td>103.2</td><td>-</td><td>-</td></tr><tr><td>245</td><td>576.4</td><td>&gt;10^4</td><td>293.7</td><td>&gt;10^4</td><td>95.9</td></tr><tr><td>241</td><td>&gt;10^4</td><td>554.3</td><td>&gt;10^4</td><td>1759.3</td><td>&gt;10^4</td></tr><tr><td rowspan="5">升降法</td><td>304</td><td>&gt;10^4</td><td>&gt;10^4</td><td>-</td><td>-</td><td>-</td></tr><tr><td>294</td><td>440.2</td><td>-</td><td>-</td><td>-</td><td>-</td></tr><tr><td rowspan="3">284</td><td>494.4</td><td>&gt;10^4</td><td>628.7</td><td>-</td><td>-</td></tr><tr><td>3615.6</td><td>&gt;10^4</td><td>1163.3</td><td>1506.7</td><td>&gt;10^4</td></tr><tr><td>3990.9</td><td>-</td><td>-</td><td>-</td><td>-</td></tr><tr><td rowspan="8">成组试验</td><td rowspan="2">382</td><td>24.1</td><td>25.5</td><td>26.5</td><td>27.2</td><td>28.7</td><td rowspan="2">17.9</td><td rowspan="2">27.6</td><td rowspan="2">4.8166</td></tr><tr><td>28.9</td><td>-</td><td>-</td><td>-</td><td>-</td></tr><tr><td rowspan="2">353</td><td>29.8</td><td>30.0</td><td>31.0</td><td>33.0</td><td>37.0</td><td rowspan="2">28.8</td><td rowspan="2">33.9</td><td rowspan="2">1.0405</td></tr><tr><td>38.9</td><td>-</td><td>-</td><td>-</td><td>-</td></tr><tr><td rowspan="2">324</td><td>92.1</td><td>94.4</td><td>100.5</td><td>132.1</td><td>133.1</td><td rowspan="2">89.2</td><td rowspan="2">137.4</td><td rowspan="2">0.8479</td></tr><tr><td>133.9</td><td>147.0</td><td>148.3</td><td>206.3</td><td>-</td></tr><tr><td rowspan="2">304</td><td>280.9</td><td>317.5</td><td>409.5</td><td>418.5</td><td>440.2</td><td rowspan="2">0</td><td rowspan="2">436.9</td><td rowspan="2">5.5133</td></tr><tr><td>463.6</td><td>495.9</td><td>-</td><td>-</td><td>-</td></tr></table>

图片摘要：该图主要展示 3 8[71]。
![](images/cfcf5e8d9d24ad36b82b85c0900821e47d7eec0c3fbcad89df01d867e4c5f828.jpg)  
图3-7 正火状态下光滑试件 $P - S - N$ 曲线 [17]

（试样形状为 $R = 75\mathrm{mm}$ ， $d = 9.48\mathrm{mm}$ 的喇叭形试件。试样经 $850^{\circ}\mathrm{C}$ 正火。

试验条件为旋转弯曲， $R = -1$ ， $f = 83.33\mathrm{Hz}$ ）

3.4.1.2 正火处理后旋转弯曲缺口试件疲劳试验原始数据和 $P - S - N$ 曲线 见表3-9

和图3-8。

表3-9[71]  

<table><tr><td>试验方法</td><td>σmaxMPa</td><td colspan="5">疲劳寿命，N10^3周</td><td>平均对数疲劳寿命X̄</td><td>标准差s</td><td>相对误差δ, %</td></tr><tr><td rowspan="8">升降法</td><td>172</td><td colspan="3">Kt=2</td><td colspan="2">R=-1</td><td rowspan="4" colspan="3">指定寿命N=10^7</td></tr><tr><td rowspan="3">167</td><td>3095.2</td><td>2516.2</td><td>361.9</td><td>&gt;10^4</td><td>-</td></tr><tr><td>3826.1</td><td>1570.1</td><td>&gt;10^4</td><td>&gt;10^4</td><td>&gt;10^4</td></tr><tr><td>&gt;10^4</td><td>-</td><td>-</td><td>-</td><td>-</td></tr><tr><td>162</td><td>&gt;10^4</td><td>1670.3</td><td>661.1</td><td>&gt;10^4</td><td>&gt;10^4</td><td rowspan="4" colspan="3">-</td></tr><tr><td>157</td><td>&gt;10^4</td><td>&gt;10^4</td><td>1922.5</td><td>&gt;10^4</td><td>-</td></tr><tr><td>152</td><td>1326.8</td><td>&gt;10^4</td><td>1928.6</td><td>&gt;10^4</td><td>-</td></tr><tr><td>147</td><td>&gt;10^4</td><td>&gt;10^4</td><td>-</td><td>-</td><td>-</td></tr><tr><td rowspan="10">成组试验</td><td rowspan="2">309</td><td>24.5</td><td>27.0</td><td>29.7</td><td>29.9</td><td>30.0</td><td></td><td></td><td></td></tr><tr><td>30.3</td><td>31.8</td><td>35.0</td><td>36.1</td><td>-</td><td>4.4808</td><td>0.0516</td><td>1.152</td></tr><tr><td rowspan="2">270</td><td>67.3</td><td>67.9</td><td>68.0</td><td>71.6</td><td>72.3</td><td rowspan="2">4.8572</td><td rowspan="2">0.0288</td><td rowspan="2">0.593</td></tr><tr><td>72.5</td><td>75.0</td><td>82.3</td><td>-</td><td>-</td></tr><tr><td rowspan="2">230</td><td>149.9</td><td>150.0</td><td>155.0</td><td>159.5</td><td>174.8</td><td rowspan="2">5.2351</td><td rowspan="2">0.0454</td><td rowspan="2">8.880</td></tr><tr><td>179.2</td><td>182.3</td><td>199.1</td><td>-</td><td>-</td></tr><tr><td rowspan="2">201</td><td>325.0</td><td>376.3</td><td>387.3</td><td>447.5</td><td>456.3</td><td rowspan="2">5.6584</td><td rowspan="2">0.0984</td><td rowspan="2">1.734</td></tr><tr><td>524.3</td><td>574.4</td><td>635.1</td><td>-</td><td>-</td></tr><tr><td rowspan="2">181</td><td>959.2</td><td>1155.0</td><td>1170.4</td><td>1415.6</td><td>1444.4</td><td rowspan="2">6.1765</td><td rowspan="2">0.1576</td><td rowspan="2">2.552</td></tr><tr><td>1476.3</td><td>2411.5</td><td>2736.8</td><td>-</td><td>-</td></tr></table>

图3-8 正火状态下缺口试样的 $P - S - N$ 曲线  
图片摘要：该图主要展示 3 8 正火状态下缺口试样的 曲线。
![](images/b89eee984b49037494607eae5a237dcf00a0b78e6efaa0a3c7d03159b06b62fd.jpg)  
（试样形状为 $d = 9.48\mathrm{mm}$ ， $r_{\mathrm{H}} = 0.75\mathrm{mm}$ 缺口试样。试样经 $850^{\circ}\mathrm{C}$ 正火。试验条件为旋转弯曲， $R = -1$ ， $f = 83.33\mathrm{Hz}$ ）

3.4.1.3 调质处理后旋转弯曲光滑试件疲劳试验原始数据和 $P - S - N$ 曲线 见表 3-10 和图 3-9。

表3-10[7]  

<table><tr><td>试验方法</td><td>σmaxMPa</td><td colspan="5">疲劳寿命，N10^3周</td><td>最小寿命No.10^3周</td><td>特征寿命Na10^3周</td><td>形状参数b</td></tr><tr><td rowspan="5">升降法</td><td></td><td colspan="5">喇叭形试件 R=75mm</td><td rowspan="5" colspan="3">指定寿命N=10^7σ=389 NPa</td></tr><tr><td>402</td><td>709.9</td><td>191.7</td><td>278.2</td><td>-</td><td>-</td></tr><tr><td>392</td><td>&gt;10^4</td><td>1669.9</td><td>&gt;10^4</td><td>488.3</td><td>1013.9</td></tr><tr><td>382</td><td>&gt;10^4</td><td>731.6</td><td>921.7</td><td>&gt;10^4</td><td>-</td></tr><tr><td>373</td><td>&gt;10^4</td><td>&gt;10^4</td><td>-</td><td>-</td><td>-</td></tr><tr><td rowspan="8">成组试验</td><td rowspan="2">481</td><td>19.7</td><td>20.2</td><td>21.4</td><td>22.6</td><td>23.2</td><td rowspan="2">19.3</td><td rowspan="2">27.9</td><td rowspan="2">0.8070</td></tr><tr><td>24.7</td><td>27.5</td><td>31.1</td><td>36.7</td><td>57.5</td></tr><tr><td rowspan="2">451</td><td>33.8</td><td>50.6</td><td>51.5</td><td>52.1</td><td>56.8</td><td rowspan="2">25.1</td><td rowspan="2">72.2</td><td rowspan="2">1.6103</td></tr><tr><td>57.8</td><td>59.0</td><td>85.7</td><td>89.1</td><td>121.6</td></tr><tr><td rowspan="2">427</td><td>107.6</td><td>117.2</td><td>121.9</td><td>147.0</td><td>162.9</td><td rowspan="2">104.5</td><td rowspan="2">217.8</td><td rowspan="2">0.6968</td></tr><tr><td>163.3</td><td>207.3</td><td>232.2</td><td>265.3</td><td>1008.8</td></tr><tr><td rowspan="2">407</td><td>178.3</td><td>186.3</td><td>208.4</td><td>236.3</td><td>282.5</td><td rowspan="2">172.5</td><td rowspan="2">431.9</td><td rowspan="2">0.6491</td></tr><tr><td>428.4</td><td>527.1</td><td>627.8</td><td>676.5</td><td>1224.1</td></tr></table>

图3-9 调质状态下光滑试样 $P - S - N$ 曲线[7]   
图片摘要：该图主要展示 3 9 调质状态下光滑试样 曲线[7]。
![](images/aaa60a17f502d8aadad428f094499fcba5611b23b2d1f5297f285223dde75466.jpg)  
（试件形状为 $d = 9.48\mathrm{mm}$ ， $R = 75\mathrm{mm}$ 的喇叭形试样。热处理制度为 $840^{\circ}C$ 水淬 $+560^{\circ}C$ 回火。试验条件为旋转弯曲， $R = -1$ ， $f = 83.33\mathrm{Hz}$

3.4.1.4 调质处理后旋转弯曲缺口试件疲劳试验原始数据和 $P - S - N$ 曲线 见表3-11和图3-10。

表3-11  

<table><tr><td>试验方法</td><td>σmaxMPa</td><td>疲劳寿命，N10^3周</td><td>平均对数疲劳寿命X̄</td><td>标准差S</td><td>相对误差δ，%</td></tr></table>

$K_{\mathrm{t}} = 2$ $R = -1$   

<table><tr><td rowspan="5">升降法</td><td>226</td><td>583.9</td><td>576.6</td><td>2336.9</td><td>-</td><td>-</td><td rowspan="5" colspan="3">指定寿命N=10^7
σ=212 MPa</td></tr><tr><td>216</td><td>&gt;10^4</td><td>1639.2</td><td>1863.5</td><td>1960.8</td><td>&gt;10^4</td></tr><tr><td></td><td>1399.7</td><td>-</td><td>-</td><td>-</td><td>-</td></tr><tr><td>206</td><td>&gt;10^4</td><td>1863.4</td><td>&gt;10^4</td><td>1726.6</td><td>&gt;10^4</td></tr><tr><td>196</td><td>&gt;10^4</td><td>&gt;10^4</td><td>-</td><td>-</td><td>-</td></tr><tr><td rowspan="8">成组试验</td><td>324</td><td>44.8</td><td>49.6</td><td>55.4</td><td>56.9</td><td>58.4</td><td></td><td></td><td></td></tr><tr><td></td><td>58.8</td><td>60.3</td><td>60.8</td><td>61.3</td><td>83.3</td><td>4.7657</td><td>0.0698</td><td>1.047</td></tr><tr><td>284</td><td>76.6</td><td>101.4</td><td>101.7</td><td>105.0</td><td>105.7</td><td rowspan="2">5.0695</td><td rowspan="2">0.0968</td><td rowspan="2">1.366</td></tr><tr><td></td><td>132.6</td><td>134.7</td><td>139.4</td><td>162.8</td><td>139.4</td></tr><tr><td>255</td><td>187.9</td><td>281.5</td><td>290.5</td><td>291.7</td><td>306.5</td><td rowspan="2">5.4871</td><td rowspan="2">0.0897</td><td rowspan="2">1.169</td></tr><tr><td></td><td>317.1</td><td>338.4</td><td>344.8</td><td>358.6</td><td>408.4</td></tr><tr><td>230</td><td>264.1</td><td>301.2</td><td>361.2</td><td>448.5</td><td>591.7</td><td rowspan="2">5.7496</td><td rowspan="2">0.2210</td><td rowspan="2">2.750</td></tr><tr><td></td><td>646.4</td><td>652.5</td><td>771.8</td><td>1007.9</td><td>1052.7</td></tr></table>

图3-10 调质状态下缺口试样 $P - S - N$ 曲线  
图片摘要：该图主要展示 3 10 调质状态下缺口试样 曲线。
![](images/d8f4bc5a47e1d58aa3299f0b358e7a510c83b4bafb2a94884e4f16b1c53e78b1.jpg)  
（试件形状为 $d = 9.48\mathrm{mm}$ 。 $r_{\mathrm{H}} = 0.75\mathrm{mm}$ 缺口试样；热处理制度为 $840^{\circ}\mathrm{C}$ 水淬  
$+560^{\circ} \mathrm{C}$ 回火；试验条件为旋转弯曲， $K = -1$ ， $f = 83.33 \mathrm{~Hz}$ )

3.4.1.5 轴向加载疲劳试验原始数据和中值 $S - N$ 曲线 见表3-12和图3-11。

表3-12[8]  

<table><tr><td>试验方法</td><td>σmaxMPa</td><td colspan="5">疲劳寿命，N10^3周</td><td>平均对数疲劳寿命X̄</td><td>标准差s</td><td>中值疲劳寿命N5010^3周</td></tr><tr><td rowspan="8">成组试验</td><td>392</td><td colspan="5">(1) σm=0 MPa</td><td>4.6174</td><td>0.0630</td><td>41.44</td></tr><tr><td rowspan="3">373</td><td>34.0</td><td>42.0</td><td>43.0</td><td>48.0</td><td>-</td><td rowspan="3">4.7065</td><td rowspan="3">0.0930</td><td rowspan="3">58.87</td></tr><tr><td>36.0</td><td>47.0</td><td>48.0</td><td>53.0</td><td>62.0</td></tr><tr><td>65.0</td><td>-</td><td>-</td><td>-</td><td>-</td></tr><tr><td rowspan="2">353</td><td>35.0</td><td>70.0</td><td>77.0</td><td>84.0</td><td>89.0</td><td>4.8690</td><td>0.1760</td><td>73.96</td></tr><tr><td>116.0</td><td>-</td><td>-</td><td>-</td><td>-</td><td>5.1395</td><td>0.1160</td><td>137.88</td></tr><tr><td>333</td><td>111.0</td><td>114.0</td><td>145.0</td><td>197.0</td><td>-</td><td rowspan="2">5.4019</td><td rowspan="2">0.1130</td><td rowspan="2">252.29</td></tr><tr><td>314</td><td>171.0</td><td>253.0</td><td>254.0</td><td>301.0</td><td>309.0</td></tr><tr><td rowspan="3">升降法</td><td>294</td><td>&gt;10^4</td><td>&lt;10^4</td><td>&lt;10^4</td><td>-</td><td>-</td><td rowspan="3" colspan="3">指定寿命N=10^7σ=279 MPa</td></tr><tr><td>275</td><td>&lt;10^4</td><td>&gt;10^4</td><td>&gt;10^4</td><td>-</td><td>-</td></tr><tr><td>255</td><td>&gt;10^4</td><td>&gt;10^4</td><td>-</td><td>-</td><td>-</td></tr><tr><td rowspan="4">成组试验</td><td>471</td><td colspan="5">(2) σm=98MPa</td><td>4.6874</td><td>0.0270</td><td>48.69</td></tr><tr><td>431</td><td>45.0</td><td>48.0</td><td>50.0</td><td>52.0</td><td>-</td><td>5.0004</td><td>0.1770</td><td>100.09</td></tr><tr><td>412</td><td>70.0</td><td>76.0</td><td>94.0</td><td>102.0</td><td>197.0</td><td>5.1419</td><td>0.0780</td><td>138.64</td></tr><tr><td>392</td><td>125.0</td><td>130.0</td><td>164.0</td><td>-</td><td>-</td><td>5.3333</td><td>0.1030</td><td>215.43</td></tr><tr><td rowspan="3">升降法</td><td>373</td><td>&gt;10^4</td><td>&lt;10^4</td><td>&lt;10^4</td><td>-</td><td>-</td><td rowspan="3" colspan="3">指定寿命N=10^7σ=359 MPa</td></tr><tr><td>353</td><td>&lt;10^4</td><td>&gt;10^4</td><td>&gt;10^4</td><td>&lt;10^4</td><td>-</td></tr><tr><td>333</td><td>&gt;10^4</td><td>&gt;10^4</td><td>-</td><td>-</td><td>-</td></tr><tr><td rowspan="5">成组试验</td><td>530</td><td colspan="5">(3) σm=196 MPa</td><td>4.8034</td><td>0.0250</td><td>63.59</td></tr><tr><td>510</td><td>61.0</td><td>62.0</td><td>68.0</td><td>-</td><td>-</td><td>4.9479</td><td>0.0450</td><td>88.70</td></tr><tr><td>490</td><td>79.0</td><td>92.0</td><td>96.0</td><td>-</td><td>-</td><td>5.2147</td><td>0.1010</td><td>163.95</td></tr><tr><td>471</td><td>141.0</td><td>146.0</td><td>214.0</td><td>-</td><td>-</td><td>5.4254</td><td>0.0390</td><td>266.32</td></tr><tr><td>451</td><td>253.0</td><td>253.0</td><td>297.0</td><td>-</td><td>-</td><td>5.6583</td><td>0.0290</td><td>455.3</td></tr><tr><td>升降法</td><td>431</td><td>&gt;10^4</td><td>&gt;10^4</td><td>-</td><td>-</td><td>-</td><td colspan="3">指定寿命N=10^7,σ=441 MPa</td></tr><tr><td rowspan="5">成组试验</td><td>647</td><td colspan="5">(4) σm=294 MPa</td><td>4.4935</td><td>0.0564</td><td>31.15</td></tr><tr><td>608</td><td>28.0</td><td>30.0</td><td>36.0</td><td>-</td><td>-</td><td>4.7517</td><td>0.0463</td><td>56.45</td></tr><tr><td>588</td><td>50.0</td><td>59.0</td><td>61.0</td><td>-</td><td>-</td><td>4.9872</td><td>0.0720</td><td>97.10</td></tr><tr><td>569</td><td>80.0</td><td>104.0</td><td>110.0</td><td>-</td><td>-</td><td>5.2238</td><td>0.0936</td><td>167.42</td></tr><tr><td>549</td><td>134.0</td><td>170.0</td><td>206.0</td><td>-</td><td>-</td><td>5.5693</td><td>0.1169</td><td>370.94</td></tr><tr><td rowspan="3">升降法</td><td>530</td><td>&lt;10^4</td><td>&gt;10^4</td><td>&lt;10^4</td><td>-</td><td>-</td><td rowspan="3" colspan="3">指定寿命，N=10^7σ=519 MPa</td></tr><tr><td>510</td><td>&lt;10^4</td><td>&gt;10^4</td><td>&gt;10^4</td><td>-</td><td>-</td></tr><tr><td>490</td><td>&gt;10^4</td><td>-</td><td>-</td><td>-</td><td>-</td></tr></table>
