Repository: C-zj02/CFD-claw

<div align="center">

**English** | [中文](#中文版) | [Français](README_FR.md) | [Русский](README_RU.md) | [हिन्दी](README_HI.md) | [العربية](README_AR.md) | [Português](README_PT.md)

# 🚀 Claude Code Python

**A Complete Python Reimplementation Based on Real Claude Code Source**

*From TypeScript Source → Rebuilt in Python with ❤️*

***
**🔥 Active Development • New Features Weekly 🔥**

</div>

***

## 🎯 What is This?

**Clawd Code** is a **complete Python rewrite** of Claude Code, based on the **real TypeScript source code**.

File: RAG-data/中国航空材料手册(第1版) 第1卷 结构钢 不锈钢201-400.pdf-6c17cb33-6f90-47a5-a2c0-3fa360f2b8ea.md (part 3 of 7)
图片摘要：该图主要展示 35 冲击韧性与回火温度的关系[31]（试样回火前经830C油淬）。
<table><tr><td rowspan="2">热处理制度</td><td rowspan="2">θ,℃</td><td>σb</td><td>σ0.2</td><td>δ5</td><td>ψ</td></tr><tr><td colspan="2">MPa</td><td colspan="2">%</td></tr><tr><td rowspan="13">850℃油淬+525℃回火</td><td>20</td><td>1262</td><td>1190</td><td>17.2</td><td>73.0</td></tr><tr><td>100</td><td>1219</td><td>1154</td><td>16.0</td><td>70.6</td></tr><tr><td>150</td><td>1196</td><td>1138</td><td>15.3</td><td>69.5</td></tr><tr><td>200</td><td>1175</td><td>1133</td><td>17.0</td><td>68.5</td></tr><tr><td>250</td><td>1136</td><td>1074</td><td>14.5</td><td>70.0</td></tr><tr><td>300</td><td>1147</td><td>1049</td><td>15.3</td><td>71.0</td></tr><tr><td>350</td><td>1098</td><td>1044</td><td>15.5</td><td>73.0</td></tr><tr><td>400</td><td>1074</td><td>1010</td><td>16.5</td><td>74.5</td></tr><tr><td>450</td><td>1020</td><td>910</td><td>16.0</td><td>74.0</td></tr><tr><td>500</td><td>966</td><td>907</td><td>16.0</td><td>75.0</td></tr><tr><td>550</td><td>868</td><td>824</td><td>15.0</td><td>75.5</td></tr><tr><td>600</td><td>783</td><td>750</td><td>17.8</td><td>77.0</td></tr><tr><td>650</td><td>652</td><td>635</td><td>20.0</td><td>72.5</td></tr></table>

# 3.2.2.5 低温拉伸性能 见表3-4。

表3-4[3]  

<table><tr><td rowspan="2">θ, ℃</td><td rowspan="2">热处理制度</td><td>σbH①</td><td>σb</td><td>σ0.2</td><td>δ5</td><td>ψ</td></tr><tr><td colspan="3">MPa</td><td colspan="2">%</td></tr><tr><td>20</td><td rowspan="6">850℃油淬+580℃回火</td><td>2079</td><td>1088</td><td>990</td><td>17.3</td><td>65.9</td></tr><tr><td>0</td><td>2059</td><td>1108</td><td>1025</td><td>21.0</td><td>65.0</td></tr><tr><td>-20</td><td>2108</td><td>1108</td><td>1025</td><td>22.5</td><td>64.5</td></tr><tr><td>-40</td><td>2128</td><td>1147</td><td>1049</td><td>22.5</td><td>65.4</td></tr><tr><td>-60</td><td>2248</td><td>1178</td><td>1059</td><td>22.0</td><td>65.5</td></tr><tr><td>-80</td><td>2197</td><td>1178</td><td>1069</td><td>18.4</td><td>61.9</td></tr></table>

① 缺口拉伸试样经 $850^{\circ} \mathrm{C}$ 油淬 $+525^{\circ} \mathrm{C}$ 回火； $\sigma_{\mathrm{b}} = 1275 \mathrm{MPa}$ 。

# 3.2.4 冲击性能

# 3.2.4.1 室温冲击韧性 见表3-5。

表3-5[3]  

<table><tr><td rowspan="2">热处理制度</td><td colspan="3">akU, kJ/m2</td></tr><tr><td>S基值</td><td>X̄</td><td>s</td></tr><tr><td>850℃油淬+525℃回火</td><td>785</td><td>1100</td><td>1.20</td></tr><tr><td>850℃油淬+580℃回火</td><td>980</td><td>1840</td><td>1.35</td></tr></table>

注：表中数据为14个炉号，28个生产检验数据统计结果。

# 3.2.4.2 不同温度回火对冲击韧性的影响 见图3-4。

图片摘要：该图主要展示 3 5[3]。
![](images/cffa32896506f120109b89e24b072a608d850f3e937a808eb886a1005dc84a3b.jpg)  
图3-4 回火温度与冲击韧性的关系[3]

# 3.2.4.3 高温冲击韧性 见表3-6。

表3-6[3]  

<table><tr><td>\( \theta ,{}^{ \circ  }\mathrm{C} \)</td><td>20</td><td>100</td><td>200</td><td>300</td><td>400</td><td>500</td></tr><tr><td>\( {a}_{\mathrm{K}U},\mathrm{\;k}\mathrm{\;J}/{\mathrm{m}}^{2} \)</td><td>1060</td><td>940</td><td>820</td><td>1020</td><td>920</td><td>820</td></tr></table>

注：热处理制度为 $850^{\circ}\mathrm{C}$ 油淬 $+540^{\circ}\mathrm{C}$ 回火。

# 3.2.4.4 低温对冲击韧性的影响 见图3-5。

图片摘要：该图主要展示 3 6[3]。
![](images/3f3f7f18affcf278aeac5014a9f2ff78910a566b6d35949ad082eca2d642fb37.jpg)  
图3-5 低温对冲击韧性的影响[3]  
（曲线上数字为断口的韧性面积百分数）

3.2.4.5 不同取样方向的冲击韧性 见表3-7。  
3.2.6 扭转和切变性能

表3-7[3]  

<table><tr><td>与纤维方向夹角, (°)</td><td>0</td><td>30</td><td>45</td><td>60</td><td>90</td></tr><tr><td>aKU, kJ/m2</td><td>2040</td><td>1970</td><td>1970</td><td>1900</td><td>1780</td></tr></table>

注：样坯热处理制度为 $850\%$ 油淬 $+585\%$ 回火。

3.2.6.1 室温扭转性能 见表3-8。

表3-8[5]  

<table><tr><td rowspan="2">热处理制度</td><td>τb</td><td>τ0.3</td><td>τ0.01</td></tr><tr><td colspan="3">MPa</td></tr><tr><td>850℃油淬+540℃回火</td><td>1059</td><td>779</td><td>630</td></tr><tr><td>850℃油淬+580℃回火</td><td>889</td><td>628</td><td>497</td></tr></table>

3.2.6.2 室温剪切性能 见表3-9。

表3-9[3]  

<table><tr><td>热处理制度</td><td>τ, MPa</td></tr><tr><td>850℃油淬+525℃回火</td><td>796</td></tr><tr><td>850℃油淬+585℃回火</td><td>701</td></tr></table>

3.3 持久和蠕变性能

3.3.1 高温持久性能 见表3-10

表3-10[3]  

<table><tr><td rowspan="2">热处理制度</td><td rowspan="2">θ, ℃</td><td colspan="3">持久极限, MP a</td></tr><tr><td>100 h</td><td>1000 h</td><td>10000 h</td></tr><tr><td rowspan="5">850℃油淬+525℃回火</td><td>400</td><td>1089</td><td>943</td><td>795</td></tr><tr><td>450</td><td>842</td><td>681</td><td>509</td></tr><tr><td>500</td><td>585</td><td>389</td><td>166</td></tr><tr><td>550</td><td>285</td><td>109</td><td>68</td></tr><tr><td>600</td><td>88</td><td>59</td><td>46</td></tr></table>

3.4 疲劳性能  
3.4.1 高周疲劳  
3.4.1.1 不同温度回火后旋转弯曲光滑试件疲劳曲线 见图3-6。

图3-6 旋转弯曲光滑试件疲劳曲线[3]   
图片摘要：该图主要展示 3 6 旋转弯曲光滑试件疲劳曲线[3]。
![](images/6272c06fd39f3ce6ff94185acac4d90e6980fb5405ace06084b58c6ea85da351.jpg)  
1—540°C回火， $\sigma_{-1} = 647\mathrm{MPa}$ ；2—560°C回火， $\sigma_{-1} = 628\mathrm{MPa}$ ；3—580°C回火， $\sigma_{-1} = 559\mathrm{MPa}$ ；回火前均为 $850^{\circ}\mathrm{C}$ 油淬

# 3.4.1.2 不同温度回火后缺口试件疲劳曲线 见图3-7。

图3-7 不同温度回火后缺口试件（ $K_{1} = 1.9$ ）疲劳曲线[3]  
图片摘要：该图主要展示 3 7 不同温度回火后缺口试件（ ）疲劳曲线[3]。
![](images/96d8cb859046eebdff30b2d234cd1ebf4990144e28fbd38a102206f33ceaf897.jpg)  
1—540°C回火，σ-1H=402MPa；2—580°C回火，σ-1H=363MPa；回火前均850℃油淬

# 3.4.1.3 疲劳极限与回火温度的关系 见图3-8。

# 3.4.2 低周疲劳

3.4.2.1 轴向加载缺口低周疲劳性能 见表3-11和图3-9。

图片摘要：该图主要展示 3 8 疲劳极限与回火温度的关系[16]。
![](images/7359eeb2fed69e7c954a82780457147ba85c5ec54d21e0a5f384c35cb5ea22cc.jpg)  
图3-8 疲劳极限与回火温度的关系[16]

表3-11[8]  

<table><tr><td rowspan="2">热处理制度</td><td rowspan="2">K=σmax/σbH</td><td>σmax</td><td>σmin</td><td>f</td><td rowspan="2">N,周</td></tr><tr><td colspan="2">MPa</td><td>Hz</td></tr><tr><td rowspan="5">850℃油淬+570℃回火</td><td>1.0</td><td>1538</td><td>-</td><td>-</td><td>-</td></tr><tr><td>0.8</td><td>1230</td><td>123</td><td>-</td><td>2403</td></tr><tr><td>0.7</td><td>1076</td><td>108</td><td>12</td><td>3932</td></tr><tr><td>0.6</td><td>923</td><td>92</td><td>-</td><td>10306</td></tr><tr><td>0.5</td><td>769</td><td>77</td><td>-</td><td>23468</td></tr></table>

图片摘要：该图主要展示 3 11[8]。
![](images/75315c735bdedb081c1bdcdb040aa63166d4205a87090d5377fd7e889fe3b1d3.jpg)  
图3-9 轴向缺口 $(K_{1} = 2.25)$ 低周疲劳曲线

# 3.5 弹性性能

# 3.5.1 弹性模量 见表3-12。

表3-12（3）  

<table><tr><td>θ, ℃</td><td>20</td><td>100</td><td>200</td><td>300</td><td>400</td><td>500</td></tr><tr><td>E, GPa</td><td>204</td><td>201</td><td>196</td><td>190</td><td>180</td><td>170</td></tr></table>

# 3.5.2 切变模量 见表3-13。

表3-13[3]  

<table><tr><td>θ, ℃</td><td>20</td><td>100</td><td>200</td><td>300</td><td>400</td><td>500</td></tr><tr><td>G, GPa</td><td>78.0</td><td>76.4</td><td>74.4</td><td>71.6</td><td>68.1</td><td>64.1</td></tr></table>

# 3.6 断裂性能

# 3.6.1 断裂韧度

3.6.1.1 平面应变断裂韧度 见表3-14。  
3.6.1.2 条件断裂韧度与回火温度的关系 见图3-10。

表3-14[5]  

<table><tr><td rowspan="2" colspan="2">热处理制度</td><td rowspan="2">试样型式</td><td>σb</td><td>σ0.2</td><td rowspan="2">Klc, MN/m3/°</td></tr><tr><td colspan="2">MPa</td></tr><tr><td rowspan="4">850℃油淬</td><td>520℃回火</td><td rowspan="4">三点弯曲</td><td>1303</td><td>1166</td><td>156.6</td></tr><tr><td>540℃回火</td><td>1225</td><td>1098</td><td>166.8</td></tr><tr><td>560℃回火</td><td>1186</td><td>1068</td><td>172.7</td></tr><tr><td>580℃回火</td><td>1112</td><td>990</td><td>177.7</td></tr></table>

图3-10 条件断裂韧度与回火温度的关系[3]  
图片摘要：该图主要展示 3 10 条件断裂韧度与回火温度的关系[3]。
![](images/5d9a9ce6226697e53988cb1e4ef8414ae64f446ab787cb4945ba0e0ca299ccbb.jpg)  
（用 $\mathbf{J}_{\mathbb{R}}$ 阻力曲线法测定，试样为 $10\times 12\times 130\mathrm{mm}$ ，试样回火前经 $850^{\circ}C$ 油淬）

3.6.2 应力腐蚀界限应力强度因子 $850^{\circ}\mathrm{C}$ 油淬并 $580^{\circ}\mathrm{C}$ 回火后 $K_{\mathrm{tsc}} = 130.0 \, \mathrm{MN} / \mathrm{m}^{3/2[3]}$ 。

# 4 组织结构

# 4.1 相变温度 见表4-1。

表4-1[3]  

<table><tr><td>名称</td><td>Ac1</td><td>Ac3</td><td>Ms</td><td>Mf</td></tr><tr><td>θ, ℃</td><td>664</td><td>755</td><td>310</td><td>90</td></tr></table>

# 4.2 时间-温度-组织转变曲线 见图4-1和图4-2。

图片摘要：该图主要展示 4 1[3]。
![](images/a74b149cbd88e23f5110c4355b672e2b3ca6ed4149f42986d9ba066fc86ac60f.jpg)

图片摘要：该图主要展示 4 1[3]。
![](images/e992fba89acfa5c46c2db4b820e7c134ae46c8f28024200e99bffdc1c4f376d6.jpg)  
图4-2 连续冷却转变曲线

图4-1 等温转变曲线

（用钢成分为 $C = 0.27\%$ ， $\mathrm{Mn} = 0.53\%$

$$
\mathrm{Si} = 0.35\%, \mathrm{S} = 0.003\%, \mathrm{P} = 0.016\%
$$

$$
\mathrm{Mo} = 0.49\% , \mathrm{Cr} = 1.36\% , \mathrm{Ni} = 3.92\% 。
$$

奥氏体化温度为 $850^{\circ}\mathrm{C}$ ）

（用钢成分为 $C = 0.28\%$ ， $\mathbf{Mn} = 0.53\%$

$$
\mathrm{Si} = 0.35\%, \mathrm{S} = 0.003\%, \quad \mathrm{P} = 0.016\%;
$$

$$
\mathrm{M}_{0} = 0.49\% ,\mathrm{Cr} = 1.34\% ,\mathrm{Ni} = 3.62\%
$$

奥氏体化温度为 $850^{\circ}\mathrm{C}$ ）

4.3 合金组织结构 该钢在调质状态下使用。淬火后为马氏体, 淬火并高温回火后为回火索氏体。其中的碳化物为合金渗碳体, 在 $520 \sim 550^{\circ} \mathrm{C}$ 回火时碳化物呈条状; 在 $560 \sim$ $590^{\circ} \mathrm{C}$ 回火时呈球状。

# 5 工艺性能与要求

5.1 成形性能 $30\mathrm{CrNi4MoA}$ 钢的冷变形塑性较差。热加工成形性能良好。热加工的最高加热温度，钢锭和钢坯分别为 $1250^{\circ}\mathrm{C}$ 和 $1160^{\circ}\mathrm{C}$ ，始锻（轧）温度分别为 $1150^{\circ}\mathrm{C}$ 和 $1060^{\circ}\mathrm{C}$ ，终锻（轧）温度应高于 $850^{\circ}\mathrm{C}$ ，随后缓冷或除氢退火。

# 5.2 焊接性能

# 5.3 零件热处理工艺

5.3.1 热处理工艺参数 见表5-1。

表5-1  

<table><tr><td>名称</td><td>正火</td><td>高温回火</td><td>淬火</td><td>回火</td></tr><tr><td>加热温度，℃</td><td>860~880</td><td>650~670</td><td>840~860</td><td>520~590</td></tr><tr><td>冷却方法</td><td>空冷</td><td>空冷</td><td>油冷</td><td>空冷</td></tr></table>

# 5.3.2 末端淬透性曲线·见图5-1。

图5-1 末端淬透性曲线[3]   
图片摘要：该图主要展示 5 1 末端淬透性曲线[3]。
![](images/fb90eb21d0c8110f59747a1d7e55410175fb3972e9bb8d0607406af4240d1fee.jpg)  
（试样经 $850^{\circ}C$ 加热，保温60min，端淬）

# 5.3.3 晶粒长大倾向 见表5-2。

表5-2[3]  

<table><tr><td>θ, ℃</td><td>850</td><td>900</td><td>930</td><td>950</td><td>1000</td><td>1050</td><td>1100</td><td>1150</td><td>1200</td></tr><tr><td>晶粒度级别</td><td>9~8</td><td>8~6</td><td>7~6</td><td>6~5</td><td>6~5</td><td>5~4</td><td>5~4</td><td>5~4</td><td>4~3</td></tr></table>

5.4 表面处理工艺 该钢的表面防护方法是磷化、涂漆和喷镀等。光滑表面可镀铬或锌，随后应进行除氢处理。  
5.5 切削加工及磨削性能 该钢的机械加工性能较40CrNiMoA钢差。

# 参考资料

[1] 林慧国、周人俊编，世界钢号手册，机械工业出版社，1985年。  
[2]沪钢研102—86《30CrNi4MoA钢铁棒技术条件》（内部标准），1986年。  
[3] 上海钢铁研究所，30CrNi4MoA钢试验研究报告（内部资料），1986年。  
[4] 上海钢铁研究所，30CrNi4MoA钢出厂检验报告汇编，1986年。  
[5] 上海交通大学，30CrNi4MoA钢试验报告（内部资料），1982年4月。  
[6] 北京航空材料研究所，30CrNi4MoA钢试验报告（内部资料），1982年。  
[7] 周鹿宾等，30CrNi4MoA钢的疲劳性能与断裂韧度（内部资料），西北工业大学，1982年。

编写：陈鹏林

审校：王峙南、姚志成

# 37 CrNi 3 A

# 1 概述

37CrNi3A钢是优良的调质钢。该钢具有较高的淬透性，在调质状态下能在大的截面上获得均匀的强度与韧性的良好配合，切削加工性良好。此钢有形成白点的敏感性及回火脆性倾向，冷变形塑性较差，焊接性能也不好。

37CrNi3A钢适宜于制造重要的截面较大的零件。

1.1 材料牌号 $37\mathrm{CrNi}3\mathrm{A}$ 。  
1.2 相近牌号 37XH3A（苏联），SNC3（日本），35NC15（法国）。  
1.3 材料的技术标准 见表1-1。

表1-1  

<table><tr><td>品种</td><td>技术标准</td></tr><tr><td rowspan="2">棒材</td><td>YB 674-73《航空用结构钢钢棒技术条件》</td></tr><tr><td>GB 3078-82《优质结构钢冷拉钢材技术条件》</td></tr><tr><td>锻件</td><td>HB 5024-77《结构钢、不锈及耐热钢锻件》</td></tr></table>

# 1.4 化学成分 见表1-2。

表1-2[1]  

<table><tr><td>元素</td><td>C</td><td>Mn</td><td>Si</td><td>S</td><td>P</td><td>Cr</td><td>Ni</td></tr><tr><td>含量,%</td><td>0.33~0.41</td><td>0.25~0.55</td><td>0.17~0.37</td><td>&lt;0.030</td><td>&lt;0.030</td><td>1.20~1.60</td><td>3.00~3.50</td></tr></table>

1.5 热处理制度 $820\sim 840^{\circ}\mathrm{C}$ 油淬 $+525\sim 575^{\circ}\mathrm{C}$ 回火，油或水中冷却。  
1.6 品种规格和供应状态   
1.6.1 品种规格 见表1-3中各标准的规定。

表1-3  

<table><tr><td>状态\技术\标准\品种</td><td>圆钢</td><td>六角钢</td><td>方钢</td><td>扁钢</td></tr><tr><td>热轧</td><td>GB 702-86</td><td>GB 705-83</td><td>GB 702-86</td><td>GB 704-83</td></tr><tr><td>冷轧(拉)</td><td>GB 905-82</td><td>GB 907-82</td><td>GB 906-82</td><td>-</td></tr><tr><td>锻造</td><td>GB 908-72</td><td>-</td><td>GB 908-72</td><td>YB 201-63</td></tr></table>

1.6.2 供应状态 通常为正火或高温回火。  
1.7 熔炼和铸造工艺 该钢通常以电弧炉熔炼或电弧炉 $+$ 电渣炉重熔。

1.8 应用概况及特殊要求 该钢在航空工业中已长期用于制造截面较大的受力零件，如螺旋桨轴、衬套、齿轮、螺栓等。

# 2 物理及化学性能

# 2.1 热性能

2.1.2 热导率 见表2-1。

表 2-1 [2]  

<table><tr><td>θ, ℃</td><td>100</td><td>200</td><td>300</td><td>400</td><td>500</td><td>600</td></tr><tr><td>λ, W/(m·℃)</td><td>41.87</td><td>41.03</td><td>40.19</td><td>38.52</td><td>36.43</td><td>33.08</td></tr></table>

2.1.3 比热容 见表2-2。

表2-2 [2]   

<table><tr><td>θ, ℃</td><td>34</td><td>204</td><td>512</td><td>736</td></tr><tr><td>C, J/(kg·℃)</td><td>464.7</td><td>544.3</td><td>661.5</td><td>1109.5</td></tr></table>

2.1.4 线膨胀系数 见表2-3。

表 2-3 [2]  

<table><tr><td>θ, ℃</td><td>20~100</td><td>20~200</td><td>20~400</td><td>20~600</td></tr><tr><td>a, 10-6℃-1</td><td>11.6</td><td>13.2</td><td>13.4</td><td>13.5</td></tr></table>

2.2 密度 $\rho = 7.68\mathrm{g / cm}^{3[2]}$ 。  
2.3 电性能 电阻率 $\rho = 26.0 \times 10^{-8} \Omega \cdot \mathrm{m}^{[3]}$ 。

# 3 力学性能

3.1 技术标准规定的性能 见表3-1。

表3-1  

<table><tr><td rowspan="3">品种</td><td rowspan="3">技术标准</td><td rowspan="3">热处理制度</td><td>σb</td><td>σ0.2</td><td>δ5</td><td>ψ</td><td>aku</td><td>HB</td></tr><tr><td colspan="2">MPa</td><td colspan="2">%</td><td>kJ/m2</td><td rowspan="2">kgf/mm2</td></tr><tr><td colspan="5">不小于</td></tr><tr><td rowspan="2">棒材(&lt;200mm)</td><td rowspan="3">YB 674-73</td><td>正火或高温回火</td><td>-</td><td>-</td><td>-</td><td>-</td><td>-</td><td>&lt;241</td></tr><tr><td rowspan="2">820℃油淬+525~575℃回火,油或水冷</td><td>1080</td><td>930</td><td>10</td><td>50</td><td>685</td><td>321~388</td></tr><tr><td>棒材(&gt;200mm)</td><td>1075</td><td>930</td><td>9</td><td>45</td><td>635</td><td>321~388</td></tr><tr><td rowspan="2">锻件</td><td rowspan="2">HB 5024-77</td><td>840~900℃空冷+650~680℃回火,空冷</td><td>-</td><td>-</td><td>-</td><td>-</td><td>-</td><td>&lt;241</td></tr><tr><td>820~840℃油淬+525~575℃油或水冷</td><td>1080</td><td>930</td><td>10</td><td>50</td><td>685</td><td>321~388</td></tr></table>

# 3.2 室温和各种温度下的力学性能

# 3.2.1 硬度

3.2.1.1 不同温度回火后的硬度变化 见图3-1。

图片摘要：该图主要展示 3 1回火温度与硬度的关系[3]（试样回火前经 油淬）。
![](images/4a10501e6d459a928aa0dd88d7229a4d8c571f7f8f54cfaa5195784847f7f579.jpg)  
图3-1回火温度与硬度的关系[3]（试样回火前经 $840^{\circ}\mathrm{C}$ 油淬）

3.2.1.2 不同直径钢坯热处理后的硬度变化 见图3-2。

图片摘要：该图主要展示 3 1回火温度与硬度的关系[3]（试样回火前经 油淬）。
![](images/828d1939df993190b8772c79e6613aa0f7239352bfa04cef8bf2da352f82a4b8.jpg)  
图3-2 不同直径钢坯热处理后的硬度曲线[31]——水冷；——油冷（热处理制度为 $880\sim 900^{\circ}C$ 正火 $+820^{\circ}C$ 油或水淬 $+540^{\circ}C$ 回火）

# 3.2.2 拉伸性能

3.2.2.1 不同温度回火后拉伸性能的变化 见图3-3。  
3.2.2.2 不同直径钢坯热处理后拉伸性能的变化 见图3-4。

图片摘要：该图主要展示 3 2 不同直径钢坯热处理后的硬度曲线[31]——水冷；——油冷（热处理制度为 正火 油或水淬 回火）。
![](images/8a0d3aa9a76541c0ee0bed0b8cce9fd30918405c0d203f1ed3cc49fe91db6052.jpg)  
d. mm

图3-4 不同直径钢坯热处理后拉伸性能的变化曲线[31]

——水淬；……油淬

（热处理制度为 $900^{\circ}\mathrm{C}$ 正火 $+820^{\circ}\mathrm{C}$ 水或油淬 $+540^{\circ}\mathrm{C}$ 回火）

图3-3 回火温度与拉伸性能的关系[3]

（试样回火前经 $840^{\circ}\mathrm{C}$ 油淬）

图片摘要：该图主要展示 3 3 回火温度与拉伸性能的关系[3]。
![](images/5b1249820849365acb32da78ef4717fc002ed1263cb265ddf0918211c77255b5.jpg)

# 3.2.2.3 高温拉伸性能 见表3-2。

表3-2[2]  

<table><tr><td rowspan="2">热处理制度</td><td rowspan="2">θ,℃</td><td>σb</td><td>σ0.2</td><td>δ5</td></tr><tr><td colspan="2">MPa</td><td>%</td></tr><tr><td rowspan="5">840℃油淬+535℃回火</td><td>20</td><td>1138</td><td>1059</td><td>17.0</td></tr><tr><td>300</td><td>1059</td><td>912</td><td>15.0</td></tr><tr><td>400</td><td>863</td><td>686</td><td>22.0</td></tr><tr><td>600</td><td>520</td><td>255</td><td>27.0</td></tr><tr><td>650</td><td>206</td><td>78</td><td>45.0</td></tr></table>

# 3.2.4 冲击性能

3.2.4.1 不同温度回火后冲击韧性的变化 见图3-5。

图片摘要：该图主要展示 3 2[2]。
![](images/5722edbdbfe8f48399bf57b207b9fe4b577b346ce7a1b75a36915ddd73548922.jpg)  
图3-5 冲击韧性与回火温度的关系[3]（试样回火前经 $840^{\circ}\mathrm{C}$ 油淬）

3.2.4.2 低温对冲击韧性的影响 见图3-6。

3.3 持久和蠕变性能

3.3.2 高温蠕变性能 见表3-3。

表3-3[3]  

<table><tr><td>θ, ℃</td><td>370</td><td>425</td><td>480</td></tr><tr><td>σ1/10000, MPa</td><td>207</td><td>69</td><td>69</td></tr></table>

注：试样经 $840^{\circ}\mathrm{C}$ 油淬 $+535^{\circ}\mathrm{C}$ 回火。

图片摘要：该图主要展示 3 3[3]。
![](images/215e6a2d6d023bd571899ad3567c370b9daa28d91ed236936924b9be930ab5f3.jpg)  
图3-6低温对冲击韧性的影响[2]（热处理制度为 $860^{\circ}\mathrm{C}$ 油淬 $+560^{\circ}\mathrm{C}$ 回火）

# 3.4 疲劳性能

# 3.4.1 高周疲劳

3.4.1.1 在 $10^{7}$ 循环下的疲劳极限与拉伸强度的关系 见表3-4。

表3-4[3]  
MPa   

<table><tr><td>σb</td><td>1304</td><td>1049</td><td>932</td><td>834</td></tr><tr><td>σ-1</td><td>481</td><td>481</td><td>412</td><td>373</td></tr></table>

3.4.1.2 旋转弯曲光滑与缺口试样 $S - N$ 曲线 见图3-7。

3.4.1.3 扭转疲劳极限 见表3-5。

表3-5[3]  
MPa   

<table><tr><td>σb</td><td>σ0.2</td><td>τ-1</td></tr><tr><td>1020</td><td>912</td><td>309</td></tr></table>

# 3.5 弹性性能

3.5.1 弹性模量 $E = 200\mathrm{GPa}$ 。

图3-7 37CrNi3A钢的S-N曲线[2]   
图片摘要：该图主要展示 3 7 37CrNi3A钢的S N曲线[2]。
![](images/77eae35bed718cea9735a0b164475b1a70fbb5310712b81ba4b39815beef76fd.jpg)  
1—光滑试样；2—缺口试样   
（材料强度为 $\sigma_{\mathrm{b}} = 1241\mathrm{MPa}$ 。试样形状为 $d_{0} = 8\mathrm{mm}$ 的光滑圆形试样。  
$d_{0} = 8\mathrm{mm}$ ， $r_{\mathrm{H}} = 0.75\mathrm{mm}$ 的圆形缺口试样）

# 4 组织结构

4.1 相变温度 见表4-1。

表4-1（3、5）  

<table><tr><td>名 称</td><td>A c 1</td><td>A c 3</td><td>A r 1</td><td>Ms</td></tr><tr><td>θ, ℃</td><td>710</td><td>770</td><td>640</td><td>310</td></tr></table>

4.2 时间-温度-组织转变曲线 见图4-1。  
4.3合金组织结构该钢一般在调质状态使用，此时钢的组织为回火索氏体。

# 5 工艺性能与要求

5.1 成形性能 该钢的冷变形塑性较差，但热压力加工性能良好，热压力加工的加热温度为 $1200^{\circ}\mathrm{C}$ ，始锻（轧）温度为 $1160^{\circ}\mathrm{C}$ ，终锻（轧）温度大于 $800^{\circ}\mathrm{C}$ ，随后缓冷以防止形成白点和开裂。

5.2 焊接性能

图4-1 等温转变曲线[4]   
图片摘要：该图主要展示 4 1 等温转变曲线[4]。
![](images/2dbfda989a90cd8ede505b41402fdf7f3978b7f585e9ddc5765ea056abc03aa8.jpg)  
（用钢成分为 $C = 0.35\%$ ， $C_{r} = 1.50\%$ ， $\mathrm{Ni} = 3.5\%$   
奥氏体化温度为 $850^{\circ}\mathrm{C}$ ）

# 5.3 零件热处理工艺 热处理工艺参数 见表5-1。

表5-1[5]  

<table><tr><td>名称</td><td>退火</td><td>正火</td><td>高温回火</td><td>淬火</td><td>回火</td></tr><tr><td>加热温度，℃</td><td>840 ~ 860</td><td>840 ~ 860</td><td>650 ~ 680</td><td>820</td><td>525 ~ 575</td></tr><tr><td>冷却方法</td><td>炉冷</td><td>空冷</td><td>空冷</td><td>油冷</td><td>油或水冷</td></tr></table>

# 参考资料

[1] YB 674-73《航空用结构钢钢棒技术条件》，冶金工业部标准化研究所，1973年。  
[2] BHAM, 航空材料手册（中译本），第一册，结构钢与铸铁，1965年，154～156页。  
[3] 古里亚耶夫·A·II等，汽车构造钢手册，机械工业出版社，1964年。  
[4] 本溪钢厂、清华大学金属材料教研组，钢的过冷奥氏体转变曲线，第一图册。  
[5] H B/Z 5024-77《航空用结构钢的热处理》，航空工业部标准化研究所，1977年。

编写：宋宇文

审校：文忠朴、姚志诚

# 38CrA

# 1 概述

38C rA 钢是调质钢之一。经调质处理后，有良好的综合力学性能，好的低温冲击韧性、低的缺口敏感性和较好的切削加工性能；但淬透性较低，冷变形塑性和焊接性能较差。

38CrA钢一般用于制造承受低负荷的零件。

1.1 材料牌号 $38\mathrm{CrA}$ 。

1.2 相近牌号 38XA（苏联），5140（美国），S Cr 440 H（日本），530A40（英国），38C4（法国）[1]。  
1.3 材料技术标准 见表1-1。

表1-1  

<table><tr><td>品 种</td><td>技 术 标 准</td></tr><tr><td>棒 材</td><td>Y B 674 -73《航空用结构钢钢棒技术条件》</td></tr><tr><td>板 材</td><td>Y B 540 -65《航空用合金结构钢钢板技术条件》</td></tr><tr><td>管 材</td><td>Y B 676 -73《航空用结构钢厚壁无缝钢管》</td></tr><tr><td>锻 件</td><td>HB 5024-77《结构钢、不锈及耐热钢锻件》</td></tr></table>

1.4 化分成分 见表1-2。

表1-2[2]  

<table><tr><td>元素</td><td>C</td><td>Mn</td><td>Si</td><td>S</td><td>P</td><td>Cr</td><td>Ni</td><td>Cu</td></tr><tr><td>含量,%</td><td>0.34~0.42</td><td>0.50~0.80</td><td>0.17~0.37</td><td>≤0.030</td><td>≤0.030</td><td>0.80~1.10</td><td>≤0.40</td><td>≤0.25</td></tr></table>

1.5 热处理制度 $860^{\circ}\mathrm{C}$ 油淬 $+500\sim 590^{\circ}\mathrm{C}$ 回火，油或水冷。  
1.6 品种规格和供应状态   
1.6.1 品种规格 见表1-3中各标准的规定。

表1-3  

<table><tr><td>技术标准状态\品种</td><td>圆钢</td><td>六角钢</td><td>方钢</td><td>扁钢</td><td>钢管</td><td>钢板</td></tr><tr><td>热轧</td><td>GB 702-86</td><td>GB 705-83</td><td>GB 702-86</td><td>GB 704-83</td><td>YB 231-70</td><td>GB 709-65</td></tr><tr><td>冷轧(拉)</td><td>GB 905-82</td><td>GB 907-82</td><td>GB 906-82</td><td>-</td><td>YB 231-70</td><td>GB 708-65</td></tr><tr><td>锻造</td><td>GB 908-72</td><td>-</td><td>GB 908-72</td><td>YB 201-63</td><td>--</td><td>-</td></tr></table>

1.6.2 供应状态 通常为退火、正火或高温回火。  
1.7 熔炼和铸造工艺 $38\mathrm{CrA}$ 钢以电弧炉熔炼，或电弧炉 + 电渣炉重熔。也可用其他的先进工艺方法熔炼。  
1.8 应用概况及特殊要求 38CrA钢已在航空发动机上长期用于制造螺栓、连接件、

套筒、轴等低负荷零件。

# 2 物理及化学性能

# 2.1 热性能

2.1.2 热导率 见表2-1。

表2-1[3]   

<table><tr><td>θ, ℃</td><td>100</td><td>200</td><td>300</td><td>400</td><td>500</td><td>600</td><td>700</td></tr><tr><td>λ, W/(m·℃)</td><td>50.24</td><td>46.05</td><td>41.87</td><td>40.19</td><td>37.26</td><td>35.17</td><td>31.40</td></tr></table>

2.1.4 线膨胀系数 见表2-2。

表 2-2 (4)  

<table><tr><td>θ, ℃</td><td>20~200</td><td>20~300</td><td>20~400</td><td>20~500</td><td>20~600</td><td>20~700</td></tr><tr><td>α, 10-6℃-1</td><td>11.9</td><td>13.3</td><td>14.3</td><td>15.0</td><td>15.3</td><td>15.4</td></tr></table>

2.2 密度 $\rho = 7.80\mathrm{g / cm}^{3}$

2.3 电性能 $\rho = 29.0 \times 10^{-8} (20^{\circ}\mathrm{C}) \Omega \cdot \mathrm{m}^{[3]}$ 。

# 3 力学性能

3.1 技术标准规定的性能 见表3-1。  
3.2 室温和各种温度下的力学性能  
3.2.1 硬度

表3-1  

<table><tr><td rowspan="2">品种</td><td rowspan="2">技术标准</td><td rowspan="2">热处理制度</td><td>σb</td><td>σ0.2</td><td>δ5</td><td>ψ</td><td>aKU</td><td>HB</td></tr><tr><td colspan="2">MPa</td><td colspan="2">%</td><td>kJ/m2</td><td>kgf/mm2</td></tr><tr><td rowspan="3">棒材(≤200mm)</td><td rowspan="3">YB 674-73</td><td>退火或高温回火</td><td>-</td><td>-</td><td>-</td><td>-</td><td>-</td><td>≤229</td></tr><tr><td rowspan="2">860℃油淬+500~590℃回火,油或水冷</td><td>885</td><td>785</td><td>12</td><td>50</td><td>980</td><td>269~321</td></tr><tr><td>930</td><td>785</td><td>12</td><td>50</td><td>880</td><td>285~341</td></tr><tr><td>棒材(&gt;200mm)</td><td>YB 674-73</td><td>860℃油淬+500~590℃回火,油或水冷</td><td>885</td><td>785</td><td>10</td><td>40</td><td>880</td><td>269~321</td></tr><tr><td rowspan="2">板材</td><td rowspan="2">YB 240-65</td><td rowspan="2">退火、正火或高温回火</td><td>540~735</td><td>-</td><td>16①</td><td>-</td><td>-</td><td>-</td></tr><tr><td>490~735</td><td>-</td><td>18①</td><td>-</td><td>-</td><td>-</td></tr><tr><td rowspan="2">管材</td><td rowspan="2">YB 676-73</td><td>热轧或退火</td><td>-</td><td>-</td><td>-</td><td>-</td><td>-</td><td>≤285</td></tr><tr><td>850~870℃油淬+500~590℃回火,油或水冷</td><td>885</td><td></td><td>12</td><td>40</td><td>980</td><td>269~321</td></tr><tr><td rowspan="3">锻件</td><td rowspan="3">HB5024-77</td><td>850~900℃空冷+650~680℃空冷</td><td>-</td><td>-</td><td>-</td><td>-</td><td>-</td><td>≤229</td></tr><tr><td rowspan="2">820~840℃温水淬火或840~860℃油淬+500~590℃油或水冷</td><td>930</td><td>785</td><td>12</td><td>50</td><td>880</td><td>285~341</td></tr><tr><td>885</td><td>785</td><td>12</td><td>50</td><td>980</td><td>269~321</td></tr></table>

① 为 $\delta_{10}$ 的值。

3.2.1.1 不同温度回火后的硬度变化 见图31。  
3.2.1.2 不同直径钢坏热处理后的硬度变化 见图3-2。

图片摘要：该图主要展示 3 1 回火温度与硬度的关系（5）（试样回火前经 水淬）。
![](images/bf2b3205c7358be30e352e339785633795cf5bcdf8dfa5e37b24daa07af41d6c.jpg)  
图3-1 回火温度与硬度的关系（5）（试样回火前经 $850^{\circ}\mathrm{C}$ 水淬）

图片摘要：该图主要展示 3 1 回火温度与硬度的关系（5）（试样回火前经 水淬）。
![](images/4814123a4580d2bf361ce831a6de5ecfba31bcb74adf52bde941996e555e322d.jpg)  
图3-2 不同直径钢坏热处理后的硬度变化（5）

中心；一边缘（热处理制度为 $850\%$ 空冷 $+660^{\circ}C$ 回火 $+850^{\circ}C$ 水淬 $+600^{\circ}C$ 回火，空冷）

# 3.2.2 拉伸性能

3.2.2.1 室温拉伸性能 见表3-2。

表3-2[6]  

<table><tr><td rowspan="2">项目</td><td>σh</td><td>σ0.2</td><td>δ5</td><td>ψ</td></tr><tr><td colspan="2">MPa</td><td colspan="2">%</td></tr><tr><td>S基值</td><td>885</td><td>785</td><td>12</td><td>50</td></tr><tr><td>A基值</td><td>810</td><td>735</td><td>-</td><td>-</td></tr><tr><td>B基值</td><td>890</td><td>815</td><td>-</td><td>-</td></tr><tr><td>X̄</td><td>1000</td><td>870</td><td>16.2</td><td>61.1</td></tr><tr><td>s</td><td>74.53</td><td>51.53</td><td>3.02</td><td>2.58</td></tr></table>

注：1.表中数据为106个炉号，175个生产检验数据统计结果。  
2. 热处理制度为 $850 \sim 870^{\circ} \mathrm{C}$ 油淬 $+500 \sim 550^{\circ} \mathrm{C}$ 回火，水冷。

3.2.2.2 不同温度回火后拉伸性能的变化 见图3-3。  
3.2.2.3 不同温度等温淬火后拉伸性能的变化 见图3-4。  
3.2.2.4 不同直径钢坯热处理后拉伸性能的变化 见图3-5。

图片摘要：该图主要展示 3 3回火温度与拉伸性能的关系[3]（试样回火前经 水淬）。
![](images/452e618fa551a8bc8e0a06f7ae687ab292a8d95da58fb54545a0338439846ef3.jpg)  
图3-3回火温度与拉伸性能的关系[3]（试样回火前经 $850^{\circ}\mathrm{C}$ 水淬）

图片摘要：该图主要展示 3 3回火温度与拉伸性能的关系[3]（试样回火前经 水淬）。
![](images/04c4a3042b9f79009378642f9644ce0dfd9ecaf9d3148dc0c2902f10e31c4608.jpg)  
图3-5 不同直径钢坯热处理后拉伸性能的变化曲线[5]  
——中心；……-1/2半径；—·一边缘  
（热处理制度为 $860^{\circ}\mathrm{C}$ 正火 $+600^{\circ}\mathrm{C}$ 回火，空冷 $+850^{\circ}\mathrm{C}$ 水淬 $+600^{\circ}\mathrm{C}$   
回火，空冷）

图片摘要：该图主要展示 3 5 不同直径钢坯热处理后拉伸性能的变化曲线[5]。
![](images/d7b36c0677d5107cd712d1e5f00b59265d4cd830274c71b9a449842e6288fd7b.jpg)  
图3-4 等温淬火温度与拉伸性能的关系[4]  
（试样经 $850^{\circ}\mathrm{C}$ 淬入不同温度等温 $20\mathrm{min}$ ）

# 3.2.2.5 高温拉伸性能 见表3 3。

表3 3（3）  

<table><tr><td rowspan="2">热处理制度</td><td rowspan="2">θ,℃</td><td>σb</td><td>σ0.2</td><td>δs</td><td>ψ</td></tr><tr><td colspan="2">MPa</td><td colspan="2">0°</td></tr><tr><td rowspan="6">860℃油中淬火+520℃回火,水冷</td><td>20</td><td>1030</td><td>932</td><td>-</td><td>64</td></tr><tr><td>200</td><td>990</td><td>824</td><td>13</td><td>58</td></tr><tr><td>300</td><td>971</td><td>775</td><td>18</td><td>68</td></tr><tr><td>400</td><td>794</td><td>706</td><td>17</td><td>69</td></tr><tr><td>500</td><td>569</td><td>520</td><td>20</td><td>83</td></tr><tr><td>600</td><td>235</td><td>216</td><td>32</td><td>82</td></tr></table>

# 3.2.2.6 低温对拉伸性能的影响 见图3-6。

图片摘要：该图主要展示 3 3（3）。
![](images/730be9cf5aac55f31033f8dbfdadd77ceca4d166e7acd01d1d357b74de918c93.jpg)  
(a)

(b）  
图3-6 38CrA钢低温对拉伸性能的影响[3]   
图片摘要：该图主要展示 3 6 38CrA钢低温对拉伸性能的影响[3]。
![](images/de2b16665790018588d074a3976f48f05289f85478bc8bb9cba630ceeff7dcb5.jpg)  
（a）光滑试样；（b）缺口试样  
（热处理制度为 $860^{\circ}\mathrm{C}$ 油淬 $+550^{\circ}\mathrm{C}$ 回火）

# 3.2.4 冲击性能

# 3.2.4.1 室温冲击韧性 见表3-4。

表3-4[6]  

<table><tr><td rowspan="2">热处理制度</td><td colspan="3">aKu, kJ/m2</td></tr><tr><td>S基值</td><td>λ</td><td>s</td></tr><tr><td>850~870℃油淬+500~550℃回火,水冷</td><td>882</td><td>1216</td><td>194</td></tr></table>

注：表中数据为106个炉号，175个生产检验数据统计结果。

# 3.2.4.2 不同温度回火后冲击韧性的变化 见图3-7。

图3-7回火温度与冲击韧性的关系[5]  
图片摘要：该图主要展示 3 7回火温度与冲击韧性的关系[5]。
![](images/be1887ae0df0d12d4e18130ae0353cb54c7c523b8965f4c4f616b798dbf0104f.jpg)  
（试样回火前经 $850^{\circ}\mathrm{C}$ 水淬）

# 3.2.4.3 高温冲击韧性 见表3-5。

表3-5[3]  

<table><tr><td>θ, ℃</td><td>20</td><td>200</td><td>300</td><td>400</td><td>500</td></tr><tr><td>akU, kJ/m2</td><td>882</td><td>882</td><td>882</td><td>588</td><td>392</td></tr></table>

注：热处理制度为 $860^{\circ}\mathrm{C}$ 油淬 $+520^{\circ}\mathrm{C}$ 回火，水冷。

# 3.2.4.4 低温对冲击韧性的影响 见图3-8。

# 3.3 持久和蠕变性能

# 3.3.2 高温蠕变性能 见表3-6。

图3-8 低温对38CrA钢冲击韧性的影响[3]  
图片摘要：该图主要展示 3 8 低温对38CrA钢冲击韧性的影响[3]。
![](images/5507e449b62afad3515d79cd4c5aa963cac93b197d56e6df98c14275bd18974d.jpg)  
1—200℃回火；2—400℃回火；3—500℃回火；4—550℃回火；   
5—600℃回火；6—正火

表3.6[5]  

<table><tr><td rowspan="2">热处理制度</td><td rowspan="2">θ, ℃</td><td>σ1/10000</td><td>σ1/10000</td></tr><tr><td colspan="2">MPa</td></tr><tr><td rowspan="2">退火</td><td>480</td><td>148</td><td>60</td></tr><tr><td>535</td><td>59</td><td>25</td></tr></table>

# 3.4 疲劳性能

# 3.4.1 高周疲劳

3.4.1.1 不同温度回火后的疲劳极限 见表3-7。

表3-7[4]  

<table><tr><td colspan="2">热处理制度</td><td rowspan="2">硬度 HRC</td><td>σb</td><td>σ0.2</td><td>σ-1</td><td>σ-1H</td><td rowspan="2">疲劳应力集中系数 Kf=σ-1/σ-1H</td><td rowspan="2">变形强化指数 m</td><td rowspan="2">疲劳缺口 敏感度 q = Kf-1/Kt-1</td></tr><tr><td>淬火</td><td>回火</td><td colspan="4">MPa</td></tr><tr><td rowspan="4">840℃ 油淬</td><td>200℃, 空冷</td><td>50</td><td>1966</td><td>1579</td><td>628</td><td>490</td><td>1.28</td><td>0.130</td><td>0.54</td></tr><tr><td>390℃, 空冷</td><td>45</td><td>1471</td><td>1373</td><td>598</td><td>422</td><td>1.41</td><td>0.052</td><td>0.79</td></tr><tr><td>500℃, 空冷</td><td>35</td><td>1103</td><td>1044</td><td>520</td><td>368</td><td>1.41</td><td>0.037</td><td>0.79</td></tr><tr><td>670℃, 空冷</td><td>24</td><td>794</td><td>711</td><td>392</td><td>265</td><td>1.48</td><td>0.028</td><td>0.93</td></tr></table>

① 应力集中系数 $K_{1} = 1.52$ 。

# 3.4.1.2 旋转弯曲光滑和缺口试样的 $S - N$ 曲线 见图3-9。

图3-9光滑和缺口试样 $S - N$ 曲线[3]   
图片摘要：该图主要展示 3 9光滑和缺口试样 曲线[3]。
![](images/9c9d7ad294a66b060f09a1b0de54a7628e1b47398a7b0ac96c231ff0d831f1ec.jpg)  
1—光滑试样；2—缺口试样   
（材料强度为 $\sigma_{\mathrm{b}} = 1010\mathrm{MPa}$ ， $\sigma_{0.2} = 912$ MPa。试样尺寸为 $d_0 = 8\mathrm{mm}$ 缺口试样： $d_{\mathrm{H}} = 8\mathrm{mm}$ ）

# 3.5 弹性性能

3.5.1 弹性模量 $E = 214\mathrm{GP}\dot{\mathbf{a}}^{(5)}$   
3.5.2 切变模量 $G = 83.4\mathrm{GPa}^{[5]}$

# 4 组织结构

4.1 相变温度 见表4-1。  
4.2 时间-温度-组织转变曲线 见图4-1。  
4.3 合金组织结构 38CrA钢通常是在调质状态下使用，这时钢的显微组织为回火

索氏体，钢具有良好的综合力学性能。

表4-1[4]  

<table><tr><td>名 称</td><td>A c 1</td><td>A c 3</td><td>M s</td></tr><tr><td>θ, ℃</td><td>780</td><td>840</td><td>350</td></tr></table>

图4-138CrA钢等温转变曲线[7]   
图片摘要：该图主要展示 4 138CrA钢等温转变曲线[7]。
![](images/4356cb0c64057fa9c2b2bb8df1fa3eddf279f7bb053052b1065b46016b3572dc.jpg)  
（用钢成分为 $C = 0.42\%$ ， $\mathrm{Mn} = 0.55\%$ ， $\mathrm{Si} = 0.27\%$ ， $\mathrm{Cr} = 0.93\%$   
$\mathrm{Ni} = 0.1$ 。奥氏体化温度为 $860^{\circ}\mathrm{C}$

# 5 工艺性能与要求

5.1 成形性能 $38\mathrm{CrA}$ 钢冷变形塑性较差，但热压力加工成形性能良好。其加热温度不高于 $1200^{\circ}\mathrm{C}$ ，开锻（轧）温度为 $1100 \sim 1150^{\circ}\mathrm{C}$ ，终锻（轧）温度大于 $850^{\circ}\mathrm{C}$ 。  
5.2 焊接性能  
5.3 零件热处理工艺  
5.3.1 热处理工艺参数 见表5-1。

表5-1[8]  

<table><tr><td>名称</td><td>正火</td><td>退火</td><td>高温回火</td><td>淬火</td><td>回火</td></tr><tr><td>加热温度,℃</td><td>870</td><td>860</td><td>650~680</td><td>860</td><td>500~590</td></tr><tr><td>冷却方式</td><td>空冷</td><td>炉冷</td><td>空冷</td><td>油冷</td><td>油或水冷</td></tr></table>

# 5.3.2 末端淬透性曲线 见图5-1。

图5-138CrA钢末端淬透性曲线带[5]  
图片摘要：该图主要展示 5 138CrA钢末端淬透性曲线带[5]。
![](images/8a4842ec9c5e25db17f503efeb7dff199d7c21de208b718e12e846f8e3d7c774.jpg)  
（淬火温度为 $840^{\circ}\mathrm{C}$ 。淬透性带根据20炉钢的试验结果绘成）

# 5.3.3 截面淬透性曲线 见图5-2。

图5-238CrA钢截面淬透性曲线[4]   
图片摘要：该图主要展示 5 238CrA钢截面淬透性曲线[4]。
![](images/b2640f4baa8442ea4809a6195748a23a56cb1d43bd820b00b36b093844146088.jpg)  
（淬火温度为 $860^{\circ}\mathrm{C}$ 。保温时间为 $d = 60,90,120\mathrm{mm}$ 时，分别保温2，2.5，3.5h，油淬）

# 5.4 表面处理工艺

5.5 切削加工和磨削性能 $38\mathrm{CrA}$ 钢的切削加工性能较好，在 $\mathrm{HB} = 174\sim 229$ $\mathrm{kgf / mm^2}$ ，相对切削加工性能为 $60\%$ [5]。

# 参考资料

[1] 林慧国、周人俊编，世界钢号手册，机械工业出版社，1985年， $1114\sim 1115$ 页。  
[2] YB674—73《航空用结构钢钢棒技术条件》，冶金工业部标准化研究所，1974年。  
[3] BIMAM，航空材料手册（中译本）第一册，结构钢与铸铁，1965年， $114\sim 119$ 页。  
[4] 手册编写组，合金钢钢种手册，第一册，合金结构钢，冶金工业出版社，1983年， $155\sim 162$ 页。  
[5] 古里亚耶夫A.Ⅱ.等，汽车构造钢手册，机械工业出版社，1964年， $180\sim 186$ 页。  
[6]根据沈阳航空发动机公司，38CrA钢进厂检验报告汇编（结013—86），北京航空材料研究所存，1985年。  
[7] 常用结构钢金相图谱，国防工业出版社1982年，148～161页。  
[8] HB/Z 5025—77《航空结构钢的热处理》，航空工业部标准化研究所，1977年。

编写：宋宇文

审校：文忠朴、姚志诚

# 1 概述

$40\mathrm{CrA}$ 钢是机械制造业使用最广泛的钢种之一；调质处理后，具有高的强度，良好的塑性和韧性，好的低温冲击韧性，低的缺口敏感性及高的疲劳强度。该钢还适合碳氮共渗和高频淬火处理，表面淬火后可作负荷及耐磨性要求较高，而无很大冲击的零件；切削加工性能和淬透性尚好，但冷变形塑性和焊接性能较差。

一般用于制造承受中等负荷及截面较小的零件。

1.1 材料牌号 40CrA。

1.2 相近牌号 40XA（苏联），5140（美国），SCr440（日本），530A40、530AM40、En18、S117（英国），42C4（法国）[1]。

1.3 材料的技术标准 见表1-1。

表1-1  

<table><tr><td>品种</td><td>技术标准</td></tr><tr><td rowspan="2">棒材</td><td>GB 3077-82《合金结构钢技术条件》</td></tr><tr><td>GB 3078-82《优质结构钢冷拉钢材技术条件》</td></tr><tr><td>板材</td><td>Y B 540-65《航空用合金结构钢板技术条件》</td></tr><tr><td>丝材</td><td>GB 3079-82《合金结构钢丝》</td></tr></table>

1.4 化学成分 见表1-2。

表1-2[2]  

<table><tr><td>元素</td><td>C</td><td>Mn</td><td>Si</td><td>S</td><td>P</td><td>Cr</td><td>Ni</td></tr><tr><td>含量,%</td><td>0.37~0.44</td><td>0.50~0.80</td><td>0.17~0.37</td><td>≤0.030</td><td>≤0.030</td><td>0.80~1.10</td><td>≤0.25</td></tr></table>

1.5 热处理制度 $850^{\circ}\mathrm{C}$ 油淬 $+550^{\circ}\mathrm{C}$ 回火，油或水冷。

1.6 品种规格和供应状态

1.6.1 品种规格 见表1-3中各标准的规定。

表1-3  

<table><tr><td>技术标准 状态\品种</td><td>圆 钢</td><td>六角钢</td><td>方 钢</td><td>扁 钢</td><td>钢板</td></tr><tr><td>热轧</td><td>GB 702-86</td><td>GB 705-83</td><td>GB 702-86</td><td>GB 704-83</td><td>GB 709-65</td></tr><tr><td>冷轧(拉)</td><td>GB 905-82</td><td>GB 907-82</td><td>GB 906-82</td><td>-</td><td>GB 708-65</td></tr><tr><td>锻造</td><td>GB 908-72</td><td>-</td><td>GB 908-72</td><td>Y B 201-63</td><td>-</td></tr></table>

1.6.2 供应状态 通常为退火、正火或高温回火。

1.7 熔炼和铸造工艺 该钢以电弧炉熔炼，或电弧炉 $+$ 电渣炉重熔。

1.8 应用概况及特殊要求 该钢在航空工业中已长期用于制造在高速及小冲击负荷下工作的零件，如齿轮、轴套、胀圈、凸轮及螺栓、销等。

# 2 物理及化学性能

# 2.1 热性能

2.1.1 熔化温度范围 熔点为 $1400^{\circ}\mathrm{C}^{[3]}$

2.1.2 热导率 见表2-1。

表2-1[4]   

<table><tr><td>θ, ℃</td><td>100</td><td>200</td><td>300</td><td>400</td><td>500</td><td>600</td></tr><tr><td>λ, W/(m·℃)</td><td>32.66</td><td>30.98</td><td>29.31</td><td>28.05</td><td>26.80</td><td>25.54</td></tr></table>

# 2.1.3 比热容 见表2-2。

表2-2[3]  

<table><tr><td>θ, ℃</td><td>200</td><td>300</td><td>400</td><td>500</td></tr><tr><td>C, J/(kg·℃)</td><td>552.7</td><td>598.7</td><td>636.4</td><td>703.4</td></tr></table>

# 2.1.4 线膨胀系数 见表2-3。

表2-3[3]  

<table><tr><td>θ, ℃</td><td>20~100</td><td>20~200</td><td>20~300</td><td>20~400</td><td>20~500</td><td>20~600</td><td>20~700</td></tr><tr><td>a, 10-6℃-1</td><td>12.0</td><td>12.0</td><td>13.4</td><td>13.9</td><td>14.2</td><td>14.4</td><td>14.6</td></tr></table>

# 2.2 密度 $\rho = 7.82\mathrm{g / cm}^{3[4]}$

# 3 力学性能

3.1 技术标准规定的性能 见表3-1。

表3-1  

<table><tr><td rowspan="3">品 种</td><td rowspan="3">技术标准</td><td rowspan="3">热处理制度</td><td>\( \sigma_{\text{b}} \)</td><td>\( \sigma_{0.2} \)</td><td>\( \delta_{5} \)</td><td>\( \delta_{10} \)</td><td>ψ</td><td>\( a_{KU} \)</td><td>HB</td></tr><tr><td colspan="2">\( MPa \)</td><td colspan="3">%</td><td>\( kJ/m^{2} \)</td><td rowspan="2">\( kgf/mm^{2} \)</td></tr><tr><td colspan="6">不 小 于</td></tr><tr><td rowspan="4">棒 材</td><td rowspan="2">GB 3077-82</td><td>退火或高温回火</td><td>—</td><td>—</td><td>—</td><td>—</td><td>—</td><td>—</td><td>≤206</td></tr><tr><td>850℃油淬+500℃水或油冷</td><td>980</td><td>785</td><td>9</td><td>—</td><td>45</td><td>590</td><td>—</td></tr><tr><td rowspan="2">GB 3078-82</td><td>冷 拉</td><td>—</td><td>—</td><td>—</td><td>—</td><td>—</td><td>—</td><td>≤269</td></tr><tr><td>退 火</td><td>—</td><td>—</td><td>—</td><td>—</td><td>—</td><td>—</td><td>≤217</td></tr><tr><td>冷顶锻用材</td><td></td><td>退 火</td><td>590</td><td>—</td><td>14</td><td>—</td><td>50</td><td>—</td><td>≤179</td></tr><tr><td>薄板材</td><td rowspan="2">Y B 540-65</td><td rowspan="2">退火、正火或高温回火</td><td>540~735</td><td>—</td><td>—</td><td>14</td><td>—</td><td>—</td><td>—</td></tr><tr><td>厚板材</td><td>540~735</td><td>—</td><td>16</td><td>—</td><td>—</td><td>—</td><td>—</td></tr></table>

3.2 室温和各种温度下的力学性能  
3.2.1 硬度  
3.2.1.1 不同温度回火后的硬度曲线 见图3-1。

图片摘要：该图主要展示 3 1。
![](images/54853d09a0b42bab641614c4fac692712c9f702008c6c88c2d7bc73e11ee992d.jpg)  
图3-1 硬度与回火温度的关系[5]（试样回火前经 $840^{\circ}\mathrm{C}$ 油淬）

3.2.1.2 不同直径钢坯热处理后的硬度分布曲线 见图3-2。

图片摘要：该图主要展示 3 1 硬度与回火温度的关系[5]（试样回火前经 油淬）。
![](images/8b3be9286eae8330b0e52626b865f842dc275b83d1681392e52d175860bf4781.jpg)  
图3-2 不同直径钢坏热处理后的硬度分布（5）（热处理制度为 $860^{\circ}\mathrm{C}$ 油淬 $+500^{\circ}\mathrm{C}$ 回火）

3.2.1.3 碳氮共渗后的硬度曲线 见图3-3。  
3.2.2 拉伸性能  
3.2.2.1 室温拉伸性能 见表3-2。

图片摘要：该图主要展示 3 2 不同直径钢坏热处理后的硬度分布（5）（热处理制度为 油淬 回火）。
![](images/2bf14409e6d17785846255d24e4bf34a3d9ff345ed37cd74e8760f1c9c5c7c97.jpg)  
图3-3 碳氮共渗后的硬度曲线[5]1一共渗2.5h；2一共渗1h

表3-2[5]  

<table><tr><td rowspan="2">热处理毛坯直径,mm</td><td rowspan="2">热处理制度</td><td>σb</td><td>σ0.2</td><td>δ5</td><td>ψ</td></tr><tr><td colspan="2">MP a</td><td colspan="2">%</td></tr><tr><td rowspan="5">25</td><td rowspan="2">860℃油淬+500~550℃,水冷</td><td>990~1177</td><td>888~1108</td><td>12~20</td><td>49.5~63.5</td></tr><tr><td>1085</td><td>978</td><td>16.4</td><td>56.8</td></tr><tr><td>860℃正火</td><td>726</td><td>451</td><td>17.0</td><td>62.0</td></tr><tr><td>920℃正火</td><td>767</td><td>500</td><td>21.5</td><td>62.6</td></tr><tr><td>910℃退火</td><td>647</td><td>402</td><td>16.0</td><td>66.0</td></tr></table>

注：第一列为50炉钢的统计。

# 3.2.2.2 不同温度回火后的拉伸性能变化 见图3-4。

图片摘要：该图主要展示 3 2[5]。
![](images/86274340eac7698584ae2f83a31af8cb92d1bd8c77f747a4181ef20ac980f226.jpg)  
图3-4 不同温度回火后的拉伸性能变化（5）（试样回火前经 $870^{\circ}\mathrm{C}$ 正火 $+840^{\circ}\mathrm{C}$ 油淬）

# 3.2.2.3 不同直径钢坯热处理后的拉伸性能 见表3-3。

表3-3  

<table><tr><td rowspan="2">热处理制度</td><td rowspan="2">直径mm</td><td rowspan="2">取样部位</td><td>σb</td><td>σ0.2</td><td>δ5</td><td>ψ</td></tr><tr><td colspan="2">MPa</td><td colspan="2">%</td></tr><tr><td rowspan="4">850℃油淬+500℃回火</td><td>12.5</td><td>中心</td><td>1221</td><td>1123</td><td>13.0</td><td>54.0</td></tr><tr><td>25</td><td>中心</td><td>1064</td><td>843</td><td>14.0</td><td>55.5</td></tr><tr><td>50</td><td>中心</td><td>922</td><td>814</td><td>15.5</td><td>55.0</td></tr><tr><td>100</td><td>½r</td><td>937</td><td>794</td><td>17.0</td><td>50.5</td></tr><tr><td rowspan="4">850℃油淬+570℃回火</td><td>12.5</td><td>中心</td><td>995</td><td>922</td><td>16.5</td><td>57.5</td></tr><tr><td>25</td><td>中心</td><td>912</td><td>780</td><td>17.0</td><td>60.0</td></tr><tr><td>50</td><td>中心</td><td>799</td><td>-</td><td>20.5</td><td>61.0</td></tr><tr><td>100</td><td>½r</td><td>858</td><td>657</td><td>18.5</td><td>57.0</td></tr><tr><td rowspan="4">850℃油淬+650℃回火</td><td>12.5</td><td>中心</td><td>892</td><td>780</td><td>19.5</td><td>63.5</td></tr><tr><td>25</td><td>中心</td><td>824</td><td>652</td><td>22.5</td><td>66.5</td></tr><tr><td>50</td><td>中心</td><td>735</td><td>539</td><td>24.0</td><td>66.0</td></tr><tr><td>100</td><td>½r</td><td>770</td><td>-</td><td>21.5</td><td>61.5</td></tr></table>

# 3.2.2.4 高温拉伸性能 见表3-4。

表3-4[4]  

<table><tr><td rowspan="2">热处理制度</td><td rowspan="2">θ,℃</td><td>σb</td><td>σ0.2</td><td>δ5</td><td>ψ</td></tr><tr><td colspan="2">MPa</td><td colspan="2">%</td></tr><tr><td rowspan="6">820~840℃油淬+550℃回火</td><td>20</td><td>937</td><td>789</td><td>13.0</td><td>55.5</td></tr><tr><td>200</td><td>888</td><td>706</td><td>15.0</td><td>42.0</td></tr><tr><td>300</td><td>878</td><td>681</td><td>17.5</td><td>58.5</td></tr><tr><td>400</td><td>686</td><td>613</td><td>18.0</td><td>68.0</td></tr><tr><td>450</td><td>588</td><td>39</td><td>18.5</td><td>75.5</td></tr><tr><td>500</td><td>490</td><td>431</td><td>21.0</td><td>80.5</td></tr><tr><td rowspan="6">820~840℃油淬+680℃回火</td><td>20</td><td>696</td><td>569</td><td>26.0</td><td>60.0</td></tr><tr><td>200</td><td>647</td><td>476</td><td>17.5</td><td>66.5</td></tr><tr><td>400</td><td>593</td><td>427</td><td>19.0</td><td>71.0</td></tr><tr><td>450</td><td>431</td><td>397</td><td>27.5</td><td>85.0</td></tr><tr><td>500</td><td>422</td><td>363</td><td>24.0</td><td>79.0</td></tr><tr><td>600</td><td>245</td><td>211</td><td>32.5</td><td>89.0</td></tr><tr><td rowspan="7">820~840℃油淬+720℃回火</td><td>20</td><td>549</td><td>392</td><td>29.0</td><td>71.0</td></tr><tr><td>300</td><td>564</td><td>324</td><td>19.5</td><td>65.5</td></tr><tr><td>400</td><td>490</td><td>304</td><td>27.5</td><td>71.0</td></tr><tr><td>450</td><td>412</td><td>294</td><td>24.0</td><td>75.0</td></tr><tr><td>500</td><td>314</td><td>245</td><td>28.0</td><td>78.0</td></tr><tr><td>550</td><td>245</td><td>216</td><td>30.0</td><td>87.0</td></tr><tr><td>600</td><td>206</td><td>186</td><td>33.0</td><td>89.5</td></tr></table>

# 3.2.4 冲击性能

# 3.2.4.1 室温冲击韧性 见表3-5。

表3-5[5]  

<table><tr><td>毛坯直径, mm</td><td>热处理制度</td><td>\( {a}_{\mathrm{{KU}}},\mathrm{\;{kJ}}/{\mathrm{m}}^{2} \)</td></tr><tr><td rowspan="4">25</td><td>860°C油淬 + 520~550°C回火,水冷</td><td>\( \frac{588 \sim  {1363}}{1020} \)</td></tr><tr><td>860°C正火</td><td>1059</td></tr><tr><td>920°C正火</td><td>1167</td></tr><tr><td>910°C退火</td><td>1235</td></tr></table>

注：第一列为50个炉号钢的数据统计。

3.2.4.2 不同温度回火后的冲击韧性 见表3-6。

表36[5]  

<table><tr><td colspan="2">回火温度, ℃</td><td>350</td><td>400</td><td>450</td><td>500</td><td>550</td><td>600</td><td>650</td></tr><tr><td rowspan="2">\( a_{K}, kJ/m^{2} \)</td><td>回火后水冷</td><td>160</td><td>320</td><td>549</td><td>711</td><td>1137</td><td>1451</td><td>1853</td></tr><tr><td>回火后空冷</td><td>147</td><td>271</td><td>515</td><td>626</td><td>960</td><td>1348</td><td>1581</td></tr></table>

注：试样回火前经 $870^{\circ}\mathrm{C}$ 正火 $+840^{\circ}\mathrm{C}$ 油淬。

# 3.2.4.3 不同直径钢坯热处理后的冲击韧性 见表3-7。

表3-717  

<table><tr><td>热处理制度</td><td>直径, mm</td><td>取样部位</td><td>\(a_{\mathrm{KU}}, \mathrm{kJ} / \mathrm{m}^{2}\)</td></tr><tr><td rowspan="4">850℃油淬+500℃回火</td><td>12.5</td><td>中心</td><td>775</td></tr><tr><td>25</td><td>中心</td><td>735</td></tr><tr><td>50</td><td>中心</td><td>735</td></tr><tr><td>100</td><td>½r</td><td>565</td></tr><tr><td rowspan="4">850℃油淬+575℃回火</td><td>12.5</td><td>中心</td><td>1167</td></tr><tr><td>25</td><td>中心</td><td>1314</td></tr><tr><td>50</td><td>中心</td><td>1226</td></tr><tr><td>100</td><td>½r</td><td>686</td></tr><tr><td rowspan="4">850℃油淬+650℃回火</td><td>12.5</td><td>中心</td><td>1471</td></tr><tr><td>25</td><td>中心</td><td>1657</td></tr><tr><td>50</td><td>中心</td><td>1618</td></tr><tr><td>100</td><td>½r</td><td>931</td></tr></table>

# 3.2.4.4 高温冲击韧性 见表 $3-8^{[4]}$ 。

表3-8[4]  

<table><tr><td rowspan="2" colspan="2">热处理制度\冲击韧性\θ,\( ^\circ \mathrm{C} \)</td><td>20</td><td>200</td><td>300</td><td>400</td><td>500</td><td>550</td><td>600</td></tr><tr><td colspan="7">\( a_{\mathrm {KU}},\mathrm {kJ}/\mathrm {m}^{2} \)</td></tr><tr><td rowspan="3">820~840°C油淬</td><td>550°C回火</td><td>833</td><td>1177</td><td>-</td><td>980</td><td>784</td><td>-</td><td>-</td></tr><tr><td>680°C回火</td><td>2157</td><td>-</td><td>-</td><td>2108</td><td>1324</td><td>1226</td><td>-</td></tr><tr><td>720°C回火</td><td>1765</td><td>-</td><td>2647</td><td>1275</td><td>1029</td><td>-</td><td>3137</td></tr></table>

# 3.2.4.5 低温冲击韧性 见表3-9。

# 3.3 持久和蠕变性能

表3-9[5]
