Repository: C-zj02/CFD-claw

<div align="center">

**English** | [中文](#中文版) | [Français](README_FR.md) | [Русский](README_RU.md) | [हिन्दी](README_HI.md) | [العربية](README_AR.md) | [Português](README_PT.md)

# 🚀 Claude Code Python

**A Complete Python Reimplementation Based on Real Claude Code Source**

*From TypeScript Source → Rebuilt in Python with ❤️*

***
**🔥 Active Development • New Features Weekly 🔥**

</div>

***

## 🎯 What is This?

**Clawd Code** is a **complete Python rewrite** of Claude Code, based on the **real TypeScript source code**.

File: RAG-data/中国航空材料手册(第1版) 第1卷 结构钢 不锈钢401-600.pdf-a85e49a4-81f0-467c-a981-e214fa0a8c12.md (part 3 of 6)
表3-31  
<table><tr><td>品种</td><td>技术标准</td></tr><tr><td rowspan="2">棒材</td><td>GB699-65《优质碳素结构钢钢号和一般技术条件》</td></tr><tr><td>GB1222-84《弹簧钢》</td></tr><tr><td>板材</td><td>GB711-85《碳素结构钢热轧厚钢板技术条件》</td></tr><tr><td>丝材</td><td>GB4358-84《琴钢丝》</td></tr><tr><td>带材</td><td>GB3522-83《优质碳素结构钢冷轧钢带》</td></tr></table>

# 1.4 化学成分 见表1-2。

表1-2  

<table><tr><td>元素</td><td>C</td><td>Mn</td><td>Si</td><td>S</td><td>P</td><td>Cr</td><td>Ni</td></tr><tr><td>含量,%</td><td>0.67~0.75</td><td>0.50~0.80</td><td>0.17~0.37</td><td>≤0.040</td><td>≤0.040</td><td>≤0.25</td><td>≤0.25</td></tr></table>

1.5 热处理制度 棒材： $830^{\circ}\mathrm{C}$ 油淬 $+480^{\circ}\mathrm{C}$ 回火；板材：正火、退火或高温回火。

# 1.6 品种规格和供应状态

1.6.1 品种规格 见表1-3中各标准的规定。

表1-3  

<table><tr><td>技术标准状态\品种</td><td>圆 钢</td><td>方 钢</td><td>扁 钢</td><td>钢 板</td><td>钢 丝</td><td>钢 带</td></tr><tr><td>热 轧</td><td>GB702-86</td><td>GB702-86</td><td>GB1222-84</td><td>GB708-65</td><td>-</td><td>-</td></tr><tr><td>冷轧(拉)</td><td>GB905-82</td><td>-</td><td>-</td><td>-</td><td>GB324-82</td><td>GB3522-83</td></tr></table>

1.6.2 供应状态 钢丝、钢带以冷拉（轧）状态供应外，其他品种为热轧、正火或

退火。

1.7 熔炼和铸造工艺 该钢以平炉、氧气转炉或电弧炉熔炼。  
1.8 应用概况及特殊要求 该钢在航空工业中长期用于制造小型螺旋弹簧、弹性垫圈、止动圈等。

# 2 物理及化学性能

# 2.1 热性能

2.1.2 热导率 见表2-1。

表 2-1 [2]  

<table><tr><td>θ, ℃</td><td>100</td><td>200</td><td>400</td><td>500</td></tr><tr><td>λ, W/(m·℃)</td><td>67.41</td><td>51.91</td><td>36.42</td><td>29.50</td></tr></table>

2.1.3 比热容 见表2-2。

表 2-2 [2]  

<table><tr><td>θ, ℃</td><td>20~100</td><td>20~200</td><td>20~400</td><td>20~600</td></tr><tr><td>C, J/(kg·℃)</td><td>481.1</td><td>485.8</td><td>518.9</td><td>565.2</td></tr></table>

2.1.4 线膨胀系数 见表2-3。

表 2-3 [2]  

<table><tr><td>θ, ℃</td><td>20~100</td><td>20~200</td><td>20~300</td><td>20~400</td></tr><tr><td>a, 10-6℃-1</td><td>11.5</td><td>12.3</td><td>13.0</td><td>13.8</td></tr></table>

2.2 密度 $\rho = 7.81\mathrm{g / cm}^{3\{2\}}$

2.3 电性能 电阻率 $\rho = 13.0 \times 10^{-8} \Omega \cdot \mathrm{m}^{[2]}$ 。

# 3 力学性能

# 3.1 技术标准规定的性能

3.1.1 棒、板、带力学性能的规定 见表3-1。

表3-1  

<table><tr><td rowspan="3">品种</td><td rowspan="3">技术标准</td><td rowspan="3">材料状态</td><td>σb</td><td>σ0.2</td><td>δ5</td><td>δ10</td><td>ψ</td><td>HB</td></tr><tr><td colspan="2">MPa</td><td colspan="3">%</td><td rowspan="2">kg f/mm2</td></tr><tr><td colspan="5">不小于</td></tr><tr><td rowspan="3">棒材</td><td rowspan="2">GB1222-84</td><td>热轧</td><td>-</td><td>-</td><td>-</td><td>-</td><td>-</td><td>≤285</td></tr><tr><td>830℃油淬+480℃回火</td><td>1030</td><td>835</td><td>-</td><td>8</td><td>30</td><td>≤321</td></tr><tr><td>GB699-65</td><td>正火、退火或高温回火</td><td>715</td><td>420</td><td>9</td><td>-</td><td>30</td><td>≤229</td></tr><tr><td>板材</td><td>GB711-85</td><td>正火、退火或高温回火</td><td>715</td><td>-</td><td>9</td><td>-</td><td>-</td><td>-</td></tr><tr><td rowspan="2">带材</td><td rowspan="2">GB3522-83</td><td>冷硬钢带(Y)</td><td>735~1130</td><td>-</td><td>-</td><td>-</td><td>-</td><td>-</td></tr><tr><td>退火钢带(T)</td><td>440~735</td><td>-</td><td>10</td><td>-</td><td>-</td><td>-</td></tr></table>

# 3.1.2 钢丝拉伸性能的规定 见表3-2。

表3-2  

<table><tr><td rowspan="2">品 种</td><td rowspan="2">技术标准</td><td rowspan="2">钢丝直径,mm</td><td colspan="3">\( \sigma_{\mathrm {b}},\mathrm {MPa} \)</td></tr><tr><td>G1组</td><td>G2组</td><td>F组</td></tr><tr><td rowspan="29">钢丝(冷状态)</td><td rowspan="29">GB4358-84</td><td>0.08</td><td>2895~3185</td><td>3185~3480</td><td>-</td></tr><tr><td>0.09</td><td>2845~3140</td><td>3140~3430</td><td>-</td></tr><tr><td>0.10</td><td>3795~3090</td><td>3090~3385</td><td>-</td></tr><tr><td>0.12</td><td>2745~3040</td><td>3040~3335</td><td>-</td></tr><tr><td>0.14</td><td>2700~2990</td><td>2990~3285</td><td>-</td></tr><tr><td>0.16</td><td>2650~2940</td><td>2940~3235</td><td>-</td></tr><tr><td>0.18</td><td>2600~2895</td><td>2895~3185</td><td>-</td></tr><tr><td>0.20</td><td>2600~2845</td><td>2845~3090</td><td>-</td></tr><tr><td>0.23</td><td>2550~2795</td><td>2795~3040</td><td>-</td></tr><tr><td>0.26</td><td>2500~2745</td><td>2745~2990</td><td>-</td></tr><tr><td>0.29</td><td>2450~2695</td><td>2695~2940</td><td>-</td></tr><tr><td>0.32</td><td>2405~2650</td><td>2650~2895</td><td>-</td></tr><tr><td>0.35</td><td>2405~2650</td><td>2650~2895</td><td>-</td></tr><tr><td>0.40</td><td>2355~2600</td><td>2600~2845</td><td>-</td></tr><tr><td>0.45</td><td>2305~2550</td><td>2550~2795</td><td>-</td></tr><tr><td>0.50</td><td>2305~2550</td><td>2550~2795</td><td>-</td></tr><tr><td>0.55</td><td>2255~2500</td><td>2500~2745</td><td>-</td></tr><tr><td>0.60</td><td>2205~2450</td><td>2450~2695</td><td>-</td></tr><tr><td>0.65</td><td>2205~2450</td><td>2450~2695</td><td>-</td></tr><tr><td>0.70</td><td>2160~2405</td><td>2405~2650</td><td>-</td></tr><tr><td>0.80</td><td>2110~2355</td><td>2355~2600</td><td>-</td></tr><tr><td>0.90</td><td>2110~2305</td><td>2305~2500</td><td>-</td></tr><tr><td>1.00</td><td>2560~2255</td><td>2255~2450</td><td>-</td></tr><tr><td>1.20</td><td>2010~2205</td><td>2205~2405</td><td>-</td></tr><tr><td>1.40</td><td>1960~2160</td><td>2160~2355</td><td>-</td></tr><tr><td>1.60</td><td>1910~2110</td><td>2110~2305</td><td>-</td></tr><tr><td>1.80</td><td>1865~2060</td><td>2060~2255</td><td>-</td></tr><tr><td>2.00</td><td>1815~2010</td><td>2010~2205</td><td>1715~1865</td></tr><tr><td>2.30</td><td>1765~1960</td><td>1960~2160</td><td>1715~1865</td></tr></table>

续表 3-2  

<table><tr><td rowspan="2">品 种</td><td rowspan="2">技术标准</td><td rowspan="2">钢丝直径,mm</td><td colspan="3">\( \sigma_{\mathrm {b}},\mathrm {MPa} \)</td></tr><tr><td>G1组</td><td>G2组</td><td>F组</td></tr><tr><td rowspan="8">钢丝(冷状态)</td><td rowspan="8">GB 4358-84</td><td>2.60</td><td>1765~1960</td><td>1960~2160</td><td>1665~1815</td></tr><tr><td>2.90</td><td>1715~1910</td><td>1910~2110</td><td>1665~1815</td></tr><tr><td>3.20</td><td>1665~1865</td><td>1865~2060</td><td>1620~1765</td></tr><tr><td>3.50</td><td>1665~1815</td><td>1815~1960</td><td>1620~1765</td></tr><tr><td>4.00</td><td>1620~1765</td><td>1765~1910</td><td>1570~1715</td></tr><tr><td>4.50</td><td>1570~1715</td><td>1715~1865</td><td>1520~1665</td></tr><tr><td>5.00</td><td>1520~1665</td><td>1665~1815</td><td>1470~1620</td></tr><tr><td>5.50</td><td>1470~1620</td><td>1620~1765</td><td>-</td></tr><tr><td></td><td></td><td>6.00</td><td>1420~1570</td><td>1570~1715</td><td>-</td></tr></table>

注：1. 直径 $0.2 \sim 1.4 \mathrm{~mm}$ 的钢丝，其拉伸强度超出表中规定的上下限，不得大于 $\pm 39 \mathrm{MPa}$ ；其他尺寸拉伸强度，超出表中规定的上下限，不得大于 $\pm 29 \mathrm{MPa}$ 。  
2. 中间尺寸钢丝的拉伸强度，按相邻较大尺寸的规定。

# 3.1.3 钢丝扭转性能的规定 见表3-3。

表3-3  

<table><tr><td>技术标准</td><td>组别</td><td>钢丝直径,mm</td><td>扭转次数,不小于</td></tr><tr><td rowspan="4">GB4358-84</td><td rowspan="3">G1、G2组</td><td>≤2.6</td><td>25</td></tr><tr><td>&gt;2.6~4</td><td>20</td></tr><tr><td>&gt;4~6</td><td>15</td></tr><tr><td>F组</td><td>2~5</td><td>25</td></tr></table>

# 3.2 室温和各种温度下的力学性能

# 3.2.1 硬度

3.2.1.1 不同温度淬火后的硬度变化 见图3-1。

图3-1 硬度与淬火温度的关系[3]  
图片摘要：该图主要展示 3 1 硬度与淬火温度的关系[3]。
![](images/54db1879a3c6935f5c8aa94aaf7d9a67a1aa11b68bcba6867bef8415f78dea93.jpg)  
1—表面硬度；2—中心硬度

3.2.1.2 不同温度回火后的硬度变化 见图3-2。

图片摘要：该图主要展示 3 1 硬度与淬火温度的关系[3]。
![](images/eb4047a1e6850a81bf282a2e9e07fcb83970adfd7762d128b18e5a66591a44d2.jpg)  
图3-2 硬度与回火温度的关系[2]

3.2.2 拉伸性能  
3.2.2.1 钢丝的拉伸曲线 见图3-3。  
3.2.2.2 不同直径钢丝的拉伸强度与回火温度的关系 见图3-4。

图片摘要：该图主要展示 3 2 硬度与回火温度的关系[2]。
![](images/fb29b7605968ef03bdc8001b320373b9e85d6f4315caf03435ac28c41452d2d5.jpg)  
图3-370号钢丝条件拉伸曲线（钢丝直径为 $2\mathrm{mm}$ ）

图3-4 钢丝的拉伸强度与回火温度的关系 $d$ 单位为 $\mathfrak{m}\mathfrak{m}$ 。  
图片摘要：该图主要展示 3 4 钢丝的拉伸强度与回火温度的关系 单位为 。。
![](images/d88d0d023ce2f61933f11e08084c8c7471348d9975a92bfd749e718e4299d5de.jpg)  
（回火前钢丝为冷拉状态）

# 3.3 持久和蠕变性能

# 3.4 疲劳性能

3.4.1 高周疲劳 旋转弯曲疲劳极限 $\sigma_{-1} = 466\mathrm{MPa}$ ( $\sigma_{\mathrm{b}} = 843\mathrm{MPa}$ ; 循环基数为 $10^{7}$ )。

# 3.5 弹性性能

3.5.1 弹性模量 $E = 206\mathrm{GPa}^{[2]}$ 。  
3.5.2 切变模量 $G = 79\mathrm{GPa}^{[2]}$ 。

# 4 组织结构

4.1 相变温度 见表 $4 - 1$ 。

表4-1[2]  

<table><tr><td>名 称</td><td>Ac1</td><td>Ac3</td><td>Ar3</td><td>Ar1</td></tr><tr><td>θ, ℃</td><td>730</td><td>743</td><td>727</td><td>693</td></tr></table>

4.2 时间-温度-组织转变曲线 见图4-1。  
4.3 合金的组织结构 该钢在退火、正火、热轧及冷拉（轧）状态下的组织，都是由少量铁素体和珠光体所组成；在淬火加 $400 \sim 500^{\circ} \mathrm{C}$ 回火后为细的回火索氏体。

图4-1 70号钢的等温转变曲线[5]  
图片摘要：该图主要展示 4 1 70号钢的等温转变曲线[5]。
![](images/4c790c04a515ed4bded79a8f2b51f37a821b162b41099e136845feba041b20c1.jpg)  
（用钢成分为 $C = 0.68\%$ 。奥氏体化温度为 $840^{\circ}C$ ）

# 5 工艺性能与要求

5.1 成形性能 该钢的冷变形塑性差，但热压力加工成形性能较好。热压力加工的加热温度为 $1100 \sim 1150^{\circ}\mathrm{C}$ ，始锻（轧）温度为 $1050 \sim 1100^{\circ}\mathrm{C}$ ，终锻（轧）温度为 $800 \sim 850^{\circ}\mathrm{C}$ ，随后空冷。

# 5.2 焊接性能

# 5.3 零件热处理工艺

5.3.1 热处理工艺参数 见表5-1。

表5-1{4}  

<table><tr><td>名称</td><td>退火</td><td>正火</td><td>高温回火</td><td>淬火</td><td>回火</td><td>回火(弹簧缠绕后)</td></tr><tr><td>加热温度,℃</td><td>760~780</td><td>800~840</td><td>690~710</td><td>820~840</td><td>400~500</td><td>260~300</td></tr><tr><td>冷却方法</td><td>炉冷</td><td>空冷</td><td>空冷</td><td>水或油冷</td><td>空冷</td><td>空冷</td></tr></table>

5.3.2 截面淬透性曲线 见图5 1。

图片摘要：该图主要展示 5 1{4}。
![](images/660a237c5d0cb89d0f20ba599deefeb3fcd768b48a54c76832778afe4b612b7a.jpg)  
图5-1 截面淬透性曲线[2]（曲线上的数字为淬火温度）

# 5.4 表面处理工艺

5.5 切削加工和磨削性能 该钢的切削加工性尚好，在退火或正火状态下（ $\mathrm{HB} = 183 \sim 240 \mathrm{kgf} / \mathrm{mm}^2$ ），相对切削加工性为 $45\%$ 。

# 参考资料

[1] G B 1222-84《弹簧钢》，技术标准出版社，1984年。  
[2] 钢铁研究院、机械科学研究院，合金钢手册，下册，中国工业出版社，1965年， $192\sim 193$ 页。  
[3] BHAM,航空材料手册，（中译本），第一册，结构钢与铸铁，1965年，46～50页。  
[4] HB/2 5025—77《航空结构钢的热处理》，航空工业部标准化研究所，1977年。  
[5] 本溪钢厂、清华大学金属材料教研组，钢的过冷奥氏体转变曲线（内部出版物），第一图册，1978年，第31页。

编写：宋宇文

审校：吕章坤、张连荣

# 1 概述

$65\mathrm{Mn}$ 钢的强度高，淬透性好，脱碳倾向小，价格低廉，切削加工性好。但该钢有过热敏感性，易产生淬火裂纹，并有回火脆性。 $65\mathrm{Mn}$ 钢用途较广泛，主要生产成钢丝、钢带、用于制造各种截面较小的扁、圆弹簧，板簧和弹簧片等。

1.1 材料牌号 65Mn。  
1.2 相近牌号 65Γ（苏联）、1065（美国）、080A67、En43E（英国）。  
1.3 材料的技术标准 见表1-1。

表1-1  

<table><tr><td>品种</td><td>技术标准</td></tr><tr><td rowspan="2">棒材</td><td>GB1222-84《弹簧钢》</td></tr><tr><td>GB3078-82《优质结构钢冷拉钢材技术条件》</td></tr><tr><td rowspan="2">板材</td><td>GB3279-82《弹簧钢热轧薄钢板技术条件》</td></tr><tr><td>YB204-63《合金结构钢薄钢板技术条件》</td></tr><tr><td>带材</td><td>GB3525-83《弹簧钢工具钢冷轧钢带》</td></tr><tr><td></td><td>GB4358-84《琴钢丝》</td></tr></table>

# 1.4 化学成分 见表1-2。

表1-2[1]  

<table><tr><td>元素</td><td>C</td><td>Mn</td><td>Si</td><td>S</td><td>P</td><td>Cr</td><td>Ni</td></tr><tr><td>含量,%</td><td>0.62~0.75</td><td>0.90~1.20</td><td>0.17~0.37</td><td>≤0.035</td><td>≤0.035</td><td>≤0.25</td><td>≤0.25</td></tr></table>

1.5 热处理制度 $830^{\circ}\mathrm{C}$ 油淬 $+540^{\circ}\mathrm{C}$ 回火。  
1.6 品种规格和供应状态   
1.6.1 品种规格 见表1-3中各标准的规定。

表1-3  

<table><tr><td>技术标准状态\品种</td><td>圆钢</td><td>六角钢</td><td>方 钢</td><td>扁 钢</td><td>钢板</td><td>钢丝</td><td>钢 带</td></tr><tr><td>热 轧</td><td>GB702-86</td><td>GB705-83</td><td>GB702-86</td><td>GB704-83</td><td>GB709-65</td><td>-</td><td>-</td></tr><tr><td>冷轧(拉)</td><td>GB905-82</td><td>GB907-82</td><td>GB906-82</td><td>-</td><td>GB708-65</td><td>GB 342-82</td><td>GB3525-83</td></tr><tr><td>锻 造</td><td>GB908-72</td><td>-</td><td>GB908-72</td><td>YB201-63</td><td>-</td><td>-</td><td>-</td></tr></table>

# 1.6.2 供应状态 钢丝、钢带可在冷拉(轧)状态下供应, 其他品种通常为退火或高

温回火状态供应。

1.7 熔炼和铸造工艺 65Mn钢以平炉、电炉、氧吹转炉等方法熔炼。  
1.8 应用概况及特殊要求 65Mn钢在航空工业中已广泛用于制造小截面的螺旋弹簧、垫片及夹子等。

# 2 物理和化学性能

# 2.1 热性能

2.1.3 比热容 见表2-1。

表 2-1 [2]  

<table><tr><td>θ, ℃</td><td>0 ~ 100</td><td>0 ~ 200</td><td>0 ~ 400</td><td>0 ~ 600</td></tr><tr><td>C, W/(kg·℃)</td><td>481.5</td><td>485.7</td><td>527.5</td><td>565.2</td></tr></table>

2.1.4 线膨胀系数 见表2-2。

表 2-2 [2]  

<table><tr><td>θ, ℃</td><td>20~100</td><td>20~300</td><td>20~600</td></tr><tr><td>α, 10-6℃-1</td><td>11.1</td><td>12.9</td><td>14.6</td></tr></table>

2.2 密度 $\rho = 7.81\mathrm{g / cm}^{3[2]}$ 。

# 3 力学性能

3.1 技术标准规定的性能 见表3-1，表3-2及表3-3。

表3-1  

<table><tr><td rowspan="3">品种</td><td rowspan="3">技术标准</td><td rowspan="3">材料状态</td><td>σb</td><td>σ0.2</td><td>δ5</td><td>δ10</td><td>ψ</td><td>HB</td></tr><tr><td colspan="2">MPa</td><td colspan="3">%</td><td rowspan="2">kgf/mm²</td></tr><tr><td colspan="5">不小于</td></tr><tr><td rowspan="4">棒材</td><td rowspan="3">GB1222-84</td><td>热轧状态</td><td>—</td><td>—</td><td>—</td><td>—</td><td>—</td><td>≤285</td></tr><tr><td>退火、正火、高温回火</td><td>—</td><td>—</td><td>—</td><td>—</td><td>—</td><td>≤269</td></tr><tr><td>830℃油淬+540℃回火</td><td>980</td><td>785</td><td>—</td><td>8</td><td>30</td><td>—</td></tr><tr><td>GB3078-82</td><td>退火</td><td>—</td><td>—</td><td>—</td><td>—</td><td>—</td><td>≤269</td></tr><tr><td rowspan="3">带材</td><td rowspan="3">GB3525-83</td><td>退火钢带(δ≤1.5mm)</td><td>635</td><td>—</td><td>20</td><td>—</td><td>—</td><td>—</td></tr><tr><td>退火钢带(δ&gt;1.5mm)</td><td>735</td><td>—</td><td>15</td><td>—</td><td>—</td><td>—</td></tr><tr><td>冷硬钢带</td><td>735~1175</td><td>—</td><td>—</td><td>—</td><td>—</td><td>—</td></tr><tr><td rowspan="2">板材</td><td>GB3279-82</td><td rowspan="2">退火或高温回火</td><td>835</td><td>—</td><td>—</td><td>12</td><td></td><td>—</td></tr><tr><td>YB204-63</td><td>590~835</td><td>—</td><td>—</td><td>12</td><td>—</td><td>—</td></tr></table>

表3-2  

<table><tr><td rowspan="2">品种</td><td rowspan="2">技术标准</td><td rowspan="2">钢丝直径,mm</td><td colspan="3">σb, MPa</td></tr><tr><td>G1组</td><td>G2组</td><td>F组</td></tr><tr><td rowspan="38">钢丝</td><td rowspan="38">GB4358-84</td><td>0.08</td><td>2895~3185</td><td>3185~3480</td><td>-</td></tr><tr><td>0.09</td><td>2845~3140</td><td>3140~3430</td><td>-</td></tr><tr><td>0.10</td><td>2795~3090</td><td>3090~3385</td><td>-</td></tr><tr><td>0.12</td><td>2745~3040</td><td>3040~3335</td><td>-</td></tr><tr><td>0.14</td><td>2695~2990</td><td>2990~3285</td><td>-</td></tr><tr><td>0.16</td><td>2650~2940</td><td>2940~3235</td><td>-</td></tr><tr><td>0.18</td><td>2600~2895</td><td>2895~3185</td><td>-</td></tr><tr><td>0.20</td><td>2600~2845</td><td>2845~3090</td><td>-</td></tr><tr><td>0.23</td><td>2550~2795</td><td>2795~3040</td><td>-</td></tr><tr><td>0.26</td><td>2500~2745</td><td>2745~2990</td><td>-</td></tr><tr><td>0.29</td><td>2450~2695</td><td>2695~2895</td><td>-</td></tr><tr><td>0.32</td><td>2405~2650</td><td>2650~2895</td><td>-</td></tr><tr><td>0.35</td><td>2405~2650</td><td>2650~2895</td><td>-</td></tr><tr><td>0.40</td><td>2355~2600</td><td>2600~2845</td><td>-</td></tr><tr><td>0.45</td><td>2305~2550</td><td>2550~2795</td><td>-</td></tr><tr><td>0.50</td><td>2305~2550</td><td>2550~2795</td><td>-</td></tr><tr><td>0.55</td><td>2255~2500</td><td>2500~2745</td><td>-</td></tr><tr><td>0.60</td><td>2205~2450</td><td>2450~2695</td><td>-</td></tr><tr><td>0.65</td><td>2205~2450</td><td>2450~2695</td><td>-</td></tr><tr><td>0.70</td><td>2160~2405</td><td>2405~2650</td><td>-</td></tr><tr><td>0.80</td><td>2110~2355</td><td>2355~2600</td><td>-</td></tr><tr><td>0.90</td><td>2110~2305</td><td>2305~2500</td><td>-</td></tr><tr><td>1.00</td><td>2060~2255</td><td>2255~2450</td><td>-</td></tr><tr><td>1.20</td><td>2010~2205</td><td>2205~2405</td><td>-</td></tr><tr><td>1.40</td><td>1960~2160</td><td>2160~2355</td><td>-</td></tr><tr><td>1.60</td><td>1910~2110</td><td>2110~2305</td><td>-</td></tr><tr><td>1.80</td><td>1865~2060</td><td>2060~2255</td><td>-</td></tr><tr><td>2.00</td><td>1815~2010</td><td>2010~2205</td><td>1715~1865</td></tr><tr><td>2.30</td><td>1765~1960</td><td>1960~2160</td><td>1715~1865</td></tr><tr><td>2.60</td><td>1765~1960</td><td>1960~2160</td><td>1665~1815</td></tr><tr><td>2.90</td><td>1715~1910</td><td>1910~2110</td><td>1665~1815</td></tr><tr><td>3.20</td><td>1665~1865</td><td>1865~2060</td><td>1620~1765</td></tr><tr><td>3.50</td><td>1665~1815</td><td>1815~1960</td><td>1620~1765</td></tr><tr><td>4.00</td><td>1620~1765</td><td>1765~1910</td><td>1570~1715</td></tr><tr><td>4.50</td><td>1570~1715</td><td>1715~1865</td><td>1520~1665</td></tr><tr><td>5.00</td><td>1520~1665</td><td>1665~1815</td><td>1470~1620</td></tr><tr><td>5.50</td><td>1470~1620</td><td>1620~1765</td><td>-</td></tr><tr><td>6.00</td><td>1420~1570</td><td>1570~1715</td><td>-</td></tr></table>

注：直径 $0.2 \sim 1.4 \mathrm{~mm}$ 的钢丝，其拉伸强度超出表2规定的上下限，不得大于 $\pm 39 \mathrm{MPa}$ ；其他尺寸拉伸强度，超出表2规定上下限，不得大于 $\pm 29 \mathrm{MPa}$ ，符合以上规定的允许交货。

表3-3  

<table><tr><td>品种</td><td>技术标准</td><td>组别</td><td>钢丝直径mm</td><td>扭转次数不小于</td></tr><tr><td rowspan="4">钢丝</td><td rowspan="4">GB 4358-84</td><td rowspan="3">G1、G2组</td><td>≤2.6</td><td>25</td></tr><tr><td>&gt;2.6~4</td><td>20</td></tr><tr><td>&gt;4~6</td><td>15</td></tr><tr><td>F组</td><td>2~5</td><td>25</td></tr></table>

图片摘要：该图主要展示 3 3。
![](images/d286441fa79041092e554b35ded03af770d731493ed9a42972d5e6253283201d.jpg)  
图3-1 回火温度与硬度的关系[3]（试样回火前经 $820^{\circ}\mathrm{C}$ 油淬）

# 3.2 室温和各种温度下的力学性能

# 3.2.1 硬度 不同温度回火后的硬度变化见图3-1。

# 3.2.2 拉伸性能

3.2.2.1 不同温度回火后的拉伸性能 见图3-2。  
3.2.2.2 高温拉伸性能 见图3-3。

图片摘要：该图主要展示 3 2 65Mn钢 钢丝油淬回火后的拉伸性能[3]。
![](images/ddbf428fea3c3e51460b3cd962f055f637901f6d08cef696a47bf0bbabf102e7.jpg)  
图3-2 65Mn钢 $3\mathrm{mm}$ 钢丝油淬回火后的拉伸性能[3]

图片摘要：该图主要展示 3 2 65Mn钢 钢丝油淬回火后的拉伸性能[3]。
![](images/fa34d63f3533dc8af5201e1224469f55255dd3450d9973267832b327f5575462.jpg)  
图3-3高温拉伸性能（材料状态为正火）

# 3.2.4 冲击性能

3.2.4.1 不同温度回火后的冲击韧性 见表3-4。

图3-4 65Mn钢的疲劳极限[2]   
图片摘要：该图主要展示 3 4 65Mn钢的疲劳极限[2]。
![](images/f0877504a9c3afa15ed48a74ff88e4195927e40df7f40bd19702c013ad2114c1.jpg)  
（热处理制度为正火。试样形状为光滑试样 $d = 15\mathrm{mm}$ 。缺口试样的缺口深度为 $3.5\mathrm{mm}$ ）

表3-4[2]  

<table><tr><td>回火温度, \( {}^{ \circ  }\mathrm{C} \)</td><td>400</td><td>500</td><td>600</td></tr><tr><td>\( {a}_{\mathrm{{KU}}},\mathrm{\;{kJ}} \cdot  {\mathrm{m}}^{2} \)</td><td>441</td><td>784</td><td>1177</td></tr></table>

注：试样回火前经820℃油淬。

# 3.2.4.2 高温冲击韧性 见表3

5。

表3-5[12]  

<table><tr><td>θ, ℃</td><td>150</td><td>300</td><td>500</td></tr><tr><td>akU kJ/m2</td><td>1177</td><td>1000</td><td>500</td></tr></table>

注：热处理制度为 $820\mathrm{C}$ 油淬 $+500^{\circ}\mathrm{C}$ 回火。

# 3.2.4.3 低温冲击韧性 见表36。

表3-6[2]  

<table><tr><td>θ, ℃</td><td>0</td><td>-20</td><td>-40</td><td>-70</td></tr><tr><td>akU, kJ/m2</td><td>686</td><td>275</td><td>235</td><td>118</td></tr></table>

注：热处理制度为 $820^{\circ}\mathrm{C}$ 油淬 $+500^{\circ}\mathrm{C}$ 回火。

# 3.3 持久和蠕变性能

# 3.4 疲劳性能

3.4.1 高周疲劳 各种温度下的旋转弯曲疲劳极限 见图3-4。

# 3.5 弹性性能

3.5.2 切变模量 见表3-7。

表3-7 [3]   

<table><tr><td rowspan="2">热处理制度</td><td rowspan="2">正火</td><td colspan="4">950℃油淬后下列温度回火</td></tr><tr><td>400℃</td><td>450℃</td><td>500℃</td><td>550℃</td></tr><tr><td>G, GPa</td><td>82.1</td><td>80.0</td><td>81.4</td><td>81.4</td><td>81.4</td></tr></table>

# 4 组织结构

4.1 相变温度 见表4-1。

表4-1[2]  

<table><tr><td>名称</td><td>Ac1</td><td>Ac3</td><td>Ar3</td><td>Ar1</td><td>Ms</td></tr><tr><td>θ, ℃</td><td>726</td><td>765</td><td>741</td><td>689</td><td>270</td></tr></table>

4.2 时间-温度-组织转变曲线 见图4-1。

# 4.3 合金组织结构

$65\mathrm{Mn}$ 钢一般是在淬火回火后使用，约 $450^{\circ}\mathrm{C}$ 以下回火时为回火马氏体， $450^{\circ}\mathrm{C}$ 以上回火时是回火索氏体。

图4-1 65Mn钢的等温转变曲线  
图片摘要：该图主要展示 4 1 65Mn钢的等温转变曲线。
![](images/77055c7b1ece4942634f9a64afae6311e2fa7bdaae0384436e01c52b3f8e00e5.jpg)  
（用钢成份为 $C = 0.64\%$ ， $\mathrm{Mn} = 0.92\%$ ， $\mathrm{Si} = 0.18\%$ ， $S = 0.005\%$ ， $\mathrm{P} = 0.017\%$ 。晶粒度为 $4\sim 5$ 级。奥氏体化温度为 $830^{\circ}\mathrm{C}$ ）

# 5 工艺性能与要求

# 5.1 成形性能

$65\mathrm{Mn}$ 钢冷变形塑性低，但热压力加工性能良好。其加热温度为 $1100 \sim 1150^{\circ}\mathrm{C}$ ，开锻温度为 $1050 \sim 1100^{\circ}\mathrm{C}$ ，终锻温度为 $800 \sim 850^{\circ}\mathrm{C}$ ；弹簧的热成形温度为 $830 \sim 890^{\circ}\mathrm{C}$ 。

# 5.2 焊接性能

# 5.3 零件热处理工艺

5.3.1 热处理工艺参数 见表5-1。

表5-1  

<table><tr><td>名称</td><td>退火</td><td>正火</td><td>高温回火</td><td>淬火</td><td>回火</td><td>消除应力回火
(冷拉弹簧钢丝)</td></tr><tr><td>加热温度，℃</td><td>810</td><td>810</td><td>680~700</td><td>810</td><td>360~570</td><td>250~360</td></tr><tr><td>冷却方式</td><td>炉冷</td><td>空冷</td><td>空冷</td><td>油或水冷</td><td>空冷</td><td>空冷</td></tr></table>

# 5.3.2 末端淬透性曲线 见图5-1。

图5-1 65Mn钢末端淬透性曲线带[3]  
图片摘要：该图主要展示 5 1 65Mn钢末端淬透性曲线带[3]。
![](images/57077448de3b31e5b142564e833894c47ea4177a20bb1e36a42603c575a7399d.jpg)  
（用钢成份为 $C = 0.62\sim 0.70\%$ ， $\mathbf{Mn} = 0.90\sim 1.20\%$ ， $\mathbf{Si} = 0.17\sim 0.37\%$ 。奥氏体化温度为 $840^{\circ}\mathrm{C}$ ）

# 5.4 表面处理工艺

# 5.5 切削加工及磨削性能

65 Mn钢的切削加工性能较好，在退火状态下相对切削加工性为 $70\%$ [5]。

# 参考资料

[1] GB1222-84《弹簧钢》，技术标准出版社，1984年。  
[2] 钢铁研究院、机械科学研究院，合金钢手册，下册，中国工业出版社，1965年， $196\sim 197$ 页。  
[3] 手册编写委员会，机械工程手册，第3卷，机械工业出版社，1965年， $145\sim 147$ 页。  
[4] 手册编写组，合金钢钢种手册，第二册，冶金工业出版社，1983年，5～7页。  
[5] 古里亚耶夫A．II等，汽车构造钢手册，机械工业出版社，1964年。  
[6] 第一汽车厂设备制造分厂，机械工程材料手册，机械工业出版社，1982年，332～333页。  
[7] HB/Z5025—77，《航空用结构钢的热处理》，航空工业部标准化研究所，1977年。

编写：宋宇文

审校：姚志诚、刘德万

# 60Si2MnA

# 1 概述

60Si2MnA钢是用途十分广泛的一种合金弹簧钢。该钢的淬透性较高，淬火加回火后具有较高的强度和弹性极限，较高的屈强比 $(\sigma_{0.2} / \sigma_{\mathrm{b}})$ 和抗松弛能力及抗回火稳定性。如采用等温淬火其综合力学性能更好，尤其是疲劳寿命将显著提高。但该钢的脱碳倾向较大，冷变形塑性低，切削加工性能较差。

60Si2MnA钢主要用于制造在 $250^{\circ}\mathrm{C}$ 以下工作的，厚度小于 $10\mathrm{mm}$ 、直径小于 $25\mathrm{mm}$ 的各种板簧、螺旋弹簧、安全阀弹簧、减震弹簧及仪表弹簧等。

1.1 材料牌号 60Si2MnA。  
1.2 相近牌号 60CΓ（苏联），9260（美国），SUP6（日本），250A58、250A61、En45A（英国）。  
1.3 材料的技术标准 见表1-1。

表1-1  

<table><tr><td>品种</td><td>技术标准</td></tr><tr><td>棒材</td><td>GB1222-84《弹簧钢》</td></tr><tr><td>带材</td><td>GB3525-83《弹簧钢、工具钢冷轧钢带》</td></tr><tr><td>丝材</td><td>YB249-64《合金弹簧钢丝》</td></tr></table>

1.4 化学成分 见表1-2。

表1-2[1]  

<table><tr><td>元素</td><td>C</td><td>Mn</td><td>Si</td><td>S</td><td>P</td><td>Cr</td><td>Ni</td></tr><tr><td>含量,%</td><td>0.56~0.64</td><td>0.60~0.90</td><td>1.50~2.00</td><td>≤0.040</td><td>≤0.040</td><td>≤0.35</td><td>≤0.35</td></tr></table>

1.5 热处理制度 棒材在 $870^{\circ}\mathrm{C}$ 油淬 $+440^{\circ}\mathrm{C}$ 回火；除退火钢带外，钢带和钢丝在冷轧（拉）状态验收。  
1.6 品种规格和供应状态   
1.6.1 品种规格 见表1-3中各标准的规定。

表1-3  

<table><tr><td>技术标准 状态\品种</td><td>圆 钢</td><td>六角钢</td><td>方 钢</td><td>扁 钢</td><td>钢 丝</td><td>钢 带</td></tr><tr><td>热 轧</td><td>GB702-86</td><td>GB705-83</td><td>GB702-86</td><td>GB704-83</td><td>-</td><td>-</td></tr><tr><td>冷轧(拉)</td><td>GB905-82</td><td>GB907-82</td><td>GB906-82</td><td>-</td><td>YB249-64</td><td>GB3525-83</td></tr><tr><td>锻 造</td><td>GB908-72</td><td>-</td><td>GB908-72</td><td>YB201-63</td><td>-</td><td>-</td></tr></table>

1.7 熔炼和铸造工艺 60Si2MnA 钢以电弧炉或平炉熔炼。  
1.8 应用概况及特殊要求 该钢广泛用于各种弹簧，目前生产量几乎占弹簧钢产量的 $80\%$ ，航空工业中，该钢长期用于制造各种平弹簧、碟形弹簧、卡箍和螺旋弹簧等。

# 2 物理及化学性能

# 2.1 热性能

2.1.1 熔化温度范围 熔点为 $1357^{\circ}\mathrm{C}^{[3]}$ 。  
2.1.2 热导率 见表2-1。

表 2-1 [2]  

<table><tr><td>θ, ℃</td><td>200</td><td>304</td><td>402</td><td>502</td><td>610</td><td>720</td><td>786</td></tr><tr><td>λ, W/(m·℃)</td><td>29.308</td><td>30.145</td><td>30.982</td><td>30.145</td><td>28.889</td><td>27.633</td><td>24.402</td></tr></table>

2.1·3 比热容 见表2-2。

表 2 2 [2]  

<table><tr><td>θ, ℃</td><td>100</td><td>200</td><td>300</td><td>400</td><td>500</td></tr><tr><td>C&#x27;, J&#x27; (kg·°C)</td><td>461</td><td>528</td><td>544</td><td>599</td><td>611</td></tr></table>

2.1.4 线膨胀系数 见表2-3。

表 23 [2]  

<table><tr><td>θ, ℃</td><td>20~100</td><td>20~200</td><td>20~300</td><td>20~400</td><td>20~500</td><td>20~600</td><td>20~700</td></tr><tr><td>α, 10-6℃-1</td><td>12.6</td><td>13.3</td><td>13.6</td><td>13.5</td><td>11.8</td><td>11.1</td><td>12.4</td></tr></table>

2.2 密度 $\rho = 7.74\mathrm{g / cm}^{3}$   
2.3 电性能 电阻率 见表24。

表24[2]  

<table><tr><td>θ, ℃</td><td>200</td><td>304</td><td>402</td><td>502</td><td>610</td><td>720</td><td>786</td></tr><tr><td>ρ, 10-8Ω·m</td><td>55.1</td><td>65.5</td><td>70.9</td><td>81.0</td><td>93.3</td><td>109.0</td><td>117.2</td></tr></table>

# 3 力学性能

3.1 技术标准规定的性能 见表3-1。

表3-1  

<table><tr><td rowspan="3">品种</td><td rowspan="3">技术标准</td><td rowspan="3">材料状态</td><td>σb</td><td>σ0.2</td><td>δ10</td><td>ψ</td><td>H B</td></tr><tr><td colspan="2">MPa</td><td colspan="2">%</td><td rowspan="2">kgf/mm²</td></tr><tr><td colspan="4">不 小 于</td></tr><tr><td rowspan="2">棒材</td><td rowspan="2">GB1222-84</td><td>热轧</td><td>-</td><td>-</td><td>-</td><td>-</td><td>≤321</td></tr><tr><td>870℃油淬+440℃回火</td><td>1570</td><td>1375</td><td>5</td><td>20</td><td>-</td></tr><tr><td rowspan="2">带材</td><td rowspan="2">GB3522-83</td><td>冷轧</td><td>785~1175</td><td>-</td><td>-</td><td>-</td><td>-</td></tr><tr><td>退火</td><td>≤885</td><td>-</td><td>10</td><td>-</td><td>-</td></tr><tr><td>丝材</td><td>YB249-61</td><td>冷拉</td><td>-</td><td>-</td><td>-</td><td>-</td><td>≤302</td></tr></table>

3.2 室温和各种温度下的力学性能

# 3.2.1 硬度

3.2.1.1 不同温度回火后的硬度变化 见图3-1。

图片摘要：该图主要展示 31回火温度与硬度的关系[3]。
![](images/bd6d2ce31159219f89707dda804ae3c0571863ce04aea4e37cef5a03c4384acb.jpg)  
图31回火温度与硬度的关系[3]  
（试样回火前经 $860^{\circ}\mathrm{C}$ 油淬）

3.2.1.2 钢棒和钢板淬火后中心部位的硬度变化 见图3-2。

图片摘要：该图主要展示 31回火温度与硬度的关系[3]。
![](images/32861f282150baa61631f803592200f5dae958109220de2fa0cddc4819242c84.jpg)  
图32 (a）钢棒和（b）钢板油淬后中心部位的硬度[3]

# 3.2.2 拉伸性能

3.2.2.1 室温拉伸性能 见表3-2。

表3-2[2]  

<table><tr><td rowspan="2">项目</td><td>σb</td><td>σ0.2</td><td>δ10</td><td>ψ</td></tr><tr><td colspan="2">MPa</td><td colspan="2">%</td></tr><tr><td>S基值</td><td>1570</td><td>1375</td><td>5</td><td>20</td></tr><tr><td>max</td><td>1627</td><td>1546</td><td>11.5</td><td>46.5</td></tr><tr><td>min</td><td>1363</td><td>1231</td><td>5.5</td><td>19.5</td></tr><tr><td>X̄</td><td>1498</td><td>1369</td><td>8</td><td>34.9</td></tr><tr><td>n</td><td colspan="4">100</td></tr></table>

注：热处理制度为 $870\%$ 油淬 $+440\%$ 回火。

图片摘要：该图主要展示 3 2[2]。
![](images/e93dd3807f54c82ef78527d12a82884e62dcfb532167b7715dab92eb7ea04bab.jpg)  
3.2.2.2 不同温度回火后的拉伸性能变化 见图3-3。  
图3-3 回火温度与拉伸性能的关系[3]  
3.2.2.3 不同直径钢坯热处理后的拉伸性能 见表3-3。

表3-3 [5]  

<table><tr><td rowspan="2">毛坯直径mm</td><td>σ0.01</td><td>σ&#x27;0.2</td><td>σb</td><td>δ5</td><td>ψ</td></tr><tr><td colspan="3">MPa</td><td colspan="2">%</td></tr><tr><td>15</td><td>1334</td><td>1442</td><td>1570</td><td>10.4</td><td>42.7</td></tr><tr><td>21</td><td>1319</td><td>1477</td><td>1583</td><td>10.6</td><td>49.7</td></tr></table>

注：热处理制度为 $880^{\circ}\mathrm{C}$ 油淬 $+450^{\circ}\mathrm{C}$ 回火。

# 3.2.2.4 高温拉伸性能 见表3-4。

# 3.2.4 冲击性能

表3-4[5]  

<table><tr><td rowspan="2">热处理制度</td><td rowspan="2">θ,℃</td><td>σb</td><td>σ0.2</td><td>δ5</td><td>ψ</td></tr><tr><td colspan="2">MPa</td><td colspan="2">%</td></tr><tr><td rowspan="4">860℃油淬+550℃回火</td><td>20</td><td>1275</td><td>1093</td><td>11.1</td><td>32.5</td></tr><tr><td>300</td><td>1177</td><td>912</td><td>15.0</td><td>44.0</td></tr><tr><td>400</td><td>951</td><td>824</td><td>18.5</td><td>71.0</td></tr><tr><td>500</td><td>593</td><td>573</td><td>22.5</td><td>87.0</td></tr></table>

# 3.2.4.1 不同热处理状态的室温冲击韧性 见表3-5。

表3-5[5]  

<table><tr><td>热处理制度</td><td>aKU, kJ/m²</td></tr><tr><td>750℃退火</td><td>1912</td></tr><tr><td>870℃油淬+420℃回火</td><td>343</td></tr><tr><td>850℃加热于290℃等温淬火+290℃回火</td><td>490</td></tr></table>

# 3.2.4.2 高温冲击韧性 见表3-6。

表3-6[3]  

<table><tr><td>热处理制度</td><td>θ, ℃</td><td>aKU, kJ/ m²</td></tr><tr><td rowspan="4">860℃油淬+550℃回火</td><td>20</td><td>245</td></tr><tr><td>300</td><td>434</td></tr><tr><td>400</td><td>442</td></tr><tr><td>500</td><td>434</td></tr></table>

# 3.2.4.3 低温对冲击韧性的影响 见图3-4。

图34低温对冲击韧性的影响[3]  
图片摘要：该图主要展示 34低温对冲击韧性的影响[3]。
![](images/8d2eaf2e5384672c42e7148ada61dab5131e1d7ad32202f830cbf6cfa7343515.jpg)  
1—350°C回火；2—400°C回火；3—450°C回火

# 3.2.6 扭转和切变性能

3.2.6.1回火温度对扭转应力和拉伸应力之比的影响 见表3-7。

表3-7 [6]   

<table><tr><td rowspan="2">回火温度,℃</td><td>σb</td><td>σ0.01</td><td>τb</td><td>τ0.01</td><td rowspan="2">τ0.01/σb</td><td rowspan="2">τ0.01/σ0.01</td><td rowspan="2">τb/σb</td></tr><tr><td colspan="4">MPa</td></tr><tr><td>350</td><td>-</td><td>-</td><td>1834</td><td>1010</td><td>-</td><td>-</td><td>-</td></tr><tr><td>400</td><td>1961</td><td>1628</td><td>1677</td><td>941</td><td>0.48</td><td>0.58</td><td>0.85</td></tr><tr><td>450</td><td>1746</td><td>1471</td><td>1422</td><td>824</td><td>0.47</td><td>0.56</td><td>0.81</td></tr><tr><td>500</td><td>1481</td><td>1138</td><td>-</td><td>608</td><td>0.41</td><td>0.53</td><td>-</td></tr></table>

注：试样回火前经 $850^{\circ}\mathrm{C}$ 油淬。

# 3.3 持久和蠕变性能

# 3.4 疲劳性能

# 3.4.1 高周疲劳

3.4.1.1 旋转弯曲光滑试件疲劳试验原始数据和 $P - S - N$ 曲线 见表3-8和图3-5。

表3-8[7]  

<table><tr><td>试验方法</td><td>\(O_{\text{max}}\)MPa</td><td colspan="6">疲劳寿命N\(10^3\)周</td><td>平均对数疲劳寿命X</td><td>标准差S</td></tr><tr><td rowspan="7">成组试验</td><td>686</td><td>59.1</td><td>61.7</td><td>61.7</td><td>62.8</td><td>70.5</td><td>86.9</td><td>4.8229</td><td>0.0625</td></tr><tr><td>652</td><td>75.7</td><td>88.6</td><td>118.5</td><td>123.5</td><td>129.9</td><td>131.0</td><td></td><td></td></tr><tr><td></td><td>169.2</td><td>171.4</td><td>215.8</td><td>-</td><td>-</td><td>-</td><td>5.1134</td><td>0.1118</td></tr><tr><td>623</td><td>106.6</td><td>115.8</td><td>118.2</td><td>136.0</td><td>151.4</td><td>157.1</td><td></td><td></td></tr><tr><td></td><td>193.6</td><td>218.0</td><td>367.4</td><td>-</td><td>-</td><td>-</td><td>5.2072</td><td>0.1691</td></tr><tr><td>593</td><td>163.3</td><td>183.5</td><td>202.2</td><td>211.5</td><td>212.2</td><td>269.8</td><td></td><td></td></tr><tr><td></td><td>270.3</td><td>264.5</td><td>412.1</td><td>531.7</td><td>1081.4</td><td>-</td><td>5.4758</td><td>0.2434</td></tr><tr><td rowspan="5">升降法</td><td>593</td><td>1081.4</td><td>531.7</td><td>183.5</td><td>212.2</td><td>211.5</td><td>-</td><td></td><td></td></tr><tr><td>569</td><td>1843.0</td><td>567.0</td><td>&gt;10^4</td><td>&gt;10^4</td><td>&gt;10^4</td><td>&gt;10^4</td><td></td><td></td></tr><tr><td></td><td>&gt;10^4</td><td>-</td><td>-</td><td>-</td><td>-</td><td>-</td><td rowspan="3" colspan="2">指定寿命V=10^7σ=564MPa</td></tr><tr><td>544</td><td>540</td><td>240</td><td>&gt;10^4</td><td>&gt;10^4</td><td>-</td><td>-</td></tr><tr><td>520</td><td>&gt;10^4</td><td>&gt;10^4</td><td>-</td><td>-</td><td>-</td><td>-</td></tr></table>

3.4.1.2 旋转弯曲缺口试件疲劳试验原始数据和 $P - S - N$ 曲线 见表3-9和图36。

图3-5 旋转弯曲光滑试件 $P - S - N$ 曲线[17]  
图片摘要：该图主要展示 3 5 旋转弯曲光滑试件 曲线[17]。
![](images/aeac5a10c99401aff73a08426aaabc417f147381bc78ddf78e080c8d8cc0fcdc.jpg)  
（热处理制度为 $870^{\circ}\mathrm{C}$ 油淬 $+460^{\circ}\mathrm{C}$ 回火。试验条件为 $R = -1$ ， $f = 83.33\mathrm{Hz}$ ）

表3-9 [7]   

<table><tr><td>试验方法</td><td>JmaxMPa</td><td colspan="6">疲劳寿命N10^3周</td><td>最小寿命No,10^3周</td><td>特征寿命Na,10^3周</td><td>形状参数b</td></tr><tr><td rowspan="10">成组试验</td><td>481</td><td>30.0</td><td>36.1</td><td>40.1</td><td>54.0</td><td>54.3</td><td>59.4</td><td>22.3</td><td>49.7</td><td>1.6962</td></tr><tr><td>451</td><td>92.8</td><td>94.8</td><td>99.1</td><td>104.0</td><td>163.8</td><td>167.4</td><td>89.8</td><td>119.4</td><td>0.7338</td></tr><tr><td>431</td><td>66.6</td><td>91.8</td><td>95.0</td><td>130.2</td><td>131.5</td><td>132.6</td><td></td><td></td><td></td></tr><tr><td></td><td>133.1</td><td>133.4</td><td>137.8</td><td>162.0</td><td>162.8</td><td>200.0</td><td></td><td></td><td></td></tr><tr><td></td><td>205.9</td><td>231.3</td><td>237.9</td><td>255.5</td><td>314.7</td><td>315.0</td><td></td><td></td><td></td></tr><tr><td></td><td>350.9</td><td>405.0</td><td>573.5</td><td>&gt;10^4</td><td>-</td><td>-</td><td>52.2</td><td>231.8</td><td>1.3883</td></tr><tr><td>402</td><td>114.8</td><td>115.5</td><td>120.2</td><td>166.7</td><td>199.1</td><td>224.5</td><td></td><td></td><td></td></tr><tr><td></td><td>226.0</td><td>269.7</td><td>303.1</td><td>308.5</td><td>312.6</td><td>347.0</td><td></td><td></td><td></td></tr><tr><td></td><td>456.7</td><td>525.9</td><td>&gt;10^4</td><td>&gt;10^4</td><td>&gt;10^4</td><td>&gt;10^4</td><td></td><td></td><td></td></tr><tr><td></td><td>&gt;10^4</td><td>&gt;10^4</td><td>&gt;10^4</td><td>-</td><td>-</td><td>-</td><td>56.3</td><td>295.6</td><td>1.6347</td></tr><tr><td rowspan="4">升降法</td><td>402</td><td>203.7</td><td>82.4</td><td>-</td><td>-</td><td>-</td><td>-</td><td colspan="3">指定寿命N=10^7</td></tr><tr><td>392</td><td>329.5</td><td>82.9</td><td>175.3</td><td>10.5</td><td>&gt;10^4</td><td>&gt;10^4</td><td rowspan="3" colspan="3">σ=389 MPa</td></tr><tr><td>382</td><td>&gt;10^4</td><td>&gt;10^4</td><td>897.0</td><td>&gt;10^4</td><td>&gt;10^4</td><td>-</td></tr><tr><td>373</td><td>&gt;10^4</td><td>-</td><td>-</td><td>-</td><td>-</td><td>-</td></tr></table>

图3-6 60Si2MnA钢缺口（ $K_{\mathrm{t}} = 2$ ）试件 $P - S - N$ 曲线  
图片摘要：该图主要展示 3 6 60Si2MnA钢缺口（ ）试件 曲线。
![](images/78a0df91cd31fb2d699af70a9fb1295fc3c9f1e0902e711fd35e81fbb3e21f3f.jpg)  
（热处理制度为 $870^{\circ}C$ 油淬 $+460^{\circ}C$ 回火。试验条件为 $R = -1$ ， $f = 83.33\mathrm{Hz}$ ）

# 3.5 弹性性能

# 3.5.1 弹性模量 见表3-10。

表3-10[2]  

<table><tr><td>θ, ℃</td><td>20</td><td>100</td><td>200</td><td>300</td><td>400</td><td>500</td></tr><tr><td>E, GPa</td><td>206</td><td>204</td><td>199</td><td>191</td><td>183</td><td>176</td></tr></table>

# 3.5.2 切变模量 见表3-11。

表3-11[2]  

<table><tr><td>θ, ℃</td><td>20</td><td>100</td><td>200</td><td>300</td><td>400</td><td>500</td></tr><tr><td>G, GPa</td><td>79.9</td><td>79.2</td><td>76.9</td><td>73.3</td><td>70.1</td><td>67.2</td></tr></table>

# 3.5.3 泊松比 见表3-12。

表3-12[2]  

<table><tr><td>θ, ℃</td><td>20</td><td>100</td><td>200</td><td>300</td><td>400</td><td>500</td></tr><tr><td>μ</td><td>0.290</td><td>0.288</td><td>0.295</td><td>0.305</td><td>0.309</td><td>0.307</td></tr></table>

# 3.6 断裂性能

3.6.3 裂纹扩展速率 $870^{\circ}\mathrm{C}$ 油淬 $+460^{\circ}\mathrm{C}$ 回火后， $\mathrm{da} / \mathrm{d}N$ （均值） $= 2.17\times 10^{-12}$ $(\Delta K)$ $^{4,27}$ ， $\mathrm{da} / \mathrm{d}N$ （上限值） $= 2.88\times 10^{-12}$ $(\Delta K)^{4,27}$ ， $\mathrm{da} / \mathrm{d}N$ （下限值） $= 1.66\times$ $10^{-12}$ $(\Delta K)$ $^{4,27}$ ，标准差 $s = 0.06^{[2]}$ 。

3.6.4 应力强度因于门坎值 $870^{\circ}\mathrm{C}$ 油淬 $+460^{\circ}\mathrm{C}$ 回火后, $\overline{\Delta} K_{\mathrm{th}} = 6.1\mathrm{MN / m}^{3 / 2[2]}$ 。

# 4 组织结构

4.1 相变温度 见表4-1。

表4-1[3]  

<table><tr><td>名 称</td><td>A c1</td><td>A c3</td><td>A r3</td><td>A r1</td><td>Ms</td></tr><tr><td>θ, ℃</td><td>755</td><td>810</td><td>770</td><td>700</td><td>305</td></tr></table>

4.2 时间-温度-组织转变曲线 见图4-1和图4-2。

4.3 合金组织结构 该钢最终热处理一般采用淬火后中温回火，以获得细小均匀的回火马氏体组织，满足弹性零件所需的弹性和综合力学性能。

图4-1 60Si2MnA钢等温转变曲线[8]   
图片摘要：该图主要展示 4 1 60Si2MnA钢等温转变曲线[8]。
![](images/a45c382ad1d8d8b36912ef4494399e2c794bb85d4fbbf40464afc7e2712e6237.jpg)  
（用钢成分为 $\mathrm{C} = 0.62\%$ ， $\mathrm{Mn} = 0.75\%$ ， $\mathrm{Si} = 1.76\%$ ， $S = 0.013\%$ ， $\mathrm{P} = 0.010\%$ 。奥氏体化温度为 $870^{\circ}\mathrm{C}$ ）

图4-2 60Si2MnA钢连续冷却转变曲线[8]   
图片摘要：该图主要展示 4 2 60Si2MnA钢连续冷却转变曲线[8]。
![](images/2f07fe063e643c29d0b70712358900d6cf2df5980fb2ca35c656817c699451dc.jpg)  
（用钢成分为 $C = 0.62\%$ ， $\mathbf{M}\mathbf{n} = 0.75\%$ ， $\mathrm{Si} = 1.76\%$ ， $S = 0.013\%$ $\mathrm{P} = 0.010\%$ 。奥氏体化温度为 $870^{\circ}C$ ）

# 5 工艺性能与要求

5.1 成形性能 该钢的冷变形塑性较低，板、带材只可冲剪和简单弯曲；热压力加工成形性能良好。其加热温度为 $1080 \sim 1120^{\circ}\mathrm{C}$ ，始锻（轧）温度为 $1020 \sim 1080^{\circ}\mathrm{C}$ ，终锻（轧）温度为 $850 \sim 950^{\circ}\mathrm{C}$ ；弹簧热成形温度为 $900 \sim 1000^{\circ}\mathrm{C}$ 。锻后宜缓冷。

# 5.2 焊接性能

# 5.3 零件热处理工艺

5.3.1 热处理工艺参数 见表5-1。

表5-1[9]  

<table><tr><td>名 称</td><td>退 火</td><td>正 火</td><td>高温回火</td><td>淬 火</td><td>回 火</td><td>等温淬火</td><td>回 火</td></tr><tr><td>加热温度, ℃</td><td>850~870</td><td>850~870</td><td>680~700</td><td>850~870</td><td>400~500</td><td>270~320</td><td>270~300</td></tr><tr><td>冷却方法</td><td>炉 冷</td><td>空 冷</td><td>空 冷</td><td>油或水冷</td><td>空 冷</td><td>空 冷</td><td>空 冷</td></tr></table>

# 5.3.2 脱碳倾向 见表5-2。

表5-2[3]  

<table><tr><td>θ, ℃</td><td>850</td><td>900</td><td>950</td></tr><tr><td>脱碳层深度, mm</td><td>0.20</td><td>0.23</td><td>0.45</td></tr></table>

注：试样在马弗炉中用气体燃料加热 $1\mathrm{h}$ ，空冷。

# 5.3.3 末端淬透性曲线 见图5-1。

图5-1 末端淬性曲线[3]   
图片摘要：该图主要展示 5 1 末端淬性曲线[3]。
![](images/1e5e798215c06aef36446193f04216c506e2a658dce7da912b777f415f26ef44.jpg)  
（用钢成分为 $C = 0.62\%$ ， $\mathrm{Si} = 1.82\%$ ， $\mathbf{Mn} = 0.76\%$ 。  
奥氏体化温度为 $860^{\circ}\mathrm{C}$ ）

# 5.4 表面处理工艺

5.5 切削加工及磨削性能 该钢的切削加工性能尚可, 当 $\mathrm{HB} = 185 \sim 225 \mathrm{~kgf} / \mathrm{mm}^{2}$ 时, 相对切削加工性为 $45\%$ [10]。

# 参考资料

[1] GB1222—84《弹簧钢》，技术标准出版社，1984年。  
[2] 上海材料研究所，60Si2Mn钢（内部资料），1984年。  
[3] 手册编写组，合金钢钢种手册，第二册，冶金工业出版社，1983年， $11\sim 15$ 页。  
[4] BHM，航空材料手册（中译本），第一册，结构钢与铸铁，1965年，236～239页。  
[5] 钢铁研究院、机械科学研究院，合金钢手册，下册，中国工业出版社，1965年，200~201页。  
[6] 手册编委员会，机械工程手册，第三卷，机械工业出版社，1982年，12—146～12—147页。  
[7] 上海材料研究所，12种常用国产钢的疲劳性能数据（内部资料），1984年7月。  
[8] 图谱编写组，常用结构钢金相图谱，国防工业出版社，1982年， $228\sim 236$ 页。  
[9] HB/Z5025-77《航空用结构钢的热处理》，航空工业部标准化研究所，1977年。  
[10] 古里亚耶夫A·Ⅱ等，汽车构造钢手册，机械工业出版社，1955年， $110\sim 114$ 页。

编写：宋宇文

审校：姚志诚、刘德万

# 50 CrVA

# 1 概述

$50\mathrm{CrVA}$ 钢有良好的工艺和综合力学性能。该钢具有高的淬透性。由于钒的作用使钢的晶粒细化，降低了过热敏感性。经淬火回火后，具有高的比例极限和强度极限，高的疲劳强度及良好的塑性和韧性。该钢还具有良好的抗回火稳定性，当加热到 $300^{\circ}\mathrm{C}$ 时，弹性仍可保持。钢的切削性能尚好，但冷变形塑性低，焊接性能较差。

$50\mathrm{CrVA}$ 钢主要用于制造重要的和承受大应力的各种尺寸的弹簧、其使用温度不超过 $400^{\circ}\mathrm{C}$ 。

1.1 材料牌号 $50\mathrm{CrVA}$ 。  
1.2 相近牌号 $50\mathrm{X}\Phi \mathrm{A}$ （苏联），6150（美国）、SUP10（日本），735A50、En47（英国），50CV（法国）[1]。  
1.3 材料的技术标准 见表1-1。

表1-1  

<table><tr><td>品种</td><td>技术标准</td></tr><tr><td rowspan="2">棒材</td><td>GB 1222-84《弹簧钢》</td></tr><tr><td>YB 674-73《航空用结构钢钢棒技术条件》</td></tr><tr><td>管材</td><td>YB 676-73《航空用结构钢厚壁无缝钢管》</td></tr><tr><td rowspan="3">丝材</td><td>GB 3079-84《合金结构钢丝》</td></tr><tr><td>YB 285-64《铬钒弹簧钢丝》</td></tr><tr><td>YB 249-64《合金弹簧钢丝》</td></tr><tr><td>带材</td><td>GB 3525-83《弹簧钢、工具钢冷轧钢带》</td></tr><tr><td>锻件</td><td>HB 5024-77《结构钢、不锈及耐热钢锻件》</td></tr></table>

1.4 化学成分 见表1-2。

表1-2[1]  

<table><tr><td>元素</td><td>C</td><td>Mn</td><td>Si</td><td>S</td><td>P</td><td>Cr</td><td>Ni</td><td>V</td></tr><tr><td>含量,%</td><td>0.46~0.54</td><td>0.50~0.80</td><td>0.17~0.37</td><td>≤0.030</td><td>≤0.30</td><td>0.80~1.10</td><td>≤0.35</td><td>0.10~0.20</td></tr></table>

1.5 热处理制度 用 $d25\mathrm{mm}$ 毛坯热处理时， $860^{\circ}\mathrm{C}$ 油淬 $+460 \sim 520^{\circ}\mathrm{C}$ 回火，油冷；用试样热处理时， $860^{\circ}\mathrm{C}$ 油淬 $+400 \sim 500^{\circ}\mathrm{C}$ 回火，油冷。  
1.6 品种规格和供应状态   
1.6.1 品种规格 见表1-3中各标准的规定。

表1-3  

<table><tr><td>技术标准 状态\品种</td><td>圆 钢</td><td>六角钢</td><td>方 钢</td><td>扁 钢</td><td>钢 管</td><td>钢 丝</td><td>钢 带</td></tr><tr><td>热 轧</td><td>GB702 -86</td><td>GB705 -83</td><td>GB702 -86</td><td>GB704 -83</td><td>YB231 -70</td><td>-</td><td>-</td></tr><tr><td>冷轧(拉)</td><td>GB905 -82</td><td>GB907 -82</td><td>GB906 -82</td><td>-</td><td>YB231 -70</td><td>GB3079-82 YB285-64 YB249-64</td><td>GB3525 -83</td></tr><tr><td>锻 造</td><td>GB908 -72</td><td>-</td><td>GB908 -72</td><td>YB201 -63</td><td>-</td><td>-</td><td>-</td></tr></table>

1.6.2 供应状态 除钢丝、钢带可在冷拉（轧）状态供应外，其他品种通常为退火或高温回火。

1.7 熔炼和铸造工艺 该钢用电弧炉熔炼，或电弧炉 $+$ 电渣重熔。

1.8 应用概况及特殊要求 该钢在航空工业中应用很广泛，长期以来在航空发动机和飞机上用于制造气门弹簧、喷油嘴弹簧、安全阀弹簧、缓冲器弹簧等。也用于其他重要零件，如弹射座椅拉杆等。

# 2 物理及化学性能

# 2.1 热性能

2.1.4 线膨胀系数 见表2-1。

表2-1[4]   

<table><tr><td>θ, ℃</td><td>20~100</td><td>20~200</td><td>20~400</td><td>20~500</td><td>20~600</td></tr><tr><td>α, 10-6℃-1</td><td>11.3</td><td>12.4</td><td>12.9</td><td>13.75</td><td>17.55</td></tr></table>

2.2 密度 $\rho = 7.80\mathrm{g / cm}^3 [4]$

2.3 电性能 电阻率 $\rho = 23.0 \times 10^{-8} \Omega \cdot \mathrm{m}^{[5]}$ 。

# 3 力学性能

3.1 技术标准规定的性能 见表3-1。

表3-1  

<table><tr><td rowspan="3">品种</td><td rowspan="3">技术标准</td><td rowspan="3">热处理制度</td><td>σb</td><td>σ0.2</td><td>δ5</td><td>ψ</td><td>αKU</td><td>HB</td></tr><tr><td colspan="2">MPa</td><td colspan="2">%</td><td>kJ/m2</td><td rowspan="2">kgf/mm2</td></tr><tr><td colspan="5">不小于</td></tr><tr><td rowspan="3">棒材</td><td rowspan="3">Y B 674-73</td><td>退火或回火</td><td>-</td><td>-</td><td>-</td><td>-</td><td>-</td><td>≤255</td></tr><tr><td>d25 mm毛坯860℃油淬+460~520℃回火,油冷</td><td>1275</td><td>1080</td><td>10</td><td>45</td><td>-</td><td>156~255</td></tr><tr><td>试样860℃油淬+400~500℃回火,油冷</td><td>1275</td><td>1080</td><td>10</td><td>45</td><td>-</td><td>156~255</td></tr></table>

续表3-1
