Repository: C-zj02/CFD-claw

<div align="center">

**English** | [中文](#中文版) | [Français](README_FR.md) | [Русский](README_RU.md) | [हिन्दी](README_HI.md) | [العربية](README_AR.md) | [Português](README_PT.md)

# 🚀 Claude Code Python

**A Complete Python Reimplementation Based on Real Claude Code Source**

*From TypeScript Source → Rebuilt in Python with ❤️*

***
**🔥 Active Development • New Features Weekly 🔥**

</div>

***

## 🎯 What is This?

**Clawd Code** is a **complete Python rewrite** of Claude Code, based on the **real TypeScript source code**.

File: RAG-data/中国航空材料手册(第1版) 第1卷 结构钢 不锈钢601-800.pdf-2e8c5da1-3268-4ecf-8cdc-c81b30a5d9d7.md (part 3 of 6)
表3-4[12]  
<table><tr><td>θ, ℃</td><td>20~100</td><td>100~200</td><td>200~300</td><td>300~400</td><td>400~500</td></tr><tr><td>α, 10-6℃-1</td><td>10.3</td><td>10.3</td><td>11.2</td><td>11.8</td><td>12.4</td></tr></table>

2.2 密度 $\rho = 7.75\mathrm{g / cm}^3$

2.3 电性能 电阻率 $\rho = 73 \times 10^{-8} \Omega \cdot \mathrm{m}^{[2]}$ 。

2.4 磁性能

2.5 化学性能

2.5.1 抗氧化性能 在 $800^{\circ}\mathrm{C}$ 以下的空气介质中，具有稳定的抗氧化性能。

2.5.2 耐腐蚀性能

2.5.2.1 经不同温度回火后的耐盐雾腐蚀性能 见表2-3。

试验按HCS209-66《金属材料及其防护层盐雾腐蚀试验方法》进行，试验介质为 $3.5\% \mathrm{NaCl}$ 水溶液，温度为 $35\pm 1^{\circ}C$ ，试验时间为 $100\mathrm{d}_{\circ}$

表2-3[4]  

<table><tr><td>回火温度,℃</td><td>300</td><td>450</td><td>500</td><td>530</td><td>560</td><td>580</td><td>600</td><td>620</td><td>650</td><td>680</td></tr><tr><td>腐蚀失重,g/m2</td><td>0.28</td><td>0.20</td><td>1.49</td><td>6.48</td><td>6.14</td><td>3.42</td><td>0.44</td><td>0.15</td><td>0.34</td><td>0.34</td></tr></table>

注：试样经 $1040^{\circ}\mathrm{C}$ 油淬，而后在不同温度下间火 $2\mathrm{h}$ ，空冷。

2.5.2.2 钢的抗应力腐蚀性能 见表2-4。

试验分为恒应变及恒应力两种方法，恒应变试验在交替轮上进行，恒应力试验在拉伸试验机上进行。试验介质为 $3.5\% \mathrm{NaCl}$ 水溶液，温度为 $35 \pm 1^{\circ} \mathrm{C}$ 。

表 2-4 [4]  

<table><tr><td colspan="2">恒应变(弯曲法)测定</td><td colspan="2">恒应力(拉伸法)测定</td></tr><tr><td>施加应力,MPa</td><td>至破断时间,d</td><td>施加应力,MPa</td><td>至破断时间,h</td></tr><tr><td rowspan="4">667</td><td>13</td><td rowspan="4">667</td><td>36</td></tr><tr><td>15</td><td>36</td></tr><tr><td>18</td><td>56</td></tr><tr><td>180</td><td>-</td></tr></table>

注：试样经 $1040^{\circ}\mathrm{C}$ 油淬 $-530^{\circ}\mathrm{C}2\mathrm{h}$ 回火，空冷。

# 2.5.2.3 淬火冷速对钢腐蚀性能的影响 见图2-1。

应力腐蚀及盐雾腐蚀试验均在 $3.5\% \mathrm{NaCl}$ 水溶液中进行，温度为 $35 \pm 1^{\circ} \mathrm{C}$ 。应力腐蚀试验时施加的应力为 $667 \mathrm{MPa}$ ，盐雾腐蚀试验持续 $100 \mathrm{~d}$ 。

图片摘要：该图主要展示 2 1 淬火冷速对钢耐腐蚀性能的影响[13]（热处理制度为 淬火 回火）。
![](images/6f6751ffb33f12eb4453e4f0cd37e191769799115da673a3b5fc1453a6f22d0e.jpg)  
图2-1 淬火冷速对钢耐腐蚀性能的影响[13]（热处理制度为 $1040^{\circ}\mathrm{C}$ 淬火 $+530^{\circ}\mathrm{C}$ 回火）

# 3 力学性能

# 3.1 技术标准规定的力学性能 见表3-1。

表3·1  

<table><tr><td rowspan="3">技术标准</td><td colspan="2">热处理制度</td><td>σb</td><td>σ0.2</td><td>δ5</td><td>ψ</td><td>aKU</td><td rowspan="3">H Bkgf /mm2</td></tr><tr><td rowspan="2">淬火</td><td rowspan="2">回火</td><td colspan="2">MPa</td><td colspan="2">%</td><td>kJ/m2</td></tr><tr><td colspan="5">不小于</td></tr><tr><td>YB 675-73HB 5270-83</td><td>950~1040℃油淬</td><td>275~350℃空冷</td><td>1080</td><td>—</td><td>10</td><td>—</td><td>490</td><td>—</td></tr><tr><td>YB 677-71</td><td>970~1030℃油淬</td><td>275~350℃空冷</td><td>1080</td><td>—</td><td>10</td><td>—</td><td>—</td><td>—</td></tr><tr><td rowspan="3">HB 5024-77</td><td rowspan="3">950~1040℃油淬</td><td>275~350℃空冷</td><td>1080</td><td>—</td><td>10</td><td>—</td><td>490</td><td>415~352</td></tr><tr><td>500~540℃空冷</td><td>1030</td><td>835</td><td>9</td><td>45</td><td>490</td><td>375~321</td></tr><tr><td>670~690℃空冷</td><td>835</td><td>635</td><td>12</td><td>45</td><td>690</td><td>302~255</td></tr></table>

# 3.2 室温和不同温度下的力学性能

# 3.2.1 硬度 经不同温度回火后的硬度变化 见图3-1。

图3-1 经不同温度回火后的硬度变化[4.5]  
图片摘要：该图主要展示 3 1 经不同温度回火后的硬度变化[4.5]。
![](images/4c90c79335af92dfeb150b9de2fffd93ee0c037559733329d260fa8af58b481f.jpg)  
A—回火前经 $1020^{\circ}\mathrm{C}$ 油淬；B—回火前经 $1040^{\circ}\mathrm{C}$ 油淬，均回火 $2\mathrm{h}$

# 3.2.2 拉伸性能

# 3.2.2.1 棒材室温拉伸性能 见表3-2。

表3-2[6]  

<table><tr><td rowspan="2">热处理制度</td><td>σ0.01</td><td>σ0.2</td><td>σ0.7</td><td>σ0.85</td><td>σb</td><td>δ5</td><td>ψ</td></tr><tr><td colspan="5">MPa</td><td colspan="2">%</td></tr><tr><td>1040℃油淬+300℃回火</td><td>814</td><td>1007</td><td>1011</td><td>971</td><td>1422</td><td>18.5</td><td>67.6</td></tr></table>

3.2.2.2 经 $1030^{\circ}\mathrm{C}$ 油淬 $+300^{\circ}\mathrm{C}$ 回火后的室温拉伸应力-应变曲线 见图3-2。

图片摘要：该图主要展示 3 2[6]。
![](images/0de608b52774aa0c90301ffaaef86a3d6f7f63120ea8f79d6ecdc5ac68495f5e.jpg)  
图3-2室温拉伸应力-应变曲线（热处理制度为 $1030^{\circ}\mathrm{C}$ 油冷 $+300^{\circ}\mathrm{C}$ 回火）

# 3.2.2.3 棒材室温拉伸强度生产检验数据统计 见表3-3。

表3-3[7]  

<table><tr><td>项 目</td><td>S基值</td><td>A基值</td><td>B基值</td><td>X值</td><td>s</td></tr><tr><td>σb, MPa</td><td>1080</td><td>1215</td><td>1265</td><td>1325</td><td>44.1</td></tr></table>

注：1. 试样经 $950 \sim 1040^{\circ} \mathrm{C}$ 油淬 $+275 \sim 350^{\circ} \mathrm{C}$ 回火，空冷。  
2. 表中数据为540炉号610个生产检验数据统计结果。

# 3.2.2.4 棒材在不同温度下的拉伸性能 见表3-4和图3-3。

表3-4[3]  

<table><tr><td rowspan="2">热处理制度</td><td rowspan="2">θ,℃</td><td>σb</td><td>σ0.2</td><td>δ5</td><td>ψ</td></tr><tr><td colspan="2">MPa</td><td colspan="2">%</td></tr><tr><td rowspan="6">1040℃油淬+550℃回火</td><td>20</td><td>1085</td><td>937</td><td>16.6</td><td>61.0</td></tr><tr><td>200</td><td>941</td><td>788</td><td>13.9</td><td>61.5</td></tr><tr><td>300</td><td>912</td><td>778</td><td>13.4</td><td>59.5</td></tr><tr><td>400</td><td>818</td><td>783</td><td>12.3</td><td>57.5</td></tr><tr><td>500</td><td>798</td><td>716</td><td>13.9</td><td>63.0</td></tr><tr><td>600</td><td>421</td><td>382</td><td>28.5</td><td>77.0</td></tr><tr><td rowspan="5">1030℃油淬+680℃回火</td><td>20</td><td>946</td><td>755</td><td>17.0</td><td>59.0</td></tr><tr><td>300</td><td>828</td><td>677</td><td>14.0</td><td>53.0</td></tr><tr><td>400</td><td>851</td><td>686</td><td>13.0</td><td>37.0</td></tr><tr><td>500</td><td>637</td><td>539</td><td>18.0</td><td>66.0</td></tr><tr><td>600</td><td>356</td><td>353</td><td>29.0</td><td>88.0</td></tr></table>

图片摘要：该图主要展示 3 4[3]。
![](images/ed5a207811523c6fde40433d32502d99118b23fbf4af4a2d479bfe08a3ee6fd9.jpg)  
图3-3 不同温度下棒材的拉伸性能[3]（热处理制度为 $1040^{\circ}\mathrm{C}$ 油冷 $+550^{\circ}\mathrm{C}$ 回火）

3.2.2.5 板材在不同温度下的拉伸性能 见表3-5。

表3-5[2]  

<table><tr><td rowspan="2">热处理制度</td><td rowspan="2">θ, ℃</td><td>σb</td><td>σ0.2</td><td rowspan="2">δ5, %</td></tr><tr><td colspan="2">MPa</td></tr><tr><td rowspan="3">1040℃油淬 + 680℃回火</td><td>20</td><td>686</td><td>451</td><td>15</td></tr><tr><td>300</td><td>569</td><td>353</td><td>12</td></tr><tr><td>450</td><td>530</td><td>353</td><td>9</td></tr></table>

3.2.2.6 不同回火温度对室温拉伸性能的影响 见图3-4。

图片摘要：该图主要展示 3 5[2]。
![](images/30676b4ae071e70326cd980794d78b380510ffa8e3e27ea77fc05ea07a42f76f.jpg)  
图34 不同回火温度对室温拉伸性能的影响[5]

3.2.2.7 $\delta$ -铁素体含量对钢的拉伸性能的影响 见表3-6。

表3-6{12}  

<table><tr><td rowspan="2">锻件号</td><td rowspan="2">热处理制度</td><td rowspan="2">δ铁素体含量%</td><td>σb</td><td>σ0.2</td><td>δ5</td><td>ψ</td></tr><tr><td colspan="2">MPa</td><td colspan="2">%</td></tr><tr><td>18552</td><td rowspan="4">1000℃油淬+650~680℃回火</td><td>&lt;10</td><td>847</td><td>663</td><td>17.5</td><td>51.1</td></tr><tr><td>18597</td><td>~15</td><td>853</td><td>673</td><td>15.0</td><td>43.7</td></tr><tr><td>18548</td><td>~30</td><td>815</td><td>663</td><td>15.5</td><td>41.9</td></tr><tr><td>18411</td><td>~50</td><td>745</td><td>594</td><td>15.8</td><td>29.8</td></tr></table>

注：1.表列锻件的元素含量（%）为：  
锻件号 C Mn Si Cr Ni  
18552 0.15 0.46 0.10 17.04 2.24   
18597 0.15 0.55 0.29 16.76 2.40   
18548 0.16 0.41 0.53 16.77 1.70   
18.411 0.14 0.68 0.70 18.71 2.30   
2. 拉伸试样取自锻件的切向。

图片摘要：该图主要展示 3 5 不同的淬火温度对拉伸性能的影响[8]。
![](images/33ea77b0b674e2c681089275f4dea83fc4c44ee19d6fb210c4d738a215c8e901.jpg)  
图3-5 不同的淬火温度对拉伸性能的影响[8]

# 3.2.4 冲击性能

# 3.2.4.1 室温冲击韧性生产检验数据统计 见表3-7。

表3-7[7]  

<table><tr><td>项 目</td><td>S基值</td><td>max</td><td>min</td><td>X值</td><td>s</td></tr><tr><td>akU, kJ/m2</td><td>490</td><td>2350</td><td>490</td><td>1190</td><td>380</td></tr></table>

注：试样经 $950\sim 1040^{\circ}\mathrm{C}$ 油淬 $+275\sim 350^{\circ}\mathrm{C}$ 回火，空冷。

# 3.2.4.2 室温及高温冲击韧性 见表3-8。

表3-8[3]  

<table><tr><td>θ, ℃</td><td>20</td><td>200</td><td>300</td><td>400</td><td>500</td></tr><tr><td>akU, kJ/m2</td><td>520</td><td>1430</td><td>1350</td><td>1350</td><td>1270</td></tr></table>

注：试样经 $1050^{\circ}\mathrm{C}$ 油冷 $+550^{\circ}\mathrm{C}$ 回火。

# 3.2.4.3 不同温度长期保温对冲击韧性的影响 见表3-9。

表3-9[1]  

<table><tr><td colspan="2">保温时间,h</td><td>2.5</td><td>10</td><td>50</td><td>100</td><td>150</td><td>200</td></tr><tr><td rowspan="2">\( a_{\mathrm {ku}}, \mathrm {kJ}/\mathrm {m}^{2} \)</td><td>450°C</td><td>1940</td><td>690</td><td>160</td><td>140</td><td>170</td><td>-</td></tr><tr><td>520°C</td><td>1240</td><td>1180</td><td>1230</td><td>940</td><td>1030</td><td>1220</td></tr></table>

注：试样在长期保温之前，先经 $1030^{\circ}\mathrm{C}$ 油淬 $+550^{\circ}\mathrm{C}$ 回火。

# 3.2.4.4 不同温度回火后的冲击韧性 见图3-6。

图3-6 不同温度回火后的冲击韧性[4.5.8]  
图片摘要：该图主要展示 3 6 不同温度回火后的冲击韧性[4.5.8]。
![](images/2418e3befc2c9c0d46cc4272f876667f6e821aa00f7a38e4ff25c1b658791ecf.jpg)  
1—1060°C淬火[8]；2—1040°C淬火[4]；3—1020°C淬火[5]，   
随后分别在指定温度下回火

# 3.2.4.5 $\delta-$ 铁素体不同含量对冲击韧性的影响 见表3-10。

表3-10[2]  

<table><tr><td>锻件号</td><td>热处理制度</td><td>δ-铁素体含量,%</td><td>aKU, kJ/m²</td></tr><tr><td>18552</td><td rowspan="4">1000℃油淬+650~680℃回火</td><td>&lt;10</td><td>680</td></tr><tr><td>18591</td><td>~15</td><td>430</td></tr><tr><td>18548</td><td>~30</td><td>190</td></tr><tr><td>18411</td><td>~50</td><td>170</td></tr></table>

注：试样取自锻件的切向。

# 3.2.4.6 不同淬火温度对冲击韧性的影响 见图3-7。

图片摘要：该图主要展示 3 10[2]。
![](images/d49a8ab42626e05361ab557b57e7c28d7dea60e6822039491e428f77ed027d81.jpg)  
图3-7 不同淬火温度对冲击韧性的影响[8]1—300℃回火；2—650℃回火

# 3.2.4.7 不同淬火冷速对冲击韧性的影响 见图3-8。

图片摘要：该图主要展示 3 7 不同淬火温度对冲击韧性的影响[8]1—300℃回火；2—650℃回火。
![](images/52513375fe57bf107b8619e5c6357e6373a7d21c6936b7ea18ac8b249d52e92e.jpg)  
图3-8 不同淬火冷速对冲击韧性的影响[13]（淬火加热温度为 $1040^{\circ}\mathrm{C} + 530^{\circ}\mathrm{C}$ 回火）

3.2.4.8 不同回火冷速对冲击韧性的影响 见表3-11。

表3-11[9]  

<table><tr><td rowspan="2">回火温度,℃</td><td colspan="2">\( a_{\mathrm {KU}}, \mathrm {kJ}/\mathrm {m}^{2} \)</td></tr><tr><td>油 淬</td><td>空 冷</td></tr><tr><td>600</td><td>1210</td><td>1250</td></tr><tr><td>550</td><td>1530</td><td>1150</td></tr></table>

注：试样经 $1030^{\circ}\mathrm{C}$ 油淬后，在指定温度回火 $2\mathrm{h}$ 。

# 3.3 持久和蠕变性能

3.3.1 高温持久性能 见表3-12。

表3-12[3]  

<table><tr><td rowspan="2">热处理制度</td><td rowspan="2">θ, ℃</td><td>σ100</td><td>σ200</td><td>σ300</td><td>σ500</td><td>σ1000</td><td>σ2000</td></tr><tr><td colspan="6">MPa</td></tr><tr><td rowspan="4">1050℃油冷+550℃回火</td><td>300</td><td>-</td><td>804</td><td>-</td><td>-</td><td>-</td><td>-</td></tr><tr><td>400</td><td>726</td><td>-</td><td>765</td><td>696</td><td>647</td><td>628</td></tr><tr><td>450</td><td>-</td><td>608</td><td>-</td><td>-</td><td>-</td><td>-</td></tr><tr><td>500</td><td>-</td><td>-</td><td>265</td><td>-</td><td>-</td><td>-</td></tr></table>

# 3.3.2 高温蠕变性能

3.3.2.1 不同温度下的蠕变性能 见表3-13。

表3-13[3]  

<table><tr><td>热处理制度</td><td>θ, ℃</td><td>σ0.2/100,MPa</td></tr><tr><td rowspan="3">1050℃油淬 + 550℃回火, 空冷</td><td>300</td><td>343</td></tr><tr><td>400</td><td>294</td></tr><tr><td>450</td><td>275</td></tr><tr><td rowspan="3">1050℃油淬 + 680℃回火, 空冷</td><td>300</td><td>363</td></tr><tr><td>400</td><td>314</td></tr><tr><td>500</td><td>49</td></tr></table>

3.3.2.2 不同回火温度对蠕变性能的影响 见图3-9。

试验温度为 $450^{\circ}\mathrm{C}$ ，时间为100h，所加应力为 $275\mathrm{MPa}$ ，试样在回火前经 $1040^{\circ}\mathrm{C}$ 油淬。

图片摘要：该图主要展示 3 13[3]。
![](images/7e8e019904d84f3e132895b522487fe4902c62774566254d1c95e037d8ce74d3.jpg)  
图3-9 $1040^{\circ}\mathrm{C}$ 油淬，不同温度回火后的蠕变性能[3]

# 3.4 疲劳性能

# 3.4.1 高周疲劳

3.4.1.1 不同温度下的旋转弯曲疲劳性能 见表3-14。

表3-14[3]  

<table><tr><td rowspan="2">热处理制度</td><td rowspan="2">θ, ℃</td><td>σ-1</td><td>σ-1H</td></tr><tr><td colspan="2">MPa</td></tr><tr><td rowspan="3">1050℃油淬+580℃回火</td><td>20</td><td>481</td><td>294</td></tr><tr><td>400</td><td>441</td><td>-</td></tr><tr><td>500</td><td>392</td><td>-</td></tr></table>

注：循环周次 $10^{7}$ 。

3.4.1.2 经不同温度回火后钢的室温光滑与缺口旋转弯曲疲劳曲线 见图3-10。

图片摘要：该图主要展示 3 14[3]。
![](images/ce2a9618388e341676d7bb31cf597af7b21c1a1b484babb6543e54b2bd467b38.jpg)  
图3-10 室温光滑与缺口旋转弯曲疲劳曲线[10]为530℃回火；--为580℃回火

# 3.5 弹性性能

3.5.1 弹性模量 见表3-15。

表3-15[9]  

<table><tr><td>θ, ℃</td><td>20</td><td>300</td><td>450</td><td>500</td><td>600</td></tr><tr><td>E, GPa</td><td>193</td><td>164</td><td>159</td><td>148</td><td>133</td></tr></table>

# 4 组织结构

4.1 相变温度 见表4-1。

表4-1[11]  

<table><tr><td>相变点</td><td>Ac1</td><td>A r i</td><td>Ms</td></tr><tr><td>θ, ℃ (近似值)</td><td>810</td><td>780</td><td>357</td></tr></table>

# 4.2 时间-温度-组织转变曲线

# 4.3 合金组织结构

4.3.1 1Cr17Ni2 钢在淬火状态下的组织为马氏体 +δ-铁素体 +残余奥氏体。在回火过程中，自马氏体及δ-铁素体中析出 $\mathbf{M}_{23}\mathbf{C}_{6}$ 型碳化物，并集聚于晶界上，马氏体分解为回火索氏体。在 $500^{\circ}\mathrm{C}$ 左右，残余奥氏体分解。

4.3.2 化学成分对钢中 $\delta$ 铁素体含量的影响 见表4-2。

表4-2[12]  

<table><tr><td rowspan="2">熔炼炉号</td><td>C</td><td>Mn</td><td>Si</td><td>Cr</td><td>Ni</td><td rowspan="2">热处理制度</td><td rowspan="2">δ-铁素体含量,%</td></tr><tr><td colspan="5">%</td></tr><tr><td>1</td><td>0.23</td><td>1.02</td><td>0.97</td><td>21.85</td><td>2.22</td><td rowspan="9">1100℃油淬+高温回火</td><td>80</td></tr><tr><td>2</td><td>0.11</td><td>0.68</td><td>0.48</td><td>15.50</td><td>1.55</td><td>30~40</td></tr><tr><td>3</td><td>0.16</td><td>0.41</td><td>0.53</td><td>16.77</td><td>1.70</td><td>30</td></tr><tr><td>4</td><td>0.17</td><td>0.42</td><td>0.50</td><td>16.75</td><td>1.50</td><td>20~25</td></tr><tr><td>5</td><td>0.13</td><td>0.46</td><td>0.12</td><td>17.00</td><td>2.21</td><td>15~20</td></tr><tr><td>6</td><td>0.15</td><td>0.55</td><td>0.29</td><td>16.76</td><td>2.40</td><td>10~15</td></tr><tr><td>7</td><td>0.15</td><td>0.46</td><td>0.10</td><td>17.04</td><td>2.24</td><td>&lt;10</td></tr><tr><td>8</td><td>0.17</td><td>0.37</td><td>0.46</td><td>16.17</td><td>2.50</td><td>很少</td></tr><tr><td>Y B 675-73</td><td>0.11~0.17</td><td>≤0.80</td><td>≤0.80</td><td>16.00 ~ 18.00</td><td>1.50~2.50</td><td></td></tr></table>

注：1. $\delta$ -铁素体含量用金相法测定。  
2. 为观察成分对 $\delta$ -铁素体含量的影响，个别炉号成分超出规定范围，仍列入表内。

# 4.3.3 加热温度与时间对钢中 $\delta$ -铁素体含量的影响 见表4-3。

表4-3[12]  

<table><tr><td>\( \delta \) -铁素体 保温时间含量,%h加热温度, \( {}^{ \circ  }\mathrm{C} \)</td><td>0.5</td><td>1</td><td>2</td><td>4</td><td>6</td><td>10</td></tr><tr><td>940</td><td>15</td><td>15</td><td>15</td><td>15 ~ 20</td><td>20</td><td>20~25</td></tr><tr><td>980</td><td>15</td><td>10~15</td><td>10~15</td><td>10~15</td><td>20~25</td><td>30~40</td></tr><tr><td>1000</td><td>10~15</td><td>15 ~ 20</td><td>20~25</td><td>30~35</td><td>35</td><td>40</td></tr><tr><td>1100</td><td>10~15</td><td>20~25</td><td>30~35</td><td>40~45</td><td>-</td><td>60</td></tr><tr><td>1200</td><td>40</td><td>40~45</td><td>50</td><td>55</td><td>60</td><td>&gt;60</td></tr></table>

注：试验用钢的成分为 $C = 0.18\%$ ， $\mathrm{Mn} = 0.70\%$ ， $\mathrm{Si} = 0.41\%$ ， $\mathrm{Cr} = 16.10\%$ ， $\mathrm{Ni} = 1.90$

4.3.4 $\delta$ -铁素体分布状况对锻件冲击韧性的影响 见表4-4。

表4-4[12]  

<table><tr><td>δ-铁素体分布状况</td><td>断续的网状分布</td><td>不明显的带状分布</td><td>明显的带状分布</td></tr><tr><td>a kU, kJ/m2</td><td>300~350</td><td>620~700</td><td>1230~1350</td></tr></table>

注：钢中 $\delta$ -铁素体含量约为 $20\sim 25\%$ ，试样沿变形方向切取。

# 5 工艺性能与要求

# 5.1 成形性能

5.1.1 锻造温度范围为 $1175\sim 825^{\circ}C$ ，锻后应缓冷。

5.1.2 1Cr 17Ni 2 钢冷冲压性能良好, 极限拉深系数为 $1.96 \sim 2.02$ , 工作拉深系数为极限拉深系数的 $85\% \sim 90\%$ . 当采用极限拉深系数进行拉深时, 材料约减薄 $10\% \sim 12\%$ , 而采用工作拉深系数拉深时, 材料减薄约 $8\%$ . 极限卷边系数为 $1.46 \sim 1.74$ 。制造平面零件时的压出系数为 0.27; 制造球面零件时的压出系数为 0.45, 工作压出系数为 0.32。

5.2 焊接性能 可用各种方法焊接，但焊后应及时进行高温回火或调质处理。

# 5.3 零件热处理工艺

5.3.1 零件的低温退火或高温回火工艺为 $670\sim 690^{\circ}\mathrm{C}$ ，空冷。

5.3.2 零件的最终热处理工艺 见表5-1。

表5-1[13]  

<table><tr><td rowspan="2">淬火</td><td colspan="2">按强度选择回火温度</td><td colspan="2">按硬度选择回火温度</td><td rowspan="2">冷却介质</td></tr><tr><td>σb, MPa</td><td>回火温度,℃</td><td>HB,kgf/mm²</td><td>回火温度,℃</td></tr><tr><td rowspan="5">950~1040℃油淬</td><td>785~981</td><td>590~650</td><td>255~302</td><td>600~680</td><td rowspan="4">油或水</td></tr><tr><td>883~1079</td><td>540~600</td><td>285~341</td><td>520~580</td></tr><tr><td>981~1177</td><td>500~560</td><td>321~375</td><td>480~540</td></tr><tr><td>1079~1275</td><td>480~540</td><td>-</td><td>-</td></tr><tr><td>&gt;1275</td><td>300~360</td><td>&gt;375</td><td>&lt;350</td><td>空气</td></tr></table>

注：为避免出现回火脆性，除零件有特殊要求外，不宜在 $400\sim 580^{\circ}\mathrm{C}$ 范围内回火。

# 5.4 表面处理工艺

5.5 切削加工及磨削性能 切削加工性能良好。

# 参考资料

[1] 林慧国、周人俊，《世界钢号手册》，机械工业出版社，1985年。  
[2] YB 675-73《航空用不锈及耐热钢钢棒技术条件》，冶金工业部标准化研究所，1974年。  
[3] 北京航空材料研究所，热强不锈钢性能数据汇编（内部资料），1968年2月。  
[4] 北京航空材料研究所，马氏体不锈钢压气机叶片最佳热处理工艺的选择（内部报告），1981年。  
[5] 新都机械厂，回火温度对2Cr13、Cr17Ni2及1Cr11Ni2W2MoV钢性能的影响（内部报告），1983年8月。  
[6] 北京航空材料研究所，Cr17Ni2钢拉伸应力-应变试验报告（内部资料），1986年。  
[7] 各有关工厂，Cr17Ni2等钢生产检验数据（不锈04-86及13-86），北京航空材料研究所存，1986年。  
[8] 西宁钢厂，Cr17Ni2钢的相变及热处理，1979年。  
[9] M.Ф. A.IeKceehko, CtpyKtypa u CBOHCTBa TeIIOctOu KHX KoHcTpyKuHOHHbX Hn HepKaBeoHnx CTaJIeH, 1962年。

[10] BHA M，航空材料手册（中译本），耐热钢及合金，1965年8月，第 $101\sim 109$ 页。  
[11] 手册编写组，合金钢钢种手册，第五册，不锈耐酸钢，冶金工业出版社，1983年，第 $38\sim 40$ 页。  
[12] 陈德和，不锈钢的性能与组织，机械工业出版社，1977年。  
[13] 钟培道，淬火冷速对 Cr17 Ni2 钢组织与性能的影响，《《金属热处理》，1980年12月。  
[14] HB/Z 80-84,《航空用不锈钢、耐热钢热处理说明书》,航空工业部标准化研究所,1984年。  
[15] 钢铁研究院，航空材料手册，热强钢及合金（内部出版物），1967年8月。

编写：钟培道

审校：高荣贵、冯慎田

# 1 Cr11Ni 2 W2 MoV

# 1 概述

1 Cr11Ni2W2MoV钢是马氏体型热强不锈钢，其室温拉伸强度、持久强度极限及蠕变极限均较高，并有良好的韧性和抗氧化性能，在淡水和湿空气中有较好的耐蚀性，但不适宜在海水和海洋性大气中使用。

1 Cr11Ni2W2MoV钢通常含有少量的δ-铁素体，但含量大于 $5\%$ 时，横向力学性能（主要是韧性、疲劳性能及蠕变性能等）变坏。为减少 $\delta-$ 铁素体含量，对钢的冶炼、加工和热处理等都应采取相应的措施。该钢的工艺塑性和焊接性能良好，可以制造形状复杂的模锻件和焊接结构件。淬硬性与淬透性也较好，厚度在 $200\mathrm{mm}$ 以下的零件易于淬透。 $350\sim 530^{\circ}\mathrm{C}$ 及 $620\sim 660^{\circ}\mathrm{C}$ 为回火脆性区，应避免在此温度范围内回火。

1 Cr11Ni2W2MoV钢适于制造在 $550^{\circ}\mathrm{C}$ 以下及高湿条件下工作的承力件。

1.1 材料牌号 1 Cr11Ni2W2MoV。  
1.2 相近牌号 $\partial H961$ （苏联）；616（美国）；SUH616（日本）；H46（英国）；Z12CNDV12（法国）。  
1.3 材料的技术标准 见表1-1。

表1-1  

<table><tr><td>品种</td><td>技术标准</td></tr><tr><td rowspan="2">棒材</td><td>Y B 675-73《航空用不锈及耐热钢钢棒技术条件》</td></tr><tr><td>HB 5270-83《航空发动机转动件用高级优质不锈钢钢棒》</td></tr><tr><td>板材</td><td>Y B 677-71《航空用不锈冷轧薄钢板》</td></tr><tr><td>锻件</td><td>HB 5024-77《结构钢、不锈及耐热钢锻件》</td></tr></table>

1.4 化学成分 见表1-2。

表1-2[1]  

<table><tr><td>元素</td><td>C</td><td>Mn</td><td>Si</td><td>Cr</td><td>Ni</td><td>W</td><td>Mo</td><td>V</td><td>S</td><td>P</td></tr><tr><td>含量,%</td><td>0.10~0.16</td><td>≤0.60</td><td>≤0.60</td><td>10.50~12.00</td><td>1.40~1.80</td><td>1.50~2.00</td><td>0.35~0.50</td><td>0.18~0.30</td><td>≤0.020</td><td>≤0.030</td></tr></table>

1.5 热处理制度 棒材及锻件 $1000 \sim 1020^{\circ} \mathrm{C}$ 正火 $+680 \sim 720^{\circ} \mathrm{C}$ 回火； $1000 \sim 1020^{\circ} \mathrm{C}$ 油淬或空冷 $+660 \sim 710^{\circ} \mathrm{C}$ 或 $540 \sim 600^{\circ} \mathrm{C}$ 回火。板材 $1000 \sim 1020^{\circ} \mathrm{C}$ 油淬或空冷 $+660 \sim 710^{\circ} \mathrm{C}$ 回火。

1.6 品种规格和供应状态   
1.6.1 品种规格 见表1-3中各标准的规定。

表1-3  

<table><tr><td>状态\技术标准\品种</td><td>圆 钢</td><td>板 材</td><td>锻 件</td></tr><tr><td>热 轧</td><td>GB 702-86</td><td>GB 709-65</td><td>-</td></tr><tr><td>锻 材</td><td>GB 908-72</td><td>-</td><td>按需要供应</td></tr><tr><td>冷 轧</td><td>-</td><td>GB 708-65</td><td>-</td></tr></table>

1.6.2 供应状态 热加工用钢棒以高温回火状态供应；切削加工用钢棒以正火并高温回火状态供应；钢板以高温回火状态供应。  
1.7 熔炼和铸造工艺 可用电弧炉、电弧炉加电渣重熔、真空感应、真空自耗等工艺冶炼。  
1.8 应用概况及特殊要求 已在多种航空发动机上用于制造压气机盘、压气机叶片及涡轮轴及压缩弹簧等重要零件。在冶炼及热加工过程中应注意严格控制 $\delta-$ 铁素体含量。在海水及海洋性气氛中使用时出现的主要问题是耐腐蚀性能较差。

# 2 物理及化学性能

# 2.1 热性能

2.1.2 热导率 见表2-1。

表 2-1 [2]  

<table><tr><td>θ, ℃</td><td>20</td><td>100</td><td>200</td><td>300</td><td>400</td><td>500</td><td>600</td><td>700</td><td>800</td></tr><tr><td>λ, W / (m·℃)</td><td>20.9</td><td>22.2</td><td>23.9</td><td>25.5</td><td>27.2</td><td>28.1</td><td>28.5</td><td>28.9</td><td>30.1</td></tr></table>

2.1.3 比热容 见表2-2。

表 2-2 [3]  

<table><tr><td>θ, ℃</td><td>100</td><td>200</td><td>300</td><td>400</td><td>500</td><td>600</td><td>700</td></tr><tr><td>C, J/(kg·℃)</td><td>481</td><td>515</td><td>557</td><td>595</td><td>678</td><td>783</td><td>1013</td></tr></table>

2.1.4 线膨胀系数 见表2-3。

表2-3[3]  

<table><tr><td>θ, ℃</td><td>20~100</td><td>20~200</td><td>20~300</td><td>20~400</td><td>20~450</td><td>20~500</td><td>20~600</td></tr><tr><td>a, 10-6·℃-1</td><td>9.3</td><td>10.3</td><td>10.8</td><td>11.3</td><td>11.5</td><td>11.7</td><td>12.2</td></tr></table>

2.2 密度 $\rho = 7.8\mathrm{g / cm}^{3[2]}$ 。

# 2.3 电性能

# 2.4 磁性能

# 2.5 化学性能

2.5.1 抗氧化性能 在 $700^{\circ}\mathrm{C}$ 的空气中具有稳定的抗氧化性能，属于完全抗氧化级[3]。

# 2.5.2 耐腐蚀性能

2.5.2.1 钢经不同温度回火对盐雾腐蚀失重的影响 见图2-1。

试验按HCS209—66《金属材料及其防护层的盐雾腐蚀试验方法》进行，介质为 $3.5\%$ NaC1水溶液，温度为 $35 \pm 1^{\circ} \mathrm{C}$ ，试验时间为100d。

图片摘要：该图主要展示 2 1 不同温度回火对盐雾腐蚀失重的影响[4]（试样在回火前经 油淬）。
![](images/f2e05e54b2c4ef2a23ef38767d921b618c3efa7144eeef31196ba50a19e6b45c.jpg)  
图2-1 不同温度回火对盐雾腐蚀失重的影响[4]（试样在回火前经 $1010^{\circ}\mathrm{C}$ 油淬）

2.5.2.2 1 Cr11Ni2 W2Mo,1Cr17Ni2 及 1 Cr12Ni2 WMoVNb三种钢的耐应力腐蚀性能比较 见表2-4。

表2-4[4]  

<table><tr><td rowspan="3">试验方式</td><td colspan="2">1 Cr11Ni 2 W2 MoV</td><td colspan="2">1 Cr17Ni 2</td><td colspan="2">1 Cr12Ni 2 WMoV Nb</td></tr><tr><td>施加应力</td><td>至破断时间</td><td>施加应力</td><td>至破断时间</td><td>施加应力</td><td>至破断时间</td></tr><tr><td>MPa</td><td>h</td><td>MPa</td><td>h</td><td>MPa</td><td>h</td></tr><tr><td>恒应力</td><td>814</td><td>63</td><td>667</td><td>43</td><td>814</td><td>&gt;500</td></tr><tr><td>恒应变</td><td>814</td><td>192</td><td>667</td><td>456</td><td>814</td><td>&gt;4320</td></tr></table>

注：1 Cr11Ni2W2MoV 钢经 $1010^{\circ}\mathrm{C}$ 油淬 $+560^{\circ}\mathrm{C}$ 回火。  
1 Cr17Ni2 钢经 $1040^{\circ}\mathrm{C}$ 油淬 $+530^{\circ}\mathrm{C}$ 回火。  
1 Cr12Ni 2 WMoVNb钢经 $1150^{\circ}\mathrm{C}$ 油淬 $+580^{\circ}\mathrm{C}$ 回火。

试验分恒应变及恒应力两种形式，恒应变试验采用弓形试样，在干湿交替轮上进行；恒应力试验采用拉伸试样，在拉伸试验机上进行。试验介质均为 $3.5\%$ NaCl水溶液，温度为 $35 \pm 1^{\circ}\mathrm{C}$ ，施加应力均为各自屈服强度的 $80\%$ 。

2.5.2.3 不同淬火冷却速度对钢的耐腐蚀性能的影响 见图2-2。

盐雾腐蚀介质为 $3.5\% \mathrm{NaCl}$ 水溶液，温度为 $35 \pm 1^{\circ} \mathrm{C}$ ，经100d试验后，测其失重；应力腐蚀介质条件同盐雾腐蚀，施加应力为 $814 \mathrm{MPa}$ 。

试样经 $1010^{\circ}\mathrm{C}$ 淬火（不同冷速），然后经 $560^{\circ}\mathrm{C}$ 回火。

图2-2 淬火冷速对钢的耐腐蚀性能的影响[5]  
图片摘要：该图主要展示 2 2 淬火冷速对钢的耐腐蚀性能的影响[5]。
![](images/3df4d9f901ac0031017a584f248040012d05abdef903c2f8b4490f573cdeca1e.jpg)  
一盐雾腐蚀失重；·一一应力腐蚀破断时间

# 3 力学性能

3.1 技术标准规定的力学性能 见表3-1。

表3-1  

<table><tr><td rowspan="3">技术标准</td><td colspan="2">热处理制度</td><td rowspan="3">取样方向</td><td>σb</td><td>σ0.2</td><td>δ5</td><td>ψ</td><td>aKU</td><td>HB</td></tr><tr><td rowspan="2">淬火</td><td rowspan="2">回火</td><td colspan="2">MPa</td><td colspan="2">%</td><td>kJ/m2</td><td rowspan="2">kgf/mm2</td></tr><tr><td colspan="5">不小于</td></tr><tr><td>YB 675-73</td><td rowspan="5">1000~1020℃油淬或空冷</td><td>540~560℃</td><td rowspan="2">纵向</td><td>1080</td><td>885</td><td>12</td><td>50</td><td>690</td><td>311~388</td></tr><tr><td>HB 5270-83</td><td>660~710℃</td><td>885</td><td>735</td><td>15</td><td>55</td><td>880</td><td>269~321</td></tr><tr><td>HB 5024-77</td><td>540~560℃</td><td rowspan="2">横向</td><td>1030</td><td>835</td><td>8</td><td>30</td><td>345</td><td>311~388</td></tr><tr><td>YB 5270-83</td><td>660~710℃</td><td>835</td><td>685</td><td>9</td><td>35</td><td>440</td><td>269~321</td></tr><tr><td>YB 677-71</td><td>660~710℃</td><td>纵向</td><td>835</td><td>-</td><td>14</td><td>-</td><td>-</td><td>-</td></tr></table>

# 3.2 室温和不同温度下的力学性能

3.2.1 硬度 经不同温度回火后的硬度变化 见图3-1。

图片摘要：该图主要展示 3 1。
![](images/fdec522bdd22e5757152964f0318b4464da7ff642f200d45dd8c4110b9d62be5.jpg)  
图3-1 经不同温度回火后的硬度变化[41]（试样回火前经 $1010^{\circ}\mathrm{C}$ 油冷）

# 3.2.2 拉伸性能

3.2.2.1 棒材室温拉伸强度生产检验数据统计 见表3-2。

表3-2 [6]   

<table><tr><td colspan="2">项 目</td><td>S基值</td><td>A基值</td><td>B基值</td><td>X值</td><td>s值</td></tr><tr><td>σb</td><td rowspan="2">MPa</td><td>1080</td><td>1035</td><td>1105</td><td>1195</td><td>60</td></tr><tr><td>σ0.2</td><td>885</td><td>900</td><td>955</td><td>1020</td><td>43</td></tr></table>

注：1. 热处理制度为 $1000 \sim 1020^{\circ} \mathrm{C}$ 油淬或空冷 $+540 \sim 560^{\circ} \mathrm{C}$ 回火。2. 表中数据为130炉生产检验数据统计结果。

3.2.2.2 棒材室温拉伸性能 见表3-3。

表3 3 [6]   

<table><tr><td rowspan="2">热处理制度</td><td>σ0.01</td><td>σ0.2</td><td>σ0.7</td><td>σ0.85</td><td>σb</td><td>δ5</td><td>ψ</td></tr><tr><td colspan="5">MPa</td><td colspan="2">%</td></tr><tr><td>1010℃油淬+560℃回火</td><td>680</td><td>946</td><td>944</td><td>858</td><td>1105</td><td>18.0</td><td>76.5</td></tr></table>

3.2.2.3 钢经 $1000^{\circ}\mathrm{C}$ 油淬 $+560^{\circ}\mathrm{C}$ 回火后的室温应力-应变曲线 见图3-2。

图片摘要：该图主要展示 3 3 [6]。
![](images/536415b8664407f0fbbcff0bfcf60240228c78aece645946043550c93e4bc8e5.jpg)  
图3-2 经 $1000^{\circ}\mathrm{C}$ 油冷 $+560^{\circ}\mathrm{C}$ 回火后的室温拉伸应力·应变曲线[6]

# 2.2.2.4 棒材在不同温度下的拉伸性能 见表3-4及图3-3。

表3-4[3]  

<table><tr><td rowspan="2">热处理制度</td><td rowspan="2">θ,℃</td><td>σb</td><td>σ0.2</td><td>σ0.01</td><td>SK</td><td>δ5</td><td>ψ</td></tr><tr><td colspan="4">MPa</td><td colspan="2">%</td></tr><tr><td rowspan="6">1000℃正火+680℃回火+1000℃油淬+570℃回火</td><td>20</td><td>1226</td><td>1030</td><td>745</td><td>1961</td><td>15</td><td>55</td></tr><tr><td>300</td><td>1079</td><td>951</td><td>657</td><td>1961</td><td>14</td><td>55</td></tr><tr><td>400</td><td>1030</td><td>853</td><td>549</td><td>1961</td><td>14</td><td>56</td></tr><tr><td>450</td><td>981</td><td>824</td><td>471</td><td>1912</td><td>14</td><td>57</td></tr><tr><td>500</td><td>883</td><td>716</td><td>392</td><td>1785</td><td>14</td><td>60</td></tr><tr><td>550</td><td>785</td><td>490</td><td>294</td><td>1618</td><td>15</td><td>60</td></tr><tr><td rowspan="5">1000℃正火+680℃回火+1000℃油淬+680℃回火</td><td>20</td><td>932</td><td>804</td><td>716</td><td>-</td><td>16.5</td><td>64</td></tr><tr><td>500</td><td>666</td><td>-</td><td>-</td><td>-</td><td>19.8</td><td>80</td></tr><tr><td>550</td><td>570</td><td>-</td><td>-</td><td>-</td><td>22.2</td><td>84.7</td></tr><tr><td>600</td><td>465</td><td>-</td><td>-</td><td>-</td><td>23.5</td><td>88.4</td></tr><tr><td>650</td><td>381</td><td>-</td><td>-</td><td>-</td><td>30.7</td><td>91.9</td></tr></table>

图3-3 不同温度下的棒材拉伸性能[3]  
图片摘要：该图主要展示 3 3 不同温度下的棒材拉伸性能[3]。
![](images/dea68808791ae8311c6263c63b798e656cdaeccb16bc4a6d4f00338058b43252.jpg)  
（热处理制度为 $1010^{\circ}\mathrm{C}$ 油淬 $+570^{\circ}\mathrm{C}$ 回火）

# 3.2.2.5 不同温度下板材拉伸性能 见表3-5。

表3-5[2]  

<table><tr><td rowspan="2">热处理制度</td><td rowspan="2">θ, ℃</td><td>σb</td><td>σ0.2</td><td>δ10</td></tr><tr><td colspan="2">MPa</td><td>%</td></tr><tr><td rowspan="5">1000℃正火+730~750℃回火,保温时间不少于2h,空冷</td><td>20</td><td>637</td><td>441</td><td>19</td></tr><tr><td>300</td><td>539</td><td>-</td><td>18</td></tr><tr><td>400</td><td>490</td><td>-</td><td>17</td></tr><tr><td>500</td><td>441</td><td>-</td><td>17</td></tr><tr><td>600</td><td>343</td><td>-</td><td>28</td></tr><tr><td rowspan="5">1000℃正火+620~680℃回火,空冷</td><td>20</td><td>834</td><td>-</td><td>17</td></tr><tr><td>300</td><td>785</td><td>-</td><td>10</td></tr><tr><td>400</td><td>735</td><td>-</td><td>10</td></tr><tr><td>500</td><td>637</td><td>-</td><td>10</td></tr><tr><td>600</td><td>490</td><td>-</td><td>20</td></tr><tr><td rowspan="5">1000℃正火+530~580℃回火,空冷</td><td>20</td><td>1177</td><td>981</td><td>9</td></tr><tr><td>300</td><td>1128</td><td>-</td><td>19</td></tr><tr><td>400</td><td>1079</td><td>-</td><td>12</td></tr><tr><td>500</td><td>1030</td><td>-</td><td>12</td></tr><tr><td>600</td><td>637</td><td>-</td><td>16</td></tr></table>

# 3.2.2.6 不同温度回火对拉伸性能的影响 见表3-6及图3-4。

表3-6[2]  

<table><tr><td colspan="2">热处理制度</td><td>σb</td><td>σ0.2</td><td>σ0.01</td><td>δ5</td><td>ψ</td></tr><tr><td>淬火</td><td>回火, C</td><td colspan="3">MPa</td><td colspan="2">%</td></tr><tr><td rowspan="9">1000℃油淬</td><td>430</td><td>1422</td><td>1245</td><td>1059</td><td>14.2</td><td>55.3</td></tr><tr><td>480</td><td>1432</td><td>1187</td><td>1040</td><td>15.5</td><td>58.5</td></tr><tr><td>530</td><td>1402</td><td>1167</td><td>1049</td><td>15.4</td><td>59.8</td></tr><tr><td>580</td><td>1128</td><td>981</td><td>902</td><td>12.0</td><td>60.0</td></tr><tr><td>615</td><td>1030</td><td>883</td><td>814</td><td>15.0</td><td>61.0</td></tr><tr><td>640</td><td>981</td><td>873</td><td>755</td><td>15.0</td><td>62.0</td></tr><tr><td>680</td><td>932</td><td>804</td><td>716</td><td>16.5</td><td>64.0</td></tr><tr><td>700</td><td>922</td><td>785</td><td>706</td><td>16.0</td><td>66.0</td></tr><tr><td>715</td><td>883</td><td>765</td><td>686</td><td>16.8</td><td>66.0</td></tr></table>

图片摘要：该图主要展示 3 6[2]。
![](images/186f4ef630ee2c4a59a26f47ccb87e11652bf2cbaf6b567b5f7587114c16c039.jpg)  
图3-4 不同回火温度对室温拉伸性能的影响（回火前先经 $1000^{\circ}\mathrm{C}$ 油淬）

# 3.2.2.7 淬火温度对拉伸性能的影响 见图3-5。

图3-5 淬火温度对拉伸性能的影响[8]  
图片摘要：该图主要展示 3 5 淬火温度对拉伸性能的影响[8]。
![](images/e5d25d803b79befb1b4f1a409821aa66e016119206a42a82db8e47b54a4f7a5b.jpg)  
电渣钢； 电弧炉钢

# 3.2.2.8 淬火冷速对拉伸性能的影响 见图3-6。

图3-6 淬火冷速对拉伸性能的影响[5]  
图片摘要：该图主要展示 3 6 淬火冷速对拉伸性能的影响[5]。
![](images/4e2005a98c20f05347913ee8162e6bf53750de4a69c5e4dad74b3737d06b1f6d.jpg)  
（热处理制度为 $1010^{\circ}\mathrm{C}$ 淬火， $560^{\circ}\mathrm{C}$ 回火）

# 3.2.2.9 钢的低温拉伸性能 见表3-7。

表3-7  

<table><tr><td rowspan="2">热处理制度</td><td rowspan="2">θ, C</td><td>σb</td><td>σ0.2</td><td>δ5</td><td>ψ</td></tr><tr><td colspan="2">MPa</td><td colspan="2">%0</td></tr><tr><td rowspan="2">1000℃油淬+580℃回火</td><td>-70</td><td>1196</td><td>1059</td><td>17</td><td>57</td></tr><tr><td>-196</td><td>1451</td><td>1314</td><td>15</td><td>44</td></tr></table>

3.2.2.10 电渣重熔钢与非真空熔炼钢之室温拉伸性能比较 见表3-8。

表3-8 11  

<table><tr><td rowspan="2">熔炼方法</td><td rowspan="2">取样方向</td><td>σb</td><td>σ0.2</td><td>δ5</td><td>ψ</td></tr><tr><td colspan="2">MPa</td><td colspan="2">%</td></tr><tr><td rowspan="2">电渣重熔</td><td>纵向</td><td>1079~1275</td><td>980~1128</td><td>12~17</td><td>60~70</td></tr><tr><td>横向</td><td>1128~1275</td><td>980~1128</td><td>10~15</td><td>55~65</td></tr><tr><td rowspan="2">非真空熔炼</td><td>纵向</td><td>1079~1275</td><td>980~1128</td><td>12~17</td><td>50~60</td></tr><tr><td>横向</td><td>1079~1178</td><td>883~980</td><td>10~12</td><td>36~46</td></tr></table>

# 3.2.4 冲击性能

3.2.4.1 回火温度对冲击韧性的影响 见图3-7。

图片摘要：该图主要展示 3 8 11。
![](images/2f05362d74b5d834adcb98d8a33de530506eb2b40aef800c457dcbaaaaab9c31.jpg)  
图3-7 回火温度对冲击韧性的影响{4.7.8}

1—引自参考资料[4]；2—引自参考资料[7]；3—引自参考资料[8]

（热处理制度为 $1000\sim 1020^{\circ}\mathrm{C}$ 油淬 $+$ 不同温度下回火）

3.2.4.2 室温冲击韧性生产检验数据统计 见表3-9。

表3-9 [6]   

<table><tr><td>项目</td><td>S基值</td><td>max</td><td>min</td><td>X值</td><td>s</td></tr><tr><td>akU, kJ/m2</td><td>690</td><td>1980</td><td>820</td><td>1650</td><td>300</td></tr></table>

# 3.2.4.3 低温冲击韧性 见表3-10。

表3-10 8  

<table><tr><td colspan="2">θ, ℃</td><td>0</td><td>-20</td><td>-40</td><td>-70</td></tr><tr><td rowspan="2">ak1, kJ/m2</td><td>电渣重熔</td><td>2650</td><td>1150</td><td>820</td><td>270</td></tr><tr><td>电炉熔炼</td><td>1470</td><td>1290</td><td>520</td><td>220</td></tr></table>

# 3.2.4.4 经不同温度长期保温后的冲击韧性 见表3-11。

表3-11[9]  

<table><tr><td>保温温度和时间</td><td>400C, 2000h</td><td>500°C, 2000h</td><td>550°C, 2000h</td></tr><tr><td>akii, kJ m2</td><td>810</td><td>510</td><td>340</td></tr></table>

注：试样先经 $1010^{\circ}\mathrm{C}$ 油冷 $+570^{\circ}\mathrm{C}$ 回火（此时 $a_{\mathrm{KU}} = 1180 \mathrm{~kJ} / \mathrm{m}^{2}$ ），然后在指定温度下保温。

# 3.2.4.5 电渣重熔钢与电弧炉熔炼钢的冲击韧性比较 见表3-12。

表3-12  

<table><tr><td rowspan="2">熔炼方法与取样方向</td><td colspan="2">电弧炉熔炼钢</td><td colspan="2">电渣重熔钢</td></tr><tr><td>纵向</td><td>横向</td><td>纵向</td><td>横向</td></tr><tr><td>akU, kJ/m2</td><td>690~880</td><td>390~690</td><td>980~1470</td><td>690~980</td></tr></table>

# 3.2.4.6 淬火温度对冲击韧性的影响 见图3-8。

试样经不同温度淬火后，均于 $560^{\circ}\mathrm{C}$ 回火。

图片摘要：该图主要展示 3 12。
![](images/f39903786a9a8308b06a3274536efff3c8fa942ed48f607038ae8274900d7ecc.jpg)  
图3-8 淬火温度对冲击韧性的影响1—电渣重熔钢；2—电弧炉熔炼钢

# 3.2.4.7 淬火冷速对冲击韧性的影响 见图3-9。

试样经 $1010^{\circ} \mathrm{C}$ 加热，分别于灰中、空气中及油中冷却，然后均于 $560^{\circ} \mathrm{C}$ 回火。

图片摘要：该图主要展示 3 8 淬火温度对冲击韧性的影响1—电渣重熔钢；2—电弧炉熔炼钢。
![](images/b969c49b7d693b26d371abc63cff43192ee0b4bedcc322c9f484bdcb9a6f7f19.jpg)  
图3-9 淬火冷速对冲击韧性的影响[5]

# 3.3 持久和蠕变性能

# 3.3.1 高温持久性能 见表3-13。

表3-13  

<table><tr><td rowspan="2">热处理制度</td><td rowspan="2">θ, C</td><td>σ100</td><td>σ500</td><td>σ1000</td><td>σ2000</td></tr><tr><td colspan="4">MPa</td></tr><tr><td rowspan="4">1000~1020℃油淬+560~580℃回火</td><td>400</td><td>814</td><td>785</td><td>765</td><td>755</td></tr><tr><td>450</td><td>716</td><td>-</td><td>-</td><td>-</td></tr><tr><td>500</td><td>510</td><td>451</td><td>441</td><td>422</td></tr><tr><td>550</td><td>432</td><td>-</td><td>-</td><td>-</td></tr><tr><td rowspan="3">1000~1020℃油淬+660~680℃回火</td><td>500</td><td>451</td><td>402</td><td>392</td><td>382</td></tr><tr><td>550</td><td>343</td><td>304</td><td>284</td><td>275</td></tr><tr><td>600</td><td>245</td><td>206</td><td>186</td><td>167</td></tr></table>

# 3.3.2 高温蠕变性能 见表3-14和图3-10，图3-11。

表3-14[11]  

<table><tr><td rowspan="2">热处理制度</td><td rowspan="2">θ,℃</td><td>σ0.2/100</td><td>σ0.2/500</td><td>σ0.2/1000</td><td>σ0.2/2000</td></tr><tr><td colspan="4">MPa</td></tr><tr><td rowspan="3">1000~1020℃油淬+560~580℃回火</td><td>400</td><td>539</td><td>490</td><td>461</td><td>441</td></tr><tr><td>500</td><td>294</td><td>235</td><td>216</td><td>206</td></tr><tr><td>550</td><td>177</td><td>-</td><td>-</td><td>-</td></tr><tr><td rowspan="2">1000~1020℃油淬+660~680℃回火</td><td>550</td><td>255</td><td>177</td><td>147</td><td>127</td></tr><tr><td>600</td><td>147</td><td>-</td><td>-</td><td>-</td></tr></table>

图3-10 钢在 $500^{\circ}\mathrm{C}$ 下的蠕变曲线  
图片摘要：该图主要展示 3 10 钢在 下的蠕变曲线。
![](images/3a13d3da2b10c9ce66a3510289da770236fe18d2a57629b7a4fd5055e939d152.jpg)  
$1 - \sigma = 294\mathrm{MPa};$ $2 - \sigma = 255\mathrm{MPa};3 - \sigma = 235\mathrm{MPa}$   
（热处理制度为 $1000\sim 1020^{\circ}\mathrm{C}$ 油淬 $+560\sim 580^{\circ}\mathrm{C}$ 回火）

图3-11 钢在 $550^{\circ}\mathrm{C}$ 下的蠕变曲线[1]  
图片摘要：该图主要展示 3 11 钢在 下的蠕变曲线[1]。
![](images/de7008112d23135aaf86be39f3561e598d2d541227f1caeea126e67b7c1f5d37.jpg)  
$1 - \sigma = 177\mathrm{MPa}$ ； $2 - \sigma = 147\mathrm{MPa}$ ； $3 - \sigma = 118\mathrm{MPa}$ （热处理制度为 $1000 \sim 1020^{\circ}\mathrm{C}$ 油淬 $+560 \sim 580^{\circ}\mathrm{C}$ 回火）

# 3.3.3 经不同温度回火后的蠕变性能 见图3-12。

图3-12 经不同温度回火后在 $500^{\circ}\mathrm{C}$ 的蠕变性能[4]  
图片摘要：该图主要展示 3 12 经不同温度回火后在 的蠕变性能[4]。
![](images/7ee7a3a961cd734110995aebcdbd854894570d710e65626c697977ed005a6e62.jpg)  
（试样经 $1010^{\circ}\mathrm{C}$ 油淬 + 不同温度回火。施加应力为 $275\mathrm{MPa}$ ）

# 3.4 疲劳性能

# 3.4.1 高周疲劳性能

# 3.4.1.1 不同温度下的光滑及缺口疲劳极限 见表3-15。

表3-15[3]  

<table><tr><td colspan="2">θ, ℃</td><td>20</td><td>450</td><td>500</td><td>550</td></tr><tr><td>σ-1</td><td rowspan="2">MPa</td><td>500</td><td>490</td><td>451 (431)</td><td>422</td></tr><tr><td>σ-1H</td><td>324</td><td>284</td><td>284 (245)</td><td>275</td></tr></table>

注：1. 试样经 $1000^{\circ}\mathrm{C}$ 油冷 $+560 \sim 580^{\circ}\mathrm{C}$ 回火。  
2. 括号内数据为北京航空材料研究所测定。  
3. 循环周次 $10^{7}$ 。

# 3.4.1.2 钢在 $550^{\circ}\mathrm{C}$ 下的旋转变曲疲劳曲线 见图3-13。

# 3.5 弹性性能

# 3.5.1 弹性模量 见表3-16。

表3-16[3]  

<table><tr><td>θ, ℃</td><td>20</td><td>300</td><td>400</td><td>450</td><td>500</td><td>550</td><td>600</td></tr><tr><td>E, GPa</td><td>196</td><td>172</td><td>162</td><td>154</td><td>142</td><td>123</td><td>109</td></tr></table>

注：试样经 $1000\sim 1020\mathrm{C}$ 油淬 $+560\sim 580^{\circ}C$ 回火。

# 3.6 断裂性能

# 3.6.1 断裂韧度 不同温度回火后的断裂韧度变化 见图3-14。

图片摘要：该图主要展示 3 13 钢在 下的旋转弯曲疲劳曲线[11] 1—570℃回火；2—680℃回火。
![](images/9318cc794e320a7c3a6487271efc8f32eb82c491f49239441780d2a5e18fd038.jpg)  
图3-13 钢在 $550^{\circ}\mathrm{C}$ 下的旋转弯曲疲劳曲线[11] 1—570℃回火；2—680℃回火

图片摘要：该图主要展示 3 13 钢在 下的旋转弯曲疲劳曲线[11] 1—570℃回火；2—680℃回火。
![](images/81a932f42565200c995f9d9bb98157e521f63acdc46af78a46551714e9ffa949.jpg)  
图3-14 不同温度回火对钢的断裂韧度的影响[10]（在回火前经 $1010^{\circ}\mathrm{C}$ 油淬）

图片摘要：该图主要展示 3 14 不同温度回火对钢的断裂韧度的影响[10]（在回火前经 油淬）。
![](images/a26adc280500acb585ef0ec66c66f8a74324053598d3d4911da5f72a51345639.jpg)  
图3-15在 $3.5\% \mathrm{NaCl}$ 水溶液中，裂纹起始期Ni与回火温度的关系[10]（试验条件： $a_0 = 0.2\mathrm{mm}$ ， $\Delta \sigma = 180\mathrm{MPa}$ ， $f = 140\mathrm{Hz}$ ， $K_{\mathrm{r}} = 6.7$ $R = -1$ ，缺口尖端 $r = 0.06\mathrm{mm}_{\circ}$ 试样经 $1010^{\circ}C$ 油冷 $^+$ 不同温度回火）

3.6.3 在 $3.5\%$ NaCl水溶液中，裂纹扩展速率 $\mathrm{da} / \mathrm{dN}$ 与回火温度的关系 见图3-16。

试验条件： $R = -1$ ， $f = 140\mathrm{Hz}$ ， $\Delta K$ 如图注所示。

图片摘要：该图主要展示 3 15在 水溶液中，裂纹起始期Ni与回火温度的关系[10]（试验条件： ， ， ， ，缺口尖端 试样经 油冷 不同温度。
![](images/235059079e81296b3b0fb1013da96d3c778281a313ddcaa9a09ed631b5adb262.jpg)  
图3-16在 $3.5\% \mathrm{NaCl}$ 水溶液中， $\mathrm{d}a / \mathrm{d}N$ 与回火温度的关系[10]。 $1 - \Delta K = 1960\mathrm{MPa};2 - \Delta K = 1470\mathrm{MPa};3 - \Delta K = 980\mathrm{MPa};$ $4 - \Delta K = 490\mathrm{MPa}$ ；（热处理制度为 $1010^{\circ}\mathrm{C}$ 油淬 $+$ 不同温度回火）

# 4 组织结构

# 4.1 相变温度 见表4-1。

表4-1[3]  

<table><tr><td>相变点</td><td>A c1</td><td>A c3</td><td>Ms</td></tr><tr><td>θ, ℃</td><td>735~785</td><td>885~920</td><td>279~345</td></tr></table>

# 4.2 时间-温度-组织转变曲线

4.3 合金组织结构 在淬火状态下的组织为板条马氏体和少量的 $\delta-$ 铁素体。在 $300^{\circ} \mathrm{C}$ 回火过程中，钢中主要析出针状的 $\mathrm{M}_{3} \mathrm{C}(\mathrm{Fe}_{3} \mathrm{C})$ 型碳化物；经 $400 \sim 500^{\circ} \mathrm{C}$ 回火，在马氏

体基体上析出 $\mathrm{M}_7\mathrm{C}_3$ （主要为 $\mathrm{Cr}_7\mathrm{C}_3$ ）型碳化物，伴有少量的 $\mathrm{M}_2\mathrm{X}$ 型碳化物析出；在 $500\sim 600^{\circ}\mathrm{C}$ 回火，析出的碳化物为 $\mathrm{M}_2\mathrm{X}$ 和 $\mathrm{M}_{23}\mathrm{C}_{6}$ ；在 $600^{\circ}\mathrm{C}$ 以上回火，析出的碳化物主要为 $\mathrm{M}_{23}\mathrm{C}_{6}$ ，并有聚集长大现象。

# 5 工艺性能与要求

# 5.1 成形性能

5.1.1 1 Cr11Ni2 W2 MoV 钢的锻造温度范围为 $1180 \sim 850^{\circ} \mathrm{C}$ ，锻后需缓冷。  
5.1.2 1 Cr11Ni2 W2MoV 钢的极限拉深系数为 2.15，工作拉深系数为极限拉深系数的 $85\% \sim 90\%$ 。  
5.2 焊接性能 可用各种焊接方法焊接，焊后需经 $550\sim 580^{\circ}\mathrm{C}$ 回火，以消除内应力。

# 5.3 零件热处理工艺

5.3.1 锻件的预先热处理 $730 \sim 750^{\circ} \mathrm{C}$ 炉冷到 $500^{\circ} \mathrm{C}$ 以下出炉空冷。大型锻件建议采用： $990 \sim 1010^{\circ} \mathrm{C}$ 空冷，随后 $730 \sim 750^{\circ} \mathrm{C}$ ，空冷。  
5.3.2 零件的最终热处理 见表5-1。

表5-1[12]  

<table><tr><td rowspan="2">淬火</td><td colspan="2">按强度选择回火温度</td><td colspan="2">按硬度选择回火温度</td><td rowspan="2">冷却介质</td></tr><tr><td>σb, MPa</td><td>回火温度, C</td><td>HB, kgf/m²</td><td>回火温度, C</td></tr><tr><td rowspan="3">990~1010℃油冷或空冷</td><td>&lt;883</td><td>680~740</td><td>285~241</td><td>680~740</td><td rowspan="3">空气</td></tr><tr><td>883~1079</td><td>640~680</td><td>321~269</td><td>650~710</td></tr><tr><td>&gt;1079</td><td>550~590</td><td>388~311</td><td>550~590</td></tr></table>

注：淬火时应尽量避免空冷。

# 5.4 表面处理工艺

5.4.1 在 $500^{\circ}\mathrm{C}$ 以下工作的耐磨零件，可进行渗氮处理。渗氮工艺见表5-2。

表5-211  

<table><tr><td>渗氮温度
℃</td><td>保温时间
h</td><td>渗氮层厚度
mm</td><td>渗氮层硬度
HV, kgf/ m²</td></tr><tr><td>560</td><td>48</td><td>0.20~0.28</td><td>900~950</td></tr><tr><td>600</td><td>8~16</td><td>0.11~0.22</td><td>850~900</td></tr><tr><td>600</td><td>24</td><td>0.22~0.30</td><td>750~800</td></tr></table>

5.5 切削加工及磨削性能 该钢在正火 $+$ 高温回火状态下，切削加工没有困难。

# 参考资料

[1] HB5270—83《航空发动机转动件用高级优质不锈钢钢棒》，航空工业部标准化研究所，1983年。  
[2] BHAM，航空材料手册（中译本），耐热钢及合金，1965年，第 $81\sim 84$ ， $110\sim 111$ 页。  
[3] 北京航空材料研究所，热强不锈钢性能数据汇编（内部资料），1968年2月。  
[4] 北京航空材料研究所，马氏体不锈钢压气机叶片最佳热处理工艺的选定（内部资料）1981年3月。  
[5] 钟培道，淬火冷速对 $1\mathrm{Cr}11\mathrm{Ni}2\mathrm{W}2\mathrm{MoV}$ 钢组织与性能的影响《航空材料》，1984年4月，第 $24\sim 29$ 页。

[6] 北京航空材料研究所和有关工厂，不锈钢生产检验数据与性能试验数据统计表（不锈钢05—86及13—86），北京航空材料研究所存，1986年。  
[7] 新都机械厂，回火温度对2Cr13、Cr17Ni2及1Cr11Ni2W2MoV钢性能的影响（内部报告），1983年8月。  
[8]抚顺钢铁厂、钢铁研究总院，马氏体耐热不锈钢 $\mathfrak{H}961$ 试验研究总结（内部报告），1965年。  
[9]Ⅱ.B.3ac:taBckaa，Φa3OBbH coctan H CBOHCTBa JkaPOn PouHOn cHaJIN CO6epKaHHe 12% xPoMa,1965, No5第448～452页。  
[10] 涂柏林，航空材料，1982，No.2，P39。  
[11] 冶金工业部钢铁研究总院，航空材料手册，热强钢及合金（内部出版物），1967年8月。  
[12] HB/Z80-84，航空用不锈钢、耐热钢热处理说明书，航空工业部标准化研究所，1984年。

编写：钟培道

审校：高荣贵、冯慎田

# 1 概述

1 Cr12 Ni2 WMoVNb钢是用钨、钼、钒、铌等合金元素综合强化的马氏体型热稳定不锈钢，具有优良的综合力学性能。与同类型钢（如1 Cr11Ni2W2MoV）相比，其突出优点是热强性高，耐应力腐蚀性能好，在 $600^{\circ}\mathrm{C}$ 下的冷热疲劳性能优于GH34和GH36，力学性能与英国的H46钢相当，塑性、韧性比H46、H53钢好，唯热强性比H53钢稍差。该钢是我国研制的优良热强不锈钢，已经过廿多年的生产与使用考验，是一个成熟的钢种，已纳入冶金工业部标准和航空工业部标准。

1Cr12Ni2WMoVNb钢的冷热加工性能良好，氩弧焊与点焊裂纹倾向性均小，可制造复杂的焊接结构件及 $600^{\circ}\mathrm{C}$ 以下潮湿环境中工作的承力构件，表面不需防护。

1.1 材料牌号 1 Cr12Ni2 WMoVNb（GX-8）。  
1.2 相近牌号  
1.3 材料的技术标准 见表1-1。

表1-1  

<table><tr><td>品种</td><td>技术标准</td></tr><tr><td rowspan="2">棒材</td><td>Y B 675-73《航空用不锈及耐热钢钢棒技术条件》</td></tr><tr><td>HB 5270-83《航空发动机转动件用高级优质不锈钢钢棒》</td></tr><tr><td>板材</td><td>Q/6 S 23-69《热强不锈钢板1Cr12Ni2WMoVNb(GX-8)技术条件》</td></tr><tr><td>锻件</td><td>HB 5024-77《结构钢、不锈及耐热钢锻件》</td></tr></table>

1.4 化学成分 见表1-2。

表1-2[1]  

<table><tr><td>元素</td><td colspan="2">C</td><td colspan="2">Mn</td><td colspan="2">Si</td><td colspan="2">Cr</td><td>Ni</td></tr><tr><td>含量,%</td><td colspan="2">0.11~0.17</td><td colspan="2">≤0.60</td><td colspan="2">≤0.60</td><td colspan="2">11.00~12.00</td><td>1.80~2.20</td></tr><tr><td>元素</td><td>W</td><td colspan="2">Mo</td><td colspan="2">V</td><td colspan="2">Nb</td><td>S</td><td>P</td></tr><tr><td>含量,%</td><td>0.70~1.00</td><td colspan="2">0.80~1.20</td><td colspan="2">0.20~0.30</td><td colspan="2">0.15~0.30</td><td>≤0.020</td><td>≤0.030</td></tr></table>

1.5 热处理制度 棒材与锻件 $1150^{\circ}\mathrm{C}$ 油淬或空冷 $+570\sim 600^{\circ}\mathrm{C}$ 回火，空冷（试样在淬火前可先经 $1150^{\circ}\mathrm{C}$ 正火 $+680\sim 720^{\circ}\mathrm{C}$ 回火）。

1.6 品种规格和供应状态

1.6.1 品种规格 见表1-3中标准的规定。

表1-3
