Repository: C-zj02/CFD-claw

<div align="center">

**English** | [中文](#中文版) | [Français](README_FR.md) | [Русский](README_RU.md) | [हिन्दी](README_HI.md) | [العربية](README_AR.md) | [Português](README_PT.md)

# 🚀 Claude Code Python

**A Complete Python Reimplementation Based on Real Claude Code Source**

*From TypeScript Source → Rebuilt in Python with ❤️*

***
**🔥 Active Development • New Features Weekly 🔥**

</div>

***

## 🎯 What is This?

**Clawd Code** is a **complete Python rewrite** of Claude Code, based on the **real TypeScript source code**.

File: RAG-data/中国航空材料手册(第1版) 第1卷 结构钢 不锈钢801-935.pdf-265b6c12-4bbe-4fb1-a646-681191f1fff0.md (part 3 of 5)
$0.05 \times 100\mathrm{mm}$ ；冷拔管 $d6 \sim 25 \times 1 \sim 5\mathrm{mm}$ 。
<table><tr><td>介质</td><td>浓度, %</td><td>θ, ℃</td><td>t, h</td><td>腐蚀速度, mm/a</td></tr><tr><td rowspan="5">硝酸</td><td>93</td><td>37</td><td></td><td>0.01</td></tr><tr><td>93</td><td>55</td><td></td><td>0.21</td></tr><tr><td>97</td><td>55</td><td></td><td>0.76</td></tr><tr><td>99</td><td>55</td><td></td><td>1.25</td></tr><tr><td>99</td><td>沸</td><td></td><td>&lt;10.0</td></tr><tr><td rowspan="9">硫酸</td><td>0.5</td><td>190</td><td>100</td><td>0.06~0.14</td></tr><tr><td>1</td><td>20~90</td><td>360</td><td>0.002</td></tr><tr><td>5</td><td>20</td><td>384</td><td>0.6</td></tr><tr><td>5</td><td>40</td><td></td><td>&lt;3.0</td></tr><tr><td>5</td><td>50</td><td></td><td>3.0~4.5</td></tr><tr><td>5</td><td>100~105</td><td>16~43</td><td>3.3~15.0</td></tr><tr><td>10~50</td><td>20</td><td></td><td>2.0~5.0</td></tr><tr><td>80</td><td>20</td><td>120</td><td>0.46</td></tr><tr><td>90~95</td><td>20</td><td>360~1032</td><td>0.0006~0.0008</td></tr><tr><td rowspan="3">醋酸</td><td>10</td><td>沸</td><td></td><td>&lt;0.1</td></tr><tr><td>50</td><td>沸</td><td></td><td>&lt;1.0</td></tr><tr><td>80</td><td>沸</td><td></td><td>&lt;3.0</td></tr><tr><td rowspan="4">柠檬酸</td><td>1~50</td><td>20</td><td></td><td>&lt;0.1</td></tr><tr><td>5</td><td>140</td><td></td><td>&lt;1.0</td></tr><tr><td>50</td><td>沸</td><td></td><td>&lt;10.0</td></tr><tr><td>95</td><td>20~140</td><td></td><td>&lt;0.1</td></tr></table>

# 3 力学性能

# 3.1 技术标准规定的性能 见表3-1。

表3-1  

<table><tr><td rowspan="3">品种</td><td rowspan="3">技术标准</td><td rowspan="3">材料状态</td><td>σb</td><td>σ0.2</td><td>δ5</td><td>ψ</td><td>aKU</td><td rowspan="2">反复弯曲次数</td></tr><tr><td colspan="2">MPa</td><td colspan="2">%</td><td>kJ/m2</td></tr><tr><td colspan="6">不小于</td></tr><tr><td>棒材</td><td>YB 675-73</td><td>1100~1150℃水冷</td><td>590</td><td>215</td><td>40</td><td>55</td><td>1230</td><td>-</td></tr><tr><td rowspan="2">薄板</td><td rowspan="2">YB 677-71</td><td>1050~1120℃水冷或空冷</td><td>590</td><td>-</td><td>38</td><td>-</td><td>-</td><td>-</td></tr><tr><td>冷作硬化</td><td>930~1225</td><td>-</td><td>15</td><td>-</td><td>-</td><td>-</td></tr><tr><td rowspan="4">带材</td><td rowspan="4">GB 2598-81</td><td>软态</td><td>570</td><td>-</td><td>35</td><td>-</td><td>-</td><td>-</td></tr><tr><td>半冷作硬化</td><td>785</td><td>-</td><td>20</td><td>-</td><td>-</td><td>-</td></tr><tr><td>冷作硬化</td><td>980</td><td>-</td><td>10</td><td>-</td><td>-</td><td>-</td></tr><tr><td>特殊冷作硬化</td><td>1130</td><td>-</td><td>5</td><td>-</td><td>-</td><td>-</td></tr></table>

# 3.2 室温和不同温度下的力学性能

# 3.2.1 硬度

3.2.1.1 不同品种在不同状态下的室温和低温硬度 见表3-2。

表3-2 [2]   

<table><tr><td>品种</td><td>材料状态</td><td>θ, ℃</td><td>HB, kgf/mm2</td></tr><tr><td rowspan="3">棒材</td><td>锻造状态</td><td>20</td><td>190</td></tr><tr><td rowspan="2">冷拉状态</td><td>20</td><td>307</td></tr><tr><td>-40</td><td>323</td></tr></table>

# 3.2.2 拉伸性能

3.2.2.1 室温拉伸性能 见表3-3。

表3-3[2]  

<table><tr><td rowspan="2">品种</td><td rowspan="2">材料状态</td><td>σb</td><td>σ0.2</td><td>δ5</td><td>ψ</td></tr><tr><td colspan="2">MPa</td><td colspan="2">%</td></tr><tr><td rowspan="4">棒材</td><td>1100~1150℃,水冷</td><td>588</td><td>216</td><td>40</td><td>55</td></tr><tr><td>锻造状态</td><td>863</td><td>461</td><td>42</td><td>46</td></tr><tr><td>退火状态</td><td>843</td><td>294</td><td>51</td><td>42</td></tr><tr><td>冷拉状态</td><td>1000</td><td>441</td><td>38</td><td>52</td></tr><tr><td rowspan="4">1.5mm冷轧板</td><td>950℃,水冷</td><td>696</td><td>382</td><td>52</td><td>-</td></tr><tr><td>1050℃,水冷</td><td>677</td><td>412</td><td>57</td><td>-</td></tr><tr><td>1100℃,水冷</td><td>618</td><td>275</td><td>60</td><td>59</td></tr><tr><td>1200℃,水冷</td><td>608</td><td>284</td><td>59</td><td>59</td></tr><tr><td rowspan="4">1.5mm热轧板</td><td>热轧状态</td><td>824</td><td>647</td><td>37</td><td>43</td></tr><tr><td>1050℃,水冷</td><td>637</td><td>353</td><td>57</td><td>-</td></tr><tr><td>1150℃,水冷</td><td>618</td><td>304</td><td>67</td><td>63</td></tr><tr><td>1200℃,水冷</td><td>539</td><td>314</td><td>-</td><td>-</td></tr></table>

3.2.2.2 室温和不同温度下的拉伸性能 见表3-4。

表3-4[2]  

<table><tr><td rowspan="2">品种</td><td rowspan="2">材料状态</td><td rowspan="2">θ,℃</td><td>σb</td><td>σ0.2</td><td>δ5</td><td>ψ</td></tr><tr><td colspan="2">MPa</td><td colspan="2">%</td></tr><tr><td rowspan="8">棒材</td><td rowspan="4">1100~1150℃水冷</td><td>20</td><td>588</td><td>215</td><td>40</td><td>55</td></tr><tr><td>704</td><td>284</td><td>-</td><td>-</td><td>-</td></tr><tr><td>815</td><td>186</td><td>-</td><td>-</td><td>-</td></tr><tr><td>926</td><td>118</td><td>-</td><td>-</td><td>-</td></tr><tr><td rowspan="2">退火状态</td><td>20</td><td>843</td><td>294</td><td>51</td><td>42</td></tr><tr><td>-40</td><td>1255</td><td>343</td><td>34</td><td>30</td></tr><tr><td rowspan="2">冷拉状态</td><td>20</td><td>1000</td><td>441</td><td>38</td><td>52</td></tr><tr><td>-40</td><td>1363</td><td>411</td><td>33</td><td>35</td></tr></table>

# 3.2.4 冲击性能

3.2.4.1 室温和低温冲击性能 见表3-5。

表3-5[2]  

<table><tr><td>品种</td><td>材料状态</td><td>θ,℃</td><td>akU, kJ/m²</td></tr><tr><td rowspan="4">棒材</td><td>1100~1150℃,水冷</td><td>20</td><td>1180</td></tr><tr><td>锻造</td><td>20</td><td>680</td></tr><tr><td rowspan="2">冷拉</td><td>20</td><td>580</td></tr><tr><td>-40</td><td>260</td></tr></table>

3.3 持久和蠕变性能  
3.4 疲劳性能  
3.5 弹性性能  
3.5.1 弹性模量  
3.5.1.1 室温弹性模量 见表3-6。

表3-6[2]  

<table><tr><td>材料状态</td><td>退 火</td><td>冷 拉</td></tr><tr><td>E, GPa</td><td>207</td><td>193</td></tr></table>

# 4 组织结构

# 4.1 相变温度

4.2 时间-温度-组织转变曲线  
4.3 合金组织结构 在固溶状态下，组织为奥氏体。经冷变形后为奥氏体 + 形 变 马氏体。时效后为奥氏体 + 马氏体 + 沉淀相。

# 5 工艺性能与要求

# 5.1 成形性能

5.1.1 热加工性能 加热温度为 $1160\sim 1200^{\circ}\mathrm{C}$ ，热加工温度为 $1160\sim 900^{\circ}\mathrm{C}$ 。  
5.1.2 冷加工性能 经固溶处理后钢的塑性很高，可承受冷轧、冷拉及其他冷加工成形工艺，极限拉深系数为2.08，工作拉深系数为 $1.80 \sim 1.90$ 。阴模工作边缘倒圆半径为材料厚度的 $6 \sim 8$ 倍；阳模工作边缘倒圆半径为阴模的 $0.5 \sim 1.0$ 倍，采用工作拉深系数拉深时，成品零件临界截面上材料减薄为 $10\% \sim 15\%$ ，边缘减薄为 $20\% \sim 30\%$ 。  
冷作硬化状态下的板材，采用圆角半径为板材厚度5倍的钳口时，可经受不少于2次的反复弯曲。  
5.2 焊接性能 采用各种焊接方法均能获得良好的效果。但热影响区耐晶间腐蚀能力降低。建议在焊接后进行 $1100\sim 1150^{\circ}\mathrm{C}$ 固溶处理，以恢复耐晶间腐蚀能力。可采用奥102、奥107或奥112焊条焊接，焊接接头能通过GB1223-75“L”法晶间腐蚀检验。硬化状态的板材不宜进行熔焊。  
5.3 零件热处理工艺 零件的适宜热处理规范为： $1100\sim 1150^{\circ}\mathrm{C}$ 固溶处理，水冷，薄

壁零件采用空冷。大多数情况是先经固溶处理再制成零件。

5.4 表面处理工艺 通常不进行表面处理，但也可采用电镀或钝化工艺以进一步改善耐蚀性能。  
5.5 切削加工及磨削性能 由于18-8型奥氏体不锈钢冷作硬化率高，机加工时，应采用硬质合金刀具，以低速大进刀量的加工工艺为宜，其车削效率约为中碳钢的 $50\%$ 。并要求充分冷却。

# 参考资料

[1] YB677-71《航空用不锈冷轧薄钢板》，冶金工业部标准化研究所，1971年。  
[2] BHAM，航空材料手册（中译本），耐热钢及合金，1965年，第 $164\sim 167$ 页。  
[3] 手册编写组，合金钢钢种手册，第五分册，不锈耐酸钢，冶金工业出版社，1983年，第55～57页。

编写：罗培令

审校：赵先存、宋为顺

# 2 Cr18Ni8W2

# 1 概述

2Cr18Ni8W2钢是18-8型奥氏体不锈钢系列的变种。为了提高钢的耐磨性，在提高碳含量的同时，在钢中加入 $2.0\% \sim 2.5\%$ 钨以形成高度弥散耐磨的碳化物质点。在航空工业中主要用作 $500^{\circ}\mathrm{C}$ 以下，以及在潮湿气氛中工作的耐磨零件，如燃油装置中的零件等。该钢氮化效果较好，故可作为渗氮钢使用，其渗氮层厚度及性能均优于4Cr14Ni14W2Mo。冶金工厂主要以棒材形式供应。

1.1 材料牌号 2Cr18Ni8W2。  
1.2 相近牌号 25X18H8B2， $\exists H946$ （苏联）。  
1.3 材料的技术标准 YB675—73《航空用不锈及耐热钢钢棒技术条件》。  
1.4 化学成分 见表1-1。

表1-1[1]  

<table><tr><td>元素</td><td>C</td><td>Mn</td><td>Si</td><td>Cr</td><td>Ni</td><td>W</td><td>S</td><td>P</td></tr><tr><td>含量,%</td><td>0.21~0.28</td><td>≤0.70</td><td>0.30~0.80</td><td>17.00~19.00</td><td>7.50~8.50</td><td>2.00~2.50</td><td>≤0.025</td><td>≤0.030</td></tr></table>

1.5 热处理制度 $820^{\circ}\mathrm{C}$ 退火处理。

1.6 品种规格和供应状态

1.6.1 品种规格 热轧材 $d8\sim 120\mathrm{mm}$ ，方 $8\sim 120\mathrm{mm}$ ；锻材 $d55\sim 150\mathrm{mm}$ ， $d155\sim 200\mathrm{mm}$ ，方 $55\sim 180\mathrm{mm}$ ；冷拉材 $d8\sim 50\mathrm{mm}$ ，方 $8\sim 50\mathrm{mm}$ ， $s8\sim 50\mathrm{mm}$ 。  
1.6.2 供应状态 钢材通常以轧制状态或退火状态供应。退火状态供应时, 硬度小于 $275\mathrm{HB}$ 。  
1.7 熔炼和铸造工艺 可在碱性炉衬的高频感应炉或电弧炉内熔炼, 如能采用炉外精炼, 则钢的性能更为稳定。

1.8 应用概况及特殊要求

1.8.1 应用概况 在航空工业中主要用作 $500^{\circ}\mathrm{C}$ 以下及在潮湿气氛中工作的耐磨零件，如燃油装置中的零件等。  
1.8.2 特殊要求 为了改善零件渗氮层质量, 要求具有均匀细小的等轴晶粒及颗粒细小且分布均匀的碳化物。

# 2 物理和化学性能

2.1 热性能  
2.1.2 热导率 见表2-1。  
2.1.4 线膨胀系数 见表2-2。

表2-1[2]   

<table><tr><td>θ, ℃</td><td>25</td><td>100</td><td>200</td><td>300</td><td>400</td><td>500</td><td>600</td></tr><tr><td>λ, W/(m·℃)</td><td>14.6</td><td>15.9</td><td>17.6</td><td>19.7</td><td>21.3</td><td>23.0</td><td>25.1</td></tr></table>

表2-2[2]  

<table><tr><td>θ, ℃</td><td>20~100</td><td>100~200</td><td>200~300</td><td>300~400</td><td>400~500</td><td>500~600</td><td>600~700</td></tr><tr><td>α, 10-6·℃-1</td><td>19.5</td><td>21.0</td><td>22.3</td><td>23.6</td><td>25.1</td><td>26.6</td><td>30.2</td></tr></table>

2.2 密度 $\rho = 7.98\mathrm{g / cm}^3$ 。  
2.3 电性能  
2.4 磁性能  
2.5 化学性能

# 3 力学性能

3.1 技术标准规定的性能 见表3-1。

表3-1  

<table><tr><td rowspan="3">品种</td><td rowspan="3">技术标准</td><td rowspan="3">热处理制度</td><td>σb</td><td>σ0.2</td><td>δ5</td><td>ψ</td><td>aKU</td></tr><tr><td colspan="2">MP a</td><td colspan="2">%</td><td>kJ/m2</td></tr><tr><td colspan="5">不小于</td></tr><tr><td>棒材</td><td>YB675-73</td><td>820℃2h 退火空冷</td><td>785</td><td>390</td><td>20</td><td>35</td><td>590</td></tr></table>

3.2 室温和不同温度下的力学性能

3.2.1 硬度

3.2.1.1 室温和不同温度下渗氮层的硬度 见表3-2。

表3-2[2]  

<table><tr><td>θ, ℃</td><td>20</td><td>200</td><td>300</td><td>400</td><td>500</td><td>600</td></tr><tr><td>HR C</td><td>68</td><td>66</td><td>63</td><td>60</td><td>58</td><td>46</td></tr></table>

3.2.1.2 渗氮层的硬度和深度与渗氮温度时间的关系 见表3-3。

表3-3[2]  

<table><tr><td>渗氮温度
℃</td><td>渗氮时间
h</td><td>渗氮层深度
mm</td><td>渗氮层硬度
HV, kgf/mm²</td></tr><tr><td rowspan="3">500</td><td>24</td><td>0.12~0.14</td><td>950~1000</td></tr><tr><td>40</td><td>0.16~0.20</td><td>900~950</td></tr><tr><td>48</td><td>0.18~0.22</td><td>900~950</td></tr><tr><td rowspan="2">600</td><td>24</td><td>0.12~0.16</td><td>900~950</td></tr><tr><td>48</td><td>0.20~0.24</td><td>800~850</td></tr></table>

# 3.2.2 拉伸性能

3.2.2.1 室温拉伸性能 见表3-4。

表3-4[2]  

<table><tr><td rowspan="2">热处理制度</td><td rowspan="2">θ, ℃</td><td>σ0.01</td><td>σ0.2</td><td>σb</td><td>δ5</td><td>ψ</td></tr><tr><td colspan="3">MP a</td><td colspan="2">%</td></tr><tr><td>820℃2h 空冷</td><td>20</td><td>392</td><td>441</td><td>932</td><td>15</td><td>40</td></tr></table>

3.2.2.2 不同温度下的拉伸性能 见表3-5。

表3-5[2]  

<table><tr><td rowspan="2">热处理制度</td><td rowspan="2">θ, ℃</td><td>σ0.01</td><td>σ0.2</td><td>σb</td><td>δ5</td><td>ψ</td></tr><tr><td colspan="3">MPa</td><td colspan="2">%</td></tr><tr><td rowspan="5">820℃ 2 h空冷</td><td>200</td><td>392</td><td>441</td><td>686</td><td>15</td><td>50</td></tr><tr><td>300</td><td>392</td><td>441</td><td>677</td><td>15</td><td>50</td></tr><tr><td>400</td><td>392</td><td>441</td><td>598</td><td>15</td><td>44</td></tr><tr><td>500</td><td>373</td><td>431</td><td>559</td><td>17</td><td>48</td></tr><tr><td>600</td><td>363</td><td>-</td><td>500</td><td>16</td><td>50</td></tr></table>

3.2.4 冲击性能

3.2.4.1 室温和低温冲击韧性 见表3-6。

表3-6[2]  

<table><tr><td>热处理制度</td><td>θ, ℃</td><td>a_KU, kJ/m²</td></tr><tr><td rowspan="2">820℃2h, 空冷</td><td>20</td><td>785</td></tr><tr><td>-70</td><td>422</td></tr></table>

3.2.6 扭转和切变性能

3.2.6.1 室温和高温扭转性能 见表3-7。

表3-7[2]  

<table><tr><td rowspan="2">热处理制度</td><td rowspan="2">θ, ℃</td><td>τ0.01</td><td>τ0.5</td><td>τb</td></tr><tr><td colspan="3">MPa</td></tr><tr><td rowspan="2">820℃ 2 h 空冷</td><td>20</td><td>205</td><td>353</td><td>981</td></tr><tr><td>400</td><td>176</td><td>294</td><td>588</td></tr></table>

3.3 持久和蠕变性能

3.3.1 高温持久性能 见表3-8。

表3-8[2]  

<table><tr><td>热处理制度</td><td>θ, ℃</td><td>σ100, MPa</td></tr><tr><td rowspan="2">820℃ 2 h 空冷</td><td>400</td><td>490</td></tr><tr><td>600</td><td>226</td></tr></table>

3.4 疲劳性能

# 3.5 弹性性能

# 3.5.2 切变模量

3.5.2.1 室温和高温切变模量 见表3-9。

表3-9[2]  

<table><tr><td>热处理制度</td><td>θ, ℃</td><td>G, GP a</td></tr><tr><td rowspan="2">820℃ 2h 空冷</td><td>20</td><td>73</td></tr><tr><td>400</td><td>55</td></tr></table>

# 3.6 断裂性能

# 3.7 模拟试验性能

3.7.1 高温下渗氮件的耐磨性能 见表3-10。

表3-10[2]  

<table><tr><td>θ, ℃</td><td>重量磨损, 10-6g/J</td><td>摩擦系数</td></tr><tr><td>200</td><td>0.090</td><td>0.60</td></tr><tr><td>300</td><td>0.060</td><td>0.60</td></tr><tr><td>500</td><td>0.030</td><td>0.40</td></tr><tr><td>600</td><td>0.090</td><td>0.20</td></tr></table>

# 4 组织结构

# 4.1 相变温度

4.2 时间-温度-组织转变曲线  
4.3 合金组织结构 退火状态下组织为奥氏体 + 碳化物。

# 5 工艺性能与要求

5.1 成形性能 热压力加工（锻造或模锻）的温度范围为 $1180\sim 900^{\circ}\mathrm{C}$ 。  
5.2 焊接性能 与 $2\mathrm{Cr18Ni9}$ 型奥氏体不锈钢相近。  
5.3 零件热处理工艺  
5.3.1 零件热处理规范在 $820^{\circ}\mathrm{C}$ 保温 $2\mathrm{h}$ ，空冷。渗氮规范可根据所需要的渗氮层硬度和深度而定。

# 参考资料

[1] Y B 675-73《航空用不锈及耐热钢钢棒技术条件》，冶金工业部标准化研究所，1974年。  
[2] BHAM, 航空材料手册（中译本），耐热钢及合金，1965年，第 $112 \sim 114$ 页。

编写：罗培令

审校：赵先存、宋为顺

# 1 Cr14Mn14Ni

# 1 概述

1 Cr14Mn14Ni钢属于经济型奥氏体型不锈钢，具有良好的耐大气腐蚀性能和低温力学性能。主要用以代替 $1\mathrm{Cr}18\mathrm{N}\uparrow 9$ 和2Cr18Ni9钢，可制作高强度不锈冲压件和结构件以及高强度无磁不镑零部件。1Cr14Mn14Ni钢中用锰代替了大量镍，使钢的强度提高，但钢的塑性、韧性、耐蚀性和高温抗氧化性有所降低。

1.1 材料牌号 1 Cr14 Mn14Ni。  
1.2 相近牌号 X14Γ14H， $\Im \Pi 212$ （苏联）。  
1.3 材料的技术标准 见表1-1。

表1-1  

<table><tr><td>品种</td><td>技术标准</td></tr><tr><td>板材</td><td>Y B 677-71《航空用冷轧薄钢板》</td></tr></table>

1.4 化学成分 见表1-2。

表1-2[1]  

<table><tr><td>元素</td><td>C</td><td>Mn</td><td>Si</td><td>Cr</td><td>Ni</td><td>S</td><td>P</td></tr><tr><td>含量,%</td><td>≤0.12</td><td>13.00~15.00</td><td>≤0.80</td><td>13.00~15.00</td><td>1.00~1.50</td><td>≤0.025</td><td>≤0.035</td></tr></table>

1.5 热处理制度 $1000\sim 1150^{\circ}\mathrm{C}$ 固溶处理，水冷。

1.6 品种规格和供应状态

1.6.1 品种规格 热轧材 $d8 \sim 55\mathrm{mm}$ ， $d56 \sim 70\mathrm{mm}$ ， $d75 \sim 120\mathrm{mm}$ ，方 $8 \sim 50\mathrm{mm}$ ，方 $55 \sim 120\mathrm{mm}$ ；锻材 $d55 \sim 145\mathrm{mm}$ ， $d150 \sim 250\mathrm{mm}$ ，方 $135 \sim 200\mathrm{mm}$ ，方 $205 \sim 250\mathrm{mm}$ ；冷拉材 $d8 \sim 50\mathrm{mm}$ ，方 $8 \sim 50\mathrm{mm}$ ， $s8 \sim 50\mathrm{mm}$ ；热轧板参照18-8型钢。

1.6.2 供应状态 以固溶处理或冷作硬化状态供应。

1.7 熔炼和铸造工艺 采用电弧炉熔炼或感应炉熔炼等。

1.8 应用概况及特殊要求

# 2 物理及化学性能

2.1 热性能

2.1.2 热导率 $\lambda$ （ $20^{\circ}\mathrm{C}) = 20.2\mathrm{W / (m\cdot^{\circ}C)}$ 。

2.1.4 线膨胀系数 见表2-1。

表2-1[2]   

<table><tr><td>\( \theta ,{}^{ \circ  }\mathrm{C} \)</td><td>20~100</td><td>20~200</td><td>20~300</td><td>20~400</td><td>20~500</td><td>20~600</td><td>20~700</td><td>20~800</td><td>20~900</td></tr><tr><td>\( \alpha ,{10}^{-6}{}^{ \circ  }{\mathrm{C}}^{-1} \)</td><td>10.2</td><td>15.2</td><td>17.2</td><td>18.2</td><td>18.8</td><td>19.3</td><td>19.3</td><td>19.8</td><td>20.3</td></tr></table>

2.2 密度 $\rho = 7.8\mathrm{g / cm}^3$   
2.3 电性能  
2.4 磁性能  
2.5 化学性能

2.5.2 耐腐蚀性能 耐腐蚀性能与1Cr13钢相近，较1Cr17Ni2钢差。在温度不超过 $30^{\circ}\mathrm{C}$ 的弱腐蚀介质中，如盐类水溶液，稀硝酸及某些低浓度有机酸食物介质中有良好的耐蚀性。在湿蒸汽、碱溶液中的耐蚀性亦好。

固溶状态的试样可通过GB1223—75中“L”法晶间腐蚀检验，而经 $600\sim 800^{\circ}\mathrm{C}$ 敏化处理或焊接后则有晶间腐蚀倾向。

# 3 力学性能

3.1 技术标准规定的性能 见表3-1。

表3-1  

<table><tr><td rowspan="3">技术标准</td><td rowspan="3">材料状态</td><td>σb</td><td>σc.2</td><td>δ5</td></tr><tr><td colspan="2">MPa</td><td>%</td></tr><tr><td colspan="3">不小于</td></tr><tr><td rowspan="2">Y B 677-71</td><td>1050~1080℃,水或空冷</td><td>(735)</td><td>--</td><td>(35)</td></tr><tr><td>冷作硬化</td><td>(930)</td><td>--</td><td>(15)</td></tr></table>

注：带括号的指标系参考数据，不作报废依据。

# 3.2 室温和不同温度下的力学性能

# 3.2.2 拉伸性能

3.2.2.1 室温拉伸性能 见表3-2。

表3-2[2]  

<table><tr><td rowspan="2">热处理制度</td><td>σb</td><td>σ0.2</td><td>δs</td></tr><tr><td colspan="2">MPa</td><td>%</td></tr><tr><td>1050℃, 水冷</td><td>912</td><td>353</td><td>70</td></tr></table>

3.2.2.2 不同温度下的拉伸性能 见表3-3。

表3-3[2]  

<table><tr><td rowspan="2">热处理制度</td><td rowspan="2">θ, ℃</td><td>σb</td><td>σ0.2</td><td>δ5</td><td>ψ</td></tr><tr><td colspan="2">MP a</td><td colspan="2">δ6</td></tr><tr><td rowspan="3">1050℃, 水冷</td><td>100</td><td>569</td><td>196</td><td>70</td><td>75</td></tr><tr><td>200</td><td>461</td><td>147</td><td>52</td><td>75</td></tr><tr><td>300</td><td>441</td><td>127</td><td>51</td><td>72</td></tr></table>

续表 3-3  

<table><tr><td rowspan="2">热处理制度</td><td rowspan="2">θ, ℃</td><td>σb</td><td>σ0.2</td><td>δ5</td><td>ψ</td></tr><tr><td>MPa</td><td>-</td><td colspan="2">%</td></tr><tr><td rowspan="8">1050℃, 水冷</td><td>400</td><td>431</td><td>127</td><td>50</td><td>72</td></tr><tr><td>500</td><td>382</td><td>118</td><td>42</td><td>75</td></tr><tr><td>600</td><td>314</td><td>118</td><td>36</td><td>72</td></tr><tr><td>800</td><td>118</td><td>78</td><td>60</td><td>70</td></tr><tr><td>900</td><td>88</td><td>69</td><td>65</td><td>80</td></tr><tr><td>1000</td><td>49</td><td>39</td><td>70</td><td>84</td></tr><tr><td>1100</td><td>39</td><td>-</td><td>60</td><td>81</td></tr><tr><td>1200</td><td>20</td><td>-</td><td>65</td><td>~100</td></tr></table>

# 3.2.2.3 低温力学性能 见表3-4。

表3-4[2]  

<table><tr><td rowspan="2">热处理制度</td><td rowspan="2">θ, ℃</td><td>σb</td><td>σ0.2</td><td>δ5</td><td>ψ</td></tr><tr><td colspan="2">MP a</td><td colspan="2">%</td></tr><tr><td rowspan="3">1050℃, 水冷</td><td>-60</td><td>1030</td><td>275</td><td>50</td><td>70</td></tr><tr><td>-100</td><td>1069</td><td>294</td><td>49</td><td>68</td></tr><tr><td>-196</td><td>1275</td><td>412</td><td>50</td><td>55</td></tr></table>

# 3.2.2.4 时效温度对室温拉伸性能的影响 见表3-5。

表3-5[1]  

<table><tr><td colspan="2">热处理制度</td><td>σb</td><td>σ0.2</td><td>δ5</td></tr><tr><td>固溶处理</td><td>时效处理</td><td colspan="2">MP a</td><td>%</td></tr><tr><td rowspan="5">1050℃,水冷</td><td>-</td><td>912</td><td>353</td><td>70</td></tr><tr><td>500℃1h,空冷</td><td>882</td><td>313</td><td>70</td></tr><tr><td>600℃1h,空冷</td><td>873</td><td>353</td><td>70</td></tr><tr><td>700℃1h,空冷</td><td>873</td><td>333</td><td>70</td></tr><tr><td>800℃1h,空冷</td><td>853</td><td>333</td><td>68</td></tr></table>

# 3.2.4 冲击性能

# 3.2.4.1 室温和不同温度下的冲击韧性 见表3-6。

表3-6[2]  

<table><tr><td>θ, ℃</td><td>-196</td><td>-100</td><td>-60</td><td>20</td><td>100</td><td>200</td><td>300</td><td>400</td></tr><tr><td>aKu, kJ/m2</td><td>2450</td><td>2450</td><td>2940</td><td>3240</td><td>&gt;2940</td><td>&gt;2940</td><td>&gt;2940</td><td>&gt;2940</td></tr><tr><td>θ, ℃</td><td>500</td><td>600</td><td>700</td><td>800</td><td>900</td><td>1000</td><td>1100</td><td>1200</td></tr><tr><td>aKu, kJ/m2</td><td>&gt;2940</td><td>&gt;2940</td><td>&gt;2940</td><td>&gt;2940</td><td>&gt;2450</td><td>1960</td><td>1180</td><td>785</td></tr></table>

注：试样经 $1050^{\circ}\mathrm{C}$ ，水冷。

3.2.4.2 时效温度对室温冲击韧性的影响 见表3-7。

表3-7[2]  

<table><tr><td>时效制度</td><td>-</td><td>500°C 1h</td><td>600°C 1h</td><td>700°C 1h</td><td>800°C 1h</td></tr><tr><td>\( a_{\text{KU}}, \text{kJ}/\text{m}^{2} \)</td><td>3330</td><td>3330</td><td>3330</td><td>2750</td><td>2750</td></tr></table>

注：试样时效前先经 $1050^{\circ}\mathrm{C}$ 固溶处理。

# 3.3 持久和蠕变性能

# 3.4 疲劳性能

# 3.5 弹性性能

3.5.1 弹性模量 见表3-8。

表3-8[2]  

<table><tr><td>θ, ℃</td><td>100</td><td>200</td><td>300</td><td>400</td><td>500</td><td>600</td></tr><tr><td>E, G P a</td><td>199</td><td>195</td><td>189</td><td>177</td><td>171</td><td>160</td></tr></table>

# 4 组织结构

# 4.1 相变温度

4.2 时间-温度-组织转变曲线  
4.3 合金组织结构 固溶状态下的组织为奥氏体。

# 5 工艺性能与要求

5.1 成形性能 热加工：开锻温度 $1160 \sim 1200^{\circ} \mathrm{C}$ ；终锻（轧）温度 $\geqslant 850^{\circ} \mathrm{C}$ 冷加工：固溶状态下，钢的塑性高，可进行冷轧、冷拔加工。  
5.2 焊接性能 可采用手工电弧焊、自动焊、滚焊或点焊等方法进行焊接，采用1Cr18Ni9Ti及2Cr18Ni9Ti焊条，焊后需进行 $1050\sim 1080^{\circ}\mathrm{C}$ 固溶处理并水冷。  
5.3 零件热处理工艺 采用电炉或真空炉加热，在 $1050 \sim 1080^{\circ} \mathrm{C}$ 进行固溶处理。应防止零件与火焰或燃烧产物直接接触。  
5.4 表面处理工艺 为进一步改善耐腐蚀性能，亦可采用18-8型奥氏体不锈钢常用的表面保护层处理工艺进行电镀或钝化处理。

# 参考资料

[1] YB677-71《航空用不锈冷轧薄钢板》，冶金工业部标准化研究所，1971年。  
[2] 手册编写组，合金钢钢种手册，第五册，不锈耐酸钢，冶金工业出版社，1983年，第67～69页。

编写：罗培令

审校：赵先存、宋为顺

# 1 Cr 14 Mn14 Ni 3 Ti

# 1 概述

1 Cr14Mn14Ni3Ti系经济型奥氏体型不锈钢，由于含碳量较低并加入了钛，使其抗晶间腐蚀性能优于2Cr13Mn9Ni4钢，有良好的耐大气腐蚀性能。在固溶状态下塑性良好，可进行深压延及其他类型的冷冲压，但冷作硬化倾向较大。

1Cr14Mn14Ni3Ti钢可代替2Cr13Mn9Ni4钢，部分代替1Cr18Ni9和1Cr18Ni9Ti钢，用于制造 $400^{\circ}\mathrm{C}$ 以下工作和受大气腐蚀作用的构件。

1.1 材料牌号 1Cr14Mn14Ni3Ti。  
1.2 相近牌号 X14Γ14H3T， $\exists H711$ （苏联）。  
1.3 材料的技术标准 YB67-71《航空用不锈冷轧薄钢板》。  
1.4 化学成分 见表1-1。

表1-1[1]  

<table><tr><td>元素</td><td>C</td><td>Mn</td><td>Si</td><td>Cr</td><td>Ni</td><td>Ti</td><td>S</td><td>P</td></tr><tr><td>含量,%</td><td>≤0.10</td><td>13.00~15.00</td><td>≤0.80</td><td>13.00~15.00</td><td>2.50~3.50</td><td>5 (C% - 0.02) ~0.60</td><td>≤0.025</td><td>≤0.035</td></tr></table>

1.5 热处理制度 固溶处理： $1050\sim 1100^{\circ}\mathrm{C}$ ，水冷或空冷。  
1.6 品种规格和供应状态   
1.6.1 品种规格 主要为板材或带材。也可生产锻材、热轧棒材和冷拉材等。  
1.6.2 供应状态 固溶状态或冷作硬化状态供应。  
1.7 熔炼和铸造工艺 用电弧炉、感应炉、电弧炉 + 电渣重熔或真空感应炉熔炼；也可采用 AOD（氩氧脱碳法）、VOD（真空吹氧脱碳法）等炉外精炼工艺进行冶炼。

# 2 物理和化学性能

# 2.1 热性能

2.1.2 热导率 见表2-1。

表2-1[2]   

<table><tr><td>θ, ℃</td><td>25</td><td>100</td><td>200</td><td>400</td><td>500</td><td>600</td><td>700</td></tr><tr><td>λ, W/(m·°C)</td><td>17.2</td><td>18.0</td><td>19.3</td><td>21.4</td><td>22.6</td><td>23.9</td><td>25.5</td></tr></table>

2.1.4 线膨胀系数 见表2-2。

表2-2[2]  

<table><tr><td>θ, ℃</td><td>20~100</td><td>100~200</td><td>200~300</td><td>300~400</td><td>400~500</td><td>500~600</td><td>600~700</td><td>700~800</td><td>800~900</td></tr><tr><td>α, 10-6℃-1</td><td>18.0</td><td>17.4</td><td>19.3</td><td>20.6</td><td>21.8</td><td>22.1</td><td>23.6</td><td>24.3</td><td>24.8</td></tr></table>

2.2 密度 $\rho = 7.8\mathrm{g / cm}^3 [2]$   
2.3 电性能  
2.4. 磁性能  
2.5 化学性能 在大气环境中具有良好的耐腐蚀性能。

# 3 力学性能

3.1 技术标准规定的性能 见表3-1。

表3-1  

<table><tr><td rowspan="3">品种</td><td rowspan="3">技术标准</td><td rowspan="3">热处理制度</td><td>σb</td><td>δ5</td></tr><tr><td>MPa</td><td>%</td></tr><tr><td colspan="2">不小于</td></tr><tr><td>冷轧钢板</td><td>Y B 677-71</td><td>1050~1100℃水冷或空冷</td><td>685</td><td>35</td></tr></table>

# 3.2 室温和不同温度下的力学性能

# 3.2.2 拉伸性能

3.2.2.1 板材室温拉伸性能 见表3-2。

表3-2[2]  

<table><tr><td rowspan="2">热处理制度</td><td>σb</td><td>σ0.2</td><td>δ5</td><td>ψ</td></tr><tr><td colspan="2">MPa</td><td colspan="2">%</td></tr><tr><td>1050℃,水冷</td><td>735</td><td>343</td><td>60</td><td>60</td></tr></table>

3.2.2.2 板材高温拉伸性能 见表3-3。

表3-3[2]  

<table><tr><td rowspan="2">热处理制度</td><td rowspan="2">θ, ℃</td><td>σb</td><td>σ0.2</td><td>δ5</td><td>ψ</td></tr><tr><td colspan="2">MPa</td><td colspan="2">%</td></tr><tr><td rowspan="5">1050℃, 水冷</td><td>100</td><td>490</td><td>196</td><td>60</td><td>78</td></tr><tr><td>200</td><td>392</td><td>196</td><td>45</td><td>76</td></tr><tr><td>300</td><td>392</td><td>147</td><td>45</td><td>75</td></tr><tr><td>400</td><td>392</td><td>145</td><td>40</td><td>75</td></tr><tr><td>500</td><td>392</td><td>145</td><td>40</td><td>75</td></tr></table>

# 3.2.2.3 冷变形率对室温拉伸性能的影响 见表3-4。

表3-4[2]  

<table><tr><td rowspan="2">冷变形率,%</td><td>σb</td><td>σ0.2</td><td>δ5</td><td>ψ</td></tr><tr><td colspan="2">MPa</td><td colspan="2">%</td></tr><tr><td>0</td><td>735</td><td>343</td><td>62</td><td>60</td></tr><tr><td>10</td><td>834</td><td>539</td><td>36</td><td>45</td></tr><tr><td>20</td><td>883</td><td>637</td><td>29</td><td>45</td></tr><tr><td>30</td><td>1030</td><td>834</td><td>22</td><td>15</td></tr><tr><td>40</td><td>1079</td><td>843</td><td>14</td><td>12</td></tr><tr><td>50</td><td>1275</td><td>1226</td><td>9</td><td>10</td></tr></table>

注：冷变形前经 $1050^{\circ}\mathrm{C}$ 固溶。

3.2.4 冲击性能 板材室温和高温冲击韧性 见表3-5。

表3-5[2]  

<table><tr><td>热处理制度</td><td>θ, ℃</td><td>αKU, kJ/m2</td></tr><tr><td rowspan="6">1050℃, 水冷</td><td>20</td><td rowspan="6">≥1960</td></tr><tr><td>100</td></tr><tr><td>200</td></tr><tr><td>300</td></tr><tr><td>400</td></tr><tr><td>500</td></tr></table>

# 3.2.5 弯曲性能

3.2.5.1 室温弯曲性能 见表3-6。

表3-6[2]  

<table><tr><td>热处理制度</td><td>钳口半径r, mm</td><td>弯曲次数</td></tr><tr><td>1050℃水冷</td><td>3a①</td><td>10</td></tr></table>

$①$ a为板材厚度。

3.2.5.2 冷变形率对板材弯曲性能的影响 见表3-7。

表3-7[2]  

<table><tr><td>热处理制度</td><td>冷变形率,%</td><td>钳口半径r, mm</td><td>弯曲次数</td></tr><tr><td rowspan="6">1050℃,水冷</td><td>0</td><td rowspan="6">3a①</td><td>10</td></tr><tr><td>10</td><td>8</td></tr><tr><td>20</td><td>5</td></tr><tr><td>30</td><td>5</td></tr><tr><td>40</td><td>3</td></tr><tr><td>50</td><td>1</td></tr></table>

$①$ a为板材厚度。

# 3.3 持久和蠕变性能

# 3.4 疲劳性能

# 3.5 弹性性能

3.5.1 弹性模量 室温和高温弹性模量 见表3-8。

表3-8[2]  

<table><tr><td>θ, ℃</td><td>20</td><td>100</td><td>200</td><td>300</td><td>400</td><td>500</td></tr><tr><td>E, GPa</td><td>194</td><td>189</td><td>181</td><td>170</td><td>164</td><td>159</td></tr></table>

注：试样经 $1050^{\circ}\mathrm{C}$ ，水冷。

# 4 组织结构

# 4.1 相变温度

4.2 时间-温度-组织转变曲线  
4.3 合金组织结构 在固溶状态下的室温组织为奥氏体。

# 5 工艺性能与要求

5.1 成形性能 热成形性能良好, 成形温度范围较宽。热压力加工规范为先预热到 $800^{\circ}\mathrm{C}$ , 然后迅速加热到 $1120 \sim 1200^{\circ}\mathrm{C}$ ; 终锻温度不低于 $820^{\circ}\mathrm{C}$ , 锻后空气中冷却。对于小截面零件可不预热。

在固溶状态下塑性良好，可以进行深拉深及冷冲压，但加工硬化倾向较大。

5.2 焊接性能 可采用各种焊接方法焊接，并能获得良好的焊接效果。  
5.3 零件热处理工艺 通常在零件加工之前先进行固溶处理、加工成零件后不再处理，但也可在零件制成之后处理。热处理制度为 $1050 \sim 1100^{\circ} \mathrm{C}$ ，水冷。处理时应防止零件与火焰或燃烧产物直接接触。  
5.4 表面处理工艺 一般不需要表面处理。为了进一步改善耐腐蚀性能，可采用18-8型不锈钢常用的表面保护层处理工艺进行电镀或钝化处理。  
5.5 切削加工及磨削性能 与18-8型奥氏体不锈钢相近。

# 参考资料

[1] YB677-71《航空用不锈冷轧薄钢板》，冶金工业部标准化研究所，1971年。  
[2] BHAM，航空材料手册（中译本），耐热钢及合金，1965年，第 $138\sim 140$ 页。

编写：罗培令

审校：赵先存、宋为顺

# 1 Cr18Mn8 Ni5 N

# 1 概述

1 Cr18Mn8 Ni5 N钢系节镍奥氏体型不锈钢，它以锰和氮代替18-8型奥氏体不锈钢中的部分镍，从而获得较高的强度，但耐腐蚀性较18-8型不锈钢低。在 $800^{\circ}\mathrm{C}$ 以下有满意的抗氧化性及较高的中温强度。可部分代替18-8型钢使用，用于制造 $400^{\circ}\mathrm{C}$ 以下在大气或燃气产物中长期使用的航空发动机冲压和焊接构件，以及在 $800^{\circ}\mathrm{C}$ 以下大气或与燃烧产物相接触的短时使用零件。

1.1 材料牌号 1 Cr18 Mn8 Ni5 N。  
1.2 相近牌号 X17Γ9H4A（苏联）；AISI202（美国）。  
1.3 材料的技术标准 见表1-1。

表1-1  

<table><tr><td>品种</td><td>技术标准</td></tr><tr><td rowspan="2">棒材</td><td>GB1220-84《不锈钢棒》</td></tr><tr><td>YB675-73《航空用不锈及耐热钢钢棒技术条件》</td></tr><tr><td rowspan="3">板材</td><td>YB677-71《航空用不锈冷轧薄钢板》</td></tr><tr><td>GB3280-84《不锈钢冷轧钢板》</td></tr><tr><td>GB3281-82《不锈耐酸及耐热钢厚钢板 技术条件》</td></tr></table>

1.4 化学成分 见表1-2。

表1-2[1]  

<table><tr><td>元素</td><td>C</td><td>Mn</td><td>Si</td><td>Cr</td><td>Ni</td><td>S</td><td>P</td><td>N</td></tr><tr><td>含量,%</td><td>&lt;0.10</td><td>7.50~10.00</td><td>&lt;1.00</td><td>17.00~19.00</td><td>4.00~6.00</td><td>&lt;0.025</td><td>&lt;0.035</td><td>0.15~0.25</td></tr></table>

1.5 热处理制度 固溶处理：棒材 $1100\sim 1150^{\circ}\mathrm{C}$ 水冷；板材 $1050\sim 1080^{\circ}\mathrm{C}$ 水冷或空冷。  
1.6 品种规格和供应状态   
1.6.1 品种规格 可供应各种规格的棒、板、管、丝等。  
1.6.2 供应状态 固溶处理或冷作硬化状态供应。  
1.7 熔炼和铸造工艺 采用电弧炉或电炉 + 电渣重熔熔炼工艺，推荐采用先进的 AOD、VOD 等炉外精炼工艺。  
1.8 应用概况及特殊要求 在航空发动机上已代替 $1\mathrm{Cr}18\mathrm{Ni}9\mathrm{T}\mathrm{i}$ 钢制造燃烧室的某些零、部件，也用于制造稀硝酸地下贮槽，硝铵真空蒸发器等。

# 2 物理和化学性能

# 2.1 热性能

2.1.2 热导率 $\lambda (20^{\circ}\mathrm{C}) = 12.6\mathrm{W / (m\cdot^{\circ}C)}$ 。

2.1.3 比热容 $C(20^{\circ}C) = 490\mathrm{J / (kg}\cdot \mathrm{^{\circ}C)}$ 。  
2.1.4 线膨胀系数 见表2-1。

表2-1[2]   

<table><tr><td>θ, ℃</td><td>20~100</td><td>20~200</td><td>20~300</td><td>20~400</td><td>20~500</td></tr><tr><td>α, 10-6℃-1</td><td>15.5</td><td>16.5</td><td>17.0</td><td>17.5</td><td>18.8</td></tr></table>

2.2 密度  
2.3 电性能

2.3.1 电阻率 $\rho (20^{\circ}\mathrm{C}) = 65\times 10^{-8}\Omega \cdot \mathrm{m}_{\circ}$   
2.4 磁性能  
2.5 化学性能  
2.5.1 抗氧化性能 见表2-2。

表2-2[2]  

<table><tr><td>θ, ℃</td><td>t, h</td><td>氧化速率, g/㎡·h</td></tr><tr><td>400</td><td rowspan="5">100</td><td>0.0098</td></tr><tr><td>500</td><td>0.0128</td></tr><tr><td>600</td><td>0.0180</td></tr><tr><td>700</td><td>0.0338</td></tr><tr><td>800</td><td>0.7073</td></tr></table>

2.5.2 耐腐蚀性能

2.5.2.1 耐均匀腐蚀性能 见表2-3。

表2-3[2]  

<table><tr><td colspan="3">介质条件</td><td rowspan="2">t,h</td><td rowspan="2">腐蚀速度mm/a</td></tr><tr><td>介质</td><td>浓度,%</td><td>θ,℃</td></tr><tr><td rowspan="4">HNO3</td><td rowspan="2">30</td><td>40</td><td rowspan="6">144</td><td>0.0017</td></tr><tr><td>80</td><td>0.0346</td></tr><tr><td rowspan="2">50</td><td>40</td><td>0.0026</td></tr><tr><td>80</td><td>0.0381</td></tr><tr><td rowspan="2">NH4NO3</td><td>65</td><td>100</td><td>0.00029</td></tr><tr><td>90</td><td>130</td><td>0.00037</td></tr></table>

2.5.2.2 耐均匀腐蚀挂片试验 见表2-4。

表2-4[2]  

<table><tr><td rowspan="2">挂片设备名称</td><td colspan="3">介 质 条 件</td><td rowspan="2">t,h</td><td colspan="2">腐蚀速度, mm/a</td></tr><tr><td>介 质</td><td>浓度,%</td><td>θ,℃</td><td>非焊件</td><td>焊接件</td></tr><tr><td>硝酸吸收塔</td><td>HNO3</td><td>&lt;26</td><td>28~30</td><td rowspan="5">6920</td><td>0.0014</td><td>0.0028</td></tr><tr><td>洗涤式硝铵中和器</td><td>NH4NO3</td><td>65</td><td>90</td><td>0.0041</td><td>0.00598</td></tr><tr><td rowspan="3">硝铵中和器</td><td>HNO3</td><td>46</td><td rowspan="3">120</td><td rowspan="3">0.2586</td><td rowspan="3">-</td></tr><tr><td>NH3</td><td>99</td></tr><tr><td>NH4NO3</td><td>60</td></tr></table>

2.5.2.3 耐晶间腐蚀性能 在固溶状态下，可以通过GB1223—75“L”法检验而无晶间腐蚀。

# 3 力学性能

3.1 技术标准规定的性能 见表3-1。

表3-1  

<table><tr><td rowspan="3">技术标准</td><td rowspan="3">材料状态</td><td>σb</td><td>σ0.2</td><td>δ5</td><td>ψ</td></tr><tr><td colspan="2">MPa</td><td colspan="2">%</td></tr><tr><td></td><td colspan="3">不小于</td></tr><tr><td>GB 1220-84</td><td>1010~1120℃快冷</td><td>520</td><td>275</td><td>40</td><td>45</td></tr><tr><td>Y B 675-73</td><td>1100~1150℃水冷</td><td>635</td><td>295</td><td>45</td><td>60</td></tr><tr><td rowspan="2">Y B 677-71</td><td>1050~1080℃水或空冷</td><td>635 (686)</td><td>-</td><td>40</td><td>-</td></tr><tr><td>冷作硬化</td><td>(980)</td><td>-</td><td>16</td><td>-</td></tr></table>

注：括号内指标为参考数据，不作为报废依据。

# 3.2 室温和不同温度下的力学性能

3.2.1 硬度 $\mathrm{HRB} = 89$ （厚度为 $2.5\mathrm{mm}$ 的板材，经 $1070^{\circ}\mathrm{C}$ 空冷，大生产数据）。

# 3.2.2 拉伸性能

3.2.2.1 室温和不同温度下的拉伸性能 见表3-2。

表3-2[2]  

<table><tr><td>材料规格</td><td>热处理制度</td><td>θ, ℃</td><td>σb, MPa</td><td>δ5, %</td></tr><tr><td rowspan="7">2.5 mm板材</td><td rowspan="7">1070℃水冷</td><td>20</td><td>706</td><td>63</td></tr><tr><td>200</td><td>559</td><td>49</td></tr><tr><td>300</td><td>559</td><td>49</td></tr><tr><td>400</td><td>530</td><td>47</td></tr><tr><td>500</td><td>480</td><td>46</td></tr><tr><td>600</td><td>431</td><td>37</td></tr><tr><td>750</td><td>250</td><td>61</td></tr></table>

# 3.2.2.2 长期时效对室温拉伸性能的影响 见表3-3。

表3-3[2]  

<table><tr><td colspan="3">热处理制度</td><td rowspan="3">取样方向</td><td>σb</td><td>σ0.2</td><td>δ5</td></tr><tr><td rowspan="2">固溶</td><td colspan="2">时效</td><td rowspan="2" colspan="2">MPa</td><td rowspan="2">%</td></tr><tr><td>θ,℃</td><td>t,h</td></tr><tr><td rowspan="7">1070℃水冷(2.5mm板材)</td><td>-</td><td>-</td><td>纵向</td><td>706</td><td>314</td><td>63</td></tr><tr><td rowspan="2">400</td><td rowspan="2">500</td><td>纵向</td><td>686</td><td>324</td><td>62</td></tr><tr><td>横向</td><td>716</td><td>363</td><td>60</td></tr><tr><td rowspan="2">475</td><td rowspan="2">100</td><td>纵向</td><td>711</td><td>343</td><td>61</td></tr><tr><td>横向</td><td>716</td><td>353</td><td>59</td></tr><tr><td rowspan="2">550</td><td rowspan="2">100</td><td>纵向</td><td>686</td><td>314</td><td>62</td></tr><tr><td>横向</td><td>686</td><td>343</td><td>60</td></tr></table>

# 3.2.2.3 冷变形对室温拉伸性能的影响 见表3-4。

表3-4[2]  

<table><tr><td rowspan="2">冷变形率, %</td><td>σb</td><td>σ0.2</td><td rowspan="2">δ5%</td></tr><tr><td colspan="2">MPa</td></tr><tr><td>0</td><td>706</td><td>314</td><td>63</td></tr><tr><td>9</td><td>794</td><td>564</td><td>37</td></tr><tr><td>20</td><td>892</td><td>726</td><td>27</td></tr><tr><td>28</td><td>981</td><td>868</td><td>20</td></tr><tr><td>39</td><td>1079</td><td>990</td><td>12</td></tr><tr><td>49</td><td>1157</td><td>1020</td><td>12</td></tr></table>

# 3.2.4 冲击性能

# 3.2.4.1 室温和低温冲击韧性 见表3-5。

表3-5[2]  

<table><tr><td>热处理制度</td><td>θ, ℃</td><td>aKU, kJ/m2</td></tr><tr><td rowspan="3">1075℃, 空冷</td><td>17</td><td>3700</td></tr><tr><td>-19</td><td>3500</td></tr><tr><td>-63</td><td>3600</td></tr></table>

# 3.2.4.2 长期时效对室温冲击性能的影响 见表3-6。

表3-6[2]  

<table><tr><td rowspan="2">热处理制度</td><td colspan="2">时效制度</td><td rowspan="2">取样方向</td><td rowspan="2">\(a_{\mathrm{KU}}, \mathrm{kJ}/\mathrm{m}^2\)</td></tr><tr><td>θ, ℃</td><td>t, h</td></tr><tr><td rowspan="7">1070℃, 空冷 (2.5mm板材)</td><td>-</td><td>-</td><td>纵向</td><td>1960</td></tr><tr><td rowspan="2">400</td><td rowspan="2">500</td><td>纵向</td><td>1760</td></tr><tr><td>横向</td><td>1670</td></tr><tr><td rowspan="2">475</td><td rowspan="2">100</td><td>纵向</td><td>1570</td></tr><tr><td>横向</td><td>1470</td></tr><tr><td rowspan="2">550</td><td rowspan="2">100</td><td>纵向</td><td>1320</td></tr><tr><td>横向</td><td>700</td></tr></table>

# 3.3 持久和蠕变性能

# 3.3.1 高温持久性能 见表3-7。

表3-7[2]  

<table><tr><td rowspan="2">θ, ℃</td><td colspan="2">持久强度</td></tr><tr><td>σ, MPa</td><td>t, h</td></tr><tr><td>350</td><td>530</td><td>&gt;120</td></tr><tr><td>400</td><td>510</td><td>&gt;120</td></tr><tr><td>500</td><td>430</td><td>125</td></tr><tr><td>650</td><td>206</td><td>85</td></tr></table>

# 3.4 疲劳性能

# 3.4.1 高周疲劳

3.4.1.1 室温弯曲疲劳性能 见表3-8。

表3-8[2]  

<table><tr><td>热处理制度</td><td>σ, MPa</td><td>R</td><td>N, 周</td></tr><tr><td rowspan="5">1070℃空冷 (2.5mm板材)</td><td>294</td><td rowspan="8">-1</td><td>3.4×10^5</td></tr><tr><td>275</td><td>1.4×10^6</td></tr><tr><td>265</td><td>1.9×10^6</td></tr><tr><td>255</td><td>3.7×10^6</td></tr><tr><td>245</td><td>&gt;1.2×10^7</td></tr><tr><td rowspan="3">950℃空冷 (2.5mm板材)</td><td>294</td><td>&gt;1.0×10^7</td></tr><tr><td>255</td><td>&gt;1.0×10^7</td></tr><tr><td>245</td><td>&gt;1.1×10^7</td></tr></table>

# 4 组织结构

# 4.1 相变温度

# 4.2 时间-温度-组织转变曲线

4.3 合金组织结构 固溶状态下合金组织为奥氏体。

# 5 工艺性能与要求

# 5.1 成形性能

5.1.1 热成形性能 热加工性能与18-8型钢相近，但变形抗力稍大。热加工温度范围为 $850\sim 1200^{\circ}\mathrm{C}$ ，加工后堆冷。在 $850\sim 1200^{\circ}\mathrm{C}$ 进行顶锻及楔形轧制，压缩率可达 $50\% \sim 70\%$ 。

5.1.2 冷成形性能 冷加工性能良好，冷作硬化速率与18-8型钢相近。

5.1.2.1 冲压性能 见表5-1。

表5-1  

<table><tr><td rowspan="2">热处理制度</td><td>内模直径</td><td>钢球直径</td><td>最大负荷</td><td>压痕深度</td><td rowspan="2">裂纹程度</td></tr><tr><td colspan="2">mm</td><td>N(牛)</td><td>mm</td></tr><tr><td rowspan="2">1075℃,空冷</td><td rowspan="2">27</td><td rowspan="2">14</td><td>51900</td><td>10</td><td>微裂纹</td></tr><tr><td>49000</td><td>11</td><td>微裂纹</td></tr></table>

5.2 焊接性能 可用电弧焊，氩弧焊等方法进行焊接，可焊性与 $1\mathrm{Cr}18\mathrm{Ni}9\mathrm{T}$ 钢相似，但焊后的塑性和韧性较一般铬镍不锈钢低。焊后冷却速度不宜过快，通常采用奥707、奥302、奥402型焊条进行焊接，焊接接头的力学性能为： $\sigma_{\mathrm{b}} = 710\mathrm{MPa}$ ， $\delta_{5} = 40\%$ ， $\psi = 50\%$ 。焊接接头不经热处理，可通过GB1223—75“L”法晶间腐蚀试验，但不能通过“T”法晶间腐蚀试验。

5.3 零件热处理工艺 可采用电炉或辐射管式气体炉加热, 但应防止与火焰或燃烧产

物直接接触。加热时，比较适用的气氛是空气，干燥氢气、氩气或氦气等。真空热处理可获得无氧化加热。零件可于 $940\sim 960^{\circ}\mathrm{C}$ 或 $1060\sim 1080^{\circ}\mathrm{C}$ 固溶，水冷或空冷。较低的固溶温度可改善耐晶间腐蚀性能，而较高的固溶温度可获得较高的塑性和韧性。

5.4 表面处理工艺 一般不需要表面处理，为了进一步改善耐蚀性能，可采用18-8型不锈钢常用的表面保护层处理工艺进行电镀或钝化处理。

# 参考资料

[1] YB677-71《航空用不锈冷轧薄钢板》，冶金工业部标准化研究所，1971年。  
[2] 手册编写组，合金钢钢种手册，第五册，不锈耐酸钢，冶金工业出版社，1983年，第69～72页。

编写：罗培令

审校：赵先存、宋为顺

# 2 Cr13Mn9 Ni 4

# 1 概述

2 Cr13Mn9 Ni4 钢是低镍亚稳定奥氏体不锈钢, 与 18-8 型奥氏体不锈钢相比, 其含碳量较高, 铬含量较低, 并按锰: 镍 = 2:1 的当量关系 [1], 用 $9\%$ 的锰取代其中 $4\%$ 的镍。该钢具有较高的力学性能及良好的耐大气腐蚀性能, 但耐均匀腐蚀性能稍差, 可作为 1 Cr18Ni9 及 2 Cr18Ni9 钢的代用料。在固溶状态下塑性较高, 可进行深压延及其他类型的冷冲压; 切削加工性能较差; 点焊和滚焊效果良好, 但焊后必须热处理。在 $800^{\circ}\mathrm{C}$ 以下的热空气中具有稳定的抗氧化性能, 而在敏化状态下具有晶间腐蚀倾向。

2 Cr13Mn9 Ni4 钢在航空上主要用来制造要求有较高的强度、一定的耐腐蚀能力的结构件，如翼梁、机身与机尾上的零件以及军械火炮系统中的零件等。

1.1 材料牌号 2Cr13Mn9Ni4。  
1.2 相近牌号 $2 \mathrm{X} 13 \mathrm{H} 4 \Gamma 9$ ， $\exists \mathrm{H} 100$ （苏联）。  
1.3 材料的技术标准 见表1-1。

表1-1  

<table><tr><td>品种</td><td>技术标准</td></tr><tr><td>棒材</td><td>Y B 675-73《航空用不锈及耐热钢钢棒技术条件》</td></tr><tr><td rowspan="2">板材</td><td>GB 3280-82《不锈钢冷轧钢板》</td></tr><tr><td>Y B 677-71《航空用不锈冷轧薄钢板》</td></tr><tr><td>带材</td><td>GB 2598-81《冷轧不锈钢、耐热钢带》</td></tr><tr><td>锻件</td><td>HB 5024-77《结构钢、不锈及耐热钢锻件》</td></tr></table>

# 1.4 化学成分 见表1-2。

表1-2[2]  

<table><tr><td>元素</td><td>C</td><td>Mn</td><td>Si</td><td>Cr</td><td>Ni</td><td>S</td><td>P</td></tr><tr><td>含量,%</td><td>0.15~0.30</td><td>8.00~10.00</td><td>≤0.80</td><td>12.00~14.00</td><td>3.70~5.00</td><td>≤0.030</td><td>≤0.060</td></tr></table>

1.5 热处理制度 棒材： $1120\sim 1150^{\circ}\mathrm{C}$ 水冷；板材： $1080\sim 1120^{\circ}\mathrm{C}$ 水冷或空冷。

1.6 品种规格和供应状态

1.6.1 品种规格 见表1-3中各标准的规定。

表1-3  

<table><tr><td>技术标准 品种 状态</td><td>圆 钢</td><td>方 钢</td><td>板材</td><td>带材</td><td>丝 材</td></tr><tr><td>热 轧</td><td>GB702-86</td><td>GB702-86</td><td>GB709-65</td><td>-</td><td>-</td></tr><tr><td>冷 轧</td><td>-</td><td>-</td><td>GB708-65</td><td>GB2598-81</td><td>-</td></tr><tr><td>冷 拉</td><td>GB905-82</td><td>-</td><td>-</td><td>-</td><td>-</td></tr></table>

1.6.2 供应状态 棒材与锻件以固溶处理状态供应；板材以软态或冷作硬化状态供应；带材以软态或半冷作硬化、冷作硬化、特殊冷作硬化状态供应。  
1.7 熔炼和铸造工艺 可采用电弧炉、电弧炉 + 电渣重熔等方法熔炼。  
1.8 应用概况及特殊要求 由于兼有较高的力学性能、良好的成形性能和耐腐蚀等优点，因此在工程上获得广泛的应用。航空工业多种型号的飞机用它制作翼梁、防火壁、军械火炮系统中的承力结构件等。在 $500\sim 800^{\circ}\mathrm{C}$ 之间加热，由于沿晶界析出 $\mathrm{Cr23C6}$ 碳化物，使钢具有晶间腐蚀敏感性，在生产和使用中对此应充分重视。

# 2 物理及化学性能

# 2.1 热性能

2.1.3 比热容 $C(20\sim 100^{\circ}\mathrm{C}) = 494\mathrm{J / (kg\cdot^{\circ}C)^{[3]}}$

2.2 密度 $\rho = 7.85\mathrm{g / cm^3}$ [3]。

2.3 电性能 电阻率 $\rho (20^{\circ}\mathrm{C}) = 90\times 10^{-8}\Omega \cdot \mathrm{m}$ 。

2.4 磁性能

2.5 化学性能

2.5.1 抗氧化性能 在 $750\sim 800^{\circ}\mathrm{C}$ 以下的热空气中具有稳定的抗氧化性能。

2.5.2 耐腐蚀性能

2.5.2.1 固溶处理温度、冷速及冷变形率对 $2\mathrm{Cr13Mn9Ni4}$ 钢晶间腐蚀性能的影响见图2-1。

晶间腐蚀试验按GB1223—75《不锈耐酸钢晶间腐蚀倾向试验方法》中的“L”法进行。

2.5.2.2 钢的晶间腐蚀敏化，即时间-温度-敏化（TTS）曲线 见图2-2。

钢先在 $1050^{\circ}\mathrm{C}$ 固溶，冷至不同温度保持不同的时间。晶间腐蚀试验按GB1223—75中“L”法进行。

图片摘要：该图主要展示 2 2 钢的晶间腐蚀敏化（TTS）曲线[15]。
![](images/2f98047c30aae847890e5fca4b6c9b0706d48a64b2a0c87caf90b56f75c1a0e1.jpg)  
图2-2 钢的晶间腐蚀敏化（TTS）曲线[15]   
。一无晶间腐蚀裂纹；·一有晶间腐蚀裂纹

图片摘要：该图主要展示 2 2 钢的晶间腐蚀敏化（TTS）曲线[15]。
![](images/434d4116cceb52c2e357943741a24e84bfabe50e11f6331bbdbd7ea2cb030e19.jpg)  
冷却速度与方式  
图2-1 固溶处理温度、固溶后冷速及冷变形率对钢的  
晶间腐蚀性能的影响[4]   
一无晶间腐蚀裂纹；-有晶间腐蚀裂纹

# 3 力学性能

# 3.1 技术标准规定的性能 见表3-1。

表3-1  

<table><tr><td rowspan="3">品种</td><td rowspan="3">技术标准</td><td rowspan="3">热处理制度</td><td>σb</td><td>σ0.2</td><td>δ5</td><td>ψ</td></tr><tr><td colspan="2">MPa</td><td colspan="2">%</td></tr><tr><td colspan="4">不小于</td></tr><tr><td>棒材</td><td>Y B 675-73</td><td>1120~1150℃水冷</td><td>635</td><td>-</td><td>-</td><td>40</td></tr><tr><td rowspan="2">板材</td><td>Y B 677-71</td><td>1080~1130℃水冷或空冷</td><td>635</td><td>-</td><td>42</td><td>-</td></tr><tr><td>GB 3280-84</td><td>冷作硬化</td><td>980</td><td>-</td><td>15</td><td>-</td></tr><tr><td rowspan="4">带材</td><td rowspan="4">GB 2598-81</td><td>软态</td><td>590</td><td>-</td><td>40</td><td>-</td></tr><tr><td>半冷作硬化</td><td>785</td><td>-</td><td>20</td><td>-</td></tr><tr><td>冷作硬化</td><td>980</td><td>-</td><td>15</td><td>-</td></tr><tr><td>特殊冷作硬化</td><td>1130</td><td>-</td><td>8</td><td>-</td></tr></table>

# 3.2 室温和不同温度下的力学性能

# 3.2.2 拉伸性能

# 3.2.2.1 板、带材室温拉伸强度生产检验数据统计 见表3-2。

表3-2[6]  

<table><tr><td colspan="2">项 目</td><td>S基值</td><td>A基值</td><td>B基值</td><td>X值</td><td>s</td></tr><tr><td rowspan="2">σb, MPa</td><td>软态</td><td>635</td><td>685</td><td>745</td><td>825</td><td>52</td></tr><tr><td>冷作硬化</td><td>980</td><td>1040</td><td>1120</td><td>1215</td><td>70</td></tr></table>

注：根据187个数据（硬态），109个数据（软态）统计所得。

# 3.2.2.2 固溶后冷速与冷轧变形率对室温拉伸性能的影响 见表3-3。

表3-3[4]  

<table><tr><td rowspan="2">热处理制度</td><td>冷变形率</td><td>σb</td><td>δ5</td></tr><tr><td>%</td><td>MPa</td><td>%</td></tr><tr><td rowspan="3">1080℃油淬至500℃时的平均冷速为450℃/s</td><td>10</td><td>971</td><td>57.4</td></tr><tr><td>20</td><td>1203</td><td>35.7</td></tr><tr><td>30</td><td>1442</td><td>22.6</td></tr><tr><td rowspan="3">1080℃空淬至500℃时的平均冷速为5℃/s</td><td>10</td><td>971</td><td>55.5</td></tr><tr><td>20</td><td>1199</td><td>32.3</td></tr><tr><td>30</td><td>1420</td><td>21.6</td></tr><tr><td rowspan="3">1080℃盒冷至500℃时的平均冷速为2℃/s</td><td>10</td><td>994</td><td>51.3</td></tr><tr><td>20</td><td>1177</td><td>31.8</td></tr><tr><td>30</td><td>1395</td><td>22.2</td></tr></table>

# 3.2.2.3 固溶处理温度对室温拉伸性能的影响 见表3-4。

表3-4[3]  

<table><tr><td rowspan="2">热处理制度</td><td>σb</td><td>σ0.2</td><td>δ5</td><td>ψ</td></tr><tr><td colspan="2">MPa</td><td colspan="2">%</td></tr><tr><td>1100℃水冷</td><td>696</td><td>353</td><td>64</td><td>58</td></tr><tr><td>1150℃水冷</td><td>686</td><td>353</td><td>73</td><td>60</td></tr><tr><td>1200℃水冷</td><td>677</td><td>333</td><td>62</td><td>58</td></tr></table>

# 3.2.2.4 不同温度下的拉伸性能 见表3-5。

表3-5[3]  

<table><tr><td>热处理制度</td><td>θ, ℃</td><td>σb, MPa</td><td>δs, %</td></tr><tr><td rowspan="4">1150℃水冷</td><td>600</td><td>422</td><td>41</td></tr><tr><td>700</td><td>284</td><td>47</td></tr><tr><td>800</td><td>196</td><td>50</td></tr><tr><td>900</td><td>108</td><td>-</td></tr></table>

# 3.3 持久和蠕变性能

# 3.3.1 高温持久性能 见表3-6。

表3-6{7}  

<table><tr><td>θ, ℃</td><td>400</td><td>500</td><td>600</td><td>700</td><td>800</td></tr><tr><td>σ100, MPa</td><td>500</td><td>471</td><td>265</td><td>127</td><td>59</td></tr></table>

注：试样经 $1150^{\circ}\mathrm{C}$ 水冷。

# 3.3.2 高温蠕变性能 见表3-7。

表3-7[7]  

<table><tr><td>θ, ℃</td><td>500</td><td>600</td><td>700</td></tr><tr><td>σ0.2/100, MPa</td><td>147</td><td>108</td><td>59</td></tr></table>

注：试样经 $1150\%$ 水冷。

# 3.4 疲劳性能

# 3.5 弹性性能

3.5.1 弹性模量 $E(20^{\circ}\mathrm{C}) = 202\mathrm{GPa}^{[3]}$

# 4 组织结构

# 4.1 相变温度

# 4.2 时间-温度-组织转变曲线

# 4.3 合金组织结构

钢在固溶状态下为奥氏体组织，但这种奥氏体为亚稳型，经冷加工形变，易转变成马氏体。

# 5 工艺性能与要求

# 5.1 成形性能

5.1.1 钢的热压力加工温度为 $1200\sim 900^{\circ}\mathrm{C}$

5.1.2 钢在固溶状态下有良好的塑性，可进行深冲、压延、弯曲等冷压成形。

# 5.2 焊接性能

此钢点、滚焊效果良好，也可用其他方法焊接。为避免焊接热影响区晶界敏化，焊后必须进行固溶处理。
