Repository: C-zj02/CFD-claw

<div align="center">

**English** | [中文](#中文版) | [Français](README_FR.md) | [Русский](README_RU.md) | [हिन्दी](README_HI.md) | [العربية](README_AR.md) | [Português](README_PT.md)

# 🚀 Claude Code Python

**A Complete Python Reimplementation Based on Real Claude Code Source**

*From TypeScript Source → Rebuilt in Python with ❤️*

***
**🔥 Active Development • New Features Weekly 🔥**

</div>

***

## 🎯 What is This?

**Clawd Code** is a **complete Python rewrite** of Claude Code, based on the **real TypeScript source code**.

File: RAG-data/中国航空材料手册(第1版) 第6卷 橡胶 密封剂 燃料及润滑材料001-200.pdf-0edbd990-c62a-4630-ae57-09c8cce89d53.md (part 3 of 8)
# 中国航空材料手册
<table><tr><td>胶料牌号</td><td>拉伸强度MPa</td><td>扯断伸长率%</td><td>扯断永久变形%</td><td>硬度(邵尔A型)度</td><td>脆性温度℃</td><td>压缩耐寒系数</td><td>老化系数(按伸长计,90℃×24h)</td></tr><tr><td rowspan="2">5160</td><td>8.33~12.7</td><td>216~354</td><td>2~4</td><td>62~70</td><td rowspan="2">&lt;-60</td><td rowspan="2">-</td><td rowspan="2">0.66~0.940.82</td></tr><tr><td>10.6</td><td>292</td><td>3</td><td>66</td></tr><tr><td rowspan="2">5170</td><td>9.9~16.0</td><td>193~294</td><td>2~4</td><td>70~79</td><td rowspan="2">-</td><td rowspan="2">0.30~0.770.48</td><td rowspan="2">0.71~0.790.74</td></tr><tr><td>13.6</td><td>234</td><td>3</td><td>75</td></tr><tr><td rowspan="2">试5171</td><td>11.2~14.4</td><td>172~242</td><td>0~4</td><td>72~76</td><td rowspan="2">&lt;-60</td><td rowspan="2">0.51~0.830.65</td><td rowspan="2">0.83~1.100.97</td></tr><tr><td>12.7</td><td>205</td><td>2</td><td>74</td></tr><tr><td rowspan="2">5172</td><td>8.62~10.6</td><td>228~302</td><td>3~4</td><td>70~77</td><td rowspan="2">-</td><td rowspan="2">-</td><td rowspan="2">0.80~0.980.87</td></tr><tr><td>10.3</td><td>267</td><td>4</td><td>74</td></tr><tr><td rowspan="2">5180</td><td>13.7~16.1</td><td>132~177</td><td>1~4</td><td>80~87</td><td rowspan="2">-</td><td rowspan="2">0.37~0.610.46</td><td rowspan="2">0.85~0.930.89</td></tr><tr><td>14.6</td><td>154</td><td>2</td><td>82</td></tr><tr><td rowspan="2">5250</td><td>7.84~10.1</td><td>382~608</td><td>12~19</td><td>53~62</td><td rowspan="2">-</td><td rowspan="2">-</td><td rowspan="2">0.73~0.910.80</td></tr><tr><td>9.51</td><td>499</td><td>16</td><td>57</td></tr><tr><td rowspan="2">5260</td><td>14.2~16.4</td><td>443~529</td><td>5~10</td><td>64~67</td><td rowspan="2">&lt;-30</td><td rowspan="2">-</td><td rowspan="2">0.82~0.890.85</td></tr><tr><td>14.8</td><td>482</td><td>6</td><td>65</td></tr><tr><td rowspan="2">5460</td><td>9.21~11.4</td><td>480~608</td><td>14~24</td><td>61~66</td><td rowspan="2">&lt;-33</td><td rowspan="2">-</td><td rowspan="2">0.72~0.940.82</td></tr><tr><td>10.4</td><td>537</td><td>19</td><td>64</td></tr><tr><td rowspan="2">5461</td><td>3.13~3.82</td><td>332~461</td><td>13~19</td><td>69~74</td><td rowspan="2">&lt;-15</td><td rowspan="2">-</td><td rowspan="2">0.74~0.940.91</td></tr><tr><td>3.57</td><td>397</td><td>16</td><td>72</td></tr><tr><td rowspan="2">5470</td><td>10.0~13.2</td><td>389~477</td><td>10~20</td><td>70~75</td><td rowspan="2">&lt;-27</td><td rowspan="2">-</td><td rowspan="2">0.80~0.930.86</td></tr><tr><td>11.7</td><td>433</td><td>15</td><td>73</td></tr><tr><td rowspan="2">5471</td><td>13.1~15.5</td><td>351~493</td><td>10~23</td><td>75~82</td><td rowspan="2">&lt;-15</td><td rowspan="2">-</td><td rowspan="2">0.80~0.990.88</td></tr><tr><td>14.2</td><td>416</td><td>16</td><td>79</td></tr><tr><td rowspan="2">5480</td><td>12.8~16.3</td><td>185~260</td><td>2~8</td><td>83~88</td><td rowspan="2">&lt;-28</td><td rowspan="2">-</td><td rowspan="2">0.72~0.880.80</td></tr><tr><td>14.2</td><td>226</td><td>5</td><td>86</td></tr><tr><td rowspan="2">5860</td><td>9.80~12.8</td><td>370~491</td><td>2~8</td><td>60~70</td><td rowspan="2">&lt;-55</td><td rowspan="2">0.22~0.450.33</td><td rowspan="2">0.80~0.980.87</td></tr><tr><td>11.3</td><td>427</td><td>5</td><td>64</td></tr><tr><td rowspan="2">5870</td><td>10.3~13.5</td><td>191~250</td><td>4~8</td><td>73~81</td><td rowspan="2">-</td><td rowspan="2">0.34~0.660.47</td><td rowspan="2">0.48~0.610.55</td></tr><tr><td>11.6</td><td>216</td><td>6</td><td>78</td></tr><tr><td rowspan="2">45713</td><td>11.6~14.4</td><td>156~224</td><td>3~6</td><td>70~79</td><td rowspan="2">&lt;-60</td><td rowspan="2">0.36~0.760.63</td><td rowspan="2">0.97~1.111.05</td></tr><tr><td>13.0</td><td>172</td><td>4</td><td>74</td></tr><tr><td rowspan="2">5871</td><td>13.4~17.6</td><td>540~680</td><td>18~26</td><td>65~70</td><td rowspan="2">-</td><td rowspan="2">-</td><td rowspan="2">-</td></tr><tr><td>15.2</td><td>636</td><td>23</td><td>67</td></tr></table>

续表 2-3  

<table><tr><td rowspan="3">胶料牌号</td><td colspan="5">恒定压缩永久变形</td><td colspan="5">压缩应力松弛系数</td></tr><tr><td colspan="4">试验条件</td><td rowspan="2">典型值%</td><td colspan="4">试验条件</td><td rowspan="2">典型值</td></tr><tr><td>介质</td><td>温度℃</td><td>时间h</td><td>压缩率%</td><td>介质</td><td>温度℃</td><td>时间h</td><td>压缩率%</td></tr><tr><td>5160</td><td>YH-10</td><td>100</td><td>70</td><td>30</td><td>43.8</td><td></td><td></td><td></td><td></td><td></td></tr><tr><td>5170</td><td>YH-10</td><td>100</td><td>70</td><td>30</td><td>43~74/62</td><td>YH-10</td><td>100</td><td>70</td><td>30</td><td>0.30~0.60/0.42</td></tr><tr><td>试5171</td><td>YH-10</td><td>100</td><td>70</td><td>30</td><td>12~46/25</td><td>YH-10</td><td>100</td><td>70</td><td>30</td><td>0.38~0.75/0.58</td></tr><tr><td>5172</td><td>HH-20</td><td>100</td><td>70</td><td>20</td><td>47~52</td><td>HH-20</td><td>100</td><td>70</td><td>20</td><td>0.5</td></tr><tr><td>5180</td><td>YH-10</td><td>100</td><td>70</td><td>20</td><td>29~38/34</td><td>YH-10</td><td>100</td><td>70</td><td>20</td><td>0.44~0.63/0.52</td></tr><tr><td>5250</td><td></td><td></td><td></td><td></td><td>-</td><td></td><td></td><td></td><td></td><td>-</td></tr><tr><td>5260</td><td></td><td></td><td></td><td></td><td>-</td><td>HH-20</td><td>100</td><td>70</td><td>30</td><td>0.49~0.70/0.55</td></tr><tr><td>5460</td><td></td><td></td><td></td><td></td><td>-</td><td></td><td></td><td></td><td></td><td>-</td></tr><tr><td>5461</td><td></td><td></td><td></td><td></td><td>-</td><td></td><td></td><td></td><td></td><td>-</td></tr><tr><td>5470</td><td></td><td></td><td></td><td></td><td>-</td><td></td><td></td><td></td><td></td><td>-</td></tr><tr><td>5471</td><td></td><td></td><td></td><td></td><td>-</td><td>HH-20</td><td>100</td><td>70</td><td>30</td><td>0.32</td></tr><tr><td>5480</td><td></td><td></td><td></td><td></td><td>-</td><td>RP-2</td><td>70</td><td>22</td><td>20</td><td>0.47~0.70/0.58</td></tr><tr><td>5860</td><td>空气</td><td>70</td><td>22</td><td>30</td><td>15~32/24</td><td></td><td></td><td></td><td></td><td></td></tr><tr><td>5870</td><td>RP-2</td><td>70</td><td>22</td><td>30</td><td>33~54/44</td><td>RP-2</td><td>70</td><td>22</td><td>30</td><td>0.40~0.67/0.52</td></tr><tr><td>45713</td><td>YH-10</td><td>100</td><td>70</td><td>30</td><td>18~26/23</td><td></td><td></td><td></td><td></td><td>-</td></tr><tr><td>5871</td><td></td><td></td><td></td><td></td><td>-</td><td></td><td></td><td></td><td></td><td>-</td></tr></table>

续表 2-3  

<table><tr><td rowspan="4">胶料牌号</td><td colspan="7">耐 介 质 性 能</td><td rowspan="4">密度\( \mathrm{g}/{\mathrm{{cm}}}^{3} \)</td></tr><tr><td colspan="4">重量变化(24h),%</td><td colspan="3">体积变化(48h),%</td></tr><tr><td rowspan="2">NY-120+苯(重量比75:25)18~28℃</td><td rowspan="2">RP-218~28℃</td><td rowspan="2">YH-1070℃</td><td rowspan="2">HH-20130℃</td><td colspan="2">试验条件</td><td rowspan="2">典型值</td></tr><tr><td>介质</td><td>温度℃</td></tr><tr><td>5160</td><td>-</td><td>-</td><td>-</td><td>-</td><td>YH-10</td><td>70</td><td>-1.3</td><td>1.16</td></tr><tr><td>5170</td><td>-</td><td>-</td><td>-</td><td>-</td><td>YH-10</td><td>70</td><td>0.2~9.95.6</td><td>1.28</td></tr><tr><td>试5171</td><td>-</td><td>2.8~5.64.2</td><td>-</td><td>-</td><td>YH-10</td><td>70</td><td>5.2~9.37.2</td><td>-</td></tr><tr><td>5172</td><td>-</td><td>-</td><td>-</td><td>-</td><td>HH-20</td><td>130</td><td>-3~+6</td><td>1.32</td></tr><tr><td>5180</td><td>-</td><td>-</td><td>-</td><td>-</td><td>YH-10</td><td>70</td><td>9.3~10.69.8</td><td>1.30</td></tr><tr><td>5250</td><td>-5.3~ -1.2-3.9</td><td>-</td><td>-</td><td>-21.5</td><td></td><td></td><td>-</td><td>1.21</td></tr><tr><td>5260</td><td>21~2322</td><td>2.0~2.42.3</td><td>-</td><td>-3.4~ -1.3-2.5</td><td></td><td></td><td>-</td><td>1.18</td></tr><tr><td>5460</td><td>4.2~5.65.2</td><td>-</td><td>-</td><td>-11.7</td><td></td><td></td><td>-</td><td>1.32</td></tr><tr><td>5461</td><td>13.3~16.9</td><td>-</td><td>-</td><td></td><td></td><td></td><td>-</td><td>1.05</td></tr><tr><td>5470</td><td>5.1~7.45.8</td><td>-1.5~ -0.6-0.8</td><td>-</td><td>-8.5</td><td></td><td></td><td>-</td><td>1.35</td></tr><tr><td>5471</td><td>6.0~10.17.3</td><td>0.54</td><td>-1.0~ -0.5-0.7</td><td>-4.0</td><td></td><td></td><td>-</td><td>1.35</td></tr><tr><td>5480</td><td>5.1~7.05.8</td><td>-0.5~ -0.1-0.3</td><td>-3.4~ -3.3-3.3</td><td>-7.7~ -6.8-7.2</td><td></td><td></td><td>-</td><td>1.31</td></tr><tr><td>5860</td><td>16.6~23.921</td><td>6.3~10.29.0</td><td>-</td><td>-7.4~ -4.4-5.6</td><td></td><td></td><td>-</td><td>1.26</td></tr><tr><td>5870</td><td>5~86.8</td><td>-</td><td>-7.4~ -4.4-6.0</td><td>-13</td><td>RP-2</td><td>18~28</td><td>0.14~4.92.2</td><td>1.27</td></tr><tr><td>45713</td><td>-</td><td>-</td><td>-</td><td>-</td><td>YH-10</td><td>70</td><td>5.3~9.68.3</td><td>-</td></tr><tr><td>5871</td><td>-</td><td>0.2~1.10.7</td><td>-</td><td>-</td><td></td><td></td><td>-</td><td>-</td></tr></table>

表2-4[2~6、11、12]  

<table><tr><td rowspan="2">胶料牌号</td><td rowspan="2">拉伸强度MPa</td><td rowspan="2">扯断伸长率%</td><td rowspan="2">扯断永久变形%</td><td rowspan="2">硬度(邵尔A型)度</td><td rowspan="2">脆性温度℃</td><td colspan="4">耐介质性能</td><td rowspan="2">密度g/cm³</td></tr><tr><td>介质</td><td>耐油系数(按伸长计,150℃×24h)</td><td>体积变化(150℃×24h)%</td><td>恒定压缩永久变形(压缩20%,150℃×22h)%</td></tr><tr><td rowspan="2">5080</td><td rowspan="2">15.6~19.7/17.7</td><td rowspan="2">170~280/200</td><td rowspan="2">1~4/2</td><td rowspan="2">75~81/79</td><td rowspan="2">&lt;-42</td><td>RP-2</td><td>0.72~0.94/0.84</td><td>9.5~13.7/11.4</td><td>8~28/17</td><td rowspan="2">1.20</td></tr><tr><td>YH-10</td><td>0.78~1.08/0.88</td><td>3.1~9.4/6.6</td><td>19~48/32</td></tr><tr><td rowspan="2">5080-1</td><td rowspan="2">13.4~19.2/18.0</td><td rowspan="2">150~273/198</td><td rowspan="2">1~4/2</td><td rowspan="2">76~82/79</td><td rowspan="2">&lt;-42</td><td>RP-2</td><td>0.76~0.94/0.82</td><td>7.9~12.9/10.9</td><td>9~26/21</td><td rowspan="2">-</td></tr><tr><td>YH-10</td><td>0.84~1.03/0.92</td><td>3.8~7.3/5.6</td><td>19~49/33</td></tr><tr><td>5880</td><td>10.9~12.2/11.5</td><td>160~184</td><td>1~4</td><td>78~79</td><td>&lt;-55</td><td></td><td>-</td><td>-</td><td>-</td><td>1.15</td></tr></table>

# 3 使用工艺

3.1 丁腈橡胶胶料的加工方法和硫化条件见表3-1。  
3.2 加工过程注意事项  
3.2.1 加工过程应保持胶料清洁，严防混入杂质。  
3.2.2 模压坏料应在48h内用完，以保证胶料具有足够的流动性。  
3.2.3 制品的硫化时间可根据其形状和尺寸确定。闭模后模具升到规定温度的时间不超过标准硫化时间的 $20\%$ 时，仍按原硫化时间硫化；当升温时间超过标准硫化时间的 $20\%$ 时，则硫化时间还应加上升温时间的 $50\%$ ；如果升温时间超过标准硫化时间的 $40\%$ ，则该模零件报废。对于厚制品除了加升温时间外还要加上橡胶热传导的修正值，即零件厚度超过 $6\mathrm{mm}$ 时，每增加 $2\mathrm{mm}$ 或不足 $2\mathrm{mm}$ 时，均应在标准硫化时间增加 $5\%$ 硫化时间。

表3-1  

<table><tr><td>胶料牌号</td><td>适宜的加工方法</td><td>标准试片(厚2mm)硫化条件°C x min</td></tr><tr><td>5160</td><td>模压、压延</td><td>151 ± 2 × 20; 143 ± 2 × 30</td></tr><tr><td>5170</td><td>模压、压延、压出</td><td>151 ± 2 × 15</td></tr><tr><td>试5171</td><td>模压、压延</td><td>151 ± 2 × 25</td></tr><tr><td>5172</td><td>模压、压延、压出</td><td>151 ± 2 × 20</td></tr><tr><td>5180</td><td>模压</td><td>151 ± 2 × 25; 143 ± 2 × 40</td></tr><tr><td>5250</td><td>模压、压延、压出</td><td>151 ± 2 × 20</td></tr><tr><td>5260</td><td>模压、压延</td><td>151 ± 2 × 15</td></tr><tr><td>5460</td><td>模压、压延、压出</td><td>151 ± 2 × 20; 143 ± 2 × 30</td></tr><tr><td>5461</td><td>模压</td><td>151 ± 2 × 25; 143 ± 2 × 40</td></tr><tr><td>5470</td><td>模压、压延、压出</td><td>151 ± 2 × 20; 143 ± 2 × 30</td></tr><tr><td>5471</td><td>模压</td><td>151 ± 2 × 20</td></tr><tr><td>5480</td><td>模压、压延</td><td>151 ± 2 × 20; 143 ± 2 × 30</td></tr><tr><td>5860</td><td>模压、压延、压出</td><td>151 ± 2 × 20; 143 ± 2 × 30</td></tr><tr><td>5870</td><td>模压、压延、压出</td><td>151 ± 2 × 15; 143 ± 2 × 20</td></tr><tr><td>45713</td><td>模压</td><td>151 ± 2 × 40</td></tr><tr><td>5080</td><td>模压、压延</td><td>151 ± 2 × 40; 161 ± 2 × 20</td></tr><tr><td>5871</td><td>模压、压延</td><td>143 ± 2 × 40</td></tr><tr><td>5880</td><td>模压、压延</td><td>151 ± 2 × 40</td></tr><tr><td>P101</td><td>模压</td><td>151 ± 2 × 30</td></tr><tr><td>P106</td><td>模压</td><td>151 ± 2 × 30</td></tr><tr><td>P214</td><td>模压</td><td>151 ± 2 × 40; 160 ± 2 × 20; 150 ± 2 × 20定型、150 ± 2 × 20热处理</td></tr><tr><td>P215</td><td>模压</td><td>151 ± 2 × 40</td></tr><tr><td>P232</td><td>模压</td><td>151 ± 2 × 30</td></tr><tr><td>P236</td><td>模压</td><td>151 ± 2 × 40; 160 ± 2 × 20</td></tr><tr><td>P303</td><td>模压</td><td>160 ± 2 × 20.</td></tr><tr><td>P709</td><td>模压、压出</td><td>151 ± 2 × 40; 160 ± 2 × 20</td></tr><tr><td>P801</td><td>模压</td><td>151 ± 2 × 50</td></tr><tr><td>P903</td><td>模压</td><td>151 ± 2 × 30</td></tr><tr><td>730-115</td><td>模压</td><td>151 ± 2 × 40</td></tr></table>

3.2.4 模具压力应控制在 $3 \sim 5 \mathrm{MPa}$ ，对于硬度超过85度的胶料，压力可采用 $5 \sim 10 \mathrm{MPa}$ 。  
3.2.5 为提高模压效率，可采用提高硫化温度或分段硫化方法。例如采用 $150^{\circ}\mathrm{C} \times 10 \sim 20\mathrm{min}$ 定形硫化后，移入烘箱内 $160^{\circ}\mathrm{C} \times 20 \sim 30\mathrm{min}$ 进行热处理。

# 4 其他

# 4.1 包装

胶料碾成 $10\mathrm{mm}$ 厚胶片放入塑料袋内，封好袋口放入确保贮存和运输安全的包装箱内。

# 4.2 运输

按非危险品运输，注意防晒、防潮。

# 4.3 贮存

贮存在温度 $0 \sim 28^{\circ} \mathrm{C}$ 、相对湿度不大于 $80\%$ 的库房内，避免阳光直接照射，距热源不少于 $1 \mathrm{~m}$ ，距地面不少于 $0.3 \mathrm{~m}$ 。贮存中应防止与油类、酸、碱及其他对胶料有害物质勺接触。胶料自制造之日起一个月内出厂，贮存保管期为6个月，超过保管期的胶料按

先试验后使用的原则，由使用方自行处理。

# 参考资料

[1] 西北橡胶工业制品研究所：橡胶胶料、制品性能统计资料，No.橡-4，1985年  
[2] 西安飞机附件公司：航空胶料性能进厂检验统计，No.橡-18；1984年  
[3] 西安航空发动机附件公司：航空胶料性能进厂检验统计资料，No.橡－19，1985年  
[4]沈阳飞机公司：航空胶料进厂性能检验报告，No.橡-20，1985年  
[5]沈阳航空发动机公司：航空胶料、胶粘剂进厂性能检验统计资料，No.橡-21，1985年  
[6] 西安飞机公司：航空胶料及制品厂性能检验统计资料，No.橡-22，1985年  
[7]南方动力机械公司：航空胶料及制品厂性能检验统计资料，No.橡-23，1985年  
[8] 成都航空发动机公司：航空胶料及制品厂性能检验统计资料，No.橡-24，1985年  
[9] 国营八面山机械厂：航空胶料及制品进厂性能统计资料，No.橡-25，1985年  
[10] 国营长春机械厂：航空胶料及胶粘剂批次检验性能数据，No.橡-26，1985年  
[11] 西北橡胶厂：橡胶胶料、胶粘剂、制品性能统计资料，No.橡-3，1985年  
[12]沈阳第四橡胶厂：橡胶胶料、胶布、胶管、油箱、制品性能统计资料，No.橡-6，1986年  
[13] 上海橡胶制品二厂：橡胶胶料及制品性能统计资料，No.橡-1，1985年  
[14] 重庆长江橡胶厂：橡胶胶料生产批次性能统计资料，No.橡-2，1985年  
[15]沈阳橡胶工业制品研究所：橡胶胶布、制品性能统计资料，No.橡-5，1985年

# 氟橡胶胶料

# 1 概述

氟橡胶胶料由氟生胶填加酸受体、填料和硫化剂经混炼而成。经硫化后具有优异的耐热、耐臭氧和耐各种航空油料的性能。适于制造在空气、石油基滑油、燃油和液压油、硅酸酯和双酯类合成滑油中工作的密封零件、胶板、胶管及其他橡胶制品。在空气中工作温度为 $-40\sim 250^{\circ}\mathrm{C}$ ，在航空油料中为 $-40\sim 180^{\circ}\mathrm{C}$ ，对于某些使用部位温度可低于 $-40^{\circ}\mathrm{C}$ 或高于 $250^{\circ}\mathrm{C}$ 。

氟橡胶胶料的加工、粘接和低温性能比通用橡胶差些，价格也较贵，所以多用于通用橡胶不能胜任的高温介质环境中。但不适于在某些磷酸酯油中使用。

# 1.1 牌号及名称

7270（F272、7372）、7271（F101）国防工业用氟橡胶胶料；FX-2、FX-4、FX-5、FX-6、F275、F370、F209、F108、F114低压缩永久变形氟橡胶胶料。

# 1.2 基本组成

F26（2号）或F246（3号）氟生胶、炭黑、酸受体、硫化剂。

# 1.3 材料标准

氟橡胶胶料的标准名称见表1-1，硫化胶的主要性能指标见表 $1 - 2\sim$ 表1-5。

表1-1  

<table><tr><td>胶料牌号</td><td>材料标准</td><td>国外相近材料牌号</td><td>国外相近材料标准</td></tr><tr><td>7270、7271</td><td>HG 6-880-76《国防工业用氟橡胶胶料》</td><td>ИРП - 1144(苏)</td><td>Втунирип 11/60(苏)</td></tr><tr><td>FX - 2</td><td>Q /6S 50-78《FX - 1、FX - 2压缩永久变形氟橡胶》</td><td></td><td></td></tr><tr><td>FX - 4、FX - 5、FX - 6</td><td>Q/6 S79-83《FX - 4、FX - 5、FX - 6压缩永久变形氟橡胶》</td><td></td><td></td></tr><tr><td>F 275、F 370</td><td>J/SHS 101-78《低压缩永久变形氟橡胶》</td><td></td><td></td></tr><tr><td>F 209</td><td>Q/XXY - 224-85《国防工业氟橡胶胶料》</td><td></td><td></td></tr><tr><td>F 108</td><td>企业检查号1-166-79《国防工业用氟胶料》</td><td>VE /HT 6-18-114(英)</td><td rowspan="2">MSR R 9450(英)</td></tr><tr><td>F 114</td><td>企业检查号1-263-82《国防工业用氟胶料》</td><td>VE /HT 6-18-128(英)</td></tr></table>

表1-2  

<table><tr><td colspan="2">性能</td><td>7270(F 272、7370)</td><td>7271(F 101)</td></tr><tr><td>拉伸强度,MPa</td><td>&gt;</td><td>13.72</td><td>10.78</td></tr><tr><td>扯断伸长率,%</td><td>&gt;</td><td>180</td><td>180</td></tr><tr><td>扯断永久变形,%</td><td>&lt;</td><td>15</td><td>15</td></tr><tr><td>硬度(邵尔A型),度</td><td></td><td>70~85</td><td>72~82</td></tr><tr><td>脆性温度,℃</td><td>&lt;</td><td>-25</td><td>-25</td></tr><tr><td>恒定压缩永久变形(压缩20%),%</td><td>&lt;</td><td></td><td></td></tr><tr><td>空气,200℃×24h</td><td></td><td>65</td><td>70</td></tr><tr><td>RP-2,200℃×24h</td><td></td><td>65</td><td>65</td></tr><tr><td>耐介质性能</td><td></td><td></td><td></td></tr><tr><td>体积变化,%</td><td></td><td></td><td></td></tr><tr><td>RP-2,200℃×24h</td><td></td><td>0~15</td><td>0~15</td></tr><tr><td>HP-8,150℃×24h</td><td></td><td>0~5</td><td>-</td></tr><tr><td>HP-8+HH-20(重量比75:25),150℃×72h</td><td></td><td>-</td><td>0~3</td></tr><tr><td>耐热老化性能(300℃)</td><td></td><td></td><td></td></tr><tr><td>24h后,拉伸强度,MPa</td><td>&gt;</td><td>-</td><td>7.84</td></tr><tr><td>扯断伸长率,%</td><td>&gt;</td><td>-</td><td>140</td></tr><tr><td>硬度(邵尔A型),度</td><td>&lt;</td><td>-</td><td>90</td></tr><tr><td>48h后,拉伸强度,MPa</td><td>&gt;</td><td>6.86</td><td>-</td></tr><tr><td>扯断伸长率,%</td><td>&gt;</td><td>80</td><td>-</td></tr><tr><td>硬度(邵尔A型),度</td><td>&lt;</td><td>95</td><td>-</td></tr><tr><td>密度,g/cm³</td><td></td><td>1.8±0.1</td><td>2.0±1</td></tr></table>

表1-3  

<table><tr><td>性能</td><td>FX-2</td><td>FX-4</td><td>FX-5</td><td>FX-6</td></tr><tr><td>拉伸强度,MPa</td><td>14.70</td><td>14.70</td><td>14.70</td><td>14.70</td></tr><tr><td>扯断伸长率,%</td><td>130</td><td>160</td><td>130</td><td>80</td></tr><tr><td>扯断永久变形,%</td><td>10</td><td>-</td><td>-</td><td>-</td></tr><tr><td>硬度(邵尔A型),度</td><td>68~78</td><td>58~68</td><td>70~80</td><td>82~92</td></tr><tr><td>脆性温度,℃</td><td>-33</td><td>-33</td><td>-30</td><td>-12</td></tr><tr><td>耐热老化性能(老化系数)</td><td>0.8</td><td>0.8</td><td>0.8</td><td>0.8</td></tr><tr><td>按强度计,250℃×24h</td><td></td><td></td><td></td><td></td></tr><tr><td>250℃×200h</td><td>0.6</td><td>0.6</td><td>0.6</td><td>0.6</td></tr><tr><td>按伸长计,250℃×24h</td><td>0.8</td><td>0.8</td><td>0.8</td><td>0.8</td></tr><tr><td>250℃×200h</td><td>0.6</td><td>0.6</td><td>0.6</td><td>0.6</td></tr><tr><td>恒定压缩永久变形(压缩20%),%</td><td>30</td><td>-</td><td>-</td><td>-</td></tr><tr><td>空气,200℃×24h</td><td></td><td></td><td></td><td></td></tr><tr><td>250℃×24h</td><td>50</td><td>45</td><td>45</td><td>50</td></tr><tr><td>RP-1或RP-2,150℃×24h</td><td>15</td><td>15</td><td>15</td><td>20</td></tr><tr><td>HP-8,150℃×24h</td><td>20</td><td>20</td><td>20</td><td>20</td></tr><tr><td>YH-10,12号液压油,150℃×24h</td><td>20</td><td>20</td><td>20</td><td>20</td></tr><tr><td>4109合成油,180℃×24h</td><td>25</td><td>20</td><td>25</td><td>25</td></tr><tr><td>耐介质性能</td><td></td><td></td><td></td><td></td></tr><tr><td>重量变化,%</td><td>5</td><td>5</td><td>5</td><td>5</td></tr><tr><td>RP-1或RP-2,150℃×24h</td><td></td><td></td><td></td><td></td></tr><tr><td>HP-8,150℃×24h</td><td>2.5</td><td>2.5</td><td>2.5</td><td>2.5</td></tr><tr><td>YH-10,12号液压油,150℃×24h</td><td>3</td><td>3</td><td>3</td><td>3</td></tr><tr><td>4109合成油,180℃×24h</td><td>6</td><td>7</td><td>7</td><td>7</td></tr><tr><td>体积变化,%</td><td>10</td><td>10</td><td>10</td><td>10</td></tr><tr><td>RP-1或RP-2,150℃×24h</td><td>5</td><td>5</td><td>5</td><td>5</td></tr><tr><td>HP-8,150℃×24h</td><td>6</td><td>6</td><td>6</td><td>6</td></tr><tr><td>YH-10,12号液压油,150℃×24h</td><td>12</td><td>14</td><td>14</td><td>14</td></tr><tr><td>4109合成油,180℃×24h</td><td></td><td></td><td></td><td></td></tr></table>

表1-4  

<table><tr><td colspan="2">性 能</td><td>F 275</td><td>F 370</td></tr><tr><td>拉伸强度,MPa</td><td>&gt;</td><td>13.72</td><td>13.72</td></tr><tr><td>扯断伸长率,%</td><td>&gt;</td><td>130</td><td>130</td></tr><tr><td>扯断永久变形,%</td><td>&lt;</td><td>10</td><td>10</td></tr><tr><td>硬度(邵尔A型),度</td><td>&lt;</td><td>75±5</td><td>78±5</td></tr><tr><td>脆性温度,℃</td><td>&lt;</td><td>-25</td><td>-30</td></tr><tr><td>恒定压缩永久变形(压缩20%),%</td><td>&lt;</td><td></td><td></td></tr><tr><td>空气,200℃×24h</td><td></td><td>25</td><td>35</td></tr><tr><td>空气,250℃×24h</td><td></td><td>45</td><td>45</td></tr><tr><td>RP-2,200℃×24h</td><td></td><td>25</td><td>25</td></tr><tr><td>4109合成油,180℃×24h</td><td></td><td>20</td><td>20</td></tr><tr><td>耐热老化性能(老化系数)</td><td>&gt;</td><td></td><td></td></tr><tr><td>按强度计,275℃×24h</td><td></td><td>0.6</td><td>0.6</td></tr><tr><td>250℃×200h</td><td></td><td>0.6</td><td>0.6</td></tr><tr><td>按伸长计,275℃×24h</td><td></td><td>0.8</td><td>0.8</td></tr><tr><td>250℃×200h</td><td></td><td>0.6</td><td>0.6</td></tr><tr><td>耐介质性能</td><td></td><td></td><td></td></tr><tr><td>体积变化,%</td><td></td><td></td><td></td></tr><tr><td>RP-2,200℃×24h</td><td></td><td>0~15</td><td>0~15</td></tr><tr><td>HP-8,150℃×24h</td><td></td><td>0~5</td><td>-</td></tr><tr><td>4109合成油,180℃×24h</td><td></td><td>0~18</td><td>0~15</td></tr></table>

表1-5  

<table><tr><td>性能</td><td>F 209</td><td>F 108</td><td>F 114</td></tr><tr><td>拉伸强度,MPa</td><td>15.69</td><td>11.76</td><td>13.72</td></tr><tr><td>扯断伸长率,%</td><td>120</td><td>130</td><td>120</td></tr><tr><td>扯断永久变形,%</td><td>15</td><td>-</td><td>-</td></tr><tr><td>硬度(邵尔A型),度</td><td>80±5</td><td>75±5</td><td>80±5</td></tr><tr><td>脆性温度,℃</td><td>-</td><td>-20</td><td>-25</td></tr><tr><td>恒定压缩永久变形(压缩:20%,200C×24h),%</td><td>35</td><td>30</td><td>35</td></tr><tr><td>耐热老化性能(250℃×72h)</td><td></td><td></td><td></td></tr><tr><td>拉伸强度,MPa</td><td>14.7</td><td>9.8</td><td>-</td></tr><tr><td>扯断伸长率,%</td><td>90</td><td>120</td><td>-</td></tr><tr><td>硬度(邵尔A型),度</td><td>75~85</td><td>&lt;85</td><td>-</td></tr><tr><td>伸长率保持系数</td><td>-</td><td>-</td><td>0.7</td></tr><tr><td>硬度变化(邵尔A型),度</td><td>-</td><td>-</td><td>-2~+8</td></tr><tr><td>耐介质性能</td><td></td><td></td><td></td></tr><tr><td>体积变化,%</td><td>-</td><td>15</td><td>15</td></tr><tr><td>RP-1或RP-2,200℃×24h</td><td rowspan="4">18</td><td>-</td><td>-</td></tr><tr><td>4109合成油,180℃×72h</td><td>30</td><td>-</td></tr><tr><td>4050合成油,200℃×72h</td><td>-</td><td rowspan="2">15</td></tr><tr><td>4050合成油,175℃×94h</td><td>-</td></tr></table>

# 1.4 使用工艺说明书

FX系列氟橡胶胶料使用工艺说明书：Q/6SZ 44-78《FX-1、FX-2氟橡胶压制工艺说明书》；Q/6SZ 112-83《FX-4、FX-5、FX-6氟橡胶压制工艺说明书》。硫化胶与金属室温粘接为：Q/6SZ 260-82《FXY-3胶粘剂粘接工艺说明书》。胶料与金属热硫化粘接为：Q/6SZ 257-83《FXY-4胶粘剂粘接工艺说明书》。氟橡胶零件做标志时，采用Q/6SZ -123-83《FXB标志胶使用说明书》。

# 1.5 供应状态

以混炼胶供应。

# 1.6 应用概况

氟橡胶胶料的应用范围和主要用途见表1-6。

表1-6[1~4]  

<table><tr><td>胶料牌号</td><td>应用范围</td><td>主要用途举例</td></tr><tr><td>7270</td><td>适用于空气、臭氧、真空和多种油类介质中,使用温度为-30~250℃。供制衬垫、垫圈、胶板、密封件及其他橡胶制品</td><td>在运输机发动机高温部位作O形圈和V形密封圈。工作介质为高温润滑脂</td></tr><tr><td>7271</td><td>适用于空气、臭氧、真空和多种油类介质中,使用温度为-30~250℃。供制衬垫、胶圈、胶板及其他橡胶件</td><td>飞机启动发电装置的滑油系统密封件,运输机发动机滑油系统内的密封件</td></tr><tr><td>FX-2、FX-4、FX-5、FX-6</td><td>适用于制造在空气、石油基滑油、燃油、液压油、硅酸酯和双酯类合成滑油中工作的活动或固定密封件。长期工作温度为-40~250℃,对于某些使用部位可低于-40℃或高于250℃,短期可达300℃</td><td>FX-2用于歼击机发动机滑油系统的密封件,通过100h飞行考验,在燃油泵通过2000h飞行考验。FX-4用于歼击机滑油系统,通过200h试车考核,还用于大型客机滑油系统,与Mobile oil Jet II及Castrol 325合成油配套使用。</td></tr></table>

续表 1-6  

<table><tr><td>胶料牌号</td><td>应用范围</td><td>主要用 途 举 例</td></tr><tr><td></td><td></td><td>FX-5用于直升机滑油系统,与4050合成油配套使用,经700h飞行考验使用效果良好。还用于5千吨级油轮推进器的密封。FX-6用于超深井石油勘探</td></tr><tr><td>F275、F370</td><td>适用于制造在空气、石油基、双酯合成油系统中工作的橡胶密封件。工作温度为-40~250℃。F275在200℃的压缩永久变形略低于F370,而F370胶料的耐热和耐介质性能略优。F275主要用于O形圈,F370用于制造含金属骨架的唇形密封件</td><td>F275用于歼击机发动机滑油系统的活动密封,在运输机高温部位做固定密封件。F370在歼击机滑油系统做唇形密封件和高温部位的固定密封件</td></tr><tr><td>F209</td><td>适用于制造在合成酯类油中工作的橡胶密封件。工作温度为-30~250℃,作固定密封用时可到-40℃,短期最高工作温度可达300℃</td><td>飞机启动发电机、燃油滑油系统作密封件</td></tr><tr><td>F108、F114</td><td>适用于空气、高真空和各种航空油料,工作温度为-20~250℃,作固定密封时可到-40℃,在空气中短期使用温度可达300℃。适于制造唇形密封件、粘合板密封件</td><td>发动机密封件</td></tr></table>

# 1.7 研制及生产单位

各种牌号氟橡胶胶料的研制及生产单位见表1-7。

表1-7  

<table><tr><td>胶 料 牌 号</td><td>研制及生产单位</td></tr><tr><td>7270</td><td>上海橡胶工业制品研究所(企业牌号F 272)上海橡胶制品二厂(企业牌号7372)重庆长江橡胶厂(企业牌号7270)</td></tr><tr><td>7271</td><td>西北橡胶工业制品研究所(企业牌号F 101)</td></tr><tr><td>FX-2、FX-4、FX-5、FX-6</td><td>北京航空材料研究所</td></tr><tr><td>F 275、F 370</td><td>上海橡胶工业制品研究所</td></tr><tr><td>F 209、F 108、F 114</td><td>西北橡胶工业制品研究所</td></tr></table>

# 1.8 鉴定级别及日期

7270、7271胶料：由化学工业部、航空工业部和空军工程部于1974年联合批准生产。

FX-2、FX-4、FX-5胶料：分别于1978、1983年由航空工业部鉴定通过。

F 275、F 370胶料：1983年由上海橡胶工业公司鉴定通过。

F 209 胶料：1985年由化学工业部、航空工业部组织鉴定通过。

# 2 性能

7270、7271氟橡胶硫化胶的性能见表2-1；耐合成滑油性能见表2-2。

$\mathbf{FX} - 2, \mathbf{FX} - 4, \mathbf{FX} - 5, \mathbf{FX} - 6$ 氟橡胶硫化胶的物理、力学性能见表2-3；耐热老化性能见表2-4。 $\mathbf{FX} - 2$ 胶料耐各种航空油料的性能见表2-5。 $\mathbf{FX} - 4, \mathbf{FX} - 5, \mathbf{FX} - 6$ 胶料耐航空油料性能见表2-6。

F275、F370氟橡胶硫化胶的物理、力学性能见表2-7。F272、F275、F370硫化胶耐热老化性能见表2-8；耐航空油料性能见表2-9。

F 209、F 108、F 114 氟橡胶硫化胶的性能见表 2-10。

表2-1 [4.5]   

<table><tr><td>性能</td><td>7270</td><td>7270(F 272)</td><td>7270 (7372)</td><td>7271(F 101)</td></tr><tr><td rowspan="2">拉伸强度, MPa</td><td>14.3~19.6</td><td>18.3~21.1</td><td>18.9~20.7</td><td>10.4~19.5</td></tr><tr><td>17.2</td><td>20.3</td><td>19.7</td><td>16.5</td></tr><tr><td rowspan="2">扯断伸长率,%</td><td>199~241</td><td>190~232</td><td>227~260</td><td>185~278</td></tr><tr><td>219</td><td>217</td><td>245</td><td>222</td></tr><tr><td rowspan="2">扯断永久变形,%</td><td>1~12</td><td>3~7</td><td>6~10</td><td>3~7</td></tr><tr><td>5</td><td>5</td><td>8</td><td>5</td></tr><tr><td rowspan="2">硬度(邵尔A型),度</td><td>75~84</td><td>75~77</td><td>69~73</td><td>75~81</td></tr><tr><td>79</td><td>76</td><td>72</td><td>79</td></tr><tr><td rowspan="2">脆性温度,C</td><td>-25</td><td>-40~-30</td><td>-32~-31</td><td></td></tr><tr><td></td><td>-35</td><td>-31.5</td><td></td></tr><tr><td>恒定压缩永久变形(压缩20%),%</td><td></td><td></td><td></td><td></td></tr><tr><td rowspan="2">空气,150℃×24h</td><td></td><td></td><td>30~40</td><td>-</td></tr><tr><td></td><td></td><td>34</td><td></td></tr><tr><td rowspan="2">空气,200℃×24h</td><td>32~48</td><td>42~55</td><td>46~65</td><td>40~66</td></tr><tr><td>42</td><td>49</td><td>53</td><td>55</td></tr><tr><td>RP-2,200℃×24h</td><td></td><td>39~48</td><td>44~59</td><td></td></tr><tr><td>耐介质性能</td><td></td><td>43</td><td>50</td><td></td></tr><tr><td>体积变化,%</td><td></td><td></td><td></td><td></td></tr><tr><td rowspan="2">RP-2,200℃×24h</td><td>4.4</td><td>7.9~10.4</td><td>6.1~9.1</td><td>9.5~11.4</td></tr><tr><td></td><td>9.6</td><td>8.2</td><td>10.9</td></tr><tr><td rowspan="2">YH-10,150℃×24h</td><td>0.77</td><td></td><td>1.7~2.1</td><td>-</td></tr><tr><td></td><td></td><td>1.9</td><td></td></tr><tr><td rowspan="2">YH-10,125℃×24h</td><td></td><td>1.1~2.6</td><td></td><td>-</td></tr><tr><td></td><td>1.9</td><td></td><td></td></tr><tr><td rowspan="2">HP-8+HH-20(重量比75:25),150℃×72h</td><td>-</td><td>-</td><td>-</td><td>1.0~1.9</td></tr><tr><td></td><td></td><td></td><td>1.5</td></tr><tr><td>耐热老化性能(300℃)</td><td></td><td></td><td></td><td></td></tr><tr><td>老化时间,h</td><td>50</td><td>50</td><td>50</td><td>24</td></tr><tr><td rowspan="2">拉伸强度,MPa</td><td>8.92~12.2</td><td>7.06~12.4</td><td>6.17~10.9</td><td>8.13~12.7</td></tr><tr><td>10.5</td><td>9.80</td><td>9.12</td><td>10.9</td></tr><tr><td rowspan="2">扯断伸长率,%</td><td>100~172</td><td>88~160</td><td>76~226</td><td>118~313</td></tr><tr><td>149</td><td>130</td><td>178</td><td>209</td></tr><tr><td rowspan="2">硬度(邵尔A型),度</td><td>84~90</td><td>84~92</td><td>78~90</td><td>80~86</td></tr><tr><td>88</td><td>87</td><td>82</td><td>84</td></tr></table>

表2-2  

<table><tr><td rowspan="2">胶料牌号</td><td colspan="2">浸泡条件</td><td rowspan="2">介 质</td><td rowspan="2">体积变化,%</td><td rowspan="2">重量变化,%</td></tr><tr><td>温度,℃</td><td>时间,h</td></tr><tr><td rowspan="5">7270</td><td>150</td><td>24</td><td rowspan="3">4106合成油</td><td>\( \frac{7.8\sim8.8}{8.2} \)</td><td>\( \frac{3.5\sim4.5}{4.1} \)</td></tr><tr><td>200</td><td>48</td><td>\( \frac{14.1\sim15.3}{14.7} \)</td><td>\( \frac{6.1\sim7.6}{7.0} \)</td></tr><tr><td>200</td><td>96</td><td>\( \frac{17.0\sim18.7}{17.7} \)</td><td>\( \frac{6.9\sim8.7}{8.2} \)</td></tr><tr><td>150</td><td>24</td><td>4050合成油</td><td>\( \frac{9.7\sim10.7}{10.1} \)</td><td>\( \frac{4.3\sim5.3}{5.0} \)</td></tr><tr><td>150</td><td>24</td><td>4109合成油</td><td>\( \frac{10.2\sim11.1}{10.6} \)</td><td>\( \frac{4.7\sim5.7}{5.3} \)</td></tr><tr><td rowspan="4">7271</td><td>200</td><td>72</td><td>4106合成油</td><td>\( \frac{15.9\sim20.2}{17.7} \)</td><td>\( \frac{7.2\sim10.4}{8.8} \)</td></tr><tr><td>150</td><td>24</td><td rowspan="2">4050合成油</td><td>\( \frac{9.0\sim10.3}{8.4} \)</td><td>\( \frac{4.3\sim5.0}{4.8} \)</td></tr><tr><td>150</td><td>96</td><td>\( \frac{10.1\sim11.8}{11.1} \)</td><td>\( \frac{5.5\sim6.1}{5.8} \)</td></tr><tr><td>150</td><td>24</td><td>4109合成油</td><td>\( \frac{8.4\sim10.3}{9.7} \)</td><td>\( \frac{4.3\sim5.1}{4.8} \)</td></tr></table>

表2-3 [2]   

<table><tr><td>性能</td><td>FX-2</td><td>FX-4</td><td>FX-5</td><td>FX-6</td></tr><tr><td>拉伸强度,MPa</td><td></td><td></td><td></td><td></td></tr><tr><td rowspan="2">室温</td><td>16.5~20</td><td>15~18.6</td><td>17~21.2</td><td>18~22.2</td></tr><tr><td>18</td><td>16.8</td><td>19</td><td>19.6</td></tr><tr><td>150℃</td><td>5.9</td><td>3.4</td><td>-</td><td>5.8</td></tr><tr><td>200℃</td><td>4.7</td><td>2.3</td><td>3.4</td><td>5.1</td></tr><tr><td>250℃</td><td>4.0</td><td>2.1</td><td>3.1</td><td>4.8</td></tr><tr><td rowspan="2">扯断伸长率,%</td><td>140~180</td><td>170~240</td><td>145~190</td><td>93~143</td></tr><tr><td>160</td><td>180</td><td>155</td><td>110</td></tr><tr><td rowspan="2">扯断永久变形,%</td><td>3~7</td><td></td><td></td><td></td></tr><tr><td>5</td><td></td><td></td><td></td></tr><tr><td rowspan="2">硬度(邵尔A型),度</td><td>68~73</td><td>66~68</td><td>70~76</td><td>82~87</td></tr><tr><td>72</td><td>67</td><td>74</td><td>86</td></tr><tr><td rowspan="2">撕裂强度,kN/m</td><td>24.5~29.4</td><td>16.5</td><td>18.4</td><td>24</td></tr><tr><td>27.4</td><td></td><td></td><td></td></tr><tr><td>脆性温度,℃</td><td>-41~-34</td><td>-36</td><td>-30</td><td>-13</td></tr><tr><td>腐蚀性(45号钢、LY-12铝合金)</td><td>无</td><td>无</td><td>无</td><td>无</td></tr></table>

表2-4 [2]   

<table><tr><td rowspan="2" colspan="2">胶料牌号\老化温度°C</td><td colspan="4">200</td><td colspan="4">250</td><td colspan="4">300</td></tr><tr><td>老化系数(按强度计)Kd</td><td>老化系数(按伸长计)Ks</td><td>硬度变化(邵尔A型)ΔH度</td><td>恒定压缩永久变形(压缩20%)C·S%</td><td>Kd</td><td>Ks</td><td>ΔH</td><td>C·S</td><td>Kd</td><td>Ks</td><td>ΔH</td><td>C·S</td></tr><tr><td rowspan="3">FX-2</td><td>24</td><td>1.00</td><td>0.83</td><td>0</td><td>16</td><td>1.03</td><td>0.82</td><td>+3</td><td>34</td><td>0.62</td><td>0.96</td><td>-1</td><td>97</td></tr><tr><td>72</td><td>0.93</td><td>0.70</td><td>-1</td><td>26</td><td>0.82</td><td>0.96</td><td>-1</td><td>56</td><td>0.40</td><td>0.79</td><td>-2</td><td>-</td></tr><tr><td>200</td><td>0.95</td><td>0.91</td><td>-1</td><td>37</td><td>0.74</td><td>1.04</td><td>-2</td><td>77</td><td>0.38</td><td>0.12</td><td>+14</td><td>-</td></tr><tr><td rowspan="4">FX-4</td><td>24</td><td>1.08</td><td>0.95</td><td>0</td><td>15</td><td>0.97</td><td>0.97</td><td>-1</td><td>30</td><td>0.95</td><td>1.19</td><td>-6</td><td>81</td></tr><tr><td>100</td><td>1.04</td><td>0.90</td><td>-2</td><td>21</td><td>1.00</td><td>0.80</td><td>-2</td><td>56</td><td>0.42</td><td>1.19</td><td>-16</td><td>-</td></tr><tr><td>200</td><td>1.00</td><td>1.00</td><td>-2</td><td>27</td><td>0.91</td><td>1.02</td><td>-2</td><td>86</td><td>-</td><td>-</td><td>-</td><td>-</td></tr><tr><td>336</td><td>1.00</td><td>0.84</td><td>0</td><td>30</td><td>-</td><td>-</td><td>-</td><td>-</td><td>-</td><td>-</td><td>-</td><td>-</td></tr><tr><td rowspan="4">FX-5</td><td>24</td><td>0.99</td><td>0.90</td><td>-1</td><td>22</td><td>1.02</td><td>0.91</td><td>-1</td><td>33</td><td>0.86</td><td>1.06</td><td>-4</td><td>70</td></tr><tr><td>100</td><td>0.99</td><td>0.92</td><td>-1</td><td>29</td><td>0.91</td><td>0.92</td><td>-2</td><td>57</td><td>0.35</td><td>0.93</td><td>-6</td><td>-</td></tr><tr><td>200</td><td>0.97</td><td>0.97</td><td>-2</td><td>35</td><td>0.90</td><td>0.98</td><td>-2</td><td>75</td><td>-</td><td>-</td><td>-</td><td>-</td></tr><tr><td>336</td><td>0.94</td><td>0.90</td><td>0</td><td>35</td><td>-</td><td>-</td><td>-</td><td>-</td><td>-</td><td>-</td><td>-</td><td>-</td></tr><tr><td rowspan="4">FX-6</td><td>24</td><td>1.06</td><td>1.05</td><td>+1</td><td>24</td><td>1.04</td><td>0.96</td><td>+1</td><td>39</td><td>0.89</td><td>1.15</td><td>0</td><td>77</td></tr><tr><td>100</td><td>1.06</td><td>0.96</td><td>+1</td><td>32</td><td>1.00</td><td>0.89</td><td>0</td><td>53</td><td>0.47</td><td>0.58</td><td>+5</td><td>-</td></tr><tr><td>200</td><td>0.94</td><td>0.96</td><td>-2</td><td>37</td><td>0.94</td><td>1.08</td><td>-3</td><td>73</td><td>-</td><td>-</td><td>-</td><td>-</td></tr><tr><td>336</td><td>1.03</td><td>1.10</td><td>0</td><td>40</td><td>-</td><td>-</td><td>-</td><td>-</td><td>-</td><td>-</td><td>-</td><td>-</td></tr></table>

表2-5 [2]   

<table><tr><td rowspan="3">胶料牌号</td><td rowspan="3">介 质</td><td colspan="2">浸泡条件</td><td colspan="2">耐 油 系 数</td><td rowspan="2">重量变化</td><td rowspan="2">体积变化</td><td rowspan="2">恒定压缩永久变形(压缩20%)</td></tr><tr><td rowspan="2">温度℃</td><td rowspan="2">时间h</td><td rowspan="2">按强度计</td><td rowspan="2">按伸长计</td></tr><tr><td colspan="3">%</td></tr><tr><td rowspan="10">FX-2</td><td rowspan="3">RP-1</td><td>150</td><td>22</td><td>-</td><td>-</td><td>2.7</td><td>6.5</td><td>10</td></tr><tr><td>180</td><td>22</td><td>0.67</td><td>0.88</td><td>4.2</td><td>10.5</td><td>10</td></tr><tr><td>200</td><td>24</td><td>-</td><td>-</td><td>3.5</td><td>9.3</td><td>-</td></tr><tr><td rowspan="3">YH-10</td><td>150</td><td>24</td><td>0.97</td><td>1.00</td><td>1.1</td><td>2.6</td><td>-</td></tr><tr><td>150</td><td>100</td><td>0.93</td><td>0.96</td><td>-</td><td>-</td><td>-</td></tr><tr><td>150</td><td>200</td><td>0.98</td><td>1.06</td><td>-</td><td>-</td><td>-</td></tr><tr><td rowspan="2">12号液压油</td><td>150</td><td>24</td><td>-</td><td>-</td><td>1.2</td><td>3</td><td>11</td></tr><tr><td>180</td><td>72</td><td>0.76</td><td>0.82</td><td>2.4</td><td>5.6</td><td>15</td></tr><tr><td rowspan="2">HP-8</td><td>150</td><td>24</td><td>-</td><td>-</td><td>0.8</td><td>1.6</td><td>10</td></tr><tr><td>180</td><td>72</td><td>0.86</td><td>0.85</td><td>1.5</td><td>3.1</td><td>15</td></tr></table>

续表 2-5  

<table><tr><td rowspan="3">胶料牌号</td><td rowspan="3">介 质</td><td colspan="2">浸泡条件</td><td colspan="2">耐 油 系 数</td><td rowspan="2">重量变化</td><td rowspan="2">体积变化</td><td rowspan="2">恒定压缩永久变形(压缩20%)</td></tr><tr><td rowspan="2">温度℃</td><td rowspan="2">时间h</td><td rowspan="2">按强度计</td><td rowspan="2">按伸长计</td></tr><tr><td colspan="3">%</td></tr><tr><td rowspan="17">FX-2</td><td rowspan="4">4109合成油</td><td>150</td><td>24</td><td>0.80</td><td>0.96</td><td>4.1</td><td>8.7</td><td>13</td></tr><tr><td>150</td><td>100</td><td>-</td><td>-</td><td>-</td><td>-</td><td>15</td></tr><tr><td>150</td><td>200</td><td>0.77</td><td>1.13</td><td>-</td><td>-</td><td>-</td></tr><tr><td>200</td><td>24</td><td>0.48</td><td>0.63</td><td>4.4</td><td>9.2</td><td>28</td></tr><tr><td>4106合成油</td><td>200</td><td>24</td><td>0.77</td><td>0.94</td><td>3.6</td><td>7.2</td><td>20</td></tr><tr><td rowspan="5">4050合成油</td><td>150</td><td>24</td><td>0.84</td><td>0.98</td><td>4.1</td><td>8.7</td><td>11</td></tr><tr><td>150</td><td>100</td><td>0.85</td><td>1.00</td><td>-</td><td>-</td><td>11</td></tr><tr><td>150</td><td>200</td><td>0.84</td><td>1.11</td><td>-</td><td>-</td><td>-</td></tr><tr><td>180</td><td>72</td><td>0.67</td><td>0.77</td><td>4.4</td><td>9.2</td><td>18</td></tr><tr><td>200</td><td>24</td><td>-</td><td>-</td><td>4.9</td><td>11.0</td><td>14</td></tr><tr><td rowspan="2">4611抗燃液压油</td><td>150</td><td>72</td><td>-</td><td>-</td><td>4</td><td>9</td><td>40</td></tr><tr><td>150</td><td>100</td><td>0.21</td><td>0.64</td><td>-</td><td>-</td><td>-</td></tr><tr><td rowspan="2">Castrol 325合成油</td><td>150</td><td>24</td><td>0.89</td><td>0.96</td><td>4.7</td><td>10.1</td><td>7</td></tr><tr><td>150</td><td>100</td><td>0.85</td><td>0.83</td><td>-</td><td>-</td><td>6</td></tr><tr><td rowspan="3">Mobile II合成油</td><td>150</td><td>200</td><td>0.82</td><td>1.10</td><td>-</td><td>-</td><td>-</td></tr><tr><td>175</td><td>72</td><td>-</td><td>-</td><td>5.3</td><td>10.8</td><td>-</td></tr><tr><td>200</td><td>24</td><td>0.72</td><td>0.83</td><td>-</td><td>-</td><td>-</td></tr></table>

表2-6 [2]   

<table><tr><td rowspan="3">胶料牌号</td><td rowspan="3">介质</td><td colspan="2">浸泡条件</td><td colspan="2">耐油系数</td><td rowspan="3">硬度变化(邵尔A型)度</td><td rowspan="2">重量变化</td><td rowspan="2">体积变化</td><td rowspan="2">恒定压缩永久变形(压缩20%)</td></tr><tr><td rowspan="2">温度℃</td><td rowspan="2">时间h</td><td rowspan="2">按强度计</td><td rowspan="2">按伸长计</td></tr><tr><td colspan="3">%</td></tr><tr><td rowspan="8">FX-4</td><td rowspan="2">RP-1</td><td>150</td><td>24</td><td>0.89</td><td>1.10</td><td>-2</td><td>3.7</td><td>7.1</td><td>3</td></tr><tr><td>150</td><td>200</td><td>0.77</td><td>0.93</td><td>-4</td><td>3.3</td><td>6.5</td><td>6</td></tr><tr><td rowspan="2">HP-</td><td>150</td><td>24</td><td>0.94</td><td>1.04</td><td>-2</td><td>1.1</td><td>1.4</td><td>9</td></tr><tr><td>150</td><td>200</td><td>0.93</td><td>0.98</td><td>-4</td><td>1.2</td><td>0.8</td><td>11</td></tr><tr><td rowspan="2">12号液压油</td><td>150</td><td>24</td><td>0.96</td><td>1.27</td><td>-1</td><td>2.2</td><td>3.9</td><td>8</td></tr><tr><td>150</td><td>200</td><td>0.87</td><td>1.0</td><td>-2</td><td>2.0</td><td>3.3</td><td>10</td></tr><tr><td rowspan="2">4109合成油</td><td>180</td><td>24</td><td>0.71</td><td>1.1</td><td>-6</td><td>5.6</td><td>10.8</td><td>11</td></tr><tr><td>180</td><td>200</td><td>0.21</td><td>0.42</td><td>-8</td><td>7.6</td><td>14.8</td><td>16</td></tr><tr><td rowspan="4">FX-5</td><td rowspan="2">RP-1</td><td>150</td><td>24</td><td>0.83</td><td>1.05</td><td>-2</td><td>3.0</td><td>7.1</td><td>11</td></tr><tr><td>150</td><td>200</td><td>0.82</td><td>0.98</td><td>-4</td><td>3.0</td><td>6.2</td><td>13</td></tr><tr><td rowspan="2">HP-8</td><td>150</td><td>24</td><td>0.96</td><td>1.10</td><td>-1</td><td>1.1</td><td>2.4</td><td>14</td></tr><tr><td>150</td><td>200</td><td>0.88</td><td>0.99</td><td>-2</td><td>1.3</td><td>1.5</td><td>21</td></tr></table>

续表 2-6  

<table><tr><td rowspan="3">胶料牌号</td><td rowspan="3">介质</td><td colspan="2">浸泡条件</td><td colspan="2">耐油系数</td><td rowspan="3">硬度变化(邵尔A型)度</td><td rowspan="2">重量变化</td><td rowspan="2">体积变化</td><td rowspan="2">恒定压缩永久变形(压缩20%)</td></tr><tr><td rowspan="2">温度℃</td><td rowspan="2">时间h</td><td rowspan="2">按强度计</td><td rowspan="2">按伸长计</td></tr><tr><td colspan="3">%</td></tr><tr><td rowspan="4">FX-5</td><td rowspan="2">12号液压油</td><td>150</td><td>24</td><td>0.88</td><td>1.16</td><td>-2</td><td>1.8</td><td>4.5</td><td>14</td></tr><tr><td>150</td><td>200</td><td>0.86</td><td>1.05</td><td>-2</td><td>2.0</td><td>3.5</td><td>19</td></tr><tr><td rowspan="2">4109合成油</td><td>180</td><td>24</td><td>0.79</td><td>1.11</td><td>-8</td><td>4.1</td><td>10.0</td><td>17</td></tr><tr><td>180</td><td>200</td><td>0.25</td><td>0.51</td><td>-7</td><td>6.8</td><td>14.0</td><td>-</td></tr><tr><td rowspan="8">FX-6</td><td rowspan="2">RP-1</td><td>150</td><td>24</td><td>0.93</td><td>1.38</td><td>-4</td><td>2.7</td><td>5.5</td><td>11</td></tr><tr><td>150</td><td>200</td><td>0.86</td><td>1.03</td><td>-5</td><td>2.5</td><td>4.7</td><td>12</td></tr><tr><td rowspan="2">HP-8</td><td>150</td><td>24</td><td>0.97</td><td>1.27</td><td>-1</td><td>1.1</td><td>2.0</td><td>16</td></tr><tr><td>150</td><td>200</td><td>0.95</td><td>1.23</td><td>-5</td><td>1.2</td><td>1.3</td><td>16</td></tr><tr><td rowspan="2">12号液压油</td><td>150</td><td>24</td><td>0.96</td><td>1.33</td><td>-3</td><td>1.4</td><td>2.8</td><td>15</td></tr><tr><td>150</td><td>200</td><td>0.92</td><td>1.32</td><td>-3</td><td>2.0</td><td>3.5</td><td>20</td></tr><tr><td rowspan="2">4109合成油</td><td>180</td><td>24</td><td>0.87</td><td>1.18</td><td>-7</td><td>5.4</td><td>11.0</td><td>15</td></tr><tr><td>180</td><td>200</td><td>0.26</td><td>0.65</td><td>-9</td><td>7.7</td><td>15.3</td><td>26</td></tr></table>

表2-7[3.4.6]  

<table><tr><td>性能</td><td>F 275</td><td>F 370</td></tr><tr><td>拉伸强度,MPa</td><td>13.8~22.6/17.6</td><td>17.6~22.8/21</td></tr><tr><td>扯断伸长率,%</td><td>148~224/177</td><td>130~183/162</td></tr><tr><td>扯断永久变形,%</td><td>3~6/4</td><td>3~7/5</td></tr><tr><td>硬度(邵尔A型),度</td><td>73~80/77</td><td>78~80/79</td></tr><tr><td>脆性温度,℃</td><td>-25</td><td>-30</td></tr></table>

表2-8[3.4.6]  

<table><tr><td rowspan="2">胶料牌号</td><td colspan="2">老化条件（空气）</td><td colspan="2">老化系数</td><td rowspan="2">硬度变化(邵尔A型)度</td><td rowspan="2">恒定压缩永久变形(压缩20%),%</td></tr><tr><td>温度,℃</td><td>时间,h</td><td>按强度计</td><td>按伸长计</td></tr><tr><td rowspan="2">F 272</td><td>250</td><td>144</td><td>1.02</td><td>1.08</td><td>+10</td><td>100</td></tr><tr><td>300</td><td>50</td><td>0.66</td><td>1.04</td><td>+14</td><td>-</td></tr><tr><td>F 275</td><td>200</td><td>24</td><td>-</td><td>-</td><td>-</td><td>13~28/20</td></tr></table>

续表 2-8  
表2-9[3.4.6]
