Repository: C-zj02/CFD-claw

<div align="center">

**English** | [中文](#中文版) | [Français](README_FR.md) | [Русский](README_RU.md) | [हिन्दी](README_HI.md) | [العربية](README_AR.md) | [Português](README_PT.md)

# 🚀 Claude Code Python

**A Complete Python Reimplementation Based on Real Claude Code Source**

*From TypeScript Source → Rebuilt in Python with ❤️*

***
**🔥 Active Development • New Features Weekly 🔥**

</div>

***

## 🎯 What is This?

**Clawd Code** is a **complete Python rewrite** of Claude Code, based on the **real TypeScript source code**.

File: RAG-data/中国航空材料手册(第1版) 第6卷 橡胶 密封剂 燃料及润滑材料201-400.pdf-06ece454-dfb6-4ae8-bc0b-c0af04aefbbf.md (part 3 of 7)
续表 2-3  
<table><tr><td rowspan="3">密封剂型别</td><td colspan="3">老化条件</td><td rowspan="2" colspan="2">拉伸强度\( Mpa \)</td><td rowspan="2" colspan="2">扯断伸长率 %</td><td rowspan="2" colspan="2">扯断永久变形</td></tr><tr><td rowspan="2">介质</td><td rowspan="2">温度\( ^\circ C \)</td><td rowspan="2">时间h</td></tr><tr><td>指 标</td><td>典型值</td><td>指 标</td><td>典型值</td><td>指 标</td><td>典型值</td></tr><tr><td>XM22A</td><td rowspan="4">空气</td><td rowspan="4">100</td><td rowspan="4">100</td><td>&gt;2.50</td><td>5.00</td><td>&gt;350</td><td>437</td><td rowspan="9">&lt;10</td><td>4.0</td></tr><tr><td>XM22C</td><td>&gt;2.00</td><td>6.09</td><td>&gt;250</td><td>385</td><td>2.0</td></tr><tr><td>XM22D</td><td>&gt;2.00</td><td>6.45</td><td>&gt;250</td><td>361</td><td>2.0</td></tr><tr><td>XM22E</td><td>&gt;2.00</td><td>6.45</td><td>&gt;250</td><td>434</td><td>6.0</td></tr><tr><td>XM22A</td><td rowspan="5">空气</td><td rowspan="5">130</td><td rowspan="5">50</td><td>&gt;2.50</td><td>4.13</td><td>&gt;250</td><td>297</td><td>2.0</td></tr><tr><td>XM22B</td><td>&gt;2.50</td><td>4.37</td><td>&gt;250</td><td>293</td><td>3.0</td></tr><tr><td>XM22C</td><td>&gt;2.00</td><td>4.77</td><td>&gt;200</td><td>303</td><td>1.0</td></tr><tr><td>XM22D</td><td>&gt;2.00</td><td>6.08</td><td>&gt;200</td><td>352</td><td>2.0</td></tr><tr><td>XM22E</td><td>&gt;2.00</td><td>\( 3.77^1 \)</td><td>&gt;200</td><td>\( 266^1 \)</td><td>\( 3.0^1 \)</td></tr></table>

$130^{\circ}C\times 55h$ 热空气老化数据。

2.3.3 耐燃油性能 在不同温度的 2 号喷气燃料中浸泡后的性能见表 2-8。XM22B 密封剂在 $110^{\circ}\mathrm{C}$ 的 2 号喷气燃料中浸泡 $100\mathrm{h}$ 后的性能见表 2-9, 在 2 号喷气燃料中浸泡后按扯断伸长率计算的老化系数曲线见图 2-3, 按拉伸强度计算的老化系数曲线见图 2-4。XM22A 密封剂在 2 号喷气燃料中浸泡后的性能见表 2-10。

表2-6  

<table><tr><td rowspan="4">密封剂型别</td><td colspan="5">拉伸强度</td><td colspan="5">扯断伸长率</td><td colspan="5">扯断永久变形</td></tr><tr><td rowspan="2">指标</td><td colspan="4">典型值</td><td rowspan="2">指标</td><td colspan="4">典型值</td><td rowspan="2">指标</td><td colspan="4">典型值</td></tr><tr><td>x̅</td><td>s</td><td rowspan="2">CV</td><td rowspan="2">n①</td><td>x̅</td><td>s</td><td rowspan="2">CV</td><td rowspan="2">n①</td><td>x̅</td><td>s</td><td rowspan="2">CV</td><td rowspan="2">n①</td></tr><tr><td colspan="3">MPa</td><td colspan="3">%</td><td colspan="3">%</td></tr><tr><td>XM22B</td><td>&gt;2.50</td><td>5.05</td><td>0.61</td><td>0.12</td><td>120(24)</td><td>&gt;350</td><td>424</td><td>40.0</td><td>0.09</td><td>120(24)</td><td>&lt;10</td><td>3.7</td><td>1.5</td><td>0.4</td><td>115(23)</td></tr></table>

① 括号中数字为密封剂批数。

表2-7（5）  

<table><tr><td rowspan="2">密封剂型别</td><td rowspan="2">老化地点</td><td rowspan="2">老化时间a</td><td rowspan="2">拉伸强度MPa</td><td>扯断伸长率</td><td>扯断永久变形</td><td rowspan="2">T型剥离强度kN/m</td></tr><tr><td colspan="2">%</td></tr><tr><td rowspan="8">XM22A</td><td rowspan="3">海口</td><td>1</td><td>6.64</td><td>471</td><td>8.0</td><td>13.6</td></tr><tr><td>3</td><td>6.06</td><td>378</td><td>&lt;8.0</td><td>13.6</td></tr><tr><td>5</td><td>4.31</td><td>290</td><td>&lt;8.0</td><td>12.6</td></tr><tr><td rowspan="2">南昌</td><td>1</td><td>7.35</td><td>468</td><td>-</td><td>13.8</td></tr><tr><td>5</td><td>4.47</td><td>285</td><td>-</td><td>12.7</td></tr><tr><td rowspan="3">北京</td><td>1</td><td>8.06</td><td>524</td><td>6.0</td><td>14.7</td></tr><tr><td>3</td><td>6.97</td><td>415</td><td>&#x27;4.0</td><td>14.1</td></tr><tr><td>5</td><td>5.74</td><td>340</td><td>4.0</td><td>12.9</td></tr></table>

表2-8 [2.3]   

<table><tr><td rowspan="3">密封剂型别</td><td colspan="2">浸泡条件</td><td rowspan="2" colspan="2">拉伸强度MPa</td><td colspan="2">扯断伸长率</td><td colspan="2">扯断永久变形</td><td rowspan="2">T型剥离强度kN/m</td><td rowspan="2" colspan="2">重量变化%</td><td rowspan="2">硬度(邵尔A型)度</td></tr><tr><td rowspan="2">温度℃</td><td rowspan="2">时间h</td><td colspan="4">%</td></tr><tr><td>指标</td><td>典型值</td><td>指标</td><td>典型值</td><td>指标</td><td>典型值</td><td>典型值</td><td>指标</td><td>典型值</td><td>典型值</td></tr><tr><td>XM 22A</td><td rowspan="5">110</td><td rowspan="4">100</td><td>&gt;2.00</td><td>3.87</td><td>&gt;350</td><td>477</td><td>&lt;15.0</td><td>5.0</td><td>9.8</td><td rowspan="4">4.0~4.0</td><td>-2.0</td><td>45</td></tr><tr><td>XM 22C</td><td>&gt;1.50</td><td>4.00</td><td>&gt;250</td><td>481</td><td>&lt;15.0</td><td>6.0</td><td>-</td><td>-0.6</td><td>32</td></tr><tr><td>XM 22D</td><td>&gt;1.50</td><td>4.40</td><td>&gt;250</td><td>450</td><td>&lt;15.0</td><td>8.0</td><td>-</td><td>-0.64</td><td>38</td></tr><tr><td>XM 22E</td><td>&gt;1.50</td><td>4.78</td><td>&gt;250</td><td>468</td><td>&lt;15.0</td><td>6.0</td><td>8.6</td><td>-0.1</td><td>50</td></tr><tr><td>XM 22B</td><td>840</td><td>-</td><td>2.30</td><td>-</td><td>416</td><td>-</td><td>6.0</td><td>6.1</td><td>-</td><td>-</td><td>-</td></tr><tr><td>XM 22A</td><td rowspan="6">130</td><td rowspan="5">50</td><td>&gt;1.80</td><td>3.54</td><td>&gt;350</td><td>471</td><td>&lt;15.0</td><td>5.7</td><td>8.8</td><td rowspan="5">8.0~8.0</td><td>-2.1</td><td>44</td></tr><tr><td>XM 22B</td><td>&gt;1.80</td><td>4.28</td><td>&gt;350</td><td>478</td><td>&lt;15.0</td><td>7.0</td><td>9.3</td><td>-1.7</td><td>47</td></tr><tr><td>XM 22C</td><td>&gt;1.50</td><td>3.86</td><td>&gt;250</td><td>400</td><td>&lt;15.0</td><td>6.0</td><td>8.5</td><td>-1.4</td><td>40</td></tr><tr><td>XM 22D</td><td>&gt;1.50</td><td>2.10</td><td>&gt;250</td><td>443</td><td>&lt;15.0</td><td>2.0</td><td>-</td><td>0</td><td>28</td></tr><tr><td>XM 22E</td><td>&gt;1.50</td><td></td><td>&gt;250</td><td></td><td>&lt;15.0</td><td></td><td></td><td></td><td></td></tr><tr><td>XM 22B</td><td>360</td><td>-</td><td>1.41</td><td>-</td><td>470</td><td>-</td><td>-</td><td>3.52</td><td>-</td><td>-</td><td>30</td></tr></table>

$①$ $100\%$ 内聚破坏。  
$②$ T型剥离强度试样在2号喷气燃料中浸泡条件为 $130\mathrm{C}\times 480\mathrm{h}$ 。

表2-9  

<table><tr><td rowspan="4" colspan="2">密封剂型别</td><td colspan="6">拉伸强度</td><td colspan="6">扯断伸长率</td></tr><tr><td rowspan="2">指标</td><td colspan="5">典型值</td><td rowspan="2">指标</td><td colspan="5">典型值</td></tr><tr><td>x</td><td>S</td><td rowspan="2">CV</td><td rowspan="2" colspan="2">n①</td><td>x</td><td>S</td><td rowspan="2">CV</td><td rowspan="2" colspan="2">n①</td></tr><tr><td colspan="3">MPa</td><td colspan="3">%</td></tr><tr><td colspan="2">XM22B</td><td>&gt;2.00</td><td>3.77</td><td>0.74</td><td>0.20</td><td colspan="2">120(24)</td><td>&gt;350</td><td>225</td><td>56.9</td><td>0.25</td><td colspan="2">120(24)</td></tr><tr><td colspan="5">扯断永久变形</td><td colspan="5">重量变化</td><td rowspan="4" colspan="2">T型剥离强度kN/m</td><td rowspan="4" colspan="2">硬度(邵尔A型)度</td></tr><tr><td rowspan="2">指标</td><td colspan="4">典型值</td><td>指标</td><td colspan="4">典型值</td></tr><tr><td>x</td><td>S</td><td rowspan="2">CV</td><td rowspan="2">n①</td><td colspan="3">%</td><td rowspan="2" colspan="2">n①</td></tr><tr><td colspan="3">%</td><td rowspan="2">-4~4</td><td rowspan="2" colspan="2">-2.9~-0.48</td></tr><tr><td>&lt;15.0</td><td>6.4</td><td>2.4</td><td>0.38</td><td>110(22)</td><td>110(22)</td><td colspan="3">11.7</td><td colspan="2">49</td></tr></table>

① 括号中数字为密封剂批数。  
$②$ $100\%$ 内聚破坏。

表2-10 [5]   

<table><tr><td rowspan="2">密封剂型别</td><td rowspan="2">老化地点</td><td rowspan="2">老化时间a</td><td rowspan="2">拉伸强度MPa</td><td>扯断伸长率</td><td>扯断永久变形</td><td rowspan="2">T型剥离强度①kN/m</td><td rowspan="2">重量变化%</td></tr><tr><td colspan="2">%</td></tr><tr><td rowspan="9">XM22A</td><td rowspan="3">海口</td><td>1</td><td>5.43</td><td>448</td><td>8.0</td><td>9.8</td><td>-0.27</td></tr><tr><td>3</td><td>4.39</td><td>470</td><td>-</td><td>2.9</td><td>-0.45</td></tr><tr><td>5</td><td>2.95</td><td>335</td><td>-</td><td>3.2</td><td>-</td></tr><tr><td rowspan="3">南昌</td><td>1</td><td>5.45</td><td>442</td><td>6.0</td><td>10.8</td><td>0.25</td></tr><tr><td>3</td><td>4.41</td><td>440</td><td>-</td><td>8.8</td><td>-0.02</td></tr><tr><td>5</td><td>3.82</td><td>395</td><td>-</td><td>9.3</td><td>-0.15</td></tr><tr><td rowspan="3">北京</td><td>1</td><td>5.94</td><td>454</td><td>6.0</td><td>10.8</td><td>0.08</td></tr><tr><td>3</td><td>5.64</td><td>448</td><td>6.0</td><td>11.8</td><td>-0.41</td></tr><tr><td>5</td><td>4.36</td><td>426</td><td>5.0</td><td>11.9</td><td>-0.70</td></tr></table>

$①$ $100\%$ 内聚破坏。

2.3.4 耐各种油料性能 在不同的条件下浸泡在不同的油料中后，性能的典型值见表2-11。  
2.3.5 耐水性能 见表2-12。

表2-11(3)  

<table><tr><td rowspan="2">密封剂型别</td><td colspan="3">浸泡条件</td><td rowspan="2">拉伸强度MPa</td><td>扯断伸长率</td><td>扯断永久变形</td><td rowspan="2">T型剥离强度①kN/m</td><td rowspan="2">硬度(邵尔A型)度</td><td rowspan="2">重量变化%</td></tr><tr><td>介质</td><td>温度℃</td><td>时间h</td><td colspan="2">%</td></tr><tr><td>XM22A</td><td rowspan="4">4109滑油</td><td>130</td><td>50</td><td>2.51~4.573.43</td><td>203~470325</td><td>2.0~7.34.5</td><td>8.2</td><td>48~5251</td><td>-13.8~4.7</td></tr><tr><td rowspan="3">XM22B</td><td>100</td><td>400</td><td>3.53</td><td>410</td><td>-</td><td>9.1</td><td>55</td><td>-</td></tr><tr><td rowspan="2">130</td><td>50</td><td>4.18</td><td>396</td><td>6</td><td>8.5</td><td>52</td><td>-10.3~3.5</td></tr><tr><td>100</td><td>2.70</td><td>440</td><td>-</td><td>8.7</td><td>44</td><td>-</td></tr><tr><td>XM22A</td><td rowspan="4">10号液压油</td><td>130</td><td>50</td><td>3.65</td><td>540</td><td>8.8</td><td>8.6</td><td>47</td><td>-2.6~2.5</td></tr><tr><td rowspan="3">XM22B</td><td>110</td><td>400</td><td>3.10</td><td>335</td><td>-</td><td>9.1</td><td>48</td><td>-</td></tr><tr><td rowspan="2">130</td><td>100</td><td>3.42</td><td>607</td><td>10.0</td><td>9.1</td><td>49</td><td>2.4</td></tr><tr><td>200</td><td>2.08</td><td>678</td><td>-</td><td>7.5</td><td>38</td><td>-</td></tr><tr><td>XM22A</td><td rowspan="2">HP-8润滑油</td><td rowspan="2">130</td><td rowspan="2">50</td><td>2.36~3.362.89</td><td>430~560507</td><td>4.0~12.07.5</td><td>6.0</td><td>38~4442</td><td>-1.66~1.04</td></tr><tr><td>XM22B</td><td>3.17</td><td>515</td><td>9</td><td>7.2</td><td>43</td><td>-3.14~0.91</td></tr><tr><td rowspan="2">XM22B</td><td>磷酸酯油</td><td>70</td><td>50</td><td>0.62</td><td>190</td><td>-</td><td>9.4</td><td>29</td><td>-</td></tr><tr><td>75号航空汽油</td><td>40</td><td>2400</td><td>3.27</td><td>330</td><td>4.0</td><td>-</td><td>50</td><td>2.3(5.7)</td></tr></table>

$①$ $100\%$ 内聚破坏。  
括号内数字为体积变化值。

表2-12 [3,6]   

<table><tr><td rowspan="2">密封剂型别</td><td colspan="3">浸泡条件</td><td rowspan="2">拉伸强度MPa</td><td>扯断伸长率</td><td>扯断永久变形</td><td rowspan="2">硬度(邵尔A型)度</td><td colspan="2">T型剥离强度①kN/m</td></tr><tr><td>介质</td><td>温度℃</td><td>时间d</td><td colspan="2">%</td><td>阳极化铝合金</td><td>SF-9漆表面</td></tr><tr><td rowspan="2">XM22A</td><td rowspan="7">自来水</td><td>常温</td><td>185</td><td>3.63</td><td>332</td><td>2.0</td><td>52</td><td>8.8</td><td>-</td></tr><tr><td rowspan="6">40</td><td>737</td><td>1.49</td><td>247</td><td>2.0</td><td>42</td><td>9.1</td><td>-</td></tr><tr><td rowspan="2">XM22B</td><td>185</td><td>3.64</td><td>332</td><td>2.0</td><td>52</td><td>8.8²</td><td>-</td></tr><tr><td>737</td><td>1.89</td><td>262</td><td>2.0</td><td>42</td><td>12.2</td><td>-</td></tr><tr><td rowspan="2">XM22D</td><td>85</td><td>4.85</td><td>416</td><td>3.0</td><td>54</td><td>9.8</td><td>-</td></tr><tr><td>737</td><td>2.11</td><td>321</td><td>2.0</td><td>39</td><td>11.6</td><td>-</td></tr><tr><td>XM22E</td><td>737</td><td>1.85</td><td>277</td><td>2.0</td><td>44</td><td>14.1</td><td>-</td></tr></table>

续表 2-12  

<table><tr><td rowspan="2">密封剂型别</td><td colspan="3">浸泡条件</td><td rowspan="2">拉伸强度MPa</td><td rowspan="2">扯断伸长率</td><td rowspan="2">扯断永久变形</td><td rowspan="2">硬度(邵尔A型)度</td><td colspan="2">T型剥离强度①kN/m</td></tr><tr><td>介质</td><td>温度℃</td><td>时间d</td><td>阳极化铝合金</td><td>SF-9漆表面</td></tr><tr><td>XM22A</td><td rowspan="5">人造海水</td><td rowspan="3">常温</td><td>750</td><td>5.76</td><td>415</td><td>2.0</td><td>56</td><td>7.8</td><td>-</td></tr><tr><td rowspan="6">XM22B</td><td>395</td><td>6.80</td><td>432</td><td>3.0</td><td>54</td><td>10.3③</td><td>13.0③</td></tr><tr><td>545</td><td>6.24</td><td>468</td><td>4.0</td><td>58</td><td>9.3④</td><td>12.7④</td></tr><tr><td rowspan="2">40</td><td>545</td><td>-</td><td>-</td><td>-</td><td>-</td><td>11.0</td><td>-</td></tr><tr><td>730</td><td>-</td><td>-</td><td>-</td><td>-</td><td>9.8</td><td>-</td></tr><tr><td rowspan="2">海口海水</td><td rowspan="2">海口蔽热棚内温度</td><td>365</td><td>-</td><td>-</td><td>-</td><td>-</td><td>12.2</td><td>-</td></tr><tr><td>737</td><td>-</td><td>-</td><td>-</td><td>-</td><td>11.1</td><td>-</td></tr></table>

$①$ $100\%$ 内聚破坏。  
② 浸泡时间为545d。  
③ 浸泡时间为425d。  
④ 浸泡时间为575d。

2.3.6 耐湿热性能XM22B密封剂在相对湿度 $95\%$ 和各种温度的湿热空气作用后，按扯断伸长率计算的老化系数曲线见图2-3，按拉伸强度计算的老化系数曲线见图2-4。  
2.3.7 耐综合环境性能XM22B密封剂经 $60^{\circ}\mathrm{C}2$ 号喷气燃料和 $3\%$ 盐水（条件1）或自来水（条件2）及其蒸汽的综合作用后的力学性能典型值见表2-13。

表2-13[9]  

<table><tr><td rowspan="2">环境条件</td><td rowspan="2">时间d</td><td rowspan="2">试样放置位置</td><td rowspan="2">拉伸强度MPa</td><td rowspan="2">扯断伸长率%</td><td rowspan="2">硬度(邵尔A型)度</td><td colspan="2">T型剥离强度①kN/m</td></tr><tr><td>阳极化铝合金</td><td>SF-9漆表面</td></tr><tr><td rowspan="6">条件1</td><td rowspan="3">30</td><td>蒸汽层</td><td>4.61</td><td>325</td><td>48</td><td>6.9</td><td>7.5</td></tr><tr><td>燃料层</td><td>-</td><td>-</td><td>-</td><td>8.0</td><td>7.9</td></tr><tr><td>盐水层</td><td>-</td><td>-</td><td>-</td><td>7.9</td><td>7.4</td></tr><tr><td rowspan="3">60</td><td>蒸汽层</td><td>4.24</td><td>465</td><td>45</td><td>7.4</td><td>7.4</td></tr><tr><td>燃料层</td><td>-</td><td>-</td><td>-</td><td>8.4</td><td>8.0</td></tr><tr><td>盐水层</td><td>-</td><td>-</td><td>-</td><td>8.4</td><td>7.9</td></tr><tr><td rowspan="6">条件2</td><td rowspan="3">30</td><td>蒸汽层</td><td>4.68</td><td>495</td><td>60</td><td>7.5</td><td>8.0</td></tr><tr><td>燃料层</td><td>-</td><td>-</td><td>-</td><td>8.2</td><td>8.3</td></tr><tr><td>自来水层</td><td>-</td><td>-</td><td>-</td><td>7.8</td><td>7.6</td></tr><tr><td rowspan="3">60</td><td>蒸汽层</td><td>4.44</td><td>458</td><td>50</td><td>7.0</td><td>8.1</td></tr><tr><td>燃料层</td><td>-</td><td>-</td><td>-</td><td>8.3</td><td>8.9</td></tr><tr><td>自来水层</td><td>-</td><td>-</td><td>-</td><td>7.9</td><td>7.6</td></tr></table>

$①$ $100\%$ 内聚破坏。

# 2.4 工艺性能

XM22密封剂的工艺性能见表2-14。

表2-14  

<table><tr><td>性能</td><td>参 数</td></tr><tr><td>活性期</td><td>在标准环境条件下,XM22A、XM22B、XM22C为2~8h,XM22D、XM22E为1~3h</td></tr><tr><td>流平性</td><td>XM22A涂敷后,能在活性期内自行流平</td></tr><tr><td>流淌性</td><td>XM22B和XM22E有触变性,既能充满填充部位,又不易流失,流淌性为5~20mm</td></tr><tr><td>易检性</td><td>结构密封时,采用XM22A及XM22C稀释胶液刷涂表面,由于颜色明显不同,操作者极易自检出漏涂部位</td></tr><tr><td>稀释性与刷涂性</td><td>XM22A、XM22B、XM22C均可由丙酮、乙酸乙酯、二甲苯混合溶液溶解成稳定胶液,刷涂性良好</td></tr><tr><td>可修补性及其他</td><td>四个型别相互间可进行修补,与XM系列聚硫密封剂也可相互修补,修理后新旧密封剂能成为整体材料。XM22D、XM22E为双组分型,易于手工调配,有良好修补工艺性,XM22E适于作沟槽注射腻子的挡隔密封剂</td></tr></table>

# 2.5 使用性能 [7]

典型结构试验件的弯曲疲劳试验装置示意图见图2-5，典型结构疲劳试验件示意图见图2-6。典型结构试验件由XM22A密封剂密封（贴合面、铆钉墩头及填角密封）后进行动弯曲疲劳试验，试验参数及结果见表2-15。

图片摘要：该图主要展示 2 14。
![](images/3112e4f42501a2d01dc7909cc48612d25ad0b957409e7908250cd90f34ba4492.jpg)  
图2-5 典型结构试验件弯曲疲劳试验装置示意图

图片摘要：该图主要展示 2 5 典型结构试验件弯曲疲劳试验装置示意图。
![](images/abb90f33399449ea9417ba3e75d43227cf48df28b95ab16da3dad2d94485505e.jpg)  
图2-6 典型结构疲劳试验件

表2-15  

<table><tr><td>振幅mm</td><td>频率min-1</td><td>时间h</td><td>次数</td><td>温度℃</td><td>检漏压力kN/m2</td><td>试验结果</td></tr><tr><td>+6-2</td><td rowspan="6">92</td><td rowspan="3">4</td><td rowspan="3">22560</td><td>-55±10</td><td rowspan="6">49</td><td rowspan="3">完好,不漏</td></tr><tr><td>+8-4</td><td rowspan="3">-50±5</td></tr><tr><td>+10-6</td></tr><tr><td>+12-8</td><td>2</td><td>112800</td><td>密封剂产生裂纹</td></tr><tr><td rowspan="2">+7-8</td><td rowspan="2">30</td><td rowspan="2">165600</td><td>100±2</td><td rowspan="2">完好,不漏</td></tr><tr><td>-50±5</td></tr></table>

# 3 使用工艺

# 3.1 环境条件

XM22密封剂应在标准环境条件下配制、制样和进行性能测试。密封施工环境条件温度应为 $18\sim 28^{\circ}C$ 、相对湿度不大于 $75\%$ 。环境中应无尘，无油雾，无酸、碱性气体。

# 3.2 配制方法

XM22密封剂可采用三辊研磨机炼制。XM22C混炼均匀后，逐渐加入溶剂稀释成胶液。XM22D可采用钢制油灰刮刀手工调配。

# 3.3 施工方法

使用密封剂前要作好密封施工的准备。准备工作包括预装（画线、钻孔、划窝、去毛刺）、清洗和干燥。

XM22A、XM22B、XM22D、XM22E均可灌入塑料管中进行压注密封；XM22A、XM22B、XM22C稀释成胶液后，可用毛刷刷涂。进行表面密封。用XM22E作整体油箱沟槽注射腻子的挡隔材料时，使用量不宜过多，以免挤出缝外形成游动胶块，造成油路堵塞。

# 3.4 硫化条件

3.4.1 质量检验试样硫化条件 $23 \pm 2^{\circ} \mathrm{C} \times 240 \mathrm{~h}$ ，或 $70 \pm 2^{\circ} \mathrm{C} \times 24 \mathrm{~h}$ ，或 $100 \pm 2^{\circ} \mathrm{C} \times 8 \mathrm{~h}$ 。  
3.4.2 密封施工工序间硫化条件 为加快施工进度，每道密封施工后，可进行 $70^{\circ}\mathrm{C} \times 6\mathrm{h}$ 硫化，然后转入下道工序。

# 参考资料

[1] 空军十一厂：XM22密封剂使用技术报告，No.密-1，1985年  
[2] 北京航空材料研究所：XM22密封剂生产检验数据汇总，No.密-8，1985年  
[3] 北京航空材料研究所：聚硫密封剂性能评定研究技术总结，1982年3月  
[4] 北京航空材料研究所：聚碘密封剂老化性能研究技术总结，1982年3月  
[5] 西安飞机公司：密封性能试验统计资料, No.密-7, 1985年  
[6] 北京航空材料研究所：XM系列聚硫密封剂补充性能实验报告，1986年  
[7] 北京航空材料研究所：XM22密封剂研究技术总结，1979年7月

# XM23室温硫化密封剂

# 1 概述

XM23室温硫化密封剂为四组分材料，在室温能硫化成弹性体。对阳极化铝合金和

飞机座舱有机玻璃有良好的粘接性能，耐湿热和耐淡水浸泡。主要用于飞机座舱窗玻璃、风挡玻璃与边缘连接件的密封及粘接，座舱内壁、地板表面密封，机身气密密封。长期使用温度为 $-50\sim 110^{\circ}\mathrm{C}$ ，在 $130^{\circ}\mathrm{C}$ 可短期工作。

# 1.1 牌号及名称

XM23室温硫化密封剂。

# 1.2 基本组成

组分一（基料）：液体聚硫橡胶、补强剂。

组分二：环氧增粘剂。

组分三：硫化剂、增塑剂。

组分四：促进剂。

# 1.3 材料标准

Q/6S38--87《XM23室温硫化密封剂》。

# 1.4 使用工艺说明书

Q/6SZ472-85《XM23密封剂使用工艺说明书》。

# 1.5 供应状态

四个组分单独包装，配套供应。

# 1.7 研制及生产单位

北京航空材料研究所研制并生产。

# 1.8 鉴定级别及日期

1978年4月由航空工业部鉴定通过。

# 2 性能

# 2.1 物理及化学性能

2.1.1 物理性能 见表2-1。

表2-1  

<table><tr><td>性能</td><td>外观颜色</td><td>密度, g/cm³</td><td>脆性温度, ℃</td><td>热导率, W/(m·K)</td></tr><tr><td>指标</td><td>深黑色</td><td>-</td><td>&lt;-40</td><td>-</td></tr><tr><td>典型值</td><td>深黑色</td><td>1.49</td><td>-46</td><td>0.287</td></tr></table>

2.1.2 化学性能 对氧化处理的镁合金、阳极化铝合金、碳钢和镀锌钝化钢不腐蚀。无毒，不易燃烧。

2.1.3 红外光谱 硫化后弹性体的红外光谱见图2-1a、图2-1b。

# 2.2 力学性能

XM23密封剂在标准环境条件硫化7d或活性期消失12h后，再经 $70 \pm 1^{\circ} \mathrm{C} \times 24 \mathrm{~h}$ 加速硫化后的力学性能见表2-2；不同温度的力学性能见图2-2。除非另有说明，T型剥离强度试样基底材料均为阳极化LY12铝合金。

# 2.3 耐环境性能

2.3.1 耐热老化性能 见表2-3。

图片摘要：该图主要展示 2 1a X M23密封剂裂解红外光谱图。
![](images/4f7b90f22ba4b743bf2a59d70205d9f62fbbae5558992155ff30358107151962.jpg)  
图2-1a X M23密封剂裂解红外光谱图

图片摘要：该图主要展示 2 1a X M23密封剂裂解红外光谱图。
![](images/78fd9f2db6ce1318dd656b43d5752804c16b88038e5a775f82af93e91137b1c4.jpg)  
图2-1bXM23密封剂裂解填料红外光谱图

表2-2 [1]   

<table><tr><td rowspan="2">性 能</td><td rowspan="2">拉伸强度M Pa</td><td>扯断伸长率</td><td>扯断永久变形</td><td rowspan="2">T型剥离强度kN/m</td></tr><tr><td colspan="2">%</td></tr><tr><td>指 标</td><td>&gt;2.94</td><td>&gt;400</td><td>&lt;15</td><td>&gt;7.8</td></tr><tr><td>典型值</td><td>7.72</td><td>547</td><td>5.3</td><td>20.1①</td></tr></table>

$①$ $100\%$ 内聚破坏。

表2-3 [1]   

<table><tr><td colspan="3">老化条件</td><td rowspan="2" colspan="2">拉伸强度MPa</td><td colspan="2">扯断伸长率</td><td colspan="2">扯断永久变形</td><td rowspan="2" colspan="2">T型剥离强度kN/m</td></tr><tr><td rowspan="2">介质</td><td rowspan="2">温度℃</td><td rowspan="2">时间h</td><td colspan="4">%</td></tr><tr><td>指标</td><td>典型值</td><td>指标</td><td>典型值</td><td>指标</td><td>典型值</td><td>指标</td><td>典型值</td></tr><tr><td>空气</td><td>130</td><td>50</td><td>&gt;2.45</td><td>6.39</td><td>&gt;300</td><td>503</td><td>&lt;15</td><td>6.4</td><td>&gt;7.8</td><td>16.7①</td></tr></table>

$①$ $100\%$ 内聚破坏。

2.3.2 耐航空燃料性能 见表2-4。  
2.3.3 耐油性能 见表2-5。

图2-2XM23密封剂在不同温度的力学性能[2]  
图片摘要：该图主要展示 2 2XM23密封剂在不同温度的力学性能[2]。
![](images/a73fa91a4a7117ac00436d64098fe6184c0572b39d1152559ed9e9288de0c273.jpg)  
1—拉伸强度；2—扯断伸长率；3—剥离强度

表2-4 [1.3]   

<table><tr><td colspan="3">浸 泡 条 件</td><td rowspan="2" colspan="2">拉伸强度MPa</td><td>扯断伸长率</td><td>扯断永久变形</td><td colspan="2">重量 变化</td></tr><tr><td rowspan="2">介 质</td><td rowspan="2">温度℃</td><td rowspan="2">时间h</td><td colspan="4">%</td></tr><tr><td>指 标</td><td>典型值</td><td>典型值</td><td>典型值</td><td>指 标</td><td>典型值</td></tr><tr><td>2号喷气燃料</td><td>130</td><td>50</td><td>&gt;1.47</td><td>3.57</td><td>708</td><td>-</td><td>-8~8</td><td>-5.04</td></tr><tr><td>75号航空汽油</td><td>40</td><td>2400</td><td>-</td><td>5.49</td><td>448</td><td>6.0</td><td>-</td><td>0.95</td></tr></table>

表2-5 [2]   

<table><tr><td colspan="3">浸泡条件</td><td rowspan="3">拉伸强度MPa</td><td rowspan="3">扯断伸长率%</td><td rowspan="3">硬度(邵尔A型)度</td><td colspan="2">T型剥离强度</td><td colspan="2">SF-9漆表面T型剥离强度</td></tr><tr><td rowspan="2">介质</td><td rowspan="2">温度℃</td><td rowspan="2">时间h</td><td colspan="4">kN/m</td></tr><tr><td>强度值</td><td>破坏情况</td><td>强度值</td><td>破坏情况</td></tr><tr><td rowspan="4">4109号航空润滑油</td><td rowspan="2">110</td><td>200</td><td>4.62</td><td>680</td><td>54</td><td>18.1</td><td rowspan="7">100%内聚破坏</td><td>19.3</td><td rowspan="7">100%内聚破坏</td></tr><tr><td>400</td><td>3.43</td><td>720</td><td>54</td><td>15.7</td><td>18.4</td></tr><tr><td rowspan="2">130</td><td>50</td><td>3.82</td><td>774</td><td>52</td><td>16.8</td><td>16.0</td></tr><tr><td>100</td><td>2.33</td><td>750</td><td>49</td><td>14.7</td><td>17.0</td></tr><tr><td rowspan="4">10号液压油</td><td rowspan="2">110</td><td>200</td><td>4.53</td><td>734</td><td>56</td><td>17.2</td><td>20.7</td></tr><tr><td>400</td><td>3.56</td><td>770</td><td>46</td><td>14.5</td><td>17.6</td></tr><tr><td rowspan="2">130</td><td>100</td><td>2.54</td><td>838</td><td>46</td><td>17.0</td><td>17.4</td></tr><tr><td>200</td><td>1.43</td><td>727</td><td>48</td><td>4.4</td><td>降解</td><td>3.9</td><td>降解</td></tr><tr><td>磷酸酯油</td><td>70</td><td>50</td><td>1.57</td><td>340</td><td>18</td><td>16.5</td><td>100%内聚破坏</td><td>16.6</td><td>100%内聚破坏</td></tr></table>

# 2.3.4 耐水性能 见表 2-6。

表2-6[2,3]  

<table><tr><td colspan="3">浸泡条件</td><td rowspan="3">拉伸强度MPa</td><td>扯断伸长率</td><td>扯断永久变形</td><td rowspan="3">硬度(邵尔A型)度</td><td colspan="2">T型剥离强度</td><td colspan="2">SF-9漆表面T型剥离强度</td></tr><tr><td rowspan="2">介质</td><td rowspan="2">温度℃</td><td rowspan="2">时间d</td><td rowspan="2" colspan="2">%</td><td colspan="4">kN/m</td></tr><tr><td>强度值</td><td>破坏情况</td><td>强度值</td><td>破坏情况</td></tr><tr><td rowspan="4">人造海水</td><td rowspan="2">常温</td><td>395①</td><td>7.28</td><td>530</td><td>6.0</td><td>60</td><td>&lt;1.0</td><td rowspan="2">100%粘接破坏</td><td>22.7</td><td rowspan="2">100%内聚破坏</td></tr><tr><td>545②</td><td>7.58</td><td>552</td><td>7.0</td><td>62</td><td>&lt;1.0</td><td>23.7</td></tr><tr><td rowspan="2">40±1</td><td>545</td><td>-</td><td>--</td><td>-</td><td>-</td><td>12.2</td><td rowspan="2">100%内聚破坏</td><td rowspan="5" colspan="2">-</td></tr><tr><td>737</td><td>-</td><td>-</td><td>-</td><td>-</td><td>17.5</td></tr><tr><td>海口海水</td><td>海 口敲热棚温度</td><td>365</td><td>-</td><td>-</td><td>-</td><td>-</td><td>19.9</td><td>100%内聚破坏</td></tr><tr><td rowspan="2">自来水</td><td rowspan="2">40±1</td><td>545</td><td rowspan="2">-</td><td rowspan="2">-</td><td rowspan="2">-</td><td rowspan="2">-</td><td>15.3</td><td>100%内聚破坏</td></tr><tr><td>737</td><td>0~10</td><td>1/3水解,2/3内聚破坏</td></tr></table>

① 剥离试样浸泡时间为425d。  
$②$ 剥离试样浸泡时间为575d。

2.3.4 耐湿热性能 经温度 $70 \pm 1^{\circ} \mathrm{C}$ 、相对湿度 $95 \%$ 湿热空气作用后的力学性能见图2-3。

图片摘要：该图主要展示 2 3XM23密封剂湿热老化后的力学性能[2]1一拉伸强度；2一T型剥离强度；3一扯断伸长率。
![](images/c7dfce4ffde0cc4a12de379edb69521c2ec6a3a3b1625309438d52799ae0e8fc.jpg)  
图2-3XM23密封剂湿热老化后的力学性能[2]1一拉伸强度；2一T型剥离强度；3一扯断伸长率

2.3.5 耐综合环境性能 经 $60^{\circ} \mathrm{C} 2$ 号喷气燃料及 $3 \%$ 盐水（条件1）或自来水（条件2）及其蒸汽的综合作用后，力学性能的典型值见表2-7。

表2-7 [3]   

<table><tr><td rowspan="3">环境条件</td><td rowspan="3">放置时间d</td><td rowspan="3">拉伸强度①MPa</td><td rowspan="3">扯断伸长率①%</td><td rowspan="3">硬度(邵尔A型)度</td><td colspan="2">T型!剥离强度②</td><td colspan="2">SF-9漆表面T型剥离强度</td></tr><tr><td colspan="4">kN/m</td></tr><tr><td>强度值</td><td>破坏情况</td><td>强度值</td><td>破坏情况</td></tr><tr><td rowspan="2">条件1</td><td>30</td><td>5.35</td><td>686</td><td>52</td><td>17.8</td><td rowspan="4">100%内聚破坏</td><td>17.7</td><td rowspan="4">100%内聚破坏</td></tr><tr><td>60</td><td>4.40</td><td>732</td><td>54</td><td>18.8</td><td>16.7</td></tr><tr><td rowspan="2">条件2</td><td>30</td><td>6.10</td><td>630</td><td>54</td><td>14.8</td><td>17.4</td></tr><tr><td>60</td><td>5.62</td><td>655</td><td>53</td><td>14.0</td><td>16.0</td></tr></table>

① 试样在蒸汽气氛中。  
② 每个试样浸在水、燃料及蒸汽气氛中的长度各为三分之一。

# 2.4 工艺性能

XM23密封剂的工艺性能见表2-8。

表2-8  

<table><tr><td>性能名称</td><td>性能参数</td></tr><tr><td>活性期</td><td>在标准环境条件下为2~15h</td></tr><tr><td>施工期</td><td>在常温下一般为4~30h</td></tr><tr><td>堆砌性</td><td>堆砌性较好,不易流失下淌</td></tr><tr><td>压注性</td><td>具有适合于压注施工的粘度范围</td></tr><tr><td>稀释与刷涂性</td><td>可被有机溶剂稀释成均匀稳定的胶液,适合于用毛刷刷涂施工</td></tr><tr><td>可修补性</td><td>对失效的XM系列聚硫密封剂有良好粘接能力,涂补后能成为整体材料</td></tr></table>

# 2.5 使用性能

用XM23密封剂密封的飞机整体油箱模拟试验件，进行了如下试验：

2.5.1 气密试验 室温下充气 $0.04\mathrm{MPa}$ 压力，保持 $2\mathrm{h}$ ，无渗漏。

2.5.2 低温压力循环试验 充入容积的 $95 \sim 98\%$ 2 号喷气燃料，在 $-55 \sim -50^{\circ} \mathrm{C}$ 保持 $48 \mathrm{~h}$ ，然后充气，以 $40 \mathrm{kPa} \rightarrow 10 \mathrm{kPa} \rightarrow 40 \mathrm{kPa}$ 的周期循环1000次，每隔200次检查一次，无渗漏。  
2.5.3 加温充压试验 充入容积的 $95\sim 98\%$ 的燃油，在 $70\pm 5\mathrm{C}$ 充气 $40\mathrm{kPa}$ 保持7d，无渗漏。  
2.5.4 动载循环试验 充入容积的 $95 \sim 98\%$ 的燃油，在 $-55 \pm 5^{\circ} \mathrm{C}$ 按扭矩 $11.8 \mathrm{kN} \cdot \mathrm{m}$ 、 $14.7 \mathrm{kN} \cdot \mathrm{m}$ ……逐级加载（扭矩 $M$ 的差值为 $2.94 \mathrm{kN} \cdot \mathrm{m}$ ）到扭矩为 $35.3 \mathrm{kN} \cdot \mathrm{m}$ 。每级的扭矩 $M$ 由 $0 \rightarrow +M \rightarrow 0 \rightarrow -M \rightarrow 0$ 为一个循环，需 $20 \mathrm{s}$ ，每级各循环50次，每加载一级后，充压 $27 \mathrm{kPa}$ ，保持 $15 \mathrm{~min}$ ，至此为一个大循环。共进行11次大循环，结果无渗漏。

# 3 使用工艺

# 3.1 环境条件

XM23密封剂配制、质量检验试样制备及性能测试环境条件为标准环境条件。密封施工环境条件为温度 $18\sim 28^{\circ}C$ ，相对湿度不大于 $75\%$ 。环境中应无尘，无油雾，无酸、碱性气体。

# 3.2 配制方法

XM23密封剂配制方法见表3-1。

表3-1  

<table><tr><td>配制方法</td><td>操作要点</td></tr><tr><td>机械配制</td><td>按比例称量四个组分,待组分一与组分二、组分三在三辊研磨机上混合均匀后,才能加入组分四,一旦加入组分四,必须及时混炼均匀</td></tr><tr><td>手工配制</td><td>补充或修补密封时,可采用刮刀手工调配,每次配量不得超过100g,操作时除遵守三辊研磨机混炼要点外,组分四用量要适当增多</td></tr></table>

# 3.3 施工方法

密封剂采用手动或气动压注枪压注施工，多在沟槽密封和填角密封时使用。使用刮板（有机玻璃、竹、木或其他较软的材料制成）刮抹密封，多用于贴合面密封及填角密封的修补整理。经有机溶剂稀释后，可进行刷涂，多用于表面密封及防腐密封。

# 3.4 硫化条件

3.4.1 质量检验试样硫化条件 标准环境条件硫化7d或 $70 \pm 2^{\circ} \mathrm{C} \times 24 \mathrm{~h}$ 硫化。

3.4.2 密封施工后的飞机零、部件硫化条件 在 $15^{\circ} \mathrm{C}$ 以上硫化 $7 \sim 10 \mathrm{~d}$ ，或在 $70 \pm 2^{\circ} \mathrm{C} \times 24 \mathrm{~h}$ 硫化，或在 $100^{\circ} \mathrm{C} \times 8 \mathrm{~h}$ 硫化，但在 $100^{\circ} \mathrm{C}$ 高温硫化的次数不得超过5次。

# 参考资料

[1] 北京航空材料研究所：XM23密封剂生产检验数据统计，No.密-12，1986年  
[2] 北京航空材料研究所：聚硫密封剂性能评定研究技术总结，1982年3月  
[3] 北京航空材料研究所：XM系列聚硫密封剂补充试验总结，1986年

# XM28聚硫密封剂

# 1 概述

XM28聚硫密封剂是室温能硫化成弹性体的四组分材料，分I、Ⅱ型，I型为流平型，Ⅱ型为触变型，两者除工艺性能外，其他性能都相同。每个型别按颜色又可分为驼灰（T）、钢灰（G）、深灰（S）、咖啡和军绿色（L）。对阳极化铝合金、氧化处理的镁合金、无机玻璃等表面有良好的粘接性能，并有较好的耐热空气、大气老化性能。主要用于飞机座舱、机身的气密密封。长期使用温度 $-55\sim 120^{\circ}\mathrm{C}$ ，在 $130^{\circ}\mathrm{C}$ 可短期使用。

# 1.1 牌号及名称

XM28聚硫密封剂。

# 1.2 基本组成

XM28 - I型

组分一（基料）：液体聚硫橡胶、补强剂。

组分二：增粘剂。

组分三：硫化剂、增塑剂。

组分四：促进剂。

XM28-Ⅱ型

组分一：液体聚硫橡胶、补强剂、触变剂。

组分二、三、四同I型。

# 1.3 材料标准

HB5359—86《XM28室温硫化聚硫密封剂》。

# 1.4 使用工艺说明书

Q/6SZ84-78《XM28、XM29密封剂使用工艺说明书》。

# 1.5 供应状态

四个组分单独包装，配套供应。

# 1.6 应用概况

已在民航大型喷气客机修理中使用。

# 1.7 研制及生产单位

北京航空材料研究所研制并生产。

# 1.8 鉴定级别及日期

1978年4月由航空工业部鉴定通过。

# 2 性能

# 2.1 物理及化学性能

2.1.1 物理性能 见表2-1。

表2-1  

<table><tr><td>性能</td><td>颜色</td><td>密度 g/cm³</td><td>低温柔性 ℃</td><td>介电强度 (50Hz) kV/mm</td><td>体积电阻率 Ω·m</td><td>表面电阻率 Ω</td></tr><tr><td>指标</td><td>驼灰、深灰、钢灰、咖啡、军绿</td><td>&lt;1.50</td><td>≤-55</td><td>-</td><td>-</td><td>-</td></tr><tr><td>典型值</td><td>驼灰、深灰、钢灰、咖啡、军绿</td><td>1.46</td><td>-59</td><td>10</td><td>1.7×10^8</td><td>2.2×10^11</td></tr></table>

2.1.2 化学性能 对氧化处理的镁合金、阳极化铝合金、镀锌钝化的钢不腐蚀。

2.1.3 红外光谱 硫化后弹性体的红外光谱见图2-1。

# 2.2 力学性能

XM28密封剂经 $70^{\circ}\mathrm{C} \times 24\mathrm{h}$ 或室温 $\times 14$ d硫化后的力学性能见表2-2；不同温度的力学性能见图2-2。除非另有说明，剥离强度试样基底材料均为阳极化LY12铝合金。

图片摘要：该图主要展示 2 1XM28密封剂红外光谱图。
![](images/5257042e971ab5863b26d149ddfd98682830bbd7c49c9f54b502f26f45d3166f.jpg)  
图2-1XM28密封剂红外光谱图

表2-2 [1]   

<table><tr><td colspan="5">拉伸强度</td><td colspan="5">扯断伸长率</td><td colspan="5">硬度</td><td colspan="5">T型剥离强度</td></tr><tr><td rowspan="2">指标</td><td colspan="4">典型值</td><td rowspan="2">指标</td><td colspan="4">典型值</td><td rowspan="2">指标</td><td colspan="4">典型值</td><td rowspan="2">指标</td><td colspan="4">典型值</td></tr><tr><td>x̄</td><td>s</td><td rowspan="2">Cv</td><td rowspan="2">n①</td><td>x̄</td><td>s</td><td rowspan="2">Cv</td><td rowspan="2">n①</td><td>x̄</td><td>s</td><td rowspan="2">Cv</td><td rowspan="2">n①</td><td>x̄2</td><td>s</td><td rowspan="2">Cv</td><td rowspan="2">n</td></tr><tr><td colspan="3">MPa</td><td colspan="3">%</td><td colspan="3">邵尔A型,度</td><td colspan="3">kN/m</td></tr><tr><td>&gt;3.43</td><td>5.20</td><td>0.60</td><td>0.12</td><td>71(14)</td><td>&gt;400</td><td>524</td><td>42</td><td>0.08</td><td>71(14)</td><td>-</td><td>52</td><td>1.4</td><td>0.03</td><td>71(14)</td><td>≥7.84</td><td>9.8</td><td>0.64</td><td>0.07</td><td>54(11)</td></tr></table>

① 括号内数字为密封剂批数。  
② $100\%$ 内聚破坏。

图片摘要：该图主要展示 2 2 [1]。
![](images/e73faf70037e199c0dac61eca41e481e98c8d52bfb05ca0d3128df06205c4f0b.jpg)  
图2-2XM28密封剂不同温度的力学性能[3]

# 2.3 耐环境性能

2.3.1 耐热老化性能 在不同条件下热老化后的性能见表2-3，热老化系数曲线见图 $2 - 3a$ 、图 $2 - 3b$ 。

图片摘要：该图主要展示 2 2XM28密封剂不同温度的力学性能[3]。
![](images/b5c2a85259e7971b7a8869252da7dc20c0e5f9ad07f1c3f2e9098402063a4426.jpg)

图片摘要：该图主要展示 2 2XM28密封剂不同温度的力学性能[3]。
![](images/7df30bab6e9e1dbe64a881956e08a6ae51990f40c7be9bc4ac560f9db2603a76.jpg)  
图2-3aXM28密封剂按扯断伸长率计算的老化系数曲线 1湿热老化曲线； 热老化曲线  
图2-3bXM28密封剂按拉伸强度计算的老化系数曲线 一湿热老化曲线； 热老化曲线

表2-3 [1]   

<table><tr><td colspan="3">老化条件</td><td colspan="5">拉伸强度</td><td colspan="5">扯断伸长率</td><td colspan="5">T型剥离强度</td></tr><tr><td rowspan="3">介质</td><td rowspan="3">温度℃</td><td rowspan="3">时间h</td><td rowspan="2">指标</td><td colspan="4">典型值</td><td rowspan="2">指标</td><td colspan="4">典型值</td><td rowspan="2">指标</td><td colspan="4">典型值</td></tr><tr><td>x̅</td><td>s</td><td rowspan="2">Cv</td><td rowspan="2">n①</td><td>x̅</td><td>s</td><td rowspan="2">Cv</td><td rowspan="2">n①</td><td>x̅②</td><td>s</td><td rowspan="2">Cv</td><td rowspan="2">n①</td></tr><tr><td colspan="3">MPa</td><td colspan="3">%</td><td colspan="3">kN/m</td></tr><tr><td>空气</td><td>130</td><td>50</td><td>&gt;2.94</td><td>4.14</td><td>0.46</td><td>0.11</td><td>70(14)</td><td>&gt;200</td><td>339</td><td>62.3</td><td>0.18</td><td>71(14)</td><td>&gt;6.86</td><td>9.4</td><td>0.74</td><td>0.08</td><td>54(11)</td></tr></table>

① 括号中数字为密封剂批数。  
$②$ $100\%$ 内聚破坏。

2.3.2 耐2号喷气燃料性能 见表2-4、表2-5。

表2-4 [1]   

<table><tr><td colspan="2">浸泡条件</td><td colspan="5">拉伸强度</td><td colspan="5">扯断伸长率</td><td colspan="5">T型剥离强度</td><td colspan="3">重量变化</td></tr><tr><td rowspan="3">温度℃</td><td rowspan="3">时间h</td><td rowspan="2">指标</td><td colspan="4">典型值</td><td rowspan="2">指标</td><td colspan="4">典型值</td><td rowspan="2">指标</td><td colspan="4">典型值</td><td>指标</td><td colspan="2">典型值</td></tr><tr><td>x̅</td><td>s</td><td rowspan="2">Cv</td><td rowspan="2">n①</td><td>x̅</td><td>s</td><td rowspan="2">Cv</td><td rowspan="2">n①</td><td>x̅②</td><td>s</td><td rowspan="2">Cv</td><td rowspan="2">n①</td><td rowspan="2" colspan="2">%</td><td>n①</td></tr><tr><td colspan="3">MPa</td><td colspan="3">%</td><td colspan="3">kN/m</td><td></td></tr><tr><td>130</td><td>50</td><td>≥1.37</td><td>2.42</td><td>0.53</td><td>0.22</td><td>71(14)</td><td>-</td><td>686</td><td>83</td><td>0.12</td><td>71(14)</td><td>≥5.88</td><td>9.97</td><td>1.51</td><td>0.15</td><td>54(11)</td><td>-8~8</td><td>-7.2~4.0</td><td>72(14)</td></tr></table>

① 括号中数字为密封剂批数。  
$②$ $100\%$ 内聚破坏。

表2-5 [3]   

<table><tr><td colspan="2">浸泡条件</td><td rowspan="2">拉伸强度\( M Pa \)</td><td>扯断伸长率</td><td>扯断永久变形</td><td rowspan="2">T型剥离强度\( kN/m \)</td></tr><tr><td>温度℃</td><td>时间h</td><td colspan="2">%</td></tr><tr><td>110</td><td>840</td><td>1.20</td><td>680</td><td>32</td><td>1.90</td></tr><tr><td>130</td><td>360</td><td>0.98</td><td>490</td><td>-</td><td>3.20</td></tr></table>

2.3.3 耐各种油料性能 见表2-6。

表2-6 [3]   

<table><tr><td colspan="3">浸 泡 条 件</td><td rowspan="2">拉伸强度 MPa</td><td rowspan="2">扯断伸长率 %</td><td rowspan="2">硬 度 (邵尔A型) 度</td><td rowspan="2">T 型剥离强度 \( {}^{\text{①}} \) \( \mathrm{{kN}}/\mathrm{m} \)</td></tr><tr><td>介 质</td><td>温度 C</td><td>时间 h</td></tr><tr><td rowspan="2">4109航空润滑油</td><td>110</td><td>400</td><td>2.32</td><td>628</td><td>40</td><td>12.3</td></tr><tr><td>130</td><td>100</td><td>2.75</td><td>680</td><td>44</td><td>11.3</td></tr><tr><td rowspan="2">10号液压油</td><td>110</td><td>400</td><td>3.42</td><td>694</td><td>44</td><td>14.7</td></tr><tr><td>130</td><td>200</td><td>1.87</td><td>664</td><td>42</td><td>4.2 (降解)</td></tr><tr><td>磷酸酯油</td><td>70</td><td>50</td><td>1.08</td><td>312</td><td>20</td><td>10.2</td></tr></table>

$①$ $100\%$ 内聚破坏。

2.3.4 耐水性能 见表2-7、表2-8。

2.3.5 耐综合环境性能 经 $60^{\circ} \mathrm{C} 2$ 号喷气燃料和 $3 \%$ 盐水（条件1）或自来水（条件2）及其蒸汽的综合作用后的力学性能典型值见表2-9。  
2.3.6 耐湿热性能 经温度 $70 \pm 1^{\circ} \mathrm{C}$ 、相对湿度 $95 \%$ 的湿热空气作用后，力学性能见图2-4，在相对湿度 $95 \%$ 和不同温度条件作用后的老化系数曲线见图2-3a及图2-3b。

# 2.4 工艺性能

XM28密封剂的工艺性能见表2-10。

表2-7 [3.4]   

<table><tr><td colspan="3">浸泡条件</td><td rowspan="2">拉伸强度MPa</td><td rowspan="2" colspan="2">扯断伸长率%</td><td rowspan="2">扯断永久变形</td><td rowspan="2">硬度(邵尔A型)度</td><td colspan="2">T型剥离强度,kN/m</td></tr><tr><td>介质</td><td>温度℃</td><td>时间d</td><td>强度值</td><td>破坏情况</td></tr><tr><td rowspan="2">自来水</td><td rowspan="2">40</td><td>545</td><td>-</td><td>-</td><td>-</td><td>-</td><td>-</td><td>1.30</td><td>100%内聚破坏</td></tr><tr><td>737</td><td>-</td><td>-</td><td>-</td><td>-</td><td>-</td><td>&lt;1.60</td><td>100%粘接破坏</td></tr><tr><td rowspan="4">人造海水</td><td rowspan="2">常温</td><td>395</td><td>4.40</td><td>556</td><td>14</td><td>58</td><td>5.10①</td><td colspan="2">50%粘接破坏</td></tr><tr><td>545</td><td>4.97</td><td>578</td><td>16</td><td>57</td><td>&lt;1.00②</td><td colspan="2">100%内聚破坏</td></tr><tr><td rowspan="2">40</td><td>545</td><td>-</td><td>-</td><td>-</td><td>-</td><td>10.4</td><td colspan="2">16~70%粘接破坏</td></tr><tr><td>737</td><td>-</td><td>-</td><td>-</td><td>-</td><td>13.7</td><td colspan="2">2/3面积金属腐蚀</td></tr><tr><td rowspan="2">海口海水</td><td rowspan="2">海口热棚温度</td><td>365</td><td>-</td><td>-</td><td>-</td><td>-</td><td>16.0</td><td colspan="2">100%内聚破坏</td></tr><tr><td>737</td><td>-</td><td>-</td><td>-</td><td>-</td><td>15.3</td><td colspan="2">100%内聚破坏</td></tr></table>

① 浸泡时间为425d。  
② 浸泡时间为575d。

图2-4XM28密封剂湿热作用后的力学性能  
图片摘要：该图主要展示 2 4XM28密封剂湿热作用后的力学性能。
![](images/69c8d4b4eb4585418b824196fd2ef3c48cb418b4139d168568c5ec321e1bbf9f.jpg)  
1—扯断伸长率；2—T型剥离强度；3—拉伸强度

表2-8 [3]   

<table><tr><td colspan="3">浸 泡 条 件</td><td rowspan="2">SF-9 漆表面 T 型剥离强度 k N/m</td><td rowspan="2">破坏情况</td></tr><tr><td>介 质</td><td>温度,℃</td><td>时间,d</td></tr><tr><td rowspan="2">人造海水</td><td rowspan="2">常 温</td><td>425</td><td>13.2</td><td rowspan="2">100% 内聚破坏</td></tr><tr><td>575</td><td>14.8</td></tr></table>

表2-9 [s]   

<table><tr><td rowspan="3">环境条件</td><td rowspan="3">放置时间d</td><td rowspan="3">试样放置位置</td><td rowspan="3">拉伸强度MPa</td><td rowspan="3">扯断伸长率%</td><td rowspan="3">硬度(邵尔A型)度</td><td colspan="2">T型剥离强度</td></tr><tr><td colspan="2">kN/m</td></tr><tr><td>阳极化铝合金表面</td><td>SF-9漆表面2</td></tr><tr><td rowspan="6">条件1</td><td rowspan="3">30</td><td>蒸汽层</td><td>4.72</td><td>667</td><td>52</td><td>14.7</td><td>9.9</td></tr><tr><td>燃料层</td><td>-</td><td>-</td><td>-</td><td>16.7</td><td>17.0</td></tr><tr><td>盐水层</td><td>-</td><td>-</td><td>-</td><td>2.2①</td><td>16.8</td></tr><tr><td rowspan="3">60</td><td>蒸汽层</td><td>4.22</td><td>602</td><td>58</td><td>13.0</td><td>13.5</td></tr><tr><td>燃料层</td><td>-</td><td>-</td><td>-</td><td>14.1</td><td>15.2</td></tr><tr><td>盐水层</td><td>-</td><td>-</td><td>-</td><td>&lt;2.0①</td><td>14.1</td></tr><tr><td rowspan="6">条件2</td><td rowspan="3">30</td><td>蒸汽层</td><td>5.20</td><td>590</td><td>56</td><td>14.2</td><td>13.8</td></tr><tr><td>燃料层</td><td>-</td><td>-</td><td>-</td><td>17.1</td><td>14.7</td></tr><tr><td>盐水层</td><td>-</td><td>-</td><td>-</td><td>&lt;2.0①</td><td>13.7</td></tr><tr><td rowspan="3">60</td><td>蒸汽层</td><td>4.84</td><td>556</td><td>60</td><td>14.0</td><td>14.1</td></tr><tr><td>燃料层</td><td>-</td><td>-</td><td>-</td><td>16.3</td><td>17.5</td></tr><tr><td>盐水层</td><td>-</td><td>-</td><td>-</td><td>&lt;2.0①</td><td>15.0</td></tr></table>

$①$ $100\%$ 粘接破坏。  
$②$ $100\%$ 内聚破坏。

表2-10  

<table><tr><td>性能名称</td><td>性能参数</td></tr><tr><td>活性期</td><td>密封剂活性期为1~12h</td></tr><tr><td>流平性</td><td>XM28-I具有流动性,可自动充满密封缝隙,在平面上可自动流平,适宜于沟槽及贴合面密封</td></tr><tr><td>流淌性</td><td>XM28-II,流淌性不大于15mm,有较好的堆砌性,适于填角、垂直面缝外密封</td></tr><tr><td>刷涂性</td><td>XM28-I经有机溶剂稀释后,具有良好的刷涂性</td></tr><tr><td>可修补性</td><td>新配制的XM28密封剂,能在密封失效的密封剂面上进行修补,修补密封剂硫化后与被修补密封剂形成整体材料</td></tr><tr><td>注射性</td><td>XM28-I、II均可填入塑料筒中,进行X注密封施工。适合于沟槽注射密封,填角密封</td></tr></table>

# 3 使用工艺

# 3.1 环境条件

XM28密封剂的配制、质量检验试样制备及性能测试环境条件为标准环境条件。密封施工环境温度为 $15\sim 30^{\circ}C$ ，相对湿度为 $35\sim 80\%$ ，环境中应无尘，无油雾，无酸、碱性气体。

# 3.2 配制方法

XM28密封剂的配制方法及操作要点见表3-1。

表-1  

<table><tr><td>配制方法</td><td>操作要点</td></tr><tr><td>机械配制</td><td>按比例称量四个组分,待组分一与组分二、组分三在三辊研磨机上混合均匀后,才能加入组分四,一旦加入组分四,必须及时混炼均匀</td></tr><tr><td>手工配制</td><td>补充或修补密封时,可采用刮刀手工调配,每次配量不得超过100g。操作时除遵守三辊研磨机混炼要点外,组分四用量要适当增多</td></tr></table>

# 3.3 施工方法

XM28密封剂的施工方法及操作要点见表3-2。

表3-2  

<table><tr><td>施工方法</td><td>密封操作要点</td></tr><tr><td>压注</td><td>密封剂炼制均匀后,立即灌入塑料注筒中,装入气动或手动压注枪中,立即进行压注施工</td></tr><tr><td>刮涂</td><td>密封剂配制均匀后,可采用刮板进行刮抹密封施工</td></tr><tr><td>刷涂</td><td>密封剂经有机溶剂稀释成胶液,可用毛刷进行刷涂施工</td></tr></table>

# 3.4 硫化条件

3.4.1 标准试样硫化条件 $25^{\circ} \mathrm{C} \times 4 \mathrm{~d}$ 或 $70 \pm 1^{\circ} \mathrm{C} \times 24 \mathrm{~h}$ 硫化。

3.4.2 密封施工的飞机零、部件硫化条件 $15^{\circ} \mathrm{C} \times 28 \mathrm{~d}$ 或 $25^{\circ} \mathrm{C} \times 14 \mathrm{~d}$ 或 $35^{\circ} \mathrm{C} \times 7 \mathrm{~d}$ ，亦可采取 $50^{\circ} \mathrm{C} \times 48 \mathrm{~h}$ 或 $70^{\circ} \mathrm{C} \times 24 \mathrm{~h}$ 的条件加速硫化。

# 参考资料

[！] 北京航空材料研究所：XM28室温硫化密封剂部颁标准编制说明，1985年  
[2] 北京航空材料研究所：聚硫密封剂老化性能研究技术总结，1982年3月  
[3] 北京航空材料研究所：聚硫密封剂性能评定研究技术总结，1982年3月  
[4] 北京航空材料研究所：XM系列聚硫密封剂补充性能试验报告，1986年  
[5] 北京航空材料研究所：XM28、XM29密封材料及工艺的研究报告，1977年6月

# XM33双组分室温硫化聚硫密封剂

# 1 概述

XM33双组分室温硫化聚硫密封剂按活性期分为XM33-1、XM33-2、XM33-4和XM33-6四个品级，各品级具有驼色、绿色和咖啡色三色。在室温可硫化成弹性体，对阳极化铝合金有良好的粘接性能。主要用于飞机座舱、客货舱的密封。长期使用温度为 $-55\sim 120^{\circ}\mathrm{C}$ ，可在 $130^{\circ}\mathrm{C}$ 短期使用。

# 1.1 牌号及名称

XM33双组分室温硫化聚硫密封剂。

# 1.2 基本组成

组分一（基料）：液体聚硫橡胶、补强剂、增粘剂。

组分二：硫化剂、促进剂。

# 1.3 材料标准

Q/6 S217—86《XM33双组分室温硫化聚硫密封剂》。

# 1.4 使用工艺说明书

Q/67Z 337-83《XM33双组分密封剂使用工艺说明书》。

# 1. 供应状态

两个组分单独包装，配套供应。

# 1.6 应用概况

已在轰炸机、民航机机舱和整体油箱的修理中使用。

# 1.7 研究及生产单位

北京航空材料研究所研制并生产。

# 1.8 鉴定级别及日期

1984年8月由航空工业部鉴定通过。

# 2 性能

# 2.1 物理及化学性能

2.1.1 物理性能 见表2-1。

表2-1  

<table><tr><td>性能</td><td>33号基膏粘度(25±0.1℃,剪切速变梯度,1s-1)Pa·s</td><td>密度g/cm³</td><td>低温柔性℃</td><td>不挥发分(70℃×7d)%</td></tr><tr><td>指标</td><td>400~1500</td><td>&lt;1.68</td><td>&lt;-55</td><td>&gt;98</td></tr><tr><td>典型值</td><td></td><td>1.63</td><td>&lt;-55</td><td>99.5</td></tr></table>

2.1.2 化学性能 对氧化处理的镁合金、阳极化铝合金、镀锌钝化钢不腐蚀。无毒，不易燃烧。

2.1.3红外光谱组分一和组分二的红外光谱分别见图2-1a、图2-1b。

图片摘要：该图主要展示 2 1。
![](images/a06b1eabece06e7edc2c3f0edce7ba026619a401100e96daa1e038b7881f7ffc.jpg)

图片摘要：该图主要展示 2 1aXM33密封剂组分一红外光谱图。
![](images/8b902c61b94653c66ab4eb3c55c8b335af099c7878b493fb6e00235c7cba6cb4.jpg)  
图2-1aXM33密封剂组分一红外光谱图  
图2-1bXM33密封剂组分二红外光谱图

# 2.2 力学性能

XM33密封剂经 $23 \pm 2^{\circ} \mathrm{C} \times 14 \mathrm{~d}$ 或 $60^{\circ} \mathrm{C} \times 48 \mathrm{~h}$ 硫化后的力学性能见表2-2。除非另有说明，T型剥离试样基底材料均为阳极化LY12铝合金。

表2-2[1]  

<table><tr><td>性能</td><td>拉伸强度
MPa</td><td>扯断伸长率
%</td><td>T型剥离强度
kN/m</td></tr><tr><td>指标</td><td>&gt;2.0</td><td>&gt;400</td><td>&gt;6.0</td></tr><tr><td>典型值</td><td>2.26~3.18/2.61</td><td>638~930/806</td><td>8.82~12.7 ①
10.75</td></tr></table>

$①$ $100\%$ 内聚破坏。

# 2.3 耐环境性能

2.3.1 耐热老化性能 热空气老化后的力学性能见表2-3。

图片摘要：该图主要展示 2 3 [1]。
![](images/ace2cbc0d13b4b6de3d6c043b10b5ab04624895d5306f6f0701323e73a5c742c.jpg)

表2-3 [1]   

<table><tr><td colspan="3">老化条件</td><td colspan="2">拉伸强度MPa</td><td colspan="2">扯断伸长率%</td><td colspan="2">T型剥离强度kN/m</td></tr><tr><td>介质</td><td>温度℃</td><td>时间d</td><td>指标</td><td>典型值</td><td>指标</td><td>典型值</td><td>指标</td><td>典型值</td></tr><tr><td>空气</td><td>120</td><td>7</td><td>&gt;2.0</td><td>2.61~4.313.13</td><td>&gt;350</td><td>418~600490</td><td>&gt;6.0</td><td>7.84~11.7①9.99</td></tr></table>

$①$ $100\%$ 内聚破坏。  
2.3.2 耐航空燃料、热空气综合老化性能见表2-4。

表2-4 [1]
