Repository: C-zj02/CFD-claw

<div align="center">

**English** | [中文](#中文版) | [Français](README_FR.md) | [Русский](README_RU.md) | [हिन्दी](README_HI.md) | [العربية](README_AR.md) | [Português](README_PT.md)

# 🚀 Claude Code Python

**A Complete Python Reimplementation Based on Real Claude Code Source**

*From TypeScript Source → Rebuilt in Python with ❤️*

***
**🔥 Active Development • New Features Weekly 🔥**

</div>

***

## 🎯 What is This?

**Clawd Code** is a **complete Python rewrite** of Claude Code, based on the **real TypeScript source code**.

File: RAG-data/中国航空材料手册(第1版) 第6卷 橡胶 密封剂 燃料及润滑材料401-600.pdf-b6645af4-c17f-495b-8bb4-8bd5a8e3abf7.md (part 3 of 8)
图片摘要：该图主要展示 2 1 新疆RP 1恩氏蒸馏曲线。
![](images/b48a2af93be3614d96307256f127bb389639a3eafd1202c5c82f6756fb93aeb6.jpg)  
图2-1 4109号润滑油红外光谱

# 2.1.2 基本物理及化学性能 见表2-1。

表2-1 [1]   

<table><tr><td>性能</td><td>指标</td><td>实测值</td><td>试验方法</td></tr><tr><td>外观</td><td>-</td><td>淡黄色至红棕色透明液体</td><td>目测</td></tr><tr><td>密度, g/cm³</td><td>-</td><td>0.9597</td><td>GB 2450</td></tr><tr><td>运动粘度, mm²/s</td><td></td><td></td><td>GB 265</td></tr><tr><td>200℃</td><td>-</td><td>1.18</td><td></td></tr><tr><td>100℃</td><td>&gt;3.0</td><td>3.74</td><td></td></tr><tr><td>50℃</td><td>&gt;11.0</td><td>11.22</td><td></td></tr><tr><td>-40℃</td><td>&lt;3500</td><td>2819</td><td></td></tr><tr><td>闪点(开口), ℃</td><td>&gt;205</td><td>222</td><td>GB 267</td></tr><tr><td>自燃点, ℃</td><td>-</td><td>386</td><td>Q/SY P203</td></tr><tr><td>凝点, ℃</td><td>&lt;-60</td><td>&lt;-60</td><td>GB 510</td></tr><tr><td>酸值, mg KOH/g</td><td>&lt;0.2</td><td>0.04</td><td>SY 2454</td></tr><tr><td>蒸发度(204℃×6.5h), %</td><td>-</td><td>5.8</td><td>参照ASTM D972</td></tr><tr><td>水溶性酸碱</td><td>无</td><td>无</td><td>GB 259</td></tr><tr><td>机械杂质</td><td>无</td><td>无</td><td>GB 511</td></tr><tr><td>氧化腐蚀试验(175℃×72h, 50ml空气/min)</td><td></td><td></td><td>SY 4025</td></tr><tr><td>运动粘度(50℃)变化,%</td><td>-5~+15</td><td>1.9</td><td></td></tr><tr><td>酸值, mgKOH/g</td><td>&lt;2.0</td><td>0.03</td><td></td></tr><tr><td>金属腐蚀, mg/cm²</td><td></td><td></td><td></td></tr><tr><td>45号钢</td><td>±0.2</td><td>0</td><td></td></tr><tr><td>T3铜</td><td>±0.2</td><td>0</td><td></td></tr><tr><td>LY11铝</td><td>±0.2</td><td>0</td><td></td></tr><tr><td>MB8镁</td><td>±0.2</td><td>0</td><td></td></tr><tr><td>单铅片氧化腐蚀试验(200℃×50h,50ml空气/min), mg/cm²</td><td>±1.0</td><td>-0.3</td><td>SY 4025</td></tr><tr><td>低温稳定性(-54℃×12h)</td><td></td><td></td><td>F/SY P216</td></tr><tr><td>运动粘度(-40℃), mm²/s</td><td>-</td><td>2934</td><td></td></tr><tr><td>泡沫性(减压法)</td><td></td><td></td><td>F/SY P214</td></tr><tr><td>50℃</td><td></td><td></td><td></td></tr><tr><td>泡沫系数</td><td>-</td><td>1.09</td><td></td></tr><tr><td>消泡时间, s</td><td>-</td><td>6.4</td><td></td></tr></table>

续表 2-1  

<table><tr><td>性能</td><td>指标</td><td>实测值</td><td>试验方法</td></tr><tr><td>油高+泡高,cm</td><td>-</td><td>4.6</td><td></td></tr><tr><td>油高,cm</td><td>-</td><td>4.2</td><td></td></tr><tr><td>80℃</td><td></td><td></td><td></td></tr><tr><td>泡沫系数</td><td>-</td><td>1.11</td><td></td></tr><tr><td>消泡时间,s</td><td>-</td><td>3.4</td><td></td></tr><tr><td>油高+泡高,cm</td><td>-</td><td>5.2</td><td></td></tr><tr><td>油高,cm</td><td>-</td><td>4.7</td><td></td></tr><tr><td>微量金属含量,ppm</td><td></td><td></td><td></td></tr><tr><td>铝</td><td>&lt;2</td><td>&lt;0.5</td><td></td></tr><tr><td>铁</td><td>&lt;2</td><td>&lt;0.5</td><td></td></tr><tr><td>铬</td><td>&lt;2</td><td>&lt;0.5</td><td></td></tr><tr><td>银</td><td>&lt;1</td><td>&lt;0.2</td><td></td></tr><tr><td>铜</td><td>&lt;1</td><td>&lt;0.2</td><td></td></tr><tr><td>锡</td><td>&lt;4</td><td>&lt;0.5</td><td></td></tr><tr><td>镁</td><td>&lt;2</td><td>&lt;0.2</td><td></td></tr><tr><td>镍</td><td>&lt;2</td><td>&lt;0.2</td><td></td></tr><tr><td>钛</td><td>&lt;2</td><td>&lt;0.5</td><td></td></tr><tr><td>硅</td><td>&lt;4</td><td>&lt;0.5</td><td></td></tr></table>

# 2.1.3 粘温特性 见表2-2。

表2-2 [1]   

<table><tr><td>温度,℃</td><td>运动粘度, \( \mathrm{m}{\mathrm{m}}^{2}/\mathrm{s} \)</td><td>温度,℃</td><td>运动粘度, \( \mathrm{m}{\mathrm{m}}^{2}/\mathrm{s} \)</td></tr><tr><td>200</td><td>1.2</td><td>0</td><td>106</td></tr><tr><td>175</td><td>1.5</td><td>-20</td><td>463</td></tr><tr><td>150</td><td>1.9</td><td>-40</td><td>2819</td></tr><tr><td>100</td><td>3.7</td><td>-54</td><td>19060</td></tr><tr><td>50</td><td>11.2</td><td></td><td></td></tr></table>

# 2.1.4 物理常数 见表2-3。

表2-3 [1]   

<table><tr><td>物理常数</td><td>实测值</td><td>物理常数</td><td>实测值</td></tr><tr><td>体积膨胀系数,10-4K-1</td><td></td><td>比热容,kJ/(kg·K)</td><td></td></tr><tr><td>100~150℃</td><td>9.5</td><td>175℃</td><td>2.27</td></tr><tr><td>50~100℃</td><td>8.7</td><td>150℃</td><td>2.20</td></tr><tr><td>0~50℃</td><td>8.0</td><td>100℃</td><td>2.06</td></tr><tr><td>-40~0℃</td><td>7.5</td><td>75℃</td><td>1.99</td></tr><tr><td></td><td></td><td>50℃</td><td>1.92</td></tr><tr><td></td><td></td><td>28℃</td><td>1.86</td></tr><tr><td>压缩系数(110℃),10-10Pa-1</td><td></td><td></td><td></td></tr><tr><td>压力4.9MPa</td><td>9.8</td><td></td><td></td></tr><tr><td>压力9.8MPa</td><td>9.0</td><td></td><td></td></tr><tr><td>压力14.7MPa</td><td>8.5</td><td></td><td></td></tr><tr><td>压力19.6MPa</td><td>8.1</td><td></td><td></td></tr></table>

# 2.1.5 润滑油相容性 4109号油与8号油的相容性见表2-4。

2.1.6 橡胶相容性 不同牌号橡胶浸入4109油中，经 $150^{\circ}\mathrm{C} \times 24\mathrm{h}$ 后的体积变化和重量变化见表2-5。

表2-4  

<table><tr><td rowspan="3">混合比例</td><td colspan="6">氧化性能(175℃×72h,50ml空气/min)</td></tr><tr><td rowspan="2">运动粘度(50℃)变化%</td><td rowspan="2">酸值mgKOH/g</td><td colspan="4">金属腐蚀,mg/cm²</td></tr><tr><td>钢</td><td>铜</td><td>铝</td><td>镁</td></tr><tr><td>4109油90%+8号油10%</td><td>3.2</td><td>0.16</td><td>0</td><td>0</td><td>0</td><td>0</td></tr><tr><td>4109油80%+8号油20%</td><td>6.5</td><td>0.17</td><td>0</td><td>0</td><td>0</td><td>0</td></tr></table>

表2-5  

<table><tr><td>橡胶类型</td><td>牌号</td><td>体积变化,%</td><td>重量变化,%</td></tr><tr><td rowspan="3">丁腈橡胶</td><td>4327</td><td>25.7</td><td>15.7</td></tr><tr><td>3825</td><td>-7.7</td><td>-1.0</td></tr><tr><td>1078</td><td>11.9</td><td>20.4</td></tr><tr><td>硅橡胶</td><td>5P-129</td><td>16.8</td><td>8.6</td></tr><tr><td>氟橡胶</td><td>5P-25</td><td>8.2</td><td>3.5</td></tr></table>

# 2.2 使用性能

2.2.1 润滑性 用四球试验机在转速 $1500\mathrm{r / min}$ 测定的结果见表2-6。其中最大无卡咬负荷系运转60s，其余按GB3142进行。

表2-6  

<table><tr><td>试验温度,℃</td><td>最大无卡咬负荷,N</td><td>烧结负荷,N</td><td>综合磨损值,N</td></tr><tr><td>常温</td><td>608</td><td>1082</td><td>231</td></tr><tr><td>175</td><td>343</td><td>1235</td><td>139</td></tr></table>

2.2.2 低温泵送性 4109号油的低温泵送性见表2-7。

表2-7  

<table><tr><td rowspan="2">测试项目</td><td colspan="7">试验温度，℃</td></tr><tr><td>0</td><td>-10</td><td>-20</td><td>-30</td><td>-40</td><td>-45</td><td>-50</td></tr><tr><td>泵出口压力，Pa</td><td>36.3</td><td>37.2</td><td>39.2</td><td>41.2</td><td>43.1</td><td>45.1</td><td>49.0</td></tr><tr><td>泵入口真空度，mmHg</td><td>0</td><td>0</td><td>120</td><td>140</td><td>160</td><td>180</td><td>182</td></tr><tr><td>流量，ml/min</td><td>4320</td><td>2697</td><td>1288</td><td>679</td><td>300</td><td>238</td><td>189</td></tr></table>

2.2.3 结焦性 按以下条件试验 $12\mathrm{h}$ ，总结焦量为 $103\mathrm{mg}$ 。

油量： $600\mathrm{ml}$ ； 入口温度： $100^{\circ}C$

试油流速： $100\mathrm{ml / min}$ ； 管底温度： $260^{\circ}C$

空气流量： $1000\mathrm{ml / min}$ 油箱温度： $100^{\circ}C$ 。

2.2.4 齿轮承载能力 以齿面破坏 $60\%$ 的负荷为失效标志的试验结果见表2-8。

表2-8  

<table><tr><td>试验机类型</td><td>试验温度,℃</td><td>安全失效负荷,N/cm</td></tr><tr><td>CH-1齿轮试验机</td><td>110</td><td>2744</td></tr><tr><td>IAE齿轮试验机</td><td>175</td><td>2704</td></tr><tr><td>IAE齿轮试验机</td><td>200</td><td>2352</td></tr></table>

# 2.2.5 轴承试验

2.2.5.1 用2916T2滚棒轴承在A601轴承试验机上，于 $175\sim 200^{\circ}\mathrm{C}$ 温度范围内按规定的温度－时间程序运转 $200\mathrm{h}$ ，轴承磨损正常，无沉淀和积炭，未见腐蚀。  
2.2.5.2 用1032926滚棒轴承在8508型轴承试验机上，模拟涡轮喷气发动机工作状态，于转速 $11400\mathrm{r / min}$ 、负荷 $5.9\sim 29.4\mathrm{kN}$ 、轴承温度为 $200^{\circ}C$ 、回油温度为 $140\sim 170^{\circ}C$ 条件下运转 $200\mathrm{h}$ ，轴承工作正常。  
2.2.6 发动机台架试验 4109油先后在多种涡轮喷气发动机上进行台架试车，发动机工作正常。试车后4109油的粘度、酸值、闪点变化不大。  
2.2.7 试飞 4109油先后在歼击机、直升机上进行试飞，工作正常。发动机工作情况良好。

# 3 其他

# 3.1 包装

包装容量有1、3.5、15及 $180\mathrm{kg}$ 桶装。

# 3.2 运输

按SY2000进行。

# 3.3 贮运

贮存于清洁干燥处，避开热源，防止日光直射。贮存期为3年。

# 参考资料

[1] 一坪化工厂：4109号合成航空润滑油研制总结，1977年  
[2] 一坪化工厂：4109合成航空润滑油，《合成润滑材料》，1977年第2期

# 4209号合成航空防锈油

# 1 概述

4209号合成航空防锈油在4109号油基础上加入防锈剂制成。它既有4109油的各种性

能，同时还具有良好的防锈性，是4109油的配套产品，可简化发动机的换油工序。适用于使用4109号润滑油的涡轮喷气发动机长期封存和短期润滑。使用温度为 $-50\sim 175^{\circ}C$ 短期可达 $200^{\circ}C$ 。

4209号油的性能与美国MIL一C—8188C标准要求的性能相近。

1.1 牌号及名称

4209号合成航空防锈油。

1.2 基本组成

酯类油，抗氧化、抗磨、抗腐蚀、防锈添加剂。

1.3 材料标准

SY 4003—81《4209号合成航空防锈油》。

1.6 应用概况

自79年以来，已在多种涡轮喷气发动机上作短期试车及长期封存用。

1.7 研制及生产单位

一坪化工厂研制并生产。

1.8 鉴定级别及日期

1979年11月由国产航空舰艇油料鉴定委员会鉴定通过。

# 2 性能

2.1 物理及化学性能

2.1.1 红外光谱 见图2-1。

图片摘要：该图主要展示 2 1 4209号防锈油红外光谱。
![](images/e5ddfb002f21aea90ea60ef38ceeaf0c89ec57830776490aebdef4ccb086e018.jpg)  
图2-1 4209号防锈油红外光谱

2.1.2 基本物理及化学性能 见表2-1。

2.1.3 橡胶相容性 不同牌号橡胶浸入4209号油中，经 $150^{\circ}\mathrm{C} \times 24\mathrm{h}$ 后的体积变化和重量变化，见表2-2。

2.1.4 防锈性 4209油的防锈性及与4109油的比较结果见表2-3。

2.2 使用性能

2.2.1 润滑性 用四球试验机在 $1500\mathrm{r / min}$ 条件下测定的结果见表2-4。

表2-1 [1]   

<table><tr><td>性能</td><td>指标</td><td>实 测 值</td><td>试 验 方 法</td></tr><tr><td>外观</td><td>-</td><td>淡黄色透明液体</td><td>目 测</td></tr><tr><td>运动粘度, \( mm^2/s \)</td><td></td><td></td><td>GB 265</td></tr><tr><td>100°C</td><td>&gt;3.0</td><td>3.97</td><td></td></tr><tr><td>50°C</td><td>&gt;11.0</td><td>12.0</td><td></td></tr><tr><td>20°C</td><td>-</td><td>36.5</td><td></td></tr><tr><td>-40°C</td><td>&lt;4500</td><td>3220</td><td></td></tr><tr><td>闪点(开口), °C</td><td>&gt;205</td><td>225</td><td>GB 267</td></tr><tr><td>凝点, °C</td><td>&lt;-60</td><td>&lt;-60</td><td>GB 510</td></tr><tr><td>酸值, mgKOH/g</td><td>&lt;4.0</td><td>2.65</td><td>SY 2454</td></tr><tr><td>蒸发度(204°C×6.5h), %</td><td>-</td><td>4.30</td><td>参照ASTM D 972</td></tr><tr><td>水溶性酸碱</td><td>无</td><td>无</td><td>GB 259</td></tr><tr><td>机械杂质</td><td>无</td><td>无</td><td>GB 511</td></tr><tr><td>氧化腐蚀试验(175°C×72h,50ml空气/min)</td><td></td><td></td><td>SY 4025</td></tr><tr><td>运动粘度(50°C)变化,%</td><td>-5~+15</td><td>+3.9</td><td></td></tr><tr><td>酸值, mgKOH/g</td><td>&lt;3.0</td><td>0.5</td><td></td></tr><tr><td>金属腐蚀, mg/cm²</td><td></td><td></td><td></td></tr><tr><td>45号钢</td><td>±0.2</td><td>0</td><td></td></tr><tr><td>T3铜</td><td>±0.4</td><td>0</td><td></td></tr><tr><td>LY11铝</td><td>±0.2</td><td>0</td><td></td></tr><tr><td>MB8镁</td><td>±0.2</td><td>0</td><td></td></tr><tr><td>泡沫性(减压法,50°C,0.2mmHg残压)</td><td></td><td></td><td></td></tr><tr><td>泡沫系数</td><td>-</td><td>1.38</td><td></td></tr><tr><td>消泡时间,s</td><td>-</td><td>18.8</td><td></td></tr></table>

表2-2  

<table><tr><td>橡胶类型</td><td>牌号</td><td>体积变化,%</td><td>重量变化,%</td></tr><tr><td rowspan="3">丁腈橡胶</td><td>5250</td><td>1.9</td><td>-0.95</td></tr><tr><td>5870</td><td>21.4</td><td>18.4</td></tr><tr><td>5073</td><td>24.8</td><td>19.0</td></tr><tr><td>硅橡胶</td><td>6141</td><td>10.9</td><td>5.6</td></tr><tr><td>氟橡胶</td><td>FX-2</td><td>7.4</td><td>2.9</td></tr></table>

表2-3 [1]   

<table><tr><td rowspan="2">项 目</td><td rowspan="2">试 验 条 件</td><td colspan="2">4209油通过时间，h</td><td colspan="2">4109油通过时间，h</td></tr><tr><td>45号钢</td><td>H62黄铜</td><td>45号钢</td><td>H62黄铜</td></tr><tr><td>动态湿热试验</td><td>49±1℃，相对湿度100%，10L空气/min</td><td>112</td><td>&gt;100</td><td>3</td><td></td></tr><tr><td>恒温恒湿箱试验</td><td>49±1℃，相对湿度大于96%</td><td>168</td><td>168</td><td></td><td></td></tr></table>

表2-4[1]  

<table><tr><td>温度,℃</td><td>磨痕直径(294N,30min) mm</td><td>最大无卡咬负荷 N</td><td>烧结负荷 N</td><td>综合磨损值 N</td></tr><tr><td>常温</td><td>0.56</td><td>686</td><td>1372</td><td>253</td></tr><tr><td>175</td><td>0.75</td><td>490</td><td>1275</td><td>-</td></tr></table>

2.2.2 齿轮承载能力 在IAE齿轮试验机上，于转速 $6000\mathrm{r / min}$ 、温度 $110^{\circ}C$ 条件下测定的完全失效负荷为 $3724\mathrm{N / cm}$ 。  
2.2.3 轴承试验 用E-1032926Q5T2轴承在8508型轴承试验机上，于 $170\sim 180^{\circ}\mathrm{C}$ 运转15h后，轴承无明显磨损和结焦现象，4209号油的化学性能变化不大。  
2.2.4 轴承封存试验 用308轴承封存2.5年后，检查轴承无锈蚀。  
2.2.5 发动机台架试车 先后用7台涡轮喷气发动机进行短期试车，工作均正常。试验后，4209号油物理及化学性能变化很小，防锈性良好。  
2.2.6 贮存安定性 4209号油在自然条件下贮存后的性能，见表2-5。

表2-5（2）  

<table><tr><td rowspan="2">性能</td><td colspan="2">7901批</td><td colspan="2">7701批</td><td colspan="2">7601批</td></tr><tr><td>出厂数据</td><td>贮存4年</td><td>出厂数据</td><td>贮存5年</td><td>出厂数据</td><td>贮存7年</td></tr><tr><td>包装形式</td><td>带盖玻璃瓶</td><td></td><td>铁桶密封</td><td></td><td>铁桶包装开口贮存</td><td></td></tr><tr><td>运动粘度, mm2/s</td><td></td><td></td><td></td><td></td><td></td><td></td></tr><tr><td>100℃</td><td>3.92</td><td>3.87</td><td>3.92</td><td>3.94</td><td>3.89</td><td></td></tr><tr><td>50℃</td><td>12.0</td><td>11.9</td><td>12.1</td><td>11.9</td><td>12.0</td><td>12.1</td></tr><tr><td>-40℃</td><td></td><td></td><td>3200</td><td>3330</td><td>3320</td><td>3745</td></tr><tr><td>酸值, mgKOH/g</td><td>1.13</td><td>3.45</td><td>2.22</td><td>2.27</td><td>1.76</td><td>9.28</td></tr><tr><td>凝点, ℃</td><td>&lt;-60</td><td>&lt;-60</td><td>&lt;-60</td><td>&lt;-60</td><td>&lt;-60</td><td>&lt;-60</td></tr><tr><td>闪点(开口), ℃</td><td>234</td><td>218</td><td>220</td><td>220</td><td>220</td><td>197</td></tr><tr><td>防锈试验(49±1℃,相对湿度100%,10L空气/min, 45号钢)</td><td></td><td></td><td></td><td></td><td></td><td></td></tr><tr><td>通过时间, h</td><td>100</td><td>144</td><td>100</td><td>120</td><td>100</td><td>&gt;144</td></tr><tr><td>氧化腐蚀试验(175℃×72h,50ml空气/min)</td><td></td><td></td><td></td><td></td><td></td><td></td></tr><tr><td>运动粘度(50℃)变化,%</td><td>3.8</td><td></td><td>2.2</td><td>2.2</td><td>2.5</td><td>10</td></tr><tr><td>酸值, mgKOH/g</td><td>0.44</td><td></td><td>0.51</td><td>0.67</td><td>0.51</td><td>1.49</td></tr><tr><td>金属腐蚀, mg/cm2</td><td></td><td></td><td></td><td></td><td></td><td></td></tr><tr><td>钢</td><td>0</td><td></td><td>0</td><td>0</td><td>0</td><td>0</td></tr><tr><td>铜</td><td>0</td><td></td><td>0</td><td>0</td><td>0</td><td>0</td></tr><tr><td>铝</td><td>0</td><td></td><td>0</td><td>0</td><td>0</td><td>0</td></tr><tr><td>镁</td><td>0</td><td></td><td>0</td><td>0</td><td>0</td><td>-3.12</td></tr><tr><td>离心分离试验(2000r/min, 30min)</td><td></td><td></td><td></td><td>清亮无沉淀</td><td></td><td>清亮无沉淀</td></tr></table>

# 3 其他

# 3.1 包装

用1、15、 $180\mathrm{kg}$ 桶装。

# 3.2 运输

按SY2000进行。

# 3.3 贮存

贮存在清洁干燥处，贮存期暂定2年。

# 参考资料

[1] 一坪化工厂：4209合成航空防锈油研制总结，1979年  
[2] 一坪化工厂：4209油长期贮存试验报告，1983年

# 4106号合成航空润滑油

# 1 概述

4106号合成航空油，由酯类油加多种添加剂制成，是Ⅱ型中粘度发动机润滑油。具有良好的高低温性能及润滑性、低的蒸发度及不易生成泡沫的特性。与4109号润滑油及国外同类材料有良好的相容性，能与丁腈胶及氟橡胶配合使用。适用于涡轮风扇、涡轮喷气和涡轮轴发动机的润滑系统。使用温度为 $-40\sim 200^{\circ}\mathrm{C}$ 。

4106号润滑油与符合美国MIL-L-23699C标准的产品性能相当。

# 1.1 牌号及名称

4106号合成航空润滑油。

# 1.2 基本组成

新戊基多元醇酯，抗氧化、抗腐蚀、抗磨损等添加剂。

# 1.3 材料标准

Q/SY40030-82《4106号合成航空润滑油》。

# 1.6 应用概况

已在涡轮风扇发动机上通过长期台架试车，发动机工作正常。

# 1.7 研制及生产单位

一坪化工厂研制并生产。

# 1.8 鉴定级别及日期

1985年10月由国产航空舰艇油料鉴定委员会鉴定通过。

# 2 性能

# 2.1 物理及化学性能

2.1.1 红外光谱 见图2-1。  
2.1.2 基本物理及化学性能 见表2-1。

图片摘要：该图主要展示 2 1 4106号润滑油红外光谱。
![](images/58ca36b4e87c0ef14174b887e95ebb13882313866fd696754854b7f14daa6a9c.jpg)  
图2-1 4106号润滑油红外光谱  
表2-1[1，2]

<table><tr><td>性能</td><td>指标</td><td>实测值</td><td>试验方法</td></tr><tr><td>外观</td><td rowspan="3">透明液体,无悬浮物及杂质-</td><td rowspan="3">透明液体,无悬浮物及杂质0.9702</td><td rowspan="3">目 测GB 2540GB 265</td></tr><tr><td>密度,g/cm3</td></tr><tr><td>运动粘度,mm2/s</td></tr><tr><td>100℃</td><td>5.00~5.50</td><td>5.02</td><td></td></tr><tr><td>-40℃</td><td>&lt;13000</td><td>8750</td><td></td></tr><tr><td>闪点(开口),℃</td><td>&gt;250</td><td>255</td><td>GB 267</td></tr><tr><td>自燃点,℃</td><td>-</td><td>430</td><td>Q/SYP 203</td></tr><tr><td>凝点,℃</td><td>&lt;-60</td><td>&lt;-60</td><td>GB 510</td></tr><tr><td>酸值,mgKOH/g</td><td>&lt;0.50</td><td>0.04</td><td>SY 2454</td></tr><tr><td>蒸发度(205℃×6.5h),%</td><td>&lt;10</td><td>2.2</td><td>SY 4026</td></tr><tr><td>水溶性酸碱</td><td>-</td><td>无</td><td>GB 259</td></tr><tr><td>杂质</td><td>-</td><td>无</td><td>GB 511</td></tr><tr><td>固体颗粒</td><td></td><td></td><td>参照FS791B 3010</td></tr><tr><td>游离水</td><td>无</td><td>无</td><td></td></tr><tr><td>沉淀物,mg/L</td><td>&lt;10</td><td>合格</td><td></td></tr><tr><td>灰分,mg/L</td><td>&lt;1.0</td><td>合格</td><td></td></tr><tr><td>氧化腐蚀试验(200℃×72h,50ml空气/min)</td><td></td><td></td><td>SY 4025</td></tr><tr><td>运动粘度(40℃)变化,%</td><td>-5~+25</td><td>+12.9①</td><td></td></tr><tr><td>酸值变化,mgKOH/g</td><td>&lt;3.0</td><td>0.44②</td><td></td></tr><tr><td>金属腐蚀,mg/cm²</td><td></td><td></td><td></td></tr><tr><td>钢</td><td>±0.2</td><td>0</td><td></td></tr><tr><td>铜</td><td>±0.4</td><td>0</td><td></td></tr><tr><td>铝</td><td>±0.2</td><td>0</td><td></td></tr><tr><td>镁</td><td>±0.2</td><td>0</td><td></td></tr><tr><td>钛</td><td>±0.2</td><td>0</td><td></td></tr><tr><td>银</td><td>±0.2</td><td>0</td><td></td></tr><tr><td>微量金属含量,ppm</td><td></td><td></td><td>发射光谱法</td></tr><tr><td>铝</td><td>&lt;2</td><td>合格</td><td></td></tr><tr><td>铁</td><td>&lt;2</td><td>合格</td><td></td></tr><tr><td>钇</td><td>&lt;2</td><td>合格</td><td></td></tr><tr><td>银</td><td>&lt;1</td><td>合格</td><td></td></tr><tr><td>铜</td><td>&lt;1</td><td>合格</td><td></td></tr></table>

续表 2-1  

<table><tr><td>性能</td><td>指标</td><td>实测值</td><td>试验方法</td></tr><tr><td>锡</td><td>&lt;11</td><td>合格</td><td></td></tr><tr><td>镁</td><td>&lt;2</td><td>合格</td><td></td></tr><tr><td>镍</td><td>&lt;2</td><td>合格</td><td></td></tr><tr><td>钛</td><td>&lt;2</td><td>合格</td><td></td></tr><tr><td>硅</td><td>报告</td><td>合格</td><td></td></tr><tr><td>铅</td><td>报告</td><td>合格</td><td></td></tr><tr><td>钼</td><td>报告</td><td>合格</td><td></td></tr><tr><td>低温稳定性(-4×72h)粘度变化,%</td><td>±6</td><td>+3.8</td><td>参照ASTM D 2532S Y 2669</td></tr><tr><td>泡沫性吹气5min后泡沫体积/静置1min后泡沫体积,ml24℃</td><td>25/0</td><td>0/0</td><td></td></tr><tr><td>93℃</td><td>25/0</td><td>0/0</td><td></td></tr><tr><td>24℃</td><td>25/0</td><td>10/0</td><td></td></tr><tr><td>介电常数(1000Hz,10V)</td><td>-</td><td>3.54</td><td></td></tr></table>

① 实测值为 $50^{\circ} \mathrm{C}$ 运动粘度变化。  
$②$ 实测值为酸值。

# 2.1.3 粘温特性 见表2-2。

表2-2[1]  

<table><tr><td>温 度, ℃</td><td>运动粘度, \( {\mathrm{{mm}}}^{2}/\mathrm{s} \)</td><td>温 度, ℃</td><td>运动粘度, \( {\mathrm{{mm}}}^{2}/\mathrm{s} \)</td></tr><tr><td>240</td><td>0.99</td><td>0</td><td>184</td></tr><tr><td>200</td><td>1.36</td><td>- 10</td><td>374</td></tr><tr><td>175</td><td>1.75</td><td>- 20</td><td>876</td></tr><tr><td>150</td><td>2.30</td><td>- 30</td><td>2520</td></tr><tr><td>100</td><td>5.02</td><td>- 40</td><td>87 50</td></tr><tr><td>50</td><td>17.0</td><td></td><td></td></tr></table>

# 2.1.4 物理常数 见表2-3。

表2-3[1，2]  

<table><tr><td>物理常数</td><td>实测值</td><td>物理常数</td><td>实测值</td></tr><tr><td>体积膨胀系数,10-4K-150~100℃0~50℃-40~0℃</td><td>8.567.917.88</td><td>比热容,kJ/(kg·K)220℃200℃150℃100℃50℃</td><td>2.472.342.192.051.91</td></tr><tr><td>压缩系数(50℃),10-10Pa-1压力0~9.8MPa压力9.8~19.6MPa压力19.6~29.4MPa</td><td>6.746.345.91</td><td>热导率,W/(m·K)100℃50℃</td><td>0.1470.157</td></tr></table>

# 2.1.5 润滑油相容性 4106号油与国外同类型发动机润滑油以不同比例混合，在 $105^{\circ}\mathrm{C}$ 放置7d及常温放置21d后的相容性见表2-4。

表2-4[1]  

<table><tr><td>混合比例</td><td>相容性</td><td>混合比例</td><td>相容性</td></tr><tr><td>4106号油90% + Mobil II 油10%</td><td rowspan="3">清亮透明,无沉淀</td><td>4106号油90% + ESSO2380油10%</td><td rowspan="3">清亮透明,无沉淀</td></tr><tr><td>4106号油50% + Mobil II 油50%</td><td>4106号油50% + ESSO2380油50%</td></tr><tr><td>4106号油10% + Mobil II 油90%</td><td>4106号油10% + ESSO2380油90%</td></tr></table>

2.1.6 橡胶相容性 不同牌号橡胶浸入4106号油中，经 $150^{\circ}\mathrm{C} \times 24\mathrm{h}$ 后的体积变化和重量变化见表2-5。

表2-5[1]  

<table><tr><td>橡胶类型</td><td>牌号</td><td>体积变化,%</td><td>重量变化,%</td></tr><tr><td rowspan="3">丁腈橡胶</td><td>5073</td><td>16.2</td><td>13.1</td></tr><tr><td>5470</td><td>-1.8</td><td>-0.7</td></tr><tr><td>5280</td><td>-0.5</td><td>-1.0</td></tr><tr><td>硅橡胶</td><td>6141</td><td>8.2</td><td>4.1</td></tr><tr><td rowspan="3">氟橡胶</td><td>F 101</td><td>8.1</td><td>4.1</td></tr><tr><td>F 2 - 71</td><td>7.4</td><td>3.5</td></tr><tr><td>F 2 - 328</td><td>6.6</td><td>3.2</td></tr></table>

2.2 使用性能 [1, 2]

2.2.1 润滑性 用四球试验机在温度 $175^{\circ} \mathrm{C}$ 、转速 $1450 \mathrm{r} / \mathrm{min}$ 条件下测定的结果见表2-6。

表2-6  

<table><tr><td>磨痕直径(298N,30min),mm</td><td>最大无卡咬负荷,N</td><td>烧结负荷,N</td><td>综合磨损值,N</td></tr><tr><td>0.42</td><td>392</td><td>1128</td><td>154</td></tr></table>

2.2.2 剪切安定性 在 $40^{\circ}\mathrm{C}$ 用超声波振荡器振荡 $60\mathrm{min}$ 后，粘度变化不大于 $4\%$ 。

2.2.3 低温泵送性 用喷气发动机滑油泵在试油用量为 $2.5\mathrm{L}$ 、出口压力为 $343 \pm 1\mathrm{kPa}$ 条件下测定的结果，见表2-7。

表2-7  

<table><tr><td>试 验 温 度, \( {}^{ \circ  }\mathrm{C} \)</td><td>-10</td><td>-20</td><td>-30</td><td>-40</td></tr><tr><td>泵送量, \( \mathrm{{ml}}/\mathrm{{min}} \)</td><td>1630</td><td>800</td><td>340</td><td>160</td></tr></table>

2.2.4 结焦性 按F/SY P 407方法进行的结焦试验，结果见表2-8。试验条件为：

油箱温度 $100^{\circ}\mathrm{C}$ ； 人口油温 $100^{\circ}\mathrm{C}$

管底温度 $260^{\circ} \mathrm{C}$ ; 管顶温度 $370 \sim 400^{\circ} \mathrm{C}$ ;

试油流量 $100\mathrm{ml / min}$ ；空气流量 $1000\mathrm{ml / min}$

试验时间12h； 试油量 $100\mathrm{ml}$ 。

2.2.5 齿轮承载能力 以齿面破坏 $60\%$ 的负荷为失效标志的试验结果，见表2-9。

表2-8  
表2-9  

<table><tr><td>管结焦量，mg</td><td>滤网成焦量，mg</td><td>总结焦量，mg</td></tr><tr><td>28.8</td><td>17.2</td><td>46.0</td></tr></table>

<table><tr><td>试验机类型</td><td>试油温度,℃</td><td>完全失效负荷,N/cm</td></tr><tr><td>CH-1齿轮试验机</td><td>200</td><td>4374</td></tr><tr><td>IAE齿轮试验机</td><td>110</td><td>3403</td></tr></table>

2.2.6 轴承试验 用JT-3D发动机4号轴承，在轴承试验机上 $200^{\circ}\mathrm{C}$ 运转250h，轴承磨损正常，4106号油色变深，物理及化学性能变化不大。

2.2.7 部件台架试验

2.2.7.1 滑油泵试验 在4B72-7073滑油泵试验台上对涡轮风扇发动机六种滑油泵进行性能试验，累计 $250\mathrm{h}$ ，满足滑油泵性能要求。  
2.2.7.2 滑油系统试验 在涡轮喷气发动机滑油系统上试验，系统滑油循环量及供油压力符合要求。  
2.2.7.3 石墨密封环磨合试验 在磨合试验中运转良好，滑油渗漏量等各种参数均符合要求。  
2.2.7.4 恒速传动装置试验 在HZ-40A型试验台上经200h模拟试车，运转正常，满足润滑及液压要求。部件磨损正常，无积炭及漆膜，对各种金属和非金属材料未见明显影响。  
2.2.8 发动机台架试验 在涡轮风扇发动机上经600h长期试车，运转正常。分解检查结果正常。  
2.2.9 试飞 在波音707飞机的发动机上，按试飞大纲规定的飞行项目完成了试飞，工作正常[4]。

# 3 其他

3.1 包装

包装容量有1、3.5、15及 $180\mathrm{kg}$ 桶装。

3.2 运输

按SY2000进行。

3.3 贮存

贮存于清洁干燥处，避开热源，防止日光直射。在罐装自然条件下，贮存期不少于3年。

# 参考资料

[1] 一坪化工厂：4106号合成航空润滑油研制报告，1985年6月  
[2] 一坪化工厂：4106号合成航空润滑油的性能评价，《合成润滑材料》，1979年，第4期  
[3] 一坪化工厂：4106号合成航空润滑油急性毒性鉴定，《合成润滑材料》，1979年，第4期  
[4] 长征机械厂：4106号油在涡轮风扇发动机上试飞情况，1984年3月

# 4050号高温合成航空润滑油

# 1 概述

4050号高温合成航空润滑油，由酯类油加多种添加剂制成，是Ⅱ型中粘度发动机润滑油。具有良好的高低温性能、粘温特性及润滑性。适用于涡轮喷气、涡轮风扇及涡轮轴发动机。使用温度为 $-40\sim 200^{\circ}\mathrm{C}$ ，短期可达 $220^{\circ}\mathrm{C}$ 。

4050号油符合美国MIL-L-23699B标准规定的要求。

# 1.1 牌号及名称

4050号高温合成航空润滑油。

# 1.2 基本组成

新戊基多元醇酯、抗氧剂、抗腐蚀剂、抗泡剂。

# 1.3 材料标准

Q/SY16050—82《4050号高温合成航空润滑油》。

# 1.6 应用概况

已在波音707、三叉戟飞机上使用多年，在直升机种上也进行了试用，累计飞行已超过10000h。

# 1.7 研制及生产单位

石油化工科学研究院研制并生产。

# 1.8 鉴定级别及日期

1982年3月由国产航空舰艇油料鉴定委员会鉴定通过。

# 2 性能

# 2.1 物理及化学性能

2.1.1 红外光谱 见图2-1。

图片摘要：该图主要展示 2 1 4050号润滑油红外光谱。
![](images/99441ef7e8a6f9132ff7a696410193efb3cb0c5da5664f68901145353345390b.jpg)  
图2-1 4050号润滑油红外光谱

2.1.2 基本物理及化学性能 见表2-1。

表2-1[1]   

<table><tr><td>性能</td><td>指标</td><td>实测值</td><td>试验方法</td></tr><tr><td>外观</td><td>浅黄色至浅棕色透明液体</td><td>浅黄色至浅棕色透明液体</td><td>目 测</td></tr><tr><td>密度, g/cm3</td><td>-</td><td>0.9722</td><td>GB 2540</td></tr><tr><td>运动粘度, mm2/s</td><td></td><td></td><td>GB 265</td></tr><tr><td>100℃</td><td>4.9~5.5</td><td>5.00</td><td></td></tr><tr><td>50℃</td><td>报告</td><td>17.4</td><td></td></tr><tr><td>-40℃</td><td>&lt;13000</td><td>9305</td><td></td></tr><tr><td>闪点(开口), ℃</td><td>&gt;230</td><td>250</td><td>GB 267</td></tr><tr><td>凝点, ℃</td><td>&lt;-60</td><td>&lt;-60</td><td>GB 510</td></tr><tr><td>酸值, mgKOH/g</td><td>&lt;0.3</td><td>0.01</td><td>SY 2454</td></tr><tr><td>蒸发度(204℃×6.5h), %</td><td>&lt;10</td><td>4.8</td><td>参照ASTM D972</td></tr><tr><td>氧化腐蚀试验(200℃×72h,50ml空气/min)</td><td></td><td></td><td>SY 4025</td></tr><tr><td>运动粘度(50℃)变化,%</td><td>-5~+25</td><td>15.6</td><td></td></tr><tr><td>酸值, mgKOH/g</td><td>&lt;3.0</td><td>0.43</td><td></td></tr><tr><td>金属腐蚀, mg/cm2</td><td></td><td></td><td></td></tr><tr><td>钢</td><td>±0.2</td><td>0</td><td></td></tr><tr><td>铜</td><td>±0.4</td><td>0</td><td></td></tr><tr><td>铝</td><td>±0.2</td><td>0</td><td></td></tr><tr><td>镁</td><td>±0.2</td><td>0</td><td></td></tr><tr><td>低温稳定性(-54℃, 12h)</td><td></td><td></td><td>参照ASTM D2532</td></tr><tr><td>-40℃运动粘度, mm2/s</td><td>&lt;13000</td><td>8850</td><td></td></tr><tr><td>铅腐蚀(163℃×1h)</td><td></td><td></td><td></td></tr><tr><td>重量变化, mg/cm2</td><td>&lt;1.0</td><td>0.07</td><td></td></tr><tr><td>泡沫性</td><td></td><td></td><td></td></tr><tr><td>泡沫生成倾向, ml/消泡时间, s</td><td></td><td></td><td></td></tr><tr><td>24℃</td><td>&lt;25/60</td><td>10/51</td><td></td></tr><tr><td>93℃</td><td>&lt;25/60</td><td>18/8</td><td></td></tr><tr><td>24℃</td><td>&lt;25/60</td><td>4/31</td><td></td></tr></table>

2.1.3 密度-温度关系 见表2-2。

表2-2 [1]   

<table><tr><td>温 度, ℃</td><td>密度, g/cm³</td><td>温 度, ℃</td><td>密度, g/cm³</td></tr><tr><td>140</td><td>0.9669</td><td>40</td><td>0.9712</td></tr><tr><td>120</td><td>0.9678</td><td>20</td><td>0.9722</td></tr><tr><td>100</td><td>0.9687</td><td>0</td><td>0.9729</td></tr><tr><td>80</td><td>0.9696</td><td>-20</td><td>0.9736</td></tr><tr><td>60</td><td>0.9704</td><td>-40</td><td>0.9734</td></tr></table>

2.1.4 物理常数 见表2-3。

2.1.5 橡胶相容性 丁腈橡胶5471、5480，硅橡胶6144可在 $100^{\circ}\mathrm{C}4050$ 油中长期工作；丁腈橡胶6402、366-2、366-3和氟硅橡胶可在该油中 $150^{\circ}\mathrm{C}$ 长期工作；氟橡胶7370、7372及 $\mathbf{FX}-2$ 、 $\mathbf{FX}-17$ 可在该油中 $200^{\circ}\mathrm{C}$ 长期工作。4050号油可与三叉戟、波音707飞机及直升机发动机系统的密封橡胶件配合使用。

2.2 使用性能

表2-3 [1]   

<table><tr><td>物理常数</td><td>实测值</td><td>物理常数</td><td>实测值</td></tr><tr><td>体积膨胀系数,10-4K-1</td><td></td><td>压力9.8~19.6MPa</td><td>5.74</td></tr><tr><td>120~140℃</td><td>9.24</td><td>压力19.6~29.4MPa</td><td>5.46</td></tr><tr><td>100~120℃</td><td>8.94</td><td></td><td></td></tr><tr><td>80~100℃</td><td>8.67</td><td>比热容,kJ/(kg·K)</td><td></td></tr><tr><td>60~80℃</td><td>8.38</td><td>220℃</td><td>2.45</td></tr><tr><td>40~60℃</td><td>8.12</td><td>200℃</td><td>2.38</td></tr><tr><td>20~40℃</td><td>7.88</td><td>150℃</td><td>2.23</td></tr><tr><td>0~20℃</td><td>7.64</td><td>100℃</td><td>2.07</td></tr><tr><td>-20~0℃</td><td>7.41</td><td>50℃</td><td>1.91</td></tr><tr><td>-40~-20℃</td><td>7.20</td><td></td><td></td></tr><tr><td></td><td></td><td>热导率,10-3W/(m·K)</td><td></td></tr><tr><td>压缩系数(35℃),10-10Pa-1</td><td></td><td>100℃</td><td>0.1457</td></tr><tr><td>压力0~9.8MPa</td><td>6.49</td><td>50℃</td><td>0.1524</td></tr></table>

2.2.1 润滑性 用四球试验机在温度 $175^{\circ} \mathrm{C}$ 、转速 $1500 \mathrm{r} / \mathrm{min}$ 条件下测定，结果见表2-4。其中最大无卡咬负荷系运转60s，其余按GB3142规定进行。

表2-4[1]  

<table><tr><td>磨痕直径(298 N,30 min),mm</td><td>最大无卡咬负荷,N</td><td>烧结负荷,N</td><td>综合磨损值,N</td></tr><tr><td>0.63</td><td>441</td><td>1236</td><td>202</td></tr></table>

# 2.2.2 结焦性

2.2.2.1 小管结焦试验 在小管加热电流为 $150 \pm 3\mathbf{A}$ ，进口油温为 $80^{\circ}\mathrm{C}$ ，循环油量为 $150 \pm 3\mathrm{ml} / \mathrm{min}$ 条件下，试验 $12\mathrm{h}$ 的结果，见表2-5。

表2-5 [1]   

<table><tr><td>小管成焦量，mg</td><td>滤网沉积量，mg</td><td>总成焦量，mg</td></tr><tr><td>91</td><td>10.2</td><td>101.2</td></tr></table>

2.2.2.2 薄膜氧化试验 在试盘温度为 $315^{\circ}\mathrm{C}$ ，转速为 $2500\mathrm{r / min}$ ，试油 $150\mathrm{ml}$ ，试验 $85\mathrm{min}$ ，试验结果清洁度评分为82.91。  
2.2.3 齿轮承载能力 参照IP166方法。用IAE齿轮试验机在温度 $110^{\circ}\mathrm{C}$ 、转速 $6000\mathrm{r / min}$ ，测得的完全失效负荷为 $3679\mathrm{N / cm}$ 。  
2.2.4 轴承试验 用E1032926Q5T2短圆柱航空，在606型高温轴承试验机上，轴承温度为 $195 \pm 2\,^{\circ}\mathrm{C}$ ，回油温度为 $175 \pm 2\,^{\circ}\mathrm{C}$ ，运转 $250\mathrm{h}$ ，4050号油性能正常。  
2.2.5 发动机台架试验 4050号油在涡轮轴发动机上试车 $500\mathrm{h}$ ，发动机工作正常[3]。

# 3 其他

# 3.1 包装

用 $15\mathrm{kg}$ 镀锌铁桶包装。

# 3.2 运输

按SY2000进行。

# 3.3 贮存

贮存在清洁干燥处，避开热源，防止日光直射。贮存期为10年。

# 3.4 技术安全

基本无毒。溅入眼内有轻度刺激，可用生理食盐水冲洗。

# 参考资料

[1] 石油化工科学研究院：4050高温合成航空润滑油总结报告，1981年12月  
[2] 空军油料研究所：4050高温合成航空滑油试飞试用报告，1982年2月  
[3] 江西飞机公司，4050油在涡轮轴发动机上台架试车报告，1982年2月

# 4250号合成航空润滑防锈油

# 1 概述

4250号合成航空润滑防锈油，在4050号油基础上加入防锈剂制成。具有润滑及封存防锈两种特性，是4050号油的配套产品。适用于用4050号油为主滑油的涡轮轴、涡轮风扇及涡轮喷气发动机部件生产工序间的防锈和检验试车用油，也可作长期封存防锈油。使用温度为 $-40\sim 200^{\circ}\mathrm{C}$ ，短期可达 $220^{\circ}\mathrm{C}$ 。

# 1.1 牌号及名称

4250号合成航空润滑防锈油。

# 1.2 基本组成

新戊基多元醇酯、高温抗氧剂、抗腐蚀剂、抗磨剂、抗泡沫剂。

# 1.3 材料标准

Q/SY 16068-79《4250号合成航空润滑防锈油》。

# 1.6 应用概况

已用于涡轮轴发动机零件生产工序间的防锈。

# 1.7 研制及生产单位

石油化工科学研究院研制并生产。

# 2 性能

# 2.1 物理及化学性能

2.1.1 红外光谱 见图 2-1。

2.1.2 基本物理及化学性能 见表2-1。

# 2.2 使用性能

2.2.1 部件封存试验 对涡轮轴发动机的零件在气温 $20 \sim 30^{\circ} \mathrm{C}$ 、相对湿度 $70 \sim 80\%$ 的环境中，开口自然封存1年，零件无锈蚀。

图片摘要：该图主要展示 2 1 4250号润滑防锈油红外光谱。
![](images/9deb48be7682e3013dcc750335c0ddeb23628573fdd065766537199bf35d32fe.jpg)  
图2-1 4250号润滑防锈油红外光谱

表2-1[1]   

<table><tr><td>性能</td><td>指标</td><td>实测值</td><td>试验方法</td></tr><tr><td>运动粘度, mm2/s</td><td></td><td></td><td>GB 265</td></tr><tr><td>100℃</td><td>5.0~5.5</td><td>5.15</td><td></td></tr><tr><td>50℃</td><td>-</td><td>18.1</td><td></td></tr><tr><td>-40℃</td><td>-</td><td>10510</td><td></td></tr><tr><td>闪点(开口), ℃</td><td>&gt;230</td><td>250</td><td>GB 267</td></tr><tr><td>凝点, ℃</td><td>&lt;-60</td><td>&lt;-60</td><td>GB 510</td></tr><tr><td>蒸发度(204℃×6.5h), %</td><td>&lt;10</td><td>6.10</td><td>SY 2602</td></tr><tr><td>铅腐蚀(163℃×1h), mg/cm2</td><td>-</td><td>0.35</td><td>Q/S Y 2607</td></tr><tr><td>防护试验(恒温箱法,50℃,相对湿度大于90%,144h,钢片)</td><td>通过</td><td>合格</td><td></td></tr><tr><td>防锈性(动态法,50℃,相对湿度95%)</td><td></td><td></td><td></td></tr><tr><td>钢、黄铜、紫铜</td><td>-</td><td>合格</td><td></td></tr><tr><td>氧化腐蚀试验(200℃×72h,50ml空气/min)</td><td></td><td></td><td>SY 4025</td></tr><tr><td>运动粘度(50℃)变化,%</td><td>-5~+25</td><td>18.1</td><td></td></tr><tr><td>酸值, mg KOH/g</td><td>&lt;3.0</td><td>0.51</td><td></td></tr><tr><td>金属腐蚀, mg/cm2</td><td></td><td></td><td></td></tr><tr><td>钢</td><td>±0.2</td><td>0</td><td></td></tr><tr><td>铜</td><td>±0.4</td><td>-0.15</td><td></td></tr><tr><td>铝</td><td>±0.2</td><td>0</td><td></td></tr><tr><td>镁</td><td>±0.2</td><td>0</td><td></td></tr><tr><td>低温稳定性(-54℃×12h)</td><td></td><td></td><td>SY 2603:</td></tr><tr><td>运动粘度(-40℃)变化,%</td><td></td><td>0.1</td><td></td></tr><tr><td>泡沫性</td><td></td><td></td><td></td></tr><tr><td>泡沫生成倾向,ml/消泡时间,s</td><td></td><td></td><td></td></tr><tr><td>24℃</td><td>25/60</td><td>12/32</td><td></td></tr><tr><td>93℃</td><td>25/60</td><td>10/6</td><td></td></tr><tr><td>24℃</td><td>25/60</td><td>7/37</td><td></td></tr></table>

# 3 其他

3.1 包装

用 $15\mathrm{kg}$ 桶装。

3.2 运输

按SY2000进行。

# 3.3 贮存

贮存在清洁干燥处，避开热源，防止日光直射。

# 参考资料

[1] 石油化工科学研究院：4250号合成航空润滑防锈油的研制，1977年12月

# 4051号高温合成航空润滑油

# 1 概述

4051号高温合成航空润滑油，由酯类油加多种添加剂制成，有较好的粘温性、热氧化安定性及良好的极压性。适用于直升机涡轮轴发动机及主减速器，亦可用于涡轮涡桨、涡轮喷气及涡轮风扇发动机。使用温度为 $-40\sim 175^{\circ}\mathrm{C}$ ，短期可达 $200^{\circ}\mathrm{C}$ 。

4051油的主要性能符合苏联IOCT 5566-70标准的要求，与产品B-3油相当。

1.1 牌号及名称

4051号高温合成航空润滑油。

1.2 基本组成

酯类油、高温抗氧剂、抗腐蚀剂、极压剂、抗泡剂。

1.3 材料标准

Q/SY 16051-76《4051号高温合成航空润滑油》。

1.6 应用概况

已在直升机的涡轮轴发动机及主减速器上使用10余年。

1.7 研制及生产单位

石油化工科学研究院研制并生产。

# 2 性能

2.1 物理及化学性能

2.1.1 红外光谱 见图2-1。

2.1.2 基本物理及化学性能 见表2-1。

2.1.3 橡胶相容性 将直升机发动机滑油系统用橡胶件浸入4051号油中，经 $150^{\circ}\mathrm{C}$ 、 $24\mathrm{h}$ 后的体积变化和重量变化见表2-2。

2.2 使用性能

2.2.1 润滑性 用四球试验机在转速 $1500\mathrm{r / min}$ 下运转 $1\mathrm{min}$ , 测定最大无卡咬负荷, 4051油在 $200^{\circ}\mathrm{C}$ 时的测定值与8号航空润滑油在 $20^{\circ}\mathrm{C}$ 的测定值之比为2.16, 指标要求不低于2.25[1]。

图片摘要：该图主要展示 2 1 4051号润滑油红外光谱。
![](images/cafaddbe8ebea6ccf123e3518cc3c945947a75089faa3b5a8508fac575a0e4e4.jpg)  
图2-1 4051号润滑油红外光谱

表2-1（1）  

<table><tr><td>性能</td><td>指标</td><td>实测值</td><td>试验方法</td></tr><tr><td>外观</td><td rowspan="3">浅黄色至深棕色透明液体0.970~0.980</td><td rowspan="3">浅黄色至深棕色透明液体0.974</td><td>目 测</td></tr><tr><td>密度,g/cm3</td><td>GB 2450</td></tr><tr><td>运动粘度,mm2/s</td><td>GB 265</td></tr><tr><td>100℃</td><td>&gt;5.0</td><td>5.11</td><td></td></tr><tr><td>-40℃</td><td>&lt;12500</td><td>9738</td><td></td></tr><tr><td>闪点(开口),℃</td><td>&gt;235</td><td>244</td><td>GB 267</td></tr><tr><td>凝点,℃</td><td>&lt;-60</td><td>&lt;-60</td><td>GB 510</td></tr><tr><td>酸值,mgKOH/g</td><td>4.4~5.5</td><td>4.78</td><td>SY 2454</td></tr><tr><td>氧化腐蚀试验(200℃×10h,50ml空气/min)</td><td></td><td></td><td>SY 4025</td></tr><tr><td>运动粘度(100℃),mm2/s</td><td>&lt;6.0</td><td>5.86</td><td></td></tr><tr><td>酸值,mgKOH/g</td><td>0.7~2.0</td><td>1.95</td><td></td></tr><tr><td>异辛烷不溶物,%</td><td>&lt;0.10</td><td>0.05</td><td></td></tr><tr><td>金属腐蚀,mg/cm2</td><td></td><td></td><td></td></tr><tr><td>钢</td><td>±0.2</td><td></td><td></td></tr><tr><td>铝</td><td>±0.2</td><td></td><td></td></tr><tr><td>低温稳定性(-54℃×12h)</td><td></td><td></td><td>Q/S Y 2603</td></tr><tr><td>运动粘度(-40℃),mm2/s</td><td>测定</td><td>9905</td><td></td></tr><tr><td>泡沫性</td><td></td><td></td><td>SY 2669</td></tr><tr><td>泡沫生成倾向,m1/消泡时间,s</td><td></td><td></td><td></td></tr><tr><td>24℃</td><td>测定</td><td>18/71</td><td></td></tr><tr><td>93℃</td><td>测定</td><td>31/16</td><td></td></tr><tr><td>24℃</td><td>测定</td><td>4/13</td><td></td></tr></table>

表2-2[1]  

<table><tr><td>橡胶件号</td><td>体积变化,%</td><td>重量变化,%</td></tr><tr><td>2267A-83-2</td><td>4.6</td><td>2.0</td></tr><tr><td>2267A-47-2</td><td>5.2</td><td>2.3</td></tr></table>

# 3 其他

# 3.1 包装

包装容量为1、 $15\mathrm{kg}$ 桶装，桶内充氮气密封。

# 3.2 运输

按SY2000进行。

# 3.3 贮存

贮存于清洁干燥处，避开热源，防止日光直射。贮存期为1年。

# 3.4 技术安全

4051号油对皮肤的刺激性与8号航空润滑油相当，与皮肤接触后用肥皂水冲洗，溅入眼内时用生理盐水冲洗。

# 参考资料

[1] 石油化工科学研究院：4051号高温合成润滑油试验报告，1974年10月  
[2] 石油化工科学研究院：4051号高温合成润滑油质量改进报告，1974年8月

# 4450号航空齿轮油

# 1 概述

4450号航空齿轮油，由合成烃基础油加多种添加剂制成。具有良好的极压、抗磨性能及抗氧、抗腐蚀性能。适用于大型直升机的主、尾减速器。使用温度范围为 $-40\sim 135^{\circ}\mathrm{C}$ 。

4450号油性能符合法国A IR 3525/A标准规定的要求。

1.1 牌号及名称

4450号航空齿轮油。

1.2 基本组成

聚α-烯烃合成油，抗氧、防锈、硫-磷型极压添加剂。

1.3 材料标准

Q/SY 16101-85《4450硫磷型航空齿轮油》。

1.6 应用概况

已用于大型直升机的主、尾减速器。

1.7 研制及生产单位

石油化工科学研究院及石油一厂研制并生产。

1.8 鉴定级别及日期

1985年9月由国产航空舰艇油料鉴定委员会鉴定通过。

# 2 性能

2.1 物理及化学性能

2.1.1 红外光谱 见图2-1。

图片摘要：该图主要展示 2 1 4450号齿轮油红外光谱。
![](images/836af66555bca96057756e0969923cccaf673e0170dfddc496449ce3dcd78649.jpg)  
图2-1 4450号齿轮油红外光谱

2.1.2 基本物理及化学性能 见表2-1。

表2-1[1]   

<table><tr><td>性能</td><td>指标</td><td>实测值</td><td>试验方法</td></tr><tr><td>外观</td><td>均匀</td><td>均匀</td><td>目 测</td></tr><tr><td>密度, g/cm³</td><td>-</td><td>0.8800</td><td></td></tr><tr><td>运动粘度, mm²/s</td><td></td><td></td><td></td></tr><tr><td>40℃</td><td>55~75</td><td>61.3</td><td>GB 265</td></tr><tr><td>粘度指数</td><td>&gt;80</td><td>93</td><td>GB 2541</td></tr><tr><td>闪点(开口), ℃</td><td>&gt;185</td><td>208</td><td>GB 267</td></tr><tr><td>凝点, ℃</td><td>&lt;-45</td><td>-56</td><td>GB 510</td></tr><tr><td>酸值, mg KOH/g</td><td>&lt;0.10</td><td>0.06</td><td>SY 2454</td></tr><tr><td>铜片腐蚀(100℃×72h)</td><td>&lt;2级</td><td>1b</td><td>GB 5096</td></tr><tr><td>氧化腐蚀试验(100℃×72h)</td><td></td><td></td><td>SY 4025</td></tr><tr><td>运动粘度(50℃)变化,%</td><td>-</td><td>13.0</td><td></td></tr><tr><td>酸值, mg KOH/g</td><td>-</td><td>0.27</td><td></td></tr><tr><td>金属腐蚀, mg/cm²</td><td></td><td></td><td></td></tr><tr><td>钢</td><td>-</td><td>0</td><td></td></tr><tr><td>铜</td><td>-</td><td>-0.63</td><td></td></tr><tr><td>镁</td><td>-</td><td>0</td><td></td></tr><tr><td>泡沫性</td><td></td><td></td><td>SY 2669</td></tr><tr><td>泡沫生成倾向, ml/消泡时间, s</td><td></td><td></td><td></td></tr><tr><td>24℃</td><td>-</td><td>3/0</td><td></td></tr><tr><td>93℃</td><td>-</td><td>25/6</td><td></td></tr><tr><td>24℃</td><td>-</td><td>3/0</td><td></td></tr></table>

2.1.3 润滑油相容性 4450号油可与法国EX1949油按不同比例混合。

2.1.4 橡胶相容性 用大型直升机主减速器的胶圈浸入4450号油中，经 $70^{\circ}\mathrm{C} \times 168\mathrm{h}$ 后的体积变化为 $3.1\%$ ，重量变化为 $2.4\%$ 。

# 2.2 使用性能

# 2.2.1 润滑性

2.2.1.1 在四球试验机上测得的综合磨损值为 $472\mathbf{N}^{[1]}$ 。

2.2.1.2 在梯姆肯试验机上，于转速 $800\mathrm{r / min}$ 下，运转 $10\mathrm{min}$ ，测得的通过负荷值为 $223\mathrm{N}^{[1]}$ 。

2.2.2 齿轮试验

2.2.2.1 在FZG齿轮试验机上，于转速 $1500\mathrm{r / min}$ 、油温 $90^{\circ}C$ 、每级负荷运转时间 $15\mathrm{min}$ 的条件下，测得的破坏负荷为13级[1]。  
2.2.2.2 在IAE齿轮试验机上，于转速 $6000\mathrm{r / min}$ 、油温 $110^{\circ}C$ 、每级负荷运转 $5\mathrm{min}$ 条件下，测得的完全失效负荷为 $9620\pm 1206\mathrm{N / cm}$

2.2.3 试飞

在大型直升机的主减速器上通过200h试飞[2]。

# 3 其他

3.1 包装

包装容量有1、 $15\mathrm{kg}$ 桶装。

3.2 运输

按 SY 2000 进行。

3.3 贮存

贮存在清洁干燥处。

# 参考资料

[1] 石油化工科学研究院：4450硫-磷型航空齿轮油研制总结报告，1984年12月  
[2] 石油化工科学研究院：4450硫-磷型航空齿轮油在大型直升机主减速器上试飞 $200\mathrm{h}$ 性能评价报告，1984年12月

# 4010号合成航空润滑油

# 1 概述

4010号合成航空润滑油，由酯类油加多种添加剂制成，是低粘度高温合成润滑油。与4109号油的主要区别是具有更好的抗氧化性，可与丁腈橡胶、氟橡胶等密封材料配合使用。可推荐用于新型涡轮喷气发动机，滑油接触部分应无铅焊料。使用温度为 $-54\sim 175^{\circ}C$ ，短期可达 $200^{\circ}C$ 。

4101号润滑油按美国MIL-L-7808H规定要求研制。

1.1 牌号及名称

4010号合成航空润滑油。

1.2 基本组成

新戊基多元醇酯，抗氧化等添加剂。

1.6 应用概况

正在进行发动机试车。

1.7 研制及生产单位

一坪化工厂研制。

# 2 性能

2.1 物理及化学性能 4010号油的物理及化学性能见表2-1。

表2-1[1]   

<table><tr><td>性能</td><td>MIL-L-7808H指标</td><td>4010油实测值</td><td>试验方法</td></tr><tr><td>运动粘度, mm2/s</td><td></td><td></td><td>GB 265</td></tr><tr><td>100℃</td><td>&gt;3</td><td>3.27</td><td></td></tr><tr><td>-54℃</td><td>&lt;17000</td><td>15000</td><td></td></tr><tr><td>闪点(开口), ℃</td><td>≥204</td><td>226</td><td>GB 267</td></tr><tr><td>凝点, ℃</td><td>&lt;-60</td><td>&lt;-60</td><td>GB 510</td></tr><tr><td>蒸发度(204℃×3h), %</td><td>&lt;30</td><td>14.3</td><td>参照ASTM D972</td></tr><tr><td>低温稳定性(-54℃×12h)</td><td></td><td></td><td></td></tr><tr><td>运动粘度(-54℃)变化,%</td><td>&lt;6</td><td>2.0</td><td>F/SY P216</td></tr><tr><td>泡沫性</td><td></td><td></td><td>SY 2669</td></tr><tr><td>泡沫生成倾向,ml/消泡时间,s</td><td></td><td></td><td></td></tr><tr><td>24℃</td><td>&lt;100/60</td><td>10/8</td><td></td></tr><tr><td>93℃</td><td>&lt;100/60</td><td>25/13</td><td></td></tr><tr><td>24℃</td><td>&lt;100/60</td><td>20/15</td><td></td></tr><tr><td>铅腐蚀(163℃×1h), mg/cm2</td><td></td><td>0.12</td><td>Q/SY P 201</td></tr><tr><td>氧化腐蚀试验</td><td></td><td></td><td>SY 4025</td></tr><tr><td>175℃×96h, 50ml空气/min</td><td></td><td></td><td></td></tr><tr><td>运动粘度(50℃)变化,%</td><td>-5~+15</td><td>10.3</td><td></td></tr><tr><td>酸值, mg KOH/g</td><td>&lt;2.0</td><td>0.25</td><td></td></tr><tr><td>金属腐蚀, mg/cm2</td><td></td><td></td><td></td></tr><tr><td>钢</td><td>±0.2</td><td>0</td><td></td></tr><tr><td>铜</td><td>±0.4</td><td>0</td><td></td></tr><tr><td>铝</td><td>±0.2</td><td>0</td><td></td></tr><tr><td>镁</td><td>±0.2</td><td>0</td><td></td></tr><tr><td>200℃×48h, 50ml空气/min</td><td></td><td></td><td>SY 4025</td></tr><tr><td>运动粘度(50℃)变化,%</td><td>-5~+15</td><td>12.1</td><td></td></tr><tr><td>酸值, mg KOH/g</td><td>&lt;4.0</td><td>0.59</td><td></td></tr><tr><td>金属腐蚀, mg/cm2</td><td></td><td></td><td></td></tr><tr><td>钢</td><td>±0.2</td><td>0</td><td></td></tr><tr><td>铜</td><td>±0.4</td><td>0</td><td></td></tr><tr><td>铝</td><td>±0.2</td><td>0</td><td></td></tr><tr><td>镁</td><td>±0.2</td><td>0</td><td></td></tr><tr><td>橡胶相容性(150℃,72h)</td><td></td><td></td><td></td></tr><tr><td>丁腈橡胶5080</td><td></td><td></td><td></td></tr><tr><td>体积变化,%</td><td>-</td><td>24.3</td><td></td></tr><tr><td>重量变化,%</td><td>-</td><td>18.6</td><td></td></tr><tr><td>氟橡胶F 275</td><td></td><td></td><td></td></tr><tr><td>体积变化,%</td><td>-</td><td>11.4</td><td></td></tr><tr><td>重量变化,%</td><td>-</td><td>5.4</td><td></td></tr></table>

# 2.2 使用性能

2.2.1 润滑性 用四球试验机在转速 $1500\mathrm{r / min}$ 、室温测定的结果，见表2-2。

表2-2[1]  

<table><tr><td>磨痕直径(294N,30min),mm</td><td>最大无卡咬负荷,N</td><td>烧结负荷,N</td><td>综合磨损值,N</td></tr><tr><td>0.46</td><td>686</td><td>1236</td><td>304</td></tr></table>

# 参考资料

[1] 一坪化工厂：4010合成航空润滑油研制报告，1985年

# 仪表润滑油和专用油

# 特3、4、5、14、16号仪表油

# 1 概述

特3、4、5、14、16号仪表油是半合成润滑油，兼有矿油良好的润滑性和硅油的高低温特性。按粘度分为：低粘度（特3、特4号），中粘度（特5、特16号）及中高粘度（特14号）。随矿油含量不同，低温性和润滑性亦有相应差别。特4号主要用于各种指示仪表及传感器的轴承、减速器及陀螺框架轴承。特14号主要用于工作温度较高的涡轮冷却器上。特16号主要用于陀螺仪表轴承、减速器等摩擦件。特3号除特殊用途外，可由特4号代替，特5号可由特16号代替。本系列油的使用温度为 $-60\sim 120^{\circ}\mathrm{C}$ ，实际上由于在 $120^{\circ}\mathrm{C}$ 时的蒸发度过大，一般应避免使用其温度上限。由于新一代合成仪表油品种多，性能更好，本系列油的应用范围日趋缩小。

本系列仪表油性能和苏联OKB-122系列五种仪表油相同。

# 1.1 牌号及名称

特3、4、5、14、16号精密仪表油。

# 1.2 基本组成

硅油、低凝点优质矿油。

# 1.3 材料标准

SY1225—80《特3、4、5、14、16号精密仪表油》。

# 1.6 应用概况

此系列仪表油自60年代以来，广泛用于各型飞机航空仪表上。使用中主要存在易干涸的缺点，在新设计航空产品上应用逐渐减少。

# 1.7 研制及生产单位

石油科学研究院研制并中型生产，现由一坪化工厂生产。

# 2 性能

# 2.1 物理及化学性能

2.1.1 红外光谱 见图2-1及图2-2。

2.1.2 物理及化学性能 见表2-1。

2.1.3 贮存性能 特3、4、5、14、16号仪表油，经罐装自然贮存10年后的性能变化，见表2-2。

表2-1 (1)
