Repository: C-zj02/CFD-claw

<div align="center">

**English** | [中文](#中文版) | [Français](README_FR.md) | [Русский](README_RU.md) | [हिन्दी](README_HI.md) | [العربية](README_AR.md) | [Português](README_PT.md)

# 🚀 Claude Code Python

**A Complete Python Reimplementation Based on Real Claude Code Source**

*From TypeScript Source → Rebuilt in Python with ❤️*

***
**🔥 Active Development • New Features Weekly 🔥**

</div>

***

## 🎯 What is This?

**Clawd Code** is a **complete Python rewrite** of Claude Code, based on the **real TypeScript source code**.

File: RAG-data/中国航空材料手册(第2版) 第10卷  燃料与润滑材料、纺织材料001-200.pdf-1b67bb3f-4265-43b9-bf8e-5adfe7470925.md (part 3 of 9)
# 中国航空材料手册
<table><tr><td rowspan="2">项 目</td><td colspan="3">镇海炼油化工股份有限公司炼油厂</td><td colspan="3">茂名石油化工公司</td></tr><tr><td>平均值</td><td>最大值</td><td>最小值</td><td>平均值</td><td>最大值</td><td>最小值</td></tr><tr><td>外观</td><td>合格</td><td>合格</td><td>合格</td><td>合格</td><td>合格</td><td>合格</td></tr><tr><td>颜色</td><td>+30</td><td>+30</td><td>-30</td><td>+30</td><td>+30</td><td>+30</td></tr><tr><td>组成</td><td></td><td></td><td></td><td></td><td></td><td></td></tr><tr><td>总酸值(以KOH计)/(mg/g)</td><td>0.001</td><td>0.001</td><td>0.001</td><td>0.006</td><td>0.007</td><td>0.005</td></tr><tr><td>芳烃体积分数/%</td><td>8.5</td><td>8.8</td><td>7.2</td><td>9.3</td><td>12.3</td><td>7.5</td></tr><tr><td>烯烃体积分数/%</td><td>0.7</td><td>0.8</td><td>0.5</td><td>0.9</td><td>1.1</td><td>0.8</td></tr><tr><td>总硫质量分数/%</td><td>0.0009</td><td>0.0011</td><td>0.0008</td><td>0.010</td><td>0.014</td><td>0.006</td></tr><tr><td>硫醇硫质量分数/%</td><td>-</td><td>-</td><td>-</td><td>0.0001</td><td>0.0001</td><td>0.0001</td></tr><tr><td>或博士试验</td><td>通过</td><td>通过</td><td>通过</td><td>-</td><td>-</td><td>-</td></tr><tr><td>挥发性</td><td></td><td></td><td></td><td></td><td></td><td></td></tr><tr><td>馏程</td><td></td><td></td><td></td><td></td><td></td><td></td></tr><tr><td>初馏点/℃</td><td>149</td><td>151</td><td>147</td><td>155</td><td>158</td><td>153</td></tr><tr><td>10%回收温度/℃</td><td>165</td><td>167</td><td>164</td><td>167</td><td>168</td><td>166</td></tr><tr><td>20%回收温度/℃</td><td>171</td><td>172</td><td>169</td><td>170</td><td>171</td><td>170</td></tr><tr><td>50%回收温度/℃</td><td>188</td><td>189</td><td>186</td><td>185</td><td>186</td><td>183</td></tr><tr><td>90%回收温度/℃</td><td>224</td><td>226</td><td>222</td><td>218</td><td>220</td><td>213</td></tr><tr><td>终馏点/℃</td><td>249</td><td>253</td><td>247</td><td>249</td><td>257</td><td>227</td></tr><tr><td>残留体积分数/%</td><td>1.3</td><td>1.1</td><td>1.3</td><td>1.4</td><td>1.5</td><td>1.3</td></tr><tr><td>损失体积分数/%</td><td>0.2</td><td>0.3</td><td>0.1</td><td>0.3</td><td>0.7</td><td>0.1</td></tr><tr><td>闪点/℃</td><td>43</td><td>43</td><td>42</td><td>45</td><td>47</td><td>44</td></tr><tr><td>密度(20℃)/(kg/m³)</td><td>790.3</td><td>793.2</td><td>786.0</td><td>784.2</td><td>788.2</td><td>777.6</td></tr><tr><td>流动性</td><td></td><td></td><td></td><td></td><td></td><td></td></tr><tr><td>冰点/℃</td><td>-58</td><td>-57</td><td>-59</td><td>-62</td><td>-54</td><td>-67</td></tr><tr><td>粘度/(mm²/s)</td><td></td><td></td><td></td><td></td><td></td><td></td></tr><tr><td>20℃</td><td>1.52</td><td>1.53</td><td>1.49</td><td>1.53</td><td>1.57</td><td>1.49</td></tr><tr><td>-20℃</td><td>3.48</td><td>3.54</td><td>3.41</td><td>3.36</td><td>3.11</td><td>3.28</td></tr><tr><td>燃烧性</td><td></td><td></td><td></td><td></td><td></td><td></td></tr><tr><td>净热值/(MJ/kg)</td><td>43.43</td><td>43.49</td><td>43.36</td><td>43.51</td><td>43.55</td><td>43.45</td></tr><tr><td>烟点/mm</td><td>27.5</td><td>28</td><td>27</td><td>29</td><td>30</td><td>28</td></tr><tr><td>腐蚀性</td><td></td><td></td><td></td><td></td><td></td><td></td></tr><tr><td>铜片腐蚀(100℃,2h)/级</td><td>1a</td><td>1a</td><td>1a</td><td>1</td><td>1</td><td>1</td></tr><tr><td>银片腐蚀(50℃,4h)/级</td><td>0</td><td>0</td><td>0</td><td>0</td><td>0</td><td>0</td></tr><tr><td>安定性</td><td></td><td></td><td></td><td></td><td></td><td></td></tr><tr><td>热安定性(260℃,2.5h)</td><td></td><td></td><td></td><td></td><td></td><td></td></tr><tr><td>压力降/kPa</td><td>&lt;0.3</td><td>&lt;0.3</td><td>&lt;0.3</td><td>0.0</td><td>0.0</td><td>0.0</td></tr><tr><td>管评级</td><td>1</td><td>1</td><td>1</td><td>&lt;0.2</td><td>&lt;1</td><td>0</td></tr><tr><td>洁净性</td><td></td><td></td><td></td><td></td><td></td><td></td></tr><tr><td>实际胶质/(mg/100mL)</td><td>0.7</td><td>2.0</td><td>0.0</td><td>1.0</td><td>2.0</td><td>0.4</td></tr><tr><td>水反应</td><td></td><td></td><td></td><td></td><td></td><td></td></tr><tr><td>界面情况/级</td><td>1b</td><td>1b</td><td>1b</td><td>1b</td><td>1b</td><td>1b</td></tr><tr><td>分离程度/级</td><td>2</td><td>2</td><td>2</td><td>2</td><td>3</td><td>2</td></tr><tr><td>固体颗粒污染物/(mg/L)</td><td>0.11</td><td>0.12</td><td>0.10</td><td>0.18</td><td>0.60</td><td>0.00</td></tr><tr><td>水分离指数</td><td>94</td><td>96</td><td>91</td><td>6.9</td><td>12.8</td><td>2.5</td></tr><tr><td>导电性</td><td></td><td></td><td></td><td></td><td></td><td></td></tr><tr><td>电导率(20℃)/(pS/m)</td><td>234</td><td>256</td><td>198</td><td>229</td><td>252</td><td>165</td></tr></table>

# 2.1.2 RP-5喷气燃料

表2-7为RP-5喷气燃料实际质量分析数据。

表2-7  

<table><tr><td rowspan="3">项 目</td><td colspan="4">金陵石化公司南京炼油厂</td></tr><tr><td colspan="3">普通型</td><td>专用试验型</td></tr><tr><td>平均值</td><td>最大值</td><td>最小值</td><td>典型值</td></tr><tr><td>外观</td><td>合格</td><td>合格</td><td>合格</td><td>合格</td></tr><tr><td>颜色</td><td>+30</td><td>+30</td><td>+30</td><td>+27</td></tr><tr><td>组成</td><td></td><td></td><td></td><td></td></tr><tr><td>总酸值(以KOH计)/(mg/g)</td><td>-</td><td>-</td><td>-</td><td>0.001</td></tr><tr><td>酸度(以KOH计)/(mg/100mL)</td><td>0.27</td><td>0.10</td><td>0.20</td><td></td></tr><tr><td>芳烃体积分数/%</td><td>13.2</td><td>15.7</td><td>11.0</td><td>25.7</td></tr><tr><td>烯烃体积分数/%</td><td>1.4</td><td>1.6</td><td>1.2</td><td>1.3</td></tr><tr><td>硫质量分数/%</td><td>0.010</td><td>0.010</td><td>0.010</td><td>0.018</td></tr><tr><td>硫醇硫质量分数/%</td><td>0.0002</td><td>0.0003</td><td>0.0001</td><td>0.0003</td></tr><tr><td>挥发性</td><td></td><td></td><td></td><td></td></tr><tr><td>馏程</td><td></td><td></td><td></td><td></td></tr><tr><td>初馏点/C</td><td>190</td><td>195</td><td>186</td><td>179</td></tr><tr><td>10%回收温度/C</td><td>200</td><td>203</td><td>197</td><td>191</td></tr><tr><td>20%回收温度/C</td><td>202</td><td>205</td><td>200</td><td>197</td></tr><tr><td>50%回收温度/C</td><td>210</td><td>211</td><td>209</td><td>208</td></tr><tr><td>90%回收温度/C</td><td>229</td><td>231</td><td>226</td><td>227</td></tr><tr><td>终馏点/C</td><td>247</td><td>250</td><td>245</td><td>246</td></tr><tr><td>残留体积分数/%</td><td>0.5</td><td>0.6</td><td>0.5</td><td>1.3</td></tr><tr><td>损失体积分数/%</td><td>-</td><td>-</td><td>-</td><td>1.2</td></tr><tr><td>闪点/C</td><td>72</td><td>74</td><td>69</td><td>65</td></tr><tr><td>密度(20℃)/(kg/m3)</td><td>814.7</td><td>815.9</td><td>813.2</td><td>824.1</td></tr><tr><td>流动性</td><td></td><td></td><td></td><td></td></tr><tr><td>冰点/C</td><td>-57.6</td><td>-56.0</td><td>-58.0</td><td>-57</td></tr><tr><td>粘度(-20℃)/(mm2/s)</td><td>6.41</td><td>6.30</td><td>6.00</td><td>4.61</td></tr><tr><td>燃烧性</td><td></td><td></td><td></td><td></td></tr><tr><td>净热值/(MJ/kg)</td><td>43.08</td><td>43.10</td><td>43.00</td><td>43.0</td></tr><tr><td>烟点/mm</td><td>22.1</td><td>24.0</td><td>21.0</td><td>18.5</td></tr><tr><td>氢体积分数/%</td><td>-</td><td>-</td><td>-</td><td>13.44</td></tr><tr><td>十六烷指数计算值</td><td>-</td><td>-</td><td>-</td><td>37</td></tr><tr><td>腐蚀性</td><td></td><td></td><td></td><td></td></tr><tr><td>铜片腐蚀(100℃,2h)/级</td><td>1</td><td>1</td><td>1</td><td>1</td></tr><tr><td>银片腐蚀(50℃,4h)/级</td><td>0</td><td>0</td><td>0</td><td>1</td></tr><tr><td>安定性</td><td></td><td></td><td></td><td></td></tr><tr><td>热安定性(260℃,2.5h)</td><td></td><td></td><td></td><td></td></tr><tr><td>压力降/kPa</td><td>0.0</td><td>0.0</td><td>0.0</td><td>0.07</td></tr><tr><td>管评级</td><td>1</td><td>1</td><td>1</td><td>1</td></tr><tr><td>洁净性</td><td></td><td></td><td></td><td></td></tr><tr><td>实际胶质/(mg/100mL)</td><td>2</td><td>2</td><td>2</td><td>1.6</td></tr><tr><td>水反应</td><td></td><td></td><td></td><td></td></tr><tr><td>界面情况/级</td><td>1b</td><td>1b</td><td>1b</td><td>1b</td></tr><tr><td>体积变化/mL</td><td>0.5</td><td>0.5</td><td>0.5</td><td>-</td></tr><tr><td>固体颗粒污染物/(mg/L)</td><td>0.18</td><td>0.20</td><td>0.15</td><td>0.15</td></tr><tr><td>过滤时间/min</td><td>7.8</td><td>8.3</td><td>7.3</td><td>7.6</td></tr><tr><td>水分离指数(不加剂)</td><td>-</td><td>-</td><td>-</td><td>94</td></tr><tr><td>过氧化物质量分数/10-6</td><td>0.22</td><td>0.24</td><td>0.20</td><td>1.23</td></tr><tr><td>爆炸性体积分数/%</td><td>4.5</td><td>4.6</td><td>4.4</td><td>-</td></tr></table>

# 2.1.3 RP-4喷气燃料 表2-8为RP-4实际出厂质量分析数据。

表2-8  

<table><tr><td rowspan="2">项 目</td><td colspan="2">生 产 工 艺</td><td rowspan="2">项 目</td><td colspan="2">生 产 工 艺</td></tr><tr><td>大庆原油常压蒸馏</td><td>热裂化延迟焦化汽柴油加氢精制</td><td>大庆原油常压蒸馏</td><td>热裂化延迟焦化汽柴油加氢精制</td></tr><tr><td>颜色,赛氏比色/级</td><td>-</td><td>-</td><td>90%馏出温度/C</td><td></td><td></td></tr><tr><td>总酸值(以KOH计)/(mg/g)</td><td>0.008</td><td>0.008</td><td>98%馏出温度/C</td><td>259</td><td>264</td></tr><tr><td>芳烃质量分数/%</td><td>7</td><td>8.6</td><td>残馏及损失体积分数/%</td><td>1.0</td><td>1.5</td></tr><tr><td>碘值(以I2计)/(g/100g)</td><td>2.5</td><td>1.6</td><td>密度(20℃)(kg/m3)</td><td>767.8</td><td>762.8</td></tr><tr><td>硫醇硫质量分数/%</td><td>0.0004</td><td>0.0003</td><td>蒸汽压(37.8℃)/kPa</td><td>8.5</td><td>7.7</td></tr><tr><td>硫质量分数①/%</td><td>0.13</td><td>0.10</td><td>冰点/C</td><td>43</td><td>-44</td></tr><tr><td>馏程</td><td></td><td></td><td>净热值/(MJ/kg)</td><td>43.30</td><td>43.17</td></tr><tr><td>初馏点/C</td><td>81</td><td>90</td><td>铜片腐蚀(50℃,3h)/级</td><td>合格</td><td>合格</td></tr><tr><td>10%馏出温度/C</td><td>125</td><td>115</td><td>实际胶质(mg/100mL)</td><td>1</td><td>1.2</td></tr><tr><td>20%馏出温度/C</td><td>180</td><td>176</td><td>水溶性酸或碱</td><td>无</td><td>无</td></tr><tr><td>50%馏出温度/C</td><td>241</td><td>240</td><td>机械杂质和水分</td><td>无</td><td>无</td></tr></table>

① 总硫量为加入33号添加剂后的分析结果。

# 2.1.4 RP-6喷气燃料 表2-9为RP-6实际出厂质量分析数据。

表2-9  

<table><tr><td rowspan="2">项 目</td><td colspan="2">生 产 工 艺</td><td rowspan="2">项 目</td><td colspan="2">生 产 工 艺</td></tr><tr><td>大庆原油常二线馏分分子筛脱蜡</td><td>孤岛原油常二线馏分二段加氢</td><td>大庆原油常二线馏分分子筛脱蜡</td><td>孤岛原油常二线馏分二段加氢</td></tr><tr><td>密度(20℃)/(kg/m3)</td><td>834.3</td><td>838.9</td><td>-40℃</td><td>35</td><td>27.5</td></tr><tr><td>馏程</td><td></td><td></td><td>结晶点/C</td><td>-60</td><td>-48</td></tr><tr><td>初馏点/C</td><td>200</td><td>179</td><td>芳烃体积分数/%</td><td>14</td><td>8</td></tr><tr><td>10%馏出温度/℃</td><td>214</td><td>207</td><td>酸度(以KOH计)/(mg/100mL)</td><td></td><td>0.02</td></tr><tr><td>50%馏出温度/℃</td><td>238</td><td>207</td><td>硫质量分数/%</td><td>0.023</td><td>0</td></tr><tr><td>90%馏出温度/℃</td><td>279</td><td>262</td><td>硫醇硫质量分数/%</td><td>0.001</td><td>0</td></tr><tr><td>98%馏出温度/℃</td><td>298</td><td>-</td><td>铜片腐蚀(100℃,2h)/级</td><td>合格</td><td>合格</td></tr><tr><td>终馏点/C</td><td>302</td><td>280</td><td>净热值/(MJ/kg)</td><td>42.81</td><td>42.9</td></tr><tr><td>闪点(闭口)/℃</td><td>66</td><td>61</td><td>烟点/mm</td><td>-</td><td>21</td></tr><tr><td>运动粘度/(mm2/s)</td><td></td><td></td><td>实际胶质/(mg/100mL)</td><td>2.0</td><td>2.4</td></tr><tr><td>20℃</td><td>-</td><td>-</td><td></td><td></td><td></td></tr></table>

# 2.2 力学性能

# 2.3 耐环境性能

# 2.4 工艺性能

# 2.5 使用性能

2.5.1 挥发性 喷气燃料标准中用馏程、闪点、密度三项指标表征喷气燃料的挥发性，燃料的粘度也与挥发性关系密切。挥发性直接与发动机的启动性和燃烧过程相关联。中国31个生产厂生产的喷气燃料的馏程平均中沸点为 $189\mathrm{C}$ ，远低于标准允许的 $10\%$ （体积分数）回收温度 $205\mathrm{C}$ ，表明中国RP-3喷气燃料属轻煤油型，具有适当的挥发性。闪点既能表征挥发性，也是保证燃料贮运和加油过程中安全的重要指标，主要决定于馏程中的初馏点和 $10\%$ 回收温度。中国RP-3喷气燃料平均闪点为 $45.2\mathrm{C}$ ，高低适中，最高为 $53\mathrm{C}$ ，最低为 $40\mathrm{C}$ 。为保证贮运和加油的安全，夏季在南方和内陆，应生产和使用闪点较高的喷气燃料。 $20\mathrm{C}$ 密度由GB/T1884或GB/T1885测定，其他温度下的密度数据可由查表或计算获得。计算公式为：

$$
d _ {1} ^ {n} = d _ {1} ^ {2 n} + \beta (t - 2 0) \tag {2-1}
$$

式中 $\beta (\mathrm{g / cm}^3\cdot \mathrm{C})$ 为密度-温度校正系数，系指燃料温度每变化1C其密度的变化值。 $\beta$ 值系用 $20^{\circ}\mathrm{C}$ 实测密度值由下式计算获得：

$$
\beta = - (0. 8 6 2 0 - 0. 1 3 \times d _ {1} ^ {2}) \times 1 0 ^ {- 5} \tag {2-2}
$$

2.5.2 流动性 流动性用冰点和粘度表征。这种性能在低温下变得突出，影响喷气燃料的泵送性能和过滤性能。此外，在低温下，燃料中的固体微粒和溶解水可成为烃和冰的结晶中心，使燃料的流动性降低。燃料的冰点和粘度决定于馏程和组成。喷气燃料任意温度下的粘度可利用下列公式计算：

$$
\lg \lg (\nu + 0. 7 3) = A - 3. 8 2 6 5 1 \tag {2-3}
$$

代入 $20\mathrm{C}$ 或 $-20\mathrm{C}$ 下的粘度（ $\mathrm{mm}^2/\mathrm{s}$ ），求出 $A$ 值，然后代入其他温度，即可求出该温度下的粘度。与实验值的误差，在较低温度下不超过 $10\%$ ，一般不超过 $5\%$ 。

2.5.3 燃烧性 燃烧性用净热值、烟点、萘系烃含量、辉光值表征，其中烟点、萘系烃、辉光值等效，即满足其中一项指标要求即可。馏程、组成、粘度、密度等项指标也与燃烧性能密切相关。各厂生产的RP-3喷气燃料，净热值数据差别较小，通常不超过 $2\%$ 。烟点、萘系烃和辉光值受原油和加工工艺的影响，差别较大，一般说来，石蜡基原油和加氢裂化工艺所生产的燃料，烟点较高，萘系烃含量较低。辉光值可以由GB/T11128方法实测，也可以利用公式由烟点数据计算获得。计算公式为：

$$
L N = 2. 5 S P - 1 (1) \tag {2-4}
$$

式中： $LN$ ——辉光值；

$SP$ ——烟点。

几种典型RP-3喷气燃料的辉光值数据见表2-10。

表2-10  

<table><tr><td>项目</td><td>大庆石化总厂</td><td>大连石化公司</td><td>锦州石化公司</td><td>兰州炼油化工总厂</td><td>茂名石油化工公司</td><td>镇海炼油化工公司</td></tr><tr><td>烟点/mm</td><td>34.8</td><td>33.0</td><td>22.0</td><td>30.0</td><td>29.0</td><td>27</td></tr><tr><td>辉光值</td><td>77</td><td>72.5</td><td>45.0</td><td>65.0</td><td>62.5</td><td>57.5</td></tr></table>

2.5.4 腐蚀性 喷气燃料的腐蚀性用 GB/T 5096 铜片腐蚀试验方法和 SH/T 0023 银片腐蚀试验方法评定。影响喷气燃料腐蚀性的内在因素主要是活性硫, 活性硫包括元素硫、硫化氢、硫醇硫和二硫化物。元素硫和硫化氢可以直接导致铜片和银片腐蚀, 其反应灵敏度可以达到 $1 \times 10^{-6}$ 左右, 硫醇通常不直接引起铜片和银片腐蚀, 但是有加速腐蚀的协同效应。二硫化物亦不直接引起腐蚀, 但是在特定条件下的水解能产生 $\mathrm{H}_{2} \mathrm{~S}$ 而引起腐蚀。喷气燃料中通常不含元素硫和硫化氢, 偶而出现的元素硫和硫化氢, 或者是加工过程中未除尽; 或者是在贮运过程中二硫化物的水解和硫酸盐还原菌的代谢产物硫化氢。

腐蚀性能是喷气燃料重要的使用性能，对于保证飞机液相系统的正常工作至关重要。在飞机发动机液相系统中，最易受到腐蚀的零件是油泵的非工作面、随动活塞弹簧的端部、油泵过滤器的弹簧、混合比调节器弹簧和燃油滤网等。

2.5.5 安定性 喷气燃料安定性，主要指热氧化安定性。即燃料在高温下氧化分解和缩聚生成胶质及固相沉淀物的倾向。高温来源于高速飞行的空气动力热及燃料一滑油热交换器等的热传导。燃料生成胶质和沉淀将会：(1)降低热交换效率，导致润滑油温度升高；(2)堵塞过滤器和调节器的间隙和通道，卡死调节活门，严重时中断供油；(3)堵塞工作喷嘴，影响供油和雾化质量等。因此，热氧化安定性是喷气燃料最重要的使用性能之一，也是优质喷气燃料最重要的标志之一。

评定热氧化安定性有动态法(JFTOT法)(GB/T9169)，系模拟在加热条件下的液相供油过程。在260C条件下试验 $2.5\mathrm{h}$ ，约 $600~\mathrm{mL}$ 燃料按一定速度 $(3\mathrm{mL} / \mathrm{min})$ 流过微孔过滤器和加热管环状通道，用过滤器前后压差和加热管评级来判断热氧化安定性的水平。另一种静态法(SH/T0241)，系模拟在 $150\mathrm{C}$ 、油样与铜接触、试验 $4\mathrm{h}$ 的静止条件下，用生成沉淀和胶质来判断热氧化安定性的水平。动态热

氧化安定性已列入RP3标准，静态法虽未列入标准，但也能从一个方面来评判喷气燃料的热氧化安定性。

热氧化安定性与喷气燃料的组成和生产、贮运过程是否被污染有关。硫醇和羧酸对热氧化安定性有不利影响，应尽可能控制在较低水平。非烃含量低时热氧化安定性余度大；加工和贮运过程中的铜、铅、锌等金属的污染对喷气燃料热氧化安定性有严重影响，应控制在尽可能低的水平。为了确定喷气燃料热氧化安定性的潜在水平和余度，可以用升高试验温度的办法进行，超过任一项评定指标的最低试验温度称为破点。破点越高，说明燃料的热氧化安定性越好。表2-11为RP-3热氧化安定性评定结果、表2-12为RP-3静态热氧化安定性评定结果和动态热氧化安定性的破点。

表2-11  

<table><tr><td>项目</td><td>大庆石油化工总厂</td><td>大连石化公司</td><td>兰州炼油化工总厂</td><td>镇海炼化公司</td><td>茂名石油化工公司</td><td>金陵石化公司</td><td>上海高桥石化公司</td></tr><tr><td>动态热氧化安定性(260℃,2.5h)</td><td></td><td></td><td></td><td></td><td></td><td></td><td></td></tr><tr><td>压力降/kPa</td><td>0.0</td><td>0.0</td><td>0.1</td><td>&lt;0.3</td><td>0.0</td><td>0.0</td><td>0.0</td></tr><tr><td>加热管评级</td><td>0</td><td>0</td><td>1</td><td>1</td><td>0</td><td>1</td><td>1</td></tr></table>

表2-12  

<table><tr><td>项目</td><td>金陵石化公司RP-3</td><td>茂名石化公司RP-3</td><td>天津石化公司RP-3</td><td>大连石化公司RP-3</td></tr><tr><td>动态热氧化安定性(JFTOT法,2.5h)</td><td></td><td></td><td></td><td></td></tr><tr><td>260℃过滤器压差/kPa</td><td>0.04</td><td>0</td><td>0</td><td>0.04</td></tr><tr><td>加热管评级/级</td><td>0</td><td>11</td><td>0</td><td>11</td></tr><tr><td>290℃过滤器压差/kPa</td><td>0.03</td><td>0.03</td><td>0.01</td><td>0.04</td></tr><tr><td>加热管评级/级</td><td>0</td><td>11</td><td>1A</td><td>1</td></tr><tr><td>静态热氧化安定性</td><td></td><td></td><td></td><td></td></tr><tr><td>沉淀量/(mg/100 mL)</td><td>1.7</td><td>2.1</td><td>2.2</td><td>2.9</td></tr></table>

2.5.6 洁净性 喷气燃料在生产、储运、加注等过程中可能混进尘砂、漆片、铁锈、纤维、水分和细菌代谢产物等杂质，使燃料的洁净度下降。燃料中杂质过多，会堵塞和磨蚀燃油系统，影响发动机的正常工作，甚至造成严重事故。洁净度对燃油泵一类较精密的部件危害最大，因为柱塞与柱塞孔的装配间隙仅为 $0.012 \sim 0.015 \mathrm{~mm}$ ，燃料分配器油针与衬套的间隙仅为 $0.005 \sim 0.01 \mathrm{~mm}$ ，固体杂质会使这些零件卡死或划伤。杂质进入工作喷嘴，会堵塞油路，改变喷雾状态，影响正常燃烧。固体微粒，如大小为 $10 \sim 80 \mu \mathrm{m}$ ，含量超过 $1 \mathrm{mg} / \mathrm{L}$ ，就会引起燃油系统故障；如小于 $10 \mu \mathrm{m}$ ，含量超过 $3 \mathrm{mg} / \mathrm{L}$ ，也有产生故障的可能。因此，洁净度是喷气燃料重要使用性能之一，是受环境影响最大的一项指标。

RP-3标准中有三个项目表征和监控洁净度，即实际胶质、水反应、固体颗粒污染物含量。此外，还有水分离指数一项，用方法GB/T11129测定，目前虽未列入标准，也是喷气燃料出厂必测项目。

实际胶质主要受喷气燃料的内在组成制约，通常实测数据很低，多数情况下为0，储存过程中一般也较少变化。水反应和水分离指数受燃料中表面活性物质的影响，表面活性物为加工过程中清除不尽或由于加入抗静电添加剂引入的。通常水反应界面情况能达到1b级的优良状况，而分离程度能达到2级，也属正常状态。水反应和水分离指数表征喷气燃料的油水分离特点，是影响喷气燃料过滤性能的一项指标。水分离指数是一个不十分稳定的指标，易受包装容器洁净度影响，同时随着抗静电添加剂的衰变而变化，目前为出厂必测项目，但未列入标准。RP-3标准中的固体颗粒污染物含量测定时使用 $0.8\mu \mathrm{m}$ 孔径的膜过滤，数据指标为报告，实际应控制在不大于 $\mathrm{lg} / \mathrm{L}$ 。目前国内喷气燃料颗粒污染物含量平均为 $0.5\mathrm{mg / L}$ 左右。

国内几家生产厂的RP-3的颗粒污染物含量见表2-13、水分离指数数据见表2-14。

表213  

<table><tr><td>项目</td><td>大庆石油化工总厂</td><td>大连石化公司</td><td>兰州炼油化丁总厂</td><td>镇海炼化公司</td><td>茂名石油化工公司</td><td>金陵石化公司</td><td>1海高桥石化公司</td></tr><tr><td>颗粒污染物/(mg·L-1)</td><td>0.28</td><td>0.46</td><td>9.37</td><td>4.11</td><td>0.18</td><td>0.20</td><td>0.21</td></tr></table>

表214  

<table><tr><td>项目</td><td>大连西太平洋石化公司</td><td>锦西炼油化工总厂</td><td>扬子石化公司</td><td>荆门石化总公司</td><td>长岭炼油化工总厂</td><td>镇海石化公司</td></tr><tr><td>水分离指数</td><td>81</td><td>89</td><td>86</td><td>80</td><td>92</td><td>94</td></tr></table>

2.5.7 导电性 导电性用电导率表征, 未加抗静电剂的喷气燃料电导率为 $0.1 \sim 10 \mathrm{pS} / \mathrm{m}$ , 为非导电性物质。燃料在生产、贮运、加注、使用过程中, 由于流动摩擦而产生静电荷, 当积聚至一定程度时, 会产生静电火花, 点燃爆炸性混合气, 酿成重大灾害。为此加入抗静电添加剂, 提高电导率。当电导率达到 $20 \sim 50 \mathrm{pS} / \mathrm{m}$ 时, 油面可能形成的电场强度就会很小: $50 \mathrm{pS} / \mathrm{m}$ 是安全值, 可使油面静电电压降低 $90\%$ 以上。GB6537-1994规定RP3喷气燃料的电导率为 $50 \sim 15 \mathrm{pS} / \mathrm{m}$ , 出厂时要求其电导率大于150 $\mathrm{pS} / \mathrm{m}$ , 这是因为目前使用的三组分抗静电添加剂, 在贮运和加注过程中有明显的衰减现象, 喷气燃料的每次转移, 电导率降低 $20\%$ 以上。目前我国已开始使用T1502无灰抗静电添加剂, 其贮运、加注衰减规律尚需进一步研究和积累经验。国内几个生产厂的RP3电导率数据见表2-15。全国30个生产厂喷气燃料出厂电导率平均为 $253 \mathrm{pS} / \mathrm{m}$ 。

表2-15  

<table><tr><td>项目</td><td>大庆石油化L总厂</td><td>大连石化公司</td><td>兰州炼油化工总厂</td><td>镇海桥化公司</td><td>茂名石油化工公司</td><td>金陵石化公司</td><td>上海高桥石化公司</td></tr><tr><td>电导率/(pS/m)</td><td>196</td><td>360</td><td>296</td><td>234</td><td>229</td><td>282</td><td>220</td></tr></table>

2.5.8 外观和颜色 RP-3 目测外观清澈透明, 无不溶解水。但目测可以见到多少不等的纤维状物, 少数情况偶而可以见到皮屑状悬浮物, 初步研究结果表明这些纤维状物主要为棉纤维, 系由环境进入油罐所致, 现代过滤器过滤可以缓解, 不能完全去除。皮屑状悬浮物主要为铁锈。这两种目测可见物, 按 GB/T 511 方法仲裁能够通过, 因此, 可以把目测可见物视做固体杂质, 用 SH/T 0093 方法测定其含量, 其量在 $1 \mathrm{mg} / \mathrm{L}$ 以下, 不影响喷气燃料的使用。国外大部分喷气燃料无目测外观的规定。

RP-3标准中规定用GB/T3555方法测定其颜色，报告结果，未规定具体指标。实际各生产厂执行协议指标大于等于 $+25$ （赛波特色级）。只要燃料其他各项质量指标合格，颜色通常不影响使用，国外大部分喷气燃料标准都没有颜色的规定。1998年国内31个生产厂所生产的RP-3和进口喷气燃料的颜色水平数据见表2-16。

表2-16  

<table><tr><td colspan="3">RP-3</td><td colspan="3">进口喷气燃料(Jet A-1)</td></tr><tr><td>平均值</td><td>最大值</td><td>最小值</td><td>平均值</td><td>最大值</td><td>最小值</td></tr><tr><td>28.9</td><td>-30</td><td>+25</td><td>21</td><td>+28</td><td>+18</td></tr></table>

2.5.9 润滑性 燃料系统中输油泵调节器等各种摩擦机件依靠燃料润滑。喷气燃料润滑性的好坏，直接关系到燃料泵的使用寿命、发动机工作的可靠性和飞行安全。润滑性能主要取决于所含表面活性物质的种类和数量，亦即取决于生产喷气燃料的原油种类、加工工艺和精制深度。加氢裂化等深度精制工艺，将燃料中的表面活性物质彻底脱除，润滑性最差。改善喷气燃料的润滑性最简便、最有效的方法是加入抗磨添加剂，依基础燃料的性质加入 $\leqslant 20 \times 10^{-6}$ 的T1602石油环烷酸抗磨剂可以达到比较满意的水平。

润滑性用SH/T(9)73方法测定，用抗磨指数 $K_{\mathrm{m}}$ 表征，使用环块试验机。抗磨指数的表达公式为：

$$
K _ {m} = b _ {1} / b _ {2} \times 1 0 0 \tag {25}
$$

式中： $b_{1}$ 一一二甲苯所产生的试块磨痕宽 $/\mathrm{mm}$

$b_{2}$ ——试油所产生的试块磨痕宽 $\mathrm{mm}$ 。

抗磨指数未列入RP-3的标准，但各生产厂都按抗磨指数 $\geq 90$ 控制质量出厂。原油、生产工艺和加入抗磨剂量确定之后，抗磨性能即已确定。润滑性与其由酸值表征的石油环烷酸含量有内在联系，酸度（以KOH计） $\geq 0.3\mathrm{mg} / 100\mathrm{mL}$ 时，抗磨指数可以达到90以上。

SH/T 0073 方法以二甲苯为参比液, 毒性较大, 同时该方法受试验条件和环境的影响较大, 数据的重复性和再现性有时还不能满足实际工作的需要。为了提高润滑性的监控水平, 目前正按ASTM D 5001 方法, 使用 BOC-100 球柱试验机, 直接用球的磨痕直径的平均值来表征喷气燃料的抗磨性, 要求其磨痕直径的平均值 $\leqslant 0.65 \mathrm{~mm}$ 。该方法所测得的数据重复性和再现性好, 受环境和试验条件的影响较小。两种方法之间尚未找到定量的关联关系, 但是, 磨痕平均直径为 $0.65 \mathrm{~mm}$ 的喷气燃料, 其抗磨性优于抗磨指数为 90 的喷气燃料。几个生产厂的 RP-3 的酸值、抗磨指数和磨痕宽度数据见表 2-17。

表2-17  

<table><tr><td>序号</td><td>生产厂</td><td>磨痕直径
mm</td><td>抗磨指数</td><td>酸度(以KOH计)
mg/100 mL</td></tr><tr><td>1</td><td>上海高桥石化公司上海炼油厂</td><td>0.52</td><td>178</td><td>0.539</td></tr><tr><td>2</td><td>大庆油田化工总厂</td><td>0.56</td><td>150</td><td>0.516</td></tr><tr><td>3</td><td>上海高桥石化公司炼油厂(大庆原油)</td><td>0.59</td><td>112</td><td>0.387</td></tr><tr><td>4</td><td>大连西太平洋石油化工有限公司</td><td>0.60</td><td>141</td><td>0.052</td></tr><tr><td>5</td><td>兰州炼油化工总厂</td><td>0.60</td><td>133</td><td>0.052</td></tr><tr><td>6</td><td>锦西炼油化工总厂</td><td>0.60</td><td>158</td><td>0.387</td></tr><tr><td>7</td><td>哈尔滨炼油厂</td><td>0.61</td><td>154</td><td>0.387</td></tr><tr><td>8</td><td>上海金山石油化工股份有限公司</td><td>0.61</td><td>144</td><td>0.206</td></tr><tr><td>9</td><td>扬子石油化工股份有限公司</td><td>0.62</td><td>138</td><td>0.258</td></tr><tr><td>10</td><td>茂名石油化工公司</td><td>0.62</td><td>141</td><td>0.335</td></tr><tr><td>11</td><td>九江石油化工总厂</td><td>0.62</td><td>132</td><td>0.181</td></tr><tr><td>12</td><td>抚顺石化公司石油二厂</td><td>0.63</td><td>132</td><td>0.335</td></tr><tr><td>13</td><td>洛阳石油化工总厂</td><td>0.64</td><td>117</td><td>0</td></tr><tr><td>14</td><td>辽阳石油化工纤公司炼油厂</td><td>0.64</td><td>130</td><td>0.103</td></tr><tr><td>15</td><td>荆门石化总厂</td><td>0.65</td><td>126</td><td>0</td></tr><tr><td>16</td><td>大庆石油化工总厂</td><td>0.67</td><td>124</td><td>0.258</td></tr></table>

2.5.10 橡胶相容性 橡胶相容性指喷气燃料与橡胶长期接触，橡胶质量发生变化的情况。在RP-3标准中，目前尚未列入直接监测和表征其性能的项目和指标。橡胶相容性是重要的使用性能。喷气燃料与橡胶的不相容将导致橡胶硬化、失去弹性、变形，在机械力的作用下，出现裂纹，引起密封件漏油，使发动机不能正常工作。橡胶相容性与喷气燃料的生产工艺密切相关。直馏、浅度加氢与非加氢工艺，保留了天然抗氧剂，通常具有良好的橡胶相容性；直馏深度加氢与加氢裂化工艺，由于天然抗氧剂破坏殆尽，燃料在贮存过程中，很快生产过氧化物，过氧化物所生成的自由基攻击橡胶分子中的聚合链，导致相容性很差。及时足量加入抗氧剂可以有效抑制过氧化物的生成，从而获得满意的橡胶相容性。我国规定凡是用加氢裂化和加氢精制工艺生产喷气燃料的工厂，必须在喷气燃料出生产装置、进半成品罐的管线上，均匀加入 $21\mathrm{mg / L}\pm 3\mathrm{mg / L}$ 的T501抗氧剂，并用HYD-024-85高效液相色谱法准确测定T501抗氧剂的实际加入量。不同工艺喷气燃料与5080-1丁腈橡胶相容性数据见表2-18。

2.5.11 贮存安定性 喷气燃料作为一种量大、面广、质量要求严格的飞机燃料需要优良的贮存安定性。贮存条件要历尽春、夏、秋、冬和寒带、温带和热带。这里所指安定性是广义安定性，既包括标准中的22项质量指标，也包括未列入GB6537—1994标准的一些使用性能指标。在贮存中易发生变化的一些质量指标主要为电导率、腐蚀性、颜色、洁净性、热氧化安定性。这些质量指标应重新分析测试，确认其

合格，或经改进后合格，方能使用。

表2-18  

<table><tr><td>油样</td><td>抗拉强度/MPa</td><td>扯断伸长率/%</td></tr><tr><td>标准橡胶片试验件原始性能</td><td>15.7</td><td>310</td></tr><tr><td>大连石化公司大庆3号喷气燃料</td><td>13.2</td><td>260</td></tr><tr><td>石家庄炼油厂碱精制3号喷气燃料</td><td>13.6</td><td>300</td></tr><tr><td>茂名加氢裂化3号喷气燃料</td><td>13.5</td><td>235</td></tr><tr><td>加氢裂化3号喷气燃料馏分(未加T501)</td><td>6.9</td><td>113</td></tr><tr><td>茂名加氢裂化3号喷气燃料馏分+(T501)10×10-6</td><td>9.5</td><td>168</td></tr><tr><td>茂名加氢裂化3号喷气燃料馏分+(T501)20×10-6</td><td>14.3</td><td>270</td></tr><tr><td>茂名加氢裂化3号喷气燃料馏分+(T501)30×10-6</td><td>14.3</td><td>280</td></tr><tr><td>茂名加氢裂化3号喷气燃料馏分-(T501)40×10-6</td><td>14.3</td><td>270</td></tr><tr><td>贮存3年加氢裂化3号喷气燃料</td><td>14.0</td><td>270</td></tr><tr><td>贮存20年盘锦1号喷气燃料</td><td>13.6</td><td>278</td></tr><tr><td>进口JetA-1喷气燃料</td><td>10.0</td><td>180</td></tr></table>

# 3 使用工艺

# 4 其他

4.1 包装 按SH0164《石油产品包装、贮运及交货验收规则》进行。  
4.2 运输 按SH0164《石油产品包装、贮运及交货验收规则》进行。

# 4.3 贮存

4.3.1 贮存条件 最好在地下库或半地下库贮存。油罐应为锥底拱顶涂浅色导静电涂料，设低点排水管。油罐、管线及其附件内禁用铜制部件及镀锌层。  
4.3.2 贮存期 在地下或半地下油罐内贮存期为15年；在普通油罐、库房内贮存期为7年。

4.4 技术安全 喷气燃料是易燃液体，其蒸汽与空气的混合物容易爆炸。存放和使用场所禁止明火，禁止使用碰撞时会产生火花的工具，照明器应是防爆型的，不允许存放酸、氧气瓶及其他氧化剂。

# 5 使用建议

RP-3 喷气燃料：推荐；高闪点喷气燃料：选用；大比重喷气燃料：选用；宽馏分喷气燃料：限用。

# 参考文献

1 中国航空材料手册编辑委员会. 中国航空材料手册 (6). 中国标准出版社, 1989  
2 刘济瀛等. 中国喷气燃料. 中国石油工业出版社, 1991  
3 刘治中.油料应用学.金盾出版社.1984   
4中石化(1998)生监联字2号文.各厂所报喷气燃料实际出厂分析数据.1998  
5 Rick Waite Edidor. Aviation fuel quality control procedures, Second Edition. 1995   
6 总后勤部油料部, 油料储存年限规定. 1980  
7 石油化工科学研究院内部资料, 1998

编写 冉国朋

# 航空润滑油

# 20号航空润滑油

# 1 概述

20号航空润滑油按不同工艺分石油基和合成基产品。石油基产品是以低硫石蜡基、粘度指数较高、沥青质及胶质含量较少的矿物油精制而成，合成基产品由聚烯烃合成油加添加剂制成。主要用于活塞式航空发动机的汽缸、活塞、曲轴连杆机构、螺旋桨减速器及附件传动机构等摩擦表面的润滑和冷却，同时用于密封活塞和气缸之间的间隙，防止燃气窜入曲轴箱，还用于操纵螺旋桨变矩；对发动机还有清净和防锈作用。与8号航空喷气机润滑油按规定比例混合后还用于涡轮螺旋桨发动机。合成基比石油基具有更好的低温性能和氧化安定性，可在我国南方、北方四季使用。由于矿物油型20号航空润滑油生产工艺复杂，收率低，资源利用不合理，且低温性能又不及合成20号航空润滑油，今后应推广应用合成20号航空润滑油。

20号航空润滑油的性能与俄罗斯的MC-20航空润滑油相当，与符合美国MIL-L6082D标准的产品性能相近。

1.1 牌号及名称 20 号航空润滑油, 代号 HH-20。  
1.2 基本组成 石油基产品为低硫石蜡基矿物油；合成基产品为软蜡裂解聚烯烃、抗氧剂、无灰分散剂。  
1.3 材料标准 GB440 1977(1988)《20号航空润滑油》  
1.4 使用工艺说明书   
1.5 供应状态   
1.6 应用概况 已用于各种型号的活塞式发动机；与8号航空喷气机润滑油混合已用于涡轮螺旋桨发动机。  
1.7 研制及生产单位 石油基20号航空润滑油由石油化工科学研究院、兰州炼油化工总厂、锦西炼油化工总厂研制，锦西炼油化工总厂生产；合成基20号航空润滑油由石油化工科学研究院、石油一厂研制，石油一厂生产。  
1.8 鉴定级别及日期 石油基20号航空润滑油于1963年及1980年两次由国产航空舰艇油料鉴定委员会鉴定通过。

# 2 性能

2.1 物理及化学性能 见表2-1。  
2.2 力学性能  
2.3 耐环境性能  
2.4 工艺性能  
2.5 使用性能

2.5.1 润滑性 石油基 20 号油用四球机在转速 $1500 \mathrm{r} / \mathrm{min}$ 、室温测得的最大无卡咬负荷为 $667 \mathrm{~N}$ 。  
2.5.2 润滑油清净性 石油基20号油按清净性评分为 $3\sim 3.5$

2.5.3 单缸发动机试验 石油基20号油用071型单缸发动机在转速 $1500\mathrm{r / min}$ 、油温 $110\mathrm{C} \pm 2\mathrm{C}$ 、冷却液温度 $160\mathrm{C} \pm 2\mathrm{C}$ 、负荷4HP、试验时间 $25\mathrm{h}$ 的条件下，总评分为 $10 \sim 12$ 。  
2.5.4 发动机台架试车 石油基 20 号油在 615 型活塞发动机上通过了 $500 \mathrm{~h}$ 长期试车，合成基 20 号油在 H8A 活塞发动机上通过了 $400 \mathrm{~h}$ 长期试车。

表21  

<table><tr><td rowspan="2">项 目</td><td rowspan="2">指标</td><td colspan="2">实测值</td><td rowspan="2">试验方法</td></tr><tr><td>石油基</td><td>合成基</td></tr><tr><td>运动粘度(100℃)/(mm2/s)</td><td>≥20</td><td>20.51~22.51</td><td>20.3</td><td>GB/T 265</td></tr><tr><td>运动粘度比(ν10/(ν100))</td><td>≤7.80</td><td>1.3~6.87</td><td>7.42</td><td>GB/T 265</td></tr><tr><td>残炭质量分数/%</td><td>≤0.3</td><td>1.20~0.28</td><td>0.20</td><td>GB/T 268</td></tr><tr><td>酸值(以KOH计)/(mg/g)</td><td>≤0.03</td><td>0.005~0.016</td><td>0</td><td>GB/T 264</td></tr><tr><td>灰分质量分数/%</td><td>≤0.003</td><td>0.002~0.0024</td><td>0.0028</td><td>GB/T 508</td></tr><tr><td>选择性溶剂(酚含量)</td><td>无</td><td>无</td><td></td><td>SH/T 0120</td></tr><tr><td>水溶性酸或碱</td><td>无</td><td>无</td><td>无</td><td>GB/T 259</td></tr><tr><td>机械杂质质量分数/%</td><td>无</td><td>无</td><td>无</td><td>GB/T 111</td></tr><tr><td>水分质量分数/%</td><td>无</td><td>无</td><td>无</td><td>GB/T 260</td></tr><tr><td>闪点(闭口)/℃</td><td>≥230</td><td>233~246</td><td>235</td><td>GB/T 261</td></tr><tr><td>凝点/C</td><td>≤~18</td><td>20~21</td><td>32</td><td>GB/T 510</td></tr><tr><td>颜色,用体积分数85%无色煤油稀释/mm</td><td>≥15</td><td>12~17</td><td>&gt;60</td><td>SH/T 0258</td></tr><tr><td>密度(20℃)/(kg/m3)</td><td>≤895</td><td>881.1~884.9</td><td>879.1</td><td>GB/T 1884</td></tr><tr><td>热氧化安定性(250℃)/min</td><td>≥25</td><td>&gt;25~44</td><td>96</td><td>SH/T 0259</td></tr><tr><td>腐蚀度/(g/m2)</td><td>≤45</td><td>23.8~27.0</td><td>11.0</td><td>GB/T 391</td></tr><tr><td>粘度温度系数</td><td>≤55</td><td>34.9~39.0</td><td>50.1</td><td>1</td></tr></table>

① 按GB440-1977(1988)附录A进行试验。

# 3 使用工艺

# 4 其他

4.1 包装 用 $150\mathrm{kg}$ 桶装，按SH0164《石油产品包装、贮运及交货验收规则》进行。  
4.2 运输 按SH0164《石油产品包装、贮运及交货验收规则》进行。   
4.3 贮存 按SH0164《石油产品包装，贮运及交货验收规则》进行。贮存在清洁干燥处，最好室内存放，防止水分、杂质等混入。

# 5 使用建议

选用。在新设计型号中建议选用合成基20号航空润滑油。

# 参考文献

1 锦西炼油厂.20号航空润滑油产品介绍.1985  
2兰州炼油厂.由新疆原油试制20号航空润滑油研究报告.1973  
3 石油一厂. 合成 20 号航空润滑油试制报告. 1982  
4哈尔滨航空发动机公司.加氢20号合成润滑油试车报告.哈尔滨航空发动机公司.1983

编写 杨桂君 孙春英

审校 姜克娟

# 8号航空喷气机润滑油

# 1 概述

8号航空喷气机润滑油按不同组成和工艺分两个牌号：8A和8B。8A是以天然石油经常压或减压蒸馏制得的润滑油馏分为原料，经深度脱蜡和精制得到基础油，再加入复合抗氧剂调合而成。8B是以聚烯烃合成油加抗氧剂调和而成。8B比8A具有较好的粘温性能及低温启动性，适用于寒区飞行的涡轮喷气发动机，使用温度为 $-45\sim 120^{\circ}C$ 。

8A性能与符合俄罗斯标准FOCT6457-1966(1984)的同类产品MK-8相当。

1.1 牌号及名称 8 号航空喷气机润滑油, 代号 HP-8A 和 HP-8B。  
1.2 基本组成 8A 为石油基润滑油馏分、酚类及胺类复合抗氧剂；8B 为聚烯烃、抗氧剂。  
1.3 材料标准 GB439-1990《航空喷气机润滑油》。  
1.4 使用工艺说明书   
1.5 供应状态   
1.6 应用概况 已用于歼击机。  
1.7 研制及生产单位 8A 为兰州炼油化工总厂和空军油料研究所研制，兰州炼油化工总厂生产；8B 为石油一厂研制并生产。  
1.8 鉴定级别及日期 8A 和 8B 分别于 1983 年和 1982 年由国产航空舰艇油料鉴定委员会鉴定通过。

# 2 性能

2.1 物理及化学性能 见表2-1。

表2-1  

<table><tr><td rowspan="2">项 目</td><td colspan="2">8A</td><td colspan="2">8B</td><td rowspan="2">试验方法</td></tr><tr><td>指标</td><td>实测值</td><td>指标</td><td>实测值</td></tr><tr><td>运动粘度/(mm2/s)</td><td></td><td></td><td></td><td></td><td>GB/T 265</td></tr><tr><td>50C</td><td>≥8.3</td><td>8.62</td><td>≥8.3</td><td>8.32~8.87</td><td></td></tr><tr><td>20C</td><td>≤30.0</td><td>28.18</td><td>≤30.0</td><td>25.5</td><td></td></tr><tr><td>40C</td><td>≤6500</td><td>6144</td><td>≤3300</td><td>2216~2984</td><td></td></tr><tr><td>运动粘度比(ν-20C/ν50C)</td><td>≤70</td><td>58</td><td>≤60</td><td>13.3~46.2</td><td>GB/T 265</td></tr><tr><td>酸值(以KOH计)/(mg/g)</td><td>≤0.04</td><td>0.014</td><td>≤0.04</td><td>0.01</td><td>GB/T 264</td></tr><tr><td>氧化安定性(175℃,10h,50mL/min空气)</td><td></td><td></td><td></td><td></td><td>SH/T 0196</td></tr><tr><td>氧化后沉淀物质量分数/%</td><td>≤0.08</td><td>0.031</td><td>≤0.08</td><td>0.01~0.15</td><td></td></tr><tr><td>氧化后酸值(以KOH计)/(mg/g)</td><td>≤0.25</td><td>0.084</td><td>≤0.25</td><td>0.01~0.06</td><td></td></tr><tr><td>灰分质量分数/%</td><td>≤0.005</td><td>0.0032</td><td>≤0.005</td><td>0.001~0.0028</td><td>GB/T 508</td></tr><tr><td>水溶性酸或碱</td><td>无</td><td>无</td><td>无</td><td>无</td><td>GB/T 259</td></tr><tr><td>硫质量分数/%</td><td>≤0.14</td><td>0.110</td><td>≤0.14</td><td>-</td><td>GB/T 387</td></tr><tr><td>机械杂质质量分数/%</td><td>无</td><td>无</td><td>无</td><td>无</td><td>GB/T 511</td></tr><tr><td>水分质量分数/%</td><td>无</td><td>无</td><td>无</td><td>无</td><td>GB/T 260</td></tr><tr><td>闪点(闭口)/℃</td><td>≥140</td><td>156</td><td>≥140</td><td>158~167</td><td>GB/T 261</td></tr><tr><td>凝点/C</td><td>≤-55</td><td>56</td><td>≤-55</td><td>&lt;-60</td><td>GB/T 510</td></tr><tr><td>氢氧化钠试验/级</td><td>≤2</td><td>2</td><td>≤2</td><td>-</td><td>SH/T 0267</td></tr><tr><td>苯胺点/C</td><td>≥79</td><td>83</td><td>≥79</td><td>86~93</td><td>GB/T 262</td></tr><tr><td>密度(20℃)/(kg/m³)</td><td>≤885</td><td>871.8</td><td>≤895</td><td>841~849</td><td>GB/T 1884</td></tr></table>

2.2 力学性能  
2.3 耐环境性能  
2.4 工艺性能  
2.5 使用性能

2.5.1 润滑性 在四球试验机上于转速 $1500 \mathrm{r} / \mathrm{min}$ 的条件下，室温下测得的最大无卡咬负荷8A为 $441 \mathrm{~N}, 8 \mathrm{~B}$ 为 $441 \sim 460 \mathrm{~N}$ ，在该负荷下的磨痕直径8B为 $0.39 \sim 0.64 \mathrm{~mm}$ 。  
2.5.2 发动机台架试验 8A 在涡轮喷气发动机上通过了 $150\mathrm{h}$ 试车。试车过程中油温、压力正常，分解检查轴承正常，齿轮润滑良好，无腐蚀。8B 在涡轮喷气发动机上进行了 $200\mathrm{h}$ 试车，发动机工作正常，试油性能变化不大。  
2.5.3 试飞 经试飞,8A 可在亚音速歼击机上使用 $200 \mathrm{~h}$ , 在超音速歼击机上使用 $100 \mathrm{~h}$ 。目前已经受了长年使用考核。

# 3 使用工艺

# 4 其他

4.1 包装 用 $150\mathrm{kg}$ 桶装，按SH0164《石油产品包装、贮运及交货验收规则》进行。  
4.2 运输 按SH0164《石油产品包装、贮运及交货验收规则》进行。   
4.3 贮存 按SH0164《石油产品包装、贮运及交货验收规则》进行。贮存在清洁干燥处，8A贮存期为10年，8B贮存期为8年。

# 5 使用建议

选用。

# 参考文献

1兰州炼油厂.改进8号航空润滑油技术鉴定报告.1982  
2 石油一厂.8号合成航空润滑油试制报告.1970  
3 空军油料研究所. 8 号合成航空滑油试车、试飞、试用总结报告. 1982  
4西安航空发动机公司. $\times \times$ 发动机用HP-8H试车 $200\mathrm{h}$ 总结报告.  
5 空军油料研究所. 改进 8 号航空滑油试飞试用总结报告. 1983

编写 安兰珍 孙春英

审校 姜克娟

# 涡轮发动机用合成润滑油（低粘度）（一）

# 4109号合成航空润滑油

# 1 概述

4109号合成航空润滑油由酯类油加多种添加剂制成，是低粘度发动机润滑油，与8号石油基航空润滑油相比，有更好的粘温性、抗氧化性、抗结焦性及润滑性，并能与发动机润滑油系统常用的丁腈橡胶及氟橡胶相配合。适用于涡轮喷气发动机。使用温度为 $-50\sim 175^{\circ}C$ ，短期可到 $200^{\circ}C$ 。

4109号润滑油性能符合美国MIL-L-7808H标准和法国AlR3513标准，与俄罗斯HHIM-10润滑油的性能相当。比俄罗斯BH111H11501-4 $\phi$ 润滑油的高温性能要好。

1.1 牌号及名称 4109号合成航空润滑油。  
1.2 基本组成 酯类油，抗氧、抗磨及抗腐蚀等添加剂。  
1.3 材料标准 GJB 135A-1998《合成航空润滑油规范》  
1.4 使用工艺说明书   
1.5 供应状态   
1.6 应用概况 已长期在超音速战斗机的涡轮喷气发动机上使用，也用于直升机的主滑油系统及民用飞机的发动机。  
1.7 研制及生产单位 石油化工科学研究院研制，中国石油化工集团公司重庆一坪高级润滑油公司生产。  
1.8 鉴定级别及日期 1977年7月由国产航空舰艇油料鉴定委员会鉴定通过。

# 2 性能

# 2.1 物理及化学性能

2.1.1 红外光谱 见图2-1。

图片摘要：该图主要展示 2 1 4109号润滑油红外光谱。
![](images/c9fdb346fd110858d9f2efafb0d98fcdf9371b97fac0656e9126e2a6bb1c20b0.jpg)  
图2-1 4109号润滑油红外光谱

2.1.2 基本物理化学性能 见表2-1。

表2-1  

<table><tr><td>项 目</td><td>指 标</td><td>实 测 值</td><td>试 验 方 法</td></tr><tr><td>外观</td><td>均匀透明,无悬浮物及其他杂质</td><td>淡黄色至红棕色透明液体</td><td>目测</td></tr><tr><td>密度/(kg/m3)</td><td></td><td>960</td><td>GB/T 2450</td></tr><tr><td>运动粘度/(mm2/s)</td><td></td><td></td><td>GB/T 265</td></tr><tr><td>100℃</td><td>≥3.0</td><td>3.76</td><td></td></tr><tr><td>40℃</td><td>测定</td><td>15.4</td><td></td></tr><tr><td>-40℃</td><td>≤3500</td><td>2850</td><td></td></tr><tr><td>闪点(开口)/℃</td><td>≥210</td><td>232</td><td>GB/T 3536</td></tr><tr><td>自燃点/℃</td><td>--</td><td>386</td><td></td></tr><tr><td>凝点/℃</td><td>≤-60</td><td>&lt; -60</td><td>GB/T 510</td></tr><tr><td>酸值(以KOH计)/(mg/g)</td><td>≤0.3</td><td>0.14</td><td>GB/T 7304</td></tr><tr><td>蒸发损失(205℃,6.5h)/%</td><td>≤20.0</td><td>6.91</td><td>GB/T 7325</td></tr><tr><td>固体颗粒杂质(0.45μm和3μm滤膜)</td><td></td><td></td><td>GJB 1264.5</td></tr><tr><td>杂质含量/(mg/L)</td><td>≤10.0</td><td>2.74</td><td></td></tr><tr><td>过滤时间/min</td><td></td><td></td><td></td></tr><tr><td>0.95L</td><td>≤30</td><td>7.6</td><td></td></tr><tr><td>223 mL</td><td>测定</td><td>--</td><td></td></tr><tr><td>腐蚀和氧化安定性</td><td></td><td></td><td>GJB 563</td></tr><tr><td>175℃,96h</td><td></td><td></td><td></td></tr><tr><td>运动粘度(40℃)变化/%</td><td>-5~+15</td><td>4.2</td><td></td></tr><tr><td>酸值(以KOH计)/(mg/g)</td><td>≤2.0</td><td>0.23</td><td></td></tr><tr><td>金属质量变化/(mg/cm2)</td><td></td><td></td><td></td></tr><tr><td>T2钢</td><td>±0.4</td><td>0</td><td></td></tr><tr><td>LY12铝</td><td>±0.2</td><td>0</td><td></td></tr><tr><td>MB2镁</td><td>±0.2</td><td>0</td><td></td></tr><tr><td>15号钢</td><td>±0.2</td><td>0</td><td></td></tr><tr><td>1号银</td><td>±0.2</td><td>0</td><td></td></tr><tr><td>200℃,48h</td><td></td><td></td><td></td></tr><tr><td>运动粘度(40℃)变化/%</td><td>-5~+25</td><td>5.5</td><td></td></tr><tr><td>酸值(以KOH计)/(mg/g)</td><td>≤4.0</td><td>0.67</td><td></td></tr><tr><td>金属质量变化/(mg/cm2)</td><td></td><td></td><td></td></tr><tr><td>T2铜</td><td>±0.4</td><td>0</td><td></td></tr><tr><td>LY12铝</td><td>±0.2</td><td>0</td><td></td></tr><tr><td>MB2镁</td><td>±0.4</td><td>0</td><td></td></tr><tr><td>15号钢</td><td>±0.2</td><td>0</td><td></td></tr><tr><td>1号银</td><td>±0.2</td><td>0</td><td></td></tr><tr><td>铅腐蚀(163℃,1h)/(mg/cm2)</td><td>0.9</td><td>0.06</td><td>GJB 497</td></tr><tr><td>腐蚀试验(232℃,50h)/(mg/cm2)</td><td></td><td></td><td>GJB 496</td></tr><tr><td>银片</td><td>±0.45</td><td>无</td><td></td></tr><tr><td>T2铜片</td><td>±0.45</td><td>0.07</td><td></td></tr><tr><td>低温稳定性(-50℃)/(mm2/s)</td><td></td><td></td><td>GJB 1264.4</td></tr><tr><td>静置35min后</td><td>≤17000</td><td>11601</td><td></td></tr><tr><td>静置3h后</td><td>≤17000</td><td>11374</td><td></td></tr><tr><td>静置72h后</td><td>≤17000</td><td>11828</td><td></td></tr><tr><td>微量金属质量分数/10-6</td><td></td><td></td><td>SH/T 0472</td></tr><tr><td>Al</td><td>≤2</td><td>&lt;1.0</td><td></td></tr><tr><td>Fe</td><td>≤2</td><td>&lt;0.5</td><td></td></tr><tr><td>Cr</td><td>≤2</td><td>&lt;0.5</td><td></td></tr><tr><td>Ag</td><td>≤1</td><td>&lt;0.2</td><td></td></tr><tr><td>Cu</td><td>≤1</td><td>&lt;0.2</td><td></td></tr><tr><td>Sn</td><td>≤4</td><td>&lt;2.0</td><td></td></tr><tr><td>Mg</td><td>≤2</td><td>&lt;0.2</td><td></td></tr><tr><td>Ni</td><td>≤2</td><td>&lt;0.2</td><td></td></tr><tr><td>Ti</td><td>≤2</td><td>&lt;0.1</td><td></td></tr><tr><td>Si</td><td>≤5</td><td>&lt;0.2</td><td></td></tr></table>

注：实测值为8批数据的平均值。

# 2.1.3 粘度-温度关系 见表2-2。

表2-2.1  

<table><tr><td>温度/C</td><td>运动粘度/(mm2/s)</td><td>温度/C</td><td>运动粘度/(mm2/s)</td></tr><tr><td>200</td><td>1.2</td><td>0</td><td>106</td></tr><tr><td>175</td><td>1.5</td><td>--20</td><td>463</td></tr><tr><td>150</td><td>1.9</td><td>40</td><td>2819</td></tr><tr><td>100</td><td>3.7</td><td>--54</td><td>19060</td></tr><tr><td>50</td><td>11.2</td><td></td><td></td></tr></table>

# 2.1.4 物理常数 见表2-3。

表2-3  

<table><tr><td>物理常数</td><td>实测值</td><td>物理常数</td><td>实测值</td></tr><tr><td>体积膨胀系数/10-4K-1</td><td></td><td>比热容(kJ·kg-1)</td><td></td></tr><tr><td>100~150C</td><td>9.5</td><td>175C</td><td>2.27</td></tr><tr><td>50~100C</td><td>8.7</td><td>150C</td><td>2.20</td></tr><tr><td>0~50C</td><td>8.0</td><td>100C</td><td>2.06</td></tr><tr><td>-40~0C</td><td>7.5</td><td>75C</td><td>1.99</td></tr><tr><td>压缩系数(110C)/1010Pa-1</td><td></td><td>50C</td><td>1.92</td></tr><tr><td>压力4.9MPa</td><td>9.8</td><td>28C</td><td>1.86</td></tr><tr><td>压力9.8MPa</td><td>9.0</td><td></td><td></td></tr><tr><td>压力14.7MPa</td><td>8.5</td><td></td><td></td></tr><tr><td>压力19.6MPa</td><td>8.1</td><td></td><td></td></tr></table>

# 2.1.5 润滑油相容性试验 见表2-4。

表2-4  

<table><tr><td colspan="2">混合比例/%</td><td colspan="6">氧化试验(175℃,72h,50mL空气/min)</td></tr><tr><td rowspan="2">4109号润滑油</td><td rowspan="2">8号油</td><td rowspan="2">粘度(50℃)变化/%</td><td rowspan="2">酸值(以KOH计)mg/g</td><td colspan="4">金属质量变化/(mg/cm²)</td></tr><tr><td>钢</td><td>铜</td><td>铝</td><td>镁</td></tr><tr><td>90</td><td>10</td><td>3.2</td><td>0.16</td><td>0</td><td>0</td><td>0</td><td>0</td></tr><tr><td>80</td><td>20</td><td>6.5</td><td>0.17</td><td>0</td><td>0</td><td>0</td><td>0</td></tr></table>

# 2.1.6 橡胶相容性 见表2-5。

表2-5  

<table><tr><td>橡胶类型</td><td>指标</td><td>实测值</td><td>橡胶类型</td><td>指标</td><td>实测值</td></tr><tr><td>NBR-H胶(70C,168h)</td><td></td><td></td><td>抗张强度变化/%</td><td>≤50</td><td>&lt;50</td></tr><tr><td>体积变化/%</td><td>12~35</td><td>27.8</td><td>延伸率变化/%</td><td>≤50</td><td>&lt;50</td></tr><tr><td>FKM胶(175C,72h)</td><td></td><td></td><td>硬度变化/%</td><td>≤20</td><td>&lt;20</td></tr><tr><td>体积变化/%</td><td>2~25</td><td>11.8</td><td></td><td></td><td></td></tr></table>

# 2.1.7 毒性试验 空军644部队进行毒性考察后确认，4109号润滑油属基本无毒物质，对人体不会造成危害。

# 2.2 力学性能

# 2.3 耐环境性能

# 2.4 工艺性能

# 2.5 使用性能

2.5.1 氧化安定性-温度时间特性4] 用SH/T0450-1992《合成油氧化腐蚀测定法》考察4109号润滑油的氧化降解特性。试验条件为：试验油样 $25\mathrm{mL}$ ，空气为干燥空气，空气通入量 $50~\mathrm{mL / min}$ ，金

属试片有45号钢、T2铜、LY12铝、MB8镁。试验时间为 $50\mathrm{h}$ 时，4109号润滑油的降解特性，即粘度变化（40C）和酸值变化与温度的关系见图2-2。试验温度为190℃时，4109号润滑油的降解特性与时间的关系见图2-3。

图片摘要：该图主要展示 2 24109号润滑油的降解特性与温度的关系(50h)。
![](images/137bf09ae44b69a8f6959d3eebd599910f515d7f2274085dbc9a4597a10eab88.jpg)

图片摘要：该图主要展示 2 24109号润滑油的降解特性与温度的关系(50h)。
![](images/160117f5e93727ef3ff6e6c49cb1009f52ce952493453f87643cf7daf15aa1bf.jpg)  
图2-24109号润滑油的降解特性与温度的关系(50h)

图片摘要：该图主要展示 2 24109号润滑油的降解特性与温度的关系(50h)。
![](images/39e5134ee6c6c218feeb98faca0f4e07aff83fcab23aca94ffb9bc7d41b5f28b.jpg)

图片摘要：该图主要展示 2 24109号润滑油的降解特性与温度的关系(50h)图2 34109号润滑油的降解特性与时间的关系（190C） 2.5。
![](images/54b18725327f5472f78b06e3d7026e06ffee1bc84e4684398fb5dc72cb9ea2f2.jpg)  
图2-34109号润滑油的降解特性与时间的关系（190C）

2.5.2 润滑性 用四球试验机在转速 $1500 \mathrm{r} / \mathrm{min}$ 的条件下测定的结果见表2-6。其中最大无卡咬负荷的运转时间为 $60 \mathrm{~s}$ ，其余按GB/T3142方法进行。

表2-6  

<table><tr><td>试验温度/℃</td><td>最大无卡咬负荷/N</td><td>烧结负荷/N</td><td>综合磨损值/N</td></tr><tr><td>常温</td><td>608</td><td>1082</td><td>231</td></tr><tr><td>175</td><td>343</td><td>1235</td><td>139</td></tr></table>

2.5.3 低温泵送性 4109号润滑油的低温泵送性见表2-7。

表2-7[1]  

<table><tr><td rowspan="2">试验项目</td><td colspan="7">试验温度/℃</td></tr><tr><td>0</td><td>-10</td><td>-20</td><td>-30</td><td>-40</td><td>-45</td><td>-50</td></tr><tr><td>泵出口压力/Pa</td><td>36.3</td><td>37.2</td><td>39.2</td><td>41.2</td><td>43.1</td><td>45.1</td><td>49.0</td></tr><tr><td>泵入口真空度/10³Pa</td><td>0</td><td>0</td><td>16.0</td><td>18.7</td><td>21.3</td><td>24.0</td><td>24.3</td></tr><tr><td>流量/(mL/min)</td><td>4320</td><td>2697</td><td>1288</td><td>679</td><td>300</td><td>238</td><td>189</td></tr></table>

2.5.4 结焦性 按F/SY P407方法进行 $12\mathrm{h}$ 结焦试验，总结焦量为 $103\mathrm{mg}$ 。试验条件如下：

油量： $600~\mathrm{mL}$ ；入口温度： $100\mathrm{C}$

试油流速： $100\mathrm{mL / min}$ ；管底温度： $260^{\circ}C$

空气流量： $1000\mathrm{mL / min}$ ；油箱温度： $100\mathrm{C}$ 。

2.5.5 齿轮承载能力 以齿面破坏 $60\%$ 的负荷为失效标志的试验结果见表2-8。

表2-8  

<table><tr><td>试验机类型</td><td>试验温度/C</td><td>完全失效负荷/(N/cm)</td></tr><tr><td>CH-1齿轮试验机</td><td>110</td><td>2744</td></tr><tr><td>IAE齿轮试验机</td><td>175</td><td>2704</td></tr><tr><td>IAE齿轮试验机</td><td>200</td><td>2352</td></tr></table>

# 2.5.6 轴承试验

2.5.6.1 用2916T2滚针轴承在A601轴承试验机上，于 $175\sim 200^{\circ}C$ 按规定的温度一时间程序运转 $200\mathrm{h}$ ，轴承磨损正常，无沉淀和积炭，未见腐蚀。  
2.5.6.2 用1032926滚针轴承在8508型轴承试验机上，模拟涡轮喷气发动机工作状态，于转速 $11400\mathrm{r / min}$ 、负荷 $5.9\sim 29.4\mathrm{kN}$ 、轴承温度为 $200^{\circ}C$ 、回油温度为 $140\sim 170^{\circ}C$ 条件下运转 $200\mathrm{h}$ ，轴承工作正常。  
2.5.7 发动机台架试验 4109号润滑油先后在多种涡轮喷气发动机上进行台架试车，发动机工作正常。试车后4109油的粘度、酸值、闪点变化不大。  
2.5.8 试飞 4109 号润滑油早期曾分别在歼击机、直升机和无人驾驶飞机上进行试飞，累计试飞 200 多小时，各发动机工作状况良好，滑油温升和油压均正常。迄今已在上述机种上经受了长年使用的考验。

# 3 使用工艺

# 4 其他

4.1 包装 每铁桶 $3.5\mathrm{kg}$ 或 $\mathbf{1kg}$ 。  
4.2 运输 按SH0164《石油产品包装、贮运及交货验收规则》进行。   
4.3 贮运 按SH0164《石油产品包装、贮运及交货验收规则》进行。贮存在清洁干燥处，避开热源，防止日光直射。贮存期为3年。

# 5 使用建议

选用。

# 参考文献

1 一坪化工厂.4109号合成航空润滑油研制总结.1977  
2 一坪化工厂.4109合成航空润滑油.合成润滑材料，1977(2)  
3 空军644部队. 4109合成润滑油的毒性考察. 合成润滑材料, 1976(3)  
4. 北京航空材料研究院. 航空润滑油氧化安定性试验报告. 1999  
5 一坪化工厂.4109号合成航空润滑油试飞情况综合报告.1974  
例6 一坪化工厂.4109号合成航空润滑油贮存性能考察.合成润滑材料，1977(4)

编写 曾宪恕

审校 唐俊杰

# 涡轮发动机用合成润滑油（低粘度）（二）

# 4010号合成航空润滑油

# 1 概述

4010号合成航空润滑油由酯类油加多种添加剂精制而成，是一种Ⅱ型低粘度发动机润滑油，与4109号润滑油相比，在低温性能和高温稳定性能方面有明显的提高，与符合MIL-L-7808J标准的国外参比油相当，可以与丁腈橡胶、硅橡胶及氟橡胶等密封材料配合使用，润滑油接触部分应为不含铅材料。适用于涡轮喷气发动机的润滑系统。使用温度为 $-54\sim 200^{\circ}C$ 。

1.1 牌号及名称 4010号合成航空润滑油。  
1.2 基本组成 新戊基多元醇酯、抗氧剂、抗磨剂、金属钝化剂。  
1.3 材料标准 GJB 135A-1998《合成航空润滑油规范》。  
1.4 使用工艺说明书   
1.5 供应状态   
1.6 应用概况 通过涡轮喷气发动机台架试车，累计试车时间超过 $1000\mathrm{h}$ 。  
1.7 研制及生产单位 中国石化集团公司重庆一坪高级润滑油公司研制并生产。  
1.8 鉴定级别及日期 1996年7月10日由中国石化集团公司组织鉴定；1996年10月通过国家经贸委国防司、国防科工委等组织的总体验收。

# 2 性能

# 2.1 物理及化学性能

2.1.1 红外光谱 见图2-1。

图片摘要：该图主要展示 2 1 4010号润滑油红外光谱。
![](images/9eeb9aac71ee46869eb65c04a2528c5c0f61d592638ab586b8277c647fed03c1.jpg)  
图2-1 4010号润滑油红外光谱

2.1.2 基本物理及化学性能 见表2-1。

表2-1
