Repository: C-zj02/CFD-claw

<div align="center">

**English** | [中文](#中文版) | [Français](README_FR.md) | [Русский](README_RU.md) | [हिन्दी](README_HI.md) | [العربية](README_AR.md) | [Português](README_PT.md)

# 🚀 Claude Code Python

**A Complete Python Reimplementation Based on Real Claude Code Source**

*From TypeScript Source → Rebuilt in Python with ❤️*

***
**🔥 Active Development • New Features Weekly 🔥**

</div>

***

## 🎯 What is This?

**Clawd Code** is a **complete Python rewrite** of Claude Code, based on the **real TypeScript source code**.

File: RAG-data/中国航空材料手册(第2版) 第10卷  燃料与润滑材料、纺织材料201-400.pdf-90dcc96a-4ddc-4ad5-8f74-73a062da4106.md (part 3 of 9)
动的部件。7903号耐油密封脂的性能符合美国军用标准MIL-G-6032D规定的要求。使用温度为 $-20\sim 150^{\circ}C$ 。
2 中国科学院兰州化学物理研究所. JS 三层复合材料的摩擦磨损性能. 1982  
3 中国科学院兰州化学物理研究所. JS1金属塑料自润滑复合材料制备新方法的研究.1992

编写 沈维长 张招柱

审校 陈润斋

附录 国外喷气燃料与润滑材料标准  
美国航空汽油规范  

<table><tr><td rowspan="2" colspan="2"></td><td colspan="3">ASTM D 910-97</td><td rowspan="2">ASTM 标准试验方法</td></tr><tr><td>80</td><td>100LJ</td><td>100</td></tr><tr><td>抗爆性</td><td></td><td></td><td></td><td></td><td></td></tr><tr><td>贫油混合气马达法辛烷值</td><td>最小</td><td>80.0</td><td>99.5</td><td>99.5</td><td>D 2700</td></tr><tr><td>富油混合气增压法</td><td></td><td></td><td></td><td></td><td>D 909</td></tr><tr><td>辛烷值①</td><td>最小</td><td>87.0</td><td></td><td></td><td></td></tr><tr><td>品度值②</td><td>最小</td><td>-</td><td>30</td><td>130</td><td></td></tr><tr><td>四乙基铅/(mL TEL/L)</td><td>最大</td><td>0.13</td><td>0.53</td><td>1.06</td><td>D 3341</td></tr><tr><td>(gPb/L)</td><td>最大</td><td>0.14</td><td>0.56</td><td>1.12</td><td></td></tr><tr><td>颜色</td><td></td><td>红</td><td>蓝</td><td>绿</td><td>D 2392</td></tr><tr><td>染料含量③</td><td></td><td></td><td></td><td></td><td></td></tr><tr><td>蓝色染料/(mg/L)</td><td>最大</td><td>0.2</td><td>2.7</td><td>2.7</td><td></td></tr><tr><td>黄色染料/(mg/L)</td><td>最大</td><td>无</td><td>无</td><td>2.8</td><td></td></tr><tr><td>红色染料/(mg/L)</td><td>最大</td><td>2.3</td><td>无</td><td>无</td><td></td></tr><tr><td>密度(15℃)/(kg/m3)</td><td></td><td></td><td>报告</td><td></td><td>D 1298或D 4052</td></tr><tr><td>馏程</td><td></td><td></td><td></td><td></td><td>D 86</td></tr><tr><td>初馏点/℃</td><td></td><td></td><td>报告</td><td></td><td></td></tr><tr><td>10%馏出温度/℃</td><td>最高</td><td></td><td>75</td><td></td><td></td></tr><tr><td>40%馏出温度/℃</td><td>最低</td><td></td><td>75</td><td></td><td></td></tr><tr><td>50%馏出温度/℃</td><td>最高</td><td></td><td>105</td><td></td><td></td></tr><tr><td>90%馏出温度/℃</td><td>最高</td><td></td><td>135</td><td></td><td></td></tr><tr><td>终馏点/℃</td><td>最高</td><td></td><td>170</td><td></td><td></td></tr><tr><td>10%与50%馏出温度之和/℃</td><td>最小</td><td></td><td>135</td><td></td><td></td></tr><tr><td>回收量/%</td><td>最小</td><td></td><td>90</td><td></td><td></td></tr><tr><td>损失量/%</td><td>最大</td><td></td><td>1.5</td><td></td><td></td></tr><tr><td>残留量/%</td><td>最大</td><td></td><td>1.5</td><td></td><td></td></tr><tr><td rowspan="2">蒸汽压(38℃)/kPa</td><td>最小</td><td></td><td>38.0</td><td></td><td>D 323或D 5190</td></tr><tr><td>最大</td><td></td><td>49.0</td><td></td><td>或D 5191</td></tr><tr><td>冰点/℃</td><td>最高</td><td></td><td>-58</td><td></td><td>D 2386</td></tr><tr><td>硫质量分数/%</td><td>最大</td><td></td><td>0.05</td><td></td><td>D 1266或D 2622</td></tr><tr><td>净热值/(MJ/kg)</td><td>最小</td><td></td><td>13.5</td><td></td><td>D 4529或D 3338</td></tr><tr><td>铜片腐蚀(100℃,2)/级</td><td>最大</td><td></td><td>1</td><td></td><td>D 130</td></tr><tr><td>氧化安定性(老化5h)</td><td></td><td></td><td></td><td></td><td>D 873</td></tr><tr><td>潜在胶质/(mg/100mL)</td><td>最大</td><td></td><td>6</td><td></td><td></td></tr><tr><td>铅沉淀/(mg/100mL)</td><td>最大</td><td></td><td>3</td><td></td><td></td></tr><tr><td>水反应</td><td></td><td></td><td></td><td></td><td>D 1094</td></tr><tr><td>体积变化/mL</td><td>最大</td><td></td><td>±2</td><td></td><td></td></tr><tr><td>电导率/(pS/m)</td><td>最大</td><td></td><td>450°</td><td></td><td>D 2624</td></tr></table>

① 抗爆性的辛烷值/品度值应报告准至0.1。  
$②$ 所示染料最大浓度不包括液态染料中的溶剂。  
③ 仅适用于加了抗静电剂的燃料。

附录 国外喷气燃料与润滑材料标准  

<table><tr><td colspan="5">俄罗斯航空汽油标准</td></tr><tr><td rowspan="2" colspan="2">指标名称</td><td colspan="2">TOCT 1012-1975(1992)</td><td rowspan="2">试 验 方 法</td></tr><tr><td>B.95/130</td><td>B.91-115</td></tr><tr><td>四乙基铅质量分数/(g/kg)</td><td>最大</td><td>3.1</td><td>2.5</td><td>TOCT 13210 -1972 或 28782 -1990</td></tr><tr><td>抗爆性</td><td></td><td></td><td></td><td></td></tr><tr><td>辛烷值(马达法)</td><td>不小于</td><td>95</td><td>91</td><td>TOCT 511-1982</td></tr><tr><td>富油混合气品度</td><td>不小于</td><td>130</td><td>115</td><td>TOCT 3338-1968</td></tr><tr><td>低热值/(J/kg)</td><td>不小于</td><td colspan="2">42947×10-4</td><td>TOCT 21261 1975</td></tr><tr><td>馏程</td><td></td><td></td><td></td><td>TOCT 2177-1982</td></tr><tr><td>初馏点/℃</td><td>不低于</td><td colspan="2">40</td><td></td></tr><tr><td>10%馏出温度/℃</td><td>不高于</td><td colspan="2">82</td><td></td></tr><tr><td>50%馏出温度/℃</td><td>不高于</td><td colspan="2">105</td><td></td></tr><tr><td>90%馏出温度</td><td>不高于</td><td colspan="2">145</td><td></td></tr><tr><td>97.5%馏出温度</td><td>不高于</td><td colspan="2">180</td><td></td></tr><tr><td>残留量/%</td><td>不大于</td><td colspan="2">1.5</td><td></td></tr><tr><td>饱和蒸汽压/mmHg</td><td></td><td>250~340</td><td>220~360</td><td>TOCT 1756 1979 或 2781 1990</td></tr><tr><td>酸度(以 KOH 计)/(mg/100 mL)</td><td>不大于</td><td colspan="2">0.3</td><td>TOCT 5985-1979</td></tr><tr><td>芳烃质量分数/%</td><td>不大于</td><td colspan="2">35</td><td>TOCT 6994 1974</td></tr><tr><td>结晶点/℃</td><td>不高于</td><td colspan="2">-60</td><td>TOCT 5066-1965 (方法,未脱水)</td></tr><tr><td>碘值(以I2计)/(g/100 g)</td><td>不大于</td><td>6.0</td><td>2.0</td><td>TOCT 2070-1982</td></tr><tr><td>实际胶质/(mg/100 mL)</td><td>不大于</td><td>4</td><td>3</td><td>TOCT 1567-1983 或 8489-1985</td></tr><tr><td>硫质量分数/%</td><td>不大于</td><td colspan="2">0.03</td><td>TOCT 19121-1973</td></tr><tr><td>铜片试验</td><td></td><td colspan="2">合格</td><td>TOCT 6321 1969</td></tr><tr><td>水溶性酸和碱的含量</td><td></td><td colspan="2">无</td><td>TOCT 6307 1975</td></tr><tr><td>机械杂质和水的含量</td><td></td><td colspan="2">无</td><td>目视</td></tr><tr><td>透明度</td><td></td><td colspan="2">透明</td><td>目视</td></tr><tr><td>颜色</td><td></td><td>黄色</td><td>绿色</td><td>目视</td></tr><tr><td>对羟基二苯胺质量分数/%</td><td></td><td colspan="2">0.002~0.005</td><td>TOCT 7423 -1955</td></tr><tr><td>稳定期/h</td><td>不小于</td><td colspan="2">12</td><td>TOCT 6667-1975</td></tr><tr><td>密度(20℃)/(g/mL)</td><td></td><td colspan="2">必测</td><td>TOCT 3900-1985</td></tr><tr><td>着色剂质量分数/(mg/kg)</td><td></td><td>油溶性黄K6±1</td><td>油溶性绿K6±1</td><td>TOCT 20924-1975</td></tr></table>

① 透明度、颜色、机械杂质和水倒入直径 $40 \sim 45 \mathrm{~mm}$ 的玻璃量筒中目视。  
②取得需方同意，允许生产“稳定期不小于 $8\mathrm{h}$ ”的航空汽油。

美国航空涡轮燃料规范  

<table><tr><td rowspan="2">要求</td><td colspan="2">MIL-DTL-5624T</td><td rowspan="2">MIL.T83133DJP-8(煤油型)</td><td rowspan="2">MIL-DTL25521EJPTS(热安定煤油型)</td><td colspan="3">ASTM D 1655-1998</td><td rowspan="2">试验方法ASTM标准</td></tr><tr><td>JP-1(宽馏分汽油型)</td><td>JP-5(JP-5ST)(高闪点煤油型)</td><td>Jet A(煤油型)</td><td>Jet A-1(煤油型)</td><td>Jet B(宽馏分汽油型)</td></tr><tr><td>颜色/赛波特</td><td>报告</td><td>报告</td><td>报告,不限制</td><td>≥-24</td><td></td><td></td><td></td><td>D156</td></tr><tr><td>总酸值(以KOH计)/(mg/g)</td><td>≤0.015</td><td>≤0.015</td><td>≤0.015</td><td>≤0.015</td><td>≥-0.10</td><td>≤0.10</td><td></td><td>D3242</td></tr><tr><td>芳香烃体积分数/%</td><td>≤25.0</td><td>≤25.0</td><td>≤25.0</td><td>5.4~20.0</td><td>≤25</td><td>≤25</td><td>≤25</td><td>D1319</td></tr><tr><td>烯烃体积分数/%</td><td>--</td><td></td><td>≤5.0</td><td>-</td><td></td><td></td><td></td><td>D1393</td></tr><tr><td rowspan="2">硫醇硫质量分数/%或博士试验</td><td>≤0.002</td><td>≤0.002</td><td>≤0.002</td><td>≤0.001</td><td>≤0.003</td><td>≤0.003</td><td>≤0.003</td><td>D3227</td></tr><tr><td>阴性</td><td>阴性</td><td>阴性</td><td>阴性</td><td></td><td></td><td></td><td>D1952</td></tr><tr><td>总硫质量分数/%</td><td>≤0.40</td><td>≤0.40</td><td>≤0.30</td><td>≤0.3</td><td>≤0.3</td><td>≤0.30</td><td>≤0.3</td><td>D1266、D1291</td></tr><tr><td>馏程/℃</td><td></td><td></td><td></td><td></td><td></td><td></td><td></td><td>D86</td></tr><tr><td>初馏点</td><td>报告</td><td>报告</td><td>报告,不限制</td><td>≥157</td><td></td><td></td><td></td><td></td></tr><tr><td>10%回收温度</td><td>报告</td><td>≤206</td><td>≤205</td><td>≤195</td><td>≥205</td><td>≤205</td><td></td><td></td></tr><tr><td>20%回收温度</td><td>≥100</td><td>报告</td><td>报告,不限制</td><td></td><td></td><td></td><td></td><td></td></tr><tr><td>50%回收温度</td><td>≥125</td><td>报告</td><td>报告,不限制</td><td>≥201</td><td>报告</td><td>报告</td><td>≤190</td><td></td></tr><tr><td>90%回收温度</td><td>报告</td><td>报告</td><td>报告,不限制</td><td>≥238</td><td>报告</td><td>报告</td><td>≤245</td><td></td></tr><tr><td>终馏点</td><td>≤275</td><td>≤300</td><td>≤300</td><td>≤360</td><td>≤300</td><td>≤300</td><td></td><td></td></tr><tr><td>残留物体积分数/%</td><td>≤1.5</td><td>≤1.5</td><td>≤1.5</td><td>≤1.5</td><td>≤1.5</td><td>≤1.5</td><td>≤1.5</td><td></td></tr><tr><td>损失物体积分数/%</td><td>≤1.5</td><td>≤1.5</td><td>≤1.5</td><td>≤1.5</td><td>≤1.5</td><td>≤1.5</td><td>≤1.5</td><td></td></tr><tr><td>闪点/C</td><td></td><td>≥60</td><td>≥38</td><td>≥13</td><td>≥38</td><td>≥38</td><td></td><td>D56、D93</td></tr><tr><td>密度(15℃)/(kg/L)</td><td>0.751~0.802</td><td>0.788~0.845</td><td>0.775~0.810</td><td>0.767~0.797</td><td>0.775~0.840</td><td>0.775~0.840</td><td>0.751~0.802</td><td>D1298、D1052</td></tr><tr><td>蒸汽压(37.8℃)/kPa</td><td>14~21</td><td></td><td></td><td></td><td></td><td></td><td></td><td>D323</td></tr><tr><td>冰点/C</td><td>≤-58</td><td>≤-46</td><td>≤-47</td><td>≤-53</td><td>≤-40</td><td>≤-47</td><td>≤50</td><td>D2386</td></tr><tr><td>粘度(-20℃)/(mm/s2)</td><td>--</td><td>≤8.5</td><td>≤8.0</td><td>≤12.0(40℃)</td><td>≤8.0</td><td>≤8.0</td><td></td><td>D445</td></tr><tr><td>燃烧热/(MJ/kg)</td><td>≥42.8</td><td>≥42.6</td><td>≥42.8</td><td>≥42.8</td><td>≥42.8</td><td>≥42.8</td><td>≥42.8</td><td>D3338、D240</td></tr><tr><td>十六烷指数计算值</td><td></td><td>报告</td><td>报告,不限制</td><td></td><td></td><td></td><td></td><td>D976</td></tr><tr><td>氢质量分数/%</td><td>≥13.5</td><td>≥13.4</td><td>≥13.4</td><td>≥14.0</td><td>--</td><td>--</td><td></td><td>D3701</td></tr><tr><td>辉光值</td><td>≥20.0</td><td>≥19.0</td><td>≥25.0</td><td>≥25.0</td><td>≥25</td><td>≥25</td><td>≥25</td><td>D1740</td></tr><tr><td rowspan="2">烟点/mm或烟点/mm和萘系烃物体积分数/%</td><td></td><td></td><td>≥19</td><td></td><td>≥18</td><td>≥18</td><td>≥18</td><td></td></tr><tr><td></td><td></td><td>≤3.0</td><td></td><td>≤3.0</td><td>≤3.0</td><td>≤3</td><td>D1840</td></tr><tr><td>铜片腐蚀(100℃,2h)</td><td>≤1</td><td>≤1</td><td>≤1</td><td>≤1b</td><td>≤1</td><td>≤1</td><td>≤1</td><td>D130</td></tr><tr><td>热安定性(260℃)</td><td></td><td></td><td></td><td>(C35℃)</td><td></td><td></td><td></td><td>D3241</td></tr><tr><td>压力降/mmHg</td><td>≤25</td><td>≤25</td><td>≤25</td><td>≤25</td><td>≤25</td><td>≤25</td><td>≤25</td><td></td></tr><tr><td>管沉积/级</td><td>&lt;3</td><td>&lt;3</td><td>≤3</td><td>≤12</td><td>&lt;3</td><td>&lt;3</td><td>&lt;3</td><td></td></tr><tr><td>实际胶质/(mg/100mL)</td><td>≤7.0</td><td>≤7.0</td><td>≤7.0</td><td>≤5.0</td><td>≤7</td><td>≤7</td><td>≤7</td><td>D381</td></tr><tr><td>颗粒物/(mg/L)</td><td>≤1.0</td><td>≤1.0</td><td>≤1.0</td><td>≤0.3(0.5)</td><td></td><td></td><td></td><td>D2276</td></tr><tr><td>过滤时间/min</td><td>≤10</td><td>≤15</td><td>≤15</td><td></td><td></td><td></td><td></td><td>附录A、D2276</td></tr><tr><td>水反应</td><td></td><td></td><td></td><td></td><td></td><td></td><td></td><td>D1094</td></tr><tr><td rowspan="2">要求</td><td colspan="2">MIL-DTL-5624T</td><td rowspan="2">MIL-T-83133DJP-8(煤油型)</td><td rowspan="2">MIL-DTL-25524EJP1S(热安定煤油型)</td><td colspan="3">ASTM D 1655-1998</td><td rowspan="2">试验方法ASTM 标准</td></tr><tr><td>JP-4(宽馏分汽油型)</td><td>JP-5(JP-5ST)(高闪点煤油型)</td><td>Jet A(煤油型)</td><td>Jet A-1(煤油型)</td><td>Jet B(宽馏汽油分型)</td></tr><tr><td>界面评价/级</td><td>≤1b</td><td>≤1b</td><td>≤1b</td><td>≤1b</td><td>≤1b</td><td>≤1b</td><td>≤1b</td><td></td></tr><tr><td>水分离指数</td><td>≥702</td><td>≥704</td><td>≥704</td><td>报告</td><td></td><td>--</td><td></td><td>D3948</td></tr><tr><td rowspan="2">燃料系统防冰剂体积分数/%</td><td>0.10</td><td>0.15</td><td>0.10</td><td>0.10</td><td></td><td>--</td><td></td><td rowspan="2">D5006</td></tr><tr><td>0.15</td><td>0.20</td><td>0.15</td><td>0.15</td><td></td><td>--</td><td></td></tr><tr><td>燃料电导率/(pS/m)</td><td>150~600</td><td>--</td><td>150~600</td><td>--</td><td>50~450</td><td>50~450</td><td>50~450</td><td>D2624</td></tr><tr><td>JFA-5添加剂/(mg/L)</td><td></td><td>--</td><td>--</td><td>--</td><td>11.1</td><td></td><td></td><td></td></tr></table>

注：1. 允许加入的添加剂有抗氧剂、金属钝化剂、防腐蚀/润滑剂、燃料系统防冰剂、抗静电剂等，通常要求报告添加剂的类型和加入量。  
2. 对 Jet A, Jet A-1 和 Jet B 要求满足辉光值、烟点和萘系烃含量二者中任一项即可。  
① JP-5ST 为高闪点煤油型专用试验燃料，用于发动机开发和鉴定。除芳烃、氢含量、密度和烟点要求更严（芳烃含量为 $23.0\% \sim 27.0\%$ ，氢含量为 $13.3\% \sim 13.5\%$ ，密度为 $0.815 \sim 0.845 \mathrm{~kg} / \mathrm{L}$ ，烟点为 $18.0 \sim 21.0 \mathrm{~mm}$ ）外，其他质量要求同普通 JP-5 燃料。  
② 水分离指数随所加添加剂种类不同要求亦不同。该值为各类添加剂均加后。

俄罗斯喷气发动机燃料标准  

<table><tr><td colspan="2" rowspan="3">指标名称</td><td colspan="6">FOCT 10227 1986(1996)</td><td colspan="2">FOCT12308-1989(1992)</td><td rowspan="3">试验方法</td></tr><tr><td colspan="2">TC-1(煤油型)</td><td>T-1c(煤油型)</td><td>T1(煤油型)</td><td>T-2(宽馏分)</td><td>PT(煤油)</td><td rowspan="2">T-6(热安定性)</td><td rowspan="2">T 8B(热安定性)</td></tr><tr><td colspan="2">高级品一级品</td><td>高级品</td><td>一级品</td><td>一级品</td><td>高级品</td></tr><tr><td>密度(20℃)/(kg/m3)</td><td>不小于</td><td>780</td><td>755</td><td>810</td><td>800</td><td>755</td><td>755</td><td>840</td><td>800</td><td>FOCT 3900-1985</td></tr><tr><td>馏程</td><td></td><td></td><td></td><td></td><td></td><td></td><td></td><td></td><td></td><td>FOCT 2177-1982</td></tr><tr><td rowspan="2">初馏点/℃</td><td>不低于</td><td>-</td><td>-</td><td>-</td><td>-</td><td>60</td><td>135</td><td>-</td><td>-</td><td rowspan="9">FOCT 33-1982</td></tr><tr><td>不高于</td><td>150</td><td>150</td><td>150</td><td>150</td><td>-</td><td>155</td><td>195</td><td>165</td></tr><tr><td>10%馏出温度/℃</td><td>不高于</td><td>165</td><td>165</td><td>175</td><td>175</td><td>145</td><td>175</td><td>220</td><td>185</td></tr><tr><td>50%馏出温度/℃</td><td>不高于</td><td>195</td><td>195</td><td>225</td><td>225</td><td>195</td><td>225</td><td>225</td><td>不规定</td></tr><tr><td>90%馏出温度/℃</td><td>不高于</td><td>230</td><td>230</td><td>270</td><td>270</td><td>250</td><td>270</td><td>290</td><td>不规定</td></tr><tr><td>98%馏出温度/℃</td><td>不高于</td><td>250</td><td>250</td><td>280</td><td>280</td><td>280</td><td>280</td><td>615</td><td>280</td></tr><tr><td>运动粘度/(mm2/s)</td><td></td><td></td><td></td><td></td><td></td><td></td><td></td><td></td><td></td></tr><tr><td>20℃</td><td>不小于</td><td>1.30</td><td>1.25</td><td>1.50</td><td>1.70</td><td>1.05</td><td>1.25</td><td>≤4.5</td><td>1.5</td></tr><tr><td>-40℃</td><td>不大于</td><td>8</td><td>8</td><td>16</td><td>16</td><td>6</td><td>16</td><td>60</td><td>16</td></tr><tr><td>净热值/(kJ/kg)</td><td>不小于</td><td>43210</td><td>42900</td><td>42900</td><td>42900</td><td>43100</td><td>43120</td><td>42900</td><td>42900</td><td>FOCT 1065-1975</td></tr><tr><td>烟点/mm</td><td>不小于</td><td>25</td><td>25</td><td>20</td><td>20</td><td>20</td><td>25</td><td>20</td><td>20</td><td>FOCT 338-1974</td></tr><tr><td rowspan="2">酸度(以KOH计)/(mg/100mL)</td><td></td><td></td><td></td><td></td><td></td><td></td><td></td><td></td><td></td><td rowspan="2">FOCT 5985-1979</td></tr><tr><td>不大于范围</td><td>0.7-</td><td>0.7-</td><td>0.7</td><td>0.7</td><td>0.7</td><td>-0.2~0.7</td><td>0.50.4~0.7</td><td>0.4~0.7</td></tr><tr><td colspan="2" rowspan="3">指标名称</td><td colspan="6">TOCT 10227 - 1986(1996)</td><td colspan="2">TOCT12308-1989(1992)</td><td rowspan="3">试验方法</td></tr><tr><td colspan="2">TC 1(煤油型)</td><td>T-1c(煤油型)</td><td>T-1(煤油型)</td><td>T-2(宽馏分)</td><td>PT(煤油)</td><td rowspan="2">T-6(热安定性)</td><td rowspan="2">T-8B(热安定性)</td></tr><tr><td>高级品</td><td>一级品</td><td>高级品</td><td>一级品</td><td>一级品</td><td>高级品</td></tr><tr><td>碘值(以I2计)/(g/100g)</td><td>不大于</td><td>2.5</td><td>2.5</td><td>2.0</td><td>2.0</td><td>3.5</td><td>0.5</td><td>0.8</td><td>0.9</td><td>TOCT 2070 - 1982</td></tr><tr><td>闪点(闭杯)/℃</td><td>不低于</td><td>28</td><td>28</td><td>30</td><td>30</td><td>-</td><td>28</td><td>62</td><td>45</td><td>TOCT 6356 - 1975</td></tr><tr><td>结晶点/C</td><td>不高于</td><td>-60</td><td>-60</td><td>-60</td><td>-60</td><td>60</td><td>-55</td><td>-60</td><td>-50</td><td>TOCT 5056 - 1956</td></tr><tr><td rowspan="4">静态热安定性(150℃,5h)沉淀量/(mg/100mL)可溶性胶质/(mg/100mL)不可溶性胶质/(mg/100mL)</td><td rowspan="4">不大于不大于</td><td rowspan="4">18-</td><td rowspan="4">18</td><td rowspan="4">6</td><td rowspan="4">35-</td><td rowspan="4">18-</td><td rowspan="4">630</td><td rowspan="4">660</td><td rowspan="4">6不规定</td><td rowspan="2">TOCT 11802 - 1966</td></tr><tr></tr><tr><td rowspan="2">TOCT 8489</td></tr><tr></tr><tr><td>芳烃质量分数/%</td><td>不大于</td><td>22</td><td>22</td><td>20</td><td>20</td><td>22</td><td>22</td><td>10</td><td>20</td><td>TOCT 6994 - 1974</td></tr><tr><td>实际胶质/(mg/100mL)</td><td>不大于</td><td>3</td><td>5</td><td>6</td><td>6</td><td>5</td><td>4</td><td>4</td><td>4</td><td>TOCT 1567 - 1983</td></tr><tr><td>总硫质量分数/%</td><td>不大于</td><td>0.2</td><td>0.25</td><td>0.10</td><td>0.10</td><td>0.25</td><td>0.10</td><td>0.05</td><td>0.10</td><td>TOCT 19121 - 1973</td></tr><tr><td>硫醇硫质量分数/%</td><td>不大于</td><td>0.003</td><td>0.005</td><td>0.001</td><td>0.001</td><td>0.005</td><td>0.001</td><td>无</td><td>0.001</td><td>TOCT 17323 - 1971</td></tr><tr><td>硫化氢含量</td><td>无</td><td>无</td><td>无</td><td>无</td><td>无</td><td>无</td><td>无</td><td>无</td><td>无</td><td>TOCT 17323 - 1971</td></tr><tr><td>铜片试验(100℃,3h)</td><td>合格</td><td>合格</td><td>合格</td><td>合格</td><td>合格</td><td>合格</td><td>合格</td><td>合格</td><td>合格</td><td>TOCT 1761 1975</td></tr><tr><td>水溶性酸或碱</td><td>无</td><td>无</td><td>无</td><td>无</td><td>无</td><td>无</td><td>无</td><td>无</td><td>无</td><td>TOCT 6307 - 1975</td></tr><tr><td>环烷酸皂含量</td><td>无</td><td>无</td><td>无</td><td>无</td><td>无</td><td>无</td><td>无</td><td>无</td><td>无</td><td>TOCT 21103 1975</td></tr><tr><td>机械杂质和水分</td><td>无</td><td>无</td><td>无</td><td>无</td><td>无</td><td>无</td><td>无</td><td>无</td><td>无</td><td>日视</td></tr><tr><td>萘系烃质量分数/%</td><td>不大于</td><td>-</td><td>-</td><td></td><td>-</td><td>-</td><td>1.5</td><td>0.5</td><td>2.0</td><td>TOCT 17749 1972</td></tr><tr><td>辉光值</td><td>不小于</td><td>-</td><td>-</td><td>-</td><td>-</td><td></td><td>50</td><td>45</td><td>50</td><td>TOCT 17750 - 1972</td></tr><tr><td rowspan="3">动态热安定性(150~180℃,5h)过滤器上的压力降/kPa</td><td rowspan="3">不大于</td><td rowspan="3">-</td><td rowspan="3">-</td><td rowspan="3">-</td><td rowspan="3">-</td><td rowspan="3"></td><td rowspan="3">10</td><td rowspan="3">10</td><td rowspan="3">10</td><td></td></tr><tr><td></td></tr><tr><td></td></tr><tr><td rowspan="2">水反应/级界面状态</td><td rowspan="2">不大于</td><td rowspan="2">1</td><td rowspan="2">1</td><td rowspan="2"></td><td rowspan="2">-</td><td rowspan="2">-</td><td rowspan="2">1</td><td rowspan="2">1</td><td rowspan="2">1</td><td>TOCT27154 - 1986</td></tr><tr><td></td></tr><tr><td rowspan="2">分离情况</td><td rowspan="2">分离情况</td><td rowspan="2">1</td><td rowspan="2">1</td><td rowspan="2"></td><td rowspan="2"></td><td rowspan="2"></td><td rowspan="2">1</td><td rowspan="2">1</td><td rowspan="2">1</td><td></td></tr><tr><td></td></tr><tr><td>电导率(20℃)/(pS/m)</td><td>50~600</td><td>50~600</td><td>-</td><td>-</td><td>-</td><td>-</td><td>50~600</td><td>-</td><td>50~600</td><td>TOCT 25950 - 1983</td></tr><tr><td>饱和蒸汽压/kPa</td><td>不大于</td><td>-</td><td>-</td><td>-</td><td>-</td><td>133</td><td>-</td><td>-</td><td>-</td><td>TOCT 17560 - 1952</td></tr><tr><td>水溶性碱化合物总量</td><td></td><td></td><td>-</td><td>无</td><td>无</td><td>无</td><td>-</td><td>-</td><td></td><td></td></tr></table>

注：1. 电导率仅对含抗静电添加剂的燃料。  
2. 长期贮存（超过3年）后，允许燃料性能偏离表中的标准：  
酸度（以KOH计）—0.1mg/100mL;   
实际胶质-- $2\mathrm{mg} / 100\mathrm{mL}$   
静态热安定性的沉淀量—— $2\mathrm{mg} / 100\mathrm{mL}$ 。  
3. 酸度范围仅对加了抗磨添加剂。

附录 国外喷气燃料与润滑材料标准  

<table><tr><td colspan="7">美国矿物润滑油规范</td></tr><tr><td rowspan="2">项 目</td><td colspan="2">MIL-PRF-6081D(1997)</td><td colspan="2">SAE J 1966(1995)代替 MIL-L-6082</td><td colspan="2">MIL-PRF-6086F(1997)</td></tr><tr><td>1005 级</td><td>1010 级</td><td>30 级</td><td>50 级</td><td>L 级</td><td>M 级</td></tr><tr><td>运动粘度/(mm2/s)</td><td colspan="2"></td><td colspan="2"></td><td colspan="2"></td></tr><tr><td>100 C</td><td colspan="2"></td><td>9.3~12.5</td><td>16.3~21.9</td><td colspan="2"></td></tr><tr><td>37.8 C</td><td>≥5.0</td><td>≥10.0</td><td colspan="2"></td><td>23~34</td><td>60~82</td></tr><tr><td>-40 C</td><td></td><td>≤3000</td><td colspan="2"></td><td colspan="2"></td></tr><tr><td>-54 C</td><td>≤2600</td><td></td><td colspan="2"></td><td colspan="2"></td></tr><tr><td>低温稳定性,3h粘度变化/%</td><td></td><td>≤2</td><td colspan="2"></td><td colspan="2"></td></tr><tr><td>-40 C</td><td></td><td></td><td colspan="2"></td><td colspan="2"></td></tr><tr><td>54 C</td><td>≤3</td><td></td><td colspan="2"></td><td colspan="2"></td></tr><tr><td>动力粘度(150℃)/cp</td><td></td><td></td><td colspan="2"></td><td colspan="2"></td></tr><tr><td>闪点/℃</td><td>≥107</td><td>≥132</td><td>≥220</td><td>≥243</td><td>≥137.8</td><td>≥154.5</td></tr><tr><td>倾点/℃</td><td></td><td>≤-57</td><td>≤18</td><td>≤-12</td><td>≤-40</td><td>≤-28.9</td></tr><tr><td>硫质量分数/%</td><td colspan="2"></td><td>≤1.6</td><td>≤1.0</td><td colspan="2"></td></tr><tr><td>粘度指数</td><td colspan="2"></td><td colspan="2">≥85</td><td colspan="2">≥80</td></tr><tr><td>酸值(以KOH 计)/(mg/g)</td><td colspan="2">≤0.10</td><td colspan="2">≤0.10</td><td colspan="2"></td></tr><tr><td>酸或碱值</td><td colspan="2"></td><td colspan="2"></td><td colspan="2">≤1.0</td></tr><tr><td>颜色(ASTM)</td><td colspan="2">≤5.5</td><td colspan="2"></td><td colspan="2">≤8</td></tr><tr><td>铜片腐蚀,ASTM 评级</td><td colspan="2"></td><td colspan="2"></td><td colspan="2"></td></tr><tr><td>3h,100 C</td><td colspan="2"></td><td colspan="2">≤1</td><td colspan="2">≤2</td></tr><tr><td>3h,204℃</td><td colspan="2"></td><td colspan="2">≤3</td><td colspan="2"></td></tr><tr><td>3h,121℃</td><td colspan="2">≤1</td><td colspan="2"></td><td colspan="2"></td></tr><tr><td>负荷磨损指数</td><td colspan="2"></td><td colspan="2"></td><td colspan="2">≥40</td></tr><tr><td>沉淀值/mL</td><td colspan="2"></td><td colspan="2"></td><td colspan="2">≤0.10</td></tr><tr><td>灰分质量分数/%</td><td colspan="2"></td><td colspan="2">≤0.014</td><td colspan="2"></td></tr><tr><td>腐蚀和氧化安定性(121℃,168 h)</td><td colspan="2"></td><td colspan="2"></td><td colspan="2"></td></tr><tr><td>粘度(37.8℃)变化/%</td><td colspan="2">-5~20</td><td colspan="2"></td><td colspan="2"></td></tr><tr><td>酸值(以KOH 计)变化/(mg/g)</td><td colspan="2">≤0.2</td><td colspan="2"></td><td colspan="2"></td></tr><tr><td>沉积物/mL</td><td colspan="2">无可见沉淀物</td><td colspan="2"></td><td colspan="2"></td></tr><tr><td>金属质量变化/(mg/cm2)</td><td colspan="2"></td><td colspan="2"></td><td colspan="2"></td></tr><tr><td>铜、钢、铝、镁、镀镉钢</td><td colspan="2">±0.2</td><td colspan="2"></td><td colspan="2"></td></tr><tr><td>泡沫特性</td><td colspan="2"></td><td colspan="2"></td><td colspan="2"></td></tr><tr><td>程序I</td><td colspan="2"></td><td colspan="2">50~0</td><td colspan="2">5~0</td></tr><tr><td>程序II</td><td colspan="2"></td><td colspan="2">50~0</td><td colspan="2">20~0</td></tr><tr><td>程序III</td><td colspan="2"></td><td colspan="2">50~0</td><td colspan="2">5~0</td></tr><tr><td>微量沉淀</td><td colspan="2"></td><td colspan="2"></td><td colspan="2"></td></tr><tr><td>mL/200mL 油</td><td colspan="2">≤0.005</td><td colspan="2"></td><td colspan="2"></td></tr><tr><td>mL/100mL 油</td><td colspan="2"></td><td colspan="2">≤0.005</td><td colspan="2"></td></tr><tr><td>相容性</td><td colspan="2"></td><td colspan="2">通过</td><td colspan="2"></td></tr></table>

附录 国外喷气燃料与润滑材料标准  

<table><tr><td colspan="4">俄罗斯矿物润滑油标准</td></tr><tr><td rowspan="2">项 目</td><td rowspan="2">MH-811FOCT 6457-66</td><td rowspan="2">MC-811FOCT 8901163-78</td><td>MC 20FOCT 21743-76</td></tr><tr><td>一级品 优级品</td></tr><tr><td>运动粘度/(mm2/s)</td><td></td><td></td><td></td></tr><tr><td>100℃</td><td></td><td></td><td>≥20.5</td></tr><tr><td>50℃</td><td>≥8.3</td><td>≥8.0</td><td></td></tr><tr><td>20℃</td><td>≤30.0</td><td></td><td></td></tr><tr><td>-40℃</td><td>≤6500</td><td>≤1000</td><td></td></tr><tr><td>粘度比(ν20/ν10)</td><td>≤60</td><td></td><td></td></tr><tr><td>粘度指数</td><td></td><td></td><td>≥80 &gt;85</td></tr><tr><td>酸值(以KOH计)/(mg/g)</td><td>≤0.04</td><td>≤0.03</td><td>≤0.03</td></tr><tr><td>闪点(开口)/(℃)</td><td>≥140</td><td>≥150</td><td>≥265 ≤270</td></tr><tr><td>凝点/C</td><td>≤-55</td><td>≤-55</td><td>≤-18</td></tr><tr><td>水溶性酸或碱</td><td>无</td><td>无</td><td>无</td></tr><tr><td>残炭质量分数/%</td><td></td><td></td><td>≤0.29 ~0.27</td></tr><tr><td>灰分质量分数/%</td><td>≤0.005</td><td>≤0.8</td><td>≤0.005</td></tr><tr><td>机械杂质质量分数/%</td><td>无</td><td></td><td>无</td></tr><tr><td>水分质量分数/%</td><td>无</td><td></td><td>无</td></tr><tr><td>热氧化安定性</td><td>175℃,10h</td><td>150℃,50h</td><td>250℃</td></tr><tr><td>氧化后运动粘度/(mm2/s)</td><td></td><td></td><td></td></tr><tr><td>50℃</td><td></td><td>≤10.0</td><td></td></tr><tr><td>-40℃</td><td></td><td>≤3500</td><td></td></tr><tr><td>氧化后酸值(以KOH计)/(mg/g)</td><td>≤0.6</td><td>≤0.4</td><td></td></tr><tr><td>氧化后沉淀物质量分数/%</td><td>≤0.1</td><td>≤0.1</td><td></td></tr><tr><td>耐氧化时间/min</td><td></td><td></td><td>≥18</td></tr><tr><td>硫质量分数/%</td><td>≤0.14</td><td></td><td></td></tr><tr><td>苯胺点/C</td><td>≥79</td><td></td><td></td></tr><tr><td>铅腐蚀(牌号为C-1或C-2)/(g/m2)</td><td></td><td></td><td>≤18</td></tr><tr><td>颜色/LUHT单位</td><td></td><td></td><td>≤1</td></tr><tr><td>密度(20℃)/(g/cm3)</td><td>≤0.885</td><td>≤0.875</td><td>≤0.897</td></tr></table>

附录 国外喷气燃料与润滑材料标准  

<table><tr><td colspan="5">美国合成润滑油规范</td></tr><tr><td rowspan="2">项 目</td><td colspan="2">MIL-PRF-7808L(1997)</td><td colspan="2">MIL PRF-23699F(1997)</td></tr><tr><td>3 厘斯</td><td>4 厘斯</td><td>标准(STD)级及防腐蚀(C/L)级</td><td>高热安定(HTS)级</td></tr><tr><td>运动粘度/(mm2/s)</td><td></td><td></td><td></td><td></td></tr><tr><td>205℃</td><td></td><td>≥1.1</td><td></td><td></td></tr><tr><td>100℃</td><td>≥3.0</td><td>≥1.0</td><td>4.9~5.1</td><td></td></tr><tr><td>40℃</td><td>≥11.5</td><td>≥17.0</td><td>≥23.0</td><td></td></tr><tr><td>-40℃</td><td></td><td></td><td>≤13000</td><td></td></tr><tr><td>72h后粘度变化/%</td><td></td><td></td><td>±6</td><td></td></tr><tr><td>-51℃</td><td></td><td></td><td></td><td></td></tr><tr><td>35min后</td><td>≤17 000</td><td>≤20 000</td><td></td><td></td></tr><tr><td>3h后</td><td>≤17 000</td><td>≤20 000</td><td></td><td></td></tr><tr><td>72h后</td><td>≤17 000</td><td>≤20 000</td><td></td><td></td></tr><tr><td>闪点(开口)/℃</td><td>≥210</td><td>≥210</td><td>≥246</td><td></td></tr><tr><td>倾点/C</td><td></td><td></td><td>≤-54</td><td></td></tr><tr><td>酸值(以KOH计)/(mg/g)</td><td>≤0.3</td><td>≤0.5</td><td>≤1.0</td><td></td></tr><tr><td>蒸发损失/%</td><td></td><td></td><td>≤10</td><td></td></tr><tr><td>204℃,6.5h</td><td></td><td></td><td></td><td></td></tr><tr><td>205℃,6.5h</td><td>≤30</td><td>≤15</td><td></td><td></td></tr><tr><td>泡沫特性(静态)</td><td></td><td></td><td></td><td></td></tr><tr><td>泡沫体积/mL</td><td colspan="2">≤100</td><td></td><td></td></tr><tr><td>泡沫消失时间/s</td><td colspan="2">≤60</td><td></td><td></td></tr><tr><td>泡沫特性(动态)</td><td colspan="2">泡沫体积/消失时间/mL/s</td><td colspan="2">泡沫体积/mL</td></tr><tr><td></td><td>80C,1000 mL/min</td><td>≤100/60</td><td colspan="2">吹气5min/静止1min后</td></tr><tr><td></td><td>80C,1500 mL/min</td><td>≤150.60</td><td>21℃</td><td>≤25℃无</td></tr><tr><td></td><td>80C,2000 mL/min</td><td>≤200/60</td><td>93.5℃</td><td>≤25℃无</td></tr><tr><td></td><td>110℃,1000 mL/min</td><td>≤100.60</td><td>24C(93.5℃试验后)</td><td>≤25℃无</td></tr><tr><td></td><td>110C,1500 mL/min</td><td>≤100/60</td><td></td><td></td></tr><tr><td></td><td>110C,2000 mL/min</td><td>≤100.60</td><td></td><td></td></tr><tr><td>铅腐蚀/(g/m2)</td><td colspan="2">≤9.3</td><td></td><td></td></tr><tr><td>腐蚀试验(232℃)/(g/m2)</td><td></td><td></td><td></td><td></td></tr><tr><td>银,青铜</td><td colspan="2">±4.5</td><td></td><td></td></tr><tr><td>热安定性和腐蚀性(274℃)</td><td></td><td></td><td></td><td></td></tr><tr><td>粘度(40℃)变化/%</td><td></td><td>≤5.0</td><td>≤5.0</td><td></td></tr><tr><td>酸值(以KOH计)变化/(mg/g)</td><td></td><td>≤6.0</td><td>≤6.0</td><td></td></tr><tr><td>金属质量变化/(mg/cm2)</td><td></td><td>≤4.0</td><td>≤4.0</td><td></td></tr><tr><td>剪切安定性,粘度(40℃)损失/%</td><td></td><td>≤4</td><td>≤4</td><td></td></tr><tr><td>橡胶相容性</td><td></td><td></td><td></td><td></td></tr><tr><td>橡胶膨胀率/%</td><td></td><td></td><td></td><td></td></tr><tr><td>SAE-AMS3217/1,72h,70℃</td><td></td><td></td><td>5~25</td><td></td></tr><tr><td>SAE-AMS3217/1,168h,70℃</td><td colspan="2">12~35</td><td></td><td></td></tr><tr><td>SAE-AMS3217/4,72h,175℃</td><td colspan="2">2~25</td><td></td><td></td></tr><tr><td>SAE-AMS3217/4,72h,204℃</td><td></td><td></td><td>5~25</td><td></td></tr><tr><td>SAE-AMS3217/5,72h,150℃</td><td colspan="2">2~25</td><td></td><td></td></tr><tr><td>标准硅橡胶,96h,121℃</td><td></td><td></td><td>5~25</td><td></td></tr><tr><td>抗拉强度变化/%</td><td></td><td></td><td></td><td></td></tr><tr><td>SAE-AMS3217/4,72h,175℃</td><td colspan="2">≤50</td><td></td><td></td></tr><tr><td>SAE-AMS3217/5,72h,150℃</td><td colspan="2">≤50</td><td></td><td></td></tr><tr><td>标准硅橡胶,96h,121℃</td><td></td><td></td><td>≤30</td><td></td></tr></table>

续表  

<table><tr><td rowspan="2">项 目</td><td colspan="2">MIL-PRF-7808L(1997)</td><td colspan="3">MIL-PRF-23699F(1997)</td></tr><tr><td>3 厘斯</td><td>4 厘斯</td><td>标准(STD)级及防腐蚀(C/D)级</td><td colspan="2">高热安定(HTS)级</td></tr><tr><td>扯断伸长率变化/%SAE-AMS3217/4,72h,175 (9)</td><td colspan="2">≤50</td><td></td><td></td><td></td></tr><tr><td>SAE-AMS3217/5,72h,150 (9)</td><td colspan="2">≤50</td><td></td><td></td><td></td></tr><tr><td>硬度变化</td><td></td><td></td><td></td><td></td><td></td></tr><tr><td>SAE-AMS3217/4,72h,175 (9)</td><td colspan="2">≤20</td><td></td><td></td><td></td></tr><tr><td>SAE-AMS3217/5,72h,150 (9)</td><td colspan="2">≤20</td><td></td><td></td><td></td></tr><tr><td>相容性</td><td></td><td></td><td></td><td></td><td></td></tr><tr><td>浑浊度</td><td colspan="2">无</td><td colspan="3">无</td></tr><tr><td>沉淀物/(mL/200mL 油样)</td><td></td><td></td><td></td><td></td><td></td></tr><tr><td>MII-PRF-7808</td><td colspan="2">≤0.005</td><td></td><td></td><td></td></tr><tr><td>MII-PRF-23699</td><td colspan="2">≤0.005</td><td></td><td></td><td></td></tr><tr><td>MII-PRF-8188</td><td colspan="2">≤0.05</td><td></td><td></td><td></td></tr><tr><td>沉淀物/(mg/L)</td><td></td><td></td><td colspan="3">≤20</td></tr><tr><td>贮存安定性</td><td></td><td></td><td></td><td></td><td></td></tr><tr><td>-18℃,6 星期后</td><td colspan="2">无结晶、胶状等析出物</td><td colspan="3">无结晶、胶状等析出物</td></tr><tr><td>快速贮存试验(110℃±1℃)</td><td></td><td></td><td></td><td></td><td></td></tr><tr><td>铅腐蚀/(g/m2)</td><td></td><td></td><td></td><td></td><td></td></tr><tr><td>48h 后</td><td colspan="2">≤40</td><td></td><td></td><td></td></tr><tr><td>168h 后</td><td colspan="2">≤230</td><td></td><td></td><td></td></tr><tr><td>长期贮存试验</td><td></td><td></td><td></td><td></td><td></td></tr><tr><td>环境温度(-40℃~60℃,3 年)</td><td colspan="2">满足质量标准要求</td><td colspan="3">满足质量标准要求</td></tr><tr><td>首批样品贮存(24℃±5℃,12 个月)</td><td></td><td></td><td colspan="3">满足质量标准要求</td></tr><tr><td>沉淀物</td><td></td><td></td><td></td><td></td><td></td></tr><tr><td>可见的非溶解水</td><td></td><td></td><td colspan="3">无</td></tr><tr><td>用1.2μm 的过滤器过滤后/(mg/L)</td><td></td><td></td><td colspan="3">≤10</td></tr><tr><td>总灰分/(mg/L)</td><td></td><td></td><td colspan="3">≤1</td></tr><tr><td>微量金属质量分数/(μg/g)</td><td></td><td></td><td></td><td></td><td></td></tr><tr><td>Al,Fe,Cr,Mg,Ni</td><td colspan="2">≤2</td><td colspan="3">≤2</td></tr><tr><td>Ag.Cu</td><td colspan="2">≤1</td><td colspan="3">≤1</td></tr><tr><td>Sn</td><td colspan="2">≤11</td><td colspan="3">≤11</td></tr><tr><td>Ti</td><td colspan="2">≤1</td><td colspan="3">≤2</td></tr><tr><td>Si</td><td colspan="2">≤2</td><td colspan="3">≤10</td></tr><tr><td>Zn</td><td></td><td></td><td colspan="3">≤2</td></tr><tr><td>Pb</td><td></td><td></td><td colspan="3">≤2</td></tr><tr><td>Mo</td><td></td><td></td><td colspan="3">≤3</td></tr><tr><td>腐蚀和氧化安定性</td><td>175℃,96h</td><td>200℃,96h</td><td>220℃,40h</td><td>175℃,72h</td><td>204℃,72h</td></tr><tr><td>运动粘度(40℃)变化/%</td><td>-5~15</td><td>-5~25</td><td>-5~25</td><td>-5~15</td><td>-5~25</td></tr><tr><td>酸值(以 KOH 计)变化/(mg/g)</td><td>≤2.0</td><td>≤4.0</td><td>≤4.0</td><td>≤2.0</td><td>≤3.0</td></tr><tr><td>金属质量变化/(mg/cm2)</td><td></td><td></td><td></td><td></td><td></td></tr><tr><td>钢,Ag,Al</td><td colspan="2">±0.2</td><td>±0.2</td><td>±0.2</td><td>±0.2</td></tr><tr><td>Fe</td><td colspan="2">±0.2</td><td>±0.2</td><td></td><td></td></tr><tr><td>Mg</td><td colspan="2">±0.4</td><td>±0.4</td><td>±0.2</td><td>±0.2</td></tr><tr><td>Cu</td><td></td><td></td><td></td><td>±0.4</td><td>±0.4</td></tr><tr><td>青铜</td><td colspan="2">±0.4</td><td>±0.4</td><td></td><td></td></tr><tr><td>Ti</td><td colspan="2">±0.2</td><td>±0.2</td><td>±0.2</td><td>±0.2</td></tr></table>

续表  

<table><tr><td rowspan="2">项 目</td><td colspan="2">MIL-PRF 7808L(1997)</td><td colspan="4">MIL-PRF-23699F(1997)</td></tr><tr><td>3 厘斯</td><td>1 厘斯</td><td colspan="2">标准(STD)级及防腐蚀(C/I)级</td><td colspan="2">高热安定(HTS)级</td></tr><tr><td>沉积物(用10μm过滤器过滤后)mg/100mL 油</td><td></td><td></td><td>≤50</td><td>≤50</td><td>≤25</td><td>≤25</td></tr><tr><td>沉积物/mL</td><td>无</td><td>无</td><td></td><td></td><td></td><td></td></tr><tr><td>试油质量损失/%</td><td>≤4.0</td><td>≤14.0</td><td></td><td></td><td></td><td></td></tr><tr><td>沉积试验(WADC)</td><td></td><td></td><td></td><td></td><td></td><td></td></tr><tr><td>沉积评级</td><td>≤1.5</td><td>≤0.7</td><td></td><td></td><td></td><td></td></tr><tr><td>运动粘度(40℃)变化/%</td><td>≤100</td><td>≤100</td><td></td><td></td><td></td><td></td></tr><tr><td>酸值(以KOH 计)变化/(mg/g)</td><td>≤20</td><td>≤20</td><td></td><td></td><td></td><td></td></tr><tr><td>耗油量/mL</td><td>≤100</td><td>≤100</td><td></td><td></td><td></td><td></td></tr><tr><td>颗粒污染度(3μm 过滤器)</td><td></td><td></td><td></td><td></td><td></td><td></td></tr><tr><td>污染物/(mg/L)</td><td>≤5.0</td><td>≤5.0</td><td></td><td></td><td></td><td></td></tr><tr><td>过滤时间/min</td><td></td><td></td><td></td><td></td><td></td><td></td></tr><tr><td>0.95L</td><td>≤30</td><td>≤30</td><td></td><td></td><td></td><td></td></tr><tr><td>223mL</td><td>≤7.0</td><td></td><td></td><td></td><td></td><td></td></tr><tr><td>轴承沉积试验(试油177( ,轴承260℃)</td><td colspan="2">18h 轴承试验后</td><td colspan="4">100h 轴承试验后</td></tr><tr><td>沉积评分</td><td>≤60</td><td>≤15</td><td colspan="2">≤80</td><td colspan="2">≤20</td></tr><tr><td>过滤器沉积量/g</td><td>≤2.0</td><td>≤1.0</td><td colspan="2">≤3.0</td><td colspan="2">≤1.5</td></tr><tr><td>耗油量/mL</td><td>≤1140</td><td>≤960</td><td colspan="2">≤2000</td><td colspan="2">≤2000</td></tr><tr><td>运动粘度(40℃)变化/%</td><td>-5~25</td><td>5~15</td><td colspan="2">5~30</td><td colspan="2">0~20</td></tr><tr><td>酸值(以KOH 计)变化/(mg/g)</td><td colspan="2">≤1.0</td><td colspan="2">≤2.0</td><td colspan="2">≤1.5</td></tr><tr><td>金属质量变化(Al、Ag、青铜、低碳钢、M-50 钢、Waspaloy 合金、Ti)/(mg/cm2)</td><td colspan="2">=0.2</td><td></td><td></td><td></td><td></td></tr><tr><td>齿轮承载能力试验</td><td colspan="2">ASTM D 1947 方法,Ryder 内轮试验机:标准油平均评级438~578 kN/m 测定次数大于2次,相对评级平均值%×50kN/m 大于385 kN/m</td><td colspan="4">FED791.6508 方法,Ryder 齿轮试验机:测定6次平均值应大于标准油的102%。</td></tr><tr><td>发动机试验</td><td colspan="2">ASTM D 5182 方法,FZG 试验机:转速1440~1750 r/min 测定次数大于2次,失效前平均最大标准负荷等级大于5级。涡轮轴发动机试验:试验过程抽取油样分析,应符合润滑油性能要求;发动机中不应有过量沉积物、磨损或腐蚀</td><td colspan="4">涡轮轴发动机试验:发动机部件与润滑油相容;发动机中不应有过量沉积物、磨损或腐蚀</td></tr></table>

俄罗斯合成润滑油标准  

<table><tr><td>项 目</td><td>HMM-10
T381011299-90</td><td>BHIMHI 50-1 4Φ
FOCT13076-86</td></tr><tr><td>运动粘度/(mm²/s)</td><td></td><td></td></tr><tr><td>100℃</td><td>~5.0</td><td>≥3.2</td></tr><tr><td>-40℃</td><td>2000</td><td>≤2000</td></tr><tr><td>-54℃</td><td></td><td>≤11000</td></tr><tr><td>闪点(开口)/℃</td><td>&gt;190</td><td>≥204</td></tr><tr><td>凝点/C</td><td>50</td><td>≤-60</td></tr><tr><td>酸值(以KOH计)/(mg·g)</td><td>0.05</td><td>≤0.20</td></tr><tr><td>水溶性酸或碱</td><td>无</td><td>无</td></tr><tr><td>水分质量分数/%</td><td>无</td><td>无</td></tr><tr><td>机械杂质质量分数/%</td><td>无</td><td>无</td></tr><tr><td>动态蒸发(175℃,5h,25mL/s,空气)</td><td></td><td></td></tr><tr><td>蒸发损失/%</td><td>8.0</td><td></td></tr><tr><td>蒸发后的-40℃粘度/(mm²/s)</td><td>3000</td><td></td></tr><tr><td>腐蚀和氧化安定性</td><td>20℃,50h</td><td>175℃,72h</td></tr><tr><td>氧化后粘度/(mm²/s)</td><td></td><td></td></tr><tr><td>100℃</td><td>~4.5</td><td>粘度变化≤7.0%</td></tr><tr><td>-40℃</td><td>≤5000</td><td></td></tr><tr><td>氧化后酸值(以KOH计)/(mg/g)</td><td>8.0</td><td>≤2.0</td></tr><tr><td>不溶于异辛烷的沉积物质量分数/%</td><td>0.35</td><td></td></tr><tr><td>氧化后金属质量变化/(mg/cm²)</td><td></td><td></td></tr><tr><td>钢</td><td>无</td><td>±0.2</td></tr><tr><td>铜</td><td>-0.2</td><td>±0.4</td></tr><tr><td>铝</td><td>无</td><td>±0.2</td></tr><tr><td>镁</td><td></td><td>±0.2</td></tr><tr><td>银</td><td></td><td>±0.2</td></tr><tr><td>润滑性(四球机试验,20℃±5℃)</td><td></td><td></td></tr><tr><td>临界负荷/N</td><td>≥696</td><td>≥840</td></tr><tr><td>磨痕直径(轴向负荷196N)/mm</td><td>≤0.35</td><td>≤0.10</td></tr><tr><td>密度(20℃)/(kg/m³)</td><td>≤820</td><td>≤926</td></tr><tr><td>颜色/LHT单位</td><td>≤1.5</td><td>≤1.5</td></tr></table>

美国航空液压油规范  

<table><tr><td>项 目</td><td>石油基液压油MIL-H-5606G(1996)</td><td>合成烃基抗燃液压油MIL-PRF-83282D(1997)</td></tr><tr><td>颜色</td><td>与标准颜色无差别</td><td>与标准颜色无差别</td></tr><tr><td>运动粘度/(mm2/s)</td><td></td><td></td></tr><tr><td>205℃</td><td></td><td>≥1.0</td></tr><tr><td>100℃</td><td>≥1.90</td><td>≥3.45</td></tr><tr><td>40℃</td><td>≥13.2</td><td>≥14.0</td></tr><tr><td>…40℃</td><td>≤600</td><td>≤2200</td></tr><tr><td>-54℃</td><td>≤2500</td><td></td></tr><tr><td>闪点/℃</td><td>≥82(闭口)</td><td>≥205(开口)</td></tr><tr><td>燃点/℃</td><td></td><td>≥245</td></tr><tr><td>自燃点/℃</td><td></td><td>≥345</td></tr><tr><td>倾点/℃</td><td>≤-60</td><td>≤-55</td></tr><tr><td>中和值(酸或碱值)</td><td>≤0.20</td><td>≤0.10</td></tr><tr><td>蒸发损失/%</td><td></td><td></td></tr><tr><td>71℃,6h</td><td>≤20.0</td><td></td></tr><tr><td>205℃,6.5h</td><td></td><td>≤20.0</td></tr><tr><td>水分质量分数/10-6</td><td>≤100</td><td>≤100</td></tr><tr><td>体积模数(40℃,等温正割线0~6.9×10^4kPa)/kPa</td><td></td><td>≥1.379×10^4</td></tr><tr><td>泡沫特性</td><td>(24℃)</td><td>(25℃)</td></tr><tr><td>吹气5min后泡沫体积/mL</td><td>≤65</td><td>≤65</td></tr><tr><td>静置10min后</td><td>泡沫完全消失</td><td>泡沫完全消失</td></tr><tr><td>铜片腐蚀(ASTM标准,50mL油,135℃,72h)</td><td>≤No.2e</td><td></td></tr><tr><td>橡胶膨胀率(标准L合成橡胶)/%</td><td>19.0~30.0</td><td>18.0~30.0</td></tr><tr><td>腐蚀和氧化安定性(135℃,168h)</td><td></td><td></td></tr><tr><td>油的抗氧化性</td><td>氧化后试油不应出现不溶解物或胶质</td><td>氧化后试油不应出现不溶解物或胶质</td></tr><tr><td>运动粘度(40℃)变化/%</td><td>5~20</td><td>≤10</td></tr><tr><td>中和值增加</td><td>≤0.20</td><td>≤0.20</td></tr><tr><td>金属质量变化/(mg/cm²)</td><td></td><td></td></tr><tr><td>钢、铝、镁、镀镉钢</td><td>±0.2</td><td>±0.2</td></tr><tr><td>铜</td><td>±0.6</td><td>±0.6</td></tr><tr><td>金属试片外观</td><td>用20倍放大镜观察,金属表面不应有点蚀、浸蚀和明显的腐蚀,铜面腐蚀应不大于ASTM铜腐蚀3级。允许镀镉钢片有轻微变色</td><td>用20倍放大镜观察,金属表面不应有点蚀、浸蚀和明显的腐蚀。铜面腐蚀应不大于ASTM铜腐蚀3级。允许镀镉钢片有轻微变色</td></tr><tr><td>相容性</td><td></td><td>试油以20mL,100mL,180mL.分别与符合本规范、MIL-H-5606和MIL-H-87257的油相混合,总量为200mL。试油与符合本规范的油经混合搅拌后在205℃下恒温2h后,与符合MIL-H-5606和MIL-H-87257规范的油经混合搅拌后在135℃下恒温2h后,应无沉淀、浑浊或结晶现象。上述混合物继续在-40℃恒温2h后,应无沉淀或结晶现象,允许轻微可消失的浑浊现象</td></tr><tr><td>钡质量分数/10^-6</td><td></td><td>≤10</td></tr><tr><td>红色颜料质量分数/10^-6</td><td>≤100</td><td>≤100</td></tr><tr><td>可燃性</td><td></td><td></td></tr><tr><td>火焰扩散速度/(cm/s)</td><td></td><td>0.30</td></tr><tr><td>剪切安定性(30mL油,0℃,30min)</td><td></td><td></td></tr><tr><td>运动粘度下降/%</td><td>≤15</td><td></td></tr><tr><td>中和值增加</td><td>≤0.20</td><td></td></tr><tr><td>贮存安定性</td><td>贮存12个月后,目视检查,油样应清洁透明,无组分分离或结晶现象,各项性能应符合标准要求</td><td>贮存12个月后,目视检查,油样应清洁透明,无组分分离或结晶现象,各项性能应符合标准要求</td></tr><tr><td>低温稳定性</td><td>-54℃,72h后无胶凝、结晶、固体或组分析出</td><td>-40℃,72h后无胶凝、结晶、固体或组分析出</td></tr><tr><td>高温稳定性(205℃,100h)</td><td></td><td></td></tr><tr><td>运动粘度(40℃)变化/%</td><td></td><td>≤5</td></tr><tr><td>中和值增加</td><td></td><td>≤0.1</td></tr><tr><td>氧化后油的外观</td><td></td><td>无沉淀或不溶物出现</td></tr><tr><td>润滑性,磨痕直径(75℃,1200r/min,1h)/mm</td><td></td><td></td></tr></table>

附录 国外喷气燃料与润滑材料标准  

<table><tr><td colspan="4">续表</td></tr><tr><td>项 目</td><td>石油基液压油MIL-H-5606G(1996)</td><td colspan="2">合成烃基抗燃液压油MIL-PRF-83282D(1997)</td></tr><tr><td>1kg负荷</td><td></td><td colspan="2">≤0.21</td></tr><tr><td>10kg负荷</td><td></td><td colspan="2">≤0.30</td></tr><tr><td>40kg负荷</td><td>≤1.0</td><td colspan="2">≤0.65</td></tr><tr><td>固体颗粒杂质(100mL油样)</td><td></td><td></td><td></td></tr><tr><td>颗粒尺寸范围/μm</td><td>(自动计数)</td><td>(显微镜计数)</td><td>(自动计数)</td></tr><tr><td>5~15</td><td>≤10000</td><td>≤2500</td><td>≤10000</td></tr><tr><td>16~25</td><td>≤1000</td><td>≤1000</td><td>≤1000</td></tr><tr><td>26~30</td><td>≤150</td><td>≤250</td><td>≤150</td></tr><tr><td>31~100</td><td>≤20</td><td>≤25</td><td>≤20</td></tr><tr><td>&gt;100</td><td>≤5</td><td>≤5</td><td>≤n</td></tr><tr><td>过滤时间/min</td><td>≤15</td><td colspan="2">≤15</td></tr><tr><td>固体颗粒重/mg</td><td>≤0.3</td><td colspan="2">≤0.3</td></tr></table>

俄罗斯航空液压油标准  

<table><tr><td colspan="2">项 目</td><td>AMT-10
