Repository: C-zj02/CFD-claw

<div align="center">

**English** | [中文](#中文版) | [Français](README_FR.md) | [Русский](README_RU.md) | [हिन्दी](README_HI.md) | [العربية](README_AR.md) | [Português](README_PT.md)

# 🚀 Claude Code Python

**A Complete Python Reimplementation Based on Real Claude Code Source**

*From TypeScript Source → Rebuilt in Python with ❤️*

***
**🔥 Active Development • New Features Weekly 🔥**

</div>

***

## 🎯 What is This?

**Clawd Code** is a **complete Python rewrite** of Claude Code, based on the **real TypeScript source code**.

File: RAG-data/中国航空材料手册(第2版) 第2卷 变形高温合金 铸造高温合金(1)001-200.pdf-de963b61-e2cd-4c70-85e5-50f050acfaa2.md (part 3 of 11)
# 中国航空材料手册
表5-2[5.18]  

<table><tr><td>厚度/mm</td><td>滚盘宽/mm</td><td>电流/A</td><td>焊接时间/s</td><td>休止时间/s</td><td>电极压力/N</td><td>焊接速度/(m/min)</td></tr><tr><td>0.8+0.8</td><td>5~6</td><td>7600</td><td>0.10~0.12</td><td>0.08~0.12</td><td>5885</td><td>0.50~0.55</td></tr><tr><td>1.0+1.0</td><td>5~6</td><td>7800</td><td>0.12~0.16</td><td>0.08~0.12</td><td>6865</td><td>0.50~0.55</td></tr><tr><td>1.2+1.2</td><td>5~6</td><td>8000</td><td>0.14~0.18</td><td>0.10~0.14</td><td>7845</td><td>0.45~0.50</td></tr><tr><td>1.5+1.5</td><td>6~7</td><td>9000</td><td>0.16~0.22</td><td>0.14~0.16</td><td>8825</td><td>0.40~0.45</td></tr><tr><td>2.0+2.0</td><td>6~7</td><td>9200</td><td>0.24~0.28</td><td>0.22~0.26</td><td>9805</td><td>0.30~0.36</td></tr></table>

5.2.2 钨极氩弧焊时推荐使用与基体同牌号或HGH3536的填充材料，允许使用HGH3044作填充材料。手工氩弧焊规范参考表5-3。

表5-3[5,18]  

<table><tr><td rowspan="2">厚度/mm</td><td colspan="2">填充焊丝/mm</td><td rowspan="2">钨极直径/mm</td><td rowspan="2">焊接电流/A</td><td rowspan="2">电压/V</td><td rowspan="2">氩气流量/(L/min)</td></tr><tr><td>直径</td><td>尺寸</td></tr><tr><td>0.8</td><td>1.0~1.6</td><td>1.0×1.2</td><td>1.6</td><td>35~45</td><td>10~15</td><td>7~10</td></tr><tr><td>1.0</td><td>1.0~1.6</td><td>1.0×1.5</td><td>1.6</td><td>40~55</td><td>10~15</td><td>7~10</td></tr><tr><td>1.2</td><td>1.0~1.6</td><td>1.2×1.5</td><td>2.0</td><td>50~70</td><td>10~15</td><td>7~10</td></tr><tr><td>1.5</td><td>1.6~2.0</td><td>1.5×2.0</td><td>2.0</td><td>65~80</td><td>10~15</td><td>10~15</td></tr><tr><td>1.7</td><td>1.6~2.0</td><td>1.7×2.0</td><td>2.5</td><td>70~90</td><td>10~15</td><td>10~15</td></tr><tr><td>2.0</td><td>1.6~2.0</td><td>2.0×2.5</td><td>2.5</td><td>85~100</td><td>10~15</td><td>10~15</td></tr></table>

5.2.3 各种焊接接头的力学性能见表5-4。

表5-4[2,5,10]  

<table><tr><td rowspan="2">焊接方法</td><td rowspan="2">规格/mm</td><td rowspan="2">焊前状态</td><td rowspan="2">焊后状态</td><td rowspan="2">焊丝牌号</td><td rowspan="2">θ/C</td><td rowspan="2">接头强度σb/MPa</td><td rowspan="2">强度系数/%</td><td colspan="2">接头持久性能</td></tr><tr><td>σ/MPa</td><td>t/h</td></tr><tr><td rowspan="4">手工氩弧焊</td><td rowspan="4">1.5</td><td rowspan="4">供应状态</td><td rowspan="4">未处理</td><td rowspan="2">HGH1016</td><td>20</td><td>852</td><td>100</td><td>-</td><td>-</td></tr><tr><td>900</td><td>211</td><td>97</td><td>61</td><td>85</td></tr><tr><td rowspan="2">HGH3044</td><td>20</td><td>850</td><td>100</td><td>-</td><td>-</td></tr><tr><td>900</td><td>217</td><td>99</td><td>61</td><td>71</td></tr><tr><td rowspan="5">自动钨极氩弧焊</td><td rowspan="5">1.5</td><td rowspan="5">供应状态</td><td rowspan="5">1160℃空冷</td><td rowspan="5">HGH1016</td><td>20</td><td>785~821</td><td>95~96</td><td>-</td><td>-</td></tr><tr><td>700</td><td>506~525</td><td>86~99</td><td>-</td><td>-</td></tr><tr><td>800</td><td>339~370</td><td>88~100</td><td>-</td><td>-</td></tr><tr><td>900</td><td>208~213</td><td>97~100</td><td>51</td><td>222</td></tr><tr><td>900</td><td>-</td><td>-</td><td>61</td><td>88</td></tr><tr><td rowspan="5">缝焊</td><td>0.8~2.0</td><td rowspan="5">供应状态</td><td rowspan="5">未处理</td><td rowspan="5">-</td><td>20</td><td>804~873</td><td>97~100</td><td>-</td><td>-</td></tr><tr><td rowspan="4">1.5</td><td>700</td><td>531</td><td>100</td><td>-</td><td>-</td></tr><tr><td>800</td><td>345~355</td><td>92~100</td><td>-</td><td>-</td></tr><tr><td>900</td><td>208~221</td><td>99~100</td><td>51</td><td>226</td></tr><tr><td>900</td><td>-</td><td>-</td><td>61</td><td>128</td></tr></table>

5.3 零件热处理工艺

5.3.1 零件唯一热处理方式为固溶处理; 最终固溶处理温度为 $1160^{\circ} \mathrm{C} \pm 10^{\circ} \mathrm{C}$ , 以多次深冲方法制造零件时, 中间热处理温度为 $1080^{\circ} \mathrm{C} \pm 10^{\circ} \mathrm{C}$ , 消除焊接应力的固溶温度为 $1000^{\circ} \mathrm{C}$ 或更高些。热处理后可根据零件形状进行空冷或水冷。  
5.3.2 板材零件在固溶处理时的保温时间，可根据厚度选择 $5 \sim 15 \mathrm{~min}$ ，锻件可按其厚度约 $1.4 \mathrm{~min} / \mathrm{mm}$ 计算。  
5.3.3 零件热处理前应将表面油污、切削加工冷却液和其他脏物清洗干净，以免在热处理时引起表面局部腐蚀。  
5.3.4 零件热处理后氧化皮呈暗灰色, 有时局部不均匀脱落, 外观似较粗糙, 但对吹砂或酸洗后成品零件的表面质量没有影响。  
5.4 表面处理工艺 热处理后零件表面的氧化皮，可用吹砂方法或酸洗方法清除。用酸洗法清除氧化皮时，可以采用氢氟酸-硫酸-硝酸水溶液的单一酸洗工艺，也可以采用氢氧化钠-硝酸钠和硫酸-氯化钠-水溶液的复合碱酸洗工艺。

# 6 功能考核试验

# 7 使用建议

选用。

# 参考文献

1 上钢三厂等. 铁基高温合金GH15、GH16 研究技术总结. 1971  
2 北京航空材料研究所. GH16 铁基高温合金研究报告. 1981  
3 北京航空材料研究所. GH16 合金环形件全面性能总结报告. 1981  
4 北京航空材料研究所. GH15、GH16 合金冲压工艺性能试验报告. 1981  
5 北京航空材料研究所等. GH15、CH16 合金焊接工艺试验阶段总结. 1976  
6 上钢三厂等.GH16合金板材试制生产总结.1981  
7 长钢三分厂.GH16合金冷轧薄板试制工艺总结.1982   
8 上钢五厂.GH16合金棒材和环形件试制总结.1981  
9 上钢五厂. 涡喷发动机用GH16合金环形件试制总结. 1984  
10 长钢三分厂.GH16合金环坯试制总结.1981   
11 马钢研究所. GH16 合金环件试制小结. 1981  
12 北京航空材料研究所. GH16 合金板材表面腐蚀坑分析试验报告, 1982  
13 北京航空材料研究所. 铁基高温合金GH16的热强性和热稳定性. 1980  
14 900C使用的铁镍基板材合金GH15、GH16.高温合金文集：第一册.1979  
15 北京航空材料研究所. 长期时效对GH15、GH16合金组织性能的影响. 1979  
16 手册编写组.高温合金手册.1982.137～148  
17 图谱编写组. 高温合金金相图谱. 冶金工业出版社, 1979.61~63  
18 北京航空材料研究所等编. 航空材料焊接性能手册. 国防工业出版社, 1978. $131 \sim 143$

编写 黄福祥

审校 王炳林

# GH1035(GH35)

# 1 概述

GH1035是Fe-35Ni-20Cr奥氏体型固溶强化的铁基变形合金，其主要性能接近GH3039镍基合金，用作在 $900\mathrm{C}$ 以下长期工作的涡轮发动机燃烧室及涡轮外环、排气装置等零件。合金的主要产品为板材。

1.1 材料牌号 GH1035(GH35)。  
1.2 相近牌号 3H703,XH38BT（俄罗斯）。

# 1.3 材料的技术标准

GJB 1952-1994 《航空用高温合金冷轧薄板规范》

GJB 2612-1996 《焊接用高温合金冷拉丝材规范》

GJB 3317-1998 《航空用高温合金热轧板规范》

1.4 化学成分 见表1-1。

%

表1-1  

<table><tr><td rowspan="2">C</td><td rowspan="2">Cr</td><td rowspan="2">Ni</td><td rowspan="2">W</td><td rowspan="2">Ti</td><td rowspan="2">Nb</td><td rowspan="2">Fe</td><td>Al</td><td>Ce</td><td>Mn</td><td>Si</td><td>P</td><td>S</td></tr><tr><td colspan="6">不大于</td></tr><tr><td>0.06~0.12</td><td>20.0~23.0</td><td>35.0~40.0</td><td>2.50~3.50</td><td>0.70~1.20</td><td>1.20~1.70</td><td>余</td><td>0.50</td><td>0.050</td><td>0.70</td><td>0.80</td><td>0.030</td><td>0.020</td></tr></table>

注：加Ti或加Nb，但两者不得同时加入。

# 1.5 热处理制度

1.5.1 板材： $1100\sim 1140^{\circ}C$ ，空冷。

1.5.2 环件： $1120^{\circ}C, 1.5 \sim 2.5h$ ，水冷 $+720^{\circ}C, 8 \sim 16h$ ，空冷。

1.6 品种规格与供应状态 可以供应冷轧薄板、热轧板、棒材及环形件等品种。板材经固溶、碱酸洗、平整、切边后供应；棒材不经热处理交货。  
1.7 熔炼与铸造工艺 合金采用电弧炉、非真空感应炉或电弧炉熔炼加电渣重熔工艺。非真空电炉熔炼时，采用氩气保护法上注铸锭，锭模锥度一般为 $5\%$ 。  
1.8 应用概况与特殊要求 可代替镍基GH3039合金板材，制作燃烧室零件，也用于发动机涡轮外环。在中温范围其疲劳性能低于同类用途的镍基合金。

# 2 物理及化学性能

# 2.1 热性能

2.1.1 热导率 见表2-1。

表2-1[1]   

<table><tr><td>θ/C</td><td>100</td><td>200</td><td>300</td><td>400</td><td>500</td><td>600</td><td>700</td><td>800</td><td>900</td></tr><tr><td>λ/(W/(m·°C))</td><td>12.6</td><td>14.2</td><td>16.4</td><td>17.6</td><td>18.9</td><td>20.1</td><td>22.2</td><td>24.8</td><td>27.2</td></tr></table>

2.1.2 线膨胀系数 见表2-2。  
2.2 密度 $\rho = 8.17\mathrm{g / cm}^3$ 。  
2.3 电性能  
2.4 磁性能

表2-2  

<table><tr><td>θ/C</td><td>20~100</td><td>20~200</td><td>20~300</td><td>20~400</td><td>20~500</td><td>20~600</td><td>20~700</td><td>20~800</td><td>20~900</td></tr><tr><td>a/10-6C-1</td><td>13.7</td><td>14.3</td><td>14.7</td><td>15.2</td><td>15.7</td><td>16.1</td><td>16.5</td><td>17.0</td><td>17.4</td></tr></table>

# 2.5 化学性能

2.5.1 抗氧化性能 在空气介质中于 $900\mathrm{C}$ 试验 $100\mathrm{h}$ 后，氧化速率为 $0.0820 \sim 0.1170\mathrm{g} / (\mathrm{m}^2 \cdot \mathrm{h})$ ； $1100\mathrm{C}$ 氧化速率为 $0.4238\mathrm{g} / (\mathrm{m}^2 \cdot \mathrm{h})$ 。  
2.5.2 耐腐蚀性能 耐盐酸腐蚀性能稍差。

# 3 力学性能

# 3.1 技术标准规定的性能 见表3-1。

3.1.1 榛材室温拉伸性能生产检验数据统计处理结果见表3-2。

# 3.2 室温及各种温度下的力学性能

# 3.2.1 拉伸性能

3.2.1.1 冷轧薄板经 $1120^{\circ}\mathrm{C}, 2\mathrm{min} / \mathrm{mm}$ ，空冷后拉伸性能见表3-3。  
3.2.1.2 冷轧薄板（1120C固溶）屈服点前的拉伸曲线见图3-1，屈服点至断裂的拉伸曲线见图3-2。

# 3.3 持久和蠕变性能

3.3.1 高温持久性能 高温持久性能见表3-4，持久应力-寿命曲线见图3-3。

表3-1  

<table><tr><td rowspan="2">品种</td><td rowspan="2">状态</td><td rowspan="2">θ/C</td><td>σb/MPa</td><td>δ5/%</td><td>ψ/%</td></tr><tr><td colspan="3">不 小 于</td></tr><tr><td rowspan="2">冷轧板和热轧板</td><td rowspan="2">1100~1140℃空冷</td><td>20</td><td>590</td><td>35</td><td>-</td></tr><tr><td>700</td><td>345</td><td>35</td><td>-</td></tr></table>

表3-2  

<table><tr><td colspan="4">σb</td><td colspan="3">σa</td><td colspan="2">δ</td><td>ψ</td></tr><tr><td colspan="3">MPa</td><td rowspan="2">CV</td><td colspan="2">MPa</td><td rowspan="2">CV</td><td colspan="3">%</td></tr><tr><td>X</td><td>s</td><td>S</td><td>X</td><td>s</td><td>X</td><td>S</td><td>X</td></tr><tr><td>614</td><td>16.76</td><td>590</td><td>0.027</td><td>278</td><td>29.52</td><td>0.106</td><td>52</td><td>35</td><td>69</td></tr></table>

注：本表为大冶钢厂15炉生产检验数据统计结果。

表3-3[1]  

<table><tr><td>θ/C</td><td>σb/MPa</td><td>σP0.2/MPa</td><td>δs/%</td><td>θ/C</td><td>σb/MPa</td><td>σP0.2/MPa</td><td>δs/%</td></tr><tr><td>20</td><td>637~726</td><td>196~245</td><td>40~50</td><td>900</td><td>127~147</td><td>49~69</td><td>60~65</td></tr><tr><td>600</td><td>510~539</td><td>118~147</td><td>40~45</td><td>1000</td><td>69~98</td><td>39</td><td>70~75</td></tr><tr><td>700</td><td>392~441</td><td>118~137</td><td>40~45</td><td>1100</td><td>49</td><td>-</td><td>60~65</td></tr><tr><td>800</td><td>196~265</td><td>108~118</td><td>50~60</td><td></td><td></td><td></td><td></td></tr></table>

注：所列数据为含钛合金试验结果。

图片摘要：该图主要展示 3 3[1]。
![](images/01e69c44caecc9754a07cfde9443e4b900f0d5231c73d8dff29740f6964ff744.jpg)  
图3-1 屈服点前的拉伸曲线[1]

图片摘要：该图主要展示 3 1 屈服点前的拉伸曲线[1]。
![](images/5f85a69d5ceb755ea537be22095c9a266d23c539c4d8ffeaef52dc3c5cdddcea.jpg)  
图3-2 屈服点至断裂的拉伸曲线[1]

表3-4  

<table><tr><td>种类与状态</td><td>θ/C</td><td>σ60/MPa</td><td>σ100/MPa</td><td>σ200/MPa</td><td>δ/%</td><td>种类与状态</td><td>θ/C</td><td>σ50/MPa</td><td>σ100/MPa</td><td>σ200/MPa</td><td>δ/%</td></tr><tr><td rowspan="2">含铌:1120℃,10min,空冷</td><td>800</td><td>--</td><td>88</td><td></td><td>30~40</td><td rowspan="2">含钛:1120℃,10min,空冷</td><td>800</td><td>78</td><td>69</td><td>59</td><td>40~50</td></tr><tr><td>900</td><td>49</td><td>44</td><td>-</td><td>25~30</td><td>900</td><td>34</td><td>29</td><td>-</td><td>30~35</td></tr></table>

图片摘要：该图主要展示 3 4。
![](images/0d1d3459582ad1fb30b754d25a8bb1b4226985ad84107cd153d2a137bc492ec5.jpg)  
图3-3 含钛合金的持久应力-寿命曲线[1]

# 3.3.2 高温蠕变性能

3.3.2.1 冷轧薄板的蠕变强度见表3-5。

表3-5[1]  

<table><tr><td rowspan="2">材料状态</td><td rowspan="2">θ/C</td><td colspan="2">σ0.2/100 /MPa</td><td colspan="2">σ5/100 /MPa</td><td rowspan="2">材料状态</td><td rowspan="2">θ/C</td><td colspan="2">σ0.2/100 /MPa</td><td colspan="2">σ5/100 /MPa</td></tr><tr><td>按总变形</td><td>按残余变形</td><td>含钛</td><td>含铌</td><td>按总变形</td><td>按残余变形</td><td>含钛</td><td>含铌</td></tr><tr><td rowspan="2">1120 C,5~10min,空冷</td><td>800</td><td>25</td><td>20</td><td>59</td><td>78</td><td rowspan="2">1120 C,5~10min,空冷</td><td>1000</td><td>-</td><td>-</td><td>7.8</td><td>9.8</td></tr><tr><td>900</td><td>-</td><td>-</td><td>20</td><td>29</td><td>1100</td><td>-</td><td>-</td><td>2.9</td><td>4.9</td></tr></table>

$①$ 按残余变形计算。

3.3.2.2 板材标准热处理状态的蠕变曲线见图3-4。

# 3.4 疲劳性能

3.4.1 高周疲劳 板材经 $1120^{\circ} \mathrm{C}$ 固溶后于 $900^{\circ} \mathrm{C}$ 的疲劳强度为 $127 \mathrm{MPa}(10^{7})$ 。

3.4.2 特种疲劳 不同温度的热疲劳性能见表3-6。晶粒度对热疲劳性能的影响见表3-7。

表3-6[1]  

<table><tr><td>试验温度/℃</td><td>800℃→20℃</td><td>900℃→20℃</td><td>1000℃→20℃</td><td>1100℃→20℃</td><td>1200℃→20℃</td></tr><tr><td>N/周</td><td>110~120</td><td>45~50</td><td>20~25</td><td>18~25</td><td>22</td></tr></table>

注：1 $\delta 1.5\mathrm{mm}$ 板材， $1100\sim 1120\mathrm{C},10\mathrm{min}$ ，空冷。  
2 试样缺口半径 $r = 0.1\mathrm{mm}$ ，试验至出现 $0.5\mathrm{mm}$ 长的裂纹为止。

# 3.5 弹性性能

3.5.1 弹性模量 见表3-8。

图片摘要：该图主要展示 3 4 800C的蠕变曲线[1]。
![](images/6fd064dc03591fdfc8f598e5b274f8b497859917eb24a2720967cc6b9d67a1f0.jpg)  
图3-4 800C的蠕变曲线[1]

表3-7[2]  

<table><tr><td rowspan="3">钢种</td><td colspan="10">试验至出现0.5mm长裂纹的循环周数N</td></tr><tr><td>8级</td><td>3级</td><td>8级</td><td>3级</td><td>8级</td><td>3级</td><td>8级</td><td>3级</td><td>8级</td><td>3级</td></tr><tr><td colspan="2">800C→20C</td><td colspan="2">900C→20C</td><td colspan="2">1000C→20C</td><td colspan="2">1100C→20C</td><td colspan="2">1200C→20C</td></tr><tr><td>含铌钢</td><td>92</td><td>92</td><td>51</td><td>35</td><td>30</td><td>17</td><td>18</td><td>13</td><td>15</td><td>15</td></tr><tr><td>含钛钢</td><td>110</td><td>75</td><td>46</td><td>25</td><td>22</td><td>23</td><td>24</td><td>15</td><td>22</td><td>15</td></tr></table>

注：8级晶粒度板材固溶温度为 $1100\mathrm{C}$ ，3级晶粒度板材固溶温度为 $1170\mathrm{C}$ 。

表3-8  

<table><tr><td>θ/°C</td><td>20</td><td>700</td><td>800</td><td>900</td></tr><tr><td>ED/GPa</td><td>199</td><td>159</td><td>149</td><td>142</td></tr></table>

# 4 组织结构

# 4.1 相变温度

# 4.2 时间-温度-组织转变曲线

4.3 合金组织结构 合金在固溶状态组织为单相奥氏体, 有少量 $\mathrm{Nb}(\mathrm{C}, \mathrm{N})$ 或 $\mathrm{Ti}(\mathrm{C}, \mathrm{N})$ 碳化物。经时效或长期使用后有少量 $\gamma'$ 相及 $\mathbf{M}_{23}\mathbf{C}_6$ 型碳化物析出。

# 5 工艺性能与要求

# 5.1 成形性能

5.1.1 锻造 合金具有良好的高温塑性。锻造加热温度 $1140 \sim 1180^{\circ} \mathrm{C}$ ，终锻温度不低于 $900^{\circ} \mathrm{C}$ ，一次加热的变形程度不大于 $60\%$ 。  
5.1.2 轧制 合金轧制时不易裂边。荒轧温度 $1100 \sim 1120^{\circ} \mathrm{C}$ , 精轧温度 $1050 \sim 1070^{\circ} \mathrm{C}$ , 终轧温度不低于 $850^{\circ} \mathrm{C}$ 。  
5.1.3 冲压性能 合金具有良好的冲压性能，极限深冲系数为 $2.03 \sim 2.15$ 。

# 5.2 焊接性能

5.2.1 氢弧焊性能良好，用HGH1035焊丝时熔池流动性较差，可采用HGH3030和HGH3044焊丝。该合金的氩弧焊裂纹倾向性比GH3030合金大。自动钨极氩弧焊(对接)规范见表5-1，其接头的力学性能见表5-2。

表5-1[3]  

<table><tr><td rowspan="2">板厚/mm</td><td rowspan="2">焊前状态</td><td colspan="2">焊丝</td><td rowspan="2">焊接电流/A</td><td rowspan="2">电弧电压/V</td><td rowspan="2">焊接速度/(m/min)</td><td rowspan="2">送丝速度/(m/min)</td><td rowspan="2">气体流量/(L/min)</td><td rowspan="2">背面气体流量/(L/min)</td><td rowspan="2">钨极直径/mm</td><td rowspan="2">焊嘴直径/mm</td></tr><tr><td>牌号</td><td>直径/mm</td></tr><tr><td>1.5</td><td rowspan="3">交货状态机械抛光</td><td rowspan="2">HGH3044</td><td rowspan="2">1.6</td><td>120~150</td><td rowspan="3">12~15</td><td>0.4~0.5</td><td>0.25~0.40</td><td rowspan="3">5~7</td><td rowspan="3">2~3</td><td>2.0</td><td rowspan="3">18</td></tr><tr><td>2.0</td><td>160~180</td><td>0.31</td><td>0.28</td><td>2.5</td></tr><tr><td>1.5</td><td colspan="2">不加焊丝</td><td>110~140</td><td>0.60~0.67</td><td>-</td><td></td></tr></table>

表5-2[3]  

<table><tr><td>板厚/mm</td><td>焊前状态</td><td>焊后处理</td><td>焊丝牌号</td><td>θ/℃</td><td>接头σb/MPa</td><td>强度系数η/%</td></tr><tr><td rowspan="6">1.5</td><td rowspan="7">供应状态</td><td rowspan="7">未处理</td><td>HGH3044</td><td rowspan="3">20</td><td>639</td><td>88.2</td></tr><tr><td>不加焊丝</td><td>624</td><td>86</td></tr><tr><td rowspan="4">HGH1035</td><td>672</td><td>100</td></tr><tr><td>500</td><td>559</td><td>95</td></tr><tr><td>700</td><td>378</td><td>90</td></tr><tr><td>800</td><td>299</td><td>98</td></tr><tr><td>2.0</td><td>HGH3044</td><td>20</td><td>663</td><td>91.4</td></tr></table>

5.2.2 点焊及缝焊时，电极(滚盘)压力要求比GH3030合金焊接时大，缝焊速度要低，否则容易产生裂纹。点焊规范见表5-3，缝焊规范见表5-4。

表5-3  

<table><tr><td rowspan="2">板厚/mm</td><td rowspan="2">焊前状态</td><td rowspan="2">电极直径/mm</td><td colspan="3">规范参数</td><td colspan="2">核心尺寸</td></tr><tr><td>焊接电流/A</td><td>通电时间/s</td><td>电极压力/N</td><td>直径/mm</td><td>焊透率/%</td></tr><tr><td>1.5</td><td>交货状态</td><td rowspan="2">5.0±1</td><td>6700</td><td rowspan="2">0.12</td><td>6960</td><td>4.5</td><td>66</td></tr><tr><td>2.0</td><td>机械抛光</td><td>7200</td><td>7355</td><td>4.8</td><td>70</td></tr></table>

表5-4[3]  

<table><tr><td rowspan="2">板厚/mm</td><td rowspan="2">焊前状态</td><td rowspan="2">滚盘宽度/mm</td><td colspan="5">规范参数</td><td colspan="2">核心尺寸</td></tr><tr><td>焊接电流/A</td><td>通电时间/s</td><td>休止时间/s</td><td>焊接速度/(m/min)</td><td>电极压力/N</td><td>直径/mm</td><td>焊透率/%</td></tr><tr><td>1.5</td><td>交货状态</td><td rowspan="2">5.0</td><td>6800~7200</td><td>0.18~0.22</td><td>0.54~0.64</td><td>0.16~0.20</td><td>6765</td><td rowspan="2">4.2</td><td>67</td></tr><tr><td>2.0</td><td>机械抛光</td><td>7000~8000</td><td>0.24~0.28</td><td>0.52~0.62</td><td>0.15~0.20</td><td>7355</td><td>55</td></tr></table>

# 5.2.3 各种焊接接头的力学性能见表5-5。

表5-5[1]  

<table><tr><td rowspan="2">材料状态与焊后处理</td><td rowspan="2">焊接方法</td><td rowspan="2">板厚/mm</td><td rowspan="2">θ/C</td><td rowspan="2">σb/MPa</td><td colspan="2">焊点强度/kN</td><td rowspan="2">弯曲角/(°)</td></tr><tr><td>δ0.8mm板</td><td>δ2.0mm板</td></tr><tr><td rowspan="11">δ0.8~2.0mm板材在供应状态焊接,焊后不热处理</td><td rowspan="2">电弧焊</td><td rowspan="2">1.7</td><td>20</td><td>637</td><td>-</td><td>-</td><td>180</td></tr><tr><td>900</td><td>127</td><td>-</td><td>-</td><td>-</td></tr><tr><td rowspan="3">氩弧焊</td><td rowspan="3">0.8~2.0</td><td>20</td><td>618</td><td>-</td><td>-</td><td>180</td></tr><tr><td>800</td><td>196</td><td>-</td><td>-</td><td>-</td></tr><tr><td>900</td><td>127</td><td>-</td><td>-</td><td>-</td></tr><tr><td rowspan="3">点焊</td><td rowspan="3">0.8~2.0</td><td>20</td><td>-</td><td>6.86</td><td>17.65</td><td>-</td></tr><tr><td>800</td><td>-</td><td>2.65</td><td>7.75</td><td>-</td></tr><tr><td>900</td><td>-</td><td>1.77</td><td>5.88</td><td>-</td></tr><tr><td rowspan="3">缝焊</td><td rowspan="3">0.8~2.0</td><td>20</td><td>618</td><td>-</td><td>-</td><td>-</td></tr><tr><td>800</td><td>196</td><td>-</td><td>-</td><td>-</td></tr><tr><td>900</td><td>127</td><td>-</td><td>-</td><td>-</td></tr></table>

5.3 零件热处理 推荐的热处理规范为：中间固溶处理 $1060 \sim 1080^{\circ} \mathrm{C}$ ，空冷或水冷；最终固溶处理 $1080 \sim 1120^{\circ} \mathrm{C}$ ，空冷或水冷。保温时间按 $1.2 \sim 2.0 \mathrm{~min} / \mathrm{mm}$ 计算。  
5.4 表面处理工艺 火焰筒按通用规范进行电解抛光。

# 6 功能考核试验

# 7 使用建议

选用。

# 参考文献

1 北京航空材料研究院. 航空材料应用手册, 第四卷: 变形热强钢和高温合金. 1996.163~169  
2 北京航空材料研究所. 311602 及 311703 合金的热处理和性能. 1962  
3 北京航空材料研究所等编. 航空材料焊接手册. 国防工业出版社, 1978.150~154

编写 王家正

审校 黄福祥

# GH1035A(GH35A)

# 1 概述

GH1035A是在GH1035(GH35)合金的基础上调整了碳、硼、铝和钛的含量而发展成的铁镍基变形高温合金。它除了具有原合金的优点外，还具有更高的强度和更好的组织稳定性，可用做 $750\mathrm{C}$ 以下工作的航空发动机涡轮内外环及其他高温零部件。

1.1 材料牌号 GH1035A(GH35A)。  
1.2 相近牌号

1.3 材料的技术标准

GJB 3165-1998 《航空承力件用高温合金热轧和锻制棒材规范》

抚高新1989-6《GH35A合金热轧或锻制棒材技术标准》

1.4 化学成分 见表1-1。

%

表1-1[1\~4]  

<table><tr><td rowspan="2">C</td><td rowspan="2">Cr</td><td rowspan="2">Ni</td><td rowspan="2">W</td><td rowspan="2">Al</td><td rowspan="2">Ti</td><td rowspan="2">Fe</td><td rowspan="2">B</td><td rowspan="2">Ce</td><td>Mn</td><td>Si</td><td>S</td><td>P</td><td>Mg</td></tr><tr><td colspan="5">不大于</td></tr><tr><td>0.05~0.11</td><td>20.0~23.0</td><td>35.0~40.0</td><td>2.50~3.50</td><td>0.20~0.70</td><td>0.80~1.30</td><td>余</td><td>0.01</td><td>0.05</td><td>0.70</td><td>0.80</td><td>0.020</td><td>0.030</td><td>0.01</td></tr></table>

注：1 化学成分允许偏差为 $\mathbf{C} + 0.01, \mathbf{Cr}_{-0.10}^{+0.20}, \mathbf{Ni}_{-0.10}^{+0.20}, \mathbf{Ti}_{-0.04}^{+0.10}, \mathbf{W} \pm 0.05$ 。  
2 B、Ce 按计算量加入。  
3 允许加 $\mathbf{Mg}$ ，但合金残余 $w(\mathrm{Mg}) \leqslant 0.01\%$ 。

1.5 热处理制度 $1080^{\circ} \mathrm{C}, 2 \mathrm{~h}$ , 水冷 $+680^{\circ} \mathrm{C}, 16 \mathrm{~h}$ , 空冷[5]。  
1.6 品种规格与供应状态 可供应各种规格的棒材、锻件和环形件，不经热处理交货。  
1.7 熔炼与铸造工艺 合金采用电弧炉或非真空感应炉熔炼加电渣重熔。  
1.8 应用状态与特殊要求 已用于制造多种航空发动机的涡轮内外环等零部件，投入批量生产使用，情况良好。

# 2 物理及化学性能

2.1 热性能  
2.1.1 比热容 见表2-1。

表2-1  

<table><tr><td>θ/°C</td><td>100</td><td>200</td><td>300</td><td>400</td><td>500</td><td>600</td><td>700</td><td>800</td><td>900</td></tr><tr><td>c/(J/(kg·°C))</td><td>385</td><td>448</td><td>486</td><td>515</td><td>540</td><td>561</td><td>582</td><td>599</td><td>712</td></tr></table>

2.1.2 线膨胀系数 见表2-2。

2.1.3 热扩散率见表2-3。

表2-2-1-2.6  

<table><tr><td>θ/C</td><td>20~100</td><td>20~200</td><td>20~300</td><td>20~400</td><td>20~500</td><td>20~600</td><td>20~700</td><td>20~800</td><td>20~900</td></tr><tr><td>a/10-6C-1</td><td>13.9</td><td>15.05</td><td>15.9</td><td>16.05</td><td>16.1</td><td>16.45</td><td>16.6</td><td>17.2</td><td>17.3</td></tr></table>

表2-3[1.2.6]  

<table><tr><td>θ/℃</td><td>250</td><td>300</td><td>400</td><td>500</td><td>600</td><td>700</td><td>800</td><td>900</td><td>1000</td></tr><tr><td>Q/10-6m2/s</td><td>3.8</td><td>3.95</td><td>4.2</td><td>4.4</td><td>4.65</td><td>4.9</td><td>5.15</td><td>5.4</td><td>5.6</td></tr></table>

2.2 密度 $\rho = 8.17\mathrm{g / cm}^3$   
2.3 电性能  
2.4 磁性能  
2.5 化学性能

表2-4[1.6]  

<table><tr><td>θ/C</td><td>1000</td><td>1100</td></tr><tr><td>氧化速率/(g/(m2·h))</td><td>0.1997</td><td>0.4134</td></tr></table>

2.5.1 抗氧化性能 合金在空气介质中试验 $100\mathrm{h}$ 的氧化速率见表2-4。

# 3力学性能

3.1 技术标准规定的性能 见表3-1。

表3-1  

<table><tr><td colspan="5">拉伸性能</td><td colspan="3">持久性能</td></tr><tr><td rowspan="2">θ/C</td><td>σb/MPa</td><td>σp0.2/MPa</td><td>δ5/%</td><td>ψ/%</td><td rowspan="2">θ/C</td><td rowspan="2">σb/MPa</td><td>t/h</td></tr><tr><td colspan="4">不小于</td><td>不小于</td></tr><tr><td>室温</td><td>590</td><td>345</td><td>30</td><td>35</td><td>700</td><td>196</td><td>50</td></tr></table>

3.2 室温及各种温度下的力学性能。  
3.2.1 硬度 合金室温硬度HBS230。  
3.2.2 拉伸性能  
3.2.2.1 标准热处理状态不同温度的拉伸性能见表3-2。

表3-2[1.6]  

<table><tr><td>熔炼工艺</td><td>取样规格/mm</td><td>θ/C</td><td>σb/MPa</td><td>σP0.2/MPa</td><td>δs/%</td><td>ψ/%</td><td>熔炼工艺</td><td>取样规格/mm</td><td>θ/C</td><td>σb/MPa</td><td>σP0.2/MPa</td><td>δs/%</td><td>ψ/%</td></tr><tr><td rowspan="6">非真空感应加电渣</td><td>棒材(d23)</td><td>20</td><td>942</td><td>467</td><td>30</td><td>51</td><td rowspan="6">非真空感应加电渣</td><td rowspan="6">90方锻材</td><td>600</td><td>703</td><td>394</td><td>29</td><td>43</td></tr><tr><td rowspan="5">90方锻材</td><td>20</td><td>873</td><td>424</td><td>33</td><td>57</td><td>650</td><td>662</td><td>382</td><td>29</td><td>45</td></tr><tr><td>300</td><td>767</td><td>373</td><td>32</td><td>52</td><td>700</td><td>588</td><td>370</td><td>29</td><td>36</td></tr><tr><td>400</td><td>738</td><td>365</td><td>32</td><td>52</td><td>750</td><td>485</td><td>341</td><td>29</td><td>39</td></tr><tr><td>500</td><td>731</td><td>372</td><td>34</td><td>52</td><td>800</td><td>321</td><td>270</td><td>59</td><td>77</td></tr><tr><td>550</td><td>708</td><td>348</td><td>34</td><td>55</td><td>900</td><td>145</td><td>69</td><td>101</td><td>97</td></tr></table>

3.2.2.2 榜材长期时效后的拉伸性能见表3-3。  
3.2.3 冲击性能  
3.3.3.1 标准热处理状态不同温度的冲击性能见表3-4。

表33  

<table><tr><td colspan="2">时效规范</td><td colspan="4">室温拉伸性能</td><td colspan="2">时效规范</td><td colspan="4">室温拉伸性能</td></tr><tr><td>θ/C</td><td>t/h</td><td>σb/MPa</td><td>σP0.2/MPa</td><td>δ/%</td><td>ψ/%</td><td>θ/C</td><td>t/h</td><td>σb/MPa</td><td>σP0.2/MPa</td><td>δ/%</td><td>ψ/%</td></tr><tr><td rowspan="5">650</td><td>0</td><td>955</td><td>485</td><td>28</td><td>50</td><td rowspan="3">700</td><td>3500</td><td>926</td><td>504</td><td>23</td><td>34</td></tr><tr><td>500</td><td>976</td><td>517</td><td>26</td><td>48</td><td>5000</td><td>914</td><td>500</td><td>20</td><td>30</td></tr><tr><td>1000</td><td>964</td><td>521</td><td>26</td><td>48</td><td>10000</td><td>906</td><td>500</td><td>17</td><td>28</td></tr><tr><td>2000</td><td>965</td><td>538</td><td>25</td><td>45</td><td rowspan="6">750</td><td>100</td><td>864</td><td>459</td><td>31</td><td>53</td></tr><tr><td>5300</td><td>977</td><td>493</td><td>27</td><td>43</td><td>250</td><td>853</td><td>453</td><td>31</td><td>52</td></tr><tr><td rowspan="4">700</td><td>250</td><td>932</td><td>514</td><td>29</td><td>46</td><td>500</td><td>851</td><td>443</td><td>31</td><td>51</td></tr><tr><td>500</td><td>918</td><td>511</td><td>27</td><td>47</td><td>1000</td><td>879</td><td>461</td><td>29</td><td>45</td></tr><tr><td>1000</td><td>914</td><td>495</td><td>25</td><td>42</td><td>2000</td><td>846</td><td>459</td><td>25</td><td>37</td></tr><tr><td>2000</td><td>908</td><td>497</td><td>25</td><td>38</td><td>4000</td><td>828</td><td>458</td><td>26</td><td>31</td></tr></table>

表3-4[1..6]  

<table><tr><td>品种</td><td>θ/C</td><td>aKU/(kJ/m2)</td><td>品种</td><td>θ/C</td><td>aKU/(kJ/m2)</td></tr><tr><td>棒材</td><td>20</td><td>1780</td><td rowspan="4">90mm方锻材</td><td>600</td><td>1340</td></tr><tr><td rowspan="3">90mm方锻材</td><td>20</td><td>1540</td><td>700</td><td>1540</td></tr><tr><td>400</td><td>1600</td><td>800</td><td>1660</td></tr><tr><td>500</td><td>1400</td><td>900</td><td>2600</td></tr></table>

# 3.2.3.2 棒材长期时效后的室温冲击性能见表3-5。

表3-5[1.7]  

<table><tr><td colspan="2">时 效 规 范</td><td rowspan="2">\( a_{\mathrm {KU}}/\left(\mathrm {kJ}/\mathrm {m}^{2}\right) \)</td><td colspan="2">时效规范</td><td rowspan="2">\( a_{\mathrm {KU}}/\left(\mathrm {kJ}/\mathrm {m}^{2}\right) \)</td></tr><tr><td>\( \theta/C \)</td><td>\( t/h \)</td><td>\( \theta/C \)</td><td>\( t/h \)</td></tr><tr><td rowspan="4">650</td><td>500</td><td>1250</td><td rowspan="2">700</td><td>5000</td><td>230</td></tr><tr><td>1000</td><td>1180</td><td>10000</td><td>140</td></tr><tr><td>2000</td><td>1040</td><td rowspan="6">750</td><td>100</td><td>1590</td></tr><tr><td>5300</td><td>760</td><td>250</td><td>1420</td></tr><tr><td rowspan="5">700</td><td>250</td><td>1300</td><td>500</td><td>1190</td></tr><tr><td>500</td><td>1170</td><td>1000</td><td>750</td></tr><tr><td>1000</td><td>1070</td><td>2000</td><td>430</td></tr><tr><td>2000</td><td>630</td><td>4000</td><td>280</td></tr><tr><td>3500</td><td>400</td><td></td><td></td><td></td></tr></table>

# 3.3 持久和蠕变性能

# 3.3.1 高温持久性能

3.3.1.1 $90\mathrm{mm}$ 方锻材不同温度的持久强度见表3-6。

表3-6[1.2]  

<table><tr><td>θ/C</td><td>σ50/MPa</td><td>σ100/MPa</td><td>σ200/MPa</td><td>σ500/MPa</td><td>σ1000/MPa</td><td>θ/C</td><td>σ50/MPa</td><td>σ100/MPa</td><td>σ200/MPa</td><td>σ500/MPa</td><td>σ1000/MPa</td></tr><tr><td>550</td><td>620</td><td>590</td><td>560</td><td>520</td><td>490</td><td>700</td><td>310</td><td>280</td><td>245</td><td>205</td><td>185</td></tr><tr><td>600</td><td>500</td><td>480</td><td>455</td><td>430</td><td>410</td><td>750</td><td>200</td><td>170</td><td>145</td><td>110</td><td>80</td></tr><tr><td>650</td><td>420</td><td>390</td><td>360</td><td>330</td><td>300</td><td>800</td><td>125</td><td>105</td><td>90</td><td>65</td><td>45</td></tr></table>

# 3.3.1.2 $90\mathrm{mm}$ 方锻材的持久应力-寿命曲线见图3-1。

图片摘要：该图主要展示 3 6[1.2]。
![](images/e0fdeacfb896e251da5e4c4c56aac6c3fb0a7e1607544d577c95d27f4a8c1853.jpg)  
图3.1 90mm方锻材的持久应力-寿命曲线[6]

3.3.1.3 合金 $90\mathrm{mm}$ 方锻材的热强参数综合曲线见图3-2。  
3.3.1.4 合金的缺口持久性能见表3-7。

表3-7[1.2.6]  

<table><tr><td rowspan="2">θ/C</td><td rowspan="2">σ/MPa</td><td colspan="3">光 滑</td><td>缺口</td></tr><tr><td>t/h</td><td>δ/%</td><td>ψ/%</td><td>t/h</td></tr><tr><td>550</td><td>570</td><td>199</td><td>19</td><td>22</td><td>385</td></tr><tr><td>600</td><td>470</td><td>152</td><td>13</td><td>20</td><td>352</td></tr><tr><td>650</td><td>370</td><td>135</td><td>26</td><td>28</td><td>211</td></tr><tr><td>700</td><td>275</td><td>125</td><td>25</td><td>27</td><td>350</td></tr><tr><td>750</td><td>175</td><td>90</td><td>56</td><td>56</td><td>372</td></tr><tr><td>800</td><td>100</td><td>152</td><td>62</td><td>71</td><td>325</td></tr></table>

3.3.1.5 榷材长期时效后的持久性能见表3-8。

图片摘要：该图主要展示 3 7[1.2.6]。
![](images/700fccf874033e540a81c22ded08015776ad746efba95a871100478c5aaf3009.jpg)  
图3-2 90mm方锻材的热强参数综合曲线[1,2]

表3-8[1,2,7]  

<table><tr><td colspan="2">时效规范</td><td rowspan="2">θ/C</td><td rowspan="2">σ/MPa</td><td colspan="2">持久性能</td><td colspan="2">时效规范</td><td rowspan="2">θ/C</td><td rowspan="2">σ/MPa</td><td colspan="2">持久性能</td></tr><tr><td>θ/C</td><td>t/h</td><td>t/h</td><td>\( \psi/\% \)</td><td>θ/C</td><td>t/h</td><td>t/h</td><td>\( \psi/\% \)</td></tr><tr><td rowspan="5">650</td><td>0</td><td rowspan="9">700</td><td rowspan="9">245</td><td>275</td><td>31</td><td rowspan="3">700</td><td>3500</td><td rowspan="9">700</td><td rowspan="9">245</td><td>78</td><td>55</td></tr><tr><td>500</td><td>283</td><td>40</td><td>5000</td><td>69</td><td>56</td></tr><tr><td>1000</td><td>275</td><td>40</td><td>10000</td><td>86</td><td>55</td></tr><tr><td>2000</td><td>208</td><td>44</td><td rowspan="6">750</td><td>100</td><td>104</td><td>48</td></tr><tr><td>5300</td><td>241</td><td>42</td><td>250</td><td>62</td><td>54</td></tr><tr><td rowspan="4">700</td><td>250</td><td>255</td><td>28</td><td>500</td><td>44</td><td>54</td></tr><tr><td>500</td><td>102</td><td>41</td><td>1000</td><td>40</td><td>54</td></tr><tr><td>1000</td><td>95</td><td>48</td><td>2000</td><td>48</td><td>53</td></tr><tr><td>2000</td><td>76</td><td>54</td><td>4000</td><td>41</td><td>57</td></tr></table>

3.3.2 高温蠕变性能 $90\mathrm{mm}$ 方锻材100h的蠕变性能见表3-9。

表3-9[1.6]  

<table><tr><td>θ/°C</td><td>σ/MPa</td><td>t/h</td><td>ε1/%</td><td>εtp/%</td><td>εc/%</td></tr><tr><td>700</td><td>245</td><td>100</td><td>2.27</td><td>2.18</td><td>0.09</td></tr></table>

# 3.4 疲劳性能

3.4.1 高周疲劳 合金 $650^{\circ} \mathrm{C}$ 旋转弯曲疲劳强度为 $370 \mathrm{MPa}^{[1,6]}$ 。

# 3.5 弹性性能

3.5.1 弹性模量 见表3-10。

表3-10  

<table><tr><td>θ/C</td><td>19</td><td>100</td><td>200</td><td>300.</td><td>400</td><td>500</td><td>600</td><td>700</td><td>800</td><td>900</td></tr><tr><td>E0/GPa</td><td>215</td><td>214</td><td>209</td><td>202</td><td>193</td><td>186</td><td>177</td><td>167</td><td>158</td><td>148</td></tr></table>

# 4 组织结构

# 4.1 相变温度

# 4.2 时间-温度-组织转变曲线

4.3 合金组织结构 合金标准热处理后，除 $\gamma$ 基体外，还有 $\gamma'$ 相及微量相 $\mathrm{M}_{23}\mathrm{C}_6\cdot \mathrm{M}_3\mathrm{B}_2$ 和 TiC 相。 $\gamma'$ 相的数量约占 $3\%$ ，直径 $7\mathrm{nm}$ ，组成为 $\mathrm{Ni}_{2.82}\mathrm{Cr}_{0.22}\mathrm{Fe}_{0.01}\mathrm{Al}_{0.27}\mathrm{Ti}_{0.63}\mathrm{W}_{0.05}$ 。在长期时效过程中 $\gamma'$ 数量略有增加，组成变化不大，随时效时间延长和温度升高， $\gamma'$ 尺寸增大，但长大速度缓慢，700 C10000h，尺寸只有 $60\mathrm{nm}$ 。合金长期时效后析出 $\sigma$ 相，但长大速度很慢，且长大到一定长度后不再加长。700 C10000h，750 C4000h。 $\sigma$ 相尺寸都在 $20\mu \mathrm{m}$ 以下，因此对性能影响较小[7]。

# 5 工艺性能与要求

5.1 成形性能 合金热加工性能优良，加热温度范围宽，一次允许变形量大。顶锻临界压下量与温度关系见图5-1，在 $800\sim 1230\mathrm{C}$ ，变形量 $3\% \sim 91\%$ 都没出现裂纹。合金的加工再结晶图见图5-2，再结晶图见图5-3。合金最适宜的加工温度为 $950\sim 1170^{\circ}\mathrm{C}$ 。

图片摘要：该图主要展示 5 1 临界压下量与温度的关系[1]。
![](images/c216c0866ee4ae4e4503e3d544957bac09cb8675b11d6a6defd400ffe84c6e4e.jpg)  
图5-1 临界压下量与温度的关系[1]

图片摘要：该图主要展示 5 1 临界压下量与温度的关系[1]。
![](images/2a7e4581784e7f010d3f01d63946dafdefcf9fd22dd35f9a29e520487736b30f.jpg)  
图5-2 合金加工再结晶图

# 5.2 焊接性能

5.3 零件热处理工艺 零件热处理制度为 $1080\mathrm{C}$ ，保温 $2\mathrm{h}$ ，水冷 $+680\mathrm{C}$ ，保温 $16\mathrm{h}$ ，空冷。

图片摘要：该图主要展示 5 2 合金加工再结晶图。
![](images/76e66c9f2eab8bf9dc546dcbecb1a510c55f30adc93a2cd6252ca22d3add530a.jpg)  
图5-3 合金再结晶图[1]

# 6 功能考核试验

# 7 使用建议

推荐。

# 参考文献

1 金属研究所,抚顺钢厂,东安发动机制造公司.GH35A变形高温合金.1989  
2 郭守仁等. GH35A 变形高温合金的研制. 金属学报. 1995  
3 金属研究所,抚顺钢厂.GH35A合金成分的研究.1989  
4 抚高新89-6 GH35A合金热轧或锻制棒材技术标准.1989  
5 郭守仁,卢德忠,郭建亭.GH35A合金热处理制度的研究.金属热处理学报. 1990  
6抚顺钢厂，金属研究所.GH35A全面性能总结.1988  
7 郭守仁等. 时效温度和时间对一种铁基合金组织和性能的影响. 金属学报. 1990

编写 郭守仁

审校 刘吉祥

# GH1131(GH131)

# 1 概述

GH1131是一种以钨、铝、铌、氮等元素复合固溶强化的高性能铁基高温合金，含镍量约为 $28\%$ ，但其热强性水平却与GH3044合金相当。合金具有良好的热加工塑性和焊接、冷成形工艺性能。主要品种

有冷轧薄板、热轧中板、棒材、扁钢和丝材等。可用于制作在 $700\sim 1000^{\circ}\mathrm{C}$ 短时工作的火箭发动机和在 $700\sim 750^{\circ}C$ 长期工作的航空发动机的高温部件。

1.1 材料牌号 GH1131(GH131,TI-11)。  
1.2 相近牌号 X21H28B5M3EAP,911126,BK100(俄罗斯)。  
1.3 材料的技术标准

GB/T14992—1994 《高温合金牌号》

GB/T14995—1994 《高温合金热轧钢板》

GJB 1952-1994 《航空用高温合金冷轧薄板规范》

GJB 2612-1996 《焊接用高温合金冷拉丝材规范》

YB/T5245-1993《普通承力件用高温合金热轧和锻制棒材》

1.4 化学成分 见表1-1。

0

表1-1  

<table><tr><td rowspan="2">C</td><td rowspan="2">Cr</td><td rowspan="2">Ni</td><td rowspan="2">W</td><td rowspan="2">Mo</td><td rowspan="2">Fe</td><td rowspan="2">Nb</td><td rowspan="2">N</td><td>B</td><td>Mn</td><td>Si</td><td>P</td><td>S</td></tr><tr><td colspan="5">不大于</td></tr><tr><td>≤0.10</td><td>19.0~22.0</td><td>25.0~30.0</td><td>4.80~6.00</td><td>2.80~3.50</td><td>余</td><td>0.70~1.30</td><td>0.15~0.30</td><td>0.005</td><td>1.20</td><td>0.80</td><td>0.020</td><td>0.020</td></tr></table>

注：B按计算量加入，不分析。

1.5 热处理制度 热轧板和冷轧薄板为： $1130\sim 1170^{\circ}C$ ，空冷；棒材为： $1160^{\circ}C \pm 10^{\circ}C$ ，空冷。

1.6 品种规格与供应状态 主要品种有：冷轧薄板 $(\delta 0.5 \sim 4.0 \mathrm{~mm})$ 、热轧板 $(\delta 4 \sim 14 \mathrm{~mm})$ 、棒材 $(d20 \sim 300 \mathrm{~mm})$ 、焊丝 $(d0.3 \sim 10.0 \mathrm{~mm})$ 等。热轧板和冷轧薄板经固溶处理、酸洗、矫正及切边后供应；棒材不经热处理供应；焊丝于冷拉状态、热处理及酸洗状态或半硬状态供应。  
1.7 熔炼与铸造工艺 采用非真空感应炉熔炼加电渣重熔或电弧炉熔炼加电渣重熔工艺。  
1.8 应用概况与特殊要求 该合金主要用作火箭发动机高温部件。在航空发动机上，已制成加力燃烧室可调喷口壳体和调节片等零部件，并投入生产。与同类用途的镍基合金相比，合金的高温抗氧化性和组织稳定性较差，在 $700\sim 900^{\circ}\mathrm{C}$ 长期使用后室温塑性下降，成形性能变差。

# 2 物理及化学性能

# 2.1 热性能

2.1.1 热导率 见表2-1。

表2-1[1.2]   

<table><tr><td>θ/C</td><td>100</td><td>200</td><td>300</td><td>400</td><td>500</td><td>600</td><td>700</td><td>800</td><td>900</td></tr><tr><td>λ/(W/(m·C))</td><td>10.46</td><td>12.13</td><td>13.80</td><td>16.32</td><td>17.99</td><td>19.25</td><td>20.92</td><td>22.59</td><td>24.69</td></tr></table>

# 2.1.2 线膨胀系数 见表2-2。

表2-2[1,3]  

<table><tr><td>θ/C</td><td>20~100</td><td>20~200</td><td>20~300</td><td>20~400</td><td>20~500</td><td>20~600</td><td>20~700</td><td>20~800</td><td>20~900</td><td>20~1000</td><td>20~1100</td></tr><tr><td>α/10-6C-1</td><td>14.72</td><td>14.13</td><td>14.89</td><td>14.77</td><td>15.74</td><td>16.20</td><td>16.97</td><td>17.26</td><td>17.59</td><td>18.08</td><td>18.70</td></tr></table>

2.2 密度 $\rho = 8.33\mathrm{g / cm}^{3[1,3]}$   
2.3 电性能  
2.4 磁性能 合金无磁性  
2.5 化学性能  
2.5.1 抗氧化性能 合金在空气介质中试验 $100\mathrm{h}$ 后的氧化速率见表2-3。

表2-3[1.2]  

<table><tr><td>θ/C</td><td>900</td><td>950</td><td>1000</td><td>1100</td></tr><tr><td>氧化速率/(g/(m2·h))</td><td>0.1310</td><td>0.1560</td><td>0.1863</td><td>0.4465</td></tr></table>

# 3力学性能

# 3.1 技术标准规定的性能 见表3-1。

表3-1  

<table><tr><td rowspan="2">标准号</td><td rowspan="2">品种</td><td rowspan="2">试样状态</td><td rowspan="2">θ/°C</td><td>σb/MPa</td><td>σP0.2/MPa</td><td>δ5/%</td><td>ψ/%</td></tr><tr><td colspan="4">不 小 于</td></tr><tr><td rowspan="2">GJB 1952-1994</td><td rowspan="2">冷轧薄板</td><td rowspan="2">交货状态</td><td>20</td><td>735</td><td>-</td><td>34</td><td>-</td></tr><tr><td>900</td><td>175</td><td>-</td><td>40</td><td>-</td></tr></table>

# 3.2 室温及各种温度下的力学性能

# 3.2.1 拉伸性能

# 3.2.1.1 固溶状态的拉伸性能见表3-2。

表3-2[1,3]  

<table><tr><td>取样规格/mm</td><td>状态</td><td>θ/C</td><td>σb/MPa</td><td>δ5/%</td><td>取样规格/mm</td><td>状态</td><td>θ/C</td><td>σb/MPa</td><td>δ5/%</td></tr><tr><td rowspan="8">冷轧板(δ1.5)</td><td rowspan="8">1140℃,空冷</td><td>20</td><td>831</td><td>43</td><td rowspan="2">扁钢</td><td rowspan="2">1200℃,空冷</td><td>900</td><td>255</td><td>78</td></tr><tr><td>400</td><td>704</td><td>43</td><td>1000</td><td>137</td><td>92</td></tr><tr><td>500</td><td>692</td><td>44</td><td rowspan="3">棒材</td><td rowspan="3">1120℃,空冷</td><td>20</td><td>755</td><td>45</td></tr><tr><td>600</td><td>660</td><td>46</td><td>800</td><td>402</td><td>36</td></tr><tr><td>700</td><td>523</td><td>30</td><td>900</td><td>255</td><td>57</td></tr><tr><td>800</td><td>343</td><td>34</td><td rowspan="8">穿孔管材(d60,δ3)</td><td rowspan="8">1160℃,水冷</td><td>20</td><td>815</td><td>41</td></tr><tr><td>900</td><td>215</td><td>63</td><td>400</td><td>729</td><td>35</td></tr><tr><td>1000</td><td>110</td><td>56</td><td>500</td><td>713</td><td>36</td></tr><tr><td rowspan="4">中板</td><td rowspan="4">1170℃,空冷</td><td>20</td><td>785</td><td>38</td><td>600</td><td>641</td><td>33</td></tr><tr><td>800</td><td>363</td><td>55</td><td>700</td><td>520</td><td>16</td></tr><tr><td>900</td><td>216</td><td>77</td><td>800</td><td>368</td><td>20</td></tr><tr><td>1000</td><td>123</td><td>99</td><td>900</td><td>225</td><td>39</td></tr><tr><td rowspan="2">扁钢</td><td rowspan="2">1200℃,空冷</td><td>20</td><td>804</td><td>42</td><td>1000</td><td>116</td><td>58</td></tr><tr><td>800</td><td>392</td><td>46</td><td></td><td></td><td></td><td></td><td></td></tr></table>

3.2.1.2 供应状态板材于屈服点前的拉伸曲线见图3-1，屈服点至断裂的拉伸曲线见图3-2。  
3.2.1.3 板材经 $1160^{\circ} \mathrm{C}$ 固溶和长期时效后的拉伸性能见表3-3。

表3-3[1]  

<table><tr><td rowspan="2">状态</td><td colspan="2">20℃</td><td colspan="2">700℃</td><td colspan="2">900℃</td></tr><tr><td>σb/MPa</td><td>δ5/%</td><td>σb/MPa</td><td>δ5/%</td><td>σb/MPa</td><td>δ5/%</td></tr><tr><td>固溶</td><td>833</td><td>39</td><td>642</td><td>33</td><td>235</td><td>66</td></tr><tr><td>固溶+700℃,100h,空冷</td><td>843</td><td>31</td><td>490</td><td>45</td><td>216</td><td>80</td></tr><tr><td>固溶+900℃,100h,空冷</td><td>892</td><td>18</td><td>500</td><td>50</td><td>206</td><td>90</td></tr></table>

图片摘要：该图主要展示 3 3[1]。
![](images/73e7da2e859d8447298d24733c9275a760dd6f2897eab3b16c1623056da74e05.jpg)  
图3-1 板材于屈服点前的拉伸曲线[4]

图片摘要：该图主要展示 3 1 板材于屈服点前的拉伸曲线[4]。
![](images/66d9ad70abcef5f10da1816bbe837a18d3f604ca12ec920379ec09059c13bf98.jpg)  
图3-2 板材由屈服点至断裂的拉伸曲线[4]

3.2.1.4 板材经 $1140^{\circ}\mathrm{C}$ 固溶和短时时效后的拉伸性能见表3-4。

表3-4[2]  

<table><tr><td colspan="3">时 效 制 度</td><td colspan="2">20°C</td><td colspan="2">900°C</td><td colspan="3">时 效 制 度</td><td colspan="2">20°C</td><td colspan="2">900°C</td></tr><tr><td>θ/C</td><td>t/min</td><td>冷却</td><td>σb/MPa</td><td>δ5/%</td><td>σb/MPa</td><td>δ5/%</td><td>θ/C</td><td>t/min</td><td>冷却</td><td>σb/MPa</td><td>δ5/%</td><td>σb/MPa</td><td>δ5/%</td></tr><tr><td>800</td><td rowspan="3">30</td><td rowspan="3">空冷</td><td>832</td><td>35.4</td><td>204</td><td>60.6</td><td rowspan="4">900</td><td>10</td><td rowspan="4">空冷</td><td>825</td><td>34.4</td><td>195</td><td>75.0</td></tr><tr><td>900</td><td>822</td><td>32.2</td><td>193</td><td>78.7</td><td>20</td><td>826</td><td>34.9</td><td>199</td><td>66.3</td></tr><tr><td>1000</td><td>825</td><td>35.7</td><td>190</td><td>67.7</td><td>30</td><td>822</td><td>32.3</td><td>193</td><td>78.8</td></tr><tr><td></td><td></td><td></td><td></td><td></td><td></td><td></td><td>60</td><td>821</td><td>31.6</td><td>200</td><td>58.6</td></tr></table>

3.2.2 其他性能 反复弯曲及杯突性能见表3-5。

3.3 持久和蠕变性能

表3-5[1]  

<table><tr><td>取样规格/mm</td><td>状态</td><td>反复弯曲次数</td><td>杯突深度/mm</td></tr><tr><td>冷轧板(δ1.5)</td><td>1150C,空冷</td><td>12</td><td>10.9</td></tr></table>

3.3.1 高温持久性能

3.3.1.1 冷轧薄板供应状态的持久强度见表3-6。  
3.3.1.2 板材 $(\delta 1.5\mathrm{mm})$ 经 $1140^{\circ}\mathrm{C}, 10\mathrm{min}$ 固溶后的持久应力-寿命曲线见图3-3。

图片摘要：该图主要展示 3 3 持久应力 寿命曲线[1]。
![](images/6492b727cbb30b8211eaf3cc5dd5694ebe7310705a6dabc02c37eb25aa2ffac3.jpg)  
图3-3 持久应力-寿命曲线[1]

3.3.1.3 板材经 $1150\mathrm{C}$ 固溶和长期时效后的持久性能见表3-7。

表3-6[3]  

<table><tr><td>θ/°C</td><td>σ10/MPa</td><td>σ100/MPa</td><td>σ500/MPa</td><td>σ1000/MPa</td><td>σ2000/MPa</td></tr><tr><td>700</td><td>348</td><td>252</td><td>201</td><td>182</td><td>165</td></tr><tr><td>800</td><td>178</td><td>132</td><td>107</td><td>98</td><td>90</td></tr><tr><td>900</td><td>97</td><td>60</td><td>43</td><td>37</td><td>32</td></tr></table>

表3-7[1]  

<table><tr><td>取样规格/mm</td><td>状态</td><td>θ/C</td><td>σ/MPa</td><td>t/h</td><td>δ5/%</td></tr><tr><td rowspan="3">冷轧薄板(δ1.5)</td><td>1150℃固溶</td><td rowspan="3">900</td><td rowspan="3">51</td><td>296</td><td>29</td></tr><tr><td>700℃,100h时效</td><td>424</td><td>30</td></tr><tr><td>900℃,100h时效</td><td>241</td><td>42</td></tr></table>

3.3.1.4 板材经 $1140^{\circ}\mathrm{C}$ 固溶后的秒强度见表3-8。

表3-8  

<table><tr><td>θ/C</td><td>σ10s/MPa</td><td>σ60s/MPa</td><td>σ120s/MPa</td><td>σ180s/MPa</td><td>σ300s/MPa</td><td>σ500s/MPa</td><td>σ1900s/MPa</td><td>σ3000s/MPa</td><td>σ5000s/MPa</td></tr><tr><td>900</td><td>348</td><td>253</td><td>224</td><td>208</td><td>190</td><td>174</td><td>154</td><td>126</td><td>116</td></tr><tr><td>1000</td><td>222</td><td>147</td><td>125</td><td>114</td><td>101</td><td>90</td><td>77</td><td>59</td><td>53</td></tr></table>

3.3.1.5 板材 $(\delta 1.5\mathrm{mm})$ 于 $1140^{\circ}\mathrm{C}$ 固溶状态的秒强度曲线见图3-4。  
3.3.1.6 板材 $(\delta 1.5\mathrm{mm})$ 经 $1140^{\circ}\mathrm{C}$ 固溶和短时时效后的秒强度见表3-9。

图片摘要：该图主要展示 3 8。
![](images/526968141c5ca6854445941b5a611383722014207585ee2e8562c53890cb7924.jpg)  
图3-4秒强度曲线[2]

表3-9[2]  

<table><tr><td colspan="3">时 效 制 度</td><td rowspan="2">试验温度/℃</td><td rowspan="2">σ/MPa</td><td rowspan="2">t/s</td><td colspan="3">时效制度</td><td rowspan="2">试验温度/℃</td><td rowspan="2">σ/MPa</td><td rowspan="2">t/s</td></tr><tr><td>θ/C</td><td>t/min</td><td>冷却</td><td>θ/C</td><td>t/min</td><td>冷却</td></tr><tr><td>800</td><td rowspan="3">30</td><td rowspan="3">空冷</td><td rowspan="3">1000</td><td rowspan="3">78</td><td>1107</td><td rowspan="3">900</td><td>10</td><td rowspan="3">空冷</td><td rowspan="3">1000</td><td rowspan="3">78</td><td>878</td></tr><tr><td>900</td><td>941</td><td>20</td><td>1075</td></tr><tr><td>1000</td><td>1087</td><td>30</td><td>941</td></tr><tr><td></td><td></td><td></td><td></td><td></td><td></td><td></td><td>60</td><td></td><td></td><td></td><td>910</td></tr></table>

3.3.2 高温蠕变性能

3.3.2.1 冷轧薄板经 $1100^{\circ}\mathrm{C}$ ，空冷后的蠕变强度见表3-10， $800^{\circ}\mathrm{C}$ 和 $900^{\circ}\mathrm{C}$ 的蠕变曲线见图3-5和图3-6。

表3-10[4]
