Repository: C-zj02/CFD-claw

<div align="center">

**English** | [中文](#中文版) | [Français](README_FR.md) | [Русский](README_RU.md) | [हिन्दी](README_HI.md) | [العربية](README_AR.md) | [Português](README_PT.md)

# 🚀 Claude Code Python

**A Complete Python Reimplementation Based on Real Claude Code Source**

*From TypeScript Source → Rebuilt in Python with ❤️*

***
**🔥 Active Development • New Features Weekly 🔥**

</div>

***

## 🎯 What is This?

**Clawd Code** is a **complete Python rewrite** of Claude Code, based on the **real TypeScript source code**.

File: RAG-data/中国航空材料手册(第2版) 第2卷 变形高温合金 铸造高温合金(1)401-600.pdf-68a5f607-94a5-4368-bfb8-49bfbc13c35f.md (part 3 of 11)
表3-5[4]  
<table><tr><td rowspan="2">t/h</td><td rowspan="2">εp/%</td><td colspan="4">σ/MPa</td><td rowspan="2">t/h</td><td rowspan="2">εp/%</td><td colspan="4">σ/MPa</td></tr><tr><td>700℃</td><td>760℃</td><td>800℃</td><td>850℃</td><td>700℃</td><td>760℃</td><td>800℃</td><td>850℃</td></tr><tr><td>10</td><td rowspan="4">破断</td><td>753</td><td>632</td><td>532</td><td>400</td><td>300</td><td rowspan="4">破断</td><td>600</td><td>432</td><td>323</td><td>207</td></tr><tr><td>30</td><td>711</td><td>570</td><td>463</td><td>332</td><td>500</td><td>573</td><td>402</td><td>295</td><td>183</td></tr><tr><td>50</td><td>689</td><td>540</td><td>431</td><td>301</td><td>1000</td><td>534</td><td>369</td><td>258</td><td>154</td></tr><tr><td>100</td><td>657</td><td>498</td><td>388</td><td>262</td><td></td><td></td><td></td><td></td><td></td></tr></table>

图片摘要：该图主要展示 3 18[1]。
![](images/713370a51885b15e7cec757ecd62777701f9e979b8b2150a78405cf49b7baf46.jpg)

持久方程 $[\mathbf{L} - \mathbf{M}]:\lg (t) = b_0 + b_1 / T + b_2X / T$

$$
+ b _ {3} X ^ {2} / T + b _ {4} X ^ {3} / T;
$$

$$
\text {式 中}: T = (9 \times \theta / 5 + 3 2) + 4 6 0; X = \lg \sigma ;
$$

$$
\begin{array}{l} b _ {0} = - 0. 1 8 6 3 0 5 8 \times 1 0 ^ {2}; b _ {1} = 0. 3 6 6 5 6 5 3 \times 1 0 ^ {5}; \\ b _ {2} = 0. 2 7 1 6 9 5 7 \times 1 0 ^ {4}; b _ {3} = 0. 4 4 2 8 9 7 1 \times 1 0 ^ {4}; \\ b _ {4} = - 0. 1 9 3 2 3 0 3 \times 1 0 ^ {4}; \\ \end{array}
$$

标准差：0.0165；相关系数：0.99

图片摘要：该图主要展示 3 15 环形件的热强参数综合曲线[8]。
![](images/10c3b614f90825d41eaa93868831bfb3c012d8d4b14829ec7a2cace4f9f9aab9.jpg)  
图3-15 环形件的热强参数综合曲线[8]   
图3-14 环形件不同温度的持久应力-寿命曲线[8]

持久方程 $[\mathbf{L} - \mathbf{M}]$ $\lg (\sigma) = a_0 + a_1P + a_2P^2 +a_3P^3;$

式中： $P = T(\lg t + 18.63) / 10^{5};T = (9\times \theta /5 + 32) + 460;$

$$
\begin{array}{l} a _ {0} = 0. 3 2 7 1 0 5; a _ {1} = 1 1. 3 6 5 4 4; a _ {2} = 6. 0 4 4 5 9 1; \\ a _ {3} = - 5 0. 9 8 4 2 2; \\ \end{array}
$$

标准差：0.0165；相关系数：0.99

# 3.3.2 高温蠕变性能

# 3.3.2.1 榜材高温蠕变性能见表3-19。

表3-19[5]  

<table><tr><td rowspan="2">熔炼方法</td><td rowspan="2">品种规格/mm</td><td rowspan="2">热处理制度</td><td rowspan="2">θ/℃</td><td colspan="3">100h蠕变性能</td></tr><tr><td>σ/MPa</td><td>εt/%</td><td>εsp/%</td></tr><tr><td rowspan="7">真空感应加电渣</td><td rowspan="7">棒材(d22)</td><td rowspan="7">1065℃,4h,空冷+760℃,16h,空冷</td><td>800</td><td>49</td><td>0.1285</td><td>0.0980</td></tr><tr><td>800</td><td>59</td><td>0.2015</td><td>0.1640</td></tr><tr><td>800</td><td>69</td><td>0.2300</td><td>0.1905</td></tr><tr><td>800</td><td>78</td><td>0.3310</td><td>0.2885</td></tr><tr><td>850</td><td>20</td><td>0.1360</td><td>0.1235</td></tr><tr><td>850</td><td>29</td><td>0.2910</td><td>0.2800</td></tr><tr><td>850</td><td>49</td><td>0.9505</td><td>0.9145</td></tr></table>

3.3.2.2 环形件经 $1080^{\circ}\mathrm{C} \pm 10^{\circ}\mathrm{C}$ , 快淬 $+1120^{\circ}\mathrm{C} \pm 10^{\circ}\mathrm{C}, 30\mathrm{min}$ , 空冷 $+900^{\circ}\mathrm{C} \pm 10^{\circ}\mathrm{C}, 4\mathrm{h}$ , 空冷后, $700^{\circ}\mathrm{C}$ 的蠕变曲线见图3-16; $760^{\circ}\mathrm{C}$ 和 $850^{\circ}\mathrm{C}$ 的蠕变曲线见图3-17～图3-20。

图片摘要：该图主要展示 3 19[5]。
![](images/d7900657d3335152f1fac17cc9a01e366b2d6dff5fc2f7a9efeaeaaafaccef61.jpg)  
图3-16 环形件 $700^{\circ}\mathrm{C}$ 的蠕变曲线[8]

图片摘要：该图主要展示 3 16 环形件 的蠕变曲线[8]。
![](images/ec6a761f93eedf590d3bc7e77d2567d9d5165529f04270ab1032fa5ffeaa7d71.jpg)  
图3-17 环形件在 $760^{\circ}\mathrm{C}$ 的蠕变曲线[10]

图片摘要：该图主要展示 3 17 环形件在 的蠕变曲线[10]。
![](images/f6f7845c06691d9db34cf3c15ed364d43df800018bde2cb88b5d23fc8f5d8ce9.jpg)  
图3-18 环形件760C的蠕变曲线[8]

图片摘要：该图主要展示 3 18 环形件760C的蠕变曲线[8]。
![](images/b8ac73e72e2b6f4bfcc3a11fc9d0cd506e2c6f367ae24671565e959834fc95b6.jpg)  
图3-19 环形件 $850^{\circ}\mathrm{C}$ 的蠕变曲线[8]

图片摘要：该图主要展示 3 19 环形件 的蠕变曲线[8]。
![](images/e9e19b14ffce9a012e9201cf6a3ac5a4529b3bbd5b98840e6e48e3bc73982922.jpg)  
图3-20 环形件850C的蠕变曲线[10]

# 3.4 疲劳性能

# 3.4.1 高周疲劳

3.4.1.1 棒材不同温度的旋转弯曲疲劳强度见表3-20。

表3-20  

<table><tr><td rowspan="2">熔炼方法</td><td rowspan="2">品种规格/mm</td><td rowspan="2">热处理制度</td><td rowspan="2">θ/C</td><td colspan="2">光 滑</td><td colspan="2">缺口</td></tr><tr><td>σ-1/MPa</td><td>N/周</td><td>σ-1H@/MPa</td><td>N/周</td></tr><tr><td rowspan="3">真空感应加电渣</td><td rowspan="4">棒材(d22)</td><td rowspan="5">1065℃,4h,空冷+760℃,16h,空冷</td><td>700</td><td>549</td><td>&gt;10^7</td><td>-</td><td>-</td></tr><tr><td>760</td><td>471</td><td>&gt;10^7</td><td>275</td><td>&gt;10^7</td></tr><tr><td>800</td><td>432</td><td>&gt;10^7</td><td>275</td><td>8×10^6</td></tr><tr><td>真空感应加真空电弧</td><td>800</td><td>432</td><td>&gt;10^7</td><td>235</td><td>&gt;10^7</td></tr><tr><td>真空感应加真空电弧</td><td>棒材(d90)</td><td>800</td><td>432</td><td>&gt;10^7</td><td></td><td></td></tr></table>

① 缺口半径 $r = 0.5\mathrm{mm}$ 。

3.4.1.2 环形件经 $1080^{\circ}\mathrm{C}, 1.5\mathrm{h}$ , 空冷 $+1120^{\circ}\mathrm{C}, 1\mathrm{h}$ , 空冷 $+900^{\circ}\mathrm{C}, 4\mathrm{h}$ , 空冷后不同温度的轴向光滑疲劳性能见表3-21; $S-N$ 曲线见图3-21和图3-22。

表3-21  

<table><tr><td rowspan="2">θ/°C</td><td rowspan="2">K1</td><td rowspan="2">R</td><td colspan="8">以下循环周数的σmax/MPa</td></tr><tr><td>5×103</td><td>1×104</td><td>5×104</td><td>1×105</td><td>5×105</td><td>1×106</td><td>5×106</td><td>1×107</td></tr><tr><td rowspan="3">600</td><td rowspan="3">1</td><td>0.5</td><td>1075</td><td>1056</td><td>1013</td><td>995</td><td>954</td><td>937</td><td>899</td><td>883</td></tr><tr><td>0.1</td><td>954</td><td>899</td><td>783</td><td>738</td><td>642</td><td>605</td><td>527</td><td>497</td></tr><tr><td>-1</td><td>673</td><td>631</td><td>544</td><td>510</td><td>439</td><td>411</td><td>354</td><td>332</td></tr></table>

续表 3-21  

<table><tr><td rowspan="2">θ/C</td><td rowspan="2">K1</td><td rowspan="2">R</td><td colspan="8">以下循环周数的σmax/MPa</td></tr><tr><td>5×103</td><td>1×104</td><td>5×104</td><td>1×105</td><td>5×105</td><td>1×106</td><td>5×106</td><td>1×107</td></tr><tr><td rowspan="3">760</td><td rowspan="3">1</td><td>0.5</td><td>964</td><td>943</td><td>908</td><td>897</td><td>879</td><td>873</td><td>863</td><td>863</td></tr><tr><td>0.1</td><td>-</td><td>-</td><td>766</td><td>719</td><td>646</td><td>626</td><td>596</td><td>588</td></tr><tr><td>-1</td><td>582</td><td>550</td><td>506</td><td>495</td><td>480</td><td>477</td><td>472</td><td>470</td></tr></table>

图片摘要：该图主要展示 3 21。
![](images/4877a1bee1fd5c468c29f015b74211104e15590fb9b332130afd183b5b2dc7c6.jpg)  
图3-21 环形件 $600^{\circ}\mathrm{C}$ 轴向光滑疲劳 $S - N$ 曲线

图片摘要：该图主要展示 3 21 环形件 轴向光滑疲劳 曲线。
![](images/16b2dcd05825e027c5d8b551b965303ccfc00a13ce5effb43251412ab95d7d89.jpg)  
图3-22 环形件 $760^{\circ}C$ 轴向光滑疲劳 $S - N$ 曲线

# 3.4.2 低周疲劳

3.4.2.1 环形件经 $1080^{\circ}\mathrm{C}, 1.5\mathrm{h}$ , 空冷 $+1120^{\circ}\mathrm{C}, 1\mathrm{h}$ , 空冷 $+900^{\circ}\mathrm{C}, 4\mathrm{h}$ , 空冷后 $600^{\circ}\mathrm{C}$ 的低循环疲劳性能见表3-22, $\varepsilon-N$ 曲线见图3-23; $760^{\circ}\mathrm{C}$ 的低循环疲劳性能见表3-23和表3-24, $\varepsilon-N$ 曲线见图3-24。

表3-22[80]  

<table><tr><td colspan="4">稳态迟滞回线特征值</td><td rowspan="2" colspan="2">Δσ/2/MPa</td><td rowspan="2" colspan="2">2Nt/周</td><td></td></tr><tr><td>Δεi/2/%</td><td colspan="2">Δεc/2/%</td><td>Δεp/2/%</td><td></td></tr><tr><td>1.008</td><td colspan="2">0.620</td><td>0.388</td><td colspan="2">1002</td><td colspan="2">268</td><td></td></tr><tr><td>0.798</td><td colspan="2">0.588</td><td>0.210</td><td colspan="2">949</td><td colspan="2">554</td><td></td></tr><tr><td>0.672</td><td colspan="2">0.538</td><td>0.134</td><td colspan="2">870</td><td colspan="2">1614</td><td></td></tr><tr><td>0.601</td><td colspan="2">0.503</td><td>0.098</td><td colspan="2">813</td><td colspan="2">2368</td><td></td></tr><tr><td>0.501</td><td colspan="2">0.460</td><td>0.041</td><td colspan="2">743</td><td colspan="2">4624</td><td></td></tr><tr><td>0.424</td><td colspan="2">0.424</td><td>-</td><td colspan="2">686</td><td colspan="2">11376</td><td></td></tr><tr><td>0.393</td><td colspan="2">0.393</td><td>-</td><td colspan="2">635</td><td colspan="2">21504</td><td></td></tr><tr><td>0.340</td><td colspan="2">0.340</td><td>-</td><td colspan="2">550</td><td colspan="2">57538</td><td></td></tr><tr><td rowspan="2">应变疲劳参量</td><td>σi/MPa</td><td colspan="2">b</td><td>εi/%</td><td>c</td><td colspan="2">k&#x27;</td><td>n&#x27;</td></tr><tr><td>1929</td><td colspan="2">-0.112</td><td>22.7</td><td>-0.723</td><td colspan="2">2192</td><td>0.139</td></tr><tr><td>应变-寿命曲线</td><td colspan="8">Δεi/2=(σi/E)(2Nt)b+εi(2Nt)c,(E=161.5GPa)</td></tr><tr><td>循环应力-应变曲线</td><td colspan="8">εi/2=(Δσ/2E)+(Δσ/2k&#x27;)1/n&#x27;</td></tr></table>

注：试验温度 $600\mathrm{C}$ 。

表3-23[10]  

<table><tr><td colspan="4">稳态迟滞回线特征值</td><td rowspan="2" colspan="2">Δσ/2/MPa</td><td rowspan="2">2Nt/周</td><td rowspan="2" colspan="2">试样数量/根</td></tr><tr><td>Δεt/2/%</td><td colspan="2">Δεt/2/%</td><td>Δεp/2/%</td></tr><tr><td>1.202</td><td colspan="2">0.698</td><td>0.504</td><td colspan="2">964</td><td>158</td><td colspan="2">3</td></tr><tr><td>1.005</td><td colspan="2">0.691</td><td>0.314</td><td colspan="2">954</td><td>298</td><td colspan="2">3</td></tr><tr><td>0.801</td><td colspan="2">0.640</td><td>0.161</td><td colspan="2">884</td><td>570</td><td colspan="2">4</td></tr><tr><td>0.670</td><td colspan="2">0.553</td><td>0.117</td><td colspan="2">763</td><td>1088</td><td colspan="2">1</td></tr><tr><td>0.601</td><td colspan="2">0.572</td><td>0.028</td><td colspan="2">790</td><td>1564</td><td colspan="2">4</td></tr><tr><td>0.513</td><td colspan="2">0.513</td><td>-</td><td colspan="2">708</td><td>3270</td><td colspan="2">4</td></tr><tr><td>0.425</td><td colspan="2">0.425</td><td>-</td><td colspan="2">586</td><td>7588</td><td colspan="2">3</td></tr><tr><td>0.380</td><td colspan="2">0.380</td><td>-</td><td colspan="2">525</td><td>15120</td><td colspan="2">2</td></tr><tr><td>0.347</td><td colspan="2">0.347</td><td></td><td colspan="2">480</td><td>31672</td><td colspan="2">2</td></tr><tr><td rowspan="2">应变疲劳参量</td><td>σt/MPa</td><td>b</td><td colspan="2">εt/%</td><td colspan="2">c</td><td>k&#x27;</td><td>n&#x27;</td></tr><tr><td>2073</td><td>-0.138</td><td colspan="2">21.9</td><td colspan="2">-0.759</td><td>1484</td><td>0.081</td></tr><tr><td>应变-寿命曲线</td><td colspan="8">Δεt/2=(σt/E)(2Nt)b+εt(2Nt)c, (E=138GPa)</td></tr><tr><td>循环应力-应变曲线</td><td colspan="8">εt/2=(Δσ/2E)+(Δσ/2k&#x27;)1/n&#x27;</td></tr></table>

注：热处理制度 $1080^{\circ}\mathrm{C}, 1.5\mathrm{h}$ ，空冷 $+1120^{\circ}\mathrm{C}, 1\mathrm{h}$ ，空冷 $+900^{\circ}\mathrm{C}, 4\mathrm{h}$ ，空冷。试验温度 $760^{\circ}\mathrm{C}$ 。

图片摘要：该图主要展示 3 23[10]。
![](images/7c9e3f3a6c6bc0e1b471941b8477ac8d884f99b6f5bb5812db884d753ef9ac42.jpg)  
图3-23 环形件 $600^{\circ}\mathrm{C}$ 低循环疲劳 $\epsilon -N$ 曲线[10]

图片摘要：该图主要展示 3 23 环形件 低循环疲劳 曲线[10]。
![](images/efc7c7aaa93ff3f7392db075a068ec405f72d7fc882f45f99a5fcf2e319068e4.jpg)  
图3-24 环形件 $760^{\circ}C$ 低循环疲劳 $\varepsilon -N$ 曲线[10]

3.4.2.2 环形件 $600^{\circ}\mathrm{C}$ 和 $760^{\circ}\mathrm{C}$ 低循环疲劳应力-应变曲线见图3-25。

# 3.4.3 特种疲劳

3.4.3.1 真空感应熔炼的 $\delta 1.5\mathrm{mm}$ 冷轧板的热疲劳性能见表3-25。

3.4.4 疲劳-蠕变性能 疲劳-蠕变试验应力谱见图3-26。

3.4.4.1 应力对寿命的影响 按图 3-26a 应力谱进行试验, 试验温度为 $800^{\circ} \mathrm{C}$ , 频率为 $0.8 \mathrm{~Hz}$ , 每一循环周期为 12.5s, 在 $\sigma_{\min}$ 下保持 10s。试验应力对寿命的影响见图 3-27。  
3.4.4.2 频率对寿命的影响 按图3-26b的应力谱进行试验，温度为 $800^{\circ}\mathrm{C}$ ， $\sigma_{\mathrm{m}} = 540\mathrm{MPa}$ ， $\sigma_{\mathrm{s}} = 265\mathrm{MPa}$ ，频率对寿命的影响见图3-28。  
3.4.4.3 棒材经 $1065^{\circ} \mathrm{C}, 4 \mathrm{~h}$ , 空冷 $+760^{\circ} \mathrm{C}, 16 \mathrm{~h}$ , 空冷处理后, 在下述条件进行试验: $300^{\circ} \mathrm{C} \rightleftharpoons 900^{\circ} \mathrm{C}, 2.0 \mathrm{T} \rightleftharpoons -0.5 \mathrm{T}$ , 合金裂纹萌生阶段内的热疲劳损伤试验结果为[12]:

损伤规律：持久寿命剩余率 $\eta = 1 - 0.0018N$

持久塑性剩余率 $\varepsilon = 1 - 0.0012N$

如取 $\eta_{\mathrm{s}} \geqslant 30\% , N_{\mathrm{s}} \approx 390$ 次；如取 $\eta \geqslant 60\% , N_{\mathrm{s}} \approx 340$ 次。

表3-24  

<table><tr><td colspan="4">稳态迟滞回线特征值</td><td rowspan="2" colspan="2">Δσ/2/MPa</td><td rowspan="2" colspan="2">2Nt/周</td></tr><tr><td>Δεr/2/%</td><td colspan="2">Δεr/2/%</td><td>Δεp/2/%</td></tr><tr><td>1.1999</td><td colspan="2">0.6236</td><td>0.5763</td><td colspan="2">967</td><td colspan="2">184</td></tr><tr><td>1.2060</td><td colspan="2">0.6152</td><td>0.5908</td><td colspan="2">954</td><td colspan="2">162</td></tr><tr><td>0.9968</td><td colspan="2">0.6255</td><td>0.3713</td><td colspan="2">970</td><td colspan="2">226</td></tr><tr><td>1.0088</td><td colspan="2">0.6065</td><td>0.4023</td><td colspan="2">940</td><td colspan="2">254</td></tr><tr><td>0.8032</td><td colspan="2">0.5719</td><td>0.2313</td><td colspan="2">887</td><td colspan="2">670</td></tr><tr><td>0.8022</td><td colspan="2">0.5907</td><td>0.2115</td><td colspan="2">916</td><td colspan="2">460</td></tr><tr><td>0.7984</td><td colspan="2">0.5739</td><td>0.2245</td><td colspan="2">890</td><td colspan="2">626</td></tr><tr><td>0.8901</td><td colspan="2">0.5400</td><td>0.2601</td><td colspan="2">837</td><td colspan="2">522</td></tr><tr><td>0.5992</td><td colspan="2">0.5136</td><td>0.0856</td><td colspan="2">796</td><td colspan="2">1802</td></tr><tr><td>0.6008</td><td colspan="2">0.5300</td><td>0.0708</td><td colspan="2">822</td><td colspan="2">1400</td></tr><tr><td>0.6019</td><td colspan="2">0.5005</td><td>0.0964</td><td colspan="2">784</td><td colspan="2">1508</td></tr><tr><td>0.5007</td><td colspan="2">0.4490</td><td>0.0516</td><td colspan="2">696</td><td colspan="2">3824</td></tr><tr><td>0.5013</td><td colspan="2">0.4645</td><td>0.0368</td><td colspan="2">720</td><td colspan="2">2938</td></tr><tr><td>0.5002</td><td colspan="2">0.4529</td><td>0.0473</td><td colspan="2">702</td><td colspan="2">3596</td></tr><tr><td>0.5007</td><td colspan="2">0.4613</td><td>0.0394</td><td colspan="2">715</td><td colspan="2">2722</td></tr><tr><td>0.4004</td><td colspan="2">0.3655</td><td>0.0349</td><td colspan="2">567</td><td colspan="2">8342</td></tr><tr><td>0.3996</td><td colspan="2">0.3865</td><td>0.0131</td><td colspan="2">599</td><td colspan="2">8110</td></tr><tr><td>0.3511</td><td colspan="2">0.3511</td><td>-</td><td colspan="2">552</td><td colspan="2">15308</td></tr><tr><td>0.2989</td><td colspan="2">0.2989</td><td>-</td><td colspan="2">482</td><td colspan="2">39370</td></tr><tr><td rowspan="2">应变疲劳参量</td><td>σf/MPa</td><td colspan="2">b</td><td>εf/%</td><td>c</td><td>k&#x27;</td><td>n&#x27;</td></tr><tr><td>1986</td><td colspan="2">-0.131</td><td>46.5</td><td>-0.855</td><td>1993</td><td>0.135</td></tr><tr><td>应变-寿命曲线</td><td colspan="7">Δεr/2=0.013(2Nt)-0.131+0.465(2Nt)0.855,(E=155GPa)</td></tr><tr><td>循环应力-应变曲线</td><td colspan="7">εr/2=(Δσ/2E)+(Δσ/3986)7.392</td></tr></table>

注：热处理制度 $1080^{\circ}C$ ，90min，空冷 $+1120^{\circ}C$ ，1h，空冷 $+900^{\circ}C$ ，1h，空冷。试验温度 $760^{\circ}C$ 。

表3-25  

<table><tr><td>热处理制度</td><td>θ/C</td><td>N/周</td><td>裂纹长度/mm</td><td>热变形量/%</td></tr><tr><td rowspan="3">1180℃,30min,空冷+900℃,4h,空冷</td><td>800=20</td><td>140</td><td>0.60</td><td>0</td></tr><tr><td>900=20</td><td>65</td><td>1.41</td><td>0.4</td></tr><tr><td>1000=20</td><td>35</td><td>0.38</td><td>2.0</td></tr><tr><td>1180℃,30min,空冷+900℃,4h,空冷+原始表面</td><td rowspan="3">900=20</td><td rowspan="3">65</td><td>1.41</td><td>0.4</td></tr><tr><td>1180℃,30min,空冷+900℃,4h,空冷+磨光表面</td><td>0.40</td><td>0.09</td></tr><tr><td>1180℃,30min,空冷+900℃,4h,空冷+W-2涂层</td><td>0.17</td><td>0.02</td></tr></table>

图片摘要：该图主要展示 3 25。
![](images/dd3993b7a2fe3133f09a43e4a64083ed89ad7f1336c12ab8d77abada1d600e0d.jpg)  
图3-25 环形件 $600\mathrm{C}$ 和 $760^{\circ}\mathrm{C}$ 的循环应力-应变曲线[8]

图片摘要：该图主要展示 3 25 环形件 和 的循环应力 应变曲线[8]。
![](images/0b744875eb2f8e026cf5e4f9dc97190f55b86084e6e981db3f261d871bcce02c.jpg)

图片摘要：该图主要展示 3 25 环形件 和 的循环应力 应变曲线[8]图3 26 疲劳 蠕变试验应力谱[11] \theta = 8 0 0 。
![](images/123c7ac10d75bdee189084e95bccadcf4a431eef8c056fe629679a9491e46f88.jpg)  
图3-26 疲劳-蠕变试验应力谱[11]

图片摘要：该图主要展示 3 26 疲劳 蠕变试验应力谱[11]。
![](images/d214abe0bee3523e64968cfbc8f6e20e6a53b410a808cfa0a9a42aa80deb76af.jpg)

$$
\theta = 8 0 0 \mathrm {C}, f = 0. 8 \mathrm {H z},
$$

热处理规范I：

回归方程：

$$
\begin{array}{l} \sigma_ {m} (1 1 3 \pm 1 0) N _ {f} - 0. 1 1, \\ r = 0. 8 8; \sigma_ {\max } = (2 2 6 \pm 4 0) N _ {f} - 0. 1 5, \\ r = 0. 8 6 \\ \end{array}
$$

图3-27应力对疲劳-蠕变断裂寿命的影响[11]

图片摘要：该图主要展示 3 27应力对疲劳 蠕变断裂寿命的影响[11]。
![](images/cfa3fb87dfc3ea166fbf29aba72df559a1091685d627cb3bf8e26b9dce95dcbe.jpg)  
图3-28 频率对疲劳-蠕变断裂寿命的影响[11]

$$
\theta = 8 0 0 ^ {\circ} \mathrm {C}, \sigma = 5 4 0 \pm 2 6 5 \mathrm {M P a},
$$

热处理规范I：

回归方程：

$$
\begin{array}{l} f = (4 0 \pm 1. 6) N l ^ {. 5 7}, \\ r = 0. 9 9 \\ \end{array}
$$

# 3.5 弹性性能

# 3.5.1 弹性模量

3.5.1.1 环形件经 $1080\mathrm{C}, 1.5\mathrm{h}$ , 空冷 $+1120\mathrm{C}, 1\mathrm{h}$ , 空冷 $+900\mathrm{C}, 4\mathrm{h}$ , 空冷后不同温度的拉伸弹性模量见表3-26。

表3-26  

<table><tr><td>θ/℃</td><td>室温</td><td>500</td><td>600</td><td>700</td><td>800</td><td>900</td></tr><tr><td>E/GPa</td><td>210</td><td>164</td><td>161.5</td><td>142.5</td><td>138</td><td>119.5</td></tr></table>

3.5.1.2 合金不同温度的动态弹性模量见表3-27。

表3-27[5]  

<table><tr><td>θ/℃</td><td>室温</td><td>100</td><td>200</td><td>300</td><td>400</td><td>500</td><td>600</td><td>700</td><td>800</td><td>900</td></tr><tr><td>ED/GPa</td><td>221</td><td>216</td><td>210</td><td>205</td><td>200</td><td>195</td><td>188</td><td>182</td><td>175</td><td>168</td></tr></table>

3.5.2 泊松比 见表3-28。

表3-28[3]  

<table><tr><td>θ/℃</td><td>25</td><td>150</td><td>260</td><td>370</td><td>480</td><td>595</td><td>705</td><td>760</td><td>845</td><td>925</td></tr><tr><td>μ</td><td>0.31</td><td>0.31</td><td>0.32</td><td>0.32</td><td>0.32</td><td>0.33</td><td>0.33</td><td>0.33</td><td>0.34</td><td>0.35</td></tr></table>

# 3.6 断裂性能

3.6.1 断裂韧度 室温 $K_{\mathrm{IC}}$ 为 $113\mathrm{MN} / \mathrm{m}^{3 / 2}, K_{\mathrm{R}}$ 为 $1.7\mathrm{MN} / \mathrm{m}^{3 / 2[12]}$ 。  
3.6.2 疲劳裂纹扩展速率 $800^{\circ}\mathrm{C}$ 时合金的裂纹扩展表达式为：

$$
\begin{array}{l} \mathrm {d} a / \mathrm {d} N = 5. 9 7 \times 1 0 ^ {- 1 0} (\Delta K) ^ {2. 8 5} \mathrm {m m} / \text {周 (加} \mathrm {M g}) ^ {[ 1 2 ]} \\ \mathrm {d} a / \mathrm {d} N = 4. 0 3 \times 1 0 ^ {- 1 0} (\Delta K) ^ {2. 8 5} \mathrm {m m} / \text {周} ^ {[ 1 2 ]} \\ \end{array}
$$

3.6.3 应力强度因子门坎值 $(\Delta K)_{\mathrm{th}} = 8.4\mathrm{MN / m}^{3 / 2[12]}$

# 4 组织结构

4.1 相变温度 合金热处理后，组织中析出相的相变温度范围见表4-1。

表4-1[13]  

<table><tr><td>析出相</td><td>γ&#x27;</td><td>M6C</td><td>M23C6</td><td>MC</td><td>μ</td><td>σ</td></tr><tr><td>相变温度范围/C</td><td>&lt;1052</td><td>760~1149</td><td>760~901/982</td><td>796~1149</td><td>870~980</td><td>760~982/1038</td></tr></table>

# 4.2 时间-温度-组织转变曲线

4.2.1 铸态试样经 $1180\mathrm{C},6\mathrm{h}$ ，水冷淬火后，再在不同温度保温 $\mathbf{1h}$ ，析出相数量和温度的关系见图4-1。  
4.2.2 经 $1200^{\circ}\mathrm{C}, 2\mathrm{h}$ 固溶处理后, 再在 $760 \sim 1200^{\circ}\mathrm{C}$ 时效 $2 \sim 96\mathrm{h}$ , 析出相数量和时效温度的关系见图4-2。  
4.2.3 5000h 长期时效后，合金中析出相数量的变化见图 4-3。  
4.3 合金组织结构 合金在标准热处理状态的组织除 $\gamma$ 基体外，还存在有 $\gamma^{\prime},\mathbf{M}_{6}\mathbf{C},\mathbf{M}_{23}\mathbf{C}_{6},\mathbf{MC}$ ，长期时效后有 $\mu$ 相析出。

图片摘要：该图主要展示 4 1 铸态试样析出相数量与温度的关系[5]。
![](images/666187150ccdd2d8cc7b7f3dd7ef8bedf9ff1ead59159ebc3494216ced3233fe.jpg)  
图4-1 铸态试样析出相数量与温度的关系[5]

图片摘要：该图主要展示 4 1 铸态试样析出相数量与温度的关系[5]。
![](images/b6a7d641fe58f11a92001cb2cbd995503af2934004d7928edd4373eb89478a62.jpg)  
图4-2 析出相数量与时效温度的关系[14]

图片摘要：该图主要展示 4 2 析出相数量与时效温度的关系[14]。
![](images/55a490410c319dcb5aa42c40495c9eca79dcfb466ed6cfba2489ae0920b8e2b4.jpg)  
图4-3 析出相数量与时效温度的关系[13]

# 5 工艺性能与要求

# 5.1 成形性能

5.1.1 钢锭锻造前应进行高温均匀化处理，锻造加热温度为 $1160 \sim 1180^{\circ} \mathrm{C}$ ，终锻温度不低于 $1000^{\circ} \mathrm{C}$ 。板坯轧制加热温度为 $1140 \sim 1160^{\circ} \mathrm{C}$ ，终轧温度不低于 $1060^{\circ} \mathrm{C}$ 。薄板轧制加热温度为 $1140 \sim 1160^{\circ} \mathrm{C}$ ，终轧温度不低于 $800^{\circ} \mathrm{C}$ 。

5.1.2 冷轧薄板固溶状态的反复弯曲和杯突性能见表5-1。

表5-1[9]  

<table><tr><td>品  种</td><td>热处理制度</td><td>反复弯曲次数</td><td>杯突深度/mm</td></tr><tr><td rowspan="2">δ1.5mm冷轧薄板</td><td>1180℃,30min,空冷</td><td>12</td><td>10.1</td></tr><tr><td>1180℃,30min,水冷</td><td>20</td><td>12.4</td></tr></table>

5.1.3 旋压性能 板材在保持细晶和较低的硬度时具有很好的可旋性。根据室温拉伸断面收缩率 $\psi (\%)$ 算出极限减薄率 $\psi_{\mathrm{tmax}}(\%) = \psi (\%) / [0.17 + \psi (\%)]$ ，各种形状极限减薄率 $\psi_{\mathrm{tmax}}(\%)$ 见表5-2。

表5-2[15]  

<table><tr><td></td><td>圆锥形件</td><td>半球形件</td><td>筒形件</td><td>曲母线</td></tr><tr><td>ψtmax/%</td><td>40</td><td>35</td><td>60</td><td>35</td></tr></table>

# 5.1.4 热塑性能

5.1.4.1 $d22\mathrm{mm}$ 轧材热顶锻塑性见表5-3，塑性图见图5-1。

表5-3[2]  

<table><tr><td>试验温度/℃</td><td>900</td><td>950</td><td>970</td><td>980</td><td>1000</td><td>1050</td><td>1100</td><td>1150</td><td>1170</td><td>1200</td></tr><tr><td>ε极限max/%</td><td>14.6</td><td>29.3</td><td>43</td><td>43.8</td><td>75.3</td><td>81.8</td><td>78.2</td><td>70</td><td>75.5</td><td>36</td></tr><tr><td>ε裂纹min/%</td><td>23.4</td><td>44</td><td>51</td><td>61.5</td><td>&gt;75.3</td><td>&gt;81.8</td><td>80.6</td><td>78.3</td><td>76</td><td>41</td></tr></table>

5.1.4.2 $d22\mathrm{mm}$ 轧材的热模拟塑性试验结果见表5-4。

5.1.4.3 $d90\mathrm{mm}$ 榜材经 $1065\mathrm{C}, 4\mathrm{h}$ , 空冷 $+760\mathrm{C}, 16\mathrm{h}$ , 空冷热处理后进行高温拉伸试验, 其高温拉伸塑性见表5-5。

# 5.1.5 合金再结晶图

5.1.5.1 加工再结晶图见图5-2。

5.1.5.2 固溶再结晶图见图5-3。

表5-4  

<table><tr><td>类型</td><td>θ/C</td><td>900</td><td>950</td><td>975</td><td>1000</td><td>1050</td><td>1100</td><td>1150</td><td>1160</td><td>1200</td></tr><tr><td rowspan="2">冷却曲线</td><td>σ/MPa</td><td>749</td><td>404</td><td>-</td><td>227</td><td>206</td><td>156</td><td>-</td><td>102</td><td>-</td></tr><tr><td>ψ/%</td><td>19.9</td><td>23.6</td><td>55.4</td><td>67.4</td><td>83.1</td><td>81.1</td><td>-</td><td>53.1</td><td>-</td></tr><tr><td rowspan="2">加热曲线</td><td>σ/MPa</td><td>739</td><td>688.2</td><td>599</td><td>484</td><td>255</td><td>229</td><td>191</td><td>-</td><td>0</td></tr><tr><td>ψ/%</td><td>34.9</td><td>49.6</td><td>68.3</td><td>82.7</td><td>91.7</td><td>86.4</td><td>62.9</td><td>-</td><td>0</td></tr></table>

注：1 冷却曲线 以 $100\mathrm{C / s}$ 加热到 $1160\mathrm{C}$ 保温处理后，随炉冷却到规定温度再保温100s，以 $100\mathrm{m / s}$ 速度拉断。2 加热曲线 以 $100\mathrm{C / s}$ 加热到规定温度保温100s，以 $100\mathrm{m / s}$ 速度拉断。

表5-5  

<table><tr><td>试验温度/℃</td><td>950</td><td>1000</td><td>1050</td><td>1100</td><td>1150</td><td>1200</td></tr><tr><td>高温拉伸塑性δ/%</td><td>21.8</td><td>31.8</td><td>66.6</td><td>102</td><td>117</td><td>108.2</td></tr></table>

图片摘要：该图主要展示 5 5。
![](images/624b3c96e22efdf3c6da2b875c203a1c1510a6e95fa6e4a648d0ee136e00c331.jpg)  
图5-1 合金塑性图[2]

图片摘要：该图主要展示 5 1 合金塑性图[2]。
![](images/b809bd6a36f71c7ec108082f9b67e5233879cdcb13e5a8407516f80ccc1a1277.jpg)  
图5-2 加工再结晶图[2]

图片摘要：该图主要展示 5 2 加工再结晶图[2]。
![](images/df6dc8d2d7353562e4426efe2cad80aae86375c78c8eb0d2c2126b8cfce0ec48.jpg)  
图5-3 固溶再结晶图[2]

# 5.2 焊接性能

5.2.1 合金可熔焊、扩散焊、钎焊、摩擦焊。熔焊既可用电子束焊接，也可用氩弧焊焊接。熔焊缝在热处理时有产生应变时效裂纹的倾向，为将这种倾向减到最小，应在焊接前固溶缓慢退火，即 $1080^{\circ}\mathrm{C}$ ，随后以 $22^{\circ}\mathrm{C} / \mathrm{min}$ 冷却到 $650^{\circ}\mathrm{C}$ ；另一办法是在焊接前进行过时效处理，即 $1080^{\circ}\mathrm{C}, 30\mathrm{min}$ ，以 $1.7 \sim 4.4^{\circ}\mathrm{C} / \mathrm{min}$ 冷却到 $980^{\circ}\mathrm{C}, 4\mathrm{h}$ ，以 $1.7 \sim 4.4^{\circ}\mathrm{C} / \mathrm{min}$ 冷却到 $870^{\circ}\mathrm{C}, 4\mathrm{h}$ ，再以 $1.7 \sim 4.4^{\circ}\mathrm{C} / \mathrm{min}$ 冷却到 $760^{\circ}\mathrm{C}, 16\mathrm{h}$ ，空冷 $[1,16 \sim 19]$ 。焊后在消除焊接应力和恢复性能时，应快速加热通过时效硬化温度区间，这样可消除应变时效开裂倾向。使用细晶、低杂质含量母材，消除机械加工硬化，低的焊接线能量也可以降低应变时效开裂倾向。

# 5.3 零件热处理工艺

5.3.1 在较低温度下工作, 要求零件具有高的拉伸强度和疲劳性能时, 推荐采用 $1080\mathrm{C}$ , 空冷 + 760 C, 16h, 空冷。

5.3.2 对在高温下工作, 又要求材料具有高的热强性时, 适宜的热处理规范为 $1180\mathrm{C}$ , 空冷 + $900\mathrm{C}, 4\mathrm{h}$ , 空冷。  
5.3.3 对要求焊接的环形件等零部件，推荐采用 $1120\mathrm{C}, 30\mathrm{min}$ ，空冷 $+900^{\circ}\mathrm{C}, 4\mathrm{h}$ ，空冷。

# 6 功能考核试验

# 7 使用建议

推荐。

# 参考文献

1 耐热钢、耐热材料 溶接. 产报出版株式会社, 1978  
2抚顺钢厂，钢铁研究总院.GH141合金研制总结.1989  
3 PYROMET41 Alloy Digest. 1978   
4 UNITEMP41 Alloy Digest. 1981   
5 钢铁研究总院,抚顺钢厂.GH141合金实验室研制总结.1989.2  
6 Metals Handbook, "Heat Treating of Heat Resisting Alloy" Volume V p666-667   
7 Warren, K. A and Reed, R. P: Tenile and Impact Properties of selected materials from 20 to 300 degrees K. Monograph 63. NBS. 1963   
8 北京航空材料研究所, GH141 环形件性能数据, 1999  
9 北京航空材料研究所. 高温时效板材合金GH141性能试验总结. 1968  
10 北京航空材料研究所, GH141 合金环件蠕变及疲劳性能的研究. 1998  
11 钢铁研究总院, 南京燃机研究所. GH141 合金疲劳蠕变试验研究. 1985  
12 钢铁研究总院. GH141 合金高温疲劳裂纹扩展和断裂韧性的测定. 1985  
13 Collins, H. E.: Relative Long-Time Stability of Carbide and Intermetallic Phases in Nickel-Base Superalloys, Transactions of the ASM, Vol.. 62. 1969   
14 Collins, H. E. and Quigg, R. J.: Carbide and Intermetallic Instability in Advanced Nickel Base Alloys. Paper presented at ASM National Meeting, Cleveland, Ohio. 1967   
15 钢铁研究总院. GH141 合金板材强力旋压试验研究. 1996  
16 Prager, M. and T. hompson, E. G.; A Study of the Mechanical Properties and Strain Age Cracking of Rene' 41 for F-1 Rocket Engine Application, Rocketdyne report R-7111. 1967   
17 Thompson, E. G. etal: Practical Solutions to strain-Age Cracking of Rene41, Welding Research Supplement, pp299s~313s. 1968   
18 Hughes, W. P. et al.: A Study of the strain-Age Cracking Sensitivity of Rene41, AFML-TR-66-324, Part I. 1968   
19 赵光普, 袁英, 殷跃军. GH141 合金焊前过时效处理研究. 1996

编写 赵光普 赵炳堃

审校 袁英 刘吉祥

# GH145

# 1 概述

GH145合金主要是以 $\gamma^{\prime}[\mathrm{Ni}_{3}(\mathrm{Al},\mathrm{Ti},\mathrm{Nb})]$ 相进行时效强化的镍基高温合金，在 $980^{\circ}\mathrm{C}$ 以下具有良好的耐腐蚀和抗氧化性能， $800^{\circ}\mathrm{C}$ 以下具有较高的强度， $540^{\circ}\mathrm{C}$ 以下具有较好的耐松弛性能，同时还具有良好的成形性能和焊接性能。该合金主要用于制造航空发动机在 $800^{\circ}\mathrm{C}$ 以下工作并要求强度较高的耐腐蚀的环形件、结构件和螺栓等零件、在 $540^{\circ}\mathrm{C}$ 以下工作的具有中等或较低应力并要求耐松弛的平面弹簧和螺旋弹簧。还可用于制造气轮机涡轮叶片等零件。可供应的品种有板材、带材、棒材、锻件、环形件、丝材和管材。

# 1.1 材料牌号 GH145。

1.2 相近牌号 Inconel X-750(美国), NiCr15Fe7TiAl(德国), NCl5FeTNbA(法国), ATGF(法公司), NCF750(日本)。

# 1.3 材料的技术标准

Q/3B 4088-1994 《GH145合金毛细管材》

Q/3B 4098-1995 《GH145合金丝材》

Q/3B 4198-1993《GH145合金冷轧板材、带材》

1.4 化学成分 见表1-1。

0

表1-1  

<table><tr><td>C</td><td>Cr</td><td>Ni+Co</td><td>Ai</td><td>Ti</td><td>Fe</td><td>Nb+Ta</td></tr><tr><td>≤0.08</td><td>14.0~17.0</td><td>≥70.00</td><td>0.40~1.00</td><td>2.25~2.75</td><td>5.00~9.00</td><td>0.70~1.20</td></tr><tr><td>Co</td><td>Mn</td><td>Si</td><td>S</td><td>Cu</td><td colspan="2">P</td></tr></table>

不大于  

<table><tr><td>1.00</td><td>1.00</td><td>0.50</td><td>0.010</td><td>0.50</td><td>0.015</td></tr></table>

注：表中Mn、Si为棒、锻件、环形件和丝材含量，板材、带材和管材为w(Mn)≤0.35%、w(Si)≤0.35%。

1.5 热处理制度 板、带、管材供应状态的固溶热处理制度 $980^{\circ} \mathrm{C} \pm 15^{\circ} \mathrm{C}$ , 空冷。材料及零件的中间热处理制度, 可分别选择下列工艺进行热处理。

退火： $955\sim 1010^{\circ}C$ ，水冷。

焊接件焊接前退火： $980^{\circ}C$ ，1h。

焊接件消除应力退火： $900^{\circ}\mathrm{C}$ ，保温2h。

消除应力退火： $885^{\circ}C\pm 15^{\circ}C,24h$ ，空冷。

1.6 品种规格与供应状态 可以供应各种规格的棒材、锻件、环形件、热轧板、冷轧板、带材、管材和丝材。

板材和带材一般于热轧或冷轧、退火或固溶、酸洗抛光后供应。

棒材、锻件和环形件可于锻态或热轧状态供应；也可于锻后固溶处理供应；棒材可于固溶后磨光或车光供应，当订单有要求时，可于冷拉状态供应。

管材于固溶处理并清除氧化皮后供应。

丝材可于固溶状态供应；对于标称直径或厚度在 $6.35\mathrm{mm}$ 以下的丝材，可固溶后并以 $50\% \sim 65\%$ 的冷拉变形供应；标称直径或边长大于 $6.35\mathrm{mm}$ 的丝材，固溶处理后以不小于 $30\%$ 的冷拉变形供应。对于标称直径或边长不大于 $0.65\mathrm{mm}$ 的丝材，根据要求固溶处理后以不小于 $15\%$ 的冷拉变形供应。

1.7 熔炼与铸造工艺 合金采用电弧炉加真空自耗重熔、真空感应加电渣、电渣加真空自耗重熔或真空感应加真空自耗重熔。  
1.8 应用概况与特殊要求 该合金主要用于制造航空发动机工作温度在 $540\mathrm{C}$ 以下的耐腐蚀的平面波形弹簧、周向螺旋弹簧、螺旋压簧、弹簧卡圈和密封圈等零件。

# 2 物理及化学性能

# 2.1 热性能

2.1.1 熔化温度范围 $1395\sim 1425\mathrm{C}$   
2.1.2 热导率 见表2-1。

表2-1[1]   

<table><tr><td>θ/C</td><td>50</td><td>100</td><td>300</td><td>500</td><td>900</td></tr><tr><td>λ/(W/m·°C)</td><td>14.7</td><td>15.9</td><td>20.1</td><td>25.1</td><td>37.3</td></tr></table>

# 2.1.3 线膨胀系数 见表2-2。

表2-2[2]  

<table><tr><td>θ/C</td><td>20~200</td><td>20~300</td><td>20~400</td><td>20~500</td><td>20~600</td><td>20~700</td><td>20~800</td></tr><tr><td>α/10-6°C-1</td><td>13.1</td><td>13.5</td><td>14.1</td><td>14.4</td><td>15.0</td><td>15.6</td><td>16.2</td></tr></table>

2.2 密度 $\rho = 8.25\mathrm{g / cm}^{3[7]}$   
2.3 电性能 $50^{\circ} \mathrm{C}$ 时的电阻率 $\rho = 1.22 \times 10^{-6} \Omega \cdot \mathrm{m}^{[6]}$ 。

# 3力学性能

# 3.1 技术标准规定的力学性能

3.1.1 技术标准规定的带材、板材和管材的室温力学性能见表3-1。

表3-1  

<table><tr><td>品种</td><td>规格δ/mm</td><td>热处理制度</td><td>σb/MPa</td><td>σP0.2/MPa</td><td>δ4D/%</td><td>ψ/%</td><td>HRC</td></tr><tr><td rowspan="2">带材</td><td rowspan="2"></td><td>交货状态</td><td>≤930</td><td>-</td><td>≥18</td><td>-</td><td>-</td></tr><tr><td>交货状态+730℃±10℃,8h,炉冷55℃/h或空冷到620℃±10℃,8h,空冷,总时效时间不小于18h</td><td>≥1105</td><td>-</td><td>≥12</td><td>-</td><td>≥30</td></tr><tr><td rowspan="2">板材</td><td>≤0.60</td><td rowspan="2">交货状态</td><td>≤930</td><td>≤515</td><td>≥30</td><td>-</td><td>-</td></tr><tr><td>&gt;0.60</td><td>≤930</td><td>≤515</td><td>≥35</td><td>-</td><td>-</td></tr><tr><td>板材</td><td></td><td>交货状态+730℃±10℃,8h,炉冷55℃/h或空冷到620℃±10℃,8h,空冷,总时效时间不小于18h</td><td>≥1170</td><td>≥795</td><td>≥18</td><td>-</td><td>≥32</td></tr><tr><td rowspan="2">管材</td><td rowspan="2"></td><td>交货状态</td><td>≤965</td><td>≤550</td><td>≥35</td><td>-</td><td>-</td></tr><tr><td>交货状态+730℃±10℃,8h,炉冷55℃/h或空冷到620℃±10℃,空冷,总时效时间不小于18h</td><td>≥1170</td><td>≥790</td><td>≥15</td><td>-</td><td>-</td></tr></table>

注：交货状态为固溶 $980\mathrm{C}\pm 15\mathrm{C}$ ，保温适当时间，空冷或快冷，去除氧化皮。

3.1.2 技术标准规定的丝材的室温力学性能见表3-2。

表3-2  

<table><tr><td rowspan="2">品种</td><td rowspan="2">规格/mm</td><td rowspan="2">热处理制度</td><td>圆形丝</td><td>方或扁形丝</td></tr><tr><td>σb/MPa</td><td>σb/MPa</td></tr><tr><td rowspan="11">丝材</td><td>≤6.35</td><td rowspan="2">A类,交货状态</td><td>≥1310</td><td>≥1210</td></tr><tr><td>&gt;6.35~15.88</td><td>≥1110</td><td>≥1110</td></tr><tr><td>≤0.65</td><td rowspan="2">B类,交货状态</td><td>≤1030</td><td></td></tr><tr><td>&gt;0.65~12.70</td><td>895~1140</td><td></td></tr><tr><td>≥0.30~6.35</td><td rowspan="3">A类,交货状态+650℃±10℃,4h,空冷</td><td>≥1520</td><td></td></tr><tr><td>&gt;6.35~10.60</td><td>≥1380</td><td></td></tr><tr><td>&gt;10.60~15.90</td><td>≥1240</td><td></td></tr><tr><td>≥0.30~6.35</td><td rowspan="2">A类,交货状态+1150℃±10℃,2h,空冷,+840℃±10℃,24h,空冷,+650℃±10℃,20h,空冷</td><td>≥1030</td><td></td></tr><tr><td>&gt;6.35~15.90</td><td>≥1000</td><td></td></tr><tr><td>≤0.65</td><td rowspan="2">B类+730℃±10℃,16h,空冷</td><td>≥1070</td><td></td></tr><tr><td>&gt;0.65~12.70</td><td>≥1140</td><td></td></tr></table>

注：交货状态，丝材在冷拉至成品前，在 $1090\sim 1200\mathrm{C}$ 内某一温度固溶处理，然后按下述规定进行冷拉，  
A类：标称直径或边长不大于 $6.35\mathrm{mm}$ 的丝材，冷拉变形量为 $50\% \sim 65\%$ ；标称直径或边长大于 $6.35\mathrm{mm}$ 的丝材，冷拉变形量为 $30\%$ 以上。  
B类：标称直径或边长不大于 $0.65\mathrm{mm}$ 的丝材，冷拉变形量为 $15\%$ 左右。

# 3.1.3 榫材、锻件和环形件技术标准规定的持久性能见表3-3。

表3-3[3]  

<table><tr><td>θ/°C</td><td>σ/MPa</td><td>t/h</td><td>δ10/%</td></tr><tr><td>730 °C ± 3 °C</td><td>362</td><td>≥23</td><td>≥5</td></tr></table>

# 3.2 室温及各种温度下的力学性能

# 3.2.1 硬度 合金不同试验温度的硬度见图3-1。

# 3.2.2 拉伸性能

3.2.2.1 合金经 $980^{\circ}\mathrm{C}, 1\mathrm{h}$ , 空冷 $+730^{\circ}\mathrm{C}, 8\mathrm{h}$ , 以 $140^{\circ}\mathrm{C} / \mathrm{h}$ 炉冷到 $620^{\circ}\mathrm{C}, 8\mathrm{h}$ , 空冷处理后的室温和高温典型拉伸性能见图3-2。

图片摘要：该图主要展示 3 1 合金不同试验温度的硬度[4]。
![](images/f3e120f0edc9bd5eb2625efb11c52a64f265ed4b08f7dc62fc4f9360b9cb6acc.jpg)  
图3-1 合金不同试验温度的硬度[4]

图片摘要：该图主要展示 3 1 合金不同试验温度的硬度[4]。
![](images/a1598d86938a0e6b567d76e25999f9b1b71c76c0569199925d705f102dc29798.jpg)  
图3-2 室温和高温典型拉伸性能[7]

3.2.2.2 合金经标准热处理后， $700\mathrm{C}$ 的长期时效时间对力学性能的影响见图3-3。  
3.2.3 冲击性能 合金棒材冲击韧性与温度的关系见图3-4。

图片摘要：该图主要展示 3 2 室温和高温典型拉伸性能[7]。
![](images/1e432765d210171e71055b168625a733ffa00d6e73ac811d60dd2d843c8d0c1a.jpg)

图片摘要：该图主要展示 3 2 室温和高温典型拉伸性能[7]。
![](images/d35f57c6ab9f4a48a03ca7831fdc7ab670614040357abf201c42c163fe362718.jpg)  
图3-4 榷材不同温度的冲击值[4]  
图3-3 $700^{\circ}C$ 的时效时间对力学性能的影响[5]

# 3.3 持久和蠕变性能

# 3.3.1 高温持久性能

3.3.1.1 合金经 $1150^{\circ}\mathrm{C}, 2\mathrm{h}$ , 空冷 $+845^{\circ}\mathrm{C}, 24\mathrm{h}$ , 空冷 $+705^{\circ}\mathrm{C}, 20\mathrm{h}$ , 空冷处理后 $540 \sim 980^{\circ}\mathrm{C}$ 的持久应力-寿命曲线见图3-5。  
3.3.1.2 $\delta 1\mathrm{mm}$ 板材的持久应力-寿命曲线见图3-6。  
3.3.1.3 板材退火十时效状态的持久应力-寿命曲线见图3-7。

图片摘要：该图主要展示 3 5 合金 的持久应力 寿命曲线[7]。
![](images/d333bef3c39aa6b606758257ed1ac6338c087738e160a307c7e5468c2f70aaa1.jpg)  
图3-5 合金 $540\sim 980^{\circ}C$ 的持久应力-寿命曲线[7]

图片摘要：该图主要展示 3 5 合金 的持久应力 寿命曲线[7]。
![](images/c289a0233d6bbd0e8c6683fd01a854ceb6fa0a81f0f85a03634c32b171e21dd0.jpg)  
图3-6 $\delta 1\mathrm{mm}$ 板材的持久应力-寿命曲线[4]

图片摘要：该图主要展示 3 6 板材的持久应力 寿命曲线[4]。
![](images/031c288ecc36f0f7bb2c4168b1ead57ad62a1c2659b2e4eb379093fda5eec550.jpg)  
图3-7 合金板材退火十时效状态的持久应力-寿命曲线[4]

3.3.1.4 合金棒材的光滑和缺口持久性能见图 $3-8 \sim$ 图3-10。

3.3.1.5 合金经标准热处理后， $700^{\circ}\mathrm{C}$ 的长期时效时间对持久性能的影响见图3-11（持久试验条件： $790^{\circ}\mathrm{C}, 343\mathrm{MPa}$ ）。

图片摘要：该图主要展示 3 7 合金板材退火十时效状态的持久应力 寿命曲线[4]。
![](images/e3eec15512c56b29bdcd6d15a18652107e5df5489b859c88c21acc5c600bd47e.jpg)  
热处理制度：1150C，2h，空冷 $+845\mathrm{C}$ ，24h  
空冷 $+705\mathrm{C}$ ，20h，空冷  
光滑；缺口

图3-8 合金光滑和缺口持久应力-寿命曲线  
图片摘要：该图主要展示 3 8 合金光滑和缺口持久应力 寿命曲线。
![](images/eafbd9bb843322c9f85e3a1d3848f76dae3636ec5d60f3d20ddf18ca31512ae6.jpg)  
热处理制度：885C，24h，空冷 $+705\mathrm{C},20\mathrm{h}$ ，空冷  
光滑；O一缺口

图片摘要：该图主要展示 3 8 合金光滑和缺口持久应力 寿命曲线。
![](images/7e08c9ea91149feef6f29535be1a7664341eceafc4cd05e269d8e773fc2aa851.jpg)  
图3-10 合金光滑和缺口持久应力-寿命曲线[4]

图片摘要：该图主要展示 3 10 合金光滑和缺口持久应力 寿命曲线[4]。
![](images/a9c46dc2e9f40c293cbfb7e55d50c3fdf22187645836256bafeb06354aa45dc4.jpg)  
热处理制度： $1150^{\circ}C$ ，4h，油冷 $+845\mathrm{C}$ ，24h，空冷 $+705\mathrm{C}$ ，20h 空冷

图片摘要：该图主要展示 3 10 合金光滑和缺口持久应力 寿命曲线[4]。
![](images/95656427236bfc8fb61f62c435754c28c3895a8d4e86bd7de32487a18f0c8980.jpg)  
图3-9 合金缺口持久应力-寿命曲线[4]

图片摘要：该图主要展示 3 9 合金缺口持久应力 寿命曲线[4]。
![](images/6411d32721c37d13887c734a6af3f944cc7679f5fe6e65e6ac01a80a45d08500.jpg)  
图3-11 合金标准热处理后 $700^{\circ}\mathrm{C}$ 的时效时间对持久性能和室温冲击功的影响[5]

# 3.3.2 高温蠕变性能

3.3.2.1 热轧棒材经 $885^{\circ}C, 24h$ ，空冷 $+705^{\circ}C, 20h$ ，空冷处理的蠕变性能见图3-12。  
3.3.2.2 合金不同温度和不同应力下的蠕变速率和持久性能见表3-4。

# 3.4 疲劳性能

# 3.4.1 高周疲劳

3.4.1.1 板、带和棒材不同状态的疲劳强度见表3-5。  
3.4.1.2 合金热处理制度对棒材疲劳性能的影响 $(N = 10^{8}$ 周）见图3-13。

图片摘要：该图主要展示 3 12 棒材蠕变应力与蠕变速率间的关系曲线[4]。
![](images/3278a9c09633aa0358922eb42c4b8139e1964f0ba52fcf560157fb3994fe7d53.jpg)  
图3-12 棒材蠕变应力与蠕变速率间的关系曲线[4]

表3-4[5]  

<table><tr><td>θ/℃</td><td>σ/MPa</td><td>ε/(%/h)</td><td>至蠕变第三阶段t/h</td><td>持久寿命t/h</td><td>δ/%</td><td>θ/C</td><td>σ/MPa</td><td>ε/(%/h)</td><td>至蠕变第三阶段t/h</td><td>持久寿命t/h</td><td>δ/%</td></tr><tr><td rowspan="2">540</td><td>844</td><td>0.0024</td><td>-</td><td>448</td><td>4.0</td><td>595</td><td>372</td><td>0.00003</td><td>4000</td><td>5416</td><td>0.2</td></tr><tr><td>773</td><td>0.00071</td><td>700</td><td>1212</td><td>3.8</td><td rowspan="4">650</td><td>562</td><td>0.0091</td><td>25</td><td>79</td><td>6.0</td></tr><tr><td rowspan="3">595</td><td>703</td><td>0.0090</td><td>115</td><td>163</td><td>4.0</td><td>422</td><td>0.00116</td><td>300</td><td>597</td><td>5.0</td></tr><tr><td>562</td><td>0.0006</td><td>490</td><td>1099</td><td>1.5</td><td>316</td><td>0.000265</td><td>1310</td><td>2331</td><td>3.0</td></tr><tr><td>492</td><td>0.0002</td><td>1220</td><td>2689</td><td>2.0</td><td>267</td><td>0.00009</td><td>1360</td><td>3981</td><td>4.0</td></tr></table>

表3-5[5]  

<table><tr><td>试样状态</td><td>θ/C</td><td>σ-1(10^7)/MPa</td><td>σ-1(10^8)/MPa</td></tr><tr><td>冷轧薄板,705℃时效20h空冷</td><td>室温</td><td>-</td><td>140</td></tr><tr><td>冷轧薄板,730℃时效,8h,炉冷50℃/h到620℃,8h,空冷</td><td>室温</td><td>-</td><td>140</td></tr><tr><td>弹簧硬度带材,冷轧态</td><td>室温</td><td>280(N=5×10^7)</td><td>-</td></tr><tr><td>弹簧硬度带材,595℃时效,4h,空冷</td><td>室温</td><td>-</td><td>300</td></tr><tr><td>弹簧硬度带材,705℃时效20h,空冷</td><td>室温</td><td>-</td><td>320</td></tr><tr><td>小棒材,885℃,24h,空冷+时效705℃,20h,空冷</td><td>室温</td><td>530</td><td>-</td></tr><tr><td>小棒材,955℃,1h,空冷+730℃时效,8h,炉冷50℃/h到620℃,8h,空冷</td><td>室温</td><td>570</td><td>-</td></tr><tr><td rowspan="5">小棒材,均匀化900℃,24h,空冷,705℃时效,20h,空冷</td><td>室温</td><td>-</td><td>480</td></tr><tr><td>540</td><td>-</td><td>560</td></tr><tr><td>650</td><td>-</td><td>410</td></tr><tr><td>730</td><td>-</td><td>260</td></tr><tr><td>815</td><td>-</td><td>140</td></tr><tr><td rowspan="4">小棒材,1150℃,2h+845℃时效,24h,+705℃时效,20h,空冷</td><td>室温</td><td>-</td><td>280</td></tr><tr><td>540</td><td>-</td><td>350</td></tr><tr><td>650</td><td>-</td><td>390</td></tr><tr><td>815</td><td>-</td><td>230</td></tr></table>

# 3.5 弹性性能

# 3.5.1 弹性模量 见表3-6。

表3-6  

<table><tr><td>θ/°C</td><td>20</td><td>200</td><td>300</td><td>400</td></tr><tr><td>E/GPa</td><td>213.7</td><td>205.9</td><td>200.1</td><td>194.2</td></tr><tr><td>θ/°C</td><td>500</td><td>600</td><td>700</td><td>800</td></tr><tr><td>E/GPa</td><td>186.3</td><td>178.5</td><td>169.7</td><td>160.8</td></tr></table>

3.5.2 泊松比 $\mu = 0.29$ 。  
3.5.3 松弛性能  
3.5.3.1 弹簧片松弛性能见表3-7。

表3-7[6]  

<table><tr><td>θ/℃</td><td>t/h</td><td>初始应力/MPa</td><td>剩余应力/MPa</td></tr><tr><td>540</td><td>5000</td><td>450</td><td>421</td></tr></table>

3.5.3.2 棒材应力松弛曲线见图3-14和图3-15。

图片摘要：该图主要展示 3 7[6]。
![](images/3061a0544b18244294aaaae33fd3722a08f4f45f11dcaf04a517055ae4588d91.jpg)  
图3-14 榜材应力松弛曲线[5]

图片摘要：该图主要展示 3 14 榜材应力松弛曲线[5]。
![](images/3f9cf32a31913cceea688d981050c35d663eadf4902f3a12d10e4f9301447bf9.jpg)  
-885C,24h+705C,20h;O-705C,20h;   
-1150C,2h+845C,24h+705C,20h;

1—晶粒度8级；2—晶粒度8级；3—晶粒度2级

图3-13 热处理制度对棒材疲劳性能

$(N = 10^{8})$ 的影响[5]

图3-15 榜材应力松弛曲线[5]  
图片摘要：该图主要展示 3 15 榜材应力松弛曲线[5]。
![](images/751fc96171284c5f772e694c3ebd9f0b83abfc19fadd6f225c6196e1e2081516.jpg)  
热处理制度：1150C，2h，空冷 $+845^{\circ}C$ ，24h，空冷 $+705\mathrm{C}$ ，20h，空冷

# 4 组织结构

4.1 相变温度 $\gamma^{\prime}$ 相开始析出温度约为 $600^{\circ}C$ ，析出峰约为 $800^{\circ}C,900^{\circ}C$ 开始回溶，到 $970^{\circ}C$ 时几乎全部溶解。  
4.2 时间-温度-组织转变曲线  
4.3 合金组织结构 合金经标准热处理后，其组织由 $\gamma$ 基体、Ti(C、N)、Nb(C、N)、 $\mathbf{M}_{23}\mathbf{C}_6$ 碳化物和 $\gamma'[\mathrm{Ni}_2(\mathrm{Al}, \mathrm{Ti}, \mathrm{Nb})]$ 相组成， $\gamma'$ 含量大约为 $14.5\%$ ，是合金的主要强化相。

# 5 工艺性能与要求

5.1 成形性能 合金的锻造温度在 $1220 \sim 950^{\circ} \mathrm{C}$ 之间均易成形。钢锭开坯锻造, 其加热温度可在 $1200^{\circ} \mathrm{C}$ , 为了使最终锻件或棒材获得良好的组织和性能, 随后的锻造加热温度应在相应较低的温度下进行。终锻温度应不低于 $950^{\circ} \mathrm{C}$ 。该合金在剧烈成形工序后应进行固溶处理。  
5.2 焊接性能 合金具有较好的焊接性能，可进行各种焊接。但对大截面的零件较难进行熔焊，而对小截面零件和薄板焊接性能较好。焊接必须在退火或固溶处理后进行，焊后应进行消除应力处理，采用 $980\mathrm{C}$ ，保温 $0.5\mathrm{h}$ 或 $900\mathrm{C}$ 保温 $2\mathrm{h}$ 。焊接组合件随后进行时效处理，可获得近似完全热处理状态的强度。  
5.3 零件热处理工艺 零件的热处理应在无硫的中性或还原性气氛中进行，以免发生硫化。零件

应避免在 $870 \sim 650^{\circ} \mathrm{C}$ 之间进行“热-冷”处理，对于大截面的零件，为了防止裂纹，固溶处理后应在空气中冷却。

成品零件最终热处理：

对于在 $600^{\circ} \mathrm{C}$ 以上工作, 要求最佳持久蠕变性能的零部件:

固溶: $1150\mathrm{C} \pm 15\mathrm{C}$ , 保温 $2 \sim 4\mathrm{h}$ , 空冷;

时效： $845\mathrm{C}\pm 15\mathrm{C}$ ，保温24h，空冷 $+705\mathrm{C}\pm 15\mathrm{C}$ ，保温24h，空冷。

对于在 $600\mathrm{C}$ 以下工作、要求最佳室温和高温拉伸性能的零部件：

固溶： $980\mathrm{C}\pm 15\mathrm{C}$ ，保温1h，空冷；

时效： $730^{\circ}\mathrm{C} \pm 15^{\circ}\mathrm{C}$ ，保温 $8\mathrm{h}$ ，以 $50^{\circ}\mathrm{C/h}$ 炉冷到 $620^{\circ}\mathrm{C} \pm 10^{\circ}\mathrm{C}$ ，保温 $8\mathrm{h}$ ，空冷。

环形件一般采用下述热处理制度：

固溶： $1095^{\circ}\mathrm{C} \pm 15^{\circ}\mathrm{C}$ ，保温 $2 \sim 4\mathrm{h}$ ，空冷；

时效： $845^{\circ} \mathrm{C} \pm 15^{\circ} \mathrm{C}$ ，保温 $24 \mathrm{~h}$ ，空或炉冷 $+705^{\circ} \mathrm{C} \pm 15^{\circ} \mathrm{C}$ ，保温 $20 \mathrm{~h}$ ，空冷。

棒材与锻件在 $600^{\circ}\mathrm{C}$ 以下温度使用时，采用下述制度进行热处理：

均匀化： $885^{\circ}C\pm 15^{\circ}C$ ，保温24h，空冷；

时效： $705^{\circ} \mathrm{C} \pm 15^{\circ} \mathrm{C}$ ，保温 $20 \pm 1 \mathrm{~h}$ ，空冷。

退火状态的板材和带材及做弹簧用的板、带和丝材可采用下述制度进行热处理：

时效：1） $705\mathrm{C} \pm 15\mathrm{C}$ ，保温 $20\mathrm{h}$ ，空冷。

2） $760^{\circ}C \pm 10^{\circ}C$ ，保温 $1h$ ，空冷。

固溶： $980^{\circ}C\pm 15^{\circ}C$ ，保温1h，空冷；

时效： $730^{\circ} \mathrm{C} \pm 10^{\circ} \mathrm{C}$ ，保温 $8 \mathrm{~h}$ ，以 $50^{\circ} \mathrm{C} / \mathrm{h}$ 冷却到 $620^{\circ} \mathrm{C} \pm 10^{\circ} \mathrm{C}$ ，保温 $8 \mathrm{~h}$ ，空冷。

# 5.4 表面处理工艺

5.5 切削加工与磨削性能 合金可以在各种状态下进行机械加工，退火或固溶状态下机械加工性能良好。

# 6 功能与考核试验

该合金制造的航空发动机平面波形弹簧、螺旋弹簧和弹簧卡圈等零件，已通过长期试车考核。

# 7 使用建议

推荐。

# 参考文献

1 INCO Technical Bulletin T-38, InconelX-750   
2 荆秀芝等. 金属材料应用手册, 陕西科学技术出版社, 1989  
3 美国AMS标准  
4 冶军编. 美国镍基高温合金. 科学出版社, 1978  
5 T. H. Bassford, The ASM Report System, Technical Report   
6万嘉礼.机电工程金属材料手册.上海科学技术出版社，1990  
7 Alloy digest, Nickel VAC X-750, 1990

编写 张绍华

审校 刘吉祥

# GH163

# 1 概述

GH163是以镍-铬-钴为基，加铝、钛元素时效强化的板材合金，在 $800^{\circ}\mathrm{C}$ 以下具有较高的屈服强度和蠕变强度，应变时效裂纹倾向性小，热疲劳性能好，并有满意的成形性和焊接性。该合金主要用作航空发动机燃烧室及加力燃烧室的零部件。可供应板材、棒材、锻件、环形件、管材和带材等。

1.1 材料牌号 GH163。

1.2 相近牌号 Nimonic263,C263(英国), NCK20D(法国)。

# 1.3 材料的技术标准

WS9-7035-1996 《GH163合金热轧和锻制棒材》

WS9-7035锻件—1996《GH163合金锻件》

WS9-7035 环件—1996 《GH163 合金轧环件》

WS9-7036-1996《GH163合金热轧板材、冷轧薄板和带材》

WS9-7037—1996 《GH163合金冷拔轧无缝管》

WS9-7038—1996 《GH163合金闪光焊接环形件型材》

1.4 化学成分 见表1-1。

表1-1  
%
