Repository: C-zj02/CFD-claw

<div align="center">

**English** | [中文](#中文版) | [Français](README_FR.md) | [Русский](README_RU.md) | [हिन्दी](README_HI.md) | [العربية](README_AR.md) | [Português](README_PT.md)

# 🚀 Claude Code Python

**A Complete Python Reimplementation Based on Real Claude Code Source**

*From TypeScript Source → Rebuilt in Python with ❤️*

***
**🔥 Active Development • New Features Weekly 🔥**

</div>

***

## 🎯 What is This?

**Clawd Code** is a **complete Python rewrite** of Claude Code, based on the **real TypeScript source code**.

File: RAG-data/中国航空材料手册(第2版) 第2卷 变形高温合金 铸造高温合金(1)801-874.pdf-ca6581f1-64aa-4d12-923d-53500e527d68.md (part 3 of 4)
表3-2.3  
<table><tr><td>θ/C</td><td>20</td><td>100</td><td>200</td><td>300</td><td>400</td><td>500</td><td>600</td><td>700</td><td>800</td><td>900</td><td>1000</td><td>1100</td><td>1200</td><td>1300</td></tr><tr><td>λ/(W/(m·C))</td><td>6.70</td><td>8.00</td><td>9.45</td><td>11.15</td><td>13.40</td><td>15.35</td><td>17.60</td><td>20.20</td><td>22.30</td><td>24.55</td><td>26.80</td><td>28.95</td><td>30.90</td><td>33.20</td></tr></table>

注：试样取向为[001]方向。

2.1.3 比热容 见表2-2。

表2-2[1]  

<table><tr><td>θ/C</td><td>100</td><td>200</td><td>300</td><td>400</td><td>500</td><td>600</td><td>700</td><td>800</td><td>900</td><td>1000</td><td>1100</td><td>1200</td><td>1300</td><td>1400</td></tr><tr><td>cp/(J/(g·C))</td><td>0.358</td><td>0.392</td><td>0.427</td><td>0.462</td><td>0.496</td><td>0.531</td><td>0.566</td><td>0.600</td><td>0.635</td><td>0.669</td><td>0.704</td><td>0.739</td><td>0.773</td><td>-</td></tr></table>

注：试样取向为[001]方向。

2.1.4 线膨胀系数 见表2-3。

2.2 密度 $\rho = 8.78\mathrm{g / cm}^{3[1]}$ 。  
2.3 电性能  
2.4 磁性能  
2.5 化学性能

2.5.1 抗氧化性能 按HB5258—1983《钢及高温合金抗氧化性测定试验方法》测得合金的抗氧化性能见表2-4。

表2-3[1]  

<table><tr><td>θ/C</td><td>20~300</td><td>20~400</td><td>20~500</td><td>20~600</td><td>20~700</td></tr><tr><td>α1/10-6C-1</td><td>11.92</td><td>12.59</td><td>12.93</td><td>13.15</td><td>13.53</td></tr><tr><td>θ/C</td><td>20~800</td><td>20~900</td><td>20~1000</td><td>20~1100</td><td>20~1200</td></tr><tr><td>α1/10-6C-1</td><td>14.19</td><td>14.39</td><td>15.00</td><td>15.76</td><td>16.75</td></tr></table>

注：试样取向为[001]方向。

表2-4[1]  

<table><tr><td rowspan="2">t/h</td><td colspan="3">氧化速率/(g/(m2·h))</td><td rowspan="2">t/h</td><td colspan="3">氧化速率/(g/(m2·h))</td></tr><tr><td>1000C</td><td>1050C</td><td>1100C</td><td>1000C</td><td>1050C</td><td>1100C</td></tr><tr><td>25</td><td>0.0556</td><td>0.0668</td><td>0.0776</td><td>75</td><td>0.0216</td><td>0.0340</td><td>0.0408</td></tr><tr><td>50</td><td>0.0324</td><td>0.0444</td><td>0.0592</td><td>100</td><td>0.0162</td><td>0.0259</td><td>0.0394</td></tr><tr><td>等级评定</td><td colspan="7">按HB 5258-1983的标准评定,合金在1100℃以下为完全抗氧化级</td></tr></table>

2.5.2 耐腐蚀性能 按Q/6S365-1983《高温燃气腐蚀试验方法》，在试验温度为 $900\mathrm{C}$ 、盐分浓度为 $0.002\%$ 的试验条件下，测得合金的耐热腐蚀性能见表2-5。

表2-5[1]  

<table><tr><td>t/h</td><td>25</td><td>50</td><td>75</td><td>100</td></tr><tr><td>腐蚀速率/(g/(m2·h))</td><td>0.102</td><td>0.0688</td><td>0.0633</td><td>0.0530</td></tr></table>

# 3力学性能

采用熔模精铸和定向凝固法制成测试力学性能的单晶试样坏件，在机加工前经过标准制度的热处理。除特别说明者外，试样的取向均沿单晶生长的[001]方向，试样结晶取向[001]与主应力轴的偏离度均 $\leqslant 15^{\circ}$ 。

3.1 技术标准规定的性能 见表3-1。

表3-1  

<table><tr><td colspan="3">持久性能</td><td colspan="5">拉伸性能</td></tr><tr><td rowspan="2">θ/°C</td><td rowspan="2">σ/MPa</td><td>t/h</td><td rowspan="2">θ/C</td><td>σb/MPa</td><td>σP0.2/MPa</td><td>δ/%</td><td>ψ/%</td></tr><tr><td>≥</td><td colspan="4">不小于</td></tr><tr><td>980</td><td>250</td><td>100</td><td>室温</td><td>880</td><td>800</td><td>8</td><td>12</td></tr><tr><td>1070</td><td>140</td><td>100</td><td>760</td><td>1000</td><td>850</td><td>5</td><td>6</td></tr><tr><td>1100</td><td>130</td><td>100</td><td>980</td><td>700</td><td>600</td><td>18</td><td>22</td></tr></table>

3.2 室温及各种温度下的力学性能

3.2.1 拉伸性能 典型的拉伸性能见表3-2和图3-1。

表3-2[1]  

<table><tr><td>θ/℃</td><td>σP0.2/MPa</td><td>σb/MPa</td><td>δ5/%</td><td>ψ/%</td><td>θ/℃</td><td>σP0.2/MPa</td><td>σb/MPa</td><td>δ5/%</td><td>ψ/%</td></tr><tr><td>室温</td><td>930</td><td>970</td><td>16.0</td><td>19.5</td><td>850</td><td>1030</td><td>1070</td><td>29.0</td><td>32.0</td></tr><tr><td>650</td><td>940</td><td>1060</td><td>14.0</td><td>18.5</td><td>980</td><td>680</td><td>800</td><td>27.0</td><td>34.0</td></tr><tr><td>700</td><td>930</td><td>1030</td><td>15.0</td><td>21.0</td><td>1070</td><td>440</td><td>545</td><td>28.0</td><td>44.0</td></tr><tr><td>760</td><td>935</td><td>1100</td><td>8.0</td><td>12.0</td><td>-</td><td>-</td><td>-</td><td>-</td><td>-</td></tr></table>

图片摘要：该图主要展示 3 2[1]。
![](images/2b8f01abdda1c46a69bb8a0437e961f9b905a6e65e293ea88e6ee1bdb4d7f036.jpg)

图片摘要：该图主要展示 3 2[1]。
![](images/a40295dd7cb5fae8d5ab54faa7c7ed4f15be630b81fa501a238b624a09e4b2c3.jpg)  
图3-1 DD6合金的拉伸性能[1]

3.2.2 扭转和剪切性能 见表3-3。

3.3 持久和蠕变性能

3.3.1 高温持久性能

3.3.1.1 持久强度见表3-4，持久应力-寿命曲线见图3-2。

表3-3[1]  

<table><tr><td>θ/°C</td><td>G/GPa</td><td>τ0.3/MPa</td><td>τb/MPa</td></tr><tr><td>700</td><td>106.0</td><td>623.0</td><td>1055.7</td></tr><tr><td>980</td><td>91</td><td>355.0</td><td>640.0</td></tr></table>

表3-4[1]  

<table><tr><td>θ/C</td><td>σ50/MPa</td><td>σ100/MPa</td><td>θ/C</td><td>σ50/MPa</td><td>σ100/MPa</td></tr><tr><td>650</td><td>1019</td><td>1004</td><td>980</td><td>350</td><td>303</td></tr><tr><td>760</td><td>856</td><td>807</td><td>1070</td><td>211</td><td>179</td></tr><tr><td>850</td><td>639</td><td>580</td><td>1100</td><td>177</td><td>148</td></tr></table>

3.3.1.2 典型的持久性能见表3-5。  
3.3.1.3 合金的热强参数综合曲线见图3-3

表3-5  

<table><tr><td>θ/C</td><td>σ/MPa</td><td>t/h</td><td>δ5/%</td><td>ψ/%</td><td>θ/C</td><td>σ/MPa</td><td>t/h</td><td>δ5/%</td><td>ψ/%</td></tr><tr><td rowspan="4">650</td><td>980</td><td>102</td><td>-</td><td>-</td><td rowspan="5">980</td><td>310</td><td>112</td><td>36.4</td><td>29.7</td></tr><tr><td>1000</td><td>65</td><td>-</td><td>-</td><td>320</td><td>96</td><td>31.6</td><td>29.6</td></tr><tr><td>1030</td><td>64</td><td>26.8</td><td>36.7</td><td>360</td><td>51</td><td>32.6</td><td>31.8</td></tr><tr><td>1060</td><td>4</td><td>17.4</td><td>24.9</td><td>400</td><td>30</td><td>31.1</td><td>32.1</td></tr><tr><td rowspan="6">760</td><td>810</td><td>238</td><td>23.2</td><td>28.5</td><td>500</td><td>9</td><td>36.4</td><td>32.9</td></tr><tr><td>830</td><td>61</td><td>28.9</td><td>33.2</td><td rowspan="6">1070</td><td>160</td><td>175</td><td>27.2</td><td>34.3</td></tr><tr><td>840</td><td>24</td><td>30.4</td><td>46.4</td><td>170</td><td>108</td><td>19.2</td><td>28.9</td></tr><tr><td>850</td><td>16</td><td>-</td><td>-</td><td>180</td><td>94</td><td>25.2</td><td>29.6</td></tr><tr><td>900</td><td>12</td><td>28.6</td><td>28.2</td><td>200</td><td>50</td><td>26.1</td><td>32.2</td></tr><tr><td>1000</td><td>2</td><td>-</td><td>-</td><td>250</td><td>19.2</td><td>32.0</td><td>36.1</td></tr><tr><td rowspan="6">850</td><td>630</td><td>162</td><td>24.0</td><td>36.1</td><td>280</td><td>12.3</td><td>32.9</td><td>44.1</td></tr><tr><td>660</td><td>127</td><td>21.6</td><td>25.7</td><td rowspan="5">1100</td><td>140</td><td>146</td><td>13.7</td><td>38.2</td></tr><tr><td>680</td><td>69</td><td>20.4</td><td>22.9</td><td>152</td><td>92</td><td>36.2</td><td>83.1</td></tr><tr><td>700</td><td>20</td><td>26.3</td><td>39.4</td><td>170</td><td>48</td><td>24.4</td><td>41.4</td></tr><tr><td>900</td><td>11</td><td>34.4</td><td>29.9</td><td>200</td><td>18</td><td>27.2</td><td>36.3</td></tr><tr><td>1050</td><td>0.5</td><td>-</td><td>-</td><td>225</td><td>10</td><td>31.5</td><td>41.1</td></tr><tr><td>980</td><td>250</td><td>275</td><td>30.0</td><td>31.4</td><td>-</td><td>-</td><td>-</td><td>-</td><td>-</td></tr></table>

# 3.3.2 高温蠕变性能

3.3.2.1 不同温度的蠕变强度见表3-6。

表3-6[1]  

<table><tr><td>θ/C</td><td>σ0.2/10/MPa</td><td>σ0.2/50/MPa</td><td>σ0.2/100/MPa</td><td>θ/C</td><td>σ0.2/10/MPa</td><td>σ0.2/50/MPa</td><td>σ0.2/100/MPa</td></tr><tr><td>760</td><td>659</td><td>612</td><td>593</td><td>980</td><td>350</td><td>241</td><td>205</td></tr><tr><td>850</td><td>576</td><td>520</td><td>498</td><td>1070</td><td>131</td><td>79</td><td>64</td></tr></table>

# 3.4 疲劳性能

3.4.1 高周疲劳 $700\mathrm{C}$ 的旋转弯曲疲劳极限为 $460\mathrm{MPa}(R = -1)$ ，其 $S-N$ 曲线见图3-4。  
3.4.2 低周疲劳 $760\mathrm{C}$ 和 $980^{\circ}\mathrm{C}$ 的低周应变疲劳性能见表3-7和图3-5及图3-6。  
3.4.3 特种疲劳   
3.4.3.1 热疲劳性能见表3-8。

表3-7  

<table><tr><td>θ/C</td><td>Δεr/2/%</td><td>N1/周</td></tr><tr><td rowspan="5">760</td><td>1.2</td><td>47</td></tr><tr><td>1.0</td><td>244</td></tr><tr><td>0.85</td><td>938</td></tr><tr><td>0.75</td><td>7620</td></tr><tr><td>0.7</td><td>15150</td></tr><tr><td rowspan="5">980</td><td>1.2</td><td>78</td></tr><tr><td>1</td><td>224</td></tr><tr><td>0.85</td><td>538</td></tr><tr><td>0.6</td><td>1223</td></tr><tr><td>0.5</td><td>.8896</td></tr></table>

图片摘要：该图主要展示 3 7。
![](images/83225850d8e826ece578fa35ac82ccd020ea511fb6c732259d208c37364be01f.jpg)  
图3-2 DD6合金的持久应力-寿命曲线[1]

图片摘要：该图主要展示 3 2 DD6合金的持久应力 寿命曲线[1]。
![](images/86a1952d5056268c19cafb6f436c7f759643d3843866279b16c8ff3a8cdb57ed.jpg)

$$
\begin{array}{l} P = T (1 2. 6 2 + \lg t) \times 1 0 ^ {- 5} \\ T = (9 \theta / 5 + 3 2) + 4 6 0 \quad (\theta / C _ {t} t / h) \\ \end{array}
$$

图片摘要：该图主要展示 3 2 DD6合金的持久应力 寿命曲线[1]。
![](images/7319756c3b138671fa5b4cd87d82dd4d2fe58cbd1e0281b6d6a82809fefa09e1.jpg)  
图3-3 DD6合金的热强参数综合曲线[1]  
图3-4 DD6合金700C的 $S - N$ 曲线[1]

图片摘要：该图主要展示 3 4 DD6合金700C的 曲线[1]。
![](images/1e0387e304a04437a4daae7c55d775b948050d3fac9d8814160bb1cdb418e84f.jpg)  
图3-5 DD6合金760C低周疲劳 $\varepsilon -N$ 曲线

图片摘要：该图主要展示 3 5 DD6合金760C低周疲劳 曲线。
![](images/35963133e5ba76549a2c8903713274a575209e256c02e928b53cc4f6c93a04bd.jpg)  
图3-6 DD6合金980C低周疲劳 $\pmb{\epsilon} - \pmb{N}$ 曲线[1]

表3-8[1]  

<table><tr><td>温度/℃</td><td>缺口与晶体生长[001]方向的夹角</td><td>循环数/周</td><td>裂纹长度/mm</td><td>温度/℃</td><td>缺口与晶体生长[001]方向的夹角</td><td>循环数/周</td><td>裂纹长度/mm</td></tr><tr><td rowspan="12">20=900</td><td rowspan="6">45°</td><td>100</td><td>0.45</td><td rowspan="7">20=1000</td><td rowspan="2">45°</td><td>80</td><td>1.0</td></tr><tr><td>190</td><td>0.52</td><td>70</td><td>1.18</td></tr><tr><td>130</td><td>0.53</td><td rowspan="5">90°</td><td>120</td><td>0.5</td></tr><tr><td>230</td><td>0.95</td><td>150</td><td>0.5</td></tr><tr><td>242</td><td>1.0</td><td>200</td><td>0.86</td></tr><tr><td>252</td><td>1.07</td><td>245</td><td>0.98</td></tr><tr><td rowspan="6">90°</td><td>250</td><td>0.4</td><td>225</td><td>1.13</td></tr><tr><td>340</td><td>0.49</td><td rowspan="7">20=1100</td><td rowspan="2">45°</td><td>31</td><td>2.06</td></tr><tr><td>280</td><td>0.57</td><td>31</td><td>2.49</td></tr><tr><td>887</td><td>0.83</td><td rowspan="5">90°</td><td>30</td><td>0.47</td></tr><tr><td>430</td><td>0.99</td><td>40</td><td>0.51</td></tr><tr><td>1050</td><td>1.05</td><td>50</td><td>0.93</td></tr><tr><td rowspan="2">20=1000</td><td rowspan="2">45°</td><td>40</td><td>0.5</td><td>60</td><td>1.0</td></tr><tr><td>50</td><td>0.51</td><td>68</td><td>1.0</td></tr></table>

注：缺口半径 $r = 0.1\mathrm{mm}$ 。

# 3.5 弹性性能

# 3.5.1 弹性模量 不同取向的静弹性模量见表3-9。

表3-9  

<table><tr><td colspan="2">θ/°C</td><td>25</td><td>250</td><td>500</td><td>600</td><td>700</td><td>800</td></tr><tr><td rowspan="3">E/GPa</td><td>[001]</td><td>134.1</td><td>123.4</td><td>117.0</td><td>116.4</td><td>113.1</td><td>108.9</td></tr><tr><td>[011]</td><td>207.0</td><td>194.2</td><td>187.2</td><td>174.2</td><td>164.7</td><td>-</td></tr><tr><td>[111]</td><td>279.7</td><td>273.6</td><td>266.4</td><td>266.1</td><td>245.0</td><td>241.1</td></tr></table>

注：用激光云纹干涉法测定。

# 3.5.2 泊松比 不同取向的泊松比见表3-10。

表3-10[1]  

<table><tr><td colspan="2">θ/°C</td><td>25</td><td>250</td><td>500</td><td>600</td><td>700</td><td>800</td></tr><tr><td rowspan="3">μ</td><td>[001]</td><td>0.419</td><td>0.409</td><td>0.391</td><td>0.379</td><td>0.432</td><td>-</td></tr><tr><td>[011]</td><td>0.727</td><td>0.719</td><td>0.695</td><td>0.663</td><td>0.649</td><td>-</td></tr><tr><td>[111]</td><td>0.241</td><td>0.194</td><td>0.187</td><td>0.187</td><td>0.197</td><td>0.244</td></tr></table>

注：用激光云纹干涉法测定。

# 4 组织结构

4.1 相变温度 $\gamma^{\prime}$ 相的全溶温度为 $1305\mathrm{C}$ 。

# 4.2 时间-温度-组织转变曲线

4.3 合金组织结构 合金在铸态下的组成相有 $\gamma$ 固溶和 $\gamma'$ 相，铸态下 $\gamma'$ 相有三种形态，即共晶 $\gamma'$ 、粗大 $\gamma'$ 及细小 $\gamma'$ 。标准热处理后显微组织由 $\gamma'$ 和 $\gamma$ 相组成，其中 $\gamma'$ 相的尺寸约为 $0.3 \sim 0.5\mu \mathrm{m}$ ，其总

量约为合金重量的 $65\%$ 。合金经 $1093\mathrm{C} / 1000\mathrm{h}$ 长期时效后，其 $\gamma^{\prime}$ 相发生了明显的粗化，并形成筏排组织，但未出现TCP相。

# 5 工艺性能与要求

5.1 成形性能 合金具有良好的铸造性能，采用熔模精密铸造法可铸成具有复杂形状的薄壁空心叶片和其他铸件。  
5.2 焊接性能  
5.3 零件热处理工艺 表面不加工的叶片应在氩气保护或真空下进行热处理，随后吹氩强制冷却，冷却速度应大于 $300^{\circ}\mathrm{C} / \mathrm{min}$ 。  
5.4 表面处理工艺 零件按专用工艺涂敷MCrAlX涂层。

# 6 功能考核试验

# 7 使用建议

推荐。

# 参考文献

1 北京航空材料研究院.新型单晶高温合金(DD6)应用研究技术总结.2000

编写 李嘉荣

审校 陈荣章

# DD8

# 1 概述

DD8是高铬型镍基单晶高温合金，具有良好的综合性能，组织稳定性好，可长时间在氧化气氛和热腐蚀环境下工作。合金的抗氧化耐热腐蚀性能优于K438合金，且其承温能力比K438合金提高约 $40\mathrm{C}$ ，比定向凝固DZ38G合金提高约 $20\mathrm{C}$ 。合金含较少的贵金属元素，密度较低，价格较便宜，适合于制作1000C以下工作的沿海用飞机发动机涡轮叶片和舰艇燃气轮机涡轮叶片等。

1.1 材料牌号 DD8。  
1.2 相近牌号  
1.3 材料的技术标准 Q/KJ.J02.13—1999《DD8单晶高温合金暂行技术标准》（中国科学院金属研究所）。  
1.4 化学成分 见表1-1。

%

表1-1  

<table><tr><td>C</td><td>Cr</td><td>Ni</td><td>Co</td><td>W</td><td>Al</td><td>Ti</td><td>Al+Ti</td><td>Ta</td></tr><tr><td>&lt;0.03</td><td>15.5~16.5</td><td>余</td><td>8.0~9.0</td><td>5.6~6.4</td><td>3.6~4.2</td><td>3.6~4.2</td><td>7.5~7.9</td><td>0.7~1.2</td></tr><tr><td>Fe</td><td>B</td><td>Zr</td><td>Mn</td><td>Si</td><td>P</td><td>S</td><td colspan="2">Cu</td></tr><tr><td>≤0.5</td><td>≤0.005</td><td>≤0.007</td><td>≤0.15</td><td>≤0.15</td><td>≤0.01</td><td>≤0.01</td><td colspan="2">≤0.10</td></tr><tr><td>Mg</td><td>Pb</td><td>Bi</td><td>Sn</td><td>As</td><td colspan="2">[O]</td><td colspan="2">[N]</td></tr><tr><td>≤0.003</td><td>≤0.001</td><td>≤0.0001</td><td>≤0.002</td><td>≤0.005</td><td colspan="2">≤0.001</td><td colspan="2">≤0.0012</td></tr></table>

1.5 热处理制度 1100C,8h,空冷+1240C,4h,空冷+1090C,2h,空冷+850C,24h,空冷。  
1.6 品种规格与供应状态 直径为 $75\sim 85\mathrm{mm}$ 的母合金锭。铸态供应。  
1.7 熔炼与铸造工艺 真空感应炉熔炼母合金，然后采用选晶法在高温度梯度定向凝固炉中制取单晶合金叶片或试样。  
1.8 应用概况与特殊要求 合金已通过中国科学院鉴定，用于制作航空发动机和舰船燃气轮机涡轮叶片，通过了试车。待推广应用。

# 2 物理及化学性能

# 2.1 热性能

2.1.1 熔化温度范围 $1295\sim 1360C^{[1]}$   
2.1.2 热导率 见表2-1。

表2-1[1]   

<table><tr><td>θ/C</td><td>200</td><td>300</td><td>400</td><td>500</td><td>600</td><td>700</td><td>800</td><td>900</td><td>1000</td></tr><tr><td>λ/(W/(m·C))</td><td>8.91</td><td>11.34</td><td>14.31</td><td>16.86</td><td>19.04</td><td>20.54</td><td>22.43</td><td>23.05</td><td>23.51</td></tr></table>

2.1.3 比热容 见表2-2。  
2.1.4 线膨胀系数 见表2-3。  
2.1.5 热扩散系数 见表2-4。  
2.2 密度 $\rho = 8.26\mathrm{g / cm}^{3[1]}$ 。

表2-2[1]  

<table><tr><td>θ/C</td><td>200</td><td>300</td><td>400</td><td>500</td><td>600</td><td>700</td><td>800</td><td>900</td><td>1000</td></tr><tr><td>c/(J/(kg·C))</td><td>347</td><td>406</td><td>456</td><td>499</td><td>536</td><td>565</td><td>590</td><td>607</td><td>619</td></tr></table>

表2-3[1]  

<table><tr><td>θ/°C</td><td>20~100</td><td>20~200</td><td>20~300</td><td>20~400</td><td>20~500</td><td>20~600</td><td>20~700</td><td>20~800</td><td>20~900</td><td>20~950</td></tr><tr><td>α1/10-6C-1</td><td>1090</td><td>1120</td><td>1160</td><td>1210</td><td>1250</td><td>1290</td><td>1320</td><td>1350</td><td>1380</td><td>1400</td></tr></table>

表2-4[1]  

<table><tr><td>θ/C</td><td>200</td><td>300</td><td>400</td><td>500</td><td>600</td><td>700</td><td>800</td><td>900</td><td>1000</td></tr><tr><td>Q/(10-6m2/s)</td><td>3.10</td><td>3.40</td><td>3.80</td><td>4.10</td><td>4.30</td><td>4.40</td><td>4.50</td><td>4.60</td><td>4.60</td></tr></table>

# 2.3 电性能

# 2.4 磁性能

# 2.5 化学性能

2.5.1 抗氧化性能 用增重法测得合金的抗氧化性能并与DZ38G和K438G合金对比，见图2-1。  
2.5.2 耐腐蚀性能 用增重法测得合金的耐腐蚀性能及其与DZ38G和K438G对比，见图2-2和图2-3。

图片摘要：该图主要展示 2 1 DD8合金900C恒温氧化增重曲线。
![](images/17f7d9ac8a957735fa97e35d572fde5528a316b32a7d0627b613bc838bff0e86.jpg)  
图2-1 DD8合金900C恒温氧化增重曲线

图片摘要：该图主要展示 2 1 DD8合金900C恒温氧化增重曲线。
![](images/c119ec733f44d01f55c9aa992cd09fff88cb1df5c33003875cd174d292d302c4.jpg)  
图2-2 DD8合金 $900^{\circ}C$ ，涂 $\mathrm{Na_2SO_43.5mg / cm^2}$ 条件下热腐蚀增重曲线[1]

图片摘要：该图主要展示 2 2 DD8合金 ，涂 条件下热腐蚀增重曲线[1]。
![](images/78cf5c49fd354aa430cd718da8395dc81ae324accafc78dff00feceabcb899bb.jpg)

图2-3 DD8合金 $950\mathrm{C}$ 下涂 $\mathrm{Na_2SO_4}3.5\mathrm{mg / cm^2(a)}$ 和  
图片摘要：该图主要展示 2 3 DD8合金 下涂 和。
![](images/bdef520da3728a5122e304ae4130319b6a285e784d586a3989b6b709b5179cb8.jpg)  
涂 $1.0\mathrm{mg / cm^2(b)}$ 条件下的热腐蚀增重曲线[1]

# 3力学性能

测试力学性能的试样是用单晶试棒加工而成的，试样取向除特别说明者外，皆为[001]方向，即应力轴与单晶生长方向平行。其结晶学取向偏离主应力轴 $10^{\circ}$ 以内。试样在机加工前都经过标准制度的热处理。

3.1 技术标准规定的性能 见表3-1。

3.2 室温及各种温度下的力学性能

3.2.1 拉伸性能 见表3-2。

3.2.2 冲击性能 不同温度的冲击韧性也见表3-2。

表3-1  

<table><tr><td>θ/C</td><td>σ/MPa</td><td>t/h</td></tr><tr><td>850</td><td>480</td><td>≥100</td></tr></table>

表3-2[1]  

<table><tr><td>θ/C</td><td>σP0.2/MPa</td><td>σb/MPa</td><td>δ/%</td><td>aKU/(kJ/m2)</td><td>θ/C</td><td>σP0.2/MPa</td><td>σb/MPa</td><td>δ/%</td><td>aKU/(kJ/m2)</td></tr><tr><td>20</td><td>1000</td><td>1160</td><td>22.0</td><td>421</td><td>850</td><td>840</td><td>960</td><td>16.0</td><td>245</td></tr><tr><td>650</td><td>920</td><td>1140</td><td>12.0</td><td>274</td><td>900</td><td>560</td><td>855</td><td>18.0</td><td>216</td></tr><tr><td>700</td><td>965</td><td>1180</td><td>8.5</td><td>265</td><td>950</td><td>510</td><td>760</td><td>19.0</td><td>176</td></tr><tr><td>760</td><td>980</td><td>1220</td><td>8.0</td><td>255</td><td>1000</td><td>435</td><td>515</td><td>26.0</td><td>127</td></tr><tr><td>800</td><td>860</td><td>1130</td><td>14.0</td><td>245</td><td>-</td><td>-</td><td>-</td><td>-</td><td>-</td></tr></table>

3.3 持久和蠕变性能

3.3.1 高温持久性能

3.3.1.1 合金的持久强度见表3-3。其 $100\mathrm{h}$ 持久强度与K438、DZ38G对比见表3-4。

表3-3[1]  

<table><tr><td>θ/C</td><td>σ50/MPa</td><td>σ100/MPa</td><td>σ200/MPa</td><td>σ500/MPa</td><td>σ1000/MPa</td><td>σD2000/MPa</td></tr><tr><td>650</td><td>1080</td><td>1050</td><td>1020</td><td>985</td><td>952</td><td>927</td></tr><tr><td>800</td><td>992</td><td>952</td><td>915</td><td>862</td><td>822</td><td>784</td></tr><tr><td>750</td><td>865</td><td>818</td><td>770</td><td>710</td><td>664</td><td>620</td></tr><tr><td>800</td><td>710</td><td>660</td><td>610</td><td>540</td><td>490</td><td>440</td></tr><tr><td>850</td><td>550</td><td>500</td><td>450</td><td>384</td><td>332</td><td>280</td></tr><tr><td>900</td><td>435</td><td>385</td><td>336</td><td>270</td><td>220</td><td>170</td></tr><tr><td>950</td><td>290</td><td>260</td><td>220</td><td>177</td><td>144</td><td>112</td></tr><tr><td>1000</td><td>208</td><td>180</td><td>150</td><td>120</td><td>96</td><td>80</td></tr></table>

① $\sigma_{2000}$ 为外推值。

表3-4[1]  

<table><tr><td rowspan="2">合金</td><td colspan="8">σ100/MPa</td></tr><tr><td>650℃</td><td>700℃</td><td>750℃</td><td>800℃</td><td>850℃</td><td>900℃</td><td>950℃</td><td>1000℃</td></tr><tr><td>IN738</td><td>882</td><td>706</td><td>598</td><td>451</td><td>363</td><td>255</td><td>176</td><td>118</td></tr><tr><td>DZ38G</td><td>1010</td><td>863</td><td>706</td><td>569</td><td>456</td><td>333</td><td>235</td><td>142</td></tr><tr><td>DD8</td><td>1050</td><td>952</td><td>818</td><td>660</td><td>500</td><td>385</td><td>260</td><td>180</td></tr></table>

# 3.3.1.2 持久应力-寿命曲线见图3-1，热强参数综合曲线见图3-2。

图片摘要：该图主要展示 3 4[1]。
![](images/bb5a3d76801d500ddf4e42d1465510cd5f7f63aa62cc9b51d92aacf16c42bcb9.jpg)  
图3-1 DD8合金的持久应力-寿命曲线[1]

图片摘要：该图主要展示 3 1 DD8合金的持久应力 寿命曲线[1]。
![](images/0a30eb9882f95f71eb7b7a70681a2ee9a5efc5b2ba9931328bf68efd02ada60e.jpg)  
图3-2 DD8合金的热强参数综合曲线

# 3.3.1.3 合金的典型持久性能见表3-5。

表3-5  

<table><tr><td>θ/C</td><td>σ/MPa</td><td>t/h</td><td>δ/%</td><td>ψ/%</td><td>备注</td><td>θ/C</td><td>σ/MPa</td><td>t/h</td><td>δ/%</td><td>ψ/%</td><td>备注</td></tr><tr><td rowspan="3">650</td><td>1009</td><td>232</td><td>11.6</td><td>4</td><td rowspan="3">未断</td><td rowspan="3">850</td><td>519</td><td>79</td><td>18.8</td><td>32</td><td rowspan="3">8个试样平均值</td></tr><tr><td>980</td><td>448</td><td>2.8</td><td>-</td><td>470①</td><td>158</td><td>-</td><td>-</td></tr><tr><td>931</td><td>&gt;1623</td><td>-</td><td>-</td><td>470①</td><td>&gt;1050</td><td>-</td><td>-</td></tr><tr><td rowspan="4">700</td><td>931</td><td>135</td><td>12.0</td><td>26</td><td rowspan="4">未断</td><td rowspan="3">900</td><td>363</td><td>141</td><td>18.4</td><td>33</td><td rowspan="3"></td></tr><tr><td>911</td><td>295</td><td>13.6</td><td>23</td><td>333</td><td>211</td><td>22.8</td><td>38</td></tr><tr><td>882</td><td>212</td><td>10.8</td><td>27</td><td>294</td><td>334</td><td>18.0</td><td>36</td></tr><tr><td>794</td><td>&gt;1682</td><td>-</td><td>-</td><td rowspan="5">950</td><td>265</td><td>104</td><td>-</td><td>45</td><td rowspan="5"></td></tr><tr><td rowspan="4">750</td><td>774</td><td>173</td><td>14.0</td><td>19</td><td rowspan="4"></td><td>245</td><td>84</td><td>17.4</td><td>-</td></tr><tr><td>755</td><td>211</td><td>17.6</td><td>29</td><td>235</td><td>137</td><td>18.0</td><td>36</td></tr><tr><td>725</td><td>443</td><td>14.4</td><td>22</td><td>235①</td><td>&gt;486</td><td>-</td><td>-</td></tr><tr><td>666</td><td>954</td><td>13.9</td><td>22</td><td>196</td><td>346</td><td>10.4</td><td>37</td></tr><tr><td rowspan="3">800</td><td>647</td><td>116</td><td>16.4</td><td>26</td><td rowspan="3"></td><td rowspan="3">1000</td><td>167</td><td>130</td><td>18.8</td><td>42</td><td rowspan="3"></td></tr><tr><td>588</td><td>398</td><td>20.0</td><td>26</td><td>137</td><td>374</td><td>14.4</td><td>36</td></tr><tr><td>529</td><td>424</td><td>16.0</td><td>22</td><td>98</td><td>1085</td><td>11.2</td><td>-</td></tr></table>

① 缺口试样。

# 3.3.2 高温蠕变性能见表3-6。

表3-6  

<table><tr><td>θ/℃</td><td>σ/MPa</td><td>t/h</td><td>εi/%</td><td>εp/%</td><td>θ/℃</td><td>σ/MPa</td><td>t/h</td><td>εi/%</td><td>εp/%</td></tr><tr><td rowspan="2">760</td><td>725</td><td>94</td><td>3.29</td><td>2.37</td><td rowspan="3">850</td><td>441</td><td>142</td><td>3.01</td><td>2.43</td></tr><tr><td>608</td><td>211</td><td>1.39</td><td>0.72</td><td>372</td><td>310</td><td>2.31</td><td>1.82</td></tr><tr><td>850</td><td>470</td><td>139</td><td>7.99</td><td>7.36</td><td>323</td><td>640</td><td>1.52</td><td>1.13</td></tr></table>

# 3.4 疲劳性能

3.4.1 高周疲劳 高周疲劳极限和 $S - N$ 曲线分别见表3-7和图3-3。

表3-7  

<table><tr><td>θ/℃</td><td>晶体取向</td><td>R</td><td>f/Hz</td><td>σD/MPa</td><td>N/周</td></tr><tr><td>800</td><td>[001]//应力轴</td><td>0.1</td><td>85</td><td>538</td><td>&gt;10^7</td></tr></table>

3.4.2 低周疲劳 低周疲劳强度和 $S - N$ 曲线分别见表3-8和图3-4。

表3-8  

<table><tr><td>θ/C</td><td>晶体取向</td><td>R</td><td>f/Hz</td><td>σD/MPa</td><td>N/周</td></tr><tr><td>760</td><td>[001]//应力轴</td><td>-1</td><td>0.25~0.40</td><td>540</td><td>&gt;10^6</td></tr></table>

图片摘要：该图主要展示 3 8。
![](images/d6aed80ff3ebb445bbfa1207596fa10c730e58e1b5d88e5bcf6e1d813421cc54.jpg)  
图3-3 DD8合金 $800^{\circ}\mathrm{C}$ 高周疲劳曲线

图片摘要：该图主要展示 3 3 DD8合金 高周疲劳曲线。
![](images/1a5bb989c560fe7a8886ab5254d14a82899168111d19198787dd77ffe9820fb0.jpg)  
图3-4 DD8合金 $760^{\circ}C$ 低周疲劳曲线[1]

# 3.4.3 特种疲劳

3.4.3.1 热疲劳：采用一种特制的电阻炉加热，上限温度为 $900^{\circ}\mathrm{C}$ ，水冷。采用片状试样时，开缺口的方向与合金晶体生长方向[001]的夹角以 $\theta$ 来表示，采用叶片试样时不开缺口，试验结果及其与DZ38G对比见图3-5和图3-6。

图片摘要：该图主要展示 3 4 DD8合金 低周疲劳曲线[1]。
![](images/dea55572e0df2da38dda026a4500d80db8fa01e1691ff2782f750c2be9f6d450.jpg)  
图3-5 DD8单晶和DZ38G合金片状试样热疲劳性能

图片摘要：该图主要展示 3 5 DD8单晶和DZ38G合金片状试样热疲劳性能。
![](images/22ab4ac7d83e8d48a38e78454cb343a32ac13d91cee5f0f4868a73ed60f1e56b.jpg)  
图3-6 DD8单晶和DZ38G合金叶片试样热疲劳性能

# 3.5 弹性性能

3.5.1 弹性模量 采用动态悬丝共振法测定[001]取向的动弹性模量见表3-9。

表3-9[1]  

<table><tr><td>θ/°C</td><td>18</td><td>100</td><td>200</td><td>300</td><td>410</td><td>500</td><td>600</td><td>700</td><td>800</td><td>900</td><td>950</td></tr><tr><td>ED/GPa</td><td>21.5</td><td>21.0</td><td>21.0</td><td>20.5</td><td>20.0</td><td>19.0</td><td>18.5</td><td>18.0</td><td>17.0</td><td>16.5</td><td>15.5</td></tr></table>

# 3.6 断裂性能

3.6.1 应力强度因子门槛值 在室温条件下不同应力比高周疲劳的应力强度因子门槛值 $(\Delta K_{\mathrm{th}})$ 见表3-10，应力轴平行于[001]，开缺口方向为[110]。

表3-10[]  

<table><tr><td>试样号</td><td>R</td><td>ΔKth/MPa √m</td><td>试样号</td><td>R</td><td>ΔKth/MPa √m</td><td>试样号</td><td>R</td><td>ΔKth/MPa √m</td></tr><tr><td>1</td><td>0.1</td><td>8.24</td><td>2</td><td>0.3</td><td>7.59</td><td>3</td><td>0.5</td><td>5.96</td></tr></table>

# 4 组织结构

# 4.1 相变温度

# 4.2 时间-温度-组织转变曲线

4.3 合金组织结构 合金热处理状态的微观组织由 $\gamma$ 固溶体和规则排列的立方形 $\gamma'$ 沉淀相组成， $\gamma$ 相与 $\gamma'$ 相完全共格，取向一致。初生 $\gamma'$ 相和 $(\gamma + \gamma')$ 共晶经热处理后全部固溶。合金不含碳化物和TCP相。经蠕变或持久实验（应力轴平行[001]）后， $\gamma'$ 相发生定向粗化，而成筏状，粗化方向垂直于应力轴。

# 5 工艺性能与要求

# 5.2 焊接性能

5.1 成形性能 用选晶法在定向凝固炉中拉制成涡轮叶片或试样，显微疏松极少，表面质量良好。  
5.3 零件热处理工艺 零件热处理制度与合金相同。零件在热处理前、后和热处理过程中，不得敲击、捶打和相互碰撞，热处理前和热处理过程中不得机加工和喷砂。  
5.4 表而处理工艺 采用固体粉末包覆渗铝或气相渗铝制备表面防护涂层，处理工艺均为： $950^{\circ}\mathrm{C}$ 渗铝 $1\sim 3\mathrm{h}$ 。  
5.5 切削加工与磨削性能 合金切削加工和磨削性能良好。零件或叶片切削或磨削时，要适当控制进刀量。

# 6 功能考核试验

# 7 使用建议

选用。

# 参考文献

1 中国科学院金属研究所. DD8 单晶镍基高温合金研究报告. 1996

编写 张静华

审校 郭建亭 陈荣章

# DD402

# 1 概述

DD402合金的成分和性能与美国的CMSX-2合金相当，属于第一代单晶高温合金。合金的成分简单，具有高的蠕变强度和疲劳性能，并具有良好的单晶铸造性能、较宽的固溶处理温度范围、良好的组织稳定性、环境性能和涂层性能。与国外第一代单晶合金的PWA1480合金相比，该合金含钽量少，因此价格较便宜、密度较低。适合于制作 $1050^{\circ}\mathrm{C}$ 以下工作的涡轮工作叶片及其他高温部件。

1.1 材料牌号 DD402。  
1.2 相近牌号 CMSX-2(美国),NWC8TA6AK(法国)。  
1.3 材料的技术标准 Q/GYB 505-1999《DD402合金锭》（钢铁研究总院）。  
1.4 化学成分 见表1-1。

0

表1-1  

<table><tr><td>C</td><td>Cr</td><td>Ni</td><td>Co</td><td>W</td><td>Mo</td><td>Al</td></tr><tr><td>≤0.006</td><td>7.0~8.2</td><td>余</td><td>4.3~4.9</td><td>7.6~8.4</td><td>0.3~0.7</td><td>5.45~5.75</td></tr><tr><td>Ti</td><td>Ta</td><td>Mn</td><td>Si</td><td>P</td><td>S</td><td>Ag</td></tr><tr><td>0.8~1.2</td><td>5.8~6.2</td><td>≤0.02</td><td>≤0.04</td><td>≤0.005</td><td>≤0.002</td><td>≤0.0005</td></tr><tr><td>As</td><td>B</td><td>Bi</td><td>Cu</td><td>Fe</td><td>Ga</td><td>Hf</td></tr><tr><td>≤0.0005</td><td>≤0.003</td><td>≤0.00003</td><td>≤0.05</td><td>≤0.2</td><td>≤0.002</td><td>≤0.0075</td></tr><tr><td>Mg</td><td>Nb</td><td>Pb</td><td>Sb</td><td>Se</td><td>Sn</td><td>Te</td></tr><tr><td>≤0.008</td><td>≤0.15</td><td>≤0.0002</td><td>≤0.0005</td><td>≤0.0001</td><td>≤0.0015</td><td>≤0.00003</td></tr><tr><td>Tl</td><td>Yb</td><td>Zn</td><td>Zr</td><td>[O]</td><td>[N]</td><td>-</td></tr><tr><td>≤0.00003</td><td>≤0.10</td><td>≤0.0005</td><td>≤0.0075</td><td>≤0.0010</td><td>≤0.0012</td><td>-</td></tr></table>

1.5 热处理制度 1315C,3h,空冷+1080C,6h,空冷+870C,20h,空冷  
1.6 品种规格与供应状态 直径为 $70\sim 90\mathrm{mm}$ 的母合金锭。铸态供应。  
1.7 熔炼与铸造工艺 真空感应炉熔炼母合金，真空定向凝固炉重熔，并采用螺旋选晶法或籽晶法制造单晶零件或试棒。  
1.8 应用概况与特殊要求 已用该合金制成某航空发动机的涡轮工作叶片，通过了寿命试车和试飞考核。与该合金相当的 CMSX-2 合金在国外已成功地用于 Arriel 等发动机。

# 2 物理及化学性能

# 2.1 热性能

2.1.1 熔化温度范围 $1330 \sim 1382 \mathrm{C}^{[3]}$ 。  
2.1.2 热导率 见表2-1。

表2-1[3]   

<table><tr><td>θ/C</td><td>200</td><td>300</td><td>400</td><td>500</td><td>600</td><td>700</td><td>800</td><td>900</td><td>1000</td><td>1100</td></tr><tr><td>λ/(W/(m·C))</td><td>12.7</td><td>14.6</td><td>16.5</td><td>18.3</td><td>20.3</td><td>21.9</td><td>24.1</td><td>26.2</td><td>28.2</td><td>30.2</td></tr></table>

# 2.1.3 比热容 见表2-2。

2.1.4 线膨胀系数 见表2-3。  
2.2 密度 $\rho = 8.67\mathrm{g / cm}^{312}$

表22  

<table><tr><td>θ/C</td><td>200</td><td>300</td><td>400</td><td>500</td><td>600</td><td>700</td><td>800</td><td>900</td><td>1000</td><td>1100</td></tr><tr><td>c/(J/(kg·C))</td><td>456</td><td>456</td><td>465</td><td>473</td><td>490</td><td>507</td><td>532</td><td>561</td><td>595</td><td>632</td></tr></table>

2.3 电性能  
2.4 磁性能

表2-3  

<table><tr><td>θ/C</td><td>25~100</td><td>25~200</td><td>25~300</td><td>25~400</td><td>25~500</td><td>25~600</td><td>25~700</td><td>25~800</td><td>25~900</td></tr><tr><td>α/10-6C-1</td><td>9.62</td><td>11.45</td><td>12.26</td><td>12.88</td><td>13.29</td><td>13.66</td><td>14.08</td><td>14.58</td><td>15.23</td></tr></table>

2.5 化学性能

2.5.1 抗氧化性能 按GB/T13303—1991《钢的抗氧化性能试验方法》测定，结果见表2-4。

表2-4[2]  

<table><tr><td rowspan="2">θ/C</td><td colspan="5">氧化速率/(g/(m2·h))</td></tr><tr><td>10h</td><td>20h</td><td>50h</td><td>100h</td><td>200h</td></tr><tr><td>950</td><td>0.232</td><td>0.186</td><td>0.090</td><td>0.060</td><td>0.041</td></tr><tr><td>1100</td><td>0.815</td><td>0.469</td><td>0.267</td><td>0.118</td><td>0.114</td></tr></table>

2.5.2 耐腐蚀性能 试样表面涂 $2\mathrm{mg/cm}^2$ 的 $90\% \mathrm{Na}_2\mathrm{SO}_4 + 10\% \mathrm{NaCl}$ ，在 $950\mathrm{C}$ 做静态常压热腐蚀试验，结果见表2-5。

表2-5[2]  

<table><tr><td>θ/℃</td><td colspan="4">腐蚀增重值/(mg/cm²)</td></tr><tr><td rowspan="2">950</td><td>10h</td><td>20h</td><td>50h</td><td>100h</td></tr><tr><td>3.076</td><td>10.306</td><td>25.060</td><td>44.710</td></tr></table>

# 3 力学性能

测试力学性能的试样，从单晶坯件机加工而成，其主应力轴方向平行于单晶的[001]方向，取向偏离度不大于 $10^{\circ}$ ，试样状态除特别说明者外，均为标准热处理状态。

3.1 技术标准规定的性能 见表3-1。  
3.2 室温及各种温度下的力学性能  
3.2.1 拉伸性能见表3-2。

表3-1  

<table><tr><td rowspan="2">试样状态</td><td colspan="3">760℃拉伸性能 不小于</td><td colspan="3">持久性能</td></tr><tr><td>σb/MPa</td><td>σP0.2/MPa</td><td>δ5/%</td><td>θ/C</td><td>σ/MPa</td><td>t/h</td></tr><tr><td rowspan="2">热处理态</td><td rowspan="2">980</td><td rowspan="2">900</td><td rowspan="2">5</td><td>980</td><td>260</td><td>≥30</td></tr><tr><td>760</td><td>780</td><td>≥30</td></tr></table>

表3-2[2]  

<table><tr><td>θ/℃</td><td>σP0.2/MPa</td><td>σb/MPa</td><td>δ5/%</td><td>ψ/%</td><td>θ/C</td><td>σP0.2/MPa</td><td>σb/MPa</td><td>δ5/%</td><td>ψ/%</td></tr><tr><td>20</td><td>1040</td><td>1170</td><td>16.0</td><td>10.5</td><td>850</td><td>1130</td><td>1150</td><td>20.0</td><td>34.0</td></tr><tr><td>700</td><td>1030</td><td>1220</td><td>10.8</td><td>20.0</td><td>900</td><td>965</td><td>995</td><td>19.0</td><td>34.0</td></tr><tr><td>760</td><td>1220</td><td>1240</td><td>14.0</td><td>32.0</td><td>980</td><td>595</td><td>715</td><td>19.0</td><td>50.0</td></tr><tr><td>800</td><td>1230</td><td>1260</td><td>13.5</td><td>27.0</td><td>1050</td><td>495</td><td>560</td><td>23.0</td><td>56.0</td></tr></table>

# 3.3 持久和蠕变性能

# 3.3.1 高温持久性能

3.3.1.1 持久强度见表3-3，持久应力-寿命曲线见图3-1。

表3-3[2]  

<table><tr><td>θ/℃</td><td>σ100/MPa</td><td>σ200/MPa</td><td>σ500/MPa</td><td>σ1000/MPa</td></tr><tr><td>760</td><td>859</td><td>825</td><td>780</td><td>745</td></tr><tr><td>850</td><td>574</td><td>530</td><td>471</td><td>428</td></tr><tr><td>950</td><td>326</td><td>284</td><td>229</td><td>187</td></tr><tr><td>1050</td><td>166</td><td>147</td><td>122</td><td>103</td></tr></table>

3.3.1.2 典型的持久性能见表3-4。

图片摘要：该图主要展示 3 3[2]。
![](images/bd64f853c73ad4882551b0da412ca3056a707bf55fc94bda1a24f88185feae56.jpg)  
图3-1 DD402合金的持久应力-寿命曲线[2]

表3-4  

<table><tr><td>θ/°C</td><td>σ/MPa</td><td>t/h</td><td>δ/%</td><td>ψ/%</td><td>θ/°C</td><td>σ/MPa</td><td>t/h</td><td>δ/%</td><td>ψ/%</td></tr><tr><td rowspan="3">760</td><td>750</td><td>895</td><td>17.2</td><td>18.5</td><td rowspan="3">950</td><td>240</td><td>424</td><td>18.7</td><td>36.1</td></tr><tr><td>780</td><td>518</td><td>17.7</td><td>23.9</td><td>320</td><td>127</td><td>28.3</td><td>28.4</td></tr><tr><td>860</td><td>98</td><td>12.0</td><td>21.9</td><td>400</td><td>28</td><td>22.9</td><td>27.0</td></tr><tr><td rowspan="5">850</td><td>460</td><td>430</td><td>15.9</td><td>25.3</td><td>980</td><td>260</td><td>74</td><td>21.0</td><td>35.5</td></tr><tr><td>500</td><td>337</td><td>14.6</td><td>28.4</td><td rowspan="4">1050</td><td>115</td><td>665</td><td>34.2</td><td>63.0</td></tr><tr><td>560</td><td>181</td><td>24.9</td><td>29.2</td><td>140</td><td>254</td><td>19.9</td><td>44.1</td></tr><tr><td>620</td><td>55</td><td>22.2</td><td>30.8</td><td>165</td><td>101</td><td>27.5</td><td>52.9</td></tr><tr><td>650</td><td>24</td><td>13.6</td><td>28.5</td><td>200</td><td>31</td><td>20.8</td><td>41.0</td></tr><tr><td>950</td><td>195</td><td>804</td><td>21.7</td><td>34.3</td><td>1100</td><td>130</td><td>107</td><td>18.8</td><td>42.1</td></tr></table>

# 3.3.1.3 热强参数综合曲线见图3-2。

3.3.1.4 长期时效后的持久性能见表3-5。

表3-5[2]  

<table><tr><td colspan="2">时效制度</td><td colspan="2">持久性能</td></tr><tr><td rowspan="2">θ/C</td><td rowspan="2">t/h</td><td>980 C,260MPa</td><td>760 C,780MPa</td></tr><tr><td>t/h</td><td>t/h</td></tr><tr><td rowspan="4">850</td><td>0</td><td>72</td><td>507</td></tr><tr><td>500</td><td>120</td><td>513</td></tr><tr><td>1500</td><td>66</td><td>309</td></tr><tr><td>3000</td><td>57</td><td>283</td></tr></table>

图片摘要：该图主要展示 3 5[2]。
![](images/8202e48032528566a9b1f9048c13d57fd8b5c3b3669d99b6049f48fd85ca2253.jpg)  
图3-2 DD402合金的热强参数综合曲线[2]

# 3.3.2 高温蠕变性能 蠕变强度见表3-6，蠕变曲线见图3-3和图3-4。

表3-6  

<table><tr><td>θ/C</td><td>σ0.1/100/MPa</td><td>σ0.2/100/MPa</td><td>σ1.0/100/MPa</td></tr><tr><td>760</td><td>568</td><td>609</td><td>750</td></tr><tr><td>1000</td><td>88</td><td>115</td><td>208</td></tr></table>

图片摘要：该图主要展示 3 6。
![](images/a9da28e4507789ca5aad2f077f1b806f387ad9ed34aca08fa1aabb730e39e69d.jpg)  
图3-3 DD402合金760C蠕变曲线[2]

图片摘要：该图主要展示 3 3 DD402合金760C蠕变曲线[2]。
![](images/110631b9b0cd3bf52b642987dd4c7e0f0f1ff59c838b93df20f65b2ae124a104.jpg)  
图3-4 DD402合金 $1000^{\circ}\mathrm{C}$ 蠡变曲线[2]

# 3.4 疲劳性能

3.4.1 高周疲劳 试样直径 $d = 5\mathrm{mm}$ ，缺口试样的缺口半径 $r = 0.34\mathrm{mm}$ 。合金的疲劳极限见表3-7。 $700^{\circ}\mathrm{C}$ 和 $870^{\circ}\mathrm{C}$ 的疲劳曲线见图3-5和图3-6。

表3-7[2]  

<table><tr><td>θ/°C</td><td>R</td><td>Kt</td><td>σb/MPa</td></tr><tr><td>870</td><td>0.1</td><td>1</td><td>663</td></tr><tr><td rowspan="2">700</td><td>0.1</td><td>1</td><td>715</td></tr><tr><td>0.1</td><td>3</td><td>465</td></tr></table>

3.4.2 低周疲劳 试样直径 $d = 6\mathrm{mm}$ 。试验载荷谱为三角形波，应力比 $R = -1$ ，频率 $f$ 为 $0.33\mathrm{Hz}$ 。 $760^{\circ}\mathrm{C}$ 的低周疲劳 $\varepsilon-N$ 曲线见图3-7。

图片摘要：该图主要展示 3 7[2]。
![](images/c68a88bb3d73062afe4b982a1e8bc70745376a4ebdf4030bbcfbcd13a65328e9.jpg)  
图3-6 DD402合金870C轴向疲劳 $S - N$ 曲线（光滑试样）[2]

图片摘要：该图主要展示 3 6 DD402合金870C轴向疲劳 曲线（光滑试样）[2]。
![](images/db51dba4fb88768ac9083f52337f106b31498fce4504b7c512668a7d366955c6.jpg)  
图3-5 DD402合金 $700^{\circ}C$ 轴向疲劳 $S - N$ 曲线 $(K_{\mathrm{t}} = 3)^{[2]}$

图片摘要：该图主要展示 3 5 DD402合金 轴向疲劳 曲线。
![](images/5b932e7c515851dc23ed46b33073e8afd69dffda7caff9f7dc0e74b2da40b8c9.jpg)  
图3-7 DD402合金 $760\mathrm{C}$ 的低周疲劳 $\varepsilon -N$ 曲线[2]

# 3.4.3 特种疲劳

3.4.3.1 热疲劳：试样为 $1.2\mathrm{mm}$ 厚的板件，带 $\mathbf{V}$ 形缺口（缺口半径 $r = 0.1\mathrm{mm}$ ）。试验方法：在碳硅棒恒温炉内加热 $45\mathrm{s}$ ，然后在流动水槽内冷却 $15\mathrm{s}$ ，为一循环（周），如此反复进行。试验结果见表3-8。

# 3.5 弹性性能

3.5.1 弹性模量 见表3-9。

表3-8[2]  

<table><tr><td rowspan="2">取向</td><td rowspan="2">θ/C</td><td colspan="4">下列循环数后缺口处裂纹长度/mm</td></tr><tr><td>50周</td><td>100周</td><td>150周</td><td>200周</td></tr><tr><td>纵向</td><td rowspan="2">20=1000</td><td>0.84</td><td>2.13</td><td>2.87</td><td>3.93</td></tr><tr><td>横向</td><td>0.69</td><td>1.15</td><td>1.17</td><td>1.77</td></tr></table>

表3-9[2]  

<table><tr><td>θ/C</td><td>10</td><td>100</td><td>200</td><td>300</td><td>400</td><td>500</td><td>600</td><td>700</td><td>800</td><td>900</td><td>1000</td></tr><tr><td>EB/GPa</td><td>143</td><td>140</td><td>137</td><td>133</td><td>130</td><td>126</td><td>122</td><td>118</td><td>113</td><td>108</td><td>105</td></tr></table>

注：用动态悬丝共振法测定。

# 4 组织结构

# 4.1 相变温度

# 4.2 时间-温度-组织转变曲线

4.3 合金组织结构 合金中存在的组成相有： $\gamma$ 固溶体、 $\gamma'$ 相（及极少量的MC相）。铸态时有体积分数约为 $1.6\%$ 的 $\gamma + \gamma'$ 共晶。标准热处理后的组成相为 $\gamma$ 固溶体和细小均匀分布的立方形 $\gamma'$ 相， $\gamma'$ 相尺寸在 $0.4\mu \mathrm{m}$ 左右，体积分数约为 $68\%$ 。合金在 $850^{\circ}C$ 长期时效后，未发现TCP相。

# 5 工艺性能与要求

# 5.2 焊接性能

5.1 成形性能 合金具有良好的铸造性能，可制作各种复杂形状的单晶涡轮叶片。  
5.3 零件热处理工艺 无余量叶片的热处理应在真空气淬炉内进行，吹氩气冷却，速度应大于 $300^{\circ}\mathrm{C} / \mathrm{min}$ 。热处理制度为：1315C,3h,氩冷 $+1080^{\circ}\mathrm{C},6\mathrm{h}$ ，氩冷 $+870^{\circ}\mathrm{C},20\mathrm{h}$ ，氩冷。  
5.4 表面处理工艺 零件按专用工艺进行多元涂层的低压等离子喷涂。

# 6 功能考核试验

# 7 使用建议

选用。

# 参考文献

1 钢铁研究总院, CMSX-2 单晶合金国外资料汇编. 1997  
2 钢铁研究总院. DD402 单晶合金研究报告. 1997

编写燕平

审校 孙家华 藏川

# 金属间化合物基铸造高温合金

中

# IC6

# 1 概述

IC6是我国第一个用于航空发动机的金属间化合物 $\mathrm{Ni}_{3}\mathrm{Al}$ 基定向凝固合金。合金成分简单，具有成本低、密度小、强度高的优点；其高温持久性能高， $760\mathrm{C}$ 持续拉伸 $100\mathrm{h}$ 的应力可达 $824\sim 860\mathrm{MPa}$ ， $1100^{\circ}\mathrm{C} / 100\mathrm{h}$ 的持久强度为 $100\mathrm{MPa}$ 。合金初熔点（1315℃）比先进镍基高温合金高 $50\sim 70^{\circ}\mathrm{C}$ ，是目前使用温度最高的导向叶片材料。合金热疲劳性能好，高温下组织稳定，但抗高温氧化及耐热腐蚀性能较差，涂敷 NiCrAlY 涂层后具有良好的使用性能，适用于制作 $1150^{\circ}\mathrm{C}$ 以下工作的涡轮导向叶片。

1.1 材料牌号 IC6。  
1.2 相近牌号  
1.3 材料的技术标准 Q/6S 1053-1999《IC6合金锭》（北京航空材料研究院）。  
1.4 化学成分 见表1-1。

$\%$

表1-1  

<table><tr><td colspan="2">C</td><td colspan="2">Ni</td><td colspan="2">Mo</td><td colspan="2">Al</td><td colspan="2">Fe</td></tr><tr><td colspan="2">≤0.02</td><td colspan="2">余</td><td colspan="2">13.5~14.3</td><td colspan="2">7.4~8.0</td><td colspan="2">≤1.0</td></tr><tr><td>B</td><td>Mn</td><td>Si</td><td>S</td><td>P</td><td>Pb</td><td>Bi</td><td>As</td><td>Sb</td><td>Sn</td></tr><tr><td>0.02~0.06</td><td>≤0.50</td><td>≤0.50</td><td>≤0.01</td><td>≤0.015</td><td>≤0.001</td><td>≤0.0001</td><td>≤0.005</td><td>≤0.001</td><td>≤0.002</td></tr></table>

1.5 热处理制度 真空下 $1260\mathrm{C}, 10\mathrm{h}$ ，氩冷。  
1.6 品种规格与供应状态 直径 $70\sim 90\mathrm{mm}$ 的母合金锭，铸态供应。  
1.7 熔炼与铸造工艺 真空感应炉熔炼母合金，用定向凝固炉重熔，浇注定向凝固铸件或试棒。  
1.8 应用概况与特殊要求 用该合金制作的某航空发动机涡轮导向叶片目前已累计通过600h以上的地面及高空台架试车，经受了超高温试车考验，并已装机通过了各项飞行考核，已投入批量生产。此外还被多种先进发动机上选用，作为高压涡轮导向叶片材料。

# 2 物理及化学性能

# 2.1 热性能

2.1.1 熔化温度范围 $1340\sim 1410\mathrm{C}$   
2.1.2 热导率 见表2-1。

表2-1[1]   

<table><tr><td>θ/C</td><td>25</td><td>100</td><td>200</td><td>300</td><td>400</td><td>500</td><td>600</td><td>700</td><td>800</td><td>900</td><td>1000</td><td>1100</td></tr><tr><td>λ/(W/(m·°C))</td><td>10.89</td><td>11.66</td><td>12.73</td><td>13.88</td><td>15.03</td><td>16.27</td><td>17.51</td><td>18.83</td><td>20.15</td><td>20.98</td><td>21.50</td><td>22.37</td></tr></table>

2.1.3 比热容 见表2-2。  
2.1.4 线膨胀系数 见表2-3。  
2.2 密度 $\rho = 7.90\mathrm{g / cm}^{3[1]}$ 。  
2.3 电性能

表2-2[1]  
表2-3[1]  

<table><tr><td>θ/C</td><td>100</td><td>200</td><td>300</td><td>400</td><td>500</td><td>600</td><td>700</td><td>800</td><td>900</td><td>1000</td><td>1100</td></tr><tr><td>c/(J/(kg·°C))</td><td>405</td><td>417</td><td>429</td><td>441</td><td>453</td><td>464</td><td>476</td><td>488</td><td>496</td><td>507</td><td>518</td></tr></table>

<table><tr><td>θ/℃</td><td>20~100</td><td>20~200</td><td>20~300</td><td>20~400</td><td>20~500</td><td>20~600</td><td>20~700</td><td>20~800</td><td>20~900</td><td>20~1000</td><td>20~1050</td></tr><tr><td>α1/10-6℃-1</td><td>9.67</td><td>11.46</td><td>12.27</td><td>12.73</td><td>13.02</td><td>13.31</td><td>13.57</td><td>14.08</td><td>14.61</td><td>15.14</td><td>15.52</td></tr></table>

# 2.4 磁性能

# 2.5 化学性能

2.5.1.1 抗氧化性能 按HB5258-1983《钢及高温合金抗氧化性测定试验方法》测定合金 $1100\mathrm{C}$ 的静态抗氧化性能见表2-4。

表2-4[1]  

<table><tr><td rowspan="2">θ/C</td><td colspan="2">100h的氧化速率/(g/(m2·h))</td></tr><tr><td>空白试样</td><td>加涂层试样</td></tr><tr><td>1100C</td><td>1.56~4.3</td><td>0.08</td></tr><tr><td>等级评定①</td><td>介于次抗氧化级~弱抗氧化级之间</td><td>完全抗氧化级</td></tr></table>

① 按 HB5258-1983《钢及高温合金抗氧化性测定试验方法》。

2.5.1.2 循环氧化试验 温度为 $20^{\circ}\mathrm{C} \rightarrow 1100^{\circ}\mathrm{C}$ , 试样放在 $1100^{\circ}\mathrm{C}$ 高温炉中保温 $60\mathrm{min}$ , 然后取出试样室温冷却 $15\mathrm{min}$ 为一周期, 称量时间视具体情况, 相隔数周期称量一次, 称量时氧化皮任其自然脱落。结果见表2-5。

表2-5  

<table><tr><td rowspan="2">θ/C</td><td rowspan="2">试样类别</td><td colspan="10">下列试验时间的试样重量变化值/(mg/cm2)</td></tr><tr><td>1h</td><td>5h</td><td>10h</td><td>20h</td><td>30h</td><td>60h</td><td>100h</td><td>160h</td><td>200h</td><td>240h</td></tr><tr><td rowspan="2">20=1100C</td><td>空白试样</td><td>0.17</td><td>-0.09</td><td>-0.16</td><td>-0.18</td><td>-0.37</td><td>-</td><td>-</td><td>-</td><td>-</td><td>-</td></tr><tr><td>加 Ni-Cr-Al-Y 涂层</td><td>0.29</td><td>0.41</td><td>0.43</td><td>0.54</td><td>0.62</td><td>0.69</td><td>0.71</td><td>0.56</td><td>0.38</td><td>0.34</td></tr></table>

2.5.2 耐腐蚀性能 按Q/6S365—1983《高温燃气腐蚀试验方法》测定合金耐热腐蚀性能，结果见表2-6。

表2-6[2]  

<table><tr><td rowspan="2">θ, C</td><td rowspan="2">试样状态</td><td colspan="2">腐蚀失重值/(mg/cm2)</td></tr><tr><td>20h</td><td>40h</td></tr><tr><td rowspan="2">900</td><td>空白试样</td><td>-30.82</td><td>-</td></tr><tr><td>加涂层试样</td><td>0.40</td><td>0.64</td></tr></table>

# 3 力学性能

测试力学性能的试样均从定向凝固制得的坯件上切取，在机加工前都经过标准热处理，试样取向除特别说明者外，均为纵向，即试样的应力轴与柱晶生长方向平行。

3.1 技术标准规定的性能 见表3-1。  
3.2 室温及各种温度下的力学性能  
3.2.1 硬度 室温硬度 HRC33~39[1]  
3.2.2 拉伸性能  
3.2.2.1 典型的拉伸性能见表3-3和图3-1。

表3-1  

<table><tr><td rowspan="2">状态</td><td colspan="3">持久性能</td></tr><tr><td>θ/C</td><td>σ/MPa</td><td>t/h</td></tr><tr><td>标准热处理</td><td>1100</td><td>90</td><td>≥30</td></tr></table>

表3-3
