Repository: C-zj02/CFD-claw

<div align="center">

**English** | [中文](#中文版) | [Français](README_FR.md) | [Русский](README_RU.md) | [हिन्दी](README_HI.md) | [العربية](README_AR.md) | [Português](README_PT.md)

# 🚀 Claude Code Python

**A Complete Python Reimplementation Based on Real Claude Code Source**

*From TypeScript Source → Rebuilt in Python with ❤️*

***
**🔥 Active Development • New Features Weekly 🔥**

</div>

***

## 🎯 What is This?

**Clawd Code** is a **complete Python rewrite** of Claude Code, based on the **real TypeScript source code**.

File: RAG-data/中国航空材料手册(第2版) 第2卷 变形高温合金 铸造高温合金201-400.pdf-4c99678a-0fa5-4cc0-a874-050fd6a05e26.md (part 3 of 12)
不同规范变形的试样于 $950\mathrm{C},1\mathrm{h}$ ，空冷固溶处理后的再结晶图见图5-3。在 $900\sim 1000\mathrm{C}$ 温度变形，如变形量 ${>}20\%$ ，则经 $950\mathrm{C}$ 固溶后均能获得均匀细小的再结晶晶粒。
<table><tr><td rowspan="2">状态</td><td rowspan="2">θ/C</td><td colspan="7">持久强度/MPa</td></tr><tr><td>σ10</td><td>σ30</td><td>σ100</td><td>σ200</td><td>σ300</td><td>σ500</td><td>σ1000</td></tr><tr><td rowspan="5">固溶1120~1160℃,空冷(供应状态)</td><td>700</td><td>408</td><td>303</td><td>217</td><td>-</td><td>159</td><td>-</td><td>-</td></tr><tr><td>800</td><td>173</td><td>124</td><td>86</td><td>-</td><td>62</td><td>-</td><td>-</td></tr><tr><td>850</td><td>113</td><td>80</td><td>55</td><td>-</td><td>40</td><td>-</td><td>-</td></tr><tr><td>900</td><td>74</td><td>52</td><td>37</td><td>-</td><td>27</td><td>-</td><td>-</td></tr><tr><td>1000</td><td>34</td><td>25</td><td>19</td><td>-</td><td>15</td><td>-</td><td>-</td></tr><tr><td rowspan="5">固溶1190℃,空冷</td><td>800</td><td>140</td><td>-</td><td>108</td><td>97</td><td>-</td><td>84</td><td>75</td></tr><tr><td>900</td><td>80</td><td>-</td><td>51</td><td>42</td><td>-</td><td>35</td><td>30</td></tr><tr><td>950</td><td>52</td><td>-</td><td>32</td><td>28</td><td>-</td><td>-</td><td>-</td></tr><tr><td>1000</td><td>37</td><td>-</td><td>24</td><td>20</td><td>-</td><td>17</td><td>-</td></tr><tr><td>1050</td><td>26</td><td>-</td><td>16</td><td>14</td><td>-</td><td>-</td><td>-</td></tr></table>

3.3.1.3 板材供应状态的热强参数综合曲线见图3-10， $1190^{\circ}\mathrm{C}$ 固溶状态的热强参数综合曲线见图3-11。

图片摘要：该图主要展示 3 7.5.5。
![](images/c2052973571b187bfe7dda984ead415615db36a538b03b6c4cae13db063fddd8.jpg)

图片摘要：该图主要展示 3 7.5.5。
![](images/30a356ab617dc344140ddad572b1b091a91f803221b6c90b32ef43a01746f1bf.jpg)

持久方程 $[\mathbf{L} - \mathbf{M}]$

$$
\lg t = b _ {0} + b _ {1} / T + b _ {2} x / T + b _ {3} x ^ {2} / T + b _ {4} x ^ {3} / T;
$$

$$
\text {式 中}: T = (9 \times \theta / 5 + 3 2) + 4 6 0;
$$

$$
x = \lg \sigma_ {1} b _ {0} = - 1 2. 1 4 6; b _ {1} = 0. 5 4 1 \times 1 0 ^ {5};
$$

$$
b _ {2} = - 2. 2 6 7 \times 1 0 ^ {5}; b _ {3} = 0. 9 4 8 \times 1 0 ^ {4}; b _ {4} = - 0. 1 4 6 \times 1 0 ^ {4};
$$

$$
\text {相 关 系 数}: 0. 9 9 6; \text {标 准 偏 差}: 0. 0 2 7
$$

图3-8板材供应状态的持久应力-寿命曲线[5]

图片摘要：该图主要展示 3 8板材供应状态的持久应力 寿命曲线[5]。
![](images/1a4a166d1917cf421df9e7196e282df5a6a6ac290f4e5259460b89e359b5af00.jpg)  
图3-10 板材供应状态的热强参数综合曲线[5]

图3-9 板材于 $1190^{\circ}\mathrm{C}$ 固溶状态的持久应力-寿命曲线[2,3,5]

热强参数综合方程 $[\mathbf{L} - \mathbf{M}]$

$$
\mathrm {i g} \sigma = a _ {0} + a _ {1} P + a _ {2} P ^ {2} + a _ {3} P ^ {3};
$$

式中： $P = T(\lg t + 12.1) / 10^{5}$

$$
T = (9 1 \times \theta / 5 + 3 2) + 4 6 0;
$$

$$
a _ {0} = - 0. 3 6 8;
$$

$$
a _ {1} = 6 3. 1 3 4;
$$

$$
a _ {2} = - 3 1 3. 7 3 4;
$$

$$
a _ {3} = 4 1 4. 7 2 8
$$

相关系数：0.996；

标准偏差：0.027

3.3.1.4 板材 $1190^{\circ}\mathrm{C}$ 固溶状态和长期时效后，持久性能的变化见图3-12。  
3.3.1.5 冷轧薄板供应状态 $(\sigma_{\mathrm{b}} = 883\mathrm{MPa})$ 的秒强度见表3-8。

图片摘要：该图主要展示 3 11 板材 固溶状态的热强参数综合曲线[2,3,5]。
![](images/61ac4062826d51fe2e12dc1aa920baba087bb02822db2960ffad55e7c3f47991.jpg)  
图3-11 板材 $1190^{\circ}\mathrm{C}$ 固溶状态的热强参数综合曲线[2,3,5]

图片摘要：该图主要展示 3 11 板材 固溶状态的热强参数综合曲线[2,3,5]。
![](images/b3f0172d3d30550292e51738ce7b50b8a2fca6cf2a34720bc23cefd1a04827a8.jpg)  
图3-12 长期时效后持久性能的变化[7]

表3-8[3]  

<table><tr><td>品种</td><td>状态</td><td>θ/℃</td><td>σ10a/MPa</td><td>σ60a/MPa</td><td>σ120a/MPa</td><td>σ180a/MPa</td><td>品种</td><td>状态</td><td>θ/℃</td><td>σ10a/MPa</td><td>σ60a/MPa</td><td>σ120a/MPa</td><td>σ180a/MPa</td></tr><tr><td rowspan="2">冷轧薄板</td><td rowspan="2">供应状态(σb=883MPa)</td><td>700</td><td>637</td><td>623</td><td>608</td><td>593</td><td rowspan="2">冷轧薄板</td><td rowspan="2">供应状态(σb=883MPa)</td><td>900</td><td>304</td><td>216</td><td>191</td><td>186</td></tr><tr><td>800</td><td>500</td><td>392</td><td>343</td><td>333</td><td>1000</td><td>196</td><td>118</td><td>98</td><td>93</td></tr></table>

# 3.3.2 高温蠕变性能

3.3.2.1 冷轧薄板供应状态不同温度的蠕变强度见表3-9。

表3-9[5]  

<table><tr><td rowspan="2">t/h</td><td rowspan="2">εp/%</td><td colspan="3">σ/MPa</td><td rowspan="2">t/h</td><td rowspan="2">εp/%</td><td colspan="3">σ/MPa</td></tr><tr><td>700℃</td><td>800℃</td><td>900℃</td><td>700℃</td><td>800℃</td><td>900℃</td></tr><tr><td rowspan="3">10</td><td>0.1</td><td>102</td><td>39</td><td>9</td><td>30</td><td>0.5</td><td>123</td><td>54</td><td>15</td></tr><tr><td>0.2</td><td>120</td><td>52</td><td>15</td><td rowspan="4">100</td><td>0.1</td><td>67</td><td>18</td><td>3</td></tr><tr><td>0.5</td><td>140</td><td>70</td><td>23</td><td>0.2</td><td>83</td><td>27</td><td>5</td></tr><tr><td rowspan="2">30</td><td>0.1</td><td>85</td><td>28</td><td>5</td><td rowspan="2">0.5</td><td rowspan="2">102</td><td rowspan="2">39</td><td rowspan="2">9</td></tr><tr><td>0.2</td><td>102</td><td>39</td><td>9</td></tr></table>

3.3.2.2 冷轧薄板供应状态不同温度不同塑性应变的蠕变应力-寿命曲线见图3-13～图3-15。

图片摘要：该图主要展示 3 9[5]。
![](images/30747e17c790a8ddcd158b9fbef33167b8c21f14f6a756779712b20459f2c49f.jpg)  
图3-13板材供应状态 $0.1\%$ 塑性应变蠕变应力-寿命曲线[5]

0.1%塑性应变蠕变方程[L-M]：

$$
\lg t = b _ {0} + b _ {1} / T + b _ {2} x / T + b _ {3} x ^ {2} / T + b _ {4} x ^ {3} / T;
$$

式中： $T = (9\times \theta /5 + 32) + 460$

$$
x = \lg \sigma ;
$$

$$
b _ {0} = - 1 8. 6 0 1;
$$

$$
b _ {1} = 0. 4 5 7 \times 1 0 ^ {5};
$$

$$
b _ {2} = - 0. 5 5 6 \times 1 0 ^ {4};
$$

$$
b _ {3} = 0. 2 1 0 \times 1 0 ^ {4};
$$

$$
b _ {4} = - 0. 1 0 8 \times 1 0 ^ {4};
$$

$$
\text {标 准 偏 差}: 0. 0 5 3;
$$

$$
\text {相 关 系 数}: 0. 9 8 9
$$

图片摘要：该图片与0.2%塑性应变蠕变方程[L M]：；\lg t = b {0} + b {1} / T + b {2} x / T + b {3} x ^ {2} / T +这部分内容相关。
![](images/9c1323ccc63d873e0a03b25586430654b17ff5566200a16239bbbf0a184dd4be.jpg)

0.2%塑性应变蠕变方程[L-M]：

$$
\lg t = b _ {0} + b _ {1} / T + b _ {2} x / T + b _ {3} x ^ {2} / T + b _ {4} x ^ {3} / T;
$$

式中： $T = (9\times \theta /5 + 32) + 460;$

$$
x = \lg \sigma ;
$$

$$
b _ {0} = - 1 8. 1 1 7;
$$

$$
b _ {1} = 0. 4 5 7 \times 1 0 ^ {5};
$$

$$
b _ {2} = - 0. 5 5 6 \times 1 0 ^ {4};
$$

$$
b _ {3} = 0. 2 1 0 \times 1 0 ^ {4};
$$

$$
b _ {4} = - 0. 1 0 8 \times 1 0 ^ {4};
$$

标准偏差：0.053；

相关系数：0.989

图3-14板材供应状态 $0.2\%$ 塑性应变蠕变应力-寿命曲线[5]

图片摘要：该图主要展示 3 14板材供应状态 塑性应变蠕变应力 寿命曲线[5]。
![](images/9eac3bb4dfaa3e10c2f0f445453f9fb41de2955124a92748fa4a318e25bcca6c.jpg)  
图3-15板材供应状态 $0.5\%$ 塑性应变蠕变应力-寿命曲线[5]

0.5%塑性应变蠕变方程[L-M]：

$$
\lg t = b _ {0} + b _ {1} / T + b _ {2} x / T + b _ {3} x ^ {2} / T + b _ {4} x ^ {3} / T;
$$

式中： $T = (9\times \theta /5 + 32) + 460$

$$
x = \lg \sigma ;
$$

$$
b _ {0} = - 1 7. 5 9 4;
$$

$$
b _ {1} = 0. 4 5 7 \times 1 0 ^ {5};
$$

$$
b _ {2} = - 0. 5 5 6 \times 1 0 ^ {4}
$$

$$
b _ {3} = 0. 2 1 0 \times 1 0 ^ {4};
$$

$$
b _ {4} = - 0. 1 0 8 \times 1 0 ^ {4};
$$

标准偏差：0.053；

相关系数：0.989

3.3.2.3 冷轧薄板于 $1200^{\circ}\mathrm{C}$ 固溶状态的蠕变强度极限（按残余变形计算）见表3-10。

表3-10[5]  

<table><tr><td>θ/℃</td><td>800</td><td>900</td><td>1000</td><td>1100</td><td>1200</td><td>θ/C</td><td>800</td><td>900</td><td>1000</td><td>1100</td><td>1200</td></tr><tr><td>σ0.2/100/MPa</td><td>32.4</td><td>11.8</td><td>--</td><td>-</td><td>-</td><td>σ0.5/100/MPa</td><td>-</td><td>29.4</td><td>11.8</td><td>-</td><td>-</td></tr><tr><td>σ0.5/10/MPa</td><td>-</td><td>39.2</td><td>22.6</td><td>-</td><td>-</td><td>σ5/100/MPa</td><td>83</td><td>39.2</td><td>19.6</td><td>5.9</td><td>3.9</td></tr></table>

3.3.2.4 冷轧薄板经 $1200^{\circ}\mathrm{C}$ 固溶后于 $900^{\circ}\mathrm{C}$ 的蠕变曲线见图3-16。

3.3.2.5 冷轧薄板供应状态 $(\sigma_{\mathrm{b}} = 883\mathrm{MPa})$ 的秒蠕变强度见表3-11。

表3-11[5]  

<table><tr><td rowspan="2">θ/°C</td><td>σ0.5/10s</td><td>σ0.5/60s</td><td>σ0.5/120s</td><td>σ0.5/180s</td><td>σ0.5/300s</td><td>σ1/10s</td><td>σ1/60s</td><td>σ1/120s</td><td>σ1/180s</td><td>σ1/300s</td></tr><tr><td colspan="10">MPa</td></tr><tr><td>800</td><td>294</td><td>216</td><td>191</td><td>181</td><td>167</td><td>-</td><td>240</td><td>216</td><td>201</td><td>186</td></tr><tr><td>900</td><td>167</td><td>113</td><td>93</td><td>83</td><td>74</td><td>98</td><td>137</td><td>113</td><td>103</td><td>88</td></tr><tr><td>1000</td><td>88</td><td>59</td><td>49</td><td>44</td><td>39</td><td>-</td><td>69</td><td>54</td><td>49</td><td>39</td></tr></table>

# 3.4 疲劳性能

# 3.4.1 高周疲劳

3.4.1.1 冷轧薄板供应状态的室温疲劳强度见表3-12。经 $1200\mathrm{C}$ 固溶后的高温疲劳强度见表3-13。

表3-12  

<table><tr><td rowspan="2">Kt</td><td colspan="7">σmax/MPa</td></tr><tr><td>5×10-3周</td><td>104周</td><td>5×104周</td><td>105周</td><td>5×105周</td><td>106周</td><td>107周</td></tr><tr><td>1</td><td>--</td><td>840</td><td>670</td><td>610</td><td>510</td><td>490</td><td>470</td></tr><tr><td>3</td><td>610</td><td>530</td><td>390</td><td>350</td><td>265</td><td>240</td><td>197</td></tr></table>

表3-13[2.3.5]  

<table><tr><td>θ/C</td><td>20</td><td>800</td><td>900</td></tr><tr><td>σ-1(107)/MPa</td><td>294</td><td>157</td><td>123</td></tr></table>

3.4.1.2 冷轧薄板供应状态的室温疲劳曲线见图3-17。经 $1200^{\circ}\mathrm{C}$ 固溶后的 $900^{\circ}\mathrm{C}$ 疲劳曲线见图3-18。

3.4.1.3 板材经 $1190^{\circ} \mathrm{C}$ 固溶和不同温度 $400 \mathrm{~h}$ 时效后，疲劳性能的变化见表3-14。

图片摘要：该图主要展示 3 13[2.3.5]。
![](images/18aa28dac02bf7ced18ed80087407de4ca861855761e03bb0a049ec7a81db16e.jpg)  
图3-16 板材经 $1200\mathrm{C}$ 固溶后于 $900^{\circ}\mathrm{C}$ 的蠕变曲线[3]

图片摘要：该图主要展示 3 16 板材经 固溶后于 的蠕变曲线[3]。
![](images/6d4cd0e8a26e4f08b8307c7890030555caa77881278000f549c07a3dab6c85fa.jpg)  
图3-17 板材供应状态室温 $S - N$ 曲线[5]

表3-14[7]  

<table><tr><td>时效温度/℃</td><td>未时效</td><td>550</td><td>700</td><td>800</td><td>900</td></tr><tr><td>550℃,N/周</td><td>&gt;1.10×10^7</td><td>8.39×10^6</td><td>&gt;1.16×10^7</td><td>9.6×10^4</td><td>5.68×10^4</td></tr><tr><td>900℃,N/周</td><td>1.03×10^7</td><td>1.05×10^7</td><td>1.29×10^7</td><td>4.06×10^6</td><td>5.38×10^6</td></tr></table>

注：550C，σ-1=392MPa；900℃，σ-1=147MPa。

# 3.4.2 特种疲劳

3.4.2.1 板材经 $1200\mathrm{C}$ 固溶后，于不同温度循环试验时 $\delta 1.5\mathrm{mm}$ 板材生成 $0.5\mathrm{mm}$ 裂纹的热疲劳次数见表3-15。

图片摘要：该图主要展示 3 18 板材于 的反复弯曲振动疲劳曲线[5]。
![](images/fa1cccf4d0393cee03492b29c86f2c62827fe475396e7efb65796bf6b60379f9.jpg)  
图3-18 板材于 $900^{\circ}C$ 的反复弯曲振动疲劳曲线[5]

表3-15[8.9]  

<table><tr><td>θ/℃</td><td>700℃→20℃</td><td>800℃→20℃</td><td>900℃→20℃</td><td>1000℃→20℃</td><td>1100℃→20℃</td><td>1200℃→20℃</td></tr><tr><td>N/周</td><td>600</td><td>155</td><td>56</td><td>33</td><td>21</td><td>14</td></tr></table>

3.4.3.2 $\delta 1.5\mathrm{mm}$ 板材经 $1190^{\circ}C$ 固溶后，于不同循环温度试验时的热疲劳裂纹扩展曲线见图3-19，热变形扩展曲线见图3-20。

图片摘要：该图主要展示 3 15[8.9]。
![](images/0f25670ccc3462c317f668400935c72fb5163baf5a1eec587753382d5e80947a.jpg)

图片摘要：该图主要展示 3 15[8.9]。
![](images/9044cb541888a0f9bd80ee4bdfef4e2a49d3840e98a984cb626f0992ce2f6583.jpg)  
图3-20 热变形增长曲线[8]   
图3-19 热疲劳裂纹扩展曲线[8]

3.4.3.3 $\delta 1.5\mathrm{mm}$ 板材经 $1190^{\circ}\mathrm{C}$ 固溶和不同温度长期时效后，热疲劳性能的变化见表3-16。

表3-16[7]  

<table><tr><td rowspan="3">时效温度/℃</td><td colspan="7">以下时效时间的热疲劳性能/mm</td><td rowspan="3">时效温度/℃</td><td colspan="7">以下时效时间的热疲劳性能/mm</td></tr><tr><td>0</td><td colspan="2">400h</td><td colspan="2">700h</td><td colspan="2">1000h</td><td>0</td><td colspan="2">400h</td><td colspan="2">700h</td><td colspan="2">1000h</td></tr><tr><td>裂纹长</td><td>裂纹长</td><td>增宽</td><td>裂纹长</td><td>增宽</td><td>裂纹长</td><td>增宽</td><td>裂纹长</td><td>裂纹长</td><td>增宽</td><td>裂纹长</td><td>增宽</td><td>裂纹长</td><td>增宽</td></tr><tr><td>550</td><td>0.43</td><td>0.45</td><td>1.31</td><td>0.39</td><td>1.25</td><td>0.44</td><td>1.28</td><td>800</td><td>0.43</td><td>0.45</td><td>1.08</td><td>0.46</td><td>0.98</td><td>0.53</td><td>1.26</td></tr><tr><td>700</td><td>0.43</td><td>0.39</td><td>0.90</td><td>0.47</td><td>1.05</td><td>0.44</td><td>0.96</td><td>900</td><td>0.43</td><td>0.60</td><td>1.47</td><td>0.60</td><td>1.42</td><td>0.52</td><td>1.56</td></tr></table>

注：热疲劳试验条件为， $\theta = 900^{\circ}C = 20^{\circ}C,N = 70$ 周。

# 3.5 弹性性能

3.5.1 弹性模量 合金板材不同温度的拉伸 $(E)$ 和压缩 $(E_{\mathrm{c}})$ 弹性模量以及动态弹性模量 $(E_{\mathrm{D}})$ 见表3-7。  
3.5.2 泊松比 试验温度对合金泊松比的影响见图3-21。

表3-17[5.10]  

<table><tr><td>θ/℃</td><td>20</td><td>100</td><td>200</td><td>300</td><td>400</td><td>500</td></tr><tr><td>E/GPa</td><td>203</td><td>-</td><td>-</td><td>-</td><td>178</td><td>-</td></tr><tr><td>Ec/GPa</td><td>203</td><td>-</td><td>-</td><td>-</td><td>173</td><td>-</td></tr><tr><td>ED/GPa</td><td>210</td><td>206</td><td>200</td><td>196</td><td>189</td><td>183</td></tr><tr><td>θ/℃</td><td>600</td><td>700</td><td>800</td><td>900</td><td colspan="2">1000</td></tr><tr><td>E/GPa</td><td>-</td><td>157</td><td>128</td><td>100</td><td colspan="2">-</td></tr><tr><td>Ec/GPa</td><td>-</td><td>136</td><td>126</td><td>-</td><td colspan="2">-</td></tr><tr><td>ED/GPa</td><td>177</td><td>170</td><td>161</td><td>153</td><td colspan="2">142</td></tr></table>

图片摘要：该图主要展示 3 17[5.10]。
![](images/a3d23c6c81a88f5c7bf99b1649e3506c2d57b5dc55c0f7913eb781458c134adb.jpg)  
图3-21 试验温度对板材泊松比的影响[3]

# 4 组织结构

# 4.1 相变温度

# 4.2 时间-温度-组织转变曲线

4.3 合金组织结构 经 $1200^{\circ} \mathrm{C}$ 固溶后，基本上是单相奥氏体和少量的MC和 $\mathbf{M}_{23} \mathbf{C}_6$ 型碳化物。经 $700 \sim 900^{\circ} \mathrm{C}$ 长期时效后，MC变化不大， $\mathbf{M}_{23} \mathbf{C}_6$ 呈链状分布在晶界，随时效时间的增长，析出量增多，颗粒长大；同时在晶内和晶界又有WCr固溶体补充析出，呈颗粒状，随时效时间的延长，数量逐渐增加，尺寸不断长大[2,7,11]。

有关技术标准规定，冷轧薄板供应状态的晶粒度应在 $4\sim 8$ 级范围内。

# 5 工艺性能与要求

# 5.1 成形性能

5.1.1 钢锭锻造加热温度为 $1170^{\circ} \mathrm{C} \pm 10^{\circ} \mathrm{C}$ , 终锻温度不低于 $900^{\circ} \mathrm{C}$ 。板坯轧制加热温度 $1190^{\circ} \mathrm{C} \pm 10^{\circ} \mathrm{C}$ , 薄板热轧加热温度 $1130^{\circ} \mathrm{C} \pm 10^{\circ} \mathrm{C}$ , 终轧温度不低于 $800^{\circ} \mathrm{C}$ ; 薄板冷轧总压下率为 $30 \%$ 左右。

5.1.2 板材具有良好的冲压工艺性能。冷轧薄板供应状态的极限深冲系数为 $K_{\text{极限}} = 2.06$ 。

5.2 焊接性能 合金具有良好的焊接性能，可以用氩弧焊、点焊、缝焊及钎焊等方法焊接。氩弧焊时熔池流动性较差，但裂纹倾向性较小。接触焊时核心内较易形成结合线伸入及缩孔，一般宜采用较大的电极压力和较低的焊接速度。合金可与1Cr18Ni9Ti, GH3030, GH3039和GH1140等合金组合进行焊接。

# 5.2.1 手工氩弧焊规范见表5-1。

表5-1[12]  

<table><tr><td rowspan="2">厚度/mm</td><td rowspan="2">焊前状态</td><td colspan="2">焊丝</td><td rowspan="2">接头形式</td><td rowspan="2">电流/A</td><td rowspan="2">电压/V</td><td rowspan="2">氩气流量/(L/min)</td><td rowspan="2">钨极直径/mm</td><td rowspan="2">极性</td></tr><tr><td>牌号</td><td>直径/mm</td></tr><tr><td>1.2</td><td rowspan="3">固溶1200℃空冷,抛光</td><td rowspan="3">HGH3044</td><td>1.2~2.0</td><td rowspan="3">对接</td><td>65~75</td><td rowspan="3">11~15</td><td>5~8</td><td rowspan="3">1.6~2.0</td><td rowspan="3">正极</td></tr><tr><td>1.5</td><td>1.5~2.0</td><td>75~85</td><td>5~8</td></tr><tr><td>2.0</td><td>1.5~2.0</td><td>80~100</td><td>6~10</td></tr></table>

# 5.2.2 缝焊规范见表5-2。

表5-2[12]  

<table><tr><td>厚度/mm</td><td>滚盘宽/mm</td><td>电流/A</td><td>焊接时间/s</td><td>休止时间/s</td><td>电极压力/N</td><td>焊接速度/(m/min)</td></tr><tr><td>1.2+1.5</td><td>6.0</td><td>5600~6000</td><td>0.18~0.24</td><td>0.16~0.22</td><td>6865~7355</td><td>0.35~0.45</td></tr><tr><td>1.5+1.5</td><td>5.0+1</td><td>5800~7200</td><td>0.22~0.26</td><td>0.18~0.24</td><td>7060~7845</td><td>0.30~0.40</td></tr></table>

注：焊前状态为固溶、机械抛光。

5.2.3 焊接接头的力学性能见表5-3。

表5-3  

<table><tr><td rowspan="2">焊接方法</td><td rowspan="2">厚度/mm</td><td rowspan="2">焊前状态</td><td rowspan="2">焊后状态</td><td rowspan="2">焊丝牌号</td><td rowspan="2">θ/C</td><td rowspan="2">接头σb/MPa</td><td rowspan="2">强度系数/%</td><td colspan="2">接头持久性能</td></tr><tr><td>σ/MPa</td><td>t/h</td></tr><tr><td rowspan="3">手工氩弧焊</td><td rowspan="3">1.5</td><td rowspan="2">1200℃空冷</td><td rowspan="2">未处理</td><td rowspan="3">HGH3044</td><td>20</td><td>763</td><td>98</td><td>-</td><td>-</td></tr><tr><td>900</td><td>209</td><td>97</td><td>51</td><td>72~86</td></tr><tr><td>1140℃,空冷</td><td>1200℃,空冷</td><td>900</td><td>230</td><td>99</td><td>51</td><td>72~94</td></tr><tr><td rowspan="5">自动氩弧焊</td><td rowspan="5">1.5</td><td rowspan="5">固溶</td><td rowspan="5">未处理</td><td rowspan="5">不加焊丝</td><td>20</td><td>765</td><td>85</td><td>-</td><td>-</td></tr><tr><td>600</td><td>602</td><td>85</td><td>-</td><td>-</td></tr><tr><td>700</td><td>543</td><td>84</td><td>-</td><td>-</td></tr><tr><td>800</td><td>468</td><td>89</td><td>-</td><td>-</td></tr><tr><td>900</td><td>263</td><td>95</td><td>51</td><td>28~58</td></tr><tr><td rowspan="3">缝焊</td><td>1.2+1.5</td><td rowspan="3">固溶</td><td rowspan="3">未处理</td><td rowspan="3">-</td><td>20</td><td>878</td><td>100</td><td>-</td><td>-</td></tr><tr><td>1.5+1.5</td><td>20</td><td>820</td><td>100</td><td>-</td><td>-</td></tr><tr><td>1.5+1.5</td><td>900</td><td>225</td><td>98</td><td>51</td><td>115</td></tr></table>

5.3 零件热处理工艺 中间热处理温度为 $1140^{\circ}\mathrm{C} \pm 10^{\circ}\mathrm{C}$ ，保温 $3 \sim 5\mathrm{min}$ ，空冷。最终热处理温度根据零件工作条件确定，对要求有良好的热疲劳性能的零件于 $1150^{\circ}\mathrm{C}$ 固溶，保温 $3 \sim 5\mathrm{min}$ ，空冷；对要求有较高热强性的零件于 $1200^{\circ}\mathrm{C}$ 固溶，保温 $3 \sim 5\mathrm{min}$ ，空冷。  
5.4 表面处理工艺 在高温下工作的零件可采用W-2珐琅涂层进行有效的保护。

# 6 功能考核试验

# 7 使用建议

选用。

# 参考文献

1 KoHcTppyKUHOHHbE n KApOpPouHbIe MaTePhaJIbIJIa HoBOI TeXHMKn, N3d-BO HayKa, MockBa. 1978, cTp. 200   
2 手册编写组.高温合金手册.1982.475～486  
3 北京航空材料研究院. 航空材料应用手册, 第四卷: 变形热强钢和高温合金. 1996.493~501  
4 北京航空材料研究所. 耐热合金抗氧化的研究. 1962.8~22  
5 北京航空材料研究所主编. 航空发动机设计用材料数据手册, 1990.532~559  
6 北京航空材料研究所. GH15、GH16 合金冲压工艺性能试验报告. 1981.19~22  
7 北京航空材料研究所. 长期时效对 GH15、GH16 合金组织性能的影响. 1979. 27~69  
8 北京航空材料研究所. GH44 试验数据汇编: 变高 15-86.1986  
9 手册编写组. 航空材料手册, 上册. 国防工业出版社, 1972.118  
10 上海第三钢铁厂等. 铁基高温合金 GH15、GH16 研究技术总结. 1971.76~78

11 图谱编写组.高温合金金相图谱.冶金工业出版社，1975. $109\sim 111$   
12 北京航空材料研究所等编. 航空材料焊接性能手册. 国防工业出版社, 1978. $160 \sim 166$

编写 黄福祥

审校 王家正

# GH3128(GH128)

# 1 概述

GH3128是以钨、钼固溶强化并用硼、铈、锆强化晶界的镍基合金，具有高的塑性、较高的持久蠕变强度以及良好的抗氧化性和冲压、焊接等性能。其综合性能优于GH3044和GH3536等同类镍基固溶合金。适合于制造在 $950^{\circ}\mathrm{C}$ 下长期工作的航空发动机的燃烧室火焰筒、加力燃烧室壳体、调节片及其他高温零、部件。主要产品为冷轧薄板，也可供应热轧板、棒材、锻材、丝材和管材。

1.1 材料牌号 GH3128(GH128,红星11号)。

# 1.2 相近牌号

# 1.3 材料的技术标准

GJB 1952-1994 《航空用高温合金冷轧薄板规范》

GJB 2612-1996 《焊接用高温合金冷轧丝材规范》

GJB 3317-1998 《航空用高温合金热轧板规范》

1.4 化学成分 见表1-1。

%

表1-1  

<table><tr><td>C</td><td>Cr</td><td>Ni</td><td>W</td><td>Mo</td><td>Al</td><td>Ti</td></tr><tr><td>≤0.05</td><td>19.0~22.0</td><td>余</td><td>7.5~9.0</td><td>7.5~9.0</td><td>0.40~0.80</td><td>0.40~0.80</td></tr><tr><td>Fe</td><td>B</td><td>Zr</td><td>Ce</td><td>Mn</td><td>Si</td><td>P</td></tr><tr><td colspan="7">不大于</td></tr><tr><td>0.2</td><td>0.005</td><td>0.06</td><td>0.05</td><td>0.50</td><td>0.80</td><td>0.013</td></tr></table>

注：B、Ce、Zr 按计算量加入。

1.5 热处理制度 交货状态固溶温度为 $1140 \sim 1180^{\circ} \mathrm{C}$ , 空冷。高温性能经 $1200^{\circ} \mathrm{C}$ 补充固溶处理后进行检验。  
1.6 品种规格与供应状态 供应的冷轧薄板 $\delta 0.8 \sim 4.0 \mathrm{~mm}$ 、热轧板 $\delta 4 \sim 14 \mathrm{~mm}$ 、冷拉焊丝 $d 0.3 \sim$ $10 \mathrm{~mm}$ 。冷轧板和热轧板于固溶和酸洗后供应；焊丝于冷拉、半硬或固溶和酸洗状态供应。  
1.7 熔炼与铸造工艺 非真空或真空感应炉熔炼加电渣重熔。  
1.8 应用概况与特殊要求 合金适用于制造在 $950^{\circ}\mathrm{C}$ 以下工作的航空发动机燃烧室和加力燃烧室零部件，使用效果良好。

# 2 物理及化学性能

# 2.1 热性能

2.1.1 熔化温度范围 $1340 \sim 1390 \mathrm{C}^{[1]}$ 。  
2.1.2 热导率 见表2-1。

表2-1  

<table><tr><td>θ/C</td><td>100</td><td>200</td><td>300</td><td>400</td><td>500</td><td>600</td><td>700</td><td>800</td><td>900</td><td>950</td></tr><tr><td>λ/(W/(m·°C))</td><td>11.30</td><td>12.56</td><td>14.24</td><td>15.49</td><td>16.75</td><td>18.42</td><td>19.68</td><td>21.35</td><td>23.02</td><td>23.86</td></tr></table>

2.1.3 线膨胀系数 见表2-2。  
2.1.4 热扩散率 见表2-3。

表2-2[2]  

<table><tr><td>θ/C</td><td>18~100</td><td>18~200</td><td>18~300</td><td>18~400</td><td>18~500</td><td>18~600</td><td>18~700</td><td>18~800</td><td>18~900</td><td>18~1000</td></tr><tr><td>a/10-6C-1</td><td>11.25</td><td>11.86</td><td>12.68</td><td>12.80</td><td>13.37</td><td>13.68</td><td>14.46</td><td>15.19</td><td>15.66</td><td>16.29</td></tr></table>

2.2 密度 $\rho = 8.81\mathrm{g / cm}^{3[2]}$   
2.3 电性能 电阻率见表2-4。

表2-3[2]  
表2-4  

<table><tr><td>θ/℃</td><td>25</td><td>100</td><td>200</td><td>300</td><td>400</td><td>500</td><td>600</td><td>700</td><td>800</td><td>900</td></tr><tr><td>Q/(10-6m2/s)</td><td>2.30</td><td>2.49</td><td>2.78</td><td>3.08</td><td>3.39</td><td>3.69</td><td>3.88</td><td>4.16</td><td>3.92</td><td>4.16</td></tr></table>

<table><tr><td>θ/℃</td><td>17</td><td>850</td><td>900</td><td>950</td><td>1000</td><td>1050</td><td>1100</td><td>1150</td></tr><tr><td>ρ/(10-6Ω·m)</td><td>1.37</td><td>1.42</td><td>1.39</td><td>1.40</td><td>1.39</td><td>1.38</td><td>1.38</td><td>1.39</td></tr></table>

2.4 磁性能 合金无磁性[3]。  
2.5 化学性能  
2.5.1 抗氧化性能 合金在空气介质中试验 $100\mathrm{h}$ 后的氧化速率见表2-5。

表25  

<table><tr><td>θ/℃</td><td>900</td><td>1000</td><td>1100</td></tr><tr><td>氧化速率/(g/(m2·h))</td><td>0.055</td><td>0.236</td><td>0.269</td></tr></table>

2.5.2 耐腐蚀性能 海洋性燃气腐蚀性能见表2-6。

表2-6[3]  

<table><tr><td>试验制度</td><td>试样尺寸/mm</td><td>失重/(mg/cm2)</td><td>宏观检查</td></tr><tr><td>900℃,27h</td><td>1.5×15×30</td><td>2.2</td><td>表面完好</td></tr></table>

注：试验条件是空气与燃料之比为 $39:1$ ，盐氮浓度为 $106 \times 10^{-6}$ ，燃料为0号柴油。

# 3力学性能

3.1 技术标准规定的性能  
3.1.1 标准规定的性能见表3-1。

表3-1  

<table><tr><td rowspan="3">品种</td><td rowspan="3">试样状态</td><td rowspan="3">θ/℃</td><td colspan="2">拉伸性能</td><td colspan="4">持久性能</td></tr><tr><td>σb/MPa</td><td>δs/%</td><td rowspan="2">σ/MPa</td><td rowspan="2">δ/mm</td><td rowspan="2">t/h</td><td rowspan="2">δs/%</td></tr><tr><td colspan="2">不小于</td></tr><tr><td rowspan="2">热轧板</td><td>交货状态</td><td>20</td><td>735</td><td>40</td><td>-</td><td>-</td><td>-</td><td>-</td></tr><tr><td>交货状态+1200℃,空冷</td><td>950</td><td>175</td><td>40</td><td>-</td><td>-</td><td>-</td><td>-</td></tr></table>

续表 3-1  

<table><tr><td rowspan="3">品种</td><td rowspan="3">试样状态</td><td rowspan="3">θ/C</td><td colspan="2">拉伸性能</td><td colspan="4">持久性能</td></tr><tr><td>σb/MPa</td><td>δs/%</td><td rowspan="2">σ/MPa</td><td rowspan="2">δ/mm</td><td rowspan="2">t/h</td><td rowspan="2">δs/%</td></tr><tr><td colspan="2">不小于</td></tr><tr><td rowspan="3">冷轧薄板</td><td>交货状态</td><td>20</td><td>735</td><td>40</td><td>-</td><td>-</td><td>-</td><td>-</td></tr><tr><td rowspan="2">交货状态+1200℃空冷</td><td rowspan="2">950</td><td rowspan="2">175</td><td rowspan="2">40</td><td>规范154</td><td>&gt;1.2≤1.2</td><td>≥23≥20</td><td>实测实测</td></tr><tr><td>规范139</td><td>≥1.5&lt;1.5~1.0≤1.0</td><td>≥100≥80≥70</td><td>实测实测实测</td></tr></table>

注：持久性能的初次检验按规范I进行。按规范I进行检验不合格时，允许按规范I重新检验。

3.1.2 冷轧薄板拉伸性能的生产检验数据经统计处理后的各基值和设计许用值见表3-2。

表3-2[4]  

<table><tr><td rowspan="2">品种</td><td rowspan="2">θ/C</td><td colspan="5">σb/MPa</td><td colspan="2">δs/%</td><td rowspan="2">子样大小n</td><td rowspan="2">品种</td><td rowspan="2">θ/C</td><td colspan="5">σb/MPa</td><td colspan="2">δs/%</td><td rowspan="2">子样大小n</td></tr><tr><td>S</td><td>-3σ</td><td>A</td><td>B</td><td>X</td><td>S</td><td>X</td><td>S</td><td>-3σ</td><td>A</td><td>B</td><td>X</td><td>S</td><td>X</td></tr><tr><td rowspan="3">冷轧薄板</td><td>室温</td><td>735</td><td>795</td><td>815</td><td>845</td><td>885</td><td>40</td><td>55</td><td>222</td><td rowspan="3">冷轧薄板</td><td>800</td><td>-</td><td>385</td><td>395</td><td>405</td><td>414</td><td>-</td><td>67</td><td>-</td></tr><tr><td>600</td><td>-</td><td>540</td><td>550</td><td>575</td><td>590</td><td>-</td><td>62</td><td>-</td><td>900</td><td>-</td><td>235</td><td>245</td><td>255</td><td>261</td><td>-</td><td>81</td><td>-</td></tr><tr><td>700</td><td>-</td><td>455</td><td>470</td><td>485</td><td>494</td><td>-</td><td>53</td><td>-</td><td>950</td><td>175</td><td>165</td><td>170</td><td>180</td><td>189</td><td>40</td><td>95</td><td>222</td></tr></table>

# 3.2 室温及各种温度下的力学性能

# 3.2.1 拉伸性能

3.2.1.1 $\delta 1.5\mathrm{mm}$ 冷轧薄板于供应状态再在 $1200^{\circ}C$ 补充固溶处理后的拉伸性能见表3-3。

表3-3[1,3]  

<table><tr><td>熔炼工艺</td><td>θ/C</td><td>σb/MPa</td><td>σP0.2/MPa</td><td>δs/%</td><td>熔炼工艺</td><td>θ/C</td><td>σb/MPa</td><td>σP0.2/MPa</td><td>δs/%</td></tr><tr><td rowspan="8">感应加电渣</td><td>20</td><td>814</td><td>363</td><td>62</td><td rowspan="8">感应加真空电弧</td><td>20①</td><td>843</td><td>-</td><td>80</td></tr><tr><td>600</td><td>686</td><td>226</td><td>64</td><td>500</td><td>588</td><td>-</td><td>65</td></tr><tr><td>700</td><td>539</td><td>216</td><td>48</td><td>600</td><td>569</td><td>-</td><td>72</td></tr><tr><td>800</td><td>412</td><td>226</td><td>80</td><td>700</td><td>520</td><td>-</td><td>66</td></tr><tr><td>900</td><td>251</td><td>167</td><td>87</td><td>800</td><td>432</td><td>-</td><td>111</td></tr><tr><td>950</td><td>194</td><td>118</td><td>97</td><td>900</td><td>245</td><td>-</td><td>118</td></tr><tr><td>1000</td><td>114</td><td>78</td><td>80</td><td>950</td><td>196</td><td>-</td><td>108</td></tr><tr><td>1100</td><td>88</td><td>-</td><td>47</td><td></td><td></td><td></td><td></td></tr></table>

① 试样状态为供应状态。

3.2.1.2 板材于 $700\sim 950^{\circ}C$ 时效后的拉伸性能见表3-4。

表3-4[1.5]  

<table><tr><td>θ/C</td><td>t/h</td><td>σb/MPa</td><td>δs/%</td><td>σb/MPa</td><td>δs/%</td><td>σb/MPa</td><td>δs/%</td><td>σb/MPa</td><td>δs/%</td><td>σb/MPa</td><td>δs/%</td></tr><tr><td colspan="2">时效规范</td><td colspan="2">20℃</td><td colspan="2">700℃</td><td colspan="2">800℃</td><td colspan="2">900℃</td><td colspan="2">950℃</td></tr><tr><td>固溶</td><td>0</td><td>814</td><td>62</td><td>539</td><td>48</td><td>412</td><td>80</td><td>251</td><td>87</td><td>194</td><td>97</td></tr><tr><td rowspan="4">700</td><td>50</td><td>831</td><td>58</td><td>551</td><td>58</td><td>-</td><td>-</td><td>-</td><td>-</td><td>-</td><td>-</td></tr><tr><td>100</td><td>857</td><td>57</td><td>556</td><td>70</td><td>-</td><td>-</td><td>-</td><td>-</td><td>189</td><td>85</td></tr><tr><td>200</td><td>849</td><td>55</td><td>558</td><td>60</td><td>-</td><td>-</td><td>-</td><td>-</td><td>-</td><td>-</td></tr><tr><td>300</td><td>852</td><td>54</td><td>574</td><td>65</td><td>-</td><td>-</td><td>-</td><td>-</td><td>-</td><td>-</td></tr><tr><td>800</td><td>100</td><td>846</td><td>52</td><td>-</td><td>-</td><td>407</td><td>81</td><td>-</td><td>-</td><td>188</td><td>95</td></tr></table>

续表 3-4  

<table><tr><td>θ/C</td><td>t/h</td><td>σb/MPa</td><td>δ5/%</td><td>σb/MPa</td><td>δ5/%</td><td>σb/MPa</td><td>δ5/%</td><td>σb/MPa</td><td>δ5/%</td><td>σb/MPa</td><td>δ5/%</td></tr><tr><td colspan="2">时效规范</td><td colspan="2">20℃</td><td colspan="2">700℃</td><td colspan="2">800℃</td><td colspan="2">900℃</td><td colspan="2">950℃</td></tr><tr><td rowspan="4">900</td><td>50</td><td>818</td><td>56</td><td>-</td><td>-</td><td>--</td><td>-</td><td>217</td><td>103</td><td>-</td><td>-</td></tr><tr><td>100</td><td>809</td><td>51</td><td>-</td><td>-</td><td>-</td><td>-</td><td>224</td><td>100</td><td>179</td><td>109</td></tr><tr><td>200</td><td>774</td><td>53</td><td>-</td><td>-</td><td>-</td><td>-</td><td>213</td><td>102</td><td>-</td><td>-</td></tr><tr><td>300</td><td>792</td><td>51</td><td>-</td><td>-</td><td>-</td><td>-</td><td>176</td><td>86</td><td>-</td><td>-</td></tr><tr><td>950</td><td>100</td><td>807</td><td>52</td><td>-</td><td>-</td><td>-</td><td>-</td><td>-</td><td>-</td><td>178</td><td>98</td></tr></table>

3.2.1.3 固溶处理温度对 $\delta 1.5\mathrm{mm}$ 板材拉伸性能的影响见表3-5。

表3-5[3]  

<table><tr><td rowspan="2">固溶温度/℃</td><td rowspan="2">晶粒度级</td><td colspan="2">20℃拉伸</td><td colspan="2">950℃拉伸</td><td rowspan="2">固溶温度/℃</td><td rowspan="2">晶粒度级</td><td colspan="2">20℃拉伸</td><td colspan="2">950℃拉伸</td></tr><tr><td>σb/MPa</td><td>δs/%</td><td>σb/MPa</td><td>δs/%</td><td>σb/MPa</td><td>δs/%</td><td>σb/MPa</td><td>δs/%</td></tr><tr><td>1050</td><td>7~6,8</td><td>906</td><td>49</td><td>175</td><td>100</td><td>1160</td><td>6~5,4</td><td>788</td><td>60</td><td>214</td><td>87</td></tr><tr><td>1100</td><td>7~6(8)</td><td>888</td><td>53</td><td>197</td><td>120</td><td>1180</td><td>5~4,6</td><td>781</td><td>61</td><td>214</td><td>117</td></tr><tr><td>1140</td><td>6~7(5)</td><td>858</td><td>53</td><td>190</td><td>87</td><td>1200</td><td>4~5(3)</td><td>749</td><td>60</td><td>213</td><td>89</td></tr></table>

3.2.1.4 棒材的拉伸性能见表3-6。

表3-6  

<table><tr><td>工艺</td><td>试样状态</td><td>θ/℃</td><td>σb/MPa</td><td>δs/%</td><td>ψ/%</td><td>工艺</td><td>试样状态</td><td>θ/℃</td><td>σb/MPa</td><td>δs/%</td><td>ψ/%</td></tr><tr><td rowspan="4">锻造</td><td rowspan="4">1200 C, 20min, 空冷</td><td>20</td><td>814</td><td>56</td><td>68</td><td rowspan="2">轧制</td><td rowspan="2">1200℃, 1h, 空冷</td><td rowspan="2">950</td><td rowspan="2">209</td><td rowspan="2">95</td><td rowspan="2">86</td></tr><tr><td>815</td><td>422</td><td>62</td><td>74</td></tr><tr><td rowspan="2">950</td><td rowspan="2">226</td><td rowspan="2">93</td><td rowspan="2">69</td><td rowspan="3">铸造</td><td rowspan="3">1150℃, 30min, 空冷</td><td>20</td><td>565</td><td>26</td><td>47</td></tr><tr><td>850</td><td>277</td><td>73</td><td>75</td></tr><tr><td>轧制</td><td>不处理</td><td>20</td><td>741</td><td>64</td><td>63</td><td>950</td><td>216</td><td>51</td><td>78</td></tr></table>

3.2.2 冲击性能 锻造棒材的冲击韧性见表3-7。

表3-7[3]  

<table><tr><td>试样状态</td><td>θ/℃</td><td>aKU/(kJ/m²)</td></tr><tr><td rowspan="2">1200℃,20min,空冷</td><td>20</td><td>&gt;3640</td></tr><tr><td>950</td><td>&gt;980</td></tr></table>

注：“>”表示试样未打断。

3.2.3 扭转与剪切性能 榜材热扭转性能见图3-1。

3.3 持久和蠕变性能

3.3.1 高温持久性能

图片摘要：该图主要展示 3 1 试验温度与扭矩和转数的关系[2]。
![](images/2f147e58dd898b1088a502af34079c8e037867ef78790f011d15d76311b755bd.jpg)  
图3-1 试验温度与扭矩和转数的关系[2]

3.3.1.1 $\delta 1.0\sim 1.5\mathrm{mm}$ 板材经 $1200^{\circ}C$ 固溶处理后的持久强度见表3-8。

表3-8[4]  

<table><tr><td rowspan="2">t/h</td><td colspan="7">持久强度σ/MPa</td><td rowspan="2">t/h</td><td colspan="7">持久强度σ/MPa</td></tr><tr><td>700℃</td><td>800℃</td><td>850℃</td><td>900℃</td><td>950℃</td><td>1000℃</td><td>1050℃</td><td>700℃</td><td>800℃</td><td>850℃</td><td>900℃</td><td>950℃</td><td>1000℃</td><td>1050℃</td></tr><tr><td>10</td><td>412</td><td>195</td><td>152</td><td>105</td><td>72</td><td>47</td><td>34</td><td>2000</td><td>172</td><td>77</td><td>50</td><td>33</td><td>20</td><td>14</td><td>-</td></tr><tr><td>100</td><td>282</td><td>133</td><td>94</td><td>63</td><td>42</td><td>27</td><td>19</td><td>5000</td><td>148</td><td>64</td><td>41</td><td>26</td><td>16</td><td>-</td><td>-</td></tr><tr><td>200</td><td>252</td><td>119</td><td>81</td><td>54</td><td>36</td><td>23</td><td>16</td><td>10000</td><td>-</td><td>56</td><td>36</td><td>23</td><td>14</td><td>-</td><td>-</td></tr><tr><td>500</td><td>216</td><td>102</td><td>67</td><td>44</td><td>28</td><td>19</td><td>13</td><td>20000</td><td>-</td><td>49</td><td>31</td><td>19</td><td>-</td><td>-</td><td>-</td></tr><tr><td>1000</td><td>193</td><td>89</td><td>58</td><td>38</td><td>24</td><td>16</td><td>11</td><td>50000</td><td>-</td><td>-</td><td>-</td><td>16</td><td>-</td><td>-</td><td>-</td></tr></table>

3.3.1.2 $\delta 1.0\sim 1.5\mathrm{mm}$ 板材的持久应力-寿命曲线见图3-2。

图片摘要：该图主要展示 3 8[4]。
![](images/444b368273d4445710d49d124abf588813b1064472695ca690a7e91c1f92d789.jpg)  
图3-2 板材不同温度的持久应力-寿命曲线

持久方程： $\lg t = a + b\lg \sigma$ 或 $\lg \sigma = a^{\prime} + b^{\prime}\lg t$   

<table><tr><td>θ/C</td><td>a</td><td>b</td><td>a&#x27;</td><td>b&#x27;</td><td>r</td><td>n</td></tr><tr><td>700</td><td>16.8821</td><td>-6.0736</td><td>2.7796</td><td>-0.1646</td><td>-0.9956</td><td>5</td></tr><tr><td>800</td><td>14.8831</td><td>-6.0648</td><td>2.4540</td><td>-0.1649</td><td>-0.9940</td><td>9</td></tr><tr><td>850</td><td>11.9876</td><td>-5.0734</td><td>2.3797</td><td>-0.1985</td><td>-0.9979</td><td>9</td></tr><tr><td>900</td><td>9.9042</td><td>-4.3635</td><td>2.2698</td><td>-0.2292</td><td>-0.9983</td><td>26</td></tr><tr><td>950</td><td>8.6397</td><td>-4.0845</td><td>2.1152</td><td>-0.2448</td><td>-0.9981</td><td>&gt;46</td></tr><tr><td>1000</td><td>8.0954</td><td>-4.2383</td><td>1.9101</td><td>-0.2359</td><td>-0.9949</td><td>11</td></tr></table>

3.3.1.3 板材经 $1200^{\circ}\mathrm{C}$ 固溶处理后的热强参数综合曲线见图3-3。  
3.3.1.4 不同厚度板材的持久强度见图3-4。  
3.3.1.5 $\delta 1.5\mathrm{mm}$ 板材长期时效后的持久性能见表3-9。  
3.3.1.6 固溶处理温度对 $\delta 1.5\mathrm{mm}$ 板材 $950^{\circ}C$ ， $39\mathrm{MPa}$ 持久断裂时间的影响见表3-10。

表3-9[2]  

<table><tr><td>熔炼工艺</td><td>时效温度/C</td><td>时效时间/h</td><td>θ/C</td><td>σ/MPa</td><td>t/h</td><td>δs/%</td></tr><tr><td rowspan="9">感应加电渣</td><td rowspan="4">700</td><td>50</td><td rowspan="3">700</td><td rowspan="3">196</td><td>837</td><td>63</td></tr><tr><td>100</td><td>917</td><td>64</td></tr><tr><td>200</td><td>779</td><td>65</td></tr><tr><td>100</td><td>950</td><td>39</td><td>157</td><td>36</td></tr><tr><td rowspan="2">800</td><td rowspan="2">100</td><td>800</td><td>118</td><td>233</td><td>83</td></tr><tr><td>950</td><td>39</td><td>142</td><td>41</td></tr><tr><td rowspan="3">900</td><td>50</td><td rowspan="3">900</td><td rowspan="3">59</td><td>166</td><td>66</td></tr><tr><td>100</td><td>138</td><td>63</td></tr><tr><td>200</td><td>132</td><td>53</td></tr><tr><td>感应加真空电弧</td><td>900</td><td>100</td><td>950</td><td>39</td><td>174</td><td>-</td></tr></table>

注：试样在时效前经 $1200\mathrm{C}, 10\mathrm{min}$ ，空冷固溶处理。

表3-10  

<table><tr><td>固溶温度/℃</td><td>1050</td><td>1100</td><td>1140</td><td>1160</td><td>1180</td><td>1200</td></tr><tr><td>持久寿命/h</td><td>26</td><td>59</td><td>131</td><td>173</td><td>176</td><td>226</td></tr></table>

热强参数综合方程 $[\mathbf{L} - \mathbf{M}]$   
$\mathbf{1g}\sigma = 5.8656 - 0.1863P;$   
式中： $P = T(16.6 + \lg t)\times 10^{-3}$   
T=θ+273

图片摘要：该图主要展示 3 3 板材热强参数综合曲线[4]。
![](images/2aea4359726657f079f145f371bb8c301ed864188dac222375f4b837d959c777.jpg)  
图3-3 板材热强参数综合曲线[4]

图3-4 厚度对板材持久强度的影响[2]   
图片摘要：该图主要展示 3 4 厚度对板材持久强度的影响[2]。
![](images/a69349daf817f47fca464c1f59062c0fc2d612f56b5ea03b7feaea1e4a54b95d.jpg)  
试验点旁的数字，表示该点所代表的实际试验点数量

# 3.3.1.7 榜材持久性能见表3-11。

表3-11[3]  

<table><tr><td>品种</td><td>试样状态</td><td>θ/℃</td><td>σ/MPa</td><td>t/h</td><td>品种</td><td>试样状态</td><td>θ/℃</td><td>σ/MPa</td><td>t/h</td></tr><tr><td rowspan="2">锻造棒材</td><td rowspan="2">1200℃,30min,空冷</td><td>950</td><td>39</td><td>223</td><td>锻造棒材</td><td>1200℃,20min,空冷</td><td>815</td><td>108</td><td>176</td></tr><tr><td>700</td><td>265</td><td>1600</td><td>铸造棒材</td><td>1150℃,30min,空冷</td><td>950</td><td>59</td><td>72</td></tr></table>

# 3.3.2 高温蠕变性能

# 3.3.2.1 板材蠕变强度见表3-12。

表3-12[2]  

<table><tr><td>熔炼工艺</td><td>试样厚度/mm</td><td>试样状态</td><td>θ/℃</td><td>σs/100/MPa</td></tr><tr><td rowspan="3">感应加电渣</td><td rowspan="3">1.5</td><td rowspan="3">供应状态+1200℃,10min,空冷</td><td>800</td><td>90</td></tr><tr><td>900</td><td>49</td></tr><tr><td>950</td><td>32</td></tr></table>

# 3.3.2.2 板材蠕变曲线见图3-5。

# 3.3.2.3 $\delta 1.5\mathrm{mm}$ 板材的蠕变性能见表3-13。

# 3.4 疲劳性能

# 3.4.1 高周疲劳 锻造棒材的高周疲劳性能见表3-14。

# 3.4.2 特种疲劳

# 3.4.2.1 $\delta 1.5\mathrm{mm}$ 板材经 $1200^{\circ}C$ 固溶处理后的热疲劳性能见表3-15。

# 3.4.2.2 固溶处理温度对 $\delta 1.5\mathrm{mm}$ 板材热疲劳性能的影响见表3-16。

表3-13[1]  

<table><tr><td rowspan="2">θ/℃</td><td rowspan="2">σ/MPa</td><td colspan="3">100h的变形量/%</td></tr><tr><td>εt</td><td>εp</td><td>εc</td></tr><tr><td>950</td><td>10.8</td><td>0.1332</td><td>0.1223</td><td>0.0110</td></tr></table>

表3-14[3]  

<table><tr><td>品种</td><td>试样状态</td><td>θ/℃</td><td>σ/MPa</td><td>N/周</td></tr><tr><td rowspan="3">锻造棒材</td><td>1200℃,20min,空冷</td><td>815</td><td>226</td><td>&gt;10^7</td></tr><tr><td rowspan="2">1170℃,90min,空冷</td><td rowspan="2">900</td><td>216</td><td>&gt;10^7</td></tr><tr><td>235</td><td>2.3×10^5</td></tr></table>

表3-15[1]  

<table><tr><td>θ/℃</td><td>700℃≤20℃</td><td>800℃≤20℃</td><td>900℃≤20℃</td></tr><tr><td>Nn.51/周</td><td>110</td><td>88</td><td>61</td></tr><tr><td>θ/℃</td><td>950℃≤20℃</td><td colspan="2">1000℃≤20℃</td></tr><tr><td>N0.5①/周</td><td>42</td><td colspan="2">32</td></tr></table>

① 产生 $0.5\mathrm{mm}$ 长度裂纹的循环周次。

表3-16[3]  

<table><tr><td>固溶温度/℃</td><td>1050</td><td>1100</td><td>1140</td><td>1160</td><td>1180</td><td>1200</td></tr><tr><td>N0.5/周</td><td>70</td><td>66</td><td>57</td><td>52</td><td>49</td><td>46</td></tr></table>

① 试验温度为 $950^{\circ} \mathrm{C} \rightleftharpoons 20^{\circ} \mathrm{C}$ 。

3.4.2.3 燃气腐蚀疲劳性能用喷水冷却时的试验结果见表3-17。

3.4.2.4 燃气腐蚀疲劳性能用压缩空气冷却时的试验结果见表3-18。

3.5 弹性性能

3.5.1 弹性模量 见表3-19。

图片摘要：该图主要展示 3 5 蠕变曲线[2]。
![](images/6e596582f478fdf4aa41e4ca7fdab3aaeb899088b3ab0d675640b9601995aeec.jpg)  
图3-5 蠕变曲线[2]

表3-17[3]  

<table><tr><td rowspan="2">试样状态</td><td rowspan="2">发现裂纹时的N/周</td><td>最长裂纹/mm</td><td>变形量/mm</td><td>最长裂纹/mm</td><td>变形量/mm</td><td rowspan="2">主裂纹扩展速率/(μm/周)</td></tr><tr><td colspan="2">N=800周</td><td colspan="2">N=1400周</td></tr><tr><td>铸态+1150℃固溶</td><td>400</td><td>3.19</td><td>5.0</td><td>-</td><td>-</td><td>-</td></tr><tr><td>锻造+1200℃固溶</td><td>800</td><td>0.36</td><td>-</td><td>2.83</td><td>2.56</td><td>3.5</td></tr><tr><td>锻造+1150℃固溶</td><td>800</td><td>0.65</td><td>-</td><td>1.86</td><td>1.12</td><td>2.5</td></tr><tr><td>锻造+1050℃固溶</td><td>1000</td><td>-</td><td>-</td><td>1.25</td><td>1.03</td><td>1.6</td></tr></table>

注：试验条件为，空气与燃料之比 $30\sim 35:1$ ，空气压力 $10.8\sim 11.8\mathrm{MPa}$ ，耗油量 $5\mathrm{kg / h}$ ，试验温度 $900^{\circ}C$ ，试样在燃 气中加热80s，到温后喷水冷却10s，水压为0.049MPa。

表3-18  

<table><tr><td rowspan="2">试样状态</td><td>最长裂纹/mm</td><td>变形量/mm</td></tr><tr><td colspan="2">试验900周后的腐蚀疲劳性能</td></tr><tr><td>锻造+1150℃固溶</td><td>0.8</td><td>0.6</td></tr><tr><td>锻造+1050℃固溶</td><td>0.2</td><td>0.5</td></tr></table>

注：试验条件同表3-17注，试样在燃气中加热80s，到温后用压缩空气冷却40s，开始冷却时风压为0.69MPa，10s后为0.49MPa，40s时为0.2MPa。

表3-19[2]  

<table><tr><td>θ/℃</td><td>15</td><td>100</td><td>200</td><td>300</td><td>400</td><td>500</td><td>600</td><td>700</td><td>800</td><td>900</td><td>1000</td></tr><tr><td>ED/GPa</td><td>208</td><td>205</td><td>202</td><td>198</td><td>191</td><td>189</td><td>187</td><td>175</td><td>162</td><td>152</td><td>144</td></tr></table>

# 4 组织结构

4.1 相变温度  
4.2 时间-温度-组织转变曲线 $\mu$ 相的析出曲线见图4-1。

图片摘要：该图主要展示 4 1 相的析出曲线[6]。
![](images/93217a3ee171e931c59de6633755e5b4c06deb2ac102577574ba1421bbe29cd5.jpg)  
$1 - \overline{N} = 2.25;2 - \overline{N} = 2.18;3 - \overline{N} = 2.00;$ 曲线左方为无 $\mu$ 相区，右方为有 $\mu$ 相区 $\overline{N}$ 为平均电子空位数

图4-1 $\mu$ 相的析出曲线[6]

4.3 合金组织结构 合金在固溶状态为单相奥氏体组织，含有少量细小均匀分布的TiN和 $\mathbf{M}_5\mathbf{C}$ 。在长期时效过程中析出 $\mathbf{M}_{6}\mathbf{C}_{\setminus}\mu_{\setminus}\mathbf{a}_{\mathbf{w}}$ 和 $\mathrm{M}_{23}\mathrm{C}_{6}$ 相。 $\mu$ 相的析出温度范围是 $700\sim 1050^{\circ}C$ ，最大析出量为 $3.49\%$ 。 $\mathbf{M}_{23}\mathbf{C}_{6}$ 相在 $700\sim 800^{\circ}C$ 时效后析出，析出量仅为 $0.14\%$ 。 $\mathbf{a}_{\mathbf{w}}$ 相是在 $900^{\circ}C$ 长期时效后发现的， $200\mathrm{h}$ 达到析出峰，其量为 $0.86\%$ 。继续延长时效时间，析出量下降。时效时间对析出量的影响见图4-2。

图4-2 时效时间对合金析出量的影响[6]  
图片摘要：该图主要展示 4 2 时效时间对合金析出量的影响[6]。
![](images/5c0c46320a8e8c92a70f59e9978c393056057163be538d34d8a401a0373624b5.jpg)  
时效温度 $900^{\circ} \mathrm{C}$ , 合金 $\overline{N} = 2.18$

# 5 工艺性能与要求

# 5.1 成形性能

5.1.1 板材反复弯曲和冲压性能见表5-1。

表5-1[1]  

<table><tr><td>熔炼工艺</td><td>试样厚度/mm</td><td>试样状态</td><td>反复弯曲次数</td><td>杯突深度/mm</td><td>极限深冲系数</td></tr><tr><td>感应加电渣</td><td>1.5</td><td>1150℃,空冷</td><td>24</td><td>11.5</td><td>2.0</td></tr><tr><td>感应加真空电弧</td><td>1.5</td><td>供应状态</td><td>30</td><td>12.9</td><td>-</td></tr></table>

5.1.2 加工工艺参数 钢锭锻造时装炉温度不高于 $700^{\circ}\mathrm{C}$ ，加热温度为 $1160^{\circ}\mathrm{C} \pm 10^{\circ}\mathrm{C}$ ，终锻温度大于 $900^{\circ}\mathrm{C}$ ；板坯轧制加热温度为 $1170^{\circ}\mathrm{C} \pm 10^{\circ}\mathrm{C}$ ，终轧温度大于 $900^{\circ}\mathrm{C}$ ；薄板热轧加热温度为 $1140 \sim 1180^{\circ}\mathrm{C}$ ，终轧温度大于 $800^{\circ}\mathrm{C}$ 。冷轧总压下率为 $30\% \sim 35\%$ 。  
5.2 焊接性能 板材焊接性能良好，可采用氩弧焊、缝焊和点焊等方法焊接，均能得到满意的焊接接头质量，接头强度系数大于 $90\%$ 。该合金可与GH3044、GH3039、GH1140、GH3030和1Cr18Ni9Ti等板材焊接。

# 5.2.1 焊接工艺参数

5.2.1.1 手工氩弧焊对接工艺参数见表5-2。

表5-2  

<table><tr><td>厚度/mm</td><td>焊接电流/A</td><td>弧压/V</td><td>氩气流量/(L/min)</td><td>钨极直径/mm</td><td>填料</td><td>焊速/(m/min)</td></tr><tr><td>1.5</td><td>95~115</td><td>10</td><td>11</td><td>2</td><td>母材切条</td><td>0.33~0.37</td></tr></table>

# 5.2.1.2 缝焊工艺参数见表5-3。

表5-3[2]  

<table><tr><td>厚度/mm</td><td>二次电压/V</td><td>焊接时间/s</td><td>休止时间/s</td><td>焊接电流/A</td><td>电极电压/N</td><td>焊速/(m/min)</td></tr><tr><td>1.5</td><td>4.25</td><td>0.28</td><td>0.24</td><td>9800</td><td>6375~7845</td><td>0.34</td></tr></table>

# 5.2.2 手工氩弧焊和缝焊接头的力学性能见表5-4。

表5-4[2]
