Repository: C-zj02/CFD-claw

<div align="center">

**English** | [中文](#中文版) | [Français](README_FR.md) | [Русский](README_RU.md) | [हिन्दी](README_HI.md) | [العربية](README_AR.md) | [Português](README_PT.md)

# 🚀 Claude Code Python

**A Complete Python Reimplementation Based on Real Claude Code Source**

*From TypeScript Source → Rebuilt in Python with ❤️*

***
**🔥 Active Development • New Features Weekly 🔥**

</div>

***

## 🎯 What is This?

**Clawd Code** is a **complete Python rewrite** of Claude Code, based on the **real TypeScript source code**.

File: RAG-data/中国航空材料手册(第2版) 第2卷 变形高温合金 铸造高温合金601-800.pdf-44014ad4-292f-46fa-ab1d-207dac5dc11c.md (part 3 of 12)
# 3力学性能
<table><tr><td rowspan="2" colspan="2">时效制度</td><td colspan="4">持久性能</td><td rowspan="2" colspan="2">时效制度</td><td colspan="4">持久性能</td></tr><tr><td colspan="2">900C,314MPa</td><td colspan="2">760C,647MPa</td><td colspan="2">900C,314MPa</td><td colspan="2">760C,647MPa</td></tr><tr><td>θ/C</td><td>t/h</td><td>t/h</td><td>δ/%</td><td>t/h</td><td>δ/%</td><td>θ/C</td><td>t/h</td><td>t/h</td><td>δ/%</td><td>t/h</td><td>δ/%</td></tr><tr><td rowspan="7">750</td><td>0</td><td>132</td><td>8.3</td><td>140</td><td>4.4</td><td rowspan="6">850</td><td>1000</td><td>113</td><td>11.4</td><td>153</td><td>4.8</td></tr><tr><td>500</td><td>129</td><td>10.4</td><td>135</td><td>6.0</td><td>2500</td><td>94</td><td>10.0</td><td>162</td><td>8.0</td></tr><tr><td>1000</td><td>108</td><td>-</td><td>208</td><td>7.4</td><td>3000</td><td>91</td><td>6.8</td><td></td><td>-</td></tr><tr><td>1500</td><td>--</td><td>-</td><td>183</td><td>7.6</td><td>5000</td><td>98</td><td>5.2</td><td>84</td><td>7.8</td></tr><tr><td>3000</td><td>133</td><td>13.0</td><td>161</td><td>8.0</td><td>10000</td><td>73</td><td>9.0</td><td>76</td><td>6.6</td></tr><tr><td>5000</td><td>126</td><td>12.2</td><td>153</td><td>7.1</td><td></td><td></td><td></td><td></td><td></td></tr><tr><td>10000</td><td>107</td><td>9.4</td><td>125</td><td>6.8</td><td rowspan="4">950</td><td>100</td><td>134</td><td>11.2</td><td>149</td><td>8.8</td></tr><tr><td rowspan="3">850</td><td>100</td><td>130</td><td>10.9</td><td>172</td><td>5.3</td><td>300</td><td>82</td><td>6.4</td><td>162</td><td>6.7</td></tr><tr><td>250</td><td>140</td><td>13.2</td><td>212</td><td>6.0</td><td>1000</td><td>61</td><td>5.2</td><td>170</td><td>4.4</td></tr><tr><td>500</td><td>109</td><td>11.3</td><td>186</td><td>6.4</td><td>1500</td><td>89</td><td>12.0</td><td>114</td><td>5.4</td></tr></table>

表3-13[5]  

<table><tr><td rowspan="2" colspan="2">时 效 制 度</td><td colspan="2">持久性能</td><td rowspan="2" colspan="2">时效制度</td><td colspan="2">持久性能</td></tr><tr><td>900C,314MPa</td><td>760℃,647MPa</td><td>900C,314MPa</td><td>760℃,647MPa</td></tr><tr><td>θ/C</td><td>t/h</td><td>t/h</td><td>t/h</td><td>θ/C</td><td>t/h</td><td>t/h</td><td>t/h</td></tr><tr><td colspan="2">原始铸态</td><td>80</td><td>60</td><td colspan="2">原始铸态</td><td>80</td><td>60</td></tr><tr><td rowspan="6">750</td><td>500</td><td>64</td><td>75</td><td rowspan="2">850</td><td>1000</td><td>35</td><td>63</td></tr><tr><td>1000</td><td>89</td><td>62</td><td>3000</td><td>43</td><td>34</td></tr><tr><td>3000</td><td>57</td><td>76</td><td rowspan="4">950</td><td>5000</td><td>53</td><td>46</td></tr><tr><td>5000</td><td>109</td><td>86</td><td>100</td><td>121</td><td>-</td></tr><tr><td></td><td></td><td></td><td>300</td><td>57</td><td>75</td></tr><tr><td></td><td></td><td></td><td>1000</td><td>79</td><td>52</td></tr></table>

注：从航空发动机涡轮叶片取非标准试样 $d = 3\mathrm{mm}$ 。

表3-14[5]  

<table><tr><td rowspan="2" colspan="3">应力时效制度</td><td colspan="4">持久性能</td></tr><tr><td colspan="2">760C,647MPa</td><td colspan="2">980C,196MPa</td></tr><tr><td>θ/C</td><td>σ/MPa</td><td>t/h</td><td>t/h</td><td>δ5/%</td><td>t/h</td><td>δ5/%</td></tr><tr><td rowspan="2">750</td><td>0</td><td>1500</td><td>183</td><td>7.4</td><td>40</td><td>17.4</td></tr><tr><td>343</td><td>1500</td><td>105</td><td>7.2</td><td>45</td><td>10.0</td></tr></table>

表3-15[4]  

<table><tr><td rowspan="2">θ/C</td><td rowspan="2">σ/MPa</td><td colspan="2">t/h</td></tr><tr><td>εP=0.1%</td><td>εP=0.2%</td></tr><tr><td rowspan="5">800</td><td>392</td><td>112</td><td>265</td></tr><tr><td>412</td><td>42</td><td>135</td></tr><tr><td>431</td><td>31</td><td>132</td></tr><tr><td>451</td><td>10</td><td>61</td></tr><tr><td>470</td><td>5</td><td>20</td></tr><tr><td rowspan="5">900</td><td>206</td><td>62</td><td>197</td></tr><tr><td>221</td><td>39</td><td>105</td></tr><tr><td>235</td><td>19</td><td>74</td></tr><tr><td>245</td><td>25</td><td>75</td></tr><tr><td>255</td><td>8</td><td>33</td></tr></table>

图片摘要：该图主要展示 3 15[4]。
![](images/217cc46ad2a98e451432b2aa111ec14d237b9b534ab01256ee2f0de36592d34b.jpg)  
图3-3 K417G合金的热强参数综合曲线[1]

3.3.2.2 蠕变断裂特性见表3-16。800C和900C蠕变曲线见图3-4和图3-5。

表3-16[1.5]  

<table><tr><td rowspan="2">状态</td><td colspan="4">760C,686MPa</td></tr><tr><td>εx/%h-1</td><td>断前2h的伸长率/%</td><td>断后伸长率/%</td><td>断裂寿命/h</td></tr><tr><td>铸态</td><td>3×10-4</td><td>3.0</td><td>3.3</td><td>75</td></tr><tr><td>750C时效1000h</td><td>4.4×10-4</td><td>4.9</td><td>5.6</td><td>93</td></tr></table>

图片摘要：该图主要展示 3 16[1.5]。
![](images/4fdf7976b1a6bccfb4287b833e2e9975eed1afd50597fde6ae9cd78e7f15c4f9.jpg)  
图3-4 K417G合金 $800^{\circ}\mathrm{C}$ 蠕变曲线

图片摘要：该图主要展示 3 4 K417G合金 蠕变曲线。
![](images/d189544568bcd40765c6013ca8bd8e7e636d3bba738e99c3fa268840f61c3a6a.jpg)  
图3-5 K417G合金 $900^{\circ}\mathrm{C}$ 塞变曲线

# 3.4 疲劳性能

3.4.1 高周疲劳 旋转弯曲疲劳极限见表3-17。

表3-17[1.4]  

<table><tr><td>θ/C</td><td>σD/MPa</td><td>σDH/MPa</td><td>θ/C</td><td>σD/MPa</td><td>σDH/MPa</td></tr><tr><td>550</td><td>294</td><td>274</td><td>800</td><td>333</td><td>274</td></tr><tr><td>650</td><td>294</td><td>-</td><td>900</td><td>294</td><td>-</td></tr><tr><td>700</td><td>294</td><td>274</td><td></td><td></td><td></td></tr></table>

注：试样直径为 $7\mathrm{mm}$ ，缺口半径为 $0.75\mathrm{mm}$ 。

# 3.4.2 低周疲劳

3.4.2.1 室温和 $800^{\circ} \mathrm{C}$ 低周疲劳性能见表3-18和表3-19，低周疲劳 $\varepsilon-N$ 曲线见图3-6，循环应力-应变曲线见图3-7。

表3-18[2]  

<table><tr><td rowspan="2">θ/C</td><td colspan="5">稳态迟滞回线</td><td rowspan="2">2Nt/周</td><td rowspan="2">试样数量/根</td></tr><tr><td>Δεr/2/%</td><td>Δεp/2/%</td><td>Δεc/2/%</td><td colspan="2">Δσ/2/MPa</td></tr><tr><td rowspan="11">室温</td><td>0.8202</td><td>0.3043</td><td>0.5160</td><td colspan="2">1014.5</td><td>40</td><td>1</td></tr><tr><td>0.7149</td><td>0.2062</td><td>0.5088</td><td colspan="2">1005.0</td><td>136</td><td>1</td></tr><tr><td>0.7134</td><td>0.1471</td><td>0.5664</td><td colspan="2">1005.5</td><td>132</td><td>1</td></tr><tr><td>0.6112</td><td>0.0898</td><td>0.5214</td><td colspan="2">942.5</td><td>634</td><td>2</td></tr><tr><td>0.5019</td><td>0.0884</td><td>0.4135</td><td colspan="2">879.3</td><td>2258</td><td>1</td></tr><tr><td>0.5049</td><td>0.0510</td><td>0.4539</td><td colspan="2">861.9</td><td>5408</td><td>1</td></tr><tr><td>0.3991</td><td>0.0136</td><td>0.3855</td><td colspan="2">729.1</td><td>7348</td><td>1</td></tr><tr><td>0.3996</td><td>0.0483</td><td>0.3514</td><td colspan="2">765.1</td><td>10640</td><td>1</td></tr><tr><td rowspan="2">应变疲劳参数</td><td>σf&#x27;/MPa</td><td>b</td><td>εf&#x27;/%</td><td>c</td><td>n&#x27;</td><td>K&#x27;/MPa</td></tr><tr><td>1589.3</td><td>-0.068</td><td>1.33</td><td>-0.406</td><td>0.122</td><td>2139</td></tr><tr><td>曲线的数学表达式</td><td colspan="6">Δεr/2=0.0073(2Nf)-0.068+0.0133(2Nf)-0.406Δσ/2=2139(Δεp/2)122</td></tr></table>

注：1 试样直径 $d = 6\mathrm{mm}$ 。2 轴向应变控制 $R = -1$ 。3 试验频率 $0.125 \sim 0.2\mathrm{Hz}$ 。

表3-19[2]  

<table><tr><td rowspan="2">θ/°C</td><td colspan="6">稳态迟滞回线</td><td rowspan="2" colspan="2">2Nt/周</td><td rowspan="2">试样数量/根</td></tr><tr><td>Δεt/2/%</td><td colspan="2">Δεp/2/%</td><td colspan="2">Δεc/2/%</td><td>Δσ/2/MPa·</td></tr><tr><td rowspan="9">800</td><td>0.8205</td><td colspan="2">0.1764</td><td colspan="2">0.6442</td><td>861.8</td><td colspan="2">126</td><td>2</td></tr><tr><td>0.7174</td><td colspan="2">0.1142</td><td colspan="2">0.6033</td><td>833.0</td><td colspan="2">132</td><td>2</td></tr><tr><td>0.6156</td><td colspan="2">0.0754</td><td colspan="2">0.5402</td><td>754.6</td><td colspan="2">506</td><td>1</td></tr><tr><td>0.5064</td><td colspan="2">0.0293</td><td colspan="2">0.4771</td><td>629.1</td><td colspan="2">2778</td><td>3</td></tr><tr><td>0.3866</td><td colspan="2">0.0134</td><td colspan="2">0.3689</td><td>497.1</td><td colspan="2">10890</td><td>2</td></tr><tr><td>0.3532</td><td colspan="2">0.0082</td><td colspan="2">0.3455</td><td>487.4</td><td colspan="2">23776</td><td>1</td></tr><tr><td rowspan="2">应变疲劳参数</td><td>σf&#x27;/MPa</td><td colspan="2">b</td><td colspan="2">εf&#x27;/%</td><td>c</td><td>n&#x27;</td><td>K&#x27;/MPa</td></tr><tr><td>1705.7</td><td colspan="2">-0.113</td><td colspan="2">2.1</td><td>-0.544</td><td>0.209</td><td>3350</td></tr><tr><td>曲线的数学表达式</td><td colspan="8">Δεt/2=0.011(2Nt)-0.113+0.021(2Nt)-0.544Δσ/2=3350(Δεp/2)0.209</td></tr></table>

注：1 试样直径 $d = 6\mathrm{mm}$   
2 轴向应变控制 $R = -1$ 。  
3 试验频率 $0.125 \sim 0.2\mathbf{Hz}$ 。

# 3.4.3 特种疲劳

3.4.3.1 热疲劳：用电加热水冷却法进行试验，采用带缺口的片状试样（ $\delta 2\mathrm{mm}$ ），加热至 $900^{\circ}C$ ，保温 $2\mathrm{min}$ 后投入 $20^{\circ}C$ 水中冷却 $20s$ 。如此反复进行，结果见表3-20。

表3-20  

<table><tr><td>试验条件</td><td>循环数/周</td><td>裂纹长度/mm</td></tr><tr><td rowspan="3">电热水冷却法,20℃=900℃</td><td>100</td><td>0.80</td></tr><tr><td>140</td><td>1.24</td></tr><tr><td>200</td><td>2.73</td></tr></table>

# 3.5 弹性性能

3.5.1 弹性模量 动弹性模量见表3-21。  
3.5.2 切变模量 见表3-22。  
3.5.3 泊松比 见表3-23。

表3-21[1]  

<table><tr><td>θ/C</td><td>20</td><td>100</td><td>200</td><td>300</td><td>400</td><td>500</td><td>600</td><td>700</td><td>800</td><td>900</td></tr><tr><td>E_D/GPa</td><td>206</td><td>204</td><td>199</td><td>193</td><td>185</td><td>178</td><td>171</td><td>163</td><td>153</td><td>141</td></tr></table>

注：按声频振动法测定。

图片摘要：该图主要展示 3 21[1]。
![](images/580250487f9ede3675ae4cfa7616a1c8a57558fe2533a9a5a33a1ca23433a862.jpg)  
图3-6 K417G800℃低周疲劳 $\varepsilon -N$ 曲线[2]

表3-22[1]  

<table><tr><td>θ/C</td><td>20</td><td>100</td><td>200</td><td>300</td><td>400</td><td>500</td><td>600</td><td>700</td><td>800</td><td>900</td></tr><tr><td>G/GPa</td><td>82</td><td>80</td><td>78</td><td>76</td><td>73</td><td>71</td><td>67</td><td>63</td><td>53</td><td>48</td></tr></table>

注：按声频振动法测定。

表3-23  

<table><tr><td>θ/°C</td><td>20</td><td>100</td><td>200</td><td>300</td><td>400</td><td>500</td><td>600</td><td>700</td><td>800</td><td>900</td></tr><tr><td>μ</td><td>0.26</td><td>0.27</td><td>0.27</td><td>0.28</td><td>0.27</td><td>0.27</td><td>0.28</td><td>0.29</td><td>0.30</td><td>0.32</td></tr></table>

图片摘要：该图主要展示 3 23。
![](images/7d1add1b326c7435b581564f3e519c41b5156924ed01d46e2640b1440d94d303.jpg)  
图3-7 K417G800C低周疲劳 $\pmb{\sigma} - \pmb{\varepsilon}$ 曲线[2]

图片摘要：该图主要展示 3 7 K417G800C低周疲劳 曲线[2]。
![](images/7bc4094be8b86cab308d9fc8a7fd97b8383822c6018f6f6c3bffb224b279aba6.jpg)  
图3-8 K417G合金室温疲劳裂纹扩展速率[2]

# 3.6 断裂性能

3.6.1 疲劳裂纹扩展速率 室温疲劳 $\mathrm{da} / \mathrm{d}N\sim \Delta K$ 曲线见图3-8。  
3.6.2 应力强度因子门槛值 室温应力强度因子门槛值 $\Delta K_{\mathrm{th}} = 14.7\mathrm{MPa}\cdot \mathrm{m}^{1 / 2}$

# 4 组织结构

4.1 相变温度 合金中 $\gamma^{\prime}$ 的完全回溶温度约为 $1250\mathrm{C}$ 。  
4.2 时间-温度-组织转变曲线  
4.3 合金组织结构 合金的组成相为 $\gamma$ 固溶体、 $\gamma'$ 相、MC 和 $\mathrm{M}_{23}\mathrm{C}_6$ 碳化物、 $\mathrm{M}_3\mathrm{B}_2$ 硼化物及微量的Y相。 $\gamma'$ 相约占合金重量的 $67\%$ ，碳化物约为 $2\%$ 。在 $800^{\circ}\mathrm{C}$ 以上长期时效过程中，MC逐渐分解，并析出 $\mathrm{M}_{23}\mathrm{C}_6$ ，但此过程十分缓慢，组织稳定。随时效温度的提高， $\gamma'$ 相聚集长大， $\mathrm{M}_{23}\mathrm{C}_6$ 增多，但不析出 $\sigma$ 相。

# 5 工艺性能与要求

5.1 成形性能 铸造性能良好，用熔模铸造法可铸成复杂的薄壁空心叶片。铸造收缩率约为 $2\%$ 。  
5.2 焊接性能 可用氩弧焊、微束等离子焊作局部钴-铬-钨堆焊及氩弧焊局部补焊，也可用钎焊等方法连接。  
5.3 零件热处理工艺 零件在铸态下使用。  
5.4 表面处理工艺 可用料浆热扩散渗铝工艺，渗剂为铁-铝合金或纯铝粉，粘结剂选用醋酸纤维素，在氩气保护下进行 $950^{\circ}\mathrm{C}, 6 \sim 8\mathrm{h}$ 热扩散处理。也可用低压气相渗铝硅工艺，渗剂为铁-铝合金粉和硅粉，活化剂为氯化铵， $950^{\circ}\mathrm{C}$ ，保温 $2 \sim 5\mathrm{h}$ 。

# 6 功能考核试验

用该合金制成的某发动机涡轮叶片进行热疲劳试验。上限温度为 $900\mathrm{C}$ ，超温试验时为 $950\mathrm{C}$ ，叶片在加温的同时加载荷为 $11770\mathrm{N}$ ，超载试验时为 $16670\mathrm{N}$ ，试验叶片经过300次正常循环及200次超温或超载循环后，均未出现裂纹。

# 7 使用建议

选用。

# 参考文献

1 中国科学院金属研究所等. K17G 铸造镍基高温合金. 1984  
2 中国科学院金属研究所，K17G铸造镍基高温合金的全面性能，1999  
3 上海长征机械厂. 涡扇发动机一级涡轮叶片对材料的要求及试车、试飞分解报告. 1984  
4 中国科学院金属研究所，低压二级涡轮叶片和一、二级导向叶片用K17G镍基合金性能和工艺的研究.1998  
5 中国科学院金属研究所 - K17G 铸造镍基高温合金长期时效组织和性能的稳定性 - 1984

编写 郭守仁

审校 郭建亭 殷克勤

# K417L(M17L)

# 1 概述

K417L是一种低偏析低密度镍基铸造高温合金，其力学性能水平接近钴基X40合金，而且具有较好的焊接工艺性能。适合于制作在 $900\mathrm{C}$ 以下工作的燃气涡轮发动机涡轮导向叶片和其他高温零部件。

1.1 材料牌号 K417L(M17L)。  
1.2 相近牌号  
1.3 材料的技术标准 Q/KJ.J02.04—1996 《K417L合金锭》（中国科学院金属研究所）。  
1.4 化学成分 见表1-1。

表1-1  
%   

<table><tr><td>C</td><td>Cr</td><td>Ni</td><td>Co</td><td>Mo</td><td>Al</td><td>Ti</td><td>B</td><td>S</td><td>P</td></tr><tr><td>0.05~0.22</td><td>11.0~15.0</td><td>余量</td><td>3.0~5.0</td><td>2.5~3.5</td><td>4.0~5.7</td><td>3.0~5.0</td><td>0.003~0.012</td><td>≤0.006</td><td>≤0.01</td></tr></table>

1.5 热处理制度 合金在铸态下使用。  
1.6 品种规格与供应状态 直径 $70\sim 90\mathrm{mm}$ 的圆棒铸锭，铸态供应。  
1.7 熔炼与铸造工艺 真空感应炉熔炼母合金，真空感应炉重熔浇注熔模精密铸造零件和试棒。  
1.8 应用概况与特殊要求 该合金已用作航空发动机尾喷调节片底板，通过试车考核。

# 2 物理及化学性能

2.1 热性能  
2.1.1 熔化温度范围 $1270\sim 1340\mathrm{C}^{[1]}$   
2.1.2 热导率 见表2-1。

表2-1  

<table><tr><td>θ/C</td><td>300</td><td>400</td><td>500</td><td>600</td><td>700</td><td>800</td><td>900</td><td>1000</td></tr><tr><td>λ/(W/(m·°))</td><td>12.87</td><td>14.71</td><td>16.76</td><td>18.98</td><td>21.40</td><td>23.99</td><td>26.75</td><td>29.68</td></tr></table>

# 2.1.3 比热容 见表2-2。

表2-2  

<table><tr><td>θ/C</td><td>300</td><td>400</td><td>500</td><td>600</td><td>700</td><td>800</td><td>900</td><td>1000</td></tr><tr><td>c/(J/(g·C))</td><td>464.0</td><td>489.1</td><td>526.7</td><td>564.3</td><td>610.3</td><td>656.3</td><td>714.8</td><td>773.3</td></tr></table>

# 2.1.4 线膨胀系数 见表2-3。

表2-3[1]  

<table><tr><td>θ/°C</td><td>20~200</td><td>20~300</td><td>20~400</td><td>20~500</td><td>20~600</td><td>20~700</td><td>20~800</td><td>20~900</td><td>20~1000</td></tr><tr><td>α/10-6°C-1</td><td>11.4</td><td>11.7</td><td>12.1</td><td>12.4</td><td>12.7</td><td>13.1</td><td>13.4</td><td>13.7</td><td>14.0</td></tr></table>

2.2 密度 $\rho = 7.8\mathrm{g / cm}^{3[1]}$ 。  
2.3 电性能  
2.4 磁性能  
2.5 化学性能

# 2.5.1 抗氧化性能 用增重法测得合金的氧化动力学曲线见图2-1。

图片摘要：该图主要展示 2 1 K417L合金氧化动力学曲线[1]。
![](images/200e66176106fc68baaa839bb889b6b63f718c520c83b79c94b42a1a5b168261.jpg)

图片摘要：该图主要展示 2 1 K417L合金氧化动力学曲线[1]。
![](images/24d34446468f96b8bec25e711d10203ca629200856cd4d6b97aac4ba4c79a557.jpg)  
图2-1 K417L合金氧化动力学曲线[1]

# 2.5.2 耐腐蚀性能 用熔盐腐蚀法进行热腐蚀试验其结果见图2-2。

图片摘要：该图主要展示 2 1 K417L合金氧化动力学曲线[1]。
![](images/39f03029af0d7e850ec66b65762418cf953d2ca252d5e4f9e3325ef9538877da.jpg)  
图2-2 K417L合金热腐蚀动力学曲线[1]

# 3力学性能

测试力学性能的试样采用熔模精密铸造毛坯机加工而成。试样状态均为铸态。

3.1 技术标准规定的性能 见表3-1。  
3.2 室温及各种温度下的力学性能  
3.2.1 硬度  
3.2.2 拉伸性能 见表3-2。

表3-1  

<table><tr><td>θ/°C</td><td>σ/MPa</td><td>t/h</td></tr><tr><td>980</td><td>120</td><td>≥18</td></tr></table>

表3-2[1]  

<table><tr><td>θ/°C</td><td>σP0.2/MPa</td><td>σb/MPa</td><td>δ/%</td><td>ψ/%</td><td>θ/C</td><td>σP0.2/MPa</td><td>σb/MPa</td><td>δ/%</td><td>ψ/%</td></tr><tr><td>20</td><td>700</td><td>920</td><td>24</td><td>26</td><td>1050</td><td>-</td><td>377</td><td>-</td><td>18</td></tr><tr><td>700</td><td>710</td><td>900</td><td>16</td><td>18</td><td>1100</td><td>-</td><td>318</td><td>-</td><td>23</td></tr><tr><td>800</td><td>740</td><td>930</td><td>12</td><td>19</td><td>1150</td><td>-</td><td>103</td><td>-</td><td>36</td></tr><tr><td>900</td><td>560</td><td>720</td><td>12</td><td>14</td><td>1200</td><td>-</td><td>55</td><td>-</td><td>58</td></tr><tr><td>1000</td><td>360</td><td>440</td><td>9</td><td>14</td><td>1250</td><td>-</td><td>10</td><td>-</td><td>0</td></tr></table>

# 3.3 持久和蠕变性能

3.3.1 高温持久性能 持久强度见表3-3，持久应力-寿命曲线见图3-1。热强参数综合曲线见图3-2。

表3-3[1]  

<table><tr><td>θ/°C</td><td>σ100/MPa</td><td>σ200/MPa</td><td>θ/°C</td><td>σ100/MPa</td><td>σ200/MPa</td><td>θ/°C</td><td>σ100/MPa</td><td>σ200/MPa</td></tr><tr><td>750</td><td>600</td><td>510</td><td>850</td><td>350</td><td>310</td><td>950</td><td>170</td><td>150</td></tr><tr><td>800</td><td>480</td><td>400</td><td>900</td><td>260</td><td>230</td><td>1030</td><td>100</td><td>110</td></tr></table>

图片摘要：该图主要展示 3 3[1]。
![](images/6cc4d7d60285e8b0477dc94fa539e89aa8d3f2af158251b374706bc1ddc256ad.jpg)  
图3-1 K417L合金持久应力-寿命曲线[1]

图片摘要：该图主要展示 3 1 K417L合金持久应力 寿命曲线[1]。
![](images/22c930914ba82b410f42ed5d89c2b284396aa95c8e13ed2daa40a472cc15e682.jpg)  
图3-2 K417L合金的热强参数综合曲线[1]

3.3.2 蠕变性能 见表3-4。

3.4 疲劳性能

3.4.1 高周疲劳

3.4.2 低周疲劳 见表3-5。

3.4.3 特种疲劳

3.4.3.1 热疲劳：用电加热水冷却法进行热疲劳实验，试样为缺口薄片试样，合金在 $1100\mathrm{C}$ 循环9次以后出现热疲劳裂纹，在 $1050\mathrm{C}$ 循环48次以后出现热疲劳裂纹，在 $1000\mathrm{C}$ 循环48次以后出现热疲劳裂纹。

表3-4[1]  

<table><tr><td>θ/C</td><td>σ0.1/100/MPa</td><td>σ0.2/200/MPa</td></tr><tr><td>800</td><td>280</td><td>380</td></tr><tr><td>900</td><td>156</td><td>193</td></tr></table>

表3-5[1]  

<table><tr><td>θ/C</td><td>ε/%</td><td>N1/周</td></tr><tr><td rowspan="2">800</td><td>0.3</td><td>2834</td></tr><tr><td>0.4</td><td>797</td></tr><tr><td>900</td><td>0.3</td><td>1303</td></tr></table>

# 4 组织结构

# 4.1 相变温度

# 4.2 时间-温度-组织转变曲线

4.3 合金组织结构 合金中的主要相有：以镍为基的 $\aleph$ 固溶体、 $\gamma'$ 强化相和少量的 $(\gamma - \gamma')$ 共晶、 $\mathbf{M}_6\mathbf{C}, \mathbf{M}_{23}\mathbf{C}_6$ 和 $\mathbf{MC}$ 。

# 5 工艺性能与要求

5.1 成形性能 可铸成壁厚小至 $1\mathrm{mm}$ 的薄壁零件和空心涡轮叶片，铸造收缩率约为 $2\%$ 。  
5.2 焊接性能 该合金可进行氩弧焊接。  
5.3 零件热处理工艺 零件铸态使用。

# 6 功能考核试验

# 7 使用建议

选用。

# 参考文献

1 中国科学院金属研究所. 低偏析低密度导向叶片材料-M17L合金, 1998

编写 楼琅洪 朱耀霄

审校 郭建亭 李嘉荣

# K418

# 1 概述

K418是 $\gamma^{\prime}$ 相沉淀强化型镍基铸造高温合金。在 $900\mathrm{C}$ 以下具有良好的蠕变强度、热疲劳性能和抗氧化性能。合金成分较简单，不含钴，密度较低，通常在铸态使用。采用热等静压(HIP)处理及随后热处理，可以提高塑性和疲劳性能，也可以使经过长期使用后组织退化和性能降低的零件恢复其组织和使用性能。在 $800\mathrm{C}$ 长期时效会析出少量 $\sigma$ 相，但对性能无明显影响。该合金适合于制作在 $900\mathrm{C}$ 以下工作的燃气轮机的涡轮转子叶片、导向叶片和整铸涡轮以及其他高温零件。

1.1 材料牌号 K418(K18,518)。  
1.2 相近牌号 INCO713C（美国）。  
1.3 材料的技术标准 HB5162—1988《K418合金锭》。  
1.4 化学成分 见表1-1.

%

表1-1  

<table><tr><td>C</td><td>Cr</td><td>Ni</td><td>Mo</td><td>Al</td><td>Ti</td><td>Fe</td><td>Nb</td></tr><tr><td>0.08~0.16</td><td>11.5~13.5</td><td>余</td><td>3.8~4.8</td><td>5.5~6.4</td><td>0.5~1.0</td><td>≤1.0</td><td>1.8~2.5</td></tr><tr><td>B</td><td>Zr</td><td>Mn</td><td>Si</td><td>P</td><td>S</td><td>Pb</td><td>Bi</td></tr><tr><td>0.008~0.020</td><td>0.06~0.15</td><td>≤0.5</td><td>≤0.5</td><td>≤0.015</td><td>≤0.01</td><td>≤0.001</td><td>≤0.0001</td></tr></table>

1.5 热处理制度 铸态使用，或 $1180\mathrm{C},2\mathrm{h}$ ，空冷 $+930\mathrm{C},16\mathrm{h}$ ，空冷。  
1.6 品种规格与供应状态 圆棒形母合金锭或各种铸件。铸态供应。  
1.7 熔炼与铸造工艺 真空感应炉熔炼母合金，真空感应炉重熔浇注熔模铸造零件和试样。  
1.8 应用概况与特殊要求 该合金已广泛用做 $900\mathrm{C}$ 以下工作的航空、地面和海上燃气轮机涡轮工作叶片、导向叶片和整铸涡轮，也大量用做柴油机和汽油机增压涡轮和热挤压模具。该合金经十几个厂家千余吨的长期生产和使用实践证明，冶金质量稳定，性能可靠。与本合金相当的INC0713C合金在国外广泛用作各种航空发动机涡轮工作叶片和导向叶片。该合金在热腐蚀条件下长期使用时，必须有防护涂层。

# 2 物理及化学性能

# 2.1 热性能

2.1.1 熔化温度范围 $1295\sim 1345\mathrm{C}^{[3]}$

2.1.2 热导率 见表2-1。

2.1.3 比热容 见表2-2。

2.1.4 线膨胀系数 见表2-3。

2.2 密度 $\rho = 8.0\mathrm{g / cm}^{3[3]}$

2.3 电性能

2.4 磁性能

2.5 化学性能

# 2.5.1 抗氧化性能

表2-1[3]   

<table><tr><td>θ/C</td><td>100</td><td>200</td><td>300</td><td>400</td><td>500</td></tr><tr><td>λ/(W/(m·C))</td><td>10.15</td><td>11.72</td><td>12.98</td><td>14.65</td><td>16.33</td></tr><tr><td>θ/C</td><td>600</td><td>700</td><td>800</td><td>900</td><td></td></tr><tr><td>λ/(W/(m·C))</td><td>18.42</td><td>20.52</td><td>22.61</td><td>24.28</td><td></td></tr></table>

表2-2[4]  

<table><tr><td>θ/C</td><td>100</td><td>198</td><td>315</td><td>403</td><td>492</td><td>586</td><td>696</td><td>781</td><td>886</td></tr><tr><td>c/(J/(kg·K))</td><td>439</td><td>460</td><td>481</td><td>490</td><td>502</td><td>515</td><td>544</td><td>556</td><td>569</td></tr></table>

表2-3  

<table><tr><td>θ/C</td><td>27~100</td><td>27~200</td><td>27~300</td><td>27~400</td><td>27~500</td><td>27~600</td><td>27~700</td><td>27~800</td><td>27~900</td><td>27~1000</td></tr><tr><td>α/10-6C-1</td><td>12.60</td><td>12.70</td><td>12.90</td><td>12.90</td><td>13.40</td><td>13.70</td><td>14.20</td><td>14.70</td><td>15.50</td><td>15.50</td></tr></table>

2.5.1.1 合金基材和渗铝后的试样按GB/T13303—1991《钢的抗氧化实验方法》测定静态等温抗氧化性能见表2-4。

表2-4[3]  

<table><tr><td>θ/C</td><td>t/h</td><td>试样状态</td><td>氧化速率/(g/(m2·h))</td></tr><tr><td rowspan="3">1050</td><td rowspan="3">100</td><td>基材</td><td>0.04</td></tr><tr><td>气相渗铝</td><td>0.027</td></tr><tr><td>电泳+气相渗铝</td><td>0.023</td></tr><tr><td>等级评定</td><td colspan="3">按GB/T 13303-1991评定:在1050C以下属完全抗氧化级</td></tr></table>

图片摘要：该图主要展示 2 4[3]。
![](images/5a0e9d46abe4f6fb719dec8c0b7a9df12ab3d8ab9b67718554d62fb5727e8285.jpg)  
图2-1 K418合金的氧化曲线[5]

2.5.1.2 1000C增重法和1100C减重法的氧化动力学曲线见图2-1。

# 2.5.2 耐腐蚀性能

2.5.2.1 耐海洋性燃气腐蚀性能及与其他合金的比较见表2-5。

表2-5  

<table><tr><td>合金</td><td>试样状态及尺寸/mm</td><td>试验条件</td><td>θ/C</td><td>t/h</td><td>腐蚀失重率/(mg/(cm²·h))</td></tr><tr><td>K418</td><td rowspan="4">铸态d20×3</td><td rowspan="4">10号柴油,油气比1:30,盐雾浓度0.075%</td><td rowspan="4">900</td><td rowspan="4">25</td><td>3.33</td></tr><tr><td>K403</td><td>11.29</td></tr><tr><td>K409</td><td>7.94</td></tr><tr><td>K417G</td><td>8.65</td></tr></table>

2.5.2.2 耐硫化腐蚀性能及其与其他合金的比较见表2-6。

表2-6  

<table><tr><td>合金</td><td>试验条件</td><td>燃气温度/C</td><td>腐蚀时间/h</td><td>样品增重率/(mg/cm2)</td></tr><tr><td rowspan="3">K418</td><td rowspan="9">样品放置于燃气涡轮的特定位置,燃气的特定成分以CH4为主,其H2S的浓度波动范围为0.1%~0.4%</td><td rowspan="9">700~840</td><td>2408</td><td>3.33</td></tr><tr><td>5365</td><td>15.50</td></tr><tr><td>13089</td><td>15.25</td></tr><tr><td rowspan="3">K419</td><td>2408</td><td>0.52</td></tr><tr><td>5365</td><td>0.69</td></tr><tr><td>13089</td><td>4.78</td></tr><tr><td rowspan="3">K438</td><td>2408</td><td>0.43</td></tr><tr><td>5365</td><td>0.53</td></tr><tr><td>13089</td><td>-</td></tr></table>

①试样尺寸： $35\mathrm{mm}\times 21\mathrm{mm}\times 4\mathrm{mm}$

2.5.2.3 耐盐膜腐蚀性能见表2-7。

表2-7[8]  

<table><tr><td colspan="3">试 验 条 件</td><td colspan="2">腐蚀寿命 \( {}^{\text{①}}/\mathrm{h} \)</td></tr><tr><td>\( \theta /\mathrm{C} \)</td><td>试样尺寸/mm</td><td>盐膜成分</td><td>无涂层试样</td><td>涂层试样 \( {}^{\text{②}} \)</td></tr><tr><td>800</td><td>\( {d20} \times  3 \)</td><td>NaCl, 3g ; \( {\mathrm{{NaSO}}}_{4},{27}\mathrm{\;g} \) ; 加水到 \( {100}\mathrm{{mL}} \)</td><td>5</td><td>125~200</td></tr></table>

① 以试样表面局部腐蚀增重明显增加为限。  
$②$ 钴-镍-铬-硅和铬铝涂层。

# 3力学性能

测试力学性能用的试样由熔模精铸毛坯加工而成。试样状态除特别说明者外，均为铸态。

3.1 技术标准规定的性能见表3-1。按技术标准检验合金性能的数据统计结果见表3-2。

表3-1  

<table><tr><td colspan="5">室温拉伸性能① 不小于</td><td colspan="4">持久性能①</td></tr><tr><td>θ/C</td><td>σb/MPa</td><td>σP0.2/MPa</td><td>δ/%</td><td>ψ/%</td><td>θ/C</td><td>σ/MPa</td><td>t/h</td><td>δ/%</td></tr><tr><td>20</td><td>755</td><td>635</td><td>3.0</td><td>-</td><td>750</td><td>605</td><td>≥40</td><td>≥3.0②</td></tr><tr><td>800</td><td>755</td><td>--</td><td>4.0</td><td>6.0</td><td>800</td><td>490</td><td>≥45</td><td>≥3.0②</td></tr></table>

① 其中的两项指标可任选一项作为验收标准。  
$②$ 此值暂不作为报废依据。

3.2 室温及各种温度下的力学性能。

3.2.1 硬度 室温硬度 $\mathrm{HRC}33\sim 37^{[3]}$

表3-2  

<table><tr><td rowspan="2">项目</td><td colspan="4">室温拉伸性能</td><td colspan="4">800℃拉伸性能</td><td colspan="2">750C,607MPa持久性能</td><td colspan="2">800C,499MPa持久性能</td></tr><tr><td>σb/MPa</td><td>σP0.2/MPa</td><td>δr/%</td><td>ψ/%</td><td>σb/MPa</td><td>σP0.2/MPa</td><td>δr/%</td><td>ψ/%</td><td>t/h</td><td>δ/%</td><td>t/h</td><td>δ/%</td></tr><tr><td>X</td><td>935</td><td>780</td><td>7.5</td><td>13.0</td><td>860</td><td>730</td><td>7.5</td><td>16.0</td><td>109</td><td>6.2</td><td>70</td><td>7.8</td></tr><tr><td>S</td><td>70</td><td>54</td><td>1.7</td><td>3.6</td><td>24</td><td>28</td><td>2.3</td><td>4.7</td><td>20.4</td><td>1.5</td><td>17.1</td><td>2.1</td></tr><tr><td>n</td><td colspan="4">47</td><td colspan="4">59</td><td colspan="2">37</td><td colspan="2">68</td></tr></table>

# 3.2.2 拉伸性能

3.2.2.1 典型的拉伸性能见表3-3和图3-1。  
3.2.2.2 长期时效后的拉伸性能见图3-2。

表3-3  

<table><tr><td>θ/C</td><td>σP0.1/MPa</td><td>σP0.2/MPa</td><td>σb/MPa</td><td>δ/%</td><td>ψ/%</td><td>θ/C</td><td>σP0.1/MPa</td><td>σP0.2/MPa</td><td>σb/MPa</td><td>δ/%</td><td>ψ/%</td></tr><tr><td>20</td><td>720</td><td>760</td><td>900</td><td>9.5</td><td>14.5</td><td>750</td><td>710</td><td>775</td><td>995</td><td>7.0</td><td>12.0</td></tr><tr><td>500</td><td>--</td><td>--</td><td>890</td><td>8.5</td><td>14.5</td><td>800</td><td>695</td><td>745</td><td>890</td><td>9.0</td><td>13.5</td></tr><tr><td>550</td><td>--</td><td>--</td><td>900</td><td>8.5</td><td>13.0</td><td>850</td><td>--</td><td>780</td><td>785</td><td>10.5</td><td>15.0</td></tr><tr><td>600</td><td>--</td><td>--</td><td>925</td><td>7.5</td><td>13.0</td><td>900</td><td>--</td><td>455</td><td>670</td><td>9.5</td><td>13.5</td></tr><tr><td>650</td><td>--</td><td>--</td><td>940</td><td>8.5</td><td>12.5</td><td>950</td><td>--</td><td>--</td><td>560</td><td>12.5</td><td>14.5</td></tr><tr><td>700</td><td>--</td><td>780</td><td>965</td><td>8.5</td><td>14.5</td><td>1000</td><td>--</td><td>--</td><td>430</td><td>14.5</td><td>22.5</td></tr></table>

图片摘要：该图主要展示 3 3。
![](images/f3b610209199bda089d9f9b75dedc7d228967bfdf54c9b78881b5be47ed8e6f0.jpg)  
图3-1 K418合金的拉伸性能[3]

图片摘要：该图主要展示 3 1 K418合金的拉伸性能[3]。
![](images/c8c23c48f3201e76879ec10ac9fe9f0a45b9a6605cb37ee4b9ed901fcd1b0edf.jpg)  
图3-2 K418合金长期时效后的室温拉伸性能[3]

3.2.2.3 零件取样的拉伸性能见表3-4。

表3-4  

<table><tr><td>试样状态</td><td>θ/C</td><td>σb/MPa</td><td>δ/%</td><td>ψ/%</td><td>试样状态</td><td>θ/C</td><td>σb/MPa</td><td>δ/%</td><td>ψ/%</td></tr><tr><td rowspan="2">从原始状态的叶片上取样</td><td>20</td><td>850</td><td>8.3</td><td>8.0</td><td rowspan="2">从台架试车680h后的叶片上取样</td><td>20</td><td>810</td><td>9.3</td><td>12.5</td></tr><tr><td>800</td><td>845</td><td>7.8</td><td>10.0</td><td>800</td><td>845</td><td>8.3</td><td>8.5</td></tr></table>

注：试样取自某航空发动机Ⅲ级涡轮叶片的棒头部位，试样尺寸为 $d2\mathrm{mm} \times 10\mathrm{mm}$ 。

3.2.2.4 涂层对拉伸性能的影响见表3-5。  
3.2.2.5 热等静压及随后热处理对拉伸性能影响见表3-6。  
3.2.3 冲击性能 见表3-7。

# 3.3 持久和蠕变性能

# 3.3.1 高温持久性能

3.3.1.1 持久强度见表3-8，持久应力-寿命曲线见图3-3。

表3-5  

<table><tr><td>试样状态</td><td>θ/C</td><td>σb/MPa</td><td>δ/%</td><td>ψ/%</td></tr><tr><td>无涂层</td><td>800</td><td>905</td><td>7.9</td><td>10.6</td></tr><tr><td>Co-Ni-Cr-Si 和 Cr-Al 共渗涂层</td><td>800</td><td>875</td><td>9.5</td><td>10.8</td></tr></table>

表3-6[10]  

<table><tr><td>试样状态</td><td>σP02/MPa</td><td>σb/MPa</td><td>δ/%</td><td>ψ/%</td></tr><tr><td rowspan="3">铸态</td><td>-</td><td>890</td><td>9.6</td><td>16.8</td></tr><tr><td>--</td><td>875</td><td>7.6</td><td>13.5</td></tr><tr><td>735</td><td>875</td><td>9.6</td><td>15.4</td></tr><tr><td rowspan="2">HIP①</td><td>735</td><td>875</td><td>13.0</td><td>21.0</td></tr><tr><td>720</td><td>870</td><td>11.0</td><td>23.0</td></tr><tr><td rowspan="2">HIP+1180℃,2h,空冷+930℃,16h,空冷</td><td>855</td><td>930</td><td>6.6</td><td>9.8</td></tr><tr><td>850</td><td>955</td><td>4.0</td><td>7.7</td></tr><tr><td>HIP+1070℃,4h,空冷+930℃,16h,空冷</td><td>720</td><td>875</td><td>26.0</td><td>35.0</td></tr></table>

① HIP（热等静压）参数为 $1210^{\circ}\mathrm{C}, 126\mathrm{MPa}, 3\mathrm{h}$ 。

表3-7  

<table><tr><td>θ/℃</td><td colspan="2">20</td><td>500</td><td>600</td><td>650</td><td>700</td><td>750</td><td>800</td><td>850</td><td>900</td><td>950</td><td>1000</td></tr><tr><td>aKU/(kJ/m2)</td><td>230①</td><td>280</td><td>250</td><td>230</td><td>200</td><td>200</td><td>225</td><td>215</td><td>150</td><td>160</td><td>150</td><td>95</td></tr></table>

① $a_{\mathrm{KV}}$ 值。

表3-8[3]  

<table><tr><td>θ/C</td><td>σ50/MPa</td><td>σ100/MPa</td><td>σ200/MPa</td><td>σ300/MPa</td><td>σ500/MPa</td><td>σ1000/MPa</td><td>σ2000/MPa</td><td>σ5000/MPa</td><td>σ10000/MPa</td></tr><tr><td>650</td><td>-</td><td>833</td><td>820</td><td>810</td><td>804①</td><td>774①</td><td>-</td><td>-</td><td>-</td></tr><tr><td>700</td><td>810</td><td>725</td><td>720</td><td>710</td><td>666</td><td>627①</td><td>610①</td><td>-</td><td>-</td></tr><tr><td>732</td><td>710</td><td>666</td><td>650</td><td>630</td><td>588</td><td>549</td><td>530①</td><td>470①</td><td>441①</td></tr><tr><td>750</td><td>680</td><td>617</td><td>610</td><td>600</td><td>539</td><td>510</td><td>480</td><td>412①</td><td>372①</td></tr><tr><td>800</td><td>560</td><td>480</td><td>470</td><td>460</td><td>412</td><td>363</td><td>340</td><td>294</td><td>255①</td></tr><tr><td>816</td><td>540</td><td>441</td><td>430</td><td>400</td><td>363</td><td>323</td><td>300①</td><td>255①</td><td>235①</td></tr><tr><td>850</td><td>410</td><td>372</td><td>350</td><td>310</td><td>294</td><td>265</td><td>240①</td><td>206①</td><td>167①</td></tr><tr><td>900</td><td>300</td><td>274</td><td>250</td><td>230</td><td>216</td><td>176</td><td>160</td><td>137</td><td>108①</td></tr><tr><td>930</td><td>250</td><td>216</td><td>190</td><td>180</td><td>167①</td><td>137①</td><td>-</td><td>-</td><td>-</td></tr><tr><td>950</td><td>230</td><td>167</td><td>155</td><td>150</td><td>137</td><td>118①</td><td>100①</td><td>-</td><td>-</td></tr><tr><td>982</td><td>170</td><td>137</td><td>125</td><td>120</td><td>108①</td><td>88①</td><td>-</td><td>-</td><td>-</td></tr><tr><td>1000</td><td>140</td><td>118</td><td>113</td><td>110</td><td>88①</td><td>-</td><td>-</td><td>-</td><td>-</td></tr></table>

① 按热强参数综合曲线推导的数据。

图片摘要：该图主要展示 3 8[3]。
![](images/4cbec5e9d0123cec6e08c5ae11553d14d692baebb7aeb454a4a69fcbb89422b7.jpg)  
图3-3 K418合金的应力-寿命曲线[3]

# 3.3.1.2 合金的典型持久性能见表3-9。

表3-9[3]  

<table><tr><td rowspan="2">θ/C</td><td colspan="3">光滑试样</td><td colspan="2">缺口试样</td><td rowspan="2">θ/C</td><td colspan="3">光滑试样</td><td colspan="2">缺口试样①</td></tr><tr><td>σ/MPa</td><td>t/h</td><td>δ/%</td><td>σH/MPa</td><td>t/h</td><td>σ/MPa</td><td>t/h</td><td>δ/%</td><td>σH/MPa</td><td>t/h</td></tr><tr><td>600</td><td>784</td><td>&gt;2051</td><td>-</td><td>784</td><td>&gt;800</td><td>816</td><td>314</td><td>1329</td><td>7.5</td><td>-</td><td>-</td></tr><tr><td>650</td><td>833</td><td>157</td><td>5.9</td><td>833</td><td>&gt;150</td><td>850</td><td>333</td><td>222</td><td>10.4</td><td>-</td><td>-</td></tr><tr><td>700</td><td>706</td><td>199</td><td>7.5</td><td>706</td><td>317</td><td rowspan="4">900</td><td>127</td><td>&gt;6084</td><td>-</td><td>-</td><td>-</td></tr><tr><td rowspan="3">760</td><td>412</td><td>3565</td><td>-</td><td>-</td><td>-</td><td>157</td><td>1552</td><td>5.3</td><td>-</td><td>-</td></tr><tr><td>510</td><td>1204</td><td>3.2</td><td>510</td><td>&gt;1211</td><td>235</td><td>293</td><td>10.2</td><td>-</td><td>-</td></tr><tr><td>608</td><td>125</td><td>6.9</td><td>-</td><td>-</td><td>274</td><td>108</td><td>5.6</td><td>-</td><td>-</td></tr><tr><td rowspan="4">800</td><td>255</td><td>8614</td><td>-</td><td>255</td><td>&gt;2897</td><td>930</td><td>216</td><td>107</td><td>4.2</td><td>-</td><td>-</td></tr><tr><td>343</td><td>1249</td><td>5.2</td><td>-</td><td>-</td><td>950</td><td>167</td><td>150</td><td>6.6</td><td>-</td><td>-</td></tr><tr><td>441</td><td>318</td><td>6.4</td><td>441</td><td>&gt;344</td><td>982</td><td>150</td><td>81</td><td>10.5</td><td>-</td><td>-</td></tr><tr><td>490</td><td>87</td><td>10.2</td><td>-</td><td>-</td><td>1000</td><td>118</td><td>127</td><td>-</td><td>-</td><td>-</td></tr></table>

① 缺口半径 $r = 0.5\mathrm{mm}$ 。  
3.3.1.3 合金的热强参数综合曲线见图3-4。  
3.3.1.4 零件取样的持久性能见表3-10。  
3.3.1.5 长期时效后的持久性能见图3-5。

图片摘要：该图主要展示 3 4 K418合金的热强参数综合曲线[3]。
![](images/1d2704012c64b69ba76922afeae4e32a2abfa726ce4098f736d14bc2dc6fe7a3.jpg)  
图3-4 K418合金的热强参数综合曲线[3]

图片摘要：该图主要展示 3 4 K418合金的热强参数综合曲线[3]。
![](images/1be23eaff8b06f695014a4d6c34d9d524eaebeb636cc65216893026813c4d995.jpg)  
图3-5 K418合金长期时效后 $750\mathrm{C},688\mathrm{MPa}$ 的持久性能[3]

表3-10  

<table><tr><td>试样状态</td><td>θ/C</td><td>σ/MPa</td><td>t/h</td></tr><tr><td>从原始状态叶片取样</td><td rowspan="2">800</td><td rowspan="2">490</td><td>79</td></tr><tr><td>从台架试车680h后的叶片取样</td><td>62</td></tr></table>

注：试样取自涡轮叶片榫头部位，试样尺寸为 $d2\mathrm{mm}\times 10\mathrm{mm}$

# 3.3.1.6 涂层对持久寿命的影响见表3-11。

表3-11[6]  

<table><tr><td>试样状态</td><td>θ/C</td><td>σ/MPa</td><td>t/h</td><td>试样状态</td><td>θ/C</td><td>σ/MPa</td><td>t/h</td></tr><tr><td>无涂层</td><td>800</td><td>470</td><td>131</td><td>Co-Al-Cr-Si和Cr-Al共渗涂层</td><td>800</td><td>470</td><td>93</td></tr></table>

# 3.3.1.7 热等静压(HIP)及随后热处理对持久性能的影响见表3-12。

表3-12  

<table><tr><td rowspan="2" colspan="3">HIP工艺</td><td colspan="8">800C,490MPa持久性能</td></tr><tr><td colspan="2">HIP状态</td><td colspan="2">HIP+A状态①</td><td colspan="2">HIP+B状态②</td><td colspan="2">HIP+C状态③</td></tr><tr><td>θ/C</td><td>t/h</td><td>压力/MPa</td><td>t/h</td><td>δ/%</td><td>t/h</td><td>δ/%</td><td>t/h</td><td>δ/%</td><td>t/h</td><td>δ/%</td></tr><tr><td rowspan="2">1160</td><td rowspan="2">2</td><td rowspan="2">115</td><td>88</td><td>7</td><td>88</td><td>5</td><td>-</td><td>-</td><td>-</td><td>-</td></tr><tr><td>-</td><td>-</td><td>54</td><td>5</td><td>-</td><td>-</td><td>-</td><td>-</td></tr><tr><td rowspan="2">1180</td><td rowspan="2">2</td><td rowspan="2">112</td><td>140</td><td>12</td><td>80</td><td>4</td><td>-</td><td>-</td><td>-</td><td>-</td></tr><tr><td>81</td><td>9</td><td>75</td><td>7</td><td>-</td><td>-</td><td>-</td><td>-</td></tr><tr><td rowspan="2">1200</td><td rowspan="2">2</td><td rowspan="2">102</td><td>82</td><td>9</td><td>54</td><td>6</td><td>-</td><td>-</td><td>-</td><td>-</td></tr><tr><td>67</td><td>7</td><td>53</td><td>7</td><td>-</td><td>-</td><td>-</td><td>-</td></tr><tr><td rowspan="2">1210</td><td rowspan="2">2</td><td rowspan="2">109</td><td>104</td><td>5</td><td>174</td><td>6</td><td>-</td><td>-</td><td>-</td><td>-</td></tr><tr><td>89</td><td>8</td><td>53</td><td>6</td><td>66</td><td>13</td><td>-</td><td>-</td></tr><tr><td rowspan="2">1180</td><td rowspan="2">3</td><td rowspan="2">116</td><td>148</td><td>9</td><td>71</td><td>3</td><td>-</td><td>-</td><td>149</td><td>6</td></tr><tr><td>57</td><td>10</td><td>48</td><td>4</td><td>-</td><td>-</td><td>54</td><td>8</td></tr><tr><td rowspan="2">1200</td><td rowspan="2">3</td><td rowspan="2">120</td><td>68</td><td>6</td><td>103</td><td>2</td><td>74</td><td>12</td><td>-</td><td>-</td></tr><tr><td>63</td><td>8</td><td>88</td><td>-</td><td>72</td><td>14</td><td>-</td><td>-</td></tr><tr><td rowspan="2">1210</td><td rowspan="2">3</td><td rowspan="2">126</td><td>94</td><td>4</td><td>143</td><td>3</td><td>98</td><td>12</td><td>103</td><td>7</td></tr><tr><td>74</td><td>6</td><td>93</td><td>3</td><td>86</td><td>9</td><td>69</td><td>9</td></tr><tr><td rowspan="2">1210</td><td rowspan="2">4</td><td rowspan="2">130</td><td>84</td><td>6</td><td>57</td><td>6</td><td>98</td><td>16</td><td>90</td><td>8</td></tr><tr><td>31</td><td>2</td><td>28</td><td>11</td><td>97</td><td>10</td><td>81</td><td>5</td></tr><tr><td rowspan="2">1215</td><td rowspan="2">3</td><td rowspan="2">121</td><td>111</td><td>7</td><td>147</td><td>8</td><td>-</td><td>-</td><td>-</td><td>-</td></tr><tr><td>87</td><td>7</td><td>68</td><td>6</td><td>50</td><td>15</td><td>-</td><td>-</td></tr><tr><td rowspan="2">1230</td><td rowspan="2">3</td><td rowspan="2">114</td><td>14</td><td>6</td><td>-</td><td>73</td><td>16</td><td>-</td><td>-</td><td>-</td></tr><tr><td>-</td><td>-</td><td>-</td><td>46</td><td>7</td><td>-</td><td>-</td><td>-</td></tr><tr><td colspan="3">铸态</td><td colspan="8">t=58h;δ=11%</td></tr></table>

① $1180^{\circ}C, 2h$ ，空冷 $+930^{\circ}C, 16h$ ，空冷。  
$1070C,4h$ ，空冷 $+930C,16h$ ，空冷。  
③ $1210\mathrm{C}, 2\mathrm{h}$ , 空冷 $+1170\mathrm{C}, 4\mathrm{h}$ , 空冷 $+930\mathrm{C}, 16\mathrm{h}$ , 空冷。

# 3.3.2 高温蠕变性能 见表3-13。

表3-13  

<table><tr><td rowspan="2">θ/°C</td><td rowspan="2">σ/MPa</td><td colspan="3">100h的蠕变量/%</td><td rowspan="2">ε/(10-3%/h)</td><td rowspan="2">θ/C</td><td rowspan="2">σ/MPa</td><td colspan="3">100h的蠕变量/%</td><td rowspan="2">ε/(10-3%/h)</td></tr><tr><td>εt</td><td>εP</td><td>εc</td><td>εt</td><td>εP</td><td>εc</td></tr><tr><td rowspan="3">750</td><td rowspan="2">480</td><td>0.54</td><td>0.28</td><td>0.28</td><td>2.4</td><td rowspan="4">900</td><td>117</td><td>0.18</td><td>0.06</td><td>0.12</td><td>4.3</td></tr><tr><td>0.53</td><td>0.22</td><td>0.30</td><td>1.8</td><td rowspan="3">176</td><td>0.24</td><td>0.12</td><td>0.12</td><td>1.5</td></tr><tr><td>500</td><td>0.70</td><td>0.37</td><td>0.33</td><td>3.5</td><td>0.26</td><td>0.14</td><td>0.12</td><td>1.6</td></tr><tr><td rowspan="3">800</td><td rowspan="2">362</td><td>0.41</td><td>0.17</td><td>0.24</td><td>1.2</td><td>0.25</td><td>0.13</td><td>0.12</td><td>1.3</td></tr><tr><td>0.35</td><td>0.12</td><td>0.23</td><td>1.0</td><td>950</td><td>137</td><td>0.387</td><td>0.264</td><td>0.123</td><td>-</td></tr><tr><td>372</td><td>0.51</td><td>0.25</td><td>0.26</td><td>2.3</td><td>-</td><td>-</td><td>-</td><td>-</td><td>-</td><td>-</td></tr></table>

# 3.4 疲劳性能

3.4.1 高周疲劳 不同表面状态试样的旋转弯曲疲劳极限见表3-14，热等静压处理对疲劳性能的影响见图3-6。试样直径均为 $7.5\mathrm{mm}$ 。

表3-14[3]  

<table><tr><td>θ/C</td><td>状态</td><td>σD/MPa</td><td>σD/MPa</td><td>θ/C</td><td>状态</td><td>σD/MPa</td><td>σD/MPa</td></tr><tr><td rowspan="2">450</td><td>标准状态</td><td>-</td><td>176</td><td>600</td><td>表面晶粒细化</td><td>314</td><td>274</td></tr><tr><td>喷玻璃丸处理</td><td>-</td><td>265</td><td rowspan="2">700</td><td>标准状态</td><td>314</td><td>-</td></tr><tr><td rowspan="3">500</td><td>标准状态</td><td>255</td><td>176</td><td>表面晶粒细化</td><td>323</td><td>-</td></tr><tr><td>喷钢丸处理</td><td>-</td><td>255</td><td>800</td><td>表面晶粒细化</td><td>314</td><td>-</td></tr><tr><td>喷玻璃丸处理</td><td>255</td><td>265</td><td rowspan="3">900</td><td>标准状态</td><td>274</td><td>-</td></tr><tr><td rowspan="2">550</td><td>标准状态</td><td>-</td><td>186</td><td>表面晶粒细化</td><td>294</td><td>-</td></tr><tr><td>喷玻璃丸处理</td><td>-</td><td>304</td><td></td><td></td><td></td></tr></table>

① $K_{1} = 1.86$

# 3.4.2 低周疲劳

3.4.2.1 控制应力低周疲劳性能见表3-15和图3-7。

表3-15[12]  

<table><tr><td rowspan="2">项目</td><td rowspan="2">θ/C</td><td colspan="4">σ/MPa</td></tr><tr><td>380</td><td>400</td><td>550</td><td>620</td></tr><tr><td>子样数n</td><td rowspan="5">600</td><td>27</td><td>7</td><td>24</td><td>16</td></tr><tr><td>疲劳寿命对数平均值X</td><td>5.2078</td><td>4.6794</td><td>3.8329</td><td>3.4810</td></tr><tr><td>标准差s</td><td>0.4467</td><td>0.3950</td><td>0.1995</td><td>0.1033</td></tr><tr><td>变异系数s/X</td><td>0.0858</td><td>0.0844</td><td>0.0520</td><td>0.0297</td></tr><tr><td>标准差修正系数β</td><td>1.0092</td><td>-</td><td>1.0109</td><td>1.0170</td></tr></table>

3.4.2.2 控制应变低周疲劳性能见表3-16及图3-8。

图片摘要：该图主要展示 3 15[12]。
![](images/e18afed5c3d731bef07b8ae4613fed9656408b0c0f651ae3396b12fa8cc4de62.jpg)  
图3-6 热等静压(HIP)处理对K418合金疲劳性能的影响[1]

表3-16[11]  

<table><tr><td rowspan="2">项目</td><td rowspan="2">θ/C</td><td colspan="3">Δε1/%</td><td rowspan="2">项目</td><td rowspan="2">θ/C</td><td colspan="3">Δε1/%</td></tr><tr><td>±0.24</td><td>±0.40</td><td>±0.55</td><td>±0.24</td><td>±0.40</td><td>±0.55</td></tr><tr><td>子样数n</td><td rowspan="3">600</td><td>14</td><td>14</td><td>32</td><td rowspan="2">变异系数s/X</td><td rowspan="3">600</td><td rowspan="2">0.0399</td><td rowspan="2">0.0483</td><td rowspan="2">0.1092</td></tr><tr><td>疲劳寿命对数平均值X</td><td>4.4239</td><td>3.2191</td><td>2.1498</td></tr><tr><td>标准差s</td><td>0.1763</td><td>0.1297</td><td>0.2348</td><td>标准差修正系数β</td><td>1.0200</td><td>1.0200</td><td>1.0080</td></tr></table>

3.4.2.3 热等静压(HIP)对控制应力低周疲劳寿命的影响见表3-17。

表3-17[10]  

<table><tr><td>θ/C</td><td>σ/MPa</td><td>状态</td><td>N1/周</td></tr><tr><td rowspan="4">600</td><td rowspan="4">550</td><td>HIP 态1</td><td>6170~11312</td></tr><tr><td>HIP+1070 C,4h,空冷+930 C,16h,空冷</td><td>5291~10484</td></tr><tr><td>HIP+1180 C,2h,空冷+930 C,16h,空冷</td><td>5262~12962</td></tr><tr><td>铸态</td><td>4967~7032</td></tr></table>

① HIP参数为1215C，121MPa，3h。

图片摘要：该图主要展示 3 17[10]。
![](images/f0ad8ccbbaab42372c6b8d2d871e7eb185832e9d833dba309ede2f16d0f337f7.jpg)  
图3-7 K418合金 $600^{\circ}\mathrm{C}$ 低周疲劳 $P - S - N$ 曲线[12]

图片摘要：该图主要展示 3 7 K418合金 低周疲劳 曲线[12]。
![](images/bbcbabee3fa62ac6c3d9bb00c5ffaa04032a0866e52c1429c1f77c1d223fdb6d.jpg)  
·图3-8 K418合金600℃低周疲劳 $P - \varepsilon -N$ 曲线[12]

# 3.4.3 特种疲劳

3.4.3.1 热疲劳试样为厚度 $1.2\mathrm{mm}$ 的板件，带 $\mathbf{V}$ 形缺口（缺口半径为 $0.1\mathrm{mm}$ ）。在硅碳棒炉中恒温加热 $55\mathrm{s}$ ，然后在室温流水中冷却 $15\mathrm{s}$ 为一次循环，反复进行。试验结果及其与其他合金的比较见表3-18。

表3-18[3]  

<table><tr><td>合 金</td><td>\( \theta /C \)</td><td>循环数/周</td><td>裂纹长度/mm</td><td>合 金</td><td>\( \theta /C \)</td><td>循环数/周</td><td>裂纹长度/mm</td></tr><tr><td rowspan="2">K418</td><td rowspan="2">20-930</td><td>25</td><td>0.19</td><td rowspan="2">K418</td><td rowspan="2">20-1000</td><td>25</td><td>0.22</td></tr><tr><td>50</td><td>0.37</td><td>35</td><td>0.52</td></tr><tr><td>GH128</td><td>20-950</td><td>44</td><td>0.50</td><td>GH128</td><td>20-1000</td><td>32</td><td>0.50</td></tr></table>

# 3.5 弹性性能

3.5.1 弹性模量 见表3-19。

表3-19  

<table><tr><td>θ/°C</td><td>10</td><td>100</td><td>200</td><td>300</td><td>400</td><td>500</td><td>600</td><td>700</td><td>800</td><td>900</td><td>950</td><td>1000</td></tr><tr><td>ED/GPa</td><td>211</td><td>205</td><td>200</td><td>195</td><td>190</td><td>184</td><td>179</td><td>171</td><td>165</td><td>156</td><td>148</td><td>144</td></tr></table>

注：按声频振动法测定。

3.5.2 切变模量 见表3-20。

表3-20[3]
