Repository: C-zj02/CFD-claw

<div align="center">

**English** | [中文](#中文版) | [Français](README_FR.md) | [Русский](README_RU.md) | [हिन्दी](README_HI.md) | [العربية](README_AR.md) | [Português](README_PT.md)

# 🚀 Claude Code Python

**A Complete Python Reimplementation Based on Real Claude Code Source**

*From TypeScript Source → Rebuilt in Python with ❤️*

***
**🔥 Active Development • New Features Weekly 🔥**

</div>

***

## 🎯 What is This?

**Clawd Code** is a **complete Python rewrite** of Claude Code, based on the **real TypeScript source code**.

File: RAG-data/中国航空材料手册(第2版) 第3卷 铝合金 镁合金001-200.pdf-1f07f8f8-ec6d-4293-bd10-b0e628ef4bdf.md (part 3 of 11)
# 中国航空材料手册
<table><tr><td>θ/°C</td><td>-50~20</td><td>20~100</td><td>20~200</td><td>20~300</td></tr><tr><td>a/10-1C</td><td>21.8</td><td>22.9</td><td>24</td><td>25</td></tr></table>

2.2 密度 $\rho = 2.8\mathrm{g / cm}^3$

2.3 电性能 合金T4状态下的电阻率 $\rho = 54\mathrm{n}\Omega \cdot \mathrm{m}^{-1}$ 。

2.4 磁性能 无磁性。

# 2.5 化学性能

2.5.1 耐腐蚀性能 T4 状态包铝板材具有良好的腐蚀稳定性, 不包铝零件 (管材、棒材机械加工件、型材) 的耐腐蚀性不高。合金的腐蚀稳定性, 受淬火时工件冷却速度的影响极大, 慢速冷却使合金耐腐蚀性急剧下降, 例如, 从出炉到淬火槽的转移时间过长或水温高于 $40^{\circ} \mathrm{C}$ , 都会产生这种后果。淬火转移时间对材料腐蚀后强度损失的影响见图 2-1。

# 3 力学性能

3.1 技术标准规定的性能 见表 $3-1\sim$ 表3-4

表31  

<table><tr><td>θ/°C</td><td>25</td><td>100</td><td>200</td><td>700</td><td>...</td></tr><tr><td rowspan="2">λ/(W/(m·°C))状态</td><td>11</td><td>117</td><td>130</td><td>151</td><td>...</td></tr><tr><td>0</td><td>17:</td><td></td><td></td><td></td></tr></table>

图片摘要：该图主要展示 31。
![](images/d3cc9c738019b2e4697187866a02a92f3091aaa52f6c42ab695152f95df77006.jpg)  
厚度为 $0.6\mathrm{mm}$ 不包铝板；腐蚀条件：在 $3\% \mathrm{NiCl}$ 溶液中交替腐蚀  
图2-1 淬火转移时间对经济昼夜腐蚀后的合金力学性能的影响

<table><tr><td>技术标准</td><td>品种</td><td>试样状态</td><td>δ或d·mm</td><td>σb/MPa</td><td>σ1/MPa</td><td>δ</td></tr><tr><td rowspan="11">GB/T 3880-1997</td><td rowspan="11">轧制板材(正常包铝或工艺包铝)</td><td rowspan="2">O</td><td>0.5~2.9</td><td>≤225</td><td></td><td rowspan="2">2</td></tr><tr><td>&gt;2.9~10.0</td><td>≤235</td><td></td></tr><tr><td rowspan="2">T42</td><td>0.5~2.9</td><td>≥350</td><td>≥185</td><td>-</td></tr><tr><td>&gt;2.9~10.0</td><td>≥350</td><td>≥190</td><td>-</td></tr><tr><td rowspan="3">T3</td><td>0.5~1.6</td><td rowspan="3">≥375</td><td rowspan="3">≥21</td><td rowspan="3">-</td></tr><tr><td>&gt;1.6~2.9</td></tr><tr><td>&gt;2.9~10.0</td></tr><tr><td rowspan="2">T4</td><td>0.5~2.9</td><td>≥360</td><td>≥185</td><td>-</td></tr><tr><td>&gt;2.9~10.0</td><td>≥370</td><td>≥195</td><td>-</td></tr><tr><td rowspan="2">T42</td><td>&gt;4.5~10.0</td><td>≥350</td><td>≥195</td><td>1</td></tr><tr><td>&gt;10.0~12.5</td><td>≥370</td><td>≥215</td><td>1</td></tr></table>

续表3-1   

<table><tr><td>技术标准</td><td>品种</td><td>试样状态</td><td>δ或d·mm</td><td>σb/MPa</td><td>σPL2/MPa</td><td>δ</td></tr><tr><td rowspan="5">GB/T 3880-1997</td><td rowspan="2">轧制板材(正</td><td rowspan="2">T42</td><td>&gt;12.5~25.0</td><td>≥370</td><td>≥215</td><td>-11</td></tr><tr><td>&gt;25.0~40.0</td><td>≥330</td><td>≥195</td><td>-8</td></tr><tr><td>常包铝或工</td><td rowspan="2">T42</td><td>&gt;10.0~70.0</td><td>≥310</td><td>≥195</td><td>-6</td></tr><tr><td>艺包铝)</td><td>&gt;70.0~80.0</td><td>≥285</td><td>≥195</td><td>-4</td></tr><tr><td></td><td>F</td><td>&gt;1.5~150.0</td><td></td><td></td><td></td></tr><tr><td rowspan="4">GJB 2053-1994</td><td rowspan="4">板材</td><td rowspan="2">O</td><td>0.5~2.5</td><td>≤225</td><td>-</td><td>-12</td></tr><tr><td>≥2.5~6.5</td><td>≤235</td><td>-</td><td>-12</td></tr><tr><td rowspan="2">T4</td><td>0.5~2.5</td><td>≥365</td><td>≥185</td><td>-15</td></tr><tr><td>≥2.5~6.5</td><td>≥375</td><td>≥195</td><td>-15</td></tr><tr><td rowspan="7">GJB 2662-1996</td><td rowspan="7">厚板</td><td>O</td><td>7~10</td><td>≤235</td><td></td><td>-12</td></tr><tr><td>T4</td><td>7~10</td><td>≥370</td><td>≥195</td><td>-15</td></tr><tr><td rowspan="5">T4</td><td>7~10</td><td>≥355</td><td>≥186</td><td>-12</td></tr><tr><td>&gt;10~25</td><td>≥370</td><td>≥215</td><td>-11</td></tr><tr><td>&gt;25~40</td><td>≥335</td><td>≥196</td><td>-8</td></tr><tr><td>&gt;40~70</td><td>≥315</td><td>≥196</td><td>-6</td></tr><tr><td>&gt;70~80</td><td>≥285</td><td>≥196</td><td>-4</td></tr></table>

为 $\delta_{\mathrm{c}}$ 数据。

表32  

<table><tr><td>技术标准</td><td>品种</td><td>试样状态</td><td>δ或d. mm</td><td>σb/MPa</td><td>σp,2/MPa</td><td>δ小</td></tr><tr><td rowspan="3">GB/T 4437-1984</td><td rowspan="3">管材</td><td>O</td><td>所有</td><td>≤245</td><td>-</td><td>≥0.0</td></tr><tr><td rowspan="2">T4</td><td>≤120</td><td>≥355</td><td>≥195</td><td>≥12.0</td></tr><tr><td>&gt;120</td><td>≥375</td><td>≥215</td><td>≥10.0</td></tr><tr><td rowspan="3">GB 2381-1999</td><td rowspan="3">挤压管材(壁厚5~35mm)</td><td>O</td><td>25~250</td><td>≤245</td><td>-</td><td>≥10.0</td></tr><tr><td rowspan="2">T4</td><td>25~120</td><td>≥350</td><td>≥196</td><td>≥12.0</td></tr><tr><td>120~250</td><td>≥370</td><td>≥215</td><td>≥10.0</td></tr><tr><td rowspan="2">GB/T 3191-1998</td><td rowspan="2">挤压棒材2</td><td rowspan="2">T4</td><td>≤160</td><td>≥375</td><td>≥215</td><td>≥12</td></tr><tr><td>&gt;160</td><td>≥355</td><td>≥195</td><td>≥0</td></tr><tr><td rowspan="2">GB 2054-1994</td><td rowspan="2">挤压棒材</td><td rowspan="2">T4</td><td>5~150</td><td>≥375</td><td>≥215</td><td>≥12</td></tr><tr><td>&gt;150~250</td><td>≥340</td><td>≥200</td><td>≥8</td></tr><tr><td rowspan="3">HB 5202-1982</td><td rowspan="3">挤压棒材</td><td rowspan="3">T4</td><td>≤30</td><td>≥375</td><td>≥215</td><td>≥12</td></tr><tr><td>31~160</td><td>≥390</td><td>≥235</td><td>≥0</td></tr><tr><td>161~240</td><td>≥375</td><td>≥215</td><td>≥0</td></tr><tr><td>HB 5202-1982</td><td>高强度挤压棒材</td><td>T4</td><td>23~240</td><td>≥420</td><td>≥275</td><td>≥0</td></tr><tr><td rowspan="4">GJB 2507-1995</td><td rowspan="4">挤压型材</td><td>O</td><td>所有</td><td>≤245</td><td>-</td><td>≥12.0</td></tr><tr><td rowspan="3">T4</td><td>≤10.0</td><td>≥355</td><td>≥215</td><td>≥12.0</td></tr><tr><td>&gt;10.0~20.0</td><td>≥375</td><td>≥225</td><td>≥10.0</td></tr><tr><td>&gt;20.0</td><td>≥400</td><td>≥245</td><td>≥10.0</td></tr></table>

为 $\hat{\sigma}$ 数据  
2. 百径 $d \gg 150\mathrm{mm}$ 的棒材，其力学性能附报告单。

表3-3  

<table><tr><td rowspan="2">技术标准</td><td rowspan="2">品种</td><td rowspan="2">状态</td><td colspan="2">管材尺寸,mm</td><td rowspan="2">σ1/MPa</td><td rowspan="2">σp,2/MPa</td><td rowspan="2">δ</td></tr><tr><td>外径/d</td><td>壁厚/δ</td></tr><tr><td rowspan="8">GJB 2376-1995</td><td rowspan="8">冷拉管</td><td rowspan="4">F</td><td colspan="2">所有尺寸</td><td>≤245</td><td>-</td><td>≥1.0</td></tr><tr><td rowspan="3">≤22</td><td>≤1</td><td rowspan="3">≥375</td><td rowspan="3">≥195</td><td>≥15.0</td></tr><tr><td>1.5~2.0</td><td>-</td></tr><tr><td>≤1</td><td>≥14.0</td></tr><tr><td rowspan="4">T4</td><td rowspan="2">22~50</td><td>≤1</td><td rowspan="2">≥390</td><td rowspan="2">≥225</td><td>≥2.0</td></tr><tr><td>1.5~5.0</td><td>-</td></tr><tr><td>&gt;50</td><td>≤5.0</td><td>≥390</td><td>≥225</td><td>≥11.0</td></tr><tr><td colspan="2">型管</td><td>≤390</td><td>≥225</td><td>≥2.0</td></tr></table>

注：！壁厚 $\delta < 5\mathrm{mm}$ 的管材的室温纵向力学性能，由供需双方另行协商或附试验结果。  
2 外径 $d185\sim 300\mathrm{mm}$ ，其壁厚 $\delta < 3.25\mathrm{mm}$ 的管材，室温纵向力学性能由供需双方另行协商。

表34  

<table><tr><td rowspan="2">技术标准</td><td rowspan="2">品种</td><td rowspan="2">状态</td><td colspan="3">L</td><td colspan="3">LT</td><td colspan="3">ST</td><td>HBS</td></tr><tr><td>σb/MPa</td><td>σp0.2/MPa</td><td>δ/%</td><td>σb/MPa</td><td>σp0.2/MPa</td><td>δ/%</td><td>σb/MPa</td><td>δ/%</td><td></td><td></td></tr><tr><td rowspan="2">GJB 2351-1995</td><td rowspan="3">自由锻件</td><td rowspan="3">T4</td><td>355</td><td>-</td><td>10.0</td><td>335</td><td>-</td><td>5.0</td><td>315</td><td>4.0</td><td>9</td><td></td></tr><tr><td>355</td><td>-</td><td>10.0</td><td>335</td><td>-</td><td>5.0</td><td>315</td><td>4.0</td><td>9</td><td></td></tr><tr><td>HB 5204-1982</td><td>375</td><td>-</td><td>11.0</td><td>335</td><td>-</td><td>5.0</td><td>315</td><td>4.0</td><td>9</td><td></td></tr><tr><td rowspan="2">GJB 2351-1995</td><td rowspan="2">模锻件</td><td rowspan="2">T4</td><td>375</td><td>195</td><td>12.0</td><td>355</td><td>175</td><td>6.0</td><td>325</td><td>5.0</td><td>9</td><td></td></tr><tr><td>375</td><td>196</td><td>12.0</td><td>355</td><td>177</td><td>6.0</td><td>325</td><td>5.0</td><td>9</td><td></td></tr><tr><td>HB 5204-1982</td><td></td><td></td><td>390</td><td>205</td><td>13.0</td><td>355</td><td>175</td><td>6.0</td><td>325</td><td>5.0</td><td>9</td><td></td></tr><tr><td>GJB 2380-1995</td><td>桨叶模锻件</td><td>T4</td><td>355</td><td>-</td><td>1.0</td><td>-</td><td>-</td><td>-</td><td>-</td><td>-</td><td>9</td><td></td></tr></table>

# 3.2 室温及各种温度下的力学性能

# 3.2.1 硬度 锻件在T4状态下的硬度HBS[15]

# 3.2.2 拉伸性能

3.2.2.1 室温拉伸性能见表 $3-5\sim$ 表3-9。

表35  

<table><tr><td rowspan="2">品种</td><td rowspan="2">状态</td><td rowspan="2">厚度/mm</td><td colspan="5">σ1</td><td colspan="5">σF2</td><td>δ1</td><td>n</td></tr><tr><td>Xmin</td><td>max</td><td>s</td><td>C1</td><td>MPa</td><td>Xmin</td><td>max</td><td>s</td><td>Cv</td><td>Cv</td><td>t</td><td>t</td></tr><tr><td rowspan="5">板材</td><td rowspan="5">Γ42</td><td>1.0</td><td>364</td><td>35.5</td><td>388</td><td>7.26</td><td>201</td><td>190</td><td>225</td><td>6.47</td><td>0.032</td><td>24.5</td><td>-</td><td>-</td></tr><tr><td>1.2</td><td>362</td><td>354</td><td>374</td><td>-</td><td>203</td><td>197</td><td>223</td><td>-</td><td>-</td><td>23</td><td>t</td><td>-</td></tr><tr><td>1.5</td><td>373</td><td>362</td><td>381</td><td>-</td><td>205</td><td>191</td><td>214</td><td>-</td><td>-</td><td>24.5</td><td>-</td><td>-</td></tr><tr><td>2.0</td><td>380</td><td>367</td><td>392</td><td>-</td><td>214</td><td>201</td><td>226</td><td>-</td><td>-</td><td>21.5</td><td>-</td><td>-</td></tr><tr><td>3.0</td><td>390</td><td>379</td><td>398</td><td>-</td><td>222</td><td>215</td><td>235</td><td>-</td><td>-</td><td>21.5</td><td>-</td><td>-</td></tr></table>

表3-615  

<table><tr><td rowspan="2">品种</td><td rowspan="2">状态</td><td rowspan="2">规格/mm</td><td colspan="3">σb,MPa</td><td colspan="3">σp0.2/MPa</td><td colspan="3">δ1/%</td></tr><tr><td>X</td><td>min</td><td>max</td><td>X</td><td>min</td><td>max</td><td>X</td><td>min</td><td>max</td></tr><tr><td rowspan="14">管材</td><td rowspan="14">T4</td><td>φ22×2</td><td>189</td><td>470</td><td>510</td><td>328</td><td>306</td><td>361</td><td>16.3</td><td>15.3</td><td>17.7</td></tr><tr><td>φ24×5</td><td>387</td><td>378</td><td>394</td><td>273</td><td>238</td><td>2630</td><td>21.1</td><td>20.8</td><td>22.8</td></tr><tr><td>φ30×1</td><td>475</td><td>417</td><td>4930</td><td>366</td><td>347</td><td>384</td><td>12.7</td><td>12.0</td><td>13.7</td></tr><tr><td>φ30×2</td><td>456</td><td>451</td><td>467</td><td>348</td><td>325</td><td>356</td><td>17.2</td><td>16.0</td><td>21.7</td></tr><tr><td>φ32×2</td><td>510</td><td>503</td><td>520</td><td>394</td><td>388</td><td>401</td><td>14.7</td><td>13.5</td><td>15.2</td></tr><tr><td>φ34×4</td><td>418</td><td>412</td><td>424</td><td>317</td><td>306</td><td>332</td><td>18.0</td><td>15.7</td><td>19.6</td></tr><tr><td>φ40×10</td><td>491</td><td>488</td><td>4940</td><td>339</td><td></td><td>-</td><td>13.7</td><td></td><td></td></tr><tr><td>φ41×10</td><td>479</td><td>451</td><td>540</td><td>342</td><td>305</td><td>376</td><td>15.0</td><td>13.6</td><td>16.4</td></tr><tr><td>φ65×4.5</td><td>413</td><td>400</td><td>426</td><td>275</td><td>258</td><td>290</td><td>20.7</td><td>18.2</td><td>22.2</td></tr><tr><td>φ70×5</td><td>420</td><td>409</td><td>428</td><td>273</td><td>257</td><td>282</td><td>21.1</td><td>20.5</td><td>22.7</td></tr><tr><td>φ77×5</td><td>403</td><td>378</td><td>482</td><td>267</td><td>237</td><td>288</td><td>21.7</td><td>18.9</td><td>21.4</td></tr><tr><td>φ85×7.5</td><td>514</td><td>496</td><td>526</td><td>359</td><td>349</td><td>380</td><td>15.6</td><td>14.0</td><td>17.0</td></tr><tr><td>φ115×15</td><td>403</td><td>391</td><td>4160</td><td>277</td><td>257</td><td>294</td><td>17.3</td><td>16.0</td><td>20.6</td></tr><tr><td>φ142×10</td><td>468</td><td>464</td><td>470</td><td>3163</td><td>312</td><td>323</td><td>18.3</td><td>17.8</td><td>18.8</td></tr></table>

表37[13-14]  

<table><tr><td rowspan="2">品种</td><td rowspan="2">状态</td><td rowspan="2">直径d/mm</td><td colspan="3">σb/MPa</td><td colspan="3">σpn./MPa</td><td colspan="3">δ10/%</td></tr><tr><td>X</td><td>min</td><td>max</td><td>X</td><td>min</td><td>max</td><td>X</td><td>min</td><td>max</td></tr><tr><td rowspan="17">棒材</td><td rowspan="17">O</td><td>9</td><td>518</td><td>508</td><td>527</td><td>363</td><td>343</td><td>378</td><td>14.1</td><td>13.0</td><td>15.0</td></tr><tr><td>16</td><td>453</td><td>446</td><td>482</td><td>317</td><td>308</td><td>335</td><td>19.9</td><td>19.4</td><td>20.5</td></tr><tr><td>22</td><td>480</td><td>475</td><td>483</td><td>326</td><td>312</td><td>334</td><td>17.6</td><td>16.6</td><td>18.7</td></tr><tr><td>24</td><td>473</td><td>458</td><td>487</td><td>322</td><td>309</td><td>329</td><td>16.4</td><td>13.2</td><td>18.7</td></tr><tr><td>32</td><td>516</td><td>515</td><td>517</td><td>365</td><td>358</td><td>371</td><td>18.0</td><td>-</td><td>-</td></tr><tr><td>28</td><td>477</td><td>448</td><td>515</td><td>329</td><td>303</td><td>371</td><td>15.5</td><td>13.3</td><td>17.7</td></tr><tr><td>30</td><td>481</td><td>464</td><td>499</td><td>359</td><td>348</td><td>374</td><td>15.8</td><td>13.5</td><td>17.5</td></tr><tr><td>36</td><td>496</td><td>472</td><td>535</td><td>357</td><td>348</td><td>366</td><td>16.0</td><td>14.2</td><td>17.2</td></tr><tr><td>55</td><td>470</td><td>462</td><td>482</td><td>349</td><td>334</td><td>376</td><td>14.7</td><td>14.2</td><td>15.5</td></tr><tr><td>60</td><td>448</td><td>445</td><td>450</td><td>291</td><td>188</td><td>293</td><td>17.5</td><td>17.2</td><td>17.7</td></tr><tr><td>62</td><td>446</td><td>432</td><td>460</td><td>353</td><td>334</td><td>371</td><td>11.7</td><td>11.2</td><td>12.7</td></tr><tr><td>63</td><td>447</td><td>438</td><td>464</td><td>303</td><td>292</td><td>313</td><td>17.1</td><td>16.2</td><td>18.0</td></tr><tr><td>65</td><td>459</td><td>445</td><td>470</td><td>352</td><td>321</td><td>363</td><td>14.9</td><td>13.5</td><td>17.7</td></tr><tr><td>66</td><td>456</td><td>444</td><td>467</td><td>317</td><td>314</td><td>321</td><td>17.0</td><td>16.7</td><td>17.2</td></tr><tr><td>70</td><td>435</td><td>422</td><td>447</td><td>282</td><td>271</td><td>290</td><td>17.6</td><td>17.0</td><td>18.5</td></tr><tr><td>75</td><td>435</td><td>126</td><td>439</td><td>296</td><td>-</td><td>-</td><td>17.8</td><td>-</td><td>-</td></tr><tr><td>80</td><td>438</td><td>410</td><td>465</td><td>343</td><td>316</td><td>371</td><td>14.4</td><td>11.7</td><td>15.7</td></tr></table>

续表3-7   

<table><tr><td rowspan="2">品种</td><td rowspan="2">状态</td><td rowspan="2">直径d/mm</td><td colspan="3">αL·MPa</td><td colspan="3">αP0·MPa</td><td colspan="3">δm,°</td></tr><tr><td>X</td><td>min</td><td>max</td><td>X</td><td>min</td><td>max</td><td>X</td><td>min</td><td>max</td></tr><tr><td rowspan="19">棒材</td><td rowspan="19">T4</td><td>85</td><td>432</td><td>-</td><td>-</td><td>338</td><td>-</td><td>-</td><td>13.4</td><td>-</td><td>-</td></tr><tr><td>90</td><td>433</td><td>420</td><td>445</td><td>315</td><td>312</td><td>321</td><td>14.6</td><td>12.2</td><td>16.2</td></tr><tr><td>95</td><td>460</td><td>-</td><td>-</td><td>328</td><td>-</td><td>-</td><td>18.0</td><td>-</td><td>-</td></tr><tr><td>100</td><td>457</td><td>431</td><td>500</td><td>316</td><td>303</td><td>345</td><td>15.2</td><td>12.5</td><td>17.0</td></tr><tr><td>110</td><td>445</td><td>396</td><td>464</td><td>321</td><td>297</td><td>350</td><td>16.0</td><td>14.7</td><td>18.0</td></tr><tr><td>115</td><td>455</td><td>443</td><td>460</td><td>317</td><td>303</td><td>330</td><td>16.9</td><td>15.0</td><td>18.0</td></tr><tr><td>120</td><td>423</td><td>407</td><td>436</td><td>321</td><td>303</td><td>332</td><td>15.0</td><td>11.7</td><td>17.5</td></tr><tr><td>125</td><td>435</td><td>426</td><td>440</td><td>328</td><td>300</td><td>342</td><td>14.9</td><td>13.7</td><td>17.0</td></tr><tr><td>135</td><td>437</td><td>-</td><td>-</td><td>312</td><td>-</td><td>-</td><td>16.2</td><td>-</td><td>-</td></tr><tr><td>150</td><td>415</td><td>398</td><td>449</td><td>303</td><td>285</td><td>319</td><td>15.6</td><td>14.5</td><td>16.0</td></tr><tr><td>160</td><td>435</td><td>-</td><td>-</td><td>300</td><td>-</td><td>-</td><td>18.2</td><td>-</td><td>-</td></tr><tr><td>170</td><td>431</td><td>422</td><td>440</td><td>314</td><td>305</td><td>322</td><td>13.9</td><td>13.0</td><td>14.7</td></tr><tr><td>180</td><td>426</td><td>420</td><td>430</td><td>293</td><td>272</td><td>313</td><td>16.0</td><td>13.7</td><td>18.0</td></tr><tr><td>190</td><td>457</td><td>450</td><td>462</td><td>323</td><td>305</td><td>337</td><td>15.2</td><td>15.0</td><td>15.7</td></tr><tr><td>200</td><td>462</td><td>438</td><td>488</td><td>319</td><td>297</td><td>342</td><td>15.9</td><td>15.2</td><td>16.5</td></tr><tr><td>210</td><td>453</td><td>-</td><td>-</td><td>309</td><td>-</td><td>-</td><td>15.0</td><td>-</td><td>-</td></tr><tr><td>220</td><td>407</td><td>361</td><td>441</td><td>305</td><td>251</td><td>309</td><td>15.0</td><td>-</td><td>-</td></tr><tr><td>240</td><td>358</td><td>-</td><td>-</td><td>233</td><td>-</td><td>-</td><td>14.5</td><td>-</td><td>-</td></tr><tr><td>250</td><td>386</td><td>373</td><td>412</td><td>271</td><td>252</td><td>287</td><td>14.6</td><td>13.5</td><td>15.5</td></tr></table>

表3-867  

<table><tr><td rowspan="3">品种</td><td rowspan="3">状态</td><td rowspan="3">直径/mm</td><td colspan="5">σb</td><td rowspan="3">δ1</td><td rowspan="3">s</td></tr><tr><td>X</td><td>min</td><td>max</td><td>s</td><td>C1</td></tr><tr><td colspan="5">MPa</td></tr><tr><td>棒材</td><td>T4</td><td>22~60</td><td>492</td><td>459</td><td>549</td><td>27.0</td><td>1.056</td><td>15</td><td>1</td></tr></table>

表3-9  

<table><tr><td rowspan="3">品种</td><td rowspan="3">取样部位</td><td colspan="5">σh</td><td rowspan="3">δ 1/2</td></tr><tr><td>X</td><td>min</td><td>max</td><td>s</td><td>C</td></tr><tr><td colspan="5">MPa</td></tr><tr><td>螺旋桨桨叶模锻件</td><td>叶尖余量取样处</td><td>418</td><td>359</td><td>478</td><td>26.08</td><td>0.062</td><td>22.71</td></tr></table>

3.2.2.1.1 合金的棒材、型材、管材的应力-应变曲线见图31～图3-3

3.2.2.2 各种温度下的拉伸性能见表3-10和表3-11。

图片摘要：该图主要展示 3 9。
![](images/c495462e2ad6669bb02b34d6f93dce6d8c17185bd3954741e49ad8863883572c.jpg)  
图3-1 2A11合金棒材的应力-应变曲线

表3-10  

<table><tr><td>\( t_0 \)</td><td>\( t_1 \)</td><td rowspan="2">\( \sigma_{\mathrm {b}}/ \)MPa</td><td rowspan="2">\( \sigma_{\mathrm {P},2} \)/MPa</td><td rowspan="2">\( \sigma_{\mathrm {P}}^{\prime } \)MPa</td><td rowspan="2">\( \delta_{1,2} \)%</td><td rowspan="2">\( \psi_0 \)%</td></tr><tr><td>C</td><td>h</td></tr><tr><td>10</td><td>4</td><td>427</td><td>221</td><td>152</td><td>22</td><td>27</td></tr><tr><td>100</td><td>6</td><td>368</td><td>191</td><td>93</td><td>25</td><td>28</td></tr><tr><td>150</td><td>4</td><td>324</td><td>177</td><td>64</td><td>27</td><td>42</td></tr><tr><td>200</td><td>4</td><td>275</td><td>-</td><td>37</td><td>19</td><td>51</td></tr><tr><td>250</td><td>4</td><td>137</td><td>108</td><td>-</td><td>33</td><td>83</td></tr></table>

图片摘要：该图主要展示 3 10。
![](images/f8ecfe502d1d1d0abd10c9ea0c3dd67b6db2df3169cadaa1016ba2e936d7f929.jpg)  
图3-2 2A11合金薄壁型材应力应变曲线

图片摘要：该图主要展示 3 2 2A11合金薄壁型材应力应变曲线。
![](images/2b5823ea65ff7dfe2a04c191c9270d04eb80c4835872377a78ac93d808b1f24c.jpg)  
图3-3 2A11合金管材应力-应变曲线

表311  

<table><tr><td>品种</td><td>状态</td><td>θ°C</td><td>σp,2/MPa</td><td>σp/MPa</td><td>δ/%</td><td>品种</td><td>状态</td><td>θ°C</td><td>σp,2/MPa</td><td>σp/MPa</td><td>δ</td></tr><tr><td rowspan="4">锻件</td><td rowspan="4">T1</td><td>196</td><td>539</td><td>353</td><td>21</td><td rowspan="4">锻件</td><td rowspan="4">T1</td><td>200</td><td>.47</td><td>108</td><td>28</td></tr><tr><td>70</td><td>411</td><td>275</td><td>19</td><td>250</td><td>88</td><td>64</td><td>17</td></tr><tr><td>20</td><td>402</td><td>245</td><td>15</td><td>300</td><td>.9</td><td>34</td><td>27</td></tr><tr><td>150</td><td>275</td><td>206</td><td>16</td><td></td><td></td><td></td><td></td></tr></table>

3.2.3 压缩性能 模锻件于T4状态下的 $\sigma_{\mathrm{c}} = 981\mathrm{MPa}$

3.2.4冲击性能自由锻件和模锻件于T4状态下的冲击韧性 $a_{\mathrm{Kl}} = 290\mathrm{kJ / m^2}$ ；螺旋桨桨叶模锻件的冲击韧性 $a_{\mathrm{kl}} = 280\sim 340\mathrm{kJ / m^{2[3,10]}}$ 。

3.2.5 扭转与剪切性能见表3-12。  
3.3 持久和蠕变性能  
3.4 疲劳性能  
3.4.1 高周疲劳性能见表3-13。  
3.5 弹性模量

表3-12  

<table><tr><td>品种</td><td>状态</td><td>\( {\tau }_{\mathrm{b}}/\mathrm{{MPa}} \)</td><td>\( {\tau }_{1/3}/\mathrm{{MPa}} \)</td><td>\( \tau \) MPa</td></tr><tr><td>锻件</td><td>T4</td><td>573</td><td>177</td><td>267</td></tr></table>

表313  

<table><tr><td>品种</td><td>状态</td><td>θ/C</td><td>N/周</td><td>σ1/MPa</td><td>σ1H-1/MPa</td><td>δ</td></tr><tr><td>--</td><td>T4</td><td>20</td><td>2×10-7</td><td>123</td><td rowspan="2">88</td><td></td></tr><tr><td>桨叶模锻件</td><td>T4</td><td>20</td><td>2×10-7</td><td>167</td><td></td></tr></table>

为缺口半圆形凹槽形状。

3.5.1 弹性模量 模锻件的 $E = 69\mathrm{GPa}^{\text{3}}$   
3.5.2 切变模量 模锻件的 $G = 26\mathrm{GPa}^{\tau,4}$   
3.5.3 泊松比 模锻件的 $\mu = 0.31^{\text{一}}$

# 4 组织结构

4.1 相变温度  
4.2 时间-温度-组织转变曲线  
4.3 合金组织结构 在铸造生产条件下，结晶处于不平衡状态，除 $\alpha$ -Al外，合金可出现二元及一元共晶体。随后冷却时，从固溶体析出 $\mathrm{CuAl_2}$ 和少量 $\mathrm{Mg_2Si, S(Al_2CuMg)}$ 等强化相。此外，存在 $\mathrm{AlMnSiFe, Al_2Cu_2Fe}$ 等不溶相。在固溶处理温度保温时，强化相的基本部分转入固溶体，剩余的强化相和其他不溶相，在金相观察中呈现为小质点[9,11-1]。

# 5 工艺性能与要求

5.1 成形性能 在退火、新淬火和热态下的工艺塑性尚好，在时效状态塑性较低。在压力机上的锻造温度为 $470 \sim 420^{\circ} \mathrm{C}$ ，在锤上的锻造温度为 $450 \sim 380^{\circ} \mathrm{C}$ 。  
5.2 焊接性能 合金点焊焊接性能较好，用2A11焊料进行气焊和氩弧焊时，有形成结晶裂缝倾向。用4A01合金作焊料时，裂缝形成的倾向小。焊缝的气密性合格。焊接接头的抗拉强度，如焊后不经热处理，为基体材料强度的 $60\% \sim 70\%$ ；如在焊后重新固溶热处理加自然时效，则为 $90\% \sim 95\%$ 焊缝的塑性较低。  
5.3 零件热处理工艺 对制品的退火温度和冷却速度应严格控制，以免发生某种程度的不完全淬火。如对已经热处理强化制品进行退火，则应在 $400 \sim 420^{\circ} \mathrm{C}$ 温度加热保温，随后以不大于 $100^{\circ} \mathrm{C} \cdot \mathrm{h}$ 的速率冷却，但这种退火所得制品的塑性终究不如未经热处理强化退火制品塑性好。

固溶处理温度上限离合金开始熔化温度仅 $8^{\circ}C$ ，所以必须严格控制加热装置各部分的工作温度。

5.4 表面处理工艺 同一般铝合金。  
5.5 切削加工及磨削性能 T4 状态时切削性能较好, 退火状态时变差。

# 参考文献

1 铝及铝、镁合金挤压型材图册，中国有色金属工业总公司.1984  
2 CnpaBOHnK no MaHHHOCTpOHTbHbM MaTePhaHaAM, TOM2, HOp peI. IoroOnHa

Vekceeha 1.11, MVIHIT3, 1959, pp. 21   
3BHAM.航空材料手册 第二册：有色合金.1965.56～63  
4ΦpuaHep H. H.AaMHOHOBHe JcfoPMpyemHe KOeHTpyEHHHHe eHtab, Metay p10n, 1979, ctp. 24   
5 西南铝加工厂. 工业生产检验数据: 变铝 12-86.1986  
6沈阳飞机制造公司．工业生产检验数据：变铝01-86.1985  
7南昌飞机制造公司，工业生产检验数据：变铝02-86.1983  
8 东北轻合金加工厂，工业生产检验数据：变铝08-86.1986  
9 AIOHmHHeBcIaBB, IpoAaTeHbE TeOpMpyeMb, CheuHbE 10rReIb. aHOMHHeBc cIaBB, CpaBcHoe pyKoBO tHO, Ht. peL, KBaOBp. H. PhraepH. H, MetaLy prn, 1972, cP, 432, 420, 92, 107, 105, 106   
10 北京航空材料研究所．铝合金螺旋桨轧制桨叶与模锻桨叶性能对比，1977  
11 MaBae M. B. MetaIaorpaipnppmbir HHHbK MetaI Rn H cHpaOB,MetaIy prn8,1970,ctp.64   
12 BouBap A. Metaioegehne, MetaLyprnai, 1956, c.p.40   
13 西北铝加工厂. 工业生产检验数据: 铝镁合金 12-99.1999  
14 西南铝加工厂. 工业生产检验数据: 铝镁合金 13-99.1999  
15 西安航空发动机（集团）有限公司，工业生产检验数据：铝镁合金04-99. 1999

# 2A12

# 1 概述

2A12是可热处理强化铝合金，经固溶热处理、自然时效或人工时效后具有较高的强度。该合金还具有良好的塑性成形能力和机械加工性能，能够获得各种类型的制品，因而它是航空工业中使用最广泛的铝合金之一。该合金在高温下的软化倾向小，可用作受热部件。2A12合金的抗腐蚀能力较差，对耐腐蚀性能要求较严格的零件，应采用包铝的薄板、条材和厚板。合金的点焊性能良好而熔焊性能较差

该合金大多在自然时效状态下使用，当工作温度或在工艺过程中，加热温度超过100℃时，建议采用人工时效状态，以免过于降低耐腐蚀性能。

1.1 材料牌号 2A12。  
1.2 相近牌号 [16（俄罗斯），2024（美国）DTD5090（英国）]

1.3 材料的技术标准

GB/T3190 1996《变形铝及铝合金化学成分》

GB/T3191-1998《铝及铝合金挤压棒材）

C.B/T3880-1997《铝及铝合金轧制板材》

$\mathrm{(G / B / T4436 - 1995}$ 《铝及铝合金管材外形尺寸及允许偏差》

GB/T4437.1-2000《铝及铝合金热挤压管 第一部分：无缝圆管/

GJB 1741-1993 《铝合金预拉伸板规范》

GJB2053-1994《航空航天用铝合金薄板规范》

GJB2054-1994《航空航天用铝合金棒材规范》

GJB 2056 1994 《铝合金阶段变截面型材规范》

GJB2351 1995《航空航天用铝合金锻件规范》

GJB 2379 1995 《航空航天用铝及铝合金拉制(轧制)管材规范》

GJB2381-1995《航空航天用铝及铝合金挤压管材规范》

GJB 2507 1995 《航空航天用铝合金挤压型材规范》

GJB2662 1996《航空航天用铝合金厚板规范》

GJB2663-1996 《航空用铝合金大规格型材规范》

GJB 3424-1998 《航空用铝合金变断面板材规范》

HB 5202-1982《航空用铝及铝合金挤压棒材》

HB 5204-1982 《航空用铝合金锻件和模锻件》

HB5300-1985《LY12MCS、LY12CS、LY16MCGS铝合金挤压型材》

HB 5301--1985 《LY12MCS、LY16MCGS 铝合金板材》

Q/S 105-1983 《歼击机用铝合金预拉伸板》

Q/S 106-1983 《可热处理强化铝合金预拉伸板》

Q/6S 401-1984 《航空用铝合金预拉伸板》

1.4 化学成分 合金化学成分按GB/T3190--1996，见表11。

表11  

<table><tr><td rowspan="2">Si</td><td rowspan="2">Fe</td><td rowspan="2">Cu</td><td rowspan="2">Mn</td><td rowspan="2">Mg</td><td rowspan="2">Ni</td><td rowspan="2">Zn</td><td rowspan="2">Fe + Ni</td><td rowspan="2">Ti</td><td colspan="3">其他</td></tr><tr><td>单个</td><td>合计</td><td></td></tr><tr><td>0.50</td><td>0.50</td><td>3.8~4.9</td><td>0.30~0.9</td><td>1.2~1.8</td><td>0.10</td><td>0.10</td><td>0.50</td><td>0.15</td><td>0.05</td><td>0.10</td><td>余量</td></tr></table>

# 1.5 热处理制度

1.5.1 退火 按HB/Z5126-1979《变形铝合金热处理》，不完全退火制度： $350\sim 380^{\circ}C$ ，保温 $1\sim 3h$ ，空冷。完全退火制度： $390\sim 450^{\circ}C$ ，保温 $0.5\sim 1.5h$ ，以不大于 $30^{\circ}C / h$ 的冷却速度冷至 $260^{\circ}C$ 以下再出炉空冷。按GJB1694—1993《变形铝合金热处理规范》，退火制度： $350\sim 410^{\circ}C$ ，保温 $0.5\sim 1.5h$ ，仍不大于 $30^{\circ}C / h$ 的冷却速度冷至 $260^{\circ}C$ 以下再出炉空冷。

1.5.2固溶处理按HB/Z5126-1979，固溶处理制度：薄板 $495\sim 503C$ ，厚板及挤压件 $\text{出} _ { \text{出} }$ $503C$ ，水冷。按GJB1694—1993, $490\sim 500C$ ，水冷，板材可采用 $492\sim 502C$ .水冷.

1.5.3 时效 按HB/Z5126-1979或GJB1694-1993执行，自然时效：室温下96h以上。人工时效：板材 $185\sim 195\mathrm{C},12\mathrm{h}$ 。挤压件 $185\sim 195\mathrm{C},6\mathrm{h}$ 。按HB5300-1985，T62型材人工时效 $185\sim 195\mathrm{C},$ $12\mathrm{h}$ 。T6型材人工时效 $185\sim 195\mathrm{C},6\sim 12\mathrm{h}$ 。

1.6 品种规格与供应状态 见表1-2。

表12  

<table><tr><td>技术标准</td><td>品种</td><td>供应状态</td><td>δ或d/mm</td></tr><tr><td rowspan="2">GB/T 3880-1997</td><td rowspan="2">板材</td><td>O,T4,T3</td><td>&gt;0.5~10.0</td></tr><tr><td>F,H12</td><td>&gt;1.5~150.0</td></tr><tr><td rowspan="3">GJB 2053-1994</td><td rowspan="3">薄板</td><td>T4</td><td>0.3~0.5</td></tr><tr><td>O,T4</td><td>0.5~6.5</td></tr><tr><td>T0</td><td>2.0~4.0</td></tr></table>

续表12   

<table><tr><td>技术标准</td><td colspan="2">品种</td><td>供应状态</td><td>δ或d/mm</td></tr><tr><td>GJB 2662-1996</td><td colspan="2">厚板</td><td>O,T4H112</td><td>7~107~80</td></tr><tr><td>GJB 3124-1998</td><td colspan="2">变截面板材</td><td>O,T4</td><td>厚端≤5.0薄端</td></tr><tr><td>HB 5501-1985</td><td colspan="2">板材</td><td>T62</td><td>≤2.5</td></tr><tr><td>GJB 1741-1993</td><td colspan="2">预拉伸板</td><td>T351&#x27;</td><td>6.5~45</td></tr><tr><td>Q/S 105-1983</td><td colspan="2">预拉伸板</td><td>T351</td><td>6~10</td></tr><tr><td>Q/S 106-1983</td><td colspan="2">预拉伸板</td><td>T351&#x27;</td><td>6.5~40</td></tr><tr><td>Q/6S 101-1984</td><td colspan="2">预拉伸板</td><td>T351</td><td>5~100</td></tr><tr><td rowspan="8">GB/T 3191-1998</td><td rowspan="4">普通棒材</td><td rowspan="2">圆棒</td><td>H112,F</td><td>5~80</td></tr><tr><td>T4</td><td>5~150</td></tr><tr><td>方棒</td><td>H112,F</td><td>5~200</td></tr><tr><td>六角棒</td><td>T4</td><td>5~120</td></tr><tr><td rowspan="4">高强度棒材</td><td rowspan="2">圆棒</td><td>H112,F</td><td>20~160</td></tr><tr><td>T4</td><td>20~120</td></tr><tr><td>方棒</td><td>H112,F</td><td>20~100</td></tr><tr><td>六角棒</td><td>T4</td><td>20~100</td></tr><tr><td rowspan="7">GJB 2054-1994</td><td rowspan="4">普通棒材</td><td rowspan="2">圆棒</td><td>H112</td><td>5~350</td></tr><tr><td>T4</td><td>5~150</td></tr><tr><td>方棒</td><td>H112</td><td>5~200</td></tr><tr><td>六角棒</td><td>T4</td><td>5~120</td></tr><tr><td rowspan="3">高强度棒材</td><td>圆棒</td><td>H112,T4</td><td>20~150</td></tr><tr><td>方棒</td><td rowspan="2">H112,T4</td><td rowspan="2">20~100</td></tr><tr><td>六角棒</td></tr><tr><td rowspan="2">HB 5292-1982</td><td colspan="2">普通棒材</td><td>H112,F,T4</td><td>d≤240</td></tr><tr><td colspan="2">高强度棒材</td><td>T4</td><td>23~240</td></tr><tr><td>GJB 2507-1995</td><td colspan="2">挤压型材</td><td>H112,O,T4</td><td>所有</td></tr><tr><td>HB 5300-1985</td><td colspan="2">挤压型材</td><td>T62,T6</td><td>壁厚≤5</td></tr><tr><td>GJB 2056-1994</td><td colspan="2">阶段变截面型材</td><td>T4</td><td>1.5~25.0</td></tr><tr><td>GJB 2663-1996</td><td colspan="2">大规格型材</td><td>T4</td><td>截面积大于5m²</td></tr><tr><td>GB/T 4437.1-2000</td><td colspan="2">挤压管材</td><td>H112,T4,O</td><td>所有壁厚</td></tr><tr><td>GJB 2381-1995</td><td colspan="2">挤压管材</td><td>H112,O,T4</td><td>外径25~250,壁厚≤5</td></tr><tr><td rowspan="2">GJB 2379-1995</td><td rowspan="2" colspan="2">拉制管材</td><td>O</td><td>所有</td></tr><tr><td>T4</td><td>壁厚≤5.0mm</td></tr><tr><td>GJB 2351-1995HB 5201-1982</td><td colspan="2">锻件,模锻件</td><td>T4</td><td>按协议</td></tr></table>

1 不包铅  
2. 挤压圆 $d$ 为直径, 榫挤压方棒和六角棒材 $d$ 为内切圆直径。

1.7 熔炼与铸造工艺 通常用坩埚炉、反射炉熔炼，用半连续铸造法，铸成适合于加工的各种形状及尺寸的铸锭。熔炼温度： $700 \sim 745^{\circ} \mathrm{C}$ ，铸造温度：扁铸锭 $690 \sim 710^{\circ} \mathrm{C}$ ，圆铸锭 $720 \sim 740^{\circ} \mathrm{C}$   
1.8 应用概况与特殊要求 合金的板材、棒材、型材及管材，50年代中期就成功地用于航空工业长期以来，合金材料用于制造各种类型飞机的主要受力构件，如蒙皮、隔框、翼肋、翼梁、骨架零件，也用来制造一些非主要受力构件。

随着航空工业的发展，合金制品种类也在不断增加。为适应新机种的需要，人工时效状态的薄板和型材、消除应力的部分规格厚板材，已研制成功并装机使用。

该合金制品的短横向，具有比较低的力学性能和抗应力腐蚀性能。 $\delta = 6.4\mathrm{mm}$ 的制品，通常建议用人1时效状态，因为高温时效有助于消除在淬火时产生的残余应力。此外，对于高温长期须保持精密配合的零部件，应使用稳定的热处理（T7）状态。

# 2 物理及化学性能

# 2.1 热性能

2.1.1 熔化温度范围 502～638℃  
2.1.2 热导率 见表2-1。  
2.1.3 比热容 见表2-2。  
2.1.4 线膨胀系数 见表2-3。  
2.2 密度 $\rho = 2.8\mathrm{g / cm}$   
2.3 电性能  
2.3.1 电阻率 见表2-4。  
2.3.2 导电率 T1 状态 $30\%$ ，O状态 $50\%$ （与国际标准铜导电率之比）。  
2.4 磁性能 无磁性。  
2.5 化学性能

表2-1  

<table><tr><td colspan="2">θ (°)</td><td>25</td></tr><tr><td rowspan="2">λ (W/(m·(°))</td><td rowspan="2">状态</td><td>1.21</td></tr><tr><td>.45</td></tr></table>

表22  

<table><tr><td>θi</td><td>100</td><td>2000</td><td>3000</td><td>3</td></tr><tr><td>J/(J/(kg·C))</td><td>921</td><td>1045</td><td>1130</td><td>1172</td></tr></table>

表23  

<table><tr><td>θi(t)</td><td>-50~20</td><td>20~100</td><td>20~200</td><td>...</td></tr><tr><td>t=10^-3(s)</td><td>21.4</td><td>22.7</td><td>23.8</td><td>?4</td></tr></table>

表24  

<table><tr><td>合金状态</td><td>ρ′(nΩ·m)</td><td>合金状态</td><td>ρ′(nΩ·m)</td></tr><tr><td>T4</td><td>73</td><td>()</td><td>44</td></tr></table>

2.5.1 耐腐蚀性能 合金耐腐蚀性能是较差的，它对应力腐蚀、晶间腐蚀和剥蚀都比较敏感。因此，在腐蚀性环境中，使用有包铝的板材和适当的表面保护，如阳极化和涂漆以提高制品的抗腐蚀性能。合金的抗腐蚀性能与热处理关系密切，低的淬火速度导致出现晶间腐蚀和降低抗应力腐蚀性能。此外，合金的应力腐蚀抗力，受载方向的影响很大。短横向应力引起最大的敏感性

2.5.1.1 $\delta 2\mathrm{mm}$ 板材经不同稳定化制度处理后的耐腐蚀性能，见表2.5

表2-5  

<table><tr><td rowspan="3">板材状态</td><td colspan="2">稳定化处理</td><td colspan="3">应力腐蚀</td><td colspan="2">强度损失</td><td rowspan="3">板材状态</td><td colspan="2">稳定化处理</td><td colspan="3">应力腐蚀</td><td>强度损失</td></tr><tr><td rowspan="2">θ/°C</td><td rowspan="2">t/h</td><td rowspan="2">试验应力/MPa</td><td colspan="2">断裂时间/h</td><td rowspan="2" colspan="2">σ1δ</td><td rowspan="2">θ′(°C)</td><td rowspan="2">t/h</td><td rowspan="2">试验应力/MPa</td><td colspan="2">断裂时间/h</td><td rowspan="2">σ1δ</td></tr><tr><td>最大~最小</td><td>平均</td><td>最大~最小</td><td>平均</td></tr><tr><td rowspan="5">T42</td><td>-</td><td>-</td><td>223</td><td>407~236</td><td>331</td><td>16</td><td>63</td><td rowspan="5">T62</td><td rowspan="2">-</td><td rowspan="2">-</td><td rowspan="2">276</td><td rowspan="2">528~242</td><td rowspan="2">362</td><td rowspan="2">9</td></tr><tr><td>100</td><td>50</td><td>225</td><td>452~48</td><td>126</td><td>16</td><td>55</td></tr><tr><td>125</td><td>50</td><td>225</td><td>46~22</td><td>26</td><td>28</td><td>79</td><td>2700</td><td>50</td><td>225</td><td>202~134</td><td>158</td><td>11</td></tr><tr><td>150</td><td>50</td><td>235</td><td>15~1</td><td>2</td><td>33</td><td>83</td><td>225</td><td>50</td><td>199</td><td>239~150</td><td>209</td><td>6</td></tr><tr><td>175</td><td>50</td><td>279</td><td>527~44</td><td>174</td><td>13</td><td>64</td><td>250</td><td>50</td><td>155</td><td>358~71</td><td>1.8</td><td>14</td></tr></table>

注：1应力腐蚀按HCS207—1964《变形合金拉伸应力腐蚀试验方法进行、  
2 强度损失按fHCS206--1960《金属材料交替腐蚀试验方法》进行。  
3 试样取横向。

# 2.5.1.2 $615\mathrm{mm}$ 预拉伸板材的耐腐蚀性能，见表2-6。

表26  

<table><tr><td rowspan="3">板材状态</td><td colspan="3">应力腐蚀</td><td colspan="2">强度损失</td></tr><tr><td rowspan="2">试验应力·MPa</td><td colspan="2">断裂时间·h</td><td rowspan="2">σ, %</td><td rowspan="2">δ</td></tr><tr><td>最大~最小</td><td>平均</td></tr><tr><td>F35L(不包铝)</td><td>235</td><td>74~2</td><td>8</td><td>1.8</td><td>10</td></tr><tr><td>F85L(不包铝)</td><td>326</td><td>187~49</td><td>87</td><td>2.6</td><td>11</td></tr></table>

1：应力腐蚀按HCS207 1964《变形合金拉伸应力腐蚀试验方法》进行  
强度损失按HCS206-1960《金属材料交替腐蚀试验方法》进行。  
试样为圆形. 取横向

# 2.5.1.3 $\delta < 5\mathrm{mm}$ 挤压型材不同热处理状态的拉伸应力腐蚀性能，见表2-7。

表27  

<table><tr><td rowspan="2">试样状态</td><td rowspan="2">试验应力/MPa</td><td rowspan="2">应力系数</td><td colspan="2">断裂时间h</td><td rowspan="2">试样状态</td><td rowspan="2">试验应力/MPa</td><td rowspan="2">应力系数</td><td colspan="2">断裂时间h</td></tr><tr><td>最大~最小</td><td>平均</td><td>最大~最小</td><td>平均</td></tr><tr><td rowspan="2">142</td><td>211</td><td>0.75</td><td>695~511</td><td>538</td><td>11+190C.6h</td><td>347</td><td>0.75</td><td>238~110</td><td>1.</td></tr><tr><td>262</td><td>0.92</td><td>161~359</td><td>417</td><td>14+190C.8h</td><td>347</td><td>0.75</td><td>286~72</td><td>1.</td></tr><tr><td>162</td><td>262</td><td>0.75</td><td>690~239</td><td>428</td><td>14+190C.12h</td><td>282</td><td>0.61</td><td>339~170</td><td>...</td></tr><tr><td rowspan="2">14</td><td>282</td><td>0.75</td><td>158~107</td><td>137</td><td rowspan="2">14-190C.12h</td><td rowspan="2">347</td><td rowspan="2">0.75</td><td rowspan="2">235~188</td><td rowspan="2">1.</td></tr><tr><td>347</td><td>0.94</td><td>99~46</td><td>82</td></tr></table>

# 2.5.1.4 T951(Y7X-2)型材强度损失及应力腐蚀倾向试验结果见表28和表29。

表2-8  

<table><tr><td>方向</td><td>试验应力/MPa</td><td>室内试样剩余强度,MPa</td><td>应力腐蚀寿命/h</td></tr><tr><td rowspan="2">I</td><td>301.4</td><td>379.3</td><td>2.42,3.05,2.92,1.83,22.33</td></tr><tr><td>220.5</td><td></td><td>11.6,41.5,41.4,42.25</td></tr><tr><td rowspan="2">f</td><td>301.4</td><td>364.6</td><td>4.05,2.22,25.50,45.53</td></tr><tr><td>220.5</td><td></td><td>137.8-13.73,266 2,163.83</td></tr></table>

表29  

<table><tr><td rowspan="2">方向</td><td colspan="3">σb/MPa</td><td colspan="2">应力腐蚀倾向</td></tr><tr><td>腐蚀前</td><td>腐蚀后</td><td>损失率/%</td><td>计算公式</td><td>结果</td></tr><tr><td>L</td><td>491</td><td>379.3</td><td>22.7</td><td rowspan="2">(σ原-σ试)/(σa-σk)</td><td>11</td></tr><tr><td>Γ</td><td>162.6</td><td>364.6</td><td>21.2</td><td>39</td></tr></table>

# 2.5.1.5 未包铝 $\delta 1.0\mathrm{mm}$ 板材的腐蚀稳定性（在 $3\% \mathrm{NaCl} + 0.1\% \mathrm{H}_2\mathrm{O}_2, 5\mathrm{d}$ ）及抗应力腐蚀性能（在 $3\% \mathrm{NaCl}$ 溶液中交替浸入），见表2-10。

表 $2 - {10}^{18}$   

<table><tr><td>时效制度</td><td>加热温度及时间</td><td>强度损失率/%</td><td>试样数</td><td>断裂时间d</td></tr><tr><td rowspan="3">自然时效</td><td>不加热</td><td>9.5</td><td>3&#x27;0</td><td>4.1</td></tr><tr><td>150℃,5h</td><td>20.1</td><td>--</td><td></td></tr><tr><td>150℃,50h</td><td>36.1</td><td>5/5</td><td>7,7,8,11</td></tr></table>

续表 2-10  

<table><tr><td>时效制度</td><td>加热温度及时间</td><td>强度损失率 %</td><td>试样数</td><td>断裂时间/d</td></tr><tr><td rowspan="2">人I时效</td><td>不加热</td><td>8.1</td><td>3.0</td><td>40</td></tr><tr><td>150℃,5h</td><td>11.4</td><td>3.0</td><td>400</td></tr><tr><td>150℃,12h</td><td>150℃,50h</td><td>9.0</td><td>3.0</td><td>400</td></tr></table>

2.5.1.6 热处理条件对 $\delta 0.6\mathrm{mm}$ 板材腐蚀行为的影响（交替浸入 $3\% \mathrm{NaCl}$ 溶液中15d）见表2-11

表21  

<table><tr><td>热处理条件</td><td>强度损失,4</td><td>腐蚀类型</td></tr><tr><td>在冷水中淬火并自然时效</td><td>11.0</td><td>局部</td></tr><tr><td>在80℃水中淬火并自然时效</td><td>20.0</td><td>晶间</td></tr><tr><td>在100℃水中淬火并自然时效</td><td>30.0</td><td>晶间</td></tr><tr><td>在油中淬火并自然时效</td><td>32.0</td><td>晶间</td></tr><tr><td>在空气中延迟20s淬火并自然时效</td><td>42.0</td><td>晶间</td></tr><tr><td>在空气中淬火并自然时效</td><td>66.0</td><td>晶间</td></tr><tr><td>淬火+恢复</td><td>55.0</td><td>晶间</td></tr><tr><td>淬火+80℃,8h</td><td>52.0</td><td>晶间</td></tr><tr><td>淬火+180℃,30h</td><td>18.2</td><td>局部+晶间</td></tr><tr><td>淬火+190℃,12h</td><td>12.0</td><td>局部+晶间</td></tr></table>

# 3 力学性能

3.1 技术标准规定的性能 板材、棒材、型材、管材和锻件标准规定的性能分别见表3-1-表3-2。

表3-1  

<table><tr><td>技术标准</td><td>品种</td><td>供应状态</td><td>试样状态</td><td>cmm</td><td>σb/MPa</td><td>σm/MPa</td><td>δ1</td></tr><tr><td rowspan="16">GB/T 3880-1997</td><td rowspan="16">板材(正常包铝或工艺包铝)</td><td rowspan="4">O</td><td>O</td><td>0.5~1.5</td><td>≤215</td><td></td><td>4</td></tr><tr><td rowspan="3">T42</td><td>&gt;4.5~10.0</td><td>≤235</td><td></td><td>12</td></tr><tr><td>0.5~3.9</td><td>≥390</td><td>≥245</td><td>4</td></tr><tr><td>&gt;2.9~10.0</td><td>≥410</td><td>≥26</td><td>4</td></tr><tr><td rowspan="2">T3</td><td rowspan="2">T3</td><td>0.5~1.6</td><td>≥405</td><td>≥270</td><td>5</td></tr><tr><td>&gt;1.6~10.0</td><td>≥420</td><td>≥275</td><td>15</td></tr><tr><td rowspan="3">T4</td><td rowspan="3">T4</td><td>&gt;0.5~2.3</td><td>≥405</td><td>≥270</td><td>5</td></tr><tr><td>&gt;2.9~4.5</td><td>≥425</td><td>≥275</td><td>4</td></tr><tr><td>&gt;4.5~10.0</td><td>≥425</td><td>≥275</td><td>4</td></tr><tr><td rowspan="6">H112</td><td rowspan="6">T42</td><td>&gt;4.5~10.0</td><td>≥410</td><td>≥265</td><td>4</td></tr><tr><td>&gt;10.0~12.5</td><td>≥420</td><td>≥275</td><td>5</td></tr><tr><td>&gt;12.5~25.0</td><td>≥420</td><td>≥275</td><td>4</td></tr><tr><td>&gt;25~40.0</td><td>≥390</td><td>≥255</td><td>4</td></tr><tr><td>&gt;40.0~70.0</td><td>≥370</td><td>≥215</td><td>4</td></tr><tr><td>&gt;70.0~80.0</td><td>≥345</td><td>≥215</td><td>4</td></tr><tr><td>F</td><td>-</td><td>&gt;4.5~150.0</td><td>-</td><td>-</td><td></td></tr></table>

续表31   

<table><tr><td>技术标准</td><td>品种</td><td>供应状态</td><td>试样状态</td><td>δmm</td><td>σb/MPa</td><td>σm2/MPa</td><td>δ</td></tr><tr><td rowspan="20">GJB 263-1991</td><td rowspan="2">正常包铝</td><td></td><td rowspan="5">O</td><td>0.5~4.0</td><td>≤215</td><td>-</td><td>14</td></tr><tr><td></td><td>&gt;4.0~6.5</td><td>≤235</td><td>-</td><td>12</td></tr><tr><td rowspan="2">不包铝</td><td></td><td>0.5~3.0</td><td rowspan="2">≤230</td><td rowspan="2">-</td><td>12</td></tr><tr><td></td><td>&gt;3.0~6.5</td><td>11</td></tr><tr><td>加厚包铝</td><td></td><td>0.5~4.0</td><td>≤225</td><td>-</td><td>11</td></tr><tr><td rowspan="2">正常包铝</td><td></td><td rowspan="5">T4</td><td>0.3~2.5</td><td>≥405</td><td>≥270</td><td>15</td></tr><tr><td></td><td>&gt;2.5~6.5</td><td>≥425</td><td>≥270</td><td>15</td></tr><tr><td rowspan="2">不包铝</td><td>-</td><td>0.5~1.5</td><td rowspan="2">≥440</td><td rowspan="2">≥290</td><td>13</td></tr><tr><td></td><td>&gt;1.5~6.5</td><td>11</td></tr><tr><td>加厚包铝</td><td></td><td>0.5~4.0</td><td>≥365</td><td>≥230</td><td>13</td></tr><tr><td rowspan="2">正常包铝</td><td></td><td rowspan="4">T0</td><td>2.0~2.5</td><td>≥425</td><td>≥330</td><td>10</td></tr><tr><td></td><td>&gt;2.5~4.0</td><td>≥455</td><td>≥340</td><td>8</td></tr><tr><td rowspan="2">不包铝</td><td></td><td>2.0~3.0</td><td>≥475</td><td>≥360</td><td>11</td></tr><tr><td></td><td>&gt;3.0~4.0</td><td>≥475</td><td>≥360</td><td>8</td></tr><tr><td rowspan="4">正常包铝</td><td rowspan="4">O</td><td rowspan="3">T42</td><td>0.5~0.8</td><td rowspan="2">≥390</td><td>≥245</td><td rowspan="2">15</td></tr><tr><td>&gt;0.8~2.5</td><td>≥255</td></tr><tr><td>&gt;2.5~6.5</td><td>≥410</td><td>≥260</td><td>11</td></tr><tr><td>T62</td><td>0.5~1.0</td><td>≥390</td><td>≥305</td><td>8</td></tr><tr><td>不包铝</td><td>O</td><td>T42</td><td>0.5~6.5</td><td>≥125</td><td>≥275</td><td>15</td></tr><tr><td>加厚包铝</td><td></td><td>T42</td><td>0.5~6.5</td><td>≥350</td><td>≥220</td><td>15</td></tr><tr><td rowspan="7">GJB 2662-1996</td><td rowspan="7">厚板2</td><td>O</td><td>O</td><td>7~10</td><td>≤235</td><td>-</td><td>12</td></tr><tr><td>T1</td><td>T4</td><td>7~10</td><td>≥125</td><td>≥280</td><td>10</td></tr><tr><td rowspan="5">F112</td><td rowspan="5">T4</td><td>7~10</td><td>≥410</td><td>≥255</td><td>10</td></tr><tr><td>&gt;10~25</td><td>≥420</td><td>≥275</td><td>7</td></tr><tr><td>&gt;25~40</td><td>≥390</td><td>≥255</td><td>7</td></tr><tr><td>&gt;40~70</td><td>≥370</td><td>≥245</td><td>4</td></tr><tr><td>&gt;70~80</td><td>≥345</td><td>≥245</td><td>3</td></tr><tr><td rowspan="6">GJB 3121-1998</td><td rowspan="6">变截面板材</td><td rowspan="6">O,T4</td><td rowspan="2">O</td><td>1.0~2.5</td><td>≤225</td><td rowspan="2">-</td><td>10</td></tr><tr><td>&gt;2.5~5.0</td><td>≤235</td><td>10</td></tr><tr><td rowspan="2">T42</td><td>1.0~2.5</td><td>≥390</td><td>≥225</td><td>7</td></tr><tr><td>&gt;2.5~5.0</td><td>≥410</td><td>≥265</td><td>7</td></tr><tr><td rowspan="2">T1</td><td>1.0~2.5</td><td>≥405</td><td>≥270</td><td>11</td></tr><tr><td>&gt;2.5~5.0</td><td>≥425</td><td>≥280</td><td>11</td></tr><tr><td>HB 5301-1985</td><td>板材(包铝)</td><td>O</td><td>T62</td><td>≤2.5</td><td>≥390</td><td>≥305</td><td>11</td></tr></table>

续表3-1
