Repository: C-zj02/CFD-claw

<div align="center">

**English** | [中文](#中文版) | [Français](README_FR.md) | [Русский](README_RU.md) | [हिन्दी](README_HI.md) | [العربية](README_AR.md) | [Português](README_PT.md)

# 🚀 Claude Code Python

**A Complete Python Reimplementation Based on Real Claude Code Source**

*From TypeScript Source → Rebuilt in Python with ❤️*

***
**🔥 Active Development • New Features Weekly 🔥**

</div>

***

## 🎯 What is This?

**Clawd Code** is a **complete Python rewrite** of Claude Code, based on the **real TypeScript source code**.

File: RAG-data/中国航空材料手册(第2版) 第4卷 钛合金 铜合金001-200.pdf-b4903744-8c00-4256-a6b1-ad96b4ae46a6.md (part 3 of 12)
# 中国航空机械手册
<table><tr><td rowspan="4">技术标准</td><td rowspan="4">品种</td><td rowspan="4">状态</td><td rowspan="4">δ或d/mm</td><td rowspan="4">取样方向</td><td colspan="6">室温</td><td colspan="2">350℃</td><td colspan="2">500℃</td></tr><tr><td rowspan="2">σb/MPa</td><td rowspan="2">σP0.2/MPa</td><td rowspan="2">δ5/%</td><td rowspan="2">ψ/%</td><td rowspan="2">α/(°)</td><td rowspan="2">akU/(kJ/m2)</td><td>σb</td><td>σ100</td><td>σb</td><td>σ100</td></tr><tr><td colspan="4">MPa</td></tr><tr><td colspan="10">不 小 于</td></tr><tr><td rowspan="4">GB/T 3621-1994</td><td rowspan="4">板材</td><td rowspan="7">退火</td><td>0.8~1.5</td><td rowspan="4">T</td><td rowspan="4">735~930</td><td rowspan="4">685</td><td>20</td><td rowspan="4">-</td><td>50</td><td rowspan="4">-</td><td rowspan="4">490</td><td rowspan="4">440</td><td rowspan="4">440</td><td rowspan="4">195</td></tr><tr><td>1.6~2.0</td><td>15</td><td>50</td></tr><tr><td>2.1~5.0</td><td>12</td><td>40</td></tr><tr><td>5.1~10.0</td><td>12</td><td>-</td></tr><tr><td rowspan="3">GB/T 6612-1986</td><td rowspan="3">板材</td><td>0.8~1.5</td><td rowspan="3">T</td><td rowspan="3">≥765</td><td rowspan="3">685</td><td>20</td><td rowspan="3">-</td><td>50</td><td rowspan="3">-</td><td rowspan="3">490</td><td rowspan="3">440</td><td rowspan="3">440</td><td rowspan="3">195</td></tr><tr><td>1.6~2.0</td><td>15</td><td>50</td></tr><tr><td>2.1~10.0</td><td>12</td><td>40</td></tr><tr><td rowspan="4">GJB 2505-1995</td><td rowspan="4">板材(带材)</td><td rowspan="11">退火</td><td>0.8~1.5</td><td rowspan="4">T(L)</td><td rowspan="4">765~930</td><td rowspan="4">685</td><td>20</td><td rowspan="4">-</td><td>50</td><td rowspan="4">-</td><td rowspan="4">490</td><td rowspan="4">440</td><td rowspan="4">440</td><td rowspan="4">195</td></tr><tr><td>1.6~2.0</td><td>15</td><td>50</td></tr><tr><td>2.1~5.0</td><td>12</td><td>40</td></tr><tr><td>5. 1~10.0</td><td>12</td><td>-</td></tr><tr><td>GB/T 3623-1998</td><td>丝材①</td><td>0.1~7.0</td><td>L</td><td>实测</td><td>-</td><td>实测</td><td>-</td><td>-</td><td>-</td><td>-</td><td>-</td><td>-</td><td>-</td></tr><tr><td>GB/T 2965-1996</td><td>棒材</td><td>8~90</td><td>L</td><td>≥785</td><td>680</td><td>10</td><td>25</td><td>-</td><td>-</td><td>490</td><td>440</td><td>-</td><td>-</td></tr><tr><td rowspan="2">GJB 2218-1994</td><td>棒材</td><td>21~100</td><td>L</td><td>≥785</td><td>730</td><td>10</td><td>25</td><td>-</td><td>-</td><td>-</td><td>-</td><td>-</td><td>-</td></tr><tr><td>环坯</td><td>δ38~110δ&gt;110~270</td><td>C</td><td>≥785≥785</td><td>730-</td><td>108</td><td>2523</td><td>-</td><td>-</td><td>-</td><td>-</td><td>-</td><td>-</td></tr><tr><td>GJB 2220-1994</td><td>环坯</td><td>δ60~270m≤80kg</td><td>C</td><td>≥785</td><td>-</td><td>10</td><td>25</td><td>-</td><td>295</td><td>460</td><td>440</td><td>-</td><td>-</td></tr><tr><td>GJB 2744-1996</td><td>自由锻件、模锻件</td><td>m≤60kg</td><td>L②</td><td>785</td><td>-</td><td>10</td><td>25</td><td>-</td><td>295</td><td>460③</td><td>440</td><td>-</td><td>-</td></tr><tr><td>HB 7238-1995</td><td>环形锻件</td><td>m≤80kg</td><td>C</td><td>785</td><td>-</td><td>10</td><td>25</td><td>-</td><td>295</td><td>460</td><td>440</td><td>-</td><td>-</td></tr></table>

续表3-1   

<table><tr><td rowspan="4">技术标准</td><td rowspan="4">品种</td><td rowspan="4">状态</td><td rowspan="4">δ或d/mm</td><td rowspan="4">取样方向</td><td colspan="6">室温</td><td colspan="2">350℃</td><td colspan="2">500℃</td></tr><tr><td rowspan="2">σb/MPa</td><td rowspan="2">σP0.2/MPa</td><td rowspan="2">δ5/%</td><td rowspan="2">ψ/%</td><td rowspan="2">α/(°)</td><td rowspan="2">akU/(kJ/m2)</td><td>σb</td><td>σ100</td><td>σb</td><td>σ100</td></tr><tr><td colspan="4">MPa</td></tr><tr><td colspan="10">不 小 于</td></tr><tr><td>GB/T 6614-1994</td><td>铸件</td><td rowspan="3">退火或热等静压</td><td>-</td><td>-</td><td>795</td><td>725</td><td>8</td><td>-</td><td>-</td><td>-</td><td>-</td><td>-</td><td>-</td><td>-</td></tr><tr><td>GJB 2896-1997</td><td>精密铸件</td><td>-</td><td>附铸试样④</td><td>760</td><td>700</td><td>5</td><td>12</td><td>-</td><td>-</td><td>410⑤</td><td>400⑤</td><td>-</td><td>-</td></tr><tr><td>HB 5448-1990</td><td>精密铸件</td><td>-</td><td>附铸试样④</td><td>760</td><td>700</td><td>5</td><td>12</td><td>-</td><td>-</td><td>-</td><td>-</td><td>-</td><td>-</td></tr></table>

注：1 GJB 2220—1994、GJB 2744—1996 和 HB 7238—1995 规定室温 HBS $d = 3.4 \sim 3.9 \mathrm{~mm}$ 。GB/T 6614—1994 规定室温 HBS $\leqslant 335$ 。  
$①$ 焊丝不检验力学性能。  
② 采用横向或短横向试样测得的室温 $\delta_{5}$ 和 $\psi$ 值允许比规定的纵向值低 $20\%$ 。  
③ 规定 $350^{\circ} \mathrm{C}$ 的 $\delta_{5} \geqslant 15 \%, \psi \geqslant 40 \%$ 。  
④ 从铸件上切取试样的室温力学性能，允许比附铸试样的性能低 $5\%$ 。  
⑤ 试验温度为 $300^{\circ} \mathrm{C}$ 。

# 3.2 室温及各种温度下的力学性能

# 2.2.1 硬度 室温硬度见表3-2。

表3-2[4.5]  

<table><tr><td>品种</td><td>状态</td><td>δ或d/mm</td><td>HBS</td></tr><tr><td>棒材</td><td rowspan="3">退火</td><td>30~60</td><td>286</td></tr><tr><td>棒材</td><td>250</td><td>277</td></tr><tr><td>环形件</td><td>535/350×112</td><td>280</td></tr></table>

# 3.2.2 拉伸性能

# 3.2.2.1 板材的拉伸性能统计值见表3-3。

# 3.2.2.2 棒材的拉伸性能统计值见表3-4。

表3-3[6]  

<table><tr><td colspan="3">技术标准</td><td colspan="6">GJB 2505-1995</td></tr><tr><td colspan="3">品种</td><td colspan="6">板材</td></tr><tr><td colspan="3">规格</td><td colspan="6">δ2.0~3.0mm</td></tr><tr><td colspan="3">状态</td><td colspan="6">退火</td></tr><tr><td>θ/℃</td><td>取样方向</td><td>拉伸性能</td><td>S</td><td>X̄</td><td>s</td><td>Cv</td><td>n</td><td>炉批数</td></tr><tr><td rowspan="2">20</td><td rowspan="2">T</td><td>σb/MPa</td><td>735</td><td>808</td><td>33</td><td>0.041</td><td>66</td><td>33</td></tr><tr><td>δ5/%</td><td>12</td><td>25.4</td><td>4.5</td><td>0.177</td><td>66</td><td>33</td></tr><tr><td>350</td><td>T</td><td>σb/MPa</td><td>490</td><td>509</td><td>15</td><td>0.029</td><td>66</td><td>33</td></tr></table>

表3-4[6]  

<table><tr><td colspan="3">技术标准</td><td colspan="6">GB/T 2965-1996和GJB 2218-1994</td></tr><tr><td colspan="3">品种</td><td colspan="6">棒材</td></tr><tr><td colspan="3">规格</td><td colspan="6">d≥60mm</td></tr><tr><td colspan="3">状态</td><td colspan="6">退火</td></tr><tr><td>θ/℃</td><td>取样方向</td><td>拉伸性能</td><td>S</td><td>X̄</td><td>s</td><td>Cv</td><td>n</td><td>炉批数</td></tr><tr><td rowspan="3">20</td><td rowspan="3">L</td><td>σb/MPa</td><td>785</td><td>889</td><td>31</td><td>0.035</td><td>51</td><td>26</td></tr><tr><td>δ5/%</td><td>10</td><td>16.0</td><td>2.0</td><td>0.125</td><td>51</td><td>26</td></tr><tr><td>ψ/%</td><td>25</td><td>37.0</td><td>5.0</td><td>0.135</td><td>51</td><td>26</td></tr><tr><td rowspan="3">350</td><td rowspan="3">L</td><td>σb/MPa</td><td>490</td><td>540</td><td>26</td><td>0.048</td><td>45</td><td>23</td></tr><tr><td>δ5/%</td><td>-</td><td>18.9</td><td>2.7</td><td>0.143</td><td>43</td><td>22</td></tr><tr><td>ψ/%</td><td>-</td><td>49.4</td><td>7.5</td><td>0.152</td><td>43</td><td>22</td></tr></table>

# 3.2.2.3 环形件的拉伸性能统计值见表3-5。

表3-5[6]  

<table><tr><td colspan="3">技术标准</td><td colspan="9">HB 7238-1995</td></tr><tr><td colspan="3">品种</td><td colspan="9">环形件</td></tr><tr><td colspan="3">规格</td><td colspan="9">d&lt;500mm</td></tr><tr><td colspan="3">状态</td><td colspan="9">退火</td></tr><tr><td>θ/℃</td><td>取样方向</td><td>拉伸性能</td><td>S</td><td>-3σ</td><td>A</td><td>B</td><td>X̄</td><td>s</td><td>Cv</td><td>n</td><td>炉批数</td></tr><tr><td rowspan="4">20</td><td rowspan="4">C</td><td>σb/MPa</td><td>785</td><td>740</td><td>770</td><td>815</td><td>874</td><td>39</td><td>0.045</td><td>136</td><td>68</td></tr><tr><td>σP0.2/MPa</td><td>-</td><td>-</td><td>-</td><td>-</td><td>822①</td><td>-</td><td>-</td><td>20</td><td>10</td></tr><tr><td>δ5/%</td><td>10</td><td>-</td><td>-</td><td>-</td><td>15.1</td><td>2.0</td><td>0.132</td><td>158</td><td>79</td></tr><tr><td>ψ/%</td><td>25</td><td>-</td><td>-</td><td>-</td><td>36.6</td><td>5.3</td><td>0.145</td><td>154</td><td>77</td></tr><tr><td>350</td><td>C</td><td>σb/MPa</td><td>460</td><td>-</td><td>-</td><td>-</td><td>529</td><td>33</td><td>0.062</td><td>67</td><td>34</td></tr></table>

① 最小值为 $772\mathrm{MPa}$ ，最大值为 $896\mathrm{MPa}$ 。

# 3.2.2.4 机匣铸件的拉伸性能统计值见表3-6。

表3-6[7]  

<table><tr><td colspan="3">技术标准</td><td colspan="5">GJB 2896-1997</td></tr><tr><td colspan="3">品种</td><td colspan="5">机匣铸件</td></tr><tr><td colspan="3">规格</td><td colspan="5">δ≤50mm</td></tr><tr><td colspan="3">状态</td><td colspan="5">退火</td></tr><tr><td>θ/℃</td><td>取样方向</td><td>拉伸性能</td><td>S</td><td>X̄</td><td>min</td><td>max</td><td>n</td></tr><tr><td rowspan="4">20</td><td rowspan="4">L,C</td><td>σb/MPa</td><td>760</td><td>802</td><td>—</td><td>—</td><td>21</td></tr><tr><td>σP0.2/MPa</td><td>700</td><td>745</td><td>—</td><td>—</td><td>6</td></tr><tr><td>δs/%</td><td>5</td><td>9.7</td><td>—</td><td>—</td><td>21</td></tr><tr><td>ψ/%</td><td>12</td><td>25.6</td><td>—</td><td>—</td><td>15</td></tr><tr><td rowspan="3">300</td><td rowspan="3">L,C</td><td>σb/MPa</td><td>—</td><td>450</td><td>402</td><td>488</td><td>12</td></tr><tr><td>δs/%</td><td>—</td><td>17.6</td><td>11.6</td><td>21.3</td><td>12</td></tr><tr><td>ψ/%</td><td>—</td><td>43.3</td><td>37.2</td><td>37.2</td><td>12</td></tr></table>

# 3.2.2.5 各种温度下的拉伸性能见表3-7。

表3-7[2,3]  

<table><tr><td>品种</td><td>δ或d/mm</td><td>状态</td><td>取样方向</td><td>θ/℃</td><td>σb/MPa</td><td>σP0.2/MPa</td><td>δ5/%</td><td>ψ/%</td><td>品种</td><td>δ或d/mm</td><td>状态</td><td>取样方向</td><td>θ/℃</td><td>σb/MPa</td><td>σP0.2/MPa</td><td>δ5/%</td><td>ψ/%</td></tr><tr><td rowspan="5">板材</td><td rowspan="5">≤3</td><td rowspan="5">退火</td><td rowspan="5">T</td><td>20</td><td>834</td><td>735</td><td>13</td><td>-</td><td rowspan="5">棒材</td><td rowspan="5">22</td><td rowspan="5">退火</td><td rowspan="5">L</td><td>350</td><td>520</td><td>407</td><td>28.0</td><td>54.9</td></tr><tr><td>250</td><td>588</td><td>510</td><td>13</td><td>-</td><td>400</td><td>496</td><td>402</td><td>24.8</td><td>55.5</td></tr><tr><td>350</td><td>539</td><td>471</td><td>10</td><td>-</td><td>500</td><td>464</td><td>353</td><td>23.7</td><td>53.1</td></tr><tr><td>400</td><td>529</td><td>451</td><td>10</td><td>-</td><td>600</td><td>398</td><td>294</td><td>55.2</td><td>62.3</td></tr><tr><td>500</td><td>471</td><td>392</td><td>9</td><td>-</td><td>700</td><td>252</td><td>217</td><td>86.2</td><td>82.2</td></tr><tr><td rowspan="5">棒材</td><td rowspan="5">22</td><td rowspan="5">退火</td><td rowspan="5">L</td><td>-70</td><td>950</td><td>-</td><td>14.8</td><td>42.5</td><td rowspan="5">TA7ELI棒材</td><td rowspan="5">-</td><td rowspan="5">退火</td><td rowspan="5">-</td><td>-253</td><td>1324~1569</td><td>1275~1471</td><td>8</td><td>16</td></tr><tr><td>20</td><td>827</td><td>778</td><td>20.0</td><td>42.2</td><td rowspan="4">-196</td><td rowspan="4">1177~1324</td><td rowspan="4">1157~1236</td><td rowspan="4">15</td><td rowspan="4">25</td></tr><tr><td>100</td><td>715</td><td>652</td><td>20.8</td><td>49.1</td></tr><tr><td>200</td><td>626</td><td>544</td><td>22.8</td><td>54.9</td></tr><tr><td>300</td><td>552</td><td>436</td><td>23.8</td><td>53.7</td></tr></table>

# 3.2.2.6 拉伸应力-应变曲线见图3-1。

# 3.2.3 压缩性能 见表3-8。

表3-8[3]  

<table><tr><td>品种</td><td>d/mm</td><td>状态</td><td>取样方向</td><td>θ/℃</td><td>σbc/MPa</td><td>σP0.2/MPa</td></tr><tr><td>棒材</td><td>22</td><td>退火</td><td>L</td><td>20</td><td>1389</td><td>839</td></tr></table>

# 3.2.4 冲击性能 见表3-9。

表3-9[4.5]  

<table><tr><td>品种</td><td>d或δ/mm</td><td>状态</td><td>取样方向</td><td>θ/℃</td><td>akU/(kJ/m2)</td></tr><tr><td>棒材</td><td>30~60</td><td rowspan="3">退火</td><td>L</td><td rowspan="3">20</td><td>668</td></tr><tr><td>棒材</td><td>250</td><td>T</td><td>688</td></tr><tr><td>环形件</td><td>535/350×112</td><td>C</td><td>682</td></tr></table>

# 3.2.5 弯曲性能 见表3-10。

# 3.2.6 扭转与剪切性能

图片摘要：该图主要展示 3 9[4.5]。
![](images/106e3396689df41f63204caef32a466f22d7e7966a7ad56eb758777aad060145.jpg)  
图3-1 TA7合金的  
拉伸应力-应变曲线[1]

表3-10  

<table><tr><td>品种</td><td>δ/mm</td><td>状态</td><td>取样方向</td><td>θ/℃</td><td>α(D=3δ)/(°)</td></tr><tr><td>板材</td><td>0.8~2.0</td><td>退火</td><td>T</td><td>20</td><td>≥50</td></tr></table>

# 3.2.6.1 扭转性能 见表3-11。

表3-11[3]  

<table><tr><td rowspan="2">品种</td><td rowspan="2">d/mm</td><td rowspan="2">状态</td><td rowspan="2">取样方向</td><td rowspan="2">θ/℃</td><td>τb</td><td>τPo.3</td><td>τPo.01</td><td rowspan="2">扭转角/(°)</td></tr><tr><td colspan="3">MPa</td></tr><tr><td>棒材</td><td>22</td><td>退火</td><td>L</td><td>20</td><td>839</td><td>537</td><td>488</td><td>1045</td></tr></table>

# 3.2.6.2 剪切性能 见表3-12。

# 3.2.7 承载性能 见表3-13。

# 3.2.8 应力集中 见表3-14。

# 3.2.9 热稳定性

表3-12[2]  

<table><tr><td>品种</td><td>状态</td><td>取样方向</td><td>θ/℃</td><td>r/MPa</td></tr><tr><td>棒材</td><td>退火</td><td>L</td><td>20</td><td>598</td></tr></table>

表3-13[8]  

<table><tr><td rowspan="2">品种</td><td rowspan="2">δ/mm</td><td rowspan="2">状态</td><td rowspan="2">θ/℃</td><td rowspan="2">e/D</td><td colspan="2">σbru/MPa</td><td colspan="2">σbry/MPa</td><td rowspan="2">品种</td><td rowspan="2">δ/mm</td><td rowspan="2">状态</td><td rowspan="2">θ/℃</td><td rowspan="2">e/D</td><td colspan="2">σbru/MPa</td><td colspan="2">σbry/MPa</td></tr><tr><td>A</td><td>B</td><td>A</td><td>B</td><td>A</td><td>B</td><td>A</td><td>B</td></tr><tr><td rowspan="2">板材</td><td rowspan="2">0.4~2.0</td><td rowspan="2">退火</td><td rowspan="2">20</td><td>1.5</td><td>1150</td><td>1235</td><td>915</td><td>960</td><td rowspan="2">板材</td><td rowspan="2">2.1~4.7</td><td rowspan="2">退火</td><td rowspan="2">20</td><td>1.5</td><td>1150</td><td>1260</td><td>915</td><td>980</td></tr><tr><td>2.0</td><td>1725</td><td>1850</td><td>1310</td><td>1365</td><td>2.0</td><td>1725</td><td>1895</td><td>1310</td><td>1400</td></tr></table>

表3-14[3]  

<table><tr><td>品种</td><td>d/mm</td><td>状态</td><td>取样方向</td><td>Kt</td><td>θ/℃</td><td>σbH/MPa</td><td>σbH/σb</td><td>品种</td><td>d/mm</td><td>状态</td><td>取样方向</td><td>Kt</td><td>θ/C</td><td>σbH/MPa</td><td>σbH/σb</td></tr><tr><td rowspan="5">棒材</td><td rowspan="5">22</td><td rowspan="5">退火</td><td rowspan="5">L</td><td rowspan="5">5</td><td>20</td><td>1315</td><td>1.59</td><td rowspan="5">棒材</td><td rowspan="5">22</td><td rowspan="5">退火</td><td rowspan="5">L</td><td rowspan="5">5</td><td>400</td><td>739</td><td>1.49</td></tr><tr><td>100</td><td>1098</td><td>1.54</td><td>500</td><td>682</td><td>1.47</td></tr><tr><td>200</td><td>957</td><td>1.53</td><td>600</td><td>619</td><td>1.56</td></tr><tr><td>300</td><td>825</td><td>1.50</td><td>700</td><td>427</td><td>1.69</td></tr><tr><td>350</td><td>778</td><td>1.49</td><td>800</td><td>273</td><td>1.71</td></tr></table>

# 3.2.9.1 试样热暴露后的室温拉伸性能见表3-15。

表3-15[2,3]  

<table><tr><td rowspan="2">品种</td><td rowspan="2">d/mm</td><td rowspan="2">状态</td><td rowspan="2">取样方向</td><td colspan="2">热暴露条件</td><td>σb</td><td>σP0.2</td><td>δ5</td><td>ψ</td></tr><tr><td>θ/℃</td><td>t/h</td><td colspan="2">MPa</td><td colspan="2">%</td></tr><tr><td rowspan="2">棒材</td><td rowspan="2">22</td><td rowspan="2">退火</td><td rowspan="2">L</td><td colspan="2">未暴露</td><td>827</td><td>778</td><td>20.0</td><td>42.2</td></tr><tr><td>350</td><td>100</td><td>837</td><td>-</td><td>19.2</td><td>42.0</td></tr><tr><td rowspan="3">棒材</td><td rowspan="3">-</td><td rowspan="3">退火</td><td rowspan="3">-</td><td colspan="2">未暴露</td><td>784</td><td>-</td><td>12</td><td>34</td></tr><tr><td>350</td><td>3000</td><td>784</td><td>-</td><td>11.5</td><td>33</td></tr><tr><td>450</td><td>3000</td><td>794</td><td>-</td><td>12</td><td>30</td></tr></table>

# 3.3 持久和蠕变性能

# 3.3.1 高温持久性能 见表3-16。

表3-16[2]  

<table><tr><td rowspan="2">品种</td><td rowspan="2">δ或d/mm</td><td rowspan="2">状态</td><td rowspan="2">θ/℃</td><td>σ100</td><td>σ500</td><td>σ1000</td><td>σ2000</td><td rowspan="2">品种</td><td rowspan="2">δ或d/mm</td><td rowspan="2">状态</td><td rowspan="2">θ/℃</td><td>σ100</td><td>σ500</td><td>σ1000</td><td>σ2000</td></tr><tr><td colspan="4">MPa</td><td colspan="4">MPa</td></tr><tr><td rowspan="7">板材</td><td rowspan="7">3</td><td rowspan="7">退火</td><td>250</td><td>-</td><td>-</td><td>578</td><td>-</td><td rowspan="7">棒材</td><td rowspan="7">≤100</td><td rowspan="7">退火</td><td>250</td><td>588</td><td>-</td><td>-</td><td>-</td></tr><tr><td>300</td><td>-</td><td>-</td><td>549</td><td>-</td><td>300</td><td>559</td><td>-</td><td>-</td><td>-</td></tr><tr><td>350</td><td>-</td><td>-</td><td>529</td><td>-</td><td>350</td><td>539</td><td>-</td><td>-</td><td>-</td></tr><tr><td>400</td><td>-</td><td>-</td><td>382</td><td>-</td><td>400</td><td>461</td><td>392</td><td>-</td><td>363</td></tr><tr><td>450</td><td>-</td><td>-</td><td>255</td><td>-</td><td>450</td><td>324</td><td>275</td><td>-</td><td>225</td></tr><tr><td>500</td><td>-</td><td>-</td><td>167</td><td>-</td><td>500</td><td>245</td><td>196</td><td>-</td><td>147</td></tr><tr><td></td><td></td><td></td><td></td><td></td><td>550</td><td>147</td><td>-</td><td>-</td><td>-</td></tr></table>

# 3.3.2 高温蠕变性能 见表3-17。

表3-17[2]  

<table><tr><td>品种</td><td>δ或d/mm</td><td>状态</td><td>θ/℃</td><td>σ0.2/100/MPa</td><td>品种</td><td>δ或d/mm</td><td>状态</td><td>θ/℃</td><td>σ0.2/100/MPa</td></tr><tr><td rowspan="4">板材</td><td rowspan="4">3</td><td rowspan="4">退火</td><td>250</td><td>490</td><td rowspan="4">棒材</td><td rowspan="4">≤100</td><td rowspan="4">退火</td><td>400</td><td>373</td></tr><tr><td>300</td><td>441</td><td>450</td><td>196</td></tr><tr><td>350</td><td>373</td><td>500</td><td>78</td></tr><tr><td>500</td><td>49</td><td></td><td></td></tr></table>

# 3.4 疲劳性能

# 3.4.1 高周疲劳

# 3.4.1.1 旋转弯曲疲劳极限见表3-18。

# 3.4.2 低周疲劳

3.4.2.1 应力控制低周疲劳性能见表3-19。

# 3.5 弹性性能

3.5.1 弹性模量 见表3-20和表3-21。

表3-18[3]  

<table><tr><td>品种</td><td>d/mm</td><td>状态</td><td>取样方向</td><td>θ/C</td><td>Kt</td><td>R</td><td>N/周</td><td>σD/MPa</td></tr><tr><td rowspan="3">棒材</td><td rowspan="3">22</td><td rowspan="3">退火</td><td rowspan="3">L</td><td>20</td><td>1</td><td rowspan="3">-1</td><td rowspan="3">10^7</td><td>392</td></tr><tr><td>350</td><td>1</td><td>324</td></tr><tr><td>350</td><td>1.97</td><td>147</td></tr></table>

表3-19[3]  

<table><tr><td>品种</td><td>d/mm</td><td>状态</td><td>取样方向</td><td>θ/℃</td><td>Kt</td><td>R</td><td>f/Hz</td><td>K</td><td>σmax/MPa</td><td>N/周</td><td>品种</td><td>d/mm</td><td>状态</td><td>取样方向</td><td>θ/℃</td><td>Kt</td><td>R</td><td>f/Hz</td><td>K</td><td>σmax/MPa</td><td>N/周</td></tr><tr><td rowspan="3">棒材</td><td rowspan="3">22</td><td rowspan="3">退火</td><td rowspan="3">L</td><td rowspan="3">20</td><td rowspan="3">2.4</td><td rowspan="3">0.1</td><td rowspan="3">0.2</td><td>0.9</td><td>989</td><td>598</td><td rowspan="3">棒材</td><td rowspan="3">22</td><td rowspan="3">退火</td><td rowspan="3">L</td><td rowspan="3">20</td><td rowspan="3">2.4</td><td rowspan="3">0.1</td><td rowspan="3">0.2</td><td>0.6</td><td>659</td><td>5683</td></tr><tr><td>0.8</td><td>879</td><td>1057</td><td rowspan="2">0.5</td><td rowspan="2">549</td><td rowspan="2">12843</td></tr><tr><td>0.7</td><td>734</td><td>2846</td></tr></table>

表3-20[2]  

<table><tr><td>品种</td><td colspan="4">板材</td></tr><tr><td>δ/mm</td><td colspan="4">≤3</td></tr><tr><td>状态</td><td colspan="4">退火</td></tr><tr><td>θ/℃</td><td>20</td><td>250</td><td>350</td><td>500</td></tr><tr><td>E/GPa</td><td>112.8</td><td>93.2</td><td>83.4</td><td>71.6</td></tr></table>

表 3-21[3]  

<table><tr><td>品种</td><td colspan="10">棒材</td></tr><tr><td>d/mm</td><td colspan="10">22</td></tr><tr><td>状态</td><td colspan="10">退火</td></tr><tr><td>θ/℃</td><td>20</td><td>100</td><td>200</td><td>300</td><td>400</td><td>500</td><td>600</td><td>700</td><td>800</td><td>900</td></tr><tr><td>ED/GPa</td><td>123</td><td>121</td><td>113</td><td>109</td><td>100</td><td>96</td><td>88</td><td>82</td><td>77</td><td>74</td></tr></table>

3.5.2 切变模量 见表3-22。  
3.5.3 泊松比 见表3-23。

表3-22[2]  

<table><tr><td>品种</td><td colspan="5">棒材</td></tr><tr><td>d/mm</td><td colspan="5">≤100</td></tr><tr><td>状态</td><td colspan="5">退火</td></tr><tr><td>θ/℃</td><td>20</td><td>400</td><td>600</td><td>700</td><td>800</td></tr><tr><td>G/MPa</td><td>44.1</td><td>38.2</td><td>34.3</td><td>32.2</td><td>29.4</td></tr></table>

表3-23[2]  

<table><tr><td>品种</td><td colspan="5">棒材</td></tr><tr><td>d/mm</td><td colspan="5">≤100</td></tr><tr><td>状态</td><td colspan="5">退火</td></tr><tr><td>θ/℃</td><td>20</td><td>400</td><td>600</td><td>700</td><td>800</td></tr><tr><td>μ</td><td>0.33</td><td>0.43</td><td>0.45</td><td>0.45</td><td>0.50</td></tr></table>

# 4 组织结构

4.1 相变温度 $\beta \rightarrow \alpha +\beta$ 转变温度为 $1040\sim 1090^{\circ}C;\alpha \rightarrow \alpha +\beta$ 转变温度为 $930\sim 970^{\circ}\mathrm{C}^{[1]}$   
4.2 时间-温度-组织转变曲线  
4.3 合金组织结构 合金低于 $\alpha \rightarrow \alpha + \beta$ 转变温度(950℃左右)时的平衡组织是单相 $\alpha$ 。当合金从 $\alpha + \beta$ 相区上部(例如 $1010^{\circ}\mathrm{C}$ ) 快速冷却时, 可以得到 $\alpha'$ 和少量的 $\alpha$ 相; 从 $\beta$ 相区快冷可以得到 $\alpha'$ 相。退火过程中 $\alpha'$ 相逐渐分解转变成 $\alpha$ 相。

# 5 工艺性能与要求

# 5.1 成形性能

5.1.1 变形抗力见表5-1。

表5-1[9]  

<table><tr><td rowspan="2">变形温度/℃</td><td colspan="4">以下变形速率(s-1)的最大变形抗力/MPa</td><td rowspan="2">变形温度/℃</td><td colspan="4">以下变形速率(s-1)的最大变形抗力/MPa</td></tr><tr><td>10-2</td><td>10-1</td><td>1</td><td>10</td><td>10-2</td><td>10-1</td><td>1</td><td>10</td></tr><tr><td>800</td><td>222</td><td>320</td><td>365</td><td>452</td><td>1000</td><td>80</td><td>93</td><td>105</td><td>117</td></tr><tr><td>900</td><td>205</td><td>262</td><td>285</td><td>313</td><td>1100</td><td>35</td><td>59</td><td>65</td><td>80</td></tr></table>

5.1.2 热变形温度下的拉伸性能见表5-2。

表5-2[3]  

<table><tr><td>品种</td><td>d/mm</td><td>状态</td><td>取样方向</td><td>θ/℃</td><td>σb/MPa</td><td>δ5/%</td><td>ψ/%</td><td>品种</td><td>d/mm</td><td>状态</td><td>取样方向</td><td>θ/℃</td><td>σb/MPa</td><td>δ5/%</td><td>ψ/%</td></tr><tr><td rowspan="3">棒材</td><td rowspan="3">22</td><td rowspan="3">退火</td><td rowspan="3">L</td><td>700</td><td>252</td><td>86.2</td><td>82.2</td><td rowspan="3">棒材</td><td rowspan="3">22</td><td rowspan="3">退火</td><td rowspan="3">L</td><td>900</td><td>88</td><td>170.0</td><td>96.5</td></tr><tr><td>800</td><td>160</td><td>140.8</td><td>95.6</td><td rowspan="2">1000</td><td rowspan="2">35</td><td rowspan="2">78.0</td><td rowspan="2">93.0</td></tr><tr><td>850</td><td>121</td><td>140.0</td><td>94.0</td></tr></table>

5.1.3 锻造规范见表5-3。在低于 $\beta$ 转变温度下进行最后一火变形时，变形量应大于 $25\% \sim 40\%$ ，以获得良好的力学性能。以后如需要再加热时(例如热校正)，则应在低于 $\beta$ 转变温度以下 $90^{\circ}\mathrm{C}$ 的温度进行。

表5-3  

<table><tr><td>锻造类型</td><td>加热温度/℃</td><td>终锻温度/℃</td><td>一火变形量/%</td><td>锻造类型</td><td>加热温度/℃</td><td>终锻温度/℃</td><td>一火变形量/%</td></tr><tr><td>铸锭开坯</td><td>1180</td><td>≥900</td><td>30~50</td><td>锻锤模锻</td><td>1020~1100</td><td>≥900</td><td>40~70</td></tr><tr><td>毛坯预变形</td><td>1100</td><td>≥850</td><td>40~70</td><td>压力机模锻</td><td>1020</td><td>≥850</td><td>40~70</td></tr></table>

5.2 焊接性能 该合金具有良好的焊接性能，采用惰性气体保护的钨电极熔焊（TIG）或金属电极熔焊(MIG)可使合金在低温下具有高韧性。由于钎焊会产生与金属间化合物有关的脆性，所以一般采用氩弧焊、点焊和缝焊。

氩弧焊接头的室温、高温和低温的强度系数均较高；缝焊接头的室温、高温的强度系数较高，但低温强度系数较低。

5.2.1 点焊规范见表5-4。

表5-4[10]  

<table><tr><td rowspan="2">焊接材料</td><td rowspan="2">δ/mm</td><td rowspan="2">焊前状态</td><td rowspan="2">球面电极半径/mm</td><td colspan="3">规范参数</td><td colspan="2">核心尺寸</td></tr><tr><td>I/A</td><td>th/s</td><td>Pj/N</td><td>d/mm</td><td>ηi/%</td></tr><tr><td rowspan="3">板材</td><td>1.0</td><td>800℃,</td><td rowspan="3">100</td><td>6500~7000</td><td>0.18</td><td>3678</td><td>6.0</td><td>82</td></tr><tr><td>1.5</td><td>30min,</td><td>8100</td><td>0.22</td><td>4658</td><td>7.0</td><td>81</td></tr><tr><td>1.8</td><td>空冷+酸洗</td><td>9000</td><td>0.26</td><td>6669</td><td>8.0</td><td>78</td></tr></table>

5.2.2 自动钨极氩弧焊规范见表5-5。

表5-5[10]  

<table><tr><td>焊接材料</td><td>δ/mm</td><td>焊前状态</td><td>焊丝牌号</td><td>接头型式</td><td>I/A</td><td>U/V</td><td>v/(m/min)</td><td>Q/(L/min)</td><td>Qb/(L/min)</td><td>dw/mm</td><td>Dz/mm</td></tr><tr><td rowspan="3">板材</td><td>1.2</td><td>800℃</td><td rowspan="3">不加焊丝</td><td rowspan="3">对接</td><td>55~60</td><td>8~9</td><td rowspan="3">0.25</td><td>10~11.5</td><td>2~5</td><td>1.5</td><td rowspan="3">18</td></tr><tr><td>1.5</td><td>30min,</td><td>98</td><td>9</td><td>11~12</td><td rowspan="2">或铜垫</td><td>1.5</td></tr><tr><td>2.0</td><td>空冷+酸洗</td><td>130</td><td>9</td><td>11~12</td><td>2.0</td></tr></table>

5.2.3 自动氩弧焊焊接接头力学性能见表5-6。

表5-6[2]  

<table><tr><td>焊接材料</td><td>δ/mm</td><td>填充材料</td><td>焊后热处理</td><td>θ/℃</td><td>σb/MPa</td><td>α/(°)</td></tr><tr><td rowspan="3">板材</td><td rowspan="3">≤3</td><td rowspan="3">无填料</td><td rowspan="3">550℃退火0.5~4h</td><td>20</td><td>735~804</td><td>50~60</td></tr><tr><td>350</td><td>490</td><td>-</td></tr><tr><td>500</td><td>441</td><td>-</td></tr></table>

# 6 功能考核试验

# 7 使用建议

建议在各种型号的飞机和发动机上选用TA7钛合金。

# 参考文献

1 Brown W F. Aerospace Structural Metals Handbook. CINDAS/Purdue University, 1994. 4:Code 3706   
2 格拉祖诺夫, 莫依谢耶夫. 结构钛合金. 国营洪都机械厂译. 1977  
3抚顺钢厂.TA7钛合金棒材全面性能.1985   
4宝鸡有色金属加工厂.TA7钛合金棒材检验数据汇编.1999  
5 安大锻造厂.TA7钛合金棒材、环形件检验数据汇编.1999  
6 北京航空材料研究所主编. 航空发动机设计用材料数据手册. 沈阳航空发动机研究所. 1990  
7 北京航空材料研究所. 涡桨发动机用铸造 Ti-5Al-2.5Sn 合金压气机机匣机械性能分析. 1976  
8 MIL-HDBK-5H. 1998. 2:5-17   
9 AHOIKHH HΦ,EpMaHOK M 3. IOnIyΦa6pHKaTbI N3 THTaHOBbIX CIIJaBOB. MoCKBa: OHTH BNIJC,1996.161   
10 北京航空材料研究所. 西安航空发动机公司等. 航空材料焊接性能手册. 北京: 国防工业出版社, 1978

编写 高 杨

审校 王庆如

# TA13

# 1 概述

TA13合金是一种低强度、高塑性的 $\alpha$ 型钛合金，只含有 $2.5\%$ 共析型 $\beta$ 稳定元素 $\mathrm{Cu}$ 。该合金具有良好的工艺塑性、焊接性和热稳定性，一般在退火状态使用，也可进行适当的强化热处理。TA13合金主要用来制造航空发动机的外涵道部件，如引射机匣、后锥体等，长期工作温度可达 $350\mathrm{C}$ 。生产的半成品主要有板材、棒材、锻件、环轧件、丝材等。

1.1 材料牌号 TA13。  
1.2 相近牌号 IMI230(英国)。  
1.3 材料的技术标准

XJ/BS 5143-1996《Ti-2.5Cu钛合金板材》（宝鸡有色金属加工厂）

XJ/BS 5144--1996《Ti-2.5Cu钛合金棒材》（宝鸡有色金属加工厂）

XJ/BS 5147—1996《Ti-2.5Cu钛合金轧环件用坏》（宝鸡有色金属加工厂）

1.4 化学成分 XJ/BS 5143—1996、XJ/BS 5144—1996 和 XJ/BS 5147—1996 规定的化学成分见表 1-1。  
1.5 热处理制度

1.5.1 退火 板材： $790^{\circ}\mathrm{C} \pm 10^{\circ}\mathrm{C}, 10 \sim 30\mathrm{min}$ ，空冷。棒材和环形件： $790^{\circ}\mathrm{C} \pm 10^{\circ}\mathrm{C}, 0.5 \sim 2\mathrm{h}$ ，空冷。

1.5.2 去应力退火 $600^{\circ}\mathrm{C}, 0.5 \sim 2\mathrm{h}$ ，空冷。

1.5.3 固溶处理 $805^{\circ}\mathrm{C} \pm 10^{\circ}\mathrm{C}, 0.5 \sim 4\mathrm{h}$ 风冷、油淬或水淬。

1.5.4 双重时效 $400^{\circ}\mathrm{C}, 8 \sim 24\mathrm{h}$ ，空冷 $+475^{\circ}\mathrm{C}, 8\mathrm{h}$ ，空冷。

1.6 品种规格与供应状态 见表1-2。

表1-1 %  

<table><tr><td colspan="2">合金元素</td><td colspan="6">杂质 不大于</td></tr><tr><td>Cu</td><td>Ti</td><td>Fe</td><td>C</td><td>N</td><td>H</td><td>O</td><td>Y</td></tr><tr><td>2.0~3.0</td><td>余量</td><td>0.20</td><td>0.08</td><td>0.05</td><td>0.010</td><td>0.20</td><td>0.005</td></tr></table>

表1-2  

<table><tr><td>技术标准</td><td>品种</td><td>δ或d/mm</td><td>供应状态</td></tr><tr><td>XJ/BS 5143-1996</td><td>板材</td><td>0.5~2.0</td><td>M</td></tr><tr><td>XJ/BS 5144-1996</td><td>棒材</td><td>15~70</td><td>R,M</td></tr><tr><td>XJ/BS 5147-1996</td><td>环坯</td><td>d≤640,δ≤90,m≤96kg</td><td>R</td></tr></table>

1.7 熔炼与铸造工艺 铸锭应经过两次以上真空自耗电极电弧炉熔练。应特别注意电极块的布料方式，保证 $\mathrm{Cu}$ 在电极块中的分布均匀性。自耗电极的焊接采用氩气保护等离子焊接方式，严禁使用钨极氩弧焊。一次真空熔炼时的绝对压强应不大于 $1.3\mathrm{Pa}$ 。最后一次重熔可以在真空中或氩气气氛中进行。熔炼结束前必须进行热封顶操作。  
1.8 应用概况与特殊要求 TA13合金是英国应用较广的钛合金之一，除了在航空发动机中应用外，还用于制造飞机结构件。我国已在航空发动机上使用该合金制造加力燃烧室外面的引射机匣、后锥体、排气收集器的加强带、加强圈、支撑圈等。

# 2 物理及化学性能

# 2.1 热性能

2.1.1 热导率 见表2-1。  
2.1.2 线膨胀系数 见表2-2。  
2.2 密度 $\rho = 4.56\mathrm{g / cm}^{3[1]}$

表2-1[1]   

<table><tr><td>θ/C</td><td>20</td><td>100</td><td>200</td><td>300</td><td>400</td></tr><tr><td>λ/(W/(m·C))</td><td>13.0</td><td>13.7</td><td>14.7</td><td>15.3</td><td>16.2</td></tr></table>

表 2-2[1]  

<table><tr><td>θ/℃</td><td>20~100</td><td>20~200</td><td>20~300</td><td>20~400</td><td>20~500</td><td>20~600</td><td>20~700</td><td>20~800</td></tr><tr><td>α1/10-6C-1</td><td>9.02</td><td>8.73</td><td>9.10</td><td>9.29</td><td>9.47</td><td>9.46</td><td>9.62</td><td>9.39</td></tr></table>

# 2.3 电性能 电阻率见表2-3。

2.4 磁性能 无磁性。  
2.5 化学性能  
2.5.1 抗氧化性能 参见工业纯钛。  
2.5.2 耐腐蚀性能 合金在大气条件下和海水中稳定。

表2-3[1]  

<table><tr><td>θ/℃</td><td>20</td><td>100</td><td>200</td><td>300</td><td>400</td></tr><tr><td>ρ/(μΩ·m)</td><td>0.67</td><td>0.84</td><td>1.00</td><td>1.16</td><td>1.29</td></tr></table>

# 3 力学性能

3.1 技术标准规定的性能 见表3-1。  
3.2 室温及各种温度下的力学性能

3.2.1 拉伸性能

3.2.1.1 板材的室温拉伸性能统计值见表3-2。

表3-1  

<table><tr><td rowspan="2">技术标准</td><td rowspan="2">品种</td><td rowspan="2">δ或d/mm</td><td rowspan="2">状态</td><td rowspan="2">取样方向</td><td colspan="5">室温</td></tr><tr><td>σb/MPa</td><td>σP0.2/MPa</td><td>δ5/%</td><td>ψ/%</td><td>α(D=4δ)/(°)</td></tr><tr><td>XJ/BS 5143-1996</td><td>板材</td><td>0.5~2.0</td><td>退火</td><td>T</td><td>540~770</td><td>460~570</td><td>≥18</td><td>-</td><td>180</td></tr><tr><td>XJ/BS 5144-1996</td><td>棒材</td><td>15~70</td><td>退火</td><td>L</td><td>540~770</td><td>≥400</td><td>≥16</td><td>≥35</td><td>-</td></tr><tr><td>XJ/BS 5147-1996</td><td>环坯</td><td>d≤640δ≤90m≤96kg</td><td>退火(d90mm熔检试块)</td><td>L</td><td>540~770</td><td>≥400</td><td>≥16</td><td>≥35</td><td>-</td></tr></table>

表3-2[2,3]  

<table><tr><td colspan="2">技术标准</td><td colspan="5">XJ/BS 5143-1996</td></tr><tr><td colspan="2">品种</td><td colspan="5">板材</td></tr><tr><td colspan="2">规格</td><td colspan="5">δ0.7~1.2mm</td></tr><tr><td colspan="2">状态</td><td colspan="5">790℃,30min,空冷</td></tr><tr><td>取样方向</td><td>拉伸性能</td><td>S</td><td>X̄</td><td>min</td><td>max</td><td>n</td></tr><tr><td rowspan="3">T</td><td>σb/MPa</td><td>540</td><td>567</td><td>550</td><td>590</td><td>10</td></tr><tr><td>σP0.2/MPa</td><td>460</td><td>484</td><td>460</td><td>505</td><td>10</td></tr><tr><td>δ5/%</td><td>18</td><td>41.5</td><td>38</td><td>45</td><td>10</td></tr></table>

# 3.2.1.2 棒材的室温拉伸性能统计值见表3-3。

表3-3[2,3]  

<table><tr><td colspan="2">技术标准</td><td colspan="5">XJ/BS 5144-1996</td></tr><tr><td colspan="2">品种</td><td colspan="5">棒材</td></tr><tr><td colspan="2">规格</td><td colspan="5">d25~45mm</td></tr><tr><td colspan="2">状态</td><td colspan="5">790℃,30~50min,空冷</td></tr><tr><td>取样方向</td><td>拉伸性能</td><td>S</td><td>X̄</td><td>min</td><td>max</td><td>n</td></tr><tr><td rowspan="4">L</td><td>σb/MPa</td><td>540</td><td>601</td><td>585</td><td>640</td><td>23</td></tr><tr><td>σP0.2/MPa</td><td>400</td><td>447</td><td>425</td><td>515</td><td>23</td></tr><tr><td>δ5/%</td><td>16</td><td>26.5</td><td>22</td><td>29</td><td>23</td></tr><tr><td>ψ/%</td><td>35</td><td>44.6</td><td>39</td><td>50</td><td>23</td></tr></table>

3.2.1.3 截面尺寸和冷却速度对棒材室温拉伸性能的影响见表3-4。  
3.2.1.4 环形件不同热处理状态的室温拉伸性能见表3-5。  
3.2.1.5 板材在各种温度下的拉伸性能见表3-6。  
3.2.1.6 棒材及环形件在各种温度下的拉伸性能见表3-7。

表3-4[4]  
表3-5[5]  

<table><tr><td>品种</td><td>状态</td><td>d/mm</td><td>固溶处理冷却方式</td><td>σb/MPa</td><td>σP0.2/MPa</td><td>品种</td><td>状态</td><td>d/mm</td><td>固溶处理冷却方式</td><td>σb/MPa</td><td>σP0.2/MPa</td></tr><tr><td rowspan="4">棒材</td><td rowspan="4">固溶时效</td><td rowspan="2">50</td><td>油淬</td><td>718</td><td>650</td><td rowspan="4">棒材</td><td rowspan="4">固溶时效</td><td>75</td><td>空冷</td><td>761</td><td>625</td></tr><tr><td>空冷</td><td>752</td><td>646</td><td rowspan="2">100</td><td>水淬</td><td>715</td><td>633</td></tr><tr><td rowspan="2">75</td><td>水淬</td><td>-</td><td>643</td><td>油淬</td><td>712</td><td>632</td></tr><tr><td>油淬</td><td>768</td><td>644</td><td>-</td><td>-</td><td>-</td><td>-</td></tr></table>

<table><tr><td rowspan="2">品种</td><td rowspan="2">d或δ/mm</td><td rowspan="2">取样方向</td><td rowspan="2">状态</td><td>σb</td><td>σP0.2</td><td>δ5</td><td>φ</td></tr><tr><td colspan="2">MPa</td><td colspan="2">%</td></tr><tr><td rowspan="4">环形件</td><td rowspan="4">330/280×60</td><td rowspan="4">C</td><td>700℃,1h,空冷</td><td>565</td><td>428</td><td>25.5</td><td>48.1</td></tr><tr><td>750℃,1h,空冷</td><td>562</td><td>432</td><td>28.0</td><td>49.6</td></tr><tr><td>800℃,1h,空冷</td><td>572</td><td>438</td><td>26.4</td><td>54.3</td></tr><tr><td>805℃,1h,风冷+400℃,8h,空冷+475℃,8h,空冷</td><td>709</td><td>581</td><td>19.9</td><td>48.1</td></tr></table>

表3-6[4]  

<table><tr><td rowspan="2">品种</td><td rowspan="2">δ/mm</td><td rowspan="2">取样方向</td><td rowspan="2">状态</td><td rowspan="2">θ/℃</td><td>σb</td><td>σP0.1</td><td>σP0.2</td><td>δ25</td><td>δ50</td><td rowspan="2">品种</td><td rowspan="2">δ/mm</td><td rowspan="2">取样方向</td><td rowspan="2">状态</td><td rowspan="2">θ/C</td><td>σb</td><td>σP0.1</td><td>σP0.2</td><td>σ25</td><td>δ50</td></tr><tr><td colspan="3">MPa</td><td colspan="2">%</td><td colspan="3">MPa</td><td colspan="2">%</td></tr><tr><td rowspan="7">板材</td><td rowspan="7">1.3</td><td rowspan="7">L</td><td>固溶处理</td><td>20</td><td>629</td><td>480</td><td>486</td><td>36</td><td>27</td><td rowspan="7">板材</td><td rowspan="7">1.3</td><td rowspan="7">T</td><td>固溶处理</td><td>20</td><td>605</td><td>519</td><td>519</td><td>37</td><td>26</td></tr><tr><td rowspan="6">固溶时效</td><td>20</td><td>769</td><td>579</td><td>582</td><td>30</td><td>22</td><td rowspan="6">固溶时效</td><td>20</td><td>761</td><td>615</td><td>622</td><td>33</td><td>24</td></tr><tr><td>100</td><td>723</td><td>516</td><td>519</td><td>33</td><td>24</td><td>100</td><td>704</td><td>544</td><td>553</td><td>34</td><td>23</td></tr><tr><td>200</td><td>646</td><td>419</td><td>419</td><td>32</td><td>24</td><td>200</td><td>635</td><td>486</td><td>471</td><td>35</td><td>26</td></tr><tr><td>300</td><td>600</td><td>386</td><td>398</td><td>26</td><td>20</td><td>300</td><td>607</td><td>442</td><td>457</td><td>31</td><td>23</td></tr><tr><td>400</td><td>579</td><td>368</td><td>383</td><td>22</td><td>17</td><td>400</td><td>573</td><td>417</td><td>429</td><td>25</td><td>19</td></tr><tr><td>500</td><td>483</td><td>324</td><td>334</td><td>33</td><td>22</td><td>500</td><td>468</td><td>354</td><td>357</td><td>34</td><td>21</td></tr></table>

表3-7[4.5]  

<table><tr><td rowspan="2">品种</td><td rowspan="2">δ或d/mm</td><td rowspan="2">取样方向</td><td rowspan="2">状态</td><td rowspan="2">θ/℃</td><td>σb</td><td>σP0.1</td><td>σP0.2</td><td>δ5</td><td>ψ</td></tr><tr><td colspan="3">MPa</td><td colspan="2">%</td></tr><tr><td rowspan="7">棒材</td><td rowspan="7">25</td><td rowspan="7">L</td><td>固溶处理</td><td>20</td><td>656</td><td>482</td><td>482</td><td>26</td><td>47</td></tr><tr><td rowspan="6">固溶时效</td><td>20</td><td>795</td><td>618</td><td>638</td><td>22</td><td>40</td></tr><tr><td>100</td><td>761</td><td>585</td><td>601</td><td>21</td><td>39</td></tr><tr><td>200</td><td>687</td><td>494</td><td>507</td><td>23</td><td>45</td></tr><tr><td>300</td><td>658</td><td>474</td><td>496</td><td>20</td><td>50</td></tr><tr><td>400</td><td>592</td><td>392</td><td>415</td><td>21</td><td>53</td></tr><tr><td>500</td><td>491</td><td>351</td><td>361</td><td>27</td><td>57</td></tr><tr><td rowspan="2">环形件</td><td rowspan="2">1070/936×77</td><td rowspan="2">C</td><td rowspan="2">850℃,3h油淬+400℃,8h,空冷+475℃,8h,空冷</td><td>20</td><td>714</td><td>-</td><td>572</td><td>22.8</td><td>36.6</td></tr><tr><td>350</td><td>568</td><td>-</td><td>390</td><td>17.4</td><td>40.3</td></tr></table>

3.2.2 冲击性能 见表3-8。

3.2.3 弯曲性能 见表3-9。

3.2.4 应力集中 见表3-10。

3.2.5 热稳定性

3.2.5.1 试样热暴露后的室温拉伸性能见表3-11和表3-12。

表3-8[5]  

<table><tr><td>品种</td><td>d或δ/mm</td><td>状态</td><td>取样方向</td><td>θ/C</td><td>aKU/(kJ/m²)</td></tr><tr><td>环形件</td><td>1070/936×77</td><td>850℃, 3h, 油淬+400℃, 8h, 空冷+475℃, 8h, 空冷</td><td>C</td><td>20</td><td>403</td></tr></table>

表3-9[4]  

<table><tr><td>品种</td><td>δ/mm</td><td>取样方向</td><td>θ/℃</td><td>状态</td><td>弯曲半径</td><td>α/(°)</td></tr><tr><td rowspan="3">板材</td><td rowspan="3">-</td><td rowspan="3">T</td><td rowspan="3">20</td><td>退火</td><td>1.5δ</td><td>180</td></tr><tr><td>固溶处理</td><td>1.5δ</td><td>180</td></tr><tr><td>固溶时效</td><td>2.0δ</td><td>180</td></tr></table>

表 3-10[5]  

<table><tr><td>品种</td><td>d或δ/mm</td><td>状态</td><td>取样方向</td><td>θ/℃</td><td>Kt</td><td>σbH/MPa</td><td>σbH/σb</td></tr><tr><td>环形件</td><td>1070/936×77</td><td>850℃,3h,油淬+400℃,8h,空冷+475℃,8h,空冷</td><td>C</td><td>20</td><td>3</td><td>1070</td><td>1.50</td></tr></table>

表3-11[4]  

<table><tr><td rowspan="2">品种</td><td rowspan="2">δ/mm</td><td rowspan="2">状态</td><td rowspan="2">取样方向</td><td colspan="3">热暴露条件</td><td>σb</td><td>σP0.1</td><td>σP0.2</td><td rowspan="2">δ50/%</td></tr><tr><td>θ/C</td><td>σ/MPa</td><td>t/h</td><td colspan="3">MPa</td></tr><tr><td rowspan="7">板材</td><td rowspan="7">1.3</td><td rowspan="7">固溶时效</td><td rowspan="7">T</td><td colspan="3">未暴露</td><td>761</td><td>615</td><td>-</td><td>24</td></tr><tr><td rowspan="2">200</td><td>417</td><td rowspan="2">100</td><td>749</td><td>586</td><td>-</td><td>22</td></tr><tr><td>463</td><td>757</td><td>673</td><td>-</td><td>20</td></tr><tr><td rowspan="2">300</td><td>371</td><td rowspan="2">100</td><td>749</td><td>641</td><td>-</td><td>20</td></tr><tr><td>402</td><td>761</td><td>658</td><td>-</td><td>21</td></tr><tr><td rowspan="2">350</td><td>307</td><td rowspan="2">100</td><td>748</td><td>612</td><td>-</td><td>22</td></tr><tr><td>340</td><td>778</td><td>633</td><td>-</td><td>23</td></tr><tr><td rowspan="3">板材</td><td rowspan="3">-</td><td rowspan="3">固溶时效</td><td rowspan="3">T</td><td colspan="3">未暴露</td><td>812</td><td>710</td><td>-</td><td>16</td></tr><tr><td rowspan="2">350</td><td rowspan="2">232</td><td>1000</td><td>835</td><td>710</td><td>-</td><td>17</td></tr><tr><td>5000</td><td>879</td><td>749</td><td>-</td><td>18</td></tr><tr><td rowspan="6">板材</td><td rowspan="6">-</td><td rowspan="6">固溶时效</td><td rowspan="6">T</td><td colspan="3">未暴露</td><td>763</td><td>-</td><td>632</td><td>15</td></tr><tr><td rowspan="3">400</td><td rowspan="3">0</td><td>100</td><td>765</td><td>-</td><td>680</td><td>14</td></tr><tr><td>300</td><td>773</td><td>-</td><td>662</td><td>13.5</td></tr><tr><td>480</td><td>808</td><td>-</td><td>689</td><td>14.5</td></tr><tr><td rowspan="2">450</td><td rowspan="2">0</td><td>50</td><td>787</td><td>-</td><td>651</td><td>16.5</td></tr><tr><td>300</td><td>774</td><td>-</td><td>658</td><td>14</td></tr></table>

表3-12[5]  

<table><tr><td rowspan="2">品种</td><td rowspan="2">d或δ/mm</td><td rowspan="2">状态</td><td rowspan="2">取样方向</td><td colspan="2">热暴露条件</td><td>σb</td><td>σP0.2</td><td>δ5</td><td>ψ</td></tr><tr><td>θ/℃</td><td>t/h</td><td colspan="2">MPa</td><td colspan="2">%</td></tr><tr><td rowspan="2">环形件</td><td rowspan="2">1070/936×77</td><td rowspan="2">固溶时效</td><td rowspan="2">C</td><td colspan="2">未暴露</td><td>714</td><td>572</td><td>22.8</td><td>36.6</td></tr><tr><td>350</td><td>100</td><td>723</td><td>585</td><td>23.4</td><td>39.0</td></tr></table>

# 3.3 持久和蠕变性能

# 3.3.1 高温蠕变性能 见表3-13。

表3-13[5]  

<table><tr><td>品种</td><td>δ/mm</td><td>状态</td><td>取样方向</td><td>θ/C</td><td>σ0.1/100/MPa</td><td>品种</td><td>δ/mm</td><td>状态</td><td>取样方向</td><td>θ/C</td><td>σ0.1/100/MPa</td></tr><tr><td rowspan="4">板材</td><td rowspan="4">0.85</td><td rowspan="4">退火</td><td rowspan="4">T</td><td>200</td><td>234</td><td rowspan="4">板材</td><td rowspan="4">0.85</td><td rowspan="4">固溶时效</td><td rowspan="4">T</td><td>200</td><td>423</td></tr><tr><td>300</td><td>216</td><td>300</td><td>382</td></tr><tr><td>350</td><td>186</td><td>350</td><td>325</td></tr><tr><td>400</td><td>135</td><td>400</td><td>230</td></tr></table>

# 3.4 疲劳性能

# 3.4.1 高周疲劳

3.4.1.1 反复弯曲疲劳极限见表3-14。  
3.4.1.2 旋转弯曲疲劳极限见表3-15。

表3-14[4]  

<table><tr><td>品种</td><td>状态</td><td>取样方向</td><td>θ/C</td><td>σb/MPa</td><td>Kt</td><td>R</td><td>N/周</td><td>σD/MPa</td></tr><tr><td rowspan="2">板材</td><td>退火</td><td rowspan="2">T</td><td rowspan="2">20</td><td>564</td><td rowspan="2">1</td><td rowspan="2">-1</td><td rowspan="2">10^7</td><td>392</td></tr><tr><td>固溶时效</td><td>772</td><td>490</td></tr></table>

表3-15[4]  

<table><tr><td>品种</td><td>状态</td><td>取样方向</td><td>θ/℃</td><td>σb/MPa</td><td>Kt</td><td>R</td><td>N/周</td><td>σD/MPa</td><td>品种</td><td>状态</td><td>取样方向</td><td>θ/C</td><td>σb/MPa</td><td>Kt</td><td>R</td><td>N/周</td><td>σD/MPa</td></tr><tr><td rowspan="2">棒材</td><td rowspan="2">退火</td><td rowspan="2">L</td><td>20</td><td>598</td><td rowspan="2">1</td><td rowspan="2">-1</td><td rowspan="2">107</td><td>370</td><td rowspan="2">棒材</td><td rowspan="2">固溶时效</td><td rowspan="2">L</td><td>20</td><td>791</td><td rowspan="2">1</td><td rowspan="2">-1</td><td rowspan="2">107</td><td>450</td></tr><tr><td>400</td><td>-</td><td>150</td><td>400</td><td>-</td><td>290</td></tr></table>

# 3.4.1.3 轴向加载疲劳极限见表3-16。

表 $3 - 16^{[4]}$
