Repository: C-zj02/CFD-claw

<div align="center">

**English** | [中文](#中文版) | [Français](README_FR.md) | [Русский](README_RU.md) | [हिन्दी](README_HI.md) | [العربية](README_AR.md) | [Português](README_PT.md)

# 🚀 Claude Code Python

**A Complete Python Reimplementation Based on Real Claude Code Source**

*From TypeScript Source → Rebuilt in Python with ❤️*

***
**🔥 Active Development • New Features Weekly 🔥**

</div>

***

## 🎯 What is This?

**Clawd Code** is a **complete Python rewrite** of Claude Code, based on the **real TypeScript source code**.

File: RAG-data/中国航空材料手册(第2版) 第4卷 钛合金 铜合金201-400.pdf-cffcc59e-36cd-4482-9e63-a4b6fe4eef5e.md (part 3 of 11)
表3-3[1]  
试验频率：13.3Hz

试验环境： $20^{\circ}\mathrm{C}$ ，空气

试样个数：3

试验点数：61

拟合公式： $\mathrm{da} / \mathrm{d}N = C(\Delta K)^n$

$$
\begin{array}{l} C = 7. 0 \times 1 0 ^ {9} \\ n = 3. 2 5 3 4 \\ \end{array}
$$

$\mathrm{da} / \mathrm{d}N - \Delta K$ 曲线[1]

# 4 组织结构

4.1 相变温度 $\beta \rightarrow \alpha +\beta$ 转变温度为 $940^{\circ}\mathrm{C}\pm 10^{\circ}\mathrm{C}^{[1]}$   
4.2 时间-温度-组织转变曲线  
4.3 合金组织结构 合金铸态和退火状态为魏氏组织，由晶内片状 $\alpha$ 相和晶界 $\alpha$ 相组成， $\beta$ 相存在于片状 $\alpha$ 相之间。

# 5 工艺性能与要求

5.1 成形性能 ZTC5合金中含有Al、Sn、Cu等合金元素，具有良好的铸造工艺性能，可以在适合

于浇注钛合金的各种铸型中浇注形状复杂的薄壁铸件，无热裂倾向。

5.2 焊接性能 ZTC5合金的焊接性能良好，在真空氩弧焊箱中采用钨极氩弧焊焊接的接头和补焊点的强度与基体相当。焊接或补焊过的铸件必须进行去应力退火处理。

5.3 零件热处理工艺 ZTC5合金铸件的热处理制度有两种。  
5.3.1 热等静压处理后退火 热等静压处理制度： $900^{\circ}\mathrm{C} \pm 10^{\circ}\mathrm{C}, 100 \sim 140\mathrm{MPa}, 2 \sim 2.5\mathrm{h}$ ，随炉冷至 $300^{\circ}\mathrm{C}$ 以下出炉；退火处理制度： $540^{\circ}\mathrm{C} \sim 580^{\circ}\mathrm{C} \pm 10^{\circ}\mathrm{C}, 8\mathrm{h}$ ，空冷。  
5.3.2 退火 $540^{\circ}\mathrm{C} \sim 580^{\circ}\mathrm{C} \pm 10^{\circ}\mathrm{C}, 8\mathrm{h}$ ，空冷。

# 6 功能考核试验

# 6.1 静力试验

# 6.1.1 静力试验件

静力试验的ZTC5合金后减速板支臂铸件附铸试棒的室温力学性能见表6-1。

表6-1[2]  

<table><tr><td rowspan="2">品种</td><td rowspan="2">状态</td><td>σb</td><td>σP0.2</td><td>δ5</td><td>ψ</td><td rowspan="2">aKU/(kJ/m2)</td><td rowspan="2">KIC/MPa √m</td><td rowspan="2">HBS</td></tr><tr><td colspan="2">MPa</td><td colspan="2">%</td></tr><tr><td rowspan="3">试棒</td><td rowspan="3">热等静压+540℃,8h,空冷</td><td>1034</td><td>984</td><td>14.6</td><td>26.3</td><td>300</td><td>77.1</td><td>329</td></tr><tr><td>·1041</td><td>979</td><td>7.9</td><td>16.4</td><td>232</td><td>83.9</td><td>322</td></tr><tr><td>1085</td><td>1060</td><td>8.8</td><td>16.3</td><td>245</td><td>79.6</td><td>326</td></tr></table>

# 6.1.2 试验方案

后减速板支臂的转轴两插耳与专用夹具接联，其收放作动筒采用假件，假作动筒的一端联接后减速板，另一端连接在夹具上。后减速板的 $0^{\circ}, 10^{\circ}, 40^{\circ}$ 三种状态分别采用假作动筒的运动来实现，使后减速板在试验过程中始终在夹具上保持水平状态。后减速板夹具两端分别固定在两根 $2.2\mathrm{m}$ 的立柱上，立柱固定在地面上。 $0^{\circ}$ 状态用胶布带向上加载。 $10^{\circ}, 40^{\circ}$ 两种状态均用木块贴合后减速板蒙皮向下加载。

6.1.3 试验结果 后减速板支臂按三种状态加载的试验结果见表6-2。

表6-2[2]  

<table><tr><td>测试项目</td><td>状态</td><td>α/(°)</td><td>Psj/N</td><td>试验加载</td><td>后减速板状态</td></tr><tr><td rowspan="3">后减速板支臂静力试验</td><td>I</td><td>0</td><td>6920</td><td>67%Psj,100%Psj</td><td>无残余变形</td></tr><tr><td>II</td><td>10</td><td>45030</td><td>67%Psj,100%Psj</td><td>未破坏</td></tr><tr><td>III</td><td>40</td><td>54500</td><td>67%Psj,100%Psj,130%Psj</td><td>未破坏</td></tr></table>

从试验结果验证：ZTC5合金精铸后减速板支臂符合飞机静强度设计要求。

# 7 使用建议

推荐选用ZTC5合金制造航空航天工业的高强度异形结构铸件。

# 参考文献

1 北京航空材料研究所. ZT5 高强度铸造钛合金及其应用研究. 1990  
2 成都飞机工业公司. Ti-1023、TC6、ZTC5 歼击机钛合金后减速板研制文集. 1992

编写 谢成木 薛志庠

审校 马济民 高扬

# TB2

# 1 概述

TB2合金是一种亚稳定 $\beta$ 型钛合金，含有同晶型 $\beta$ 稳定元素 $5\% \mathrm{Mo}$ 和 $5\% \mathrm{V}$ ，共析型 $\beta$ 稳定元素 $8\% \mathrm{Cr}, \alpha$ 稳定元素 $3\% \mathrm{Al}, \mathrm{Mo}$ 当量为18.15。该合金在固溶处理状态下具有优异的冷成形性能和良好的焊接性能，在固溶时效状态下具有高的强度和良好的塑性相匹配。该合金主要缺点是密度较高，弹性模量和抗高温蠕变能力较低。

该合金的主要半成品有板材、带材、箔材、棒材、丝材等。板材可制成钣金件、压力容器、固体火箭发动机壳体。带材可制成星箭连接带。箔材可制成波纹壳体和蜂窝结构。丝材可冷镦出各种头型铆钉，并能冷铆和热铆，铆钉在固溶处理状态镦铆后直接使用。棒材能冷镦出各种头型螺栓，可在固溶处理状态或固溶时效状态下使用。

该合金适合于制造在 $300^{\circ}\mathrm{C}$ 以下工作的航空紧固件，也适合于制造在 $500^{\circ}\mathrm{C}$ 以下短时工作的航天紧固件。

1.1 材料牌号 TB2。  
1.2 相近牌号

1.3 材料的技术标准

GB/T3620.1—1994 《钛及钛合金牌号和化学成分》

GB/T3620.2—1994《钛及钛合金加工产品化学成分及成分允许偏差》

GB/T3621—1994 《钛及钛合金板材》

K/JC 2-1984 《通信卫星“星箭连接带”用TB2合金带材暂行技术规范》（北京有色金属研究总院）

GJB 2219—1994 《紧固件用钛及钛合金棒(线)材规范》

1.4 化学成分 GB/T 3620.1—1994、GJB 2219—1994 和 K/JC 2—1984 规定的化学成分见表1-1。

$\%$

表1-1  

<table><tr><td colspan="5">合金元素</td><td colspan="7">杂质 不大于</td></tr><tr><td>Mo</td><td>V</td><td>Cr</td><td>Al</td><td>Ti</td><td>Fe</td><td>C</td><td>N</td><td>H</td><td>O</td><td colspan="2">其他元素③</td></tr><tr><td rowspan="2">4.7~5.7①</td><td rowspan="2">4.7~5.7①</td><td rowspan="2">7.5~8.5</td><td rowspan="2">2.5~3.5</td><td rowspan="2">余量</td><td rowspan="2">0.30</td><td rowspan="2">0.05</td><td rowspan="2">0.04</td><td rowspan="2">0.015</td><td rowspan="2">0.15②</td><td>单个</td><td>总和</td></tr><tr><td>0.10</td><td>0.40</td></tr></table>

$①$ K/JC2—1984规定 $\pmb {w}(\mathbf{Mo}) = 4.5\% \sim 5.5\% ,\pmb {w}(\mathbf{V}) = 4.5\% \sim 5.5\%$   
$②$ GJB2219—1994规定 $\omega (\mathrm{O})\leqslant 0.13\%$   
③ 产品出厂时供方可不检验其他元素，用户要求并在合同中注明时应予以检验。

1.5 热处理制度 按GJB3763—1999《钛及钛合金热处理规范》的规定。

1.5.1 固溶处理 在 $750 \sim 800^{\circ} \mathrm{C}$ 范围内选定固溶处理温度，通常的固溶处理制度是 $800^{\circ} \mathrm{C} \pm 10^{\circ} \mathrm{C}, 3 \sim 30 \mathrm{~min}$ ，空冷或更快冷。  
1.5.2 时效 在 $450\sim 550^{\circ}\mathrm{C}$ 范围内选定时效温度，通常的时效制度是 $500^{\circ}\mathrm{C} \pm 10^{\circ}\mathrm{C}, 8\sim 24\mathrm{h}$ ，空冷

或炉冷。

1.5.3 去应力退火 $650\sim 700^{\circ}\mathrm{C},30\sim 60\mathrm{min}$ ，空冷或炉冷。  
1.5.4 星箭连接带真空热处理制度 $800^{\circ}\mathrm{C}, 30\mathrm{min}$ ，炉冷 $+500^{\circ}\mathrm{C}, 8\mathrm{h}$ + 随炉升温至 $620^{\circ}\mathrm{C}, 30\mathrm{min}$ ，炉冷。  
1.5.5 紧固件真空热处理制度 $720\sim 800^{\circ}\mathrm{C},20\mathrm{min}$ ，炉冷至 $500\sim 550^{\circ}\mathrm{C},8\sim 24\mathrm{h}$ ，炉冷。  
1.6 品种规格与供应状态 见表1-2。

表1-2  

<table><tr><td>技 术 标 准</td><td>品 种</td><td>\( \delta \) 或 \( d/\mathrm{{mm}} \)</td><td>供应状态</td></tr><tr><td rowspan="2">GB/T 3621—1994</td><td>热轧板材</td><td>4. \( 1 \sim  {10.0} \)</td><td>固溶处理</td></tr><tr><td>冷轧板材</td><td>1.0~4.0</td><td>固溶处理</td></tr><tr><td>K/JC 2-1984</td><td>冷轧带材</td><td>1.0~1.5</td><td>固溶处理</td></tr><tr><td>GJB 2219—1994</td><td>棒 (线) 材</td><td>2.5~10.0</td><td>固溶处理</td></tr></table>

1.7 熔炼与铸造工艺 合金应经过两次以上真空自耗电极电弧炉熔炼。

1.8 应用概况与特殊要求 TB2 合金带材制作的各种规格星箭连接带已在航天工业中长期使用。TB2 合金丝材经冷镦制作的各种头型铆钉已在航空工业中应用。棒材能冷镦出内六角、外六角和沉头等各种螺栓，可供航空和航天工业应用。固溶处理状态的使用温度为 $200^{\circ}\mathrm{C}$ 以下，固溶时效状态的使用温度为 $300^{\circ}\mathrm{C}$ 以下。

# 2 物理及化学性能

# 2.1 热性能

2.1.1 热导率 见表2-1。

表 2-1[1,2]  

<table><tr><td colspan="2">θ/℃</td><td>100</td><td>200</td><td>300</td><td>400</td><td>500</td><td>600</td></tr><tr><td rowspan="2">λ/(W/(m·℃))</td><td>固溶处理</td><td>8.9</td><td>10.9</td><td>12.6</td><td>14.7</td><td>16.3</td><td>16.8</td></tr><tr><td>固溶时效</td><td>8.2</td><td>10.8</td><td>11.9</td><td>13.1</td><td>14.7</td><td>16.3</td></tr></table>

2.1.2 比热容 见表2-2。

表 2-2[1,2]  

<table><tr><td colspan="2">θ/℃</td><td>100</td><td>200</td><td>300</td><td>400</td><td>500</td><td>600</td></tr><tr><td rowspan="2">c/(J/(kg·℃))</td><td>固溶处理</td><td>536</td><td>553</td><td>565</td><td>628</td><td>607</td><td>858</td></tr><tr><td>固溶时效</td><td>523</td><td>540</td><td>557</td><td>574</td><td>590</td><td>607</td></tr></table>

2.1.3 线膨胀系数 见表2-3。

表 2-3[1,2]  

<table><tr><td colspan="2">θ/℃</td><td>20~100</td><td>20~200</td><td>20~300</td><td>20~400</td><td>20~500</td><td>20~600</td></tr><tr><td rowspan="2">α1/10-6℃-1</td><td>固溶处理</td><td>8.5</td><td>9.3</td><td>9.5</td><td>9.7</td><td>9.8</td><td>10.0</td></tr><tr><td>固溶时效</td><td>8.7</td><td>9.1</td><td>9.4</td><td>9.7</td><td>9.8</td><td>10.8</td></tr></table>

2.2 密度 $\rho = 4.83\mathrm{g / cm}^{3[1,2]}$   
2.3 电性能 电阻率见表2-4。  
2.4 磁性能 无磁性。  
2.5 化学性能  
2.5.1 抗氧化性能 参见TC4钛合金。

2.5.2 耐腐蚀性能 TB2 合金具有良好的耐蚀性和抗接触腐蚀性能。不锈钢与其接触基本上不产生腐蚀。铝合金及结构钢与其接触，该合金本身不发生腐蚀，而是异种金属被腐蚀[5]。该合金经阳极化，对其力学性能影响不大，但能减缓结构钢及铝合金与其接触的腐蚀速度[6]。

表 2-4[1,2]  

<table><tr><td colspan="2">θ/℃</td><td>20</td><td>100</td><td>200</td><td>300</td><td>400</td><td>500</td></tr><tr><td rowspan="2">ρ/(μΩ·m)</td><td>固溶处理</td><td>1.55</td><td>1.51</td><td>1.50</td><td>1.49</td><td>1.48</td><td>1.47</td></tr><tr><td>固溶时效</td><td>1.36</td><td>1.36</td><td>1.41</td><td>1.44</td><td>1.47</td><td>1.50</td></tr></table>

# 3 力学性能

# 3.1 技术标准规定的性能 见表3-1。

表3-1  

<table><tr><td rowspan="2">技术标准</td><td rowspan="2">品种</td><td rowspan="2">δ或d/mm</td><td rowspan="2">状态</td><td rowspan="2">取样方向</td><td colspan="5">室温</td></tr><tr><td>σb/MPa</td><td>δ5/%</td><td>ψ/%</td><td>α/(°)</td><td>τ/MPa</td></tr><tr><td rowspan="2">GB/T 3621-1994</td><td rowspan="2">板材</td><td rowspan="2">1.0~3.5</td><td>固溶处理</td><td rowspan="2">T</td><td>≤980</td><td>≥20</td><td>-</td><td>≥120</td><td>-</td></tr><tr><td>固溶时效</td><td>≥1320</td><td>≥8</td><td>-</td><td>-</td><td>-</td></tr><tr><td rowspan="2">K/JC 2-1984</td><td rowspan="2">带材</td><td rowspan="2">1.0~1.5</td><td>固溶处理</td><td rowspan="2">L</td><td>≤980</td><td>≥20</td><td>-</td><td>≥120</td><td>-</td></tr><tr><td>固溶时效</td><td>≥1080</td><td>≥10</td><td>-</td><td>-</td><td>-</td></tr><tr><td rowspan="2">GJB 2219-1994</td><td rowspan="2">棒(线)材</td><td rowspan="2">2.5~10.0</td><td>固溶处理</td><td rowspan="2">L</td><td>885~980</td><td>≥20</td><td>≥60</td><td>-</td><td>≥640</td></tr><tr><td>固溶时效</td><td>≥1100</td><td>≥12</td><td>≥30</td><td>-</td><td>≥700</td></tr></table>

注：1 GJB 2219—1994 规定，直径小于 $7\mathrm{mm}$ 棒(线)材的 $\delta_{5}$ 和 $\psi$ 值报实测数据。  
2 GJB 2219—1994 规定, 固溶处理状态的棒(线)材应进行冷顶锻试验, 当锻后高度与锻前高度之比为 $1:3$ 时, 棒(线)材圆周表面应无裂纹。

# 3.2 室温及各种温度下的力学性能

# 3.2.1 拉伸性能

# 3.2.1.1 带材的室温拉伸性能统计值见表3-2和表3-3。

表3-2[5]  

<table><tr><td colspan="2">技术标准</td><td colspan="5">K/JC 2-1984</td></tr><tr><td colspan="2">品种</td><td colspan="5">带材</td></tr><tr><td colspan="2">规格</td><td colspan="5">δ1.0~1.5mm</td></tr><tr><td colspan="2">状态</td><td colspan="5">固溶处理</td></tr><tr><td>取样方向</td><td>拉伸性能</td><td>S</td><td>X̄</td><td>s</td><td>Cv</td><td>n</td></tr><tr><td rowspan="2">L</td><td>σb/MPa</td><td>≤980</td><td>877</td><td>24.2</td><td>0.028</td><td>31</td></tr><tr><td>δ5/%</td><td>20</td><td>27.5</td><td>3.4</td><td>0.124</td><td>31</td></tr></table>

3.2.1.2 丝材的室温拉伸性能见表3-4。  
3.2.1.3 各种温度下的拉伸性能见表3-5。  
3.2.2 弯曲性能 见表3-6。  
3.2.3 扭转与剪切性能  
3.2.3.1 室温剪切性能见表3-7。  
3.2.3.2 各种温度下的剪切性能见表3-8。

表3-3[s]  

<table><tr><td colspan="2">技术标准</td><td colspan="5">K/JC 2-1984</td></tr><tr><td colspan="2">品种</td><td colspan="5">带材</td></tr><tr><td colspan="2">规格</td><td colspan="5">δ1.0~1.5mm</td></tr><tr><td colspan="2">状态</td><td colspan="5">固溶时效</td></tr><tr><td>取样方向</td><td>拉伸性能</td><td>S</td><td>X</td><td>s</td><td>CV</td><td>n</td></tr><tr><td rowspan="2">L</td><td>σb/MPa</td><td>1080</td><td>1209</td><td>32.4</td><td>0.027</td><td>32</td></tr><tr><td>δ5/%</td><td>10</td><td>16.1</td><td>1.8</td><td>0.112</td><td>32</td></tr></table>

表3-4[1]  

<table><tr><td>品种</td><td>d/mm</td><td>状态</td><td>σb/MPa</td><td>ψ/%</td></tr><tr><td rowspan="3">丝材</td><td rowspan="3">4.0</td><td>750℃,10min,空冷</td><td>912</td><td>72</td></tr><tr><td>800℃,10min,空冷</td><td>912</td><td>71</td></tr><tr><td>800℃,50s,空冷①</td><td>961</td><td>68</td></tr></table>

$①$ 通电快速加热。

表3-5[1,2]  

<table><tr><td>品种</td><td>d/mm</td><td>状态</td><td>θ/C</td><td>σb/MPa</td><td>σP0.2/MPa</td><td>δ5/%</td><td>ψ/%</td><td>品种</td><td>d/mm</td><td>状态</td><td>θ/C</td><td>σb/MPa</td><td>σP0.2/MPa</td><td>δ5/%</td><td>ψ/%</td></tr><tr><td rowspan="6">丝材</td><td rowspan="6">4.0</td><td rowspan="6">800℃,50s,空冷①</td><td>20</td><td>961</td><td>-</td><td>-</td><td>68</td><td rowspan="6">棒材</td><td rowspan="6">10</td><td rowspan="6">固溶时效</td><td>20</td><td>1137</td><td>1061</td><td>18.0</td><td>50.5</td></tr><tr><td>200</td><td>922</td><td>-</td><td>-</td><td>67</td><td>200</td><td>1060</td><td>956</td><td>18.9</td><td>55.4</td></tr><tr><td>250</td><td>902</td><td>-</td><td>-</td><td>65</td><td>250</td><td>996</td><td>867</td><td>17.6</td><td>54.8</td></tr><tr><td>300</td><td>888</td><td>-</td><td>-</td><td>70</td><td>300</td><td>954</td><td>819</td><td>16.0</td><td>52.9</td></tr><tr><td>400</td><td>873</td><td>-</td><td>-</td><td>73</td><td>400</td><td>895</td><td>771</td><td>17.1</td><td>63.2</td></tr><tr><td>500</td><td>726</td><td>-</td><td>-</td><td>90</td><td>500</td><td>814</td><td>731</td><td>18.2</td><td>74.9</td></tr></table>

① 通电快速加热。

表3-6  

<table><tr><td>品种</td><td>δ/mm</td><td>状态</td><td>取样方向</td><td>θ/℃</td><td>α(D=3δ)/(°)</td></tr><tr><td>板材</td><td>1.0~3.5</td><td>固溶处理</td><td>T</td><td>20</td><td>≥120</td></tr></table>

表3-7[1]  

<table><tr><td>品种</td><td>d/mm</td><td>状态</td><td>τ/MPa</td></tr><tr><td rowspan="3">丝材</td><td rowspan="3">4.0</td><td>750℃,10min,空冷</td><td>657</td></tr><tr><td>800℃,10min,空冷</td><td>662</td></tr><tr><td>800℃,50s,空冷①</td><td>667</td></tr></table>

$①$ 通电快速加热。

表3-8[1,2]  

<table><tr><td rowspan="2">品种</td><td rowspan="2">d/mm</td><td rowspan="2">状态</td><td colspan="7">τ/MPa</td></tr><tr><td>20℃</td><td>100℃</td><td>200℃</td><td>250℃</td><td>300℃</td><td>400℃</td><td>500℃</td></tr><tr><td>丝材</td><td>4.0</td><td>固溶处理</td><td>667</td><td>-</td><td>623</td><td>608</td><td>603</td><td>598</td><td>-</td></tr><tr><td>棒材</td><td>10</td><td>固溶时效</td><td>750</td><td>689</td><td>664</td><td>-</td><td>665</td><td>609</td><td>583</td></tr></table>

# 3.2.4 热稳定性

3.2.4.1 板材试样热暴露后的室温拉伸性能见表3-9。

表3-9[6]  

<table><tr><td rowspan="2">品 种</td><td rowspan="2">δ/mm</td><td rowspan="2">状态</td><td rowspan="2">取样方向</td><td colspan="2">热暴露条件</td><td rowspan="2">σb/MPa</td><td rowspan="2">δs/%</td></tr><tr><td>θ/C</td><td>t/h</td></tr><tr><td rowspan="3">板材</td><td rowspan="3">2.0</td><td rowspan="3">800℃,30min,水淬+480℃,16h,空冷</td><td rowspan="3">T</td><td colspan="2">未暴露</td><td>1530</td><td>7.5</td></tr><tr><td rowspan="2">350</td><td>50</td><td>1548</td><td>8.5</td></tr><tr><td>100</td><td>1550</td><td>7.3</td></tr></table>

# 3.2.4.2 棒(丝)材试样热暴露后的拉伸和剪切性能见表3-10。

表3-10[1,2]  

<table><tr><td rowspan="3">品种</td><td rowspan="3">d/mm</td><td rowspan="3">状态</td><td colspan="2">热暴露条件</td><td colspan="5">20℃</td><td colspan="3">200℃</td></tr><tr><td rowspan="2">θ/℃</td><td rowspan="2">t/h</td><td>σb</td><td>σP0.2</td><td>δ5</td><td>ψ</td><td rowspan="2">τ/MPa</td><td rowspan="2">σb/MPa</td><td rowspan="2">ψ/%</td><td rowspan="2">τ/MPa</td></tr><tr><td colspan="2">MPa</td><td colspan="2">%</td></tr><tr><td rowspan="3">丝材</td><td rowspan="3">4.0</td><td rowspan="3">固溶处理</td><td colspan="2">未暴露</td><td>961</td><td>-</td><td>-</td><td>68.0</td><td>667</td><td>922</td><td>67.0</td><td>623</td></tr><tr><td>200</td><td>200</td><td>981</td><td>-</td><td>-</td><td>66.0</td><td>677</td><td>907</td><td>68.5</td><td>618</td></tr><tr><td>300</td><td>200</td><td>991</td><td>-</td><td>-</td><td>64.0</td><td>677</td><td>892</td><td>67.5</td><td>623</td></tr><tr><td rowspan="4">棒材</td><td rowspan="4">10</td><td rowspan="4">固溶时效</td><td colspan="2">未暴露</td><td>1137</td><td>1061</td><td>18.0</td><td>50.5</td><td>750</td><td>-</td><td>-</td><td>664</td></tr><tr><td>300</td><td>500</td><td>1159</td><td>1069</td><td>17.7</td><td>44.6</td><td>747</td><td>-</td><td>-</td><td>669</td></tr><tr><td>400</td><td>200</td><td>1168</td><td>1077</td><td>15.7</td><td>40.8</td><td>745</td><td>-</td><td>-</td><td>680</td></tr><tr><td>450</td><td>50</td><td>1140</td><td>1067</td><td>16.1</td><td>45.5</td><td>742</td><td>-</td><td>-</td><td>-</td></tr><tr><td rowspan="3">品种</td><td rowspan="3">d/mm</td><td rowspan="3">状态</td><td colspan="2">热暴露条件</td><td colspan="5">300℃</td><td colspan="3">400℃</td></tr><tr><td rowspan="2">θ/℃</td><td rowspan="2">t/h</td><td>σb</td><td>σP0.2</td><td>δ5</td><td>ψ</td><td rowspan="2">τ/MPa</td><td rowspan="2">σb/MPa</td><td rowspan="2">ψ/%</td><td rowspan="2">τ/MPa</td></tr><tr><td colspan="2">MPa</td><td colspan="2">%</td></tr><tr><td rowspan="3">丝材</td><td rowspan="3">4.0</td><td rowspan="3">固溶处理</td><td colspan="2">未暴露</td><td>888</td><td>-</td><td>-</td><td>70.0</td><td>603</td><td>873</td><td>73.0</td><td>598</td></tr><tr><td>200</td><td>200</td><td>897</td><td>-</td><td>-</td><td>69.0</td><td>598</td><td>873</td><td>74.0</td><td>593</td></tr><tr><td>300</td><td>200</td><td>892</td><td>-</td><td>-</td><td>68.5</td><td>608</td><td>873</td><td>71.5</td><td>608</td></tr><tr><td rowspan="4">棒材</td><td rowspan="4">10</td><td rowspan="4">固溶时效</td><td colspan="2">未暴露</td><td>954</td><td>819</td><td>16.0</td><td>52.9</td><td>665</td><td>-</td><td>-</td><td>609</td></tr><tr><td>300</td><td>500</td><td>968</td><td>816</td><td>14.3</td><td>53.2</td><td>633</td><td>-</td><td>-</td><td>-</td></tr><tr><td>400</td><td>200</td><td>968</td><td>811</td><td>14.4</td><td>47.8</td><td>638</td><td>-</td><td>-</td><td>619</td></tr><tr><td>450</td><td>50</td><td>-</td><td>-</td><td>-</td><td>-</td><td>-</td><td>-</td><td>-</td><td>-</td></tr></table>

# 3.3 持久和蠕变性能

# 3.3.1 高温持久性能 见表3-11。

表3-11[6]  

<table><tr><td>品种</td><td>δ/mm</td><td>状态</td><td>取样方向</td><td>θ/℃</td><td>σ100/MPa</td></tr><tr><td>板材</td><td>2.0</td><td>800℃,30min,水淬+480℃,16h,空冷</td><td>T</td><td>350</td><td>1060</td></tr></table>

# 3.3.2 高温蠕变性能 见表3-12。

表 3-12[4]  

<table><tr><td>品种</td><td>δ/mm</td><td>状态</td><td>取样方向</td><td>θ/℃</td><td>σ0.2/100/MPa</td></tr><tr><td>板材</td><td>2.0</td><td>800℃,30min,水淬+480℃,16h,空冷</td><td>T</td><td>350</td><td>490</td></tr></table>

# 3.4 疲劳性能

# 3.4.2 低周疲劳

3.4.2.1 室温应力控制低周疲劳性能见表3-13。

表 3-13[2]  

<table><tr><td>品种</td><td>d/mm</td><td>状态</td><td>Kt</td><td>R</td><td>f/Hz</td><td>K</td><td>σmax/MPa</td><td>N/周</td></tr><tr><td rowspan="3">棒材</td><td rowspan="3">13</td><td rowspan="3">固溶时效</td><td rowspan="3">2.5</td><td rowspan="3">0.1</td><td rowspan="3">0.17</td><td>0.6</td><td>877</td><td>3426</td></tr><tr><td>0.5</td><td>731</td><td>9707</td></tr><tr><td>0.45</td><td>658</td><td>23567</td></tr></table>

# 3.5 弹性性能

3.5.1 弹性模量 见表3-14。

表3-14[1,2]  

<table><tr><td rowspan="2">品种</td><td rowspan="2">d/mm</td><td rowspan="2">状态</td><td colspan="8">ED/GPa</td></tr><tr><td>20℃</td><td>100℃</td><td>200℃</td><td>300℃</td><td>400℃</td><td>500℃</td><td>600℃</td><td>700℃</td></tr><tr><td>丝材</td><td>4.0</td><td>固溶处理</td><td>85</td><td>84</td><td>83</td><td>82</td><td>79</td><td>75</td><td>70</td><td>-</td></tr><tr><td>棒材</td><td>10</td><td>固溶时效</td><td>110</td><td>108</td><td>104</td><td>100</td><td>96</td><td>92</td><td>86</td><td>77</td></tr></table>

3.5.2 切变模量 见表3-15。

表3-15[1,2]  

<table><tr><td rowspan="2">品种</td><td rowspan="2">d/mm</td><td rowspan="2">状态</td><td colspan="8">G/GPa</td></tr><tr><td>20℃</td><td>100℃</td><td>200℃</td><td>300℃</td><td>400℃</td><td>500℃</td><td>600℃</td><td>700℃</td></tr><tr><td>丝材</td><td>4.0</td><td>固溶处理</td><td>32</td><td>32</td><td>31</td><td>31</td><td>30</td><td>29</td><td>27</td><td>-</td></tr><tr><td>棒材</td><td>10</td><td>固溶时效</td><td>41</td><td>40</td><td>39</td><td>37</td><td>36</td><td>34</td><td>32</td><td>29</td></tr></table>

3.5.3 泊松比 见表3-16。

表3-16[1,2]  

<table><tr><td rowspan="2">品种</td><td rowspan="2">d/mm</td><td rowspan="2">状态</td><td colspan="8">μ</td></tr><tr><td>20℃</td><td>100℃</td><td>200℃</td><td>300℃</td><td>400℃</td><td>500℃</td><td>600℃</td><td>700℃</td></tr><tr><td>丝材</td><td>4.0</td><td>固溶处理</td><td>0.33</td><td>0.33</td><td>0.32</td><td>0.31</td><td>0.29</td><td>0.27</td><td>0.27</td><td>-</td></tr><tr><td>棒材</td><td>10</td><td>固溶时效</td><td>0.34</td><td>0.34</td><td>0.33</td><td>0.32</td><td>0.32</td><td>0.34</td><td>0.35</td><td>0.29</td></tr></table>

# 4 组织结构

4.1 相变温度 $\alpha +\beta \rightarrow \beta$ 转变温度为 $730\sim 750\mathrm{C}^{[1]}$   
4.2 时间-温度-组织转变曲线 见图4-1。

图片摘要：该图主要展示 4 1 TB2合金从 相区淬火后的时间 温度 组织转变图(T T T图)[7,8]。
![](images/e613fde659344ccafc8164a15205ca5b76f544d3b556a8e3d1e7a7d42d5bc96d.jpg)  
图4-1 TB2合金从 $\beta$ 相区淬火后的时间-温度-组织转变图(T-T-T图)[7,8]

4.3 合金组织结构 合金在 $\beta$ 相区固溶处理水淬或空冷后为单一的体心立方结构 $\beta$ 相。退火炉冷或缓冷后的组织为 $\beta$ 相和少量的 $\alpha$ 相。固溶时效后的组织由 $\beta$ 相和 $\alpha$ 相组成。  
4.4 合金的相分离反应[8] 该合金在 $\beta$ 相区固溶处理水淬或空冷后均可将体心立方结构 $\beta$ 相保留至室温。亚稳定 $\beta$ 相在低温 $350^{\circ} \mathrm{C}$ 时效 $25 \mathrm{~h}$ 发生相分离反应, 即 $\beta \rightarrow \beta + \beta^{\prime}$ , 其中 $\beta^{\prime}$ 为贫 $\beta$ 稳定元素的 $\beta$ 相。 $350^{\circ} \mathrm{C}$ 时效 $150 \mathrm{~h}$ 后 $\beta \rightarrow \beta + \alpha, \beta^{\prime}$ 相中析出弥散 $\alpha$ 相, 随时效时间延长, $\alpha$ 相逐渐长大, 即弥散成核长大。亚稳定 $\beta$ 相在 $300^{\circ} \mathrm{C}$ 时效 $150 \mathrm{~h}$ 发生相分离反应, 且出现的数量少, 但弥散度大。

# 5 工艺性能与要求

# 5.1 成形性能

5.1.1 板材的冷成形性能 见表5-1。该合金可冷冲压成半球形和椭球形封头。

表5-1[8]  

<table><tr><td>品种</td><td>δ/mm</td><td>状态</td><td>θ/℃</td><td>杯突值/mm</td></tr><tr><td>板材</td><td>1.5</td><td>800℃,30min,空冷</td><td>20</td><td>7.0</td></tr></table>

5.1.2 板材的超塑性能 该合金吹塑成型温度为 $750^{\circ}\mathrm{C}$ 。利用低的吹塑成型温度可制成复杂曲面的波纹壳体和蜂窝结构等。

5.1.3 冷镦比 $D_{\mathrm{f}} / D_0 = 2.2^{[1]}$

5.1.4 镀、铆性能 TB2 合金丝材能冷镦成各种头型铆钉，并能冷铆和热铆。棒材能冷镦成各种头型螺栓等紧固件，并可热处理强化。

# 5.2 焊接性能

5.3 零件热处理工艺 成品零件应采用真空等无氧化热处理。固溶处理和时效的温度及时间参数，根据性能要求确定。  
5.4 表面处理工艺 丝材和棒材在冷镦成型前，表面要经过专门的硼化处理，使其生成极薄的化学涂层，作为冷镦时的润滑载体。硼化处理用的溶液配方如下：

<table><tr><td>氟硼酸钾</td><td>0.8kg</td></tr><tr><td>氯化钡</td><td>0.8kg</td></tr><tr><td>硝酸铵</td><td>0.4kg</td></tr><tr><td>水</td><td>10kg</td></tr></table>

将上述溶液加热至 $70\sim 90^{\circ}C$ ，把要处理的材料放在其中浸泡 $20\sim 30\mathrm{min}$ 即可[1]。该涂层不需要时，用酸洗方法极易去除。

# 6 功能考核试验

6.1 星箭连接带 TB2 合金带材通过耳型成形、点焊、时效后性能稳定，符合设计要求；制成连接包带后经强度试验、低温真空试验，能正常工作和解锁；连接包带在经受结构静力试验、振动试验和噪声试验后，仍能正常工作。正式使用 20 多次。  
6.2 波纹壳体 TB2 合金波纹壳体通过了模拟试验, 集中力、均布力静力轴压试验, 达到了预定结果, 完成了地面试验。  
6.3 固体火箭发动机壳体 由TB2合金板材制造的固体火箭发动机壳体通过了水压试验和装药点火热试车试验，满足设计指标要求。  
6.4铆钉 TB2合金铆钉通过各种试验，满足航空铆钉的使用要求。

6.4.1 铆钉铆接后的拉伸破坏载荷见表6-1。  
6.4.2 铆钉铆接后的抗拉强度见表6-2。  
6.4.3 铆钉铆接后的双剪强度见表6-3。

# 6.6.4 铆钉铆接后的热稳定性

6.6.4.1 铆钉铆接后再经热暴露的室温拉伸和剪切性能见表6-4。

表6-1[4]  

<table><tr><td rowspan="2">品种</td><td rowspan="2">d/mm</td><td rowspan="2">状态</td><td rowspan="2">铆接方法</td><td colspan="6">拉伸破坏载荷/kN</td></tr><tr><td>20℃</td><td>100℃</td><td>200℃</td><td>250℃</td><td>300℃</td><td>350℃</td></tr><tr><td rowspan="3">100°埋头铆钉</td><td rowspan="3">4.0</td><td rowspan="3">固溶处理+冷镦</td><td>手工冷铆</td><td>12.99</td><td>12.28</td><td>10.94</td><td>10.85</td><td>10.83</td><td>10.39</td></tr><tr><td>冷压铆</td><td>13.34</td><td>12.16</td><td>11.02</td><td>11.26</td><td>10.73</td><td>11.00</td></tr><tr><td>热铆</td><td>11.96</td><td>10.61</td><td>9.54</td><td>9.29</td><td>9.04</td><td>9.08</td></tr></table>

表6-2[4]  

<table><tr><td rowspan="2">品 种</td><td rowspan="2">d/mm</td><td rowspan="2">状态</td><td rowspan="2">铆接方法</td><td colspan="6">σb/MPa</td></tr><tr><td>20℃</td><td>100℃</td><td>200℃</td><td>250℃</td><td>300℃</td><td>350℃</td></tr><tr><td rowspan="3">平锥头铆钉</td><td rowspan="3">4.0</td><td rowspan="3">固溶处理+冷镦</td><td>手工冷铆</td><td>1048</td><td>899</td><td>878</td><td>865</td><td>818</td><td>830</td></tr><tr><td>冷压铆</td><td>1069</td><td>902</td><td>855</td><td>835</td><td>824</td><td>824</td></tr><tr><td>热铆①</td><td>925</td><td>815</td><td>720</td><td>697</td><td>696</td><td>696</td></tr></table>

① 热铆后钉杆直径 $d$ 取 $4.1\mathrm{mm}$ 计算。

表6-3[4]  

<table><tr><td rowspan="2">品种</td><td rowspan="2">d/mm</td><td rowspan="2">状态</td><td rowspan="2">铆接方法</td><td colspan="6">τ/MPa</td></tr><tr><td>20℃</td><td>100℃</td><td>200℃</td><td>250℃</td><td>300℃</td><td>350℃</td></tr><tr><td rowspan="3">平锥头铆钉</td><td rowspan="3">4.0</td><td rowspan="3">固溶处理+冷镦</td><td>手工冷铆</td><td>716</td><td>626</td><td>607</td><td>583</td><td>575</td><td>522</td></tr><tr><td>冷压铆</td><td>719</td><td>648</td><td>606</td><td>597</td><td>554</td><td>546</td></tr><tr><td>热铆①</td><td>663</td><td>589</td><td>547</td><td>548</td><td>496</td><td>501</td></tr></table>

① 热铆后钉杆直径 $d$ 取 $4.1\mathrm{mm}$ 计算。

表6-4[s]  

<table><tr><td rowspan="2">品种</td><td rowspan="2">d/mm</td><td rowspan="2">状态</td><td rowspan="2">铆接方法</td><td colspan="2">热暴露条件</td><td rowspan="2">σb/MPa</td><td rowspan="2">ψ/%</td><td rowspan="2">τ/MPa</td></tr><tr><td>θ/C</td><td>t/h</td></tr><tr><td rowspan="2">铆钉</td><td rowspan="2">4.0</td><td rowspan="2">固溶处理+冷镦</td><td rowspan="2">冷压铆</td><td colspan="2">未暴露</td><td>1023</td><td>63.7</td><td>674</td></tr><tr><td>285</td><td>150</td><td>1063</td><td>59.6</td><td>703</td></tr></table>

# 7 使用建议

建议选用TB2合金制造星箭连接带和航空航天紧固件等构件。

# 参考文献

1天津冶金材料研究所，北京有色金属研究总院．钛合金铆钉丝研制总结．1978  
2 北京有色金属研究总院. TB2LD 钛合金加工、热处理和组织性能研究. 1985  
3 航空铆钉用TB2-1钛合金接触腐蚀．合金耐蚀理论会议论文摘要集.1981  
4 国家军用标准编制组. TB2-1 钛合金阳极化膜对结构钢、铝合金接触腐蚀的

影响.1984

5 北京有色金属研究总院. TB2 钛合金带材检验数据汇编. 1999  
6 稀有金属加工手册. 北京: 冶金工业出版社, 1984  
7 姚锦声, 王世洪, 梁佑明, 陈海珊, 张素. TB2合金等温转变的初步研究. 第四届全国钛合金论文选集. 北京: 有色金属研究总院. 1983.320~328  
8 张翥, 陈海珊, 郑桂钧, 郝瑞欣, 成玉英. TB2 合金亚稳定 $\beta$ 相的相分离反应. 第五届全国钛合金学术会文集. 沈阳: 辽宁省冶金工业厅, 辽宁省金属学会. 1984. 178~187

编写 张 萧 王兆森

审校 张树启

# TB3

# 1 概述

TB3合金是一种可热处理强化的亚稳定 $\beta$ 型钛合金。该合金的主要特点是在固溶处理状态具有优异的冷成形性能，其冷敏比 $(D_{\mathrm{f}} / D_{0})$ 可达2.8；在固溶时效状态强度与断裂韧度的匹配较好。同 $\alpha -\beta$ 型合金相比，该合金的密度较高和抗高温蠕变能力较低。

该合金适合于制造航空航天紧固件。铆钉是在固溶处理状态下使用，长期工作温度为 $200^{\circ}\mathrm{C}$ 以下，螺栓则在固溶时效状态下使用，长期工作温度为 $300^{\circ}\mathrm{C}$ 以下。

1.1 材料牌号 TB3。

1.2 相近牌号

1.3 材料的技术标准

GB/T3620.1—1994《钛及钛合金牌号和化学成分》

GB/T3620.2—1994《钛及钛合金加工产品化学成分及成分允许偏差》

GJB 2219—1994 《紧固件用钛及钛合金棒(线)材规范》

HB 6732—1993 《航空紧固件用 TB3 钛合金棒(线)材》

Q/XB 1509—1996 《TB3钛合金棒材》（西北有色金属研究院）

1.4 化学成分 GB/T 3620.1—1994、GJB 2219—1994、HB 6732—1993 和 Q/XB 1509—1996 规定的化学成分见表 1-1。

0%

表1-1  

<table><tr><td colspan="5">合金元素</td><td colspan="6">杂质 不大于</td></tr><tr><td rowspan="2">Mo</td><td rowspan="2">V</td><td rowspan="2">Fe</td><td rowspan="2">Al</td><td rowspan="2">Ti</td><td rowspan="2">C</td><td rowspan="2">N</td><td rowspan="2">H</td><td rowspan="2">O</td><td colspan="2">其他元素③</td></tr><tr><td>单个</td><td>总和</td></tr><tr><td>9.5~11.0①</td><td>7.5~8.5</td><td>0.8~1.2</td><td>2.7~3.7②</td><td>余量</td><td>0.05</td><td>0.04</td><td>0.015</td><td>0.15②</td><td>0.10</td><td>0.40</td></tr></table>

注：HB6732—1993规定 $\pmb{w}(\mathrm{Si})\leqslant 0.10\%$   
① HB 6732-1993 规定 $w(\mathrm{Mo}) = 9.5\% \sim 10.5\%$ 。  
$②$ GJB2219—1994和HB6732—1993规定 $\pmb {w}(\mathrm{Al}) = 2.9\% \sim 3.7\% ,\pmb {w}(\mathrm{O})\leqslant 0.13\%$   
③ 产品出厂时可不检验其他元素，用户要求并在合同中注明时应予以检验。

1.5 热处理制度 GJB 3763—1999《钛及钛合金热处理规范》的规定。

1.5.1固溶处理固溶处理温度为 $750\sim 830^{\circ}\mathrm{C}$ ，炉温波动范围为 $\pm 10^{\circ}\mathrm{C}$ ，保温 $10\sim 30\mathrm{min}$ ，以空冷

或更快的速度冷却。

1.5.2 时效 通常的时效温度为 $500 \sim 550^{\circ} \mathrm{C}$ , 时效时间 $8 \sim 16 \mathrm{~h}$ , 空冷或炉冷。具体的时效制度可按强度的要求而定。

强度等级

$$
\sigma_ {b} \geqslant 1350 \mathrm {MPa}, \delta_ {5} \geqslant 8 \%
$$

$$
\sigma_ {b} \geqslant 1250 \mathrm {MPa}, \delta_ {5} \geqslant 9 \%
$$

$$
\sigma_ {\mathrm {b}} \geqslant 1100 \mathrm {MPa}, \delta_ {5} \geqslant 10 \%
$$

时效制度

$$
5 0 0 ^ {\circ} \mathrm {C}, 1 6 \mathrm {h}, \text {空 冷}
$$

$$
5 2 5 ^ {\circ} \mathrm {C}, 1 6 \mathrm {h}, \text {空 冷}
$$

$$
5 5 0 ^ {\circ} \mathrm {C}, 1 0 \sim 1 6 \mathrm {h}, \text {空 冷}
$$

对于冷镦成型的螺栓，采用双重时效制度为 $700^{\circ}\mathrm{C},15\sim 30\mathrm{min}$ ，炉冷到 $550^{\circ}\mathrm{C},16\mathrm{h}$ ，空冷或炉冷。

1.5.3 去应力退火 $680\sim 730^{\circ}\mathrm{C},30\sim 60\mathrm{min}$ ，空冷或炉冷。

1.6 品种规格与供应状态 见表1-2。

表1-2  

<table><tr><td>技术标准</td><td>品种</td><td>d/mm</td><td>供应状态</td></tr><tr><td>GJB 2219-1994</td><td>棒(线)材</td><td>2.5~10.0</td><td>固溶处理</td></tr><tr><td>HB 6732-1993</td><td>棒(线)材</td><td>2.5~8.0</td><td>固溶处理</td></tr><tr><td>Q/XB 1509-1996</td><td>棒材</td><td>16</td><td>固溶处理</td></tr></table>

1.7 熔炼与铸造工艺 合金应经过两次以上真空自耗电极电弧炉熔炼。  
1.8 应用概况及特殊要求 由TB3合金棒(丝)材冷镦制造的紧固件(包括螺栓、螺母及铆钉)，已在航空、航天产品上获得较多应用，用其制作的电爆阀及弹性元件也已分别在航天和民用行业应用。该合金固溶时效状态可以在 $300^{\circ}\mathrm{C}$ 以下长期工作。

# 2 物理及化学性能

# 2.1 热性能

2.1.1 热导率 见表2-1。

表2-1[1]   

<table><tr><td>θ/℃</td><td>100</td><td>200</td><td>300</td><td>400</td><td>500</td><td>600</td><td>700</td></tr><tr><td>λ/(W/(m·°C))</td><td>11.9</td><td>13.6</td><td>18.3</td><td>23.5</td><td>25.5</td><td>30.1</td><td>35.2</td></tr></table>

注：经 $800^{\circ}\mathrm{C},30\mathrm{min}$ ，空冷 $+550^{\circ}\mathrm{C},16\mathrm{h}$ ，空冷处理。

2.1.2 线膨胀系数 见表2-2。

表2-2[1]  

<table><tr><td>θ/℃</td><td>20~100</td><td>20~200</td><td>20~300</td><td>20~400</td><td>20~500</td><td>20~600</td><td>20~700</td><td>20~800</td></tr><tr><td>α1/10-6℃-1</td><td>9.4</td><td>9.5</td><td>9.5</td><td>9.5</td><td>9.6</td><td>9.7</td><td>9.9</td><td>10.2</td></tr></table>

注：经 $800^{\circ}\mathrm{C},30\mathrm{min}$ ，空冷 $+550^{\circ}\mathrm{C},16\mathrm{h}$ ，空冷处理。

2.2 密度 $\rho = 4.84\mathrm{g / cm}^{3[1]}$   
2.3 电性能 室温电阻率 $\rho = 1.6\mu \Omega \cdot \mathrm{m}^{[3]}$   
2.4 磁性能 无磁性。  
2.5 化学性能

2.5.1 抗氧化性能 该合金的抗氧化性能和其他钛合金一样，在 $800^{\circ}\mathrm{C}$ 下，保持1h，表面氧化深度不超过 $0.05\mathrm{mm}$ 。  
2.5.2 耐腐蚀性能 在不同介质中的腐蚀速率见表2-3，不同表面状态的腐蚀速率见表2-4。

表2-3[3]  

<table><tr><td>介 质</td><td>θ/℃</td><td>腐蚀速率/(mm/a)</td><td>介 质</td><td>θ/℃</td><td>腐蚀速率/(mm/a)</td></tr><tr><td>10%H2SO4</td><td>20</td><td>0.0007</td><td>70%HNO3</td><td>20</td><td>0.06</td></tr><tr><td>20%H2SO4</td><td>20</td><td>0.002</td><td>饱和H2S</td><td>20</td><td>0.001</td></tr><tr><td rowspan="2">40%H2SO4</td><td>20</td><td>0.48</td><td rowspan="2">10%HCl</td><td rowspan="2">20</td><td rowspan="2">0.0003</td></tr><tr><td>50</td><td>2.12</td></tr><tr><td>60%H2SO4</td><td>20</td><td>1.59</td><td>20%HCl</td><td>20</td><td>0.0004</td></tr><tr><td>20%HNO3</td><td>20</td><td>0.02</td><td>3.5%NaCl</td><td>20</td><td>0.0008</td></tr></table>

表2-4[3]  

<table><tr><td>表面状态</td><td>介 质</td><td>θ/℃</td><td>腐蚀速率/(mm/a)</td></tr><tr><td rowspan="2">原始表面①</td><td rowspan="2">40%H2SO4</td><td>20</td><td>0.48</td></tr><tr><td>50</td><td>2.12</td></tr><tr><td rowspan="2">677℃,加热1min,氧化处理</td><td rowspan="2">40%H2SO4</td><td>20</td><td>0.009</td></tr><tr><td>50</td><td>0.74</td></tr><tr><td>离子氮化处理</td><td>40%H2SO4</td><td>50</td><td>0.01</td></tr></table>

$①$ 真空固溶处理表面。

# 3 力学性能

# 3.1 技术标准规定的性能 见表3-1。

表3-1  

<table><tr><td rowspan="2">标准标准</td><td rowspan="2">品种</td><td rowspan="2">d/mm</td><td rowspan="2">状态</td><td rowspan="2">取样方向</td><td colspan="7">室温</td></tr><tr><td>σb/MPa</td><td>σP0.2/MPa</td><td>δ5/%</td><td>ψ/%</td><td>τ/MPa</td><td>aKU/(kJ/m2)</td><td>HRC</td></tr><tr><td>GJB 2219-1994</td><td>棒(线)材</td><td>2.5~10</td><td>固溶处理固溶时效</td><td>L</td><td>840~940≥1100</td><td>—≥1000</td><td>≥15≥10</td><td>≥60≥25</td><td>≥650≥690</td><td>—</td><td>—</td></tr><tr><td>HB 6732-1993</td><td>棒(线)材</td><td>2.5~8.0</td><td>固溶处理固溶时效</td><td>L</td><td>840~940≥1100</td><td>—≥1000</td><td>≥15≥10</td><td>≥60≥25</td><td>≥650≥690</td><td>—</td><td>—</td></tr><tr><td>Q/XB 1509-1996</td><td>棒材</td><td>16</td><td>固溶处理双重时效单一时效</td><td>L</td><td>840~940&gt;1050≥1100</td><td>—</td><td>≥15≥12≥10</td><td>≥60≥25≥20</td><td>—</td><td>—≥250≥200</td><td>—≥35≥38</td></tr></table>

注：1 GJB 2219—1994 规定,直径小于 $7\mathrm{mm}$ 棒(线)材的 $\delta_{5}$ 和 $\psi$ 值报实测数据。

2 GJB 2219—1994 和 HB 6732—1993 规定, 固溶处理状态的棒(线)材应进行冷顶锻试验, 当锻后高度与锻前高度之比为 $1:3$ 时, 棒(线)材圆周表面应无裂纹。

# 3.2 室温及各种温度下的力学性能

3.2.1 硬度 室温硬度见表3-2。

3.2.2 拉伸性能

3.2.2.1 不同规格丝材的室温拉伸性能见表3-3。

表3-2[1]  

<table><tr><td>品种</td><td>d/mm</td><td>状态</td><td>HBS</td><td>HRC</td></tr><tr><td rowspan="3">棒材</td><td rowspan="3">15</td><td>800℃,30min,空冷</td><td>269</td><td>27</td></tr><tr><td>ST+500℃,16h,空冷</td><td>395</td><td>43</td></tr><tr><td>ST+550℃,8h,空冷</td><td>353</td><td>38</td></tr></table>

表3-3[4]  

<table><tr><td>品种</td><td>状态</td><td>d/mm</td><td>取样方向</td><td>σb/MPa</td><td>δ10/%</td><td>ψ/%</td></tr><tr><td rowspan="6">丝材</td><td rowspan="6">800℃,30min,空冷</td><td>2.0</td><td rowspan="6">L</td><td>877</td><td>26.0</td><td>71.0</td></tr><tr><td>2.5</td><td>878</td><td>22.1</td><td>74.4</td></tr><tr><td>3.0</td><td>880</td><td>18.2</td><td>74.0</td></tr><tr><td>3.5</td><td>866</td><td>21.2</td><td>76.7</td></tr><tr><td>4.0</td><td>876</td><td>15.5</td><td>74.3</td></tr><tr><td>6.0</td><td>876</td><td>14.3</td><td>74.0</td></tr></table>

# 3.2.2.2 各种加工和热处理状态的棒材和板材的室温拉伸性能见表3-4。

表3-4[1,2.5]  

<table><tr><td>品 种</td><td>加工方式</td><td>d或δ/mm</td><td>状 态</td><td>取样方向</td><td>σb/MPa</td><td>δ5/%</td><td>ψ/%</td></tr><tr><td rowspan="10">棒材</td><td rowspan="3">热轧</td><td rowspan="3">15~25</td><td>800℃,30min,水淬</td><td rowspan="3">L</td><td>907</td><td>18.5</td><td>62.0</td></tr><tr><td>ST+500℃,16h,空冷</td><td>1372</td><td>9.5</td><td>20.5</td></tr><tr><td>ST+550℃,16h,空冷</td><td>1220</td><td>14.0</td><td>43.5</td></tr><tr><td rowspan="3">冷变形50%</td><td rowspan="3">15~25</td><td>800℃,30min,水淬</td><td rowspan="3">L</td><td>919</td><td>20.0</td><td>71.0</td></tr><tr><td>ST+550℃,16h,空冷</td><td>1215</td><td>13.2</td><td>37.5</td></tr><tr><td>550℃,16h,空冷</td><td>1421</td><td>11.5</td><td>31.7</td></tr><tr><td rowspan="4">锻造</td><td rowspan="3">15~25</td><td>800℃,30min,水淬</td><td rowspan="4">L</td><td>916</td><td>17.0</td><td>62.0</td></tr><tr><td>ST+500℃,16h,空冷</td><td>1382</td><td>8.0</td><td>21.5</td></tr><tr><td>ST+550℃,16h,空冷</td><td>1230</td><td>10.0</td><td>32.5</td></tr><tr><td>3~15</td><td>700℃,30min,炉冷到550℃,16h,炉冷</td><td>1090</td><td>17.5</td><td>33.0</td></tr><tr><td rowspan="3">板材</td><td rowspan="3">冷变形50%</td><td rowspan="3">1.8</td><td>800℃,30min,空冷</td><td rowspan="3">T</td><td>883</td><td>20.0</td><td>-</td></tr><tr><td>ST+500℃,16h,空冷</td><td>1373</td><td>8.0</td><td>-</td></tr><tr><td>ST+550℃,16h,空冷</td><td>1177</td><td>10.0</td><td>-</td></tr></table>

# 3.2.2.3 丝材、棒材在各种温度下的拉伸性能见表3-5。

表3-5[2,4]  

<table><tr><td>品种</td><td>d/mm</td><td>状态</td><td>取样方向</td><td>θ/℃</td><td>σb/MPa</td><td>σP0.2/MPa</td><td>δ10/%</td><td>ψ/%</td></tr><tr><td rowspan="6">丝材</td><td rowspan="6">4.0</td><td rowspan="6">800℃,30min,空冷</td><td rowspan="6">L</td><td>20</td><td>890</td><td>-</td><td>19.0</td><td>73.0</td></tr><tr><td>100</td><td>725</td><td>-</td><td>17.8</td><td>73.6</td></tr><tr><td>200</td><td>678</td><td>-</td><td>14.6</td><td>74.9</td></tr><tr><td>250</td><td>683</td><td>-</td><td>12.8</td><td>75.1</td></tr><tr><td>300</td><td>642</td><td>-</td><td>19.2</td><td>76.9</td></tr><tr><td>350</td><td>637</td><td>-</td><td>18.2</td><td>79.3</td></tr><tr><td rowspan="5">棒材</td><td rowspan="5">7.0</td><td rowspan="5">700℃,30min,炉冷到550℃,16h,炉冷</td><td rowspan="5">L</td><td>-70</td><td>1375</td><td></td><td>19</td><td>39</td></tr><tr><td>20</td><td>1123</td><td>1077</td><td>21</td><td>48</td></tr><tr><td>150</td><td>990</td><td>898</td><td>22</td><td>64</td></tr><tr><td>350</td><td>897</td><td>787</td><td>20</td><td>70</td></tr><tr><td>450</td><td>787</td><td>723</td><td>21.3</td><td>71.7</td></tr></table>

# 3.2.3 冲击性能

3.2.3.1 棒材的室温冲击韧性见表3-6。

表3-6[1]  

<table><tr><td>品 种</td><td>d/mm</td><td>状态</td><td>取样方向</td><td>akU/(kJ/m2)</td></tr><tr><td rowspan="5">棒 材</td><td rowspan="3">16</td><td>800℃,30min,水淬</td><td rowspan="3">L</td><td>777</td></tr><tr><td>ST+500℃,16h,空冷</td><td>517</td></tr><tr><td>ST+550℃,16h,空冷</td><td>596</td></tr><tr><td rowspan="2">25</td><td>800℃,30min,水淬</td><td rowspan="2">L</td><td>644</td></tr><tr><td>ST+550℃,16h,空冷</td><td>497</td></tr></table>

# 3.2.3.2 锻棒各种温度下的冲击韧性见表3-7。

表3-7[2,6]  

<table><tr><td>品种</td><td>d/mm</td><td>θ/℃</td><td>状态</td><td>取样方向</td><td>akU/(kJ/m2)</td></tr><tr><td rowspan="8">锻棒</td><td rowspan="8">20</td><td rowspan="2">-70</td><td>ST+550℃,16h,空冷</td><td rowspan="2">L</td><td>223</td></tr><tr><td>ST+700℃,30min,炉冷到550℃,16h,炉冷</td><td>263</td></tr><tr><td rowspan="2">-40</td><td>ST+550℃,16h,空冷</td><td rowspan="2">L</td><td>183</td></tr><tr><td>ST+700℃,30min,炉冷到550℃,16h,炉冷</td><td>270</td></tr><tr><td rowspan="2">20</td><td>ST+550℃,16h,空冷</td><td rowspan="2">L</td><td>212</td></tr><tr><td>ST+700℃,30min,炉冷到550℃,16h,炉冷</td><td>329</td></tr><tr><td rowspan="2">340</td><td>ST+550℃,16h,空冷</td><td rowspan="2">L</td><td>450</td></tr><tr><td>ST+700℃,30min,炉冷到550℃,16h,炉冷</td><td>727</td></tr></table>

# 3.2.4 弯曲性能

3.2.4.1 板材的室温弯曲角见表3-8。

表3-8[1]  

<table><tr><td>品 种</td><td>δ/mm</td><td>状态</td><td>取样方向</td><td>α(D=4δ)/(°)</td><td>回弹角/(°)</td></tr><tr><td rowspan="4">板材</td><td rowspan="4">0.8~4.5</td><td rowspan="2">800℃,30min,空冷</td><td>L</td><td>&gt;140</td><td>19</td></tr><tr><td>T</td><td>&gt;139</td><td>18</td></tr><tr><td rowspan="2">ST+550℃,16h,空冷</td><td>L</td><td>24</td><td>-</td></tr><tr><td>T</td><td>30</td><td>-</td></tr></table>

# 3.2.5 扭转与剪切性能

3.2.5.1 棒材的室温扭转性能见表3-9。

表3-9[2]  

<table><tr><td>品种</td><td>d/mm</td><td>状态</td><td>取样方向</td><td>τ0.3/MPa</td></tr><tr><td rowspan="2">棒材</td><td rowspan="2">10</td><td>800℃,30min,空冷</td><td rowspan="2">L</td><td>577</td></tr><tr><td>ST+550℃,16h,空冷</td><td>791</td></tr></table>

# 3.2.5.2 丝材、棒材的室温剪切性能见表3-10。

表 $3 - {10}^{\left\lbrack  4,5\right\rbrack  }$   

<table><tr><td>品种</td><td>d/mm</td><td>状态</td><td>取样方向</td><td>τ/MPa</td></tr><tr><td rowspan="5">丝材</td><td>2.5</td><td rowspan="5">800℃,30min,空冷</td><td rowspan="5">L</td><td>731</td></tr><tr><td>3.0</td><td>740</td></tr><tr><td>3.5</td><td>683</td></tr><tr><td>4.0</td><td>707</td></tr><tr><td>6.0</td><td>670</td></tr><tr><td rowspan="3">棒材</td><td rowspan="3">8</td><td>800℃,30min,空冷</td><td rowspan="3">L</td><td>664</td></tr><tr><td>ST+500℃,24h,空冷</td><td>825</td></tr><tr><td>ST+550℃,16h,空冷</td><td>740</td></tr></table>

# 3.2.5.3 丝材在各种温度下的剪切性能见表3-11。

表3-11[2,6,7]  

<table><tr><td>品种</td><td>d/mm</td><td>状态</td><td>取样方向</td><td>θ/℃</td><td>τ/MPa</td><td>品种</td><td>d/mm</td><td>状态</td><td>取样方向</td><td>θ/℃</td><td>τ/MPa</td></tr><tr><td rowspan="6">丝材</td><td rowspan="6">4.0</td><td rowspan="6">800℃,30min,空冷</td><td rowspan="6">L</td><td>20</td><td>696</td><td rowspan="6">丝材</td><td rowspan="6">4.0</td><td rowspan="3">ST+550℃,16h,炉冷</td><td rowspan="3">L</td><td>20</td><td>755</td></tr><tr><td>100</td><td>617</td><td>350</td><td>653</td></tr><tr><td>200</td><td>541</td><td>450</td><td>572</td></tr><tr><td>250</td><td>526</td><td rowspan="3">ST+770℃,30min,炉冷到550℃,16h,炉冷</td><td rowspan="3">L</td><td>20</td><td>736</td></tr><tr><td>300</td><td>518</td><td>350</td><td>594</td></tr><tr><td>350</td><td>524</td><td>450</td><td>534</td></tr></table>

# 3.2.6 应力集中

# 3.2.6.1 室温缺口抗拉强度及缺口敏感系数见表3-12。

表 $3 - 12^{[1,5]}$   

<table><tr><td>品种</td><td>d或δ/mm</td><td>状态</td><td>取样方向</td><td>Kt</td><td>σbH/MPa</td><td>σbH/σb</td></tr><tr><td rowspan="3">棒材</td><td rowspan="3">16</td><td>800℃,30min,水淬</td><td rowspan="3">L</td><td rowspan="3">3.5</td><td>1441</td><td>1.59</td></tr><tr><td>ST+500℃,16h,空冷</td><td>1695</td><td>1.24</td></tr><tr><td>ST+550℃,16h,空冷</td><td>1658</td><td>1.36</td></tr><tr><td rowspan="3">板材</td><td rowspan="3">1.8</td><td>800℃,30min,水淬</td><td rowspan="3">T</td><td rowspan="3">4.0</td><td>1201</td><td>1.40</td></tr><tr><td>ST+500℃,16h,空冷</td><td>884</td><td>0.66</td></tr><tr><td>ST+550℃,16h,空冷</td><td>1129</td><td>0.94</td></tr></table>

# 3.2.6.2 各种温度下的缺口抗拉强度及缺口敏感系数见表3-13。

表3-13[2,7]  

<table><tr><td>品种</td><td>d/mm</td><td>状态</td><td>取样方向</td><td>Kt</td><td>θ/℃</td><td>σbH/MPa</td><td>σbH/σb</td><td>品种</td><td>d/mm</td><td>状态</td><td>取样方向</td><td>Kt</td><td>θ/℃</td><td>σbH/MPa</td><td>σbH/σb</td></tr><tr><td rowspan="6">棒材</td><td rowspan="6">15</td><td rowspan="6">800℃,30min,空冷+550℃,16h,空冷</td><td rowspan="6">L</td><td rowspan="6">3.0</td><td>-70</td><td>1617</td><td>-</td><td rowspan="6">棒材</td><td rowspan="6">15</td><td rowspan="6">800℃,30min,空冷+700℃,30min,炉冷到550℃,16h,炉冷</td><td rowspan="6">L</td><td rowspan="6">3.0</td><td>-70</td><td>1883</td><td>1.37</td></tr><tr><td>-40</td><td>1665</td><td>-</td><td>-40</td><td>1840</td><td>-</td></tr><tr><td>20</td><td>1713</td><td>1.48</td><td>20</td><td>1787</td><td>1.59</td></tr><tr><td>150</td><td>1650</td><td>-</td><td>150</td><td>1675</td><td>1.66</td></tr><tr><td>350</td><td>1530</td><td>-</td><td>350</td><td>1483</td><td>1.65</td></tr><tr><td>450</td><td>1415</td><td>-</td><td>450</td><td>1377</td><td>1.73</td></tr></table>

# 3.2.6.3 缺口应力断裂性能见表3-14。

表3-14[2,7]  

<table><tr><td>品种</td><td>d/mm</td><td>状态</td><td>取样方向</td><td>θ/℃</td><td>σ/MPa</td><td>试样数</td><td>持续时间/h</td><td>结果</td></tr><tr><td rowspan="6">棒材</td><td rowspan="6">15</td><td rowspan="3">800℃,30min,空冷+550℃,16h,空冷</td><td rowspan="3">L</td><td rowspan="2">20</td><td>1276</td><td>3</td><td>5</td><td>未断</td></tr><tr><td>1380</td><td>3</td><td>5</td><td>断一个</td></tr><tr><td>350</td><td>1165</td><td>3</td><td>28</td><td>未断</td></tr><tr><td rowspan="3">800℃,30min,空冷+700℃,30min,炉冷到550℃,16h,炉冷</td><td rowspan="3">L</td><td rowspan="2">20</td><td>1380</td><td>3</td><td>5</td><td>未断</td></tr><tr><td>1480</td><td>3</td><td>5</td><td>未断</td></tr><tr><td>350</td><td>1165</td><td>3</td><td>28</td><td>未断</td></tr></table>

注：试样尺寸及试验方法按AMS4965D进行。

# 3.2.7 热稳定性

# 3.2.7.1固溶处理丝材热暴露后的室温拉伸和剪切性能见表3-15。

表 $3 - 15^{[4,8]}$
