Repository: C-zj02/CFD-claw

<div align="center">

**English** | [中文](#中文版) | [Français](README_FR.md) | [Русский](README_RU.md) | [हिन्दी](README_HI.md) | [العربية](README_AR.md) | [Português](README_PT.md)

# 🚀 Claude Code Python

**A Complete Python Reimplementation Based on Real Claude Code Source**

*From TypeScript Source → Rebuilt in Python with ❤️*

***
**🔥 Active Development • New Features Weekly 🔥**

</div>

***

## 🎯 What is This?

**Clawd Code** is a **complete Python rewrite** of Claude Code, based on the **real TypeScript source code**.

File: RAG-data/中国航空材料手册(第2版) 第4卷 钛合金 铜合金401-523.pdf-c43f21ec-90bd-4f9a-a73c-43aaaff5a087.md (part 3 of 6)
3.2.1.3 不同温度退火后材料的硬度 见图3-2。
体/%</td><td rowspan="2">σb/MPa</td><td rowspan="2">δ5/%</td></tr><tr><td colspan="2">%</td></tr><tr><td>8.74</td><td>3.33</td><td>10~15/2~3</td><td>456/476</td><td>35/52</td></tr><tr><td>9.23</td><td>2.63</td><td>25~30/2~3</td><td>411/490</td><td>14/38</td></tr><tr><td>9.27</td><td>2.97</td><td>20~30/5~7</td><td>441/500</td><td>14.5/40</td></tr></table>

注：横线上面为铸态之值，下面之值为 $650\sim 700\mathrm{C}$ 常化处理的。

# 3.2.6 其他性能

3.2.6.1 耐磨性能[3] 摩擦系数 $\mu = 0.012$ （有润滑剂）； $\mu = 0.18$ （无润滑剂）。

# 3.3 持久和蠕变性能

图片摘要：该图主要展示 3 1ZCuAl10Fe3的高温拉伸性能[7]。
![](images/09a3f45e177dec7fa0175608f4a8c831ecd9a9023264ec764c80e65fab3769cf.jpg)  
图3-1ZCuAl10Fe3的高温拉伸性能[7]

图片摘要：该图主要展示 3 1ZCuAl10Fe3的高温拉伸性能[7]。
![](images/b3c8d62292ca28f39eada4063c794b610ebffb73eb14b9b4b575ecee8c045e2a.jpg)  
图3-2ZCuAl10Fe3的高温冲击韧性[7]

# 3.3.1 高温蠕变性能 压铸试棒的高温蠕变性能见表3-6。

表3-6[9]  

<table><tr><td>θ/℃</td><td>204</td><td>315</td></tr><tr><td>σ0.1/10000/MPa</td><td>132</td><td>38</td></tr></table>

# 3.4 疲劳性能

3.4.1 高周疲劳[3] 金属型铸棒在循环次数为 $N$ 为 $5 \times 10^{7}$ 周时的疲劳强度极限 $\sigma_{\mathrm{D}} = 210\mathrm{MPa}$ 。  
3.5 弹性性能[10]   
3.5.1 弹性模量 $E = 110\mathrm{GPa}$ （金属型）。  
3.5.2 切变模量 $G = 41.3\mathrm{GPa}$ （金属型）。  
3.5.3 泊松比[11] $\mu = 0.335$ （金属型）。

# 4 组织结构

# 4.1 相变温度

4.2 时间-温度-组织转变曲线  
4.3 合金组织结构 在生产冷却条件下，铸态组织为 $\alpha + \beta + \mathrm{FeAl}_3$ 。若冷却缓慢，组织中产生少量 $(\alpha + \gamma_2)$ 共析体。

加热到 $950^{\circ} \mathrm{C}$ 以上时，为 $\beta$ 相，淬火后， $\beta$ 相通过无扩散相变形成 $\beta'$ 相马氏体组织。低于共析转变温度回火， $\beta'$ 共析分解成 $(\alpha + \gamma_{2})$ 共析体。不同回火制度的共析体的形态有所不同。

# 5 工艺性能与要求

5.1 成形性能 该合金除作铸造合金使用外，还作为热压力加工的变形合金使用。在 $750\sim 850^{\circ}\mathrm{C}$ 时有良好的热加工性。  
5.2 焊接性能 合金能进行气体保护电弧焊、电阻焊，但不宜锡焊和气焊。  
5.3 零件热处理工艺  
5.4 表面处理工艺

5.4.1 除氧化膜 浸入 $4\% \sim 5\% \mathrm{NaCl}$ 溶液中，然后用肥皂水洗。  
5.4.2 化学抛光 于室温下在2份醋酸+5份硫酸和1份 $40\%$ 氢氟酸混合液中浸渍。  
5.5 切削加工与磨削性能 合金的切削加工性为易切削黄铜HPb63-3的 $50\% \sim 60\%$

# 6 功能考核试验

# 7 使用建议

选用。

# 参考文献

1 联合编写组．铸造有色合金及其熔炼．北京：国防工业出版社，1980  
2 Alloy Digest, Copper alloy C 95200.1977(2)   
3 北京航空情报所编译. 航空材料手册. 第二册, 有色合金. 1965.472  
4 顾泽元．铜-铝合金一次熔炼研究．铸造技术．1986. No.1  
5龚建森．微量硼对铸造铜合金组织和性能的影响．机械工程材料.1984.No.8  
6 YauKaBcKaB B N. MHTOM. 1979, No. 9, 12~53   
7 MIOJIJIeP A B. MHTOM. 1979, No. 3, 45   
8 Iopouk A II. Bec. MaHHHocTpoeHne. 1980, No. 5, 12~13   
9 陕西省标准化情报研究所. 中外常用金属材料手册. $\mathrm{AB}_{1}$ 合金. 1984.863  
10 铸造手册编委会．铸造手册：铸造非铁合金．第三卷．北京：机械工业出版社，1993

编写 陈家岚

审校 李咸云

# 10-3-1.5 铝青铜 QA10-3-1.5

# 1 概述

QA110-3-1.5是铜-铝-铁-锰四元系高强度复杂铝青铜。元素锰溶入固溶体，能显著增加高温 $\beta$ 相的稳定性，降低 $\beta \rightarrow \alpha +\gamma_{2}$ 共析分解的温度和速度，抑制由于共析转变生成粗大的脆性相而使合金性能变脆的“自行退火”现象，并提高合金的力学性能和耐腐蚀性能。元素铁与铝形成微粒状的 $\mathrm{FeAl_3}$ 化合物，细化晶粒和提高合金的耐磨性。

合金具有高的强度、硬度、耐磨性和耐蚀性能。有一定的热处理强化作用，经适当条件的淬火和回火后，硬度有所提高。

该合金适于制造高强度零件和耐磨零件，也可在铸态下使用。

1.1 材料牌号 10-3-1.5 铝青铜 QA110-3-1.5。  
1.2 相近牌号 见表1-1。

表1-1  

<table><tr><td>国 别</td><td>俄罗斯</td><td>德 国</td><td>日 本</td><td>美 国</td><td>ISO</td></tr><tr><td>牌 号</td><td>БРАЖМУ10-3-1.5</td><td>CuAl10Fe</td><td>C6161</td><td>C61600</td><td>CuAl10Fe3</td></tr></table>

1.3 材料的技术标准 见表1-2。

表1-2  

<table><tr><td>材料品种</td><td>挤制棒材</td><td>拉制棒材</td><td>管材</td></tr><tr><td>技术标准</td><td>GB/T 13808-1992《铜及铜合金挤制棒》</td><td>GB/T 4423-1992《铜及铜合金拉制棒》</td><td>GB/T 1528-1997《铜及铜合金挤制管》</td></tr></table>

1.4 化学成分 应符合GB/T5233—1985《加工青铜化学成分和产品形状》的规定，见表1-3。

表1-3  
0%   

<table><tr><td colspan="4">主元素</td><td colspan="5">杂质 不大于</td></tr><tr><td>Al</td><td>Fe</td><td>Mn</td><td>Cu</td><td>Pb</td><td>Si</td><td>P</td><td>Zn</td><td>杂质总和</td></tr><tr><td>8.5~10.0</td><td>2.0~4.0</td><td>1.0~2.0</td><td>余量</td><td>0.03</td><td>0.1</td><td>0.01</td><td>0.5</td><td>0.75</td></tr></table>

1.5 热处理制度 淬火和回火： $850^{\circ}\mathrm{C}$ ，水淬， $350\sim 450^{\circ}\mathrm{C},1\sim 2\mathrm{h}$ 回火。退火： $650\sim 750^{\circ}\mathrm{C}$ 。

1.6 品种规格与供应状态 见表1-4。

表1-4  

<table><tr><td>品  种</td><td>挤制棒材</td><td>拉制棒材</td><td>管  材</td></tr><tr><td>d或D×S/mm</td><td>10~160</td><td>5~40</td><td>(20~250)×(3~50)</td></tr><tr><td>供应状态</td><td>R</td><td>Y</td><td>R(热挤)</td></tr><tr><td>技术标准</td><td>GB/T 13808-1992</td><td>GB/T 4423-1992</td><td>GB/T 1528-1997</td></tr></table>

1.7 熔炼与铸造工艺 合金凝固温度范围小、流动性好，能得到致密性好的铸锭或铸件。元素铝易氧化生成高熔点的氧化铝，形成悬浮渣不易清除，因此应使用能溶解氧化铝的冰晶石溶剂覆盖。常用中频或工频无芯感应电炉熔炼，采用半连续铸造工艺浇注铸锭。铸造温度为 $1180 \sim 1240^{\circ} \mathrm{C}$ 。  
1.8 应用概况与特殊要求 该合金大批量生产, 质量稳定。主要用做齿轮、摇臂、衬套、轴套、圆盘接管嘴、轴承、固定螺母等高强度的和耐磨的结构零件。

# 2 物理及化学性能

# 2.1 热性能[1,2]

2.1.1 熔化温度范围 $1020\sim 1046^{\circ}\mathrm{C}$   
2.1.2 热导率 $\lambda = 58.6\mathrm{W / (m\cdot^{\circ}C)}$   
2.1.3 比热容 $c = 356\mathrm{J} / (\mathrm{kg}\cdot \mathrm{C})$   
2.1.4 线膨胀系数 见表2-1。

表 2-1[1,2]  

<table><tr><td>θ/℃</td><td>20~400</td><td>20</td><td>-20</td><td>-60</td><td>-100</td><td>-120</td><td>-160</td><td>-196</td></tr><tr><td>α1/10-6℃-1</td><td>20.0</td><td>16.0</td><td>15.9</td><td>15.1</td><td>14.5</td><td>14.2</td><td>13.6</td><td>12.0</td></tr></table>

2.2 密度 $\rho = 7.50\mathrm{g / cm^3}$   
2.3 电性能[1,2]  
2.3.1 电导率 $g = 9.1\% \mathrm{IACS}$   
2.3.2 电阻率 $\rho = 0.190\mu \Omega \cdot \mathrm{m}$ 。  
2.4 磁性能 在磁场强度 $H = 8\mathrm{kA / m}$ 时，合金的室温质量磁化率 $X = 14.9\times 10^{-7}\mathrm{m}^3 /\mathrm{kg}^{[3]}$   
2.5 化学性能  
2.5.1 抗氧化性能 高温抗氧化性能好。  
2.5.2 耐腐蚀性能 合金在大气、淡水和海水中有高的耐蚀性。合金在不同介质中的腐蚀速度见表2-2。

表2-2[1]  

<table><tr><td rowspan="2">介 质</td><td rowspan="2">θ/℃</td><td colspan="2">腐蚀速度</td><td rowspan="2">介 质</td><td rowspan="2">θ/℃</td><td colspan="2">腐蚀速度</td></tr><tr><td>g/m2·h</td><td>mm/a</td><td>g/m2·h</td><td>mm/a</td></tr><tr><td rowspan="2">人造海水</td><td>20</td><td>0.012</td><td>0.013</td><td>10%硫酸溶液</td><td>20~80</td><td>&lt;0.20</td><td>&lt;0.20</td></tr><tr><td>40</td><td>0.007</td><td>0.008</td><td>35%硫酸溶液</td><td>80</td><td>0.404</td><td>0.45</td></tr><tr><td rowspan="2">30%乙酸溶液</td><td>20</td><td>0.03</td><td>0.03</td><td rowspan="2">浓硫酸</td><td>20</td><td>0.03</td><td>0.033</td></tr><tr><td>40</td><td>0.104</td><td>0.12</td><td>40</td><td>0.166</td><td>0.190</td></tr></table>

# 3 力学性能

# 3.1 技术标准规定的性能 见表3-1。

表3-1  

<table><tr><td rowspan="3">品 种</td><td rowspan="3">状态</td><td rowspan="3">d/mm</td><td rowspan="2">σb/MPa</td><td colspan="2">伸长率/%</td><td rowspan="3">HBS</td><td rowspan="3">技术标准</td></tr><tr><td>δ10</td><td>δ5</td></tr><tr><td colspan="3">≥</td></tr><tr><td rowspan="2">挤制棒材</td><td rowspan="2">R</td><td>10~16</td><td>610</td><td>8</td><td>9</td><td rowspan="2">130~190</td><td rowspan="2">GB/T 13808-1992</td></tr><tr><td>&gt;16~160</td><td>590</td><td>12</td><td>13</td></tr><tr><td>拉制棒材</td><td>Y</td><td>5~40</td><td>630</td><td>6</td><td>8</td><td>-</td><td>GB/T 4423-1992</td></tr><tr><td rowspan="2">挤制管材</td><td rowspan="2">R</td><td>壁厚S&lt;20</td><td>590</td><td>12</td><td>14</td><td>140~200</td><td rowspan="2">GB/T 1528-1997</td></tr><tr><td>壁厚S≥20</td><td>540</td><td>17</td><td>15</td><td>135~200</td></tr></table>

# 3.2 室温和各种温度下的力学性能

# 3.2.1 硬度

3.2.1.1 供应状态材料的硬度见表3-2。

表3-2[4.5]  

<table><tr><td rowspan="2">品种</td><td rowspan="2">状态</td><td colspan="4">HBS</td><td rowspan="2">Cv</td><td rowspan="2">n</td></tr><tr><td>X</td><td>min</td><td>max</td><td>s</td></tr><tr><td>管材</td><td>R</td><td>170</td><td>161</td><td>179</td><td>-</td><td>-</td><td>-</td></tr><tr><td>棒材</td><td>R</td><td>164</td><td>146</td><td>208</td><td>11</td><td>0.06</td><td>107</td></tr></table>

# 3.2.1.2 不同条件热处理后棒材的硬度见表3-3。

表3-3[1]  

<table><tr><td colspan="2">热处理制度</td><td rowspan="2">HRB</td><td colspan="2">热处理制度</td><td rowspan="2">HRB</td></tr><tr><td>退火温度/℃</td><td>时间/h</td><td>淬火/℃</td><td>回火</td></tr><tr><td>600</td><td rowspan="3">1,炉冷</td><td>92.6</td><td rowspan="3">850</td><td>300℃,1h,空冷</td><td>94.0</td></tr><tr><td>650</td><td>83.4</td><td>350℃,1h,空冷</td><td>95.0</td></tr><tr><td>750</td><td>76.8</td><td>450℃,1h,空冷</td><td>90.0</td></tr></table>

# 3.2.1.3 不同温度退火后材料的硬度见图3-1。

3.2.1.4 挤制棒材的高温硬度见图3-2。  
3.2.1.5 退火温度和冷却方式对挤制管硬度的影响见图3-3。  
3.2.2 拉伸性能

3.2.2.1 供应状态材料的拉伸性能见表3-4。  
3.2.2.2 不同变形率材料的拉伸性能见图3-4。  
3.2.2.3 不同温度退火后材料的拉伸性能见图3-1。  
3.2.2.4 高温拉伸性能见图3-2。  
3.2.2.5 退火温度和冷却方式对挤制管材拉伸性能的影响见图3-3。

图片摘要：该图主要展示 3 1 QA10 3 1.5硬度和拉伸性能与退火温度(保温1h)的关系[1]。
![](images/fca5c937729271d5de311eadea06afe37b6b73410b39176f24cddc8f5c9b728f.jpg)  
图3-1 QA10-3-1.5硬度和拉伸性能与退火温度(保温1h)的关系[1]

图片摘要：该图主要展示 3 1 QA10 3 1.5硬度和拉伸性能与退火温度(保温1h)的关系[1]。
![](images/b0074d1f386b9c18feff85ec76b1f79c72b7f44b384808af5f4f09b6ee4700b5.jpg)  
图3-2 QA110-3-1.5的高温力学性能

图片摘要：该图主要展示 3 2 QA110 3 1.5的高温力学性能。
![](images/5787ad3f4c51218f839f127e1a63d0a9fc31729ec4b5bbb45db2678a7b2cc949.jpg)  
图3-3 QA10-3-1.5硬度与退火温度、冷却速度的关系[1]

图片摘要：该图主要展示 3 3 QA10 3 1.5硬度与退火温度、冷却速度的关系[1]。
![](images/523724f3706b296114977091ee4cdcc3efdbae03203f67ea47e04d869a3dd8ad.jpg)  
图3-4 QA10-3-1.5拉伸性能与变形率的关系[1]

表3-4[4.5]  

<table><tr><td rowspan="3">品种</td><td rowspan="3">状态</td><td colspan="6">σb</td><td rowspan="3">CV</td><td rowspan="3">n</td><td colspan="3">δ</td></tr><tr><td>A</td><td>B</td><td>X̄</td><td>min</td><td>max</td><td>s</td><td>X̄</td><td>min</td><td>max</td></tr><tr><td colspan="6">MPa</td><td colspan="3">%</td></tr><tr><td>棒材</td><td>R</td><td>570</td><td>590</td><td>625</td><td>590</td><td>685</td><td>21</td><td>0.034</td><td>174</td><td>29</td><td>16</td><td>44</td></tr><tr><td>管材</td><td>R</td><td>545</td><td>585</td><td>630</td><td>560</td><td>725</td><td>33</td><td>0.052</td><td>243</td><td>26</td><td>11</td><td>38</td></tr></table>

3.2.2.6 不同条件热处理后棒材的拉伸性能见表3-5。

# 3.2.3 冲击性能

# 3.2.3.1 冲击韧性

表3-5[1]  

<table><tr><td colspan="2">热处理制度</td><td>σb</td><td>σP0.2</td><td>δ</td><td>ψ</td><td colspan="2">热处理制度</td><td>σb</td><td>σP0.2</td><td>δ</td><td>ψ</td></tr><tr><td>淬火温度/℃</td><td>回火</td><td colspan="2">MPa</td><td colspan="2">%</td><td>淬火温度/℃</td><td>回火</td><td colspan="2">MPa</td><td colspan="2">%</td></tr><tr><td rowspan="3">850</td><td rowspan="2">-</td><td rowspan="2">830</td><td rowspan="2">340</td><td rowspan="2">17.0</td><td rowspan="2">20.2</td><td rowspan="3">850</td><td>350℃,1h,空冷</td><td>815</td><td>355</td><td>18.4</td><td>28.7</td></tr><tr><td>400℃,1h,空冷</td><td>810</td><td>340</td><td>22.2</td><td>35.5</td></tr><tr><td>300℃,1h,空冷</td><td>795</td><td>395</td><td>17.7</td><td>32.2</td><td>450℃,1h,空冷</td><td>745</td><td>335</td><td>15.7</td><td>-</td></tr></table>

3.2.3.1.1 850℃淬火后不同温度回火(保温1h，空冷)棒材的冲击韧性见表3-6。

3.2.3.1.2 高温冲击韧性见图3-2。

# 3.2.4 扭转和剪切性能

表3-6[1]  

<table><tr><td>回火温度/℃</td><td>-</td><td>300</td><td>350</td><td>400</td><td>450</td></tr><tr><td>akU/(kJ/m2)</td><td>617</td><td>588</td><td>539</td><td>578</td><td>382</td></tr></table>

3.2.4.1 剪切强度 $\tau = 372\mathrm{MPa}^{[2]}$ （铸态）。

# 3.2.5 其他性能

3.2.5.1 耐磨性能[2] 摩擦系数 $\mu = 0.01$ （有润滑剂）； $\mu = 0.2$ （无润滑剂）。

# 3.3 持久和蠕变性能

3.3.1 高温蠕变性能 铸态棒的蠕变极限见表3-7。

表3-7[6]  

<table><tr><td>θ/℃</td><td>σb/MPa</td><td>σ0.1/1000/MPa</td><td>θ/℃</td><td>σb/MPa</td><td>σ0.1/1000/MPa</td></tr><tr><td>200</td><td>415</td><td>130</td><td>300</td><td>370</td><td>37</td></tr></table>

# 3.4 疲劳性能

3.4.1 高周疲劳[1] 循环次数 $N$ 为 $10^{8}$ 周时，铸态棒的疲劳强度 $\sigma_{\mathrm{D}} = 210\mathrm{MPa}$ 。

# 3.5 弹性性能[2]

3.5.1 弹性模量 $E = 102\mathrm{GPa}$ (R态棒材)。

# 4 组织结构

# 4.1 相变温度

# 4.2 时间-温度-组织转变曲线

4.3 合金组织结构 合金的显微组织结构随铸锭和挤压材料的冷却条件不同而有所变化。在生产条件下冷却为 $\alpha + (\alpha + \gamma_{2})$ 共析体。若冷却过慢，则形成的 $(\alpha + \gamma_{2})$ 共析体有明显的片状特征，性能变脆。

高温加热并快速冷却时，高温 $\beta$ 相通过无扩散相变形成亚稳态的针状 $\beta^{\prime}$ 马氏体。回火时 $\beta^{\prime}$ 共析分解，或成粗大的 $(\alpha + \gamma_{2})$ ，或细小的 $(\alpha + \gamma_{2})$ 。即通过改变回火制度调整共析体的析出形态，以得到所需的材料性能。

# 5 工艺性能与要求

5.1 成形性能 合金在高温下有好的塑性, 易于进行热加工, 如热挤, 热轧和热锻。热加工温度为 $775 \sim 825^{\circ} \mathrm{C}$ 。  
5.2 焊接性能 合金能良好地进行氩弧焊、电阻点焊和闪光焊，也可以进行铜焊，但不宜气焊、锡焊和电渣焊。

5.3 零件热处理工艺  
5.4 表面处理工艺  
5.4.1 酸洗 采用硫酸 $+$ 无水硫酸铁溶液，温度为 $60\sim 80^{\circ}\mathrm{C}$ 。  
5.4.2 光亮处理 采用混合酸浸渍 $3\sim 5s$ 。混合酸的成分为 $\mathrm{H}_2\mathrm{SO}_4(600\sim 800)\mathrm{g / L}$ ， $\mathrm{HNO_3}(300\sim$ $600)\mathrm{g / L}$ ,NaCl $(3\sim 5)\mathrm{g / L}$ 。  
5.5 切削加工与磨削性能 合金的切削加工性为易切削黄铜HPb63-3的 $30\%$

# 6 功能考核试验

# 7 使用建议

选用。

# 参考文献

1 手册编写组·重有色金属材料加工手册, 第一分册. 北京: 冶金工业出版社, 1979.  
2 北京航空情报所编译：航空材料手册.第二册，有色合金.1965，475～477  
3 KpaBueHko H II. n Ip.IIbT.MetaJIbI.1977,No.6,79  
4沈阳有色金属加工厂．铜合金生产检验报告汇编：铜合金01-86.1986   
5 洛阳铜加工厂. 铜合金生产检验报告汇编: 铜合金 02-86.1986  
6陕西省标准化情报研究所.中外常用金属材料手册.1984.885

编写 陈家岚

审校 李咸云

# 10-4-4 铝青铜 QA10-4-4

# 1 概述

QA110-4-4是铜-铝-镍-铁四元系热强型复杂铝青铜。元素镍显著提高铝青铜的强度、硬度、热稳定性和耐蚀性能。合金中的铁、镍与铝能形成在室温下具有有序体心立方晶格的马氏体 $\kappa$ 相。 $\kappa$ 相在高温时溶入 $\alpha$ 和 $\beta$ 相中，随温度降低而析出。因此可通过适当的热处理控制其析出形态和尺寸，借以提高合金的力学性能。

合金在 $400^{\circ}\mathrm{C}$ 以下具有稳定的力学性能，良好的耐磨性；在大气、淡水、海水中耐蚀性很好。适于制造高强度的耐磨零件和 $400^{\circ}\mathrm{C}$ 以下工作的零件。合金可在铸态和变形态下使用。

1.1 材料牌号 10-4-4 铝青铜 QA110-4-4。  
1.2 相近牌号 见表1-1。

表1-1  

<table><tr><td>国别</td><td>俄罗斯</td><td>美国</td><td>英国</td><td>法国</td><td>德国</td><td>日本</td><td>ISO</td></tr><tr><td>牌号</td><td>SPA/KH10-4-4</td><td>C63000</td><td>CA104</td><td>CuAl9Ni5</td><td>CuAl10Ni</td><td>C6301</td><td>CuAl10Fe5Ni5</td></tr></table>

# 1.3 材料的技术标准

GB/T13808—1992《铜及铜合金挤制棒》

GB/T1528—1997 《铜及铜合金挤制管》

1.4 化学成分 按GB/T5233—1985《加工青铜化学成分和产品形状》的规定，见表1-2。

%

表1-2  

<table><tr><td rowspan="2">Al</td><td rowspan="2">Fe</td><td rowspan="2">Ni</td><td rowspan="2">Cu</td><td colspan="7">杂质 不大于</td></tr><tr><td>Sn</td><td>Zn</td><td>Mn</td><td>Pb</td><td>Si</td><td>P</td><td>杂质总和</td></tr><tr><td>9.5~11.0</td><td>3.5~5.5</td><td>3.5~5.5</td><td>余量</td><td>0.1</td><td>0.5</td><td>0.3</td><td>0.02</td><td>0.1</td><td>0.01</td><td>1.0</td></tr></table>

1.5 热处理制度 退火： $650 \sim 700^{\circ} \mathrm{C}, 1 \sim 2 \mathrm{~h}$ 。淬火和回火： $900^{\circ} \mathrm{C}$ 水淬， $500 \sim 600^{\circ} \mathrm{C}$ 回火 $1 \sim 2 \mathrm{~h}$ ，空冷。

1.6 品种规格与供应状态 见表1-3。

表1-3  

<table><tr><td>品 种</td><td>d 或 D×S/mm</td><td>供应状态</td></tr><tr><td>棒 材</td><td>10~160</td><td>R</td></tr><tr><td>管 材</td><td>(20~250)×(30~50)</td><td>R</td></tr></table>

1.7 熔炼与铸造工艺 合金凝固温度范围小, 流动性好, 能得到致密性好的铸锭和铸件。由于合金中含高量的铝和镍在熔炼过程中易氧化, 形成高熔点的悬浮渣不易清除。应使用能溶解氧化铝的冰晶石作覆盖剂和精炼剂。尽量避免熔体过热, 以降低吸气量。通常用中频或工频无芯感应电炉熔炼, 半连续铸造工艺浇注铸锭。铸造温度为 $1220 \sim 1260^{\circ} \mathrm{C}$ 。  
1.8 应用概与特殊要求 主要用于制造飞机起落架作动筒的衬套以及辅机结构用的高强度轴套、球形座、助力器滑块、导向螺杆、从动轴、支撑圈、燃油分配活门、连杆和螺帽等。

# 2 物理及化学性能

# 2.1 热性能[1]

2.1.1 熔化温度范围 $1038\sim 1054^{\circ}C$   
2.1.2 热导率 $\lambda = 75.4\mathrm{W / (m}\cdot \mathrm{^{\circ}C)}$ 。  
2.1.3 比热容 $c = 376.8\mathrm{J / (kg}\cdot \mathrm{^{\circ}C)}$   
2.1.4 线膨胀系数 见表2-1。

表 2-1[1,2]  

<table><tr><td>θ/℃</td><td>0~150</td><td>0~300</td><td>0~593</td><td>0~ -20</td><td>0~ -40</td><td>0~ -60</td><td>0~ -80</td><td>0~ -100</td><td>0~ -120</td><td>0~ -140</td><td>0~ -180</td><td>0~ -196</td></tr><tr><td>α1/10-6℃-1</td><td>16.56</td><td>17.28</td><td>19.26</td><td>16.26</td><td>15.40</td><td>14.90</td><td>14.55</td><td>14.15</td><td>13.80</td><td>13.45</td><td>12.40</td><td>11.50</td></tr></table>

2.2 密度 $\rho = 7.68\mathrm{g / cm^3}$   
2.3 电性能[1,3]  
2.3.1 电导率 $g = 9.0\% \mathrm{IACS}_{\circ}$   
2.3.2 电阻率 $\rho = 0.193\mu \Omega \cdot \mathrm{m}$ 。  
2.4 磁性能 在磁场强度 $H = 5.8\mathrm{kA / m}$ 时，合金室温质量磁化率 $X = 12.5\times 10^{-6}\mathrm{m}^3 /\mathrm{kg}$ 。  
2.5 化学性能  
2.5.1 抗氧化性能 高温抗氧化性能好。  
2.5.2 耐腐蚀性能 合金在大气、淡水和海水中有很好的耐蚀性能。对碱、非氧化性酸、磷酸、乙酸、硫酸和酚类都有较高的耐蚀性。在海水中的腐蚀量为 $0.0075\mathrm{g} / \mathrm{m}^2 \cdot \mathrm{h}$ ，在 $10\%$ 硫酸溶液中为 $0.024\mathrm{g} / \mathrm{m}^2 \cdot \mathrm{h}$ 。

# 3 力学性能

# 3.1 技术标准规定的性能 见表3-1。

表3-1  

<table><tr><td rowspan="2">品种</td><td rowspan="2">状态</td><td rowspan="2">d/mm</td><td>σb/MPa</td><td>δ10/%</td><td>δ5/%</td><td rowspan="2">HBS</td><td rowspan="2">技术标准</td></tr><tr><td colspan="3">≥</td></tr><tr><td rowspan="3">棒材</td><td rowspan="3">R</td><td>10~29</td><td>690</td><td>4</td><td>5</td><td>170~240</td><td rowspan="3">GB/T 13808-1992</td></tr><tr><td>&gt;29~120</td><td>635</td><td>5</td><td>6</td><td>170~240</td></tr><tr><td>&gt;120~160</td><td>590</td><td>5</td><td>6</td><td>170~240</td></tr><tr><td>管材</td><td>R</td><td>壁厚3~50</td><td>635</td><td>5</td><td>6</td><td>170~230</td><td>GB/T 1528-1997</td></tr></table>

# 3.2 室温及各种温度下的力学性能

# 3.2.1 硬度

# 3.2.1.1 供应状态材料的硬度见表3-2。

表 3-2[4,5]  

<table><tr><td rowspan="2">品种</td><td rowspan="2">状态</td><td rowspan="2">d或D/mm</td><td colspan="4">HBS</td><td rowspan="2">CV</td><td rowspan="2">n</td></tr><tr><td>X̄</td><td>min</td><td>max</td><td>s</td></tr><tr><td rowspan="2">棒材</td><td rowspan="2">R</td><td>10~29</td><td>206</td><td>170</td><td>236</td><td>13</td><td>0.062</td><td>78</td></tr><tr><td>30~150</td><td>200</td><td>180</td><td>237</td><td>13</td><td>0.056</td><td>83</td></tr><tr><td>管材</td><td>R</td><td>42~70</td><td>170</td><td>-</td><td>-</td><td>-</td><td>-</td><td>10</td></tr></table>

# 3.2.1.2 挤制棒材的高温和低温硬度见表3-3。

# 3.2.1.3 回火温度对材料硬度的影响见表3-4。

表3-3[2]  

<table><tr><td>θ/℃</td><td>-181</td><td>-59</td><td>-7</td><td>93</td><td>204</td><td>315</td></tr><tr><td>HBS</td><td>283</td><td>210</td><td>205</td><td>188</td><td>181</td><td>180</td></tr></table>

表3-4[1]  

<table><tr><td>试样状态</td><td>回火温度/℃</td><td>500</td><td>550</td><td>600</td><td>650</td><td>700</td><td>未回火</td></tr><tr><td>挤制棒900℃淬火后,回火(保温1h)</td><td>HBS</td><td>196</td><td>197</td><td>194</td><td>190</td><td>194</td><td>197</td></tr></table>

# 3.2.2 拉伸性能

# 3.2.2.1 供应状态材料的拉伸性能见表3-5。

表 $3 - 5^{[4,5]}$   

<table><tr><td rowspan="2">品种(d或D/mm)</td><td rowspan="2">状态</td><td colspan="6">σb/MPa</td><td rowspan="2">Cv</td><td rowspan="2">n</td><td colspan="3">δ/%</td></tr><tr><td>A</td><td>B</td><td>X̄</td><td>min</td><td>max</td><td>s</td><td>X̄</td><td>min</td><td>max</td></tr><tr><td>管材</td><td>R</td><td>-</td><td>-</td><td>728</td><td>657</td><td>814</td><td>37</td><td>0.050</td><td>56</td><td>17</td><td>7</td><td>30</td></tr><tr><td>棒材(&lt;29)</td><td rowspan="2">R</td><td>-</td><td>-</td><td>765</td><td>696</td><td>843</td><td>40</td><td>0.052</td><td>129</td><td>19</td><td>10</td><td>28</td></tr><tr><td>棒材(&gt;29)</td><td>657</td><td>700</td><td>746</td><td>657</td><td>814</td><td>31</td><td>0.042</td><td>115</td><td>17</td><td>8</td><td>27</td></tr></table>

# 3.2.2.2 变形率对材料拉伸性能的影响见图3-1。

# 3.2.2.3 退火温度对材料拉伸性能的影响见图3-2。

# 3.2.2.4 高温拉伸性能见图3-3。

# 3.2.2.5 热处理后棒材的拉伸性能 挤制棒经 $900^{\circ}\mathrm{C}$ 淬火，不同温度回火后(保温1h)的拉伸性能见表3-6。

# 3.2.2.6 低温拉伸性能见表3-7。

图3-1 QA10-4-4拉伸性能与变形率的关系[1]   
图片摘要：该图主要展示 3 1 QA10 4 4拉伸性能与变形率的关系[1]。
![](images/ca3477b150cc4547dd8daea410f78846161a925e254ef78d5e59a7dc56d5b0e5.jpg)  
原材料： $\delta 3\mathrm{mm}$ 板材， $800^{\circ}C$ 退火1h

表3-6[1]  

<table><tr><td>回火温度/℃</td><td>未回火</td><td>500</td><td>550</td><td>600</td><td>650</td><td>700</td></tr><tr><td>σb/MPa</td><td>735</td><td>770</td><td>765</td><td>760</td><td>705</td><td>755</td></tr><tr><td>σP0.2/MPa</td><td>435</td><td>515</td><td>520</td><td>435</td><td>455</td><td>440</td></tr><tr><td>δ/%</td><td>5.5</td><td>8.5</td><td>11.0</td><td>11.0</td><td>14.0</td><td>12.5</td></tr></table>

表3-7[2]  

<table><tr><td>状态</td><td>θ/℃</td><td>σb/MPa</td><td>σP0.2/MPa</td><td>δ①/%</td><td>ψ/%</td></tr><tr><td rowspan="3">R</td><td>-7</td><td>735</td><td>450</td><td>25</td><td>30</td></tr><tr><td>-59</td><td>770</td><td>435</td><td>26</td><td>30</td></tr><tr><td>-181</td><td>860</td><td>485</td><td>10</td><td>12</td></tr></table>

① 标距为 $50.8\mathrm{mm}$ 。

图片摘要：该图主要展示 3 7[2]。
![](images/bf21d55bec0a7c4c7b9140d8cecfa617bef96f07611d6ca6fbaf77e76bda0375.jpg)  
原材料： $\delta 3\mathrm{mm}$ 板材， $\varepsilon = 40\%$

图片摘要：该图主要展示 3 2 QA110 4 4拉伸性能与退火温度（保温1h)的关系[1]。
![](images/c14f78bb88d48bf9e4e96cd588d97335dcbbd49c46f7baddc17db4829b7826bc.jpg)  
图3-2 QA110-4-4拉伸性能与退火温度（保温1h)的关系[1]   
图3-3 QAl10-4-4的高温拉伸性能[1]

# 3.2.3 冲击性能

3.2.3.1 冲击韧性 挤制棒材 $900^{\circ}\mathrm{C}$ 加热 $1\mathrm{h}$ ，水冷，经不同温度回火（保温 $1\mathrm{h}$ ）后的 $a_{\mathrm{KU}}$ 值见表3-8。

表3-8[1]  

<table><tr><td>回火温度/℃</td><td>未回火</td><td>500</td><td>550</td><td>600</td><td>650</td><td>700</td></tr><tr><td>akU/(kJ/m2)</td><td>168</td><td>158</td><td>169</td><td>149</td><td>255</td><td>243</td></tr></table>

# 3.2.4 扭转和剪切性能

3.2.4.1 剪切强度 $\tau = 440\mathrm{MPa}$ （硬模铸棒）。

# 3.2.5 其他性能

3.2.5.1 耐磨性能 摩擦系数[1] $\mu = 0.013$ (有润滑剂)；

$\mu = 0.20$ （无润滑剂）。

# 3.3 持久和蠕变性能

3.3.1 高温持久性能 挤制棒材经 $700^{\circ}\mathrm{C}, 3\mathrm{h}$ 热处理后的高温持久性能见表3-9。

表3-9[6]  

<table><tr><td>θ/℃</td><td>σ1000/MPa</td><td>σ10000/MPa</td><td>σ30000/MPa</td><td>σ10000①/MPa</td><td>θ/℃</td><td>σ1000/MPa</td><td>σ10000/MPa</td><td>σ30000/MPa</td><td>σ10000①/MPa</td></tr><tr><td>150</td><td>610</td><td>590</td><td>580</td><td>560</td><td>250</td><td>400</td><td>330</td><td>310</td><td>270</td></tr><tr><td>200</td><td>520</td><td>470</td><td>430</td><td>400</td><td>300</td><td>280</td><td>220</td><td>190</td><td>160</td></tr></table>

① $\sigma_{100000}$ 系外推值。

3.3.2 高温蠕变性能 挤制棒材经 $700^{\circ}\mathrm{C}, 3\mathrm{h}$ 热处理后的高温蠕变性能见表3-10。

表3-10[6]  

<table><tr><td>θ/℃</td><td>σ1/1000/MPa</td><td>σ1/10000/MPa</td><td>σ1/30000/MPa</td><td>σ1/100000①/MPa</td><td>θ/℃</td><td>σ1/1000/MPa</td><td>σ1/10000/MPa</td><td>σ1/30000/MPa</td><td>σ1/100000①/MPa</td></tr><tr><td>150</td><td>340</td><td>320</td><td>310</td><td>290</td><td>250</td><td>280</td><td>260</td><td>250</td><td>230</td></tr><tr><td>200</td><td>310</td><td>280</td><td>270</td><td>260</td><td>300</td><td>230</td><td>180</td><td>160</td><td>130</td></tr></table>

① $\sigma_{1 / 10000}$ 系外推值。

# 3.4 疲劳性能

3.4.1 高周疲劳 循环次数 $N$ 为 $5 \times 10^{7}$ 周时，挤压棒材的疲劳强度 $\sigma_{\mathrm{D}} = 245 \mathrm{MPa}$ 。  
3.4.2 特种疲劳 循环次数 $N$ 为 $5 \times 10^{7}$ 周时，

软态棒材的试样在海雾环境条件下的疲劳强度极限 $\sigma_{\mathrm{D}} = 345\mathrm{MPa}$ 。

# 3.5 弹性性能

3.5.1 弹性模量见表3-11。

表 3-11[7]  

<table><tr><td>状态</td><td>铸态</td><td>热处理的铸件</td><td>热处理的挤制棒</td></tr><tr><td>E/GPa</td><td>115</td><td>125</td><td>125</td></tr></table>

# 4 组织结构

# 4.1 相变温度

# 4.2 时间-温度-组织转变曲线

4.3 合金组织结构 高于 $950^{\circ} \mathrm{C}$ 时为 $\alpha + \beta$ , 室温时为 $\alpha + \kappa, \kappa$ 相的析出形式和分布形态与热处理条件有关。控制淬火和回火条件能改变 $\kappa$ 相的析出量、尺寸和形状。当 $\kappa$ 相呈颗粒状分布时, 有利于提高合金的力学性能。

# 5 工艺性能与要求

5.1 成形性能 合金在高温下有良好的塑性, 能进行多种形式的热加工, 如热挤、热弯、热锻等。热加工温度为 $850 \sim 900^{\circ} \mathrm{C}$ 。  
5.2 焊接性能 合金宜进行氩弧焊，将焊件预热 $200^{\circ}\mathrm{C}$ 能得到良好的焊接性能，也能进行接触电阻焊，如点焊、喷射焊和闪光焊。当使用带合适的焊料的银焊条时也能钎焊。

合金不宜锡焊、电渣焊和气焊。若必需采用气焊时，应将火焰调成非氧化性的。

5.3 零件热处理工艺 $900^{\circ}\mathrm{C}$ (加热2h)水淬， $400^{\circ}\mathrm{C}$ 回火1.5h，而为了获得高的冲击韧性应在 $650^{\circ}\mathrm{C}$ 回火2h。

# 5.4 表面处理工艺

5.4.1 酸洗 采用 $50\sim 80^{\circ}\mathrm{C}$ 的硫酸-重铬酸钠的水溶液。  
5.4.2 光亮处理 采用磷酸(55%体积分数) + 硝酸(20%体积分数) + 乙酸(25%体积分数) 水溶液于 $60 \sim 80^{\circ} \mathrm{C}$ 浸渍。  
5.5 切削加工与磨削性能 合金的切削加工性为易切削黄铜HPb63-3的 $20\% \sim 30\%$

# 6 功能考核试验

# 7 使用建议

选用。

# 参考文献

1 手册编写组．重有色金属材料加工手册．第一分册．北京：冶金工业出版社.1979  
2 Alloy Digest. Copper alloy C63000. 1967. 3   
3 KpaBueHko H II, n IIp. IIBeT. MeTaJIbI. 1977. No. 6, 69   
4 洛阳铜加工厂. 铜合金生产检验报告汇编: 铜合金 02-86.1986  
5 沈阳有色金属加工厂. 铜合金生产检验报告汇编: 铜合金 01-86.1986  
6 Drefahl. K. et al. Metall, 36. 1982. No. 5, 504~510

编写 杨悦

审校 杨武鸣

# 1-3 硅青铜 QSi1-3

# 1 概述

QSi1-3是铜-镍-硅-锰系的可热处理强化的热强型合金。元素镍与硅形成金属间化合物 $\mathrm{Ni}_2\mathrm{Si}$ ，它在铜中的溶解度随温度下降而急剧减少，并析出弥散的质点相使合金明显强化。数量不大的锰进一步强化合金和提高耐蚀性。

合金具有高的强度、硬度，好的热稳定性和耐磨性以及中等程度的导电性，切削加工性好。在大气、淡水和海水中有良好的耐蚀性。适于制造在较高温度下工作的零件，包括在低单位压力下工作的摩擦零件。

1.1 材料牌号 1-3 硅青铜 QSi1-3。  
1.2 相近牌号 见表1-1。

表1-1  

<table><tr><td>国别</td><td>俄罗斯</td><td>美国</td><td>德国</td></tr><tr><td>牌号</td><td>BpkH1-3</td><td>C64700</td><td>CuNi3Si</td></tr></table>

1.3 材料的技术标准 GB/T 13808—1992《铜及铜合金挤制棒》。  
1.4 化学成分 按GB/T5233—1985《加工青铜化学成分和产品形状》的规定，见表1-2。

表1-2  
0   

<table><tr><td rowspan="2">Mn</td><td rowspan="2">Si</td><td rowspan="2">Ni</td><td rowspan="2">Cu</td><td colspan="6">杂质 不大于</td></tr><tr><td>Sn</td><td>Al</td><td>Zn</td><td>Fe</td><td>Pb</td><td>杂质总和</td></tr><tr><td>0.1~0.4</td><td>0.6~1.1</td><td>2.4~3.4</td><td>余量</td><td>0.1</td><td>0.02</td><td>0.2</td><td>0.1</td><td>0.15</td><td>0.5</td></tr></table>

1.5 热处理制度 合金可热处理强化。高温加热并淬火后得到过饱和的固溶体，时效时析出 $\mathrm{Ni}_2\mathrm{Si}$

使合金强化。时效前进行冷变形，能更迅速地达到有效的强化。淬火： $850 \sim 875^{\circ} \mathrm{C}$ ，水淬。时效： $450 \sim 475^{\circ} \mathrm{C}, 2 \sim 4 \mathrm{~h}$ ，空冷。

1.6 品种规格与供应状态 挤制棒材(R)，直径 $20\sim 100\mathrm{mm}$ ，圆棒。  
1.7 熔炼与铸造工艺 该合金可采用工频(有芯或无芯)或中频感应电炉熔炼，硅砂或镁砂炉衬，由于吸气性强，应使用煅烧木炭作覆盖剂。浇铸过程在烟灰覆盖下，采用半连续铸造工艺浇注铸锭。铸造温度为 $1180\sim 1220^{\circ}\mathrm{C}$ 。  
1.8 应用概况与特殊要求 该合金在航空上主要用做在较高温度(300℃以下)工作的零件，包括润滑不良、单位压力不大的摩擦零件，如航空发动机的排气门和进气门的导向套、对开球形座等。

# 2 物理及化学性能

# 2.1 热性能[1,2]

2.1.1 熔化温度范围 液相点 $1051.4^{\circ}\mathrm{C}$ 。  
2.1.2 热导率 $\lambda = 105\mathrm{W / (m\cdot^{\circ}C)}$

# 2.1.3 线膨胀系数

$$
\alpha_ {1} = 1 8 \times 1 0 ^ {- 6} \mathrm {C} ^ {- 1} (2 0 \sim 2 0 0 ^ {\circ} \mathrm {C}) 。
$$

2.2 密度[1] $\rho = 8.6\mathrm{g / cm^3}$

# 2.3 电性能

2.3.1 电导率 不同温度退火后保温时间与电导率的关系见图2-1。  
2.3.2 电阻率 $\rho = 0.046\mu \Omega \cdot \mathrm{m}$ （硬态）； $\rho = 0.083\mu \Omega \cdot \mathrm{m}$ （时效状态）。

# 2.4 磁性能 无磁性。

图片摘要：该图主要展示 2 1 QSi1 3电导率与不同温度下保温时间的关系[1]。
![](images/e739f82f9258d68ef4e0c9c1e93d83918cf9825b64662129a600518fe101e484.jpg)  
图2-1 QSi1-3电导率与不同温度下保温时间的关系[1]

# 2.5 化学性能

2.5.1 抗氧化性能 合金试样在下列温度于空气中加热 $1\mathrm{h}$ 的平均增重见表2-1。

表 2-1[3]  

<table><tr><td>加热温度/℃</td><td>500</td><td>600</td><td>700</td><td>800</td></tr><tr><td>平均增重/(mg/cm2·h)</td><td>0.23</td><td>0.48</td><td>0.84</td><td>-</td></tr></table>

2.5.2 耐腐蚀性能 合金在大气、淡水和海水中表面能形成致密的氧化物保护膜，因此在这些介质中合金有高的耐蚀性。

在硫酸、盐酸、乙酸和碱的稀溶液中也有良好的耐蚀性。但在潮湿的氨、氢氧化铵、硝酸以及氢氧化钾等溶液中腐蚀速度较快。

# 3 力学性能

# 3.1 技术标准规定的性能 见表3-1。

表3-1  

<table><tr><td>品种</td><td>状态</td><td>直径/mm</td><td>σb/MPa ≥</td><td>δ10/% ≥</td><td>技术标准</td></tr><tr><td>棒材</td><td>R</td><td>20~80</td><td>490</td><td>10</td><td>GB 13808-1992</td></tr></table>

# 3.2 室温及各种温度下的力学性能

# 3.2.1 硬度

3.2.1.1 室温硬度[2] HBS130～180(R态)；

$$
\mathrm {H B S} 1 5 0 \sim 2 0 0 (\mathrm {Y} \text {态}) 。
$$

3.2.1.2 变形率对材料以及对热处理后材料硬度的影响见图3-1。  
3.2.1.3 退火温度对材料硬度的影响见图3-2。

图片摘要：该图主要展示 3 1 QSi1 3硬度与变形率的关系[2]。
![](images/36abccabeaa03b613f11594f57f7a6a5139b7cb7238c47eef09eed8c7cd28dc5.jpg)  
图3-1 QSi1-3硬度与变形率的关系[2]

图片摘要：该图主要展示 3 1 QSi1 3硬度与变形率的关系[2]。
![](images/5aaec241a7953424251535a68364bccdc70d5b3cca7eeb8d8269f8242b90d021.jpg)  
图3-2 QSi1-3硬度和拉伸性能与退火温度(保温1h)的关系[2]

3.2.1.4 不同时效条件对材料的硬度的影响见图3-3。  
3.2.2 拉伸性能  
3.2.2.1 供应状态材料的拉伸性能见表3-2。

表3-2[1]  

<table><tr><td rowspan="2">品种</td><td rowspan="2">状态</td><td>σb/MPa</td><td>σP0.2/MPa</td><td>δ10/%</td><td>ψ/%</td><td rowspan="2">品种</td><td rowspan="2">状态</td><td>σb/MPa</td><td>σP0.2/MPa</td><td>δ10/%</td><td>ψ/%</td></tr><tr><td colspan="4">不 小 于</td><td colspan="4">不 小 于</td></tr><tr><td rowspan="3">棒材和带材</td><td rowspan="3">热轧变形40%变形80%</td><td>420</td><td>-</td><td>27</td><td>-</td><td rowspan="3">棒材</td><td rowspan="2">淬火</td><td rowspan="2">350</td><td rowspan="2">150</td><td rowspan="2">30</td><td rowspan="2">70</td></tr><tr><td>580</td><td>520</td><td>8</td><td>28</td></tr><tr><td>680</td><td>-</td><td>5</td><td>-</td><td>时效后</td><td>750</td><td>550</td><td>7</td><td>11</td></tr></table>

3.2.2.2 变形率对材料拉伸性能的影响见图3-4。  
3.2.2.3 退火温度对材料拉伸性能的影响见图3-2。  
3.2.2.4 不同条件时效后材料的拉伸性能见图3-3。  
3.2.2.5 高温拉伸性能见图3-5。

图片摘要：该图主要展示 3 3 QSi1 3硬度和拉伸性能与时效保温时间的关系[2]。
![](images/f030a15ce330794901c1e3ecc49e31c267a9db75f792c9e0f65048438e97b1ec.jpg)  
图3-3 QSi1-3硬度和拉伸性能与时效保温时间的关系[2]

图片摘要：该图主要展示 3 3 QSi1 3硬度和拉伸性能与时效保温时间的关系[2]。
![](images/3b6334345c470214a177470d3727ced74cf3d9cfc9a4ce135d3d8971e03c75d1.jpg)

# 3.2.3 冲击性能

3.2.3.1 冲击韧性 挤制棒热处理后的冲击韧性[2] $a_{\mathrm{KU}} = 400\mathrm{kJ / m^2}$

软态棒 $a_{\mathrm{KU}} = 400 \sim 1000 \mathrm{~kJ} / \mathrm{m}^2$ 。

# 3.2.4 其他性能

3.2.4.1 耐磨性能 摩擦系数[2] $\mu = 0.015$ （有润滑剂）；

$\mu = 0.35$ （无润滑剂）。

# 3.3 持久和蠕变性能

3.3.1 高温持久性能见图3-6。

3.3.2 高温蠕变性能见图3-6。

图片摘要：该图主要展示 3 5 QSi1 3高温拉伸性能[2]。
![](images/5e3593c223ecb42158899a4478e17ca48952ae5b8ca0411a41e917d34775b4ec.jpg)  
图3-5 QSi1-3高温拉伸性能[2]

图片摘要：该图主要展示 3 5 QSi1 3高温拉伸性能[2]。
![](images/11c5985717a809c23132cf60a978c6e3ec79dd0a62c321756c345a5fb76d47be.jpg)  
原材料： $900^{\circ}\mathrm{C}$ 水淬， $60\%$ 冷加工， $390^{\circ}\mathrm{C},3\mathrm{h}$ 时效  
图3-6 QSi1-3（含 $0.2\% \mathrm{Cr}$ )在 $300^{\circ}C$ 时的高温持久和蠕变[4]

# 3.4 疲劳性能

3.4.1 高周疲劳[2] 循环次数 $N$ 为 $10^{7}$ 周时，挤制棒热处理后的疲劳强度 $\sigma_{\mathrm{D}} = 225\mathrm{MPa}$ 。

# 3.5 弹性性能

3.5.1 弹性模量[1] $E = 140\mathrm{GPa}$ （热轧态）。

# 4 组织结构

# 4.1 相变温度

4.2 时间-温度-组织转变曲线  
4.3 合金组织结构 合金经高温固溶处理并淬火后为 $\alpha$ 单相组织，时效时析出质点状的 $\mathrm{Ni}_2\mathrm{Si}$ 化合物。

# 5 工艺性能与要求

5.1 成形性能 合金有良好的热加工性和一定的冷加工性。通常采用热挤压。热挤压温度为 $800 \sim 910^{\circ} \mathrm{C}$ 。  
5.2 焊接性能 合金易于锡焊、铜焊、闪光焊和气体保护焊，也能气焊，但不宜电渣焊和埋弧焊。  
5.3 零件热处理工艺  
5.4 表面处理工艺  
5.5 切削加工与磨削性能 合金的切削加工性为易切削黄铜HPb63-3的 $30\%$ 。

# 6 功能考核试验

# 7 使用建议

选用。

# 参考文献

1 北京航空情报所编译．航空材料手册．第二册，有色合金.1965.488～489  
2 手册编写组．重有色金属材料加工手册，第一分册．北京：冶金工业出版社，1979  
3 3axapob.M.B.n np. HccJIeIOBaHHe cIIaBOB cBeTHbIX MeTaJIIOB.c6OpHNk1,1955. MockBa   
4 Baukloh A. Metall. 30(1976). No. 1, 28

编写 杨悦

审校 杨武鸣

# 60-3-1-0.75锰黄铜 HMn60-3-1-0.75

# 1 概述

HMn60-3-1-0.75锰黄铜是Cu-Zn-Mn-Si-Pb系铜基多元合金。锰和硅的加入提高了合金的强度和硬度，铅的加入增强了其耐磨性，是一种高强度、高耐磨性铜合金。航空上用于液压泵材料。

1.1 材料牌号 60-3-1-0.75 锰黄铜 HMn60-3-1-0.75。  
1.2 相近牌号  
1.3 材料的技术标准 LTJ 303-1997《锰黄铜HMn60-3-1-0.75棒》(洛阳铜加工厂技术条件)。  
1.4 化学成分 见表1-1。

$\%$

表1-1  

<table><tr><td rowspan="2">Cu</td><td rowspan="2">Mn</td><td rowspan="2">Si</td><td rowspan="2">Pb</td><td rowspan="2">Zn</td><td colspan="4">杂质 不大于</td></tr><tr><td>Fe</td><td>Sn</td><td>Al</td><td>杂质总和</td></tr><tr><td>59.5~61.5</td><td>2.0~3.25</td><td>0.5~1.50</td><td>0.5~1.0</td><td>余量</td><td>0.35</td><td>0.30</td><td>0.25</td><td>0.5</td></tr></table>

1.5 热处理制度 合金属可固溶强化合金。固溶制度： $705^{\circ}\mathrm{C} \pm 10^{\circ}\mathrm{C}$ ，水冷。时效制度： $320^{\circ}\mathrm{C} \pm 5^{\circ}\mathrm{C}$ ，2h。退火制度： $420^{\circ}\mathrm{C} \sim 450^{\circ}\mathrm{C}$ 。  
1.6 品种规格与供应状态 见表1-2。

表1-2  

<table><tr><td>品种</td><td>d/mm</td><td>供应状态</td></tr><tr><td rowspan="2">棒材</td><td>11~50</td><td>拉制,Y</td></tr><tr><td>50~125</td><td>挤制,R</td></tr></table>

1.7 熔炼与铸造工艺 合金采用工频有芯感应电炉熔炼。合金脱氧性较好。但由于 $Zn, Mn$ 的质量分数高，易造渣。熔炼时使用木炭和冰晶石熔剂覆盖。合金铸造热应力较大，采用烟灰覆盖，半连续铸造方式铸造。铸温度 $1060^{\circ} \mathrm{C}$ 左右。  
1.8 应用概况与特殊要求 该合金是一种高强、耐磨硅锰黄铜，已通过鉴定。航空工业主要用作液压泵转子、滑履等耐磨零部件。

# 2 物理及化学性能

# 2.1 热性能

2.2 密度 $\rho = 8.368\mathrm{g / cm^3}$

# 2.3 电性能

2.3.1 电导率 $g = 19.10\% \mathrm{IACS}(20^{\circ}\mathrm{C})$

# 2.4 磁性能

# 2.5 化学性能

2.5.1 耐腐蚀性能 在海水、过热蒸汽、航空液压泵介质中具有良好的耐腐蚀性。

# 3 力学性能

# 3.1 技术标准规定的性能 见表3-1。

表3-1  

<table><tr><td rowspan="2">品种</td><td rowspan="2">d/mm</td><td rowspan="2">状态</td><td>σP0.5/MPa</td><td>δ10/%</td><td rowspan="2">技术标准</td></tr><tr><td colspan="2">不 小 于</td></tr><tr><td rowspan="5">棒材</td><td>&gt;11~25</td><td>Y</td><td>471</td><td>15</td><td rowspan="5">LTJ 303-1997</td></tr><tr><td>&gt;25~50</td><td>Y</td><td>441</td><td>16</td></tr><tr><td>&gt;50~80</td><td>R</td><td>392</td><td>12</td></tr><tr><td>&gt;80~100</td><td>R</td><td>370</td><td>12</td></tr><tr><td>&gt;100~125</td><td>R</td><td>350</td><td>12</td></tr></table>

# 3.2 室温及各种温度下的力学性能

# 3.2.1 硬度

3.2.1.1 供应状态材料的室温硬度见表3-2。

表3-2[1]  

<table><tr><td rowspan="2">品 种</td><td rowspan="2">状态</td><td colspan="4">HBS</td><td colspan="4">HRB</td></tr><tr><td>X̄</td><td>min</td><td>max</td><td>n</td><td>X̄</td><td>min</td><td>max</td><td>n</td></tr><tr><td rowspan="2">棒材</td><td>Y</td><td>162.7</td><td>146</td><td>169</td><td>10</td><td>79.0</td><td>75</td><td>9205</td><td>24</td></tr><tr><td>R</td><td>105.2</td><td>92.8</td><td>118</td><td>16</td><td>51.5</td><td>41</td><td>60</td><td>32</td></tr></table>

# 3.2.1.2 棒材不同退火制度下的硬度见表3-3。

表3-3[2]  

<table><tr><td>退火温度/℃</td><td>250</td><td>300</td><td>350</td><td>400</td><td>450</td><td>500</td><td>550</td><td>600</td></tr><tr><td>退火时间/h</td><td>1</td><td>1</td><td>1</td><td>1</td><td>1</td><td>1</td><td>1</td><td>1</td></tr><tr><td>HRB</td><td>81.0~83.5</td><td>82.0~86.5</td><td>78~84</td><td>75.5~76.0</td><td>76.0~78.0</td><td>74.5~75</td><td>69.0~72.0</td><td>61.5~68.5</td></tr></table>

# 3.2.2 拉伸性能

3.2.2.1 供应状态下材料的拉伸性能见表3-4。

表3-4[1]  

<table><tr><td rowspan="2">品种</td><td rowspan="2">状态</td><td colspan="4">σb/MPa</td><td colspan="4">σP0.2/MPa</td><td colspan="4">δ5/%</td></tr><tr><td>X</td><td>min</td><td>max</td><td>n</td><td>X</td><td>min</td><td>max</td><td>n</td><td>X</td><td>min</td><td>max</td><td>n</td></tr><tr><td rowspan="2">棒材</td><td>Y</td><td>526.2</td><td>478</td><td>596</td><td>34</td><td>439.0</td><td>304</td><td>508</td><td>30</td><td>19.2</td><td>15</td><td>24</td><td>30</td></tr><tr><td>R</td><td>419.2</td><td>378</td><td>470</td><td>54</td><td>233</td><td>105</td><td>343</td><td>30</td><td>33.1</td><td>18.5</td><td>43.0</td><td>54</td></tr></table>

3.2.2.2 不同温度退火后材料的拉伸性能见图3-1。

# 3.2.3 弯曲性能

3.2.3.1 弯曲度见表3-5。

3.3 持久和蠕变性能  
3.4 疲劳性能

表3-5[1]  

<table><tr><td>品种</td><td>d/mm</td><td>弯曲度/(mm/m)</td><td>不大于</td></tr><tr><td rowspan="2">棒材</td><td>11~50</td><td>15</td><td></td></tr><tr><td>&gt;50~125</td><td>25</td><td></td></tr></table>

# 3.5 弹性性能

3.5.1 弹性模量 $E = 102.5\mathrm{GPa}$ 。

图片摘要：该图主要展示 3 5[1]。
![](images/3926acb5b13f811dc1da561b2b6c3a16be52f1c1546d4a9a35ceea47e7a34362.jpg)  
图3-1 HMn60-3-1-0.75拉制棒材的软化曲线[1]

# 4 组织结构

# 4.1 相变温度

4.2 时间-温度-组织转变曲线  
4.3 合金组织结构

4.3.1 合金铸态高倍金相组织 基体为 $\alpha + \beta$ 相, $\mathrm{Pb}$ 呈黑色小颗粒均匀分布在基体上, 同时有少量 $\mathrm{Mn}_{5} \mathrm{Si}_{3}$ 化合物颗粒。  
4.3.2 拉制棒(Y)高倍金相组织 基体为 $\beta$ 相，上面分布颗粒较大的硬化相硅锰化合物，该相在冷加工时沿加工方向破碎，退火温度 $400^{\circ}\mathrm{C}$ 以上有少量 $\alpha$ 相析出。  
4.3.3 挤制棒材(R)高倍金相组织 基体为 $\beta$ 相，上面分布硅锰化合物及少量Pb质点。

# 5 工艺性能与要求

5.1 成形性能 合金热塑性较好, 高温变形抗力小, 具有很好的热挤压塑性; 合金冷塑性较差, 冷加工率不宜过大, 且冷加工后残余应力较大, 须及时退火, 以防开裂。

# 5.2 焊接性能

5.3 零件热处理工艺  
5.4 表面处理工艺  
5.4.1 表面酸洗 酸洗液成分 $20\% \sim 25\% \mathrm{H}_2\mathrm{SO}_4$ ，酸洗时间 $15\sim 30\mathrm{min}$ 。  
5.5 切削加工与磨削性能 合金具有良好的切削性能，可以满足冷成形应力状态很复杂的柱塞组件的收口工艺要求。

# 6 功能考核试验

# 7 使用建议

选用。

# 参考文献

1 洛阳铜加工厂.HMn60-3-1-0.75高强锰黄铜棒机械性能检测报告.1997  
2 洛阳铜加工厂.HMn60-3-1-0.75高强锰黄铜棒研制总结.1997

编写 娄花芬

审校 钟卫佳

# 70-1 锡黄铜 HSn70-1

# 1 概述

HSn70-1是含微量砷(质量分数为 $0.03\% \sim 0.06\%$ )的Cu-Zn-Sn系三元合金，商品名通常称为含砷海军黄铜(缓蚀海军黄铜)。合金为 $\alpha$ 单相固溶体。加入Sn和As的重要作用是抑制脱锌，提高黄铜的耐蚀性。合金具有中等的强度，优良的耐腐蚀性能，可在海水中工作。冷作硬化态材料有应力腐蚀开裂倾向，须进行消除应力退火。合金主要用于腐蚀性活性液中工作的导管。

1.1 材料牌号 70-1 锡黄铜 HSn70-1。  
1.2 相近牌号 见表1-1。

表1-1  

<table><tr><td>国别</td><td>俄罗斯</td><td>美国</td><td>英国</td><td>德国</td><td>日本</td><td>ISO</td></tr><tr><td>牌号</td><td>ЛОМи70-1-0.05</td><td>C44300</td><td>CZ111</td><td>CuZn28Sn1</td><td>C4430</td><td>CuZn28Sn1</td></tr></table>

# 1.3 材料的技术标准

GB/T1527—1997 《铜及铜合金挤制管》

GB/T8890—1998 《热交换器用铜合金无缝管》

GB/T13808—1992《铜及铜合金挤制棒》

1.4 化学成分 按GB/T5232—1985《加工黄铜 化学成分和产品形状》的规定，见表1-2。

%

表1-2  

<table><tr><td rowspan="2">Cu</td><td rowspan="2">Sn</td><td rowspan="2">As</td><td rowspan="2">Zn</td><td colspan="6">杂质 不大于</td></tr><tr><td>Fe</td><td>Pb</td><td>Sb</td><td>Bi</td><td>P</td><td>杂质总和</td></tr><tr><td>69.0~71.0</td><td>0.8~1.3</td><td>0.03~0.06</td><td>余量</td><td>0.10</td><td>0.05</td><td>0.005</td><td>0.002</td><td>0.01</td><td>0.3</td></tr></table>

1.5 热处理制度 退火： $560\sim 580^{\circ}C$ 。消除应力退火： $280\sim 320^{\circ}C$ ，1h。  
1.6 品种规格与供应状态 见表1-3。

表1-3  

<table><tr><td>品种</td><td>状态</td><td>d或D×S/mm</td><td>品种</td><td>状态</td><td>d或D×S/mm</td></tr><tr><td>拉制管</td><td>M、Y2</td><td>3~60×0.5~10.0</td><td rowspan="2">挤制棒</td><td rowspan="2">R</td><td rowspan="2">10~160</td></tr><tr><td>热交换器用管</td><td>M、Y2</td><td>10~45×0.75~3.5</td></tr></table>

1.7 熔炼与铸造工艺 合金通常采用工频有芯感应电炉熔炼。高温下锌的挥发有助于合金自然除气和脱氧，用木炭覆盖，以减少氧化烧损。浇注前，添加少量磷铜以改善熔体的流动性。在煤气保护或熔剂覆盖下采用半连续铸造工艺浇注铸锭。铸造温度为 $1150 \sim 1180^{\circ} \mathrm{C}$ 。  
1.8 应用概况与特殊要求 该合金管材有专业化生产车间，可大批量生产，质量稳定。冷变形态材料有应力腐蚀开裂倾向，须进行消除应力退火。主要用于在腐蚀性活性液体中工作的导管，典型应用有：凝结器、蒸发器及热交换器管路、防护环及其他耐蚀零件。

# 2 物理及化学性能

2.1 热性能[1]

2.1.1 熔化温度范围 $899\sim 938^{\circ}\mathrm{C}$   
2.1.2 热导率 $\lambda = 91.3\mathrm{W / (m\cdot^{\circ}C)}$   
2.1.3 比热容 $c = 377\mathrm{J} / (\mathrm{kg}\cdot \mathrm{C})$ 。

2.1.4 线膨胀系数 $\alpha_{\mathrm{l}} = 19.7\times 10^{-6}\mathrm{C}^{-1}(20^{\circ}\mathrm{C})$ 。  
2.2 密度 $\rho = 8.53\mathrm{g / cm}^3$   
2.3 电性能[1]  
2.3.1 电导率 $g = 25\% \mathrm{IACS}_{\circ}$   
2.3.2 电阻率 $\rho = 0.069\mu \Omega \cdot \mathrm{m}$ 。  
2.4 磁性能  
2.5 化学性能

2.5.1 耐腐蚀性能 合金对大气、淡水、海水有较高的耐腐蚀性。冷变形态材料有应力腐蚀开裂倾向，应进行消除应力退火。合金在下列介质中腐蚀速度见表2-1。

表 2-1[2]  

<table><tr><td>介 质</td><td>大 气</td><td>淡 水</td><td>海 水</td><td>0.5%硫酸溶液</td><td>25%硫酸溶液</td></tr><tr><td>θ/℃</td><td>-</td><td>-</td><td>-</td><td>190</td><td>190</td></tr><tr><td>腐蚀速度/(mm/a)</td><td>0.0001~0.00075</td><td>0.0025~0.025</td><td>0.0075~0.10</td><td>0.12</td><td>0.55</td></tr></table>

# 3 力学性能

3.1 技术标准规定的性能 见表3-1。

表3-1  

<table><tr><td>品种</td><td>状态</td><td>d或D/mm</td><td>σb/MPa</td><td>δ10/%</td><td>δ5/% 不小于</td><td>技术标准</td></tr><tr><td rowspan="2">拉制管材</td><td>M</td><td>3~60</td><td>295</td><td>38</td><td>43</td><td rowspan="2">GB/T 1527-1997</td></tr><tr><td>Y2</td><td>3~60</td><td>345</td><td>30</td><td>34</td></tr><tr><td rowspan="2">热交换器用管材</td><td>M</td><td rowspan="2">10~35</td><td>295</td><td>38</td><td>—</td><td rowspan="2">GB/T 8890-1998</td></tr><tr><td>Y2</td><td>320</td><td>35</td><td>—</td></tr><tr><td rowspan="2">棒材</td><td rowspan="2">R</td><td>10~75</td><td>245</td><td>40</td><td>—</td><td rowspan="2">GB/T 13808-1992</td></tr><tr><td>75~160</td><td>—</td><td>—</td><td>—</td></tr></table>

3.2 室温及各种温度下的力学性能  
3.2.1 硬度  
3.2.1.1 供应状态材料的室温硬度见表3-2。  
3.2.1.2 不同变形率和晶粒度对材料硬度的影响见图3-1。  
3.2.1.3 退火温度对材料硬度的影响见图3-2。

图片摘要：该图主要展示 3 1 变形率和晶粒度对HSn70 1合金力学性能的影响[2]。
![](images/7ea39eae9f5ada39ef1a54d4fa305cc485007a6cbea8b81d1372521586e1115e.jpg)  
原材料： $\delta 1\mathrm{mm}$ 软板，晶粒度为0.015和 $0.080\mathrm{mm}$   
图3-1 变形率和晶粒度对HSn70-1合金力学性能的影响[2]

表3-2[2]  

<table><tr><td>状态</td><td>HBS</td><td>HRF</td></tr><tr><td>M</td><td>48</td><td>42</td></tr><tr><td>Y</td><td>142</td><td>77</td></tr></table>

图片摘要：该图主要展示 3 2[2]。
![](images/370abf6dbf3c1ad79b3b200f8a99eba515b7ec3e571f0b50f5059825ef780320.jpg)  
原材料：变形率 $50\%$ 的冷凝器管  
图3-2 退火温度(保温1h)对HSn70-1合金力学性能和晶粒度的影响[2]

# 3.2.2 拉伸性能

3.2.2.1 供应状态材料的室温拉伸性能见表3-3。

表3-3[3]  

<table><tr><td rowspan="2">品种</td><td rowspan="2">状态</td><td colspan="6">σb/MPa</td><td rowspan="2">CV</td><td rowspan="2">n</td><td colspan="3">δ/%</td></tr><tr><td>A</td><td>B</td><td>X̄</td><td>min</td><td>max</td><td>s</td><td>X̄</td><td>min</td><td>max</td></tr><tr><td rowspan="2">管材</td><td>M</td><td>-</td><td>-</td><td>380</td><td>345</td><td>430</td><td>20</td><td>0.05</td><td>34</td><td>59</td><td>51</td><td>66</td></tr><tr><td>Y2</td><td>340</td><td>360</td><td>395</td><td>355</td><td>450</td><td>21</td><td>0.05</td><td>107</td><td>45</td><td>36</td><td>60</td></tr></table>

3.2.2.2 不同变形率和晶粒度对材料拉伸性能的影响见图3-1。  
3.2.2.3 加工率为 $50\%$ 的硬态管材经不同温度退火1h后的拉伸性能见图3-2。  
3.2.2.4 高温拉伸性能见表3-4。

表3-4[4]  

<table><tr><td>状态</td><td>θ/℃</td><td>σb/MPa</td><td>σP0.2/MPa</td><td>σP1.0/MPa</td><td>δ5/%</td><td>ψ/%</td></tr><tr><td rowspan="2">450℃,2h</td><td>100</td><td>400</td><td>160</td><td>170</td><td>57</td><td>64</td></tr><tr><td>150</td><td>390</td><td>165</td><td>175</td><td>55</td><td>61</td></tr><tr><td rowspan="2">退火</td><td>200</td><td>390</td><td>160</td><td>170</td><td>58</td><td>57</td></tr><tr><td>250</td><td>365</td><td>160</td><td>175</td><td>64</td><td>57</td></tr></table>

3.2.3 扭转与剪切性能 剪切强度[1] $\tau = 265\mathrm{MPa}$ 。

# 3.3 持久和蠕变性能

3.3.1 高温持久性能见表3-5和图3-3。

表3-5[4]  

<table><tr><td>状态</td><td>θ/℃</td><td>σ1000MPa</td><td>σ10000MPa</td><td>σ30000MPa</td><td>σ190000MPa</td><td>状态</td><td>θ/℃</td><td>σ1000MPa</td><td>σ10000MPa</td><td>σ30000MPa</td><td>σ100000MPa</td></tr><tr><td rowspan="2">450℃,2h退火</td><td>100</td><td>390</td><td>380</td><td>360</td><td>330</td><td rowspan="2">450℃,2h退火</td><td>200</td><td>240</td><td>150</td><td>115</td><td>85</td></tr><tr><td>150</td><td>320</td><td>290</td><td>255</td><td>205</td><td>250</td><td>120</td><td>65</td><td>50</td><td>37</td></tr></table>

① $\sigma_{100000}$ 系据曲线外推值。

3.3.2 高温蠕变性能见表3-6和图3-3。

# 3.4 疲劳性能

3.4.1 高周疲劳 软态棒在循环次数为 $10^{7}$ 周时的疲劳强度 $[5] \sigma_{\mathrm{D}} = 117 \mathrm{MPa}$ 。

# 3.5 弹性性能

3.5.1 弹性模量[1] $E = 110.3\mathrm{GPa}$

3.5.2 切变模量[1] $G = 44.1\mathrm{GPa}$ 。

表3-6[4]  

<table><tr><td>状态</td><td>θ/℃</td><td>σ1/1000/MPa</td><td>σ1/10000/MPa</td><td>σ1/30000/MPa</td><td>σ1/100000/MPa</td></tr><tr><td rowspan="2">450℃,2.5h</td><td>100</td><td>165</td><td>145</td><td>130</td><td>110</td></tr><tr><td>150</td><td>150</td><td>130</td><td>120</td><td>105</td></tr><tr><td rowspan="2">退火</td><td>200</td><td>120</td><td>85</td><td>65</td><td>45</td></tr><tr><td>250</td><td>50</td><td>25</td><td>16</td><td>12</td></tr></table>

① $\sigma_{1 / 100000}$ 系据曲线外推值。

图片摘要：该图主要展示 3 6[4]。
![](images/e5e1748148cf42b61d5df033d0d1fcdc151c9ffcdb9d06b22774d6a8b5d936c5.jpg)  
图3-3 HSn70-1软管的高温持久和高温蠕变性能[4]

# 4 组织结构

# 4.1 相变温度

4.2 时间-温度-组织转变曲线
