Repository: C-zj02/CFD-claw

<div align="center">

**English** | [中文](#中文版) | [Français](README_FR.md) | [Русский](README_RU.md) | [हिन्दी](README_HI.md) | [العربية](README_AR.md) | [Português](README_PT.md)

# 🚀 Claude Code Python

**A Complete Python Reimplementation Based on Real Claude Code Source**

*From TypeScript Source → Rebuilt in Python with ❤️*

***
**🔥 Active Development • New Features Weekly 🔥**

</div>

***

## 🎯 What is This?

**Clawd Code** is a **complete Python rewrite** of Claude Code, based on the **real TypeScript source code**.

File: RAG-data/中国航空材料手册(第2版) 第5卷 粉末冶金材料 精密合金与功能材料001-200.pdf-38147411-3f28-46ed-ab1f-1b88d0918fd5.md (part 3 of 9)
# 中国航空材料手册
<table><tr><td>C</td><td>Cr</td><td>Ni</td><td></td></tr><tr><td>0.04~0.07</td><td>12.0~14.0</td><td>余量</td><td>7.</td></tr><tr><td>Ti</td><td>Nb</td><td>B</td><td></td></tr><tr><td>2.30~2.70</td><td>3.30~3.70</td><td>0.006~0.015</td><td>0.</td></tr><tr><td>Si</td><td>P</td><td colspan="2">S</td></tr></table>

杂质   

<table><tr><td colspan="2">Co</td><td>W</td><td>Mo</td><td>Al</td></tr><tr><td colspan="2">0~9.00</td><td>3.30~3.70</td><td>3.30~3.70</td><td>3.30~3.70</td></tr><tr><td rowspan="2" colspan="2">Zr</td><td>Fe</td><td>Ta</td><td>Mn</td></tr><tr><td colspan="3">杂质 ≤</td></tr><tr><td colspan="2">3~0.07</td><td>0.500</td><td>0.200</td><td>0.150</td></tr><tr><td></td><td colspan="2">O</td><td>N</td><td>H</td></tr></table>

<table><tr><td>0.200</td><td>0.015</td><td>0.10</td></tr></table>

<table><tr><td>5</td><td>0.010</td><td>0.005</td><td>0.001</td></tr></table>

1.5 热(后)处理制度[1,2] $1120 \sim 1115^{\circ} \mathrm{C}, 1 \mathrm{~h}, 600 \sim 800^{\circ} \mathrm{C}$ 盐淬 $+870^{\circ} \mathrm{C}, 1 \mathrm{~h}$ , 空冷 $+650^{\circ} \mathrm{C}, 2 \mathrm{~h}$ 空冷。

1.6 品种规格与供应状态 根据设计要求，可提供各种规格的热等静压、等温锻或热模锻工艺状态的环形件、涡轮盘和其他零件毛坯或成品。

# 1.7 制造工艺

1.7.1 制造工艺流程 见图1-1.

1.7.2 母合金熔炼与浇注工艺FGH95合金采用真空感应熔炼工艺，控制气体含量，氧小于 $70 \times 10^{-6}$ ，氮小于 $50 \times 10^{-6}$ ，氮小于 $10 \times 10^{-6}$ 。为了保证其他有害元素的含量低于上限，应严格控制原材料成分。PREP制粉要求，母合金浇注成 $\phi 50\mathrm{mm} \times 700\mathrm{mm}$ 棒料。

图片摘要：该图主要展示 1 1 制造工艺流程。
![](images/a7f9e1d56667024aca9b6ccf8e17c3ae90d6cdec5ad012f48ce8a890f206d251.jpg)  
图1-1 制造工艺流程

1.7.3 粉末制造与处理工艺FGH95预合金粉末可采用氩气雾化(AA)和等离子旋转电极雾化(PREP)工艺制造，制粉和粉末处理应在惰性气体和真空下进行。  
1.7.4 热等静压工艺 热等静压制度：温度 $1120 \sim 1170^{\circ} \mathrm{C}$ ，保温保压时间 $3 \sim 5 \mathrm{~h}$ ，压力大于 $130 \mathrm{MPa}$ 。  
1.7.5 锻造工艺FGH95合金涡轮盘的包套锻造工艺，变形过程分两步进行：镦粗和模锻，都采用良好的包套保温措施，以保证工件在整个变形过程中处于最佳变形温度范围内。FGH95合金盘件等温锻工艺采用双级缓冷处理后，等温变形。  
1.8 应用概况与特殊要求FGH95合金在国外航空航天部门获得广泛应用，主要用于高性能发动机的转动部件，如盘件、承力环形件等。用于国内新型航空发动机涡轮盘、导流盘和挡板等制件，已通过部件试验，进入装机考核阶段。

# 2 物理及化学性能

# 2.1 热性能[3~5]

2.1.1 熔化温度范围 $1260\sim 1348\mathrm{C}$   
2.1.2 热导率 见表2-1和图2-1。  
2.1.3 比热容 见表2-2和图2-2。

表2-1  

<table><tr><td>θ/C</td><td>20</td><td>100</td><td>200</td><td>300</td><td>400</td><td>500</td><td>600</td><td>700</td><td>800</td><td>900</td><td>1000</td></tr><tr><td>λ/(W/(m·C))</td><td>8.7</td><td>9.5</td><td>10.5</td><td>11.7</td><td>12.8</td><td>13.9</td><td>15.1</td><td>15.7</td><td>17.0</td><td>18.4</td><td>20.0</td></tr></table>

图片摘要：该图主要展示 2 1。
![](images/340a90e6123253ddf3f3191ed62ff46e28a2c4312d53fdda6222520b221f5ede.jpg)  
图2-1 热导率与温度的关系

图片摘要：该图主要展示 2 1 热导率与温度的关系。
![](images/3ae4add98896c17a30665c506c68c42ea20533be7219094aa96a63635899025a.jpg)  
图2-2 比热容与温度的关系

表2-2  

<table><tr><td rowspan="2">θ/(J/(kg·C))</td><td>20</td><td>100</td><td></td></tr><tr><td>432.7</td><td>139.4</td><td></td></tr></table>

<table><tr><td>300</td><td>400</td><td>500</td><td>600</td></tr><tr><td>13.4</td><td>447.1</td><td>153.2</td><td>458.9</td></tr><tr><td></td><td></td><td></td><td>516.7</td></tr></table>

# 2.1.4 线膨胀系数 见表2-3和图2-3。

表23  

<table><tr><td>θ/C</td><td>20~100</td><td>20</td></tr><tr><td>a1/10-6C</td><td>10.5</td><td>11</td></tr><tr><td>θ/C</td><td>20~600</td><td>20</td></tr><tr><td>a1/10-6C</td><td>13.51</td><td>11</td></tr></table>

<table><tr><td>2001</td><td>20~300</td><td>20~400</td><td>0~500</td></tr><tr><td>201</td><td>12.14</td><td>12.69</td><td>13.09</td></tr><tr><td>202</td><td>20~800</td><td>20~900</td><td>--</td></tr><tr><td>203</td><td>11.77</td><td>15.03</td><td>--</td></tr></table>

图片摘要：该图主要展示 23。
![](images/58bf54181ffc6696003376cb079e42e7681e110e711af6ac79d40276b701a6dd.jpg)  
图2-3 线膨胀系数与温度的关系

2.2 密度 $\rho = 8.28\sim 8.31\mathrm{g / cm}^3$   
2.3 电性能  
2.3.1 电阻率 见图2-4和表2-4。

图片摘要：该图主要展示 2 3 线膨胀系数与温度的关系。
![](images/04f4e9e4ffa9de796217aa2b349693e69627dbf2b70123dd887256a620f48b7f.jpg)  
图2-4 电阻率与温度的关系

表2-4  

<table><tr><td>θ/°C</td><td>20</td><td>100</td><td>200</td><td>300</td><td>400</td></tr><tr><td>ρ/(10-6Ω·m)</td><td>1.421</td><td>1.650</td><td>1.195</td><td>1.525</td><td>1.551</td></tr><tr><td>θ/C</td><td>500</td><td>6:</td><td>700</td><td>800</td><td>900</td></tr><tr><td>ρ/(10-6Ω·m)</td><td>1.573</td><td>1.3</td><td>1.603</td><td>1.601</td><td>1.593</td></tr></table>

# 2.4 磁性能

# 2.5 化学性能

2.5.1 抗氧化性能 见表2-5和图2-5。

表25  

<table><tr><td rowspan="2">t/h</td><td colspan="2">650℃</td><td colspan="2">750℃</td><td colspan="2">900℃</td><td colspan="2">1000℃</td></tr><tr><td>氧化增重/(g/m2)</td><td>氧化速率/(g/(m-·h))</td><td>氧化增重/(g/m-·)</td><td>氧化速率/(g/(m-·h))</td><td>氧化增重/(g/m2)</td><td>氧化速率/(g/(m2·h))</td><td>氧化增重/(g/m2)</td><td>氧化速率/(g/(m2·h))</td></tr><tr><td>25</td><td>0.21</td><td>0.0084</td><td>0.083</td><td>0.0033</td><td>1.87</td><td>0.075</td><td>9.58</td><td>0.383</td></tr><tr><td>50</td><td>0.21</td><td>0.0042</td><td>0.012</td><td>0.0008</td><td>2.996</td><td>0.06</td><td>15.96</td><td>0.319</td></tr><tr><td>70</td><td>0.21</td><td>0.0028</td><td>0.125</td><td>0.0017</td><td>4.66</td><td>0.06</td><td>20.83</td><td>0.278</td></tr><tr><td>100</td><td>0.21</td><td>0.0021</td><td>0.25</td><td>0.0025</td><td>6.034</td><td>0.06</td><td>17.79</td><td>0.478</td></tr></table>

图片摘要：该图主要展示 25。
![](images/93e78dcf41ae5ee7fc1f6e036084c111780367b58093aba2b5d605ebabf81b7e.jpg)  
图2-5 氧化速率与温度的关系

# 3 力学性能

# 3.1 技术标准规定的性能

Q/6S1121·1995 见表3-1；

Q/6S1023—1992 见表3-2；

Q/5B4080-1994 A级 见表3-3；

Q/5B4080—1994 B级 见表3-4：

Q/5B4080—1994 C级 见表3-5；

Q/5B4080--1994 缺口周期断裂性能见表3-6；

Q/5B4080—1994 剩余疲劳寿命见表3-7；

Q/5B4034--1995 A级 见表3-8；

Q/5B1034 1995 B级 见表3-9；

Q/5B4034-1995 C级 见表3-10；

Q/5B4034-1994 缺口周期断裂性能见表3-11。

表3-1  
表32  

<table><tr><td colspan="12">Q S 1121 1995</td></tr><tr><td colspan="5">20℃</td><td colspan="4">t/C</td><td>持久</td><td>蠕变</td><td>低周疲劳</td></tr><tr><td rowspan="2">σP0.7/MPa</td><td rowspan="2">σb/MPa</td><td rowspan="2">δ/%</td><td rowspan="2">ψ&#x27;/%</td><td rowspan="2">σP.2/MPa</td><td rowspan="2">σL/N Pa</td><td rowspan="2">δ/%</td><td rowspan="2">ψ&#x27;/%</td><td>550°C</td><td>593°C</td><td rowspan="2">538°R=0.95</td><td rowspan="2">εi=0.78%</td></tr><tr><td>1100MPa</td><td>1034MPa</td></tr><tr><td>1170</td><td>1520</td><td>10</td><td>12</td><td>1110</td><td>13.0</td><td>10</td><td>12</td><td>&gt;50h,δ&gt;3%</td><td>100h,εi&lt;0.2%</td><td colspan="2">N1≥5000周</td></tr></table>

<table><tr><td colspan="12">Q·S 1023-1992</td></tr><tr><td colspan="4">20℃</td><td colspan="4">50℃</td><td>持久</td><td>蠕变</td><td colspan="2">低周疲劳</td></tr><tr><td>σP0.2/MPa</td><td>σb/MPa</td><td>δ/%</td><td>ψ/%</td><td>σb/MPa</td><td>σb/NiPa</td><td>δ/V</td><td>ψ/%</td><td>650C1034MPa</td><td>593C1034MPa</td><td colspan="2">538/R=-1,εt=0.78%</td></tr><tr><td>1241</td><td>1586</td><td>10</td><td>12</td><td>1151</td><td>14&#x27;7</td><td>8</td><td>10</td><td>&gt;50h,δ&gt;3%</td><td>100h,εt&lt;0.2%</td><td colspan="2">N1≥5000周</td></tr></table>

表3-3  

<table><tr><td colspan="11">Q/5B 1080 1994 A级</td></tr><tr><td colspan="4">20℃</td><td colspan="4">65℃</td><td>持久</td><td>蠕变</td><td>低周疲劳</td></tr><tr><td>σP0.2/MPa</td><td>σb/MPa</td><td>δ/%</td><td>ψ/%</td><td>σP0.2/MPa</td><td>σs/MPa</td><td>δ/%</td><td>ψ/%</td><td>650C1035MPa</td><td>593C1035MPa</td><td>538/R=0.95±0.02,f=10~30n/minεt=0.78%</td></tr><tr><td>1240</td><td>1585</td><td>10</td><td>12</td><td>1150</td><td>142.</td><td>8</td><td>10</td><td>&gt;50h,δ&gt;3%</td><td>100h,εt&lt;0.2%</td><td>Nf≥5000周</td></tr></table>

表3-4  
表3-5  

<table><tr><td colspan="11">Q/5B 1080 1994 B级</td></tr><tr><td colspan="4">20C</td><td colspan="4">650℃</td><td>持久</td><td>蠕变</td><td>低周疲劳</td></tr><tr><td>σpc2/MPa</td><td>σb/MPa</td><td>δ/%</td><td>ψ/%</td><td>σpc2/MPa</td><td>σb/MPa</td><td>δ/%</td><td>ψ/%</td><td>650℃1035MPa</td><td>593℃1035MPa</td><td>538/R=0.95±0.02,f=10~30n/minεt=0.78%</td></tr><tr><td>1170</td><td>1515</td><td>10</td><td>12</td><td>1150</td><td>1425</td><td>8</td><td>12</td><td>&gt;50h,δ&gt;3%</td><td>50h,εt&lt;0.2%</td><td>N≥5000周</td></tr></table>

<table><tr><td colspan="11">Q/5B 1080 1994 C级</td></tr><tr><td colspan="4">20℃</td><td colspan="4">650℃</td><td>持久</td><td>蠕变</td><td>低周疲劳</td></tr><tr><td>σP0.2/MPa</td><td>σb/MPa</td><td>δ/%</td><td>ψ/%</td><td>σP0.2/MPa</td><td>σb/MPa</td><td>δ/%</td><td>ψ/%</td><td>650C1035MPa</td><td>593C1035MPa</td><td>538/R=0.95±0.02,f=10~30n/minεt=0.78%</td></tr><tr><td>1145</td><td>1435</td><td>10</td><td>12</td><td>1055</td><td>12δ</td><td>8</td><td>10</td><td>&gt;35h,δ&gt;3%</td><td>25h,εt&lt;0.2%</td><td>Nt≥5000周</td></tr></table>

表36  
表3-7  

<table><tr><td colspan="6">Q/5B-10811-1935 缺口周期断裂性能</td></tr><tr><td>θ/°</td><td>σmax/MPa</td><td>t/s</td><td>σ1/MPa</td><td>加载或卸载时间/s</td><td>缺口K1N/周</td></tr><tr><td>650</td><td>1000</td><td>90±10</td><td>1~33</td><td>5~15</td><td>2.0≥300</td></tr></table>

表38  

<table><tr><td colspan="5">Q/5B-1080 1994 剩余疲劳寿命</td></tr><tr><td>θ/(°C)</td><td>R</td><td>σmax/MPa</td><td>f/(n/min)</td><td>N/周</td></tr><tr><td>538</td><td>0.95L0.05</td><td>690</td><td>10~30</td><td>≥5000</td></tr></table>

<table><tr><td colspan="11">Q/5B 1031 1995 A级</td></tr><tr><td colspan="4">20℃</td><td colspan="4">650℃</td><td>持久</td><td>蠕变</td><td>低周疲劳</td></tr><tr><td>σP02/MPa</td><td>σb/MPa</td><td>δ/%</td><td>ψ/%</td><td>σP2/MPa</td><td>σb/MPa</td><td>δ/%</td><td>ψ/%</td><td>650℃1034MPa</td><td>593℃1034MPa</td><td>538/R=0.95±0.02,f=10~30n/minεt=0.78%</td></tr><tr><td>1240</td><td>1590</td><td>10</td><td>12</td><td>1150</td><td>1430</td><td>8</td><td>10</td><td>&gt;50h,δ&gt;3%</td><td>100h,εt&lt;0.2%</td><td>Nt≥5000周</td></tr></table>

表3-9  
表3-10  

<table><tr><td colspan="12">Q:5B 4034-1995 B级</td></tr><tr><td colspan="4">20℃</td><td colspan="4">650℃</td><td>持久</td><td>蠕变</td><td colspan="2">低周疲劳</td></tr><tr><td>σFU2/MPa</td><td>σh/MPa</td><td>δ/%</td><td>ψ/%</td><td>σFU2/MPa</td><td>σh/MPa</td><td>δ/%</td><td>ψ/%</td><td>650℃1034MPa</td><td>593℃1034MPa</td><td colspan="2">538/R=0.95±0.02,f-10~30n/minεt=0.78%</td></tr><tr><td>1170</td><td>1520</td><td>10</td><td>12</td><td>1110</td><td>1360</td><td>8</td><td>10</td><td>&gt;50h,δ&gt;3%</td><td>50h,εt&lt;0.2%</td><td colspan="2">Nf≥5000周</td></tr></table>

表3-11  

<table><tr><td colspan="11">Q/5B 4034-1995 C级</td></tr><tr><td colspan="4">20℃</td><td colspan="4">650℃</td><td>持久</td><td>蠕变</td><td>低周疲劳</td></tr><tr><td>σPn.2/MPa</td><td>σb/MPa</td><td>δ/%</td><td>ψ/%</td><td>σP0.2/MPa</td><td>σb/MPa</td><td>δ/%</td><td>ψ/%</td><td>650C1034MPa</td><td>593C1034MPa</td><td>538/R=0.95±0.02,f=10~30n/minεt=0.78%</td></tr><tr><td>1145</td><td>1430</td><td>10</td><td>12</td><td>1055</td><td>1280</td><td>8</td><td>10</td><td>&gt;35h,δ&gt;3%</td><td>25h,εt&lt;0.2%</td><td>Nt≥5000周</td></tr></table>

<table><tr><td colspan="7">Q/5B 4034-1994 缺口周期断裂性能</td></tr><tr><td>θ/C</td><td>σmax/MPa</td><td>t/s</td><td>σ1.0/MPa</td><td>加载或卸载时间/s</td><td>缺口K1</td><td>N/周</td></tr><tr><td>650</td><td>1000</td><td>90±10</td><td>0~33</td><td>5~15</td><td>2.0</td><td>≥300</td></tr></table>

# 3.2 室温及各种温度下的力学性能

3.2.1 硬度 直接热等静压盘形件, 直接热等静压环形件和等温锻盘形件的硬度: HBS 不低于 415(HRC 不低于 45)。热模锻盘形件的硬度见表 3-12。长期时效对直接热等静压盘形件合金硬度的影响见表 3-13 和图 3-1。

表3-12  
热模段盘形件的硬度  

<table><tr><td>θ/°C</td><td></td><td colspan="3">HBS</td></tr><tr><td rowspan="2">空温</td><td>轮缘</td><td colspan="2">轮辐</td><td>轮毂</td></tr><tr><td>125</td><td colspan="2">110</td><td>103</td></tr></table>

表3-13  

<table><tr><td colspan="3">长期时效对直接热等静压盘形件合金硬度的影响</td></tr><tr><td>θ/°C</td><td>t/h</td><td>HRC</td></tr><tr><td rowspan="2">400</td><td>1100</td><td>48.9</td></tr><tr><td>1510</td><td>19.5</td></tr><tr><td rowspan="2">550</td><td>1100</td><td>49.8</td></tr><tr><td>1510</td><td>19.1</td></tr><tr><td rowspan="2">650</td><td>1100</td><td>19.8</td></tr><tr><td>1510</td><td>50.0</td></tr><tr><td rowspan="2">700</td><td>1100</td><td>50.3</td></tr><tr><td>1510</td><td>50.5</td></tr></table>

图片摘要：该图主要展示 3 13。
![](images/376e4f7591387672f9b3d6f253e57619ff1c505400188f190cbf54460397a1c3.jpg)  
图3-1 温度对长期时效后硬度的影响

3.2.2 拉伸性能 直接热等静压(HIP)和等温锻 $(\mathrm{HIP} + \mathrm{HIF})$ 盘形件光滑拉伸性能见表3-14和图3-2，图3-3；直接热等静压(HIP)盘形件缺口拉伸性能见表3-15和图3-4；热模锻盘形件拉伸性能见表3-16；直接热等静压(HIP)环形件拉伸性能见表3-17和图3-5，图3-6。

表314  

<table><tr><td colspan="11">直接热等静压(HIP)和等温锻(HIP+HIF)盘形件拉伸性能</td></tr><tr><td colspan="3">θ/°C</td><td>20</td><td>200</td><td>350</td><td>400</td><td>450</td><td>500</td><td>550</td><td>650</td></tr><tr><td rowspan="3">σb/MPa</td><td rowspan="2">HIP</td><td>HT-1</td><td>1598</td><td>1573</td><td>1545</td><td>1528</td><td>1524</td><td>1517</td><td>1517</td><td>1405</td></tr><tr><td>HT-2</td><td>1649</td><td>-</td><td>-</td><td>-</td><td>-</td><td>-</td><td>1564</td><td>1479</td></tr><tr><td>HIP+HIF</td><td>HT-1</td><td>1670</td><td>-</td><td>-</td><td>-</td><td>-</td><td>-</td><td>-</td><td>1507</td></tr><tr><td rowspan="3">σp1./MPa</td><td rowspan="2">HIP</td><td>HT-1</td><td>1193</td><td>1123</td><td>1127</td><td>1120</td><td>1113</td><td>1096</td><td>1095</td><td>1085</td></tr><tr><td>HT-2</td><td>1237</td><td>-</td><td>-</td><td>-</td><td>-</td><td>-</td><td>1215</td><td>1157</td></tr><tr><td>HIP+HIF</td><td>HT-1</td><td>1233</td><td>-</td><td>-</td><td>-</td><td>-</td><td>-</td><td>-</td><td>1159</td></tr><tr><td rowspan="3">δr/%</td><td rowspan="2">HIP</td><td>HT-1</td><td>16.6</td><td>21.6</td><td>20.5</td><td>21.5</td><td>22.0</td><td>22.7</td><td>21.2</td><td>15.2</td></tr><tr><td>HT-2</td><td>21.3</td><td>-</td><td>-</td><td>-</td><td>-</td><td>-</td><td>15.4</td><td>16.3</td></tr><tr><td>HIP+HIF</td><td>HT-2</td><td>20.9</td><td>-</td><td>-</td><td>-</td><td>-</td><td>-</td><td>-</td><td>17.3</td></tr><tr><td rowspan="3">ψ/%</td><td rowspan="2">HIP</td><td>HT-1</td><td>17.1</td><td>22.6</td><td>22.2</td><td>23.0</td><td>25.5</td><td>23.7</td><td>21.2</td><td>17.6</td></tr><tr><td>HT-2</td><td>25.8</td><td>-</td><td>-</td><td>-</td><td>-</td><td>-</td><td>18.7</td><td>18.0</td></tr><tr><td>HIP+HIF</td><td>HT-2</td><td>27.5</td><td>-</td><td>-</td><td>-</td><td>-</td><td>-</td><td>-</td><td>15.4</td></tr></table>

注：HT-1800C盐淬，HT265C盐淬。

表3-15  

<table><tr><td colspan="7">直接热等静压(HIP)盘形件缺口拉伸性能</td></tr><tr><td>θ/°C</td><td>20</td><td>200</td><td>350</td><td>150</td><td>550</td><td>650</td></tr><tr><td>σ-H&#x27;MPa</td><td>1861</td><td>1793</td><td>1782</td><td>1818</td><td>1795</td><td>1816</td></tr></table>

表3-16  
热模锻盘形件拉伸性能  
表3-17 $^{8,9}$   

<table><tr><td rowspan="2">取样部位</td><td colspan="3">20℃</td><td colspan="5">650℃</td></tr><tr><td>σb/MPa</td><td>σp1/MPa</td><td>δ. %</td><td>φ&#x27; /°</td><td>σb/MPa</td><td>σp2/MPa</td><td>δ. %</td><td>φ&#x27; %</td></tr><tr><td>试样环</td><td>1725</td><td>1355</td><td>17</td><td>20</td><td>1540</td><td>1240</td><td>10</td><td>9</td></tr><tr><td>轮缘</td><td>1635</td><td>1245</td><td>17</td><td>22</td><td>1450</td><td>1115</td><td>10</td><td>21</td></tr><tr><td>轮辐</td><td>1620</td><td>1415</td><td>18</td><td>24</td><td>1435</td><td>1110</td><td>15</td><td>11</td></tr><tr><td>轮毂</td><td>1505</td><td>1130</td><td>11</td><td>14</td><td>1390</td><td>1045</td><td>12</td><td>13</td></tr></table>

直接热等静压（HIP）环形件拉伸性能  

<table><tr><td>θ/°C</td><td>σb MPa</td><td>σp0.2 MPa</td><td>δc, %</td><td>ψ %</td><td>θ/°C</td><td>σb/MPa</td><td>σp0.2/MPa</td><td>δc/%</td><td>ψ/%</td></tr><tr><td>20</td><td>1609</td><td>1237</td><td>15.5</td><td>18.9</td><td>650</td><td>1515</td><td>1133</td><td>14.1</td><td>15.1</td></tr><tr><td>400</td><td>1525</td><td>1215</td><td>12.0</td><td>17.0</td><td>700</td><td>1420</td><td>1125</td><td>12.5</td><td>11.0</td></tr><tr><td>500</td><td>1545</td><td>1195</td><td>12.5</td><td>18.9</td><td>750</td><td>1225</td><td>1115</td><td>5.8</td><td>4.8</td></tr><tr><td>600</td><td>1350</td><td>1181</td><td>12.0</td><td>19.9</td><td>--</td><td>--</td><td>--</td><td></td><td></td></tr></table>

图片摘要：该图主要展示 3 17。
![](images/ce0975abbb4ad68c1d9ad4a3f31e3d22fd568bca79e1c296bc052dbd24cbde7c.jpg)  
图3-2 温度对直接热等静压盘形件强度的影响[3]

图片摘要：该图主要展示 3 2 温度对直接热等静压盘形件强度的影响[3]。
![](images/5cadae9fd40e9073871109b048813f8e9d66aabead91f63bc8b501b3e6c964a8.jpg)  
图3-3 温度对断后伸长率 $\delta_{5}$ 和直接热等静压盘形件断面收缩率的影响[3]

图片摘要：该图主要展示 3 3 温度对断后伸长率 和直接热等静压盘形件断面收缩率的影响[3]。
![](images/dab7aef35b34a3214d2f093ad8c1a1fd1ab3b8171f3884f65219e277e592ebea.jpg)  
图3-4 直接热等静压盘形件的缺口抗拉强度

图片摘要：该图主要展示 3 4 直接热等静压盘形件的缺口抗拉强度。
![](images/e6eb9083e9158da46d2b5fd99453ccb9e00e5992ab20accd401c2f5682ac080c.jpg)  
图3-5 温度对直接热等  
静压环形件强度的影响

图36 温度计直接热等静压环形件  
图片摘要：该图主要展示 36 温度计直接热等静压环形件。
![](images/842642e120b17c38d912cf4cddfe516f32859fbeceb43c3c6a581a6680407d6f.jpg)  
的断后伸长率 $\delta$ 和断面收缩率的影响[8,9]

3.2.3冲击性能 直接热等静压环形件冲击性能见表 $3-18^{6,9}$ ；热模锻盘形件冲击性能见表 $3-19^{-1}$

表3-18  

<table><tr><td>θ/°C</td><td>试样规格/mm</td><td>ak/(J/m)</td></tr><tr><td>20</td><td>0&lt;10&gt;55</td><td>18.3</td></tr></table>

表3-19  

<table><tr><td rowspan="2">θ/°C</td><td colspan="3">ak/(J/m2)</td></tr><tr><td>轮缘</td><td>辐板</td><td>轮毂</td></tr><tr><td>20</td><td>23</td><td>29</td><td>27</td></tr></table>

# 3.3 持久和蠕变性能

3.3.1 高温持久性能 直接热等静压盘形件高温持久性能见表3-20；等温锻盘形件高温持久性能见表3-21；直接热等静压环形件高温持久性能见表3-22；热模锻盘形件高温持久性能见表3-23。

表3-20  

<table><tr><td colspan="6">直接热等静压盘形件高温持久性能</td><td colspan="6">直接热等静压盘形件高温持久性能</td></tr><tr><td>θ/C</td><td>热(后)处理制度</td><td>状态</td><td>σ/MPa</td><td>t/h</td><td>δ%</td><td>θ/C</td><td>热(后)处理制度</td><td>状态</td><td>σ/MPa</td><td>t/h</td><td>δ/%</td></tr><tr><td rowspan="6">550</td><td rowspan="6">HT-1</td><td rowspan="6">缺口试样</td><td>1450</td><td>18.5</td><td>-</td><td>650</td><td>HT-1</td><td>缺口试样</td><td>870</td><td>70</td><td>-</td></tr><tr><td>1400</td><td>10.5</td><td rowspan="5">-</td><td rowspan="4">650</td><td rowspan="4">HT-1</td><td rowspan="4">光滑</td><td>1034</td><td>28.5</td><td>6.1</td></tr><tr><td>1365</td><td>&gt;193.5</td><td>970</td><td>60</td><td>-</td></tr><tr><td>1380</td><td>303.5</td><td>880</td><td>142.5</td><td>-</td></tr><tr><td>1350</td><td>&gt;1036</td><td>860</td><td>183.5</td><td>-</td></tr><tr><td>1250</td><td>&gt;1261</td><td>650</td><td>HT-2</td><td>光滑</td><td>1034</td><td>65</td><td>4.4</td></tr><tr><td rowspan="2">650</td><td rowspan="2">HT-1</td><td rowspan="2">缺口试样</td><td>1000</td><td>67.4</td><td rowspan="2">-</td><td rowspan="2">550→6501</td><td rowspan="2">HT-2</td><td rowspan="2">光滑</td><td rowspan="2">1100→1034</td><td rowspan="2">100,75</td><td rowspan="2">-</td></tr><tr><td>910</td><td>68</td></tr></table>

注：HT-1:800℃盐淬；HT-2:650℃盐淬。   
①在550C，1100MPa下持久100h后，继续在6.4（，1034MPa下持久75h。

表3-21  

<table><tr><td colspan="5">等温锻盘形件高温持久性能</td></tr><tr><td>θ/C</td><td>σ/MPa</td><td>t/h</td><td>δ/%</td><td>ψ/%</td></tr><tr><td>650</td><td>1034</td><td>73</td><td>5.44</td><td>9.08</td></tr></table>

表 $3 - 22^{8.9}$   

<table><tr><td colspan="12">直接热等静压环形件高温持久性能</td></tr><tr><td>θ/C</td><td>状态</td><td>σ/MPa</td><td>t/h</td><td>δ/%</td><td>ψ%</td><td>θ/C</td><td>状态</td><td>σ/MPa</td><td>t/h</td><td>δ/%</td><td>ψ/%</td></tr><tr><td>600</td><td rowspan="4">光滑持久</td><td>1128</td><td>&gt;338</td><td>-</td><td>-</td><td rowspan="2">700</td><td rowspan="4">光滑持久</td><td rowspan="2">100</td><td rowspan="2">16</td><td rowspan="2">5</td><td rowspan="2">7</td></tr><tr><td rowspan="2">650</td><td rowspan="2">700</td><td rowspan="2">&gt;338</td><td rowspan="2">-</td><td></td></tr><tr><td></td><td rowspan="2">750</td><td rowspan="2">900</td><td rowspan="2">5</td><td rowspan="2">6</td><td rowspan="2">7</td></tr><tr><td>650</td><td>1034</td><td>168</td><td>-</td><td></td></tr></table>

表3-23  

<table><tr><td colspan="7">热模锻盘形件650℃高温持久性能</td></tr><tr><td>取样部位</td><td>取样方向</td><td>状态</td><td>σ/MPa</td><td>t/h</td><td>δ/%</td><td>ψ/%</td></tr><tr><td>试样环</td><td>弦向</td><td>光滑</td><td>1035</td><td>58</td><td>3.7</td><td>5.1</td></tr><tr><td rowspan="4">轮缘</td><td rowspan="4">弦向</td><td rowspan="3">光滑</td><td>1035</td><td>31</td><td>4.2</td><td>5.9</td></tr><tr><td>1000</td><td>58</td><td>9.6</td><td>-</td></tr><tr><td>950</td><td>171</td><td>6.4</td><td>-</td></tr><tr><td>缺口R=0.2mm,0.5mm,0.9mm</td><td>1035</td><td>&gt;261</td><td>-</td><td>-</td></tr><tr><td rowspan="2">辐板</td><td rowspan="2">径向</td><td>光滑</td><td>1035</td><td>38</td><td>6.2</td><td>8.1</td></tr><tr><td>缺口R=0.2mm</td><td>1035</td><td>&gt;261</td><td>-</td><td>-</td></tr><tr><td rowspan="2">轮毂</td><td rowspan="2">弦向</td><td>光滑</td><td>1035</td><td>19</td><td>6.7</td><td>11.2</td></tr><tr><td>缺口R=0.2mm</td><td>1035</td><td>156</td><td>-</td><td>-</td></tr></table>

3.3.2 高温蠕变性能 直接热等静压盘形件蠕变性能见表3-24和图3-7；等温锻盘形件蠕变性能见表3-25；直接热等静压环形件蠕变性能见表3-26；热模锻盘形件蠕变性能见表3-27。

表3-24[3]  

<table><tr><td colspan="6">直接热等静压盘形件蠕变性能εi/%</td></tr><tr><td>t/h</td><td>593 C,965MPa</td><td>593 C,1034MPa</td><td>650 C,790MPa</td><td>650 C,1034MPa</td><td>704 C,379MPa</td></tr><tr><td>1</td><td>0.272</td><td>0.284</td><td>0.243</td><td>0.144</td><td>0.057</td></tr><tr><td>24</td><td>0.284</td><td>0.291</td><td>0.267</td><td>0.226</td><td>0.058</td></tr><tr><td>48</td><td>0.289</td><td>0.297</td><td>0.270</td><td>0.174</td><td>0.0072</td></tr><tr><td>72</td><td>0.286</td><td>0.294</td><td>0.269</td><td>-</td><td>0.082</td></tr><tr><td>96</td><td>0.292</td><td>0.293</td><td>0.283</td><td>-</td><td>0.093</td></tr><tr><td>120</td><td>0.292</td><td>0.297</td><td>0.296</td><td>-</td><td>0.100</td></tr><tr><td>144</td><td>0.289</td><td>0.316</td><td>0.302</td><td>-</td><td>0.109</td></tr><tr><td>168</td><td>0.296</td><td>0.310</td><td>0.318</td><td>-</td><td>0.115</td></tr></table>

续表 3-24  

<table><tr><td colspan="6">直接热等静\(E\)盘形件蠕变性能\(\varepsilon_{t}/\%\)</td></tr><tr><td>θ/C</td><td>593 C,965MPa</td><td>593 C,1031MPa</td><td>650 C,790MPa</td><td>650 C,1034MPa</td><td>704 C,379MPa</td></tr><tr><td>192</td><td>0.299</td><td>0.308</td><td>0.324</td><td>-</td><td>-</td></tr><tr><td>216</td><td>0.302</td><td>0.311</td><td>0.336</td><td>-</td><td>-</td></tr><tr><td>240</td><td>0.301</td><td>0.311</td><td>0.343</td><td>-</td><td>-</td></tr><tr><td>264</td><td>0.303</td><td>-</td><td>-</td><td></td><td></td></tr><tr><td>288</td><td>0.303</td><td>-</td><td>-</td><td></td><td></td></tr><tr><td>322</td><td>0.293</td><td>-</td><td>-</td><td>-</td><td>-</td></tr><tr><td>346</td><td>0.296</td><td></td><td>-</td><td>-</td><td>-</td></tr><tr><td>370</td><td>0.298</td><td>-</td><td>-</td><td>-</td><td>-</td></tr><tr><td>394</td><td>0.302</td><td>-</td><td></td><td>-</td><td>-</td></tr><tr><td></td><td colspan="5">\(\varepsilon_{P}/\%\)</td></tr><tr><td>卸载时</td><td>0.076</td><td>0.042</td><td>0.0230</td><td>0.185</td><td>0.056</td></tr></table>

表3 $25^{[3]}$   

<table><tr><td colspan="4">等温锻盘形件蠕变性能</td></tr><tr><td>实验条件</td><td>εr/%</td><td>εe/%</td><td>εp/%</td></tr><tr><td>593℃,1034MPa下保持100h</td><td>0.660</td><td>0.580</td><td>0.080</td></tr></table>

表 $3 - 26^{[8,9]}$   

<table><tr><td colspan="5">直接热等静压环形件蠕变性能</td></tr><tr><td>θ/C</td><td>σ/MPa</td><td>t/h</td><td>εc/%</td><td>εp/%</td></tr><tr><td>595</td><td>1034</td><td>100</td><td>0.385</td><td>0.0425</td></tr><tr><td>650</td><td>100</td><td>100</td><td>0.261</td><td>0.177</td></tr></table>

表3-27[1]  

<table><tr><td colspan="5">热模锻盘形件595C,1035MPa,100h蠕变性能</td></tr><tr><td>取样部位</td><td>取样方向</td><td>εr/%</td><td>εe/%</td><td>εp/%</td></tr><tr><td>试样环</td><td>弦向</td><td>0.399</td><td>0.329</td><td>0.070</td></tr><tr><td>轮缘</td><td>弦向</td><td>0.356</td><td>0.635</td><td>0.023</td></tr><tr><td>辐板</td><td>径向</td><td>0.860</td><td>0.718</td><td>0.142</td></tr></table>

# 3.4 疲劳性能

3.4.1 低周疲劳性能 直接热等静压环形件和热模锻盘形件低周疲劳性能见表3-28；直接热等静压盘形件低周疲劳性能见表3-29；等温锻盘形件低周疲劳性能见表3-30；

图片摘要：该图主要展示 3 27[1]。
![](images/3175b9ed526dfd9dfc481cef3d11a6f7b1e94c9ddc29e5166e22a0dea5c96cc6.jpg)  
图3-7 时间对合金蠕变性能的影响[9]

表3-28[1-9,9]  

<table><tr><td colspan="5">直接热等静压环形件和热模锻盘形件低周疲劳性能</td></tr><tr><td rowspan="3">环形件N1/周</td><td colspan="4">538℃,ε=0.02%~0.78%,0.33Hz三角波</td></tr><tr><td colspan="4">盘形件 N1/周</td></tr><tr><td>试样环,弦向</td><td>轮缘,弦向</td><td>轮辐,径向</td><td>轮毂,轴向</td></tr><tr><td>&gt;5000</td><td>15582</td><td>&gt;32964</td><td>14134</td><td>7025</td></tr></table>

表3-29[10]  

<table><tr><td colspan="5">直接热等静压盘形件低周疲劳性能</td><td colspan="5">直接热等静压盘形件低周疲劳性能</td></tr><tr><td>θ/C</td><td>(Δεt/2)/%</td><td>R</td><td>(Δσ/2)/MPa</td><td>2N1/周</td><td>θ/C</td><td>(Δεt/2)/%</td><td>R</td><td>(Δσ/2)/MPa</td><td>2N1/周</td></tr><tr><td rowspan="6">550</td><td>0.65</td><td>-1</td><td>1112</td><td>2171</td><td rowspan="6">400</td><td>0.65</td><td>-1</td><td>1190</td><td>4464</td></tr><tr><td>0.58</td><td>-1</td><td>1052</td><td>4571</td><td>0.58</td><td>-1</td><td>1140</td><td>10884</td></tr><tr><td>0.524</td><td>-1</td><td>1006</td><td>10123</td><td>0.524</td><td>-1</td><td>1042</td><td>26996</td></tr><tr><td>0.50</td><td>-1</td><td>968</td><td>22882</td><td>0.50</td><td>-1</td><td>1015</td><td>32779</td></tr><tr><td>0.39</td><td>-1</td><td>1084</td><td>6316</td><td>0.43</td><td>-1</td><td>886</td><td>4210972</td></tr><tr><td>0.39</td><td>0.95</td><td>750</td><td>102663</td><td></td><td></td><td></td><td></td></tr></table>

表 $3 - 30^{1.10}$   

<table><tr><td colspan="6">等温锻盘形件低周疲劳性能</td></tr><tr><td>θ/C</td><td>f/Hz</td><td>Δεi/2%</td><td>R</td><td>(Δσ/2)/MPa</td><td>2Nt/周</td></tr><tr><td>538</td><td>0.33</td><td>0.39</td><td>-1</td><td>780</td><td>&gt;100000</td></tr><tr><td>538</td><td>0.33</td><td>0.50</td><td>-1</td><td>975</td><td>35345</td></tr></table>

# 3.5 弹性性能

3.5.1 弹性模量[1,3,6] 直接热等静压盘形件弹性模量，见表3-31和图3-8；直接热等静压环形件和热模锻盘形件弹性模量，见表332和图3-8。

表3-31  

<table><tr><td colspan="9">直接热等静压盘形件弹性模量</td></tr><tr><td>θ/°C</td><td>20</td><td>200</td><td>350</td><td>400</td><td>450</td><td>500</td><td>550</td><td>650</td></tr><tr><td>E/GPa</td><td>214</td><td>189.80</td><td>184.3</td><td>181.4</td><td>179.1</td><td>176.0</td><td>169.8</td><td>172.7</td></tr></table>

表332  

<table><tr><td colspan="7">直接热等静压环形件和热模锻盘形件弹性模量</td></tr><tr><td>θ/C</td><td>20</td><td>100</td><td>200</td><td>300</td><td>100</td><td>500</td></tr><tr><td>E/GPa</td><td>221.2</td><td>217.6</td><td>213.8</td><td>208.5</td><td>203.0</td><td>196.6</td></tr><tr><td>θ/C</td><td>600</td><td>700</td><td>800</td><td>900</td><td>1000</td><td>-</td></tr><tr><td>E/GPa</td><td>191.2</td><td>184.2</td><td>176.1</td><td>166.7</td><td>155.78</td><td>-</td></tr></table>

3.5.2 切变模量 ${}^{[1,3,8]}$ 直接热等静压盘形件切变模量见表3-33和图39；热模锻盘形件切变模量见表3-34和图3-9。

表333  

<table><tr><td colspan="5">直接热等静压盘形件切变模量</td></tr><tr><td>θ/C</td><td>20</td><td>350</td><td>450</td><td>550</td></tr><tr><td>G/GPa</td><td>83.1</td><td>77.3</td><td>75.8</td><td>72.7</td></tr></table>

表3-34  

<table><tr><td colspan="9">热模锻盘形件切变模量</td></tr><tr><td>θ/°C</td><td>20</td><td>100</td><td>200</td><td>300</td><td>400</td><td>500</td><td>600</td><td>700</td></tr><tr><td>G/GPa</td><td>83.3</td><td>81.6</td><td>79.5</td><td>77.6</td><td>75.4</td><td>73.4</td><td>70.5</td><td>67.8</td></tr></table>

图片摘要：该图主要展示 3 34。
![](images/90b14bcf12536675098f8dc964493236044020c6dd30a2cf1a00d309b9caf2b9.jpg)  
1-热模锻盘形件和直接热等静压环形件；  
2. 直接热等静压盘形件

图片摘要：该图主要展示 3 34。
![](images/a70bd9a121fc4d2bea238f9c82e23b8fa0269fbc4556d490182c12c71298d4e4.jpg)  
1—直接热等静压盘形件；2—热模锻盘形件  
图3-9 温度对合金切变模量的影响  
图3-8 温度对合金弹性模量的影响

3.5.3 泊松比[1,3.8] 直接热等静压盘形件泊松比见表335和图3-10；热模锻盘形件泊松比见表3-36和图3-10。

表3-35  

<table><tr><td colspan="5">直接热等静压盘形件泊松比</td></tr><tr><td>θ/°C</td><td>20</td><td>350</td><td>450</td><td>550</td></tr><tr><td>μ</td><td>0.288</td><td>0.192</td><td>0.183</td><td>0.168</td></tr></table>

表3-36  

<table><tr><td colspan="9">热模锻盘形件泊松比</td></tr><tr><td>θ/C</td><td>20</td><td>100</td><td>200</td><td>300</td><td>400</td><td>500</td><td>600</td><td>700</td></tr><tr><td>μ</td><td>0.33</td><td>0.33</td><td>0.34</td><td>0.34</td><td>0.35</td><td>0.35</td><td>0.35</td><td>0.36</td></tr></table>

# 3.6 断裂性能[1,3,8]

3.6.1 疲劳裂纹扩展速率 直接热等静压盘形件疲劳裂纹扩展速率见表3-37；直接热等静压环形件疲劳裂纹扩展速率见表3-38；热模锻盘形件疲劳裂纹扩展速率见表3-39。

图片摘要：该图主要展示 3 36。
![](images/20eb346ea7bd587635c1d1915328189a78fd0e2d18af4b62363a2c9fde0a08fb.jpg)  
1- 热模锻盘形件；2- 直接热等静压盘形件  
图3-10 温度对泊松比的影响

表3-37  
表3-38  

<table><tr><td colspan="5">直接热等静电盘形件疲劳裂纹扩展速率</td></tr><tr><td rowspan="2">牌号</td><td colspan="4">ΔK/MPa √m</td></tr><tr><td>30</td><td>40</td><td>50</td><td>60</td></tr><tr><td>FGH95合金</td><td>7.7020×10-1</td><td>2.0308×10-3</td><td>-</td><td>7.9640×10-3</td></tr><tr><td>FGH95盘件</td><td>6.4115×10-4</td><td>1.4414×10-3</td><td>2.7020×10-3</td><td>4.5150×10-3</td></tr></table>

直接热等静压环形件疲劳裂纹扩展速率  
表3-39  

<table><tr><td rowspan="2">保载时间/s</td><td colspan="2">实验条件</td><td colspan="2">实验结果</td></tr><tr><td>初始应力强度因子</td><td>加载方式</td><td>萌生时间/h</td><td>扩展时间/h</td></tr><tr><td>5</td><td>30</td><td>14s 5s-14s 波形图</td><td>2.1</td><td>0.2</td></tr><tr><td>90</td><td>30</td><td>14s 90s 14s 波形图</td><td>2.4</td><td>2.2</td></tr></table>

热模锻盘形件65℃空气中疲劳裂纹扩展速率  

<table><tr><td rowspan="2">取样部位</td><td colspan="3">保载时间/90s</td><td colspan="3">保载时间/5s</td></tr><tr><td>总时间/h</td><td>萌生时间/h</td><td>扩展时间/h</td><td>总时间/h</td><td>萌生时间/h</td><td>扩展时间/h</td></tr><tr><td>轮毂</td><td>3.8</td><td>2.1</td><td>1.7</td><td>1.4</td><td>0.2</td><td>1.2</td></tr><tr><td>轮缘</td><td>3.9</td><td>2.0</td><td>1.9</td><td>2.5</td><td>-</td><td>2.5</td></tr><tr><td>试样环</td><td>0.9</td><td>0.3</td><td>0.6</td><td>7.3</td><td>2.3</td><td>5.0</td></tr></table>

# 3.6.2断裂韧度 直接热等静压环形件断裂韧度见表 $3 - 4^{[8,9]}$

表3-40  

<table><tr><td>θ/°C</td><td>KIC/MPa √m</td></tr><tr><td>20</td><td>118.2</td></tr><tr><td>450</td><td>104.6</td></tr></table>

# 4 组织结构

4.1 相变温度 $\gamma^{\prime}$ 相的析出峰温度为 $850\sim 900\mathrm{C}$ ，完全固溶温度为 $1160\mathrm{C}$ 。合金在 $750\sim 950\mathrm{C}$ 时效，有微量 $\mathbf{M}_{23}\mathbf{C}_6$ 和 $\mathbf{M}_3\mathbf{B}_2$ 析出，在高温 $867\sim 1000\mathrm{C}$ 时效，有微量 $\mathbf{M}_6\mathbf{C}$ 型碳化物析出。

# 4.2 时间-温度-组织转变曲线

4.3 合金组织结构 合金为奥氏体基体，其特征为变形再结晶和残余枝晶的混合组织，组织均匀，晶粒细小，晶粒度为ASTM8级或更细。基体1弥散分布着不同尺寸的沉淀强化相 $\gamma^{\prime}$ ， $0.6\sim 3.0\mu \mathrm{m}$ 的大 $\gamma^{\prime}$ 相呈岛状分布于晶界一侧； $0.2\sim 0.6\mu \mathrm{m}$ 中 $\gamma^{\prime}$ 相分布于晶内，有些则在枝晶区； $0.1\mu \mathrm{m}$ 以下细小的 $\gamma^{\prime}$ 相呈圆颗粒弥散分布，部分大，中，小的 $\gamma^{\prime}$ 相行聚集合并长大的现象。微量相(MC，MN，MC，MB， $\mathbf{M}_{23}\mathbf{C}_6$ ）分布在晶界、晶内、 $\gamma/\gamma^{\prime}$ 相界以及大 $\gamma^{\prime}$ 。

# 5 工艺性能与要求

# 5.1 成形性能

5.1.1 等温锻造 温度为 $1050\mathrm{C}$ ，锻渣前锭坯可进行双级缓冷处理，其制度为 $1150\mathrm{C}, 1\mathrm{h} \xrightarrow{20\mathrm{C} / \mathrm{min}} 1100\mathrm{C} \xrightarrow{10\mathrm{C} / \mathrm{min}} 950\mathrm{C}$ 空冷。

5.1.2 包套锻造 采用镦粗和模锻，应有良好的保温措施，以保证工件在整个变形过程中处于最佳变形温度范围内。

# 5.2 焊接性能

# 5.3 零件热处理工艺

5.4 表面处理工艺FGH95合金零件可进行表面喷丸强化处理，以提高合金的缺口和疲劳性能。  
5.5 切削加工与磨削性能 该合金可进行正常的切削和磨削加工，拉削应用优质拉削刀具。

# 6 功能考核试验

直接热等静压的盘形件和环形件通过了盘件超转、低周疲劳、振动模态结构试验和验证机装机考核，已进入型号考核阶段。

# 7 使用建议

可根据使用要求选用。

# 参考文献

1 北京航空材料研究院. 热等静压FGH95粉末涡轮盘研制与应用报告. 1997  
2 钢铁研究总院.FGH95高温合金涡轮盘的组织和性能.1998  
3 北京航空材料研究院.燃气发生器用FGH95粉末涡轮盘数据报告.1997  
4航空工业部、冶金工业部联合研制组.FGH95高温合金涡轮盘的组织和性能.1986  
5 钢铁研究总院、345联合攻关组：粉末热等静压FGH95合金组织和相变规律，1987  
6 北京航空材料研究院，验证机FGH95粉末涡轮盘数据报告.1997  
7 北京航空航天大学．长期时效对FGH95粉末涡轮盘合金组织的影响.1997  
8 钢铁研究总院.FGH95涡轮挡板研制报告.1998  
9 西安航空发动机(集团)有限公司冶金处，热等静压挡板件复验技术报告，1998  
10 北京航空材料研究院.FGH95粉末盘材料低周疲劳可靠度数据报告.1997

# FGH96 粉末高温合金

# 1 概述

FGH96合金是采用粉末冶金工艺制备的损伤容限型第二代粉末高温合金，与第一代粉末高温合金相比，FGH96降低了 $\gamma^{\prime}$ 相的含量，调整了晶粒尺寸，适当降低了强度水平，提高了合金的抗裂纹扩展性能。其制造工艺路线是采用真空感应熔炼母合金，然后雾化制取预合金粉末，以热等静压十等温锻造等工艺制成零件毛坯。通过热处理工艺控制晶粒尺寸。FGH96合金是当前750C工作条件下，满足高推比、高燃效发动机使用要求的涡轮盘、环形件和其他热端部件的关键材料。

1.1 材料牌号 FGH96。  
1.2 相近牌号 Rene'88DT（美国）。  
1.3 材料的技术标准  
1.4 化学成分 见表1-1。

表1-12  
$\%$   

<table><tr><td colspan="2">Cr</td><td colspan="2">Co</td><td>W</td><td colspan="2">Mo</td><td>Ta</td><td>Nb</td><td>Al</td><td>Ti</td><td colspan="2">Zr</td><td>Si</td></tr><tr><td colspan="2">15.5~16.5</td><td colspan="2">12.5~13.5</td><td>3.8~4.2</td><td colspan="2">3.8~4.2</td><td>&lt;0.2</td><td>0.6~1.0</td><td>2.0~2.4</td><td>3.5~3.9</td><td colspan="2">0.025~0.05</td><td>&lt;0.2</td></tr><tr><td>Ce</td><td colspan="2">Fe</td><td>Mn</td><td>N</td><td>O</td><td>H</td><td colspan="2">C</td><td>S</td><td>P</td><td colspan="2">B</td><td>Ni</td></tr><tr><td>0.01</td><td colspan="2">&lt;0.5</td><td>&lt;0.15</td><td>≤0.005</td><td>≤0.007</td><td>&lt;0.001</td><td colspan="2">0.02~0.05</td><td>0.015</td><td>0.015</td><td colspan="2">0.06~0.015</td><td>余量</td></tr></table>

1.5 热（后）处理制度 $1140\sim 1150^{\circ}C,2h$ ，油淬； $760^{\circ}C,8h$ ，空冷。  
1.6 品种规格与供应状况 根据设计要求，可提供各种规格的热等静压、等温锻工艺状态的压气机盘、涡轮盘和其他零件毛坯或成品。  
1.7 制造工艺 见图1-1。

图片摘要：该图主要展示 1 1 制造工艺流程。
![](images/01ecdc12159e7cbbd89f021cfebe12783e1d713cf16076234920cf679bfcf209.jpg)  
图1-1 制造工艺流程

1.8 应用概况与特殊要求FGH96合金在国外航空航天部门获得广泛应用，在高性能发动机中主要用于转动部件如盘形件，承力环形件等。国内用于航空发动机涡轮盘、压气机盘盘和封严盘等转动部件。

# 2 物理及化学性能

# 2.1 热性能

2.1.1 熔化温度范围 $1360\sim 1417^{\circ}C$

# 2.1.2 热导率 见表2-1和图2-1、

表2-1  

<table><tr><td>θ/C</td><td>20</td><td>100</td><td>200</td><td>300</td><td>400</td><td>500</td><td>600</td></tr><tr><td>λ/(W/(m·°))</td><td>9.30</td><td>9.98</td><td>1.26</td><td>12.54</td><td>14.07</td><td>15.66</td><td>17.47</td></tr></table>

# 2.1.3 比热容 见表2-2和图2-2。

表2-2  

<table><tr><td>θ/C</td><td>20</td><td>100</td><td>200</td><td>300</td><td>400</td><td>500</td><td>600</td></tr><tr><td>c/(J/(kg·C))</td><td>390</td><td>399</td><td>417</td><td>435</td><td>454</td><td>470</td><td>490</td></tr></table>

图片摘要：该图主要展示 2 2。
![](images/0b91059e75f26aae342e8b9f64394ea894f81115900316176d00e6635fbd9fb1.jpg)  
图2-1 热导率与温度的关系

图片摘要：该图主要展示 2 1 热导率与温度的关系。
![](images/be0188123976a0d80dec1cdbb5807f3ca27839b817a4b8dbffa045d9ba925b9f.jpg)  
图2-2 比热容与温度的关系

# 2.1.4 线膨胀系数 见表2-3和图2-3.

表2-3  

<table><tr><td>θ/C</td><td>20~100</td><td>20~300</td><td>20~500</td><td>20~700</td></tr><tr><td>α1/10-6C-1</td><td>11.49</td><td>12.47</td><td>13.42</td><td>14.40</td></tr><tr><td>θ/C</td><td>20~800</td><td>20~900</td><td colspan="2">20~1000</td></tr><tr><td>α1/10-6C-1</td><td>14.86</td><td>15.33</td><td colspan="2">15.82</td></tr></table>

2.2 密度 $\rho = 8.30\sim 8.34\mathrm{g / cm}^3$   
2.3 电性能  
2.4 磁性能 该合金无磁性。  
2.5 化学性能  
2.5.1 抗氧化性能 见表2-4。

图片摘要：该图主要展示 2 3 线膨胀系数与温度的关系。
![](images/c4671d122d33d67169cf3efed56ee7653a924fbd7af2c0f402f25d810917336d.jpg)  
图2-3 线膨胀系数与温度的关系

表2-4  

<table><tr><td rowspan="2">t/h</td><td colspan="2">650℃</td><td colspan="2">750℃</td><td colspan="2">900℃</td></tr><tr><td>氧化增重/(g/m2)</td><td>氧化速度/(g/(m2·h))</td><td>氧化增重/(g/m2)</td><td>氧化速度/(g/(m2·h))</td><td>氧化增重/(g/m2)</td><td>氧化速度/(g/(m2·h))</td></tr><tr><td>25</td><td>0.64</td><td>0.025</td><td>1.32</td><td>0.053</td><td>5.90</td><td>0.236</td></tr><tr><td>50</td><td>1.45</td><td>0.030</td><td>1.61</td><td>0.032</td><td>9.00</td><td>0.180</td></tr><tr><td>75</td><td>1.57</td><td>0.021</td><td>1.74</td><td>0.023</td><td>11.46</td><td>0.153</td></tr><tr><td>100</td><td>1.78</td><td>0.018</td><td>1.78</td><td>0.018</td><td>13.46</td><td>0.135</td></tr></table>

# 3 力学性能

# 3.1 技术标准规定的性能 见表3-1。

表31  

<table><tr><td rowspan="4">拉伸性能</td><td>θ/°C</td><td>σb/°C,MPa</td><td>σb/MPa</td><td>δ/%</td></tr><tr><td>20</td><td>1080~1210</td><td>1520~1600</td><td>17~25</td></tr><tr><td>650</td><td>380~1080</td><td>1400~1540</td><td>14~24</td></tr><tr><td>750</td><td>970~1030</td><td>1120~1200</td><td>10~20</td></tr><tr><td rowspan="2">持久性能</td><td colspan="2">750℃,690MPa</td><td colspan="2">≥50h</td></tr><tr><td colspan="2">650℃,1030MPa</td><td colspan="2">≥100h</td></tr><tr><td>蠕变性能</td><td colspan="2">750℃,450MPa,100h</td><td colspan="2">塑性应变≤0.2%</td></tr><tr><td rowspan="2">裂纹扩展性能</td><td>无保持时间</td><td colspan="3">650℃/R=0.05/0.33Hz/30MPa√mda/dN&lt;5e-4mm/周</td></tr><tr><td>带保持时间</td><td colspan="3">650℃/R=0.05/1.5-90-1.5s/30MPa√mda/dN&lt;5e-3mm/周</td></tr></table>

# 3.2 室温及各种温度下的力学性能

# 3.2.1 硬度 HBS377。

# 3.2.2 拉伸性能 见表3-2。

表3-2  

<table><tr><td colspan="2">θ/℃</td><td>20</td><td>650</td><td>750</td></tr><tr><td rowspan="2">σb/MPa</td><td>范围</td><td>1518~1522</td><td>1477~1496</td><td>1205~1219</td></tr><tr><td>均值</td><td>1520</td><td>1485</td><td>1211</td></tr><tr><td rowspan="2">σP0.2/MPa</td><td>范围</td><td>1103~1109</td><td>1016~1041</td><td>982~1001</td></tr><tr><td>均值</td><td>1106</td><td>1028</td><td>995</td></tr><tr><td rowspan="2">δs/%</td><td>范围</td><td>21.6~22.5</td><td>14.0~16.6</td><td>10.9~14.8</td></tr><tr><td>均值</td><td>22.2</td><td>15.5</td><td>12.4</td></tr><tr><td rowspan="2">ψ/%</td><td>范围</td><td>27.7~31.6</td><td>19.6~20.4</td><td>15.2~20.2</td></tr><tr><td>均值</td><td>30.3</td><td>20.1</td><td>17.7</td></tr><tr><td colspan="2">μ</td><td>--</td><td>--</td><td>--</td></tr></table>

# 3.3 持久和蠕变性能

# 3.3.1 持久性能 见表3-3。

表3-3  

<table><tr><td rowspan="2">持久性能</td><td colspan="2">寿命/h</td></tr><tr><td>范围</td><td>均值</td></tr><tr><td>650 C,1034MPa</td><td>85.33~142.83</td><td>36.67~46.00</td></tr><tr><td>750 C,690MPa</td><td>104.33</td><td>43.33</td></tr></table>

# 3.3.2 蠕变性能 见表3-4。

表3-4  

<table><tr><td>θ/C</td><td>σ/MPa</td><td>t/h</td><td></td><td>δc/%</td><td>δy/%</td><td>δo/%</td></tr><tr><td rowspan="2">750</td><td rowspan="2">450</td><td rowspan="2">100:00</td><td>范围</td><td>0.330~0.364</td><td>0.238~0.268</td><td>0.062~0.126</td></tr><tr><td>均值</td><td>0.347</td><td>0.253</td><td>0.094</td></tr></table>

# 3.4 低周疲劳性能 见表3-5。

表35  

<table><tr><td rowspan="2" colspan="2">试验条件</td><td>538.0,ε=0.78%</td></tr><tr><td>0.33Hz 二角波</td></tr><tr><td>试验结果范围</td><td>2N1/周</td><td>9055~11109</td></tr><tr><td>试验结果均值</td><td>2N1/周</td><td>10220</td></tr></table>

3.5 裂纹扩展性能 $\mathrm{d}a / \mathrm{d}N$ 见图31  
3.6 弹性模量 等温锻造盘件的弹性模量见表3-6。

表3-6  

<table><tr><td>θ/°C</td><td>20</td><td>450</td><td>650</td><td>750</td></tr><tr><td>E/GPa</td><td>211.0</td><td>193.7</td><td>170.8</td><td>163.5</td></tr></table>

3.7 断裂韧度 见表3-7，

表3-7  

<table><tr><td>θ/C</td><td>Kth/MPa /m</td></tr><tr><td>20</td><td>145.57</td></tr></table>

图片摘要：该图主要展示 3 7。
![](images/08d6e8224d1496a714aa4cadc406824277cecafc7424ce72a79d700a12ce478f.jpg)  
图3-1FGH96合金的 $650\mathrm{C}$ 下的 $\mathrm{d}a / \mathrm{d}N$ 性能

# 4 组织结构

4.1 相变温度 $\gamma^{\prime}$ 相的析出峰温度为 $1030\sim 1090\mathrm{C}$ ，完全固溶温度为 $1120\sim 1130\mathrm{C}$ 。  
4.2 时间-温度-组织转变曲线  
4.3 合金组织结构 合金为奥氏体基体, 组织均匀, 晶粒细小, 晶粒度为 $\mathrm{ASTM}6\sim 10$ 级。基体上弥散分布着不同尺寸的 $\gamma^{\prime}$ 相, 大 $\gamma^{\prime}$ 相分布于晶界, 品内为细小的 $\gamma^{\prime}$ 相, 枝晶区有规则排列的 $\gamma^{\prime}$ 相。

# 5 工艺性能与要求

5.1 成形性能  
5.1.1 热等静压成形 $1130\sim 1150\mathrm{C},\mathrm{~S}\sim 4\mathrm{h}_{\circ}$   
5.1.2 等温锻造 $950\sim 1100^{\circ}C$ 两次镦粗，最终等温变形成盘形件，总应变量为 $60\% \sim 80\%$   
5.2 焊接性能  
5.3 零件热处理工艺 高于 $\gamma^{\prime}$ 固溶线温度固溶，油冷或盐冷 $+750\sim 800\mathrm{C}$ 一级时效。  
5.4 表面热处理  
5.5 切削加工与磨削性能 该合金可进行正常的切削和磨削加工，拉削应用优质拉削刀具。

# 6 功能考核试验

# 7 使用建议

可根据使用要求选用。

# 参考文献

1 北京航空材料研究院. 关于制造和提供 RENE88 类金属粉工作的技术总结. 1998  
2 US Patent 4.957,567.1990   
3 北京航空材料研究院，高温炉木涡轮盘应用研究技术报告，2000

# 机械合金化材料

# 1 概述

氧化物弥散强化型(ODS)MGH754高温合金，是采用机械合金化技术（MA）.将超细的 $\mathrm{Y}_2\mathrm{O}_3$ 粉末 $(\leqslant 50\mathrm{nm})$ 均匀分散到合金粉末中，经热挤压成形后得到的一种单相奥氏体镍基高温合金。由于 $\mathrm{Y}_2\mathrm{O}_3$ 粉末具有较高的热稳定性和化学稳定性，所以其强化作用可以维持到接近合金的熔化温度。MGH754合金在高温（大于 $1000^{\circ}C$ )下具有很高的强度和抗氧化性能，可以取代铸造高温合金制作先进航空发动机的某些高温部件，如导向叶片、导向器后篦齿环等，其最高使用温度可到 $1200\sim 1250^{\circ}\mathrm{C}$ 。

1.1 材料牌号MGH754。  
1.2 相近牌号 MA754（美国）。  
1.3 材料的技术标准 Q/5B4035 1995《MGH754合金制件技术条件》（暂行）。  
1.4 化学成分 见表1-1。

表11  
%   

<table><tr><td>Cr</td><td>Al</td><td>Ti</td><td>Fe</td><td>C</td><td>Y2O3</td><td>S</td><td>O</td><td>Ni</td></tr><tr><td>18.5~21.5</td><td>0.25~0.55</td><td>0.40~0.70</td><td>≤1.2</td><td>≤0.05</td><td>0.50~0.70</td><td>≤0.005</td><td>≤0.50</td><td>余量</td></tr></table>

1.5 热(后)处理制度 1315C,1h,空冷

1.6 品种规格与供应状态 根据设计要求，可提供各种规格的热挤压棒材和热轧板材，一般在热处理状态供货。  
1.7 制造工艺 见图1-1。

图片摘要：该图主要展示 1 1 制造工艺流程。
![](images/9440e08be6413194a609a5ac44b8074fd9ca226f621645c2cf7f9e53c6d7655c.jpg)  
图1-1 制造工艺流程

1.8 应用概况与特殊要求 MGH754 合金是带方向性的新材料, 现正处于应用研究阶段, 已被某先进航空发动机选用。与此相近的美国 MA754 合金, 已在多种发动机上使用。

# 2 物理及化学性能

# 2.1 热性能

2.1.1 熔化温度范围 $1400\sim 1450^{\circ}C^{[1]}$   
2.1.2 热导率 见表2-1和图2-1。

表21  

<table><tr><td>θ/C</td><td>26</td><td>100</td><td>200</td><td>300</td><td>400</td><td>500</td><td>600</td></tr><tr><td>λ/(W/(m·C))</td><td>14.26</td><td>15.79</td><td>17.68</td><td>19.54</td><td>21.35</td><td>23.19</td><td>25.04</td></tr><tr><td>θ/C</td><td>700</td><td>800</td><td>900</td><td>1000</td><td>1100</td><td>1200</td><td>--</td></tr><tr><td>λ/(W/(m·C))</td><td>27.03</td><td>28.93</td><td>39.81</td><td>32.57</td><td>34.23</td><td>35.75</td><td>-</td></tr></table>

2.1.3 比热容 见表2-2和图2-2。

表2-2
