Repository: C-zj02/CFD-claw

<div align="center">

**English** | [中文](#中文版) | [Français](README_FR.md) | [Русский](README_RU.md) | [हिन्दी](README_HI.md) | [العربية](README_AR.md) | [Português](README_PT.md)

# 🚀 Claude Code Python

**A Complete Python Reimplementation Based on Real Claude Code Source**

*From TypeScript Source → Rebuilt in Python with ❤️*

***
**🔥 Active Development • New Features Weekly 🔥**

</div>

***

## 🎯 What is This?

**Clawd Code** is a **complete Python rewrite** of Claude Code, based on the **real TypeScript source code**.

File: RAG-data/中国航空材料手册(第2版) 第5卷 粉末冶金材料 精密合金与功能材料201-400.pdf-33468948-bf65-4d6e-a721-5b201e50cb67.md (part 3 of 10)
图片摘要：该图主要展示 2 30 1J50合金的峰值磁导率与频率的关系曲线。
<table><tr><td>牌 号</td><td>\( {\left( B \cdot  H\right) }_{\max }/\left( {\mathrm{{kJ}}/{\mathrm{m}}^{3}}\right) \)</td><td>\( {B}_{\mathrm{r}}/\mathrm{T} \)</td><td>\( {H}_{\mathrm{{cH}}}/\left( {\mathrm{{kA}}/\mathrm{m}}\right) \)</td></tr><tr><td>LNG37</td><td>37~40</td><td>1.2~1.3</td><td>48~54</td></tr><tr><td>LNG40</td><td>40~44</td><td>1.25 ~1.3</td><td>48~56</td></tr><tr><td>LNG52</td><td>52~60</td><td>1.3~1.35</td><td>58~60</td></tr><tr><td>LNGT38</td><td>38~40</td><td>0.8~0.9</td><td>100~110</td></tr><tr><td>LNGT72</td><td>72~80</td><td>1.05 ~1.1</td><td>108~120</td></tr><tr><td>LNGT32J</td><td>32~40</td><td>0.6~0.7</td><td>140~150</td></tr></table>

# 2.4.4 铸造铝镍钴系合金的典型退磁曲线 见图2-1。

图片摘要：该图主要展示 2 3。
![](images/4e794fc82133430549503d0207c0b2bbed7862fe3903cc04c75ef97adf05ae08.jpg)  
图2-1 铸造铝镍钴系合金典型退磁曲线[1]

$$
\begin{array}{l} 1 - \mathrm {L N} 9; 2 - \mathrm {L N} 1 0; 3 - \mathrm {L N G} 3 7; 4 - \mathrm {L N G} 4 4; 5 - \mathrm {L N G} 5 2; \\ 6 - \text {L N G T 3 8}; 7 - \text {L N G}; \text {T 6 0}; 8 - \text {L N G T 7 2}; 9 - \text {L N G T 3 6 J} \\ \end{array}
$$

# 2.5 化学性能

2.5.1 抗氧化性能 较好。  
2.5.2 耐腐蚀性能 能耐一般的酸、碱腐蚀。

# 3力学性能

3.1 技术标准规定的性能  
3.2 室温及各种温度下的力学性能

3.2.1 硬度 见表31。  
3.2.2 拉伸性能 见表3-1。

表3-1  

<table><tr><td>牌号</td><td>IIRC</td><td>σb/MPa</td><td>牌号</td><td>HRC</td><td>σb/MPa</td></tr><tr><td>LN9</td><td>53</td><td rowspan="5">37.2</td><td>LNG52</td><td>51</td><td>37.2</td></tr><tr><td>LN10</td><td>53</td><td>LNGT28</td><td></td><td>205.8</td></tr><tr><td>LNG34</td><td>52</td><td>LNGT60</td><td>61</td><td>205.8</td></tr><tr><td>LNG37</td><td>52</td><td>LNGT72</td><td>61</td><td>205.8</td></tr><tr><td>LNG44</td><td>51</td><td>LNGT36J</td><td></td><td>205.8</td></tr></table>

# 4 组织结构

# 4.1 相变温度

# 4.2 时间-温度-组织转变曲线

4.3 合金组织结构 为获得高矫顽力状态，常采用在高温下（1250℃以上）得到单向固溶体 $\alpha$ 相，然后快速冷却到 $900\mathrm{C}$ ，再置于磁场中进行控速冷却，在Spinodal分解温度下，是 $\alpha$ 相分解为 $\alpha$ 和 $\alpha'$ 相，其中 $\alpha'$ 相是富铁、钴的强磁性相， $\alpha$ 相是富镍、铝的弱磁性相。在热磁处理中形核，通过阶梯回火，使形核生长成单畴粒子尺寸，且两相弥散分布。高矫顽力的获得就是由于强磁性相 $\alpha'$ 单畴粒子被弱磁性相 $\alpha$ 隔离所致。

# 5 工艺性能与要求

5.1 成形性能 只能铸造成形，该系合金铸造性能较好。  
5.2 焊接性能 不能焊接。  
5.3 零件热处理工艺  
5.4 表面处理工艺  
5.5 切削加工与磨削性能 该系合金既硬又脆，不能进行一般的机械加工，只能采用磨削加工和电火花(包括线切割)加工。

# 6 功能考核实验

# 7 使用建议

推荐。

# 参考文献

1 武汉冶金研究所.铸造铝镍钴系永磁合金生产、试验数据整理资料：精磁01-86.1986  
2 北京冶金研究所.铸造铝镍钴永磁合金生产、试验数据整理资料：精磁02-86.1986

# 可变形永磁材料

# 1 概述

可变形永磁材料是指具有良好的塑性，能够进行锻、轧和拉丝以及切削加工的永磁材料。该类材料可以制成细薄截面或形状复杂、具有不同磁性和高力学性能的零件，因而在永磁材料领域中占有独特的地位。可变形永磁材料主要应用于磁罗盘仪，航空与自动化仪表，磁滞电机转子以及磁性翻转显示系统等等。

可变形永磁材料主要包括铁镍钒系永磁合金，变形铁铬钴永磁合金，磁滞合金冷轧带和铁钴钼磁滞合金热轧（或锻）棒材。

1.1 材料牌号 见表1-1。  
1.2 相近牌号 见表1-1。  
1.3 材料的技术标准 见表1-1。

表1-1  

<table><tr><td>类别</td><td>牌号</td><td>相近牌号</td><td>材料技术标准</td></tr><tr><td rowspan="3">铁钴钒永磁合金</td><td>2J31</td><td>52kΦB(俄罗斯)</td><td rowspan="3">GB/T 14989-1994《铁钴钒永磁合金》</td></tr><tr><td>2J32</td><td>52kΦB(俄罗斯)</td></tr><tr><td>2J33</td><td>52kΦA(俄罗斯)</td></tr><tr><td rowspan="3">变形铁铬钴永磁合金</td><td>2J83</td><td>-</td><td rowspan="3">YB/T 5261-1993《变形铁铬钴永磁合金》</td></tr><tr><td>2J84</td><td>CKSR400(日本)</td></tr><tr><td>2J85</td><td>CKSR550(日本)</td></tr><tr><td rowspan="9">磁滞合金冷轧带</td><td>2J4</td><td>P6(美国)</td><td rowspan="9">GB/T 14988-1994《磁滞合金冷轧带》</td></tr><tr><td>2J7</td><td>52kΦ(俄罗斯)</td></tr><tr><td>2J9</td><td>52kΦ9(俄罗斯)</td></tr><tr><td>2J10</td><td>Vicalloy I(美国)</td></tr><tr><td>2J11</td><td>52kΦ11(俄罗斯)</td></tr><tr><td>2J12</td><td>52kΦ12(俄罗斯)</td></tr><tr><td>2J51</td><td>12kBI4(俄罗斯)</td></tr><tr><td>2J52</td><td>16kBM(俄罗斯)</td></tr><tr><td>2J53</td><td>12TH(俄罗斯)</td></tr><tr><td rowspan="4">铁钴钼磁滞合金热轧(或锻)棒材</td><td>2J21</td><td>12kM12(俄罗斯)</td><td rowspan="4">GB/T 14990-1994《铁铬钼磁滞合金热轧(或)锻棒材》</td></tr><tr><td>2J23</td><td>12kM14(俄罗斯)</td></tr><tr><td>2J25</td><td>12kM16(俄罗斯)</td></tr><tr><td>2J27</td><td>Comolloy(美国)</td></tr></table>

1.4 化学成分  
1.4.1 铁钴钒永磁合金的化学成分 见表1-2。

%

表1-2  

<table><tr><td rowspan="2">牌号</td><td>C</td><td>Mn</td><td>Si</td><td>P</td><td>S</td><td>Ni</td><td rowspan="2">Co</td><td rowspan="2">V</td><td rowspan="2">Fe</td></tr><tr><td colspan="6">≤</td></tr><tr><td>2J31</td><td>0.12</td><td>0.70</td><td>0.70</td><td>0.025</td><td>0.020</td><td>0.70</td><td>51~53</td><td>10.8~11.7</td><td>余量</td></tr><tr><td>2J32</td><td>0.12</td><td>0.70</td><td>0.70</td><td>0.025</td><td>0.020</td><td>0.70</td><td>51~53</td><td>11.7~12.7</td><td>余量</td></tr><tr><td>2J33</td><td>0.12</td><td>0.70</td><td>0.70</td><td>0.025</td><td>0.020</td><td>0.70</td><td>51~53</td><td>12.8~13.8</td><td>余量</td></tr></table>

# 1.4.2 变形铁铬钴永磁合金的化学成分 见表1-3。

$\%$

表1-3  

<table><tr><td rowspan="2">牌号</td><td>C</td><td>Mn</td><td>S</td><td>P</td><td rowspan="2">Cr</td><td rowspan="2">Co</td><td rowspan="2">Si</td><td rowspan="2">Mo</td><td rowspan="2">Ti</td><td rowspan="2">Fe</td></tr><tr><td colspan="4">≤</td></tr><tr><td>2J83</td><td>0.030</td><td>0.20</td><td>0.030</td><td>0.020</td><td>26.0~27.5</td><td>19.5~21.0</td><td>0.80~1.10</td><td>-</td><td>-</td><td>余量</td></tr><tr><td>2J84</td><td>0.030</td><td>0.20</td><td>0.030</td><td>0.020</td><td>25.5~27.0</td><td>14.5~16.0</td><td>-</td><td>3.00~3.50</td><td>0.50~0.80</td><td>余量</td></tr><tr><td>2J85</td><td>0.030</td><td>0.20</td><td>0.030</td><td>0.020</td><td>23.5~25.0</td><td>11.5~13.0</td><td>0.80~1.10</td><td>-</td><td>-</td><td>余量</td></tr></table>

# 1.4.3 磁滞合金冷轧的化学成分 见表1-4。

# 1.4.4 铁钴钼磁滞合金热轧(或锻)棒材的化学成分 见表1-5。

表1-4

%

表1-5  

<table><tr><td rowspan="2">牌号</td><td>C</td><td>P</td><td>S</td><td>Si</td><td rowspan="2">Mn</td><td rowspan="2">Co</td><td rowspan="2">V</td><td rowspan="2">Ni</td><td rowspan="2">Mo</td><td rowspan="2">W</td><td rowspan="2">Fe</td></tr><tr><td colspan="4">≤</td></tr><tr><td>2J4</td><td>0.12</td><td>0.025</td><td>0.02</td><td>0.70</td><td>≤0.70</td><td>44.0~46.0</td><td>3.5~4.5</td><td>5.30~6.70</td><td>-</td><td>-</td><td>余量</td></tr><tr><td>2J7</td><td>0.12</td><td>0.025</td><td>0.02</td><td>0.70</td><td>≤0.70</td><td>51.0~53.0</td><td>6.5~7.5</td><td>≤0.70</td><td>-</td><td>-</td><td>余量</td></tr><tr><td>2J9</td><td>0.12</td><td>0.025</td><td>0.02</td><td>0.70</td><td>≤0.70</td><td>51.0~53.0</td><td>8.5~9.5</td><td>≤0.70</td><td>-</td><td>-</td><td>余量</td></tr><tr><td>2J10</td><td>0.12</td><td>0.025</td><td>0.02</td><td>0.70</td><td>≤0.70</td><td>51.0~53.0</td><td>9.5~10.5</td><td>≤0.70</td><td>-</td><td>-</td><td>余量</td></tr><tr><td>2J11</td><td>0.12</td><td>0.025</td><td>0.02</td><td>0.70</td><td>≤0.70</td><td>51.0~53.0</td><td>10.5~11.5</td><td>≤0.70</td><td>-</td><td>-</td><td>余量</td></tr><tr><td>2J12</td><td>0.12</td><td>0.025</td><td>0.02</td><td>0.70</td><td>≤0.70</td><td>51.0~53.0</td><td>11.5~12.5</td><td>≤0.70</td><td>-</td><td>-</td><td>余量</td></tr><tr><td>2J51</td><td>0.03</td><td>0.03</td><td>0.03</td><td>0.50</td><td>≤0.70</td><td>11.0~13.0</td><td>-</td><td>-</td><td>-</td><td>14.0~15.0</td><td>余量</td></tr><tr><td>2J52</td><td>0.03</td><td>0.03</td><td>0.03</td><td>0.50</td><td>≤0.70</td><td>15.0~17.0</td><td>-</td><td>-</td><td>5.0~6.0</td><td>10.0~11.0</td><td>余量</td></tr><tr><td>2J53</td><td>0.03</td><td>0.03</td><td>0.03</td><td>0.50</td><td>11.50~12.50</td><td></td><td>-</td><td>3.00~4.00</td><td>2.5~3.5</td><td>-</td><td>余量</td></tr></table>

%

<table><tr><td rowspan="2">牌号</td><td>C</td><td>P</td><td>S</td><td>Si</td><td rowspan="2">Mn</td><td rowspan="2">Co</td><td rowspan="2">Mo</td><td rowspan="2">Fe</td></tr><tr><td colspan="4">≤</td></tr><tr><td>2J21</td><td>0.03</td><td>0.03</td><td>0.025</td><td>0.30</td><td>0.10~0.50</td><td>11.0~13.0</td><td>10.5~11.5</td><td>余量</td></tr><tr><td>2J23</td><td>0.03</td><td>0.03</td><td>0.025</td><td>0.30</td><td>0.10~0.50</td><td>11.0~13.0</td><td>12.5~13.5</td><td>余量</td></tr><tr><td>2J25</td><td>0.03</td><td>0.03</td><td>0.025</td><td>0.30</td><td>0.10~0.50</td><td>11.0~13.0</td><td>14.5~15.5</td><td>余量</td></tr><tr><td>2J27</td><td>0.03</td><td>0.03</td><td>0.025</td><td>0.30</td><td>0.10~0.50</td><td>11.0~13.0</td><td>16.5~17.5</td><td>余量</td></tr></table>

# 1.5 热处理制度

# 1.5.1 铁钴钒永磁合金的热处理制度 见表1-6。

表1-6  

<table><tr><td>牌 号</td><td>回火温度/℃</td></tr><tr><td>2J31</td><td rowspan="3">580~640</td></tr><tr><td>2J32</td></tr><tr><td>2J33</td></tr></table>

<table><tr><td>保温时间/min</td><td>冷却方式</td></tr><tr><td>20~60</td><td>空冷</td></tr></table>

# 1.5.2 变形铁铬钴永磁合金的热处理制度 见表1-7和图1-1。

表1-7  

<table><tr><td rowspan="2">牌 号</td><td colspan="3">固溶处理</td><td colspan="4">磁场热处理</td><td rowspan="2">阶梯回火处理</td></tr><tr><td>\( \theta /C \)</td><td>保温时间/min</td><td>冷却方式</td><td>\( B/(kA/m) \)</td><td>\( \theta /C \)</td><td>保温时间/min</td><td>冷却方式</td></tr><tr><td>2J83</td><td>1300</td><td>15~25</td><td>冰水淬</td><td>&gt;200</td><td>640~650</td><td>30~60</td><td>空冷</td><td>610 C,0.5h+600 C,1h+580 C,2h+560 C,3h+540 C,4h后空冷</td></tr><tr><td>2J84</td><td>1200</td><td>20~30</td><td>冰水淬</td><td>&gt;200</td><td>640~650</td><td>40~80</td><td>磁场中缓冷至500 C后空冷</td><td>610 C,0.5h+600 C,1h+580 C,2h+560 C,3h+540 C,4h后空冷</td></tr><tr><td>2J85</td><td>1200</td><td>20~30</td><td>冷水淬</td><td>&gt;200</td><td>640~650</td><td>60~120</td><td>空冷</td><td>620 C,0.5h+610 C,1h+590 C,2h+570 C,3h+560 C,4h+540 C,6h后空冷</td></tr></table>

图片摘要：该图主要展示 1 7。
![](images/fa656c8c9ff1bd41cf050491b72631f3a3ddcbd5da6b994c92a62437084642fd.jpg)  
图1-1 铁铬钴系合金热处理制度

# 1.5.3 磁滞合金冷轧的热处理制度 见表1-8。

表1-8  

<table><tr><td>牌 号</td><td>回火温度/℃</td></tr><tr><td>2J4</td><td>600~660</td></tr><tr><td>2J7</td><td></td></tr><tr><td>2J9</td><td></td></tr><tr><td>2J10</td><td>580~640</td></tr><tr><td>2J11</td><td></td></tr><tr><td>2J12</td><td></td></tr><tr><td>2J51</td><td>675~750</td></tr><tr><td>2J52</td><td>625~720</td></tr><tr><td>2J53</td><td>500~560</td></tr></table>

<table><tr><td>保温时间/min</td><td>冷却方式</td></tr><tr><td>20~60</td><td>空冷</td></tr><tr><td>20~60</td><td>空冷</td></tr><tr><td>20~60</td><td>空冷</td></tr><tr><td>20~60</td><td>空冷</td></tr><tr><td>20~60</td><td>空冷</td></tr><tr><td>20~60</td><td>空冷</td></tr></table>

1.5.4 铁钴钼磁滞合金热轧(或锻)棒材的热处理制度 见表19。

表1-9  

<table><tr><td rowspan="2">牌 号</td><td colspan="3">淬 火</td><td colspan="3">回 火</td></tr><tr><td>加热温度(在保护气氛下)/C</td><td>保温时间/min</td><td>淬火介质</td><td>回火温度/℃</td><td>保温时间/min</td><td>冷却方式</td></tr><tr><td>2J31</td><td rowspan="2">1200±10</td><td rowspan="2">15~30</td><td rowspan="2">油或沸水</td><td rowspan="2">625~700</td><td rowspan="2">60~120</td><td rowspan="2">空冷</td></tr><tr><td>2J23</td></tr><tr><td>2J25</td><td rowspan="2">1250±10</td><td rowspan="2">15~30</td><td rowspan="2">油或沸水</td><td rowspan="2">625~725</td><td rowspan="2">60~120</td><td rowspan="2">空冷</td></tr><tr><td>2J27</td></tr></table>

1.6 品种规格与供应状况 可变形永磁材料的品种有热锻棒材、热轧棒材、热轧扁材、冷轧带材和冷拉丝材。

1.6.1 铁钴钼永磁合金的冷拉丝材和冷轧带材，不经热处理供应。冷拉丝材的尺寸规格及其允许偏差见表1-10，冷轧带材的尺寸规格及其允许偏差如表1-11。

表1-10  

<table><tr><td>D/mm</td><td>允许偏差/mm</td></tr><tr><td>0.5~1.0</td><td>±0.02</td></tr><tr><td>&gt;1.0~2.0</td><td>±0.03</td></tr><tr><td>&gt;2.0~3.0</td><td>±0.05</td></tr></table>

表1-11  

<table><tr><td colspan="2">δ/mm</td><td colspan="2">B/mm</td><td>L/mm</td></tr><tr><td>尺寸</td><td>允许偏差</td><td>尺寸</td><td>允许偏差</td><td>≥</td></tr><tr><td>0.20~0.40</td><td>-0.03</td><td rowspan="3">50~120</td><td rowspan="3">±0.5</td><td rowspan="3">300</td></tr><tr><td>&gt;0.40~0.60</td><td>-0.05</td></tr><tr><td>&gt;0.60~0.8</td><td>-0.07</td></tr></table>

经供需双方协商，可供应表1-10，表1-11以外尺寸的丝材或带材。

1.6.2 变形铁铬钴永磁合金的热轧（锻）棒材，热轧扁材，冷拉丝材和冷轧不经热处理供应，也可以各种形状的永磁元件经热处理后供应。热轧（锻）棒材尺寸及允许偏差见表1-12。热轧扁材尺寸及允许偏差见表1-13。冷拉丝材尺寸及允许偏差见表1-14，冷轧带材尺寸及允许偏差见表1-15。

表1-12  

<table><tr><td colspan="3">热锻棒材</td></tr><tr><td>D</td><td>允许偏差</td><td>L</td></tr><tr><td>25~35</td><td>±1.5</td><td>-</td></tr><tr><td>35~55</td><td>+2 -1</td><td>200</td></tr></table>

表1-13  

<table><tr><td colspan="3">热轧棒材</td></tr><tr><td>D</td><td>允许偏差</td><td>L≥</td></tr><tr><td>8.10</td><td>±0.5</td><td>500</td></tr><tr><td>12.14,16.18</td><td>±1.0</td><td>400</td></tr><tr><td>20.22.24</td><td>±1.5</td><td>300</td></tr></table>

<table><tr><td>δ</td><td>厚度允许偏差</td></tr><tr><td>3~1</td><td>+0.20</td></tr><tr><td>&gt;4~7</td><td>±0.30</td></tr></table>

<table><tr><td>B</td><td>宽度允许偏差</td></tr><tr><td>60~300</td><td>L3</td></tr></table>

表1-14  

<table><tr><td rowspan="2">D</td><td colspan="2">允许偏差</td><td rowspan="2">D</td><td colspan="2">允许偏差</td></tr><tr><td>普通精度</td><td>较高精度</td><td>普通精度</td><td>较高精度</td></tr><tr><td>0.20~0.30</td><td>±0.015</td><td>±0.005</td><td>&gt;1.50~3.00</td><td>±0.04</td><td>±0.02</td></tr><tr><td>&gt;0.30~0.55</td><td>±0.02</td><td>±0.01</td><td>&gt;3.00~7.50</td><td>±0.05</td><td>±0.03</td></tr><tr><td>&gt;0.55~1.50</td><td>±0.03</td><td>±0.01</td><td>-</td><td>-</td><td>--</td></tr></table>

表1-15  

<table><tr><td colspan="2">δ</td><td colspan="3">B</td><td colspan="2">δ</td><td colspan="3">B</td></tr><tr><td rowspan="2">尺寸</td><td rowspan="2">允许偏差</td><td rowspan="2">尺寸</td><td colspan="2">允许偏差</td><td rowspan="2">尺寸</td><td rowspan="2">允许偏差</td><td rowspan="2">尺寸</td><td colspan="2">允许偏差</td></tr><tr><td>切边</td><td>不切边</td><td>切边</td><td>不切边</td></tr><tr><td>0.20~0.30</td><td>-0.03</td><td rowspan="2">50~300</td><td rowspan="2">±1.0</td><td rowspan="2">+5</td><td>&gt;1.00~1.30</td><td>-0.08</td><td rowspan="5">50~300</td><td rowspan="5">±1.0</td><td rowspan="5">+5</td></tr><tr><td>&gt;0.30~0.40</td><td>-0.04</td><td>&gt;1.30~1.60</td><td>-0.10</td></tr><tr><td>&gt;0.40~0.50</td><td>-0.05</td><td rowspan="3">50~300</td><td rowspan="3">±1.0</td><td rowspan="3">+5</td><td>&gt;1.60~2.20</td><td>-0.11</td></tr><tr><td>&gt;0.50~0.70</td><td>-0.06</td><td>&gt;2.20~3.00</td><td>-0.13</td></tr><tr><td>&gt;0.70~1.00</td><td>-0.07</td><td>&gt;3.00~4.00</td><td>-0.20</td></tr></table>

1.6.3 磁滞合金冷轧带以冷轧带材不经热处理供应。冷轧带材尺寸及其允许偏差见表1-11。需方如有其他要求，并经供需双方协商，可供应表1-11以外尺寸的冷轧带材。  
1.6.4 铁铬钴磁滞合金热轧(或锻)棒材是以热轧锻和热轧棒材不经热处理供应热轧(或锻)棒材尺寸及其允许偏差见表1-16。根据需方要求，经供需双方协商，可供应表1-16之外尺寸的棒材以及扁材和管材。

表1-16  
mm   

<table><tr><td colspan="3">热锻棒材</td><td colspan="3">热轧棒材</td></tr><tr><td>D</td><td>直径允许偏差</td><td>L</td><td>D</td><td>直径允许偏差</td><td>L≥</td></tr><tr><td rowspan="2">31~45</td><td>±2</td><td rowspan="5">20:</td><td rowspan="2">10~20</td><td rowspan="2">±0.5</td><td rowspan="2">500</td></tr><tr><td>-1</td></tr><tr><td>&gt;45~70</td><td>±2</td><td>-</td><td>-</td><td>-</td></tr><tr><td rowspan="2">&gt;70~100</td><td>±3</td><td rowspan="2">&gt;20~30</td><td rowspan="2">±0.8</td><td rowspan="2">300</td></tr><tr><td>-2</td></tr></table>

1.7 熔炼与制造工艺 可变形永磁材料采用真空感应炉在真空或惰性气体保护下进行熔炼。依据各种牌号材质的不同，熔炼温度范围略有不同，约在 $1530 \sim 1600^{\circ} \mathrm{C}$ 。通常，合金经过熔炼后浇注成钢锭、钢锭经扒皮后进行热锻（加热温度 $1050 \sim 1250^{\circ} \mathrm{C}$ ）和热轧（加热温度 $1100 \sim 1200^{\circ} \mathrm{C}$ ）。其中有的合金如铁钴钼合金可以根据用户需要直接锻造或轧制到所需尺寸规格。多数合金还需淬火（即软化处理）、酸洗（除去材料表面的氧化皮）和冷轧（或冷拉）工序供应用户。材料的制造工艺流程见图1-2。

图片摘要：该图主要展示 1 16。
![](images/6c60c59e921c430e77013d36e6e947b87a4d921ce5f1e97d40c034d1471fc580.jpg)  
图1-2 可变形永磁材料制造工艺流程

1.8 应用概况与特殊要求 材料主要应用在两个方面。  
1.8.1 小型永久磁铁 如铁铬钴合金和铁钴钒永磁合金, 由于具有良好的塑性和延展性, 可以制成丝材和带材, 适用于做小截面的永磁元件, 在军事和民用工业中获得广泛的应用。如航海磁罗径中的指向磁钢、校正磁钢; 航空、航天工业中电子计算机的矩阵元件; 兵器用的经纬仪管状罗针, 航空与汽车仪表用磁钢; 磁性翻转显示器、磁力搅拌器、磁性天平、电度表及永磁电机定子用磁钢等等。  
1.8.2 磁滞电机转子 磁滞电机结构简单，能自行起动，转矩恒定、无噪音，因此在导航陀螺仪、传真通讯以及各种记录仪器中被广泛采用。

磁滞合金是制造磁滞电机转子用的材料。它是利用特定(非饱和)磁化状态的磁滞功来工作的，这种特定的磁化场称工作磁场 $H_{\mu}$ 。由于电机种类不同，要求的转矩大小不同，工作磁场也不相同，一般要求在一定的工作磁场下，材料具有最大的磁滞，因此材料必须具有在工作磁场回线面积。此外为使材料处于最佳工作点，通常要求材料的 $H_{\mu}, B_{\mu}$ 能与定子绕组的磁场强度和定子铁芯的磁感应强度相匹配，而使磁滞电机的总损耗最小。除此之外，还要求材料的导电性好，磁稳定性能好，具有一定的抗蚀能力和良好的成形性能等等。

# 2 物理及化学性能

由子本系列材料属永磁材料范畴，所以除了磁性能外其他的性能数据在订货时只作参数，不能作为验收判据。

2.1 热性能 见表2-1。  
2.2 密度 见表2-1。  
2.3 电性能 见表2-1。

袋2·1   

<table><tr><td>牌 号</td><td>熔化温度/℃</td><td>T. C</td><td>\( \left( {\mathrm{g}/{\mathrm{{cm}}}^{3}}\right) \)</td><td>\( {a}_{1}\left( {{20} \sim  {300}^{ \circ  }\mathrm{C}}\right) /{10}^{-6}{\mathrm{C}}^{-1} \)</td><td>\( \rho /\left( {{\mu \Omega } \cdot  \mathrm{m}}\right) \)</td></tr><tr><td>2J31</td><td rowspan="3">1530~1600</td><td rowspan="3">860</td><td rowspan="3">8. 1</td><td rowspan="3">11~13</td><td rowspan="3">0.7</td></tr><tr><td>2J32</td></tr><tr><td>2J33</td></tr><tr><td>2J83</td><td rowspan="3">1530~1600</td><td rowspan="3">671</td><td rowspan="3">7.7</td><td rowspan="3">10.4~13</td><td rowspan="3">0.64~0.80</td></tr><tr><td>2J84</td></tr><tr><td>2J85</td></tr><tr><td>2J4</td><td rowspan="6">1530~1600</td><td rowspan="6">860</td><td>8. 2</td><td>10.7</td><td>0.33</td></tr><tr><td>2J7</td><td>8. 1</td><td>10.6</td><td>0.61</td></tr><tr><td>2J9</td><td>8. 1</td><td>10.6</td><td>0.65</td></tr><tr><td>2J10</td><td>8. 1</td><td>11.3</td><td>0.71</td></tr><tr><td>2J11</td><td>8. 1</td><td>11.2</td><td>0.77</td></tr><tr><td>2J12</td><td>8. 1</td><td>13.4</td><td>0.74</td></tr><tr><td>2J51</td><td rowspan="2">1530~1600</td><td rowspan="2">830</td><td>8.7</td><td>10.9</td><td>0.32</td></tr><tr><td>2J52</td><td>9.2</td><td>11.0</td><td>0.30</td></tr><tr><td>2J53</td><td>1530~1600</td><td></td><td>7.8</td><td>15.5</td><td>0.61</td></tr><tr><td>2J21</td><td rowspan="4">1530~1600</td><td rowspan="4">820</td><td>8. 2</td><td>11.24</td><td>0.35</td></tr><tr><td>2J23</td><td>8. 3</td><td>11.10</td><td>0.37</td></tr><tr><td>2J25</td><td>8. 3</td><td>11.18</td><td>0.42</td></tr><tr><td>2J27</td><td>8. 4</td><td>11.21</td><td>0.38</td></tr></table>

# 2.4 磁性能

# 2.4.1 标准中规定的磁性能

2.4.1.1 铁钴钒永磁合金标准规定的磁性能见表2-2。  
2.4.1.2 铁铬钴永磁合金标准规定的磁性能见表2-3。  
2.4.1.3 磁滞合金冷轧带标准规定的磁性能见表2-4。  
2.4.1.4 铁钴钼磁滞合金热轧(或锻)棒材标准规定的磁性能见表2-4。

表2-2  

<table><tr><td rowspan="4">牌号</td><td colspan="6">磁性能</td></tr><tr><td colspan="3">丝材</td><td colspan="3">带材</td></tr><tr><td>Br/T(Br/Gs)</td><td>H1/(kA/m)(H2/Oe)</td><td>(Br·H1)/(T·kA/m)((Br·H2)/(C·S·Oe))</td><td>Br/T(Br/Gs)</td><td>H1/(kA/m)(H2/Oe)</td><td>(Br·H1)/(T·kA/m)((Br·H2)/(C·S·Oe))</td></tr><tr><td colspan="6">≥</td></tr><tr><td>2J31</td><td>1.00(10000)</td><td>23.88(300)</td><td>24(3.0×106)</td><td>1.00(10000)</td><td>17.51(220)</td><td>19.2(2.4×106)</td></tr><tr><td>2J32</td><td>0.85(8500)</td><td>27.86(350)</td><td>24(3.0×106)</td><td>0.75(7500)</td><td>23.88(300)</td><td>19.2(2.4×106)</td></tr><tr><td>2J33</td><td>0.70(7000)</td><td>31.84(400)</td><td>24(3.0×106)</td><td>0.60(6000)</td><td>27.86(350)</td><td>19.2(2.3×106)</td></tr></table>

表2-3  

<table><tr><td>牌号</td><td>类别</td><td>B.T(B.Gs)</td><td>H1/(kA/m)(Hc/(Oc))</td><td>(B·H)1/2*(kJ/m3)((B·H)1/(MG·Oe))</td></tr><tr><td colspan="5">≥</td></tr><tr><td>2J83</td><td>各向异性</td><td>1.05(1.500)</td><td>48(600)</td><td>24~32(3.0~4.0)</td></tr><tr><td>2J84</td><td>各向异性</td><td>1.20(1.000)</td><td>52(650)</td><td>32~40(4.0~5.0)</td></tr><tr><td>2J85</td><td>各向异性</td><td>1.30(1.000)</td><td>44(550)</td><td>40~48(5.0~6.0)</td></tr></table>

表2-4  

<table><tr><td rowspan="3">牌 号</td><td colspan="4">磁 滞 性 能</td></tr><tr><td rowspan="2">Hp/(kA/m)(Hr/(°C))</td><td rowspan="2">Bp/T(Bp/Gs)</td><td>Pp/(10^4] /m^3)</td><td>Kp</td></tr><tr><td colspan="2">≥</td></tr><tr><td>2J4</td><td>4.0~5.2(50~65)</td><td>1.3~1.6(13000~16000)</td><td>1.5</td><td>0.62</td></tr><tr><td>2J7</td><td>6.4~9.6(80~120)</td><td>1.0~1.3(10000~13000)</td><td>1.9</td><td>0.61</td></tr><tr><td>2J9</td><td>8.8~12.0(110~150)</td><td>0.9~1.25(9000~12500)</td><td>2.2</td><td>0.59</td></tr><tr><td>2J10</td><td>14.4~18.4(180~230)</td><td>0.9~1.2(9000~12000)</td><td>3.0</td><td>0.58</td></tr><tr><td>2J11</td><td>16.0~20.8(200~260)</td><td>0.9~1.2(9000~12000)</td><td>3.5</td><td>0.57</td></tr><tr><td>2J12</td><td>20.0~28.0(250~350)</td><td>0.8~1.1(8000~11000)</td><td>4.5</td><td>0.56</td></tr><tr><td>2J51</td><td>2.8~4.0(35~50)</td><td>1.2~1.6(12000~16000)</td><td>1.0</td><td>0.58</td></tr><tr><td>2J52</td><td>4.8~7.2(60~90)</td><td>0.9~1.35(9000~13500)</td><td>1.1</td><td>0.50</td></tr><tr><td>2J53</td><td>6.4~9.6(80~120)</td><td>0.6~0.9(6000~9000)</td><td>1.0</td><td>0.45</td></tr><tr><td>2J21</td><td>9.6~12.8(120~160)</td><td>1.0~1.3(10000~13000)</td><td>2.0</td><td>0.46</td></tr><tr><td>2J23</td><td>14.4~17.6(180~220)</td><td>1.0~1.3(10000~13000)</td><td>3.0</td><td>0.48</td></tr><tr><td>2J25</td><td>17.6~22.4(220~280)</td><td>0.9~1.2(9000~12000)</td><td>3.8</td><td>0.50</td></tr><tr><td>2J27</td><td>24.0~28.8(300~360)</td><td>0.9~1.2(9000~12000)</td><td>4.7</td><td>0.45</td></tr></table>

# 2.4.2 典型磁性能

2.4.2.1 铁钴钒永磁合金典型退磁曲线和磁能积曲线见图21。  
2.4.2.2 铁铬钴永磁合金退磁曲线见图2-2。   
2.4.2.3 磁滞合金不同回火温度的 $B_{\mu} - H_{\mu}$ 曲线、 $P_{\mu} - H_{\mu}$ 曲线和 $K_{\mu} - H_{\mu}$ 曲线见图23～图2-43。  
2.4.2.4 磁滞合金 2J4, 2J9, 2J11. 和 2J23 的典型磁滞回线见图 2-44～图 2-47。

2.4.3 铁钴钒合金和铁铬钴合金的剩磁温度系数及回复磁导率 见表2-5。可变形永磁材料的居里点见表2-1。

表2-5  

<table><tr><td>牌 号</td><td>\( \alpha_{\mathrm {Br}}(20\sim 100^{\circ}\mathrm {C})/10^{-7}(\mathrm {C}^{-1} \)</td><td>\( \mu_{\mathrm {ref}}/\left(\mathrm {H}/\mathrm {m}\right) \)</td><td>磁化到饱和态所需磁场强度/(kA/m)</td></tr><tr><td>2J31</td><td rowspan="3">-0.01</td><td rowspan="3">4.0~6.0</td><td rowspan="3">80</td></tr><tr><td>2J32</td></tr><tr><td>2J33</td></tr></table>

续表2-7   

<table><tr><td>牌 号</td><td>\( a_{\text{R}} \times 20 \sim 100 \) ( ) 15.0 ( )</td><td>\( p_{\text{m}} \) (H/m)</td><td>磁化到饱和态所需磁场强度 (kA/m)</td></tr><tr><td>2J83</td><td rowspan="3">-0.03</td><td rowspan="3">2.6~3.2</td><td rowspan="3">200~240</td></tr><tr><td>2J84</td></tr><tr><td>2J85</td></tr></table>

图片摘要：该图主要展示 2 5。
![](images/43458a1b39223540fdd39df049884ee0559ed3b24fb8611b9ea6ccfcc34af54c.jpg)  
实线代表丝材的性能，虚线代表板材的性能  
图2-1 FeCoV永磁合金的退磁曲线和磁芯积曲线

图片摘要：该图主要展示 2 1 FeCoV永磁合金的退磁曲线和磁芯积曲线。
![](images/55f396400e4ad7bcb91a8bbe82b0aec7ba5f1cc2748151b2cc0426608be1cc33.jpg)  
1—2J83;2—2J84;3 2J85

图2-2 FeCrCo永磁合金的典型退磁曲线  
图片摘要：该图主要展示 2 2 FeCrCo永磁合金的典型退磁曲线。
![](images/9b93b7c2c6c973a2cc09701395a3f93552d0dfa4941f690a33b94ba32964f852.jpg)  
1-540C;2-560C;3-580C;4-600C;5-620C; 6-640C;7-660C;8-680C;9-700C

图2-3 2J4合金的 $B_{\mathrm{p}} - II_{\mathrm{w}}$ 曲线

图2-4 2J4合金的 $P_{\mu}H_{\nu}$ 曲线  
图片摘要：该图主要展示 2 4 2J4合金的 曲线。
![](images/78a76de5da9a73667b773715c1db9b079311ffb72cdfa129e44c66b467d3f38a.jpg)  
1 540C:2-560C;3-580C;4-600C;5-620C;6-640C;7-660C;8-680C;9-700C

图片摘要：该图主要展示 2 4 2J4合金的 曲线。
![](images/8e6b8167dd1415925e546f3125ef3ad3748d896cc2777dc02dc2870a070fecb2.jpg)  
图2-5 2J4合金的 $K_{\mu} - H_{\mu}$ 曲线

图片摘要：该图主要展示 2 5 2J4合金的 曲线。
![](images/ef77cd3a2526753a41491c840f0bc84695e51544fdb58a1ff707cec6de8489c5.jpg)  
图2-6 2J4合金的磁滞回线（ $\delta = 1\mathrm{mm}$ ）

图片摘要：该图主要展示 2 6 2J4合金的磁滞回线（ ）。
![](images/a3336d8e66314630630e32fb088c1075dcdf725e8bd3cea21417abed776b7c3d.jpg)  
图2-8 2J7合金的 $K_{\mu} - H_{\mu}$ 曲线

图片摘要：该图主要展示 2 8 2J7合金的 曲线。
![](images/bff3f87e832b6fc54c5fa027cc85f84a935e1a9d8fd15e551c8f925c3f92cff7.jpg)  
图2-7 2J7合金的 $P_{\mu} - H_{\mu}$ 曲线

图片摘要：该图主要展示 2 7 2J7合金的 曲线。
![](images/01de0b306362de643cfb975f870c6310a6d7d3b2b4dbda7ad92e5f69a8c3aecc.jpg)  
图2-9 2J7合金的磁滞回线（ $\delta = 0.5\mathrm{mm}$ ）

图片摘要：该图主要展示 2 9 2J7合金的磁滞回线（ ）。
![](images/fea5d0a87ac71bdff8e11b123bf0b579b07fc723de00465128d1084f2fd0a01f.jpg)  
图2-10 2J7合金的 $B_{\mu} - H_{\mu}$ 曲线

图片摘要：该图主要展示 2 10 2J7合金的 曲线。
![](images/a505dad943bd1c71f939c6ed30d3d75f0b02195e37672d49366bef947b5a76e1.jpg)  
图2-11 2J9合金的 $B_{\mu} - H_{\mu}$ 曲线

图片摘要：该图主要展示 2 11 2J9合金的 曲线。
![](images/974c596c73c9e6cbae6e1766221e246bb3cf37b9fce49aa8642c391f118f84e5.jpg)

图片摘要：该图主要展示 2 11 2J9合金的 曲线。
![](images/6cd1aaf556224c9450d387496d47d3f3323eb462aeee0f6d4b9ae4f07e5a611f.jpg)  
图2-13 2J9合金的 $K_{\mathrm{fr}}H_{\mathrm{g}}$ 曲线

图片摘要：该图主要展示 2 13 2J9合金的 曲线。
![](images/a60ccc103e0edf6e8ef0a9ff358ea249935f5c118024d91984895655a7adf1f0.jpg)  
图2-14 2J10合金的 $B_{\mu} - H_{\mu}$ 曲线

图片摘要：该图主要展示 2 14 2J10合金的 曲线。
![](images/1e2ba430f99a7794ac9a0f521982ea9b76256e20220e510c12ef428cf1557c5c.jpg)  
图2-15 2J10合金的 $P_{\nu} - H_{\mu}$ 曲线

图片摘要：该图主要展示 2 15 2J10合金的 曲线。
![](images/0c311787809d2cdf19ba2d4e145b594fff96c1e7d6d1138983fe8fa6cc719f4d.jpg)  
1-500C;2-540C;3-560C;4-590C;5-600C;6-620℃;7-640℃;8-660C

图片摘要：该图主要展示 2 15 2J10合金的 曲线。
![](images/0b77e4a0429721878e75a5c876850c206449cc61c6289abf3be45d1e03c507ea.jpg)  
图2-16 2J10合金的 $K_{\mu} - II_{\mu}$ 曲线  
图2-17 2J11合金的 $B_{\mu} - H_{\mu}$ 曲线

图片摘要：该图主要展示 2 17 2J11合金的 曲线。
![](images/111a9b2c7b7250bc69c4a64a03d354288e83813f5458b78bc122f6d60a0e1760.jpg)  
图2-18 2J11合金的 $P_{\mu} - H_{\mu}$ 曲线

图片摘要：该图主要展示 2 18 2J11合金的 曲线。
![](images/2b360da6412b3ddc46f9dd3e1b241982528802c5240611053226c1210f267381.jpg)  
1-500C:2-540C:3-580C:4-600C;5-620C:6-640C:7-660C

图219 2J11合金的 $K_{\mu} - H_{\mu}$ 曲线  
图片摘要：该图主要展示 219 2J11合金的 曲线。
![](images/2bc2662511ff02560a4600494a72c359c984c264d33152aa4797c418b88de40a.jpg)  
1-500C;2--540℃；3--580C；4-600℃； 5-620℃；6-640C；7-660C

图2-21 2J12合金的 $B_{\mu} - H_{\mu}$ 曲线  
图片摘要：该图主要展示 2 21 2J12合金的 曲线。
![](images/56618818131d7dba32faf4f8020ec783287c8b0f574d0f5e686acf9fa5608854.jpg)  
1-600C;2-625C;3-650C;4-675C; 5-700C;6-725C;7-750C;8-775C;9-800C

图223 2J21合金的 $B_{n} - H_{1}$ 当线  
图片摘要：该图主要展示 223 2J21合金的 当线。
![](images/9b6bf5ace5e5fe4c3929c1d9b125ba005f8dd30ee89cc4dedb21d951240ad289.jpg)  
1-500C;2-540C;3-580C;4-600C; 5-620C;6-640C;7-660C

图2-20 2J12合金的 $K_{\mu} - H_{\nu}$ 曲线  
图片摘要：该图主要展示 2 20 2J12合金的 曲线。
![](images/b1ab9b228c5ebdad433722b07cf305c00d9ddffc828893e3eb2b8103994f3bdc.jpg)  
1—500C；2—540℃；3—580℃；4—600℃；5—620℃；6—640℃；7—660℃

图2-22 2J12合金的 $P_{\mu} - H_{\mu}$ 曲线

图2-24 2J21合金的 $P_{\mu} - H_{\mu}$ 曲线  
图片摘要：该图主要展示 2 24 2J21合金的 曲线。
![](images/22c07845f15d5c7ffd4a3ec6981849937d5b7bf845031c469cff518c7d9d0b7f.jpg)  
1-600C;2-625C;3-650C;4-675C; 5-700C;6 725C;7-750C;8-775C;9-800C

图片摘要：该图主要展示 2 24 2J21合金的 曲线。
![](images/b2639728c509ce207fa51c95a2f2f8c773a53d482ce8f6ef7e8d3e658c8af5ce.jpg)  
图2-25 2J21合金的 $K_{\mu} - II_{\mu}$ 曲线

图片摘要：该图主要展示 2 25 2J21合金的 曲线。
![](images/5f6f5d33a029be12c0dd53ef4a1a2b4b28e594ebdfadc4f57f2734abdc8d4ba6.jpg)  
1-600C;2-625C;3-650C;4-675C; 5-700C;6-725C;7-750C;8-775C;9-800C

图2-26 2J23合金的 $B_{\mu} - H_{\mu}$ 曲线  
图片摘要：该图主要展示 2 26 2J23合金的 曲线。
![](images/664552b9f27a901ff3fe16f9a36e2810362fb4512ee89b927bb273805183f9bc.jpg)  
1-600C;2-625C;3-650C;4-675C； 5-700C;6-725C;7-750C;8-775C;9-800C

图2-27 2J23合金的 $P_{\mu} - H_{\mu}$ 曲线

图2-28 2J23合金的 $K_{\mu} - H_{\mu}$ 曲线  
图片摘要：该图主要展示 2 28 2J23合金的 曲线。
![](images/7922a8aa9e28bc6f1497fda42c8ad8d2d1bbb3fe64509056a6ee0d1ba1d722e5.jpg)  
1-600C;2-625C;3-650C;4-675C;5-700C;6-725C;7-750C;8-775C;9 800C

图片摘要：该图主要展示 2 28 2J23合金的 曲线。
![](images/0b4355cab96d8b8622057aaf83266cfedc10ae0e67462ead692bec44719a0897.jpg)  
图2-29 2J25合金的 $B_{\mu} - H_{\mu}$ 曲线

图片摘要：该图主要展示 2 29 2J25合金的 曲线。
![](images/79780c4bfa70d76e4be8147ea79ca89fadbe438730edba2c05dcaaac888db0db.jpg)  
图2-30 2J25合金的 $P_{\mu} - H_{\mu}$ 曲线

图片摘要：该图主要展示 2 30 2J25合金的 曲线。
![](images/795a9917d409f5ffad7b541ab01b08faa142ea4e9ba07f7e59a33df6f7a6f446.jpg)  
图2-31 2.125合金的 $P_{\mu} - H_{\mu}$ 曲线

图片摘要：该图主要展示 2 31 2.125合金的 曲线。
![](images/32ef7135c609ea36aa262d13e409fc248280f71ba9aa866c93470bf5550cb29f.jpg)  
图2-32 2J27合金的 $B_{u} - H_{\mu}$ 曲线

图片摘要：该图主要展示 2 32 2J27合金的 曲线。
![](images/f262628791c311a6b402602a86142964de4b890bd0e6ae92ba505e2bdc0fa4e7.jpg)  
图2-33 2J27合金的 $P_{\mu} \cdot H_{\mu}$ 曲线

图片摘要：该图主要展示 2 33 2J27合金的 曲线。
![](images/43b061bb00d072a2d57e4c0629b8f980e38bb78869a3a124437dfeda507d4766.jpg)  
图2-34 2J2"合金的 $K_{\mu} - H_{\mu}$ 曲线

图片摘要：该图主要展示 2 34 2J2"合金的 曲线。
![](images/b6c253b6f9923fb18c25b9913907da7160f3269b5075b1b34f8df029620f87a6.jpg)  
图2-35 2J51合金的 $B_{\mathrm{u}} - II_{\mu}$ 曲线

图片摘要：该图主要展示 2 35 2J51合金的 曲线。
![](images/5767e2806a6dbe3d75d4d7f6302d4daaf263d61f6e388c0ba20fe317abfb877d.jpg)  
图2-36 2J51合金的 $P_{\mu} - H_{\mu}$ 曲线

图片摘要：该图主要展示 2 36 2J51合金的 曲线。
![](images/522c14bef416cd4da386740a814bf41de1099fa47c1ab677ddfe8cdd6f3b717b.jpg)  
图2-37 2J51合金的 $K_{\mu} - H_{\mu}$ 曲线

图片摘要：该图主要展示 2 37 2J51合金的 曲线。
![](images/0a62fb1025edcdf2d7d7bf831cf51c96707675f5551b2232d155c565b8cb5319.jpg)  
图2-38 2J52合金的 $B_{\mu} - H_{\mu}$ 曲线

图片摘要：该图主要展示 2 38 2J52合金的 曲线。
![](images/b73dab0d39ca788740496922b5e17aef99e7e1b19bc56a266dd448105646d3da.jpg)  
图2-39 2J52合金的 $P_{\mu} - II_{\mu}$ 曲线

图片摘要：该图主要展示 2 39 2J52合金的 曲线。
![](images/6610318b4a777a65d5cf9e7b00663322e8a9d66936cd326dcfc7e87d21019b29.jpg)  
图2-40 2J52合金的 $K_{\mu} - II_{\mu}$ 曲线

图片摘要：该图主要展示 2 40 2J52合金的 曲线。
![](images/3f26a6430b69d880cfec9c6860ce3c751b815fc46f8df187711c90b6eb210159.jpg)  
图2-41 2J53合金的 $B_{\mu} - H_{\nu}$ 曲线

图片摘要：该图主要展示 2 41 2J53合金的 曲线。
![](images/0d50320773a67e9c84f88ee4ad22b293621796b3948778a85ce7797d82a4cdae.jpg)  
图2-42 2J53合金的 $P_{\mu} - H_{\mu}$ 曲线

图片摘要：该图主要展示 2 42 2J53合金的 曲线。
![](images/d3b28e9073b2f12a46afa5cfd52bc4652fb304936dbde9701e7b5d62e60c879b.jpg)  
图2-43 2J;3合金的 $K_{\mu} - II_{\mu}$ 曲线

图片摘要：该图主要展示 2 43 2J;3合金的 曲线。
![](images/fed0b83f2a38b338e6e09dbc3c9eec78b0a7ad2727e298b6134ffcc5d3477e81.jpg)  
图2-44 2J4合金典型磁滞回线

图片摘要：该图主要展示 2 44 2J4合金典型磁滞回线。
![](images/bdd3fc33b10aa3c143332c92757c2a27f701d9d09c010418d767320579de7441.jpg)  
图2-45 2J9合金 $(\delta = 0.05\mathrm{mm})$ 的磁滞回线

图片摘要：该图主要展示 2 45 2J9合金 的磁滞回线。
![](images/af4a3ff8598f3be13303f02c0dadd90773b2454340f1937b6df71a30b80dd051.jpg)  
图2-46 2J11合金磁滞回线

图片摘要：该图主要展示 2 46 2J11合金磁滞回线。
![](images/347bd9b4c6b69f81b3a51fdeaad4003bf023dec4dec1382e44bccfbb84ae7c9c.jpg)  
图2-47 2J23合金磁滞回线

# 2.5 化学性能

2.5.1 抗氧化性能 变形永磁材料在室温下具有较好的抗氧化性能，但铁铬钼永磁合金的抗氧化性能稍差，高于 $1000\mathrm{C}$ 时钼易蒸发，超过 $1100\mathrm{C}$ 时，表面氧化严重。  
2.5.2 耐腐蚀性能 变形永磁材料中铁铬钴永磁合金的耐腐蚀性能最好，在大气中不锈蚀。其他合金的耐腐蚀性能一般。

# 3 力学性能

3.1 技术标准规的性能  
3.2 室温及各种温度下的力学性能 见表3-1。  
3.3 持久和蠕变性能

# 3.4 疲劳性能

# 3.5 弹性性能 见表3-1。

表3-1.2  

<table><tr><td>牌 号</td><td>HRC</td><td>\( \sigma_{\mathrm {b}}/\mathrm{{MPa}} \)</td><td>\( E^{1}/(\mathrm {kg}/\mathrm {mm}^{2}) \)</td><td>δ/%</td></tr><tr><td>2J31</td><td>回火前:32~37</td><td>回火前:832~1370</td><td rowspan="3">回火前:17×10^4</td><td rowspan="3"></td></tr><tr><td>2J32</td><td>回火后:58~62</td><td>回火后:1:80~1960</td></tr><tr><td>2J33</td><td></td><td></td></tr><tr><td>2J83</td><td>回火前:≤20</td><td>回火前:30~700</td><td></td><td></td></tr><tr><td>2J84</td><td>回火后:35~40</td><td>回火后:900</td><td></td><td></td></tr><tr><td>2J85</td><td></td><td></td><td></td><td></td></tr><tr><td>2J4</td><td rowspan="5">回火前:40~46</td><td>回火前:882~1370</td><td rowspan="5">回火前:17~19×10^3</td><td>回火前:14~20</td></tr><tr><td>2J7</td><td rowspan="4">回火后:1180~1960</td><td rowspan="4">回火后:5</td></tr><tr><td>2J9</td></tr><tr><td>2J10</td></tr><tr><td>2J11</td></tr><tr><td>2J12</td><td></td><td></td><td></td><td></td></tr><tr><td>2J51</td><td>回火前:40~42</td><td rowspan="2">回火后:80~1170</td><td rowspan="2">回火前:20×10^3</td><td rowspan="2">-</td></tr><tr><td>2J52</td><td>回火后:50~60</td></tr><tr><td>2J53</td><td>回火前:42</td><td></td><td>回火前:17×10^3</td><td>-</td></tr><tr><td>2J21</td><td rowspan="2">回火前:35~42</td><td rowspan="3">回火后:880~1170</td><td rowspan="3">回火后:21~22×10^3</td><td rowspan="3">-</td></tr><tr><td>2J23</td></tr><tr><td>2J25</td><td>回火后:50~60</td></tr><tr><td>2J27</td><td></td><td></td><td></td><td></td></tr></table>

# 4 组织结构

# 4.1 相变温度

4.2 时间-温度-组织转变曲线。

4.3 合金组织结构 可变形永磁合金材料的组织结构属于弥散硬化型，其结构变化大致可分为三类。

4.3.1 $\alpha-\gamma$ 相变型 包括铁钴钒系列永磁合金和铁锰镍永磁合金。这类合金在高温（ $1000^{\circ}\mathrm{C}$ 以上）是面心立方的 $\gamma$ 相，经 $950^{\circ}\mathrm{C}$ 以上温度淬火后，部分或全部的 $\gamma$ 相转变为马氏体的 $\alpha$ 相。以铁钴钒系合金为例，随着合金中钒的含量的增多，淬火后在合金中残留的 $\gamma$ 相愈多。当合金含钒量小于 $12.5\%$ 时，淬火后的组织基本上 $(\alpha+\gamma)$ 两相状态。经过应变量为 $80\%$ 以上的冷加工后， $\gamma$ 相几乎全部变形为 $\alpha$ 相。随后在 $600^{\circ}\mathrm{C}$ 附近进行回火，又从 $\alpha$ 相基本时析出 $\gamma$ 相，成为 $(\alpha+\gamma)$ 两相状态，由于析出的 $\gamma$ 相弥散地分布在 $\alpha$ 相周围，使磁性的 $\alpha$ 相被非磁性的 $\gamma$ 相包围，形成单畴和接近单畴组织，从而获得高矫顽力。同时由于强烈的冷应变加工，形成冷轧组织，在回火过程中使合金产生强烈的磁各向异性，沿轧向(纵向)的性能比横向高得多。合金中钒含量增加， $\gamma$ 相数量增多，剩磁感应强度减小，而矫顽力增大。

4.3.2 亚稳分解型[3] 以铁铬钴合金为代表。该类合金在 $1300\mathrm{C}$ 以上是单相的 $\alpha$ 相结构， $1300\sim700\mathrm{C}$ 左右是 $(\alpha+\gamma)$ 两相区， $700\mathrm{C}$ 以下为 $(\alpha_{1}+\alpha_{2})$ 两相区。其中 $\alpha_{1}$ 是富Fe、Co的强磁性相， $\alpha_{2}$ 是富Cr的弱磁性相。当合金从高温单相区以适当快速冷却时，可产生 $\alpha \rightarrow \alpha_{1}+\alpha_{2}$ 两相分离转变，这种转变是由浓度起伏造成的。随着温度的变化，若合金的成分发生波动，自由能必然下降。随着分解的进行，直至分解成 $\alpha_{1}+\alpha_{2}$ 两相时，自由能最低。这种不形核，不需形核功，没有孕育期的分解过程称亚稳分解。分解后的 $\alpha_{2}$ 相在 $\alpha_{1}$ 相周围弥散地分布，形成单畴粒子的结构，因而获得高矫顽力，其矫顽机制源于 $\alpha_{1}$ 相粒子的形状

各向异性。所以，如果在亚稳分解时加上一个外磁场，即进行磁场处理，那么在静磁场的作用下， $\alpha_{1}$ 相粒子将沿外磁场的方向生长，从而得到了高的剩磁，也获得了高矫顽力。

4.3.3 两相分离型 包括铁钴钼系合金、铁钴钨合金和铁钴钨铝合金。以铁钴钼系合金为例。该类合金在高温下是均匀的过饱和固溶体 $\alpha$ 相，经1250℃高温淬火后， $\alpha$ 相被保持下来， $\alpha$ 相是Co和Mo在α-Fe中的固溶体是强磁性相。通过回火，在 $\alpha$ 相基体上以极大的弥散度析出θ相是金属间化合物CoMo在Fe<sub>3</sub>Mo<sub>2</sub>中的固溶体，为弱磁性相，由于θ相的析出，引起了机械性能和磁性能的硬化，使材料获得了高矫顽力。合金的矫顽力随钼含量的直线增加，剩磁则直线下降。通过调整钼的含量可以得到所需要的磁性能。

# 5 工艺性能与要求

5.1 成形性能 可变形永磁材料在回火热处理之前都具有良好的塑性，可以进行切削加工。其冷轧带材可进行冲剪加工，丝材可以卷绕。但是大多数材料在回火后，硬度大大增加，材料变得硬脆，切削困难，只能磨削加工。如铁钴钒系永磁合金及磁滞合金冷轧带材，回火后硬度HRC高达 $58\sim 62$ 。因此通常是在回火之前将材料冲剪或切削加工。只有铁钴钒系合金，无论在热轧(或锻)态，固溶状态，甚至回火后的时效硬化状态下均能承受各种切削加工，成形性能较好，可以制造形状复杂的永磁元件。

对于铁钴钼磁滞合金，在锻态或淬火后的状态都可用硬质合金刀具进行切削加工。但是随着合金中钼含量的增加，硬度稍有提高，此外晶粒尺寸也愈大，材料变得较脆，因此切削时容易发生晶粒崩落现象，给加工带来一定困难所以在加工高钼合金时应特别仔细控制，避免发生脱粒现象。回火后其硬度显著增高，只能磨削加工。

对于不在真空或惰性气体保护下进行热处理的工件，处理后如果需要则应除氧化表皮，当然工件也须预留精加工余量。此外热处理时要防止碳的渗入，以免磁性能发生变化。

5.2 焊接性能 可变形永磁材料的焊接性能一般。

# 6 功能考核试验

可变形永磁材料属于永磁和半硬磁材料范畴，因此只进行磁性功能考核试验。

# 7 使用建议

铁铬钴永磁合金不仅具有良好的塑性和延展性，而且具有较好的磁性能，是目前使用最广泛的一种可变形永磁材料。其磁性能可与铸造铝镍钴合金相媲美，而价格比铁钴钒永磁合金便宜。该合金成分均匀，组织致密、性能稳定，可以代替部分铸造铝镍钴合金和铁钴钒合金制作形状复杂的永磁元件。该合金的热处理工艺复杂，不易控制，特别是矫顽力对磁场热处理的等温温度和时间很敏感，因此应特别注意。最好是用户单位加工好元件后交由材料的生产单位进行热处理，以保证得到最佳磁性能。

铁钴钒磁滞合金在回火之前均匀良好的塑性，经 $90\%$ 应变量的冷轧（或冷拉丝）后可获得优异的磁滞性能和强烈的磁各向异性，即纵向(沿轧向)的磁性能比横向(垂直于轧向)要好。因此若能在制作过程中采用丝材来作磁滞电机转子，其性能更好，更有发展前途。也可将合金轧成 $0.05\mathrm{mm}$ 的薄带，缠绕成圆筒形作转子，这样能利用合金轧向的优异磁性。此外在国外，如俄罗斯还采用纵横向轧制的工艺，即先将合金沿纵向从 $7\mathrm{mm}$ 厚冷轧到 $2\mathrm{mm}$ ，然后再沿其垂直方向(即横向)冷轧，从 $2\mathrm{m}$ 冷轧到 $0.7\mathrm{mm}$ ，这样也可提高磁滞性能。

铁钴钼系合金制造工艺简单，可以作成锻造转子或热轧片（厚度不小于 $2\mathrm{mm}$ ）。对含钼量为 $10\% \sim 12\%$ 的合金可热穿成管材作转子，这样可大大节约材料和制作费用。

# 参考文献

1 磁滞合金手册编写小组，磁滞：金手胝，北京：冶金工业出版社，1972  
2 B.B.莫洛季洛娃主编·精密手书·简况沂译·北京：北京科学技术出版社，1989  
3 何开元主编. 精密合金材料学. 北京: 冶金工业出版社, 1991

审校 金瑞湘 王焰 韩劲

# 稀土永磁合金

# 1 概述

稀土永磁合金是20世纪60年代以来发展起来的新型永磁材料。产品的最大磁能积已达到 $400\mathrm{kJ} / \mathrm{m}^3$ ，是现有永磁材料中磁性能最高的一类材料。由于具有优异的磁性能，稀土永磁合金特别适合作微型和薄片状永磁体，使仪器、仪表、电子设备的元器件体积减小，质量减轻，效率提高，更加稳定和可靠。

稀土永磁合金应用范围非常广泛，在军事、航空航天、自动化、电子、通信、电机制造、音响器件、石油除蜡、磁力机械、磁生物及医疗器械等方面都已获得了大量使用。

稀土永磁合金主要包括：1：5型稀土钴合金、2：17型稀土钴合金及钕铁硼永磁合金。

1.1 材料牌号 见表1-1。  
1.2 相近牌号 见表1-1。  
1.3 材料的技术标准 见表11。  
1.4 化学成分 见表1-2。

表1-1  

<table><tr><td>类别</td><td>牌号</td><td>相近牌号</td><td>材料技术标准</td></tr><tr><td rowspan="7">1:5型稀土铝合金</td><td>XGS80/36</td><td>Rarent-H(日本信越)</td><td rowspan="10">GB/T 4180-1984《稀土钴永磁材料系列》</td></tr><tr><td>XGS96/40</td><td>Rarent-B(日本信越)</td></tr><tr><td>XGS112/96</td><td>Hicorex-14(日本H立)</td></tr><tr><td>XGS128/120</td><td>REC-16(日本TDK)</td></tr><tr><td>XGS144/120</td><td>Hicorex-18(日本日立)</td></tr><tr><td>XGS160/96</td><td>-</td></tr><tr><td>XGS196/96</td><td>-</td></tr><tr><td rowspan="3">2:17型稀土铝合金</td><td>XGS196/10</td><td>Hicorex-25(日本日立)</td></tr><tr><td>XGS208/14</td><td>REC-26(日本TDK)</td></tr><tr><td>XGS240/16</td><td>REC-30(日本TDK)</td></tr><tr><td rowspan="3">钕铁硼永磁合金</td><td>NTP208G</td><td>NEOMAX-27H(日本住友)</td><td rowspan="3">GB/T 13560-1999《烧结钕铁硼永磁材料》</td></tr><tr><td>NTP208C</td><td>NEOMAX-27SH(日本住友)</td></tr><tr><td>NTP240D</td><td>NEOMAX-30(日本住友)</td></tr></table>

续表1-1   
表1-2  

<table><tr><td>类别</td><td>牌号</td><td>相近牌号</td><td>材料技术标准</td></tr><tr><td rowspan="9">钕铁硼永磁合金</td><td>NTP240Z</td><td>NEOMAX-30H(日本住友)</td><td rowspan="4">GB/T 13560-1999《烧结钕铁硼永磁材料》</td></tr><tr><td>NTP240G</td><td>NEOMAX-30SH(日本住友)</td></tr><tr><td>NTP272D</td><td>NEOMAX-35(日本住友)</td></tr><tr><td>NTP272Z</td><td>NEOMAX-35H(日本住友)</td></tr><tr><td>GYRON42</td><td>VACODYM510(德国)</td><td rowspan="5">北京钢铁研究总院产品技术标准</td></tr><tr><td>GYRON38H</td><td>NEOMAX-38H(日本)</td></tr><tr><td>GYRON35SH</td><td>NEOMAX-35SH(日本)</td></tr><tr><td>GYRON30HT</td><td>-</td></tr><tr><td>GYRON28UH</td><td>NEOMAX-28UH(日本)</td></tr></table>

%

<table><tr><td>牌 号</td><td colspan="2">Sm</td><td colspan="2">Pr</td><td colspan="2">Ce</td><td colspan="2">Co</td><td colspan="2">Cu</td><td colspan="2">Fe</td></tr><tr><td>XGS80/36</td><td rowspan="2" colspan="2"></td><td rowspan="2" colspan="2">-</td><td rowspan="2" colspan="2">30~33</td><td rowspan="2" colspan="2">45~50</td><td rowspan="2" colspan="2">9~12</td><td rowspan="2" colspan="2">9~11</td></tr><tr><td>XGS96/40</td></tr><tr><td>XGS112/96</td><td rowspan="3" colspan="2">33~36</td><td rowspan="3" colspan="2">-</td><td rowspan="3" colspan="2"></td><td rowspan="3" colspan="2">64~67</td><td rowspan="3" colspan="2">-</td><td rowspan="3" colspan="2">-</td></tr><tr><td>XGS128/120</td></tr><tr><td>XGS144/120</td></tr><tr><td>XGS160/96</td><td rowspan="2" colspan="2">22~26</td><td rowspan="2" colspan="2">6~10</td><td rowspan="2" colspan="2">-</td><td rowspan="2" colspan="2">64~67</td><td rowspan="2" colspan="2">-</td><td rowspan="2" colspan="2">-</td></tr><tr><td>XGS196/96</td></tr><tr><td>牌 号</td><td colspan="2">Sm</td><td colspan="3">Co</td><td colspan="2">Cu</td><td colspan="2">Fe</td><td colspan="3">Zr</td></tr><tr><td>XGS196/40</td><td rowspan="3" colspan="2">22~28</td><td rowspan="3" colspan="3">余量</td><td rowspan="3" colspan="2">3~5</td><td rowspan="3" colspan="2">14~24</td><td rowspan="3" colspan="3">1.5~3.5</td></tr><tr><td>XGS208/44</td></tr><tr><td>XGS240/46</td></tr><tr><td>牌 号</td><td>Nd</td><td>Dy</td><td colspan="2">Fe</td><td>Co</td><td>Ga</td><td colspan="2">Al</td><td colspan="2">B</td><td colspan="2">M</td></tr><tr><td>NTP240D</td><td rowspan="3">33~35</td><td rowspan="3">-</td><td rowspan="3" colspan="2">66~68</td><td rowspan="3">-</td><td rowspan="3">-</td><td rowspan="3" colspan="2">0.3~0.6</td><td rowspan="3" colspan="2">0.9~1.1</td><td rowspan="3" colspan="2">-</td></tr><tr><td>NTP272D</td></tr><tr><td>GYRON42</td></tr><tr><td>NTP240Z</td><td rowspan="3">26~35</td><td rowspan="3">0~7</td><td rowspan="3" colspan="2">65~67</td><td rowspan="3">-</td><td rowspan="3">-</td><td rowspan="3" colspan="2">0.3~0.6</td><td rowspan="3" colspan="2">0.9~1.1</td><td rowspan="3" colspan="2">-</td></tr><tr><td>NTP272Z</td></tr><tr><td>GYRON38H</td></tr><tr><td>NTP208C</td><td rowspan="6">26~35</td><td rowspan="6">0~7</td><td rowspan="6">余量</td><td rowspan="6" colspan="2">0~15</td><td rowspan="6">0~10</td><td rowspan="6" colspan="2">0.3~0.6</td><td rowspan="6" colspan="2">0.9~1.1</td><td rowspan="6" colspan="2">0~5</td></tr><tr><td>NTP208G</td></tr><tr><td>NTP240D</td></tr><tr><td>GYRON35SH</td></tr><tr><td>GYRON28UH</td></tr><tr><td>GYRON30HT</td></tr></table>

注：M=Mo,Nb,Ti,V。

# 1.5 热处理制度

1.5.4 SmCo,永磁合金热处理工艺 见修1-1，  
1.5.2 $\mathrm{Sm}_2(\mathrm{CoCuFeZr})_{17}$ 永磁合金热处理工艺 见图1-2。  
1.5.3 Nd-Fe-B永磁合金热处理工艺 见图13。  
1.6 品种规格与供应状况 以充磁状态供应，也可以退磁状态供应。品种规格见表1-3。  
1.7 熔炼与铸造工艺 稀土永磁合金主要以粉末冶金方法制造，其工艺流程见图1-4。还可以用粘结方法来制造，其工艺流程见图1-5。  
1.8 应用概况与特殊要求 稀土永磁合金具有优异的磁性能，在军事、航空、航天等部门获得了广泛应用。已成功地用于惯性导航陀螺仪、力矩马达、加速度表、磁性飞轮、磁浮轴承、高效航空发电机、测速马达、海防导弹和洲际导弹、行波管、调速管、磁控管、返波管和正交场放大器等。随工艺的不断改进，生产的扩大和新型廉价永磁体的出现，成本显著下降，在电机制造、音响器件、仪器仪表、磁力机械和医疗器械等民用产品也大量使用。

稀土永磁合金材质较脆，使用时应避免剧烈振动，在选材时应考虑稀土永磁合金的特点，选择最合适的几何尺寸，使工作点处于退磁曲线的最佳位置，充分发挥合金的特性。

mm

表1-3  

<table><tr><td>形状</td><td>充磁方向</td><td colspan="2">尺寸范围</td><td>备注</td></tr><tr><td rowspan="2">圆柱</td><td>轴向</td><td colspan="2">1＜D＜80；0.5＜H＜50</td><td rowspan="2">H/D＜2</td></tr><tr><td>径向</td><td colspan="2">1＜D＜50；0.5＜H＜50</td></tr><tr><td rowspan="3">圆环(半环)</td><td>轴向</td><td colspan="2">1＜D＜80；0.5＜H＜50壁厚δ&gt;1</td><td>-</td></tr><tr><td>径向</td><td>0.3＜D内＜20；1.55＜D内＜50</td><td>0.5＜H＜1.0</td><td>-</td></tr><tr><td>辐射状</td><td>10＜D内＜50；15＜D内＜80</td><td>3＜H＜50</td><td>-</td></tr><tr><td>方块</td><td>正交单向</td><td colspan="2">1＜充磁方向尺寸＜501＜其他最大尺寸＜80</td><td>-</td></tr><tr><td>瓦形</td><td>径向</td><td colspan="2">瓦厚&gt;3；D&gt;5</td><td>-</td></tr><tr><td>其他(梯形、菱形、锥形)</td><td>-</td><td colspan="2">-</td><td>由用户提要求</td></tr></table>

图片摘要：该图主要展示 1 3。
![](images/d944e5727619468c21823b9c12e3fd8411b1793021335d15541bdb64d598f69c.jpg)  
图1-1 $\mathrm{SmCo_5}$ 永磁合金热处理工艺

图片摘要：该图主要展示 1 1 永磁合金热处理工艺。
![](images/812cdaa6533c076588514e76617e6a9116a9ac2ab78f8f83e6ff79f54e6e5111.jpg)  
图1-2 $\mathbf{S}\mathbf{m}_2(\mathrm{CoCuFeZr})_{17}$ 永磁合金热处理工艺

图片摘要：该图主要展示 1 2 永磁合金热处理工艺。
![](images/83f00d868c2da73a37d752b4b90c8f0a36ff80e182912706d8896eb1e3c1f6eb.jpg)  
图13 Nd $\mathrm{I}_{\mathrm{c}}$ B永磁合金热处理工艺

图片摘要：该图主要展示 13 Nd B永磁合金热处理工艺。
![](images/ef4c91af7c45879866bccbd9690026c5cd7f94dba1904b13bfa24e61e1b441ff.jpg)  
图1-4 粉末冶金工艺流程图

图片摘要：该图主要展示 1 4 粉末冶金工艺流程图。
![](images/73fe2260c23782579af8c3f30904aea8a7d54f912e4e06eb79e1f5b2ca6ea747.jpg)  
图1-5 粘结法工艺流程图

# 2 物理及化学性能

2.1 热性能  
2.1.1 热导率 见表2-1。  
2.1.2 比热容 见表2-1.  
2.1.3 线膨胀系数 见表2-1。  
2.2 密度 见表2-1。  
2.3 电性能 见表2-1。
