Repository: C-zj02/CFD-claw

<div align="center">

**English** | [中文](#中文版) | [Français](README_FR.md) | [Русский](README_RU.md) | [हिन्दी](README_HI.md) | [العربية](README_AR.md) | [Português](README_PT.md)

# 🚀 Claude Code Python

**A Complete Python Reimplementation Based on Real Claude Code Source**

*From TypeScript Source → Rebuilt in Python with ❤️*

***
**🔥 Active Development • New Features Weekly 🔥**

</div>

***

## 🎯 What is This?

**Clawd Code** is a **complete Python rewrite** of Claude Code, based on the **real TypeScript source code**.

File: RAG-data/中国航空材料手册(第2版) 第5卷 粉末冶金材料 精密合金与功能材料401-600.pdf-eb2a6cef-96b4-4080-a7ac-771db02039c7.md (part 3 of 11)
表2-2[1.2.5.6]  
<table><tr><td>牌号</td><td>相近牌号</td><td>Ni</td><td>Mn</td><td>Zr</td><td>Cu</td><td>材料技术标准</td></tr><tr><td>6JYC 401</td><td>Constant(德国)</td><td>40</td><td></td><td></td><td>余量</td><td>-</td></tr><tr><td>6JYC-442</td><td>Constant(德国)</td><td>44</td><td></td><td>-</td><td>余量</td><td>-</td></tr><tr><td>6JYC 423</td><td>Constant(德国)</td><td>42</td><td>-</td><td>-</td><td>余量</td><td>-</td></tr><tr><td>6JYC-424</td><td>-</td><td>42</td><td></td><td>&lt;0.1</td><td>余量</td><td>天津冶金局材料所,《康铜大变形量应变电阻合金暂行技术条件》</td></tr><tr><td>BMn44-3应变白锰铜</td><td>Advance(美国)</td><td>43~45</td><td>2.5~3.5</td><td>-</td><td>余量</td><td>上海市冶金局,沪Q/YB 846-1980《应变锰白铜线企业标准》,《沪有研101-81航天头盔一号专用应变康铜丝技术标准》</td></tr></table>

注：6JYC系天津冶金局材料所牌号。

1.6 品种规格与供应状态 合金丝均以软态供应。6JYC型合金丝直径 $d = (0.02 \sim 0.03) \mathrm{mm} \pm 0.002 \mathrm{~mm}$ , BMn44-3合金丝尺寸见表1-2。

表1-2  

<table><tr><td colspan="2">公称直径d</td><td colspan="3">允许偏差</td></tr><tr><td></td><td></td><td>3级</td><td></td><td>5级</td></tr><tr><td>0.02~0.03</td><td></td><td>0.002</td><td></td><td>-0.005</td></tr><tr><td>0.03~0.08</td><td></td><td>-0.003</td><td></td><td>-0.01</td></tr></table>

# 1.7 熔炼与铸造工艺 中频真空感应炉熔炼。

1.8 应用概况与特殊要求 该系合金适于做飞机、桥梁、建筑物、风洞、电子秤、液压容器爆破试验、疲劳寿命计等一般应变测量元件。在做 $200^{\circ}\mathrm{C}$ 以下温度自补偿中温应变计时，可从成分上（包括添加元素）在一定范围内加以调整，获得所要求的电阻温度系数。BMn44-3合金丝亦用于航空密封头盔，作加热电阻丝。该系合金还可制造交流用精密电阻器、高负荷工业电阻箱、变阻器等。

# 2 物理及化学性能

# 2.1 热性能

2.1.1 熔化温度范围 约 $1260^{\circ}C^{11}$

2.1.2 热导率 $\lambda \approx 22.9\mathrm{W / (m\bullet(^{\prime})}$

2.1.3 比热容 $c \approx 0.39 \mathrm{~J} / (\mathrm{g} \cdot \mathrm{C})^{16}$

2.1.4 线膨胀系数 $\alpha_{\mathrm{c}} = (14.4\sim 15)\times [1]^{-6}\mathrm{C}^{-[6]}$

2.2 密度 $\rho \approx 8.9\mathrm{g / cm}^{4 - 1.3}$

# 2.3 电性能

2.3.1 电阻率 见表2。  
2.3.2 电阻温度系数 见表2-1。

BMn44-3合金电阻分散度 $\Delta R / R\leqslant 1.5\%$ ，每米电阻值见表2-2。

表2-1.2  

<table><tr><td>合金电性能</td><td>6JYC-401</td><td>6JYC-442</td><td>6JYC-423</td><td>6JYC-424</td><td>BMn44-3</td></tr><tr><td>ρ/(μΩ·M)</td><td>0.49~0.50</td><td>0.51~0.52</td><td>0.50</td><td>0.50~0.51</td><td>0.45~0.58</td></tr><tr><td>aR(25~85℃)/10-6C-1</td><td>-48~ -47</td><td>-57</td><td>-58~ -45</td><td>-58~ -44</td><td>≤10</td></tr></table>

表2-2  

<table><tr><td>线材直径d/mm</td><td>每米电阻值/(Ω/m)</td></tr><tr><td>0.02</td><td>1450~1700</td></tr><tr><td>0.025</td><td>1000~1150</td></tr><tr><td>0.03</td><td>750~850</td></tr></table>

2.3.2.1 电阻-温度关系 6JYC-424合金的电阻-温度关系曲线见图 $2 - 1^{[2]}$ 。热输出在 $250\mathrm{C}$ 下分散度标准误差：6JYC-40合金为 $\pm 57\mu \varepsilon$ ；6JYC-424合金为 $\pm 56\mu \varepsilon^{[2]}$ 。

图片摘要：该图主要展示 2 2。
![](images/06fc9d51af0fa969ac265393a9bf834f25b95c46a9d7391a91f36525f2778ede.jpg)  
图2-16JYC-424常温应变阻合金丝电阻相对变量与温度的关系

2.3.2.2 零点漂移 热输出在 250（平均零点漂移[1]：6]YC-401 合金为 $48\mu \varepsilon /h$ ；6]YC-424 合金为 $31\mu \varepsilon /h^{[2]}$ 。

2.3.3 对铜热电动势率 $E_{\mathrm{v}}(0\sim 100^{\circ}\mathrm{C} - (-39\sim 45)\mu \mathrm{V} / \mathrm{C}^{[5-7]}$ 。

2.4 磁性能 无磁性。

# 3 力学性能

3.1 技术标准规定的性能

3.2 室温及各种温度下的力学性能

3.2.1 拉伸性能 见表3-1。6JYC-421合金丝作为应变计在弹性或塑性区最大允许应变量达 $5\%$ 。

表3-1[2,4]  

<table><tr><td rowspan="2">性能</td><td colspan="6">合金牌号</td></tr><tr><td>6JYC-401</td><td>6JYC</td><td>442</td><td>6JYC-423</td><td>6JYC-424</td><td>BMn44-3</td></tr><tr><td>σb/MPa</td><td>461~500</td><td>461</td><td>490</td><td>441~490</td><td>451~529</td><td>392~637</td></tr><tr><td>δ/%</td><td>14~20</td><td>18</td><td>23</td><td>12~21</td><td>16~22</td><td>--</td></tr><tr><td>K</td><td>2.13~2.20</td><td>2.16</td><td>2.17</td><td>2.11~2.17</td><td>2.12~2.17</td><td>2.09</td></tr><tr><td>K值分散度变差系数/%</td><td>优于±2</td><td colspan="2">优于=2</td><td>优于±2</td><td>优于±2</td><td>-</td></tr></table>

3.3 持久和蠕变性能  
3.4 疲劳性能  
3.5 弹性性能  
3.5.1 应变性能  
3.5.1.1 应变灵敏系数，见表3-1。 $K$ 值分散度变差系数见表3-1。  
3.5.1.2 应变与电阻关系 BMn44-3 合金丝在 $1000\mu \varepsilon$ 应变范围内，应变与电阻呈线性关系[3]

# 4 组织结构

4.1 相变温度  
4.2 时间-温度-组织转变曲线  
4.3 合金组织结构 单相 $\gamma$ 均匀固溶体

# 5 工艺性能与要求

5.1 成形性能  
5.2 焊接性能 焊接性能良好。可采用点焊和钎焊。

# 参考文献

1 HB5524—1980电阻应变计   
2 天津冶金局材料研究所. 研究、生产数据: 精阻 04-85.86.1986  
3 上海有色金属研究所·应变康铜合金生产工艺规程.1980  
4 国营汉江机械厂·上海有色金属研究所·铜镍系应变电阻合金·试制定型、转产书.1981

5 B. MoIOTIOIO. HpHnIOIOO (CuaBIO (CupanOnu). HsTaTe.IbcrBo Meta.typn1971.北京冶金研所译，1975   
6上海合金厂.研究、生产数据：1986  
7 白全智. 高、中温廉金属应变电-合金现状. 仪表材料. 1978(6)

编写 白全智

审校张平赵新清

# 镍-铬系中温应变电阻合金

# 1 概述

该合金系是以镍、铬为基，加入少量其他合金元素的镍-铬改良型合金。合金在 $450\mathrm{C}$ 左右形成“K状态”转变。通过热处理可获得电阻率高（比铜-镍合金高约2倍）、对铜热电动势率低、强度大、电阻温度系数可调及电阻-温度线性关系较好的合金材料。该合金能加工成微细丝及箔材。焊接性能不如铜-镍合金。 $400\mathrm{C}$ 以下抗氧化性较好，适宜做 $400\mathrm{C}$ 以下单丝温度自补偿应变计。也可做工作温度稍高的精密绕线电阻器。加入钒和钼的合金，应变灵敏系数在塑性变形时变化较小，可做中温大应变量应变计。

1.1 材料牌号 见表1-1。  
1.2 相近牌号 见表1-1。  
1.3 材料的技术标准 见表1-1。  
1.4 化学成分 见表1-1。  
1.5 热处理制度 $1000\sim 1050\mathrm{C}$ 固溶淬火后， $400\sim 510\mathrm{C}$ 真空回火。  
1.6 品种规格与供应状态 供应回火处理的丝材，直径 $d = (0.017\sim 0.03)\mathrm{mm}\pm 0.002\mathrm{mm}$ 。  
1.7 熔炼与铸造工艺 高频炉熔铸成棒，再经真空自耗电极电弧炉重熔。  
1.8 应用概况与特殊要求 该合金系作为 $400^{\circ}\mathrm{C}$ 以下中温单丝温度自补偿应变计使用多年，性能良好。如用于风洞天平，直升机管道应力测试等。6JYD-9314合金做中温大应变量应变计，最高工作温度可达 $300^{\circ}\mathrm{C}$ ，应变计最大允许应变量 $8\%$ ，用于飞机减重的应力研究。该合金丝还可做低温 $(-196^{\circ}\mathrm{C} \sim$ 室温）温度自补偿应变计。

0

表11  

<table><tr><td>材料牌号</td><td>相近牌号</td><td>Cr</td><td>Al</td><td>Mn</td><td>Si</td><td>Fe</td><td>Cu</td><td>V</td><td>Mo</td><td>Ni</td><td>材料技术标准</td></tr><tr><td>6JYZ-C1</td><td>-</td><td>20</td><td>2.5</td><td>1.5</td><td>1.0</td><td>-</td><td>-</td><td>-</td><td>-</td><td>余量</td><td>-</td></tr><tr><td>6JYZ-C2</td><td>二甲一(日本)</td><td>20</td><td>2.5</td><td>3.0</td><td>1.0</td><td>-</td><td>-</td><td>-</td><td>-</td><td>余量</td><td></td></tr><tr><td>6JYZ-C3</td><td>Karma(美国,英国)</td><td>20</td><td>2.5</td><td>-</td><td>-</td><td>2.5</td><td>-</td><td>-</td><td>-</td><td>余量</td><td rowspan="2">天津冶金局材料研究所,《铁-铬-铝及镍铬改良型应变电阻合金丝》暂行技术条件</td></tr><tr><td>6JYZ-C4</td><td>Evanohm(美国)</td><td>20</td><td>2.5</td><td>2.5</td><td>-</td><td>-</td><td>2.0</td><td>-</td><td>-</td><td>余量</td></tr><tr><td>6JYD-9413</td><td>-</td><td>20</td><td>3.0</td><td>-</td><td>-</td><td>-</td><td>-</td><td>2.0</td><td>3.0</td><td>余量</td><td>天津冶金局材料研究所,《中温大变形量应变电阻合金丝》暂行技术条件</td></tr></table>

注：化学成分为主要元素的标称值

# 2 物理及化学性质

# 2.1 热性能

2.1.1 熔化温度范围 1390～1410℃  
2.1.2 线膨胀系数 $6\mathrm{JYZ - C_1}, \alpha_{1}(20) \sim 400^{\circ}\mathrm{C} = 14.4 \times 10^{-6}\mathrm{C}^{-1}; 6\mathrm{JYZ - C_3}, \alpha_{1}(20) \sim 400^{\circ}\mathrm{C} = 14.7 \times 10^{-6}\mathrm{C}^{-1}$ 。  
2.2 密度 $\rho \approx 8.18\mathrm{g / cm}^{2 - 2}$

# 2.3 电性能

2.3.1 电阻率 见表2-1。  
2.3.2 电阻温度系数 见表2-1，  
2.3.2.1 热输出曲线 $6\mathrm{JYZ - C_3}$ 合金热输出-温度关系曲线见图2-1。热输出在 $350^{\circ}C$ 下分散度标准误差： $6\mathrm{JYZ - C_3}$ 为 $\pm 103\mu \varepsilon ;6\mathrm{JYZ - C_1}$ 为 $\pm 75\mu \varepsilon ;6\mathrm{JYD9413}$ 优于 $\pm 64\mu \varepsilon^{[1]}$   
2.3.2.2零点漂移热输出在 $350\mathrm{C}$ 平均零点漂移：6JYZ $\mathbf{C}_3$ 为 $4\mu \varepsilon /\mathrm{h};6\mathrm{JYZ - C_4}$ 为 $4\mu \varepsilon /\mathrm{h}^{11}$   
2.3.3 对铜热电动势率 见表21，  
2.4 磁性能 无磁性。

图2-16JYZ-C3中温应变电阻合金丝热输出与温度的关系[1]  
图片摘要：该图主要展示 2 16JYZ C3中温应变电阻合金丝热输出与温度的关系[1]。
![](images/053a626c11314b4cdb7bec918547ec31d716a3942acae3d188cfc6c9eace70ad.jpg)  
I 第一次热循环；Ⅱ一第二次热循环；Ⅲ 第三次热循环；4-1一真空 $445\mathrm{C}$ 回火 $5\mathrm{h}$ ；4-2一真空 $475\mathrm{C}$ 回火 $5\mathrm{h}$ ；4-3一真空 $535\mathrm{C}$ 回火 $5\mathrm{h}$ ；4-4 真空 $560\mathrm{C}$ 回火 $5\mathrm{h}$

表2-1  

<table><tr><td>性能</td><td>6JYZ-C1</td><td>6JYZ-C2</td><td>6JYZ-C3</td><td>6JYZ-C4</td><td>6JYD-9413</td></tr><tr><td>ρ/(μΩ·m)</td><td>1.24~1.39</td><td>1.2~1.42</td><td>1.22~1.36</td><td>1.23~1.38</td><td>1.39~1.52</td></tr><tr><td rowspan="2">αR(25~85℃)/10-4C-1</td><td>-47~40</td><td>-6~36</td><td>-19~59</td><td>-33~53</td><td>-29~20</td></tr><tr><td>可任选</td><td>P1任选</td><td>可任选</td><td>可任选</td><td>可任选</td></tr><tr><td>ECo(0~100℃)/(μV/C)</td><td>0.45~0.92</td><td>0.60~0.89</td><td>0.62~1.32</td><td>0.50~1.10</td><td>-</td></tr></table>

# 3 力学性能

# 3.1 技术标准规定性能

# 3.2 室温及各种温度下的力学性能

# 3.2.1 抗拉性能 抗拉强度及断后伸长率见表3-1。

表3-1  

<table><tr><td>性能</td><td>6JYZ-C1</td><td>6JYZ-C2</td><td>6JYZ-C3</td><td>6JYZ-C4</td><td>6JYD-9413</td></tr><tr><td>σb/MPa</td><td>990~1186</td><td>990~1166</td><td>970~1127</td><td>1009~1196</td><td>1225~1284</td></tr><tr><td>δ/%</td><td>27~28</td><td>27~28</td><td>25~28</td><td>27</td><td>17~19</td></tr><tr><td>K</td><td>1.92~2.15</td><td>2.04~2.23</td><td>2.03~2.15</td><td>1.96~2.12</td><td>1.96~2.03</td></tr></table>

# 3.3 持久和蠕变性能

# 3.4 疲劳性能

# 3.5 弹性性能

3.5.1 应变灵敏系数 见表3-1。 $K$ 值分散度变差系数：6JYZ-C为±2.7%；6JYZ-C4为±1.4%。 $K$ 值在350C下降率：6JYZ-C为9.0%；6JYZ-C4为7.4%

# 4 组织结构

# 4.1 相变温度

# 4.2 时间-温度-组织转变曲线

4.3 合金组织结构 $\gamma$ 固溶体， $450\mathrm{C}$ 左右有“ $K$ 状态”转变。

# 5 工艺性能与要求

# 5.1 成形性能

5.2 焊接性能 作应变计一般采用点焊。作线绕电位器，使用专门促焊剂进行钎焊，焊后应将焊点清洗干净。

# 参考文献

1 天津冶金局材料研究所. 研究、生产数据: 精阻 04-85, 86. 1986  
2 E. B. Mojotuob. Ipeunuaonl. Me Cnab (CnpaBOHHK). HsateJbctno MetaLyprn,1974.北京冶金研究所译.1975

编写 白全智

审校 张平 赵新清

# 镍-钼系高温应变电阻合金

# 1 概述

4YC9合金是 $500\mathrm{C}$ 白补偿应变电阻合金.具有电阻率高，强度高、耐蚀性好等优点，可作小型应变计和精密电阻器，广泛应用于大型发动机及汽轮发动机叶轮、叶片的应力测量[1,2]。

1.1 材料牌号 4YC9（重庆仪表材料研究所牌号）  
1.2 相近牌号 HM23ioΦ-BH（俄罗斯）  
1.3 材料的技术标准：重庆仪表材料研究所，Q/YCS 126—1998。  
1.4 化学成分 见表1-1。

%

表1-1  

<table><tr><td>Mo</td><td>Al</td><td>V</td><td>Ge</td><td>Ni</td></tr><tr><td>19.5~23</td><td>2.2~2.7</td><td>0.7~1.0</td><td>1.15~1.35</td><td>余量</td></tr></table>

# 1.5 合金热处理制度：

成品合金丝材的固溶处理温度为 $1100\mathrm{C}$ ，氢气保护连续热处理，其回火温度为 $550\mathrm{C}$ ，保温4h真空热处理[1,5]。

1.6 品种规格与供应状： $\phi (0.03\sim 0.04)$ ： $0.002\mathrm{mm}$ . $\phi 0.05\mathrm{mm}\pm 0.003\mathrm{mm}$   
1.7 熔炼与铸造工艺 采用真空熔炼，真空浇注。  
1.8 应用概况与特殊要求 已为国家重点航空工程项目，新机种批量供货，性能稳定，其最高使用温度应控制在525℃以下。

# 2 物理化学性能

# 2.1 热性能

2.1.1 熔化温度 $1350\sim 1370^{\circ}C$

2.1.2 热膨胀系数 $12 \times 10^{-6} \mathrm{C}^{-1}$ 。

2.2 密度 $8.85\mathrm{g/cm^3}$ 。

# 2.3 电性能

2.3.1 电阻率 $\rho \approx 1.51 \sim 1.61 \mu \Omega \cdot \mathrm{m}$ 。

# 2.3.2 电阻温度系数

2.3.2.1 合金单丝室温 $\sim 500\mathrm{C}$ 平均电阻温度系数 $\alpha_{\mathrm{R}} \approx (3.8 \sim 4.0) \times 10^{-6} \mathrm{C}^{-1}$ , 第二、第三热循环重复性为 $0.2 \times 10^{-6} \mathrm{C}^{-1}$ , 分散度为 $\pm 0.13 \times 10^{-6} \mathrm{C}^{-1}$ 。

图片摘要：该图主要展示 2 1 HM 8合金丝制成高温应变计在GH44耐热合金试件上的热输出曲线。
![](images/7ef8714233e6036dda603e4b51572e6d0a55d94f1648f940fd47093595c5ac68.jpg)  
图2-1 HM-8合金丝制成高温应变计在GH44耐热合金试件上的热输出曲线

2.3.2.2 HM-8(4YC9)合金丝材制成高温应变计在GH44耐热合金试件上的热输出及分散度列于表2-1、图2-1。从表2-1和图2-1看出：重复性最大值及热输出分散度均小于 $50\mu \mathrm{e}$ 。

#

表2-1  

<table><tr><td>N</td><td colspan="2">100C</td><td colspan="2">200C</td><td colspan="2">300C</td><td colspan="2">350C</td><td colspan="2">400C</td><td colspan="2">450C</td><td colspan="2">500C</td></tr><tr><td>1</td><td>476</td><td>20</td><td>911</td><td>35</td><td>1203</td><td>.</td><td>1303</td><td>37</td><td>1358</td><td>39</td><td>1375</td><td>41</td><td>1373</td><td>40</td></tr><tr><td>2</td><td>473</td><td>20</td><td>857</td><td>35</td><td>1153</td><td>.</td><td>1240</td><td>24</td><td>1296</td><td>32</td><td>1299</td><td>37</td><td>1292</td><td>45</td></tr><tr><td>3</td><td>439</td><td>24</td><td>860</td><td>25</td><td>1153</td><td>.</td><td>1253</td><td>28</td><td>1301</td><td>30</td><td>1307</td><td>32</td><td>1351</td><td>36</td></tr><tr><td>A</td><td>463</td><td>27</td><td>876</td><td>31</td><td>1171</td><td>.</td><td>1265</td><td>30</td><td>1318</td><td>34</td><td>1327</td><td>37</td><td>1339</td><td>40</td></tr></table>

注：表中每格中数据，前者为热输出值，后者为分散度；A.为三次热输出及分散度的平均值。

# 3 力学性能

3.1 技术标准规定的性能  
3.2 室温及各种温度下的性能  
3.2.1 拉伸性能 抗拉强度 $1300\sim 1400\mathrm{MPa}$ ，断后伸长率 $14\% \sim 31\%$   
3.3 疲劳性能  
3.4 弹性性能  
3.5 弹性性能  
3.5.1 常温应变灵敏系数 $K_{23} \approx 2.18$ 。 $000^{\circ}$ 应变灵敏系数 $K_{500} \approx 2.05$ 。

# 4 组织结构

单相奥氏体固溶体组织，低温回火后可形成K状态结构。

# 参考文献

1 重庆仪表材料研究所，“1YC9”500C自补偿应变电阻合金课题研究报告. 1991(12)  
2 白全智, 黄丽玲, 张平, 吴琼. $\mathrm{Ni}-\mathrm{Mo}$ 系 $500^{\circ} \mathrm{C}$ 自补偿应变电阻合金性能研究. 功能材料, 1994(2): 158~164  
3 重庆仪表材料研究所. 企业标准汇编（二）.1998.237~239  
4 B. MoToTHIOB. HpOHHARHbIe ChIaBBi (CnpanoOH). HaTaC.IbCTBO Meta.iI prua.1983. 313\~342   
5 功能材料及其应用手册编写组. 功能材料及其应用手册. 北京: 机械工业出版社, 1991.162~212

编写 白全智

审校 张平 赵新清

# 铁-铬-铝系高温应变电阻合金

# 1 概述

该系合金是以铁-铬-铝为基，加入少量其他元素及微量稀土元素组成。加入钒、钼改善了合金的电阻-温度线性关系，降低电阻温度系数，提高抗氧化性。该系合金有“475C脆性”现象，对电阻-温度关系及塑性带来不良影响。加入少量钇及稀土元素，能提高合金的热稳定性，增加塑性，改善加工性能。

该系合金的电阻率高、应变灵敏系数较大，高温抗氧化性好，在一定条件下还可加工成微细丝，但焊接性较差。可作多种形式的高温应变计，也可作高温电热元件。

1.1 材料牌号 见表1-1。  
1.2 相近牌号 见表1-1。  
1.3 材料的技术标准 见表1-1。  
1.4 化学成分 见表1-1。

表1-1-2  
%   

<table><tr><td>材料牌号</td><td>相近牌号</td><td>Cr</td><td>Al</td><td>V</td><td>Mo</td><td>Y</td><td>Hf</td><td>杂质总量</td><td>Fe</td><td>材料技术标准</td></tr><tr><td>6JYG C1</td><td rowspan="6">X104ΦM(俄罗斯)</td><td>21</td><td>5.5</td><td>1.3</td><td>1</td><td>&lt;0.5</td><td>-</td><td>-</td><td>余量</td><td>天津冶金局材料研究所《铁-铬-铝及镍铬改良型应变电阻合金丝》暂行技术条件</td></tr><tr><td>6JYG C19</td><td>21</td><td>5.3</td><td>1.3</td><td>1</td><td>-</td><td>-</td><td>-</td><td>余量</td><td>-</td></tr><tr><td>6JYG C21</td><td>21</td><td>5.4</td><td>3.2</td><td>1.4</td><td>-</td><td>-</td><td>-</td><td>余量</td><td rowspan="3">天津冶金局材料研究所,《铁-铬-铝及镍铬改良型应变电阻合金丝》暂行技术条件</td></tr><tr><td>6JYG C23</td><td>21</td><td>5.0</td><td>3.5</td><td>1.3</td><td>-</td><td>-</td><td>-</td><td>余量</td></tr><tr><td>6JYG-C34</td><td>21</td><td>4.8</td><td>3.1</td><td>1.3</td><td>-</td><td>-</td><td>-</td><td>余量</td></tr><tr><td>4YC3</td><td>21.5~22.5</td><td>1.9~5.2</td><td>2.3~3.0</td><td>1.5~2.05</td><td>≤0.1Y及稀土</td><td>-</td><td>&lt;0.5</td><td>余量</td><td>重庆仪表材料研究所,Q/ycs 38-1998</td></tr><tr><td>4YC4</td><td>ArmourB</td><td>24.5~25.5</td><td>6.3~6.5</td><td>-</td><td>-</td><td>≤0.4Y≤0.3稀土</td><td>-</td><td>&lt;0.5</td><td>余量</td><td>重庆仪表材料研究所标准,Q/ycs 77-1998</td></tr></table>

注：6JYG型化学成分为主要元素的标称值。

# 1.5 热处理制度

（1）6JYG型合金丝的最终热处理为 $850\sim 920^{\circ}C$ 氢气保护连续光亮退火。  
（2）4YC型合金丝的最终热处理为750℃氩气保护连续退火后，再经600℃真空（或氩气保护）稳定化处理，以消除应力、稳定性能、降低电阻系数的分散度。

为改善抗氧化性, 合金丝可在 $880^{\circ} \mathrm{C}$ 空气或氧化铝粉中预氧化 $10 \mathrm{~min}$ , 使材料表面形成 $\mathrm{Al}_{2} \mathrm{O}_{3}$ 保护膜。[4.6.8]

1.6 品种规格与供应状态 供应软态直径 $d = (0.03 \sim 0.04) \mathrm{mm} \pm 0.002 \mathrm{~mm}$ 和 $d = 0.05 \mathrm{~mm} \pm 0.003 \mathrm{~mm}$ 的钢材。  
1.7 熔炼与铸造工艺 用高频炉熔铸成棒，电渣炉重熔或真空熔炼。  
1.8 应用概况与特殊要求 该系合金应变丝已投入实际生产使用，性能良好。如航空发动机部件

的热应力测试等。合金的最高工作温度及适用范围见表1-2。

合金丝在制成高温应变计前后，应加热到最高使用温度冷却后，才能使用（加热时应避免严重氧化）。

表1-2'1.2;  

<table><tr><td>合金牌号</td><td>6JYG-C18</td><td>6JYG-C19</td><td>6JYG-C21</td><td>6JYG-C32</td><td>6JYG-C34</td><td>4YC3</td><td>4YC4</td></tr><tr><td>最高使用温度/℃</td><td>700</td><td>700</td><td>700</td><td>500</td><td>700</td><td>550</td><td>750~800</td></tr><tr><td>适用范围</td><td>作高温单丝温度自补偿应变计丝栅。在600℃以上工作最好。可作高温电热元件</td><td>作高温单丝温度自补偿应变计丝栅。在600℃以上工作最好。当丝材直径d=0.04mm时,可工作到800℃。可作高温电热元件</td><td>与6JYG-C34丝一起作双丝温度自补偿高温应变计。可作高温电热元件</td><td>作耐热不锈钢类试件的高温应力测量用应变计丝栅。适于快速升温。可作高温电热元件</td><td>与6JYG-C34丝一起作双丝温度自补偿高温应变计。与铂丝一起作双丝温度自补偿应变计。在600℃以下使用。可作高温电热元件</td><td>作高温半桥自补偿应变计,进行静态应变测量。在550℃以下使用</td><td>作高温静态应变测量的应变计。使用工作温度从室温至700℃,最高至800℃</td></tr></table>

# 2 物理及化学性能

# 2.1 热性能

2.1.1 熔化温度范围 6JYG型合金： $1170\sim 1490\mathrm{C}^{[3]}$ ；4YC型合金： $1491\sim 1510\mathrm{C}^{[2]}$

2.1.2 线膨胀系数 见表2-1。4YC4在不同温度的膨胀系数见表2-2。

2.2 密度 6JYG 型及 4YC3 合金: $\rho = 7.2\mathrm{g/cm}^{3.5}$ ; 4YC4 合金: $\rho = 7.1\mathrm{g/cm}^{3.2}$ 。

# 2.3 电性能

2.3.1 电阻率 见表2-1。

# 2.3.2 电阻温度系数

2.3.2.1电阻温度系数见表2-1。平均电阻温度系数的分散度：4YC3合金， $\Delta \alpha (20\sim 550^{\circ}C) = 0.32\times 10^{-6}C^{-1}$ ；4YC4合金， $\Delta \alpha (20\sim 750^{\circ}C) < 0.5\times 10^{-6}C^{-1}{}^{2]}$ 。  
2.3.2.2 电阻-温度关系 6JYG-C18、6JYG-C19、6JYG-C21、6JYG-C32、6JYG-C34 的二次循环电阻-温度曲线分别见图 2-1～图 2-5。4YC3、4YC4 的三次循环电阻-温度曲线见图 2-6、图 2-7。

表21  

<table><tr><td>合金牌号</td><td>\( \alpha (20\sim 600^{\circ}\mathrm{C})/10^{-6}C^{-1} \)</td><td>\( \rho/(μ\Omega·m) \)</td><td>\( \alpha_{R}(20\sim 700^{\circ}\mathrm{C})/10^{-6}C^{-1} \)</td><td>\( E_{Co}(0\sim 100^{\circ}\mathrm{C})/(μV/C) \)</td></tr><tr><td>6JYG-C18</td><td>13.1</td><td>1.45</td><td>-10</td><td>2.97</td></tr><tr><td>6JYG-C19</td><td>14.0</td><td>1.45</td><td>-2.4</td><td>-</td></tr><tr><td>6JYG-C21</td><td>13.3</td><td>1.50</td><td>29</td><td>-</td></tr><tr><td>6JYG-C32</td><td>12.9</td><td>1.45</td><td>-1.4(20~500°C)</td><td>3.18</td></tr><tr><td>6JYG-C34</td><td>-</td><td>1.50</td><td>32</td><td>-</td></tr><tr><td>4YC3</td><td>14</td><td>1.3~1.42</td><td>1.62(20~550°C)</td><td>-3.35</td></tr><tr><td>4YC4</td><td>15.06(20~750°C)</td><td>1.4~1.50</td><td>&lt;3(20~750°C)</td><td>3.28</td></tr></table>

表2-2[2]  

<table><tr><td>温度范围</td><td>20~100°C</td><td>20~200°C</td><td>20~300°C</td><td>20~400°C</td><td>20~500°C</td><td>20~600°C</td><td>20~700°C</td><td>20~750°C</td></tr><tr><td>ω/10-9C-1</td><td>10.03</td><td>11.66</td><td>11.82</td><td>12.05</td><td>12.66</td><td>13.54</td><td>11.74</td><td>15.06</td></tr></table>

图片摘要：该图主要展示 2 2[2]。
![](images/35d5f621f7c39426458948ace7f410cf0d6c82f8d4f25ca4b2d9c24b642fa682.jpg)  
图2-1 6JYG-C18高温应变电阻合金丝电阻相对变量与温度的关系（1）

图片摘要：该图主要展示 2 1 6JYG C18高温应变电阻合金丝电阻相对变量与温度的关系（1）。
![](images/0cc50972093054aefe7e734f73c590dc95ff0ec781c69a71d81d8362e26b05d2.jpg)  
图2-26JYG-C19高温应变电阻合金丝电阻相对变量与温度的关系[]

图片摘要：该图主要展示 2 26JYG C19高温应变电阻合金丝电阻相对变量与温度的关系[]。
![](images/8d908a48d954236c8309f85acb9a0941b6f11ded1653e2afbd3ea23dfd21f667.jpg)  
图2-36JYG-C21高温应变电阻合金丝电阻相对变量与温度的关系

图片摘要：该图主要展示 2 36JYG C21高温应变电阻合金丝电阻相对变量与温度的关系。
![](images/c2155b92e65acff3f8e5a0789897df60579998d853a5bb3131cbed7f447c900a.jpg)  
I一第一次热循环；Ⅱ一第二次热循环；Ⅲ一第三次热循环；IV一第四次热循环  
图2-46JYG-C32高温应变电阻相对变量与温度的关系[1]

图片摘要：该图主要展示 2 46JYG C32高温应变电阻相对变量与温度的关系[1]。
![](images/9f651dbebb92f8af960445114c2529613db96bbc7ad1c0532d61d087f66a19d3.jpg)  
直径 $d = 0.03\mathrm{mm}$ 丝，光亮热处理试样，加热时间约 $5\mathrm{min}$ 。  
一第一次热循环；一第二次热循环

图2-56JYG-C34高温应变电阻合金丝电阻相对变量与温度的关系[1]  
图片摘要：该图主要展示 2 56JYG C34高温应变电阻合金丝电阻相对变量与温度的关系[1]。
![](images/c75f5d8578ba946647bfa49422925aad0d4c89cc45e6c1ff34808513d2398a8f.jpg)  
直径 $d = 0.03\mathrm{mm}$ 丝，750C氢气连续处理，再经600C4h

真空稳定化试样。升温速度 $10\mathrm{C / min}$

图2-7 4YC4合金热输出曲线  
图2-6 4YC3合金热输出曲线  
图片摘要：该图主要展示 2 6 4YC3合金热输出曲线。
![](images/787b92f2db0cb7f4007001937e7ff7840c7547dc9ef6699bd9c06b263c48fdc3.jpg)  
直径 $d = 0.03\mathrm{mm}$ 丝，经 $600^{\circ}C$ 稳定化处理试样。各条曲线标号为不同合金成分的炉号，193炉为4YC4合金

以应变形式表示的6JYG-C18,6JYG-C32,6JYG-C34合金热输出在700C分散标准误差、700C～室温间不重复最大值见表2-3。以电阻相对变量形式表示的4YC3、4YC4合金的不重复值见表2-4。

表2-3.1.5-7  

<table><tr><td>性能</td><td>6JYG-C18</td><td>6JYG-C32</td><td>6JYG-C34</td></tr><tr><td>热输出在700℃分散标准误差·με</td><td>优于+100</td><td>优于+160</td><td>优于±100</td></tr><tr><td>热输出在700℃~室温间不重复最大值·με</td><td>&lt;100</td><td>&lt;50</td><td></td></tr><tr><td>热输出在700℃平均零点漂移/(με·h)</td><td>&lt;60</td><td>26</td><td>52↓</td></tr></table>

注：所有数据在制成应变计上测得。  
(1) 为在6JYG-C21与6JYG-C34两种丝制成的应设计上测得的数据。

表2-42.5-7  

<table><tr><td>性能</td><td>4YC3</td><td>4YC4</td></tr><tr><td>二、三热循环平均热输出差值/(μΩ/Ω)·(°)</td><td>-89 (550 °C)</td><td>-</td></tr><tr><td>二、三热循环不重复最大值/(μΩ/Ω)</td><td>-</td><td>&lt;100 (750 °C)</td></tr><tr><td>热输出点的平均零点漂移/(μΩ/Ω)/h)</td><td>31 (550 °C)</td><td>&lt;100 (750 °C)</td></tr></table>

注：电阻相对变量与应变量符合 $\frac{\Delta R}{R} = K \cdot \frac{\Delta I}{L}$ 关系。  
2.3.2.3 零点漂移 热输出在最高测温点的零点漂移6JYG型合金见表2-3，4YC型合金见表2-1。  
2.3.3 对铜热电动势率 见表2-1。  
2.4 磁性能 有磁性。

# 3 力学性能

# 3.1 技术标准规定的性能

# 3.2 室温及各种温度下的力学性能

# 3.2.1 拉伸性能 合金的抗拉强度及断后伸长率见表3-1。

# 3.3 持久和蠕变性能

# 3.4 疲劳性能

# 3.5 弹性性能

# 3.5.1 应变灵敏系数 见表3-1。 $K$ 值分散度变差系数、 $K$ 值在测温点的下降率见表3-1。

表3-1  

<table><tr><td>合金牌号</td><td>σb/MPa</td><td>δ/%</td><td>K</td><td>K值分散度变差系数/%</td><td>K值在测温点下降率/%</td></tr><tr><td>6JYG-C18</td><td>833</td><td>7</td><td>2.50</td><td>2.3(600)</td><td>21(700)</td></tr><tr><td>6JYG-C19</td><td>833</td><td>7</td><td>2.50</td><td>-</td><td>-</td></tr><tr><td>6JYG-C21</td><td>931</td><td>8</td><td>2.45</td><td>-</td><td>-</td></tr><tr><td>6JYG-C32</td><td>882</td><td>9</td><td>2.67</td><td>-</td><td>18(500℃)</td></tr><tr><td>6JYG-C34</td><td>784</td><td>9</td><td>2.75</td><td>±1.71(700℃)</td><td>24(700℃)</td></tr><tr><td>4YC3</td><td>798</td><td>16.6</td><td>2.0~3.8</td><td>-</td><td>18~20(550℃)</td></tr><tr><td>4YC4</td><td>872</td><td>13</td><td>&gt;</td><td>-</td><td>&lt;25(750℃)</td></tr></table>

① 由6JYG-C21与6JYG-C34两种丝材制成的应变计测得数据。

# 4 组织结构

4.1 相变温度  
4.2 时间-温度-组织转变曲线  
4.3 合金组织结构 铁素体组织。

# 5 工艺性能与要求

5.1 成形性能  
5.2 焊接性能 制作应变片一般采用点焊，合金进行钎焊时要加促焊剂。

# 参考文献

1天津冶金材料研究所，研究、生产数据：精阻04-85,86.1986  
2 重庆仪表材料研究所，研究、生产数据：精阻05-85,86.1986  
3 B. MoIOTHIOB. HpeuHsHOHbIe Cua (CupaBOHHK). HdaTeCtbo MeTALyprHa. 1983   
4 白全智. 高中廉金属应变电阻分金现状. 仪表材料, 1978(6): 17~28  
5天津冶金局材料研究所，关于高温应变电阻丝的选材问题，仪表材料，1975(3)：23～30  
6 重庆仪表材料研究所. YC-35 高温应变电阻合金. 仪表材料, 1977(5~6): 1~6  
7 重庆仪表材料研究所. 企业标准汇编 (二). 1998.47~49,81~84  
8 功能材料及其应用手册编写组. 功能材料及其应用手册. 北京: 机械工业出版社, 1991: 181~187

编写 白全智

审校 张平 赵新清

# 铂-钨系贵金属高温应变电阻合金

# 1 概述

该系合金是以贵金属铂为基的材料。高温抗氧化性好，电阻-温度关系在 $0\sim 700^{\circ}\mathrm{C}$ 和 $0\sim 800^{\circ}\mathrm{C}$ 范围内直线性好、应变灵敏系数大，力学性能高，但材料价格昂贵，电阻温度系数较大。加入铼等元素可降低电阻温度系数，提高电阻率，改善材料性能。该系合金主要用作 $700^{\circ}\mathrm{C},800^{\circ}\mathrm{C}$ 和 $1000^{\circ}\mathrm{C}$ 的高温应变计敏感栅，也用作动、静态单丝式和半桥式高温应变计。铂-钨合金还可做电位器元件，具有高耐磨性、低电噪音等特点。

近年来，我国已研制出在铁-钨-铬中加入镍、铬等性能更好的高温应变电阻合金[1]。

1.1 材料牌号 见表1-1。

1.2 相近牌号 见表1-1。  
1.3 材料的技术标准 见表1-1。  
1.4 化学成分 见表1-1。  
1.5 热处理制度 合金丝从高温（约 $1000^{\circ}C$ ）水淬后，在使用温度上限进行较长时间（几十小时）

的氢气保护退火。

%

表11-2  

<table><tr><td>材料牌号</td><td>相近牌号</td><td>W</td><td>Re</td><td>Pt</td><td>材料技术标准</td></tr><tr><td>PtW8</td><td rowspan="5">PtPdMo45-10(中国)</td><td>8.0</td><td>余量</td><td rowspan="2" colspan="2">YS/T 206-1994《电阻应变铂钨合金丝》</td></tr><tr><td>PtW8.5</td><td>8.5±0.2</td><td>余量</td></tr><tr><td>PtW9.5</td><td>8.5±0.2</td><td>余量</td><td rowspan="3" colspan="2">昆明贵金属研究所, Q/C12-1975《电阻应变用铂钨和铂钨铼合金》</td></tr><tr><td>PtWRe7.5-5.5</td><td>7.5</td><td>5.5</td></tr><tr><td>PtWRe8.6</td><td>8</td><td>6</td></tr></table>

1.6 品种规格与供应状态 微细丝以硬态供应，尺寸规格见表1-2。

mm

表12.3  

<table><tr><td>d</td><td>直径允许偏差</td><td>丝材椭圆度</td></tr><tr><td>0.03</td><td>±0.001</td><td>±0.001</td></tr><tr><td>0.025</td><td>±0.001</td><td>±0.001</td></tr><tr><td>0.0085</td><td>±0.0005</td><td>±0.0005</td></tr></table>

1.7 熔炼与铸造工艺 铂钨合金可用粉末冶金方法制造，富铂合金也可用高频炉氩气保护熔炼方法制造。  
1.8 应用概况与特殊要求 该合金用于航空发动机耐热零件的高温应力测量，性能良好。合金丝亦作张丝压力传感器、加速度传感器、换能器中的传感元件及电位器绕组等，性能稳定，精度满足要求。

# 2 物理及化学性能

# 2.1 热性能

2.1.1 熔化温度范围 略高于 $1800\mathrm{C}^{*}$   
2.1.2 线膨胀系数 PtW8 合金线膨胀系数 $\alpha_{1}(0 \sim 900^{\circ} \mathrm{C}) = (8.3 \sim 9.28) \times 10^{-6} \mathrm{C}^{-[2]}$ ，其相对伸长与温度关系见图 2-1。PtW8.5 合金相对伸长与温度关系见图 2-2。  
2.2 密度 随钨含量增加，铂钨合金的密度减小。PtW8.5合金密度为 $21.47\mathrm{g/cm}^{4.2}$

# 2.3 电性能

2.3.1 电阻率 见表2-1。  
2.3.2 电阻温度系数 见表2-1。

图片摘要：该图主要展示 2 1 PtW8合金的相对伸长与温度的关系。
![](images/9a6ba06d8fa881b1ec330797998eac9a90772410bc30db2368dd81208f593026.jpg)  
图2-1 PtW8合金的相对伸长与温度的关系

图片摘要：该图主要展示 2 1 PtW8合金的相对伸长与温度的关系。
![](images/60b5e6bde63dee4187fef57cbd655adc6abf14bc2a5e9464fa79ebb9da41fbd4.jpg)  
$1 - \Delta R / R$ 电阻变化曲线； $2 - \Delta L / L$ 相对伸长曲线；3一K应变灵敏系数曲线  
图2-2 PtW8.5合金相对伸长、电阻和应变灵敏系数与温度的关系[4]

表2-1  

<table><tr><td rowspan="2">合金牌号</td><td rowspan="2">ρ/(μΩ·m)</td><td colspan="2">电阻温度系数</td><td rowspan="2">电阻-温度
直线性</td><td rowspan="2">700零点漂移/(με/h)</td></tr><tr><td>αR/10-6</td><td>θ/°C</td></tr><tr><td>PtW8</td><td>0.65</td><td>230</td><td>0~800</td><td>0~700℃
直线性好</td><td>--</td></tr><tr><td>PtW8.5</td><td>0.67</td><td>210</td><td>0~800</td><td>0~700℃
直线性好</td><td>110</td></tr><tr><td>PtW9.5</td><td>0.76</td><td>130</td><td>0~1000</td><td>0~700℃
直线性好</td><td>85</td></tr><tr><td>PtWRe7.5-5.5</td><td>0.84</td><td>88</td><td>0~800</td><td>0~800℃
直线性好</td><td>1400</td></tr><tr><td>PtWRe8-6</td><td>0.84</td><td>82</td><td>0~800</td><td>0~800℃
直线性好</td><td>-</td></tr></table>

2.3.3 电阻-温度关系及热输出曲线 铂钨、铂-钨-铼合金电阻-温度关系在一定范围内呈线性，见表2-1及图2-3。冷应变丝电阻率随退火温度升高而上升。成品丝稳定化处理后，电阻率稳定，见图2-4。  
2.3.4 等温退火时间对电阻率的影响见图2-5。  
2.3.5 在大气中进行热循环时，电阻-温度关系保持直线不变，但斜率逐次增加，见图2-6。  
2.3.6 零点漂移 合金在 $700\mathrm{C}$ 的零点漂移见表2-1。

图片摘要：该图主要展示 2 3铂钨和铂 钨 镍合金不同温度的电阻相对变化[3]。
![](images/6d8aa32012237481cb2bb86db12b7b76e6c522bf44ed382ec6d001339f06c47b.jpg)  
1—PtW8;2 PtW8.5:3 PtW9.5;4—PtWRe7.5-5.5;5—PtWRe8-6

图片摘要：该图主要展示 2 3铂钨和铂 钨 镍合金不同温度的电阻相对变化[3]。
![](images/e28d679ed20a40cf490f99f189e56fad55152b6d20bc09bf96b6aaaad6e75cba.jpg)  
图2-3铂钨和铂-钨-镍合金不同温度的电阻相对变化[3]  
1—稳定态；2—硬态   
图2-4 PtW8.5合金退火温度对电阻率的影响

图片摘要：该图主要展示 2 4 PtW8.5合金退火温度对电阻率的影响。
![](images/16578aaf2dda75e8c54aa64912f479a370c86af3304b7429005163f3d5ee7397.jpg)  
图2-5 PtW8.5合金等温退火时间对电阻率的影响[4]

图2-6 PtWRe8-6合金热循环电阻-温度关系曲线  
图片摘要：该图主要展示 2 6 PtWRe8 6合金热循环电阻 温度关系曲线。
![](images/daab50ecedcc3b28ea0e0563e0bd5d084bebef6da25e2246956a44ab9ca8a8ff.jpg)  
1 第一次热循环， $a = 17\times 10^{\circ}C^{-1}$ ：I-第二次热循环.  
$a = 125 \times 10^{-6}$ ；第三次热循环， $\alpha - 136 \times 10^{-6}C^{-1}$

# 2.3.7 对铜热电动势率 见表2-2.

表2-23-6  

<table><tr><td>合金牌号</td><td>PtW8</td><td>PtW8.5</td><td>PtW9.5</td><td>PtWRe7.5-5.5</td><td>PtWRe8-6</td></tr><tr><td>对铜热电动势率\( E_{\mathrm {t}} \left(0\sim 1200(\right) /\left(\mu \mathrm {V}/\left(\right)\right) \)</td><td>6.1</td><td>.4</td><td>6.5</td><td>3.6</td><td>3.9</td></tr></table>

# 2.4 磁性能

# 2.5 化学性能

2.5.1 抗氧化性能 铂-钨合金在 1000（静止空气中的氧化速度见图 2-7。PtW9.51000C，30h 后的氧化速度为 $0.0015\mathrm{g} / (\mathrm{m}^2 \cdot \mathrm{h})^{41}$ 。稳定化处理的 PtW8 $d = 0.03\mathrm{mm}$ 细丝在大气中氧化时间对电阻的影响见图 2-8。

图片摘要：该图主要展示 2 7 铂 钨合金的氧化速度[3]。
![](images/42fb865ad34966ceef6f75752132d5379522a2e26fa288dd4b2037bb3539a70d.jpg)  
图2-7 铂-钨合金的氧化速度[3]

图片摘要：该图主要展示 2 7 铂 钨合金的氧化速度[3]。
![](images/6ca0fa7c1e56887505c90f646c9fd90d674bc96604ab1741c5c4ef124f020caa.jpg)  
图2-8 氧化时间对电阻的影响[4]

# 3 力学性能

# 3.1 技术标准规定的性能

# 3.2 室温及各种温度下的性能

3.2.1 拉伸性能 抗拉强度见表3-1。应变率及尺寸因素对合金抗拉强度的影响见图3-1

表3-12.3-6  

<table><tr><td>合金牌号</td><td>PtW8</td><td>PtW8.5</td><td>PtW9.5</td><td>PtWRe7.5-5.5</td><td>PtWRe8-16</td></tr><tr><td>σb/MPa</td><td>882</td><td>988</td><td>1196</td><td>1392</td><td>143</td></tr></table>

# 3.3 持久和蠕变性能

# 3.4 疲劳性能

图片摘要：该图主要展示 3 12.3 6。
![](images/371d864659f05bf24e7d537177126a6441c1ece0de69d2cd596643c23182010e.jpg)  
图3-1加工和尺寸因素对抗拉强度的影响[4]

# 3.5 弹性性能

# 3.5.1 弹性模量 见表32

3.5.2 应变灵敏系数 见表3-2、 $K$ 值随温度升高会下降较大。

表3-2  

<table><tr><td>合金牌号</td><td>PtW8</td><td>PtW~.5</td><td>PtW9.5</td><td>PtWRe7.5-3.5</td><td>PtWRe8-6</td></tr><tr><td>E/GPa</td><td>-</td><td>159.7</td><td>166.6</td><td>-</td><td>-</td></tr><tr><td>K</td><td>4.2</td><td>4.</td><td>3.7</td><td>3.3</td><td>2.8</td></tr></table>

# 4 组织结构

# 4.1 相变温度

# 4.2 时间-温度-组织转变曲线

4.3 合金组织结构 铂-钨系应变电阻合金是单相固溶体。与一般固溶体不同，铂-钨合金经再结晶或稳定化处理后出现热电反常效应。一般认为是 $K$ 状态的形成（原子的局部聚集），而使固溶体的电阻增大，电阻温度系数减小。

# 参考文献

1. 北京航空学院测试技术研究室. $800^{\circ}C$ 高温应变片的研究资料总结. 1982  
2 昆明贵金属研究所，研究、生产数据：精阻06-85,86.1986  
3 贵金属加工手册编写组编. 贵金属材料加工手册. 北京: 冶金工业出版社, 1978.138~142  
4 何华春、铂钨电阻应变合金的研究、贵金属，1984(5)  
5天津冶金局材料研究所，关于高温应变电阻丝的选材问题，仪表材料，1975(3)  
6 上海电气科学研究所主编. 机工程手册(试用本). 北京: 机械工业出版社, 1978, 13~14  
7 何华春. 对 PtW 和 PtWRcNi 合金反常热电性的探讨. 金属学报, 1981, 17

编写 白全智

审校 张平 赵新清

# 高电阻电热合金

# 1 概述

高电阻电热合金系指镍基(镍-铬)、铁基(铁-铬-铝)一类合金，是应用最广的电热材料之一。该类合金一般都具有高的电阻率、好的抗氧化性、较高的高温强度和良好的冷成形性能等特点。主要用于制作在 $950\sim 1400^{\circ}\mathrm{C}$ 温度范围内工作的各类电加热几件及一般工业电阻元件。镍基合金与铁基合金比较，前者高温冷却后无脆性、高温强度高、易于加工和焊接，后者具有更高的电阻率、良好的高温抗氧化性，价格较便宜，但高温使用后脆性较大。

1.1 材料牌号 见表1-1。  
1.2 相近牌号 见表1-1。  
1.3 材料的技术标准 GB/T 1234--1995《高电阻电热合金》。  
1.4 化学成分 见表1-1。  
1.5 热处理制度 镍-铬及铁-铬-铝合金的软化热处理分别为 $950 \sim 1100^{\circ} \mathrm{C}$ 和 $750 \sim 800^{\circ} \mathrm{C}$ 退火，快速冷却。  
1.6 品种规格与供应状况 合金冷拉丝材、冷轧带材、热轧铁-铬-铝带材及盘条以软态供应。冷拉丝材、热轧棒材和盘条的直径及允许偏差见表1-2。冷轧带材和热轧带材的厚度与宽度及允许偏差见表1-3，表1-4。  
1.7 熔炼与铸造工艺 非真空感应炉熔炼后电渣炉重熔。

0%

表1-1[4.2]  

<table><tr><td rowspan="2">合金牌号</td><td rowspan="2">相近牌号</td><td>C</td><td>P</td><td>S</td><td>Mn</td><td rowspan="2">Si</td></tr><tr><td colspan="4">≤</td></tr><tr><td>Cr15Ni60</td><td>NiKROTHAL80(瑞典)</td><td>0.08</td><td>0.020</td><td>0.015</td><td>0.60</td><td>0.75~1.60</td></tr><tr><td>Cr20Ni80</td><td>NiKROTHAL70(瑞典)</td><td>0.08</td><td>0.020</td><td>0.015</td><td>0.60</td><td>0.75~1.60</td></tr><tr><td>Cr30Ni70</td><td>NiKROTHAL60(瑞典)</td><td>0.08</td><td>0.020</td><td>0.015</td><td>0.60</td><td>0.75~1.60</td></tr><tr><td>1Cr13Al4</td><td>NiKROTHAL40(瑞典)</td><td>0.08</td><td>0.020</td><td>0.015</td><td>1.00</td><td>1.00~3.00</td></tr><tr><td>0Cr13Al6Mo2</td><td>NiCr3020(德国)</td><td>0.08</td><td>0.020</td><td>0.015</td><td>1.00</td><td>1.00~2.00</td></tr><tr><td>1Cr13Al4</td><td>X13IO4(俄罗斯)</td><td>0.12</td><td>0.025</td><td>0.025</td><td>0.70</td><td>≤1.00</td></tr><tr><td>0Cr25Al5</td><td>CrAl255(德国)</td><td>0.06</td><td>0.025</td><td>0.025</td><td>0.70</td><td>≤0.60</td></tr><tr><td>0Cr23Al5</td><td>X23IO5(俄罗斯)</td><td>0.06</td><td>0.025</td><td>0.025</td><td>0.70</td><td>≤0.60</td></tr><tr><td>0Cr21Al6</td><td></td><td>0.06</td><td>0.025</td><td>0.025</td><td>0.70</td><td>≤1.00</td></tr><tr><td>1Cr20Al3</td><td>FCH2(日本)</td><td>0.10</td><td>0.025</td><td>0.025</td><td>0.70</td><td>≤1.00</td></tr><tr><td>0Cr21Al6Nb</td><td>-</td><td>0.05</td><td>0.025</td><td>0.025</td><td>0.70</td><td>≤0.60</td></tr><tr><td>0Cr27Al7Mo2</td><td></td><td>0.05</td><td>0.025</td><td>0.025</td><td>0.20</td><td>≤0.40</td></tr></table>

%

续表1   

<table><tr><td>合金牌号</td><td>相近牌号</td><td>Cr</td><td>Ni</td><td>Al</td><td>Fe</td><td>其他</td></tr><tr><td>Cr15Ni60</td><td>NiKROTHAL80(瑞典)</td><td>20.~23.0</td><td>余量</td><td>≤0.50</td><td>≤1.0</td><td>-</td></tr><tr><td>Cr20Ni80</td><td>NiKROTHAL70(瑞典)</td><td>28.~31.0</td><td>余量</td><td>≤0.50</td><td>≤1.0</td><td>-</td></tr><tr><td>Cr30Ni70</td><td>NiKROTHAL60(瑞典)</td><td>15.~18.0</td><td>55.0~61.0</td><td>≤0.50</td><td>余量</td><td>-</td></tr><tr><td>1Cr13Al4</td><td>NiKROTHAL40(瑞典)</td><td>18.~21.0</td><td>34.0~37.0</td><td></td><td>余量</td><td>-</td></tr><tr><td>0Cr13Al6Mo2</td><td>NiCr3020(德国)</td><td>18.~21.0</td><td>30.0~34.0</td><td>-</td><td>余量</td><td>-</td></tr><tr><td>1Cr13Al4</td><td>\13K04(俄罗斯)</td><td>12.~15.0</td><td>≤0.60</td><td>4.0~6.0</td><td>余量</td><td>-</td></tr><tr><td>0Cr25Al5</td><td>CrAl255(德国)</td><td>23.~26.0</td><td>≤0.60</td><td>4.5~6.5</td><td>余量</td><td>-</td></tr><tr><td>0Cr23Al5</td><td>\23K05(俄罗斯)</td><td>20.~23.5</td><td>≤0.60</td><td>4.2~5.3</td><td>余量</td><td>-</td></tr><tr><td>0Cr21Al6</td><td></td><td>19.~22.0</td><td>≤0.60</td><td>5.0~7.0</td><td>余量</td><td>-</td></tr><tr><td>1Cr20Al3</td><td>FCH2(日本)</td><td>18.~21.0</td><td>≤0.60</td><td>3.0~4.2</td><td>余量</td><td>-</td></tr><tr><td>0Cr21Al6Nb</td><td></td><td>21.~23.0</td><td>≤0.60</td><td>5.0~7.0</td><td>余量</td><td>Nb加入量0.5</td></tr><tr><td>0Cr27Al7Mo2</td><td>-</td><td>26.~27.8</td><td>≤0.60</td><td>6.0~7.0</td><td>余量</td><td>Mo加入量1.8~2.2</td></tr></table>

1.8 应用概况与特殊要求 镍铬合金和 $\mathrm{ICr13Al4}$ 、 $\mathrm{0CrAl5}$ 铁铬铝合金均为通用的典型电热合金材料。 $\mathrm{0Cr21Al6Nb}$ 和 $\mathrm{0Cr27Al7Mo2}$ 合金是我国研制的电热合金，经多年生产，工艺稳定，性能指标均能满足应用要求。广泛用于制作工作温度为 $950 \sim 1400^{\circ} \mathrm{C}$ 的各类电加热元件。

使用时应考虑到实际炉温比电热元件表的温度稍低，降低值与表面负荷大小及加热设备结构有关。

表1-2

mm

表1-3  

<table><tr><td>类别</td><td>直径</td><td>允许偏差</td><td>类别</td><td>直径</td><td>允许偏差</td></tr><tr><td rowspan="6">冷拉丝材</td><td>0.030~0.050</td><td>±0.015</td><td rowspan="3">冷拉丝材</td><td>&gt;3.00~6.00</td><td>±0.04</td></tr><tr><td>&gt;0.050~0.100</td><td>±0.017</td><td>&gt;6.00~8.00</td><td>±0.05</td></tr><tr><td>&gt;0.100~0.300</td><td>±0.010</td><td></td><td></td></tr><tr><td>&gt;0.300~0.500</td><td>±0.015</td><td rowspan="3">热轧盘条热轧棒材</td><td>8.00~12.0</td><td>±0.4</td></tr><tr><td>&gt;0.50~1.00</td><td>±0.012</td><td>&gt;12.0~20.0</td><td>±0.5</td></tr><tr><td>&gt;1.00~3.00</td><td>±0.013</td><td>&gt;20.0~30.0</td><td>+0.6</td></tr></table>

mm

表1-4  

<table><tr><td>类别</td><td>厚度</td><td>允许偏差</td><td>类别</td><td>厚度</td><td>允许偏差</td></tr><tr><td rowspan="5">冷扎带材</td><td>0.050~0.100</td><td>±0.00</td><td rowspan="2">冷扎带材</td><td>&gt;1.80~2.50</td><td>±0.05</td></tr><tr><td>&gt;0.100~0.200</td><td>±0.05</td><td>&gt;2.50~3.50</td><td>±0.06</td></tr><tr><td>&gt;0.20~0.50</td><td>±0.2</td><td rowspan="3">热轧带材</td><td>2.50~5.0</td><td>±0.25</td></tr><tr><td>&gt;0.50~1.00</td><td>±0.03</td><td>&gt;5.0~7.0</td><td>±0.30</td></tr><tr><td>&gt;1.00~1.80</td><td>±0.14</td><td></td><td></td></tr></table>

mm

<table><tr><td rowspan="2">种类</td><td rowspan="2">宽度</td><td colspan="2">允许偏差</td><td rowspan="2">种类</td><td rowspan="2">宽度</td><td colspan="2">允许偏差</td></tr><tr><td>切边</td><td>不切边</td><td>切边</td><td>不切边</td></tr><tr><td rowspan="5">冷轧带材</td><td>5.0~10.0</td><td rowspan="3">±0.2</td><td>0.6</td><td rowspan="3">冷轧带材</td><td>&gt;90.0~120.0</td><td rowspan="3">±0.5</td><td>±1.5</td></tr><tr><td>&gt;10.0~20.0</td><td>0.8</td><td rowspan="2">&gt;120.0~250.0</td><td rowspan="2">±1.8</td></tr><tr><td>&gt;20.0~30.0</td><td>1.0</td></tr><tr><td>&gt;30.0~50.0</td><td rowspan="2">-0.3</td><td>1.2</td><td rowspan="2">热轧带材</td><td>15.0~60.0</td><td rowspan="2">---</td><td>±1.5</td></tr><tr><td>&gt;50.0~90.0</td><td>1.0</td><td>&gt;60.0~250.0</td><td>-2.5</td></tr></table>

1.8.1 合金的主要特性及用途 见表1！  
1.8.2 合金在各种气氛中的耐腐蚀性及最高使用温度 见表16。

# 1.8.3 对炉内气氛侵蚀的防护措施

（1）将处理的工件放入耐热钢密封罐内，使电热元件与气氛隔离。  
（2）将电热元件装在耐热钢辐射管中，使之与炉内气氛隔开。  
（3）使用前，在空气中将电热元件升温至低于最高使用温度 $100\sim 200^{\circ}C$ 的温度进行氧化处理 $7\sim$ 10h，使元件表面形成致密的氧化膜保护层。以后还应定期重复上述操作，进行再氧化处理。  
（4）渗碳气氛处理宜采用铁铬-铝带材，还可在带材表面涂以抗渗碳涂料，以低电压大电流方式供电，并定期把积碳于空气中烧除。

1.8.4 其他防蚀措施 为防止耐火材料对电热元件的侵蚀，采用三氧化二铝质量分数在 $48\%$ 以上，三氧化二铁小于 $1.5\%$ 高铝耐火砖，且表面不得有溶洞与铁斑。电热元件不能埋设在石棉粉中，也应避免与矿渣、水玻璃、蛭石粉，以及锡、锌、锰、铜等金属直接接触。

表15  

<table><tr><td rowspan="2">材料牌号</td><td colspan="2">元件工作温度/℃</td><td rowspan="2">合金特点</td><td rowspan="2">主要用途</td></tr><tr><td>推荐</td><td>最高</td></tr><tr><td>Cr15Ni60</td><td>900~950</td><td>1100</td><td>电阻率较高,耐热性一般,高温强度较高。易冷加工成形,焊接性好。高温冷却后无脆性</td><td>工业电阻炉、电热器具、热电器发热元件,亦可制作变阻器,起动、制动、电阻等一般工业电阻元件</td></tr><tr><td>Cr20Ni80</td><td>1000~1050</td><td>1200</td><td>电阻率较高,耐热性好,高温强度高。易于冷加工成形焊接性好。高温冷却后无脆性</td><td>工业电阻炉,电热器具及特殊仪器用发热元件,亦适用于一般大功率工业电阻元件</td></tr><tr><td>Cr30Ni70</td><td>1050~1100</td><td>1250</td><td>电阻率、耐热性及高温强度略高于Cr20Ni80合金。易于冷加工成形,焊接性好、高温冷却后无脆性</td><td>工业电阻炉及特殊仪器用发热元件</td></tr><tr><td>1Cr13Al4</td><td>900~950</td><td>1100</td><td>电阻率较高,比重小,高温强度低,冷加工成形性较好,高温冷却后有脆性</td><td>特别适于作电动机起动、制动、调速等一般电阻元件,也作低温电阻炉发热元件</td></tr><tr><td>0Cr21Al60Cr25Al5</td><td>1050~1200</td><td>1250</td><td>电阻率高,耐热性好,高温强度优于1Cr13Al4合金。高温冷却后有脆性</td><td>工业电阻炉,民用电热器具发热元件</td></tr><tr><td>0Cr21Al6Nb</td><td>1200~1300</td><td>1350</td><td>电阻率高,耐热性很好,高温强度不及0Cr27Al7Mo2,高冷却后有脆性</td><td rowspan="2">1200℃以上高温电阻炉及高温扩散炉发热元件</td></tr><tr><td>0Cr27Al7Mo2</td><td>1200~1300</td><td>1400</td><td>电阻率高,耐热性很好,高温强度较低,需高温加工成形。高温冷却后有脆性</td></tr></table>

表1-6  

<table><tr><td rowspan="2" colspan="2">合金牌号</td><td colspan="9">最高使用温度/℃</td></tr><tr><td>空气</td><td>氢</td><td>分散氨</td><td>燃烧氨</td><td>氮</td><td>含硫氧化气氛</td><td>吸热式气体</td><td>防热式气体</td><td>真空(0.133Pa以下)</td></tr><tr><td rowspan="3">铁铬铝合金</td><td>0Cr21Al6</td><td rowspan="2">1250</td><td rowspan="2">1250</td><td rowspan="2">1150</td><td rowspan="2">1000</td><td rowspan="2">950</td><td rowspan="2">1050</td><td rowspan="2">1100</td><td rowspan="2">1150</td><td rowspan="2">1100</td></tr><tr><td>0Cr25Al5</td></tr><tr><td>0Cr27Al7Mo2</td><td>1400</td><td>1350</td><td>1250</td><td>1000</td><td>950</td><td>1150</td><td>1200</td><td>1250</td><td>1150</td></tr><tr><td>镍铬合金</td><td>Cr20Ni80</td><td>1150</td><td>1150</td><td>1100</td><td>1100</td><td>1100</td><td>不适宜</td><td>950</td><td>1050</td><td>1100</td></tr></table>

# 2 物理及化学性能

# 2.1 热性能

# 2.3 电性能

2.1.1 熔化温度范围 熔点见表2-1，  
2.1.2 热导率 导热系数见表2-1。  
2.1.3 比热容 见表2-1。  
2.1.4 线膨胀系数 平均线膨胀系数见表2-1。  
2.2 密度 密度见表2-1。  
2.3.1 电阻率 软态丝材、带材的室温电阻率分别见表2-2、表2-3。  
2.3.2 每米电阻值 直径小于 $1.00\mathrm{mm}$ 的软态丝材的每米电阻值及其允许偏差见表2-4。  
2.3.3 不同温度下的电阻修正系数 $R_{\mathrm{t}} / R_{\mathrm{z}}$ 见表2-5。  
2.4 磁性能 见表2-1。

表2-1  

<table><tr><td>合金牌号</td><td>元件最高使用温度/℃</td><td>熔点/℃</td><td>ρ/(g/cm2)</td><td>ρ(20℃)/(μF·m)</td><td>i/(J/(g·℃))</td><td>导热系数/(kJ/(m·h·℃))</td><td>α1(20~100℃)/10-6℃-1</td><td>组织</td><td>磁性</td></tr><tr><td>Cr20Ni80</td><td>1200</td><td>1400</td><td>8.40</td><td>.09</td><td>0.440</td><td>60.3</td><td>18.0</td><td>奥氏体</td><td>非磁性</td></tr><tr><td>Cr30Ni70</td><td>1250</td><td>1380</td><td>8.10</td><td>.18</td><td>0.461</td><td>45.2</td><td>17.0</td><td>奥氏体</td><td>非磁性</td></tr><tr><td>Cr15Ni60</td><td>1150</td><td>1390</td><td>8.20</td><td>.12</td><td>0.494</td><td>45.2</td><td>17.0</td><td>奥氏体</td><td>非磁性</td></tr><tr><td>Cr20Ni35</td><td>1100</td><td>1390</td><td>7.90</td><td>.04</td><td>0.500</td><td>43.8</td><td>19.0</td><td>奥氏体</td><td>弱磁性</td></tr><tr><td>Cr20Ni30</td><td>1100</td><td>1390</td><td>7.90</td><td>.04</td><td>0.500</td><td>43.8</td><td>19.0</td><td>奥氏体</td><td>弱磁性</td></tr><tr><td>1Cr13Al4</td><td>950</td><td>1450</td><td>7.40</td><td>.25</td><td>0.490</td><td>52.7</td><td>15.4</td><td>铁素体</td><td>磁性</td></tr><tr><td>0Cr25Al5</td><td>1250</td><td>1500</td><td>7.10</td><td>.42</td><td>0.494</td><td>46.1</td><td>16.0</td><td>铁素体</td><td>磁性</td></tr><tr><td>0Cr23Al5</td><td>1250</td><td>1500</td><td>7.25</td><td>.35</td><td>0.460</td><td>60.2</td><td>15.0</td><td>铁素体</td><td>磁性</td></tr><tr><td>0Cr21Al6</td><td>1250</td><td>1500</td><td>7.06</td><td>.42</td><td>0.520</td><td>63.2</td><td>14.7</td><td>铁素体</td><td>磁性</td></tr><tr><td>1Cr20Al30Cr2</td><td>1100</td><td>1500</td><td>7.35</td><td>.23</td><td>0.490</td><td>46.9</td><td>13.5</td><td>铁素体</td><td>磁性</td></tr><tr><td>1Al6Nb</td><td>1350</td><td>1510</td><td>7.10</td><td>.45</td><td>0.494</td><td>46.1</td><td>16.0</td><td>铁素体</td><td>磁性</td></tr><tr><td>0Cr27Al7Mo2</td><td>1400</td><td>1520</td><td>7.10</td><td>.53</td><td>0.494</td><td>45.2</td><td>16.0</td><td>铁素体</td><td>磁性</td></tr></table>

表2-2  

<table><tr><td>合金牌号</td><td>d/mm</td><td>p(20C)/(μΩ·m)</td></tr><tr><td rowspan="3">Cr20Ni80</td><td>&lt;0.50</td><td>1.09±0.05</td></tr><tr><td>1.50~3.00</td><td>1.13±0.05</td></tr><tr><td>&gt;3.00</td><td>1.14±0.05</td></tr><tr><td rowspan="2">Cr30Ni70</td><td>&lt;0.50</td><td>1.18±0.05</td></tr><tr><td>≥0.50</td><td>1.20±0.05</td></tr><tr><td rowspan="2">Cr15Ni60</td><td>&lt;0.50</td><td>0.12±0.05</td></tr><tr><td>≥0.50</td><td>1.15±0.05</td></tr></table>

续表2-2   
注：考核每米电阻值的丝材，其室温电阻率不考核  

<table><tr><td>合金牌号</td><td>d/mm</td><td>ρ(20()/(μΩ·m)</td></tr><tr><td>Cr20Ni35</td><td>≤0.50</td><td>1.04±0.05</td></tr><tr><td>Cr20Ni30</td><td>≥0.50</td><td>1.06±0.05</td></tr><tr><td>1Cr13Al4</td><td></td><td>1.25±0.08</td></tr><tr><td>0Cr25Al5</td><td rowspan="5">.03~8.00</td><td>1.42±0.07</td></tr><tr><td>0Cr23Al5</td><td>1.35±0.06</td></tr><tr><td>0Cr21Al6</td><td>1.42±0.07</td></tr><tr><td>1Cr20Al3</td><td>1.23±0.06</td></tr><tr><td>0Cr21Al6Nb</td><td>1.45±0.07</td></tr><tr><td>0Cr27Al7Mo2</td><td>.30~8.00</td><td>1.53±0.07</td></tr></table>

表2-3  

<table><tr><td>合金牌号</td><td>合金带厚度/mm</td><td>ρ(20℃)/(μΩ·m)</td></tr><tr><td rowspan="3">Cr20Ni80</td><td>≤0.80</td><td>1.09±0.05</td></tr><tr><td>0.80~3.00</td><td>1.13±0.05</td></tr><tr><td>&gt;3.00</td><td>1.14±0.05</td></tr><tr><td rowspan="3">Cr30Ni70</td><td>≤0.80</td><td>1.18±0.05</td></tr><tr><td>0.80~3.00</td><td>1.19±0.05</td></tr><tr><td>&gt;3.00</td><td>1.20±0.05</td></tr><tr><td rowspan="3">Cr15Ni60</td><td>≤0.80</td><td>1.11±0.05</td></tr><tr><td>0.80~3.00</td><td>1.14±0.05</td></tr><tr><td>&gt;3.00</td><td>1.15±0.05</td></tr><tr><td>Cr20Ni35</td><td>≤0.80</td><td>1.04±0.05</td></tr><tr><td>Cr20Ni30</td><td>≥0.80</td><td>1.06±0.05</td></tr><tr><td>1Cr13Al4</td><td rowspan="7">0.05~3.50</td><td>1.25±0.08</td></tr><tr><td>0Cr25Al5</td><td>1.42±0.07</td></tr><tr><td>0Cr23Al5</td><td>1.35±0.07</td></tr><tr><td>0Cr21Al6</td><td>1.42±0.07</td></tr><tr><td>1Cr20Al3</td><td>1.23±0.07</td></tr><tr><td>0Cr21Al6Nb</td><td>1.45±0.07</td></tr><tr><td>0Cr27Al7Mo2</td><td>1.53±0.07</td></tr></table>

# 2.5 化学性能

# 2.5.1 耐腐蚀性能 见表2-6。

表24
