Repository: C-zj02/CFD-claw

<div align="center">

**English** | [中文](#中文版) | [Français](README_FR.md) | [Русский](README_RU.md) | [हिन्दी](README_HI.md) | [العربية](README_AR.md) | [Português](README_PT.md)

# 🚀 Claude Code Python

**A Complete Python Reimplementation Based on Real Claude Code Source**

*From TypeScript Source → Rebuilt in Python with ❤️*

***
**🔥 Active Development • New Features Weekly 🔥**

</div>

***

## 🎯 What is This?

**Clawd Code** is a **complete Python rewrite** of Claude Code, based on the **real TypeScript source code**.

File: RAG-data/中国航空材料手册(第2版) 第7卷 塑料 透明材料 绝缘材料201-400.pdf-5627ca4f-f393-4168-b170-5c3099372f1d.md (part 3 of 9)
# YS20可熔性聚酰亚胺模塑料及制品
2.1.3 GX-1塑料在 $250^{\circ}C$ 下的介电强度时间关系曲线见图2-1、

图片摘要：该图主要展示 2 2。
![](images/7a4427681afa472e1f3aceb0c1f5136a57d0c323f6c3f7f546de49d1684954e9.jpg)  
1 $\mathrm{C}$ X1塑料：2 酚醛玻璃纤维模塑塑料  
图2-1GX-1塑料在 $250\mathrm{C}$ 下介电强度与热老化处理时间的关系

2.1.4 GX-1塑料在 $250^{\circ}$ 下的表面电阻率时间关系曲线见图2-2。  
2.1.5 GX-1塑料在 $250\mathrm{C}$ 下的体积电阻率时间关系曲线见图2-3。

图片摘要：该图主要展示 2 1GX 1塑料在 下介电强度与热老化处理时间的关系。
![](images/fa53419b294d97d40334013410677f941e044a8e40b25a31656f270d410daeb4.jpg)  
图2.2GX1塑料在 $250^{\circ}C$ 下表面电阻率与热老化处理时间的关系

图片摘要：该图主要展示 2.2GX1塑料在 下表面电阻率与热老化处理时间的关系。
![](images/95b1c475a300983ada00698afa6ad3defb32d38ce623a87de658e0179e31396a.jpg)  
图2-3GX-1塑料在 $250^{\circ}C$ 下体积电阻率与热老化处理时间的关系

# 2.2 力学性能

2.2.1 GX塑料的力学性能典型值见表2-3、

表2.3  

<table><tr><td>性能</td><td>Gx-1</td><td>Gx-2</td><td>Gx-3</td><td>Gx+</td></tr><tr><td>弯曲强度/MPa</td><td>23.5~386/283</td><td>216</td><td>241</td><td>69.5</td></tr><tr><td>冲击强度/(kJ/m2)</td><td>13.~261/200</td><td>123</td><td>104</td><td>8.5</td></tr></table>

2.2.2GX1塑料（长玻璃纤维料定向放置模具中成型）在不同温度下的弯曲强度典型值见表-1

表2.4  

<table><tr><td rowspan="2">性能</td><td colspan="5">温度/(°C)</td></tr><tr><td>室温</td><td>140</td><td>170</td><td>200</td><td>210</td></tr><tr><td>弯曲强度 MPa</td><td>241~521/381</td><td>251~422/312</td><td>158~373/261</td><td>143~323/254</td><td>92.9~138/11</td></tr></table>

2.2.3 GX-1塑料（长玻璃纤维料定向放置模具中成型）在 $200^{\circ}\mathrm{C}$ 下冲击强度典型值为 $167\mathrm{kJ}\mathrm{m}^{-3}$   
2.2.4 Gx-1塑料在 $250\mathrm{C}$ 下的弯曲强度时间关系曲线见图2-4.  
2.3 耐环境性能GX-1塑料在 $250\mathrm{C}$ 下的质量损失时间关系曲线见图2-5.

图片摘要：该图主要展示 2.4。
![](images/8a4612894844e9ebead228570f5fbf2cc7f43d3aecbe58f202f4d7e1fcd1650f.jpg)  
1 GX-1塑料：2 酚醛玻璃纤维模塑塑料  
图21GX1塑料在250C下弯曲强度与热老化处理时间的关系

图片摘要：该图主要展示 21GX1塑料在250C下弯曲强度与热老化处理时间的关系。
![](images/e7f9b5172ad30756ffcf56fb4333bb155b3ae94ec11dbe1abd12fa0a73644e85.jpg)  
一酚醛玻璃纤维模塑塑料；2GX塑料  
图25GX1塑料在 $250^{\circ}C$ 下质量损失与热老化处理时间的关系

2.4工艺性能-1GX-1塑料的收缩率（后烘处理后，放置 $24\mathrm{h}$ ）为 $0.085\% \sim 0.14\%$

2.5 使用性能  
2.5.1 $\mathbf{G}\mathbf{X}-\mathbf{I}$ 塑料制品XKE27-30插座使用性能试验数据见表2-7  
2.5.2 GX-2塑料制品XKE30-55插座使用性能试验数据见表2-6。

表2-5  

<table><tr><td>性能</td><td>指标</td><td>典型值</td><td>结果</td></tr><tr><td>常温绝缘电阻/MΩ</td><td>≥500</td><td>≥500</td><td>合格</td></tr><tr><td>常温介电强度(-1500V,1min)</td><td>应无击穿和表面放电现象</td><td>均无击穿和表面放电现象</td><td>合格</td></tr><tr><td>低温低气压下的介电强度55±3(.2.7kPa,~375V,1min;55±3(.1kPa,~250V,1min)</td><td>应无击穿和表面放电现象</td><td>均无击穿和表面放电现象</td><td>合格</td></tr><tr><td>湿热试验(40±2℃,RH=95%~98%,144h)后绝缘电阻/MΩ介电强度(-1125V,1min)</td><td>&gt;20应无击穿和表面放电现象</td><td>50均无击穿和表面放电现象,制品无锈蚀情况</td><td>合格</td></tr><tr><td>热冲击试验后高温绝缘电阻/MΩ55(.1h-5min;200℃,1h.</td><td></td><td></td><td></td></tr><tr><td>3次循环后,200℃下的绝缘电阻55(.1h-5min;260℃,1h.</td><td>&gt;20</td><td>&gt;200</td><td>合格</td></tr><tr><td>3次循环后,260℃下的绝缘电阻</td><td>≥20</td><td>≥200</td><td></td></tr></table>

表2-6  

<table><tr><td>性能</td><td>指标</td><td>典型值</td><td>结果</td></tr><tr><td>常温绝缘电阻/MΩ</td><td>≥500</td><td></td><td>合格</td></tr><tr><td>常温介电强度(~1500V,1min)</td><td>应无击穿和表面放电现象</td><td></td><td>合格</td></tr><tr><td>低温低气压下的介电强度55±3(.27kPa,~375V;55±3(.1kPa,~250V)</td><td>应无击穿和表面放电现象</td><td></td><td>合格</td></tr><tr><td>湿热试验(40+2C,RH=95%~98%,144h)后绝缘电阻/MΩ</td><td>≥20</td><td>50</td><td rowspan="2">合格</td></tr><tr><td>介电强度(~1125V,1min)</td><td>应无击穿和表面放电现象</td><td>无击穿和表面放电现象,制品无锈蚀情况</td></tr><tr><td>热冲击试验后高温绝缘电阻/MΩ</td><td></td><td></td><td></td></tr><tr><td>-55(1h 5min;200℃,1h,</td><td></td><td></td><td></td></tr><tr><td>3次循环后,200℃下的绝缘电阻</td><td>&gt;20</td><td>&gt;200</td><td>合格</td></tr><tr><td>55(1h 5min;260℃,1h,</td><td></td><td></td><td></td></tr><tr><td>3次循环后,260℃下的绝缘电阻</td><td>≥20</td><td>&gt;200</td><td></td></tr></table>

# 3 使用工艺

GX塑料模塑成型工艺条件见表3-1。

表31  

<table><tr><td rowspan="2">型号</td><td colspan="2">预热条件</td><td colspan="3">成型条件</td><td>后烘处理条件</td></tr><tr><td>温度C</td><td>时间min</td><td>模塑温度C</td><td>模塑压力MPa</td><td>保压时间min/mm</td><td>温度,时间</td></tr><tr><td>GX1</td><td></td><td></td><td>170±5</td><td></td><td>3~5</td><td></td></tr><tr><td>GX2</td><td rowspan="2">120±5</td><td rowspan="2">10~20</td><td></td><td>15~3</td><td></td><td>150℃,1h;170℃,2h;200℃,1h</td></tr><tr><td>X3</td><td></td><td></td><td></td><td></td></tr><tr><td>X4</td><td></td><td></td><td>180±5</td><td></td><td>2~3.5</td><td>150℃,1h;170℃,1h;200℃,2h</td></tr></table>

# 4 其他

# 4.1 包装

4.2运输GX塑料运输时应防止受潮、受污、日光曝晒和包装破损。  
4.3 贮存 GX 塑料应贮存于干燥、阴凉、通风的库房内，环境温度应不超过 $35^{\circ} \mathrm{C}$ ，不得靠近热源和受日光直射。贮存期自生产之日起为半年。超过贮存期应按标准规定进行检验，合格者仍可使用

# 5 使用建议

选用，

# 参考文献

1 西北工业大学. 改性新酚压塑料试验数据统计资料. 1983～1986  
2 西北工业大学.GX型改性新酚压塑料鉴定会现场检测数据统计资料.1986  
3 西北工业大学.高温绝缘工程塑料研制技术总结.1986  
4 西北工业大学.GX-1塑料试验数据测试报告.1986  
5 贵州航空电器厂、GX-1塑料产品定检报告.1985  
6 贵州航空电器厂.GX-2塑料产品定检报告.1985

# 脲甲醛树脂氨基模塑料

# 1 概述

脲甲醛树脂(UF)氨基模塑料是以尿素和甲醛经缩聚而成的树脂为基材，加入填料和添加剂加工而成，俗称电玉粉。可采用模塑、注塑成型。制品颜色鲜艳，无味无臭，并且有良好的物理机械性能，电绝缘性，耐电弧性和自熄性。70C长期使用，短期可达 $110\sim 120^{\circ}C$ 。有玉石感，且成本低廉。适于塑制家用电器、机械零件等。但耐水性较差，不耐酸、易变形、龟裂、老化。不适宜在湿热气候条件下使用。

# 1.1 型号及名称

UF模塑料的型号及名称见表1-1。模塑料的命名原则按GB/T3403—1982《氨基模塑料命名

表1-1  

<table><tr><td>型号</td><td>原型号</td><td>名称</td><td>原名称</td></tr><tr><td>UF1P-A、UF1G-A</td><td>A1</td><td rowspan="2">脲甲醛树脂氨基模塑料</td><td rowspan="2">脲甲醛塑料粉</td></tr><tr><td>UF1L-C</td><td>-</td></tr></table>

# 1.2 基本组成

脲甲醛树脂、 $\alpha$ 纤维素、固化剂、润滑剂、着色剂。

# 1.3 材料标准

UFA、UFGA：GB13154-1992《氨基模塑料，

UFIC：pQ/HG13401--1979《氨基塑料粉》

UF 氨基模塑料的主要性能指标见表 1-2。

表1-2  

<table><tr><td rowspan="3" colspan="2">性能</td><td colspan="3">GB 13454 1992</td><td>沪Q/HG13-401 19~9</td></tr><tr><td colspan="3">UF1P AUF, G A</td><td>UF1-C</td></tr><tr><td>优等品</td><td>一等品</td><td>合格品</td><td>一级品</td></tr><tr><td colspan="2">外观</td><td colspan="3">模塑成型后表面应光亮平整、无气泡和裂缝,色泽和杂质符合标样</td><td>外观色泽鲜艳,黑点及杂色点不明显</td></tr><tr><td colspan="2">耐沸水性</td><td colspan="3">表面无糊烂现象,允许有轻微褪色,允许有轻微皱皮</td><td>标准圆片在沸水中煮30min无糊化褪色</td></tr><tr><td colspan="2">相对密度 ≤</td><td colspan="3"></td><td>1.5</td></tr><tr><td colspan="2">比容积/(ml·g) ≤</td><td colspan="3"></td><td>2.0</td></tr><tr><td colspan="2">挥发物,% ≤</td><td colspan="3">4.0</td><td>4.0</td></tr><tr><td rowspan="2">吸水性</td><td>冷水/mg ≤</td><td colspan="3">100</td><td></td></tr><tr><td>热水/mg ≤</td><td colspan="3"></td><td></td></tr><tr><td colspan="2">收缩率/%</td><td colspan="3">0.60~1.0</td><td>≤0.50</td></tr><tr><td colspan="2">热变形温度(1.81MPa)/℃ ≥</td><td colspan="3">115</td><td></td></tr><tr><td colspan="2">马丁温度/(℃) ≥</td><td colspan="3"></td><td>100</td></tr><tr><td colspan="2">流动性(拉西格法)/mm</td><td colspan="3">140~200</td><td>≥190</td></tr><tr><td>冲击</td><td>缺口/(kJ/m2) ≥</td><td>2.1</td><td>1.8</td><td>1.5</td><td></td></tr><tr><td>强度</td><td>无缺口(kJ/m2) ≥</td><td colspan="3"></td><td>7.0</td></tr></table>

续表 1-2  

<table><tr><td rowspan="4">性能</td><td colspan="3">GB 13454 1992</td><td>沪Q/HG13-401 19°</td></tr><tr><td colspan="3">UF1P-A</td><td>UF1L-C</td></tr><tr><td colspan="3">UF1G-A</td><td></td></tr><tr><td>优等品</td><td>一等品</td><td>合格品</td><td>一级品</td></tr><tr><td>弯曲强度/MPa ≥</td><td colspan="3">80</td><td>90</td></tr><tr><td>介电强度/(MV/m) ≥</td><td colspan="3"></td><td>10</td></tr><tr><td>表面电阻率/Ω ≥</td><td colspan="3"></td><td>1×10^12</td></tr><tr><td>体积电阻率/(Ω·m) ≥</td><td colspan="3"></td><td>1×10^12</td></tr></table>

1.4 使用工艺说明书 HB/Z 5017—1996《热固性塑料制品模塑工艺》  
1.5 供应状态 UF模塑料的供应状态见表1-3。

UF模塑料的颜色色号如下：色号由三位数字组成，百位数代表色系。 $100\sim 199$ 为白色， $200\sim 299$ 为黄（米）色， $300\sim 399$ 为绿色， $400\sim 499$ 为蓝色， $500\sim -599$ 为红色， $600\sim 699$ 为棕色， $700\sim 799$ 为灰（黑）色、个位、十位数表示每一色系中的深浅程度。用自0到99表示由浅到深。例如：502粉红，531大红，549紫红。具体色板或色谱编号由各生产厂自行

表1-3  

<table><tr><td colspan="4">UF1P-A, UF1G-A</td><td>UF1C</td></tr><tr><td colspan="2">一级品</td><td colspan="2">二级品</td><td>一级品</td></tr><tr><td>粉状</td><td>粒状</td><td>粉状</td><td>粒状</td><td>粒状</td></tr><tr><td>P</td><td>G</td><td>P</td><td>G</td><td>!</td></tr></table>

1.6 应用概况 已用于制作着色按钮，电器零件，如开关板、插座等。  
1.7研制及生产单位上海天山塑料厂、重庆塑料四厂、天津树脂厂、广州南中塑料厂、长春化工厂、川化集团公司深圳荣生企业有限公司等研制并生产。

# 2 性能

2.1 物理及化学性能 UF模塑料的物理及化学性能典型值见表2-1。

表2-1  

<table><tr><td rowspan="2">性能</td><td rowspan="2">UF1P-A1</td><td rowspan="2">UF3G-A12</td><td colspan="2">UF1C-1</td></tr><tr><td>压塑法</td><td>注塑法</td></tr><tr><td>相对密度</td><td>1.173</td><td></td><td>1.479</td><td></td></tr><tr><td>比容积/(mL/g)</td><td>1.87</td><td>-</td><td>1.60</td><td></td></tr><tr><td>水分及挥发物/%</td><td>3.0</td><td></td><td>3.2</td><td></td></tr><tr><td>吸水率/%</td><td>0.27</td><td>-</td><td>0.27</td><td></td></tr><tr><td>马丁温度/(°C)</td><td>117</td><td>110</td><td>116</td><td>119</td></tr><tr><td>表面电阻率/Ω</td><td>2.4×1011</td><td>1.0×1014</td><td>0.6×1013</td><td>6.9×10</td></tr><tr><td>体积电阻率/(Ω·m)</td><td>1.4×1015</td><td>2.7×1014</td><td>7.0×1011</td><td>1.4×10</td></tr><tr><td>介电强度/(MV/m)</td><td>12.3</td><td>13.9</td><td>11.7</td><td>12.0</td></tr></table>

2.2力学性能 UF模塑料的力学性能典型值见表2-2。

表2-2  

<table><tr><td>性能</td><td>UF1P-A1</td><td>UF1G-A12</td><td>UF1I-C12</td><td>压塑法</td><td>注塑法</td></tr><tr><td>冲击强度/(kJ/m2)</td><td>9.3</td><td>9.1</td><td>9.0</td><td>10.2</td><td></td></tr><tr><td>弯曲强度/MPa</td><td>117</td><td>98</td><td>98</td><td>118</td><td></td></tr></table>

2.3 耐环境性能  
2.4工艺性能UF模塑料的工艺性能典型值见表2-3。

表23  

<table><tr><td>性能</td><td>UP PA1</td><td>UF1G.A-</td><td>UF1C-</td><td>注塑法</td></tr><tr><td>流动性(拉西格法)/mm</td><td>189</td><td></td><td>180</td><td></td></tr><tr><td>收缩率</td><td>0.52</td><td>0.54</td><td>0.3</td><td>1.1</td></tr></table>

# 3 使用工艺

UF模塑料的成型工艺条件见表3-1

表31  

<table><tr><td colspan="2">型 号</td><td>成型方法</td><td>模塑温度 (℃)</td><td>压强 MPa</td><td>固化时间 min. \( \mathrm{t} \cdot  \mathrm{m} \)</td></tr><tr><td>UFPA</td><td>薄制件</td><td rowspan="3">模塑</td><td>140~150</td><td>30.0~5.0</td><td>\( \pi \)</td></tr><tr><td>UFCA</td><td>一般制件</td><td>135~140</td><td>30.0~5.0</td><td>1</td></tr><tr><td></td><td>大型厚制件</td><td>130~140</td><td>30.0~5.0</td><td>1</td></tr><tr><td colspan="2">UF1-C</td><td>注塑</td><td>140~150</td><td>190~120</td><td>\( \pi \)</td></tr></table>

# 4 其他

# 4.1 包装

# 4.2 运输

4.3 贮存 UF 模塑料在温度不超过 35（的贮存条件下，贮存期自制造日期起一级品为 1 年，级品为半年。超过贮存期的模塑料应按标准的规定进行试验，合格者仍可使用。

# 5 使用建议

选用

# 参考文献

1上海天山塑料厂.脲醛氨基塑料检验数据统计资料.1985  
2沈阳航空电器厂.橡胶、电玉粉注射成型I艺的应用及注射型芳砜、DAP塑料试验技术总结.1976

# 三聚氰胺甲醛树脂氨基模塑料

# 1 概述

三聚氰胺甲醛树脂(MF)氨基模塑料由三聚氰胺和甲醛经缩聚而成的树脂为基材，加入填料和添加剂等经捏和、干燥、粉碎加工而成。可采用模塑方法成型。制品色泽鲜艳，无味无臭，耐碱性和耐水性好，有优良的电绝缘性能及耐电弧性能。热变形温度高达 $180^{\circ}\mathrm{C}$ ，可在 $100^{\circ}\mathrm{C}$ 以上长期使用，阻燃性符合UL94V-0级。适于塑制耐热、耐水的食具，防爆电器配件，电动工具的绝缘部件及耐电弧的工业配件

1.1 型号及名称 MF 氨基模塑料的型号及名称见表 1.1 模塑料型号的命名原则按 GB/T 3403-1982《氨基模塑料命名》。

表11  

<table><tr><td>型号</td><td>原型号</td><td>名称</td><td>原名称</td></tr><tr><td>MF1P-C</td><td>A5</td><td></td><td>聚氰胺甲醛塑料粉</td></tr><tr><td>MF2F-C</td><td>D540</td><td>三聚氰胺甲醛树脂氨基模塑料</td><td>聚氰胺甲醛玻璃纤维压塑料</td></tr><tr><td>MF3P-C</td><td>塑33-5</td><td></td><td>聚氰胺甲醛塑料粉</td></tr></table>

1.2 基本组成 三聚氰胺甲醛树脂、玻璃纤维、固化剂、润滑剂、着色剂。

# 1.3 材料标准

MF.PC、MF4P-C:GB13454-1992《氨基模塑料》

MF.F.C：沪Q/HG13-325--1982《三聚氰胺甲醛玻璃纤维压塑料》

川Q/JB171—1980《三聚氰胺玻璃纤维压塑料》

MF 氨基模塑料的主要性能指标见表 12。

表12  

<table><tr><td rowspan="2" colspan="2">性能</td><td colspan="5">GB 13454 1992</td><td>沪Q/HG 13-325 1982</td><td>川Q/IB 1 1×1</td></tr><tr><td colspan="3">MF.P-C优等品一等品合格品</td><td colspan="2">MF.PC优等品一等品合格品</td><td colspan="2">MF.F-C</td></tr><tr><td colspan="2">外观</td><td colspan="5">模塑成型后表面应光亮平整、无气泡和裂纹,色泽和杂质符合标样</td><td>表面光亮平滑,不能有不浸树脂的玻璃纤维露出</td><td>表面应光亮平整,无气泡及裂纹</td></tr><tr><td colspan="2">耐沸水性</td><td colspan="5">表面无糊烂现象,允许有轻微褪色和轻微皱皮</td><td></td><td></td></tr><tr><td colspan="2">相对密度 ≤</td><td colspan="3"></td><td colspan="2"></td><td>2.0</td><td>7.0</td></tr><tr><td colspan="2">挥发物/% ≤</td><td colspan="3">4.0</td><td colspan="2">1.0</td><td></td><td></td></tr><tr><td rowspan="3">吸水性</td><td>冷水/mg ≤</td><td colspan="3">50</td><td colspan="2">0</td><td></td><td></td></tr><tr><td>热水/mg ≤</td><td colspan="3">65</td><td colspan="2">100</td><td></td><td></td></tr><tr><td>%</td><td colspan="3"></td><td colspan="2"></td><td>0.10</td><td>0.20</td></tr><tr><td colspan="2">收缩率/%</td><td colspan="3">0.50~1.00</td><td colspan="2">0.20~0.60</td><td>0.030</td><td>0.10</td></tr><tr><td colspan="2">热变形温度(1.61MPa)/℃ ≥</td><td colspan="3">145</td><td colspan="2">145</td><td></td><td></td></tr><tr><td colspan="2">马丁温度/(℃) ≥</td><td colspan="3"></td><td colspan="2"></td><td>100</td><td>16</td></tr><tr><td colspan="2">流动性(拉西格法)/mm</td><td colspan="3">140~200</td><td colspan="2">110~200</td><td></td><td></td></tr><tr><td rowspan="2">冲击强度</td><td>缺口/(kJ/m2) ≥</td><td>1.9</td><td>1.7</td><td>1.5</td><td>2.0</td><td>1.9</td><td>1.7</td><td></td></tr><tr><td>无缺口/(kJ/m2) ≥</td><td></td><td></td><td></td><td>5.5</td><td>5.0</td><td>1.5</td><td>31</td></tr><tr><td colspan="2">弯曲强度/MPa ≥</td><td colspan="3">80</td><td colspan="2">70</td><td>78.5</td><td>110</td></tr><tr><td colspan="2">介电强度/(MV/m) ≥</td><td>9.0</td><td>7.0</td><td>5.0</td><td>10.0</td><td>9.0</td><td>7.0</td><td>8</td></tr><tr><td colspan="2">水中24h后绝缘电阻/MΩ ≥</td><td colspan="3">10^5</td><td colspan="2">10^7</td><td></td><td></td></tr><tr><td colspan="2">表面电阻率/Ω ≥</td><td colspan="3"></td><td colspan="2"></td><td>1×10^4</td><td>1&gt;10^4</td></tr><tr><td colspan="2">体积电阻率/(Ω·m) ≥</td><td colspan="3"></td><td colspan="2"></td><td>1×10^4</td><td>1&gt;10^4</td></tr><tr><td colspan="2">耐漏电起痕指数/V ≥</td><td colspan="3">600</td><td colspan="2">600</td><td></td><td></td></tr><tr><td colspan="2">介质损耗角正切(1MHz) ≤</td><td>0.08</td><td>0.10</td><td>0.20</td><td>0.08</td><td>0.10</td><td>0.20</td><td></td></tr><tr><td colspan="2">耐电弧性/s ≥</td><td colspan="3">-</td><td colspan="2">180</td><td>120</td><td>60</td></tr><tr><td colspan="2">耐炽热/级</td><td colspan="3">1</td><td colspan="2">1</td><td></td><td></td></tr></table>

① 川Q/JB171-1980规定电流 $6 \sim 6.5 \mathrm{~mA}$ , 电极间距 $5 \mathrm{~nm}$ . 沪Q/HG13325-1982规定用高压小电流间隙法.

1.4 使用工艺说明书 HB/Z 5017-1996《热固性塑料制品模塑工艺》

1.5 供应状态 MF 模塑料的供应状态见表 1-3; MF 氨基模塑料的颜色色号表示见 GB/T 3403-1982《氨基模塑料命名》。

表1-3  

<table><tr><td>MF1P-C</td><td>MF2F-C(D540)</td><td>MF1P-C</td></tr><tr><td>粉状、粒状</td><td>纤维状(纤维片状)</td><td>粉状,蓝灰色</td></tr></table>

1.6 应用概况 已用于航空电机产品零件，如电极、换向器、衬套、底板等。  
1.7研制及生产单位 $\mathrm{MF}_{1}\mathrm{P - C(A5)}$ ：上海天山塑料厂研制并生产； $\mathrm{MF}_2\mathrm{F - C(D540)}$ ：上海天山塑料厂、绵阳东方绝缘材料厂研制并生产； $\mathrm{MF}_4\mathrm{P - C}$ （塑33-5）：上海塑料厂研制并生产。  
1.8 鉴定级别及日期 $\mathrm{MF}_{2}\mathrm{F}-\mathrm{C}(\mathrm{D}540)$ : 1970年7月由绵阳东方绝缘材料厂组织鉴定通过; $\mathrm{MF}_{4}\mathrm{P}-\mathrm{C}$ (塑33-5): 1966年6月由上海塑料厂组织鉴定通过。

# 2 性能

2.1 物理及化学性能 MF 氨基模塑料的物理及化学性能典型值见表 2-1。

表 $2 - 1^{1 - 3}$   

<table><tr><td>性能</td><td>\( MF_1P-C \)</td><td>\( MF_2F-C \)</td><td>\( MF_2F-C(D540) \)</td><td>\( MF_P-C \)</td></tr><tr><td>相对密度</td><td>1.484</td><td>1.855</td><td>1.928</td><td>2.0</td></tr><tr><td>比容积/(mL/g)</td><td>2.1</td><td></td><td></td><td></td></tr><tr><td>水分及挥发物/%</td><td>3.2</td><td></td><td></td><td></td></tr><tr><td>吸水率%</td><td>0.08</td><td>0.04</td><td>0.06</td><td>0.10</td></tr><tr><td>马丁温度/(°C)</td><td>138</td><td>&gt;160</td><td>202</td><td>172</td></tr><tr><td>表面电阻率/Ω</td><td>\( 7.5\times 10^{17} \)</td><td>\( 1.8\times 10^{-4} \)</td><td>\( 1.1\times 10^{13} \)</td><td>\( 6.8\times 10^{11} \)</td></tr><tr><td>体积电阻率/(Ω·m)</td><td>\( 3.4\times 10^{16} \)</td><td>\( 7.7\times 10^{-1} \)</td><td>\( 6.6\times 10^{12} \)</td><td>\( 1.8\times 10^{11} \)</td></tr><tr><td>介电强度/(MV/m)</td><td>12.5</td><td>12.7</td><td>14.9</td><td>11.1</td></tr><tr><td>游离甲醛析出量/(mg/L)</td><td>4.3</td><td>-</td><td>-</td><td>-</td></tr><tr><td>耐电弧性/s</td><td>127</td><td>134</td><td>&gt;180</td><td>&gt;15</td></tr></table>

2.2力学性能 MF氨基模塑料的力学性能典型值见表2-2。

表2-2[1-3]  

<table><tr><td>性能</td><td>MF1P-C</td><td>MF2FC</td><td>MF2FC(105t0)</td><td>MF4P-C</td></tr><tr><td>冲击强度/(kJ/m²)</td><td>8.9</td><td>45.8</td><td>268</td><td>1.3</td></tr><tr><td>弯曲强度/MPa</td><td>116</td><td>134</td><td>119</td><td>72</td></tr></table>

2.3 耐环境性能

2.4 I工艺性能 MF氨基模塑料的工艺性能典型值见表2-3。

表 $2 - 3{}^{1.4 - 3}$   

<table><tr><td>性能</td><td>\( {\mathrm{{MF}}}_{1}\mathrm{P} - \mathrm{C} \)</td><td>\( {\mathrm{{MF}}}_{2}\mathrm{\;F} - \mathrm{C} \)</td><td>\( {\mathrm{{MF}}}_{2}\mathrm{\;F} - \mathrm{C}\left( {\mathrm{D}{540}}\right) \)</td><td>\( {\mathrm{{MF}}}_{1}\mathrm{P} - \mathrm{C} \)</td></tr><tr><td>流动性 (拉西格法)/mm</td><td>184</td><td></td><td></td><td>179</td></tr><tr><td>收缩率 \( /\% \)</td><td>0.41</td><td>0.15</td><td>0.22</td><td>0.13</td></tr></table>

# 3 使用工艺

MF 氨基模塑料的成型工艺条件见表 3-1。

表3-1  

<table><tr><td>型 号</td><td>模塑温度
℃</td><td>压强
MPa</td><td>固化时间
min·mm</td></tr><tr><td>MF1PC</td><td>150±5</td><td>30±5</td><td>0.5~1</td></tr><tr><td>MF1FC(D540)</td><td>135~145</td><td>40~50</td><td>3.5~?</td></tr><tr><td>MF1PC</td><td>150~165</td><td>&gt;35</td><td>2~2.</td></tr></table>

# 4 其他

# 4.1 包装

# 4.2 运输

4.3 贮存 $\mathrm{MF}_{1}\mathrm{P}-\mathrm{C}, \mathrm{MF}_{4}\mathrm{P}-\mathrm{C}$ 的贮存期为 1 年。 $\mathrm{MF}_{2}\mathrm{F}-\mathrm{C}(\mathrm{D}540)$ 为 3 个月（贮存条件按 JB895-1966《电工绝缘压塑料验收、包装、标志、贮存和运输通用规则》）。 $\mathrm{MF}_{2}\mathrm{F}-\mathrm{C}(\mathrm{PQ}/\mathrm{HG}13-325-1982)$ 为 3 个月（贮存温度不超过 $30^{\circ}\mathrm{C}$ ）。

# 5 使用建议

选用.

# 参考文献

1上海天山塑料厂.三聚氰胺甲醛氨基模塑料检验数据统计资料.1985  
2绵阳东方绝缘材料厂.三聚氰胺甲醛氨基模塑料检验数据统计资料.1986  
3上海塑料厂.三聚氰胺甲醛氨基模塑料生产质量统计，1985

# GS-30有机硅树脂及模塑料

# 1 概述

GS30有机硅树脂是由甲基二乙氧基硅烷经水解、缩聚反应而成的带交联结构的高聚物，可配制成乙醇溶液存放和使用。

GS301有机硅石棉模塑料是以GS-30有机硅树脂为基材，加入填料和添加剂等经混炼而成。在 $150^{\circ}C$ 下流动性较好，能快速固化，可采用模塑成型。制品具有优异的耐高湿性、耐电弧性和介电性能。耐潮湿性能也很好，受潮或浸水后，其介电性能仍保持较好水平。适于模塑高温下使用的各种耐电弧开关接插件和接线盒等。

1.1型号及名称GS-30有机硅树脂（热固化型）；GS301有机硅石棉模塑料（热固化型）。  
1.2 基本组成 GS30:有机硅树脂。GS301:有机硅树脂、石棉、石英粉、白炭黑、固化剂

# 1.3 材料标准

1.3.1 GS-30:晨光化工研究院(成都)企业标准CYB-707 1981《GS30甲基硅树脂》，主要性能指标见表11.

表1-1  

<table><tr><td>性能</td><td>GS-30</td><td>性能</td><td>GS-30</td></tr><tr><td>外观</td><td>无色或淡黄色透明粘液</td><td>树脂 20</td><td>51+7</td></tr><tr><td>凝胶时间(150℃)/min</td><td>4~8</td><td>粘度(50℃乙醇溶液,20℃)(mPa·s)</td><td>13-22</td></tr></table>

1.3.2 GS-301:晨光化工研究院(成都)企业标准CYB-7008 1981《有机硅石棉模塑料》，主要性能指标见表12。

表1-2  

<table><tr><td>性能</td><td></td><td>GS 30-1</td><td colspan="2">性能</td><td>GS 30-1</td></tr><tr><td>收缩率/%</td><td>≤</td><td>0.5</td><td colspan="2">表面电阻率(室温浸水24h)Ω≥</td><td>1.1</td></tr><tr><td>马丁温度/(K)</td><td>≥</td><td>300</td><td colspan="2">体积电阻率(室温浸水21h/(Ω·m)≥</td><td>1.1</td></tr><tr><td>冲击强度/(kJ·m-2)</td><td>≥</td><td>1.9</td><td colspan="2">介电强度/(MV/m)≥</td><td>1.1</td></tr><tr><td>弯曲强度/MPa</td><td>≥</td><td>24.5</td><td colspan="2">流动性(拉西格法)/mm≥</td><td>360</td></tr><tr><td>耐电弧性/s</td><td>≥</td><td>180</td><td colspan="2">贮存期(50℃)/d</td><td>12</td></tr></table>

# 1.4 使用工艺说明书

1.5 供应状态 GS30有机硅树脂为无色或淡黄色透明液体：GS301有机硅石棉模塑料由用户按晨光化工研究院《GS-30-1有机硅石棉模塑料操作法》配制。  
1.6 应用概况 GS-30-1 有机硅石棉模塑料已用于航空工业中制造各种灭弧罩、飞机高压油泵和燃油泵加力系统中控制电路转换的微动开关，以及各种电器和仪表的接插件等。

1.7 研究及生产单位 晨光化工研究院（成都）研制并生产。  
1.8 鉴定级别及日期 1981年5月由晨光化工研究院组织鉴定通过。

# 2 性能

2.1物理及化学性能GS-30-1有机硅石棉模塑料的物理性能典型值见表2-1。

表2-1  

<table><tr><td>性能</td><td>GS-30-1</td><td>性能</td><td>GS-30 1</td></tr><tr><td>外观</td><td>灰色薄片</td><td>介电强度/(MV/m)</td><td>5~6</td></tr><tr><td>相对密度</td><td>1.8~2.0</td><td>介电常数(1 MHz)</td><td>5.3</td></tr><tr><td>表面电阻率·Ω</td><td>1×10^10~3×10^10</td><td>介质损耗角正切(1 MHz)</td><td>8×10^-4~9×10^4</td></tr><tr><td>体积电阻率:(Ω·m)</td><td>1×10^11~3×10^11</td><td>耐电弧性(40 mA,6 mm)/s</td><td>180~500</td></tr></table>

2.2力学性能GS-30-1有机硅模塑料的弯曲强度典型值为 $24.5\sim 34.3\mathrm{MPa}$ ，冲击强度典型值为 $4.4\sim 5.1\mathrm{kJ} / \mathrm{m}^2$ 。

2.3 L艺性能 GS-30-1有机硅模塑料的工艺性能典型值见表2-2。

表2-2  

<table><tr><td>性 能</td><td>GS-30-1</td><td>性 能</td><td>GS-30-1</td></tr><tr><td>凝胶时间(150s)</td><td>15~25</td><td>收缩率/%</td><td>0.3~0.5</td></tr><tr><td>流动性(拉西格法)/mm</td><td>160~190</td><td>挥发物/%</td><td>&lt;0.5</td></tr></table>

# 3 使用工艺

(G-3)1有机硅模塑料成型工艺条件见表3-1，

表3-1  

<table><tr><td colspan="3">成型条件</td><td rowspan="2">制品二次固化</td></tr><tr><td>模塑温度C</td><td>模塑压力MPa</td><td>保压时间min</td></tr><tr><td>115~150</td><td>25~30</td><td>15</td><td>在鼓风电热烘箱中逐步升温到200℃,保持6h,自然降温到室温</td></tr></table>

(GS-30)-1有机硅模塑料一般均由用户自配自用，在室温下贮存期很短，须尽快用完。如有条件，该模塑料可在 $30^{\circ}C$ 下贮存。

# 4 其他

4.1 包装 GS-30 有机硅树脂用聚乙烯桶包装，注意桶口密封。  
4.2 运输及贮存 该产品为可燃品。在运输和贮存中不能与酸、碱、盐等化学品接触，以免引起树脂凝胶。宜贮存在 $30^{\circ}\mathrm{C}$ 以下阴凉干燥及清洁的库房中。远离火源、热源，避免阳光直接照射。从生产之日起，有效贮存期(30℃以下)为1年。

# 5 使用建议

选用。

# 参考文献

1晨光化工研究院一分院.GS-30硅树脂及模塑料研制总结.1981  
2 晨光化工研究院一分院.GS-301有机硅石棉模塑料实测数据统计资料.

# GS-33有机硅树脂及模塑料

# 1 概述

GS-33有机硅树脂是由甲基和苯基乙氧基硅烷经水解、缩聚反应而成的带交联结构的高聚物，可配制成乙醇溶液存放和使用。

GS-33-1有机硅模塑料是以GS33有机硅树脂为基材，加入填料、添加剂等经混炼而成。在成型温度下，流动性好，固化速度快，易脱模，可采用模塑成型。制品具有优良的耐高低温性、耐电弧性和介电性能。适于作耐高温、耐电弧的电器、航空仪表接插件、板组件滑片及电绝缘材料，半导体元件与器件的包封材料

1.1型号及名称GS33有机硅树脂（热固化型）；GS-33-1有机硅模塑料（热固化型）。  
1.2 基本组成 GS-33: 有机硅树脂; GS-33-1: 有机硅树脂、玻璃纤维、石英粉、白炭黑、固化剂、脱模剂、颜料。  
1.3 材料标准 GS-33:晨光化工研究院(成都)企业标准 CYB 7010 1983《GS-33有机硅树脂》主要性能指标见表1-1。

表11  

<table><tr><td>性能</td><td>GS-33</td><td>性能</td><td>GS-3</td></tr><tr><td>外观</td><td>淡黄色半透明粘稠液</td><td>粘度(80%乙醇溶液,20℃)/(mPa·s)</td><td>200~350</td></tr><tr><td>凝胶时间(200℃)/min</td><td>2~15</td><td>树脂/%</td><td>80±2</td></tr></table>

# 1.4 使用工艺说明书

1.5 供应状态 GS-33 有机硅树脂为淡黄色半透明粘稠液；GS-33-1 有机硅模塑料由用户按晨光化工研究院《GS-331 有机硅塑料操作法》配制。  
1.6 应用概况 GS-33-1 有机硅模塑料在航空工业中, 已代替酚醛、聚酯、环氧等模塑料, 用作耐热、耐电弧的电绝缘制品, 如飞机上作电动机构的滑片。亦用作半导体晶体管、集成电路、电阻和电容的外包封材料, 代替陶瓷或金属封装。  
1.7 研究及生产单位 晨光化工研究院（成都）研制并生产。  
1.8 鉴定级别及日期 1983年6月由晨光化工研究院组织鉴定通过。

# 2 性能

2.1 物理及化学性能 GS-331 有机硅模塑料的物理性能典型值见表 2-1。

表21  

<table><tr><td>性能</td><td>GS-331</td><td>性能</td><td>GS-331</td></tr><tr><td>外观</td><td>均匀的黑色块状或棒状物</td><td>介电强度/(MV/m)</td><td>&gt;10</td></tr><tr><td>马丁温度/°C</td><td>&gt;300</td><td>介电常数(1MHz)</td><td>4.5~4.7</td></tr><tr><td>线膨胀系数(0~80℃)/K-1</td><td>4.0×10-2~4.5×10-2</td><td>介质损耗角正切(1MHz)</td><td>5.0&lt;10-2~5.3&lt;10</td></tr><tr><td>表面电阻率/Ω</td><td>9.0×1014~9.9×1014</td><td>耐电弧性/s</td><td>180</td></tr><tr><td>体积电阻率/(Ω·m)</td><td>6.0×1013~6.3×10-3</td><td></td><td></td></tr></table>

2.2力学性能GS-33-1有机硅模塑料的力学性能典型值见表2-2。  
2.3 耐环境性能  
2.4工艺性能GS-33-1有机硅模塑料的工艺性能典型值见表2-3。

表2-2  

<table><tr><td>性能</td><td>GS-33-1</td></tr><tr><td>拉伸强度/MPa</td><td>20~22</td></tr><tr><td>弯曲强度/MPa</td><td>40~42</td></tr><tr><td>冲击强度/(kJ·m²)</td><td>4.0~4.2</td></tr></table>

表23  

<table><tr><td>性能</td><td>GS 351</td></tr><tr><td>凝胶时间(150℃)/s</td><td>15-45</td></tr><tr><td>流动性(拉西格法,200℃)</td><td>&gt;180</td></tr><tr><td>30MPa,6g料)/mm</td><td></td></tr></table>

# 3 使用工艺

GS-33-1有机硅模塑料成型工艺条件见表3-1。

表3-1  

<table><tr><td colspan="3">成型条件</td><td rowspan="2">制品二次固化</td></tr><tr><td>模塑温度(℃)</td><td>模塑压力MPa</td><td>保压时间min</td></tr><tr><td>180~200</td><td>1~10</td><td>8~10</td><td>室温 1~1.5h 1~1.5h 1~1.5h 自然降温 100℃ →1.50℃ →200℃（保持4~5h）</td></tr></table>

# 4 其他

4.1 包装 GS-33 有机硅树脂用聚乙烯桶包装，注意桶门密封。  
4.2 运输及贮存 该产品为可燃品。在运输和贮存中不能与酸、碱、盐等化学品接触，以免引起树脂凝胶。宜贮存在 $30^{\circ} \mathrm{C}$ 以下的阴凉干燥及清洁的库房中。远离火源、热源，避免阳光直接照射从生产之日起，有效贮存期（ $30^{\circ} \mathrm{C}$ 以下）为1年。

# 5 使用建议

选用。

# 参考文献

晨光化工研究院一分院.GS-33硅树脂及模塑料研制总结.1981

# 无溶剂有机硅树脂及模塑料

# 1 概述

无溶剂有机硅树脂主要指由苯基氯硅烷、甲基氯硅烷经共水解、缩聚而成的固体状无溶剂型有机硅树脂。

无溶剂有机硅模塑料，是以无溶剂有机硅树脂为基材。加入填料、添加剂经混炼制得的混合料，适于模塑成型。制品具有良好的耐高低温性能、介电性能和化学稳定性，优良的憎水防潮性，耐臭氧及耐候性，成型收缩率小，尺寸稳定。是半导体元器件、云母电容器等良好的封装材料。可在 $-60\sim 250^{\circ}C$ 使用。

1.1 型号及名称 GZ-610、GZ 620 无溶剂有机硅树脂；GZ-611、GZ-612、GZ-621 无溶剂有机硅模塑料。  
1.2 基本组成 无溶剂有机硅树脂及模塑料的基本组成见表1-1。

表11  

<table><tr><td>型号</td><td>基本组成</td></tr><tr><td>GZ-610</td><td>甲基苯基型无溶剂有机硅树脂</td></tr><tr><td>GZ-620</td><td>甲基硅橡胶嵌段的甲基苯基型无溶剂有机硅树脂</td></tr><tr><td>GZ-611</td><td>GZ-610有机硅树脂、石英粉、固化剂、脱模剂、颜料</td></tr><tr><td>GZ-612</td><td>GZ-610有机硅树脂、石英粉、玻璃纤维、固化剂、脱模剂、颜料</td></tr><tr><td>GZ-621</td><td>GZ-620有机硅树脂、石英粉、玻璃纤维、固化剂、脱模剂、颜料</td></tr></table>

# 1.3 材料标准

GZ610：晨光化工研究院企业标准Q/CG-213-1983《GZ-610硅酮树脂》

GZ-620:晨光化工研究院企业标准Q/CG-228-1983《GZ620硅酮树脂》

主要性能指标见表1-2。

表1-2  

<table><tr><td>性能</td><td>GZ 610</td><td>GZ-620</td></tr><tr><td>外观</td><td>浅黄色固体状树脂</td><td>乳白色固体</td></tr><tr><td rowspan="2">粘度(25℃)/(μm²/s)</td><td>7~15</td><td>2.7~4.0</td></tr><tr><td>(50%树脂甲苯溶液)</td><td>(25%树脂甲苯溶液)</td></tr><tr><td>羟基/</td><td>2.5~5.0</td><td>2.5~6.0</td></tr></table>

# 1.4 使用工艺说明书

1.5 供应状态 GZ-610 和 GZ-620 有机硅树脂为固体, GZ-611、GZ-612 和 GZ-621 有机硅模塑料由用户按晨光化工研究院产品说明书要求配制,  
1.6 应用概况 无溶剂有机硅模塑料已用于航空工业中作电子元件、半导体晶体管、集成电路等的封装，可代替金属、玻璃、陶瓷封装。GZ-611主要用于小功率晶体管和扁平式集成电路的封装；GZ-612用于双列直插式集成电路的封装；GZ-621用于大功率晶体管的封装。  
1.7 研制及生产单位 中国科学院化学研究所研制；晨光化工研究院生产。  
1.8 鉴定级别及日期 GZ 610:1975 年 11 月由电子工业部、化学工业部和中国科学院联合鉴定通过; GZ 620:1980 年 6 月由晨光化工研究院、中国科学院化学研究所联合鉴定通过。

# 2 性能

2.1 物理及化学性能 无溶剂有机硅模塑料的物理性能典型值见表2-1。

表2-1  

<table><tr><td>性能</td><td>GZ-611</td><td>GZ-612</td><td>GZ-621</td><td>性能</td><td>GZ-611</td><td>GZ-612</td><td>GZ-621</td></tr><tr><td>外观</td><td>黑色固体</td><td>黑色固体</td><td>黑色固体</td><td>湿态</td><td>3.9</td><td>3.9</td><td></td></tr><tr><td>体积电阻率/(Ω·m)</td><td>1.0×1012</td><td>1.0×1012</td><td>1.0×102</td><td rowspan="2">介质损耗角正切</td><td rowspan="2" colspan="3">(1 MHz)</td></tr><tr><td>介电强度/(MV/m)</td><td>13.5</td><td>13.5</td><td>13</td></tr><tr><td>介电常数(1 MHz)</td><td></td><td></td><td></td><td>干态</td><td>2.7×10-4</td><td>2.7×10-4</td><td>3 1×1</td></tr><tr><td>干态</td><td>3.7</td><td>3.7</td><td>3.4</td><td>湿态</td><td>2.9×10-4</td><td>2.9×10-4</td><td></td></tr></table>

2.2力学性能无溶剂有机硅模塑料的力学性能典型值见表2-2。

表2-2  

<table><tr><td>性能</td><td>GZ-611</td><td>GZ-612</td><td>GZ-621</td><td>性能</td><td>GZ-611</td><td>GZ-612</td><td>GZ-621</td></tr><tr><td>压缩强度·MPa</td><td>90.2</td><td>106</td><td>41.7</td><td>冲击强度/(kJ/m²)</td><td>2.1</td><td>2.1</td><td>3.1</td></tr><tr><td>弯曲强度·MPa</td><td>51.4</td><td>62.6</td><td>33.1</td><td>硬度(邵氏A型)度</td><td>11</td><td>19</td><td></td></tr><tr><td>弯曲弹性模量/GPa</td><td>6.7</td><td>7.3</td><td>39.2</td><td></td><td></td><td></td><td></td></tr></table>

# 2.3 耐环境性能

2-4 工艺性能 无溶剂有机硅模塑料工艺性能典型值见表2-3。

表2-3  

<table><tr><td>性能</td><td>GZ-611</td><td>GZ-612</td><td>GZ-621</td><td>性能</td><td>GZ-611</td><td>GZ-612</td><td>GZ-621</td></tr><tr><td>流动性(螺旋线)/mm</td><td>350</td><td>300</td><td>650</td><td>收缩率/%</td><td>0.76</td><td>0.76</td><td>0.71</td></tr></table>

# 3 使用工艺

无溶剂有机硅模塑料传递模塑成型工艺条件见表3-1。

表3-1  

<table><tr><td rowspan="2">型号</td><td colspan="3">成型条件</td><td rowspan="2">制品二次固化</td></tr><tr><td>模塑温度(℃)</td><td>模塑压力MPa</td><td>保压时间min</td></tr><tr><td>GZ-611</td><td rowspan="3">160~180</td><td rowspan="3">1~10</td><td rowspan="3">2~5</td><td rowspan="3">200℃,2h或180℃,1h</td></tr><tr><td>GZ-612</td></tr><tr><td>GZ-621</td></tr></table>

# 4 其他

# 5 使用建议

选用。

# 参考文献

1晨光化工研究院一分院.无溶剂有机硅树脂及模塑料研制总结.1980

# 说明材料

# 透明材料篇编辑委员会

主任委员 史伟琪

委员 （按姓氏笔画排序）

王磊厉蕾宋效民 张云阁 张菊珍

姚志亮 曹树怀

编 辑 史伟琪 张菊珍 宋效民 姚志亮

编写、审校人员 （按姓氏笔画排序）

王磊厉蕾 宋效民 张云阁 张菊珍

姚志亮 曹树怀

# 第1版 编写、审校人员名单

史伟琪 朱根元 马占镖 洪葆生 左逢兴

刘淑芬 王世忠 刘鸿欣 林敦仪 孙玉德

常静宜 董福恩 张云阁 徐绍模 王启元

邢松涛钱万方 杜洪昌李钊 崔广智

麦德琪

飞机座舱透明件包括风挡、座舱盖和窗玻璃，要求具有良好的光学性能、足够的结构强度及较长的使用寿命，以保证乘员的正常工作和安全。由于现代飞机性能不断提高，工作条件更加苛刻，透明件不仅要承受座舱内外压差产生的结构载荷，同时要承受高速飞机气动加热及各种飞行条件下瞬时或长时间的热影响，对于风挡还有防冰、防雾、抵御飞机撞击、泄静电、对雷达波反射和对激光、核保护等功能要求。因此，透明件的结构设计愈越复杂，对透明材料的性能要求也愈来愈高。

本篇涉及的透明材料主要指飞机、汽车、舰船上透明件使用的除金属框架以外的材料，包括主要材料和辅助材料。

# 一、飞机座舱透明件使用的主要材料

1. 用于制造飞机风挡、座舱盖、窗玻璃以及玻璃塑料复合透明材料结构层的透明塑料。现用的有增塑的、不增塑的浇注有机玻璃（也称丙烯酸酯塑料），不增塑的、共聚的和交联的定向有机玻璃（也称拉伸丙烯酸酯塑料），还有经过机械研磨抛光的上述有机玻璃。

浇注有机玻璃是以甲基丙烯酸甲酯单体为主要原料，用本体聚合法制成，是一种典型的热塑性塑料。具有很高的透光度和良好的结构强度，易于机械加工。可用简便的成型方法制成各种形状的透明件。

浇注有机玻璃在室温下是脆性材料，对缺口和应力集中非常敏感，抗裂纹扩展能力差，板材和零件表面的任何机械划伤均会降低其强度。零件中存在大的内应力及安装时装配应力过高，会诱发银纹甚至裂纹。由于有机玻璃的线膨胀系数与金属材料相差很大，如果安装在金属骨架内的透明件没有足够的热间隙，材料膨胀收缩受到限制，也会产生应力集中，这种应力以及其他使用应力将加速裂纹的扩展。材料中一旦形成裂纹，往往只要施加小的额外能量就会导致制件破坏。

浇注有机玻璃对银纹比较敏感。材料或零件表面存在大的拉伸应力或者受溶剂或含溶剂物质侵蚀会产生银纹。在材料成形加工制作过程中，装配在框架内的零件如果处置不当，会出现银纹。银纹具有不可逆性，一旦出现，不能用加热或退火的方法根除。银纹会降低有机玻璃的透光率和可见度，也影响材料的强度，是飞机座舱透明件更换的重要原因之一。

定向有机玻璃是用浇注有机玻璃加热至其玻璃化温度以上经热拉伸制成的。受拉伸的聚合物的线形大分子沿拉伸方向取向，使某些物理性质和力学性能改善，其室温抗应力-溶剂银纹性比浇注有机玻璃高 $2\sim 3$ 倍，冲击强度增加1倍，断裂韧度提高 $1\sim 2$ 倍。用定向有机玻璃制造的透明件不易产生银纹，材料被子弹或弹片击穿时不会形成辐射状裂纹或产生大面积破坏，提高了破损安全性。适用于制造强度要求较高的增压舱透明件。定向有机玻璃是飞机上使用的最重要的透明塑料。

定向有机玻璃的抗银纹性、冲击强度和断裂韧度随拉伸度的增加而提高，拉伸度超过 $70\%$ ，断裂韧度提高缓慢。板材拉伸后沿拉伸方向的强度稍有增加，但垂直于板面方向的强度和平行于板面的剪切强度则降低，拉伸度越高剪切强度越低。

当温度升高至临界条件，定向有机玻璃取向的大分子会产生热松弛，板材或零件的线尺寸收缩，厚度增加，形状失稳，温度升高至玻璃化温度以上，就会完全恢复到拉伸前的状态

透明塑料的性能还受温度、加载速率、持久载荷和环境因素的影响。随温度升高，材料

的拉伸强度, 弯曲强度及弹性模量降低, 伸长率增加, 韧性提高。从低温到高温材料的破坏呈现出从脆性到韧性的转变。加载速率增加, 透明塑料的强度和弹性模量提高, 断裂应变减小。当加载速率增加到高速冲击程度时, 材料呈现脆性破坏特征。在持久受载条件下, 透明塑料会产生明显的蠕变和蠕变破坏, 温度升高, 蠕变变形更为明显, 甚至会在试验时出现银纹。一般, 如果蠕变试验时所加载荷使银纹出现的时间不到 $1000\mathrm{h}$ , 则在该温度下的许用强度值必须降低。

透明塑料在大气中长期暴露, 受热、潮湿和紫外线辐射等因素综合作用会发生老化, 物理和力学性能下降, 老化的速率和程度随材料的组成不同有所差异。尤其在高湿条件下, 含亲水基团的共聚有机玻璃吸水后物理性能和力学性能会明显下降。轻度交联定向有机玻璃的耐久性则优于一般的定向有机玻璃。因此, 在透明材料选材和成形过程中, 应充分考虑透明塑料的特性, 而材料的耐老化性能更是应该考虑的一个重要因素。

2. 用作层合透明材料外层或结构层的硅酸盐玻璃。

硅酸盐玻璃耐热，耐介质腐蚀，表面硬度高，适用于气动加热严重或有耐磨损和液体除冰要求的部位。玻璃在通常的温度范围内是脆性材料，没有屈服点，也不产生蠕变，断裂前无明显变形。对缺口和应力集中非常敏感，表面划伤、磨损或边部缺口会使强度大大降低。

用物理或化学方法增强的硅酸盐玻璃，其表面存在高的压缩应力，使材料的强度和耐冲击性能显著提高。物理钢化玻璃的强度比退火玻璃高 $2 \sim 3$ 倍，化学增强的表面压缩应力比物理钢化玻璃更高，强度比退火玻璃要高 $6 \sim 7$ 倍。钢化玻璃破坏时碎片呈近似立方体颗粒，钢化程度愈高颗粒愈小，全钢化玻璃破裂后能见度很差，半钢化玻璃破裂后仍能保持一定的能见度。

3. 用作飞机风挡玻璃和防弹玻璃的层合透明材料 包括各种结构组成的层合玻璃和玻璃-塑料复合透明材料。

层合玻璃和玻璃-塑料复合透明材料主要用于防弹和抵御飞鸟撞击，保证透明件的破损安全性。其结构组成可根据用途和设计要求确定。复合结构的强度主要取决于面层及结构层材料的性能、厚度及结构，也受到中间层材料性能的影响，一般地说，在面层和承力层材料确定的条件下，结构厚度增加，强度提高。优良的复合结构是高强度和轻重量的协调统一，层合风挡玻璃的抗鸟撞性能除取决于层合材料的强度外，很大程度上还受边缘连接形式和支承结构的影响。

夹层带电阻丝或导电膜加热元件的层合透明材料，可以防止玻璃或透明塑料表面水气冷凝或结冰，并能使夹层处于最佳工作范围，抗冲击性能最好。用于防冰和防雾的金属或金属氧化物涂层同时也具有反射雷达波的作用。

由于层合透明材料中不同性质面板间线膨胀系数的差异，飞行时沿材料厚度截面方向的温度梯度、电加热玻璃夹层中加热区与冷边的温差、座舱增压时层合玻璃弯曲变形，都会造成夹层产生剪切位移。因此要求中间层材料在整个工作范围内和使用条件下具有柔软性，能以剪切应变来松弛剪切应力，并保证中间层材料不断裂，与面板粘接良好。夹层的性能主要取决于中间层材料的强度、弹性模量、粘接力及其在环境条件下的耐久性。弹性模量较低的中间层材料有利于能量吸收和热应变调节，模量较高的材料适用于承受结构载荷。

4. 层合透明材料用的中间层材料。有增塑的和不增塑的以及改性的聚乙烯醇缩丁醛(PVB)胶片，灌注的透明硅橡胶和聚甲基丙烯酸丁酯胶片。

PVB 胶片是广泛使用的中间层材料, 其强度高, 与玻璃有很好的粘接力, 但其耐热性较低, 最佳工作温度范围狭窄, 胶片的强度和模量随温度而急剧变化, 粘接力随增塑剂含

量增加而降低。该胶片夹层边缘往往会脱胶，除受使用环境的影响外，主要与材料本身的性能和层合制造工艺有关。

灌注的透明硅橡胶中间层耐热性较高，弹性模量低，在 $-60\sim 150^{\circ}\mathrm{C}$ ，强度和模量值变化很小，材料保持着很好的柔软性，有良好的热应变调节能力，但其强度低，粘接力差，适用于热屏层的粘接。

# 二、飞机座舱透明件使用的辅助材料

1. 用于透明件边缘加强的玻璃纤维和涤纶织物增强丙烯酸酯塑料、

边缘连接结构是座舱透明件的重要组成部分，其应能保证组合结构有足够的连接强度，能有效地传递载荷，对于有抗冲击要求的透明件，还应起力学补偿作用。优良的连接结构应使应力分布和传递均匀，这取决于正确的设计和选择适当的连接材料。边缘加强材料的线膨胀系数和弹性模量应与被连接的透明塑料接近，以减少热诱导应力和应力集中。

玻璃纤维增强丙烯酸酯塑料的静强度和支承强度较高，耐热性较好，但其线膨胀系数和弹性模量与透明塑料相差较大。涤纶织物增强丙烯酸酯塑料的线膨胀系数和弹性模量与透明塑料接近，疲劳性能较好，但静强度和支承强度较低，耐热性稍差，在使用温度不太高的情况下，用涤纶织物增强丙烯酸酯塑料作边缘加强材料比用玻璃纤维好些。涤纶的耐热性、耐候性和强度较高，常用作增强体。涤纶和锦纶织物也用于透明件的柔性连接，但涤纶的耐高温蠕变性能和耐候性比锦纶好，应用较多。

2. 边缘连接用的胶粘剂。

丙烯酸酯类胶粘剂的化学组成与有机玻璃相近，有很好的相容性，常用于边缘连接材料与有机玻璃的粘接。

3. 透明塑料用抛光膏、保护膜。

4. 层合风挡玻璃边部密封用的包边材料及其他有关材料。

本篇第1版共27章，分有机玻璃、硅酸盐玻璃及层合透明材料、中间层材料、边缘连接材料和透明材料用辅料五部分。第2版仍采用了第1版的编排结构。

由于第1版中收录的部分材料，有些在使用中已暴露出一些问题，使用部门已停用；有些研制出的新材料性能好于原同类产品，而取代了原产品；有些因无使用对象而不再生产，因此在第2版中删除了YB-4航空有机玻璃、DYB-3航空有机玻璃、烟色有机玻璃、垂直引上法普通磨光有机玻璃、K9高透光率磨光玻璃、有机玻璃2号抛光膏、有机玻璃4号抛光膏七种材料。除新增加了YB-DM-3航空有机玻璃、YB-9航空有机玻璃、YB-DM-1航空有机玻璃、YBP-3有机玻璃抛光膏四章外，还在有关章中增补了YB-M-3航空有机玻璃、YB-DM-4航空有机玻璃、磨光压延玻璃、Y7-200A电加热玻璃、Y7新型驾驶员风挡玻璃五种材料。此外对其余各章进行了修订。第2版共计25章。

本篇收录了近十几年来研制并应用的高性能透明材料，如YB DM-3有机玻璃YB DM-10轻度交联有机玻璃等，反映了我国该专业的最新研究成果。从国外引进的透明材料研磨抛光技术，提高了我国有机玻璃性能，增加了新的有机玻璃品种。国产有机玻璃经过十年大气老化研究，在手册第2版中完善了户外暴露性能数据，为座舱透明件设计选材提供了重要依据。其中YB DM-10轻度交联定向有机玻璃的耐热性和耐久性均优于国产其他牌号的有机玻璃，各项性能与国外同类产品水平相当，可作为高性能飞机座舱透明件的首选材料。

本篇的资料和数据主要取自各种材料的鉴定技术文件、生产统计数据和研究报告，技术条件中的一些重要性能数据作了统计处理，可供设计时确定许用值参考，其余大部分性能数据只是典型值。

# YB-2航空有机玻璃

# 1 概述

YB-2航空有机玻璃是以甲基丙烯酸甲酯和增塑剂为主要原料经本体聚合而成的板材。该有机玻璃无色透明，强度较高，成形加工工艺性能好，但耐热性较低，适于制造 $-60\sim 60^{\circ}C$ 使用的飞机透明件。

YB-2航空有机玻璃分两级：

专用级，表面和光学质量较高、用于制造飞机座舱盖和风挡；

通用级，表面和光学质量稍低，用于制造一般航空透明件。

专用级按光学畸变又分两级：

光学1级，全板光学畸变符合ZJB G401—1985《YB-2航空有机玻璃》的要求；

光学2级，主视区光学畸变符合ZJBG401-1985的要求，非主视区允许适当放宽。

1.1 牌号及名称 YB-2 航空有机玻璃, 原名 2 号航空有机玻璃。  
1.2 基本组成 聚甲基丙烯酸甲酯、增塑剂。厚度小于 $6\mathrm{mm}$ 的板材含脱模剂，厚度大于 $20\mathrm{mm}$ 的板材不含增塑剂。  
1.3 材料标准 ZJB G401—1985《YB-2航空有机玻璃》，主要性能指标见表1-1。

表1-1  

<table><tr><td>性 能</td><td>试验温度/℃</td><td>指 标</td><td>性 能</td><td>试验温度/℃</td><td>指 标</td></tr><tr><td>拉伸强度/MPa</td><td></td><td>≥63.7</td><td>光学畸变/(°)</td><td></td><td></td></tr><tr><td>拉伸弹性模量/GPa</td><td></td><td>≥2.65</td><td>亮道消失角</td><td></td><td>≤44</td></tr><tr><td>断裂伸长率/%</td><td></td><td>≥2.5</td><td>黑线消失角</td><td></td><td>≤.50</td></tr><tr><td>冲击强度(跨度70mm)/(kJ/m2)</td><td>23</td><td rowspan="2">≥15.7</td><td>球形消失角</td><td>-</td><td>≤60</td></tr><tr><td>厚度3~6mm</td><td></td><td>明暗区消失角</td><td></td><td>≤35</td></tr><tr><td>厚度8~18mm</td><td></td><td>≥17.2</td><td>波纹消失角</td><td></td><td>≤48</td></tr><tr><td>布氏硬度/MPa</td><td></td><td>≥167</td><td>热变形温度/℃</td><td></td><td></td></tr><tr><td></td><td></td><td></td><td>厚度4~9mm</td><td></td><td>≥82</td></tr><tr><td>溶剂银纹/h</td><td></td><td>&gt;6</td><td>厚度10mm</td><td></td><td>≥85</td></tr><tr><td>透光率/%</td><td></td><td>≥91</td><td>厚度12~18mm</td><td></td><td>≥90</td></tr></table>

1.4 使用工艺说明书 HB/Z 125-1988《飞机有机玻璃透明件制造工艺说明书》

1.5 供应状态 以板材供应，尺寸见表1-2，厚度及公差见表1-3。厚度为 $8\mathrm{mm}, 10\mathrm{mm}$ 和 $14\mathrm{mm}$ 的板材可按材料标准供货，其他厚度根据用户要求协商解决。

表1-2

mm

表1-3  

<table><tr><td>长度</td><td>宽度</td><td>长度</td><td>宽度</td></tr><tr><td>1600</td><td>1400</td><td>&gt;1150</td><td>&gt;650</td></tr><tr><td>&gt;1250</td><td>&gt;1150</td><td>&gt;500</td><td>&gt;400</td></tr></table>

mne

<table><tr><td>厚度</td><td>厚度公差</td><td>厚度</td><td>厚度公差</td></tr><tr><td>1.0,1.5,2.0,2.5</td><td>±0.40</td><td>10.0</td><td>+1.00,-0.60</td></tr><tr><td>3.0,4.0,5.0,6.0</td><td>±0.60</td><td>12.0</td><td>±0.80</td></tr><tr><td>7.0,8.0,9.0</td><td>±0.70</td><td>14.0,16.0,18.0</td><td>±1.00</td></tr></table>

1.6 应用概况 已用作飞机非气密和气密座舱的透明件及其他透明件。  
1.7研制及生产单位沈阳化工研究院、中国科学院有机化学研究所和锦西化工总厂研制；锦西化工研究院生产。  
1.8 鉴定级别及日期 1985年12月由化学工业部、航空工业部、空军工程部联合鉴定通过。

# 2 性能

除非另行说明，本章数据均用 $10\mathrm{mm}$ 板材测得。

2.1 物理及化学性能  
2.1.1 红外光谱 见图21。

图片摘要：该图主要展示 2 1 YB 2有机玻璃红外光谱。
![](images/563fe327fba71cf2e1f163bcdc1534a18e7c9d5834d64d6735d34643cdcf3aad.jpg)  
图2-1 YB-2有机玻璃红外光谱

2.1.2 外观 无色透明。  
2.1.3 密度 $1.19\mathrm{g / cm}^3$   
2.1.4 游离单体含量 $0.09\%^{*2}$   
2.1.5 折光指数 1.49。  
2.1.6 黄色指数 0.86  
2.1.7 透光率 厚度 $3\sim 18\mathrm{mm}$ 透光率均为 $92\%$   
2.1.8 算度 $1.3\%$   
2.1.9 不同波长的透过率 见图22。  
2.1.10 热变形温度 88C  
2.1.11 软化温度 106  
2.1.12 比热容 见表2-1。

图片摘要：该图主要展示 22YB 2有机玻璃波长 透过率的关系。
![](images/0b5b8b6086b8473879312d6ae2d0edc1ff4621264912796b38bba96ad833cdba.jpg)  
图22YB-2有机玻璃波长 $\mathfrak{f}$ 透过率的关系

表21  

<table><tr><td>温度t</td><td>比热容/(kJ/(kg·K))</td><td>温度(   )</td><td>比热容(kJ/(kg·K)</td></tr><tr><td>50</td><td>1.09</td><td>80</td><td>1.16</td></tr><tr><td>60</td><td>1.12</td><td>90</td><td>1.20</td></tr><tr><td>70</td><td>1.14</td><td>100</td><td>1.26</td></tr></table>

2.1.13 热导率 $85\mathrm{C}$ 时的热导率为0.154W $\mathbf{\mu}^{\prime}(\mathbf{m}\cdot \mathbf{K})$   
2.1.14 线膨胀系数 $30 \sim 85^{\circ} \mathrm{C}$ 的线膨胀系数为 $\varepsilon_{\mathrm{B}} 86 \times 10^{16} \left( \mathrm{C}^{-1} \right)$   
2.1.15 吸水率  
2.1.15.1 长期吸水率 $60\mathrm{C}, 25\mathrm{d}, 1.78\%$   
2.1.15.2 室温吸水率和吸水时间的关系 见图2-3。  
2.1.16 应力-溶剂银纹 见表2-2。

2.1.17 应力银纹 加载速度对应力银纹的影响见图24。

图片摘要：该图主要展示 2 3 YB2有机玻璃吸水率和吸水时间的关系。
![](images/51d34daeda9490ad699e35d9a88d998e7e2ed15ece0403e65eddb23ed25c6745.jpg)  
图2-3 YB2有机玻璃吸水率和吸水时间的关系

图片摘要：该图主要展示 2 3 YB2有机玻璃吸水率和吸水时间的关系。
![](images/32e8844495bc2dd15c5039f642c94a8192355d623736fb34cb55e188dedd6955.jpg)  
图2-4 加载速度对YB-2有机玻璃应力银纹的影响

表22  

<table><tr><td>溶剂(乙醇)浓度/%</td><td>应力-溶剂银纹/MPa</td><td>溶剂(乙醇)浓度/%</td><td>应力-溶剂银纹/MPa</td></tr><tr><td>10</td><td>25.6</td><td>95</td><td>12.8</td></tr></table>

# 2.2 力学性能

2.2.1 拉伸强度 不同厚度板材的拉伸强度见表2-3.拉伸强度和拉伸速度的关系见图2-5.拉伸强度和温度的关系见图2-6。

表2-3  

<table><tr><td rowspan="2">厚度mm</td><td colspan="4">拉伸强度</td><td colspan="4">拉伸弹性模量</td><td colspan="4">断裂伸长率</td><td colspan="4">冲击强度(跨距40mm)</td><td colspan="3">布氏硬度</td></tr><tr><td colspan="2">MPa</td><td>Cv</td><td>n</td><td colspan="2">GPa</td><td>C</td><td>n</td><td colspan="4">kJ/m2</td><td>C</td><td>n</td><td colspan="2">MPa</td><td>C</td><td>n</td><td>MPa</td></tr><tr><td>3</td><td>80.4</td><td>2.9</td><td>0.04</td><td>51</td><td>2.82</td><td>0.05</td><td>0.02</td><td>51</td><td>1.0</td><td>0.6</td><td>0.12</td><td>-1</td><td>13.5</td><td>0.6</td><td>0.04</td><td>50</td><td>218</td><td>6.9</td><td>0.03</td></tr><tr><td>4</td><td>80.4</td><td>2.6</td><td>0.03</td><td>50</td><td>2.81</td><td>0.06</td><td>0.02</td><td>50</td><td>5.3</td><td>0.7</td><td>0.09</td><td>-1</td><td>13.1</td><td>0.4</td><td>0.03</td><td>50</td><td>218</td><td>5.9</td><td>0.03</td></tr><tr><td>5</td><td>82.4</td><td>4.1</td><td>0.05</td><td>50</td><td>2.83</td><td>0.09</td><td>0.03</td><td>50</td><td>5.4</td><td>0.6</td><td>0.11</td><td>-1</td><td>13.5</td><td>0.6</td><td>0.04</td><td>50</td><td>217</td><td>4.9</td><td>0.02</td></tr><tr><td>6</td><td>83.4</td><td>3.0</td><td>0.04</td><td>50</td><td>2.87</td><td>0.07</td><td>0.02</td><td>50</td><td>5.3</td><td>0.6</td><td>0.11</td><td>-1</td><td>13.1</td><td>0.5</td><td>0.04</td><td>50</td><td>222</td><td>1.9</td><td>0.02</td></tr><tr><td>8</td><td>80.1</td><td>2.8</td><td>0.04</td><td>49</td><td>2.87</td><td>0.11</td><td>0.04</td><td>49</td><td>5.2</td><td>0.6</td><td>0.12</td><td>-1</td><td>12.9</td><td>0.4</td><td>0.03</td><td>49</td><td>223</td><td>7.8</td><td>0.01</td></tr><tr><td>10</td><td>81.0</td><td>2.1</td><td>0.03</td><td>55</td><td>2.86</td><td>0.04</td><td>0.01</td><td>55</td><td>4.9</td><td>0.6</td><td>0.12</td><td>-1</td><td>13.5</td><td>0.4</td><td>0.03</td><td>55</td><td>232</td><td>2.9</td><td>0.01</td></tr><tr><td>12</td><td>83.61</td><td></td><td>--</td><td>--</td><td>2.85</td><td></td><td></td><td></td><td>4.9</td><td></td><td></td><td></td><td>13.6</td><td></td><td></td><td></td><td>222</td><td></td><td></td></tr><tr><td>14</td><td>85.4</td><td></td><td></td><td></td><td>3.02</td><td></td><td></td><td></td><td>6.0</td><td></td><td></td><td></td><td>13.5</td><td></td><td></td><td></td><td>233</td><td></td><td></td></tr><tr><td>16</td><td>86.0</td><td></td><td>--</td><td>--</td><td>2.93</td><td></td><td></td><td></td><td>5.0</td><td></td><td></td><td></td><td>13.8</td><td></td><td></td><td></td><td>232</td><td></td><td></td></tr><tr><td>18</td><td>88.3</td><td></td><td></td><td>--</td><td>2.94</td><td></td><td></td><td></td><td>5.6</td><td></td><td></td><td></td><td>11.0</td><td></td><td></td><td></td><td>235</td><td></td><td></td></tr></table>

图片摘要：该图主要展示 2 3。
![](images/b3d3eb4ae4d4bd63e6b4a5f2058830b5f6c816fe2ce2a760e8e8bf9f15500d6f.jpg)  
图25 YB-2有机玻璃拉伸强度和拉伸速度的关系

图片摘要：该图主要展示 25 YB 2有机玻璃拉伸强度和拉伸速度的关系。
![](images/d677e94fd8663558007de9b107cf0934da6b7ea1d28bc53cd65273dde77401c1.jpg)  
图26 YB-2有机玻璃拉伸强度和温度的关系

2.2.2 拉伸弹性模量 不同厚度板材的拉伸弹性模量见表2-3。拉伸弹性模量和温度的关系见表2-4和图2-7。

表2-4  

<table><tr><td>温度/℃</td><td>拉伸弹性模量/GPa</td></tr><tr><td>8</td><td>3.20</td></tr><tr><td>15</td><td>3.16</td></tr><tr><td>22</td><td>3.00</td></tr><tr><td>27</td><td>2.90</td></tr></table>

# 2.2.3 弯曲强度 110 MPa.

图片摘要：该图主要展示 2 4。
![](images/f825484a6f199ea2e695e0c9133c05804b110b1fb28859a06b636c63ecf59e31.jpg)  
图2-7 YB-2有机玻璃拉伸弹性模量和温度的关系：

2.2.4 伸长率 不同厚度板材的断裂伸长率见表2-3. 断裂伸长率、屈服伸长率和温度时关系见表2-5

表2-5[1:1]  

<table><tr><td>温度/(°C)</td><td>断裂伸长率/%</td><td>屈服伸长率/%</td><td>温度/(°C)</td><td>断裂伸长率/%</td><td>屈服伸长率</td></tr><tr><td>55</td><td>2.9</td><td>-</td><td>60</td><td>5.6</td><td>-</td></tr><tr><td>20</td><td>4.3</td><td>-</td><td>80</td><td>-</td><td>-</td></tr><tr><td>40</td><td>4.7</td><td>-</td><td>-</td><td>-</td><td>-</td></tr></table>

2.2.5 应力应变曲线 不同温度下的应力-应变曲线见图28。  
2.2.6 泊松比 泊松比和温度的关系见图2-9。

图片摘要：该图主要展示 2 5[1:1]。
![](images/0b75a53f3ce799f081f046f954e0b019a7319e3d406aefe39d905d7d2cc6590d.jpg)  
图2-8 YB-2有机玻璃不同温度下的应力-应变曲线

图片摘要：该图主要展示 2 8 YB 2有机玻璃不同温度下的应力 应变曲线。
![](images/338f9f929d5b7e4478f220cdbf2f51facd550c07f653074f403bbace82733494.jpg)  
图2-9YB2有机玻璃泊松比和温度的关系

2.2.7冲击强度 不同厚度板材的冲击强度见表2-3。温度 $20^{\circ}C$ 和 $25^{\circ}$ ，跨度 $40\mathrm{mm}$ 和 $70\mathrm{mm}$ 的冲击强度见表26。

表26  

<table><tr><td rowspan="2">厚 度 mm</td><td colspan="2">冲击强度(跨度40mm)/(kJ/m2)</td><td colspan="2">冲击强度(跨度70mm)/(kJ/m2)</td></tr><tr><td>20℃</td><td>25℃</td><td>20℃</td><td>25℃</td></tr><tr><td>0</td><td>13.1</td><td>12.9</td><td>17.4</td><td>17.5</td></tr><tr><td>8</td><td>12.1</td><td>12.8</td><td>17.6</td><td>17.7</td></tr><tr><td>8</td><td>12.3</td><td>11.6</td><td>20.0</td><td>17.4</td></tr><tr><td>10</td><td>13.8</td><td>13.8</td><td>20.2</td><td>20.3</td></tr></table>

2.2.8 布氏硬度 不同厚度板材的布氏硬度见表23。温度 $20^{\circ}\mathrm{C}$ 和 $25^{\circ}\mathrm{C}$ ，载荷 $190\mathrm{N}$ 和 $6.3\mathrm{N}$ 的布氏硬度见表27。

表2-7  

<table><tr><td rowspan="2">厚度
