Repository: C-zj02/CFD-claw

<div align="center">

**English** | [中文](#中文版) | [Français](README_FR.md) | [Русский](README_RU.md) | [हिन्दी](README_HI.md) | [العربية](README_AR.md) | [Português](README_PT.md)

# 🚀 Claude Code Python

**A Complete Python Reimplementation Based on Real Claude Code Source**

*From TypeScript Source → Rebuilt in Python with ❤️*

***
**🔥 Active Development • New Features Weekly 🔥**

</div>

***

## 🎯 What is This?

**Clawd Code** is a **complete Python rewrite** of Claude Code, based on the **real TypeScript source code**.

File: RAG-data/中国航空材料手册(第2版) 第7卷 塑料 透明材料 绝缘材料401-512.pdf-ab6bf341-0693-4cb9-89d9-91f1cc657e12.md (part 3 of 4)
# 参考文献
<table><tr><td rowspan="2">标称内径</td><td rowspan="2">内径允许偏差</td><td rowspan="2">最小厚度</td><td colspan="2">厚度允许偏差</td><td rowspan="2">标称内径</td><td rowspan="2">内径允许偏差</td><td rowspan="2">最小厚度</td><td colspan="2">厚度允许偏差</td></tr><tr><td>壁厚≤10</td><td>壁厚&gt;10</td><td>壁厚≤10</td><td>壁厚&gt;10</td></tr><tr><td>6~30(1及2的倍数)</td><td>±0.4</td><td>1.5</td><td>±0.5</td><td>±1.0</td><td>155~350(5的倍数)</td><td>±0.7</td><td>2.0</td><td>±0.5</td><td>±1.0</td></tr><tr><td>32~80(2及5的倍数)</td><td>±0.5</td><td>1.5</td><td>±0.5</td><td>±1.0</td><td>355~500(5的倍数)</td><td>±1.0</td><td>3.0</td><td>±0.5</td><td>-1.0</td></tr><tr><td>8~150(5的倍数)</td><td>±0.5</td><td>2.0</td><td>±0.5</td><td>±1.0</td><td></td><td></td><td></td><td></td><td></td></tr></table>

1.6 应用概况 已在航空电机、电器等机载设备中作衬套、出线管。为提高绝缘性能，在加工后进行绝缘处理。

1.7研制及生产单位 西安绝缘材料厂、东方绝缘材料厂生产。

表1-2  

<table><tr><td>外径/mm</td><td>弯曲度/%</td></tr><tr><td>8~20</td><td>≤1.5</td></tr><tr><td>&gt;20</td><td>≤0.5</td></tr></table>

# 2 性能

# 2.1 物埋及化学性能

2.1.1 外观 表面平整、光滑、无起层、气泡，无开裂，两端切割整齐。  
2.1.2 物理性能 见表2-1。  
2.2 力学性能 3641管的力学性能见表22.  
2.3 耐环境性能  
2.4工艺性能3641管可经车、铣、锯、钻等机械方法加工，厚壁管可车普通粗牙螺纹。

表2-1  

<table><tr><td>性能</td><td>指标</td><td>典型值</td><td>性能</td><td>指标</td><td>典型值</td></tr><tr><td>密度/(g/cm3)</td><td></td><td></td><td>电气强度(垂直层间)/(MV·m)</td><td></td><td></td></tr><tr><td>内径6~13mm</td><td>≥1.65</td><td>-</td><td>壁厚1.5mm</td><td>≥14</td><td></td></tr><tr><td>内径&gt;14~270mm</td><td>≥1.70</td><td>1.71</td><td>1.1~3mm</td><td>≥10</td><td>20</td></tr><tr><td rowspan="2">吸水性(壁厚10~24mm)/%</td><td rowspan="2">≤0.4</td><td rowspan="2">0.18</td><td>&gt;3~6mm</td><td>≥8</td><td></td></tr><tr><td>&gt;6~15mm</td><td>≥6</td><td></td></tr></table>

表2-2  

<table><tr><td>性能</td><td>指标</td><td>典型值</td><td>性能</td><td>指标</td><td>典型值</td></tr><tr><td>压缩强度(轴向)</td><td>≥138</td><td>231.77</td><td>剪切强度</td><td>≥11.7</td><td>2.5</td></tr></table>

# 3 使用工艺

3.1 机械加工工艺 3641管车制螺纹时，其螺距应不小于 $1.5\mathrm{mm}$ ，在螺纹尖角处可有少量间断的锯齿形脱落（掉渣）。  
3.2 绝缘处理工艺 将零件在 $100 \sim 120^{\circ} \mathrm{C}$ 预热 $60 \sim 90 \mathrm{~min}$ ，取出放至室温后，再将其浸入规定的绝缘漆中，取出烘干。

# 4 其他

4.1 包装 管与管之间应用纸隔开，再用木箱包装。  
4.2 运输 按非危险品运输。在运输过程中防止机械损伤，受潮和日光直射。  
4.3 贮存 贮存在温度不超过 $40^{\circ}C$ ，干燥而洁净的库房内，远离热源和避免日光直射。

# 5 使用建议

选用.

# 参考文献

1 西安绝缘材料厂.3641环氧酚醛层压玻璃布管交货试验报告资料.1989

# D410 聚胺-酰亚胺层压玻璃布管

# 1 概述

1941)聚胺-酰亚胺层压玻璃布管，由电工用无碱玻璃布浸以聚胺酰亚胺树脂，经热卷烘焙而成。具有优异的电气、耐热、耐辐射性能。适于H级绝缘的电机、电器及超深井测试仪器中作绝缘结构件

1.1 牌号及名称 D410 聚胺-酰亚胺层压玻璃布管。  
1.2 基本组成 聚胺-酰亚胺树脂，无碱玻璃布。  
1.3 材料标准 $\mathbf{Q} / \mathrm{DJ}_{10} - 542$ 1994《D410聚胺酰亚胺层压玻璃布管  
1.4 使用工艺说明书   
1.5 供应状态 以管材供应。标称内径、最大、最小壁厚及允许偏差见表1-1.长度及允许偏差见表1-2，翘曲度见表1-3。

表1-1  
B. 1   

<table><tr><td rowspan="2">标称内径(2及3的倍数)</td><td rowspan="2">内径允许偏差</td><td colspan="2">壁厚</td><td colspan="2">允许偏差</td></tr><tr><td>最小</td><td>最大</td><td>壁厚≤10</td><td>壁厚&gt;10</td></tr><tr><td>20~30</td><td>±0.4</td><td>1.5</td><td>20</td><td>+0.5</td><td></td></tr><tr><td>32~80</td><td>±0.5</td><td>1.5</td><td>20</td><td>±0.5</td><td></td></tr></table>

注：非标准规格，可由供需双方协商生产

表12  
mm   

<table><tr><td>标称长度</td><td>允许偏差</td></tr><tr><td>420</td><td>+255</td></tr><tr><td>820</td><td>+25-5</td></tr><tr><td>950</td><td>±25</td></tr></table>

表1-3  

<table><tr><td>壁 厚,mm</td><td>翘曲度</td></tr><tr><td>1.5~3.0</td><td>&lt;1</td></tr><tr><td>3.5~5.0</td><td>≤0.7</td></tr><tr><td>&gt;5.0</td><td>≥0.7</td></tr></table>

1.6 应用概况 已用作航空电机、电器等机载设备的衬套、出线管、支架等。为提高绝缘性能，在加工后进行绝缘处理。  
1.7研制及生产单位 东方绝缘材料厂研制并生产。  
1.8 鉴定级别及日期 1979年由东方绝缘材料厂组织鉴定通过。

# 2 性能

# 2.1 物埋及化学性能

2.1.1 外观 表面光滑, 无气泡、皱纹或开裂, 无明显的擦伤和过热痕迹。内壁允许有轻微皱折, 两端切割整齐。

2.1.2 物理性能 见表2-1。

表2-1  

<table><tr><td colspan="2">性能</td><td>指标</td><td>典型值</td></tr><tr><td colspan="2">密度/(g/cm3)</td><td>≥1.65</td><td>1.7</td></tr><tr><td colspan="2">体积电阻率/(MΩ·m)</td><td></td><td></td></tr><tr><td colspan="2">常态</td><td>≥1.0×10^4</td><td>1.4~1.8</td></tr><tr><td colspan="2">180℃±2℃</td><td>≥1.0×10^2</td><td>1.4~1.8</td></tr></table>

续表2-1   

<table><tr><td>性能</td><td>指标</td><td>典型值</td></tr><tr><td>浸水后</td><td>≥1.0×10^3</td><td></td></tr><tr><td>绝缘电阻(平行层向)/MΩ</td><td>≥1.0×10^5</td><td>≥1.0 10^6</td></tr><tr><td>介质损耗因数(50 Hz)</td><td></td><td></td></tr><tr><td>常态</td><td>≤0.03</td><td>0.003</td></tr><tr><td>180℃±2℃</td><td>≤0.3</td><td>1℃</td></tr><tr><td>耐电压/kV</td><td></td><td></td></tr><tr><td>垂直层向,变压器油中耐电压5min,壁厚1.5~3mm</td><td>16~20</td><td>合格</td></tr><tr><td>平行层向,变压器油中5min</td><td>30</td><td>合格</td></tr><tr><td>表面受潮后,空气中1min</td><td>14</td><td>合格</td></tr></table>

2.2力学性能 D410管的力学性能见表2-2。  
2.3 耐环境性能  
2.4 工艺性能 D410管可经车、铣、锯、钻等机械方法加工，厚壁管可车普通粗牙螺纹。

MP.

表2-2-1  

<table><tr><td>性能</td><td>指标</td><td>典型值</td></tr><tr><td>弯曲强度</td><td>≥200</td><td>339</td></tr><tr><td>压缩强度</td><td>≥80</td><td>224</td></tr><tr><td>剪切强度</td><td>≥20</td><td>10.3</td></tr></table>

# 3 使用工艺

3.1 机械加工工艺 D410 管车制螺纹时, 其螺距应不小于 $1.5 \mathrm{~mm}$ , 在螺纹尖角处可有少量间断的锯齿形脱落(掉渣)。  
3.2 绝缘处理工艺 将零件在 $100 \sim 120^{\circ} \mathrm{C}$ 预热 $60 \sim 90 \mathrm{~min}$ ，取出放至室温后，再将其浸入规定的绝缘漆中，取出烘干。

# 4 其他

4.1 包装 管与管之间应用纸隔开，再用木箱包装。  
4.2 运输 按非危险品运输，在运输过程中防止机械损伤、受潮和日光照射。  
4.3 贮存 贮存在温度不超过 $40\mathrm{C}$ 、干燥而洁净的库房内，远离热源和避免日光照射，产品自出厂之日起贮存期为18个月。

# 5 使用建议

选用，

# 参考文献

1 东方绝缘材料厂.D410聚胺-酰亚胺层压玻璃布管交货试验报告统计资料.1984

# D470 聚胺-酰亚胺层压玻璃布棒

# 1 概述

D470聚胺-酰亚胺层压玻璃布棒，由经化学处理的电工用无碱玻璃布浸以聚胺-酰亚胺树脂经加热模压而成的截面为圆形的棒状层压制品。具有优异的电气、力学、耐热性能，以及耐辐射性，适于H级绝缘的电机、电器设备中作绝缘结构零件。

1.5 供应状态 以棒材供应。长度不小于 $200\mathrm{mm}$ ，标称直径允许偏差见表1-1，椭圆度及偏心不超过标称直径的偏差。翘度见表1-2。

1.1 牌号及名称 D470 聚胺-酰亚胺层压玻璃布棒。  
1.2 基本组成 聚胺-酰亚胺树脂，无碱玻璃布。  
1.3 材料标准 $\mathbf{Q} / \mathbf{D}\mathbf{J}_{12} - 732 - 1994$ 《D470聚胺-酰亚胺层压玻璃布棒》  
1.4 使用工艺说明书

表11  
nr.   

<table><tr><td>标称直径</td><td>偏差</td><td>标称直径</td><td>偏差</td><td>标称直径</td><td>偏差</td></tr><tr><td>8~12</td><td>±0.5</td><td>&gt;16~28</td><td>±1.0</td><td>&gt;45~65</td><td>±2.0</td></tr><tr><td>&gt;12~16</td><td>±0.7</td><td>&gt;28~45</td><td>±1.5</td><td>&gt;65~100</td><td>±4.3</td></tr></table>

1.6 应用概况 已用作H级绝缘的电机、电器设备的垫圈、衬套等。为提高绝缘性能，在加工后可进行绝缘处理。

1.7 研制及生产单位 东方绝缘材料厂生产

表1-2  

<table><tr><td>直径/mm</td><td>翘度,%</td></tr><tr><td>5~6</td><td>≤2.0</td></tr><tr><td>&gt;6~19</td><td>1.10</td></tr><tr><td>&gt;19</td><td>≤0.5</td></tr></table>

# 2 性能

# 2.1 物理及化学性能

2.1.1 外观 表面平整, 无气泡、杂质, 两端切割整齐、无缺料空芯, 接缝线须磨平, 磨平后接缝纸痕迹的直径 $50 \mathrm{~mm}$ 及以下者不得超过 $3 \mathrm{~mm}$ , 直径 $50 \mathrm{~mm}$ 以上者不得超过 $4 \mathrm{~mm}$ 。

2.1.2 物理性能 见表2-1。

表2-1  

<table><tr><td>指标名称</td><td>指标值</td><td>典型值</td></tr><tr><td>密度(g/cm3)</td><td>1.70</td><td>1.86</td></tr><tr><td>平行层向绝缘电阻/MΩ</td><td></td><td></td></tr><tr><td>常态</td><td>1×104</td><td>1.1·1</td></tr><tr><td>浸水24h后</td><td>10</td><td>1:</td></tr><tr><td>平行层向击穿电压(90℃±2℃,变压器油中)/kV</td><td>15.9</td><td>36.1</td></tr></table>

2.2力学性能 D470棒的力学性能见表2-2.

表2-2  
MI.   

<table><tr><td>指标名称</td><td>指标</td><td>典型值</td><td>指标名称</td><td>指标</td><td>典型值</td></tr><tr><td>弯曲强度</td><td>≥350</td><td>123</td><td>拉伸强度</td><td>≥200</td><td>731</td></tr></table>

# 2.3 耐环境性能

2.4工艺性能D470棒可进行车（包括车制粗牙公制螺纹）、铣、钻、锯等机械加工后不得分层，掉块。

# 3 使用工艺

3.1 机械加工工艺 D470 棒车制螺纹时, 其螺距应不小于 $1.5 \mathrm{~mm}$ , 在螺纹尖角处可有少量间断的锯齿形脱落 (掉渣)。  
3.2 绝缘处理工艺 将零件在 $100\sim 120^{\circ}$ 预热 $60\sim 90\mathrm{min}$ ，取出放至室温后，再将其浸入规定的绝缘漆中，取出烘干。

# 4 其他

4.1 包装 棒与棒之间应用纸隔开，再用木箱包装。   
4.2 运输 按非危险品运输。在运输过程中防止机械损伤、受潮和日光照射。  
4.3 贮存 贮存在温度不超过 $40\mathrm{C}$ 、干燥而洁净的库房内，远离热源和避免日光照射。产品自出厂之日起贮存期为18个月。

# 5 使用建议

选用。

# 参考文献

1 东方绝缘材料厂.D470聚胺-酰亚胺层压玻璃布棒出厂试验报告统计资料.1987

# 810 聚酯玻璃纤维引拔棒

# 811 环氧酯玻璃纤维引拔棒

# 1 概述

810 聚酯玻璃纤维引拔棒, 由电工用无碱玻璃纤维粗纱浸以不饱和聚酯胶液, 经定型加热连续引拔固化而成。811 环氧酯玻璃纤维引拔棒, 由电工用无碱无捻玻璃纤维合股粗纱浸环氧酯树脂胶液, 经定型加热连续引拔固化而成。电气性能好, 力学性能好 (特别是沿纤维方向)。分别适于 B 级/F 级的高低压电器设备中作绝缘结构零件。

1.1 牌号及名称 810 聚酯玻璃纤维引拔棒；811 环氧酯玻璃纤维引拔棒。  
1.2 基本组成 810 棒：不饱和聚酯胶液、无碱玻璃纤维粗纱；811 棒：环氧酯树脂胶液、人碱无捻玻璃纤维合股粗纱。  
1.3 材料标准

XB8001-1991《810聚酯玻璃纤维引拔棒》

XB8002 1991《811环氧酯玻璃纤维引拔棒》

1.4 使用工艺说明书

1.5 供应状态 均以棒材供应。长度不小于 $1000 \mathrm{~mm}$ ，一般为 $2000, 4000 \mathrm{~mm}$ ，长度公差小于 $20 \mathrm{~mm}$ 。810 棒、811 棒的标称直径及允许偏差分别见表 1.1、表 1.2。

表1-1  
mm   

<table><tr><td>标称直径</td><td>6</td><td>8</td><td>10</td><td>12</td><td>15</td><td>18</td><td>20</td></tr><tr><td>允许偏差</td><td>±0.3</td><td>±0.4</td><td>±0.5</td><td>±0.7</td><td>±0.8</td><td>±1.0</td><td>1.6</td></tr></table>

表1-2  
tnn   

<table><tr><td>标称直径</td><td>3</td><td>1</td><td>6</td><td>8</td><td>10</td><td>12</td><td>14</td><td>16</td><td>18</td><td>2</td></tr><tr><td>允许偏差</td><td>±0.15</td><td>±0.15</td><td>±0.25</td><td>±0.35</td><td>±0.5</td><td>±0.7</td><td>±0.8</td><td>±0.8</td><td>±1.0</td><td>±1.5</td></tr></table>

1.6 应用概况 已用于通讯设备，高压电器等设备中作衬套、垫圈、天线杆、架线支柱等绝缘零件。  
1.7研制及生产单位 西安绝缘材料厂研制并生产。  
1.8 鉴定级别及日期 810 棒: 1980 年由西安绝缘材料厂组织鉴定通过; 811 棒: 1982 年由西安绝缘材料厂组织鉴定通过。

# 2 性能

# 2.1 物理及化学性能

2.1.1 外观 表面均无裸露纤维、气泡、杂质。  
2.1.2 物理性能 810 棒、811 棒分别见表 2-1、表 2-2。

表2-1  

<table><tr><td>性能</td><td>指标</td><td>典型值</td></tr><tr><td>密度(20)(±1.2)/(g/cm3)</td><td>≥1.80</td><td>1.87</td></tr><tr><td>吸水性/%</td><td>≤0.5</td><td>0.19</td></tr><tr><td>表面耐电压(常态,1min,电极距离30mm)/kV</td><td>10</td><td>合格</td></tr></table>

表2-2  

<table><tr><td>性能</td><td>指 标</td><td>典型值</td></tr><tr><td>密度 \( \left( {{20}\left( {\pm 2\left( {}^{\prime }\right) /\left( {\mathrm{g}/{\mathrm{{cm}}}^{3}}\right) }\right) \)</td><td>\( \geq  {1.80} \)</td><td>2.0</td></tr><tr><td>吸水性/%</td><td>\( \leq  {0.5} \)</td><td>0.15</td></tr><tr><td>表面耐电压 (常态, \( 1\mathrm{\;{min}} \) ,电极距离 \( {30}\mathrm{\;{mm}} \) )/kV</td><td>12</td><td>合格</td></tr></table>

2.2力学性能 810棒力学性能见表2-3，811棒力学性能见表2-4。

表2-3[1]  
MPa   

<table><tr><td>性能</td><td>指标</td><td>典型值</td></tr><tr><td>弯曲强度</td><td>≥294</td><td>347</td></tr><tr><td>拉伸强度</td><td>≥490</td><td>491</td></tr></table>

表 $2 - 4^{1,2}$   
M   

<table><tr><td>性能</td><td>指标</td><td>典型值</td></tr><tr><td>弯曲强度</td><td>≥392</td><td>68.3</td></tr><tr><td>拉伸强度</td><td>≥588</td><td>7.0</td></tr></table>

# 2.3 耐环境性能

2.4 工艺性能 810棒、811棒可经车、锯、铣等机械方法加工，但不能车制螺纹。

# 3 使用工艺

# 4 其他

4.1 包装 棒与棒之间应用纸隔开，再用木箱包装。   
4.2运输按非危险品运输。在运输过程应防止机械损伤、受潮和日光照射。  
4.3 贮存 贮存在温度不超过 $40\mathrm{C}$ 、干燥而洁净的库房内，远离热源、避免日光直射。

# 5 使用建议

选用，

# 参考文献

1 西安绝缘材料厂.810不饱和聚酯玻璃纤维引拔棒交货试验统计资料.1985  
2 西安绝缘材料厂.811环氧酯玻璃纤维引拔棒型式试验报告.1997

# 3841 环氧玻璃布棒

# 1 概述

3841 环氧玻璃布棒, 由电工无碱玻璃布浸以环氧树脂经热压而成。具有优异的电气、力学性能和良好的机械加工性能。适于 B 级绝缘的电机、电器等机载设备作绝缘结构零件, 并可在潮湿环境和变压器油中使用。

1.1 牌号及名称 3841 环氧玻璃布棒。  
1.2 基本组成 环氧树脂、无碱玻璃布。  
1.3 材料标准 GB/T 5133 1985《3841环氧玻璃布棒》  
1.4 使用工艺说明书   
1.5 供应状态 以棒材供应。直径范围 $6 \sim 50 \mathrm{~mm}$ , 标称直径及允许偏差见表1-1; 长度及允许偏差见表1-2; 翘曲度见表1-3。  
1.6 应用概况 已广泛用于航空电机、电器等机载设备中作衬套、垫圈。为提高绝缘性能，在加工后进行绝缘处理。  
1.7研制及生产单位 西安绝缘材料厂、东方绝缘材料厂生产。

表12  

<table><tr><td>长度</td><td>允许偏差</td></tr><tr><td>150~900</td><td>±15</td></tr><tr><td>2.900~1250</td><td>±25</td></tr></table>

表1-3  

<table><tr><td>直径/nm</td><td>翘曲度/%</td></tr><tr><td>6~19</td><td>≤1.0</td></tr><tr><td>19~50</td><td>≤0.5</td></tr></table>

# 2 性能

2.1 物理及化学性能  
2.1.1 外观 表面平整，无气泡、杂质，两端切割整齐，无缺料空芯。  
2.1.2 物理性能 见表2-1。

表21  

<table><tr><td>性能</td><td>指 标</td><td>典型值</td></tr><tr><td>密度 \( /\left( {\mathrm{g}/{\mathrm{{cm}}}^{3}}\right) \)</td><td>\( \geq  {1.70} \)</td><td>1.35</td></tr><tr><td>吸水性/%</td><td></td><td></td></tr><tr><td>6~12 mm</td><td>\( \leq  {0.75} \)</td><td></td></tr><tr><td>13~50 mm</td><td>\( \leq  {0.5} \)</td><td>0.1&quot;</td></tr><tr><td>平行层向击穿电压 \( \left( {{90}^{ \circ  }\mathrm{C} \pm  {2}^{ \circ  }\mathrm{C}\text{变压器油中}}\right) /\mathrm{{kV}} \)</td><td>15</td><td>2</td></tr></table>

2.2 力学性能 3841棒的力学性能 见表22。

表2 2  
A   

<table><tr><td>性能</td><td>指标</td><td>典型值</td><td>性能</td><td>指标</td><td>典型值</td></tr><tr><td>弯曲强度</td><td>≥241.3</td><td>645</td><td>压缩强度</td><td>≥241.3</td><td>317</td></tr></table>

# 2.3 耐环境性能

2.4工艺性能 3841棒可经车、钻、锯等机械方法加工，也可车制成粗牙普通螺纹。

# 3 使用工艺

3.1 机械加工工艺 3841 棒车制螺纹时, 其螺距不小于 $1.5 \mathrm{~mm}$ , 在螺纹尖角处可有少量间断的锯齿形脱落 (掉渣)。  
3.2 绝缘处理工艺 将零件在 $100\sim 120^{\circ}$ 预热 $60\sim 90\mathrm{min}$ ，取出放至室温后，再浸入规定的绝缘漆中，取出烘干。

# 4 其他

4.1包装棒与棒之间应用纸隔开，再用木箱包装。   
4.2 运输 按非危险品运输。在运输过程中防止机械损伤、受潮和日光直射  
4.3 贮存 贮存在温度不超过 $40^{\circ} \mathrm{C}$ 、干燥而洁净的库房内，远离热源和避免日光直射，

# 5 使用建议

选用。

# 参考文献

1 西安绝缘材料厂.3841环氧玻璃布棒型式试验报告.1999

# THAB-67（G）通用型覆铜箔环氧玻璃布层压板

# 1 概述

THAB-67(G)覆铜箔环氧玻璃布层压板由无碱玻璃布浸以胺类作固化剂的环氧树脂，在基板的面或两面覆以厚度为 $0.035 \mathrm{~mm}$ 的铜箔经热加压而成。电气及力学性能较好，耐热、耐潮、耐焊性良好。基板透明度较好。适于工作温度 $120^{\circ} \mathrm{C}$ ，频率较高的无线电、电器设备中作印制电路板。

1.1 牌号及名称 THAB-67(G)通用型覆铜箔环氧玻璃布层压板。

1.2 基本组成 环氧树脂、无碱玻璃布、 $0.035\mathrm{mm}$ 铜箔。

1.3 材料标准 Q/XA.50120 1991《通用型覆铜箔环氧玻璃布层压板》

1.4 使用工艺说明书

1.5 供应状态 以板材供应。覆箔板的推荐标称面积应符合表1-1的规定。标称厚度及单点允许偏差应符合表12。

表1-1 nu.  

<table><tr><td>标称面积</td><td>允许偏差</td></tr><tr><td rowspan="2">500×500</td><td>10</td></tr><tr><td>0</td></tr><tr><td rowspan="2">1 000×1 000</td><td>20</td></tr><tr><td>0</td></tr><tr><td rowspan="2">1 220×1 020</td><td>20</td></tr><tr><td>0</td></tr></table>

表1-2  
13F1   

<table><tr><td rowspan="2">标称厚度</td><td colspan="2">单点偏差</td><td rowspan="2">标称厚度</td><td colspan="2">单点偏差</td></tr><tr><td>粗级</td><td>精级</td><td>粗级</td><td>精级</td></tr><tr><td>0.5</td><td>±0.10</td><td></td><td>1.6</td><td>:=0.20</td><td>⊥0.137</td></tr><tr><td>0.8</td><td>±0.12</td><td></td><td>2.0</td><td>:=0.25</td><td></td></tr><tr><td>1.0</td><td>±0.15</td><td></td><td>3.0</td><td>:=0.40</td><td></td></tr><tr><td>1.5</td><td>±0.20</td><td>±0.127</td><td>3.2</td><td>:=0.40</td><td></td></tr></table>

1.6 应用概况 已广泛用于航空电器、仪器、无线电等机载设备中作印制电路板。  
1.7 研制及生产单位 陕西华电材料总公司研制并生产。

# 2 性能

# 2.1 物理及化学性能

2.1.1 外观 覆箔板的端面应整齐，不得有分层和裂纹。覆铜箔面不允许有影响使用的气泡、皱纹、针孔、深的划痕、麻点和胶点。层压面也不允许有影响使用的气泡、压坑、划痕、缺胶及外来杂质等缺陷。

# 2.1.2 物理性能

2.1.2.1 吸水性 于 $105^{\circ} \mathrm{C}$ 烘箱中 $1 \mathrm{~h}$ 取出，在干燥箱中于 $23^{\circ} \mathrm{C} = 5^{\circ} \mathrm{C}$ 的硅胶或氯化钙方冷却 $16 \sim 20 \mathrm{~h}$ ，然后浸泡在蒸馏水 $(23^{\circ} \mathrm{C} \pm 1^{\circ} \mathrm{C})$ 中， $24 \mathrm{~h}$ 吸水率不大于 $0.21 \%$ 。  
2.1.2.2 燃烧性 HB级。  
2.1.3 电气性能 见表21。

表2-1  

<table><tr><td>性能</td><td>指标</td><td>典型值</td></tr><tr><td>击穿电压/kV</td><td></td><td></td></tr><tr><td>J 50(蒸馏水中浸泡48h后在23(蒸馏水中浸泡1/2h)</td><td>≥40</td><td>42</td></tr><tr><td>介电常数(1MHz)</td><td></td><td></td></tr><tr><td>f 23C,相对湿度50%环境下处理21h</td><td>≤5.4</td><td>4.8</td></tr><tr><td>介质损耗因数(1MHz)</td><td></td><td></td></tr><tr><td>f 23C,相对湿度50%环境下处理24h</td><td>&lt;0.03</td><td>0.021</td></tr><tr><td>耐电弧性/s</td><td></td><td></td></tr><tr><td>f 50C蒸馏水中浸泡48h后在23C蒸馏水中浸泡1/2h</td><td>≥60</td><td>97</td></tr><tr><td>体积电阻率/(MΩ·m)</td><td></td><td></td></tr><tr><td>耐潮后</td><td>≥10&#x27;</td><td>2.1×10</td></tr><tr><td>高温(125℃处理24h)</td><td>≥10</td><td>3.5×10</td></tr><tr><td>表面电阻率/MΩ</td><td></td><td></td></tr><tr><td>耐潮后</td><td>≥10&#x27;</td><td>4.0×10</td></tr><tr><td>高温(125℃处理24h)</td><td>≥10³</td><td>3.1×10</td></tr></table>

2.2 力学性能 THAB-67(G)覆箔板的力学性能 见表2-2。

表2-2  

<table><tr><td>性能</td><td>指 标</td><td>典型值</td></tr><tr><td>抗剥力(N/mm)</td><td></td><td></td></tr><tr><td>常态</td><td>\( \geq  {1.4} \)</td><td>...</td></tr><tr><td>高低温处理后 \( \left( {{125}^{ \circ  }\mathrm{C} \pm  {2}^{ \circ  }\mathrm{C},8\mathrm{\;h},{40}\left( {\pm 2\mathrm{C}}\right) \text{、相对湿度}{95}\%  \sim  {98}\% }\right. \) ,</td><td></td><td></td></tr><tr><td>\( {18}\mathrm{\;h} \cdot  \;{35}^{ \circ  }\mathrm{C} \pm  {2}^{ \circ  }\mathrm{C},6\mathrm{\;h} \) )</td><td>\( \geq  {1.18} \)</td><td></td></tr><tr><td>浸焊后(260°C±2°C熔融焊锡中20s)</td><td>\( \geq  {1.18} \)</td><td></td></tr></table>

将THAB67D、THAB-67S覆箔板制成环宽0.5,0.7,1.0,1.5mm的印制电路板试样，分别在垂直和水平方向于频率 $50\mathrm{Hz}$ 、加速度 $100\mathrm{m / s^2}$ 各振动 $2\mathrm{h}$ ，印制电路板的焊点与基板不脱开。

# 2.3 耐环境性能

# 2.4 广艺性能

2.4.1 机械加工性 可经剪切、钻孔等机械方法加工，铜箔应无翘起，基板无裂纹、分层  
2.4.2 耐浸焊性覆箔板在 $260^{\circ}\mathrm{C} \pm 2^{\circ}\mathrm{C}$ 的熔融焊锡中保持 $20\mathrm{s}$ 后，铜箔与基板间及基板体内无气泡、分层和脱开。  
2.4.3 耐酸性 将覆箔板浸入 $30\%$ 的氟硼酸溶液中在室温下处理 $30\mathrm{min}$ 后，表面无明显脱胶现象。  
2.4.4 耐碱性 将覆箔板浸入 $5\%$ 氢氧化钠溶液中，在 $65^{\circ} \mathrm{C} \pm 5^{\circ} \mathrm{C}$ 下处理 $10 \mathrm{~min}$ 后，表面无明显脱胶现象。

# 3 使用工艺

THAB 67(G) 覆箔板钻孔时需要使用专用钻头，在高速钻床上进行。冲切加工时应将覆有铜箔的面朝上，以防止板材端面产生裂纹、毛刺。

# 4 其他

4.1 包装 板与板之间应用纸隔开，再用纸箱或木箱包装。   
4.2 运输 按非危险品运输。在运输过程中防止日晒，雨淋机械损伤。  
4.3 贮存 以包装形式平放在温度不超过 $35^{\circ} \mathrm{C}$ 、相对湿度不大于 $80\%$ 洁净的库房内，贮存期为12个月。

# 5 使用建议

选用。

# 参考文献

1 陕西华电材料总公司. 覆铜板产品说明书. 1998

# 368、369 环氧玻璃布覆铜箔板

# t 概述

368、369 环氧玻璃布覆铜箔板，由电工用无碱玻璃布处理后浸以双氰胺作固化剂的环氧树脂，在基板的一面或两面覆以铜箔经热压而成。368 为单面覆铜箔，369 为双面覆铜箔。具有较高的电气、力学性能和耐热性能，适于工作温度 $130^{\circ}\mathrm{C}$ 的高频无线电、电子仪器等设备中作印制电路板。

1.1 牌号及名称 368 环氧玻璃布单面覆铜箔板；369 环氧玻璃布双面覆铜箔板。  
1.2 基本组成 环氧树脂、无碱玻璃布、铜箔  
1.3 材料标准 XB3015 1991《368、369环氧玻璃布覆铜箔板》  
1.4 使用工艺说明书   
1.5 供应状态 以板材供应。尺寸为 $1220 \mathrm{~mm} \times 1020 \mathrm{~mm}$ ，最小为 $450 \mathrm{~mm} \times 1020 \mathrm{~mm}$ ；标称厚度及允许偏差和翘度见表1-1。

表1-1  
n.r1   

<table><tr><td rowspan="2">标称允许</td><td rowspan="2">厚度偏差</td><td>1.0</td><td>1.5</td><td>1.0</td></tr><tr><td>+0.15</td><td>+0.15</td><td>+0.20</td></tr><tr><td rowspan="2">1m长度内的翘度≤</td><td>368覆箔板</td><td></td><td>30</td><td>20</td></tr><tr><td>369覆箔板</td><td></td><td>20</td><td>15</td></tr></table>

1.6 应用概况 已用于电子、无线电、仪器设备中作印制电路板。  
1.7研制及生产单位 西安绝缘材料厂研制并生产。  
1.8 鉴定级别及日期 1977年9月由西安绝缘材料厂组织鉴定通过。

# 2 性能

# 2.1 物理及化学性能

2.1.1 外观 表面平整、光滑，无气泡、外来杂质及机械损伤。铜箔表面上无难腐蚀的物质，压坑深度不超过 $0.06 \mathrm{~mm}$ 。

表 $2 - 1^{11}$   

<table><tr><td>性能</td><td>指标</td><td>典型值</td></tr><tr><td>相对密度/(g/cm3)</td><td>≥1.7</td><td>1.57</td></tr><tr><td>吸水性/%</td><td>≤0.2</td><td>0.17</td></tr></table>

2.1.2 物理性能 见表2-1，

2.1.3 基板电气性能 覆箔板腐蚀铜箔后基板的电气性能见表2-2。

表2-2  

<table><tr><td>性能</td><td>指 标</td><td>典型值</td></tr><tr><td>表面电阻率 \( \mathrm{M}\Omega \)</td><td></td><td></td></tr><tr><td>常态 \( \left( {{10}^{5} \sim  {110}^{ \circ  }\mathrm{C}}\right. \) 干燥 \( 1\mathrm{\;h},{20}\left( {\pm 5}\right) \mathrm{C} \) 相对湿度 \( {60}\%  \sim  {70}\% \) (空气中放置 \( 6\mathrm{\;h} \) )</td><td>\( \geq  1 \times  {10}^{4} \)</td><td>\( {2.1} \times  {10}^{4} \)</td></tr><tr><td>浸水后 \( \left( {{20}\left( {\pm 3}\right) \mathrm{C}}\right. \) 蒸馏水中 \( {24}\mathrm{\;h} \) )</td><td>\( \geq  1 \times  {10}^{4} \)</td><td>\( {3.1} \times  {10}^{4} \)</td></tr><tr><td>体积电阻率 \( /\left( {\mathrm{M}\Omega  \cdot  \mathrm{m}}\right) \)</td><td></td><td></td></tr><tr><td>常态 \( \left( {{105} \sim  {110}^{ \circ  }\mathrm{C}}\right. \) 干燥 \( 1\mathrm{\;h},{20}\left( {\pm 5}\right) \mathrm{C} \) 相对湿度 \( {60}\%  \sim  {70}\% \) (空气中放置 \( 6\mathrm{\;h} \) )</td><td>\( \geq  1 &lt; {10} \)</td><td>\( {3.2} \times  {10} \)</td></tr><tr><td>浸水后 \( \left( {{20}\left( {+5}\right) \mathrm{C}}\right. \) 蒸馏水中 \( {24}\mathrm{\;h} \) )</td><td>\( \geq  1 \times  {10}^{4} \)</td><td>\( {2.5} \times  {10}^{4} \)</td></tr><tr><td>介电损耗因数 \( \left( {{10}^{6}\mathrm{\;{Hz}}\text{以下}}\right) \)</td><td>\( \leq  {0.031} \)</td><td>0.647</td></tr><tr><td>介电常数 \( \left( {{10}^{6}\mathrm{\;{Hz}}\text{以下}}\right) \)</td><td>\( \leq  7 \)</td><td>4.4</td></tr></table>

2.2力学性能 368、369覆箔板的力学性能见表2.3。  
2.3 耐环境性能  
2.4 艺性能

表2-3  

<table><tr><td>性能</td><td>指 标</td><td>典型值</td></tr><tr><td>弯曲强度 MPa</td><td>≥294</td><td>371</td></tr><tr><td>抗剥力(N mm)</td><td></td><td></td></tr><tr><td>常态</td><td>≥1.5</td><td>1.9</td></tr><tr><td>高低温处理后(125℃+2℃,8h,</td><td>≥1.2</td><td></td></tr><tr><td>125℃±2℃蒸馏水中24h,</td><td></td><td></td></tr><tr><td>55(±2(·,6h)</td><td></td><td></td></tr></table>

2.4.1 机械加工性 可剪切、钻孔、铣切、冲剪加工，铜箔无翘起、基板无裂纹和脱落（掉渣）  
2.4.2 耐浸焊性 在 $260^{\circ} \mathrm{C} \pm 2^{\circ} \mathrm{C}$ 的熔融焊锡中保持 $20 \mathrm{~s}$ 后，铜箔与基板及基板体无起泡、分层和脱开现象，

# 3 使用工艺

368、369覆箔板钻孔时需使用专用钻头，在高速钻床上进行。冲切加工时应将覆有铜箔的一面朝上，以防止板材端面产生裂纹、毛刺。

# 4 其他

4.1 包装 板与板之间应用纸隔开，再用纸箱或木箱包装。   
4.2运输按非危险品运输，在运输过程中防止日晒、雨淋和机械损伤。  
4.3 贮存 以包装形式平放在温度不超过 $35^{\circ} \mathrm{C}$ 、相对湿度不大于 $80\%$ 洁净的库房内，贮存期为18个月，

# 5 使用建议

选用.

# 参考文献

1 西安绝缘材料厂. 368、369 环氧玻璃布覆铜箔型式试验报告统计资料. 1996

# FBD-1、FBD-2(CTFGC)

# 聚四氟乙烯玻璃布覆铜箔层压板

# 1 概述

FBD1、FBD2(CTFGC)聚四氟乙烯玻璃布覆铜箔层压板，由电工用无碱玻璃纤维布浸以聚四氟乙烯分散液经干燥、烘焙、烧结制成漆布，再与 $0.05\mathrm{mm}$ 铜箔叠合热压而成。FBD-1为单面覆铜箔，FBD2为双面覆铜箔。电气性能优异、耐热性高。适于工作温度 $200^{\circ}C$ 、频率较高的无线电、电器设备中作印制电路板。

1.1 牌号及名称 FBD 1 聚四氟乙烯玻璃布单面覆铜箔层压板；FBD-2 聚四氟乙烯玻璃布双面覆铜箔层压板。  
1.2 基本组成 聚四氟乙烯分散液、无碱玻璃纤维布、 $0.05\mathrm{mm}$ 铜箔。  
1.3 材料标准沪Q/HG13-395—1979《聚四氟乙烯玻璃布覆铜箔层压板》  
1.4 使用工艺说明  
1.5 供应状态 以板材供应。尺寸为 $140\mathrm{mm} \times 280\mathrm{mm}$ 或 $280\mathrm{mm} \times 430\mathrm{mm}$ ，每边允许偏差为 $\pm 5\mathrm{mm}$ ；标称厚度及允许偏差见表1-1。

表1  
1   

<table><tr><td colspan="2">标称厚度</td><td>1.0</td><td>1.5</td><td>2.0</td><td>2.5</td><td>3.0</td><td>4.0</td><td>5.0</td></tr><tr><td rowspan="2">允许偏差</td><td>一级</td><td>±0.05</td><td>±0.08</td><td>±0.10</td><td>±0.10</td><td>±0.12</td><td>±0.15</td><td>±0.15</td></tr><tr><td>二级</td><td>±0.08</td><td>±0.15</td><td>±0.18</td><td>±0.20</td><td>±0.20</td><td>±0.25</td><td>±0.25</td></tr></table>

1.6 应用概况 已用于工作温度和频率较高的无线电、仪器、电器及电子设备中印制电路板。  
1.7研制及生产单位 上海塑料研究所研制并生产。  
1.8 鉴定级别及日期 1979年由上海市塑料工业公司鉴定通过。

# 2 性能

# 2.1 物理及化学性能

2.1.1 外观 表面平整、光滑，无气泡及外来杂质，层间无分层，铜箔有效表面无胶点、伤痕、压坑及其他难以腐蚀的物质。

2.1.2 电气性能 见表2-1。

表2-1  

<table><tr><td>性能</td><td>指标</td><td>典型值</td></tr><tr><td>表面绝缘电阻(直流500V)/Ω</td><td></td><td></td></tr><tr><td>常态</td><td>≥1×10^11</td><td>1×10^11</td></tr><tr><td>湿热处理后(40℃±2℃,相对湿度95%~98%,48h)</td><td>≥1×10^7</td><td>1×10^7</td></tr><tr><td>插销间电阻/Ω</td><td></td><td></td></tr><tr><td>常态</td><td>≥1×10^11</td><td></td></tr><tr><td>湿热处理后(40℃±2℃,相对湿度95%~98%,48h)</td><td>≥1×10^7</td><td></td></tr><tr><td>表面电气强度/(kV/mm)</td><td></td><td></td></tr><tr><td>常态</td><td>≥1.2</td><td>20</td></tr><tr><td>湿热处理后(40℃±2℃,相对湿度95%~98%,48h)</td><td>≥1.1</td><td></td></tr></table>

2.1.3 基板物理性能 覆箔板经腐蚀铜箔后基板物理性能见表2-2。

表2-2  

<table><tr><td>性能</td><td>指标</td><td>典型值</td></tr><tr><td>密度/(g/cm³)</td><td>2.2~2.3</td><td>2.2</td></tr><tr><td>吸水性/%</td><td>≤0.05</td><td>0.02</td></tr><tr><td>介电常数(1 MHz)</td><td>2.8±0.2</td><td>2.8</td></tr><tr><td>介质损耗因数(1 MHz)</td><td></td><td></td></tr><tr><td>常态</td><td>≤0.001</td><td>5×10-6</td></tr><tr><td>湿热处理后(40℃±2℃,相对湿度95%~98%,48h)</td><td>≤0.008</td><td>5×10-6</td></tr></table>

# 2.2 力学性能

2.2.1 FBD-1、FBD-2覆箔板铜箔对基板的剥离强度见表2-3。

表23  

<table><tr><td>性能</td><td>指标</td><td>典型值</td></tr><tr><td>剥离强度/(N/m)</td><td></td><td></td></tr><tr><td>常态</td><td>≥1.5</td><td>1.5</td></tr><tr><td>高低温处理后(150℃±2℃,8h,40℃±2℃,相对湿度</td><td>≥1.3</td><td></td></tr><tr><td>95%~98%,48h, 40(±2℃,8h)</td><td></td><td></td></tr><tr><td>浸焊后(260(±2℃熔融焊锡中10s)</td><td>≥1.3</td><td></td></tr></table>

2.2.2 基板的弯曲强度不小于 $78.4\mathrm{MPa}$ （常态）

2.3 耐环境性能

2.4 工艺性能

2.4.1 机械加工性 可经剪切、钻孔、铣切、冲剪等机械方法加工，铜箔无翘起，基板无裂纹、分层和掉渣。  
2.4.2 耐浸焊性覆箔板在 $260\mathrm{C} \pm 2\mathrm{C}$ 熔融焊锡中保持 $10\mathrm{s}$ 后，铜箔与基板及基板体无气泡、分层和脱开。

# 3 使用工艺

FBD-1、FBD-2覆箔板钻孔需使用专用钻头，在高速钻床上进行。冲切加工时应将覆有铜箔的一面朝上，以防止板材端面产生裂纹、毛刺。

# 4 其他

4.1 包装 FBD-1、FBD-2 覆箔板每块均应用薄膜封装放于清洁干燥的木箱中，包装箱上应该注明生产单位和产品名称、规格、批号、数量、生产日期。  
4.2 运输 按非危险品运输。在运输过程中防止受潮、受热和机械损伤。  
4.3 贮存 用薄膜封装好的覆箔板应贮存在干燥清洁的库房内。

# 5 使用建议

选用。

# 参考文献

1上海市塑料研究所.聚四氟烯玻璃纤维增强塑料试制总结，1978  
2上海市塑料研究所.聚四氟烯覆铜箔板试制总结，1980

# 3357F自熄性覆铜箔环氧玻璃布层压板

# 1 概述

3357F自熄性覆铜箔环氧玻璃布层压板，由电工用无碱玻璃布浸以环氧树脂，在基板的一面或两面覆以厚度为0.035或 $0.05\mathrm{mm}$ 的铜箔以热压而成。具有较高的电气、力学性能及优良的阻燃性、冲剪性。适于工作温度 $130^{\circ}\mathrm{C}$ 的电器、无线电、仪器、仪表及电子设备中作印制电路板。

1.1 牌号及名称 3357F自熄性覆铜箔环氧玻璃布层压板。  
1.2 基本组成 环氧树脂、无碱玻璃布、0.035或 $0.05\mathrm{mm}$ 的铜箔。  
1.3 材料标准 沪Q/HG 13-558--1983《自熄性覆铜箔环氧玻璃布层压板》  
1.4 使用工艺说明书   
1.5 供应状态 以板材供应。尺寸见表11、标称厚度及允许偏差和翘度见表1-2。

表11  
31   

<table><tr><td>板面尺寸</td><td>950×950</td><td>800×950</td><td>500×800</td><td>400×520</td><td>400×100</td><td>300×100</td></tr><tr><td rowspan="2">允许偏差</td><td>+20</td><td>+20</td><td>±20</td><td>±10</td><td>±20</td><td>±20</td></tr><tr><td>0</td><td>0</td><td>0</td><td>0</td><td>0</td><td>0</td></tr></table>

1.6 应用概况 已广泛用于有耐燃要求的电子设备、仪器、电器设备中作印制电路板。  
1.7 研制及生产单位 上海化工厂研制并生产。  
1.8 鉴定级别及日期 1983年6月由上海市化1局鉴定通过。

表1-2  
#   

<table><tr><td rowspan="2">标称厚度
允许偏差
1m长度内的翘度</td><td>1.0
+0.10</td><td>1.5
±0.1</td><td>2.0
±0.2</td></tr><tr><td>30</td><td>30</td><td>?</td></tr></table>

注：翘度若以对角线相反方向弓曲，则以 $\mathrm{lm}$ 长度内翘度之和计算。

# 2 性能

# 2.1 物理及化学性能

2.1.1 外观 表面平整、光滑，无气泡及外来杂质。铜箔有效表面无胶点、伤痕、压坑及其他难腐蚀物质；覆箔板边缘胶膜不超过 $2\mathrm{mm}$ 。

2.1.2 电气性能 见表21。

表2-1  

<table><tr><td>性能</td><td>指标</td><td>典型值</td></tr><tr><td>表面电阻(粘合面)/MΩ</td><td></td><td></td></tr><tr><td>常态:70(±2℃)处理4h,20(+5℃干燥6h)</td><td>≥1×10</td><td>4.2&gt;1</td></tr><tr><td>湿热处理后(10) (±2℃,相对湿度95%~98%放置48h)</td><td>≥1×10</td><td>3.3&gt;1</td></tr><tr><td>表面电气强度/(MV/m)</td><td></td><td></td></tr><tr><td>常态(70(-2℃)处理4h,20(-5℃干燥6h)</td><td>≥1.3</td><td>2.1</td></tr><tr><td>湿热处理后(40(±2℃,相对湿度95%~98%放置48h)</td><td>≥1.0</td><td>1.5</td></tr></table>

2.1.3 基板物理性能 覆箔板经腐蚀铜箔后，基板物理性能见表2.2。

表2-2  

<table><tr><td>性能</td><td>指标</td><td>典型值</td></tr><tr><td>密度/(g/cm3)</td><td>1.6~1.9</td><td>1.8</td></tr><tr><td>吸水性/%</td><td>≤0.5</td><td>0.1</td></tr><tr><td>绝缘电阻(平行层向)/MΩ</td><td></td><td></td></tr><tr><td>常态(70℃±2℃处理4h,20℃±5℃干燥6h)</td><td>-1×10^4</td><td>8.2×10^4</td></tr><tr><td>水煮后(100℃蒸馏水中2h,流动水中冷却30min,措于放置2min)</td><td>≥50</td><td>2.9×10^4</td></tr><tr><td>介质损耗因数(1MHz)</td><td></td><td></td></tr><tr><td>常态(70℃±2℃处理4h,20℃±5℃干燥6h)</td><td>≤0.04</td><td>0.024</td></tr><tr><td>湿热处理后(40℃±2℃,相对湿度95%~98%放置48h)</td><td>≤0.05</td><td>0.055</td></tr><tr><td>介电常数</td><td></td><td></td></tr><tr><td>常态(70℃±2℃处理4h,20℃±5℃干燥6h)</td><td>5.5</td><td>1.8</td></tr><tr><td>湿热处理后(40℃±2℃,相对湿度95%~98%放置48h)</td><td>≤6.5</td><td>1.9</td></tr><tr><td>耐燃性</td><td>FV-0级或FV-1级</td><td>FV-0级</td></tr></table>

# 2.2 力学性能

2.2.1 3357F覆箔板铜箔对基板的抗剥力见表2-3。

表23  

<table><tr><td>性能</td><td>指标</td><td>典型值</td></tr><tr><td>剥离强度(N/mm)</td><td></td><td></td></tr><tr><td>常态</td><td></td><td></td></tr><tr><td>铜箔厚0.05mm</td><td>-1.4</td><td>1.7</td></tr><tr><td>铜箔厚0.035mm</td><td>-1.2</td><td>1.8</td></tr><tr><td>浸焊后(260( +2℃熔融焊锡中,2次,每次3s)</td><td></td><td></td></tr><tr><td>铜箔厚0.05mm</td><td>-1.2</td><td>1-</td></tr><tr><td>铜箔厚0.035mm</td><td>-0.9</td><td></td></tr></table>

2.2.2 基板的弯曲强度不小于 $245\mathrm{MPa}$ ，典型值 $470\mathrm{MPa}$ 。  
2.3 耐环境性能  
2.4 工艺性能  
2.4.1 机械加工性 可经剪切、钻孔、铣切、冲剪等机械方法加工，铜箔无翘起、变形、裂纹和掉渣  
2.4.2 耐浸焊性 在 $260^{\circ} \mathrm{C} \pm 2^{\circ} \mathrm{C}$ 熔融焊锡中浸2次（每次5s），表面无起泡，分层和脱开  
2.4.3 耐化学药品性 将覆箔板浸于沸腾的三氯乙烯中 $2\mathrm{min}$ ，表面入起泡、分层和脱开

# 3 使用工艺

3357F覆箔板钻孔时需使用专用钻头，在高速钻床上进行，冲切加工时应将覆有铜箔的面朝1.以防止板材端而产生裂纹、毛刺。

# 4 其他

4.1 包装 板与板之间应用纸隔开，再用纸盒包装。   
4.2运输按非危险品运输，在运输过程中防止日晒、雨淋和机械损伤。  
4.3 贮存 以包装形式平放在温度不超过 $35^{\circ} \mathrm{C}$ 、相对湿度不大于 $80\%$ 清净的库房内，贮存期为12个月。

# 5 使用建议

选用，

# 参考文献

上海化工厂.3357F自燃性覆铜箔环氧玻璃布层压板例行报告.1984

# CEPGC-31 (G-10)、CEPGC-32F (FR-4)

# 覆铜箔环氧玻璃布层压板

# 1 概述

CEPGC31（G10）、CEPGC-32F（FR4）覆铜箔环氧玻璃布层压板由电工无碱玻璃纤维布经以环氧树脂，一面或两面覆铜箔、经热压而成的覆铜箔层压板，具有优良的电气、力学和耐热性能，CEPGC

32F同时具有优异的阻燃性。适于工作温度 $130\mathrm{C}$ 的高频无线电、电子仪器等设备中作印制电路板

1.1 牌号及名称CEPGC-31（G-10)覆铜箔环氧玻璃布层压板；CEPGC-32F（FR-4)覆铜箔环氧玻璃布层压板。  
1.2 基本组成 环氧树脂、无碱玻璃布、铜箔。  
1.3 材料标准 GB/T 4725-1992《印制电路用覆铜箔环氧玻璃布层压板》  
1.4 使用工艺说明书   
1.5 供应状态 以板材供应。覆箔板的标称面积及允许偏差，垂直度见表1-1。标称厚度及允许偏差见表1-2。翘度见表13。

表1-1  
nn   

<table><tr><td>标称面积</td><td>允许偏差</td><td>垂直度</td><td>标称面积</td><td>允许偏差</td><td>垂直度</td></tr><tr><td>1000×1000</td><td>+20/0</td><td>≤3</td><td>1200×1000</td><td>20/0</td><td>: .</td></tr></table>

表1-2  
un   

<table><tr><td rowspan="2">标称厚度</td><td colspan="2">单点偏差</td><td rowspan="2">标称厚度</td><td colspan="2">单点偏差</td></tr><tr><td>粗级</td><td>精级</td><td>粗级</td><td>精级</td></tr><tr><td>0.8</td><td>±0.15</td><td>±0.09</td><td>1.6</td><td>±0.20</td><td>±3.11</td></tr><tr><td>1.4</td><td>+0.17</td><td>±0.11</td><td>20</td><td>±0.23</td><td>±0.17</td></tr><tr><td>1.2</td><td>±0.18</td><td>±0.12</td><td>24</td><td>±0.25</td><td>±0.18</td></tr><tr><td>1.5</td><td>±0.20</td><td>±0.14</td><td>3.2</td><td>±0.30</td><td>±1.46</td></tr></table>

表1-3  

<table><tr><td rowspan="3">标称厚度mm</td><td colspan="3">最大弓曲/mm</td><td colspan="2">翘度/mm</td></tr><tr><td colspan="2">单面覆箔板</td><td>双面覆箔板</td><td>单面覆箔板</td><td>双面覆箔板</td></tr><tr><td>≤35μm</td><td>&gt;35μm</td><td>≤70μm</td><td colspan="2">≤70μm</td></tr><tr><td>0.8~1.2</td><td>27</td><td>37</td><td>12</td><td>24</td><td>1</td></tr><tr><td>1.2~1.6</td><td>18</td><td>30</td><td>12</td><td>20</td><td>1</td></tr><tr><td>1.6~3.2</td><td>9</td><td>16</td><td>8</td><td>12</td><td>8</td></tr></table>

注：覆箔板 $L = 1000\mathrm{mm}$ 时测

1.6 应用概况 已用于电子、无线电、电子计算机、仪表及电器设备中作印制电路板。

1.7 研制及生产单位CEPGC-31：西安绝缘材料厂研制并生产（相应牌号G-10）；CEPGC-32H，陕西华电材料总公司研制并生产（相应牌号LGC-049F）。  
1.8 鉴定级别及日期 CEPGC-31:1986年11月由西安电力机械制造公司组织鉴定通过：CEPGC-32F：（陕西华电材料总公司相应牌号LGC-049F）1992年4月由中国电子工业总公司军工基础局组织鉴定通过。

# 2 性能

# 2.1 物理及化学性能

2.1.1 外观覆箔板的端面应整齐，不得有分层和裂纹。表面不允许有气泡、皱纹、针孔、划痕、麻点、胶点以及污物。  
2.1.2 物理性能 见表21。

表2-1  

<table><tr><td rowspan="2">性能</td><td colspan="2">指标</td><td colspan="2">典型值</td></tr><tr><td>CEPGC-31</td><td>CEPGC-32F</td><td>CEPGC-31</td><td>CFPGC-32F</td></tr><tr><td>吸水性/mg</td><td>≤20</td><td>≤20</td><td>6.0</td><td>通过</td></tr><tr><td>可燃性(垂直法)/级</td><td>-</td><td>FV-0或FV-1</td><td></td><td></td></tr></table>

# 2.1.3 覆箔板的电气性能见表2-2。

表 $2 - 2^{1 - 2}$   

<table><tr><td rowspan="2" colspan="2">性能</td><td colspan="2">指标</td><td colspan="2">典型值</td></tr><tr><td>CEPGC-31</td><td>CEPGC 32F</td><td>CEPGC-31</td><td>CEPGC 32F</td></tr><tr><td colspan="2">铜箔电阻/MΩ</td><td></td><td></td><td></td><td></td></tr><tr><td colspan="2">35 μm 铜箔</td><td>≤3.5</td><td>≤3.5</td><td>2.8</td><td></td></tr><tr><td colspan="2">表面电阻/MΩ</td><td></td><td></td><td></td><td></td></tr><tr><td colspan="2">恒定湿热处理恢复后</td><td>≥5×10</td><td>≥5×10</td><td>2.2×10</td><td>.. .</td></tr><tr><td colspan="2">25℃时</td><td>≥1×10</td><td>≥1×10</td><td>3.9×10</td><td>.. .</td></tr><tr><td colspan="2">体积电阻/(MΩ·m)</td><td></td><td></td><td></td><td></td></tr><tr><td colspan="2">恒定湿热处理恢复后</td><td>≥1×10</td><td>≥1×10</td><td>2.0×10</td><td>.. .</td></tr><tr><td colspan="2">125℃时</td><td>≥1×10</td><td>≥1×10</td><td>3.9×10</td><td>.. .</td></tr><tr><td colspan="2">介电常数(恒定湿热处理恢复后,1 MHz)</td><td>≤5.4</td><td>≤5.4</td><td>4.8</td><td>1.6</td></tr><tr><td colspan="2">介质损耗因数(恒定湿热处理恢复后,1 MHz)</td><td>&lt;0.035</td><td>≤0.035</td><td>0.023</td><td>&lt;0.035</td></tr><tr><td rowspan="2">边缘腐蚀/级</td><td>正级不劣于</td><td colspan="2">A/B</td><td>合格</td><td>合格</td></tr><tr><td>负级不劣于</td><td colspan="2">1.1</td><td>1.1</td><td></td></tr></table>

# 2.2 力学性能

# 2.2.1 覆箔板的力学性能见表2-3。

表2-31-2  

<table><tr><td rowspan="2">性能</td><td colspan="2">指标</td><td colspan="2">典型值</td></tr><tr><td>CEPGC-31</td><td>CEPGC-32F</td><td>CEPGC-31</td><td>CEPGC-32F</td></tr><tr><td>剥离强度(35μm铜箔)/(N/mm)</td><td></td><td></td><td></td><td></td></tr><tr><td>20s浸焊后</td><td>≥1.4</td><td>≥1.4</td><td>1.9</td><td>1.6</td></tr><tr><td>在125℃时</td><td>≥0.9</td><td>≥0.9</td><td>1.7</td><td>1.3</td></tr></table>

# 2.2.2CEPGC31、CEPGC-32F两种覆箔板的基板弯曲强度均不小于 $300\mathrm{MPa}$

# 2.3 耐环境性能

# 2.4 工艺性能

2.4.1 机械加工性 可剪切、钻孔、铣切。铜箔无翘起，基板无裂纹和拉渣。  
2.4.2 耐浸焊性 在 $260^{\circ} \mathrm{C} \pm 2^{\circ} \mathrm{C}$ 的熔融焊锡中保持 $20 \mathrm{~s}$ 后，铜箔与基板及基板体无起泡，分层和脱开现象。

# 3 使用工艺

CEPGC-31、CEPGC-32F覆箔板钻孔时需使用专用钻头，在高速钻床上进行。冲切加工时应将覆有铜箔的一面朝上，以防止板材端面产生裂纹、毛刺。

# 4 其他

4.1 包装 板与板之间应用纸隔开，按同一方向包装，再用纸箱或木箱包装。

4.2 运输 按非危险品运输。在运输过程中防止日晒、雨淋和机械损伤。  
4.3 贮存覆箔板以包装的形式离地平放，贮存在温度不超过 $35^{\circ}C$ ，相对湿度不大于 $75\%$ 的干燥、无腐蚀气体的室内，贮存期为一年。

# 5 使用建议

选用.

# 参考文献

1 西安绝缘材料厂.G·10覆铜箔环氧玻璃布层压板型式报告.1996  
2 陕西华电材料总公司.七O四厂覆铜板产品说明书.1999

# MAF型铝基覆铜箔层压板

# 1 概述

MAF型铝基覆铜箔层压板，由 $\mathrm{LY}_{12}$ 型优质铝合金冷轧板作为基板，选用阻燃环氧玻璃布预浸材料或阻燃环氧树脂作为绝缘粘结层与经表面处理的电沉积铜箔经热压复合而成。具有较高的电气性能、高散热性、电磁屏蔽性、良好的力学性能，可适应三维空间布线和基板与壳体一体化组装要求，是高密度、短、小、轻、薄高可靠性组装材料。适于在工作温度 $130^{\circ}C$ 、频率较高的无线电、电器设备中作电路板

1.1 牌号及名称MAF型铝基覆铜箔层压板、  
1.2 基本组成 铝基板、绝缘粘结层、 $35\mu \mathrm{m}, 18\mu \mathrm{m}$ 铜箔。  
1.3 材料标准 Q/XA 2004--1996《MAF型铝基覆铜箔层压板》  
1.4 使用工艺说明  
1.5 供应状态 以板材供应。板面尺寸 $500\mathrm{mm} \times 500\mathrm{mm}$ ，标称厚度及允许偏差见表1-1。垂直度见表1-2，铝基覆箔板材料厚度见表1-3。

<table><tr><td colspan="2">表1-1 mm</td><td colspan="2">表1-2 mm</td></tr><tr><td>标称厚度</td><td>允许偏差</td><td>板面尺寸</td><td>垂直度</td></tr><tr><td>1.0</td><td>±1.0</td><td></td><td></td></tr><tr><td>1.7</td><td>±0.13</td><td>500×500</td><td>≤1.5</td></tr><tr><td>2.0</td><td>±0.18</td><td></td><td></td></tr></table>

表13  

<table><tr><td>材料</td><td>厚度</td><td>材料</td><td>厚度</td><td>材料</td><td>厚度</td></tr><tr><td rowspan="3">铜箔</td><td>0.018</td><td rowspan="3">铝基板</td><td>1.0</td><td></td><td>1.6</td></tr><tr><td>0.035</td><td>1.5</td><td>绝缘层</td><td>1.8</td></tr><tr><td></td><td>2.0</td><td></td><td>1.1</td></tr></table>

1.6 应用概况 已用于工业自动化电子设备功率放大设备、电源设备中作印制电路板。  
1.7研制及生产单位陕西华电材料总公司（704厂）研制并生产。  
1.8 鉴定级别及日期 1997年3月由电子工业部组织鉴定通过。

# 2 性能

# 2.1 物理及化学性能

2.1.1 外观 铝基覆箔板端面应整齐，无分层、裂纹、毛刺，氧化膜均匀光洁，铜箔无气泡、皱折、针孔、深的划痕、凹坑、麻点和胶点。

2.1.2 物理性能 见表2-1。  
2.1.3 电气性能 见表2-2。

表2-1  

<table><tr><td>性能</td><td>指标</td><td>典型值</td></tr><tr><td>热阻/(°/W)</td><td>≤2.0</td><td>15</td></tr><tr><td>可燃性(绝缘层)</td><td>FV1</td><td>1.7</td></tr></table>

表2-2  

<table><tr><td>性能</td><td>指标</td><td>典型值</td><td>性能</td><td>指标典型值</td></tr><tr><td>表面电阻(常态)/MΩ</td><td>≥3×104</td><td>3.3×105</td><td>恒定湿热处理后介电常数(1 MHz)</td><td>1.3</td></tr><tr><td>击穿强度(垂直于板面)/kV</td><td>≥2</td><td>7.8</td><td>恒定湿热处理后介质损耗因数(1 MHz)</td><td>1.0</td></tr></table>

2.2 力学性能 铝基覆箔板的力学性能见表2-3。  
2.3 耐环境性能 铝基覆箔板经 $60\mathrm{C}, 60\mathrm{s}$ 热冲击后不分层、不起泡。  
2.4 工艺性能

2.4.1 机械加工性 可经剪切、钻孔、铣切、冲剪等机械方法加工，铜箔无翘起。基板无裂纹、分层。  
2.4.2 耐浸焊性 覆箔板在 $245^{\circ} \mathrm{C}$ 的熔焊中保持 $3 \mathrm{~s}$ 后可焊，保持 $10 \mathrm{~s}$ 后铜箔与基板间及基板体内无起泡、分层和脱开。

表2-3  

<table><tr><td>性能</td><td>指标</td><td>典型值</td></tr><tr><td>剥离强度/(N/mm)</td><td></td><td></td></tr><tr><td>常态</td><td>≥1.5</td><td>2.17</td></tr><tr><td>热应力后</td><td>≥1.5</td><td>2.3</td></tr><tr><td>暴露在I艺溶液后</td><td>≥1.5</td><td>2.6</td></tr></table>

# 3 使用工艺

MAF型铝基覆箔板钻孔时需使用专用钻头，在高速钻床上进行，冲切加工时应将覆有铜箔的一面朝上，以防止板材端面产生裂纹、毛刺。

# 4 其他

4.1 包装 板与板之间应用纸隔开，再用纸箱或木箱包装。   
4.2运输按非危险品运输。在运输过程中防止日晒、雨淋和机械损伤。  
4.3 贮存 以包装形式平放在温度不超过 $35^{\circ} \mathrm{C}$ , 相对湿度不大于 $80\%$ 洁净的库房内, 贮存期为 12 个月.

# 5 使用建议

推荐。

# 参考文献

1 陕西华电材料总公司（704厂）.MAF型铝基覆铜箔压板倒行试验报告.1996

# A30-11、A30-12 氨基烘干绝缘漆

# 1 概述

A30-11、A30-12 氨基烘干绝缘漆是由油改性醇酸树脂加入氨基树脂及溶剂配制而成。A30-11 漆具有较高的耐热性、附着力、耐潮性和电气性能，并有耐化学气体腐蚀等性能。适用于浸渍亚热带地区电机、电器、变压器线圈耐潮绝缘，属 B 级绝缘材料。A30-12 漆具有较好的耐油性、耐电弧性及附着力，适用于各种电机、电器线圈浸渍绝缘处理，属 B 级绝缘材料。

1.1 牌号及名称 A30-11 氨基烘干绝缘漆；A30-12 氨基烘干绝缘漆。  
1.2 基本组成 油改性醇酸树脂、氨基树脂、二甲苯、丁醇。  
1.3 材料标准

A30-11漆：HIG/T3371 1987《A30-11氨基烘干绝缘漆》

A3012漆：Q/XQ0059--1991《A30-12氨基烘干绝缘漆》

1.4 使用工艺说明书   
1.5 供应状态 以单组分液态供应。  
1.6 应用概况 已广泛用于航空电机和电器的浸渍绝缘处理。  
1.7研制及生产单位A30-11：西安油漆厂、天津油漆厂、上海开林造漆厂研制并生产；A30-12：西安油漆厂、上海开林造漆厂研制并生产。

# 2 性能

2.1 物理及化学性能 A30-11漆、A30-12漆的物理及化学性能见表2-1。

表2-1.1  

<table><tr><td rowspan="2">性 能</td><td colspan="2">A30-11 漆</td><td colspan="2">A30-12 漆</td></tr><tr><td>指 标</td><td>典型值</td><td>指 标</td><td>典型值</td></tr><tr><td>外观</td><td>黄褐色透明液体,无机械杂质</td><td>黄色透明液体,无机械杂质</td><td>浅黄色至褐色透明液体,无机械杂质</td><td>黄色透明液体,无机械杂质</td></tr><tr><td>固体分(120℃±2℃,2h)/%</td><td>≥45</td><td>48</td><td>≥45</td><td>44</td></tr><tr><td>酸值(以KOH计)/(mg/g)</td><td>≤8</td><td>7.2</td><td>≤12</td><td>109</td></tr><tr><td>耐热性(150℃±2℃)</td><td>30h后通过3mm芯轴弯曲,不开裂</td><td>不开裂</td><td>≥24</td><td>漆膜完好</td></tr><tr><td>耐油性(浸-105℃±2℃变压器油中24h)</td><td>漆膜不起泡,不脱落</td><td>漆膜完好</td><td>漆膜不起泡,不脱落</td><td>漆膜完好</td></tr><tr><td>电气强度/(MV/m)</td><td></td><td></td><td></td><td></td></tr><tr><td>常态</td><td>≥70</td><td>82</td><td>≥70</td><td>81</td></tr><tr><td>浸水24h</td><td>≥40</td><td>45</td><td>≥30</td><td>31</td></tr><tr><td>体积电阻率/(MΩ·m)</td><td></td><td></td><td></td><td></td></tr><tr><td>常态</td><td>≥1.0×106</td><td>1.7×106</td><td>≥1.0×106</td><td>1.7×106</td></tr><tr><td>浸水24h</td><td>≥1.0×106</td><td>1.3×106</td><td>≥1.0×106</td><td>1.2×106</td></tr></table>

2.2 力学性能  
2.3 耐环境性能  
2.4工艺性能 A30-11漆、A30-12漆的工艺性能见表2-2。

表2-2  

<table><tr><td rowspan="2">性能</td><td colspan="2">指 标</td></tr><tr><td>A30 11 漆</td><td>A30-12 漆</td></tr><tr><td>粘度(4号杯式粘度计)/s</td><td>25~45</td><td>25~55</td></tr><tr><td>干燥时间(105℃±2℃)/h</td><td>≤2</td><td>≤2</td></tr><tr><td>厚层干燥性(105℃±2℃)/h</td><td>8</td><td>30</td></tr></table>

# 3 使用工艺

3.1 工艺方法 A30-11漆、A30-12漆可用沉浸工艺方法施工。  
3.2 操作要点与工艺参数见表3-1。

表3-1  

<table><tr><td>操作要点</td><td>工艺参数</td><td>操作要点</td><td>工艺参数</td></tr><tr><td>浸漆</td><td></td><td>时间</td><td>15~30min</td></tr><tr><td>粘度(4号杯式粘度计)/s</td><td>25~35</td><td>烘烤</td><td>70~80℃,2~1h</td></tr><tr><td>温度</td><td>60~70℃</td><td></td><td>120~130℃,10~15h</td></tr></table>

# 4 其他

4.1包装装在洁净干燥的铁桶中并密封。  
4.2 运输 按易燃品运输。  
4.3 贮存 存放在清洁、干燥、通风良好、温度为 $-20\sim 35^{\circ}C$ 的库房内。贮存期为12个月

# 5 使用建议

选用。

# 参考文献

1 西安油漆厂。A30-11、A30-12 氨基烘干绝缘漆交货试验报告统计资料. 1996

# 1032 三聚氰胺醇酸浸渍漆

# 1 概述

1032-聚氰胺醇酸浸渍漆是由油改性醇酸树脂与丁醇改性三聚氰胺树脂复合而成。漆膜具有较好的电气性能及热弹性。适用于B级绝缘的电机、电器线圈浸渍绝缘处理。

1.1 牌号及名称 1032三聚氰胺醇酸浸渍漆。  
1.2 基本组成 油改性醇酸树脂、丁醇改性三聚氰胺树脂。  
1.3 材料标准 JB/T9558—1999《1032三聚氰胺醇酸浸渍漆》  
1.4 使用工艺说明书   
1.5 供应状态 以单组分液态供应。  
1.6 应用概况 已广泛用于航空电机和电器绕组的浸渍绝缘处理。  
1.7 研制及生产单位 东方绝缘材料厂、西安绝缘材料厂、常州绝缘材料厂、衡阳绝缘材料厂、天津绝缘材料厂生产。

# 2 性能

# 2.1 物理及化学性能

# 2.1.1 1032漆的物理及化学性能见表2-1。

表2-1  

<table><tr><td>性能</td><td>指标</td><td>典型值</td></tr><tr><td>外观</td><td>溶解均匀、不浑浊、不含杂质、漆膜光滑</td><td></td></tr><tr><td>固体分%</td><td>50±2</td><td>49</td></tr><tr><td>酸值(以KOH计)/(mg/g)</td><td>≤10</td><td>8</td></tr><tr><td>漆在敞口容器中的稳定性</td><td>粘度增长值不大于标称值的4倍</td><td>0.78</td></tr><tr><td>漆对漆包线的作用</td><td>铅笔硬度≥H</td><td>4</td></tr><tr><td>弹性(150℃±2℃,30h,芯轴直径3mm)</td><td>不开裂</td><td>合格</td></tr><tr><td>电气强度/(MV/m)</td><td></td><td></td></tr><tr><td>常态</td><td>≥70</td><td>150</td></tr><tr><td>浸水(24h)</td><td>≥60</td><td>124</td></tr><tr><td>热态(130℃±2℃)</td><td>≥30</td><td>122</td></tr><tr><td>体积电阻率/(MΩ·m)</td><td></td><td></td></tr><tr><td>常态</td><td>≥1.0×10^6</td><td>5.4×10^6</td></tr><tr><td>浸水(7d)</td><td>≥1.0×10^5</td><td>2.9×10^6</td></tr><tr><td>热态(130℃±2℃)</td><td>≥1.0×10</td><td>1.8×10^4</td></tr><tr><td>耐溶剂蒸气性(苯、丙酮、甲醇、乙烷、二硫化碳)</td><td>附着力无变化、不剥落、不起泡、不流挂、不发粘(允许轻度发粘),五种溶剂试验至少有一种通过</td><td>3</td></tr><tr><td>温度指数f1</td><td>≥130</td><td>151</td></tr></table>

2.1.2 1032漆膜(0.15mm)延伸率与温度的关系见图2-1。  
2.1.3 1032漆膜介质损耗因数与温度的关系见图2-2、  
2.1.4 1032漆膜电气强度与温度的关系见图2-3。

图片摘要：该图主要展示 2 1。
![](images/1e643ad18a411443b0f33f317a76ef582abd842bcaf88fd445e6a71479ec6ad4.jpg)  
i 原态；2—180℃处理2h

图片摘要：该图主要展示 2 1 1032漆膜延伸率与温度的关系[2]。
![](images/2c9e9c0af92e2f01511dea86278806e469283bba6a36e5d6ee454c3c579fabec.jpg)  
图2-1 1032漆膜延伸率与温度的关系[2]  
1 原态；2 180C处理2b

图片摘要：该图主要展示 2 1 1032漆膜延伸率与温度的关系[2]。
![](images/a41a1e3ca9edbbc76e0ddb4cacc3195b4ea25576ac1c97b78f61a7f68d50c782.jpg)  
1. 原态: 2 $180^{\circ} \mathrm{C}$ 处理 $2 \mathrm{~h}$   
图2-2 1032漆膜介质损耗因数与温度的关系  
图23 1032漆膜电气强度与温度的关系[2]

# 2.2 力学性能

2.3 耐环境性能 1032 漆膜在温度 $40^{\circ} \mathrm{C} \sim 25^{\circ} \mathrm{C}$ ，相对湿度 $90\% \sim 95\%$ 的条件下进行耐湿热试验 21 d。试验前后性能变化见表 2-2。

表2-2  

<table><tr><td>性能</td><td>试 验 前 试</td><td>验 后</td></tr><tr><td>体积电阻率 \( /\left( {\mathrm{M}\Omega  \cdot  \mathrm{m}}\right) \)</td><td>\( {2.8} \times  {10}^{6} \)</td><td>↘ 1.5</td></tr><tr><td>电气强度/ \( \left( {\mathrm{{MV}}.\mathrm{m}}\right) \)</td><td>90</td><td>↘7.5</td></tr></table>

2-4 工艺性能 1032漆的工艺性能见表2-3。

表2-3  

<table><tr><td>性能</td><td>指 标</td></tr><tr><td>粘度(1号杯式粘度计23(±1℃)/s</td><td>48~8</td></tr><tr><td>干燥时间(105(±2℃)/h</td><td>≤2</td></tr><tr><td>厚层固化能力</td><td>不次FS1、U1、I4.2均匀</td></tr></table>

# 3 使用工艺

3.1 工艺方法 1032漆可用沉浸工艺方法施工  
3.2 操作要点与工艺参数 浸漆的操作要点与工艺参数见表3-1。

表3-1  

<table><tr><td>操作要点</td><td>工艺参数</td><td>操作要点</td><td>工艺参数</td></tr><tr><td>浸漆</td><td></td><td>时间</td><td>15~30 min</td></tr><tr><td>粘度(4号杯式粘度计)</td><td>25~35s</td><td>烘烤</td><td>70~80℃,2~h</td></tr><tr><td>温度</td><td>60~70℃</td><td></td><td>120~130℃,16~15h</td></tr></table>

# 4 其他

4.1 包装 装在洁净干燥的铁桶中并密封。  
4.2 运输 按易燃品运输。  
4.3 贮存 存放在清洁、干燥、通风良好、温度为 $-20\sim 35^{\circ}C$ 的库房内，贮存期为6个月。

# 5 使用建议

选用

# 参考文献

[1] 东方绝缘材料厂. 1302三聚氰胺醇酸浸渍漆型式试验报告统计资料. 1999.   
2 西安绝缘材料 $f^{\prime}$ .绝缘材料热态机电特性手册.1980

# H30-12、1033 环氧酯浸渍漆

# 1 概述

H3012、1033环氧酯浸渍漆是由环氧树脂和干性植物油酸酯化聚合后，加适量氨基树脂制成。漆膜具有较好的耐油性、弹性和耐水性，适用于B级绝缘电机、电器线圈的浸渍绝缘处理

1.1 牌号及名称 H30-12 环氧酯烘干绝缘漆；1033 环氧酯浸渍漆。  
1.2 基本组成 环氧树脂和干性植物油酸酯化聚合物、氨基树脂、二甲苯、丁醇。

# 1.3 材料标准

H30-12漆：HG/T3374-1987《H30-12环氧酯烘干绝缘漆》

1035漆：JB/T9557—1999《1033环氧酯浸渍漆》

# 1.4 使用工艺说明书

1.5 供应状态 以单组分液态供应。

1.6 应用概况 已用于航空和对耐潮性能要求较高的电机和电器。

1.7 研制及生产单位 H30-12漆：上海开林造漆厂、西安油漆厂生产。

1033漆：西安绝缘材料厂、哈尔滨绝缘材料厂生产。

# 2 性能

# 2.1 物理及化学性能

2.1.1 漆的物理及化学性能见表2-1。  
2.1.2 1033漆膜的体积电阻率与温度的关系见图21。  
2.1.3 1033 漆膜的介质损耗因数与温度的关系见图 2.2。

表 $2 - {1}^{\left( 1\right) }$
