Repository: C-zj02/CFD-claw

<div align="center">

**English** | [中文](#中文版) | [Français](README_FR.md) | [Русский](README_RU.md) | [हिन्दी](README_HI.md) | [العربية](README_AR.md) | [Português](README_PT.md)

# 🚀 Claude Code Python

**A Complete Python Reimplementation Based on Real Claude Code Source**

*From TypeScript Source → Rebuilt in Python with ❤️*

***
**🔥 Active Development • New Features Weekly 🔥**

</div>

***

## 🎯 What is This?

**Clawd Code** is a **complete Python rewrite** of Claude Code, based on the **real TypeScript source code**.

File: RAG-data/中国航空材料手册(第2版) 第8卷 橡胶 密封剂001-200.pdf-cf6b3951-4800-4718-9ee3-967f2794133a.md (part 3 of 10)
# 中国航空材料手册
<table><tr><td rowspan="2">胶料牌号</td><td colspan="5">C1≥</td><td colspan="4">Δm(24h)/%</td><td colspan="3">ΔV(48h)/%</td></tr><tr><td>介质</td><td>温度/C</td><td>时间/h</td><td>r1/%</td><td>指标</td><td>NY-120+苯(质量比75:25,8~28℃)</td><td>RP-2(18~28℃)</td><td>YH-103(70℃)</td><td>HH-20(130℃)</td><td>介质</td><td>温度/C</td><td>指标</td></tr><tr><td>5160</td><td></td><td></td><td></td><td></td><td></td><td>-</td><td>-</td><td>-</td><td>-</td><td>YH-10</td><td>70</td><td>-1~+7</td></tr><tr><td>5170</td><td>YH-10</td><td>100</td><td>70</td><td>30</td><td>0.23</td><td>-</td><td>-</td><td>-</td><td>-</td><td>YH-10</td><td>70</td><td>0~+10</td></tr><tr><td>试5171</td><td>YH-10</td><td>100</td><td>70</td><td>20</td><td>0.40</td><td>-</td><td>0~+7</td><td>--</td><td>-</td><td>YH-10</td><td>70</td><td>0~+10</td></tr><tr><td>5172</td><td>HH-20</td><td>100</td><td>70</td><td>20</td><td>0.40</td><td>-</td><td>-</td><td>-</td><td>-</td><td>HH-20</td><td>130</td><td>-3~+6</td></tr><tr><td>5180</td><td>YH-10</td><td>100</td><td>70</td><td>20</td><td>0.30</td><td>-</td><td>-</td><td>-</td><td>-</td><td>YH-10</td><td>70</td><td>0~15</td></tr><tr><td>5250</td><td></td><td></td><td></td><td></td><td>-</td><td>+1~--12</td><td>-</td><td></td><td>-13~--28</td><td></td><td></td><td>-</td></tr><tr><td>5260</td><td>HH-20</td><td>100</td><td>70</td><td>30</td><td>0.40</td><td>13~30</td><td>-1~+4</td><td>0~5</td><td>0~--6</td><td></td><td></td><td>-</td></tr><tr><td>5460</td><td></td><td></td><td></td><td></td><td>-</td><td>0~9</td><td>-</td><td>-</td><td>0~--15</td><td></td><td></td><td>-</td></tr><tr><td>5461</td><td></td><td></td><td></td><td></td><td>-</td><td>10~25</td><td>--</td><td>-</td><td>-</td><td></td><td></td><td>-</td></tr><tr><td>5470</td><td></td><td></td><td></td><td></td><td>-</td><td>0~15</td><td>-2~+1</td><td>--</td><td>0~--10</td><td></td><td></td><td>-</td></tr><tr><td>5471</td><td>HH-20</td><td>100</td><td>70</td><td>30</td><td>0.18</td><td>0~15</td><td>-1~+2</td><td>-2~+1</td><td>0~--6</td><td></td><td></td><td>-</td></tr><tr><td>5480</td><td>RP-2</td><td>70</td><td>22</td><td>20</td><td>0.40</td><td>0~10</td><td>-1.5~+1.5</td><td>0~--6</td><td>0~--10</td><td></td><td></td><td>-</td></tr><tr><td>5860</td><td></td><td></td><td></td><td></td><td>-</td><td>15~30</td><td>0~10</td><td>--</td><td>0~--8</td><td></td><td></td><td>-</td></tr><tr><td>5870</td><td>RP-2</td><td>70</td><td>22</td><td>30</td><td>0.35</td><td>0~15</td><td></td><td>0~--8</td><td>0~--18</td><td>RP-2</td><td>18~28</td><td>-1~+6</td></tr><tr><td>45713</td><td></td><td></td><td></td><td></td><td></td><td>-</td><td>-</td><td>-</td><td>-</td><td>YH-10</td><td>70</td><td>0~10</td></tr><tr><td>58712</td><td></td><td></td><td></td><td></td><td>-</td><td>18</td><td>-2~+2</td><td>-</td><td>-</td><td></td><td></td><td>-</td></tr></table>

① YH-10 和 HP-8 同用一个指标，可选一种介质。  
② 5871胶料还要求耐油扩散系数（RP-2，50C±1C）小于 $100\mathrm{g} / (\mathrm{m}^2\cdot \mathrm{d})$ 。

表1-4  

<table><tr><td rowspan="2">胶料牌号</td><td rowspan="2">TS/MPa≥</td><td rowspan="2">Eb/%≥</td><td rowspan="2">Sb/%≤</td><td rowspan="2">HN/度</td><td rowspan="2">TS(100℃)/MPa≥</td><td rowspan="2">Tb/(kN/m)≥</td><td rowspan="2">冲击弹性/%≥</td><td rowspan="2">Th/C≥</td><td colspan="2">Re≥</td><td colspan="3">Sc(rc20%)/%≤</td></tr><tr><td>-50℃</td><td>-45℃</td><td>温度/℃</td><td>时间/h</td><td>指标</td></tr><tr><td>P101</td><td>10.78</td><td>200</td><td>8</td><td>65~75</td><td>-</td><td>-</td><td>-</td><td>-55</td><td>-</td><td>-</td><td></td><td></td><td>-</td></tr><tr><td>P214</td><td>10.78</td><td>130</td><td>6</td><td>75~85</td><td>-</td><td>-</td><td>-</td><td>-45</td><td>-</td><td>-</td><td></td><td></td><td>-</td></tr><tr><td>P215</td><td>12.74</td><td>90</td><td>5</td><td>79~89</td><td>8.33</td><td>-</td><td>35</td><td>-45</td><td>-</td><td>-</td><td></td><td></td><td>-</td></tr><tr><td>P232</td><td>12.74</td><td>160</td><td>8</td><td>70~80</td><td>-</td><td>34.3</td><td>-</td><td>-</td><td>-</td><td>-</td><td></td><td></td><td>-</td></tr><tr><td>P236</td><td>14.70</td><td>200</td><td>10</td><td>73~83</td><td>-</td><td>34.3</td><td>-</td><td>-</td><td>-</td><td>-</td><td>100</td><td>72</td><td>45</td></tr><tr><td>P303</td><td>12.74</td><td>150</td><td>5</td><td>60~70</td><td>-</td><td>-</td><td>-</td><td>-38</td><td>-</td><td>-</td><td>100</td><td>72</td><td>60</td></tr><tr><td>P709</td><td>12.74</td><td>170</td><td>-</td><td>68~78</td><td>-</td><td>-</td><td>-</td><td>-30</td><td>-</td><td>-</td><td>150</td><td>24</td><td>55</td></tr><tr><td>P801</td><td>9.80</td><td>160</td><td>6</td><td>70~80</td><td>-</td><td>-</td><td>-</td><td>-60</td><td>-</td><td>0.20</td><td></td><td></td><td>-</td></tr><tr><td>P903</td><td>13.72</td><td>160</td><td>12</td><td>75~85</td><td>-</td><td>-</td><td></td><td>-45</td><td>-</td><td>-</td><td></td><td></td><td>-</td></tr><tr><td>P106</td><td>10.78</td><td>130</td><td>8</td><td>75~85</td><td>-</td><td>-</td><td>-</td><td>-60</td><td>0.18</td><td>-</td><td>70</td><td>72</td><td>30</td></tr><tr><td>730-115</td><td>8.82</td><td>250</td><td>10</td><td>积累</td><td>-</td><td>-</td><td>-</td><td>-55</td><td>-</td><td>-</td><td></td><td></td><td>-</td></tr></table>

表1-5  

<table><tr><td rowspan="3">胶料牌号</td><td colspan="5">耐空气老化性能</td><td colspan="7">耐介质性能</td></tr><tr><td rowspan="2">PF(100℃,24h)/%max</td><td rowspan="2">PTS(150℃,24h)/%max</td><td colspan="3">(130℃,72h)</td><td rowspan="2">介质</td><td rowspan="2">温度/℃</td><td rowspan="2">时间/h</td><td rowspan="2">PE/%max</td><td rowspan="2">Se(re20%)/%max</td><td rowspan="2">Δm/%</td><td rowspan="2">ΔV/%</td></tr><tr><td>TS/MPa≥</td><td>Eb/MPa≥</td><td>HA/度≤</td></tr><tr><td>P101</td><td>-30</td><td>-</td><td>-</td><td>-</td><td>-</td><td rowspan="4">12号液压油</td><td rowspan="4">150</td><td rowspan="4">24</td><td rowspan="2">-15</td><td rowspan="2">50</td><td rowspan="2">-</td><td rowspan="2">-</td></tr><tr><td>P214</td><td>-</td><td>-25</td><td>-</td><td>-</td><td>-</td></tr><tr><td rowspan="2">P215</td><td>-30</td><td rowspan="2">-</td><td rowspan="2">-</td><td rowspan="2">-</td><td rowspan="2">-</td><td rowspan="2">-</td><td rowspan="2">-</td><td rowspan="2">-</td><td rowspan="2">-</td></tr><tr><td>-35</td></tr><tr><td>P232</td><td>(100℃,72h)</td><td>-</td><td>-</td><td>-</td><td>-</td><td>齿轮油</td><td>100</td><td>72</td><td>-</td><td>-</td><td>-3~+3</td><td>-</td></tr><tr><td rowspan="2">P236</td><td rowspan="2">-</td><td>-50</td><td rowspan="2">-</td><td rowspan="2">-</td><td rowspan="2">-</td><td rowspan="2">HH-20</td><td rowspan="2">100</td><td rowspan="2">24</td><td rowspan="2">-</td><td rowspan="2">-</td><td rowspan="2">-</td><td rowspan="2">-5~+3</td></tr><tr><td>(150℃,48h)</td></tr><tr><td rowspan="2">P303</td><td rowspan="2">-45</td><td rowspan="2">-</td><td rowspan="2">-</td><td rowspan="2">-</td><td rowspan="2">-</td><td rowspan="2">No.101标准油</td><td rowspan="2">100</td><td rowspan="2">48</td><td rowspan="2">-</td><td rowspan="2">-</td><td rowspan="2">-</td><td rowspan="2">-0.5~6</td></tr><tr></tr><tr><td rowspan="3">P709</td><td rowspan="3">-</td><td>-</td><td rowspan="3">14.7</td><td rowspan="3">140</td><td rowspan="3">90</td><td>参考燃油B</td><td>室温</td><td>48</td><td>-</td><td>-</td><td>-</td><td>8</td></tr><tr><td>-25</td><td>YH-10</td><td>70</td><td>48</td><td>-</td><td>-</td><td>-</td><td>5</td></tr><tr><td>(70℃,144h)</td><td>YH-10</td><td>100</td><td>72</td><td>-</td><td>50</td><td>-</td><td>-</td></tr><tr><td rowspan="2">P801</td><td>-40</td><td rowspan="2">-</td><td rowspan="2">-</td><td rowspan="2">-</td><td rowspan="2">-</td><td rowspan="4">HP-8</td><td rowspan="4">150</td><td rowspan="4">24</td><td rowspan="4">-</td><td rowspan="4">-</td><td rowspan="4">-</td><td rowspan="4">-3~+2</td></tr><tr><td>(150℃,24h)</td></tr><tr><td rowspan="2">P903</td><td>-30</td><td rowspan="2">-</td><td rowspan="2">-</td><td rowspan="2">-</td><td rowspan="2">-</td></tr><tr><td>-25</td></tr><tr><td rowspan="2">P106</td><td>-30</td><td rowspan="2">-</td><td rowspan="2">-</td><td rowspan="2">-</td><td rowspan="2">-</td><td rowspan="3">RP-2</td><td rowspan="3">150</td><td rowspan="3">24</td><td rowspan="3">积累</td><td rowspan="3">-</td><td rowspan="3">-</td><td rowspan="3">积累</td></tr><tr><td>-25</td></tr><tr><td>730-115</td><td>(150℃,24h)</td><td>-</td><td>-</td><td>-</td><td>-</td></tr></table>

表1-6  

<table><tr><td rowspan="2">胶料牌号</td><td rowspan="2">TS/MPa≥</td><td rowspan="2">Eb/%≥</td><td rowspan="2">Sb/%≤</td><td rowspan="2">Hc/度</td><td rowspan="2">Tb/C≤</td><td colspan="2">Sc(150℃,22h,r20%)/%≤</td><td colspan="2">PE(150℃,24h)/max</td><td colspan="2">ΔV(150℃,24h)/%</td></tr><tr><td>YH-10</td><td>RP-2</td><td>YH-10</td><td>RP-2</td><td>YH-10</td><td>RP-2</td></tr><tr><td>50805080-1</td><td>14.70</td><td>130</td><td>6</td><td>80±5</td><td>-42</td><td>55</td><td>40</td><td>-25</td><td>--25</td><td>0~15</td><td>0~20</td></tr><tr><td>58805880T</td><td>9.80</td><td>120</td><td>6</td><td>83±5</td><td>-55</td><td>30</td><td>--</td><td>-</td><td>-</td><td>25~50</td><td>-</td></tr></table>

表1-7  

<table><tr><td rowspan="2">胶料牌号</td><td rowspan="2">TS/MPa≥</td><td rowspan="2">Eb/%≥</td><td rowspan="2">HA/度±5</td><td rowspan="2">Tb/C≤</td><td rowspan="2">TR-10/C≤</td><td colspan="6">耐热老化性能</td></tr><tr><td>温度/C</td><td>时间/h</td><td>ΔHA/度</td><td>P1s/%max</td><td>PE/%max</td><td>Δm/%max</td></tr><tr><td>P825</td><td>12</td><td>250</td><td>70</td><td>-50</td><td>-40</td><td>100</td><td>70</td><td>0~15</td><td>-10</td><td>-35</td><td>-8</td></tr><tr><td>P712</td><td>10</td><td>300</td><td>60</td><td>-35</td><td>-</td><td>100</td><td>70</td><td>0~20</td><td>-20</td><td>-50</td><td>-10</td></tr><tr><td>P713</td><td>10</td><td>250</td><td>70</td><td>-</td><td>-38</td><td>125</td><td>70</td><td>-</td><td>-20</td><td>-60</td><td>-20</td></tr><tr><td>P827</td><td>13.5</td><td>160</td><td>73+5</td><td>-45</td><td>-45</td><td>125</td><td>70</td><td>+12</td><td>-20</td><td>-60</td><td>-6</td></tr><tr><td>P310</td><td>18</td><td>300</td><td>70</td><td>-20</td><td>-</td><td>125</td><td>70</td><td>0~10</td><td>-15</td><td>-50</td><td>-5</td></tr></table>

表1-8  

<table><tr><td rowspan="2">胶料牌号</td><td colspan="3">\( S_{\mathrm {c}}/\% \leqslant \)</td><td colspan="7">耐介质性能</td></tr><tr><td>温度/℃</td><td>时间/h</td><td>指标</td><td>介 质</td><td>温度/℃</td><td>时间/h</td><td>\( \Delta H_{\mathrm {A}} \)/度</td><td>\( P_{\mathrm {Ts}}/\% \max \)</td><td>\( P_{\mathrm {E}}/\% \max \)</td><td>\( \Delta V/\% \)</td></tr><tr><td rowspan="2">P825</td><td>100</td><td>22</td><td>20</td><td rowspan="2">AIR3520液压油</td><td>70</td><td>48</td><td>-</td><td>-</td><td>-</td><td>0~8</td></tr><tr><td>100</td><td>70</td><td>30</td><td>100</td><td>70</td><td>-7~3</td><td>-15</td><td>-35</td><td>0~12</td></tr><tr><td rowspan="4">P712</td><td rowspan="4">100</td><td rowspan="4">70</td><td rowspan="4">40</td><td rowspan="2">燃油\( A^{\text{①}} \)</td><td>20~25</td><td>168</td><td>-</td><td>-</td><td>-</td><td>-1</td></tr><tr><td>20~25</td><td>168</td><td>-</td><td>-</td><td>-</td><td>-12</td></tr><tr><td>燃油B</td><td>20~25</td><td>168</td><td>-</td><td>-</td><td>-</td><td>30</td></tr><tr><td>滑油No.1</td><td>100</td><td>70</td><td>0~25</td><td>--</td><td>--</td><td>-20~10</td></tr><tr><td rowspan="2">P713</td><td>125</td><td>70</td><td>60</td><td>飞马I号润滑油</td><td>125</td><td>70</td><td>10</td><td>-40</td><td>-60</td><td>2~15</td></tr><tr><td>100</td><td>22</td><td>25</td><td rowspan="2">AIR3520液压油</td><td>100</td><td>48</td><td>-</td><td>-</td><td>-</td><td>0~8</td></tr><tr><td>P827</td><td>125</td><td>70</td><td>45</td><td>125</td><td>70</td><td>-13</td><td>-35</td><td>-40</td><td>0~12</td></tr><tr><td rowspan="4">P310</td><td>100</td><td>22</td><td>20</td><td>飞马I号润滑油</td><td>125</td><td>70</td><td>-5~5</td><td>-20</td><td>-40</td><td>0~7</td></tr><tr><td rowspan="3">125</td><td rowspan="3">70</td><td rowspan="3">30</td><td rowspan="2">燃油A</td><td>20~25</td><td>48</td><td></td><td></td><td></td><td>--2</td></tr><tr><td>20~25</td><td>48</td><td></td><td></td><td></td><td>-3①</td></tr><tr><td>燃油B</td><td>20~25</td><td>48</td><td></td><td></td><td></td><td>0~25</td></tr></table>

① 在燃油A中浸渍后，在 $100\mathrm{C}$ 空气中热处理24h后测定。

表19  

<table><tr><td>胶料牌号</td><td>应用范围</td><td>主要用途举例</td></tr><tr><td>5160</td><td>在空气和乙醇-丙三醇混合液中工作,温度为-50~100℃;在仪表油和YH-10液压油中工作,温度为-60~100℃。供制液压和冷气系统的固定密封件</td><td>轰炸机、运输机液压油箱油滤上作密封皮碗;冷气电磁阀的刮气皮碗;导弹上的固定密封件</td></tr><tr><td>5170</td><td>在空气和乙醇-丙三醇混合液中工作,温度为-45~100℃;在仪表油和YH-10液压油中工作,温度为-55~100℃。供制液压系统活动密封零件</td><td>歼击机液压助力器的活动密封件,工作温度为-60~90℃</td></tr><tr><td>试5171</td><td>在空气和乙醇-丙三醇混合液中工作,温度为-45~100℃;在仪表油和YH-10液压油中工作,温度为-60~100℃。供制液压系统零件,活动或固定密封圈、活门密封件</td><td>飞机液压油电磁开关,各机种的通用密封胶圈</td></tr><tr><td>5172</td><td>在空气和乙醇-丙三醇混合液中工作,温度为-45~100℃;在HH-20、HP-8滑油中工作,温度为-50~100℃。供制耐油零件</td><td></td></tr><tr><td>5180</td><td>在空气和乙醇-丙三醇混合液中工作,温度为-45~100℃;在仪表油、YH-10液压油中工作,温度为-60~100℃。供制液压系统活动或固定密封圈、橡胶金属活门密封件</td><td>轰炸机主起落架减震柱的密封圈和活门</td></tr><tr><td>5250</td><td>在燃油、汽油、空气、水和滑油中工作,温度为-30~100℃。供制燃油和滑油中的橡胶零件</td><td>歼击机发动机用橡胶波纹软管,外涂氟胶液,介质为4109合成油,温度为-55~100℃</td></tr><tr><td>5260</td><td>在燃油、汽油、空气、和水中的工作温度为-30~100℃;在滑油中工作,温度为-30~130℃。供制滑油、燃油中活动或固定密封零件</td><td>歼击机发动机空气系统密封件</td></tr><tr><td>5460</td><td>在空气、水、燃油、汽油和滑油中工作,温度为-30~100℃。供制燃油、滑油中的成形零件</td><td>轰炸机随机工具</td></tr><tr><td>5461</td><td>在空气、水、燃油、汽油和滑油中工作,温度为-30~100℃。供制汽油、滑油中的固定密封零件</td><td>轰炸机、运输机管夹、螺夹体和接头垫片</td></tr><tr><td>5470</td><td>在汽油、空气、水和滑油中工作,温度为30~100℃;在燃油中工作,温度为-40~100℃。供制燃油、滑油中工作的橡胶零件</td><td>轰炸机机身密封圈、操纵系统的保护罩以及可卸壁板垫片</td></tr><tr><td>5471</td><td>在汽油、燃油、空气和滑油中工作,温度为30~100℃。供制燃油和滑油系统中工作的活动密封件</td><td>歼击机发动机用密封皮碗</td></tr><tr><td>5480</td><td>在汽油、燃油、空气、水和滑油中工作,温度为30~100℃。供制燃油和滑油系统中的活动或固定密封件</td><td>轰炸机炮塔上的垫片和液向阀的密封件</td></tr><tr><td>5860</td><td>在空气中工作,温度为-55~100℃,短时间(24h)可达150℃,用JQ-1胶粘剂使之与金属粘着,与银制件接触不引起变暗。供制特种密封零件</td><td>歼击机空气系统的胶带、垫片;轰炸机、运输机机身密封型材、应急舱密封垫、垂尾和机身对接处密封带、冷气电磁阀内密封件</td></tr></table>

续表 1-9  

<table><tr><td>胶料牌号</td><td>应用范围</td><td>主要用途举例</td></tr><tr><td>5870</td><td>在空气和乙醇-丙二醇混合液中工作,温度为-50~100℃;在燃油、空气和变压器油中工作,温度为-55~100℃,用JQ-1胶粘剂使之与金属粘着。供制燃油系统密封零件</td><td>歼击机发动机活动密封皮碗、帽盖;轰炸机、运输机燃油系统活动密封件,冷气电磁阀、气阀、燃电阀上的密封件和活门件</td></tr><tr><td>45713</td><td>在YH-10、12号液压油中工作,温度为-70~120℃,间断可达150℃。供制液压系统零件</td><td>歼击机液压传感器内密封圈</td></tr><tr><td>5080(5080-1)</td><td>在YH-10液压油、燃油、HP-8滑油系统中工作,温度为-50~150℃。供制液压、燃油、滑油系统的活动或固定密封件</td><td>歼击机、强击机发动机燃油、滑油系统和液压助力器内的密封件</td></tr><tr><td>5880</td><td>在YH-10液压油中工作,温度为-60~150℃。供制液压系统固定接头密封件</td><td>飞机液压、气动附件内固定密封件</td></tr><tr><td>5880T</td><td>在YH-10、12号液压油中工作,温度为-60~150℃。供制造飞机液压系统固定密封件或气动附件内固定密封件</td><td>ZB-34系列液压油泵固定密封、YYF-2安全活门,YDF-16双位电磁开关和机轮刹车附件</td></tr><tr><td>5871</td><td>压延成未硫化胶板,供制飞机汽油箱、燃油箱和滑油箱,也可模压耐油橡胶密封件</td><td>歼击机发动机内接触燃油的顶杆皮碗</td></tr><tr><td>P214</td><td>在石油基液压油、燃油及滑油中工作,温度为50~125℃,短期可达150℃。供制高温耐油橡胶密封件及制品</td><td>歼击机液压助力器内活动和固定密封件;运输机发动机用密封件</td></tr><tr><td>P106</td><td>在石油基液压油、燃油和滑油中工作,温度为60~100℃。供制低温密封件</td><td>轰炸机、运输机单向活门密封件</td></tr><tr><td>P709</td><td>在燃油、合成润滑油中工作,温度为-30~125℃,30期可达150℃。供制高温耐油橡胶密封件和压出制品</td><td>直升机发动机上作固定、活动密封件和制品</td></tr><tr><td>P232</td><td>在石油基滑油、燃油中工作,温度为-45~100℃。供制各种旋转轴唇形密封件</td><td></td></tr><tr><td>P215</td><td>在空气中工作,温度为-45~130℃,短期可达150℃。供制活门及模压制品</td><td>歼击机、运输机、轰炸机的冷气电磁活门内活门件</td></tr><tr><td>P903</td><td>在石油基滑油中工作,温度为-45~100℃。供制各种耐油的橡胶密封件</td><td>歼击机发动机各种封严帽</td></tr><tr><td>P101</td><td>有良好的耐低温和耐臭氧老化性能,在石油基油料和空气中工作,温度为-55~100℃。供制造高压(25~30MPa)使用的固定密封圈和减震橡胶件</td><td></td></tr><tr><td>P236</td><td>在石油基油料中工作,温度为45~125℃。供制旋转轴唇形密封件和固定密封圈</td><td></td></tr><tr><td>P303</td><td>温度为-40~130℃耐燃油、液压油、滑油,具有较好的减震性能。供制燃油、滑油和空气中工作的固定、活动橡胶密封件</td><td>运输机气压调节器内橡胶件</td></tr></table>

续表1-9   

<table><tr><td>胶料牌号</td><td>应用范围</td><td>主要用途举例</td></tr><tr><td>P801</td><td>在YH 10液压油中工作,温度为-60~100℃。供制橡胶密封圈和金属与橡胶复合件</td><td>运输机起落架收放筒内活动密封圈</td></tr><tr><td>730-115</td><td>在燃油和空气中工作,温度为-50~150℃。供制倒飞油箱胶囊</td><td>歼击机倒飞油箱胶囊</td></tr><tr><td>P825</td><td>长期使用-50~100℃,短期使用-50~120℃,耐12号液压油</td><td>制造直升机液压油、燃油、双酯类滑油系统橡胶零件</td></tr><tr><td>P310</td><td>长期使用-20~120℃,短期使用-20~140℃,耐101标准油</td><td>制造直升机燃油调节器内O形密封圈</td></tr><tr><td>P712</td><td>长期使用-40~100℃,短期使用-40~120℃,耐1号石油基滑油</td><td rowspan="3">用于制造直升机燃油、滑油系统的橡胶零件</td></tr><tr><td>P713</td><td>长期使用-50~120℃,短期使用-50~140℃,耐101标准油</td></tr><tr><td>P827</td><td>长期使用-50~120℃,短期使用-50~140℃,耐12号液压油</td></tr></table>

表1-10  

<table><tr><td>胶料牌号</td><td>研制及生产单位</td></tr><tr><td>5160、5260、5250</td><td>上海胶带股份有限公司橡胶制品二厂、西北橡胶总厂、重庆长江橡胶厂、沈阳第四橡胶厂</td></tr><tr><td>5170、5161</td><td>西北橡胶总厂、重庆长江橡胶厂、沈阳第四橡胶厂</td></tr><tr><td>试5171、5172、5180、5460、5470、5471、5480、5860、5870</td><td>上海胶带股份有限公司橡胶制品二厂、西北橡胶总厂、重庆长江橡胶厂、沈阳第四橡胶厂</td></tr><tr><td>45713 5871</td><td>沈阳第四橡胶厂</td></tr><tr><td>5080</td><td>沈阳第四橡胶厂、西北橡胶总厂、重庆长江橡胶厂</td></tr><tr><td>5880</td><td>西北橡胶总厂</td></tr><tr><td>5880T</td><td>北京航空材料研究院</td></tr><tr><td>P214、P106、P709、P232、P215、P903、P101、P236、P303、P801、P825、P310、P712、P713、P827</td><td>西北橡胶塑料研究设计院</td></tr><tr><td>730-115</td><td>沈阳橡胶研究设计院</td></tr></table>

# 2 性能

5171、5870、5871胶料长期在仓库贮存后的性能见表2-1；5160、5170、试5171、5172、5180、5250、5260、5460、5461、5470、5471、5480、5860、5870、45713、5871硫化胶的力学性能典型值见表2-2，其耐介质性能典型值见表2-3；P101、P214、P215、P232、P236、P303、P709、P801、P903、P106、730-115硫化胶力学性能典型值见表2-4，其耐压缩和介质性能见表25；5080、5080-1、5880、5880T硫化胶的主要性能典型值见表2-6；P825、P712、P713、P827、P310硫化胶耐压缩和介质性能典型值见表2-7，其力学和耐热性能典型值见表2-8。

表2-1.  

<table><tr><td rowspan="2">胶料牌号</td><td rowspan="2">贮存时间/a</td><td rowspan="2">TS/MPa</td><td rowspan="2">Eb/%</td><td rowspan="2">H/A/度</td><td colspan="3">Δm(70℃,24h)/%</td></tr><tr><td>RP-2</td><td>HP-8</td><td>YH-10</td></tr><tr><td rowspan="5">5870</td><td>贮存期内指标要求</td><td>≥7.84</td><td>≥170</td><td>77±5</td><td>-</td><td>-6~+4</td><td>-6~+2</td></tr><tr><td>0</td><td>14.70</td><td>151</td><td rowspan="3">--</td><td rowspan="3">-</td><td rowspan="3">-</td><td rowspan="3"></td></tr><tr><td>3</td><td>13.23</td><td>133</td></tr><tr><td>5</td><td>13.43</td><td>140</td></tr><tr><td>13</td><td>14.70</td><td>135</td><td>83</td><td>+0.2</td><td>-0.7</td><td>-0.6</td></tr><tr><td rowspan="5">5871</td><td>贮存期内指标要求</td><td>≥9.80</td><td>≥250</td><td>78±5</td><td>-</td><td>-1~+5</td><td>-1.5~+5</td></tr><tr><td>0</td><td>15.39</td><td>395</td><td rowspan="3">-</td><td rowspan="3">-</td><td rowspan="3">-</td><td rowspan="3">-</td></tr><tr><td>3</td><td>14.21</td><td>333</td></tr><tr><td>5</td><td>14.80</td><td>356</td></tr><tr><td>13</td><td>14.61</td><td>284</td><td>83</td><td>0.46</td><td>-0.3</td><td>0.3</td></tr><tr><td rowspan="5">5171</td><td>贮存期内指标要求</td><td>≥9.80</td><td>≥160</td><td>77±5</td><td>-</td><td>-</td><td>-1~+8</td></tr><tr><td>0</td><td>13.14</td><td>217</td><td rowspan="3">-</td><td rowspan="3">-</td><td rowspan="3">-</td><td rowspan="3">-</td></tr><tr><td>3</td><td>12.74</td><td>224</td></tr><tr><td>5</td><td>12.65</td><td>204</td></tr><tr><td>13</td><td>14.12</td><td>-</td><td>80</td><td>-</td><td>-0.3</td><td>-0.3</td></tr></table>

表 $2 - {2}^{\left\lbrack  1 - {11.13} - {15}\right\rbrack  }$   

<table><tr><td rowspan="2">胶料牌号</td><td rowspan="2">TS/MPa</td><td rowspan="2">Eb/%</td><td rowspan="2">Sb/%</td><td rowspan="2">HΔ/度</td><td rowspan="2">Th/C</td><td rowspan="2">Rc</td><td rowspan="2">PE(90℃,24h)/%</td><td colspan="4">Sc/%</td><td>d/(g/cm³)</td><td></td></tr><tr><td>介质</td><td>温度/C</td><td>时间/h</td><td>r_c/%</td><td>典型值</td><td></td></tr><tr><td rowspan="2">5160</td><td>8.33~12.7</td><td>216~354</td><td>2~4</td><td rowspan="2">62~70</td><td rowspan="2">&lt;-60</td><td rowspan="2">-</td><td>-34~-6</td><td rowspan="2">YH-10</td><td rowspan="2">100</td><td rowspan="2">70</td><td rowspan="2">30</td><td rowspan="2">43.8</td><td rowspan="2">1.16</td></tr><tr><td>10.6</td><td>292</td><td>3</td><td>-18</td></tr><tr><td rowspan="2">5170</td><td>9.9~16.0</td><td>193~294</td><td>2~4</td><td rowspan="2">70~79</td><td rowspan="2">-</td><td>0.30~0.77</td><td>-29~-21</td><td rowspan="2">YH-10</td><td rowspan="2">100</td><td rowspan="2">70</td><td rowspan="2">30</td><td>43~74</td><td rowspan="2">1.28</td></tr><tr><td>13.6</td><td>234</td><td>3</td><td>0.48</td><td>-26</td><td>62</td></tr><tr><td rowspan="2">试5171</td><td>11.2~14.4</td><td>172~242</td><td>0~4</td><td rowspan="2">72~76</td><td rowspan="2">&lt;-60</td><td>0.51~0.83</td><td>-17~+10</td><td rowspan="2">YH-10</td><td rowspan="2">100</td><td rowspan="2">70</td><td rowspan="2">30</td><td>12~46</td><td rowspan="2">-</td></tr><tr><td>12.7</td><td>205</td><td>2</td><td>0.65</td><td>-3</td><td>25</td></tr><tr><td rowspan="2">5172</td><td>8.62~10.6</td><td>228~302</td><td>3~4</td><td rowspan="2">70~77</td><td rowspan="2">-</td><td rowspan="2">-</td><td>-20~-2</td><td rowspan="2">YH-20</td><td rowspan="2">100</td><td rowspan="2">70</td><td rowspan="2">20</td><td rowspan="2">47~52</td><td rowspan="2">1.32</td></tr><tr><td>10.3</td><td>267</td><td>4</td><td>-13</td></tr><tr><td rowspan="2">5180</td><td>13.7~16.1</td><td>132~177</td><td>1~4</td><td rowspan="2">80~87</td><td rowspan="2">-</td><td>0.37~0.61</td><td>-15~-7</td><td rowspan="2">YH-10</td><td rowspan="2">100</td><td rowspan="2">70</td><td rowspan="2">20</td><td>29~38</td><td rowspan="2">1.30</td></tr><tr><td>14.6</td><td>154</td><td>2</td><td>0.46</td><td>-11</td><td>34</td></tr><tr><td rowspan="2">5250</td><td>7.84~10.1</td><td>382~608</td><td>12~19</td><td rowspan="2">53~62</td><td rowspan="2">-</td><td rowspan="2">-</td><td rowspan="2">-27~-9</td><td rowspan="2">-20</td><td rowspan="2">-</td><td rowspan="2">-</td><td rowspan="2">-</td><td rowspan="2">-</td><td rowspan="2">1.21</td></tr><tr><td>9.51</td><td>499</td><td>16</td></tr><tr><td rowspan="2">5260</td><td>14.2~16.4</td><td>443~529</td><td>5~10</td><td rowspan="2">64~67</td><td rowspan="2">&lt;-30</td><td rowspan="2">-</td><td rowspan="2">-18~-11</td><td rowspan="2">-15</td><td rowspan="2">-</td><td rowspan="2">-</td><td rowspan="2">-</td><td rowspan="2">-</td><td rowspan="2">1.18</td></tr><tr><td>14.8</td><td>482</td><td>6</td></tr><tr><td rowspan="2">5460</td><td>9.21~11.4</td><td>480~608</td><td>14~24</td><td rowspan="2">61~66</td><td rowspan="2">&lt;-33</td><td rowspan="2">-</td><td rowspan="2">-28~-6</td><td rowspan="2">-18</td><td rowspan="2">-</td><td rowspan="2">-</td><td rowspan="2">-</td><td rowspan="2">-</td><td rowspan="2">1.32</td></tr><tr><td>10.4</td><td>537</td><td>19</td></tr></table>

续表 2-2  

<table><tr><td rowspan="2">胶料牌号</td><td rowspan="2">TS/MPa</td><td rowspan="2">Eb/%</td><td rowspan="2">Sb/%</td><td rowspan="2">H4/度</td><td rowspan="2">Tb/℃</td><td rowspan="2">R</td><td rowspan="2">PE(90C,24h)/%</td><td colspan="5">Sc/%</td><td rowspan="2">d/(g/cm3)</td></tr><tr><td>介质</td><td>温度/C</td><td>时间/h</td><td>rc/%</td><td>典型值</td></tr><tr><td rowspan="2">5461</td><td>3.13~3.82</td><td>332~461</td><td>13~19</td><td>69~74</td><td rowspan="2">&lt;-15</td><td rowspan="2">-</td><td rowspan="2">-26~6</td><td rowspan="2">-9</td><td></td><td></td><td></td><td>-</td><td>1.05</td></tr><tr><td>3.57</td><td>397</td><td>16</td><td>72</td><td></td><td></td><td></td><td></td><td></td></tr><tr><td rowspan="2">5470</td><td>10.0~13.2</td><td>389~477</td><td>10~20</td><td>70~75</td><td rowspan="2">&lt;-27</td><td rowspan="2">-</td><td rowspan="2">-20~7</td><td rowspan="2">-14</td><td></td><td></td><td></td><td>-</td><td>1.35</td></tr><tr><td>11.7</td><td>433</td><td>15</td><td>73</td><td></td><td></td><td></td><td></td><td></td></tr><tr><td rowspan="2">5471</td><td>13.1~15.5</td><td>351~493</td><td>10~23</td><td>75~82</td><td rowspan="2">&lt;-15</td><td></td><td rowspan="2">-20~1</td><td rowspan="2">-12</td><td></td><td></td><td></td><td>-</td><td>1.35</td></tr><tr><td>14.2</td><td>416</td><td>16</td><td>79</td><td></td><td></td><td></td><td></td><td></td><td></td></tr><tr><td rowspan="2">5480</td><td>12.8~16.3</td><td>185~260</td><td>2~8</td><td>63~88</td><td rowspan="2">&lt;-28</td><td rowspan="2">-</td><td rowspan="2">-28~12</td><td rowspan="2">-20</td><td></td><td></td><td></td><td>-</td><td>1.31</td></tr><tr><td>14.2</td><td>226</td><td>5</td><td>86</td><td></td><td></td><td></td><td></td><td></td></tr><tr><td rowspan="2">5860</td><td>9.80~12.8</td><td>370~491</td><td>2~8</td><td>60~70</td><td rowspan="2">&lt;-55</td><td>0.22~0.45</td><td rowspan="2">-20~2</td><td rowspan="2">空气</td><td rowspan="2">70</td><td rowspan="2">22</td><td rowspan="2">30</td><td>15~32</td><td>1.26</td></tr><tr><td>11.3</td><td>427</td><td>5</td><td>64</td><td>0.33</td><td>24</td><td></td></tr><tr><td rowspan="2">5870</td><td>10.3~13.5</td><td>191~250</td><td>4~8</td><td>73~81</td><td rowspan="2">-</td><td>0.34~0.66</td><td>-52~39</td><td rowspan="2">RP-2</td><td rowspan="2">70</td><td rowspan="2">22</td><td rowspan="2">30</td><td>33~54</td><td>1.27</td></tr><tr><td>11.6</td><td>216</td><td>6</td><td>78</td><td>0.47</td><td>-45</td><td>44</td><td></td></tr><tr><td rowspan="2">45713</td><td>11.6~14.4</td><td>156~224</td><td>3~6</td><td>70~79</td><td rowspan="2">&lt;-60</td><td>0.36~0.76</td><td rowspan="2">-3~+11</td><td rowspan="2">YH-10</td><td rowspan="2">100</td><td rowspan="2">70</td><td rowspan="2">30</td><td>18~26</td><td>-</td></tr><tr><td>13.0</td><td>172</td><td>4</td><td>74</td><td>0.63</td><td>23</td><td></td></tr><tr><td rowspan="2">5871</td><td>13.4~17.6</td><td>540~680</td><td>18~26</td><td>65~70</td><td rowspan="2">-</td><td rowspan="2">-</td><td rowspan="2">-</td><td></td><td></td><td></td><td></td><td>-</td><td>-</td></tr><tr><td>15.2</td><td>636</td><td>23</td><td>67</td><td></td><td></td><td></td><td></td><td></td><td></td></tr></table>

表 $2 - 3^{[1 - 11,13 - 15]}$   

<table><tr><td rowspan="2">胶料牌号</td><td colspan="5">Cm</td><td colspan="4">Δm(24h)/%</td><td colspan="3">ΔV(48h)/%</td></tr><tr><td>介质</td><td>温度/C</td><td>时间/h</td><td>r0/%</td><td>典型值</td><td>NY-120-苯(质量比75:25)(18~25℃)</td><td>RP-2(18~25℃)</td><td>YH-10(70℃)</td><td>HH-20(130℃)</td><td>YH-10(70℃)</td><td>HH-20(130℃)</td><td>RP-2(18~25℃)</td></tr><tr><td>5160</td><td rowspan="2">YH-10</td><td rowspan="2">100</td><td rowspan="2">70</td><td rowspan="2">30</td><td>0.30~0.60</td><td>-</td><td>-</td><td>-</td><td>-</td><td>-1.3</td><td></td><td></td></tr><tr><td>5170</td><td>0.42</td><td>-</td><td>-</td><td>-</td><td>-</td><td>0.2~9.9</td><td></td><td></td></tr><tr><td rowspan="2">试5171</td><td rowspan="2">YH-10</td><td rowspan="2">100</td><td rowspan="2">70</td><td rowspan="2">30</td><td>0.38~0.75</td><td>-</td><td>2.8~5.6</td><td></td><td>-</td><td>5.2~9.3</td><td></td><td></td></tr><tr><td>0.58</td><td>4.2</td><td></td><td></td><td></td><td>7.2</td><td></td><td></td></tr><tr><td>5172</td><td>HH-20</td><td>100</td><td>70</td><td>20</td><td>0.5</td><td>-</td><td>-</td><td>-</td><td>-</td><td>-3~+6</td><td></td><td></td></tr><tr><td rowspan="2">5180</td><td rowspan="2">YH-10</td><td rowspan="2">100</td><td rowspan="2">70</td><td rowspan="2">20</td><td>0.44~0.63</td><td>-</td><td>-</td><td>-</td><td>-</td><td>9.3~10.6</td><td></td><td></td></tr><tr><td>0.52</td><td>-</td><td></td><td></td><td></td><td>9.8</td><td></td><td></td></tr><tr><td rowspan="2">5250</td><td rowspan="4">HH-20</td><td rowspan="4">100</td><td rowspan="4">70</td><td rowspan="4">30</td><td>-5.3~1.2</td><td>-</td><td>-</td><td>-</td><td>-21.5</td><td></td><td></td><td></td></tr><tr><td>-3.9</td><td></td><td></td><td></td><td></td><td></td><td></td><td></td></tr><tr><td rowspan="2">5260</td><td>0.49~0.70</td><td>21~23</td><td>2.0~2.4</td><td>-</td><td>-3.4~1.3</td><td></td><td></td><td></td></tr><tr><td>0.55</td><td>22</td><td>2.3</td><td></td><td>-2.5</td><td></td><td></td><td></td></tr><tr><td rowspan="2">5460</td><td rowspan="2"></td><td rowspan="2"></td><td rowspan="2"></td><td rowspan="2"></td><td>-4.2~5.6</td><td>-</td><td>-</td><td>-</td><td>-11.7</td><td></td><td></td><td></td></tr><tr><td>5.2</td><td></td><td></td><td></td><td></td><td></td><td></td><td></td></tr><tr><td rowspan="2">5461</td><td rowspan="2"></td><td rowspan="2"></td><td rowspan="2"></td><td rowspan="2"></td><td>13.3~16.9</td><td>-</td><td>-</td><td>-</td><td>-11.7</td><td></td><td></td><td></td></tr><tr><td>5.1~7.4</td><td>-1.5~0.6</td><td></td><td></td><td>-8.5</td><td></td><td></td><td></td></tr><tr><td>5470</td><td></td><td></td><td></td><td></td><td>5.8</td><td>-0.8</td><td></td><td></td><td></td><td></td><td></td><td></td></tr></table>

续表2-3   

<table><tr><td rowspan="2">胶料牌号</td><td colspan="5">Cw</td><td colspan="4">Δm(24h)/%</td><td colspan="3">ΔV(48h)/%</td></tr><tr><td>介质</td><td>温度/C</td><td>时间/h</td><td>r0/%</td><td>典型值</td><td>NY-120+苯(质量比75:25)(18~25℃)</td><td>RP-2(18~25℃)</td><td>YH-10(70℃)</td><td>HH-20(130℃)</td><td>YH-10(70℃)</td><td>HH-20(130℃)</td><td>RP-2(18~25℃)</td></tr><tr><td>5471</td><td>HH-20</td><td>100</td><td>70</td><td>30</td><td>0.32</td><td>6.0~10.1/7.3</td><td>0.54</td><td>-1.0~0.5/-0.7</td><td>-4.0</td><td></td><td></td><td>-</td></tr><tr><td>5480</td><td>RP-2</td><td>70</td><td>22</td><td>20</td><td>0.47~0.70/0.58</td><td>5.1~7.0/5.8</td><td>-0.5~0.1/-0.3</td><td>-3.4~3.3/-3.3</td><td>-7.7~6.8/-7.2</td><td></td><td></td><td>-</td></tr><tr><td>5860</td><td rowspan="4">RP-2</td><td rowspan="4">70</td><td rowspan="4">22</td><td rowspan="4">30</td><td rowspan="2">0.40~0.67/0.52</td><td>16.6~23.9/21</td><td>6.3~10.2/9.0</td><td>-</td><td>-7.4~4.4/-5.6</td><td></td><td></td><td>-</td></tr><tr><td>5870</td><td>5~8/6.8</td><td>--</td><td>-7.4~4.4/-6.0</td><td>-13</td><td></td><td></td><td>0.14~4.9/2.2</td></tr><tr><td>45713</td><td>-</td><td>-</td><td>-</td><td>-</td><td>-</td><td>5.3~9.6/8.3</td><td></td><td></td></tr><tr><td>5871</td><td>-</td><td>-</td><td>0.2~1.1/0.7</td><td>-</td><td>-</td><td></td><td></td><td>-</td></tr></table>

表2-4[1.8]  

<table><tr><td>胶料牌号</td><td>TS/MPa</td><td>Eb/%</td><td>Sb/%</td><td>HA/度</td><td>Tb/C</td><td>Ts/(kN/m)</td><td>Rc(-50℃)</td><td>冲击弹性/%</td><td>PE(100℃,24)/%</td><td>PTS-E(150℃,24h)/%</td></tr><tr><td>P101</td><td>10.8~14.7</td><td>200~240</td><td>2~8</td><td>-</td><td>-55</td><td>-</td><td>-</td><td>-</td><td>-30~+10</td><td>-</td></tr><tr><td>P214</td><td>15.3~20.2/17.8</td><td>135~256/170</td><td>1~4/3</td><td>76~85/81</td><td>-45</td><td>-</td><td>-</td><td>-</td><td>-</td><td>-15~+10/-3</td></tr><tr><td>P215</td><td>15.6~21.7/18.9</td><td>90~132/112</td><td>0~3/1</td><td>82~87/85</td><td>-45</td><td>-</td><td></td><td>32~38</td><td>-23~+15/-2</td><td>-</td></tr><tr><td>P232</td><td>12.7~18.6</td><td>160~250</td><td>2~8</td><td>70~80</td><td>-</td><td>34.3~58.8</td><td>-</td><td>-</td><td>-35~0(100℃,72h)</td><td>-</td></tr><tr><td>P236</td><td>14.7~22.6</td><td>200~300</td><td>4~10</td><td>73~83</td><td></td><td>34.3~68.6</td><td>-</td><td>-</td><td>-50~40(150℃,48h)</td><td>-</td></tr><tr><td>P303</td><td>14.1~17.5/15.9</td><td>346~550/467</td><td></td><td>64~71/67</td><td>-38</td><td>-</td><td>-</td><td>-</td><td>-35~28/-32</td><td>-</td></tr><tr><td>P709①</td><td>14.1~19.0/16.7</td><td>245~380/317</td><td>-</td><td>70~74/71</td><td>-30</td><td>-</td><td>-</td><td>-</td><td>-</td><td>-</td></tr><tr><td>P801</td><td>11.8~13.7</td><td>170~240</td><td>-</td><td>70~80</td><td>-62~69</td><td>-</td><td>0.2~0.4</td><td>-</td><td>-</td><td>-20~0(70℃,144h)</td></tr><tr><td>P903</td><td>15.8~19.9/17.8</td><td>163~250/195</td><td>4~5/4</td><td>77~84/81</td><td>-45</td><td>-</td><td>-</td><td>-</td><td>-32~10/-21(150℃,24h)</td><td>-</td></tr><tr><td>P106</td><td>11.8~17.5/14.0</td><td>126~255/185</td><td>2~8</td><td>75~84/81</td><td>-60</td><td>-</td><td>0.21~0.41/0.26</td><td>-</td><td>-30~0</td><td>-</td></tr><tr><td>730-115</td><td>10.9~13.0/12.0</td><td>256~350/302</td><td>2~8/4</td><td>57</td><td>-55</td><td>-</td><td>-</td><td>-</td><td>-25~0/-16(150℃,24h)</td><td>-</td></tr></table>

① P709 经 $130^{\circ} \mathrm{C}, 72 \mathrm{~h}$ 热老化后： $TS$ 为 $\frac{15.7 \sim 20.2}{18.1} \mathrm{MPa}, E_{\mathrm{b}}$ 为 $\frac{200 \sim 270}{240} \%$ , $\Delta H_{\mathrm{A}}$ 为 $\frac{78 \sim 86}{79}$ 度。

表2-5[1-15]  

<table><tr><td rowspan="2">胶料牌号</td><td colspan="3">Sc( rct20%) / %</td><td colspan="7">耐介质性能</td></tr><tr><td>温度/C</td><td>时间/h</td><td>典型值</td><td>介质</td><td>温度/C</td><td>时间/h</td><td>Pe/%</td><td>Sc(rct20%)/%</td><td>Δm/%</td><td>ΔV/%</td></tr><tr><td>P101</td><td></td><td></td><td>-</td><td></td><td></td><td></td><td>-</td><td>-</td><td>-</td><td>-</td></tr><tr><td>P214</td><td></td><td></td><td>-</td><td>12号液压油</td><td>150</td><td>24</td><td>-20~+2-4</td><td>21~46/27</td><td>-</td><td>0.2~3.32.1</td></tr><tr><td>P215</td><td></td><td></td><td>-</td><td></td><td></td><td></td><td>-</td><td>-</td><td>--</td><td>-</td></tr><tr><td>P232</td><td></td><td></td><td>-</td><td>齿轮油</td><td>100</td><td>72</td><td>-</td><td>-</td><td>-0.1~0</td><td>-</td></tr><tr><td>P236</td><td>100</td><td>72</td><td>27~45</td><td>HH-20</td><td>100</td><td>24</td><td></td><td></td><td>-0.3~0.1</td><td></td></tr><tr><td>P303</td><td>100</td><td>72</td><td>14~5238</td><td></td><td></td><td></td><td>-</td><td>-</td><td>-</td><td>-</td></tr><tr><td rowspan="2">P709</td><td rowspan="2">150</td><td rowspan="2">24</td><td rowspan="2">44~5249</td><td>No.101标准油</td><td>100</td><td></td><td>-</td><td>-</td><td>-</td><td>1.2</td></tr><tr><td>参考燃料B</td><td>室温</td><td></td><td>-</td><td>-</td><td>-</td><td>23.1</td></tr><tr><td rowspan="2">P801</td><td rowspan="2"></td><td rowspan="2"></td><td rowspan="2">-</td><td rowspan="2">YH-10</td><td>70</td><td>48</td><td>-</td><td>-</td><td>-</td><td>3.5~4.5</td></tr><tr><td>100</td><td>72</td><td>-</td><td>37~50</td><td>-</td><td>-</td></tr><tr><td>P903</td><td></td><td></td><td>-</td><td>HP-8</td><td>150</td><td>24</td><td>-</td><td>-</td><td>-</td><td>-3.0~ -1.7-2.7</td></tr><tr><td>P106</td><td>70</td><td>72</td><td>23~2725</td><td></td><td></td><td></td><td>-</td><td>-</td><td>-</td><td>-</td></tr><tr><td>730-115</td><td></td><td></td><td>-</td><td>RP-2</td><td>150</td><td>24</td><td>-37~+3-27</td><td>-</td><td>-</td><td>16.8</td></tr></table>

表 $2 - 6^{[2 - 6,11,12,16]}$   

<table><tr><td rowspan="2">胶料牌号</td><td rowspan="2">TS/MPa</td><td rowspan="2">Eb/%</td><td rowspan="2">Sb/%</td><td rowspan="2">Hc/度</td><td rowspan="2">Tb/C</td><td colspan="4">耐介质性能</td><td rowspan="2">d/(g/cm³)</td></tr><tr><td>介质</td><td>PE(150℃,24h)/%</td><td>ΔV(150℃,24h)/%</td><td>Sc(150℃,22h,re20%)/%</td></tr><tr><td rowspan="2">5080</td><td rowspan="2">15.6~19.717.7</td><td rowspan="2">170~280200</td><td rowspan="2">1~42</td><td rowspan="2">75~8179</td><td rowspan="2">&lt;-42</td><td>RP-2</td><td>-28~ -6-16</td><td>9.5~13.711.4</td><td>8~2817</td><td rowspan="2">1.20</td></tr><tr><td>YH-10</td><td>-22~ +8-12</td><td>3.1~9.46.6</td><td>19~4832</td></tr><tr><td rowspan="2">5080-1</td><td rowspan="2">13.4~19.218.0</td><td rowspan="2">150~273198</td><td rowspan="2">1~42</td><td rowspan="2">76~8279</td><td rowspan="2">&lt;-42</td><td>RP-2</td><td>-24~ -6-18</td><td>7.9~12.910.9</td><td>9~2621</td><td rowspan="2">-</td></tr><tr><td>YH-10</td><td>-16~ +3-8</td><td>3.8~7.35.6</td><td>19~4933</td></tr><tr><td>5880</td><td>10.9~12.211.5</td><td>160~184</td><td>1~4</td><td>78~79</td><td>&lt;-55</td><td></td><td>-</td><td>-</td><td>-</td><td>1.15</td></tr><tr><td rowspan="2">5880T</td><td rowspan="2">11~15.212.5</td><td rowspan="2">130~190146</td><td rowspan="2">0~21</td><td rowspan="2">80~8482</td><td rowspan="2">-61~ -70-67</td><td>YH-10</td><td>-15</td><td>30.3~39.734.8</td><td>5.6~26.515.8</td><td rowspan="2">1.25</td></tr><tr><td>12号液压油</td><td>-18</td><td>36.1</td><td>17.5</td></tr></table>

表2-71~3.6.8]  

<table><tr><td rowspan="2">胶料牌号</td><td colspan="3">Sc/%</td><td colspan="7">耐 介 质 性 能</td></tr><tr><td>温度/C</td><td>时间/h</td><td>典型值</td><td>介质</td><td>温度/C</td><td>时间/h</td><td>△Ha度</td><td>Pt/%</td><td>Pe/%</td><td>△V/%</td></tr><tr><td rowspan="2">P825</td><td>100</td><td>22</td><td>14.9~15.8/15.4</td><td rowspan="2">12号液压油</td><td>100</td><td>70</td><td>-2</td><td>5.8~19.57.4</td><td>-31.6~-28.1</td><td>2.9~4.33.7</td></tr><tr><td>100</td><td>70</td><td>27.5~32.7/30</td><td>70</td><td>48</td><td>-</td><td>-</td><td>-</td><td>2.5~2.72.6</td></tr><tr><td rowspan="4">P712</td><td rowspan="4">100</td><td rowspan="4">70</td><td rowspan="4">27.2~30.7/29.2</td><td>燃油A</td><td>20~25</td><td>168</td><td>-</td><td>-</td><td>-</td><td>1.8~1.91.9</td></tr><tr><td>燃油A2</td><td>20~25</td><td>168</td><td>-</td><td>-</td><td>-</td><td>-1.5~-1.4-1.5</td></tr><tr><td>燃油B</td><td>20~25</td><td>168</td><td>-</td><td>-</td><td>-</td><td>22.8~23.323.0</td></tr><tr><td>1号标准油</td><td>100</td><td>70</td><td>-4</td><td>5.9~19.417.5</td><td>-10.7~-3.5-5.4</td><td>-11.8~-11.7-11.8</td></tr><tr><td>P713</td><td>125</td><td>70</td><td>53.8~55.0/54.6</td><td>飞马I号润滑油</td><td>125</td><td>70</td><td>0</td><td>2.3~8.46.0</td><td>-30.3~-21.2</td><td>3.1~3.73.5</td></tr><tr><td rowspan="2">P827</td><td>125</td><td>70</td><td>34.1~34.7/34.4</td><td rowspan="2">12号液压油</td><td>125</td><td>70</td><td>-8&#x27;</td><td>-28.7~-4.5-14.3</td><td>-25.0~-12.5</td><td>9.9~10.110.0</td></tr><tr><td>100</td><td>22</td><td>15.0~16.0/15</td><td>100</td><td>48</td><td></td><td>-</td><td>-</td><td>7.0~7.17.1</td></tr><tr><td rowspan="4">P310</td><td>125</td><td>70</td><td>27~28/28</td><td>飞马II号润滑油</td><td>125</td><td>70</td><td>-4</td><td>-12.5</td><td>--26.3</td><td>8.2</td></tr><tr><td>100</td><td>22</td><td>8~19/15</td><td>燃油A</td><td>20~25</td><td>48</td><td>-</td><td></td><td>-</td><td>0.2~1.20.87</td></tr><tr><td rowspan="2"></td><td rowspan="2"></td><td rowspan="2"></td><td>燃油A2</td><td>20~25</td><td>48</td><td>-</td><td>-</td><td>-</td><td>-2.9~-2.2-2.7</td></tr><tr><td>燃油B</td><td>20~25</td><td>48</td><td>-</td><td>-</td><td>-</td><td>18.5~24.720.6</td></tr></table>

① 国际硬度单位。  
$100\mathrm{C},24\mathrm{h}$ 干燥后测定。

表2-8.1-3.6.8  

<table><tr><td rowspan="2">胶料牌号</td><td rowspan="2">TS/MPa</td><td rowspan="2">Eb/%</td><td rowspan="2">HA/度</td><td rowspan="2">Tb/C</td><td colspan="6">耐热老化性能</td></tr><tr><td>温度/C</td><td>时间/h</td><td>ΔHa/度</td><td>Pfs/%</td><td>PE/%</td><td>Δm/%</td></tr><tr><td rowspan="2">P825</td><td>13.5~13.8</td><td>540~570</td><td rowspan="2">72</td><td rowspan="2">-55</td><td rowspan="2">100</td><td rowspan="2">70</td><td rowspan="2">+2</td><td>37.1~41.3</td><td>-31.6~ -12.3</td><td rowspan="2">-2.3</td></tr><tr><td>13.6</td><td>570</td><td>38.9</td><td>-15.8</td></tr><tr><td rowspan="2">P712</td><td>17.1~17.8</td><td>550~600</td><td rowspan="2">60</td><td rowspan="2">-44</td><td rowspan="2">100</td><td rowspan="2">70</td><td rowspan="2">0</td><td>4.4~9.5</td><td>-1.9~0</td><td rowspan="2">-2.0~ -2.1</td></tr><tr><td>17.1</td><td>560</td><td>8.2</td><td>-1.8</td></tr><tr><td rowspan="2">P713</td><td>15.3~16.0</td><td>280~340</td><td rowspan="2">68</td><td rowspan="2">-</td><td rowspan="2">125</td><td rowspan="2">70</td><td rowspan="2">-</td><td>18.9~20.3</td><td>-45.5~ -39.4</td><td>-7.4~ -6.0</td></tr><tr><td>15.8</td><td>330</td><td>19</td><td>-39.4</td><td>-6.5</td></tr><tr><td rowspan="2">P827</td><td>17.0~18.0</td><td>220~250</td><td rowspan="2">71i</td><td rowspan="2">-55</td><td rowspan="2">125</td><td rowspan="2">70</td><td rowspan="2">10-</td><td>-10.4~ -0.8</td><td>-37.5~ -25.0</td><td>-4.2~ 3.6</td></tr><tr><td>17.7</td><td>240</td><td>-2.4</td><td>-33.3</td><td>-4.0</td></tr><tr><td rowspan="2">P310</td><td>18.6~23.4</td><td>350~680</td><td rowspan="2">68~74</td><td>-20~ -25</td><td rowspan="2">125</td><td rowspan="2">70</td><td rowspan="2">4~6/5</td><td>-6~34</td><td>-14~0</td><td rowspan="2">-2.7</td></tr><tr><td>20.7</td><td>498</td><td>-23</td><td>+10.6</td><td>-10.2</td></tr></table>

① 国际硬度单位。

# 3 使用工艺

3.1加工方法和硫化条件丁腈橡胶胶料的加工方法和硫化条件见表3-1。

表3-1
