Repository: C-zj02/CFD-claw

<div align="center">

**English** | [中文](#中文版) | [Français](README_FR.md) | [Русский](README_RU.md) | [हिन्दी](README_HI.md) | [العربية](README_AR.md) | [Português](README_PT.md)

# 🚀 Claude Code Python

**A Complete Python Reimplementation Based on Real Claude Code Source**

*From TypeScript Source → Rebuilt in Python with ❤️*

***
**🔥 Active Development • New Features Weekly 🔥**

</div>

***

## 🎯 What is This?

**Clawd Code** is a **complete Python rewrite** of Claude Code, based on the **real TypeScript source code**.

File: RAG-data/中国航空材料手册(第2版) 第8卷 橡胶 密封剂201-400.pdf-2a82481b-6787-4aec-bc75-d0edd0067e9d.md (part 3 of 10)
# 钢丝编织胶管
<table><tr><td>序号</td><td>轮胎规格</td><td>TS/MPa</td><td>Se.00/MPa</td><td>Fb/%</td><td>HA/度</td><td>Tb/C</td><td>PTS.E(70C.24h)/%</td><td>阿克隆磨耗/(cm³/1.6km)</td><td>σb(胎面与帘布层)/(kN/m)</td><td>αb(胎体帘布层间)/(kN/m)</td></tr><tr><td>1</td><td>500×150-Ⅱ</td><td>27.3</td><td>10.9</td><td>550</td><td>62</td><td>-60</td><td>-9</td><td>0.22</td><td>16.1</td><td>9.6</td></tr><tr><td>2</td><td>500×180</td><td>26.5</td><td>13.7</td><td>489</td><td>65</td><td>-60</td><td>-10</td><td>0.19</td><td>13.9</td><td>9.4</td></tr><tr><td>3</td><td>560×210</td><td>23.5</td><td>15.5</td><td>420</td><td>69</td><td>-59</td><td>-2</td><td>0.18</td><td>11.2</td><td>10.5</td></tr><tr><td>4</td><td>595×230</td><td>24.8</td><td>12.8</td><td>500</td><td>62</td><td>-63</td><td>-4</td><td>0.21</td><td>13.7</td><td>8.7</td></tr><tr><td>5</td><td>600×180-Ⅱ</td><td>26.4</td><td>10.6</td><td>555</td><td>61</td><td>-61</td><td>-7</td><td>0.22</td><td>17.2</td><td>10.4</td></tr><tr><td>6</td><td>610×185</td><td>24.0</td><td>9.9</td><td>530</td><td>60</td><td>-60</td><td>-11</td><td>0.20</td><td>12.2</td><td>8.1</td></tr><tr><td>7</td><td>640×230</td><td>25.0</td><td>18.4</td><td>406</td><td>65</td><td>-53</td><td>-6</td><td>0.24</td><td>11.2</td><td>10.2</td></tr><tr><td>8</td><td>660×160-Ⅱ</td><td>25.4</td><td>11.5</td><td>495</td><td>63</td><td>-60</td><td>-10</td><td>0.23</td><td>14.0</td><td>8.6</td></tr><tr><td>9</td><td>660×200</td><td>26.1</td><td>13.3</td><td>493</td><td>65</td><td>-60</td><td>-9</td><td>0.18</td><td>12.7</td><td>8.8</td></tr><tr><td>10</td><td>700×250-Ⅱ</td><td>27.0</td><td>11.6</td><td>567</td><td>61</td><td>-62</td><td>-18</td><td>0.24</td><td>14.5</td><td>10.6</td></tr><tr><td>11</td><td>800×200</td><td>26.3</td><td>16.2</td><td>463</td><td>65</td><td>-53</td><td>-6</td><td>0.19</td><td>10.8</td><td>8.4</td></tr><tr><td>12</td><td>800×260-Ⅱ</td><td>26.8</td><td>12.1</td><td>532</td><td>62</td><td>-61</td><td>-7</td><td>0.23</td><td>17.0</td><td>10.5</td></tr><tr><td>13</td><td>830×205</td><td>25.4</td><td>12.2</td><td>510</td><td>65</td><td>-59</td><td>-1</td><td>0.2</td><td>9.2</td><td>9.2</td></tr><tr><td>14</td><td>840×300-Ⅱ</td><td>27.7</td><td>13.0</td><td>535</td><td>64</td><td>-62</td><td>-10</td><td>0.19</td><td>14.6</td><td>8.1</td></tr><tr><td>15</td><td>850×250</td><td>25.1</td><td>15.9</td><td>441</td><td>68</td><td>-58</td><td>-8</td><td>0.20</td><td>10.9</td><td>9.8</td></tr><tr><td>16</td><td>865×280</td><td>25.8</td><td>11.9</td><td>506</td><td>64</td><td>-60</td><td>-8</td><td>0.19</td><td>14.0</td><td>9.9</td></tr><tr><td>17</td><td>910×275</td><td>26.3</td><td>12.9</td><td>517</td><td>64</td><td>-60</td><td>-6</td><td>0.23</td><td>14.4</td><td>9.5</td></tr><tr><td>18</td><td>930×305</td><td>24.5</td><td>13.7</td><td>460</td><td>63</td><td>-61</td><td>-9</td><td>0.20</td><td>11.3</td><td>9.0</td></tr></table>

表 $2 - {1}^{t - 1}{}_{j}$   

<table><tr><td>序号</td><td>轮胎规格</td><td>TS/MPa</td><td>\( S_{\text{500}}/\mathrm{MPa} \)</td><td>\( E_b/\% \)</td><td>\( T_s/ (kN/m) \)</td><td>\( H_A/度 \)</td><td>\( P_{\text{TS.E}} \) (70C,24h)/%</td></tr><tr><td>1</td><td>660×200</td><td>34.8</td><td>17.2</td><td>686</td><td>130.5</td><td>49</td><td>-8</td></tr><tr><td>2</td><td>800×200</td><td>33.4</td><td>17.0</td><td>676</td><td>122.3</td><td>45</td><td>-1</td></tr></table>

表 $2 - 3^{(4 - 3)}$   

<table><tr><td>序号</td><td>轮胎规格</td><td>层级或层数</td><td>类型</td><td>最大轮胎质量/kg</td><td>充气内压/kPa</td><td>最小爆破压力/kPa</td><td>单胎负荷/kN</td><td>额定速度/(km/h)</td><td colspan="2">轮胎位置</td><td>适应机种</td></tr><tr><td>1</td><td>5.00-5</td><td>6PR</td><td>TL</td><td>2.2</td><td>345</td><td>1380</td><td>5.72</td><td>193</td><td>前</td><td></td><td>运输机</td></tr><tr><td>2</td><td>6.50-10</td><td>10N</td><td>TI</td><td>9.5</td><td>785</td><td>3140</td><td>17.64</td><td>230</td><td></td><td>主</td><td>歼教机</td></tr><tr><td>3</td><td>7.00-6</td><td>6N</td><td>TT</td><td>6.5</td><td>687149</td><td>2944</td><td>22.73</td><td>60</td><td>前</td><td></td><td>直升机</td></tr></table>

续表2-3   

<table><tr><td>序号</td><td>轮胎规格</td><td>层级或层数</td><td>类型</td><td>最大轮胎质量/kg</td><td>充气内压kPa</td><td>最小爆破压力/kPa</td><td>单胎负荷/kN</td><td>额定速度/(km/h)</td><td colspan="2">轮胎位置</td><td>适应机种</td></tr><tr><td>4</td><td>7.50-10</td><td>8PR</td><td>TL</td><td>11.0</td><td>440</td><td>1760</td><td>17.60</td><td>216</td><td>前</td><td></td><td>运输机</td></tr><tr><td>5</td><td>8.00-6</td><td>8PR</td><td>TL</td><td>8.0</td><td>330</td><td>1320</td><td>12.45</td><td>193</td><td></td><td>主</td><td></td></tr><tr><td>6</td><td>330x130</td><td>4N</td><td>TT</td><td>1.8</td><td>550</td><td>2200</td><td>7.35</td><td>70</td><td>前</td><td></td><td>直升机</td></tr><tr><td>7</td><td>330x130C</td><td>4N</td><td>TT</td><td>1.95</td><td>550</td><td>2200</td><td>7.35</td><td>70</td><td>前</td><td></td><td>直升机</td></tr><tr><td>8</td><td>380x150-6</td><td>8PR</td><td>TL</td><td>4.41</td><td>850</td><td>3400</td><td>15.78</td><td>70</td><td></td><td>主</td><td>直升机</td></tr><tr><td>9</td><td>380x150-6C</td><td>8PR</td><td>TL</td><td>4.41</td><td>850</td><td>3400</td><td>15.92</td><td>70</td><td></td><td>主</td><td>直升机</td></tr><tr><td>10</td><td>390x125-178</td><td>6N</td><td>TL</td><td>5.0</td><td>981</td><td>5888</td><td>8.59</td><td>250</td><td>前</td><td></td><td>歼击机</td></tr><tr><td rowspan="2">11</td><td>400x150</td><td>6N</td><td>TT</td><td>4.8</td><td>226</td><td>1569</td><td>2.24</td><td>155~160</td><td>前</td><td></td><td>歼教机</td></tr><tr><td>400x150</td><td>6N</td><td>TT</td><td>4.8</td><td>392</td><td>1569</td><td>9.07</td><td></td><td>前</td><td></td><td>直升机</td></tr><tr><td>12</td><td>400x150L</td><td>4N</td><td>TL</td><td>5.5</td><td>350</td><td>1400</td><td>4.75</td><td>195</td><td>前</td><td></td><td>歼教机</td></tr><tr><td rowspan="3">13</td><td>480x200-Ⅲ</td><td>6N</td><td>TT</td><td>8.0</td><td>314*20</td><td>2157</td><td>5.10</td><td></td><td>前</td><td></td><td>歼击机</td></tr><tr><td>480x200-Ⅲ</td><td>6N</td><td>TT</td><td>8.0</td><td>539/441</td><td>2157</td><td>6.80</td><td></td><td>前</td><td></td><td>歼击机</td></tr><tr><td>480x200-Ⅲ</td><td>6N</td><td>TT</td><td>8.0</td><td>343*20</td><td>2157</td><td>10.00</td><td></td><td>前</td><td></td><td>运输机</td></tr><tr><td rowspan="2">14</td><td>500x150-Ⅰ</td><td>4N</td><td>TT</td><td>5.5</td><td>245</td><td>1256</td><td>4.71</td><td></td><td></td><td>主</td><td>歼教机</td></tr><tr><td>500x150-Ⅰ</td><td>4N</td><td>TT</td><td>5.5</td><td>314</td><td>1256</td><td>5.81</td><td></td><td></td><td>主</td><td>歼教机</td></tr><tr><td rowspan="3">15</td><td>500x180G-N</td><td>8N</td><td>TT</td><td>7.8</td><td>637</td><td>2912</td><td>12.26</td><td></td><td>前</td><td></td><td>歼击机</td></tr><tr><td>500x180G-N</td><td>8N</td><td>TT</td><td>7.8</td><td>588*49</td><td>2912</td><td>10.30</td><td>260</td><td>前</td><td></td><td>运输机</td></tr><tr><td>500x180G-N</td><td>8N</td><td>TT</td><td>7.8</td><td>686*40</td><td>2942</td><td>10.30</td><td></td><td>前</td><td></td><td>歼击机</td></tr><tr><td rowspan="2">16</td><td>500x180G-I</td><td>6N</td><td>TL</td><td>8.5</td><td>735</td><td>3136</td><td>15.00</td><td>260</td><td>前</td><td></td><td>歼击机</td></tr><tr><td>500x180G-I</td><td>6N</td><td>TL</td><td>8.5</td><td>735</td><td>3136</td><td>15.00</td><td>288</td><td>前</td><td></td><td>歼击机</td></tr><tr><td rowspan="2">17</td><td>560x210</td><td>6N</td><td>TL</td><td>11.5</td><td>930</td><td>4320</td><td>24.73</td><td>279</td><td>前</td><td></td><td>歼击机</td></tr><tr><td>560x210</td><td>6N</td><td>TL</td><td>11.5</td><td>930</td><td>4320</td><td>24.73</td><td>372</td><td>前</td><td></td><td>歼击机</td></tr><tr><td>18</td><td>560x210-Ⅰ</td><td>6N</td><td>TL</td><td>14.0</td><td>883</td><td>3532</td><td>19.60</td><td>280</td><td>前</td><td></td><td>歼击机</td></tr><tr><td>19</td><td>560x210B-Ⅰ</td><td>8N</td><td>TL</td><td>11.5</td><td>932</td><td>4120</td><td>20.4</td><td>344</td><td>前</td><td></td><td>歼击机</td></tr><tr><td>20</td><td>560x210C-Ⅰ</td><td>8N</td><td>TL</td><td>11.5</td><td>930</td><td>3720</td><td>24.73</td><td>279</td><td></td><td></td><td>歼击机</td></tr><tr><td rowspan="2">21</td><td>595x230</td><td>8N</td><td>TT</td><td>11.0</td><td>539*19</td><td>2942</td><td>14.71</td><td></td><td>前</td><td></td><td>强击机</td></tr><tr><td>595x230</td><td>8N</td><td>TT</td><td>11.0</td><td>686*10</td><td>2942</td><td>17.85</td><td></td><td>前</td><td></td><td>强击机</td></tr><tr><td>22</td><td>595x230-Ⅰ</td><td>8N</td><td>TL</td><td>14.0</td><td>785</td><td>3140</td><td>16.10</td><td>320</td><td>前</td><td></td><td>强击机</td></tr><tr><td rowspan="3">23</td><td>600x180-Ⅰ</td><td>6N</td><td>TT</td><td>10.5</td><td>441</td><td>2157</td><td>12.75</td><td></td><td>前</td><td></td><td>轰炸机</td></tr><tr><td>600x180-Ⅰ</td><td>6N</td><td>TT</td><td>10.5</td><td>539</td><td>2157</td><td>14.71</td><td></td><td></td><td>主</td><td>运输机</td></tr><tr><td>600x180-Ⅰ</td><td>6N</td><td>TT</td><td>10.5</td><td>441</td><td>2157</td><td>18.78</td><td></td><td></td><td></td><td></td></tr><tr><td>24</td><td>640x230</td><td>4N</td><td>TL</td><td>15.0</td><td>539±49</td><td>2352</td><td>21.57</td><td>115</td><td></td><td>主</td><td>运输机、直升机</td></tr></table>

续表2-3   

<table><tr><td>序号</td><td>轮胎规格</td><td>层级或层数</td><td>类型</td><td>最大轮胎质量/kg</td><td>充气内压/kPa</td><td>最小爆破压力/kPa</td><td>单胎负荷/kN</td><td>额定速度/(km/h)</td><td colspan="2">轮胎位置</td><td>适应机种</td></tr><tr><td rowspan="4">25</td><td>660x160-VI</td><td>8N</td><td>TT</td><td>14.5</td><td>834~902</td><td>3608</td><td>27.95</td><td></td><td></td><td>主</td><td>歼击机</td></tr><tr><td>660x160-VII</td><td>8N</td><td>TT</td><td>14.5</td><td>735+20</td><td>3608</td><td>26.28</td><td></td><td></td><td>主</td><td>歼教机</td></tr><tr><td>660x160-W</td><td>8N</td><td>TT</td><td>14.5</td><td>686</td><td>3608</td><td>21.73</td><td></td><td></td><td>主</td><td>歼击机</td></tr><tr><td>660x160-Ⅶ</td><td>8N</td><td>TT</td><td>14.5</td><td>637~735</td><td>3608</td><td>22.80</td><td></td><td></td><td>主</td><td>歼教机</td></tr><tr><td rowspan="3">26</td><td>660x200</td><td>8N</td><td>TT</td><td>16.0</td><td>981+49</td><td>4512</td><td>35.79</td><td>340</td><td></td><td>主</td><td>歼击机</td></tr><tr><td>660x200</td><td>8N</td><td>TL</td><td>17.0</td><td>1079+49</td><td>4512</td><td>34.03</td><td>330</td><td></td><td>主</td><td>歼击机</td></tr><tr><td>660x200-E</td><td>8N</td><td>TL</td><td>18.0</td><td>1080+50</td><td>4520</td><td>32.95</td><td>330</td><td></td><td>主</td><td>歼击机</td></tr><tr><td rowspan="3">27</td><td>660x200-Ⅰ</td><td>8N</td><td>TL</td><td>17.0</td><td>1079+49</td><td>4512</td><td>32.91</td><td></td><td></td><td>主</td><td>歼击机</td></tr><tr><td>660x200-Ⅰ</td><td>8N</td><td>TL</td><td>17.0</td><td>1079+49</td><td>4512</td><td>33.54</td><td>340</td><td></td><td>主</td><td>歼击机</td></tr><tr><td>660x200-Ⅰ</td><td>8N</td><td>TL</td><td>17.0</td><td>1079+49</td><td>4512</td><td>33.24</td><td></td><td></td><td>主</td><td>歼击机</td></tr><tr><td>28</td><td>660x200-Ⅰ</td><td>8N</td><td>TL</td><td>17.0</td><td>1128</td><td>4704</td><td>38.25</td><td>383</td><td></td><td>主</td><td>歼教机</td></tr><tr><td rowspan="5">29</td><td>660x200-VI</td><td>8N</td><td>TT</td><td>16.0</td><td>981+49</td><td>4512</td><td>33.93</td><td></td><td></td><td>主</td><td>歼击机</td></tr><tr><td>660x200-VII</td><td>8N</td><td>TT</td><td>16.0</td><td>785+49</td><td>4512</td><td>30.89</td><td></td><td></td><td></td><td></td></tr><tr><td>660x200-VIII</td><td>8N</td><td>TT</td><td>16.0</td><td>1079+49</td><td>4512</td><td>37.66</td><td></td><td></td><td>主</td><td>歼击机</td></tr><tr><td>660x200-VIII</td><td>8N</td><td>TT</td><td>16.0</td><td>981+49</td><td>4512</td><td>35.79</td><td></td><td></td><td></td><td></td></tr><tr><td>660x200-VIII</td><td>8N</td><td>TT</td><td>16.0</td><td>637</td><td>4512</td><td>17.65</td><td></td><td>前</td><td></td><td>运输机</td></tr><tr><td>30</td><td>660x200-P</td><td>8N</td><td>TL</td><td>18.0</td><td>1225</td><td>5099.6</td><td>38.42</td><td>375</td><td></td><td>主</td><td>歼教机</td></tr><tr><td rowspan="2">31</td><td>680x260</td><td>8N</td><td>TL</td><td>22.0</td><td>930±40</td><td>4413</td><td>44.15</td><td>360</td><td>前</td><td></td><td>歼击机</td></tr><tr><td>680x260</td><td>8N</td><td>TL</td><td>22.0</td><td>930+49</td><td>4500</td><td>44.15</td><td>360</td><td>前</td><td></td><td>歼击机</td></tr><tr><td rowspan="2">32</td><td>700x250-Ⅰ</td><td>8N</td><td>TT</td><td>16.0</td><td>588</td><td>2352</td><td>14.96</td><td></td><td>前</td><td></td><td>运输机</td></tr><tr><td>700x250-Ⅰ</td><td>8N</td><td>TT</td><td>16.0</td><td>343</td><td>2352</td><td>14.71</td><td></td><td>前</td><td></td><td>运输机</td></tr><tr><td>33</td><td>715x240-305Ⅰ</td><td>8PR</td><td>TL</td><td>18.0</td><td>490</td><td>1961</td><td>25.00</td><td>170</td><td></td><td>主</td><td>运输机</td></tr><tr><td>34</td><td>715x240-305Ⅳ</td><td>8PR</td><td>TL</td><td>18.0</td><td>470</td><td>1880</td><td>25.68</td><td>175</td><td></td><td>主</td><td>运输机</td></tr><tr><td>35</td><td>730x210-381</td><td>12N</td><td>TL</td><td>23.0</td><td>1280+50</td><td>7280</td><td>53.81</td><td>320</td><td></td><td></td><td>歼击机</td></tr><tr><td rowspan="2">36</td><td>800x200</td><td>8N</td><td>TT</td><td>20.0</td><td>834+49</td><td>3532</td><td>33.80</td><td>330</td><td></td><td>主</td><td>歼击机</td></tr><tr><td>800x200</td><td>8N</td><td>TL</td><td>22.0</td><td>834+49</td><td>3532</td><td>33.80</td><td>330</td><td></td><td>主</td><td>歼击机</td></tr><tr><td>37</td><td>800x200-416Ⅰ</td><td>10N</td><td>TL</td><td>25.0</td><td>1275+49</td><td>5668</td><td>54.92</td><td>350</td><td></td><td>主</td><td>歼轰机</td></tr><tr><td>38</td><td>800x200-416Ⅰ</td><td>10N</td><td>TL</td><td>27.0</td><td>1324+49</td><td>5884</td><td>58.80</td><td>350</td><td></td><td>主</td><td>歼轰机</td></tr><tr><td rowspan="2">39</td><td>800x225</td><td>10N</td><td>TT</td><td>26.5</td><td>1030+49</td><td>4316</td><td>53.94</td><td>362</td><td>前</td><td></td><td>运输机</td></tr><tr><td>800x225</td><td>10N</td><td>TT</td><td>24</td><td>1079+49</td><td>4512</td><td>53.9</td><td>300</td><td>前</td><td></td><td>运输机</td></tr><tr><td rowspan="2">40</td><td>800x260-Ⅱ</td><td>6N</td><td>TT</td><td>28.0</td><td>245~294</td><td>1764</td><td>20.99</td><td></td><td></td><td>主</td><td>运输机</td></tr><tr><td>800x260-Ⅱ</td><td>6N</td><td>TT</td><td>28.0</td><td>441</td><td>1764</td><td>27.46</td><td></td><td></td><td></td><td>运输机</td></tr><tr><td rowspan="2">41</td><td>830x205</td><td>10N</td><td>TT</td><td>23.0</td><td>1079</td><td>4316</td><td>45.01</td><td></td><td></td><td></td><td></td></tr><tr><td>830x205</td><td>10N</td><td>TL</td><td>23.0</td><td>1128+49</td><td>4708</td><td>48.35</td><td></td><td></td><td>主</td><td>强击机</td></tr></table>

续表2-3   

<table><tr><td>序号</td><td>轮胎规格</td><td>层级或层数</td><td>类型</td><td>最大轮胎质量/kg</td><td>充气内压/kPa</td><td>最小爆破压力/kPa</td><td>单胎负荷/kN</td><td>额定速度/(km/h)</td><td colspan="2">轮胎位置</td><td>适应机种</td></tr><tr><td>42</td><td>840x300-1</td><td>10N</td><td>TT</td><td>31.0</td><td>510+29</td><td>2157</td><td>35.84</td><td></td><td></td><td></td><td>运输机</td></tr><tr><td rowspan="2">43</td><td>850x250</td><td>12N</td><td>TL</td><td>33.0</td><td>1320</td><td>6480</td><td>62.61</td><td>340</td><td></td><td>主</td><td>歼击机</td></tr><tr><td>850x250</td><td>12N</td><td>TL</td><td>35.0</td><td>1177</td><td>6276</td><td>59.35</td><td>340</td><td></td><td>主</td><td>歼击机</td></tr><tr><td>44</td><td>850x250-1</td><td>10N</td><td>TL</td><td>35.0</td><td>1128</td><td>5100</td><td>56.70</td><td></td><td></td><td>主</td><td>歼击机</td></tr><tr><td>45</td><td>850x250B-1</td><td>12N</td><td>TL</td><td>35.0</td><td>1177</td><td>6276</td><td>59.35</td><td></td><td></td><td>主</td><td>歼击机</td></tr><tr><td>46</td><td>850x250C-1</td><td>12N</td><td>TL</td><td>33.0</td><td>1320</td><td>5280</td><td>62.61</td><td>340</td><td></td><td>主</td><td>歼击机</td></tr><tr><td rowspan="2">47</td><td>865x280</td><td>8N</td><td>TT</td><td>28.0</td><td>686</td><td>2744</td><td>42.17</td><td></td><td></td><td>主</td><td>运输机</td></tr><tr><td>865x280</td><td>8N</td><td>TT</td><td>28.0</td><td>539</td><td>2744</td><td>40.06</td><td></td><td></td><td></td><td></td></tr><tr><td>48</td><td>890x300(35x11.75-14)</td><td>12PR</td><td>TL</td><td>29.5</td><td>560</td><td>2240</td><td>54.50</td><td>216</td><td></td><td>主</td><td>运输机</td></tr><tr><td rowspan="2">49</td><td>900x275</td><td>14N</td><td>TT</td><td>36.0</td><td>539</td><td>3726</td><td>30.98</td><td></td><td>前</td><td></td><td>轰炸机</td></tr><tr><td>900x275</td><td>14N</td><td>TT</td><td>36.0</td><td>490</td><td>3726</td><td>26.77</td><td></td><td></td><td></td><td></td></tr><tr><td rowspan="3">50</td><td>900x300</td><td>8N</td><td>TT</td><td>28.0</td><td>461</td><td>2354</td><td>37.56</td><td></td><td>前</td><td>主</td><td>运输机</td></tr><tr><td>900x300</td><td>8N</td><td>TT</td><td>30</td><td>588</td><td>2354</td><td>47.07</td><td></td><td>前</td><td>主</td><td>运输机</td></tr><tr><td>900x300</td><td>8N</td><td>TT</td><td>28.0</td><td>490</td><td>2354</td><td>31.87</td><td></td><td></td><td></td><td></td></tr><tr><td rowspan="2">51</td><td>910x275</td><td>12N</td><td>TL</td><td>38.0</td><td>902</td><td>3608</td><td>75.63</td><td></td><td></td><td>主</td><td>运输机</td></tr><tr><td>910x275</td><td>12N</td><td>TL</td><td>38.0</td><td>686198</td><td>3608</td><td>65.51</td><td></td><td></td><td></td><td></td></tr><tr><td>52</td><td>930x305-N</td><td>10N</td><td>TT</td><td>35.0</td><td>785</td><td>3140</td><td>71.04</td><td></td><td></td><td>主</td><td>运输机</td></tr><tr><td rowspan="3">53</td><td>930x305</td><td>12N</td><td>TT</td><td>38.3</td><td>1079+49</td><td>4512</td><td>78.40</td><td>338</td><td></td><td>主</td><td>运输机</td></tr><tr><td>930x305</td><td>12N</td><td>TT</td><td>42</td><td>1079+49</td><td>4512</td><td>78.4</td><td>325</td><td></td><td>主</td><td>运输机</td></tr><tr><td>930x305</td><td>12N</td><td>TT</td><td>42</td><td>980+49</td><td>4316</td><td>78.4</td><td></td><td></td><td>主</td><td>运输机</td></tr><tr><td rowspan="2">54</td><td>950x300</td><td>12N</td><td>TL</td><td>47</td><td>1079+49</td><td>4512</td><td>78.4</td><td>360</td><td></td><td>主</td><td>运输机</td></tr><tr><td>950x300</td><td>10N</td><td>TL</td><td>47.0</td><td>1079+49</td><td>4512</td><td>70.56</td><td>362</td><td></td><td>主</td><td>运输机</td></tr><tr><td>55</td><td>1030x350</td><td>16N</td><td>TL</td><td>61.7</td><td>1568-49</td><td>6500</td><td>142.24</td><td>385</td><td></td><td>主</td><td>歼击机</td></tr><tr><td>56</td><td>1030x350 2A</td><td>16N</td><td>TL</td><td>61.7</td><td>1570+49</td><td>6500</td><td>142.24</td><td>385</td><td></td><td>主</td><td>歼击机</td></tr><tr><td rowspan="2">57</td><td>1050x300</td><td>10N</td><td>TT</td><td>48.0</td><td>588~637</td><td>2942</td><td>78.45</td><td>225</td><td></td><td>主</td><td>运输机</td></tr><tr><td>1050x300</td><td>8N</td><td>TT</td><td>42.0</td><td>441</td><td>1961</td><td>55.16</td><td></td><td></td><td></td><td></td></tr><tr><td>58</td><td>1050x400</td><td>8N</td><td>TT</td><td>42</td><td>441</td><td>1764</td><td>55.16</td><td>220</td><td></td><td>主</td><td>运输机</td></tr><tr><td rowspan="4">59</td><td>1100x330</td><td>10N</td><td>TL</td><td>52.0</td><td>735+49</td><td>3136</td><td>66.71</td><td>310</td><td>前</td><td></td><td>运输机</td></tr><tr><td>1100x330</td><td>10N</td><td>TL</td><td>55.5</td><td>735+49</td><td>3136</td><td>66.71</td><td>310</td><td>前</td><td></td><td>运输机</td></tr><tr><td>1100x330</td><td>14N</td><td>TL</td><td>70</td><td>883</td><td>3532</td><td>93.16</td><td>287</td><td></td><td></td><td></td></tr><tr><td>1100x330</td><td>14N</td><td>TT</td><td>65.0</td><td>883</td><td>4217</td><td>93.16</td><td>280</td><td></td><td>主</td><td>轰炸机</td></tr><tr><td rowspan="2">60</td><td>1140x350</td><td>16N</td><td>TT</td><td>80.0</td><td>735</td><td>3923</td><td>84.82</td><td></td><td></td><td>主</td><td>轰炸机</td></tr><tr><td>1140x350</td><td>16N</td><td>TT</td><td>80.0</td><td>853</td><td>3923</td><td>105.32</td><td>230</td><td></td><td>主</td><td>轰炸机</td></tr></table>

续表2-3   

<table><tr><td>序号</td><td>轮胎规格、</td><td>层级或层数</td><td>类型</td><td>最大轮胎质量/kg</td><td>充气内压/kPa</td><td>最小爆破压力/kPa</td><td>单胎负荷/kN</td><td>额定速度/(km/h)</td><td colspan="2">轮胎位置</td><td>适应机种</td></tr><tr><td rowspan="2">61</td><td>1260×390</td><td>18N</td><td>TT</td><td>100.0</td><td>735</td><td>3432</td><td>107.87</td><td></td><td></td><td></td><td></td></tr><tr><td>1260×390</td><td>18N</td><td>TT</td><td>100.00</td><td>735</td><td>3432</td><td>117.68</td><td>220</td><td></td><td>主</td><td>运输机</td></tr><tr><td rowspan="2">62</td><td>1300×480</td><td>14N</td><td>TT</td><td>91.0</td><td>686-49</td><td>2940</td><td>118.70</td><td>330</td><td></td><td>主</td><td>运输机</td></tr><tr><td>1300×480</td><td>16N</td><td>TL</td><td>103.0</td><td>883-49</td><td>4000</td><td>166.70</td><td>330</td><td>前</td><td>主</td><td>运输机</td></tr><tr><td rowspan="2">63</td><td>27×7.75-15</td><td>10PR</td><td>TL</td><td>16.5</td><td>1103</td><td>4412</td><td>34.70</td><td>362</td><td>前</td><td></td><td>运输机</td></tr><tr><td>27×7.75-15</td><td>12PR</td><td>TL</td><td>20.0</td><td>1380</td><td>5520</td><td>42.92</td><td>362</td><td>前</td><td></td><td>运输机</td></tr><tr><td>64</td><td>29×8.0-15</td><td>12PR</td><td>TL</td><td>20.0</td><td>1034</td><td>4136</td><td>44.59</td><td>322</td><td>前</td><td></td><td>运输机</td></tr><tr><td>65</td><td>H31×13.0-12</td><td>20PR</td><td>TL</td><td>35.0</td><td>1069</td><td>4276</td><td>76.51</td><td>362</td><td>前</td><td></td><td>运输机</td></tr><tr><td>66</td><td>36×10.0-18</td><td>16PR</td><td>TL</td><td>42.0</td><td>1138</td><td>4552</td><td>78.47</td><td>338</td><td></td><td>主</td><td>运输机</td></tr><tr><td>67</td><td>37×11.5-16</td><td>28PR</td><td>TL</td><td>43.1</td><td>1689</td><td>6756</td><td>138.84</td><td>389</td><td></td><td>主</td><td>歼击机</td></tr><tr><td>68</td><td>H37×14.0-15</td><td>22PR</td><td>TL</td><td>53.0</td><td>1138</td><td>4552</td><td>107.20</td><td>362</td><td>前</td><td></td><td>运输机</td></tr><tr><td>69</td><td>H40×14.0-19</td><td>20PR</td><td>TL</td><td>63.0</td><td>1145</td><td>4580</td><td>120.55</td><td>362</td><td></td><td>主</td><td>运输机</td></tr><tr><td rowspan="2">70</td><td>H40×14.5-19</td><td>22PR</td><td>TL</td><td>63.0</td><td>1240</td><td>4960</td><td>134.15</td><td>362</td><td></td><td>主</td><td>运输机</td></tr><tr><td>H40×14.5-19</td><td>24PR</td><td>TL</td><td>72.0</td><td>1379</td><td>5516</td><td>147.68</td><td>362</td><td></td><td>主</td><td>运输机</td></tr><tr><td>71</td><td>H44.5×16.5-20</td><td>26PR</td><td>TL</td><td>108.9</td><td>1241</td><td>4964</td><td>179.63</td><td>362</td><td></td><td>主</td><td>运输机</td></tr><tr><td>72</td><td>H46×18.0-20</td><td>28PR</td><td>TL</td><td>113.0</td><td>1379</td><td>5516</td><td>197.02</td><td>362</td><td></td><td>主</td><td>运输机</td></tr><tr><td>73</td><td>49×17.0-20</td><td>32PR</td><td>TL</td><td>126.0</td><td>1448</td><td>5792</td><td>224.19</td><td>378</td><td>前</td><td></td><td>运输机</td></tr></table>

注：N--实际层数；PR--层级；TT 有内胎轮胎；TL 无内胎轮胎。

# 3 使用工艺

3.1 装配轮胎要用专门工具，防止在装配中损伤轮胎。安装内胎时，应充气检查内胎有无漏气、打褶及其他损伤，并在内胎表面和外胎内表面均匀地撒上少量滑石粉，将内胎气门嘴放入轮辋气门嘴中心处，气门嘴位置应在轮胎的轻点处。

装配无内胎轮胎时，应检查密封圈有无损伤和杂物，并不得有扭曲现象。对开式轮辋要按规定扭矩均匀地紧固螺母，防止漏气。

3.2 有内胎轮胎充气时，先充入少量气体，使内胎伸展，防止内胎打折，然后继续充气至规定的充气内压，不得欠压和超压；无内胎轮胎开始充气时可不安装气门芯，以快速充气至胎圈部密合，然后装上气门芯继续充气至规定的充气内压；在室温下停放至少 $12\mathrm{h}$ ，如气压下降，则补充至规定的充气内压，在室温下再停放至少 $24\mathrm{h}$ 后，其充气内压的下降率应不超过规定的充气内压的 $5\%$ 。超过上述压力降规定范围，不得装机使用。

将充好气的轮胎总装后，在外胎与轮辋轮缘上用涂料做上条形标记，以检查轮胎在使用中有无转位现象。

3.3 飞机在起飞前，必须保持轮胎的充气内压在规定范围内。飞机不应持续地长距离滑跑，防止轮胎因生热过高而发生爆破。飞机降落接地时，不要刹车过猛，以免引起轮胎局部过度磨损。  
3.4 除另有规定外，外胎出现下述情况之一应予更换：非补强胎面外胎正常磨损至露出帘布层；补强胎而外胎正常磨损至第二次露出帘布层（设有磨损标志的外胎，磨损程度以标志的深度确定）；外胎出

现鼓泡、脱层、甩胎面；无内胎轮胎密封层和胎圈部位损伤等情况。

内胎表面有裂纹、胎身打折、局部过度膨胀或明显变薄，内胎帘布脱层、烧融，气门嘴变形、松动等缺陷均应报废。

# 4 其他

4.1 包装 应按有关规定进行包装。  
4.2 运输 应按有关规定进行运输。  
4.3 贮存轮胎保存在温度 $-10\sim 28\mathrm{C}$ 、相对湿度不大于 $80\%$ 的库房内，避免阳光直接照射，距热源不少于 $1\mathrm{m}$ ，并不得与油类、易燃物品、酸、碱及化学腐蚀性物品、能产生电火花的电器设备以及能使橡胶变质的其他物品混放。

外胎应沿行驶面竖直放置在木制框架上，严禁平置、堆放或穿心悬挂。每季度至少转动一次支承点。内胎应充以适量气体，平放或挂在弧形木架上，或表面撒上少量滑石粉装在同规格外胎内并充以适量气体。

轮胎贮存使用期为5年， $660 \times 200$ 内胎为3年。使用部门根据具体情况，可适当延长内外胎使用期限。

# 5 使用建议

选用。

# 参考文献

1 银川橡胶厂、航空轮胎性能统计资料 No 橡-3.1998  
2曙光橡胶工业研究院，航空轮胎性能统计资料No橡-9.1998  
3沈阳第三橡胶厂.航空轮胎性能统计资料No橡-10.1998

# 石棉橡胶板

# 1 概述

石棉橡胶板以石棉为基料、耐油或普通橡胶为粘结剂经成张、压制硫化而成。用作发动机及其辅机和管道法兰结合面的密封衬垫材料。耐油石棉橡胶板在燃油、润滑油、冷气系统中工作，一般石棉橡胶板在空气、水、水蒸气系统中工作。

1.1 牌号及名称 石棉橡胶板的牌号及名称见表1-1。

表1-1  

<table><tr><td>序号</td><td>牌 号</td><td>名 称</td><td>序号</td><td>牌 号</td><td>名 称</td></tr><tr><td>1</td><td>HNY300</td><td>耐油石棉橡胶板</td><td>6</td><td>66-1</td><td>石棉橡胶板</td></tr><tr><td>2</td><td>NY300-1</td><td>航空耐油石棉橡胶板</td><td>7</td><td>66-2</td><td>石棉橡胶板</td></tr><tr><td>3</td><td>NY300-2</td><td>航空耐油夹金属网石棉橡胶板</td><td>8</td><td>XB200</td><td>石棉橡胶板</td></tr><tr><td>4</td><td></td><td>耐油夹金属网石棉橡胶板</td><td>9</td><td>XB450</td><td>石棉橡胶板</td></tr><tr><td>5</td><td>260</td><td>耐油石棉橡胶板</td><td>10</td><td>ZLYJ</td><td>Z、L、Y、J 石棉橡胶板</td></tr></table>

1.2 基本组成 石棉纤维、粘结剂。特殊需要的石棉橡胶板可在其内夹金属网增强。  
1.3 材料标准 石棉橡胶板的材料标准见表1-2。

表1-2  

<table><tr><td>序号</td><td>名称</td><td>标准号</td><td>国外相近材料标准</td></tr><tr><td>1</td><td>HNY300耐油石棉橡胶板</td><td>GB 539-1995</td><td>TOCT 481-1980(俄)DIN 37541-84ht(联邦德国)MIL-A-7021-1974(美)</td></tr><tr><td>2</td><td>NY300-1航空耐油石棉橡胶板</td><td>吉Q/CSMQ 6148-1990</td><td>-</td></tr><tr><td>3</td><td>NY300-2航空耐油夹金属网石棉橡胶板</td><td>吉Q/CSMQ 6149-1990</td><td>-</td></tr><tr><td>4</td><td>耐油夹金属网石棉橡胶板</td><td>吉Q/CSMQ 6129 1990</td><td></td></tr><tr><td>5</td><td>260耐油石棉橡胶板</td><td>吉Q.CSMQ 6141-1990</td><td></td></tr><tr><td>6</td><td>66-1石棉橡胶板</td><td>吉Q.CSMQ 6130-1990</td><td>-</td></tr><tr><td>7</td><td>66-2石棉橡胶板</td><td>吉Q.CSMQ 6131-1990</td><td>-</td></tr><tr><td>8</td><td>XB200石棉橡胶板</td><td>GB/T 3985-1995</td><td>-</td></tr><tr><td>9</td><td>XB450石棉橡胶板</td><td>GB/T 3985 1995</td><td>-</td></tr><tr><td>10</td><td>Z、L、Y、J石棉橡胶板</td><td>吉QJC 45 1998</td><td>-</td></tr></table>

1.4 使用工艺说明书

1.5 供应状态 除非协议另有规定，石棉橡胶板的厚度及其允许偏差见表1-3。石棉橡胶板的长度和宽度及其允许偏差见表1-1。

表1-3  
mm   

<table><tr><td>序号</td><td>名、称</td><td>厚度</td><td>允许偏差</td><td>同一张上相距500mm任意两点允许偏差</td><td></td></tr><tr><td rowspan="3">1</td><td rowspan="3">HNY300耐油石棉橡胶板</td><td>0.4,0.5,0.6,0.8,1.0,1.2</td><td>±0.10</td><td>0.10</td><td></td></tr><tr><td>1.5,2.0</td><td>±0.15</td><td>0.15</td><td></td></tr><tr><td>2.5,3.0</td><td>±0.20</td><td>0.20</td><td></td></tr><tr><td rowspan="2">2</td><td rowspan="2">NY300-1航空耐油石棉橡胶板</td><td>0.4,0.5,0.6,0.8,1.0,1.2</td><td>±0.10</td><td>0.10</td><td></td></tr><tr><td>1.5,2.0</td><td>±0.15</td><td>0.15</td><td></td></tr><tr><td>3</td><td>NY300-1航空耐油夹金属网石棉橡胶板</td><td>0.8~1.2</td><td>±0.10</td><td>0.10</td><td></td></tr><tr><td>4</td><td>耐油夹金属网石棉橡胶板</td><td>0.5,0.8,1.0,1.2</td><td>±0.10</td><td>0.10</td><td></td></tr><tr><td rowspan="4">5</td><td rowspan="4">260耐油石棉橡胶板</td><td>0.5~1.0</td><td>±0.10</td><td>0.10</td><td></td></tr><tr><td>1.1~2.0</td><td>±0.15</td><td>0.15</td><td></td></tr><tr><td>2.5~3.0</td><td>±0.20</td><td>0.20</td><td></td></tr><tr><td>≥3.0</td><td>±0.25</td><td>0.25</td><td></td></tr><tr><td rowspan="4">6</td><td rowspan="4">66-1石棉橡胶板</td><td>0.5,0.8,1.0</td><td>±0.10</td><td>0.10</td><td></td></tr><tr><td>1.5,2.0</td><td>±0.15</td><td>0.15</td><td></td></tr><tr><td>2.5,3.0</td><td>±0.20</td><td>0.20</td><td></td></tr><tr><td>≥3.0</td><td>±0.25</td><td>0.25</td><td></td></tr><tr><td rowspan="4">7</td><td rowspan="4">66-2石棉橡胶板</td><td>0.5,0.8,1.0</td><td>±0.10</td><td>0.10</td><td></td></tr><tr><td>1.5,2.0</td><td>±0.15</td><td>0.15</td><td></td></tr><tr><td>2.5,3.0</td><td>±0.20</td><td>0.20</td><td></td></tr><tr><td>≥3.0</td><td>±0.25</td><td>0.25</td><td></td></tr><tr><td rowspan="4">8</td><td rowspan="4">XB200 石棉橡胶板</td><td>0.5,0.6,0.8,1.0</td><td>±0.10</td><td>0.10</td><td></td></tr><tr><td>1.5,2.0</td><td>±0.15</td><td>0.15</td><td></td></tr><tr><td>2.5,3.0</td><td>±0.20</td><td>0.20</td><td></td></tr><tr><td>≥3.0</td><td>±0.25</td><td>0.25</td><td></td></tr><tr><td rowspan="4">9</td><td rowspan="4">XB450 石棉橡胶板</td><td>0.5,0.6,0.8,1.0</td><td>±0.10</td><td>0.10</td><td></td></tr><tr><td>1.5,2.0</td><td>±0.15</td><td>0.15</td><td></td></tr><tr><td>2.5,3.0</td><td>±0.20</td><td>0.20</td><td></td></tr><tr><td>≥3.0</td><td>±0.25</td><td>0.25</td><td></td></tr><tr><td rowspan="4">10</td><td rowspan="4">Z、L、Y、J 石棉橡胶板</td><td>0.2</td><td>±0.02</td><td>...</td><td></td></tr><tr><td>0.3</td><td>±0.03</td><td>-</td><td></td></tr><tr><td>0.4</td><td>±0.04</td><td>...</td><td></td></tr><tr><td>0.5,0.6</td><td>±0.05</td><td>...</td><td></td></tr></table>

1.6 应用概况 已广泛用作飞机发动机及其辅机各种结合面的密封衬垫材料。适用的工作介质见表1-5。

1.7 研制及生产单位 长春石棉制品厂研制并生产。

表1-4  

<table><tr><td>序号</td><td>名称</td><td>长度/mm</td><td>宽度/mm</td><td>允许偏差/%</td></tr><tr><td>1</td><td>HNY300耐油石棉橡胶板</td><td>550,620,1000,1260,1500,4000</td><td>550,620,1200,1260,1500</td><td>±5</td></tr><tr><td>2</td><td>NY300-1航空耐油石棉橡胶板</td><td>550,620,1100</td><td>550,620,1100</td><td>±5</td></tr><tr><td>3</td><td>NY300-2航空耐油夹金属网石棉橡胶板</td><td>1000</td><td>1000</td><td>±5</td></tr><tr><td>4</td><td>耐油夹金属网石棉橡胶板</td><td>500,1000</td><td>500,1000</td><td>±5</td></tr><tr><td>5</td><td>260耐油石棉橡胶板</td><td>500,600,1260</td><td>500,600,1200</td><td>±5</td></tr><tr><td>6</td><td>66-1石棉橡胶板</td><td>500,600</td><td>500,600</td><td>±5</td></tr><tr><td>7</td><td>66-2石棉橡胶板</td><td>500,600</td><td>500,600</td><td>±5</td></tr><tr><td>8</td><td>XB200石棉橡胶板</td><td>500,620,1000,1260,1350,1500,4000</td><td>500,620,1200,1260,1500</td><td>±5</td></tr><tr><td>9</td><td>XB450石棉橡胶板</td><td>500,620,1000,1260,1350,1500,4000</td><td>500,620,1200,1260,1500</td><td>±5</td></tr><tr><td>10</td><td>Z、L、Y、J石棉橡胶板</td><td>500,600,700,800</td><td>500,600,700,800</td><td>±5</td></tr></table>

表1-5  

<table><tr><td>名 称</td><td>工 作 介 质</td></tr><tr><td>HNY300耐油石棉橡胶板</td><td>空气、燃油、石油基润滑油</td></tr><tr><td>NY300-1航空耐油石棉橡胶板</td><td>燃油、4109合成润滑油</td></tr><tr><td>NY300-2航空耐油夹金属网石棉橡胶板</td><td>燃油、4109合成润滑油</td></tr><tr><td>耐油夹金属网石棉橡胶板</td><td>汽油、燃油、石油基润滑油</td></tr><tr><td>260耐油石棉橡胶板</td><td>汽油、燃油、石油基润滑油、燃气、水、水蒸气</td></tr><tr><td>66-1石棉橡胶板</td><td>空气、液体氧、燃气、水蒸气、乙醇</td></tr><tr><td>66-2石棉橡胶板</td><td>燃气、水蒸气、乙醇</td></tr><tr><td>XB200石棉橡胶板</td><td>水蒸气、水</td></tr><tr><td>XB450石棉橡胶板</td><td>水蒸气、水</td></tr><tr><td>2、L、Y、J石棉橡胶板</td><td>18号冷冻机油,氟里昂</td></tr></table>

# 1.8 鉴定级别及日期 石棉橡胶板的鉴定级别及日期见表1-6。

表1-6  

<table><tr><td>名 称</td><td>组织鉴定部门</td><td>鉴定日期</td></tr><tr><td>HNY300耐油石棉橡胶板</td><td rowspan="3">国家建筑材料工业局</td><td rowspan="3">1953年</td></tr><tr><td>XB200石棉橡胶板</td></tr><tr><td>XB450石棉橡胶板</td></tr><tr><td>NY300-1航空耐油石棉橡胶板</td><td rowspan="7">吉林省建筑材料工业局</td><td rowspan="2">1983年</td></tr><tr><td>NY300-2航空耐油夹金属网石棉橡胶板</td></tr><tr><td>耐油夹金属网石棉橡胶板</td><td rowspan="3">1966年</td></tr><tr><td>260耐油石棉橡胶板</td></tr><tr><td>66-1石棉橡胶板</td></tr><tr><td>66-2石棉橡胶板</td><td>1964年</td></tr><tr><td>Z、L、Y、J石棉橡胶板</td><td>1988年</td></tr></table>

# 2 性能

# 2.1 物理及化学性能

2.1.1 外观 石棉橡胶板的边缘应切割整齐，表面平滑，不允许有疙瘩、裂缝、气泡、外来杂质和其他有碍使用的缺陷。

2.1.2 密度 石棉橡胶板的密度见表2-1。

g/cm³

表21  

<table><tr><td rowspan="2">名 称</td><td colspan="2">d</td></tr><tr><td>指 标</td><td>典型值</td></tr><tr><td>HNY300耐油石棉橡胶板</td><td>1.6~2.0</td><td>1.68~1.981.81</td></tr><tr><td>NY300-1航空耐油石棉橡胶板</td><td>1.5~2.0</td><td>1.69~1.911.82</td></tr><tr><td>NY300-2航空耐油夹金属网石棉橡胶板</td><td rowspan="2">2.7</td><td rowspan="2">1.90~2.202.10</td></tr><tr><td>耐油夹金属网石棉橡胶板</td></tr><tr><td>260耐油石棉橡胶板</td><td>1.5~2.0</td><td>1.71~1.821.75</td></tr><tr><td>66-1石棉橡胶板</td><td rowspan="2">1.5~1.9</td><td>1.68~1.881.75</td></tr><tr><td>66-2石棉橡胶板</td><td>1.80~1.921.86</td></tr><tr><td>XB200石棉橡胶板</td><td>1.6~2.0</td><td>1.85~2.001.87</td></tr><tr><td>XB450石棉橡胶板</td><td>1.6~2.0</td><td>1.81~1.961.86</td></tr><tr><td>Z、L、Y、J石棉橡胶板</td><td>1.5~2.0</td><td>1.78~1.951.80</td></tr></table>

2.1.3 压缩率及回弹率 石棉橡胶板的压缩率及回弹率见表2-2。

%

表2-2  

<table><tr><td rowspan="2">名 称</td><td colspan="2">压 缩 率</td><td colspan="2">回弹率</td></tr><tr><td>指 标</td><td>典型值</td><td>指 标 ≥</td><td>典型值</td></tr><tr><td>HNY300 耐油石棉橡胶板</td><td rowspan="4">12±5</td><td>8.2~14.3/10.5</td><td>50</td><td>52~68/58</td></tr><tr><td>NY300-1 航空耐油石棉橡胶板</td><td>9.0~15.0/11.7</td><td>40</td><td>47~68/56</td></tr><tr><td>XB200 石棉橡胶板</td><td>8.0~13.0/10.8</td><td>35</td><td>40~59/43</td></tr><tr><td>XB450 石棉橡胶板</td><td>9.0~14.1/11.2</td><td>45</td><td>51~65/55</td></tr></table>

注：产品厚度 $\leqslant 0.8\mathrm{mm}$ 时，不做该项检验

2.1.4 柔软性 按照GB/T3985-1995中5.5规定测定，各种石棉橡胶板均不应产生裂纹和分层。

2.1.5 腐蚀性 按GB/T540—1999进行腐蚀性试验，应对低碳钢和硬铝板无腐蚀，但允许金属板表面出现发暗现象。

# 2.2 力学性能

# 2.2.1 石棉橡胶板在 $15\sim 30^{\circ}\mathrm{C}$ 空气中的横向拉伸强度见表2-3。

表2-3  
MPa   

<table><tr><td rowspan="2" colspan="2">名 称</td><td colspan="2">横向拉伸强度</td></tr><tr><td>指标≥</td><td>典型值</td></tr><tr><td colspan="2">HNY300耐油石棉橡胶板</td><td rowspan="2">12.5</td><td>15.5~23.719.1</td></tr><tr><td colspan="2">NY300-1航空耐油石棉橡胶板</td><td>19.8~25.721.4</td></tr><tr><td colspan="2">NY300-2航空耐油夹金属网石棉橡胶板</td><td>-</td><td>-</td></tr><tr><td colspan="2">耐油夹金属网石棉橡胶板</td><td>-</td><td>-</td></tr><tr><td colspan="2">260耐油石棉橡胶板</td><td>19.6</td><td>21.0~22.922.1</td></tr><tr><td colspan="2">66-1石棉橡胶板</td><td>7.8</td><td>8.3~13.410.5</td></tr><tr><td colspan="2">66-2石棉橡胶板</td><td>8.8</td><td>9.0~12.710.1</td></tr><tr><td colspan="2">XB200石棉橡胶板</td><td>6.0</td><td>7.1~10.28.8</td></tr><tr><td colspan="2">XB450石棉橡胶板</td><td>19</td><td>20.5~27.324.5</td></tr><tr><td rowspan="3">Z、L、Y、J石棉橡胶板</td><td>0.2mm厚</td><td>11.5</td><td>11.8~1412.8</td></tr><tr><td>0.3mm厚</td><td>14.5</td><td>15.1~16.815.8</td></tr><tr><td>0.4mm厚</td><td>17.5</td><td>17.8~19.218.7</td></tr></table>

# 2.2.2应力松弛率 按GB/T3985—1995中5.10测定应力松弛率，其性能要求见表2-4。

表2-4  
%   

<table><tr><td rowspan="2">名 称</td><td colspan="2">应力松弛率</td></tr><tr><td>指标≤</td><td>典型值</td></tr><tr><td>HNY300耐油石棉橡胶板</td><td>45</td><td>35~45/40.5</td></tr><tr><td>XB200石棉橡胶板</td><td rowspan="2">50</td><td>37~47/42</td></tr><tr><td>XB450石棉橡胶板</td><td>35~50/46</td></tr></table>

# 2.3 耐环境性能 石棉橡胶板浸各种介质后，表面不允许产生气泡，其性能见表2-5。

表2-5  

<table><tr><td rowspan="2">名 称</td><td rowspan="2">介质及试验条件</td><td colspan="2">横向拉伸强度/MPa</td><td colspan="2">吸油率/%</td><td colspan="2">浸油增厚率/%</td></tr><tr><td>指标≥</td><td>典型值</td><td>指标</td><td>典型值</td><td>指标≤</td><td>典型值</td></tr><tr><td rowspan="2">HNY300耐油石棉橡胶板</td><td>HH-20航空滑油(150C±2C,5h)</td><td>10.8</td><td>12.7~23.0/17.5</td><td>≤23</td><td>8.1~15.7/11.5</td><td>15</td><td>5.6~14.8/9.7</td></tr><tr><td>燃油、75号汽油(15~30C,5h)</td><td>7.9</td><td>8.5~15.0/11.7</td><td>8~22</td><td>12.6~20.3/15.2</td><td>25</td><td>12.7~22.2/15.7</td></tr><tr><td rowspan="2">NY300-1航空耐油石棉橡胶板</td><td>4109号润滑油(150C±2C,5h)</td><td>10.8</td><td>11.5~18.7/12.5</td><td>≤23</td><td>12.6~20.3/16.5</td><td>-</td><td>-</td></tr><tr><td>燃油(1,2.3号)(15~30C,5h)</td><td>7.9</td><td>8.5~15.6/11.7</td><td>4~22</td><td>8.3~20.2/15.7</td><td>-</td><td>-</td></tr></table>

续表2-5   

<table><tr><td rowspan="2">名 称</td><td rowspan="2">介质及试验条件</td><td colspan="2">横向拉伸强度/MPa</td><td colspan="2">吸油率/%</td><td colspan="2">浸油增厚率/%</td></tr><tr><td>指标≥</td><td>典型值</td><td>指标</td><td>典型值</td><td>指标</td><td>典型值</td></tr><tr><td>260 耐油石棉橡胶板</td><td>燃油(15~30°C,5h)</td><td>-</td><td></td><td>8~22</td><td>11.2~17.3/15.1</td><td>-</td><td>-</td></tr><tr><td>66-1 石棉橡胶板</td><td>乙醇(15~30°C,5h)</td><td>-</td><td>-</td><td>≤15</td><td>7.0~14.6/10.3</td><td>-</td><td>-</td></tr><tr><td>66-2 石棉橡胶板</td><td>乙醇(15~30°C,5h)</td><td>-</td><td>-</td><td>≤15</td><td>7.0~14.6/10.3</td><td>-</td><td>-</td></tr><tr><td rowspan="2">Z、L、Y、J石棉橡胶板</td><td>18 号冷冻机油(120°C,5h)</td><td>-</td><td>-</td><td>-</td><td>-</td><td>15</td><td>8.3~14.7/10.5</td></tr><tr><td>氟里昂 12 和 18 号冷冻机油混合液 (70°C,5h)</td><td></td><td>-</td><td>≤20</td><td>9.7~18.7/12.3</td><td>20</td><td>10.2~19.3/14.3</td></tr></table>

# 2.4 工艺性能

2.5 使用性能 石棉橡胶板在表2-6所列介质中进行密封性试验应完全密封。

表2-6  

<table><tr><td rowspan="2">名 称</td><td colspan="3">密 封 试 验 条 件</td></tr><tr><td>介 质</td><td>温度/C</td><td>压力/MPa</td></tr><tr><td>HNY300耐油石棉橡胶板</td><td rowspan="4">喷气燃料或75号航空汽油</td><td>15~30</td><td>15</td></tr><tr><td>NY300-1航空耐油石棉橡胶板</td><td>10~30</td><td rowspan="3">14.7</td></tr><tr><td>NY300-2航空耐油夹金属网石棉橡胶板</td><td rowspan="2">15~30</td></tr><tr><td>耐油夹金属网石棉橡胶板</td></tr><tr><td rowspan="2">260耐油石棉橡胶板</td><td>煤 油</td><td>15~30</td><td>14.7</td></tr><tr><td>水蒸气</td><td>450</td><td>8.8~9.8</td></tr><tr><td rowspan="2">66-1石棉橡胶板</td><td>空 气</td><td>15~30</td><td>0.6</td></tr><tr><td>水蒸气</td><td>440~450</td><td>6.8~7.3</td></tr><tr><td>66-2石棉橡胶板</td><td>水蒸气</td><td>440~450</td><td>7.35</td></tr><tr><td>XB200石棉橡胶板</td><td>水蒸气</td><td>200~220</td><td>3</td></tr><tr><td>XB450石棉橡胶板</td><td>水蒸气</td><td>440~450</td><td>12</td></tr></table>

# 3 使用工艺

用户在使用过程中，应严格按作用部位的介质成分、温度、压力选用相应牌号的石棉橡胶板，不得混用。采用冷模冲切或手工划切方法制造垫片。

# 4 其他

4.1 包装 每张石棉橡胶板装入衬有防潮纸的木格箱内，除集装箱外，每箱净重不得超过 $110\mathrm{kg}$ 。

4.2 运输 按非危险品运输，注意防潮、防晒。

4.3 贮存 石棉橡胶板贮存在温度为 $0 \sim 30^{\circ} \mathrm{C}$ 的库房内，避免阳光直接照射，离热源距离应大于 $1 \mathrm{~m}$ 。HNY300 耐油石棉橡胶板的贮存期为 2.5 年；NY300-1 航空耐油石棉橡胶板和 NY300-2 航空耐油夹金属网石棉橡胶板的贮存期为 3 年；耐油夹金属网石棉橡胶板、260 石棉橡胶板、66-1 石棉橡胶板和 66-2 石棉橡胶板的贮存期为 2 年；Z、L、Y、J 石棉橡胶板的贮存期为 2.5 年。使用表明，各类石棉橡胶板的实际贮存期可适当延长，最长可达 8 年。

# 5 使用建议

选用。

# 参考文献

1 长春石棉制品厂. 橡胶石棉板性能统计报告 No.13.1999

# 橡胶石棉套管

# 1 概述

橡胶石棉套管是由编织石棉管，在其外面包上一层氯丁橡胶构成，没有内胶层。该石棉套管套在发动机回油管外，用来隔热与防火。当发动机机舱内着火时，发动机回油管在短时间内处于 $1050\mathrm{C}$ 的火焰中，由于套管的保护仍可以正常工作。

1.1 牌号及名称 365A52-1010-58橡胶石棉套管。  
1.2 基本组成 氯丁橡胶和编织石棉管。  
1.3 材料标准 Q/SX 6-209—1991《橡胶石棉套管》  
1.4 使用工艺说明书   
1.5 供应状态 以成品供应、除协议另有规定外，橡胶石棉套管的外径及其允许偏差为 $\phi 23\mathrm{mm} + 1.0\mathrm{mm}$ 。套管的壁厚及其允许偏差为 $3.03\mathrm{mm} + 0.50\mathrm{mm}$ 。套管的长度由使用方和制造方协商确定，其每米质量不大于 $205\mathrm{g}$ 。  
1.6 应用概况 该产品已安装使用在航空发动机上，用来隔热与防火，保护发动机回油管。  
1.7 研制及生产单位 沈阳橡胶研究设计院研制并生产，  
1.8 鉴定级别及日期 1992年12月通过化工部组织的技术鉴定。

# 2 性能

2.1 胶料性能 制造橡胶石棉套管用氯丁橡胶的性能见表2-1。

表21  

<table><tr><td colspan="2">性能</td><td>指标</td><td colspan="2">性能</td><td>指标</td></tr><tr><td rowspan="2" colspan="2">外观</td><td rowspan="2">不允许胶疙瘩及大于0.5mm杂质</td><td colspan="2">PF(120℃,24h)/% max</td><td>0.8</td></tr><tr><td colspan="2">Tb/(≤)</td><td>-40</td></tr><tr><td>TS/MPa</td><td>≥</td><td>8</td><td rowspan="2" colspan="2">耐火1050℃性能(有焰无焰燃烧时间)/s</td><td rowspan="2">符合MT113规范</td></tr><tr><td>Eb/%</td><td>≥</td><td>900</td></tr></table>

2.2 半成品石棉编织管的性能 石棉编织管的尺寸和技术特性见表2-2。

表2-2  

<table><tr><td rowspan="2">性能</td><td colspan="2">指 标</td><td rowspan="2">性 能</td><td colspan="2">指 标</td></tr><tr><td>基本值</td><td>极限偏差</td><td>基本值</td><td>极限偏差</td></tr><tr><td>外径/mm</td><td>22</td><td>0~ -1</td><td>每米质量/(g/m)</td><td>110</td><td>±5</td></tr><tr><td>壁厚/mm</td><td>2</td><td>+0.50</td><td>烧失量(1050℃)/% ≤</td><td>25</td><td></td></tr><tr><td>编织密度(每10cm的花纹个数)/个</td><td>23(19)1</td><td>-10</td><td></td><td></td><td></td></tr></table>

① 用72根石棉线的编织密度。

2.3 橡胶石棉套管的外观要求 橡胶石棉套管表面应平整，不允许有气泡、裂纹及裸露石棉线等缺陷。

# 3 使用工艺

# 4 其他

4.1 包装 产品包装按供需双方协议进行包装。包装内附产品合格证，其上注明产品名称、代号、规格、检验结果、技术标准代号、制造日期、制造厂名及技术检验部门印章。  
4.2 运输 产品按非危险品运输，注意防晒、防潮，勿挤压。  
4.3 贮存 橡胶石棉套管贮存在温度 $-10\sim 35^{\circ}C$ 、相对湿度低于 $80\%$ 的库房内，避免阳光直接照射。距热源不少于 $1\mathrm{m}$ 、距地面不少于 $0.3\mathrm{m}$ 。并避免与油类、酸类、碱类和有害于橡胶和织物的物质接触。在上述贮存条件下，橡胶石棉套管自出厂日期起，贮存期暂定为2年，使用期暂定为3年。

# 5 使用建议

橡胶石棉套管已装配在新型飞机上进行了200飞行小时考核，使用正常。推荐使用。

# 参考文献

1 沈阳橡胶研究设计院. 航空胶布、制品性能统计资料 No 橡-5.1998

# 防火石棉垫

# 1 概述

防火石棉垫是以石棉布为骨架层，涂覆具有抗霉菌、耐湿热的阻燃氯丁胶料经硫化制成。用于直升机发动机周围的横穿隔板下阻燃处起隔热密封作用。使用的空气温度为 $-55\sim 250^{\circ}\mathrm{C}$ ，在 $1050^{\circ}\mathrm{C}, 5\mathrm{min}$ 下阻燃。

1.1 牌号及名称 防火石棉垫的牌号及名称见表1-1。

表1-1  

<table><tr><td>序号</td><td>牌号</td><td>名称</td><td>序号</td><td>牌号</td><td>名称</td></tr><tr><td>1</td><td>365A58-1102-292</td><td></td><td>4</td><td>365A57-3273-20</td><td rowspan="3">防火石棉垫</td></tr><tr><td>2</td><td>365A58-1102-348</td><td>防火石棉垫</td><td>5</td><td>365A57-3195-20</td></tr><tr><td>3</td><td>365A58-1102-376</td><td></td><td>6</td><td>365A72-1137-22</td></tr></table>

1.2 基本组成 石棉布、橡胶涂覆层。  
1.3 材料标准 Q/SX 6-210-1991《防火石棉垫的材料标准》。  
1.4 使用工艺说明书   
1.5 供应状态 成品供应。除协议另有规定外，各种牌号防火石棉垫的厚度和允许偏差为 $2.0\mathrm{mm} \pm 0.3\mathrm{mm}$ ，外形尺寸的允许偏差为 $\pm 0.5\% \sim \pm 1\%$ 。  
1.6 应用概况 已广泛用作直升机发动机周围的横穿隔板等处的隔热密封材料。  
1.7研制及生产单位 沈阳橡胶研究设计院研制并生产。  
1.8 鉴定级别及日期 防火橡胶石棉垫于1992年通过化工部组织的技术鉴定。

# 2 性能

2.1 胶料的性能 用于涂覆石棉布的氯丁胶料性能见表2-1。

表2-1
