Repository: C-zj02/CFD-claw

<div align="center">

**English** | [中文](#中文版) | [Français](README_FR.md) | [Русский](README_RU.md) | [हिन्दी](README_HI.md) | [العربية](README_AR.md) | [Português](README_PT.md)

# 🚀 Claude Code Python

**A Complete Python Reimplementation Based on Real Claude Code Source**

*From TypeScript Source → Rebuilt in Python with ❤️*

***
**🔥 Active Development • New Features Weekly 🔥**

</div>

***

## 🎯 What is This?

**Clawd Code** is a **complete Python rewrite** of Claude Code, based on the **real TypeScript source code**.

File: RAG-data/中国航空材料手册(第2版) 第8卷 橡胶 密封剂401-578.pdf-1f5cc34a-c7e1-464e-ad4c-a8d34e9f2e25.md (part 3 of 7)
4.4 技术安全组分二有低毒性，应防止溅入眼中和伤口中，一旦溅入应用清水冲洗，然后找医生进一步处理。废弃密封剂可回收使用，严禁焚烧。
<table><tr><td>牌 号</td><td>名 称</td><td>国外相近牌号</td><td>名 称</td><td>国 籍</td></tr><tr><td>XJ-51</td><td>单组分耐油有机硅液态密封垫</td><td>TB1215</td><td rowspan="2">室温硫化硅酮胶</td><td>日本</td></tr><tr><td>MF-G1406</td><td>高性能硅酮密封胶</td><td>Loctite587</td><td>美国</td></tr></table>

1.2 基本组成 XJ-51 的基本组成：端羟基液体甲基硅橡胶、硫化剂、促进剂、填料等；MF-G1406 的基本组成：端羟基液体甲基硅橡胶、填料、触变剂、肟基硅烷、催化剂。

# 1.3 材料标准

Q/2B 592 1994《XJ-51单组分耐油有机硅液态密封垫》

Q/GY 012-2000《MF-G1406高性能硅酮密封胶》

# 1.4 使用工艺说明书

Q/2BZ 191-1995《XJ-51 液态密封垫使用说明书》

JB/Z 267—1986《液态密封胶使用工艺规范》

1.5 供应状态 铝制金属软管或塑料管包装。  
1.6 应用概况 XJ-51 已在涡扇式发动机的附件机匣有关贴合面上使用; XJ-51 及 MF-G1406 已用于汽车与摩托车发动机有关贴合面密封。  
1.7 研制及生产单位 XJ-51 由中国南方航空动力机械公司研制, 株洲世林聚合物有限公司生产; MF-G1406 由广州机床研究所研究并生产。  
1.8 鉴定级别及日期 XJ-51 于 1994 年 7 月由中国南方动力机械公司组织鉴定通过。MF-G1406 于 1995 年 12 月由机械工业部组织鉴定通过。

# 2 性能 $[1\sim 3]$

# 2.1 物理及化学性能

2.1.1 物理性能 物理性能见表2-1。

表2-1  

<table><tr><td colspan="2">牌 号</td><td>外观颜色</td><td>\( d(25^{\circ}C)/ \)(g/cm4)</td><td>\( T_{b}/\mathrm{C} \)</td><td>不挥发分质量分数/%</td><td>水抽出物质量分数/%</td></tr><tr><td rowspan="2">XJ-51</td><td>指标</td><td>灰色粘稠膏状物</td><td>1.45~1.55</td><td>-</td><td>-</td><td>-</td></tr><tr><td>实测值</td><td>灰色粘稠膏状物</td><td>1.40</td><td>&lt; 60</td><td>94</td><td>0.02</td></tr><tr><td rowspan="2">MF-G1406</td><td>指标</td><td>黑色及白色膏状物</td><td>≤1.11</td><td>-</td><td>≥93</td><td>-</td></tr><tr><td>实测值</td><td>黑色膏状物</td><td>1.10</td><td>-</td><td>99</td><td>-</td></tr></table>

2.1.2 化学性能 XJ-51 对 45 号钢、45 号钢镀锌与镀镉、HT30-54 铸铁、ZM5 氧化镁合金、ZL-

105 铝合金、LY12CZ 铝合金、TA-6 钛合金等不产生腐蚀，MF-G1406 对 45 号钢、LY12CZ 铝合金、黄铜在密闭状态下轻微腐蚀，低毒，不易燃烧，MF-G1406 热分解温度为 $310^{\circ} \mathrm{C}$ 。

2.1.3红外光谱XJ-51液态密封垫和MF-G1406密封胶的红外光谱见图2-1及图2-2。

图片摘要：该图主要展示 2 1XJ 51液态密封垫红外光谱。
![](images/cd2638ae9919070fab9353bbe96a3d5c49cb768533229939aaa69ea8e9974ed3.jpg)  
图2-1XJ-51液态密封垫红外光谱

图片摘要：该图主要展示 2 1XJ 51液态密封垫红外光谱。
![](images/bc7ae6a4752b6cdbc4ab0ba7b5624bce19401810a71993754621a984af6d5f71.jpg)  
图2-2 MF-G1406高性能硅酮密封胶红外光谱

2.2 力学性能 液态密封垫在 $23\mathrm{C} \pm 2\mathrm{C}$ 经48h硫化后的力学性能见表2-2，耐压密封性能见表2-3。

表2-2  

<table><tr><td colspan="2">牌 号</td><td>TS/MPa</td><td>Eb/%</td><td>τ/MPa(LY12CZ)</td><td>H4/度</td></tr><tr><td rowspan="2">XJ-51</td><td>指标</td><td>≥1.5</td><td>≥200</td><td>-</td><td>45±5</td></tr><tr><td>实测值</td><td>1.5</td><td>210</td><td>8.0</td><td>47</td></tr><tr><td rowspan="2">MF-G1406</td><td>指标</td><td>0.9±0.2</td><td>≥150</td><td>1.2±0.2</td><td>35±5</td></tr><tr><td>实测值</td><td>0.9</td><td>200</td><td>1.5</td><td>38</td></tr></table>

表2-3  

<table><tr><td rowspan="2" colspan="2">牌 号</td><td colspan="3">耐压力/MPa</td></tr><tr><td>25℃</td><td>80℃±5℃</td><td>150℃±5℃</td></tr><tr><td rowspan="2">XJ-51&#x27;</td><td>指标</td><td>≥9.8</td><td>≥9.8</td><td>≥9.8</td></tr><tr><td>实测值</td><td>&gt;9.8</td><td>&gt;9.8</td><td>&gt;9.8</td></tr><tr><td rowspan="2">MF-G140625</td><td>指标</td><td>≥10</td><td>≥10</td><td>≥10</td></tr><tr><td>实测值</td><td>15</td><td>15</td><td>15</td></tr></table>

1 按HB5388试验。  
2) 按 JB/T 4254 试验。

# 2.3 耐环境性能

2.3.1 耐冷热交变 按HB5389进行冷热交变试验后，其耐压力仍大于 $9.8\mathrm{MPa}$ 。  
2.3.2 耐介质性能 耐各种介质后质量变化率 $\Delta m$ 实测值见表2-4。

表2-4  

<table><tr><td rowspan="3">介质</td><td rowspan="3">温度/C</td><td rowspan="3">时间/h</td><td colspan="4">\( \Delta m/\% \)</td><td>\( H_{\Lambda}/度 \)</td><td>\( TS/MPa \)</td><td>\( E_{b}/\% \)</td></tr><tr><td>XJ-51</td><td>MF-G1406</td><td>XJ-51</td><td>MF-G1406</td><td colspan="3">MF-G1406</td></tr><tr><td colspan="2">指标</td><td colspan="2">实测值</td><td colspan="3">实测值</td></tr><tr><td>10%NaOH</td><td>23±2</td><td>24</td><td>—</td><td>—</td><td>-2.1</td><td>—</td><td>—</td><td>—</td><td>—</td></tr><tr><td>\( 10\% \mathrm {H}_{2}\mathrm {SO}_{4} \)</td><td>23±2</td><td>24</td><td>—</td><td>—</td><td>-2.3</td><td>—</td><td>—</td><td>—</td><td>—</td></tr><tr><td>90 号无铅汽油</td><td>20~25</td><td>24</td><td>—</td><td>±8</td><td>—</td><td>-5.72</td><td>—</td><td>—</td><td>—</td></tr><tr><td>75 号航空汽油</td><td>50</td><td>24</td><td>±5</td><td></td><td>-4.5</td><td>—</td><td>—</td><td>—</td><td>—</td></tr><tr><td>长效防冻防锈液</td><td>85</td><td>70</td><td>—</td><td>—</td><td>—</td><td>0.6</td><td>32</td><td>1.0</td><td>310</td></tr><tr><td>水</td><td>95</td><td>24</td><td>±10</td><td>±5</td><td>-0.8</td><td>0.6</td><td>—</td><td>—</td><td>—</td></tr><tr><td>20 号机油</td><td>95~100</td><td>24</td><td>—</td><td>-5~5</td><td>—</td><td>4.8</td><td>—</td><td>—</td><td>—</td></tr><tr><td>10 号机油</td><td>100</td><td>24</td><td>±5</td><td>—</td><td>4.3</td><td>—</td><td>—</td><td>—</td><td>—</td></tr><tr><td>3 号航空煤油</td><td>80</td><td>24</td><td>—</td><td>—</td><td>-3.1</td><td>—</td><td>—</td><td>—</td><td>—</td></tr><tr><td>3 号航空煤油</td><td>20~25</td><td>24</td><td></td><td>±8</td><td>—</td><td>-4.6</td><td>—</td><td>—</td><td>—</td></tr><tr><td>15W40 号机油</td><td>150</td><td>70</td><td>—</td><td>—</td><td>—</td><td>3.8</td><td>24</td><td>0.9</td><td>300</td></tr></table>

2.4 工艺性能 XJ-51 液态密封垫在环境温度为 $23^{\circ} \mathrm{C} \pm 2^{\circ} \mathrm{C}$ ，相对湿度为 $60\% \sim 70\%$ 时，活性期为 $60 \sim 120 \mathrm{~min}$ ，实测值为 $85 \mathrm{~min}$ 。日硫化深度为 $2.5 \mathrm{~mm}, 25^{\circ} \mathrm{C}$ 时粘度应在 $6.5 \sim 7.5 \mathrm{~Pa} \cdot \mathrm{s}$ ，实测值为 $7.05 \mathrm{~Pa} \cdot \mathrm{s}$ ，充填间隙不大于 $0.6 \mathrm{~mm}$ ，而且有良好的挤出性、堆砌性与拆卸性。MF-G1406 高性能硅酮密封胶为触变性膏状物，表干时间为 $30 \mathrm{~min}$ ，完全硫化时间为 $20 \sim 24 \mathrm{~h}$ ，挤出性为 $42.8 \mathrm{~g} / \mathrm{min}$ 。  
2.5 使用性能 液态密封垫用于航空发动机附件机闸有关贴合面密封，还用于汽车及摩托车发动机机闸贴合面密封，经长期使用后，分解其贴合面上密封薄膜仍有弹性、密封性好。

# 3 使用工艺

3.1 环境条件 XJ-51 液态密封垫及 MF-G1406 高性能硅酮密封胶的配制、质量检验、试样制备及性能测试应在环境条件为温度 $23^{\circ} \mathrm{C} \pm 2^{\circ} \mathrm{C}$ ，相对湿度大于 $45\% \sim 55\%$ 的环境中进行。环境中应无灰尘、油雾和酸、碱性气体。MF-G1406 高性能硅酮密封胶使用工艺条件为 $5^{\circ} \mathrm{C}$ 以上，相对湿度为 $40\% \sim$

100%。

# 3.2 施工方法

3.2.1 贴合面用溶剂除油，顶开管口，拧上涂胶嘴，将XJ-51液态密封垫或MF-G1406密封胶均匀地挤到需密封的贴合面上，使用XJ-51时根据贴合面宽窄决定胶嘴切除长度，若窄则少切，若宽则切除长度加长。涂胶厚度可根据贴合面间隙大小控制其涂胶量，应避免过多的XJ-51液态密封垫或MF-G1406密封胶从贴合面挤出，流到内部通道上，造成堵塞。  
3.2.2 使用MF-G1406时涂布后一般应在空气中暴露 $10\mathrm{min}$ 左右，然后将两个贴合面对正贴合，按规定方法拧紧贴合面螺栓，如能在室温下放置 $24\mathrm{h}$ 后使用，密封效果更好。  
3.2.3 使用XJ-51时，组合时间应不超过XJ-51液态密封垫的活性期。  
3.2.4 待完全硫化后，用锋利小刀削去流到间隙外的已硫化的密封胶膜。

# 3.3 硫化条件

3.3.1 质量检验试样硫化条件 XJ-51 为 $23\mathrm{C} \pm 2\mathrm{C}$ 硫化 $48\mathrm{h}$ 。MF-G1406 为 $23\mathrm{C} \pm 2\mathrm{C}$ 硫化不少于 $24\mathrm{h}$ 。  
3.3.2 密封施工后产品零、部件硫化条件为 $23\mathrm{C} \pm 2\mathrm{C}$ 硫化 $24\mathrm{h}$ 。  
3.3.3 密封施工工序间的硫化条件 在室温下放置 $12\mathrm{h}$ 后才可转入下道工序，若对密封零、部件需进行密封性试验，则应在 $24\mathrm{h}$ 后进行。

# 4 其他

4.1包装用软质金属铝管包装，每支净重 $100\mathrm{g}$ 为一个单元包装，若干支装入硬纸箱中，也可装人 $310\mathrm{mL}$ 塑料管中并配有接管嘴，若干支装入一个包装箱中。包装盒内应附有产品合格证、质量一致性检验数据单及装箱单，（装箱单上应注明产品名称、牌号、批号、数量）。  
4.2 运输 按安全化工产品规定运输，运输始末严禁水浸、雨淋和阳光曝晒。  
4.3 贮存 贮存温度不高于 $25^{\circ} \mathrm{C}$ ，相对湿度不大于 $75\%$ 。XJ-51 贮存期为 6 个月，MF-G1406 贮存期为 9 个月，超期后经检验合格仍可使用。  
4.4 技术安全 应避免皮肤上沾有液态密封垫，若沾污时应用溶剂汽油擦拭干净。

# 5 使用建议

推荐使用。

# 参考文献

1 中国南方航空动力机械公司. XJ-51 液态密封垫研制总结. 1999  
2 广州机床研究所.MF-G1406高性能硅酮密封胶的研究.1995  
3东风汽车公司工艺所.以胶代垫平面密封工艺的研究及应用.1999

编写 钟汉荣 张向宇

审校 曹寿德

# XJ55 液态密封垫

# 1 概述

XJ55 液态密封垫是以液体有机硅橡胶为主成分的双组分室温硫化可剥型密封剂。具有耐压性, 良好的耐热、耐介质性能。主要用于航空发动机贴合面的密封。使用温度为 $-60 \sim 300^{\circ} \mathrm{C}$ , 在 $350^{\circ} \mathrm{C}$ 下可短期使用。

1.1 牌号及名称 XJ55 液态密封垫。  
1.2 基本组成 组分一（基膏）：液态有机硅橡胶、补强剂、增粘剂。组分二：硫化剂、促进剂。

# 1.3 材料标准

Q/2B 251--1986《XJ55液态密封垫》

HB 5449-1990《XJ55液态密封垫》

1.4 使用工艺说明书 Q/2BZ 184 1986《XJ55液态密封垫使用说明书》。  
1.5 供应状态 两个组分单独包装，配套供应。  
1.6 应用概况 已在涡桨发动机的压气机机匣贴合面、压气机机匣与燃烧室机匣贴合面及附件机匣的有关贴合面上使用，最长使用寿命已达8年以上。  
1.7 研制及生产单位 南方动力机械公司研制，株洲世林聚合物有限公司生产。  
1.8 鉴定级别及日期 1979年11月由南方动力机械公司组织鉴定通过。

# 2 性能

# 2.1 物理及化学性能

2.1.1 物理性能 液态密封垫的物理性能见表2-1。

表2-1  

<table><tr><td colspan="2">性能</td><td>指 标</td><td>实 测 值</td></tr><tr><td rowspan="3">外观颜色</td><td>组分一</td><td>红色粘稠膏状物</td><td>符合指标</td></tr><tr><td>组分二</td><td>黄色透明油状液体</td><td>符合指标</td></tr><tr><td>硫化后密封垫</td><td></td><td>红色光亮弹性体</td></tr><tr><td rowspan="3">d/(g/cm3)</td><td>组分一</td><td>1.27~1.33</td><td>1.31</td></tr><tr><td>组分二</td><td>-</td><td>1.02</td></tr><tr><td>硫化后密封垫</td><td>-</td><td>1.30</td></tr><tr><td rowspan="2">挥发分质量分数(150℃经3h)/%</td><td>组分一</td><td>≤1.0</td><td>0.68</td></tr><tr><td>硫化后密封垫</td><td></td><td>0.47</td></tr><tr><td colspan="2">组分一灰分质量分数/%组分一水溶解物质量分数/%硫化密封垫的Tb/C硫化后密封垫电性能ε(50Hz)tanδ(50Hz)ρs/Ωρv/(Ω·cm)Ea(50Hz)/(kV/mm)</td><td></td><td>42.30.024-703.70.036.2×10158.7×101517.6</td></tr></table>

2.1.2 化学性能 密封垫对铝、镁、钛等合金、不锈钢不腐蚀，低毒，不易燃烧，热分解温度为 $355\mathrm{C}$ （差热分析法）。  
2.1.3红外光谱XJ55液态密封垫组分一与组分二的红外光谱见图2-1a与图2-1b。  
2.2力学性能液态密封垫在专用法兰盘上经 $23\mathrm{C}$ 上 $\mathbf{2}\mathbf{C}$ 硫化48h后的力学性能见表2-2。

# 2.3 耐环境性能

2.3.1 耐热空气老化性能 涂敷在供试验用的专用法兰盘上液态密封垫在温度为 $25\sim 30^{\circ}\mathrm{C}$ 下硫化 $24\mathrm{h}$ 后，在 $280^{\circ}\mathrm{C} \pm 10^{\circ}\mathrm{C}$ 的热空气中老化 $500\mathrm{h}$ ，再在 $300^{\circ}\mathrm{C} \pm 10^{\circ}\mathrm{C}$ 的热空气中老化 $500\mathrm{h}$ 后，法兰盘在 $0.78\mathrm{MPa}$ 气压下保持 $1\mathrm{min}$ ，结果不渗漏。  
2.3.2 耐介质性能 将硫化的液态密封垫浸泡在温度为 $15 \sim 25^{\circ} \mathrm{C}$ 的各种介质中不同时间后, 质量变化率 $\Delta m$ 实测值见表 2-3。

图片摘要：该图主要展示 2 1a XJ55液态密封垫组分一红外光谱。
![](images/f86073f3542a4c603079a026270612390b4af2a8c901058e7535d978abc94120.jpg)  
图2-1a XJ55液态密封垫组分一红外光谱

图片摘要：该图主要展示 2 1a XJ55液态密封垫组分一红外光谱。
![](images/7a66efdcc736b310e1acc672bb2e9d0d59d39b38c8e72899e6432d20938c8e4b.jpg)  
图2-1b XJ55液态密封垫组分二红外光谱

表2-2-1  

<table><tr><td rowspan="2">性能</td><td rowspan="2">TS/MPa</td><td rowspan="2">Eb/%</td><td rowspan="2">HA/度</td><td colspan="3">耐压力/MPa</td></tr><tr><td>常温</td><td>140℃</td><td>160℃</td></tr><tr><td>指标</td><td>-</td><td>-</td><td>40~50</td><td colspan="3">≥0.8</td></tr><tr><td>实测值</td><td>0.8</td><td>80</td><td>47</td><td colspan="2">2.4</td><td>1.20</td></tr></table>

表2-3[1,2]  

<table><tr><td rowspan="2">介 质</td><td colspan="2">\( \Delta m/\% \)</td><td rowspan="2">介 质</td><td colspan="2">\( \Delta m/\% \)</td></tr><tr><td>20d</td><td>30d</td><td>24h</td><td>30d</td></tr><tr><td>20号航空润滑油</td><td>2.80</td><td>4.10</td><td>蓖麻油</td><td>2.05</td><td>3.70</td></tr><tr><td>4109航空润滑油</td><td>6.46</td><td>-</td><td>自来水</td><td>0.15</td><td>-0.32</td></tr><tr><td>10号航空液压油</td><td>54.60</td><td>61.90</td><td>3%氯化钠水溶液</td><td>-0.17</td><td>-0.59</td></tr><tr><td>2号喷气燃料</td><td>124.00</td><td>124.00</td><td>10%氨水</td><td>0.20</td><td>1.35</td></tr><tr><td>75号航空汽油</td><td>136.00</td><td>154.00</td><td>10%氢氧化钠水溶液</td><td>-0.27</td><td>-0.46</td></tr><tr><td>乙二醇</td><td>-0.05</td><td>-0.38</td><td>7%硝酸</td><td>0.23</td><td>5.10</td></tr><tr><td>95%乙醇</td><td>-0.10</td><td>-0.46</td><td>10%盐酸</td><td>0.40</td><td>7.40</td></tr><tr><td>丙酮</td><td>12.40</td><td>13.60</td><td>20%硫酸</td><td>-0.18</td><td>0.90</td></tr></table>

2.4 工艺性能 液态密封垫的组分一的粘度(25℃)指标为 $40 \sim 70\mathrm{Pa} \cdot \mathrm{s}$ , 实测值为 $46.5\mathrm{Pa} \cdot \mathrm{s}$ 。两个组分混合 $5\mathrm{min}$ 后的工艺性能见表2-1。

表2-4  

<table><tr><td>性能</td><td>粘度(25℃)/(Pa·s)</td><td>活性期/h</td><td>流平性</td></tr><tr><td>指标</td><td>-</td><td>2~6</td><td>-</td></tr><tr><td>实测值</td><td>16.4</td><td>3.5</td><td>好</td></tr></table>

2.5 使用性能 用XJ55液态密封垫对发动机压气机机闸与燃烧室机闸的贴合面进行密封，密封间隙为 $0 \sim 0.2\mathrm{mm}$ （有的部位大于 $0.2\mathrm{mm}$ ），压气机内压力在 $0.59 \sim 0.69\mathrm{MPa}$ 范围内变化，工作温度为 $270^{\circ}C$ 左右，发动机经500h台架试车后，密封的贴合面均无泄漏。发动机分解后，液态密封垫薄膜的颜色无任何变化，质地柔软，有一定强度。用于密封使用HH-20航空润滑油的附件机闸有关贴合面时，当工作温度不高于 $120^{\circ}C$ 、工作压力为 $0.58\mathrm{MPa}$ 时，密封性能良好。

# 3 使用工艺

3.1 环境条件 液态密封垫的配制、质量检验试样的制备和性能检测均应在标准环境条件下进行。环境中应无尘、无油雾、无酸碱性气体。

3.2 配制方法 将两个组分按组分一：组分二 $= 3.5:(0.25\sim 0.28)$ 的比例挤在干燥洁净、无油的平板上，用刮刀仔细调匀。在室温低于 $20^{\circ}C$ 或高于 $30^{\circ}C$ 时，可适当增加或减少组分二的用量，以控制液态密封垫的活性期。每次配制的总重量应不多于 $50g$ 。

3.3 施工方法 液态密封垫的施工形成方法见表3-1。

表3-1  

<table><tr><td>操作步骤</td><td>操作方法及要点</td></tr><tr><td>除油</td><td>用丙酮或其他溶剂仔细清洗密封表面</td></tr><tr><td>涂敷</td><td>用刮刀将调配好的液态密封垫刮涂到需要密封的贴合面上,刮涂厚度应根据结贴合面的间隙大小来确定,应避免过多的密封垫从贴合面在组合时溢出,造成堵塞</td></tr><tr><td>组合</td><td>涂布后,立即将零、部件组合,组合前的停放时间不超过液态密封垫的活性期</td></tr><tr><td>清理</td><td>待液态密封垫完全硫化后,用锋利小刀削去流出间隙的多余密封垫膜。若要返工时,可用汽油浸泡除去密封垫薄膜</td></tr></table>

# 3.4 硫化条件

3.4.1 质量检验试样硫化条件 在 $23\mathrm{C} \pm 2\mathrm{C}$ 、相对湿度为 $45\% \sim 55\%$ 条件下硫化 $48\mathrm{h}$ 。  
3.4.2 密封施工后零、部件的硫化条件 $23\mathrm{C} \pm 2\mathrm{C}$ 经24h硫化，或 $23\mathrm{C} \pm 2\mathrm{C}$ 经2.5h加 $70\mathrm{C} \pm 5\mathrm{C}$ 经 $2 \sim 4\mathrm{h}$ 硫化。若需对组合件进行密封性试验时，必须停放24h后进行。

# 4 其他

4.1包装 液态密封垫的两个组分按比例单独装在镀锌铁桶或聚乙烯塑料桶中，两组分配套构成一个单元包装，一个或几个单元包装装入一个硬纸箱中。每个包装箱中应付有合格证、质量一致性检验数据单及装箱单（装箱单应注明箱中物品名称、批号和件数）。  
4.2运输液态密封垫按安全化工产品运输，运输始末严禁水浸、雨淋、阳光曝晒。  
4.3 贮存 原包装的两个组分应贮存在 $18\sim 32^{\circ}C$ ，相对湿度不大于 $70\%$ 的库房中，并应远离热源 $2m$ 以外。本密封垫的两个组分贮存期为6个月。  
4.4 技术安全 液态密封剂组分二有毒性，使用中应防止溅入眼中和口中，应尽量避免直接接触皮肤。

# 5 使用建议

推荐使用。

# 参考文献

1南方动力机械公司.涡轮螺旋桨发动机压气机机匣采用弹性液态密封垫排除缝隙漏气的试验总结.1979  
2南方动力机械公司.关于我厂几种液态密封垫的应用情况介绍.1980

编写 张向宇

审校 曹寿德 涂洪斌

# RTV-141室温硫化甲基硅橡胶

# 1 概述

RTV-141室温硫化甲基硅橡胶是以液体硅橡胶为主成分的三组分密封剂，可在室温下硫化成弹性体，具有优良的电绝缘性能和化学稳定性，耐水、耐臭氧、耐大气老化。主要用于各种电子、电器元件的防潮、防腐、防震密封。特别适用于做薄层灌封材料。长期使用温度为 $-60\sim 200^{\circ}\mathrm{C}$ 。

1.1 牌号及名称 RTV-141 室温硫化甲基硅橡胶（原牌号及名称为 SDL1-41 密封剂）。  
1.2 基本组成 组分一（基膏）：端羟基液体甲基硅橡胶、补强剂；组分二：硫化剂（正硅酸酯类）；组分三：催化剂（有机锡）。  
1.3 材料标准 HG/T 3313-2000《RTV-141室温硫化甲基硅橡胶》。  
1.4 使用工艺说明书 《RTV-141室温硫化甲基硅橡胶产品使用说明书》。  
1.5 供应状态 三个组分单独包装，配套供应。  
1.6 应用概况 已在飞机、发动机、导弹及附件的电子元件、组件及电器插头灌封中使用。

1.7研制及生产单位沈阳化工研究院研制，晨光化工研究院二厂生产。

# 2 性能

# 2.1 物理及化学性能

2.1.1 物理性能 密封剂的物理性能见表2-1。

表2-1[1,2]   

<table><tr><td>性能</td><td>指 标</td><td>实 测 值</td></tr><tr><td>组分--外观颜色</td><td>乳白色流动液体</td><td>符合指标要求</td></tr><tr><td>硫化后密封剂外观颜色</td><td>-</td><td>白色弹性体</td></tr><tr><td>密封剂弹性体密度d/(g/cm3)</td><td>-</td><td>1.1</td></tr><tr><td>挥发分质量分数(150℃经3h)/%</td><td>≤1.0</td><td>0.7</td></tr><tr><td>Tb/C</td><td>≤-70</td><td>-70</td></tr><tr><td>ρv/(Ω·cm)</td><td>≥1×10^13</td><td>2.3×10^13</td></tr><tr><td>ε(1MHz)</td><td>≤3.0</td><td>2.8</td></tr><tr><td>tanδ(1MHz)</td><td>≤5×10^-7</td><td>5×10^-4</td></tr><tr><td>Ers(50Hz)/(kV/mm)</td><td>≥17</td><td>17.2~28.6/23.2</td></tr></table>

2.1.2 化学性能 密封剂对接触的铜、铜合金有腐蚀性，对其他金属不腐蚀，低毒，不易燃烧。  
2.1.3红外光谱 RTV-141密封剂弹性体红外光谱见图2-1。

图片摘要：该图主要展示 2 1[1,2]。
![](images/b0d455a3689442388383cb25a32ffe35abbdb14cd21e455ec2a4671c70fe6d65.jpg)  
图2-1 RTV-141密封剂弹性体红外光谱

2.2力学性能密封剂在温度为 $23\mathrm{C}\pm 2\mathrm{C}$ 相对湿度为 $60\% \sim 70\%$ 条件下经48h硫化后的力学性能见表2-2。

表2-21-2  

<table><tr><td>性能</td><td colspan="4">TS/MPa</td><td>Eb/%</td><td>HA/度</td></tr><tr><td>指标</td><td colspan="4">≥1.1</td><td rowspan="2">≥150</td><td rowspan="2">≥30</td></tr><tr><td rowspan="2">实测值</td><td>x̅</td><td>v̅</td><td>CV</td><td>n</td></tr><tr><td>1.52</td><td>0.24</td><td>0.16</td><td>75</td><td>209</td><td>30~36/31.8</td></tr></table>

# 2.3 耐环境性能

# 2.3.1 耐热空气老化性能 见表2-3。

表2-3  

<table><tr><td colspan="2">热老化条件</td><td colspan="2">TS/MPa</td><td colspan="2">E0/%</td><td colspan="2">HA/度</td></tr><tr><td>温度/C</td><td>时间/h</td><td>指标</td><td>实测值</td><td>指标</td><td>实测值</td><td>指标</td><td>实测值</td></tr><tr><td>200</td><td>10</td><td>≥0.9</td><td>1.1</td><td>≥150</td><td>165</td><td>≥30</td><td>30</td></tr></table>

# 2.3.2 高温贮存性能 在 $125\mathrm{C}$ 下经不同时间贮存后，密封剂的电性能见表2-4。

表2-4  

<table><tr><td>热空气中放置时间/h</td><td>0</td><td>250</td><td>500</td><td>1000</td><td>1600</td><td>2000</td></tr><tr><td>\( \mu_v/(10^{14}\Omega\cdot cm) \)</td><td>6.6</td><td>1.0</td><td>1.6</td><td>0.058</td><td>0.051</td><td>0.52</td></tr><tr><td>\( \tan\delta(1MHz)/10^{-1} \)</td><td>2.7</td><td>2.5</td><td>2.0</td><td>2.1</td><td>1.3</td><td>2.0</td></tr><tr><td>\( \varepsilon(1MHz) \)</td><td>2.92</td><td>2.92</td><td>2.84</td><td>2.84</td><td>2.85</td><td>2.96</td></tr></table>

① 密封剂三个组分配比为组分一：组分二：组分三 $= 100:2:5$ 。

# 2.3.3 耐湿热性能 在温度为 $40^{\circ} \mathrm{C}$ 、相对湿度为 $95\% \sim 98\%$ 条件下放置不同时间后，密封剂的电绝缘性能见表2-5。

表2-5  

<table><tr><td>湿热条件中放置时间/h</td><td>0</td><td>250</td><td>500</td><td>1000</td><td>1600</td><td>2000</td></tr><tr><td>ρV/(10^14Ω·cm)</td><td>3.9</td><td>3.7</td><td>3.5</td><td>2.7</td><td>2.5</td><td>2.5</td></tr><tr><td>tanδ(1MHz)/10^-4</td><td>5.4</td><td>5.0</td><td>4.5</td><td>5.1</td><td>4.8</td><td>4.5</td></tr><tr><td>ε(1MHz)</td><td>3.01</td><td>3.02</td><td>3.02</td><td>3.06</td><td>3.00</td><td>3.04</td></tr></table>

(1) 密封剂三个组分配比为组分一：组分二；组分三 $= 100:2:5$ 。

# 2.4 工艺性能 密封剂的工艺性能见表2-6。

表2-6  

<table><tr><td colspan="2">性能</td><td>指 标</td><td>实 测 值</td></tr><tr><td colspan="2">组分-粘度(25℃,Dr=4.5s-1)/(Pa·s)</td><td>6.0~12.0</td><td>符合指标规定</td></tr><tr><td colspan="2">初混密封剂流动性(环境温度不高于20℃)</td><td>应具流动性</td><td>具有良好的流动性</td></tr><tr><td colspan="2">压注性</td><td>混合后密封剂具有压注涂敷性</td><td>初混后可由压注枪压注施工压注涂敷性良好</td></tr><tr><td colspan="2">表面硫化时间/h</td><td></td><td></td></tr><tr><td colspan="2">催化剂质量分数/%交联剂质量分数/%</td><td></td><td></td></tr><tr><td>3</td><td>6</td><td>≤2</td><td>符合指标要求</td></tr><tr><td>1</td><td>2</td><td></td><td>≤6.5</td></tr><tr><td>1</td><td>1</td><td></td><td>1~2.5</td></tr><tr><td>1</td><td>5</td><td>-</td><td>1</td></tr></table>

续表 2-6  

<table><tr><td colspan="2">性能</td><td>指标</td><td>实测值</td></tr><tr><td colspan="2">可浇注时间/h</td><td></td><td></td></tr><tr><td>催化剂质量分数/%</td><td>交联剂质量分数/%</td><td></td><td></td></tr><tr><td>1</td><td>2</td><td>--</td><td>≥45</td></tr><tr><td>1</td><td>4</td><td>-</td><td>≥20</td></tr><tr><td>1</td><td>5</td><td>-</td><td>≥20</td></tr></table>

2.5 使用性能 密封剂在正式使用前，已通过产品地面试验。使用中发现对铜及铜合金等金属有腐蚀，故使用前必须涂聚氨酯漆保护层后再进行灌封。

# 3 使用工艺[3]

3.1 环境条件 密封剂应在温度为 $23\mathrm{C} \pm 2\mathrm{C}$ ，相对湿度为 $60\% \sim 70\%$ 的环境中进行配制、试样制备、性能测试和密封施工。环境中应无尘、无油雾、无酸碱性气体。

3.2 配制方法 密封剂的配制方法见表3-1。

表3-1  

<table><tr><td>配制方法</td><td>操作要点</td></tr><tr><td>机械配制</td><td>性能测试物料按组分一：组分二：组分三：100：2：2.5的配比，实际应用物料按组分一：组分二：组分三=100g：(0.5~5)g：(1~10)g的配比。在电动混合器中或三辊研磨机上进行混合，先将组分一置入混合器中，然后加入组分二混合均匀，再加入组分三继续混合均匀备用</td></tr><tr><td>手工配制</td><td>同于机械配制的物料比，将组分一置入搪瓷盘中，然后将组分二加入搪瓷盘中用刮刀调混均匀，再将组分三加入搪瓷盘中，用刮刀再调均匀即可使用</td></tr></table>

3.3 施工方法 将配制好的密封剂用压注枪或刮刀填入电子、电器组件中，灌封用模具或组件中的缝隙可先用1601腻子堵塞，待密封剂硫化后可除去。对厚层制件可采用分层灌封方法，每层厚度为 $10\sim 15\mathrm{mm}$ ，待第一层失去流动性后，停放 $30\mathrm{min}$ 再灌封第二层。依次进行直至达到要求的厚度为止。若在 $150^{\circ}\mathrm{C}$ 以上使用的组件，则在室温硫化后，还应在 $100^{\circ}\mathrm{C}$ 下继续硫化 $2\sim 6\mathrm{h}$ 。若深层灌封时，可在配制时，加入少量硫化促进剂（如丙三醇基磷酸及其金属盐类）搅拌均匀，便可解决深层不易硫化问题。

为了解决密封剂与金属、玻璃、陶瓷、氟塑料等材料表面的粘接力，可先在被密封表面上涂一层SNB-1粘接底涂后，再进行灌封。

3.4 硫化条件

3.4.1 质量检验试样硫化 在温度为 $23\mathrm{C} \pm 2\mathrm{C}$ 、相对湿度为 $60\% \sim 70\%$ 的模具中硫化 $24\mathrm{h}$ 再放置 $24\mathrm{h}$ 。  
3.4.2 密封施工后零、部件的硫化 在室温下放置 $2 \sim 3\mathrm{d}$ ，或在 $60 \sim 100^{\circ}\mathrm{C}$ 的烘箱中逐步加热 $4 \sim 6\mathrm{h}$ 后才密封。  
3.4.3 温度对硫化速度的影响 温度为 $5\mathrm{C}$ 时，硫化 $12\mathrm{h}$ 密封剂不能完全硫化。温度为 $25\mathrm{C}$ 时，硫化 $4\mathrm{h}$ 密封剂可完全硫化。温度为 $80\mathrm{C}$ 时，硫化 $1.5\mathrm{h}$ 密封剂可完全硫化（表面发粘）。

# 4 其他

4.1 包装 组分一装在镀锌铁桶中，每桶容量为 $18\mathrm{kg}$ ，组分二 $0.9\mathrm{kg}$ 和组分三 $1.8\mathrm{kg}$ 分别装入玻璃瓶或塑料瓶中，构成一个单元包装。一个或几个单元包装可装入一个箱中。每个包装箱中应附有合格

证、质量一致性检验数据单及装箱单（装箱单应注明箱中物品名称、批号和数量）。

4.2运输本密封剂按安全化工产品运输，运输始末禁止水浸、雨淋和阳光曝晒。  
4.3 贮存 贮存在温度不高于 $28^{\circ} \mathrm{C}$ ，相对湿度不大于 $70\%$ 的库房中，库房中应通风，无尘、无油雾、无酸碱性气体。RTV-141 密封剂各组分贮存期为 12 个月，超期后，经检验合格仍可继续使用。  
4.4 技术安全 使用硫化剂和催化剂时，应防止溅入口、眼或伤口中。

# 5 使用建议

推荐使用。

# 参考文献

1沈阳化工研究院.SDL-1-41(即RTV-141)密封剂研究报告.1979  
2 北京航空材料研究院.GD系列、YGM系列密封剂洛阳014中心测试报告.

编写 黄丽琴

审校 曹寿德

# 单包装室温固化硅橡胶

# 1 概述

单包装室温固化硅橡胶是以液体硅橡胶为主成分的单组分室温硫化硅橡胶系列密封剂，它包括南大703、南大704、南大705三个型号，能在室温下硫化成弹性体。具有耐高、低温，耐潮湿，耐盐雾、臭氧、紫外光、霉菌和良好的电绝缘及密封性能。主要用于飞机和导弹上金属、非金属材料零、部件及相互间的粘接与密封。南大703使用温度为 $-60\sim 150^{\circ}C$ ，南大704及南大705使用温度为 $-60\sim 200^{\circ}C$ 。

1.1 牌号及名称 单包装室温固化硅橡胶。  
1.2 基本组成 端羟基液体聚二甲基硅氧烷、补强剂、 $\alpha$ -硅烷偶联剂。  
1.3 材料标准 Q/320481KD-001 -1997《单包装室温固化硅橡胶》。  
1.4 使用工艺说明书 《南大牌有机硅系列产品说明书》。  
1.5 供应状态 以软铝管或硬质塑料管装供应。  
1.6 应用情况 已用于运载火箭、卫星、导弹、雷达结构密封。  
1.7 研制及生产单位 南京大学研制、江苏溧阳康达化工厂生产。  
1.8 鉴定级别及日期 1979年7月由江苏省科委组织鉴定通过。

# 2 性能

2.1 物理及化学性能  
2.1.1 物理性能 见表2-1。

表2-1  

<table><tr><td rowspan="2">性能</td><td colspan="3">指 标</td><td colspan="3">实 测 值</td></tr><tr><td>南大703</td><td>南大704</td><td>南大705</td><td>南大703</td><td>南大704</td><td>南大705</td></tr><tr><td>硫化前外观颜色</td><td colspan="2">乳白色粘稠体</td><td>透明稀胶</td><td colspan="2">乳白色粘稠体</td><td>透明稀胶</td></tr><tr><td>硫化后外观颜色</td><td colspan="2">乳白色弹性体</td><td>透明弹性体</td><td colspan="2">乳白色弹性体</td><td>透明弹性体</td></tr><tr><td>ρc/Ω</td><td>≥1×1014</td><td>≥1×1014</td><td>≥1×1015</td><td>2.25×1014</td><td>3.23×1014</td><td>1.075×1015</td></tr><tr><td>ρv/(Ω·cm)</td><td>≥1×1014</td><td>≥1×1014</td><td>≥1×1015</td><td>3.52×1015</td><td>1.04×1015</td><td>5.52×1015</td></tr><tr><td>Ers(50Hz)/(kV/mm)</td><td>≥14</td><td>≥14</td><td>≥15</td><td>14.2</td><td>14.8</td><td>15.8</td></tr><tr><td>ε(10^6 Hz)</td><td>≤3.0</td><td>≤3.0</td><td>≤3.0</td><td>2.95</td><td>2.95</td><td>2.92</td></tr><tr><td>tanδ(10^6 Hz)</td><td>≤5×10-3</td><td>≤5×10-1</td><td>≤2×10-3</td><td>1.24×10-3</td><td>2.36×10-3</td><td>1.35×10-3</td></tr><tr><td>Tb/°C</td><td></td><td>-</td><td></td><td>-</td><td>-70</td><td>-</td></tr></table>

2.1.2 化学性能 密封剂对铝合金、铜、钢等金属不腐蚀，低毒，不易燃烧。  
2.1.3 红外光谱 密封剂红外光谱见图2-1、图2-2及图2-3。

图片摘要：该图主要展示 2 1。
![](images/6624c7884fe414dbb123a319e1a4780f0431176f21f89818fa048af1c97f2bcb.jpg)  
图21 南大703密封剂红外光谱

图片摘要：该图主要展示 21 南大703密封剂红外光谱。
![](images/8832aba7401c6c113d80866d989e2b4215f7ef1573c1b37fa617e2a62276d0ea.jpg)  
图2-2 南大704密封粉末红外光谱

图片摘要：该图主要展示 2 2 南大704密封粉末红外光谱。
![](images/41fe703a513f22b22edb1a515404900df020ee6252649528002dbc68c6ac5873.jpg)  
图2-3 南大705密封剂红外光谱

2.2力学性能 密封剂硫化后的力学性能见表2-2。

表2-2.1  

<table><tr><td rowspan="2">性能</td><td colspan="3">TS/MPa</td><td colspan="3">Eb/%</td><td colspan="3">HA/度</td><td colspan="3">σ180°B/(kN/m)</td><td colspan="3">τ/MPa</td></tr><tr><td>南大703</td><td>南大704</td><td>南大705</td><td>南大703</td><td>南大704</td><td>南大705</td><td>南大703</td><td>南大704</td><td>南大705</td><td>南大703</td><td>南大704</td><td>南大705</td><td>南大703</td><td>南大704</td><td>南大705</td></tr><tr><td rowspan="2">指标实测值</td><td>≥1.0</td><td>≥1.0</td><td>≥0.5</td><td>≥200</td><td>≥160</td><td>≥100</td><td>≥25</td><td>≥30</td><td>≥20</td><td>≥1.0</td><td>≥0.8</td><td>≥0.4</td><td>≥1.0</td><td>≥1.0</td><td>≥0.6</td></tr><tr><td>1.3</td><td>1.1</td><td>0.6</td><td>200</td><td>165</td><td>108</td><td>27</td><td>35</td><td>20</td><td>1.13</td><td>1.0</td><td>0.5</td><td>1.37</td><td>1.20</td><td>0.7</td></tr></table>

2.3 工艺性能 密封剂工艺性能见表2-3。

表2-3  

<table><tr><td rowspan="2">性能</td><td colspan="3">指 标</td><td colspan="3">实 测 值</td></tr><tr><td>南大703</td><td>南大704</td><td>南大705</td><td>南大703</td><td>南大704</td><td>南大705</td></tr><tr><td>不粘期①/min</td><td>3~30</td><td>3~30</td><td>1~25</td><td>5</td><td>5</td><td>5</td></tr><tr><td>粘度(25℃)/(Pa·s)</td><td>25~30</td><td>25~30</td><td>8~25</td><td>28</td><td>24</td><td>15</td></tr></table>

① 不粘期指表面硫化时间。

# 3 使用工艺

3.1 环境条件 密封剂应在标准环境条件中制备试样和进行性能测试。密封剂在室温条件下施工，相对湿度应为 $40\% \sim 80\%$ ，环境中应无灰尘、无油雾和酸、碱性气体。  
3.2 施工方法 将被粘接密封件表面用丙酮、乙醇等挥发性溶剂清洁后，将密封剂从软管中挤出涂于清洁好的表面上，两个表面贴合后稍加压使密封剂分布均匀，也可灌入组件中。为增加密封剂与被粘体表面的粘接力，可先在制件表面上涂一薄层 $5\%$ 南大-42或南大-73乙醇溶液作底涂，干燥 $20\mathrm{min}$

后再涂密封剂。

# 3.3 硫化条件

3.3.1 性能测试试样硫化条件 应在标准环境条件中硫化 $24\mathrm{h}$ 。  
3.3.2 制件硫化条件 于室温下，相对湿度为 $40\%$ 以上，硫化 $24 \sim 48\mathrm{h}$ 后，在 $80 \sim 120^{\circ}\mathrm{C}$ 空气中继续硫化 $4 \sim 8\mathrm{h}$ ；涂用南大704密封剂的制件若能经受 $50 \sim 200^{\circ}\mathrm{C}$ 之间温度的作用，可先室温基本硫化，再在该温度范围内任一温度下硫化 $4 \sim 12\mathrm{h}$ 。

# 4 其他

4.1 包装 密封剂装入质量为 $45\mathrm{g}, 100\mathrm{g}$ 密封包装铝制软管中，或在硬质聚乙烯塑料管中装入 $300\mathrm{g}$ ，然后再装入一个印有使用说明书的硬纸盒内，构成一个单元包装，若干盒再装入硬质纸箱或塑料箱中。每个包装箱中应附有合格证、质量一致性检验数据单及装箱单（装箱单应注明箱中物品名称、批号和数量）。  
4.2 运输 本密封剂按安全化工产品运输，运输始末禁止重压、重摔、水浸、雨淋和阳光曝晒，禁止与酸、碱、油类及有机溶剂等接触，并远离热源 $2\mathrm{m}$ 以外。  
4.3 贮存 产品应贮存在温度不高于 $28^{\circ} \mathrm{C}$ 、相对湿度不大于 $70 \%$ 的库房中，距热源不少于 $2 \mathrm{~m}$ ，避免与油类、酸、碱和其他溶剂接触。贮存期为1年，超期后，使用前应再次检验，检验合格后仍可使用。  
4.4 技术安全 密封剂为室温下化学反应型材料，应防止溅入眼中和进入口中，并尽量少接触皮肤。

# 5 使用建议

推荐使用。

# 参考文献

1 南京大学化工学院高分子教研室.单包装室温固化硅橡胶研究报告.

编写 叶剑豪 曹寿德

审校 涂洪斌

# G-1高温密封腻子

# 1 概述

G-1高温密封腻子是以液体有机硅橡胶为主成分的单组分有机硅密封剂，在室温下是不干性腻子，在 $150\mathrm{C}$ 以上能硫化成弹性体。具有优良的耐大气老化和耐高温性能。适用于飞机、导弹、火箭高温部位铆接、焊接结构的缝内密封。长期使用温度为 $-60\sim 250\mathrm{C}$ ，可在 $350\mathrm{C}$ 短期使用。

1.1 牌号及名称 G-1 高温密封腻子。国外相近牌号及名称为 TT18 密封腻子（俄罗斯）。  
1.2 基本组成 二甲基硅橡胶、补强剂、填料、硫化剂。  
1.3 材料标准 Q/SX 6-1—1980《G-1高温密封腻子暂行企业标准》；国外相近材料技术标准为TY3810555—85（俄罗斯）。

1.4 使用工艺说明书 Q/6SZ 214-1981《G-1高温密封腻子使用工艺说明书》。  
1.5 供应状态 用清洁塑料布或玻璃纸包装，块状供应。  
1.6 应用情况 已用于歼击机、轰炸机、导弹高温部位的密封。  
1.7研制及生产单位 沈阳橡胶研究设计院研制并生产。  
1.8 鉴定级别及日期 1964年9月由零三单位126部组织鉴定通过。

# 2 性能

# 2.1 物理及化学性能

# 2.1.1 物理性能 见表2-1。

表2-1  

<table><tr><td>性能</td><td>指标</td><td>实测值</td></tr><tr><td>外观颜色</td><td>白色均质,无机械杂质</td><td>白色均质,无机械杂质</td></tr><tr><td>\( T_b/C \)</td><td>≤-65</td><td>&lt;-70</td></tr></table>

2.1.2 化学性能 对铝合金、钛合金、不锈钢不引起腐蚀，低毒，不易燃烧。  
2.1.3 红外光谱 G-1 密封剂红外光谱见图 2-1。

图片摘要：该图主要展示 2 1。
![](images/76588b8059015bf7809a24eb7a7448b24ed2f85b9abe6baa9ad80b67f6f4613e.jpg)  
图2-1 G-1密封剂红外光谱

2.2 力学性能 密封剂在平板硫化机上加 $2.45\mathrm{MPa}$ 压力，经 $150^{\circ}\mathrm{C} \pm 3^{\circ}\mathrm{C}$ 硫化 $15\mathrm{min}$ ，再于 $200^{\circ}\mathrm{C} \pm 3^{\circ}\mathrm{C}$ 烘箱中处理 $12\mathrm{h}$ 后的力学性能见表2-2。

表2-2  

<table><tr><td rowspan="2">性能</td><td rowspan="2">TS/MPa</td><td rowspan="2">Eh/%</td><td colspan="2">τ/MPa</td></tr><tr><td>LY12CZ铝合金</td><td>ICr18Ni9Ti不锈钢</td></tr><tr><td>指标</td><td>≥1.5</td><td>≥150</td><td colspan="2">≥1.1</td></tr><tr><td>实测值</td><td>2.5</td><td>340</td><td>1.6</td><td>1.5</td></tr></table>

# 2.3 耐环境性能

2.3.1 密封剂的耐热空气老化性能 见表23。

表2-3  

<table><tr><td colspan="3">老化条件</td><td colspan="2">TS/MPa</td><td colspan="2">Eh/%</td></tr><tr><td>介质</td><td>温度/℃</td><td>时间/h</td><td>指标</td><td>实测值</td><td>指标</td><td>实测值</td></tr><tr><td>空气</td><td>250</td><td>100</td><td>≥2.0</td><td>4.6</td><td>≥100</td><td>142</td></tr></table>

2.3.2 密封剂高温条件工作寿命 $250\mathrm{C}$ 下保证使用寿命 $200\mathrm{h}, 350\mathrm{C}$ 下保证使用寿命 $3 \sim 5\mathrm{h}$ 。

2.4 工艺性能 密封剂的可塑性（威廉氏法）指标为 $0.5 \sim 0.8$ ，实测值为0.6。质地柔软，手工捏搓省力，施工容易。

# 3 使用工艺

3.1 环境条件 密封剂质量检验试样的制备和性能测试条件为标准环境条件，密封施工的环境条件为温度 $15 \sim 28^{\circ} \mathrm{C}$ ，相对湿度不大于 $75\%$ 。环境中应无尘、无油雾、无酸性或碱性气体。  
3.2 施工方法 需要密封的零、部件首先进行预装，包括钻孔、划窝、去毛刺和用有机溶剂清洗需要密封的部位（贴合面或沟槽表面）并干燥。密封剂可挤成条与密封布配合密封铆接缝，也可以用刮板或注射枪进行涂敷。  
3.3 硫化条件 质量检验试样硫化分为两段，第一段在硫化机上进行，温度为 $150\mathrm{C} \pm 3\mathrm{C}$ ，压力为 $2.45\mathrm{MPa}$ ，时间为 $15\mathrm{min}$ ；第二段在恒温箱中进行，温度为 $200\mathrm{C} \pm 3\mathrm{C}$ ，时间为 $12\mathrm{h}$ 。密封的零、部件不需进行硫化，在使用中遇高温环境后会逐渐硫化。

# 4 其他

4.1 包装 密封剂制成块状，用塑料布或玻璃纸包覆，装入纸箱中，每箱重不超过 $50\mathrm{kg}$ 。包装纸箱中应附有产品合格证、质量-一致性检验数据单及装箱单，装箱单上应注明箱中物品名称、批号及数量。  
4.2运输 密封剂按安全化工产品规定运输，运输始末严禁水浸、雨淋和阳光曝晒。  
4.3 贮存 贮存在温度为 $0 \sim 28^{\circ} \mathrm{C}$ 、相对湿度为 $40\% \sim 80\%$ 的库房中，距离热源不少于 $1 \mathrm{~m}$ ，距离地面不少于 $0.5 \mathrm{~m}$ ，避免阳光直射和油类、酸、碱和其他溶剂及蒸气的作用。贮存期为3个月。

# 5 使用建议

推荐使用。

# 参考文献

1 沈阳橡胶研究设计院. [G-1] 高温密封腻子性能介绍, No. 密-6. 1986

编写 刘翔

审校 黄梅星

# YGM-1有机硅密封剂

# 1 概述

YGM-1有机硅密封剂是以加成型液体有机硅橡胶为主成分的高强度双组分室温硫化低粘度灌注型密封剂。具有在高温下不裂解、不掉渣、强度高和在LZ粘接底涂的配合下对不锈钢、阳极化铝合金、镀金、镀银、镀铜的印刷电路板、玻璃钢、特种光学玻璃、表面处理的聚四氟乙烯均具有良好的粘接力并具有优良的电绝缘性能。主要适用于空气系统中电器绝缘、防尘、防潮密封，长期工作温度范围为 $-70\sim 200^{\circ}C$ 。

1.1 牌号及名称 YGM-1 有机硅密封剂。国外相近牌号及名称为 RTV-630 双组分室温硫化有机硅密封剂(美国)。  
1.2 基本组成 甲组分（基膏）：甲基乙烯基液体硅橡胶、填料。乙组分（硫化-催化剂）：甲基乙烯基硅橡胶、硫化剂、催化剂。  
1.3 材料标准 Q/6S 844 1994《YGM-1有机硅密封剂技术标准》。  
1.4 使用工艺说明书 Q/6SZ 919-1990《YGM-1有机硅密封剂施工工艺说明书》。  
1.5 供应状态 甲乙两个组分单独包装，配套供应。LZ粘接底涂按用户需求供应。  
1.6 应用概况 已小批量供应导弹电缆插头灌封，使用状况稳定。  
1.7 研制及生产单位 北京航空材料研究院研究、中国航空工业总公司014中心配合研制；北京航空材料研究院生产。  
1.8 鉴定级别及日期 1998年5月由中国航空工业总公司鉴定通过。

# 2 性能

# 2.1 物理及化学性能

2.1.1 物理性能 YGM-1 各组分及密封剂的物理性能见表 2-1。

表2-1-3  

<table><tr><td colspan="2">性能</td><td>指 标</td><td>实 测 值</td></tr><tr><td colspan="2">甲组分外观乙组分外观密封剂外观</td><td>蓝色粘稠液体白色粘稠膏状体蓝色弹性体</td><td>蓝色粘稠液体白色粘稠液体蓝色弹性体</td></tr><tr><td colspan="2">密封剂的不挥发分质量分数/%</td><td>≥95</td><td>99.5</td></tr><tr><td rowspan="7">密封剂弹性体</td><td>d/(g/cm3)</td><td>≤1.3</td><td>1.15~1.20</td></tr><tr><td>Em(50Hz)/(kV/mm)</td><td>≥16</td><td>20.0</td></tr><tr><td>ε(10^6Hz)</td><td>≤3</td><td></td></tr><tr><td>ρc/Ω</td><td>-</td><td>1.22×10^16</td></tr><tr><td>ρv/(Ω·cm)</td><td>≥10^13</td><td>2.87×10^15</td></tr><tr><td>tanδ(10^6Hz)</td><td>0.028~0.007</td><td></td></tr><tr><td>λ/(W/(m·K))</td><td>(1.37±0.03)×10^-1</td><td>0.137</td></tr></table>

2.1.2 化学性能 对铜丝经 $50\mathrm{C}$ 、相对湿度 $99\%$ 的湿热空气中28d后无腐蚀、铜丝有光泽。对所接触的金属均不应腐蚀。密封剂低毒无味。

2.1.3红外光谱 YGM-1密封剂裂解红外光谱见图2-1。

图片摘要：该图主要展示 2 1 3。
![](images/5524c4795d1a4e1563e7f0fa1961ebaa16383ea53b2dc99a5a53bae94d6764dc.jpg)  
图2-1 YGM-1密封剂裂解红外光谱

2.2力学性能密封剂在 $23\mathrm{C}\pm 2\mathrm{C}$ 、相对湿度 $45\% \sim 55\%$ 环境中16h后进行 $60^{\circ}\mathrm{C}\pm 5^{\circ}\mathrm{C}$ 经7h硫化或 $120\mathrm{C}\pm 5\mathrm{C}$ 经2h硫化后的力学性能见表2-2。

表2-2  

<table><tr><td>性能</td><td>指 标</td><td>实 测 值</td></tr><tr><td>TS/MPa</td><td>≥5.0</td><td>6.5</td></tr><tr><td>Eh/%</td><td>≥70</td><td>83</td></tr><tr><td>HA/度</td><td>≥60</td><td>73</td></tr><tr><td>Tc/(kN/m)</td><td>≥4.0</td><td>5.1</td></tr><tr><td>σTR(铬酸阳极化铝合金)/(kN/m)</td><td>≥0.2</td><td>0.58</td></tr></table>

2.3 耐环境性能 密封剂耐 $200\mathrm{C}$ 热空气老化经 $72\mathrm{h}$ 后性能见表2-3。  
2.4 工艺性能 密封剂及其两个组分的工艺性能见表2-4。

表2-3[3]  

<table><tr><td>性能</td><td>指标</td><td>实测值</td></tr><tr><td>TS/MPa</td><td>≥4.0</td><td>5.0</td></tr><tr><td>Eb/%</td><td>≥40</td><td>44</td></tr><tr><td>HA/度</td><td>≥60</td><td>79</td></tr><tr><td>Tx/(kN/m)</td><td>≥1.0</td><td>1.6</td></tr><tr><td>收缩率/%</td><td>≤1.0</td><td>0.86</td></tr></table>

表2-4  

<table><tr><td>性能</td><td>指 标</td><td>实 测 值</td></tr><tr><td>甲组分粘度/(Pa·s)</td><td>10.0~20.0</td><td>130</td></tr><tr><td>乙组分粘度/(Pa·s)</td><td>≤90.0</td><td>38.8</td></tr><tr><td>密封剂活性期/h</td><td>≥2</td><td>3</td></tr></table>

# 3 使用工艺

3.1 环境条件 密封剂配制、制样和性能检测应在标准环境条件中进行，施工环境温度为 $18\sim 28^{\circ}C$ ，相对湿度为不高于 $75\%$ 。环境应清洁（无尘、无油雾、无酸碱性气体等），施工用具应清洁，无硫、磷、锡等物质。  
3.2 配制方法 将密封剂两个组分按 $1:1$ 配比称取在烧杯中，用压舌板调匀后放于真空系统中。真空度约 $9 \times 10^{4} \mathrm{~Pa}$ ，抽 $5 \sim 10 \mathrm{~min}$ 后即可待灌。  
3.3 施工方法 可用注胶枪、针管等工具在活性期内注射施工，也可直接用杯子向敞口的工件中灌封，或用其他工具刮、抹、点、滴等方法施工。

# 3.4 硫化条件

3.4.1 质量检验试样硫化 在温度为 $23\mathrm{C} \pm 2\mathrm{C}$ ，相对湿度 $45\% \sim 55\%$ 空气环境中经16h后，于 $120\mathrm{C} \pm 5\mathrm{C}$ 经2h或 $60\mathrm{C} \pm 5\mathrm{C}$ 经7h硫化。冷却6h后测试性能。  
3.4.2 密封施工后零、部件的硫化 在温度为 $23\mathrm{C} + 2\mathrm{C}$ 经16h后，于温度 $60\mathrm{C} \pm 5\mathrm{C}$ 经7h硫化。放置使其自然冷却。  
3.4.3 密封施工工序间硫化 一般采用 $23\mathrm{C} \pm 2\mathrm{C}$ 经16h硫化即可。

# 4 其他

4.1 包装 甲、乙两个组分采用相同容量包装，两件组成一个单元包装，并装入一个纸箱中，组分包装量分为 $0.5\mathrm{kg}$ 及 $4\mathrm{kg}$ 塑料筒或铁桶包装。每个包装箱中应付有合格证、质量一致性检验数据单及装箱单（装箱单应注明箱中物品名称、批号和件数）。  
4.2运输密封剂按安全化工产品规定运输，在运输中严禁水浸、摔打、碰撞、倒置、日晒、雨淋。  
4.3 贮存 经严格密封包装后的密封剂应在温度不高于 $26^{\circ}\mathrm{C}$ ，相对湿度不大于 $70\%$ 条件下贮存。本密封剂贮存期为6个月。  
4.4 技术安全 密封剂应在通风、无明火的环境中施工。应防止密封剂及其各组分溅入眼中，一旦发生应立即用清水冲洗眼部，并请医生诊治。

# 5 使用建议

推荐使用。

# 参考文献

1 中国航空工业总公司014中心工艺处.YGM-4、YGM-5、YGM-6耐低温型双组分密封剂，YGM-1有机硅密封剂、LZ2硅橡胶底层涂料，XG-61、XG-70高强度硅橡胶板，FG2脱膜剂使用报告.1997  
2 中国航空工业总公司014中心工艺科.YGM1工艺试验报告.1990  
3 北京航空材料研究院. YGM-1 有机硅密封剂研究报告. 1998

编写 庄素芬

审校 涂洪斌 曹寿德

# YGM 系列耐低温型双组分有机硅密封剂

# 1 概述

YGM系列耐低温型双组分有机硅密封剂是以缩聚型液体有机硅橡胶为主成分的室温硫化双组分密封剂，它包括YGM-4、YGM-5、YGM-6三个型号。YGM-4为白色堆砌型外封用密封剂，YGM-5为白色低粘度灌封用密封剂，YGM-6为红色低收缩灌封用密封剂。具有优良的低温柔软性、高温热空气老化性、电绝缘性能，在LZ-2粘接底涂的配合下对不锈钢、阳极化铝合金、镀金、镀银及镀铜的印刷电路板、玻璃钢、特种光学玻璃、经表面处理的聚四氟乙烯塑料均具有良好的粘接性。主要适用于空气系统电绝缘、防尘、防潮密封。长期使用温度范围为 $-100\sim 250^{\circ}C$ 。

1.1 牌号及名称 YGM 系列耐低温型双组分有机硅密封剂所包括的具体牌号名称及国外相近牌号、名称见表 1-1。

表1-1  

<table><tr><td>牌号</td><td>名称</td><td>国外相近牌号</td><td>名称</td><td>国籍</td></tr><tr><td>YGM-4</td><td>耐低温型双组分有机硅密封剂</td><td>RTV 577</td><td>双组分室温硫化硅橡胶</td><td>美国</td></tr><tr><td>YGM-5</td><td>耐低温型双组分有机硅密封剂</td><td>RTV-511</td><td>双组分室温硫化硅橡胶</td><td>美国</td></tr><tr><td>YGM-6</td><td>耐低温型双组分有机硅密封剂</td><td>RTV-560</td><td>双组分室温硫化硅橡胶</td><td>美国</td></tr></table>

1.2 基本组成 甲组分（基膏）：液体有机硅橡胶、填充剂、补强剂、调节剂。乙组分（硫化-催化剂）有机锡、硅烷化合物。

# 1.3 材料标准

Q/6S 847—1994《YGM-1耐低温型双组分有机硅密封剂技术标准》

Q/6S 848-1994《YGM-5耐低温型双组分有机硅密封剂技术标准》

Q/6S849 1998《YGM6耐低温型双组分有机硅密封剂技术标准》

1.4 使用工艺说明书 Q/6SZ 924--1994《YGM-4、YGM-5、YGM-6耐低温型双组分有机硅密封剂施工工艺说明书》。  
1.5 供应状态 甲乙两个组分单独包装，配套供应。LZ-2粘接底涂按用户需求供应。  
1.6 应用概况[4~7] 已批量生产供应导弹密封需要，截止至1997年已生产YGM-4165kg、YGM-5205kg、YGM-687kg。生产和使用状况均较稳定。  
1.7 研制及生产单位 北京航空材料研究院研究，中国航空工业总公司014中心共同研制；北京航空材料研究院生产。  
1.8 鉴定级别及日期 1998年5月由中国航空工业总公司鉴定通过。

# 2 性能

# 2.1 物理及化学性能

2.1.1 物理性能 物理性能见表21。

表2-1.1.2.8  

<table><tr><td rowspan="2">性能</td><td colspan="2">YGM-4</td><td colspan="2">YGM-5</td><td colspan="2">YGM-6</td></tr><tr><td>指标</td><td>实测值</td><td>指标</td><td>实测值</td><td>指标</td><td>实测值</td></tr><tr><td>甲组分外观</td><td>白色均匀膏状</td><td rowspan="2">符合指标</td><td>白色均匀膏状</td><td rowspan="2">符合指标</td><td>深红色流动液态粘稠体</td><td rowspan="2">符合指标</td></tr><tr><td>乙组分外观</td><td>淡黄色液体</td><td>淡黄色液体</td><td>淡黄色液体</td></tr></table>

续表 2-1  

<table><tr><td rowspan="2" colspan="2">性能</td><td colspan="2">YGM-4</td><td colspan="2">YGM-5</td><td colspan="2">YGM-6</td></tr><tr><td>指标</td><td>实测值</td><td>指标</td><td>实测值</td><td>指标</td><td>实测值</td></tr><tr><td colspan="2">不挥发分质量分数/%</td><td>≥94.0</td><td>96.0</td><td>≥94.0</td><td>94.9</td><td>≥95.0</td><td>97.7</td></tr><tr><td rowspan="8">密封剂弹性体</td><td>d/(g/cm3)</td><td>≤1.30</td><td>1.21</td><td>≤1.30</td><td>1.14</td><td>≤1.30</td><td>1.21~1.25</td></tr><tr><td>λ/(W/(m·k))</td><td>0.22±0.003</td><td>0.255</td><td>0.22±0.003</td><td>0.217</td><td>0.25±0.03</td><td>0.242</td></tr><tr><td>ε(1MHz)</td><td>≤3</td><td></td><td>≤3</td><td></td><td>-</td><td>2.6~3.0</td></tr><tr><td>Ees(50Hz)/(kV/mm)</td><td>≥17</td><td>20.0~20.7</td><td>≥14</td><td>20.9~22.0</td><td>-</td><td>18.9~22.5</td></tr><tr><td>tanδ(1MHz)</td><td>0.016~0.004</td><td>0.007</td><td>0.014~0.003</td><td>0.008</td><td>-</td><td>0.009~0.014</td></tr><tr><td>ρx/10^14Ω</td><td>-</td><td>3.40~30.3</td><td>-</td><td>2.57~20.0</td><td>-</td><td>1.77</td></tr><tr><td>ρv/(10^13Ω·cm)</td><td>≥10^13</td><td>8.04~96.9</td><td>≥10^12</td><td>4.8~50.0</td><td>-</td><td>4.59~9.30</td></tr><tr><td>Tg/C</td><td>-</td><td>-105</td><td>-</td><td>-155</td><td>-</td><td>-140</td></tr></table>

2.1.2 化学性能 密封剂接触铜丝在 $50^{\circ}\mathrm{C}$ 、相对湿度 $99\%$ 条件下经25d后，铜丝有光泽无腐蚀。对所接触的其他金属均不腐蚀，低毒。

2.1.3红外光谱 YGM-4、YGM-5、YGM-6密封剂红外光谱见图2-1、图2-2、图2-3。

图片摘要：该图主要展示 2 1 YGM 4密封剂裂解红外光谱。
![](images/0a931502c20d2ab5c3cb1a067525c5da3cb9d4df1ba10ca942fca21cd9deedde.jpg)  
图2-1 YGM-4密封剂裂解红外光谱

图片摘要：该图主要展示 2 1 YGM 4密封剂裂解红外光谱。
![](images/315e6c6e0fc248a5044d627abf5c203f8deffe7c48cb9104242c53b1d226a28d.jpg)  
图2-2 YGM-5密封剂裂解红外光谱

图片摘要：该图主要展示 2 2 YGM 5密封剂裂解红外光谱。
![](images/a4b735e52435129f0ab696239d2211b4d97212aa9fe3f014f394d01e58c14287.jpg)  
图2-3 YGM-6密封剂裂解红外光谱

2.2力学性能YGM-4、YGM-5、YGM-6密封剂在 $23\mathrm{C}\pm 2\mathrm{C}$ 、相对湿度 $45\% \sim 55\%$ 环境中16h后在 $70^{\circ}\mathrm{C}\pm 5^{\circ}\mathrm{C}$ 下经24h硫化后力学性能见表2-2。

表2-2[1.6]  

<table><tr><td rowspan="3">性能</td><td colspan="5">YGM-4</td><td colspan="5">YGM-5</td><td colspan="2">YGM-6</td></tr><tr><td rowspan="2">指标</td><td colspan="4">实测值</td><td rowspan="2">指标</td><td colspan="4">实测值</td><td rowspan="2">指标</td><td rowspan="2">实测值</td></tr><tr><td>\(\overline{x}\)</td><td>s</td><td>\(C_{V}\)</td><td>n</td><td>\(\overline{x}\)</td><td>s</td><td>\(C_{V}\)</td><td>n</td></tr><tr><td>TS/MPa</td><td>≥1.5</td><td>2.5</td><td>0.29</td><td>0.11</td><td>45</td><td>≥1.5</td><td>2.2</td><td>0.4</td><td>0.17</td><td>45</td><td>≥1.7</td><td>2.20</td></tr><tr><td>\(E_{b}/\%\)</td><td>≥90</td><td>131</td><td>23.5</td><td>0.18</td><td>45</td><td>≥105</td><td>126</td><td>14.1</td><td>0.11</td><td>40</td><td>≥100</td><td>143</td></tr><tr><td>\(H_{A}/度\)</td><td>40~60</td><td>49</td><td>3.7</td><td>0.08</td><td>30</td><td>35~55</td><td>43</td><td>4.7</td><td>0.11</td><td>32</td><td>40~60</td><td>50</td></tr><tr><td>\(T_{s}/(kN/m)\)</td><td>≥2.5</td><td colspan="4">3.5</td><td>≥2.0</td><td colspan="4">2.4</td><td>≥3.0</td><td>4.4</td></tr><tr><td>\(\sigma_{1B}/(kN/m)\)</td><td>≥0.25</td><td colspan="4">0.78</td><td>≥0.3</td><td colspan="4">0.35</td><td>≥0.3</td><td>0.64</td></tr></table>

# 2.3 耐环境性能

2.3.1 热空气老化性能 在 $250\mathrm{C}$ 热空气中经 $24\mathrm{h}$ 老化后密封剂的性能见表2-3。

表2-3[1]  

<table><tr><td rowspan="2">性能</td><td colspan="2">YGM-4</td><td colspan="2">YGM-5</td><td colspan="2">YGM-6</td></tr><tr><td>指标</td><td>实测值</td><td>指标</td><td>实测值</td><td>指标</td><td>实测值</td></tr><tr><td>TS/MPa</td><td>≥0.7</td><td>2.1</td><td>≥0.9</td><td>1.5</td><td>≥1.7</td><td>2.7</td></tr><tr><td>Eh/%</td><td>≥60</td><td>82</td><td>≥50</td><td>75</td><td>≥90</td><td>102</td></tr><tr><td>HA/度</td><td>40~60</td><td>52</td><td>40~60</td><td>50</td><td>40~60</td><td>52</td></tr><tr><td>Tx/(kN/m)</td><td>≥0.8</td><td>1.8</td><td>≥0.3</td><td>0.84</td><td>≥1.5</td><td>3.1</td></tr></table>

2.3.2 加速贮存稳定性 YGM-5、YGM-6 密封剂的基膏在 $49\mathrm{C} \pm 1^{\circ}\mathrm{C}$ 放置 14d，基料粘度要求及实测值见表 2-4。

表2-4  

<table><tr><td>性能</td><td>YGM-5 贮存后粘度增长率/%</td><td>YGM-6 粘度(25℃,Dr=1s-1)/(Pa·s)</td></tr><tr><td>指标</td><td>≤30</td><td>≤65</td></tr><tr><td>实测值</td><td>20</td><td>48.3~61.5</td></tr></table>

2.4 工艺性能 YGM-4、YGM-5、YGM-6 密封剂工艺性能见表 2-5。

表2-5-1.3.4.5  

<table><tr><td rowspan="2">性 能</td><td colspan="2">YGM-1</td><td colspan="2">YGM-5</td><td colspan="2">YGM-6</td></tr><tr><td>指 标</td><td>实测值</td><td>指 标</td><td>实测值</td><td>指 标</td><td>实测值</td></tr><tr><td>基料粘度/(Pa·s)</td><td></td><td></td><td>≤30</td><td>17.3</td><td>≤50</td><td>37.4</td></tr><tr><td>流淌性</td><td>-</td><td>堆砌性良好</td><td>-</td><td>流动性良好</td><td>-</td><td>流动性良好</td></tr><tr><td>活性期/h</td><td>4~6</td><td>合格</td><td>4~6</td><td>合格</td><td>4~6</td><td>合格</td></tr></table>

# 3 使用工艺[3]

3.1 环境条件 YGM 系列有机硅密封剂应在标准环境条件下配制、制样和性能测试。施工环境温度为 $18 \sim 28^{\circ} \mathrm{C}$ ，相对湿度不大于 $70\%$ ，施工环境必须清洁，施工所使用的器具、工具应非常清洁，防止杂质的污染。

# 3.2 配制方法

3.2.1 YGM-4有机硅密封剂的配制方法将甲乙两个组分按 $80:1$ 配比称于烧杯中，用压舌板手工混均匀即可。在混合时尽量避免混进气体。  
3.2.2 YGM-5、YGM-6 有机硅密封剂的配制方法 将甲乙两个组分按 $80:1$ 及 $110:6$ 的配比分别称于烧杯中, 用压舌板手工搅拌均匀, 然后置于约 $9 \times 10^{4} \mathrm{~Pa}$ 真空系统中抽气泡 $5 \sim 10 \mathrm{~min}$ , 然后取出待用。  
3.3 施工方法 可将混匀的YGM-4密封剂直接用压注枪或刮刀进行外封施工。

将抽去气泡后的YGM-5、YGM-6密封剂进行灌封。可用注胶枪压注灌封，也可减压真空灌封，对于敞开且灌口大的零件可直接灌封。

# 3.4 硫化条件

3.4.1 质量检验试样硫化 在温度为 $23\mathrm{C} \pm 2\mathrm{C}$ 、相对湿度 $45\% \sim 55\%$ 环境中经16h硫化后再于温度为 $70^{\circ}\mathrm{C} \pm 5^{\circ}\mathrm{C}$ 经24h加速硫化，室温冷却6h后测试性能。  
3.4.2 密封施工后工件的硫化 在温度为 $23\mathrm{C} \pm 2\mathrm{C}$ 下经16h硫化后，继续放置7～14d即完全硫化。  
3.4.3 密封施工工序间硫化 一般采用温度为 $23\mathrm{C} \div 2\mathrm{C}$ 经16h硫化即可。

# 4 其他

4.1 包装 甲组分装入容量为 $1\mathrm{kg}$ 的有螺旋口盖的塑料瓶和或容量为 $4\mathrm{kg}$ 铁桶中。乙组分装入容量为 $30\mathrm{g}$ 或 $120\mathrm{g}$ 的有螺旋口盖的塑料瓶中分别与 $1\mathrm{kg}$ 及 $4\mathrm{kg}$ 装甲组分配套构成一个单元包装，一个或几个单元包装装入硬纸箱中。每个包装箱中应附有合格证、质量一致性检验数据单及装箱单（装箱单应注明箱中物品名称、批号和件数）。

4.2运输密封剂按安全化工产品规定运输，运输始末严禁水浸、摔打、碰撞、倒置、日晒、雨淋。  
4.3 贮存 经严格密封包装后的密封剂在环境温度不高于 $26\mathrm{C}$ ，相对湿度不大于 $70\%$ 条件下贮

存。密封剂贮存期为6个月。

4.4 技术安全 施工环境应通风，硫化剂低毒，对皮肤、眼有刺激性，应防止硫化剂入口或溅入眼中和沾于皮肤上。如溅入眼中应及时用水清洗，然后请医生进一步处治。碰到手上要用肥皂清洗。

# 5 使用建议

选用。

# 参考文献

1 北京航空材料研究院. YGM 系列密封剂研究报告  
2 中国航空工业总公司014中心工艺处，YGM-4、YGM-5、YGM-6耐低温型双组分密封剂. YGM-1有机硅密封剂，LZ-2硅橡胶底层涂料，XG-61、XG-70高强度硅橡胶，FG-2脱膜剂使用报告.1997  
3 航空航天工业部014中心工艺科，YGM-4工艺试验报告.1990  
4 航空航天工业部014中心工艺科.YGM-5工艺试验报告.1990  
5 航空航天工业部014中心工艺科.YGM-6工艺试验报告.1990  
6 北京航空材料研究院.GD系列、YGM系列密封剂洛阳014中心测试报告

编写 庄素芬

审校 杨希仁 曹寿德

# 脱醇型单组分室温硫化硅橡胶

# 1 概述

脱醇型单组分室温硫化硅橡胶密封剂是以液体有机硅橡胶为主成分的一种膏状预聚物密封剂，它包括HM-304、GD406、GD407、GD414、GD414(10)等五个牌号，本章仅介绍HM-304、GD407和GD414三个牌号，其中HM-304分为白、黑、灰、红等多种颜色，GD407为白色，GD414分白、黑、红三种颜色。产品包装在密封软管中，使用时挤出，接触空气后能自行脱醇硫化成弹性体，使用极为方便。具有良好的耐高、低温性能、优良的电绝缘性能和化学惰性以及耐自然老化、耐火焰、耐潮湿和盐雾并有良好透气性性能。它硫化时不吸热、不放热、对多种金属、非金属都有较好的粘接性。主要适用于导弹、机载电器元件粘接与密封，GD407、GD414还适合电子组件的灌封，其使用温度为 $-60\sim 200^{\circ}\mathrm{C}$ ，HM-304使用温度为 $-60\sim 250^{\circ}\mathrm{C}$ 。

1.1 牌号及名称 脱醇型单组分室温硫化硅橡胶。  
1.2 基本组成 羟基封端液体聚二甲基硅氧烷、填料、补强剂、交联剂、催化剂。  
1.3 材料标准 Q/XCG 50-1992《脱醇型单组分室温硫化硅橡胶》（含GD407和GD414）；Q/6S 1689-2001《HM-304室温硫化单组分有机硅密封剂》。

1.4 使用工艺说明书 《单组分室温硫化硅橡胶产品说明书》（含GD407和GD414）；Q/6SZ1818—2001《HM-304室温硫化单组分有机硅密封剂施工工艺》。  
1.5 供应状态 本产品包装于密封的金属软管或塑料筒中供应。  
1.6 应用概况 GD407 已用于飞机、机载导弹非燃油区、高温部位结构粘接密封及电器元件、仪器仪表的粘接密封。GD414 已用于空-空导弹和卫星舱体局部结构的热裙、加热元件、电器元件、变压器和电缆插头等的粘接密封或灌封密封。HM304 已用于机载设备密封。  
1.7 研制及生产单位 HM-304 由北京航空材料研究院研制并生产；GD407 由晨光化工研究院二厂（自贡）研制并生产；GD414 由晨光化工研究院研制并生产。  
1.8 鉴定级别及日期 GD407 于 1980 年 12 月由晨光化工研究院鉴定通过；GD414 于 1977 年 11 月由化学工业部鉴定通过。

# 2 性能

# 2.1 物理及化学性能

2.1.1 物理性能 脱醇型硅橡胶的物理性能见表2-1。  
2.1.2 化学性能 不腐蚀所接触的阳极化铝合金、钢、镁合金和钛合金等金属表面，低毒，不易燃烧。  
2.1.3红外光谱 脱醇型密封剂的红外光谱见图2-1，图2-2、图2-3。

表 $2 - 1\left\lceil  {1 - 3}\right\rceil$
