Repository: C-zj02/CFD-claw

<div align="center">

**English** | [中文](#中文版) | [Français](README_FR.md) | [Русский](README_RU.md) | [हिन्दी](README_HI.md) | [العربية](README_AR.md) | [Português](README_PT.md)

# 🚀 Claude Code Python

**A Complete Python Reimplementation Based on Real Claude Code Source**

*From TypeScript Source → Rebuilt in Python with ❤️*

***
**🔥 Active Development • New Features Weekly 🔥**

</div>

***

## 🎯 What is This?

**Clawd Code** is a **complete Python rewrite** of Claude Code, based on the **real TypeScript source code**.

File: RAG-data/中国航空材料手册(第2版) 第9卷 涂料 镀覆层与防锈材料001-200.pdf-111b24df-83a8-4728-98fc-0754f991467e.md (part 3 of 7)
# 中国航空材料手册
<table><tr><td rowspan="2">性能</td><td colspan="2">S01-20</td><td colspan="2">S04-20</td><td colspan="2">S04-80</td></tr><tr><td>指标</td><td>实测值</td><td>指标</td><td>实测值</td><td>指标</td><td>实测值</td></tr><tr><td>外观</td><td>透明液体,无机械杂质</td><td></td><td></td><td></td><td></td><td></td></tr><tr><td>颜色(铁钴比色计)/号</td><td>≤6</td><td>-</td><td></td><td></td><td></td><td></td></tr><tr><td>粘度(增稠)/%</td><td>≥70</td><td>-</td><td>90~130</td><td>--</td><td>90~130</td><td>-</td></tr><tr><td>细度/μm</td><td>-</td><td>-</td><td>≤20</td><td>-</td><td>≤40</td><td>-</td></tr><tr><td>遮盖力/(g/m2)</td><td></td><td></td><td></td><td></td><td></td><td></td></tr><tr><td>白、乳白、淡灰色</td><td></td><td></td><td>110</td><td>-</td><td></td><td></td></tr><tr><td>黑色</td><td></td><td></td><td>40</td><td>--</td><td></td><td></td></tr><tr><td>群青、深灰、中绿、深蓝、天蓝、褐色</td><td></td><td></td><td>80</td><td>-</td><td>80(深灰)</td><td>--</td></tr><tr><td>黄色</td><td></td><td></td><td>150</td><td></td><td></td><td></td></tr><tr><td>红色</td><td></td><td></td><td>140</td><td>--</td><td></td><td></td></tr><tr><td>干燥时间/h</td><td></td><td></td><td></td><td></td><td></td><td></td></tr><tr><td>表干</td><td>≤2</td><td></td><td>≤2</td><td>--</td><td>≤2</td><td>-</td></tr><tr><td>实干</td><td>≤12</td><td></td><td>≤12</td><td></td><td>≤12</td><td>--</td></tr><tr><td>烘干(100℃±2℃)</td><td>≤1</td><td></td><td>≤1</td><td>--</td><td>≤1</td><td>--</td></tr></table>

2.2力学性能 S01-20清漆、S0420、S04-80磁漆涂层的物理及力学性能见表2-2。

表 $2 - 2^{11}$   

<table><tr><td rowspan="2">性能</td><td colspan="2">S01-20</td><td colspan="2">S04-20</td><td colspan="2">S04-80</td></tr><tr><td>指标</td><td>实测值</td><td>指标</td><td>实测值</td><td>指标</td><td>实测值</td></tr><tr><td>漆膜颜色与外观</td><td></td><td></td><td>平整光滑,颜色符合标准色板及色差</td><td>---</td><td>平整光滑,颜色符合标准色板及色差</td><td>---</td></tr><tr><td>光泽/%</td><td>≥100</td><td>—</td><td>≥95</td><td>--</td><td>≤10</td><td>—</td></tr><tr><td>柔韧性/mm</td><td>≤1</td><td></td><td>≤1</td><td>·</td><td>≤1</td><td>—</td></tr><tr><td>抗冲击性/cm</td><td>≥50</td><td>·</td><td>≥45</td><td>--</td><td>≥45</td><td>—</td></tr><tr><td>附着力(划圈法)/级</td><td>≤2</td><td></td><td>≤2</td><td>---</td><td>≤2</td><td></td></tr><tr><td>硬度(摆锤硬度)</td><td></td><td></td><td></td><td></td><td></td><td></td></tr><tr><td>25℃+1℃,48h</td><td>≥0.5</td><td>--</td><td>≥0.5</td><td>—</td><td>≥0.5</td><td></td></tr><tr><td>100℃±2℃,1h</td><td>≥0.7</td><td></td><td>≥0.7</td><td></td><td>≥0.7</td><td></td></tr></table>

2.3 耐环境性能 S01-20清漆、S0420、S04-80磁漆涂层的耐环境性能见表2-3。

表2-3[1]  

<table><tr><td rowspan="2">性 能</td><td colspan="2">S01-20</td><td colspan="2">S04-20</td><td colspan="2">S04-80</td></tr><tr><td>指 标</td><td>实测值</td><td>指 标</td><td>实测值</td><td>指 标</td><td>实测值</td></tr><tr><td>耐水性(蒸馏水,常温,72h)</td><td></td><td></td><td>漆膜不起泡、不脱落</td><td></td><td></td><td></td></tr><tr><td>耐盐水性(5%NaCl溶液,常温,72h)</td><td></td><td></td><td>漆膜不起泡、不脱落</td><td></td><td></td><td></td></tr><tr><td>耐碱性(10%NaOH溶液,常温,72h)</td><td></td><td></td><td>漆膜不起泡、不脱落</td><td></td><td></td><td></td></tr><tr><td>耐汽油性(200号或RH-75,常温,72h)</td><td></td><td></td><td>漆膜不起粘、不脱落</td><td></td><td></td><td></td></tr><tr><td>耐液压油性(YH-10液压油,常温,72h)</td><td></td><td></td><td>漆膜不起粘、不脱落</td><td></td><td></td><td></td></tr><tr><td>耐热性(150C±2C,2h)</td><td></td><td></td><td>漆膜光泽符合标准</td><td></td><td></td><td></td></tr></table>

2.4 工艺性能

2.4.1 施工性能 喷涂、刷涂性良好。  
2.4.2 配套性能 与H06-2底漆、X06-2磷化底漆、H06-102H底漆配套。  
2.4.3 适用期 $8\mathrm{h}$ 。  
2.5 使用性能 已在运输机、轰炸机上使用多年，效果良好。

# 3 使用工艺

3.1 表面准备 涂漆前铝合金经阳极化或化学氧化处理后，喷涂规定的底漆。  
3.2 涂料配制 根据需要量称取组分一, 再按下列配比 (或按产品合格证规定的配比) 称取组分二, 在不断搅拌下加入组分一中, 并将两组分搅拌均匀。

S01-20清漆：组分一与组分二之比为 $100:28$ 。S04-20磁漆：组分一与组分二之比为 $100:20\sim 25$ 。S04-80磁漆：组分一与组分二之比为 $100:12$ 。

3.3 施工粘度 配制好的三种漆料均可用X-11稀释剂或乙酸溶纤剂(二甲苯与乙酸丁酯之比为1:1)将漆料稀释到喷涂粘度 $16\sim 18\mathrm{s}$ (4号杯)，放置 $20\sim 30\mathrm{min}$ 后可施工。  
3.4 干燥条件 在配套底漆自于 $24\mathrm{h}$ 后喷该磁漆。层间干燥 $1\sim 2\mathrm{h}$ ，最后干燥 $24\mathrm{h}$ 。  
3.5 注意事项 在配制与施工时，切忌与水和醇类物质接触；施工环境温度不低于 $15^{\circ} \mathrm{C}$ ，相对湿度不大于 $75\%$ 。

# 4 其他

4.1 包装 用 $1\mathrm{L},4\mathrm{L}$ 和 $20\mathrm{L}$ 铁桶包装并密封。  
4.2 运输 按危险品运输，防止雨淋和日光曝晒。

4.3 贮存 贮存在温度不超过 $40\mathrm{C}$ 、干燥通风的库房内，远离热源，隔绝火源，避免日光直射。贮存期12个月。  
4.4 技术安全 涂料的配制与施工应在通风良好、干燥无尘的环境中进行，严禁明火。

# 5 使用建议

选用。

# 参考文献

1 陕西省户县惠安化工厂，丙烯酸脂肪族聚氨酯飞机蒙皮漆技术鉴定资料. 1985

编写 阎家相 谢永琴

审校 赵蕊 杨和争

# S04-101H、B04-50各色丙烯酸聚氨酯磁漆

# 1 概述

S04-101H、B04-50各色丙烯酸聚氨酯磁漆为双组分涂料。可以自干，也可烘干。漆膜具有良好的力学性能、耐湿热性能、耐盐雾性、耐候性及装饰性。S04-101H磁漆与环氧型底漆配套组成的涂层系统，已用于飞机蒙皮表面，作为 $150\mathrm{C}$ 以下使用的防护涂层。B04-50磁漆具有较好的防霉性能，作为飞机、发动机内部零件的防护涂层。两种漆均可作为高级工业产品的外装饰涂层。

1.1 牌号及名称 S04-101H 各色丙烯酸聚氨酯磁漆，原牌号及名称为 13-2 各色丙烯酸聚氨酯磁漆；B04-50 各色丙烯酸聚氨酯磁漆，原牌号及名称 13-4 各色丙烯酸聚氨酯磁漆。  
1.2 基本组成 组分一：羟基丙烯酸树脂、颜料。组分二：脂肪族异氰酸酯。  
1.3 材料标准

津Q/HG3731-1991《13-2各色丙烯酸聚氨酯磁漆》

GJB 385A-1996《13-2次白色丙烯酸脂肪族聚氨酯磁漆》

津Q/HG3182--1991《B04-50各色丙烯酸聚氨酯磁漆》

1.4 使用工艺说明书 天津油漆厂《飞机蒙皮喷涂丙烯酸脂肪族聚氨酯磁漆施工说明》。  
1.5 供应状态 两组分分装，配套供应。   
1.6 应用概况 S04-101H磁漆：已用于歼击机蒙皮防护涂层。B04-50磁漆：已用于飞机、发动机内部零件和机载设备表面的防护。  
1.7研制及生产单位 天津灯塔涂料公司研制并生产。  
1.8 鉴定级别及日期 S04-101H磁漆：1982年由化工部鉴定通过。B04-50磁漆：1983年由天津市化学工业局鉴定通过。

# 2 性能

2.1 物理及化学性能 S04-101H、B04-50磁漆的物理及化学性能见表2-1。  
2.2力学性能 S04-101H、B04-50磁漆涂层的物理及力学性能见表2-2。

表2-1  

<table><tr><td rowspan="3">性 能</td><td colspan="3">S04-101H</td><td colspan="2">B04-50</td></tr><tr><td colspan="2">指 标</td><td rowspan="2">实测值</td><td rowspan="2">指 标</td><td rowspan="2">实测值</td></tr><tr><td>GJB 385A</td><td>津Q/HG 3731</td></tr><tr><td>粘度(4号杯)/s</td><td>-</td><td></td><td>20~30</td><td>--</td><td></td></tr><tr><td>细度/μm</td><td>≤20</td><td>≤20</td><td>10~20</td><td>≤20</td><td>通过</td></tr><tr><td>固体含量/%</td><td></td><td></td><td></td><td></td><td></td></tr><tr><td>组分一</td><td>48~52</td><td>42~48(黑、绿)</td><td>通过</td><td>47~53</td><td>通过</td></tr><tr><td></td><td></td><td>47~53(其他)</td><td>通过</td><td></td><td></td></tr><tr><td>组分二</td><td>73~77</td><td>73~77</td><td></td><td>--</td><td></td></tr><tr><td>遮盖力/(g/m2)</td><td>≤110</td><td>-</td><td>65~70</td><td>-</td><td>65~75</td></tr><tr><td>干燥时间/h</td><td></td><td></td><td></td><td></td><td></td></tr><tr><td>表干</td><td>≤0.5</td><td>≤0.5</td><td>-</td><td>≤0.5</td><td>通过</td></tr><tr><td>实干</td><td>≤24</td><td>≤24</td><td></td><td>≤24</td><td>通过</td></tr><tr><td>烘干(50℃±2℃)</td><td>≤6</td><td>≤6</td><td>-</td><td>≤6</td><td>通过</td></tr><tr><td>闪点/C</td><td>≥25</td><td>25</td><td></td><td>-</td><td></td></tr><tr><td>适用期/h</td><td>≥6</td><td>≥8</td><td>--</td><td>≥8</td><td>通过</td></tr></table>

表 $2 - {2}^{1 - }$   

<table><tr><td rowspan="3">性 能</td><td colspan="3">S04-101H</td><td colspan="2">B04-50</td></tr><tr><td colspan="2">指 标</td><td rowspan="2">实测值</td><td rowspan="2">指 标</td><td rowspan="2">实测值</td></tr><tr><td>GJB 385A</td><td>津Q/HG 3731</td></tr><tr><td>漆膜颜色与外观</td><td>表面平整光滑,符合色差范围</td><td>表面平整光滑,符合色差范围</td><td>通过</td><td>平整光亮,符合标准色板,在色差范围内</td><td>平整光亮,符合标准色板,在色差范围内</td></tr><tr><td>光泽/%</td><td>≥85</td><td></td><td>100~110</td><td>≥90</td><td>100~110</td></tr><tr><td>硬度</td><td></td><td></td><td></td><td></td><td></td></tr><tr><td>摆杆硬度</td><td>--</td><td>--</td><td>0.6~0.7</td><td>≥0.5</td><td>0.7~0.8</td></tr><tr><td>铅笔硬度</td><td>≥4H</td><td>≥1H</td><td>4H~5H</td><td></td><td>--</td></tr><tr><td>柔韧性/mm</td><td>≤2</td><td>50</td><td>通过</td><td>1</td><td>1</td></tr><tr><td>抗冲击性/cm</td><td>50</td><td></td><td>通过</td><td>50</td><td>50</td></tr><tr><td>附着力</td><td></td><td></td><td></td><td></td><td></td></tr><tr><td>划圈法/级</td><td>≤2</td><td>≤2</td><td>1~2</td><td>≤2</td><td>--</td></tr><tr><td>划格法</td><td>--</td><td>--</td><td>完好</td><td>--</td><td>--</td></tr><tr><td>胶带附着力</td><td>漆膜无脱落</td><td></td><td>通过</td><td></td><td></td></tr><tr><td>拉开法/MPa</td><td>≥16</td><td></td><td>通过</td><td>--</td><td>--</td></tr></table>

2.3 耐环境性能 S04-101H、B04-50 磁漆涂层的耐环境性能见表 2-3。

表2-3[1]  

<table><tr><td rowspan="3">性 能</td><td colspan="3">S04-101H</td><td colspan="2">B04-50</td></tr><tr><td colspan="2">指 标</td><td rowspan="2">实测值</td><td rowspan="2">指 标</td><td rowspan="2">实测值</td></tr><tr><td>GJB 385A</td><td>津Q/HG 3731</td></tr><tr><td>耐水性,(蒸馏水,23C±2℃,4d)</td><td>漆膜不起泡,允许轻微失光变色;铅笔硬度不小于4Hc</td><td>(72h)漆膜不起泡、不脱落</td><td>21d无明显变化</td><td>-</td><td>-</td></tr></table>

续表 $23^{[1]}$   

<table><tr><td rowspan="3">性 能</td><td colspan="3">S04-101H</td><td colspan="2">B04-50</td></tr><tr><td colspan="2">指 标</td><td rowspan="2">实测值</td><td rowspan="2">指 标</td><td rowspan="2">实测值</td></tr><tr><td>GJB 385A</td><td>津Q/HG 3731</td></tr><tr><td>耐盐雾性(3.5%NaCl溶液,常温,500h)/级</td><td>\( 1^j \)</td><td>(72h)漆膜不起泡、不脱落</td><td>1000h无明显变化①</td><td>(72h)不起泡、不脱落</td><td>7d无明显变化</td></tr><tr><td>耐湿热性(47℃±1℃,相对湿度96%±2%,500h)/级</td><td rowspan="2">外观1级,胶带附着力合格a漆膜不起泡、不起皱,允许轻微失光变色;抗击冲击性不小于50cm;铅笔硬度不小于3H\( ^{①} \)</td><td>(72h)漆膜不起泡、不脱落</td><td>21d无明显变化b</td><td>(72h)不起泡、不脱落</td><td>通过</td></tr><tr><td>耐汽油性(航空洗涤汽油,23℃±2℃,24h)</td><td>(浸泡5h)漆膜不发粘、不起泡</td><td>30d无明显变化c</td><td>(5h)不发粘、不起泡</td><td>通过</td></tr><tr><td>耐盐水性(5%NaCl溶液,常温,72h)</td><td>-</td><td>漆膜不起泡、不脱落</td><td>通过</td><td>-</td><td>-</td></tr><tr><td>耐润滑油性(4109或4106号润滑油,121℃±2℃,24h)</td><td>漆膜不起皱、不脱落,允许轻微失光变色;抗击冲击性不小于50cm\( ^{①} \)</td><td>-</td><td>通过</td><td>-</td><td>-</td></tr><tr><td>耐煤油性(RP-1或RP-2煤油,23℃±2℃,7d)</td><td>漆膜不起泡、不起皱,允许轻微失光变色;抗击冲击性不小于50cm,铅笔硬度不小于4H\( ^{①} \)</td><td></td><td>通过</td><td>-</td><td>-</td></tr><tr><td>耐液压油性(YH-10或YH-12液压油,23℃±2℃,7d)</td><td>漆膜不起泡、不起皱,允许轻微失光变色;抗击冲击性不小于50cm,铅笔硬度不小于4H\( ^{①} \)</td><td></td><td>通过</td><td>-</td><td>-</td></tr><tr><td>耐热性(150℃±2℃,4h)</td><td>允许漆膜变色;抗冲击50cm;柔韧性≤3mm\( ^{①} \)</td><td>-</td><td>通过</td><td>-</td><td>-</td></tr><tr><td>耐寒性(-55℃±2℃,4h)</td><td>漆膜不开裂、不脱落</td><td>-</td><td>无明显变化</td><td>-</td><td></td></tr><tr><td>耐候性(12个月)</td><td>失光率2级;粉化1级</td><td>-</td><td>-</td><td>-</td><td>4个月光泽为77%,1年后为63%</td></tr></table>

① 指与 H06-101H 底漆配套后的指标与试验结果。

2.4 工艺性能  
2.4.1 施工性能 喷涂性良好，可以刷涂和浸涂。  
2.4.2 配套性能 与 H06-101H 底漆、H06-102H 底漆或 TB06-9 底漆配套，也可与 H06-2 底漆和 F06-9 底漆配套。  
2.5 使用性能 在歼击机上使用多年，效果尚好。

# 3 使用工艺

3.1 表面准备 涂漆前铝合金经阳极化处理，镁合金经化学氧化处理，钢铁经磷化处理，并喷涂配套的底漆。  
3.2 涂料配制 根据需用量称取组分一, 然后按生产厂规定的配制比例称取组分二, 在不断搅拌下加入组分一中, 并混合均匀。  
3.3 施工粘度 用专用稀释剂将漆稀释到喷涂粘度 $15\sim 20s$   
3.4 干燥条件 常温， $24\mathrm{h}$ 或 $50\mathrm{C},6\mathrm{h}$   
3.5 注意事项 在配制和施工时切忌与水和醇类物质接触。

# 4 其他

4.1 包装 用 $1\mathrm{L},4\mathrm{L}$ 和 $20\mathrm{L}$ 铁桶包装并密封。  
4.2 运输 按危险品运输。  
4.3 贮存 贮存在温度不超过 $40^{\circ} \mathrm{C}$ 、干燥通风的库房内，远离热源，隔绝火源，避免日光直射。贮存期12个月。  
4.4 技术安全 涂料的配制与施工应在通风良好、干燥无尘的环境中进行。

# 5 使用建议

选用。

# 参考文献

1 天津油漆总厂. 涂料性能数据统计资料. 1985

编写 赵蕊 谢永琴

审校 陈嘉珠

# S04-21、S04-61、S04-81各色聚氨酯磁漆

# 1 概述

S04-21、S04-61、S04-81各色聚氨酯磁漆为双组分涂料，S04-21为有光磁漆，S04-61为半光磁漆，S04-81为无光磁漆，均可自干。漆膜具有良好的力学性能和耐水、耐湿热、耐盐雾、耐老化性能及良好的装饰性能。与其他的底漆或腻子配套，可用于铝合金、碳纤维复合材料、玻璃钢表面的防护与装饰。

1.1 牌号及名称 S04-21 各色聚氨酯高光泽磁漆; S04-61 各色聚氨酯半光磁漆; S04-81 各色聚

氨酯无光磁漆。

1.2 基本组成 组分一：聚酯树脂、颜料、填料。组分二：脂肪族异氰酸酯。  
1.3 材料标准 Q/TLS 511 1991《S04-21 各色聚氨酯高光泽磁漆，S04-61 各色聚氨酯半光磁漆，S04-81 各色聚氨酯无光磁漆》。   
1.4 使用工艺说明书 常州涂料化工研究院技术档案5.01.01.01-108.26《S04-21各色聚氨酯高光泽磁漆，S04-61各色聚氨酯半光磁漆，S04-81各色聚氨酯无光磁漆使用工艺说明书》。  
1.5 供应状态 两组分分装，配套供应。   
1.6 应用概况 已在直升机及运输机蒙皮或组件上应用。  
1.7 研制及生产单位 常州涂料化工研究院研制并生产。  
1.8 鉴定级别及日期 1991年由化工部和航空工业总公司联合鉴定通过。

# 2 性能

2.1物理及化学性能S04-21、S04-61、S04-81磁漆的物理及化学性能见表2-1。

表2-1[1]   

<table><tr><td rowspan="2">性能</td><td colspan="2">S04-21</td><td colspan="2">S04-61</td><td colspan="2">S04-81</td></tr><tr><td>指标</td><td>实测值</td><td>指标</td><td>实测值</td><td>指标</td><td>实测值</td></tr><tr><td>细度/μm</td><td>≤20</td><td>20</td><td>≤35</td><td>35</td><td>≤35</td><td>35</td></tr><tr><td>固体含量/%</td><td>≥52</td><td>60</td><td>≥45</td><td>46</td><td>≥45</td><td>46</td></tr><tr><td>干燥时间/h</td><td></td><td></td><td></td><td></td><td></td><td></td></tr><tr><td>表干</td><td>≤2</td><td>2</td><td>≤2</td><td>2</td><td>≤2</td><td>2</td></tr><tr><td>实干</td><td>≤7</td><td>7</td><td>≤7</td><td>7</td><td>≤7</td><td>7</td></tr></table>

2.2力学性能 S04-21、S04-61、S04-81磁漆涂层的物理及力学性能见表2-2。

表2-2  

<table><tr><td rowspan="2">性能</td><td colspan="2">S04-21</td><td colspan="2">S04-61</td><td colspan="2">S04-81</td></tr><tr><td>指标</td><td>实测值</td><td>指标</td><td>实测值</td><td>指标</td><td>实测值</td></tr><tr><td>漆膜颜色与外观</td><td>符合样板,平整光滑</td><td>符合样板,平整光滑</td><td>符合样板,平整光滑</td><td>符合样板,平整光滑</td><td>符合样板,平整光滑</td><td>符合样板,平整光滑</td></tr><tr><td>光泽(45°)/%</td><td>≥90</td><td>100</td><td>23~35</td><td>30</td><td>7~12</td><td>7</td></tr><tr><td>柔韧性/mm</td><td>1</td><td>1</td><td>1</td><td>1</td><td>1</td><td>1</td></tr><tr><td>抗冲击性/cm</td><td>50</td><td>50</td><td>50</td><td>50</td><td>50</td><td>50</td></tr><tr><td>附着力(划格胶带法)/级</td><td>0</td><td>0</td><td>0</td><td>0</td><td>0</td><td>0</td></tr></table>

2.3 耐环境性能 S04-21、S01-61、S04-81 磁漆涂层的耐环境性能见表 2-3。

表2-3  

<table><tr><td rowspan="2">性能</td><td colspan="2">S04-21</td><td colspan="2">S04-61</td><td colspan="2">S04-81</td></tr><tr><td>指标</td><td>实测值</td><td>指标</td><td>实测值</td><td>指标</td><td>实测值</td></tr><tr><td>耐水性(蒸馏水,38℃,4d)</td><td>不软化、不起泡,允许轻微变色</td><td>不软化、不起泡、不变色</td><td>不软化、不起泡、允许轻微变色</td><td>不软化、不起泡、不变色</td><td>不软化、不起泡、不变色</td><td>不软化、不起泡、不变色</td></tr><tr><td>耐湿热性(49℃±1℃,相对湿度95%,30d)/级</td><td>1</td><td>1</td><td>1</td><td>1</td><td>1</td><td>1</td></tr><tr><td>耐盐雾性(5%盐水,连续喷雾500h)/级</td><td>1</td><td>1</td><td>1</td><td>1</td><td>1</td><td>1</td></tr></table>

续表2-3   

<table><tr><td rowspan="2">性 能</td><td colspan="2">S04-21</td><td colspan="2">S04-61</td><td colspan="2">S04-81</td></tr><tr><td>指 标</td><td>实测值</td><td>指 标</td><td>实测值</td><td>指 标</td><td>实测值</td></tr><tr><td>耐润滑油性(4109或4106 润滑油,121C±2C,24 h)</td><td>不软化、不起泡</td><td>不软化、不起泡</td><td>不软化、不起泡</td><td>不软化、不起泡</td><td>不软化、不起泡</td><td>不软化、不起泡</td></tr><tr><td>耐煤油性(2号航空煤油,23C=2 C,7 d)</td><td>不软化、不起泡,允许轻微变色</td><td>不软化、不起泡、不变色</td><td>不软化、不起泡、允许轻微变色</td><td>不软化、不起泡、不变色</td><td>不软化、不起泡,允许轻微变色</td><td>不软化、不起泡、不变色</td></tr><tr><td>耐液压油性(23C±2C,7 d)</td><td>不软化、不起泡、允许轻微变色</td><td>不软化、不起泡,轻微变色</td><td>不软化、不起泡、允许轻微变色</td><td>不软化、不起泡、轻微变色</td><td>不软化、不起泡,允许轻微变色</td><td>不软化、不起泡、轻微变色</td></tr><tr><td>耐热性(159 C,4 h)</td><td>光泽&gt;90%,耐冲击性不下降,允许轻微变黄变暗</td><td>光泽100%,耐冲击性50 cm,不发黄、不变暗</td><td>光泽在半光范围内,耐冲击性下降,允许轻微变黄变暗</td><td>光泽30%,耐冲击性50 cm,不发黄、不变暗</td><td>光泽在无光范围内,耐冲击性下降,允许轻微变黄变暗</td><td>光泽7%,耐冲击性50 cm,不发黄、不变暗</td></tr></table>

# 2.4 工艺性能

# 2.4.1 施工性能 喷涂性良好。

2.4.2配套性能与H06-25锶黄环氧聚酰胺底漆及H06-26灰环氧聚酰胺底漆配套用于铝合金防护；与S06-12白色聚氨酯底漆及Z0714白色聚酯腻子配套用于碳纤维复合材料防护；与H06-25锶黄环氧聚酰胺底漆及H07-2粉红环氧聚酰胺腻子配套用于玻璃钢防护。

# 2.4.3 适用期 $6\mathrm{h}$ 。

2.5 使用性能 已用于直升机及运输机多年，效果良好。

# 3 使用工艺

3.1 表面准备 铝合金经阳极化或化学氧化处理；碳纤维复合材料与玻璃钢用砂纸打磨并清洗处理。

3.2 涂料配制 根据需要量称取组分一, 然后按规定的比例称取组分二, 在不断搅拌下将组分二加入到组分一中, 并搅拌均匀。

3.3 施工粘度 喷涂粘度为 $18\sim 22\mathrm{s}$

3.4 干燥条件 $23\mathrm{C} \pm 2\mathrm{C}, 7\mathrm{d}$ 。

3.5 注意事项 在配制与施工时，切忌与水和醇类物质接触。

# 4 其他

4.1 包装 用 $1\mathrm{L}$ 和 $4\mathrm{L}$ 铁桶包装并密封。  
4.2 运输 按危险品运输，防止雨淋和日光曝晒。  
4.3 贮存 贮存在温度不超过 $40\mathrm{C}$ 、干燥通风的库房内，远离热源，隔绝火源，避免日光直射。  
4.4 技术安全 涂料的配制与施工场所应通风良好，禁止明火。

# 5 使用建议

选用。

# 参考文献

1 常州涂料化工研究院.S04-21、S04-61、S04-81各色聚氨酯磁漆的研究.1991

编写 李洪源 谢永琴

审校 郑会廉

# S04-103H 各色聚氨酯蒙皮磁漆

# 1 概述

S04-103H各色聚氨酯蒙皮磁漆为双组分涂料。漆膜具有优异的保光保色性、装饰性、耐冷热交变性、耐机用液体和抗沾污性。适于做飞机外蒙皮涂层。工作温度为 $-50\sim 120^{\circ}C$ 。

1.1 牌号及名称 S04-103H 各色聚氨酯蒙皮磁漆, 原牌号及名称为 7650/7312 脂肪族聚氨酯蒙皮涂料。  
1.2 基本组成 组分一：聚酯树脂、颜料。组分二：脂肪族多异氰酸酯。  
1.3 材料标准 沪Q/HG14-692 1981《7650聚氨酯飞机蒙皮底面漆(分装)》。  
1.4 使用工艺说明书 上海市涂料研究所《脂肪族聚氨酯飞机蒙皮涂料施工规范》。  
1.5 供应状态 两组分分装，配套供应。   
1.6 应用概况 已用于波音707、伊尔-62等客机外蒙皮的维修与翻新，以及运输机的蒙皮表面。  
1.7 研制及生产单位 上海市涂料研究所研制并生产。  
1.8 鉴定级别及日期 1981年由上海市化学工业局和民航总局联合鉴定通过。

# 2 性能

2.1 物理及化学性能 S04-103H磁漆的物理及化学性能见表2-1。

表2-1  

<table><tr><td>性能</td><td>指标</td><td>实测值</td><td>性能</td><td>指标</td><td>实测值</td></tr><tr><td>粘度(4号杯)/s</td><td>120~170</td><td>通过</td><td>干膜</td><td></td><td></td></tr><tr><td>细度/μm</td><td>≤25</td><td>通过</td><td>白色</td><td>≤45</td><td>通过</td></tr><tr><td>固体含量/%</td><td></td><td></td><td>红色</td><td>≤42</td><td>通过</td></tr><tr><td>白色</td><td>≥60</td><td>通过</td><td>蓝色</td><td>≤34</td><td>通过</td></tr><tr><td>遮盖力/(g/m2)</td><td></td><td></td><td>干燥时间/h</td><td></td><td></td></tr><tr><td>湿膜</td><td></td><td></td><td>表干</td><td>≤1</td><td>通过</td></tr><tr><td>白色</td><td>≤125</td><td>通过</td><td>实干</td><td>≤18</td><td>10~16h可贴胶带</td></tr><tr><td>黄、蓝、红色</td><td>≤163</td><td>通过</td><td>烘干(80℃±2℃)</td><td>≤4</td><td>通过</td></tr></table>

2.2 力学性能 S04·103H磁漆涂层的物理及力学性能见表2-2。

表2-2[1]  

<table><tr><td>性能</td><td>指 标</td><td>实测值</td></tr><tr><td>漆膜颜色与外观</td><td>红、黄、蓝、白、黑色,平整光滑</td><td>通过</td></tr><tr><td>光泽(60°)/%</td><td>≥90</td><td>通过</td></tr></table>

续表 $2 - 2^{7 - }$   

<table><tr><td>性能</td><td>指标</td><td>实测值</td></tr><tr><td>硬度</td><td></td><td></td></tr><tr><td>摆杆硬度</td><td>≥0.6</td><td>通过</td></tr><tr><td>铅笔硬度</td><td>3H</td><td>4H</td></tr><tr><td>柔韧性/mm</td><td>1</td><td>1</td></tr><tr><td>抗冲击性/cm</td><td>50</td><td>50</td></tr><tr><td>附着力(划圈法)/级</td><td>1~2</td><td>通过</td></tr><tr><td>耐磨性(落砂法)/(kg/μm)</td><td>--</td><td>0.17~0.25</td></tr></table>

# 2.3 耐环境性能 S04-103H磁漆涂层的耐环境性能见表2-3。

表2-3  

<table><tr><td>性能</td><td>指 标</td><td>实测值</td></tr><tr><td>耐水性(蒸馏水,常温,24h)</td><td>不起泡、不膨胀</td><td>21d不起泡,不变软</td></tr><tr><td>耐盐水性(10%NaCl溶液,常温,21d)</td><td>不发软、不起皱</td><td>90d无明显变化</td></tr><tr><td>耐人造海水(常温,21d)</td><td>不起泡、不发软、不起皱</td><td>90d无明显变化</td></tr><tr><td>耐盐雾性(3%NaCl溶液,38(+1(-21d))</td><td>不起泡、不起皱</td><td>42d无明显变化</td></tr><tr><td>耐湿热性(40℃±2℃,相对湿度96%±2%,21d)</td><td>不起泡、不发软、不起皱</td><td>21d无明显变化</td></tr><tr><td>耐溶剂性(常温,21d)</td><td></td><td></td></tr><tr><td>甲苯</td><td>不起泡、不发软、不起皱</td><td>21d无明显变化</td></tr><tr><td>丙酮</td><td>不起泡、不发软、不起皱</td><td>21d无明显变化</td></tr><tr><td>耐汽油性(120号汽油,常温,24h)</td><td>无变化</td><td>21d无明显变化</td></tr><tr><td>耐煤油性(RP-2煤油,常温,24h)</td><td>无变化</td><td>21d无明显变化</td></tr><tr><td>耐润滑油性(HP-8润滑油,常温,24h)</td><td>无变化</td><td>21d无明显变化</td></tr><tr><td>耐液压油性(YH-10液压油,常温,24h)</td><td>无变化</td><td>21d无明显变化</td></tr><tr><td>耐霉菌性(14d)/级</td><td>1~2</td><td>28d,1级</td></tr><tr><td>耐酸性(5%HCl,常温,21d)</td><td>不起泡、不发软、不起皱</td><td>21d无明显变化</td></tr><tr><td>耐碱性(10%NaOH,常温,21d)</td><td>不起泡、不发软、不起皱</td><td>21d无明显变化</td></tr><tr><td>耐光性(IPK-2石英灯,80h)</td><td>失光率50%</td><td>150h失光率40%</td></tr><tr><td>耐热性(120℃,100h)</td><td>无明显失光,允许轻微失光</td><td>100h白度和光泽无明显变化</td></tr><tr><td>耐寒性(-70℃,24h)</td><td>不龟裂</td><td>24h无明显变化</td></tr><tr><td>耐高低温交变性(100℃,20min; -60℃,20min为一周期,100周期)</td><td>无变化</td><td>无明显变化</td></tr><tr><td>耐人工老化(500h)</td><td>失光率≤50%</td><td>失光率40%</td></tr><tr><td>耐自然老化(广州地区,1年)</td><td>失光率≤30%</td><td>3个月无明显变化,2年失光率40%</td></tr></table>

# 2.4 工艺性能

2.4.1 施工性能 喷涂和刷涂性良好。  
2.4.2 配套性能 与X06-2磷化底漆和H06-104H底漆配套使用。  
2.4.3 适用期 $6\mathrm{h}$   
2.5 使用性能 用于民航机和运输机5年后，光泽为 $30\%$ ，无粉化和掉漆现象。

# 3 使用工艺

3.1 表面准备 涂漆前铝合金经阳极化或化学氧化处理后，喷涂规定的底漆。  
3.2 涂料配制 根据需要量称取组分一，按组分一和组分二的比例为 $100:40\sim 50$ 称取组分二，在不断搅拌的情况下，将组分二加入组分一中，再充分搅拌调匀。  
3.3 施工粘度 喷涂粘度为 $19\sim 22\mathrm{s}$   
3.4 干燥条件 $23\mathrm{C} \pm 2\mathrm{C}, 24\mathrm{h}$ 。

3.5 注意事项 应喷涂两道磁漆，在配制和施工时，切忌与水和醇类物质接触。

# 4 其他

4.1 包装 用 $1\mathrm{L},4\mathrm{I}$ 和 $20\mathrm{L}$ 铁桶包装并密封。  
4.2 运输 按危险品运输，防止雨淋和日光曝晒。  
4.3 贮存 贮存在温度不超过 $40^{\circ} \mathrm{C}$ 、干燥通风的库房内，远离热源，隔绝火源，避免日光直射。贮存期12个月。  
4.4 技术安全 涂料的配制与施工应在通风良好、干燥无尘的环境中进行。

# 5 使用建议

选用。

# 参考文献

1上海市涂料研究所．涂料性能数据统计资料.1985

编写 郑会廉 谢永琴

审校 陈嘉珠 李洪源

# S04-112H 各色聚氨酯飞机蒙皮磁漆

# 1 概述

S04-112H各色聚氨酯飞机蒙皮磁漆为双组分涂料，可常温干燥，也可低温烘干。漆膜具有良好的力学性能、耐湿热性、耐盐雾性能和优异的相容性。与S06-101H聚氨酯底漆配套，已用于民航机外蒙皮表面，也可用做户内外高级工业产品的外装饰涂层。

1.1 牌号及名称 S04-112H 各色聚氨酯飞机蒙皮磁漆，原牌号及名称 STL7470-2 聚氨酯飞机蒙皮各色面漆。  
1.2 基本组成 组分一：羟基聚酯。组分二：脂肪族多异氰酸酯。  
1.3 材料标准 沪Q/GHAH18—1998《STL7470-2聚氨酯飞机蒙皮各色面漆》。  
1.4 使用工艺说明书 上海市涂料研究所《蒙皮用STL7470聚氨酯底面漆施工工艺说明书》。  
1.5 供应状态 两组分分装，配套供应。   
1.6 应用概况 已在民航客机、水上飞机、直升飞机外蒙皮上使用多年。  
1.7 研制及生产单位 上海市涂料研究所研制并生产。  
1.8 鉴定级别及日期 1989年由上海市化学工业局、民航总局联合鉴定通过。

# 2 性能

2.1 物理及化学性能 S04-112H磁漆的物理及化学性能见表2-1。  
2.2力学性能 S04-112H磁漆涂层的物理及力学性能见表2-2。

表2-1  

<table><tr><td>性能</td><td>指标</td><td>实测值</td><td>性能</td><td>指标</td><td>实测值</td></tr><tr><td>粘度(4号杯)/s</td><td>30~50</td><td>40</td><td>干燥时间/h</td><td></td><td></td></tr><tr><td>固体含量/%</td><td></td><td></td><td>表T</td><td>≤1</td><td>0.5</td></tr><tr><td>组分一</td><td>48~52</td><td>51</td><td>实干</td><td>≤8</td><td>6</td></tr><tr><td>组分二</td><td>74~76</td><td>75</td><td>烘干(80~90℃)</td><td>≤4</td><td>4</td></tr><tr><td>遮盖力/(g/m²)</td><td>85~105</td><td>95</td><td>活性期</td><td></td><td></td></tr><tr><td>使用量/(g/m²)</td><td>-</td><td>50~65</td><td>6h粘度升高/s</td><td>≤5</td><td>5</td></tr><tr><td>细度/μm</td><td>≤20</td><td>10~20</td><td></td><td></td><td></td></tr></table>

表2-2  

<table><tr><td>性能</td><td>指标</td><td>实测值</td><td>性能</td><td>指标</td><td>实测值</td></tr><tr><td rowspan="2">漆膜颜色及外观光泽(60°)/%</td><td rowspan="2">平整光滑符合色卡</td><td rowspan="2">表面平整光滑</td><td>铅笔硬度</td><td>≥3H</td><td>4H</td></tr><tr><td>柔韧性/mm</td><td>≤1</td><td>1</td></tr><tr><td>有光面漆</td><td>≥95</td><td>95</td><td>抗冲击性/cm</td><td>50</td><td>50</td></tr><tr><td>半光面漆</td><td>20~30</td><td>25</td><td>附着力</td><td></td><td></td></tr><tr><td>无光面漆</td><td>0~6</td><td>4~6</td><td>划圈法/级</td><td>1~2</td><td>1~2</td></tr><tr><td>硬度</td><td></td><td></td><td>胶带法</td><td>完好</td><td>完好</td></tr><tr><td>摆杆硬度</td><td>0.6~0.7</td><td>0.7</td><td></td><td></td><td></td></tr></table>

# 2.3 耐环境性能 S04-112H磁漆涂层的耐环境性能见表23。

表2-3-1  

<table><tr><td>性能</td><td>指标</td><td>实测值</td></tr><tr><td>耐水性(常温,120h)</td><td>应无起泡及附着力下降</td><td>无起泡及附着力下降,不剥落</td></tr><tr><td>耐盐水(5%NaCl,常温,120h)</td><td>应无起泡及附着力下降</td><td>无起泡及附着力下降</td></tr><tr><td>耐盐雾性(5%NaCl溶液,40℃±1℃,120h)</td><td>应无起泡及附着力下降</td><td>无起泡及附着力下降</td></tr><tr><td>耐湿热性(17℃±1℃,相对湿度96%±2%,120h)</td><td>应无起泡及附着力下降</td><td>无起泡及附着力下降</td></tr><tr><td>耐液压油性(10号液压油,常温,30d)</td><td>应无起泡及附着力下降,允许轻微变色</td><td>3个月无起泡、起皱,无附着力下降,无明显变色</td></tr><tr><td>耐腐蚀性(相对湿度80%±2%,2000h)</td><td>应无起泡、丝状腐蚀,划线处延伸≤3.2mm</td><td>无起泡和丝状腐蚀,划线处延伸2.5mm</td></tr><tr><td>耐候性(上海地区,1年)</td><td>应无严重降解,无明显变色,白漆光泽≥80%,其他颜色光泽≥75%</td><td>无明显降解和变色,白漆光泽82%,其他颜色光泽&gt;75%</td></tr><tr><td>底漆对面漆光泽的吸收</td><td>聚氨酯面漆在底漆上失光不得超过5%</td><td>面漆失光为4%</td></tr><tr><td>施工敏感性(湿度15%~76%,温度16~41℃)</td><td>对面漆的附着力、光泽、外观无明显影响</td><td>在最高或最低温湿度下施工对光泽、外观及附着力无明显影响</td></tr></table>

# 2.4 工艺性能

2.4.1 施工性能 喷涂性良好。  
2.4.2 配套性能 与S06-101H聚氨酯底漆配套使用。  
2.4.3 适用期 $6\mathrm{h}$   
2.5 使用性能 经3年使用性能良好，满足要求。

# 3 使用工艺

3.1 表面准备 铝合金表面经阳极化或化学氧化处理后，涂S06-101H底漆。

3.2 涂料配制 根据需用量，先称量组分一，再按包装桶上注明的组分一与组分二的配比称取组分二，在不断搅拌下将组分二加入到组分一中，并搅拌均匀。  
3.3 施工粘度 用专用稀释剂将涂料稀释至 $13\sim 16\mathrm{s}$ 。  
3.4 干燥条件 常温，7d或 $80\sim 90^{\circ}C,4h$   
3.5 注意事项 配制与施工过程中切忌与水、醇、酸类物质接触。

# 4 其他

4.1 包装 $\sqrt{1} \mathrm{~L}, 2 \mathrm{~L}, 5 \mathrm{~L}, 20 \mathrm{~L}$ 铁桶包装并密封。  
4.2 运输 按危险品运输，防止雨淋和日光曝晒。  
4.3 贮存 贮存在温度不超过 $40\mathrm{C}$ 、干燥通风的库房内，远离热源，隔绝火源，避免日光直射。  
4.4 技术安全 施工场所须通风良好，禁止明火。

# 5 使用建议

选用。

# 参考文献

1上海市涂料研究所.7470聚氨酯飞机蒙皮底面漆研究报告.1989

编写 郑会廉

审校 杨和争 谢永琴

# S04-9101 飞机雷达罩磁漆

# 1 概述

S04-9101飞机雷达罩磁漆为双组分涂料，可常温干燥，也可烘干。漆膜具有良好的力学性能，同时具有良好的耐候性和耐介质性。与聚氨酯弹性涂料配套使用，可提高雷达罩涂层系统的耐候性和耐介质性。长期使用温度 $-55\sim 120^{\circ}C$ 。

1.1 牌号及名称 S04-9101 飞机雷达罩磁漆。  
1.2 基本组成 组分一：丙烯酸聚氨酯树脂、颜料、有机溶剂。组分二：缩二脲。  
1.3 材料标准 Q/6S 1098—1994《S04-9101 飞机雷达罩用面漆》。   
1.4 使用工艺说明书 Q/6SZ 1231-1994《飞机雷达罩涂层系统施工工艺说明书》。  
1.5 供应状态 两组分分装，配套供应。   
1.6 应用概况 已在歼击机飞机雷达罩上应用。  
1.7 研制及生产单位 北京航空材料研究院研制并生产。

# 2 性能

2.1 物理及化学性能 S04-9101 飞机雷达罩磁漆的物理及化学性能见表 2-1。

表2-1  

<table><tr><td>性能</td><td>指标</td><td>实测值</td></tr><tr><td>容器中状态</td><td>允许分层,但不允许结块、结皮</td><td>有分层,但不结块、不结皮</td></tr><tr><td>固体含量/%</td><td>60±2</td><td>60</td></tr><tr><td>干燥时间/h</td><td></td><td></td></tr><tr><td>表1</td><td>1</td><td>4</td></tr><tr><td>实干</td><td></td><td></td></tr><tr><td>25℃±1℃</td><td>7d</td><td>7d</td></tr><tr><td>80℃±2℃</td><td>4</td><td>4</td></tr></table>

2.2力学性能 S04-9101飞机雷达罩磁漆涂层的力学性能见表2-2。

表2-2  

<table><tr><td>性能</td><td>指标</td><td>实测值</td><td>性能</td><td>指标</td><td>实测值</td></tr><tr><td>漆膜外观</td><td>平整、均匀、连续</td><td>平整、均匀、连续</td><td>抗冲击性/cm</td><td>≥50</td><td>50</td></tr><tr><td>柔韧性/mm</td><td>≤1</td><td>1</td><td>附着力(胶带法)</td><td>合格</td><td>合格</td></tr></table>

2.3 耐环境性能 S04-9101 飞机雷达罩磁漆涂层的耐环境性能见表 2-3。

表2-3  

<table><tr><td>性能</td><td>指标</td><td>实测值</td></tr><tr><td>耐湿热性(17℃±1℃,相对湿度&gt;95%,21d)</td><td>漆膜不起泡、不起皱、不脱落</td><td>漆膜不起泡、不起皱、不脱落</td></tr></table>

2.4 工艺性能

2.4.1 施工性能 喷涂性能良好，也可刷涂。  
2.4.2 配套性能 可与S04-9501HY抗雨蚀涂料配套使用。  
2.4.3 适用期 $8\mathrm{h}$ 。

# 3 使用工艺

3.1 表面准备 在涂于雷达罩表面的S04-9501HY抗雨蚀涂层表干后，即可喷涂S04-9101飞机雷达罩磁漆。  
3.2 涂料配制 根据需用量，先称量组分一，再按包装桶上注明的组分一与组分二的配比称取组分二，在不断搅拌下将组分二加入到组分一中，并搅拌均匀。  
3.3 施工粘度 漆料用X-10稀释剂稀释至喷涂粘度 $18\sim 24\mathrm{s}$   
3.4干燥条件 $25\mathrm{C}\pm 1\mathrm{C},7\mathrm{d}$ 或 $80\mathrm{C}\pm 2\mathrm{C},4\mathrm{h}_{\circ}$   
3.5 注意事项 涂层厚度根据设计要求确定，涂覆次数以达到厚度为准。

# 4 其他

4.1 包装 用 $1\mathrm{L},2\mathrm{L},5\mathrm{L}$ 铁桶包装并密封。  
4.2 运输 按危险品运输，防止雨淋和日光曝晒。  
4.3 贮存 贮存在温度不超过 $40^{\circ}\mathrm{C}$ 、干燥通风的库房内，远离热源，隔绝火源，避免日光直射。  
4.4 技术安全 施工时通风良好，禁止明火。

# 5 使用建议

推荐。

# 参考文献

1 北京航空材料研究院．飞机雷达罩用面漆的研究．1994

编写 何立凡 杨和争

审校 谢永琴

# S15-30 灰聚氨酯花岗岩纹漆

# 1 概述

S15-30灰聚氨酯花岗岩纹漆为双组分涂料，可以自干。漆膜具有良好的物理力学性能，尤其对玻璃纤维增强复合材料具有优异的附着力，耐湿热、耐盐雾、耐候性等突出，具有凹凸不平的美术装饰效果。

1.1 牌号及名称 S15-30 灰聚氨酯花岗岩纹漆，原名灰脂肪族聚氨酯花岗岩纹漆。  
1.2 基本组成 组分一：聚酯树脂、颜料。组分二：脂肪族异氰酸树脂。  
1.3 材料标准 Q/TLS 515--1991《S15-30 灰脂肪族聚氨酯花岗岩纹漆》。  
1.4 使用工艺说明书 常州涂料化工研究院技术档案5.01.01.01-114.05《S15-30灰脂肪族聚氨酯花岗岩纹漆使用工艺说明书》。  
1.5 供应状态 两组分分装，配套供应。   
1.6 应用概况 已在直升机上应用多年。  
1.7 研制及生产单位 常州涂料化工研究院研制并生产。  
1.8 鉴定级别及日期 1992年由化工部鉴定通过。

# 2 性能

2.1物理及化学性能S15-30灰聚氨酯花岗岩纹漆的物理及化学性能见表2-1。

表2-1  

<table><tr><td>性能</td><td>指 标</td><td>实 测 值</td></tr><tr><td>干燥时间/h</td><td></td><td></td></tr><tr><td>表干</td><td>≤5</td><td>4</td></tr><tr><td>实干</td><td>≤24</td><td>10</td></tr></table>

2.2力学性能 S15-30灰聚氨酯花岗岩纹漆涂层的物理及力学性能见表2-2。

表2-2  

<table><tr><td>性能</td><td>指标</td><td>实测值</td><td>性能</td><td>指标</td><td>实测值</td></tr><tr><td>漆膜颜色与外观</td><td>灰色,凹凸状</td><td>灰色,凹凸状</td><td>柔韧性/mm</td><td>≤1</td><td>1</td></tr><tr><td>抗冲击性/cm</td><td>50</td><td>50</td><td>附着力(划格法)/级</td><td>0</td><td>0</td></tr></table>

2.3 耐环境性 S15-30 灰聚氨酯花岗岩纹漆涂层的耐环境性能见表 2-3。

表2-3  

<table><tr><td>性能</td><td>指标</td><td>实测值</td></tr><tr><td>耐水性(38℃+2℃,4d)</td><td>不软化、不起泡,允许轻微变色</td><td>无变化</td></tr><tr><td>耐盐水(10%NaCl溶液,23℃,21h)</td><td>不软化、不起泡</td><td>无变化</td></tr></table>

续表 $23^{1}$   

<table><tr><td>性能</td><td>指标</td><td>实测值</td></tr><tr><td>耐人造海水(23℃,24h)</td><td>不软化、不起泡</td><td>无变化</td></tr><tr><td>耐热性(150℃,4h)</td><td>不软化、不起泡,允许轻微变色</td><td>无变化</td></tr><tr><td>耐湿热性(47℃±1℃,相对湿度96%±2%,14d)</td><td>不软化、不起泡,允许轻微变色</td><td>无变化</td></tr><tr><td>耐盐雾性(500h)</td><td>无腐蚀</td><td>无变化</td></tr></table>

# 2.4 工艺性能

2.4.1 施工性能 需要用专门喷枪喷涂。  
2.4.2 配套性能 与H07-1腻子配套使用。  
2.4.3 适用期 $6\mathrm{h}$ 。  
2.5 使用性能 该产品与H07-1腻子配套，用于直升机旋翼毂星形件玻璃纤维增强复合材料的表面保护与装饰近10年，效果良好。

# 3 使用工艺

3.1 表面准备 玻璃纤维增强复合材料经打磨并清洗后，刮涂H07-1腻子。  
3.2 涂料配制 根据需要用量，按《S15-30灰脂肪族聚氨酯花岗岩纹漆使用工艺说明书》的规定配制。  
3.3 施工粘度 稠度为 $10\sim 12\mathrm{cm}$   
3.4 干燥条件 $23\mathrm{C} \pm 2\mathrm{C}, 24\mathrm{h}$ 。  
3.5 注意事项 在配制与施工时切忌与水和醇类物质接触。

# 4 其他

4.1 包装 用 $1\mathrm{L},4\mathrm{L}$ 铁桶包装，包装标志符合GB/T9750的规定。  
4.2 运输 按危险品运输。  
4.3 贮存 按危险品贮存。贮存期6个月。  
4.4 技术安全 涂料的配制与施工，应在干净、干燥和通风良好的环境中进行。

# 5 使用建议

选用。

# 参考文献

1 常州涂料化工研究院，S15-30 灰聚氨酯花岗岩纹漆的研究，1992

编写 李洪源 谢永琴

审校 郑会廉 陈嘉珠

# S06-101H 聚氨酯底漆

# 1 概述

S06-101H聚氨酯底漆为双组分涂料，可常温干燥，也可低温烘干。漆膜具有良好的柔韧性、相容性、抗渗透性、耐热性和良好的施工性能。与S04-112H聚氨酯磁漆配套，用于民航客机蒙皮表面，也可用作高档防腐底漆。

1.1 牌号及名称 S06-101H 聚氨酯底漆，原牌号及名称 STL7470-1 聚氨酯飞机蒙皮底漆。  
1.2 基本组成 组分一：环氧改性聚酯、颜料、填料、助剂。组分二：脂肪族多异氰酸酯。  
1.3 材料标准 沪Q/GHAH 18 1998《STL74701聚氨酯飞机蒙皮底漆》。  
1.4 使用工艺说明书 上海市涂料研究所《飞机蒙皮用STL.7470聚氨酯底面漆施工工艺说明书》。  
1.5 供应状态 两组分分装-配套供应。  
1.6 应用概况 已用于民航客机、水上飞机和直升机飞机蒙皮。  
1.7 研制及生产单位 上海市涂料研究所研制并生产。  
1.8 鉴定级别及日期 1989年由上海市化学工业局、民航总局主持鉴定通过。

# 2 性能

2.1 物理及化学性能 S06-101H底漆的物理及化学性能见表2-1。

表2-1.  

<table><tr><td>性能</td><td>指标</td><td>实测值</td><td>性能</td><td>指标</td><td>实测值</td></tr><tr><td>粘度(混合30min后测,4号杯)/s</td><td>15~20</td><td>20</td><td>细度μm</td><td>≤10</td><td>35</td></tr><tr><td>固体含量/%</td><td></td><td></td><td>干燥时间/h</td><td></td><td></td></tr><tr><td>组分</td><td>52~58</td><td>55</td><td>表干</td><td>≤0.5</td><td>0.5</td></tr><tr><td>组分二</td><td>74~76</td><td>75</td><td>烘干(80~90℃)</td><td>≤3</td><td>3</td></tr><tr><td>遮盖力/(g/m²)</td><td>80~100</td><td>90</td><td>活化期(6h粘度升高)/s</td><td>≤5</td><td>5</td></tr><tr><td>使用量/(g/m²)</td><td></td><td>80</td><td></td><td></td><td></td></tr></table>

2.2力学性能 S06-101H底漆涂层的物理及力学性能见表22。

表2-2  

<table><tr><td>性能</td><td>指标</td><td>实测值</td></tr><tr><td>漆膜颜色及外观</td><td>表面平整光滑,松果绿色</td><td>表面平整光滑,松果绿色</td></tr><tr><td>硬度</td><td></td><td></td></tr><tr><td>摆杆硬度</td><td>≥0.5</td><td>0.6</td></tr><tr><td>铅笔硬度</td><td>≥2H</td><td>3H</td></tr><tr><td>柔韧性/mm</td><td>≤1</td><td>1</td></tr><tr><td>抗冲击性/cm</td><td>≥50</td><td>50</td></tr><tr><td>附着力</td><td></td><td></td></tr><tr><td>划圈法/级</td><td>≤2</td><td>1</td></tr><tr><td>胶带法(湿法)</td><td>完好</td><td>完好</td></tr></table>

2.3 耐环境性 S06 101H 底漆涂层的耐环境性见表 2.3。  
2.4 艺性能

表2-3  

<table><tr><td>性能</td><td>指标</td><td>实测值</td></tr><tr><td>耐水性(蒸馏水,常温,72h)</td><td>应无起泡及附着力下降</td><td>无起泡及附着力下降,不剥落</td></tr><tr><td>耐盐水性(5%NaCl,常温,72h)</td><td>应无起泡及附着力下降</td><td>无起泡及附着力下降</td></tr><tr><td>耐盐雾性(5%NaCl溶液,40℃±1℃,72h)</td><td>应无起泡及附着力下降</td><td>无起泡及附着力下降</td></tr><tr><td>耐湿热性(47℃±1℃,相对湿度96%±2%,72h)</td><td>应无起泡及附着力下降</td><td>无起泡及附着力下降</td></tr><tr><td>耐腐蚀性(相对湿度80%±2%,2000h)</td><td>无起泡和丝状腐蚀,划线处延伸≤3.2mm</td><td>无起泡和丝状腐蚀,划线处延伸≤2.5mm</td></tr><tr><td>可脱除性(30min)</td><td>漆膜应易从金属底材上脱除</td><td>漆膜在30min中从金属底材上脱除</td></tr><tr><td>底漆对面漆光泽的吸收率</td><td>聚氨酯面漆在底漆上其失光不得超过5%</td><td>面漆失光4%</td></tr></table>

2.4.1 施工性能 喷涂性良好。  
2.4.2 配套性能 与S04-112H聚氨酯磁漆配套使用。  
2.4.3 适用期 $6\mathrm{h}$   
2.5 使用性能 经3年使用性能良好，满足要求。

# 3 使用工艺

3.1 表面准备 铝合金经阳极化处理，镁合金经化学氧化处理。  
3.2 涂料配制 根据需用量, 先称取组分一, 再按包装桶上注明的组分一与组分二的配比称取组分二, 在不断搅拌下将组分二加入到组分一中, 并搅拌均匀。  
3.3 施工粘度 用7470稀料将涂料稀释至 $12\sim 14s$   
3.4 干燥条件 常温，7d或 $80\sim 90^{\circ}C,4h$   
3.5 注意事项 配制与施工过程中切忌与水、醇、酸类物质接触。

# 4 其他

4.1 包装 用 $1\mathrm{L},2\mathrm{L},5\mathrm{L},20\mathrm{L}$ 铁桶包装并密封。  
4.2 运输 按危险品运输，防止雨淋和日光曝晒。  
4.3 贮存 贮存在温度不超过 $40^{\circ}C$ 、干燥通风的库房内，远离热源，隔绝火源，避免日光直射。  
4.4 技术安全 施工时需通风良好，禁止明火。

# 5 使用建议

选用。

# 参考文献

1上海市涂料研究所.7470聚氨酯飞机蒙皮底面漆研究报告.1989

编写 郑会廉 杨和争

审校 李洪源 谢永琴

# S06-12白色聚氨酯底漆

# 1 概述

S06-12白色聚氨酯底漆为双组分涂料，可常温固化。漆膜具有良好的物理力学性能，遮盖力强，易打磨，与复合材料附着力好。用作碳纤维复合材料的防护底漆。

1.1 牌号及名称 S06-12 白色聚氨酯底漆。  
1.2 基本组成 组分：聚酯树脂、颜料、填料。组分二：异氰酸酯。  
1.3 材料标准 Q/TLS 508-1991《S06-12白色聚氨酯底漆》。  
1.4 使用工艺说明书 常州涂料化工研究院技术档案5.01.01.01-110.16《S06-12白色聚氨酯底漆使用工艺说明书》。  
1.5 供应状态 两组分分装，配套供应。   
1.6 应用概况 已用于直升机。  
1.7研制及生产单位 常州涂料化工研究院研制并生产。  
1.8 鉴定级别及日期 1991年由化工部和航空工业总公司联合鉴定通过。

# 2 性能

2.1 物理及化学性能 S06-12 白色聚氨酯底漆的物理及化学性能见表 2-1。

表2-1  

<table><tr><td>性能</td><td>指标</td><td>实测值</td><td>性能</td><td>指标</td><td>实测值</td></tr><tr><td>细度/μm</td><td>≤45</td><td>45</td><td>干燥时间/h</td><td></td><td></td></tr><tr><td>固体含量/%</td><td></td><td></td><td>表干(23℃±2℃)</td><td>≤2</td><td>2</td></tr><tr><td>组分一</td><td>64±2</td><td>64</td><td>实干</td><td></td><td></td></tr><tr><td>组分二</td><td>55±2</td><td>55</td><td>23℃±2℃</td><td>≤24</td><td>24</td></tr><tr><td>遮盖力/(g/m²)</td><td>≤170</td><td>165</td><td>70℃</td><td>≤4</td><td>4</td></tr><tr><td></td><td></td><td></td><td>100℃</td><td>≤1</td><td>1</td></tr></table>

2.2力学性能 S06-12白色聚氨酯底漆涂层的物理及力学性能见表2-2。

表2-2[1]  

<table><tr><td>性能</td><td>指标</td><td>实测值</td><td>性能</td><td>指标</td><td>实测值</td></tr><tr><td>漆膜颜色与外观</td><td>白色,漆膜平整</td><td>白色,漆膜平整</td><td>抗冲击性/cm</td><td>≥40</td><td>40</td></tr><tr><td>硬度</td><td>&gt;0.45</td><td>0.5</td><td>附着力/级</td><td>≤2</td><td>2</td></tr><tr><td>柔韧性/mm</td><td>≤1</td><td>1</td><td>打磨性</td><td>易打磨,不粘砂纸</td><td>易打磨,不粘砂纸</td></tr></table>

2.3 耐环境性能 S06-12 白色聚氨酯底漆涂层的耐环境性能见表 2-3。

表 $2 - 3^{[+]}$   

<table><tr><td>性能</td><td>指 标</td><td>实 测 值</td></tr><tr><td>耐水性(蒸馏水,23(C±2C,72h)</td><td>无明显变化,允许轻微变色</td><td>无明显变化,轻微变黄</td></tr><tr><td>耐盐水性(10%NaCl溶液,23(C±2C,72h)</td><td>无明显变化,允许轻微变色</td><td>无明显变化,轻微变黄</td></tr><tr><td>耐聚氨酯漆性</td><td>无咬起现象</td><td>无咬起现象</td></tr><tr><td>耐硝基漆性</td><td>无咬起现象</td><td>无咬起现象</td></tr></table>

2.4 工艺性能  
2.4.1 施工性能 喷涂性良好，也可刷涂。  
2.4.2配套性能与Z07-14白色聚酯腻子及S04-21高光泽聚氨酯磁漆，S04-61半光聚氨酯磁

漆、S04-81无光聚氨酯磁漆配套使用

2.4.3 适用期 $4\mathrm{h}$ 。  
2.5 使用性能 已用于直升机复合材料表面多年，效果良好。

# 3 使用工艺

3.1 表面准备 碳纤维复合材表面先用二甲苯清洗，再用400号砂纸打磨，用水清洗至水膜连续 $30\mathrm{s}$ 不破裂。  
3.2 涂料配制 先将组分一搅拌均匀，按规定的比例称取组分一和组分二，混合后充分搅拌调匀。  
3.3 施工粘度 喷涂粘度为 $18\sim 22\mathrm{s}$   
3.4 干燥条件 $23\mathrm{C} \pm 2\mathrm{C}, 24\mathrm{h}$ 或 $70\mathrm{C}, 4\mathrm{h}$ 或 $100\mathrm{C}, 1\mathrm{h}$ 。  
3.5 注意事项 在配制与施工时，切忌与水和醇类物质接触，相对湿度不大于 $80\%$ 。

# 4 其他

4.1 包装 用 $1\mathrm{L}$ 和 $4\mathrm{L}$ 铁桶包装并密封。  
4.2 运输 按危险品运输，防止雨淋和日光曝晒。  
4.3 贮存 贮存在温度不超过 $40^{\circ} \mathrm{C}$ 、干燥通风的库房内，远离热源，隔绝火源，避免日光直射。贮存期6个月。  
4.4 技术安全 涂料的配制与施工应在通风良好、干燥无尘的环境中进行。

# 5 使用建议

选用。

# 参考文献

1 常州涂料化工研究院，S06-12白色聚氨酯底漆，1991

编写 李洪源

审校 谢永琴 郑会廉

# S52-2 铝粉聚氨酯磁漆

# 1 概述

S52-2铝粉聚氨酯磁漆为湿固化型聚氨酯三组分涂料。与H32-82锌黄环氧聚乙烯醇缩丁醛底漆配套使用，具有很好的“三防”性能。适用于镁合金的防护，也可作为耐油涂料。可在 $150\mathrm{C}$ 下长期使用。

1.1 牌号及名称 S52-2 铝粉聚氨酯磁漆, 原名 7202 铝粉聚氨酯磁漆。  
1.2 基本组成 组分一：芳香族聚氨酯树脂。组分二：S-1催干剂。组分三：浮型铝粉浆。  
1.3 材料标准 赣Q/HG8-1980《7202铝粉聚氨酯磁漆》。  
1.4 使用工艺说明书 上海涂料研究所《7202铝粉聚氨酯磁漆施工工艺》。  
1.5 供应状态 各组分分装，配套供应。

1.6 应用概况 已用于轰炸机、歼击机外部镁合金零件及蒙皮表面。  
1.7研制及生产单位上海市涂料研究所研制：江西前卫化工厂生产。  
1.8 鉴定级别及日期 1979年由上海市有机化学工业公司鉴定通过。

# 2 性能

2.1 物理及化学性能 S52-2磁漆的物理及化学性能见表2-1。

表2-1  

<table><tr><td>性能</td><td>指标</td><td>实测值</td><td>性能</td><td>指标</td><td>实测值</td></tr><tr><td>粘度(4号杯)/s</td><td>20~70</td><td>通过</td><td>干燥时间/h</td><td></td><td></td></tr><tr><td>细度/μm</td><td>≤20</td><td>通过</td><td>表干</td><td>≤2</td><td>2</td></tr><tr><td>固体含量/%</td><td>≥50</td><td>通过</td><td>实干</td><td>≤24</td><td>24</td></tr></table>

2.2力学性能 S522磁漆涂层的物理及力学性能见表2-2。

表2-2  

<table><tr><td>性能</td><td>指标</td><td>实测值</td><td>性能</td><td>指标</td><td>实测值</td></tr><tr><td>漆膜颜色与外观</td><td>银灰色,平整光滑</td><td></td><td rowspan="2">抗冲击性/cm</td><td rowspan="2">50</td><td rowspan="2">通过</td></tr><tr><td>硬度(摆杆硬度)</td><td>...</td><td>0.5</td></tr><tr><td>柔韧性/mm</td><td>≤1</td><td>通过</td><td>附着力(划圈法)/级</td><td>≤2</td><td>2</td></tr></table>

2.3 耐环境性能 S52-2磁漆涂层的耐环境性能见表2-3。

表2-3  

<table><tr><td>性能</td><td>指标</td><td>实测值</td></tr><tr><td>耐水性(蒸馏水,常温,7d,取出放1h)</td><td>不起泡、不脱落、不锈蚀</td><td>通过</td></tr><tr><td>耐盐水性(3%NaCl溶液,常温,7d,取出放1h)</td><td>不起泡、不脱落、不锈蚀</td><td>通过</td></tr><tr><td>耐盐雾性(40℃±1℃,21d,取出放1h)</td><td>不起泡、不脱落、不锈蚀</td><td>通过</td></tr><tr><td>耐湿热性(40℃-1℃,相对湿度大于95%,21d,取出放1h)</td><td>不起泡、不脱落、不锈蚀</td><td>通过</td></tr><tr><td>耐汽油性(RH-75汽油,常温,5h)</td><td>不发粘、不变软、不起泡、不脱落,外观允许轻微变化,1h后恢复原状</td><td>通过</td></tr><tr><td>耐液压油性(YH 10液压油,常温,3h,取出放1h)</td><td>不发粘、不变软、不起泡、不脱落,外观允许轻微变化,1h后恢复原状</td><td>通过</td></tr><tr><td>耐热性(150℃,8h)</td><td>外观无变化,允许轻微变色</td><td>通过</td></tr></table>

2.4 工艺性能

2.4.1 施工性能 喷涂和刷涂性良好。  
2.4.2 配套性能 与H3282底漆配套。  
2.4.3 适用期 $4\sim 8\mathrm{h}$   
2.5 使用性能 用于轰炸机及歼击机镁合金件，效果尚好。

# 3 使用工艺

3.1 表面准备 涂漆前，镁合金经化学氧化处理后涂H32-82底漆。  
3.2 涂料配制 根据需要量称取组分一，按漆料与S-1催干剂的比例为 $100:0.5\sim 1$ 称取S-1催干剂，在不断搅拌下加入漆料中，再充分搅拌均匀。  
3.3 施工粘度 配制好的漆料用X-11稀释剂稀释到喷涂粘度 $15\sim 20s$ 。  
3.4 干燥条件 $23(\pm 2\mathrm{C},24\mathrm{h})$   
3.5 注意事项 稀释时只能用X-11稀释剂，不得代用。施工环境温度不低于 $5\mathrm{C}$ ，相对湿度不大于 $95\%$ 。

# 4 其他

4.1 包装 用 $1\mathrm{L},4\mathrm{L}$ 和 $20\mathrm{L}$ 铁桶包装并密封。  
4.2 运输 按危险品运输，防止雨淋和日光曝晒。  
4.3 贮存 贮存在温度不超过 $40^{\circ} \mathrm{C}$ 、干燥通风的库房内，远离热源，隔绝火源，避免日光直射。贮存期12个月。  
4.4 技术安全 涂料的配制与施工应在通风良好、干燥无尘的环境中进行。

# 5 使用建议

选用。

# 参考文献

1 江西前卫化工厂，涂料性能数据统计资料，1985

编写 郑会廉 谢永琴

审校 李洪源 陈嘉珠

# TS70-1 各色聚氨酯无光磁漆

# 1 概述

TS701各色聚氨酯无光磁漆为双组分涂料，可自干，也可烘干。漆膜具有优良的力学性能、耐水性、耐机用流体性、防霉性、耐盐雾性、耐湿热性和耐候性。与TB06-9锌黄丙烯酸聚氨酯底漆或H06-101H锌黄环氧酯底漆组成的涂层系统已用于飞机外蒙皮表面，作为在 $150^{\circ}C$ 以下使用的防护涂层。该磁漆特点为无光，可作为可见光伪装涂料。

1.1 牌号及名称 TS701 各色聚氨酯无光磁漆。  
1.2 基本组成 组分一：羟基丙烯酸树脂、颜料、助剂。组分二：脂肪族异氰酸酯。  
1.3 材料标准 津Q/HG5087—1996《TS70-1飞机蒙皮用各色聚氨酯无光磁漆(分装)》。  
1.4 使用工艺说明书 天津灯塔涂料公司《飞机蒙皮及零部件喷涂飞机蒙皮用各色聚氨酯无光磁漆施工说明书》。  
1.5 供应状态 两组分分装、配套供应。  
1.6 应用概况 已在歼击机上使用。  
1.7 研制及生产单位 天津灯塔涂料公司研制并生产。  
1.8 鉴定级别及日期 1996年由化工部鉴定通过。

# 2 性能

2.1 物理及化学性能 TS70-1 无光磁漆的物理和化学性能见表 2-1。  
2.2力学性能TS70-1无光磁漆涂层的物理及力学性能见表2-2。

表2-1 2  

<table><tr><td>性能</td><td>指 标</td><td>实测值</td></tr><tr><td>容器中状态</td><td></td><td></td></tr><tr><td>组分·</td><td>不结皮,允许沉淀,易搅起</td><td>不结皮,允许沉淀,易搅起</td></tr><tr><td>组分二</td><td>透明液体</td><td>水白透明液体</td></tr><tr><td>细度/μm</td><td>≤40</td><td>30~40</td></tr><tr><td>固体含量/%</td><td></td><td></td></tr><tr><td>组分·</td><td>48~52</td><td></td></tr><tr><td>组分二</td><td>73~77</td><td>-</td></tr><tr><td>干燥时间/h</td><td></td><td></td></tr><tr><td>表干</td><td>≤1</td><td>0.5~1</td></tr><tr><td>实干</td><td>≤24</td><td>10~12</td></tr></table>

表 $2 - {2}^{1 + {2}^{n}}$   

<table><tr><td>性能</td><td>指标</td><td>实测值</td></tr><tr><td>漆膜颜色与外观</td><td>符合标准样板,漆膜平整、无光</td><td>符合标准样板,漆膜平整、无光</td></tr><tr><td>光泽(60°)/%</td><td>≤10</td><td>6~8</td></tr><tr><td>柔韧性/mm</td><td>≤2</td><td>2</td></tr><tr><td>抗冲击性/cm</td><td>50</td><td>50</td></tr><tr><td>附着力(划格法)/级</td><td>≤1</td><td>0~1</td></tr></table>

# 2.3 耐环境性能 TS70-1 无光磁漆涂层的耐环境性能见表 2-3。

表2-3[1-2]  

<table><tr><td>性能</td><td>指标</td><td>实测值</td></tr><tr><td>耐热性(150℃±2℃,4h)</td><td>允许轻微变色,抗冲击性不下降</td><td>轻微变色,抗冲击性50cm</td></tr><tr><td>耐润滑油性(4109润滑油,121℃±2℃,24h测外观和铅笔硬度)</td><td>不起皱,允许轻微变色,铅笔硬度允许下降2级</td><td>轻微变色,铅笔硬度下降0~1级</td></tr><tr><td>耐煤油性(2号航空煤油,23℃±2℃,168h测外观和铅笔硬度)</td><td>不起皱,允许轻微变色,铅笔硬度允许下降1级</td><td>基本无变化,铅笔硬度不下降</td></tr><tr><td>耐液压油性(12号液压油,23℃±2℃,168h测外观和铅笔硬度)</td><td>不起皱,允许轻微变色,铅笔硬度允许下降1级</td><td>基本无变化,铅笔硬度不下降</td></tr><tr><td>耐霉菌性/级</td><td>...</td><td>0</td></tr><tr><td>耐水性(38℃±1℃,96h,外观和铅笔硬度)</td><td>不起泡,允许轻微变色,铅笔硬度允许下降2级</td><td>基本无变化,铅笔硬度下降0~1级</td></tr><tr><td>耐湿热性(47℃±1℃,相对湿度96%±2%,30d)/级</td><td>1</td><td>基本无变化</td></tr><tr><td>耐盐雾性(35℃±2℃,5%NaCl连续喷雾,500h)/级</td><td>1</td><td>1</td></tr></table>

# 2.4 工艺性能

2.4.1 施工性能 喷涂性良好，也可以刷涂或浸涂。  
2.4.2 配套性 与H06-101H底漆，TB06-9锌黄丙烯酸聚氨酯底漆等均可配套使用。  
2.4.3 适用期 $6\mathrm{h}$

# 3 使用工艺

3.1 表面准备 铝合金经阳极氧化或化学氧化处理，喷涂TB06-9锌黄丙烯酸聚氨酯底漆，常温干燥4h即可喷涂无光磁漆；或铝合金氧化处理后，喷涂H06-101H底漆，经彻底干燥后喷涂无光磁漆。  
3.2 涂料配制 根据需用量，先称量组分一，再按包装桶上注明的组分一与组分二的配比称取组

分二，在不断搅拌下将组分二加入到组分一中，并搅拌均匀。

3.3 施工粘度 用TSX-70飞机漆专用稀释剂稀释到 $17\sim 20s$   
3.4 干燥条件 常温， $12\mathrm{h}$   
3.5 注意事项 在配制与施工过程中切忌与水、醇、酸等含活性氢原子的物质接触。

# 4 其他

4.1 包装 用 $1\mathrm{L},2\mathrm{L},5\mathrm{L}$ 或 $20\mathrm{L}$ 铁桶包装并密封。  
4.2 运输 按危险品运输，防止雨淋和日光曝晒。  
4.3 贮存 贮存在温度不超过 $40^{\circ} \mathrm{C}$ 、干燥通风的库房内，远离热源，隔绝火源，避免日光直射。  
4.4 技术安全 施工时须通风良好，禁止明火。

# 5 使用建议

选用。

# 参考文献

1 天津灯塔涂料股份有限公司.TS70-1飞机无光漆鉴定材料.1996  
2天津灯塔涂料股份有限公司.TS70-1飞机无光漆历年检验和试验数据. 1998

编写 赵蕊 杨和争

审校 谢永琴 陈嘉珠

# TB04-16 各色丙烯酸聚氨酯磁漆

# 1 概述

TB04-16各色丙烯酸聚氨酯磁漆为双组分涂料。可自干，也可烘干。漆膜具有优良的力学性能、耐水性、耐机用流体性、防霉性和优异的耐湿热性、耐盐雾性及耐候性，与TB06-9锌黄丙烯酸聚氨酯底漆组成的涂层系统已用于歼击机外蒙皮，作为在 $150\mathrm{C}$ 以下使用的防护涂层。

1.1 牌号及名称 TB04-16 各色丙烯酸聚氨酯磁漆。  
1.2 基本组成 组分一：羟基丙烯酸树脂、颜料、助剂。组分二：脂肪族异氰酸酯。  
1.3 材料标准 津Q/HG4345—1992《TB04-16各色丙烯酸聚氨酯磁漆(分装)》。  
1.4 使用工艺说明书 天津灯塔涂料公司《飞机蒙皮及零部件喷涂各色丙烯酸聚氨酯磁漆施工说明》。  
1.5 供应状态 两组分分装，配套供应。   
1.6 应用概况 已在歼击机外蒙皮使用多年。  
1.7研制及生产单位 天津灯塔涂料公司研制并生产。  
1.8 鉴定级别及日期 1992年由化工部鉴定通过。

# 2 性能

2.1物理及化学性能TB0416各色丙烯酸聚氨酯磁漆的物理及化学性能见表2-1。

表2-1  

<table><tr><td>性能</td><td>指标</td><td>实测值</td><td>性能</td><td>指标</td><td>实测值</td></tr><tr><td>细度/μm</td><td>≤20</td><td>≤20</td><td>干燥时间/h</td><td></td><td></td></tr><tr><td>固体含量/%</td><td></td><td></td><td rowspan="2">表干</td><td rowspan="2">≤1</td><td rowspan="2">0.5~1</td></tr><tr><td>组分一</td><td>50±2</td><td>49~52</td></tr><tr><td>组分二</td><td>7.0±2</td><td>74~76</td><td>实干</td><td>≤24</td><td>10~12</td></tr></table>

2.2力学性能 TB04-16各色丙烯酸聚氨酯磁漆涂层的物理及力学性能见表2-2。

表2-2  

<table><tr><td>性能</td><td>指标</td><td>实测值</td></tr><tr><td>漆膜颜色与外观</td><td>符合标准样板,漆膜平整、光滑</td><td>符合标准样板,漆膜平整、光滑</td></tr><tr><td>光泽(60°)/%</td><td>≥90</td><td>90~93</td></tr><tr><td>柔韧性/mm</td><td>≤2</td><td>2</td></tr><tr><td>抗冲击性/cm</td><td>50</td><td>50</td></tr><tr><td>附着力(划圈法)/级</td><td>≤1</td><td>1</td></tr></table>

2.3 耐环境性能 TB04-16 各色丙烯酸聚氨酯磁漆涂层的耐环境性能见表 2-3。

表2-3  

<table><tr><td>性能</td><td>指标</td><td>实测值</td></tr><tr><td>耐热性(150℃±2℃,4h)</td><td>光泽不低于90%,抗冲击性不下降,允许轻微变黄、变暗</td><td>光泽&gt;90%,抗冲击50cm,轻微变暗</td></tr><tr><td>耐润滑油性(4109润滑油,121℃±2℃,24h后测外观和铅笔硬度)</td><td>不软化、不起泡,允许变色,铅笔硬度允许下降2级</td><td>漆膜轻度变色,铅笔硬度下降0~1级</td></tr><tr><td>耐煤油性(2号航空煤油,23℃±2℃,168h后测外观和铅笔硬度)</td><td>不软化、不起泡,允许轻微变色,铅笔硬度允许下降1级</td><td>基本无变化,铅笔硬度不下降</td></tr><tr><td>耐液压油性(12号液压油,23℃±2℃,168h后测外观和铅笔硬度)</td><td>不软化、不起泡,允许轻微变色,铅笔硬度允许下降1级</td><td>基本无变化,铅笔硬度不下降</td></tr><tr><td>耐水性(38℃±1℃,96h后测外观和铅笔硬度)</td><td>不软化、不起泡,允许轻微变色,铅笔硬度允许下降2级</td><td>轻微变色,铅笔硬度下降0~1级</td></tr><tr><td>耐湿热性(49℃±1℃,相对湿度95%以上,30d)</td><td>不软化、不起泡,附着力无下降</td><td>基本无变化,附着力1级</td></tr><tr><td>耐盐雾性(35℃±1℃,5%NaCl溶液连续喷雾500h)</td><td>无腐蚀</td><td>漆膜无起泡、锈蚀等腐蚀现象</td></tr></table>

2.4 工艺性能

2.4.1 施工性能 喷涂性良好，也可刷涂或浸涂。  
2.4.2 配套性能 与TB06-9锌黄丙烯酸聚氨酯底漆配套使用。  
2.4.3 适用期 $6\mathrm{h}$ 。

# 3 使用工艺

3.1 表面准备 铝合金经阳极氧化或化学氧化处理，喷涂TB06-9锌黄丙烯酸聚氨酯底漆，常温干燥 $4\mathrm{h}$ 即可喷涂磁漆。  
3.2 涂料配制 根据需用量，先称量组分一，再按包装桶上注明的组分一与组分二的配比称取组分二，在不断搅拌下将组分二加入到组分一中，并搅拌均匀。
