Repository: C-zj02/CFD-claw

<div align="center">

**English** | [中文](#中文版) | [Français](README_FR.md) | [Русский](README_RU.md) | [हिन्दी](README_HI.md) | [العربية](README_AR.md) | [Português](README_PT.md)

# 🚀 Claude Code Python

**A Complete Python Reimplementation Based on Real Claude Code Source**

*From TypeScript Source → Rebuilt in Python with ❤️*

***
**🔥 Active Development • New Features Weekly 🔥**

</div>

***

## 🎯 What is This?

**Clawd Code** is a **complete Python rewrite** of Claude Code, based on the **real TypeScript source code**.

File: RAG-data/中国航空材料手册(第2版) 第9卷 涂料 镀覆层与防锈材料201-400.pdf-206a7b2a-d812-4cf4-9dbf-74f905b62b76.md (part 3 of 8)
耐热零部件涂层系统  
（2）要求耐磨、耐腐蚀的零件。  
（3）形状复杂而又要求镀层均匀的零件。  
（4）尺寸精度要求高的零件。  
（5）修复耐磨零件的尺寸。  
（6）电镀其他镀层的底层。

# 5.2 下列情况不宜使用化学镀镍磷合金

在高载荷和剪切力大的场合。

# 5.3 使用规定

# 5.3.1 化学镀镍磷合金镀层用于抗磨损时要求

（1）镀层必须进行热处理，使其硬度达到 $800\mathrm{HV}$ 以上。  
（2）在旋转部件上化学镀镍磷合金镀层的硬度必须大于接触面的硬度。  
（3）镀层中磷的含量应大于 $10\%$   
（4）接触面应光滑并有润滑。

# 5.3.2 钛合金化学镀镍时只许返修一次。不合格的镀层去除后将零件在 $700^{\circ}\mathrm{C}$ 真空炉中退火除氢 $1\mathrm{h}$ 后，方可重新电镀。

# 参考文献

1 李金桂、赵闽彦主编. 腐蚀和腐蚀控制手册. 北京：国防工业出版社，1988  
2 中国腐蚀与防护学会咨询服务中心.化学镀文集(译文),1993

编写 赵闽彦

审校李金桂

# 钢铁化学氧化膜

# 1 概述

钢铁零件在含氧化剂的苛性碱溶液中浸渍处理，表面形成黑色氧化膜。膜层很薄（约为 $0.5 \sim 1.5 \mu \mathrm{m}$ ），耐蚀性不高，不耐磨，氧化处理后零件表面粗糙度和尺寸不会发生变化。膜层经皂化处理和涂中性油脂后能提高耐磨性和润滑性。可用于精密零件和使用环境较好的内部零件上。

氧化处理可使某些零件产生脆性，如高强度钢零件、卡具、紧固件、弹簧、锁环等，氧化前应消除应力，氧化后应除氢。

1.1 牌号及名称 钢铁化学氧化膜。  
1.2 基本组成 磁性氧化铁 $(\mathrm{Fe}_{3}(\mathrm{I})_{4})$ 。  
1.3 材料(镀覆层)标准 HB 5062—1996《钢铁零件化学氧化（发蓝）膜层质量检验》。  
1.4 使用工艺说明书

GB/T12611—1990《金属零（部）件镀覆前质量控制技术要求》

GB/T15519—1995《钢铁化学氧化膜》

HB 5034-1995《零(组)件镀覆前质量要求》

HB/Z 5079--1996《钢铁零件化学氧化工艺》；

# 2 性能

2-1 物理及化学性能 氧化膜层外观依材料类别不同而异，见表2-1。

表2-1  

<table><tr><td>基体材料类别</td><td>氧化膜层外观</td></tr><tr><td>碳钢、低合金钢</td><td>机械加工表面氧化后为黑色;吹砂表面氧化后为灰黑色</td></tr><tr><td>合金钢</td><td>红褐色、紫色至褐色</td></tr><tr><td>铸铁、硅钢</td><td>带黄色至棕红的黑色</td></tr><tr><td>铸钢</td><td>暗褐色</td></tr></table>

2.2力学性能 氧化过程对强度高的钢与弹簧钢制件会产生“碱脆”。  
2.3 耐环境性能 氧化膜层的耐蚀性检查：在 $15\sim 20^{\circ}C$ 下，将试件浸入 $3\% \mathrm{CuSO_4}\cdot 5\mathrm{H}_2\mathrm{O}$ 溶液中，保持 $20\mathrm{s}$ 取出检查膜层应完好，表面不应有接触铜存在。  
2.4 工艺性能 氧化处理时, 溶液温度愈高, 膜层成长速度愈快。不同温度对膜层成长速度的影响见图 2-1。采用分阶段进行氧化处理工艺时, 即先在温度低一些的条件下氧化, 再提高温度进行氧化, 可以在相对短一些时间内得到厚氧化膜(见图 2-2)。这种处理方法通常被称为两步法。

图片摘要：该图主要展示 2 1。
![](images/590c60e3313522d224c2665a6508002695513b813b16ac6fb43f1ab1032ad4a6.jpg)  
图2-1 不同温度对钢氧化膜层成长速度的影响[1]

图片摘要：该图主要展示 2 1 不同温度对钢氧化膜层成长速度的影响[1]。
![](images/a93a6055f00e3378c4a6764251e5ee4588d68a60ca1dd84ca4f005e0f90def51.jpg)  
图2-2 用两步法进行氧化时对氧化膜层成长速度的影响[1]

# 2.5 使用性能

（1）单独的氧化膜层耐蚀性差，除非有特殊要求，在膜层表面应涂油或在油中工作才有一定的防护作用。  
（2）膜层不能接受焊接。  
（3）不能进行成形加工。

# 3 使用工艺

3.1 抗拉强度不小于 $1050\mathrm{MPa}$ 的关键零件和重要零件，氧化处理前应消除应力。  
3.2 抗拉强度不小于 $1300\mathrm{MPa}$ 的关键件和重要零件，氧化处理后应在 $180\sim 200^{\circ}\mathrm{C}$ 油浴中保温 $3\mathrm{h}$ 进行消除脆性处理。

如产品对零件性能有要求时，在进行氧化处理过程中，应按设计要求在生产中进行“脆性”检验。

# 4 其他

4.1 包装 采用包装箱时，适宜使用钢箱或聚乙烯塑料箱，包装材料应选择合适的防锈纸或浸油纸[37]  
4.2运输 应涂油后装箱搬运，并防止大气沉降的灰尘与雨水等污染物的侵害。  
4.3 贮存 同一批零件应油封后置于同一包装箱中存放。不能与不同批号的相同零件混装[3]。

# 5 使用建议

# 5.1 化学氧化膜使用范围

（1）在 $200^{\circ}\mathrm{C}$ 以下油中工作的零件，或精度高、尺寸公差小的零件。  
（2）要求黑色外观而又不能采用其他方法处理的零件。

# 5.2 下列情况不宜采用氧化处理

（1）不允许涂油的固定零件。  
（2）锡焊的或铅锡焊料焊接的零件、组合的元件。  
（3）与锌、镀锌零件组合的组合件。  
（4）与铝和铝合金组合的制件。

（5）与塑料板、橡胶、皮革等制作的垫片组合的零件。

5.3 需氧化的焊接组合件，在焊接部位不应有气孔（未焊透）和夹渣。

# 参考文献

1 吴纯素编. 化学转化模. 北京: 化学工业出版社. 1988  
2 III11.2.048—1978 钢和铸铁零件的化学氧化。  
3 OCT410.014.203-1981 金属涂层与非金属无机涂层带涂层零件的贮存、运输及装配规则。

编写 赵闰彦

审校 李金桂

# 铜及铜合金化学氧化膜

# 1 概述

铜及铜合金在含有氧化剂的苛性碱溶液中进行浸渍处理，可以获得具有装饰外观和一定防护能力的氧化膜层。膜层薄（不超过 $2\mu \mathrm{m}$ ），在工业大气、潮湿的环境中很容易生锈，只在干燥的环境中或仪器、仪表内部，才具有一定的耐蚀性。表面经涂漆和涂油，耐蚀能力有所提高。膜层不耐磨、性脆，不能承受冲击和变形。

1.1 牌号及名称 铜和铜合金氧化膜。  
1.2 基本组成 以 $\mathrm{CuO}$ 为主并含有少量的 $\mathrm{Cu_2O}$ 。  
1.3 材料(镀覆层)标准 HB5065—1977《铜及铜合金氧化膜层质量检验》。  
1.4 使用工艺说明书

GB/T12611-1991《金属零(部)件镀覆前质量控制技术要求》

HB 5034—1995《零（组）件镀覆前质量要求》

HB/Z 5082—1978《铜及铜合金氧化工艺》

# 2 性能

2-1 物理及化学性能 膜层外观颜色依工艺不同而异. 见表 2-1。

表2-1  

<table><tr><td>处理工艺</td><td>膜层表面外观</td></tr><tr><td>铜氨溶液中氧化</td><td>无光泽或光泽的蓝黑色至黑色</td></tr><tr><td>碱性溶液中氧化</td><td>无光泽绒状的黑色或黑褐色,经抛光表面有光亮的外观</td></tr></table>

2.2 力学性能

2.3 耐环境性能

2.4 工艺性能 化学氧化处理时，膜层厚度与氧化剂有关，随氧化剂含量的升高，膜层厚度降低。当氢氧化钠的质量分数为 $5\%$ ，工作温度为 $65^{\circ}C$ 时，过硫酸钾氧化剂的含量对膜层厚度的影响见图2-1。

铜在氢氧化钠质量分数为 $5\%$ 和过硫酸钾质量分数为 $1\%$ 的溶液中进行化学氧化时，升高温度可加快氧化膜的成长速度（见图2-2），随着处理时间的加长，基体金属的加速溶解和氧化剂的分解，氧化膜层厚度不再继续增加。

图片摘要：该图主要展示 2 1 氧化剂含量对铜上氧化膜厚度的影响[1]。
![](images/21d54a19a5af7779b11ff0d829dc39f4af2afd7a9706de6ccef220c2e57658ca.jpg)  
图2-1 氧化剂含量对铜上氧化膜厚度的影响[1]

图片摘要：该图主要展示 2 1 氧化剂含量对铜上氧化膜厚度的影响[1]。
![](images/3113e96136acc87c593f784e867fabad7a205465f383643cbdd06c573627462b.jpg)  
图2-2 在不同的温度下铜氧化膜层的成长规律[1]

2.5 使用性能膜层不耐磨，易擦伤，不能承受弯曲、变形。铜的氧化膜的耐蚀性比铜钝化膜低。

# 3 使用工艺

# 4 其他

4.1 包装 应用木箱、聚乙烯塑料箱或袋包装，不能用涂蜡纸或浸油纸包装。  
4.2 运输 应防止大气沉降物和雨水等介质的侵害。  
4.3 贮存 同一批号零件应单独存放在包装容器中，不能与不同批号的相同零件混装。贮存在温度不超过 $35^{\circ} \mathrm{C}$ 、相对湿度低于 $70\%$ 的干净、通风良好的库房内。零件(包装箱)存放离墙不少于 $1 \mathrm{~m}$ ，离地面不少于 $0.5 \mathrm{~m}$ 。

# 5 使用建议

铜及铜合金氧化膜的使用范围：

（1）要求黑色外观的零件。  
（2）要求散热的零件。  
（3）仪表内部零件。

# 参考文献

1 吴纯素著. 化学转化膜. 北京: 化学工业出版社, 1988  
2 OCT410.014.203-1981 金属涂层与非金属无机涂层带涂层零件的贮存、运输及装配规则

编写 赵闽彦

审杖 李金桂

# 镁合金化学氧化膜

# 1 概述

镁合金十分容易腐蚀，无论是原材料、半成品还是成品，或待进行机械加工的零件都要进行防护处理。在重铬酸盐溶液中浸渍，可以获得一定保护能力的氧化膜层。膜层薄 $(0.5\sim 3\mu \mathrm{m})$ 、柔软但不耐磨，不能单独作为镁合金的防护层，只适宜作涂覆油漆的底层，或机械加工时工序间的临时保护。

氧化膜允许使用的最高温度为 $230^{\circ} \mathrm{C}$ 。

1.1 牌号及名称 镁合金化学氧化膜。  
1.2 基本组成 镁的氧化物。  
1.3 材料(镀覆层)标准 HB 5061-1977《镁合金化学氧化膜层质量检验》。  
1.4 使用工艺说明书

GB/T12611—1990《金属零(部)件镀覆前质量控制技术要求》

HB 5034—1995《零（组）件镀覆前质量要求》

HB/Z 5078—1978《镁合金化学氧化工艺》

# 2 性能

2.1 物理及化学性能 氧化膜层的颜色取决于材料牌号、热加工工艺（锻、铸、热处理）、表面加工状态、氧化工艺规范和氧化次数等因素，通常外观颜色由生产单位控制。  
2.2力学性能 镁合金化学氧化处理不会影响基体材料的力学性能。  
2.3 耐环境性能 不同牌号的镁合金成分各异，经氧化处理后的抗腐蚀能力也不同。在重铬酸盐溶液中氧化处理后，采用 $2\%$ 氯化钠溶液检验，不同牌号的镁合金氧化膜层的耐蚀性能结果见表2-1。

表2-1  

<table><tr><td>材料牌号</td><td>点滴时间/min</td><td>材料牌号</td><td>点滴时间/min</td></tr><tr><td>MB2</td><td>11.5~12</td><td>MB10</td><td>&gt;30</td></tr><tr><td>MB8</td><td>&gt;25</td><td>MB15</td><td>8.5</td></tr></table>

# 3 使用工艺

氧化后的氧化膜层，不能受任何形式的污染，并在 $24\mathrm{h}$ 内进行涂漆。

# 4 其他

4.1包装 ${ }^{[2]}$ 镁合金氧化件不能放入铁箱中，也不能用涂蜡纸、仿羊皮纸包装。可用聚乙烯塑料袋，也可用涂漆的木箱包装。包装时应戴手套。  
4.2 运输 运输时应防止大气沉降物或雨水等介质的侵害。  
4.3 贮存 库房贮存条件应符合有关标准。同批零件单独存放。

# 5 使用建议

镁合金化学氧化膜的使用范围：

（1）有机涂层的底层。  
（2）工序间防锈。

（3）工厂内部运输时的防锈。

# 参考文献

1 北京航空材料研究所, 变形镁合金的腐蚀与防护研究. 1964  
2 OCT4Γ 0.014.203-1981 金属涂层与非金属无机涂层带涂层零件的贮存、运输及装配规则

编写 赵闽彦

审校 李金桂

# 铝及铝合金化学氧化膜

# 1 概述

铝和铝合金在一定的溶液中经过处理所形成的化学氧化膜, 膜层很薄, 在碱性溶液中形成的化学氧化膜厚度为 $0.5 \sim 4 \mu \mathrm{m}$ , 在铬酸磷酸溶液中形成的膜厚度为 $0.5 \sim 3 \mu \mathrm{m}$ 。膜层电阻小、能导电、与基体结合良好、不耐磨、能承受轻微弯曲。膜层多孔, 是油漆的良好底层。膜层没有吸附性。可适用于铝合金涂油漆前的预处理。

氧化膜允许使用的最高温度为 $65\mathrm{C}^{\text{山}}$ 。

1.1 牌号及名称 铝及铝合金化学氧化膜。

1.2 基本组成膜的组成为 $\mathrm{Al}_{2}\mathrm{O}_{3} \cdot \mathrm{H}_{2}\mathrm{O}$ 晶体结构，成膜溶液温度高时为 $\mathrm{Al}_{2}\mathrm{O}_{3} \cdot 3\mathrm{H}_{2}\mathrm{O}$ 晶体结构，在碳酸钠与铬酸钠溶液中得到的膜层由 $75\% \mathrm{Al}_{2}\mathrm{O}_{3} \cdot \mathrm{H}_{2}\mathrm{O}$ 与 $25\% \mathrm{Cr}_{2}\mathrm{O}_{3} \cdot \mathrm{H}_{2}\mathrm{O}$ 组成。  
1.3 材料(镀覆层)标准 HB 5473—1991《铝及铝合金化学转化膜质量检验》。

1.4 使用工艺说明书

GB/T12611-1990《金属零(部)件镀覆前质量控制技术要求》

HB/Z 193-1991《铝及铝合金化学转化膜浸渍工艺》

HB5034—1995《零（组）件镀覆前质量要求》

# 2 性能

2.1 物理及化学性能

2.1.1 外观 膜层外观随氧化工艺不同而异。

（1）铬酸磷酸法铆钉的氧化膜为浅虹色，包铝板材氧化膜为光亮彩虹色，型材和点焊组合件的氧化膜为彩虹色。  
（2）碱性铬酸盐法的氧化膜为半光亮的乳黄色至深灰色(铸件为深灰色)。

2.1.2 物理性能 要求低电阻的氧化膜，在 $1.4\mathrm{MPa}$ 电极压力下，其接触电阻不大于 $0.775\mu \Omega /\mathrm{mm}^2$ ，经盐雾试验后不大于 $15.5\mu \Omega /\mathrm{mm}^{2}$ 。  
2.2力学性能 化学氧化处理对铝合金材料的疲劳性能影响较小[2]。  
2-3 耐环境性能 化学氧化膜层经 $168\mathrm{h}$ 中性盐雾试验后任一试片上的腐蚀点不能超过5个，5块试片上总的腐蚀点不能超过15个，任何腐蚀点的直径不得大于 $0.8\mathrm{mm}$ ，距试片边缘 $6\mathrm{mm}$ 以内及孔

周围除外[3]。

2.4 工艺性能 氧化处理时间与膜层厚度的增长和金属的消耗量的关系（用MBV方法氧化的溶液是由碳酸钠和铬酸钠两个组分组成），见图2-1。

氧化膜层厚度的增加与铝合金中镁的含量有关（用MBV方法氧化），镁含量为 $3\%$ 以上时，膜层厚度急剧增加，见图2-2。

在不同牌号的铝合金上用MBV方法化学氧化时，膜厚与时间的关系见图2-3。合金元素不仅影响成膜速度，还影响膜层的外观。合金中镁的含量愈高，膜层颜色愈浅，铜和硅含量增高，膜层颜色变深，甚至变暗。

图片摘要：该图主要展示 2 1 铝上膜厚和金属消耗与时间的关系。
![](images/e58edb48f7b17677e1d542e6827e16fd6d796f915eaea1d385d4b38d396ad4bb.jpg)  
1 膜厚；2·金属消耗

图片摘要：该图主要展示 2 1 铝上膜厚和金属消耗与时间的关系。
![](images/459e8489d48e002df20b39e62354efe3bf4e085a5d029234931dfee12b4f59db.jpg)  
1 处理时间为 $10\mathrm{min}$ ；2—处理时间为 $120\mathrm{min}$

图2-1 铝上膜厚和金属消耗与时间的关系

图2-2Al-Mg合金中镁含量对膜厚生成速度的影响[3]

图2-3 不同牌号的铝合金氧化时膜厚与时间关系[3]  
图片摘要：该图主要展示 2 3 不同牌号的铝合金氧化时膜厚与时间关系[3]。
![](images/0b5faa6db9f90a863840665a7c739aceb74f284418f80847746dafbbbd412e20.jpg)  
1 Al;2·Al-Mg;3·Al-Mn;4·Al-Mg-Si;5 Al-Cu-Mg

# 2.5 使用性能

（1）需涂漆的零件在化学氧化处理后，不能有任何形式的污染并应在 $24\mathrm{h}$ 之内进行涂漆（越早越好）。  
（2）氧化处理不影响波导管系统中高频能量的衰减。  
（3）氧化膜层耐蚀性低于阳极化膜层。

# 3 使用工艺

# 4 其他

4.1包装包装零件应戴手套，不得损伤膜层的完整性（划伤、擦伤、污点、指纹）。

4.2 运输 防止灰尘等固体物以及任何液体介质落在零件表面上[5]。  
4.3 贮存 零件按批号单独存放，名称相同而不同批号的零件不能存放在一起，贮存的零件必须油封，也可用防锈纸包装。

# 5 使用建议

5.1 铝及铝合金化学氧化膜的使用范围：

（1）点焊、胶接点焊组合件的防护（用铬酸磷酸法）。  
（2）油漆涂层的底层。  
（3）形状复杂零件的防护。  
（4）铆钉、垫片、小零件，细长管子等零件的防护。  
（5）电泳涂漆的底层。  
（6）大型零件或电化学氧化难以得到完整膜层的零件。  
（7）防止材料库存时生锈。

5.2 下列情况不宜进行化学氧化处理：

（1）受摩擦或气流冲刷的零件。   
（2）使用条件恶劣而零件表面又不能涂漆补充保护时。  
（3）使用环境温度超过 $65^{\circ}C$ 时。

# 参考文献

1 李金桂、赵闽彦主编. 腐蚀和腐蚀控制手册. 北京：国防工业出版社，1988  
2 GJB 594—1988 金属镀层和化学覆盖层选择原则与厚度系列  
3 吴纯素著. 化学转化膜. 北京: 化学工业出版社. 1988

编写 赵闰彦

审校 李金桂

# 铜及铜合金钝化膜

# 1 概述

铜及铜合金经铬酸盐或重铬酸盐浸渍，可获得略高于原金属及合金防护能力的钝化膜层。膜层薄、不耐磨，具有一定的装饰性。作为在良好条件下使用的防护层或涂覆油漆的底层。

1.1 牌号及名称 铜及铜合金钝化膜层。  
1.2 基本组成 铜的铬酸盐膜。  
1.3 材料（镀覆层）标准 HB5064—1977《铜及铜合金钝化膜层质量检验》。  
1.4 使用工艺说明书

GB/T12611-1990《金属零（部）件镀覆前质量控制技术要求》

HB 5034-1995《零(组)件镀覆前质量要求》

HB/Z 5081—1978《铜及铜合金化学钝化工艺》

# 2 性能

2.1 物理及化学性能 膜层颜色随工艺和材料不同而异。

（1）铬酸盐钝化为金属本色。  
（2）重铬酸盐钝化：紫铜与黄铜为金黄色为主的彩虹色：磷青铜、铝青铜、锡青铜为较浅的彩虹色。

2.2力学性能铜及铜合金钝化处理不影响基体材料的力学性能。

2.3 耐环境性能膜层的耐蚀性用点滴法检查，用 $1:1$ （体积比）的硝酸（密度 $1.42\mathrm{g/cm^3}$ )溶液，滴一滴在钝化的零件表面，记录开始出现气泡的时间，不少于5s，则膜层耐蚀性为合格。  
2.4 工艺性能  
2.5 使用性能

（1）铬酸钝化膜易于钎焊。  
（2）重铬酸盐钝化膜层不易进行锡钎焊。  
（3）铜钝化膜的耐蚀性高于铜氧化膜。

# 3 使用工艺

# 4 其他

包装可以使用的材料有：铁制包装箱、聚乙烯塑料包装箱或塑料袋、涂漆木箱、防锈纸。不允许使用涂蜡纸、浸油纸[2]。

# 5 使用建议

铜及铜合金钝化膜层的应用范围.

（1）需要进行钎焊的零件（采用铬酸钝化工艺）。  
（2）仪器、仪表内部的零件。  
（3）涂覆油漆的底层。  
（4）不进行电镀的零件（采用重铬酸盐钝化），

# 参考文献

1 OCT4° 0.014.203-1981 金属涂层与非金属无机涂层带涂层零件的贮存、运输及装配规则

编写 赵闽彦

审校 李金桂

# 钢铁磷化膜

# 1 概述

钢铁零件在含磷酸盐溶液中浸渍，表面随溶液成分不同，获得不同组成的磷化膜，具有防腐蚀、绝缘、减摩的功能。膜层随选用的工艺不同，其厚度差别很大，通常为 $1 \sim 15 \mu \mathrm{m}$ 。膜层具有较高的电阻、与油漆良好的结合力和在 $400 \sim 500^{\circ} \mathrm{C}$ 短时不被融熔金属粘附的特性。膜层本身耐蚀性不高，且粗糙多孔，涂漆和封闭处理可提高其耐蚀性和减摩性。膜层性脆、不耐磨，具有高的吸附能力。膜层不能进行焊接和变形。

膜层允许使用温度不超过 $150\mathrm{C}^{[1]}$

1.1 牌号及名称 钢铁磷化膜层。

1.2 基本组成 磷化膜的组成随所采用的工艺不同而异，见表2-1。

表2-1  

<table><tr><td>磷化溶液类型</td><td>膜层的组成</td></tr><tr><td>磷酸二氢锌溶液</td><td>Zn2Fe(P0)2·4H2O(单斜晶体)+Zn3(P0)2·4H2O
(斜方晶体)+Fe3H2(PO4)4·4H2O</td></tr><tr><td>磷酸二氢锌与磷酸二氢钙溶液</td><td>Zn2Fe(P0)2·1H2O(单斜晶体)+Zn2Ca(PO4)2·7H2O
(斜方晶体)+Zn3(PO4)2·4H2O(斜方晶体)</td></tr><tr><td>磷酸二氢锰溶液</td><td>(MnFe)2H2(PO4)4·H2O</td></tr><tr><td>磷酸二氢钙溶液</td><td>Ca3(PO4)2+CaHPO4</td></tr></table>

1.3 材料(镀覆层)标准 HB 5063-1996《钢铁零件磷化膜层质量检验》。

1.4 使用工艺说明书

GB/T11376—1997《金属的磷酸盐转化膜》

GB/T12611—1990《金属零（部）件镀覆前质量控制技术要求》

HB 5034 1995《零(组)件镀覆前质量要求》

HB/Z 5080 -1995《钢铁零件磷化工艺》

# 2 性能

2.1 物理及化学性能

2.1.1 外观 随金属材料类别不同而异。碳钢、低合金钢磷化膜层为黑灰色至黑色，吹砂表面的磷化膜为黑色。含铬合金钢磷化层为灰褐色。  
2.1.2 电绝缘性 厚度 $10\mu \mathrm{m}$ 的磷酸盐膜层，其电阻约为 $5\times 10^{7}\Omega$ 。如膜层表面再浸油漆，其绝缘性会更高。涂覆油基漆膜和酚醛树脂漆膜的磷化膜层电绝缘性能见表2-1。

表2-1.  

<table><tr><td rowspan="2">类别</td><td rowspan="2">后处理</td><td colspan="2">击穿电压/V</td></tr><tr><td>干</td><td>湿</td></tr><tr><td rowspan="4">含锰、铁的磷酸溶液中取得的磷化膜层</td><td>0.2mm油基漆膜</td><td>695</td><td>750</td></tr><tr><td>0.3mm油基漆膜</td><td>880</td><td>675</td></tr><tr><td>0.15mm酚醛漆膜</td><td>1380</td><td>1350</td></tr><tr><td>0.2mm酚醛漆膜</td><td>975</td><td>1357</td></tr><tr><td>0.1~0.15mm酚醛树脂膜和2mm绝缘纸</td><td></td><td>5950</td><td>2620</td></tr></table>

2.1.3 膜层的弹性 磷化膜的厚度(或膜层质量)对基体金属的结合力及其防护能力都有直接关系, 膜层愈厚, 与基体结合力愈差, 其弹性愈小, 防护性能愈高。图2-1表明, 膜层愈厚, 在变形程度较小时(印痕深度小)就会出现裂纹。图21为磷化膜厚度对其弹性的影响。

2.1.4 吸收性能膜层的吸收能力与皂类种类、浓度与浸渍时间有关。图2-2、图2-3为磷化膜吸收钾皂、钠皂的能力与工艺的关系。

图片摘要：该图主要展示 2 1。
![](images/635ef924a09a7469856205c73034c1eb1919038e1c1aa4235b7e081599b39bc1.jpg)  
图2-1 磷化膜厚度对其弹性的影响

图2-2 磷化膜吸收钾皂能力与工艺条件的关系[2]  
图片摘要：该图主要展示 2 2 磷化膜吸收钾皂能力与工艺条件的关系[2]。
![](images/4e3797c72c94f0549f1aaae195bec1019520e73195777aaf7e9a1c6b45d8e40a.jpg)  
1 钾皂浓度为 $5\%$ ；2-钾皂浓度为 $10\%$ ；3-钾皂浓度为 $20\%$

2.2力学性能 磷化处理对抗拉强度超过 $1300\mathrm{MPa}$ 的钢力学性能有影响，处理时应采取消除应力和消除脆性的措施。

# 2.3 耐环境性能

2.3.1 耐蚀性 磷化膜层经中性盐雾试验 $2\mathrm{h}$ 不应出现锈蚀。采用浸渍法检查时，在 $15\sim 25^{\circ}C$ ，于 $3 \%$ 氯化钠溶液中全浸 $2\mathrm{h}$ 基体不应生锈，用作油漆底层的磷化膜层 $1\mathrm{h}$ 基体不应生锈[3]。

磷化膜表面涂覆不同材料时，其耐蚀性见表2-2。不同重量的磷化膜涂矿物油后的盐雾试验结果见表2-3。

表2-2  

<table><tr><td>膜层类别</td><td>后处理</td><td>出现锈蚀时间/h</td></tr><tr><td rowspan="4">磷酸锌膜</td><td>未后处理</td><td>8~10</td></tr><tr><td>涂矿物油</td><td>50</td></tr><tr><td>涂漆(空气干燥)</td><td>100~150</td></tr><tr><td>涂漆(烘干)</td><td>200~250</td></tr><tr><td>无膜层</td><td>直接涂漆</td><td>40</td></tr></table>

表2-3[2]  

<table><tr><td>膜层类别</td><td>后处理</td><td>膜层质量/(g/m²)</td><td>出现锈蚀时间/h</td></tr><tr><td>无膜层</td><td>涂缓蚀矿物油</td><td>0</td><td>15</td></tr><tr><td>磷化膜</td><td>涂缓蚀矿物油</td><td>16</td><td>550</td></tr><tr><td>磷化膜</td><td>涂缓蚀矿物油</td><td>40</td><td>800</td></tr></table>

2.3.2 耐热性 磷化膜是水合物晶体，加热脱水会使磷化膜层的组成和结构发生变化，受热温度不同，膜层的功能受到不同程度的影响。图2-4为含锌、亚铁、锰的磷化膜加热温度与失水量的关系。

# 2.4 工艺性能

（1）在含 $\mathrm{Mn(H_2PO_4)_2}$ 的磷化液中，总酸度对膜层耐蚀能力的影响见图2-5。

（2）在含加速剂(亚硝酸盐)的磷酸锌溶液中加入多磷酸盐的浓度对膜层质量的影响见图2-6。

图片摘要：该图主要展示 2 3 磷化膜吸收钠皂的能力与工艺条件的关系[2]。
![](images/a06a0756af0b7bde82eb24e5dffc0ebe5bf1d3607a9ffb4cec8a06bdb497d79f.jpg)  
1-钠皂浓度为 $0.5\% ;2 -$ 钠皂浓度为 $1 \% ;3-$ 钠皂浓度为 $1.5\% ;4 -$ 钠皂浓度为 $2 \%$

图2-3 磷化膜吸收钠皂的能力与工艺条件的关系[2]  
图片摘要：该图主要展示 2 3 磷化膜吸收钠皂的能力与工艺条件的关系[2]。
![](images/578d5a08f74a9c9e6647110dba77ba62a5b8d66bd8aa9bc578dcedfc597111ed.jpg)  
① $0.1 \mathrm{~mol} / \mathrm{L}$ 氢氧化钠溶液滴定时消耗 $1 \mathrm{~mL}$ 为 1 点

图片摘要：该图主要展示 2 3 磷化膜吸收钠皂的能力与工艺条件的关系[2]。
![](images/f9a387151c36c21b95d8fd96ce0207a8d18b8d466b936763b35b2fb743a6bd8f.jpg)  
图2-5 磷化液中总酸度对膜层防护性能的影响[2]  
1 磷酸锌膜；2 磷酸亚铁膜；3 -亚铁和锰混合的磷酸盐膜

图片摘要：该图主要展示 2 5 磷化液中总酸度对膜层防护性能的影响[2]。
![](images/cd687cd061f5d095f823d80a408310c877268a3d7bf4b6cf74d59e7535c2598c.jpg)  
图2-4 加热温度对磷化膜层质量损失的影响[2]  
图2-6 含亚硝酸盐的磷化液中加入多磷酸盐的量对膜层质量的影响

（3）适宜作电泳涂漆底层的磷化膜为磷酸锌膜。在磷化液中加入不同的加速剂对磷化膜耐蚀性的影响见表2-4（电泳涂漆膜厚为 $30\mu \mathrm{m}$ ，盐雾试验）。

表2-4  

<table><tr><td>膜层类别</td><td>加速剂</td><td>出现锈蚀时间/h</td></tr><tr><td rowspan="2">磷酸锌膜</td><td>NO3- /NO2-</td><td>200~250</td></tr><tr><td>Cl-</td><td>250~300</td></tr></table>

# 2.5 使用性能

2.5.1 磷化膜层按使用的目的不同，可进行不同的后处理，以提高膜层的性能。

（1）采用铬酸盐封闭处理后耐蚀性会得到很大提高。  
（2）与硝基漆或合成树脂漆组成的防护系统，比在钢上直接涂漆的耐蚀性高10倍。  
（3）浸渍植物油或矿物油可提高耐蚀性，以使用下性植物油较好。  
（4）用于冷变形加工或降低摩擦件的表面磨耗时，将膜层浸油类或皂类物质可大大提高其使用效果。  
（5）膜层经不同方法后处理，对钢表面性能的影响见表2-5。

（6）磷化后涂绝缘漆可显著提高膜层的击穿电压。

表2-5  

<table><tr><td rowspan="2">钢铁表面状态</td><td>吸附性</td><td>抗蚀性</td><td>减摩性</td></tr><tr><td>表面吸收油漆的质量/(g/dm2)</td><td>盐雾试验开始出现锈蚀的时间/h</td><td>用软钢组合摩擦偶的摩擦系数</td></tr><tr><td>未磷化</td><td>0.42</td><td>&lt;0.5</td><td>-</td></tr><tr><td>磨光+石蜡</td><td></td><td>-</td><td>0.24</td></tr><tr><td>磷化膜层</td><td>0.7(浸涂)</td><td>-</td><td>...</td></tr><tr><td>磷化+石蜡</td><td>-</td><td>-</td><td>0.17</td></tr><tr><td>涂防锈油</td><td>-</td><td>15</td><td>-</td></tr><tr><td>磷酸锌膜(1.6mg/cm2)</td><td>-</td><td>4</td><td>-</td></tr><tr><td>磷酸锌膜(1.6mg/cm2)并涂防锈油</td><td></td><td>550</td><td>-</td></tr><tr><td>磷酸锌膜(4mg/cm2)</td><td>-</td><td>240</td><td>-</td></tr><tr><td>磷酸锌膜(4mg/cm2)并涂防锈油</td><td>-</td><td>800</td><td>-</td></tr></table>

2.5.2 $500\mathrm{C}$ 以下的环境中磷化膜层的电绝缘性能良好。  
2.5.3 磷化处理不会改变钢基体的磁性和硬度。

# 3 使用工艺

3.1 抗拉强度大于 $1050\mathrm{MPa}$ 的关键件，重要零件，磷化前应消除应力。  
3.2 弹性零件、壁厚小于 $1\mathrm{mm}$ 的薄壁零件和抗拉强度大于 $1300\mathrm{MPa}$ 的钢零件，不允许采用阴极除油和强酸腐蚀；弱腐蚀的时间不应超过 $10\mathrm{s}$ 。  
3.3 抗拉强度大于 $1300\mathrm{MPa}$ 的钢件磷化后应进行除氢处理。

# 4 其他

# 5 使用建议

# 5.1 钢铁磷化膜的使用范围

（1）涂覆油漆和乳化处理的底层。  
（2）要求电绝缘的钢零件。  
（3）导管内腔和形状复杂零件的防护。  
（4）冷墩时的润滑。  
（5）高强度钢(30CrMnSiNi2A、40CrMnSiMoVA、300M钢)零件的防护。  
（6）不允许电镀的组合件的防护。  
（7）局部渗氮的零件防止渗氮部位粘锡。  
（8）在润滑条件下工作的零件。

# 5.2 下列情况不宜使用磷化

（1）薄或细的弹性零件。  
（2）与铝合金组合的零件。  
（3）要求保持原表面粗糙度或具有精密尺寸的零件。

5.3 不同条件下使用时，磷化工艺、膜厚的选择原则见表5-1。

表5-1²  

<table><tr><td>分类</td><td>膜层质量/(g/m2)</td><td>膜层组成</td><td>用途</td></tr><tr><td>次轻量级</td><td>0.2~1.0</td><td>由磷酸铁、磷酸钙或其他金属的磷酸盐组成</td><td>较大形变的钢铁件的油漆底层</td></tr><tr><td>轻量级</td><td>1.1~4.0</td><td>由磷酸锌或(和)其他金属的磷酸盐组成</td><td>油漆底层</td></tr><tr><td>次重量级</td><td>4.6~7.5</td><td>由磷酸锌或(和)其他金属的磷酸盐组成</td><td>不发生金属形变的钢件油漆底层</td></tr><tr><td>重量级</td><td>&gt;7.5</td><td>由磷酸锌、磷酸锰或(和)其他金属的磷酸盐组成</td><td>不作油漆底层,起润滑减摩作用</td></tr></table>

5.4 能与铬的化合物起作用的介质（如过氧化氢）中工作的零件，磷化后不用重铬酸盐处理。  
5.5 磷化后如进行涂油、涂漆或乳化处理应在磷化后 $24\mathrm{h}$ 之内进行。

# 参考文献

1 GJB 594—1998 金属镀覆层和化学覆盖层选择原则与厚度系列  
2 吴纯素著. 化学转化膜层. 北京: 化学工业出版社, 1988  
3 李金桂、赵闺彦主编. 腐蚀和腐蚀控制手册. 北京：国防工业出版社，1988

编写 赵闺彦

审校 李金桂

# 不锈钢钝化膜

# 1 概述

不锈钢零件酸洗后再在氧化介质溶液中浸渍，在其表面所形成的一层薄的本色膜层。使酸洗后显露的结晶表面纯化，并清除了不锈钢件表面的金属杂质，使不锈钢表面具有更好的耐腐蚀和抗点蚀能力。适用于不锈钢制件和导管。

1.1 牌号及名称 不锈钢纯化膜层。  
1.2 基本组成  
1.3 材料(镀覆层)标准 HB5292—1984《不锈钢酸洗钝化质量检验》。  
1.4 使用工艺说明书

GB/T12611—1990《金属零(部)件镀覆前质量控制技术要求》

HB 5034-1995《零(组)件镀覆前质量要求》

HB/Z 83-1984《不锈钢酸洗钝化处理工艺》

# 2 性能

2.1 物理及化学性能 1Cr18Ni9Ti 不锈钢钝化膜层为金属本色。其他牌号的不锈钢钝化膜为灰白色、钢灰色或无光泽的灰黑色。

# 2.2 力学性能

# 2.3 耐环境性能

2.3.1 耐蚀性 将钝化后的奥氏体不锈钢零件, 浸入 $3\%$ 氯化钠溶液中, 在 $10 \sim 25^{\circ} \mathrm{C}$ 条件下保持 $24 \mathrm{~h}$ , 取出零件检验表面是否有锈蚀。  
2.3.2 膜层的完整性 在被检验零件表面滴 $1\sim 2$ 滴硫酸铜试液，经 $5\mathrm{min}$ 后，擦干零件表面的试液，检查该处表面不能有接触铜出现。

# 2.4 工艺性能

2.5 使用性能 不锈钢钝化后的抗点蚀能力见表2-1[1]。

表2-1[1]   

<table><tr><td rowspan="2">材料牌号</td><td colspan="2">点蚀数</td><td rowspan="2">比率\( a/b \)</td><td rowspan="2">材料牌号</td><td colspan="2">点蚀数</td><td rowspan="2">比率\( a/b \)</td></tr><tr><td>酸洗后(a)</td><td>酸洗后钝化(b)</td><td>酸洗后(a)</td><td>酸洗后钝化(b)</td></tr><tr><td>304</td><td>5.6</td><td>2.2</td><td>2.5</td><td>302B</td><td>1.5</td><td>0.6</td><td>2.5</td></tr><tr><td>304</td><td>7.4</td><td>3.4</td><td>2.2</td><td>316</td><td>7.3</td><td>0.46</td><td>15.8</td></tr><tr><td>301L</td><td>4.5</td><td>1.6</td><td>2.8</td><td>316</td><td>6.6</td><td>0.42</td><td>15.6</td></tr><tr><td>302</td><td>6.3</td><td>2.8</td><td>2.3</td><td>317</td><td>5.0</td><td>0.17</td><td>28</td></tr></table>

# 3 使用工艺

修理不锈钢零件时，不必清除其表面损坏的钝化膜层。

# 4 其他

# 5 使用建议

# 5.1 不锈钢钝化膜层的使用范围

（1）1Cr18Ni9Ti、Cr13、4Cr13、1Cr21Ni5Ti等不锈钢制的成品件。  
（2）不锈钢导管、容器。

# 5.2 下列情况不宜采用钝化膜层

（1）有狭窄缝隙的形状复杂零件，或搭接组合的组合件。   
（2）不同金属材料组合的组合作。

# 参考文献

1 第四、六机械工业部编写组. 电子设备金属的腐蚀与防护. 1975

编写 赵闺彦

审校 李金桂

# 铝及铝合金硫酸阳极转化膜

# 1 概述

铝及铝合金在硫酸溶液中进行阳极氧化处理，在表面上所获得的一层耐蚀性能较高的氧化膜层，是铝合金广泛使用的防腐蚀膜层。膜厚为 $3\sim 10\mu \mathrm{m}$ ，具有较高的耐热性、绝缘性和良好的吸附能力，膜层多孔，封闭处理可提高耐蚀能力，化学染色后膜层可得到各种颜色，电解着色可提高耐晒性。抛光后进行阳极化再着色，可得到光亮的装饰外观。适用于铝合金表面防护、装饰及标记。

1.1 牌号及名称 铝及铝合金硫酸阳极氧化膜层。  
1.2 基本组成 $\gamma^{\prime} - \mathrm{Al}_{2}\mathrm{O}_{3}$   
1.3 材料(镀覆层)标准

GB/T8013--1987《铝及铝合金阳极氧化 阳极氧化膜的总规范》

HB 5055-1993《铝及铝合金硫酸阳极氧化膜层质量检验》

1.4 使用工艺说明书

GB/T12611—1990《金属零(部)件镀覆前质量控制技术要求》

HB 5034--1995《零(组)件镀覆前质量要求》

HB/Z 233—1993《铝及铝合金硫酸阳极氧化工艺》

# 2 性能

# 2.1 物理及化学性能

2.1.1 外观膜层外观颜色依处理工艺不同而异。

（1）经热水和蒸气封闭处理的膜层为本色或乳白色，抛光件膜层为光亮的乳白色。  
（2）铸造铝合金封闭处理后膜层为黄绿色、灰色、暗灰色至褐色。  
（3）重铬酸盐封闭处理的膜层为浅黄色至黄绿色。  
（4）经染色的膜层为红、绿、蓝、金色、黑、棕色等。  
（5）电解着色的膜层为金黄色、浅棕色、咖啡色、黑色。

2.1.2 介电性能 经硫酸阳极化处理的膜层，比击穿强度与氧化膜厚度有关，也受所用电源类别影响（见表2-1）。

表2-1  

<table><tr><td>电解液</td><td>电源</td><td>平均比击穿强度/(V/μm)</td></tr><tr><td>硫酸</td><td>直流</td><td>35</td></tr><tr><td>硫酸</td><td>交流</td><td>25</td></tr></table>

2.1.3 膜层的密度 铝和铝合金阳极化膜层的密度与膜层的化学组成和结构（包括存在的结构缺陷）有关，大约为 $3.1\mathrm{g/cm^3}$ 。  
2.1.4 膜层的孔数、孔径 与氧化处理工艺有关，表22为阳极化工艺不同时得到的膜层孔径与孔数。

表2-2  

<table><tr><td>电解液的浓度/(g/L)</td><td>电压/V</td><td>温度/℃</td><td>孔径/nm</td><td>孔数/(个/μm²)</td></tr><tr><td>200</td><td>10~12</td><td>18~20</td><td>130</td><td>1190</td></tr><tr><td>150</td><td>10~12</td><td>10~15</td><td>120</td><td>1140</td></tr><tr><td>10</td><td>10</td><td>-1~--1</td><td>90~250</td><td>100</td></tr></table>

2.1.5 膜层的吸附能力膜层的吸附能力与其孔径和孔数有关，还受氧化处理的温度影响，图2-1为槽液温度对膜层吸水的影响（在沸水中浸渍 $30\mathrm{min}$ ）。

# 2.2 力学性能

2.2.1 对基体材料性能的影响 铝合金经阳极化处理以后，疲劳强度稍有降低。根据合金成分不同，随膜层厚度的增加，对基体力学性能影响加大。  
2.2.2 内应力 在 $20\%$ 硫酸中电压为 $16 \sim 20 \mathrm{~V}$ 条件下阳极化时，氧化膜的内应力与厚度的关系见图2-2。  
2.2.3 膜层硬度 阳极化膜层的硬度与阳极化处理时的工艺条件有关，图2-3为铝合金在 $20\%$ 硫酸中 $20^{\circ}C$ 条件下，不同的电流密度和氧化时间得到的氧化膜层硬度。

图片摘要：该图主要展示 2 1 阳极化温度对膜层 吸水量的影响[1]。
![](images/7592e1b5ad817a7396980f10d41b683ad1f6b43d63795ecb2c86415e8e5b780f.jpg)  
图2-1 阳极化温度对膜层 $(10\mu \mathrm{m})$ 吸水量的影响[1]

图片摘要：该图主要展示 2 1 阳极化温度对膜层 吸水量的影响[1]。
![](images/36b2f4534fdddcf83ac2b9716bbb47afe9782aff70ef9865096853478a30b4a8.jpg)  
1 电流密度 $1\mathrm{A} / \mathrm{dm}^2$ ；2—电流密度 $2\mathrm{A} / \mathrm{dm}^2$ ；3—电流密度 $3\mathrm{A} / \mathrm{dm}^2$

图片摘要：该图主要展示 2 1 阳极化温度对膜层 吸水量的影响[1]。
![](images/79e4e1d234123822d8a79bde359efb63330b9c9a709aea75d1af7a28d59fcda0.jpg)

图片摘要：该图主要展示 2 1 阳极化温度对膜层 吸水量的影响[1]。
![](images/d07bc4964690014d5a2cd71e12756e0e14840a3fb192cbceadde7c3e74d171be.jpg)  
图2-3 氧化膜层硬度和厚度与工艺条件的关系[1]  
图2-2 氧化膜的内应力与厚度的关系[1]

2.3 耐环境性能 盐雾试验检查，经重铬酸钾封闭的不包铝铝合金阳极化膜和经热水封闭的包铝铝合金阳极化膜层耐蚀时间不少于 $336\mathrm{h}$ ，经重铬酸钾封闭的包铝铝合金阳极化膜层，耐蚀时间不少于 $500\mathrm{h}^{21}$ 。

不同牌号的铝合金阳极化处理后，膜层的耐蚀能力不同，见表2-3、表2-4。

表2-3  

<table><tr><td rowspan="2">铝合金牌号</td><td rowspan="2">材料状态</td><td rowspan="2">加工工艺</td><td colspan="3">腐蚀速度/(g/m2)</td></tr><tr><td>工业大气</td><td>海洋大气</td><td>农村大气</td></tr><tr><td>LC4</td><td>包铝</td><td>未阳极化</td><td>14.0</td><td>4.5</td><td>4.0</td></tr><tr><td>LC4</td><td>包铝</td><td>阳极氧化、重铬酸盐填充</td><td>8.0</td><td>1.5</td><td>2.5</td></tr><tr><td>LC4</td><td>包铝</td><td>阳极氧化、热水填充</td><td>12.0</td><td>1.5</td><td>2.5</td></tr><tr><td>LY12</td><td>自然时效、包铝</td><td>未阳极氧化</td><td>15.0</td><td>6.0</td><td>1.2</td></tr><tr><td>LY12</td><td>自然时效</td><td>阳极氧化、重铬酸盐填充</td><td>8.0</td><td>0</td><td>1.2</td></tr><tr><td>LY12</td><td>自然时效</td><td>阳极氧化、热水填充</td><td>6.0</td><td>1.2</td><td>6.0</td></tr><tr><td>LY12</td><td>人工时效、包铝</td><td>未阳极氧化</td><td>25.0</td><td>5.0</td><td>1.2</td></tr></table>

表2-4  

<table><tr><td rowspan="4">材料</td><td rowspan="4">膜厚/μm</td><td colspan="7">腐蚀点数/(个/cm2)</td></tr><tr><td colspan="3">室外暴露18个月</td><td colspan="4">加速腐蚀试验</td></tr><tr><td rowspan="2">工业区</td><td rowspan="2">市效区</td><td rowspan="2">海洋区</td><td colspan="2">CASS①</td><td rowspan="2">膏浆法</td><td rowspan="2">ASS②</td></tr><tr><td>8h</td><td>18h</td></tr><tr><td rowspan="6">99.5%铝</td><td>3</td><td>30</td><td>30</td><td>10</td><td>30</td><td>30</td><td>3</td><td>1</td></tr><tr><td>5</td><td>30</td><td>10</td><td>3</td><td>10</td><td>30</td><td>1</td><td>0.3</td></tr><tr><td>10</td><td>10</td><td>1</td><td>0</td><td>1</td><td>3</td><td>0</td><td>0.3</td></tr><tr><td>15</td><td>3</td><td>0</td><td>0</td><td>0.3</td><td>1</td><td>0</td><td>0</td></tr><tr><td>25</td><td>0</td><td>0</td><td>0</td><td>0</td><td>0</td><td>0</td><td>0</td></tr><tr><td>35</td><td>0</td><td>0</td><td>0</td><td>0</td><td>0</td><td>0</td><td>0</td></tr><tr><td rowspan="3">99.99%铝</td><td>5</td><td>10</td><td>0</td><td>0</td><td>0.3</td><td>1</td><td>0</td><td>1</td></tr><tr><td>10</td><td>3</td><td>0</td><td>0</td><td>0.3</td><td>1</td><td>0</td><td>1</td></tr><tr><td>25</td><td>0</td><td>0</td><td>0</td><td>0</td><td>0</td><td>0</td><td>1</td></tr><tr><td rowspan="3">含1.25%锰的铝合金</td><td>5</td><td>0</td><td>10</td><td>10</td><td>10</td><td>30</td><td>3</td><td>1</td></tr><tr><td>10</td><td>1</td><td>3</td><td>0</td><td>3</td><td>10</td><td>1</td><td>3</td></tr><tr><td>25</td><td>1</td><td>0</td><td>0</td><td>0</td><td>0</td><td>0</td><td>0</td></tr><tr><td rowspan="3">含2.25%锰的铝合金</td><td>5</td><td>10</td><td>3</td><td>0</td><td>3</td><td>10</td><td>0.3</td><td>0</td></tr><tr><td>10</td><td>3</td><td>0</td><td>0</td><td>1</td><td>3</td><td>0</td><td>0</td></tr><tr><td>25</td><td>1</td><td>0</td><td>0</td><td>0.3</td><td>1</td><td>0</td><td>0</td></tr><tr><td rowspan="3">含2.25%镁的铝合金</td><td>5</td><td>10</td><td>3</td><td>0</td><td>10</td><td>10</td><td>1</td><td></td></tr><tr><td>10</td><td>3</td><td>0</td><td>0</td><td>1</td><td>3</td><td>0</td><td>-</td></tr><tr><td>25</td><td>0</td><td>0</td><td>0</td><td>0</td><td>0</td><td>0</td><td>-</td></tr><tr><td rowspan="3">Al-Mg-Si-Mn合金</td><td>5</td><td>30</td><td>10</td><td>0</td><td>0</td><td>10</td><td>30</td><td>1</td></tr><tr><td>10</td><td>10</td><td>3</td><td>0</td><td>0</td><td>3</td><td>10</td><td>0</td></tr><tr><td>15</td><td>1</td><td>0</td><td>0</td><td>0</td><td>0</td><td>0</td><td>1</td></tr></table>

$①$ CASS：铜加速乙酸盐雾试验。  
② ASS: 乙酸盐雾试验。

# 2.4 工艺性能

# 2.5 使用性能

2.5.1 铝及铝合金阳极化膜经加热到 $150^{\circ} \mathrm{C}$ 以上时，表面出现肉眼可见的毛发状网纹，随着加热温度的升高，网纹变细变短，数量增加，但对耐蚀性能没有明显的影响。  
2.5.2 阳极化后零件尺寸稍有增加，对零件表面粗糙度影响不大。

# 3 使用工艺

# 4 其他

# 5 使用建议

# 5.1 铝合金阳极化膜层的使用范围

（1）铝合金零件的防护。如使用条件恶劣或要求耐蚀性比较高的零件，还应涂覆油漆作补充保护。  
（2）为了装饰和作识别标记而要求具有特殊颜色的零件。  
（3）要求光亮外观，并有一定耐磨性的零件防护。  
（4）为消除视觉疲劳要求黑色外观的零件。  
（5）形状简单的对接气焊零件。  
（6）孔隙率不超过三级的铝铸件。  
（7）含铜量大于 $4\%$ 的铝合金零件。

# 5.2 下列情况不允许使用阳极化工艺

（1）搭接、点焊或铆接的组合件。  
（2）在阳极化时形成气囊不易排除的零件。  
（3）与其他金属组成的组合件，在阳极化过程中另一种金属影响铝合金零件表面成膜时。

5.3铝合金零件与其他金属接触使用时，应先进行阳极化处理，或在接触处涂漆再组合。  
5.4 使用能溶于矿物油的有机染料进行染色的零件，不能在油泵内腔使用。

# 参考文献

1 吴纯素. 化学转化膜. 北京: 化学工业出版社, 1988  
2 油封防锈封存包装手册, 航空工业部 301 所, 1982  
3 李金桂、赵闽彦主编. 腐蚀和腐蚀控制手册. 北京: 国防工业出版社, 1988

编写 赵闺彦

审校 李金桂

# 铝合金铬酸阳极氧化膜

# 1 概述

铝合金在铬酸溶液中进行阳极氧化，在表面上所获得的一层弹性较好的氧化膜层，既防腐蚀，又可以显现材料组织缺陷。对铝合金材料的疲劳性能影响小。膜层较软，孔隙度低，不易染色。膜厚约为 $2\sim 5\mu \mathrm{m}$ 。氧化处理不会改变零件表面精度和粗糙度。适用于对疲劳性能要求高的铝合金结构件和精密零件的防护。

1.1 牌号及名称 铝合金铬酸阳极氧化膜层。  
1.2 基本组成 $\mathrm{Al}_{2}(\mathrm{O})_{3}$ 。  
1.3 材料（镀覆层）标准

G/B/T 8013-1987《铝及铝合金阳极氧化 阳极氧化膜的总规范》

HB 5373-1987《铝及铝合金铬酸阳极氧化膜层质量检验》

# 1.4 使用工艺说明书

GB/T12611·1990《金属零(部)件镀覆前质量控制技术要求》

HB 5034—1995《零（组）件镀覆前质量要求》

HB/Z 118-1987《铝及铝合金铬酸阳极氧化工艺》

# 2 性能

# 2.1 物理及化学性能

# 2.1.1 外观 膜层为浅灰色、深灰色。

2.1.2 胶接性能 铬酸阳极化膜的胶接性能低于磷酸阳极化膜，经铬酸阳极化的铝合金胶接件，其裂纹扩展曲线见图2-1。

图2-1 裂纹扩展-时间曲线[1]  
图片摘要：该图主要展示 2 1 裂纹扩展 时间曲线[1]。
![](images/3d6e111edd9b6fbaf8ddc7efcfa02dec46c38a51f21472480e81982ba8d11c56.jpg)  
1--化学氧化表面；2-铬酸阳极化表面；3 磷酸阳极化表面

2.1.3 氧化膜的孔径 铬酸阳极化膜层的孔径与孔数见表2-1。

表2-1  

<table><tr><td>电解液成分</td><td>电解电压/V</td><td>温度/℃</td><td>孔径/nm</td><td>孔数/(10^6个/cm²)</td></tr><tr><td rowspan="3">3%CrO3</td><td>20</td><td>49</td><td>24</td><td>21700</td></tr><tr><td>40</td><td>49</td><td>24</td><td>8060</td></tr><tr><td>60</td><td>49</td><td>24</td><td>4185</td></tr></table>

2.2 力学性能 对基体材料性能的影响 LY12 铝合金铬酸阳极化后疲劳性能见表 2-2。LY2（相当于 BJ17）铝合金铬酸阳极化后的振动疲劳性能见表 2-3。

表2-2[5]  

<table><tr><td>热处理工艺</td><td>表面残余应力/MPa</td><td>频率/Hz</td><td>疲劳寿命/周</td></tr><tr><td>铬酸阳极化</td><td>-165</td><td>257</td><td>2.49×10^5</td></tr><tr><td>涂漆(未阳极化)</td><td>-</td><td>261</td><td>5.36×10^5</td></tr><tr><td>硬质阳极化</td><td>-71</td><td>256</td><td>0.68×10^5</td></tr></table>

表2-3[3]  

<table><tr><td>状态</td><td>振动频率/Hz</td><td>双振幅/mm</td><td>出现裂纹时间/h</td></tr><tr><td>未阳极化</td><td>193~194</td><td>9.0</td><td>268</td></tr><tr><td>铬酸阳极化</td><td>189</td><td>9.0</td><td>163</td></tr></table>

# 2.3 耐环境性能

# 2.4 工艺性能

# 2.5 使用性能

（1）膜层的胶接能力低于磷酸阳极化膜层，优于硫酸阳极化膜层和化学氧化膜层。  
（2）膜层耐磨性低于硫酸阳极化膜层。  
（3）膜层与油漆的结合力低于化学氧化膜层。  
（4）膜层的耐蚀能力介于硫酸阳极化膜层封闭与膜层不封闭之间。  
（5）铬酸阳极化工艺可以显现一般探伤方法不能显现的材料组织缺陷，主要是锻造、铸造表面的最小缺陷，如发纹等。还可以显露铝合金材料的晶粒组织，使检查材料缺陷与防护处理相结合。  
（6）氧化工艺对铝合金疲劳性能影响小。适用于长寿命的和要求保持较高疲劳性能的零件。

# 3 使用工艺

# 4 其他

# 5 使用建议

# 5.1 铬酸阳极化膜层的使用范围

（1）对疲劳性能要求较高的零件。  
（2）铝硅合金的防护。  
（3）精密零件的防护。  
（4）形状简单的对接气焊零件。  
（5）蜂窝结构面板的防护。  
（6）需胶接的零件。  
（7）气孔率超过三级的铸件。  
（8）要求检查锻、铸加工工艺质量的零件。  
（9）要求检查材料晶粒度的零件。

# 5.2 下列情况不允许使用铬酸阳极化工艺

（1）含铜或含硅量超过 $5\%$ 的铝合金，或合金元素含量超过 $7.5\%$ 的铝合金零件。  
（2）搭接、点焊或铆接件。  
（3）与其他金属组成的组合件。

# 参考文献

1 北京航空材料研究所. 铝合金胶接表面磷酸阳极化工艺的研究. 1983.  
2 机械工程手册.第45篇材料保护.北京：机械工业出版社，1979  
3 北京航空材料研究所. 阳极化工艺对压气机铝叶片振动疲劳影响

编写 赵闽彦

审校 李金桂

# 铝合金磷酸阳极氧化膜

# 1 概述

铝合金在磷酸溶液中进行阳极氧化处理，其目的是提高铝合金表面的粘接能力。氧化膜层多孔且孔径大，具有优异的胶接性能，膜层薄，氧化处理不改变零件尺寸。膜层还具有一定耐水性。

1.1 牌号及名称 铝合金绝缘阳极氧化膜层。  
1.2 基本组成 $\mathrm{Al}_{2}\mathrm{O}_{3}$ 。  
1.3 材料(镀覆层)标准 HB5339—1993《航空金属结构胶接质量控制》。  
1.4 使用工艺说明书

GB/T12611—1990《金属零(部)件镀覆前质量控制技术要求》

HB 5034—1995《零(组)件镀覆前质量要求》

HB/Z 197—1991《结构胶接铝合金磷酸阳极化工艺规范》

1.5 供应状态   
1.6 应用概况   
1.7 研制及生产单位 北京航空学院、北京航空材料研究所、西安飞机公司。  
1.8 鉴定级别及日期 航空工业部科学技术局，1984。

# 2 性能

2.1 物理及化学性能 氧化膜层的孔径愈大，胶接能力愈强。磷酸阳极化膜的孔径与曾用于胶接的铬酸阳极化膜的孔径列于表2-1。

表2-1  

<table><tr><td>电解工艺、条件</td><td>电压/V</td><td>孔径/nm</td><td>孔数/(10^6个/cm²)</td></tr><tr><td rowspan="3">3%CrO₃,49℃</td><td>20</td><td rowspan="3">24</td><td>21700</td></tr><tr><td>40</td><td>8060</td></tr><tr><td>60</td><td>4185</td></tr><tr><td rowspan="3">4%H₃PO₄(1.87)24℃</td><td>20</td><td rowspan="3">30</td><td>18755</td></tr><tr><td>40</td><td>7750</td></tr><tr><td>60</td><td>4185</td></tr></table>

2.2 力学性能  
2.3 耐环境性能  
2.4 工艺性能  
2.4.1 不同胶接表面用自力-2胶胶接后耐湿热老化性能见表2-2。

表2-2[2]  

<table><tr><td rowspan="2">试验温度/℃</td><td rowspan="2">表面处理工艺</td><td colspan="5">不同老化时间下的剪切强度/MPa</td></tr><tr><td>0 h</td><td>500 h</td><td>1 000 h</td><td>2 000 h</td><td>3 000 h</td></tr><tr><td rowspan="3">室温</td><td>磷酸阳极化</td><td>3 158</td><td>3 177①</td><td>3 099①</td><td>2 833</td><td>2 726③</td></tr><tr><td>铬酸阳极化</td><td>2 667</td><td>-</td><td>-</td><td>2 089</td><td>-</td></tr><tr><td>化学氧化</td><td>2 942</td><td>2 560</td><td>2 761</td><td>2 530</td><td>2 697</td></tr><tr><td rowspan="2">60</td><td>铬酸阳极化</td><td>2 118</td><td>1 990</td><td>-</td><td>1 589</td><td>-</td></tr><tr><td>化学氧化</td><td>2 069</td><td>1 824①</td><td>1 765</td><td>1 667</td><td>1 520</td></tr><tr><td>80</td><td>磷酸阳极化</td><td>2 010</td><td>1 961</td><td>1 834②</td><td>1 618</td><td>1 550①</td></tr></table>

注：人工湿热老化条件：温度 $(55\pm 1)\mathrm{C}$ ，相对湿度 $(95\sim 100)\%$

①720h;②1110h;③3176h.

2.4.2 不同表面用自力-4胶胶接后湿热老化性能见表2-3。

表2-3  

<table><tr><td rowspan="2">项目</td><td rowspan="2">试验温度</td><td rowspan="2">表面处理工艺</td><td colspan="5">时间</td></tr><tr><td>0 h</td><td>500 h</td><td>1 000 h</td><td>2 000 h</td><td>3 000 h</td></tr><tr><td rowspan="6">剪切强度/MPa</td><td rowspan="3">室温</td><td>磷酸阳极化</td><td>3 776</td><td>3 697</td><td>--</td><td>3 629</td><td>3 716②</td></tr><tr><td>铬酸阳极化</td><td>3 530</td><td>2 589</td><td>2 560①</td><td>2 560</td><td>2 344</td></tr><tr><td>化学氧化</td><td>3 540</td><td>3 020</td><td>2 864</td><td>2 050</td><td>2 373</td></tr><tr><td rowspan="3">150 C</td><td>磷酸阳极化</td><td>2 550</td><td>1 990</td><td></td><td>1 638</td><td>2 030②</td></tr><tr><td>铬酸阳极化</td><td>2 530</td><td>1 314</td><td>912①</td><td>980</td><td>922</td></tr><tr><td>化学氧化</td><td>2 128</td><td>1 569</td><td>1 138</td><td>1 069</td><td>1 108</td></tr><tr><td>剥离强度/MPa</td><td rowspan="3">室温</td><td>磷酸阳极化</td><td>50</td><td>49</td><td>--</td><td>50</td><td>50</td></tr><tr><td>不均匀址</td><td>铬酸阳极化</td><td>588</td><td>402</td><td>363①</td><td>382</td><td>284</td></tr><tr><td>离强度/MPa</td><td>化学氧化</td><td>618</td><td>451</td><td>422</td><td>275</td><td>206</td></tr></table>

①1576h. ②6000h.

2.4.3 不同胶接表面用自力-4胶胶接后湿热老化前后疲劳性能见表2-4。

表2-4[2]  

<table><tr><td>老化时间/h</td><td>胶接表面</td><td>频率/(次/s)</td><td>最大剪切应力/MPa</td><td>疲劳寿命/周</td><td>剩余强度/MPa</td></tr><tr><td>0</td><td>磷酸阳极化膜</td><td>114</td><td>1177</td><td>&gt;1.0×10^7</td><td>6139</td></tr><tr><td>0</td><td>化学氧化膜</td><td>126</td><td>981</td><td>&gt;1.0×10^7</td><td>4364</td></tr><tr><td>2000</td><td>磷酸阳极化膜</td><td>105</td><td>1177</td><td>&gt;1.0×10^7</td><td>5629</td></tr><tr><td>2000</td><td>化学氧化膜</td><td>125</td><td>981</td><td>&gt;1.0×10^7</td><td>4903</td></tr></table>

注：磷酸阳极化原始静剪切强度 $5129\mathrm{MPa}$ 。

2.4.4 不同胶接表面用自力-2胶胶接后疲劳性能见表2-5。

表2-5  

<table><tr><td>胶接表面</td><td>频率/(次/s)</td><td>最大剪切应力/MPa</td><td>疲劳寿命/周</td><td>剩余强度/MPa</td></tr><tr><td>磷酸阳极化膜</td><td>130</td><td>1275</td><td>&gt;1.0×10^7</td><td>2256</td></tr><tr><td>磷酸阳极化膜</td><td>100</td><td>981</td><td>&gt;1.3×10^7</td><td>2648</td></tr><tr><td>铬酸阳极化膜</td><td>67</td><td>981</td><td>1.0×10^7</td><td>-</td></tr><tr><td>化学氧化膜</td><td>87</td><td>1177</td><td>1.0×10^7</td><td>-</td></tr></table>

注：原始强度 $2775\mathrm{MPa}$

2.4.5 经不同工艺处理的铝合金胶接件裂纹扩展曲线可见“铝合金铬酸阳极氧化膜”中图2-1。

# 2.5 使用性能

（1）磷酸阳极化处理后的零件，膜层表面不能以任何形式触摸，包括不能用手摸，并要求在 $1\mathrm{h}$ 内进行涂胶。  
（2）磷酸阳极化膜层的胶接能力优于铬酸阳极化和化学氧化膜层。

# 3 使用工艺

# 4 其他

# 5 使用建议

5.1 铝合金磷酸阳极化膜层的使用范围

（1）高耐久性胶接结构铝合金表面的制备。  
（2）电镀前的预处理层。

（3）高湿度条件下铝合金的防护。  
（4）含铜量高的铝合金的防护。

5.2 不适用于铝峰窝芯铝箔的胶接。

# 参考文献

1 李金桂、赵闽彦主编. 腐蚀及腐蚀控制手册. 北京：国防工业出版社，1988  
2 北京航空材料研究院. 铝合金胶接表面磷酸阳极化工艺的研究. 1980

编写 赵闽彦

审校 李金桂

# 铝合金硬质阳极氧化膜

# 1 概述

在一定的电解质溶液中进行阳极氧化处理后，在铝合金表面上形成的一层硬度很高的氧化膜层，其厚度最高可达 $90\mu \mathrm{m}$ ，硬度 $300\mathrm{HV}$ 左右。膜层还具有高的电绝缘性、良好的耐磨性、耐热性和耐腐蚀能力。膜层与基体结合力良好，多孔，吸附性强，易吸附油和蜡等。可接受磨削加工，但性脆，并随膜层厚度的增加，脆性加大。

1.1 牌号及名称 铝合金硬质阳极氧化膜。

1.2 基本组成 $\mathbf{A}\mathbf{l}_2(\mathbf{\Omega})_3$

1.3 材料(镀覆层)标准

GB/T12967.2—1991《铝及铝合金阳极氧化 用轮式磨损试验仪测定阳极氧化膜的耐磨性和磨损系数》

HB5057—1993《铝及铝合金硬质阳极氧化膜层质量检验》

1.4 使用工艺说明书

GB/T12611—1990《金属零(部)件镀覆前质量控制技术要求》

HB 5034—1995《零(组)件镀覆前质量要求》

HB/Z 237-1993《铝及铝合金硬质阳极氧化工艺》

# 2 性能

# 2.1 物理及化学性能

2.1.1 外观 依基体材料牌号不同，膜层外观为灰色、暗灰色、黑色或黄褐色。  
2.1.2 膜层硬度 膜层的硬度应大于或等于 $250\mathrm{HV}$ 。

硬质阳极化膜靠近铝基体部分的膜层硬度最高，随着与基体距离的加大，膜层硬度逐渐降低，最外层硬度最低。

膜层硬度与氧化工艺条件有关，也依材料成分不同而异。LC4铝合金阳极化容易得到硬度较高的膜层，LY12铝合金在直流电阻极化时，不易得到理想的膜层厚度和硬度，采用脉冲或交直流电源进行阳极化处理，可获得较高硬度的膜层。几种材料硬质阳极化的膜层硬度见表2-1。

表2-1  

<table><tr><td>材料类型</td><td>状态</td><td>维氏硬度(HV)</td></tr><tr><td>纯铝</td><td>未阳极化</td><td>30~40</td></tr><tr><td>纯铝</td><td>硬阳极化膜层</td><td>1200~1500</td></tr><tr><td>铝合金</td><td>硬阳极化膜层</td><td>200~300</td></tr><tr><td>LD8(与AK-4相似)</td><td>硬阳极化膜层</td><td>350</td></tr></table>

2.1.3 绝缘性能 膜层有高的电绝缘性能 $(R = 104\Omega /\mathrm{mm}^2)$ ，增加膜层厚度，用热水或石蜡封闭，还可提高膜层的绝缘性能。Al-Mg(3.5%)合金上不同厚度与封闭方法，膜层的击穿电压值见表2-2。

表2-2[1]  

<table><tr><td rowspan="2">膜层厚度/μm</td><td colspan="3">击穿电压/V</td></tr><tr><td>未封过孔</td><td>在沸水中封过孔</td><td>沸水封孔后用石蜡浸渍</td></tr><tr><td>25.4</td><td>250</td><td>250</td><td>550</td></tr><tr><td>50.8</td><td>950</td><td>1 200</td><td>1 500</td></tr><tr><td>76.2</td><td>1 250</td><td>1 850</td><td>2 000</td></tr><tr><td>101.6</td><td>1 850</td><td>1 400</td><td>2 000</td></tr></table>

2.1.4 脆性 硬质阳极化膜层的脆性较大，不同的工艺方法获得的膜层脆性大小不同，见表2-3。

表2-3  

<table><tr><td>工艺类型</td><td>溶液成分</td><td>膜层厚度/μm</td><td>硬度(HV)</td><td>膜层出现裂纹挠度值/mm</td></tr><tr><td>常温硬阳极化</td><td>硫酸、苹果酸、丙三醇溶液</td><td>60</td><td>300</td><td>6.3</td></tr><tr><td>低温硬阳极化</td><td>硫酸</td><td>55</td><td>270</td><td>2.7</td></tr></table>

# 2.2 力学性能

2.2.1 对基体材料性能的影响 硬质阳极化处理会降低铝合金的疲劳性能。LY12铝合金经硬质阳极化处理后的疲劳性能见表2-4。

2000、6000、7000系列的铝合金硬质阳极化后，疲劳性能下降的程度，依合金材料不同而异，见表2-5。

几种牌号的铝合金硬质阳极化时，膜层的厚度不同，其疲劳强度下降的程序也不相同，见表2-6。

表2-4.3  

<table><tr><td>处理工艺</td><td>表面残余应力/MPa</td><td>频率/Hz</td><td>平均疲劳寿命/周</td></tr><tr><td>涂漆(未阳极化)</td><td>-</td><td>261</td><td>5.36×10^5</td></tr><tr><td>硬质阳极化(硫酸)</td><td>-70.6</td><td>256</td><td>0.68×10^5</td></tr><tr><td>硬质阳极化(混酸)后喷丸</td><td>-282.4</td><td>257</td><td>2.26×10^5</td></tr><tr><td>铬酸阳极化</td><td>164.7</td><td>257</td><td>2.49×10^5</td></tr></table>

表2-5  

<table><tr><td rowspan="2">材料牌号</td><td colspan="2">疲劳强度(10^7次循环)/MPa</td><td rowspan="2">疲劳强度降低/%</td></tr><tr><td>未阳极化</td><td>硬质阳极化</td></tr><tr><td>6061</td><td>103</td><td>41.2</td><td>60</td></tr><tr><td>2024(包铝)</td><td>75.5</td><td>52</td><td>22</td></tr><tr><td>2024</td><td>130.4</td><td>103</td><td>21</td></tr><tr><td>7075</td><td>151</td><td>61.8</td><td>59</td></tr><tr><td>7075(包铝)</td><td>82.4</td><td>68.7</td><td>17</td></tr></table>

续表 2-5  

<table><tr><td rowspan="2">材料牌号</td><td colspan="2">疲劳强度(10^7次循环)/MPa</td><td rowspan="2">疲劳强度降低/%</td></tr><tr><td>未阳极化</td><td>硬质阳极化</td></tr><tr><td>7178</td><td>178.5</td><td>61.8</td><td>65</td></tr><tr><td>200</td><td>52</td><td>52</td><td>0</td></tr><tr><td>356</td><td>54.9</td><td>54.9</td><td>0</td></tr></table>

表2-6[1]  

<table><tr><td rowspan="2">材料</td><td colspan="5">疲劳强度降低/%</td></tr><tr><td>20 μm</td><td>60~70 μm</td><td>70~80 μm</td><td>100 μm</td><td>170 μm</td></tr><tr><td>LY12(与,16相似)</td><td>无</td><td>26</td><td></td><td>-</td><td>-</td></tr><tr><td>LC5(与B95相似)</td><td>24</td><td>50</td><td>-</td><td>-</td><td>-</td></tr><tr><td>LY2(与BN17相似)</td><td>无</td><td>-</td><td>45</td><td>-</td><td>-</td></tr><tr><td>LD8(与AK4相似)</td><td>无</td><td>-</td><td>60</td><td>33</td><td>-</td></tr><tr><td>LF2(与AMΓ相似)</td><td>无</td><td>-</td><td>-</td><td>-</td><td>45</td></tr></table>

2.2.2 耐磨性 经TABER磨损试验机检测，含铜量大于 $1\%$ 的铝合金硬质阳极化膜层的磨耗损失量，不应超过 $40\mathrm{mg}$ ，含铜量小于 $1\%$ 的铝合金硬质阳极化膜层的磨耗损失量不应超过 $20\mathrm{mg}$ 。

LY12铝合金常温硬质阳极化膜层的耐磨性能见表2-7。IC4铝合金常温及低温硬质阳极化膜层耐磨性的比较见表2-8。不同材料耐磨性能对比见表2-9。

表2-7  

<table><tr><td colspan="2">摩擦偶</td><td>磨损量/mg</td><td>摩擦系数</td><td>平均摩擦系数</td></tr><tr><td rowspan="4">60号钢LY12铝合金硬阳极化膜层</td><td rowspan="4">滚动摩擦</td><td>0/29.8</td><td>1.05</td><td rowspan="4">0.97</td></tr><tr><td>0/29.8</td><td>0.94</td></tr><tr><td>0/10.4</td><td>0.96</td></tr><tr><td>0/18.0</td><td>0.94</td></tr><tr><td rowspan="5">LY12铝合金硬阳极化膜层LY12铝合金硬阳极化膜层</td><td rowspan="5">滚动摩擦</td><td>25.0/15.3</td><td>0.77</td><td rowspan="5">0.78</td></tr><tr><td>37.6/9.1</td><td>0.79</td></tr><tr><td>13.5/20.2</td><td>0.75</td></tr><tr><td>6.9/4.1</td><td>0.80</td></tr><tr><td>8.5/0.2</td><td>0.77</td></tr><tr><td rowspan="4">LY12铝合金硬阳极化膜层LY12铝合金硬阳极化膜层</td><td rowspan="4">滑动摩擦</td><td>10.5/27.0</td><td>1.11</td><td rowspan="4">1.27</td></tr><tr><td>7.0/25.0</td><td>1.12</td></tr><tr><td>3.9/9.2</td><td>1.41</td></tr><tr><td>2.2/5.6</td><td>1.44</td></tr></table>

注：阳极化条件：硫酸 $280\mathrm{g / L}$ ，苹果酸 $22.6\mathrm{g / L}$ ，甘油 $18\mathrm{mL / L},3\mathrm{A} / \mathrm{dm}^2$ ， $10\sim 12C$ ， $60\mathrm{min}$ 。摩擦试验条件：负荷 $25\mathrm{kg}$ ，转速 $180\mathrm{r / min}$ ，10000转，润滑剂：航空煤油（兰州产）。

表2-8  

<table><tr><td colspan="3">摩擦偶</td><td>磨损量/mg</td><td>平均摩擦系数</td></tr><tr><td rowspan="2">50号钢</td><td rowspan="4">滚动摩擦</td><td rowspan="2">常温膜</td><td>0.3/43.8</td><td rowspan="2">0.35</td></tr><tr><td>0.1/50.9</td></tr><tr><td rowspan="2">LC4铝合金硬阳极化膜</td><td rowspan="2">低温膜</td><td>1.1/20.5</td><td rowspan="2">0.51</td></tr><tr><td>0.8/11.0</td></tr><tr><td rowspan="2">LC4铝合金硬阳极化膜</td><td rowspan="5">滚动摩擦</td><td rowspan="2">常温膜</td><td>5.2/4.9</td><td rowspan="2">0.44</td></tr><tr><td>2.5/1.2</td></tr><tr><td rowspan="3">LC4铝合金硬阳极化膜</td><td rowspan="3">低温膜</td><td>26.4/4.3</td><td rowspan="3">0.44</td></tr><tr><td>14.4/107.4</td></tr><tr><td>15.0/7.6</td></tr><tr><td rowspan="2">LC4铝合金硬阳极化膜</td><td rowspan="4">干滑动摩擦</td><td rowspan="2">常温膜</td><td>1.2/48.6</td><td rowspan="2">0.10</td></tr><tr><td>2.0/49.4</td></tr><tr><td rowspan="2">LC4铝合金硬阳极化膜</td><td rowspan="2">低温膜</td><td>5.1/77.8</td><td rowspan="2">0.13</td></tr><tr><td>6.8/113.5</td></tr></table>

注：LC4铝合金常温硬质阳极氧化工艺： $\mathrm{H_2SO_4}200\mathrm{g / L};\mathrm{C_4H_6O_317\mathrm{g / L};C_3H_8O_212\mathrm{g / L};Al_2(SO_4)_316\mathrm{g / L};3A / dm^2,12\sim 14C}$ $70\mathrm{min}$   
LC4低温硬质阳极氧化工艺：硫酸 $200\mathrm{g / L}, - 4\mathrm{C},150\mathrm{min}$   
滑动摩擦条件：负荷 $1\mathrm{kg}$ ，转速 $190\mathrm{r / min}$ ，时间 $30\mathrm{min}$ ，试样左右摆动。  
滚动摩擦条件：负荷 $16\mathrm{kg}$ ，转速 $190\mathrm{r / min}$ ，时间 $90\mathrm{min}$ ，试样左右摆动。

表2-9  

<table><tr><td>材料</td><td>磨损量/mg</td><td>材料</td><td>磨损量/mg</td><td>材料</td><td>磨损量/mg</td></tr><tr><td>铝(AIPS)</td><td>632.0</td><td>二次硬阳极化膜</td><td>1.3</td><td>硬铬 HV947</td><td>45.6</td></tr><tr><td>铝(AIP3)</td><td>540.8</td><td>SK4钢</td><td>100.4</td><td>硬铬 HV1 003</td><td>29.1</td></tr><tr><td>铝(A2P1)</td><td>388.6</td><td>HV825 SK4 淬化硬化</td><td>18.6</td><td></td><td></td></tr></table>

硬质阳极化膜层在大气中放置，抗磨损性会降低，其原因是氧化膜有孔隙或表面有裂纹。放置时间对氧化膜层耐磨性能的影响见图2-1、图2-2。

图片摘要：该图主要展示 2 9。
![](images/65e264c1dcc2902eff61b5a8a1d59a239211fd1f4daa685af919eeeb9875c1bc.jpg)  
a-包铝

图片摘要：该图主要展示 2 1 大气中放置时间对Al Cu Mg Mn合金硬质阳极化膜层耐磨性的影响[1]。
![](images/21273d738d3fe4f63de57a3f54c1e1feafde1b955bf147d7114bb1debb040e82.jpg)  
b- 裸铝   
图2-1 大气中放置时间对Al-Cu-Mg-Mn合金硬质阳极化膜层耐磨性的影响[1]

图片摘要：该图主要展示 2 1 大气中放置时间对Al Cu Mg Mn合金硬质阳极化膜层耐磨性的影响[1]。
![](images/06a39dfd138692356ebe62b0a70ba14b01e5b4d08abdb62643d5d8c2493e841f.jpg)  
图2-2 大气中放置时间对Al-Mg-Si合金硬质阳极化膜层耐磨性的影响[1]

# 2.3 耐环境性能

2.3.1 抗冲蚀性能 LY2 铝合金在不同的阳极氧化工艺中取得的膜层, 抗冲蚀能力不同。在混酸中阳极化, 其膜层的抗冲蚀能力最佳, 见表 2-10。

表210  

<table><tr><td>处理工艺</td><td>膜层抗冲蚀时间/s</td></tr><tr><td>铬酸阳极化</td><td>10</td></tr><tr><td>未阳极氧化,涂漆</td><td>43</td></tr><tr><td>硬质阳极氧化(硫酸)</td><td>160</td></tr><tr><td>硬质阳极氧化(混酸)</td><td>203</td></tr><tr><td>硬质阳极氧化(混酸)后喷丸</td><td>210</td></tr></table>

2.3.2 耐蚀性 LY2 铝合金硬质阳极化膜层的耐蚀性。与铬酸阳极化膜层的对比见表 2-11。几种牌号铝合金硬质阳极化后的盐雾试验结果见表 2-12。

表2-11.  

<table><tr><td>工艺</td><td>开始腐蚀时间/h</td><td>呈片状严重腐蚀,面积达50%并有腐蚀产物堆积时间/h</td></tr><tr><td>铬酸阳极化</td><td>90</td><td>300</td></tr><tr><td>硬阳极化(硫酸)</td><td>90</td><td>800</td></tr><tr><td>硬阳极化(混酸)</td><td>500</td><td>1000</td></tr><tr><td>硬阳极化(混酸)后喷丸</td><td>300</td><td>1000</td></tr></table>

表2-12  

<table><tr><td>材料</td><td>硬质阳极化膜层厚度/μm</td><td>耐蚀性(盐雾试验时间)/d</td></tr><tr><td>7075</td><td>50</td><td>300</td></tr><tr><td>6061</td><td>50</td><td>300</td></tr><tr><td>2024</td><td>50</td><td>90</td></tr></table>

2.3.3 耐热性能 硬质阳极化膜在短时间内，能经受 $1500 \sim 2000^{\circ} \mathrm{C}$ 高温，膜层愈厚，耐火焰冲击时间愈长，不同厚度膜层的耐火焰冲击的性能见表2-13。

表2-13  

<table><tr><td rowspan="2">合金</td><td colspan="4">不同膜层厚度下的损坏时间/min</td></tr><tr><td>0.025 nm</td><td>0.051 mm</td><td>0.076 mm</td><td>0.127 mm</td></tr><tr><td>Al-Mg-Si</td><td>0.49~0.52</td><td>0.60~0.52</td><td>0.74~0.86</td><td>0.87~0.85</td></tr><tr><td>Al-Cu-Mg-Mn</td><td>0.50~0.56</td><td>0.70~0.71</td><td>0.90~0.73</td><td>0.97~1.02</td></tr><tr><td>Al-Cu-Mg-Mn包铝</td><td>0.55~0.55</td><td>0.64~0.79</td><td>0.77~0.76</td><td>1.10~1.02</td></tr><tr><td>Al-Zn-Mg-Cu</td><td>0.48~0.49</td><td>0.66~0.68</td><td>0.78~0.82</td><td>0.98~0.94</td></tr><tr><td>Al-Si铸件</td><td>2.55</td><td>3.08</td><td>4.06</td><td>5.81</td></tr><tr><td>Al-Mg(10%)铸件</td><td>2.55</td><td>3.29</td><td>5.20</td><td>3.10</td></tr></table>
