Repository: C-zj02/CFD-claw

<div align="center">

**English** | [中文](#中文版) | [Français](README_FR.md) | [Русский](README_RU.md) | [हिन्दी](README_HI.md) | [العربية](README_AR.md) | [Português](README_PT.md)

# 🚀 Claude Code Python

**A Complete Python Reimplementation Based on Real Claude Code Source**

*From TypeScript Source → Rebuilt in Python with ❤️*

***
**🔥 Active Development • New Features Weekly 🔥**

</div>

***

## 🎯 What is This?

**Clawd Code** is a **complete Python rewrite** of Claude Code, based on the **real TypeScript source code**.

File: RAG-data/中国航空材料手册001-200.pdf-f2fbff0f-87bf-4756-96b8-10108d2eab5b.md (part 3 of 9)
# 中国航空机械手册
<table><tr><td rowspan="2">性 能</td><td colspan="7">注 塑 类</td></tr><tr><td>1300</td><td>1400</td><td>1301A</td><td>1301B</td><td>1401A</td><td>1401B</td><td>1601B</td></tr><tr><td>拉伸强度/MPa</td><td>29.4</td><td>30.4</td><td>28.4</td><td>-</td><td>-</td><td>30.4</td><td>31.4</td></tr><tr><td>断裂伸长率/%</td><td colspan="2">500</td><td>200</td><td colspan="2">300</td><td>310</td><td>320</td></tr><tr><td>弯曲弹性模量/GPa</td><td>1.32</td><td>1.37</td><td colspan="2">1.32</td><td colspan="2">1.37</td><td>1.42</td></tr><tr><td>冲击强度(缺口)/(kJ/m2)</td><td>2</td><td>1</td><td colspan="2">2</td><td colspan="3">1</td></tr><tr><td>洛氏硬度(R)</td><td colspan="7">90</td></tr><tr><td rowspan="2">性 能</td><td colspan="7">注 塑 类</td></tr><tr><td>1402A</td><td>1402B</td><td>1406A</td><td>1406B</td><td>1606B</td><td>1403</td><td>1603</td></tr><tr><td>拉伸强度/MPa</td><td>29.4</td><td>30.4</td><td colspan="2">29.4</td><td>30.4</td><td>29.4</td><td>30.4</td></tr><tr><td>断裂伸长率/%</td><td colspan="7">500</td></tr><tr><td>弯曲弹性模量/GPa</td><td colspan="4">1.37</td><td>1.42</td><td>1.37</td><td>1.42</td></tr><tr><td>冲击强度(缺口)/(kJ/m2)</td><td colspan="7">1</td></tr><tr><td>洛氏硬度(R)</td><td colspan="7">90</td></tr></table>

# 2.3 耐环境性能

2.4 工艺性能 PP 树脂的熔融温度为 $160 \sim 170^{\circ} \mathrm{C}$ ; 熔体流动速率为 $0.30 \sim 18.0 \mathrm{~g} / 10 \mathrm{~min}$ ; 模塑收缩率为 $1.0\% \sim 3.0\%$ .

# 3 使用工艺

3.1 PP树脂的熔体流动速率与成型方法的关系见表3-1。

表3-1[2]  

<table><tr><td>熔体流动速率/(g/10 min)</td><td>成型方法</td><td>制品范围</td></tr><tr><td>0.2~0.4</td><td>挤塑成型</td><td>管、片、板、棒</td></tr><tr><td>0.4~1.5</td><td>吹塑成型</td><td>容器</td></tr><tr><td>1.0~9.0</td><td>注塑成型</td><td>注塑件</td></tr><tr><td>1.0~12.0</td><td>T型挤塑成型</td><td>薄膜</td></tr><tr><td>10~20</td><td>纺丝</td><td>纤维</td></tr></table>

# 3.2 PP树脂注塑成型工艺条件见表3-2和表3-3。

表3-2[2]  

<table><tr><td rowspan="2">熔体流动速率 g/10 min</td><td colspan="2">树脂温度/℃</td><td colspan="2">注塑压力/MPa</td><td colspan="2">模具温度/℃</td></tr><tr><td>柱塞式</td><td>螺杆式</td><td>柱塞式</td><td>螺杆式</td><td>柱塞式</td><td>螺杆式</td></tr><tr><td>3.0</td><td>220~260</td><td>200~250</td><td>200~100</td><td>40~70</td><td>40~60</td><td>40~60</td></tr><tr><td>1.0</td><td>240~280</td><td>220~260</td><td>200~100</td><td>40~70</td><td>40~60</td><td>40~60</td></tr><tr><td>0.3</td><td>260~300</td><td>240~280</td><td>200~100</td><td>40~70</td><td>40~60</td><td>40~60</td></tr></table>

表3-3[2]  

<table><tr><td rowspan="3">工艺参数</td><td colspan="2">柱塞式</td><td colspan="2">螺杆式</td></tr><tr><td colspan="4">壁 厚/mm</td></tr><tr><td>&lt;3</td><td>3~6</td><td>&lt;3</td><td>3~6</td></tr><tr><td>料筒温度/℃</td><td></td><td></td><td></td><td></td></tr><tr><td>进料段</td><td>240~300</td><td>230~270</td><td>160~250</td><td>160~250</td></tr><tr><td>压缩段</td><td>240~300</td><td>230~270</td><td>200~260</td><td>190~250</td></tr><tr><td>计量段</td><td>210~290</td><td>200~250</td><td>210~270</td><td>200~260</td></tr><tr><td>喷嘴</td><td>200~260</td><td>200~260</td><td>180~260</td><td>180~260</td></tr><tr><td>模具温度/℃</td><td>20~80</td><td>20~100</td><td>20~80</td><td>20~100</td></tr><tr><td>注射压力/MPa</td><td>70~200</td><td>60~200</td><td>60~150</td><td>50~150</td></tr><tr><td>注塑周期</td><td></td><td></td><td></td><td></td></tr><tr><td>注射时间/s</td><td>2~15</td><td>5~30</td><td>2~15</td><td>5~30</td></tr><tr><td>总周期/s</td><td>20~60</td><td>30~90</td><td>20~60</td><td>30~90</td></tr><tr><td>螺杆条件</td><td></td><td></td><td></td><td></td></tr><tr><td>螺杆转速/(r/min)</td><td>-</td><td>-</td><td>50~100</td><td>50~100</td></tr><tr><td>背压/MPa</td><td>-</td><td>-</td><td>0~1</td><td>0~3</td></tr></table>

# 3.3 PP树脂挤塑成型工艺条件见表3-4。

表3-4[2]  

<table><tr><td>加工制品类型</td><td>挤塑加工温度/℃</td></tr><tr><td>管材、板材、片材、薄膜、单丝、型材、电线电缆</td><td>220~250</td></tr><tr><td>棒材、管材</td><td>220~240</td></tr><tr><td>平膜</td><td>280~300</td></tr><tr><td>平膜拉伸</td><td>120~150/130~170</td></tr><tr><td>中空制品</td><td>210~220</td></tr></table>

# 4 其他

4.1 包装 PP 树脂应用塑料薄膜为内包装, PP 编织袋为外包装。  
4.2 运输 PP 树脂为非危险品。在运输和装卸过程中严禁使用铁钩等锐利工具。运输工具应保持清洁、干燥并备有厢棚或苫布；运输时不得与砂土、碎玻璃、煤炭等混合装运，严禁日晒雨淋。  
4.3 贮存PP树脂应贮存在通风、干燥、阴凉仓库内。

# 5 使用建议

选用。

# 参考文献

1 北京燕山石油化工总公司树脂应用研究所. 聚丙烯塑料性能数据, 1986  
2 中国化工产品大全. 北京: 化学工业出版社, 1998

# 玻璃纤维增强聚丙烯

# 1 概述

玻璃纤维增强聚丙烯(GFRPP)是聚丙烯树脂与玻璃纤维混合后，经挤出、切粒制得。主要采用注塑工艺成型。GFRPP 改善了 PP 的耐热、抗蠕变和尺寸稳定性。力学性能显著提高，拉伸强度、弯曲强度增大 $1 \sim 2$ 倍，冲击强度提高 $1 \sim 3$ 倍。可用作工程塑料，制作汽车、电器、化工设备零件。

1.1 型号及名称 GFRPP的型号及名称见表1-1。

表1-1  

<table><tr><td>型 号</td><td>名 称</td><td>主要用途</td></tr><tr><td>GB-110</td><td rowspan="4">改性均聚增强聚丙烯</td><td rowspan="4">耐热性较好的各种制品</td></tr><tr><td>GB-120</td></tr><tr><td>GB-130</td></tr><tr><td>GB-140</td></tr><tr><td>GB-210S</td><td rowspan="3">改性共聚增强聚丙烯</td><td rowspan="3">在较低温度下使用的制品</td></tr><tr><td>GB-220</td></tr><tr><td>GB-230</td></tr><tr><td>FR-PP-20</td><td rowspan="2">普通型增强聚丙烯</td><td rowspan="2">一般制品</td></tr><tr><td>FR-PP-30</td></tr><tr><td>FR-PP-20</td><td rowspan="2">改性型增强聚丙烯</td><td rowspan="2">耐冲击的各种制品</td></tr><tr><td>FR-PP-30</td></tr><tr><td>SFR-PP-20</td><td rowspan="2">普通型增强聚丙烯</td><td rowspan="2">一般制品</td></tr><tr><td>SFR-PP-30</td></tr><tr><td>SFR-PP-20</td><td rowspan="2">改性型增强聚丙烯</td><td rowspan="2">耐冲击的各种制品</td></tr><tr><td>SFR-PP-30</td></tr><tr><td>J60/20.1/4</td><td rowspan="3">增强聚丙烯</td><td rowspan="3">一般制品</td></tr><tr><td>J60/30.1/4</td></tr><tr><td>J60/40.1/4</td></tr></table>

1.2 基本组成 PP 树脂、玻璃纤维、添加剂。

# 1.3 材料标准

GB-110、GB-120、GB-130、GB-140、GB-210S、GB-220、GB-230：北京化工研究院企业标准《玻璃纤维增强聚丙烯》

FR-PP-20、FR-PP-30(改性型和普通型):晨光化工研究院企业标准CYB 8002《玻璃纤维增强聚丙烯》

SFR-PP-20、SFR-PP-30：无锡塑料一厂企业标准《玻璃纤维增强聚丙烯》

GFRPP的主要性能指标见表1-2。

表1-2  

<table><tr><td rowspan="2">性 能</td><td colspan="7">北京化工研究院产品</td></tr><tr><td>GB-110</td><td>GB-120</td><td>GB-130</td><td>GB-140</td><td>GB-210S</td><td>GB-220</td><td>GB-230</td></tr><tr><td>色泽</td><td colspan="7">棕 黄 色</td></tr><tr><td>玻璃纤维/%</td><td>10±2</td><td>20±2</td><td>30±2</td><td>40±2</td><td>10±2</td><td>20±2</td><td>30±2</td></tr><tr><td>软化点(维卡)/℃</td><td>120</td><td>160</td><td>161</td><td>161</td><td>120</td><td>160</td><td>160</td></tr><tr><td>马丁温度/℃</td><td>-</td><td>-</td><td>-</td><td>-</td><td></td><td></td><td></td></tr><tr><td>拉伸强度/MPa</td><td>≥35</td><td>≥65</td><td>≥70</td><td>≥70</td><td>≥40</td><td>≥55</td><td>≥60</td></tr><tr><td>弯曲强度/MPa</td><td>≥150</td><td>≥70</td><td>≥90</td><td>≥100</td><td>≥45</td><td>≥60</td><td>≥70</td></tr></table>

续表 1-2  

<table><tr><td rowspan="2">性 能</td><td colspan="9">北京化工研究院产品</td></tr><tr><td>GB-110</td><td>GB-120</td><td colspan="2">GB-130</td><td colspan="2">GB-140</td><td>GB-210S</td><td>GB-220</td><td>GB-230</td></tr><tr><td>弯曲弹性模量/GPa</td><td>-</td><td>≥3</td><td colspan="2">≥4</td><td colspan="2">≥5</td><td>-</td><td>≥2.7</td><td>≥3.0</td></tr><tr><td>冲击强度(缺口)/(kJ/㎡)室温</td><td>≥5</td><td>≥10</td><td colspan="2">≥10</td><td colspan="2">≥10</td><td>≥5</td><td>≥15</td><td>≥15</td></tr><tr><td>体积电阻率/(Ω·m)</td><td>-</td><td>-</td><td colspan="2">-</td><td colspan="2">-</td><td>-</td><td>-</td><td>-</td></tr><tr><td>介电常数(50 Hz)</td><td>-</td><td>-</td><td colspan="2">-</td><td colspan="2">-</td><td>-</td><td>-</td><td>-</td></tr><tr><td>介质损耗角正切(50 Hz)</td><td>-</td><td>-</td><td colspan="2">-</td><td colspan="2">-</td><td>-</td><td>-</td><td>-</td></tr><tr><td rowspan="3">性 能</td><td colspan="5">晨光化工研究院产品</td><td colspan="4">无锡塑料一厂产品</td></tr><tr><td colspan="2">普通型</td><td colspan="3">改性型</td><td colspan="2">普通型</td><td colspan="2">改性型</td></tr><tr><td>FR-PP-20</td><td>FR-PP-30</td><td>FR-PP-20</td><td colspan="2">FR-PP-30</td><td>SFR-PP-20</td><td>SFR-PP-30</td><td>SFR-PP-20</td><td>SFR-PP-30</td></tr><tr><td>色泽</td><td>-</td><td>-</td><td>-</td><td colspan="2">-</td><td>-</td><td>-</td><td>-</td><td>-</td></tr><tr><td>玻璃纤维/%</td><td>20</td><td>30</td><td>20</td><td colspan="2">30</td><td>20</td><td>30</td><td>20</td><td>30</td></tr><tr><td>软化点(维卡)/℃</td><td>-</td><td>-</td><td>-</td><td colspan="2">-</td><td>-</td><td>-</td><td>-</td><td>-</td></tr><tr><td>马丁温度/℃</td><td>70~80</td><td>75~85</td><td colspan="3">&gt;100</td><td>70~80</td><td>75~85</td><td colspan="2">&gt;100</td></tr><tr><td>拉伸强度/MPa</td><td>44.1~53.9</td><td>49.9~58.8</td><td>73.6~88.2</td><td colspan="2">83.4~98.1</td><td>44.1~53.9</td><td>49.0~58.8</td><td>73.6~88.2</td><td>83.4~98.1</td></tr><tr><td>弯曲强度/MPa</td><td>49.0~58.8</td><td>53.9~63.7</td><td>98.1~107.9</td><td colspan="2">107.9~127.5</td><td>49.0~58.8</td><td>53.9~63.7</td><td>98.1~107.9</td><td>107.9~127.5</td></tr><tr><td>弯曲弹性模量/GPa</td><td>-</td><td>-</td><td>-</td><td colspan="2">-</td><td>-</td><td>-</td><td>-</td><td>-</td></tr><tr><td>冲击强度(缺口)/(kJ/㎡)室温</td><td>5~7</td><td>6~8</td><td>7~9</td><td colspan="2">8~9.8</td><td>5~7</td><td>6~8</td><td>7~9</td><td>8~9.8</td></tr><tr><td>体积电阻率/(Ω·m)</td><td>-</td><td>-</td><td colspan="3">1.0×10^11~1.0×10^12</td><td>-</td><td>-</td><td>-</td><td>-</td></tr><tr><td>介电常数(50 Hz)</td><td>-</td><td>-</td><td colspan="3">2.50~2.70</td><td>-</td><td>-</td><td>-</td><td>-</td></tr><tr><td>介质损耗角正切(50 Hz)</td><td>-</td><td>-</td><td colspan="3">3.0×10^-3~5.0×10^-3</td><td>-</td><td>-</td><td>-</td><td>-</td></tr></table>

# 1.4 使用工艺说明书

# 1.5 供应状态 棕黄色颗粒。

1.6 应用概况 已用于各种耐温、耐腐蚀设备的零部件，如耐酸泵、板框、风扇叶片、管材、管阀件；电讯器材，如线圈骨架、固定座及支架；汽车、拖拉机挡板、蓄电池外壳、指示盘、后车罩、空气过滤器等。  
1.7 研制及生产单位 中国石油化工集团公司北京化工研究院、晨光化工研究院研制并生产；无锡塑料一厂、北京燕山石油化工总公司向阳化工厂生产。  
1.8 鉴定级别及日期 GB 系列产品：1977 年由北京化工研究院组织鉴定通过；FR-PP 系列产品：1983 年由晨光化工研究院组织鉴定通过。

# 2 性能

2.1 物理及化学性能 GFRPP 的物理性能典型值见表 2-1。  
2.2 力学性能 GFRPP 的力学性能典型值见表 2-1。

表2-1[1]   

<table><tr><td rowspan="2">性能</td><td colspan="3">增强聚丙烯</td></tr><tr><td>J60/20.1/4</td><td>J60/30.1/4</td><td>J60/40.1/4</td></tr><tr><td>玻璃纤维/%</td><td>20</td><td>30</td><td>40</td></tr><tr><td>热变形温度(1.81 MPa)/℃</td><td>115~149</td><td>125~148</td><td>125~151</td></tr><tr><td>吸水率/%</td><td>0.05</td><td>0.05</td><td>0.05</td></tr><tr><td>拉伸断裂强度/MPa</td><td>31</td><td>38</td><td>45</td></tr><tr><td>冲击强度(6.35 mm缺口)/(J/m)</td><td>32</td><td>37</td><td>43</td></tr><tr><td>洛氏硬度(R)</td><td>100~110</td><td>105~115</td><td>105~115</td></tr></table>

# 2.3 耐环境性能

2.4 工艺性能 不同螺杆挤出机或连续混合方式及玻璃纤维类型对增强聚丙烯性能的影响见表2-2。

表2-2  

<table><tr><td>项 目</td><td>单螺杆挤出机</td><td>连续混合器</td><td>双螺杆挤出机</td><td>双螺杆挤出机</td><td>双螺杆挤出机</td><td>双螺杆挤出机</td></tr><tr><td>玻璃纤维/%</td><td>25</td><td>25</td><td>25</td><td>25</td><td>25</td><td>25</td></tr><tr><td>玻璃纤维类型</td><td>3 mm短切纤维</td><td>3 mm短切纤维</td><td>纤维束(粗纱)</td><td>纤维束(粗纱)</td><td>纤维束(粗纱)</td><td>3 mm短切纤维</td></tr><tr><td>玻璃纤维供料方式</td><td>-</td><td>挤出机输送段前供料</td><td>强力螺杆供料</td><td>中等强度螺杆供料</td><td>缓和螺杆供料</td><td>-</td></tr><tr><td>拉伸强度/MPa</td><td>42.7</td><td>32.9</td><td>40.6</td><td>34.3</td><td>56</td><td>56</td></tr><tr><td>弯曲弹性模量GPa</td><td>4.8</td><td>3.2</td><td>4.2</td><td>3.85</td><td>3.85</td><td>3.85</td></tr><tr><td>悬臂梁冲击强度(缺口)J/m</td><td>31</td><td>15</td><td>19.2</td><td>23.5</td><td>25.6</td><td>27.8</td></tr><tr><td>热变形温度(1.81MPa)/℃</td><td>128</td><td>60</td><td>95</td><td>84</td><td>131</td><td>130</td></tr></table>

# 3 使用工艺

一般原料不需要干燥，若受潮严重时，则应进行干燥处理。若成型环境湿度大，可在注塑成型机的料斗上用红外线加热，使料斗内保持 $100^{\circ}\mathrm{C}$ 左右。

注塑成型工艺条件见表3-1。

表3-1  

<table><tr><td rowspan="2" colspan="2">工艺条件</td><td colspan="2">普 通 型</td><td colspan="2">改 性 型</td><td rowspan="2">GB 系列</td></tr><tr><td>FR-PP-20SFR-PP-20</td><td>FR-PP-30SFR-PP-30</td><td>FR-PP-20SFR-PP-20</td><td>FR-PP-30SFR-PP-30</td></tr><tr><td rowspan="2">干燥条件</td><td>温度/℃</td><td colspan="5">80</td></tr><tr><td>时间/h</td><td colspan="5">4</td></tr><tr><td colspan="2">料筒温度/℃</td><td>150~160</td><td>200~220</td><td>160~180</td><td>220~250</td><td>190~220</td></tr><tr><td colspan="2">注射压力/MPa</td><td colspan="5">98~128</td></tr><tr><td colspan="2">模具温度/℃</td><td colspan="5">30~50</td></tr><tr><td colspan="2">主流道锥度</td><td colspan="5">&gt;5°</td></tr><tr><td colspan="2">制品脱模斜度</td><td colspan="5">&gt;1°</td></tr></table>

# 4 其他

4.1 包装 GFRPP 的内包装为 PE 薄膜袋, 外包装为 PP 编织袋。  
4.2运输GFRPP为非危险品。运输工具应清洁、干燥，严禁用铁钩装卸。防止日晒、雨淋。  
4.3 贮存 GFRPP 的贮存用仓库应保持干燥，通风良好，远离火源、热源。

# 5 使用建议

选用。

# 参考文献

1 北京燕山石油化工总公司向阳化工厂. 北京燕山石油化工总公司向阳化工厂数据. 1998

# 阻燃聚丙烯

# 1 概述

阻燃聚丙烯(FRPP)由聚丙烯加入阻燃剂、增强填料、助剂后制得。主要采用压塑法和注塑法成型。适于制作电器、电讯、照明设备及电视机的阻燃塑料零部件。使用温度可达 $110^{\circ}\mathrm{C}$ 。

1.1 型号及名称 FPM-130 耐热刚性阻燃聚丙烯、IFPM-130 耐冲击韧性阻燃聚丙烯、自熄性增强聚丙烯。  
1.2 基本组成 PP 树脂、阻燃剂、增强填料、助剂。

# 1.3 材料标准

FPM-130、IFPM-130：北京化工研究院企业标准，主要性能指标见表1-1。

自熄性增强聚丙烯：晨光化工研究院企业标准CYB8008—1985《自熄性增强聚丙烯塑料》

表1-1  

<table><tr><td>性 能</td><td>FPM-130</td><td>IFPM-130</td><td>自熄性增强PP</td></tr><tr><td>相对密度</td><td>1.31</td><td>1.31</td><td>1.30</td></tr><tr><td>熔体流动速率/(g/10min)</td><td>3.5~6.5</td><td>23</td><td>-</td></tr><tr><td>热变形温度(0.45MPa)/℃</td><td>≥130</td><td>-</td><td>135~145</td></tr><tr><td>软化点(维卡)/℃</td><td>155</td><td>155</td><td>-</td></tr><tr><td>吸水率/%</td><td>27</td><td>25</td><td>25</td></tr><tr><td>拉伸强度/MPa</td><td>27</td><td>20</td><td>27</td></tr><tr><td>拉伸屈服强度/MPa</td><td>30</td><td>24</td><td>-</td></tr><tr><td>断裂伸长率/%</td><td>60</td><td>40</td><td>30</td></tr><tr><td>弯曲强度/MPa</td><td>50</td><td>36</td><td>50</td></tr><tr><td>弯曲弹性模量/GPa</td><td>2.7</td><td>2.08</td><td>2.30</td></tr><tr><td>简支梁冲击强度/(kJ/m2)</td><td></td><td></td><td></td></tr><tr><td>缺口</td><td>4.0</td><td>4.5</td><td>3.5</td></tr><tr><td>无缺口</td><td>20</td><td>35</td><td>23</td></tr><tr><td>表面电阻率/Ω</td><td>-</td><td>-</td><td>≥1×1012</td></tr></table>

续表 1-1  

<table><tr><td>性能</td><td>FPM-130</td><td>IFPM-130</td><td>自熄性增强PP</td></tr><tr><td>体积电阻率/(Ω·m)</td><td>≥10^13</td><td>—</td><td>≥2×10^13</td></tr><tr><td>介电强度/(MV/m)</td><td>30</td><td>30</td><td>26</td></tr><tr><td>介电常数(50 Hz)</td><td>—</td><td>—</td><td>34</td></tr><tr><td>介质损耗角正切(50 Hz)</td><td>—</td><td>—</td><td>2×10^-2~3×10^-2</td></tr><tr><td>氧指数(0.2%)</td><td>—</td><td>—</td><td>0.004</td></tr><tr><td>燃烧性(UL94)</td><td>V-0</td><td>V-0</td><td>V-0</td></tr></table>

# 1.4 使用工艺说明书

# 1.5 供应状态 乳白色颗粒。

1.6 应用概况 阻燃聚丙烯已用于电视接收机偏转线圈骨架、底座、接线板、配线器、显像管插座、电视机壳体等零部件，以及各种电器、电讯、照明设备上的阻燃塑料零部件。  
1.7 研制及生产单位 北京化工研究院、晨光化工研究院研制并生产。  
1.8 鉴定级别及日期 FPM-130、IFPM-130:1984年由电子工业部、化学工业部联合鉴定通过；自熄性增强聚丙烯：1985年由晨光化工研究院组织鉴定通过。

# 2 性能

2.1 物理及化学性能 阻燃聚丙烯的物理性能典型值见表2-1。

表 2-1[1]  

<table><tr><td>性能</td><td>FPM-130</td><td>IFPM-130</td></tr><tr><td>熔体流动速率/(g/10 min)</td><td>3.81~5.39</td><td>-</td></tr><tr><td rowspan="3">软化点(维卡)/℃</td><td>4.54</td><td>139~142</td></tr><tr><td>156~158</td><td rowspan="2">141</td></tr><tr><td>157</td></tr></table>

2.2 力学性能 阻燃聚丙烯的力学性能典型值见表2-2。

表2-2[1]  

<table><tr><td>性能</td><td>FPM-130</td><td>IFPM-130</td></tr><tr><td rowspan="2">拉伸强度/MPa</td><td>27.9~31.3</td><td rowspan="2">20.7</td></tr><tr><td>29.5</td></tr><tr><td rowspan="2">弯曲强度/MPa</td><td>28.0~49.0</td><td rowspan="2">60.4</td></tr><tr><td>33.7</td></tr><tr><td rowspan="2">弯曲弹性模量/GPa</td><td>2.3~2.6</td><td rowspan="2">1.65</td></tr><tr><td>2.5</td></tr><tr><td rowspan="2">冲击强度(缺口)/(kJ/m²)</td><td>4.1~5.1</td><td rowspan="2">5.5</td></tr><tr><td>4.6</td></tr></table>

# 2.3 耐环境性能

# 2.4 工艺性能

2.5 使用性能 不同阻燃剂对阻燃聚丙烯主要性能的影响见表2-3；不同配比对阻燃聚丙烯性能的影响见表2-4。

表2-3  

<table><tr><td>阻燃剂的种类和用量</td><td>Sb2O3用量/份</td><td>阻燃性/s</td><td>冲击强度/(kJ/m2)</td><td>热变形温度/℃</td></tr><tr><td>不加,0</td><td>0</td><td>195,燃烧</td><td>2.62</td><td>67.4</td></tr><tr><td>脂芳族溴化物,15份</td><td>2.5</td><td>0.4,自熄</td><td>1.99</td><td>64.0</td></tr><tr><td>含氯环戊癸烷,40份</td><td>20</td><td>3.8,自熄</td><td>2.15</td><td>76.3</td></tr><tr><td>芳香族溴化物,13.5份</td><td>1.5</td><td>2.5,自熄</td><td>-</td><td>-</td></tr><tr><td>氯化石蜡,15份</td><td>7.5</td><td>0.5,自熄</td><td>-</td><td>-</td></tr></table>

表2-4  

<table><tr><td>配方</td><td>拉伸强度MPa</td><td>断裂伸长率%</td><td>冲击强度kJ/m²</td><td>弯曲强度MPa</td><td>阻燃效果</td></tr><tr><td>聚丙烯</td><td>34.6</td><td>68.6</td><td>2.6</td><td>52.6</td><td>点燃后离火继续燃烧</td></tr><tr><td>加5%双(2,3二溴丙基)-反丁烯二酸酯,3%三氧化锑</td><td>36.3</td><td>63.2</td><td>4.3</td><td>50.9</td><td>离火28s自熄</td></tr><tr><td>加5%双(2,3二溴丙基)-反丁烯二酸酯,5%三氧化锑</td><td>35.4</td><td>86.4</td><td>3.2</td><td>53.3</td><td>离火1.4s自熄</td></tr><tr><td>加5%双(2,3二溴丙基)-反丁烯二酸酯,7%三氧化锑</td><td>33.9</td><td>79.8</td><td>4.1</td><td>47.2</td><td>离火后自熄或不燃</td></tr></table>

# 3 使用工艺

阻燃聚丙烯注塑成型工艺条件见表3-1。

表3-1  

<table><tr><td>工艺条件</td><td>FPM-130;IFPM-130</td><td>自熄性增强聚丙烯</td></tr><tr><td>注塑温度/℃</td><td>180~230</td><td>175~190</td></tr><tr><td>模具温度/℃</td><td>40~50</td><td>25~50</td></tr><tr><td>注塑压力/MPa</td><td>60~100</td><td>60~100</td></tr><tr><td>螺杆转速/(r/min)</td><td>85~90</td><td>-</td></tr><tr><td>注塑最高温度/℃</td><td>250</td><td>210</td></tr></table>

加工时应注意以下事项：阻燃聚丙烯是一种多组分的复合材料，加工温度过高材料易分解，因此应尽可能控制在较低的温度下成型加工。在成型操作中间停顿或结束时，应将注塑机料筒内剩余树脂排尽，然后用一般聚丙烯或其他树脂置换干净。停机三天以上时，应将模具卸下进行擦拭并涂以防锈剂。

# 4 其他

4.1 包装 内包装为聚乙烯薄膜袋，外包装为聚丙烯编织袋。  
4.2 运输 运输工具应保持清洁、干燥，运输中应防止日晒、雨淋。  
4.3 贮存 贮存用仓库应保持清洁、干燥，远离火源、热源。严禁日晒、雨淋。

# 5 使用建议

选用。

# 参考文献

1 北京化工研究院. 阻燃聚丙烯检验数据统计资料. 1986

# 丙烯-乙烯嵌段共聚物

# 1 概述

丙烯-乙烯嵌段共聚物为末端嵌段共聚物或聚乙烯、聚丙烯和末端嵌段共聚物的混合物，具有较高的结晶度。该共聚物有较高的刚性和低温韧性，与高密度聚乙烯相比，耐热高，耐应力开裂性好，表面硬度高，模塑收缩率低，抗蠕变性好。

1.1 型号及名称 PPB-M-012、PPB-MP-012、PPB-M-045、PPB-M-075、PPB-Q-006 丙烯-乙烯嵌段共聚物；EPC..R、EPC..M、EPQ..M、EPC..R、EPS..R、EPT..M、EPT..R 丙烯-乙烯嵌段共聚物。

1.2 基本组成 丙烯-乙烯嵌段共聚物。

# 1.3 材料标准

PPB-M-012系列丙烯-乙烯嵌段共聚物：上海石油化工总厂塑料厂企业标准《丙烯-乙烯嵌段共聚物》，EPC..R系列丙烯-乙烯嵌段共聚物：齐鲁石油化工公司烯烃厂企业标准《丙烯-乙烯嵌段共聚物》。主要性能指标见表1-1。

表1-1  

<table><tr><td rowspan="3">性 能</td><td colspan="3">PPB-M-012</td><td colspan="3">PPB-MP-012</td><td colspan="3">PPB-M-045</td><td colspan="3">PPB-M-075</td><td colspan="3">PPB-Q-006</td></tr><tr><td colspan="3">EPS30R</td><td colspan="3">EPS30U</td><td colspan="3">EPT30R</td><td colspan="3">EPC30R</td><td colspan="3">EPQ30M</td></tr><tr><td>优等</td><td>一等</td><td>合格</td><td>优等</td><td>一等</td><td>合格</td><td>优等</td><td>一等</td><td>合格</td><td>优等</td><td>一等</td><td>合格</td><td>优等</td><td>一等</td><td>合格</td></tr><tr><td>熔体流动速率g/10 min</td><td>1~3</td><td>1~3</td><td>0.9~3.1</td><td>1.3~1.8</td><td>0.9~2.0</td><td>0.82~2.2</td><td>2.5~4.5</td><td>2.5~5.0</td><td>2.0~5</td><td>6~8</td><td>5.2~8.8</td><td>4.2~9.8</td><td>0.6~1.0</td><td>0.6~1.0</td><td>0.5~1.1</td></tr><tr><td>灰分/% ≤</td><td>0.02</td><td>0.03</td><td>0.05</td><td>0.02</td><td>0.03</td><td>0.05</td><td>0.02</td><td>0.03</td><td>0.05</td><td>0.02</td><td>0.03</td><td>0.05</td><td>0.02</td><td>0.03</td><td>0.05</td></tr><tr><td>脆化温度/℃≤</td><td>-32</td><td>-32</td><td>-32</td><td>-32</td><td>-32</td><td>-32</td><td>-32</td><td>-32</td><td>-32</td><td>-32</td><td>-32</td><td>-32</td><td>-15</td><td>-15</td><td>-15</td></tr><tr><td>拉伸屈服强度/MPa ≥</td><td>23.5</td><td>21.6</td><td>21.5</td><td>22.5</td><td>21.6</td><td>0.6</td><td>4.5</td><td>24.5</td><td>23.5</td><td>24.5</td><td>24.5</td><td>23.5</td><td>24.5</td><td>24.5</td><td>23.5</td></tr><tr><td>弯曲模量MPa ≥</td><td>980</td><td>-</td><td>-</td><td>882</td><td>-</td><td>-</td><td>1078</td><td>-</td><td>-</td><td>1127</td><td>-</td><td>-</td><td>1127</td><td>-</td><td>-</td></tr><tr><td>悬臂梁冲击强度(V型缺口)/(J/m)</td><td></td><td></td><td></td><td></td><td></td><td></td><td></td><td></td><td></td><td></td><td></td><td></td><td></td><td></td><td></td></tr><tr><td>23℃ ≥</td><td>2548</td><td>19.6</td><td>15.7</td><td>490</td><td>26.5</td><td>23.5</td><td>98</td><td>19.6</td><td>15.7</td><td>78.4</td><td>19.6</td><td>15.7</td><td>68.6</td><td>-</td><td>-</td></tr><tr><td>-20℃ ≥</td><td>-</td><td>-</td><td>-</td><td>68.6</td><td>-</td><td>-</td><td>-</td><td>-</td><td>-</td><td>-</td><td>-</td><td>-</td><td>-</td><td>-</td><td>-</td></tr></table>

1.4 使用工艺说明书   
1.5 供应状态 本色或乳白色颗粒。  
1.6 应用概况 已用于制造机械零部件、管材、棒材薄膜、大型容器、中空容器、电线电缆包覆等。  
1.7 研制及生产单位 上海石油化工总厂塑料厂、齐鲁石油化工公司烯烃厂、北京燕山石油化工总公司向阳化工厂研制并生产。

# 2 性能

2.1 物理及化学性能 丙烯-乙烯嵌段共聚物的物理性能典型值见表2-1。

表2-1[1]   

<table><tr><td>性能</td><td>EPC..R</td><td>EPC..M</td><td>EPQ..M</td><td>EPQ..R</td><td>EPS..R</td><td>EPT..M</td><td>EPT..R</td></tr><tr><td>熔体流动速率/(g/10 min)</td><td>7</td><td>8</td><td>0.8</td><td>10.8</td><td>1.5</td><td>3.5</td><td>3.5</td></tr><tr><td>密度/(kg/m³)</td><td>900</td><td>900</td><td>900</td><td>900</td><td>900</td><td>900</td><td>900</td></tr><tr><td>热变形温度(1.81 MPa)/℃</td><td>85</td><td>90</td><td>90</td><td>83</td><td>83</td><td>90</td><td>85</td></tr><tr><td>软化点(维卡)/℃</td><td>150</td><td>155</td><td>150</td><td>150</td><td>150</td><td>155</td><td>150</td></tr></table>

2.2力学性能 丙烯-乙烯嵌段共聚物的力学性能典型值见表2-2。

表 2-2[1]  

<table><tr><td>性能</td><td>EPC..R</td><td>EPC..M</td><td>EPQ..M</td><td>EPQ..R</td><td>EPS..R</td><td>EPT..M</td><td>EPT..R</td></tr><tr><td>拉伸屈服强度/MPa</td><td>29</td><td>30</td><td>30</td><td>27</td><td>27</td><td>30</td><td>29</td></tr><tr><td>拉伸屈服伸长率/%</td><td>12</td><td>12</td><td>15</td><td>15</td><td>13</td><td>12</td><td>12</td></tr><tr><td>弯曲模量/MPa</td><td>140</td><td>145</td><td>1300</td><td>1200</td><td>1200</td><td>135</td><td>130</td></tr><tr><td>悬臂梁冲击强度/(J/m)</td><td></td><td></td><td></td><td></td><td></td><td></td><td></td></tr><tr><td>23℃</td><td>95</td><td>80</td><td>300</td><td>500</td><td>350</td><td>120</td><td>150</td></tr><tr><td>-20℃</td><td>40</td><td>25</td><td>40</td><td>70</td><td>60</td><td>30</td><td>50</td></tr><tr><td>洛氏硬度(R)</td><td>84</td><td>92</td><td>85</td><td>76</td><td>80</td><td>90</td><td>81</td></tr></table>

不同熔体流动速率丙烯-乙烯嵌段共聚物的性能见表2-3。

表 2-3[1]  

<table><tr><td>熔体流动速率 g/10 min</td><td>脆化温度 C</td><td>简支梁冲击强度 kJ/m²</td><td>弯曲强度 MPa</td><td>浊度 %</td><td>软化点(维卡) ℃</td></tr><tr><td>0.3</td><td>-40~ -10</td><td>9.8~58.7</td><td>0.45~0.51</td><td>50~90</td><td>140~142</td></tr><tr><td>0.5</td><td>-40~ -10</td><td>9.8~58.9</td><td>0.47~0.52</td><td>50~90</td><td>140~142</td></tr><tr><td>1.0</td><td>-30~ -10</td><td>9.8~29.4</td><td>0.47~0.54</td><td>50~90</td><td>140~142</td></tr><tr><td>4.0</td><td>-15~0</td><td>4.9~14.7</td><td>0.54~0.62</td><td>60~95</td><td>140~142</td></tr><tr><td>8.0</td><td>-10~5</td><td>4.9~9.8</td><td>0.55~0.64</td><td>70~95</td><td>140~142</td></tr></table>

# 3 使用工艺

丙烯-乙烯嵌段共聚物可采用注塑、挤塑、吹塑、热成型、固相成型、粉末成型及二次加工等方法制取制品。注塑成型温度为 $204\sim 287^{\circ}C$ ；挤塑成型温度为 $204\sim 260^{\circ}C$ ，压缩比为 $2.0\sim 2.4$ 。

# 4 其他

4.1 包装 以聚乙烯薄膜袋为内包装，聚丙烯编织袋为外包装。  
4.2 运输 丙烯-乙烯嵌段共聚物为非危险品。运输工具应保持清洁干燥，不得与砂土、碎金属、煤炭等混合装运。防止日晒、雨淋。  
4.3 贮存 应贮存在通风、干燥、阴凉的仓库内。

# 5 使用建议

选用。

# 参考文献

1齐鲁石油化工公司烯烃厂．丙烯-乙烯嵌段共聚物数据，1986

# 聚氯乙烯

# 1 概述

聚氯乙烯(PVC)树脂是由氯乙烯在引发剂作用下经悬浮法聚合而成的热塑性树脂。PVC树脂价廉、工艺性好，可用压塑、挤塑、注塑、吹塑、真空成型等成型方法制造板、管材、薄膜、型材、焊条、零件等制品，制品具有较好的耐酸碱性、介电性能及阻燃性，自身能熔接和焊接，缺点是热稳定性差，受热易引起不同程度的降解。可在 $-20\sim 65^{\circ}\mathrm{C}$ 使用。

1.1 型号及名称 PVC的型号、名称、级别和主要用途见表1-1。

表1-1  

<table><tr><td>型号</td><td>名称</td><td>级别</td><td>主要用途</td><td>型号</td><td>名称</td><td>级别</td><td>主要用途</td></tr><tr><td rowspan="3">SG1</td><td rowspan="12">悬浮法通用型聚氯乙烯树脂</td><td>优等品</td><td>高级电绝缘材料</td><td rowspan="3">SG5</td><td rowspan="12">悬浮法通用型聚氯乙烯树脂</td><td>优等品</td><td>透明制品</td></tr><tr><td>一等品</td><td rowspan="2"></td><td>一等品</td><td rowspan="2">硬管、硬片、单丝、套管、型材</td></tr><tr><td>合格品</td><td>合格品</td></tr><tr><td rowspan="3">SG2</td><td>优等品</td><td>电绝缘材料、薄膜</td><td rowspan="3">SG6</td><td>优等品</td><td>唱片、透明片</td></tr><tr><td>一等品</td><td rowspan="2">一般软制品</td><td>一等品</td><td></td></tr><tr><td>合格品</td><td>合格品</td><td>硬板、焊条、纤维</td></tr><tr><td rowspan="3">SG3</td><td>优等品</td><td>电绝缘材料、农用薄膜、人造革表面膜</td><td rowspan="3">SG7</td><td>优等品</td><td>瓶子、透明片</td></tr><tr><td>一等品</td><td rowspan="2">全塑凉鞋</td><td>一级品</td><td rowspan="2">硬质注塑管件,过氯乙烯树脂</td></tr><tr><td>合格品</td><td>合格品</td></tr><tr><td rowspan="3">SG4</td><td>优等品</td><td>工业和民用薄膜</td><td rowspan="3">SG8</td><td>优等品</td><td rowspan="3"></td></tr><tr><td>一等品</td><td rowspan="2">软管、人造革、高强度管材</td><td>一等品</td></tr><tr><td>合格品</td><td>合格品</td></tr></table>

1.2 基本组成 悬浮法聚氯乙烯树脂。  
1.3 材料标准 GB/T5761—1993《悬浮法通用聚氯乙烯树脂》，主要性能指标见表1-2。

表1-2  

<table><tr><td rowspan="2">性 能</td><td colspan="3">SG1</td><td colspan="3">SG2</td><td colspan="3">SG3</td><td colspan="3">SG4</td></tr><tr><td>优等品</td><td>一等品</td><td>合格品</td><td>优等品</td><td>一等品</td><td>合格品</td><td>优等品</td><td>一等品</td><td>合格品</td><td>优等品</td><td>一等品</td><td>合格品</td></tr><tr><td>粘数/(mL/g)</td><td colspan="3">156~144</td><td colspan="3">143~136</td><td colspan="3">135~127</td><td colspan="3">126~119</td></tr><tr><td>(或K值)</td><td colspan="3">(77~75)</td><td colspan="3">(74~73)</td><td colspan="3">(72~71)</td><td colspan="3">(70~69)</td></tr><tr><td>[或平均聚合度]</td><td colspan="3">-</td><td colspan="3">-</td><td colspan="3">[1350~1250]</td><td colspan="3">[1250~1150]</td></tr><tr><td>杂质粒子数/个 ≤</td><td>16</td><td>30</td><td>90</td><td>16</td><td>30</td><td>90</td><td>16</td><td>30</td><td>90</td><td>16</td><td>30</td><td>90</td></tr></table>

续表 1-2  

<table><tr><td rowspan="2" colspan="2">性 能</td><td colspan="3">SG1</td><td colspan="3">SG2</td><td colspan="3">SG3</td><td colspan="3">SG4</td></tr><tr><td>优等品</td><td>一等品</td><td>合格品</td><td>优等品</td><td>一等品</td><td>合格品</td><td>优等品</td><td>一等品</td><td>合格品</td><td>优等品</td><td>一等品</td><td>合格品</td></tr><tr><td colspan="2">挥发物(包括水)/% ≤</td><td>0.30</td><td>0.40</td><td>0.50</td><td>0.30</td><td>0.40</td><td>0.50</td><td>0.30</td><td>0.40</td><td>0.50</td><td>0.30</td><td>0.40</td><td>0.50</td></tr><tr><td colspan="2">表观密度/(g/mL) ≥</td><td>0.45</td><td>0.42</td><td>0.40</td><td>0.45</td><td>0.42</td><td>0.40</td><td>0.45</td><td>0.42</td><td>0.40</td><td>0.45</td><td>0.42</td><td>0.40</td></tr><tr><td rowspan="2">筛余物%</td><td>0.25 mm 筛孔 ≤</td><td>2.0</td><td>2.0</td><td>8.0</td><td>2.0</td><td>2.0</td><td>8.0</td><td>2.0</td><td>2.0</td><td>8.0</td><td>2.0</td><td>2.0</td><td>8.0</td></tr><tr><td>0.063 mm 筛孔 ≤</td><td>90</td><td>90</td><td>80</td><td>90</td><td>90</td><td>80</td><td>90</td><td>90</td><td>80</td><td>90</td><td>90</td><td>80</td></tr><tr><td colspan="2">“鱼眼”数/(个/400 cm2) ≤</td><td>20</td><td>40</td><td>-</td><td>20</td><td>40</td><td>-</td><td>20</td><td>40</td><td>-</td><td>20</td><td>40</td><td>-</td></tr><tr><td colspan="2">100 g 树脂的增塑剂吸收量/g ≥</td><td>27</td><td>25</td><td>-</td><td>27</td><td>25</td><td>-</td><td>26</td><td>25</td><td>-</td><td>23</td><td>22</td><td>-</td></tr><tr><td colspan="2">白度(160℃,10 min后) ≥</td><td>74</td><td>-</td><td>-</td><td>74</td><td>-</td><td>-</td><td>74</td><td>-</td><td>-</td><td>74</td><td>-</td><td>-</td></tr><tr><td colspan="2">水萃取液电导率/(s/m) ≤</td><td colspan="2">5×10-3</td><td>-</td><td colspan="2">5×10-3</td><td>-</td><td colspan="2">5×10-3</td><td>-</td><td colspan="3">-</td></tr><tr><td colspan="2">残留氯乙烯含量/10-6 ≤</td><td>8</td><td>10</td><td>-</td><td>8</td><td>10</td><td>-</td><td>8</td><td>10</td><td>-</td><td>8</td><td>10</td><td>-</td></tr><tr><td rowspan="2" colspan="2">性 能</td><td colspan="3">SG5</td><td colspan="3">SG6</td><td colspan="3">SG7</td><td colspan="3">SG8</td></tr><tr><td>优等品</td><td>一等品</td><td>合格品</td><td>优等品</td><td>一等品</td><td>合格品</td><td>优等品</td><td>一等品</td><td>合格品</td><td>优等品</td><td>一等品</td><td>合格品</td></tr><tr><td colspan="2">粘数/(mL/g) (或K值)[或平均聚合度]</td><td colspan="3">118~107 (68~66) [1100~1000]</td><td colspan="3">106~96 (65~63) [950~850]</td><td colspan="3">95~87 (62~60) [850~750]</td><td colspan="3">86~73 (59~55) [750~650]</td></tr><tr><td colspan="2">杂质粒子数/个 ≤</td><td>16</td><td>30</td><td>90</td><td>16</td><td>30</td><td>90</td><td>20</td><td>40</td><td>100</td><td>20</td><td>40</td><td>100</td></tr><tr><td colspan="2">挥发物(包括水)/% ≤</td><td>0.40</td><td>0.40</td><td>0.50</td><td>0.40</td><td>0.40</td><td>0.50</td><td>0.40</td><td>0.40</td><td>0.50</td><td>0.40</td><td>0.40</td><td>0.50</td></tr><tr><td colspan="2">表观密度/(g/mL) ≥</td><td>0.45</td><td>0.42</td><td>0.40</td><td>0.48</td><td>0.45</td><td>0.40</td><td>0.48</td><td>0.45</td><td>0.40</td><td>0.48</td><td>0.45</td><td>0.40</td></tr><tr><td rowspan="2">筛余物%</td><td>0.25 mm 筛孔 ≤</td><td>2.0</td><td>2.0</td><td>8.0</td><td>2.0</td><td>2.0</td><td>8.0</td><td>2.0</td><td>2.0</td><td>8.0</td><td>2.0</td><td>2.0</td><td>8.0</td></tr><tr><td>0.063 mm 筛孔 ≤</td><td>90</td><td>90</td><td>80</td><td>90</td><td>80</td><td>80</td><td>90</td><td>90</td><td>80</td><td>90</td><td>90</td><td>80</td></tr><tr><td colspan="2">“鱼眼”数/(个/400 cm2) ≤</td><td>20</td><td>40</td><td>-</td><td>20</td><td>40</td><td>-</td><td>30</td><td>50</td><td>-</td><td>30</td><td>50</td><td>-</td></tr><tr><td colspan="2">100 g 树脂的增塑剂吸收量/g ≥</td><td>20</td><td>19</td><td>-</td><td>18</td><td>16</td><td>-</td><td>16</td><td>14</td><td>-</td><td>14</td><td>14</td><td>-</td></tr><tr><td colspan="2">白度(160℃,10 min后) ≥</td><td>74</td><td>-</td><td>-</td><td>74</td><td>-</td><td>-</td><td>70</td><td>-</td><td>-</td><td>70</td><td>-</td><td>-</td></tr><tr><td colspan="2">水萃取液电导率/(s/m) ≤</td><td colspan="3">-</td><td colspan="3">-</td><td colspan="3">-</td><td colspan="3">-</td></tr><tr><td colspan="2">残留氯乙烯含量/10-6 ≤</td><td>8</td><td>10</td><td>-</td><td>8</td><td>10</td><td>-</td><td>8</td><td>10</td><td>-</td><td>8</td><td>10</td><td>-</td></tr></table>

注：1 粘数、K值和平均聚合度指标可任选其一。  
2使用者若对热稳定性还有其他指标要求，可与生产厂协商确定，并根据指标选用GB/T2917（或GB/T9349、HG2—1278)进行测定。

# 1.4 使用工艺说明书

1.5 供应状态 SG1、SG2、SG3、SG4、SG5、SG6、SG7、SG8为白色粉末。

1.6 应用概况 已用于航空电线电缆、绝缘套管、包扎电缆用热收缩管及压敏胶带、座舱地板、洗漱间地板垫、油箱垫块、调整片夹层、酸碱槽等。  
1.7研制及生产单位北京工业研究所、锦西化工研究院、沈阳化工研究院研制；锦西化工厂、上海天原化工厂、北京化工二厂、天津化工厂、天津大沽化工厂、株州化工厂、杭州电化厂等生产。  
1.8 鉴定级别及日期 1983年10月由化学工业部鉴定通过。

# 2 性能

# 2.1 物理及化学性能 PVC的物理及化学性能典型值见表2-1。

表 2-1[1]  

<table><tr><td>性 能</td><td>典 型 值</td></tr><tr><td>相对密度</td><td>1.35~1.45</td></tr><tr><td>表观密度/(g/cm3)</td><td>0.4~0.7</td></tr><tr><td>粘度/(Pa·s)</td><td>1.50×10-1~2.10×10-1</td></tr><tr><td>粒度/μm</td><td>30~200</td></tr><tr><td>马丁温度(硬制品)/℃</td><td>65</td></tr><tr><td>玻璃化温度/℃</td><td>75~85</td></tr><tr><td>热分解温度/℃</td><td>100</td></tr><tr><td>热失重(软制品)/%</td><td>2~13</td></tr><tr><td>热导率(硬制品)/(W/(m·K))</td><td>0.15</td></tr><tr><td>线膨胀系数(硬制品)/K-1</td><td>-8×10-5</td></tr><tr><td>体积电阻率(软制品)/(Ω·m)</td><td></td></tr><tr><td>20℃</td><td>10^7~10^12</td></tr><tr><td>70℃</td><td>10^8~10^15</td></tr><tr><td>介电强度(软制品)/(kV/mm)</td><td>12~18</td></tr><tr><td>介电常数(软制品50 Hz)</td><td>6.0</td></tr><tr><td>介质损耗角正切(软制品,50 Hz)</td><td>0.1</td></tr></table>

# 2.2 力学性能 PVC 的力学性能典型值见表 2-2。

表 2-2[1]  

<table><tr><td colspan="2">性 能</td><td>典型值</td></tr><tr><td rowspan="2">拉伸强度(20℃)/MPa</td><td>硬制品</td><td>44.1~49.0</td></tr><tr><td>软制品</td><td>9.81~17.7</td></tr><tr><td colspan="2">拉伸模量(硬制品)/GPa</td><td>2.51</td></tr><tr><td colspan="2">断裂伸长率(软制品)/%</td><td>130~280</td></tr><tr><td colspan="2">弯曲强度(20℃,硬制品)/MPa</td><td>78.5~88.3</td></tr><tr><td colspan="2">冲击强度(硬制品)/(kJ/m2)</td><td></td></tr><tr><td colspan="2">-20℃</td><td>29.0</td></tr><tr><td colspan="2">-10℃</td><td>33.3</td></tr><tr><td colspan="2">-5℃</td><td>39.2</td></tr><tr><td colspan="2">0℃</td><td>41.2</td></tr><tr><td colspan="2">5℃</td><td>47.1</td></tr><tr><td colspan="2">10℃</td><td>56.9</td></tr><tr><td colspan="2">20℃</td><td>147</td></tr><tr><td colspan="2">泊松比(硬制品)</td><td>0.30~0.36</td></tr></table>

# 2.3 耐环境性能

2.4 工艺性能 PVC 的熔点一般为 $200^{\circ}\mathrm{C}$ ，挥发物质量分数，一级品为 $0.3\% \sim 0.4\%$ ，二级品为 $0.5\%$ 。

# 3 使用工艺

# 3.1 注塑成型 PVC塑料注塑成型工艺条件见表3-1。

表3-1[2]  

<table><tr><td colspan="2">工艺条件</td><td>软聚氯乙烯</td><td>硬聚氯乙烯</td><td>工艺条件</td><td>软聚氯乙烯</td><td>硬聚氯乙烯</td></tr><tr><td colspan="2">干燥温度/℃</td><td>70~80</td><td>70~80</td><td>模具温度/℃</td><td>30~40</td><td>30~60</td></tr><tr><td colspan="2">干燥时间/h</td><td>3~4</td><td>3~4</td><td>注射压力/MPa</td><td>40~80</td><td>80~130</td></tr><tr><td colspan="2">注塑机类型</td><td>柱塞式</td><td>螺杆式</td><td>保压压力/MPa</td><td>20~30</td><td>40~60</td></tr><tr><td colspan="2">螺杆转速/(r/min)</td><td>-</td><td>20~30</td><td>注塑时间/s</td><td>0~3</td><td>2~5</td></tr><tr><td colspan="2">喷嘴形式</td><td>直通式</td><td>直通式</td><td>保压时间/s</td><td>15~40</td><td>15~40</td></tr><tr><td colspan="2">喷嘴温度/℃</td><td>140~150</td><td>150~170</td><td rowspan="2">冷却时间/s</td><td rowspan="2">15~30</td><td rowspan="2">15~40</td></tr><tr><td rowspan="3">料筒温度/℃</td><td>前段</td><td>160~190</td><td>170~190</td></tr><tr><td>中段</td><td></td><td>165~180</td><td>成型周期/s</td><td>40~80</td><td>40~90</td></tr><tr><td>后段</td><td>140~150</td><td>160~170</td><td></td><td></td><td></td></tr></table>

# 3.2 挤塑成型 PVC塑料管材挤塑成型工艺条件见表3-2。

表3-2[2]  

<table><tr><td colspan="2">工艺条件</td><td>硬聚氯乙烯</td><td>软聚氯乙烯</td><td>工艺条件</td><td>硬聚氯乙烯</td><td>软聚氯乙烯</td></tr><tr><td colspan="2">管材外径/mm</td><td>95</td><td>31</td><td>螺杆转速/(r/min)</td><td>12</td><td>20</td></tr><tr><td colspan="2">管材内径/mm</td><td>85</td><td>25</td><td>口模内径/mm</td><td>90.7</td><td>32</td></tr><tr><td colspan="2">管材壁厚/mm</td><td>5±1</td><td>3</td><td>芯模外径/mm</td><td>79.7</td><td>25</td></tr><tr><td rowspan="3">料筒温度/℃</td><td>后段</td><td>80~100</td><td>90~100</td><td>稳流定型段长度/mm</td><td>120</td><td>60</td></tr><tr><td>中段</td><td>140~150</td><td>120~130</td><td>拉伸比</td><td>1.04</td><td>1.2</td></tr><tr><td>前段</td><td>160~170</td><td>130~140</td><td>真空定径套内径/mm</td><td>96.5</td><td>-</td></tr><tr><td colspan="2">机头温度/℃</td><td>160~170</td><td>150~160</td><td>定径套长度/mm</td><td>300</td><td>-</td></tr><tr><td colspan="2">口模温度/℃</td><td>160~180</td><td>170~180</td><td></td><td></td><td></td></tr></table>

注：稳流定型段由口模和芯模的平直部分构成。  
3.3 吹塑成型 PVC吹塑薄膜成型工艺条件见表3-3。

表3-3[2]  

<table><tr><td colspan="2">工艺条件</td><td>软聚氯乙烯(粉料)</td><td>硬聚氯乙烯(粉料)</td><td>工艺条件</td><td>软聚氯乙烯(粉料)</td><td>硬聚氯乙烯(粉料)</td></tr><tr><td rowspan="3" colspan="2">螺杆类型</td><td rowspan="3">(高速吹膜)计量型,计量段长度=3D(D为直径)</td><td rowspan="3">(热收缩膜)计量型,计量段长度=4D(D为直径)</td><td>过滤网/μm</td><td>220</td><td>220</td></tr><tr><td>螺杆转速/(r/min)</td><td>200</td><td>40~50</td></tr><tr><td>牵引速度/(m/min)</td><td>-</td><td>10</td></tr><tr><td colspan="2">螺杆直径/mm</td><td>65</td><td>25</td><td>料筒温度/℃</td><td>160~175</td><td>170~185</td></tr><tr><td colspan="2">螺杆长径比</td><td>12</td><td>20</td><td>连接器温度/℃</td><td>170~180</td><td>180~190</td></tr><tr><td colspan="2">螺杆压缩比</td><td>3.6</td><td>3.5~4</td><td>机头温度/℃</td><td>185~190</td><td>190~195</td></tr><tr><td rowspan="2">螺槽深度mm</td><td>加料段</td><td>10</td><td>3.5~4</td><td rowspan="2">薄膜厚度/mm</td><td rowspan="2">0.05~0.08</td><td rowspan="2">0.05~0.06</td></tr><tr><td>均化段</td><td>2.4</td><td>1</td></tr></table>

# 4 其他

4.1 包装 PVC 树脂用内衬塑料薄膜袋的四层“牛皮”纸袋、聚丙烯编织袋或“牛皮”纸与聚丙烯编织物复合袋包装。每袋净重 $25.0 \mathrm{~kg} \pm 0.2 \mathrm{~kg}$ 。  
4.2 运输PVC树脂必须用洁净有篷的交通工具运输，防止雨淋，按非危险品运输。  
4.3 贮存 PVC 树脂应存放在干燥通风的仓库内，以批为单位分开存放，不得露天堆放，防止日晒和受潮。

# 5 使用建议

选用。

# 参考文献

1 上海天原化工厂．聚氯乙烯树脂检验数据统计资料.1985  
2曹宏深，赵仲治主编．塑料成型工艺与模具设计．北京：机械工业出版社，1993

# 硬聚氯乙烯板材

# 1 概述

硬聚氯乙烯板材系将聚氯乙烯树脂与稳定剂、润滑剂及其他助剂配合后，经层压延成薄片再层压制得或经挤出成型。主要用作耐腐蚀性结构材料。

1.1 型号及名称 硬聚氯乙烯板材。  
1.2 基本组成 聚氯乙烯树脂、稳定剂、润滑剂、着色剂。  
1.3 材料标准  
1.3.1 层压板材 GB/T 4454—1996《硬质聚氯乙烯层压板材》，板材的外观要求见表1-1，主要性能指标见表1-2。

表1-1  

<table><tr><td rowspan="2">项目</td><td colspan="3">外观要求</td></tr><tr><td>优等品</td><td>一等品</td><td>合格品</td></tr><tr><td>色差</td><td>无</td><td>不明显</td><td>轻微</td></tr><tr><td>斑点</td><td>不允许</td><td>不明显</td><td>轻微</td></tr><tr><td>凹凸</td><td>无</td><td>不明显</td><td>轻微</td></tr><tr><td>板边</td><td>四边应成直线,四角应成直角,板边偏离真正直角边的距离在距角顶1m处不得超过8mm</td><td colspan="2">四边应成直线,四角应成直角,板边偏离真正直角边的距离在距角顶1m处不得超过10mm</td></tr><tr><td>边陷</td><td>板材边缘不得有深度大于3mm的缺口</td><td colspan="2">板材边缘不得有深度大于5mm的缺口</td></tr><tr><td>不平整</td><td colspan="3">不允许</td></tr><tr><td>裂纹</td><td colspan="3">不允许</td></tr><tr><td>气泡</td><td colspan="3">不允许</td></tr><tr><td>杂质和黑点</td><td colspan="3">无明显杂质及分散不良的辅料</td></tr></table>

表1-2  

<table><tr><td rowspan="2" colspan="2">性 能</td><td colspan="2">指 标</td></tr><tr><td>工业用</td><td>普 通 用</td></tr><tr><td colspan="2">相对密度</td><td colspan="2">1.38~1.60</td></tr><tr><td colspan="2">拉伸强度(纵、横向)/MPa ≥</td><td>49.0</td><td>45.0</td></tr><tr><td colspan="2">冲击强度(缺口,平面、侧面)/(kJ/m2) ≥</td><td>3.2</td><td>3.0</td></tr><tr><td colspan="2">热变形温度/℃ ≥</td><td>73.0</td><td>65.0</td></tr><tr><td colspan="2">加热尺寸变化率(纵、横向)/%</td><td colspan="2">±3</td></tr><tr><td colspan="2">整体性</td><td colspan="2">无裂缝</td></tr><tr><td colspan="2">燃烧性能</td><td colspan="2">1</td></tr><tr><td rowspan="6">腐蚀度/(g/m2)</td><td>40%氢氧化钠溶液</td><td colspan="2">±1.0</td></tr><tr><td>40%硝酸溶液</td><td colspan="2">±1.0</td></tr><tr><td>30%硫酸溶液</td><td colspan="2">±1.0</td></tr><tr><td>35%盐酸溶液</td><td colspan="2">±2.0</td></tr><tr><td>10%氯化钠溶液</td><td colspan="2">±1.5</td></tr><tr><td>水</td><td colspan="2">±1.5</td></tr></table>

注：1 厚度大于 $20\mathrm{mm}$ 的板材，不考核尺寸变化率。  
2 用户提出要求时考核燃烧性能。

1.3.2 挤出板材 GB/T 13520—1992《硬质聚氯乙烯挤出板材》，板材的外观要求见表1-3，主要性能指标见表1-4。

表1-3  

<table><tr><td rowspan="2">项目</td><td colspan="2">外 观 要 求</td></tr><tr><td>一 等 品</td><td>合 格 品</td></tr><tr><td>色差</td><td>同批板材颜色基本一致</td><td>同批板材不允许有明显的色差</td></tr><tr><td>杂质与黑点</td><td>不允许有直径超过2mm的黑点、杂质存在,在500mm×500mm内直径小于2mm的不得超过5个</td><td>不允许有直径超过2mm的黑点、杂质存在,在500mm×500mm内直径小于2mm的不得超过10个</td></tr><tr><td>波纹</td><td>不允许有明显的波纹存在</td><td>允许有波纹存在,但无手感</td></tr><tr><td>凹槽</td><td>允许离板材纵向边缘不超过板材宽度的五分之一的范围有深度不超过厚度允许偏差、宽度不超过5mm的凹槽一条</td><td>允许离板材纵向边缘不超过板材宽度的五分之一的范围内有深度不超过厚度极限偏差、宽度不超过10mm的凹槽两条</td></tr><tr><td>凹凸</td><td>不允许有严重凹凸存在,10mm×10mm以下的轻微凹凸每平方米不得超过5个,且呈分散状</td><td>不允许有严重凹凸存在,10mm×10mm以下的轻微凹凸每平方米不得超过10个,且呈分散状</td></tr><tr><td>亏料痕迹</td><td>不允许</td><td>每块板允许有深度不超过0.2mm、宽度不超过30mm、长度不超过120mm的痕迹一处</td></tr><tr><td>刮痕</td><td>允许有轻微手感的刮痕存在,但不得成网状</td><td>允许有轻微手感的刮痕存在,但不得成网状</td></tr><tr><td>条纹</td><td>不允许有明显的条纹存在</td><td>允许有条纹存在,但无手感</td></tr></table>

表1-4  

<table><tr><td>性 能</td><td>指 标</td></tr><tr><td>密度/(g/cm3)</td><td>1.30~1.50</td></tr><tr><td>拉伸强度(纵、横向)/MPa ≥</td><td>52.0</td></tr><tr><td>冲击强度(缺口,纵、横向)/(kJ/m2) ≥</td><td>5.0</td></tr><tr><td>落球冲击强度</td><td>不破裂</td></tr><tr><td>维卡软化温度/℃ ≥</td><td></td></tr><tr><td>装饰用板材</td><td>75.0</td></tr><tr><td>工业用板材</td><td>80.0</td></tr><tr><td>加热尺寸变化率/%</td><td></td></tr><tr><td>纵</td><td>-5.0~5.0</td></tr><tr><td>横</td><td>-3.0~3.0</td></tr><tr><td>透光率/% ≥</td><td></td></tr><tr><td>厚度≤3mm</td><td>80.0</td></tr><tr><td>3mm&lt;厚度≤6mm</td><td>75.0</td></tr><tr><td>腐蚀度/(g/m2)</td><td></td></tr><tr><td>35%盐酸溶液</td><td>-2.0~2.0</td></tr><tr><td>30%硫酸溶液</td><td>-1.0~1.0</td></tr><tr><td>40%硝酸溶液</td><td>-1.0~1.0</td></tr><tr><td>40%氢氧化钠溶液</td><td>-1.0~1.0</td></tr></table>

注：1 落球冲击强度仅考核厚度不大于 $2\mathrm{mm}$ 的板材。  
2 透光率仅考核不大于 $6\mathrm{mm}$ 的无色透明板。  
3 腐蚀度仅考核工业用板材。

# 1.4 使用工艺说明书

1.5 供应状态 硬聚氯乙烯层压板材的尺寸及允许偏差见表1-5。挤出板材的尺寸及允许偏差见表1-6。

表1-5  

<table><tr><td>项 目</td><td>公称尺寸/mm</td><td>允许偏差/%</td><td>允许偏差/mm</td></tr><tr><td rowspan="2">厚度d</td><td>2≤d&lt;20</td><td>±10</td><td></td></tr><tr><td>20≤d≤50</td><td>±7</td><td></td></tr><tr><td>宽度b</td><td>b≥700</td><td></td><td>+150</td></tr><tr><td>长度l</td><td>l≥1600</td><td></td><td>+150</td></tr></table>

表1-6  

<table><tr><td>长度允许偏差/%</td><td>宽度允许偏差/%</td><td>厚度(d)允许偏差/mm</td></tr><tr><td>+1.0</td><td>+0.5</td><td rowspan="2">±(0.1+0.05d)</td></tr><tr><td>0</td><td>0</td></tr></table>

1.6 应用概况 硬聚氯乙烯板材在航空工业中一般用来制造耐酸、碱槽等。  
1.7 研制与生产单位 扬州塑料厂、常州市勤业塑料厂、上海化工厂、晨光化工研究院三分厂和杭州塑料化工一厂研制并生产。

# 2 性能

2.1 物理及化学性能 硬聚氯乙烯板材的物理及化学性能典型值见2-1。

表 2-1[1,2]  

<table><tr><td rowspan="2">性 能</td><td colspan="2">典型 值</td></tr><tr><td>层压板材</td><td>挤出板材</td></tr><tr><td>外观</td><td colspan="2">板面光滑、平整、无裂纹、无气泡、无明显杂质和未分散的辅料</td></tr><tr><td>密度/(g/cm3)</td><td>1.50</td><td>1.45</td></tr><tr><td>维卡软化温度/℃</td><td>79</td><td>80.5</td></tr><tr><td>加热尺寸变化率/%</td><td></td><td></td></tr><tr><td>纵向</td><td>-2.0</td><td>-1.0</td></tr><tr><td>横向</td><td>-1.0</td><td>0.5</td></tr></table>

# 2.2 力学性能 硬聚氯乙烯板材的力学性能典型值见表2-2。

表 2-2[1,2]  

<table><tr><td rowspan="2">性 能</td><td colspan="2">典型值</td></tr><tr><td>层压板材</td><td>挤出板材</td></tr><tr><td rowspan="2">拉伸强度/MPa</td><td>(纵向)56.8</td><td rowspan="2">53.2</td></tr><tr><td>(横向)51.4</td></tr><tr><td rowspan="2">冲击强度(缺口)/(kJ/m2)</td><td>(纵向)5.44</td><td rowspan="2">5.8</td></tr><tr><td>(横向)5.32</td></tr></table>

# 2.3 耐环境性能 硬聚氯乙烯板材的耐环境性能典型值见表2-3。

表 2-3[1,2]  

<table><tr><td rowspan="2">性 能</td><td colspan="2">典型值</td></tr><tr><td>层压板材</td><td>挤出板材</td></tr><tr><td>腐蚀度/(g/m2)</td><td></td><td></td></tr><tr><td>35%盐酸溶液</td><td>-0.23</td><td>-0.1</td></tr><tr><td>30%硫酸溶液</td><td>-0.18</td><td>-0.1</td></tr><tr><td>40%硝酸溶液</td><td>-0.55</td><td>-0.1</td></tr><tr><td>40%氢氧化钠溶液</td><td>-0.28</td><td>0</td></tr><tr><td>整体性</td><td>无裂纹</td><td></td></tr></table>

# 2.4 工艺性能

2.4.1 可加工性 硬聚氯乙烯板材可以机械加工，如车、铣、锯、钻等。  
2.4.2 可成型性 硬聚氯乙烯板材可以用阳模、阴模、吹塑和真空成型等工艺方法成型。  
2.4.3 可焊接性 硬聚氯乙烯板材可以用聚氯乙烯焊条进行焊接。

# 3 使用工艺

3.1 硬聚氯乙烯板材热成型工艺条件 最低成型温度: $95 \sim 125^{\circ} \mathrm{C}$ ; 最佳成型温度: $135 \sim 180^{\circ} \mathrm{C}$ ; 模具温度: $40 \sim 45^{\circ} \mathrm{C}$ ; 柱塞温度: $60 \sim 150^{\circ} \mathrm{C}$ 。  
3.2 硬聚氯乙烯板材焊接工艺条件 焊接温度(焊枪喷嘴温度)： $200\sim 250^{\circ}\mathrm{C}$ ；焊条延伸率： $15\%$ 以内。

# 4 其他
