Repository: C-zj02/CFD-claw

<div align="center">

**English** | [中文](#中文版) | [Français](README_FR.md) | [Русский](README_RU.md) | [हिन्दी](README_HI.md) | [العربية](README_AR.md) | [Português](README_PT.md)

# 🚀 Claude Code Python

**A Complete Python Reimplementation Based on Real Claude Code Source**

*From TypeScript Source → Rebuilt in Python with ❤️*

***
**🔥 Active Development • New Features Weekly 🔥**

</div>

***

## 🎯 What is This?

**Clawd Code** is a **complete Python rewrite** of Claude Code, based on the **real TypeScript source code**.

File: RAG-data/中国航空材料手册201-400.pdf-59ce491e-6d34-469a-9a0f-b8f1c387e43a.md (part 3 of 9)
# 参考文献
<table><tr><td rowspan="2">性 能</td><td>WJ 581-1995</td><td colspan="2">WJ 582-1992</td><td colspan="2">WJ 584-1978</td><td>Q/CLB-09·B-1984</td></tr><tr><td>FX-501</td><td colspan="2">FX-502</td><td colspan="2">FX-505</td><td>FX-511</td></tr><tr><td>外观</td><td>黄色、浅褐色,不得有外来杂质和白丝</td><td colspan="2">黄色、浅褐色</td><td colspan="2">黄色、浅黄色,不得有外来杂质和白丝</td><td>黄褐色,不得有外来杂质和白丝</td></tr><tr><td>相对密度</td><td>1.65~1.85</td><td colspan="2">1.70~1.85</td><td colspan="2">1.78~1.88</td><td>1.70~1.80</td></tr><tr><td>收缩率/% ≤</td><td>0.15</td><td colspan="2">0.15</td><td colspan="2">0.15</td><td>0.15</td></tr><tr><td>马丁温度/℃ ≥</td><td>280</td><td colspan="2">280</td><td colspan="2">150</td><td>200</td></tr><tr><td>吸水性/(mg/cm2) ≤</td><td>20 mg</td><td colspan="2">20 mg</td><td colspan="2">1.00</td><td>0.50</td></tr><tr><td>挥发物/%</td><td>3.0~7.5</td><td colspan="2">3.0~6.5</td><td colspan="2">3.0~6.0</td><td>4.0~8.0</td></tr><tr><td>拉伸强度/MPa ≥</td><td>80</td><td colspan="2">300</td><td colspan="2">78.5</td><td>88.3</td></tr><tr><td>压缩强度/MPa ≥</td><td>-</td><td colspan="2">-</td><td colspan="2">-</td><td>-</td></tr><tr><td>弯曲强度/MPa ≥</td><td>130</td><td colspan="2">500</td><td colspan="2">147</td><td>147</td></tr><tr><td>冲击强度(无缺口)/(kJ/m2) ≥</td><td>45</td><td colspan="2">150</td><td colspan="2">49,单值≥39</td><td>59,单值≥44</td></tr><tr><td>表面电阻率/Ω ≥</td><td>1.0×1012</td><td colspan="2">1.0×1012</td><td colspan="2">-</td><td>1.0×1012</td></tr><tr><td>体积电阻率/(Ω·m) ≥</td><td>1.0×1010</td><td colspan="2">1.0×1010</td><td colspan="2">-</td><td>1.0×1010</td></tr><tr><td>介电强度/(MV/m)</td><td>14.0</td><td colspan="2">14.0</td><td colspan="2">-</td><td>13</td></tr><tr><td>介电常数(1 MHz) ≤</td><td>7.0</td><td colspan="2">7.0</td><td colspan="2">-</td><td>-</td></tr><tr><td>介质损耗角正切(1 MHz) ≤</td><td>0.04</td><td colspan="2">0.04</td><td colspan="2">-</td><td>-</td></tr><tr><td rowspan="2">性 能</td><td colspan="2">Q/CLB-12·B-1984</td><td colspan="2">Q/CC 1-1984</td><td colspan="2">苏Q/JC 109-1982</td></tr><tr><td colspan="2">FX-513</td><td colspan="2">FX-530</td><td colspan="2">FB-2</td></tr><tr><td>外观</td><td colspan="2">红棕色,不得有杂质及白丝,允许有少量未浸均匀的填料</td><td colspan="2">米黄色到浅棕色,不得有外来杂质和白丝</td><td colspan="2">黄色到红褐色,无白丝和红料</td></tr><tr><td>相对密度</td><td colspan="2">1.70~1.80</td><td colspan="2">1.70~1.85</td><td colspan="2">1.70~1.80</td></tr><tr><td>收缩率/% ≤</td><td colspan="2">0.18</td><td colspan="2">0.15</td><td colspan="2">0.15</td></tr><tr><td>马丁温度/℃ ≥</td><td colspan="2">200</td><td colspan="2">250</td><td colspan="2">280</td></tr><tr><td>吸水性/(mg/cm2) ≤</td><td colspan="2">0.50</td><td colspan="2">0.2%</td><td colspan="2">0.50</td></tr><tr><td>挥发物/%</td><td colspan="2">3.0~7.0</td><td colspan="2">4.0~7.0</td><td colspan="2">2.5~7.0</td></tr><tr><td>拉伸强度/MPa ≥</td><td colspan="2">98.1</td><td colspan="2">98.1</td><td colspan="2">78.5</td></tr><tr><td>压缩强度/MPa ≥</td><td colspan="2">98.1</td><td colspan="2">177</td><td colspan="2">128</td></tr><tr><td>弯曲强度/MPa ≥</td><td colspan="2">127</td><td colspan="2">147</td><td colspan="2">196</td></tr><tr><td>冲击强度/(kJ/m2) ≥</td><td colspan="2">69,单值≥49</td><td colspan="2">64</td><td colspan="2">98</td></tr><tr><td>表面电阻率/Ω ≥</td><td colspan="2">-</td><td colspan="2">1.0×1012</td><td colspan="2">1.0×1012</td></tr><tr><td>体积电阻率/(Ω·m) ≥</td><td colspan="2">-</td><td colspan="2">1.0×1010</td><td colspan="2">1.0×1010</td></tr><tr><td>介电强度/(MV/m) ≥</td><td colspan="2">-</td><td colspan="2">13</td><td colspan="2">13</td></tr><tr><td>介电常数(1 MHz) ≤</td><td colspan="2">-</td><td colspan="2">-</td><td colspan="2">8.0</td></tr><tr><td>介质损耗角正切(1 MHz) ≤</td><td colspan="2">-</td><td colspan="2">-</td><td colspan="2">5×10-2</td></tr></table>

续表 1-3  

<table><tr><td rowspan="2">性 能</td><td colspan="2">Q/CS 5012-1980</td><td colspan="2">Q/BG 1980-01</td><td colspan="2">FX-802/JT1</td></tr><tr><td>FB-701</td><td>FB-711</td><td colspan="2">FBMZ-7901</td><td colspan="2">FX-802</td></tr><tr><td>外观</td><td colspan="2">制品外观无裂缝膨胀,具有光亮平整的表面,允许稍有微小填料露出及色泽不均匀现象</td><td colspan="2">黄色到浅褐色,不得有外来杂质和白丝</td><td colspan="2">黄色到棕色,短带状</td></tr><tr><td>相对密度</td><td>1.70~1.80</td><td>1.70~1.80</td><td colspan="2">1.60~1.75</td><td colspan="2">1.73~1.83</td></tr><tr><td>收缩率/% ≤</td><td>0.15</td><td>0.15</td><td colspan="2">0.15</td><td colspan="2">0.30</td></tr><tr><td>马丁温度/℃ ≥</td><td>200</td><td>200</td><td colspan="2">280</td><td colspan="2">230</td></tr><tr><td>吸水性/(mg/c㎡) ≤</td><td>1.00</td><td>1.00</td><td colspan="2">0.50</td><td colspan="2">0.2%</td></tr><tr><td>挥发物/%</td><td>3.0~7.0</td><td>3.0~7.0</td><td colspan="2">3.0~7.0</td><td colspan="2">1.0~4.0</td></tr><tr><td>拉伸强度/MPa ≥</td><td>-</td><td>-</td><td colspan="2">-</td><td colspan="2">-</td></tr><tr><td>压缩强度/MPa ≥</td><td>-</td><td>-</td><td colspan="2">127</td><td colspan="2">-</td></tr><tr><td>弯曲强度/MPa ≥</td><td>100</td><td>80</td><td colspan="2">245</td><td colspan="2">88.3</td></tr><tr><td>冲击强度/(kJ/㎡) ≥</td><td>25</td><td>20</td><td colspan="2">147</td><td colspan="2">29</td></tr><tr><td>表面电阻率/Ω ≥</td><td>1.0×1012</td><td>-</td><td colspan="2">1.0×1012</td><td colspan="2">1.0×1012</td></tr><tr><td>体积电阻率/(Ω·m) ≥</td><td>1.0×1010</td><td>-</td><td colspan="2">1.0×1010</td><td colspan="2">1.0×109</td></tr><tr><td>介电强度/(MV/m) ≥</td><td>13</td><td>-</td><td colspan="2">13</td><td colspan="2">10</td></tr><tr><td>介电常数(1 MHz) ≤</td><td>-</td><td>-</td><td colspan="2">8.0</td><td colspan="2">-</td></tr><tr><td>介质损耗角正切(1 MHz) ≤</td><td>-</td><td>-</td><td colspan="2">5×10-2</td><td colspan="2">-</td></tr><tr><td rowspan="3">性 能</td><td colspan="6">Q/SB-01-1998</td></tr><tr><td colspan="3">PF1D-8308 I 型</td><td colspan="3">PF1D-8308 II 型</td></tr><tr><td>定向模压</td><td>非定向模压</td><td>注塑成型</td><td>定向模压</td><td colspan="2">非定向模压</td></tr><tr><td>外观</td><td colspan="6">黄色至浅褐色,不得有外来杂质和白丝,允许有少量未浸的丝</td></tr><tr><td>相对密度</td><td colspan="2">1.60~1.75</td><td>1.60~1.75</td><td>1.60~1.75</td><td colspan="2">1.60~1.75</td></tr><tr><td>收缩率/% ≤</td><td colspan="2">0.15</td><td>0.15</td><td>0.15</td><td colspan="2">0.15</td></tr><tr><td>马丁温度/℃ ≥</td><td colspan="2">280</td><td>280</td><td>200</td><td colspan="2">280</td></tr><tr><td>吸水率/% ≤</td><td colspan="2">0.5</td><td>0.5</td><td>0.5</td><td colspan="2">0.5</td></tr><tr><td>挥发物/%</td><td colspan="2">3.0~6.0</td><td>3.0~6.0</td><td>3.0~6.0</td><td colspan="2">3.0~6.0</td></tr><tr><td>压缩强度/MPa ≥</td><td colspan="2">130</td><td>-</td><td>-</td><td colspan="2">-</td></tr><tr><td>弯曲强度/MPa ≥</td><td colspan="2">350</td><td>160</td><td>100</td><td colspan="2">500</td></tr><tr><td>冲击强度(无缺口)/(kJ/㎡) ≥</td><td colspan="2">200</td><td>80</td><td>18</td><td colspan="2">250</td></tr><tr><td>表面电阻率/Ω ≥</td><td colspan="2">1.0×1012</td><td>1.0×1012</td><td>1.0×1012</td><td colspan="2">1.0×1012</td></tr><tr><td>体积电阻率/(Ω·m) ≥</td><td colspan="2">1.0×1010</td><td>1.0×1010</td><td>1.0×1010</td><td colspan="2">1.0×1010</td></tr><tr><td>介电强度/(MV/m) ≥</td><td colspan="2">13</td><td>13</td><td>13</td><td colspan="2">13</td></tr><tr><td>氧指数/% ≥</td><td colspan="2">40</td><td>40</td><td>40</td><td colspan="2">40</td></tr></table>

注：FX-501、FX-502的吸水性单位不是 $\mathrm{mg/cm^2}$ ，而是 $\mathrm{mg}$ ，按GB/T1462测试。  
注：1 定向模压，压长条试件时，纤维料定向排列，料长 $115\sim 125 \mathrm{~mm}$ 。

2 非定向模压，压长条试件时，纤维料散乱排列，料长 $35\sim 45 \mathrm{~mm}$ 。  
3 注塑成型，注塑塑料长度为 $11\sim 15 \mathrm{~mm}$ 。

1.4 使用工艺说明书 HB/Z 5017—1996《热固性塑料制品模塑工艺》

1.5 供应状态 玻璃纤维增强酚醛塑料的供应状态见表1-4。

表1-4  

<table><tr><td>型号</td><td>供应状态</td><td>型号</td><td>供应状态</td></tr><tr><td>FX-501</td><td>乱纤维状;块状;棒状</td><td>FB-701</td><td>纤维状</td></tr><tr><td>FX-502</td><td>带状</td><td>FB-711</td><td>纤维状</td></tr><tr><td>FX-505</td><td>乱纤维状;块状;棒状</td><td>FBMZ-7901</td><td>长900~950mm,φ3~4mm棒状</td></tr><tr><td>FX-511</td><td>乱纤维状;棒状</td><td>FX-802-Y</td><td>散料</td></tr><tr><td>FX-513</td><td>乱纤维状</td><td>FX-802-Z</td><td>粒状</td></tr><tr><td>FX-530</td><td>长纤维状</td><td>PF1D-8308 II、III型</td><td>定向纤维细长棒状</td></tr><tr><td>FB-2</td><td>单丝状</td><td></td><td></td></tr></table>

1.6 应用概况 已在航空、兵器及其他工业中应用多年。主要用于力学性能要求较高、在 $200^{\circ}\mathrm{C}$ 以下工作的电气、仪表绝缘零件、电机绝缘制件及结构零部件，如低压开关、线圈骨架、绝缘垫圈、衬套、接线板、接插件、导电环组件、滑环组件、刷架组件、换向器、集电环，以及塑料弹簧筒、壳体、导线管、整流罩等。  
1.7 研制及生产单位 FX-501、FX-502、FX-505、FX-511、FX-513：山东化工厂生产；FX-530：山东非金属材料研究所研制，山东化工厂、东北机器厂、沈阳绝缘材料厂生产；FB-2：常州建材253厂研制并生产；FB-701、FB-711：长春市化工二厂研制并生产；FBMZ-7901：西北工业大学、秦岭电工厂、天津电器厂、陕西玻璃纤维总厂研制，陕西玻璃纤维总厂生产；FX-802：山东非金属材料研究所研制，济南市华兴绝缘材料厂生产； $\mathrm{PF}_{1}\mathrm{D}-8308$ Ⅱ、Ⅲ型：西北工业大学研制，陕西华燕航空仪表公司生产。  
1.8 鉴定级别及日期 FX-511、FX-513:1985年9月由兵器工业部鉴定通过;FX-530:1982年3月由兵器工业部鉴定通过;FB-2:1965年12月由常州建筑材料厂(现常州建材253厂)组织鉴定通过;FBMZ-7901:1980年4月由航空工业部物资局、陕西省建材局鉴定通过;FX-802:1983年4月由兵器工业部鉴定通过;PF $_{1}$ D-8308:1998年8月由航空工业总公司鉴定通过。

# 2 性能

2.1 物理及化学性能 玻璃纤维增强酚醛塑料的物理及化学性能典型值见表2-1。

表2-1  

<table><tr><td>性能</td><td>FX-501[1]</td><td>FX-502[1]</td><td>FX-505[1]</td><td>FX-511[1]</td></tr><tr><td rowspan="2">相对密度</td><td>1.70~1.78</td><td>1.71~1.79</td><td>1.81~1.85</td><td>1.70~1.75</td></tr><tr><td>1.73</td><td>1.75</td><td>1.83</td><td>1.72</td></tr><tr><td rowspan="2">吸水性/(mg/cm2)</td><td>0.23~0.50</td><td>0.16~0.34</td><td>0.09~0.25</td><td>0.19~0.26</td></tr><tr><td>0.35</td><td>0.27</td><td>0.13</td><td>0.23</td></tr><tr><td>马丁温度/℃</td><td>&gt;280</td><td>&gt;280</td><td>&gt;150</td><td>&gt;200</td></tr><tr><td rowspan="2">表面电阻率/Ω</td><td>1.0×1013~3.6×1013</td><td>1.0×1013~5.8×1013</td><td rowspan="2">-</td><td>1.0×1013~5.6×1013</td></tr><tr><td>2.1×1013</td><td>2.5×1013</td><td>3.2×1013</td></tr><tr><td rowspan="2">体积电阻率/(Ω·m)</td><td>1.1×1010~5.1×1010</td><td>1.5×1010~5.8×1010</td><td rowspan="2">-</td><td>1.2×1010~8.8×1010</td></tr><tr><td>2.5×1010</td><td>3.6×1010</td><td>4.6×1010</td></tr><tr><td rowspan="2">介电强度/(MV/m)</td><td>14.4~15.3</td><td>14.4~15.1</td><td rowspan="2">-</td><td>14.3~15.2</td></tr><tr><td>14.8</td><td>14.9</td><td>14.8</td></tr><tr><td>介电常数(1 MHz)</td><td>-</td><td>-</td><td>-</td><td>-</td></tr><tr><td>介质损耗角正切(1 MHz)</td><td>-</td><td>-</td><td>-</td><td>-</td></tr></table>

续表 2-1  

<table><tr><td>性 能</td><td colspan="2">FX-513[1]</td><td colspan="2">FX-530[1,8]</td><td colspan="2">FB-2[2]</td><td colspan="2">FB-701[3]</td></tr><tr><td>相对密度</td><td colspan="2">1.70~1.741.72</td><td colspan="2">1.70~1.811.74</td><td colspan="2">1.75</td><td colspan="2">1.76</td></tr><tr><td>吸水性/(mg/cm2)</td><td colspan="2">0.14~0.290.17</td><td colspan="2">0.12~0.170.13</td><td colspan="2">-</td><td colspan="2">0.30</td></tr><tr><td>马丁温度/℃</td><td colspan="2">&gt;200</td><td colspan="2">&gt;250</td><td colspan="2">&gt;280</td><td colspan="2">&gt;200</td></tr><tr><td>表面电阻率/Ω</td><td colspan="2">-</td><td colspan="2">-</td><td colspan="2">1.6×1012~6.2×10143.7×1013</td><td colspan="2">4.9×1013</td></tr><tr><td>体积电阻率/(Ω·m)</td><td colspan="2">-</td><td colspan="2">-</td><td colspan="2">2.1×1010~3.9×10111.4×1011</td><td colspan="2">1.7×1011</td></tr><tr><td>介电强度/(MV/m)</td><td colspan="2">-</td><td colspan="2">-</td><td colspan="2">13.6~20.316.2</td><td colspan="2">15</td></tr><tr><td>介电常数(1 MHz)</td><td colspan="2">-</td><td colspan="2">-</td><td colspan="2">6.30~7.436.77</td><td colspan="2">-</td></tr><tr><td>介质损耗角正切(1 MHz)</td><td colspan="2">-</td><td colspan="2">-</td><td colspan="2">2.5×10-2~3.7×10-23.2×10-2</td><td colspan="2">-</td></tr><tr><td>性 能</td><td>FB-711[3]</td><td colspan="2">FBMZ-7901[5,6]</td><td colspan="2">FX-802[7]</td><td colspan="2">PF1D-8308 II型</td><td>PF1D-8308 III型</td></tr><tr><td>相对密度</td><td>1.74</td><td colspan="2">1.69~1.75</td><td colspan="2">1.79</td><td colspan="2">1.64~1.70</td><td>1.64~1.70</td></tr><tr><td>吸水性/(mg/cm2)</td><td>0.24</td><td colspan="2">0.32</td><td colspan="2">-</td><td colspan="2">0.28~0.34</td><td>0.26~0.32</td></tr><tr><td>马丁温度/℃</td><td>&gt;200</td><td colspan="2">&gt;280</td><td colspan="2">250</td><td colspan="2">&gt;280</td><td>&gt;280</td></tr><tr><td>表面电阻率/Ω</td><td>-</td><td colspan="2">1.79×1014</td><td colspan="2">2.8×1013</td><td colspan="2">5.8×1013</td><td>1.2×1014</td></tr><tr><td>体积电阻率/(Ω·m)</td><td>-</td><td colspan="2">3.8×1012</td><td colspan="2">3.5×1010</td><td colspan="2">1.2×1011</td><td>6.0×1011</td></tr><tr><td>介电强度/(MV/m)</td><td>-</td><td colspan="2">13.3~17.514.8</td><td colspan="2">14.3</td><td colspan="2">13.2~14.5</td><td>13.4~14.3</td></tr><tr><td>介电常数(1 MHz)</td><td>-</td><td colspan="2">7.08</td><td colspan="2">-</td><td colspan="2">7.2</td><td>7.0</td></tr><tr><td>介质损耗角正切(1 MHz)</td><td>-</td><td colspan="2">3.0×10-2</td><td colspan="2">-</td><td colspan="2">4.0×10-2</td><td>4.0×10-2</td></tr></table>

# 2.2力学性能 玻璃纤维增强酚醛塑料的力学性能典型值见表2-2。

表2-2  

<table><tr><td>性能</td><td>FX-501[1]</td><td>FX-502[1]</td><td>FX-505[1]</td><td>FX-511[1]</td></tr><tr><td>拉伸强度/MPa</td><td>90.2~125/105</td><td>317~535/394</td><td>115~147/135</td><td>93~156/129</td></tr><tr><td>压缩强度/MPa</td><td>-</td><td>-</td><td>-</td><td>-</td></tr><tr><td>弯曲强度/MPa</td><td>137~320/222</td><td>299~576/461</td><td>265~451/313</td><td>167~370/269</td></tr><tr><td>冲击强度/(kJ/m2)</td><td>54~82/68</td><td>172~314/253</td><td>66~135/93</td><td>66~124/91</td></tr><tr><td>性能</td><td>FX-513[1]</td><td>FX-530[1,8]</td><td>FB-2[2]</td><td>FB-701[3]</td></tr><tr><td>拉伸强度/MPa</td><td>102~147/121</td><td>105~152/133</td><td>-</td><td>-</td></tr><tr><td>压缩强度/MPa</td><td>128~184/147</td><td>117~161/137</td><td>-</td><td>-</td></tr><tr><td>弯曲强度/MPa</td><td>159~301/218</td><td>186~348/137</td><td>196~625/299</td><td>208</td></tr><tr><td>冲击强度/(kJ/m2)</td><td>70~118/97</td><td>64~139/100</td><td>101~296/190</td><td>62</td></tr></table>

续表 2-2  

<table><tr><td>性能</td><td>FB-711[3]</td><td>FBMZ-7901[5,6]</td><td>FX-802[7]</td><td>PF1D-8308 II型</td><td>PF1D-8308 III型</td></tr><tr><td>拉伸强度/MPa</td><td>-</td><td>-</td><td>-</td><td>-</td><td>-</td></tr><tr><td>压缩强度/MPa</td><td>-</td><td>260</td><td>-</td><td>140~160/150</td><td>-</td></tr><tr><td>弯曲强度/MPa</td><td>177</td><td>391~586/488</td><td>152</td><td>370~420/400</td><td>520~580/540</td></tr><tr><td>冲击强度/(kJ/m2)</td><td>58</td><td>232~349/279</td><td>64.4</td><td>235</td><td>290</td></tr></table>

# 2.3 耐环境性能

2.4 工艺性能 玻璃纤维增强酚醛塑料的工艺性能典型值见表2-3。

表2-3  

<table><tr><td>性 能</td><td colspan="2">\( FX-501^{[1]} \)</td><td colspan="2">\( FX-502^{[1]} \)</td><td colspan="2">\( FX-505^{[1]} \)</td><td colspan="2">\( FX-511^{[1]} \)</td><td colspan="2">\( FX-513^{[1]} \)</td><td>\( FX-530^{[1,6]} \)</td></tr><tr><td>收缩率/%</td><td colspan="2">\( \frac{0.07\sim 0.14}{0.11} \)</td><td colspan="2">\( \frac{0.03\sim 0.15}{0.08} \)</td><td colspan="2">\( \frac{0.06\sim 0.14}{0.08} \)</td><td colspan="2">\( \frac{0.06\sim 0.14}{0.10} \)</td><td colspan="2">\( \frac{0.06\sim 0.14}{0.10} \)</td><td>\( \frac{0.09\sim 0.12}{0.10} \)</td></tr><tr><td>挥发物/%</td><td colspan="2">\( \frac{3.8\sim 5.9}{4.9} \)</td><td colspan="2">\( \frac{3.1\sim 5.3}{4.0} \)</td><td colspan="2">\( \frac{3.7\sim 5.8}{4.8} \)</td><td colspan="2">\( \frac{4.1\sim 6.6}{5.2} \)</td><td colspan="2">\( \frac{4.0\sim 6.3}{5.4} \)</td><td>\( \frac{4.0\sim 6.8}{5.6} \)</td></tr><tr><td>性 能</td><td>\( FB-2^{[2]} \)</td><td colspan="2">\( FB-701^{[3]} \)</td><td colspan="2">\( FB-711^{[3]} \)</td><td colspan="2">\( FBMZ-7901^{[5,6]} \)</td><td>\( FX-802^{[7]} \)</td><td colspan="2">\( PF_1D-8308 \text{II型} \)</td><td>\( PF_1D-8308 \text{III型} \)</td></tr><tr><td>收缩率/%</td><td>0.10</td><td colspan="2">--</td><td colspan="2">--</td><td colspan="2">0.07</td><td>0.18</td><td colspan="2">\( \frac{0.07\sim 0.13}{0.10} \)</td><td>\( \frac{0.07\sim 0.12}{0.08} \)</td></tr><tr><td>挥发物/%</td><td>\( \frac{3.8\sim 4.5}{4.2} \)</td><td colspan="2">6.7</td><td colspan="2">6.8</td><td colspan="2">\( \frac{2.6\sim 6.0}{4.5} \)</td><td>2.4</td><td colspan="2">\( \frac{3.2\sim 4.5}{4.2} \)</td><td>\( \frac{3.0\sim 4.8}{4.4} \)</td></tr></table>

# 3 使用工艺

3.1 压缩模塑 玻璃纤维增强酚醛塑料压缩模塑成型工艺条件见表3-1。

表 $3 - 1{}^{\left\lbrack  1 \sim  8\right\rbrack  }$   

<table><tr><td rowspan="2">型 号</td><td colspan="2">预热条件</td><td colspan="3">成型条件</td></tr><tr><td>温度℃</td><td>时间min</td><td>模塑温度℃</td><td>模塑压力MPa</td><td>保压时间min/mm</td></tr><tr><td>FX-501</td><td rowspan="5">90~130</td><td rowspan="5">3~7</td><td rowspan="5">160±5</td><td rowspan="5">44±5</td><td rowspan="5">0.5~1.5</td></tr><tr><td>FX-502</td></tr><tr><td>FX-505</td></tr><tr><td>FX-511</td></tr><tr><td>FX-513</td></tr><tr><td>FX-530</td><td>90~110</td><td>3~5</td><td rowspan="2">160±5</td><td rowspan="2">44±5</td><td rowspan="2">1.0~1.5①</td></tr><tr><td>FB-2</td><td>100~130</td><td>6</td></tr><tr><td>FB-701</td><td rowspan="2">130~150</td><td rowspan="2">3~6</td><td rowspan="2">155±5</td><td>39</td><td rowspan="2">1.5~2</td></tr><tr><td>FB-711</td><td>29</td></tr><tr><td>FBMZ-7901®</td><td>90~130</td><td>按需要</td><td>160±5</td><td>44±5</td><td>1.0~1.5</td></tr><tr><td>FX-802</td><td>105±5</td><td>10</td><td>170~180</td><td>34~49</td><td>0.8~1.0</td></tr><tr><td>PF1D-8308 Ⅱ、Ⅲ</td><td>105±5</td><td>10~15</td><td>160±5</td><td>40±5</td><td>1.5~2.0</td></tr></table>

① FB-2塑料压制厚度较薄的制品时保压时间不得少于 $3\mathrm{min}$ 。  
② FBMZ-7901塑料制品后处理条件视制品要求而定，一般选用 $145\sim 155^{\circ}\mathrm{C}$ 。

3.2 注塑成型FBMZ-7901、FX-802-Z粒料、 $\mathrm{PF}_1\mathrm{D - }8308$ 注塑成型工艺条件见表3-2。

表3-2  

<table><tr><td>成 型 条 件</td><td>FBMZ-7901[5,6]</td><td>FX-802-Z[7]</td><td>\( {\mathrm{{PF}}}_{1}\mathrm{D} - {8308}^{\left\lbrack  8\right\rbrack  } \)</td></tr><tr><td>料长/mm</td><td>30~40</td><td>16~17</td><td>11~15</td></tr><tr><td>料筒温度/℃</td><td></td><td></td><td></td></tr><tr><td>前段</td><td>80~90</td><td>90±2</td><td>80~90</td></tr><tr><td>后段</td><td>55~65</td><td>60±2</td><td>50~65</td></tr><tr><td>喷嘴温度/℃</td><td>75~85</td><td>-</td><td>80~85</td></tr><tr><td>模具温度/℃</td><td>170±5</td><td>165~180</td><td>定模 160~165动模 170~175</td></tr><tr><td>注射压力/MPa</td><td>78~118</td><td>98~118</td><td>80~120</td></tr><tr><td>注射时间/s</td><td>10~30</td><td>-</td><td>5~15</td></tr><tr><td>保压时间/s</td><td>120~180</td><td>30</td><td>30~40</td></tr><tr><td>固化时间/min</td><td>3</td><td>3</td><td>2.5~3</td></tr><tr><td>螺杆转速/(r/min)</td><td>25~40</td><td>28</td><td>25~40</td></tr><tr><td>螺杆背压/MPa</td><td>5~8</td><td>-</td><td>表压0.4~0.7</td></tr><tr><td>浇口尺寸(宽×深)/mm</td><td></td><td></td><td></td></tr><tr><td>长条试样</td><td>30×1.8</td><td>30×1.8</td><td>30×1.8</td></tr><tr><td>圆片试样</td><td>20×1.8</td><td>20×1.8</td><td>20×1.8</td></tr></table>

注：1 FBMZ-7901 注塑成型：螺距 $50\mathrm{mm}$ ，喷嘴口直径 $6\mathrm{mm}$ ，压缩比 1.05。  
2 FX-802-Z注塑成型：螺距 $46\mathrm{mm}$ ，加料端螺槽深 $8\mathrm{mm}$ ，喷嘴口直径 $5.75\mathrm{mm}$ 。

# 4 其他

# 4.1 包装

4.2 运输 运输时应防止受潮、受污、日光曝晒、重压和包装破损。  
4.3 贮存 玻璃纤维增强酚醛塑料应贮存于干燥、阴凉、通风的库房内，环境温度不得超过 $35^{\circ}\mathrm{C}$ (FB-2在 $25^{\circ}\mathrm{C}$ 以下)，不得靠近热源和受日光直射。FX-501、FX-502、FX-505、FX-530、FB-711、FB-701、FBMZ-7901、 $\mathrm{PF}_1\mathrm{D}-8308$ 贮存期自生产之日起为6个月；FX-511、FX-513、FB-2为3个月；FX-802夏季为3个月，超过贮存期应按标准规定进行检验，合格者仍可使用。

# 5 使用建议

选用。

# 参考文献

1 山东化工厂.酚醛玻璃纤维塑料生产试验报告资料.1986  
2 常州建材253厂.(FB-2)酚醛单丝塑料产品出厂检验统计资料.1986   
3 长春市化工二厂.酚醛玻璃纤维增强塑料生产试验报告统计资料.1986  
4 陕西玻璃纤维总厂.FBMZ-7901塑料生产试验报告统计资料. $1975\sim 1985$   
5 西北工业大学.FBMZ-7901塑料试验数据统计资料.1978～1980  
6 山东非金属材料研究所.FX-802塑料试验数据统计资料.1986  
7 山东非金属材料研究所.FX-530酚醛模压塑料生产统计资料.1986  
8 西北工业大学. $\mathrm{PF}_1\mathrm{D}-8308$ 改性酚醛玻璃纤维塑料生产试验统计资料. 1998

# 改性聚芳烷基酚塑料(GX塑料)

# 1 概述

改性聚芳烷基酚塑料(GX塑料)原名称为改性新酚压塑料，是以改性聚芳烷基酚树脂为基材，以玻璃纤维或石棉纤维为主要填料制成的热固性模塑塑料。工艺性能良好，容易制造形状复杂的制品和薄壁制品，一般采用压缩模塑、传递模塑成型。也可使用热固性塑料注塑机，采用注塑法成型。制品性能优于酚醛塑料，具有优良的热稳定性、介电性能、耐烧蚀性和力学性能；吸水性小，收缩率低，尺寸稳定。但成型固化速度较酚醛塑料慢，制品需进行后烘处理。适于作H、C级绝缘材料。可模塑耐热、耐潮湿、耐烧蚀的绝缘制品，也可用作高温结构及耐磨材料。可在 $-60\sim 200^{\circ}\mathrm{C}$ 使用，工作过程中容许承受 $-55\sim 260^{\circ}\mathrm{C}$ 的温度冲击。改性聚芳烷基酚玻璃纤维模塑塑料还可在 $250^{\circ}\mathrm{C}$ 下间歇使用，改性聚芳烷基酚石棉纤维模塑塑料可在 $300^{\circ}\mathrm{C}$ 下间歇使用。

1.1 型号及名称 GX塑料的型号及名称见表1-1。

表1-1  

<table><tr><td>型 号</td><td>名 称</td><td>用途</td></tr><tr><td>GX-1</td><td rowspan="4">改性聚芳烷基酚模塑塑料(GX塑料)</td><td>模塑耐热绝缘制品</td></tr><tr><td>GX-2</td><td>模塑耐湿热绝缘制品</td></tr><tr><td>GX-3</td><td>模塑耐烧蚀性能要求高的耐热绝缘制品</td></tr><tr><td>GX-4</td><td>模塑高耐热绝缘制品</td></tr></table>

1.2 基本组成 GX塑料的基本组成见表1-2。

表1-2  

<table><tr><td>型号</td><td>基本组成</td></tr><tr><td>GX-1</td><td>改性聚芳烷基酚树脂、短切无碱玻璃纤维、固化剂、润滑剂</td></tr><tr><td>GX-2</td><td>改性聚芳烷基酚树脂、其他树脂、短切无碱玻璃纤维、固化剂、润滑剂</td></tr><tr><td>GX-3</td><td>改性聚芳烷基酚树脂、高硅氧玻璃纤维、固化剂、润滑剂</td></tr><tr><td>GX-4</td><td>改性聚芳烷基酚树脂、石棉纤维、固化剂、润滑剂、着色剂</td></tr></table>

1.3 材料标准 XQ/SB-02—1986《GX塑料(改性聚芳烷基酚模塑塑料)》。主要性能指标见表1-3。

表1-3  

<table><tr><td>性 能</td><td>GX-1</td><td>GX-2</td><td>GX-3</td><td>GX-4</td><td>性 能</td><td>GX-1</td><td>GX-2</td><td>GX-3</td><td>GX-4</td></tr><tr><td>相对密度</td><td colspan="4">1.7~1.8</td><td>表面电阻率/Ω ≥</td><td colspan="3">1×1012</td><td>1×1011</td></tr><tr><td>吸水性(24h)/(mg/cm2) ≤</td><td colspan="4">0.4</td><td>体积电阻率/(Ω·m) ≥</td><td colspan="3">1×1011</td><td>1×109</td></tr><tr><td>收缩率(标准试片)/% ≤</td><td colspan="2">0.16</td><td colspan="2">0.5</td><td>介电强度/(MV/m) ≥</td><td colspan="2">13</td><td>12</td><td>4</td></tr><tr><td>马丁温度/℃ ≥</td><td colspan="2">280</td><td colspan="2">300</td><td rowspan="2">耐烧蚀性(2500~3000℃) g/s ≤</td><td rowspan="2">-</td><td rowspan="2">-</td><td rowspan="2">0.011</td><td rowspan="2">-</td></tr><tr><td>弯曲强度/MPa ≥</td><td colspan="2">118</td><td colspan="2">39.2</td></tr><tr><td>冲击强度/(kJ/m2) ≥</td><td colspan="2">58.8</td><td colspan="2">4.4</td><td>允许长期最高工作温度/℃</td><td colspan="4">200</td></tr></table>

1.4 使用工艺说明书 HB/Z 5017—1996《热固性塑料制品模塑工艺》  
1.5 供应状态 GX塑料为乱纤维状或定向剪成 $30\sim 40 \mathrm{~mm}$ 。  
1.6 应用概况 可用于制造耐热、耐潮湿的航空接插件、接线板组件、固定板，耐烧蚀绝缘衬套，高温结构零件和耐磨零部件、电机、电器高温绝缘制件等。  
1.7 研制及生产单位 西北工业大学研制并生产。

1.8 鉴定级别及日期 1986年10月由航空工业部鉴定通过。

# 2 性能

# 2.1 物理及化学性能

2.1.1 GX塑料的物理及化学性能典型值见表2-1。

表 2-1[1,2]  

<table><tr><td>性能</td><td>GX-1</td><td>GX-2</td><td>GX-3</td><td>GX-4</td></tr><tr><td>相对密度</td><td>1.79</td><td>1.79</td><td>1.78</td><td>1.74</td></tr><tr><td>吸水性/(mg/cm2)</td><td>0.11~0.13</td><td>0.11~0.13</td><td>0.11~0.13</td><td>0.25~0.32</td></tr><tr><td>马丁温度/℃</td><td>&gt;300</td><td>&gt;300</td><td>&gt;300</td><td>&gt;300</td></tr><tr><td>耐烧蚀性(2500~3000℃)/(g/s)</td><td>-</td><td>-</td><td>0.0097</td><td>-</td></tr><tr><td>表面电阻率/Ω</td><td>2.6×1014~3.3×10159.8×1014</td><td>6.5×1013</td><td>2.6×1012</td><td>1.5×1012</td></tr><tr><td>体积电阻率/(Ω·m)</td><td>3.4×1012~1.7×10138.4×1012</td><td>5.6×1012</td><td>3.5×1011</td><td>1.8×109</td></tr><tr><td>介电强度/(MV/m)</td><td>13.4~15.3</td><td>13.5</td><td>13.4</td><td>5.6</td></tr><tr><td>介电常数(1 MHz)</td><td>4.88</td><td>-</td><td>-</td><td>-</td></tr><tr><td>介质损耗角正切(1 MHz)</td><td>1.2×10-2~4.8×10-2</td><td>-</td><td>-</td><td>-</td></tr></table>

2.1.2 GX-1塑料在常态和热态下的介电性能典型值见表2-2。

表 2-2[3]  

<table><tr><td rowspan="2">性 能</td><td colspan="4">温 度/℃</td></tr><tr><td>室温</td><td>90</td><td>150</td><td>200</td></tr><tr><td>表面电阻率/Ω</td><td>9.5×1012</td><td>4.4×1013</td><td>5.6×1012</td><td>1.7×1011</td></tr><tr><td>体积电阻率/(Ω·m)</td><td>1.5×1012</td><td>2.3×1011</td><td>5.0×1010</td><td>6.7×109</td></tr><tr><td>介电强度/(MV/m)</td><td>14.1</td><td>14.6</td><td>-</td><td>-</td></tr></table>

注：试件经后烘处理后的测试性能。

2.1.3 GX-1塑料在 $250^{\circ}\mathrm{C}$ 下的介电强度-时间关系曲线见图2-1。

图片摘要：该图主要展示 2 2[3]。
![](images/3fba4badc60717428ee0b266640aa7474dd57534e940d9962911555f2e52d045.jpg)  
1—GX-1塑料；2—酚醛玻璃纤维模塑塑料  
图2-1 GX-1塑料在 $250^{\circ}\mathrm{C}$ 下介电强度与热老化处理时间的关系

2.1.4 GX-1塑料在 $250^{\circ}\mathrm{C}$ 下的表面电阻率-时间关系曲线见图2-2。  
2.1.5 GX-1塑料在 $250^{\circ}\mathrm{C}$ 下的体积电阻率-时间关系曲线见图2-3。

图片摘要：该图主要展示 2 1 GX 1塑料在 下介电强度与热老化处理时间的关系。
![](images/6a209ff5acf6a6c12e4a6169efb4c3f4f8a86ae0580162d6f36acde378d0bef4.jpg)  
图2-2 GX-1塑料在 $250^{\circ}\mathrm{C}$ 下表面电阻率与热老化处理时间的关系

图片摘要：该图主要展示 2 2 GX 1塑料在 下表面电阻率与热老化处理时间的关系。
![](images/be2939aa7e0711d9b8b6c374bb2cd52e52017ce2f667df265a929102c3eb04a7.jpg)  
图2-3 GX-1塑料在 $250^{\circ}\mathrm{C}$ 下体积电阻率与热老化处理时间的关系

# 2.2 力学性能

2.2.1 GX塑料的力学性能典型值见表2-3。

表 2-3[1,2]  

<table><tr><td>性能</td><td>GX-1</td><td>GX-2</td><td>GX-3</td><td>GX-4</td></tr><tr><td>弯曲强度/MPa</td><td>235~386/283</td><td>216</td><td>241</td><td>69.3</td></tr><tr><td>冲击强度/(kJ/m2)</td><td>137~261/200</td><td>123</td><td>104</td><td>8.3</td></tr></table>

2.2.2 GX-1塑料(长玻璃纤维料定向放置模具中成型)在不同温度下的弯曲强度典型值见表2-4。

表2-4[4]  

<table><tr><td rowspan="2">性 能</td><td colspan="5">温 度/℃</td></tr><tr><td>室温</td><td>140</td><td>170</td><td>200</td><td>240</td></tr><tr><td>弯曲强度/MPa</td><td>241~521/381</td><td>254~422/342</td><td>158~373/261</td><td>163~323/254</td><td>92.9~138/124</td></tr></table>

2.2.3 GX-1塑料（长玻璃纤维料定向放置模具中成型）在 $200^{\circ}\mathrm{C}$ 下冲击强度典型值为 $167\mathrm{kJ / m}^{2[4]}$ 。  
2.2.4 GX-1塑料在 $250^{\circ}\mathrm{C}$ 下的弯曲强度-时间关系曲线见图2-4。  
2.3 耐环境性能 GX-1塑料在 $250^{\circ}\mathrm{C}$ 下的质量损失-时间关系曲线见图2-5。

图片摘要：该图主要展示 2 4[4]。
![](images/d51c023856823862aa20b9bbb9788eb1ddf76f672a893f90e4a746acf9da7bbc.jpg)  
1—GX-1塑料；2—酚醛玻璃纤维模塑塑料  
图2-4 GX-1塑料在 $250^{\circ}\mathrm{C}$ 下弯曲强度与热老化处理时间的关系

图片摘要：该图主要展示 2 4 GX 1塑料在 下弯曲强度与热老化处理时间的关系。
![](images/65a98d268140bc8330b1b54e569ee4f09eebe67c2acdaff3497a3453c341b855.jpg)  
1—酚醛玻璃纤维模塑塑料；2—GX-1塑料  
图2-5 GX-1塑料在 $250^{\circ}\mathrm{C}$ 下质量损失与热老化处理时间的关系

2.4 工艺性能[1] GX-1塑料的收缩率(后烘处理后，放置 $24\mathrm{h}$ )为 $0.085\% \sim 0.14\%$

# 2.5 使用性能

2.5.1 GX-1塑料制品XKE27-30插座使用性能试验数据见表2-5。  
2.5.2 GX-2塑料制品XKE30-55插座使用性能试验数据见表2-6。

表2-5[6]  

<table><tr><td>性 能</td><td>指 标</td><td>典型值</td><td>结果</td></tr><tr><td>常温绝缘电阻/MΩ</td><td>≥500</td><td>&gt;500</td><td>合格</td></tr><tr><td>常温介电强度(≤1 500 V,1 min)</td><td>应无击穿和表面放电现象</td><td>均无击穿和表面放电现象</td><td>合格</td></tr><tr><td>低温低气压下的介电强度-55±3℃,2.7 kPa,~375 V,1 min;-55±3℃,1 kPa,~250 V,1 min</td><td>应无击穿和表面放电现象</td><td>均无击穿和表面放电现象</td><td>合格</td></tr><tr><td>湿热试验(40±2℃,RH=95%~98%,144 h)后绝缘电阻/MΩ介电强度(≤1 125 V,1 min)</td><td>&gt;20应无击穿和表面放电现象</td><td>50均无击穿和表面放电现象,制品无锈蚀情况</td><td>合格</td></tr><tr><td>热冲击试验后高温绝缘电阻/MΩ-55℃,1 h 5 min;200℃,1 h,3次循环后,200℃下的绝缘电阻-55℃,1 h 5 min;260℃,1 h,3次循环后,260℃下的绝缘电阻</td><td>&gt;20≥20</td><td>&gt;200&gt;200</td><td>合格-</td></tr></table>

表 $2 - 6^{[6]}$   

<table><tr><td>性能</td><td>指 标</td><td>典型值</td><td>结果</td></tr><tr><td>常温绝缘电阻/MΩ</td><td>≥500</td><td>—</td><td>合格</td></tr><tr><td>常温介电强度(∼1 500 V,1 min)</td><td>应无击穿和表面放电现象</td><td>—</td><td>合格</td></tr><tr><td>低温低气压下的介电强度-55±3℃,2.7 kPa,∼375 V;-55±3℃,1 kPa,∼250 V</td><td>应无击穿和表面放电现象</td><td>—</td><td>合格</td></tr><tr><td>湿热试验(40±2℃,RH=95%~98%,144 h)后绝缘电阻/MΩ介电强度(∼1 125 V,1 min)</td><td>≥20应无击穿和表面放电现象</td><td>50无击穿和表面放电现象,制品无锈蚀情况</td><td>合格</td></tr><tr><td>热冲击试验后高温绝缘电阻/MΩ-55℃,1 h 5 min;200℃,1 h,3次循环后,200℃下的绝缘电阻-55℃,1 h 5 min;260℃,1 h,3次循环后,260℃下的绝缘电阻</td><td>&gt;20≥20</td><td>&gt;200&gt;200</td><td>合格</td></tr></table>

# 3 使用工艺

GX塑料模塑成型工艺条件见表3-1。

表3-1[1]  

<table><tr><td rowspan="2">型号</td><td colspan="2">预热条件</td><td colspan="3">成型条件</td><td>后烘处理条件</td></tr><tr><td>温度℃</td><td>时间min</td><td>模塑温度℃</td><td>模塑压力MPa</td><td>保压时间min/mm</td><td>温度,时间</td></tr><tr><td>GX-1</td><td></td><td></td><td>170±5</td><td></td><td>3~5</td><td rowspan="2">150℃,1h;170℃,2h;200℃,2h</td></tr><tr><td>GX-2</td><td rowspan="2">120±5</td><td rowspan="2">10~20</td><td></td><td>43±3</td><td></td></tr><tr><td>GX-3</td><td>180±5</td><td></td><td>2~3.5</td><td>150℃,1h;170℃,2h;200℃,2h;250,2h</td></tr><tr><td>GX-4</td><td></td><td></td><td></td><td></td><td></td><td></td></tr></table>

# 4 其他

# 4.1 包装

4.2 运输 GX塑料运输时应防止受潮、受污、日光曝晒和包装破损。  
4.3 贮存 GX塑料应贮存于干燥、阴凉、通风的库房内，环境温度应不超过 $35^{\circ}\mathrm{C}$ ，不得靠近热源和受日光直射。贮存期自生产之日起为半年。超过贮存期应按标准规定进行检验，合格者仍可使用。

# 5 使用建议

选用。

# 参考文献

1 西北工业大学.改性新酚压塑料试验数据统计资料. $1983\sim 1986$   
2 西北工业大学.GX型改性新酚压塑料鉴定会现场检测数据统计资料.1986  
3 西北工业大学.高温绝缘工程塑料研制技术总结.1986  
4 西北工业大学.GX-1塑料试验数据测试报告.1986  
5 贵州航空电器厂.GX-1塑料产品定检报告.1985  
6 贵州航空电器厂.GX-2塑料产品定检报告.1985

# 脲甲醛树脂氨基模塑料

# 1 概述

脲甲醛树脂(UF)氨基模塑料是以尿素和甲醛经缩聚而成的树脂为基材，加入填料和添加剂加工而成，俗称电玉粉。可采用模塑、注塑成型。制品颜色鲜艳，无味无臭，并且有良好的物理机械性能，电绝缘性，耐电弧性和自熄性。 $70^{\circ}\mathrm{C}$ 长期使用，短期可达 $110\sim 120^{\circ}\mathrm{C}$ 。有玉石感，且成本低廉。适于塑制家用电器、机械零件等。但耐水性较差，不耐酸、易变形、龟裂、老化。不适宜在湿热气候条件下使用。

# 1.1 型号及名称

UF模塑料的型号及名称见表1-1。模塑料的命名原则按GB/T3403—1982《氨基模塑料命名》。

表1-1  

<table><tr><td>型号</td><td>原型号</td><td>名称</td><td>原名称</td></tr><tr><td>UF1P-A、UF1G-A</td><td>A1</td><td rowspan="2">脲甲醛树脂氨基模塑料</td><td rowspan="2">脲甲醛塑料粉</td></tr><tr><td>UF1I-C</td><td>-</td></tr></table>

# 1.2 基本组成

脲甲醛树脂、 $\alpha$ -纤维素、固化剂、润滑剂、着色剂。

# 1.3 材料标准

$\mathrm{UF_1P - A,UF_1G - A:GB13454 - 1992}$ 《氨基模塑料》

$\mathrm{UF}_1\mathrm{I - C}$ ：沪Q/HG13-401—1979《氨基塑料粉》

UF 氨基模塑料的主要性能指标见表 1-2。

表1-2  

<table><tr><td rowspan="3" colspan="2">性 能</td><td colspan="3">GB 13454-1992</td><td>沪Q/HG13-401-1979</td></tr><tr><td colspan="3">\(\mathrm{UF}_{1}\mathrm{P}-\mathrm{A}\) \(\mathrm{UF}_{1}\mathrm{G}-\mathrm{A}\)</td><td>\(\mathrm{UF}_{1}\mathrm{I}-\mathrm{C}\)</td></tr><tr><td>优等品</td><td>一等品</td><td>合格品</td><td>一级品</td></tr><tr><td colspan="2">外观</td><td colspan="3">模塑成型后表面应光亮平整、无气泡和裂缝,色泽和杂质符合标样</td><td>外观色泽鲜艳,黑点及杂色点不明显</td></tr><tr><td colspan="2">耐沸水性</td><td colspan="3">表面无糊烂现象,允许有轻微褪色,允许有轻微皱皮</td><td>标准圆片在沸水中煮30min无糊烂褪色</td></tr><tr><td colspan="2">相对密度 ≤</td><td colspan="3">—</td><td>1.5</td></tr><tr><td colspan="2">比容积/(mL/g) ≤</td><td colspan="3">—</td><td>2.0</td></tr><tr><td colspan="2">挥发物/% ≤</td><td colspan="3">4.0</td><td>4.0</td></tr><tr><td rowspan="2">吸水性</td><td>冷水/mg ≤</td><td colspan="3">100</td><td>—</td></tr><tr><td>热水/mg ≤</td><td colspan="3">—</td><td>—</td></tr><tr><td colspan="2">收缩率/%</td><td colspan="3">0.60~1.0</td><td>≤0.50</td></tr><tr><td colspan="2">热变形温度(1.81MPa)/℃ ≥</td><td colspan="3">115</td><td>—</td></tr><tr><td colspan="2">马丁温度/℃ ≥</td><td colspan="3">—</td><td>100</td></tr><tr><td colspan="2">流动性(拉西格法)/mm</td><td colspan="3">140~200</td><td>≥190</td></tr><tr><td rowspan="2">冲击强度</td><td>缺口/(kJ/m2) ≥</td><td>2.1</td><td>1.8</td><td>1.5</td><td>—</td></tr><tr><td>无缺口/(kJ/m2) ≥</td><td colspan="3">—</td><td>7.0</td></tr></table>

续表 1-2  

<table><tr><td rowspan="3">性 能</td><td colspan="3">GB 13454-1992</td><td>沪Q/HG13-401-1979</td></tr><tr><td colspan="3">UF1P-AUF1G-A</td><td>UF1I-C</td></tr><tr><td>优等品</td><td>一等品</td><td>合格品</td><td>一级品</td></tr><tr><td>弯曲强度/MPa ≥</td><td colspan="3">80</td><td>90</td></tr><tr><td>介电强度/(MV/m) ≥</td><td colspan="3">-</td><td>10</td></tr><tr><td>表面电阻率/Ω ≥</td><td colspan="3">-</td><td>1×1012</td></tr><tr><td>体积电阻率/(Ω·m) ≥</td><td colspan="3">-</td><td>1×1011</td></tr></table>

1.4 使用工艺说明书 HB/Z 5017—1996《热固性塑料制品模塑工艺》  
1.5 供应状态 UF模塑料的供应状态见表1-3。

UF模塑料的颜色色号如下：色号由三位数字组成，百位数代表色系。 $100\sim 199$ 为白色， $200\sim 299$ 为黄(米)色， $300\sim 399$ 为绿色， $400\sim 499$ 为蓝色， $500\sim 599$ 为红色， $600\sim 699$ 为棕色， $700\sim 799$ 为灰（黑)色。个位、十位数表示每一色系中的深浅程度。用自0到99表示由浅到深。例如：502粉红，531大红，549紫红。具体色板或色谱编号由各生产厂自行

表1-3  

<table><tr><td colspan="4">UF1P-A、UF1G-A</td><td>UF1I-C</td></tr><tr><td colspan="2">一级品</td><td colspan="2">二级品</td><td>一级品</td></tr><tr><td>粉状P</td><td>粒状G</td><td>粉状P</td><td>粒状G</td><td>粒状I</td></tr></table>

1.6 应用概况 已用于制作着色按钮，电器零件，如开关板、插座等。  
1.7研制及生产单位上海天山塑料厂、重庆塑料四厂、天津树脂厂、广州南中塑料厂、长春化工三厂、川化集团公司深圳荣生企业有限公司等研制并生产。

# 2 性能

2.1 物理及化学性能 UF模塑料的物理及化学性能典型值见表2-1。

表2-1[1]   

<table><tr><td rowspan="2">性能</td><td rowspan="2">UF1P-A[1]</td><td rowspan="2">UF1G-A[2]</td><td colspan="2">UF1I-C[2]</td></tr><tr><td>压塑法</td><td>注塑法</td></tr><tr><td>相对密度</td><td>1.473</td><td>-</td><td>1.479</td><td>-</td></tr><tr><td>比容积/(mL/g)</td><td>1.87</td><td>-</td><td>1.60</td><td>-</td></tr><tr><td>水分及挥发物/%</td><td>3.0</td><td>-</td><td>3.2</td><td>-</td></tr><tr><td>吸水率/%</td><td>0.27</td><td>-</td><td>0.27</td><td>-</td></tr><tr><td>马丁温度/℃</td><td>117</td><td>110</td><td>116</td><td>119</td></tr><tr><td>表面电阻率/Ω</td><td>2.4×10^14</td><td>1.0×10^13</td><td>0.6×10^13</td><td>6.9×10^13</td></tr><tr><td>体积电阻率/(Ω·m)</td><td>1.4×10^12</td><td>2.7×10^10</td><td>7.0×10^11</td><td>1.4×10^11</td></tr><tr><td>介电强度/(MV/m)</td><td>12.3</td><td>13.9</td><td>11.7</td><td>12.0</td></tr></table>

2.2 力学性能 UF模塑料的力学性能典型值见表2-2。

表2-2[1]  

<table><tr><td rowspan="2">性能</td><td rowspan="2">UF1P-A[1]</td><td rowspan="2">UF1G-A[2]</td><td colspan="2">UF1I-C[2]</td></tr><tr><td>压塑法</td><td>注塑法</td></tr><tr><td>冲击强度/(kJ/m2)</td><td>9.3</td><td>9.1</td><td>9.0</td><td>10.2</td></tr><tr><td>弯曲强度/MPa</td><td>117</td><td>98</td><td>98</td><td>118</td></tr></table>

2.3 耐环境性能  
2.4 工艺性能 UF模塑料的工艺性能典型值见表2-3。

表2-3[1]  

<table><tr><td rowspan="2">性能</td><td rowspan="2">UF1P-A[1]</td><td rowspan="2">UF1G-A[2]</td><td colspan="2">UF1I-C[2]</td></tr><tr><td>压塑法</td><td>注塑法</td></tr><tr><td>流动性(拉西格法)/mm</td><td>189</td><td>-</td><td>182</td><td>-</td></tr><tr><td>收缩率/%</td><td>0.52</td><td>0.54</td><td>0.53</td><td>1.15</td></tr></table>

# 3 使用工艺

UF模塑料的成型工艺条件见表3-1。

表 3-1[1,2]  

<table><tr><td colspan="2">型 号</td><td>成型方法</td><td>模塑温度°C</td><td>压强MPa</td><td>固化时间min/mm</td></tr><tr><td rowspan="2">\( UF_{1}P-A \)</td><td>薄制件</td><td rowspan="3">模塑</td><td>140~150</td><td>30.0±5.0</td><td>0.5~1</td></tr><tr><td>一般制件</td><td>135~140</td><td>30.0±5.0</td><td>1</td></tr><tr><td>\( UF_{1}G-A \)</td><td>大型厚制件</td><td>130~140</td><td>30.0±5.0</td><td>1~2</td></tr><tr><td colspan="2">\( UF_{1}I-C \)</td><td>注塑</td><td>140~150</td><td>100~120</td><td>0.7~1</td></tr></table>

# 4 其他

# 4.1 包装

# 4.2 运输

4.3 贮存 UF 模塑料在温度不超过 $35^{\circ}\mathrm{C}$ 的贮存条件下，贮存期自制造日期起一级品为 1 年，二级品为半年。超过贮存期的模塑料应按标准的规定进行试验，合格者仍可使用。

# 5 使用建议

选用。

# 参考文献

1上海天山塑料厂.脲醛氨基塑料检验数据统计资料.1985  
2沈阳航空电器厂.橡胶、电玉粉注射成型工艺的应用及注射型芳砜、DAP塑料试验技术总结.1976

# 三聚氰胺甲醛树脂氨基模塑料

# 1 概述

三聚氰胺甲醛树脂(MF)氨基模塑料由三聚氰胺和甲醛经缩聚而成的树脂为基材，加入填料和添加剂等经捏和、干燥、粉碎加工而成。可采用模塑方法成型。制品色泽鲜艳，无味无臭，耐碱性和耐水性好，有优良的电绝缘性能及耐电弧性能。热变形温度高达 $180^{\circ}\mathrm{C}$ ，可在 $100^{\circ}\mathrm{C}$ 以上长期使用，阻燃性符合UL94V-0级。适于塑制耐热、耐水的食具，防爆电器配件，电动工具的绝缘部件及耐电弧的工业配件。

1.1 型号及名称 MF 氨基模塑料的型号及名称见表 1-1。模塑料型号的命名原则按 GB/T 3403—1982《氨基模塑料命名》。

表1-1  

<table><tr><td>型号</td><td>原型号</td><td>名称</td><td>原名称</td></tr><tr><td>MF1P-C</td><td>A5</td><td rowspan="3">三聚氰胺甲醛树脂氨基模塑料</td><td>三聚氰胺甲醛塑料粉</td></tr><tr><td>MF2F-C</td><td>D540</td><td>三聚氰胺甲醛玻璃纤维压塑料</td></tr><tr><td>MF4P-C</td><td>塑33-5</td><td>三聚氰胺甲醛塑料粉</td></tr></table>

1.2 基本组成 三聚氰胺甲醛树脂、玻璃纤维、固化剂、润滑剂、着色剂。

# 1.3 材料标准

$\mathrm{MF}_1\mathrm{P - C},\mathrm{MF}_4\mathrm{P - C}$ :GB 13454—1992《氨基模塑料》

$\mathrm{MF}_2\mathrm{F}$ -C:沪Q/HG13-325—1982《三聚氰胺甲醛玻璃纤维压塑料》

川Q/JB171—1980《三聚氰胺玻璃纤维压塑料》

MF 氨基模塑料的主要性能指标见表 1-2。

表1-2  

<table><tr><td rowspan="3" colspan="2">性 能</td><td colspan="6">GB 13454-1992</td><td>沪Q/HG 13-325-1982</td><td>川Q/JB 171-1980</td></tr><tr><td colspan="3">\(MF_{1}P-C\)</td><td colspan="3">\(MF_{4}P-C\)</td><td rowspan="2" colspan="2">\(MF_{2}F-C\)</td></tr><tr><td>优等品</td><td>一等品</td><td>合格品</td><td>优等品</td><td>一等品</td><td>合格品</td></tr><tr><td colspan="2">外观</td><td colspan="6">模塑成型后表面应光亮平整、无气泡和裂纹,色泽和杂质符合标样</td><td>表面光亮平滑,不能有未浸树脂的玻璃纤维露出</td><td>表面应光亮平整,无气泡及裂纹</td></tr><tr><td colspan="2">耐沸水性</td><td colspan="6">表面无糊烂现象,允许有轻微褪色和轻微皱皮</td><td>-</td><td>-</td></tr><tr><td colspan="2">相对密度 ≤</td><td colspan="3">-</td><td colspan="3">-</td><td>2.0</td><td>2.0</td></tr><tr><td colspan="2">挥发物/% ≤</td><td colspan="3">4.0</td><td colspan="3">4.0</td><td>-</td><td>-</td></tr><tr><td rowspan="3">吸水性</td><td>冷水/mg ≤</td><td colspan="3">50</td><td colspan="3">50</td><td>-</td><td>-</td></tr><tr><td>热水/mg ≤</td><td colspan="3">65</td><td colspan="3">100</td><td>-</td><td>-</td></tr><tr><td>%</td><td colspan="3">-</td><td colspan="3">-</td><td>0.10</td><td>0.25</td></tr><tr><td colspan="2">收缩率/%</td><td colspan="3">0.50~1.00</td><td colspan="3">0.20~0.60</td><td>≤0.30</td><td>≤0.30</td></tr><tr><td colspan="2">热变形温度(1.81 MPa)/℃ ≥</td><td colspan="3">145</td><td colspan="3">145</td><td>-</td><td>-</td></tr><tr><td colspan="2">马丁温度/℃ ≥</td><td colspan="3">-</td><td colspan="3">-</td><td>160</td><td>160</td></tr><tr><td colspan="2">流动性(拉西格法)/mm</td><td colspan="3">140~200</td><td colspan="3">140~200</td><td>-</td><td>-</td></tr><tr><td rowspan="2">冲击强度</td><td>缺口/(kJ/m2) ≥</td><td>1.9</td><td>1.7</td><td>1.5</td><td>2.0</td><td>1.9</td><td>1.7</td><td>-</td><td>-</td></tr><tr><td>无缺口/(kJ/m2) ≥</td><td>-</td><td>-</td><td>-</td><td>5.5</td><td>5.0</td><td>4.5</td><td>34</td><td>98</td></tr><tr><td colspan="2">弯曲强度/MPa ≥</td><td colspan="3">80</td><td colspan="3">70</td><td>78.5</td><td>118</td></tr><tr><td colspan="2">介电强度/(MV/m) ≥</td><td>9.0</td><td>7.0</td><td>5.0</td><td>10.0</td><td>9.0</td><td>7.0</td><td>8</td><td>10</td></tr><tr><td colspan="2">水中24h后绝缘电阻/MΩ ≥</td><td colspan="3">\(10^{5}\)</td><td colspan="3">\(10^{4}\)</td><td>-</td><td>-</td></tr><tr><td colspan="2">表面电阻率/Ω ≥</td><td colspan="3">-</td><td colspan="3">-</td><td>\(1\times10^{11}\)</td><td>\(1\times10^{8}\)</td></tr><tr><td colspan="2">体积电阻率/(\(\Omega\cdot m\)) ≥</td><td colspan="3">-</td><td colspan="3">-</td><td>\(1\times10^{9}\)</td><td>\(1\times10^{9}\)</td></tr><tr><td colspan="2">耐漏电起痕指数/V ≥</td><td colspan="3">600</td><td colspan="3">600</td><td>-</td><td>-</td></tr><tr><td colspan="2">介质损耗角正切(1 MHz) ≤</td><td>0.08</td><td>0.10</td><td>0.20</td><td>0.08</td><td>0.10</td><td>0.20</td><td>-</td><td>-</td></tr><tr><td colspan="2">耐电弧性\(^{①}\)/s ≥</td><td colspan="3">-</td><td colspan="3">180</td><td>120</td><td>60</td></tr><tr><td colspan="2">耐炽热/级</td><td colspan="3">1</td><td colspan="3">1</td><td>-</td><td>-</td></tr></table>

① 川Q/JB171—1980规定电流 $6\sim 6.5\mathrm{mA}$ ，电极间距 $5\mathrm{mm}$ 。沪Q/HG13-325—1982规定用高压小电流间隙法。

1.4 使用工艺说明书 HB/Z 5017—1996《热固性塑料制品模塑工艺》  
1.5 供应状态 MF 模塑料的供应状态见表 1-3; MF 氨基模塑料的颜色色号表示见 GB/T 3403—1982《氨基模塑料命名》。

表1-3  

<table><tr><td>MF1P-C</td><td>MF2F-C(D540)</td><td>MF4P-C</td></tr><tr><td>粉状、粒状</td><td>纤维状(纤维片状)</td><td>粉状,蓝灰色</td></tr></table>

1.6 应用概况 已用于航空电机产品零件，如电极、换向器、衬套、底板等。  
1.7 研制及生产单位 $\mathrm{MF}_1\mathrm{P}\text{-}\mathrm{C}(\mathrm{A}5)$ ：上海天山塑料厂研制并生产； $\mathrm{MF}_2\mathrm{F}\text{-}\mathrm{C}(\mathrm{D}540)$ ：上海天山塑料厂、绵阳东方绝缘材料厂研制并生产； $\mathrm{MF}_4\mathrm{P}\text{-}\mathrm{C}($ 塑33-5)：上海塑料厂研制并生产。  
1.8 鉴定级别及日期 $\mathrm{MF}_2\mathrm{F}\text{-}\mathrm{C}(\mathrm{D}540)$ : 1970年7月由绵阳东方绝缘材料厂组织鉴定通过; $\mathrm{MF}_4\mathrm{P}\text{-}\mathrm{C}$ (塑33-5): 1966年6月由上海塑料厂组织鉴定通过。

# 2 性能

2.1 物理及化学性能 MF 氨基模塑料的物理及化学性能典型值见表 2-1。

表 2-1[1~3]  

<table><tr><td>性能</td><td>\( {\mathrm{{MF}}}_{1}\mathrm{P} - \mathrm{C} \)</td><td>\( {\mathrm{{MF}}}_{2}\mathrm{\;F} - \mathrm{C} \)</td><td>\( {\mathrm{{MF}}}_{2}\mathrm{\;F} - \mathrm{C}\left( {\mathrm{D}{540}}\right) \)</td><td>\( {\mathrm{{MF}}}_{4}\mathrm{P} - \mathrm{C} \)</td></tr><tr><td>相对密度</td><td>1.484</td><td>1.855</td><td>1.928</td><td>2.03</td></tr><tr><td>比容积/(mL/g)</td><td>2.1</td><td>-</td><td>-</td><td>-</td></tr><tr><td>水分及挥发物/%</td><td>3.2</td><td>-</td><td>-</td><td>-</td></tr><tr><td>吸水率/%</td><td>0.08</td><td>0.04</td><td>0.06</td><td>0.40</td></tr><tr><td>马丁温度/℃</td><td>138</td><td>&gt;160</td><td>202</td><td>172</td></tr><tr><td>表面电阻率 \( /\Omega \)</td><td>\( {7.5} \times  {10}^{12} \)</td><td>\( {1.8} \times  {10}^{14} \)</td><td>\( {1.1} \times  {10}^{13} \)</td><td>\( {6.8} \times  {10}^{14} \)</td></tr><tr><td>体积电阻率 \( /\left( {\Omega  \cdot  \mathrm{m}}\right) \)</td><td>\( {3.4} \times  {10}^{10} \)</td><td>\( {7.7} \times  {10}^{11} \)</td><td>\( {6.6} \times  {10}^{10} \)</td><td>\( {4.8} \times  {10}^{11} \)</td></tr><tr><td>介电强度/(MV/m)</td><td>12.5</td><td>12.7</td><td>14.9</td><td>14.1</td></tr><tr><td>游离甲醛析出量/(mg/L)</td><td>4. 3</td><td>-</td><td>-</td><td>-</td></tr><tr><td>耐电弧性/s</td><td>127</td><td>184</td><td>&gt;180</td><td>&gt;15</td></tr></table>

2.2力学性能 MF氨基模塑料的力学性能典型值见表2-2。

表 $2 - 2{}^{\left\lbrack  1 \sim  3\right\rbrack  }$   

<table><tr><td>性能</td><td>MF1P-C</td><td>MF2F-C</td><td>MF2F-C(D540)</td><td>MF4P-C</td></tr><tr><td>冲击强度/(kJ/m2)</td><td>8.9</td><td>45.8</td><td>268</td><td>4.3</td></tr><tr><td>弯曲强度/MPa</td><td>116</td><td>134</td><td>419</td><td>72</td></tr></table>

2.3 耐环境性能  
2.4 工艺性能 MF 氨基模塑料的工艺性能典型值见表 2-3。

表 $2 - 3^{\left\lbrack  1 \sim  3\right\rbrack  }$   

<table><tr><td>性能</td><td>MF1P-C</td><td>MF2F-C</td><td>MF2F-C(D540)</td><td>MF4P-C</td></tr><tr><td>流动性(拉西格法)/mm</td><td>184</td><td></td><td></td><td>179</td></tr><tr><td>收缩率/%</td><td>0.41</td><td>0.15</td><td>0.22</td><td>0.43</td></tr></table>

# 3 使用工艺

MF 氨基模塑料的成型工艺条件见表 3-1。

表 $3 - 1{}^{\left\lbrack  1 \sim  3\right\rbrack  }$   

<table><tr><td>型 号</td><td>模塑温度
℃</td><td>压强
MPa</td><td>固化时间
