Repository: C-zj02/CFD-claw

<div align="center">

**English** | [中文](#中文版) | [Français](README_FR.md) | [Русский](README_RU.md) | [हिन्दी](README_HI.md) | [العربية](README_AR.md) | [Português](README_PT.md)

# 🚀 Claude Code Python

**A Complete Python Reimplementation Based on Real Claude Code Source**

*From TypeScript Source → Rebuilt in Python with ❤️*

***
**🔥 Active Development • New Features Weekly 🔥**

</div>

***

## 🎯 What is This?

**Clawd Code** is a **complete Python rewrite** of Claude Code, based on the **real TypeScript source code**.

File: RAG-data/中国航空材料手册401-524.pdf-6fc8fa60-97ec-467e-ae29-4c7076e4529e.md (part 3 of 5)
# 电绝缘用薄膜、复合制品、粘带
1 上海云母绝缘材料厂. 云 152-1 二苯醚玻璃柔软云母板产品试验报告. 1999

# 3240环氧酚醛层压玻璃布板

# 1 概述

3240 环氧酚醛层压玻璃布板, 由电工用无碱玻璃布浸以环氧酚醛树脂经热压而成。具有高的电气和力学性能, 适于 B 级绝缘电机、电器设备中作绝缘结构零部件, 并可在潮湿环境和变压器油中使用。

1.1 牌号及名称 3240环氧酚醛层压玻璃布板。  
1.2 基本组成 环氧酚醛树脂、无碱玻璃布。  
1.3 材料标准 GB/T 1303.1—1998《环氧玻璃布层压板》  
1.4 使用工艺说明书   
1.5 供应状态 以板材供应。标称厚度及允许偏差见表1-1，平直度见表1-2，切割板条的宽度允许偏差见表1-3。

表1-1  
mm   

<table><tr><td>标称厚度</td><td>允许偏差</td><td>标称厚度</td><td>允许偏差</td><td>标称厚度</td><td>允许偏差</td><td>标称厚度</td><td>允许偏差</td></tr><tr><td>0.4</td><td>±0.10</td><td>1.6</td><td>±0.24</td><td>6.0</td><td>±0.60</td><td>20.0</td><td>±1.30</td></tr><tr><td>0.5</td><td>±0.12</td><td>2.0</td><td>±0.28</td><td>8.0</td><td>±0.72</td><td>25.0</td><td>±1.50</td></tr><tr><td>0.6</td><td>±0.13</td><td>2.5</td><td>±0.33</td><td>10.0</td><td>±0.82</td><td>30.0</td><td>±1.70</td></tr><tr><td>0.8</td><td>±0.16</td><td>3.0</td><td>±0.37</td><td>12.0</td><td>±0.94</td><td>35.0</td><td>±1.95</td></tr><tr><td>1.0</td><td>±0.18</td><td>4.0</td><td>±0.45</td><td>14.0</td><td>±1.02</td><td>40.0</td><td>±2.10</td></tr><tr><td>1.2</td><td>±0.20</td><td>5.0</td><td>±0.52</td><td>16.0</td><td>±1.12</td><td>45.0</td><td>±2.30</td></tr><tr><td></td><td></td><td></td><td></td><td></td><td></td><td>50.0</td><td>±2.45</td></tr></table>

表1-2  
mm   

<table><tr><td rowspan="2">厚度d</td><td colspan="2">平直度</td><td rowspan="2">厚度d</td><td colspan="2">平直度</td></tr><tr><td>直尺长度1000</td><td>直尺长度500</td><td>直尺长度1000</td><td>直尺长度500</td></tr><tr><td>1.6≤d≤3</td><td>-</td><td>-</td><td>6&lt;d≤8</td><td>8</td><td>2.0</td></tr><tr><td>3&lt;d≤6</td><td>10</td><td>2.5</td><td>8&lt;d</td><td>6</td><td>1.5</td></tr></table>

表1-3  
mm   

<table><tr><td rowspan="2">标称厚度</td><td colspan="6">允许偏差</td></tr><tr><td>宽度&gt;3~50</td><td>宽度&gt;50~100</td><td>宽度&gt;100~160</td><td>宽度&gt;160~300</td><td>宽度&gt;300~500</td><td>宽度&gt;500~600</td></tr><tr><td>0.4</td><td>-0.5</td><td>-0.5</td><td>-0.5</td><td>-0.6</td><td>-1.0</td><td>-1.5</td></tr><tr><td>0.5</td><td>-0.5</td><td>-0.5</td><td>-0.5</td><td>-0.6</td><td>-1.0</td><td>-1.5</td></tr><tr><td>0.6</td><td>-0.5</td><td>-0.5</td><td>-0.5</td><td>-0.6</td><td>-1.0</td><td>-1.5</td></tr><tr><td>0.8</td><td>-0.5</td><td>-0.5</td><td>-0.5</td><td>-0.6</td><td>-1.0</td><td>-1.0</td></tr><tr><td>1.0</td><td>-0.5</td><td>-0.5</td><td>-0.5</td><td>-0.6</td><td>-1.0</td><td>-1.0</td></tr><tr><td>1.2</td><td>-0.5</td><td>-0.5</td><td>-0.5</td><td>-1.0</td><td>-1.2</td><td>-1.2</td></tr><tr><td>1.6</td><td>-0.5</td><td>-0.5</td><td>-0.5</td><td>-1.0</td><td>-1.2</td><td>-1.2</td></tr><tr><td>2.0</td><td>-0.5</td><td>-0.5</td><td>-0.5</td><td>-1.0</td><td>-1.2</td><td>-1.5</td></tr><tr><td>2.5</td><td>-0.5</td><td>-1.0</td><td>-1.0</td><td>-1.5</td><td>-2.0</td><td>-2.5</td></tr><tr><td>3.0</td><td>-0.5</td><td>-1.0</td><td>-1.0</td><td>-1.5</td><td>-2.0</td><td>-2.5</td></tr><tr><td>4.0</td><td>-0.5</td><td>-2.0</td><td>-2.0</td><td>-3.0</td><td>-4.0</td><td>-5.0</td></tr><tr><td>5.0</td><td>-0.5</td><td>-2.0</td><td>-2.0</td><td>-3.0</td><td>-4.0</td><td>-5.0</td></tr></table>

1.6 应用概况 已广泛用于航空电机、电器等机载设备中作槽楔、端片、衬套、座板、垫圈等。为提高绝缘性能，在加工后可进行绝缘处理。  
1.7 研制及生产单位 上海绝缘材料厂、西安绝缘材料厂、东方绝缘材料厂生产。

# 2 性能

# 2.1 物理及化学性能

2.1.1 外观 表面平整、光滑、无气泡、皱纹、杂质，端面无分层和裂纹。  
2.1.2 物理性能  
2.1.2.1 3240板的物理性能见表2-1。

表 2-1[1]  

<table><tr><td>性能</td><td>指标</td><td>典型值</td></tr><tr><td>密度/(g/cm3)</td><td>1.70~1.90</td><td>1.83</td></tr><tr><td>吸水性(板厚1.0mm)/mg</td><td>≤18</td><td>4.4</td></tr><tr><td>电气强度(垂直层向,板厚1.8mm,90℃±2℃变压器油中)/(MV/m)</td><td>≥14.2</td><td>20.9</td></tr><tr><td>击穿电压(平行层向,板厚&gt;3mm,90℃±2℃变压器油中)/kV</td><td>≥35</td><td>48.3</td></tr><tr><td>介电常数(48~62 Hz以下,板厚≤3 mm)</td><td>≤5.5</td><td>5.20</td></tr><tr><td>介电常数(1 MHz以下,板厚≤3 mm)</td><td>≤5.5</td><td>4.92</td></tr><tr><td>介质损耗因数(48~62 Hz以下,板厚≤3 mm)</td><td>≤0.04</td><td>0.0038</td></tr><tr><td>介质损耗因数(1 MHz以下,板厚≤3 mm)</td><td>≤0.04</td><td>0.0166</td></tr><tr><td>浸水后绝缘电阻/Ω</td><td>≥5.0×10^8</td><td>2.3×10^9</td></tr></table>

2.1.2.2 厚 $1.0 \mathrm{~mm}$ 的3240板的体积电阻率与温度的关系见图2-1。  
2.1.2.3 厚 $1.0\mathrm{mm}$ 的3240板的介质损耗因数与温度的关系见图2-2。  
2.1.2.4 厚 $1.0\mathrm{mm}3240$ 板的介电常数与温度的关系见图2-3。  
2.1.2.5 厚 $1.0 \mathrm{~mm} 3240$ 板在变压器油中的电气强度与温度的关系见图2-4。  
2.1.2.6 厚 $0.99\mathrm{mm}3240$ 板在 $280^{\circ}\mathrm{C}$ 处理不同时间后的电气强度 $(14^{\circ}\mathrm{C}\pm 1^{\circ}\mathrm{C}$ 时测定)见图2-5。

2.2 力学性能

2.2.1 3240板的力学性能见表2-2。  
2.2.2 3240板的弯曲强度与温度的关系见图2-6。试样尺寸 $10\mathrm{mm}\times 15\mathrm{mm}\times 6\mathrm{mm}$

表 2-2[1]  

<table><tr><td>性 能</td><td>指标</td><td>典型值</td></tr><tr><td>垂直层向弯曲强度(板厚≥1.6mm)/MPa</td><td>≥340</td><td>388.1</td></tr><tr><td>表观弯曲弹性模量(板厚≥1.6mm)/MPa</td><td>≥24 000</td><td>25 128</td></tr><tr><td>垂直层向压缩强度(板厚≥5mm)/MPa</td><td>≥350</td><td>424</td></tr><tr><td>平行层向冲击强度/(kJ/m2)</td><td></td><td></td></tr><tr><td>简支梁法(板厚≥5mm)</td><td>≥33</td><td>69.2</td></tr><tr><td>悬臂梁法(板厚≥5mm)</td><td>≥34</td><td>56</td></tr><tr><td>平行层向剪切强度(板厚≥5mm)/MPa</td><td>≥30</td><td>31</td></tr><tr><td>拉伸强度(板厚≥1.6mm)/MPa</td><td>≥300</td><td>362</td></tr></table>

2.2.3 3240板在 $270^{\circ}\mathrm{C}$ 下热处理不同时间后的弯曲强度见图2-7。  
2.3 耐环境性能 3240板经不同温度老化后，弯曲强度与热老化时间的关系见图2-8。  
2.4 工艺性能 3240板可经车、铣、锯、钻、剪切等机械方法加工，板厚 $3\mathrm{mm}$ 以下可进行冲切加工。

图片摘要：该图主要展示 2 2[1]。
![](images/476a6d36fc4585db56bad87d1fe128a3961cca1a5872b4ef38524074fdb51ac0.jpg)  
1—原态 $(105^{\circ}\mathrm{C},1\mathrm{h})$ ；2— $220^{\circ}\mathrm{C}$ 处理4h；3— $280^{\circ}\mathrm{C}$ 处理96h

图片摘要：该图主要展示 2 1 3240板的体积电阻率与温度的关系[2]。
![](images/6d16782a151f7a01eec32a6c8a4c29cf5575190366aa25291dbf1a3779b58da6.jpg)  
图2-1 3240板的体积电阻率与温度的关系[2]  
图2-4 3240板在变压器油中的电气强度与温度的关系[2]

图片摘要：该图主要展示 2 4 3240板在变压器油中的电气强度与温度的关系[2]。
![](images/0b5e0ecf505a79cdea235563d042bafef1bd77805288a506d139bb0d5e977394.jpg)  
1—原态 $(105^{\circ}\mathrm{C},1\mathrm{h})$ ；2— $220^{\circ}\mathrm{C}$ 处理4h；3— $280^{\circ}\mathrm{C}$ 处理 $24\mathrm{h}$ · $4 - 280^{\circ}\mathrm{C}$ 处理 $48\mathrm{h};5 - 280^{\circ}\mathrm{C}$ 处理 $72\mathrm{h};6 - 280^{\circ}\mathrm{C}$ 处理 $96\mathrm{h}$

图2-2 3240板介质损耗因数与温度的关系[2]  
图片摘要：该图主要展示 2 2 3240板介质损耗因数与温度的关系[2]。
![](images/38bf0dfae04ac4168c9548ecf5fc59d2f5f8691af0d425cd92cb4aee9f729c4c.jpg)  
1—原态 $(105^{\circ}\mathrm{C},1\mathrm{h})$ ；2— $220^{\circ}\mathrm{C}$ 处理4h；3— $280^{\circ}\mathrm{C}$ 处理24h；4— $280^{\circ}\mathrm{C}$ 处理48h；5— $280^{\circ}\mathrm{C}$ 处理72h；6— $280^{\circ}\mathrm{C}$ 处理96h

图片摘要：该图主要展示 2 2 3240板介质损耗因数与温度的关系[2]。
![](images/f721394e2e1a08879f67dd1ff160eaebd1e3185ccc9226529b5e5dc59d4d8742.jpg)  
图2-3 3240板的介电常数与温度的关系[2]  
图2-5 3240板电气强度与热处理时间的关系[2]

# 3 使用工艺

3.1 冲切加工工艺 冲切厚 $1.5 \sim 3 \mathrm{~mm}$ 的板材时，应将其于 $105 \sim 110^{\circ} \mathrm{C}$ 预热 $15 \sim 20 \mathrm{~min}$ 后再进行冲切加工。  
3.2 绝缘处理工艺 零件在 $100\sim 120^{\circ}\mathrm{C}$ ，预热 $60\sim 90\mathrm{min}$ ，取出后放至室温，再将其浸入规定的绝缘漆中，取出、烘干。

# 4 其他

4.1 包装 板与板之间应用纸隔开，然后用木箱包装。

4.2 运输 按非危险品运输。在运输过程中防止机械损伤、受潮和日光照射。  
4.3 贮存 贮存在温度不超过 $40^{\circ}\mathrm{C}$ ，干燥而洁净的库房内，远离热源和避免日光直射。

# 5 使用建议

选用。

图片摘要：该图主要展示 2 6 3240板的弯曲强度与温度的关系[2]。
![](images/3fe99d41fe9641332aef6f16988234e02404afccb23f022eb74d7f4c6090b401.jpg)  
图2-6 3240板的弯曲强度与温度的关系[2]

图片摘要：该图主要展示 2 6 3240板的弯曲强度与温度的关系[2]。
![](images/5ffb7553dc70a9a3978533acf850a64835c3fb2a0b9538d666957b95e8447bd3.jpg)  
图2-7 3240板的弯曲强度与热处理时间的关系[2]

图片摘要：该图主要展示 2 7 3240板的弯曲强度与热处理时间的关系[2]。
![](images/2a5cfb153d94e01b4396bf5fb61f14f5fe11e9fdf4b1f6cee50433f1890ede2a.jpg)  
图2-8 3240板弯曲强度与热老化时间的关系[2]

# 参考文献

1 上海绝缘材料厂.3240环氧酚醛层压玻璃布板产品试验报告.1985  
2 西安绝缘材料厂.绝缘材料热态机电特性手册.1980

# 上3240F阻燃环氧酚醛层压玻璃布板

# 1 概述

上3240F阻燃环氧酚醛层压玻璃布板，由电工用无碱玻璃纤维布浸以阻燃环氧酚醛树脂经热压而成。具有较高的电气和力学性能，适于要求阻燃的B级电机、电器设备中作绝缘结构件，并可在潮湿环境和变压器油中使用。

1.1 牌号及名称 上3240F阻燃环氧酚醛层压玻璃布板。  
1.2 基本组成 环氧酚醛树脂、无碱玻璃布、阻燃剂。  
1.3 材料标准 Q/JBQP2—1991《上3240F阻燃环氧酚醛层压玻璃布板》  
1.4 使用工艺说明书   
1.5 供应状态 以板材供应。长度和宽度的允许偏差见表1-1，标称厚度及其允许偏差见表1-2，翘度见表1-3。

表1-1  
mm   

<table><tr><td>长度和宽度</td><td>允许偏差</td></tr><tr><td>450~1 000</td><td>±15</td></tr><tr><td>&gt;1 000~2 000</td><td>±25</td></tr></table>

表1-2  
mm   

<table><tr><td>标称厚度</td><td>允许偏差</td><td>标称厚度</td><td>允许偏差</td><td>标称厚度</td><td>允许偏差</td><td>标称厚度</td><td>允许偏差</td></tr><tr><td>0.2,0.3</td><td>±0.07</td><td>1.6</td><td>±0.24</td><td>7.0</td><td>±0.72</td><td>30</td><td>±1.70</td></tr><tr><td>0.4</td><td>±0.10</td><td>2.0</td><td>±0.28</td><td>10</td><td>±0.82</td><td>35</td><td>±1.95</td></tr><tr><td>0.5</td><td>±0.12</td><td>2.5</td><td>±0.33</td><td>12</td><td>±0.94</td><td>40</td><td>±2.10</td></tr><tr><td>0.6</td><td>±0.13</td><td>3.0</td><td>±0.37</td><td>14</td><td>±1.02</td><td>45</td><td>±2.30</td></tr><tr><td>0.8</td><td>±0.16</td><td>4.0</td><td>±0.45</td><td>16</td><td>±1.12</td><td>50</td><td>±2.45</td></tr><tr><td>1.0</td><td>±0.18</td><td>5.0</td><td>±0.52</td><td>20</td><td>±1.30</td><td>60</td><td>±2.50</td></tr><tr><td>1.3</td><td>±0.21</td><td>6.0</td><td>±0.60</td><td>25</td><td>±1.50</td><td>80</td><td>±2.80</td></tr></table>

表1-3  
mm   

<table><tr><td rowspan="2">厚度</td><td colspan="2">翘度 ≤</td></tr><tr><td>直尺长度1000</td><td>直尺长度500</td></tr><tr><td>3~6</td><td>10</td><td>2.5</td></tr><tr><td>&gt;6~8</td><td>8</td><td>2.0</td></tr><tr><td>&gt;8</td><td>6</td><td>1.5</td></tr></table>

1.6 应用概况 已广泛用于电机、电器等设备中作槽楔、端片、衬套、垫圈等。为提高绝缘性能，在加工后可进行绝缘处理。  
1.7 研制及生产单位 上海绝缘材料厂研制并生产。

# 2 性能

# 2.1 物理及化学性能

2.1.1 外观 表面平滑、无气泡、皱纹和裂纹，没有其他缺陷，如擦伤、压坑和颜色不均，允许有少量色斑。  
2.1.2 物理性能 上3240F板的物理性能见表2-1。

表2-1[1]   

<table><tr><td>性能</td><td>指 标</td><td>典型值</td></tr><tr><td>密度/(g/cm3)</td><td>1.70~1.90</td><td>1.81</td></tr><tr><td>马丁耐热温度(纵向)/℃</td><td>≥200</td><td>-</td></tr><tr><td>热稳定性(200℃,24 h)</td><td>不起泡、不分层、不开裂</td><td>合格</td></tr><tr><td>耐油性(变压器油130℃,4 h)</td><td>不起泡、不分层、不开裂</td><td>合格</td></tr><tr><td>吸水性/%</td><td>≤1.1</td><td>0.01</td></tr><tr><td>表面电阻率/MΩ</td><td></td><td></td></tr><tr><td>常态</td><td>≥1.0×10^7</td><td>3.1×10^8</td></tr><tr><td>浸水24 h后</td><td>≥1.0×10^5</td><td>1.0×10^6</td></tr><tr><td>体积电阻率/(MΩ·m)</td><td></td><td></td></tr><tr><td>常态</td><td>≥1.0×10^5</td><td>2.1×10^7</td></tr><tr><td>浸水24 h后</td><td>≥1.0×10^3</td><td>1.3×10^6</td></tr><tr><td>平行层向绝缘电阻/MΩ</td><td></td><td></td></tr><tr><td>常态</td><td>≥1.0×10^4</td><td>8.6×10^4</td></tr><tr><td>浸水24 h后</td><td>≥1.0×10^2</td><td>2.1×10^2</td></tr><tr><td>50 Hz介质损耗因数</td><td>≤0.03</td><td>0.018</td></tr><tr><td>垂直层向电气强度(温度90℃±2℃的变压器油中)/(MV/m)</td><td></td><td></td></tr><tr><td>板厚0.5~1.0mm</td><td>≥22.0</td><td>-</td></tr><tr><td>板厚1.1~3.0mm</td><td>≥20.0</td><td>24</td></tr><tr><td>平行层向击穿电压(温度90℃±2℃的变压器油中)/kV</td><td>≥30.0</td><td>32</td></tr><tr><td>阻燃性(垂直法)</td><td>FV-1</td><td>合格</td></tr></table>

2.2 力学性能 上3240F板的力学性能见表2-2。

表 2-2[1]  

<table><tr><td>性能</td><td>指标</td><td>典型值</td><td>性能</td><td>指标</td><td>典型值</td></tr><tr><td>弯曲强度/MPa</td><td></td><td></td><td>冲击强度(厚10mm)/(kJ/m2)</td><td></td><td></td></tr><tr><td>纵向</td><td>≥353</td><td>440</td><td>纵向</td><td>≥220</td><td>230</td></tr><tr><td>横向</td><td>≥294</td><td>378</td><td>横向</td><td>≥200</td><td>210</td></tr><tr><td>拉伸强度/MPa</td><td></td><td></td><td>粘合力/kN</td><td>≥5.6</td><td>6.1</td></tr><tr><td>纵向</td><td>≥314</td><td>382</td><td></td><td></td><td></td></tr><tr><td>横向</td><td>≥216</td><td>257</td><td></td><td></td><td></td></tr></table>

2.3 耐环境性能  
2.4 工艺性能 上3240F板可经车、铣、锯、钻、剪切等机械方法加工，板厚 $3\mathrm{mm}$ 以下可以冲切加工。

# 3 使用工艺

3.1 冲切加工工艺 冲切厚 $1.5 \sim 3 \mathrm{~mm}$ 的板材时，应将其于 $105 \sim 110^{\circ} \mathrm{C}$ 预热 $15 \sim 20 \mathrm{~min}$ 后再进行冲切加工。  
3.2 绝缘处理工艺 零件在 $100\sim 120^{\circ}\mathrm{C}$ ，预热 $60\sim 90\mathrm{min}$ ，取出后放至室温，再将其浸入规定的绝缘漆中，取出、烘干。

# 4 其他

4.1 包装 板与板之间应用纸隔开，然后用木箱包装。

4.2 运输 按非危险品运输。在运输过程中防止机械损伤、受潮和日光照射。  
4.3 贮存 贮存在温度不超过 $40^{\circ}\mathrm{C}$ ，干燥而洁净的库房内，远离热源和避免日光直射。

# 5 使用建议

推荐。

# 参考文献

1 上海绝缘材料厂.上3240F阻燃环氧酚醛层压玻璃布板产品质量报告.1999

# 上3255二苯醚层压玻璃布板

# 1 概述

上3255二苯醚层压玻璃布板，由电工用无碱玻璃布浸以二苯醚树脂经热压而成。电气性能优异，力学强度高，并有自熄性和耐辐射性能。适于H级绝缘的电机、电器等机载设备中作绝缘结构零件。

1.1 牌号及名称 上3255二苯醚层压玻璃布板。  
1.2 基本组成 二苯醚衍生物树脂、无碱玻璃布。  
1.3 材料标准 沪Q/JBQP25—1991《上3255二苯醚层压玻璃布板》  
1.4 使用工艺说明书   
1.5 供应状态 以板材供应。尺寸为 $450\mathrm{mm} \times 950\mathrm{mm}$ , $450\mathrm{mm} \times 1510\mathrm{mm}$ , 最小尺寸为 $380\mathrm{mm} \times 480\mathrm{mm}$ , 标称厚度及允许偏差见表1-1, 翘度见表1-2。

表1-1  
mm   

<table><tr><td>标称厚度</td><td>允许偏差</td><td>标称厚度</td><td>允许偏差</td><td>标称厚度</td><td>允许偏差</td><td>标称厚度</td><td>允许偏差</td></tr><tr><td>0.5,0.8,1.0</td><td>±0.20</td><td>2.5,3.0,3.5</td><td>±0.33</td><td>6.0,6.5</td><td>±0.58</td><td>11~15(相隔1)</td><td>±1.0</td></tr><tr><td>1.2,1.5</td><td>±0.25</td><td>4.0,4.5</td><td>±0.38</td><td>7.0,8.0</td><td>±0.68</td><td>16~20(相隔1)</td><td>±1.3</td></tr><tr><td>1.8,2.0</td><td>±0.30</td><td>5.0,5.5</td><td>±0.48</td><td>9.0,10.0</td><td>±0.80</td><td>21~30(相隔1)</td><td>±1.5</td></tr></table>

1.6 应用概况 已用于航空电机、电器等机载设备中作槽楔、端片、衬套、垫圈等。为提高绝缘性能，在加工后可进行绝缘处理。

1.7 研制及生产单位 上海绝缘材料厂生产。

表1-2  
mm   

<table><tr><td>标称厚度</td><td>5.0~7.0</td><td>8.0~15</td><td>16~30</td></tr><tr><td>翘度≤</td><td>10</td><td>7</td><td>3</td></tr></table>

1.8 鉴定级别及日期 1979年由上海市机电一局、上海市高教局、上海市电机公司鉴定通过。

# 2 性能

# 2.1 物理及化学性能

2.1.1 外观 表面平整、光滑，不得有气泡、杂质、麻眼及严重的擦伤，边缘切割整齐，端面不应有分层和裂纹。  
2.1.2 物理性能 见表2-1。

表2-1[1]   

<table><tr><td>性 能</td><td>指 标</td><td>典型值</td></tr><tr><td>马丁耐热温度/℃</td><td>≥250</td><td>261</td></tr><tr><td>吸水性(20℃±2℃蒸馏水浸24h)/%</td><td>≤0.5</td><td>0.05</td></tr><tr><td>表面电阻率/MΩ</td><td></td><td></td></tr><tr><td>常态</td><td>≥1×10^7</td><td>2.3×10^7</td></tr><tr><td>浸水后</td><td>≥1×10^5</td><td>1.6×10^6</td></tr><tr><td>体积电阻率/(MΩ·m)</td><td></td><td></td></tr><tr><td>常态</td><td>≥1×10^5</td><td>4.3×10^5</td></tr><tr><td>浸水后</td><td>≥1×10^3</td><td>2.4×10^5</td></tr><tr><td>180℃</td><td>≥1×10^2</td><td>5.9×10^2</td></tr><tr><td>击穿电压(平行层向)/kV</td><td>≥22</td><td>25.3</td></tr><tr><td>电气强度(垂直层向,90℃±2℃变压器油中)/(MV/m)</td><td></td><td></td></tr><tr><td>板厚0.5~1.0mm</td><td>≥22</td><td>-</td></tr><tr><td>1.1~2.0mm</td><td>≥20</td><td>20</td></tr><tr><td>2.1~3.0mm</td><td>≥18</td><td>-</td></tr></table>

2.2 力学性能 上3255板的力学性能见表2-2。

表2-2[1]  

<table><tr><td>性能</td><td>指标</td><td>典型值</td><td>性能</td><td>指标</td><td>典型值</td></tr><tr><td>弯曲强度(纵向)/MPa</td><td>≥310</td><td>449</td><td>冲击强度(纵向)/(kJ/m2)</td><td>≥147</td><td>210</td></tr><tr><td>拉伸强度(纵向)/MPa</td><td>≥294</td><td>365</td><td>粘合力/kN</td><td>≥5.68</td><td>5.98</td></tr></table>

2.3 耐环境性能  
2.4 工艺性能 上3255板可经车、铣、锯、钻、剪切等方法加工，板厚 $3\mathrm{mm}$ 以下可进行冲切加工。

# 3 使用工艺

3.1 冲切加工工艺 冲切厚 $1.5 \sim 3 \mathrm{~mm}$ 的板材，应于 $105 \sim 110^{\circ} \mathrm{C}$ 预热 $15 \sim 20 \mathrm{~min}$ 后再进行冲切加工。  
3.2 绝缘处理工艺 将零件在 $100\sim 120^{\circ}\mathrm{C}$ 预热 $60\sim 90\mathrm{min}$ ，取出放至室温，再将其浸入规定的绝缘漆中，取出、烘干。

# 4 其他

4.1 包装 板与板之间应用纸隔开，再用木箱包装。   
4.2 运输 按非危险品运输。在运输过程中防止机械损伤、受潮和阳光直射。  
4.3 贮存 贮存在温度不超过 $40^{\circ}\mathrm{C}$ ，干燥而洁净的库房内，远离热源和避免日光直射。

# 5 使用建议

选用。

# 参考文献

1 上海绝缘材料厂.上3255二苯醚层压玻璃布板产品质量检验报告.1999

# 3253(D321)聚胺-酰亚胺层压玻璃布板

# 1 概述

3253 聚胺-酰亚胺层压玻璃布板, 由电工用无碱玻璃布浸以顺丁烯二酸酐与二元胺合成的聚胺-酰亚胺树脂, 经热压、热处理而成。耐热性能好, 电气、物理、力学性能优, 耐辐射。适于 H 级绝缘的电机、电器等机载设备中作绝缘结构件。

1.1 牌号及名称 3253聚胺-酰亚胺层压玻璃布板。

1.2 基本组成 聚胺-酰亚胺树脂、无碱玻璃布。

1.3 材料标准 JB/T6218—1992《聚胺-酰亚胺层压玻璃布板》

1.4 使用工艺说明书

1.5 供应状态 以板材供应。长度和宽度标称规格的范围及其标称规格的允许偏差见表1-1。标称厚度和允许偏差见表1-2。翘度见表1-3。

<table><tr><td>长度和宽度标称规格的范围</td><td>标称规格的允许偏差</td></tr><tr><td>450~1 000</td><td>±15</td></tr><tr><td>&gt;1 000~2 000</td><td>±25</td></tr></table>

表1-2  

<table><tr><td>标称厚度</td><td>允许偏差</td><td>标称厚度</td><td>允许偏差</td><td>标称厚度</td><td>允许偏差</td><td>标称厚度</td><td>允许偏差</td></tr><tr><td>0.5</td><td>±0.12</td><td>2.5</td><td>±0.30</td><td>10.0</td><td>±0.80</td><td>30.0</td><td>±1.50</td></tr><tr><td>0.8</td><td>±0.12</td><td>3.0</td><td>±0.35</td><td>12.0</td><td>±0.90</td><td>35.0</td><td>±1.70</td></tr><tr><td>1.0</td><td>±0.15</td><td>4.0</td><td>±0.40</td><td>14.0</td><td>±1.00</td><td>40.0</td><td>±1.90</td></tr><tr><td>1.2</td><td>±0.18</td><td>5.0</td><td>±0.50</td><td>16.0</td><td>±1.10</td><td>45.0</td><td>±2.10</td></tr><tr><td>1.5</td><td>±0.22</td><td>6.0</td><td>±0.60</td><td>20.0</td><td>±1.30</td><td>50.0</td><td>±2.30</td></tr><tr><td>2.0</td><td>±0.25</td><td>8.0</td><td>±0.70</td><td>25.0</td><td>±1.40</td><td></td><td></td></tr></table>

注：非标称厚度如果在表1-2中所列两个标称厚度之间，其允许偏差采用下一个较大标称厚度允许偏差值。

1.6 应用概况 已用于航空电机、电器等机载设备中作槽楔、衬套、支架、垫片、垫圈等。为提高绝缘性能，在加工后可进行绝缘处理。

1.7 研制及生产单位 成都科技大学、东方绝缘材料厂研制；东方绝缘材料厂生产。

1.8 鉴定级别及日期 1974年4月由第一机械工业部鉴定通过。

<table><tr><td colspan="3">表1-3 mm</td></tr><tr><td rowspan="2">厚度</td><td colspan="2">翘度 ≤</td></tr><tr><td>钢直尺长度1000mm时</td><td>钢直尺长度500mm时</td></tr><tr><td>3~6</td><td>10</td><td>2.5</td></tr><tr><td>6~8</td><td>8</td><td>2.0</td></tr><tr><td>&gt;8</td><td>6</td><td>1.5</td></tr></table>

# 2 性能

2.1 物理及化学性能

2.1.1 外观 表面光滑, 无气泡、皱纹和裂纹, 尽量没有其他缺陷, 如擦伤、压坑、颜色不匀、杂质、端面分层等。

2.1.2 物理性能见表2-1。

2.2力学性能 3253聚胺-酰亚胺层压玻璃布板的力学性能见表2-2。

2.3 耐环境性能

2.3.1 耐化学性能[2] D321板在二甲基乙酰胺、甲苯、变压器油、饱和食盐水、稀盐酸中室温浸泡60d后，性能无变化。

2.3.2 耐辐射性能 试样经 $\gamma$ 射线照射后，性能变化见表2-3。  
2.3.3 热老化性能 D321板在 $250^{\circ}\mathrm{C}$ 下经不同时间热老化后的弯曲强度的热失重见表2-4。

表 2-1[1]  

<table><tr><td>指标名称</td><td>指标值</td><td>典型值</td><td>指标名称</td><td>指标值</td><td>典型值</td></tr><tr><td>耐电压(垂直层向)/kV</td><td></td><td></td><td>介质损耗因数(1 MHz)</td><td></td><td></td></tr><tr><td>温度90℃±2℃变压器油中1 min</td><td rowspan="2">≥26</td><td rowspan="2">合格</td><td>浸水后</td><td>≤0.03.</td><td>0.0068</td></tr><tr><td>2 mm</td><td>相对介电常数(1 MHz)</td><td></td><td></td></tr><tr><td>1.2 mm</td><td>≥18</td><td>合格</td><td>浸水后</td><td>≤5.5</td><td>4.6</td></tr><tr><td>耐电压(平行层向)/kV</td><td></td><td></td><td>吸水性/mg</td><td>≤32</td><td>26.0</td></tr><tr><td>温度90℃±2℃变压器油中1 min</td><td>35</td><td>合格</td><td>可燃性</td><td>≥BH2</td><td>BH2-8 mm</td></tr><tr><td>绝缘电阻(平行层向)/Ω</td><td></td><td></td><td>长期耐热性</td><td>≥180</td><td>-</td></tr><tr><td>浸水后</td><td>≥1.0×10^8</td><td>1.0×10^9</td><td></td><td></td><td></td></tr></table>

表2-2[1]  

<table><tr><td>性能</td><td>指标</td><td>典型值</td><td>性能</td><td>指标</td><td>典型值</td></tr><tr><td>弯曲强度(垂直层向)/MPa</td><td></td><td></td><td>冲击强度/(kJ/m2)</td><td></td><td></td></tr><tr><td>常态</td><td>≥400</td><td>525</td><td rowspan="2">缺口试样,简支梁法,侧向试验</td><td rowspan="2">≥50</td><td rowspan="2">71.8</td></tr><tr><td>高温(180℃±5℃)</td><td>≥280</td><td>437</td></tr></table>

表2-3[2]  

<table><tr><td rowspan="2">性 能</td><td colspan="3">辐照剂量/rad</td><td rowspan="2">性 能</td><td colspan="3">辐照剂量/rad</td></tr><tr><td>0</td><td>4.3×108</td><td>9.1×108</td><td>0</td><td>4.3×108</td><td>9.1×108</td></tr><tr><td>体积电阻率/(MΩ·m)</td><td></td><td></td><td></td><td>介电常数(50 Hz)</td><td></td><td></td><td></td></tr><tr><td>室温</td><td>4.8×106</td><td>3.7×106</td><td>9.3×105</td><td>室温</td><td>5.1</td><td>5.5</td><td>5.9</td></tr><tr><td>200℃</td><td>8.0×1012</td><td>8.6×1012</td><td>2.5×1012</td><td>100℃</td><td>5.5</td><td>6.0</td><td>6.0</td></tr><tr><td>介质损耗因数(50 Hz)</td><td></td><td></td><td></td><td>200℃</td><td>4.1</td><td>4.4</td><td>4.8</td></tr><tr><td>室温</td><td>0.02</td><td>0.04</td><td>0.02</td><td>电气强度(室温)/(MV/mm)</td><td>26</td><td>24</td><td>24</td></tr><tr><td>100℃</td><td>0.08</td><td>0.12</td><td>0.12</td><td>弯曲强度/MPa</td><td></td><td></td><td></td></tr><tr><td>200℃</td><td>0.42</td><td>0.45</td><td>0.67</td><td>室温</td><td>514</td><td>504</td><td>480</td></tr><tr><td></td><td></td><td></td><td></td><td>200℃</td><td>331</td><td>329</td><td>284</td></tr></table>

表2-4[2]  

<table><tr><td>老化时间h</td><td>弯曲强度MPa</td><td>热失重%</td><td>老化时间h</td><td>弯曲强度MPa</td><td>热失重%</td><td>老化时间h</td><td>弯曲强度MPa</td><td>热失重%</td><td>老化时间h</td><td>弯曲强度MPa</td><td>热失重%</td></tr><tr><td>0</td><td>512</td><td>-</td><td>100</td><td>520</td><td>1.05</td><td>295</td><td>458</td><td>1.89</td><td>672</td><td>368</td><td>4.91</td></tr><tr><td>25</td><td>512</td><td>0.44</td><td>150</td><td>477</td><td>1.33</td><td>391</td><td>419</td><td>2.08</td><td>822</td><td>341</td><td>5.54</td></tr><tr><td>50</td><td>505</td><td>0.62</td><td>199</td><td>480</td><td>1.64</td><td>487</td><td>409</td><td>3.16</td><td>840</td><td>342</td><td>5.54</td></tr></table>

2.4 工艺性能 3253板可经车、铣、锯、钻、剪切等机械方法加工。板厚 $3\mathrm{mm}$ 以下可进行冲切加工。

# 3 使用工艺

3.1 冲切加工工艺 冲切 $1.5 \sim 3 \mathrm{~mm}$ 厚的板材时应经 $105 \sim 110^{\circ} \mathrm{C}$ 预热 $15 \sim 20 \mathrm{~min}$ 。  
3.2 绝缘处理工艺 将零件在 $100\sim 120^{\circ}\mathrm{C}$ 预热 $60\sim 90\mathrm{min}$ ，取出放至室温后，再将零件浸入规定的绝缘漆中，取出后烘干。

# 4 其他

4.1 包装 板与板之间应用纸隔开，再用木箱包装。   
4.2 运输 按非危险品运输。在运输过程中防止机械损伤、受潮和日光直射。

4.3 贮存 贮存在温度不超过 $40^{\circ}\mathrm{C}$ 、干燥而洁净的库房内，远离热源和避免日光直射。

# 5 使用建议

选用。

# 参考文献

1 东方绝缘材料厂.3253聚胺-酰亚胺层压玻璃布板型式试验报告.1999  
2 东方绝缘材料厂.D321聚胺-酰亚胺层压玻璃布板交货试验报告统计资料.1984

# FBS 聚四氟乙烯玻璃布层压板

# 1 概述

FBS聚四氟乙烯玻璃布层压板，由电工用无碱玻璃布浸以聚四氟乙烯分散液经干燥、烘焙、烧结制成漆布，再经热压而成。耐热性高，电气性能优异及具有一定的力学性能。适于在工作温度 $200^{\circ}\mathrm{C}$ 、频率较高的电机、电器、无线电、电子设备中作绝缘结构件。

1.1 牌号及名称 FBS聚四氟乙烯玻璃布层压板。  
1.2 基本组成 聚四氟乙烯分散液，无碱玻璃布。  
1.3 材料标准 沪Q/HG13-349—1979《聚四氟乙烯玻璃布层压板》  
1.4 使用工艺说明书   
1.5 供应状态 以板材供应。尺寸为 $140\mathrm{mm} \times 280\mathrm{mm}$ ，每边允许偏差 $\pm 5\mathrm{mm}$ ，标称厚度及允许偏差见表1-1。

表1-1  
mm   

<table><tr><td>标称厚度</td><td>0.5</td><td>1.0</td><td>1.5</td><td>2.0</td><td>2.5</td><td>3.0</td><td>4.0</td><td>5.0</td><td>6.0</td><td>10.0</td></tr><tr><td>允许偏差</td><td>±0.05</td><td>±0.08</td><td>±0.10</td><td>±0.15</td><td>±0.15</td><td>±0.18</td><td>±0.18</td><td>±0.20</td><td>±0.20</td><td>±0.40</td></tr></table>

1.6 应用概况 已在航空电机及其他电机、电器、无线电等设备中作垫片、衬套、垫圈等绝缘零件。  
1.7 研制及生产单位 上海塑料研究所研制并生产。  
1.8 鉴定级别及日期 1979年由上海市塑料工业公司鉴定通过。

# 2. 性能

# 2.1 物理及化学性能

2.1.1 外观 表面光滑、平整，无气泡、裂纹、折皱、缺胶，无分层及机械损伤。  
2.1.2 物理性能 见表2-1。

表 2-1[1]  

<table><tr><td>性能</td><td>指标</td><td>典型值</td><td>性能</td><td>指标</td><td>典型值</td></tr><tr><td>密度/(g/cm3)</td><td>2.2~2.3</td><td>2.25</td><td>介质损耗因数(10^6Hz)</td><td>≤1×10^-3</td><td>5×10^-4</td></tr><tr><td>吸水性/%</td><td>≤0.05</td><td>0.03</td><td>介电常数(10^6Hz)</td><td>2.8±0.2</td><td>合格</td></tr><tr><td>表面电阻率/MΩ</td><td>≥1×10^6</td><td>1×10^7</td><td>电气强度/(MV/m)</td><td>≥20</td><td>35</td></tr><tr><td>体积电阻率/(MΩ·m)</td><td>≥1×10^6</td><td>2×10^6</td><td></td><td></td><td></td></tr></table>

2.2力学性能 FBS板的弯曲强度不小于78.4MPa，典型值：纵向为123.6MPa，横向为 $114.7\mathrm{MPa}^{[1]}$ 。  
2.3 耐环境性能  
2.4 工艺性能 FBS板可经车、铣、钻、冲、剪等机械方法加工，无裂纹、掉渣和分层。

# 3 使用工艺

# 4 其他

4.1 包装 用薄膜袋封装，再用木箱包装。  
4.2 运输 按非危险品运输。在运输过程中防止机械损伤、受潮和受热。  
4.3 贮存 贮存在温度不超过 $40^{\circ}\mathrm{C}$ ，干燥而洁净的库房内，远离热源和避免日光直射。

# 5 使用建议

选用。

# 参考文献

1 上海塑料研究所.FBS聚四氟乙烯玻璃布层压板交货试验报告统计资料.1979

# 3641 环氧层压玻璃布管

# 1 概述

3641 环氧层压玻璃布管，由电工用无碱玻璃布浸以环氧树脂经热卷、烘焙而成。电气及耐热性能好。适于 B 级绝缘的电机、电器设备中作绝缘结构零件，并可在潮湿环境和变压器油中使用。

1.1 牌号及名称 3641 环氧层压玻璃布管。  
1.2 基本组成 环氧树脂、无碱玻璃布。  
1.3 材料标准 JB/T8150—1999《环氧层压玻璃布管》  
1.4 使用工艺说明书   
1.5 供应状态 以管材供应，长度为 $450 \sim 1000 \mathrm{~mm}$ ，允许偏差为 $\pm 10 \mathrm{~mm}$ 。标称内径、最小壁厚及允许偏差见表1-1。弯曲度见表1-2。

表1-1  
mm   

<table><tr><td rowspan="2">标称内径</td><td rowspan="2">内径允许偏差</td><td rowspan="2">最小厚度</td><td colspan="2">厚度允许偏差</td><td rowspan="2">标称内径</td><td rowspan="2">内径允许偏差</td><td rowspan="2">最小厚度</td><td colspan="2">厚度允许偏差</td></tr><tr><td>壁厚≤10</td><td>壁厚&gt;10</td><td>壁厚≤10</td><td>壁厚&gt;10</td></tr><tr><td>6~30(1及2的倍数)</td><td>±0.4</td><td>1.5</td><td>±0.5</td><td>±1.0</td><td>155~350(5的倍数)</td><td>±0.7</td><td>2.0</td><td>±0.5</td><td>±1.0</td></tr><tr><td>32~80(2及5的倍数)</td><td>±0.5</td><td>1.5</td><td>±0.5</td><td>±1.0</td><td>355~500(5的倍数)</td><td>±1.0</td><td>3.0</td><td>±0.5</td><td>±1.0</td></tr><tr><td>85~150(5的倍数)</td><td>±0.5</td><td>2.0</td><td>±0.5</td><td>±1.0</td><td></td><td></td><td></td><td></td><td></td></tr></table>

1.6 应用概况 已在航空电机、电器等机载设备中作衬套、出线管。为提高绝缘性能，在加工后进行绝缘处理。  
1.7研制及生产单位 西安绝缘材料厂、东方绝缘材料厂生产。

表1-2  

<table><tr><td>外径/mm</td><td>弯曲度/%</td></tr><tr><td>8~20</td><td>≤1.5</td></tr><tr><td>&gt;20</td><td>≤0.5</td></tr></table>

# 2 性能

# 2.1 物理及化学性能

2.1.1 外观 表面平整、光滑，无起层、气泡，无开裂，两端切割整齐。  
2.1.2 物理性能 见表2-1。  
2.2 力学性能 3641管的力学性能见表2-2。  
2.3 耐环境性能  
2.4 工艺性能 3641管可经车、铣、锯、钻等机械方法加工，厚壁管可车普通粗牙螺纹。

表2-1[1]   

<table><tr><td>性能</td><td>指标</td><td>典型值</td><td>性能</td><td>指标</td><td>典型值</td></tr><tr><td>密度/(g/cm3)</td><td></td><td></td><td>电气强度(垂直层向)/(MV/m)</td><td></td><td></td></tr><tr><td>内径6~13mm</td><td>≥1.65</td><td>-</td><td>壁厚1.5mm</td><td>≥14</td><td>-</td></tr><tr><td>内径&gt;13~200mm</td><td>≥1.70</td><td>1.71</td><td>&gt;1.5~3mm</td><td>≥10</td><td>20</td></tr><tr><td rowspan="2">吸水性(壁厚10~24mm)/%</td><td rowspan="2">≤0.4</td><td rowspan="2">0.18</td><td>&gt;3~6mm</td><td>≥8</td><td>-</td></tr><tr><td>&gt;6~13mm</td><td>≥6</td><td>-</td></tr></table>

表2-2[1]  
MPa   

<table><tr><td>性 能</td><td>指 标</td><td>典型值</td><td>性 能</td><td>指 标</td><td>典型值</td></tr><tr><td>压缩强度(轴向)</td><td>≥138</td><td>231.77</td><td>剪切强度</td><td>≥14.7</td><td>23.8</td></tr></table>

# 3 使用工艺

3.1 机械加工工艺 3641管车制螺纹时，其螺距应不小于 $1.5\mathrm{mm}$ ，在螺纹尖角处可有少量间断的锯齿形脱落（掉渣）。  
3.2 绝缘处理工艺 将零件在 $100\sim 120^{\circ}\mathrm{C}$ 预热 $60\sim 90\mathrm{min}$ ，取出放至室温后，再将其浸入规定的绝缘漆中，取出烘干。

# 4 其他

4.1 包装 管与管之间应用纸隔开，再用木箱包装。  
4.2 运输 按非危险品运输。在运输过程中防止机械损伤、受潮和日光直射。  
4.3 贮存 贮存在温度不超过 $40^{\circ}\mathrm{C}$ ，干燥而洁净的库房内，远离热源和避免日光直射。

# 5 使用建议

选用。

# 参考文献

1 西安绝缘材料厂.3641环氧酚醛层压玻璃布管交货试验报告资料.1989

# D410 聚胺-酰亚胺层压玻璃布管

# 1 概述

D410聚胺-酰亚胺层压玻璃布管，由电工用无碱玻璃布浸以聚胺-酰亚胺树脂，经热卷烘焙而成。具有优异的电气、耐热、耐辐射性能。适于H级绝缘的电机、电器及超深井测试仪器中作绝缘结构件。

1.1 牌号及名称 D410 聚胺-酰亚胺层压玻璃布管。  
1.2 基本组成 聚胺-酰亚胺树脂，无碱玻璃布。  
1.3 材料标准 $\mathrm{Q} / \mathrm{DJ}_{10}-542$ —1994《D410聚胺-酰亚胺层压玻璃布管》  
1.4 使用工艺说明书   
1.5 供应状态 以管材供应。标称内径、最大、最小壁厚及允许偏差见表1-1，长度及允许偏差见表1-2，翘曲度见表1-3。

表1-1  
mm   

<table><tr><td rowspan="2">标称内径(2及5的倍数)</td><td rowspan="2">内径允许偏差</td><td colspan="2">壁 厚</td><td colspan="2">允许偏差</td></tr><tr><td>最小</td><td>最大</td><td>壁厚≤10</td><td>壁厚&gt;10</td></tr><tr><td>20~30</td><td>±0.4</td><td>1.5</td><td>20</td><td>±0.5</td><td>±1.0</td></tr><tr><td>32~80</td><td>±0.5</td><td>1.5</td><td>20</td><td>±0.5</td><td>±1.0</td></tr></table>

注：非标准规格，可由供需双方协商生产。

表1-2  
mm   

<table><tr><td>标称长度</td><td>允许偏差</td></tr><tr><td rowspan="2">420</td><td>+25</td></tr><tr><td>-5</td></tr><tr><td rowspan="2">820</td><td>+25</td></tr><tr><td>-5</td></tr><tr><td>950</td><td>±25</td></tr></table>

表1-3  

<table><tr><td>壁 厚/mm</td><td>翘曲度/%</td></tr><tr><td>1.5~3.0</td><td>≤1</td></tr><tr><td>3.5~5.0</td><td>≤0.7</td></tr><tr><td>&gt;5.0</td><td>≤0.5</td></tr></table>

1.6 应用概况 已用作航空电机、电器等机载设备的衬套、出线管、支架等。为提高绝缘性能，在加工后进行绝缘处理。  
1.7 研制及生产单位 东方绝缘材料厂研制并生产。  
1.8 鉴定级别及日期 1979年由东方绝缘材料厂组织鉴定通过。

# 2 性能

# 2.1 物理及化学性能

2.1.1 外观 表面光滑, 无气泡、皱纹或开裂, 无明显的擦伤和过热痕迹。内壁允许有轻微皱折, 两端切割整齐。  
2.1.2 物理性能 见表2-1。

表2-1[1]   

<table><tr><td>性能</td><td>指标</td><td>典型值</td></tr><tr><td>密度/(g/cm3)</td><td>≥1.65</td><td>1.73</td></tr><tr><td>体积电阻率/(MΩ·m)</td><td></td><td></td></tr><tr><td>常态</td><td>≥1.0×10^4</td><td>≥4.5×10^7</td></tr><tr><td>180℃±2℃</td><td>≥1.0×10^2</td><td>≥1.2×10^7</td></tr></table>

续表 2-1  

<table><tr><td>性能</td><td>指标</td><td>典型值</td></tr><tr><td>浸水后</td><td>≥1.0×10³</td><td>-</td></tr><tr><td>绝缘电阻(平行层向)/MΩ</td><td>≥1.0×10⁵</td><td>≥1.0×10⁸</td></tr><tr><td>介质损耗因数(50 Hz)</td><td></td><td></td></tr><tr><td>常态</td><td>≤0.03</td><td>0.003</td></tr><tr><td>180℃±2℃</td><td>≤0.3</td><td>0.07</td></tr><tr><td>耐电压/kV</td><td></td><td></td></tr><tr><td>垂直层向,变压器油中耐电压5min,壁厚1.5~3mm</td><td>16~20</td><td>合格</td></tr><tr><td>平行层向,变压器油中5min</td><td>30</td><td>合格</td></tr><tr><td>表面受潮后,空气中1min</td><td>14</td><td>合格</td></tr></table>

2.2 力学性能 D410管的力学性能见表2-2。  
2.3 耐环境性能  
2.4 工艺性能 D410管可经车、铣、锯、钻等机械方法加工，厚壁管可车普通粗牙螺纹。

表2-2[1]  
MPa   

<table><tr><td>性 能</td><td>指 标</td><td>典型值</td></tr><tr><td>弯曲强度</td><td>≥200</td><td>339</td></tr><tr><td>压缩强度</td><td>≥80</td><td>224</td></tr><tr><td>剪切强度</td><td>≥20</td><td>40.3</td></tr></table>

# 3 使用工艺

3.1 机械加工工艺 D410管车制螺纹时，其螺距应不小于 $1.5\mathrm{mm}$ ，在螺纹尖角处可有少量间断的锯齿形脱落（掉渣）。  
3.2 绝缘处理工艺 将零件在 $100\sim 120^{\circ}\mathrm{C}$ 预热 $60\sim 90\mathrm{min}$ ，取出放至室温后，再将其浸入规定的绝缘漆中，取出烘干。

# 4 其他

4.1 包装 管与管之间应用纸隔开，再用木箱包装。  
4.2 运输 按非危险品运输，在运输过程中防止机械损伤、受潮和日光照射。  
4.3 贮存 贮存在温度不超过 $40^{\circ}\mathrm{C}$ 、干燥而洁净的库房内，远离热源和避免日光照射，产品自出厂之日起贮存期为18个月。

# 5 使用建议

选用。

# 参考文献

1 东方绝缘材料厂.D410 聚胺-酰亚胺层压玻璃布管交货试验报告统计资料.1984

# D470 聚胺-酰亚胺层压玻璃布棒

# 1 概述

D470 聚胺-酰亚胺层压玻璃布棒, 由经化学处理的电工用无碱玻璃布浸以聚胺-酰亚胺树脂经加热模压而成的截面为圆形的棒状层压制品。具有优异的电气、力学、耐热性能, 以及耐辐射性, 适于 H 级绝缘的电机、电器设备中作绝缘结构零件。

1.1 牌号及名称 D470 聚胺-酰亚胺层压玻璃布棒。  
1.2 基本组成 聚胺-酰亚胺树脂，无碱玻璃布。  
1.3 材料标准 $\mathrm{Q} / \mathrm{DJ}_{10}-732-1994$ 《D470聚胺-酰亚胺层压玻璃布棒》  
1.4 使用工艺说明书   
1.5 供应状态 以棒材供应。长度不小于 $200 \mathrm{~mm}$ , 标称直径允许偏差见表1-1, 椭圆度及偏心不超过标称直径的偏差。翘度见表1-2。

表1-1  
mm   

<table><tr><td>标称直径</td><td>偏 差</td><td>标称直径</td><td>偏 差</td><td>标称直径</td><td>偏 差</td></tr><tr><td>8~12</td><td>±0.5</td><td>&gt;16~28</td><td>±1.0</td><td>&gt;45~65</td><td>±2.0</td></tr><tr><td>&gt;12~16</td><td>±0.7</td><td>&gt;28~45</td><td>±1.5</td><td>&gt;65~100</td><td>±2.3</td></tr></table>

1.6 应用概况 已用作H级绝缘的电机、电器设备的垫圈、衬套等。为提高绝缘性能，在加工后可进行绝缘处理。  
1.7 研制及生产单位 东方绝缘材料厂生产。

表1-2  

<table><tr><td>直径/mm</td><td>翘度/%</td></tr><tr><td>5~6</td><td>≤2.0</td></tr><tr><td>&gt;6~19</td><td>≤10</td></tr><tr><td>&gt;19</td><td>≤0.5</td></tr></table>

# 2 性能

# 2.1 物理及化学性能

2.1.1 外观 表面平整, 无气泡、杂质, 两端切割整齐、无缺料空芯, 接缝线须磨平, 磨平后接缝纸痕迹的直径 $50 \mathrm{~mm}$ 及以下者不得超过 $3 \mathrm{~mm}$ , 直径 $50 \mathrm{~mm}$ 以上者不得超过 $4 \mathrm{~mm}$ 。  
2.1.2 物理性能 见表2-1。

表2-1[1]   

<table><tr><td>指标名称</td><td>指标≥</td><td>典型值</td></tr><tr><td>密度/(g/cm3)</td><td>1.70</td><td>1.86</td></tr><tr><td>平行层向绝缘电阻/MΩ</td><td></td><td></td></tr><tr><td>常态</td><td>1×10^4</td><td>4.1×10^7</td></tr><tr><td>浸水24h后</td><td>10</td><td>11</td></tr><tr><td>平行层向击穿电压(90℃±2℃,变压器油中)/kV</td><td>15.0</td><td>36.1</td></tr></table>

2.2力学性能 D470棒的力学性能见表2-2。

表2-2[1]  
MPa   

<table><tr><td>指标名称</td><td>指 标</td><td>典型值</td><td>指标名称</td><td>指 标</td><td>典型值</td></tr><tr><td>弯曲强度</td><td>≥350</td><td>423</td><td>拉伸强度</td><td>≥200</td><td>331</td></tr></table>

# 2.3 耐环境性能

2.4 工艺性能 D470棒可进行车(包括车制粗牙公制螺纹)、铣、钻、锯等机械加工后不得分层，掉块。

# 3 使用工艺

3.1 机械加工工艺 D470 棒车制螺纹时, 其螺距应不小于 $1.5 \mathrm{~mm}$ , 在螺纹尖角处可有少量间断的锯齿形脱落 (掉渣)。  
3.2 绝缘处理工艺 将零件在 $100\sim 120^{\circ}\mathrm{C}$ 预热 $60\sim 90\mathrm{min}$ ，取出放至室温后，再将其浸入规定的绝缘漆中，取出烘干。

# 4 其他

4.1 包装 棒与棒之间应用纸隔开，再用木箱包装。   
4.2 运输 按非危险品运输。在运输过程中防止机械损伤、受潮和日光照射。  
4.3 贮存 贮存在温度不超过 $40^{\circ}\mathrm{C}$ 、干燥而洁净的库房内，远离热源和避免日光照射。产品自出厂之日起贮存期为18个月。

# 5 使用建议

选用。

# 参考文献

1 东方绝缘材料厂.D470.聚胺-酰亚胺层压玻璃布棒出厂试验报告统计资料.1987

# 810 聚酯玻璃纤维引拔棒

# 811 环氧酯玻璃纤维引拔棒

# 1 概述

810 聚酯玻璃纤维引拔棒, 由电工用无碱玻璃纤维粗纱浸以不饱和聚酯胶液, 经定型加热连续引拔固化而成。811 环氧酯玻璃纤维引拔棒, 由电工用无碱无捻玻璃纤维合股粗纱浸环氧酯树脂胶液, 经定型加热连续引拔固化而成。电气性能好, 力学性能好 (特别是沿纤维方向)。分别适于 B 级/F 级的高低压电器设备中作绝缘结构零件。

1.1 牌号及名称 810 聚酯玻璃纤维引拔棒；811 环氧酯玻璃纤维引拔棒。  
1.2 基本组成 810 棒: 不饱和聚酯胶液、无碱玻璃纤维粗纱; 811 棒: 环氧酯树脂胶液、无碱无捻玻璃纤维合股粗纱。  
1.3 材料标准

XB 8001—1991《810聚酯玻璃纤维引拔棒》

XB 8002—1991《811 环氧酯玻璃纤维引拔棒》

1.4 使用工艺说明书

1.5 供应状态 均以棒材供应。长度不小于 $1000\mathrm{mm}$ ，一般为 $2000,4000\mathrm{mm}$ ，长度公差小于 $20\mathrm{mm}$ 。810棒、811棒的标称直径及允许偏差分别见表1-1、表1-2。

表1-1  
mm   

<table><tr><td>标称直径</td><td>6</td><td>8</td><td>10</td><td>12</td><td>15</td><td>18</td><td>20</td></tr><tr><td>允许偏差</td><td>±0.3</td><td>±0.4</td><td>±0.5</td><td>±0.7</td><td>±0.8</td><td>±1.0</td><td>±1.0</td></tr></table>

表1-2  
mm   

<table><tr><td>标称直径</td><td>3</td><td>4</td><td>6</td><td>8</td><td>10</td><td>12</td><td>14</td><td>16</td><td>18</td><td>20</td></tr><tr><td>允许偏差</td><td>±0.15</td><td>±0.15</td><td>±0.25</td><td>±0.35</td><td>±0.5</td><td>±0.7</td><td>±0.8</td><td>±0.8</td><td>±1.0</td><td>±1.0</td></tr></table>

1.6 应用概况 已用于通讯设备，高压电器等设备中作衬套、垫圈、天线杆、架线支柱等绝缘零件。  
1.7 研制及生产单位 西安绝缘材料厂研制并生产。  
1.8 鉴定级别及日期 810 棒: 1980 年由西安绝缘材料厂组织鉴定通过; 811 棒: 1982 年由西安绝缘材料厂组织鉴定通过。

# 2 性能

# 2.1 物理及化学性能

2.1.1 外观 表面均无裸露纤维、气泡、杂质。  
2.1.2 物理性能 810棒、811棒分别见表2-1、表2-2。

表 2-1[1]  

<table><tr><td>性能</td><td>指 标</td><td>典型值</td></tr><tr><td>密度(20℃±2℃)/(g/cm3)</td><td>≥1.80</td><td>1.87</td></tr><tr><td>吸水性/%</td><td>≤0.5</td><td>0.19</td></tr><tr><td>表面耐电压(常态,1min,电极距离30mm)/kV</td><td>10</td><td>合格</td></tr></table>

表2-2[2]  

<table><tr><td>性能</td><td>指 标</td><td>典型值</td></tr><tr><td>密度(20℃±2℃)/(g/cm3)</td><td>≥1.80</td><td>2.0</td></tr><tr><td>吸水性/%</td><td>≤0.5</td><td>0.056</td></tr><tr><td>表面耐电压(常态,1min,电极距离30mm)/kV</td><td>12</td><td>合格</td></tr></table>

2.2力学性能 810棒力学性能见表2-3，811棒力学性能见表2-4。

表2-3[1]  
MPa   

<table><tr><td>性能</td><td>指标</td><td>典型值</td></tr><tr><td>弯曲强度</td><td>≥294</td><td>547</td></tr><tr><td>拉伸强度</td><td>≥490</td><td>491</td></tr></table>

表2-4[2]  
MPa   

<table><tr><td>性能</td><td>指标</td><td>典型值</td></tr><tr><td>弯曲强度</td><td>≥392</td><td>683</td></tr><tr><td>拉伸强度</td><td>≥588</td><td>700</td></tr></table>

# 2.3 耐环境性能

2.4 工艺性能 810棒、811棒可经车、锯、铣等机械方法加工，但不能车制螺纹。

# 3 使用工艺

# 4 其他

4.1 包装 棒与棒之间应用纸隔开，再用木箱包装。   
4.2 运输 按非危险品运输。在运输过程应防止机械损伤、受潮和日光照射。  
4.3 贮存 贮存在温度不超过 $40^{\circ}\mathrm{C}$ 、干燥而洁净的库房内，远离热源、避免日光直射。

# 5 使用建议

选用。

# 参考文献

1 西安绝缘材料厂.810不饱和聚酯玻璃纤维引拔棒交货试验统计资料.1985  
2 西安绝缘材料厂.811环氧酯玻璃纤维引拔棒型式试验报告.1997

# 3841 环氧玻璃布棒

# 1 概述

3841 环氧玻璃布棒，由电工无碱玻璃布浸以环氧树脂经热压而成。具有优异的电气、力学性能和良好的机械加工性能。适于 B 级绝缘的电机、电器等机载设备作绝缘结构零件，并可在潮湿环境和变压器油中使用。

1.1 牌号及名称 3841 环氧玻璃布棒。  
1.2 基本组成 环氧树脂、无碱玻璃布。  
1.3 材料标准 GB/T5133—1985《3841环氧玻璃布棒》  
1.4 使用工艺说明书   
1.5 供应状态 以棒材供应。直径范围 $6\sim$ $50~\mathrm{mm}$ ，标称直径及允许偏差见表1-1；长度及允许偏差见表1-2；翘曲度见表1-3。  
1.6 应用概况 已广泛用于航空电机、电器等机载设备中作衬套、垫圈。为提高绝缘性能，在加工后进行绝缘处理。  
1.7 研制及生产单位 西安绝缘材料厂、东方绝缘材料厂生产。

表1-2 mm  

<table><tr><td>长度</td><td>允许偏差</td></tr><tr><td>450~900</td><td>±15</td></tr><tr><td>&gt;900~1 250</td><td>±25</td></tr></table>

表1-1 mm  

<table><tr><td>标称直径</td><td>允许偏差</td></tr><tr><td>6~12</td><td>±0.5</td></tr><tr><td>&gt;12~16</td><td>±0.7</td></tr><tr><td>&gt;16~28</td><td>±1.0</td></tr><tr><td>&gt;28~45</td><td>±1.5</td></tr><tr><td>45~50</td><td>±2.0</td></tr></table>

表1-3  

<table><tr><td>直径/mm</td><td>翘曲度/%</td></tr><tr><td>6~19</td><td>≤1.0</td></tr><tr><td>19~50</td><td>≤0.5</td></tr></table>

# 2 性能

2.1 物理及化学性能  
2.1.1 外观 表面平整，无气泡、杂质，两端切割整齐，无缺料空芯。  
2.1.2 物理性能 见表2-1。

表2-1[1]   

<table><tr><td>性能</td><td>指标</td><td>典型值</td></tr><tr><td>密度/(g/cm3)</td><td>≥1.70</td><td>1.85</td></tr><tr><td>吸水性/%</td><td></td><td></td></tr><tr><td>6~12mm</td><td>≤0.75</td><td>-</td></tr><tr><td>13~50mm</td><td>≤0.5</td><td>0.15</td></tr><tr><td>平行层向击穿电压(90℃±2℃变压器油中)/kV</td><td>15</td><td>22</td></tr></table>

2.2 力学性能 3841棒的力学性能 见表2-2。

表 2-2[1]  
MPa   

<table><tr><td>性  能</td><td>指  标</td><td>典型值</td><td>性  能</td><td>指  标</td><td>典型值</td></tr><tr><td>弯曲强度</td><td>≥241.3</td><td>645</td><td>压缩强度</td><td>≥241.3</td><td>317</td></tr></table>

2.3 耐环境性能  
2.4 工艺性能 3841棒可经车、钻、锯等机械方法加工，也可车制成粗牙普通螺纹。

# 3 使用工艺

3.1 机械加工工艺 3841 棒车制螺纹时, 其螺距不小于 $1.5 \mathrm{~mm}$ , 在螺纹尖角处可有少量间断的锯齿形脱落 (掉渣)。  
3.2 绝缘处理工艺 将零件在 $100\sim 120^{\circ}\mathrm{C}$ 预热 $60\sim 90\mathrm{min}$ ，取出放至室温后，再浸入规定的绝缘漆中，取出烘干。

# 4 其他

4.1 包装 棒与棒之间应用纸隔开，再用木箱包装。   
4.2 运输 按非危险品运输。在运输过程中防止机械损伤、受潮和日光直射。  
4.3 贮存 贮存在温度不超过 $40^{\circ}\mathrm{C}$ 、干燥而洁净的库房内，远离热源和避免日光直射。

# 5 使用建议

选用。

# 参考文献

1 西安绝缘材料厂.3841环氧玻璃布棒型式试验报告.1999

# THAB-67（G）通用型覆铜箔环氧玻璃布层压板

# 1 概述

THAB-67(G)覆铜箔环氧玻璃布层压板由无碱玻璃布浸以胺类作固化剂的环氧树脂，在基板的一面或两面覆以厚度为 $0.035 \mathrm{~mm}$ 的铜箔经热加压而成。电气及力学性能较好，耐热、耐潮、耐焊性良好，基板透明度较好。适于工作温度 $120^{\circ} \mathrm{C}$ ，频率较高的无线电、电器设备中作印制电路板。

1.1 牌号及名称 THAB-67(G)通用型覆铜箔环氧玻璃布层压板。

1.2 基本组成 环氧树脂、无碱玻璃布、 $0.035\mathrm{mm}$ 铜箔。  
1.3 材料标准 Q/XA.50120—1991《通用型覆铜箔环氧玻璃布层压板》

# 1.4 使用工艺说明书

1.5 供应状态 以板材供应。覆箔板的推荐标称面积应符合表1-1的规定。标称厚度及单点允许偏差应符合表1-2。

表1-1 mm  

<table><tr><td>标称面积</td><td>允许偏差</td></tr><tr><td>500×500</td><td>+10
0</td></tr><tr><td>1 000×1 000</td><td>+20
0</td></tr><tr><td>1 220×1 020</td><td>+20
0</td></tr></table>

表1-2  
mm   

<table><tr><td rowspan="2">标称厚度</td><td colspan="2">单点偏差</td><td rowspan="2">标称厚度</td><td colspan="2">单点偏差</td></tr><tr><td>粗级</td><td>精级</td><td>粗级</td><td>精级</td></tr><tr><td>0.3</td><td>±0.10</td><td>-</td><td>1.6</td><td>±0.20</td><td>±0.127</td></tr><tr><td>0.5</td><td>±0.12</td><td>-</td><td>2.0</td><td>±0.25</td><td>-</td></tr><tr><td>1.0</td><td>±0.15</td><td>-</td><td>3.0</td><td>±0.40</td><td>-</td></tr><tr><td>1.5</td><td>±0.20</td><td>±0.127</td><td>3.2</td><td>±0.40</td><td>-</td></tr></table>

1.6 应用概况 已广泛用于航空电器、仪器、无线电等机载设备中作印制电路板。  
1.7 研制及生产单位 陕西华电材料总公司研制并生产。

# 2 性能

# 2.1 物理及化学性能

# 2.1.2 物理性能

2.1.1 外观 覆箔板的端面应整齐，不得有分层和裂纹。覆铜箔面不允许有影响使用的气泡、皱纹、针孔、深的划痕、麻点和胶点。层压面也不允许有影响使用的气泡、压坑、划痕、缺胶及外来杂质等缺陷。  
2.1.2.1 吸水性 于 $105^{\circ}\mathrm{C}$ 烘箱中 $1\mathrm{h}$ 取出，在干燥箱中于 $23^{\circ}\mathrm{C} \pm 5^{\circ}\mathrm{C}$ 的硅胶或氯化钙上方冷却 $16 \sim 20\mathrm{h}$ ，然后浸泡在蒸馏水 $(23^{\circ}\mathrm{C} \pm 1^{\circ}\mathrm{C})$ 中， $24\mathrm{h}$ 吸水率不大于 $0.21\%$ 。  
2.1.2.2 燃烧性 HB级。  
2.1.3 电气性能 见表2-1。

表2-1[1]   

<table><tr><td>性能</td><td>指标</td><td>典型值</td></tr><tr><td>击穿电压/kV</td><td></td><td></td></tr><tr><td>于50℃蒸馏水中浸泡48h后在23℃蒸馏水中浸泡1/2h</td><td>≥40</td><td>42</td></tr><tr><td>介电常数(1MHz)</td><td></td><td></td></tr><tr><td>于23℃,相对湿度50%环境下处理24h</td><td>≤5.4</td><td>4.8</td></tr><tr><td>介质损耗因数(1MHz)</td><td></td><td></td></tr><tr><td>于23℃,相对湿度50%环境下处理24h</td><td>≤0.03</td><td>0.021</td></tr><tr><td>耐电弧性/s</td><td></td><td></td></tr><tr><td>于50℃蒸馏水中浸泡48h后在23℃蒸馏水中浸泡1/2h</td><td>≥60</td><td>97</td></tr><tr><td>体积电阻率/(MΩ·m)</td><td></td><td></td></tr><tr><td>耐潮后</td><td>≥10^6</td><td>2.1×10^6</td></tr><tr><td>高温(125℃处理24h)</td><td>≥10^3</td><td>3.9×10^6</td></tr><tr><td>表面电阻率/MΩ</td><td></td><td></td></tr><tr><td>耐潮后</td><td>≥10^4</td><td>4.0×10^5</td></tr><tr><td>高温(125℃处理24h)</td><td>≥10^3</td><td>3.1×10^4</td></tr></table>

2.2 力学性能 THAB-67(G)覆箔板的力学性能 见表2-2。

表2-2[1]  

<table><tr><td>性能</td><td>指 标</td><td>典型值</td></tr><tr><td>抗剥力/(N/mm)</td><td></td><td></td></tr><tr><td>常态</td><td>≥1.4</td><td>1.9</td></tr><tr><td>高低温处理后(125℃±2℃,8h,40℃±2℃、相对湿度95%~98%,48h,-55℃±2℃,6h)</td><td>≥1.18</td><td>-</td></tr><tr><td>浸焊后(260℃±2℃熔融焊锡中20s)</td><td>≥1.18</td><td>-</td></tr></table>

将THAB-67D、THAB-67S覆箔板制成环宽0.5,0.7,1.0,1.5mm的印制电路板试样，分别在垂直和水平方向于频率 $50\mathrm{Hz}$ 、加速度 $100\mathrm{m / s^2}$ 各振动 $2\mathrm{h}$ ，印制电路板的焊点与基板不脱开。

# 2.3 耐环境性能

# 2.4 工艺性能

2.4.1 机械加工性 可经剪切、钻孔等机械方法加工，铜箔应无翘起，基板无裂纹、分层。  
2.4.2 耐浸焊性 覆箔板在 $260^{\circ}\mathrm{C} \pm 2^{\circ}\mathrm{C}$ 的熔融焊锡中保持 $20\mathrm{s}$ 后，铜箔与基板间及基板体内无气泡、分层和脱开。  
2.4.3 耐酸性 将覆箔板浸入 $30\%$ 的氟硼酸溶液中在室温下处理 $30\mathrm{min}$ 后，表面无明显脱胶现象。  
2.4.4 耐碱性 将覆箔板浸入 $5\%$ 氢氧化钠溶液中，在 $65^{\circ}\mathrm{C} \pm 5^{\circ}\mathrm{C}$ 下处理 $10\mathrm{min}$ 后，表面无明显脱胶现象。

# 3 使用工艺

THAB-67(G)覆箔板钻孔时需要使用专用钻头，在高速钻床上进行。冲切加工时应将覆有铜箔的一面朝上，以防止板材端面产生裂纹、毛刺。

# 4 其他

4.1 包装 板与板之间应用纸隔开，再用纸箱或木箱包装。   
4.2 运输 按非危险品运输。在运输过程中防止日晒、雨淋机械损伤。  
4.3 贮存 以包装形式平放在温度不超过 $35^{\circ}\mathrm{C}$ 、相对湿度不大于 $80\%$ 洁净的库房内，贮存期为12个月。

# 5 使用建议

选用。

# 参考文献

1 陕西华电材料总公司.覆铜板产品说明书.1998

# 368、369 环氧玻璃布覆铜箔板

# 1 概述

368、369 环氧玻璃布覆铜箔板，由电工用无碱玻璃布处理后浸以双氰胺作固化剂的环氧树脂，在基板的一面或两面覆以铜箔经热压而成。368 为单面覆铜箔，369 为双面覆铜箔。具有较高的电气、力学性能和耐热性能。适于工作温度 $130^{\circ}\mathrm{C}$ 的高频无线电、电子仪器等设备中作印制电路板。

1.1 牌号及名称 368环氧玻璃布单面覆铜箔板；369环氧玻璃布双面覆铜箔板。  
1.2 基本组成 环氧树脂、无碱玻璃布、铜箔。  
1.3 材料标准 XB 3015—1991《368、369 环氧玻璃布覆铜箔板》  
1.4 使用工艺说明书   
1.5 供应状态 以板材供应。尺寸为 $1220\mathrm{mm} \times 1020\mathrm{mm}$ ，最小为 $450\mathrm{mm} \times 1020\mathrm{mm}$ ；标称厚度及允许偏差和翘度见表1-1。

表1-1  
mm   

<table><tr><td colspan="2">标称厚度</td><td>1.0</td><td>1.5</td><td>2.0</td></tr><tr><td colspan="2">允许偏差</td><td>±0.15</td><td>±0.15</td><td>±0.20</td></tr><tr><td rowspan="2">1m长度内的翘度≤</td><td>368覆箔板</td><td>-</td><td>30</td><td>20</td></tr><tr><td>369覆箔板</td><td>-</td><td>20</td><td>15</td></tr></table>

1.6 应用概况 已用于电子、无线电、仪器设备中作印制电路板。  
1.7 研制及生产单位 西安绝缘材料厂研制并生产。  
1.8 鉴定级别及日期 1977年9月由西安绝缘材料厂组织鉴定通过。

# 2 性能

# 2.1 物理及化学性能

2.1.1 外观 表面平整、光滑, 无气泡、外来杂质及机械损伤。铜箔表面上无难腐蚀的物质, 压坑深度不超过 $0.06 \mathrm{~mm}$ 。

表 2-1[1]  

<table><tr><td>性能</td><td>指标</td><td>典型值</td></tr><tr><td>相对密度/(g/cm3)</td><td>≥1.7</td><td>1.87</td></tr><tr><td>吸水性/%</td><td>≤0.2</td><td>0.07</td></tr></table>

2.1.2 物理性能 见表2-1。  
2.1.3 基板电气性能 覆箔板腐蚀铜箔后基板的电气性能见表2-2。

表 2-2[1]  

<table><tr><td>性能</td><td>指标</td><td>典型值</td></tr><tr><td>表面电阻率/MΩ</td><td></td><td></td></tr><tr><td>常态(105~110℃干燥1h,20℃±5℃相对湿度60%~70%空气中放置6h)</td><td>≥1×10^7</td><td>2.1×10^8</td></tr><tr><td>浸水后(20℃±5℃蒸馏水中24h)</td><td>≥1×10^4</td><td>3.2×10^7</td></tr><tr><td>体积电阻率/(MΩ·m)</td><td></td><td></td></tr><tr><td>常态(105~110℃干燥1h,20℃±5℃相对湿度60%~70%空气中放置6h)</td><td>≥1×10^5</td><td>5.1×10^6</td></tr><tr><td>浸水后(20℃±5℃蒸馏水中24h)</td><td>≥1×10^3</td><td>2.5×10^6</td></tr><tr><td>介电损耗因数(10^6Hz以下)</td><td>≤0.031</td><td>0.017</td></tr><tr><td>介电常数(10^6Hz以下)</td><td>≤7</td><td>4.9</td></tr></table>

2.2力学性能 368、369覆箔板的力学性能见表2-3。  
2.3 耐环境性能  
2.4 工艺性能

表2-3[1]  

<table><tr><td>性能</td><td>指标</td><td>典型值</td></tr><tr><td>弯曲强度/MPa</td><td>≥294</td><td>371</td></tr><tr><td>抗剥力/(N/mm)</td><td></td><td></td></tr><tr><td>常态</td><td>≥1.5</td><td>1.96</td></tr><tr><td>高低温处理后(125℃±2℃,8h,125℃±2℃蒸馏水中24h,-55℃±2℃,6h)</td><td>≥1.2</td><td>-</td></tr></table>

2.4.1 机械加工性 可剪切、钻孔、铣切、冲剪加工，铜箔无翘起、基板无裂纹和脱落（掉渣）。
