Repository: C-zj02/CFD-claw

<div align="center">

**English** | [中文](#中文版) | [Français](README_FR.md) | [Русский](README_RU.md) | [हिन्दी](README_HI.md) | [العربية](README_AR.md) | [Português](README_PT.md)

# 🚀 Claude Code Python

**A Complete Python Reimplementation Based on Real Claude Code Source**

*From TypeScript Source → Rebuilt in Python with ❤️*

***
**🔥 Active Development • New Features Weekly 🔥**

</div>

***

## 🎯 What is This?

**Clawd Code** is a **complete Python rewrite** of Claude Code, based on the **real TypeScript source code**.

File: RAG-data/中国航空材料手册（第2版）第1卷 结构钢 不锈钢001-200.pdf-e13c6fb0-4bce-40f1-8de5-a4197e8b2b3b.md (part 3 of 9)
# Introduction 5
# Quality Carbon Steels 7
<table><tr><td>θ/℃</td><td>20</td><td>100</td><td>200</td><td>300</td><td>400</td><td>500</td></tr><tr><td>G/GPa</td><td>82</td><td>80</td><td>76</td><td>74</td><td>71</td><td>66</td></tr></table>

表3-11[1]  

<table><tr><td>θ/℃</td><td>20</td><td>100</td><td>200</td><td>300</td><td>400</td><td>500</td></tr><tr><td>μ</td><td>0.286</td><td>0.289</td><td>0.300</td><td>0.319</td><td>0.298</td><td>0.301</td></tr></table>

# 4 组织结构

# 4.1 相变温度 见表4-1。

表4-1[2]  

<table><tr><td>相变点</td><td>Ac1</td><td>Ac3</td><td>Ar1</td><td>Ar3</td></tr><tr><td>θ/°C</td><td>735</td><td>855</td><td>680</td><td>865</td></tr></table>

# 4.2 时间-温度-组织转变曲线 见图4-1。

图片摘要：该图主要展示 4 1[2]。
![](images/3bb06b31f6b4767391321c2c77d2c12c8bb0040ede32dd45f746c0c13e9cc7ea.jpg)  
图4-1 连续冷却转变曲线[7]

# 5 工艺性能与要求

# 5.1 成形性能

5.1.1 冷压力加工成形性能 20 号钢的冷变形塑性高, 一般可供弯曲、拉延、弯边、锤拱等加工。为了获得最好的深拉延性能, 材料应正火或高温回火。交货状态下薄钢板杯突试验最小杯突深度见表 5-1。

表5-1  

<table><tr><td rowspan="3">钢板厚度/mm</td><td colspan="2">拉延级别</td><td rowspan="3">钢板厚度/mm</td><td colspan="2">拉延级别</td></tr><tr><td>Z</td><td>S</td><td>Z</td><td>S</td></tr><tr><td colspan="2">杯突深度/mm 不小于</td><td colspan="2">杯突深度/mm 不小于</td></tr><tr><td>0.5</td><td>8.0</td><td>7.6</td><td>0.8</td><td>8.8</td><td>8.2</td></tr><tr><td>0.6</td><td>8.4</td><td>7.8</td><td>0.9</td><td>9.0</td><td>8.4</td></tr><tr><td>0.7</td><td>8.6</td><td>8.0</td><td>1.0</td><td>9.2</td><td>8.6</td></tr></table>

5.1.2 热压力加工成形性能 热压力加工性能良好，热压力加工的始锻(轧)温度为 $1200\sim$ $1250^{\circ}\mathrm{C}$ ，终锻(轧)温度不低于 $800^{\circ}\mathrm{C}$ ，锻后空冷。

# 5.2 焊接性能

# 5.3 零件热处理工艺

5.3.1 热处理工艺参数 按HB/Z136—1988《航空结构钢热处理说明书》的规定，见表5-2。

表5-2  

<table><tr><td rowspan="2">名称</td><td rowspan="2">退火</td><td rowspan="2">正火</td><td rowspan="2">淬火</td><td rowspan="2">回火</td><td colspan="3">渗碳及其随后处理</td><td colspan="3">碳氮共渗及其随后处理</td></tr><tr><td>渗碳</td><td>淬火</td><td>回火</td><td>渗氮共渗</td><td>淬火</td><td>回火</td></tr><tr><td>加热温度/℃</td><td>890</td><td>890</td><td>900~920</td><td>340~400</td><td>900~920</td><td>780~800</td><td>140~180</td><td>840~850</td><td>840~850</td><td>140~180</td></tr><tr><td>冷却方法</td><td>炉冷</td><td>空冷</td><td>水或盐水</td><td>空冷</td><td>空冷</td><td>水冷</td><td>空冷</td><td>空冷</td><td>水或油冷</td><td>空冷</td></tr></table>

5.3.2 末端淬透性曲线 见图5-1。  
5.3.3 渗碳层浓度和硬度与深度的关系 见图5-2。

图片摘要：该图主要展示 5 2。
![](images/e4917d8cb46d1746a763e3aaad1b314ef2f778a87da3fead02f05e7cf44406d8.jpg)  
图5-1 末端淬透性曲线[4]

图片摘要：该图主要展示 5 1 末端淬透性曲线[4]。
![](images/dc58b3bc0e4be60ef101ff41519256d247dc29e66afcc02644bb67cc93289e8e.jpg)  
热处理状态： $900^{\circ}\mathrm{C}$ 渗碳 $2.25\mathrm{h} + 840^{\circ}\mathrm{C}$ ，油淬  
图5-2 渗碳层碳浓度(a)和硬度  
(b)随渗层深度的变化[8]

# 5.4 表面处理工艺

5.5 切削加工与磨削性能 切削加工性能较好，在热轧或正火状态时(HBS为 $137\sim 174$ )，相对切削加工性为 $65\%$ 。为了进一步改善加工性能，钢可在 $880\sim 900^{\circ}\mathrm{C}$ 进行水淬。

# 6 功能考核试验

# 7 使用建议

选用。

# 参考文献

1 上海材料研究所.20号钢.1984  
2 BHAM.航空材料手册：第一册 结构钢与铸铁.1965  
3 钢铁研究院, 机械科学研究院. 合金钢手册: 下册. 北京: 中国工业出版社, 1965  
4 第一汽制造厂设备修造分厂.机械工程材料手册：上册.北京：机械工业出版社，1982  
5 航空工业部01-602处.20号钢进厂检验报告汇编.1986  
6 古里亚耶夫 AII 等. 汽车构造钢手册. 北京: 机械工业出版社, 1964.33~37  
7 本溪钢厂, 清华大学金属材料教研组. 钢的过冷奥氏体转变曲线: 第一图册. 1978  
8 手册编写组.热处理手册：第一分册.北京：机械工业出版社，1984

编写 宋宇文 戴秀梅

校对 何枫

审定 何枫 古宝珠

# 45号钢

# 1 概述

45号钢是一种中碳优质结构钢。该钢淬硬性较高但淬透性低，一般在正火状态下使用，力学性能要求较高时可采用调质处理。该钢的冷变形塑性中等，钢丝可供冷镦锻，切削加工性良好，可焊接，但焊前需预热，焊后需退火处理。该钢通常用于制造承力不大的机械加工件、锻件和冲压件等。

1.1 材料牌号 45,ML45。  
1.2 相近牌号 45(俄罗斯), 1045(美国), S45C(日本), 060A47(英国), XC45(法国)。  
1.3 材料的技术标准 见表1-1。

表1-1  

<table><tr><td>品种</td><td>技术标准</td></tr><tr><td rowspan="3">棒材</td><td>GB/T 699-1999《优质碳素结构钢》</td></tr><tr><td>GB/T 3078-1994《优质结构钢冷拉钢材技术条件》</td></tr><tr><td>GJB 1951-1994《航空用优质结构钢棒规范》</td></tr><tr><td rowspan="2">板材</td><td>GB/T 710-1991《优质碳素结构钢热轧薄钢板和钢带》</td></tr><tr><td>GB/T 711-1988《优质碳素结构钢热轧厚钢板和宽钢带》</td></tr><tr><td rowspan="2">管材</td><td>GB/T 3639-1983《冷拔或冷轧精密无缝钢管》</td></tr><tr><td>GJB 2608-1996《航空用结构钢厚壁无缝钢管规范》</td></tr><tr><td>丝材</td><td>GB/T 3206-1982《优质碳素结构钢丝》</td></tr><tr><td>带材</td><td>GB/T 3522-1983《优质碳素结构钢冷轧钢带》</td></tr><tr><td>锻件</td><td>HB 5024-1989《航空用钢锻件》</td></tr></table>

# 1.4 化学成分 见表1-2。

%

表1-2  

<table><tr><td>C</td><td>Mn</td><td>Si</td><td>S</td><td>P</td><td>Cr</td><td>Ni</td></tr><tr><td>0.42~0.50</td><td>0.50~0.80</td><td>0.17~0.37</td><td>≤0.03(1)</td><td>≤0.030</td><td>≤0.30</td><td>≤0.30</td></tr></table>

# 1.5 热处理制度 $850^{\circ}\mathrm{C}$ ，正火或退火。

# 1.6 品种规格与供应状态

# 1.6.1 品种规格 见表1-3中各标准的规定。

表1-3  

<table><tr><td rowspan="2">状态</td><td colspan="4">技术标准</td></tr><tr><td>圆钢</td><td>六角钢</td><td>方钢</td><td>扁钢</td></tr><tr><td>热轧</td><td>GB/T 702-1986</td><td>GB/T 705-1989</td><td>GB/T 702-1986</td><td>GB/T 704-1988</td></tr><tr><td>冷轧(拉)</td><td>GB/T 905-1994</td><td>GB/T 905-1994</td><td>GB/T 905-1994</td><td>-</td></tr><tr><td>锻造</td><td>GB/T 908-1987</td><td>-</td><td>GB/T 908-1987</td><td>GB/T 16761-1997</td></tr><tr><td rowspan="2">状态</td><td colspan="4">技术标准</td></tr><tr><td>钢板</td><td>钢管</td><td>钢丝</td><td>钢带</td></tr><tr><td>热轧</td><td>GB/T 709-1988</td><td>GB/T 8162-1999</td><td>-</td><td>-</td></tr><tr><td>冷轧(拉)</td><td>GB/T 708-1988</td><td>GB/T 8163-1999</td><td>GB/T 342-1997GB/T 3207-1988</td><td>GB/T 3522-1983</td></tr><tr><td>锻造</td><td>-</td><td>-</td><td>-</td><td>-</td></tr></table>

# 1.6.2 供应状态 钢丝、钢带、冷拉管和棒在冷拉(轧)状态供应，其他品种为正火或退火状态供应。

# 1.7 熔炼与铸造工艺 以电弧炉、侧吹碱性炉、纯氧顶吹碱性转炉或混合炼钢方法熔炼。

1.8 应用概况与特殊要求 在航空工业中用于制造低负荷的机械加工件、锻件和冲压件，如螺栓、螺帽、轴衬、管接头等。ML45专供冷镦螺栓、螺钉之用。

# 2 物理及化学性能

# 2.1 热性能

# 2.1.1 热导率 见表2-1。

2.1.2 比热容 见表2-2。  
2.1.3 线膨胀系数 见表2-3。  
2.2 密度 $\rho = 7.81\mathrm{g / cm}^{3[1]}$   
2.3 电性能 电阻率 $\rho = 13.2\times 10^{-8}\Omega \cdot \mathbf{m}^{[1]}$   
2.4 磁性能  
2.4.1 磁导率 $\mu = 1.88\times 10^{-3}\mathrm{H / m}^{[1]}$   
2.4.2 矫顽力 $Hc = 318.31\mathrm{A / m}^{[1]}$

表2-1[1]   

<table><tr><td>θ/℃</td><td>100</td><td>200</td><td>300</td><td>400</td><td>500</td><td>600</td></tr><tr><td>λ/(W/(m·℃))</td><td>48.15</td><td>46.47</td><td>41.45</td><td>38.10</td><td>38.10</td><td>35.17</td></tr><tr><td>θ/℃</td><td>700</td><td>800</td><td>900</td><td>1000</td><td>1100</td><td>1200</td></tr><tr><td>λ/(W/(m·℃))</td><td>31.82</td><td>25.96</td><td>26.80</td><td>26.80</td><td>28.80</td><td>29.17</td></tr></table>

表2-2[1]  

<table><tr><td>θ/℃</td><td>20~100</td><td>20~200</td><td>20~400</td><td>20~600</td></tr><tr><td>c/(J/(kg·℃))</td><td>468.9</td><td>481.5</td><td>523.4</td><td>573.6</td></tr></table>

表2-3[1]  

<table><tr><td>θ/℃</td><td>20~100</td><td>20~200</td><td>20~300</td><td>20~400</td><td>20~500</td><td>20~600</td><td>20~700</td><td>20~800</td><td>20~900</td><td>20~1000</td></tr><tr><td>α/10-6℃-1</td><td>11.59</td><td>12.32</td><td>13.09</td><td>13.71</td><td>14.18</td><td>14.46</td><td>15.08</td><td>12.50</td><td>13.56</td><td>14.40</td></tr></table>

# 3 力学性能

# 3.1 技术标准规定的性能 见表3-1和表3-2。

表3-1  

<table><tr><td rowspan="2">品种</td><td rowspan="2">技术标准</td><td rowspan="2">材料状态</td><td>σb/MPa</td><td>σP0.2/MPa</td><td>δ5/%</td><td>δ10/%</td><td>ψ/%</td><td>akU/(kJ/m2)</td><td rowspan="2">HBS</td></tr><tr><td colspan="6">不小于</td></tr><tr><td rowspan="2">棒材</td><td rowspan="2">GB/T 699-1999</td><td>热轧</td><td>-</td><td>-</td><td>-</td><td>-</td><td>-</td><td></td><td>≤229</td></tr><tr><td>正火</td><td>600</td><td>355</td><td>16</td><td>-</td><td>40</td><td>490</td><td>-</td></tr><tr><td>棒材≤200mm</td><td rowspan="2">GJB 1951-1994</td><td>正火或退火</td><td>590</td><td>315</td><td>13</td><td>-</td><td>40</td><td>-</td><td>170~229</td></tr><tr><td>棒材&gt;200mm</td><td>正火或退火</td><td>590</td><td>315</td><td>11</td><td></td><td>30</td><td>-</td><td>170~229</td></tr><tr><td rowspan="2">棒材</td><td rowspan="2">GB/T 3078-1994</td><td>冷拉</td><td>635</td><td>-</td><td>6</td><td>-</td><td>30</td><td>-</td><td>-</td></tr><tr><td>退火</td><td>540</td><td>-</td><td>13</td><td>-</td><td>40</td><td>-</td><td>-</td></tr><tr><td rowspan="2">锻件</td><td rowspan="2">HB 5024-1989</td><td>810~830℃,温水淬或830~850℃,油淬+570~620℃,回火</td><td>685</td><td>390</td><td>14</td><td>-</td><td>45</td><td>490</td><td>197~229</td></tr><tr><td>810~830℃,温水淬或830~850℃,油淬+520~570℃,回火</td><td>835</td><td>490</td><td>10</td><td>-</td><td>40</td><td>440</td><td>229~285</td></tr><tr><td rowspan="4">薄板材</td><td rowspan="4">GB/T 710-1991</td><td>冷轧</td><td>540~685</td><td>-</td><td>-</td><td>16</td><td>-</td><td>-</td><td>-</td></tr><tr><td>冷轧后退火</td><td>450~570</td><td>-</td><td>-</td><td>16</td><td>-</td><td>-</td><td>-</td></tr><tr><td>热轧</td><td>450~685</td><td>-</td><td>-</td><td>15</td><td>-</td><td>-</td><td>-</td></tr><tr><td>热轧后退火</td><td>450~570</td><td>-</td><td>-</td><td>15</td><td>-</td><td>-</td><td>-</td></tr><tr><td>厚板材</td><td>GB/T 711-1988</td><td>正火、退火或高温回火</td><td>600</td><td>-</td><td>16</td><td>-</td><td>-</td><td>-</td><td>-</td></tr></table>

续表 3-1  

<table><tr><td rowspan="2">品种</td><td rowspan="2">技术标准</td><td rowspan="2">材料状态</td><td>σb/MPa</td><td>σP0.2/MPa</td><td>δ5/%</td><td>δ10/%</td><td>ψ/%</td><td>aKU/(kJ/m2)</td><td rowspan="2">HBS</td></tr><tr><td colspan="6">不小于</td></tr><tr><td rowspan="4">管材</td><td>GJB 2608-1996</td><td>热轧或退火</td><td>590</td><td>335</td><td>12</td><td>-</td><td>40</td><td>-</td><td>≤255</td></tr><tr><td rowspan="3">GB/T 3639-1983</td><td>冷硬(Y)</td><td>645</td><td>-</td><td>4</td><td>-</td><td>-</td><td>-</td><td>-</td></tr><tr><td>冷软(R)</td><td>630</td><td>-</td><td>5</td><td>-</td><td>-</td><td>-</td><td>-</td></tr><tr><td>消除应力退火(T)</td><td>610</td><td>-</td><td>7</td><td>-</td><td>-</td><td>-</td><td>-</td></tr><tr><td>丝材</td><td>GB/T 3206-1982</td><td>冷软</td><td>635~825</td><td>-</td><td>6</td><td>-</td><td>30</td><td>-</td><td>-</td></tr><tr><td rowspan="2">带材</td><td rowspan="2">GB/T 3522-1983</td><td>冷硬钢带(Y)</td><td>685~1030</td><td>-</td><td>-</td><td>-</td><td>-</td><td>-</td><td>-</td></tr><tr><td>再结晶退火钢带(T)</td><td>440~685</td><td>-</td><td>15</td><td>-</td><td>-</td><td>-</td><td>-</td></tr></table>

# 3.2 室温及各种温度下的力学性能

# 3.2.1 硬度

表3-2  

<table><tr><td rowspan="2">品种</td><td rowspan="2">技术标准</td><td rowspan="2">材料状态</td><td rowspan="2">钢丝直径/mm</td><td>σb/MPa</td><td>弯曲次数</td></tr><tr><td colspan="2">不小于</td></tr><tr><td rowspan="5">钢丝</td><td rowspan="5">GB/T 3206-1982</td><td rowspan="5">硬状态</td><td>0.20~0.75</td><td>1080</td><td>-</td></tr><tr><td>&gt;0.75~1.0</td><td>980</td><td>5</td></tr><tr><td>&gt;1.0~3.0</td><td>885</td><td>4</td></tr><tr><td>&gt;3.0~6.0</td><td>785</td><td>4</td></tr><tr><td>&gt;6.0~10.0</td><td>735</td><td>2</td></tr></table>

注：1 直径 $0.20 \sim 0.75 \mathrm{~mm}$ 的钢丝弯曲试验，可用打结拉断试验代替；其拉断力不得小于不打结试验时拉断力的 $50\%$ 。  
2 直径大于 $7\mathrm{mm}$ 的钢丝，弯曲次数不作为判定依据。

# 3.2.1.1 不同温度回火后的硬度变化见图3-1。

3.2.1.2 冷变形程度对钢的硬度的影响见图3-2。

图片摘要：该图主要展示 3 1 回火温度对硬度的影响[2]。
![](images/a0c5490f42ba33f1aceb8cc027aa5e587b858b2b9ecc3d4cfff90d0071fe9bbe.jpg)  
图3-1 回火温度对硬度的影响[2]

图片摘要：该图主要展示 3 1 回火温度对硬度的影响[2]。
![](images/6d054fd28ae5c2299882d93e36444d9a49843a7b0320529152f2b24ef42ee333.jpg)  
图3-2 冷变形程度对硬度的影响[3]

# 3.2.2 拉伸性能

3.2.2.1 室温拉伸性能见表3-3。

表3-3[4]  

<table><tr><td>项目</td><td>S</td><td>A</td><td>B</td><td>X</td><td>s</td></tr><tr><td>σb/MPa</td><td>640</td><td>-</td><td>660</td><td>715</td><td>37</td></tr><tr><td>δ5/%</td><td>6</td><td>. -</td><td>-</td><td>13.4</td><td>2.0</td></tr><tr><td>ψ/%</td><td>30</td><td>-</td><td>-</td><td>52.7</td><td>6.6</td></tr></table>

注：表中数据为 $d6\sim 55\mathrm{mm}$ 冷拉钢棒100个炉号、253个生产检验数据统计结果。

3.2.2.2 不同温度回火后拉伸性能的变化见图3-3。  
3.2.2.3 不同直径钢坯热处理后的拉伸性能见表3-4。

表3-4[5]  

<table><tr><td rowspan="2">热处理制度</td><td rowspan="2">毛坯直径/mm</td><td rowspan="2">取样部位</td><td>σb</td><td>σP0.2</td><td>δ5</td><td>ψ</td><td rowspan="2">热处理制度</td><td rowspan="2">毛坯直径/mm</td><td rowspan="2">取样部位</td><td>σb</td><td>σP0.2</td><td>δ5</td><td>ψ</td></tr><tr><td colspan="2">MPa</td><td colspan="2">%</td><td colspan="2">MPa</td><td colspan="2">%</td></tr><tr><td rowspan="5">840℃,淬盐水+500℃,回火</td><td>12.5</td><td>中心</td><td>1060</td><td>990</td><td>14.5</td><td>59.0</td><td rowspan="2">840℃,淬盐水+575℃,回火</td><td>100</td><td>中心</td><td>730</td><td>415</td><td>25.0</td><td>62.5</td></tr><tr><td>25</td><td>中心</td><td>940</td><td>725</td><td>18.5</td><td>61.0</td><td>100</td><td>1/2R</td><td>800</td><td>475</td><td>26.0</td><td>63.5</td></tr><tr><td>50</td><td>中心</td><td>900</td><td>605</td><td>21.5</td><td>57.5</td><td rowspan="5">840℃,淬盐水+650℃,回火</td><td>12.5</td><td>中心</td><td>745</td><td>655</td><td>25.5</td><td>67.0</td></tr><tr><td>100</td><td>中心</td><td>805</td><td>495</td><td>20.0</td><td>57.0</td><td>25</td><td>中心</td><td>740</td><td>545</td><td>26.5</td><td>68.0</td></tr><tr><td>100</td><td>1/2R</td><td>830</td><td>515</td><td>23.5</td><td>57.5</td><td>50</td><td>中心</td><td>740</td><td>460</td><td>27.0</td><td>63.5</td></tr><tr><td rowspan="3">840℃,淬盐水+575℃,回火</td><td>12.5</td><td>中心</td><td>865</td><td>775</td><td>21.0</td><td>63.0</td><td>100</td><td>中心</td><td>635</td><td>370</td><td>31.0</td><td>65.5</td></tr><tr><td>25</td><td>中心</td><td>825</td><td>610</td><td>23.5</td><td>65.0</td><td>100</td><td>1/2R</td><td>655</td><td>410</td><td>30.0</td><td>66.0</td></tr><tr><td>50</td><td>中心</td><td>815</td><td>515</td><td>23.5</td><td>61.0</td><td></td><td></td><td></td><td></td><td></td><td></td><td></td></tr></table>

# 3.2.2.4 高温拉伸性能见图3-4。

图片摘要：该图主要展示 3 4[5]。
![](images/5e7bbe7c26659d30cf9ddf9d94c3ba928482ed9c210d762a77a47e57607016f6.jpg)  
图3-3 回火温度对拉伸性能的影响[2]

图片摘要：该图主要展示 3 3 回火温度对拉伸性能的影响[2]。
![](images/bf21fc880865ff97e23ceb105f47b24ed8987bf26a821d54850a5d2255404fc0.jpg)  
图3-4 试验温度对拉伸性能的影响[1]

# 3.2.2.5 低温拉伸性能见图3-5。

图片摘要：该图主要展示 3 4 试验温度对拉伸性能的影响[1]。
![](images/8b41012911ac077cdd11372efeda30cafab1ff389b99b73936e2e94c3a2ebe98.jpg)

图3-5 低温对拉伸性能的影响[1]   
图片摘要：该图主要展示 3 5 低温对拉伸性能的影响[1]。
![](images/b61ddc9d9e8c604356de978704f013ccdf4b885dadb1421ea94822e74573d37d.jpg)  
热处理状态： $850^{\circ}C$ ，水淬 $+550^{\circ}C$ ，回火

# 3.2.3 冲击性能

# 3.2.3.1 不同温度回火后的冲击韧性变化见图3-6。

图片摘要：该图主要展示 3 5 低温对拉伸性能的影响[1]。
![](images/86cbcfd8dc804266539c26d0732655bb936196e05160674989b4a478727eb5e4.jpg)  
图3-6回火温度对冲击韧性的影响[2]

# 3.2.3.2 不同直径钢坯热处理后的冲击韧性见表3-5。

表3-5[2]  

<table><tr><td>热处理制度</td><td>毛坯直径/mm</td><td>取样部位</td><td>akU/(kJ/m2)</td><td>热处理制度</td><td>毛坯直径/mm</td><td>取样部位</td><td>akU/(kJ/m2)</td></tr><tr><td rowspan="4">840℃,淬盐水+500℃,回火</td><td>25</td><td>中心</td><td>1559</td><td rowspan="2">840℃,淬盐水+575℃,回火</td><td>100</td><td>中心</td><td>1196</td></tr><tr><td>50</td><td>中心</td><td>1079</td><td>100</td><td>1/2R</td><td>1128</td></tr><tr><td>100</td><td>中心</td><td>1000</td><td rowspan="4">840℃,淬盐水+650℃,回火</td><td>25</td><td>中心</td><td>1588</td></tr><tr><td>100</td><td>1/2R</td><td>1029</td><td>50</td><td>中心</td><td>1745</td></tr><tr><td rowspan="2">840℃,淬盐水+575℃,回火</td><td>25</td><td>中心</td><td>1706</td><td>100</td><td>中心</td><td>1206</td></tr><tr><td>50</td><td>中心</td><td>1637</td><td>100</td><td>1/2R</td><td>100</td></tr></table>

3.2.3.3 低温冲击韧性见表3-6。

# 3.3 持久和蠕变性能

3.3.1 高温蠕变性能 见表3-7。

# 3.4 疲劳性能

# 3.4.1 高周疲劳

表3-6[1]  

<table><tr><td>θ/℃</td><td>20</td><td>-10</td><td>-30</td><td>-50</td></tr><tr><td>akU/(kJ/m2)</td><td>465</td><td>391</td><td>372</td><td>125</td></tr></table>

注：试样热处理状态为 $900^{\circ}\mathrm{C}$ 正火。

表3-7[1]  

<table><tr><td>热处理制度</td><td>θ/℃</td><td>σ1/1000/MPa</td><td>σ1/10000/MPa</td><td>σ1/100000/MPa</td><td>热处理制度</td><td>θ/℃</td><td>σ1/1000/MPa</td><td>σ1/10000/MPa</td><td>σ1/100000/MPa</td></tr><tr><td rowspan="3">900℃,正火</td><td>400</td><td>245</td><td>111</td><td>81</td><td rowspan="2">900℃,正火</td><td>550</td><td>-</td><td>24</td><td>18</td></tr><tr><td>450</td><td>137</td><td>75</td><td>43</td><td>600</td><td>-</td><td>-</td><td>8</td></tr><tr><td>500</td><td>69</td><td>40</td><td>27</td><td></td><td></td><td></td><td></td><td></td></tr></table>

3.4.1.1 正火处理后旋转弯曲光滑 $(K_{\mathrm{t}} = 1)$ 试件疲劳试验原始数据和 $P - S - N$ 曲线见表3-8和图3-7。

表3-8[6]  

<table><tr><td>试验方法</td><td>σmax/MPa</td><td colspan="5">疲劳寿命N/10^3周</td><td>最小寿命N0/10^3周</td><td>特征寿命Na/10^3周</td><td>形状参数b</td></tr><tr><td colspan="10">Kt=1 R=-1</td></tr><tr><td rowspan="5">升降法</td><td>260</td><td>62.4</td><td>-</td><td>-</td><td>-</td><td>-</td><td rowspan="10" colspan="3">指定寿命,N=10^7σ=250MPa</td></tr><tr><td>255</td><td>&gt;10^4</td><td>85.4</td><td>142.7</td><td>&gt;10^4</td><td>103.2</td></tr><tr><td>250</td><td>576.4</td><td>&gt;10^4</td><td>293.7</td><td>&gt;10^4</td><td>95.9</td></tr><tr><td>245</td><td>&gt;10^4</td><td>554.3</td><td>&gt;10^4</td><td>1759.3</td><td>&gt;10^4</td></tr><tr><td>240</td><td>&gt;10^4</td><td>&gt;10^4</td><td>-</td><td>-</td><td>-</td></tr><tr><td colspan="7">喇叭形试件</td></tr><tr><td rowspan="4">升降法</td><td>305</td><td>440.2</td><td>-</td><td>-</td><td>-</td><td>-</td></tr><tr><td>295</td><td>494.4</td><td>&gt;10^4</td><td>628.7</td><td>-</td><td>-</td></tr><tr><td>285</td><td>3615.6</td><td>&gt;10^4</td><td>1163.3</td><td>1506.7</td><td>&gt;10^4</td></tr><tr><td></td><td>3990.9</td><td>-</td><td>-</td><td>-</td><td>-</td></tr><tr><td rowspan="8">成组试验</td><td>380</td><td>24.1</td><td>25.5</td><td>26.5</td><td>27.2</td><td>28.7</td><td>17.9</td><td>27.6</td><td>4.8166</td></tr><tr><td></td><td>28.9</td><td>-</td><td>-</td><td>-</td><td>-</td><td rowspan="3">28.8</td><td rowspan="3">33.9</td><td rowspan="3">1.0405</td></tr><tr><td>355</td><td>29.8</td><td>30.0</td><td>31.0</td><td>33.0</td><td>37.0</td></tr><tr><td></td><td>38.9</td><td>-</td><td>-</td><td>-</td><td>-</td></tr><tr><td>325</td><td>92.1</td><td>94.4</td><td>100.5</td><td>132.1</td><td>133.1</td><td rowspan="2">89.2</td><td rowspan="2">137.4</td><td rowspan="2">0.8479</td></tr><tr><td></td><td>133.9</td><td>147.0</td><td>14.3</td><td>206.3</td><td>-</td></tr><tr><td>305</td><td>280.9</td><td>317.5</td><td>409.5</td><td>418.5</td><td>440.2</td><td rowspan="2">0</td><td rowspan="2">436.9</td><td rowspan="2">5.5133</td></tr><tr><td></td><td>463.6</td><td>495.9</td><td>-</td><td>-</td><td>-</td></tr></table>

3.4.1.2 正火处理后旋转弯曲缺口 $(K_{\mathrm{t}} = 2)$ 试件疲劳试验原始数据和 $P - S - N$ 曲线见表3-9和图3-8。

表3-9[6]  

<table><tr><td>试验方法</td><td>σmax/MPa</td><td colspan="5">疲劳寿命N/10^3周</td><td>平均对数疲劳寿命X</td><td>s</td><td>相对误差δ/%</td></tr><tr><td colspan="10">Kt=2 R=-1</td></tr><tr><td rowspan="10">成组试验</td><td rowspan="2">310</td><td>24.5</td><td>27.0</td><td>29.7</td><td>29.9</td><td>30.0</td><td></td><td></td><td></td></tr><tr><td>30.3</td><td>31.8</td><td>35.0</td><td>36.1</td><td>-</td><td>4.4808</td><td>0.0516</td><td>1.152</td></tr><tr><td rowspan="2">270</td><td>67.3</td><td>67.9</td><td>68.0</td><td>71.6</td><td>72.3</td><td></td><td></td><td></td></tr><tr><td>72.5</td><td>75.0</td><td>82.3</td><td>-</td><td>-</td><td>4.8572</td><td>0.0288</td><td>0.593</td></tr><tr><td rowspan="2">230</td><td>149.9</td><td>150.0</td><td>155.0</td><td>159.5</td><td>174.8</td><td></td><td></td><td></td></tr><tr><td>179.2</td><td>182.3</td><td>199.1</td><td>-</td><td>-</td><td>5.2351</td><td>0.0454</td><td>8.880</td></tr><tr><td rowspan="2">200</td><td>325.0</td><td>376.3</td><td>387.3</td><td>447.5</td><td>456.3</td><td></td><td></td><td></td></tr><tr><td>524.3</td><td>574.4</td><td>635.1</td><td>-</td><td>-</td><td>5.6584</td><td>0.0984</td><td>1.734</td></tr><tr><td rowspan="2">181</td><td>959.2</td><td>1155.0</td><td>1170.4</td><td>1415.6</td><td>1444.4</td><td></td><td></td><td></td></tr><tr><td>1476.3</td><td>2411.5</td><td>2736.8</td><td>-</td><td>-</td><td>6.1765</td><td>0.1576</td><td>2.552</td></tr></table>

续表3-9   

<table><tr><td>试验方法</td><td>σmax/MPa</td><td colspan="5">疲劳寿命N/10^3周</td><td>平均对数疲劳寿命X</td><td>s</td><td>相对误差δ/%</td></tr><tr><td rowspan="7">升降法</td><td>172</td><td>3095.2</td><td>2516.2</td><td>361.9</td><td>&gt;10^4</td><td>-</td><td rowspan="7" colspan="3">指定寿命,N=10^7σ=161MPa</td></tr><tr><td>167</td><td>3826.1</td><td>1570.1</td><td>&gt;10^4</td><td>&gt;10^4</td><td>&gt;10^4</td></tr><tr><td></td><td>&gt;10^4</td><td>-</td><td>-</td><td>-</td><td>-</td></tr><tr><td>162</td><td>&gt;10^4</td><td>1670.3</td><td>661.1</td><td>&gt;10^4</td><td>&gt;10^4</td></tr><tr><td>157</td><td>&gt;10^4</td><td>&gt;10^4</td><td>1922.5</td><td>&gt;10^4</td><td>-</td></tr><tr><td>152</td><td>1326.8</td><td>&gt;10^4</td><td>1928.6</td><td>&gt;10^4</td><td>-</td></tr><tr><td>147</td><td>&gt;10^4</td><td>&gt;10^4</td><td>-</td><td>-</td><td>-</td></tr></table>

热处理状态： $850^{\circ}\mathrm{C}$ ，正火  
图3-7 旋转弯曲光滑 $(K_{\mathrm{t}} = 1)$   
图片摘要：该图主要展示 3 7 旋转弯曲光滑。
![](images/04c82395074f5cafa0dd5ef9e445db60da593257e38a6296cb063cf57295debe.jpg)  
试样 $P - S - N$ 曲线[6]

热处理状态： $850^{\circ}\mathrm{C}$ ，正火  
图3-8 旋转弯曲缺口 $(K_{\mathrm{t}} = 2)$   
图片摘要：该图主要展示 3 8 旋转弯曲缺口。
![](images/84e723baa043ab1766420ba178846683880fa0bd84b1d5b8ab86f65a6b86fb93.jpg)  
试样 $P - S - N$ 曲线[6]

3.4.1.3 调质处理后旋转弯曲光滑 $(K_{\mathrm{t}} = 1)$ 试件疲劳试验原始数据和 $P - S - N$ 曲线见表3-10和图3-9。

表 3-10[6]  

<table><tr><td>试验方法</td><td>σmax/MPa</td><td>疲劳寿命N/10^3周</td><td>最小寿命N0/10^3周</td><td>特征寿命Na/10^3周</td><td>形状参数b</td></tr></table>

$K_{\mathrm{t}} = 1$ $R = -1$

喇叭形试件 $R = 75\mathrm{mm}$   

<table><tr><td rowspan="8">成组试验</td><td>480</td><td>19.7</td><td>20.2</td><td>21.4</td><td>22.6</td><td>23.2</td><td rowspan="2">19.3</td><td rowspan="2">27.9</td><td rowspan="2">0.8070</td></tr><tr><td rowspan="3">450</td><td>24.7</td><td>27.5</td><td>31.1</td><td>36.7</td><td>57.5</td></tr><tr><td>33.8</td><td>50.6</td><td>51.5</td><td>52.1</td><td>56.8</td><td rowspan="2">25.1</td><td rowspan="2">72.2</td><td rowspan="2">1.6103</td></tr><tr><td>57.8</td><td>59.0</td><td>85.7</td><td>89.1</td><td>121.6</td></tr><tr><td rowspan="2">425</td><td>107.6</td><td>117.2</td><td>121.9</td><td>147.0</td><td>162.9</td><td rowspan="2">104.5</td><td rowspan="2">217.8</td><td rowspan="2">0.6968</td></tr><tr><td>163.3</td><td>207.3</td><td>232.2</td><td>265.3</td><td>1008.8</td></tr><tr><td rowspan="2">405</td><td>178.3</td><td>186.3</td><td>208.4</td><td>236.3</td><td>282.5</td><td rowspan="2">172.5</td><td rowspan="2">431.9</td><td rowspan="2">0.6491</td></tr><tr><td>428.4</td><td>527.1</td><td>627.8</td><td>676.5</td><td>1224.1</td></tr><tr><td rowspan="4">升降法</td><td>400</td><td>709.9</td><td>191.7</td><td>278.2</td><td>-</td><td>-</td><td rowspan="4" colspan="3">指定寿命,N=10^7σ=390MPa</td></tr><tr><td>390</td><td>&gt;10^4</td><td>1669.9</td><td>&gt;10^4</td><td>488.3</td><td>1013.9</td></tr><tr><td>380</td><td>&gt;10^4</td><td>731.6</td><td>921.7</td><td>&gt;10^4</td><td>-</td></tr><tr><td>375</td><td>&gt;10^4</td><td>&gt;10^4</td><td>-</td><td>-</td><td>-</td></tr></table>

3.4.1.4 调质处理后旋转弯曲缺口 $(K_{\mathrm{t}} = 2)$ 试件疲劳试验原始数据和 $P - S - N$ 曲线见表3-11和图3-10。

表3-11  

<table><tr><td>试验方法</td><td>σmax/MPa</td><td>疲劳寿命N/10³周</td><td>平均对数疲劳寿命X</td><td>s</td><td>相对误差δ/%</td></tr></table>

$K_{t} = 2$ $R = -1$   

<table><tr><td rowspan="8">成组试验</td><td>325</td><td>44.8</td><td>49.6</td><td>55.4</td><td>56.9</td><td>58.4</td><td rowspan="2">4.7657</td><td rowspan="2">0.0698</td><td rowspan="2">1.047</td></tr><tr><td></td><td>58.8</td><td>60.3</td><td>60.8</td><td>61.3</td><td>83.3</td></tr><tr><td>285</td><td>76.6</td><td>101.4</td><td>101.7</td><td>105.0</td><td>105.7</td><td rowspan="2">5.0695</td><td rowspan="2">0.0968</td><td rowspan="2">1.366</td></tr><tr><td></td><td>132.6</td><td>134.7</td><td>139.4</td><td>162.8</td><td>139.4</td></tr><tr><td>255</td><td>187.9</td><td>281.5</td><td>290.5</td><td>291.7</td><td>306.5</td><td rowspan="2">5.4871</td><td rowspan="2">0.0987</td><td rowspan="2">1.169</td></tr><tr><td></td><td>317.1</td><td>338.4</td><td>344.8</td><td>358.6</td><td>408.4</td></tr><tr><td>230</td><td>264.1</td><td>301.2</td><td>361.2</td><td>448.5</td><td>591.7</td><td rowspan="2">5.7496</td><td rowspan="2">0.2210</td><td rowspan="2">2.750</td></tr><tr><td></td><td>646.4</td><td>652.5</td><td>771.8</td><td>1007.9</td><td>1052.7</td></tr><tr><td rowspan="5">升降法</td><td>225</td><td>583.9</td><td>576.6</td><td>2336.9</td><td>-</td><td>-</td><td rowspan="5" colspan="3">指定寿命,N=10^7σ=210MPa</td></tr><tr><td>215</td><td>&gt;10^4</td><td>1639.2</td><td>1863.5</td><td>1960.8</td><td>&gt;10^4</td></tr><tr><td></td><td>1399.7</td><td>-</td><td>-</td><td>-</td><td>-</td></tr><tr><td>205</td><td>&gt;10^4</td><td>1863.4</td><td>&gt;10^4</td><td>1726.6</td><td>&gt;10^4</td></tr><tr><td>196</td><td>&gt;10^4</td><td>&gt;10^4</td><td>-</td><td>-</td><td>-</td></tr></table>

图片摘要：该图主要展示 3 11热处理状态： ，水淬 ，回火 图3 9 旋转弯曲光滑 试样 曲线[6] 热处理状态： ，水淬 ，回火 图3 10。
![](images/7abfd5b759733dd79f1407884e301150f9d0c7eaf1e5b8121449c53eb6fd3976.jpg)  
热处理状态： $840^{\circ}\mathrm{C}$ ，水淬 $+560^{\circ}\mathrm{C}$ ，回火  
图3-9 旋转弯曲光滑 $(K_{\mathrm{t}} = 1)$   
试样 $P - S - N$ 曲线[6]

图片摘要：该图主要展示 3 9 旋转弯曲光滑。
![](images/d34f7d09c4dd00119b1c5cd9a0a460ed3385364c31b07d71401ba1b4156d6b57.jpg)  
热处理状态： $840^{\circ}\mathrm{C}$ ，水淬 $+560^{\circ}\mathrm{C}$ ，回火  
图3-10 旋转弯曲缺口 $(K_{\mathrm{t}} = 2)$   
试样 $P - S - N$ 曲线[6]

3.4.1.5 轴向加载缺口 $(K_{\mathrm{t}} = 2)$ 试样疲劳试验原始数据和中值 $S - N$ 曲线见表3-12和图3-11。  
表3-12[7]  

<table><tr><td>试验方法</td><td>σmax/MPa</td><td>疲劳寿命N/10³周</td><td>平均对数疲劳寿命X</td><td>s</td><td>中值疲劳寿命N50/10³周</td></tr></table>

$\sigma_{\mathrm{m}} = 0\mathrm{MPa}$   

<table><tr><td rowspan="7">成组试验</td><td>390</td><td>34.0</td><td>42.0</td><td>43.09</td><td>48.0</td><td>-</td><td>4.6174</td><td>0.0630</td><td>41.44</td></tr><tr><td>375</td><td>36.0</td><td>47.0</td><td>48.0</td><td>53.0</td><td>62.0</td><td></td><td></td><td></td></tr><tr><td></td><td>65.0</td><td>-</td><td>-</td><td>-</td><td>-</td><td>4.7065</td><td>0.0930</td><td>58.87</td></tr><tr><td>355</td><td>35.0</td><td>70.0</td><td>77.0</td><td>84.0</td><td>89.0</td><td></td><td></td><td></td></tr><tr><td></td><td>116.0</td><td>-</td><td>-</td><td>-</td><td>-</td><td>4.8690</td><td>0.1760</td><td>73.96</td></tr><tr><td>335</td><td>111.0</td><td>114.0</td><td>145.0</td><td>197.0</td><td>-</td><td>5.1395</td><td>0.1160</td><td>137.88</td></tr><tr><td>315</td><td>171.0</td><td>253.0</td><td>254.0</td><td>301.0</td><td>309.0</td><td>5.4019</td><td>0.1130</td><td>252.29</td></tr><tr><td rowspan="3">升降法</td><td>295</td><td>&gt;10^4</td><td>&lt;10^4</td><td>&lt;10^4</td><td>-</td><td>-</td><td rowspan="3" colspan="3">指定寿命,N=10^7σ=280MPa</td></tr><tr><td>275</td><td>&lt;10^4</td><td>&gt;10^4</td><td>&gt;10^4</td><td>-</td><td>-</td></tr><tr><td>255</td><td>&gt;10^4</td><td>&gt;10^4</td><td>-</td><td>-</td><td>-</td></tr></table>

$\sigma_{\mathrm{m}} = 98\mathrm{MPa}$   

<table><tr><td rowspan="4">成组试验</td><td>470</td><td>45.0</td><td>48.0</td><td>50.0</td><td>52.0</td><td>-</td><td>4.6874</td><td>0.0270</td><td>48.69</td></tr><tr><td>430</td><td>70.0</td><td>76.0</td><td>94.0</td><td>102.0</td><td>197.0</td><td>5.0004</td><td>0.1770</td><td>100.09</td></tr><tr><td>410</td><td>125.0</td><td>130.0</td><td>164.0</td><td>-</td><td>-</td><td>5.1419</td><td>0.0780</td><td>138.64</td></tr><tr><td>390</td><td>162.0</td><td>201.0</td><td>232.0</td><td>285.0</td><td>-</td><td>5.3333</td><td>0.1030</td><td>215.43</td></tr><tr><td rowspan="3">升降法</td><td>375</td><td>&gt;10^4</td><td>&lt;10^4</td><td>&lt;10^4</td><td>-</td><td>-</td><td rowspan="3" colspan="3">指定寿命,N=10^7σ=360MPa</td></tr><tr><td>355</td><td>&lt;10^4</td><td>&gt;10^4</td><td>&gt;10^4</td><td>&lt;10^4</td><td>-</td></tr><tr><td>335</td><td>&gt;10^4</td><td>&gt;10^4</td><td>-</td><td>-</td><td>-</td></tr></table>

$\sigma_{\mathrm{m}} = 196\mathrm{MPa}$   

<table><tr><td rowspan="5">成组试验</td><td>530</td><td>61.0</td><td>62.0</td><td>68.0</td><td>—</td><td>—</td><td>4.8034</td><td>0.0250</td><td>63.59</td></tr><tr><td>510</td><td>79.0</td><td>92.0</td><td>96.0</td><td>—</td><td>—</td><td>4.9479</td><td>0.0450</td><td>88.70</td></tr><tr><td>490</td><td>141.0</td><td>146.0</td><td>214.0</td><td>—</td><td>—</td><td>5.2147</td><td>0.1010</td><td>163.95</td></tr><tr><td>470</td><td>253.0</td><td>253.0</td><td>297.0</td><td>—</td><td>—</td><td>5.4254</td><td>0.0390</td><td>266.32</td></tr><tr><td>450</td><td>421.0</td><td>472.0</td><td>475.0</td><td>—</td><td>—</td><td>5.6583</td><td>0.0290</td><td>455.3</td></tr><tr><td>升降法</td><td>430</td><td>&gt;10^4</td><td>&gt;10^4</td><td>—</td><td>—</td><td>—</td><td colspan="3">指定寿命, N=10^7σ=440MPa</td></tr></table>

$\sigma_{\mathrm{m}} = 295\mathrm{MPa}$   

<table><tr><td rowspan="5">成组试验</td><td>645</td><td>28.0</td><td>30.0</td><td>36.0</td><td>—</td><td>—</td><td>4.4935</td><td>0.0564</td><td>31.15</td></tr><tr><td>610</td><td>50.0</td><td>59.0</td><td>61.0</td><td>—</td><td>—</td><td>4.7517</td><td>0.0463</td><td>56.45</td></tr><tr><td>590</td><td>80.0</td><td>104.0</td><td>110.0</td><td>—</td><td>—</td><td>4.9872</td><td>0.0720</td><td>97.10</td></tr><tr><td>570</td><td>134.0</td><td>170.0</td><td>206.0</td><td>—</td><td>—</td><td>5.2238</td><td>0.0936</td><td>167.42</td></tr><tr><td>550</td><td>253.0</td><td>381.0</td><td>418.0</td><td>470.0</td><td>—</td><td>5.5693</td><td>0.1169</td><td>370.94</td></tr><tr><td rowspan="3">升降法</td><td>530</td><td>&lt;10^4</td><td>&gt;10^4</td><td>&lt;10^4</td><td>—</td><td>—</td><td rowspan="3" colspan="3">指定寿命, N=10^7σ=520MPa</td></tr><tr><td>510</td><td>&lt;10^4</td><td>&gt;10^4</td><td>&gt;10^4</td><td>—</td><td>—</td></tr><tr><td>490</td><td>&gt;10^4</td><td>—</td><td>—</td><td>—</td><td>—</td></tr></table>

3.4.1.6 旋转弯曲光滑 $(K_{\mathrm{t}} = 1)$ 和缺口 $(K_{\mathrm{t}} = 2)$ 试样高温疲劳曲线见图3-12。  
3.4.1.7 旋转弯曲光滑 $(K_{\mathrm{t}} = 1)$ 和缺口 $(K_{\mathrm{t}} = 3.5)$ 试样低温疲劳曲线见图3-13。

图片摘要：该图主要展示 3 12 旋转弯曲光滑 和缺口 试样高温疲劳曲线[3]。
![](images/2f38a5acab2ee97bb0ea5d678fe13be519f65db066a0380e142fd56881711a95.jpg)  
试样为 $d_{0} = 9.5\mathrm{mm}, d_{\mathrm{H}} = 8\mathrm{mm}, y_{\mathrm{H}} = 0.75\mathrm{mm}$ ；轴向加载， $\sigma_{\mathrm{m}} = 0, 98; 196, 294\mathrm{MPa}, f = 133\mathrm{Hz}, \sigma_{\mathrm{b}} = 834\mathrm{MPa}$ 热处理状态：调质处理

图片摘要：该图主要展示 3 12 旋转弯曲光滑 和缺口 试样高温疲劳曲线[3]。
![](images/66c94648aa0e619104f3471e035dce5021f853c591e77a211ce1ff64b6a063ee.jpg)  
图3-12 旋转弯曲光滑 $(K_{\mathrm{t}} = 1)$ 和缺口 $(K_{\mathrm{t}} = 2)$ 试样高温疲劳曲线[3]

图3-11 轴向加载缺口 $(K_{\mathrm{t}} = 2)$ 试样 $S - N$ 曲线[7]

图3-13 低温旋转弯曲光滑 $(K_{\mathrm{t}} = 1)$ 和缺口 $(K_{\mathrm{t}} = 3.5)$ 试样 $S - N$ 曲线[3]  
图片摘要：该图主要展示 3 13 低温旋转弯曲光滑 和缺口 试样 曲线[3]。
![](images/b31d88f8370bc9df2862d540d0248fc9d9eb13f6dd151454812698a9bccc084c.jpg)  
热处理状态： $840^{\circ}\mathrm{C}$ ，油淬 $+550^{\circ}\mathrm{C}$ ，回火

# 3.5 弹性性能

3.5.1 弹性模量 见表3-13。

表3-13[1]  

<table><tr><td>θ/℃</td><td>20</td><td>20~100</td><td>20~200</td><td>20~300</td><td>20~400</td><td>20~500</td></tr><tr><td>E/GPa</td><td>200.1</td><td>201</td><td>193</td><td>190</td><td>172</td><td>158</td></tr></table>

# 4 组织结构

# 4.1 相变温度 见表4-1。

表4-1[8]  

<table><tr><td>相变点</td><td>Ac1</td><td>Ac3</td><td>Ar1</td><td>Ar3</td><td>Ms</td></tr><tr><td>θ/℃</td><td>725</td><td>770</td><td>690</td><td>720</td><td>330</td></tr></table>

# 4.2 时间-温度-组织转变曲线 见图4-1和图4-2。

4.3 合金组织结构 在正火和退火状态下的组织，均由铁素体和珠光体组成。钢在调质状态下的组织为回火索氏体。

图片摘要：该图主要展示 4 1[8]。
![](images/2fae51674c60db5b28c3a3651fa6b1664ca264a6fd330110f7ce1911145437a1.jpg)

用钢成分为 $w(\mathrm{C}) = 0.44\%$

$$
w(\mathrm{Mn}) = 0.66\% ,
$$

$$
w (\mathrm {Si}) = 0.22 \%, w (\mathrm {V}) = 0.02 \% 。
$$

奥氏体化温度为 $880^{\circ}\mathrm{C}$

图4-1 等温转变曲线[9]

图片摘要：该图主要展示 4 1 等温转变曲线[9]。
![](images/e4a3f8c0a1a0835a114190d5157f84b0fabe9b08921bf6f3d86259bef90466c3.jpg)  
图4-2 连续冷却转变曲线[9]

用钢成分为 $\omega (\mathrm{C}) = 0.44\%$

$$
w(\mathrm{Mn}) = 0.66\% ,
$$

$$
w(\mathrm{Cr}) = 0.15\% ,w(\mathrm{Si}) = 0.22\%
$$

奥氏体化温度为 $880^{\circ}\mathrm{C}$

# 5 工艺性能与要求

5.1 成形性能 冷变形性能中等，钢丝可供冷镦锻。钢的热压力加工成形性能良好，热压力加工的开锻温度为 $1180\sim 1200^{\circ}\mathrm{C}$ ，终锻温度大于 $800^{\circ}\mathrm{C}$ 。当加工件相当大时(大于 $300\mathrm{mm}$ ) 应缓冷。

# 5.2 焊接性能

# 5.3 零件热处理工艺

5.3.1 热处理工艺参数 按HB/Z136—1988《航空结构钢热处理说明书》的规定，见表5-1。

表5-1  

<table><tr><td>名称</td><td>退火</td><td>正火</td><td>高温回火</td><td>淬火</td><td>回火</td></tr><tr><td>加热温度/℃</td><td>850</td><td>850</td><td>680~710</td><td>820~860</td><td>290~610</td></tr><tr><td>冷却方法</td><td>炉冷</td><td>空冷</td><td>空冷</td><td>水或油冷</td><td>空冷</td></tr></table>

# 5.3.2 末端淬透性曲线 见图5-1。

图片摘要：该图主要展示 5 1。
![](images/497c4c71d6a3be9111757d71e2e0880f526c39a96e0ce22dbae2ac5a34126a77.jpg)  
图5-1 末端淬透性曲线[1]

# 5.4 表面处理工艺

5.5 切削加工与磨削性能 切削加工性能良好，退火后，当HBS为 $179\sim 230$ 时，相对切削加工性为 $60\%^{[8]}$ 。

# 6 功能考核试验

# 7 使用建议

选用。

# 参考文献

1 钢铁研究院, 机械科学研究院. 合金钢手册: 下册. 北京: 中国工业出版社, 1965.39~41  
2 手册编写委员会.机械工程手册：第3卷.北京：机械工业出版社， $1982.88\sim$ 89  
3 BHAM.航空材料手册：第一册 结构钢与铸铁，1965.34～41  
4 航空工业部01-602处.45号钢进厂检验报告汇编.1986  
5 第一汽车制造厂设备修造分厂.机械工程材料手册：上册.北京：机械工业出版社，1982  
6上海材料研究所.12种常用国产钢的疲劳性能数据，1984  
7 北京航空材料研究所. 航空金属材料疲劳性能手册, 1981.223~226  
8 古里亚耶夫 AII 等. 汽车构造钢手册. 北京: 机械工业出版社, 1964.50~55  
9 本溪钢厂, 清华大学金属材料教研组. 钢的过冷奥氏体转变曲线: 第一图册. 1978

编写 宋宇文 戴秀梅

校对 何枫

审定 何枫 古宝珠

# 20Mn2A

# 1 概述

20Mn2A钢比相同含碳量的碳钢强度和淬透性都有明显的提高。经淬火并低温回火后，有良好的综合力学性能和低温冲击韧性。同时具有良好的焊接性能、切削性能、高的冷变形塑性和好的铆接性能。该钢可用于制造截面较小的零件，如渗碳的小齿轮、小轴、要求不高的活塞销及结构铆钉等。

# 1.1 材料牌号 20Mn2A。

1.2 相近牌号 20Γ2A（俄罗斯），1320，1321（美国），SMn420C（日本），S514、3T35、En14A、S92（英国），20M5（法国）。

# 1.3 材料的技术标准 见表1-1。

表1-1  

<table><tr><td>品种</td><td>技术标准</td></tr><tr><td rowspan="3">棒材</td><td>GB/T 3077-1999《合金结构钢》</td></tr><tr><td>GB/T 3078-1994《优质结构钢冷拉钢材技术条件》</td></tr><tr><td>GJB 1951-1994《航空用优质结构钢棒规范》</td></tr><tr><td>丝材</td><td>GB/T 5954-1986《冷顶锻用合金结构钢钢丝》</td></tr></table>

# 1.4 化学成分 见表1-2。

%

表1-2  

<table><tr><td>C</td><td>Mn</td><td>Si</td><td>S</td><td>P</td><td>Cr</td><td>Ni</td><td>Cu</td></tr><tr><td>0.07~0.24</td><td>1.40~1.80</td><td>0.17~0.37</td><td>≤0.025</td><td>≤0.025</td><td>≤0.30</td><td>≤0.30</td><td>≤0.25</td></tr></table>

# 1.5 热处理制度 $850^{\circ}\mathrm{C}$ ，水淬或油淬 $+200^{\circ}\mathrm{C}$ ，回火或 $880^{\circ}\mathrm{C}$ ，水淬 $+440^{\circ}\mathrm{C}$ ，回火。

# 1.6 品种规格与供应状态

# 1.6.1 品种规格 见表1-3中各标准的规定。

表1-3  

<table><tr><td rowspan="2">状态</td><td colspan="5">技术标准</td></tr><tr><td>圆钢</td><td>六角钢</td><td>方钢</td><td>扁钢</td><td>钢丝</td></tr><tr><td>热轧</td><td>GB/T 702-1986</td><td>GB/T 705-1989</td><td>GB/T 702-1986</td><td>GB/T 704-1988</td><td>-</td></tr><tr><td>冷轧(拉)</td><td>GB/T 905-1994</td><td>GB/T 905-1994</td><td>GB/T 905-1994</td><td>-</td><td>GB/T 5954-1986</td></tr><tr><td>锻造</td><td>GB/T 908-1987</td><td>-</td><td>GB/T 908-1987</td><td>GB/T 16761-1997</td><td>-</td></tr></table>

# 1.6.2 供应状态 除冷拉棒材和冷拉钢丝可在冷拉状态供应外，其他品种通常为热轧和退火。

1.7 熔炼与铸造工艺 以电弧炉、侧吹碱性转炉、纯氧顶吹碱性转炉等方法熔炼。  
1.8 应用概况与特殊要求 在航空工业中长期用于制造结构铆钉等。

# 2 物理及化学性能

# 2.1 热性能

2.1.1 热导率 见表2-1。

表2-1[1]   

<table><tr><td>θ/℃</td><td>0</td><td>100</td><td>200</td><td>300</td><td>400</td><td>500</td><td>600</td><td>700</td><td>800</td><td>900</td><td>1000</td><td>1100</td><td>1200</td></tr><tr><td>λ/(W/(m·℃))</td><td>46.1</td><td>46.1</td><td>44.8</td><td>42.3</td><td>39.8</td><td>37.3</td><td>34.3</td><td>31.0</td><td>26.4&#x27;</td><td>26.8</td><td>27.2</td><td>28.5</td><td>29.7</td></tr></table>

# 2.1.2 比热容 见表2-2。

# 2.2 密度 $\rho = 7.85\mathrm{g / cm}^{3[1]}$

表2-2[1]  

<table><tr><td>θ/℃</td><td>900</td><td>950</td><td>1000</td><td>1050</td><td>1100</td><td>1150</td><td>1200</td><td>1250</td><td>1300</td></tr><tr><td>c/(J/(kg·℃))</td><td>586</td><td>595</td><td>603</td><td>611</td><td>624</td><td>628</td><td>632</td><td>641</td><td>649</td></tr></table>

# 3 力学性能

# 3.1 技术标准规定的性能 见表3-1。

表3-1  

<table><tr><td rowspan="2">品种</td><td rowspan="2">技术标准</td><td rowspan="2">材料状态</td><td>σb/MPa</td><td>σP0.2/MPa</td><td>δ5/%</td><td>δ10/%</td><td>ψ/%</td><td>aKU/(kJ/m2)</td><td rowspan="2">HBS</td></tr><tr><td colspan="6">不小于</td></tr><tr><td rowspan="4">棒材</td><td rowspan="2">GB/T 3077-1999GJB 1951-1994</td><td>退火或高温回火</td><td>-</td><td>-</td><td>-</td><td>-</td><td>-</td><td>-</td><td>≤187</td></tr><tr><td>850℃,水或油淬+200℃,回火或880℃,水淬或油淬+440℃,回火</td><td>785</td><td>590</td><td>10</td><td>-</td><td>40</td><td>590</td><td>-</td></tr><tr><td rowspan="2">GB/T 3078-1994</td><td>冷拉</td><td>-</td><td>-</td><td>-</td><td>-</td><td>-</td><td>-</td><td>≤241</td></tr><tr><td>退火</td><td>-</td><td>-</td><td>-</td><td>-</td><td>-</td><td>-</td><td>≤197</td></tr><tr><td rowspan="2">丝材</td><td rowspan="2">GB/T 5954-1986</td><td>冷拉</td><td>490~685</td><td>-</td><td>-</td><td>10</td><td>-</td><td>-</td><td>-</td></tr><tr><td>退火</td><td>440~635</td><td>-</td><td>-</td><td>15</td><td>-</td><td>-</td><td>-</td></tr></table>

# 3.2 室温及各种温度下的力学性能

# 3.2.1 拉伸性能

# 3.2.1.1 室温拉伸性能见表3-2。

表3-2[1,2]  

<table><tr><td>热处理毛坯直径/mm</td><td>热处理状态</td><td>σb/MPa</td><td>σP0.2/MPa</td><td>δ5/%</td><td>ψ/%</td></tr><tr><td rowspan="3">15</td><td>860℃,油淬+200℃,回火,水冷</td><td>825~1315/1005</td><td>590~865/720</td><td>10~21/14.3</td><td>40~57/47.1</td></tr><tr><td>880℃,水淬+440~470℃,回火,水冷</td><td>1010~1090/1050</td><td>910~1025/965</td><td>16~16.4/16.2</td><td>61~64.5/63</td></tr><tr><td>850℃正火</td><td>655</td><td>520</td><td>27.5</td><td>72.5</td></tr><tr><td rowspan="4">25</td><td>冷拔</td><td>705</td><td>550</td><td>20</td><td>57</td></tr><tr><td>冷拔后退火</td><td>580</td><td>-</td><td>24</td><td>60</td></tr><tr><td>冷拔后车削,抛光</td><td>620</td><td>460</td><td>23</td><td>59</td></tr><tr><td>冷拔后车削,抛光,退火</td><td>565</td><td>395</td><td>30</td><td>65</td></tr></table>

注：第一、第二列分别为14炉和20炉钢的数据统计结果。

# 3.2.1.2 伪渗碳后不同温度淬火的拉伸性能见表3-3。

表3-3[2]  

<table><tr><td rowspan="2">热处理毛坯直径/mm</td><td colspan="2">热处理状态</td><td rowspan="2">σb/MPa</td><td rowspan="2">σP0.2/MPa</td><td rowspan="2">δ5/%</td><td rowspan="2">ψ/%</td></tr><tr><td>伪渗碳</td><td>淬火,回火</td></tr><tr><td rowspan="4">25</td><td rowspan="8">970℃,8h</td><td>直接油淬+150℃,回火</td><td>875</td><td>700</td><td>20</td><td>50.5</td></tr><tr><td>油淬+150℃,回火+774℃,油淬+150℃,回火</td><td>805</td><td>590</td><td>26</td><td>47.0</td></tr><tr><td>油淬+150℃,回火+800℃,油淬+150℃,回火</td><td>690</td><td>505</td><td>28</td><td>65.0</td></tr><tr><td>油淬+150℃,回火+830℃,油淬+150℃,回火</td><td>670</td><td>485</td><td>31</td><td>68.0</td></tr><tr><td rowspan="4">50</td><td>油淬+150℃,回火</td><td>720</td><td>490</td><td>27</td><td>63.5</td></tr><tr><td>油淬+150℃,回火+774℃,油淬+150℃,回火</td><td>705</td><td>435</td><td>29</td><td>55.0</td></tr><tr><td>油淬+150℃,回火+800℃,油淬+150℃,回火</td><td>665</td><td>435</td><td>31.5</td><td>66.0</td></tr><tr><td>油淬+150℃,回火+830℃,油淬+150℃,回火</td><td>665</td><td>430</td><td>31.5</td><td>60.0</td></tr></table>

# 3.2.2 冲击性能

# 3.2.2.1 室温冲击韧性见表3-4。

表3-4[2]  

<table><tr><td>热处理毛坯直径/mm</td><td>热处理状态</td><td>akU/(kJ/m2)</td></tr><tr><td rowspan="3">15</td><td>860℃,油淬+200℃,水冷</td><td>588~1618/1000</td></tr><tr><td>880℃,油淬+400~470℃,水冷</td><td>1382~1461/1422</td></tr><tr><td>850℃,油淬+600℃,水冷</td><td>2804</td></tr></table>

注：第一、第二行分别为14炉和20炉钢的数据统计结果。

# 3.2.2.2 低温冲击韧性见表3-5。

表3-5[1]  

<table><tr><td>热处理状态</td><td>试验温度/℃</td><td>akU/(kJ/m2)</td></tr><tr><td rowspan="2">在连续炉中伪渗碳，I区860℃，II区960℃，III区910℃，共渗8h，预冷至830℃，直接油淬+840℃，油淬+200℃，空冷</td><td>-20</td><td>559</td></tr><tr><td>-40</td><td>500</td></tr></table>

# 3.2.3 弯曲性能 见表3-6。

表3-6[2]  

<table><tr><td rowspan="2">渗碳层深度/mm</td><td colspan="2">硬度</td><td colspan="2">弯曲载荷/N</td><td rowspan="2">挠度f/mm</td></tr><tr><td>表面HRC</td><td>心部HBS</td><td>光滑试样</td><td>缺口试样</td></tr><tr><td>0.8</td><td>54</td><td>388</td><td>56810</td><td>-</td><td>0.92</td></tr><tr><td>0.9</td><td>54</td><td>321</td><td>-</td><td>48121</td><td>-</td></tr></table>

注：1 渗碳热处理在连续式气体炉中进行，I区 $860^{\circ}\mathrm{C}$ ，Ⅱ区 $960^{\circ}\mathrm{C}$ ，Ⅲ区 $910^{\circ}\mathrm{C}$ ，共渗8h，预冷至 $830^{\circ}\mathrm{C}$ ，油淬 $+840^{\circ}\mathrm{C}$ ，油淬 $+200^{\circ}\mathrm{C}$ ，空冷。  
2 光滑试样尺寸 $15\mathrm{mm} \times 15\mathrm{mm} \times 100\mathrm{mm}$ ，跨距 $80\mathrm{mm}$ ；缺口试样尺寸缺口深度6.3，缺口角度 $60^{\circ}, r_{\mathrm{H}} = 0.15$ ，跨距 $80\mathrm{mm}$ 。

# 3.2.4 扭转与剪切性能

# 3.2.4.1 铆钉的抗剪强度与回火温度的关系见图3-1。

图3-1 回火温度对铆钉的抗剪强度的影响[3]  
图片摘要：该图主要展示 3 1 回火温度对铆钉的抗剪强度的影响[3]。
![](images/909326fc35f8d462c5ae81b2ad6bc9120687cd6b5975fe6ec9ff63377b356e46.jpg)  
热处理状态： $890^{\circ}\mathrm{C}$ ，油淬十回火

# 4 组织结构

# 4.1 相变温度 见表4-1。

表4-1[1]  

<table><tr><td>相变点</td><td>Ac1</td><td>Ac3</td><td>Ar1</td><td>Ar3</td><td>Ms</td></tr><tr><td>θ/℃</td><td>725</td><td>840</td><td>610</td><td>740</td><td>400</td></tr></table>

4.2 时间-温度-组织转变曲线 见图4-1。  
4.3 合金组织结构 淬火加低温回火组织为回火马氏体+铁素体。

图4-1 连续冷却转变曲线[4]   
图片摘要：该图主要展示 4 1 连续冷却转变曲线[4]。
![](images/7911c78acd676d626a8af47b4353499ca80d047b1253efa9f5041dd9bb52699a.jpg)  
用钢成分为 $w(\mathrm{C}) = 0.23\%$ , $w(\mathrm{Mn}) = 1.53\%$ , $w(\mathrm{Si}) = 0.40\%$   
$w(\mathrm{Cr}) = 0.03\%$ 。奥氏体化温度为 $900^{\circ}\mathrm{C}$

# 5 工艺性能与要求

# 5.1 成形性能

5.1.1 冷压力加工成形性能 冷变形塑性高，可供冷冲、冷镦锻等加工。
