Repository: C-zj02/CFD-claw

<div align="center">

**English** | [中文](#中文版) | [Français](README_FR.md) | [Русский](README_RU.md) | [हिन्दी](README_HI.md) | [العربية](README_AR.md) | [Português](README_PT.md)

# 🚀 Claude Code Python

**A Complete Python Reimplementation Based on Real Claude Code Source**

*From TypeScript Source → Rebuilt in Python with ❤️*

***
**🔥 Active Development • New Features Weekly 🔥**

</div>

***

## 🎯 What is This?

**Clawd Code** is a **complete Python rewrite** of Claude Code, based on the **real TypeScript source code**.

File: RAG-data/中国航空材料手册（第2版）第1卷 结构钢 不锈钢201-400.pdf-e7919636-f8a8-4d18-b6d7-bc6f6dd9c03b.md (part 3 of 10)
表3-21[2]  
<table><tr><td>试验方法</td><td>σmax/MPa</td><td>疲劳寿命N/10^3周</td><td>平均对数疲劳寿命X</td><td>s</td><td>中值疲劳寿命N50/10^3周</td></tr></table>

$K_{\mathrm{t}} = 5$ $R = 0.5$   

<table><tr><td rowspan="9">升降法</td><td>275</td><td>182.0</td><td>490.0</td><td>-</td><td>-</td><td>-</td><td rowspan="3">指定寿命N=10^7,σ=245MPa</td></tr><tr><td>265</td><td>290.0</td><td>540.0</td><td>&gt;10000</td><td>320.0</td><td>&gt;10000</td></tr><tr><td>255</td><td>260.0</td><td>&gt;10000</td><td>690.0</td><td>688.0</td><td>2070.0</td></tr><tr><td></td><td>5790.0</td><td>-</td><td>-</td><td>-</td><td>-</td><td rowspan="2">指定寿命N=10^6,σ=250MPa</td></tr><tr><td>245</td><td>&gt;10000</td><td>&gt;10000</td><td>590.0</td><td>&gt;10000</td><td>&gt;10000</td></tr><tr><td></td><td>&gt;10000</td><td>-</td><td>-</td><td>-</td><td>-</td><td rowspan="2">指定寿命N=6×10^5,σ=260MPa</td></tr><tr><td>235</td><td>&gt;10000</td><td>&gt;10000</td><td>-</td><td>-</td><td>-</td></tr><tr><td>225</td><td>4780.0</td><td>&gt;10000</td><td>-</td><td>-</td><td>-</td><td rowspan="2">指定寿命N=5×10^5,σ=260MPa</td></tr><tr><td>215</td><td>&gt;10000</td><td>-</td><td>-</td><td>-</td><td>-</td></tr></table>

图片摘要：该图片与轴向加载，；热处理状态： 加热，这部分内容相关。
![](images/bd1cb48a18068d913c4391d1f5e13205af4af89d322ef7ec8769b28929dae0c2.jpg)  
轴向加载， $R = 0.1$   
$f = 133\mathrm{Hz},K_{\mathrm{t}} = 1$   
热处理状态： $900^{\circ}C$ 加热，  
$210^{\circ}\mathrm{C}$ ，等温淬火 $+250^{\circ}\mathrm{C}$   
回火；  
$\sigma_{\mathrm{b}} = 1585\mathrm{MPa}$

图片摘要：该图主要展示 3 12 棒材轴向加载光滑 试样中值 曲线[8]。
![](images/20ce459e709173cd68d66ed665af7c4bdffff9af38e7ce9d1a00f694f8da4456.jpg)  
图3-12 棒材轴向加载光滑 $(K_{\mathrm{t}} = 1)$ 试样中值 $S - N$ 曲线[8]   
热处理状态： $900^{\circ}\mathrm{C}$ 加热， $230^{\circ}\mathrm{C}$ ，等温淬火 $+260^{\circ}\mathrm{C}$ ，空冷  
图3-13 棒材轴向加载缺口 $(K_{\mathrm{t}} = 3)$ 试样中值 $S - N$ 曲线[8]

图片摘要：该图主要展示 3 13 棒材轴向加载缺口 试样中值 曲线[8]。
![](images/5d2d13ccf7b9c73e456f8acfa19ae12ac549ec043191cdf62e5559fb972753f5.jpg)  
热处理状态： $900\mathrm{C}$ 加热， $230\mathrm{C}$ ，等温淬火 $+260\mathrm{C}$ ，空冷  
图3-14 棒材轴向加载缺口 $(K_{\mathrm{t}} = 5)$ 试样中值 $S - N$ 曲线[8]

图片摘要：该图主要展示 3 14 棒材轴向加载缺口 试样中值 曲线[8]。
![](images/c23d17236946b95da69c910da1e6bdbd93a43956fcaa94a5a2918e9d06a4b885.jpg)  
图3-15 棒材轴向加载缺口 $(K_{\mathrm{t}} = 3)$ 试样等寿命曲线[8]

图片摘要：该图主要展示 3 15 棒材轴向加载缺口 试样等寿命曲线[8]。
![](images/07642b0262ed1880c0986a39ecc32d4be6f6e83541fdff03ed3025f4ebfd2597.jpg)  
图3-16 棒材轴向加载缺口 $(K_{\mathrm{t}} = 5)$ 试样等寿命曲线[8]

3.4.1.2 轴向加载板状缺口试样疲劳试验原始数据和中值 $S - N$ 曲线见表3-23和图3-17。

表 3-23[8]  

<table><tr><td>试验方法</td><td>σmax/MPa</td><td>疲劳寿命N/10^3周</td><td>平均对数疲劳寿命X</td><td>s</td><td>中值疲劳寿命N50/10^3周</td></tr></table>

$$
K _ {t} = 3 \quad R = 0. 1
$$

$$
K _ {t} = 3 \quad R = 0. 1
$$

<table><tr><td rowspan="6">成组试验</td><td>500</td><td>20.0</td><td>29.5</td><td>31.0</td><td>34.0</td><td>44.0</td><td>4.4874</td><td>0.1238</td><td>30.72</td></tr><tr><td>450</td><td>30.0</td><td>34.0</td><td>57.0</td><td>-</td><td>-</td><td>4.5882</td><td>0.1478</td><td>38.74</td></tr><tr><td>400</td><td>43.0</td><td>43.0</td><td>56.0</td><td>85.0</td><td>-</td><td>4.7361</td><td>0.1397</td><td>54.46</td></tr><tr><td>355</td><td>52.0</td><td>73.0</td><td>79.0</td><td>-</td><td>-</td><td>4.8256</td><td>0.0965</td><td>66.93</td></tr><tr><td>255</td><td>110.0</td><td>111.0</td><td>163.0</td><td>190.0</td><td>195.0</td><td></td><td></td><td></td></tr><tr><td></td><td>263.0</td><td>-</td><td>-</td><td>-</td><td>-</td><td>5.2146</td><td>0.1486</td><td>163.9</td></tr><tr><td rowspan="6">升降法</td><td>225</td><td>698.0</td><td></td><td></td><td></td><td></td><td rowspan="6" colspan="3">指定寿命N=10^7,σ=180MPa</td></tr><tr><td>205</td><td>413.0</td><td>464.0</td><td>468.0</td><td>705.0</td><td>939.0</td></tr><tr><td></td><td>&gt;10000</td><td></td><td></td><td></td><td></td></tr><tr><td>185</td><td>849.0</td><td>&gt;10000</td><td>&gt;10000</td><td>&gt;10000</td><td>1430.0</td></tr><tr><td>165</td><td>&gt;10000</td><td>1130.0</td><td>5507.0</td><td>1016.0</td><td>-</td></tr><tr><td>145</td><td>&gt;10000</td><td>&gt;10000</td><td>&gt;10000</td><td>-</td><td></td></tr></table>

3.4.1.3 轴向加载棒材缺口试样疲劳试验原始数据和中值 $S - N$ 曲线见表3-24和图3-18。  
3.4.1.4 轴向加载锻材板状缺口试样疲劳试验原始数据、中值 $S - N$ 曲线和等寿命曲线见表3-25、图3-19和图3-20。

图片摘要：该图主要展示 3 17 板状轴向加载缺口 试样， 曲线[8]。
![](images/0cc60d9ee552a5f4f2097b5c18288eee28d2a94b97bca4cca7981db390ee3270.jpg)  
图3-17 板状轴向加载缺口 $(K_{\mathrm{t}} = 3)$ 试样， $S - N$ 曲线[8]

图片摘要：该图主要展示 3 17 板状轴向加载缺口 试样， 曲线[8]。
![](images/a9e8d7be370b183c722aadac32c1b9a7b425c73e355b1a5fc630c5dafdd70446.jpg)  
图3-18 锻材轴向加载缺口 $(K_{\mathrm{t}} = 2.9)$ 试样，中值 $S - N$ 曲线[8]

图片摘要：该图主要展示 3 18 锻材轴向加载缺口 试样，中值 曲线[8]。
![](images/f709429ee8414b3ef5a8c4573bac93281780ff1098dfb63c568cf909121c1462.jpg)  
图3-19 棒材轴向加载缺口 $(K_{\mathrm{t}} = 3)$ 试样中值 $S - N$ 曲线[8]

表3-24[8]  

<table><tr><td>试验方法</td><td>σmax/MPa</td><td colspan="5">疲劳寿命N/10^3周</td><td>平均对数疲劳寿命X</td><td>s</td><td>中值疲劳寿命N50/10^3周</td></tr><tr><td colspan="10">Kt=3 R=0.1 σb=1415MPa</td></tr><tr><td rowspan="5">成组试验</td><td>685</td><td>7.8</td><td>8.6</td><td>9.1</td><td>-</td><td>-</td><td>3.9285</td><td>0.0339</td><td>8.483</td></tr><tr><td>590</td><td>14.0</td><td>15.6</td><td>20.5</td><td>23.0</td><td>-</td><td>4.2532</td><td>0.1005</td><td>17.91</td></tr><tr><td>490</td><td>31.7</td><td>46.0</td><td>57.0</td><td>65.5</td><td>-</td><td>4.6840</td><td>0.1373</td><td>48.30</td></tr><tr><td>440</td><td>60.2</td><td>69.7</td><td>94.6</td><td>148.0</td><td>188.0</td><td>5.0086</td><td>0.2107</td><td>102.0</td></tr><tr><td>410</td><td>260.1</td><td>335.0</td><td>614.9</td><td>415.3</td><td>-</td><td>5.5868</td><td>0.1582</td><td>386.0</td></tr><tr><td rowspan="4">升降法</td><td>400</td><td>222.0</td><td>-</td><td>-</td><td>-</td><td>-</td><td colspan="3">指定寿命N=10^7</td></tr><tr><td>390</td><td>&gt;10000</td><td>150.0</td><td>-</td><td>-</td><td>-</td><td colspan="3">σ=385MPa</td></tr><tr><td>385</td><td>255.0</td><td>234.0</td><td>177.0</td><td>199.0</td><td>-</td><td colspan="3"></td></tr><tr><td>375</td><td>&gt;10000</td><td>&gt;10000</td><td>&gt;10000</td><td>&gt;10000</td><td>-</td><td colspan="3"></td></tr></table>

$K_{\mathrm{t}} = 3$ $R = 0.1$ $\sigma_{\mathrm{b}} = 1550\mathrm{MPa}$   

<table><tr><td rowspan="4">成组试验</td><td>685</td><td>9.0</td><td>9.4</td><td>12.6</td><td>15.5</td><td>-</td><td>4.0545</td><td>0.1114</td><td>13.14</td></tr><tr><td>590</td><td>23.4</td><td>25.5</td><td>26.0</td><td>34.6</td><td>-</td><td>4.4325</td><td>0.0738</td><td>27.07</td></tr><tr><td>540</td><td>28.1</td><td>35.4</td><td>38.1</td><td>39.6</td><td>-</td><td>4.5441</td><td>0.0667</td><td>35.00</td></tr><tr><td>490</td><td>45.2</td><td>58.0</td><td>59.8</td><td>79.0</td><td>134.0</td><td>4.8440</td><td>0.1801</td><td>69.82</td></tr><tr><td rowspan="3">升降法</td><td>370</td><td>108.9</td><td>315.0</td><td>-</td><td>-</td><td>-</td><td colspan="3">指定寿命N=10^7</td></tr><tr><td>355</td><td>181.4</td><td>&gt;10000</td><td>193.0</td><td>&gt;10000</td><td>-</td><td colspan="3">σ=355MPa</td></tr><tr><td>340</td><td>&gt;10000</td><td>&gt;10000</td><td>-</td><td>-</td><td>-</td><td colspan="3"></td></tr></table>

表3-25[8]  

<table><tr><td>试验方法</td><td>σmax/MPa</td><td>疲劳寿命N/10^3周</td><td>平均对数疲劳寿命X</td><td>s</td><td>中值疲劳寿命N50/10^3周</td></tr></table>

$K_{\mathrm{r}} = 2.9$ $R = 0.1$   

<table><tr><td rowspan="5">成组试验</td><td>970</td><td>2.63</td><td>2.85</td><td>3.06</td><td>4.75</td><td>-</td><td>3.5093</td><td>0.1148</td><td>3.231</td></tr><tr><td>810</td><td>6.6</td><td>9.0</td><td>10.9</td><td>11.3</td><td>-</td><td>3.9661</td><td>0.1069</td><td>9.249</td></tr><tr><td>645</td><td>20.5</td><td>20.6</td><td>21.7</td><td>29.8</td><td>31.6</td><td>4.3872</td><td>0.0920</td><td>24.39</td></tr><tr><td>485</td><td>37.6</td><td>53.7</td><td>54.0</td><td>65.8</td><td>89.1</td><td></td><td></td><td></td></tr><tr><td></td><td>92.4</td><td>-</td><td>-</td><td>-</td><td>-</td><td>4.7952</td><td>0.1485</td><td>62.41</td></tr><tr><td rowspan="5">升降法</td><td>355</td><td>160.0</td><td>-</td><td>-</td><td>-</td><td>-</td><td rowspan="3" colspan="3">指定寿命N=10^6</td></tr><tr><td>350</td><td>249.5</td><td>-</td><td>-</td><td>-</td><td>-</td></tr><tr><td>340</td><td>400.0</td><td>866.0</td><td>270.9</td><td>-</td><td>-</td></tr><tr><td>330</td><td>&gt;1000</td><td>264.7</td><td>&gt;1000</td><td>563.3</td><td>-</td><td rowspan="2" colspan="3">σ=335MPa</td></tr><tr><td>325</td><td>&gt;1000</td><td>&gt;1000</td><td>-</td><td>-</td><td>-</td></tr></table>

$K_{\mathrm{t}} = 2.9$ $R = 0.5$   

<table><tr><td rowspan="7">成组试验</td><td>1135</td><td>9.3</td><td>9.4</td><td>10.3</td><td>—</td><td>—</td><td>3.9848</td><td>0.0244</td><td>9.656</td></tr><tr><td>955</td><td>17.8</td><td>18.7</td><td>21.8</td><td>—</td><td>—</td><td>4.2869</td><td>0.0460</td><td>19.36</td></tr><tr><td>810</td><td>25.6</td><td>29.9</td><td>31.0</td><td>45.5</td><td>49.8</td><td></td><td></td><td></td></tr><tr><td></td><td>54.4</td><td>—</td><td>—</td><td>—</td><td>—</td><td>4.5777</td><td>0.1358</td><td>37.82</td></tr><tr><td>645</td><td>37.5</td><td>57.4</td><td>76.3</td><td>76.5</td><td>59.0</td><td></td><td></td><td></td></tr><tr><td></td><td>153.0</td><td>—</td><td>—</td><td>—</td><td>—</td><td>4.8722</td><td>0.2028</td><td>74.51</td></tr><tr><td>565</td><td>164.0</td><td>165.0</td><td>171.0</td><td>306.0</td><td>—</td><td>5.2878</td><td>0.1332</td><td>194.0</td></tr><tr><td rowspan="3">升降法</td><td>520</td><td>171.5</td><td>—</td><td>—</td><td>—</td><td>—</td><td colspan="3">指定寿命N=10^6</td></tr><tr><td>500</td><td>158.0</td><td>—</td><td>—</td><td>—</td><td>—</td><td rowspan="2" colspan="3">σ=495MPa</td></tr><tr><td>485</td><td>&gt;1000</td><td>—</td><td>—</td><td>—</td><td>—</td></tr></table>

图片摘要：该图主要展示 3 20 锻材轴向加载板状缺口， 试样，等寿命曲线[8]。
![](images/c64c8d346a73ff8ac8dc1eab0d8971b0c5834bfa0e94b1c07c0e374da398c8a7.jpg)  
热处理状态： $900^{\circ}\mathrm{C}$ 加热， $200\mathrm{C}$ ，等温淬火，水冷 $+250\mathrm{C}$ ，回火  
图3-20 锻材轴向加载板状缺口， $(K_{\mathrm{t}} = 2.9)$ 试样，等寿命曲线[8]

3.4.2 低周疲劳 不同热处理制度的低周疲劳性能见表3-21、图3-22、图3-23和图3-24。

图片摘要：该图主要展示 3 20 锻材轴向加载板状缺口， 试样，等寿命曲线[8]。
![](images/16ffd56dd7701f16a3bc18c51fe17262dce7635575390b7f233de1711bb2d3b5.jpg)  
热处理状态： $900\mathrm{C}$ ，油淬 $+270^{\circ}\mathrm{C}$ ，回火。 $\sigma_{\mathrm{b}} = 1665\mathrm{MPa}$

图片摘要：该图主要展示 3 20 锻材轴向加载板状缺口， 试样，等寿命曲线[8]。
![](images/0a1bce4cf4a7ade09a75e9d09755a397a87bb3c2f9f56122655b6d890991a572.jpg)  
热处理状态： $900\mathrm{C}$ ，油淬 $+270\mathrm{C}$ ，回火。 $\sigma_{\mathrm{b}} = 1665\mathrm{MPa}$

图3-21 不同 $K$ 值的低周疲劳性能曲线[7]  
图3-22 不同应力的低周疲劳性能曲线[7]  
图片摘要：该图主要展示 3 22 不同应力的低周疲劳性能曲线[7]。
![](images/c2182ff0580db08e13d6431c7a68c48f64a647f0c15a2f04b7c313ca6c0dfd31.jpg)  
热处理状态： $900^{\circ}C$ 加热， $230^{\circ}C$ ，等温淬火 $+230^{\circ}C$ ，回火。 $\sigma_{\mathrm{b}} = 1570\mathrm{MPa}$

图3-23 不同 $K$ 值的低周疲劳曲线[7]  
图3-24 不同应力的低周疲劳曲线[7]  
图片摘要：该图主要展示 3 24 不同应力的低周疲劳曲线[7]。
![](images/0fd8f0ace5b9c3e340c65e3d02eeaf447481d21e2c7b4c7f8f797de7c7480142.jpg)  
热处理状态： $900\mathrm{C}$ 加热， $230\mathrm{C}$ ，等温淬火 $+230\mathrm{C}$ ，回火。 $\sigma_{\mathrm{b}} = 1570\mathrm{MPa}$

# 3.5 弹性性能

3.5.1 弹性模量 见表3-26。  
3.5.2 切变模量 $G = 76\mathrm{GPa}^{[7]}$   
3.6 断裂性能  
3.6.1 断裂韧度

表 3-26[1]  

<table><tr><td>θ/℃</td><td>20</td><td>100</td><td>200</td><td>250</td></tr><tr><td>E/GPa</td><td>207</td><td>204</td><td>200</td><td>198</td></tr></table>

3.6.1.1 油淬后不同温度回火的平面应变断裂韧度见表3-27。

表3-27[9]  

<table><tr><td colspan="2">热处理制度</td><td>σb/MPa</td><td>σP0.2/MPa</td><td>K1c/MPa√m</td><td colspan="2">热处理制度</td><td>σb/MPa</td><td>σP0.2/MPa</td><td>K1c/MPa√m</td></tr><tr><td rowspan="3">900℃,油淬</td><td>200℃,空冷</td><td>1835</td><td>1500</td><td>68.3</td><td rowspan="3">900℃,油淬</td><td>270℃,空冷</td><td>1795</td><td>1425</td><td>69.5</td></tr><tr><td>230℃,空冷</td><td>1815</td><td>1385</td><td>65.9</td><td>300℃,空冷</td><td>1775</td><td>1400</td><td>72.5</td></tr><tr><td>250℃,空冷</td><td>1795</td><td>1420</td><td>64.8</td><td>360℃,空冷</td><td>1675</td><td>1375</td><td>62.2</td></tr></table>

注：三点弯曲试样，L-R方向。

3.6.1.2 不同温度等温后平面应变断裂韧度见表3-28。  
3.6.1.3 不同含碳量的平面应变断裂韧度见表3-29。

表3-28[9]  

<table><tr><td colspan="2">热处理制度</td><td>σb/MPa</td><td>σP0.2/MPa</td><td>K1c/MPa √m</td></tr><tr><td rowspan="6">900℃,加热</td><td>200℃,等温淬火+200℃,回火</td><td>1820</td><td>1105</td><td>63.2</td></tr><tr><td>230℃,等温淬火+200℃,回火</td><td>1810</td><td>900</td><td>65.3</td></tr><tr><td>250℃,等温淬火+250℃,回火</td><td>1725</td><td>1020</td><td>62.7</td></tr><tr><td>270℃,等温淬火+250℃,回火</td><td>1690</td><td>1065</td><td>69.9</td></tr><tr><td>300℃,等温淬火+250℃,回火</td><td>1640</td><td>1060</td><td>69.2</td></tr><tr><td>310℃,等温淬火,空冷</td><td>1550</td><td>1190</td><td>88.7</td></tr></table>

注：三点弯曲试样，L-R方向。

表 3-29[9]  

<table><tr><td>C/%</td><td>热处理制度</td><td>σb/MPa</td><td>σP0.2/MPa</td><td>取样方向</td><td>试样型式</td><td>K1c/MPa √m</td></tr><tr><td>0.27~0.28</td><td rowspan="3">900℃加热,260℃,等温淬火+250℃,空冷</td><td>1645</td><td>1335</td><td rowspan="3">L-C</td><td rowspan="3">三点弯曲</td><td>93.3</td></tr><tr><td>0.31~0.32</td><td>1670</td><td>1495</td><td>83.4</td></tr><tr><td>0.33~0.34</td><td>1620</td><td>1395</td><td>73.8</td></tr></table>

3.6.1.4 不同热处理制度的低温平面应变断裂韧度见表3-30。

表3-30[9]  

<table><tr><td colspan="2">热处理制度</td><td>σb/MPa</td><td>σP0.2/MPa</td><td>θ/℃</td><td>Klc/MPa √m</td></tr><tr><td rowspan="15">900℃,加热</td><td rowspan="3">200℃,等温淬火+280℃,空冷</td><td>1660</td><td>1530</td><td>20</td><td>85.4</td></tr><tr><td>-</td><td>-</td><td>-40</td><td>76.4</td></tr><tr><td>-</td><td>-</td><td>-60</td><td>65.1</td></tr><tr><td rowspan="3">230℃,等温淬火+260℃,空冷</td><td>1640</td><td>1520</td><td>20</td><td>91.0</td></tr><tr><td>-</td><td>-</td><td>-40</td><td>74.3</td></tr><tr><td>-</td><td>-</td><td>-60</td><td>70.8</td></tr><tr><td rowspan="3">260℃,等温淬火+250℃,空冷</td><td>1670</td><td>1495</td><td>20</td><td>83.4</td></tr><tr><td>-</td><td>-</td><td>-40</td><td>68.5</td></tr><tr><td>-</td><td>-</td><td>-60</td><td>60.6</td></tr><tr><td rowspan="3">300℃,等温淬火+230℃,空冷</td><td>1635</td><td>1490</td><td>20</td><td>93.9</td></tr><tr><td>-</td><td>-</td><td>-40</td><td>69.7</td></tr><tr><td>-</td><td>-</td><td>-60</td><td>66.8</td></tr><tr><td rowspan="3">330℃,等温淬火+230℃,空冷</td><td>1420</td><td>1280</td><td>20</td><td>95.8</td></tr><tr><td>-</td><td>-</td><td>-40</td><td>65.1</td></tr><tr><td>-</td><td>-</td><td>-60</td><td>61.1</td></tr></table>

注：三点弯曲试样，L-C方向。

# 3.6.2 应力腐蚀断裂韧度

3.6.2.1 等温淬火后不同温度回火的应力腐蚀断裂韧度见表3-31。

表3-31[10]  

<table><tr><td colspan="2">热处理制度</td><td>环境条件</td><td>KISCC/MPa √m</td><td>KISCC截取条件断裂时间/min</td></tr><tr><td rowspan="4">900℃加热,230℃,等温淬火</td><td>230℃,空冷</td><td rowspan="4">3.5%NaCl溶液,35℃</td><td>21.2</td><td>-</td></tr><tr><td>250℃,空冷</td><td>23.0</td><td>&gt;12840</td></tr><tr><td>270℃,空冷</td><td>20.3</td><td>39800</td></tr><tr><td>300℃,空冷</td><td>20.7</td><td>&gt;13380</td></tr></table>

注：CANT试样，L-T方向。

# 3.6.2.2 不同热处理制度的应力腐蚀断裂韧度见表3-32。

表3-32[10]  

<table><tr><td>热处理制度</td><td>环境条件</td><td>σP0.2/MPa</td><td>取样方向</td><td>试样型式</td><td>KISCC/MPa √m</td><td>KISCC截取条件/(m/s)</td></tr><tr><td rowspan="2">900℃,油淬+200℃,空冷</td><td rowspan="8">3.5%NaCl溶液,35℃</td><td rowspan="8">1480</td><td>L-T</td><td>CANT</td><td>16.6</td><td>-</td></tr><tr><td>T-L</td><td>WOL</td><td>17.6</td><td>1.9×10-10</td></tr><tr><td rowspan="2">900℃加热,240℃,等温淬火+200℃,空冷</td><td>L-T</td><td>CANT</td><td>22.3</td><td>-</td></tr><tr><td>T-L</td><td>WOL</td><td>22.7</td><td>-</td></tr><tr><td rowspan="2">900℃加热,260℃,等温淬火+260℃,空冷</td><td>L-T</td><td>CANT</td><td>16.2</td><td>&lt;10-9</td></tr><tr><td>T-L</td><td>WOL</td><td>15.5</td><td>&lt;10-9</td></tr><tr><td rowspan="2">900℃加热,300℃,等温淬火,空冷</td><td>L-T</td><td>CANT</td><td>31.0</td><td>-</td></tr><tr><td>T-L</td><td>WOL</td><td>30.4</td><td>1.07×10-9</td></tr></table>

# 3.6.3 疲劳裂纹扩展速率

3.6.3.1 $240^{\circ}\mathrm{C}$ 等温淬火后不同应力比的轴向加载 $\mathrm{da} / \mathrm{d}N - \Delta K$ 曲线见图3-25、图3-26和图3-27。

图片摘要：该图主要展示 3 32[10]。
![](images/9ad385846c62d975fa1f038d2c19adbf45574216a38660c52ea4e873416cb354.jpg)  
热处理状态： $900^{\circ}C$ 加热， $240^{\circ}C$ 等温淬火 $+250\mathrm{C}$ ，回火。 $\sigma_{\mathrm{b}} = 1595\mathrm{MPa}$   
图3-25 棒材轴向加载 $(R = 0.1)$ $\mathrm{da} / \mathrm{d}N - \Delta K$ 曲线[11]

图片摘要：该图主要展示 3 25 棒材轴向加载 曲线[11]。
![](images/102c1a98ca03f62e366f3b172dd3a3194954d1ae390d35ad5826a681e11c82ff.jpg)  
热处理状态： $900^{\circ}C$ 加热， $240^{\circ}C$   
等温淬火 $+250\mathrm{C}$ ，回火。 $\sigma_{\mathrm{b}} = 1595\mathrm{MPa}$   
图3-26 棒材轴向加载 $(R = 0.3)$ $\mathrm{da} / \mathrm{d}N - \Delta K$ 曲线[11]

3.6.3.2 油淬后轴向加载 $\mathrm{da} / \mathrm{d}N - \Delta K$ 曲线见图3-28。

图片摘要：该图主要展示 3 26 棒材轴向加载 曲线[11]。
![](images/b5d7e11fd96a6194538bc139fc0acd975d759ec8d5ec3dc41fd5b386cf547495.jpg)  
热处理状态： $900\mathrm{C}$ 加热， $240^{\circ}C$ 等温淬火 $+250\mathrm{C}$ ，回火。 $\sigma_{\mathrm{b}} = 1595\mathrm{MPa}$

图3-27 棒材轴向加载 $(R = 0.6)$ $\mathrm{da} / \mathrm{d}N - \Delta K$ 曲线[11]   
图片摘要：该图主要展示 3 27 棒材轴向加载 曲线[11]。
![](images/48ff9baf3147fb61fc31b954d69d0586b660f093bd434f457c813bc54821eab5.jpg)  
热处理状态： $900^{\circ}C$ ，  
油淬 $+260\mathrm{C}$ ，回火。 $\sigma_{\mathrm{b}} = 1700\mathrm{MPa}$

3.6.3.3 $220\mathrm{C}$ 等温淬火后不同应力比轴向加载 $\mathrm{da} / \mathrm{d}N - \Delta K$ 曲线见图3-29、图3-30和图3-31。

图3-28 锻坯轴向加载 $(R = 0.1)$ $\mathrm{da} / \mathrm{d}N - \Delta K$ 曲线[11]   
图片摘要：该图主要展示 3 28 锻坯轴向加载 曲线[11]。
![](images/ba512c790f20040c4fb7470db4554e368460f56f095c0d530066c1daf3e9b0f1.jpg)  
热处理状态： $900\mathrm{C}$ 加热， $220\mathrm{C}$ 等温淬火 $+250\mathrm{C}$ ，回火。 $\sigma_{\mathrm{b}} = 1765\mathrm{MPa}$

图3-29 锻板轴向加载 $(R = 0.2)$ $\mathrm{da} / \mathrm{d}N - \Delta K$ 曲线[11]

图3-30 锻板轴向加载 $(R = 0.4)$ $\mathrm{d}\alpha /\mathrm{d}N - \Delta K$ 曲线[11]   
图片摘要：该图主要展示 3 30 锻板轴向加载 曲线[11]。
![](images/2b14cb0d5a5c063daea9693d7fc746be5af44619b0e04d1760f4889fc015d575.jpg)  
热处理状态： $900\mathrm{C}$ 加热， $220\mathrm{C}$ 等温淬火 $+250\mathrm{C}$ ，回火。 $\sigma_{\mathrm{b}} = 1765\mathrm{MPa}$

图片摘要：该图主要展示 3 30 锻板轴向加载 曲线[11]。
![](images/c705639a4e535884b445998a4b78d9338efebaf787f6b79e7188938e714e2554.jpg)  
锻坯   
轴向加载 $f = 13.33\mathrm{Hz}$   
$R = 0.6$   
热处理状态： $900^{\circ}\mathrm{C}$ 加热，  
$220\mathrm{C}$ ，等温淬火 $+250^{\circ}\mathrm{C}$ ，回火。  
$\sigma_{\mathrm{b}} = 1765\mathrm{MPa}$

图3-31 锻板轴向加载 $(R = 0.6)\mathrm{d}a / \mathrm{d}N - \Delta K$ 曲线[11]

# 3.6.4 应力强度因子门槛值 见表3-33。

表3-33[12]  

<table><tr><td rowspan="2">热处理制度</td><td rowspan="2">试样表面状态</td><td rowspan="2">σb/MPa</td><td rowspan="2">σP0.2/MPa</td><td colspan="4">ΔKth/MPa √m</td></tr><tr><td>R=0</td><td>R=0.1</td><td>R=0.3</td><td>R=0.5</td></tr><tr><td rowspan="2">900℃加热,260℃,等温淬火+260℃,空冷</td><td>未喷丸</td><td>1600</td><td>1310</td><td>4.8</td><td>4.5</td><td>3.7</td><td>3.1</td></tr><tr><td>喷丸</td><td>1600</td><td>1310</td><td>6.5</td><td>-</td><td>-</td><td>4.7</td></tr></table>

注：CT试样，L-C方向。

# 3.6.5 应力腐蚀裂纹扩展速率 见图3-32、图3-33、图3-34和图3-35。

WOL试样，T-L方向  
图片摘要：该图主要展示 3 32 油淬后的 曲线[10]。
![](images/1185a3927d7dacea31fa151c225030d35592081bdacbde04fd1a393a92e104e1.jpg)  
试验介质： $\mathrm{pH} = 6.0\sim 6.5$ 的 $3.5\% \mathrm{NaCl}$ 溶液

图3-32 油淬后的 $\mathrm{da} / \mathrm{dt} - K_{\mathrm{I}}$ 曲线[10]

图3-33 等温淬火后的 $\mathrm{da} / \mathrm{dt} - K_{1}$ 曲线[10]  
图片摘要：该图主要展示 3 33 等温淬火后的 曲线[10]。
![](images/4a965c27c9e1fd13e3886ee2497fffb4ae93fe50f127c998cc8bdfd9c9c86ba7.jpg)  
试验介质： $\mathrm{pH} = 6.0\sim 6.5$ 的 $3.5\% \mathrm{NaCl}$ 溶液

WOL试样，T-L方向

图片摘要：该图主要展示 3 33 等温淬火后的 曲线[10]。
![](images/5ea019fcb2ccc90f7dbc3cbabdaba3adde6c1a60db27279228d23c4162fe27f1.jpg)  
试验介质： $\mathrm{pH} = 6.0 \sim 6.5$ 的 $3.5\% \mathrm{NaCl}$ 溶液热处理状态： $900^{\circ} \mathrm{C}$ 加热， $260^{\circ} \mathrm{C}$ ，等温淬火 $+260^{\circ} \mathrm{C}$ ，空冷图3-34 $260^{\circ} \mathrm{C}$ 等温淬火后的 $\mathrm{da} / \mathrm{dt} - K_{1}$ 曲线[10]

图片摘要：该图片与试验介质：去离子水中进行；热处理状态： 加热， ，等温淬火 ，空冷图3 35 等温淬火后的 曲线[10]这部分内容相关。
![](images/edba69db480e5953d5362a8a3e6c255b4541c0089147b381c97fc211e782c609.jpg)  
试验介质：去离子水中进行  
热处理状态： $900^{\circ}C$ 加热， $260^{\circ}C$ ，等温淬火 $+260^{\circ}C$ ，空冷图3-35 $260^{\circ}C$ 等温淬火后的 $\mathrm{da} / \mathrm{dt} - K_{\mathrm{I}}$ 曲线[10]

# 3.7 模拟试验性能

3.7.1 耳片元件低周疲劳性能曲线 见图3-36。  
3.7.2 螺栓元件低周疲劳性能曲线 见图3-37。

图片摘要：该图主要展示 3 37 螺栓元件低周疲劳曲线[7]。
![](images/6ff1f67361016ccf0bb1221ccc1ea32acd1d1218ab5657c6445e0047ef8cab63.jpg)  
热处理状态： $900^{\circ}\mathrm{C}$ 加热， $230^{\circ}\mathrm{C}$ ，等温淬火 $+250^{\circ}\mathrm{C}$ ，回火。

$$
\sigma_ {b} = 1 6 3 0 \mathrm {M P a}
$$

图片摘要：该图主要展示 3 37 螺栓元件低周疲劳曲线[7]。
![](images/b7f56474af43f463e2b9905e85d45d03cad39d9026734d0995796f20b94ca422.jpg)  
图3-37 螺栓元件低周疲劳曲线[7]   
图3-36 耳片元件低周疲劳曲线[7]

3.7.3 应力集中元件低周疲劳性能曲线 见图3-38。  
3.7.4 焊接圆筒增幅弯曲疲劳性能数据和元件型式 见表3-34和图3-39。

表3-34[7]  

<table><tr><td>热处理制度</td><td>σmax/σw</td><td>σmax/MPa</td><td>σmin/MPa</td><td>N/周</td><td>破断部位</td></tr><tr><td rowspan="9">900℃加热,230℃,等温淬火+260℃,空冷</td><td>1</td><td>2075</td><td>-</td><td>一次弯断</td><td rowspan="9">沿焊缝处断裂</td></tr><tr><td>0.47</td><td>970</td><td>97</td><td>17200断</td></tr><tr><td>0.47</td><td>970</td><td>97</td><td>9700断</td></tr><tr><td>0.47</td><td>970</td><td>97</td><td>20000</td></tr><tr><td>0.59</td><td>1230</td><td>123</td><td>6000</td></tr><tr><td>0.71</td><td>1475</td><td>148</td><td>1000断</td></tr><tr><td>0.47</td><td>970</td><td>97</td><td>20000</td></tr><tr><td>0.59</td><td>1230</td><td>123</td><td>1300断</td></tr><tr><td>0.47</td><td>970</td><td>97</td><td>11900断</td></tr></table>

图片摘要：该图主要展示 3 34[7]。
![](images/eaf44acf8cd12b8b9c9c84c4b66cfa1f4153542085d82a169b206c86cdd378b2.jpg)  
应力集中元件 $f = 0.1\mathrm{Hz}$   
热处理状态： $900^{\circ}\mathrm{C}$ 加热， $230^{\circ}\mathrm{C}$ ，等温淬火 $+250^{\circ}\mathrm{C}$ ，回火。 $\sigma_{\mathrm{b}} = 1630\mathrm{MPa}$

图片摘要：该图主要展示 3 34[7]。
![](images/c884d16a6d9e81cf18e1dec8de9fddfab297483997edd711ded5e69fa3414bb4.jpg)  
图3-38 应力集中元件低周疲劳曲线[7]   
图3-39 焊缝圆筒元件简图

# 3.7.5 全尺寸起落架静力破坏试验结果 见表3-35。

表3-35[13]  

<table><tr><td>飞机类型</td><td>试验加载方式</td><td>零件种类</td><td>静力加载状态</td><td>静力超载状态</td><td>破坏部位</td><td>结论</td></tr><tr><td rowspan="2">歼击机</td><td rowspan="2">全部设计
加载方式</td><td rowspan="2">主起落架</td><td rowspan="2">100%通过</td><td rowspan="2">120%
124%</td><td>未破坏</td><td rowspan="2">合格</td></tr><tr><td>外筒破坏</td></tr></table>

# 3.7.6 全尺寸起落架动力落震试验结果 见表3-36。

表3-36[13]  

<table><tr><td>飞机类型</td><td>零件种类</td><td>落震次数</td><td>破坏部位</td><td>结论</td></tr><tr><td>歼击机</td><td>主起落架</td><td>6000次</td><td>在半轮叉处有8条裂纹</td><td>合格</td></tr></table>

# 4 组织结构

# 4.1 相变温度 见表4-1。

表4-1  

<table><tr><td>相变点</td><td>Ac1</td><td>Ac3</td><td>Ms</td></tr><tr><td>θ/℃</td><td>750~760</td><td>805~830</td><td>310~320</td></tr></table>

4.2 时间-温度-组织转变曲线 见图4-1和图4-2。

图片摘要：该图主要展示 4 1。
![](images/81311474d54368474ce2bd2d18dc6dfda40726d5f4ef979c6f34cf40f2c71920.jpg)  
图4-1 等温转变曲线[1]

图片摘要：该图主要展示 4 1 等温转变曲线[1]。
![](images/a15ad9d1a83c701209c1560729de9456a41391cac7a6dcc19fd0c6f46b67d2aa.jpg)  
图4-2 连续冷却转变曲线[1]

4.3 合金组织结构 经热轧或冷轧后高温回火的组织为珠光体；热轧后正火加高温回火的组织为回火索氏体；等温退火后的组织为片状珠光体和铁素体；在正火状态下组织为马氏体和贝氏体；淬火十低温回火的组织主要是由回火马氏体、下贝氏体及少量的残余奥氏体所组成。

# 5 工艺性能与要求

5.1 成形性能 冷变形塑性较差，但热压力加工成形性能良好。加热温度为：电弧炉钢 $1180 \sim 1200^{\circ} \mathrm{C}$ ，电渣钢 $1160 \sim 1180^{\circ} \mathrm{C}$ ；开锻温度为 $1120 \sim 1160^{\circ} \mathrm{C}$ ，终锻温度大于 $850^{\circ} \mathrm{C}$ ，锻后灰冷或缓冷。  
5.2 焊接性能 可以采用电弧焊和氢原子焊，但不允许用气焊。由于缺口敏感性较大，对应力集中也较敏感，当焊缝中氢量过高时，焊缝或热影响区易产生裂纹。为防止裂纹的产生，焊前零件应预热，预热温度为 $250\sim 350^{\circ}\mathrm{C}$ ，焊后应立即加热到 $650\sim 680^{\circ}\mathrm{C}$ 进行高温回火。同时要采用低氢类焊条施焊，焊前坡口要严格清理。手工电弧焊用的焊条牌号为HT-3/H18CrMoA。焊接已经过淬火的零件，应用HT-4/HGH41焊条进行焊接。

# 5.3 零件热处理工艺

5.3.1 热处理工艺参数 按HB/Z136—1988《航空结构钢热处理说明书》规定，见表5-1。

表5-1  

<table><tr><td>名称</td><td>正火</td><td>完全退火</td><td>高温回火</td><td>淬火</td><td>等温淬火</td><td>回火</td></tr><tr><td>加热温度/℃</td><td>890~910</td><td>900</td><td>670~710</td><td>890~900</td><td>890~900</td><td>200~300</td></tr><tr><td>冷却方式</td><td>空冷</td><td>炉冷至650℃均热后,空冷</td><td>空冷</td><td>油冷</td><td>210~280℃硝盐等温,空冷</td><td>空冷</td></tr></table>

5.3.2 采用 $30\mathrm{CrMnSiNi2A}$ 钢制造零件时，其最大厚度为：圆柱体或正方体至 $80\mathrm{mm}$ ；型材至 $60\mathrm{mm}$ ；双面冷却的板材和管材至 $40\mathrm{mm}$ ；单面冷却的管材至 $20\mathrm{mm}$ 。  
5.3.3 油淬截面淬透性曲线 见图5-1。  
5.3.4 等温淬火的截面淬透性曲线 见图5-2。  
5.3.5 末端淬透性曲线 见图5-3。  
5.4 表面处理工艺 零件的表面防护可采用磷化、镀铬、喷锌、发蓝或者直接涂漆处理，不允许镀锌。经镀铬或磷化的零件，应立即进行除氢处理。

图片摘要：该图主要展示 5 2 等温淬火截面淬透性曲线[2]。
![](images/a7322e18f8a255f6e34f6e22cbde58be9a2ad071c32496837f54334e054b3e94.jpg)  
试样经 $890\mathrm{C}$ 油淬

图片摘要：该图主要展示 5 2 等温淬火截面淬透性曲线[2]。
![](images/3d2df6adf7d52c97e6176eecbcee9a9dd5559933e73be1ef8907963e6d669bb8.jpg)  
图5-2 等温淬火截面淬透性曲线[2]

图片摘要：该图主要展示 5 2 等温淬火截面淬透性曲线[2]。
![](images/74988ef7eaf439ac1ec948964aecaab6bdb916989ad183063938b45493684aef.jpg)  
图5-1 油淬截面淬透性曲线[2]   
图5-3 末端淬透性曲线[1]

5.5 切削加工与磨削性能 退火后具有良好的机械加工性能。淬火加回火后经磨削及高速铰孔或磷化后经磨削等机械加工的零件，均应进行去应力回火处理。

# 6 功能考核试验

# 7 使用建议

选用。

# 参考文献

1 手册编写组.合金钢钢种手册：第一册 合金结构钢.北京：冶金工业出版社，1983.217～226

2 BHAM.航空材料手册：第一册 结构钢与铸钢.1965.197～215  
3 第一汽车制造厂设备制造分厂.机械工程材料手册：上册.北京：机械工业出版社，1982  
4 航空工业部01-602处.30CrMnSiNi2A钢进厂检验报告汇编.1986  
5沈阳飞机制造公司.30CrMnSiNi2A钢进厂检验报告汇编.1986  
6 北京航空材料研究所.30CrMnSiNi2A钢试验记录整理.1984  
7 北京航空材料研究所. 40CrMnSiMoVA (GC-4) 超高强度钢性能汇集. 1976. $13 \sim 78$   
8 北京航空材料研究所.航空金属材料疲劳性能手册.1981.191～213  
9 北京航空材料研究所.航空金属材料断裂韧性手册：第一册.1981.27～62  
10 北京航空材料研究所. 航空金属材料应力腐蚀开裂测试方法及其数据汇编. 1984.147～156  
11 北京航空材料研究所. 航空金属材料疲劳裂纹扩展速率手册. 1984.59～89  
12 北京航空材料研究所.40CrMnSiMoVA钢 $\mathrm{da} / \mathrm{d}N - \Delta K_{\mathrm{th}}$ 试验总结.1975  
13沈阳飞机研究所.40CrMnSiMoVA钢制歼击机主起落架强度试验总结. 1980

编写 张连荣 李连桢 刘莹

校对 刘久战

审定 古宝珠

# 35Ni4Cr2MoA(E)

# 1 概述

35Ni4Cr2MoA(E)是一种超高强度钢。该钢淬火加高温回火或低温回火，可获得高强度或超高强度两个级别，可在截面上获得均匀的高强度和高韧性、塑性配合，具有低的冷脆转变温度和高的疲劳强度等。该钢无明显回火脆性，切削性能中等，冷塑性变形和焊接性能较差，通常不作焊接件使用，如特种部件必须焊接时，应选用真空电子束焊接。该钢适于制造截面较大的、承受疲劳载荷的关键部件，如轴类、接头、专用螺栓、起落架零部件等。

1.1 材料牌号 35Ni4Cr2MoA,35Ni4Cr2MoE。  
1.2 相近牌号 35NCD16,E-35NCD16(法国),35NCD15(意大利)。  
1.3 材料的技术标准 见表1-1。

表1-1  

<table><tr><td>品种</td><td>技术标准</td></tr><tr><td>棒材</td><td>Z9-0115-1992《35Ni4Cr2MoA(E)钢棒材技术条件》</td></tr><tr><td rowspan="2">锻件</td><td>88G协120-4-5《锻件技术条件》</td></tr><tr><td>YZ9JT018《锻件技术条件》</td></tr></table>

1.4 化学成分 见表1-2。  
1.5 热处理制度

1.5.1 高强度状态的调质处理 $875^{\circ}\mathrm{C} \pm 10^{\circ}\mathrm{C}$ ，空淬 $+560^{\circ}\mathrm{C} \pm 5^{\circ}\mathrm{C}, 3\mathrm{h}$ ，空冷。

表1-2  
%   

<table><tr><td>牌 号</td><td>C</td><td>Mn</td><td>Si</td><td>S</td><td>P</td><td>Cr</td><td>Ni</td><td>Mo</td></tr><tr><td>35Ni4Cr2MoA</td><td>0.30~0.40</td><td>0.30~0.60</td><td>0.15~0.40</td><td>≤0.010</td><td>≤0.015</td><td>1.60~2.00</td><td>3.50~4.20</td><td>0.25~0.60</td></tr><tr><td>35Ni4Cr2MoE</td><td>0.34~0.40</td><td>0.15~0.60</td><td>0.15~0.40</td><td>≤0.010</td><td>≤0.015</td><td>1.60~2.00</td><td>3.50~4.50</td><td>0.30~0.60</td></tr></table>

1.5.2 超高强度状态的低温回火处理 $875\mathrm{C} \pm 10\mathrm{C}$ , 空淬 + $(-70 \sim -80)\mathrm{C}, 2\mathrm{h}$ 冷处理 + $210\mathrm{C} \pm 5\mathrm{C}, 4\mathrm{h}$ , 空冷。

1.6 品种规格与供应状况

1.6.1 品种规格 可提供直径 $d$ 不大于 $200\mathrm{mm}$ 和邻边之和不大于 $300\mathrm{mm}$ 的热轧、冷拉、锻造工艺生产的圆钢、六角钢、方钢和扁钢，也可按用户要求供应锻件。

1.6.2 供应状态 正火加高温回火。

1.7 熔炼与铸造工艺 35Ni4Cr2MoA 钢采用电渣重熔方法冶炼，35Ni4Cr2MoE 钢采用 VIM+VAR 双真空冶炼。

1.8 应用概况与特殊要求

1.8.1 应用概况 主要用于直升机起落架的机轮轴、内筒、高强度螺栓和旋翼轴等。

1.8.2 特殊要求 对白点的形成较敏感，故在开坯、锻造后尽量缓冷。

# 2 物理及化学性能

# 2.1 热性能

2.1.1 热导率 $\lambda = 31.99\mathrm{W / (m\cdot^{\circ}C)^{[1]}}$

2.1.2 比热容 $c = 498.22\mathrm{J} / (\mathrm{kg}\cdot \mathrm{C})^{[1]}$

2.1.3 线膨胀系数 见表2-1。

2.2 密度 $\rho = 7.90\mathrm{g / cm}^{3[1]}$

# 3 力学性能

3.1 技术标准规定的性能 见表3-1。

表2-1[1]   

<table><tr><td>θ/ C</td><td>20~ 100</td><td>20~ 200</td><td>20~ 300</td><td>20~ 400</td><td>20~ 500</td></tr><tr><td>α/10-6C-1</td><td>11.1</td><td>11.3</td><td>12.0</td><td>12.6</td><td>12.8</td></tr></table>

表3-1  

<table><tr><td rowspan="2">棒材尺寸/mm</td><td rowspan="2">组别</td><td rowspan="2">热处理制度</td><td rowspan="2">毛坯尺寸/mm</td><td>σb</td><td>σP0.2</td><td>δ5</td><td>ψ</td><td>aKV</td><td>aKU</td><td rowspan="2">HBS</td><td rowspan="2">HRC</td></tr><tr><td colspan="2">MPa</td><td colspan="2">%</td><td colspan="2">(kJ/m2)</td></tr><tr><td>d≤16</td><td rowspan="2">I</td><td rowspan="2">875℃,空淬+560℃,3h,空冷</td><td>原棒材</td><td rowspan="2">1230~1380</td><td rowspan="2">≥1030</td><td rowspan="2">≥8</td><td rowspan="2">≥40</td><td rowspan="2">≥500</td><td rowspan="2">≥600</td><td rowspan="2">363~415</td><td rowspan="2">-</td></tr><tr><td>d&gt;16</td><td>d16</td></tr><tr><td></td><td>II</td><td>875℃,空淬+(-70~ -80)℃,冷处理,2h +210℃,4h,空冷</td><td>留有磨削余量的试样</td><td>1760~2010</td><td>≥1420</td><td>≥6</td><td>≥35</td><td>≥200</td><td>≥300</td><td>-</td><td>≥48</td></tr></table>

注： $a_{\mathrm{KU}}$ 实为 $K_{\mathrm{CU}}$ （法国试样）。

# 3.2 室温及各种温度下的力学性能

# 3.2.1 硬度

3.2.1.1 不同温度回火后的硬度见图3-1。  
3.2.2 拉伸性能  
3.2.2.1 室温拉伸性能见表3-2。  
3.2.2.2 不同温度回火后的拉伸性能见图3-2。  
3.2.3 冲击性能

图片摘要：该图主要展示 3 1 回火温度对硬度的影响[2]。
![](images/cfa6730e6b9830cc4df2dc9c6d4279fe0c1cd401dc737b140ab57ea68cf1aa03.jpg)  
图3-1 回火温度对硬度的影响[2]

3.2.3.1 室温冲击韧性见表3-3。  
3.2.3.2 不同温度回火后的冲击韧性见图3-3。

表3-2  

<table><tr><td>牌 号</td><td>热处理制度</td><td>σb/MPa</td><td>σP0.2/MPa</td><td>δs/%</td><td>ψ/%</td></tr><tr><td>35Ni4Cr2MoA</td><td rowspan="2">875℃±10℃,空淬+560℃±5℃,3h,空冷</td><td>1145~1355/1235</td><td>1075~1200/1115</td><td>12~17/15</td><td>57~63.5/61.2</td></tr><tr><td>35Ni4Cr2MoE</td><td>1270~1365/1320</td><td>1035~1210/1125</td><td>13.3~18.3/15.5</td><td>55.9~65/62</td></tr></table>

表3-3  

<table><tr><td>牌 号</td><td>热处理制度</td><td>\( {a}_{\mathrm{{KU}}}/\left( {\mathrm{{kJ}}/{\mathrm{m}}^{2}}\right) \)</td><td>牌 号</td><td>热处理制度</td><td>\( {a}_{\mathrm{{KU}}}/\left( {\mathrm{{kJ}}/{\mathrm{m}}^{2}}\right) \)</td></tr><tr><td>35Ni4Cr2MoA</td><td>\( {875}^{ \circ  }\mathrm{C} \pm  {10}^{ \circ  }\mathrm{C} \) ,空淬 \( + {560}^{ \circ  }\mathrm{C} \pm  {5}^{ \circ  }\mathrm{C},3\mathrm{\;h} \) ,空冷</td><td>\( \frac{{549} \sim  {862}}{672} \)</td><td>35Ni4Cr2MoE</td><td>\( {875}^{ \circ  }\mathrm{C} \pm  {10}^{ \circ  }\mathrm{C} \) ,空淬 \( + {560}^{ \circ  }\mathrm{C} \pm  {5}^{ \circ  }\mathrm{C},3\mathrm{\;h} \) ,空冷</td><td>\( \frac{{590} \sim  {940}}{730} \)</td></tr></table>

注： $a_{\mathrm{KU}}$ 实为 $K_{\mathrm{CU}}$ （法国试样）。

图片摘要：该图主要展示 3 3。
![](images/2de43723420f44c2396ab06ef05308713645a9c61f467ab9259996528eb5ddc8.jpg)  
图3-2 回火温度对拉伸性能的影响[1]

图片摘要：该图主要展示 3 2 回火温度对拉伸性能的影响[1]。
![](images/9da7d7de98807827ae0baf79d84643025f338e1a22e1fd2bdcfece772522853f.jpg)  
图3-3 回火温度对冲击韧性的影响[1]

# 3.2.3.3 低温冲击韧性见表3-4。

表3-4[2]  

<table><tr><td rowspan="2">牌 号</td><td colspan="5">AKU/J</td><td rowspan="2">牌 号</td><td colspan="5">AKU/J</td></tr><tr><td>0℃</td><td>-20℃</td><td>-40℃</td><td>-60℃</td><td>-78℃</td><td>0℃</td><td>-20℃</td><td>-40℃</td><td>-60℃</td><td>-78℃</td></tr><tr><td>35Ni4Cr2MoA</td><td>41~36/39</td><td>40~38/38.6</td><td>41~36/38.3</td><td>38~34/35.5</td><td>38~28/33</td><td>35Ni4Cr2MoE</td><td>42~40/41</td><td>40~38/39</td><td>40~38/39</td><td>40~36/38.7</td><td>38~36/36.6</td></tr></table>

注：1 热处理状态 $875\mathrm{C},1\mathrm{h}$ ，空冷 $+560^{\circ}\mathrm{C},3\mathrm{h}$ ，空冷。  
2 $A_{\mathrm{KU}}$ 实为 $AK_{\mathrm{CU}}$ （法国试样）。

# 3.2.4 扭转与剪切性能 室温扭转性能见表3-5。

表3-5[3]  

<table><tr><td rowspan="2">热处理制度</td><td>τb</td><td>τ0.3</td><td>τ</td><td rowspan="2">热处理制度</td><td>τb</td><td>τ0.3</td><td>τ</td></tr><tr><td colspan="3">MPa</td><td colspan="3">MPa</td></tr><tr><td>875℃±10℃,空淬+560℃±5℃,3h,空冷</td><td>1135</td><td>795</td><td>645</td><td>875℃±10℃,空淬+(-78)℃,3h冷处理+210℃±5℃,3h,空冷</td><td>1605</td><td>1120</td><td>970</td></tr></table>

# 3.2.5 应力集中 见表3-6及图3-4。

# 3.3 持久和蠕变性能

# 3.4 疲劳性能

# 3.4.1 高周疲劳

表3-6[4]  

<table><tr><td rowspan="2">热处理制度</td><td>σb(Kt=1)</td><td>σbH(Kt=3.8)</td><td rowspan="2">σb/σbH</td><td rowspan="2">热处理制度</td><td>σb(Kt=1)</td><td>σbH(Kt=3.8)</td><td rowspan="2">σb/σbH</td></tr><tr><td colspan="2">MPa</td><td colspan="2">MPa</td></tr><tr><td rowspan="2">875℃±10℃,空冷+560℃±5℃,3h,空冷</td><td>1225</td><td>2225</td><td rowspan="2">1.88</td><td rowspan="2">875℃±10℃,空冷+560℃±5℃,3h,空冷</td><td rowspan="2">1230</td><td rowspan="2">2455</td><td rowspan="2">1.88</td></tr><tr><td>1250</td><td>2300</td></tr></table>

# 3.4.1.1 轴向加载光滑试样 $S - N$ 疲劳曲线见图3-5。

图片摘要：该图主要展示 3 6[4]。
![](images/786f75e40581a7ee78a5c2e77a0118c43c04e54290d7b32782d98cdb76dbbc28.jpg)  
1—实线， $875^{\circ}C$ ，空冷 $+560\mathrm{C}$ ，空冷  
2—虚线，875C，空冷 $+(-78\mathrm{C}) + 210\mathrm{C}$ ，空冷

图3-4 缺口倾斜拉伸性能[3]   
图片摘要：该图主要展示 3 4 缺口倾斜拉伸性能[3]。
![](images/919d00ccdb365da475b877c91e018c995618c023065ad3db2b5273df1f0cc01a.jpg)  
钢 $\phi 20\mathrm{mm}$ 棒材 熔炼方法：电渣重熔  
纵向圆试样 $K_{\mathrm{t}} = 1$   
轴向加载 $f = 183\mathrm{Hz}$   
热处理状态： $875\mathrm{C}$ ，40min，空冷 $+560\mathrm{C},3\mathrm{h}$ ，空冷

# 3.4.1.2 轴向加载缺口试样 $S - N$ 疲劳曲线见图3-6。

# 3.4.1.3 旋转弯曲光滑和缺口试样 $S - N$ 曲线见图3-7。

图3-5 轴向加载光滑试样 $(K_{\mathrm{t}} = 1)S - N$ 曲线[4]   
图片摘要：该图主要展示 3 5 轴向加载光滑试样 曲线[4]。
![](images/c492e8ab4330786191309c9d621a0c87df003cbdff546c3d0bc39f8f74436b04.jpg)  
钢 $\phi 20\mathrm{mm}$ 棒材 熔炼方法：电渣重熔  
纵向圆试样 $K_{\mathrm{t}} = 3$   
轴向加载 $f = 183\mathrm{Hz}$   
热处理状态： $875\mathrm{C}$ ，40min，空冷 $+560^{\circ}\mathrm{C},3\mathrm{h}$ ，空冷

图3-6 轴向加载缺口试样

$(K_{t} = 3)S - N$ 曲线[4]

图3-7 旋转弯曲光滑 $(K_{\mathrm{t}} = 1)$ 和缺口  
图片摘要：该图主要展示 3 7 旋转弯曲光滑 和缺口。
![](images/d5bed23bae60067a4024fa10f8efd2d12d9321a06fe817caf1a9acd551fa0f74.jpg)  
1—875C，空冷 $+560\mathrm{C},3\mathrm{h}$ ，空冷；  
2-875C，空冷 $+(-78\mathrm{C})$ ， $3\mathrm{h} + 210\mathrm{C},3\mathrm{h}$ ，空冷

$(K_{t} = 2)$ 试样 $S - N$ 曲线[4]

3.4.2 低周疲劳 低周疲劳性能见图3-8。

# 3.5 弹性性能

3.5.1 弹性模量 $E = 205.1\mathrm{GPa}^{[1]}$   
3.5.2 切变模量 $G = 79.9\mathrm{GPa}^{[1]}$   
3.5.3 泊松比 $\mu = 0.28^{[1]}$ 。

# 3.6 断裂性能

# 3.6.1 断裂韧度

3.6.1.1 平面应变断裂韧度见表3-7。

图3-8 低周疲劳性能[3]   
图片摘要：该图主要展示 3 8 低周疲劳性能[3]。
![](images/3c65274b10f7e0229d36d86b121f3d9a4c5b286788379e48a023c5f6f5491b30.jpg)  
熔炼方法：电渣重熔  
轴向加载， $f = 0.2\mathrm{Hz},R = 0.1$   
热处理状态： $875^{\circ}C$ ，25min，空冷 $+560^{\circ}C$ ，3h，空冷

表3-7[2]  

<table><tr><td rowspan="2">热处理制度</td><td colspan="2">试样尺寸</td><td rowspan="2">a</td><td rowspan="2">JR/(N/mm)</td><td rowspan="2">热处理制度</td><td colspan="2">试样尺寸</td><td rowspan="2">a</td><td rowspan="2">JR/(N/mm)</td></tr><tr><td>宽度/mm</td><td>高度/mm</td><td>宽度/mm</td><td>高度/mm</td></tr><tr><td rowspan="2">875℃±10℃1h,空淬+560℃±5℃,3h,空冷</td><td>20.20</td><td>24.20</td><td>0.08</td><td>3303</td><td rowspan="2">875℃±10℃1h,空淬+560℃±5℃,3h,空冷</td><td>20.10</td><td>22.60</td><td>0.05</td><td>2979</td></tr><tr><td>20.10</td><td>24.10</td><td>0.12</td><td>3567</td><td>20.20</td><td>-24.10</td><td>0.04</td><td>3077</td></tr></table>

# 3.6.1.2 不同回火温度对平面应变断裂韧度的影响见表3-8。

表3-8[3]  

<table><tr><td colspan="3">热处理制度</td><td>试样尺寸</td><td rowspan="2">KIC/MPa√m</td><td colspan="3">热处理制度</td><td>试样尺寸</td><td rowspan="2">KIC/MPa√m</td></tr><tr><td>淬火</td><td>冷处理</td><td>回火</td><td>(厚×宽×长)/mm</td><td>淬火</td><td>冷处理</td><td>回火</td><td>(厚×宽×长)/mm</td></tr><tr><td rowspan="4">875℃,45min,空冷</td><td rowspan="4">-78℃,3h</td><td>180℃,3h</td><td rowspan="4">15×30×100</td><td>62</td><td rowspan="4">875℃,45min,空冷</td><td rowspan="4">-</td><td>540℃,3h</td><td rowspan="4">15×18×82</td><td>125.8</td></tr><tr><td>210℃,3h</td><td>69.9</td><td rowspan="2">560℃,3h</td><td rowspan="2">133.7</td></tr><tr><td>240℃,3h</td><td>69.2</td></tr><tr><td>270℃,3h</td><td>70.8</td><td>580℃,3h</td><td>152.4</td></tr></table>

注： $540\sim 580^{\circ}C$ 回火者，其 $K_{\mathrm{IC}}$ 值由 $J_{\mathrm{IC}}$ 值换算得来。

# 3.6.2 应力腐蚀断裂韧度 见表3-9。

表3-9[3]  

<table><tr><td>热处理制度</td><td>试验介质</td><td>试验截止条件</td><td>K1SCC/MPa √m</td><td>da/dt II / (m/s)</td></tr><tr><td rowspan="2">875℃,50min,空冷+(-78)℃,3h,冷处理+210℃,3h,空冷</td><td>3.5%NaCl溶液</td><td rowspan="4">da/dt&lt;10-9m/s</td><td>16.3</td><td>1.2×10-6</td></tr><tr><td>去离子水</td><td>19.0</td><td>1.17×10-6</td></tr><tr><td rowspan="2">825℃,50min,空冷+560℃,3h,空冷</td><td>3.5%NaCl溶液</td><td>70.9</td><td>7×10-9</td></tr><tr><td>去离子水</td><td>85.7</td><td>7.5×10-10</td></tr></table>

注：试验温度为 $35^{\circ}C \pm 1^{\circ}C$ ，试样形式为WOL。

# 3.6.3 疲劳裂纹扩展速率 见图3-9及图3-10。

图片摘要：该图主要展示 3 9[3]。
![](images/e5b2330e4435f8cbd10a65cfbdf26fc998782f5b287e1ddc54a66c2dd3993f23.jpg)  
熔炼方法：电渣重熔  
CT试样， $B\times W = 20\mathrm{mm}\times 80\mathrm{mm}$   
$f = 13.33\mathrm{Hz},P_{\max} = 19160\mathrm{N},R = 0.1$   
温度：室温，试验机：ZD-20   
热处理状态： $875^{\circ}C$ ，40min，空冷 $+(-78)^{\circ}C$   
$3\mathrm{h} + 210^{\circ}\mathrm{C},3\mathrm{h}$ ，空冷  
$\sigma_{\mathrm{b}} = 1915\mathrm{MPa}$

图3-9 $\mathrm{d}a / \mathrm{d}N - \Delta K$ 曲线[3]   
图片摘要：该图主要展示 3 9 曲线[3]。
![](images/6f074b011c7992d43eac8e9d5c7355df98f8789884a4c23d95703337a19a13b9.jpg)  
熔炼方法：电渣重熔  
CT试样， $B\times W = 20\mathrm{mm}\times 80\mathrm{mm}$   
$f = 13.33\mathrm{Hz},P_{\max} = 17650\mathrm{N},R = 0.1$   
温度：室温，试验机：ZD-20   
热处理状态： $875^{\circ}C$ ，40min，空冷 $+560^{\circ}C$ ，3h，空冷  
$\sigma_{\mathrm{b}} = 1300\mathrm{MPa}$

# 4 组织结构

# 4.1 相变温度 见表4-1。

表4-1[1]  

<table><tr><td>相变点</td><td>Ac1</td><td>Ac3</td><td>Ms</td><td>Mf</td></tr><tr><td>θ/℃</td><td>720</td><td>765</td><td>200</td><td>115</td></tr></table>

# 4.2 时间-温度-组织转变曲线 见图4-1和图4-2。

图3-10 $\mathrm{d}a / \mathrm{d}N - \Delta K$ 曲线[3]   
图片摘要：该图主要展示 3 10 曲线[3]。
![](images/0315b5084a4c98443a4a8fc36a4ccd2263a5dfcfdbf0f871a38e1ec49fd1b7eb.jpg)  
熔炼方法：电渣重熔；奥氏体化温度： $875^{\circ}C$

图片摘要：该图主要展示 3 10 曲线[3]。
![](images/976e563be2a8f6309022fa0e99c3d7362d8acc5c158719c11ba9282f389a010a.jpg)  
图4-1 等温转变曲线[3]   
图4-2 连续冷却转变曲线[3]

4.3 合金组织结构 调质状态下的组织为回火索氏体。淬火、低温回火后的组织为板条马氏体及少量下贝氏体和残余奥氏体。

# 5 工艺性能与要求

5.1 成形性能 冷变形性能较差，热压力加工性能良好，热加工的最高加热温度，钢锭和钢坯分别为 $1250^{\circ}\mathrm{C}$ 和 $1160^{\circ}\mathrm{C}$ ，始锻温度分别为 $1150^{\circ}\mathrm{C}$ 和 $1060^{\circ}\mathrm{C}$ ，终锻(轧)温度应高于 $850^{\circ}\mathrm{C}$ ，锻(轧)后缓冷。  
5.2 焊接性能 焊接性能较差，对某些特殊件可采用电子束焊接。  
5.3 零件热处理工艺 按零件要求，可采用不同的热处理工艺。对于需达到超高强度的零件，可采用淬火后低温回火的工艺，为使马氏体转变尽可能充分，在淬火后经 $-70\sim -78^{\circ}\mathrm{C}$ 冷处理， $3\mathrm{h}$ ，然后于 $210^{\circ}\mathrm{C}$ 回火。冷处理后应及时回火，以防因内应力造成开裂。对于要求中高强度和高韧性的零件，则采用淬火后高温回火的热处理工艺，回火温度可在 $540\sim 570^{\circ}\mathrm{C}$ 范围内选择，以适应不同的强度和韧性要求，通常以 $560^{\circ}\mathrm{C}$ 左右为宜。  
5.4 表面处理工艺 表面防护方法是磷化、涂漆和喷镀。光亮表面可镀铬，随后应进行除氢处理。  
5.5 切削加工与磨削性能 切削加工及磨削性能良好，通常在正火 $+$ 高温回火状态进行切削加工。

# 6 功能考核试验

# 7 使用建议

推荐。

# 参考文献

1抚顺钢厂.35Ni4Cr2MoA钢科研总结.1990   
2 北京航空材料研究所. Z9 材料总结. 1990  
3 北京航空材料研究所. 35Ni4Cr2Mo 钢全面性能试验总结. 1983  
4 北京航空材料研究所.35Ni4Cr2MoA钢补充试验

编写 李凤霄

校对 古宝珠

审定 赵振业

# 38Cr2Mo2VA

# 1 概述

38Cr2Mo2VA是一种二次硬化型低合金中温超高强度钢。该钢经淬火回火后使用，在室温至 $500^{\circ}\mathrm{C}$ 中温下具有高强度和良好的综合力学性能、疲劳性能和抗应力腐蚀断裂性能，适用于制造在 $500^{\circ}\mathrm{C}$ 以下工作的飞机、发动机的高强度结构零件。

1.1 材料牌号 38Cr2Mo2VA(GC-19)。  
1.2 相近牌号

# 1.3 材料的技术标准 见表1-1。

表1-1  

<table><tr><td>品种</td><td>技术标准</td></tr><tr><td>棒材</td><td>B B202-1985 《38Cr2Mo2VA 钢棒技术条件》Q/6S133-1985 《38Cr2Mo2VA 钢棒技术条件》</td></tr><tr><td>型材</td><td>A T01-1985 《38Cr2Mo2VA 热轧角钢技术条件》Q/6S 134-1985 《38Cr2Mo2VA 热轧角钢技术条件》</td></tr></table>

# 1.4 化学成分 见表1-2。

%

表1-2  

<table><tr><td>C</td><td>Mn</td><td>Si</td><td>S</td><td>P</td><td>Cr</td><td>Mo</td><td>V</td></tr><tr><td>0.36~0.41</td><td>0.50~0.80</td><td>0.17~0.37</td><td>≤0.020</td><td>≤0.020</td><td>1.70~2.10</td><td>1.90~2.10</td><td>0.45~0.60</td></tr></table>

# 1.5 热处理制度 预备处理： $1000\mathrm{C}$ ，正火， $720\mathrm{C}$ ，空冷或水冷；最终处理： $990\sim 1010\mathrm{C}$ ，油冷 $+590\sim 610\mathrm{C}, 2\mathrm{h}$ ，空冷或水冷，两次。

# 1.6 品种规格与供应状态

1.6.1 品种规格 棒材: $150\mathrm{mm}$ 以下热轧(或锻)圆钢和方钢。型材: 热轧角钢 $36\mathrm{mm} \times 36\mathrm{mm} \times 7\mathrm{mm}$ 。  
1.6.2 供应状态 棒材：退火。型材：等温退火。  
1.7 熔炼与铸造工艺 电弧炉加电渣重熔工艺熔炼。  
1.8 应用概况与特殊要求 已用于在中温下工作的飞机后机身框架、接头等零件。

# 2 物理及化学性能

# 2.1 热性能

2.1.1 热导率 见表2-1。

表2-1[1]   

<table><tr><td>θ/℃</td><td>100</td><td>200</td><td>300</td><td>400</td><td>500</td><td>600</td><td>700</td></tr><tr><td>λ/(W/(m·℃))</td><td>44.79</td><td>43.33</td><td>41.86</td><td>40.23</td><td>38.81</td><td>37.26</td><td>35.84</td></tr></table>

# 2.1.2 比热容 见表2-2。

表2-2[1]  

<table><tr><td>θ/℃</td><td>282</td><td>353</td><td>392</td><td>442</td><td>535</td><td>631</td><td>712</td></tr><tr><td>c/(J/(kg·℃))</td><td>188.4</td><td>299.3</td><td>347.1</td><td>393.5</td><td>502.4</td><td>556.8</td><td>581.9</td></tr></table>

# 2.1.3 线膨胀系数 见表2-3。

2.2 密度 $\rho = 7.60\mathrm{g / cm^3}$

表2-3  

<table><tr><td>θ/℃</td><td>20~300</td><td>20~400</td><td>20~500</td><td>20~600</td><td>20~700</td></tr><tr><td>α/10-6C-1</td><td>12.94</td><td>13.44</td><td>13.64</td><td>13.84</td><td>14.04</td></tr></table>

# 2.3 电性能

# 2.4 磁性能

# 2.5 化学性能

2.5.1 抗氧化性能 见表2-4。

表2-4[1]
