Repository: C-zj02/CFD-claw

<div align="center">

**English** | [中文](#中文版) | [Français](README_FR.md) | [Русский](README_RU.md) | [हिन्दी](README_HI.md) | [العربية](README_AR.md) | [Português](README_PT.md)

# 🚀 Claude Code Python

**A Complete Python Reimplementation Based on Real Claude Code Source**

*From TypeScript Source → Rebuilt in Python with ❤️*

***
**🔥 Active Development • New Features Weekly 🔥**

</div>

***

## 🎯 What is This?

**Clawd Code** is a **complete Python rewrite** of Claude Code, based on the **real TypeScript source code**.

File: RAG-data/中国航空材料手册（第2版）第1卷 结构钢 不锈钢401-600.pdf-6e2d7ff1-ef90-4734-9199-41b1e26d8b5e.md (part 3 of 10)
表3-1  
<table><tr><td colspan="2">热处理制度</td><td rowspan="2">HRC</td><td rowspan="2">HRB</td><td rowspan="2">HBS</td><td colspan="2">热处理制度</td><td rowspan="2">HRC</td><td rowspan="2">HRB</td><td rowspan="2">HBS</td></tr><tr><td>淬火</td><td>回火温度/℃</td><td>淬火</td><td>回火温度/℃</td></tr><tr><td rowspan="5">925~1000℃,油淬</td><td>不回火</td><td>39~43</td><td>-</td><td>380~415</td><td rowspan="5">925~1000℃,油淬</td><td>650</td><td>-</td><td>93~97</td><td>200~230</td></tr><tr><td>230~370</td><td>37~40</td><td>-</td><td>360~380</td><td rowspan="2">700</td><td rowspan="2">-</td><td rowspan="2">92~96</td><td rowspan="2">195~220</td></tr><tr><td rowspan="2">540</td><td rowspan="2">25~34</td><td rowspan="2">-</td><td rowspan="2">260~330</td></tr><tr><td rowspan="2">760</td><td rowspan="2">-</td><td rowspan="2">86~92</td><td rowspan="2">170~195</td></tr><tr><td>600</td><td>-</td><td>95~100</td><td>210~250</td></tr></table>

表3-3[4]  

<table><tr><td>项 目</td><td>σb/MPa</td><td>δ5/%</td><td>ψ/%</td></tr><tr><td>X̄</td><td>705</td><td>23.9</td><td>72.7</td></tr><tr><td>max</td><td>795</td><td>29.5</td><td>77.5</td></tr><tr><td>min</td><td>640</td><td>20</td><td>64.7</td></tr></table>

注：1 表中数据为 27 个试验数据统计结果。  
2 热处理状态： $1040\mathrm{C}$ ，油淬 $+720^{\circ}\mathrm{C}$ ，回火。

# 3.2.2.3 室温拉伸性能见表3-4。

图片摘要：该图主要展示 3 1 拉伸 曲线。
![](images/61dce68a064e0fb74e3c09a0b3ec57f92d8e2f71dd2becd257e453379604dede.jpg)  
图3-1 拉伸 $\sigma -\varepsilon$ 曲线

表3-4[8]  

<table><tr><td>热处理制度</td><td>σP0.01/MPa</td><td>σP0.2/MPa</td><td>σP0.7/MPa</td><td>σP0.85/MPa</td><td>σb/MPa</td><td>δ5/%</td><td>ψ/%</td></tr><tr><td>1050℃,油淬+700℃,油冷</td><td>430</td><td>545</td><td>-</td><td>490</td><td>695</td><td>23.6</td><td>72.2</td></tr></table>

# 3.2.2.4 不同温度下的拉伸性能见表3-5。

表3-5[1]  

<table><tr><td>热处理制度</td><td>θ/℃</td><td>σb/MPa</td><td>σP0.2/MPa</td><td>δ5/%</td><td>ψ/%</td><td>热处理制度</td><td>θ/℃</td><td>σb/MPa</td><td>σP0.2/MPa</td><td>δ5/%</td><td>ψ/%</td></tr><tr><td rowspan="3">1030~1050℃,油淬+750℃,油冷</td><td>20</td><td>600</td><td>400</td><td>22</td><td>60</td><td rowspan="3">1030~1050℃,油淬+750℃,油冷</td><td>500</td><td>365</td><td>275</td><td>18</td><td>64</td></tr><tr><td>200</td><td>530</td><td>365</td><td>16</td><td>60</td><td rowspan="2">600</td><td rowspan="2">225</td><td rowspan="2">175</td><td rowspan="2">18</td><td rowspan="2">70</td></tr><tr><td>400</td><td>490</td><td>365</td><td>16</td><td>58</td></tr></table>

# 3.2.2.5 不同温度回火后的室温拉伸性能见表3-6。

表3-6[2]  

<table><tr><td colspan="2">热处理制度</td><td rowspan="2">σb/MPa</td><td rowspan="2">σP0.2/MPa</td><td rowspan="2">δ5/%</td><td rowspan="2">ψ/%</td><td colspan="2">热处理制度</td><td rowspan="2">σb/MPa</td><td rowspan="2">σP0.2/MPa</td><td rowspan="2">δ5/%</td><td rowspan="2">ψ/%</td></tr><tr><td>淬火</td><td>回火温度/C</td><td>淬火</td><td>回火温度/C</td></tr><tr><td rowspan="3">925~1000℃,油淬</td><td>300</td><td>1275</td><td>930</td><td>15</td><td>60</td><td rowspan="3">925~1000℃,油淬</td><td>650</td><td>715</td><td>590</td><td>23</td><td>68</td></tr><tr><td>540</td><td>980</td><td>785</td><td>20</td><td>65</td><td>700</td><td>685</td><td>540</td><td>25</td><td>69</td></tr><tr><td>600</td><td>785</td><td>620</td><td>22</td><td>65</td><td>760</td><td>620</td><td>410</td><td>30</td><td>72</td></tr></table>

# 3.2.3 冲击性能

3.2.3.1 室温及高温冲击韧性见表3-7。  
3.2.3.2 室温冲击韧性生产检验数据统计(1040°C,油淬+720°C,回火)见表3-8。

# 3.3 持久和蠕变性能

3.3.1 高温持久性能 不同温度下的持久强度极限见表3-9。  
3.3.2 高温蠕变性能 不同温度下的蠕变强度极限见表3-10。

表3-7[6]  

<table><tr><td>θ/℃</td><td>20</td><td>400</td><td>500</td><td>600</td></tr><tr><td>akU/(kJ/m2)</td><td>1080</td><td>1960</td><td>2350</td><td>1560</td></tr></table>

注：热处理状态 $1030\sim 1050^{\circ}\mathrm{C}$ ，油淬 $+750^{\circ}\mathrm{C}$ ，回火。

表3-8[4]  

<table><tr><td>项目</td><td>X</td><td>max</td><td>min</td></tr><tr><td>aKU/(kJ/m2)</td><td>1472</td><td>1880</td><td>1060</td></tr></table>

表3-9[1,2]  

<table><tr><td>热处理制度</td><td>θ/℃</td><td>σ100/MPa</td><td>σ300/MPa</td><td>σ1000/MPa</td><td>σ10000/MPa</td><td>σ100000/MPa</td><td>热处理制度</td><td>θ/℃</td><td>σ100/MPa</td><td>σ300/MPa</td><td>σ1000/MPa</td><td>σ10000/MPa</td><td>σ100000/MPa</td></tr><tr><td rowspan="3">1050℃, 油淬 +720℃,回火</td><td>470</td><td>-</td><td>-</td><td>295</td><td>255</td><td>215</td><td rowspan="3">1050℃, 油淬 +720℃,回火</td><td>530</td><td>-</td><td>-</td><td>225</td><td>186</td><td>157</td></tr><tr><td>480</td><td>390</td><td>380</td><td>345</td><td>295</td><td>-</td><td>540</td><td>235</td><td>205</td><td>177</td><td>137</td><td>-</td></tr><tr><td>500</td><td>-</td><td>-</td><td>265</td><td>215</td><td>186</td><td>600</td><td>167</td><td>137</td><td>108</td><td>69</td><td>-</td></tr></table>

注：470℃、500℃、530℃数据引自参考文献[1]，其余引自参考文献[2]。

表 3-10[1]  

<table><tr><td>热处理制度</td><td>θ/C</td><td>σ1/10000/MPa</td><td>σ1/100000/MPa</td><td>热处理制度</td><td>θ/C</td><td>σ1/10000/MPa</td><td>σ1/100000/MPa</td></tr><tr><td rowspan="2">1030℃,油淬+750℃,回火</td><td>400</td><td>121</td><td>-</td><td rowspan="2">1030℃,油淬+750℃,回火</td><td rowspan="2">500</td><td rowspan="2">93</td><td rowspan="2">56</td></tr><tr><td>450</td><td>103</td><td>-</td></tr></table>

# 3.4 疲劳性能

# 3.4.1 高周疲劳

3.4.1.1 不同温度回火后的旋转弯曲光滑 $(K_{\mathrm{t}} = 1)$ 试样疲劳强度极限见表3-11。

表3-11[6]  

<table><tr><td colspan="2">热处理制度</td><td rowspan="2">σb/MPa</td><td rowspan="2">σ-1/MPa</td><td rowspan="2">σ-1/σb</td><td colspan="2">热处理制度</td><td rowspan="2">σb/MPa</td><td rowspan="2">σ-1/MPa</td><td rowspan="2">σ-1/σb</td></tr><tr><td>淬火</td><td>回火温度/C</td><td>淬火</td><td>回火温度/C</td></tr><tr><td rowspan="2">980℃,油淬</td><td>480</td><td>1160</td><td>510</td><td>0.45</td><td rowspan="2">980℃,油淬</td><td>595</td><td>755</td><td>410</td><td>0.55</td></tr><tr><td>540</td><td>1145</td><td>535</td><td>0.47</td><td>705</td><td>570</td><td>305</td><td>0.54</td></tr></table>

注：循环次数 $10^{7}$ 。

3.4.1.2 不同温度下的旋转弯曲光滑 $(K_{\mathrm{t}} = 1)$ 与缺口 $(K_{\mathrm{t}} = 2.4)$ 试样疲劳强度极限见表3-12。  
3.4.1.3 不同介质中不同温度下的旋转弯曲光滑 $(K_{\mathrm{t}} = 1)$ 试样疲劳强度极限见表3-13。

# 3.5 弹性性能

3.5.1 弹性模量 见表3-14。

表3-12[7]  

<table><tr><td>热处理制度</td><td>θ/℃</td><td>σ-1/MPa</td><td>σ-1H/MPa</td><td>热处理制度</td><td>θ/℃</td><td>σ-1/MPa</td><td>σ-1H/MPa</td></tr><tr><td rowspan="2">1030~1050℃,油淬+680~700℃,回火</td><td>20</td><td>370</td><td>183</td><td rowspan="2">1030~1050℃,油淬+680~700℃,回火</td><td>500</td><td>250</td><td>105</td></tr><tr><td>300</td><td>270</td><td>115</td><td>550</td><td>191</td><td>100</td></tr></table>

表 3-13[7]  
表3-14[7]  

<table><tr><td>试验介质</td><td>θ/℃</td><td>σ-1/MPa</td><td>试验介质</td><td>θ/℃</td><td>σ-1/MPa</td></tr><tr><td>空气</td><td>20</td><td>420</td><td>44.4MPa 蒸汽</td><td>150</td><td>380</td></tr><tr><td>空气和湿蒸汽混合气体</td><td>20</td><td>235</td><td>114MPa 蒸汽</td><td>180</td><td>375</td></tr><tr><td>蒸汽和空气的密闭容器</td><td>75</td><td>360</td><td rowspan="2">163.2MPa 蒸汽</td><td rowspan="2">370</td><td rowspan="2">375</td></tr><tr><td>常压蒸汽</td><td>100</td><td>375</td></tr></table>

<table><tr><td>θ/℃</td><td>20</td><td>200</td><td>300</td><td>400</td><td>500</td><td>550</td></tr><tr><td>E/GPa</td><td>217</td><td>206</td><td>198</td><td>189</td><td>179</td><td>165</td></tr></table>

# 4 组织结构

# 4.1 相变温度 见表4-1。

表4-1[1]  

<table><tr><td>相变点</td><td>Ac1</td><td>Ac3</td><td>Ar1</td><td>Ar3</td><td>Ms</td></tr><tr><td>θ/℃</td><td>800</td><td>880</td><td>700</td><td>820</td><td>345</td></tr></table>

# 4.2 时间-温度-组织转变曲线 见图4-1。

图片摘要：该图主要展示 4 1[1]。
![](images/3cf5e0a5b07dc106ba571623b4549711ebe2d8b493343179a3f77d72d74421c8.jpg)  
奥氏体化温度： $980^{\circ}\mathrm{C}$   
图4-1 等温转变曲线[1]

4.3 合金组织结构 退火组织为铁素体与碳化物, 碳化物类型为 $(\mathrm{Cr}, \mathrm{Fe})_{23} \mathrm{C}_{6}$ 。淬火后的组织为马氏体和 $\delta$ -铁素体。回火后组织为回火马氏体, 碳化物类型随回火温度升高而不同, 其转变顺序为: $\mathrm{Fe}_{3} \mathrm{C} \rightarrow (\mathrm{Cr}, \mathrm{Fe})_{7} \mathrm{C}_{3} \rightarrow (\mathrm{Cr}, \mathrm{Fe})_{23} \mathrm{C}_{6}$ 。

# 5 工艺性能与要求

# 5.1 成形性能

5.1.1 热压力加工工艺参数 见表5-1。

表5-1[1]  

<table><tr><td>升温</td><td>加热温度/℃</td><td>终锻温度/℃</td><td>冷却</td></tr><tr><td>缓慢加热至800℃,然后快速加热至加工温度</td><td>1180~1200</td><td>≥850</td><td>灰冷或砂冷</td></tr></table>

5.1.2 冷加工性能 在退火状态下塑性很高，可以进行深拉深和其他种类的冷冲压成形，也可进行冷轧。

5.2 焊接性能 可用各种方法焊接，焊后需在 $760\sim 780^{\circ}\mathrm{C}$ 退火。

# 5.3 零件热处理工艺

5.3.1 零件的退火工艺为 $730\sim 780^{\circ}\mathrm{C}$ ，空冷。也可用 $850\sim 900^{\circ}\mathrm{C}$ 随炉冷至 $600^{\circ}\mathrm{C}$ 以下，空冷。

5.3.2 零件的最终热处理工艺 按HB/Z80—1997《航空用不锈钢和耐热钢热处理说明书》规定，见表5-2。

表5-2  

<table><tr><td rowspan="2">淬火</td><td colspan="2">按强度选择回火温度</td><td colspan="2">按硬度选择回火温度</td><td rowspan="2">冷却介质</td></tr><tr><td>σb/MPa</td><td>回火温度/℃</td><td>HBS</td><td>回火温度/℃</td></tr><tr><td rowspan="5">1000~1050℃,油冷或空冷</td><td>780~980</td><td>580~650</td><td>302~254</td><td>580~650</td><td rowspan="4">油或水</td></tr><tr><td>880~1080</td><td>560~620</td><td>341~285</td><td>560~620</td></tr><tr><td>980~1180</td><td>550~580</td><td>362~254</td><td>550~580</td></tr><tr><td>1080~1270</td><td>520~560</td><td>388~341</td><td>520~560</td></tr><tr><td>&gt;1270</td><td>&lt;300</td><td>&gt;388</td><td>&lt;300</td><td>空气</td></tr></table>

注：为避免出现回火脆性，除零件有特殊要求外，不宜采用 $520\sim 560^{\circ}\mathrm{C}$ ，回火。

5.4 表面处理工艺 可采用渗氮来提高零件表面的耐磨性。

5.5 切削加工与磨削性能 切削性能及抛光性能良好。

# 6 功能考核试验

# 7 使用建议

选用。

# 参考文献

1 本溪钢铁公司第一炼钢厂, 清华大学机械系金属材料教研组. 钢的过冷奥氏体转变曲线: 第一图册. 1978  
2 BHAM.航空材料手册：耐热钢及合金.1965  
3 阿列克森科 MΦ. 耐热结构钢及耐热不锈钢的组织与性能. 北京: 科学技术出版社, 1962  
4抚顺特殊钢有限公司，四川长城特殊钢有限公司，沈阳飞机制造公司等.不锈钢试验数据与入厂复验数据汇总.1999

5 北京航空材料研究所及有关工厂. 不锈钢试验数据与生产检验数据汇总. 1986  
6 陈德和. 不锈钢的组织与性能. 北京: 机械工业出版社, 1977  
7 手册编写组.合金钢钢种手册：第四册 耐热钢.北京：冶金工业出版社.1983

编写 钟培道 邓忠

校对 翁先霞

审定 刘德万 刘天琦

# 1Cr13Ni

# 1 概述

1Cr13Ni是马氏体型不锈钢。该钢经调质处理后，具有较高的强度、韧性和良好的减震性，适用于制造在腐蚀介质和冲击载荷条件下工作的零件，如发动机连接管及安装边等。

1.1 材料牌号 1Cr13Ni。  
1.2 相近牌号 Z12CN13(法国)。  
1.3 材料的技术标准 见表1-1。

表1-1  

<table><tr><td>品种</td><td>技术标准</td></tr><tr><td>棒材</td><td>Z9-0111-1987 《1Cr13Ni 不锈钢棒材技术条件》</td></tr><tr><td>板材</td><td>Z9-0107-1987 《1Cr13Ni 不锈钢板材技术条件》</td></tr></table>

1.4 化学成分 见表1-2。

$\%$

表1-2  

<table><tr><td>C</td><td>Mn</td><td>Si</td><td>Cr</td><td>Ni</td><td>S</td><td>P</td></tr><tr><td>0.10~0.15</td><td>0.30~0.80</td><td>≤0.80</td><td>11.50~13.00</td><td>0.30~0.80</td><td>≤0.025</td><td>≤0.035</td></tr></table>

1.5 热处理制度 $950^{\circ}\mathrm{C} \pm 10^{\circ}\mathrm{C}$ ，空冷 $+520 \sim 560^{\circ}\mathrm{C}$ ，2h回火，空冷。  
1.6 品种规格与供应状态   
1.6.1 品种规格 棒材： $d \leqslant 150\mathrm{mm}$ ；板材：厚度 $\leqslant 4\mathrm{mm}$ 。  
1.6.2 供应状态 棒材经退火处理后交货。板材经退火、酸洗后供应。  
1.7 熔炼与铸造工艺 电弧炉或感应炉熔炼并经电渣重熔。  
1.8 应用概况与特殊要求 用于制造涡轮轴发动机连接管和安装边等零件。

# 2 物理及化学性能

2.1 热性能  
2.1.1 熔化温度范围 $1485\sim 1530^{\circ}\mathrm{C}^{[1]}$   
2.1.2 热导率 见表2-1。

表 2-1[2]  

<table><tr><td>\( \theta /{}^{ \circ  }\mathrm{C} \)</td><td>20</td><td>500</td></tr><tr><td>\( \lambda /\left( {\mathrm{W}/\left( {\mathrm{m} \cdot  {}^{ \circ  }\mathrm{C}}\right) }\right) \)</td><td>25</td><td>27</td></tr></table>

2.1.3 比热容 $c = 460\mathrm{J / (kg}\cdot \mathrm{C)}^{[2]}$   
2.1.4 线膨胀系数 见表2-2。  
2.2 密度 $\rho = 7.7\mathrm{g / cm}^{3[2]}$

表 2-2[2]  

<table><tr><td>θ/℃</td><td>20~100</td><td>20~300</td><td>20~500</td></tr><tr><td>α/(10-6℃-1)</td><td>10.5</td><td>11.5</td><td>12</td></tr></table>

# 3 力学性能

# 3.1 技术标准规定的性能

3.1.1 拉伸性能 见表3-1。  
3.1.2 锻件的性能要求见表3-2。  
3.2 室温及各种温度下的力学性能  
3.2.1 拉伸性能  
3.2.1.1 室温拉伸性能见表3-3。

表3-1  

<table><tr><td>品种</td><td>技术标准</td><td>热处理制度</td><td>σb/MPa</td><td>σP0.2/MPa</td><td>δ5/%</td></tr><tr><td>棒材</td><td>Z9-0111-1987</td><td>950℃±10℃,空冷+520~560℃,2h,空冷</td><td>980~1130</td><td>≥780</td><td>≥10</td></tr><tr><td>板材</td><td>Z9-0107-1987</td><td>退火状态</td><td>500~650</td><td>-</td><td>≥20</td></tr></table>

表3-2[2]  

<table><tr><td>热处理状态</td><td>形状</td><td>σb/MPa</td><td>σP0.2/MPa</td><td>δ5/%</td><td>aRθ/(kJ/m2)</td><td>HBS</td></tr><tr><td>退火</td><td>锻件</td><td>-</td><td>-</td><td>-</td><td>-</td><td>≤260</td></tr><tr><td>淬火+540℃,回火</td><td>剖切锻件</td><td>980~1130</td><td>≥780</td><td>≥10</td><td>-</td><td>287~330</td></tr><tr><td>淬火+540℃,回火</td><td>对焊环形件</td><td>980~1130</td><td>≥780</td><td>≥8</td><td>-</td><td>-</td></tr><tr><td>淬火+600℃,回火</td><td>锻件</td><td>830~980</td><td>≥690</td><td>≥13</td><td>≥500</td><td>-</td></tr><tr><td>淬火+550℃,回火</td><td>锻件</td><td>≥1050</td><td>≥890</td><td>≥13</td><td>-</td><td>-</td></tr></table>

① 实为 $K_{\mathrm{Cu}}$ （法国试样）。

表3-3[1]  

<table><tr><td>品种</td><td>热处理制度</td><td>σb/MPa</td><td>σP0.2/MPa</td><td>δ5/%</td></tr><tr><td>棒材</td><td>950℃±10℃,空冷+500~560℃,2h,空冷</td><td>1020~1100</td><td>860~900</td><td>16~17</td></tr><tr><td>板材</td><td>供应状态(退火)</td><td>530~625</td><td>-</td><td>25~26</td></tr></table>

# 3.2.1.2 高温拉伸性能见表3-4。

# 3.3 持久和蠕变性能

# 3.4 疲劳性能

# 3.4.1 高周疲劳

3.4.1.1 不同热处理状态下的旋转弯曲光滑 $(K_{\mathrm{t}} = 1)$ 试样疲劳强度极限见表3-5。

表3-4[2]  

<table><tr><td>热处理条件</td><td>形状</td><td>θ/℃</td><td>σb/MPa</td><td>σP0.2/MPa</td><td>δ5/%</td></tr><tr><td>淬火+550℃,回火</td><td>锻件</td><td>300</td><td>925</td><td>800</td><td>10</td></tr></table>

表3-5[2]  

<table><tr><td>热处理制度</td><td>试验温度/℃</td><td>σ-1/MPa</td><td>N/周</td></tr><tr><td>淬火+575℃,回火</td><td>20</td><td>410</td><td>10^8</td></tr><tr><td>淬火+550℃,回火</td><td>20</td><td>470</td><td>10^8</td></tr></table>

# 3.5 弹性性能

3.5.1 弹性模量 见表3-6。

# 3.5.2 切变模量 $G = 86\mathrm{GPa}^{[2]}$

表3-6[2]  

<table><tr><td>θ/℃</td><td>20</td><td>300</td></tr><tr><td>E/GPa</td><td>205</td><td>190</td></tr></table>

# 4 组织结构

# $\S 1$ 相变温度

# 4.2 时间-温度-组织转变曲线

4.3 合金组织结构 退火组织为铁素体+碳化物, 碳化物类型为 $(\mathrm{Cr}, \mathrm{Fe})_{23} \mathrm{C}_{6}$ 。淬火后的组织为马氏体 +δ-铁素体。回火后, 其组织为回火马氏体 +碳化物 +δ-铁素体。

# 5 工艺性能与要求

# 5.1 成形性能

5.1.1 热压力加工工艺参数 见表5-1。

表5-1[1]  

<table><tr><td>锻造开始温度/℃</td><td>锻造终止温度/℃</td><td>退火温度/℃</td></tr><tr><td>1180~1200</td><td>850~900</td><td>740</td></tr></table>

5.2 焊接性能 可采用电子束焊或氩弧焊，填充金属为1Cr13Ni。焊接前热处理：退火或淬火+回火。若零件焊前为退火状态，则焊后需淬火和回火。也可仅回火或消除应力处理。

5.3 零件热处理工艺 见表5-2。

表5-2[1]  

<table><tr><td>名 称</td><td>淬火</td><td>回火</td><td>退火</td></tr><tr><td>加热温度/℃</td><td>940~960</td><td>500~560</td><td>740</td></tr><tr><td>冷却方法</td><td>空冷</td><td>空冷</td><td>炉冷</td></tr></table>

# 6 功能考核试验

# 7 使用建议

推荐。

# 参考文献

1抚顺钢厂.1Cr13Ni钢试制总结   
2 法国TM公司.FICHE MATIERE材料卡

编写 桂治斌

校对 陈荣桂

审定 古宝珠

# 2Cr13

# 1 概述

2Cr13是马氏体型不锈钢。该钢具有较好的耐蚀性，良好的消震性，在 $700^{\circ}\mathrm{C}$ 以下的空气介质中具有稳定的抗氧化性能。为提高零件的耐磨性和疲劳性能，可进行渗氮或碳氮共渗处理。切削加工和抛光性能良好。该钢适用于制造承受较高应力、要求耐腐蚀和耐磨损的零件，也广泛用于造纸工业、食品工业、餐具及医疗器械等。

# 1.1 材料牌号 2Cr13。

1.2 相近牌号 20X13（俄罗斯），420，S42000（美国），SUS420（日本），420S29，En56B，S62（英国），Z20C13（法国）。

# 1.3 材料的技术标准 见表1-1。

表1-1  

<table><tr><td>品种</td><td>技术标准</td></tr><tr><td rowspan="2">棒材</td><td>GB/T 1220-1992《不锈钢棒》</td></tr><tr><td>GJB 2294-1995《航空用不锈钢及耐热钢棒规范》</td></tr><tr><td rowspan="2">板材</td><td>GB/T 3280-1992《不锈钢冷轧钢板》</td></tr><tr><td>GJB 2295-1995《航空用不锈钢冷轧薄板规范》</td></tr><tr><td>带材</td><td>GB/T 4239-1991《不锈钢和耐热钢冷轧钢带》</td></tr><tr><td>丝材</td><td>GB/T 4240-1993《不锈钢丝》</td></tr><tr><td>锻件</td><td>HB 5024-1989《航空用钢锻件》</td></tr></table>

# 1.4 化学成分 见表1-2。

%

表1-2  

<table><tr><td>C</td><td>Mn</td><td>Si</td><td>Cr</td><td>S</td><td>P</td></tr><tr><td>0.16~0.25</td><td>≤0.80</td><td>≤0.80</td><td>12.00~14.00</td><td>≤0.025</td><td>≤0.030</td></tr></table>

1.5 热处理制度 棒材 $1000 \sim 1060^{\circ} \mathrm{C}$ ，油淬或空冷 $+600 \sim 700^{\circ} \mathrm{C}$ ，油冷回火。锻件 $1040 \sim 1060^{\circ} \mathrm{C}$ ，油淬或空冷 $+600 \sim 700^{\circ} \mathrm{C}$ ，油冷回火。板材约 $750^{\circ} \mathrm{C}$ ，快冷或 $800 \sim 900^{\circ} \mathrm{C}$ ，缓冷。

# 1.6 品种规格和供应状态

1.6.1 品种规格 见表1-3中各标准的规定。

1.6.2 供应状态 退火或高温回火。

表1-3  

<table><tr><td rowspan="2">状态</td><td colspan="5">技术标准</td></tr><tr><td>圆钢</td><td>板材</td><td>带材</td><td>丝材</td><td>锻件</td></tr><tr><td>热轧</td><td>GB/T 702-1986</td><td>GB/T 709-1988</td><td>—</td><td>—</td><td>—</td></tr><tr><td>锻造</td><td>GB/T 908-1987</td><td>—</td><td>—</td><td>—</td><td>按需供货</td></tr><tr><td>冷轧</td><td>—</td><td>GB/T 708-1988</td><td>GB/T 4239-1991</td><td>—</td><td>—</td></tr><tr><td>冷拉</td><td>GB/T 905-1994</td><td>—</td><td>—</td><td>GB/T 4240-1993</td><td>—</td></tr></table>

1.7 熔炼与铸造工艺 可用电弧炉、电弧炉加炉外精炼、电弧炉加电渣重熔、非真空感应加电渣重

熔等方法熔炼。

1.8 应用概况与特殊要求 航空上已用作各类油泵的轴、柱塞、活门等零件。还用作高温高压蒸汽中工作的零件，燃气轮机和水轮机叶片以及热油泵轴、轴套、齿轮、套管。

2Cr13钢在 $450\sim 560^{\circ}\mathrm{C}$ 温度区间出现明显的回火脆性。对于尺寸较大的零件，回火时应以较快的速度冷却。

# 2 物理及化学性能

# 2.1 热性能

2.1.1 熔化温度范围 $1450\sim 1510^{\circ}\mathrm{C}^{[1]}$   
2.1.2 热导率 见表2-1。

表2-1[2]   

<table><tr><td>θ/℃</td><td>100</td><td>200</td><td>300</td><td>400</td><td>500</td></tr><tr><td>λ/(W/(m·℃))</td><td>22.2</td><td>23.4</td><td>24.7</td><td>25.5</td><td>26.4</td></tr></table>

2.1.3 比热容 见表2-2。  
2.1.4 线膨胀系数 见表2-3。

表2-2[3]  

<table><tr><td>θ/℃</td><td>20~300</td><td>20~400</td><td>20~500</td><td>20~600</td></tr><tr><td>c/(J/(kg·℃))</td><td>511</td><td>532</td><td>548</td><td>574</td></tr></table>

2.2 密度 $\rho = 7.75\mathrm{g / cm}^{3[1]}$   
2.3 电性能  
2.3.1 电阻率 见表2-4。

表2-3[1]  

<table><tr><td>θ/℃</td><td>20~100</td><td>20~200</td><td>20~300</td><td>20~400</td><td>20~500</td></tr><tr><td>α/10-6℃-1</td><td>10.5</td><td>11.0</td><td>11.5</td><td>12.0</td><td>12.0</td></tr></table>

# 2.4 磁性能

# 2.5 化学性能

2.5.1 抗氧化性能 在 $700^{\circ}\mathrm{C}$ 以下具有稳定的抗氧化性能。

表 $2 - 4^{[4]}$   

<table><tr><td>θ/℃</td><td>20</td><td>100</td><td>200</td><td>300</td><td>400</td><td>500</td><td>600</td><td>700</td></tr><tr><td>ρ/(10-8Ω·m)</td><td>64</td><td>69</td><td>76</td><td>83</td><td>91</td><td>97</td><td>104</td><td>108</td></tr></table>

2.5.2 耐腐蚀性能  
2.5.2.1 不同介质中的腐蚀速度见表2-5。

表2-5[1]  

<table><tr><td rowspan="3">试验条件</td><td>介质</td><td colspan="13">硝酸</td><td></td></tr><tr><td>体积分数/%</td><td>5</td><td colspan="2">5</td><td>20</td><td colspan="2">20</td><td>50</td><td colspan="2">50</td><td>65</td><td colspan="2">65</td><td>90</td><td>90</td></tr><tr><td>温度/℃</td><td>20</td><td colspan="2">沸腾</td><td>20</td><td colspan="2">沸腾</td><td>20</td><td colspan="2">沸腾</td><td>20</td><td colspan="2">沸腾</td><td>20</td><td>沸腾</td></tr><tr><td colspan="2">腐蚀速度/(mm/a)</td><td>&lt;0.1</td><td colspan="2">3.0~10.0</td><td>&lt;0.1</td><td colspan="2">1.0~3.0</td><td>&lt;0.1</td><td colspan="2">&lt;3.0</td><td>&lt;0.1</td><td colspan="2">3.0~10.0</td><td>&lt;0.1</td><td>&lt;10.0</td></tr><tr><td rowspan="3">试验条件</td><td>介质</td><td>硼酸</td><td colspan="7">乙酸</td><td colspan="3">柠檬酸</td><td colspan="2">甲酸</td><td>氢氧化钠</td></tr><tr><td>体积分数/%</td><td>50~饱和</td><td>1</td><td>5</td><td>5</td><td colspan="2">10</td><td>10</td><td colspan="2">1</td><td>20</td><td colspan="2">10~50</td><td>10~50</td><td>20①</td></tr><tr><td>温度/℃</td><td>100</td><td>90</td><td>20</td><td>沸腾</td><td colspan="2">20</td><td>沸腾</td><td colspan="2">20</td><td>沸腾</td><td colspan="2">20</td><td>沸腾</td><td>50</td></tr><tr><td colspan="2">腐蚀速度/(mm/a)</td><td>&lt;0.1</td><td>&lt;0.1</td><td>&lt;0.1</td><td>&gt;10.0</td><td colspan="2">&lt;1.0</td><td>&gt;10.0</td><td colspan="2">&lt;0.1</td><td>&lt;10.0</td><td colspan="2">&lt;0.1</td><td>&gt;10.0</td><td>&lt;0.1</td></tr></table>

① 为质量分数。

2.5.2.2 不同温度回火后，在 $3\% \mathrm{NaCl}$ 溶液中耐腐蚀性能的变化见图2-1。

图片摘要：该图主要展示 2 5[1]。
![](images/21d45adb5c1211c4d070a48a844b9a026508ae29ea385a5317da09529ce503f0.jpg)  
图2-1回火温度对 $3\% \mathrm{NaCl}$ 溶液中腐蚀失重的影响[5]

# 3 力学性能

# 3.1 技术标准规定的性能 见表3-1。

表3-1  

<table><tr><td rowspan="2">技术标准</td><td rowspan="2">热处理制度</td><td>σb/MPa</td><td>σP0.2/MPa</td><td>δ5/%</td><td>ψ/%</td><td colspan="2">akU/(kJ/m2)</td><td rowspan="2">HBS</td></tr><tr><td colspan="6">不小于</td></tr><tr><td>GJB 2294-1995</td><td>1000~1060℃,油淬或空冷+600~700℃,油冷</td><td>835</td><td>635</td><td>10</td><td>50</td><td colspan="2">590</td><td>241~341</td></tr><tr><td>GB/T 1220-1992</td><td>920~980℃,油淬+600~750℃,快冷</td><td>635</td><td>440</td><td>20</td><td>50</td><td colspan="2">790.</td><td>≥192</td></tr><tr><td>GJB 2295-1995GB/T 3280-1992</td><td>约750℃,快冷或800~900℃,缓冷</td><td>520</td><td>225</td><td colspan="2">18</td><td>-</td><td>-</td><td>≤223</td></tr><tr><td>GB/T 4239-1991</td><td>约750℃,空冷或800~900℃,缓冷</td><td>520</td><td>225</td><td colspan="2">18</td><td>-</td><td>-</td><td>HRB≤97</td></tr><tr><td>HB 5024-1989</td><td>1040~1060℃,油淬或空冷+600~700℃,油冷</td><td>835</td><td>635</td><td colspan="2">10</td><td>50</td><td>590</td><td>241~341</td></tr></table>

# 3.2 室温及各种温度下的力学性能

3.2.1 硬度 不同温度回火后的硬度变化见图3-1。

# 3.2.2 拉伸性能

3.2.2.1 室温拉伸性能生产检验数据统计见表3-2。

表3-2[7]  

<table><tr><td>项目</td><td>S</td><td>A</td><td>B</td><td>X</td><td>s</td></tr><tr><td>σb/MPa</td><td>835</td><td>-</td><td>851.9</td><td>926.4</td><td>49.5</td></tr><tr><td>·δ5/%</td><td>10</td><td>15.8</td><td>17.3</td><td>19.1</td><td>1.23</td></tr><tr><td>ψ/%</td><td>50</td><td>54.8</td><td>58.1</td><td>62.3</td><td>2.83</td></tr></table>

注：1 表中数据为材料使用厂50个炉号、121个试样的入厂复验数据结果。

2 热处理状态 $1050\mathrm{C}$ ，油淬 $+630^{\circ}\mathrm{C}$ ，回火。

3.2.2.2 不同温度回火对室温拉伸性能的影响见图3-2。

3.2.2.3 不同温度下的拉伸性能见表3-3和图3-3。

图片摘要：该图主要展示 3 1 回火温度对硬度的影响[6]。
![](images/0d27c8a182c1410f448cbc5a7f499f9bd073d7667498ab96b9e8d5c4637b6c90.jpg)  
图3-1 回火温度对硬度的影响[6]

表3-3[1]  

<table><tr><td>热处理制度</td><td>θ/℃</td><td>σb/MPa</td><td>σP0.2/MPa</td><td>δ5/%</td><td>ψ/%</td><td>热处理制度</td><td>θ/℃</td><td>σb/MPa</td><td>σP0.2/MPa</td><td>δ5/%</td><td>ψ/%</td></tr><tr><td rowspan="4">1020℃,空冷+720~750℃,空冷</td><td>20</td><td>705</td><td>510</td><td>21</td><td>68</td><td rowspan="4">1020℃,空冷+720~750℃,空冷</td><td>475</td><td>480</td><td>410</td><td>22</td><td>71</td></tr><tr><td>300</td><td>540</td><td>390</td><td>18</td><td>66</td><td>500</td><td>430</td><td>355</td><td>32</td><td>75</td></tr><tr><td>400</td><td>520</td><td>390</td><td>16</td><td>58</td><td rowspan="2">550</td><td rowspan="2">345</td><td rowspan="2">275</td><td rowspan="2">36</td><td rowspan="2">83</td></tr><tr><td>450</td><td>480</td><td>375</td><td>17</td><td>57</td></tr></table>

# 3.2.2.4 回火冷却方式对拉伸性能的影响见表3-4。

表3-4[8]  

<table><tr><td colspan="3">热处理制度</td><td rowspan="3">σb/MPa</td><td rowspan="3">σP0.2/MPa</td><td rowspan="3">δ5/%</td><td rowspan="3">ψ/%</td></tr><tr><td rowspan="2">淬火</td><td colspan="2">回火</td></tr><tr><td>温度</td><td>冷却方式</td></tr><tr><td rowspan="2">980℃,油淬</td><td rowspan="2">670℃</td><td>空冷</td><td>825</td><td>660</td><td>20.4</td><td>59.0</td></tr><tr><td>油冷</td><td>795</td><td>645</td><td>21.0</td><td>71.5</td></tr></table>

# 3.2.3 冲击性能

# 3.2.3.1 室温冲击韧性见表3-5。

表3-5[7]  

<table><tr><td>项 目</td><td>X</td><td>max</td><td>min</td><td>s</td></tr><tr><td>akU/(kJ/m2)</td><td>760</td><td>1200</td><td>588</td><td>146</td></tr></table>

注：热处理状态 $1050\mathrm{C}$ ，油淬 $+600\sim 700\mathrm{C}$ ，空冷。

# 3.2.3.2 不同温度回火对冲击韧性的影响见图3-4。

# 3.2.3.3 不同温度下的冲击韧性见表3-6。

图片摘要：该图主要展示 3 2 回火温度对拉伸性能的影响[6]。
![](images/2ef7e9bd652376135411353946ba46f3e16034d360883ca69caec667ea5b40ff.jpg)  
热处理状态： $1050\mathrm{C}$ ，油淬 $+$ 回火

图片摘要：该图主要展示 3 2 回火温度对拉伸性能的影响[6]。
![](images/8f795a679ecc98648e6bd3d8f5ffbb73fa82ddcfd6c1fe716edebb9fad495adc.jpg)  
热处理状态： $1020\mathrm{C}$ ，空冷 $+720\sim 750\mathrm{C}$ ，回火  
图3-2 回火温度对拉伸性能的影响[6]  
图3-3 试验温度对拉伸性能的影响[1]

表3-6[2]  

<table><tr><td>θ/℃</td><td>20</td><td>300</td><td>400</td><td>450</td><td>500</td><td>550</td></tr><tr><td>akU/(kJ/m2)</td><td>640~1720</td><td>1180</td><td>2010</td><td>2350</td><td>2450</td><td>2190</td></tr></table>

注：热处理状态 $1000\sim 1020^{\circ}\mathrm{C}$ ，油淬 $+720\sim 750^{\circ}\mathrm{C}$ ，空冷。

# 3.2.3.4 回火冷却方式对冲击韧性的影响见表3-7。

表3-7[8]  

<table><tr><td>670℃回火后的冷却方式</td><td>空冷</td><td>油冷</td></tr><tr><td>akU/(kJ/m2)</td><td>420~470</td><td>1760~2060</td></tr></table>

注：试样回火前经 $980^{\circ}\mathrm{C}$ 油淬。

# 3.3 持久和蠕变性能

# 3.3.1 高温持久性能 见表3-8。

图3-4 回火温度对冲击韧性的影响[6]  
图片摘要：该图主要展示 3 4 回火温度对冲击韧性的影响[6]。
![](images/9ef23e35601c8ce8f51a903a48c4935c81468ea8cbcf2344e90d0e1e47dcd924.jpg)  
热处理状态： $1050^{\circ}\mathrm{C}$ ，油淬十回火

表3-8[2.3]  

<table><tr><td>热处理制度</td><td>θ/℃</td><td>σ100/MPa</td><td>σ300/MPa</td><td>σ1000/MPa</td><td>σ10000/MPa</td><td>σ100000/MPa</td></tr><tr><td rowspan="4">1000~1020℃,空冷+720~750℃,空冷</td><td>450</td><td>390①</td><td>365①</td><td>325</td><td>290</td><td>255</td></tr><tr><td>470</td><td>-</td><td>-</td><td>255</td><td>211</td><td>186</td></tr><tr><td>500</td><td>285①</td><td>265①</td><td>225</td><td>191</td><td>157</td></tr><tr><td>530</td><td>-</td><td>-</td><td>157</td><td>103</td><td>75</td></tr><tr><td rowspan="2">950~1000℃,油淬+640~700℃,空冷</td><td>450</td><td>-</td><td>-</td><td>-</td><td>295</td><td>245</td></tr><tr><td>500</td><td>-</td><td>-</td><td>-</td><td>186</td><td>147</td></tr></table>

① 数据引自参考文献3，其余均引自参考文献2。

# 3.3.2 高温蠕变性能 见表3-9。

表3-9[2]  

<table><tr><td>热处理制度</td><td>θ/℃</td><td>σPc.2/10000/MPa</td><td>σP0.5/10000/MPa</td><td>σP1.0/10000/MPa</td><td>σP0.1/10000/MPa</td><td>σP0.5/10000/MPa</td><td>σP1.0/100000/MPa</td></tr><tr><td rowspan="4">1000~1020℃,空冷+720~750℃,空冷</td><td>450</td><td>177</td><td>265</td><td>-</td><td>-</td><td>-</td><td>-</td></tr><tr><td>475</td><td>118</td><td>-</td><td>-</td><td>-</td><td>-</td><td>-</td></tr><tr><td>500</td><td>68</td><td>108</td><td>157</td><td>-</td><td>-</td><td>-</td></tr><tr><td>550</td><td>39</td><td>49</td><td>69</td><td>-</td><td>-</td><td>-</td></tr><tr><td rowspan="4">950~1000℃,油淬+640~700℃,空冷</td><td>450</td><td>-</td><td>-</td><td>-</td><td>118</td><td>88</td><td>127</td></tr><tr><td>475</td><td>-</td><td>-</td><td>-</td><td>-</td><td>49</td><td>78</td></tr><tr><td>500</td><td>-</td><td>-</td><td>-</td><td>49</td><td>29</td><td>49</td></tr><tr><td>550</td><td>-</td><td>-</td><td>-</td><td>29</td><td>20</td><td>29</td></tr></table>

# 3.4 疲劳性能

# 3.4.1 高周疲劳

3.4.1.1 不同温度下旋转弯曲光滑 $(K_{\mathrm{t}} = 1)$ 与缺口 $(K_{\mathrm{t}} = 2.4)$ 试样疲劳强度极限见表3-10。

# 3.5 弹性性能

表 3-10[3]  

<table><tr><td>热处理制度</td><td>θ/℃</td><td>σ-1/MPa</td><td>σ-1H/MPa</td><td>热处理制度</td><td>θ/℃</td><td>σ-1/MPa</td><td>σ-1H/MPa</td></tr><tr><td rowspan="4">1020~1050℃,油淬+700~720℃,回火</td><td>20</td><td>365</td><td>235</td><td>1020~1050℃,油淬+700~720℃,回火</td><td>500</td><td>235</td><td>127</td></tr><tr><td>200</td><td>345</td><td>216</td><td rowspan="3">淬火+回火后经喷丸强化处理</td><td>20</td><td>390</td><td>284</td></tr><tr><td>300</td><td>315</td><td>196</td><td>300</td><td>355</td><td>235</td></tr><tr><td>400</td><td>305</td><td>167</td><td>400</td><td>315</td><td>226</td></tr></table>

注：循环次数 $10^{7}$ 。

# 3.5.1 弹性模量 见表3-11。

表3-11[2]  

<table><tr><td>θ/℃</td><td>20</td><td>100</td><td>200</td><td>300</td><td>400</td><td>500</td><td>600</td></tr><tr><td>E/GPa</td><td>228</td><td>214</td><td>208</td><td>200</td><td>189</td><td>180</td><td>169</td></tr></table>

# 4 组织结构

# 4.1 相变温度 见表4-1。

表4-1[1]  

<table><tr><td>相变点</td><td>Ac1</td><td>Ac3</td><td>Ar1</td></tr><tr><td>θ/℃</td><td>820</td><td>950</td><td>780</td></tr></table>

# 4.2 时间-温度-组织转变曲线

4.3 合金组织结构 淬火状态组织为马氏体，回火析出碳化物，析出的碳化物随回火温度升高而变化，其转变过程是： $\mathrm{Fe}_3\mathrm{C} \rightarrow (\mathrm{Cr}, \mathrm{Fe})_7\mathrm{C}_3 \rightarrow (\mathrm{Cr}, \mathrm{Fe})_{23}\mathrm{C}_6$ 。

# 5 工艺性能与要求

# 5.1 成形性能

5.1.1 热压力加工工艺参数 见表5-1。

表5-1[1]  

<table><tr><td>升温</td><td>加热温度/℃</td><td>终锻温度/℃</td><td>冷却</td></tr><tr><td>≤800℃装炉,850℃前缓慢加热</td><td>1160~1200</td><td>≥850</td><td>砂冷或及时退火</td></tr></table>

5.1.2 冷加工性能 冷成形性能良好，可在室温下进行弯曲、折叠、卷边或深冲，也可进行冷轧。

5.2 焊接性能 有较好的焊接性能，但焊后硬化倾向较大，易产生裂纹。用 $\mathrm{Cr202}$ 、 $\mathrm{Cr207}$ 等焊条焊接时，焊前需经 $250 \sim 350^{\circ} \mathrm{C}$ 预热，焊后需经 $700 \sim 730^{\circ} \mathrm{C}$ 回火；用奥107、奥207等焊条焊接时，焊后可不进行热处理。

# 5.3 零件热处理工艺

5.3.1 零件的退火工艺， $870\sim 900^{\circ}\mathrm{C}$ 保温，炉冷至 $600^{\circ}\mathrm{C}$ 以下空冷，也可用 $730\sim 780^{\circ}\mathrm{C}$ 高温回火工艺。  
5.3.2 零件的消除应力回火工艺为 $400\mathrm{C}$ ，空冷。  
5.3.3 零件的最终热处理工艺，按HB/T80—1997《航空用不锈钢和耐热钢热处理说明书》规定，见表5-2。  
5.4 表面处理工艺 可采用渗氮、碳氮共渗或喷丸强化工艺提高其耐磨性及疲劳性能。  
5.5 切削加工与磨削性能 切削加工、磨削及抛光性能良好。

表5-2  

<table><tr><td colspan="2">淬火</td><td colspan="2">按强度选择回火温度</td><td colspan="2">按硬度选择回火温度</td><td rowspan="2">冷却介质</td></tr><tr><td>θ/℃</td><td>冷却介质</td><td>σb/MPa</td><td>回火温度/℃</td><td>HBS</td><td>回火温度/℃</td></tr><tr><td rowspan="6">1000~1050</td><td rowspan="6">油或空气</td><td>690~880</td><td>640~690</td><td>269~229</td><td>650~690</td><td rowspan="5">油或水</td></tr><tr><td>880~1080</td><td>560~640</td><td>285~254</td><td>600~650</td></tr><tr><td>980~1180</td><td>540~590</td><td>341~285</td><td>570~600</td></tr><tr><td>1080~1270</td><td>520~560</td><td>388~341</td><td>540~570</td></tr><tr><td>1180~1370</td><td>500~540</td><td>445~388</td><td>510~540</td></tr><tr><td>&gt;1370</td><td>&lt;350</td><td>&gt;445</td><td>&lt;350</td><td>空气</td></tr></table>

注：为避免出现回火脆性，除零件有特殊要求外，不宜采用 $450\sim 560^{\circ}\mathrm{C}$ 回火。

# 6 功能考核试验

# 7 使用建议

选用。

# 参考文献

1 手册编写组.合金钢钢种手册：第五册 不锈耐酸钢.北京：冶金工业出版社，1983  
2 手册编写组.合金钢钢种手册：第四册 耐热钢.北京：冶金工业出版社，1983  
3 BIAM.航空材料手册：耐热钢及合金.1965  
4 手册编写组.航空材料手册：上册.北京：国防工业出版社，1972  
5 阿列克森科 $\mathbf{M}\Phi$ .耐热结构钢及耐热不锈钢的组织与性能.北京：科学技术出版社，1962  
6 新都机械厂.回火温度对2Cr13等钢性能的影响.1983  
7 抚顺特殊钢有限公司, 成都飞机制造公司, 沈阳飞机制造公司等. 不锈钢检验与入厂复验数据汇总. 1999  
8 陈德和. 不锈钢的组织与性能. 北京: 机械工业出版社, 1977

编写 钟培道 邓忠

校对 翁先霞

审定 刘德万 支敏学

# Y2Cr13Ni2

# 1 概述

$\mathrm{Y2Cr13Ni2}$ 是马氏体易切削不锈钢。该钢强度较高，在大气、水、硝酸类氧化性酸及碱水溶液中均有较好的耐腐蚀性能，但在盐酸、硫酸以及卤化物介质中有明显的点腐蚀倾向。切削加工性能良好，但焊接性能和冷变形塑性较差。适用于作要求表面粗糙度数值级别较低又承受较大应力的耐腐蚀、耐磨的零件。

1.1 材料牌号 Y2Cr13Ni2。  
1.2 相近牌号 25X13H2,3H474（俄罗斯）。  
1.3 材料的技术标准 见表1-1。

表1-1  

<table><tr><td>品种</td><td>技术标准</td></tr><tr><td>棒材</td><td>GJB 2294-1995《航空用不锈钢及耐热钢棒规范》</td></tr><tr><td>锻件</td><td>HB 5024-1989《航空用钢锻件》</td></tr></table>

1.4 化学成分 见表1-2。

%

表1-2  

<table><tr><td>C</td><td>Mn</td><td>Si</td><td>Cr</td><td>Ni</td><td>S</td><td>P</td></tr><tr><td>0.20~0.30</td><td>0.80~1.20</td><td>≤0.50</td><td>12.00~14.00</td><td>1.50~2.00</td><td>0.15~0.25</td><td>0.08~0.15</td></tr></table>

1.5 热处理制度 钢棒及锻件 $850^{\circ}\mathrm{C}$ 炉冷退火。  
1.6 品种规格与供应状态   
1.6.1 品种规格 热轧材 $d15\sim 70\mathrm{mm}$ ；冷拉材 $d7\sim 40\mathrm{mm}$ ；钢丝 $d1\sim 8\mathrm{mm}$ 。其他产品协商供应。  
1.6.2 供应状态 钢材与锻件均以退火状态供应。  
1.7 熔炼与铸造工艺 采用电弧炉 $+$ 电渣重熔工艺冶炼。  
1.8 应用概况与特殊要求 已用作航空仪表轴、销、阀、螺栓、齿轮、轴颈及转接轴等。该钢有热脆性，热加工时易产生裂纹，应严格控制加热温度。

# 2 物理及化学性能

2.1 热性能  
2.2 密度  
2.3 电性能  
2.4 磁性能  
2.5 化学性能

2.5.1 抗氧化性能 在 $700\mathrm{C}$ 以下的空气中具有稳定的抗氧化性能。  
2.5.2 耐腐蚀性能 在大气、水、硝酸类氧化性酸中及碱水溶液中均具有较好的耐腐蚀性能，但在盐酸、硫酸及卤化物介质中有明显的点腐蚀倾向。

# 3 力学性能

3.1 技术标准规定的性能 见表3-1。

表3-1  

<table><tr><td>技术标准</td><td>热处理制度</td><td>σb/MPa</td><td>HBS</td></tr><tr><td>GJB 2294-1995</td><td rowspan="2">850℃退火</td><td rowspan="2">685~980</td><td rowspan="2">207~285</td></tr><tr><td>HB 5024-1989</td></tr></table>

# 3.2 室温及各种温度下的力学性能

# 3.2.1 硬度

# 3.2.1.1 不同热处理制度的硬度见表3-2。

表3-2[1]  

<table><tr><td colspan="2">热处理制度</td><td rowspan="2">HRC</td><td colspan="2">热处理制度</td><td rowspan="2">HRC</td></tr><tr><td>淬火</td><td>回火温度/℃</td><td>淬火</td><td>回火温度/℃</td></tr><tr><td rowspan="4">1030~1050℃,空冷</td><td>180~240</td><td>52</td><td rowspan="4">1030~1050℃,空冷</td><td>600</td><td>38</td></tr><tr><td>240~280</td><td>53</td><td>700</td><td>28</td></tr><tr><td>400</td><td>52</td><td rowspan="2">800</td><td rowspan="2">25</td></tr><tr><td>500</td><td>50</td></tr></table>

# 3.2.1.2 回火温度对硬度的影响见图3-1。

# 3.2.1.3 淬火温度对钢硬度的影响见图3-2。

# 3.2.2 拉伸性能

# 3.2.2.1 室温抗拉强度生产检验数据统计见表3-3。

表3-3[2]  

<table><tr><td>项 目</td><td>S</td><td>A</td><td>B</td><td>X</td><td>s</td></tr><tr><td>σb/MPa</td><td>685~980</td><td>725</td><td>795</td><td>875</td><td>56</td></tr></table>

注：表中数据为18个炉号、100个规格、165个数据统计结果。

图片摘要：该图主要展示 3 3[2]。
![](images/993918a28e81b8074b21082d726120abeb1512e6a4bade7d9f9086fd2116e085.jpg)  
熔炼方法：电弧炉 $+$ 电渣重熔  
图3-1 回火温度对硬度的影响[1]

图片摘要：该图主要展示 3 1 回火温度对硬度的影响[1]。
![](images/f270fb1dfa0dbfaa2376b4ea82eec2277569609c97dc38492e7b47b272f9f516.jpg)  
熔炼方法：电弧炉 $+$ 电渣重熔  
图3-2 淬火温度对硬度的影响[1]

# 3.2.2.2 不同热处理制度的室温拉伸性能见表3-4。

表3-4[1]  

<table><tr><td colspan="2">热处理制度</td><td rowspan="2">σb/MPa</td><td rowspan="2">δs/%</td><td colspan="2">热处理制度</td><td rowspan="2">σb/MPa</td><td rowspan="2">δs/%</td></tr><tr><td>淬火</td><td>回火温度/℃</td><td>淬火</td><td>回火温度/℃</td></tr><tr><td rowspan="4">1030~1050℃,空冷</td><td>180~240</td><td>1620</td><td>3</td><td rowspan="3">1030~1050℃,空冷</td><td>600</td><td>1225</td><td>6</td></tr><tr><td>240~280.</td><td>1590</td><td>5</td><td>700</td><td>735</td><td>9</td></tr><tr><td>400</td><td>1530</td><td>3</td><td>800</td><td>715</td><td>9</td></tr><tr><td>500</td><td>1470</td><td>3</td><td colspan="2">850℃退火</td><td>835</td><td>10</td></tr></table>

# 4 组织结构

4.1 相变温度 $\mathrm{Ac}1 = 706^{\circ}\mathrm{C},\mathrm{Ac}3 = 780^{\circ}\mathrm{C}^{[3]}$   
4.2 时间-温度-组织转变曲线  
4.3 合金组织结构 淬火状态组织为马氏体，回火过程中析出碳化物，马氏体转变为回火马氏体或索氏体。

# 5 工艺性能与要求

# 5.1 成形性能

5.1.1 热压力加工工艺 该钢有热脆性, 热加工时易产生裂纹, 因此在锻轧过程中, 应严格控制加热速度和加热温度, 其工艺参数见表5-1。

表5-1  

<table><tr><td>升温与加热</td><td>开锻温度/℃</td><td>终锻温度/℃</td><td>冷却</td></tr><tr><td>低于850℃时,升温要缓慢,加热温度控制在1130~1180℃</td><td>1100~1150</td><td>≥850</td><td>缓冷</td></tr></table>

5.1.2 冷变形工艺冷变形时塑性较差，冷加工硬化程度较高。在冷变形过程中，应将变形率控制在 $11\% \sim 18\%$ 范围内并及时退火软化。  
5.2 焊接性能 焊接性能差。  
5.3 零件热处理工艺  
5.3.1 零件的退火工艺为 $840\sim 860^{\circ}\mathrm{C}$ ，炉冷或 $730\sim 780^{\circ}\mathrm{C}$ ，空冷[2]。  
5.3.2 零件的最终热处理工艺，按HB/Z80—1997《航空用不锈钢和耐热钢热处理说明书》规定，见表5-2。

表5-2  

<table><tr><td rowspan="2">淬火</td><td colspan="2">按强度选择回火温度</td><td colspan="2">按硬度选择回火温度</td><td rowspan="2">冷却介质</td></tr><tr><td>σb/MPa</td><td>回火温度/℃</td><td>HBS</td><td>回火温度/℃</td></tr><tr><td rowspan="4">1000~1020℃,油淬或空冷</td><td>880~1080</td><td>580~680</td><td>269~302</td><td>580~680</td><td>油</td></tr><tr><td>980~1180</td><td>540~630</td><td>285~362</td><td>540~630</td><td>油</td></tr><tr><td>1080~1270</td><td>520~580</td><td>302~388</td><td>520~580</td><td>油</td></tr><tr><td>1180~1370</td><td>500~540</td><td>362~445</td><td>500~540</td><td>油</td></tr><tr><td>900~930℃,油或空冷</td><td>1370~1570</td><td>&lt;300</td><td>≥44HRC</td><td>&lt;300</td><td>空气</td></tr></table>

5.4 表面处理工艺  
5.5 切削加工与磨削性能 切削加工性能良好，当用自动车床切削，切削速度 $25\sim 35\mathrm{m / min}$ ，吃

刀量为 $0.02 \sim 0.07 \mathrm{~mm}$ 时, 粗糙度可达 $1.25 \mu \mathrm{m}$ 。滚丝性能较差, 尤其是薄壁零件易裂, 通常只用刃具挑扣。

# 6 功能考核试验

# 7 使用建议

选用。

# 参考文献

1 BHAM.航空材料手册(中译本)：第一册 耐热合金钢.1965  
2 北京航空材料研究所及有关工厂. 2Cr13Ni2 钢试验数据及生产检验报告汇编. 1986  
3 手册编写组.合金钢钢种手册：第五册 不锈耐酸钢.北京：冶金工业出版社，1983

编写 钟培道 陈春盛

校对 佟文伟

审定 王理钟平

# 3Cr13

# 1 概述

3Cr13是马氏体不锈钢。该钢具有高的强度、硬度和淬透性，但其耐蚀性和 $700\mathrm{C}$ 以下的热稳定性较1Cr13、2Cr13钢低。冷加工性能和焊接性能不好，焊后应立即热处理，以防开裂。在退火状态下具有较好的切削加工性能。该钢适用于制造要求耐腐蚀、高强度、耐磨的零件以及量具、医疗器具等。

1.1 材料牌号 3Cr13。  
1.2 相近牌号 30X13（俄罗斯），AISI420（美国），SUS420J2（日本），420S45，E56D（英国），Z30C13（法国）。  
1.3 材料的技术标准 见表1-1。

表1-1  

<table><tr><td>品种</td><td>技术标准</td></tr><tr><td rowspan="2">棒材</td><td>GB/T 1220-1992《不锈钢棒》</td></tr><tr><td>GJB 2294-1995《航空用不锈钢及耐热钢棒规范》</td></tr><tr><td rowspan="3">板材</td><td>GB/T 3280-1992《不锈钢冷轧板》</td></tr><tr><td>GB/T 4237-1992《不锈钢热轧板》</td></tr><tr><td>GJB 2295-1995《航空用不锈钢冷轧薄板规范》</td></tr><tr><td>带材</td><td>GB/T 4239-1991《不锈钢和耐热钢冷轧钢带》</td></tr></table>

续表 1-1  

<table><tr><td>品种</td><td>技术标准</td></tr><tr><td>丝材</td><td>GB/T 4240-1993《不锈钢丝》</td></tr><tr><td>锻件</td><td>HB 5024-1989《航空用钢锻件》</td></tr><tr><td>圆饼、环坯</td><td>GJB 2245-1995《航空用不锈及耐热钢圆饼和环坯规范》</td></tr></table>

# 1.4 化学成分 见表1-2。

%

表1-2  

<table><tr><td>C</td><td>Si</td><td>Mn</td><td>S</td><td>P</td><td>Cr</td><td>Ni</td></tr><tr><td>0.26~0.35</td><td>≤0.80</td><td>≤0.080</td><td>≤0.030</td><td>≤0.025</td><td>12.00~14.00</td><td>≤0.60</td></tr></table>

# 1.5 热处理制度 见表1-3。

表1-3  

<table><tr><td>品种</td><td>材料标准</td><td>热处理制度</td></tr><tr><td rowspan="3">棒材</td><td>GB/T 1220-1992</td><td>920~980℃,油淬+600~750℃,快冷</td></tr><tr><td>GJB 2294-1995</td><td rowspan="2">1000~1050℃,油冷或空冷+200~300℃,空冷</td></tr><tr><td>GJB 2245-1995</td></tr><tr><td rowspan="3">板材</td><td>GB/T 4237-1992</td><td rowspan="3">约750℃,快冷或800~900℃,缓冷</td></tr><tr><td>GB/T 3280-1992</td></tr><tr><td>GJB 2295-1995</td></tr></table>

# 1.6 品种规格与供应状态

# 1.6.1 品种规格 见表1-4。

1.6.2 供应状态棒材、锻件及板材均以退火或高温回火状态供应；带材以软态或硬态供应；丝材以冷拉状态或热处理状态供应，也可经磨光或抛光后供应。  
1.7 熔炼与铸造工艺 可采用电弧炉、电弧炉 $+$ 电渣、非真空感应炉 $+$ 电渣重熔等方法熔炼。  
1.8 应用概况与特殊要求 用于制造耐磨、耐蚀的构件，如 $300^{\circ}\mathrm{C}$ 以下工作的弹簧、 $400^{\circ}\mathrm{C}$ 以下工作的轴、螺栓、阀门、轴承及刃具等。大截面零件宜采用分级淬火。

表1-4  

<table><tr><td rowspan="2">状态</td><td colspan="6">技术标准</td></tr><tr><td>圆钢</td><td>方钢</td><td>六角钢</td><td>扁钢</td><td>板材</td><td>丝材</td></tr><tr><td>热轧</td><td>GB/T 702-1986</td><td>GB/T 702-1986</td><td>GB/T 705-1989</td><td>GB/T 704-1988</td><td>GB/T 709-1988</td><td>-</td></tr><tr><td>锻制</td><td>GB/T 908-1987</td><td>GB/T 908-1987</td><td>GB/T 908-1987</td><td>-</td><td>-</td><td>-</td></tr><tr><td>冷拉</td><td>GB/T 905-1994</td><td>GB/T 905-1994</td><td>GB/T 905-1994</td><td>-</td><td>-</td><td>GB/T 342-1997</td></tr><tr><td>冷轧</td><td>-</td><td>-</td><td>-</td><td>-</td><td>GB/T 708-1988</td><td>-</td></tr></table>

# 2 物理及化学性能

# 2.1 热性能

2.1.1 热导率 见表2-1。

表2-1  

<table><tr><td>θ/℃</td><td>100</td><td>200</td><td>300</td><td>400</td><td>500</td><td>600</td><td>700</td></tr><tr><td>λ/(W/(m·℃))</td><td>25.1</td><td>25.6</td><td>25.6</td><td>25.6</td><td>25.6</td><td>25.6</td><td>24.7</td></tr></table>

# 2.1.2 比热容 见表2-2。

表2-2  

<table><tr><td>θ/℃</td><td>200</td><td>300</td><td>400</td></tr><tr><td>c/(J/(kg·℃))</td><td>490</td><td>503</td><td>566</td></tr></table>

# 2.1.3 线膨胀系数 见表2-3。

2.2 密度 $\rho = 7.76\mathrm{g / cm}^{3[1]}$   
2.3 电性能  
2.3.1 电阻率 见表2-4。  
2.4 磁性能  
2.5 化学性能

表2-3  

<table><tr><td>θ/℃</td><td>20~100</td><td>20~200</td><td>20~300</td><td>20~400</td><td>20~500</td><td>20~600</td><td>20~700</td><td>20~800</td></tr><tr><td>α/10-6C-1</td><td>10.2</td><td>11.1</td><td>11.5</td><td>12.0</td><td>12.4</td><td>12.6</td><td>12.9</td><td>13.2</td></tr></table>

2.5.1 抗氧化性能 在 $700^{\circ}\mathrm{C}$ 以下具有稳定的抗氧化性能。  
2.5.2 耐腐蚀性能 在 $3\% \mathrm{NaCl}$ 溶液中的腐蚀失重见图2-1。

图片摘要：该图主要展示 2 3。
![](images/0d5fc4e83ada9c4f773071d155b8e3f7384563bb36f4602174e5982c44f56c0b.jpg)  
热处理状态： $1000^{\circ}\mathrm{C}$ ，油淬十回火  
图2-1 回火温度对钢在 $3\% \mathrm{NaCl}$ 溶液中腐蚀失重的影响[2]

# 3 力学性能

# 3.1 技术标准规定的性能 见表3-1。

表3-1  

<table><tr><td rowspan="2">技术标准</td><td rowspan="2">热处理制度</td><td>σb/MPa</td><td>σP0.2/MPa</td><td>δ5/%</td><td>ψ/%</td><td>akU/(kJ/m2)</td><td>HBS</td></tr><tr><td colspan="6">不小于</td></tr><tr><td>GB/T 1220-1992</td><td>920~980℃,油淬+600~750℃,快冷</td><td rowspan="3">735</td><td rowspan="3">540</td><td rowspan="3">12</td><td rowspan="3">40</td><td rowspan="3">300</td><td>217</td></tr><tr><td>GJB 2294-1995</td><td rowspan="2">1000~1050℃,油冷或空冷+200~300℃,空冷</td><td>HRC</td></tr><tr><td>HB 5024-1989</td><td>48</td></tr></table>

续表3-1   

<table><tr><td rowspan="2">技术标准</td><td rowspan="2">热处理制度</td><td>σb/MPa</td><td>σP0.2/MPa</td><td>δs/%</td><td>ψ/%</td><td>akU/(kJ/m2)</td><td>HBS</td></tr><tr><td colspan="6">不小于</td></tr><tr><td>GB/T 4237-1992</td><td rowspan="3">约750℃,快冷或800~900℃,缓冷</td><td rowspan="3">540</td><td rowspan="3">225</td><td rowspan="3">18</td><td rowspan="3">-</td><td rowspan="3">-</td><td rowspan="3">≤235</td></tr><tr><td>GB/T 3280-1992</td></tr><tr><td>GJB 2295-1995</td></tr></table>

# 3.2 室温及各种温度下的力学性能

# 3.2.1 硬度

# 3.2.1.1 不同热处理制度下的硬度见表3-2。

表3-2[3]  

<table><tr><td>热处理制度</td><td>HBS</td><td>HRB</td><td>HRC</td></tr><tr><td>870~900℃,缓冷</td><td>155~180</td><td>81</td><td>-</td></tr><tr><td>760℃,空冷</td><td>205~225</td><td>80~92</td><td>-</td></tr><tr><td>980~1050℃,油冷</td><td>530~560</td><td>-</td><td>53~56</td></tr><tr><td>980~1050℃,油淬+150~370℃,回火</td><td>470~530</td><td>-</td><td>48~53</td></tr></table>

# 3.2.2 拉伸性能

# 3.2.2.1 不同热处理制度下的室温拉伸性能见表3-3。

表3-3[3]  

<table><tr><td>热处理制度</td><td>σb/MPa</td><td>σP0.2/MPa</td><td>δ5/%</td><td>ψ/%</td></tr><tr><td>870~900℃,缓冷</td><td>665</td><td>410</td><td>25</td><td>60</td></tr><tr><td>760℃,空冷</td><td>705</td><td>540</td><td>22</td><td>55</td></tr><tr><td>980~1050℃,油淬+150~370℃,回火</td><td>1715</td><td>1520</td><td>8</td><td>-</td></tr><tr><td>1000℃,正火+650℃,回火</td><td>940</td><td>695</td><td>16</td><td>52</td></tr></table>

# 3.2.2.2 不同温度下的拉伸性能见表3-4。

表3-4[3]  

<table><tr><td>热处理制度</td><td>θ/℃</td><td>σb/MPa</td><td>σP0.2/MPa</td><td>δ5/%</td><td>ψ/%</td><td>热处理制度</td><td>θ/℃</td><td>σb/MPa</td><td>σP0.2/MPa</td><td>δ5/%</td><td>ψ/%</td></tr><tr><td rowspan="4">1000℃,空冷+650℃,回火</td><td>20</td><td>940</td><td>790</td><td>16</td><td>52</td><td rowspan="4">1000℃,空冷+650℃,回火</td><td>500</td><td>610</td><td>530</td><td>14</td><td>54</td></tr><tr><td>200</td><td>815</td><td>660</td><td>14</td><td>57</td><td>550</td><td>530</td><td>480</td><td>16</td><td>69</td></tr><tr><td>300</td><td>775</td><td>630</td><td>13</td><td>53</td><td rowspan="2">600</td><td rowspan="2">450</td><td rowspan="2">410</td><td rowspan="2">21</td><td rowspan="2">80</td></tr><tr><td>400</td><td>710</td><td>570</td><td>12</td><td>52</td></tr></table>

# 3.2.3 冲击性能 不同温度下的冲击韧性见表3-5。

表3-5[3]
