Repository: C-zj02/CFD-claw

<div align="center">

**English** | [中文](#中文版) | [Français](README_FR.md) | [Русский](README_RU.md) | [हिन्दी](README_HI.md) | [العربية](README_AR.md) | [Português](README_PT.md)

# 🚀 Claude Code Python

**A Complete Python Reimplementation Based on Real Claude Code Source**

*From TypeScript Source → Rebuilt in Python with ❤️*

***
**🔥 Active Development • New Features Weekly 🔥**

</div>

***

## 🎯 What is This?

**Clawd Code** is a **complete Python rewrite** of Claude Code, based on the **real TypeScript source code**.

File: RAG-data/中国航空材料手册（第2版）第1卷 结构钢 不锈钢601-654.pdf-26a6d75d-ff49-43f8-96d8-a3cf152641cf.md (part 3 of 3)
表3-1  
<table><tr><td rowspan="2">热处理制度</td><td>σb/MPa</td><td>σP0.2/MPa</td><td>δ5/%</td><td>ψ/%</td><td>akU/(kJ/m2)</td><td rowspan="2">HRC</td></tr><tr><td colspan="5">不小于</td></tr><tr><td>1050℃,4h,空冷+630℃,4h,空冷</td><td>930</td><td>-</td><td>10</td><td>-</td><td>440</td><td>25~34</td></tr><tr><td>1040℃,40min,油冷+490℃,4h,空冷</td><td>1235</td><td>1030</td><td>6</td><td>15</td><td>-</td><td>&gt;40</td></tr></table>

3.2.2.1 不同热处理制度的室温拉伸性能见表3-2。  
3.2.2.2 不同时效温度对室温拉伸性能的影响见图3-1。

表3-2[1,5]  

<table><tr><td>热处理制度</td><td>σb/MPa</td><td>σP0.2/MPa</td><td>δ5/%</td><td>ψ/%</td></tr><tr><td>1050℃,4h,空冷+630℃,4h,空冷</td><td>990</td><td>-</td><td>15</td><td>-</td></tr><tr><td>1160℃,2h,油淬+1040℃,40min,油淬+490℃,4h,空冷</td><td>1345</td><td>1285</td><td>8</td><td>30</td></tr></table>

3.2.2.3 不同时效保温时间对室温拉伸性能的影响见图3-2。  
3.2.2.4 不同温度下的拉伸性能见图3-3。

图片摘要：该图主要展示 3 2[1,5]。
![](images/4a8b86533a228d715a4b2a78653637ff213a6139d0740bbadb54690a3fc43c99.jpg)  
热处理状态： $1160^{\circ}\mathrm{C},2\mathrm{h}$ ，油淬 $+1040^{\circ}\mathrm{C},40\mathrm{min}$ 油淬 $+490^{\circ}\mathrm{C}$ 时效，空冷

图3-2 时效保温时间对拉伸性能的影响[1]   
图片摘要：该图主要展示 3 2 时效保温时间对拉伸性能的影响[1]。
![](images/f06c1694ac7d11e485261d2355c9371f1960db62e4a55b72672130fcb25e02c2.jpg)  
热处理状态： $1160^{\circ}\mathrm{C},2\mathrm{h}$ ，油淬 $+1040^{\circ}\mathrm{C},40\mathrm{min}$ 油淬十时效 $4\mathrm{h}$ ，空冷

图3-1 时效温度对拉伸性能的影响[1]

图3-3 不同温度下的拉伸性能[1]  
图片摘要：该图主要展示 3 3 不同温度下的拉伸性能[1]。
![](images/f9d46586f2f54eefe7710f555bba618a9fac86afe0198d3c7acf024ecc88507d.jpg)  
热处理状态： $1160^{\circ}\mathrm{C},2\mathrm{h}$ ，油淬 $+1040^{\circ}\mathrm{C}$ ， $40\mathrm{min}$ 油淬 $+490^{\circ}\mathrm{C}$ ，4h，空冷

# 4 组织结构

4.1 相变温度 见表4-1。

表4-1[2]  

<table><tr><td>相变点</td><td>Ac1</td><td>Ac3</td><td>Ms</td><td>Mf</td></tr><tr><td>θ/℃</td><td>627</td><td>704</td><td>132</td><td>32</td></tr></table>

# 4.2 时间-温度-组织转变曲线

4.3 合金组织结构 铸态和固溶处理状态下的组织为马氏体和少量的δ-铁素体，时效处理析出弥散强化相（富铜的ε-相）。

# 5 工艺性能与要求

5.1 成形性能 铸造性能良好。钢液的流动性很好，可以浇注各种形状复杂、大小殊异的铸件，如浇注叶尖厚度只有 $1.5 \sim 2\mathrm{mm}$ 的轴流转子叶片，自由浇注能完全充满，轮廓清晰，铸件的表面光洁。真空吸铸时，铸温可比自由浇注低 $50 \sim 100^{\circ}\mathrm{C}$ ，壳型温度可降低数百度，液体直接从熔池进入壳型不须转注[6]。  
5.2 焊接性能 焊接性良好，可用奥氏体不锈钢的焊接方法，裂纹倾向性小，焊前可以不预热，用同钢种焊条进行氩弧焊，焊缝性能可达到基体金属热处理后的水平[5]。  
5.3 零件热处理工艺 根据使用要求选用不同时效温度以获得不同的综合力学性能。为减低和消除合金元素(例如铜)的枝晶偏析，固溶之前采用 $1160^{\circ}\mathrm{C}$ 左右的均匀化处理。该钢在加热到 $900^{\circ}\mathrm{C}$ 以上时，氧化十分明显，因此，热处理时必须进行防护或通氩气保护。如因残余奥氏体过多而硬度达不到要求时，可在固溶冷至室温后继续深冷至 $-74^{\circ}\mathrm{C}$ 左右，以使残余奥氏体转变。

# 6 功能考核试验

# 7 使用建议

选用。

# 参考文献

1 周士乾等. Cr17Ni4Cu3 铸造合金的研究. 航空材料, 1980, (1)  
2 Kattus JR. 17-4 PH. Aerospace & structural metals Handbook: Ferrous Alloys, 1978   
3 陕西省标准化情报研究所等.中外常用金属材料手册.西安：陕西科学技术出版社，1998  
4沈阳铸造研究所，大连工学院等.铸钢手册.北京：机械工业出版社，1981  
5 北京航空学院.ZG0Cr17Ni4Cu3Nb铸造不锈钢研制总结.1980  
6 刘发信等. 某型航空发动机匣壳分析. 1986

编写 竺培材 刘铁

校对 陈春盛

审定 王理钟平

# ZG1Cr18Ni9Ti

# 1 概述

ZG1Cr18Ni9Ti是一种奥氏体铸造不锈钢。该钢具有高的韧性、塑性和良好的抗氧化、耐腐蚀性能和抗晶间腐蚀的能力。适用于制造汽轮机叶片、废气涡轮和在氧化性溶液中工作的各种铸件，如燃气轮机以及泵、阀、排气管、喷管等铸件。

1.1 材料牌号 ZG1Cr18Ni9Ti。  
1.2 相近牌号 12X18H9TJI（俄罗斯）。  
1.3 材料的技术标准 GB/T 2100—1980 《不锈耐酸钢铸件技术条件》。  
1.4 化学成分 见表1-1。

%

表1-1[1]  

<table><tr><td>C</td><td>Mn</td><td>Si</td><td>Cr</td><td>Ni</td><td>Ti</td><td>S</td><td>P</td></tr><tr><td>≤0.12</td><td>0.80~2.00</td><td>≤1.50</td><td>17.00~20.00</td><td>8.00~11.00</td><td>5×(C%-0.02)~0.70</td><td>≤0.030</td><td>≤0.035</td></tr></table>

1.5 热处理制度 $1100^{\circ}\mathrm{C}$ 固溶处理。  
1.6 品种规格与供应状态   
1.6.1 品种规格 铸件毛坯或重熔母合金锭坏。  
1.6.2 供应状态 铸态或固溶处理。  
1.7 熔炼与铸造工艺 采用三相电弧炉或碱性炉衬中频感应炉熔炼或电渣炉重熔，特种要求的铸件采用真空感应炉熔炼或重熔，铸造工艺采用熔模精密铸造或真空吸铸。  
1.8 应用概况与特殊要求 已用于发动机的排气管、喷管等。由于合金成分的特点，铸造工艺性能较碳素钢差，铸件易产生缺陷，因此要注意工艺参数的选择和控制，并合理地安排铸件的浇冒口。

# 2 物理及化学性能

# 2.1 热性能

2.1.1 熔化温度范围 $1370\sim 1425^{\circ}\mathrm{C}^{[2]}$   
2.1.2 热导率 见表2-1。

表2-1[3]   

<table><tr><td>θ/℃</td><td>100</td><td>200</td><td>300</td><td>400</td><td>500</td><td>600</td><td>700</td></tr><tr><td>λ/(W/(m·℃))</td><td>15.9</td><td>17.6</td><td>18.8</td><td>21.4</td><td>23.0</td><td>24.7</td><td>26.8</td></tr></table>

2.1.3 比热容 $c = 502\sim 544\mathrm{J / (kg}\cdot \mathrm{C)}^{[2]}$   
2.1.4 线膨胀系数 见表2-2。

表 $2 - 2^{[3]}$   

<table><tr><td>θ/℃</td><td>25~100</td><td>25~200</td><td>25~300</td><td>25~400</td><td>25~500</td><td>25~600</td><td>25~650</td><td>25~700</td></tr><tr><td>α/10-6℃-1</td><td>14.8</td><td>16.0</td><td>16.9</td><td>17.1</td><td>17.6</td><td>18.0</td><td>18.3</td><td>18.4</td></tr></table>

2.2 密度 $\rho = 7.9\mathrm{g / cm}^{3[3]}$   
2.3 电性能  
2.3.1 电阻率·见表2-3。

表2-3[4]  

<table><tr><td>θ/℃</td><td>20</td><td>200</td><td>400</td><td>600</td><td>700</td></tr><tr><td>ρ/(10-8Ω·m)</td><td>75</td><td>87</td><td>97</td><td>109</td><td>114</td></tr></table>

# 3 力学性能

# 3.1 技术标准规定的性能 见表3-1。

表3-1  

<table><tr><td rowspan="2">热处理制度</td><td>σb/MPa</td><td>σP0.2/MPa</td><td>δ5/%</td><td>ψ/%</td><td>akU/(kJ/m2)</td></tr><tr><td colspan="5">不小于</td></tr><tr><td>1100℃固溶</td><td>440</td><td>195</td><td>25</td><td>32</td><td>980</td></tr></table>

# 3.2 室温及各种温度下的力学性能

# 3.2.1 拉伸性能 见表3-2。

表3-2[3,5]  

<table><tr><td>热处理制度</td><td>θ/℃</td><td>σb/MPa</td><td>σP0.2/MPa</td><td>δ5/%</td><td>ψ/%</td><td>热处理制度</td><td>θ/℃</td><td>σb/MPa</td><td>σP0.2/MPa</td><td>δ5/%</td><td>ψ/%</td></tr><tr><td rowspan="5">1100℃固溶+800℃稳定化处理</td><td>20</td><td>600~655</td><td>235</td><td>24~35</td><td>30</td><td rowspan="4">1100℃固溶+800℃稳定化处理</td><td>550</td><td>305</td><td>165</td><td>23</td><td>51</td></tr><tr><td>350</td><td>330~370</td><td>195</td><td>11~13</td><td>25~29</td><td>600</td><td>275</td><td>155</td><td>24</td><td>47</td></tr><tr><td>400</td><td>350~370</td><td>195</td><td>12~17</td><td>24~41</td><td>650</td><td>275</td><td>175</td><td>17~21</td><td>33~39</td></tr><tr><td>450</td><td>350</td><td>165</td><td>23</td><td>42~46</td><td>700</td><td>225~255</td><td>175</td><td>15~17</td><td>26~38</td></tr><tr><td>500</td><td>340</td><td>185</td><td>17</td><td>35~42</td><td>1100℃固溶</td><td>20</td><td>490</td><td>270</td><td>27</td><td>36</td></tr></table>

# 3.2.2 冲击性能 见表3-3。

表3-3[3,5]  

<table><tr><td>热处理制度</td><td>θ/℃</td><td>akU/(kJ/m2)</td><td>热处理制度</td><td>θ/℃</td><td>akU/(kJ/m2)</td></tr><tr><td rowspan="5">1100℃固溶+800℃稳定化处理</td><td>20</td><td>785</td><td rowspan="4">1100℃固溶+800℃稳定化处理</td><td>550</td><td>980</td></tr><tr><td>350</td><td>588~980</td><td>600</td><td>883</td></tr><tr><td>400</td><td>686~1080</td><td>650</td><td>785~1080</td></tr><tr><td>450</td><td>785~980</td><td>700</td><td>880</td></tr><tr><td>500</td><td>686~880</td><td>1100℃固溶</td><td>20</td><td>1180</td></tr></table>

# 3.3 持久和蠕变性能

# 3.3.1 高温持久性能 见表3-4。

表3-4[3]  

<table><tr><td>热处理制度</td><td>θ/℃</td><td>σ1000/MPa</td><td>σ10000/MPa</td><td>σ100000/MPa</td></tr><tr><td rowspan="2">1100℃固溶+800℃稳定化处理</td><td>550</td><td>-</td><td>196</td><td>157</td></tr><tr><td>600</td><td>177</td><td>157</td><td>128</td></tr></table>

3.3.2 高温蠕变性能 经 $1100^{\circ}\mathrm{C}$ 固溶 $+800^{\circ}\mathrm{C}$ 稳定化处理后的蠕变强度极限 $\sigma_{1/100000}^{600^{\circ}\mathrm{C}} = 118\mathrm{MPa}^{[3]}$ 。

# 3.4 疲劳性能

# 3.5 弹性性能

# 3.5.1 弹性模量 见表3-5。

表3-5[3]  

<table><tr><td>θ/℃</td><td>20</td><td>350</td><td>400</td><td>450</td><td>500</td><td>550</td><td>600</td><td>650</td></tr><tr><td>E/GPa</td><td>167</td><td>147</td><td>137</td><td>137</td><td>128</td><td>128</td><td>128</td><td>118</td></tr></table>

# 4 组织结构

# 4.1 相变温度

# 4.2 时间-温度-组织转变曲线

4.3 合金组织结构 在缓慢冷却或铸态的组织由奥氏体、铁素体和碳化物组成。固溶处理后为奥氏体组织。

# 5 工艺性能与要求

5.1 成形性能 由于钢在熔炼或重熔过程中易产生铬和钛的氧化膜，使钢的铸造性能变坏，宜采用高温快铸工艺。铸温可选用 $1550\sim 1580^{\circ}\mathrm{C}$ ，铸型内钢液上升速度应两倍于普通珠光体钢，充填速度为碳钢的 $1\sim 1.5$ 倍。钢的收缩一般为 $2\% \sim 2.5\%$ 。  
5.2 焊接性能 焊接性能良好，可采用氩弧焊、点焊和缝焊。  
5.3 零件热处理工艺 $1080 \sim 1100^{\circ} \mathrm{C}$ 固溶，冷却介质可根据铸件大小、壁厚和形状复杂程度，采用水冷、油冷或气冷。当铸件含碳量为 $0.04\% \sim 0.06\%$ 时，其固溶温度应降低为 $950 \sim 1000^{\circ} \mathrm{C}$ 。根据使用要求，铸件可在固溶处理后加一道 $800^{\circ} \mathrm{C}$ 稳定化处理。

# 6 功能考核试验

# 7 使用建议

选用。

# 参考文献

1 沈阳航空发动机厂.3B92-16—1974 钢及耐热合金熔模精铸件技术条件  
2沈阳铸造研究所，大连工学院等.铸钢手册.北京：机械工业出版社，1981  
3 MxaaJIIOB-MxXeeB IIb. Cnpa6OuHnK IOnMeTaJIInueckHM MaTePnaJaM Typ6HHO-n MOTOpocTpoEHHJ.1961   
4 北京航空材料研究所.航空材料焊接手册.北京：国防工业出版社，1978  
5 沈阳航空发动机厂.ZG1Cr18Ni9Ti钢20炉次检验数据统计.1986

编写 张文林 刘铁

校对 佟文伟

审定 王理钟平

# ZGCr24Ni19(ZGCr25Ni20)

# 1 概述

ZGCr24Ni19是奥氏体耐热不锈钢。该钢具有良好的高温抗氧化性能、热强性能、焊接性能和切削加工性能。适用于航空发动机低应力的耐热铸件，如导向叶片及压气机叶片等。

1.1 材料牌号 ZGCr24Ni19。  
1.2 相近牌号 18X25H19C2J（俄罗斯）。  
1.3 材料的技术标准 3B92-16—1974《钢及耐热合金熔模精铸件技术条件》。  
1.4 化学成分 见表1-1。

%

表1-1  

<table><tr><td rowspan="2">C</td><td rowspan="2">Mn</td><td rowspan="2">Si</td><td rowspan="2">Cr</td><td rowspan="2">Ni</td><td>Ti</td><td>W</td><td>Mo</td><td>V</td><td>S</td><td>P</td></tr><tr><td colspan="6">不大于</td></tr><tr><td>≤0.18</td><td>0.70~1.50</td><td>0.80~2.00</td><td>22.00~26.00</td><td>17.00~21.00</td><td>0.20</td><td>0.40</td><td>0.20</td><td>0.20</td><td>0.03</td><td>0.035</td></tr></table>

1.5 热处理制度 固溶处理 $1100^{\circ}\mathrm{C}$ ，空冷。  
1.6 品种规格与供应状态   
1.6.1 品种规格 铸件毛坯、重熔母合金锭、棒和电极板，其具体尺寸可根据使用要求而定。  
1.6.2 供应状态 固溶处理。  
1.7 熔炼与铸造工艺 一般铸件可采用电弧炉或中频感应炉熔炼；要求荧光检查的铸件，采用电弧炉或中频感应炉+电渣炉重熔，也可采用真空感应炉熔炼。采用砂型铸造、熔模精密铸造或离心铸造，离心铸造时线速度通常采用 $6.5 \sim 9.0 \mathrm{~m} / \mathrm{s}$ 。  
1.8 应用概况与特殊要求 已在航空发动机上用作涡轮导向叶片、压气机叶片、导向器整流窗和锁片等。应注意在 $600\sim 900^{\circ}\mathrm{C}$ 条件下长期使用时会析出 $\sigma$ -相，使钢变脆。

# 2 物理及化学性能

# 2.1 热性能

2.1.1 熔化温度范围 $1371\sim 1427^{\circ}\mathrm{C}^{[1]}$   
2.1.2 热导率 见表2-1。

表2-1[1]   

<table><tr><td>θ/℃</td><td>20</td><td>500</td></tr><tr><td>λ/(W/(m·℃))</td><td>14.7</td><td>18.1</td></tr></table>

2.1.3 比热容 $c = 502\mathrm{J} / (\mathrm{kg}\cdot \mathrm{C})^{[1]}$   
2.1.4 线膨胀系数 见表2-2。

表 2-2[1]  

<table><tr><td>θ/℃</td><td>20~100</td><td>20~300</td><td>20~500</td><td>20~800</td><td>20~1000</td></tr><tr><td>α/10-6℃-1</td><td>15.5</td><td>16.5</td><td>17.5</td><td>18.5</td><td>19.5</td></tr></table>

2.2 密度 $\rho = 7.9\mathrm{g / cm}^{3[1]}$   
2.3 电性能 电阻率 $\rho = 95\times 10^{-8}\Omega \cdot \mathrm{m}^{[1]}$   
2.4 磁性能

# 2.5 化学性能

# 2.5.1 抗氧化性能 见表2-3。

表2-3[2]  

<table><tr><td>θ/℃</td><td>在空气介质中试验时间/h</td><td>氧化增重速度/(g/(m2·h))</td><td>θ/℃</td><td>在空气介质中试验时间/h</td><td>氧化增重速度/(g/(m2·h))</td></tr><tr><td>800</td><td rowspan="2">100</td><td>0.14</td><td>1000</td><td rowspan="2">100</td><td>0.45</td></tr><tr><td>900</td><td>0.25</td><td>1100</td><td>0.77</td></tr></table>

注：超过 $1100^{\circ}\mathrm{C}$ 后开始剧烈氧化。

2.5.2 耐腐蚀性能 在室温硝酸蒸汽中和 $427\mathrm{C}$ 的硝酸介质中有很好的耐腐蚀性能，但在含有较多数量三氧化硫的气氛中耐腐蚀性能较差。

# 3 力学性能

# 3.1 技术标准规定的性能 见表3-1。

表3-1[2]  

<table><tr><td rowspan="2">热处理制度</td><td rowspan="2">θ/℃</td><td>σb/MPa</td><td>δ/%</td><td>ψ/%</td><td>akU/(kJ/m2)</td></tr><tr><td colspan="4">不大于</td></tr><tr><td>1100℃,空冷</td><td>20</td><td>490</td><td>·20</td><td>25</td><td>980</td></tr></table>

# 3.2 室温及各种温度下的力学性能

3.2.1 硬度 经 $1100^{\circ}\mathrm{C}$ 固溶处理后，HBS为153。

3.2.2 拉伸性能

3.2.2.1 室温拉伸性能生产检验数据见表3-2。

表3-2[3]  

<table><tr><td>热处理制度</td><td>θ/℃</td><td>σb/MPa</td><td>δ5/%</td><td>ψ/%</td></tr><tr><td>1100℃,空冷</td><td>20</td><td>475~590/520</td><td>23~44/35</td><td>35~75/46</td></tr></table>

# 3.2.2.2 不同试验温度对拉伸性能的影响见图3-1。

图片摘要：该图主要展示 3 2[3]。
![](images/8c16795ef5176a29a71c7714098e111013f8fa48f4b528dac3c743759dc374e1.jpg)  
热处理状态： $1150\mathrm{C}$ ，空冷  
图3-1 试验温度对拉伸性能的影响[2]

3.2.3 冲击性能 不同温度下的冲击韧性见表3-3。  
3.3 持久和蠕变性能  
3.3.1 高温持久性能 见图3-2。  
3.4 疲劳性能  
3.5 弹性性能

表3-3[2.3]  

<table><tr><td>热处理制度</td><td>θ/℃</td><td>akU/(kJ/m2)</td></tr><tr><td>1100℃,空冷</td><td>20</td><td>1450</td></tr><tr><td rowspan="3">1050℃,空冷</td><td>650</td><td>1320</td></tr><tr><td>700</td><td>1720</td></tr><tr><td>750</td><td>1280</td></tr></table>

3.5.1 弹性模量 $E = 200\mathrm{GPa}^{[1]}$

图3-2 不同温度的持久强度曲线[2]  
图片摘要：该图主要展示 3 2 不同温度的持久强度曲线[2]。
![](images/b4c9b027c6c7bae2ad7a315a50a1d73b633f182db9aa6b81a151d4f8e32ae07e.jpg)  
热处理状态： $1100^{\circ}\mathrm{C}$ ，空冷 $+750^{\circ}\mathrm{C}$ ，10h时效

# 4 组织结构

4.1 相变温度  
4.2 时间-温度-组织转变曲线  
4.3 合金组织结构 固溶处理后的组织为奥氏体。

# 5 工艺性能与要求

5.1 成形性能 铸造性能良好，在干砂型中铸造叶片时，其最小厚度可达 $2\mathrm{mm}$ ；熔模精密铸造叶片的叶尖最小厚度可小于 $2\mathrm{mm}$ ；钢的线收缩率为 $2\% \sim 2.5\%$ ；环形零件可采用硬模离心铸造。  
5.2 焊接性能 焊接性能良好，焊前可不预热，可用同钢种制造的焊条焊补缺陷，但焊后应进行 $850^{\circ}\mathrm{C}$ 的回火处理。  
5.3 零件热处理工艺 固溶处理 $1100^{\circ}\mathrm{C} \pm 10^{\circ}\mathrm{C}$ ，空冷。  
5.4 表面处理工艺  
5.5 切削加工与磨削性能 切削加工性能良好，但由于易于加工硬化，因此切削时吃刀量应尽可能大，转速要低，应采用锐利的刀具，使用煤油稀释的硫化切削油作冷却剂。

# 6 功能考核试验

# 7 使用建议

选用。

# 参考文献

1 手册编写组.合金钢钢种手册.北京：冶金工业出版社，1983  
2 BNIAM.航空材料手册：耐热钢及合金.1965  
3沈阳航空发动机厂.ZGCr25Ni20钢12炉次检验数据统计.1986

编写 陈家芝 刘铁

校对 王理

审定 王理钟平
