Repository: C-zj02/CFD-claw

<div align="center">

**English** | [中文](#中文版) | [Français](README_FR.md) | [Русский](README_RU.md) | [हिन्दी](README_HI.md) | [العربية](README_AR.md) | [Português](README_PT.md)

# 🚀 Claude Code Python

**A Complete Python Reimplementation Based on Real Claude Code Source**

*From TypeScript Source → Rebuilt in Python with ❤️*

***
**🔥 Active Development • New Features Weekly 🔥**

</div>

***

## 🎯 What is This?

**Clawd Code** is a **complete Python rewrite** of Claude Code, based on the **real TypeScript source code**.

File: RAG-data/中国航空材料手册（第2版）第3卷 铝合金 镁合金201-400.pdf-3ed7167a-d291-496d-8323-b8e053139e56.md (part 3 of 12)
表3-12  
<table><tr><td rowspan="3">品种</td><td rowspan="3">状态</td><td rowspan="3">d/mm</td><td colspan="5">σP0.2</td><td rowspan="3">δ/%</td><td rowspan="3">来源</td></tr><tr><td>X</td><td>min</td><td>max</td><td>s</td><td rowspan="2">CV</td></tr><tr><td colspan="4">MPa</td></tr><tr><td rowspan="7">挤压棒材</td><td rowspan="7">H112</td><td>80</td><td>-</td><td>-</td><td>-</td><td>-</td><td>-</td><td>15.7</td><td>[4]</td></tr><tr><td>90</td><td>146</td><td>-</td><td>-</td><td>-</td><td>-</td><td>17</td><td>[6]</td></tr><tr><td>20</td><td>155</td><td>-</td><td>-</td><td>-</td><td>-</td><td>17.1</td><td rowspan="3">[7]</td></tr><tr><td>50</td><td>155</td><td>145</td><td>174</td><td>-</td><td>-</td><td>17.1</td></tr><tr><td>100</td><td>160</td><td>142</td><td>170</td><td>-</td><td>-</td><td>16.8</td></tr><tr><td>16~38</td><td>165</td><td>134</td><td>225</td><td>-</td><td>-</td><td>19.4</td><td rowspan="2">[8]</td></tr><tr><td>50~110</td><td>170</td><td>118</td><td>197</td><td>-</td><td>-</td><td>16.6</td></tr></table>

表3-5  

<table><tr><td rowspan="2">品种</td><td rowspan="2">状态</td><td rowspan="2">δ/mm</td><td colspan="3">σb/MPa</td><td colspan="3">σP0.2/MPa</td><td rowspan="2">δ/%</td><td rowspan="2">n</td><td rowspan="2">来源</td></tr><tr><td>X</td><td>min</td><td>max</td><td>X</td><td>min</td><td>max</td></tr><tr><td rowspan="2">挤压型材</td><td>H112</td><td>2.0</td><td>210</td><td>-</td><td>-</td><td>145</td><td>-</td><td>-</td><td>17.1</td><td>5</td><td>[7]</td></tr><tr><td>O</td><td>-</td><td>215</td><td>209</td><td>237</td><td>143</td><td>119</td><td>163</td><td>16.7</td><td>10</td><td>[8]</td></tr></table>

表3-6  

<table><tr><td rowspan="2">品种</td><td rowspan="2">状态</td><td rowspan="2">δ/mm</td><td colspan="3">σb/MPa</td><td colspan="3">σP1.2/MPa</td><td rowspan="2">δ/%</td><td rowspan="2">n</td><td rowspan="2">来源</td></tr><tr><td>X</td><td>min</td><td>max</td><td>X</td><td>min</td><td>max</td></tr><tr><td rowspan="2">管材</td><td rowspan="2">H112</td><td>10~30①</td><td>250</td><td>227</td><td>345</td><td>188</td><td>155</td><td>217</td><td>20.1</td><td>15</td><td>[7]</td></tr><tr><td>50~128②</td><td>225</td><td>204</td><td>254</td><td>150</td><td>93</td><td>183</td><td>20.4</td><td>19</td><td>[8]</td></tr><tr><td rowspan="2">冷拉管</td><td>O</td><td>1.0~2.0①</td><td>230</td><td>210</td><td>246</td><td>133</td><td>115</td><td>152</td><td>20.4</td><td>20</td><td rowspan="2">[7]</td></tr><tr><td>HX4</td><td>2.0①</td><td>285</td><td>-</td><td>-</td><td>225</td><td>-</td><td>-</td><td>12.4</td><td>10</td></tr></table>

$①$ 为管材的壁厚。  
② 为管材的直径。

# 3.2.2.2 各种温度下的拉伸性能见表3-7、表3-8。

表3-7[4]  

<table><tr><td>品种</td><td>状态</td><td>θ/C</td><td>σb/MPa</td><td>σP0.2/MPa</td><td>δ/%</td><td>品种</td><td>状态</td><td>θ/C</td><td>σb/MPa</td><td>σP0.2/MPa</td><td>δ/%</td></tr><tr><td rowspan="6">板材</td><td rowspan="6">()</td><td>20</td><td>230</td><td>98</td><td>22</td><td rowspan="6">板材</td><td rowspan="6">HX4</td><td>20</td><td>284</td><td>226</td><td>13</td></tr><tr><td>100</td><td>226</td><td>98</td><td>22.5</td><td>100</td><td>-</td><td>-</td><td>-</td></tr><tr><td>150</td><td>191</td><td>98</td><td>44</td><td>150</td><td>235</td><td>191</td><td>25</td></tr><tr><td>200</td><td>137</td><td>88</td><td>52</td><td>200</td><td>172</td><td>108</td><td>35</td></tr><tr><td>250</td><td>78</td><td>69</td><td>73</td><td>250</td><td>108</td><td>59</td><td>70</td></tr><tr><td>300</td><td>64</td><td>59</td><td>89</td><td>300</td><td>69</td><td>39</td><td>100</td></tr></table>

表3-8  

<table><tr><td>品种</td><td>状态</td><td>θ/C</td><td>σb/MPa</td><td>σP0.2/MPa</td><td>δ/%</td><td>品种</td><td>状态</td><td>θ/C</td><td>σb/MPa</td><td>σP0.2/MPa</td><td>c/%</td></tr><tr><td rowspan="3">板材</td><td rowspan="3">O</td><td>-253</td><td>441</td><td>123</td><td>41</td><td rowspan="3">板材</td><td rowspan="3">HX4</td><td>-253</td><td>598</td><td>294</td><td>35</td></tr><tr><td>-196</td><td>343</td><td>118</td><td>42</td><td>-196</td><td>422</td><td>275</td><td>23</td></tr><tr><td>-70</td><td>245</td><td>103</td><td>35</td><td>-70</td><td>324</td><td>245</td><td>21</td></tr></table>

3.2.3 压缩性能 厚度 $\delta 2\mathrm{mm}$ 的退火状态板材的 $\sigma_{\mathrm{Pc0.2}} = 118\mathrm{MPa}^{[9]}$ 。  
3.2.4冲击性能 厚度 $\delta 2\mathrm{mm}$ 的退火状态板材的 $a_{\mathrm{KU}} = 392\mathrm{kJ / m}^{2[9]}$

3.2.5 扭转与剪切性能 剪切强度见表3-9。

3.3 持久和蠕变性能  
3.3.1 高温持久性能 见表3-10。  
3.3.2 高温蠕变性能 见表3-11。

表3-9[3]  

<table><tr><td>品种</td><td>状态</td><td>τ MPa</td></tr><tr><td rowspan="2">板材</td><td>O</td><td>1.2</td></tr><tr><td>HX4</td><td>1.7</td></tr></table>

表3-10  

<table><tr><td>品种</td><td>状态</td><td>δ或d/mm</td><td>取样方向</td><td>θ/°</td><td>σ100/MPa</td><td>σ1000/MPa</td><td>σ1000-MPa</td></tr><tr><td rowspan="4">板材</td><td rowspan="4">O</td><td rowspan="4">1.5</td><td rowspan="4">L、LT</td><td>100</td><td>157</td><td>127</td><td>108</td></tr><tr><td>150</td><td>118</td><td>69</td><td></td></tr><tr><td>200</td><td>59</td><td>39</td><td>[20]</td></tr><tr><td>250</td><td>29</td><td>20</td><td></td></tr></table>

表3-11  

<table><tr><td>品种</td><td>状态</td><td>δ或d/mm</td><td>取样方向</td><td>θ/°C</td><td>σ0.2/100/MPa</td><td>σ0.2/1000/MPa</td><td>σ0.2/MPa</td></tr><tr><td rowspan="4">板材</td><td rowspan="4">O</td><td rowspan="4">1.5</td><td rowspan="4">L、LT</td><td>100</td><td>83</td><td>78</td><td>+9</td></tr><tr><td>150</td><td>64</td><td>49</td><td></td></tr><tr><td>200</td><td>20</td><td>..</td><td></td></tr><tr><td>250</td><td>..</td><td>..</td><td></td></tr></table>

# 3.4 疲劳性能

3.4.1 高周疲劳 见表3-12。

表3-12  

<table><tr><td>品种</td><td>状态</td><td>θ/℃</td><td>N/周</td><td>σ-1/MPa</td><td>品种</td><td>状态</td><td>θ/℃</td><td>N/周</td><td>σ-1/MPa</td></tr><tr><td rowspan="4">-</td><td rowspan="4">HX8</td><td>25</td><td>5×108</td><td>144</td><td rowspan="4">板材</td><td rowspan="2">HX8</td><td rowspan="2">260</td><td rowspan="2">5×108</td><td rowspan="2">45</td></tr><tr><td>150</td><td>5×108</td><td>100</td></tr><tr><td rowspan="2">200</td><td rowspan="2">5×108</td><td rowspan="2">76</td><td>O</td><td>20</td><td>2×107</td><td>11.3</td></tr><tr><td>HX4</td><td>20</td><td>5×107</td><td>12.7</td></tr></table>

# 3.5 弹性性能

3.5.1 弹性模量 见表3-13。

表3-13  

<table><tr><td>品种</td><td>状态</td><td>δ/mm</td><td>θ/C</td><td>E/GPa</td><td>来源</td><td>品种</td><td>状态</td><td>δ/mm</td><td>θ/C</td><td>E/GPa</td><td>来源</td></tr><tr><td rowspan="7">板材</td><td rowspan="7">O</td><td rowspan="5">-</td><td>-196</td><td>77</td><td rowspan="5">[3]</td><td rowspan="7">板材</td><td rowspan="6">O</td><td rowspan="4">≤10.5</td><td>150</td><td>66</td><td></td></tr><tr><td>-70</td><td>72</td><td>200</td><td>64</td><td></td></tr><tr><td>20</td><td>71</td><td>250</td><td>58</td><td></td></tr><tr><td>200</td><td>59</td><td>300</td><td>51</td><td></td></tr><tr><td>300</td><td>49</td><td>2</td><td>20</td><td>67</td><td>[6]</td></tr><tr><td rowspan="2">≤10.5</td><td>20</td><td>70</td><td rowspan="2">-</td><td>-</td><td>20</td><td>69</td><td></td></tr><tr><td>100</td><td>68</td><td>HX4</td><td>-</td><td>20</td><td>69</td><td>[6]</td></tr></table>

3.5.2 切变模量 $G = 27\mathrm{GPa}^{[1]}$   
3.5.3 泊松比 $\mu = 0.32$

# 4 组织结构

# 4.1 相变温度

# 4.2 时间-温度-组织转变曲线

4.3 合金组织结构 退火状态时形成 $\alpha$ -Al 和 $\beta$ 相 $(\mathrm{Al}_{3}\mathrm{Mg}_{2})$ 。合金中的 Fe、Si 杂质组成 $\mathrm{Al}_{1}\mathrm{Fe}$ 和 $\mathrm{Mg}_{2}\mathrm{Si}$ 。此外，可能有 $\mathrm{AlMg}_{2}\mathrm{Mn}$ 、AlFeSi 存在[11,12]。

# 5 工艺性能与要求

5.1 成形性能 退火状态时工艺塑性高，半冷作硬化状态时工艺塑性尚可。合金热模锻温度为 $420 \sim 475^{\circ} \mathrm{C}$ 。  
5.2 焊接性能 为了避免合金在气焊与氩弧焊时形成结晶裂缝，推荐用5A03合金作焊料，焊缝具有合格的气密性。焊接处的强度为基体金属的 $90\% \sim 95\%$ ，焊缝的塑性良好。各种温度下焊接接头性能见表51。

表5-1  

<table><tr><td rowspan="2">品种</td><td rowspan="2">状态</td><td rowspan="2">θ/°C</td><td colspan="2">σb/MPa</td><td rowspan="2">σ1焊缝
σ基体</td></tr><tr><td>基体</td><td>焊缝</td></tr><tr><td rowspan="3">板材</td><td rowspan="3">()</td><td>20</td><td>230</td><td>221</td><td>0.95</td></tr><tr><td>-70</td><td>245</td><td>235</td><td>0.96</td></tr><tr><td>-196</td><td>343</td><td>284</td><td>0.83</td></tr></table>

# 5.3 零件热处理工艺

5.4 表面处理工艺 同一般铝合金  
5.5 切削加工与磨削性能 见1.8。

# 6 功能考核试验

# 7 使用建议

选用。

# 参考文献

1 CnpaBoUHHK No MaHHIOcTpoHTeHbIM MaTePHa.Ham, Tom2, HOpIpeI, HoToDHa-HeKceBa I. H., MAIIIT13, 1959, cTp. 14, 16   
2 BIAM. 航空材料手册, 第二册: 有色合金. 北京航空材料研究所译. 1965. 29~31  
3 AJHOMHHHeBBie cIIaBBI. IIpOMbIIIEeHHBIE deΦopMHpyeMbIe, cIeueHbIe II. HITeIHbIe aJIHOMHHHeBBie cIIaBBI, CnpaBOuHOe pyKOBoCTBO, IIOpeI. KBaOB $\Phi$ . II. φpHJHep II. H, MetaHypn, 1972, ctp. 504, 408, 426, 427, 422, 430   
4沈阳飞机制造公司.工业生产检验数据：变铝01-86.1985  
5 南昌飞机制造公司. 工业生产检验数据: 变铝 02-86.1985  
6 西南铝加工厂. 工业生产检验数据: 变铝 12-86. 1986  
7 东北轻合金有限责任公司. 工业生产检验数据: 铝镁合金 06-99.1999  
8 西南铝加工厂. 工业生产检验数据: 铝镁合金 13-99.1999  
9 AJIOHMHHeBBbe cIIaBbl. CtpyKTypa H CBoIcTBA HOJIyΦa6pHKaTOB H3 AJIOHMHHeBBIX

CIIaBOB, CHPaBOUHnK, nOI peI. JIbAHOB B. A., Meta.IuyprH, 1974, ctp. 83

10 Koo6HeB II.Φ.TepMnuecka 6pa6oTeKa aHOMHHHeBBIX cHJIaBOB,MeTaJIy prH3IaT, 1966,ctp.212   
11 Ma.1bueB M. B. MeTaJIIOrpaΦH IpOMbHH.IeHHbIX IcBeTHbIX MeTaJIIOB H cIIHaBOB, MetaJIHyprHn, 1970, ctp. 60

# 5A05

# 1 概述

5A05合金是铝-镁系中含镁量较高的，不可热处理强化的铝合金。冷变形可提高合金的强度，但塑性降低。退火状态时的塑性高，半冷作硬化状态时的塑性中等。适于氢原子焊、点焊和气焊。合金的耐腐蚀性高。

1.1 材料牌号 5A05。  
1.2 相近牌号 AMF5（俄罗斯），5056（美国）。

1.3 材料的技术标准

GB/T3190—1996《变形铝及铝合金化学成分》  
GB/T3880—1997 《铝及铝合金轧制板材》  
GB/T3191-1998《铝及铝合金挤压棒材》  
GB/T4436—1995《铝及铝合金管材外形尺寸及允许偏差》   
GB/T4437--1984《铝及铝合金热挤压管》  
GJB 2053—1994 《航空航天用铝合金薄板规范》  
GJB 2662-1996 《航空航天用铝合金厚板规范》  
GJB 2054-1994 《航空航天用铝合金棒材规范》  
GJB 2507-1995 《航空航天用铝合金挤压型材规范》  
GJB 2381-1995 《航空航天用铝及铝合金挤压管材规范》  
GJB 2379-1995 《航空航天用铝及铝合金拉制(轧制)管材规范》  
GJB 2351-1995 《航空航天用铝合金锻件规范》  
GJB 2055-1994 《铝及铝合金铆钉线材规范》  
HB 5202—1982 《航空用铝及铝合金挤压棒材》

1.4 化学成分 合金的化学成分按GB/T3190—1996，见表1-1。

表11  

<table><tr><td rowspan="2">Si</td><td rowspan="2">Fe</td><td rowspan="2">Cu</td><td rowspan="2">Mn</td><td rowspan="2">Mg</td><td rowspan="2">Zn</td><td colspan="2">其他</td><td rowspan="2">Al</td></tr><tr><td>单个</td><td>合计</td></tr><tr><td>0.50</td><td>0.50</td><td>0.10</td><td>0.30~0.60</td><td>4.80~5.50</td><td>0.20</td><td>0.05</td><td>0.10</td><td>余量</td></tr></table>

# 1.5 热处理制度

1.5.1 退火 按HB/Z5126--1979《变形铝合金热处理》，合金的完全退火制度： $310\sim 335^{\circ}C$ 。材料厚度 $\delta \leqslant 6\mathrm{mm}$ ，热透后空冷或水冷；厚度 $\delta >6\mathrm{mm}$ ，保温 $30\mathrm{min}$ ，空冷或水冷。

按GJB1694—1993《变形铝合金热处理规范》，合金的退火制度： $350\sim 410^{\circ}C$ ，根据合金的直径或厚度确定保温时间，但保温时间不宜过长，当镁含量大于 $5\%$ 时，空冷，镁含量不大于 $5\%$ 时，水冷或空冷。

# 1.6 品种规格与供应状态 见表1-2。

表1-2  

<table><tr><td>技术标准</td><td>品 种</td><td>供应状态</td><td>\( \delta \) 或 \( d/\mathrm{{mm}} \)</td></tr><tr><td rowspan="2">GB/T 3880-1997</td><td rowspan="2">板 材</td><td>O</td><td>\( &gt; {0.5} \sim  {4.5} \)</td></tr><tr><td>F,H112</td><td>\( &gt; {4.5} \sim  {150.0} \)</td></tr><tr><td>GJB 2053—1994</td><td>薄 板</td><td>O</td><td>0.5~4.0</td></tr><tr><td>GJB 2662—1996</td><td>厚 板</td><td>H112</td><td>7~50</td></tr><tr><td>GB/T 3191—1998</td><td rowspan="3">挤压棒材</td><td rowspan="3">H112,F,O</td><td>5~600(圆棒), 5~200(方棒、六角棒内切圆直径)</td></tr><tr><td>GJB 2054 - 1994</td><td>5~350(圆棒), 5~200(方棒、六角棒内切圆直径)</td></tr><tr><td>HB 5202-1982</td><td>\( \leq  {240} \)</td></tr><tr><td>GJB 2507-1995</td><td>挤压型材</td><td>H112,O</td><td>-</td></tr><tr><td>GB/T 4436—1995 GB/T 4437—1984</td><td rowspan="2">管 材</td><td>H112</td><td>外径≤185,壁厚 5~32.5</td></tr><tr><td>GJB 2381 —1995</td><td>H112,O</td><td>外径 25~250,壁厚 5~35</td></tr><tr><td>GJB 2379 —1995</td><td>冷拉管</td><td>O,HX4</td><td>外径≤120,壁厚 1~5</td></tr><tr><td>GJB 2351-1995</td><td>自由锻件、模锻件</td><td>H112</td><td>按协议</td></tr><tr><td>GJB 2055-1994</td><td>线材</td><td>HX8</td><td>1.6~10.0</td></tr></table>

1.7 熔炼与铸造工艺 一般采用坩埚炉、反射炉熔炼，用半连续法进行铸造。熔炼温度 $700 \sim 750^{\circ} \mathrm{C}$ ；铸造温度 $690 \sim 730^{\circ} \mathrm{C}$ 。  
1.8 应用概况与特殊要求 该合金通常用于制造要求具有高的工艺塑性和耐腐蚀性的，承受中等载荷的焊制管道、液体容器等零件。

尽管合金的工艺塑性较高，但是在冷变形成形过程中，冷作硬化速度快。这一点在制定零件工艺时应给予注意。

# 2 物理及化学性能

# 2.1 热性能

2.1.1 熔化温度范围 $638\sim 568\mathrm{C}^{[1]}$   
2.1.2 热导率 见表2-1。  
2.1.3 比热容 见表2-2。

2.1.4 线膨胀系数 退火状态的线膨胀系数见表2-3。

2.2 密度 $\rho = 2.65\mathrm{g / cm^3}$   
2.3 电性能 合金的电阻率

$\rho = 64.0 \mathrm{n} \Omega \cdot \mathrm{m}^{[2]}$ 。

2.4 磁性能 无磁性。

# 2.5 化学性能

表2-1  

<table><tr><td>θ/C</td><td>25</td><td>100</td><td>200</td><td>300</td><td>400</td></tr><tr><td>λ/(W/(m·C))</td><td>122</td><td>126</td><td>130</td><td>138</td><td>147</td></tr></table>

表2-2[2]  

<table><tr><td>θ/°C</td><td>100</td><td>200</td><td>300</td><td>400</td></tr><tr><td>c/(J/(kg·°C))</td><td>921</td><td>1005</td><td>1047</td><td>1089</td></tr></table>

表2-3[3]  

<table><tr><td>θ/℃</td><td>20~100</td><td>20~200</td><td>20~300</td></tr><tr><td>α/10-6C-1</td><td>23.9</td><td>24.8</td><td>25.9</td></tr></table>

2.5.1 耐腐蚀性能 合金的耐腐蚀性与第二相( $\beta$ 相 $(\mathrm{Al}_{3}\mathrm{Mg}_{2})$ )的分布形态密切相关。当第二相在晶界呈连续性分布，合金就有晶界腐蚀和应力腐蚀开裂的敏感性。当采用适当的退火制度，使 $\beta$ 相在晶界和晶内作均匀而非连续性分布时，合金的耐腐蚀性就显著提高。冷作硬化、焊接、使用中长时间加热都

会降低合金的耐腐蚀性能，甚至会引起剥落腐蚀。

# 3 力学性能

# 3.1 技术标准规定的性能 见表3-1。

表3-1  

<table><tr><td>技术标准</td><td>品种</td><td>试样状态</td><td>δ或d/mm</td><td>σb/MPa</td><td>σP0.2/MPa</td><td>δ/%</td></tr><tr><td rowspan="6">GB/T 3880-1997</td><td rowspan="6">板材</td><td>O</td><td>0.5~4.5</td><td>≤275</td><td>≥145</td><td>≥161</td></tr><tr><td rowspan="4">H112</td><td>&gt;4.5~10.0</td><td>≥275</td><td>≥125</td><td>≥161</td></tr><tr><td>&gt;10.0~12.5</td><td>≥265</td><td>≥115</td><td>≥14</td></tr><tr><td>&gt;12.5~25.0</td><td>≥265</td><td>≥115</td><td>≥142</td></tr><tr><td>&gt;25.0~50.0</td><td>≥255</td><td>≥105</td><td>≥13</td></tr><tr><td>F</td><td>&gt;4.5~150.0</td><td>-</td><td>-</td><td>-</td></tr><tr><td>GJB 2053-1994</td><td>薄板</td><td>O</td><td>0.5~4.0</td><td>≤275</td><td>≥147</td><td>≥153</td></tr><tr><td rowspan="3">GJB 2662-1996</td><td rowspan="3">厚板</td><td rowspan="3">H112</td><td>7~10</td><td>≥275</td><td>≥127</td><td>≥153</td></tr><tr><td>&gt;10~25</td><td>≥265</td><td>≥118</td><td>≥13</td></tr><tr><td>&gt;25~50</td><td>≥255</td><td>≥108</td><td>≥12</td></tr><tr><td>GB/T 3191-1998</td><td>挤压棒材③</td><td rowspan="4">H112,O</td><td>≤150</td><td>≥265</td><td>≥120</td><td>≥151</td></tr><tr><td rowspan="2">GJB 2054-1994</td><td rowspan="2">挤压棒材④</td><td>5~150</td><td>≥265</td><td>≥118</td><td>≥151</td></tr><tr><td>&gt;150~250</td><td>≥230</td><td>≥90</td><td>≥10</td></tr><tr><td>HB 5202-1982</td><td>挤压棒材</td><td>≤240</td><td>≥265</td><td>≥118</td><td>≥151</td></tr><tr><td>GJB 2507-1995</td><td>挤压型材</td><td>H112,O</td><td>所有</td><td>≥255</td><td>≥127</td><td>≥15</td></tr><tr><td>GB/T 4437-1984</td><td>管材⑦⑧</td><td>H112</td><td>所有</td><td>≥255</td><td>≥108</td><td>≥15</td></tr><tr><td rowspan="4">GJB 2381-1995</td><td rowspan="4">管材⑨</td><td rowspan="2">H112</td><td>&gt;25~180</td><td rowspan="2">≥255</td><td rowspan="2">≥108</td><td>≥121</td></tr><tr><td>&gt;180~250</td><td>≥10</td></tr><tr><td rowspan="2">O</td><td>&gt;25~180</td><td rowspan="2">≤255</td><td rowspan="2">≥108</td><td>≥151</td></tr><tr><td>&gt;180~250</td><td>≥12</td></tr><tr><td rowspan="2">GJB 2379-1995</td><td rowspan="2">冷拉管</td><td rowspan="2">OHX4</td><td rowspan="2">所有</td><td>≤215</td><td>≥88</td><td>≥151</td></tr><tr><td>≥245</td><td>≥147</td><td>≥8</td></tr><tr><td rowspan="2">GJB 2351-1995</td><td rowspan="2">自由锻件模锻件</td><td rowspan="2">H112</td><td rowspan="2">按协议</td><td>≥196</td><td>-</td><td>≥101</td></tr><tr><td>≥220</td><td>-</td><td>≥12</td></tr><tr><td>GJB 2055-1994</td><td>线材</td><td>HX8</td><td>1.6~10.0</td><td>τb≥166</td><td>-</td><td>-</td></tr></table>

① 试样标距为 $50\mathrm{mm}$ 。  
② 试样标距为 $5D$ 。  
③ 为 $\delta_{10}$ 数据。  
④ 为 $\delta_{5}$ 数据。  
⑤ 直径 $d > 150\mathrm{mm}$ 的棒材的力学性能附实测数据。  
⑥ 直径 $d$ 超出范围时，棒材的室温纵向力学性能由订购方与承制方协商。  
⑦ 管材的 $\sigma_{\mathrm{P0.2}}$ 为参考值。  
⑧ 壁厚 $\delta < 5\mathrm{mm}$ 的管材的室温纵向力学性能，由供需双方另行协商或附试验结果；外径 $d185 \sim 300\mathrm{mm}$ ，壁厚 $\delta > 32.5\mathrm{mm}$ 的管材，室温纵向力学性能由供需双方另行协商。  
⑨ 超出表中规格范围管材的力学性能附实测数据范围，有要求时由订购方和承制方协商。

# 3.2 室温及各种温度下的力学性能

# 3.2.1 硬度 见表3-2。

# 3.2.2 拉伸性能

3.2.2.1 室温拉伸性能见表 $3-3\sim$ 表3-7。

表3-2[5]  

<table><tr><td>品种</td><td>状态</td><td>HBS</td></tr><tr><td rowspan="2">板材</td><td>O</td><td>65</td></tr><tr><td>HX8</td><td>100</td></tr></table>

表3-3  

<table><tr><td rowspan="3">品种</td><td rowspan="3">状态</td><td rowspan="3">δ/mm</td><td rowspan="3">n</td><td colspan="8">σb</td></tr><tr><td>X</td><td colspan="2">min</td><td colspan="2">max</td><td>S</td><td rowspan="2" colspan="2">CV</td></tr><tr><td colspan="6">MPa</td></tr><tr><td rowspan="7">板材</td><td rowspan="5">O</td><td>1.2</td><td>64</td><td>300</td><td colspan="2">290</td><td colspan="2">306</td><td>4.41</td><td colspan="2">0.015</td></tr><tr><td>1.5</td><td>31</td><td>295</td><td colspan="2">282</td><td colspan="2">308</td><td>7.65</td><td colspan="2">0.026</td></tr><tr><td>2.0</td><td>60</td><td>297</td><td colspan="2">292</td><td colspan="2">301</td><td>2.26</td><td colspan="2">0.008</td></tr><tr><td>4.0</td><td>3</td><td>310</td><td colspan="2">-</td><td colspan="2">-</td><td>-</td><td colspan="2">-</td></tr><tr><td>0.5~4.5</td><td>20</td><td>305</td><td colspan="2">297</td><td colspan="2">310</td><td>-</td><td colspan="2">-</td></tr><tr><td rowspan="2">H112</td><td>7.0</td><td>5</td><td>290</td><td colspan="2">-</td><td colspan="2">-</td><td>-</td><td colspan="2">-</td></tr><tr><td>18.0</td><td>10</td><td>285</td><td colspan="2">281</td><td colspan="2">290</td><td>--</td><td colspan="2">-</td></tr><tr><td rowspan="3">品种</td><td rowspan="3">状态</td><td rowspan="3">δ/mm</td><td colspan="6">σP0.2</td><td rowspan="3">δ10/%</td><td rowspan="3" colspan="2">来源</td></tr><tr><td>X</td><td>min</td><td>max</td><td colspan="2">S</td><td rowspan="2">CV</td></tr><tr><td colspan="5">MPa</td></tr><tr><td rowspan="7">板材</td><td rowspan="5">O</td><td>1.2</td><td>172</td><td>155</td><td>190</td><td colspan="2">6.57</td><td>0.038</td><td>25.9</td><td rowspan="3" colspan="2">[5]</td></tr><tr><td>1.5</td><td>165</td><td>153</td><td>176</td><td colspan="2">4.90</td><td>0.03</td><td>26</td></tr><tr><td>2.0</td><td>162</td><td>147</td><td>175</td><td colspan="2">5.69</td><td>0.035</td><td>26</td></tr><tr><td>4.0</td><td>149</td><td>-</td><td>-</td><td colspan="2">-</td><td>--</td><td>27.5</td><td colspan="2">[6]</td></tr><tr><td>0.5~4.5</td><td>157</td><td>146</td><td>169</td><td colspan="2">-</td><td>--</td><td>25.5</td><td colspan="2">[7]</td></tr><tr><td rowspan="2">H112</td><td>7.0</td><td>150</td><td>-</td><td>-</td><td colspan="2">-</td><td>-</td><td>23.2</td><td colspan="2">[6]</td></tr><tr><td>18.0</td><td>147</td><td>138</td><td>154</td><td colspan="2">-</td><td>-</td><td>28.0</td><td colspan="2">[7]</td></tr></table>

表3-4  

<table><tr><td rowspan="3">品种</td><td rowspan="3">状态</td><td rowspan="3">d/mm</td><td rowspan="3">n</td><td colspan="5">σb</td></tr><tr><td>X</td><td>min</td><td>max</td><td>s</td><td rowspan="2">C</td></tr><tr><td colspan="4">MPa</td></tr><tr><td rowspan="5">挤压棒材</td><td rowspan="4">H112</td><td>19~23</td><td>6</td><td>310</td><td>285</td><td>330</td><td>-</td><td>-</td></tr><tr><td>20~100</td><td>30</td><td>330</td><td>306</td><td>344</td><td>10.40</td><td>0.032</td></tr><tr><td>18~50</td><td>12</td><td>285</td><td>270</td><td>301</td><td>-</td><td>-</td></tr><tr><td>65~170</td><td>38</td><td>325</td><td>292</td><td>349</td><td>17.91</td><td>0.055</td></tr><tr><td>H112,O</td><td>22</td><td>-</td><td>304</td><td>-</td><td>-</td><td>-</td><td>-</td></tr></table>

续表3-4   

<table><tr><td rowspan="3">品种</td><td rowspan="3">状态</td><td rowspan="3">d/mm</td><td colspan="5">σP0.2</td><td rowspan="3">δ/%</td><td rowspan="3">来源</td></tr><tr><td>X</td><td>min</td><td>max</td><td>s</td><td rowspan="2">Cv</td></tr><tr><td colspan="4">MPa</td></tr><tr><td rowspan="5">挤压棒材</td><td rowspan="4">H112</td><td>19~23</td><td>167</td><td>145</td><td>205</td><td>-</td><td>-</td><td>30.8</td><td>[6]</td></tr><tr><td>20~100</td><td>187</td><td>156</td><td>220</td><td>15.34</td><td>0.082</td><td>21.0</td><td>[7]</td></tr><tr><td>18~50</td><td>190</td><td>147</td><td>255</td><td>-</td><td>-</td><td>29.2</td><td rowspan="2">[8]</td></tr><tr><td>65~170</td><td>205</td><td>167</td><td>323</td><td>30.78</td><td>0.150</td><td>20.1</td></tr><tr><td>H112,O</td><td>22</td><td>157</td><td>-</td><td>-</td><td>-</td><td>-</td><td>14</td><td>[9]</td></tr></table>

表3-5  

<table><tr><td rowspan="3">品种</td><td rowspan="3">状态</td><td rowspan="3">δ或d/mm</td><td rowspan="3">n</td><td colspan="7">σb</td></tr><tr><td>X</td><td colspan="2">min</td><td colspan="2">max</td><td>s</td><td rowspan="2">C</td></tr><tr><td colspan="6">MPa</td></tr><tr><td rowspan="8">管材</td><td rowspan="8">H112</td><td>10①</td><td>3</td><td>285</td><td colspan="2">-</td><td colspan="2">-</td><td>-</td><td>-</td></tr><tr><td>20①</td><td>6</td><td>320</td><td colspan="2">-</td><td colspan="2">-</td><td>-</td><td>-</td></tr><tr><td>30①</td><td>4</td><td>315</td><td colspan="2">-</td><td colspan="2">-</td><td>-</td><td>-</td></tr><tr><td>42~155②</td><td>63</td><td>290</td><td colspan="2">262</td><td colspan="2">349</td><td>21.19</td><td>0.073</td></tr><tr><td>2002</td><td>4</td><td>265</td><td colspan="2">-</td><td colspan="2">-</td><td>-</td><td>-</td></tr><tr><td>230②</td><td>3</td><td>280</td><td colspan="2">-</td><td colspan="2">-</td><td>-</td><td>-</td></tr><tr><td>80×10</td><td>16</td><td>295</td><td colspan="2">258</td><td colspan="2">324</td><td>-</td><td>-</td></tr><tr><td>115~230②</td><td>13</td><td>325</td><td colspan="2">309</td><td colspan="2">345</td><td>-</td><td>-</td></tr><tr><td rowspan="4">冷拉管</td><td>H112</td><td>2①</td><td>10</td><td>325</td><td colspan="2">319</td><td colspan="2">334</td><td>-</td><td>-</td></tr><tr><td rowspan="2">O</td><td>2.0①</td><td>10</td><td>315</td><td colspan="2">303</td><td colspan="2">325</td><td>-</td><td>-</td></tr><tr><td>25~85②</td><td>12</td><td>315</td><td colspan="2">286</td><td colspan="2">400</td><td>-</td><td>-</td></tr><tr><td>HX4</td><td>40×2.1</td><td>4</td><td>335</td><td colspan="2">-</td><td colspan="2">-</td><td>-</td><td>-</td></tr><tr><td rowspan="3">品种</td><td rowspan="3">状态</td><td rowspan="3">d或d/mm</td><td colspan="6">σP0.2</td><td rowspan="3">δ/%</td><td rowspan="3">来源</td></tr><tr><td>X</td><td>min</td><td>max</td><td colspan="2">s</td><td rowspan="2">CV</td></tr><tr><td colspan="5">MPa</td></tr><tr><td rowspan="8">管材</td><td rowspan="8">H112</td><td>10①</td><td>183</td><td>-</td><td>-</td><td colspan="2">-</td><td>-</td><td>27.9</td><td rowspan="3">[6]</td></tr><tr><td>20①</td><td>265</td><td>-</td><td>-</td><td colspan="2">-</td><td>-</td><td>18.3</td></tr><tr><td>30①</td><td>190</td><td>-</td><td>-</td><td colspan="2">-</td><td>-</td><td>25.1</td></tr><tr><td>42~155②</td><td>175</td><td>134</td><td>242</td><td colspan="2">26.86</td><td>0.152</td><td>23.5</td><td rowspan="3">[10]</td></tr><tr><td>200②</td><td>150</td><td>-</td><td>-</td><td colspan="2">-</td><td>-</td><td>27.4</td></tr><tr><td>230②</td><td>163</td><td>-</td><td>-</td><td colspan="2">-</td><td>-</td><td>25.1</td></tr><tr><td>80×10</td><td>190</td><td>151</td><td>256</td><td colspan="2">-</td><td>-</td><td>31.6</td><td rowspan="2">[8]</td></tr><tr><td>115~230②</td><td>165</td><td>143</td><td>194</td><td colspan="2">-</td><td>-</td><td>26.9</td></tr></table>

续表3-5   

<table><tr><td rowspan="3">品种</td><td rowspan="3">状态</td><td rowspan="3">d或d/mm</td><td colspan="5">σP0.2</td><td rowspan="3">δ/%</td><td rowspan="3">来源</td></tr><tr><td>X</td><td>min</td><td>max</td><td>s</td><td rowspan="2">CV</td></tr><tr><td colspan="4">MPa</td></tr><tr><td rowspan="4">冷拉管</td><td>H112</td><td>2³</td><td>205</td><td>197</td><td>221</td><td>--</td><td>--</td><td>20.1</td><td rowspan="2">[7]</td></tr><tr><td rowspan="2">O</td><td>2.0¹</td><td>225</td><td>216</td><td>233</td><td>--</td><td>--</td><td>18.0</td></tr><tr><td>25~85²</td><td>165</td><td>141</td><td>240</td><td></td><td></td><td>24.2</td><td rowspan="2">[8]</td></tr><tr><td>HX4</td><td>40×2.1</td><td>250</td><td>--</td><td>--</td><td>--</td><td>--</td><td>23.6</td></tr></table>

1 为管材的壁厚。  
2 为管材的直径。

表3-6  

<table><tr><td rowspan="3">品种</td><td rowspan="3">状态</td><td rowspan="3">δ/mm</td><td rowspan="3">n</td><td colspan="7">σb</td></tr><tr><td>X</td><td colspan="2">min</td><td colspan="2">max</td><td>s</td><td rowspan="2">V</td></tr><tr><td colspan="6">MPa</td></tr><tr><td rowspan="6">挤压型材</td><td rowspan="4">H112</td><td>4.0</td><td>4</td><td>300</td><td colspan="2">-</td><td colspan="2">-</td><td>-</td><td>-</td></tr><tr><td>6.0</td><td>9</td><td>275</td><td colspan="2">-</td><td colspan="2">-</td><td>-</td><td>-</td></tr><tr><td>10.0</td><td>20</td><td>300</td><td colspan="2">274</td><td colspan="2">341</td><td>-</td><td>-</td></tr><tr><td>-</td><td>16</td><td>290</td><td colspan="2">282</td><td colspan="2">306</td><td>-</td><td>-</td></tr><tr><td rowspan="2">O</td><td>-</td><td>66</td><td>285</td><td colspan="2">261</td><td colspan="2">302</td><td>9.88</td><td>0.035</td></tr><tr><td>4.0</td><td>4</td><td>305</td><td colspan="2">-</td><td colspan="2">-</td><td>-</td><td>-</td></tr><tr><td rowspan="3">品种</td><td rowspan="3">状态</td><td rowspan="3">δ/mm</td><td colspan="6">σp0.2</td><td rowspan="3">δ/%</td><td rowspan="3">来源</td></tr><tr><td>X</td><td>min</td><td>max</td><td colspan="2">s</td><td rowspan="2">CV</td></tr><tr><td colspan="5">MPa</td></tr><tr><td rowspan="6">挤压型材</td><td rowspan="4">H112</td><td>4.0</td><td>187</td><td>-</td><td>-</td><td colspan="2">-</td><td>-</td><td>18.8</td><td rowspan="3">[-]</td></tr><tr><td>6.0</td><td>140</td><td>-</td><td>-</td><td colspan="2">-</td><td>-</td><td>24.3</td></tr><tr><td>10.0</td><td>175</td><td>142</td><td>192</td><td colspan="2">-</td><td>-</td><td>26.2</td></tr><tr><td>-</td><td>225</td><td>202</td><td>250</td><td colspan="2">-</td><td>-</td><td>20.7</td><td rowspan="2">[-]</td></tr><tr><td rowspan="2">O</td><td>-</td><td>185</td><td>142</td><td>267</td><td colspan="2">26.79</td><td>0.143</td><td>23.6</td></tr><tr><td>4.0</td><td>210</td><td>-</td><td>-</td><td colspan="2">-</td><td>-</td><td>18.8</td><td>[-]</td></tr></table>

表3-7[11]  

<table><tr><td>品种</td><td>状态</td><td>取样方向</td><td>σb/MPa</td><td>σPc.2/MPa</td><td>δ/%</td><td>n</td></tr><tr><td>模锻件</td><td>H112</td><td>LT</td><td>290</td><td>205</td><td>25.3</td><td>8</td></tr></table>

3.2.2.2 各种温度下的拉伸性能见表 $3 - 8\sim$ 表3-9。

表3-8  

<table><tr><td>品种</td><td>状态</td><td>δ或d/mm</td><td>取样方向</td><td>θ/C</td><td>σb/MPa</td><td>σP0.2/MPa</td><td>δ/%</td><td>来源</td></tr><tr><td rowspan="5">板材</td><td rowspan="5">-</td><td rowspan="5">2</td><td rowspan="5">-</td><td>20</td><td>309</td><td>147</td><td>27.5</td><td></td></tr><tr><td>100</td><td>289</td><td>132</td><td>42.5</td><td></td></tr><tr><td>200</td><td>162</td><td>118</td><td>62.5</td><td>2</td></tr><tr><td>300</td><td>78</td><td>74</td><td>106.5</td><td></td></tr><tr><td>400</td><td>25</td><td>20</td><td>99</td><td></td></tr><tr><td rowspan="6">板材</td><td rowspan="6">O</td><td rowspan="6">2</td><td rowspan="6">LT</td><td>20</td><td>295</td><td>147</td><td>20</td><td></td></tr><tr><td>100</td><td>265</td><td>147</td><td>30</td><td></td></tr><tr><td>150</td><td>225</td><td>137</td><td>35</td><td></td></tr><tr><td>200</td><td>176</td><td>118</td><td>45</td><td></td></tr><tr><td>250</td><td>137</td><td>88</td><td>55</td><td></td></tr><tr><td>300</td><td>108</td><td>59</td><td>65</td><td></td></tr><tr><td rowspan="5">棒材</td><td rowspan="5">H112 O</td><td rowspan="5">20</td><td rowspan="5">L</td><td>20</td><td>305</td><td>157</td><td>14</td><td></td></tr><tr><td>100</td><td>285</td><td>147</td><td>17</td><td></td></tr><tr><td>150</td><td>235</td><td>137</td><td>24</td><td></td></tr><tr><td>200</td><td>205</td><td>127</td><td>27</td><td></td></tr><tr><td>250</td><td>167</td><td>108</td><td>34</td><td></td></tr></table>

表3-9  

<table><tr><td>品种</td><td>状态</td><td>δ或d/mm</td><td>取样方向</td><td>θ/°C</td><td>σb/MPa</td><td>σp0.2/MPa</td><td>δ/%</td><td>来源</td></tr><tr><td rowspan="13">板材</td><td rowspan="3">-</td><td rowspan="3">2</td><td rowspan="3">-</td><td>-193</td><td>412</td><td>167</td><td>41.5</td><td rowspan="3">2</td></tr><tr><td>-100</td><td>304</td><td>147</td><td>35.0</td></tr><tr><td>-50</td><td>294</td><td>137</td><td>31</td></tr><tr><td rowspan="3">O</td><td rowspan="3">2</td><td rowspan="3">LT</td><td>-196</td><td>392</td><td>186</td><td>28</td><td rowspan="3">-</td></tr><tr><td>-70</td><td>304</td><td>157</td><td>24</td></tr><tr><td>20</td><td>294</td><td>147</td><td>20</td></tr><tr><td rowspan="3">O</td><td rowspan="3">-</td><td rowspan="3">-</td><td>-253</td><td>569</td><td>186</td><td>24</td><td rowspan="3">[4]</td></tr><tr><td>-196</td><td>392</td><td>167</td><td>28</td></tr><tr><td>-70</td><td>304</td><td>157</td><td>24</td></tr><tr><td rowspan="4">H112</td><td rowspan="4">18</td><td rowspan="4">LT</td><td>-269</td><td>578</td><td>186</td><td>36.5</td><td rowspan="6">-</td></tr><tr><td>-253</td><td>554</td><td>176</td><td>46</td></tr><tr><td>-196</td><td>431</td><td>176</td><td rowspan="2">23</td></tr><tr><td>20</td><td>314</td><td>167</td></tr><tr><td rowspan="2">棒材</td><td rowspan="2">H112O</td><td rowspan="2">22</td><td rowspan="2">L</td><td>-70</td><td>314</td><td>167</td><td>20</td></tr><tr><td>20</td><td>304</td><td>157</td><td>14</td></tr></table>

3.2.3 压缩性能 厚度 $\delta 2\mathrm{mm}$ 的板材在退火状态下的 $\sigma_{\mathrm{Pc0.2}} = 157\mathrm{MPa}^{[9]}$ 。  
3.2.4冲击性能 厚度 $\delta 2\mathrm{mm}$ 的板材在退火状态下的 $a_{\mathrm{KU}} = 292\mathrm{kJ / m}^{\prime \prime [9]}$   
3.2.5 扭转与剪切性能 见表3-10。

3.3 持久和蠕变性能

3.3.1 高温持久性能 见表3-11。  
3.3.2 高温蠕变性能 见表3-12。

表3-10  

<table><tr><td>品种</td><td>状态</td><td>τ/MPa</td></tr><tr><td rowspan="2">板材</td><td>O</td><td>177</td></tr><tr><td>HX8</td><td>216</td></tr></table>

表3-11  

<table><tr><td>品种</td><td>状态</td><td>δ或d/mm</td><td>取样方向</td><td>θ/°C</td><td>σ1/MPa</td><td>σ20/MPa</td></tr><tr><td rowspan="2">板材</td><td rowspan="2">O</td><td rowspan="2">2</td><td rowspan="2">LT</td><td>175</td><td>118</td><td>98</td></tr><tr><td>200</td><td>88</td><td>64</td></tr><tr><td rowspan="2">棒材</td><td rowspan="2">H112</td><td rowspan="2">20</td><td rowspan="2">L</td><td>175</td><td>137</td><td>118</td></tr><tr><td>200</td><td>98</td><td>67</td></tr></table>

表3-12  

<table><tr><td>品种</td><td>状态</td><td>δ或d/mm</td><td>取样方向</td><td>θ/°C</td><td>σ0.2/5/MPa</td><td>σ0.2-20/MPa</td></tr><tr><td rowspan="2">板材</td><td rowspan="2">O</td><td rowspan="2">2</td><td rowspan="2">LT</td><td>175</td><td>83</td><td rowspan="2">54</td></tr><tr><td>200</td><td>39</td></tr><tr><td rowspan="2">棒材</td><td rowspan="2">H112</td><td rowspan="2">20</td><td rowspan="2">L</td><td>175</td><td>78</td><td rowspan="2">44</td></tr><tr><td>200</td><td>39</td></tr></table>

# 3.4 疲劳性能

# 3.4.1 高周疲劳 见表3-13。

表 $3 - 13^{[4]}$   

<table><tr><td>品种</td><td>状态</td><td>δ/mm</td><td>θ/°C</td><td>N/周</td><td>σm/MPa</td></tr><tr><td rowspan="2">板材</td><td>O</td><td>-</td><td>20</td><td>2×10^7</td><td>137</td></tr><tr><td>HX8</td><td>-</td><td>20</td><td>2×10^8</td><td>152</td></tr></table>

# 3.5 弹性性能

# 3.5.1 弹性模量 见表3-14。

表3-14  

<table><tr><td>品种</td><td>状态</td><td>δ或d/mm</td><td>θ/C</td><td>E/GPa</td><td>品种</td><td>状态</td><td>δ或d/mm</td><td>θ/C</td><td>E/GPa</td></tr><tr><td rowspan="5">板材、厚板、棒材</td><td rowspan="5">H112,O</td><td rowspan="5">所有</td><td>-253</td><td>78</td><td rowspan="5">板材、厚板、棒材</td><td rowspan="5">H112,O</td><td rowspan="5">所有</td><td>150</td><td>59</td></tr><tr><td>-196</td><td>74</td><td>200</td><td>55</td></tr><tr><td>-70</td><td>71</td><td>250</td><td>49</td></tr><tr><td>20</td><td>70</td><td>300</td><td>41</td></tr><tr><td>100</td><td>64</td><td></td><td></td></tr></table>

# 3.5.2 切变模量 见表3-15。

# 3.5.3 泊松比 $\mu = 0.32$ 。

表3-15  

<table><tr><td>品种</td><td>状态</td><td>d/mm</td><td>θ/C</td><td>G/GPa</td><td>品种</td><td>状态</td><td>d/mm</td><td>θ/C</td><td>G/GPa</td></tr><tr><td rowspan="5">棒材</td><td rowspan="5">-</td><td rowspan="5">30</td><td>-170</td><td>29.1</td><td rowspan="5">棒材</td><td rowspan="5">-</td><td rowspan="5">30</td><td>-30</td><td>27.3</td></tr><tr><td>-150</td><td>28.8</td><td>0</td><td>26.9</td></tr><tr><td>-120</td><td>28.5</td><td>20</td><td>26.6</td></tr><tr><td>-90</td><td>28.1</td><td>100</td><td>25.8</td></tr><tr><td>-60</td><td>27.7</td><td>200</td><td>24.5</td></tr></table>

# 4 组织结构

# 4.1 相变温度

# 4.2 时间-温度-组织转变曲线

4.3 合金组织结构 常温时相组成为 $\alpha$ -Al 和 $\beta$ 相 $(\mathrm{Al}_{3}\mathrm{Mg}_{2})$ 。此外，锰、铁、硅可形成不同杂质相 $(\mathrm{AlMg}_{2}\mathrm{Mn}, \mathrm{AlFeSi}$ 和 $\mathrm{Mg}_{2}\mathrm{Si})$ 。通过 $310 \sim 335^{\circ}C$ 退火，可以避免 $\beta$ 相沿晶界呈连续性分布，而在晶界和晶内均匀而非连续性析出。

# 5 工艺性能与要求

5.1 成形性能 合金在退火状态时的工艺塑性良好，半冷作硬化状态时工艺塑性尚可。热模锻温度 $410 \sim 450^{\circ} \mathrm{C}$ [1]。  
5.2 焊接性能 用合金作焊料时，气焊和氩弧焊焊接性能合格，合金形成裂缝的倾向很小。焊接刚性结构时，为预防结晶裂缝，推荐采用氩弧焊焊接。焊缝的气密性不高。应用4A01（Al-Si)合金作为焊料，可提高气密性，但焊缝的耐腐蚀性下降。焊接处的强度为基体金属的 $90\% \sim 95\%$ ，焊缝塑性良好，切削性能良好。合金焊缝的基本特性见表5-1。

表5-1  

<table><tr><td rowspan="2">品种</td><td rowspan="2">状态</td><td rowspan="2">θ/C</td><td colspan="2">σb/MPa</td><td rowspan="2">σb焊缝
σb基体</td></tr><tr><td>基体金属</td><td>焊缝</td></tr><tr><td rowspan="4">薄板</td><td rowspan="4">O</td><td>20</td><td>294</td><td>284</td><td>0.9~1.0</td></tr><tr><td>-70</td><td>304</td><td>294</td><td>0.9</td></tr><tr><td>--196</td><td>392</td><td>314</td><td>0.95</td></tr><tr><td>--253</td><td>569</td><td>412</td><td>0.9</td></tr></table>

# 6 功能考核试验

# 7 使用建议

选用。

# 参考文献

1 CnpaBOUHnK IIO MaHHOCPoHTeTbHbIM MaTePHaJAM, TOM2, IIOI peI. HOrOJIHa- AJIekceBa Γ. H., MAIIHΓI3, 1959, cTp. 14, 16, 23   
2 BIAM. 航空材料手册, 第二册: 有色合金. 北京航空材料研究院译. 1965. P43 ~44  
3 CMnprHn A,II,II pombiiieHHbIe IBeTHbIe Meta.IbI H cIIaBBI,MetaJIpyprHaT, 1956,ctp.434   
4 AJIOMHHHeBBie cJIaBBI. IIpOMbIIeHHBie eΦopMnpyeMbIe, cIeYHbIe H IHTeHHbIe aJIOMHHHeBBie cJIaBBI, CnpaBOHoe py KOBIOCTBO, IOI peI. KBaCOB $\Phi$ . 11., $\phi_{\mathrm{IIJ}}\lambda_{\mathrm{II}}\mathrm{H}$ ep II. H,MetaHyprHa,1972,ctp.408,427,430   
5 西南铝加工厂.工业生产检验数据：变铝12-86.1986  
6 西安航空发动机(集团)有限公司. 工业生产检验数据: 铝镁合金 04-99.1999  
7 东北轻合金有限责任公司. 工业生产检验数据: 铝镁合金 06-99, 1999  
8 西南铝加工厂.工业生产检验数据：铝镁合金13-99.1999  
9 A.HOMHHHeBBie cIIaBBI. CtpyKTypa II cBoiCTBa HOJΦa6pHKaTOB III A.HOMHHHeBBIX cIIaBOB, CnpaBOHnK, Hoi peI.. IIBaHOB B. A., MetaJIyprH, 1974, cTp. 215, 84   
10 西北铝加工厂.工业生产检验数据：铝镁合金09-99.1999

# 5B05

# 1 概述

合金是铝-镁系中含镁量较高的，不可热处理强化的铝合金。退火状态具有良好的塑性。宜氢原子焊、点焊和气焊。合金的耐腐蚀性高。通常制成线材，用于制造铆接铝合金、镁合金结构用铆钉。铆钉在退火状态下使用。

1.1 材料牌号 5B05。  
1.2 相近牌号 AMr5II（俄罗斯），5056（美国），L58（英国）。  
1.3 材料的技术标准

GB/T3190—1996 《变形铝及铝合金化学成分》

GB/T3196—1982 《铆钉用铝及铝合金线材》

GJB 2055-1994 《铝及铝合金铆钉线材规范》

1.4 化学成分 合金的化学成分按GB/T3190--1996，见表1-1。

表1-1  

<table><tr><td rowspan="2">Si</td><td rowspan="2">Fe</td><td rowspan="2">Cu</td><td rowspan="2">Mn</td><td rowspan="2">Mg</td><td rowspan="2">Si+Fe</td><td rowspan="2">Ti</td><td colspan="2">其他</td><td rowspan="2">Al</td></tr><tr><td>单个</td><td>合计</td></tr><tr><td>0.40</td><td>0.40</td><td>0.20</td><td>0.20~0.60</td><td>4.70~5.70</td><td>0.60</td><td>0.15</td><td>0.05</td><td>0.10</td><td>余量</td></tr></table>

# 1.5 热处理制度

1.5.1 退火 按HB/Z5126—1979《变形铝合金热处理》，合金铆钉的退火制度： $270\sim 330^{\circ}C$ ， $40\mathrm{min}$ ，空冷。线材的退火制度可参看5A05合金。

按GJB1694—1993《变形铝合金热处理规范》，合金的退火制度： $350\sim 410^{\circ}\mathrm{C}$ ，按材料的直径确定保温时间，保温时间不宜过长，空冷。

1.6 品种规格与供应状态 通常制造直径为 $1.6\sim 10.0\mathrm{mm}$ 的线材，以HX8状态供应。  
1.7 熔炼与铸造工艺 见5A05合金。   
1.8 应用概况与特殊要求 用于 $-196\sim 200^{\circ}C$ 范围内工作的铝和镁合金制件(退火状态)的铆钉。

# 2 物理及化学性能

# 2.1 热性能

2.1.1 熔化温度范围 $638\sim 568\mathrm{C}^{[1]}$   
2.1.2 热导率 见表2-1。  
2.1.3 比热容 退火状态的比热容见表2-2。  
2.1.4 线膨胀系数 见表2-3。  
2.2 密度 $\rho = 2.65\mathrm{g / cm^2}$   
2.3 电性能 退火状态时的电阻率 $\rho = 62.6\mathrm{n}\Omega \cdot \mathrm{m}^{[1]}$   
2.4 磁性能 无磁性。  
2.5 化学性能

表2-1  

<table><tr><td colspan="3">θ/C</td><td>20</td><td>25</td><td>100</td><td>200</td><td>300</td><td>400</td></tr><tr><td rowspan="2">λ/(W/(m·°C))</td><td rowspan="2">状态</td><td>O</td><td>117</td><td>-</td><td>126</td><td>134</td><td>142</td><td>147</td></tr><tr><td>HX8</td><td>-</td><td>109</td><td>-</td><td>-</td><td>-</td><td>-</td></tr></table>

表2-2[1]  

<table><tr><td>\( \theta /C \)</td><td>100</td><td>200</td><td>300</td><td>400</td></tr><tr><td>\( c/\left( {\mathrm{J}/\left( {\mathrm{{kg}} \cdot  {}^{ \circ  }\mathrm{C}}\right) }\right) \)</td><td>921</td><td>963</td><td>1005</td><td>1047</td></tr></table>

表2-3  

<table><tr><td>θ/°C</td><td>-50~20</td><td>20~100</td><td>20~200</td><td>20~300</td><td>100~200</td><td>200~300</td></tr><tr><td>a/10-6°C-1</td><td>22.5</td><td>24.1</td><td>25.2</td><td>26.2</td><td>26.3</td><td>28.2</td></tr></table>

2.5.1 耐腐蚀性能 合金耐腐蚀性和第二相 $(\beta$ 相一 $\mathrm{Al}_{3}\mathrm{Mg}_{2})$ 的分布形态密切相关。若第二相在晶界呈连续性分布，则合金就有晶界腐蚀和应力腐蚀开裂的敏感性。采用适当的退火制度，使 $\beta$ 相得到均匀、非连续性分布，合金的耐腐蚀性就显著提高。冷作硬化、使用过程中长时间加热都会降低合金的耐腐蚀性，甚至会引起剥落腐蚀。

# 3 力学性能

# 3.1 技术标准规定的性能 见表3-1。

表3-1  

<table><tr><td>技术标准</td><td>品种</td><td>供应状态</td><td>d/mm</td><td>τ/MPa</td></tr><tr><td>GB/T 3196-1982 GJB 2055-1994</td><td>线材</td><td>HX8</td><td>1.6~10.0</td><td>≥15</td></tr></table>

# 3.2 室温及各种温度下的力学性能

# 3.2.1 硬度 合金线材在退火状态下的HBS70。

# 3.2.2 拉伸性能

# 3.2.2.1 室温拉伸性能见表3-2。

# 3.2.3 扭转与剪切性能

# 3.2.3.1 室温下的剪切强度见表3-3。

表3-2  

<table><tr><td>品种</td><td>状态</td><td>\( {\sigma }_{\mathrm{b}}/\mathrm{{MPa}} \)</td><td>\( {\sigma }_{{\mathrm{P}}_{0.2}}/\mathrm{{MPa}} \)</td><td>\( {\delta }_{1} \)</td></tr><tr><td>线材</td><td>O</td><td>265</td><td>147</td><td>23</td></tr></table>

表3-3  

<table><tr><td rowspan="3">品种</td><td rowspan="3">状态</td><td rowspan="3">d/mm</td><td colspan="5">τ</td><td rowspan="3">n</td><td rowspan="3">来源</td></tr><tr><td>X</td><td>min</td><td>max</td><td>s</td><td rowspan="2">CV</td></tr><tr><td colspan="4">MPa</td></tr><tr><td rowspan="5">线材</td><td rowspan="4">HX8</td><td>5</td><td>223</td><td>204</td><td>240</td><td>8.14</td><td>0.036</td><td>36</td><td>[2]</td></tr><tr><td>-</td><td>216</td><td>207</td><td>232</td><td>7.94</td><td>0.036</td><td>38</td><td>[3]</td></tr><tr><td>2.5~4</td><td>235</td><td>205</td><td>255</td><td>-</td><td>-</td><td>23</td><td>[4]</td></tr><tr><td>1.6~10.0</td><td>205</td><td>201</td><td>211</td><td>-</td><td>-</td><td>20</td><td>[5]</td></tr><tr><td>O</td><td>-</td><td>186</td><td>-</td><td>-</td><td>-</td><td>-</td><td>-</td><td>[1]</td></tr></table>

# 3.2.3.2 各种温度下的剪切强度见表3-4。

表3-4  

<table><tr><td>品种</td><td>状态</td><td>d/mm</td><td>θ/°C</td><td>τ/MPa</td><td>品种</td><td>状态</td><td>d/mm</td><td>θ/°C</td><td>τ/MPa</td></tr><tr><td rowspan="2">线材</td><td rowspan="2">O</td><td rowspan="2">4~10</td><td>20</td><td>195</td><td rowspan="2">线材</td><td rowspan="2">O</td><td rowspan="2">4~10</td><td>200</td><td>100</td></tr><tr><td>100</td><td>195</td><td>300</td><td>98</td></tr></table>

# 3.3 持久和蠕变性能

# 3.4 疲劳性能

3.4.1 高周疲劳 合金线材在退火状态下的 $\sigma_{\mathrm{t}} = 137\mathrm{MPa}(N = 5\times 10^{8})$ [1]

# 3.5 弹性性能

3.5.1 弹性模量 合金线材在退火状态下的 $E = 69\mathrm{GPa}^{1 - \delta}$   
3.5.2 切变模量 合金线材在退火状态下的 $G = 26.4\mathrm{GPa}^{[1]}$   
3.5.3 泊松比 合金线材在退火状态下的 $\mu = 0.3^{[1]}$

# 4 组织结构

# 4.1 相变温度

4.2 时间-温度-组织转变曲线  
4.3 合金组织结构 与5A05合金相似。

# 5 工艺性能与要求

5.1 成形性能 退火状态铆钉的可铆性良好。  
5.2 焊接性能  
5.3 零件热处理工艺 由于铆钉需经阳极化处理，如用盐槽进行退火，则宜将铆钉装入一头封闭的薄壁钢管（管径 $d < 50\mathrm{mm}$ ，壁厚 $\delta < 1.5\mathrm{mm}$ ）中，保温时间按空气炉计算。同时，铆钉也可用空气炉加热退火。  
5.4 表面处理工艺 同一般铝合金。  
5.5 切削加工与磨削性能 合金退火状态下的切削性能不好。

# 6 功能考核试验

# 7 使用建议

选用。

# 参考文献

1 BHAM. 航空材料手册, 第二册: 有色合金. 1965  
2沈阳飞机制造公司.工业生产检验数据：变铝01-86.1985  
3 东北轻合金加工厂.工业生产检验数据：变铝09-86.1985  
4 陕西飞机制造公司. 工业生产检验数据: 铝镁合金 09-99.1999  
5 东北轻合金有限责任公司.工业生产检验数据：铝镁合金06-99.1999

# 5A06

# 1 概述

5A06合金是铝-镁系中含镁高的，不可热处理强化的铝合金。强度中等，退火时塑性尚可。易于进行氩弧焊、气焊和点焊合格。退火状态的耐腐蚀性良好。冷作硬化可提高强度，但抗应力腐蚀性能降低。

1.1 材料牌号 5A06。  
1.2 相近牌号 AMI'6（俄罗斯）。

1.3 材料的技术标准

GB/T3190—1996 《变形铝及铝合金化学成分》

GB/T3880-1997 《铝及铝合金轧制板材》

GB/T3191—1998 《铝及铝合金挤压棒材》

GB/T4436-1995《铝及铝合金管材外形尺寸及允许偏差》

GB/T4437—1984 《铝及铝合金热挤压管》

GB/T3196—1982 《铆钉用铝及铝合金线材》

YS/T 213---1994《不可热处理强化的铝及铝合金板》

YS/T 215-1994 《不可热处理强化的铝及铝合金大规格板》

GJB 2662—1996 《航空航天用铝合金厚板规范》

GJB 2054—1994 《航空航天用铝合金棒材规范》

GJB 2507-1995 《航空航天用铝合金挤压型材规范》

GJB2381—1995 《航空航天用铝及铝合金挤压管材规范》

GJB2379—1995 《航空航天用铝及铝合金拉制管材规范》

GJB 2351-1995 《航空航天用铝合金锻件规范》

GJB 2055-1994 《铝及铝合金铆钉线材规范》

HB 5202-1982 《航空用铝及铝合金挤压棒材》

HB 5204---1982 《航空用铝合金锻件和模锻件》

1.4 化学成分 合金化学成分按GB/T3190—1996，见表1-1。

表1-1
