Repository: C-zj02/CFD-claw

<div align="center">

**English** | [中文](#中文版) | [Français](README_FR.md) | [Русский](README_RU.md) | [हिन्दी](README_HI.md) | [العربية](README_AR.md) | [Português](README_PT.md)

# 🚀 Claude Code Python

**A Complete Python Reimplementation Based on Real Claude Code Source**

*From TypeScript Source → Rebuilt in Python with ❤️*

***
**🔥 Active Development • New Features Weekly 🔥**

</div>

***

## 🎯 What is This?

**Clawd Code** is a **complete Python rewrite** of Claude Code, based on the **real TypeScript source code**.

File: RAG-data/中国航空材料手册（第2版）第3卷 铝合金 镁合金401-579.pdf-9a6e24d9-cc20-4880-b6c7-8edb9dba44bb.md (part 3 of 9)
表5-4  
![](images/19d8c753e4e15b2634ade5bfd5477847565c388fd8e37dc7697b3035e62e8259.jpg)  
图3-1 ZL201合金T4状态拉伸性能与温度的关系[3]

3.2.3 冲击性能 见表3-7。

3.3 持久和蠕变性能

3.3.1 高温持久性能

3.3.1.1 单铸试样高温持久性能见表3-8和图3-3。

图片摘要：该图主要展示 3 2ZL201合金T4状态铸件切取试样拉伸性能分布[3]。
![](images/cc9801d6f14d0e5996377984a74a2eed0e435ac9761815befabb57600d7000cd.jpg)  
图3-2ZL201合金T4状态铸件切取试样拉伸性能分布[3]

表3-7[1]  

<table><tr><td>铸造方法及状态</td><td>S/T4</td><td>S T5</td></tr><tr><td>\( {a}_{\mathrm{{KU}}}/\left( {\mathrm{{kJ}}/{\mathrm{m}}^{2}}\right) \)</td><td>98</td><td>78</td></tr></table>

表3-8[1]  

<table><tr><td>铸造方法</td><td>热处理状态</td><td>θ/C</td><td>σ100/MPa</td><td>铸造方法</td><td>热处理状态</td><td>θ/C</td><td>σ100/MPa</td></tr><tr><td rowspan="2">S</td><td rowspan="2">T4</td><td>175</td><td>180</td><td rowspan="2">S</td><td rowspan="2">T4</td><td>250</td><td>115</td></tr><tr><td>200</td><td>145</td><td>300</td><td>65</td></tr></table>

3.3.1.2 切取试样高温持久性能见表3-9。

3.3.2 高温蠕变性能见表3-10。

3.4 疲劳性能

3.4.1 高周疲劳 旋转弯曲疲劳极限 $\sigma_{\mathrm{t}} = 69\mathrm{MPa}(N = 5\times 10^{8}$ 周）[2]。

3.4.2 低周疲劳 见表3-11。

3.5 弹性性能

3.5.1 弹性模量 $E = 70\mathrm{GPa}$

3.5.2 切变模量 $G = 26\mathrm{GPa}$

图片摘要：该图主要展示 3 3 合金持久强度(100h)与温度的关系。
![](images/c3e1453a955f5b8212c42ade3f628281fe3076bd0756667e6e01c7a07a04231c.jpg)  
图3-3 合金持久强度(100h)与温度的关系

表3-9[4]  

<table><tr><td>铸造方法及状态</td><td>θ/C</td><td>σ/MPa</td><td>持续时间/h</td><td>铸造方法及状态</td><td>θ/C</td><td>σ/MPa</td><td>持续时间/h</td></tr><tr><td rowspan="2">S.T4</td><td>175</td><td>141</td><td>85(175)</td><td rowspan="2">S,T4</td><td>250</td><td>90</td><td>75(105)</td></tr><tr><td>200</td><td>118</td><td>140(215)</td><td>300</td><td>51</td><td>110(185)</td></tr></table>

表3-10[5]  

<table><tr><td>θ/°C</td><td>175</td><td>300</td></tr><tr><td>σ0.2/100/MPa</td><td>127</td><td>39</td></tr></table>

表3-11[3]  

<table><tr><td>铸造方法及状态</td><td>K*</td><td>σmax/MPa</td><td>f/(周/min)</td><td>总循环数/周</td></tr><tr><td rowspan="4">S,T5</td><td>1.0</td><td>487</td><td>--</td><td>一次拉断</td></tr><tr><td>0.7</td><td>341</td><td>10</td><td>2200~3000</td></tr><tr><td>0.6</td><td>292</td><td>10</td><td>6400~7400</td></tr><tr><td>0.5</td><td>244</td><td>10</td><td>9000~22000</td></tr></table>

注： $K^{*} = \sigma_{\mathrm{H}} / \sigma_{\mathrm{b}}$

# 4 组织结构

# 4.1 相变温度

# 4.2 时间-温度-组织转变曲线

4.3 合金组织结构 合金的相组成为 $\alpha-\mathrm{Al}+\theta(\mathrm{CuAl}_2)+\mathrm{T}(\mathrm{Al}_{12}\mathrm{Mn}_2\mathrm{Cu})+\mathrm{Al}_3\mathrm{Ti}$ 。在铸造状态下， $\theta$ 相和少量的 $\mathrm{T}_{\mathrm{Mn}}$ 相呈网状分布于晶界。固溶处理后， $\theta$ 相几乎全部溶入基体，而冷凝时即已溶入固溶体的 $\mathrm{T}_{\mathrm{Mn}}$ 相呈弥散质点析出。根据人工时效温度不同， $\mathrm{CuAl}_2$ 相以 $\mathrm{G}-\mathrm{PI}, \theta''$ 和 $\theta$ 沉淀析出，沉淀相的性质、大小和分布直接影响到合金的力学性能。 $\alpha-\mathrm{Al}+\mathrm{CuAl}_2$ 二元共晶的熔化温度为 $548^{\circ}\mathrm{C}$ ， $\alpha-\mathrm{Al}+\theta\mathrm{CuAl}_2+\mathrm{T}(\mathrm{Al}_{12}\mathrm{Mn}_2\mathrm{Cu})$ 三元共晶的熔化温度为 $547.5^{\circ}\mathrm{C}$ 。热处理过程过烧时组织中出现圆形或三角形复熔物和晶界熔化等特征。合金的杂质相有骨骼状态的 $\mathrm{AlFeMnSi}$ 相和针状的 $\mathrm{N}(\mathrm{Al}_7\mathrm{Cn}_2\mathrm{Fe})$ 相。

# 5 工艺性能与要求

# 5.1 成形性能

5.1.1 合金浇注温度为 $700\sim 750^{\circ}C$ 。浇铸温度对合金拉伸性能影响见图5-1。  
5.1.2 合金铸造性能较差。用浇铸棒状试样流动长度方法测定的流动性为 $165\mathrm{mm}$ 。环形试样热裂倾向性试验测定的第一个裂纹在宽度为 $37.5\mathrm{mm}$ 时形成，线收缩率为 $1.3\%$ 。  
5.1.3 合金气密性低于铝-硅系合金见表5-1。为提高有疏松、针孔缺陷铸件的气密性，可采用浸渗处理。

表5-1  

<table><tr><td rowspan="3">铸造方法及状态</td><td rowspan="3">试样厚度/mm</td><td colspan="4">气密性/MPa</td></tr><tr><td colspan="2">气压试验</td><td colspan="2">液压试验</td></tr><tr><td>带铸皮试样</td><td>加工试样</td><td>带铸皮试样</td><td>加工试样</td></tr><tr><td rowspan="4">S,T5</td><td>2.5</td><td>1.0(漏)</td><td>0.3(漏)</td><td>2.9(漏)</td><td>1.0(漏)</td></tr><tr><td>4.0</td><td>1.5(漏)</td><td>0.5(漏)</td><td>6.9(漏)</td><td>3.4(漏)</td></tr><tr><td>6.0</td><td>2.5(漏)</td><td>0.5(漏)</td><td>16.7(漏)</td><td>4.9(漏)</td></tr><tr><td>8.0</td><td>2.5(漏)</td><td>0.5(漏)</td><td>24.5(漏)</td><td>4.9(漏)</td></tr></table>

5.1.4 根据合金热裂、疏松倾向性较大的特点，除在铸造工艺上采取相应的措施外，要求铸件设计截面过渡尽量均匀，并适当加大圆角。  
5.1.5 合金拉伸性能随铸件壁厚变化见图5-2。铸件力学性能随冷凝速度增加，即 $\alpha$ 枝晶细化而提高，二次枝晶间距(DAS)与合金拉伸强度和延伸率存在线性关系。

图片摘要：该图主要展示 5 1。
![](images/747391c3f97e83f0c3be6167fb6e54aa1dffec719b29d789d9115c7cb48f1d4e.jpg)  
图5-1 浇注温度对ZL201合金T4状态单铸试样拉伸性能的影响[3]

图片摘要：该图主要展示 5 1 浇注温度对ZL201合金T4状态单铸试样拉伸性能的影响[3]。
![](images/e727157814eb33decaa708c5b24508252bd4b0a17960cd1bcf519e69e8c80e30.jpg)  
图5-2 ZL201合金T4状态铸件壁厚与拉伸性能的关系[7]

# 5.2 焊接性能

5.2.1 合金焊接性能良好，易于氩弧焊接和焊补。  
5.2.2 已经热处理的铸件焊接或补焊后，如其力学性能受到影响，则应按技术标准规定重复进行热处理。  
5.2.3 合金焊接对力学性能的影响见表5-2和表5-3。

# 5.3 零件热处理工艺

5.3.1 对于较复杂和容易变形的铸件，应当采用热水 $(80\sim 100^{\circ}\mathrm{C})$ 淬火，以减少内应力和防止变形。必要时采用专用夹具。  
5.3.2 铸件固溶处理应注意控制温度，避免造成过烧。固溶处理温度与拉伸性能关系见图5-3。

表 5-2 合金多次焊接接头的拉伸性能 ${}^{\left\lbrack  8\right\rbrack  }$   

<table><tr><td rowspan="2">焊接次数</td><td colspan="2">σb/MPa</td><td colspan="2">δ/%</td><td rowspan="2">焊接次数</td><td colspan="2">σb/MPa</td><td colspan="2">δ/%</td></tr><tr><td>范围</td><td>平均值</td><td>范围</td><td>平均值</td><td>范围</td><td>平均值</td><td>范围</td><td>平均值</td></tr><tr><td>0</td><td>271~301</td><td>283</td><td>7.8~10.0</td><td>8.8</td><td>3</td><td>275~299</td><td>285</td><td>7.8~9.3</td><td>8.8</td></tr><tr><td>1</td><td>288~298</td><td>294</td><td>8.0~9.6</td><td>9.2</td><td>5</td><td>272~284</td><td>278</td><td>7.0~8.0</td><td>7.5</td></tr></table>

注：V型坡口对接，重复多次焊接。焊接后加工去除焊缝金属，再次焊接。焊接后T4处理。

表 5-3 合金焊接热影响区的拉伸性能 ${}^{\left\lbrack  8\right\rbrack  }$   

<table><tr><td rowspan="2">焊接次数</td><td colspan="2">σb/MPa</td><td colspan="2">δs/%</td></tr><tr><td>范围</td><td>平均值</td><td>范围</td><td>平均值</td></tr><tr><td>0</td><td>274~295</td><td>285</td><td>6.5~8.6</td><td>8.1</td></tr><tr><td>1</td><td>290~297</td><td>294</td><td>9.2~9.2</td><td>9.2</td></tr><tr><td>2</td><td>268~278</td><td>273</td><td>7.8~8.8</td><td>8.3</td></tr><tr><td>3</td><td>286~297</td><td>292</td><td>8.6~9.6</td><td>9.1</td></tr></table>

注：同表 5-2。

5.4 表面处理工艺 合金阳极化性能良好。对于针孔和疏松较严重的铸件表面可采用化学氧化或涂漆保护。  
5.5 切削加工与磨削性能 合金具有良好的

切削加工性能，超过各种铝-硅系合金，可获得光洁度较高的加工表面。

图片摘要：该图主要展示 5 3 ZL201合金单铸试样拉伸性能与固溶处理温度的关系[3]。
![](images/f2b49863a656081ba6fe730156027d064762366000de8ec7c5c4c8d5271f30bb.jpg)  
图5-3 ZL201合金单铸试样拉伸性能与固溶处理温度的关系[3]

# 6 功能考核试验

# 7 使用建议

选用。

# 参考文献

1 航空材料手册编写组．航空材料手册(上册). 北京：国防工业出版社，1973  
2 北京航空材料研究所.HZL 201合金单铸试样拉伸性能数据处理报告.1986  
3 北京航空材料研究所. ZL201 铸造铝合金研究. 1965  
4 $\mathbb{K}$ BaCOB,Φ.II. $\Phi \mathrm{pH}$ IJIaHJep,II.H.1IpOMbIJIteHHbIeJeΦopMHyEble cIeueHHbIe HJIHTeHHbIe AJIOMiHHHeBBie cIIaBBi,Meta.IIyprH3nAT,1972  
5 KoiobHeB, H.Ф., KapoiipouHocTb.IHTeHHbIX AIIOMHHHeBBIX cIaBOB, MetaIpyprHa,1964   
6 北京航空材料研究所．铸造铝合金相图谱．1979  
7 黄世民．金相热处理．1979  
8 北京航空材料研究所. 铸造铝合金焊补试验技术小结. 1981

# ZL201A

# 1 概述

ZL201A为可热处理强化铝-铜-锰系高强度铸造铝合金。该合金是ZL201合金的改进型合金，通过采用高纯度原材料，降低杂质含量和调整合金成分、工艺，使合金力学性能明显提高，达到某些锻造合金的水平。合金的铸造、焊接、切削加工和耐腐蚀等性能与ZL201合金基本相同。

该合金主要适用于砂型铸造工艺方法，制造承受较大载荷、工作温度可达 $300\mathrm{C}$ 的中等复杂程度以下的高强度优质铸件。

1.1 材料牌号 ZAlCu5MnA。

材料代号 ZL201A。

1.2 相近牌号

1.3 材料技术标准

GB/T1173—1995 《铸造铝合金》

HB 962-2001 《铸造铝合金》

1.4 化学成分 见表1-1。

表1-1  

<table><tr><td rowspan="3">标 准</td><td colspan="4">合金元素</td><td colspan="9">杂质 不大于</td></tr><tr><td rowspan="2">Cu</td><td rowspan="2">Mn</td><td rowspan="2">Ti</td><td rowspan="2">Al</td><td rowspan="2">Fe</td><td rowspan="2">Si</td><td rowspan="2">Mg</td><td rowspan="2">Zn</td><td rowspan="2">Ni</td><td rowspan="2">Zr</td><td colspan="3">其他</td></tr><tr><td>单个</td><td>总量</td><td rowspan="2">杂质总量</td></tr><tr><td>HB 962-2001</td><td>4.8~5.3</td><td>0.6~1.0</td><td>0.15~0.35</td><td>余量</td><td>0.15</td><td>0.1</td><td>0.05</td><td>0.1</td><td>0.05</td><td>0.15</td><td>0.05</td><td>0.10</td></tr><tr><td>GB/T 1173-1995</td><td>4.8~5.3</td><td>0.6~1.0</td><td>0.15~0.35</td><td>余量</td><td>0.15</td><td>0.1</td><td>0.05</td><td>0.1</td><td>0.05</td><td>0.15</td><td>-</td><td>-</td><td>0.1</td></tr></table>

1.5 热处理制度 按GJB1695—1993《铸造铝合金热处理规范》的规定，见表1-2。

表1-2  

<table><tr><td rowspan="2">热处理状态</td><td colspan="3">固溶热处理</td><td colspan="3">人工时效</td></tr><tr><td>加热温度/℃</td><td>保温时间/h</td><td>冷却介质及温度</td><td>加热温度/℃</td><td>保温时间/h</td><td>冷却介质</td></tr><tr><td rowspan="2">T4</td><td>先530±5</td><td>5~9</td><td>60~100℃</td><td rowspan="2">-</td><td rowspan="2">-</td><td rowspan="2">-</td></tr><tr><td>再540±5</td><td>5~9</td><td>水</td></tr><tr><td rowspan="2">T5</td><td>先530±5</td><td>5~9</td><td>60~100℃</td><td rowspan="2">175±5</td><td rowspan="2">3~5</td><td rowspan="2">空气</td></tr><tr><td>再540±5</td><td>5~9</td><td>水</td></tr></table>

1.6 品种规格与供应状态 该合金在热处理状态下使用。主要用在性能质量要求较高、中等复杂程度以下的飞机高强度铸件；以砂型铸造为主，也可采用熔模铸件。

# 1.7 熔炼与铸造工艺

1.7.1 合金熔炼工艺与ZL201合金基本相同，但因采用高纯度铝锭作为原材料，为保持合金纯净，对熔炼过程中的控制有更严格的要求。除保证回炉料质量和保持清洁外，特别注意防止由坩埚和工具带入有害杂质铁、硅等。铁对合金性能的影响见图1-1。

1.7.2 在配制工作合金前，应先熔炼预制合金，以保证达到成分准确、均匀的要求。铜含量对合金力学性能的影响见表1-3。

1.7.3 钛是合金的细化剂，其作用形式与机制与ZL201相同。因此钛的含量应加以控制。同时在熔炼过程中应加强搅拌，以防止钛、铜的偏析。

图片摘要：该图主要展示 1 1 铁对ZL201A合金单铸试样 拉伸性能的影响。
![](images/401829017419bd4c91ff1fc896c25ef425db682b48a911ba954fa22eaf60f0fa.jpg)  
图1-1 铁对ZL201A合金单铸试样 $(d6\mathrm{mm})$ 拉伸性能的影响

1.7.4 在熔炼过程中防止铝液吸氢。通过炉前检验进行质量控制，是获得优质铸件的重要条件。

1.7.5 根据合金铸造性能较差的特点，铸造时应考虑到加强补缩和采用退让性好的造型材料，以避免铸件形成疏松和热裂。对于厚大铸件，最好采用压力釜浇铸，有利于获得组织致密的高强度优质铸件。

表1-3[2]  

<table><tr><td>铸造方法及状态</td><td>ω(Cu)/%</td><td>σb/MPa</td><td>σP0.2/MPa</td><td>δ5/%</td><td>铸造方法及状态</td><td>ω(Cu)/%</td><td>σb/MPa</td><td>σP0.2/MPa</td><td>δ5/%</td></tr><tr><td rowspan="3">S.T5</td><td>5.72</td><td>408</td><td>306</td><td>4.2</td><td rowspan="3">S.T5</td><td>4.99</td><td>461</td><td>284</td><td>14.0</td></tr><tr><td>5.46</td><td>454</td><td>296</td><td>9.5</td><td>4.75</td><td>439</td><td>265</td><td>15.0</td></tr><tr><td>5.20</td><td>450</td><td>299</td><td>10.5</td><td></td><td></td><td></td><td></td></tr></table>

注：性能用直径 $d6\mathrm{mm}$ 的单铸试样测定。

1.8 应用概况与特殊要求 该合金的成形性能、工艺特点和应用范围类似于 ZL201 合金, 但具有更高的力学性能, 可以取代某些锻造材料制造承力较大和受动载荷的飞机零件, 如梁、框肋和轮毂等。合金拉伸强度虽没有 ZL204A 和 ZL205A 合金高, 但具有更好的塑性和韧性, 而且成分比较简单。该合金区别于 ZL201 合金主要是采用高纯度材料, 熔炼过程中对杂质的控制要求更严格。

# 2 物理及化学性能

# 2.1 热性能

2.1.1 熔化温度范围 $547.5\sim 650\mathrm{C}^{[1]}$   
2.1.2 热导率 见表2-1。  
2.1.3 比热容 见表2-2。

表2-1[1]   

<table><tr><td>θ/°C</td><td>50</td><td>100</td><td>150</td><td>200</td><td>340</td></tr><tr><td>λ/(W/(m·°C))</td><td>119</td><td>128</td><td>137</td><td>149</td><td>172</td></tr></table>

2.1.4 线膨胀系数 见表2-3。

2.2 密度 $\rho = 2.83\mathrm{g / cm}^{3[2]}$   
2.3 电性能 电阻率 $\rho = 52.2\mathrm{n}\Omega \cdot \mathrm{m}^{[1]}$   
2.4 磁性能 无磁性。

表2-2[1]  

<table><tr><td>θ/℃</td><td>50</td><td>100</td><td>150</td><td>200</td><td>250</td><td>300</td></tr><tr><td>c/(J/(kg·℃))</td><td>833</td><td>879</td><td>979</td><td>1021</td><td>962</td><td>732</td></tr></table>

表2-3  

<table><tr><td>\( \theta /C \)</td><td>20~100</td><td>20~200</td><td>20~300</td></tr><tr><td>\( \alpha/10^{-6}C^{-1} \)</td><td>22.6</td><td>23.8</td><td>26.4</td></tr></table>

# 2.5 化学性能

2.5.1 抗氧化性能 合金表面容易形成致密的氧化膜，可防止进一步氧化。  
2.5.2 耐腐蚀性能 合金耐腐蚀性能接近于ZL201合金。在固溶处理加人工时效状态有晶间腐蚀倾向。强度损失试验结果见表2-4。

表2-4  

<table><tr><td rowspan="2">热处理状态</td><td colspan="2">腐蚀90d</td><td colspan="2">腐蚀180d</td></tr><tr><td>σb损失/%</td><td>δ损失/%</td><td>σb损失/%</td><td>δ损失/%</td></tr><tr><td>T5</td><td>15</td><td>47</td><td>19</td><td>47</td></tr></table>

注：按HC129—1960《试验室条件下铝合金腐蚀性能的试验方法》。

# 3 力学性能

3.1 技术标准规定的性能 见表3-1。

表3-1  

<table><tr><td rowspan="2">标 准</td><td rowspan="2">铸造方法</td><td rowspan="2">热处理状态</td><td>σb/MPa</td><td>δ5/%</td><td>HBS</td></tr><tr><td colspan="3">≥</td></tr><tr><td>HB 962 1986</td><td>S,R</td><td>T5</td><td>390</td><td>8</td><td>100</td></tr><tr><td>GB/T 1173-1995</td><td>S,R,J,K</td><td>T5</td><td>390</td><td>8</td><td>100</td></tr></table>

3.2 室温及各种温度下的力学性能

3.2.1 硬度 HBS120[2]。

3.2.2 拉伸性能

3.2.2.1 单铸试样室温典型拉伸性能见表3-2。

3.2.2.2 高温下的单铸试样拉伸性能见表3-3。

表3-2  

<table><tr><td>铸造方法</td><td>热处理状态</td><td>σb/MPa</td><td>σP0.2/MPa</td><td>δs/%</td></tr><tr><td>S</td><td>T5</td><td>440</td><td>295</td><td>10</td></tr></table>

表3-3  

<table><tr><td>铸造方法及状态</td><td>试验温度/℃</td><td>σb/MPa</td><td>δ1%</td></tr><tr><td rowspan="2">S.T5</td><td>150</td><td>365</td><td>14</td></tr><tr><td>200</td><td>315</td><td>10</td></tr></table>

3.2.3 压缩性能 $\sigma_{-0.2} = 280\mathrm{MPa}^{[1]}$   
3.2.4 冲击性能 $a_{\mathrm{KU}} = 195\mathrm{kJ / m}^{2[2]}$   
3.2.5 扭转性能 见表3-4。  
3.3 持久和蠕变性能

表3-4  

<table><tr><td>铸造方法及状态</td><td>\( {\tau }_{\mathrm{b}}/\mathrm{{MPa}} \)</td><td>\( {\tau }_{{P}_{0.015}}/\mathrm{{MPa}} \)</td><td>\( {\tau }_{1/2}/\mathrm{{MPa}} \)</td></tr><tr><td>S、T5</td><td>355</td><td>155</td><td>195</td></tr></table>

3.3.1 高温持久性能 见表3-5。

# 3.4 疲劳性能

3.4.1 高周疲劳[2] 旋转弯曲疲劳极限 $\sigma_{-1} = 88\mathrm{MPa}(N = 2\times 10^{7}$ 周）。通过表面喷丸处理，疲劳极限可提高 $20\%$ 左右。

3.4.2 低周疲劳 见表3-6。

表3-5[2]  

<table><tr><td>θ/℃</td><td>200</td><td>300</td></tr><tr><td>σ100/MPa</td><td>167</td><td>78</td></tr></table>

表3-6[t]  

<table><tr><td>铸造方法及状态</td><td>K*</td><td>σmax/MPa</td><td>频率/(周/min)</td><td>总循环数/周</td></tr><tr><td rowspan="4">S,T5</td><td>1.0</td><td>522</td><td>-</td><td>一次拉断</td></tr><tr><td>0.7</td><td>367</td><td>10</td><td>2200~3000</td></tr><tr><td>0.6</td><td>314</td><td>10</td><td>6400~7900</td></tr><tr><td>0.5</td><td>260</td><td>10</td><td>9000~22000</td></tr></table>

注： $K^{\prime} = \sigma_{\mathrm{H}} / \sigma_{\mathrm{b}}$

# 3.5 弹性性能

3.5.1 弹性模量 $E = 69\mathrm{GPa}^{[2]}$   
3.5.2 切变模量 $G = 28\mathrm{GPa}^{[2]}$

# 4 组织结构

# 4.1 相变温度

# 4.2 时间-温度-组织转变曲线

4.3 合金组织结构 合金相组成与ZL201合金相同。其区别在于在固溶处理后 $\mathrm{T}_{\mathrm{Mn}}$ 相质点析出弥散度更大，并减少了晶界空白区。同时杂质相AlFeMnSi和 $\mathrm{N}(\mathrm{Al}_7\mathrm{Cu}_2\mathrm{Fe})$ 相显著减少。在T5状态下，合金由 $\alpha-\mathrm{Al}+\mathrm{T}_{\mathrm{Mn}}+\mathrm{Al}_3\mathrm{Ti}$ 组成。 $\mathrm{CuAl_2}$ 相几乎全部溶入基体，并主要以 $\mathbf{Q}^{\prime \prime}$ 相沉淀析出。

# 5 工艺性能与要求

# 5.1 成形性能

5.1.1 合金浇铸温度为 $700\sim 750\mathrm{C}$   
5.1.2 合金铸造性能与ZL201合金相近。用浇铸棒状试样流动长度方法测定的流动性为 $168\sim 242\mathrm{mm}$ 。环形试样热裂倾向性试验测定的第一个裂纹在宽度为 $37.5\mathrm{mm}$ 时形成。线收缩率为 $1.3\%$ 。  
5.1.3 合金气密性相当于ZL201合金。

5.1.4 根据合金疏松和热裂倾向较大的特点，要求铸件设计注意截面而过渡尽量均匀，并适当加大圆角。  
5.1.5 铸件力学性能随着冷凝速度增加，即 $\alpha$ 枝晶细化而提高，二次枝晶间距(DAS)与合金拉伸强度和延伸率存在线性关系。  
5.1.6 铸件切取性能按HB963—1990《铝合金铸件》的4.3.2.1或GE9438—1999《铝合金铸件》的规定。

# 5.2 焊接性能

5.2.1 合金焊接性能良好，易于采用氩弧焊进行焊补和焊接。  
5.2.2 焊接和焊补处按技术条件规定进行检验和重复热处理。

# 5.3 零件热处理工艺

5.3.1 对于形状比较复杂和容易变形的铸件，应当采用热水 $(90\sim 100^{\circ})$ 淬火，以减少内应力和防止翘曲变形。必要时采用专用夹具。

5.3.2 为获得较高性能的优质铸件，应严格控制固溶温度，使强化相充分溶解，同时又不引起过烧。  
5.3.3 人工时效制度对合金力学性能的影响见图5-1。

5.4 表面处理工艺

5.4.1 合金阳极化性能良好，可采用硫酸阳极化，并用重铬酸钾充填阳极膜。  
5.4.2 对于疏松和针孔较严重的铸件表面可采用化学氧化或涂漆保护。

5.5 切削加工与磨削性能 合金具有优良的切削加工性能。由于合金中硬的杂质极少，易于加工达到较高的表面光洁度。

# 6 功能考核试验

# 7 使用建议

选用。

图片摘要：该图主要展示 5 1 在 下时效时间对ZL201A合金单铸试样 拉伸性能的影响[1]。
![](images/ad2b283453d59aa65346be580ce5b60b25f80aae12a592ed673086a69caf018f.jpg)  
图5-1 在 $160\mathrm{C}$ 下时效时间对ZL201A合金单铸试样 $(d6\mathrm{mm})$ 拉伸性能的影响[1]

# 参考文献

1 北京航空材料研究所. ZL202 高强度铸造铝合金研究. 1977  
2 徐才录、朱云。航空材料，1985，(6)：1～6

# ZL204A

# 1 概述

ZL204A为可热处理强化铝-铜-锰系高强度铸造铝合金。它是在ZL201A合金基础上，添加镉和调整成分工艺，使强度特性得到进一步提高。合金铸造、焊接、切削加工和耐腐蚀性能基本与ZL201A相同。

该合金主要适用砂型铸造方法，制造承受较大载荷的中等复杂程度以下的飞机高强度优质铸件，其力学性能超过铝硅系和铝镁系铸造铝合金，达到某些锻造材料水平。

1.1 材料牌号 ZAlCu5MnCdA。

材料代号 ZL204A。

# 1.2 相近牌号

# 1.3 材料技术标准

GB/T1173-1995 《铸造铝合金》

HB 962--2001 《铸造铝合金》

1.4 化学成分 见表1-1

表1-1  

<table><tr><td rowspan="3">标准</td><td colspan="4">合金元素</td><td colspan="10">杂质 不大于</td></tr><tr><td rowspan="2">Cu</td><td rowspan="2">Mn</td><td rowspan="2">Cd</td><td rowspan="2">Ti</td><td rowspan="2">Al</td><td rowspan="2">Fe</td><td rowspan="2">Si</td><td rowspan="2">Mg</td><td rowspan="2">Zn</td><td rowspan="2">Ni</td><td rowspan="2">Zr</td><td colspan="2">其他</td><td rowspan="2">总和S</td></tr><tr><td>单个</td><td>总量</td></tr><tr><td>HB 962-2001</td><td>4.6~5.3</td><td>0.6~0.9</td><td>0.15~0.25</td><td>0.15~0.35</td><td>余量</td><td>0.15</td><td>0.06</td><td>0.05</td><td>0.1</td><td>0.05</td><td>0.15</td><td>0.05</td><td>0.10</td><td></td></tr><tr><td>GB/T 1173-1995</td><td>4.6~5.3</td><td>0.6~0.9</td><td>0.15~0.25</td><td>0.15~0.35</td><td>余量</td><td>0.12</td><td>0.06</td><td>0.05</td><td>0.1</td><td>0.05</td><td>0.15</td><td>--</td><td>--</td><td>0.4</td></tr></table>

1.5 热处理制度 按GJB1695—1993《铸造铝合金热处理规范》见表1-2。

表1-2  

<table><tr><td rowspan="2">热处理状态</td><td colspan="3">固溶热处理</td><td colspan="3">人工时效</td></tr><tr><td>加热温度/℃</td><td>保温时间/h</td><td>冷却介质及温度</td><td>加热温度/℃</td><td>保温时间/h</td><td>冷却介质及温度</td></tr><tr><td>T6</td><td>538±5</td><td>10~18</td><td>20~50C水</td><td>175±5</td><td>3</td><td>空气</td></tr><tr><td>T7</td><td>538±5</td><td>10~18</td><td>20~50C水</td><td>190±5</td><td>3~5</td><td>空气</td></tr></table>

1.6 品种规格与供应状态 该合金用于热处理状态，主要是中等复杂程度以下的砂型铸件，也可采用熔模铸造。

# 1.7 熔炼与铸造工艺

1.7.1 合金熔炼工艺与ZL201、ZL201A相同。由于采用高纯度铝锭作原材料，在熔炼过程中应特别注意严格控制合金纯度，防止由炉料、坩埚和工具等带入有害杂质铁、硅、镁等。  
1.7.2 在配制工作合金前，应先熔制中间合金与预制合金，以保证合金成分准确、均匀。  
1.7.3 锯以纯金属形式加入，加入时应注意通风。其质量分数应控制在 $0.2\%$ 为宜。镐是合金的重要强化元素，对合金力学性能的影响见图1-1。  
1.7.4 为获得高致密度的优质铸件，在合金熔炼过程中通过炉前快速检测手段对其成分、氢含量

等进行控制。同时，在熔炼过程中应加强搅拌，以防止合金元素如铜、钛等的偏析。

1.7.5 合金铸造性能较差，铸造时应考虑采取加强补缩，局部激冷和选择退让性较好的造型材料对于厚大铸件，建议采用压力釜浇铸，使铸件在压力下凝固，从而获得组织致密的高强度优质铸件  
1.8 应用概况与特殊要求 该合金是一种高强度铸造铝合金，其应用范围和工作条件与ZL201A合金相似，但具有更高的强度，其工作温度限于 $200\mathrm{C}$ 以下。该合金已用于取代LD10合金锻件，还可用于飞机承力构件，如各种梁、框、肋等，合金要求采用高纯度铝锭作为原材料和严格控制杂质元素含量。

# 2 物理及化学性能

# 2.1 热性能

2.1.1 熔化温度范围 $544\sim 650\mathrm{C}^{[2]}$   
2.1.2 线膨胀系数 见表2-1。

表2-1[1]   

<table><tr><td>θ/°C</td><td>20~100</td><td>20~200</td><td>20~300</td></tr><tr><td>a/10-6°C-1</td><td>22.03</td><td>22.63</td><td>27.31</td></tr></table>

2.2 密度 $\rho = 2.81\mathrm{g / cm}^{3[1]}$

# 2.3 电性能

2.4 磁性能 无磁性。

# 2.5 化学性能

2.5.1 抗氧化性能 合金表面容易形成致密的氧化膜，可防止进一步氧化。  
2.5.2 耐腐蚀性能 合金耐腐蚀性能接近于ZL201A合金。在T6状态下有晶间腐蚀倾向，但随着人工时效温度的提高，改变了沉淀相性质，降低了晶内和晶界的电极位差，因而提高了合金的耐腐

图片摘要：该图主要展示 1 1 锯对ZL204A合金拉伸性能的影响[2]。
![](images/f2be9175395d35ccef08b5de39430ea88d68a1393019b6aa0298e2d0085b2645.jpg)  
图1-1 锯对ZL204A合金拉伸性能的影响[2]

蚀倾向，同时耐应力腐蚀性能明显提高（“C”形环应力腐蚀试验在应力为 $220\mathrm{MPa}$ 时，断裂时间超过一个月，即超过T5状态的3倍）。合金的强度损失试验结果见表2-2。

表2-2[2]  

<table><tr><td rowspan="2">热处理状态</td><td colspan="3">σb</td><td colspan="3">δs</td></tr><tr><td>试验前/MPa</td><td>试验后/MPa</td><td>损失/%</td><td>试验前/%</td><td>试验后/%</td><td>损失/%</td></tr><tr><td>T7</td><td>505</td><td>473</td><td>6.3</td><td>5.3</td><td>3.6</td><td>30.8</td></tr></table>

注：按HCS206—19€0《金属材料及其防护层交替腐蚀试验方法》。腐蚀时间为168h。

# 3 力学性能

3.1 技术标准规定的性能 按HB962--2001及GB/T1173--1995，见表3-1。  
3.2 室温及各种温度下的力学性能  
3.2.1 硬度 HBS:140[1]。  
3.2.2 拉伸性能  
3.2.2.1 室温下单铸试样的典型拉伸性能见表3-2。

表3-1  

<table><tr><td rowspan="2">铸造方法</td><td rowspan="2">热处理状态</td><td>σb/MPa</td><td>δs/%</td><td>HBS</td></tr><tr><td colspan="3">不小于</td></tr><tr><td>S</td><td>T6</td><td>440</td><td>4</td><td>1(0)</td></tr></table>

注：铸造方法代号：S一砂型铸造。

3.2.2.2 各种温度下单铸试样的拉伸性能见图3-1.  
3.2.2.3 铸件任意部位切取试样的拉伸性能见表3-3。  
3.2.3 冲击性能 见表3-4。  
3.2.4 扭转与剪切性能 见表3-5。

表3-3[1]  

<table><tr><td>铸造方法</td><td>热处理 状态</td><td>\( {\sigma }_{\mathrm{b}}/\mathrm{{MPa}} \)</td><td>\( {\sigma }_{{\mathrm{P}}_{0.2}}/\mathrm{{MPa}} \)</td><td>\( {\delta }_{5}/\% \)</td></tr><tr><td>S</td><td>T6</td><td>392~412</td><td>314~353</td><td>\( 5 \sim  6 \)</td></tr></table>

# 3.3 持久和蠕变性能

3.3.1 高温持久性能 见表3-6。

3.4 疲劳性能

3.4.1 高周疲劳 旋转弯曲疲劳极限 $\sigma_{\text{一}} = 69\mathrm{MPa}(N = 2\times 10^{7}$ 周）[2]。  
3.4.2 低周疲劳 见表3-7。  
3.5 弹性性能  
3.5.1 弹性模量 见图3-2。  
3.5.2 切变模量 $G = 27\mathrm{GPa}$

表3-2  

<table><tr><td>铸造方法</td><td>热处理 状态</td><td>\( {\sigma }_{\mathrm{b}}/\mathrm{{MPa}} \)</td><td>\( {\sigma }_{{P0.2}}/\mathrm{{MPa}} \)</td><td>\( {\delta }_{5} \)</td></tr><tr><td rowspan="2">S</td><td>T6</td><td>475</td><td>375</td><td>6.5</td></tr><tr><td>T7</td><td>505</td><td>440</td><td>5.5</td></tr></table>

表3-4  

<table><tr><td rowspan="2">铸造方法</td><td rowspan="2">热处理 状态</td><td colspan="3">\( {a}_{\mathrm{{RE}}}/\left( {\mathrm{{kJ}}/{\mathrm{m}}^{2}}\right) \)</td></tr><tr><td>\( - {70}^{ \circ  }\mathrm{C} \)</td><td>\( - {40}^{ \circ  }\mathrm{C} \)</td><td>\( {20}^{ \circ  } \)</td></tr><tr><td>S</td><td>T6</td><td>82~122</td><td>80~123</td><td>78~143</td></tr></table>

表3-5  

<table><tr><td>铸造方法</td><td>热处理 状态</td><td>\( {\tau }_{\mathrm{t}}/\mathrm{{MPa}} \)</td><td>\( {\tau }_{{P}_{0.5}}/\mathrm{{MPa}} \)</td><td>\( {\tau }^{\prime }/\mathrm{{MPa}} \)</td></tr><tr><td>S</td><td>T6</td><td>390</td><td>265</td><td>347</td></tr></table>

表3-6  

<table><tr><td>\( \theta /{}^{ \circ  }\mathrm{C} \)</td><td>200</td><td>3.4</td></tr><tr><td>\( {\sigma }_{\mathrm{{mP}}}/\mathrm{{MPa}} \)</td><td>108</td><td>-4</td></tr></table>

表3-7  

<table><tr><td>铸造方法及状态</td><td>K*</td><td>σmax/MPa</td><td>σmin/MPa</td><td>频率/(周/min)</td><td>总循环数/周</td></tr><tr><td rowspan="4">S.T6</td><td>0.3</td><td>165</td><td>17</td><td>10</td><td>76471</td></tr><tr><td>0.4</td><td>253</td><td>25</td><td>10</td><td>1117</td></tr><tr><td>0.5</td><td>276</td><td>27</td><td>10</td><td>11489</td></tr><tr><td>0.7</td><td>285</td><td>38</td><td>10</td><td>12746</td></tr></table>

注： $K^{*} = \sigma_{\mathrm{H}} / \sigma_{\mathrm{b}}$

图片摘要：该图主要展示 3 7。
![](images/d88ab5ceb244a2620cd6d305c66cdfca936d7f2c065548d44747e078b0d42ebf.jpg)  
图3-1ZL204A合金单铸试样拉伸性能与温度的关系[1]

图片摘要：该图主要展示 3 1ZL204A合金单铸试样拉伸性能与温度的关系[1]。
![](images/ea21b69d02af4ef8ecb48560b9a047ff7e2fc0f13fd25d7af4f60756d833f074.jpg)  
图3-2 ZL204A合金弹性模量与温度的关系

# 4 组织结构

# 4.1 相变温度

# 4.2 时间-温度-组织转变曲线

4.3 合金组织结构 合金相组成为 $\alpha-\mathrm{Al}+\theta(\mathrm{CuAl}_2)+\mathrm{T}(\mathrm{Al}_{12}\mathrm{Mn}_2\mathrm{Cu})+\mathrm{Cd}+\mathrm{Al}_3\mathrm{Ti}$ 。在固溶处理后 $\theta$ 相和 $\mathrm{Cd}$ 相几乎全部溶入基体，而 $\mathrm{T}_{\mathrm{Mn}}$ 相质点呈弥散析出。T6状态下基体沉淀相主要是 $\theta''$ 相，而T7状态下主要是 $\theta'$ 相。热处理过烧后，组织中出现圆形或三角形复熔物，晶内 $\mathrm{T}_{\mathrm{Mn}}$ 相聚集并有空白区和晶界熔化等特征。

# 5 工艺性能与要求

# 5.1 成形性能

# 5.1.1 合金浇铸温度为 $700\sim 750^{\circ}\mathrm{C}$

5.1.2 合金铸造性能与ZL201A合金相近。用浇铸棒状流动性试样流动长度为 $155\mathrm{mm}$ 。环形试样测定的第一个裂纹在宽度为 $37.5\mathrm{mm}$ 时形成。线收缩率为 $1.3\%$ 。  
5.1.3 合金气密性不高，与ZL201和ZL201A相似，低于各种常用铝-硅系合金。  
5.1.4 根据合金铸造性能较差，有疏松和热裂倾向的特点，要求铸件设计时尽量注意截面均匀过渡，并适当加大圆角。  
5.2 焊接性能 合金焊接性能良好，易于氩弧焊焊接和焊补，可达到焊缝致密而力学性能接近铸件基体的性能。

# 5.3 零件热处理工艺

5.3.1 对于形状比较复杂和易变形的铸件，应采用热水或沸水进行淬火，但力学性能随水温升高而降低。为防止铸件翘曲变形，必要时采用专用的热处理夹具。

图片摘要：该图主要展示 5 1 时效温度ZL204A台金拉伸性能的影响。
![](images/0e6e760175cfc2164a72ef50834118704dfa25816208bd7c4602d24209a410ec.jpg)  
图5-1 时效温度ZL204A台金拉伸性能的影响

5.3.2 人工时效温度对合金力学性能的影响见图5-1。  
5.4 表面处理工艺 合金阳极化性能良好，可进行硫酸阳极化及重铬酸钾充填阳极膜表面处理和涂漆保护，以提高耐腐蚀性能。  
5.5 切削加工与磨削性能 合金切削加工性能优良，易于达到高的表面光洁度。

# 6 功能考核试验

# 7 使用建议

选用。

# 参考文献

1 北京航空材料研究所.ZL204高强度铸造铝合金研究.1971  
2 北京航空材料研究所.ZL204合金热处理工艺研究.1981

# ZL205A

# 1 概述

ZL205A属铝-铜-锰系高强度铸造铝合金，它采用高纯原材料，添加钛、镉、锆、钒和硼等元素，并施以严格的热处理工艺，获得了目前世界上抗拉强度最高的一种铸造铝合金，其力学性能达到某些黑色金属和锻造铝合金的水平。合金热裂倾向和显微疏松倾向较大，但略优于ZL201合金，铸造时应采用相应的工艺措施。该合金主要用于砂型铸造，也可以用于熔模铸造和简单零件的金属型铸造，T5状态具有良好的综合力学性能，T6状态有最高的抗拉强度，T7状态有高的强度和较好的抗应力腐蚀性能。该合金可用于承受大载荷的铸件，如飞机挂梁、框、肋、支臂及导弹上联接框、火箭发动机上的前裙、后裙等重要承力件。

1.1 材料牌号 ZAiCu5MnCdVA。

材料代号 ZL205A。

1.2 相近牌号

1.3 材料的技术标准

GB/T1173—1995 《铸造铝合金》

HB 962-2001 《铸造铝合金》

1.4 化学成分 见表1-1

表1-1  

<table><tr><td rowspan="3">技术标准</td><td colspan="8">合金元素</td><td colspan="7">杂质 不大于</td><td></td></tr><tr><td rowspan="2">Cu</td><td rowspan="2">Mn</td><td rowspan="2">Cd</td><td rowspan="2">Ti</td><td rowspan="2">Zr</td><td rowspan="2">V</td><td rowspan="2">B</td><td rowspan="2">Al</td><td rowspan="2" colspan="2">Fe</td><td rowspan="2">Zn</td><td rowspan="2">Si</td><td rowspan="2">Mg</td><td rowspan="2">Ni</td><td>其他</td><td></td></tr><tr><td>单个</td><td>总和</td></tr><tr><td>HB 962 -2001</td><td>4.6 ~5.3</td><td>0.3 ~0.5</td><td>0.15 ~0.25</td><td>0.15 ~0.35</td><td>0.05 ~0.20</td><td>0.05 ~0.30</td><td>0.005 ~0.06</td><td>余量</td><td colspan="2">0.15</td><td>0.1</td><td>0.06</td><td>0.05</td><td></td><td>0.15</td><td>0.5</td></tr><tr><td rowspan="2">GB/T 1173 -1995</td><td rowspan="2">4.6 ~5.3</td><td rowspan="2">0.3 ~0.5</td><td rowspan="2">0.15 ~0.25</td><td rowspan="2">0.15 ~0.35</td><td rowspan="2">0.05 ~0.20</td><td rowspan="2">0.05 ~0.30</td><td rowspan="2">0.005 ~0.06</td><td rowspan="2">余量</td><td>S</td><td>J</td><td rowspan="2">-</td><td rowspan="2">0.06</td><td rowspan="2">0.05</td><td>Sn</td><td rowspan="2" colspan="2">S J</td></tr><tr><td>0.15</td><td>0.15</td><td>0.1</td></tr></table>

1.5 热处理制度 热处理工艺规范按HB5446—1990《铸造铝合金热处理》的规定，见表1-2。

表1-2  

<table><tr><td rowspan="2">热处理状态</td><td colspan="4">固溶处理</td><td colspan="3">人工时效</td></tr><tr><td>加热温度/℃</td><td>保温时间/h</td><td>冷却介质</td><td>介质温度/℃</td><td>加热温度/℃</td><td>保温时间/h</td><td>冷却介质</td></tr><tr><td>T5</td><td rowspan="3">533~543</td><td rowspan="3">10~18</td><td rowspan="3">水</td><td rowspan="3">室温~60</td><td>150~160</td><td>8~10</td><td>空气</td></tr><tr><td>T6</td><td>170~180</td><td>4~6</td><td>空气</td></tr><tr><td>T7</td><td>185~195</td><td>2~4</td><td>空气</td></tr></table>

注：具体工艺参数根据不同的零件和不同性能要求确定。

1.6 品种规格与供应状态 铸件均在热处理状态下使用，要求高强度和塑性的零件采用T5状态；要求最高强度的零件采用T6状态；要求高的强度和耐蚀性能的零件采用T7状态。铸件主要采用砂型铸造工艺生产，也可采用熔模铸造，结构简单的零件还可以用金属型铸造。

# 1.7 熔炼与铸造工艺

1.7.1 该合金采用高纯度铝 $(w(\mathrm{Al})\geqslant 99.93\%)$ 作为原材料，故要求在熔炼过程中严格控制，防止由炉料、坩埚和工具带入有害杂质元素铁、硅、镁等。镉以纯金属加入，其他合金元素均以中间合金形式加入。在配制工作合金前，最好先熔制预制合金，以保证成分的准确和均匀。该合金含有较多的难熔金属间化合物，为了不致产生粗大的金属间化合物和偏析，应在规定的过热温度下（ $740\sim 750^{\circ}\mathrm{C}$ ）进行充分的搅拌按HB/Z160-1990《铸造铝合金熔炼》的规定。

1.7.2 该合金铸造工艺的另一特点是允许高温熔炼和浇注，允许较长的静置时间。回炉料可反复使用，因为硼的细化晶粒作用在高温和反复重熔下并不损失，在 $700 \sim 750^{\circ} \mathrm{C}$ 范围内熔炼和浇注，对晶粒大小和力学性能均无明显影响，由图1-1可见该合金性能受浇铸温度影响的程度小于ZL201合金。  
1.7.3 合金的铸造性能较Al-Si合金差，为了获得优质铸件，在受高应力的指定部位，要采取激冷措施和安放冒口，以便加速冷却和充分补缩。对于厚大铸件，推荐采用加压铸造，以利于获得致密铸件。

# 1.8 应用概况与特殊要求

1.8.1 T5状态合金用于承力构件，如导弹和飞机的梁、框、支臂、支座等零件，减轻飞机结构重量，并可代替LD5等铝锻件，减少机械加工工时。

T6状态合金用于承受大载荷的结构件，可代替LC4高强度铝锻件，如飞机的瞄准具梁；可代替中碳钢做雷达产品的横轴和轻质起重器，以减轻结构重量。

图片摘要：该图主要展示 11 浇注温度对合金力学性能的影响[1]。
![](images/d7602f45f0b8d4775391a91d94fb248a9ff064575f90aeb6cccb36a28092d4c2.jpg)  
图11 浇注温度对合金力学性能的影响[1]

T7状态合金用于在腐蚀气氛下工作的承力结构件，如代替45号钢制作超高压线路的架线中轮，减轻重量。

# 1.8.2 原材料要求采用高纯度铝。

# 2 物理与化学性能

# 2.1 热性能

2.1.1 熔化温度范围 $544\sim 633C^{[3]}$   
2.1.2 热导率 见表2-1。  
2.1.3 比热容 见表2-2。  
2.1.4 线膨胀系数 见表2-3。  
2.2 密度 $\rho = 2.82 / \mathrm{cm}^{3[1]}$   
2.3 电性能  
2.4 磁性能 无磁性。  
2.5 化学性能  
2.5.1 抗氧化性能 合金表面具有致密的氧化膜。

表2-1[4]   

<table><tr><td colspan="2">\( \theta /C \)</td><td>20</td><td>100</td><td>200</td><td>300</td></tr><tr><td rowspan="3">\( \lambda /\left( {\mathrm{W}/\left( {\mathrm{m} \cdot  \mathrm{C}}\right) }\right) \)</td><td>T5</td><td>105</td><td>117</td><td>130</td><td>142</td></tr><tr><td>T6</td><td>113</td><td>121</td><td>138</td><td>155</td></tr><tr><td>T7</td><td>117</td><td>130</td><td>151</td><td>168</td></tr></table>

表2-2[4]  

<table><tr><td colspan="2">\( \theta /C \)</td><td>20~100</td><td>20~200</td><td>20~300</td></tr><tr><td rowspan="2">\( c/\left( {\mathrm{J}/\left( {\mathrm{{kg}} \cdot  \mathrm{C}}\right) }\right) \)</td><td>T5</td><td>888</td><td>913</td><td>934</td></tr><tr><td>T6</td><td>888</td><td>909</td><td>925</td></tr></table>

# 2.5.2 耐腐蚀性能 见表2-4。

合金在T5和T6状态有晶间腐蚀倾向，在T7状态无晶间腐蚀倾向。

合金在T7状态具有优良的抗应力腐蚀性能，拉伸试样在 $3\%$ 氯化钠和 $0.1\%$ 过氧化氢水溶液中，施加 $275\mathrm{MPa}$ 的拉应力（相当于 $70\%$ 的 $\sigma_{\mathrm{P0.2}}$ ），无应力腐蚀倾向。

表2-3[3]  

<table><tr><td colspan="2">θ/C</td><td>20~100</td><td>20~200</td><td>20~300</td></tr><tr><td rowspan="2">a/10-6C-1</td><td>T5</td><td>22.6</td><td>24.0</td><td>27.6</td></tr><tr><td>T6</td><td>21.9</td><td>23.6</td><td>25.9</td></tr></table>

表2-4[3]  

<table><tr><td rowspan="2">热处理状态</td><td colspan="2">σb/MPa</td><td rowspan="2">强度损失/%</td></tr><tr><td>腐蚀前</td><td>腐蚀后</td></tr><tr><td>T5</td><td>480</td><td>456</td><td>5.2</td></tr><tr><td>T6</td><td>515</td><td>476</td><td>7.2</td></tr><tr><td>T7</td><td>516</td><td>476</td><td>8.3</td></tr></table>

注：1 表中数据是 $5 \sim 9$ 个试样平均值。  
2 试验方法按HCS206-1960《金属材料及其防护层交替腐蚀试验方法》，腐蚀时间为 $168\mathrm{h}$ 。

C环试样应力腐蚀，ZL205A合金在T7状态下，施加应力为 $275\mathrm{MPa}$ ，经1000h不裂。

该合金T5、T6、T7状态的拉伸应力腐蚀性能及三种状态的试样在喷锶黄环氧脂漆后，测定的拉伸应力腐蚀性能见表2-5，结果表明喷漆后抗应力腐蚀性能明显提高。

表2-5[3]  

<table><tr><td>热处理及表面状态</td><td>K</td><td>σ/MPa</td><td>断裂时间/h</td><td>热处理及表面状态</td><td>K</td><td>σ/MPa</td><td>断裂时间/h</td></tr><tr><td>T5</td><td>0.7</td><td>216</td><td>15</td><td>T5 喷漆</td><td>0.7</td><td>216</td><td>720, 未断</td></tr><tr><td>T6</td><td>0.63</td><td>245</td><td>85</td><td>T6 喷漆</td><td>0.7</td><td>275</td><td>720, 未断</td></tr><tr><td>T7</td><td>0.63</td><td>245</td><td>256</td><td>T7 喷漆</td><td>0.7</td><td>275</td><td>720, 未断</td></tr></table>

注： $\sigma$ 表示试验应力， $K = \sigma /\sigma_{\mathrm{P0.2}}$

# 3 力学性能

# 3.1 技术标准规定的性能 见表3-1。

表3-1  

<table><tr><td rowspan="2">技术标准</td><td rowspan="2">铸造方法</td><td rowspan="2">热处理状态</td><td>σb/MPa</td><td>δs/%</td><td>HBS</td><td rowspan="2">技术标准</td><td rowspan="2">铸造方法</td><td rowspan="2">热处理状态</td><td>σb/MPa</td><td>δs/%</td><td>HBS</td></tr><tr><td colspan="3">不小于</td><td colspan="3">不小于</td></tr><tr><td rowspan="4">HB 962-2001</td><td>S</td><td>T5</td><td>440</td><td>7</td><td>100</td><td rowspan="3">GB/T 1173-1995</td><td rowspan="3">S</td><td>T5</td><td>440</td><td>7</td><td>100</td></tr><tr><td>S</td><td>T6</td><td>490</td><td>3</td><td>120</td><td>T6</td><td>470</td><td>3</td><td>120</td></tr><tr><td>R</td><td>T6</td><td>470</td><td>3</td><td>120</td><td>T7</td><td>460</td><td>2</td><td>110</td></tr><tr><td>S</td><td>T7</td><td>470</td><td>2</td><td>110</td><td>---</td><td>---</td><td>---</td><td>---</td><td>---</td><td>---</td></tr></table>

# 3.2 室温及各种温度下的力学性能

# 3.2.1 硬度值 见表3-2。

表3-2  

<table><tr><td>铸造方法</td><td>热处理状态</td><td>HBS</td><td>铸造方法</td><td>热处理状态</td><td>HBS</td><td>铸造方法</td><td>热处理状态</td><td>HBS</td></tr><tr><td>S</td><td>T5</td><td>140</td><td>S</td><td>T6</td><td>150</td><td>S</td><td>T7</td><td>140</td></tr></table>

# 3.2.2 拉伸性能

# 3.2.2.1 室温拉伸性能 见表3-3。

表3-3[5]  

<table><tr><td rowspan="3">铸造方法及状态</td><td colspan="8">σb</td><td colspan="3">δ5</td></tr><tr><td>A</td><td>B</td><td>X</td><td>min</td><td>max</td><td>s</td><td>Cv</td><td>n</td><td>X</td><td>min</td><td>max</td></tr><tr><td colspan="8">MPa</td><td colspan="3">%</td></tr><tr><td>S.T5</td><td>430</td><td>448</td><td>471</td><td>415</td><td>514</td><td>15.7</td><td>0.04</td><td>209</td><td>12.7</td><td>7.0</td><td>20</td></tr><tr><td>S.T6</td><td>490</td><td>505</td><td>521</td><td>490</td><td>539</td><td>10.9</td><td>0.02</td><td>116</td><td>6.7</td><td>2.0</td><td>10.1</td></tr><tr><td>S.T7</td><td>470</td><td>485</td><td>505</td><td>468</td><td>526</td><td>12.4</td><td>0.02</td><td>113</td><td>4.5</td><td>2.0</td><td>7.0</td></tr></table>

注：数据取自航材院、沈阳飞机集团(有限)公司、洪都、124厂、峨眉机械厂和北京变电公司修造厂。

# 3.2.2.2 不同温度下单铸试样的性能见表3-4、图3-1和图3-2。

表3-4  

<table><tr><td>热处理状态</td><td>θ/°C</td><td>σb/MPa</td><td>σP0.2/MPa</td><td>δ5/%</td><td>热处理状态</td><td>θ/°C</td><td>σb/MPa</td><td>σP0.2/MPa</td><td>δ5/%</td></tr><tr><td rowspan="7">T5</td><td>-70</td><td>500</td><td>--</td><td>8</td><td rowspan="5">T6</td><td>20</td><td>512</td><td>341</td><td>7</td></tr><tr><td>-40</td><td>480</td><td>--</td><td>8</td><td>150</td><td>417</td><td>--</td><td>10.5</td></tr><tr><td>20</td><td>480</td><td>343</td><td>13</td><td>200</td><td>353</td><td>304</td><td>4</td></tr><tr><td>150</td><td>382</td><td>--</td><td>10.5</td><td>250</td><td>240</td><td>--</td><td>3</td></tr><tr><td>200</td><td>343</td><td>304</td><td>4</td><td>300</td><td>176</td><td>--</td><td>3.5</td></tr><tr><td>250</td><td>255</td><td>--</td><td>3</td><td rowspan="4">T7</td><td>20</td><td>495</td><td>454</td><td>3.4</td></tr><tr><td>300</td><td>167</td><td>--</td><td>3.5</td><td>150</td><td>402</td><td>--</td><td>5.5</td></tr><tr><td rowspan="2">T6</td><td>-70</td><td>520</td><td>--</td><td>3</td><td>200</td><td>343</td><td>--</td><td>4.5</td></tr><tr><td>-40</td><td>510</td><td>--</td><td>3</td><td></td><td></td><td></td><td></td></tr></table>

图片摘要：该图主要展示 3 4。
![](images/7de445016171c3c786c4e74685688bf3381e664fb41ec93477d3dc009cca3ecb.jpg)  
图3-1 不同温度下ZL205A合金单铸试样T5状态下的拉伸性能[4]

图片摘要：该图主要展示 3 1 不同温度下ZL205A合金单铸试样T5状态下的拉伸性能[4]。
![](images/d46a2904e217b9fa74a1f3b59d18500d5a7760c6ed7b85d4833b0432d475b245.jpg)  
图3-2 不同温度下ZL205A合金单铸试样T6状态下的拉伸性能

3.2.2.3 稳定化处理后的拉伸性能见表3-5。  
3.2.2.4 顶端冷铁对铸件拉伸性能的影响见表3-6。  
3.2.2.5 铸件切取试样拉伸性能见表3-7。  
3.2.3 冲击性能 见表3-8。

表3-5  

<table><tr><td>状态</td><td>稳定化工艺</td><td>σb/MPa</td><td>δ5/%</td></tr><tr><td rowspan="2">T5</td><td>150℃保温100h</td><td>503</td><td>3</td></tr><tr><td>200℃保温100h</td><td>405</td><td>6.4</td></tr></table>

表3-6  

<table><tr><td>冷铁材料</td><td>离冷铁端距离/mm</td><td>σb/MPa</td><td>σP0.2/MPa</td><td>δs/%</td><td>冷铁材料</td><td>离冷铁端距离/mm</td><td>σb/MPa</td><td>σP0.2/MPa</td><td>δ</td></tr><tr><td rowspan="5">铝</td><td>10</td><td>468</td><td>366</td><td>10.5</td><td rowspan="5">铁</td><td>10</td><td>470</td><td>314</td><td>11.3</td></tr><tr><td>25</td><td>453</td><td>333</td><td>13.5</td><td>25</td><td>465</td><td>338</td><td>11.0</td></tr><tr><td>40</td><td>446</td><td>325</td><td>14.0</td><td>40</td><td>444</td><td>314</td><td>13.7</td></tr><tr><td>80</td><td>443</td><td>332</td><td>10.3</td><td>80</td><td>437</td><td>319</td><td>11.4</td></tr><tr><td>150</td><td>445</td><td>350</td><td>11.0</td><td>150</td><td>433</td><td>306</td><td>11.6</td></tr></table>

注：铸造平板厚度 $\delta = 20\mathrm{mm}$ ，T5状态。

表3-7  

<table><tr><td>铸造方法</td><td>热处理状态</td><td>取样部位</td><td>σb/MPa</td><td>δs/%</td></tr><tr><td rowspan="3">S</td><td>T5</td><td>指定</td><td>436</td><td>11.5</td></tr><tr><td>T6</td><td>指定</td><td>490</td><td>5.5</td></tr><tr><td>T7</td><td>任意</td><td>441</td><td>1.5</td></tr></table>

表3-8[4]  

<table><tr><td rowspan="2">铸造方法</td><td rowspan="2">热处理状态</td><td colspan="3">aKU/(kJ/m2)</td></tr><tr><td>-70℃</td><td>-40℃</td><td>20℃</td></tr><tr><td rowspan="3">S</td><td>T5</td><td>133</td><td>153</td><td>132</td></tr><tr><td>T6</td><td>92</td><td>91</td><td>86</td></tr><tr><td>T7</td><td>---</td><td>---</td><td>56</td></tr></table>

3.2.4 扭转与剪切性能 见表3-9。

表3-9  

<table><tr><td>铸造方法</td><td>热处理状态</td><td>τb/MPa</td><td>τP0.015/MPa</td><td>τP0.3/MPa</td><td>τ/MPa</td></tr><tr><td rowspan="2">S</td><td>T5</td><td>343</td><td>206</td><td>245</td><td>422</td></tr><tr><td>T6</td><td>343</td><td>275</td><td>304</td><td>432</td></tr></table>

# 3.3 持久和蠕变性能

# 3.3.1 高温持久性能 见表3-10和图3-3。

表3-10[4]  

<table><tr><td rowspan="2">铸造方法</td><td rowspan="2">热处理状态</td><td colspan="2">σ100/MPa</td></tr><tr><td>200℃</td><td>250℃</td></tr><tr><td rowspan="2">S</td><td>T5</td><td>88</td><td>69</td></tr><tr><td>T6</td><td>78</td><td>69</td></tr></table>

# 3.4 疲劳性能

# 3.4.1 高周疲劳

3.4.1.1 旋转弯曲疲劳 合金T5状态旋转弯曲疲劳极限 $\sigma_{-1} = 88\mathrm{MPa}$ , T6状态 $\sigma_{-1} = 83\mathrm{MPa}$ $(2\times 10^{7}$ 周）[4]。  
3.4.1.2 平面弯曲疲劳见表3-11。  
3.4.2 低周疲劳 见表3-12。

图片摘要：该图主要展示 3 3ZL205A合金T6状态的高温持久强度曲线。
![](images/b05ed76842101cd0f6fd491699de9924192f10b9f91487ae159574960fcd964e.jpg)  
图3-3ZL205A合金T6状态的高温持久强度曲线

表3-11  

<table><tr><td>热处理状态</td><td>试样表面状态</td><td>σmax/MPa</td><td>σmin/MPa</td><td>频率/(周/s)</td><td>循环次数/周</td></tr><tr><td rowspan="2">15</td><td>未经喷丸处理</td><td>128</td><td>13</td><td>110</td><td>&gt;10</td></tr><tr><td>经喷丸处理(d0.5mm铁丸)</td><td>177</td><td>18</td><td>110</td><td>&gt;10</td></tr></table>

表3-12  

<table><tr><td>热处理状态</td><td>K</td><td>σmax/MPa</td><td>σmin/MPa</td><td>频率/(周/min)</td><td>循环次数/周</td></tr><tr><td rowspan="4">T5</td><td>1.0</td><td>530</td><td>53</td><td>一次拉断</td><td>--</td></tr><tr><td>0.7</td><td>371</td><td>37</td><td>10</td><td>4408</td></tr><tr><td>0.5</td><td>268</td><td>27</td><td>10</td><td>14936</td></tr><tr><td>0.3</td><td>159</td><td>16</td><td>850</td><td>139500</td></tr><tr><td rowspan="4">T6</td><td>1.0</td><td>606</td><td>61</td><td>一次拉断</td><td>--</td></tr><tr><td>0.7</td><td>629</td><td>43</td><td>10</td><td>1917</td></tr><tr><td>0.5</td><td>306</td><td>31</td><td>10</td><td>8296</td></tr><tr><td>0.3</td><td>181</td><td>18</td><td>10</td><td>90325</td></tr></table>

注： $K = \sigma_{\mathrm{n}} / \sigma_{\mathrm{b}},\sigma_{\mathrm{n}}$ 一试验的最大应力。

# 3.5 弹性性能

# 3.5.1 弹性模量 见表3-13。

3.5.2 切变模量[4] 合金T5、T6状态的切变模量 $G = 26\mathrm{GPa}$ 。

# 3.6 断裂性能

3.6.1 断裂韧度 合金平面应变断裂韧度 $K_{\mathrm{K}}$ 见表3-14。

表3-13[4]  

<table><tr><td>状态</td><td>θ/℃</td><td>E/GPa</td></tr><tr><td rowspan="2">T5</td><td>20</td><td>68</td></tr><tr><td>200</td><td>56</td></tr><tr><td rowspan="2">T6</td><td>20</td><td>68</td></tr><tr><td>200</td><td>56</td></tr><tr><td>T7</td><td>20</td><td>69</td></tr></table>

表3-14  

<table><tr><td>热处理状态</td><td>σb/MPa</td><td>σP0.2/MPa</td><td>KIC/(MN/m-1)</td></tr><tr><td>T5</td><td>472</td><td>378</td><td>40.4</td></tr><tr><td>T6</td><td>472</td><td>351</td><td>38.8</td></tr><tr><td>T7</td><td>485</td><td>415</td><td>29.3</td></tr></table>

注：1 试样在加冷铁的砂型铸造厚板上切取。  
2 采用三点弯曲试样测定。

# 4 组织结构

4.1 相变温度 合金在 $544\mathrm{C}$ 有一低熔点共晶转变温度：

$$
\alpha + \mathrm {C u A l} _ {2} + \mathrm {C d} _ {\text {液}} \xrightarrow {5 4 4 \mathrm {C}} \mathrm {L} _ {\text {液}}
$$

4.2 时间-温度-组织转变曲线

4.3 合金组织结构 合金含有七个合金化元素，在铸态下可形成下列各相： $\mathrm{CuAl_2}$ 、 $\mathrm{Al_{12}Mn_2Cu}$ 、 $\mathrm{TiAl_3}$ 、 $\mathrm{ZrAl_3}$ 、 $\mathrm{VAl_7}$ 、 $\mathrm{TiB_2}$ 和 $\mathrm{Cd}$ 相。在固溶处理时， $\mathrm{CuAl_2}$ 相基本溶解完全。 $\mathrm{Al_{12}Mn_2Cu}$ 呈弥散质点在晶内和晶界上析出。 $\mathrm{Cd}$ 溶解一部分。其他各相在固溶时不发生变化。人工时效时析出产物随温度而变化，T5状态下时效分解产物为 $\theta''$ 相和少量的 G-P 区，使合金强度提高。T6状态，时效析出为 $\theta''$ 相和少量的 $\theta'$ 相，这种结构的配合使合金的强度达到最高。 $\mathrm{T7}$ 状态，时效析出物为 $\theta'$ 相和少量的 $\theta''$ 相，使合金中的阳极区域增大，因而抗应力腐蚀性能提高。

# 5 工艺性能与要求

# 5.1 成形性能

5.1.1 合金浇注温度 $700\sim 750\mathrm{C}$   
5.1.2 合金铸造性能比铝-硅系合金差，但稍优于一般的铝-铜系合金，如ZL201。用浇注棒状试样流动长度方法测定的流动性为 $245\mathrm{mm}$ 。环形试样热裂倾向试验测定的第一个裂纹在宽度为 $25\mathrm{mm}$ 处形成。合金线收缩率为 $1.3\%$ 。  
5.1.3 根据合金有疏松、热裂倾向的特点，要求铸件设计时应注意截面尽量均匀过渡，并适当加大圆角。  
5.1.4 通过浇注系统的合理设计和采取相应的工艺措施，如加冷铁或在压力釜下浇铸等，可获得组织致密、性能良好的高强优质铸件。  
5.2 焊接性能 合金采用氩弧焊进行焊接，具有良好的焊接性能，易于补焊。用 $10\mathrm{mm}$ 厚的铸板对焊，经热处理后，测得的力学性能见表5-1。

表5-1[4]  

<table><tr><td>热处理状态</td><td>试验形式</td><td>σb/MPa</td><td>δ5/%</td><td>热处理状态</td><td>试验形式</td><td>σb/MPa</td><td>δ5/%</td></tr><tr><td rowspan="2">T5</td><td>试板</td><td>470</td><td>5.5</td><td>T6</td><td>焊接板</td><td>490</td><td>3.7</td></tr><tr><td>焊接板</td><td>460</td><td>3.8</td><td rowspan="2">T7</td><td>试板</td><td>450</td><td>2.5</td></tr><tr><td>T6</td><td>试板</td><td>490</td><td>3.3</td><td>焊接板</td><td>450</td><td>2.3</td></tr></table>

# 5.3 零件热处理工艺

5.3.1 固溶热处理对拉伸性能的影响见表5-2。

表5-2[6]  

<table><tr><td>固溶加热温度/℃</td><td>固溶保温时间/h</td><td>σb/MPa</td><td>σP0.2/MPa</td><td>δ5/%</td></tr><tr><td>537</td><td rowspan="5">14</td><td>520</td><td>432</td><td>4.8</td></tr><tr><td>540</td><td>535</td><td>451</td><td>6.6</td></tr><tr><td>542</td><td>530</td><td>456</td><td>5.5</td></tr><tr><td>544</td><td>525</td><td>466</td><td>3.4</td></tr><tr><td>546</td><td>527</td><td>412</td><td>1.6</td></tr></table>

注：T6状态的性能。

5.3.2 淬火水温对拉伸性能的影响见表5-3。

表5-3  

<table><tr><td>热处理状态</td><td>淬火水温/℃</td><td>σb/MPa</td><td>σP0.2/MPa</td><td>δ5/%</td><td>热处理状态</td><td>淬火水温/℃</td><td>σb/MPa</td><td>σP0.2/MPa</td><td>δ5/%</td></tr><tr><td rowspan="3">T6</td><td>25</td><td>521</td><td>454</td><td>7.6</td><td rowspan="3">T6</td><td>80</td><td>517</td><td>420</td><td>5.6</td></tr><tr><td>40</td><td>524</td><td>422</td><td>7.4</td><td>100</td><td>466</td><td>361</td><td>7.0</td></tr><tr><td>60</td><td>521</td><td>441</td><td>7.6</td><td></td><td></td><td></td><td></td></tr></table>

5.3.3 零件的固溶热处理可以在空气循环炉或硝盐槽中进行，应注意严格控制热处理炉温度波动范围。为了避免零件在淬火时变形、翘曲，可采用夹具或支架，也可采用CL-1有机淬火剂淬火。  
5.3.4 零件变形后可在固溶处理后人工时效前进行校正。  
5.3.5 合金过烧后，在不开裂的情况下，可通过重复热处理，使合金回复到正常状态的力学性能。  
5.3.6 固溶热处理后，时效温度对拉伸性能的影响，见图5-1。对于要求较高塑性的铸件，其T5和T6状态的时效温度选择在下限温度进行。  
5.4表面处理工艺零件可以进行表面阳极化，镀铬和喷漆处理，以提高耐腐蚀性和耐磨性。  
5.5 切削加工与磨削性能 合金的切削和磨削性能很好，容易加工、切削和抛光。

图片摘要：该图主要展示 5 1 时效温度和时间对ZL205合金拉伸性能的影响[13]。
![](images/4407c12d6e2446be54a0cde4bbe7a77efa5efce850e96c1b873a62af7791b794.jpg)  
图5-1 时效温度和时间对ZL205合金拉伸性能的影响[13]

# 6 功能考核试验

挂架梁铸件，T5状态，铸件长 $1070\mathrm{mm}$ ，重 $10\mathrm{kg}$ ，进行了10种模拟试验：

静力试验：在发射状态下，加载过程中，试件无响声。 $150\%$ 载荷时，试件未破坏。 $67\%$ 试验载荷，退载后无目视可见的残余变形。静强度合格。

湿热试验：温度为 $40\mathrm{C} \pm 2\mathrm{C}$ ，相对湿度为 $95\% \sim 98\%$ ，持续 $48\mathrm{h}$ ，要求绝缘电阻不小于 $1\mathrm{M}\Omega$ ，试验结果在 $50\mathrm{M}\Omega$ 以上。

前半期寿命试验满足设计要求。

高温试验： $50\mathrm{C} \pm 2\mathrm{C}$ 挂载 $4 \times 100\mathrm{kg}$ 保温 $2\mathrm{h}$ ，结果满足设计要求。

低温和结冰试验： $-60\mathrm{C}\pm 2\mathrm{C}$ ，挂载 $4\times 100\mathrm{kg}$ ，先低温 $2\mathrm{h}$ .后结冰1h，结果满足设计要求。

动力发热试验、试挂所有悬挂物试验、抗振稳定试验、抗张强度试验、后半期寿命试验等均满足设计要求。

# 7 使用建议

选用。

# 参考文献

1 刘伯操, 向启尧, 钱景新. ZL-205 高强度铸造铝合金. 航空材料. 1978(5)  
2 国营新阳机械厂.ZL-205合金试制总结.1982  
3 北京航空材料研究院.ZL-205高强度铸造铝合金的研究.1977  
4 北京航空材料研究院. ZL-205 高强度铸造铝合金简介. 1982  
5 北京航空材料研究院.ZL-205高强度铸造铝合金技术标准.1982  
6 刘伯操等.ZL-205高强度铸造铝合金及工艺的研究.铸工，No.3,1980  
7 北京航空材料研究院. 优质铸件的研究及标准的制定试验记录. 1983  
8 北京航空材料研究院. 优质铸件的探索技术总结. 1982

# ZL206

# 1 概述
