Repository: C-zj02/CFD-claw

<div align="center">

**English** | [中文](#中文版) | [Français](README_FR.md) | [Русский](README_RU.md) | [हिन्दी](README_HI.md) | [العربية](README_AR.md) | [Português](README_PT.md)

# 🚀 Claude Code Python

**A Complete Python Reimplementation Based on Real Claude Code Source**

*From TypeScript Source → Rebuilt in Python with ❤️*

***
**🔥 Active Development • New Features Weekly 🔥**

</div>

***

## 🎯 What is This?

**Clawd Code** is a **complete Python rewrite** of Claude Code, based on the **real TypeScript source code**.

File: RAG-data/中国航空材料手册（第2版）第6卷 复合材料 胶粘剂001-200.pdf-3e33123b-8300-49bd-bd07-20183c8fa8b4.md (part 3 of 8)
# 中国航空机械手册
<table><tr><td rowspan="2">性 能</td><td colspan="2">典型值</td><td rowspan="2">试验方法</td></tr><tr><td>3235/G803</td><td>3235/G827</td></tr><tr><td>弯曲强度/MPa</td><td></td><td></td><td rowspan="8">GB/T 3356-1999</td></tr><tr><td>室温</td><td>970</td><td>1730</td></tr><tr><td>80℃</td><td>840</td><td>1520</td></tr><tr><td>-55℃</td><td>880</td><td>-</td></tr><tr><td>弯曲弹性模量/GPa</td><td></td><td></td></tr><tr><td>室温</td><td>62</td><td>110</td></tr><tr><td>80℃</td><td>64</td><td>100</td></tr><tr><td>-55℃</td><td>63</td><td>-</td></tr><tr><td>层间剪切强度/MPa</td><td></td><td></td><td rowspan="4">JC/T 773-1982(1996)</td></tr><tr><td>室温</td><td>59</td><td>86</td></tr><tr><td>80℃</td><td>55</td><td>64</td></tr><tr><td>-55℃</td><td>67</td><td>-</td></tr><tr><td>经向拉伸强度/MPa</td><td></td><td></td><td rowspan="12">GB/T 3354-1999</td></tr><tr><td>室温</td><td>700</td><td>1330</td></tr><tr><td>80℃</td><td>630</td><td>1090</td></tr><tr><td>纬向拉伸强度/MPa</td><td></td><td></td></tr><tr><td>室温</td><td>700</td><td>-</td></tr><tr><td>80℃</td><td>630</td><td>-</td></tr><tr><td>经向拉伸弹性模量/GPa</td><td></td><td></td></tr><tr><td>室温</td><td>65</td><td>130</td></tr><tr><td>80℃</td><td>60</td><td>-</td></tr><tr><td>纬向拉伸弹性模量/GPa</td><td></td><td></td></tr><tr><td>室温</td><td>65</td><td>-</td></tr><tr><td>80℃</td><td>60</td><td>-</td></tr></table>

2.3 耐环境性能 3235/G803、3235/G827 试样板悬挂于温度 $70^{\circ}\mathrm{C} \pm 2^{\circ}\mathrm{C}$ ，相对湿度不小于 $95\%$ 的装有蒸馏水的湿热老化箱内，室温下测 3235/G803 经 $360\mathrm{h}, 750\mathrm{h}, 1000\mathrm{h}$ 后吸湿量和经 $1000\mathrm{h}$ 后室温与 $80^{\circ}\mathrm{C}$ 下检测层间剪切和弯曲性能见表 2-6, 3235/G827 经 $1000\mathrm{h}$ 湿热老化后层间剪切和弯曲性能见表 2-7。

表2-6  

<table><tr><td>性能</td><td>湿热时间/h</td><td>吸湿量/%</td><td>室温</td><td>80℃</td></tr><tr><td rowspan="4">层间剪切强度/MPa</td><td>起始</td><td>0</td><td>65.7</td><td>51.3</td></tr><tr><td>360</td><td>2.42</td><td>-</td><td>-</td></tr><tr><td>750</td><td>3.0</td><td>-</td><td>-</td></tr><tr><td>1000</td><td>2.85</td><td>47.0</td><td>22.0</td></tr></table>

续表 2-6  

<table><tr><td>性能</td><td>湿热时间/h</td><td>吸湿量/%</td><td>室温</td><td>80℃</td></tr><tr><td rowspan="4">弯曲强度/MPa</td><td>起始</td><td>0</td><td>880</td><td>663</td></tr><tr><td>360</td><td>2.45</td><td>-</td><td>-</td></tr><tr><td>750</td><td>1.01</td><td>-</td><td>-</td></tr><tr><td>1000</td><td>3.08</td><td>639</td><td>338</td></tr><tr><td rowspan="4">弯曲弹性模量/GPa</td><td>起始</td><td>0</td><td>53</td><td>52</td></tr><tr><td>360</td><td>2.45</td><td>-</td><td>-</td></tr><tr><td>750</td><td>3.01</td><td>-</td><td>-</td></tr><tr><td>1000</td><td>3.08</td><td>50</td><td>47</td></tr></table>

表2-7  

<table><tr><td>性能</td><td>湿热时间/h</td><td>室温</td><td>70℃</td><td>80℃</td></tr><tr><td rowspan="2">层间剪切强度/MPa</td><td>起始</td><td>84</td><td>-</td><td>62</td></tr><tr><td>1000</td><td>59</td><td>36</td><td>30.4</td></tr><tr><td rowspan="2">弯曲强度/MPa</td><td>起始</td><td>1450</td><td>-</td><td>1180</td></tr><tr><td>1000</td><td>1140</td><td>-</td><td>707</td></tr><tr><td rowspan="2">弯曲弹性模量/GPa</td><td>起始</td><td>99</td><td>-</td><td>100</td></tr><tr><td>1000</td><td>95</td><td>-</td><td>85</td></tr></table>

# 2.4 工艺性能

2.4.1 粘度-温度曲线 3235 树脂体系的粘度-温度曲线见图 2-2, 不同升温速率下的粘度-温度曲线见图 2-3。  
2.4.2 凝胶时间 预浸料在 $125^{\circ}\mathrm{C}$ 下的凝胶时间为 $2\sim 10\mathrm{min}$ 。  
2.4.3 树脂流动度 预浸料树脂流动度 $15\% \sim 35\%$   
2.4.4 粘性 预浸料粘性适中。  
2.5 使用性能 机械加工性能 可用一般复合材料的机械加工方法加工。

图片摘要：该图主要展示 2 2 3235树脂体系粘度 温度曲线。
![](images/abe9f23acf5fc6d56cbce052f6a1d64d265de2d26e79396887736b6a3624307d.jpg)  
图2-2 3235树脂体系粘度-温度曲线

图片摘要：该图主要展示 2 2 3235树脂体系粘度 温度曲线。
![](images/6158702a52cf0c416e59c64a4a47fd5c85f37aae3fdb2d1544d9d17fb1450cda.jpg)  
图2-3 3235树脂体系不同升温速率下的粘度-温度曲线

# 3 使用工艺

3.1 热压罐成形工艺 3235树脂体系有较宽的加压带，其复合材料热压罐成形工艺曲线见图3-1。

图片摘要：该图主要展示 2 3 3235树脂体系不同升温速率下的粘度 温度曲线。
![](images/713019fa999d35ba8ed647585775b7aae4c8b7042117e21e10a5125bff68e83d.jpg)

图片摘要：该图主要展示 2 3 3235树脂体系不同升温速率下的粘度 温度曲线。
![](images/2a29645bd74d37b4c0706cd6d57bb1e3a215c927f564a654c390a61e61a1a5ed.jpg)  
图3-1 复合材料热压罐成型工艺曲线

3.2 模压成形工艺 3235/G803、3235/G827 复合材料模压成形采用的工艺参数见表3-1。自然冷却 $60^{\circ}\mathrm{C}$ 以下可卸压取出制件。

表3-1  

<table><tr><td>升温速度/(℃/min)</td><td>加压温度/℃</td><td>成形压力/MPa</td><td>成形温度/℃</td><td>保温时间/h</td></tr><tr><td>1.5~3</td><td>105~110</td><td>0.4~0.5</td><td>120~130</td><td>2</td></tr></table>

# 4 其他

4.1 包装 每卷预浸料用聚乙烯膜包覆并密封。外包装应用硬质包装箱，预浸料平放于箱内，用软固定隔开，防止碰撞、挤压。  
4.2运输按非危险品低温 $(-18^{\circ}C)$ 冷藏运输。包装箱应平放、防潮、防止碰撞或剧烈震动。  
4.3 贮存 预浸料在密封状态下平放于台架上，从制造之日起，贮存期室温 $\leqslant 25^{\circ} \mathrm{C}$ 一个月和低温 $(-18^{\circ} \mathrm{C})$ 6 个月。

# 5 使用建议

选用。

# 参考文献

1 《直九机新材料手册》编审委员会．直九机新材料手册．1995  
2 北京航空材料研究院. 3235 中温固化树脂体系研究报告. 1995

编写 李佩兰

审校 袁正华 龙国荣

# 3236/HT3/10、3236/HT3/13和3236/HM4J中温固化高韧性环氧树脂单向碳纤维预浸料及其复合材料

# 1 概述

3236/HT3/10、3236/HT3/13和3236/HM4J中温固化高韧性环氧树脂单向碳纤维预浸料是以高粘度的改性环氧树脂体系通过热熔法或溶液法浸渍HT3和HM4J碳纤维制成的，固化温度 $120^{\circ}\mathrm{C}$ ，具有较长的贮存期，适于真空袋热压罐法、模压法成形复合材料，其复合材料具有良好的韧性，可用于承力构件和夹层结构件，可在 $-50\sim 80^{\circ}\mathrm{C}$ 使用。

1.1 牌号及名称 3236/HT3/10、3236/HT3/13 和 3236/HM4J 中温固化高韧性环氧树脂单向碳纤维预浸料及其复合材料。

1.2 基本组成 3236中温固化改性环氧树脂体系、HT3和HM4J碳纤维。

1.3 材料标准

Q/6S 1527-2000《3236/HT3中温固化环氧碳纤维预浸料》

Q/6S 1528—2000《3236/HM4J中温固化环氧碳纤维预浸料》

1.4 使用工艺说明书

Q/6S 1527-2000《3236/HT3中温固化环氧碳纤维预浸料》

Q/6S 1528—2000《3236/HM4J中温固化环氧碳纤维预浸料》

1.5 供应状态 预浸料以卷状形式供应，宽度 $300\sim 1200\mathrm{mm}$ ，长度每卷 $100\mathrm{m}$ 。

1.6 应用概况 已用于制造直升机主桨叶等。

1.7 研制及生产单位 北京航空材料研究院研制并生产。

1.8 鉴定级别及日期 1997年通过中国航空工业总公司评审。

# 2 性能

# 2.1 物理及化学性能

2.1.1 预浸料的外观 预浸料表面平整，颜色均匀一致，树脂分布均匀，无外来杂质或固化树脂颗粒，纤维排列平直，无皱褶或断纱。

2.1.2 树脂体系的红外光谱 3236树脂体系的红外光谱见图2-1。

图片摘要：该图主要展示 2 1 3236树脂体系红外光谱图。
![](images/2ff8b044ec097a0618acf5f94a4f783e2b44e4c014fe50d4e1738fc7e5c6328b.jpg)  
图2-1 3236树脂体系红外光谱图

2.1.3 预浸料的物理性能 3236/HT3/10、3236/HT3/13 和 3236/HM4J 环氧碳纤维预浸料的物理性能见表 2-1。

表2-1[1]   

<table><tr><td rowspan="2">性能</td><td colspan="3">指 标</td><td rowspan="2">试验方法</td></tr><tr><td>3236/HT3/10</td><td>3236/HT3/13</td><td>3236/HM4J</td></tr><tr><td>树脂质量分数/%</td><td>44±4</td><td>34±4</td><td>50±4</td><td>JC/T 780-1987(1996)</td></tr><tr><td>单位面积纤维质量/(g/m2)</td><td>179±10</td><td>131±10</td><td>170±10</td><td>JC/T 780-1987(1996)</td></tr><tr><td>挥发分质量分数/%</td><td>≤2.0</td><td>≤2.0</td><td>≤2.0</td><td>JC/T 776-1985(1996)</td></tr></table>

2.1.4 复合材料层合板的物理性能 3236/HT3/10、3236/HT3/13 和 3236/HM4J 层合板的物理性能见表 2-2。

表2-2  

<table><tr><td rowspan="2">性能</td><td colspan="3">典型值</td><td rowspan="2">试验方法</td></tr><tr><td>3236/HT3/10</td><td>3236/HT3/13</td><td>3236/HM4J</td></tr><tr><td>纤维体积分数/%</td><td>50±3</td><td>60±3</td><td>50±3</td><td>GB/T 3366-1996</td></tr><tr><td>空隙率/%</td><td>1.0</td><td>1.0</td><td>1.0</td><td>GB/T 3365-1982</td></tr><tr><td>玻璃化转变温度/C</td><td>130</td><td>130</td><td>130</td><td>DMA法</td></tr></table>

2.2力学性能3236/HT3复合材料层合板的断裂韧性见表2-3。3236/HT3/10、3236/HT3/13和3236/HM4J复合材料层合板的力学性能见表2-4。

表2-3[1]  

<table><tr><td>性能</td><td>典型值</td><td>试验方法</td></tr><tr><td>断裂能/(J/m2)</td><td>1200</td><td>HB 7402-1996</td></tr><tr><td>断裂能/(J/m2)</td><td>3200</td><td>HB 7402-1996</td></tr></table>

表2-4[1]  

<table><tr><td rowspan="2">性 能</td><td colspan="2">3236/HT3/10</td><td colspan="2">3236/HT3/13</td><td colspan="2">3236/HM4J</td><td rowspan="2">试验方法</td></tr><tr><td>指标 ≥</td><td>典型值</td><td>指标 ≥</td><td>典型值</td><td>指标 ≥</td><td>典型值</td></tr><tr><td>拉伸强度/MPa</td><td></td><td></td><td></td><td></td><td></td><td></td><td rowspan="12">GB/T 3354-1999</td></tr><tr><td>室温</td><td>1180</td><td>1399</td><td>-</td><td>-</td><td>1060</td><td>1564</td></tr><tr><td>80℃</td><td>-</td><td>1243</td><td>-</td><td>-</td><td>-</td><td>1678</td></tr><tr><td>-55℃</td><td>-</td><td>1271</td><td>-</td><td>-</td><td>-</td><td>1458</td></tr><tr><td>拉伸弹性模量/GPa</td><td></td><td></td><td></td><td></td><td></td><td></td></tr><tr><td>室温</td><td>90</td><td>118</td><td>-</td><td>-</td><td>130</td><td>173</td></tr><tr><td>80℃</td><td>-</td><td>104</td><td>-</td><td>-</td><td>-</td><td>151</td></tr><tr><td>-55℃</td><td>-</td><td>103</td><td>-</td><td>-</td><td>-</td><td>165</td></tr><tr><td>泊松比</td><td></td><td></td><td></td><td></td><td></td><td></td></tr><tr><td>室温</td><td>-</td><td>0.335</td><td>-</td><td>-</td><td>-</td><td>0.334</td></tr><tr><td>80℃</td><td>-</td><td>0.300</td><td>-</td><td>-</td><td>-</td><td>0.279</td></tr><tr><td>-55℃</td><td>-</td><td>0.305</td><td>-</td><td>-</td><td>-</td><td>0.310</td></tr><tr><td>压缩强度/MPa</td><td></td><td></td><td></td><td></td><td></td><td></td><td rowspan="8">GB/T 3856-1983</td></tr><tr><td>室温</td><td>590</td><td>855</td><td>-</td><td>-</td><td>500</td><td>749</td></tr><tr><td>80℃</td><td>-</td><td>384</td><td>-</td><td>-</td><td>-</td><td>323</td></tr><tr><td>-55℃</td><td>-</td><td>544</td><td>-</td><td>-</td><td>-</td><td>472</td></tr><tr><td>压缩弹性模量/GPa</td><td></td><td></td><td></td><td></td><td></td><td></td></tr><tr><td>室温</td><td>-</td><td>109</td><td>-</td><td>-</td><td>-</td><td>149</td></tr><tr><td>80℃</td><td>-</td><td>96.3</td><td>-</td><td>-</td><td>-</td><td>96.9</td></tr><tr><td>-55℃</td><td>-</td><td>99.2</td><td>-</td><td>-</td><td>-</td><td>107</td></tr></table>

续表 2-4  

<table><tr><td rowspan="2">性 能</td><td colspan="2">3236/HT3/10</td><td colspan="2">3236/HT3/13</td><td colspan="2">3236/HM4J</td><td rowspan="2">试验方法</td></tr><tr><td>指标 ≥</td><td>典型值</td><td>指标 ≥</td><td>典型值</td><td>指标 ≥</td><td>典型值</td></tr><tr><td>纵横剪切强度/MPa</td><td></td><td></td><td></td><td></td><td></td><td></td><td rowspan="8">GB/T 3355-1982</td></tr><tr><td>室温</td><td>-</td><td>123</td><td>-</td><td>-</td><td>-</td><td>88.1</td></tr><tr><td>80℃</td><td>-</td><td>77.2</td><td>-</td><td>-</td><td>-</td><td>66.9</td></tr><tr><td>-55℃</td><td>-</td><td>106</td><td>-</td><td>-</td><td>-</td><td>84.1</td></tr><tr><td>纵横剪切弹性模量/GPa</td><td></td><td></td><td></td><td></td><td></td><td></td></tr><tr><td>室温</td><td>-</td><td>3.32</td><td>-</td><td>-</td><td>-</td><td>3.12</td></tr><tr><td>80℃</td><td>-</td><td>2.45</td><td>-</td><td>-</td><td>-</td><td>2.20</td></tr><tr><td>-55℃</td><td>-</td><td>3.58</td><td>-</td><td>-</td><td>-</td><td>2.98</td></tr><tr><td>弯曲强度/MPa</td><td></td><td></td><td></td><td></td><td></td><td></td><td rowspan="6">GB/T 3356-1999</td></tr><tr><td>室温</td><td>1130</td><td>1500</td><td>1400</td><td>1560</td><td>500</td><td>1290</td></tr><tr><td>80℃</td><td>835</td><td>1150</td><td>-</td><td>-</td><td>420</td><td>1070</td></tr><tr><td>弯曲弹性模量/GPa</td><td></td><td></td><td></td><td></td><td></td><td></td></tr><tr><td>室温</td><td>70</td><td>102</td><td>100</td><td>111</td><td>100</td><td>150</td></tr><tr><td>80℃</td><td>70</td><td>103</td><td>-</td><td>-</td><td>100</td><td>151</td></tr><tr><td>层间剪切强度/MPa</td><td></td><td></td><td></td><td></td><td></td><td></td><td rowspan="3">JC/T 773-1982(1996)</td></tr><tr><td>室温</td><td>55</td><td>84</td><td>55</td><td>83</td><td>40</td><td>76</td></tr><tr><td>80℃</td><td>-</td><td>63</td><td>-</td><td>-</td><td>-</td><td>51</td></tr></table>

2.3 耐环境性能 3236/HT3/10 和 3236/HM4J 复合材料试样悬挂于温度 $70^{\circ}\mathrm{C} \pm 2^{\circ}\mathrm{C}$ ，相对湿度不小于 $95\%$ 的湿热老化箱内。经 $1000\mathrm{h}$ 湿热老化后其性能见表2-5。

表2-5  

<table><tr><td rowspan="2">性能</td><td colspan="2">3236/HT3/10</td><td colspan="2">3236/HM4J</td></tr><tr><td>湿热前</td><td>湿热后</td><td>湿热前</td><td>湿热后</td></tr><tr><td>层间剪切强度/MPa</td><td></td><td></td><td></td><td></td></tr><tr><td>室温</td><td>84</td><td>57</td><td>76</td><td>56</td></tr><tr><td>40℃</td><td>-</td><td>-</td><td>-</td><td>45</td></tr><tr><td>弯曲强度/MPa</td><td></td><td></td><td></td><td></td></tr><tr><td>室温</td><td>1500</td><td>1280</td><td>1290</td><td>980</td></tr><tr><td>50℃</td><td>-</td><td>654</td><td>-</td><td>816</td></tr><tr><td>弯曲弹性模量/GPa</td><td></td><td></td><td></td><td></td></tr><tr><td>室温</td><td>102</td><td>99</td><td>150</td><td>132</td></tr><tr><td>50℃</td><td>-</td><td>102</td><td>-</td><td>137</td></tr></table>

# 2.4 工艺性能

2.4.1 粘度-温度曲线 3236 树脂体系的粘度-温度曲线见图 2-2。  
2.4.2 凝胶时间 预浸料在 $120^{\circ}\mathrm{C}$ 下的凝胶时间为 $5\sim 15\mathrm{min}$ 。  
2.4.3 树脂流动度 预浸料树脂流动度 $20\% \sim 35\%$   
2.4.4 粘性 预浸料粘性适中。

# 2.5 使用性能

2.5.1 机械加工性能可以用任何适于热固性树脂基复合材料的机械加工方法进行加工。  
2.5.2 相容性 可以和相似树脂体系的预浸料或胶膜共固化成形。

# 3 使用工艺

图片摘要：该图主要展示 2 2 3236树脂体系粘度 温度曲线。
![](images/90659c11a94bda434fa3d307d58f96263ad6e543d4ae8ce3eb9f158324f66654.jpg)  
图2-2 3236树脂体系粘度-温度曲线

# 3.1 热压罐成形工艺

3.1.1 标准成形工艺 在室温抽真空至 $0.09\mathrm{MPa}$ ，以 $2\sim 5^{\circ}\mathrm{C / min}$ 的速度升温至 $60\sim 110^{\circ}\mathrm{C}$ 时，

施加 $0.4 \sim 0.6 \mathrm{MPa}$ 的压力。继续升温至 $120^{\circ} \mathrm{C} \pm 5^{\circ} \mathrm{C}$ , 恒温 $2.0 \mathrm{~h}$ , 冷却至 $60^{\circ} \mathrm{C}$ 卸模。对于厚度超过 $3 \mathrm{~mm}$ 或大型的复合材料制件, 在成形升温时需增加适当的保温时间, 推荐在 $95^{\circ} \mathrm{C}$ 保温 $10 \sim 35 \mathrm{~min}$ , 在此期间加压 $0.4 \sim 0.5 \mathrm{MPa}$ , 然后继续升温。

3.1.2 快速升温成形工艺 在室温抽真空至 $0.09\mathrm{MPa}$ ，以尽可能快的速度升温至 $150^{\circ}\mathrm{C}$ ，在 $60\sim 110^{\circ}\mathrm{C}$ 施加 $0.4\sim 0.6\mathrm{MPa}$ 的压力，在 $150^{\circ}\mathrm{C}$ 保温 $20\mathrm{min}$ ，冷却至 $60^{\circ}\mathrm{C}$ 卸模。  
3.2 模压成形工艺 以 $1\sim 2^{\circ}\mathrm{C / min}$ 的速度升温，在 $80\sim 110^{\circ}\mathrm{C}$ 施加 $0.5\sim 0.6\mathrm{MPa}$ 的合模压力，继续升温至 $120^{\circ}\mathrm{C}\pm 5^{\circ}\mathrm{C}$ ，恒温 $2.0\mathrm{h}$ ，冷却至 $60^{\circ}\mathrm{C}$ 卸模。

# 4 其他

4.1 包装 每卷预浸料用聚乙烯膜包覆并密封。外包装应用硬质包装箱，预浸料平放于箱内，用软固定隔开，防止碰撞、挤压。  
4.2 运输 按非危险品运输，包装箱应平放、防潮、防止碰撞或剧烈震动。  
4.3 贮存 预浸料于干燥和通风环境中存放。贮存期为室温1个月和低温 $(-18^{\circ}C)12$ 个月。

# 5 使用建议

选用。

# 参考文献

1 北京航空材料研究院. 3236 树脂及预浸料研究报告. 1997

编写 沈超

审校 兰立文 唐邦铭

# 3236/G803 中温固化高韧性环氧树脂碳布预浸料及其复合材料

# 1 概述

3236/G803中温固化高韧性环氧树脂碳布预浸料是以高粘度的改性环氧树脂体系通过溶液法浸渍G803碳布制成的，固化温度 $120^{\circ}\mathrm{C}$ ，具有较长的贮存期，适于真空袋热压罐法、模压法成形复合材料，其复合材料具有良好的韧性，可用于承力构件和夹层结构件，可在 $-50\sim 80^{\circ}\mathrm{C}$ 使用。

1.1 牌号及名称 3236/G803 中温固化高韧性环氧树脂碳布预浸料及其复合材料。  
1.2 基本组成 3236中温固化改性环氧树脂体系、G803碳布。  
1.3 材料标准 Q/6S 1526—2000《3236/G803中温固化环氧碳布预浸料》。  
1.4 使用工艺说明书 Q/6S 1526—2000《3236/G803中温固化环氧碳布预浸料》。  
1.5 供应状态 预浸料以卷状形式供应，宽度不大于 $1.2\mathrm{m}$ ，长度每卷 $50\mathrm{m}$ 。  
1.6 应用概况 已用于制造直升机主桨叶等。  
1.7 研制及生产单位 北京航空材料研究院研制并生产。  
1.8 鉴定级别及日期 1997年通过中国航空工业总公司评审。

# 2 性能

# 2.1 物理及化学性能

2.1.1 预浸料的外观 预浸料表面平整，颜色均匀一致，树脂分布均匀，无外来杂质或固化树脂颗粒，无皱褶或断纱。

2.1.2 树脂体系的红外光谱 3236树脂体系的红外光谱见图2-1。

图片摘要：该图主要展示 2 1 3236树脂体系红外光谱图。
![](images/f308e20fa8ff8372f6c7b3c6c26621e197b9ca22e626c33ea9f204994160ab77.jpg)  
图2-1 3236树脂体系红外光谱图

2.1.3 预浸料的物理性能 3236/G803 环氧碳布预浸料的物理性能见表 2-1。

表2-1[1]   

<table><tr><td>性能</td><td>指 标</td><td>试验方法</td></tr><tr><td>树脂质量分数/%</td><td>50±4</td><td rowspan="2">JC/T 780-1987(1996)</td></tr><tr><td>单位面积纤维质量/(g/m2)</td><td>285±10</td></tr><tr><td>挥发分质量分数/%</td><td>≤2.0</td><td>JC/T 776-1985(1996)</td></tr></table>

2.1.4 复合材料层合板的物理性能 3236/G803层合板的物理性能见表2-2。

表2-2  

<table><tr><td>性能</td><td>典型值</td><td>试验方法</td></tr><tr><td>纤维体积分数/%</td><td>50±3</td><td>GB/T 3366-1996</td></tr><tr><td>空隙率/%</td><td>1.0</td><td>GB/T 3365-1982</td></tr><tr><td>玻璃化转变温度/℃</td><td>130</td><td>DMA法</td></tr></table>

2.2力学性能 3236/G803复合材料层合板的力学性能见表2-3。

表2-3[1]  

<table><tr><td>性能</td><td>指标 ≥</td><td>典型值</td><td>试验方法</td></tr><tr><td>拉伸强度/MPa</td><td></td><td></td><td rowspan="12">Q/6S 1138-1994</td></tr><tr><td>室温</td><td>440</td><td>567</td></tr><tr><td>80℃</td><td>-</td><td>507</td></tr><tr><td>-55℃</td><td>-</td><td>588</td></tr><tr><td>拉伸弹性模量/GPa</td><td></td><td></td></tr><tr><td>室温</td><td>42</td><td>53.6</td></tr><tr><td>80℃</td><td>-</td><td>52.7</td></tr><tr><td>-55℃</td><td>-</td><td>60.2</td></tr><tr><td>泊松比</td><td></td><td></td></tr><tr><td>室温</td><td>-</td><td>0.061</td></tr><tr><td>80℃</td><td>-</td><td>0.074</td></tr><tr><td>-55℃</td><td>-</td><td>0.062</td></tr></table>

续表2-3   

<table><tr><td>性能</td><td>指标≥</td><td>典型值</td><td>试验方法</td></tr><tr><td>压缩强度/MPa</td><td></td><td></td><td rowspan="8">Q/6S 1143-1994</td></tr><tr><td>室温</td><td>345</td><td>453</td></tr><tr><td>80℃</td><td>-</td><td>361</td></tr><tr><td>-55℃</td><td>-</td><td>470</td></tr><tr><td>压缩弹性模量/GPa</td><td></td><td></td></tr><tr><td>室温</td><td>-</td><td>57.0</td></tr><tr><td>80℃</td><td>-</td><td>56.2</td></tr><tr><td>-55℃</td><td>-</td><td>58.7</td></tr><tr><td>纵横剪切强度/MPa</td><td></td><td></td><td rowspan="8">GB/T 3355-1982</td></tr><tr><td>室温</td><td>-</td><td>112</td></tr><tr><td>80℃</td><td>-</td><td>78.4</td></tr><tr><td>-55℃</td><td>-</td><td>119</td></tr><tr><td>纵横剪切弹性模量/GPa</td><td></td><td></td></tr><tr><td>室温</td><td>-</td><td>3.49</td></tr><tr><td>80℃</td><td>-</td><td>2.83</td></tr><tr><td>-55℃</td><td>-</td><td>3.89</td></tr><tr><td>弯曲强度/MPa</td><td></td><td></td><td rowspan="3">Q/6S 1141-1994</td></tr><tr><td>室温</td><td>480</td><td>809</td></tr><tr><td>80℃</td><td>-</td><td>628</td></tr><tr><td>弯曲弹性模量/GPa</td><td></td><td></td><td rowspan="3">Z9/Z 1279-1992</td></tr><tr><td>室温</td><td>42</td><td>51.7</td></tr><tr><td>80℃</td><td>-</td><td>53.6</td></tr><tr><td>层间剪切强度/MPa</td><td></td><td></td><td rowspan="3">Q/6S 1139-1994</td></tr><tr><td>室温</td><td>42</td><td>64.6</td></tr><tr><td>80℃</td><td>-</td><td>43.5</td></tr></table>

2.3 耐环境性能 3236/G803复合材料试样悬挂于温度 $70^{\circ}\mathrm{C} \pm 2^{\circ}\mathrm{C}$ ，相对湿度不小于 $95\%$ 的湿热老化箱内。经 $1000\mathrm{h}$ 湿热老化后其性能见表2-4。

表2-4  

<table><tr><td>性能</td><td>湿热前</td><td>湿热后</td></tr><tr><td>层间剪切强度/MPa</td><td></td><td></td></tr><tr><td>室温</td><td>64.6</td><td>44.8</td></tr><tr><td>40℃</td><td>-</td><td>34.2</td></tr><tr><td>弯曲强度/MPa</td><td></td><td></td></tr><tr><td>室温</td><td>809</td><td>607</td></tr><tr><td>50℃</td><td>-</td><td>463</td></tr><tr><td>弯曲弹性模量/GPa</td><td></td><td></td></tr><tr><td>室温</td><td>51.7</td><td>52.2</td></tr><tr><td>50℃</td><td>-</td><td>48.2</td></tr></table>

# 2.4 工艺性能

2.4.1 粘度-温度曲线 3236树脂体系的粘度-温度曲线见图2-2。  
2.4.2 凝胶时间 预浸料在 $120^{\circ}\mathrm{C}$ 下的凝胶时间为 $5\sim 15\mathrm{min}$ 。  
2.4.3 树脂流动度 预浸料树脂流动度 $20\% \sim 35\%$ .  
2.4.4 粘性 预浸料粘性适中。

# 2.5 使用性能

2.5.1 机械加工性能可以用任何适于热固性树脂基复合材料的机械加工方法进行加工。

图片摘要：该图主要展示 2 2 3236树脂体系粘度 温度曲线。
![](images/ac37d96d3b00df6c4af8e5a5fd5ebdf301d6652d41dbfaf2ebdc8995be0aacf3.jpg)  
图2-2 3236树脂体系粘度-温度曲线

2.5.2 相容性 可以和相似树脂体系的预浸料或胶膜共固化成形。

# 3 使用工艺

# 3.1 热压罐成形工艺

3.1.1 标准成形工艺 在室温抽真空至 $0.09\mathrm{MPa}$ ，以 $2\sim 5^{\circ}\mathrm{C / min}$ 的速度升温至 $60\sim 110^{\circ}\mathrm{C}$ 时，施加 $0.4\sim 0.6\mathrm{MPa}$ 的压力。继续升温至 $120^{\circ}\mathrm{C}\pm 5^{\circ}\mathrm{C}$ ，恒温 $2.0\mathrm{h}$ ，冷却至 $60^{\circ}\mathrm{C}$ 卸模。对于厚度超过 $3\mathrm{mm}$ 或大型的复合材料制件，在成形升温时需增加适当的保温时间，推荐在 $95^{\circ}\mathrm{C}$ 保温 $10\sim 35\mathrm{min}$ 、在此期间加压 $0.4\sim 0.5\mathrm{MPa}$ ，然后继续升温。  
3.1.2 快速升温成形工艺 在室温抽真空至 $0.09\mathrm{MPa}$ ，以尽可能快的速度升温至 $150^{\circ}\mathrm{C}$ ，在 $60\sim 110^{\circ}\mathrm{C}$ 施加 $0.4\sim 0.6\mathrm{MPa}$ 的压力，在 $150^{\circ}\mathrm{C}$ 保温 $20\mathrm{min}$ ，冷却至 $60^{\circ}\mathrm{C}$ 卸模。  
3.2 模压成形工艺 以 $1\sim 2^{\circ}\mathrm{C / min}$ 的速度升温，在 $80\sim 110^{\circ}\mathrm{C}$ 施加 $0.5\sim 0.6\mathrm{MPa}$ 的合模压力，继续升温至 $120^{\circ}\mathrm{C}\pm 5^{\circ}\mathrm{C}$ ，恒温 $2.0\mathrm{h}$ ，冷却至 $60^{\circ}\mathrm{C}$ 卸模。

# 4 其他

4.1 包装 每卷预浸料用聚乙烯膜包覆并密封。外包装应用硬质包装箱，预浸料平放于箱内，用软固定隔开，防止碰撞、挤压。  
4.2 运输 按非危险品运输，包装箱应平放、防潮、防止碰撞或剧烈震动。  
4.3 贮存 预浸料于干燥和通风环境中存放。贮存期为室温1个月和低温 $(-18^{\circ}C)$ 12个月。

# 5 使用建议

选用。

# 参考文献

1 北京航空材料研究院. 3236 树脂及预浸料研究报告. 1997

编写 沈超

审校 兰立文 唐邦铭

# 3237/849 中温固化环氧树脂玻璃布预浸料及其复合材料

# 1 概述

3237/849 中温固化环氧树脂玻璃布预浸料是以 3237 环氧树脂体系浸渍 849 玻璃布制成的预浸料, 可以用热压罐法、模压法成形。复合材料力学性能高、耐湿热和耐疲劳性能优良, 适于制造直升机星形件等主承力构件。固化温度 $140^{\circ} \mathrm{C}$ , 一般可以在 $-50 \sim 80^{\circ} \mathrm{C}$ 长期使用。

1.1 牌号及名称 3237/849 中温固化环氧树脂玻璃布预浸料及其复合材料。  
1.2 基本组成 3237环氧树脂体系、849玻璃布。  
1.3 材料标准 Q/6S 1530—2000《3237/849 环氧玻璃纤维织物预浸料》。  
1.4 使用工艺说明书

1.5 供应状态 预浸料以卷状形式供应，宽度 $1.07\mathrm{m}$ ，长度每卷 $50\mathrm{m}$ 。  
1.6 应用概况 已用于直升机星形件。  
1.7 研制及生产单位 北京航空材料研究院研制并生产。  
1.8 鉴定级别及日期 1998年7月通过中国航空工业总公司评审。

# 2 性能

# 2.1 物理及化学性能

2.1.1 树脂体系的红外光谱 3237树脂体系的红外光谱见图2-1。

图片摘要：该图主要展示 2 1 3237树脂体系红外光谱图。
![](images/e2bbe4155743c35e7914aaad0ef720f3ba0815860477e6798a213e73a0987caa.jpg)  
图2-1 3237树脂体系红外光谱图

2.1.2 预浸料的物理性能 3237/849 环氧树脂玻璃布预浸料的物理性能见表2-1。

表2-1  

<table><tr><td>性能</td><td>指 标</td><td>试验方法</td></tr><tr><td>树脂质量分数/%</td><td>31±3</td><td>JC/T 780-1987(1996)</td></tr><tr><td>挥发分质量分数/%</td><td>≤0.8</td><td>JC/T 776-1985(1996)</td></tr><tr><td>单位面积质量/(g/m2)</td><td>450±28</td><td>JC/T 780-1987(1996)</td></tr><tr><td>预浸料单层厚度/mm</td><td>0.215</td><td>GB/T 3855-1983附录B</td></tr></table>

2.2 力学性能 固化后3237/849复合材料层合板的力学性能见表2-2。

表 2-2[1]  
注1表中未注明测试条件为室温。  

<table><tr><td>性 能</td><td>典型值</td><td>试验方法</td><td>性 能</td><td>典型值</td><td>试验方法</td></tr><tr><td>拉伸强度/MPa</td><td>910</td><td rowspan="2">Q/6S 1144-1994</td><td>-55°C</td><td>48</td><td rowspan="4">GB/T 1449-1983</td></tr><tr><td>拉伸弹性模量/GPa</td><td>44</td><td>水煮A</td><td>40</td></tr><tr><td>压缩强度/MPa</td><td>810</td><td rowspan="2">Q/6S 1143-1994</td><td>水煮B</td><td>41</td></tr><tr><td>压缩弹性模量/GPa</td><td>46</td><td>湿热</td><td>42</td></tr><tr><td>弯曲强度/MPa</td><td></td><td></td><td>剪切强度/MPa</td><td></td><td rowspan="7">Q/6S 1139-1994</td></tr><tr><td>室温</td><td>1250</td><td></td><td>室温</td><td>65</td></tr><tr><td>80°C</td><td>1040</td><td></td><td>80°C</td><td>51</td></tr><tr><td>-55°C</td><td>1580</td><td>GB/T 1449-1983</td><td>-55°C</td><td>82</td></tr><tr><td>水煮A</td><td>1070</td><td></td><td>水煮A</td><td>55</td></tr><tr><td>水煮B</td><td>1225</td><td></td><td>水煮B</td><td>65</td></tr><tr><td>湿热</td><td>1080</td><td></td><td>湿热</td><td>54</td></tr><tr><td>弯曲弹性模量/GPa</td><td></td><td rowspan="3">GB/T 1449-1983</td><td>10^6弯曲疲劳极限/MPa</td><td>211</td><td>Q/6S 1344-1997</td></tr><tr><td>室温</td><td>42</td><td>10^6剪切疲劳极限/MPa</td><td>14.4</td><td>Q/6S 1345-1997</td></tr><tr><td>80°C</td><td>41</td><td>玻璃化转变温度/℃</td><td>140</td><td>DMA</td></tr></table>

2 水煮A是将试样放入盛有蒸馏水的容器中，置于 $100\sim 105^{\circ}\mathrm{C}$ 烘箱内处理 $48\mathrm{h}$ 。  
3 水煮B是将经水煮A处理的试样立即进行 $100\sim 105^{\circ}\mathrm{C}$ 的 $24\mathrm{h}$ 烘干处理。  
4 湿热处理的条件为试样放置在 $70^{\circ}\mathrm{C}$ 及相对湿度大于 $95\%$ 湿、热环境中处理 $1000\mathrm{h}$ 。

2.3 耐环境性能 3237/849 复合材料的耐水和耐湿热性能优异, 经过沸水 $48 \mathrm{~h}$ 处理后试样的力学性能见表 2-3。

表 2-3[1]  

<table><tr><td>性能</td><td>典型值</td></tr><tr><td>弯曲强度/MPa</td><td>1070</td></tr><tr><td>弯曲弹性模量/GPa</td><td>40</td></tr><tr><td>剪切强度/MPa</td><td>55</td></tr></table>

# 2.4 工艺性能

2.5 使用性能 机械加工性能 固化后的复合材料可用砂轮或高压水进行切割，可在普通铣床和钻床上用硬质合金铣刀和钻头进行铣切和钻孔。

# 3 使用工艺

复合材料成形工艺采用热压罐或模压法。固化成形工艺参数如下，如有特殊要求的制件需根据实际情况调整工艺参数并进行性能验证：

a）将模具预热至 $50\sim 55^{\circ}\mathrm{C}$ ，装模，合模后用带弹簧的螺栓使模具闭合；  
b）将模具放入烘箱内，测量模具温度；  
c) $1.5 \sim 2 \mathrm{~h}$ 内将模具温度升至 $140^{\circ} \mathrm{C}$ ;  
d） $140^{\circ}\mathrm{C}\pm 5^{\circ}\mathrm{C}$ 下固化 $4\sim 4.5\mathrm{h}$   
e）自然环境中使模具温度降至 $60^{\circ}\mathrm{C}$ 以下脱模。

# 4 其他

4.1 包装 预浸料用有色聚乙烯薄膜覆盖，成卷地装入聚乙烯塑料袋内并密封。预浸料外包装应为硬质包装箱，并用软固定隔开，防止碰撞。  
4.2 运输 按非危险品低温 $(-18^{\circ}\mathrm{C})$ 条件下运输。  
4.3 贮存 预浸料平放在台架上，环境温度在 $-18^{\circ}\mathrm{C}$ 以下可以存放4个月， $30^{\circ}\mathrm{C}$ 以下可存放5d。

# 5 使用建议

选用。

# 参考文献

1 北京航空材料研究院. $140^{\circ}\mathrm{C}$ 固化的3237/849环氧玻璃纤维织物预浸料研制报告.1998

编写叶宏军

审校 龙国荣 袁正华

# 3242/G803中温固化阻燃环氧树脂碳布预浸料及其复合材料

# 1 概述

3242/G803中温固化阻燃环氧树脂碳布预浸料是用 $125\mathrm{C}$ 固化的3242阻燃环氧树脂体系浸渍G803碳布制成的。具有良好的韧性、阻燃性和升温过程树脂的可控流动性，与蜂窝直接接触共固化获得较高的剥离强度，适于真空袋热压罐法、模压法和热膨胀模塑法制造复合材料层压件和夹层结构件，可用于制造直升机的承力件，如侧垂尾壁板等部件。工作温度 $-55\sim 60^{\circ}C$ 。

1.1 牌号及名称 3242/G803中温固化阻燃环氧树脂碳布预浸料及其复合材料。  
1.2 基本组成 环氧树脂、胺类固化剂、阻燃剂、促进剂、增韧剂等，G803碳纤维5缎纹布。  
1.3 材料标准 Q/6S 1019—1992《3242/G803中温固化阻燃环氧碳布预浸料》。  
1.4 使用工艺说明书 Q/6SZ 1161—1992《中温固化阻燃环氧碳布预浸料使用说明书》。  
1.5 供应状态 预浸料以卷状形式供应，宽度不大于 $1.2\mathrm{m}$ ，长度每卷 $50\mathrm{m}$ （或按用户要求）。  
1.6 应用概况 已用于制备直升机侧垂尾壁板等。  
1.7 研制及生产单位 北京航空材料研究院研制并生产。  
1.8 鉴定级别及日期 1995年7月由中国航空工业总公司鉴定。

# 2 性能

# 2.1 物理及化学性能

2.1.1 预浸料的外观 预浸料表面平整，树脂分布均匀，完全浸透纤维，无外来杂质和可见的固体颗粒，无损伤纤维的永久性皱折和布边宽度大于 $40 \mathrm{~mm}$ 的卷曲。  
2.1.2 树脂体系的红外光谱 3242树脂体系的红外光谱见图2-1。

图片摘要：该图主要展示 2 1 3242树脂体系红外光谱图。
![](images/2f849cb3ffd60a697c3c281d0c3b1e672366445e7f29c413379512fe6b1c670d.jpg)  
图2-1 3242树脂体系红外光谱图

2.1.3 预浸料的物理性能 3242/G803 环氧碳布预浸料的物理性能见表 2-1。

表2-1[1]   

<table><tr><td>性能</td><td>指 标</td><td>典型值</td><td>试验方法</td></tr><tr><td>单位面积质量/(g/m2)</td><td>620±30</td><td>635</td><td>JC/T 780-1987(1996)</td></tr><tr><td>树脂质量分数/%</td><td>54±4</td><td>55</td><td></td></tr><tr><td>挥发分质量分数/%</td><td>≤1.5</td><td>1.2~1.5</td><td>JC/T 776-1985(1996)</td></tr><tr><td>单位面积碳布质量/(g/m2)</td><td>285±12</td><td>—</td><td>Z9 1282-1999</td></tr><tr><td>单层预浸料压厚/mm</td><td>0.293±0.007</td><td>0.298</td><td>计算法</td></tr></table>

2.1.4 复合材料层合板的物理性能 3242/G803层合板的物理性能见表2-2。

表2-2  

<table><tr><td>性能</td><td>典型值</td><td>试验方法</td></tr><tr><td>密度/(g/cm3)</td><td>1.45</td><td>GB/T 1033-1986</td></tr><tr><td>纤维体积分数/%</td><td>54~60</td><td>计算法</td></tr><tr><td>玻璃化转变温度/℃</td><td>≥100</td><td>TMA法</td></tr></table>

2.1.5 阻燃性能 复合材料的阻燃性能为FV-0级，极限氧指数典型值43.5。

2.2力学性能 3242/G803复合材料层合板的力学性能见表2-3，温度对力学性能的影响见表2-4。

表 2-3[2]  

<table><tr><td>性能</td><td>指标 ≥</td><td>典型值</td><td>试验方法</td></tr><tr><td>弯曲强度/MPa</td><td>700</td><td>870</td><td rowspan="2">GB/T 3356-1999</td></tr><tr><td>弯曲弹性模量/GPa</td><td>44</td><td>63</td></tr><tr><td>层间剪切强度/MPa</td><td>50</td><td>60</td><td>JC/T 773-1982(1996)</td></tr><tr><td>拉伸强度/MPa</td><td></td><td></td><td rowspan="6">GB/T 3354-1999</td></tr><tr><td>经向</td><td>-</td><td>700</td></tr><tr><td>纬向</td><td>-</td><td>700</td></tr><tr><td>拉伸弹性模量/GPa</td><td></td><td></td></tr><tr><td>经向</td><td>-</td><td>56</td></tr><tr><td>纬向</td><td>-</td><td>56</td></tr><tr><td>滚筒剥离强度/(N·mm/mm)</td><td></td><td></td><td rowspan="3">Q/6S 1019-1992
附录B</td></tr><tr><td>上板</td><td>25</td><td>50</td></tr><tr><td>下板</td><td>27</td><td>55</td></tr></table>

表2-4[2]  

<table><tr><td rowspan="2">性 能</td><td colspan="3">典型值</td><td rowspan="2">试验方法</td></tr><tr><td>室温</td><td>60℃</td><td>-55℃</td></tr><tr><td>弯曲强度/MPa</td><td>870</td><td>650</td><td>948</td><td rowspan="2">GB/T 3356-1999</td></tr><tr><td>弯曲弹性模量/GPa</td><td>63</td><td>60</td><td>60</td></tr><tr><td>层间剪切强度/MPa</td><td>60</td><td>50</td><td>68</td><td>JC/T 773-1982(1996)</td></tr><tr><td>拉伸强度/MPa</td><td></td><td></td><td></td><td rowspan="6">GB/T 3354-1999</td></tr><tr><td>经向</td><td>-</td><td>692</td><td>-</td></tr><tr><td>纬向</td><td>-</td><td>660</td><td>-</td></tr><tr><td>拉伸弹性模量/MPa</td><td></td><td></td><td></td></tr><tr><td>经向</td><td>-</td><td>54</td><td>-</td></tr><tr><td>纬向</td><td>-</td><td>52</td><td>-</td></tr></table>

2.3 耐环境性能 3242/G803复合材料试样悬挂于温度 $70^{\circ}\mathrm{C} \pm 2^{\circ}\mathrm{C}$ ，相对湿度不小于 $95\%$ 装有蒸馏水的湿热老化箱内。经 $1000\mathrm{h}$ 湿热老化后室温下测其性能，结果见表2-5。

表2-5  

<table><tr><td>状态</td><td>弯曲强度/MPa</td><td>弯曲弹性模量/GPa</td><td>层间剪切强度/MPa</td></tr><tr><td>原始值</td><td>751</td><td>57</td><td>53</td></tr><tr><td>湿热后</td><td>410</td><td>50</td><td>40</td></tr></table>

# 2.4 工艺性能

2.4.1 粘度-温度曲线 3242树脂体系的粘度-温度曲线见图2-2。  
2.4.2 凝胶时间 预浸料在 $125^{\circ}\mathrm{C}$ 下的凝胶时间为 $5\sim 15\mathrm{min}$ 。  
2.4.3 凝胶时间-温度曲线 3242树脂体系的凝胶时间-温度曲线见图2-3。  
2.4.4 树脂流动度 预浸料树脂流动度 $25\% \sim 35\%$   
2.4.5 粘性 预浸料粘性适中。

图片摘要：该图主要展示 2 2 3242树脂体系粘度 温度曲线。
![](images/6ed24893aa8626149c5dcacd605bd5b869fc3828e54306d1b782781e684b226a.jpg)  
图2-2 3242树脂体系粘度-温度曲线

图片摘要：该图主要展示 2 2 3242树脂体系粘度 温度曲线。
![](images/1383dbf73752a8fec0938281538dbac1f05616bee5aed241643b1372ebd1f0c4.jpg)  
图2-3 3242树脂体系凝胶时间-温度曲线

# 3 使用工艺

复合材料成形工艺可采用真空袋热压罐法、模压法。推荐的成形工艺参数见表3-1。自然冷却 $60^{\circ}\mathrm{C}$ 以下可卸压取出制件。

表3-1  

<table><tr><td>升温速度/(℃/min)</td><td>加压温度/℃</td><td>成形压力/MPa</td><td>成形温度/℃</td><td>保温时间/h</td></tr><tr><td>1.5~3</td><td>105~110</td><td>0.4~0.5</td><td>120~130</td><td>2</td></tr></table>

# 4 其他

4.1 包装 每卷预浸料用聚乙烯膜包覆并密封。外包装应用硬质包装箱，预浸料平放于箱内，用软固定隔开，防止碰撞、挤压。  
4.2运输按非危险品低温 $(-18^{\circ}\mathrm{C})$ 冷藏运输。包装箱应平放、防潮、防止碰撞或剧烈震动。  
4.3 贮存 预浸料在密封状态下平放于台架上。从制造之日起，贮存期室温 $(\leqslant 25^{\circ}C)$ 1个月和低温 $(-18^{\circ}C)$ 6个月。

# 5 使用建议

选用。

# 参考文献

1《直九机新材料手册》编审委员会．直九机新材料手册.1995  
2 北京航空材料研究院. 3242 中温固化阻燃树脂体系研究报告. 1994

编写 李佩兰

审校 唐邦铭 兰立文

# 3242/914、3242/980、3242/796

# 中温固化阻燃环氧树脂

# 芳纶(Kevlar)布预浸料及其复合材料

# 1 概述

3242/914、3242/980、3242/796中温固化阻燃环氧树脂芳纶(Kevlar)布预浸料是用中温固化环氧树脂体系分别浸渍914、980、796Kevlar布制成的，固化温度 $125^{\circ}\mathrm{C}$ ，具有良好的韧性、阻燃性和可控的流动性，与蜂窝芯直接接触共固化，具有较高的剥离强度，适于真空袋热压罐法、模压法和热膨胀模塑法制造复合材料层压件和夹层结构件，可用于制造飞机的次承力件。工作温度 $-55\sim 60^{\circ}\mathrm{C}$ 。

1.1 牌号及名称 3242/914、3242/980、3242/796 中温固化阻燃环氧树脂芳纶 (Kevlar) 布预浸料及其复合材料。  
1.2 基本组成 环氧树脂、胺类固化剂、阻燃剂、促进剂、增韧剂等，914 Kevlar49 编织的缎纹布、980 Kevlar49 编织的缎纹布，796 Kevlar 49 编织的平纹布。  
1.3 材料标准 Q/6S 1017—1992《3242/914、3242/980、3242/796 中温(125℃)固化阻燃环氧 Kevlar 布预浸料》。  
1.4 使用工艺说明书 Q/6SZ 1161—1992《中温(125℃)固化阻燃环氧 Kevlar 布预浸料使用说明书》。  
1.5 供应状态 以片状卷材形式供应，宽度不大于 $1.2\mathrm{m}$ ，长度每卷 $50\mathrm{m}$ （或按用户要求）。  
1.6 应用概况 已用于制备直升机的舱内材料，如飞行员座椅、小舱门、翼尖罩等部件。  
1.7 研制及生产单位 北京航空材料研究院研制并生产。  
1.8 鉴定级别及日期 1995年7月由中国航空工业总公司鉴定通过。

# 2 性能

# 2.1 物理及化学性能

2.1.1 预浸料的外观 预浸料表面平整，树脂分布均匀，完全浸透纤维，无外来杂质和可见的固体颗粒，无损伤纤维的永久性皱折和布边宽度大于 $40 \mathrm{~mm}$ 的卷曲。  
2.1.2 树脂体系的红外光谱 3242树脂体系的红外光谱见图2-1。

图片摘要：该图主要展示 2 1 3242树脂体系红外光谱图。
![](images/d1417cacdf9b29a999f461bcb995604b4c08310c71f577feb7d71c8dbef50713.jpg)  
图2-1 3242树脂体系红外光谱图

2.1.3 预浸料的物理性能 3242/914、3242/980、3242/796 预浸料的物理性能见表 2-1。

表 2-1[1]  

<table><tr><td rowspan="2">性 能</td><td colspan="2">3242/914</td><td colspan="2">3242/980</td><td colspan="2">3242/796</td><td rowspan="2">试验方法</td></tr><tr><td>指 标</td><td>典型值</td><td>指 标</td><td>典型值</td><td>指 标</td><td>典型值</td></tr><tr><td>单位面积质量/(g/m2)</td><td>383±30</td><td>393</td><td>300±25</td><td>310</td><td>175±15</td><td>182</td><td>JC/T 780-1987(1996)</td></tr><tr><td>挥发分质量分数/%</td><td>≤1.5</td><td>1.0~1.5</td><td>≤1.5</td><td>1.0~1.5</td><td>≤1.5</td><td>1.0~1.5</td><td>JC/T 776-1985(1996)</td></tr><tr><td>树脂质量分数/%</td><td>54±7</td><td>56</td><td>60±6</td><td>63</td><td>65±7</td><td>68</td><td>JC/T 780-1987(1996)</td></tr><tr><td>单位面积织物质量/(g/m2)</td><td>172.5±12.5</td><td>-</td><td>120±10</td><td>-</td><td>61±7</td><td>-</td><td>Z9 1283-1999</td></tr><tr><td>单层预浸料压厚/mm</td><td>0.228±0.006</td><td>0.230</td><td>0.186±0.006</td><td>0.190</td><td>0.089</td><td>0.09</td><td>计算法</td></tr></table>

2.1.4 复合材料层合板的物理性能 3242/914、3242/980、3242/796 复合材料层合板的物理性能见表2-2。

表2-2  

<table><tr><td rowspan="2">性 能</td><td colspan="3">典型值</td><td rowspan="2">试验方法</td></tr><tr><td>3242/914</td><td>3242/980</td><td>3242/796</td></tr><tr><td>密度/(g/cm3)</td><td>1.37</td><td>1.32</td><td>1.33</td><td>GB/T 1033-1986</td></tr><tr><td>纤维体积分数/%</td><td>53±3</td><td>46±3</td><td>49±3</td><td>计算法</td></tr><tr><td>玻璃化转变温度/℃</td><td>100</td><td>100</td><td>100</td><td>TMA法</td></tr></table>

2.1.5 复合材料层合板的阻燃性能 复合材料层合板的阻燃性能为FV-0级，极限氧指数典型值为43.5。  
2.2力学性能 3242/914、3242/980、3242/796复合材料层合板的力学性能见表2-3。温度对性能的影响见表2-4。

表2-3[2]  

<table><tr><td rowspan="2">性 能</td><td colspan="2">3242/914</td><td colspan="2">3242/980</td><td colspan="2">3242/796</td><td rowspan="2">试验方法</td></tr><tr><td>指标 ≥</td><td>典型值</td><td>指标 ≥</td><td>典型值</td><td>指标 ≥</td><td>典型值</td></tr><tr><td>弯曲强度/MPa</td><td>290</td><td>390</td><td>290</td><td>390</td><td>300</td><td>390</td><td rowspan="2">GB/T 3356-1999</td></tr><tr><td>弯曲弹性模量/GPa</td><td>13</td><td>28</td><td>17</td><td>28</td><td>16.5</td><td>25</td></tr><tr><td>层间剪切强度/MPa</td><td>30</td><td>42</td><td>30</td><td>45</td><td>30</td><td>46</td><td>JC/T 773-1982(1996)</td></tr><tr><td>拉伸强度/MPa</td><td></td><td></td><td></td><td></td><td></td><td></td><td rowspan="6">GB/T 3354-1999</td></tr><tr><td>经向</td><td>-</td><td>450</td><td>-</td><td>530</td><td>-</td><td>450</td></tr><tr><td>纬向</td><td>-</td><td>420</td><td>-</td><td>540</td><td>-</td><td>410</td></tr><tr><td>拉伸弹性模量/GPa</td><td></td><td></td><td></td><td></td><td></td><td></td></tr><tr><td>经向</td><td>-</td><td>28</td><td>-</td><td>27</td><td>-</td><td>27</td></tr><tr><td>纬向</td><td>-</td><td>27</td><td>-</td><td>25</td><td>-</td><td>25</td></tr><tr><td>滚筒剥离强度/(N·mm/mm)</td><td></td><td></td><td></td><td></td><td></td><td></td><td rowspan="3">Q/6S 1017-1992</td></tr><tr><td>上板</td><td>30</td><td>35</td><td>28</td><td>48</td><td>-</td><td>-</td></tr><tr><td>下板</td><td>33</td><td>54</td><td>30</td><td>57</td><td>-</td><td>-</td></tr></table>

表2-4[2]  

<table><tr><td rowspan="2">性 能</td><td colspan="3">典型值</td><td rowspan="2">试验方法</td></tr><tr><td>3242/914</td><td>3242/980</td><td>3242/796</td></tr><tr><td>弯曲强度/MPa</td><td></td><td></td><td></td><td rowspan="6">GB/T 3356-1999</td></tr><tr><td>室温</td><td>390</td><td>390</td><td>390</td></tr><tr><td>60℃</td><td>310</td><td>294</td><td>250</td></tr><tr><td>弯曲弹性模量/GPa</td><td></td><td></td><td></td></tr><tr><td>室温</td><td>28</td><td>28</td><td>25</td></tr><tr><td>60℃</td><td>28</td><td>24</td><td>25</td></tr><tr><td>层间剪切强度/MPa</td><td></td><td></td><td></td><td rowspan="3">JC/T 773-1982(1996)</td></tr><tr><td>室温</td><td>42</td><td>45</td><td>46</td></tr><tr><td>60℃</td><td>24</td><td>32</td><td>22</td></tr><tr><td>拉伸强度/MPa</td><td></td><td></td><td></td><td rowspan="14">GB/T 3354-1999</td></tr><tr><td>室温</td><td></td><td></td><td></td></tr><tr><td>经向</td><td>450</td><td>530</td><td>450</td></tr><tr><td>纬向</td><td>420</td><td>540</td><td>410</td></tr><tr><td>60℃</td><td></td><td></td><td></td></tr><tr><td>经向</td><td>462</td><td>514</td><td>410</td></tr><tr><td>纬向</td><td>457</td><td>517</td><td>431</td></tr><tr><td>拉伸弹性模量/GPa</td><td></td><td></td><td></td></tr><tr><td>室温</td><td></td><td></td><td></td></tr><tr><td>经向</td><td>28</td><td>27</td><td>27</td></tr><tr><td>纬向</td><td>27</td><td>25</td><td>25</td></tr><tr><td>60℃</td><td></td><td></td><td></td></tr><tr><td>经向</td><td>26.6</td><td>24.8</td><td>25.1</td></tr><tr><td>纬向</td><td>27.0</td><td>24.2</td><td>26.0</td></tr></table>

2.3 耐环境性能 3242/980 复合材料层合板试样悬挂于温度 $70^{\circ}\mathrm{C} \pm 2^{\circ}\mathrm{C}$ ，相对湿度不小于 $95\%$ ，装有蒸馏水的湿热老化箱内。室温下测试经过 $360\mathrm{h}, 750\mathrm{h}, 1000\mathrm{h}$ 湿热老化后的吸湿量和经 $1000\mathrm{h}$ 湿热老化后在室温、 $60^{\circ}\mathrm{C}$ 下测试的层间剪切和弯曲性能见表2-5。

表2-5  

<table><tr><td rowspan="2">湿热时间/h</td><td colspan="3">层间剪切强度/MPa</td><td colspan="3">弯曲强度/MPa</td><td colspan="3">弯曲弹性模量/GPa</td></tr><tr><td>吸湿量/%</td><td>室温</td><td>60℃</td><td>吸湿量/%</td><td>室温</td><td>60℃</td><td>吸湿量/%</td><td>室温</td><td>60℃</td></tr><tr><td>起始</td><td>0</td><td>39.5</td><td>-</td><td>0</td><td>321</td><td>-</td><td>0</td><td>27.6</td><td>-</td></tr><tr><td>360</td><td>11.9</td><td>-</td><td>-</td><td>13.7</td><td>-</td><td>-</td><td>13.7</td><td>-</td><td>-</td></tr><tr><td>750</td><td>17.5</td><td>-</td><td>-</td><td>17.5</td><td>-</td><td>-</td><td>17.5</td><td>-</td><td>-</td></tr><tr><td>1000</td><td>17.9</td><td>18.2</td><td>测不出</td><td>18.7</td><td>187</td><td>118</td><td>18.7</td><td>19.4</td><td>15.3</td></tr></table>

# 2.4 工艺性能

2.4.1 粘度-温度曲线 3242树脂体系的粘度-温度曲线见图2-2。  
2.4.2 凝胶时间 预浸料在 $125\mathrm{C}$ 下的凝胶时间为 $5\sim 15\mathrm{min}$ 。  
2.4.3 凝胶时间-温度曲线 3242树脂体系的凝胶时间-温度曲线见图2-3。  
2.4.4 树脂流动度 预浸料树脂流动度 $15\% \sim 36\%$   
2.4.5 粘性 预浸料粘性适中。

图片摘要：该图主要展示 2 2 3242树脂体系粘度 温度曲线。
![](images/8409d7ed84afeff927f59297cc3b1b34b17010e3502579208f36df8fb2f99f16.jpg)  
图2-2 3242树脂体系粘度-温度曲线

图片摘要：该图主要展示 2 2 3242树脂体系粘度 温度曲线。
![](images/23fecd7c98b950665eec634aa5b80e40f23c9cd470462ff8f5df05396396b766.jpg)  
图2-3 3242树脂体系凝胶时间-温度曲线

# 3 使用工艺

复合材料成形工艺可采用真空袋热压罐法、模压法。推荐的成形工艺参数见表3-1。自然冷却 $60^{\circ}\mathrm{C}$ 以下可卸压取出制件。

表3-1  

<table><tr><td>升温速度/(℃/min)</td><td>加压温度/℃</td><td>成形压力/MPa</td><td>成形温度/℃</td><td>保温时间/h</td></tr><tr><td>1.5~3</td><td>105~110</td><td>0.4~0.5</td><td>120~130</td><td>2</td></tr></table>

# 4 其他

4.1 包装 每卷预浸料用聚乙烯膜包覆并密封。外包装应用硬质包装箱，预浸料平放于箱内，用软固定隔开，防止碰撞、挤压。  
4.2运输按非危险品低温 $(-18^{\circ}C)$ 冷藏运输。包装箱应平放、防潮、防止碰撞或剧烈震动。  
4.3 贮存 预浸料在密封状态下平放于台架上。从制造之日起，贮存期室温 $(\leqslant 25^{\circ}C)$ 1个月和低温 $(-18^{\circ}C)$ 6个月。

# 5 使用建议

选用。

# 参考文献

1《直九机新材料手册》编审委员会．直九机新材料手册.1995  
2 北京航空材料研究院. 3242 中温固化阻燃树脂体系研究报告. 1994

编写 李佩兰

审校 唐邦铭 兰立文

3242/664、3242/823、3242/759

# 中温固化阻燃环氧树脂玻璃布预浸料及其复合材料

# 1 概述

3242/664、3242/823、3242/759中温固化阻燃环氧树脂玻璃布预浸料是用中温固化环氧树脂体系浸渍664、823、759玻璃布制成的。 $125\mathrm{C}$ 固化。具有良好的韧性、阻燃性和可控的流动性，与蜂窝芯直接接触共固化具有较高的剥离强度和拉剪强度。可用真空袋热压罐法、模压法、热膨胀模塑法制造复合材料层压件和夹层结构件，可用于制造飞机的次承力件和飞机的舱内结构件。工作温度 $-55\sim 60^{\circ}\mathrm{C}$ 。

1.1 牌号及名称 3242/664、3242/823、3242/759 中温(125℃)固化阻燃环氧树脂玻璃布预浸料及其复合材料。  
1.2 基本组成 环氧树脂、胺类固化剂、促进剂、阻燃剂、增韧剂等，664E玻璃纤维编织缎纹布、823E玻璃纤维编织斜纹布，759E玻璃纤维编织缎纹布。  
1.3 材料标准 Q/6S 1018—1992《3242/664、3242/823、3242/759中温(125℃)固化阻燃环氧玻璃布预浸料》。  
1.4 使用工艺说明书 Q/6Z 1161—1992《中温(125℃)固化阻燃环氧玻璃布预浸料使用说明书》。  
1.5 供应状态 以片状卷材形式供应，宽度不大于 $1.2\mathrm{m}$ ，长度每卷 $50\mathrm{m}$ （或按用户要求）。  
1.6 应用概况 已用于制造直升机的雷达罩、发动机整流罩、侧垂尾、顶棚等部件。  
1.7 研制及生产单位 北京航空材料研究院研制并生产。  
1.8 鉴定级别及日期 1995年7月由中国航空工业总公司鉴定通过。

# 2 性能

# 2.1 物理及化学性能

2.1.1 预浸料的外观 预浸料表面平整, 树脂分布均匀, 完全浸透纤维, 无外来杂质和可见的固体颗粒, 无损伤纤维的永久性皱折和布边宽度大于 $40 \mathrm{~mm}$ 的卷曲。  
2.1.2 树脂体系的红外光谱 3242树脂体系的红外光谱见图2-1。

图片摘要：该图主要展示 2 1 3242树脂体系红外光谱图。
![](images/ea0b87cc4b247c37d117ea289508119a3ee8b97057cec4d2625d24abcb7c6441.jpg)  
图2-1 3242树脂体系红外光谱图

2.1.3 预浸料的物理性能 3242/664、3242/823、3242/759预浸料的物理性能见表2-1。

表 2-1[1]  

<table><tr><td rowspan="2">性 能</td><td colspan="2">3242/664</td><td colspan="2">3242/823</td><td colspan="2">3242/759</td><td rowspan="2">试验方法</td></tr><tr><td>指 标</td><td>典型值</td><td>指 标</td><td>典型值</td><td>指 标</td><td>典型值</td></tr><tr><td>单位面积质量/(g/m2)</td><td>600±30</td><td>610</td><td>400±25</td><td>390</td><td>210±20</td><td>210</td><td>JC/T 780-1987(1996)</td></tr><tr><td>挥发分质量分数/%</td><td>≤1.5</td><td>0.8~1.5</td><td>≤1.5</td><td>0.8~1.5</td><td>≤1.5</td><td>0.8~1.5</td><td>JC/T 776-1987(1996)</td></tr><tr><td>单位面积织物质量/(g/m2)</td><td>300±15</td><td>—</td><td>200±15</td><td>—</td><td>100±15</td><td>—</td><td>Q/6S 1018-1992</td></tr><tr><td>单层预浸料压厚/mm</td><td>0.218±0.005</td><td>0.220</td><td>0.153±0.003</td><td>—</td><td>0.113±0.003</td><td>—</td><td>计算法</td></tr></table>

2.1.4 复合材料层合板的物理性能 3242/664、3242/823、3242/759 复合材料层合板的物理性能见表2-2。

表2-2  

<table><tr><td rowspan="2">性 能</td><td colspan="3">典型值</td><td rowspan="2">试验方法</td></tr><tr><td>3242/664</td><td>3242/823</td><td>3242/759</td></tr><tr><td>密度/(g/cm3)</td><td>1.84</td><td>1.87</td><td>1.66</td><td>GB/T 1033-1986</td></tr><tr><td>纤维体积分数/%</td><td>55±3</td><td>54±3</td><td>35±3</td><td>计算法</td></tr><tr><td>玻璃化转变温度/℃</td><td>100</td><td>100</td><td>100</td><td>TMA法</td></tr></table>

2.1.5 复合材料层合板的阻燃性能 复合材料层合板的阻燃性能为FV-0级，极限氧指数典型值为43.5。  
2.2力学性能 3242/664、3242/823、3242/759复合材料层合板的力学性能见表2-3，温度对性能的影响见表2-4。

2.3 耐环境性能  
2.4 工艺性能

表 2-3[2]  

<table><tr><td rowspan="2">性 能</td><td colspan="2">3242/664</td><td colspan="2">3242/823</td><td colspan="2">3242/759</td><td rowspan="2">试验方法</td></tr><tr><td>指标 ≥</td><td>典型值</td><td>指标 ≥</td><td>典型值</td><td>指标 ≥</td><td>典型值</td></tr><tr><td>弯曲强度/MPa</td><td>400</td><td>690</td><td>450</td><td>600</td><td>350</td><td>450</td><td rowspan="2">GB/T 1449-1983</td></tr><tr><td>弯曲弹性模量/GPa</td><td>17</td><td>26</td><td>16</td><td>22</td><td>15</td><td>17</td></tr><tr><td>拉伸剪切强度/MPa</td><td>17</td><td>21</td><td>16</td><td>22</td><td>13</td><td>20</td><td>Z9 1286-1999附录A</td></tr><tr><td>拉伸强度/MPa</td><td></td><td></td><td></td><td></td><td></td><td></td><td rowspan="6">GB/T 1447-1983</td></tr><tr><td>经向</td><td>—</td><td>530</td><td>—</td><td>520</td><td>—</td><td>340</td></tr><tr><td>纬向</td><td>—</td><td>470</td><td>—</td><td>520</td><td>—</td><td>340</td></tr><tr><td>拉伸弹性模量/GPa</td><td></td><td></td><td></td><td></td><td></td><td></td></tr><tr><td>经向</td><td>—</td><td>26</td><td>—</td><td>21</td><td>—</td><td>17</td></tr><tr><td>纬向</td><td>—</td><td>26</td><td>—</td><td>21</td><td>—</td><td>17</td></tr><tr><td>滚筒剥离强度/(N·mm/mm)</td><td></td><td></td><td></td><td></td><td></td><td></td><td rowspan="3">Q/6S 1018-1992</td></tr><tr><td>上板</td><td>39</td><td>56</td><td>28</td><td>40</td><td>18</td><td>37</td></tr><tr><td>下板</td><td>44.5</td><td>65</td><td>33.5</td><td>60</td><td>18</td><td>38</td></tr></table>

表2-4[2]
