Repository: C-zj02/CFD-claw

<div align="center">

**English** | [中文](#中文版) | [Français](README_FR.md) | [Русский](README_RU.md) | [हिन्दी](README_HI.md) | [العربية](README_AR.md) | [Português](README_PT.md)

# 🚀 Claude Code Python

**A Complete Python Reimplementation Based on Real Claude Code Source**

*From TypeScript Source → Rebuilt in Python with ❤️*

***
**🔥 Active Development • New Features Weekly 🔥**

</div>

***

## 🎯 What is This?

**Clawd Code** is a **complete Python rewrite** of Claude Code, based on the **real TypeScript source code**.

File: RAG-data/中国航空材料手册（第2版）第6卷 复合材料 胶粘剂201-400.pdf-91ccc02e-4039-43e0-a1c7-e92029e84568.md (part 3 of 9)
续表2-5   
<table><tr><td rowspan="2">性 能</td><td colspan="5">指 标</td><td rowspan="2">试验方法</td></tr><tr><td>RJ-1-2.8</td><td>RJ-1-3.5</td><td>RJ-1-3.7</td><td>RJ-1-3.9</td><td>RJ-1-4.1</td></tr><tr><td>树脂质量分数/%</td><td>38±0.5</td><td>32±0.5</td><td>31±0.5</td><td>30±0.5</td><td>29±0.5</td><td>GB/T 2577-1989</td></tr><tr><td>凝胶时间/min(150℃)</td><td>20~30</td><td>20~30</td><td>20~30</td><td>20~30</td><td>20~30</td><td>GB/T 5259-1985</td></tr><tr><td>挥发分质量分数/%</td><td>≤2.0</td><td>≤2.0</td><td>≤2.0</td><td>≤2.0</td><td>≤2.0</td><td>GB/T 6056-1985</td></tr><tr><td>密度/(g/cm³)</td><td>0.85±0.05</td><td>1.00±0.05</td><td>1.04±0.05</td><td>1.07±0.05</td><td>1.10±0.05</td><td>GB/T 1033-1986</td></tr><tr><td>介电常数(10 GHz)</td><td>2.80±0.05</td><td>3.50±0.05</td><td>3.70±0.05</td><td>3.90±0.05</td><td>4.10±0.05</td><td>波导短路法</td></tr><tr><td>介质损耗角正切(10 GHz)</td><td>≤0.013</td><td>≤0.013</td><td>≤0.013</td><td>≤0.013</td><td>≤0.013</td><td>波导短路法</td></tr></table>

表 2-3[1,2]  

<table><tr><td>性能</td><td>指标≥</td><td>试验方法</td></tr><tr><td>弯曲强度/MPa</td><td>30</td><td>GB/T 1449-1983</td></tr><tr><td>弯曲弹性模量/GPa</td><td>5.0</td><td>GB/T 1449-1983</td></tr></table>

图片摘要：该图主要展示 2 3[1,2]。
![](images/adaa4751c8992923c0ac4d1436bd0f546c0d5c04617c70422eba595b37699a28.jpg)  
图2-2 改性双马来酰亚胺树脂体系的凝胶时间-温度曲线

2.5 使用性能 用模压法成形，固化后的RJ-1人工介质芯材可用于夹层结构的夹芯，其机械加工性能与一般模压成形材料相似，可采用切割、钻孔、磨削等工艺方法进行加工。

# 3 使用工艺

人工介质材料一般用模压法成形。使用工艺按Q/31GJ-4-41—1998执行，其典型工艺参数见图3-1。

图片摘要：该图主要展示 2 2 改性双马来酰亚胺树脂体系的凝胶时间 温度曲线。
![](images/3a1311514c4abf88b8411dfef5a36d112d0402104340c721cfbbfe623c18585e.jpg)  
图3-1 人工介质材料成形工艺参数

# 4 其他

4.1 包装 人工介质材料采用聚氯乙烯袋密封包装, 外用塑料桶包装, 包装分为 $5 \mathrm{~kg}$ 和 $20 \mathrm{~kg}$ 两种规格。每桶中附有批次检验报告单。  
4.2 运输 运输过程中应严防受潮，避免撞击和阳光直射。  
4.3 贮存 应放在温度不高于 $25^{\circ} \mathrm{C}$ 、干燥、通风良好的室内贮存，贮存期为半年。

# 5 使用建议

推荐。

# 参考文献

1 中国航空工业总公司复合材料特种结构研究所.人工介质材料生产说明书. 1993  
2 中国航空工业总公司复合材料特种结构研究所.人工介质材料研制技术总结.1993

编写 董存峰 张明习 (冯蔚森 田俊霞)

审校 张凤翻

# NH-1芳纶纸蜂窝芯材

# 1 概述

NH-1芳纶纸蜂窝芯材是采用聚间苯二甲酰间苯二胺纤维纸增强的仿生型复合材料。它经涂胶、叠合、压制、拉伸、定型、浸胶、固化、片切等一系列工艺制成。具有比强度、比刚度高，密度小（ $24\sim 144~\mathrm{kg / m^3}$ ），突出的耐腐蚀性和自熄性，优良的耐环境性和绝缘性，独特的回弹性和吸收振动能量性能，良好的透电磁波性和高温稳定性，优异的工艺性和外场修复性等众多特性。适合于制作飞机雷达罩、机翼、垂尾、壁板、方向舵、舱门等各种航空夹层结构件。使用温度为 $-60\sim 150^{\circ}C$ 。

1.1 牌号及名称 NH-1芳纶纸蜂窝芯材。  
1.2 基本组成 芳纶纸、芯条胶、酚醛树脂。  
1.3 材料标准

Q/6S 1015—1995《直九机用Nomex纸蜂窝芯材》

Q/6S 1383—1998《高密度芳纶纸蜂窝芯材》

1.4 使用工艺说明书

Q/6SZ 454—1985《雷达罩夹层结构组合工艺说明书》

Q/6SZ 1032—1996《芳纶纸蜂窝制作工艺说明书》

1.5 供应状态 NH-1 蜂窝孔格形状为近似正六边形, 幅面规格为 $2600 \mathrm{~mm} \times 1200 \mathrm{~mm}$ , 以固化后片切、先切割后固化、未拉伸叠条和预浸胶等状态供应。主要孔格尺寸有: 1.83、2.75、3.0、3.5、3.67、4.5、5.5 mm 七种。  
1.6 应用概况 应用NH-1芳纶纸蜂窝制作歼击机雷达罩，1986年通过试飞。制作轰炸机火控雷达天线罩1988年通过试飞。制作直升机各类夹层结构件共计280多个，1991年通过试飞。  
1.7 研制及生产单位 北京航空材料研究院研制并生产。  
1.8 鉴定级别及日期 1995年12月25日由中国航空工业总公司鉴定通过。

# 2 性能

2.1 物理及化学性能

2.1.1 外观 NH-1 蜂窝芯材孔格呈近似正六边形, 无外来杂质, 固化后色泽均匀, 无明显气泡、开胶及其他缺陷。  
2.1.2 规格 NH-1蜂窝孔格边长与密度规格见表2-1。

表2-1[1]   

<table><tr><td>孔格边长/mm</td><td>密度/(kg/m3)</td><td>孔格边长/mm</td><td>密度/(kg/m3)</td></tr><tr><td>1.83</td><td>29,48,56,64,80,96,128,144</td><td>3.67</td><td>24,32,48,64</td></tr><tr><td>2.75</td><td>32,48,56,64,72</td><td>4.5</td><td>48,56</td></tr><tr><td>3.0</td><td>48,56,64</td><td>5.5</td><td>24,32,48</td></tr><tr><td>3.5</td><td>32,50,56</td><td></td><td></td></tr></table>

2.1.3 介电性能 NH-1 蜂窝芯材的介电性能典型值见表 2-2。试验方法为 GB/T 5597—1999，试验频率为 $9370\mathrm{MHz}$ 。

表2-2[1]  

<table><tr><td>孔格边长/mm</td><td>密度/(kg/m3)</td><td>介电常数</td><td>介质损耗角正切</td><td>孔格边长/mm</td><td>密度/(kg/m3)</td><td>介电常数</td><td>介质损耗角正切</td></tr><tr><td rowspan="3">1.83</td><td>29</td><td>1.046</td><td>2.0×10-3</td><td rowspan="2">2.75</td><td>64</td><td>1.102</td><td>3.5×10-3</td></tr><tr><td>48</td><td>1.055</td><td>2.4×10-3</td><td>72</td><td>1.118</td><td>4.8×10-3</td></tr><tr><td>96</td><td>1.155</td><td>6.6×10-3</td><td>3.5</td><td>56</td><td>1.075</td><td>2.2×10-3</td></tr><tr><td rowspan="2">2.75</td><td>32</td><td>1.052</td><td>2.2×10-3</td><td rowspan="2">4.5</td><td>48</td><td>1.09</td><td>2.5×10-3</td></tr><tr><td>56</td><td>1.089</td><td>3.1×10-3</td><td>56</td><td>1.073</td><td>3.1×10-3</td></tr></table>

# 2.2 力学性能

2.2.1 节点强度 NH-1蜂窝节点强度典型值见表2-3，试验方法为HB5305—1985。

表2-3  

<table><tr><td>孔格边长/mm</td><td>密度/(kg/m3)</td><td>节点强度/(kN/m)</td><td>孔格边长/mm</td><td>密度/(kg/m3)</td><td>节点强度/(kN/m)</td></tr><tr><td rowspan="2">2.75</td><td>48</td><td>0.78</td><td rowspan="2">3.5</td><td>50</td><td>0.78</td></tr><tr><td>64</td><td>1.17</td><td>56</td><td>0.83</td></tr><tr><td rowspan="2">3.0</td><td>48</td><td>0.73</td><td rowspan="2">4.5</td><td>48</td><td>0.41</td></tr><tr><td>56</td><td>0.83</td><td>56</td><td>0.72</td></tr></table>

2.2.2 压缩强度 NH-1 芯材先切割拉伸、后浸胶固化的压缩强度见表 2-4, 试验方法为 HB 5307—1985。NH-1 芯材先拉伸浸胶、后固化片切的压缩强度见表 2-5, 试验方法为 GB/T 1453—1987。

表2-4[1]  

<table><tr><td rowspan="3">孔格边长/mm</td><td rowspan="3">密度/(kg/m3)</td><td colspan="4">压缩强度/MPa</td><td rowspan="3">孔格边长/mm</td><td rowspan="3">密度/(kg/m3)</td><td colspan="4">压缩强度/MPa</td></tr><tr><td colspan="2">芯材</td><td colspan="2">夹层结构</td><td colspan="2">芯材</td><td colspan="2">夹层结构</td></tr><tr><td>指标≥</td><td>典型值</td><td>指标≥</td><td>典型值</td><td>指标≥</td><td>典型值</td><td>指标≥</td><td>典型值</td></tr><tr><td rowspan="6">1.83</td><td rowspan="2">29</td><td rowspan="2">0.58</td><td>0.58~0.78</td><td rowspan="2">0.62</td><td>0.62~0.86</td><td rowspan="4">3.0</td><td rowspan="2">56</td><td rowspan="2">1.65</td><td>1.68~2.20</td><td rowspan="2">1.90</td><td>1.90~2.38</td></tr><tr><td>0.70</td><td>0.78</td><td>2.09</td><td>2.27</td></tr><tr><td rowspan="2">48</td><td rowspan="2">1.35</td><td>1.41~1.84</td><td rowspan="2">1.70</td><td>1.73~2.02</td><td rowspan="2">64</td><td rowspan="2">2.07</td><td>2.13~2.66</td><td rowspan="2">2.70</td><td>2.70~3.26</td></tr><tr><td>1.72</td><td>1.90</td><td>2.52</td><td>3.08</td></tr><tr><td rowspan="2">64</td><td rowspan="2">2.07</td><td>2.13~2.70</td><td rowspan="2">2.70</td><td>2.74~3.24</td><td rowspan="2">3.16</td><td rowspan="2">32</td><td rowspan="2">0.60</td><td>0.60~0.91</td><td rowspan="2">0.73</td><td>0.73~1.10</td></tr><tr><td>2.60</td><td>3.16</td><td>0.78</td><td>0.93</td></tr><tr><td rowspan="8">2.75</td><td rowspan="2">32</td><td rowspan="2">0.60</td><td>0.63~0.94</td><td rowspan="2">0.73</td><td>0.78~1.07</td><td rowspan="4">3.5</td><td rowspan="2">50</td><td rowspan="2">1.47</td><td>1.47~1.93</td><td rowspan="2">1.67</td><td>1.67~2.12</td></tr><tr><td>0.83</td><td>0.98</td><td>1.82</td><td>2.05</td></tr><tr><td rowspan="2">48</td><td rowspan="2">1.35</td><td>1.38~1.80</td><td rowspan="2">1.70</td><td>1.68~2.06</td><td rowspan="2">56</td><td rowspan="2">1.65</td><td>1.72~2.21</td><td rowspan="2">1.90</td><td>1.94~2.32</td></tr><tr><td>1.68</td><td>1.88</td><td>2.06</td><td>2.21</td></tr><tr><td rowspan="2">56</td><td rowspan="2">1.65</td><td>1.65~2.24</td><td rowspan="2">1.90</td><td>1.96~2.44</td><td rowspan="6">4.5</td><td rowspan="2">48</td><td rowspan="2">1.25</td><td>1.25~1.80</td><td rowspan="2">1.55</td><td>1.55~1.90</td></tr><tr><td>2.13</td><td>2.30</td><td>1.60</td><td>1.72</td></tr><tr><td rowspan="2">64</td><td rowspan="2">2.07</td><td>2.08~2.72</td><td rowspan="2">2.70</td><td>2.71~3.20</td><td rowspan="2">56</td><td rowspan="2">1.65</td><td>1.65~2.16</td><td rowspan="2">1.84</td><td>1.84~2.23</td></tr><tr><td>2.61</td><td>3.11</td><td>2.02</td><td>2.11</td></tr><tr><td rowspan="2">3.0</td><td rowspan="2">48</td><td rowspan="2">1.35</td><td>1.35~1.75</td><td rowspan="2">1.70</td><td>1.70~2.03</td><td rowspan="2"></td><td rowspan="2"></td><td rowspan="2"></td><td rowspan="2"></td><td rowspan="2"></td></tr><tr><td>1.62</td><td>1.81</td></tr></table>

表 2-5[1]  

<table><tr><td rowspan="3">孔格边长/mm</td><td rowspan="3">密度/(kg/m3)</td><td colspan="4">压缩强度/MPa</td><td rowspan="3">孔格边长/mm</td><td rowspan="3">密度/(kg/m3)</td><td colspan="4">压缩强度/MPa</td></tr><tr><td colspan="2">芯材</td><td colspan="2">夹层结构</td><td colspan="2">芯材</td><td colspan="2">夹层结构</td></tr><tr><td>指标≥</td><td>典型值</td><td>指标≥</td><td>典型值</td><td>指标≥</td><td>典型值</td><td>指标≥</td><td>典型值</td></tr><tr><td rowspan="15">1.83</td><td>29</td><td>0.43</td><td>0.48~0.85</td><td>0.58</td><td>0.58~0.89</td><td rowspan="3">2.75</td><td>64</td><td>2.45</td><td>2.46~2.58</td><td>2.83</td><td>2.85~2.98</td></tr><tr><td rowspan="2">48</td><td rowspan="2">1.54</td><td>1.56~2.15</td><td rowspan="2">1.63</td><td>1.65~2.53</td><td rowspan="2">72</td><td rowspan="2">3.24</td><td>3.28~3.65</td><td rowspan="2">3.60</td><td>3.61~3.95</td></tr><tr><td>1.86</td><td>2.09</td><td>3.46</td><td>3.78</td></tr><tr><td rowspan="2">56</td><td rowspan="2">2.03</td><td>2.03~2.38</td><td rowspan="2">2.17</td><td>2.17~2.84</td><td rowspan="2">3.67</td><td rowspan="2">24</td><td rowspan="2">0.38</td><td>0.38~0.49</td><td rowspan="2">0.47</td><td>0.47~0.57</td></tr><tr><td>2.20</td><td>2.50</td><td>0.44</td><td>0.52</td></tr><tr><td rowspan="2">64</td><td rowspan="2">2.45</td><td>2.51~2.61</td><td rowspan="2">2.83</td><td>2.85~3.04</td><td rowspan="2">32</td><td rowspan="2">0.69</td><td>0.69~0.89</td><td rowspan="2">0.81</td><td>0.83~0.91</td><td></td></tr><tr><td>2.56</td><td>2.94</td><td>0.79</td><td>0.87</td><td></td></tr><tr><td rowspan="2">80</td><td rowspan="2">4.06</td><td>4.06~4.73</td><td rowspan="2">4.62</td><td>4.71~5.02</td><td rowspan="2">48</td><td rowspan="2">1.54</td><td>1.55~1.93</td><td rowspan="2">1.63</td><td>1.65~2.14</td><td></td></tr><tr><td>4.40</td><td>4.86</td><td>1.74</td><td>1.90</td><td></td></tr><tr><td rowspan="2">96</td><td rowspan="2">5.52</td><td>5.53~5.87</td><td rowspan="2">5.69</td><td>5.69~5.98</td><td rowspan="2">64</td><td rowspan="2">2.45</td><td>2.45~2.87</td><td rowspan="2">2.83</td><td>2.85~2.97</td><td></td></tr><tr><td>5.70</td><td>5.84</td><td>2.66</td><td>2.91</td><td></td></tr><tr><td rowspan="2">128</td><td rowspan="2">8.50</td><td>8.53~8.95</td><td rowspan="2">9.50</td><td>9.50~10.13</td><td rowspan="2">5.5</td><td rowspan="2">24</td><td rowspan="2">0.38</td><td>0.38~0.45</td><td rowspan="2">0.47</td><td>0.48~0.53</td></tr><tr><td>8.74</td><td>9.82</td><td>0.42</td><td>0.50</td></tr><tr><td rowspan="2">144</td><td rowspan="2">10.03</td><td>10.03~10.78</td><td rowspan="2">11.0</td><td>11.2~12.05</td><td rowspan="2">32</td><td rowspan="2">0.69</td><td>0.69~0.84</td><td rowspan="2">0.81</td><td>0.81~0.92</td><td></td></tr><tr><td>10.40</td><td>11.62</td><td>0.76</td><td>0.86</td><td></td></tr><tr><td rowspan="4">2.75</td><td rowspan="2">32</td><td rowspan="2">0.69</td><td>0.69~0.91</td><td rowspan="2">0.81</td><td>0.81~0.93</td><td rowspan="4">48</td><td rowspan="4">1.54</td><td rowspan="4">1.54~1.97</td><td rowspan="4">1.63</td><td rowspan="4">1.66~2.21</td><td></td></tr><tr><td>0.80</td><td>0.87</td><td></td></tr><tr><td rowspan="2">48</td><td rowspan="2">1.54</td><td>1.54~2.02</td><td rowspan="2">1.63</td><td>1.64~2.31</td><td></td></tr><tr><td>1.78</td><td>1.98</td><td></td></tr></table>

2.2.3 剪切强度 NH-1 芯材先切割拉伸、后浸胶固化的剪切强度见表 2-6, 试验方法为 HB5309—1985。NH-1 芯材先拉伸浸胶、后固化片切的剪切强度见表 2-7, 试验方法为 GB/T 1455—1988。

表 2-6[1]  

<table><tr><td rowspan="3">孔格边长/mm</td><td rowspan="3">密度/(kg/m3)</td><td colspan="4">剪切强度/MPa</td><td rowspan="3">孔格边长/mm</td><td rowspan="3">密度/(kg/m3)</td><td colspan="4">剪切强度/MPa</td></tr><tr><td colspan="2">纵向</td><td colspan="2">横向</td><td colspan="2">纵向</td><td colspan="2">横向</td></tr><tr><td>指标≥</td><td>典型值</td><td>指标≥</td><td>典型值</td><td>指标≥</td><td>典型值</td><td>指标≥</td><td>典型值</td></tr><tr><td rowspan="6">1.83</td><td rowspan="2">29</td><td rowspan="2">0.40</td><td>0.40~0.55</td><td rowspan="2">0.25</td><td>0.25~0.35</td><td rowspan="4">3.0</td><td rowspan="2">56</td><td rowspan="2">1.16</td><td>1.24~1.52</td><td rowspan="2">0.64</td><td>0.64~0.80</td></tr><tr><td>0.50</td><td>0.31</td><td>1.46</td><td>0.75</td></tr><tr><td rowspan="2">48</td><td rowspan="2">0.94</td><td>0.95~1.22</td><td rowspan="2">0.56</td><td>0.56~0.70</td><td rowspan="2">64</td><td rowspan="2">1.38</td><td>1.38~1.76</td><td rowspan="2">0.73</td><td>0.75~0.97</td></tr><tr><td>1.17</td><td>0.65</td><td>1.70</td><td>0.90</td></tr><tr><td rowspan="2">64</td><td rowspan="2">1.38</td><td>1.38~1.78</td><td rowspan="2">0.73</td><td>0.75~1.02</td><td rowspan="2">3.5</td><td rowspan="2">32</td><td rowspan="2">0.50</td><td>0.50~0.67</td><td rowspan="2">0.28</td><td>0.30~0.42</td></tr><tr><td>1.72</td><td>0.94</td><td>0.60</td><td>0.36</td></tr><tr><td rowspan="8">2.75</td><td rowspan="2">32</td><td rowspan="2">0.50</td><td>0.54~0.72</td><td rowspan="2">0.28</td><td>0.32~0.42</td><td rowspan="2">50</td><td rowspan="2">1.08</td><td rowspan="2">1.08~1.30</td><td>1.08~1.30</td><td rowspan="2">0.49</td><td>0.52~0.76</td></tr><tr><td>0.62</td><td>0.36</td><td>1.23</td><td>0.68</td></tr><tr><td rowspan="2">48</td><td rowspan="2">0.92</td><td>0.92~1.25</td><td rowspan="2">0.56</td><td>0.58~0.73</td><td rowspan="2">56</td><td rowspan="2">1.16</td><td rowspan="2">1.16~1.54</td><td>1.16~1.54</td><td rowspan="2">0.64</td><td>0.64~0.82</td></tr><tr><td>1.18</td><td>0.67</td><td>1.42</td><td>0.75</td></tr><tr><td rowspan="2">56</td><td rowspan="2">1.16</td><td>1.19~1.56</td><td rowspan="2">0.64</td><td>0.68~0.85</td><td rowspan="2">4.5</td><td rowspan="2">48</td><td rowspan="2">0.90</td><td>0.90~1.24</td><td rowspan="2">0.56</td><td>0.56~0.69</td></tr><tr><td>1.48</td><td>0.78</td><td>1.16</td><td>0.60</td></tr><tr><td rowspan="2">64</td><td rowspan="2">1.38</td><td>1.38~1.78</td><td rowspan="2">0.73</td><td>0.73~0.98</td><td rowspan="2">56</td><td rowspan="2">1.10</td><td rowspan="2">1.10~1.48</td><td>1.10~1.48</td><td rowspan="2">0.64</td><td>0.66~0.80</td></tr><tr><td>1.70</td><td>0.92</td><td>1.40</td><td>0.73</td></tr><tr><td rowspan="2">3.0</td><td rowspan="2">48</td><td rowspan="2">0.94</td><td>0.94~1.21</td><td rowspan="2">0.56</td><td>0.58~0.75</td><td rowspan="2">48</td><td rowspan="2">56</td><td rowspan="2">1.10</td><td>1.10~1.48</td><td rowspan="2">0.64</td><td>0.66~0.80</td></tr><tr><td>1.16</td><td>0.62</td><td>1.40</td><td>0.73</td></tr></table>

表2-7[1]  

<table><tr><td rowspan="3">孔格边长/mm</td><td rowspan="3">密度/(kg/m3)</td><td colspan="4">剪切强度/MPa</td><td rowspan="3">孔格边长/mm</td><td rowspan="3">密度/(kg/m3)</td><td colspan="4">剪切强度/MPa</td></tr><tr><td colspan="2">纵向</td><td colspan="2">横向</td><td colspan="2">纵向</td><td colspan="2">横向</td></tr><tr><td>指标≥</td><td>典型值</td><td>指标≥</td><td>典型值</td><td>指标≥</td><td>典型值</td><td>指标≥</td><td>典型值</td></tr><tr><td rowspan="16">1.83</td><td rowspan="2">29</td><td rowspan="2">0.48</td><td>0.48~0.72</td><td rowspan="2">0.25</td><td>0.25~0.43</td><td rowspan="4">2.75</td><td rowspan="4">64</td><td rowspan="2">1.58</td><td>1.59~1.81</td><td rowspan="2">0.84</td><td>0.84~0.97</td></tr><tr><td>0.60</td><td>0.34</td><td>1.70</td><td>0.91</td></tr><tr><td rowspan="2">48</td><td rowspan="2">1.07</td><td>1.07~1.13</td><td rowspan="2">0.58</td><td>0.58~0.68</td><td rowspan="2">72</td><td>1.88~2.02</td><td rowspan="2">0.95</td><td>0.95~1.02</td></tr><tr><td>1.10</td><td>0.63</td><td>1.95</td><td>0.98</td></tr><tr><td rowspan="2">56</td><td rowspan="2">1.40</td><td>1.40~1.62</td><td rowspan="2">0.75</td><td>0.75~0.91</td><td rowspan="8">3.67</td><td rowspan="2">24</td><td rowspan="2">0.36</td><td>0.36~0.58</td><td rowspan="2">0.20</td><td>0.21~0.38</td></tr><tr><td>1.51</td><td>0.83</td><td>0.47</td><td>0.30</td></tr><tr><td rowspan="2">64</td><td rowspan="2">1.58</td><td>1.58~1.85</td><td rowspan="2">0.84</td><td>0.85~0.98</td><td rowspan="2">32</td><td rowspan="2">0.56</td><td>0.56~0.78</td><td rowspan="2">0.28</td><td>0.28~0.43</td></tr><tr><td>1.72</td><td>0.92</td><td>0.67</td><td>0.36</td></tr><tr><td rowspan="2">80</td><td rowspan="2">1.92</td><td>1.92~2.01</td><td rowspan="2">1.08</td><td>1.08~1.12</td><td rowspan="2">48</td><td rowspan="2">1.07</td><td>1.08~1.11</td><td rowspan="2">0.58</td><td>0.58~0.67</td></tr><tr><td>1.96</td><td>1.10</td><td>1.10</td><td>0.62</td></tr><tr><td rowspan="2">96</td><td rowspan="2">2.14</td><td>2.14~2.23</td><td rowspan="2">1.12</td><td>1.12~1.26</td><td rowspan="2">64</td><td rowspan="2">1.58</td><td>1.58~1.73</td><td rowspan="2">0.84</td><td>0.84~0.95</td></tr><tr><td>2.18</td><td>1.19</td><td>1.66</td><td>0.90</td></tr><tr><td rowspan="2">128</td><td rowspan="2">3.15</td><td>3.17~3.25</td><td rowspan="2">1.54</td><td>1.55~1.63</td><td rowspan="8">5.5</td><td rowspan="2">24</td><td rowspan="2">0.36</td><td>0.36~0.55</td><td rowspan="2">0.20</td><td>0.21~0.37</td></tr><tr><td>3.21</td><td>1.59</td><td>0.46</td><td>0.29</td></tr><tr><td rowspan="2">144</td><td rowspan="2">3.20</td><td>3.23~3.44</td><td rowspan="2">1.82</td><td>1.82~1.97</td><td rowspan="2">32</td><td rowspan="2">0.56</td><td>0.57~0.74</td><td rowspan="2">0.28</td><td>0.28~0.44</td></tr><tr><td>3.34</td><td>1.90</td><td>0.66</td><td>0.36</td></tr><tr><td rowspan="4">2.75</td><td rowspan="2">32</td><td rowspan="2">0.56</td><td>0.56~0.75</td><td rowspan="2">0.32</td><td>0.32~0.46</td><td rowspan="4">48</td><td rowspan="4">0.91</td><td rowspan="4">0.91~1.09</td><td rowspan="4">0.45</td><td rowspan="4">0.45~0.62</td></tr><tr><td>0.66</td><td>0.39</td></tr><tr><td rowspan="2">48</td><td rowspan="2">1.07</td><td>1.07~1.12</td><td rowspan="2">0.58</td><td>0.58~0.69</td></tr><tr><td>1.09</td><td>0.64</td></tr></table>

2.2.4 剪切弹性模量 NH-1 芯材先切割拉伸、后浸胶固化的剪切弹性模量见表 2-8, 试验方法为 HB 5309—1985。NH-1 芯材先拉伸浸胶、后固化片切的剪切弹性模量见表 2-9, 试验方法为 GB/T 1455—1988。

表2-8  

<table><tr><td rowspan="3">孔格边长/mm</td><td rowspan="3">密度/(kg/m3)</td><td colspan="4">剪切弹性模量/MPa</td><td rowspan="3">孔格边长/mm</td><td rowspan="3">密度/(kg/m3)</td><td colspan="4">剪切弹性模量/MPa</td></tr><tr><td colspan="2">纵向</td><td colspan="2">横向</td><td colspan="2">纵向</td><td colspan="2">横向</td></tr><tr><td>指标≥</td><td>典型值</td><td>指标≥</td><td>典型值</td><td>指标≥</td><td>典型值</td><td>指标≥</td><td>典型值</td></tr><tr><td rowspan="3">1.83</td><td>29</td><td>21.5</td><td>21.5~27.1/26.0</td><td>10.0</td><td>10.0~12.9/12.3</td><td rowspan="2">3.0</td><td>56</td><td>40.0</td><td>40.6~50.2/49.7</td><td>18.0</td><td>18.4~23.0/21.6</td></tr><tr><td>48</td><td>34.8</td><td>34.8~44.2/43.5</td><td>17.0</td><td>17.8~21.5/20.6</td><td>64</td><td>46.0</td><td>46.1~57.4/56.6</td><td>22.0</td><td>22.0~26.8/25.1</td></tr><tr><td>64</td><td>46.2</td><td>46.4~59.7/58.5</td><td>22.0</td><td>23.1~27.0/25.5</td><td rowspan="3">3.5</td><td>32</td><td>22.5</td><td>22.9~29.6/28.4</td><td>11.0</td><td>11.2~13.9/13.0</td></tr><tr><td rowspan="4">2.75</td><td>32</td><td>22.5</td><td>23.5~29.2/28.4</td><td>11.0</td><td>11.8~14.1/13.2</td><td>50</td><td>38.0</td><td>39.0~46.2/45.5</td><td>15.7</td><td>15.9~21.1/20.5</td></tr><tr><td>48</td><td>34.5</td><td>34.5~44.2/43.5</td><td>17.0</td><td>17.2~21.1/20.4</td><td>56</td><td>40.0</td><td>40.4~49.0/48.1</td><td>18.0</td><td>18.5~23.5/21.8</td></tr><tr><td>56</td><td>40.2</td><td>41.2~51.8/50.6</td><td>18.0</td><td>18.8~23.8/22.0</td><td rowspan="3">4.5</td><td>48</td><td>34.0</td><td>34.0~43.2/42.1</td><td>16.0</td><td>17.0~20.4/19.2</td></tr><tr><td>64</td><td>46.5</td><td>46.5~59.0/58.5</td><td>22.0</td><td>22.5~26.2/25.0</td><td>56</td><td>40.0</td><td>40.4~48.3/47.5</td><td>18.0</td><td>18.0~23.1/21.5</td></tr><tr><td>3.0</td><td>48</td><td>34.5</td><td>35.1~44.4/43.8</td><td>16.0</td><td>16.6~21.4/20.1</td><td></td><td></td><td></td><td></td><td></td></tr></table>

表2-9  

<table><tr><td rowspan="3">孔格边长/mm</td><td rowspan="3">密度/(kg/m3)</td><td colspan="4">剪切弹性模量/MPa</td><td rowspan="3">孔格边长/mm</td><td rowspan="3">密度/(kg/m3)</td><td colspan="4">剪切弹性模量/MPa</td></tr><tr><td colspan="2">纵向</td><td colspan="2">横向</td><td colspan="2">纵向</td><td colspan="2">横向</td></tr><tr><td>指标≥</td><td>典型值</td><td>指标≥</td><td>典型值</td><td>指标≥</td><td>典型值</td><td>指标≥</td><td>典型值</td></tr><tr><td rowspan="16">1.83</td><td rowspan="2">29</td><td rowspan="2">17</td><td>17.8~28.4</td><td rowspan="2">10</td><td>10.3~15.5</td><td rowspan="4">2.75</td><td rowspan="2">64</td><td rowspan="2">49</td><td>49.1~57.7</td><td rowspan="2">24</td><td>24.5~31.2</td></tr><tr><td>23.1</td><td>12.9</td><td>53.4</td><td>27.8</td></tr><tr><td rowspan="2">48</td><td rowspan="2">36</td><td>36.2~41.7</td><td rowspan="2">19</td><td>19.8~26.9</td><td rowspan="2">72</td><td rowspan="2">65</td><td>65.7~71.9</td><td rowspan="2">28</td><td>28.3~39.5</td></tr><tr><td>39.0</td><td>23.4</td><td>68.8</td><td>33.9</td></tr><tr><td rowspan="2">56</td><td rowspan="2">43</td><td>43.0~48.5</td><td rowspan="2">21</td><td>21.4~27.8</td><td rowspan="6">3.67</td><td rowspan="2">24</td><td rowspan="2">13</td><td>13.2~18.7</td><td rowspan="2">8</td><td>8.2~14.7</td></tr><tr><td>45.8</td><td>24.6</td><td>16.0</td><td>11.4</td></tr><tr><td rowspan="2">64</td><td rowspan="2">49</td><td>49.3~56.1</td><td rowspan="2">24</td><td>24.2~29.7</td><td rowspan="2">32</td><td rowspan="2">18</td><td>18.1~25.4</td><td rowspan="2">11</td><td>11.5~17.2</td></tr><tr><td>52.7</td><td>27</td><td>21.8</td><td>14.4</td></tr><tr><td rowspan="2">80</td><td rowspan="2">66</td><td>66.4~72.3</td><td rowspan="2">35</td><td>35.5~41.2</td><td rowspan="2">48</td><td rowspan="2">36</td><td>36.5~41.6</td><td rowspan="2">19</td><td>19.3~25.5</td></tr><tr><td>69.4</td><td>38.4</td><td>39.0</td><td>22.4</td></tr><tr><td rowspan="2">96</td><td rowspan="2">72</td><td>72.4~79.8</td><td rowspan="2">38</td><td>38.3~45.6</td><td rowspan="2">42</td><td rowspan="2">64</td><td rowspan="2">45</td><td>45.4~50.7</td><td rowspan="2">24</td><td>24.1~29.3</td></tr><tr><td>76.1</td><td>42</td><td>48.0</td><td>26.7</td></tr><tr><td rowspan="2">128</td><td rowspan="2">105</td><td>105~117</td><td rowspan="2">52</td><td>52.3~63.7</td><td rowspan="8">5.5</td><td rowspan="2">24</td><td rowspan="2">13</td><td>13.7~19.1</td><td rowspan="2">8</td><td>8.8~15.2</td></tr><tr><td>111</td><td>58.0</td><td>16.4</td><td>12.0</td></tr><tr><td rowspan="2">144</td><td rowspan="2">119</td><td>119~128</td><td rowspan="2">63</td><td>63.4~72.9</td><td rowspan="2">32</td><td rowspan="2">18</td><td>18.3~25.6</td><td rowspan="2">11</td><td>11.4~18.1</td></tr><tr><td>124</td><td>68.2</td><td>22.0</td><td>14.8</td></tr><tr><td rowspan="4">2.75</td><td rowspan="2">32</td><td rowspan="2">19</td><td>19.5~27.8</td><td rowspan="2">12</td><td>12.3~15.9</td><td rowspan="4">48</td><td rowspan="4">32</td><td>32.3~40.5</td><td rowspan="4">17</td><td>17.5~23.4</td></tr><tr><td>23.6</td><td>14.1</td><td rowspan="3">36.4</td><td rowspan="3">20.4</td></tr><tr><td rowspan="2">48</td><td rowspan="2">36</td><td>36.4~43.6</td><td rowspan="2">19</td><td>19.4~25.7</td></tr><tr><td>40.0</td><td>22.6</td></tr></table>

# 2.3 耐环境性能

2.3.1 耐水性能 NH-1芳纶纸蜂窝夹层结构吸水后的压缩强度见表2-10。

表2-10  

<table><tr><td>孔格边长/mm</td><td>密度/(kg/m3)</td><td>浸水24h后的压缩强度/MPa</td><td>孔格边长/mm</td><td>密度/(kg/m3)</td><td>浸水24h后的压缩强度/MPa</td></tr><tr><td>1.83</td><td>64</td><td>2.80</td><td>3.5</td><td>50</td><td>1.80</td></tr><tr><td>2.75</td><td>64</td><td>2.80</td><td>4.5</td><td>48</td><td>1.50</td></tr><tr><td>3.0</td><td>56</td><td>2.00</td><td></td><td></td><td></td></tr></table>

2.3.2 高温性能 NH-1 芯材及其夹层结构在 $160^{\circ}\mathrm{C}$ 的力学性能见表2-11。

表2-11  

<table><tr><td rowspan="2">孔格边长/mm</td><td rowspan="2">密度/(kg/m3)</td><td colspan="2">剪切强度/MPa</td><td rowspan="2">压缩强度/MPa</td><td rowspan="2">孔格边长/mm</td><td rowspan="2">密度/(kg/m3)</td><td colspan="2">剪切强度/MPa</td><td rowspan="2">压缩强度/MPa</td></tr><tr><td>纵向</td><td>横向</td><td>纵向</td><td>横向</td></tr><tr><td>1.83</td><td>29</td><td>0.49</td><td>0.28</td><td>0.48</td><td>2.75</td><td>64</td><td>1.14</td><td>0.66</td><td>2.25</td></tr><tr><td>1.83</td><td>48</td><td>0.81</td><td>0.47</td><td>1.49</td><td>3.0</td><td>56</td><td>0.92</td><td>0.50</td><td>1.56</td></tr><tr><td>1.83</td><td>64</td><td>1.16</td><td>0.62</td><td>2.27</td><td>3.5</td><td>50</td><td>0.88</td><td>0.45</td><td>1.46</td></tr><tr><td>2.75</td><td>32</td><td>0.46</td><td>0.31</td><td>0.62</td><td>4.5</td><td>48</td><td>0.80</td><td>0.42</td><td>1.32</td></tr></table>

2.3.3 耐湿热老化 NH-1蜂窝在温度 $70^{\circ}\mathrm{C} \pm 2^{\circ}\mathrm{C}$ ，相对湿度 $95\%$ 条件下的湿热老化性能见表2-12。

表2-12  

<table><tr><td>孔格边长/mm</td><td>密度/(kg/m3)</td><td>压缩强度/MPa
放置50h后</td><td>压缩强度/MPa
放置100h后</td><td>压缩强度/MPa
放置200h后</td></tr><tr><td>1.83</td><td>29</td><td>0.90</td><td>0.79</td><td>0.72</td></tr><tr><td>1.83</td><td>48</td><td>1.93</td><td>1.80</td><td>1.77</td></tr><tr><td>2.75</td><td>32</td><td>0.83</td><td>0.78</td><td>0.74</td></tr></table>

2.4 工艺性能 NH-1芳纶纸蜂窝芯材可在模具上进行高温定型处理，温度 $250^{\circ}\mathrm{C}$ ，时间 $5\mathrm{min}$ 。NH-1芯材中低密度较适合整流罩及双曲面夹层结构件，高密度一般适合制作型面较简单的夹层结构件，对于复杂结构件可采用预浸胶蜂窝在模具上固化成形，NH-1芯材固化后状态其最小可铺覆的曲率半径是蜂窝厚度的3倍。

# 2.5 使用性能

2.5.1 机械加工性能 NH-1 芯材可以用片切机或铣床进行等厚和变厚度加工, 对于周边可用普通刀具划割加工, 蜂窝叠板可以用切纸机进行切割加工。  
2.5.2 连接性能 NH-1 芯材可用胶粘剂与金属或非金属面板粘接, 也可与复合材料面板、预浸料铺层后共固化成形。对面板上的胶接面应进行表面处理, 并选用固化温度适当的胶粘剂体系。

蜂窝夹层结构可以螺接、铆接、胶接等方式与其他构件连接。如要求钻孔或预留孔时，芯材需要局部加强。

# 3 使用工艺

3.1 芯材的预处理 在组合蜂窝夹层结构件之前，应对NH-1芯材进行预处理。可用干燥、清洁的压缩空气除去表面灰尘并经干燥处理，片切状态的可直接使用，固化后等厚度蜂窝使用前应适当打磨表面以提高与蒙皮的粘接强度。  
3.2 面板的预处理 复合材料面板或金属面板均应按胶接工艺要求进行表面处理，以保证面板与芯材之间的可靠胶接。面板厚度公差及组合夹层结构实际厚度控制应按胶接规范进行。  
3.3 组合及固化成形 按技术文件进行组合。NH-1芯材可以拼接，但有电气性能要求的透波面应尽量减少拼接。夹层结构制件的固化成形工艺方法及参数控制按技术文件要求执行。蜂窝胶接时其成形压力不大于 $0.3\mathrm{MPa}$ ，成形温度不高于 $180^{\circ}\mathrm{C}$ 。

# 4 其他

4.1 包装 NH-1 芯材相互间用中性牛皮纸或聚乙烯薄膜隔开, 平放在干净、牢固的刚性包装箱中, 加衬垫, 防止芯材在箱内移动。  
4.2 运输 按非危险品运输。运输过程中应防潮，防碰击，并不许倒置。  
4.3 贮存 应贮存在温度低于 $30^{\circ}\mathrm{C}$ 、相对湿度低于 $70\%$ 且无直射阳光的环境中。不得与酸、碱等化学药品接触。芯材应平放，不得弯折或重压。  
4.4 技术安全 NH-1 芯材属非危险品，具有自熄性，在使用或存放过程中应避免尖锐物体。

# 5 使用建议

飞机的各种夹层结构件，使用温度在 $160^{\circ}\mathrm{C}$ 以下的主承力件和次承力件，对质量、疲劳、韧性、环境、阻燃、微波透射等性能要求较高的制件。如各种机载雷达罩、天线罩、整流罩、尾梁、水平尾翼、副翼、方向舵、襟翼、舱门、货舱、地板、隔板、机翼、升降舵等部件均可采用NH-1芳纶纸蜂窝。

# 参考文献

1 北京航空材料研究院. 直九机用 Nomex 蜂窝研究鉴定材料. 1995

编写 李勇

审校 张凤翻 赵渠森

# NRH芳纶纸蜂窝芯材

# 1 概述

NRH芳纶纸蜂窝芯材系以不同厚度聚芳酰胺纤维纸为主要原材料制造的结构用夹芯材料。该芯材除具有铝蜂窝芯材的特点外，还具有优越的电性能和化学稳定性，适于制造雷达罩及飞机各类先进复合材料蜂窝夹层结构件，也适于有类似要求的其他结构件，长期使用温度为 $-55\sim 150^{\circ}\mathrm{C}$ 。

1.1 牌号及名称 NRH芳纶纸蜂窝芯材。  
1.2 基本组成 Nomex412型芳纶纸、胶粘剂、酚醛树脂。  
1.3 材料标准

GJB 1874—1994《飞机结构用芳纶纸基蜂窝芯材规范》

Q/9S 7—1997《NRH芳纶纸蜂窝芯材》

1.4 使用工艺说明书 Q/9S 101S.2Y.02.01—1998《内外侧升降副翼胶接件制造工艺说明书》。

1.5 供应状态 NRH芳纶纸蜂窝可以两种状态供应。

规范状态：蜂窝毛坯平面尺寸为 $1350\mathrm{mm}\times 2600\mathrm{mm}$ ，蜂窝高度在 $3\sim 280\mathrm{mm}$ 范围内，标准所列任意规格蜂窝芯材。

特殊状态：可按具体要求，以蜂窝过拉伸形式、蜂窝未拉伸定型前的蜂窝叠层板、蜂窝叠层条及特定尺寸蜂窝毛坯等形式。

1.6 应用概况 已用于歼击机、强击机、教练机及农用机等各类飞机的复合材料蜂窝夹层结构件的制造，如：鸭翼、升降副翼、方向舵、设备舱口盖、腹鳍、药箱等复合材料夹层结构件。  
1.7 研制及生产单位 北京航空工艺研究所研制并生产。  
1.8 鉴定级别及日期 1990年10月中国航空航天工业部鉴定通过。

# 2 性能

2.1 物理及化学性能

2.1.1 外观 规范型NRH芯材孔格为正六边型，色泽均匀，无明显树脂堆积、贫胶、起泡及外来杂物等。  
2.1.2 规格 NRH芳纶纸蜂窝芯材规格详见表2-1。  
2.1.3 介电性能 各种规格NRH芳纶纸蜂窝芯材介电常数不大于1.2。  
2.1.4 阻燃性能 NRH芳纶纸蜂窝芯材的阻燃性能符合HB5470—1991。  
2.2力学性能 NRH芳纶纸蜂窝芯材力学性能见表2-2。

表2-1[1]   

<table><tr><td>芯材规格代号</td><td>孔格边长/mm</td><td>纸材名义厚度/mm</td><td>密度/(kg/m³)</td><td>芯材规格代号</td><td>孔格边长/mm</td><td>纸材名义厚度/mm</td><td>密度/(kg/m³)</td></tr><tr><td>NRH-2-48(0.05)</td><td>2</td><td>0.05</td><td>48</td><td>NRH-3-64(0.08)</td><td>3</td><td>0.08</td><td>64</td></tr><tr><td>NRH-2-56(0.05)</td><td>2</td><td>0.05</td><td>56</td><td>NRH-3-72(0.10)</td><td>3</td><td>0.10</td><td>72</td></tr><tr><td>NRH-2-80(0.08)</td><td>2</td><td>0.08</td><td>80</td><td>NRH-3-80(0.10)</td><td>3</td><td>0.10</td><td>80</td></tr><tr><td>NRH-2-96(0.08)</td><td>2</td><td>0.08</td><td>96</td><td>NRH-4-24(0.05)</td><td>4</td><td>0.05</td><td>24</td></tr><tr><td>NRH-2-144(0.08)</td><td>2</td><td>0.08</td><td>144</td><td>NRH-4-32(0.05)</td><td>4</td><td>0.05</td><td>32</td></tr><tr><td>NRH-2.5-72(0.10)</td><td>2.5</td><td>0.10</td><td>72</td><td>NRH-4-48(0.10)</td><td>4</td><td>0.10</td><td>48</td></tr><tr><td>NRH-2.5-128(0.10)</td><td>2.5</td><td>0.10</td><td>128</td><td>NRH-4-64(0.10)</td><td>4</td><td>0.10</td><td>64</td></tr><tr><td>NRH-3-32(0.05)</td><td>3</td><td>0.05</td><td>32</td><td>NRH-5-24(0.05)</td><td>5</td><td>0.05</td><td>24</td></tr><tr><td>NRH-3-48(0.05)</td><td>3</td><td>0.05</td><td>48</td><td>NRH-5-48(0.10)</td><td>5</td><td>0.10</td><td>48</td></tr><tr><td>NRH-3-56(0.08)</td><td>3</td><td>0.08</td><td>56</td><td>NRH-5-56(0.10)</td><td>5</td><td>0.10</td><td>56</td></tr></table>

表 2-2[1]  

<table><tr><td rowspan="3">芯材规格代号</td><td colspan="3">压缩性能/MPa</td><td colspan="3">纵向剪切性能/MPa</td><td colspan="3">横向剪切性能/MPa</td></tr><tr><td colspan="2">强度</td><td>弹性模量</td><td colspan="2">强度</td><td>弹性模量</td><td colspan="2">强度</td><td>弹性模量</td></tr><tr><td>平均</td><td>最小</td><td>平均</td><td>平均</td><td>最小</td><td>平均</td><td>平均</td><td>最小</td><td>平均</td></tr><tr><td>NRH-2-48(0.05)</td><td>1.63</td><td>1.48</td><td>133.7</td><td>1.16</td><td>0.89</td><td>47.2</td><td>0.67</td><td>0.53</td><td>28.5</td></tr><tr><td>NRH-2-56(0.05)</td><td>2.17</td><td>1.85</td><td>116.2</td><td>1.55</td><td>1.28</td><td>53.8</td><td>0.90</td><td>0.69</td><td>35.3</td></tr><tr><td>NRH-2-80(0.05)</td><td>4.77</td><td>3.75</td><td>301.6</td><td>2.55</td><td>1.74</td><td>85.3</td><td>1.44</td><td>0.97</td><td>44.6</td></tr><tr><td>NRH-2-96(0.05)</td><td>6.05</td><td>5.12</td><td>371.4</td><td>2.80</td><td>2.38</td><td>89.9</td><td>1.59</td><td>1.36</td><td>52.5</td></tr><tr><td>NRH-2-144(0.08)</td><td>11.06</td><td>9.57</td><td>575.3</td><td>3.20</td><td>2.95</td><td>126.3</td><td>2.03</td><td>1.70</td><td>83.2</td></tr><tr><td>NRH-2.5-72(0.10)</td><td>4.26</td><td>3.47</td><td>278.5</td><td>2.39</td><td>1.65</td><td>82.2</td><td>1.38</td><td>0.82</td><td>37.2</td></tr><tr><td>NRH-2.5-128(0.10)</td><td>8.71</td><td>8.11</td><td>551.3</td><td>3.85</td><td>2.84</td><td>133.4</td><td>2.25</td><td>1.48</td><td>59.9</td></tr><tr><td>NRH-3-32(0.05)</td><td>0.85</td><td>0.57</td><td>77.6</td><td>0.74</td><td>0.51</td><td>34.7</td><td>0.40</td><td>0.27</td><td>17.2</td></tr><tr><td>NRH-3-48(0.05)</td><td>1.81</td><td>1.41</td><td>134.5</td><td>1.15</td><td>0.96</td><td>46.1</td><td>0.70</td><td>0.47</td><td>29.0</td></tr><tr><td>NRH-3-56(0.08)</td><td>2.10</td><td>1.85</td><td>160.5</td><td>1.40</td><td>1.28</td><td>53.4</td><td>0.80</td><td>0.63</td><td>30.1</td></tr><tr><td>NRH-3-64(0.08)</td><td>3.35</td><td>2.43</td><td>229.2</td><td>1.91</td><td>1.46</td><td>65.1</td><td>1.08</td><td>0.75</td><td>35.0</td></tr><tr><td>NRH-3-72(0.10)</td><td>3.95</td><td>2.91</td><td>240.7</td><td>2.42</td><td>1.71</td><td>76.5</td><td>1.35</td><td>0.84</td><td>41.5</td></tr><tr><td>NRH-3-80(0.10)</td><td>4.74</td><td>3.71</td><td>273.8</td><td>2.51</td><td>1.73</td><td>79.2</td><td>1.58</td><td>0.95</td><td>51.3</td></tr><tr><td>NRH-4-24(0.05)</td><td>0.52</td><td>0.38</td><td>54.4</td><td>0.48</td><td>0.32</td><td>24.5</td><td>0.26</td><td>0.19</td><td>10.9</td></tr><tr><td>NRH-4-32(0.05)</td><td>0.85</td><td>0.72</td><td>82.2</td><td>0.61</td><td>0.45</td><td>27.2</td><td>0.42</td><td>0.23</td><td>19.4</td></tr><tr><td>NRH-4-48(0.10)</td><td>1.74</td><td>1.39</td><td>147.1</td><td>1.53</td><td>0.97</td><td>55.6</td><td>0.74</td><td>0.49</td><td>27.3</td></tr><tr><td>NRH-4-64(0.10)</td><td>3.01</td><td>2.43</td><td>171.3</td><td>1.91</td><td>1.45</td><td>56.4</td><td>1.11</td><td>0.78</td><td>36.4</td></tr><tr><td>NRH-5-24(0.05)</td><td>0.49</td><td>0.38</td><td>53.4</td><td>0.43</td><td>0.31</td><td>22.4</td><td>0.24</td><td>0.18</td><td>11.6</td></tr><tr><td>NRH-5-48(0.10)</td><td>1.70</td><td>1.36</td><td>136.0</td><td>1.27</td><td>0.95</td><td>45.3</td><td>0.73</td><td>0.47</td><td>27.1</td></tr><tr><td>NRH-5-56(0.10)</td><td>2.09</td><td>1.71</td><td>160.8</td><td>1.60</td><td>1.04</td><td>56.7</td><td>0.95</td><td>0.61</td><td>34.1</td></tr></table>

# 2.3 耐环境性能

2.3.1 耐高温性能 NRH芳纶纸蜂窝芯材在 $150^{\circ}\mathrm{C}$ 温度条件下，其压缩、剪切强度不小于表2-2中相应值的 $65\%$ 。

2.3.2 耐低温性能 NRH芳纶纸蜂窝芯材在 $-55^{\circ}\mathrm{C}$ 温度条件下，其压缩、剪切强度不小于表2-2中相应值的 $80\%$ 。

2.3.3 耐湿性能 NRH芳纶纸蜂窝芯材在潮湿状态下，其压缩强度不小于表2-2中相应值的 $90\%$ 。

# 2.4 工艺性能

# 2.5 使用性能

2.5.1 拼接与加强 芳纶纸蜂窝芯材可以用粉状发泡胶对蜂窝局部填充加强，也可用带状发泡胶进行拼接。  
2.5.2 切削加工性能 可以采用专用刀具对蜂窝芯材进行铣削、磨削、锯削加工，也可以用壁纸刀、手动角向砂轮、砂纸板等对其进行手工加工。  
2.5.3 成形性能： $12\mathrm{mm}$ 以下的等高度蜂窝芯材，一般具有较好的柔性。可以采取适当加热的方式，使之弯曲成形。

# 3 使用工艺

芳纶纸蜂窝夹层结构件固化温度一般不宜高于 $200^{\circ}\mathrm{C}$ ，夹层结构件固化压力除由成形工艺要求决定外，还应考虑蜂窝芯材的承压能力，固化压力一般不大于芯材常温压缩强度的 $50\%$ 为宜。

# 4 其他

4.1包装芳纶纸蜂窝芯材应水平放置，包装箱内多于一片芯材时，芯材层间应用中性牛皮纸或无迁移污染的塑料膜隔离。芯材应打包在具有防水措施的木板或胶合板包装箱内。  
4.2 运输 NRH芳纶纸蜂窝芯材属非危险品，可按一般物品运输并有防潮、防雨、防挤压措施。  
4.3 贮存芳纶纸蜂窝芯材应贮存在温度不大于 $35^{\circ} \mathrm{C}$ ，相对湿度不大于 $75\%$ 的清洁、通风、无污染的环境中。芯材自生产之日起有效期为2年。超过贮存期的芯材经检验合格后仍可使用。

# 5 使用建议

选用。

# 参考文献

1 林敦仪主编.航空制造工程手册：非金属结构件制造分册.北京：航空工业出版社，1998

编写 吴石民

审校 张凤翻 赵渠森

# NF-1芳纶纸蜂窝芯材

# 1 概述

NF-1芳纶纸蜂窝芯材由聚芳酰胺纸经涂胶、叠合、压制、拉伸、浸渍树脂和固化制成，用作复合材料及铝合金面板的夹层结构芯材。具有比强度高，抗冲击，介电性能好和耐环境性强等特点。工作温度为 $-60\sim 150^{\circ}\mathrm{C}$ 。

1.1 牌号及名称 NF-1芳纶纸蜂窝芯材。  
1.2 基本组成 A-1 或 A-2 芳纶纸、胶粘剂、酚醛树脂。  
1.3 材料标准 Q/31G-NF-JT-01《NF-1芳纶纸蜂窝芯材技术条件》。  
1.4 使用工艺说明书   
1.5 供应状态 NF-1 芯材以拉伸或未拉伸（亦称蜂窝迭块）两种状态供应。  
1.6 应用概况 已用于歼击机机头雷达罩等构件。  
1.7 研制及生产单位 济南复合材料构件厂研制并生产。  
1.8 鉴定级别及日期 1985年6月由中国航空工业部鉴定通过。

# 2 性能

# 2.1 物理及化学性能

2.1.1 外观 NF-1 芯材应色泽均匀, 无杂质及缺陷。蜂窝孔格应呈正六边形。蜂窝孔格在纵向和横向都应平行排列。  
2.1.2 密度 NF-1 芯材的密度应符合表 2-1 的规定。密度容差为 $\pm 5\%$ 。

表2-1  

<table><tr><td>孔格边长/mm</td><td>密度/(kg/m3)</td><td>孔格边长/mm</td><td>密度/(kg/m3)</td></tr><tr><td>2</td><td>48,56,64</td><td>4</td><td>32,40,48,56,64</td></tr><tr><td>3</td><td>32,40,48,56,64</td><td>5</td><td>32,40,48,56,64</td></tr></table>

2.1.3 介电性能 NF-1 芯材的孔格边长、密度与介电性能的关系见表 2-2。试验方法为 Q/3168-47—1984，试验频率为 $10^{10} \mathrm{~Hz}$ 。

表2-2  

<table><tr><td>孔格边长/mm</td><td>密度/(kg/m3)</td><td>介电常数</td><td>介质损耗角正切</td><td>孔格边长/mm</td><td>密度/(kg/m3)</td><td>介电常数</td><td>介质损耗角正切</td></tr><tr><td rowspan="6">3</td><td>32</td><td>1.05</td><td>1.1×10-3</td><td rowspan="3">4</td><td>40</td><td>1.05</td><td>1.1×10-3</td></tr><tr><td>40</td><td>1.06</td><td>1.6×10-3</td><td>56</td><td>1.07</td><td>2.4×10-3</td></tr><tr><td>48</td><td>1.07</td><td>1.7×10-3</td><td>64</td><td>1.09</td><td>2.8×10-3</td></tr><tr><td>56</td><td>1.08</td><td>2.1×10-3</td><td rowspan="3">5</td><td>32</td><td>1.04</td><td>0.73×10-3</td></tr><tr><td>64</td><td>1.09</td><td>2.9×10-3</td><td>48</td><td>1.07</td><td>2.0×10-3</td></tr><tr><td></td><td></td><td></td><td>56</td><td>1.07</td><td>2.1×10-3</td></tr></table>

# 2.2 力学性能

2.2.1 压缩性能 NF-1 芯材的压缩强度和压缩弹性模量典型值见表 2-3。试验方法为 GB/T 1453—1987。

表2-3  

<table><tr><td>孔格边长/mm</td><td>密度/(kg/m3)</td><td>压缩强度/MPa</td><td>压缩弹性模量/MPa</td><td>孔格边长/mm</td><td>密度/(kg/m3)</td><td>压缩强度/MPa</td><td>压缩弹性模量/MPa</td></tr><tr><td rowspan="6">2</td><td rowspan="2">48</td><td>1.31~2.00</td><td rowspan="2">90.0</td><td rowspan="8">4</td><td rowspan="2">32</td><td>0.65~0.93</td><td rowspan="2">46.0</td></tr><tr><td>1.63</td><td>0.81</td></tr><tr><td rowspan="2">56</td><td>1.82~2.36</td><td rowspan="2">130</td><td rowspan="2">40</td><td>0.88~1.26</td><td rowspan="2">72.7</td></tr><tr><td>2.00</td><td>1.10</td></tr><tr><td rowspan="2">64</td><td>2.00~2.70</td><td rowspan="2">154</td><td rowspan="2">48</td><td>1.34~1.93</td><td rowspan="2">90.0</td></tr><tr><td>2.41</td><td>1.68</td></tr><tr><td rowspan="10">3</td><td rowspan="2">32</td><td>0.63~0.90</td><td rowspan="2">47.3</td><td rowspan="2">56</td><td>2.00~2.37</td><td rowspan="2">140</td></tr><tr><td>0.79</td><td>2.14</td></tr><tr><td rowspan="2">40</td><td>0.90~1.62</td><td rowspan="2">70.2</td><td rowspan="8">5</td><td rowspan="2">32</td><td>0.61~0.88</td><td rowspan="2">47.0</td></tr><tr><td>1.15</td><td>0.76</td></tr><tr><td rowspan="2">48</td><td>1.30~2.20</td><td rowspan="2">90.0</td><td rowspan="2">40</td><td>0.90~1.25</td><td rowspan="2">69.5</td></tr><tr><td>1.69</td><td>1.13</td></tr><tr><td rowspan="2">56</td><td>1.89~2.49</td><td rowspan="2">130</td><td rowspan="2">48</td><td>1.31~1.79</td><td rowspan="2">90.0</td></tr><tr><td>2.10</td><td>1.66</td></tr><tr><td rowspan="2">64</td><td>2.06~3.10</td><td rowspan="2">156</td><td></td><td></td><td></td></tr><tr><td>2.52</td><td></td><td></td><td></td></tr></table>

2.2.2 剪切性能 NF-1 芯材的剪切强度和剪切弹性模量典型值见表 2-4。试验方法为 GB/T 1455—1988。

表2-4  

<table><tr><td rowspan="2">孔格边长/mm</td><td rowspan="2">密度/(kg/m3)</td><td colspan="2">剪切强度/MPa</td><td colspan="2">剪切弹性模量/MPa</td></tr><tr><td>纵向</td><td>横向</td><td>纵向</td><td>横向</td></tr><tr><td rowspan="2">2</td><td rowspan="2">48</td><td>0.85~1.30</td><td>0.55~0.76</td><td>36.0~61.0</td><td>23.2~36.0</td></tr><tr><td>1.10</td><td>0.68</td><td>49.0</td><td>29.5</td></tr><tr><td rowspan="2">3</td><td rowspan="2">32</td><td>0.47~0.59</td><td>0.29~0.41</td><td>26.5~32.2</td><td>13.6~15.9</td></tr><tr><td>0.52</td><td>0.36</td><td>29.3</td><td>14.8</td></tr></table>

续表 2-4  

<table><tr><td rowspan="2">孔格边长/mm</td><td rowspan="2">密度/(kg/m3)</td><td colspan="2">剪切强度/MPa</td><td colspan="2">剪切弹性模量/MPa</td></tr><tr><td>纵向</td><td>横向</td><td>纵向</td><td>横向</td></tr><tr><td rowspan="8">3</td><td rowspan="2">40</td><td>0.68~0.93</td><td>0.42~0.60</td><td>38.0~44.5</td><td>15.8~28.2</td></tr><tr><td>0.86</td><td>0.53</td><td>40.0</td><td>23</td></tr><tr><td rowspan="2">48</td><td>0.91~1.30</td><td>0.55~0.74</td><td>41.0~62.0</td><td>21.0~35.2</td></tr><tr><td>1.13</td><td>0.69</td><td>48.4</td><td>30.1</td></tr><tr><td rowspan="2">56</td><td>1.14~1.63</td><td>0.68~0.88</td><td>47.0~68.0</td><td>33.0~48.0</td></tr><tr><td>1.42</td><td>0.78</td><td>59.0</td><td>37.3</td></tr><tr><td rowspan="2">64</td><td>1.34~2.00</td><td>0.75~1.08</td><td>54.8~79.0</td><td>41.0~55.0</td></tr><tr><td>1.68</td><td>0.94</td><td>68.2</td><td>45.0</td></tr><tr><td rowspan="6">4</td><td rowspan="2">40</td><td>0.64~0.95</td><td>0.41~0.60</td><td>37.6~41.1</td><td>17.2~31.4</td></tr><tr><td>0.85</td><td>0.51</td><td>39.0</td><td>23.2</td></tr><tr><td rowspan="2">48</td><td>0.95~1.30</td><td>0.55~0.75</td><td>43.0~62.2</td><td>21.0~35.4</td></tr><tr><td>1.15</td><td>0.70</td><td>49.0</td><td>30.0</td></tr><tr><td rowspan="2">56</td><td>1.15~1.70</td><td>0.69~0.86</td><td>51.4~67.0</td><td>34.0~49.0</td></tr><tr><td>1.45</td><td>0.77</td><td>60.0</td><td>38.0</td></tr><tr><td rowspan="6">5</td><td rowspan="2">32</td><td>0.41~0.61</td><td>0.29~0.40</td><td>26.0~34.0</td><td>13.5~15.9</td></tr><tr><td>0.57</td><td>0.36</td><td>29.3</td><td>14.8</td></tr><tr><td rowspan="2">48</td><td>0.90~1.30</td><td>0.55~0.74</td><td>42.0~58.0</td><td>18.9~36.0</td></tr><tr><td>1.10</td><td>0.69</td><td>46.6</td><td>28.0</td></tr><tr><td rowspan="2">56</td><td>1.10~1.70</td><td>0.65~0.85</td><td>50.0~68.0</td><td>32.0~49.0</td></tr><tr><td>1.40</td><td>0.75</td><td>59.0</td><td>37.0</td></tr></table>

# 2.3 耐环境性能

# 2.4 工艺性能

2.5 使用性能 NF-1 芯材的外形加工可用剪刀、带锯或铣刀。蜂窝叠块可用切纸机、高压水或激光技术切割。

可在模具上将芯材拼接成各种尺寸的型面，以便再粘接在壁板上。

# 3 使用工艺

NF-1芯材在使用时应以清洁的压缩空气除去灰尘并经干燥处理，然后在模具上组合成形。用作电磁窗构件的主要透波区域应尽量减少拼接。

复合材料面板或金属面板均应按胶接工艺要求进行表面净化或表面处理，以保证面板与芯材间的可靠胶接。芳纶纸蜂窝芯材与面板的胶接以选择固化温度较低的胶膜为佳。

NF-1夹层结构在坏件组合完毕后进行固化。固化成形方法及工艺参数按制件的工艺文件规定执行。成形压力不能大于 $0.3\mathrm{MPa}$ ，固化温度不得高于 $220^{\circ}\mathrm{C}$ 。

# 4 其他

4.1 包装 NF-1 芯材应用包装箱包装。每块芯材应按水平方向放置并用中性牛皮纸或聚乙烯薄膜隔开，防止芯材在箱内移动。  
4.2 运输 按非危险品运输。运输过程中应防晒，防潮，防碰击和倒置。  
4.3 贮存 应贮存在温度不高于 $30^{\circ}\mathrm{C}$ 、相对湿度不大于 $70\%$ 的环境中。蜂窝芯材应平放在贮存架上。避光, 远离热源, 离墙不少于 $1\mathrm{m}$ , 离地面不少于 $0.5\mathrm{m}$ 。贮存期为1年, 超过1年经检验合格仍可使用。

# 5 使用建议

选用。

# GH-1玻璃布蜂窝芯材

# 1 概述

GH-1玻璃布蜂窝芯材系由无碱平纹玻璃布经印胶、叠合、压制、拉伸、浸胶及固化等工艺过程加工制成。由它与面板组成的夹层结构具有质量轻、刚性大、介电性能较好、工艺适应性强及价格便宜等优点。使用温度范围为 $-50\sim 160^{\circ}\mathrm{C}$ 。

1.1 牌号及名称 GH-1玻璃布蜂窝芯材。  
1.2 基本组成 无碱平纹玻璃布、酚醛缩醛胶、醇溶性酚醛清漆。  
1.3 材料标准 Q/6S 529—1987《GH-1玻璃布蜂窝芯材》。  
1.4 使用工艺说明书 Q/6SZ 557—1987《GH-1玻璃布蜂窝芯材工艺说明书》。  
1.5 供应状态 GH-1 芯材可以经拉伸浸胶固化的蜂窝块形式供应, 也可以未拉伸叠块的形式供应。未拉伸叠块的规格见表 1-1。叠块经拉伸的长度和超出表 1-1 范围规格的叠块, 可根据用户要求供应。

表1-1  

<table><tr><td>孔格边长/mm</td><td colspan="3">未拉伸叠块尺寸/(mm×mm)</td><td>孔格边长/mm</td><td colspan="3">未拉伸叠块尺寸/(mm×mm)</td></tr><tr><td>2.5</td><td rowspan="2">300×250</td><td rowspan="2">600×300</td><td rowspan="2">900×250</td><td>4.5</td><td rowspan="2">300×250</td><td rowspan="2">600×300</td><td rowspan="2">900×250</td></tr><tr><td>3.5</td><td>6.0</td></tr></table>

1.6 应用概况 GH-1 芯材自 1965 年起已用于歼击机机头雷达罩的生产；同时还先后用于制造各种型号的雷达天线。

1.7 研制及生产单位 北京航空材料研究院研制并生产。

1.8 鉴定级别及日期 1964 年由中国航空工业部鉴定通过。

# 2 性能

# 2.1 物理及化学性能

2.1.1 外观 应无杂质、气泡、胶层开裂、压伤及重叠层等缺陷。芯材呈棕色或深棕色。  
2.1.2 密度 不同孔格的密度见表2-1。试验方法为HB5304—1985。

表2-1
