Repository: C-zj02/CFD-claw

<div align="center">

**English** | [中文](#中文版) | [Français](README_FR.md) | [Русский](README_RU.md) | [हिन्दी](README_HI.md) | [العربية](README_AR.md) | [Português](README_PT.md)

# 🚀 Claude Code Python

**A Complete Python Reimplementation Based on Real Claude Code Source**

*From TypeScript Source → Rebuilt in Python with ❤️*

***
**🔥 Active Development • New Features Weekly 🔥**

</div>

***

## 🎯 What is This?

**Clawd Code** is a **complete Python rewrite** of Claude Code, based on the **real TypeScript source code**.

File: RAG-data/中国航空材料手册（第2版）第6卷 复合材料 胶粘剂401-564.pdf-3a19026b-3bba-43a8-9c09-9dc9be8e6347.md (part 3 of 6)
图片摘要：该图主要展示 2 1 J 60粉状发泡胶红外光谱图。
<table><tr><td rowspan="2">被粘物及表面处理方法</td><td colspan="5">剪切强度/MPa</td></tr><tr><td>-60℃</td><td>-40℃</td><td>17℃</td><td>100℃</td><td>120℃</td></tr><tr><td>LY12CZ铝合金,表面经硫酸阳极化处理</td><td>2.7</td><td>3.3</td><td>24.5</td><td>9.8</td><td>4.2</td></tr><tr><td>LY12CZ铝合金,表面经硫酸阳极化处理后,再用FT-1处理液处理</td><td>7.3</td><td>10.4</td><td>31.9</td><td>15.1</td><td>6.8</td></tr></table>

表2-2  

<table><tr><td>被粘物</td><td>铝合金</td><td>钛合金</td><td>45号钢</td><td>不锈钢</td><td>黄铜</td><td>有机玻璃</td><td>硬聚氯乙烯</td></tr><tr><td>室温剪切强度/MPa</td><td>23.6</td><td>28.8</td><td>35.0</td><td>32.2</td><td>19.2</td><td>试件断裂</td><td>试件断裂</td></tr></table>

2.2.2 不均匀扯离强度 经化学氧化表面处理后胶接的铝合金试样室温不均匀扯离强度为 $40.0\mathrm{kN / m}$ 。45号钢的为 $50.0\mathrm{kN / m}$ 。  
2.2.3 剥离强度 用含烯丙基硅烷偶联剂稀溶液的表面处理剂FT-1处理硫酸阳极化的铝合金，用含烯丙基端基的异氰酸酯稀溶液的表面处理剂FT-2处理橡胶表面以及未经表面处理剂处理表面的胶接试样的室温剥离强度见表2-3。

表2-3  

<table><tr><td rowspan="2">被粘物</td><td colspan="3">板-板90°剥离强度/(kN/m)</td></tr><tr><td>FT-1处理剂</td><td>FT-2处理剂</td><td>未用处理剂</td></tr><tr><td>铝合金-铝合金</td><td>5~10</td><td>-</td><td>1.5</td></tr><tr><td>氯丁橡胶-环氧玻璃钢</td><td>-</td><td>5</td><td>0.5</td></tr><tr><td>天然橡胶-45号钢</td><td>-</td><td>7</td><td>0.5</td></tr></table>

# 2.3 耐环境性能

2.3.1 耐湿热老化性能 表面经硫酸阳极化处理、胶接试样经温度 $55\mathrm{C}$ 、相对湿度 $100\%$ 老化后的室温剪切强度性能见表2-4。

表2-4  

<table><tr><td>被粘物</td><td colspan="2">LY12CZ铝合金</td><td colspan="2">LY12CZ铝合金,表面用FT-1处理</td></tr><tr><td>湿热老化时间/h</td><td>0</td><td>1000</td><td>0</td><td>8760</td></tr><tr><td>剪切强度/MPa</td><td>23.6</td><td>21.4</td><td>31.2</td><td>26.3</td></tr></table>

# 2.3.2 耐热老化性能 见表2-5。

表2-5  

<table><tr><td colspan="2">热老化条件</td><td colspan="3">剪切强度/MPa</td></tr><tr><td>温度/℃</td><td>时间/h</td><td>室温</td><td>100℃</td><td>120℃</td></tr><tr><td rowspan="2">100</td><td>0</td><td>23.6</td><td>13.2</td><td>9.1</td></tr><tr><td>1 000</td><td>20.7</td><td>12.7</td><td>-</td></tr><tr><td rowspan="2">120</td><td>0</td><td>23.6</td><td>13.2</td><td>9.1</td></tr><tr><td>1 000</td><td>23.0</td><td>-</td><td>7.5</td></tr></table>

# 2.3.3 耐介质性能 见表2-6。

表2-6  

<table><tr><td rowspan="2">被粘物</td><td rowspan="2">介 质</td><td rowspan="2">25℃浸泡时间/h</td><td colspan="2">室温剪切强度/MPa</td></tr><tr><td>浸泡前</td><td>浸泡后</td></tr><tr><td rowspan="2">LY12CZ铝合金</td><td>机油</td><td>750</td><td>23.6</td><td>27.3</td></tr><tr><td>自来水</td><td>750</td><td>23.6</td><td>23.0</td></tr><tr><td rowspan="3">LY12CZ铝合金表面阳极化后用FT-1处理剂处理</td><td>自来水</td><td>3 300</td><td>31.2</td><td>30.1</td></tr><tr><td>人造海水</td><td>3 300</td><td>31.2</td><td>31.1</td></tr><tr><td>乙醇</td><td>3 300</td><td>31.2</td><td>23.1</td></tr></table>

2.3.4 耐大气老化性能 表面经硫酸阳极化处理后再用FT-1处理液处理的LY12CZ铝合金胶接试样，在哈尔滨地区经1年大气老化，其起始及最终状态的室温剪切强度分别为 $31.2\mathrm{MPa}$ 及 $30.6\mathrm{MPa}$ 。  
2.4 工艺性能 J-39 胶粘剂在 $8^{\circ} \mathrm{C}$ 下的固化时间和剪切强度关系见表 2-7, A、B 组分不同配比时的室温剪切强度见表 2-8, 被粘物表面硫酸阳极化后经指涂机油后胶接试样的室温剪切强度见表 2-9。

表2-7  

<table><tr><td>固化时环境温度/℃</td><td>固化时间/h</td><td>8℃剪切强度/MPa</td><td>固化时环境温度/℃</td><td>固化时间/h</td><td>8℃剪切强度/MPa</td></tr><tr><td>8</td><td>0.5</td><td>&gt;0.5</td><td>8</td><td>2.0</td><td>17.9</td></tr><tr><td>8</td><td>1.0</td><td>9.7</td><td>8</td><td>24.0</td><td>22.4</td></tr></table>

表2-8  

<table><tr><td rowspan="2">30℃固化时间/h</td><td colspan="6">A、B组分不同配比时的室温剪切强度/MPa</td></tr><tr><td>1/2①</td><td>2/3①</td><td>1/1①</td><td>3/2①</td><td>2/1①</td><td>5/1①</td></tr><tr><td>0.5</td><td>21.2</td><td>21.9</td><td>24.7</td><td>23.3</td><td>23.7</td><td>18.8</td></tr><tr><td>1.0</td><td>22.9</td><td>25.3</td><td>25.6</td><td>25.7</td><td>28.3</td><td>20.7</td></tr></table>

① 为 A、B 组分之比。

表2-9  

<table><tr><td colspan="2">被粘材料</td><td>LY12CZ铝合金</td><td>钛合金</td><td>45号钢</td><td>不锈钢</td></tr><tr><td rowspan="2">室温剪切强度/MPa</td><td>空白</td><td>23.6</td><td>28.8</td><td>35.0</td><td>32.2</td></tr><tr><td>指涂机油</td><td>21.1</td><td>34.8</td><td>29.2</td><td>31.9</td></tr></table>

# 2.5 使用性能 已广泛用于修理性粘接及螺钉紧固、堵油防漏。

# 3 使用工艺

3.1 表面处理 在经过常规的表面处理后，为进一步提高胶粘剂的胶接强度，橡胶材料的待粘表面可再用FT-2处理液处理，其他金属及非金属材料的待粘表面可再用FT-1处理液处理。  
3.2 配胶 A、B组分按 $1:1$ 配制，称取后尽快搅拌混合均匀。  
3.3 涂胶 配好的胶应尽快涂到被粘物待胶接的表面上，涂胶量应视配合间隙大小而定，最好控制在合拢后边缘刚好挤出一胶线为宜。  
3.4 固化 固化条件为不低于 $8^{\circ} \mathrm{C}$ 的环境温度，时间 $24 \mathrm{~h}$ ，接触压力。

# 4 其他

4.1包装A、B组分胶液分别以聚乙烯瓶包装，外加防晒、防潮、防震的纸箱或木箱。  
4.2 运输 按易燃品运输。  
4.3 贮存 各组分密封包装贮存，放在阴凉、避光库房内。在 $15^{\circ} \mathrm{C}$ 以下贮存保质期为6个月，室温保质期为3个月。过期的胶经检验合格后1周内使用。  
4.4 技术安全胶的气味较大，大面积使用应在通风良好处进行。大量用胶时需分批配制并远离火源。用于结构型胶接时必须使用FT-1或FT-2处理液处理被粘表面。一次配胶量不宜太大，以免放热爆聚。

# 5 使用建议

选用。

# 参考文献

1 黑龙江省石油化学研究所.J-39系列室温快速固化胶粘剂研制工作报告. 1982  
2 陆企亭, 刘雨坤, 袁明, 沈功新. J-39室温快速固化胶粘剂. 化学与粘合, 1982(1):15~25

# J-156室温快速固化胶

# 1 概述

J-156室温快速固化胶系室温下可快速固化双组分环氧型胶粘剂。适用于金属、玻璃、陶瓷以及复合材料件的粘接与快速修补，可在常温下长期使用。

1.1 牌号及名称 J-156室温快速固化环氧胶粘剂。  
1.2 基本组成 A组分：环氧树脂；B组分：硫醇化合物、调节剂。  
1.3 材料标准 Q/HSY 073—1996《J-156室温快速固化环氧胶粘剂》。

主要性能指标见表1-1。被粘物为LY12CZ铝合金，表面经化学氧化处理。

表1-1  

<table><tr><td rowspan="2">性 能</td><td colspan="2">粘度(23℃±1℃)/(Pa·s) ≥</td><td rowspan="2">25℃±2℃适用期/min</td><td colspan="3">室温剪切强度/MPa ≥</td></tr><tr><td>A组分</td><td>B组分</td><td>固化3h</td><td>固化8h</td><td>固化24h</td></tr><tr><td>指 标</td><td>15.0</td><td>10.0</td><td>4~10</td><td>10</td><td>15</td><td>17</td></tr></table>

1.4 使用工艺说明书 《J-156室温快速固化环氧胶粘剂使用工艺说明书》。  
1.5 供应状态 液状胶，A、B两组分分别包装、配套供应。  
1.6 应用概况 已用于机载导弹的产品保险执行机构电缆上印制板与盖的胶接。  
1.7 研制及生产单位 黑龙江省石油化学研究院研制并生产。  
1.8 鉴定级别及日期 1996年9月由化学工业部和航空工业总公司联合科研鉴定通过。

# 2 性能[1]

# 2.1 物理及化学性能

2.1.1 红外光谱 见图 $2-1 \sim$ 图2-2。

图片摘要：该图主要展示 2 1 J 156室温快速固化胶A组分红外光谱图。
![](images/c56a316ef04c828432993ffba9901723bb94db0f039e41a6f384d3dea2e25b5c.jpg)  
图2-1 J-156室温快速固化胶A组分红外光谱图

2.1.2 外观 A 组分为浅白色粘稠液体，B 组分为浅黄色粘稠液体。  
2.1.3 粘度 $23^{\circ}\mathrm{C} \pm 1^{\circ}\mathrm{C}$ 时，A组分粘度为 $17.6\mathrm{Pa}\cdot \mathrm{s},\mathrm{B}$ 组分粘度为 $10.2\mathrm{Pa}\cdot \mathrm{s}$ 。  
2.1.4 适用期一次配胶量为 $10\mathrm{g}$ 胶的室温适用期为 $4\sim 10\mathrm{min}$

图片摘要：该图主要展示 2 1 J 156室温快速固化胶A组分红外光谱图。
![](images/8b61afc234d922e7ec153c861e0c835971ed59ec4bcbbae3d3061a253a3274e0.jpg)  
图2-2 J-156室温快速固化胶B组分红外光谱图

2.2力学性能被粘物为LY12CZ铝合金，表面经化学氧化处理。胶接试样在不同固化时间的室温剪切强度见表2-1。

表2-1  

<table><tr><td>固化时间/h</td><td>3</td><td>8</td><td>24</td></tr><tr><td>室温剪切强度/MPa</td><td>12.5~19.2/16.3</td><td>24.6~26.2/25.1</td><td>19.3~31.1/26.1</td></tr></table>

# 2.3 耐环境性能

2.4 工艺性能 A、B 两组分按比例混配后，胶液粘度适中，立面涂胶基本不流淌。胶液在室温下的凝胶速度快，胶接部位施接触压力，可在涂胶叠合 $3\mathrm{h}$ 后撤去工装。  
2.5 使用性能 已完成机载导弹工程中三套保险执行机构焊有元件的印制板与盖的胶接，质量符合要求。

# 3 使用工艺

3.1 表面处理 铝合金以磷酸阳极化为宜，化学氧化次之。磷酸阳极化按HB/Z197《结构胶接铝合金磷酸阳极化工艺规范》进行。其他金属及非金属材料的胶接表面处理方法按使用要求通过试验进行选择。  
3.2 配胶 按A组分：B组分 $= 1:1$ 称取，称取后尽快搅拌混合均匀。一次配胶量不宜超过 $30\mathrm{g}$   
3.3 涂胶 待胶接表面均需涂胶，涂胶厚度视配合间隙而定。  
3.4 叠合 涂胶后的表面应尽快叠合、定位。  
3.5 固化 在环境温度 $20\sim 30^{\circ}C$ ，相对湿度不大于 $70\%$ 的条件下，胶粘剂于 $4\sim 10\mathrm{min}$ 凝胶， $3\mathrm{h}$ 可撤除工装， $24\mathrm{h}$ 达到最高强度，固化过程中施接触压力。

# 4 其他

4.1 包装 A、B组分用玻璃或塑料瓶、管分别包装并加盖密封，外加防震、防晒、防潮的纸箱或木箱。  
4.2 运输 按非危险品运输，避免曝晒和高热。  
4.3 贮存 在避免阳光直射和远离火源的情况下，自生产之日起，室温有效贮存期为半年。过期的胶经检验合格后仍可使用，其检验有效期为1个月，室温总贮存期不超过1年。  
4.4 技术安全 环境温度低于 $20^{\circ}\mathrm{C}$ 时，应适当延长室温固化时间。

# 5 使用建议

选用。

# 参考文献

1 黑龙江省科学院石油化学研究所.J-156室温快速固化环氧胶粘剂研制报告.1996

编写 张恩天 马麟

审校 郑瑞琪 姜作义

# HT303/HT351、HT321/HT351胶粘剂

# 1 概述

HT303/HT351胶粘剂和HT321/HT351胶粘剂均系环氧树脂、脂肪胺固化剂为主体的双组分胶粘剂。适用于金属-金属、金属-非金属的粘接和修补。可在 $-55\sim 80^{\circ}\mathrm{C}$ 使用。

1.1 牌号及名称 HT303/HT351胶粘剂，HT321/HT351胶粘剂。  
1.2 基本组成 A组分：双酚A型环氧树脂；B组分：脂肪胺类固化剂。  
1.3 材料标准

津Q/HG4321—1992《HT303/HT351胶粘剂》

津Q/HG4320—1992《HT321/HT351胶粘剂》

主要性能指标见表1-1。

表1-1  

<table><tr><td>胶粘剂</td><td>性能</td><td>指标</td></tr><tr><td>HT303/HT351</td><td>23℃±2℃时的剪切强度/MPa ≥</td><td>12.0</td></tr><tr><td rowspan="4">HT321/HT351</td><td>剪切强度/MPa ≥ -55℃±2℃</td><td>12</td></tr><tr><td>23℃±2℃</td><td>12</td></tr><tr><td>80℃±2℃</td><td>5.6</td></tr><tr><td>80℃±2℃(70℃,相对湿度95%~100%,500h)</td><td>3.9</td></tr></table>

1.4 使用工艺说明书

《HT303/HT351胶粘剂使用工艺说明书》

《HT321/HT351胶粘剂使用工艺说明书》

1.5 供应状态 HT303/HT351 的 A 组分为液态, 桶装; B 组分为液态, 玻璃瓶装。HT321/HT351 的 A 组分为膏状物, 桶装; B 组分为液状, 瓶装。  
1.6 应用概况 HT303/HT351胶粘剂已用于直升机复合材料缺陷的注胶修补，HT321/HT351胶粘剂已用于直升机桨叶的修补。  
1.7 研制及生产单位 天津市合成材料工业研究所研制并生产。

1.8 鉴定级别及日期 1990年11月由化学工业部科研鉴定通过。

# 2 性能[1,3]

# 2.1 物理及化学性能

2.1.1 红外光谱 HT303/HT351 胶粘剂的红外光谱见图 2-1～图 2-2, HT321/HT351 胶粘剂的红外光谱见图 2-3～图 2-4。

图片摘要：该图主要展示 2 1 HT303/HT351胶粘剂A组分红外光谱图。
![](images/2edfcad1986a6c3b15288b5ee59a715cadb598c14061b55e5090af4d1855e94d.jpg)  
图2-1 HT303/HT351胶粘剂A组分红外光谱图

图片摘要：该图主要展示 2 1 HT303/HT351胶粘剂A组分红外光谱图。
![](images/3b71ae0ceeb5ccec554caf833c34b9748f7a0c07e0fcea70cde3b1f87c7aacbb.jpg)  
图2-2 HT303/HT351胶粘剂B组分红外光谱图

图片摘要：该图主要展示 2 2 HT303/HT351胶粘剂B组分红外光谱图。
![](images/c533655b82aca70c968b227730a880e0e54ecd73d76d4817ca22f28efa17b781.jpg)  
图2-3 HT321/HT351胶粘剂A组分红外光谱图

图片摘要：该图主要展示 2 3 HT321/HT351胶粘剂A组分红外光谱图。
![](images/885ab597962b6e422072355c750d8020de0606a3253a4f1a0a22fda66683b704.jpg)  
图2-4 HT321/HT351胶粘剂B组分红外光谱图

2.1.2 外观 HT303/HT351 胶的 A 组分为浅色透明粘稠状液体, B 组分为浅黄色液体; HT321/HT351 胶的 A 组分为白色膏状物, B 组分为浅黄色液体。

2.1.3 粘度 $25^{\circ}\mathrm{C}$ 下HT303/HT351胶的A组分粘度为 $1.0\sim 1.5\mathrm{Pa}\cdot \mathrm{s}$ 。  
2.1.4 适用期 HT303/HT351 胶在 $20^{\circ}\mathrm{C} \pm 2^{\circ}\mathrm{C}$ 下, $50\mathrm{g}$ 胶粘剂的适用期为 $4.5 \sim 5\mathrm{h}$ 。HT321/HT351 胶在 $20^{\circ}\mathrm{C} \pm 2^{\circ}\mathrm{C}$ 下, $50\mathrm{g}$ 胶粘剂的适用期为 $1 \sim 1.5\mathrm{h}$ 。  
2.2 力学性能 试片采用LY12CZ铝合金，其表面用丙酮浸泡 $24\mathrm{h}$ 后用砂纸打磨除去表面氧化层。处理后的试片在 $2\mathrm{h}$ 内涂胶。胶接试样的力学性能见表2-1。

表2-1  

<table><tr><td>胶粘剂</td><td>性能</td><td>试验温度/℃</td><td>典型值</td></tr><tr><td rowspan="2">HT303/HT351</td><td>剪切强度/MPa</td><td>23±2</td><td>23.0~24.4/23.7</td></tr><tr><td>浮滚剥离强度/(N/cm)</td><td>23±2</td><td>3.0~17.0/10.0</td></tr><tr><td rowspan="4">HT321/HT351</td><td rowspan="3">剪切强度/MPa</td><td>23±2</td><td>13.3~17.5/15.4</td></tr><tr><td>80</td><td>8.5~11.9/10.2</td></tr><tr><td>-55</td><td>15.2</td></tr><tr><td>浮滚剥离强度/(N/cm)</td><td>23±2</td><td>2.2~10.6/6.4</td></tr></table>

2.3 耐环境性能 在温度 $70^{\circ}\mathrm{C} \pm 2^{\circ}\mathrm{C}$ ，相对湿度 $95\% \sim 100\%$ 条件下，经 $500\mathrm{h}$ 湿热老化后，测得 HT303/HT351胶常温剪切强度为 $14.1\mathrm{MPa}$ ；HT321/HT351胶在 $80^{\circ}\mathrm{C}$ 的实测剪切强度为 $\frac{8.7 \sim 10.1}{9.4}\mathrm{MPa}$ 。

# 3 使用工艺[2,4]

用砂纸或钢丝刷除去被粘物表面污锈，然后用丙酮或乙醇清洗干净。HT303/HT351胶配比为A组分：B组分 $= 100:8$ ，固化条件为在接触压力下 $70^{\circ}\mathrm{C}$ 固化 $3\mathrm{h}$ 或 $100^{\circ}\mathrm{C}$ 固化 $1\mathrm{h}$ 。HT321/HT351胶配比为A组分：B组分 $= 100:4.5$ ，固化条件为接触压力下 $70^{\circ}\mathrm{C} \pm 2^{\circ}\mathrm{C}$ 固化 $2\mathrm{h}$ 。

# 4 其他

4.1包装A组分用 $0.3\mathrm{L},1\mathrm{L},3\mathrm{L}$ 塑料桶密封包装，B组分用 $50~\mathrm{mL},100~\mathrm{mL},250~\mathrm{mL}$ 玻璃瓶

包装。

4.2 运输 按一般化学品运输，防晒、防重压和碰撞。  
4.3 贮存 贮存在避光、通风、远离热源处，自生产之日起贮存期为1年。  
4.4 技术安全 HT303/HT351胶的B组分低毒，有微弱的刺激性，操作时戴好必要的劳动保护品，操作环境要有良好的通风。

# 5 使用建议

选用。

# 参考文献

1哈尔滨飞机制造公司.HT303/HT351胶粘剂试制材料试验报告.1989  
2哈尔滨飞机制造公司，HT303/HT351胶粘剂使用工艺说明，1990  
3哈尔滨飞机制造公司，HT321/HT351胶粘剂试制材料试验报告.1989  
4哈尔滨飞机制造公司，HT321/HT351胶粘剂使用工艺说明，1990

编写 闫金凤 王秀珠

审校 郑瑞琪 赖士洪

# DG-2胶粘剂

# 1 概述

DG-2胶粘剂系室温固化耐高温环氧型双组分胶粘剂。胶接接头强度较高，耐热、耐油、耐水、耐酸碱溶液和有机溶剂。适用于金属、玻璃、陶瓷、塑料，碳纤维复合材料、橡皮、木材等同种或异种材料的粘接。可在 $200^{\circ}\mathrm{C}$ 使用。

1.1 牌号及名称 DG-2室温固化耐高温环氧胶粘剂。  
1.2 基本组成 A组分：改性双酚A型环氧树脂；B组分：咪唑类固化剂。  
1.3 材料标准 Q/XGY 012—1991《室温(低温)固化耐高温环氧胶粘剂(DG-2胶)》。

主要性能指标见表1-1。被粘物为LY12CZ铝合金，胶接表面经除油、砂纸打磨。

表1-1  

<table><tr><td>性能</td><td>指标</td><td>性能</td><td>指标</td></tr><tr><td>粘度(25℃±1℃)/(Pa·s) A组分</td><td>100~700</td><td>T型剥离强度/(kN/m) ≥</td><td>2.0</td></tr><tr><td>剪切强度/MPa ≥</td><td>14.7</td><td>200℃热老化200h后的剪切强度保持率/% ≥</td><td>95</td></tr></table>

1.4 使用工艺说明书 《DG-2胶粘剂使用工艺说明书》。  
1.5 供应状态 双组分计量包装供应。  
1.6 应用概况 已用于热核聚变装置真空室渗漏修复以及火炮、水陆两栖坦克零部件的粘接与修复等。  
1.7 研制及生产单位 晨光化工研究院研制并生产。

1.8 鉴定级别及日期 1985年12月由化学工业部鉴定通过。

# 2 性能[1]

# 2.1 物理及化学性能

2.1.1 红外光谱 见图 $2 - 1\sim$ 图2-2。

图片摘要：该图主要展示 2 1 DG 2胶粘剂A组分红外光谱图。
![](images/14535ac8d444f59b533fee8a766f48f1275c9994ad27ebf26418036f5dc347a3.jpg)  
图2-1 DG-2胶粘剂A组分红外光谱图

图片摘要：该图主要展示 2 1 DG 2胶粘剂A组分红外光谱图。
![](images/a964d6a59933cd5a5d7237198093f005303f74c996be4c704ae71bdfcfe8b41f.jpg)  
图2-2 DG-2胶粘剂B组分红外光谱图

2.1.2 外观 A 组分为黄色或棕色粘稠液体，B 组分为白色或淡黄色粉末。  
2.1.3 粘度 $(25^{\circ}\mathrm{C})$ A组分为 $100\sim 700\mathrm{Pa}\cdot \mathrm{s}$ 。  
2.1.4 密度 $(25^{\circ}\mathrm{C})$ A组分为 $1.14\mathrm{g} / \mathrm{cm}^3$   
2.1.5 分子量 A组分的数均分子量为1117，重均分子量为3371。  
2.1.6 环氧值 A组分为 $0.35\sim 0.45$   
2.1.7 适用期 在 $25^{\circ} \mathrm{C}$ 下配胶 $3 \mathrm{~g}$ 适用期 $8 \mathrm{~h}$ 。

2.1.8 电绝缘性能 体积电阻率为 $7.2 \times 10^{14} \Omega \cdot \mathrm{cm}$ , 介质损耗角正切 $(60 \mathrm{~Hz})$ 为 $3.3 \times 10^{-2}$ , 介电常数 $(60 \mathrm{~Hz})$ 为 1.5, 介电强度为 $176.0 \mathrm{MV/m}$ 。  
2.2力学性能除非另有说明，被粘物为LY12CZ铝合金，胶接表面经除油、砂纸打磨或化学氧化处理。  
2.2.1 剪切强度 不同温度下的剪切强度见表2-1，胶接其他材料的室温剪切强度见表2-2。

表2-1  

<table><tr><td>试验温度/℃</td><td>25</td><td>150</td><td>200</td></tr><tr><td>剪切强度/MPa</td><td>18.05</td><td>14.0</td><td>6.7</td></tr></table>

表2-2  

<table><tr><td>被粘材料</td><td>紫铜</td><td>黄铜</td><td>不锈钢</td><td>碳钢</td><td>不锈钢-尼龙1010</td><td>不锈钢-F4①</td><td>碳纤维复合材料</td></tr><tr><td>室温剪切强度/MPa</td><td>13.37</td><td>15.79</td><td>22.17</td><td>18.44</td><td>18.44(尼龙断)</td><td>9.81(F4断)</td><td>24.27(19.07②)</td></tr></table>

$①$ F4系填充聚四氟乙烯塑料经萘钠络合物表面处理。  
② 为碳纤维复合材料胶接 $120^{\circ}\mathrm{C}$ 下测得的剪切强度。

2.2.2 剥离强度 T形剥离强度为 $3.9\mathrm{kN / m}$   
2.2.3 拉伸强度 39.2 MPa。  
2.3 耐环境性能  
2.3.1 耐介质性能 在室温介质中浸泡 $7\mathrm{d}$ 后的室温剪切强度见表2-3。

表2-3  

<table><tr><td>介 质</td><td>空白</td><td>机油</td><td>乙醇</td><td>水</td><td>10%盐酸</td><td>10%氢氧化钠溶液</td></tr><tr><td>剪切强度/MPa</td><td>20.7</td><td>21.1</td><td>20.8</td><td>21.0</td><td>16.6①</td><td>22.0①</td></tr></table>

$①$ 为钢-钢粘接。

2.3.2 耐热老化性能 $200^{\circ}\mathrm{C}$ 下经 $200\mathrm{h}$ 热老化剪切强度变化见图2-3。

图片摘要：该图主要展示 2 3。
![](images/9bf231ff173b885fb2db3d6363cc23987162370c9d81ce0fc0052d94172312d5.jpg)  
图2-3 $200^{\circ}\mathrm{C}$ 下 $200\mathrm{h}$ 热老化剪切强度的变化

2.4 工艺性能 既耐高温又可室温固化，使用方便。不含溶剂，无污染。

2.5 使用性能 用于热核聚变装置主机真空室渗漏的修复，安全可靠运行十多年，没有发现胶接质量问题。

# 3 使用工艺

3.1 表面处理 待胶接表面经除油、砂布打磨、擦净晾干，或化学氧化处理。  
3.2 配胶 A组分：B组分 $= 12:1$ ，充分混合均匀。

3.3 涂胶 将混合好的胶液均匀涂覆于待粘面上，并适当施加接触压力。  
3.4 固化 推荐固化条件为 $60^{\circ}\mathrm{C}, 4\mathrm{h}$ 或 $25^{\circ}\mathrm{C}, 7\mathrm{d}$ 。

# 4 其他

4.1 包装 A、B组分分别包装于塑料管、牙膏管、塑料瓶或塑料桶中。  
4.2 运输 不含溶剂，属非危险品。运输过程要求防雨、防潮、防晒。  
4.3 贮存 密闭存放于室内阴凉处。自生产之日起，贮存期为1年，过期经复验合格仍可使用，有效检验期为1个月。  
4.4 技术安全 配胶比例要准确，A、B组分混合要均匀。

# 5 使用建议

选用。

# 参考文献

1 晨光化工研究院，室温固化高温使用环氧胶粘剂(DG-2)研究报告. 1985

编写 孙韶渝

审校 郑瑞琪 乔海涛

# DG-3、DG-3S胶粘剂

# 1 概述

DG-3胶粘剂系室温固化耐高温环氧型双组分胶粘剂，DG-3S胶粘剂为DG-3胶添加适量无机填料制成。可在室温或 $0\sim -5^{\circ}C$ 下固化，胶接接头强度较高，耐热、耐油、耐水、耐酸碱溶液和有机溶剂。适用于金属、玻璃、陶瓷、塑料、碳纤维复合材料、橡皮、木材等同种或异种材料的粘接。可在 $-60\sim 150^{\circ}\mathrm{C}$ 使用。

1.1 牌号及名称 DG-3、DG-3S室温固化耐高温环氧胶粘剂。  
1.2 基本组成 DG-3 胶：A 组分为改性双酚 A 型环氧树脂；B 组分为改性胺类固化剂。DG-3S 胶：A 组分为改性双酚 A 型环氧树脂；B 组分为改性胺类固化剂和无机填料。  
1.3 材料标准 Q/XGY 012—1991《室温(低温)固化耐高温环氧胶粘剂(DG-3、DG-3S胶)》。

主要性能指标见表1-1。被粘物为LY12CZ铝合金，胶接表面经除油、砂纸打磨处理。

表1-1  

<table><tr><td rowspan="2">性 能</td><td colspan="2">指 标</td></tr><tr><td>DG-3胶</td><td>DG-3S胶</td></tr><tr><td>粘度(25℃±1℃)/(Pa·s)</td><td></td><td></td></tr><tr><td>A组分</td><td>100~700</td><td>100~700</td></tr><tr><td>B组分</td><td>3~30</td><td>-</td></tr><tr><td>剪切强度/MPa ≥</td><td>14.7</td><td>14.7</td></tr></table>

续表1-1   

<table><tr><td rowspan="2">性能</td><td colspan="2">指 标</td></tr><tr><td>DG-3 胶</td><td>DG-3S 胶</td></tr><tr><td>T形剥离强度/(kN/m) ≥</td><td>2.0</td><td>2.0</td></tr><tr><td>160℃热老化200h剪切强度保持率/% ≥</td><td>95</td><td>95</td></tr></table>

# 1.4 使用工艺说明书

《DG-3胶粘剂使用工艺说明书》

《DG-3S胶粘剂使用工艺说明书》

1.5 供应状况 双组分计量包装供应。  
1.6 应用概况 DG-3胶已用于歼击机机翼、方向舵、垂直安定面、内侧副翼、外侧副翼、腹鳍、雷达设备舱口盖的粘接以及其他飞机构件、辅机元器件和导弹传感器的粘接，还用于碳纤维复合材料构件内部缺陷和损伤的修复、运载火箭传感器的粘接与修补等。DG-3S胶已用于直升机旋翼的胶接和使用损伤修复、导弹和运载火箭传感器、核弹点火器的粘接和修复等。  
1.7 研制及生产单位 晨光化工研究院研制并生产。  
1.8 鉴定级别及日期 1985年由化学工业部鉴定通过。

# 2 性能[1]

# 2.1 物理及化学性能

2.1.1 红外光谱 见图 $2-1 \sim$ 图2-3。

图片摘要：该图主要展示 2 1 DG 3、DG 3S胶粘剂A组分红外光谱图。
![](images/76f5ffc387f8e396a87bffdb4c232f08aecb53fd4860a5a15320282ab9992a8f.jpg)  
图2-1 DG-3、DG-3S胶粘剂A组分红外光谱图

图片摘要：该图主要展示 2 1 DG 3、DG 3S胶粘剂A组分红外光谱图。
![](images/5a39fdb8e2fa88de036bdc0ffb5a3ebdf270dff21828ec04a1dc232165ff86e5.jpg)  
图2-2 DG-3胶粘剂B组分红外光谱图

图片摘要：该图主要展示 2 2 DG 3胶粘剂B组分红外光谱图。
![](images/5b22a6daa8e09a94bd74cd59d90f9d98a544e2f9bfc17c4c1822e04315a4e1bd.jpg)  
图2-3 DG-3S胶粘剂B组分红外光谱图

2.1.2 外观 DG-3 胶和 DG-3S 胶的 A 组分均为黄色或棕色粘稠液体; B 组分: DG-3 胶为黄色或棕色粘稠液体, DG-3S 胶为灰色或棕色糊状物。  
2.1.3 粘度 $(25^{\circ}\mathrm{C})$ DG-3胶：A组分为 $100\sim 700\mathrm{Pa}\cdot \mathrm{s};\mathrm{B}$ 组分为 $3\sim 30\mathrm{Pa}\cdot \mathrm{s}_{\circ}$ DG-3S胶：A组分为 $100\sim 700\mathrm{Pa}\cdot \mathrm{s}_{\circ}$   
2.1.4 密度 $(25^{\circ}\mathrm{C})$ DG-3胶：A组分为 $1.14\mathrm{g} / \mathrm{cm}^3$ ；B组分为 $1.04\mathrm{g} / \mathrm{cm}^3$ 。DG-3S胶：A组分为 $1.14\mathrm{g} / \mathrm{cm}^3$ 。  
2.1.5 环氧值 DG-3 胶和 DG-3S 胶的 A 组分为 $0.39 \sim 0.42$ 。  
2.1.6 胺值 B组分：DG-3胶为 $419.0\sim 420.3$ ；DG-3S胶为 $214.5\sim 218.8$ 。  
2.1.7 适用期 在 $25^{\circ} \mathrm{C}$ 下配胶 $3 \mathrm{~g}$ 适用期 $1 \mathrm{~h}$ 。  
2.1.8 电绝缘性能 DG-3 胶: 体积电阻率为 $1.9 \times 10^{15} \Omega \cdot \mathrm{cm}$ , 介质损耗角正切 $(60 \mathrm{~Hz})$ 为 $1.9 \times 10^{-2}$ , 介电常数 $(60 \mathrm{~Hz})$ 为 2.7, 介电强度为 $62.4 \mathrm{MV/m}$ 。  
2.2力学性能 除非另有说明，被粘物为LY12CZ铝合金，胶接表面经除油、砂纸打磨处理。  
2.2.1 剪切强度 见表2-1和表2-2。

表2-1  

<table><tr><td rowspan="2">胶粘剂</td><td colspan="6">不同材料的室温剪切强度/MPa</td></tr><tr><td>铝合金</td><td>紫铜</td><td>黄铜</td><td>不锈钢</td><td>碳钢</td><td>碳钢-F4①-碳钢</td></tr><tr><td>DG-3胶</td><td>20.3</td><td>10.6</td><td>18.2</td><td>30.0</td><td>24.3</td><td>19.6</td></tr><tr><td>DG-3S胶</td><td>25.5</td><td>14.1</td><td>23.1</td><td>24.5</td><td>23.8</td><td>-</td></tr></table>

$①$ F4系填充聚四氟乙烯塑料经萘钠络合物表面处理。

表2-2  

<table><tr><td rowspan="2">胶粘剂</td><td colspan="2">拉伸剪切强度/MPa</td><td colspan="2">压缩剪切强度/MPa</td></tr><tr><td>室温</td><td>120℃</td><td>室温</td><td>120℃</td></tr><tr><td>DG-3胶</td><td>37.83</td><td>8.18</td><td>51.61</td><td>11.58</td></tr><tr><td>DG-3S胶</td><td>38.04</td><td>10.09</td><td>56.33</td><td>10.69</td></tr></table>

注：1 被粘物为碳纤维复合材料 QY 8911/HT3。  
2 北京航空工艺研究所性能测试数据。

2.2.2 剥离强度 T形剥离强度为 $3.9\mathrm{kN / m}$ (DG-3胶)。  
2.2.3 拉伸强度 不小于 $39.2\mathrm{MPa}$ (DG-3胶)。  
2.3 耐环境性能  
2.3.1 耐介质性能 见表2-3。

表2-3  

<table><tr><td rowspan="2">胶粘剂</td><td colspan="6">在介质中室温浸泡7d后的剪切强度/MPa</td></tr><tr><td>空白</td><td>机油</td><td>乙醇</td><td>水</td><td>10%氢氧化钠溶液</td><td>10%盐酸</td></tr><tr><td>DG-3胶</td><td>19.4</td><td>20.1</td><td>21.1</td><td>19.9</td><td>22.9①</td><td>10.0①</td></tr><tr><td>DG-3S胶</td><td>24.1</td><td>25.0</td><td>24.2</td><td>23.1</td><td>23.2②</td><td>10.8②</td></tr></table>

① 胶接碳钢-碳钢初始剪切强度为 $23.9\mathrm{MPa}$ 。  
② 胶接碳钢-碳钢初始剪切强度为 $23.0\mathrm{MPa}$ 。

2.3.2 耐强酸强碱蒸气性能 将涂有DG-3胶粘剂的试件分别置于强酸气氛(盐酸、硫酸、硝酸蒸气)、强碱气氛(氢氧化钠、氢氧化铵蒸气)中,历时 $100\mathrm{d}$ 后,取出发现未涂胶试件已锈蚀不堪,而涂有胶的试件胶层完整无缺,无剥落、起粉变色现象。

2.3.3 耐热老化性能 见图2-4。

图片摘要：该图主要展示 2 4 热老化时间对DG 3胶粘剂剪切强度的影响。
![](images/a929f0de9d010ab0b67f82778fb6a3e9b45473ed58cf91d1a30e00dc538a8772.jpg)  
图2-4 $150^{\circ}\mathrm{C}$ 热老化时间对DG-3胶粘剂剪切强度的影响

2.4 工艺性能 室温固化较快, $0 \sim -5^{\circ} \mathrm{C}$ 亦能固化。对潮湿面和油面不经处理亦可粘接。加入适当的金属填料可作为机械设备的修复用胶, 可进行机械加工, 经车削加工可达 $Ra6.3 \mu \mathrm{m}$ 以下, 磨床加工可达 $Ra1.6 \mu \mathrm{m}$ 以下。  
2.5 使用性能 用DG-3胶胶接歼击机碳纤维复合材料、机翼、方向舵、垂直安定面、内侧副翼、外侧副翼、雷达设备舱口盖和腹鳍等经无损检测和飞行考核试验，胶接性能达到设计要求。

# 3 使用工艺

3.1 表面处理 胶接表面经除油、砂纸打磨处理。  
3.2 配胶 DG-3 胶: A 组分: B 组分 $= 4:1$ 或 $3:1$ ; DG-3S 胶: A 组分: B 组分 $= 2:1$ 或 $1:1$ , 充分混合均匀。  
3.3 涂胶 把混合均匀的胶液均匀涂覆于待粘面上，并适当施加接触压力。用胶量约为 $200\mathrm{g} / \mathrm{m}^2$ 。  
3.4 固化 推荐固化条件为 $60^{\circ}\mathrm{C}, 1 \sim 2\mathrm{h}$ 或 $25^{\circ}\mathrm{C}, 1 \sim 2\mathrm{d}$ 。

# 4 其他

4.1 包装 A、B组分分别包装于塑料管、牙膏管、塑料瓶或塑料桶中。  
4.2 运输 不含溶剂，属非危险品。运输过程要求防雨、防潮、防晒。  
4.3 贮存 密封存放在室内阴凉处，自生产之日起贮存期为1年，过期后经复验合格仍可使用，有效检验期为1个月。  
4.4 技术安全 配胶比例要准确，A、B组分混合要均匀。因室温下固化较快，配胶后应在适用期

内用完。

# 5 使用建议

选用。

# 参考文献

1 晨光化工研究院. 室温固化耐高温高强韧性环氧胶粘剂 (DG-3、DG-3S) 的研制报告. 1985

编写 孙韶渝

审校 郑瑞琪 乔海涛

# DG-4胶粘剂

# 1 概况

DG-4胶粘剂系室温快速固化耐高低温双组分环氧型光学透明胶。可室温快速固化，也可在 $-18^{\circ}\mathrm{C}$ 低温或在水中固化。胶接接头强度较高，耐温范围广，胶层无色透明且软硬程度可调，耐油、耐水、耐酸碱溶液和有机溶剂。适用于光学材料，也可用于金属、玻璃、陶瓷、塑料、碳纤维复合材料、橡皮、木材等同种或异种材料的胶接，可在 $-196\sim 184^{\circ}\mathrm{C}$ 使用。

1.1 牌号及名称 DG-4室温固化耐高温环氧胶粘剂。  
1.2 基本组成 A组分：改性双酚A型环氧树脂；B组分：改性胺类透明固化剂。  
1.3 材料标准 Q/XGY 012—1991《室温(低温)固化耐高温环氧胶粘剂(DG-4胶)》。

主要性能指标见表1-1。被粘物为LY12CZ铝合金，胶接表面经除油、砂纸打磨。

表1-1  

<table><tr><td rowspan="2">性 能</td><td colspan="2">粘度(25℃±1℃)/(Pa·s)</td><td rowspan="2">剪切强度/MPa ≥</td><td rowspan="2">T形剥离强 度/(kN/m) ≥</td><td rowspan="2">160℃热老化200h剪切强度 保持率/% ≥</td></tr><tr><td>A组分</td><td>B组分</td></tr><tr><td>指 标</td><td>5~30</td><td>0.8~25</td><td>9.8</td><td>2.0</td><td>95</td></tr></table>

1.4 使用工艺说明书 《DG-4胶粘剂使用工艺说明书》。  
1.5 供应状况 双组分计量包装供应。  
1.6 应用概况 已用于歼击机构件和辅机元器件的胶接，碳纤维复合材料构件分层和缺陷损伤的修复；也用于导弹传感器、红外探测器、信息识别传感器、武器系统电子控制器、 $1.06\mu \mathrm{m}$ 窄带干涉滤光片、光纤和电子技术器件等的粘接及铸铁件砂眼修复等。  
1.7 研制及生产单位 晨光化工研究院研制并生产。  
1.8 鉴定级别及日期 1991年5月由化学工业部鉴定通过。

# 2 性能[1~4]

# 2.1 物理及化学性能

# 2.1.1 红外光谱 见图 $2-1 \sim$ 图2-2。

图片摘要：该图主要展示 2 1 DG 4胶粘剂A组分红外光谱图。
![](images/556715fcd82dbe0867efbaa7ef6e286e684455ab2a2124ef84200b18f6f4e3f7.jpg)  
图2-1 DG-4胶粘剂A组分红外光谱图

图片摘要：该图主要展示 2 1 DG 4胶粘剂A组分红外光谱图。
![](images/2a72222a4b8e0d41ba3199de77c11429ad244b48851ad0614aafce1f48bcc52c.jpg)  
图2-2 DG-4胶粘剂B组分红外光谱图

2.1.2 外观 A 组分为无色透明粘稠液体, B 组分为微黄色透明粘稠液体。胶粘剂固化后为无色透明物体。当 A 组分: B 组分 $= 1:1$ 时, 固化胶层光学透明柔软; 当 A 组分: B 组分 $= (1.5 \sim 3):1$ 时, 固化胶层光学透明坚硬。

2.1.3 粘度 $(25^{\circ}\mathrm{C})$ A组分为 $5\sim 30\mathrm{Pa}\cdot \mathrm{s},\mathrm{B}$ 组分为 $0.8\sim 25\mathrm{Pa}\cdot \mathrm{s}_{\circ}$   
2.1.4 环氧值 A组分为 $0.48\sim 0.54$   
2.1.5 胺值（以KOH计）B组分为 $411\mathrm{mg / g}$   
2.1.6 折射率 固化胶层的折射率 $(n_{\mathrm{D}}^{25})$ 为 $1.54 \sim 1.56$ 。  
2.1.7 透光率 固化胶层不小于 $95\%$ 。  
2.1.8 适用期 在 $25^{\circ}\mathrm{C}$ 下配胶 $3\mathrm{g}$ 适用期为 $50\sim 55\mathrm{min}$   
2.1.9 电绝缘性能 A、B组分配比不同的电绝缘性能见表2-1。

表2-1  

<table><tr><td>A、B组分配比</td><td>体积电阻率/(Ω·cm)</td><td>介质损耗角正切(1 MHz)</td><td>介电常数(1 MHz)</td><td>介电强度/(MV/m)</td></tr><tr><td>1:1</td><td>1.4×10^13</td><td>3.2×10^-2</td><td>4.13</td><td>50.7</td></tr><tr><td>2:1</td><td>1.7×10^13</td><td>2.1×10^-2</td><td>3.35</td><td>58.4</td></tr><tr><td>3:1</td><td>2.5×10^13</td><td>1.6×10^-2</td><td>3.35</td><td>75.0</td></tr></table>

2.2力学性能 除非另有说明，被粘物为LY12CZ铝合金。胶接表面经除油、砂纸打磨。  
2.2.1 剪切强度 室温 $(25\sim 30^{\circ}\mathrm{C})$ 下固化的剪切强度见表2-2，添加不同填料的剪切强度见

表2-3，对其他材料胶接的剪切强度见表2-4。在 $25\sim 30^{\circ}\mathrm{C}$ 的水中涂胶水中固化的剪切强度为13.2MPa，在 $9\sim 11^{\circ}\mathrm{C}$ 的水中涂胶水中固化的剪切强度为 $5\mathrm{MPa}$ 。

2.2.2 剥离强度 室温 $(25\sim 30^{\circ}\mathrm{C})$ 固化的T形剥离强度见表2-2。

表2-2  

<table><tr><td>A、B组分配比</td><td>1:1</td><td>2:1</td><td>3:1</td></tr><tr><td>剪切强度/MPa</td><td>8.0</td><td>19.4~20.8</td><td>17.5</td></tr><tr><td>T形剥离强度/(kN/m)</td><td>4.6~4.7</td><td>2.3</td><td>3.9</td></tr></table>

表2-3  

<table><tr><td rowspan="2">填料的质量分数/%</td><td colspan="4">25</td><td>15</td></tr><tr><td>钛白粉</td><td>三氧化二铝</td><td>瓷粉</td><td>铝粉</td><td>云母粉</td></tr><tr><td>剪切强度/MPa①</td><td>18.4</td><td>20.3</td><td>21.1</td><td>15.6</td><td>15.7</td></tr></table>

① 试验条件：胶粘剂A、B组分为 $2:1$

表2-4  

<table><tr><td rowspan="2">A、B组分配比</td><td colspan="5">不同粘接材料剪切强度/MPa</td></tr><tr><td>黄铜</td><td>不锈钢</td><td>碳钢</td><td>PVC板</td><td>碳钢-氟塑料①-碳钢</td></tr><tr><td>1:1</td><td>8.6</td><td>9.3</td><td>10.9</td><td>4.2</td><td>6.6</td></tr><tr><td>2:1</td><td>7.7</td><td>10.0</td><td>17.1</td><td>2.9</td><td>10.2</td></tr><tr><td>3:1</td><td>7.8</td><td>7.9</td><td>15.1</td><td>2.7</td><td>10.9</td></tr></table>

① 为经钠萘络合物表面处理的聚四氟乙烯塑料。

# 2.3 耐环境性能

2.3.1 耐热老化性能 在空气中热老化不同时间取样测得的室温剪切强度见表2-5。

表2-5  

<table><tr><td rowspan="2">A、B组分配比</td><td colspan="5">120℃老化后的剪切强度/MPa</td><td colspan="4">150℃老化后的剪切强度/MPa</td></tr><tr><td>0 h</td><td>50 h</td><td>100 h</td><td>150 h</td><td>200 h</td><td>50 h</td><td>100 h</td><td>150 h</td><td>200 h</td></tr><tr><td>1:1</td><td>11.1</td><td>25.9</td><td>29.4</td><td>31.0</td><td>36.6</td><td>27.5</td><td>28.5</td><td>28.2</td><td>30.8</td></tr><tr><td>2:1</td><td>21.0</td><td>28.3</td><td>29.8</td><td>30.0</td><td>26.5</td><td>27.9</td><td>25.8</td><td>25.1</td><td>21.5</td></tr><tr><td>3:1</td><td>12.0</td><td>21.0</td><td>22.6</td><td>22.1</td><td>22.6</td><td>23.9</td><td>23.0</td><td>22.9</td><td>22.4</td></tr></table>

2.3.2 耐超低温性能 粘接密封件可在 $-196^{\circ}C$ 下使用，胶层无龟裂，不变形。  
2.3.3 耐介质性能 见表2-6。

表2-6  

<table><tr><td rowspan="2">A、B组分配比</td><td colspan="7">在介质中室温浸泡7d后的剪切强度/MPa</td></tr><tr><td colspan="2">空白</td><td>95%乙醇</td><td>40号机油</td><td>自来水</td><td>10%硫酸</td><td>10%氢氧化钠溶液</td></tr><tr><td>1:1</td><td>8.68</td><td>6.28①</td><td>5.81</td><td>9.93</td><td>8.68</td><td>试片腐蚀脱落①</td><td>5.75①</td></tr><tr><td>2:1</td><td>17.34</td><td>15.78①</td><td>14.46</td><td>16.56</td><td>17.38</td><td>10.11①</td><td>13.32①</td></tr><tr><td>3:1</td><td>13.24</td><td>12.24①</td><td>13.26</td><td>13.54</td><td>13.46</td><td>6.57①</td><td>11.70①</td></tr></table>

① 被粘物为铁。

2.4 工艺性能 室温固化快，在 $-18^{\circ}\mathrm{C}$ 低温和在水中亦能固化。固化胶层软硬程度可调，当A组分：B组分 $= 1:1$ 时，固化胶层无色透明柔软；A组分：B组分 $= (1.5\sim 3):1$ 时，固化胶层无色透明坚硬。可胶接硬质材料，亦可胶接软质或半软质材料，可在 $184^{\circ}\mathrm{C}$ 高温下使用，也可在 $-196^{\circ}\mathrm{C}$ 低温下使用。  
2.5 使用性能 用于歼击机碳纤维复合材料构件缺陷修补和飞行损伤应急修复，经无损检测和装机飞行试验，质量良好。

# 3 使用工艺

3.1 表面处理 将被粘物表面擦净、去油污、晾干，或用砂纸打磨。  
3.2 配胶 A组分：B组分 $= (1\sim 3):1$ ，充分混合均匀。  
3.3 涂胶 将混合好的胶液均匀地涂布于待粘面上。  
3.4 固化 推荐固化条件 $25^{\circ}\mathrm{C}, 1\mathrm{d}$ 或 $60^{\circ}\mathrm{C}, 30\mathrm{min}$ ，并适当施加接触压力。

# 4 其他

4.1 包装 A、B组分分别包装于塑料管、塑料瓶、塑料桶或牙膏管中。  
4.2 运输 不含溶剂，属非危险品。运输过程防潮、防晒、防雨淋。  
4.3 贮存 密封贮存于室温阴凉处。自生产之日起贮存期为1年，过期后经复验合格仍可使用，检验有效期为1个月。  
4.4 技术安全 配胶比例要准确，A、B组分混合要均匀。因室温下固化较快，配胶后应在适用期内用完。

# 5 使用建议

选用。

# 参考文献

1 晨光化工研究院. 低温快固化耐高温环氧胶粘剂研制报告. 1990  
2 核工业西南物理研究院. 低温密封研究. 1990  
3 航空工业总公司八三五八研究所.DG-4胶粘剂使用报告.1996  
4 四川省机械研究设计院.DG-4胶粘剂应用证明.1994

编写 孙韶渝

审校 郑瑞琪 乔海涛

# DG-8灌注修补胶

# 1 概述

DG-8灌注修补胶系室温固化耐高温复合材料结构修补胶。该胶粘度小，可用9号医用注射器针头进行灌注，无需抽真空脱泡即可获得质量致密、无气泡、胶接强度较高的耐热灌注件，胶接缝内应力小，耐油介质性能优良。可在 $150^{\circ}\mathrm{C}$ 使用。

1.1 牌号及名称 DG-8复合材料结构修理用灌注胶。  
1.2 基本组成 A组分：改性双酚A型环氧树脂；B组分：咪唑类固化剂。  
1.3 材料标准 Q/XGY 072—1997《DG-8复合材料结构修理用灌注胶》。

主要性能指标见表1-1。被粘物为LY12CZ铝合金，胶接表面经除油、砂纸打磨处理。

表1-1  

<table><tr><td rowspan="2">性 能</td><td colspan="2">粘度(25℃±0.5℃)/(Pa·s)≤</td><td>密度/(g/cm3)</td><td colspan="3">剪切强度/MPa ≥</td></tr><tr><td>A组分</td><td>B组分</td><td>A组分</td><td>室温</td><td>130℃</td><td>135℃</td></tr><tr><td>指 标</td><td>1.0</td><td>4.0</td><td>1.05~1.20</td><td>15</td><td>5</td><td>2</td></tr></table>

1.4 使用工艺说明书   
1.5 供应状况 双组分计量包装供应。  
1.6 应用概况 已用于歼击机机翼、升降左右副翼、腹鳍等碳纤维复合材料零部件出现的局部分层、脱胶、孔洞等缺陷损伤修复。  
1.7 研制及生产单位 晨光化工研究院研制并生产。  
1.8 鉴定级别及日期 1997年11月由成都飞机设计研究所和成都飞机工业公司预鉴定通过。

# 2 性能[1~3]

# 2.1 物理及化学性能

2.1.1 红外光谱 见图 $2-1 \sim$ 图2-2。

图片摘要：该图主要展示 2 1 DG 8灌注修补胶A组分红外光谱图。
![](images/9db757acc60367d5e5446c28f59ca63b0d668afddb05ace871cfd0a03e1859f7.jpg)  
图2-1 DG-8灌注修补胶A组分红外光谱图

图片摘要：该图主要展示 2 1 DG 8灌注修补胶A组分红外光谱图。
![](images/0c7ef1d176dbcc7e2395168be252675a1439248059093652e1cc757e3ec4b151.jpg)  
图2-2 DG-8灌注修补胶B组分红外光谱图

2.1.2 外观 A 组分为黄色或棕色粘稠液体，B 组分为黄色或棕红色粘稠液体。  
2.1.3 粘度 $(25^{\circ}\mathrm{C} \pm 0.5^{\circ}\mathrm{C})$ A组分为 $0.40\mathrm{Pa} \cdot \mathrm{s}$ , B组分为 $2.30\mathrm{Pa} \cdot \mathrm{s}$ 。  
2.1.4 密度 A组分为 $1.09\mathrm{g} / \mathrm{cm}^3$   
2.1.5 固化后质量损失 $0.303\% \sim 0.348\%$

2.1.6 玻璃化转变温度 $81\sim 83^{\circ}C$

# 2.2 力学性能

2.2.1 剪切强度 胶接LY12CZ铝合金的剪切强度见表2-1，胶接T300/QY8911碳纤维复合材料的剪切强度见表2-2。

表2-1  

<table><tr><td>试验温度/℃</td><td>室温</td><td>130</td><td>150</td></tr><tr><td>剪切强度/MPa</td><td>18.1~22.1/20.1</td><td>5.5~8.8/7.6</td><td>2.0~3.9/3.3</td></tr></table>

表2-2  

<table><tr><td>试验温度/℃</td><td>-55</td><td>室温</td><td>130</td><td>150</td></tr><tr><td>剪切强度/MPa</td><td>9.0</td><td>13</td><td>8.0</td><td>2.9</td></tr></table>

注：试样表面未打磨。

2.2.2层间剪切强度用DG-8灌注胶胶接两块厚度为 $2\mathrm{mm}$ 的T300/QY8911碳纤维复合材料单向板常温层间剪切强度为 $57\mathrm{MPa}$ ，破坏形式为复合材料内部破坏。  
2.2.3 拉伸强度 本体拉伸强度为 $43.1\mathrm{MPa}$ 。  
2.2.4 拉伸模量 本体拉伸模量为 $2.27\mathrm{GPa}$ 。  
2.2.5 断裂伸长率 本体断裂伸长率为 $3.2\%$   
2.3 耐环境性能  
2.3.1 耐油性能 见表2-3。

表2-3  

<table><tr><td>介 质</td><td>空 白</td><td>4109号航空润滑油</td><td>10号航空液压油</td><td>3号航空煤油</td></tr><tr><td>剪切强度/MPa</td><td></td><td></td><td></td><td></td></tr><tr><td>浸泡10d</td><td>29.0</td><td>27.2</td><td>25.7</td><td>25.6</td></tr><tr><td>浸泡30d</td><td>23.9</td><td>23.0</td><td>21.4</td><td>21.0</td></tr></table>

2.4 工艺性能 该胶粘度小，可用9号针管进行灌注，可室温固化。施工方法简单、方便、易实施。  
2.5 使用性能 修补歼击机T300/QY8911复合材料机翼、升降副翼、腹鳍等构件内部缺陷损伤，通过无损检测、性能复验和工艺性能试验，满足歼击机所用部位的修理要求。

# 3 使用工艺

3.1 表面处理 胶接表面经除油、砂纸打磨处理。  
3.2 配胶 A组分：B组分 $= 12:1$ ，充分混合均匀即可灌注或胶接。  
3.3 灌注 在复合材料制品缺陷处钻小孔，将混合好的胶液用医用注射器9号针头注入缺陷处。  
3.4 胶接 将混合好的胶液均匀涂布于胶接表面上，适当施加接触压力。  
3.5 固化 推荐固化条件为 $25^{\circ}\mathrm{C} \pm 5^{\circ}\mathrm{C}, 7\mathrm{~d}$ 或 $60^{\circ}\mathrm{C}, 4\mathrm{~h}$ 。

# 4 其他

4.1 包装 将A、B两组分分别装于塑料瓶或塑料桶中。  
4.2 运输 按非危险品运输。  
4.3 贮存 密闭存放于室温阴凉处，自生产之日起贮存期为1年。超过贮存期经复验合格仍可使用，检验有效期为1个月。

# 5 使用建议

选用。

# 参考文献

1 晨光化工研究院.DG-8复合材料结构修理用灌注胶研制报告.1997  
2 中国航空工业总公司第六一一研究所.DG-8复合材料结构修理用灌注胶应用研究.1997  
3 中国航空工业总公司成都飞机工业公司.DG-8灌注修补胶技术总结.1997

编写 孙韶渝

审校 郑瑞琪 乔海涛

# J-153室温灌注胶

# 1 概述

J-153室温灌注胶系室温固化、双组分环氧型结构胶粘剂，具有粘度低，韧性高，耐介质性能优良等特点。适用于灌注胶接后埋件、复合材料的修补、电子元器件的灌封及RTM传递模塑成型。可在 $-120\sim 80^{\circ}\mathrm{C}$ 长期使用。

1.1 牌号及名称 J-153室温固化灌注结构胶粘剂。  
1.2 基本组成 A组分：环氧树脂、活性稀释剂、增韧剂；B组分：混合胺、促进剂。  
1.3 材料标准 CB-SH-0079—1997《J-153室温固化灌注结构胶粘剂》。

主要性能指标见表1-1。被粘物为LY12CZ铝合金，表面经磷酸阳极化处理。

表1-1  

<table><tr><td rowspan="2">性 能</td><td colspan="3">剪切强度/MPa ≥</td><td>压缩强度/MPa ≥</td></tr><tr><td>-50℃</td><td>25℃</td><td>80℃</td><td>室温</td></tr><tr><td>指 标</td><td>18.0</td><td>20.0</td><td>12.0</td><td>50.0</td></tr></table>

1.4 使用工艺说明书 《J-153室温固化灌注结构胶粘剂使用工艺说明书》。  
1.5 供应状态 双组分包装。A组分为糊状，B组分为稀液。  
1.6 应用概况 已用于灌注卫星胶接后埋件的钩、环、套，航空蜂窝夹层结构件缺陷的修补，电子元器件的灌注定位及自行车车梁RTM传递模塑成型。  
1.7 研制及生产单位 黑龙江省石油化学研究院研制并生产。  
1.8 鉴定级别及日期 1997年7月由化学工业部鉴定通过。

# 2 性能[1]

2.1 物理及化学性能  
2.1.1 红外光谱 A、B 组分混合后的红外光谱见图 2-1。

图片摘要：该图主要展示 2 1 J 153室温灌注胶红外光谱图。
![](images/6f8cc079d7eb0dbbe30d894b02694ce76e87fe0070ad667eb0c3633185c5f7e9.jpg)  
图2-1 J-153室温灌注胶红外光谱图

2.1.2 外观 A 组分为浅褐色糊状液体，B 组分为浅黄色低粘度液体。  
2.1.3 挥发物质量分数 小于 $1.0\%$ 。  
2.2力学性能除非另有说明，被粘物为LY12CZ铝合金，表面经砂纸打磨后化学氧化处理。胶接试样的力学性能如下。  
2.2.1 剪切强度 不同固化温度、时间的剪切强度见表2-1, $25^{\circ}\mathrm{C}$ 固化 $168\mathrm{h}$ 的胶接试样不同温度下的剪切强度见表2-2，批次生产检验的剪切强度见表2-3。

表2-1  

<table><tr><td>固化温度/℃</td><td>25</td><td>25</td><td>25</td><td>60</td></tr><tr><td>固化时间/h</td><td>24</td><td>72</td><td>168</td><td>2</td></tr><tr><td>室温剪切强度/MPa</td><td>26.8</td><td>35.0</td><td>36.4</td><td>32.6</td></tr></table>

表2-2  

<table><tr><td>试验温度/℃</td><td>25</td><td>80</td><td>-70</td><td>-120</td></tr><tr><td>剪切强度/MPa</td><td>36.4</td><td>15.2</td><td>20.3</td><td>20.2</td></tr></table>

表2-3  

<table><tr><td>试验温度/℃</td><td>25</td><td>80</td></tr><tr><td>剪切强度/MPa</td><td>29.6~35.6/30.3</td><td>13.5~18.7/16.2</td></tr></table>

2.2.2 压缩强度 不同固化温度、时间的压缩强度见表2-4。

表2-4  

<table><tr><td>固化温度/℃</td><td>25</td><td>25</td><td>25</td><td>25</td><td>60</td></tr><tr><td>固化时间/h</td><td>24</td><td>72</td><td>168</td><td>360</td><td>2</td></tr><tr><td>室温压缩强度/MPa</td><td>35.5</td><td>65.8</td><td>67.7</td><td>70.5</td><td>81.0</td></tr></table>

2.2.3 不均匀扯离强度 胶接试样表面经磷酸阳极化处理，室温不均匀扯离强度为 $39.0\mathrm{kN / m}$ 。

# 2.3 耐环境性能

2.3.1 航天环境模拟性能 胶接试样经温度 $125\mathrm{C}$ ，高真空条件为 $7\times 10^{-3}\mathrm{Pa}$ ，粒子辐照强度为 $3.2\times 10^{6}\mathrm{red},24\mathrm{h}$ 的模拟航天环境考核试验后，其剪切强度保持率为 $94\%$ ；高真空度下的挥发物质量分数为 $1\%$ ，可凝物质量分数为 $0.01\%$ 。

2.3.2 耐湿热老化性能 胶接试样经温度 $70^{\circ}\mathrm{C}$ ，相对湿度 $100\%$ 湿热老化后的性能见表2-5。

表2-5  

<table><tr><td>老化时间/h</td><td>0</td><td>528</td><td>1000</td></tr><tr><td>室温剪切强度/MPa</td><td>34.6</td><td>35.6</td><td>35.8</td></tr></table>

2.3.3 耐介质性能 胶接试样经不同介质浸泡后的耐介质性能见表2-6。

表2-6  

<table><tr><td>介 质</td><td>空 白</td><td>70℃,水</td><td>70℃,10号航空液压油</td><td>70℃,70%异辛烷+30%甲苯①</td></tr><tr><td>浸泡时间/h</td><td>0</td><td>264</td><td>1680</td><td>1680</td></tr><tr><td>室温剪切强度/MPa</td><td>39.1</td><td>32.8</td><td>37.4</td><td>39.3</td></tr></table>

① 为体积分数。

# 2.4 工艺性能

2.4.1 适用期一次配胶量为 $300\mathrm{g}$ 时，在 $25^{\circ}\mathrm{C} \pm 1^{\circ}\mathrm{C}$ 时适用期为 $40\mathrm{min}$ 。

2.4.2 粘度 混配的胶在不同温度下的粘度见表2-7。

表2-7  

<table><tr><td>环境温度/℃</td><td>粘度测试时间/min</td><td>粘度/(Pa·s)</td><td>环境温度/℃</td><td>粘度测试时间/min</td><td>粘度/(Pa·s)</td></tr><tr><td>30</td><td>15</td><td>1.04</td><td>20</td><td>15</td><td>3.24</td></tr><tr><td>25</td><td>15</td><td>2.18</td><td>15</td><td>15</td><td>4.07</td></tr></table>

# 3 使用工艺

3.1 表面处理 铝合金以磷酸阳极化为佳，化学氧化及铬酸阳极化次之。磷酸阳极化按HB/Z197《结构胶接铝合金磷酸阳极化工艺规范》进行。  
3.2 配胶 按A组分：B组分 $= 4:1$ 的比例称取并搅拌混合均匀，可用2号针管注射到灌注胶接部位。  
3.3 固化 可按下列条件之一进行固化： $25^{\circ}\mathrm{C} \pm 5^{\circ}\mathrm{C}, 7\mathrm{d}; 60^{\circ}\mathrm{C}, 3\mathrm{h}; 80^{\circ}\mathrm{C}, 1\mathrm{h}$ 。

# 4 其他

4.1 包装 A组分用马口铁桶包装密封，B组分用塑料瓶包装密封。  
4.2 运输 按非危险品运输。  
4.3 贮存 在室温、避光、阴凉处密封贮存，自生产之日起有效贮存期为1年。过期的胶经检验合格后仍可使用，其检验有效期为1个月，总贮存期不超过2年。  
4.4 技术安全 B组分为液状胺类固化剂，取用时应戴口罩及橡皮手套，防止吸入体内或溅落在皮肤上。取用后应立即旋紧瓶盖，防止空气中的二氧化碳等对固化剂的侵蚀。

# 5 使用建议

选用。

# 参考文献

1 黑龙江省科学院石油化学研究所.J-153室温固化灌注用结构胶粘剂研制报告.1997

编写 张恩天 付刚

审校 郑瑞琪 姜作义

# SY-20C修补胶

# 1 概述

SY-20C修补胶系 $120^{\circ}\mathrm{C}$ 固化的双组分改性环氧液状胶粘剂。该胶具有粘度小、易于灌封浇注、使用方便的特点。适用于金属蜂窝和非金属蜂窝及其他构件的胶接缺陷的胶接修补，可在 $-55\sim 130^{\circ}\mathrm{C}$ 长期使用，瞬时 $150^{\circ}\mathrm{C}$ 不大于 $3\mathrm{min}$ 。

1.1 牌号及名称 SY-20C修补胶。  
1.2 基本组成 改性环氧树脂、固化剂和促进剂。  
1.3 材料标准 Q/6S 1168—1996《SY-20C液状修补胶》。

主要性能指标见表1-1。被粘物为LY12CZ铝合金，表面经磷酸阳极化处理。

表1-1  

<table><tr><td rowspan="2">性 能</td><td colspan="2">指 标</td></tr><tr><td>室 温</td><td>130°C</td></tr><tr><td>剪切强度/MPa ≥</td><td>12.0</td><td>8.0</td></tr><tr><td>板-板90°剥离强度/(kN/m) ≥</td><td>3.5</td><td>2.4</td></tr><tr><td>板-芯90°剥离强度/(kN/m) ≥</td><td>3.0</td><td>2.0</td></tr></table>

1.4 使用工艺说明书 Q/6SZ 1304—1996《SY-20C液状修补胶使用工艺说明书》。  
1.5 供应状态 液状，双组分分装，配套供应。   
1.6 应用概况 已用于歼击机和客机金属蜂窝胶接结构舵面及壁板的板-板和板-芯胶接缺陷的修补。  
1.7 研制及生产单位 北京航空材料研究院研制并生产。  
1.8 鉴定级别及日期 1997年5月由中国航空工业总公司鉴定通过。

# 2 性能[1,2]

# 2.1 物理及化学性能

2.1.1 外观 A 组分为浅褐色液体树脂，B 组分为浅黄色液体固化剂。

2.1.2 粘度 $25^{\circ}\mathrm{C}$ 时 $40\sim 60\mathrm{Pa}\cdot \mathrm{s}$

2.2力学性能除非另有说明，被粘物为LY12CZ铝合金，表面经磷酸阳极化处理。胶接试样的力学性能包括SY-20C胶粘剂直接用磷酸阳极化试片制作的试样和与固化的SY-14胶膜及磷酸阳极化试片制备的试样的测试结果。

2.2.1 剪切强度 见表2-1。

表2-1  

<table><tr><td colspan="2">试 样</td><td>磷酸阳极化试片</td><td>有 SY-14 固化胶膜试片</td></tr><tr><td rowspan="2">剪切强度/MPa</td><td>室温</td><td>29.6~44.4/39.8</td><td>19.4~34.7/29.1</td></tr><tr><td>130℃</td><td>12.6~23.1/16.0</td><td>10.9~14.3/12.1</td></tr></table>

# 2.2.2 剥离强度 见表2-2。

表2-2  

<table><tr><td colspan="2">试 样</td><td>磷酸阳极化试片</td><td>有 SY-14 固化胶膜试片</td></tr><tr><td rowspan="2">板-板90°剥离强度/(kN/m)</td><td>室温</td><td>3.74~5.584.67</td><td>2.96~4.723.85</td></tr><tr><td>130℃</td><td>4.77~5.915.51</td><td>4.47~5.925.38</td></tr><tr><td rowspan="2">板-芯90°剥离强度/(kN/m)</td><td>室温</td><td>3.55~5.294.44</td><td>3.13~4.393.65</td></tr><tr><td>130℃</td><td>2.24~3.192.70</td><td>2.42~3.432.85</td></tr></table>

# 2.3 耐环境性能

2.3.1 耐湿热老化性能 在 $55^{\circ}\mathrm{C} \pm 2^{\circ}\mathrm{C}$ ，相对湿度 $98\% \sim 100\%$ 条件下的湿热老化试验结果见表2-3。

表2-3  

<table><tr><td colspan="2">湿热老化时间/h</td><td>0</td><td>1 000</td><td>2 000</td><td>3 000</td></tr><tr><td rowspan="2">剪切强度/MPa</td><td>室温</td><td>29.7~37.5 /33.6</td><td>29.0~37.1 /32.3</td><td>25.6~30.7 /28.0</td><td>22.9~28.6 /26.7</td></tr><tr><td>130℃</td><td>19.3~25.9 /22.9</td><td>7.8~12.6 /10.8</td><td>8.3~11.8 /10.2</td><td>8.9~14.3 /11.2</td></tr></table>

2.3.2 耐热老化性能 见表2-4。

表2-4  

<table><tr><td colspan="2">150℃热老化时间/h</td><td>0</td><td>100</td><td>200</td><td>535</td></tr><tr><td rowspan="2">剪切强度/MPa</td><td>室温</td><td>29.7~37.5/33.6</td><td>26.4~41.3/31.4</td><td>24.7~38.4/32.8</td><td>23.5~36.9/29.5</td></tr><tr><td>130℃</td><td>19.3~25.9/22.9</td><td>20.7~23.4/22.7</td><td>21.5~26.2/23.5</td><td>18.5~29.4/24.5</td></tr></table>

2.4 工艺性能 不同温度下的粘度有明显差别，可以通过提高环境温度降低胶粘剂的粘度，以增加胶粘剂的填隙和浸润能力，并加速固化，缩短修补周期。不同温度下的粘度见表2-5。

表2-5  

<table><tr><td>试验温度/℃</td><td>20</td><td>40</td><td>50</td><td>60</td><td>80</td><td>100</td><td>110</td><td>120</td></tr><tr><td>粘度/(Pa·s)</td><td>42.400</td><td>7.840</td><td>2.900</td><td>1.215</td><td>0.321</td><td>0.138</td><td>0.114</td><td>0.120</td></tr></table>

# 2.5 使用性能

2.5.1 用 SY-20C 修补胶对蜂窝结构的通孔（模拟弹孔），盲孔（相当于一侧面板和芯子浅深度损伤）和板-板及板-芯脱粘等进行修补，并和完好试件进行弯曲试验，对比承载能力，结果见表 2-6。

表2-6  

<table><tr><td rowspan="2">试样序号</td><td colspan="4">各试验类型的弯曲载荷/kN</td><td rowspan="2">试样序号</td><td colspan="4">各试验类型的弯曲载荷/kN</td></tr><tr><td>脱粘修补</td><td>挖盲孔修补</td><td>挖通孔修补</td><td>完好试样</td><td>脱粘修补</td><td>挖盲孔修补</td><td>挖通孔修补</td><td>完好试样</td></tr><tr><td>1</td><td>12.90</td><td>12.10</td><td>14.30</td><td>13.50</td><td>3</td><td>12.20</td><td>13.20</td><td>13.20</td><td>11.85</td></tr><tr><td>2</td><td>13.50</td><td>13.30</td><td>14.70</td><td>12.50</td><td>平均</td><td>12.87</td><td>12.87</td><td>14.13</td><td>12.62</td></tr></table>

2.5.2 已用于客机铝蜂窝结构主机翼翼尖受损部位的修补，修补好的飞机投入了正常的航班飞行。对歼击机蜂窝结构脱胶的部位进行了修补，修补好的飞机已投入正常飞行。

# 3 使用工艺

3.1 胶接表面处理 用溶剂(汽油或丙酮)擦拭胶接表面 $1 \sim 2$ 次, 去除油污, 按不同胶接表面要求进行表面处理。对于非暴露面, 缺胶之缝隙或不便进行表面处理的制件应尽可能对胶接处及其周围的污物进行清理。  
3.2 配胶 首先将A、B组分分别搅拌均匀，然后按 $\mathrm{A:B} = 1.5:1$ 混合，并充分搅拌均匀。  
3.3 灌胶及涂胶 在经处理的干燥、洁净的胶接表面上，用注射器或抹刀均匀灌胶或涂胶。  
3.4 预固化 涂胶部件应先预固化后再装配。不同温度下预固化时间见表3-1。

表3-1  

<table><tr><td rowspan="2">预固化温度/℃</td><td colspan="2">预固化时间/h</td></tr><tr><td>施胶面处于水平状态</td><td>施胶面处于垂直状态</td></tr><tr><td>20</td><td>12</td><td>24</td></tr><tr><td>40</td><td>4.0</td><td>7.0</td></tr><tr><td>50</td><td>2.5</td><td>5.0</td></tr></table>

3.5 固化 固化压力为接触压力至 $0.05\mathrm{MPa}$ ， $80^{\circ}\mathrm{C}$ 下保温 $0.5\mathrm{h}$ ，然后 $120^{\circ}\mathrm{C}$ 下保温 $3\mathrm{h}$ 。固化可用电热毯、烘箱、热压罐、红外灯或雷达式加热器，以及其他合适的加热方式。

# 4 其他

4.1包装A、B组分分别用聚乙烯塑料制的 $0.5\mathrm{kg}$ 瓶或 $2.5\mathrm{kg}$ 桶包装，并装入纸箱或木箱中。  
4.2 运输 该胶不含溶剂，可按非危险品运输。  
4.3 贮存胶液应密封保存在阴凉、避光、干燥处，远离热源。A、B组分分装的贮存期为1年。  
4.4 技术安全 涂胶前后应洗手，操作时应避免胶液接触皮肤。灌胶或涂胶时，胶缝处挤出的胶瘤，应在固化前擦拭干净。

# 5 使用建议

选用。凡是采用SY-14A和SY-14C的胶接蜂窝结构的板-板和板-芯胶接缺陷均可使用SY-20C胶粘剂进行胶接修补，也可用于其他结构的胶接或修补。

# 参考文献

1 北京航空材料研究所．无孔蜂窝修补胶粘剂及修补工艺技术研究，1995  
2 601 研究所, 北京航空材料研究院, 625 研究所, 沈阳飞机制造公司. 蜂窝结构的修理. 1997

编写 赖士洪 石方

审校 郑瑞琪 姜作义

# GY-220、GY-240和GY-260厌氧胶

# 1 概述

GY-220、GY-240和GY-260厌氧胶均系润滑、触变性单组分胶粘剂，主要组分为甲基丙烯酸酯。分别属于低强度、中强度和高强度级胶，适用于螺纹件(M36以下)的锁固及密封。均可在 $-55\sim 150^{\circ}\mathrm{C}$ 长期使用。

1.1 牌号及名称 GY-220厌氧胶，GY-240厌氧胶，GY-260厌氧胶。  
1.2 基本组成 双甲基丙烯酸多缩乙二醇酯、双甲基丙烯酸双酚A型环氧酯及触变剂等。  
1.3 材料标准 Z9-0737—1991《单组分螺纹锁紧厌氧胶》。

GY-220、GY-240和GY-260厌氧胶分别属于Ⅱ型(润滑-触变型)中的M级(低强度级)、N级(中强度级)和O级(高强度级)，主要性能指标见表1-1。

表1-1  

<table><tr><td rowspan="2">性 能</td><td colspan="3">指 标</td></tr><tr><td>GY-220(M级)</td><td>GY-240(N级)</td><td>GY-260(O级)</td></tr><tr><td>粘度/(mPa·s)</td><td>900~5000</td><td>900~5000</td><td>900~5000</td></tr><tr><td>破坏扭矩(TB)/(N·m)</td><td>5.5~11.5</td><td>10.0~22.5</td><td>20.0~40.0</td></tr><tr><td>平均拆卸扭矩(TP)/(N·m)</td><td>1.5~6.0</td><td>2.0~7.0</td><td>10.0~30.0</td></tr></table>

1.4 使用工艺说明书 Z9-0739—1991《单组分螺纹锁紧、柱面固持厌氧胶使用说明书》。  
1.5 供应状态 液态，瓶装。  
1.6 应用概况 已用于直升机旋翼毂部件、发动机(非高温部位)及运输机螺钉的锁固密封, 亦用于多种车辆发动机的螺纹锁固密封。  
1.7 研制及生产单位 中国科学院广州化学研究所研制，广州市坚红化工厂（原广州粘合剂化工厂）、广州化学研究所技术开发公司胶粘剂厂生产。  
1.8 鉴定级别及日期 GY-240 和 GY-260 厌氧胶于 1985 年 3 月、GY-220 厌氧胶于 1992 年 7 月由中国科学院广州分院鉴定通过。

# 2 性能[1~5]

除非另有说明，试验方法按HB5313～5329《航空用厌氧胶试验方法》。力学性能用钢试件在室温下固化1d后测得。

2.1 物理及化学性能

2.1.1红外光谱 GY-220、GY-240和GY-260厌氧胶红外光谱见图2-1～图2-3。  
2.1.2 外观浑浊液体。GY-220厌氧胶为紫色，GY-240厌氧胶为茶色或蓝色，GY-260厌氧胶为红色。

图片摘要：该图主要展示 2 1 GY 220厌氧胶红外光谱图。
![](images/d520208a03db1978edfa8e54c8ab851ce978f9f80a2d73280f2110846f8e522a.jpg)

图片摘要：该图主要展示 2 1 GY 220厌氧胶红外光谱图。
![](images/cf5e5ac1d10a03dcbf06585d30d90a20916d42379686f2c40639db9dca3ec227.jpg)  
图2-1 GY-220厌氧胶红外光谱图  
图2-2 GY-240厌氧胶红外光谱图

图片摘要：该图主要展示 2 2 GY 240厌氧胶红外光谱图。
![](images/b2efb177ddcdf17c923d5a9dfe631539f579e2e1b06d33faa6cb7e8fda323f8e.jpg)  
图2-3 GY-260厌氧胶红外光谱图

2.1.3 密度 GY-220厌氧胶为 $1.05\mathrm{g} / \mathrm{cm}^3$ ,GY-240和GY-260厌氧胶为 $1.07\mathrm{g} / \mathrm{cm}^3$ 。  
2.1.4 紫外荧光性 在紫外光照射下不发荧光(除指定要求的产品有荧光之外)。  
2.1.5 粘度 GY-220 厌氧胶为 $2500 \mathrm{mPa} \cdot \mathrm{s}$ , GY-240 厌氧胶为 $1200 \mathrm{mPa} \cdot \mathrm{s}$ , GY-260 厌氧胶为 $1000 \mathrm{mPa} \cdot \mathrm{s}$ 。  
2.1.6 闪点（开口杯） 均大于 $90^{\circ}\mathrm{C}$   
2.1.7 溶解性 除触变剂外均溶解，合格。  
2.1.8 润湿性 对A3钢、30号钢(GY-220用45号钢)、LY12CZ铝合金和H62黄铜和镀锌件的润湿性试验合格。  
2.1.9 腐蚀性 对A3钢、30号钢(GY-220用45号钢)、LY12CZ铝合金、H62黄铜及镀锌件进行10d腐蚀试验均未产生永久性腐蚀缺陷，合格。  
2.1.10 密封性 试验了GY-240胶，合格。  
2.1.11 贮存稳定性 GY-220、GY-240、GY-260 厌氧胶的贮存稳定性试验结果见表 2-1, 贮存后的性能变化见表 2-2。技术标准要求瓶装胶液经 $50^{\circ} \mathrm{C} 28 \mathrm{~d}$ 后, $T_{\mathrm{B}} / T_{\mathrm{P}}$ 符合指标要求, 粘度增长不大于 $50 \%$ 。

表2-1
