Repository: C-zj02/CFD-claw

<div align="center">

**English** | [中文](#中文版) | [Français](README_FR.md) | [Русский](README_RU.md) | [हिन्दी](README_HI.md) | [العربية](README_AR.md) | [Português](README_PT.md)

# 🚀 Claude Code Python

**A Complete Python Reimplementation Based on Real Claude Code Source**

*From TypeScript Source → Rebuilt in Python with ❤️*

***
**🔥 Active Development • New Features Weekly 🔥**

</div>

***

## 🎯 What is This?

**Clawd Code** is a **complete Python rewrite** of Claude Code, based on the **real TypeScript source code**.

File: RAG-data/航空航天科技出版工程  4  材料技术001-200.pdf-f2d740c7-2132-4b50-af3d-2678ab3849be.md (part 3 of 9)
4.1 多学科机身设计，力学与声学的集成 13  
4.2 机身的隔音 14
（a）旋转部分，未接触；（b）接触产生摩擦热；（c）停止旋转，施加轴向应力；（d）焊接完成一在接头处呈现闪波摘录自Groover（1996）©JohnWiley&S.Sons，Inc

# 15 摩擦搅拌焊接（FSW）

在摩擦搅拌焊接中，通过试验专用的旋转针具在压力作用下产生大的变形来连接焊接接头的接合表面。图8所示的这种固态接合过程是在1991年由英国的焊接协会授以专利的（Thomas等，1995）。由于这种焊接技术的出现，FSW被证实是

图8 FSW后三区域的详细图解  
图片摘要：该图主要展示 8 FSW后三区域的详细图解。
![](images/25fbed114589f9705300081346f1af73bf8534bacbf1feba4de1857fdbfc5917.jpg)  
（a）大部分工件材料；（b）热影响区；（c）热-力影响区；  
（d）焊点熔核  
摘录自TWI Ltd © 2009

高铝合金熔焊的可选方案。1991年，因为摩擦搅拌焊接技术的发明，FSW过程迅速地被使用于私人喷气式飞机Eclipse500的首飞生产中，Eclipse500是用FSW制造并于2002年8月首次亮相的（Arbegast，2006）。NASA航天飞机外部槽焊接的改变始于1995年（Ding等，2006），在2009年8月的发射中使用了第一个FSW接头。

$\mathrm{AA2\times\times\times}$ 与 $\mathrm{AA7\times\times\times}$ 系列强化铝合金的焊接历来是FSW最大的技术先驱（Mishra和Mahoney，2007），这种沉淀强化铝合金具有高的比强度，并且可以用于航空航天工业中。图9展示了一个典型的 $\mathrm{AA2\times\times\times}$ 系列合金FSW接头的横向切面。FSW的特点是焊接接头中具有精确集中的纹理结构，此外，铝合金也不需要保护气体。

图片摘要：该图主要展示 9 FSW焊接接头横截面。
![](images/b1c0fc2bbcc0b12c069556215335919a021645d3c7c02753a8ab7b188d41914e.jpg)  
图9 FSW焊接接头横截面

FSW过程是自发传递的固态过程，不需要附加材料且连接是在固态下进行的，操作温度是完全熔化温度的 $60\% \sim 90\%$ （Mishra和Mahoney，2007）。这种温度的降低使得材料可以在最低的变形以及最小的熔焊问题下进行连接，这里的熔焊问题包括多孔性、热蚀和残余应力。

FSW中的一个重要元素是焊接工具。这种材料部件用于连接并可用于加热、变形和固化。在FSW过程中，需用一个线状针旋转并且插入材料中，一旦它被插入到适当的深度，则该旋转工具将沿着焊接缝转动。因此，此旋转工具在表面生成了摩擦热并在材料层中形成了变形热，就如同工具RPM的作用。FSW工具的特性使其沿着针状及材料层方向移动材料，在本质上激起材料聚合，并沿着焊接缝的移动速率影响焊接的淬火率。

# 16 铝结构的近网成型过程

网状或者近网状技术可使生产一体化，有生产复杂几何外形和内部通路并合并为最终部件的能力。然而，在权衡加工步骤和替代件的减少上，必须考虑可能的缺陷和最终部件性能的降低。近网状可以通过浇铸或者熔锻操作成型。常常采用铸造分析选择方法，铸造分析包括计及最终部件制造的所有制造步骤。

在锻造成型操作中，温度和成型率范围是通过铝合金流通力降低和预计应变范围的不变性而选择的。很多手册都为成型条件的选择提供了指南（Prasad和Sasidhara，1997）。成型极限图中提供了双轴应变的信息，可以适应参与条件的过程。滑移线理论在浇铸和锻造设计过程中都是很有用的（Lubliner，2008）。在温度升高的情况下，超过 $100\% \sim 1000\%$ 的应变可以在超塑成型（SPF）过程中形成（Pilling和Ridley，1989）。此过程在深化操作中是有益的，其中大的应变必须适应于生产出相对均匀的壁厚部件。

# 17 精密铸造

铝合金因其低熔点而常被认为是易铸造的。例如叶轮和泵体组件这样形状复杂的部件如果不是整体化制造，则会非常困难。精密熔模铸造可以最少的加工过程用于生产此类整体化且外形复杂的部件。熔模铸造工艺始于生产高温可消失性模型，必须在每次铸造时打造模具。这是通过注

射蜡或塑料进入金属模具中完成的。样品材料的合理性选择对于几何稳定性和微特征可存性是至关重要的。这些模型在使用液状陶瓷耐火物覆盖在外表面形成陶瓷外壳之前组合成一个集群（或树状）。这种树状成型是多个部件在一次浇铸中成型的，就像涡轮叶片一样。对于使用内部流动通道形成部件，陶瓷型芯是在陶瓷外壳衬垫的内部形成的。经过陶瓷壳硬化后，在升高的温度下，蜡或塑料模具熔化并移出外壳。在铝部件铸造和固化后，此陶瓷壳被移除并且铸件得到清理。关键表面如密封件法兰或后续的焊接接头则需要适当的几何公差和表面完整度的制造工艺。

表2列出了精密铸造的优点，这必须以最终部件强度的减少作为交换。对于此外壳来说，为避免熔融材料可能形成的有害反应，需要选择特种陶瓷。由于铝氧化物的易产生性，在熔融金属转化为模具时必须仔细地操作，以防止在部件内部形成腐蚀氧化物。金属固化过程中体积的变化可能在铸件中形成孔洞，尽管可以通过标记铸热静压来将此内部缺陷减轻到一定程度。这种时效硬化铝合金的缓慢冷却过程将导致材料更低的强度特性，这则需要一些铸热措施或者表面硬化过程重新提高强度。

铸件的最后验收一般是使用X射线探伤，这样可以发现其在材料密度或者厚度方面的差异，这些密度的差异对应于内部的缺陷，如收缩率、气孔、夹杂物、损坏的型芯和型芯的偏移。如果存在内部孔洞缺陷，则可以加工出影响区域并通过焊接在孔洞区域进行修复。

# 表 2 熔模铸造过程的特点

- 高的生产率，尤其对于小部件  
- 高的尺寸精确性和一致性  
- 极高的表面完成度  
- 可铸造极复杂外形  
- 无须再次机械加工

# 18 精密锻造

根据部件的复杂性，可以用精密锻造来制造复杂部件。一个真正的“精密铝合金锻造”可以产生细肋和法兰部件，且通常不需要附件穿孔的后续制造。图10所示为精密锻造和传统锻造部件的几何外形。

图片摘要：该图主要展示 10 精密锻造和传统锻造部件的几何外形。
![](images/4c13b51e288052e78d8d81078b86fb68d3d818dc35b53b99cd39dc84759b1013.jpg)  
(a)

（b）  
图10 精密锻造和传统锻造部件的几何外形  
图片摘要：该图主要展示 10 精密锻造和传统锻造部件的几何外形。
![](images/87088121437e8131ccd9c7580b2a748d9fc318ad07d1d29b5cc650922ae63fe9.jpg)  
（a）精密锻造；（b）传统锻造，为了生产所需的形状，传统锻造需要额外加工形成薄月和肋摘录自Davis和Semiatin（1988） $\langle \widehat{\mathbb{C}}\rangle$ ASM International

由于热机械加工过程，锻造部件相比铸造部件有更高的机械性能，但其仍低于精密铝合金。此低性能源于截面尺寸机械性能的变化和锻造过程流动状态的变化。一般在物质流动过程中，短横轴方向的机械性能比纵轴方向的要低。

# 19 夹层结构

板状结构采用夹层构造以提供其高强度、高刚度、轻质的结构。相对地，薄片状或者面状的铝合金都可通过低密度型芯材料分隔开。根据结构的用途，稳定的型芯可以是泡沫或者聚合蜂窝结构通过黏合剂与铝合板结合。为了形成牢固的接头，必须确保黏合线层的清洁。控制以避免不易结合区域以及加工循环中的大部分结构都需要施加应力。使用的黏合剂通常都是热固化树脂，通过高温加压处理获得复杂形状。

为形成复杂表面，结构面板可以在黏合操作之前用配合轮廓匹配加工到稳定型芯铺展开来。在匹配加工中必须谨慎，以确保维持连续的黏合线厚度，并且无黏合区域。

# 20 多层成型

稳定型芯可以通过面板间金属夹层的多层成

型。在冷却情况下如果需要内部流动通道或者结构稳定性需要加强，则需加以重视。这种特殊应用可以使用多种接合技术，如钎焊、焊接、电阻焊和扩散焊等。铝合金的所有接合技术对氧化层的存在都很敏感，因而在部件清洁方面比其他接合技术要求更高。由于其他的接合过程已经讨论过了，故这里只讨论扩散焊（DB）。扩散焊是非常有益的接合技术，因为它不需要引起重量增加的附加填充物。

SPF和DB的精湛技术提供了一种精确的方法，使铝的多层结构形成极其复杂、精确，且有内部特性的深层外形。DB是在温度升高的条件下通过施加载荷使两个部件接合的。合成分子黏合形成完整均匀的接头，其在微观范围的检测中是难以检测出来的。固态或者瞬态液相过程均可沿着接头促进微结构的连续性。

如图11所示，通过加热加压使得逐层放置的面析在分离面通过黏合剂黏合起来。此层压片放入用于SPF操作的模具中，并在SPF操作中向片层内施加气压使得该层片变形以填充模腔。此过程中必须严格控制压力变化，因为操作中合金只在特定的温度范围和成型速率下才表现出超塑性。一些商业用途的铝合金是由细粒度微观结构和屈服应力应变的敏感度来促进超塑性行为的，这包括但不仅限于5083、7475、2004、2419和2090。

图片摘要：该图片与如图11所示，通过加热加压使得逐层放置的面析在分离面通过黏合剂黏合起来。此层压片放入用于SPF操作的模具中，并在SPF操作中向片层内施加气压使得该层片变形以填充这部分内容相关。
![](images/d8e4ce7c2c5fa68bc38693f94672153d13b2c313be80521a70c0a83e2dd460b9.jpg)  
(a)

图片摘要：该图主要展示 11（a）多层铝合金堆叠；（b）内部施加应力；（c）铝层产生变形；（d）SPF/DB结构展示。
![](images/c209a216ae0315c5266a8ae9856542f009d9067882b79c198be5aca46255c458.jpg)  
（b）

图片摘要：该图主要展示 11（a）多层铝合金堆叠；（b）内部施加应力；（c）铝层产生变形；（d）SPF/DB结构展示。
![](images/d9602b4e9907fb8b99cdf8f6a2a4770635645da5015a8826c7cb1791d2a96201.jpg)  
（c）

图片摘要：该图主要展示 11（a）多层铝合金堆叠；（b）内部施加应力；（c）铝层产生变形；（d）SPF/DB结构展示。
![](images/d406bf555016b63225def01f7a2c84df2e4ab2cd64902bfdc8f04883fb59bbff.jpg)  
(d)   
图11（a）多层铝合金堆叠；（b）内部施加应力；（c）铝层产生变形；（d）SPF/DB结构展示

# 21 结论

铝及其合金的高比强度和耐腐蚀性使得其在航空航天领域应用广泛。过去的10年，在改进制造方法中有许多进步，如固态连接技术，其在部件的可靠性方面取得了进一步的提高。

# 致谢

在此感谢NASA-马歇尔太空飞行中心材料与工艺实验室金属工程部的ArthurC.Nunes博士和洛克希德马丁公司亨茨维尔运营中心的高级工程师JeffNorris先生对本章的讨论与编辑工作。

# 参考文献

Arbegast, W. J. (2006) Friction stir welding after a decade of development. Weld. J. 8-35.   
Brazing Alcoa Aluminum (1955) Aluminum Company of America, Form No. AD416, A1255. 40-B85620, 1955.   
Delany, F., Kallee, S.W., Russell, J.J. (2007) TWI. Friction Stir Welding of Aluminum Ships, (accessed 16 April 2009) http://www.twi.co.uk/content/spswkjune07.html.   
Ding, J., Carter, R., Lawless, K., Nunes, Jr., A. C. Russell, C., Suits, M., Schneider, J. A. (2006) Friction stir welding flies high at NASA. Welding J. 2-7.   
Groover, M.P. (1996) Fundamentals of Modern Manufacturing Materials, Processes, and Systems. Prentice-Hall, Inc., Fig. 29.28 (p.757).   
Harris, I. A. (1993) Plasma ArcWelding, in ASM Metals Handbook, Vol. 6, Welding, Brazing, and Soldering, ASM International, Materials Park, OH, p. 195.   
Heiple, C. R. and Roper, J. R. (1982) Mechanism for minor element effect on GTA fusion zone geometry.

Weld.J.，61，97s-102s.   
Kuhlman, G.W. (1988) Forging of Aluminum Alloys, in ASM Metals Handbook, Vol. 14, Forming and Forging, 9th edn., pub. ASM International, Metals Park, OH, Figure 10 (p.252).   
Lubliner, J. (2008) Problems in plastic flow and collapse, in Plasticity Theory, Dover, Mineola, NY.   
Mishra, R. S. and Mahoney, M. W. (eds) (2007) *Frication Stir Welding and Processing*, ASM International, Metals Park, OH.   
National Academies Report (1996) New Materials for Next Generation Commercial Transports. National Materials NMAB-476, National Academy Press, Washington, D.C.   
Nunes, A. C. Jr., (1984) Variable polarity plasma arc welding on space shuttle external tank. Weld. J., 63/4 27s-35s.   
O'Brien, R. L. (ed.) (1991) Welding Handbook: Welding Processes 8th edn, American Welding Society.   
Pilling, J. and Ridley, N. (1989) Superplasticity in Crystalline Solids, Institute of Metals, London.   
Prasad, Y. V. R. K. and Sasidhara, S. (eds) (1997) Hot-Working Guide: A Compendium of Processing Maps, ASM International, Metals Park, OH.   
Schey, J.A. (2000) Introduction to Manufacturing Processes, 3rd edn, McGrawHill, Figure 18-15 (p. 765).   
Slysh, P. (2009) The Isogrid/King of Lightweight Design, Mach. Des., 45 (9), 102-107. Figure 1c is Figure 1 in reference on page 103. Figure 1a & b are Figure 6 in reference on page 105.   
Thomas，W.M.，Nicholas，E.D.，Needham，J.，Murch，M.,Temple-Smith，P.，Dawes，C.J.（1995）Friction stir welding.US Patent No.5460317，PCT filed:Nov.27，1992，Patent date：Oct.24.   
Wang，H.and Kovacevic，R.（2002）On-line monitoring

of the keyhole welding poolin variable polarity plasma arc welding. Proc. Instn. Mech. Engrs., Part B: J Eng. Manuf. 216B.   
Welding Alcoa Aluminum (1958) Aluminum Company of America, Form 50-10415.   
Welding of Stainless Steel and Other Joining Methods (1988) A Designers Handbook Series No. 9002, Distributed by Nickel Development Institute, Produced by

American Iron and Steel Institute, Figure 6 (pg.16).   
Welding of Stainless Steel and Other Joining Methods (1988) A Designers Handbook Series No. 9002, Distributed by Nickel Development Institute, Produced by American Iron and Steel Institute, Figure 9 (pg. 18).   
Woodward，A.H.（1996）U.S.contractorfortheinternational spacestation.Weld.J.，3，335-340.

本章译者：蔡登安，周光明，邓健（南京航空航天大学航空宇航学院）

# 钛及其合金：冶金、热处理及合金特性

Rodney R. Boyer

波音公司，材料与工艺技术部，西雅图，华盛顿州，美国

# 1 引言

在航空航天领域的应用中，钛是极具吸引力的一种材料，但基于成本考虑，其使用范围一直都受到限制。钛具有很高的强度/质量比、优越的抗腐蚀性以及良好的低温及高温性能。然而，钛的初始成本是铝或者低合金高强度（HSLA）钢合金成本的 $5\sim 10$ 倍，且机械加工费用比铝合金高出两个数量级。因此，钛的应用比例在商用飞机结构中已经被最小化——每一处应用都必须是合理的——要么用来提高性能，要么用来降低维护成本。而军用飞机中钛的应用情况与之不同，由于军用飞机更加注重性能要求，所以减轻的任何多余重量的意义都很重大。

从图1（空客展示了相似的数据，复合材料的使用比例更大）中可以看出，近几年钛合金飞机中钛的含量已经随着其使用复合材料结构比例的增加而明显增大了。与其他合金系统（在下文中将进一步讨论）相比，钛与聚合物复合材料中的石墨更具

图片摘要：该图主要展示 1 波音飞机上钛的使用量，以操作空重的比例表示。
![](images/5f492398c5a9c62596918a9d2a13ef071ed0294ea0d48b38624abc8cb5a47ade.jpg)  
图1 波音飞机上钛的使用量，以操作空重的比例表示

有兼容性。波音777和787以及空客A380中复合材料使用量的增加引发了复合材料在飞机中应用比例前所未有的激增。本章的重点将放在钛在机身结构的应用上（Boyer、Welsch和Collings，1994；Lütjering和Williams，2003；Donachie Jr.，2000）。

# 2 为什么选用钛

通过一些实例，我们可以证明机身结构部件中钛应用的合理性均与之前阐述过的三个原因相关，即抗腐蚀性、强度/质量比和温度性能。具体包括以下几点。

（1）减轻重量。这是选用钛的最初目的。钛的高强度（商用钛合金在拉伸强度等级为 $240\sim 1240$ MPa时是可用的）和低密度降低了飞机重量，从而取代了其他航天结构材料（表1）。最能说明这一点的例子就是波音777和787上的起落架（图2）。波音777起落架中钛的应用使整个飞机重量减轻了 $580\mathrm{kg}$ （Boyer，2003）。还有一点必须提到，为了减轻重量而取代铝合金结构，结构的厚度一定要达标，也就是说，考虑到损伤处理，厚度一定不能减少。

表 1 航空航天中不同合金系统的强度/密度比  

<table><tr><td>合金</td><td>强度 /MPa</td><td>密度 /(g·cm-3)</td><td>强度与 密度比</td></tr><tr><td>7075-T6</td><td>538</td><td>2.8</td><td>192.1</td></tr><tr><td>Ti-6Al-4V,Ann</td><td>896</td><td>4.43</td><td>202.3</td></tr><tr><td>Ti-5Al-5Mo-5V-3Cr,STA</td><td>1241</td><td>4.65</td><td>266.9</td></tr><tr><td>4340M</td><td>1930</td><td>7.83</td><td>246.5</td></tr></table>

图2 波音777主起落架（所有标注下划线的部件材料都是Ti-10V-2Fe-3Al合金）  
图片摘要：该图主要展示 2 波音777主起落架（所有标注下划线的部件材料都是Ti 10V 2Fe 3Al合金）。
![](images/4ffc5028de632ac6ca740d2e04f98ebb266e87558234566e6c5a55181062f01d.jpg)  
来源：Boyer，2003

（2）工作温度。钛合金可以在很大范围的工作温度下使用：在低温（一 $252^{\circ}C$ ）下，钛合金被用在火箭发动机上；连续在 $600^{\circ}C$ 工作时，钛合金被用在燃气涡轮发动机上（这不包括金属间化合物和钛铝化合物，它们只是燃气涡轮发动机的输入产物）。在发动机的排气流中，插头和喷嘴中的钛可以在某些工作环境下短时间忍受更高的工作温度。与钛相比，传统合金不能在 $600^{\circ}C$ 以上的高温下使用的主要原因是空气中的氧和钛发生反应会产生一层称为 $\alpha^{-}$ 壳的坚硬脆性层，引起表面脆化。  
（3）空间限制。一些结构中的空间有限，从而带动了钛的应用。例如，波音737NG、747和757上的起落架梁，该部件为飞机上的起落架耳轴提供了支撑。铝由于成本较低本应该被应用到该结构中，但是从空气动力学角度来说，着陆是不允许在没有增加机翼深度的情况下使用铝的。钢是另外一个选择，但其重量较大。  
（4）抗腐蚀性。暴露在航空航天环境里的钛几乎不受任何环境因素的影响。这种抗腐蚀性归其原因为新鲜钛表面暴露在空气中时会立刻形成坚韧的薄氧化层，导致腐蚀问题出现的唯一介质已经在 $130^{\circ}C$ 以上的温度下被暴露在液压液体中。磷酸酯被添加到液体中来增加其燃点。如果液压液体处于上述温度以上的环境中，钛上会积聚形成一层膜，磷酸酯就会分解形成有机磷酸，并将氢气充入钛（脆化）而腐蚀钛。这对军用飞机来说不是问题，它们不会把磷酸酯加入到液压液体中。以作者的观

点来看，钛的完美抗腐蚀性是其相对于铝和钢合金使用更为广泛的重要成因。钛中不会形成腐蚀凹坑，但在铝合金和钢合金中会形成，甚至在不锈钢中也会形成。这些凹坑会导致应力集中，形成腐蚀、应力-腐蚀裂纹（SCC）以及疲劳断裂萌生及扩展的初始位点。这些凹坑不会在钛中形成，并且对钛合金而言很少会造成损坏。

（5）复合材料兼容性。这与抗腐蚀性部分相关，但其被认为证明了一个独立论点。钛与现今广泛运用的聚合复合材料中的石墨纤维是兼容的，但铝和高强度低合金（HSLA）钢在水性介质中形成的原电池会导致金属腐蚀。将金属从石墨中隔离出来的方法有很多种，比如在它们之间加一层玻璃纤维。然而，钛由于其使用风险较低，故常常应用于一些很难查看或替换的重要结构领域。另外一个因素是钛的低热膨胀系数（CTE），它比石墨要高，但是比铝合金或钢合金都低很多。这个因素随着部件尺寸的增加已成为一个越发重要的考虑因素。  
（6）低模量。钛合金的低剪切模量和高屈服强度的结合，再加上它的低密度使其成为一种完美的弹簧材料。模量大约是钢的一半，因此对于一个螺旋弹簧来说，线圈数仅需为钢弹簧的一半。低模量和高强度的结合为钛提供了一个很大的弹性范围。这一结合再加上其低密度特性，使其可以代替钢弹簧，且降低 $70\%$ 的重量。钛优越的抗腐蚀性相对于钢弹簧来说是更有发展前景的一个因素。

# 3 钛冶金

# 3.1 合金种类

钛有两种同素异形体结构，一种是高温体心立方（BBC）β相结构，另一种是低温六方密堆积（HCP）α相结构。纯钛在 $882^{\circ}C$ 下会从 $\alpha +\beta$ 混合相结构过渡为 $100\%$ 的β相结构。这一过渡温度由测试转变温度或 $\beta_{t}$ 决定，在合金中其是合金添加

剂的函数。用于更高温度下稳定 $\alpha$ 相的 $\alpha$ 稳定剂的添加提高了 $\beta_{\mathrm{t}}$ 的温度； $\beta$ 稳定剂的添加在低温下稳定了 $\beta$ 相。 $\alpha$ 稳定剂包括大部分的间隙原子，如 $\mathrm{O_2}$ 、 $\mathrm{N}_2$ 、C和Al； $\beta$ 稳定剂包括同晶型的合金添加剂，如Fe、Cr和 $\mathrm{H}_{2}$ 。通常来说， $\beta$ 稳定剂在 $\alpha$ 相中可溶性很低，而 $\alpha$ 稳定剂在 $\beta$ 相中可溶性相对较高（但绝对值并不高）。一种合金中添加剂的量是区分三类钛合金的依据： $\alpha$ 及近 $\alpha$ 合金、 $\alpha /\beta$ 合金及 $\beta$ 合金。结合图3中的拟二元相图与下面叙述可以帮助读者理解不同合金种类的定义。

图3拟二元 $\beta$ 同晶型相图。从图中可以看出，Ti-8Al-1Mo-1V与亚稳态 $\beta$ 合金不再是重要合金了，Ti-15V-3Cr-3Al和Ti-3Al-8V-6Cr-4Mo-4Zr这类合金是亚稳态合金  
图片摘要：该图主要展示 3拟二元 同晶型相图。从图中可以看出，Ti 8Al 1Mo 1V与亚稳态 合金不再是重要合金了，Ti 15V 3Cr 3。
![](images/494f27f63c3acc53b327a654a80778d448e52a0abd187fb0153b3a43f72187dc.jpg)  
来源：Boyer、Welsch和Collings，1994

# 3.1.1 $\alpha$ 及近 $\alpha$ 合金

正如人们所预料的，这些合金中主要是 $\alpha$ 相，还有少量的最多只有百分之几的 $\beta$ 相。图3中显示， $\alpha$ 和近 $\alpha$ 合金可以达到在室温下保留 $100\% \alpha$ 相的程度。但是，总是会出现一些 $\beta$ 相，即便在商用纯（CP）钛中也是如此。商用纯钛的主要合金元素是 $\mathrm{O}_2$ ，但是总会添加一些 $\mathrm{Fe}$ （ $0.2\% \sim 0.4\%$ ）来额外加固，以改善可加工性与氢气耐受

性（成分百分比总是以重量百分比的形式给出）。高温合金如Ti-6Al-2Sn-4Zr-2Mo（Ti6242）通常被认为是近 $\alpha$ 合金，尽管有人认为它是 $\alpha/\beta$ 合金，如图3所示。

# 3.1.2 $\alpha/\beta$ 合金

$\alpha/\beta$ 合金被定义为介于 $\alpha$ 合金边界与亚稳态 $\beta$ 合金之间的合金——马氏体是在高 $\alpha+\beta$ 相位区域的温度或更高温度下淬火得到的。该合金包含 $\beta$ 的

量有多有少，但没有足够的 $\beta$ 稳定剂在室温下保存 $100\%$ 的 $\beta_{\circ}$

# 3.1.3 $\beta$ 合金

$\beta$ 合金包含超过 $10\% \sim 12\%$ 的 $\beta$ 稳定剂合金添加剂，能够在 $\beta_{\mathrm{t}}$ 下进行固溶处理，冷却到室温并且保留 $100\%$ 的 $\beta$ 相。一些合金，如Ti-10V-2Fe-3Al需要用水冷却的方式淬火来实现这点，而 $\beta$ 稳定剂含量更多的合金如Ti-15V-3Cr-3Al-3Sn和Ti-3Al-8V-6Cr-4Zr-4Mo则用空气冷却的方式淬火，尤其是厚度更薄的合金。用于机身产业的工业 $\beta$ 合金实际上都是亚稳态 $\beta$ 合金，虽然它们经常被称为 $\beta$ 合金。正如图3所示，机身结构中用到的合金没有稳定的 $\beta$ 合金（真正的 $\beta$ 合金是低强度、高密度的，并且价格非常昂贵）。

# 3.2 钛的热处理

这里介绍几种可用于钛合金以及其他合金系统的热处理方法。

（1）冷加工与应力消除。应用于液压油管，液压油管通过冷加工形成最终尺寸，实现应力消除；这种更低温度的处理方法（与退火相比）给合金提供了比退火处理稍高一点的强度。  
（2）应力消除。低温热处理通常是在 $370^{\circ}C\sim$ $815^{\circ}C$ 的温度范围进行的，其取决于合金和应力消除的目的。它通常在前加工步骤或前热处理操作之后，目的是消除加工过程或成型操作中引起扭曲的残余应力。这一操作不会改变显微结构。  
（3）退火或轧机退火。这是 $\alpha$ 和 $\alpha/\beta$ 合金中应用最为普遍的热处理方法，通常在 $650^{\circ}\mathrm{C} \sim 790^{\circ}\mathrm{C}$ 的温度范围进行。如图4（a）、（b）和（c）所示，对于锻造合金来说，它一般有一个细长或等轴的主 $\alpha$ 相结构。这些显微结构使得合金性能得到很好的综合，表现出优越的加工性能、中等强度和较好的延展性、抗疲劳性以及裂纹扩展性能。该热处理方法会在合金中形成一个零残余应力的部分。对于应力消除和轧机退火来说，更加抗蠕变的材料由于其抗蠕变性，应该在热处理范围的最高温度下进行热加工。  
（4）双重退火。该热处理方法是Ti6242的一般热处理方法，它使合金中形成了图4（d）中所示的等轴的 $\alpha$ 和转变的 $\beta$ 的双重或双峰显微结构（这种在高 $\alpha/\beta$ 相位区域或 $\beta_{\mathrm{t}}$ 以上的温度下冷却并

发展出来的层状或板状结构被称为转变之后的 $\beta$ ）。对热处理后结构中的高温部分冷却需控制在一定的速率下才能满足转变分层结构所需的表面粗糙度。这种双峰结构的延展性相对于等轴结构较低，但其具有优越的抗蠕变性和断裂韧性以及良好的疲劳特性。为了提高抗蠕变性能，Ti6242不得不采用这种热处理方法。片层组织提高了其抗蠕变性能。所有转变结构经 $\beta$ 退火后都具有完美的抗蠕变性，但是疲劳性能是最突出的。当锻造在高 $\alpha/\beta$ 相位区域的温度和空气冷却下进行时，近 $\alpha$ 或 $\alpha/\beta$ 组织模锻件在退火后就会有相同的性能。

（5）重结晶退火（RA）。它是罗克韦尔国际公司（现在是波音公司的一部分）为加工B-1轰炸机中的Ti-6Al-4V（Ti64）而研发出的一种热处理方法，如图4（e）（传统RA热处理会形成等轴 $\alpha$ 晶粒）所示。从更高温度开始的缓慢冷却会使晶体组织在三重结晶点处形成与 $\beta$ 分离的粗大等轴 $\alpha$ 晶粒。合理处理这个问题就可以将拉伸强度、耐久性和损伤容限性完美地结合在一起。然而，要实现这种性能结合就需要至少达到整个厚度的最小形变量，即降低厚度的 $40\% \sim 50\%$ 。这对于模锻件中的整个部件是不可能实现的，并且以作者看来，保持一致的组织结构，与此同时性能也要保持一致是非常困难的。  
（6）固溶处理与老化。 $\alpha /\beta$ 合金通常在高 $\alpha /\beta$ 相位区域温度下进行固溶处理， $\beta$ 合金则在 $\beta_{\mathrm{t}}$ 以上的温度下进行固溶处理。固溶处理之后是快速冷却，对 $\alpha /\beta$ 合金而言则是水冷淬火； $\beta$ 合金有时会使用空气冷却淬火，这取决于厚度与合金特性。合金的老化将导致 $\alpha$ 晶体凝结。在 $\beta$ 合金中， $\alpha$ 相也许不能用光学显微镜观察到，但若 $4\mathrm{h}$ 内出现发黑组织结构则证明其老化了。这种热处理方法对于Ti64类的合金（紧固件除外）一般都不采用，因为水冷淬火后产生的残余热应力会导致机械加工过程中部件的扭曲——老化温度不足以达到能够消除这些残余应力[图4（f）、（g）和（h)]。  
（7） $\beta$ 退火。如图4（i）所示，由于 $\beta$ 退火是在 $\beta_{\mathrm{t}}$ 以上温度下进行的，因此 $\alpha$ 和 $\alpha / \beta$ 合金总是有 $100\%$ 的片层结构。当温度降到 $\beta_{\mathrm{t}}$ 以下时，层状 $\alpha$ 开始形成——结构的粗糙度取决于 $\beta$ 转变过程中的冷却速度。冷却速度越快， $\alpha$ 层就越薄——厚度很薄的组织结构在水冷淬火之后会变成非常薄的马氏体针叶结构。通常来说，当冷却速率降低时，会观察到疲劳性能下降、断裂韧性和抗疲劳

裂纹扩展性能提高——板状结构或层状结构变得更加粗糙（这将在本章中对Ti64的介绍中阐释）。β退火之后是轧机退火，为组织结构提供了一个

热稳定无应力结构（这基本上是所有铸件具备的结构，因为它们在模具中冷却后会形成转变完全的组织结构）。

图片摘要：该图片与热稳定无应力结构（这基本上是所有铸件具备的结构，因为它们在模具中冷却后会形成转变完全的组织结构）。；裂纹扩展性能提高——板状结构或层状结构变得更加粗糙（这将在本这部分内容相关。
![](images/fdac7669f0a4be0d1a015ebfd7bd735e614c84e70176cbd11d2eeba5046a1625.jpg)  
(a)

图片摘要：该图片与热稳定无应力结构（这基本上是所有铸件具备的结构，因为它们在模具中冷却后会形成转变完全的组织结构）。；裂纹扩展性能提高——板状结构或层状结构变得更加粗糙（这将在本这部分内容相关。
![](images/bb8e019a3da01239e46c374c5bccaf2a6ebe8364654d9295fdf3831438b1cfee.jpg)  
（b）

图片摘要：该图片与热稳定无应力结构（这基本上是所有铸件具备的结构，因为它们在模具中冷却后会形成转变完全的组织结构）。这部分内容相关。
![](images/a0ddaa878b065ffac41775871553d65c24b4e9978f5c996ac7c15942237786b6.jpg)  
（c）

图片摘要：该图主要展示 4（a）商用纯钛片材；第三等级（最小拉伸强度为 ）黑点是添加铁之后的 相。在 下退火 （来源：S.Nayakana，TI。
![](images/5040a1d504dac10a40e32ea5b5a9e7a348d013526196b0f06876e5954d0d6a20.jpg)  
(d)

图片摘要：该图主要展示 4（a）商用纯钛片材；第三等级（最小拉伸强度为 ）黑点是添加铁之后的 相。在 下退火 （来源：S.Nayakana，TI。
![](images/ba4e2345ebeb3a16c0e318bd57202b574d76302ab8730f2210cb2202706fc3ec.jpg)  
(e)

图片摘要：该图主要展示 4（a）商用纯钛片材；第三等级（最小拉伸强度为 ）黑点是添加铁之后的 相。在 下退火 （来源：S.Nayakana，TI。
![](images/b2d72357fdb1b71b6e854ac8ba51e50fd611625d41f32223746e2fb008053321.jpg)  
(f)   
图4（a）商用纯钛片材；第三等级（最小拉伸强度为 $450\mathrm{MPa}$ ）黑点是添加铁之后的 $\beta$ 相。在 $790^{\circ}\mathrm{C}$ 下退火 $8\mathrm{min}$ （来源：S.Nayakana，TIMET）；（b）Ti-6Al-4V板材在 $730^{\circ}\mathrm{C}$ 下退火 $2\mathrm{h}$ 就会由于加工不足而形成细长的 $\alpha$ 晶粒。白色区域是 $\alpha$ 相。放大了500倍（来源：R.Boyer，波音公司）；（c）Ti-6Al-4V板材中更典型的组织结构。 $730^{\circ}\mathrm{C}$ 下退火 $2\mathrm{h}$ 后再进行空气冷却（来源：T.Morton，波音公司）；（d）Ti-6Al-2Sn-4Zr-2Mo模锻双重降火， $\beta_{1}$ 在 $-25^{\circ}\mathrm{C}$ 下退火， $1\mathrm{h}$ 后再进行空气冷却， $595^{\circ}\mathrm{C}$ 下退火再进行空气冷却（来源：HSeifriedBohlerSchmiedetechnik）；（e）重结晶退火后的Ti-6Al-4V板材。 $940^{\circ}\mathrm{C}$ 下退火 $1\mathrm{h}$ 加缓慢冷却， $730^{\circ}\mathrm{C}$ 下退火 $2\mathrm{h}$ 加空气冷却（来源：R.Boyer，波音公司）；（f）Ti-6Al-4V固溶处理与老化。白色颗粒主要是转变后 $\beta$ 基体中的 $\alpha$ 相。转变后的 $\beta$ 相会分解为马氏体，然后在固溶处理后变为 $\alpha +\beta$ 相结构。转变后的 $\beta$ 相一般不会对腐蚀有反应，因此它没有什么特征。 $955^{\circ}\mathrm{C}$ 下退火 $30\mathrm{min} / \mathrm{WQ} + 540^{\circ}\mathrm{C}$ 下退火 $30\mathrm{min}$   
来源：L.Gammon，波音公司

图片摘要：该图主要展示 4（a）商用纯钛片材；第三等级（最小拉伸强度为 ）黑点是添加铁之后的 相。在 下退火 （来源：S.Nayakana，TI。
![](images/db1f4c858201d3f204e5365c570db481c2e36419b18ab1038e8b6d5568fd4e78.jpg)  
（g）

图片摘要：该图主要展示 4（a）商用纯钛片材；第三等级（最小拉伸强度为 ）黑点是添加铁之后的 相。在 下退火 （来源：S.Nayakana，TI。
![](images/43436fe694ee4f1d118184caaed32b48907376b28b0851dbae398a83f97ef00e.jpg)  
（h）

图片摘要：该图主要展示 4（g）Ti 15V 3Cr 3Al 3Sn在 （高于 ）下带钢退火并空气冷却— 相组织结构（来源：J.Fanning，。
![](images/3c6fc569d18cc6ffc2ee17ccb7113abe2b9a3be39ce47e1cdca6ed0e7b1a923c.jpg)  
（i）

（j）  
图4（g）Ti-15V-3Cr-3Al-3Sn在 $815^{\circ}C$ （高于 $\beta_{\mathrm{t}}$ ）下带钢退火并空气冷却— $100\% \beta$ 相组织结构（来源：J.Fanning，TI-MET)；（h）除了在 $540^{\circ}\mathrm{C}$ 下退火 $8\mathrm{h}$ 后老化，其他都与（g）相同。老化导致了很多 $\alpha$ 相的沉淀。由于沉淀量太大，因此经常很难处理，但是这会导致基体受到腐蚀时变暗（显微图中可以看见很多针状组织）（来源：J.Fanning，TIMET)；（i） $\beta$ 退火后的Ti-6Al-4V板材。单向的 $\alpha$ 晶粒（白色）形成了单向组织。 $1040^{\circ}\mathrm{C}$ 下退火 $20\mathrm{min / AC + 730^{\circ}C}$ 下退火 $2\mathrm{h / AC}$ （来源：R.Boyer，波音公司）；（j） $\beta$ 退火后的Ti-6Al-4V板材，冷却速率比（i）快，解释了 $\alpha$ 相形成网篮状组织的原因。  
图片摘要：该图主要展示 4（g）Ti 15V 3Cr 3Al 3Sn在 （高于 ）下带钢退火并空气冷却— 相组织结构（来源：J.Fanning，。
![](images/55e37782ce5e4015da059866c2da0abcafa33362c758dc11062363e59ec07bb2.jpg)  
1 $025\mathrm{C}$ 下退火 $30\mathrm{min / AC + 730°C}$ 下退火 $2\mathrm{h / AC}$ （续）  
来源：T.Morton，波音公司

$\beta$ 退火后采用较快的冷却速率将形成除图4（i）中组织结构以外的方平组织或魏氏体组织。魏氏体结构[图4（j)]有较高的疲劳和拉伸强度，但是损伤容限性能较低。改变这一淬火结构形态的唯一可行方法就是引入 $\alpha/\beta$ 相位区域的大量变形。

（8）β-STOA。这种热处理方法主要用于加工直升机工业中的旋转部件。人们通过水冷淬火得到相对较好的转变结构，拥有良好的疲劳强度、韧性以及抗裂纹扩展性能，但韧性没有β退火后结构强。  
（9）三重退火。该退火方法是专为加工Ti-6Al-2Sn-2Zr-2Mo-2Cr（Ti62222）而研发的，是一种在中度强度等级（1035MPa）下最大化损伤容限性能的方法。操作步骤：首先是在 $\beta_{\mathrm{t}}$ 以上进行固溶处理，接着是受控冷却；然后是高 $\alpha/\beta$ 相位区域的固溶处理，同样也要紧跟着受控冷却；最后是轧机退火。三重退火之后的结构将与 $\beta$ 退火之后的结构相似。

（10）冷加工与老化。这一处理方法用于Ti-3Al-8V-6Cr-4Zr-4Mo（ $\beta$ -C）弹簧线的制造。在最后的拉丝操作之前，材料先在 $\beta_{\mathrm{t}}$ 以上温度进行固溶处理，然后得到约 $30\%$ 冷加工下的合格拉丝。弹簧成型后开始老化，为获得所需强度，采用残余冷加工来加速老化进程。

热处理对钛的性能影响是非常大的。如图5所示，其以Ti64板为例说明了这一点。Ti64板起始加工状态是标准轧机退火。退火分为 $2\mathrm{h}$ 的子转变退火和 $20\mathrm{min}$ 的超转变退火两部分，接着是空气冷却。对于在 $870^{\circ}\mathrm{C}$ 以上退火的材料而言，它们还需要一个 $730^{\circ}\mathrm{C} / 2\mathrm{h}$ 的轧机退火过程。疲劳寿命指的是在最大应力 $345\mathrm{MPa}$ 、 $R = 0.1$ 下测得的缺口式样的平均寿命（ $K_{\mathrm{t}} = 2.53$ 。裂纹扩展速率数据 $\Delta K$ 为 $16.5\mathrm{MPa}\cdot \mathrm{m}^{\frac{1}{2}}$ 。当温度升高至 $800^{\circ}\mathrm{C}$ 左右时，一些β相组织就转变成了层状α相组织，该相组织的体积分数随着退火温度的升高而增大，直至

退火温度超过 $\beta_{\mathrm{t}}$ 时达到 $100\%$ 的相组织转变。随着层状组织转变后 $\beta$ 相的含量逐渐增大，通常结构的延展性会下降，强度也会有一定的降低，疲劳特性会严重退化。换个角度看，损伤容限性能提高了，层状结构会出现裂纹分叉，从而增加裂纹扩展路径的曲折度，改善了这些性能。通常来说，结构越粗糙，断裂韧性和抗疲劳裂纹扩展性越好，这点说明了钛的一个特性。一般来讲，钛为了提高延展性而做出的改进会降低其韧性，反之亦然，但其他合金系统却不是这样的。应该注意到，性能变化的幅度并不是与Ti64所有性能的变化都一样，但是趋势与图5中曲线走势相同（Boyer和Lütjering，1993）。为了进一步最大化损伤容限性能，可以指定一个减少氧气含量最大值的超低间隙原子等级。

图5Ti-6Al-4V的性能是退火温度的函数，其性能与标准轧机退火性能成比例（ $730^{\circ}C$ 下退火 $2\mathrm{h}$ 产  
图片摘要：该图主要展示 5Ti 6Al 4V的性能是退火温度的函数，其性能与标准轧机退火性能成比例（ 下退火 产。
![](images/ebcece51e410253f7b647ab27eb6c1ca43a407791a04b80660f4835d08686808.jpg)  
来源：Boyer和Lütjering，1993

钛的另一个特性是其模量可以在热处理和加工过程中发生改变。加工过程会使结构中产生明显的晶体组织，因此其对于片材和板材之类的平面产品

来说有着重要的意义（Zarkades和Larson，1970）。已经计算出了 $45\mathrm{GPa}$ 的模量差值来作为纯钛中一个单一晶体方向的函数。片材或板材达不到这一临界值，但会产生一个明显的纹理。这一纹理在HCP结构（例如钛中的 $\alpha$ 相结构）材料中由于滑移系数量有限而更加明显。一个较好的例子就是对线圈产品只采取单一方向轧制而不采用交叉轧制。人们再次观察到，材料的横向拉伸强度超过纵向拉伸强度（大于 $345\mathrm{MPa}$ ）的原因与晶体纹理和弹性模量有关。

$\beta$ 合金可以像带钢一样被冷轧（一个连续轧制过程），产生因冷加工造成的非常高的抗老化强度，大约是 $83\mathrm{GPa}$ 。 $\beta$ 相的模量很低，然而随着材料的老化，模量更高的 $\alpha$ 相就会析出，此时材料模量大约为 $100\mathrm{GPa}$ 。通过降低老化温度来将固溶处理材料的强度从 $1035\mathrm{MPa}$ 增加到 $1240\mathrm{MPa}$ 可以使模量增大约 $7\mathrm{GPa}$ 。这是因为随着材料老化的进程，高模量 $\alpha$ 相的体积分数会逐渐增大。

假定温度在 $480^{\circ}C$ 以上，此时热处理的冷却速率是近 $\alpha$ 合金与 $\alpha /\beta$ 合金的另一考虑因素。根据Al、Sn和 $\mathrm{O_2}$ 的含量，在 $480^{\circ}C\sim 650^{\circ}C$ 范围的驻留时间会引起 $\alpha$ 相内一个有序相的沉淀，从而导致拉伸延展性与SCC抵抗性能的下降。这个问题在航空航天应用中暂时不需要考虑，但需要引起注意（Boyer和Spurr，1978）。

# 3.3 一般合金特性

每个合金系统都因其组织结构类型而拥有一般特性，因其成分和加工过程而拥有组织结构稳定性。一般合金的分类及一般应用包含在表2中。

表 2 用于机身的一般钛合金  
来源：Boyer、Cotton和Chellman，2004  

<table><tr><td>合金</td><td>类型</td><td>状态</td><td>一般应用</td></tr><tr><td>商用纯钛</td><td>近α-α</td><td>Ann</td><td>需要成型性、抗腐蚀性的非结构应用——导管、支架、油管</td></tr><tr><td>Ti-3Al-2.5V</td><td>近α-α</td><td>Ann, CWSR</td><td>液压油管、蜂窝芯材</td></tr><tr><td>Ti-6Al-2Sn-4Zr-2Mo</td><td>近α-α</td><td>DA</td><td>高温应用,如发动机支架、排气结构</td></tr><tr><td>Ti-6Al-4V</td><td>α/β</td><td>Ann, β-Ann, β-STOA,RA, STA</td><td>应用于所有产品形式,一般应用领域、耐用性和端口关键结构</td></tr><tr><td>Ti-6Al-6V-2Sn</td><td>α/β</td><td>Ann, STA</td><td>多数钛紧固件(STA)强度略高于Ti-6Al-4V,主要用于锻件及配件</td></tr><tr><td>Ti-6Al-2Sn-2Zr-2Mo-2Cr</td><td>α/β</td><td>TA</td><td>用锻件和板材制成的配件,中等强度,具有良好的损伤容限性能</td></tr><tr><td>Ti-10V-2Fe-3Al</td><td>β</td><td>STA</td><td>高强度锻件,用于整个飞机,主要应用于起落架</td></tr><tr><td>Ti-5Al-5Mo-5V-3Cr</td><td>β</td><td>STA, BASCA</td><td>高强度与较大损伤容限的锻件(BASCA)——主要应用于起落架</td></tr><tr><td>Ti-15V-3Cr-3Al-3Sn</td><td>β</td><td>STA</td><td>需要高强度与良好成型性的片材应用,钟表弹簧、铸件(次要的)</td></tr><tr><td>Ti-3Al-8V-6Cr-4Mo-4Zr</td><td>β</td><td>CWA</td><td>线圈弹簧</td></tr><tr><td>Ti-15Mo-3Al-2.7Nb-25Si</td><td>β</td><td>STOA</td><td>高温、抗氧化与液压流体</td></tr><tr><td colspan="4">注:Ann——退火;CWSR——冷加工及应力消除;DA——双重退火,高α/β相位区域加热,空气冷却及退火;β-Ann——在βt以上加热,空气冷却及退火;β-STOA——在βt以上加热,水冷淬火及退火;RA——重结晶退火,高α/β相位区域加热、缓慢冷却及退火;STA——高温固溶处理,通常紧跟着快速淬火和老化;TA——三重退火,在βt以上加热,受控冷却至室温(RT),在高α/β相位区域加热,受控冷却至RT;BASCA——β退火,缓慢冷却与直接老化;CWA——冷加工及老化。</td></tr></table>

# 3.3.1 $\alpha$ 与近 $\alpha$ 合金

$\alpha$ 与近 $\alpha$ 合金至少从提高强度方面来说是不考虑热处理的。商用纯钛总是在退火状态下使用，片材是其主要产品形式，它是高度成型的，成型性能随强度的降低而增加。它有一个显著的优势，就是可以进行冷轧加工。片材可以采取螺旋形轧制方法，相对于更高合金化的 $\alpha$ 与 $\alpha/\beta$ 合金使用的手工研磨生产方式能明显降低生产成本。此外，与手工研磨片材相比，冷轧提高了片材产品的公差控制。该合金类型有良好的可焊性。CP钛有高韧性，且对盐水SCC几乎免疫。

Ti-6Al-2Sn-4Zr-2Mo是一种高温合金，强度与Ti差不多，甚至稍高。与此同时，它包含 $0.08\%$ （最大含量）的Si用于提高蠕变性能。从结构应用的角度来看，当工作温度在 $315~^\circ C$ 以上时，它可以取代Ti64，并且可以在高达 $540^{\circ}C$ 的温度下使用。另一种在英国兴起的合金（参考TI-METAL834或IMI834）可以在接近 $600^{\circ}C$ 的高温下使用。这些 $\alpha$ 相体积分数很大的合金比 $\alpha /\beta$ 合金与 $\beta$ 合金稍微难加工一些。这些合金的片材产品中多数为 $\alpha /\beta$ 合金，都是通过密集型劳动的手工轧制加工生产的。多件板材通过焊接密封到低碳钢里，然后加热到 $900^{\circ}C\sim 950^{\circ}C$ 以内的轧制温度，接着通过手工来回滚压，每次滚压都减少一点厚度，直至温度降到金属变得足够硬而能够继续承受滚压为止。随后就是退火，从整体中分离出来，通过化学研磨与调整来消除表面缺陷，再将这些部分装回整体重新滚压直至合适的厚度。再次将它们从整体中分离出去，通过大量研磨与化学研磨来得到所需的表面粗糙度与公差。

Ti6242一般是为了提高其抗蠕变性而在DA状态下使用的。它主要应用于机身上的发动机支架与排气结构，有时也在 $\beta$ 退火状态下用来最大化抗蠕变性能。片材与锻件是其主要产品形式，它也是超塑性成型的（见第176章第4节）。

# 3.3.2 $\alpha/\beta$ 合金

$\alpha/\beta$ 合金是目前航空航天与其他工业领域里应用最为广泛的合金。Ti-6Al-4V大约占据了航空航天市场上钛合金的 $90\%$ 。该合金主要在最小拉伸强度为 $896\mathrm{MPa}$ 时应用，几乎应用于所有产品形式——片材、板材、棒材、模锻件、铸件和型材。 $\alpha/\beta$ 合金采用中度热处理。例如Ti64，可

以通过STA热处理方法使最小拉伸强度变为 $1100\mathrm{MPa}$ ，但仅限于厚度在 $19~\mathrm{mm}$ 左右的部分；最大拉伸强度随着厚度的增大而降低。这些合金都具有非常好的制造性、强度、延展性、耐久性和损伤容限性能。此外，它们的成型性能也很卓越，可以进行超塑性成型，并且能在 $315^{\circ}C$ 以内的温度下应用于结构中；载荷较低时可以在更高的温度下使用。Ti-6Al-4V可以使用几乎所有的焊接方式进行焊接。熔焊一般会降低合金的延展性、疲劳特性和损伤容限性能。很多固态焊接方式，如搅拌摩擦、线性摩擦和惯性型焊接的研究都在进行中。发动机公司已经使用后两种焊接方式很多年了，但是机身制造行业才刚刚接触这些焊接方式。显而易见，固态焊接可以保留合金的基本金属特性。

在 $\alpha/\beta$ 合金中，最常用的也是 Ti64，其几乎应用于飞机中的每个部分——机身、机翼、尾翼、机舱和起落架——一般都处于退火状态。如图 6 所示，世界上一些很大的钛锻件都是由该合金制造的。

图6 舱壁锻件（重量大约为 $3000\mathrm{kg}$ ， $1.7\mathrm{m}$ 高， $4\mathrm{m}$ 宽）  
图片摘要：该图主要展示 6 舱壁锻件（重量大约为 ， 高， 宽）。
![](images/c8c2159eafabd24319acb26ae05b9bf7f9ffedfbd4b77906fbe223ac1d2421a2.jpg)  
来源：J.Rossow、WymanGordon

$\beta$ 退火部件是用于断口的关键部件。商用飞机上将尾翼安装到机身上，用到的配件以及现今越来越多的美国空军战机如F-22和F-35中几乎整个尾翼部分用到的配件都是很好的例子。钛被应用于这些部件的原因就是发动机的温度会不断升高。图7中的隔板架（由三部分焊接而成）采用了 $\beta$ 退火方式，与图中显示的多数结构一样。从该图中可以发现，美国空军与海军的设计理念有个很有意思的差别。前者设计理念认为，当飞机下了装配生产线时裂纹就出现了。设计建立在结构关键部件有缺陷的基础上，生产商必须通过疲劳测试与分析证明飞机可以在部件不损坏的情况下寿命达到5个有效期。因此，必须采用 $\beta$ 退火热处理。而海军设计理念中没有这个假设，他们假设结构在装配生产线上是无缺陷的，设计理念以

机体在飞行有效期内都没有裂纹为前提，因此不需要使用 $\beta$ 退火，从而降低了疲劳裂纹的萌生。他们主要对Ti64和Ti-6Al-6V-2Sn（Ti662）采用轧机

退火，以获得卓越的疲劳特性（Ti662在新型设计中其实应用并不多；其强度比Ti64高出 $70\mathrm{MPa}$ 但韧性比SCC抵抗性低）。

图7F-22的后机身装置中钛部件的组合（舱壁构架与前后臂装置都是焊件）  
图片摘要：该图主要展示 7F 22的后机身装置中钛部件的组合（舱壁构架与前后臂装置都是焊件）。
![](images/89d1aab55dd955a54340da8657dfe26662938a62962d8542d9a8c55f96de8089.jpg)  
来源：Boyer，1997

Ti-6Al-4V紧固件被广泛使用。它们在STA状态下使用，最小强度是 $1100\mathrm{MPa}$ 。热处理必须严格控制以确保满足拉伸与剪切强度、延展性和疲劳要求。强度只能在直径为 $19\mathrm{mm}$ 以内通过统计控制来实现。

# 3.3.3 $\beta$ 合金

$\beta$ 合金强度最高，并具备一些加工优点。它们被热处理至拉伸强度达到最小值范围 $1100\sim 1240$ MPa。它们具有平滑的疲劳性能，当缺口系数较高（ $K_{\mathrm{ts}}'$ 不低于2.5）时，疲劳特性会与低强度的Ti64合金近似，原因是其缺口敏感性随着强度等级的升高而提高。在强度为 $1100\mathrm{MPa}$ 的情况下，其断裂韧性最小值可以达到 $44\mathrm{MPa} \cdot \mathrm{m}^{\frac{1}{2}}$ 。在较低强度等级下，最小值大约为 $71\mathrm{MPa} \cdot \mathrm{m}^{\frac{1}{2}}$ 。更高的韧性值也能达到，但考虑到观察到的性能散射，故上述数值是最合理的。合金的疲劳裂纹扩展速率一般与退火后的Ti64相似。两个很好的典型许用性能信息来源于Boyer、Welsch和Collings（1994）及MMPDS（2008）。

Ti-10V-2Fe-3Al（Ti1023）和Ti-5Al-5Mo-5V-3Cr（Ti5553）是主要的锻件合金。Ti-15V-3Cr-3Al-3Sn（Ti153）被研发应用于片材；Ti-15Mo-3Al-2.7Nb-.25Si（β-21S）被研发作为片材

合金，也用于一些棒材与板材。Ti-3Al-8V-6Cr-4Mo-4Zr（ $\beta$ -C）被研发作为锻件合金，但在航空航天领域中的主要用途是线圈弹簧中的棒材与线材。 $\beta$ 合金含量中最高的是高强度锻件合金Ti1023和Ti5553，它们用于波音777和787上的起落架；高强度Ti1023锻件用于空客A380的起落架，Ti5553合金的一种变体被考虑应用于空客A350的起落架。波音777每架飞机都使用了超过 $18000\mathrm{kg}$ 的钛，起落架上就用了超过 $6000\mathrm{kg}$ 的钛（Boyer，2003）。

焊接某些 $\beta$ 合金时必须很小心，Ti-10V-2Fe-3Al中的铁在钢锭凝固过程中很容易被分离出来，因此在焊接时一定要比焊接Ti64合金慢。一旦发生分离，Ti1023中称为 $\beta$ 斑点的富铁区域就会出现，发生脆化效应（Chen和Boyer，1979）[ $\beta$ 斑点有时可以在Ti64（V偏析）这类合金中观察到，但是产生的效应不会像Ti1023中那么有破坏性]。偏析似乎对Ti5553来说不是问题。Ti-5Al-5Mo-5V-3Cr有个更大的优势，它不仅有较高的拉伸强度（ $1240\mathrm{MPa}$ ，相对Ti1023的 $1190\mathrm{MPa}$ ），而且在厚度为 $150~\mathrm{mm}$ 以内的部分均可以被热处理，然后进行空气冷却。而Ti1023只有厚度在 $75~\mathrm{mm}$ 以内的部分才可以进行热处理，而且必须在固溶处理温度下水冷淬火。这些优势简化了锻造加工过程。

$\beta$ 合金片材，如 $\beta -21S$ （用于高温环境）和Ti153有显著的加工优势，即可以进行本章3.3.1中描述的冷轧和带钢生产。此外，不同于商业纯品，它们可以形成比合金更严格的弯曲半径。但是，进入三轴应力状态下更复杂的成型操作是个难题。由于 $\beta$ 合金在成型过程中不会硬化，因此一旦发生颈缩现象，它们就会继续变薄导致成型失败。 $\beta$ 合金像所有钛合金一样，需要成型后在某种夹置中热校形来确保构造正确及消除残余应力。对于 $\beta$ 合金来说，其是在成型前进行固溶处理的，这是材料一般的生产步骤，老化周期可以用来热校形。 $\alpha$ 和 $\alpha / \beta$ 合金一般都要在退火温度下进行热校形（钛由于其强度、高模量小，因此比其他合金系统有更多的回弹量）。

# 3.4 新兴合金

几种合金的出现加速了机身应用的实现。

# 3.4.1 Ti-54M

这种合金（Ti-5Al-4V-0.6Mo-0.4Fe），被TI-MET研发用于汽车行业，因为它有优越的机械加工性能并且能降低成本。起初研究发现，其钻孔能力比Ti64高出许多，一个可用钻头的钻孔数比Ti64制成的钻头钻孔数的5倍还多（Kosaka、Fanning和Fox，2004）。其他人的研究也显示，在使用同样或更好工具的用于机械加工操作，如使用铣削刀具的情况下，其加工速度比Ti64快 $30\%$ 。Ti-54M的性能与Ti64相似。

# 3.4.2 ATI™ 425

425合金（Ti-4Al-2.5V-1.5Fe）在20世纪90年代后期被WahChang的ATI研发出来作为一种相对于Ti64成本较低的备用材料，其性能与Ti64接近，但相对较低。425合金有几个加工优势，其成型性较高，并且由于加工性能得到改善而具有超塑性成型性，所以可以加工为带状合金。它同样可以进行焊接与浇铸。正如前面提到的，带状加工会因提高厚度公差而使得片材产品的生产成本明显降低。

# 3.4.3 SP-700

SP-700（Ti-4.5Al-3V-2Mo-2Fe）是在20世纪90年代早期被研发出来的，特别是日本NKK开发的SPF合金（现在叫JFE），在 $775^{\circ}C$ 下，它

可以超塑性成型，而Ti64通常要达到 $900^{\circ}C$ 才能进行超塑性成型。更低的成型温度带来了很多优点，比如更少的表面污染、更长的模具寿命以及更少的能源需求。它实际上已经应用于SPF生产中了，但是由于法律的规定，在美国暂停了它的使用。该合金有一系列卓越的性能，如优于Ti64的平滑疲劳性能和热处理性能（Ogawa等，1996）。它现在被作为一个锻件合金进行研究，由于其流动应力比Ti64锻件低，因此应该可以实现较低的购买/飞行比。

# 4 结论

钛与钛合金的性能（强度/质量比、高温低温性能、抗腐蚀性和复合材料兼容性）使其在航空航天应用领域中有强大的市场竞争力。钛合金的应用在过去10年中急剧增多，但由于成本高昂，整个市场上的使用量还是受到限制。现在很多领域都采用了降低成本的方法，如型材的深入使用、合金成本的降低、钛机械性能的提高与焊接的进一步利用等。还有一种方法是掺入粉末冶金，这样可以通过使用更低成本的粉末成为现实，即在合理的地方使用它们，或用于具有加工锻造特性的近似网状复杂结构。粉末冶金过程同样也为高强度合金提供了发展机会，制作合金添加剂的过程中必须要掺入铸锭冶金。这对整个航空航天工业中合金的选用与其加工过程都有很大影响，以提高购买/飞行比、加工性能和钛合金特性。

# 参考文献

Boyer, R. R. (2003) Titanium airframe application: brief history, present applications and future trends: keynote, in Thermec' 2003, International Conference on Processing and Manufacturing of Advanced Materials (eds T. Chandra, J. M. Torralba and T. Sakai), Trans Tech Publications, Zurich, pp. 643-648.   
Boyer, R. R., Cotton, J. D. and Chellman, J. D. (2004) Titanium for aerospace applications: present status and future trends, in Ti-2003 Science and Technology (eds G. Lütjering and J. Allbrecht), Wiley VCH: Weinheim, Germany, 2615-2626.   
Boyer, R. R. and Lütjering, G. (1993) Heat treatment of titanium alloys: overview, in Advances in the Science and Technology of Titanium Alloy Processing (eds I. Weiss et al.), TMS, Warrendale, PA, pp. 349-367.

Boyer, R. R. and Spurr, W. F. (1978) Effect of composition, microstructure and texture on stress-corrosion cracking in Ti-6Al-4V sheet. Met. Trans. A, 9A, 1443-1448.   
Boyer，R.R.，Welsch，G.andCollings，E.W.（1994）MaterialsPropertiesHandbook：TitaniumAlloys，ASMIntl，MatlsPark，OH.  
Chen, C. C. and Boyer, R. R. (1979) Practical considerations for manufacturing high strength Ti-10V-2Fe-3Al alloy forgings. JOM, 31, 33-39.   
Donachie, Jr., M.A. (2000) Titanium: A Technical Guide, ASM Intl: Metals Park, OH.   
Kosaka,Y.，Fanning，J.C.andFox,S.P.（2004）Developmentoflowcosthighstrengthalpha/betaalloywith

superior machinability, in Ti-2003 Science and Technology (eds G. Lütjering and J. Albrecht), Weinheim, pp. 2615-2626.   
Lütjering, G. and Williams, J.C. (2003) Titanium, Springer, Berlin Heidelberg. Metallic Materials Properties Development and Standardization (2008) FAA. Batelle, Columbus, OH.   
Ogawa，A.，Niikura，M.，Ouchi，C.，Minikawa，K.andYamada，M.（1996）Development and applications of titanium alloy SP-700 with high formability.J.Test.Eval.,24，100-109.   
Zarkades, A. and Larson, F.R. (1970) The Science, Technology and Application of Titanium, Pergamon Press, UK, p. 933.

本章译者：蔡登安，周光明，邓健（南京航空航天大学航空宇航学院）

# 金属钛及其合金：处理、加工及力学性能

Martin Jackson<sup>1</sup>, Rodney R. Boyer<sup>2</sup>

1谢菲尔德大学工程材料系，英国

2波音公司，材料与工艺技术部，西雅图，华盛顿州，美国

# 1 处理

# 1.1 熔化

金属钛的熔化包含两种基本方法：一种是真空电弧重熔（VAR），此方法中锭至少被熔化两次，三次熔化则是为一些发动机零件提供高质量保障；另一种是冷床炉熔炼（CHM）。前者作为工业标准延续了许多年，而新出现的CHM技术也得到了肯定。电子束（EB）CHM方法发展于1980年左右，被用于熔炼工业纯钛（CP）的残渣，这一方法提高了机械切削和分解的效率，而真空电弧重熔方法则难以做到这一点。当残渣被送入熔化炉床之内时，电子束介入将其熔化；另外，电子枪通过保持其沿精炼炉床的移动，使材料熔化，并控制锭在回炉凝固时的温度。自20世纪80年代后期以来，通用公司飞机发动机的重要技术已经发展了数年，其认识到了CHM方法在消除密度过高或过低上的先进性，并先后采用CHM方法以及真空电弧重熔对锭进行一级熔化，从而使其等级转化得到Ti64。航空宇航使用规格的金属钛，如今要求锭的真空电弧重熔作为一级炉床熔化。熔炼工人和材料的使用，如今也在尝试更进一步的操作，以利用单次熔化的CHM产物形成Ti-6Al-4V板。事实上，在如今，此技术已被不止一家厂商运用在生产中。因此，将其运用于其他合金的产业也是合乎逻辑的。也有供应商在CHM中使用等离子而不是电子枪，这被称为等离子弧熔化处理

(PAM)。每种方法都有其优缺点，这些方法的更多细节可参考Lütjering和Williams（2003）。VAR加工出的锭一般是柱状的，而CHM工艺下的锭可以被加工成任何所需的形状。

由于其活性高，在钛熔化阶段必须采取专业的预防保护措施，这也导致了较高的成本投入。首先熔化需要在惰性气体环境中，通常是真空或氩气，PAM采用了氩氦混合气体。此外，熔化完成的钛会和任何与之相关的物质发生反应。因此，这里运用了一种被称作壳熔法的方法，此方法主要利用一只水冷的坩埚或炉床。熔化的开始阶段要控制形成一层熔融钛在炉床或坩埚中，用以形成一个内壳。内壳一经形成，可以进行进一步的熔化，熔融钛进入，与内壳相连，预先防止钛与炉内其他金属杂质反应。

在VAR、EB或PAM过程中，炉床和曲颈瓶在热源加热的状态下必须进行仔细监控。如果水冷坩埚、炉床或曲颈瓶出现一处裂缝，不论是不是位于弧顶或曲颈瓶的弯梁或任何其他地方，冷却水均会使裂纹扩展，产生危险。钛的熔点为 $1670^{\circ}C$ 左右，水会分解，从而产生氢气，导致爆炸。

# 1.2 锭的转化

锭将会产生一种粗大且难以利用的转化β结构，需要做一定的热处理，以使后来的工厂加工得到可用的微观结构，如工厂加工成方坯、杆、板、壳等。用锻压将钛锭分解并将其转化成易于加工的尺寸、形状和微观结构，从而得到可以用来出售的产品。

通常锭是采用“开坯”得到的，开坯逐渐向下对毛坯加压而得到理想尺寸。通常会在开放模中采用慢速的水压来得到特定的尺寸，如从锻模中得到满足最终需要的方坯。通过对锭或方坯预先规定好数量和角度的冲锻，来得到理想的形状。通常此工作将会在 $\beta_{1}$ 曲线上方开始，此处屈服应力更低，从而可以对材料进行更多的加工操作。然而，当材料超过临界值后仍会继续被破坏，为此可以根据 $\alpha /\beta$ 曲线来进行调整使其满足加工需求，以得到较多的各向同性微观结构。破坏的规模、变形率以及每一步中的整体应变都可以被控制，得到合适的宏观微观结构来防止材料破坏失效。测试中的再结晶步骤将会再次依照 $\alpha /\beta$ 曲线得到合适的微细结构。对于一些产品可能比较难进入生产线，锭首先会被镦锻（在压缩中增加密度，同时缩短长度），然后使锭在满足给定的大小以及 $\alpha /\beta$ 曲线下投入生产。此实例是采用 $450~\mathrm{mm}$ 直径的柱状坏置于大型锻模中（一般Ti-6Al-4V锭的直径为 $915~\mathrm{mm}$ ），增加坏直径至 $1200\mathrm{mm}$ ，将会有 $915~\mathrm{mm}$ 起始时的材料包含更多 $\alpha /\beta$ 曲线下的工艺。一般来说，减少直径会有一半以上的概率获得更多所需的各向同性结构。

开坯操作有一系列的步骤。减小材料截面同时进行冷却。冷却至特定的温度，将其放回熔炉中升温至初始的锻造温度，对于Ti64，这个温度在 $950^{\circ}\mathrm{C}$ 左右。通过使用GFM的锻造设备（以及类似设备），可以使锻造进程更加快速地完成。有四块开放模具垂直放置。模具具有更高的冲数，根据尺寸不同为 $150\sim 300$ 冲 $\mathrm{/min}$ ，但每一冲带来的变形量比开坏的变形量要小。材料在推进和旋转过程中通过两种技术进行加工。锭在开坯操作中通常被加工成圆筒形、矩形或带圆角的方形

# 1.3 坯锭

坏锭是一种锻压出的产品。材料被锻压成特定形状，通常为圆筒形、长方形或圆角正方形（RCS），来供给使用。此阶段微观结构被精炼，通常这也是保证最终产品质量所需的、进一步的锻压工作。

# 1.4 薄板产品

薄板产品包括板、薄片、带和箔。简单的薄片与带状产品的加工和制作方法已经在本章的1.2节给出，其加工和制作应在薄片和板材初始斜轧之后。薄板坯开始横向通过辊子，其延展由辊子宽度控制。辊子宽度一经确定将旋转 $90^{\circ}$ ，然后在该方

向滚完全下的路程（有趣的是材料在逐渐变薄的过程中宽度保持不变，只是在逐渐变长）。对于带状产品，当薄片加工至厚度为 $3.2\sim 5\mathrm{mm}$ 时，将薄片绕成两卷来回拉扯。箔的生产采用相同的方式完成，但是材料在特定的Sendzimir机械中辊轧，被卷一次，厚度约减少 $0.4\mathrm{mm}$ 。此设备的高度大约为20个辊子，从而可以获得较高的轧制力以得到更薄的产品（Lütjering和Williams，2003）。

开始对板进行辊轧时要求板坯的厚度为 $12.5\sim$ $75~\mathrm{mm}$ 或者更厚，其主要取决于平板的大小（钛平板厚度要超过 $4.76~\mathrm{mm}$ ）。平板被辊轧成单独件；板坯被斜轧成薄片、圆筒，并被辊轧至最终的规格。平板和薄片需要在一定的“状态”下才能被辊轧变薄（涉及去除四周开裂以及其他表面缺陷，包括表面的污染）。除非材料可以被冷轧（适用于强度较低的合金，如CP和Ti-3Al-2.5V），且打磨加工时还要防止表面氧化并得到所需的厚度公差和表面粗糙度。

# 1.5 杆、锻块

杆通常指的是较长的产品，一般是在长度方向上加工至需要的长度。杆可以被辊轧或锻，如果零件大到可以放入辊轧机的话，辊轧操作是最有效率的。一般的形状与坏锭相似：柱状、矩形，以及圆角方形（RCS），也可以加工成简单的形状，如六边形。人们通过特殊的辊轧技术把钛合金辊轧成型，如L形。

通过液压开放模具或通过GFM制造锻块。使用开放模具将材料加工成所需形状。被用于锻造辊轧的材料通常需要被加热至 $28^{\circ}\mathrm{C} \sim 56^{\circ}\mathrm{C}$ ，降至 $\beta_{\mathrm{t}}$ 曲线以下。对于初始加工，在模具被用作锻模之前要进行制作，或者如果购买到的模具太大而材料体积太小，大体积的简单形状是可以使用开放模具加工的。开放模具的精度不是非常高，但是可以降低从大型方坯中加工零件时的购买/飞行比率（材料采购重量与加工后的飞行重量的比率）。

# 1.6 模锻

模锻是将初始坏锭放入由两部分组成的特定形状的模具组中，初始的坏锭通常被加热到 $950^{\circ}C$ （如Ti64），模具通常被加热至 $315^{\circ}C\sim 480^{\circ}C$ （采用模温机或直接在炉内加热），将模具内材料变形抗力降至最低。当其内部仍然是具有变形抗力而其屈服应力较高时，模具外表面将不适用于加工成

型。在开放模具中将坏锭粗加工至简单的形状来提高材料在模具中的流动。通常每个零件的模具会分为两个部分，锥形锻模使其接近最终形状，以及精修锻模确保其最终形状。组合模具可以防止缺陷的产生，因为整体模具中材料的流转会过于剧烈。图1表示了一个典型的模锻顺序。锻模的零件材料购买/飞行比率为 $(5\sim 8):1$

图片摘要：该图主要展示 1锻造顺序说明了形成锻模的步骤。
![](images/23ef9c5595e9c926dbf43653d49c456e65669378df0f7f65a3ba450cd3745853.jpg)  
(a)

图片摘要：该图主要展示 1锻造顺序说明了形成锻模的步骤。
![](images/8e7a4e0eba6900b1560dedeb126eb7ae0a3fef7f9e7ac05ee24dd7820194fa57.jpg)  
（b）

（c）  
图1锻造顺序说明了形成锻模的步骤  
图片摘要：该图主要展示 1锻造顺序说明了形成锻模的步骤。
![](images/e9865273b389d6082b4c838b7e174cbd9929ad68f5e7783ea6c1ef183baf4943.jpg)  
（a）钢模预先形成，底部件被切成两半；（b）粗锻模；  
（c）完成钢模结构（b）的背面  
获得了J.Rossow和WymanGordon的转载许可

除以上段落描述了传统模锻工艺以外，还有加温锻和等温锻，这两者在设计上减少或消除了变形抗力，并减少了整体屈服应力，以得到更为贴合的形状。关于加温锻，模具会被加热至 $80^{\circ}\mathrm{C} \sim 100^{\circ}\mathrm{C}$ ，这个温度低于坏料温度，而等温锻模具和坏料的温度是相同的。后者提供了2：1或更低的购买/飞行比率。但是昂贵的模具以及需要充入惰性气体保护模具导致这种方法成本较高，因此体积越大所带来的附加费用也就越高。据经验可知，温锻所得到的材料比传统锻造更均匀。使用精密的锻模对零件的尺寸有所限制，一般长度要低于 $500\mathrm{mm}$ 。锻模供应商依据零件的长度来给定公差。因为长度越长，公差越大，就越需要更多的机械加工，而且使其难以适用于昂贵的锻模座。一些很好的精密锻模只有一只手掌的大小。

# 1.7 挤压型材

金属钛的挤压型材通过在模具中进行挤压和挤压圆形钛锭获得。挤压模具一般只可以使用一次，但是通过添加涂层可以被重复使用多次从而降低成本。挤压成型的钛在 $\beta_{\mathrm{t}}$ 温度曲线以上，通

常在 $1150^{\circ} \mathrm{C} \sim 1200^{\circ} \mathrm{C}$ 。挤压型材已经被处理至曲线以下，但这并非在生产基准上。大多数挤压机使用一种玻璃润滑物，这会导致表面非常粗糙，比金属铝的挤压型材要粗糙许多，所以表面应预留 $1.5 \mathrm{~mm}$ 厚度来打磨。一般的挤压机提供的压力可以压出 $150 \mathrm{~mm}$ 圆周内的挤压形状，少数挤压机可以压出尺寸更大的形状。有些设备可以挤压出直径为 $1000 \mathrm{~mm}$ 的型材，型材被加工后截面厚度可以低至 $3.8 \mathrm{~mm}$ ，但是这个最小的规格受几何形状和尺寸的影响。

将其处理至 $\beta_{\mathrm{t}}$ 曲线以上后，疲劳特性不如锻造和板件好，但这对于长的等截面产品形状的制造来说是更经济的方法。

# 1.8 铸件

铸件是生产具有复杂的三维外形、难以机加工成型的产品的方法。铸件相对来说比较昂贵，利用铸件可以调整机加工次数或者将几个零件组合成一个零件，减少工具的使用和组装的花费，一般只需要加工零件的贴合面。航天工业中主要是发动机公司在使用铸件。铸件具有粗糙表层，与加工后相比有较低的力学性能和较低的疲劳特性。然而，它们的微结构比锻造退火部件具有更优越的损伤容限特性。大多数航天铸件需要高投入。冲压成型的石墨模具是钛的有效铸模。石墨粉进入金属模具或木质模具来成型。有铸造车间使用专门的沙子制作钛铸件，但在美国并未采用。来自不同供应商的铸件属性可能会有明显的不同。冲击成型的石墨模具可以提供较高的材料属性，石墨比陶瓷模具更容易将熔融状态金属的热量传导出来，这样可以形成较好的转化结构。根据熔模铸造供应商的要求，铸造车间将模具加热至不同的温度。较高的温度会降低铸件的热量流失率，导致较粗糙的结构和较低的拉伸性能。

$\alpha$ 合金和 $\alpha/\beta$ 合金具有较好的可铸造性；Ti64有非常好的可铸造性。复杂的铸件采用Ti6242，但是它的流动性不如Ti64。低流动性的材料不能像高流动性的材料一样被铸造成较薄的形状，而且内圆半径会比较大。一些 $\beta$ 合金有较好的可铸造性，属性跟其他合金也不尽相同。Ti153在生产过程中有很多麻烦，问题之一是其延展性会超过 $12.5\mathrm{mm}$ 。Ti5553在 $1100\mathrm{MPa}$ 的应力水平下可能会提供更优良的属性。它的流动性与Ti6242类似（Veeck等，2004）。

在设计一个铸件之前，需要广泛协调各种铸件供应商之间的关系，外形上微小的调整对于简单快速地生产会产生巨大的影响（锻造和挤压成型也应该有同样的考虑）。必须注意公差配合不要太紧（ $90\%$ 的次品都是与尺寸问题相关）。还应该注意的有，焊接修补并不适用于所有的铸件。对于尺寸小、形状简单的铸件可以采用焊接来使其表面可用，但将会产生焊点。航天器设计师会尽量避免采用焊接修补，至少在特定区域内不会使用，因为这会造成较高的花费或使零件不能作为铸件来生产。

# 1.9 粉末冶金

钛粉末冶金（PM）自20世纪70年代开始研究至今，还没有在飞机结构工业中采用。原因有以下几点。

（1）交叉污染、杂质造成的潜在缺陷，以及产生多孔结构。  
（2）混合的成分（BE）没有达到质量要求。  
（3）加工预合金（PA）粉末的费用很高，难以策划一个好的商业方案。  
（4）PM结构成型技术不支持大尺寸零件。

另外一个因素是有人驾驶飞行器设计师所要考虑的。如今对于金属钛来说其生产费用以及交付时间已经达到了一个较高的要求，而粉末冶金需要更深入的研究才能企及。BEPM已经在导弹工业上得到大量的采用，如麻雀导弹的弹簧（Abkowitz等，1984）

采用混合成分是节省费用的主要方法。粉末成本很低，通常对一种可能是海绵副产品的CP钛粉末采用氢化脱氢工艺进行加工，或者采用一种低成本粉末制造工艺（Duz、Moxson和Ivasishin，2007）。然后将CP粉末与主要合金或者所需元素粉末混合起来以获得需要的化学产品。该产品被压成近似网状结构，然后在高温下进行烧结，目的是增加其密度并使整个化学产品的成分比较均匀。这会导致其密度高于理论值 $95\%$ 或高于Ti-6Al-4V的密度。产品的进一步致密化可以通过热等静压（HIP）、挤压和其他进程来实现。近似网状结构可以加工出来，但是往往需要 $100\%$ 的机械加工。以这种方式制造的零部件将会拥有与锻造材料相媲美的静态属性和相对较低的疲劳特性。

PA、PM方法虽然成本很高，但是其提供了制作精细的、拥有锻造材料拉伸性能的铸造型形状（图2）的能力。有好几种PA粉末可以使用。

气体雾化和等离子体旋转电极粉末（PREP）是球形的，并提供了一致的填充密度，这对于保证在热等静压中保持尺寸控制的模具均匀收缩是很关键的。此外，还包括氢化-脱氢粉末（HDH）和国际钛粉（ITP）粉末，后者具有特殊的片状几何外形。较低的填充密度使近似网状设计更富有挑战性。

图2 Ti-6Al-4V典型的低温前期火箭发动机的叶轮，部分已经最终加工完毕  
图片摘要：该图主要展示 2 Ti 6Al 4V典型的低温前期火箭发动机的叶轮，部分已经最终加工完毕。
![](images/54765c9e8aa6f141e47f577e821140fb7597b9af105ab0c994f2bcd8b5f3a1cf.jpg)  
获得V.Samarov、Synertech的转载许可

PA、PM方法的另一个好处是用PM方法可以制造出合金添加剂，而用铸锭合金的生产方法就不可以。比如，铁元素添加剂对于提高强度是非常有效的。但是当添加剂含量在 $2.5\%$ 以上时就不能在生产基础上有效熔化，很容易发生分离。由于PM方法中没有熔化过程，因此不构成问题。

目前，世界上有几家公司，在致力开发低成本PA粉末。现有几种将粉末压缩至 $100\%$ 密度的方法，如HIP、真空热压和挤压等（Froes和Eylon，1990），经过合理处理可以实现所需拉伸的强度。

# 2 制造

# 2.1 焊接

$\alpha$ 与近 $\alpha$ 以及 $\alpha/\beta$ 合金普遍被认为是很容易焊接的，不论是熔融状态还是固体状态。 $\beta$ 与 $\beta$ 成分较多的 $\alpha/\beta$ 合金拥有更高的热处理性能（强化性能），它们的焊接稍有难度。一般来说，焊接对于机身产业中钛结构的使用意义不大。不过随着Lockheed Martin-Boeing公司的F-22猛禽（Cotton、Clark和Phelps，2002）的出现，焊接的重要性开始发生变化。钛成本的不断增加以及循环基础

上实际材料的缺乏明显造成了购买飞行比率的显著下降，从而降低了原材料和机械加工成本。熔焊往往会导致设计性能的降低。固态熔焊过程被认为可以提供基本金属性能。所有结构应用中的焊接都必须进行后期焊接热处理。在材料的屈服强度等级上，高残余应力可能会在焊接后出现。焊接会很快冷却，除非采取措施减缓冷却进程。这会使焊接过程中产生一个非常好的马氏体结构（除了 $\beta$ 合金），它通常硬度非常大，而且可能是脆性的。因此，它们至少应该在焊接之后进行应力释放或退火处理。 $\alpha$ 和 $\alpha/\beta$ 合金的焊接一般在退火状态下进行，而 $\beta$ 合金的焊接则通常在固溶处理状态下进行。根据不同条件， $\beta$ 合金焊件可能会在焊接后直接老化或进行全STA处理。

钛焊接的第一步是清洁表面。完成表面清洁之后，只能用无棉绒手套接触材料。钛焊接必须在惰性气体保护或在真空环境中进行，因为空气中的氧化反应会脆化焊件。熔焊需在有惰性气体的腔室内进行，或配合使用焊枪与一种保护气体。焊件必须有一个“闪亮”的表面或单一的稻草色，蓝色或其他颜色说明焊接受到了微小程度的污染。

激光和电子束是优选的钛熔焊方法，因为这两种方法提供了更高密度的热量输入，允许较窄的焊道更深入地渗透，所以降低了总体热量输入，从而减小了变形。对于较薄的工件，激光焊接更好，因其不需要在真空腔室内进行。激光焊接可用于9.5mm以内的工件焊接。电子束焊接可以用于焊接更厚的工件，但是必须在真空腔室内进行，而且使用工具更加复杂。

固态焊接过程受到很大关注，正确处理后会使

焊件拥有基础金属的性质。搅拌摩擦焊接（Thread-gill和Russell，2007）仅在近年来被研究其在钛上的运用，所以与其他固态方法相比，这种焊接方法更具发展性。用指定向下的力沿着焊接长度方向旋转或平移着将一个销插入焊接点（图3）。这一摩擦过程产生了足够的热量来软化材料，并且它是随着销的旋转逐渐摩擦的。当销继续运动时，之前焊接的材料就冷却了，并形成高度完整的连接。控制参数保证焊接温度在 $\beta_{\mathrm{t}}$ 曲线以下可以获得一个具有良好基础金属或近似金属性能的完美结构。

图3 搅拌摩擦焊接过程原理  
图片摘要：该图主要展示 3 搅拌摩擦焊接过程原理。
![](images/57b2038ab80a867b0e984ea019e345ff85e8e8d762cc627287ea0b0d1a43b267.jpg)  
来源：P. Edwards, 波音公司

使用线性摩擦焊接（LFW），焊接温度是靠在静止基座上振荡一个组件产生的。当所需的软化发生时，振荡就会停止，并且被振荡的组件会被锻造进静止基座中，从而完成焊接。一些发动机生产商使用这一过程将扇叶焊接到风扇盘上（图4），这一事实体现了这种焊接完整性的特征。

图片摘要：该图主要展示 3 搅拌摩擦焊接过程原理。
![](images/d42f28bd3612d5e65e0c329cce6208dd37b7ae7638ca4c8e0986e9694bfc6a8c.jpg)  
(a)

图片摘要：该图主要展示 4（a）线性摩擦焊接过程原理图；（b）风扇盘，刀片由线性摩擦焊接到盘上。
![](images/248b9424bae980ca1892e5e8b7ddce3717e1fc01b1a810b39e20d1cc49dfd7d2.jpg)  
（b）  
图4（a）线性摩擦焊接过程原理图；（b）风扇盘，刀片由线性摩擦焊接到盘上

另外一种固态焊接是通过固定一个组件，以相对较高的速度旋转另一组件来实现的。旋转组件被嵌入了静止组件中，这种焊接形式与LFW相似。还有一种焊接方法是电弧焊，即电弧击中两个组件

之间的部分，使得两个组件互相嵌在一起。后面三种焊接方法中，焊接表面的初始清洁比没有焊缝中排除两个组件的原始表面清洁更重要，如图5所示。

图5 代表线性和惯性摩擦焊接的线性摩擦焊接说明了接合处原始焊缝表面的挤压  
图片摘要：该图主要展示 5 代表线性和惯性摩擦焊接的线性摩擦焊接说明了接合处原始焊缝表面的挤压。
![](images/00fd0c30e7e69a52584be9809f70e2961cf2a76dbe596bfbc7bccf0d1c43ea8d.jpg)  
由M.Russell、TWI授权转载

更多焊接信息可以在以下文献中查阅：Boyer、Welsch和Collings（1994），Gorynin和Ushkov（2000），Donachie（2000），Threadgill和Russell（2007）。

# 2.2 超塑成型和扩散结合（SPFDB）

# 2.2.1 超塑成型

钛合金如Ti-6Al-4V在特定温度和应变率下展现了超塑性，超塑性是指材料在不发生拉伸缩颈下具有的卓越延展性。超塑成型（SPF）利用了钛的这一优势特征来加工飞行器复杂曲率结构和简单薄片轮廓（图6）。Ti-6Al-4V是CEGB Capenhurst在1968年首次超塑成型生产的，英国飞机公司的代表们对于在菲尔顿成立研发机构而深感振奋（Grimes，2003）。

最佳超塑性行为需要一个细小等轴的 $\alpha/\beta$ 形态微观结构，在加工温度下， $\alpha$ 的体积含量大约为 $50\%$ 。这相当于晶粒尺寸在 $10\mu \mathrm{m}$ 以内的Ti-6Al-4V的一个最佳SPF温度为 $920^{\circ}C$ 。细小晶粒 $\alpha$ 同时在加工过程中稳定了微观结构，阻止了不需要的更快扩散的β相晶粒生长。应变率在 $0.001\sim 0.01\mathrm{s}^{-1}$ 范围可以轻松实现超过 $600\%$ 的伸长率，尽管大多数工业部件都不需要这么大的伸长率。

通常来说，Ti-6Al-4V中的变形机制是晶界滑移。因此，晶界的较大体积分数及较小的晶粒尺寸，相当于在给定温度和应变率下增加的超塑性。

一个细小晶粒超塑性的成型组件在室温下也会展现出高强度等级。

钛的SPF在 $900^{\circ}C$ 下的一个缺点是片材会与高纯度氩气里的残余氧气发生化学反应，而且由于热循环，昂贵的模具会发生降解。在高温下，氧气会扩散进入组件的表面，将一个称作“ $\alpha$ 层”β相耗散区稳定在数十微米的厚度。由于 $\alpha$ 层富含氧气，因此比块体材料更坚硬且具有脆性，这样就容易出现表面微裂纹，从而导致疲劳强度的下降。通常使用 $\mathrm{HF / HNO_3}$ 方法中的化学铣切来去除 $\alpha$ 层，不过这种方法既昂贵又会导致氢脆化。

超细小晶粒Ti-6Al-4V与晶粒大小在 $1\mu \mathrm{m}$ 左右的SP700（见第4卷第175章第4节）的发展为低温 $(760^{\circ}C)$ 下的SPF提供了条件，即与用在Ti-6Al-4V上的气压和成型周期相同（Comley，2004）。在这样的SPF温度下， $\alpha$ 层形成倾向会大幅降低，工具寿命会延长，并且随着加热次数的减少，生产效率会大大提高。

# 2.2.2 超塑成型与扩散结合

SPF与扩散结合（SPFDB）在过去的几十年里已经为航空业提供了一种独特的成型与连接处理方法。在Ti-6Al-4V这类的合金中，当两个很干净的表面在高温下被压缩到一起时就会发生扩散结合而产生一种完整的冶金结合。整个过程在很大程度上依赖于界面间的晶界扩散（尤其在初始阶段），优先选择一种细小等轴的 $\alpha/\beta$ 晶粒结构。因此，扩
