Repository: C-zj02/CFD-claw

<div align="center">

**English** | [中文](#中文版) | [Français](README_FR.md) | [Русский](README_RU.md) | [हिन्दी](README_HI.md) | [العربية](README_AR.md) | [Português](README_PT.md)

# 🚀 Claude Code Python

**A Complete Python Reimplementation Based on Real Claude Code Source**

*From TypeScript Source → Rebuilt in Python with ❤️*

***
**🔥 Active Development • New Features Weekly 🔥**

</div>

***

## 🎯 What is This?

**Clawd Code** is a **complete Python rewrite** of Claude Code, based on the **real TypeScript source code**.

File: RAG-data/航空航天科技出版工程  4  材料技术201-400.pdf-2ea5adfe-3bb0-4bfb-acef-54d9ecee196b.md (part 3 of 10)
成。三明治结构的中间层由边界共用的 $\mathrm{Al}^{3+}$ 八面体或者 $\mathrm{Mg}^{2+}$ 八面体构成，两侧层由顶角共享的 $\mathrm{Si}^{4+}$ 四面体形成。该独立层的厚度约为 $0.96\mathrm{nm}$ ，其横向尺寸可以为 $10\sim 100\mathrm{nm}$ 。
Beddoes，J.，Wallace，W.and Zhao，L.（1995）Current understanding of creep behaviour of near $\gamma$ -titanium aluminides.Int.Mater.Rev.，40，197-217.   
Chen, G.L., Zhang, W.J., Liu, Z.C., Li, S.J. and Kim, Y.W. (1999) Microstructure and properties of high-Nb containing TiAl-base alloys, in Gamma Titanium Aluminides (eds Y.W. Kim, D.M. Dimiduk and M. H. Loretto), TMS, pp. 371-380.   
Egry, I., Brooks, R., Holland-Moritz, D., Novakovic, R., Matsushita, T., Ricci, E., Seetharaman, S., Wunderlich, R. and Jarvis, D. (2007) Thermophysical properties of $\gamma$ -titanium aluminide: the European IM-PRESS project. Int. J. Thermophys., 28, 1026-1036.   
Gerling, R., Clemens, H. and Schimanski, F. P.

(2004) Powder metallurgical processing of intermetallic gamma titanium aluminides. Adv. Eng. Mater., 6, 23-38.   
Hemker, K. J., Dimiduk, D. M., Clemens, H., Darolia, R., Inui, H., Larsen, J. M., Sikka, V. K., Thomas, M. and Whittenberger, J. D. (2001) Structural Intermetallics, TMS, Warrendale, PA.   
Henaff, G. and Gloanec, A. L. (2005) Fatigue properties of TiAl alloys. Intermetallics, 13, 543-558.   
Herrmann, D. and Appel, F. (2009) Diffusion bonding of $\gamma$ (TiAl) alloys: influence of composition, microstructure, and mechanical properties. Metall. Trans. A, 40A, 1881-1902.   
Kim, Y.W. (1995) Effects of microstructure on the deformation and fracture of $\gamma$ -TiAl alloys. Mater. Sci. Eng. A, 192/193, 519-533.   
Lindemann, J., Buque, C. and Appel, F. (2006) Effect of shot peening on fatigue performance of a lamellar titanium aluminide alloy. Acta Mater., 54, 1155-1164.   
McCullough, C., Valencia, J.J., Levi, C. G. and Mehrabian, R. (1989) Phase equilibria and solidification in TiAl alloys. Acta Metall., 37, 1321-1336.   
McQay, P. A. and Sikka, V. K. (2002) Casting, in Inter-

metallic Compounds: Principles and Practice (eds H. J. Westbrook and R. L. Fleischer), vol. 3, John Wiley & Sons, Ltd, pp. 591-616.   
Mishin, Y. and Herzig, Chr. (2000) Diffusion in the Ti-Al system. Acta Mater., 48, 589-623.   
Rossouw, C.J., Forwood, C.T., Gibson, M. A. and Miller, P. R. (1996) Zone-axis convergent-beam electron diffraction and ALCHEMI analysis of TiAl alloys with ternary additions. Phil. Mag. A, 74, 77-102.   
Semiatin，S.L.，Seetharaman，V.and Weiss，I.(1998) Hot workability of titanium aluminide alloys-an overview. Mater.Sci.Eng.A，243，1-24.  
Singheiser, L., Quadakkers, W.J. and Shemet, V. (1999) Isothermal and cyclic oxidation behaviour of titanium aluminides, in Gamma Titanium Aluminides (eds Y. W. Kim, D. M. Dimiduk and M. H. Loretto), TMS, pp. 743-752.   
Yamaguchi, M., Inui, H. and Ito, K. (2000) High-temperature structural intermetallics. Acta Mater., 48, 307-322.   
Yoo, M. H. and Fu, C. L. (1998) Physical constants, deformation twinning, and microcracking of titanium aluminides. Metall. Mater. Trans. A, 29A, 49-63.

本章译者：古兴瑾（南京航空航天大学航空宇航学院）

# 高温应用下的金属基复合材料

Philip J. Withers

曼彻斯特大学，航空航天研究所及材料学院，曼彻斯特，英国

# 1 引言

长纤维增强金属基复合材料（long fiber reinforced metal matrix composites，MMCs）从20世纪60—70年代开始就得到了发展。最初的系统大多包含诸如W在内的韧性纤维。几乎从一开始，航空发动机的应用就促进了MMCs的发展。确实，最早在1969年人们就发现了Al-B纤维复合材料在风扇叶片上的应用潜力（Mangiapane等，1969）。在20世纪80年代，MMCs因为各向同性微粒（pseudo-isotropic particulate）和新出现的晶须增强（whisker reinforced）Al基系统而重新获得了关注（例如Clyne和Withers，1993）。在20世纪90年代，人们开发了长纤维钛基复合材料，部分由国家和跨国级的诸如2005年的旨在优化航空推进力的综合高性能涡轮发动机技术（Integrated High-Performance Turbine Engine Technology，IHPTET）项目和1994年的建立钛基复合材料涡轮发动机组分联盟（Titanium Matrix Composite Turbine Engine Component Consortium，TMCTECC）的航空发动机发展项目所驱动。这些项目增强了人们在钛合金内寻找高温航空发动机材料的动力，推动了金属间化合物（Intermetallic Matrix Composites，IMCs）基复合材料的发展。

除了成本之外，航空发动机应用中合理基质材料的选择大部分受两个目标的影响，即降低密度以及升高操作温度。由表1和表2所示可以明

显看出，铝（见第4卷第173章和第174章）基复合材料是发动机冷却部件的合适选择（图1）。钛（见第4卷第175章和第176章）基复合材料在诸如以叶片环（blings）替代带刃圆盘等允许发动机彻底重新设计的情况下，或者其使用可以代替诸如轴之类的较重钢组件时是较为有利的。温度超过 $650^{\circ}\mathrm{C}$ 的情况下IMCs是有利的，包括涡轮和压缩机中的组件（图1）。

在选择加强体的过程中人们遇到了一系列的问题，主要为容许各向异性的程度、成本、高温性能、化学相容性以及加强体与基体在热扩张时的位错，因为这决定了加工冷却后以及使用过程中残余热应力的程度。到目前为止，人们已经考虑了多种加强体，其中SiC因为其在温度高于 $480^{\circ}\mathrm{C}$ 时的长期稳定性而优于C、B或者 $\mathrm{Al_2O_3}$ 纤维。残余应力因为可能造成基质和加强体（图2）中的较大位错而成为MMCs的一个根本问题。此外，在航空发动机应用中，使用时出现的热循环使得这些热应力出现波动，并且可能造成灾难性的后果，尤其是在基质韧性不足的IMCs中。衍射，尤其是中子和同步加速器X光衍射，因为其在基体中测量各相时的无损性而特别适用于确定这些热应力。另一个关键问题为是否需要加强体来改善其刚度/强度/蠕变或者向基质中引入一定程度的韧性。对于后者，界面需要被设计得相对较弱。相反前者（至少垂直于任意加强基队列）则需要相对较好的界面。在该方面需要注意的是，常用SiC的单丝纤维具有复杂的C富集涂层。

表 1 可用航空航天合金基质及常用合金的性质  
来源：Miracle（2000）；Ward-Close、Minor和Doorbar（1996）  
表 2 可用加强基的性质  

<table><tr><td></td><td>Al</td><td>Ti</td><td>Fe</td><td>Ni</td><td>Ti3Al</td><td>TiAl</td><td>Al3Ti</td><td>Ni3Al</td><td>NiAl</td><td>MoSi2</td></tr><tr><td>最高使用温度/℃</td><td>&lt;300</td><td>&lt;500</td><td>&lt;700</td><td>&lt;1050</td><td>&lt;700</td><td>&lt;850</td><td>&lt;1000</td><td>&lt;1150</td><td>&lt;1250</td><td>&gt;1200</td></tr><tr><td>熔点/℃</td><td>660</td><td>1660</td><td>1540</td><td>1450</td><td>1680</td><td>1480</td><td>1350</td><td>1397</td><td>1638</td><td>2020</td></tr><tr><td>密度/(g·cm-3)</td><td>2.7</td><td>4.5</td><td>7.9</td><td>8.9</td><td>4.5</td><td>4.0</td><td>3.7</td><td>7.4</td><td>5.9</td><td>6.2</td></tr><tr><td>热膨胀系数/(10-6K-1)</td><td>23.4</td><td>10.4</td><td>11.7</td><td>13.3</td><td>12.0</td><td>11.7</td><td>13.5</td><td>15</td><td>15</td><td>8.3</td></tr><tr><td>杨氏模量/GPa</td><td>70</td><td>115</td><td>205</td><td>210</td><td>110</td><td>170</td><td>215</td><td>200</td><td>190</td><td>420</td></tr><tr><td>室温极限抗拉强度/MPa</td><td>100~500</td><td>1100</td><td>300~700</td><td>300</td><td>700~1000</td><td>400~775</td><td>120~425</td><td>800~1150</td><td>175~300</td><td>200~400</td></tr><tr><td>室温韧性/%</td><td>20~40</td><td>20~50</td><td>20~50</td><td>30~50</td><td>0~10</td><td>0~3</td><td>0.1~0.5</td><td>1~50</td><td>0~6</td><td>0~1</td></tr></table>

来源：Miracle（2000）  

<table><tr><td></td><td>B</td><td>SiC (SCS6)</td><td>SiC (σ)</td><td>SiC (TnMARC)</td><td>Al2O3Saphikon</td><td>Al2O3Dupont</td><td>莫来石</td></tr><tr><td>最高使用温度/℃</td><td></td><td></td><td></td><td></td><td>1000</td><td>1000</td><td></td></tr><tr><td>密度/(g·cm-3)</td><td>2.3</td><td>3.0</td><td>3.4</td><td>3.4</td><td>4.0</td><td>3.9</td><td>3.0</td></tr><tr><td>CTE/(10-6K-1)</td><td>8.3</td><td>4.5</td><td>4.5</td><td>4.5</td><td>9</td><td>9.1</td><td>-</td></tr><tr><td>杨氏模量/GPa</td><td>380</td><td>400</td><td>420</td><td>420</td><td>410</td><td>380</td><td>220</td></tr><tr><td>强度/MPa</td><td>3450</td><td>4300±575</td><td>3240±356</td><td>3080</td><td>2602±438</td><td>1380</td><td>1500~1900</td></tr><tr><td>威布尔系数</td><td></td><td>14.7</td><td>30.1</td><td>18</td><td>7</td><td>5.7</td><td></td></tr><tr><td>直径/μm</td><td></td><td>140</td><td>100</td><td>125</td><td>150</td><td>20</td><td>10</td></tr></table>

图1铝、钛和金属间化合物基体的复合材料在（a）军工；（b）民用航空发动机中的可能应用示意  
图片摘要：该图主要展示 1铝、钛和金属间化合物基体的复合材料在（a）军工；（b）民用航空发动机中的可能应用示意。
![](images/c5c0536f9416b96cf14320ee361499023521aec8a4f104770d630ddfe1632178.jpg)  
LP—低压；HP—高压   
来源：Hooker和Doorbar（2000）及Ward-Close、Minor和Doorbar（1996）

图2位错的热应力通常会成为问题；此处给出了大量基质和加强基的热扩张系数  
图片摘要：该图主要展示 2位错的热应力通常会成为问题；此处给出了大量基质和加强基的热扩张系数。
![](images/902d7b075fbde218d9684fe82608d72f2afd34e84687fe7695f6b9fc68190ed3.jpg)  
来源：Miracle（2000）© Elsevier

通常来说，MMCs的性能极大地依赖加强基的形态和队列。不连续的加强基系统或多或少地提供了一些各向同性性质，但其对MMCs的刚度或强度上的改善却仅仅是略高于（有时甚至是低于）

那些单块整体基质（Clyne和Withers，1993）。总体上，单向长纤维复材在平行纤维方向具有优秀的性能，但其在垂直于纤维方向上的强度一般要低于整体合金。一些航空发动机组件，如整体叶

盘和轴，通过工程设计可以确保该较差的垂直性能不成为关键因素。某些情况下人们使用单向纤维来制造平面性能上具有内在各向同性的片层，但是其性能上的回报却要远低于成本上的投入（Larsen、Russ和Jones，1995）。

# 2 加工

人们开发了一系列的液相和固相加工方法来制造金属基复材系统，每一种均适用于特定的加强基形态和组件外形。通常来说，液相方法因为能够形成紧密的界面接触而形成较强的连接，但这也导致了脆性界面反应层的形成。固相方法尤其适用于钛合金，因为其与加强基之间的反应使得它们可以很容易地通过扩散进行连接。

# 2.1 搅拌铸造

对于不能充分反应的系统，搅拌或配浆浇筑是最简单经济的制造不连续MMCs的方法，其中包含了陶瓷颗粒在液体金属中的搅拌。加工过程中遇到的主要问题为界面反应的可能性、加强体可能的分离以及高黏砂浆在铸造时遇到的问题。

# 2.2 熔体浸渗法/压挤铸造

该过程需要向包含预成型纤维的模具中填充液体金属，通常施以压力以充分地填满间隙。因为钛合金的反应活性，故熔体浸渗法并不适用于Ti-SiC，但一些以多种纤维增强的 $\mathrm{Ni}_3\mathrm{Al}$ 复合材料是通过该方法制造的。

# 2.3 原位反应 (In situ reaction)

原位反应包括固-液反应、蒸汽-液体-固体反应、固-固反应和液-液反应过程。Al、Ti和金属间化合物复合材料都可以通过原位反应进行制造。其中，Martin Marietta开发了XD（Expthermic dispersion，热扩散）加工，将混合物加热到较高温度以使其发生自扩散放热反应，进而促成硬化陶瓷相的产生。该方法已被扩展运用至金属间化合物复合材料的加工中（Christodoulou、Parrish和Crowe，1988）。

# 2.4 粉末加工

金属粉末和不连续陶瓷加强体的混炼是方便且通用的用于制造MMCs的方法，尤其是在液体接触可能导致大量反应的情况中。混合可以在干、湿两种情况下进行并通常跟随有冷压、罐藏、疏散和高温巩固，一般是通过热等静压的方式完成的。

# 2.5 纤维-箔铺层

纤维-箔技术，其中可用的箔铺层和纤维垫通过热压和扩散以连接至全致密复合材料上，是已广泛应用于制造钛合金基MMCs的方法。一些IMCs亦可用该方法制造，前提是获得可用的箔。其中，主要的困难在于获得均匀的纤维空间分布，这通常是以用细线编制纤维的方法来辅助进行的。该方法的另一种方式是将加强基陶瓷纤维和金属线一起沉淀。

# 2.6 基体纤维涂层的巩固

如图3所示，此处用电子束蒸馏法将金属涂层直接加在纤维上。这保证了纤维在基质内的均匀

图片摘要：该图主要展示 3 Ti 6Al 4V/35% 140 μm 直径的SCS6单丝复合材料。
![](images/81fd577a24aab05dc26b8d5f4dc301bf5ba074567f37b6a40168ab80900d0676.jpg)  
(a)

图片摘要：该图主要展示 3 Ti 6Al 4V/35% 140 μm 直径的SCS6单丝复合材料。
![](images/12b393e97fe4a4bba763f53b0a0630cf9fa97fcd50dc8427ebd43a9274db5306.jpg)  
（b）

（c）  
图3 Ti-6Al-4V/35% 140 μm 直径的SCS6单丝复合材料  
图片摘要：该图主要展示 3 Ti 6Al 4V/35% 140 μm 直径的SCS6单丝复合材料。
![](images/2c104988d31a7df04e2b1f5530b4098fc4b4b15f34ae70a1f30cbd3918aafff3.jpg)  
（a）由涂层纤维法制造；（b）基质微观结构放大显示；（c）在纤维-箔加工过程中因为不完全加强而导致的缺陷  
来源：Partridge和Ward-Close（1989）© Oxford University Press

分布并避免了昂贵箔片和粉末的使用。或者涂层可以直接使用氩溅射镀膜、液体金属涂层、带状包裹以及粉末涂层法进行施加。纤维可以通过堆叠或者长丝缠绕并巩固以形成最终复合材料。该方法的另一个优点是具有能够沉淀任何基体合金的能力。

# 3 铝复材

不连续铝基体复合材料（Lloyd，1994）在20世纪80年代得到了快速的发展。它们可以在如液体相中通过搅拌铸造，或者在固态相中通过粉末冶金的方法进行加工。SiC与铝发生反应的趋势将液体金属法限制在了Si富集铝合金，以及本质上不与Al发生反应的诸如 $\mathrm{Al_2O_3}$ 之类的加强基中。虽然它们相对其未加强时的改进较少，但具有准各向同性、低成本和易于成型的优点。另一个优势是可以通过改变加强体含量以调整其膨胀系数。高程度加强的一个关键制约是其相伴的韧性和柔性上的降低。总体而言，它们只针对航空发动机中的小部分应用。

# 4 钛基系统

大体上在航空发动机中最为广泛应用的系统为Ti/ScS6SiC单丝复合材料系统。该系统通常具有较高的各向异性，大部分是因为C纤维涂层引起的较弱纤维-基质连接。该纤维涂层是否具有任何的法向界面强度是一个值得争议的问题，但可以肯定的是不超过 $100\mathrm{MPa}$ （Gundel、Majumdar和Miracle，1995）。目前，主要的研究重点为三种基质系统：Ti-6Al-4V，Ti-6Al-2Sn-4Zr-2Mo（Ti6242），和Ti-15Mo-2.7Nb-3Al-0.2Si（Timetal®21S）。前者是在航空航天中得到广泛应用的普通 $\alpha/\beta$ 合金，而Ti6242具有更高的抗蠕变阻力。Timetal®21S是一种具有相对较好抗氧化性能的、专门为高温应用而设计的 $\beta$ （bcc）稳定合金。美国空军研究所在20世纪90年代资助了大量关于钛合金/SiC复合材料的研究。钛和SiC在高温环境下会发生反应而生成TiC和 $\mathrm{Ti}_{5}\mathrm{Si}_{3}$ 。对于SCS6纤维，碳纤维涂层通常作为一牺牲层与基质发生反应从而保护内在的纤维。

# 4.1 静态拉伸性能

与多数单轴长纤维系统相似，静态轴向TMCs的性能是由加强基的体积分量和性质所决定的

[图4（a)]。垂直于加强体复合材料的性能，要比未加强系统差得多［图4（b)]。尽管这可以通过采用正交层板的方法得到一定程度的抵消［图4(b)]，但是其性能上的折减严重，并且从成本的角度看，该选择并没有太大的吸引力。因此，我们所要做的就是确定钛合金基的应用中能够最大限度地利用轴向对齐或者基本对齐性质，且很少利用其横向性质的诸如轴和轴对称组件之类。

图片摘要：该图主要展示 4（a）SCS6/Timetal 层板相对[0]纤维体积分量的比强度；（b）SCS6/Timetal 比强度与温度的函数。
![](images/79e99a82c51a85497cd451f664094c788283eaa084c4d98fa780e9c0ac0c0011.jpg)

(a)   
（b）  
图4（a）SCS6/Timetal $21\mathrm{S}$ 层板相对[0]纤维体积分量的比强度；（b）SCS6/Timetal $21\mathrm{S}$ 比强度与温度的函数关系  
图片摘要：该图主要展示 4（a）SCS6/Timetal 层板相对[0]纤维体积分量的比强度；（b）SCS6/Timetal 比强度与温度的函数。
![](images/6a9bc62794e145c6e40ca58572a497efbd6e0546513874d55cb9678f503a297d.jpg)  
来源：Larsen、Russ和Jones（1995） $^{\text{©}}$ Springer

# 4.2 蠕变和疲劳

长抗蠕变纤维的引入能够显著地改善钛合金的蠕变和蠕变断裂寿命[图5（a)]。至于其静态性质，层合板的蠕变能力基本上正比于其纤维的体积分量。

大多数的航空发动机组件在许多高温环境下都会经历疲劳情况，这可能是一种高循环疲劳（通常每转一个循环）和低循环疲劳（Low-Cycle Fatigue，LCF）的混合情况，正如在起飞和着陆过程中可能出现的情况。在这一方面，LCF 循环可能

图片摘要：该图主要展示 5（a）关于Timetal21S（实心圈）和Ti2AlNb金属间化合物基体（空心圈）的密度 校正Larson Mille。
![](images/a7239839047e9a7864c4a176dbd43fa37e771e16ab956b40aeb6fd9e1f249d38.jpg)

(a)   
（b）  
图5（a）关于Timetal21S（实心圈）和Ti2AlNb金属间化合物基体（空心圈）的密度-校正Larson-Miller图；(b）SCS-6/Timetal21S相对片层测试中的[0]纤维体积分量的疲劳应力范围  
图片摘要：该图主要展示 5（a）关于Timetal21S（实心圈）和Ti2AlNb金属间化合物基体（空心圈）的密度 校正Larson Mille。
![](images/959f0a7320ef71e973727b9fa951ebcbf4d4675e8b9b1e30ab36198e536ec2bf.jpg)  
来源：Larsen、Russ和Jones（1995）Springer

会涉及温度变化的热机械疲劳（Thermomechanical Fatigue，TMF）。疲劳裂纹增长由纤维-基体界面强度所控制，如果它较强，疲劳裂纹即会穿过基体和纤维并同时伴随抗疲劳阻力的少量增加；如果它较弱，基体裂纹会环绕纤维扩展[图6（b)]且因为纤维处的应力集中并不足以造成纤维的立刻断裂(Sinclair等，2004)。该种情况下即会出现明显的裂纹止裂[图6（a)]。这是因为裂纹桥连纤维减小了裂纹尖端处的应力集中，因而逐步地减小了裂纹在穿越纤维时的驱动力。因此，Ti/SiC复合材料表现出了优秀的抗疲劳裂纹性能。对于广泛应用的SCS6纤维，原始基体-纤维界面的界面强度通常在 $200\mathrm{MPa}$ 左右（Sinclair等，2004）。一旦滑移开始，界面的剪切应力可以通过库仑摩擦定律很好地得到描述，其法向力由因为加工冷却而产生热收缩的基体对纤维的挤压作用而提供。疲劳裂纹区域的界面强度通常会因为摩擦和界面退化而降低（至大约 $50\mathrm{MPa}$ ）（Hung等，2009)。另外需要牢记

的是，高温环境疲劳情况下，垂直于纤维-基体界面的挤压应力会随着库仑摩擦力的减小而减小（Whithers、Bennett和Kuroda，2010）。在更高的温度下 $(>300^{\circ}C)$ ，仍然有人观察到界面强度因为界面反应而增加。

图片摘要：该图主要展示 5（a）关于Timetal21S（实心圈）和Ti2AlNb金属间化合物基体（空心圈）的密度 校正Larson Mille。
![](images/f6f949e72c8d24da95fd3cbfc1d3882afde9bd146934320fe23e98df400aeb09.jpg)

(a)   
（b）  
图6（a）SCS6/Ti-15-3复合材料在 $25^{\circ}\mathrm{C}$ 时测得的疲劳裂纹扩展速率，载荷范围 $105\mathrm{N}$ ， $R = 0.5$ ，频率为 $10\mathrm{Hz}$ （Cotterill和Bowen，1993）；（b）Ti/SiC复合材料中心的X射线层析成像部分，显示了在疲劳加载过程以及过载过程 $(3K_{\max})$ 中的裂纹张开变化。注意纤维-基体的桥连界面在裂纹表面滑移超过 $1\mathrm{mm}$ 后，在裂纹局部的很大部分都产生了桥连牵引  
图片摘要：该图主要展示 6（a）SCS6/Ti 15 3复合材料在 时测得的疲劳裂纹扩展速率，载荷范围 ， ，频率为 （Cotterill和Bo。
![](images/b790e0bf72ed4d29480b99f57e6db5d0acff687f8e51c12bc8ec8ffa6a585434.jpg)  
经Withers等（2006）©ManeyPublishing授权

# 5 金属间化合物

诸如NASP，尤其是IHPTET之类的开创者

将目光对准了能够在 $600^{\circ} \mathrm{C}$ 下工作的航空发动机材料，引起了人们对金属基化合物复合材料（IMCs）的关注。使金属基化合物基体韧性化的方法有两种：一是通过韧性金属的加强；二是引入一种高强度颗粒和纤维陶瓷并通过界面机理控制其韧性。在之后的章节中，讨论的大多数复合材料尚处于发展中。

# 5.1 钛铝合金复合材料

钛铝合金 $\left[\mathrm{Ti}_{3} \mathrm{Al}\left(\alpha_{2}\right) 、 \mathrm{TiAl}\left(\gamma\right) \text { 和 } \mathrm{Al}_{3} \mathrm{Ti}\left(\eta\right)\right]$ 相比于传统钛合金（见第4卷第190章和表1）具有能够提高使用温度范围并增强高温下强度、刚度和抗氧化性能的能力。大量的合金研究发现，内部添加超过 $10 \%$ 的诸如Nb、Mo和V（Banerjee，1995）之类的 $\beta$ -稳定元素的合成物具有充分的室温下塑性。合金Ti-24Al-11Nb（有时表示为 $\mathrm{Ti}_{2} \mathrm{AlNb}$ ）是目前为止研究最广泛的 $\alpha_{2}$ 合成物，尽管Ti-25Al-10Nb-3V-1Mo（通常称为 $\alpha_{2}$ ）同样也吸引了人们的注意。在较低室温韧性成为商业应用的一个主要障碍的情况下，复合材料加工可以通过裂纹路径的修正提供韧性/疲劳上的增强。

# 5.1.1 Ti3Al

单丝SiC增强/Ti-24Al-11Nb复合材料已经引起了人们的大量关注，正如Mackay、Brindley和Froes（1991）的文献中所描述，并且其轴向性质通常正比于纤维的体积分量，而横向强度通常要比相对的整体基质低。

高冷却速率不能被用来加强 $\alpha_{2}$ -IMCs，一是因为与热等静压装备有关的热质量，二是因为相关的残余应力。这极大地限制了产品的微观结构，通常其中包含等轴组织[大约 $90\% \alpha_{2} / 10\%$ bcc相（无序 $\beta$ 或者有序 $B_{2})]$ 。 $\alpha_{2}$ 相仅具有4个独立的滑移系统，因而颗粒边界处必然会出现应力集中从而导致弹性断裂。因为 $\beta$ 相能够传递塑性，所以其位置和体积分量对于减小应力集中并延缓断裂而言是非常重要的（Banerjee，1995）。单相的正交晶系（Orthorhombic，O）合金力学性质较差，因而可以使用诸如Ti-22Al-23Nb之类的两相或者三相合金作为IMC基体。

为了有效地利用纤维强度，基体必须不能在纤维达到断裂应变时失效。由于基体断裂因为拉伸热残余基体应变而加剧（大约 $+0.4\%$ ），纤维断裂因为压缩而推迟（大约 $-0.2\%$ ），所以其基体必须能够达到 $2\%$ 左右的应变以保持纤维大约 $1.5\%$ 的断

裂应变。实际上，人们已经发现基体的断裂应变为 $2.5\% \sim 3\%$ 的ROM强度。在该方面应该注意的是Ti-24Al-11Nb的断裂应变接近于该值（Brindley等，1992)，而正交晶系的合金通常会超过该值(Smith、Graves和Rhodes，1994)。然而，关于 $\mathrm{Ti}_{3}\mathrm{Al}$ 材料的高温稳定性、环境抗性和抗火性能的问题仍然存在，环境阻力和 $\mathrm{Ti}_{3}\mathrm{Al}$ 材料的抗火性能都是航空发动机中需要解决的重要问题。

# 5.1.2 TiAl

人们对制造更强室温韧性的TiAl复合材料开展了大量的工作。其中即包括使用XD加工工艺以原位反应引入 $15\%$ 左右的陶瓷增强体（见2.3节）。对于SiC增强而言，残余应力是一个重要的问题，并且加上化学侵蚀的不可避免性，使得该系统的困难进一步增加。铝基系统具有热膨胀位错较低的优势，但铝纤维（ $1000^{\circ}\mathrm{C}$ 以下）较低的温度容量却是一个严峻的挑战。TiAl与纤维/基体的反应活性比Ti3Al要低。然而，因为TiAl复合材料需要在高温下使用，故目前这仍然是需要关注的重点。

# 5.2 镍基系统

单层 $\mathrm{Ni}_3\mathrm{Al}$ 合金具有良好的强度、柔性和韧性，使其成为IMCs的极佳选择。然而，热位错应力却是排除SiC加强基的重要原因，即使对于铝而言，这些应力仍然会造成极大的影响。NiAl系统的情况较好（Ward-Close、Minor和Doorbar，1996）。相关的研究工作目前正集中在连续铝和柔性金属加强体上，其目标是改善室温和高温环境下的断裂韧性。然而，目前所获得的成就却是有限的。正如Miracle（2000）指出的，这可能是由于人们对于改善韧性（需要弱的界面）和强度（需要强的界面）的要求日渐苛刻所致。

# 5.3 硅化系统

难熔金属硅化物在20世纪80年代和20世纪90年代得到了大量的研究。 $\mathrm{MoSi}_2$ 一直以来被认为是高温应用的理想材料。其超常的抗氧化性能（ $\mathrm{SiO}_2$ 铺层的缘故）、高热传导性、高熔点（ $2020^{\circ}C)$ 、良好的抗热腐蚀性能和相对低的密度（ $6.2\mathrm{g / cm^3}$ ），使得其使用温度可以达到 $1600^{\circ}C$ 。然而， $\mathrm{MoSi}_2$ 的低温韧性较差（大约为 $5\mathrm{MPa / m}$ ，在 $1000^{\circ}C$ 左右进行脆性-韧性转变），且其高温强度和 $1250^{\circ}C$

以上的抗蠕变性能也较差。所有主要的陶瓷加强体在 $\mathrm{MoSi}_2$ 中都是热力学稳定的，目前已经制造了以纤维、晶须和颗粒加强的复合材料。原位反应亦被用来引入不连续陶瓷加强体。柔性加强体也得到了应用，包括Nb和Ta。Xiao等（1991）证明了以Nb丝线加强的 $\mathrm{MoSi}_2$ 室温韧性为 $12\mathrm{MPa}\cdot \mathrm{m}^{1 / 2}$ ，而未加强的 $\mathrm{MoSi}_2$ 韧性在 $3.3\mathrm{MPa}\cdot \mathrm{m}^{1 / 2}$ 。然而，高温柔性金属加强体通常都较重（Mo $10.2\mathrm{g} / \mathrm{cm}^3$ Ta $16.7\mathrm{g} / \mathrm{cm}^3$ ，W $19.3\mathrm{g} / \mathrm{cm}^3$ ，Nb $8.6\mathrm{g} / \mathrm{cm}^3$ )，这带来了重量的增加和高温时反应及氧化性的问题。最后的研究主要为SiC的陶瓷加强体的引入。Mo-Si和SiC之间的热膨胀位错导致了基体的断裂，尤其是对于大直径的SiC单丝纤维。另外，从热膨胀角度看， $\mathrm{Al_2O_3}$ 是最为适合的材料，它能消除热失配开裂。然而，在该种情况下，强的界面连接反而限制了韧性。

Nb-Si系统被认为具有较高的使用温度（Bew-lay和Jackson，2000）。这些原位复合材料由高强度、高熔点的Nb基硅化物（ $\mathrm{Nb}_{3}\mathrm{Si}$ 和/或 $\mathrm{Nb}_{5}\mathrm{Si}_{3}$ ）和高熔点、中等强度、高韧性的Nb金属间化合物组成。它们同时具有良好的高温和低温力学性能，并在超过 $1000^{\circ}\mathrm{C}$ 时具有令人满意的环境抗性。氧化和蠕变问题必须得到解决，可能的解决方法为合金添加剂的使用。人们希望当前单晶体超级合金的工作温度能够达到 $1150^{\circ}\mathrm{C}$ 左右，Nb硅化物的工作温度能够超过 $1300^{\circ}\mathrm{C}$ 。

# 6 应用

# 6.1 整体叶片环和叶片环

诸如加强叶轮/盘、整体叶盘（整体带刃圆盘）、叶片环（带刃环）和叶片转子（带刃转子）之类的旋转部件，因为其加工的难度和对断裂的敏感性而成为结构上的危险部件（第2卷第80章）。但是，从发动机性能和重量减轻的角度来看，对它们的研究还是值得的（Singerman和Jackson，1996）。研究最透彻且目前最接近于市场应用的为叶片环[图7（c）和图9（b)]。需要牢记的是准单向复合材料的横向性能极差[图4（b）和图5(a)]，因而需要确保环的横向应力在较低的水平。实际上，叶片受载在环直径方向的分布上是不均匀的。加载可以分成几部分，其中之一是均匀的并等

于平均加载；另一个加载是周期的，可正可负，在等于圆周齿距 $l$ 的位置处不断反复重复。在这种情况下，等于圆周齿距 $l$ 距离处的应力不到周期加载分量的 $5\%$ （Leckie，1995）。因此，在叶片和MMC环之间的距离超过叶片圆周齿距的情况下（通常情况下是这样），复合材料部分所受的应力基本上是均匀的，即叶片的不规则加载得到了充分的削弱。

图7（a）传统叶盘；（b）“叶片环”，带来了 $30\%$ 的结构减轻；（c）TMC复合材料“叶片环”提供了超过 $70\%$ 的结构减轻  
图片摘要：该图主要展示 7（a）传统叶盘；（b）“叶片环”，带来了 的结构减轻；（c）TMC复合材料“叶片环”提供了超过 的结构减轻。
![](images/c35312e0161405ed70a153e24e8f0b22aed2166801b8ff83561bb51b9f17eb3b.jpg)  
经 Rolls Royce（2005）© Rolls-Royce Group PLC 授权

此类叶片环可以通过Ti金属线和纤维的复合缠绕，或者环周围纤维的涂层而进行制造。对加工温度进行冷却时，纤维和基体/涂层热膨胀系数之间的巨大差异导致了明显残余应力的产生（Withers，2003）。硅碳化合物体积分量在 $30\% \sim 35\%$ 的典型Ti-64基体，其基体残余应力在 $20^{\circ}\mathrm{C}$ 时接近400MPa，对应的纤维压缩应力峰值接近800MPa(Harrison等，2004)。在预测初始残余应力的同时，蠕变模型还可以用来确认蠕变断裂时间，这与达到临界应力水平的纤维有关（表3）。

表3 Ti-64/SiC复合材料在 $600^{\circ}\mathrm{C}$ 蠕变加载下初始（ $t = 0$ ）和断裂时刻（ $t_{\mathrm{c}}$ ）的最大预测纤维应力  
来源：Harrison等，2004 MPa  

<table><tr><td>名义外载</td><td>纤维应力(t=0)</td><td>纤维应力(t=tc)</td></tr><tr><td>750</td><td>1643</td><td>2264</td></tr><tr><td>800</td><td>1758</td><td>2400</td></tr><tr><td>830</td><td>1841</td><td>2412</td></tr><tr><td>870</td><td>1940</td><td>2395</td></tr></table>

旋转盘和低周循环疲劳测试实验显示，复合材料使其低周循环疲劳性能提升了大约10倍。此外，在 $600^{\circ}\mathrm{C}$ 时，相比于 $20^{\circ}\mathrm{C}$ 下使用寿命循环在 $10^{4}$

个循环左右，其在应力承载能力上仅有 $10\%$ 的降低（Harrison等，2004）。正如Hooker和Doorbar（2000）指出的，尽管Ti复合材料叶片环具有极大的潜在能力并且极大地减轻了重量，但在无缺陷生产上还存在相当多的问题（图8）。不过大量的标准叶片环[图9（b)]测试显示，其可能是最接近于军用发动机商业化的高性能组件。

图8 提升复合材料叶片环性能的关键问题  
图片摘要：该图主要展示 8 提升复合材料叶片环性能的关键问题。
![](images/ce98c8bd0df4677ab5f3e070d39e9f2c0b579ac55aa9049d1fb21f867cd1c07b.jpg)  
经 Hooker 和 Doorbar (2000) ⑥ Maney Publishing 授权

图片摘要：该图主要展示 8 提升复合材料叶片环性能的关键问题。
![](images/b45a6c13946b4e99f8b4dc55b4824d6c0ae3b8d4f07366b7b0f173e069cf70ef.jpg)  
(a)

图片摘要：该图主要展示 8 提升复合材料叶片环性能的关键问题。
![](images/39a83b0c1e21470ebe253ebdf7310985f4b2f86336ff8c2e6c730d1cd249737f.jpg)  
（b）

图片摘要：该图主要展示 9 各种可用金属复合材料应用。
![](images/8b8873e149b8699be37f8798cc53cc26024b5a6df5fee43113c77a33997ba52c.jpg)  
（c）

图片摘要：该图主要展示 9 各种可用金属复合材料应用。
![](images/6e219b6cc680ad4a34a5d4fa203c11187f362f20c825c334e017d226daca7224.jpg)  
(d)   
图9 各种可用金属复合材料应用

（a）Al MMC叶片作为非结构位置的风扇出口导向叶片（outlet guide vane，OGV）组装图（经Hooker和Doorbar（2000）⑤ Maneu Publishing授权）；（b）Ti-64/SiC标准叶片环（经Hooker和Doorbar（2000）⑥ Maneu Publishing授权）；（c）GE's XTE-45演示发动机的低压TMC涡轮风扇轴（经Singerman和Jackson（1996）⑦ The Minerals、Metals和Materials Society授权）；（d）F119发动机发射喷嘴传动装置上的TMC驱动轴（经

Maruyama (2000) © Elsevier授权

# 6.2 轴

钛合金轴具有代替镍或钢轴的能力，它带来了极大的结构减轻（大约 $20\%$ ）（Hooker和Doorbar，2000）和更好的扭矩性能。人们目前已经研究了大量包括低压IHPTET发动机涡轮轴在内的轴的应用（Sterling和Bell，1990）。图9（c）显示了由德事隆特殊材料公司（Textron SpecialtyMaterials）专门为GE定制的XTE-45LPT风扇轴。典型的轴由相对轴线 $\pm (15^{\circ}\sim 45^{\circ})$ 方向的正交铺层制造。图9（c）中所示的轴由36层方向等离子喷涂的Ti基MMC单层制成。根据Singerman和Jackson（1996），该轴超过预计地承受了100000LCF循环。该应用的一个主要问题在于单片端部附件的连接。

# 6.3 其他部件

人们在早期的研究中看中了以铝为中心基体的硼纤维增强MMC风扇叶片的研究前景（Mangia-pane等，1969）。此处风扇上 $1\mathrm{kg}$ 的减重即代表了支撑结构上 $5\sim 8\mathrm{kg}$ 的减重，因而可制造出更轻的整体结构。有人即提出了Ti/SiC发动机支架可以在喷管定位中使用（Leckie，1995）。压缩机前缘附近静态和可调叶片的使用[图1（a)]为Al/SiC颗粒MMC作为Ti-64锻件的替代物提供了良好的环境，并带来了大量的结构减重（大约 $35\%$ ）（Hooker和Doorbar，2000）。另一极佳的应用是风扇出口导流叶片[图9（a)]，它们指引空气流下旁路管道。这就意味着温度在Al基MMCs的可用范围内。Al复合材料具有良好的耐磨性（腐蚀），且使每个叶片相对Ti-64减重 $15\%$ 致动器，从而有更高的比刚度（Hooker和Doorbar，2000）。TMC活塞杆、致动器杆在USAFF-22战斗机F119发布机上的使用已经得到了认证（Lavitt，1997；Maruyama，2000)[见图9（d)]。该致动器驱动着控制气体流出发动机的发动机盖。它在温度峰值达到450 $^\circ \mathrm{C}$ 时能够承受较高的轴向压缩载荷，代替钢件后能够获得 $6.8\mathrm{kg}$ 的结构重量减轻。 $30~\mathrm{cm}$ 长、 $50~\mathrm{mm}$ 直径的中空Ti6242/TriMARC-1SiC纤维复合材料杆可以通过15层轧制金属丝-纤维加工进行铺层，并接以热等静压（Lavitt，1997）而进行生产。在单段固结过程中复合材料轴被进一步固结并连接至整体式钛法兰盘。

颗粒状钛 MMCs 主要在风扇出口导叶处使用，

如Pratt和Whitney4000系列发动机中使用的6092/17.5%形式SiC复合材料。该复合材料由挤压坏制造并带来了结构抗腐蚀性能和外物抵抗性能的提高（Hunt，2000；Maruyama，1999）。

# 7 结论

尽管在过去的40年中，人们对高温MMCs系统进行了大量的研究，包括连续的和不连续的，但目前的复合材料部件在产量上并没有显著的提高。现今Ti/SiC复合材料叶片环即将步入工业化生产的门槛并将取得重大的进步，首先是因为它将成为第一批使用的高性能复合材料部件，然后是因为其设计概念带来了发动机减重的关键飞跃。朝更远的未来看，IMCs提高了发动机温度，尽管它并不是目前的研究焦点，但该领域在未来提高军用发动机和民用飞机环境性能的适当时候将会再一次得到人们的关注。

# 参考文献

Banerjee, D. (1995) Intermetallic Compounds: Principles and Practice (eds J. H. Westbrook and R. L. Fleischer), Wiley, Chichester, UK, pp. 91-131.   
Bewlay, B. P. and Jackson, M. R. (2000) 3.22 High-temperature in situ composites: Processing and properties, in Comprehensive Composite Materials (eds A. Kelly and C. Zweben), Elsevier.   
Brindley，P.K.，Draper，S.L.，Eldridge，J.I.，Nathal，M.V.andArnold，S.M.（1992）The effect of temperature on the deformation and fracture of SiC/Ti-24Al-11Nb.Metall.Trans.，23A，2527-2540.   
Christodoulou, L., Parrish, P. A. and Crowe, C. R. (1988) $\mathrm{XDTM}$ Titanium Aluminde composites, in High Temperature/High Performance Composites (eds F. D. Lemkey, D. J. Deye, D. L. Anton, A. D. Ceitel, M. V. Nathal, T. M. Pollock, D. A. Woodford), MRS, Pittsburgh, Reno, Nevada. pp. 29-34.   
Clyne, T. W. and Withers, P. J. (1993) An Introduction to Metal Matrix Composites, Cambridge University Press, Cambridge.   
Cotterill, P. J. and Bowen, P. (1993) Fatigue crack growth in a fiber-reinforced Ti MMC at ambient and elevated temperatures. Compos., 12, 214-221.   
Gundel, D. B., Majumdar, B. S. and Miracle, D. B. (1995) Evaluation of the transverse response of fiber-reinforced composites using a cross-shaped sample geometry.

Scripta Metall. Mater., 33, 2057-2065.   
Harrison，G.F.，Tranter，P.H.，Shepherd，D.P.and Ward，T.(2004）Application of multi-scale modelling in aeroengine component life assessment.Mater.Sci. Eng.a-Struct.Mater.Prop.Microstruct.Process.，365，247-256.   
Hooker, J. A. and Doorbar, P. J. (2000) Metal matrix composites for aeroengines. Mater. Sci. Tech., 16, 725-731.   
Hung，Y.C.，Bennett，J.A.，Michiel，M.D.，Buffiere，J.Y.，Doel，T.J.A.，Bowen，P.andWithers，P.J.（2009）Fatigue crack growth and load redistribution in Ti/SiC composites observed in situ.Acta Mater.，57,590-599.   
Hunt, W. H. Jr. (2000) 6.05 Metal matrix composites, in Comprehensive Composite Materials (eds A. Kelly and C. Zweben), Elsevier, pp. 57-66.   
Larsen, J.M., Russ, S.M. and Jones, J.W. (1995) An evaluation of fiber-reinforced titanium matrix composites for advanced hightemperature aerospace applications. Metall. Mater. Trans., 26A, 3211-3223.   
Lavitt, M. O. (1997) Aviation Week and Space Technology, May 12, 74-75.   
Leckie, F. A. (1995) High-temperature mechanism-based design. Phil. Trans. R. Soc. Lond. A, 35, 611-623.   
Lloyd, D. J. (1994) Particle reinforced aluminium and magnesium matrix composites. Int. Mater. Rev., 39, 1-23.   
Mackay，R.A.，Brindley，P.K.and Froes，F.H.(1991) Continuous fiber-reinforced titanium aluminide composites.JOM，43，23-29.   
Mangiapane, J.A., Sattar, S. A., Gray, D.F. and Timoshenko, J.A. (1969) Development of metal-matrix composite blading for gusturbine engines. J. Aircr., 6, 318-325.   
Maruyama，B.(1999）Progress and promise aluminum composites.Adv.Mater.Proc.，156，47-50.   
Maruyama, B. (2000) 3. 27 Continuously reinforced MMCs, in Comprehensive Composite Materials (eds A. Kelly and C. Zweben), Elsevier, pp. 717-739.   
Miracle, D. B. (2000) 3. 28 Intermetallic matrix composites, in Comprehensive Composite Materials (eds A. Kelly and C. Zweben), Elsevier, pp. 741-778.   
Partridge，P.G.and Ward-Close，C.M.（1989）Diffusion bonding of advanced materials.Met.Mater.，4，334-339.   
Rolls-Royce (2005) The Jet Engine, Rolls-Royce, London

don.   
Sinclair，R.，Preuss，M.，Maire，E.，Buffiere，J.Y.，Bowen，P.andWithers，P.J.(2004）Theeffectoffiberfractures in the bridging zone of fatigue cracked Ti-6Al-4V/SiC fiber composites.Acta Mater.，52，1423-1438.   
Singerman, S. A. and Jackson, J. J. (1996) Titanium metal matrix composites for aerospace applications, in *Superalloys* (eds R. D. Kissinger, D. J. Deye, D. L. Anton, A. D. Cetel, M. V. Nathal, T. M. Pollock, D. A. Woodford), TMS, pp. 579-588.   
Smith，P.R.，Graves，J.A.andRhodes，C.G.（1994）Comparison of orthorhombic and alpha-2 titanium aluminides as matrices for continuous SiC-reinforced composites.Metall.Mater.Trans.，25A，1267-1283.   
Sterling，E.M.and Bell，J.E.（1990）Advanced High Stiffness Power Turbine Shaft，U.S.Arrmy，Fort Eustis，VA.   
Ward-Close，C.M.，Minor，R.andDoorbar，P.J.

（1996）Intermetallic matrix composites - a review. Intermet., 4, 217-229.   
Withers, P.J. (2003) Forming of long fiber and particulate metal matrix composite components. Int. J. Forming Processes, 6, 397-411.   
Withers, P.J., Bennett, J., Hung, Y.C. and Preuss, M. (2006) Crack opening displacements during fatigue crack growth in Ti-SiC fiber metal matrix composites by X-ray tomography. Mater. Sci. Tech., 22, 1052-1058.   
Withers, P. J., Bennett, J. A. and Kuroda, M. (2010) Interfacial shear strength behaviour of Ti/SiC metal matrix composites at room and elevated temperature. Acta Mater. (in press).   
Xiao, L., Kim, Y. S., Abbaschian, R. and Hecht, R. J. (1991) Processing and mechanical properties of niobium-reinforced MoSi2 composites. Mater. Sci. and Eng., A144, 277.

本章译者：古兴瑾（南京航空航天大学航空宇航学院）

# 多晶镍基高温合金：加工工艺、性能及应用

Robert J. Mitchell

劳斯莱斯股份有限公司（Rolls-Royce plc.），德比，英国

# 1 引言

多晶镍基高温合金被广泛应用于燃气涡轮发动机的热端组件。诸如套管与导流叶片之类的结构件和高应力轮盘等多种承力结构都用到了它。这种高温合金目前在现代航空发动机中占了一半以上的重量。除此以外，不论是船用燃气轮机还是工业燃气轮机都大量采用这种合金（图1）。该种合金全面的性质及其能够在任何合金系最高工作温度下工作的能力，使其脱颖而出成为唯一一种能够在如此苛刻环境下工作的材料。

图片摘要：该图主要展示 1 镍基高温合金材料的高涵道比涡轮风扇发动机的热端组件。
![](images/65e337edf490772a39f7d7f99d729b3af545b7575954f9c7c6c81b439b86a927.jpg)  
图1 镍基高温合金材料的高涵道比涡轮风扇发动机的热端组件

转载于Rolls-Royce © 2008

几十年来，航空工业极度重视发动机推力的提

高和排放的减少，这推动了合金的发展研究。因此，本章将主要讲述先进多晶镍基高温合金的微观组织、加工工艺和性能之间的关系，并着重讲述航空燃气轮机中关键轮盘的有关内容。需要注意的是，合金的化学性质、微观组织和性能之间的许多基本关系同样适用于燃气轮机中多晶镍基高温合金的其他应用。

# 2 航空燃气轮机工作环境

毋庸置疑，燃气轮机对20世纪后半个世纪的空中旅行产生了巨大的影响。自其出现开始，人们在燃气轮机的可靠性、燃料燃烧、排放和推力方面取得的许多进步，很大程度上是得益于在材料性能方面取得的成就。今天的涡扇发动机能够提供100000磅的推力，其中有超过10000个组件，并可服役40年之久（图2）。

图片摘要：该图主要展示 2 Rolls RoyceTrent1000高涵道比涡轮风扇发动机。
![](images/b5ea48d62a1ecdf18f7b3bab1245a7518fac38d952fa826a27843d3de6aa9df2.jpg)  
图2 Rolls-RoyceTrent1000高涵道比涡轮风扇发动机

转载于Rolls-Royce © 2008

在燃气轮机的前端有一个压缩机，它在气流进入燃烧室之前压缩其体积并增加压力，之后气体流进燃烧室与燃料混合后点火。高温气体在轮机中膨胀，其中的叶片通过轮盘提取机械功并经由轴传动后推动压缩机工作。现代涡轮发动机含有多级压缩机和涡轮级，其前端的大直径风扇直接与低压涡轮相连，相比早期的涡轮喷气设计具有更好的燃料经济性和减噪性能（Rolls-Royce，2007）。

在燃气轮机的设计中，涡轮段的进气温度（Turbine Entry Temperature，TET）是需要着重考虑的，对于给定的压缩比，通过提高TET可以提高单位质量流量的推力（Meetham，1981）。所以，设计的目标是通过提高TET来改善整体的燃料效率，同时又能维持轮机的可靠性和组件的使用寿命。

在发动机气路中，TET的增加导致其超过了气路中组件的熔点。轮盘转子虽然没有直接暴露于气路中，但也会因为叶片的热传导和轮盘旋转的风阻效应而达到高温状态（图3）。

图片摘要：该图主要展示 3 现代涡轮风扇发动机中温度和压力的变化。
![](images/7bbd6d3661ff9a291bb9554a7678c524844bf38d5322b8288ff5f96e6050bc75.jpg)  
图3 现代涡轮风扇发动机中温度和压力的变化

轮盘转子的高速旋转使其受到很大的离心应力。其高温轮缘和相对较冷的轮孔间亦存在很大的温度梯度，而这将产生很大的热应力（图4）。因此，轮盘的材料应能在大机械载荷下承受持续高温的工作环境。强度、疲劳特性（萌生和扩展）、蠕变抗力都要满足不同程度的要求，具体视其在轮盘中的位置而定（表1）。

图4现代三轴燃气轮机涡轮盘之间的连接  
图片摘要：该图主要展示 4现代三轴燃气轮机涡轮盘之间的连接。
![](images/f1623176d81b11b7cd0d52dec5501136d1f392997bed29bf6e925c3e1547d7fa.jpg)  
转载于Rolls-Royce © 2008

表 1 简单轮盘转子不同部位的理想要求  

<table><tr><td>性 质</td><td>孔 洞</td><td>边 缘</td></tr><tr><td>稳态承温能力</td><td>最大&lt;400℃</td><td>最大≤750℃</td></tr><tr><td>强度</td><td>努力使强度最大化以证明高速情况下的完整性</td><td>不太重要</td></tr><tr><td>蠕变</td><td>轮孔温度场中的蠕变变形不是很重要</td><td>轮缘和隔板功能中较为重要,有些功能反而得益于较低的抗蠕变强度,因为其能够减小缺口结构处的应力、增加组件寿命</td></tr><tr><td>疲劳萌生</td><td>轮孔表面的低温低周疲劳寿命较重要</td><td>轮缘功能中的高温低周疲劳寿命较重要</td></tr><tr><td>疲劳裂纹增长</td><td>轮孔温度保压条件下没有疲劳加载效应</td><td>为了抵抗疲劳裂纹增长,需要事先确定安全循环寿命</td></tr><tr><td>颗粒尺寸</td><td>精细</td><td>粗糙</td></tr><tr><td>沉淀物尺寸</td><td>精细</td><td>在蠕变性能较重要的情况下选择精细;在疲劳裂纹增长较重要的情况下选择粗糙</td></tr></table>

# 3 高温合金冶金学基础

早期可用材料的性能局限性限制了燃气轮机的应用。此后，人们逐渐意识到应该开发一种能够在高温条件下工作的新材料（Sims、Stoloff和Hagel，1987）。高温合金的发展历程可以说代表了燃气轮机的发展历程。历经数年，一系列元素被添加到原有的 $80:20\mathrm{Ni - Cr}$ 合金中，时至今日，这种合金已有10种甚至更多种的元素添加剂。

多晶镍基高温合金的强度要求可以通过无序面心立方晶格（face-centered cubic，fcc） $\gamma$ 基体的固溶强化，有序 $\gamma^{\prime}$ 、 $\gamma^{\prime \prime}$ 或 $\delta$ 析出相的析出强化，碳化物和硼化物的合理分布以及晶粒尺寸这些组合控制方式来达到（Decker和Freeman，1960）。

# 3.1 $\gamma$ 基体的固溶强化

通过在晶格中引入不同大小和弹性模量的溶质原子，可以改变 $\gamma$ 基体的强度。此外，堆垛层错（stacking faults）的存在也会引起 $\gamma$ 相的强化。堆垛层错是指晶格中原子面的堆垛顺序出现的偏差。溶质原子在堆垛层错处偏析，而且原子直径的不同也导致了 $\gamma$ 基体的硬化。

为了实现最大程度的固溶强化，合金元素需要

在避免新相析出的前提下尽可能使晶格出现最大的晶格应变。目前，在镍基高温合金中常用的合金元素见表2（Pelloux和Grant，1960）

表 2 镍基超级合金中相和元素的划分  

<table><tr><td>种类</td><td>相</td><td>元素</td></tr><tr><td rowspan="4">析出强化</td><td>γ</td><td>Co, Cr, Fe, Mo, W, Ta</td></tr><tr><td>γ&#x27;</td><td>Ni, Al, Ti, Ta</td></tr><tr><td>γ&quot;</td><td>Ni, Nb</td></tr><tr><td>δ</td><td>Ni, Nb</td></tr><tr><td rowspan="3">碳化物</td><td>MC</td><td>W, Ta, Ti, Nb, Hf</td></tr><tr><td>M23C6</td><td>Cr</td></tr><tr><td>M6C</td><td>Mo, W, Nb</td></tr><tr><td>硼化物</td><td>M3B2</td><td>Ta, V, Nb, Mo, Ti, Cr, Fe</td></tr><tr><td>氮化物</td><td>MN</td><td>Ti, Nb, Zr</td></tr><tr><td rowspan="3">拓扑密排相</td><td>μ</td><td>Fe, Co, Mo, W</td></tr><tr><td>L</td><td>Fe, Co, Nb, Ti, Mo, Ta, Ti</td></tr><tr><td>σ</td><td>Fe, Cr, Mo, Ni</td></tr><tr><td rowspan="2">其他</td><td>颗粒边界增强</td><td>B, C, Zr, Hf</td></tr><tr><td>硫化物/氧化物抵抗性</td><td>Cr, Co, Al, Si</td></tr></table>

# 3.2 析出强化

在镍基高温合金中，主要的强化析出相是 $\gamma^{\prime}$ 、 $\gamma^{\prime \prime}$ 或 $\delta$ ，具体是哪种相由合金的化学结构和加工过程所决定。相比固溶强化和碳化物强化，基体中这些析出相的散布对于基体的强化效应要显著得多，这主要与粒子本身的强度和塑性有关（Donachie和Donachie，2002）。然而，其他诸如与 $\gamma$ 基体的共格性、反相畴界能、体积分数、粒度和分布特性等因素也起了一定的作用。析出相可以通过各种机制抑制位错（晶格缺陷）运动，从而影响合金的强度特性，且这种影响效应与粒度有很大的关系（Ardell，1985）。

$\gamma^{\prime}$ 相是镍基高温合金最常见的析出相，其体积比可达 $60\%$ 。 $\gamma^{\prime}$ 相有着有序的 $\mathrm{Li}_{2}$ 结构，这导致了在 $-200^{\circ}C\sim 800^{\circ}C$ 的温度区间内合金屈服应力的反常增加（图5）（Stoloff，1989）。 $\gamma^{\prime}$ 相的成分为 $(\mathrm{Ni},\mathrm{Co})_3$ （Al，Ti，Ta），其中，Al，Ti，Ta占据晶胞的角点，Ni和Co占据晶胞的面。因此，为了提高合金的强度，同时通过 $\gamma^{\prime}$ 相和潜在有害相的析出维持稳定性，许多研究者都研究了 $\gamma^{\prime}$ 相形成元素（Al，Ti，Ta）的最大体积分数及其作用(Raynor和Silcock，1970)。

当合金中的 $\mathrm{Nb}$ 质量分数大于 $4\%$ 时， $\gamma^{\prime \prime}$ 成为主要的强化相，该相的成分是 $\mathrm{Ni}_3(\mathrm{Nb},\mathrm{Ta})$ 。 $\gamma^{\prime \prime}$ 析出物具有体心四方（ $\mathrm{DO}_{22}$ ）结构，这种小圆盘

图片摘要：该图主要展示 5 增强相的反常屈服强度行为。
![](images/40d3c41874869f86d828f37d5c0471bad5490949a324a0cb97e4fb2562d38e0e.jpg)  
图5 $\mathrm{Ni}_3\mathrm{Al}$ 增强相的反常屈服强度行为

状的析出物与基体共格或半共格。

$\delta$ 相是正交晶的金属间析出物，其化学成分为 $\mathrm{Ni}_3\mathrm{Nb}$ （钛可以在一定程度上替代铌原子）。 $\delta$ 相无序地分布在晶界上，它对合金的强度和韧性不利，但可以改善蠕变断裂性能。在热机械加工中， $\delta$ 析出相是影响晶粒结构的主要因素，而且，相比同样成分的 $\gamma^{\prime \prime}$ 相， $\delta$ 相要稳定得多。

# 3.3 碳化物相

与仅由金属间互化物强化的多晶镍基高温合金相比，含有碳化物的多晶镍基高温合金尽管会损失一部分塑性，但能得到更优越的抗蠕变性能。加工过程中碳的存在有助于最大限度地减少包括硫和氧在内的微量杂质。镍基高温合金中常见的碳化物详见表2。

通过控制特定类型碳化物的析出，及其在晶界的形态和粒度，即可以实现合金的理想耐温度特性。缺碳合金对大规模的晶界滑移非常敏感，因此耐高温性能较弱。需要注意的是，若沿晶界有大量的碳化物形成，则又会导致合金脆化。因此，有必要在晶界滑移和开裂间做好权衡

# 3.4 微量元素的影响

先进镍基高温合金中的微量元素对其高温性能起着重要作用。这些元素可以是人为添加的，也可以是杂质。这些成分的微小变动都会导致所观测合金力学性能、微观结构稳定性和加工难易程度上的巨大改变。通常微量元素与块体合金及其他微量添加物间的相互作用是很复杂的，并且合金中微量添加物的含量通常是受限的，以确保合金化后的性能(Vander-Voort和James，1996)。

# 3.4.1 有益微量元素

研究发现，B和 $\mathrm{Zr}$ 等元素对于镍基高温合金的蠕变性能和热加工性能起到积极的作用（Jena和Chaturvedi，1984）。这些元素原子的较大尺寸差异和在镍中低溶解度的特性使它们偏聚于晶界。硼的低溶解度使其在晶间形成了 $\mathrm{M}_3\mathrm{B}_2$ 型硼化物。这些硼化物对于合金力学性能的提高基本不起作用。但是，它们在合金微观结构中的位置会对晶粒的演变产生很大影响。

# 3.4.2 有害微量元素

有害合金元素的来源有多种可能：一是原材料中本身存在并且在精炼时难以消除；二是难熔元素或气体环境的污染；三是其是在工作环境下产生的（Holt和Wallace，1976）。

有害微量元素通常在晶界处偏析甚至形成化合物，合金因此而脆化。这些元素的分布位置和脆性特性通常会导致晶间裂纹的过早出现。常见的有害微量元素有残留气体（O，H，N，Ar，He）、非金属杂质（S，P）和金属杂质（Pb，Ag，Cu，Li，Na，K，Cs）。

# 3.5 结构与性能间的关系

# 3.5.1 晶粒尺寸的影响

晶粒尺寸是合金性能的主要影响因素。在合金的研究和生产过程中，人们为控制晶粒的生长和晶粒尺寸分布做了大量的工作。细晶能使合金强度和韧性提高，同时也会增加合金的低周疲劳（Low-Cycle Fatigue，LCF）寿命；粗晶能使合金的晶界面积减少，这会增加合金的抗蠕变性能，抑制疲劳裂纹的扩展（图6）。合金学结合热-机械加工以及热处理可以获得期望的晶粒尺寸。

图片摘要：该图主要展示 6 晶粒尺寸对基本力学性能的影响。
![](images/2cad4c6fa282010e7b6239862a3a66a169bf931eca1bf97a9ee0bd5ddd3429f1.jpg)  
图6 晶粒尺寸对基本力学性能的影响

# 3.5.2 析出物的粒度、形态和分布

作为主要的强化机制，析出相的重要性不言而喻。因此，人们大量研究了析出相粒度、形态和分布对合金力学性能的影响。合金成分决定了析出相的总体积分数，但决定其分布特性的为加工和热处理工序。一个典型的 $\gamma^\prime$ 强化锻后高温合金有三态 $\gamma^\prime$ 相（Jackson和Reed，1999）：分布于晶界上的初始大 $\gamma^\prime$ 相 $(1\sim 5\mu \mathrm{m})$ ，分布于晶内的较小第二（冷却） $\gamma^\prime$ 相（ $50\sim 1000\mathrm{nm}$ ）和存在于晶体间的第三（时效） $\gamma^\prime$ 相（ $1\sim 50\mathrm{nm}$ 。合适的热处理不仅可以控制组分的晶粒尺寸，还可以控制这三种模态相各自的粒度及相对分布，从而使合金力学性能达到最佳。

大量已发表的研究成果都给出了析出相粒度对镍基高温合金强度的基本影响（Furrer和Fecht，2000）。若第二 $\gamma^{\prime}$ 相晶粒越细，则合金的拉伸和蠕变强度越高。反过来，粗晶粒的第二 $\gamma^{\prime}$ 相则会降低疲劳裂纹的扩展速率，这是因为材料蠕变性能减弱，裂纹尖端的应力松弛更明显。

强化析出相的形态取决于受热过程、基体与析出相之间的晶格错配度相关联的弹性能，以及基体和析出相共格与否。析出物先成核（球形），然后生长成立方体、八面立方体（octo-cubes）、对齐立方体（aligned cubes）、成对立方体（doublets of cubes）甚至板形，具体的长成形态是由其成分、粒度、晶格错配度和热加工条件所决定的（Ricks、Porter 和 Ecob，1983）。

# 3.5.3 晶界

晶界结构受到热处理周期中析出相粒度或形态改变的影响。举例来说，对于含有 $\gamma^{\prime}$ 相的合金，随着其缓慢冷却，处于晶界上的 $\gamma^{\prime}$ 相优先长大，导致晶界上出现锯齿状凸起。这些凸起增加了晶界的迁曲度，并使疲劳裂纹的扩展速率降低（Telesman等，2004）。

# 4 热处理的作用

用于涡轮轮盘的镍基高温合金通常需要经历至少两个阶段的热处理，旨在同时优化晶粒尺寸和析出相的粒度、形态和分布（图7）。第一个热处理阶段为在温度接近或超过析出相固溶线时的固溶处理；第二个阶段为在较低温度下的时效处理，相比固溶处理，其持续时间更长。

图片摘要：该图主要展示 7转子轮盘典型两阶段热处理循环。
![](images/55e3b2daa24824d826a964d5522c57dd109c2bab36e4be150e171734e997cc35.jpg)  
图7转子轮盘典型两阶段热处理循环

选择合适的固溶处理能够决定合金的晶粒尺寸。如果固溶处理保持在固溶温度以下，那么析出相会限制晶界，晶界将保持精细。然而，最理想的方法是将热处理温度升至接近固溶线来细化晶内析出物。超溶解度热处理能够溶解析出相并允许晶粒变粗直至受到第二相（如碳化物和硼化物）的限制。固溶热处理的温度决定了晶粒的尺寸和析出物的分布，而冷却速度则决定了晶内析出相的粒度和形态（Wlodek、Kelly和Alden，1996）。

第二阶段热处理的目的在于细化析出相形态，并消除材料中由于固溶热处理中淬火处理而产生的残余应力（图8）。时效处理能使析出物伴随着晶粒的变粗而进一步成核生长。通过对热处理的周密操作，可以使材料微观结构在性能方面得到最佳权衡，以满足预期的应用要求。

图片摘要：该图主要展示 7转子轮盘典型两阶段热处理循环。
![](images/85dc96aa0c8cb7638946f5f4c3a71a2969ab1ea2272e0f35b07005d21630065f.jpg)  
图8 强化析出相粒度对基本力学性能的影响

# 5 多晶体加工锻造

关键旋转部件通常经由一系列热机械处理工序制造，旨在生产出独特的轴对称几何构型。然而，采用何种方式生产出这种构型则由合金学决定（图9）。

图片摘要：该图主要展示 8 强化析出相粒度对基本力学性能的影响。
![](images/319466c6d29d11a150485ac3104bc502d16ad1dc614a2c195447b9b8d17f3a74.jpg)  
图9 铸锻工艺（cast and wrought，C&M）与粉末冶金（powder metallurgy，PM）的对比

# 6 铸锻工艺

# 6.1 真空感应熔炼（Vacuum-Induction Melting, VIM）、真空电弧重熔（Vacuum Arc Remelting, VAR）和电渣重熔（Electro-Slag Remelting, ESR)

对于待铸造小件（forging increments）的生产，其典型制造顺序是以铸锭的初熔和重熔开始的。这些加工对于最终产品的品质有着至关重要的影响。第一步是要生产出具备正确化学成分的合金。其原材料可能是粉末状的纯料或块状的元素材料，或是回收或重回料，或是二者的混合。原料在真空感应熔炉中进行加工。

第二步是对真空感应熔炼加工的原锭进行重熔。该道加工是在真空电弧重熔炉中进行的，其目的在于通过可控方式对铸锭进行重熔和固化，以便提升铸锭的品质。原锭作为直流电的一个电极，直流电通过后，在铸锭和坩埚上的小堆金属件间会产生电弧。随着铸锭熔化并在坩埚中沉积，铸锭被抬

高，以保持和熔池顶部间的距离恒定，同时也要控制直流电以保持新锭的凝固速率处于预先设定的标准。

电渣重熔与真空电弧重熔在自耗电极（尽管电渣重熔采用交流电）的重熔方面是相似的，但其还利用了位于电极和凝固铸锭之间熔渣池的作用。因此，加工可以在空气中进行。电极上的熔融液滴流进熔渣，并与熔渣反应，可以消除氧化物和硫等杂质。

初熔和重熔的主要作用是除去一系列杂质。例如，氧通过与碳在熔体中反应形成一氧化碳后挥发而被消除。另外，通过感应搅拌，诸如铅、锡、砷、锌、铜和铋等微量元素会被带至熔体表面，由于它们较高的蒸气压，因而可以通过蒸发而被消除。然而，氮不可以通过这种方式移除，原因在于氮形成了稳定的氮化物。但氮化物较轻，会浮于熔池表面。当新锭几乎凝固时，氮元素可以通过移除含有氮化物的顶层熔体而被消除。

铸锭转化。

在组件几何构型成型前，通常还需要进行一项处理，即开坯。开坯的主要目的是破坏铸锭的铸态微观结构，生成一种更细、更均匀的微观结构。在这个阶段，铸锭中拥有大量柱状等轴晶粒。开坯包括一系列的加热过程。每个加热过程中铸锭都要通过开放式模锻压力机锻压。每次锻压，将铸锭旋转 $90^{\circ}$ 或 $45^{\circ}$ ，以使铸锭变形均匀。通常铸锭的开坯是在材料的固溶温度之上进行的。由于铸锭直径减小，铸锭中的应变增大，所以材料出现再结晶。

# 6.2 粉末冶金加工

很多高温合金都是通过铸锻生产得到的。然而，随着现代高温合金成分中合金添加剂的增加，该技术因为元素偏析带来的困难而变得不太理想，其中元素偏析会导致热加工困难和合金性能不一致。粉末加工中高速的凝固速率可以使偏析减少并获得较小的析出物。此外，通过粉末固结可以得到理想的细晶结构。然而，用粉末冶金法生产的组件应用并不广泛，这主要是因为确保较高质量粉末而带来的成本上的限制。

# 6.2.1 粉末的生产

粉末生产的开始阶段与铸锻方法相同。合金组分被倒入真空感应炉中熔化。原料的清洁度是相当

重要的。真空感应炉抽气降压后，含有非反应性元素的原料熔化。这些基本原料一经熔化，就加入清洁的重回料，再加入合金添加剂，在对基本原料进行精细处理后，接着小心加入挥发性元素。

在铸锭完全熔化后，让其流经陶瓷过滤机进入喷管。喷管外环绕着高压气体射流，形成一个高压气体组成的倒立的锥体，熔融物再被高压惰性气体（通常为氩）雾化。下一道工序是通过筛分来得到想要的晶粒尺寸分布。多次加热后的粉末在装罐前要先混合以使产量达到最优化，罐子通常采用不锈钢或低碳钢来制造。装罐操作通常在振动平台上进行，以确保粉末的完全填装和良好储存。整个操作可以在真空或空气中进行，若在空气中进行，则还要进行热脱气操作。

# 6.2.2 固结

装罐之后，粉末要经过热等静压成型（HIP）或热压成型循环操作。在热等静压成型中，钢罐与高温合金粉末在高温高压条件下压缩。该阶段的温度需要谨慎选择以使特定相在晶界上析出，从而得到想要的晶粒尺寸并避免可能的热诱导孔隙（Thermally Induced Porosity，TIP）的出现。

尽管HIP加工能得到致密的微观结构，但为了得到完全致密的坏锭，合金还要经过挤压。在此加工工序中，固结的粉末要在对应温度下承受大应变挤压。这使得材料充分再结晶，从而得到细晶粒结构，并完成破坏之前由粉末冶金加工产生的预先晶界（PriorParticleBoundaries，PPBs）。钢罐的材料在此后用机械或化学方法移除，然后将坏锭分解为大量待锻造小件（forgingincrements），称为锻造元（mults）。

# 6.3 锻造

由铸造或粉末冶金工序得到的锻造元直径有限且为圆柱形，必须经过热加工才能具有轮盘转子的几何构型。这要经过一道或多道锻造工序。在锻造中，材料被置于几套成型模具之间以得到近净（net shape）构型。在锻造前，锻造元要在炉中加热至略低于其固溶温度以防止晶粒长大，从而便于加工。

在传统模锻中，模具将被加热到不同的温度，其材料通常采用高强度工具钢。在这种模锻方式下，锻造元以非常快的应变速率变形。其概念类似于铁匠锤打以在最短的时间内产生最大的变形。热压模

具的使用是昂贵的，但热压模能生产出更好的近净成型。同时，由于模具冷淬的削弱，热模能得到更均匀的晶粒结构。冷淬效应产生于相对较冷模具与热工件的接触，能局部改变工件的微观结构和性能。冷淬效应在镍基高温合金中非常普遍，这是因为镍基高温合金低的热导率导致了较大的非均匀性。

传统模锻不能加工高强度合金，也就是含有大体积分量析出相（通常为 $\gamma^{\prime}$ 相）的合金，因为它们在承受大应变速率变形时通常会带来严重的破坏。对此，可以采用使用高温钼合金模具的等温模锻。在整个加工过程中，工件和模具都处于相同的温度下。等温模锻在真空中进行，工件以比传统模锻低得多的应变速率进行超塑性变形。

# 6.4 锻后处理

上述锻造后的锻件要经过一系列处理后才有可能被加工为最终的部件构型。首先，锻件被加工为直线状，以利于进行无损检测。对于圆盘组件，检测通常为超声波和荧光渗透检查，其目的在于找出材料中存在的严重缺陷。此后，通过各种不同的传统切削方法将直线状锻件加工成最终的部件构型，具体方法有铣削、磨削、拉削、修整等。加工完成的部件通常还要经过蚀刻来消除由机械加工产生的变形层，然后对其进行表面处理以使表面产生压缩残余应力。

人们做了很多努力以尽可能减少最终加工的次数。由于高温合金在高温下的高硬度和高强度，易于与工具材料反应的性质，以及低的热扩散特性，高温合金被认为是最难进行机械加工的材料之一。然而，在锻后处理中，有2/3左右的材料会被舍掉。这些被舍掉的材料通常会被回收并用作初始的原料。

# 7 使用注意事项

多晶镍基高温合金是具有复杂化学性质的高效工程材料。由于工作环境的严重高温和循环特性的作用，合金的微观结构在使用过程中会发生改变。这些改变发生在合金的表面以及材料内部。其表面通过接触空气、燃料和其他附着物，而导致微观结构的改变；而材料内部的热不稳定微观结构也会随着晶粒粗化、新相析出和元素偏析而发生缓慢的改变。

发动机中的轮盘长时间处于高温环境中，会导致轮盘的表面氧化和热腐蚀。表面氧化会减少镍合金轮盘在工作温度下的疲劳寿命。其原因在于表面

氧化膜的开裂（Gabb等，2004）和裂纹扩展速度的增加（晶间开裂更易发生）（Pineau，1999）。

对于在近沿海地带、沙漠中或火山区上方飞行的飞机，其发动机中的热腐蚀现象更为严重。在这些地区飞行的过程中，高氯盐和细小的沙粒（硫酸盐）会进入发动机中。作为燃烧反应的副产物，二氧化硫会促进富含硫酸钠（ $\mathrm{Na_2SO_4}$ ）杂质的形成。在高温下，这些杂质与镍合金构件反应并形成低熔点共晶体，损伤构件表面，这也就是常说的Ⅱ类硫化作用。

微观结构中的两种机制会对材料的力学性能产生影响。第一种是析出相的粗化或形态变化。这种现象明显依赖于热应力和外加应力的作用时间。它可能导致材料某些性能的削弱，如屈服强度、蠕变寿命，但又能优化其他一些性能，如疲劳裂纹扩展。第二种是微观结构中存在的碳化物相或硼化物相分解为新的有害相的过程。这些拓扑密堆（Topologically Close Packed，TCP）相是金属间化合物，它们的硬度、脆性和晶体排列具有明显的特征。拓扑密堆相具有多种成分和形态，相比于其他相，其中的某些相对材料的力学性能尤其有害（Keefe、Mancuso和Maurer，1992）。

# 8 未来研究方向——根据工作环境对材料进行优化

现代镍基高温合金已经发展得相当复杂，当前，脱离于许多合金发展计划，材料工程师们转而将以对微观结构进行优化作为提高耐温性能的手段。旋转轮盘大的径向热和载荷梯度，要求不同区域的材料具备不同的力学性能。只有一种微观结构的构件不可避免地要求在其设计和/或部件使用寿命之间做出折中。因此，就有必要根据可能的工作环境，生产一种在不同位置都具有最佳晶粒尺寸的双微观结构部件。采用不同的初始微观结构（starting microstructure）后，构件提高的耐热性能、许用转速或使用寿命可以证明该方法的正确性。人们发展了很多方法来实现这种优化，并成功生产出了一系列的部件构型（图10）（Mitchell等，2008）。

对于燃气轮机上所采用的多晶镍基高温合金，这项技术很可能成为下一个重大的技术突破。在此期间，传统合金学和新型合金系或合金件的设计评估也将得到再次发展。

图片摘要：该图主要展示 10 理想设计和寿命中不同位置处的特定微观结构。
![](images/94ec0a5f93b674fe196ab4de54cdf162fa329555fd655c8c82f35ec8e74a34cd.jpg)

图片摘要：该图主要展示 10 理想设计和寿命中不同位置处的特定微观结构。
![](images/e6179a64dd9fc7a3afe2ab16974cd684eaaa5a56c6fc20314ee1d8a6d0890fe3.jpg)

图片摘要：该图主要展示 10 理想设计和寿命中不同位置处的特定微观结构。
![](images/1733a414262afce08d18d5effd4de87ae50b18d8fed269b3f5010a1df47cd2c1.jpg)

图片摘要：该图片与图10 理想设计和寿命中不同位置处的特定微观结构；9 结论这部分内容相关。
![](images/a1c4abaec703f24ec5c8d9b609d452ca2292e3b83d14eef7eb2f9e179955af8a.jpg)  
图10 理想设计和寿命中不同位置处的特定微观结构

# 9 结论

本章介绍了多晶镍基高温合金，着重阐述了该合金在现代燃气涡轮发动机高度一体化轮盘中的应用。介绍了元件苛刻的工作环境，此种工作环境要求元件具有优良的力学性能。本章还介绍了高温合金冶金学的相关基础知识（如固溶强化、析出强化、第二相和微量元素等），讨论了微观结构（晶粒尺寸与析出相的粒度、形态和分布以及晶界特性）对力学性能的影响，阐述了热处理工艺和热处理作用对微观结构和材料性能的影响以及加工流程，概述了生产这些构件的多种复杂工序。此外，本章还讨论了这种高温合金构件在使用时要注意的要点，这些要点对于保证构件在其使用过程中的完整性来说十分重要。最后，本章简要介绍了在多晶镍基高温合金领域里的一些最新成果。

# 相关章节

第4卷第193章

第4卷第194章

第4卷第195章

第4卷第197章

第4卷第199章

# 参考文献

Ardell, A.J. (1985) Precipitation hardening, Metall. Trans. A, 16, 2131-2165.   
Decker, R. F. and Freeman, J. W. (1960) The mechanism of beneficial effects of boron and zirconium on creep properties of a complex heat-resistant alloy. Trans. Metall. Soc. AIME, 218, 2770-2851.   
Donachie, M. J. and Donachie, S. J. (2002) Superalloys-A Technical Guide, 2nd edn, ASM International, Ohio, USA.   
Furrer, D. and Fecht, H. (2000) Microstructure and mechanical property development in superalloy U720LI. TMS Superalloys, 415-424.   
Gabb, T. P., Telesman, J., Kantzos, P. T., Smith, J. W. and Browning, P. F. (2004) Effects of high temperature exposures on fatigue life of disk superalloys. TMS Superalloys, 269-274.   
Gayda, J. (2000) Alloy10: A 1300F Disc Alloy. NASA T/M 2000-210358.   
Holt, R. T. and Wallace, W. (1976) Impurities and trace

elements in nickel-based superalloys. Int. Met. Rev., 21 (203), 1-24.   
Jackson, M. P. and Reed, R. C. (1999) Heat treatment of UDIMET 720Li: The effect of microstructure on properties. Mater. Sci. Eng. A, A259, 85-97.   
Jena，A.K.and Chaturvedi，M.C.(1984）The role of alloying elements in the design of nickel-based superalloys. J.Mater.Sci.,19,3121-3139.   
Keefe, P. W., Mancuso, S. O. and Maurer, G. E. (1992) Effects of heat treatment and chemistry on the long-term phase stability of a high strength nickel-based superalloy. TMS Superalloys, 487-496.   
Meetham, G. W. (1981) The Development of Gas Turbine Materials, Applied Science Publishers Ltd, London, UK.   
Mitchell, R. J., Lemsky, J. A., Ramanathan, R., Li, H. Y., Perkins, K. M. and Connor, L. D. (2008) Process development and microstructure and mechanical property evaluation of a dual microstructure heat treated advanced nickel disc alloy. TMS Superalloys, 347-356.
