Repository: C-zj02/CFD-claw

<div align="center">

**English** | [中文](#中文版) | [Français](README_FR.md) | [Русский](README_RU.md) | [हिन्दी](README_HI.md) | [العربية](README_AR.md) | [Português](README_PT.md)

# 🚀 Claude Code Python

**A Complete Python Reimplementation Based on Real Claude Code Source**

*From TypeScript Source → Rebuilt in Python with ❤️*

***
**🔥 Active Development • New Features Weekly 🔥**

</div>

***

## 🎯 What is This?

**Clawd Code** is a **complete Python rewrite** of Claude Code, based on the **real TypeScript source code**.

File: RAG-data/航空航天科技出版工程  4  材料技术401-496.pdf-f4d3af8d-7129-4f89-aa4d-8f7f9a310c76.md (part 3 of 5)
# 空间材料的表面改性
因为LDEF的重力梯度方向在一个固定飞行方向上，LDEF的一边（第九排）直接接收原子氧辐射，另外一边（第三排）处于后方向，只接收很少的原子氧。碰撞区和后部区的表面都接收高能太阳照射。第九排受到的原子氧通量是 $8.99 \times 10^{21} \mathrm{atoms/cm^2}$ ，太阳照射是11156 ESH。第三排受到的氧原子通量是 $1.32 \times 10^{17} \mathrm{atoms/cm^2}$ ，太阳辐射是11110 ESH（Pippin，1995b；Bourassa和Gillis，1992）。Banks和Gebauer在1991年发现

了 $8.2^{\circ}$ 偏航角时原子氧辐射对每块实验板都有影响。

回收过程中，在抓定之后，有一个运用航天飞

机的RMS操纵LDEF的 $4.5\mathrm{h}$ 的摄影资料（O'Neal、Levine和Kiser，1996)，图3就表明了大量原子氧腐蚀发生在LDEF主要边缘板上。

图片摘要：该图主要展示 3 LDEF中前缘托板F9的外部原子氧腐蚀。
![](images/f52cf1b1f9a69e63c3d81f0c353a849d8c99fa70ba0eb208978cd7cda2d45dfe.jpg)  
(a)

（b）  
图3 LDEF中前缘托板F9的外部原子氧腐蚀   
图片摘要：该图主要展示 3 LDEF中前缘托板F9的外部原子氧腐蚀。
![](images/58eb7b8bbfd1d3fb21dc980c5d481ae24cadac71bef55e9b386bc83bb3eb43af.jpg)  
（a）飞行前的照片；（b）STS-32任务期间，在轨道上拍摄的照片，显示托板F9完全失去Kapton热毯转载自O'Neal、Levine和Kiser（1996），NASA

以下是一些LDEF材料耐久性重要发现的例子，可影响飞船材料的选用。

（1）无机热控涂料——阳极氧化铝和镀银特氟龙FEP可以维持它们的太阳能吸收能力和热量发散能力，因此能够保证热控性能。

（2）有机材料由于原子暴露氧辐射出现了严重的退化和机械性能劣化。

（3）LDEF上FEP的腐蚀率比短期航天飞机实验的要强。

（4）二氧化硅、含氟聚合物的二氧化硅以及氧化铝薄膜能有效阻止KaptonH的原子氧腐蚀。

（5）在LEO暴露辐射样本上直接记录到了原子氧在涂层缺陷处造成了根部掏切现象（基底的腐蚀区大于缺陷尺寸）。

（6）UV辐射可以诱导聚合物交联。

（7）材料劣化会产生微粒状物质的污染。

（8）硅树脂会收缩和裂开，变成临近表面黑色污染物的原料（这取决于硅树脂的型号和飞行前处理方法）。

（9）分子污染物通过堆积物的直线对传方式输运。

（10）前缘（硅树脂基的部分）和后缘（碳氢化合物基的部分）上，占据主导的污染物不同。

（11）微流星和碎片冲击在LDEF上是分布的，但在前缘表面上更加显著。

（12）微流星和碎片冲击镀银FEP特氟龙，导

致了特氟龙上的银分层，形成“冰冻的冲击波图案”。分层使得下层银随之变暗，尤其是被原子氧照射的那部分，因此整个表面增加的太阳能吸收能力至少比撞击坑处多一个数量级。

LDEF材料和涂层研究得到了以下几个对航天器设计有用的基本结论（SETAS Summary，2001）。

（1）LEO空间环境对很多飞行器材料和涂层是不利的。  
（2）LEO环境中需要考虑各个因素的协同效应，包括自然环境和飞行器诱导环境。  
（3）污染在航天器的设计中需要特别加以考虑。  
（4）过去对LDEF环境材料影响问题的认识有明显错误。  
（5）对LDEF的认识迫使人们修正了相关环境的测试和资格审定程序。

# 2.2.2 欧洲可回收运载器 (EURECA)

EURECA是一架自由飞行试验机，从1992—1993年在太空中飞了11个月。EURECA是ESA第一个也是最大的可回收飞行器（Dover、Aceti和Drolshagen，1993）。EURECA于1992年7月31日在航天飞机的STS-46任务中被放在太空高度为 $424\mathrm{km}$ 、倾斜角为 $28^{\circ}$ 的位置，运用它自己的推进系统，EURECA转移到 $508~\mathrm{km}$ 高度处的工作轨道。从1992年8月7日到1993年5月24日一直

位于那里（Reitz，1993）。它于1993年6月24日在 $476\mathrm{km}$ 的高度处被回收，在航天飞机STS-57

号任务中被带回地球。图4表现了EURECA在STS-46号任务中安置的状态。

图片摘要：该图主要展示 4EURECA在1992年亚特兰蒂斯号航天飞机的STS 46任务期间部署。
![](images/cca69568c47fe9da8ba841eeeb6432fd36a32ad497cc72a36f8635631f2b4a6d.jpg)  
(a)

（b）  
图4EURECA在1992年亚特兰蒂斯号航天飞机的STS-46任务期间部署  
图片摘要：该图主要展示 4EURECA在1992年亚特兰蒂斯号航天飞机的STS 46任务期间部署。
![](images/5888a0b09b88f0c625a438f063b42339b9cc30a6dffe1720444bd709f71fff07.jpg)  
（a）展开的EURECA太阳能电池板；（b）被抓持到航天飞机的有效载荷舱上方，准备部署由NASA提供

EURECA的有效载重舱包含15个专用仪器，它们分别用于微重力研究、材料和生命科学、天文观测和技术研究（Dover、Aceti和Drolshagen，1993）。其中一个实验是原子氧样品板（AOST），它有两个矩形板，放置在面向太阳的 $+Z$ 方向。AOST研究了UV辐射、原子氧、热循环对热控制材料（薄膜、涂层和电镀层）的影响，还包括了两个污染探测器（Dover、Aceti和Drolshagen，1993）。EURECA还有一个丙烯酸反射器表面的功能评估测试，其有含氟二氧化硅保护涂层防止原子氧腐蚀，用于对接和回收（Banks、Rutledge和Cales，1993）。

EURECA的飞行后观测指出，除气装置放在热毯上，暴露表面的颜色发生了显著的变化，涂层区的分层和很多微流星撞击清晰可见。被保护的丙烯酸后向反射器回收后的分析指出，保护涂层能耐原子氧腐蚀，因此使得后向反射器能够正

常工作（Banks、Rutledge和Cales，1993）。

2.2.3 空间飞行单元（SFU）上的暴露设备飞行单元（EFFU）

日本航空航天开发所（JAXA）的暴露设备飞行单元（EFFU）是日本第一个长期空间暴露辐射实验。它与空间飞行单元（SFU）的外部相连，如图5所示。其于1995年3月随H-2火箭发射（Suzuki、Shimamura和Imagaw，2009），经过在太空中 $482\mathrm{km}$ 轨道的10个月辐射，SFU于1996年1月随STS-72任务返回。EFFU的主要目的是确认日本实验单元-暴露设备（JEM-EF）计划为ISS设计的材料是否合适。EFFU给了日本研究者对材料长期暴露辐射影响第一次深入的认识。EFFU的材料经历了与地面实验相似的分层现象，证明了固体润滑剂薄膜比预期更耐久，其原因可能是由于UV强化了有机黏合剂（Suzuki、Shimamura和Imagaw，

图5 SFU和EFFU实验的图片  
图片摘要：该图主要展示 5 SFU和EFFU实验的图片。
![](images/10bcdef81c9e115deccca7c807c8deac2ce42c8b2873cf70c7308f84a3ea7f33.jpg)  
转载自 Suzuki、Shimamura 和 Imagaw（2009），JAXA

2009)，或者说润滑剂得到了非挥发性薄膜表面氧化物的保护。一层污染物证实为 $\mathrm{SiO}_x$ ，这在一些样本表面得到了确认（Suzuki、Shimamura和Imagaw，2009）。

# 2.3 俄罗斯和平号空间站

2.3.1 和平号空间站上环境影响载荷舱（MEEP）的被动光学样本集I和Ⅱ（POSA I和Ⅱ）

和平号的环境影响载荷舱用于第一阶段国际空间站的风险消减实验，它的目的是评估污染等级基线和为空间站巨大结构选择材料（Pippin等，2000；Zwiener等，1999）。通过捕捉和碰撞研究，MEEP还完成了人造碎片碰撞和自然微流星碰撞的发生及影响的检验。MEEP包含4个像公文包一样的实验容器，叫作被动实验容器（PECs），如图6所示。MEEP实验包括磨光板微流星和碎片实验（PPMD）、轨道碎片收集器（ODC）实验、被动光学样本集I和Ⅱ（POSA I和Ⅱ）实验，它测试了LEO飞行器材料的耐久性（Mir MEEP，2004）。

图片摘要：该图主要展示 6宇航员回收MEEPPOSAI的实验。
![](images/d26116371f768c0badf2cbc288f8df7631fe55fe9a3ecfce30ace477ad4c82cf.jpg)  
图6宇航员回收MEEPPOSAI的实验

（见http://spaceflight.nasa.gov/history/shuttle-mir/multimedia/sts-86-photos/86p-005.htm，2009年5月22日访问）由NASA提供

MEEP盒子在1996年3月25日的STS-76号任务中被发射，在执行1996年3月27日的一次飞船舱外任务（EVA）时被安置在和平号空间站外部（Pippin等，2000；Oliveaux和Uri，1999a）。MEEP被放置在和平号飞船连接舱栏杆处，它在太空倾斜角为 $51.6^{\circ}$ 、高度为 $390\mathrm{km}$ 的轨道中做了18个月的暴露辐射实验后，于1997年10月1日回收，通过STS-86任务带回地球（Oliveaux和Uri，1999a；Zwiener等，1999）。图7显示了和平

号飞船连接舱上POSA I和POSA II的在轨照片。

图片摘要：该图主要展示 6宇航员回收MEEPPOSAI的实验。
![](images/2a730218fa4ac79b3682f93c3c818140e69833c1dac5a326e41149c48a822f27.jpg)  
图7STS-84任务期间在轨道上拍摄的POSAI和POSAⅡ照片，照片展示了MIR/航天飞机对接模块的连接位置。在OPM实验（第2.3.2节中描述）中也可以看到这张照片由NASA提供

POSA I 和 POSA II 包含多种 ISS 计划采用的材料，包括聚合物、涂料样本、玻璃涂层、多层隔热毯（MLI）、镜子和光学设备，还有多种金属样本（Mir _ MEEP30；Zwiener 等，1999），铬和硼/硫酸电镀的化学转化涂层也进行了飞行试验（Zwiener 等，1999）。由于考虑到含硅树脂样本可能交叉污染到其他样本，POSA I 没有携带硅树脂，硅树脂涂层或含硅树脂基黏结剂的涂料样本在 POSA II 中进行太空实验（Pippin 等，2000）。POSA 还携带了被动实验观测原子氧流量和 UV 辐射剂量的仪器（Zwiener 等，1999）。

每边包含200多个样本的POSAI，一侧朝向和平号，另外一侧朝向外太空（Zwiener等，1999)。每边携带250多个样本的POSAI，一侧朝向与冲击方向夹 $45^{\circ}$ 且远离和平号的方向，另外一边朝向和平号（Jaworske等，1999）。虽然POSAI和POSAI方向固定，但由于和平号飞行姿态在暴露期内是变化的，故两次实验中两侧均接收到了氧原子辐射（Jaworske等，1999）。

基于质量和常见的树脂薄膜（例如Kapton）厚度损失，计算得到POSA I朝向和平号一边的原子氧流量是 $7\times 10^{19}\mathrm{atom} / \mathrm{cm}^2$ （Zwiener，1998；Pippin等，2000)，朝向太空的一侧的原子氧流量因为有污染而没有确定（Zwiener，1998；Pippin等，2000）。POSA I的可见污染具有一致性，就像日积月累的光沉积一样。朝向太空一侧的污染不如朝向和平号方向的明显。

虽然POSA I和POSA II都受到原子氧的腐蚀，但没有想象中那样严重（Jaworske等，1999）。硅基涂料在飞行周期的非阴影区（大约1年两次）因过度加热而释气（Jaworske等，1999）。

超过 $500\mathrm{nm}$ 的污染沉积对Z93P和YB-71无机白色涂层、铬酸和硼/硫酸电镀材料及POSA I上的氟化镁窗口的光学性质有显著影响（Zwiener等，1999）。朝向和平号方向那侧的 $30~\mathrm{nm}$ 污染沉积对上述相同材料的影响微弱，但也能测到。POSA实验说明了采用低释气性的材料和使污染敏感表面远离潜在污染源的重要性。可以通过材料选择、热真空烘干、清洁舱室部件、小心安置污染敏感材料（如光学材料）的视线位置，对污染实施控制（Zwiener，1998；Zwiener等，1999）。

# 2.3.2 光学性质监测（OPM）实验

光学性质监测（OPM）实验由NASA空间技术实验项目（IN-STEP）里的AZ技术研发。它于1997年1月12日的STS-81号任务中被发射，登上了SpaceHab（Wilkes和Zwiener，2001），OPM于1997年1月16日转移进入和平号空间站，是舱内活动，它存放了两个半月，随后于1997年4月29日的一次舱外任务（EVA）中被安置在和平号对接模块并加电（Wilkes和Zwiener，2001）。图7所示表现了和平号对接模块上的OPM，还有POSASI和POSASII。在1997年6月25日，OPM由于和平号光谱模块碰撞而停电，于1997年9月12日恢复工作状态，并持续工作到1998年1月2日。OPM在1998年1月8日在EVA回收，并转移到航天飞机，在1998年1月31日STS-89号任务中回到地球（Wilkes和Zwiener，2001）。

OPM是一个独特的可重复利用的飞行试验室，它用于原位研究材料表面光学性质，对材料光学性质的在轨测量非常重要，因为很多材料的环境损伤在材料回到实验室环境下时一定程度上都是可逆的（Wilkes和Zwiener，2001）。

OPM反射仪测量到了一些飞行样本显著的辐射

效应，在很多样本中测到了一些飞行后恢复（漂白）的环境效应，证实了光学空间测量的必要性(Oliveaux和Uri，1999b)。OPM提供了如下用途的在轨数据： $①$ 关键的ISS外部材料，如污染的Z93白色涂料、ISS型铬酸、硫酸电镀铝； $②$ 修正ISS生命期预测模型； $③$ 改进ISS材料的着陆过程； $④$ 获得外表面实际的退化率； $⑤$ 使操作和维护计划建立在实际数据基础上； $⑥$ 确认了早期的释气率； $⑦$ 在空测试新材料和改进的材料（Oliveaux和Uri，1999b)。

# 2.4 国际空间站（ISS）

# 2.4.1 材料国际空间站实验（MISSE）1-7

MISSE项目是由美国NASA、国防部门、企业和大学共同参与的一个项目，MISSE提出通过一系列材料的空间实验来研究长期LEO环境下飞行器材料和设备的环境耐久性。主要研究者们的实验装载在PECs（本来为MEEP设计的）上，并暴露在ISS空间站外的空间环境中。EVA的可展开板可置于正面/背面方向或顶面/底面方向。MISSE板以后将回收并返回地球，实现飞行后的实验评估。

至今为止已有7块MISSEPECs被送入太空并且成功回收（MISSE $1\sim 5$ ，6A和6B)。最近的6A和6B是在2009年9月1日STS-128任务中回收的，它们已经历了一年半的太空暴露辐射。MISSE7A和7B在2009年11月16日的STS-129任务中被送入太空，MISSE7A和7B还携带着EXPRESS后勤运载器2（ELC2），它们在2009年11月23日被固定于S3栏杆处。表2提供了MISSEPECs的任务信息，包括在国际空间站的位置。

表 2 MISSE 1-7 的暴露辐射总结  

<table><tr><td>MISSE PECs</td><td>发射任务</td><td>放置国际空间站的时间</td><td>放置国际空间站的位置</td><td>托盘定位方向</td><td>回收任务</td><td>从国际空间站回收的时间</td><td>照射时长/年</td></tr><tr><td>1,2</td><td>STS-105</td><td>2001.8.16</td><td>PEC1:高压气缸 (HPGT)PEC2:气闸</td><td>撞击和航迹方向</td><td>STS-114</td><td>2005.7.30</td><td>3.95</td></tr><tr><td>3,4</td><td>STS-121</td><td>2006.8.3</td><td>PEC3:HPGTPEC4:气闸</td><td>撞击和航迹方向</td><td>STS-118</td><td>2007.8.18</td><td>1.04</td></tr><tr><td>5</td><td>STS-114</td><td>2005.8.3</td><td>耳轴铰接栏杆</td><td>天顶和天底方向</td><td>STS-115</td><td>2006.9.15</td><td>1.12</td></tr><tr><td>6A,6B</td><td>STS-123</td><td>2008.3.22</td><td>哥伦布实验室</td><td>撞击和航迹方向</td><td>STS-128</td><td>2009.9.1</td><td>1.45</td></tr><tr><td>7A,7B</td><td>STS-129</td><td>2009.11.23</td><td>S3桁架 ELC 2</td><td>7A:天顶和天底7B:撞击和航迹方向</td><td>STS-134(已计划)</td><td>2011.2(已计划)</td><td>1.25(已计划)</td></tr></table>

MISSE 是一个不断演进的项目，它提供了一个能够容纳 1000 多个样本和很多设备的环境耐久性研究平台。最初的概念是把旅行箱一样的容器连接在 ISS 外部来被动地进行材料空间暴露辐射，现已发展成日益复杂的、具有原位表征和遥测数据传输的主动实验。

MISSE $1\sim 4$ 主要是包括1780多个样本的被动实验。MISSE $1\sim 4$ 任务中的材料型号包括聚合物、陶瓷、复合材料、涂层（保护性的、热和光学功能的）、贝塔布、黏结剂、泡沫和介电材料；特殊用途材料有辐射防护屏、膨胀材料、记号材料、标签材料、光学材料，还有蛛丝薄膜。元件包括开关、传感器（用于辐射、温度、UV、AO、污染）、太阳能电池、半导体、镜子、光学过滤器、光二极管、光调幅器、系绳等；还有用来进行长期微重力效应研究的生物样本（种子、孢子、细菌）。

图8所示展现了经过17个月空间照射的EVA，即于2003年1月拍摄的MISSE1。MISSE $1\sim 4$ 实验的数据对许多类似于HST、商业轨道交通系统（COTS）、ISS这样的空间项目有直接影响

(de Groh等，2009）。

图8经历了17个月空间暴露辐射后，2003年1月拍摄的MISSE1  
图片摘要：该图主要展示 8经历了17个月空间暴露辐射后，2003年1月拍摄的MISSE1。
![](images/dcfbf8d6d7e95033172f0e9d78cb1b5f3f9e015ebf6172f3099dc58cb7847a1b.jpg)  
由NASA提供

MISSE2是聚合物腐蚀污染实验（PEACE）。聚合物实验提供了一个通过MISSE实验获得型号、范围、数据的例子。MISSE2PEACE聚合物实验的目标是确定各种材料在接受长期LEO空间照射实验后的原子氧腐蚀量（deGroh等，2008）。41个样本共同接受飞行试验，图9展示了飞行前和飞行后的MISSE2PEACE聚合物实验板照片，飞行时它朝向MISSE2的正面。

图片摘要：该图主要展示 8经历了17个月空间暴露辐射后，2003年1月拍摄的MISSE1。
![](images/01c000c572de974ad45cbe0c5ddfd5fa81aab4adde2baa0779add9b889e181e0.jpg)  
(a)

（b）  
图9 MISSE2PEACE聚合物实验托板  
图片摘要：该图主要展示 9 MISSE2PEACE聚合物实验托板。
![](images/8edbe7875da3978571f901b3a92cadf983d5d31bbe40a35edb4a6c7eb51431c3.jpg)  
（a）飞行前；（b）飞行后  
转载自deGroh等（2008），Sage出版公司

PEACE聚合物的侵蚀量得到了精确测量和记录（deGroh等，2008），该数据用于飞行器材料设计，NASA的Glenn实验室据此开发了一个氧原子腐蚀量的预测工具，用以预测新的和未经太空飞行试验的高分子材料的腐蚀量（Banks等，2009）。此外，数据还用来确定地面-太空实验之间的关系，使基于地面实验室试验得到更精确的耐久性分析。

MISSE5号有两个主动和一个被动的研究。前沿技术太阳能电池实验（FTSCE）是一个主动实验，它用来测试36个当前和更先进一代的太阳能电池用于未来飞行器的表现；第二个主动实验是第二代原型通信卫星系统（PCSat-2）测试，它提供了一个通信系统，并测试业余卫星服务中现有的

遥测指令和控制等方案；MISSE5被动热毯材料实验由很多单独实验构成，以测定200多种材料在空间环境中的退化。

MISSE6A和6B包含被动和主动的1200多个样本的实验。它由ISS供电（ $120\mathrm{V}$ ），主动实验的数据存储在电池供电的数据记录仪中，以便飞行后的下载和分析。飞行试验材料包括薄聚合物膜、热涂层、陶瓷、抗UV材料、保护涂层、光学样本、纳米复合材料、铟锡氧化物涂层、防辐射材料、光反射材料、形状记忆材料以及为被动实验研究的材料。一些主动设备和检测仪包括氧原子流量监测仪、低能离子探测仪、QCM（石英晶体微量天平）、可变发射表面、热量计、偏压材料和增强充电的污染样本测试设备。图10

展示了国际空间站哥伦布实验室的MISSE6A和6B，图片拍摄于刚刚安置之后的2008年3月。

图片摘要：该图主要展示 10国际空间站（拍摄于2008年3月）哥伦布实验室MISSE6A和6B的特写照片由NASA提供。
![](images/acc79bfa6f4405ca3eec5de48e090480c7bf32d832bcf29d94f14be6d73202d6.jpg)  
图10国际空间站（拍摄于2008年3月）哥伦布实验室MISSE6A和6B的特写照片由NASA提供

MISSE 7A 和 7B 也是既包括主动也包括被动实验，大约有 570 个被动实验样本和 290 个主动实验样本。它是 ELC 上第一批科学实验荷载，用 ISS 为有效荷载舱供电（Jenkins 等，2009）。因此，MISSE 7 是 MISSE 系列中第一个同时运用 ISS 电能和通信来支持其主动实验的，主动实验能在空间环境中使用复杂的电子设备和系统，这是被动实验所不具备的。

除了材料空间暴露辐射实验以外，MISSE 7A

和7B还包括太阳能电池实验、先进摄影系统和微处理器边缘切割技术的粒子辐射效应研究。MISSE7还引入了原位温度、原子氧流量和电离辐射监测（Jenkins等，2009）。MISSE被动实验包括光学反射材料实验Ⅱ（ORMatE-Ⅱ），它是将光学反射材料放置于LEO环境中辐射。被动实验有SandiaPassiveISS研究实验（SPIRE)，它是将不同的材料放置于LEO环境下暴露辐射。

MISSE7还包括为NASA项目提供特定信息的实验，如以下的空间环境耐久性数据：低冲击对接系统的密封、猎户座热防护系统材料、超柔性太阳能阵列材料、猎户座和ISS的热控涂料，还有用于登月的宇航服纤维裂变和表面功率散热器涂料。同时也包含了一些基础科学实验，以推进以下与耐久性有关的认识：氧原子腐蚀；底切和散射特性；通用的航天器聚合物薄膜的辐射耐久性（力学和光学性能）；还有为改进地面实验室原子氧耐久性预测的地面-太空相关数据比对。

图11所示为MISSE7A和7B安置在国际空间站的ELC-2的S3栏杆不久之后的形态，这个安置标志着MISSE项目从简单的被动材料实验进化为复杂主动实验平台，它可以实现快速进入空间、实时数据遥测以及样本取回。

图片摘要：该图主要展示 11所示为MISSE7A和7B安置在国际空间站的ELC 2的S3栏杆不久之后的形态，这个安置标志着MISSE项目从简单的。
![](images/7063f66fe3b40a0039a96a289e7e4e76fe4bb2d2de494a7a64a2ee38946dd555.jpg)  
(a)

图片摘要：该图主要展示 11所示为MISSE7A和7B安置在国际空间站的ELC 2的S3栏杆不久之后的形态，这个安置标志着MISSE项目从简单的。
![](images/396c9f5396fe910652291b62c14498b2cd3e9742655a86302bbd15a39dba4316.jpg)  
(b)

(c)   
图11 国际空间站（2009年11月拍摄）的MISSE7A及7B  
图片摘要：该图主要展示 11 国际空间站（2009年11月拍摄）的MISSE7A及7B。
![](images/477707bfc917d074c1186c0008c45964a9f56ac0042ff5ccc9ff67e5a894dcb4.jpg)  
（a）标注有MISSE7A及7B位置的ISS照片；（b）ISSS3桁架ELC-2；（c）MISSE7A及7B的特写照片由NASA提供

# 2.4.2 微粒捕捉和空间环境暴露辐射装置（MPAC&SEED）

日本航空航天开发的微粒捕捉器（MPAC）和空间环境暴露辐射仪器（SEED）计划，叫作MPAC & SEED（Kimoto等，2009）。一个是随国际空间站服务舱（SM）飞行，称为SM/MPAC & SEED实验；另一个是在国际空间站日本实验舱内（JEM）进行，叫作JEM/MPAC & SEED实验（Kimoto等，2009）。SM/MPAC & SEED实验和JEM/MPAC & SEED实验是类似的。JEM位于国际空间站前端而SM位于空间站后端，因此JEM/MPAC & SEED将会遭受与SM/MPAC & SEED不同的空间环境。前端受到的国际空间站组件和推进器燃料的污染将比后端小很多。通过对比这两组任务的结果，可对材料污染劣化效应受到空间站位置影响这个问题进行补充性分析。

服务舱/微粒捕捉器和空间环境暴露照射设备（SM/MPAC&SEED)。SM/MPAC&SEED实验包括三个完全相同的实验容器，一起安装在同一位置，然后每个单元（ $1^{\#}$ ， $2^{\#}$ ， $3^{\#}$ ）分别在经过了不同时间空间暴露辐射后独立被带回地球（Kimoto等，2009）。每个单元内（ $570~\mathrm{mm}\times 900$ $\mathrm{mm}\times 158\mathrm{mm}$ ）包括完全相同的MPAC和SEED实验样本。它是国际空间站上第一个不同暴露辐

射时间实验，因此使材料退化构造在LEO中暴露辐射时长函数的研究得以开展。

MPAC是宇宙微尘和空间碎片分析的被动实验。MPAC被设计用来测量宇宙微尘和空间碎片撞击数，并且捕捉以后化学分析用的微粒残渣（Neish等，2005；Kitazawa等，2009）。SEED是一个空间材料暴露辐射实验，它包含28个样本，有结构材料、膨胀材料、固体润滑材料、热控制材料和封装黏接材料。SEED实验还可监测原子氧通量、紫外线和太空辐射、实验温度（Kimoto等，2009）。

SM/MPAC&SEED单元在2001年8月21日的M-45任务中被发射进入国际空间站，SM/MPAC&SEED展开并在舱内组装（Kimoto等，2009a）。三个结构全部在2001年10月15日的EVA任务中被安装在SM外的栏杆上[图12(b)]。 $1^{\#}$ 单元在经历了315天的太空暴露辐射后于2002年8月26日随联盟号TM-34返回地球； $2^{\#}$ 单元在经历865天的暴露辐射实验后于2004年2月26日随联盟号TMA-3返回地球；在除去SM/MPAC&SEED的 $2^{\#}$ 单元后， $3^{\#}$ 样本被放置在了原来 $2^{\#}$ 的位置上，它在经历1403d的太空暴露辐射后于2005年8月18日随联盟号TMA-6返回地球（Kimoto等，2009a）。

图片摘要：该图主要展示 12 SM/MPAC&SEED实验。
![](images/a4e02eeb66af09c5bae933f71cbe08365ebf901ba4dd1516a11349e46a9caba6.jpg)

图12 SM/MPAC&SEED实验  
图片摘要：该图主要展示 12 SM/MPAC&SEED实验。
![](images/4b88106142976874e3f6ef2bb41848d64c8f7cc21764ea6be1bdc38e14c7173e.jpg)  
（a）前侧和后侧的单元，SEED实验样品（实线）和MPAC样品（虚线）；（b）照片（2001年10月）显示了轨道上配置的SM/MPAC&SEED飞行试验，它们安装在ISS SM栏杆上转载自Kimoto等（2009），JAXA

对原子氧通量核查样本的分析说明，在SM/MPAC&SEED暴露辐射中发生了实质上的污染(Kimoto等，2009b)。污染物分布很广，以致原子氧

通量监测样本表面被其覆盖而免遭腐蚀（Kimoto等，2009b）。SM/MPAC&-SEED单元前端表面材料表现出高度的释气导致的污染，后端表面由于材料

释气和推进器卷流撞击也出现了污染（Steagall等，2009）。这些污染水平影响到了实验结果。

日本实验舱/微粒捕捉器和空间环境暴露辐射设备（JEM/MPAC&SEED）。JEM/MPAC&SEED实验暴露于空间环境，空间环境数据捕获装置被安装在运载舱（SEDAP）内，它连接于国际空间站的Kibo暴露辐射设备（EF）（Kimoto等，2009c）。SEDAP和JEM/MPAC&SEED在2009年7月15日STS-127任务中被发射到国际空间站，在同年7月

24日被放置在Kibo-EF外部。JEM/MPAC&SEED在259天后的2010年4月9日随STS-131返回地球。SEDAP包括8种空间环境和试验传感器，以监测空间环境和材料效应（Koga等，2002）。SEDAP测量了空间环境[中子、等离子体、重离子、高能轻粒子、原子氧和轨道碎片(MMOD)]，以及环境因素对空间材料和电子仪器的影响。国际空间站中SEDAP的位置和MPAC&SEED在SEDAP的位置如图13所示。

图片摘要：该图主要展示 13 SEDA AP和JEM/MPAC&SEED的位置。
![](images/53f0001dce935dee281a4c1ff26469ede8e7be2a69c08d951296c2c16a3fb72f.jpg)  
(a)

（b）  
图13 SEDA-AP和JEM/MPAC&SEED的位置  
图片摘要：该图主要展示 13 SEDA AP和JEM/MPAC&SEED的位置。
![](images/c50f2722af6b57649875cf670d1f62bb517ecfb746b5bc7fbadb305103fc2cc1.jpg)  
（a）ISS Kibo EF上SEDAP的位置；（b）SEDAP上JEM/MPAC&SEED的位置转载自Kimoto等（2009），美国物理研究所

# 2.4.3 材料暴露照射和退化实验（MEDET）

MEDET是欧洲航天局（ESA）的欧洲辐射技术设备（EuTEF）实验之一，由欧洲航天局与多方合作，包括国家空间研究中心（CNES）、国家航天研究办事处（ONERA）和南安普顿大学(Edwards等，2010)。MEDET是一个主动的飞行试验，用来研究复杂LEO环境对材料性能的影响，研究由于污染导致的材料劣化，并且测量局部的微

粒流量（Dinguirard等，2001）。

EuTEF于2008年2月7日由STS-122任务送入国际空间站，并在2008年2月15日被布置在国际空间站哥伦布实验室外部。在STS-122任务中拍摄了一张哥伦布实验室的照片，还有一张MEDET用标签标明MEDET各自实验位置的近距离照片，如图14所示。EuTEF在经历了约1.55年的太空暴露辐射后，于2009年9月1日通过STS-128任务返回地球。

图片摘要：该图主要展示 14 部署后的EuTEF。
![](images/ab12fb32ea8264518d4c03d24671be011333b35c884ca033ff6291dbf90f8781.jpg)  
（a）

（b）  
图14 部署后的EuTEF  
图片摘要：该图主要展示 14 部署后的EuTEF。
![](images/30d4052a378e35342a9817f651457066f8b6273e7da7d0a2bc7ca8b7967b1913.jpg)  
（a）显示它在ISS哥伦布实验室的位置；（b）带标签的MEDET的特写照片，标明了不同的实验由NASA提供

MEDET材料样本包括一组热控涂料和箔、光学玻璃、薄太阳帆材料和金属阳极氧化膜材料（Tighe等，2009）。MEDET的单项实验内容如下（Edwards等，2010）：

（1）轨道检测系统（SODAD），一个金属氧化物半导体型（MOS-type）的碰撞检测器，它用来表征MMOD微粒的属性。  
（2）石英晶体监测器（QCM），用来测量分子污染和原子氧流量。  
（3）微热量热计，是14个主动热量计的集合，用来测量热控涂层的热-光性能变化。  
（4）南安普顿瞬态氧气和辐射监测器(STORM)，它是一些主动监测器的集合，用来测量原子氧、紫外线辐射和X射线通量。  
（5）压力计，一个冷式阴极型计量器，用来测量国际空间站外局部压力。  
（6）光谱仪，一个测量透明材料光学属性变化的紫外-可见-近红外光透射光谱仪系统。

自2008年2月到2009年9月，MEDET在轨道中正常工作了约19个月。在轨测量成果超过了任务的预期，进一步的研究正在进行，以分析材料的在轨特性，并根据不同类型数据确定协同作用情况（Tighe等，2009）。在轨数据还要用材料的地面测量结果补充完善。

# 3 结论

材料的太空飞行试验，如EOIM-Ⅲ、LDEF、EURECA、MISSE、SM/MPAC&SEED，与返回的飞船硬件，如HST服务舱回收的组件，提供了LEO环境中不同材料和设备性能的丰富数据，特别是很多空间研究机构研究和记录了诸如原子氧效应、辐射、热循环和污染导致的材料退化。太空飞行数据被用于预测模型的开发，如NASA的原子氧腐蚀量预测工具；空间数据用来确定地面测试设备和空间暴露辐射之间的关系，因此使得基于低成本地面设施实验对材料在空间性能的预测更加精确。此外，进行专用实验和详尽的表面检查，如LDEF试验板记录了MMOD的撞击位置，还使人们对MMOD环境有了更好的了解，还更新了MMOD模型。最近NASA、ESA还有JAXA发展了主动飞行试验，以提供原位的太空环境数据和空间环境对材料及设备的影响情况。材料的空间飞行试验数据已经影响到了航天器材料的设计和选择，

并提高了航天器组件的生存能力，故对世界空间项目有直接且重大的影响。

# 参考文献

ASTME 2089-00 (2006) Standard Practices for Ground Laboratory Atomic Oxygen Interaction Evaluation of Materials for Space Applications, West Conshohocken, PA, USA.   
Banks, B. A., Mirtich, M. J., Rutledge, S. K. and Swec, D. M. (1985) Sputtered coatings for protection of spacecraft polymers. Presented at the 11th ICMC Conference, San Diego, California, April 9-13, 1984; published in Thin Solid Films, 127, 1985.   
Banks, B. A. and Gebauer, L. (1991) Proceedings of the LDEF Materials Workshop. NASA Langley Research Center, 19-22 November 1991.   
Banks, B. A., Rutledge, S. K. and Cales, M. (1993) Performance characterization of EURECA retroreflectors with fluoropolymer filled SiOx protective coatings. Proceedings of a Symposium Held in Williamsburg, VA, 8-12 November 1993 (NASA CP 3194, Parts 1-3, 1993).   
Banks, B. A., Backus, J. A., Manno, M. V., Waters, D. L., Cameron, K. C. and de Groh, K. K. (2009) Atomic oxygen erosion yield prediction for spacecraft polymers in lowearth orbit. Proceedings of the ISMSE-11, 15-18 September, Aix en Provence, France; also NASA TM-2009-215812.   
Belew, L. F. and Stuhlinger, E. (2004) NASA Marshall Space Flight Center, EP-107: [185] Chapter V: Research Programs on Skylab [part 2], Skylab: A Guidebook by http://history.nasa.gov/EP-107/ch5b.htm (accessed August 6, 2004).   
Bourassa, R. J. and Gillis, J. R. (1992) Solar exposure of LDEF experiment trays, NASA CR-189554.   
de Groh, K.K., Gaier, J.R., Hall, R.L., Espe, M. P., Cato, D.R., Sutter, J.K. and Scheiman, D.A. (2000) Insights into the damage mechanism of Teflon FEP from the Hubble Space Telescope. High Performance Polymers, 12, 83-104.   
de Groh, K. K., Dever, J. A., Sutter, J. K., Gaier, J. R., Gummow, J. D., Scheiman, D. A. and He, C. (2001) Thermal contributions to the degradation of teflon FEP on the Hubble Space Telescope. High Perform. Polym., 13, S401-S420.   
de Groh, K.K., Banks, B.A., McCarthy, C.E., Rucker, R.N., Roberts, L.M. and Berger, L.A. (2008) MISSE 2 PEACE Polymers atomic oxygen erosion experiment on the international space station. High Per

form. Polym., 20, 388-409.   
de Groh, K. K., Banks, B. A., Dever, J. A., Jaworske, D. J., Miller, S. K., Sechkar, E. A. and Panko, S. R. (2009) NASA Glenn Research Center's Materials International Space Station Experiments (MISSE 1-7). Proceedings of the International Symposium on "SM/MPAC&SEED Experiment," Tsukuba, Japan, 10-11 March 2008 (JAXA-SP-08-015E, March 2009), pp. 91-119; and (NASA TM-2008-215482, December 2008).   
Dever, J. A., Banks, B. A., de Groh, K. K. and Miller, S. K. (2005) Degradation of spacecraft materials, in Handbook of Environmental Degradation of Materials (ed. Myer Kutz), William Andrew Publishing, ch. 23, pp. 465-501.   
Dinguirard，M.，Mandeville，J.C.，vanEesbeek，M.，Tighe，A.P.，Durin，C.，Chambers，A.，Gabriel，S.，Gouty，D.and Roberts，G.（2001）Materials Exposure and Degradation Experiment（MEDET）ISS Utilization Conference，October 2001，AIAA-2001-5070.   
Dover，A.，Aceti，R.and Drolshagen，G.（1993）EURECA 11 months in orbit initial post flight investigation results. Third Post-Retrieval Symposium，November8-12，1993， NASA CP3275，Part1，pp.23-35.   
Edwards，D.L.，Tighe，A.P.，van Eesbeek，M.，Kimoto，Y.and de Groh，K.K.（2010）Overview of the natural space environment and ESA，JAXA，and NASA materials flight experiments.MRS Bull.,35，25-34.   
Forkapa, M.J., Banks, B.A., Rutledge, S.K., Stidham, C.R., Ma, D. and Sechkar, E. (1996) Atomic oxygen durability testing of an International Space Station solar array validation coupon. Presented at the Third International Space Conference, Toronto, Canada, April 25-26, 1996.   
Gregory, J.C. and Peters, P.N. (1987) The reaction of 5 eV oxygen atoms with polymeric and carbon surfaces in Earth orbit. ACS, Division of Polymer Chemistry (Polymer Preprint), 28, 459-460.   
Jaworske，D.，de Groh，K.，Skowronski，T.，McCollum，T.，Pippin，G.andBungay，C.（1999）Evaluation of space power materials flown on the passive optical sample assembly.NASATM1999-209061，April，1999.   
JAXA (2008) Space Flyer Unit (SFU). Japanese Aerospace Exploration Agency, http://www.isas.jaxa.jp/e/enterp/missions/sfu.shtml.   
Jenkins，P.P.，Walters，R.J.，Krasowski，M.J.，Chapman，J.J.，Ballard，P.G.，Vasquez，J.A.，Mahony，D.R.，LaCava，S.N.，Braun，W.R.，Prokop，N.F.，Flatico，J.M.，Greer，L.C.，Gibson，K.B.，Kinard，W.H.and Pippin，H.G.（2009）MISSE-7：Building a per

manent environmental testbed for the International Space Station. Proceedings of the ICPMSE-9, Toronto, Canada, 19-23 May 2008 (ed. J. I. Kleiman), AIP Conference Proceedings 1087, pp. 273-276.   
Kimoto, Y., Ishizawa, J., Miyazaki, E. and Suzuki, M. (2009a) SM/MPAC&SEED experiment overview. Proceedings the International Symposium on SM/MPAC & SEED Experiment, Japan, 2008 (JAXA-SP-08-015E, 2009), pp. 5-10.   
Kimoto, Y., Yano, K., Ishizawa, J., Miyazaki, E. and Yamagata, I. (2009b) Passive space space-environment-effect measurement on the International Space Station. J. Spacecraft and Rockets, 46 (1), 22-27.   
Kimoto,Y., Ichikawa,S.,Miyazaki,E.,Matsumoto, K., Ishizawa,J.,Shimamura,H.,Yamanaka,R.and Suzuki,M.2009c) Space environment effects on materials at different positions and operations periods on ISS. Proceedings of the ICPMSE-9, Canada, 2008,AIP Conference Proceedings 1087,pp.207-211.   
Kitazawa，Y.，Fujiwara，A.，Kadonon，T.，Noguchi，T.，Yamanaka，R.，Kimoto，Y.and Suzuki，M.（2009）Overview of the MPAC experiment-Developmentof dust collectors，hypervelocity impact experiments andpost flight analysis.Proceedings of the International Symposium on SM/MPAC&-SEEDExperiment，Japan,2008，(JAXA-SP-08-015E，2009)，pp.49-58.   
Koga, K., Goka, T., Matsumoto, H., Koshishi, H., Kimoto, Y., Kanamori, T., Kamakura, C., Ito, M. and Endo, M. (2002) in Solar-Terrestrial Magnetic Activity and Space Environment, COSPAR Colloquia Series, vol. 14 (eds H. Wang and R. Xu), Pergamon Press, pp. 365-366.   
Koontz, S. L., Leger, L. J., Visentine, J. T., Hunton, D. E., Cross, J. B. and Hakes, C. L. (1993) An overview of the Evaluation of Oxygen Interactions with Materials III experiment. LDEF-69 Months in Space, Third Post-Retrieval Symposium, NASA CP 3275, Part 3, pp. 869-902.   
Koontz, S. L., Leger, L. J., Visentine, J. T., Hunton, D. E., Cross, J. B. and Hakes, C. L. (1995a) EOIM-III mass spectrometry and polymer chemistry: STS 46, July-August 1992. J. Spacecraft and Rockets, 32 (3), 483-495.   
Koontz, S. L., Leger, L. J., Rickman, S. L., Hakes, C. L., Bui, D. T., Hunton, D. E. and Cross, J. B. (1995b) Oxygen interactions with materials III-Mission and induced environments. Journal of Spacecraft and Rockets, 32 (3), 475-482.

Leger, L. J. (1982) Oxygen atom reaction with shuttle materials at orbital altitudes. NASA TM-58246.   
Leger, L. J. (1983) Oxygen atom reaction with shuttle materials at orbital altitudes-Data and experiment status. AIAA-83-0073.   
Mir MEEP (2004) Spacecraft Mir Space Station, MEEP, http://spaceflight.nasa.gov/history/shuttle-mir/spacecraft/s-mirmeep-main.htm, NASA History, Dismukes, Kim and Petty, John, 2004 (date accessed 22 May 2009).   
Neish, M. J., Kibe, S., Yano, H., Deshpande, S. P. and Morishige, K. (2005) Proceedings of the Fourth European Conference on Space Debris, Darmstadt, Germany, 18-20 April 2005 (ESA SP-587, August 2005).   
Oliveaux, J. and Uri, J. (1999a) Science, ISS Risk Mitigation, Orbital Debris Collector (ODC), http://spaceflight.nasa.gov/history/shuttle-mir/science/iss/sc-iss-odc.htm, NASA, Shuttle-Mir History.   
Oliveaux, J. and Uri, J. (1999b) Science, ISS Risk Mitigation, OPM, http://spaceflight.nasa.gov/history/shuttle-mir/science/iss/sc-issopm.htm.   
O'Neal, R. L. and Lightner, E. B. (1991) Proceedings of the LDEF-69 Months in Space, First Post-Retrieval Symposium, Kissimmee, FL, 2-8 June 1991 (NASA CP 3134, Parts 1, 1991), pp. 3-48.   
O'Neal, R. L., Levine, A. S. and Kiser, C. C. (1996) Photographic Survey of the LDEF Mission. NASA SP-531.   
Pippin, H. G. (1995a) Analysis of Materials Flown on the Long Duration Exposure Facility: Summary of Results of the Materials Special Investigation Group. NASA CR-4664.   
Pippin, H. G. (1995b) Analysis of Silverized Teflon Thermal Control Material Flown on the Long Duration Exposure Facility. NASA CR-4663.   
Pippin, H. G., Woll, S. L. B., Loebs, V. A. and Bohnhoff-Hlavacek, G. (2000) Contamination effects on the Passive Optical Sample Assembly experiments. Journal of Spacecraft and Rockets, 37 (5), 567-572.   
Reitz, G. (1993) Dosimetric results on EURECA. Third Post-Retrieval Symposium, November 8-12, 1993, NASA CP 3275, Part 1, pp. 37-42.   
SETAS Materials (2010) Long Duration Exposure Facility (LDEF) Archive System, Technical Discipline Area: Materials, Overview, http://setas-wwl.larc.nasa.gov/LDEF/TECH DISC/mat.html.   
SETAS Summary (2001) Long Duration Exposure Facility (LDEF) Archive System, Technical Discipline Area:

Materials, Summary of LDEF Contributions, http:// setas-ww. larc. nasa. gov/LDEF/MATERIALS/mat contrib.html.   
Silverman, E. M. (1995) Space Environmental Effects on Spacecraft: LEO Materials Selection Guide. NASA CR 4661, Part 1, August 1995.   
Stambler, A. H., Inoshita, K. E., Roberts, L. M., Barbagallo, C. E., de Groh, K. K. and Banks, B. A. (2009) Ground-laboratory to in-space atomic oxygen correlation for the PEACE polymers. Proceedings of the ICPMSE-9, Toronto, Canada, 19-23 May 2008 (ed. J. I. Kleiman), AIP Conference Proceedings 1087, pp. 51-66,   
Steagall, C., Smith, K., Huang, A., Soares, C. and Mikatarian, R. (2009) Induced contamination predictions for JAXA's Micro-Particles Capturer and Space Environment Exposure Devices. Proceedings of the International Symposium on SM/MPAC & SEED Experim-. ment, Japan, 2008 (JAXA-SP-08-015E, 2009), pp. 19- 25.   
Suzuki, M., Shimamura, H. and Imagaw, K. (2009) Japan's materials Space Exposure Experiments before SM/MPAC$SEED. Proceedings of International Symposium on "SM/MPAC&SEED Experiment", Japan, 2008 (JAXA-SP-08-015E, 2009), pp. 1-4   
Tighe, A.P., Iwanovsky, B., Van Eesbeek, M., Duzellier, S., Dinguirard, M., Falguere, D., Pons, C., Inguimbert, V., Rejsek, V., Durin, C., Mandeville, J.C., Gabriel, S., Goulty, D. and Roberts, G. (2009) Overview of results from the Materials Exposure and Degradation Experiment (MEDET) after 18 months in orbit on the ISS. Proceedings of the ISMSE-11, September 15-18, 2009, Aix-en-Provence, France.   
Townsend, J., Powers, C., Viens, M., Ayres-Treus-dell, M. and Munoz, B. (1998) Degradation of Teflon FEP following charged particle radiation and rapid thermal cycling. Proceedings of the Space Simulation Conference, NASA CR-1998-208598, pp. 201-209.   
Townsend, J.A., Hansen, P.A., Dever, J.A., de Groh, K.K., Banks, B.A., Wang, L. and He, C. (1999) Hubble Space Telescope metallized Teflon FEP thermal control materials: on-orbit degradation and post-retrieval analysis. High Perform. Polym., 11, 81-99.   
Tribble，A.C.，Lukins，R.，Watts，E.，Naumov,S.F.andSergeev，V.K.（1995）LowEarthOrbitThermalControlCoatingsExposureFlightTests：AComparisonofU.S.andRussianResults，NASACR-4647，March

1995.   
Visentine, J.T., Leger, L.J., Kuminecz, J.F. and Spiker, I.K. (1985) STS-8 Atomic oxygen effects experiment. AIAA-85-0415.   
Walters，R.J.，Garner，J.C.，Lam，S.N.，Vasquez，J.A.，Braun，W.R.，Ruth，R.E.，Warner，J.H.，Messenger，S.R.，Lorentzen，J.R.，Bruninga，R.，Jenkins，P.P.，Flatico，J.M.，Wilt，D.M.，Piszczor，M.F.，Greer，L.C.andKrasowski，M.J.（2005）Materials on the International Space Station-Forward Technology Solar Cell Experiment.Mater.Sci.Eng.，B,116，257-263.   
Whitaker，A.F.andGregory，J.（eds）（1994）LDEFma

terials results for spacecraft applications. NASA CP-3257.   
Wilkes, D. R. and Zwiener, J. M. (2001) Science Data Report for the Optical Properties Monitor (OPM) Experiment. NASA CR-2001-210881, March 2001.   
Zwiener, J. M. (1998) Mir-ISSA Risk Mitigation Flight Experiment, RME One-year Final Report, October 1998.   
Zwiener, J.M., Kamenetzky, R.R., Vaugh, J.A. and Finckenor, M.M. (1999) The Passive Optical Sample Assembly (POSA)-I Experiment: first flight results and conclusions. AIAA Paper #99-0104.

本章译者：陈雅薇，周储伟（南京航空航天大学航空宇航学院）

# 太空环境模拟与材料试验

Adrian P. Tighe

欧洲航天局，太空材料评估和射线影响科，诺德惠克，荷兰

# 1 引言

如第4卷第206章第4节中所描述，空间环境是一个非常复杂的系统，这使暴露在空间的材料受到了各种影响。出于这个原因，不可能构造一个可以“模拟空间”的材料试验设备，取而代之的是分

别用试验设备模拟一个或多个空间环境中导致材料性能退化的因素。航天器材料工程师必须考虑适合的材料，明确材料的主要性能和退化的因素，然后选择可以进行主要性能评估的试验设备。表1中总结了航天器材料测试试验设备的不同应用和任务等级。

表 1 航天器材料测试试验设备的不同应用和任务等级  

<table><tr><td>实验设备</td><td>临界实验材料属性例子</td><td>可能劣化形式</td><td>任务分类</td></tr><tr><td>真空除气</td><td>总/恢复质量损失</td><td>周边表面污染</td><td>所有真空应用</td></tr><tr><td>原子氧模拟</td><td>热=光学属性,表面属性(物理、化学)</td><td>腐蚀,变暗,漂白导致的质量损失</td><td>LEOa</td></tr><tr><td>热测试(循环/温度老化)</td><td>涂层和黏接层的力学稳定性,完整性</td><td>脆化,断裂,脱层</td><td>深太空(抵抗低温),太阳系内部(抵抗高温)</td></tr><tr><td>电磁辐射(UVd,X-rays)和带电粒子(电子、质子)</td><td>力学稳定性,热光学属性,表面属性(物理、化学)</td><td>脆化,腐蚀,变暗,漂白导致的质量损失</td><td>行星际,太阳系内LEO、MEOb、GEOc</td></tr><tr><td>微陨石和轨道残骸</td><td>结构完整性(在较大冲击下),表面形状(在较小冲击下)</td><td>穿孔,脆性材料断裂,周边表面废物污染</td><td>LEO轨道残骸,GEO,行星际(微陨石),彗星/小行星拦截任务</td></tr><tr><td>在加压环境中实验</td><td>废气,可燃性</td><td>人员威胁(中毒、火灾威胁)</td><td>载人飞船(空间站)</td></tr><tr><td>行星环境</td><td>生物适配性,硬度,表面属性,行星大气环境协调性</td><td>行星环境污染,表面腐蚀</td><td>行星着陆器</td></tr><tr><td colspan="4">注:a-低地轨道;b-中地轨道;c-地球同步轨道;d-紫外辐射。</td></tr></table>

必须清楚地理解太空环境中致使材料退化的因素和实验室模拟环境之间的相关性，以便正确地配置设施、定义试验参数，并最终解释试验的结果。重要的是能够正确地定义航天器上每种特定材料所对应的暴露环境，而非简单地使用一个通用的环境。例如，特定环境可能包括材料在航天器上的指

示方向和邻近子系统的屏蔽影响。

多种环境因素可能协同作用于材料，这与单独作用的效果是不同的，这就是所谓的“协同效应”。一般来说，模拟这类退化很困难，特别是当引起材料退化的各种因素的加速因子不同时（例如，紫外线辐射对比带电粒子的辐射）。虽然有专门用于协

同试验的设施，但仅适用于非常特殊的情况，更多的情况下还需要进行一系列的试验。

对于许多应用，特别是持续时间长的空间飞行任务（数年或更长时间），是不可能进行寿命试验的，也就是将材料置于实际环境中直至材料使用到任务结束。因此，试验设备必须进行合理的设计，以实现某种形式的加速试验，并且必须从较短时间内取得的试验结果中得出外推规律，以便得到实际的寿命。

最终，要权衡所需的成本、试验所需要的时间和技术上的可行性，同时始终牢记用作某些用途的材料的主要性能。

# 2 仪器的设计和运行要求

# 2.1 真空系统

大部分航天器材料将暴露于太空的真空环境中（一些例外情况包括材料在压力容器内、密封的容器中和载人航天舱内）。因此，真空系统是大多数环境试验设备不可缺少的一部分。这些设施的设计者和使用者必须具备完善的真空技术知识。这里不打算深究真空技术，而是要强调太空模拟设备的基本要求和设计要求。欲了解真空系统设计的更多信息，读者可以参考关于该主题的文献（例如，Roth，1976）。图1所示为一个用于材料试验的太空模拟真空环境的典型设备，它包括泵系统、真空室、一系列真空探测器和一个样品架。

图片摘要：该图主要展示 1用于材料试验的太空模拟真空环境的典型设备。
![](images/173c5c26c5f8c8c1eea1974574c0789fdc008b4cf3f8a6c77186b6e60cd1825f.jpg)  
图1用于材料试验的太空模拟真空环境的典型设备

空间环境真空设备通常运行的压力范围为

$10^{-5} \sim 10^{-10}$ mbar，大致涵盖从低地球轨道到深空（较低的压力可在例如飞船的尾流中产生。但通常没必要模拟如此高的真空）的压力范围，可用于不同类型的真空泵，包括涡轮分子泵、低温泵、离子泵、扩散泵。前级泵（或前泵）也是必需的，如旋转或隔膜泵。对于有超洁净的要求，倾向于选择“无油”泵系统，以尽量减少有机污染物。

显然，真空室的设计将取决于试验的具体要求。一些通用的设计特点如下。

（1）适用于超高真空中的材料（金属、玻璃、陶瓷），常用的有奥氏体不锈钢，如304型。  
（2）内部低温罩用来捕获冷凝污染物，通常情况下用液氮冷却 $(-190^{\circ}C)$   
（3）气动阀将密室和抽油系统隔离。  
（4）烘烤能力，通常在 $75^{\circ}\mathrm{C} \sim 400^{\circ}\mathrm{C}$ 。烘烤温度必须与密室内的材料兼容，特别是密封材料。  
（5）视口（如UV用的熔融石英、视察用的玻璃，X射线防护用的含铅玻璃，用于产生高能量的质子/电子的设施）。  
（6）各种馈通条件（例如，光、电、气）。  
（7）样品机械臂。

可使用一系列仪器监测真空度、腔室内部的真空引起的污染：

（1）压力表（例如，高真空用的冷阴极和中真空用的Pirani真空计）。  
（2）残余气体分析仪（RGA）。  
（3）污染监测设备（如石英晶体微量天平、QCM或分子检测板）。

有时进行环境试验时没有用到真空设备，这就极大地简化了试验方法。例如，一个热力学试验，设备可以使用一种惰性气体吹扫来驱动。大部分情况下，这样做是为节省成本和时间。但是，应该始终确保非真空法技术上的合理性，因为不仅要考虑到被试验的材料，也要考虑到它对飞船的周边部分可能的影响。

# 2.2 试验环境

以下是对存放试验设备房间的环境要求。

（1）湿度： $(55\pm 10)\%$   
（2）温度： $(22\pm 3)^{\circ}C$

一般不需要控制空气中尘粒数目（例如，100000，10000）的专门的洁净室，除非试验提出需要。

# 2.3 样品处理和存储

接受太空环境试验的材料通常对外部污染和其他因素（例如空气的湿度、暴露于氧环境）非常敏感。因此，一般应在测试之前和测试之后存储于一个受控环境中，要求包括以下几点。

（1）温度。  
（2）湿度（例如，使用干燥的氮气吹扫或使用干燥器）。  
（3）光强度（例如，在UV保护环境中存储光敏感材料）。

参考样本在试验中应始终保管在可控存储器内。

通常情况下，用于合格测试的样品应当在发射卫星后保存10年。

# 2.4 洁净度和污染控制

设施的洁净度和污染控制是材料试验的一个重要方面，以确保被测试材料的性能不会受到外部因素的影响。可采用许多技术以确保真空设施的洁净（Tribble，2000），包括以下几点。

（1）溶剂清洗。  
（2）高温烘烤（例如，用加热器的电缆包围密闭室，或采用红外灯）。  
（3）测试后用干燥的氮气吹密闭室。  
（4）在密室内戴合适的手套操作设备。  
（5）使用冷罩收集设施在试验过程中产生的气体。

为了验证清洁度，可用以下技术。

（1）目视检查。  
（2）红外线分析见证板和抹布。  
（3）使用QCM测量质量沉积

此外，清洗程序对于保持设施的洁净很重要，包括以下几点。

（1）工作人员应当接受清洁技能的培训。  
（2）设施应定期进行清洁审核。  
（3）使用前应对真空设施进行洁净度的前期检验。

# 2.5 测量原则

材料会遭受不同类型的退化，必须选择相应的测量技术。如果变化是稳定且永久性的（即独立于时间和测量条件），则可以非原位测量。这意味着可以在设备以外进行测量，通常在室温的空气中进

行。一般情况下这些类型的测量更容易执行，并更全面（因为可使用不需要与测试设备接口的标准设备）。

反之，若变化是不稳定的（即随时间和测量条件变化），则必须进行原位测量。这就意味着，测量材料必须在设施（通常是在真空条件下）内进行。这些测量在技术上更难，因为测量设备必须与设施接口，并且还必须考虑测试环境的影响。然而，其结果可能更能代表材料在空间的实际性能。

同样，必须权衡时间/成本，要考虑所测材料的重要性，以及当材料在设备外测量时外部环境可能造成的影响。

# 3 真空释气

用释气的试验设施模拟真空环境并且测量诱发的污染对材料的影响，是有机材料在真空中应用必须进行的基础试验（另请参阅第4卷第207章）。有两种类型的气体释放试验：第一种是标准化的筛分试验；第二种是用以获得材料更详细的动态释气性能信息试验。

# 3.1 基本筛分试验方法

基本筛分试验是一种热真空试验，当材料升温至 $125\%$ 进行 $24\mathrm{h}$ 测试时，它可提供可靠的长期释气数据。其与其他温度条件下的比较是有意义的，因为两者的释气现象在动力学角度是相似的。

基本筛分试验有以下两个目的。

（1）测量材料的质量损失（总质量损失TML；回收的质量损失—RML）。  
（2）测量凝结在附近表面上的挥发性物质质量（收集可凝结材料的挥发量—CVCM）。

对于这项测试，可接受的典型要求是：TML<1%；CVCM<0.1%。

然而，只要水没有污染的风险， $\mathrm{RML} < 1\%$ 是可以接受的。如果该物质靠近敏感的表面，例如光学元件，则制定更严格的要求。

如果需要进一步了解释气特点和材料产生污染的潜在可能，那么必须进行更复杂的动力学试验。

# 3.1.1 仪器设计

基本筛分试验的装置包括一个位于内部的高真空系统，它配置适当的馈通和检修门，至少需要

$10^{-7}$ mbar的真空水平。插入部件夹持材料样品，样品放置在集电板上的小杯中。使用各样品前面的隔板，可以减少不同样品之间的交叉污染。此外，还需要热控系统来维持样品和收集板的特定温度。（参见图2）。

标准的测试参数包括以下几点。

（1）时间： $24\mathrm{h}$   
（2）T样品： $125^{\circ}C$   
（3）T集电板： $125^{\circ}C$   
（4）真空度： $< 10^{-7}$ mbar。

图片摘要：该图主要展示 2 为热真空释气筛选试验配置的设施。
![](images/0a112825445046fe8b0c695e97bd5d41667c6828dddf7efc1f8621a15f18481f.jpg)  
图2 为热真空释气筛选试验配置的设施

材料的质量在暴露于真空之前和之后都要进行测量，使用一个高分辨率微量天平（精确度 $\pm 10$ $\mu \mathrm{g}$ 或更高），用红外光谱（IR）进行集电板分析。

# 3.1.2 测试标准

ECSS-Q70-02a：筛选太空材料的热真空释气试验。

ASTME595-07：总质量损失和收集可凝结挥发性材料试验，是真空环境下测量释气的标准试验。

# 3.1.3 数据分析方法

物质的质量损失是通过比较测试前、后材料样品的质量得到的，而CVCM是通过比较测试前、后集电板的质量确定的。集电板的IR分析也可以评估污染物的性质。

有效性试验即评估某个材料是否适用于某种特定的应用，它取决于将材料暴露在何种环境中，以及与可能被污染到的关键表面之间的距离。这是一个时间-温度的加速试验，为了预测在更长的时间

内（即远超过测试持续时间的 $24\mathrm{h}$ ）材料的气体释放行为，采用的测试温度应高于材料在轨运行时的温度。出于这个原因，对于短期操作温度高于125 $^{\circ}C$ 的材料测试是无效的，对于长期操作温度高于 $50~^\circ C$ 的材料测试也是无效的。潜在污染的测量只严格地对于 $25^{\circ}C$ 条件下且具有类似的黏着系数的收集器才有效。

# 3.2 动态试验方法

这类测试用于表征航天器材料释气产物释放的动力学过程。测定暴露于真空环境中材料的总质量挥发流量和不同温度条件下挥发物质在表面的沉积，得出释气加速因子、活化能、停留时间-温度关系等定量信息。

# 3.3 仪器设计

通常使用两种不同类型的测试设施，并且两者都依赖于高灵敏度的质量测量。

（1）真空石英晶体天平方法（VBQC）：样品置于真空微量天平，原位测出质量损失，同时沉积的释气流量由QCMs（VanEesbeek和Zwaal，1985）表征。  
（2）ASTM1559方法：样品置于一个渗透单元中，质量损失由QCMs上沉积的释气流量得到，QCMs定义了适当的视角系数。

这两种类型设备的共同特征是高真空室与内部低温护罩。图3所示为一个通用的VBQC设施

图片摘要：该图主要展示 3 基于真空石英晶体天平的通用的VBQC，用于动态释气试验。
![](images/93896ab441599f8be768e042a0c42c211449d02a450647083766a76a9a10ea2b.jpg)  
图3 基于真空石英晶体天平的通用的VBQC，用于动态释气试验

# 3.4 测试标准

ASTME1559-09，太空材料释气污染表征测试标准。

# 3.5 数据分析方法

这种类型的释气试验可以获取大量数据，并且有许多不同的分析技术可用来解释其结果。总的目标是预测在飞船使用寿命期间关键表面上潜在的污染物质。用不同样品和QCM温度进行一系列试验，并使用外推法来预测长期污染的可能性。该试验还提供具体涉及的释气种类。

关键参数包括以下两个。

（1）QCM和材料之间的视角系数。  
（2）材料样品的定义（例如，配置、加工和热历史、组合物、测试之前的环境调节）。

如需更多信息，读者们可参考 Van Eesbeek、Zwaal（1985）和 1559 ASTM 测试标准。

# 4 原子氧模拟

用这种类型的设施来模拟低地球轨道上原子氧（AO）对航天器材料的影响。这适用于航天器的外部材料，并在太空项目的早期阶段进行测试。有多种不同的原子氧模拟技术，但没有一种可以称为“理想空间模拟器”。因此，材料测试工程师必须仔细选择测试方法，为应用提供最佳的信息，同时考虑到其局限性。

# 4.1 仪器设计

一个原子氧模拟设备通常由一个原子氧源、主真空室、样品室和一系列诊断器组成，用以监测原子氧（AO）束和材料的降解特性。以下这些需求可能是测试工程师在选择设备时需要考虑的。  
（1）原子氧的流量和通量。  
（2）原子的能量分布。  
（3）源发出的其他物质（例如，离子、分子）。  
（4）源所产生的紫外线（UV）/真空紫外（VUV）辐射。  
（5）脉冲或是连续操作。  
（6）样品温度。  
（7）加速因子。  
（8）可提供的诊断。  
（9）背腔压力。

源的种类通常是关键因素，下节将提供一些可供选择的方案。

原子氧源。

原子氧源大致可定义为热源和超高温源，在这些类别中，已经发展了许多技术。各种技术的区别在于提供了不同原子氧的特性，如流量、通量、离子化比和速度。

热源可以为加速试验提供高原子流量，但能量限于几电子伏特（ $\mathrm{<  }1\mathrm{km / s}$ ），这不能反映在低地球轨道发生的高速碰撞。然而，这种类型的源通常构造起来更简单、更便宜，并可以用来进行确定材料相对性能的筛分试验。这些源通常是基于实验室的等离子体发生器（例如微波）。

超高温源产生的定向原子束与样品碰撞的速度更能反映低地球轨道上（ $7\sim 8\mathrm{km / s}$ ）原子与航天器的碰撞速度。首先需要一种方法离解氧分子，然后加快原子束。一般来说，这涉及生产氧离子，然后中和，虽然其他的非离子技术（例如，电子诱导脱附）也可使用。

超高温原子束源与热源相比，其构造和操作原理要复杂得多。许多技术已历经了多年的发展，常用的一些类型见表2。图4所示是一个典型的基于激光引爆高温氧原子束源的设施。至于更多信息，读者可以参考相关的文献（例如，Banks和Rutledge，1988；Kleiman等，2003）。

表 2 常见的过热原子氧束源  

<table><tr><td rowspan="2">源的类型</td><td rowspan="2">加速机制</td><td colspan="2">粒子束特性</td></tr><tr><td>能量/eV</td><td>流量密度 /(cm-2·s-1)</td></tr><tr><td>RF或微波等离子体</td><td>静电/超声速膨胀</td><td>1~20</td><td>5×1015~1017</td></tr><tr><td>激光击穿</td><td>超声速管口爆炸和冲击波</td><td>5~15</td><td>5×1014~1017</td></tr><tr><td>离子源</td><td>静电</td><td>30~50</td><td>1014</td></tr><tr><td>RF弧放电</td><td>超声速膨胀</td><td>1~5</td><td>1015~1016</td></tr><tr><td>火花放电等离子体</td><td>激波/超声速膨胀</td><td>1~5</td><td>5×1015~1018</td></tr><tr><td>游离扩散</td><td>电激励吸附</td><td>4~6</td><td>5×1013</td></tr></table>

# 4.2 测试标准

ASTME2089-00：太空应用材料的原子氧作用评估地面实验操作标准。

图片摘要：该图主要展示 2 常见的过热原子氧束源。
![](images/443e7fdffd7a65a0d7ca8a23a662d0c6ad0c3c1ad6b571ec319dc4b3557b6c64.jpg)  
图4激光引爆超高温氧原子束源的设施

# 4.3 数据分析方法

氧原子试验中一个关键参数是材料的体积侵蚀速率。通过所测量的样品厚度或质量损失，使用公式（1）和式（2）计算得到。通常，有效的通量数据是通过检测样品与来自飞行试验的已知空间侵蚀量（参见第4卷第211章）计算得出的。HN聚酰亚胺是最常用的产品：

$$
E _ {\mathrm {s}} = \frac {\Delta x _ {\mathrm {s}}}{F _ {\mathrm {k}}} \tag {1}
$$

式中， $E_{\mathrm{s}} =$ 侵蚀率 $[\mathrm{cm}^3 /$ （原子·s)]； $\Delta x_{\mathrm{s}} =$ 样品的厚度损失（cm）； $F_{\mathrm{k}} =$ 有效的通量（原子 $/\mathrm{cm}^{2}$ ）。

$$
E _ {\mathrm {s}} = \frac {\Delta M _ {\mathrm {s}}}{A _ {\mathrm {s}} \rho_ {\mathrm {s}} F _ {\mathrm {k}}} \tag {2}
$$

式中， $E_{\mathrm{s}}$ 为侵蚀率 $[\mathrm{cm}^3 /$ （原子·s）]； $\Delta M_{\mathrm{s}}$ 为质量损失（g）； $A_{s}$ 为暴露在原子氧中的表面积（ $\mathrm{cm}^2$ ）； $\rho_{\mathrm{s}}$ 为材料的密度 $(\mathrm{g / cm^2})$ 。

如果该材料的侵蚀速率对于流量是线性的，则这种计算方法可通过短期的试验数据来预测任务执行期间材料的总厚度损失。然而，使用这种方法时需谨慎，因为一些材料的上述关系不是线性的。例如在相对较短时间的暴露下，可能会形成一个外保护层，则式（1）和式（2）所预测的侵蚀将偏高。因此，在研究原子氧试验的结果时，应始终考虑材料的特性，必要时，在暴露后应对材料做进一步的分析（例如，化学表面分析、表面形状成像、力学分析）。与设备有关的因素也需要加以考虑，例如源所产生的紫外线的量或离子束的百分比。

# 5 热力学测试

为了模拟太空热环境对材料的影响，可以考虑两种类型的测试。

（1）热循环：材料暴露在温度为 $-150^{\circ}C$ （材料暴露于深空）和 $350^{\circ}C$ （材料在阳光下直射，内太阳系任务）的范围内。  
（2）热老化/耐久性：材料长时间暴露在高温或低温下。

适用的材料有：胶黏剂、封装化合物、印刷电路板、结构复合材料、热控涂料、钎焊或焊接接头。

# 5.1 仪器设计

要正确地再现太空环境，热力学测试应在真空室中进行，工作压力为 $1\times 10^{-5}\mathrm{mbar}$ 或更低。然而，工业上也习惯于在惰性环境下（如氩气、氮气）进行一些类型的热力学试验。通常采用后一种方法以节省成本且简单易行，但必须注意使测试能反映真实情形。

在这两种情况下，热力学试验设备均需具备以下常规的性能。

（1）精确的温度控制和仪器监测（ $\pm 1^{\circ}C$ 或精确）。  
（2）温度梯度能力（典型的加热/冷却速率为 $5^{\circ}\mathrm{C / min}\sim 10^{\circ}\mathrm{C / min})$ 。  
（3）样品架使材料在试验中有良好的热接触  
（4）冷罩和加热板。

# 5.2 测试标准

ECSS-Q-ST-70-04A：太空材料、过程、机械零件和装配体的热力学评估试验。

# 5.3 数据分析方法

要分析的材料性质取决于具体的应用。分析方法可能包括机械测试、目测检查、热光学特性测量和表面粗糙度的测量。

对于热循环试验，材料验证所需的循环次数和停留时间需经客户同意。

对于热老化试验，要基于有限时间的测试来预测长期性能，且可使用热分析技术（例如，热重分析TGA、动态力学分析DMA和差示扫描量热法DSC）。与该课题相关的文献有很多（例如，Heltzel、Semprimoschnig和vanEesbeek，2008；

Brown，1998）。

# 6 电磁辐射和带电粒子

这种类型的测试涵盖电离（真空紫外、X射线、电子、质子）和非电离辐射（太阳光子）见第6卷第277章。此测试适用于航天器的外部材料，如热毯、涂料、太阳能电池的黏合剂和光学元件。关键的材料性能为热光学性能和机械性能。所有的检测设备的设计、测试标准和数据分析方法是类似的，主要区别是所使用的源。

# 6.1 仪器设计

一个典型的模拟设备包含大部分先前描述的共性。对于在 $100\mathrm{nm}$ 以上的紫外光源，光被引导到密室，并通过UV级窗口（ $200\mathrm{nm}$ 以上熔融二氧化硅和在 $100\sim 200\mathrm{nm}$ 范围的 $\mathrm{MgF_2}$ 。对于远紫外线和粒子源，该设备直接连接到密室的凸缘。

# 6.1.1 紫外光源

有几种类型的UV光源可选，这取决于所需的测试类型。某些最常见的光源在表3中列出。过滤后的氙气灯可输出近似 $200\mathrm{nm}$ 以上的太阳光谱，这些灯市面均有售。

表 3 常见的紫外射线源 nm  

<table><tr><td>紫外射线源</td><td>波长</td></tr><tr><td>氙弧管</td><td>＞200</td></tr><tr><td>水银弧，碳弧</td><td>＞200</td></tr><tr><td>氢或氘</td><td>＜200</td></tr><tr><td>毛细型无窗放电</td><td>90～200（氢） 50～160（氦）</td></tr></table>

氢和氘灯也可以买到，它们用来模拟低于200nm的紫外线辐射的环境。

其他类型的灯一般只在执行高度专业化测试的专用设备上才用到。这些灯的光谱可在UV中提供高加速因子（例如， $5\sim 20$ 个太阳能常数），虽然不一定完全代表太阳光谱的输出。然而，对于许多类型的材料，最显著的退化发生在 $\mathrm{UV}300~\mathrm{nm}$ 以下，这种类型的测试用来评估材料在这个范围内的响应。

紫外源的一个重要参数是所发射的紫外范围以外射线的强度，特别是红外射线。这可能会导致样品被加热，尤其是在加速试验中。因此，准确地控

制频谱源的参数并仔细地测量和控制曝光过程中样品的温度是非常重要的。可用过滤来除去高功率灯发出的多余的红外射线，如利用分色滤光器或水过滤器。对于精确的UV检测，定期重新校准检测器也是必不可少的。紫外灯的输出量将在灯泡的使用寿命期内显著下降。因此，在试验之前和之后通常需要测试紫外灯。

# 6.1.2 带电粒子源

太空环境测试材料中最常见的带电粒子源是粒子加速器。同类型的加速器均可商业采购，主要是基于 van de Graff 加速器或电子枪（ $1\sim 100\mathrm{keV}$ ），同时也使用定制的加速器。电子枪如图5所示，表4中给出了典型工作特性。

图片摘要：该图主要展示 5 粒子辐射试验使用的电子枪。
![](images/a57e4c3b1254fbdbbe82582ff9447273a98b0fb90a41787d3a5b57082235837e.jpg)  
图5 粒子辐射试验使用的电子枪

表 4 电子枪的典型工作特性  

<table><tr><td>电子束能量</td><td>100~100 keV</td></tr><tr><td>电子束电流</td><td>1 nA~1 mA</td></tr><tr><td>炽点尺寸</td><td>在100mm的工作距离下15~75mm</td></tr><tr><td>电子束偏斜</td><td>外部电磁四柱</td></tr><tr><td>阴极类型</td><td>耐热金属,钡氧化物,铱涂层</td></tr><tr><td>电子束稳定性</td><td>加热后&gt;2%</td></tr></table>

也可使用放射性 $\beta$ -粒子源，获得广谱的放射性同位素。源可以单独或组合使用，以产生与太空中相似的电子光谱，但不太可能得到离散能量与电子损坏数据之间的函数关系。

# 6.1.3 热控

这类试验中材料的热控和精确的温度测量是至关重要的，因为辐射源可以产生显著的热量。

有以下两个热控方法。

（1）将材料与其周围隔离，因此它具有热平衡。温度将取决于源的辐照度、密室壁温、材料的热-光性能。  
（2）将材料放置在有良好热接触的热控样品板上。在这种情况下，热接触是至关重要的，尤其是测试薄箔时。真空是非常好的热绝缘体，材料和样

品板之间的小间隙可造成显著的温度梯度。

如果材料被放置在有良好热接触的样品板上，那么在平板上使用温度测量就足够了，如使用热耦合。此外，还可以使用如红外成像或测温技术直接测量样品表面。

# 6.2 测试标准

ECSS-Q-ST-70-06C：太空材料粒子和紫外线辐射测试。

ISO15856：2003非金属材料的辐射照射空间系统-空间环境-模拟指引。

ASTME512-94（2004）：热控材料组合的考虑电磁和微粒辐射太空环境模拟的标准方法。

# 6.3 数据分析方法

对于电离辐射，必须考虑将吸收剂量作为辐射深度的函数，其目的是使用材料在航天器上所遇到的相同类型的电离辐射模拟剂量吸收的概况，（Briskman等，2001；Briskman，2005）。人们普遍认为，如果粒子的辐射剂量小（例如， $< 1\%$ ），电离真空紫外辐射不需要予以考虑。对于非电离辐射，一般认为材料的退化主要是由在 $200\sim 400~\mathrm{nm}$ 范围（近紫外）波长的UV光子造成的。

这种类型的测试所用的方法是基于所谓的互易性，即辐射的效果仅是吸收剂量的函数，和剂量率无关。对于加速UV试验，普遍接受的互易性的有效性可至三个太阳常数的波长区域（即近、远紫外）内。对于微粒辐射，互易性已被证实在很广的范围内是有效的，常用的加速因子是100。然而，如果想从短期的试验结果进行寿命预测，则应仔细评估试验设置。还有许多其他的因素可能会影响测试数据的完整性，如磁通测量的精度、光流量在整个样品表面作用时间和空间上的非均匀性、太阳光谱和源谱之间的相关性、样品上的测量位置等。

# 7 微流星体和轨道碎片

用这些设备来模拟航天器外部材料与微流星体和轨道碎片之间高速碰撞的影响（见第6卷第279、280章和第4卷第209章）。

# 7.1 设备设计

一个典型的模拟设备包括弹射加速装置、真空

系统、样本容器、一排用于测量弹射特性和研究冲击的仪器（Siguier和Mandeville，2007）。

一般有几种不同类型的设施，选用哪种取决于用户的各项需求。

（1）每次试验中冲击样本的弹射物数量。  
（2）弹射物的形状、大小、质量和速度。  
（3）弹射体的热力学状态。  
（4）冲击角度。  
（5）腔的压力。

此外，从经济的角度来看，用户也将对一定时间内冲击试验的数量和设施的操作成本感兴趣。

弹射加速方法。

加速弹射体最常用的技术有以下几点。

（1）双级轻气炮，包含粉室、泵管、高压耦合器、弹射体和发射管。  
（2）等离子枪，膨胀的等离子体产生的气动力作用在弹射体上，沿着发射管加速弹射体。
