Repository: C-zj02/CFD-claw

<div align="center">

**English** | [中文](#中文版) | [Français](README_FR.md) | [Русский](README_RU.md) | [हिन्दी](README_HI.md) | [العربية](README_AR.md) | [Português](README_PT.md)

# 🚀 Claude Code Python

**A Complete Python Reimplementation Based on Real Claude Code Source**

*From TypeScript Source → Rebuilt in Python with ❤️*

***
**🔥 Active Development • New Features Weekly 🔥**

</div>

***

## 🎯 What is This?

**Clawd Code** is a **complete Python rewrite** of Claude Code, based on the **real TypeScript source code**.

File: RAG-data/航空金属材料疲劳性能手册001-200.pdf-31c42238-0a15-48e9-b018-5843f3c6fdd9.md (part 3 of 9)
# 航空金属材料
<table><tr><td>编号</td><td>σi(公斤/毫米2)</td><td>Ni</td></tr><tr><td>1</td><td>70</td><td>159000</td></tr><tr><td>2</td><td>66</td><td>274000</td></tr><tr><td>3</td><td>63</td><td>428000</td></tr><tr><td>4</td><td>61</td><td>639000</td></tr><tr><td>5</td><td>59</td><td>709000</td></tr><tr><td>6</td><td>58</td><td>&gt;10^7</td></tr><tr><td>7</td><td>58.5</td><td>9117000</td></tr></table>

图片摘要：该图主要展示 4 4。
![](images/b28023fe57a9fc184a9eb9de4f98e3fb5feeda51080311017c14a75c379abe7e.jpg)  
图1-4-12

表 4-5  

<table><tr><td>编号</td><td>σi(公斤/毫米2)</td><td>lgNi</td><td>σi²</td><td>(1gNi)²</td><td>σilgNi</td></tr><tr><td>1</td><td>70</td><td>5.2014</td><td>4900</td><td>27.0546</td><td>364.098</td></tr><tr><td>2</td><td>66</td><td>5.4378</td><td>4356</td><td>29.5697</td><td>358.895</td></tr><tr><td>3</td><td>63</td><td>5.6314</td><td>3969</td><td>31.7127</td><td>354.778</td></tr><tr><td>4</td><td>61</td><td>5.8055</td><td>3721</td><td>33.7038</td><td>354.136</td></tr><tr><td>5</td><td>59</td><td>5.8506</td><td>3481</td><td>34.2295</td><td>345.185</td></tr><tr><td>总和</td><td>319</td><td>27.9267</td><td>20427</td><td>156.2703</td><td>1777.092</td></tr></table>

$$
\sum_ {i = 1} ^ {n} \sigma_ {i} = 3 1 9
$$

$$
\sum_ {i = 1} ^ {n} \lg N _ {i} = 2 7. 9 2 6 7
$$

$$
\sum_ {i = 1} ^ {n} \sigma_ {i} ^ {2} = 2 0 4 2 7
$$

$$
\sum_ {i = 1} ^ {n} \sigma_ {i} \lg N _ {i} = 1 7 7 7. 0 9 2
$$

将以上各值代入式(4-9)和(4-10)，则得

$$
\begin{array}{l} b = \frac {\sum_ {i = 1} ^ {n} \sigma_ {i} \lg N _ {i} - \frac {1}{n} \left(\sum_ {i = 1} ^ {n} \sigma_ {i}\right) \left(\sum_ {i = 1} ^ {n} \lg N _ {i}\right)}{\sum_ {i = 1} ^ {n} \sigma_ {i} ^ {2} - \frac {1}{n} \left(\sum_ {i = 1} ^ {n} \sigma_ {i}\right) ^ {2}} \\ = \frac {1 7 7 7 . 0 9 2 - \frac {1}{5} \times 3 1 9 \times 2 7 . 9 2 6 7}{2 0 4 2 7 - \frac {1}{5} \times 3 1 9 ^ {2}} \\ = - 0. 0 6 1 7 \\ \end{array}
$$

$$
\begin{array}{l} a = \frac {1}{n} \sum_ {i = 1} ^ {n} \lg N _ {i} - \frac {b}{n} \sum_ {i = 1} ^ {n} \sigma_ {i} \\ = \frac {1}{5} \times 2 7. 9 2 6 7 - \frac {1}{5} \times (- 0. 0 6 1 7) \times 3 1 9 \\ = 9. 5 2 \\ \end{array}
$$

根据式(4-8)，可写出直线方程

$$
\lg N = 9. 5 2 - 0. 0 6 1 7 \sigma_ {\max }
$$

为了按以上方程绘出直线，需求出直线上任意两点的坐标。选取的这两点的距离应有足够远。

当 $\sigma_{\max} = 70$ 时， $\lg N = 9.52 - 0.0617\times 70 = 5.20$

当 $\sigma_{\max} = 60$ 时， $\lg N = 9.52 - 0.0617\times 60 = 5.82$

在坐标纸上绘出通过点(5.20,70)和点(5.82,60)的直线，即为最佳拟合的直线（见图1-4-12）。以下进行相关性检验。首先，根据表4-5的数据，按式(4-15)、(4-16)和(4-17)，求出

$$
L _ {S S} = \sum_ {i = 1} ^ {n} \sigma_ {i} ^ {2} - \frac {1}{n} \left(\sum_ {i = 1} ^ {n} \sigma_ {i}\right) ^ {2} = 2 0 4 2 7 - \frac {1}{5} \times 3 1 9 ^ {2} = 7 4. 8
$$

$$
\begin{array}{l} L _ {N N} = \sum_ {i = 1} ^ {n} \left(\lg N _ {i}\right) ^ {2} - \frac {1}{n} \left(\sum_ {i = 1} ^ {n} \lg N _ {i}\right) ^ {2} \\ = 1 5 6. 2 7 0 3 - \frac {1}{5} \times 2 7. 9 2 6 7 ^ {2} = 0. 2 9 \\ \end{array}
$$

$$
\begin{array}{l} L _ {S N} = \sum_ {i = 1} ^ {n} \sigma_ {i} \lg N _ {i} - \frac {1}{n} \left(\sum_ {i = 1} ^ {n} \sigma_ {i}\right) \left(\sum_ {i = 1} ^ {n} \lg N _ {i}\right) \\ = 1 7 7 7. 0 9 2 - \frac {1}{5} \times 3 1 9 \times 2 7. 9 2 6 7 = - 4. 6 3 \\ \end{array}
$$

将以上 $L_{SS}$ ， $L_{NN}$ ， $L_{SN}$ 各值代入式(4一11)，则得

$$
r = \frac {L _ {S N}}{\sqrt {L _ {S S} L _ {N N}}} = \frac {- 4 . 6 3}{\sqrt {7 4 . 8 \times 0 . 2 9}} = - 0. 9 9 4
$$

查阅相关系数检验表(附表二)，当 $n = 5$ ，对应 $n - 2 = 3$ 的相关系数起码值为0.878，由于我们计算的 $|r| = 0.994$ 大于0.878，故表明直线拟合是有意义的。

# 五、升降法

# 1. 试验原理

在第四章第2节中，曾介绍了测定疲劳极限的简便方法。也就是，在邻近的两个应力水平作用下给出相反的试验结果时（一个破坏；另一个越出），则这两个应力的平均值就是疲劳极限。但由于试验是在低应力水平下进行的，试验结果分散性较大，因此不能给出疲劳极限的精确值。

利用升降法，可以比较准确地测定出疲劳极限或中值疲劳强度。升降法与成组试验法不同，升降法是在指定疲劳寿命下测定应力水平，适用于长寿命区（疲劳寿命在 $10^{6}$ 循环以上）。对于测定指定寿命为 $10^{6}$ 循环的中值疲劳强度，最好也采用升降法。

在本手册中， $S - N$ 曲线长寿命区的测定，大部都采用升降法。现将其试验原理说明如下。

试验从高于疲劳极限的应力水平开始，然后逐级降低，如图1-5-1所示。在应力 $\sigma_0$ 作用下，试验第一根试件。该试件在未达到指定寿命 $N = 10^{7}$ 之前发生了破坏，于是，第二根试件就在低一级的应力 $\sigma_{1}$ 下进行试验。一直试到第四根试件时，因该试件在 $\sigma_{3}$ 作用下经 $10^{7}$ 循环没有破坏（越出），故依次进行的第五根试件就在高一级的应力 $\sigma_{2}$ 下进行试验。照此办理，凡前一根试件不到 $10^{7}$ 循环破坏，则随后的一次试验就要在低一级的应力下进行；凡前一根试件越出，则随后的一次试验就要在高一级的应力下进行。直至完成全部试验为止。各级应力之差 $\Delta \sigma$ 叫做“应力增量”，在整个过程中，应力增量保持不变。

图1-5-1 升降图  
图片摘要：该图主要展示 1 5 1 升降图。
![](images/750177a609f82c1d23a7ff6064fe9999defcc4d207520c1dfc50608c3e30f103.jpg)  
指定寿命 $N = 10^{7}$ $\times$ 一破坏 $\bigcirc -$ 越出

图1-5-1的升降图表示的是16个试件的试验结果。处理试验结果时，在第一对出现相反结果以前的数据均舍弃。如图1-5-1中的点3和点4是第一对出现的相反结果，因此，数据点1和点2均舍弃。而第一次出现的相反结果点3和点4的应力平均值 $(\sigma_{2} + \sigma_{3}) / 2$ ，就是单点试验法给出的疲劳极限值。同样，第二次出现的相反结果点5和点6的应力平均值，也相当于单点试验法给出的疲劳极限。如此，我们把所有邻近出现相反结果的数据点都配成对子：7和8，10和11，12和13，15和16。最后，对于不能直接配对的数据点9和点14，也可以凑成一对。总计共有七个对子。由这七对应力求得的七个疲劳极限的平均值，即可作为疲劳极限的精确值 $\sigma_r$ 。

$$
\begin{array}{l} \sigma_ {r} = \frac {1}{7} \left(\frac {\sigma_ {2} + \sigma_ {3}}{2} + \frac {\sigma_ {2} + \sigma_ {3}}{2} + \frac {\sigma_ {1} + \sigma_ {2}}{2} + \frac {\sigma_ {3} + \sigma_ {4}}{2} \right. \\ + \frac {\sigma_ {3} + \sigma_ {4}}{2} + \frac {\sigma_ {2} + \sigma_ {3}}{2} + \frac {\sigma_ {2} + \sigma_ {3}}{2}) \\ \end{array}
$$

化简后得到

$$
\sigma_ {r} = \frac {1}{1 4} \left(\sigma_ {1} + 5 \sigma_ {2} + 6 \sigma_ {3} + 2 \sigma_ {4}\right)
$$

由上式可以看到，括号内各级应力前的系数，恰好代表在各级应力下试验进行的次数。如图1-5-1所示，在应力 $\sigma_{1}$ 下只进行过一次试验(数据点2被舍弃)，在应力 $\sigma_{2}$ 下进行过五次试验，……。如以 $v_{i}$ 表示在第 $i$ 级应力 $\sigma_{i}$ 下进行的试验次数， $n$ 表示试验总次数， $m$ 表示应力水平的级数，则疲劳极限 $\sigma_{r}$ 或中值疲劳强度的一般表达式可写成

$$
\sigma_ {r} = \frac {1}{n} (v _ {1} \sigma_ {1} + v _ {2} \sigma_ {2} + \dots + v _ {m} \sigma_ {m})
$$

或

$$
\sigma_ {r} = \frac {1}{n} \sum_ {i = 1} ^ {m} v _ {i} \sigma_ {i} \tag {5-1}
$$

式(5一1)表明： $\sigma_r$ 是以试验次数为权的加权应力平均值。

做升降法试验时，试件个数至少为10个，以充分显示其分散性。试验最好在 $4 \sim 5$ 级应力水平下进行。对于第一次出现相反结果以前的被舍弃数据，如在升降图的波动范围以内（图1-5-1中 $\sigma_{1} \sim \sigma_{4}$ ），则可作为有效数据加以利用，譬如图1-5-1中的数据点8的试验可以省略，而借用数据点2的试验结果。

# 2. 升降法和成组试验法的关联

按升降法测定的疲劳极限或中值疲劳强度，可以和成组试验法测定的中值疲劳寿命数据，综合在一起，绘制从中等寿命区到长寿命区的 $S - N$ 曲线。如图1-5-2所示的中值 $S - N$ 曲线，是根据64个铝合金光滑板试件的试验结果得到的。数据点①～⑤各用10个试件，均按公式(4一1)进行处理。数据点⑥用了14个试件，因应力水平较低，有部分试件超出 $10^{7}$ 循环未断，故采取了夭折试验法，没有把所有试件试验至破坏，而取按大小次序排列居于中间的两个疲劳寿命的平均值，作为中值疲劳寿命 $N_{50}$ 。按以上6个数据点绘制的中值 $S - N$ 曲线精确度很高。图1-5-2中数据点⑦是升降法的试验结果。可以看到，数据点⑦恰好落在中值 $S - N$ 曲线的延长线上。可见升降法和成组试验法二者给出的结果是十分一致的。只不过在单点试验法中，应力是给定的，将疲劳寿命作为随机变量。而在升降法中，疲劳寿命是给定的，应力作为随机变量。

为了进行比较，图1-5-3给出了40铬镍钼钢的 $S - N$ 曲线。曲线I是每个应力水平使用一根试件的单点试验法测定结果；曲线Ⅱ是利用成组试验法和升降法综合测定的结果。二者在长寿命区差别还是比较大的。

图片摘要：该图主要展示 1 5 2LY12铝合金 曲线。
![](images/86def670c233bdd9bf22f02aee7223b84df781b95b6dc743bc905b8f8b1c3fd7.jpg)  
图1-5-2LY12铝合金 $S - N$ 曲线 $R = 0.1$

图片摘要：该图主要展示 1 5 2LY12铝合金 曲线。
![](images/997a3b5dd197995739c658887c75228b8354ab017f3757f593fc056ccc6a235a.jpg)  
图1-5-3 40铬镍钼钢 $S - N$ 曲线

# 3. 升降法试验的实例

本试验选取了15个铝合金(LY12)光滑板试件，试件的一面经喷丸处理。现将测定其疲劳极限的步骤分述如下。

（1）已知材料强度极限 $\sigma_{b} = 41.2$ 公斤/毫米²。取应力比 $R = 0.1$ 。  
（2）参考铝合金(LY12)光滑板试件（未经喷丸的）的试验结果，选择初始应力为 $0.265\sigma_{b}$ （加载系数 $K = 0.265$ ），应力增量 $\Delta \sigma = 0.015\sigma_{b} (\Delta K = 0.015)$ 。指定循环基数为 $10^{7}$ 循环。  
（3）如图1-5-4所示，在应力 $0.265\sigma_{b}$ 下，试验第一根试件。该试件经 $1.57\times 10^{6}$ 循环后破坏。于是，在较低的应力 $0.250\sigma_{b}$ 下，进行第二次试验，第二根试件经 $10^{7}$ 循环越出。再提高一个应力增量 $\Delta \sigma = 0.015\sigma_{b}$ ，在应力 $0.265\sigma_{b}$ 下进行第三次试验，依次进行，直到15个试验全部做完为止。  
（4）估计疲劳极限 $\sigma_{0,1}$

根据图1-5-4升降图的数据，把在各级应力上试验次数的分配列于表5-1中，试验次数总计15次。按公式(5-1)，求得 $R = 0.1$ 的疲劳极限为

图片摘要：该图主要展示 1 5 4 升降图。
![](images/5ce663e1b9b7dfbc32a0c2367e45f65373a01b531c1454a17c9b9b381d71775c.jpg)  
图1-5-4 升降图

表5一1 试验次数的分配  

<table><tr><td>应</td><td>力</td><td>0.280σb</td><td>0.265σb</td><td>0.250σb</td><td>0.235σb</td></tr><tr><td>次</td><td>数</td><td>1</td><td>5</td><td>6</td><td>3</td></tr></table>

$$
\begin{array}{l} \sigma_ {0. 1} = \frac {1}{1 5} (0. 2 8 \sigma_ {b} + 5 \times 0. 2 6 5 \sigma_ {b} \\ + 6 \times 0. 2 5 \sigma_ {b} + 3 \times 0. 2 3 5 \sigma_ {b}) \\ \end{array}
$$

所以

$$
\sigma_ {0, 1} = 0. 2 5 4 \sigma_ {b}
$$

计算结果表明，单面喷丸LY12铝合金板材的疲劳极限为 $0.254\sigma_{b}$ 。

# （5）试验结果分析

试验在4级应力水平下进行，符合一般升降法的要求。在完成第7根试件的试验后，开始计算 $\sigma_{0.1}$ 值，并陆续求出各个试件试验后的 $\sigma_{0.1}$ 值，列于表5-2中。表中最后一行相对误差，表示在试验过程中各次测定的 $\sigma_{0.1}$ 值与试验全部完成后测定的 $\sigma_{0.1}$ 值相差的百分数。由表中可以看到，当试验进行到第十根试件时， $\sigma_{0.1} / \sigma_b$ 的数值就已趋于稳定，此时相对误差不过只有 $0.39\%$ 。实际上，试验到此即可结束，勿需全部做完15根试件。总的说来，试验结果是比较理想的。

表5-2  

<table><tr><td>试件编号</td><td>7</td><td>8</td><td>9</td><td>10</td><td>11</td><td>12</td><td>13</td><td>14</td><td>15</td></tr><tr><td>σ0.1/σb</td><td>0.259</td><td>0.256</td><td>0.255</td><td>0.255</td><td>0.253</td><td>0.253</td><td>0.253</td><td>0.253</td><td>0.254</td></tr><tr><td>相对误差(%)</td><td>1.96</td><td>0.79</td><td>0.39</td><td>0.39</td><td>0.39</td><td>0.39</td><td>0.39</td><td>0.39</td><td></td></tr></table>

# 4. 应力增量的选定

利用升降法测定疲劳极限的关键，在于应力增量 $\Delta \sigma$ 的选择。选择多大的应力增量 $\Delta \sigma$ 最合宜呢？一般说来，要根据最后的试验结果来判断。也就是，应力增量最好选择得使试验在 $4\sim 5$ 级应力水平下进行。以下我们建议两种选择应力增量的方法，供做试验时参考。按这两种方法选择应力增量，有可能使试验在 $4\sim 5$ 级应力水平下进行。即使出现有3级应力水平的情况，对疲劳极限值的影响也不会很大。

# （一）已知由试验法测定的 $\sigma$

当已知由试验法测定的 $\sigma_r$ 时，则可取 $3\sim 6\%$ 的 $\sigma_r$ 作为应力增量 $\Delta \sigma$ 。若手头没有这种资料，即使临时进行预备性试验，来取得 $\sigma_r$ 的数值，也是方便易行的。而且此时取得的各级应力，还可作为绘制升降图的数据点。

# （二）已知同类型材料的升降图

图1-5-5是LY12铝合金光滑板试件的升降图。该试验是在3级应力水平下进行的，应力增量 $\Delta \sigma = 0.02\sigma_{b}$ 。 $\Delta \sigma /\sigma_{0.1} = 8\%$ ，应力增量选得偏大了一些。在应用升降法测定单面喷丸LY12铝合金光滑板试件的疲劳极限时（见第3节），参考了这一数据，把应力增量减小到 $\Delta \sigma = 0.015\sigma_{b}$

从而取得了4级应力水平（见图1-5-4）。

图片摘要：该图主要展示 1 5 5是LY12铝合金光滑板试件的升降图。该试验是在3级应力水平下进行的，应力增量 。 ，应力增量选得偏大了一些。在。
![](images/8dd8e0c5e7ec37eb106abd6a62c9c17a73ea0fecc158cc5df7ef55ea72dd3886.jpg)  
图1-5-5 升降图

图片摘要：该图主要展示 1 5 5 升降图。
![](images/0e0a654364d39a3386f22265d72298dd2348fd6a2cc0858e353b18c266a308c7.jpg)  
图1-5-6 升降图

材料：40铬镍钼钢， $\sigma_{b} = 100$ 公斤/毫米²；

试件：光滑圆试件；

加载方式：旋转弯曲 $R = -1$

指定寿命 $N = 10^{7}$ $\sigma_{-1} = 50.89$ 公斤/毫米²。

为了供做选定应力增量 $\Delta \sigma$ 的参考，图1-5-6和图1-5-7还示出了两种材料的升降图。

最后，还应指出，本章所介绍的升降法适用于小子样的情况。此种方法与一般文献中介绍的较大子样 $(n > 30)$ 的升降法，在数据处理上有所不同，本书不拟再做介绍。因为应用升降法测定疲劳极限时，试验是在长寿命区进行的，花费时间很长，故不宜使用较大子样的升降法。

图片摘要：该图主要展示 1 5 7 升降图。
![](images/7bc9fd92416fbf8bcb71bff8eecb58879d3141fdcaa7019cf6daabcdeb0a5d8a.jpg)  
图1-5-7 升降图

材料：LY11铝合金， $\sigma_{b} = 54$ 公斤/毫米²，

试件：光滑圆试件；

加载方式：旋转弯曲 $R = -1$

指定寿命 $\mathrm{N} = 10^{7}$ ； $\sigma_{-1} = 14.05$ 公斤/毫米²。

此外，有的文献在引用小子样升降法时，总比实际试验次数多考虑一个数据点。譬如，对于图1-5-4的升降图，实际上只做了15根试件。由于第15根试件在应力 $0.265\sigma_{b}$ 作用下，未达到 $10^{7}$ 循环发生破坏，故随后的第16次试验必将在低一级的应力 $0.250\sigma_{b}$ 下进行。因此，在处理数据时

也把它考虑进去了。这样，相当于在 $0.250\sigma_{b}$ 这一级应力上试验次数增多一次，成为7次（表5-1中为6次）。计算结果表明 $\sigma_{0,1}$ 仍为 $0.254\sigma_{b}$ ，与按表5-1数据计算的 $\sigma_{0,1}$ 值没有什么差别。总之，当试验总数在10次以上时，多考虑一个或少考虑一个数据点对疲劳极限值没有什么影响。

# 六、安全寿命和 $p - S - N$ 曲线的测定

# 1. 引言

如第四节所述，利用成组试验法可以测定 $50\%$ 存活率的中值 $S - N$ 曲线(图1-6-1)。如果单纯以这种曲线作为产品寿命估算的依据，则往往偏于危险。因为这样做意味着有一半产品在达到预

期寿命 $N$ 之前会过早地发生破坏。为此，我们需要寻求具有较高存活率的 $S - N$ 曲线，譬如 $99.9\%$ 存活率的 $S - N$ 曲线（图1-6-1）。该曲线所给出的寿命 $N$ ，对1000个产品来说，有999个都能经 $N$ 次循环尚存，只有一个会提前发生破坏。破坏的概率既然这样小，产品的寿命自然是比较可靠的了。存活率一般是由生产管理部门给定，如 $99\%$ 、 $99.9\%$ 等。 $\mathbf{p} - S - N$ 曲线就指的是具有某一存活率 $p$ 的 $S - N$ 曲线，即存活率-应力-寿命曲线。

图片摘要：该图主要展示 1 6 1。
![](images/0f56d89cae770b428cc32156e2d056b0d298c8ebb306022f81b7f6683d7a1edc.jpg)  
图1-6-1

测定 $p - S - N$ 曲线时，对于每一应力水平，必须使用一组试件。每组试件一般不少于6个，数据分散性小，试件可以少取一些，分散性大试件要多取一些。这样，在每一应力水平下，根据一组试件的试验结果，进行统计分析后，可以求得某一存活率 $p$ 的安全寿命 $N_{p}$ 。将 $3\sim 4$ 个不同应力水平下分别求出的安全寿命，画在坐标纸上，用曲线拟合各数据点，即可作出 $p - S - N$ 曲线。

如上所述，测定 $p - S - N$ 曲线的关键，在于求出每一应力水平下的安全寿命。在第三章第8节例3中，曾介绍过利用公式(3-19)求安全寿命的解析方法。但近年来更普遍采用的是“作图法”。后一方法不仅计算简单，而且可以判断被抽样的母体大致遵循何种分布——正态分布还是威布尔分布。通过作图分析，视其更接近哪种分布，就按照哪种分布原理来估计安全寿命。在一般情况下，按照正态分布和按照威布尔分布两种作图法给出的结果相差不多。但对于长寿命区，威布尔分布常常比正态分布更接近实际情况，特别是对于轴承的寿命估计，最好采用威布尔分布。本章第3节和4节将分别介绍按正态分布和按威布尔分布两种作图法，以供选用。

# 2. 平均秩

用作图法估计安全寿命时，使用的是概率坐标纸。如第三章所述，当对数疲劳寿命遵循正态分布时，对数疲劳寿命 $\lg N_{p}$ 和对应的存活率 $p$ 在正态概率坐标纸上，应表现为一直线关系。当疲劳寿命 $N_{p}$ 遵循威布尔分布时， $\lg (N_{p} - N_{0})$ 和对应的存活率 $p$ 在威布尔概率坐标纸上，应表现为一直线关系。图中各数据点 $[p, \lg N_{p}]$ 或 $[p, \lg (N_{p} - N_{0})]$ 是由一组试验结果给出的， $N_{p}$ 即疲劳寿命观测值。本节将介绍的是如何确定与各疲劳寿命 $N_{p}$ 对应的存活率 $p$ 。

已知任一分布的母体，从中抽取一个子样，得到了 $n$ 个（譬如7个）观测值，把它们按大小次序排列如下

$$
x _ {1} <   x _ {2} <   x _ {3} <   x _ {4} <   x _ {5} <   x _ {6} <   x _ {7}
$$

若已知该母体的频率函数为 $f(x)$ ，则任一观测值 $x_{i}$ （譬如第3个观测值 $x_{3}$ ）的破坏率 $P_{3}$ 即可确

定，如图1-6-2(a)所示。若再进行第二次抽样，又得到了7个观测值

$$
x _ {1} ^ {\prime} <   x _ {2} ^ {\prime} <   x _ {3} ^ {\prime} <   x _ {4} ^ {\prime} <   x _ {5} ^ {\prime} <   x _ {6} ^ {\prime} <   x _ {7} ^ {\prime}
$$

显然，这7个观测值和前一次的不同了。其 $x_{3}^{\prime}$ 的破坏率 $P_{3}^{\prime}$ 示于图1-6-2(b)中。此时 $P_{3}^{\prime}$ 也不同于 $P_{3}$ 。如此多次重复抽样，可以获得许许多多的破坏率值。根据理论证明，无论母体为何种分布，这许许多多的破坏率的平均值等于

$$
P = \frac{3}{7 + 1} = 37.5\%
$$

图片摘要：该图主要展示 1 6 2。
![](images/1f1817c94ed4dc79a0c23547fa217d2d1fbfbfdeb0432846faf74da44f241940.jpg)

图片摘要：该图主要展示 1 6 2。
![](images/7ae08959bdf391434a820a5cc6e217b7ab1de7ac67c329a1e7355b3630828e17.jpg)  
图 1-6-2

写成一般公式，则有

$$
P = \frac {i}{n + 1} \tag {6-1}
$$

上式 $i / (n + 1)$ 称做“平均秩”。 $i$ 是观测值由小到大按次序排列的“序数”，如 $x_{3}$ 的序数 $i = 3$ 。这样，当已知观测值的个数 $n$ （子样大小）时，即可由式（6-1）求出对应任一观测值 $x_{i}$ 的平均秩。

在应用作图法估计安全寿命时，我们把平均秩作为母体破坏率的估计量。因此，对应任一观测值 $x_{i}$ 的母体存活率 $\mathcal{P}$ 估计量为

$$
p = 1 - \frac {i}{n + 1} \tag {6-2}
$$

当观测值个数 $n$ 为奇数时，正中间观测值（中值）的序数是

$$
i = \frac {n + 1}{2}
$$

将这个 $i$ 值代入公式(6-2)，恰好给出存活率为 $p = 50\%$ 。在附表一中，给出了对应各个 $i$ 和 $n$ 的存活率 $p$ 值，以供查阅。

# 3. 按正态分布理论估计安全寿命

本节将介绍利用正态概率坐标纸的作图法估计安全寿命，具体步骤分述如下。

# （一）观测记录

已知数据与第三章例1相同。现将该组10个试件的疲劳寿命 $N_{p}$ 从小到大按照次序列于表6-1中。试件最小疲劳寿命的序数为1；最大疲劳寿命的序数为10。为了下一步作图需要，表6-1中还给出了对数疲劳寿命值。

表 6-1  

<table><tr><td>序数i</td><td>疲劳寿命Np(千周)</td><td>对数疲劳寿命xp=1gNp</td><td>存活率p(%)</td></tr><tr><td>1</td><td>124</td><td>2.0934</td><td>90.91</td></tr><tr><td>2</td><td>134</td><td>2.1271</td><td>81.82</td></tr><tr><td>3</td><td>135</td><td>2.1303</td><td>72.73</td></tr><tr><td>4</td><td>138</td><td>2.1399</td><td>63.64</td></tr><tr><td>5</td><td>140</td><td>2.1461</td><td>54.55</td></tr><tr><td>6</td><td>147</td><td>2.1673</td><td>45.45</td></tr><tr><td>7</td><td>154</td><td>2.1875</td><td>36.36</td></tr><tr><td>8</td><td>160</td><td>2.2041</td><td>27.27</td></tr><tr><td>9</td><td>166</td><td>2.2201</td><td>18.18</td></tr><tr><td>10</td><td>181</td><td>2.2577</td><td>9.09</td></tr></table>

# （二）估计母体存活率

母体存活率估计量 $p$ 按公式（6-2）计算。在本例中，观测值个数 $n = 10$ 。根据表6-1所列各疲劳寿命的序数 $i$ ，由附表一即可查得对应的存活率 $p$ 。譬如，疲劳寿命138千周的序数为 $i = 4$ ，由附表一查出的 $p = 63.64\%$ ，即表示疲劳寿命138千周的存活率。各疲劳寿命的存活率 $p$ 均列于表6-1中。

# （三）作 $p - N$ 图

以 $x_{p} = \lg N_{p}$ 为横坐标，存活率 $p$ 为纵坐标，将表6-1中的数据画在正态概率坐标纸上，如图1-6-3所示。由图可以看到，各数据点近似在一直线 $AB$ 上，表明被抽样的母体遵循正态分布。这样用直线拟合各数据点所作出的图形叫做“ $p-N$ 图”。

# （四）估计安全寿命

根据 $p - N$ 图，可以求出对应任一存活率的对数安全寿命 $x_{p}$ 。如取存活率为 $99.9\%$ ，只要把直线外推到 $p = 99.9\%$ 的点（图1-6-3的A点），即可查得对应的 $x_{99.9}$

$$
x _ {9 9. 9} = 1 \mathrm {g} N _ {9 9. 9} = 1. 9 8 2
$$

所以 $N_{99.9} = 1\mathrm{g}^{-1}1.982 = 95.94$ 千周

# （五）母体平均值估计量 $\mu$

从 $p - N$ 图中(图1-6-3的 $C$ 点)，查得 $50\%$ 存活率的 $x_{50}$ ，即母体平均值估计量（见公式3-18）

$$
\mu = x _ {5 0} = 2. 1 6 5
$$

图片摘要：该图主要展示 1 6 3。
![](images/6d396ab8d3291a23886ff4f609a66042dd1b05a4634f73c6012c849c0ae55bec.jpg)  
图1-6-3

从而可求出50%存活率的中值疲劳寿命 $N_{50}$

$$
\lg N _ {5 0} = 2. 1 6 5
$$

所以 $N_{50} = \lg^{-1}2.165 = 146$ 千周

# （六）母体标准差估计量 $\hat{\sigma}$

当 $p = 84.1\%$ 时，由表3-6中查得 $u_{p} = -1$ ，按公式(3-17)，存活率为 $84.1\%$ 的 $x_{8k+1}$ 等于 $x_{8k+1} = \mu - \sigma$

于是，母体标准差估计量可由下式求得

$$
\hat {\sigma} = \hat {\mu} - x _ {8 1 \cdot 1} \tag {6-3}
$$

从 $p - N$ 图中（图1-6-3的 $D$ 点），查出

$$
x _ {8 4. 1} = 2. 1 0 5
$$

将 $\hat{\mu}$ 和 $x_{84.1}$ 值代入公式(6-3)，则得

$$
\hat {\sigma} = 2. 1 6 5 - 2. 1 0 5 = 0. 0 6
$$

最后，我们将解析法（第三章例1）和作图法作一比较说明，两种方法的处理结果均列于表6-2中，从表中可以看到，两种方法给出的结果相差不多。作图法可通过各数据点是否形成一直线，来判断母体是否遵循正态分布。若母体大致遵循正态分布，则由 $p-N$ 图给出的结果是正确的。解析法不能判断母体是否遵循正态分布。由解析法求得的安全寿命，只有在肯定母体遵循正态分布的前提下才是正确的。因此，当母体确系遵循正态分布时，两种方法都会给出一致正确的结论。但当母体不十分遵循正态分布时，两种方法给出的结果往往会有较大差别。此外，当观测

数据较少时，也会使两者的差别较大。

表 6-2  

<table><tr><td></td><td>母体平均值估计量μ</td><td>母体标准差估计量σ</td><td>x99.9</td></tr><tr><td>作图法</td><td>2.165</td><td>0.06</td><td>1.982</td></tr><tr><td>解析法</td><td>2.167</td><td>0.05</td><td>2.013</td></tr></table>

# 4. 按威布尔分布理论估计安全寿命

本节将介绍利用威布尔概率坐标纸的作图法估计安全寿命，具体步骤分述如下。

# （一）观测记录

在同一应力水平下，测得一组（8个）试件的疲劳寿命，将其按大小次序排列，如表6-3所示。

表6-3  

<table><tr><td>序 数 i</td><td>疲劳寿命 \(N_{p}\)(千周)</td><td>对数疲劳寿命 \(x_{p}=1gN_{p}\)</td><td>存活率 p(%)</td></tr><tr><td>1</td><td>390</td><td>2.59</td><td>88.89</td></tr><tr><td>2</td><td>520</td><td>2.72</td><td>77.78</td></tr><tr><td>3</td><td>600</td><td>2.78</td><td>66.67</td></tr><tr><td>4</td><td>730</td><td>2.86</td><td>55.56</td></tr><tr><td>5</td><td>800</td><td>2.90</td><td>44.44</td></tr><tr><td>6</td><td>900</td><td>2.95</td><td>33.33</td></tr><tr><td>7</td><td>1060</td><td>3.30</td><td>22.22</td></tr><tr><td>8</td><td>1300</td><td>3.11</td><td>11.11</td></tr></table>

# （二）估计母体存活率

母体存活率估计量 $p$ 仍按公式（6-2）计算。在本例中，观测值个数 $n = 8$ 。各疲劳寿命的存活率 $p$ 可由附表一查得，也列于表6-3中。

# （三）估计最小寿命 $N_{0}$

以 $\lg N_{p}$ 为横坐标， $p$ 为纵坐标，在威布尔概率坐标纸上作 $p - N$ 图，如图1-6-4所示。将各数据点用一条曲线拟合，并绘出该曲线的垂直渐近线。如第三章第11节所述，最小寿命 $N_{0}$ 的估计量是由渐近线的横坐标位置来确定的。由第一次作图可知，渐近线的横坐标为2.45，于是有

$$
\lg N _ {0} = 2. 4 5
$$

所以 $N_{0} = 280$ 千周

图片摘要：该图主要展示 1 6 4。
![](images/69eb715c4c1ebd125441c339b761d73dad37205f98b36d32239cf52ba3d23bad.jpg)  
P (%)   
图 1-6-4

# （四）作 $p - \lg (N_p - N_0)$ 直线

知道了 $N_{0}$ 以后，将各个疲劳寿命 $N_{p}$ 减去 $N_{0}$ ，再取对数 $\lg (N_p - N_0)$ ，计算结果列于表6-4中。然后，以 $\lg (N_p - N_0)$ 为横坐标， $p$ 为纵坐标，将各数据点画在威布尔概率坐标纸上，作 $p-\lg (N_p - N_0)$ 直线（见图1-6-5）。由图可见，各数据点近似在一条直线上，表明疲劳寿命大体遵循威布尔分布。

表 6-4  

<table><tr><td rowspan="2">序 数 i</td><td rowspan="2">存 活 率 p(%)</td><td colspan="2">第一次作图数据 N0=280千周</td><td colspan="2">第二次作图数据 N0&#x27;=200千周</td></tr><tr><td>Np-N0</td><td>lg(Np-N0)</td><td>Np-N0&#x27;</td><td>lg(Np-N0&#x27;)</td></tr><tr><td>1</td><td>88.89</td><td>110</td><td>2.04</td><td>190</td><td>2.28</td></tr><tr><td>2</td><td>77.78</td><td>240</td><td>2.38</td><td>320</td><td>2.51</td></tr><tr><td>3</td><td>66.67</td><td>320</td><td>2.51</td><td>400</td><td>2.60</td></tr><tr><td>4</td><td>55.56</td><td>450</td><td>2.65</td><td>530</td><td>2.72</td></tr><tr><td>5</td><td>44.44</td><td>520</td><td>2.72</td><td>600</td><td>2.78</td></tr><tr><td>6</td><td>33.33</td><td>620</td><td>2.79</td><td>700</td><td>2.85</td></tr><tr><td>7</td><td>22.22</td><td>780</td><td>2.89</td><td>860</td><td>2.93</td></tr><tr><td>8</td><td>11.11</td><td>1020</td><td>3.01</td><td>1100</td><td>3.04</td></tr></table>

作图时，若各数据点不表现为一条直线，则有两种可能情况发生：一种情况是试验结果根本不符合威布尔分布；另一种情况是 $N_{0}$ 估计的不准确（ $N_{0}$ 值第一次不容易估计准确），此时，可以对 $N_{0}$ 连续估计，直到使各数据点最接近一条直线为止。我们在第一次作图时，选取渐近线的横坐标 $\lg N_{0} = 2.45$ 。为了使各数据点更好地与直线拟合，再进行第二次作图如图1-6-4，选取渐近线的横坐标。

$$
\lg N _ {0} ^ {\prime} = 2. 3
$$

所以 $N_{0}^{\prime} = 200$ 千周

然后，将 $N_{p}$ 减去 $N_{0}^{\prime}$ ，并取成对数 $\lg (N_p - N_0^{\prime})$ ，计算结果也列于表6-4中。重复以上步骤，第二次作 $p\text{-}\lg (N_p - N_0^{\prime})$ 直线（见图1-6-6）。可以看到，各数据点比第一次作图时与直线拟合地更好一些。

# （五）估计安全寿命

根据图1-6-6所示的 $p - N$ 图，可以求出任一存活率的安全寿命。如取存活率为 $99.9\%$ ，由图1-6-6中的 $A$ 点查得对应 $\lg (N_p - N_0^{\prime})$ 数值为1.09，即

$$
\lg \left(N _ {9 9, 9} - N _ {0} ^ {\prime}\right) = 1. 0 9
$$

已知 $N_{0}^{\prime} = 200$ 千周，由上式解出 $99.9\%$ 存活率的安全寿命 $N_{99.9}$ 为

$$
N _ {9 9. 9} = 2 1 2 \text {千 周}
$$

# （六）估计中值疲劳寿命

取 $p = 50\%$ ，由图1-6-6查得对应的 $\lg (N_p - N_0^{\prime})$ 值为2.738，即

$$
\lg \left(N _ {5 0} - N _ {0} ^ {\prime}\right) = 2. 7 3 8
$$

所以 $N_{50} = 747$ 千周（中值疲劳寿命）

图片摘要：该图主要展示 1 6 6。
![](images/f6a3e2d8bfe01d9eb49779e32a4e5a09f73221261e04c032bf7376ac8cbbc520.jpg)  
图 1-6-6

图片摘要：该图主要展示 1 6 6。
![](images/95c11651b80a14fde1aca52f4ecf32ba33e3f9f42884202e1f1aee166c03b300.jpg)  
图 1-6-5

# 5. $p - S - N$ 曲线的绘制

$p-N$ 图中的直线，是在某一指定应力水平下使用一组试件做出的。现在，我们选择了四个不同的应力水平，它们的最大应力 $\sigma_{\max}$ 分别为：

$$
\begin{array}{l} \sigma_ {1} = 1 9. 9 \text {公 斤 / 毫 米} ^ {2}; \quad \sigma_ {2} = 1 6. 6 \text {公 斤 / 毫 米} ^ {2}; \\ \sigma_ {3} = 1 4. 1 2 \text {公 斤 / 毫 米} ^ {2}; \sigma_ {4} = 1 2. 0 2 \text {公 斤 / 毫 米} ^ {2} 。 \\ \end{array}
$$

应力比均为 $R = 0.1$ 。在每个应力水平下，使用一组（10个）LY12铝合金光滑板试件，试验结果如表6-5所示。根据表6-5的数据，利用正态概率坐标纸可做出 $p-N$ 图。如图1-6-7和图1-6-8中的四条直线①～④，分别对应四个不同的最大应力 $\sigma_{1}$ 、 $\sigma_{2}$ 、 $\sigma_{3}$ 、 $\sigma_{4}$ 。对于每一个应力，可以求得一个存活率为 $99.9\%$ 的对数安全寿命 $x_{99.9}$ ，列于表6-6中。表中还给出了存活率为 $50\%$ 的对数疲劳寿命 $x_{50} = \hat{\mu}$ ，以资参考。

表 6-5  

<table><tr><td rowspan="2">序 数 i</td><td colspan="4">对数疲劳寿命xp=1gNp(Np的单位为千周)</td><td rowspan="2">存活率 p(%)</td></tr><tr><td>σ119.9公斤/毫米2</td><td>σ216.6公斤/毫米2</td><td>σ314.12公斤/毫米2</td><td>σ412.02公斤/毫米2</td></tr><tr><td>1</td><td>1.914</td><td>2.093</td><td>2.325</td><td>2.721</td><td>90.91</td></tr><tr><td>2</td><td>1.914</td><td>2.127</td><td>2.360</td><td>2.851</td><td>81.82</td></tr><tr><td>3</td><td>1.929</td><td>2.130</td><td>2.435</td><td>2.859</td><td>72.73</td></tr><tr><td>4</td><td>1.964</td><td>2.140</td><td>2.441</td><td>2.938</td><td>63.64</td></tr><tr><td>5</td><td>1.964</td><td>2.146</td><td>2.470</td><td>3.012</td><td>54.55</td></tr><tr><td>6</td><td>1.982</td><td>2.167</td><td>2.471</td><td>3.015</td><td>45.45</td></tr><tr><td>7</td><td>1.982</td><td>2.188</td><td>2.501</td><td>3.082</td><td>36.36</td></tr><tr><td>8</td><td>1.996</td><td>2.204</td><td>2.549</td><td>3.136</td><td>27.27</td></tr><tr><td>9</td><td>2.029</td><td>2.220</td><td>2.582</td><td>3.138</td><td>18.18</td></tr><tr><td>10</td><td>2.063</td><td>2.248</td><td>2.612</td><td>3.165</td><td>9.09</td></tr></table>

根据表6-6的数据，以应力 $\sigma_{\mathrm{max}}$ 为纵坐标， $\lg N$ 为横坐标，把 $x_{99.9}$ 的四个数据点用曲线拟合，即得到存活率为 $99.9\%$ 的 $p-S-N$ 曲线（图1-6-9）。同时，根据 $x_{50}$ 的四个数据点，还可做出中值 $S-N$ 曲线。值得注意的是，作图时，必须把表6-6中 $x_{99.9}$ 和 $x_{50}$ 各数值均加以3。这是因为在处理数据时， $N$ 的单位取为千周，而以千周为 $N$ 单位的 $\lg N$ 比以周为 $N$ 单位的 $\lg N$ 小3。

绘制 $p - S - N$ 曲线也常常使用双对数坐标 $(\lg S_{a} - \lg N)$ 。此时，一般都用直线拟合各数据点（见图1-6-10）。在大多数情况下，随着应力水平的降低，分散性有所增加。因此，应力水平越低，中值 $S - N$ 曲线与 $p - S - N$ 曲线的水平间距也越大。但也有些情况，应力水平改变时，分散性基本保持不变，如图1-6-11所示那样，两条直线互相平行。

最后，我们说明一下 $p-N$ 图的一个性质。按公式（6-3）， $\sigma$ 是 $\mu(x_{50})$ 和 $x_{84.1}$ 的差数，而 $\mu$ 和 $x_{84.1}$ 都可由 $p-N$ 图中查出。从图1-6-7和图1-6-8中可以看到，直线愈陡，差数 $(\mu - x_{84.1})$ 愈小，因此标志分散性的 $\sigma$ 也就愈小。如图1-6-7中的直线①给出的 $\sigma_1 = 0.05$ 最小，图1-6-8的直线④给出的 $\sigma_4 = 0.185$ 最大，这也表明分散性随应力水平的降低而有所增加。

$\mathrm{IgN_P}$   
图1-6-8p-N图  
图片摘要：该图主要展示 1 6 8p N图。
![](images/5378c677420544a637376a88e2f5032d2f6708b4701df916ba7f1593198ded52.jpg)  
① $\sigma_{1} = 19.9,\quad \hat{\mu}_{1} = 1.971,\quad \hat{\sigma}_{1} = 0.050$ ② $\sigma_{2} = 16.6,\quad \hat{\mu}_{2} = 2.165,\quad \hat{\sigma}_{2} = 0.060$ ③ $\sigma_{3} = 14.12,\quad \hat{\mu}_{3} = 2.473,\quad \hat{\sigma}_{3} = 0.099$ ④ $\sigma_{4} = 12.02,\quad \hat{\mu}_{4} = 2.995,\quad \hat{\sigma}_{4} = 0.185$

图片摘要：该图主要展示 1 6 8p N图。
![](images/da3311ecd8e3f10a7333e659e97d008fb0d9bb75daa78921b12d8da2e4d51abc.jpg)  
1gNP   
图 1-6-7 $p-N$ 图

表 6-6  

<table><tr><td rowspan="2">应力S</td><td colspan="2">对数疲劳寿命 xp=1gNp</td></tr><tr><td>x99.9</td><td>x50=μ</td></tr><tr><td>σ1=19.9公斤/毫米2</td><td>1.790</td><td>1.971</td></tr><tr><td>σ2=16.6公斤/毫米2</td><td>1.982</td><td>2.165</td></tr><tr><td>σ3=14.12公斤/毫米2</td><td>2.170</td><td>2.473</td></tr><tr><td>σ4=12.02公斤/毫米2</td><td>2.420</td><td>2.995</td></tr></table>

图片摘要：该图主要展示 6 6。
![](images/8ea9f0c805dd2d6457150608de42f9a128d4af0a12e1f1496cb9508104a9ac6b.jpg)  
图1-6-9 $p - S - N$ 曲线

图片摘要：该图主要展示 1 6 9 曲线。
![](images/e506be1ec4499a4fbda4d773790e3fa8b1665368f89eecad5b6c177f2ed70273.jpg)  
图1-6-10

图片摘要：该图主要展示 1 6 10。
![](images/6e791e3ce81ce30a9beb5aff994f86cf606367cf5891041c484e3c036e54bb72.jpg)  
图 1-6-11

# 6. $p-N$ 图的直线拟合

我们无论用正态概率纸或威布尔概率纸作 $p-N$ 图时，都遇到一个直线拟合的问题。当各数据点偏离直线较远时，凭靠目力，往往无法判断它们是否线性相关，并且也难于绘制出拟合数据点的直线。此时，仍可利用第四章第6节所介绍的最小二乘法进行直线拟合和相关性检验。现以表

6-1的数据为例，将 $p-N$ 图直线拟合和相关性检验的步骤分述如下。

# （一）已知数据

已知数据点个数 $n = 10$ ，各对数疲劳寿命 $x_{i} = \lg N_{i}$ 及其对应的存活率 $p$ 均列于表6-7中。

表 6-7  

<table><tr><td>序 数i</td><td>存活率p</td><td>对数疲劳寿命xi=1gNi</td><td>标准正态偏量upi</td><td>xi2</td><td>upi</td><td>upix</td></tr><tr><td>1</td><td>0.9091</td><td>2.0934</td><td>-1.337</td><td>4.3823</td><td>1.78757</td><td>-2.79888</td></tr><tr><td>2</td><td>0.8182</td><td>2.1271</td><td>-0.9091</td><td>4.5246</td><td>0.82646</td><td>-1.93375</td></tr><tr><td>3</td><td>0.7273</td><td>2.1303</td><td>-0.6050</td><td>4.5382</td><td>0.36603</td><td>-1.28883</td></tr><tr><td>4</td><td>0.6364</td><td>2.1399</td><td>-0.3493</td><td>4.5792</td><td>0.12201</td><td>-0.74747</td></tr><tr><td>5</td><td>0.5455</td><td>2.1461</td><td>-0.1144</td><td>4.6057</td><td>0.01309</td><td>-0.24551</td></tr><tr><td>6</td><td>0.4545</td><td>2.1673</td><td>0.1144</td><td>4.6972</td><td>0.01309</td><td>0.24794</td></tr><tr><td>7</td><td>0.3636</td><td>2.1875</td><td>0.3493</td><td>4.7852</td><td>0.12201</td><td>0.76409</td></tr><tr><td>8</td><td>0.2727</td><td>2.2041</td><td>0.6050</td><td>4.8581</td><td>0.36603</td><td>1.33348</td></tr><tr><td>9</td><td>0.1818</td><td>2.2201</td><td>0.9091</td><td>4.9288</td><td>0.82646</td><td>2.01829</td></tr><tr><td>10</td><td>0.0909</td><td>2.2577</td><td>1.337</td><td>5.0972</td><td>1.78757</td><td>3.01854</td></tr><tr><td>总 和</td><td></td><td>21.6735</td><td>0</td><td>46.9965</td><td>6.23032</td><td>0.3679</td></tr></table>

P（%）

图1-6-12  
图片摘要：该图主要展示 1 6 12。
![](images/3296a714ef569864e43159ad7d3d8225e9c2329109d4eab64148cd557d84013b.jpg)  
$X_{\mathrm{P}} = 1\mathrm{g}N_{\mathrm{P}}$

# （二）对存活率 $p$ 进行变换

根据附表三，并利用插值法，将存活率 $p$ 换算成标准正态偏量 $u_{p}$ 。对应存活率 $p$ 的各标准正态偏量值 $u_{p_i}$ ，列于表6-7中。经这样变换后， $p-N$ 图的纵坐标就变成等间距的了（见图1-6-12右边纵坐标）。并且为了下一步计算的需要，还列表求出 $x_{i}^{2}$ 、 $u_{p_i}^2$ 和 $u_{p_i}x_i$ 各值。

# （三）求 $u_{p} - \lg N_{p}$ 直线方程

取 $u_{p}$ 为自变量， $u_{p} - \lg N_{p}$ 的直线方程由下式给出。

$$
\lg N _ {p} = a + b u _ {p} \tag {6-4}
$$

式中常数 $a$ 和 $b$ 分别为

$$
b = \frac {\sum_ {i = 1} ^ {n} u _ {p i} x _ {i} - \frac {1}{n} \left(\sum_ {i = 1} ^ {n} u _ {p i}\right) \left(\sum_ {i = 1} ^ {n} x _ {i}\right)}{\sum_ {i = 1} ^ {n} u _ {p i} ^ {2} - \frac {1}{n} \left(\sum_ {i = 1} ^ {n} u _ {p i}\right) ^ {2}} \tag {6-5}
$$

$$
a = \frac {1}{n} \sum_ {i = 1} ^ {n} x _ {i} - \frac {b}{n} \sum_ {i = 1} ^ {n} u _ {p _ {i}} \tag {6-6}
$$

按表6-7中数据，可知

$$
\sum_ {i = 1} ^ {n} u _ {p _ {i}} = 0 \quad \sum_ {i = 1} ^ {n} u _ {p _ {i}} ^ {2} = 6. 2 3 0 3 2
$$

$$
\sum_ {i = 1} ^ {n} x _ {i} = 2 1. 6 7 3 5 \quad \sum_ {i = 1} ^ {n} u _ {p _ {i}} x _ {i} = 0. 3 6 7 9
$$

将以上各值代入公式(6-5)和(6-6)中，则得

$$
b = \frac {\sum u _ {p i} x _ {i} - \frac {1}{n} \left(\sum u _ {p i}\right) \left(\sum x _ {i}\right)}{\sum u _ {p i} ^ {2} - \frac {1}{n} \left(\sum u _ {p i}\right) ^ {2}} = \frac {0 . 3 6 7 9}{6 . 2 3 0 3 2} = 0. 0 5 9 0 5
$$

$$
a = \frac {1}{n} \sum x _ {i} - \frac {b}{n} \sum u _ {p i} = \frac {1}{1 0} \times 2 1. 6 7 3 5 = 2. 1 6 7
$$

根据公式(6-4)， $u_{p} - \lg N_{p}$ 直线方程为

$$
\lg N _ {p} = 2. 1 6 7 + 0. 0 5 9 0 5 u _ {p}
$$

# （四）作 $p - 1gN_{p}$ 直线

按以上方程绘制直线时，需求出直线上任意两点的坐标。现在，选取这两点的纵坐标分别为 $u_{p} = -3$ 和 $u_{p} = 3$ ，如图1-6-12中的A和B二点所示。

当 $u_{p} = -3$ 时， $\lg N_{p} = 2.167 - 0.05905\times 3 = 1.99$

当 $u_{p} = 3$ 时， $\lg N_{p} = 2.167 + 0.05905\times 3 = 2.344$

根据附表三可知，与 $u_{p} = -3$ 对应的 $p$ 值为0.9987；与 $u_{p} = 3$ 对应的 $p$ 值为0.0013。于是A、B两点的坐标分别是

A点： $p = 99.87\% (u_{p} = -3)$ ， $\lg N_{p} = 1.99$

$B$ 点： $p = 0.13\% (u_{p} = 3)$ $\lg N_{p} = 2.344$

用直线连接 $A$ 、 $B$ 两点，即可作出 $p - \lg N_{p}$ 直线（见图1-6-12）。

# （五）相关性检验

为了检验 $p$ 和 $\lg N_{p}$ 在正态概率坐标纸上是否表现为一直线关系，需由下式计算相关系数 $r$ 。

$$
r = \frac {L _ {u x}}{\sqrt {L _ {u u} L _ {x x}}} \tag {6-7}
$$

式中 $L_{ux}$ 、 $L_{uu}$ 、 $L_{xx}$ 是与 $\pmb{n}$ 个数据点 $u_{i}$ 及 $x_{i} = \lg N_{i}$ 有关的量。

$$
L _ {u u} = \sum_ {i = 1} ^ {n} u _ {P i} ^ {2} - \frac {1}{n} \left(\sum_ {i = 1} ^ {n} u _ {p i}\right) ^ {2} \tag {6-8}
$$

$$
L _ {x x} = \sum_ {i = 1} ^ {n} x _ {i} ^ {2} - \frac {1}{n} \left(\sum_ {i = 1} ^ {n} x _ {i}\right) ^ {2} \tag {6-9}
$$

$$
L _ {u x} = \sum_ {i = 1} ^ {n} u _ {p i} x _ {i} - \frac {1}{n} \left(\sum_ {i = 1} ^ {n} u _ {p i}\right) \left(\sum_ {i = 1} ^ {n} x _ {i}\right) \tag {6-10}
$$

根据表6-7中数据，可知

$$
\sum_ {i = 1} ^ {n} u _ {p _ {i}} = 0, \quad \sum_ {i = 1} ^ {n} u _ {p _ {i}} ^ {2} = 6. 2 3 0 3 2
$$

$$
\sum_ {i = 1} ^ {n} x _ {i} = 2 1. 6 7 3 5, \quad \sum_ {i = 1} ^ {n} x _ {i} ^ {2} = 4 6. 9 9 6 5
$$

$$
\sum_ {i = 1} ^ {n} u _ {p _ {i}} x _ {i} = 0. 3 6 7 9
$$

将以上各值代入公式(6-8)、(6-9)和(6-10)，则得

$$
L _ {u u} = 6. 2 3 0 3 2
$$

$$
L _ {x x} = 4 6. 9 9 6 5 - \frac {1}{1 0} \times 2 1. 6 7 3 5 = 0. 0 2 2 4
$$

$$
L _ {u x} = 0. 3 6 7 9
$$

相关系数 $r$ 为

$$
r = \frac {L _ {u x}}{\sqrt {L _ {u u} L _ {x x}}} = \frac {0 . 3 6 7 9}{\sqrt {6 . 2 3 0 3 2 \times 0 . 0 2 2 4}} = 0. 9 8 5
$$

对于 $n = 10$ ， $n - 2 = 8$ ，由附表二查得相关系数的起码值为0.632。因 $r > 0.632$ ，故表明 $u_{p}$ 和 $\lg N_{p}$ 是线性相关的，即 $p$ 和 $\lg N_{p}$ 在正态概率坐标纸上表现为一直线关系。

对于威布尔概率坐标纸，应按公式(3-28)，首先将 $p$ 折算成 $Y$ （见图1-3-15的右边纵坐标），再求出 $Y - \lg (N_{p} - N_{0})$ 直线方程，从而作出 $p - \lg (N_p - N_0)$ 直线。并且还可对两个变量 $Y$ 和 $\lg (N_p - N_0)$ 进行相关性检验，以检验 $p$ 和 $\lg (N_p - N_0)$ 在威布尔概率坐标纸上是否表现为一直线关系。其做法与以上所述类似。如令 $X = \lg (N_{p} - N_{0})$ ， $X_{i}$ 表示 $n$ 个数据的 $\lg (N_p - N_0)$ 值，则 $Y - X$ 直线方程由下式给出。

$$
X = a + b Y \tag {6-11}
$$

式中常数 $a$ 和 $b$ 分别为

$$
b = \frac {\sum_ {i = 1} ^ {n} Y _ {i} X _ {i} - \frac {1}{n} \left(\sum_ {i = 1} ^ {n} Y _ {i}\right) \left(\sum_ {i = 1} ^ {n} X _ {i}\right)}{\sum_ {i = 1} ^ {n} Y _ {i} ^ {2} - \frac {1}{n} \left(\sum_ {i = 1} ^ {n} Y _ {i}\right) ^ {2}} \tag {6-12}
$$

$$
a = \frac {1}{n} \sum_ {i = 1} ^ {n} X _ {i} - \frac {b}{n} \sum_ {i = 1} ^ {n} Y _ {i} \tag {6-13}
$$

其相关系数 $r$ 为

$$
r = \frac {L _ {Y X}}{L _ {Y Y} L _ {X X}} \tag {6-14}
$$

式中

$$
L _ {Y Y} = \sum_ {i = 1} ^ {n} Y _ {i} ^ {2} - \frac {1}{n} \left(\sum_ {i = 1} ^ {n} Y _ {i}\right) ^ {2} \tag {6-15}
$$

$$
L _ {X X} = \sum_ {i = 1} ^ {n} X _ {i} ^ {2} - \frac {1}{n} \left(\sum_ {i = 1} ^ {n} X _ {i}\right) ^ {2} \tag {6-16}
$$

$$
L _ {Y X} = \sum_ {i = 1} ^ {n} Y _ {i} X _ {i} - \frac {1}{n} \left(\sum_ {i = 1} ^ {n} Y _ {i}\right) \left(\sum_ {i = 1} ^ {n} X _ {i}\right) \tag {6-17}
$$

# 7. 具有置信度的安全寿命

如第三章第8节所述，当对数疲劳寿命遵循正态分布时，存活率 $p$ 的对数安全寿命 $x_{p}$ ，可用下式表示

$$
x _ {p} = \mu + u _ {p} \sigma
$$

对于任何指定的存活率 $p$ ，都可确定出一个 $u_p$ 值，使得母体中有 $p$ 的个体对数疲劳寿命大于 $\mu + u_p\sigma$ 。因为，真值 $\mu$ 和 $\sigma$ 一般是不知道的，只能从有限大小的子样来估计，用 $\overline{x}$ 作为 $\mu$ 的估计量； $s$ 作为 $\sigma$ 的估计量。对数安全寿命的真值 $\mu + u_p\sigma$ ，自然也是不知道的，但它是某一客观存在的确定数值。由 $\overline{x} + u_p s$ 估计出的对数安全寿命可能大于它，也可能小于它，并没有十分的把握恰好等于真值 $\mu + u_p \sigma$ ，而是在真值的左右摆动。倘若估计出的安全寿命比真值大，这样就偏于危险了。为了使估计出的安全寿命不超过真值，则需要寻求一个系数 $k$ ，取代 $u_p$ （ $k$ 也是一个负值，但 $|k| > |u_p|$ ），使得由 $\overline{x} + ks$ 估计出的对数安全寿命小于真值的概率为 $\gamma$ ，这个 $\gamma$ 就是安全寿命的置信度。如取 $\gamma = 95\%$ 时，则意味着，经100次抽样，估计出的100个对数安全寿命 $\overline{x} + ks$ 数值，其中95个都小于真值。这样，我们把 $\overline{x} + ks$ 作为 $\mu + u_p \sigma$ 的估计量时，就有了 $95\%$ 的把握。由此可见，安全寿命的存活率是对个体来说的；而它的置信度是对子样来说的。

于是，具有置信度的安全寿命，可按下式计算

$$
x _ {p} = \bar {x} + k s \tag {6-18}
$$

式中 $\overline{x}$ 和 $s$ 由公式(3-1)和(3-8)求得，也可利用作图法求得。此处， $k$ 值称作“单侧容限系数”。根据理论分析结果， $k$ 值近似等于

$$
k = \frac {u _ {p} - u _ {\gamma} \sqrt {\frac {1}{n} \left[ 1 - \frac {u _ {\gamma} ^ {2}}{2 (n - 1)} \right] + \frac {u _ {p} ^ {2}}{2 (n - 1)}}}{1 - \frac {u _ {\gamma} ^ {2}}{2 (n - 1)}} \tag {6-19}
$$

上式中 $u_{\gamma}$ 是与置信度相关的“标准正态偏量”， $u_{\gamma}$ 的数值可由表6-10中查得。

当已知 $u_{p}$ 、 $u_{\gamma}$ 和 $n$ 时，可由公式(6-19)求出系数 $k$ 的大小，从而再由公式(6-18)求出具有置信度的对数安全寿命 $x_{p}$ 。这时 $x_{p}$ 的含义是，以 $\gamma$ 的置信度来说（有 $\gamma$ 的把握），母体中至少有 $p$ 的个体对数疲劳寿命大于 $x_{p}$ 。

为了便于计算，在表6-9和6-10中，给出了对应各种存活率 $p$ 、置信度 $\gamma$ 和子样大小 $n$ 的 $k$ 值，可供查阅。

表 6-8  

<table><tr><td>置信度γ</td><td>50%</td><td>90%</td><td>95%</td><td>99%</td></tr><tr><td>uγ</td><td>0</td><td>1.282</td><td>1.645</td><td>2.326</td></tr></table>

举例：已知数据同表6-1，试求出 $95\%$ 置信度、 $99.9\%$ 存活率的安全寿命。

解：利用作图法，求得了母体平均值估计量和母体标准差估计量分别为（见第3节）

$$
\begin{array}{c} \bar {x} = \hat {\mu} = 2. 1 6 5 \\ \hat {\mu} \end{array}
$$

$$
s = \sigma = 0. 0 6
$$

表6-9 $95\%$ 置信度的 $\pmb{k}$ 值  

<table><tr><td rowspan="2">子样大小n</td><td colspan="4">存 活 率 p</td></tr><tr><td>90%</td><td>99%</td><td>99.9%</td><td>99.99%</td></tr><tr><td>5</td><td>-3.382</td><td>-5.750</td><td>-7.532</td><td>-9.014</td></tr><tr><td>6</td><td>-2.964</td><td>-5.025</td><td>-6.579</td><td>-7.867</td></tr><tr><td>7</td><td>-2.712</td><td>-4.595</td><td>-6.012</td><td>-7.191</td></tr><tr><td>8</td><td>-2.542</td><td>-4.307</td><td>-5.635</td><td>-6.739</td></tr><tr><td>9</td><td>-2.417</td><td>-4.098</td><td>-5.363</td><td>-6.414</td></tr><tr><td>10</td><td>-2.322</td><td>-3.940</td><td>-5.156</td><td>-6.167</td></tr><tr><td>12</td><td>-2.183</td><td>-3.712</td><td>-4.859</td><td>-5.812</td></tr><tr><td>14</td><td>-2.086</td><td>-3.554</td><td>-4.655</td><td>-5.569</td></tr><tr><td>16</td><td>-2.013</td><td>-3.437</td><td>-4.504</td><td>-5.389</td></tr><tr><td>18</td><td>-1.957</td><td>-3.347</td><td>-4.387</td><td>-5.250</td></tr><tr><td>20</td><td>-1.911</td><td>-3.274</td><td>-4.293</td><td>-5.140</td></tr></table>

表 6-10 90% 置信度的 $k$ 值  

<table><tr><td rowspan="2">子样大小n</td><td colspan="4">存活率p</td></tr><tr><td>90%</td><td>99%</td><td>99.9%</td><td>99.99%</td></tr><tr><td>5</td><td>-2.585</td><td>-4.400</td><td>-5.763</td><td>-6.898</td></tr><tr><td>6</td><td>-2.379</td><td>-4.048</td><td>-5.301</td><td>-6.344</td></tr><tr><td>7</td><td>-2.244</td><td>-3.822</td><td>-5.005</td><td>-5.987</td></tr><tr><td>8</td><td>-2.145</td><td>-3.658</td><td>-4.793</td><td>-5.736</td></tr><tr><td>9</td><td>-2.071</td><td>-3.537</td><td>-4.635</td><td>-5.548</td></tr><tr><td>10</td><td>-2.012</td><td>-3.442</td><td>-4.511</td><td>-5.401</td></tr><tr><td>12</td><td>-1.925</td><td>-3.301</td><td>-4.330</td><td>-5.183</td></tr><tr><td>14</td><td>-1.862</td><td>-3.201</td><td>-4.200</td><td>-5.029</td></tr><tr><td>16</td><td>-1.814</td><td>-3.124</td><td>-4.102</td><td>-4.913</td></tr><tr><td>18</td><td>-1.776</td><td>-3.064</td><td>-4.025</td><td>-4.821</td></tr><tr><td>20</td><td>-1.754</td><td>-3.035</td><td>-3.990</td><td>-4.748</td></tr></table>

已知 $n = 10$ ，对应 $95\%$ 置信度、 $99.9\%$ 存活率的单侧容限系数，由表6-9查得 $k = -5.156$ 。于是按公式(6-18)，得到

$$
x _ {9 9. 9} = \bar {x} + k s = 2. 1 6 5 - 5. 1 5 6 \times 0. 0 6 = 1. 8 5 6
$$

所以 $N_{99.9} = 1\mathrm{g}^{-1}x_{99.9} = 71.71$ 千周

因此，我们有 $95\%$ 的把握说，母体中至少有 $99.9\%$ 的个体疲劳寿命大于71710次循环。

# 8. 实际构件 $p-S-N$ 曲线的测定

在疲劳设计中，常常需要测定实际构件的 $p - S - N$ 曲线。显然，使用实际构件进行此种试验，费用是十分昂贵的。本节介绍如何利用少量（ $6 \sim 7$ 个）实际构件测定出构件的 $p - S - N$ 曲线。这种方法虽然已在欧洲一些国家生产设计部门使用，但还值得进一步研究探讨，以期获得比较精确的结果。

这种方法的基本思想是

（1）根据实践经验，假定零构件的中值 $S - N$ 曲线以某一函数关系表示。如设 $S - N$ 曲线方程为

$$
\sigma_ {\max } = C \left(1 + \frac {A}{N ^ {a}}\right) \tag {6-20}
$$

式中 $C$ 为 $N\to \infty$ 时的应力； $C$ 、 $A$ 和 $\alpha$ 均为常数。

（2）常数 $A$ 和 $\alpha$ 由小型试件的疲劳试验结果确定。此处所说的小型试件，指与实际构件应力集中系数 $K_{t}$ 相同的缺口试件或与实际构件类似的模拟件。

（3）假定不同存活率的 $p - S - N$ 曲线函数形式相同，如以下方程所示。

$$
\sigma_ {\max } = C _ {p} \left(1 + \frac {A}{N _ {p} ^ {a}}\right) \tag {6-21}
$$

式中 $C_p$ 由实际构件的疲劳试验结果确定。

（4）假定应力 $C$ 或 $\lg C$ 遵循正态分布。

现将实际构件 $p - S - N$ 曲线的测定步骤举例说明如下。

# （一）确定 $S - N$ 曲线方程的常数 $A$ 和 $\alpha$

首先，将式（6-20）作如下变换。

$$
\frac {\sigma_ {\max}}{\mathbf {C}} - 1 = \frac {A}{N ^ {\alpha}}
$$

$$
\lg \left(\frac {\sigma_ {\max}}{C} - 1\right) = \lg A - \alpha \lg N
$$

令

$$
Y _ {s} = - \lg \left(\frac {\sigma_ {\max}}{C} - 1\right) \tag {6-22}
$$

则有

$$
Y s = \alpha \lg N - \lg A \tag {6-23}
$$

上式表明 $Ys$ 与 $\lg N$ 成直线关系。根据这一条件，即可利用作图法来确定常数 $A$ 和 $\alpha$ 。

已知小型试件的试验结果如表6-11中第①和第②列所示， $\lg N$ 是由成组试验求得的对数疲劳寿命平均值。采用试凑法，试选 $C = 10.7$ 公斤/毫米²。于是，可列表计算出 $Ys$ 值（见表6-11）。以 $Y_{s}$ 为纵坐标； $\lg N$ 为横坐标作图，如图6-13所示。由图可见，各数据点基本上位于一条直线上，表明试验结果与方程(6-20)符合情况良好；并且尝试选取的 $C$ 值适宜。为了由该直线确定常数 $A$ 和 $\alpha$ ，从图1-6-13中选取以下二点

$$
\text {当} Y _ {s} = 0 \text {时 ,} \quad \lg N = 4. 8 6
$$

$$
\text {当} Y _ {s} = 0. 7 \text {时 ，} \quad \lg N = 5. 7 3
$$

将以上二点坐标代入式(6-23)，则可求得

$$
\alpha = 0. 8 0 4 6, \quad A = 8. 1 2 8 \times 1 0 ^ {3}
$$

表6-11  

<table><tr><td>①</td><td>②</td><td>③</td><td>④</td></tr><tr><td>σmax公斤/毫米2</td><td>lgN</td><td>σmaxC-1</td><td>Ys=-1g</td></tr><tr><td>19.90</td><td>4.971</td><td>0.8598</td><td>0.0656</td></tr><tr><td>16.60</td><td>5.165</td><td>0.5514</td><td>0.2585</td></tr><tr><td>14.12</td><td>5.473</td><td>0.3196</td><td>0.4954</td></tr><tr><td>12.02</td><td>5.995</td><td>0.1234</td><td>0.9087</td></tr></table>

图片摘要：该图主要展示 6 11。
![](images/910e3e95ac25dc40b08c3d09b9c97cd189bd2c6cd5a6934e34717aaa0a316aac.jpg)  
图 1-6-13

# （二）实际构件试验数据处理

取六个实际构件，在同一应力水平 $\sigma_{\mathrm{max}} = 18$ 公斤/毫米下进行试验，试验结果列于表6-12中。

表 6-12  

<table><tr><td>σmax
公斤/毫米²</td><td>Ni
周</td><td>1gNi</td></tr><tr><td>18</td><td>1.087×10^5</td><td>5.0363</td></tr><tr><td>18</td><td>1.062×10^5</td><td>5.0261</td></tr><tr><td>18</td><td>1.440×10^5</td><td>5.1584</td></tr><tr><td>18</td><td>1.445×10^5</td><td>5.1599</td></tr><tr><td>18</td><td>0.776×10^5</td><td>4.8899</td></tr><tr><td>18</td><td>1.328×10^5</td><td>5.1232</td></tr></table>

表 6-13  

<table><tr><td>N0.8046i</td><td>1 + 8.128 × 103N0.8046i</td><td>Ci</td><td>C2i</td></tr><tr><td>1.128 × 104</td><td>1.7206</td><td>10.461</td><td>109.433</td></tr><tr><td>1.107 × 104</td><td>1.7342</td><td>10.379</td><td>107.724</td></tr><tr><td>1.414 × 104</td><td>1.5748</td><td>11.430</td><td>130.645</td></tr><tr><td>1.418 × 104</td><td>1.5732</td><td>11.442</td><td>130.919</td></tr><tr><td>8.598 × 103</td><td>1.9453</td><td>9.253</td><td>85.618</td></tr><tr><td>1.324 × 104</td><td>1.6139</td><td>11.153</td><td>124.389</td></tr><tr><td></td><td></td><td>ΣC1=64.118</td><td>ΣC2i=688.728</td></tr></table>

利用确定出的 $A$ 和 $\alpha$ 值，将式(6-20)写成如下形式

$$
C = \frac {\sigma_ {\mathrm {m a x}}}{1 + \frac {A}{N ^ {a}}} = \frac {\sigma_ {\mathrm {m a x}}}{1 + \frac {8 . 1 2 8 \times 1 0 ^ {3}}{N ^ {0 . 8 0 4 6}}}
$$

已知 $\sigma_{\mathrm{max}} = 18$ 公斤/毫米²，根据上式求出与各疲劳寿命 $N_{i}$ 对应的 $C_i$ 值，如表6-13所示。

# （三）确定 $p - S - N$ 曲线方程

假定随机变量 $C$ 遵循正态分布。按表6-13中数据，可求得子样平均值为

$$
\bar {C} = \frac {1}{n} \sum_ {i = 1} ^ {n} C _ {i} = \frac {1}{6} \times 6 4. 1 1 8 = 1 0. 6 8 6
$$

子样标准差为：

$$
s = \sqrt {\frac {\sum C _ {i} ^ {2} - \frac {1}{n} (\sum C _ {i}) ^ {2}}{n - 1}} = \sqrt {\frac {6 8 8 . 7 2 8 - \frac {1}{6} \times 6 4 . 1 1 8 ^ {2}}{6 - 1}} = 0. 8 4 1 6
$$

选取置信度 $\gamma = 90\%$ ，存活率 $p = 99.9\%$ 。对于 $n = 6$ ，由表6-10查得单侧容限系数 $k = -5.301$ 。于是，根据公式(6-18)，得到

$$
C _ {p} = \bar {C} + k s = 1 0. 6 8 6 - 5. 3 0 1 \times 0. 8 4 1 6 = 6. 2 2 5 \text {公 斤 / 毫 米} ^ {2}
$$

将 $C_p$ 、 $A$ 和 $\alpha$ 各值代入式(6-21)中，则得具有 $90\%$ 置信度、 $99.9\%$ 存活率的 $p - S - N$ 曲线方程

$$
S = 6. 2 2 5 \left(1 + \frac {8 . 1 2 8 \times 1 0 ^ {3}}{N _ {9 9 , 9} ^ {0 . 8 0 4 6}}\right)
$$

由以上方程可给出任一应力水平下构件的安全寿命 $N_{99,9}$ ，从而可绘出 $p - S - N$ 曲线。

附表一 存活率估计量 $p = \left(1 - \frac{i}{n + 1}\right) \times 100$
