Repository: C-zj02/CFD-claw

<div align="center">

**English** | [中文](#中文版) | [Français](README_FR.md) | [Русский](README_RU.md) | [हिन्दी](README_HI.md) | [العربية](README_AR.md) | [Português](README_PT.md)

# 🚀 Claude Code Python

**A Complete Python Reimplementation Based on Real Claude Code Source**

*From TypeScript Source → Rebuilt in Python with ❤️*

***
**🔥 Active Development • New Features Weekly 🔥**

</div>

***

## 🎯 What is This?

**Clawd Code** is a **complete Python rewrite** of Claude Code, based on the **real TypeScript source code**.

File: RAG-data/飞机结构腐蚀老化控制与日历延寿技术.pdf-0f3a601a-50b5-42d1-b5c2-8e48a4e9f7b4.md (part 3 of 3)
（续）  
② 铝蒙皮上可拆卸钢制紧固件锈蚀难以清除时,将其拆下重新表面处理或重新换件后装机。装配前清除埋头窝内的锈迹及孔边的红色尾迹,装配后涂面漆。  
③ 不可拆卸的钢制紧固件除锈后，涂面漆。  
④ 快卸螺钉除锈后，均涂油（脂）。

# 10.3.8.4 复合材料零件涂层的修理

复合材料零件及胶接区禁止用化学脱漆剂褪漆，可采用打磨或喷砂方法，但其工艺参数必须经过验证是对复合材料及胶接结构无害。

复合材料零件表面的导电涂层及其他电磁兼容涂层受损，必须先按相关材料/工艺技术要求和专用修理方法恢复其涂/镀层，然后按配套表面防护要求恢

复防护层。

# 10.3.8.5 排出积水

设计时未考虑周全导致积水的部位，可根据强度控制要求与排水需要增开排水孔。排水孔的最小直径应为 $9.5\mathrm{mm}$ ，才能将积水及时排除。

# 10.3.9 外场飞机腐蚀损伤修理信息的收集和管理

掌握每种型号、每架飞机的外场腐蚀损伤修理情况，加强腐蚀损伤修理信息的收集与管理工作，主要包括：

（1）建立每架飞机的腐蚀损伤修理卡片。  
(2）建立完善的腐蚀数据库，定期收集部队反馈的飞机腐蚀信息。  
（3）加强对腐蚀信息的统计分析工作，为使用修理部门提供维修指导。

# 10.4 大修腐蚀损伤修理技术

大修腐蚀损伤修理主要是指在大修厂对飞机进行腐蚀检查维护和修理，以使大修后的飞机结构损伤在下一个翻修间隔内得到适当控制。

飞机在进厂大修时，腐蚀修理是结构修理的重要内容，通过采取有效的检查手段和修理措施，恢复原结构设计品质，保证大修后的飞机在下一个检修间隔内，机体结构不发生影响后续维修、使用寿命以及使用功能的腐蚀，因此，研究大修腐蚀损伤修理技术，具有比较重要的意义。

# 10.4.1 腐蚀损伤修理准则和要求

为保证飞机结构安全，飞机结构设计思想由静强度、动强度、安全寿命发展到目前广泛采用的损伤容限设计和耐久性设计。相应地，结构修理也从最早的满足静强度要求，发展到耐久性和损伤容限要求。具体选用何种强度设计要求应根据结构件的承力特性、部位关键重要性等来判定。根据结构完整性要求，对于容易遭受严重腐蚀损伤的非重要关键结构部位应按静强度设计；对承受重复载荷、可检性差、属缓慢裂纹扩展的关键重要结构部位，应按疲劳思想修理设计；对多途径传力结构、可检性好、影响飞行安全的结构关键部位应进行损伤容限思想修理设计；对遭受动载荷、产生严重应力与变形的结构部位应进行动强度修理设计。

# 1）静强度要求与等强度准则

静强度要求是结构修理最基本的要求，要求修理后的结构能够承受结构设计的限制载荷和极限载荷。加强件厚度、截面积及连接应满足结构修理的静强

度要求。

等强度准则的基本思想是保持原构件的静强度能力，即构件损伤部位经修理后，该部位的静强度基本等于原构件在该部位处的静强度。一般，如果构件的厚度损失超过1/10，就需补强，补片强度为损伤部分强度的1.25倍。

# 2）安全寿命设计要求

安全寿命设计要求飞机结构在设计使用寿命内不形成工程可检的裂纹，保证构件不由于使用过程中的重复载荷而引起灾难性疲劳破坏事故。抗疲劳设计修理的一般准则是合理选材、适当控制应力水平、避免或减缓应力集中、腐蚀防护与控制等。

# 3）耐久性要求

耐久性设计要求是指飞机结构应有大于设计使用寿命的经济寿命，它可保证飞机结构有最低维修费用。腐蚀修理是满足耐久性要求的重要内容。保证结构修理的耐久性主要通过对结构修理方案进行合理的细节设计、控制提高结构件的表面防护能力等措施来满足。

# 4）损伤容限要求

实践证明，腐蚀、疲劳及其他损伤很难避免。为了保证修理后的结构安全，必须通过满足损伤容限要求来保持结构修理区域的损伤容限特性，即在损伤发展到临界值之前，必须能够通过结构检查及时发现，并给予适当修理。

# 10.4.2 大修飞机腐蚀修理大纲制订

应制订具体型号飞机的大修腐蚀修理大纲，主要应包括以下几方面内容。

（1）大修飞机机体结构腐蚀修理原则。  
(2）机体结构疲劳、日历寿命关键件（部位)修理方法。  
(3) 大修飞机进厂验收技术要求和状态记录要求。  
（4）大修飞机机体结构分解检查技术要求：

① 分解检查部位。  
(2) 分解、褪漆、清洗、腐蚀检查和记录要求。  
$③$ 检查方法。

(5) 大修飞机机体结构腐蚀修理技术要求:

① 视情修理技术预案及强度、刚度、气动外形技术要求。  
② 日历寿命关键件(部位)定时修理技术要求。

(6) 大修飞机修理后装配及涂装技术要求。  
（7）大修飞机的修理检验及验收技术要求。  
（8）大修飞机质量控制要求。

# 10.4.3 大修腐蚀检查

# 10.4.3.1 检查方法

大修腐蚀检查是目视检查与无损检测两种手段结合进行的。

# 1）目视检查

通过肉眼或借助手电筒、反光镜、放大镜及内窥镜等辅助工具直接对腐蚀损伤进行观察与分析。该方法可简便、快速、有效地发现具有表面特征的腐蚀损伤。

# 2）无损检测

当采用目视检查不能判断飞机结构的腐蚀损伤时，可采用无损检测发现和测量飞机结构的腐蚀损伤。目前大修中使用的方法有光学法、渗透法、电阻法、磁探法、超声波检测法、涡流检测法、X射线检测法以及声发射检测法、激光全息摄影、视频成像技术等。其中，比较常用的主要有超声波检测法、涡流检测法和X射线检测法三种。

# 10.4.3.2 重点腐蚀检查部位

1）疲劳、日历寿命关键件

（1）翼面，机身主承力梁、框。  
(2）机翼，机身对接接头、对接螺栓。  
(3) 翼面主承力壁板。  
(4) 水平尾翼大轴、螺栓。  
(5) 发动机主推力销接头。  
(6) 起落架及安装接头。  
（7）舵面悬挂接头、滑轨、支臂等。

# 2）易腐蚀部位

（1）受腐蚀介质作用较严重部位，如机翼下表面，尾翼下部，各操纵面，起落架舱在停放时的外露部位及内部结构积水严重部位等。  
(2）基体材料易腐蚀、涂层防腐蚀性能较差的部位。  
（3）外场使用时暴露的腐蚀严重部位。

# 3）其他部位

（1）外表面钢紧固件。  
（2）蒙皮对缝处及壁板铆钉孔边。  
(3) 复合材料结构件。  
(4) 蜂窝结构。  
（5）设备舱内部及系统安装接头、卡箍等附件。

（6）可达、可检的机体内部结构及可维护的密封结构等。

# 10.4.3.3 检查记录

每次大修检查后将飞机进厂状态及腐蚀检查、腐蚀防护、腐蚀处理等情况及时记载，腐蚀检查人员应认真填写“大修腐蚀检查表”，检查表的内容包括：腐蚀部位、材料、环境特点、腐蚀类型、腐蚀程度。

# 10.4.4 腐蚀损伤分级及其修理方法

如前所述，腐蚀损伤按可修理程度可以分为如下三类，大修时针对不同损伤程度分别采取不同的修理方法进行修理。

（1）简易防护。结构件存在的腐蚀损伤不超过修理容限时，不需要做补强修理或仅做简单防护处理。  
(2）补强修理。腐蚀损伤比较严重，超过修理容限，需要进行补强修理。  
(3) 换件修理。结构腐蚀严重, 已不能局部补强修复, 或者进行局部补强修复在经济上不合算, 需局部或整体更换损伤件, 达到排除故障的目的。

# 10.4.4.1 金属结构补强修理

按照补片材料区分，可分为金属补片补强修理和复合材料补片补强修理两类。

# 1）金属补片补强修理

金属补片补强修理工艺可实施性较好，操作简单。按其与待修部位连接方式可分机械连接和胶接。机械连接应用较多，但会产生应力集中，带来新的结构损伤；胶接修理不适用于形状复杂和双曲面区域，应用较少。

金属补片的材料与被加强的材料应尽量相同。以降低电偶腐蚀的可能性；如果必须选取异种补强材料，应进行有效的绝缘隔离。

当补片材料与被补强件材料相同时, 补片的厚度应与构件的厚度相等或稍厚一些 (1.2 倍 ~ 1.5 倍)。当材料不同时, 补片的刚度和强度应与构件的刚度和强度相匹配。如果补片的厚度过大, 会增加重量, 同时会由于局部刚度突变而产生应力集中, 诱发疲劳破坏; 并且会因传载偏心而产生附加应力, 加重疲劳损伤。最好将补片四周做成斜削形状, 这样可使连接处截面的变化相对缓和, 如果有难度, 至少应将补片的四周在整个厚度上倒角 $45^{\circ}$ 。

补片的形状和大小应根据被加强件的形状来确定，一般采用八角形或圆形补片。补片的形状不要太特殊，而且，形状变化处要有足够大的圆角半径。

在进行补片与构件的连接设计时, 只要条件允许, 应尽量采用对称连接, 最好采用两片相等厚度的补片对称地连接到构件的两侧 (两片补片的厚度之和相当于加一片补片的厚度), 这样可避免产生附加偏心弯曲应力和弯曲变形; 尽量

选用同一种连接紧固件进行连接。另外，铆钉承受双剪要比单剪好。在高应力区，补片与构件的连接满足静连接强度即可，过多的铆钉孔会削弱原构件的静强度，而且钉孔会产生应力集中，削弱原构件的疲劳强度。

在铆接施工时, 尽量采用湿铆接。补片与原构件的界面应涂覆密封剂或防护涂层, 以减少继续腐蚀的可能性。补片的纤维方向应与拉应力方向相同。

# 2）复合材料补片补强修理

目前，复合材料补片修补技术发展已比较成熟，该技术是将复合材料粘贴在金属结构的损伤部位进行补强修理，和传统修理方法相比，具有重量轻、强度高、可设计性强、应力集中小、疲劳寿命长、抗腐蚀能力强、能够修理具有复杂外形部件的损伤等特点。

可以采用 FRBY2003-2J 便携式复合材料热补仪（空军装备研究院航空装备研究所研制）来进行。该便携式热补仪是将 FRBY2003-2J 复合材料热补仪整套系统装在便携式的仪器箱内，小型轻便，可用于金属部件结构疲劳裂纹和腐蚀结构的修理。

FRBY2003-2J便携式复合材料热补仪的修补步骤如下。

（1）损伤部位的清除。包括损伤部位的切除，修理表面的清洗、去湿，胶结表面的打磨等，正确的表面处理和损伤的清除可使修理达到最佳效果。  
（2）修理材料的铺放。选择合适的胶膜、复合材料预浸料或复合材料补片，按照设计和工艺要求把它们铺放在损伤部位。  
(3) 真空袋系统的安装。在铺放好的修理材料上铺放一层聚四氟乙烯隔离布, 在修理区域的边缘放置热电偶, 并用压敏胶带固定。依次放置吸胶材料和无孔隔离膜, 放置一块压力板 (如硅橡胶板), 压力板上可放置一吸气层, 再放置一块电热毯, 电热毯的尺寸每边要超出需要固化的材料尺寸 $50 \mathrm{~mm}$ 以上, 在电热毯上再放置一层绝缘层。在修理损伤区域周围放置一圈密封腻子, 将热电偶导线和电热毯导线密封好, 导线则和热补仪相连。用一个合适的真空袋覆盖密封腻子所围的区域, 真空袋上开一个口用于放置真空插座。  
(4) 完成以上工作后就可以用复合材料热补仪实施修补。

# 10.4.4.2 复合材料结构补强修理

随着先进复合材料在飞机机体结构上的逐步扩大应用，复合材料结构件的损伤修理问题日益突出。从多发的冲击损伤到分层、脱胶、表面划伤以及雷击损伤、裂纹、燃烧/过热等，种类繁多。由于复合材料不同于金属材料的特殊性，其修理技术也有很大的不同，修理设计、材料体系、修理工艺（含修理工具及设备）和修理的检测等都自成体系。具体修补方法可参考相关资料。

FRBY2003-2J便携式复合材料热补仪也适用于复合材料结构补强修理。

# 10.4.4.3 换件修理

（1）对于腐蚀损伤超过允许损伤限制条件的零/构件、无法修理或修理不经济的零/构件、技术通报中规定要更换的零件，要予以更换。  
(2) 对于严重锈蚀、粘连导致拆卸困难或经除锈/涂油等处理后仍转动/运动阻滞并影响使用, 无法满足规定的运动技术参数时, 应更换轴承甚至整个组合件。

# 10.4.5 腐蚀损伤修理设计

在对结构腐蚀损伤进行大修时，制订科学的腐蚀修理方案能够有效地降低维修成本，缩短维修周期，减少因修理而增加的结构重量，恢复原设计的结构品质和寿命要求。

# 10.4.5.1 腐蚀损伤修理设计要求

在制订飞机结构腐蚀修理方案时应综合考虑以下各方面要求：构型、材料、载荷、腐蚀防护、可检性、可修性、工艺、重量、成本、修理周期等。具体的说，应满足下述要求：

（1）满足气动力光滑性要求和操纵面平衡等特殊要求。  
(2) 满足静强度、刚度、疲劳强度等方面的要求。  
(3) 满足结构腐蚀防护和控制要求。  
(4) 可检性要求。  
(5) 可达性要求。  
(6) 密封性要求。  
(7) 经济性要求。  
（8）恢复机体结构表面防护体系的完整性。  
(9) 保证零部件的使用功能。

# 10.4.5.2 腐蚀修理设计的主要步骤

（1）评估腐蚀损伤等级、确定修理要求和修理方案。  
(2) 选定材料、确定其许用值, 尽量使用原材料。  
（3）确定所施加的载荷。  
(4) 计算材料尺寸, 对等强度件比原材料尺寸大 1~2 级规格。  
（5）确定紧固件形式、大小和数目，加强件要足够长。  
(6) 根据修理设计要求开展结构细节修理设计。  
（7）开展结构细节腐蚀防护与控制设计。  
(8) 绘制草图, 规定涂层系统。  
(9) 制订具体修理方案。

# 10.4.5.3 结构修理耐久性/损伤容限设计细则

结构修理的耐久性/损伤容限设计应根据下列耐久性/损伤容限设计细则执行，并可在修理设计实践中予以增补。

# 1）结构完整性设计要求

全面完整的结构修理设计应考虑构型、材料、载荷、腐蚀防护、可达性、可检性、可修性、重量、成本、工装和周期等各方面要求。

# 2）损伤去除

# （1）腐蚀损伤去除。

(1) 按结构修理手册(SRM)规定的常规修理方法清除腐蚀区。  
② 基于耐久性要求, 按下述比例去除腐蚀: 机身蒙皮和其他受拉结构, 打磨比 20:1; 耳片孔和受压结构上, 打磨比 10:1。具体情况如图 10-2 所示。

图片摘要：该图主要展示 10 2 腐蚀损伤去除。
![](images/82ab9ea8cb31acc19cff044fdb7412f108089465fbf78091ca722e66cae72750.jpg)  
图10-2 腐蚀损伤去除

# (2）裂纹损伤去除。

(1) 按结构修理手册常规修理方法钻止裂孔。  
② 整修开裂区, 整修后, 作HFEC(高频涡流)检查, 同时从切口边缘再作附加的 $1\mathrm{mm}(0.04\mathrm{in})$ 的整修以形成一个保险切口边缘。  
③ 整修时，蒙皮切口上保持一个 $12.5\mathrm{mm}(0.5\mathrm{in})$ 圆角半径，而在其他结构上保持一个 $9.5\mathrm{mm}(0.375\mathrm{in})$ 圆角半径。

# (3) 蒙皮损伤去除后的修理。

$①$ 切除蒙皮损伤。  
$②$ 用HFEC检查损伤蒙皮的切口边缘，形成一个保险切口边。  
③ 确保紧固件数量、大小、间距、边距、以及修理方法中的其他常规要求，具体情况如图10-3所示。  
（4）保险孔。

图片摘要：该图主要展示 10 3 常用紧固件间距。
![](images/faadbddf41356913aa52a270862f0bcf2a7d49c1ed013cede83f309c9921b6af.jpg)  
图10-3 常用紧固件间距

① 作HFEC检查后，为去除未发现的裂纹应采用保险孔；  
② 按 $1 / 16\mathrm{in}$ 扩孔（如果使用转动的HFEC探头， $1 / 32\mathrm{in}$ 亦可）；  
③ 在孔边缘再做一个大于0.04in的保险孔。

# (5) 表面粗糙度要求。

① 表面粗糙度会明显影响材料的耐久性，要打磨掉修理件和原件上所有划伤、沟槽、粗边和锐边。  
② 保持 $125\mu \mathrm{in}$ 的粗糙度或更高，在机身开口周围（如门、窗或其他疲劳结构细节处）保持 $63\mu \mathrm{in}$ 。

# 3）检查方法

① HFEC(高频涡流)检查——用以发现表面小裂纹,对紧固孔、开口边缘等很有用。  
② LFEC（低频涡流）检查——用以发现亚表面裂纹。  
③ 超声波检查——用以发现螺栓裂纹和零件的分层并用以测量零件的厚度。  
④ 染色渗透检查——在零件锻制后，或对使用HFEC方法很难证实无裂纹存在的部位，对打磨区也很有用。  
⑤ X射线检查——用以发现隐蔽层内难以发现的裂纹，因其成本高并非是很好的方法，但有时是必要的。

# 4）再加工

# （1）冷作。

(1) 在某些情况下, 冷作能使修理得到好处, 即使原件在生产中并未冷作。  
② 冷作时要保证有 $2d$ 的最小边距（对于轻微干涉，有 $1.5d$ 边距也可接受）；具体情况如图 10-4 所示。

# (2）喷丸。

① 对局部区域，用叶片式喷丸；

图片摘要：该图主要展示 10 4 孔冷作。
![](images/fdfcdfac9727d814c606427f05b756bd72d6d7e86a702f353766a9e6e2e6720e.jpg)

图片摘要：该图主要展示 10 4 孔冷作。
![](images/8541ca8c1d64b4380f8be2718ca922a231507de0c7b1034b091f12c7f185a666.jpg)

图片摘要：该图主要展示 10 4 孔冷作。
![](images/1693beb331ab2269fb3e8540dc08ec437c6acf8d4fe28a02f44d6febe8958ec4.jpg)  
图10-4 孔冷作

② 如果打磨比低于10:1，使用弹丸式/叶片式喷丸。

5）材料

（1）修理用材料。

① 可能时, 使用与结构原件相当的材料。  
② 材料应进行正确的热处理和退火。

(2）铆钉材料。

① 在钢修理件上不得使用铝铆钉，应使用钢或蒙乃尔紧固件；  
② 如可能，为了使连接处挤压成为临界，加大铆钉尺寸。

(3) 修理件厚度。

① 对蒙皮修理, 使补片厚度比蒙皮厚度大一牌号, 除非在结构修理手册中另有说明。  
$②$ 对典型挤压件修理，修理件厚度结构原件厚度的1.25倍。

6）装配

（1）避免在补片上使用硬点；通过利用至少三排铆钉，避免第一排紧固件的高载传递；如有多层修理件，要将第二层补片伸到第三层补片边外一排紧固件或者将第二层补片机加出台阶或斜削；  
（2）当连接组合结构时，如普通框和加强框，要避开开口位置，以避免某一排紧固件超载并避免产生硬点。

(3) 边距。

① 使用 $2d$ 的最小边距。  
$②$ 对埋头铆钉，用平均孔径计算边距

③ 对非疲劳危险结构，可使用 $1.5d$ 边距。

(4) 下陷。

① 修理件上不打下陷，除非更换的原件上原来就有下陷。  
② 修理件上打下陷后要作染色渗透检查。

具体情况如图10-5所示。

图片摘要：该图主要展示 10 5 下陷。
![](images/657c90892fb22524449cec4a84d36cd7410dd1d5384ef86282c494f35d338339.jpg)  
图10-5 下陷

# 7）紧固件

（1）正确选用紧固件。

① 用等强度紧固件代替原有紧固件。  
(2) 用足够的紧固件形成修理件的承载能力。  
③ 如可能，加大紧固件，使挤压成为临界而不是剪切临界。  
④ 对所有蒙皮修理，在损伤之外每个方向要安排三排紧固件，三排是最低标准。

# (2）刃边

① 如果蒙皮原件在原紧固件位置脱胶，寻查刃边情况。  
② 推荐使用的埋头铆钉，埋头深度要等于或低于材料厚度的 $67\%$ ，决不超过 $80\%$ 。

紧固件刃边如图10-6所示。

# 8）设计

（1）机身开口处的修理（如：门、窗等）。  
① 要求修理补片与开口在角处的共同边缘上有较好的表面光洁度 $(63\mu \mathrm{in})$ ，即不使边缘有倒角；具体情况如图10-7所示。  
② 去除补片的其他边缘处的倒角。  
③ 取修理件的厚度为损伤件厚度的1.25倍。  
④ 修理补片不能在开口角的圆角半径处结束，要由切点处至少向外延伸三排钉。

(2）静力窗口区的修理。

图片摘要：该图主要展示 10 6 紧固件刃边。
![](images/99afbe3d91b5785943cde1601bb13a668652497c8874c59662cf3fde9e880fae.jpg)  
图10-6 紧固件刃边

图片摘要：该图主要展示 10 6 紧固件刃边。
![](images/4b363b7d675ebff7f01d8331d47dc8a380117ad5d3d9496bb7161cf4ef5db122.jpg)  
图10-7 机身开口处的修理

对受静力影响的蒙皮区域按结构修理手册常规要求进行修理。

（3）机身止裂带切口的修理。

① 连接止裂带和蒙皮，使它们恢复到原有的能力。  
$②$ 搭接止裂带使其与蒙皮分开，除非结构修理手册中另有要求。  
③ 在止裂带上交错排列紧固孔以保证止裂带在钻孔以后保持有适当的净面积。

(4) 净面积问题。

避免蒙皮和补片的净面积减少问题, 典型的紧固件间距用 $4d \sim 6d$ ; 避免紧固件间距少于 $4d$ 。

(5)损伤容限（可检性）。

① 避免将补片结束在某根长桁上，这会限制从外部和内部对紧固孔进行目视检查，并会需要更频繁的LFEC检查。  
② 如果补片周围一排的危险孔落在蒙皮原有孔上，要求对蒙皮原有孔进行检查和扩孔，以增加其检查限值。  
③ 为了方便补片紧固孔的可检，将外部补片通过长桁，允许从内部进行目视检查和HFEC检查。

# 9）安装

(1) 多层补片。

① 当同时安装双层和三层补片时，它们要比结构原件的厚度薄一级牌号。  
② 在厚的叠层区域不要使用铆钉（不超过 $2d$ 叠层厚），如果叠层厚度超过 $2d$ 使用钢紧固件。

(2）斜垫。

$①$ 通常使用50:1斜削比。  
② 对于厚层结构，使用100:1斜削比。

(3) 垫片间隙。

① 通常，在紧固件安装之前，最大容许间隙为0.01in；  
② 在龙骨梁或可能发生应力腐蚀的区域（如机翼梁间蒙皮），最大容许间隙为0.01in；  
③ 非结构垫片紧固件，仅需要 $1.0d$ 的最小边距。  
④ 在不规则打磨区，可在紧固孔处划窝装配上垫圈，垫圈直径与划窝深度之比要大于或等于10，不可低于5，在5与10之间应该喷丸处理。

具体情况如图10-8所示。

图片摘要：该图主要展示 10 8 打磨区划窝垫圈。
![](images/594e2051d4db2c8ac15d7cb6dcea8a17ac6a252c01d9ff6fa472b9d632114e3f.jpg)  
图10-8 打磨区划窝垫圈

（4）高锁和锁紧螺栓。

① 使用镀镉的 A286(BACB30() * A) 或涂铝的钛 (BACB30() * K) 高锁螺栓, 镀镉合金钢高锁螺栓也能满足, 但不是很好。

② 在铝材上使用过渡配合。  
③ 用BMS5-95接合面密封并进行湿装配。  
④ 如修理区原用高锁螺栓或锁紧螺栓，则用高锁螺栓替换，不用铆钉。  
⑤ 在原孔处与修理件一起对安装的高锁螺栓和锁紧螺栓的孔应进行扩孔。如原紧固件为螺栓、锁紧螺栓或高锁螺栓，扩孔1/64in；如原紧固件为铆钉，扩孔1/32in。

# (5) 修理垫圈。

当修理件盖住原埋头孔时，要安装埋头的修理垫圈。

# (6) 表面处理和密封。

① 用BMS5-95密封剂湿装高锁螺栓。  
② 在接合面处用BMS5-95密封剂安装修理补片。  
③ 对裸铝件和裸铝边缘使用化学转换层（Alodine、Iridite等）。  
④ 对所有修理件使用两层BMS10-11I型底漆。  
⑤ 对机身外部修理件使用BMS10-79Ⅱ型底漆和BMS10-60Ⅱ型磁漆。  
⑥ 按结构修理手册规定使用缓蚀剂，如：LPS-3或BMS3-23。  
⑦ 围绕所有边缘使用BMS5-95作填角密封，除非已作接合面密封。

# 10.4.6 大修腐蚀损伤修理

# 10.4.6.1 腐蚀产物去除

腐蚀产物去除方法通常分为机械法和化学法两种，一般采用机械法去除。采用机械法去除腐蚀产物后，一般应对表面进行打磨等处理。具体去除方法参见10.3.4节。

# 10.4.6.2 表面预处理

对铝合金材料的腐蚀损伤修理，推荐采用 Alodine 氧化方法对去除腐蚀产物后的表面进行处理。采用 Alodine 氧化处理时，在清洗干净的表面还处在湿润的状态下，并在水膜连续试验通过后 $2\mathrm{h}$ 之内，将 Alodine1200 溶液在环境温度下刷涂在清洗后结构表面，静置 $5\mathrm{min}$ 的时间，然后用去离子水冲洗到形成水膜，干燥至少 $1\mathrm{h}$ 直至没有水分为止，在表面形成一层保护膜。

# 10.4.6.3 有机涂层修理

大修时，如需进行全机重新喷漆，推荐采用下列两种涂层体系：一种为TB06-9锌黄丙烯酸聚氨酯底漆 $+\mathrm{TS}96 - 71$ 含氟聚氨酯磁漆；另一种为H06-1030H底漆 $+\mathrm{SF}96 - 201$ 含氟聚氨酯而漆。

整机喷涂涂层质量的好坏，除依赖于涂料固有的性能外，还依赖于施工工艺和施工环境的合理性。只有涂料的质量和涂漆的工艺条件都得到保证的情况

下,才能获得优质的涂层。除了严格按施工工艺参数施工外,在实际操作过程中,要特别注意如下要点。

（1）涂漆前必须严格按要求进行表面处理。去污、除油处理必须达到水膜连续的水平；经阳极化、化学氧化的零件必须在 $24\mathrm{h}$ 内涂漆，经吹砂处理的零件必须在6h内涂漆，以防止水蒸气的附着或二次污染。  
（2）施工时必须使涂料处于良好的分散状态和合适的施工黏度。  
(3) 保持良好的施工环境, 按工艺要求控制环境温度、相对湿度等, 环境空气应干净无尘。  
（4）严格执行干燥规范，确保层间结合力。

# 10.4.6.4 特殊部位腐蚀损伤修理方法

# 1）重要接头的修理

机身一翼面接头、水平尾翼/前翼大轴及螺栓、活动舵面接头及螺栓等均属重要受力构件。对于关键/重要连接接头钢制构件，如果腐蚀现象一般为棕红色锈蚀粉末或锈斑，属于允许损伤，可用煤油或机油除锈、清洗表面并涂油或按原状态恢复表面防护层；若去除腐蚀产物后，螺栓直径已不满足设计公差要求，则必须予以更换。

# 2）紧固件的修理及更换

应对所有可检紧固件钉头进行腐蚀检查及相应的除锈、修理与更换，并进行新的表面防护。

（1）发生松动、脱落和锈蚀的可拆卸螺栓、螺钉等应进行更换，必要时需加大直径。在同一排(列)中螺栓、螺钉的更换数量尽量不大于该排总数的 $10\%$ （参考值），可根据不同机型的具体情况确定具体更换数量  
(2) 不可拆卸的钢钉头部出现锈蚀, 用微型布轮打磨除锈并用煤油清洗, 钉头表面防护与机体防护涂层的恢复同步进行。  
(3) 发生松动、脱落和严重腐蚀的铝铆钉应进行更换。必要时需加大直径, 这时在同一排(列)中铆钉的更换数量尽量不大于该排总数的 $10\%$ (参考值), 可根据不同机型的具体情况确定具体更换数量。  
（4）发生锈蚀的快卸锁销钉等紧固件用微型布轮打磨除锈并用煤油清洗，腐蚀严重的应进行更换。  
（5）更换的紧固件，应按配套技术要求进行湿装配。

# 10.4.6.5 金属有孔蜂窝结构件修理

有孔蜂窝结构件的腐蚀表现为内部积水或蜂窝芯与面板脱粘，可按各机型的蜂窝部件专用修理技术要求进行注胶修理或用挖补法更换蜂窝芯。

# 10.4.6.6 整体油箱修理

打开整体油箱检查/维护口盖，针对密封材料老化失效、油箱内部骨架金属腐蚀、密封剂受霉菌侵蚀和整体油箱充压密封检查出现渗漏等异常情况，按相应规定分别采取措施进行处理。

例如，对整体油箱密封渗漏和密封材料老化失效，可采用以下修理措施。

（1）可达处密封失效，应按相关技术要求清除失效密封材料，重新密封。对局部渗漏，可用配套快速修补胶进行修补。口盖区应更换密封材料或采取经验证的新的密封方法及材料，例如SKYFLEX密封胶带等。清除旧的密封材料时，注意不应对机体结构产生新的损伤，重新密封的施工技术保障应符合相关技术标准。  
（2）对难于施工且无法确定渗漏的准确位置的失效情况，可采用配套的稀胶灌注方法修补。  
(3) 带密封胶圈的可卸紧固件处渗漏时, 可更换密封胶圈。不可拆卸处, 应采取表面密封。  
（4）完成修理后，应按专用技术要求进行整体油箱的充压密封检查。

# 10.4.6.7 口盖密封、防水失效修理

（1）检查口盖、蒙皮对缝处的进水与密封材料老化情况。  
（2）处理完腐蚀后，更换密封材料或采取经验证的新的密封方法及材料，例如SKYFLEX密封胶带等。  
（3）清理旧的密封剂时，注意不应对机体结构产生新的损伤，注意重新密封的施工技术保障应符合相关技术标准。  
（4）对经常积水的部位可增加排水孔，对可达的积水部位结构内表面应进行防腐表面处理。

# 10.4.6.8 系统卡箍、附件修理

腐蚀严重的卡箍和附件应更换新件。

# 10.4.6.9 操纵面修理注意事项

制订操纵面的修理方案和修理后的检查，应保证以下几方面。

（1）操纵面应运动灵活，运动参数、偏角容差和协调性等应符合规定的技术指标。  
(2) 操纵面与相关机体结构的间隙、吻合度等应满足相关技术条件的要求。  
（3）操纵面修理或重新涂漆后，其静平衡容限应满足相关技术条件的要求，重心变化应在给定的容限内；避免因修理或旧漆去除不彻底而造成新涂层对操纵面平衡带来不利影响。

# 10.4.6.10 修理记录与资料积累

（1）做好每架飞机的腐蚀修理记录，包括：

(1) 进厂验收和状态记录。  
② 腐蚀检查记录。  
③ 大修工作记录（修理部位、修理方法和修理范围等）；  
④ 修理后检查验收记录；  
(5) 有关技术单、代料单、超差单及技术状态变更的记录。

(2) 针对关键/重要构件和其他重大修理, 应建立专门修理档案 (文字/图像/计算报告等), 便于监控跟踪。  
(3) 控制操纵面修理的重心及平衡状态变化, 做好增重及重心修理前后变化的记录。

# 参考文献

[1]曹定国.舰载飞机腐蚀控制设计指南[R].中国航空工业总公司科技局，1995.  
[2] 刘祖铭. 飞机结构腐蚀实例分析[M]. 北京：航空工业出版社，2001.  
[3] 杜洪增. 飞机结构维修指南[M]. 北京: 北京航空航天大学出版社, 1993.  
[4]解思适.飞机设计手册9载荷强度刚度[M].北京：航空工业出版社，2000.  
[5] 黄昌龙. 波音飞机金属结构修理实用技术[M]. 北京：航空工业出版社，2001.  
[6] 刘文斑, 李玉海, 等. 飞机结构日历寿命体系评定技术[M]. 北京: 航空工业出版社, 2004.  
[7] 王宝忠. 飞机设计手册 10 结构设计 [M]. 北京: 航空工业出版社, 2000.  
[8] 李金桂. 军用飞机腐蚀控制设计细则[R]. 中国航空工业总公司第六二一研究所, 1995.  
[9] 李金桂. 现代表面工程设计手册[M]. 北京：国防工业出版社，2000.

# 第11章 飞机结构日历延寿技术

# 11.1 概述

# 11.1.1 飞机的日历延寿

# 11.1.1.1 对飞机日历延寿的需求

# 1）我国对早期服役飞机日历延寿的迫切需求

近年来我国对飞机日历延寿问题十分关注，注意力主要集中于早期开始服役、使用年限已接近或达到日历总寿命的现役机种。按照疲劳寿命（飞行小时数）和日历寿命（服役年限）“先达为准”的原则，当飞机已达到其日历总寿命时应该到寿、退役。但是对这些飞机由于前些年的使用（训练）强度（年飞行小时数）较低甚至很低，在达到日历总寿命时，其飞行小时数低于甚至远低于疲劳总寿命指标，具备着延长日历寿命（服役年限）的基本前提条件，而部队出自下列原因，对这些机种的飞机日历延寿有着迫切的需求。

（1）为保卫广阔的领空，保持应对各种突发事件的作战能力，以及训练飞行员和其他方面的需求，各类战机均需维持一定的规模，现役飞机的日历延寿则是保证军用飞机的规模与作战能力的重要途径。  
（2）对于军用运输机、轰炸机及特种飞机而言，由于新型机种的研制从设计、生产到交付使用，需要较长的周期，购置合适的飞机的过程也需一定时间并存在一定的变数，因此会出现新老机种更替衔接对服役机种飞机日历延寿的需求。  
（3）先进飞机的研制和采购费用越来越昂贵，各类飞机的更新/替换必须考虑经费预算可以支持的程度，而现役飞机降低单位寿命周期的费用也对飞机使用的经济性有着重要作用。因此，为在有限的经费预算下，满足战备的总体要求，对现役飞机的日历延寿提出了重要的需求。

# 2）飞机日历延寿问题的普遍性

虽然当前飞机的日历延寿主要针对早期开始服役、服役年限已经达到或接近日历总寿命的飞机，但是对近期开始服役的较新飞机机种，在过些年后也会面临达到或接近日历总寿命，需要考虑日历延寿的情况。即使对新研飞机而言，其

设计使用寿命中的使用年限（日历寿命）主要是依据对该型飞机在总体战略布局需要其完成战备使命的年限，结合实现的可能性而提出的，带有一定的前瞻性和预期性。在其投入使用的若干年内，战备形势的发展，使用情况的变化，经济性的要求均会有不同于设计预期的改变，同样会存在达到或接近设计服役年限（日历寿命）时对其进行日历延寿的问题。因此，飞机的日历延寿是一个长远的普遍性问题，它实质上就是国内外广泛关注的老龄飞机延寿问题，对老龄飞机日历延寿的需求也是长远、普遍的。

# 11.1.1.2 飞机日历延寿的意义

（1）保障国防战备需求和提高飞机使用经济性是飞机日历延寿两项基本目的，以最低的经济代价确保国防战备对各类飞机规模与作战能力的要求则是飞机日历延寿的重要意义。  
(2) 各航空大国对老龄飞机日历延寿的高度关注与明确要求说明了飞机日历延寿的重要意义, 以美国空军为例, 在美国国防部相关规划中提出了将现役主力机种的服役年限延长至 2020 年, 部分作战机种甚至延寿至 2040 年的目标。

# 11.1.1.3 飞机日历延寿目标的提法

（1）指定飞机机种日历延寿的过程应该是：提出日历延寿预期目标，采用日历延寿技术判断实现日历延寿目标的可能性，通过全面贯彻日历延寿技术所制订的日历延寿实施方案，实现飞机的日历延寿。日历延寿目标的提出是飞机日历延寿一项首要任务。  
(2) 日历延寿目标是指在达到原定（设计）日历总寿命后仍能继续服役的年限。它主要依据该类飞机保持战斗力等战备要求对该机种飞机的延寿需求，结合对该型飞机现状对延寿年限的可行性分析以及经济性的考虑而提出。  
（3）日历延寿目标与经济性要求密切相关。如果主要从维持该类飞机规模出发，对经济性的要求会是一个重点考虑的因素，较高日历延寿目标导致过于复杂而昂贵的结构、机载设备（成附件）修理/更换方案是不可取的。但是，如果必须（或十分需要）该型飞机日历延寿以保持对该类飞机基本需求，那么即使付出较高的经济代价实现所需的日历延寿目标也是必要的。

# 11.1.1.4 飞机日历延寿的两个主要方面

（1）飞机日历延寿包括不可缺少的两个方面，即飞机结构的日历延寿和机载设备（成附件）的日历延寿。  
(2) 飞机结构的日历延寿是飞机日历延寿的基础和必须考虑的主要方面, 结构是飞机实现其作战能力的载体, 如果不能实现结构的日历延寿, 飞机的日历延寿根本无从谈起。  
(3) 机载设备 (成附件) 的日历延寿是飞机日历延寿不可缺少的组成部分,

也是一项涉及面很广、操作十分繁复的工作。机载设备（成附件）的有寿件很多，寿命指标并不规整，为实现飞机日历延寿指标，它们的延寿问题、更换问题必须全盘协调，统一安排，这不仅涉及到日历延寿目标能否达到，同时涉及到飞机日历延寿所要付出的经济代价是否可以接受。加之对一些早期服役飞机，其部分机载设备相对落后，可能已经停产，需要用新设备予以替代，更增加了机载设备（成附件）日历延寿的复杂性。

由于本书的内容是针对飞机结构, 因此在本章中只阐述飞机结构的日历延寿, 这里要指出的是, 对飞机进行日历延寿时, 在建立作为基础和主要方面的飞机结构日历延寿技术的同时, 切不可忽略机载设备 (成附件) 日历延寿问题的研究。

# 11.1.2 飞机结构的日历延寿

# 11.1.2.1 飞机结构的日历寿命

（1）飞机结构的使用寿命包括用飞行小时数（起落数）表示的疲劳寿命和用服役年限表示的日历寿命。在新机研制中设计使用寿命作为研制技术指标而提出，它对应着指定的设计使用方法（任务类型及其任务剖面、每种任务飞行次数以及使用环境等）和相应的设计载荷/环境谱，通过设计载荷谱下全尺寸结构疲劳（耐久性/损伤容限）试验和分析验证结构是否满足设计疲劳寿命要求；通过含防腐涂层试件加速腐蚀试验检验结构防腐体系在全日历寿命期间或日历修理间隔中的有效性，验证结构设计使用年限要求。在飞机投入使用后依据载荷测量数据修定设计谱得到反映平均使用情况的基准使用载荷谱，评定基准载荷/环境谱下的使用寿命——基准使用寿命。而对于早期未在研制中指定并验证设计使用寿命的现役飞机则通过载荷谱实测编制指定使用方法对应的基准使用载荷谱，进行全尺寸结构疲劳试验与分析，以及加速环境谱下试件的腐蚀试验，直接给出飞机结构基准使用寿命。

(2) 飞机结构的日历寿命是使用寿命的重要组成部分, 它与疲劳寿命通常以“先达为准”的原则决定着飞机结构的首翻、大修和到寿。实质上日历寿命与疲劳寿命并非相互独立, 而有着密切的相互联系与制约的关系。结构的疲劳寿命和年飞行小时数(飞行强度)决定着疲劳关键件的日历寿命(服役年限), 是决定飞机结构日历寿命的重要基础。而且较长使用年限下环境腐蚀/老化不仅直接影响易腐蚀关键件的日历寿命, 同时也会影响结构的疲劳寿命。

# 11.1.2.2 飞机结构的日历延寿

（1）飞机结构的日历延寿是指飞机结构达到或接近日历总寿命时对日历寿命(服役年限)的延长，它是飞机日历延寿的基础，要进行飞机日历延寿，首先必

须完成飞机结构的日历延寿，给出飞机结构达到飞机日历延寿目标的可能性、日历延寿的技术方法与实施方案。由于环境腐蚀是决定飞机结构日历寿命的主要因素，因此也是飞机结构日历延寿的考虑重点。已建立的飞机结构日历寿命体系（实质上就是腐蚀条件下飞机结构使用寿命体系）评定技术（如文献[1]），可以作为飞机结构日历延寿的重要技术基础，并根据飞机结构日历延寿的特点与具体要求，建立工程适用的完整的飞机结构日历延寿技术。

（2）要着重指出，由于日历寿命与疲劳寿命有着不可分割的关系，而且疲劳会直接导致飞机结构的破坏，是危及飞机结构飞行安全最重要的因素，所以在进行飞机结构日历延寿时必须同时关注结构的疲劳寿命与日历寿命，决不可认为日历延寿只是针对结构腐蚀损伤导致的功能失效，而必须首先分析飞机结构疲劳寿命的消耗情况及疲劳(部位)的疲劳损伤程度，从疲劳寿命角度研究实施日历延寿指标的可能性。而且，由于日历延寿对应着超过日历总寿命的服役年限，因此要视疲劳关键部位腐蚀防护的具体情况，考虑环境腐蚀对疲劳寿命的影响。

# 11.1.3 飞机结构日历延寿的前提条件

进行飞机结构日历延寿，必须具备如下前提条件。

（1）基准使用寿命评定结论与相关信息，主要包括：

① 机群使用寿命通报所给出的疲劳与日历寿命（首翻期、修理间隔与总寿命）。  
② 飞机结构检修大纲、包括检查、修理时间,部位,检查修理要求、方法及实施细则(包含裂纹和腐蚀损伤的检修)。  
③ 飞机的基准使用载荷/环境谱；它是代表机群在规定使用方法下的平均使用情况的疲劳载荷谱，对于新机设计而言，基准使用载荷谱是通过使用中的载荷测量对设计谱的修正，而对现役飞机而言，则是直接由载荷谱实测与使用飞机飞行参数数据处理编制。因此，对新机而言，在提供基准使用载荷谱时，必须同时提供设计谱。  
④ 全尺寸结构疲劳(耐久性/损伤容限)试验的重要信息，包括试验载荷谱，试验中的检查情况，结构裂纹出现时刻、部位、长度及修理措施、试验寿命结论。  
⑤ 设计与定寿时采用的疲劳分析方法和模型，包括耐久性分析方法和模型，损伤容限分析方法和模型；以及关键件耐久性/损伤容限分析评定结果。  
⑥ 用于检验防腐涂层有效性和评定日历修理间隔的模拟试件加速腐蚀研制试验的过程与结论。  
(2）进行日历延寿每架飞机的使用情况，主要包括：

① 实际使用年限的飞行履历，各年飞行的科目及次数。  
② 对带有飞行参数记录装置的飞机，提供已使用的飞行参数数据。  
③ 飞机结构的修理情况，特别是大修次数、每次大修时的检查、修理情况。

(3) 日历延寿的预期目标及延寿期间的预期使用方法与使用强度。

① 由飞机日历延寿预期目标所决定的飞机结构日历延寿预期目标。  
② 预期使用方法包括延寿期间的飞行训练大纲及预期使用环境。  
③ 预期使用强度通常指预期年飞行小时数或损伤率。

# 11.2 飞机结构日历延寿的技术途径

# 11.2.1 飞机结构日历延寿的原则

进行飞机结构日历延寿，需要遵循的原则主要有以下两点。

# 1）以单机为对象

机群内不同飞机的使用情况往往存在明显差异，体现在单机服役年限、使用强度、使用环境、载荷/环境时间历程存在差别，导致单机在达到日历寿命指标时的结构状态存在明显差别，主要表现为结构的疲劳损伤和腐蚀损伤程度的差异。即使服役年限、使用环境名义上相同的单机结构，由于结构品质和具体使用方法的差异，也会导致单机的疲劳和腐蚀损伤状态存在差异。同时，日历延寿应满足预期使用要求，不同飞机在达到日历总寿命后的预期使用条件也不一定相同。

从而，与机群定寿给出机群安全寿命结论不同，在进行飞机结构日历延寿时，应以单架飞机为对象，结合单机的具体情况进行延寿分析和处理。

# 2）主要针对关键件进行

关键件决定着飞机结构的疲劳寿命和日历寿命，在达到日历寿命指标时，飞机上不同关键件的状态是不同的，从而在进行日历延寿时，应针对单机主要关键件进行。

关键件应在定寿给出的关键件清单的基础上，结合飞机结构损伤检查予以确定。

（1）关键件选取的一般原则为：  
① 影响结构安全的关键件，其一旦失效会导致飞机结构产生严重故障。  
② 承受应力水平比较高，决定飞机结构疲劳寿命的关键件。  
③ 遭受环境作用，一旦失效影响结构正常功能，而维修/更换费用又非常昂贵的关键件。  
（2）关键件的选取一般途径为：

① 定寿时确定的关键件。设计分析和验证（尤其是全尺寸耐久性/损伤容限、气候试验)给出的全机关键件清单，确定方法见文献[2]。

② 使用时对关键件的更新。根据飞机结构外场使用维护记录对①中关键件清单进行更新。

③ 延寿时应对全机结构进行普查，以充分明确关键件以及相应的损伤状态。

(3) 全机关键件主要分为如下几类:

① 疲劳关键件。影响飞机结构疲劳寿命的关键件。主要包括承受应力水平比较高，影响结构安全，决定结构疲劳寿命的关键件；或虽然承受应力水平不高，但在腐蚀环境下容易发生疲劳失效的关键件。

② 腐蚀关键件。主要为功能件，通常承受应力水平不高，但是局部环境比较恶劣，材料抗腐蚀性能较差，容易发生腐蚀损伤而影响使用功能。

③ 应力腐蚀关键件。由于应力水平较高、局部环境因素影响容易出现应力腐蚀的关键件，这类关键件往往存在较大的局部装配应力。应力腐蚀是材料/结构在特定的使用环境下产生的破坏问题，由于使用环境因素非常复杂，而结构的应力往往由加工、装配、使用载荷等产生，当出现裂纹后，进行实际情况下的裂纹扩展分析往往是非常困难的，从而主要是通过选材、防腐、修理/更换或重新设计降低应力水平以及应力腐蚀发生的可能性，从而不作为日历延寿的主要关键件，在此不做详细叙述。

# 11.2.2 飞机结构日历延寿的步骤

# 1）检查

采用无损检测手段对飞机结构进行全面检查，确定飞机结构关键件的损伤状态，包括疲劳损伤和腐蚀损伤，并进一步明确飞机结构的关键件。通常可采用的无损检测方法有：

（1）常规目视检查方法。  
(2) 光学一目视检查法。  
（3）借助工具的无损检测，包括磁粉、X射线、涡流、渗透、超声、红外、声发射、内窥镜等。

上述无损检查方法应结合飞机结构关键件特点进行，在飞机结构使用年限达到日历寿命指标后，通常需要对飞机结构进行拆卸，以进行全面损伤检查。检查后应详细记录飞机结构的损伤部位、关键件材料与连接特征、损伤形态与尺寸、原因等。若条件许可，应结合单机使用特点，建立每架飞机结构的损伤数据库。

以无损检测结果为基础，评估结构的损伤状态，根据对结构完整性和经济性的影响程度，对结构损伤进行评估与分类，可分为如下三类：

（1）轻微损伤。结构存在损伤，未超过容许值，不修理也可使用一段时间，若要进行修理，仅做简单维修。  
(2) 中等损伤。结构损伤比较严重, 超过容许值, 需要马上进行维修, 个别需要采取补强修理措施。  
(3) 严重损伤。结构损伤严重, 局部修理已不满足使用要求; 或者产生广布损伤, 进行多处修理在经济上不合算, 需局部或整体更换损伤件。

针对具体结构部位特点(形式、承载荷/环境)和损伤情况，损伤分类还应进一步细化和明确。

# 2）疲劳寿命能否达到预期寿命的分析

针对疲劳关键件，分析其剩余疲劳寿命是否能达到预期日历延寿要求。主要内容包括：

（1）考虑腐蚀环境影响，选取合理的疲劳分析方法，评估疲劳关键件的疲劳损伤或消耗寿命。  
(2）以疲劳关键件的损伤（疲劳损伤和腐蚀损伤)情况为基础，根据其预期的使用要求，采用考虑腐蚀损伤影响的疲劳分析方法，评估飞机结构的剩余疲劳寿命，分析结构的剩余寿命能否达到预期日历延寿指标的要求。  
（3）制订为达到预期日历延寿要求对应的检查、修理，甚至更换的措施，并进行分析验证。  
3）日历寿命能否达到预期日历延寿目标的分析

主要针对腐蚀关键件，分析其能否达到预期日历延寿目标要求。主要内容包括：

（1）根据无损检测结果，确定关键件的腐蚀损伤状态。  
(2) 以腐蚀关键件的损伤情况为基础, 根据预期的使用要求, 重新评估防腐措施的有效性, 预测腐蚀损伤演化过程, 分析其剩余使用年限是否满足预期日历延寿目标要求。  
（3）制订为满足日历延寿目标要求而采取的维护、修理甚至更换的措施。  
（4）相关措施有效性的分析与验证。

# 4）结论

综合全机所有疲劳关键件和腐蚀关键件的日历延寿分析结果，从保证结构安全性的角度出发，给出飞机结构能否达到日历延寿目标的结论以及对应的维护、修理与更换措施，并结合经济性评估，判断能否接受上述日历延寿结论。

# 11.3 早期服役飞机的日历延寿

# 11.3.1 早期服役飞机的特点

如前所述，早期服役飞机指的是设计定型较早，服役年限较长的飞机，此类飞机具有如下特点：

（1）在飞机设计定型时，此类飞机可能并未全面贯彻防腐设计措施，即使贯彻了防腐设计措施，限于当时的材料、工艺和设计水平，在腐蚀环境下长期使用过程中关键件会出现明显的腐蚀损伤。  
(2) 飞机的使用强度往往比较低, 在达到日历寿命指标后, 其消耗的疲劳寿命明显小于疲劳定寿给出的疲劳指标寿命。  
(3) 由于不具备在使用过程中获取单机载荷一时间历程参数的条件, 尚未贯彻单机寿命监控, 因此, 此时应认为单机载荷一时间历程可用基准载荷谱表示。

# 11.3.2 早期服役飞机日历延寿的技术途径

参照日历延寿总体技术途径，结合早期服役飞机的使用特点，其日历延寿的技术途径为：

（1）根据疲劳损伤和腐蚀损伤的全面检查结果，选取关键件，评估飞机结构的损伤状态。  
(2）对疲劳关键件进行日历延寿分析，分析其剩余疲劳寿命是否满足日历延寿要求。  
① 考虑腐蚀环境影响，分析飞机结构的疲劳损伤和消耗寿命。  
② 按预期使用要求（使用强度和使用环境），分析飞机结构的剩余寿命，包括剩余疲劳寿命和相应的使用年限。  
③ 对疲劳关键件的剩余寿命与预期日历延寿指标对应的疲劳寿命进行对比，通常出现如下3种情况：

a. 如果满足日历延寿要求, 则对结构进行腐蚀修理, 实现日历延寿。  
b. 如果不满足日历延寿要求，经检查结构未见裂纹，则对结构进行损伤容限分析，计算安全裂纹扩展寿命，如果剩余寿命与安全裂纹扩展寿命之和大于日历延寿目标对应的疲劳寿命，则可通过损伤容限分析实现日历延寿。  
c. 如果通过引入安全裂纹扩展周期仍不满足日历延寿要求，或结构关键部位已检查出裂纹，可以采用耐久性经济修理的方法实现日历延寿，即通过局部裂

纹修理、补强降低结构应力水平以延长结构的疲劳寿命，个别情况甚至要进行构件的更换，采用这种途径，制订详细的检查和修理方法十分重要，由于需进行经济修理，甚至更换构件，所付出的经济代价较高，因此，这种方法（途径）只有在对达到日历延寿指标的需求十分迫切时才采用，并必须进行经济性评估。

（3）对腐蚀关键件进行日历延寿分析。

① 评估腐蚀关键件的腐蚀损伤状态。  
② 根据预期使用要求，拟定维修措施。  
③ 进行模拟试件的加速腐蚀试验验证。  
④ 制订维修措施。

（4）全机日历延寿结论。针对预期日历延寿要求，综合疲劳关键件和腐蚀关键件的日历延寿结论，给出全机日历延寿结论，以及关键件的检修方案。相应技术途径如图11-1所示。

图片摘要：该图主要展示 11 1 早期服役飞机日历延寿途径。
![](images/325e83057137a871fe690a556e1e75803eac8c55c3e934ad5b493f3a658d1214.jpg)  
图11-1 早期服役飞机日历延寿途径

# 11.3.3 疲劳寿命能否达到日历延寿目标要求的分析

# 11.3.3.1 准备工作

在对疲劳关键件进行日历延寿分析时，除要具备11.1.3节中要求的前提条件外，通常应给出关键件的腐蚀影响系数曲线 $m(T)$ ，它是考虑飞机结构的实际使用环境，针对关键件的局部环境，通过分析和试验确定的腐蚀环境对关键件寿命的影响曲线，与使用环境和使用时间有关，由地面停放预腐蚀影响系数曲线 $C(T)$ 和空中环境影响系数 $K$ 构成[1]。为了确定该曲线，涉及到飞机结构的使用环境编制、局部环境谱编制、加速环境谱和当量加速关系的确定、以及材料/结构试件的疲劳/腐蚀性能测试，包括试验模拟试件在加速试验环境谱或外场曝露

的预腐蚀疲劳试验、腐蚀疲劳试验、腐蚀一疲劳交替试验，以及数据处理分析等内容，详细内容可参考文献[1]。

# 11.3.3.2 考虑腐蚀影响的寿命分析

腐蚀环境会降低材料/结构抗疲劳性能，加剧疲劳损伤。应以结构定寿阶段关键件寿命分析、验证试验和全尺寸试验结果为基础，考虑腐蚀环境的影响，采取如下方法评估已飞历程产生的疲劳损伤或消耗寿命。

# 1. 疲劳寿命修正方法

以 $N$ 表示飞行小时数，以 $T$ 表示使用时间（通常以年为单位），引入腐蚀影响系数曲线 $m(T)$ 。若飞机在第 $j$ 个时间间隔 $\Delta T_{j} = T_{j} - T_{j-1}$ 飞行了 $\Delta N_{j}$ 个飞行小时，则与 $\Delta N_{j}$ 损伤相当的当量室温大气环境下的飞行小时数 $\Delta N_{j}^{*}$ （称为当量飞行小时数）为：

$$
\Delta N _ {j} ^ {*} = \int_ {T _ {j - 1}} ^ {T _ {j}} \frac {\mathrm {d} N}{m (T)} \approx \frac {\Delta N _ {j}}{\frac {\int_ {T _ {j - 1}} ^ {T _ {j}} m (T) \mathrm {d} T}{\Delta T _ {j}}} \approx \frac {\Delta N _ {j}}{m _ {j}} \tag {11-1}
$$

式中： $m_{j}$ 为第 $j$ 年的腐蚀影响系数， $m_{j} = m(T_{j})$ 。

$\Delta N_{j}$ 个飞行小时对应的损伤为：

$$
d _ {j} = \frac {\Delta N _ {j} ^ {*}}{N _ {i} ^ {*}} \approx \frac {\Delta N _ {j}}{N _ {i} ^ {*} \cdot m _ {j}} \tag {11-2}
$$

式中， $N_{i}^{*}$ 为对应的室温大气环境下的寿命。

假定飞机结构在最近一次修理后对应的一般环境下的疲劳寿命间隔用 $N^{*}$ 表示，在修理后使用 $n$ 年达到日历寿命指标，则对应的用当量飞行小时数

$(\Delta N_{j}^{*})$ 表示的消耗寿命为 $N_{C}^{*} = \sum_{j=1}^{n} \Delta N_{j}^{*}$ , 损伤为 $D = \frac{\sum_{j=1}^{n} \Delta N_{j}^{*}}{N^{*}}$ 。

这种方法直接以飞行小时数作为飞机损伤的衡量，不涉及载荷谱和关键件应力谱。

# 2. 疲劳分析方法

# 1）腐蚀条件下的名义应力法

（1）地面停放 $T - p - S - N$ 曲线。由于受腐蚀环境影响，结构的 $p - S - N$ 曲线随使用时间 $T$ 变化，通常可采用幂函数或三参数式表示。

幂函数式：

$$
S ^ {m _ {p} (T)} \cdot N _ {p} (T) = C _ {p} (T) \tag {11-3}
$$

式中， $m_p(T),C_p(T)$ 为预腐蚀时间 $T$ 后 $p - S - N$ 曲线参数。

三参数式：

$$
S = C _ {p} (T) \left(1 + \frac {A _ {p} (T)}{N _ {p} ^ {\alpha_ {p} (T)} (T)}\right) \tag {11-4}
$$

式中， $C_p(T),A_p(T),\alpha_p(T)$ 为预腐蚀时间 $T$ 后 $p - S - N$ 曲线参数。

式中相关参数建议应根据定寿结论和 $m(T)$ 曲线反推得到，具体过程可以参考文献[1]。

# (2）损伤计算。

① 设一个完整的载荷谱周期有 $m$ 级载荷，对应 $H$ 个飞行小时。若飞机第 $j$ 年的飞行小时数为 $(\mathrm{YFH})_j$ ，则第 $j$ 年的损伤为

$$
D (j) = \frac {(\mathrm {Y F H}) _ {j}}{H} \sum_ {i = 1} ^ {m} \frac {n _ {i} (j)}{N _ {p , i} (j)} \tag {11-5}
$$

式中： $n_i(j)$ 为第 $j$ 年第 $i$ 级应力作用的次数； $N_{p,i}(j)$ 为结构经过 $j$ 年地面停放腐蚀在第 $i$ 级应力作用下的安全寿命， $N_{p,i}(j)$ 由反推得到的第 $j$ 年的 $p - S - N$ 曲线求出，基于三参数式的结果是：

$$
N _ {p, i} (j) = \left(\frac {A _ {p} (j)}{\frac {S _ {i} ^ {*}}{C _ {p} (j)} - 1}\right) ^ {1 / \alpha_ {p} (j)} \tag {11-6}
$$

式中： $S_{i}^{*}$ 为载荷谱中第 $i$ 级载荷(应力） $(S_{i},R_{i})$ 由等寿命曲线折算到指定应力比 $R^{\star}$ 下的当量应力； $C_p(j)$ 为第 $j$ 年 $p - S - N$ 曲线参数疲劳极限。

② 空中环境与载荷的共同作用产生的腐蚀疲劳会加剧飞行时的损伤, 对 $N_{p,i}(j)$ 乘以空中腐蚀疲劳影响系数 $K$ 加以修正。从而有

$$
D ^ {\prime} (j) = \frac {D (j)}{K} \tag {11-7}
$$

（3）累积损伤和消耗寿命。按线性累积损伤逐年累加损伤，若飞机结构使用 $n$ 年，则总损伤为：

$$
D = \sum_ {j = 1} ^ {n} D ^ {\prime} (j) \tag {11-8}
$$

对应的消耗寿命为： $N_{C}^{*} = D\cdot N^{*}$ 。

# 2）腐蚀条件下的局部应力一应变法

（1）不同地面停放时间的疲劳缺口系数。地面停放 $j$ 年后，对应可靠度 $p$ 的疲劳缺口系数 $K_{fp}(j)$ 采用寿命反推法，其过程如下：由一个偏低的 $K_{fp}(j)$ 的初始值 $K_{fp}(j)_0$ 开始，通常可取为关键部位室温大气环境下的疲劳缺口系数值或从

1.0开始，通过改进Neuber法的局部应力应变分析和雨流计数获取闭合的循环，依据Miner理论计算出对应的安全寿命 $N_{p}(j)_{0}$ ，然后以一定步长增加 $K_{fp}(j)_{0}$ ，直至计算寿命与安全寿命 $N_{p}(j)$ 一致。

(2) 损伤计算。得到关键部位第 $j$ 年的疲劳缺口系数 $K_{fp}(j)$ 后, 局部应力一应变法的关系为

$$
\Delta \sigma \Delta \varepsilon = \frac {\left[ K _ {f p} (j) \cdot \Delta S \right] ^ {2}}{E} \tag {11-9}
$$

式中： $\Delta S$ 表示外载变程； $\Delta \sigma$ 和 $\Delta \varepsilon$ 为缺口根部的应力、应变范围； $E$ 为弹性模量。

由该式和材料循环稳定的迟滞回线，并同时配合使用雨流计数法，即可获取构件经地面停放 $j$ 年后载荷谱(名义应力谱)所对应的局部应力一应变历程。

应变幅值为 $\varepsilon_{ai}$ 和平均应力为 $\sigma_{mi}$ 的第 $i$ 个循环作用下到破坏的循环数 $N_{i}(j)$ 通过求解应变一寿命曲线得到。由于通常得到的循环是非对称的，因此需要考虑平均应力的影响，一种简单的修正方法如下

$$
\varepsilon_ {a i} = \frac {\left(\sigma_ {f} ^ {\prime} - \sigma_ {n i}\right)}{E} \left(2 N _ {i} (j)\right) ^ {b} + \varepsilon_ {f} ^ {\prime} \left(2 N _ {i} (j)\right) ^ {c} \tag {11-10}
$$

式中： $\sigma_{\mathrm{f}}^{\prime}$ 为疲劳强度系数、 $b$ 为疲劳强度指数；疲劳延性系数 $\varepsilon_{\mathrm{f}}^{\prime}$ 和疲劳延性指数 $c$ 由试验数据拟合得到；当 $\sigma_{m} < 0$ 时，令 $\sigma_{m} = 0$ 。

如果飞机每年的飞行小时数为 $(\mathrm{YFH})_j$ ，一个完整的载荷谱周期有 $m$ 级载荷，对应 $H$ 个飞行小时，则第 $j$ 年的损伤为

$$
D (j) = \frac {(\mathrm {Y F H}) _ {j}}{H \cdot K} \sum_ {i = 1} ^ {m} \frac {n _ {i} (j)}{N _ {i} (j)} \tag {11-11}
$$

式中， $K$ 为空中腐蚀疲劳影响系数。

（3）累积损伤和消耗寿命。按线性累积损伤逐年累加损伤，若飞机结构使用 $n$ 年，则总损伤为：

$$
D = \sum_ {j = 1} ^ {n} D (j) \tag {11-12}
$$

对应的消耗寿命为： $N_{C}^{*} = D\cdot N^{*}$

# 3. 耐久性分析方法

# 1）裂纹萌生方法（CIA）

（1）预腐蚀条件下指定使用时间对应的各应力区 $p(i, t)$ 。若飞机在任意一年(第 $j$ 年)中的使用强度(飞行小时数)为 $(\mathrm{YFH})_j (j = 1, 2, \dots)$ ，则由Miner理论计算对应存活率 $p$ 的疲劳损伤见式(11-7)。

指定 $p$ 下使用 $n$ 年（即：总飞行小时数 $N = \sum_{j=1}^{n} (\mathrm{YFH})_j$ ）的总损伤为：

$$
D _ {p} (n) = \sum_ {j = 1} ^ {n} D _ {p} (j) \tag {11-13}
$$

给定若干不同的 $p$ 值（通常给定的 $p$ 值为0.5、0.9、0.95、0.975、0.99、0.995、0.999、0.9999、0.99999），分别计算使用 $T$ 年（ $N$ 飞行小时）对应的 $\dot{D}_p(T)$ ，从而建立对应的 $D_p(T) - p$ 曲线。

根据第 $i$ 个应力区应力水平计算得到上述 $D_{p}(T) - p$ 曲线，由线性内插方法确定 $D_{p}(T) = 1$ 对应的 $p$ 值，它就是第 $i$ 个应力区在使用 $T$ 年（ $N$ 飞行小时）达到安全裂纹萌生寿命所对应的存活率 $p^{*}$ ，即裂纹未达到经济修理极限的概率，而裂纹超越概率则为： $p(i, t) = 1 - p^{*}$ 。

(2）腐蚀条件下结构损伤度评定与经济寿命预测。

① 各应力区的裂纹超越数。当应力区细节数足够多时，第 $i$ 个应力区的裂纹超越数 $N(i, t)$ 服从二项分布，则其均值 $\overline{N}(i, t)$ 和标准差 $\sigma_{N}(i, t)$ 为：

$$
\left\{ \begin{array}{l} \bar {N} (i, t) = N _ {i} p (i, t) \\ \sigma_ {N} (i, t) = \left\{N _ {i} p (i, t) [ 1 - p (i, t) ] \right\} ^ {1 / 2} \end{array} \right. \tag {11-14}
$$

式中， $N_{i}$ 为第 $i$ 个应力区中的细节总数。

② 结构细节群的裂纹超越数。对于有 $m$ 个应力区的结构，在使用时间 $t$ 时的裂纹超越数 $L(t)$ 可认为是正态变量，其均值 $\bar{L}(t)$ 和标准差 $\sigma_L(t)$ 为：

$$
\left\{ \begin{array}{l} \bar {L} (t) = \sum_ {i = 1} ^ {m} \bar {N} (i, t) \\ \sigma_ {L} (t) = \left[ \sum_ {i = 1} ^ {m} \sigma_ {N} ^ {2} (i, t) \right] ^ {1 / 2} \end{array} \right. \tag {11-15}
$$

而结构可靠度可以用给定可靠度 $R$ 下的裂纹超越数 $L_{R}(t)$ 来度量：

$$
L _ {R} (t) = \bar {L} (t) + u _ {R} \sigma_ {L} (t) \tag {11-16}
$$

式中， $u_{R}$ 为标准正态分布上分位点。

给定不同的 $t$ 可以得到 $L_{R}(t)$ 数据，从而得到 $L_{R}(t) - t$ 曲线。

③ 损伤度评估与经济寿命预测。

a.损伤度评估。损伤度平均值

$$
D _ {m} = \left\{ \begin{array}{l} \bar {L} (t) \\ \frac {\bar {L} (t)}{N} \end{array} \right. \tag {11-17}
$$

式中： $N = \sum N_{i}$ 为细节总数。

损伤度上界

$$
D _ {R} = \left\{ \begin{array}{l} L _ {R} (t) \\ \frac {L _ {R} (t)}{N} \end{array} \right. \tag {11-18}
$$

b. 经济寿命预测。给定经济修理极限 $a_{e}$ 和允许损伤度要求（允许裂纹超越数与可靠度），则可由 $L_{R}(t) - t$ 曲线查出对应的经济寿命 $t_{ec}$ ，它也可以通过程序直接计算给出。

# 2）概率断裂力学方法

（1）预腐蚀条件下结构原始疲劳质量。

预腐蚀时间 $T$ 后结构原始疲劳质量(EIFS)分布特性为：

$①$ 双参数威布尔分布

$$
F _ {X} (x) = \exp \left[ - \left(\frac {\ln \left(\frac {a _ {r}}{x}\right)}{(Q \beta) _ {T}}\right) ^ {\alpha_ {T}} \right] \tag {11-19}
$$

式中： $a_{r}$ 为指定裂纹尺寸； $\alpha_{T}, (Q\beta)_{T}$ 为预腐蚀时间 $T$ 对应的EIFS分布参数，并认为 $\alpha_{T}$ 与腐蚀时间无关，即有 $\alpha_{T} = \alpha$ 。

② 对数正态分布

$$
F _ {X} (x) = 1 - \Phi \left[ \frac {\ln \frac {a _ {r}}{x} - \left(\mu_ {Z}\right) _ {T}}{\left(\sigma_ {Z}\right) _ {T}} \right] \tag {11-20}
$$

式中： $(\mu_{Z})_{T}, (\sigma_{Z})_{T}$ 为预腐蚀时间为 $T$ 时的EIFS分布参数； $\Phi(x)$ 为标准正态分布函数。

(2）腐蚀条件下相对小裂纹扩展公式。在耐久性分析的相对小裂纹范围内，地面停放时间 $T$ 后空中环境下裂纹扩展公式在室温大气环境下相对小裂纹扩展公式基础上进行修正得到。

$$
\left(\frac {\mathrm {d} a (t)}{\mathrm {d} t}\right) _ {c} = Q _ {c} (T) a (t) \Rightarrow \ln \left(\frac {\mathrm {d} a (t)}{\mathrm {d} t}\right) _ {c} = \ln Q _ {c} (T) + \ln a (t) \tag {11-21}
$$

式中： $t$ 为裂纹扩展寿命； $a(t)$ 表示寿命为 $t$ 时的裂纹尺寸； $Q_{c}(T), b$ 为裂纹扩展速率参数通常假定指数 $b$ 与腐蚀环境、腐蚀时间无关，并通常取 $b = 1$ 。

腐蚀条件下的裂纹扩展率为

$$
\gamma_ {c} (T) = \eta_ {\mathrm {G}} (T) \xi_ {A} \quad Q _ {c} (T) = \eta_ {\mathrm {G}} (T) \xi_ {A} Q _ {0} \tag {11-22}
$$

式中： $\gamma_{c}(T)$ 为裂纹扩展率腐蚀影响系数； $\eta_{\mathrm{G}}(T)$ 为地面停放环境的腐蚀作用对

裂纹扩展速率修正系数，在地面停放环境确定后，它是停放时间的函数； $\xi_{A}$ 为空中环境的腐蚀作用对裂纹扩展率修正系数。 $Q_{0}$ 为未腐蚀结构有效扩展速率参数。

腐蚀条件下的裂纹扩展速率与应力水平的关系如下：

$$
Q _ {c} (T) = \eta_ {\mathrm {G}} (T) \xi_ {A} \gamma \sigma^ {\zeta} \tag {11-23}
$$

(3) 腐蚀条件下裂纹尺寸分布函数的确定。

① 双参数威布尔相容分布函数。腐蚀条件下任意时刻 $t$ 对应的裂纹尺寸分布函数为：

$$
F _ {a (T, t)} (a) = \exp \left\{- \left[ \frac {\ln \frac {x _ {u} (T , t)}{a}}{(Q \beta) _ {T}} \right] ^ {\alpha} \right\} \tag {11-24}
$$

式中： $x_{u}(T,t)$ 为裂纹尺寸分布上限，它是飞行时间、使用环境和载荷等因素的函数； $(Q\beta)_T$ 为比例参数，它是地面停放时间、使用环境等因素的函数。

取时间 $t_1 = 0$ ，设飞机结构在使用时间 $T$ 内的使用过程为：停放时间 $(T_{i} - T_{i-1})$ （ $i = 1, \dots, n$ ）后飞行小时数为 $(t_i - t_{i-1})$ ，则有：

$$
\begin{array}{l} x _ {u} (T, t) = a _ {r} \exp \left(\int_ {0} ^ {t} Q _ {c} (T) d \tau\right) \\ = a _ {r} \exp \left(\int_ {0} ^ {t _ {1}} Q _ {c} \left(T _ {1}\right) \mathrm {d} \tau + \dots + \int_ {t _ {n - 1}} ^ {t _ {n}} Q _ {c} \left(T _ {n}\right) \mathrm {d} \tau\right) \tag {11-25} \\ \end{array}
$$

仅考虑地面停放环境对结构细节裂纹尺寸分布函数的比例参数的影响。研究表明， $(Q\beta)_{T}$ 随地面停放时间 $T$ 的变化规律可用下式描述：

$$
\left(Q \beta\right) _ {T} = \left(Q \beta\right) _ {0} \left(1 - A T ^ {B}\right) \tag {11-26}
$$

式中： $(Q\beta)_{0}$ 为室温大气环境下结构细节的EIFS分布函数的比例参数； $A$ 、 $B$ 为曲线参数。

若结构细节在第 $j$ 年的飞行强度为 $(\mathrm{YFH})_j$ ，则结构使用 $n$ 年后的裂纹尺寸分布函数为：

$$
F _ {a (n, t)} (a) = \exp \left\{- \left[ \frac {\ln \frac {a _ {r}}{a} + \sum_ {j = 1} ^ {n} Q _ {c} (j) \cdot (\mathrm {Y F H}) _ {j}}{(Q \beta) _ {0} (1 - A \cdot n ^ {B})} \right] ^ {\alpha} \right\} \tag {11-27}
$$

当取 $a_{r} = a_{c}$ 时，上式为：

$$
p (i, t) = 1. 0 - \exp \left\{- \left[ \frac {\sum_ {j = 1} ^ {n} Q _ {r} (j) (\mathrm {Y F H}) _ {j}}{(Q \beta) _ {0} (1 - \Lambda \cdot n ^ {B})} \right] ^ {\alpha} \right\}, \tag {11-28}
$$

② 对数正态相容分布函数。任意时刻 $t$ 对应的裂纹尺寸分布函数为：

$$
F _ {a (T, t)} (a) = 1 - \Phi \left[ \frac {\ln \ln \frac {x _ {u} (T , t)}{a} - (\mu_ {Z}) _ {T}}{(\sigma_ {Z}) _ {T}} \right] \tag {11-29}
$$

式中： $x_{u}(T,t)$ 意义同前； $(\mu_{Z})_{T}$ 为 $t$ 时刻随机变量 $Z = \ln (Q_G(T)t(T))$ 的数学期望，它是地面停放环境和停放时间 $T$ 的函数； $(\sigma_{Z})_{T}$ 为随机变量 $\ln t(T)$ 的均方差，一般认为其与预腐蚀时间无关。

经地面停放时间 $T$ 后，得到室温大气环境下的指定裂纹尺寸 $a_{r}$ 对应的裂纹萌生寿命 $t_{i}(T)(i = 1,\dots ,n)$ （ $n$ 为试件数），假设裂纹扩展寿命服从对数正态分布，从而有：

$$
t (T) = \exp \left(\sum_ {i = 1} ^ {n} \ln t _ {i} (T)\right) \tag {11-30}
$$

$$
\left(\mu_ {Z}\right) _ {\mathrm {T}} = \ln \left(Q _ {G} (T) \cdot t (T)\right) \tag {11-31}
$$

对不同停放时间后结构在室温大气环境下的疲劳寿命方差随时间的变化规律，可以通过试验数据确定。一般来说，在耐久性分析的有效时间范围内，方差无显著差异，并且对常用的钢、铝等结构材料可采用统一的疲劳寿命均方差 $\sigma_{Z} = 0.176\sim 0.2$ 。

$$
F _ {a (n, t)} (a) = 1 - \Phi \left[ \frac {\ln \left(\ln \frac {a _ {r}}{a} + \sum_ {j = 1} ^ {n} Q _ {c} (j) (\mathrm {Y F H}) _ {j}\right) - (\mu_ {Z}) _ {\mathrm {T}}}{\sigma_ {Z}} \right] \tag {11-32}
$$

式中： $Q_{c}(j)$ 为结构在地面停放 $j$ 年后，空中飞行载荷/环境对应的裂纹扩展速率。

当取 $a_{r} = a_{e}$ 时，上式为：

$$
p (i, t) = \Phi \left[ \frac {\ln \left(\sum_ {j = 1} ^ {n} Q _ {c} (j) (\mathrm {Y F H}) _ {j}\right) - \left(\mu_ {Z}\right) _ {n}}{\sigma_ {Z}} \right] \tag {11-33}
$$

(4)损伤度评估与经济寿命预测。详细情况见11.3.3.2.3节。

# 4. 疲劳分析方法的比较与分析

（1）疲劳寿命修正方法直接以腐蚀影响系数曲线修正年飞行小时数，不需要确定载荷谱和关键件的应力谱，相对比较简单。  
(2) 针对早期服役飞机, 由于缺少单机跟踪措施, 无法获取单机实际使用载荷谱, 更不可能得到对应已飞历程的关键件应力谱, 进行疲劳关键件的损伤分析时, 在定寿时采用的比较大的疲劳分散系数 (如 4) 的保证下, 往往默认飞机的载荷谱与定寿所用载荷谱相同, 在此情况下, 上述各种方法得到的结果是相同的。

（3）关于关键件疲劳分析或损伤分析方法的选取，一般应取定寿时采用的经研制试验或全尺寸疲劳试验结果验证的分析方法。

# 5. 基于飞行科目的寿命分析

1）对11.3.3.2.1~11.3.3.2.3节中方法的分析

11.3.3.2.1~11.3.3.2.3中假定单机载荷谱与定寿所用载荷谱相同，如前所述，对早期服役飞机，定寿所用的载荷谱是针对部队实际飞行大纲，通过载荷谱实测编制而成的反应机群平均使用情况的载荷谱，这种假设实际要求单机使用过程严格按飞行大纲进行，但是单机的实际使用情况与预定使用要求往往存在差别，各年飞行的科目及次数与飞行大纲不完全一致。在这种情况下，如果假定单机载荷谱与定寿载荷谱相同，则会导致对单机疲劳损伤的评估不准确，可能造成偏危险或不经济的结果。为了能够更准确的评估使用任务差异性造成的损伤差异，结合定寿信息和使用特点，可以采用基于飞行科目的寿命分析。

基于飞行科目的寿命分析方法通过对飞行履历的调查和整理，针对飞机结构的使用以飞行科目为基本单元的特点，以飞行科目损伤来评估飞机结构的实际使用损伤，它将单机的实际使用过程分解为一系列飞行科目的组合，仍假定单机使用过程中某一飞行科目对应的载荷谱和关键件的应力谱与定寿谱中相应科目相同。其核心是采用合理的方法评估飞行科目对应的损伤。它需要结合研制和定寿试验，确定各飞行剖面占总损伤的比例。

# 2）基于飞行科目的寿命分析

基于飞行科目的寿命分析基本步骤为：

（1）以飞行大纲和对应的载荷谱为基础，将一个基本寿命周期 $H$ 对应的使用过程分解为若干飞行科目的组合 $\mathrm{Pro}_i (i = 1, \dots, n)$ ，将载荷谱按飞行科目进行分解，给出每个飞行科目对应的载荷一时间历程（飞行科目谱）以及对应每个典型飞行科目的关键件应力谱（飞行科目应力谱）。  
（2）采用经过研制试验和全尺寸疲劳试验结果验证的疲劳分析方法，如名义应力法或局部应力一应变法，分析计算不同飞行科目对应的疲劳损伤 $d_{i}(i = 1,\dots ,n)$ ，以及基本寿命周期对应的损伤 $D_0$ 。  
（3）计算不同科目疲劳损伤占基本周期损伤的比例关系 $k_{i} = d_{i} / D_{0}$   
（4）根据单机飞行履历，按实际使用过程将单机已飞历程整理为连续的飞行科目组合；通常以飞行年为单位，将其分解为若干飞行科目的组合。  
（5）计算第 $j$ 年第 $i$ 个飞行科目对应的损伤比例。假设第 $j$ 年对应的飞行科目组合为 $\mathrm{Pro}_{i,j}$ ，第 $i$ 个飞行科目次数为 $n_i$ ，则第 $j$ 年第 $i$ 个飞行科目占基本周期损伤的比例关系为：

$$
k _ {i, j} = \frac {n _ {i} \cdot k _ {i}}{m (j)} \tag {11-34}
$$

(6) 按下式计算第 $j$ 年的损伤：

$$
d = \sum_ {i = 1} ^ {n} k _ {i, j} = \sum_ {i = 1} ^ {n} \frac {n _ {i} \cdot k _ {i}}{m (j)} \tag {11-35}
$$

（7）已飞历程 $(m$ 年)对应的总损伤为：

$$
D = \sum_ {j = 1} ^ {m} \sum_ {i = 1} ^ {n} k _ {i, j} = \sum_ {j = 1} ^ {m} \sum_ {i = 1} ^ {n} \frac {n _ {i} \cdot k _ {i}}{m (j)} \tag {11-36}
$$

对应的消耗寿命为 $N_{C}^{*} = D\cdot N^{*}$ 。

3）分析。这种基于飞行科目的损伤分析方法需要全面掌握定寿的信息和单机的飞机履历，与11.3.3.2.1~11.3.3.2.4节中方法相比，由于考虑了单机实际使用过程，损伤分析结果更准确合理。

# 11.3.3.3 剩余寿命分析

# 1.前提条件

（1）预期使用强度。通常要给出以年飞行小时数 $\Delta N$ 表示的预期使用强度，同样假定预期使用载荷谱与定寿所用基准载荷谱相同，如果飞机的使用任务改变，则要对预期使用载荷谱与基准载荷谱损伤的差异进行分析和试验验证。  
（2）预期使用环境对应的寿命影响系数。根据对飞机结构预期使用条件和环境的预测，确定飞机结构后续使用的腐蚀影响系数曲线 $m(T)$ 。需要说明的是：通常在进行延寿时，要对关键件进行全面的检查，检查时可能要进行飞机结构分解，如果飞机结构还具有延寿价值，则要根据关键件的损伤情况（含疲劳损伤和腐蚀损伤）采取相应的修理措施。此时腐蚀影响系数曲线中的时间坐标从延寿时开始，而不是日历使用年限的累加。

# 2. 剩余寿命分析

# 1）当量室温大气环境下的剩余寿命

当量为室温大气环境下的剩余寿命为： $N_{\mathrm{R}}^{*} = (1 - D) \cdot N^{*}$ ，它表示了飞机结构的疲劳寿命裕度。

但是飞机结构的剩余寿命与使用环境和使用强度有关，当量室温大气环境下的剩余寿命不能直接作为预期使用环境下的剩余寿命，应针对预期使用要求，采用11.3.3.2节中的疲劳分析方法，确定疲劳关键件的剩余寿命。在进行剩余寿命分析时，需要注意应针对预期使用要求，结合预期的使用强度和应力谱以及环境参数进行分析，其思路与步骤与11.3.3.2相同，在此仅以疲劳寿命修正方法为例进行叙述，其他方法可以参考11.3.3.2节。

2）疲劳寿命修正方法

（1）按预期使用要求，若后续使用年飞行强度为 $\Delta N$ 个飞行小时，则以年为单位依次计算与 $\Delta N_{j}$ 损伤相当的当量室温大气环境飞行小时数 $\Delta N_{j}^{*} = \frac{\Delta N}{m_{j}}$ 。  
(2) 逐年累加当量飞行小时数, 当 $\sum_{i=1}^{n_{\mathrm{R}}}\frac{\Delta N}{m_{j}} = N_{\mathrm{R}}^{*}$ 时, 寿命终止。  
（3）按预期使用要求，飞机结构的剩余寿命为 $N_{\mathrm{R}} = \sum_{j=1}^{n_{\mathrm{R}}} \Delta N_{j}$ ，使用年限为 $n_{\mathrm{R}}$ 年。

# 11.3.3.4 延寿分析

若日历延寿目标为: 使用年限 $T_{C}$ , 按照延寿使用强度对应的疲劳寿命为 $N_{C}$ 。根据疲劳关键件的剩余寿命 $N_{\mathrm{R}}$ 和 $N_{C}$ 的比较, 分如下 3 个层次进行疲劳关键件的延寿分析。

1. 剩余寿命满足日历延寿目标要求的情况

如果疲劳关键件的剩余寿命 $N_{\mathrm{R}}$ 大于等于日历延寿目标对应的疲劳寿命 $N_{C}$ ，则可给出疲劳关键件满足日历延寿目标 $T_{c}$ 要求的结论。在延寿前的全面检修中要对有腐蚀损伤的疲劳关键件进行必要的腐蚀修理。

2. 剩余寿命不满足日历延寿目标要求的情况

如果疲劳关键件剩余寿命不满足日历延寿目标要求，即疲劳关键件的 $N_{\mathrm{R}}$ 小于 $N_{C}$ ，则根据如下两种情况采取不同的措施：

（1）关键件未发现裂纹，腐蚀损伤在容限范围内，可采取损伤容限技术延寿。  
(2) 出现可见的疲劳裂纹时, 采取耐久性经济修理, 甚至更换的方法进行延寿。

3. 采用损伤容限技术进行日历延寿

根据无损检测结果，将腐蚀损伤进行量化，当量为初始裂纹，相关方法可参考文献[3]，采取经过定寿研制试验验证的裂纹扩展分析方法，进行安全裂纹扩展寿命分析。

采用损伤容限技术进行延寿依赖于损伤检测手段，其核心是安全裂纹扩展寿命的确定，其确定方法可参考文献[4,5]，下面介绍一种工程处理方法：

（1）初始缺陷尺寸的确定。初始裂纹形态与尺寸按相应规范要求，具体内容可参考文献[5]。  
（2）考虑腐蚀环境影响的裂纹扩展规律。

① 预腐蚀影响。进行预腐蚀不同时间后的结构使用载荷谱下的裂纹扩展

规律测试, 确定预腐蚀后的裂纹扩展规律

$$
\left(\mathrm {d} a / \mathrm {d} t\right) _ {T} = C (T) \left(\mathrm {d} a / \mathrm {d} t\right) _ {0} \tag {11-37}
$$

式中： $(\mathrm{da} / \mathrm{dt})_0$ 为室温大气环境下的裂纹扩展规律； $(\mathrm{da} / \mathrm{dt})_T$ 为预腐蚀 $T$ 时间后的裂纹扩展规律； $C(T)$ 为预腐蚀影响系数。

② 腐蚀疲劳影响。进行腐蚀环境下的使用载荷谱下的裂纹扩展试验，确定腐蚀疲劳裂纹扩展规律

$$
\left(\mathrm {d} a / \mathrm {d} t\right) _ {c} = Q \left(\mathrm {d} a / \mathrm {d} t\right) _ {0} \tag {11-38}
$$

式中： $(\mathrm{da} / \mathrm{dt})_{c}$ 为腐蚀环境下的裂纹扩展规律； $Q$ 为腐蚀疲劳影响系数。

③ 综合环境影响的裂纹扩展规律。综合预腐蚀和腐蚀疲劳影响，确定裂纹扩展规律为：

$$
\mathrm {d} a / \mathrm {d} t = Q \cdot C (T) (\mathrm {d} a / \mathrm {d} t) _ {0} \tag {11-39}
$$

# （3）临界裂纹尺寸 $a_{\mathrm{c}}$ 的确定

① 预腐蚀环境对断裂韧度的影响。进行预腐蚀不同时间后的断裂韧度测试，建立随使用时间变化的断裂韧度

$$
K _ {\mathrm {C}} = C _ {K} (T) K _ {\mathrm {C 0}} \tag {11-40}
$$

式中： $K_{\mathrm{C0}}$ 为室温大气环境下的断裂韧度； $K_{\mathrm{C}}$ 为预腐蚀后的断裂韧度； $C_K(T)$ 为预腐蚀影响系数。

② 腐蚀环境对断裂韧度的影响。进行使用环境下的断裂韧度测试，确定使用环境下的断裂韧度

$$
\left(K _ {\mathrm {C}}\right) _ {c} = Q _ {K} K _ {\mathrm {C 0}} \tag {11-41}
$$

式中， $(K_{\mathrm{c}})_{C}$ 为腐蚀环境下的断裂韧度； $Q_{K}$ 为腐蚀环境下断裂韧度的影响系数。

(3) 综合预腐蚀环境和腐蚀环境对断裂韧度的修正

$$
K _ {\mathrm {C}} = Q _ {K} C _ {K} (T) K _ {\mathrm {C 0}} \tag {11-42}
$$

④ 临界裂纹尺寸的确定

根据结构的几何特点，假定的裂纹形态，按断裂准则确定临界裂纹尺寸 $a_{\mathrm{c}}$ 满足：

$$
K \left(a _ {\mathrm {c}}\right) <   = K _ {\mathrm {C}}
$$

（4）腐蚀条件下的裂纹扩展分析。假定预期的使用强度为 $\Delta N$ ，初始裂纹尺寸为 $a_0$ ，则按如下累积损伤法确定结构裂纹尺寸：

① 结构继续服役 $j$ 年的裂纹扩展量为 $\Delta a = \int_{0}^{j \cdot \Delta N} \frac{\mathrm{d}a}{\mathrm{d}t}$ 。  
② 结构继续服役 $j$ 年后的裂纹长度为 $a = a_0 + \Delta a$ 。

③ 若 $a < a_{\mathrm{c}}$ ，则按上述过程继续分析，直至 $a = a_{\mathrm{c}}$ 为止。则对应的裂纹扩展寿命为 $j \cdot \Delta N$ ，取与定寿时相同的裂纹扩展安全系数SF（通常取2），确定安全裂纹扩展寿命为 $t = j \cdot \Delta N / \mathrm{SF}$ 。即为腐蚀环境下的安全裂纹扩展寿命。

在进行裂纹扩展分析时，要考虑载荷交互作用的影响，选取合理的分析模型，如Wheeler、Willenberg、Closure模型等，相关方法和内容可参考文献[4]。

# 11.3.3.5 采用耐久性修理进行日历延寿

1. 按耐久性经济修理进行日历延寿步骤

按耐久性经济修理进行日历延寿包含的内容有：

（1）选取修理方法，制订修理方案。  
(2) 修理后的寿命分析和验证。   
(3) 日历延寿结论。

2. 修理方法和修理后寿命分析要点

在保证经济性的前提下，针对不同的结构形式和损伤状态采取不同的修理方法。

（1）打磨。

(1) 对象: 板状件、圆角、凸台等部位。  
② 修理方法：分手工打磨和机械打磨两种方法。手工打磨是用研磨纸或金属棉用手擦的方式除去损伤；机械打磨方式有使用砂轮、喷丸或喷砂、刮削（用硬质合金尖刮刀）、金属丝刷机械打磨。  
③ 修理后寿命分析：局部打磨针对的是损伤不严重的情况，修理后结构刚度基本无影响，局部名义应力变化不明显，但是由于结构几何尺寸变化造成应力集中，应重新进行疲劳分析评定结构的寿命。

(2) 铰孔（+强化）。

(1) 对象: 含孔结构。  
② 修理方法：采用铰刀将孔边裂纹和前缘塑性区铰去；然后采用喷丸处理、冷加工紧固件、干涉配合等措施进行强化。  
③ 修理后寿命分析：孔径变大，局部应力场发生变化，应进行疲劳寿命分析；若进行了强化，还要考虑强化措施带来的增寿效益。

（3）补强。

① 对象：结构的疲劳或腐蚀损伤超过临界损伤，采取打磨、强化等修理方法无法满足强度要求的结构。  
② 修理方法：采取机械方法去除损伤后，采取贴片、铆接和螺接加强片的方法，对局部加强。  
③ 修理后寿命分析：局部结构有变化，刚度也发生变化，修理后的疲劳关键

部位会发生变化，应重新进行有限元分析，确定疲劳关键部位的寿命。

（4）修理后结构寿命的分析与验证。对于局部腐蚀严重，修理后结构刚度、强度发生变化的结构，应重新进行有限元分析，确定局部应力一应变场，按11.3.3.2节中方法进行疲劳分析评定寿命是否满足延寿目标；在必要的时候，还要进行结构模拟试件甚至构件的强度验证试验。在此不做赘述。

# 11.3.3.6 疲劳关键件的综合分析

综合飞机结构上不同疲劳关键件的日历延寿结果，从经济性和满足要求的角度出发，给出延寿结论和相应的维修措施。

# 11.3.4 日历寿命能否达到日历延寿目标的分析

# 11.3.4.1 腐蚀关键件的分类

# 1. 分类原则

在进行腐蚀关键件分类时要考虑如下原则：

（1）对结构完整性影响程度。

(1) 对结构安全性的影响: 是否是对结构安全起主要作用的关键件。  
② 对结构功能的影响：关键件失效是否明显影响结构功能。  
③ 对经济性的影响：关键件失效是否会导致飞机结构失效而退役或者造成严重的维护费用。  
④ 对维修性的影响：关键件发生腐蚀损伤后，进行修理是否方便可行。

（2）材料/结构特点。基体材料对环境敏感，容易产生腐蚀损伤，涂层防腐性能较差的部位，这些部位往往存在几何不连续、容易积存腐蚀溶液。主要受腐蚀环境作用，承受应力水平较低，在全寿命期内不会发生疲劳破坏，不需进行结构疲劳修理的部位。  
(3) 腐蚀环境严重程度。受腐蚀介质作用比较严重的部位, 如机身、机翼和尾翼下蒙皮连接件, 裸翼和副翼翼面, 起落架舱内停放时的外露腐蚀失效关键部位以及内部结构中积水严重的部位等; 尤其关注同类飞机或系列飞机在外场暴露的腐蚀部位。  
(4) 腐蚀损伤的程度。根据外场调研的腐蚀损伤关键件, 在对结构功能、使用不产生影响的情况下, 应将容易产生严重腐蚀的关键部位列为腐蚀关键件。  
(5) 所处部位。对难以进行检修、对结构功能和寿命有明显影响的部位, 应列入腐蚀关键件清单。

# 2. 分类

# 1）按部位分类

根据腐蚀关键件在飞机结构上的部位以及腐蚀环境的特点，通常将腐蚀关

键件分为如下3类。

（1）内部腐蚀关键件。处于飞机内部，其腐蚀环境主要是由于外部腐蚀环境进入造成的局部腐蚀环境，局部环境与结构形式、防腐设计有密切关系，并且往往不易检查维护；这些部位往往难以检查和修理，一般要求在可延日历间隔内结构不发生无法修复的腐蚀损伤。  
(2）外露腐蚀关键件。位于飞机外部，通常为蒙皮表面，由于直接与外界腐蚀环境接触，容易产生腐蚀损伤；由于其可检可修，在大修时全部涂层均清除后更新，因此不要求在日历间隔内保持完好，基本要求是在日历修理间隔内不发生不可修复的腐蚀损伤。对于个别不能达到这一要求，但可在修理间隔中实施外场修理的关键部位，则要求至少在日历修理间隔中期不产生涂层失效。  
（3）半外露腐蚀关键件。常常是开口、舱门等敞开后容易与外界接触的关键部位，这些部位由于在部分时间内直接与外界环境接触，从而不严格属于内部结构，也并非在全寿命期与外界环境接触，从而也不属于外露关键件，但其使用环境基本与外露环境相同。这些部位允许进行视情检修，从而要求至少在日历间隔中期不产生明显的腐蚀损伤。

# 2）按对飞机结构完整性的影响分类

按11.3.3.2.1节中的原则，通常将腐蚀关键件分为5类，见表 $11 - 1$ 。

表 11-1 腐蚀关键件的分类  

<table><tr><td>序号</td><td>分类</td><td>说明</td></tr><tr><td>1</td><td>A</td><td>腐蚀严重,需要更换</td></tr><tr><td>2</td><td>B</td><td>腐蚀比较严重,需要补强</td></tr><tr><td>3</td><td>C</td><td>腐蚀不十分严重,需要修理</td></tr><tr><td>4</td><td>D</td><td>腐蚀不严重,简单修理</td></tr><tr><td>5</td><td>E</td><td>腐蚀不明显,不需要修理</td></tr></table>

# 11.3.4.2 腐蚀关键件日历延寿的一般方法

腐蚀关键件日历延寿基本途径如图11-2所示。

# 1. 结构腐蚀损伤评估

结构损伤评估的基本方法有：

（1）无损检测。见参考文献[2]。  
(2) 分析预测。采用腐蚀演化动力学方程、腐蚀试验及分析模型预测可能出现的腐蚀损伤。

# 2. 临界腐蚀损伤的确定

# 1）经济性准则

图片摘要：该图主要展示 11 2 日历延寿基本途径。
![](images/a978c4ac64d518427a4eb5ecdb1b9008e95b84f5a9cf97419ba06316a1c4fbad.jpg)  
图11-2 日历延寿基本途径

结构的腐蚀损伤在满足强度、耐久性、损伤容限要求的情况下，对其进行修理/更换在经济上是合算的。

# 2）功能性准则

产生腐蚀损伤的结构仍能保证结构使用的需求。

# 3）强度准则

保证飞机结构在产生腐蚀损伤后仍具有足够的强度能力，要求在 $115\%$ 设计限制载荷时无有害变形和损伤出现，且在极限载荷时无结构破坏出现。需要考虑结构承载面积的变化，静力学性能的变化等。

# 4）剩余强度准则

结构在产生腐蚀损伤后，应能承受下一次飞行中的最大载荷。通常将腐蚀损伤当量为裂纹，根据下一次飞行的最大载荷，采用断裂准则进行评估。

# 5）剩余疲劳寿命准则

结构在产生腐蚀损伤后，应有足够的剩余寿命，满足后续使用要求。通常将腐蚀损伤当量为裂纹，采用裂纹扩展分析方法，计算裂纹扩展寿命。

对腐蚀关键件而言，经济性和功能性是首先需要满足的要求，在此基础上，需要满足强度/耐久性/损伤容限要求。

# 3. 日历延寿可行性评估

根据腐蚀关键件的损伤状态、以及对安全性和经济性的影响，确定腐蚀关键件的等级，评估日历延寿的可行性。

(1) 若腐蚀关键件发生严重的广布腐蚀损伤, 修理/更换从经济上已不合算, 则不可延寿。  
(2) 若腐蚀关键件未发生严重的广布腐蚀损伤, 修理/更换满足经济性要求, 则可延寿。在这种情况下, 应根据关键件的腐蚀状态和对经济性和安全性的

影响，将关键件分级。

# 11.3.4.3 腐蚀关键件日历延寿

# 1. 日历延寿措施

根据腐蚀关键件的腐蚀状态，延寿措施见表11-2。

表 11-2 腐蚀关键件的延寿基本措施  

<table><tr><td>序号</td><td>分类</td><td>说明</td><td>延寿措施</td></tr><tr><td>1</td><td>A</td><td>腐蚀严重,需要更换</td><td>更换关键件(材料、结构、防腐体系)</td></tr><tr><td>2</td><td>B</td><td>腐蚀比较严重,需要补强</td><td>去除腐蚀产物,补强修理,防腐处理</td></tr><tr><td>3</td><td>C</td><td>腐蚀不十分严重,需要修理</td><td>去除腐蚀产物,表面强化,防腐处理</td></tr><tr><td>4</td><td>D</td><td>腐蚀不严重,简单修理</td><td>简单修理,褪漆、清洗、烘干、涂漆等</td></tr><tr><td>5</td><td>E</td><td>腐蚀不明显,不需要修理</td><td>不修理</td></tr></table>

# 2. 修理方法和步骤

详见第10章，简述如下：

# 1）腐蚀修理的要求

（1）保持机体内外表面洁净和防护涂层完好。  
（2）确保飞机结构中不残留腐蚀产物。  
（3）使用维护和腐蚀修复不应引起二次腐蚀。同时，去除腐蚀时不应引起腐蚀和裂纹。

# 2）一般流程

（1）清洁被腐蚀区域。采取清洗、脱漆；采用机械和化学法去除腐蚀产物。  
(2) 估计腐蚀损伤状况。采用无损检测设备测量腐蚀损伤程度。  
(3) 修整区域的光顺和融合。在(1)的基础上, 打光粗糙边缘、凹陷处修整成平滑的碟形凹槽。按照一定的比例和方向进行整形。  
（4）表面强化。采用喷丸处理、冷加工方法进行表面强化。  
(5) 表面抛光、清洁、干燥。  
(6) 恢复原有表面涂镀层。

对腐蚀严重的部位，可能采取补强、甚至更换等修理措施。

# 3. 延寿措施的验证与考核

对腐蚀关键件而言，延寿措施的验证与考核涉及到其强度与防腐性能，在此仅仅关注防腐性能的评估。

# 1）模拟试件设计

（1）试件设计时要真实全面地模拟结构的实际情况，包括结构材料、尺寸、连接形式及连接件布置与间距、加工与装配、表面处理工艺以及防腐涂层等，并

能在试验中模拟关键部位的受载形式，使得模拟试件的试验结果能够准确地代表实际结构的关键部位。

(2) 对腐蚀环境相同的腐蚀失效关键部位, 如机身、机翼与尾翼下蒙皮等外露腐蚀失效关键部位, 当连接形式相同, 基体材料类型相同而牌号不同 (如不同牌号的铝合金), 由于同一类型的材料和防护涂层的附着力基本相同, 可以将其归并为一类试件。同时, 为节省试件和空间, 同种材料不同连接状态也可以归并, 如连接件一端为铆钉连接, 而另一端为螺钉连接。

# 2）腐蚀试验方法的选取

（1）对腐蚀因素和腐蚀损伤形式进行分析。根据结构所处部位和服役环境的分析，综合考虑影响涂层失效的主要因素。对外露腐蚀失效关键部位而言，其因素主要为湿热、盐雾、温度、紫外线照射，同时考虑载荷的作用；对内部腐蚀失效关键部位而言，则主要是外界雨水和盐雾渗入而形成的高湿环境，同时要考虑可能出现的高温环境以及受载情况。典型腐蚀损伤形式是涂层腐蚀失效和金属基体的腐蚀。

（2）根据腐蚀因素和腐蚀损伤形式的分析，选取合适的加速试验环境谱，对加速试验环境谱的具体流程进行分析确定，并确定当量加速关系。具体内容见文献[1]。

(3) 加速腐蚀试验技术包括实施加速试验环境谱的试验设备、加速腐蚀试验环境的控制和加速试验实施技术, 详见文献[1]。

# 3）典型的加速试验方法

针对不同类型的关键件，主要有如下几种加速试验方法，具体内容见文献[1]，现总结如下。

（1）典型外露腐蚀关键部位加速试验环境谱。典型外露腐蚀关键部位加速试验环境谱见图5-4。

（2）典型内部腐蚀关键部位加速试验环境谱。典型内部腐蚀关键部位加速试验环境谱见图5-6和图5-7。

(3) 飞机结构常用的铝合金和钢结构的加速环境谱。大量的试验研究表明, EXCO 溶液能很好地加速再现铝合金结构在服役期间出现的腐蚀损伤过程, 其具体构成见 5.2.2.4 节。

# 4）当量加速关系的确定

加速环境谱确定后，要确定当量加速关系，相关方法见5.3节。

# 5）腐蚀试验结果的评估

（1）涂层腐蚀损伤评定。

① 涂层腐蚀损伤衡量标准。涂层腐蚀损伤主要表现为失光、变色、粉化、起

泡、开裂、剥落及基体腐蚀。对于连接结构而言，连接件附近涂层质量相对比较薄弱，应重点考察该处涂层损伤情况。涂层腐蚀损伤评定标准属于定性的多指标范畴，工程上常采用等级划分，给出腐蚀损伤等级，但不够清晰准确，模糊评判方法是目前一种比较有前途的方法。

② 涂层失效判据。涂层失效判据原则上是指无法通过经济修理恢复防护涂层的完好状态。鉴于大部分腐蚀失效关键部位是连接件形式，而修理时连接件不允许拆卸，因此，防止涂层失效必须保证腐蚀介质不会对连接孔产生明显腐蚀。一旦连接件附近涂层开裂、剥落，孔边产生轻微蚀点或有可见腐蚀产物出现，就认为涂层失效。而对非连接件形式的腐蚀失效关键部位，则允许开裂、剥落，并有基体轻微腐蚀，但深度不大，可以通过打磨后重新涂漆使之复原，蚀点过深则认为涂层失效。

(2）金属基体腐蚀损伤评定。

① 金属基体腐蚀损伤。飞机表面铝合金结构的腐蚀在局部有黑色斑点，并伴有白色或灰色粉末的附着物；内部铝合金结构呈现起泡和层状剥落现象，表面漆层会起泡或变色。一般的腐蚀、坑点和表面粗糙是腐蚀损伤初期阶段的标志。

② 损伤判据

要求金属基体的腐蚀损伤未达到临界腐蚀损伤，临界腐蚀损伤的确定见文献[1]。

4. 延寿结论的确定

根据试验和分析结果，确定腐蚀关键件可延寿命（使用年限）、能够满足日历延寿目标，并给出检修周期和检修方法等。综合所有腐蚀关键件的延寿结果，给出全机腐蚀关键件的日历延寿结论。

# 11.3.4.4 全机结构日历延寿

对全机疲劳关键件和腐蚀关键件的日历延寿结论进行协调与综合，得到全机日历延寿结论，给出全机结构是否满足日历延寿目标的结论及对应的检查、修理方法。

# 11.4 已有飞参记录装置的现役机种日历延寿

# 11.4.1 引言

近期投入服役的飞机以及新研飞机均装有飞参记录装置，对这些飞机型号而言，在需要进行日历延寿时，其总体技术途径与11.3节没有根本区别，但在对结构疲劳寿命是否满足日历延寿指标要求进行分析的过程中，其确定剩余疲劳

寿命的方法却存在显著区别，主要表现在如下几个方面。

（1）当使用年限达到日历总寿命进行日历延寿时，单机已飞小时数对应的载荷谱不再假定就是定寿时的基准载荷谱，或仅考虑飞行科目而确定的载荷谱，而需要由已飞过程所记录的飞行参数数据编制真实反映结构受载历程的单机载荷谱。  
(2) 如果该型飞机已实现单机寿命监控, 并全面贯彻了相关规范 (GJB67.6A-2008,[6])规定的单机寿命管理要求, 在由全机疲劳(耐久性)试验评定疲劳寿命时可采用较小的分散系数, 给出较长的基准使用寿命。基准使用寿命的提高会对疲劳寿命满足更高的日历延寿指标要求提供重要的支持。  
(3) 这些机种通常飞行强度 (年飞行小时数) 不会像早期服役飞机前些年那样低, 进行日历延寿时, 已飞的飞行小时数会比较接近疲劳总寿命, 剩余寿命相对较短, 因此, 进行日历延寿时出现需采用损伤容限技术或耐久性修理方法的情况可能性会增大。

下面将对(1)、(2)两个问题做进一步介绍。

# 11.4.2 关于疲劳剩余寿命的分析

在具有飞行参数数据的情况下，剩余寿命分析的主要步骤为：

（1）依据单机已飞历程的飞参数数据，编制对应的单机载荷(重心过载)谱。  
（2）计算结构已飞历程的疲劳损伤（当量基准谱下飞行小时数——当量飞行小时数或损伤率）。  
（3）依据预期使用情况确定剩余寿命。单机已飞历程载荷谱编制的详细方法可参看文献[7]，针对疲劳关键件(部位)计算疲劳损伤或消耗寿命——当量飞行小时数可以采用11.3.3.2节的疲劳分析方法，但是必须通过飞行参数数据的分析确定重心过载谱和对应的载荷状态，并通过应力有限元分析得到关键部位应力谱。下面介绍一种不考虑载荷状态影响、适用于全机各个疲劳关键部位的简便易行的工程方法——基于当量损伤的方法。

分析过程如下。

# 1. 基准损伤分析

# 1）对基准谱进行雨流计数

对载荷谱进行雨流计数, 将一个基本寿命周期 $H$ 抽取过载全循环为: $(n_{z,\max}, n_{z,\min})_k (k = 1, \dots, K)$ 。

# 2）考虑平均应力的换算

采用奥丁变换公式 $n_{z,\max ,eq} = n_{z,\max}\sqrt{1 - \frac{n_{z,\min}}{n_{z,\max}}}$ ，将抽取出来的全循环折算为

脉动循环 $(n_{z,\max ,eq},0)_k(k = 1,\dots ,K)$ 。

# 3）损伤计算

取结构指定应力比下的疲劳 $S - N$ 曲线为幂函数式

$$
S ^ {m} N = C
$$

式中： $m$ 为曲线斜率； $S$ 为指定应力比下的应力峰值； $N$ 为疲劳寿命； $C$ 为曲线常数。

通常可假定应力与过载呈线性：

$$
S = n _ {z} \cdot \sigma (1 g)
$$

式中： $\sigma(1g)$ 为过载为 $1g$ 时的应力水平。

则一个脉动循环对应的损伤为

$$
d = \frac {1}{N} = \frac {S ^ {m}}{C} = \frac {\sigma^ {m} (1 g)}{C} \cdot n _ {z, \max , e q} ^ {m} = C ^ {*} \cdot n _ {z, \max , e q} ^ {m}
$$

式中： $C^{*} = \frac{\sigma^{m}(1g)}{C}$ 为常数。

# 4）当量损伤

由于 $C^*$ 为常数, 1 个基本循环对应的当量损伤为 $d_{eq} = n_{z,\max,eq}^{m}$ , 按 Miner 累积损伤理论, 1 个基本寿命周期对应的当量损伤为:

$$
D _ {e q, 0} = \sum_ {i = 1} ^ {K} d _ {e q, i} = \sum_ {i = 1} ^ {K} \left(n _ {z, \max , e q}\right) _ {k} ^ {m}
$$

# 5）基准损伤

若结构基准寿命为 $N_{0}$ , 相当于 $n_{0} = \frac{N_{0}}{H}$ 个基本周期, 则定寿给出的机群基准损伤为

$$
D _ {e q} = k _ {0} D _ {e q, 0}
$$

# 2. 单机已飞损伤

单机已飞损伤的计算与基准损伤分析中计算基准损伤过程基本相同, 在将单机已飞谱进行雨流计数, 并采用奥丁变化折算为脉动循环后计算当量损伤, 在关键细节防腐措施可能失效时, 要考虑腐蚀环境影响。

设第 $j$ 年折算后的循环为 $(n_{z,\max,eq},0)_{k,j} (k = 1,\dots ,K)$ , 则第 $j$ 年第 $k$ 个循环对应的当量损伤为:

$$
d _ {e q, k, j} = \left(n _ {z, \max , e q}\right) _ {k, j} ^ {m} / m (j)
$$

第 $j$ 年飞行历程对应的当量损伤为 $d_{eq,j} = \sum_{k=1}^{K} d_{eq,k,j} = \sum_{k=1}^{K} (n_{z,\max,eq})_{k,j}^{m}$

$m(j)$ 。

对服役 $n$ 年的当量损伤进行累加有累积当量损伤为： $D_{eq} = \sum_{j = 1}^{n}d_{eq,j}$ 。对应的当量剩余寿命为 $N = \frac{D_{eq,0} - D_{eq}}{D_{eq,0}} N_0$

# 3. 剩余寿命分析

根据预期使用要求，考虑腐蚀环境对当量损伤的影响，逐年计算对应的当量损伤，并进行累加求和，当和等于 $D_{eq,0} - D_{eq}$ 时，对应的各年飞行小时数之和即为剩余寿命。

# 4. 是否达到延寿目标的分析

如果剩余疲劳寿命大于日历延寿目标要求，则可延，给出疲劳关键件满足日历延寿目标的结论。否则应采取降低疲劳分散系数、损伤容限技术或耐久性经济修理技术进行延寿。

# 11.4.3 关于单机监控飞机的疲劳分散系数

（1）前已说明，在依据基准谱下全机疲劳(耐久性)试验评定结构基准疲劳寿命时，引入了综合考虑结构制造质量分散性和指定使用方法下载荷差异性的分散系数，其值通常取不小于4。对贯彻单机监控的飞机而言，针对单机飞行对应的实际载荷谱，不必再考虑载荷差异性，因此在评定基准疲劳使用寿命时，只需引入考虑结构制造质量的分散性对应的分散系数，其值当然要小于机群结构疲劳寿命评定时对应的分散系数。在对飞机结构进行日历延寿分析疲劳剩余寿命能否达到延寿指标时所用的基准使用寿命应当采用单机分散系数对应的单机基准寿命。  
(2）文献[7]对单机监控疲劳分散系数进行了较为系统的研究，综合国内外的研究结果，给出了考虑载荷差异性对应的疲劳分散系数不少于1.5的初步结论，详情参看文献[7]。由此可以认为，对于实行单机寿命监控，并全面贯彻单机寿命管理的飞机而言，在日历延寿中计算剩余疲劳寿命时，可将机群基准使用寿命改为单机基准使用寿命，后者要比前者提高 $50\%$ 以上。

# 参考文献

航空航天大学出版社，1994.  
[3] D. L. DuQuesnay, P. R. Underhill, H. J. Britt. Fatigue crack growth from corrosion damage in 7075 - T6511 aluminium alloy under aircraft loading[11-J]. Inernational Journal of Fatigue, 2003, 25:371-377.   
[4] 刘文斑. 结构可靠性设计手册[M]. 北京：国防工业出版社，2008.  
[5] 中国航空研究院. 军用飞机疲劳·损伤容限·耐久性设计手册[M] 第三册 损伤容限设计. 北京: 北京航空航天大学出版社, 1994.  
[6] GJB 67A.6. 军用飞机强度规范 重复载荷 耐久和损伤容限. 2009.   
[7] 刘文斑, 王智, 隋福成, 等. 单机寿命监控技术指南[M]. 北京: 国防工业出版社, 2010.
