Repository: C-zj02/CFD-claw

<div align="center">

**English** | [中文](#中文版) | [Français](README_FR.md) | [Русский](README_RU.md) | [हिन्दी](README_HI.md) | [العربية](README_AR.md) | [Português](README_PT.md)

# 🚀 Claude Code Python

**A Complete Python Reimplementation Based on Real Claude Code Source**

*From TypeScript Source → Rebuilt in Python with ❤️*

***
**🔥 Active Development • New Features Weekly 🔥**

</div>

***

## 🎯 What is This?

**Clawd Code** is a **complete Python rewrite** of Claude Code, based on the **real TypeScript source code**.

File: RAG-data/飞机结构腐蚀老化控制与日历延寿技术.pdf-9d760627-bd41-4d52-91fc-2ca3a92a387d.md (part 3 of 6)
# 飞机结构腐蚀/老化控制与日历延寿技术
这种加速试验环境谱的对象是飞机结构的疲劳关键部位。目的在于用较短的时间模拟疲劳关键部位在地面停放期间受到的腐蚀，使其原始疲劳质量下降或造成结构局部腐蚀损伤，使寿命（安全寿命、经济寿命和日历寿命）降低的状况，由于疲劳关键部位多为连接件的紧固孔、接头耳片螺栓孔，腐蚀形式多为缝隙腐蚀或电偶腐蚀，而防腐涂层只能保护表面，孔内没有涂层保护，因此，这种加速试验环境谱不必区分防腐涂层与金属基体对加速试验的不同要求，而以金属基体腐蚀作为编制的依据。

# 2）腐蚀失效关键部位防腐涂层的加速试验环境谱

这种加速试验环境谱的对象又分为外露腐蚀失效关键部位和内部腐蚀失效关键部位的防腐涂层。目的在于用较短时间模拟防腐涂层在地面停放期间受环境作用而失效的过程，同时要考虑温度和疲劳载荷对涂层失效的影响。由于防腐涂层失效是确定日历寿命及腐蚀修理间隔的重要因素，因此，这种加速试验环境谱对进行飞机结构腐蚀控制具有重要意义。

# 3）腐蚀失效关键部位金属基体的加速试验环境谱

这种加速试验环境谱的对象是腐蚀失效关键部位的金属基体。目的在于用较短时间模拟在地面停放时间内防腐涂层失效后金属基体的腐蚀发展过程，这是确定日历寿命的修理间隔、腐蚀修理容限及对应的腐蚀修理方法的重要依据。

# 5.1.3 当量加速关系的定义与确定方法综述

# 5.1.3.1 当量加速关系的定义与表示形式

（1）当量加速关系通常定义为地面停放单位时间 $T$ （年)对应的加速试验环境谱作用时间 $t$ （天数、小时数或周期数），其一般形式为 $T = f(t)$ 。  
（2）通常认为当量加速关系是线性的，这主要是因为在同类腐蚀环境下，无论其强弱，相同结构的腐蚀程度随时间的变化规律基本是一致的。因此，若用 $T$ 表示实际使用年限， $t$ 表示加速试验环境谱作用时间，则有

$$
T = \beta t \tag {5-1}
$$

式中： $\beta$ 为当量加速关系，又称为加速系数（因子）。其取值与 $T$ 及 $t$ 的时间单位有关，若 $T$ 用年表示， $t$ 用小时表示，则 $\beta$ 的单位为年/小时。

为了说明线性当量加速关系的合理性, 这里给出铝合金基体加速腐蚀当量关系确定的一个试验实例。在下面 5.3.2 节中为建立铝合金基体在 EXCO 溶液中加速腐蚀与沿海大气曝露环境的当量加速关系, 进行了从 $6 \mathrm{~h}$ 到 10 天范围内 9 个时间的加速腐蚀试验, 并对试件的腐蚀深度进行了测量。通过对试验数据的处理与分析, 给出了试件腐蚀深度 $d$ 随加速腐蚀时间 $t$ 的变化规律

$$
d = A t ^ {\alpha} (\alpha = 0. 8 1 4) \tag {5-2}
$$

对大气曝露1.5年和3年的试件腐蚀深度测量结果表明，其蚀坑深度 $D$ 随曝露年限 $T$ 的幂函数关系为 $D = A^{\prime}T^{\alpha^{\prime}}(\alpha^{\prime} = 0.782)$ ，可以认为 $\alpha \approx \alpha^{\prime}$ 。由加速腐蚀 $t$ 小时与大气曝露 $T$ 年对应的腐蚀深度相等，即 $At^{\alpha} = A^{\prime}T^{\alpha}$ ，则有

$$
T = \left(\frac {A}{A ^ {\prime}}\right) ^ {\frac {1}{\alpha}} t = \beta t \tag {5-3}
$$

# 5.1.3.2 当量加速关系确定方法概述

目前确定当量加速关系的方法主要有以下三种。

# 1）当量折算法

（1）当量折算法的基本思路是，建立结构关键部位地面停放环境谱，选择适当参量分别描述腐蚀损伤发展快慢和指定时间的腐蚀程度，以描述腐蚀程度的参量相等为准则，建立加速试验环境谱与地面停放环境谱之间的时间对应关系。当前常用的当量折算法是基于金属电化学腐蚀规律的方法，这种方法以腐蚀电流与电量分别描述腐蚀损伤发展快慢与指定时间的腐蚀程度，基于腐蚀损伤等效原则，以腐蚀电量相等为准则来建立当量加速关系。

(2) 关于当量折算方法的应用范围, 应注意以下几点。

① 基于金属电化学腐蚀规律的当量折算法只适用于金属结构基体，而不适

用于结构的非金属涂层。内部结构的疲劳关键部位大部分是连接孔, 孔角附近及孔壁一般没有涂层, 即使有涂层也不完善, 并在局部连接时被损坏, 通常起不到保护孔角附近与孔壁的作用, 因此, 可以采用当量折算法确定内部结构疲劳关键部位加速试验环境谱的当量加速关系。而对有良好涂层防护体系的外露腐蚀/疲劳关键部位而言, 当量折算法只能用于建立涂层防腐体系失效后的加速腐蚀当量关系。

② 当量折算法适用于地面环境谱和结构关键部位局部环境谱已给出的情况，对于新研制飞机和使用年限较短的飞机结构而言，由于外场腐蚀损伤信息不足，当量折算法有很强的实用性。

# 2）腐蚀程度对比法

（1）腐蚀程度对比法的基本思路是：选取直接衡量结构关键部位腐蚀损伤的物理量，如蚀坑深度、腐蚀面积、结构表面涂层的腐蚀情况等。以加速试验环境谱和结构地面停放环境下物理量相同为准则建立当量加速关系。其具体过程为：将模拟试件在选定的加速试验环境谱下进行若干组不同时间的预腐蚀试验，对使用不同年限的外场和大修厂飞机该部位腐蚀程度进行观测，由预腐蚀试件的腐蚀程度与外场(大修厂)飞机该部位腐蚀程度进行统计对比与分析，确定当量加速关系。对于疲劳关键部位而言，通常认为腐蚀程度相同则疲劳寿命相同，因此，对比的腐蚀程度应主要是萌生裂纹处，例如连接孔垂直于受力方向的孔边（壁）两侧的蚀坑深度；对腐蚀关键部位的涂层而言，腐蚀程度主要针对涂层，尤其是连接孔处涂层的起泡、开裂、剥落及腐蚀产物、失光等腐蚀损伤形式；对于腐蚀关键部位的金属基体，腐蚀程度则主要是腐蚀深度及面积。

（2）腐蚀程度对比法适用于建立疲劳关键部位、腐蚀关键部位的涂层及金属基体等各种加速试验环境谱的当量加速关系。对于服役多年有较充分的外场或大修厂飞机结构腐蚀损伤信息，可以较好地检测服役不同年限飞机对应部位腐蚀程度的情况下，腐蚀程度对比法是确定当量加速关系的良好方法。

# 3）疲劳强度（寿命）对比法

（1）疲劳强度(寿命)对比法的基本思路是：以结构关键部位在使用地面环境下停放若干年限和加速试验环境谱下预腐蚀相当时间后具有相同的疲劳强度或疲劳寿命，作为确定当量加速关系的准则。疲劳寿命相同可通过使用谱载下模拟试件疲劳试验实现；而疲劳强度通常可用结构细节疲劳额定值DFR表示，疲劳强度相同即对应着两种环境腐蚀后具有相同的DFR值，DFR的定义为应力比0.06的等幅载荷下，以 $95\%$ 的置信度和 $95\%$ 的可靠度(存活率)寿命达到105次循环对应的最大应力值；

(2）疲劳强度（寿命)对比法主要用于疲劳关键部位，用这种方法确定当量

加速关系必须有在结构实际地面停放环境下放置若干不同年限的模拟试件。对于飞机外露的结构疲劳关键部位而言，可以通过模拟试件在机场的自然曝露实现地面停放指定年限的腐蚀，而对处于飞机内部的疲劳关键部位，其地面停放环境是局部环境，取得在这种局部环境下放置多年的试件工程上难以实现，使得疲劳强度（寿命）对比法难以实施。

# 5.2 加速试验环境谱

# 5.2.1 疲劳关键部位加速试验环境谱

# 5.2.1.1 疲劳关键部位的主要腐蚀因素及腐蚀损伤形式

# 1）腐蚀因素

军用飞机疲劳关键部位多处于结构内部，如果外部结构密封性能不完善，致使部分雨水、外部结构产生的凝露沿缝隙流入或渗入结构内部，在疲劳关键部位聚集。同时疲劳关键部位多为连接部位，不论排水是否顺畅均会导致水分存留，水分的蒸发导致空腔内形成潮湿空气环境。由于工业污染，雨水或凝露会呈酸性，从而可能有含酸性介质的潮湿空气作用。另外，飞机停放时，空气的对流交换可能导致外部的盐雾和含酸性介质的潮湿空气渗入。从而疲劳关键部位局部腐蚀环境的主要腐蚀因素为潮湿空气、盐雾与酸性气体等。

# 2）腐蚀损伤形式

疲劳关键部位通常为连接件紧固孔、焊接区及圆角等，涉及的材料主要是钢、铝合金，腐蚀损伤机理多为缝隙腐蚀和电偶腐蚀。不同的材料主要损伤形式具体形态不完全相同，钢结构主要表现为连接螺栓锈蚀、连接孔壁及孔边表面产生锈斑和棕黄色腐蚀产物；铝结构主要表现为衬套与耳片孔出现的灰白色腐蚀产物、孔边蚀斑与蚀坑及衬套的锈蚀。

# 5.2.1.2 疲劳关键部位加速试验环境谱的基本构成

疲劳关键部位加速试验环境谱的基本构成如下。

（1）用酸性NaCl溶液或酸性盐雾反映地面停放环境中盐雾和酸性气体的作用，通过加大NaCl和酸的浓度实现加速，由于实际地面环境中酸性气体由含硫工业废气或酸雨产生，因此，加速试验环境谱所含的酸多采用 $\mathrm{H}_2\mathrm{SO}_4$ 或 $\mathrm{H}_2\mathrm{S}$ 。  
(2) 用 $\mathrm{RH} = 95\%$ 的潮湿空气加速反映地面停放环境谱中潮湿空气的作用, 由于地面停放时疲劳关键部位的温度通常不高, 适当提高温度也可起到加速作用。

（3）含盐、酸成分的潮湿空气的凝露过程对金属腐蚀有较大影响，因此在加速试验环境谱中对此要有所体现。  
（4）疲劳关键部位，特别是连接件紧固孔部位，有时紧固件与孔连接处带有一定的涂层，但在飞机飞行过程中承受较大载荷时，由于变形的作用，这部分涂层很容易裂开而丧失对孔的保护作用。因此，在加速试验环境谱中应视疲劳关键部位具体情况，在加速试验之前增加一定次数的高载静拉伸。

# 5.2.1.3 一种典型的疲劳关键部位加速试验环境谱

针对外场典型的使用环境和结构腐蚀情况，参考北大西洋公约组织在九个国家的实验室开展预腐蚀对结构寿命影响时所用的加速试验环境谱，提出如下主要针对钢、铝结构的周期浸润形式的加速试验环境谱，它由两部分构成：

# 1）酸性NaCl溶液浸泡

通常采用 $5\% \mathrm{NaCl}$ 溶液中加入少量稀 $\mathrm{H}_2\mathrm{SO}_4$ ，使 $\mathsf{pH}$ 值达到 $4.0\sim 4.5$ ，以模拟盐雾和酸性气体的作用。

# 2）温湿环境下表面溶液的烘干过程

通常在 $40^{\circ}\mathrm{C}$ 左右及 $\mathrm{RH} = 95\% \sim 100\%$ 湿度下，用远红外灯照射烘干试件，以模拟潮湿空气及凝露的作用过程。

一个加速周期可由 $30\mathrm{min} \sim 60\mathrm{min}$ 分钟组成, 浸泡时间约占其中的 $1/4 \sim 1/3$ 。

增加加速试验前该部位对应的最低温度下的若干次高载静拉伸, 拉伸应力为疲劳应力谱中的最大应力。

# 5.2.2 腐蚀失效关键部位加速试验环境谱

# 5.2.2.1 影响涂层失效的主要腐蚀因素和涂层失效形式

# 1）腐蚀失效关键部位的分类

腐蚀失效关键部位主要包括如下两类。

（1）外露腐蚀失效关键部位。主要受外界腐蚀环境作用的腐蚀失效关键部位，如机身、机翼和尾翼蒙皮外露部位等，其基体材料多为铝合金，连接形式主要为铝铆钉、钢铆钉和钢螺栓。  
（2）内部结构的腐蚀失效关键部位。处于飞机结构内部的腐蚀失效关键部位（如铝合金梁、框腹板），通常承受的应力水平不高，但容易积存腐蚀介质，对腐蚀比较敏感。

# 2）主要腐蚀因素

（1）外露腐蚀失效关键部位所处环境主要为外界停放自然环境。由于飞机结构形式和部位的限制，飞机结构下表面容易积聚腐蚀物质，并且较长时间

保持湿润状态，从而外露部位腐蚀比较严重的通常为飞机蒙皮下表面结构。外界环境中的潮湿空气、盐雾和酸性气体直接对涂层产生作用，而温湿环境的交替作用导致湿气凝结积聚在表面连接部位，使涂层产生损伤。另外，紫外线和温度作用会加速有机涂层的老化，虽然下表面结构不会受太阳光的直接照射，但是每日早晚阳光的斜射会有一定程度的太阳光到达下表面结构；飞机高空飞行过程中，外部结构会承受一定的低温和载荷作用，导致涂层龟裂。飞机在超声速飞行过程中，飞机结构在较短时间内表面温度会快速升高，导致飞机结构涂层性能弱化。

(2) 内部腐蚀失效关键部位多为容易导致腐蚀因素积存的结构, 由于外部结构的密封性能较差, 外界雨水沿着上部结构的缝隙直接流入或渗入, 在腐蚀失效关键部位表面聚集, 同时积聚的水分会蒸发构成高湿环境, 而外部渗入的潮湿空气、盐雾和酸性气体也会在内部构成较严重的局部环境。如果飞机结构邻近发动机部位, 在飞行过程中, 发动机工作会使内部结构产生高温环境, 同时还要承受一定的疲劳载荷作用。总的来说, 内部腐蚀失效关键部位的主要腐蚀因素为积聚的水分、潮湿空气、盐雾、酸性气体、疲劳载荷和一定的高温作用。

# 3）涂层失效形式

（1）对外露腐蚀失效关键部位(连接件)而言，环境导致涂层腐蚀老化直至失效，不断降低涂层和金属基体的附着力，导致涂层下的金属基体发生腐蚀。外露腐蚀失效关键部位涂层失效形式主要为涂层失光变色、起泡、开裂、剥落以及金属基体腐蚀等。由于连接部位，如连接铆钉、螺栓头表面和连接孔边一般为涂层防护薄弱部分，一旦涂层失效外部腐蚀介质会渗入结构连接缝隙导致金属基体腐蚀，该部位腐蚀一般比较突出。  
(2) 对内部腐蚀失效关键部位而言, 涂层的失效机理与外部腐蚀失效关键部位基本相同, 主要区别在于内部结构无紫外线作用; 涂层失效形式也主要表现为起泡、剥落、金属基体腐蚀等。但由于内部腐蚀失效关键部位一般不易检查和及时维修, 发现结构腐蚀时. 关键部位的腐蚀通常已经比较严重, 处于腐蚀失效的后期, 此时的失效形式主要表现为涂层大面积剥落、金属基体腐蚀、产生蚀坑和一定量的腐蚀产物。

# 5.2.2.2 外露腐蚀失效关键部位的加速试验环境谱

# 1）基本构成

参考美国空军制定并应用于F-18飞机结构的涂层加速试验环境谱及试验程序(以下简称CASS谱), 该谱主要针对军用飞机在亚热带沿海地区服役的环境条件, 构成合理。一个周期包含五个环境块, 当量外场使用1年, 综合考虑腐

蚀环境中的主要因素如湿热、光照、盐雾、热冲击及低温疲劳开裂等的影响，其作用顺序基本与使用情况相符，反映了飞机停放时，早晚多受高湿、盐雾作用，白天受紫外辐射、热冲击及载荷作用的实际情况。我国军用飞机使用环境与美国基本相同，从而可以用该谱作为编制涂层加速试验环境谱的基础。加速试验环境谱流程见图5-1。

图片摘要：该图主要展示 5 1 涂层加速试验环境谱及其流程图。
![](images/259de3bba4208c872aa9068b9c9f10995782975426445cf659d9a79707a449e8.jpg)  
图5-1 涂层加速试验环境谱及其流程图

# 2）各环境块试验条件确定方法

上述加速试验环境谱的各环境块试验条件不仅取决于使用地区，而且与具体机种的典型腐蚀失效关键部位实际情况有关。因此在建立典型腐蚀部位涂层加速试验环境谱时，必须对各环境块逐个分析和确定，下面给出确定的方法。

（1）湿热曝露试验。湿热环境是飞机服役面临的主要腐蚀环境，是引起涂层失效及金属基体腐蚀的主要因素，主要取决于气候条件。我国军用飞机服役的腐蚀较严重地区为亚热带沿海地区及内陆湿热地区，温度、湿度环境与美国气候条件基本相同，因而可以采用CASS谱中的湿热部分，即在相对湿度 $\mathrm{RH} = 95\%$ 、温度 $T = 43^{\circ}\mathrm{C}$ 条件下作用7天。  
（2）紫外线照射试验。太阳辐射光谱对有机涂层的作用主要是紫外线引起的老化。紫外辐射强度随纬度、地区和季节而异，而腐蚀失效关键部位涂层能接受到的紫外辐射强度又与该部位的位置有密切关系。通常可以对我国典型地区的紫外辐射量进行测量统计得到年总辐射量，再根据结构具体部位进行换算得到。加速试验环境谱的紫外线照射试验由紫外辐射环境箱实现，其一个周期的试验时间由环境箱内试件表面辐射强度和关键部位单位面积一年接受的总紫外辐射量确定，并等于后者除以前者。紫外辐射造成的涂层老化还与光照时环境温度有一定关系，它可参考文献[11]、GB2424.14及ASTM53-84加以选取，大

致在 $(50\% \sim 55\%)$ 范围。

(3) 热冲击试验。飞机结构表面快速气动加热会影响飞机结构涂层质量以及涂层与金属基体的附着力, 为突出温度对涂层的影响, 通常取试验温度为该部位出现的最高温度, 作用时间取一年内的高温环境平均作用时间, 同时还要模拟温度变化过程对涂层的影响, 从而对升温和降温过程要进行适当的控制。  
（4）低温疲劳试验。低温下疲劳载荷的作用会降低涂层质量、影响涂层和金属基体的附着力，并使涂层产生微裂纹，造成涂层的严重损伤。温度通常取使用过程中出现的最低温度，它主要取决于外界环境温度。

参考CASS谱,将疲劳载荷取为恒幅,以充分反映对涂层产生微裂纹的作用,应力水平的高低要由典型部位的实际应力谱决定,取恒幅应力水平为疲劳载荷谱中造成最大损伤的应力,而循环次数则为将一年内应力谱各级应力按等疲劳损伤的原则当量折算于恒幅试验应力水平所对应的总循环数,恒幅应力比通常选取疲劳载荷谱中损伤较大的应力对应的应力比。

（5）盐雾试验。盐雾是飞机结构表面涂层和金属基体腐蚀的主要影响因素，我国军用飞机与美军飞机地面停放的气候环境大体相同，可取盐雾曝露时间和CASS谱一致。但是，CASS谱中盐雾环境块中没有明确和区分中性和酸性盐雾，而我国飞机服役典型地区的实际工业大气环境可能不同于美国，必须考虑酸性盐雾的作用。因此，盐雾试验采用中性和酸性盐雾的组合，中性盐雾为用蒸馏水配制的百分比浓度为 $(5\pm 0.1)\%$ 的NaCl溶液， $\mathrm{pH} = 6.5\sim 7.5$ ；酸性盐雾为在NaCl溶液中加入稀 $\mathrm{H}_2\mathrm{SO}_4$ ， $\mathrm{pH} = 3.5\sim 4.5$ ；环境温度参考盐雾试验标准，取 $T = 35^{\circ}\mathrm{C}$ ，作用时间为7天。中性与酸性盐雾的时间比例取决于飞机服役地区的酸雨比例，就我国工业大气环境较恶劣的机场而言，酸雨比例在 $40\%$ 左右，对应的中性与酸性盐雾作用时间可分别取4天和3天。

# 3）一种典型的外露腐蚀失效关键部位涂层加速试验环境谱

结合我国亚热带沿海地区使用的某型歼击机的主要外露腐蚀失效关键部位（机身、机翼和水平尾翼下蒙皮），以这些外露部位涂层加速试验环境谱及各环境块试验条件确定方法为基础，在沿用温湿与盐雾试验条件前提下，对其他三个环境块的试验条件加以确定（重点是紫外照射试验条件），构成一种典型的代表地区停放1年的外露腐蚀失效关键部位涂层加速试验环境谱。

（1）确定紫外照射试验条件。

① 我国亚热带地区年紫外线辐射量的估算。采用实测法确定紫外线辐射量。表5-1给出了我国13个城市年平均太阳辐射量的实测值，其中广州、成都、武汉、南京、福州、拉萨六个城市处于亚热带。而广州地区某型飞机机场，能

代表该型飞机实际环境作用情况，且气象站测试设备比较齐全，测试结果比较真实可靠，在六个城市中，除拉萨海拔高度明显偏高，因而太阳辐射量偏大外，在某型飞机可能使用的亚热带地区中，广州地区纬度偏低，太阳辐射量偏大，用其确定紫外线辐射量略偏保守，因此，选择广州的年平均辐射量 $Q = 4687\mathrm{MJ} / \mathrm{m}^2$ 作为确定我国亚热带地区紫外线辐射量的基础。

表 5-1 我国 13 个城市的年平均太阳辐射量  

<table><tr><td>城市</td><td>Q(MJ/m2)</td><td>城市</td><td>Q(MJ/m2)</td></tr><tr><td>沈阳</td><td>4665</td><td>福州</td><td>4215</td></tr><tr><td>北京</td><td>4921</td><td>广州</td><td>4687</td></tr><tr><td>兰州</td><td>5151</td><td>拉萨</td><td>6998</td></tr><tr><td>西安</td><td>4086</td><td>昆明</td><td>5497</td></tr><tr><td>武汉</td><td>4114</td><td>海口</td><td>5332</td></tr><tr><td>南京</td><td>3889</td><td>吐鲁番</td><td>5089</td></tr><tr><td>成都</td><td>3507</td><td></td><td></td></tr></table>

由于我国气象站缺乏分光谱辐射强度测量仪器, 测试也比较复杂, 所以紫外线辐射强度测试数据较少, 仅广州测得 1987 年紫外线总辐射量为 $299 \mathrm{MJ} / \mathrm{m}^{2}$ , 当年的太阳总辐射量为 $4580.3 \mathrm{MJ} / \mathrm{m}^{2}$ , 由此可算出紫外线辐射量占太阳总辐射量的比例为 $\eta = 299 / 4580.3 = 6.53\%$ 。将 $\eta$ 乘上广州地区年平均太阳总辐射量 $(4687 \mathrm{MJ} / \mathrm{m}^{2})$ , 得到了广州地区年平均紫外线辐射量 $Q_{Z} = 306.06 \mathrm{MJ} / \mathrm{m}^{2}$ 。

② 初步估算某型飞机外露腐蚀失效关键部位年紫外线辐射量。某型飞机外露腐蚀失效关键部位难以接受太阳光直接照射，而紫外线基本不能由机场地面予以反射，只在早、晚太阳光斜射时接受少量紫外线照射，而且斜射的紫外线也只能部分地达到下翼面。因此，取早、晚辐射量的 $1/4 \sim 1/2$ 被下表面接受来估计腐蚀失效关键部位的紫外线辐射量。

每年不同季节紫外线辐射量的变化和太阳光辐射量变化相同, 夏至日紫外线辐射量最强, 用 $q_{\mathrm{X}}$ 表示; 冬至日紫外线辐射量最弱, 用 $q_{\mathrm{D}}$ 表示。 $q_{\mathrm{X}} / q_{\mathrm{D}}$ 值与纬度关系很大, 文献[11]引述了AD74报告中的国外统计资料, 见表5-2。广州地区纬度 $23^{\circ}$ , 故可近似取其 $q_{\mathrm{X}} / q_{\mathrm{D}} = 3$ 。通常每年的紫外线总辐射量可表示为:

$$
Q _ {\mathrm {Z}} = \frac {1}{2} \left(q _ {\mathrm {X}} + q _ {\mathrm {D}}\right) \times 3 6 5 = 2 q _ {\mathrm {D}} \times 3 6 5 \tag {5-4}
$$

表 5-2 $q_{\mathrm{X}} / q_{\mathrm{D}}$ 值  

<table><tr><td>纬度</td><td>地点</td><td>qX/qD</td></tr><tr><td>17.5</td><td>依尼斯非尔</td><td>2</td></tr><tr><td>26.26</td><td>德黑兰</td><td>4</td></tr><tr><td>51.5</td><td>伦敦</td><td>10</td></tr></table>

假设夏至日早7时前、下午5时后，冬至日早8时前、下午4时后太阳光斜射至水平尾翼和机翼下表面。文献[11]引用了AD74报告中北纬 $33^{\circ}$ 处夏至与冬至日全天太阳直接辐射量的变化，如图5-2所示。

图片摘要：该图主要展示 5 2 值。
![](images/3c89acec92cb243bc2b5429c35476a84195e6b19634b7033b7a6a1f0157e04e2.jpg)  
图5-2 夏至与冬至日太阳辐射强度

按此图近似量取数值进行计算，得到：

夏至日早、晚斜射量占全天辐射量的比例为

$$
K _ {\mathrm {X}} = \frac {1 8 3 \times 2 . 5}{2 8 5 \times 7 . 5} = 0. 2 1 4
$$

冬至日早、晚斜射量占全天辐射量的比例为

$$
K _ {\mathrm {D}} = \frac {1 5 0 \times 1}{3 0 0 \times 5} = 0. 1
$$

于是全年紫外线斜射量为

$$
Q _ {\mathrm {z}} ^ {\prime} = \frac {1}{2} \left(K _ {\mathrm {x}} q _ {\mathrm {x}} + K _ {\mathrm {D}} q _ {\mathrm {D}}\right) \times 3 6 5 = \frac {1}{2} q _ {\mathrm {D}} \left(3 K _ {\mathrm {x}} + K _ {\mathrm {D}}\right) \times 3 6 5
$$

它占全年紫外线总辐射量的比例

$$
K _ {Z} = \frac {1}{4} \left(3 K _ {X} + K _ {D}\right) = 0. 1 8 5 5
$$

飞机在停放时盖有蒙布，阻挡了太阳光的照射，只有机械日（1天/周）、飞行前准备和维护时才打开蒙布。每年若飞行 $100\mathrm{h}$ 左右，根据外场调查统计结果，全年估计有100天～200天打开蒙布受到太阳辐射。考虑到这个因素，加上前述腐蚀失效关键部位均接受早、晚辐射量的 $(1 / 4\sim 1 / 2)$ ，最终得到关键部位紫外线斜射量占全年紫外线总辐射量的比例为：

$$
K _ {2} ^ {\prime} = 0. 1 8 5 5 \times (1 0 0 \sim 2 0 0) \times (0. 2 5 \sim 0. 5) / 3 6 5 = 0. 0 1 2 7 \sim 0. 0 5 0 8
$$

而关键部位每年接受的紫外线辐射量

$$
Q _ {z} ^ {\prime} = (0. 0 1 2 7 \sim 0. 0 5 0 8) \times 3 0 6. 0 6 = (3. 8 5 \sim 1 5. 5 4) \mathrm {M J} / \mathrm {m} ^ {2}
$$

③ 试验时间的确定。在采用的紫外线辐射箱和试件安排条件下试件表面紫外辐射强度为 $60\mathrm{W} / \mathrm{m}^2$ ，用 $Q_{z}^{\prime}$ 除以该值，得到加速试验环境谱中紫外照射环境块的作用时间范围为 $(18\sim 72)\mathrm{h}$ 。

为确定试验照射时间, 采用该型飞机机身、机翼与水平尾翼下蒙皮实际结构的连接件试件, 其形状、尺寸如图5-3所示。连接形式包括铝铆钉、钢铆钉和钢螺栓连接, 其表面涂层与飞机出厂时的涂层一致。将一组试件置于试验箱内, 初选 $48\mathrm{h}$ 作为一个周期的照射时间, 试验2个周期后取出试件, 重点观察其表面涂层受紫外线作用的变色、失光情况, 发现漆层变色严重、光泽明显下降。将紫外照射96h的漆层与外场使用不同年限飞机的漆层进行对比, 发现其变色、失光情况与使用4年~5年的飞机情况相当。因此, 在本文所用紫外线辐射箱及灯管、试件安排条件下, 每个周期(相当地面停放1年)对应的照射时间可偏保守地定为 $24\mathrm{h}$ 。并由此反推出每年关键部位的紫外辐射量为 $Q_{\mathrm{Z}}^{\prime} = 5.18\mathrm{MJ / m}^{2}$ 。当采用其他各种规格不同的紫外线辐射箱时, 只要测出对应试件表面的紫外线照度 $K$ , 即可求得每个周期(地面停放1年)所需的紫外照射试验时间

$$
t = Q _ {Z} ^ {\prime} \times 1 0 ^ {6} / (K \times 3 6 0 0) (\mathrm {h}) \tag {5-5}
$$

图片摘要：该图主要展示 5 3 含涂层连接件模拟试件图。
![](images/8a1e734a1e504557452c8d6d9eb6321ff3d0dcbcb069de0e334314fc8d91a601.jpg)  
图5-3 含涂层连接件模拟试件图

(2）确定热冲击与低温疲劳试验条件。

① 某型飞机超声速飞行时关键部位的最高温度不超过 $149^{\circ} \mathrm{C}$ , 作用时间约 $1 \mathrm{~h}$ 左右, 因此, 热冲击试验条件为 $149^{\circ} \mathrm{C}$ 下作用 $1 \mathrm{~h}$ , 这和美国 F-18 飞机蒙皮涂层加速谱热冲击试验条件一致。  
② 将机翼下表面关键部位使用1年对应的应力谱向最大应力水平进行当量折算，应力水平为 $(\sigma_{\max}, \sigma_{\min}) = (110, 20)\mathrm{MPa}$ ，循环次数500次，高空飞行时外露部位的温度在 $(-53 \pm 10)^{\circ}C$ 范围，这就构成了低温疲劳试验条件。  
$③$ 典型外露腐蚀失效关键部位涂层加速试验环境谱及其流程如图5-4所示。

图片摘要：该图主要展示 5 3 含涂层连接件模拟试件图。
![](images/6fec5887555a40db93483cd55a3b911c0c0d0429c9553b72537ee39ee3f8fb59.jpg)  
图5-4 典型外露部位加速试验环境谱

# 5.2.2.3 内部腐蚀失效关键部位加速试验环境谱

# 1）加速试验环境谱基本构成

如前所述, 由于涂层失效机理与失效形式相同, 当内部结构腐蚀环境强弱与外露关键部位所处环境基本相同时, 可以采用与图5-1相似的环境谱, 但是必须根据具体情况对其进行适当调整。如果内部结构腐蚀环境比较恶劣, 则上述环境谱可能无法建立适用的当量加速关系, 必须加强环境谱的腐蚀作用。但是由于环境谱编制的复杂性, 通常均是对现有的环境谱进行适当改进而获得。

# （1）修改的涂层加速环境谱

对于局部腐蚀环境与外部自然环境相差不大的内部腐蚀失效关键部位，其腐蚀因素与外露腐蚀失效关键部位基本相同，从而可以采用与外露腐蚀失效关键部位涂层加速试验环境谱相近的形式，但由于腐蚀因素不完全相同，需要根据具体情况对涂层加速试验环境谱进行分析和调整，包括环境块的作用顺序和环境条件。

① 湿热环境。可以取与涂层加速试验环境谱相同的环境条件，但其作用时间应根据具体部位而确定。  
② 紫外照射。内部腐蚀失效关键部位没有紫外照射作用,删去紫外环境块。  
③ 热冲击。根据内部结构所处部位不同,结构环境温度和作用时间不一样,通常的处理方法是取该部位结构最高温度和每年的平均作用时间以突出对涂层的影响,如果所处部位无高温作用,则可删去热冲击环境块。  
④ 恒温疲劳 恒幅疲劳应力水平同样采用等损伤折算的方法将具体部位 1 年的疲劳载荷谱折算为若干次谱中最大应力对应的恒幅作用, 试验温度取决于飞机飞行时该部位的温度, 当环境温度与常温差别不显著 (例如在 $-10^{\circ} \mathrm{C} \sim 80^{\circ} \mathrm{C}$ 范围), 涂层与结构的疲劳性能基本不受温度的影响, 从试验方便性出发, 试验温度则可取为室温。  
⑤ 盐雾试验。采用与涂层加速试验环境谱相同的环境条件, 但作用时间和中性、酸性盐雾作用时间的比例要根据具体部位腐蚀因素进行适当的调整。

根据结构所处部位的不同，环境条件为湿热 $+$ （热冲击） $+$ 恒温疲劳 $+$ 盐雾。下面给出一种典型的环境谱流程，见图5-5。

(2）溶液浸泡 $^+$ 疲劳的加速环境谱

对于环境比较恶劣的内部腐蚀失效关键部位，采用上述修改的涂层加速试验环境谱，难以在适当的周期内加速再现外场出现的腐蚀损伤，可以采用加重腐蚀环境的方法，由于结构通常处于腐蚀介质的浸泡环境中，并承受着一定的重复载荷作用，通常可采用腐蚀溶液浸泡 $+$ 疲劳的加速试验环境谱。

图片摘要：该图主要展示 5 5 内部关键部位涂层加速试验环境谱流程图。
![](images/15a58ee55922e5d91fbed6a911af6a87c1636c7276e7709f15462e629e6b1b04.jpg)  
图5-5 内部关键部位涂层加速试验环境谱流程图

① 溶液。一般采用酸性 $\mathrm{NaCl}$ 溶液。由于基体通常为铝合金材料, 可以参考借鉴金属基体加速环境谱中 EXCO 溶液的基本构成(参见文献[17])。在配

制溶液时, 根据外场腐蚀产物的组分分析更换溶液中的酸液, 由于工业污染导致腐蚀环境中含有 $\mathrm{SO}_2$ 或 $\mathrm{H}_2\mathrm{S}$ , 通常可将 $\mathrm{HNO}_3$ 调整为 $\mathrm{H}_2\mathrm{SO}_4$ , 以保证失效形式和腐蚀产物组分的一致; 同时要保证溶液 $\mathrm{pH}$ 值不变; 浸泡温度可以取该结构地面停放时的平均温度; 为加快腐蚀, 也可以适当的提高温度。

② 疲劳载荷 疲劳载荷与施加环境与(1)相同。

2）典型内部腐蚀失效关键部位加速试验环境谱

结合某型飞机某主承力框下半框腹板进行说明。

（1）腐蚀损伤形式。某型飞机结构外场检查发现：使用若干年限的该机某主承力框下半框腹板出现比较严重的腐蚀，主要腐蚀形式为涂层失效、飞机结构大面积腐蚀，蚀坑深度达到 $3.0\mathrm{mm}$ 以上。  
（2）腐蚀因素分析。对飞机结构形式、使用环境调查表明：地面停放时带有盐、酸成分的雨水渗入并积存在该框下半框部位，并有积水蒸发的含盐、酸成分的潮湿空气，由于下半框临近发动机，平均每年 $70\% \sim 100\%$ 高温环境持续7.5h，飞行中腹板承受交变应力。腐蚀产物组分分析表明腐蚀产物中含有较多的S，说明腐蚀因素含有S成分。

(3) 加速试验环境谱编制

根据腐蚀损伤形式和主要腐蚀因素的分析，可以采用下述两种加速试验环境谱。

① 修改的涂层加速试验环境谱。对图5-5中的加速试验环境谱进行调整，得到修改的涂层加速试验环境谱见图5-6。

图片摘要：该图主要展示 5 6 典型内部结构涂层加速试验环境谱流程图。
![](images/c945037801e4fd7d4b27692983c56b04d62b36ecaafe6a152144009b6d8c9d8d.jpg)  
图5-6 典型内部结构涂层加速试验环境谱流程图

② 溶液浸泡 + 疲劳。根据外场腐蚀产物的能谱分析结果, 在腐蚀损伤形式相当的前提下, 对 EXCO 溶液的组分进行一定的调整, 将 $\mathrm{HNO}_3$ 调整为 $\mathrm{H}_2\mathrm{SO}_4$ , 溶液配比为:

$$
\mathrm {N a C l} \quad 2 3 4 \mathrm {g} / \mathrm {L}
$$

$$
\mathrm {K N O} _ {3} \quad 5 0 \mathrm {g} / \mathrm {L}
$$

$$
\text {浓} \mathrm {H} _ {2} \mathrm {S O} _ {4} \quad 3 \mathrm {m l} / \mathrm {L}
$$

保证溶液 $\mathrm{pH} = 0.4$ 。温度： $T = (43\pm 2)^{\circ}\mathrm{C}$ 。

常温疲劳：室温大气环境下施加恒幅载荷若干次， $f = 4\mathrm{Hz}$ 。

# 5.2.2.4 金属基体加速腐蚀试验环境谱

1）金属基体的主要腐蚀因素及腐蚀损伤形式

（1）腐蚀因素。表面涂层腐蚀失效后，由于潮湿空气、盐雾、酸性气体以及积水、凝露等的作用，金属基体发生电化学腐蚀。  
(2) 腐蚀损伤形式。飞机结构腐蚀失效关键部位典型的金属基体为铝合金结构, 铝合金结构最常见、最主要的腐蚀损伤形式为点蚀和剥落腐蚀, 产生灰白色腐蚀产物。

2）加速试验环境谱的基本构成

大量的试验研究表明，EXCO溶液能很好地加速再现铝合金结构在服役期间出现的腐蚀损伤过程。从而取铝合金基体加速试验环境谱为：

（1）EXCO溶液浸泡，其配比为：

$$
\mathrm {N a C l} \quad 2 3 4 \mathrm {g} / \mathrm {L}
$$

$$
\mathrm {K N O} _ {3} \quad 5 0 \mathrm {g} / \mathrm {L}
$$

$$
\mathrm {H N O} _ {3} (\text {浓度为} 68 \%) \quad 6.8 \mathrm {ml} / \mathrm {L}
$$

$$
\mathrm {p H} = 0. 4 。
$$

(2）温度 $T = 25^{\circ}C$ 。

# 5.3 确定当量加速关系的几种方法

# 5.3.1 当量折算法

# 5.3.1.1 当量折算法的原理

飞机结构, 特别是金属结构, 其腐蚀失效主要是由电化学腐蚀引起。电化学腐蚀反应过程中, 电荷的转移与反应物质的变化量之间有着严密的等量关系, 服从法拉第定律, 以电量 $Q$ 作为腐蚀量的变量, 则有

$$
Q = \frac {1}{F} \int_ {0} ^ {t} I _ {\mathrm {c}} \mathrm {d} \tau \tag {5-6}
$$

式中： $F$ 为法拉第常数， $I_{\mathrm{c}}$ 为不同环境下的电流，而 $\pmb{t}$ 为环境作用时间。

对于一个金属结构，若在服役环境条件下电流为 $I_{\mathrm{c}}$ ，服役时间为 $t^{\prime}$ ，腐蚀量为 $Q$

而其加速试验环境谱腐蚀电流为 $I_{\mathrm{c}}^{\prime}$ ，试验时间为 $t$ ，腐蚀量为 $Q^{\prime}$ ，依据式(5-6)应有

$$
Q ^ {\prime} = \frac {1}{F} \int_ {0} ^ {t} I _ {\mathrm {c}} ^ {\prime} \mathrm {d} \tau \tag {5-7}
$$

根据腐蚀量相等准则 $Q = Q^{\prime}$ ，则有

$$
\frac {1}{F} \int_ {0} ^ {t} I _ {\mathrm {c}} d \tau = \frac {1}{F} \int_ {0} ^ {t} I _ {\mathrm {c}} ^ {\prime} \mathrm {d} \tau \tag {5-8}
$$

严格说， $I_{\mathrm{c}}$ 与 $I^{\prime}_{\mathrm{c}}$ 应为时间的函数，但大量试验表明，飞机结构材料在地面环境谱的使用年限和对应的加速试验环境谱作用时间范围内， $I_{\mathrm{c}}(I^{\prime}_{\mathrm{c}})$ 变化很小，可以近似认为是常数，于是有

$$
I _ {\mathrm {c}} t = I ^ {\prime} _ {\mathrm {c}} t ^ {\prime} \tag {5-9}
$$

由此导出

$$
t ^ {\prime} = \frac {I _ {\mathrm {c}}}{I _ {\mathrm {c}} ^ {\prime}} t \tag {5-10}
$$

引入折算系数

$$
\alpha = \frac {I _ {\mathrm {c}}}{I _ {\mathrm {c}} ^ {\prime}} \tag {5-11}
$$

则有

$$
t = \alpha t \tag {5-12}
$$

式(5-12)给出了两种环境下腐蚀量相等对应的作用时间的关系，它是用当量折算法建立加速试验环境谱与地面停放环境谱作用时间之间当量关系的基础。

# 5.3.1.2 实施方法

# 1）关于实施方法的说明

① 从原理上看，如果针对指定结构部位和对应的地面停放环境与加速试验环境可以直接测出对应的腐蚀电流 $I_{\mathrm{c}}$ 与 $I_{\mathrm{c}}^{\prime}$ ，即可直接由式(5-12)算出折算系数 $\alpha$ 值。但是，对于复杂的实际结构而言，这种想法工程上几乎无法实现。因此，工程上采用关键部位模拟试件通过当量折算法建立当量加速关系。  
② 在编制出关键部位地面停放(局部)环境谱和确定了加速试验环境谱基础上，直接测定两种谱下模拟试件的腐蚀电流，工程上也是很难实现的。这是因为地面环境谱的实现十分困难。而且由于腐蚀电流的测量是一项工作量和技术难度均较大的试验工作，对每个关键部位均要完成这样的试验测试，从时间和经费上也是很不经济的，工程上可行的方法通常是测定不同温、湿度下典型金属材料腐蚀电流来建立它们的不同组合对应的当量折算系数，同时测定不同浓度的盐、酸溶液与水介质下的腐蚀电流建立当量折算系数。以这些通用的折算系数为基础建立各种结构材料以及不同的地面环境谱、加速试验环境谱下的当量折算系数。

# 2）实施步骤

（1）编制地面停放(局部)环境谱，选定加速试验环境谱。  
(2) 将每年的地面环境谱作用折算为温度 $T = 40^{\circ} \mathrm{C}$ 、湿度 $\mathrm{RH} = 90\%$ 的标准潮湿空气的作用小时数 $t_{1}$ 。  
(3) 将每小时的加速试验环境谱作用折算为 $T = 40^{\circ}\mathrm{C}$ 、湿度 $\mathrm{RH} = 90\%$ 的标准潮湿空气的作用小时数 $t_{2}$ 。  
(4) $\frac{t_1}{t_2}$ 即为当量加速关系 $\beta$ , 即加速试验环境谱作用 $\beta$ 小时相当于地面停放 1 年。

# 5.3.1.3 各种典型环境之间的折算系数

# 1）不同温度和湿度下潮湿空气之间的折算系数

文献[6]测定了铝合金和结构钢在不同温度、湿度下试件的腐蚀电流，得到了对应的折算系数 $\alpha$ ，为应用方便，取标准潮湿空气（温度 $T = 40^{\circ}\mathrm{C}$ 、湿度 $\mathrm{RH} = 90\%$ ）的 $\alpha$ 为1。表5-3中给出了不同温度、湿度组合对应的 $\alpha$ 值。图5-7中给出了铝合金折算系数的三维图形。

表 5-3 潮湿空气与标准潮湿空气的折算系数  

<table><tr><td rowspan="2">材料</td><td rowspan="2">RH/%</td><td colspan="5">T/℃</td></tr><tr><td>20</td><td>25</td><td>30</td><td>35</td><td>40</td></tr><tr><td rowspan="3">铝合金</td><td>70</td><td>0.16380</td><td>0.24440</td><td>0.32500</td><td>0.62526</td><td>0.92552</td></tr><tr><td>80</td><td>0.16707</td><td>0.29053</td><td>0.42600</td><td>0.73177</td><td>1.03753</td></tr><tr><td>90</td><td>0.11045</td><td>0.20700</td><td>0.29995</td><td>0.64997</td><td>1</td></tr><tr><td rowspan="3">钢</td><td>70</td><td>0.09836</td><td>0.01454</td><td>0.17077</td><td>0.24143</td><td>0.55212</td></tr><tr><td>80</td><td>0.08934</td><td>0.10057</td><td>0.31608</td><td>0.42364</td><td>0.73048</td></tr><tr><td>90</td><td>0.05837</td><td>0.22919</td><td>0.40647</td><td>0.70959</td><td>1</td></tr></table>

图片摘要：该图主要展示 5 3 潮湿空气与标准潮湿空气的折算系数。
![](images/6d546aa8476cdb8d6d0011ade407d0cf4788aa75ff865f1fd031638cb523ef53.jpg)  
图5-7 铝合金当量折算系数曲面

2）不同浓度NaCl溶液与水介质之间的折算系数

文献[6]通过测量铝合金与结构钢在不同浓度NaCl溶液与水介质下的腐蚀电流，给出了对应的折算系数，见表5-4。

3）不同浓度酸与水介质之间的折算系数

文献[6]给出了铝合金与结构钢不同浓度的 $\mathrm{HNO}_3$ 、 $\mathrm{HCl}$ 、 $\mathrm{H}_2\mathrm{SO}_4$ 溶液与水介质之间的折算系数，见表5-5。

表5-4 不同浓度NaCl溶液与水介质的折算系数  

<table><tr><td>NaCl浓度/%</td><td>铝合金</td><td>钢</td></tr><tr><td>0.35</td><td>0.643</td><td>0.558</td></tr><tr><td>0.5</td><td>0.612</td><td>0.485</td></tr><tr><td>1.72</td><td>0.335</td><td>0.417</td></tr><tr><td>3.5</td><td>0.121</td><td>0.32</td></tr><tr><td>7</td><td>0.0969</td><td>0.31</td></tr></table>

表 5-5 不同浓度酸与水介质的折算系数  

<table><tr><td>材料</td><td>酸浓度/(mg/L)</td><td>HNO3</td><td>HCl</td><td>H2SO4</td></tr><tr><td>0.1</td><td>0.267</td><td>0.454</td><td>0.635</td><td></td></tr><tr><td>1</td><td>0.318</td><td>0.235</td><td>0.348</td><td></td></tr><tr><td>2</td><td>0.353</td><td>0.110</td><td>0.302</td><td></td></tr><tr><td>0.1</td><td>0.571</td><td></td><td></td><td></td></tr><tr><td>1</td><td>0.467</td><td>0.368</td><td>0.467</td><td></td></tr><tr><td>1</td><td>0.233</td><td>0.292</td><td></td><td></td></tr></table>

# 5.3.1.4 应用实例

# 1）关键部位局部环境谱编制

结合某型飞机机翼副梁疲劳关键部位(接头耳片连接部位)进行局部环境谱编制、接头耳片封闭在由整流包皮、机身、机翼组成的狭窄空腔内, 由于整流包皮与机身结合处无密封措施, 飞机表面有雨水时, 顺机身表面流至机身与机翼结合部, 其中一部分顺机翼表面流走, 一部分沿结构缝隙渗入到整流包皮内, 由于排水不流畅, 致使水分存留在空腔内形成潮湿空气环境。因此, 外界雨水环境构成的副梁接头耳片部位潮湿空气是局部腐蚀环境的决定因素。根据表5-6给出的海军飞机地面环境谱中的雨水谱, 按局部环境谱编制方法, 可以得到副梁耳片部位潮湿空气的作用时间。经测量, 该部位潮湿空气的湿度在 $75\% \sim 90\%$ 范围内变化, 由于翼根处空腔与起落架舱相通, 起落架舱传入的潮湿空气和盐雾会有少量进入空腔, 因副梁接头耳片距起落架舱较远, 起落架舱传入的潮湿空气和盐雾量很少。但为考虑可能发生的腐蚀影响, 将外界雨水引起的该部位潮湿空气的湿度统一定为 $90\%$ 。由此所得到的地面停放1年的副梁接头耳片部位局部环境谱, 即由不同温度下 $\mathrm{RH} = 90\%$ 的潮湿空气各作用一定小时数的组合所构成, 见表5-7。

表 5-6 地面停放雨水谱(1 年)  

<table><tr><td>温度/℃</td><td>5</td><td>10</td><td>15</td><td>20</td><td>25</td><td>30</td><td>降雨次数</td></tr><tr><td>累积雨谱/h</td><td>110.2</td><td>54.4</td><td>61.7</td><td>103.3</td><td>113.3</td><td>5.6</td><td>105.8</td></tr></table>

表 5-7 副梁接头耳片部位局部环境谱(1 年)  

<table><tr><td>温度/℃</td><td>5</td><td>10</td><td>15</td><td>20</td><td>25</td><td>30</td></tr><tr><td>RH=90%</td><td>136.25</td><td>67.3</td><td>76.3</td><td>127.7</td><td>140.1</td><td>6.92</td></tr></table>

# 2）加速试验环境谱

采用5.2.1节给出的疲劳关键部位周期浸润加速试验环境谱。

① 腐蚀溶液: $5\% \mathrm{NaCl}$ 溶液, 加少量稀 $\mathrm{H}_2\mathrm{SO}_4$ ，使 $\mathrm{pH} = 4 \sim 4.5$ ；温度： $T = (40 \pm 2)^\circ \mathrm{C}$ ；湿度： $\mathrm{RH} = (95 \sim 100)\%$ ；  
② 每个周期 $30\mathrm{min}$ , 浸泡 $7.5\mathrm{min}$ , 溶液外时间 $22.5\mathrm{min}$ , 用远红外线灯照射试件, 调节远红外线灯位置与功率, 使试件在临近浸入溶液前被烘干。

# 3）用当量折算法建立当量加速关系

首先计算加速试验环境谱相对标准潮湿空气的折算系数，由于加速试验环境谱的温度也是 $40^{\circ}\mathrm{C}$ ，故只需进行环境对水介质的折算。

对 $5\% \mathrm{NaCl}$ 而言，由表5-4，机翼副梁接头耳片材料(LC4铝合金)3.5%及 $7\% \mathrm{NaCl}$ 相对潮湿空气的折算系数 $\alpha = 0.121$ 和0.0969，加速系数为其倒数8.264,10.32，通过插值求得 $5\% \mathrm{NaCl}$ 的加速系数为9.144，对应的折算系数 $\alpha = 0.1094$ 。

对 $\mathrm{pH} = 4.0$ 的稀 $\mathrm{H}_2\mathrm{SO}_4$ 而言， $[\mathrm{H}^{+}] = 0.0001\mathrm{mol / L}$ ，而 $\mathrm{H}_2\mathrm{SO}_4 = 2\mathrm{H}^+ +\mathrm{SO}_42^-$ $\mathrm{H}_2\mathrm{SO}_4$ 对应浓度为 $0.5\times 0.0001\mathrm{mol / L}$ ，其分子量为98.08，得硫酸含量为 $0.5\times$ $98.08\times 0.0001\mathrm{g / L} = 4.904\mathrm{mg / L}$ 。由表5-5,铝合金材料 $1\mathrm{mg / L}$ 与 $2\mathrm{mg / L}$ 对应着 $\alpha = 0.348$ 及0.302，加速系数分别为2.874及3.311，通过外推求得 $4.904\mathrm{mg / L}$ 对应的加速系数为4.58，对应的折算系数 $\alpha^{\prime} = 0.2183$ 。

在溶液外烘干过程中, 试件表面仍保留着溶液介质作用的前提下, 加速试验环境谱的加速系数为 $9.144 + 4.58 = 13.724$ , 对应的折算系数 $\alpha_{\text{加}} = 0.07286$ 。也就是说加速试验环境谱作用 $1\mathrm{h}$ , 相当于标准潮湿空气作用 $13.724\mathrm{h}$ 。

然后计算局部环境谱相对标准潮湿空气的折算系数。将表5-7各温度下的潮湿空气作用小时数用表5-3数据折算为 $T = 40^{\circ}C$ 的情况下，低于 $20^{\circ}\mathrm{C}$ 时一律按 $20^{\circ}\mathrm{C}$ 计算，所得当量作用时间为 $t = (136.25 + 67.3 + 76.3 + 127.7)\times$ $0.11045 + 140.1\times 0.207 + 6.92\times 0.29995 = 76.1\mathrm{h}_{\circ}$ 也就是说，地面停放1年的腐蚀相当于标准潮湿空气作用 $76.1\mathrm{h}_{\circ}$

综合上述计算结果，可以得到副梁加速试验环境谱的当量加速关系为加速腐蚀 $76.1 / 13.724 = 0.5\mathrm{h}$ 相当于地面停放1年。

# 5.3.2 腐蚀程度对比法

# 5.3.2.1 金属基体腐蚀程度对比法

# 1）基本原理

（1）飞机结构金属基体通常为铝合金，出现的典型腐蚀情况为点蚀和剥蚀，影响结构性能以及外场维修的腐蚀量主要是蚀坑深度 $D$ 和面积 $A$ ，而蚀坑深度和面积有一定的统计关系，从而通常以蚀坑深度作为金属基体的腐蚀量。  
（2）金属基体腐蚀动力学规律。金属基体腐蚀深度是一个随腐蚀时间不断增加的物理量，假设同一时刻对应的金属基体蚀坑最大深度服从对数正态分布，在工程研究的范围内，其随时间的变化规律通常用幂函数表示

$$
D = A T ^ {\alpha}
$$

（3）由于腐蚀深度与时间有关，不可能用加速腐蚀和外场曝露某一时刻的腐蚀量相等确定当量加速关系，金属基体当量加速关系的确定通常从腐蚀动力学规律出发，通过加速腐蚀环境下的 $d - t$ 曲线和地面停放环境下的 $D - T$ 曲线进行对比分析得到。  
（4）进行模拟试件在加速环境谱下不同时间 $t_i (i = 1, \dots, n)$ 的腐蚀试验，测得各组试件蚀坑最大深度 $d_{ij} (j = 1, \dots, m_i; m_i$ 为腐蚀时间 $t_i$ 对应的样本容量），得到中值深度 $d_{50,i} = \exp \left(\frac{1}{m_i} \sum_{j=1}^{m_i} \ln d_{ij}\right)$ ，将 $(t_i, d_{50,i})$ 按上式进行拟合，得到曲线参数 $A, \alpha$ 。  
（5）测量得到外场飞机结构不同腐蚀时间的腐蚀深度数据，则将 $(T_{k},D_{50,k})$ $(k = 1,\dots ,K)$ 按上式进行拟合，得到拟合参数 $A^{\prime},\alpha^{\prime}$ ，通常 $\alpha$ 与 $\alpha^{\prime}$ 差别很小，可以认为它们和腐蚀环境无关，取公共的 $\overline{\alpha} = \frac{\alpha' + \alpha}{2}$ 则有 $T = (\frac{A}{A'})^{\frac{1}{\alpha}}t$ ；当量加速关系为 $\beta = (\frac{A}{A'})^{\frac{1}{\alpha}}$ ，在加速环境、地面环境以及试件材料、形式等确定后，当量加速关系是一个确定量，即当量加速关系是线性的。  
（6）在当量加速关系是线性的前提下，若获取外场不同时间对应的腐蚀深度在工程上难以实现，通常只可能在外场检修或大修时得到某一时刻的腐蚀深度数据 $(T, D_j) (j = 1, \dots, m)$ ，取 $D_{50} = \exp \left(\frac{1}{m}\sum_{j=1}^{m}\ln D_j\right)$ 。由(4)可知，当量加速关系为定值，从而取 $D_{50} = At^{\alpha}$ ，得到 $t = \left(\frac{D_{50}}{A}\right)^{\frac{1}{\alpha}}$ ，则当量加速关系为 $\beta = \frac{T}{t}$ 。

# 2）实例

采用 $2.0\mathrm{mm}$ 厚LY12CZ(表面阳极化)铝合金板材加工成 $50\mathrm{mm} \times 40\mathrm{mm}$ 的矩形试件, 进行加速腐蚀试验和外场大气曝露试验; 加速腐蚀试验分为 $6\mathrm{h}, 12\mathrm{h}, 18\mathrm{h}, 24\mathrm{h}, 2$ 天、3天、5天、7天和10天共9组试验; 大气曝露在青岛团岛进行, 进行了1.5年、3年共2组试验, 试验完毕后测量试件蚀坑最大深度, 并进行了统计分析, 具体数据见表5-8。

表 5-8 腐蚀深度数据  

<table><tr><td>腐蚀方式</td><td>腐蚀时间</td><td>Di/μm</td><td>对数标准差s</td><td>D50/μm</td></tr><tr><td rowspan="9">加速腐蚀</td><td>0.25d</td><td>85.1, 84.4, 97.0, 88.4</td><td>0.064</td><td>88.6</td></tr><tr><td>0.5 d</td><td>150.0, 134.9, 137.0, 142.3</td><td>0.047</td><td>140.9</td></tr><tr><td>0.75d</td><td>201.1, 181.8, 200.2, 190.4</td><td>0.048</td><td>193.2</td></tr><tr><td>1.0 d</td><td>237.9, 258.1, 234.2, 248.6</td><td>0.044</td><td>244.5</td></tr><tr><td>2.0 d</td><td>356.6, 384.0, 363.5, 349.6</td><td>0.040</td><td>363.2</td></tr><tr><td>3.0 d</td><td>527.0, 502.0, 514.5, 575.6</td><td>0.060</td><td>529.1</td></tr><tr><td>5.0 d</td><td>971.5, 954.9, 906.1, 1065.3</td><td>0.067</td><td>972.8</td></tr><tr><td>7.0 d</td><td>1358.5, 1281.3, 1162.6, 1457.7</td><td>0.096</td><td>1310.5</td></tr><tr><td>10.0d</td><td>1658.8, 1610.8, 1525.4, 2069.5</td><td>0.11</td><td>1703.7</td></tr><tr><td rowspan="2">大气曝露</td><td>1.5a</td><td>178.0, 173.4, 140.9, 150.1</td><td>0.0489</td><td>159.8</td></tr><tr><td>3.0 a</td><td>273.8, 237.4, 314.0, 284.1</td><td>0.0503</td><td>275.9</td></tr></table>

上述各组数据通过方差齐性检验，对试验室加速腐蚀数据进行拟合处理得到 $d - t$ 曲线：

$$
d = 2 4 6. 3 t ^ {0. 8 1 4}
$$

将大气曝露试验腐蚀深度 $D_{50}$ 和腐蚀年限 $\pmb{t}$ 取对数，两点直接连线，得到的斜率为

$$
\alpha^ {\prime} = \frac {\lg 2 7 5 . 9 - \lg 1 5 9 . 8}{\lg 3 . 0 - \lg 1 . 5} = 0. 7 8 2
$$

与试验室加速腐蚀回归结果相差不大。由于大气曝露试验只有曝露1.5年和3.0年两组数据，数据量太小，故本文取大气曝露腐蚀深度变化曲线 $\alpha^{\prime}$ 值与试验室加速腐蚀 $\alpha$ 值相同，对大气曝露两组数据进行最小二乘法拟合得到

$$
D = 1 1 3. 9 6 t ^ {0. 8 1 4}
$$

从而有当量加速关系

$$
\beta = \left(\frac {2 4 6 . 3}{1 1 3 . 9 6}\right) ^ {\frac {1}{0 . 8 1 4}} = 2. 6
$$

即加速腐蚀2.6天相当于大气曝露1年。

# 5.3.2.2 涂层当量加速关系确定

# 1）外露腐蚀失效关键部位当量加速关系的确定

# （1）腐蚀程度对比法实施步骤

① 外露腐蚀关键部位通常为连接件,其腐蚀损伤形式主要为连接件附近的涂层起泡、开裂、剥落和基体腐蚀。  
(2) 进行涂层模拟试件在加速环境谱下若干组不同时间的腐蚀试验, 记录其腐蚀损伤情况。  
(3) 对飞机外场使用不同年限该部位的腐蚀情况进行检测。  
④ 由于涂层腐蚀损伤情况难以定量描述，通常只能定性的对比外场和加速腐蚀的涂层腐蚀，以两种环境下涂层腐蚀情况相同确定对应的时间关系。

# (2）实例

采用某型飞机机身、机翼和水平尾翼下蒙皮三种不同连接形式（铝铆钉、钢铆钉和钢螺钉）的模拟试件，试件表面涂层状态与实际结构相同，模拟试件见图5-3，在图5-4给出的典型外露腐蚀关键部位涂层加速试验环境谱下进行5个周期的加速腐蚀试验，试件腐蚀情况见表5-9。

表 5-9 涂层模拟试件加速 5 个周期腐蚀情况  

<table><tr><td>连接形式</td><td>腐蚀情况</td></tr><tr><td>铝铆钉</td><td>铆钉头表面及边缘有3个~5个直径小于0.5mm的气泡铆钉头边缘约10mm开裂铆钉头周围有0.2mm~0.5mm的可见蚀点,钉头周围缝隙有少量腐蚀产物失光、变色现象显著</td></tr><tr><td>钢铆钉</td><td>铆钉头周围有较多数量直径约为0.2mm~2.0mm的气泡铆钉头边缘约12mm涂层开裂铆钉头周围有直径为4mm~5mm的剥落和直径约0.2mm~0.8mm的蚀点剥落处基体全部腐蚀;铆钉头周围缝隙有较多腐蚀产物失光、变色现象显著</td></tr><tr><td>钢螺钉</td><td>螺钉头周围有较多数量直径约为0.2mm~4.0mm的气泡螺钉头周围有长约1.0mm~24.0mm的裂纹螺钉头周围有直径为0.2mm~2.0mm的剥落;螺钉头表面及周围有直径约0.3mm~2.0mm的蚀点,凹槽内基本全蚀;螺钉头周围缝隙有一定量腐蚀产物失光、变色现象显著</td></tr></table>

而我国典型机场使用1年~6年的该型飞机外露部位腐蚀情况见表5-10。

表 5-10 外场腐蚀情况  

<table><tr><td>飞机使用年限/年</td><td>漆层腐蚀情况</td></tr><tr><td>1~2</td><td>失光、变色</td></tr><tr><td>3~4</td><td>铝紧固件无变化钢紧固件头部漆层鼓包、起皱、掉漆、露钉头失光、变色</td></tr><tr><td>5~6</td><td>铝紧固件无变化钢紧固件头部漆层鼓包、起皮、掉漆、头部镀锌层破坏生锈失光、变色</td></tr></table>

对使用1~6年的该型飞机腐蚀关键部位腐蚀程度与加速试验环境谱下试验1个~5个周期的模拟试件涂层腐蚀程度的对比，可偏保守地认为，加速试验环境谱1个周期相当外场地面停放1年的当量加速关系是适当的。

# 2）内部腐蚀失效关键部位当量加速关系的确定

（1）从结构耐久性要求和使用功能的限制出发，在确定当量加速关系时，内部腐蚀关键部位关注的是结构表面防腐涂层失效时间，给定涂层失效的衡量标准，确定涂层在加速谱下的失效时间 $t_0$ 和外场涂层失效时间 $T_{0}$ ，则当量加速关系为

$$
\beta = \frac {T _ {0}}{t _ {0}}
$$

（2）进行内部腐蚀关键部位模拟试件加速腐蚀试验，观测不同时刻（试验周期)对应的腐蚀损伤信息，如果未发生基体腐蚀，则记录涂层腐蚀损伤情况，如果基体已发生腐蚀，则测量蚀坑深度和面积。  
（3）由于内部腐蚀关键部位通常为非可检部位，获取其不同时间对应的腐蚀损伤信息在工程上一般无法实现，通常仅能得到大修时的信息，如果基体未发

生腐蚀, 则当量加速关系确定方法与外露腐蚀关键部位相同。

（4）若基体已发生严重腐蚀，则需要通过腐蚀动力学规律反推涂层的失效时间。具体过程如下：

① 腐蚀动力学规律 引入涂层失效时间 $t_0$ ，则腐蚀动力学规律为

$$
d = A \left(t - t _ {0}\right) ^ {\alpha} \tag {5-13}
$$

② 涂层加速腐蚀失效时间 $t_0$ 测量加速腐蚀试验过程中涂层失效后金属基体不同周期 $t_i (i = 1, \dots, n)$ 对应的腐蚀深度数据 $d_{ij} (j = 1, \dots, m_i)$ ，按式(5-13)反推得到 $t_0$ 。

③ 外场涂层失效时间 $T_{0}$ 假设不同的腐蚀环境对涂层和金属基体加速作用相同, 即当加速环境谱与外场地面停放环境下结构模拟试件腐蚀深度相同时, 加速腐蚀涂层失效时间在总时间中的比例与地面停放涂层失效时间在总时间中的比例相同。得到外场腐蚀信息 $(T, D)$ , 则当加速腐蚀深度 $d = D$ 时, 涂层失效时间在总时间中的比例为:

$$
k = \frac {t _ {0}}{\left(\frac {D}{A}\right) ^ {\frac {1}{\alpha}} + t _ {0}} \tag {5-14}
$$

从而地面停放涂层失效时间为

$$
T _ {0} = k \cdot T \tag {5-15}
$$

则当量加速关系为：

$$
\beta = \frac {T}{\left(\frac {D}{A}\right) ^ {\frac {1}{\alpha}} + t _ {0}} \tag {5-16}
$$

# 5.3.2.3 疲劳关键件当量加速关系确定

# 1）实施过程

（1）进行若干组疲劳关键件模拟试件不同时间的加速腐蚀试验，记录不同时间对应的腐蚀损伤情况。主要为裂纹萌生处基体的腐蚀情况，如蚀坑深度、锈斑等。

（2）对使用不同年限的外场和大修厂该部位腐蚀程度进行观测。

（3）对加速腐蚀结果和外场腐蚀情况进行统计对比，以腐蚀情况相当确定当量加速关系。

# 2）实例

（1）模拟试件。采用某型飞机机翼副梁模拟试件（见图5-8），由LC4CS锻件加工，厚度 $20\mathrm{mm}$ 。试件半圆端内镶有一个带凸台的30CrMnSiA衬套，其宽度、孔径及衬套尺寸均与副梁耳片相同，试件阳极化后表面涂H06-2锌黄底

漆。试件较好地模拟了实际结构材料、结构型式、工艺及表面涂层。

(2) 加速腐蚀结果。采用5.2.1节给出的疲劳关键部位加速试验环境谱，进行了该模拟试件加速腐蚀3天、6天和9天的试验，加速腐蚀3天的试件已发生衬套锈蚀，衬套与耳片孔间产生灰白色腐蚀产物。再现了外场飞机该部位的腐蚀形式。图5-9给出了加速腐蚀3天后试件的腐蚀状态。

图片摘要：该图主要展示 5 8 副梁接头耳片模拟试件。
![](images/2f22aa2e7273d3c228ba48b447b6e68476e81e668c8db37668f4acaff2139050.jpg)

图片摘要：该图主要展示 5 8 副梁接头耳片模拟试件。
![](images/3ea280c0d1cce6aee1d02b5f31f94f3a80b1b553b4483126f12d7ecbe7a39ae1.jpg)  
图5-8 副梁接头耳片模拟试件

图片摘要：该图主要展示 5 8 副梁接头耳片模拟试件。
![](images/2a633b2e2cb3e81adbc3880715bbd417dfa294f5aed5a80d5ca7bbe00ecffe14.jpg)

图片摘要：该图主要展示 5 8 副梁接头耳片模拟试件图5 9 加速腐蚀3天后试件腐蚀状态 （3）外场腐蚀情况。典型机场和大修厂该型飞机腐蚀情况见。
![](images/e1fc522f1ef613de2f9d34a6e41c97bf80bc5816ca1f18486467509ca091ca46.jpg)  
图5-9 加速腐蚀3天后试件腐蚀状态

（3）外场腐蚀情况。典型机场和大修厂该型飞机腐蚀情况见表5-11。

表 5-11 外场飞机副梁接头耳片腐蚀检查结果  

<table><tr><td>序号</td><td>使用年限/年</td><td>副梁接头耳片处腐蚀情况</td></tr><tr><td>1</td><td>10.5</td><td>衬套有锈斑</td></tr><tr><td>2</td><td>11</td><td>衬套有锈、孔边有白斑、耳片孔边掉漆</td></tr><tr><td>3</td><td>12</td><td>衬套锈、划平处掉漆</td></tr><tr><td>4</td><td>12</td><td>衬套及孔壁有锈</td></tr><tr><td>5</td><td>12</td><td>衬套锈、下耳片孔边白斑</td></tr></table>

# （4）当量加速关系

将上述外场与大修飞机该部位腐蚀情况与加速腐蚀不同时间的试件（主要是加速腐蚀3天的试件）腐蚀情况进行对比。外场腐蚀11年~12年的飞机该部位腐蚀情况接近加速腐蚀3天试件的腐蚀情况，但腐蚀程度仍弱于加速腐蚀3天的试件，偏保守地取加速腐蚀3天相当于地面停放12年以上，若以3天对应12年，则有加速谱作用6h相当地面停放1年，对应 $\beta = 0.167$ 。

# 5.3.3 疲劳强度(寿命)对比法

# 5.3.3.1 疲劳强度对比法[9]

# 1）疲劳强度表征方法

在中等寿命范围内，DFR值能够较好地反映结构细节的疲劳品质，它可以通过疲劳试验来确定。研究表明，在中等疲劳寿命范围内，应力水平 $\sigma_{\max}$ 与疲劳寿命 $N_{95/95}$ 在双对数坐标系下近似为一条直线。因此，可以测试若干组腐蚀不同时间 $T_i (i = 1, \dots, n)$ 的试件在两级应力水平下（ $R = 0.06$ ）的疲劳寿命 $(\sigma_{\max,j}, N_{95/95}(T)_j) (j = 1,2)$ ，按照关系式： $\lg \sigma_{\max} = a + b \lg N_{95/95}$ 求得斜率 $b_i$ ，再取平均值 $b$ ，将 $b$ 近似为一个常数，根据定义，则预腐蚀时间 $T$ 下的DFR(T)值可用下式求得：

$$
\operatorname {D F R} (T) = 1 0 ^ {\left[ \lg \sigma_ {\max } + b \left(5 - \lg N _ {9 5 / 9 5} (T)\right) \right]} \tag {5-17}
$$

# 2）疲劳强度与腐蚀时间的关系

通过试验数据分析, 采用下列函数关系式能够较好地描述疲劳强度随腐蚀时间的变化规律。

$$
\operatorname {D F R} (T) = m _ {T} \left[ \lg (T + 1 0) \right] ^ {n _ {T}} \tag {5-18}
$$

$$
\operatorname {D F R} (t) = m _ {t} \left[ \lg (t + 1 0) \right] ^ {n _ {t}} \tag {5-19}
$$

式中： $m_{T}, m_{t}, n_{T}, n_{t}$ 为待定常数； $T, t$ 分别为大气暴露腐蚀时间和加速腐蚀时间。

当 $T = 0, t = 0$ 时， $\mathrm{DFR}(T) = \mathrm{DFR}(t) = \mathrm{DFR}_0$ （ $\mathrm{DFR}_0$ 表示初始状态未腐蚀时的 DFR 值），则可得 $m_T = m_t = \mathrm{DFR}_0$ ，因而有

$$
\operatorname {D F R} (T) = \operatorname {D F R} _ {0} [ \lg (T + 1 0) ] ^ {n _ {T}} \tag {5-20}
$$

采用最小二乘法对 $(T_{i},\mathrm{DFR}(T_{i}))$ $(i = 1,\dots ,n;n > 2)$ 进行处理，可以求得

$$
n _ {T} = \frac {\sum_ {i = 1} ^ {n} \lg \left[ \lg \left(T _ {i} + 1 0\right) \right] \left(\lg D F R \left(T _ {i}\right) - \lg D F R _ {0}\right)}{\sum_ {i = 1} ^ {n} \left\{\lg \left[ \lg \left(T _ {i} - 1 0\right) \right] \right\} ^ {2}} \tag {5-21}
$$

同理可得：

$$
n _ {t} = \frac {\sum_ {i = 1} ^ {m} \lg [ \lg (t _ {i} + 1 0) ] (\lg D F R (t _ {i}) - \lg D F R _ {0})}{\sum_ {i = 1} ^ {m} \left\{\lg [ \lg (t _ {i} - 1 0) ] \right\} ^ {2}} \tag {5-22}
$$

# 3）当量加速关系建立

假设试件在两种腐蚀环境下的腐蚀损伤量相等（或者产生的腐蚀损伤程度相同），那么其疲劳强度相等。以疲劳强度为准则，若要建立加速当量关系，则应有下式成立

$$
\mathrm {D F R} _ {0} \left[ \lg (T + 1 0) \right] ^ {n _ {T}} = \mathrm {D F R} _ {0} \left[ \lg (t + 1 0) \right] ^ {n _ {t}} \tag {5-23}
$$

即

$$
\left[ \lg (T + 1 0) \right] ^ {n _ {T}} = \left[ \lg (t + 1 0) \right] ^ {n _ {t}} \tag {5-24}
$$

从而有

$$
T = 1 0 ^ {\left[ \lg (t + 1 0) \right] _ {n T} ^ {n _ {t}}} - 1 0 \tag {5-25}
$$

在工程上常用的年限范围内，上式可以近似展开为：

$$
T = \frac {n _ {t}}{n _ {T}} t \tag {5-26}
$$

$\beta = \frac{n_t}{n_T}$ 即为飞机结构大气曝露与加速腐蚀之间的加速当量关系，式中“ $=$ ”的含义表示“相当”或“等效”。其物理意义是：试件(或结构件)大气曝露时间 $T$ 所出现的腐蚀损伤与加速腐蚀时间 $\frac{n_t}{n_T} t$ 产生的腐蚀损伤相当，因而其疲劳性能相同。

# 5.3.3.2 疲劳寿命对比法

（1）取地面停放环境下若干年 $(n$ 年)的一组模拟试件进行该部位应力谱下的疲劳试验，取得中值疲劳寿命 $(N_{50})^{*}$   
(2) 取若干组试件分别在加速试验环境谱下预腐蚀到不同时间 $t_{i} (i = 1, \dots, m)$ , 然后进行疲劳试验, 得到对应的中值寿命 $N_{50,i}$ ;  
(3) 将 $(t_{i}, N_{50,i})$ 数据用如下幂函数式拟合[8]：

$$
. N _ {5 0} = \left(N _ {5 0}\right) _ {0} - \boldsymbol {\beta} t ^ {\alpha} \tag {5-27}
$$

或

$$
N _ {5 0} = \left(N _ {5 0}\right) _ {0} \exp \left(- \beta t ^ {\alpha}\right) \tag {5-28}
$$

(4) 将 $(N_{50})^{*}$ 代入(5-26)或(5-27)式算出对应的 $t^{*}$ 值, $\beta = n / t^{*}$ 即为加速系数, 即加速试验谱作用 $\beta$ (单位时间)相当于地面停放1年。

# 参考文献

[1] 李玉海. 腐蚀条件下飞机结构寿命体系评定技术研究[D]. 北京航空航天大学博士学位论文, 2001.  
[2] 刘文斑. 加速试验环境谱编制要求(初稿)[R]. 北京航空航天大学技术报告, 1998.  
[3] 陈群志. 腐蚀环境下飞机结构日历寿命技术体系研究[D]. 北京航空航天大学博士学位论文, 1999.  
[4] 周希沅. 飞机结构的当量环境谱与加速试验谱[J]. 航空学报, 1996, 17(5):613-617.  
[5] 周希沅. 中国飞机结构腐蚀分区与当量环境谱[J]. 航空学报, 1998, 20(5): 230-233.  
[6] 陈跃良, 段成美, 等. 海军飞机环境谱加速腐蚀当量折算研究 [R]. 海军航空技术学院技术报告, 1995.  
[7] 陈跃良, 段成美, 金平, 等. 飞机结构局部环境加速腐蚀当量谱[J]. 南京航空航天大学学报, 1999, 31(3):338-341.  
[8] 刘文斑, 蒋冬滨. 飞机结构关键危险部位加速腐蚀试验环境谱研究[J]. 航空学报, 1998.19(4): 435-438.  
[9] 陈群志, 刘文斑, 徐晓飞, 等. 飞机结构典型环境腐蚀当量关系研究[J]. 航空学报, 1998, 19(4): 414-418.  
[10] Wanhill R.J.H, Luccia J.J.De, Russo M.T. The Fatigue in Aircraft Corrosion Testing (FACT) Programme[R], AD-A208359H, AGARD-R-713, 1989.   
[11] Robert N Miller, R L Schuessler. Predicting Service Life of Aircraft Coatings in Various Environments [R]. Corrosion, April 12-21, 1989.   
[12] 刘文琏, 李玉海, 陈群志, 等. 飞机结构腐蚀部位涂层加速试验环境谱研究[J]. 北京航空航天大学学报, 2002, 28(1): 109-112.  
[13] 董登科, 王俊扬. 关于军用飞机服役日历年限评定用的当量环境谱[J]. 航空学报, 1998, 19(4): 451-455.  
[14] GB2424.14-81. 电工电子产品基本环境试验规程[S]. 1982, 204-207.  
[15] 黄宝臣. 航空有机玻璃全紫外线加速老化方法的初探[J]. 飞机设计, 1995.  
[16] 贺小帆. 腐蚀条件下飞机结构寿命可靠性关键技术研究[D]. 北京航空航天大学博士学位论文, 2003.  
[17] ASTM G34-01, Standard Test Method for Exfoliation Corrosion Susceptibility in 2XXX and 7XXX Series Aluminum Alloys (EXCO Test) [S]. 2003.   
[18] 曹楚南. 腐蚀试验数据的统计分析[M]. 北京: 化学工业出版社, 1988.  
[19] Annual Book of ASTM Standards[S]. Part 10, ASTM, 1981.   
[20] 李玉海, 贺小帆, 陈群志, 等. 铝合金试件腐蚀深度分布特性及变化规律研究[J]. 北京航空航天大学学报, 2002, 28(1):98-101.

# 第6章 铝合金结构涂层优选与改进

# 6.1 引言

飞机防腐涂层经过三十多年的发展，从清漆到磁漆，从热塑型到热固型，从有光型到无光型，已取得明显防腐效果，各类防腐涂层在我国飞机上已经得到广泛应用（见表6-1、表6-2）。但随着现代飞机价格上升，不断提高涂层附着力、提高涂层在恶劣气候条件下抗腐蚀防护能力，延长飞机日历寿命、降低全寿命期成本，提高飞机可用性，满足作战和使用的需要，已显得越来越重要。

表6-1 我国歼击机蒙皮涂层发展演变  

<table><tr><td>代表使用机型</td><td>底漆牌号及类型</td><td>面漆牌号及类型</td><td>开始使用年代</td><td>水平及不足</td></tr><tr><td>歼六</td><td>无</td><td>C01-7醇酸清漆</td><td>60年代</td><td>仿苏170A牌号</td></tr><tr><td>歼八原形机</td><td>H06-2(环氧酯型)</td><td>9-3热塑性丙烯酸磁漆</td><td>1969年</td><td>国内首次采用磁漆防护;遇热软化、易脏,不耐4109发动机滑油</td></tr><tr><td>歼八I</td><td>H06-2(环氧酯型)</td><td>13号丙烯酸聚氨酯磁漆</td><td>1974年</td><td>耐4109发动机滑油;不耐候,使用1年~2年后变黄粉化</td></tr><tr><td>歼八I及国产其他歼击机</td><td>H06-2(环氧酯型)</td><td>13-2号脂肪族丙烯酸聚氨酯磁漆</td><td>1979年</td><td>达到当时先进水平;但与H06-2底漆结合不好</td></tr><tr><td>歼八II及国产其他歼击机</td><td>1号航空底漆</td><td>13-2号脂肪族丙烯酸聚氨酯磁漆</td><td>底漆从1987年开始使用</td><td>基本解决了底面漆之间的结合力问题;面漆还需提高在南方沿海地区的耐候性;1号航空底漆的耐介质性、耐溶剂性差</td></tr><tr><td>歼八Ⅱ及国产其他歼击机</td><td>1号航空底漆TB06-9聚氨酯底漆H06-1012H环氧聚酰胺底漆</td><td>TS70-1脂肪族丙烯酸聚氨酯无光磁漆</td><td>1993年</td><td>我国歼击机首次使用无光漆;但使用过程中涂层易脏,难清洗,还需提高在南方沿海地区的耐候性;TB06-9、H06-1012H底漆水平较高,上了一个台阶</td></tr><tr><td>在歼八系列返修飞机某型国产化歼击机上使用</td><td>TB06-9聚氨酯底漆H06-1012H环氧聚酰胺底漆</td><td>含氟聚氨酯无光磁漆</td><td>1999年</td><td>高耐候、高防腐新型飞机蒙皮漆,耐候性、耐盐雾指标超过90年代美军标要求</td></tr></table>

表 6-2 部分现役歼击机蒙皮涂层系统应用概况  

<table><tr><td>机型</td><td>内部结构
通用底漆</td><td>蒙皮底漆</td><td>蒙皮面漆</td></tr><tr><td>歼8</td><td>H06-2
环氧酯底漆</td><td>H06-2
环氧酯底漆</td><td>13聚氨酯面漆(有光)</td></tr><tr><td>歼8Ⅱ</td><td>1号航空底漆
(环氧酯类)</td><td>1号航空底漆
(环氧酯类)</td><td>13-2聚氨酯面漆(有光)
TS70-1聚氨酯面漆(无光)</td></tr><tr><td>歼击机(一)</td><td>H06-2
环氧酯底漆</td><td>W06-Ⅱ
有机硅改性聚氨酯</td><td>W04-I
有机硅改性聚氨酯</td></tr><tr><td>歼击机(二)</td><td>ΦΠ-086(俄)
酚醛底漆</td><td>AK-070+ΩΠ-140(俄牌号)</td><td>AK-070+AC-1115(俄)
(丙烯酸-环氧类)</td></tr><tr><td>歼7</td><td>1号航空底漆
(环氧酯类)</td><td>1号航空底漆
(环氧酯类)</td><td>13-2聚氨酯面漆(有光)
TS70-1聚氨酯面漆(无光)</td></tr><tr><td>歼教7</td><td>TB06-9
聚氨酯底漆</td><td>TB06-9
聚氨酯底漆</td><td>TS70-1聚氨酯面漆(无光)</td></tr><tr><td>某型歼击轰炸机</td><td>H06-1012H
环氧聚酰氨底漆</td><td>H06-1012H
环氧聚酰氨底漆</td><td>13-2聚氨酯面漆(有光)
TS70-1聚氨酯面漆(无光)</td></tr></table>

铝合金材料由于其密度低，有较高的比强度、比刚度，抗疲劳性能较高，是飞机结构理想的材料，目前铝合金在飞机中的用量占结构总重量的 $60\% \sim 80\%$

在新型飞机上的用量仍然在 $20\%$ 以上。为了提高飞机结构用铝合金的抗腐蚀能力，就要对铝合金结构防腐涂层进行优选，也就是要从众多的涂层种类选出适用于铝合金结构，并且抗腐蚀(老化)能力高，耐久性好的防护涂层，供飞机设计或大修时选用。因此铝合金结构涂层的优选具有十分重要的意义。

随着飞机飞行速度的提高，飞机所处的环境不断变化，对涂层提出了更高的要求，涂层必须具备以下主要特性。

（1）耐磨性。飞机在飞行中受到高速气流、尘埃、雨滴、冰雹等冲刷与撞击，涂于飞机表面、机翼前缘、发动机叶片以及雷达罩的涂层应具有耐磨性。  
(2) 牢固的附着性。飞机飞行过程中及起飞着陆时, 机翼会受到很大的冲击及振动等, 因此, 涂于机身表面、发动机转动部件上的涂层应具有牢固的附着性、抗冲击性和柔韧性, 在强烈的振动和气流冲刷下保证漆膜不开裂不脱落。  
（3）优良的耐候性。飞机飞行和停留时，会受到各种各样环境因素的影响，因此，涂于飞机内部、外部的涂层都应具有优异的防护性能。  
（4）耐温度变化性。高速飞机遇到的气候条件以及在飞行和着陆后的环境条件是瞬息万变的，剧变的温度及环境条件会使涂层产生内应力，导致开裂、脱落，失去防护功能，因此要求航空涂层应具备适应高低温剧烈变化的功能，以保证不开裂、不脱落。

在铝合金涂层优选中应该按上述应具备的基本特性进行优选。目前的通常做法是对涂层的物理性能及力学性能、耐环境性和耐候性进行检测，耐候性检测是在综合环境下对各种涂层的耐候性进行加速试验或进行大气曝露试验，以确定各种涂层的优劣。在加速试验中选取环境因素时，要充分考虑并选取对涂层上述基本性能影响严重的环境因素。涂层耐久性试验中，大气曝露试验方法试验周期长，而室内人工加速试验方法周期短，后者由于试验技术、试验设备的发展目前被大量采用。

通常, 铝合金涂层体系包含底漆和面漆, 在涂层优选中, 先对铝合金结构 (蒙皮) 的底漆和面漆分别进行优选, 然后再对涂层体系进行优选, 因为好的底漆和好的面漆组成涂层体系时未必最优。优选的涂层还要经过外厂实际使用的检验和考核。

# 6.2 铝合金结构(蒙皮)底漆优选

# 6.2.1 底漆的特点及军用飞机所用底漆类型

底漆是整个涂层体系中极为重要的基础，应具有下列特点。

（1）对基体表面有很好的附着力。  
(2）底漆应对涂装的表面有良好的润湿性，粘度不能太高。  
（3）底漆中含有具有阴极保护作用的颜料，如锌粉等。  
(4) 底漆的基料和颜料具有屏蔽作用, 能减少水、氧、离子的渗透。

目前军用飞机铝合金结构的底漆有以下几种。

（1）环氧底漆：H06-2（环氧酯锌黄底漆）、H06-101H（1号航空底漆）、H06-1012H（环氧聚酰胺锶黄底漆）。  
(2) TB06-9底漆（丙烯酸聚氨酯锌黄底漆）。  
(3）W06-Ⅱ底漆（锌黄有机硅聚氨酯底漆）。

# 6.2.2 底漆耐候性试验加速试验谱

为了在多种底漆中选出性能优异者，以供军用飞机设计时选用，除了验证其物理性能及力学性能和耐环境性能外，还用加速腐蚀(老化)试验的方法研究底漆的耐候性。在进行加速试验时采用下述加速谱。

（1）湿热 $(\mathrm{RH} = 95\%$ 以上， $50\pm 3^{\circ}\mathrm{C})72\mathrm{h};$   
(2) $30^{\circ} \mathrm{C}$ 凝水, 96h;   
(3) $50 \pm 3^{\circ} \mathrm{C}$ 热浸润 $2 \mathrm{~h}$ ;   
（4）每个试件在 $-30 \pm 2^{\circ} \mathrm{C}$ 的环境下加载500次；  
(5) 盐雾试验, $35^{\circ} \mathrm{C}$ 下, $3.5 \% \mathrm{NaCl}$ 溶液, 沉降率 $4 \mathrm{~mL} / 80 \mathrm{~cm}^{2} \cdot \mathrm{h}, \mathrm{pH} = 6.0 \sim 7.0$ , 雾化 $16 \mathrm{~h}$ 间歇 $8 \mathrm{~h}$ , 交替进行一周。

# 6.2.3 底漆优选过程及结果

在铝合金结构底漆优选时，主要的评定内容包括以下几点。

（1）底漆的物理性能及力学性能(柔韧性、冲击强度、附着力和硬度)。  
(2) 底漆的耐环境性能（耐热性、耐水性、耐盐雾、耐湿热性、耐飞机用的各种油的特性）。  
(3) 底漆的耐候性能（在综合腐蚀环境下的耐久性）。

各种底漆的力学性能及耐环境性的测试结果见表6-3。

表 6-3 几种底漆力学性能与耐环境性能
