Repository: C-zj02/CFD-claw

<div align="center">

**English** | [中文](#中文版) | [Français](README_FR.md) | [Русский](README_RU.md) | [हिन्दी](README_HI.md) | [العربية](README_AR.md) | [Português](README_PT.md)

# 🚀 Claude Code Python

**A Complete Python Reimplementation Based on Real Claude Code Source**

*From TypeScript Source → Rebuilt in Python with ❤️*

***
**🔥 Active Development • New Features Weekly 🔥**

</div>

***

## 🎯 What is This?

**Clawd Code** is a **complete Python rewrite** of Claude Code, based on the **real TypeScript source code**.

File: RAG-data/飞机设计手册_第3册_材料(上).pdf-54954277-eebe-4c95-a16a-63bea705142d.md (part 3 of 12)
续表 6-2  
<table><tr><td rowspan="3">合金牌号</td><td rowspan="3">状态①</td><td rowspan="3">厚度δmm</td><td>σb</td><td>σ0.2</td><td>δ</td><td rowspan="3">技术标准</td></tr><tr><td colspan="2">MPa</td><td>%</td></tr><tr><td colspan="3">不 小 于</td></tr><tr><td rowspan="2">HPb59-1</td><td>M</td><td>0.5~1.5</td><td>345</td><td></td><td>25</td><td rowspan="2">GB2060-89</td></tr><tr><td>Y2</td><td>0.5~1.5</td><td>390</td><td></td><td>12</td></tr><tr><td rowspan="2">HMn58-2</td><td>M</td><td>0.5~1.5</td><td>380</td><td></td><td>30</td><td rowspan="2">GB2060-89</td></tr><tr><td>Y2</td><td>0.5~1.5</td><td>440</td><td></td><td>25</td></tr><tr><td rowspan="2">QSn4-3</td><td>M</td><td>0.15~1.2</td><td>295</td><td></td><td>38</td><td rowspan="2">GB2066-89</td></tr><tr><td>Y</td><td>0.15~1.2</td><td>540</td><td></td><td>3</td></tr><tr><td rowspan="4">QSn6.5-0.1</td><td>M</td><td>0.15~1.2</td><td>295</td><td></td><td>38</td><td rowspan="4">GB2066-89</td></tr><tr><td>Y2</td><td>0.15~1.2</td><td>440</td><td></td><td>10</td></tr><tr><td>Y</td><td>0.15~1.2</td><td>540</td><td></td><td>8</td></tr><tr><td>T</td><td>0.15~1.2</td><td>665</td><td></td><td>2</td></tr><tr><td rowspan="3">QA19-2</td><td>M</td><td></td><td>440</td><td></td><td>18</td><td rowspan="3">GB2062-89</td></tr><tr><td>Y</td><td></td><td>590</td><td></td><td>5</td></tr><tr><td>T</td><td></td><td>885</td><td></td><td>-</td></tr><tr><td rowspan="2">QA19-4</td><td>Y</td><td></td><td>635</td><td></td><td>-</td><td rowspan="2">GB2062-89</td></tr><tr><td>T</td><td></td><td>-</td><td></td><td>-</td></tr><tr><td rowspan="2">QBc2</td><td>M</td><td>0.25~1.2</td><td>390</td><td>HV≤1275</td><td>30</td><td rowspan="2">YB552-75</td></tr><tr><td>Y</td><td>0.25~1.2</td><td>635</td><td>HV≤1675</td><td>2.5</td></tr><tr><td rowspan="2">BZn15-20</td><td>M</td><td>0.3~1.2</td><td>345</td><td></td><td>35</td><td rowspan="2">GB2071-89</td></tr><tr><td>Y2</td><td>0.3~1.2</td><td>440</td><td></td><td>5</td></tr><tr><td rowspan="2">NCu28-2.5-1.5</td><td>M</td><td>0.5~1.2</td><td>440</td><td></td><td>25</td><td rowspan="2">GB2072-80</td></tr><tr><td>Y2</td><td>0.5~1.2</td><td>570</td><td></td><td>6.5</td></tr></table>

注： $①$ M一软态；Y2一半硬；Y一硬态；T一特硬。

# （2）板材

铜合金板材的力学性能见表7-9。

表 7-9 钢合金板材的力学性能  

<table><tr><td rowspan="3">合金牌号</td><td rowspan="3">状态①</td><td rowspan="3">厚度δmm</td><td>σb</td><td>σ0.2</td><td>δ</td><td rowspan="3">技术标准</td></tr><tr><td colspan="2">MPa</td><td>%</td></tr><tr><td colspan="3">不 小 于</td></tr><tr><td rowspan="3">T2,T3</td><td>R</td><td>4~15</td><td>195</td><td></td><td>30</td><td rowspan="3">GB2040-89</td></tr><tr><td>M</td><td>0.5~15</td><td>195</td><td></td><td>30</td></tr><tr><td>Y</td><td>0.5~15</td><td>295</td><td></td><td>3</td></tr><tr><td rowspan="3">H62</td><td>R</td><td>5~15</td><td>295</td><td></td><td>30</td><td rowspan="15">GB2041-89</td></tr><tr><td>M</td><td>0.5~10</td><td>295</td><td></td><td>40</td></tr><tr><td>Y2</td><td>0.5~10</td><td>345</td><td></td><td>20</td></tr><tr><td rowspan="3">H68</td><td>M</td><td rowspan="3">0.5~10</td><td>295</td><td></td><td>40</td></tr><tr><td>Y2</td><td>345</td><td></td><td>25</td></tr><tr><td>Y</td><td>390</td><td></td><td>13</td></tr><tr><td rowspan="2">H96</td><td>M</td><td rowspan="2">0.5~10</td><td>215</td><td></td><td>33</td></tr><tr><td>Y</td><td>325</td><td></td><td>3</td></tr><tr><td rowspan="4">HPb59-1</td><td>R</td><td>4~50</td><td>375</td><td></td><td>18</td></tr><tr><td>M</td><td rowspan="3">0.5~10</td><td>345</td><td></td><td>25</td></tr><tr><td>Y2</td><td>390</td><td></td><td>12</td></tr><tr><td>Y</td><td>440</td><td></td><td>5</td></tr><tr><td rowspan="3">HMn58-2</td><td>M</td><td rowspan="3">0.5~10</td><td>380</td><td></td><td>30</td></tr><tr><td>Y2</td><td>440</td><td></td><td>25</td></tr><tr><td>Y</td><td>590</td><td></td><td>3</td></tr><tr><td rowspan="3">QSn4-3</td><td>M</td><td rowspan="3">0.15~15</td><td>295</td><td></td><td>40</td><td rowspan="3">GB2048-89</td></tr><tr><td>Y</td><td>540</td><td></td><td>3</td></tr><tr><td>T</td><td>635</td><td></td><td>2</td></tr></table>

续表 7-9  

<table><tr><td rowspan="3">合金牌号</td><td rowspan="3">状态①</td><td rowspan="3">厚度δmm</td><td>σb</td><td>σ0.2</td><td>δ</td><td rowspan="3">技术标准</td></tr><tr><td colspan="2">MPa</td><td>%</td></tr><tr><td colspan="3">不 小 于</td></tr><tr><td rowspan="4">QSn6.5-0.1</td><td>M</td><td rowspan="4">0.5~10</td><td>295</td><td></td><td>40</td><td rowspan="4">GB2048-89</td></tr><tr><td>Y2</td><td>440</td><td></td><td>8</td></tr><tr><td>Y</td><td>490</td><td></td><td>5</td></tr><tr><td>T</td><td>635</td><td></td><td>1</td></tr><tr><td rowspan="2">QA19-2</td><td>M</td><td rowspan="2"></td><td>440</td><td></td><td>18</td><td rowspan="3">GB2043-89</td></tr><tr><td>Y</td><td>588</td><td></td><td>5</td></tr><tr><td>QA19-4</td><td>Y</td><td></td><td>588</td><td></td><td>-</td></tr><tr><td rowspan="4">QBe2</td><td>M</td><td rowspan="4">0.25~6</td><td>390</td><td></td><td>30</td><td rowspan="4">YB552-75</td></tr><tr><td>Y</td><td>635</td><td></td><td>2.5</td></tr><tr><td>软+时效</td><td>1130</td><td></td><td>2</td></tr><tr><td>硬+时效</td><td>1175</td><td></td><td>1.5</td></tr><tr><td rowspan="4">BZn15-20</td><td>M</td><td rowspan="4">0.5~10</td><td>345</td><td></td><td>35</td><td rowspan="4">GB2053-89</td></tr><tr><td>Y2</td><td>440</td><td></td><td>5</td></tr><tr><td>Y</td><td>540</td><td></td><td>2</td></tr><tr><td>T</td><td>635</td><td></td><td>1</td></tr><tr><td rowspan="3">NCu28-2.5-1.5</td><td>M</td><td>0.5~10</td><td>440</td><td></td><td>25</td><td rowspan="3">GB2054-80</td></tr><tr><td>Y2</td><td>0.5~10</td><td>570</td><td></td><td>6.5</td></tr><tr><td>R</td><td>5~20</td><td>440</td><td></td><td>20</td></tr></table>

$①$ R一热轧，其他同带材。

# (3）棒材

铜合金棒材的力学性能见表7-10。

表 7-10 铜合金棒材的力学性能  

<table><tr><td rowspan="3">合金牌号</td><td rowspan="3">状态</td><td rowspan="3">直径dmm</td><td>σb</td><td>σ0.2</td><td>δ</td><td rowspan="3">技术标准</td></tr><tr><td colspan="2">MPa</td><td>%</td></tr><tr><td colspan="3">不 小 于</td></tr><tr><td rowspan="5">T2,T3</td><td>R</td><td>30~120</td><td>185</td><td></td><td>30</td><td rowspan="5">GB4423-84</td></tr><tr><td>M</td><td>5~80</td><td>195</td><td></td><td>38</td></tr><tr><td rowspan="3">Y</td><td>5~40</td><td>275</td><td></td><td>5</td></tr><tr><td>&gt;40~60</td><td>245</td><td></td><td>8</td></tr><tr><td>&gt;60~80</td><td>205</td><td></td><td>13</td></tr><tr><td rowspan="3">H62</td><td>挤制R</td><td>10~160</td><td>295</td><td></td><td>30</td><td rowspan="13">GB4424-84</td></tr><tr><td rowspan="2">拉制</td><td>5~40</td><td>375</td><td></td><td>15</td></tr><tr><td>&gt;40~80</td><td>335</td><td></td><td>20</td></tr><tr><td rowspan="5">H68</td><td>挤制R</td><td>16~80</td><td>295</td><td></td><td>40</td></tr><tr><td>拉制M</td><td>13~35</td><td>295</td><td></td><td>45</td></tr><tr><td rowspan="3">拉制</td><td>5~12</td><td>375</td><td></td><td>15</td></tr><tr><td>&gt;12~40</td><td>315</td><td></td><td>25</td></tr><tr><td>&gt;40~80</td><td>295</td><td></td><td>30</td></tr><tr><td rowspan="5">H96</td><td>挤制R</td><td>16~80</td><td>195</td><td></td><td>30</td></tr><tr><td>拉制M</td><td>5~80</td><td>195</td><td></td><td>35</td></tr><tr><td rowspan="3">拉制Y</td><td>5~40</td><td>265</td><td></td><td>4</td></tr><tr><td>&gt;40~60</td><td>245</td><td></td><td>6</td></tr><tr><td>&gt;60~80</td><td>205</td><td></td><td>11</td></tr></table>

续表 7-10  

<table><tr><td rowspan="3">合金牌号</td><td rowspan="3">状态</td><td rowspan="3">直径dmm</td><td>σb</td><td>σ0.2</td><td>δ</td><td rowspan="3">技术标准</td></tr><tr><td colspan="2">MPa</td><td>%</td></tr><tr><td colspan="3">不 小 于</td></tr><tr><td rowspan="4">HPb59-1</td><td>挤制R</td><td>&gt;10~160</td><td>365</td><td></td><td>18</td><td rowspan="4">GB4425-84</td></tr><tr><td rowspan="3">拉制</td><td>5~20</td><td>420</td><td></td><td>10</td></tr><tr><td>&gt;20~40</td><td>390</td><td></td><td>12</td></tr><tr><td>&gt;40~80</td><td>375</td><td></td><td>16</td></tr><tr><td rowspan="4">HMn58-2</td><td>挤制R</td><td>10~120</td><td>390</td><td></td><td>25</td><td rowspan="4">GB4426-84</td></tr><tr><td rowspan="3">拉制Y</td><td>5~12</td><td>440</td><td></td><td>20</td></tr><tr><td>&gt;12~40</td><td>410</td><td></td><td>20</td></tr><tr><td>&gt;40~60</td><td>390</td><td></td><td>25</td></tr><tr><td rowspan="5">QSn4-3</td><td>挤制R</td><td>40~120</td><td>275</td><td></td><td>25</td><td rowspan="11">GB4432-84</td></tr><tr><td rowspan="4">拉制Y</td><td>5~12</td><td>430</td><td></td><td>10</td></tr><tr><td>&gt;12~25</td><td>375</td><td></td><td>15</td></tr><tr><td>&gt;25~35</td><td>335</td><td></td><td>16</td></tr><tr><td>&gt;35~40</td><td>315</td><td></td><td>16</td></tr><tr><td rowspan="6">QSn6.5-0.1</td><td rowspan="3">挤制R</td><td>30~40</td><td>355</td><td></td><td>50</td></tr><tr><td>&gt;40~100</td><td>345</td><td></td><td>55</td></tr><tr><td>&gt;100~120</td><td>315</td><td></td><td>58</td></tr><tr><td rowspan="3">拉制Y</td><td>5~12</td><td>470</td><td></td><td>11</td></tr><tr><td>&gt;12~25</td><td>440</td><td></td><td>13</td></tr><tr><td>&gt;25~40</td><td>410</td><td></td><td>15</td></tr><tr><td rowspan="3">QA19-2</td><td>拉制Y</td><td>5~40</td><td>540</td><td></td><td>13</td><td rowspan="10">GB4429-84</td></tr><tr><td rowspan="2">挤制R</td><td>25~45</td><td>490</td><td></td><td>15</td></tr><tr><td>&gt;45~120</td><td>470</td><td></td><td>20</td></tr><tr><td rowspan="2">QA19-4</td><td rowspan="2">挤制R</td><td>10~120</td><td>540</td><td></td><td>15</td></tr><tr><td>&gt;120~160</td><td>490</td><td></td><td>12</td></tr><tr><td rowspan="2">QA110-3-1.5</td><td rowspan="2">挤制R</td><td>10~16</td><td>610</td><td></td><td>8</td></tr><tr><td>&gt;16~160</td><td>590</td><td></td><td>12</td></tr><tr><td rowspan="3">QA110-4-4</td><td rowspan="3">挤制R</td><td>10~29</td><td>685</td><td></td><td>4</td></tr><tr><td>&gt;29~120</td><td>635</td><td></td><td>5</td></tr><tr><td>&gt;120~160</td><td>590</td><td></td><td>5</td></tr><tr><td rowspan="3">QBe2</td><td rowspan="2">软硬</td><td rowspan="2">5~40</td><td>390</td><td></td><td rowspan="2">30(δ5)</td><td rowspan="3">YB720-70</td></tr><tr><td>735</td><td></td></tr><tr><td>挤</td><td>20~120</td><td>390</td><td></td><td>20</td></tr><tr><td rowspan="5">BZn15-20</td><td>挤制R</td><td>25~80</td><td>290</td><td></td><td>30</td><td rowspan="5">GB4433-84</td></tr><tr><td>拉制M</td><td>5~40</td><td>290</td><td></td><td>30</td></tr><tr><td rowspan="3">拉制Y</td><td>5~12</td><td>440</td><td></td><td>5</td></tr><tr><td>&gt;12~25</td><td>390</td><td></td><td>7</td></tr><tr><td>&gt;25~40</td><td>345</td><td></td><td>12</td></tr><tr><td rowspan="8">NCu28-2.5-1.5</td><td rowspan="3">拉制Y</td><td>5~15</td><td>665</td><td></td><td>4</td><td rowspan="8">GB4435-84</td></tr><tr><td>&gt;15~30</td><td>635</td><td></td><td>6</td></tr><tr><td>&gt;30~40</td><td>590</td><td></td><td>6</td></tr><tr><td rowspan="2">拉制Y2</td><td>5~20</td><td>590</td><td></td><td>10</td></tr><tr><td>&gt;20~30</td><td>540</td><td></td><td>12</td></tr><tr><td rowspan="2">拉制M</td><td>5~30</td><td>440</td><td></td><td>20</td></tr><tr><td>&gt;30~40</td><td>440</td><td></td><td>20</td></tr><tr><td>挤制R</td><td>32~60</td><td>390</td><td></td><td>25</td></tr></table>

# （4）管材

铜合金管材的力学性能见表7-11。

表 7-11 铜合金管材的力学性能  

<table><tr><td rowspan="3">合金牌号</td><td rowspan="3">状态</td><td rowspan="3">外径(或壁厚)D①mm</td><td>σb</td><td>σ0.2</td><td>δ</td><td rowspan="3">技术标准</td></tr><tr><td colspan="2">MPa</td><td>%</td></tr><tr><td colspan="3">不 小 于</td></tr><tr><td rowspan="5">T2,T3</td><td rowspan="2">拉制Y</td><td rowspan="2">≤100&gt;100~360</td><td>315</td><td></td><td></td><td rowspan="4">GB1527-87</td></tr><tr><td>295</td><td></td><td></td></tr><tr><td>拉制Y2</td><td>≤100</td><td>235</td><td></td><td></td></tr><tr><td>拉制M</td><td>3~360</td><td>205</td><td></td><td>35</td></tr><tr><td>挤制R</td><td>30~300</td><td>185</td><td></td><td>35</td><td>GB1528-87</td></tr><tr><td rowspan="3">H62</td><td>拉制Y2</td><td rowspan="2">3~200</td><td>335</td><td></td><td>30</td><td rowspan="2">GB1529-87</td></tr><tr><td>拉制M</td><td>295</td><td></td><td>38</td></tr><tr><td>挤制R</td><td>21~280</td><td>295</td><td></td><td>38</td><td>GB1530-87</td></tr><tr><td rowspan="2">H68</td><td>拉制Y2</td><td rowspan="2">3.5~30</td><td>345</td><td></td><td>30</td><td rowspan="2">GB1529-87</td></tr><tr><td>拉制M</td><td>295</td><td></td><td>38</td></tr><tr><td rowspan="3">H96</td><td>拉制Y</td><td rowspan="2">3~200</td><td>295</td><td></td><td></td><td rowspan="2">GB1529-87</td></tr><tr><td>拉制M</td><td>205</td><td></td><td>35</td></tr><tr><td>挤制R</td><td>21~280</td><td>185</td><td></td><td>35</td><td>GB1530-87</td></tr><tr><td>HPb59-1</td><td>挤制R</td><td>21~280</td><td>390</td><td></td><td>20</td><td>GB1530-87</td></tr><tr><td>T2</td><td>M</td><td></td><td>205</td><td></td><td>35</td><td rowspan="2">GB1531-87(毛细管)</td></tr><tr><td>H62,H68</td><td>M</td><td></td><td>295</td><td></td><td>35</td></tr><tr><td>QA19-2</td><td rowspan="2"></td><td>(3~50)</td><td>470</td><td></td><td>15</td><td rowspan="2">GB8889-88</td></tr><tr><td>QA19-4</td><td>(3~50)</td><td>490</td><td></td><td>15</td></tr><tr><td rowspan="2">QA110-3-1.5</td><td rowspan="3"></td><td rowspan="2">(&lt;20)(≥20)</td><td>590</td><td></td><td>12</td><td rowspan="3">GB8889-88</td></tr><tr><td>540</td><td></td><td>17</td></tr><tr><td>QA110-4-4</td><td>(3~50)</td><td>635</td><td></td><td>5</td></tr><tr><td rowspan="3">BZn15-20</td><td>拉制M</td><td rowspan="3">4~40</td><td>295</td><td></td><td>30</td><td rowspan="3">GB8007-87</td></tr><tr><td>拉制Y2</td><td>390</td><td></td><td>15</td></tr><tr><td>拉制Y</td><td>490</td><td></td><td>3</td></tr><tr><td rowspan="2">NCu28-2.5-1.5</td><td rowspan="2">MY</td><td rowspan="2">6~40</td><td>440</td><td></td><td>20</td><td rowspan="2">GB2882-81</td></tr><tr><td>570</td><td></td><td>2</td></tr><tr><td>H96</td><td>MY</td><td rowspan="7">3.2~30(0.15~0.90)</td><td>205</td><td></td><td>35</td><td rowspan="7">GB8006-87(薄壁管)</td></tr><tr><td rowspan="3">H68</td><td>MY</td><td>295</td><td></td><td>38</td></tr><tr><td>Y2</td><td>335</td><td></td><td>30</td></tr><tr><td>Y</td><td>390</td><td></td><td></td></tr><tr><td rowspan="3">H62</td><td>MY</td><td>295</td><td></td><td>38</td></tr><tr><td>Y2</td><td>335</td><td></td><td>30</td></tr><tr><td>Y</td><td>390</td><td></td><td></td></tr></table>

$①$ 括号内尺寸为壁厚。

# （5）线材

铜合金线材的力学性能见表7-12。

表 7-12 铜合金线材的力学性能  

<table><tr><td rowspan="3">合金牌号</td><td rowspan="3">状态</td><td rowspan="3">直径dmm</td><td>σb</td><td>σ0.2</td><td>δ</td><td rowspan="3">技术标准</td></tr><tr><td colspan="2">MPa</td><td>%</td></tr><tr><td colspan="3">不 小 于</td></tr><tr><td rowspan="7">T2,T3</td><td rowspan="4">M</td><td rowspan="4">0.1~0.3&gt;0.3~1.0&gt;1.0~2.5&gt;2.5~6.0</td><td>195</td><td></td><td>15</td><td rowspan="6">GB3109-82</td></tr><tr><td>195</td><td></td><td>20</td></tr><tr><td>205</td><td></td><td>25</td></tr><tr><td>205</td><td></td><td>30</td></tr><tr><td rowspan="2">Y</td><td rowspan="2">0.1~2.5&gt;2.5~4.0&gt;4.0~6.0</td><td>385</td><td></td><td>1.0</td></tr><tr><td>365</td><td></td><td>1.5</td></tr><tr><td>拉制</td><td>1.0~6.0</td><td>235</td><td></td><td>15</td><td>GB3117-82铆钉用</td></tr><tr><td rowspan="9">H68</td><td rowspan="5">M</td><td rowspan="5">0.05~0.25&gt;0.25~1.0&gt;1.0~2.0&gt;2.0~4.0&gt;4.0~6.0</td><td>375</td><td></td><td>18</td><td rowspan="9">GB3110-82</td></tr><tr><td>355</td><td></td><td>25</td></tr><tr><td>335</td><td></td><td>30</td></tr><tr><td>315</td><td></td><td>35</td></tr><tr><td>295</td><td></td><td>40</td></tr><tr><td rowspan="4">Y2</td><td rowspan="4">0.05~0.25&gt;0.25~1.0&gt;1.0~2.0&gt;2.0~4.0&gt;4.0~6.0</td><td>410</td><td></td><td>5</td></tr><tr><td>390</td><td></td><td>10</td></tr><tr><td>375</td><td></td><td>12</td></tr><tr><td>355</td><td></td><td>14</td></tr><tr><td rowspan="9">H62</td><td rowspan="5">M</td><td rowspan="5">0.05~0.25&gt;0.25~1.0&gt;1.0~2.0&gt;2.0~4.0&gt;4.0~6.0</td><td>345</td><td></td><td>18</td><td rowspan="9">GB3110-82</td></tr><tr><td>335</td><td></td><td>22</td></tr><tr><td>325</td><td></td><td>26</td></tr><tr><td>315</td><td></td><td>30</td></tr><tr><td>315</td><td></td><td>34</td></tr><tr><td rowspan="4">Y2</td><td rowspan="4">0.05~0.25&gt;0.25~1.0&gt;1.0~2.0&gt;2.0~4.0&gt;4.0~6.0</td><td>430</td><td></td><td>4</td></tr><tr><td>410</td><td></td><td>7</td></tr><tr><td>390</td><td></td><td>10</td></tr><tr><td>375</td><td></td><td>12</td></tr><tr><td rowspan="5">HPb59-1</td><td rowspan="3">M</td><td rowspan="3">0.5~2.0&gt;2.0~4.0&gt;4.0~6.0</td><td>345</td><td></td><td>25</td><td rowspan="5">GB3112-82</td></tr><tr><td>335</td><td></td><td>28</td></tr><tr><td>325</td><td></td><td>30</td></tr><tr><td rowspan="2">Y2</td><td rowspan="2">0.5~2.0&gt;2.0~4.0&gt;4.0~6.0</td><td>390</td><td></td><td></td></tr><tr><td>390</td><td></td><td></td></tr><tr><td rowspan="4">QSn4-3QSn6.5-0.1</td><td rowspan="4">Y</td><td rowspan="4">0.1~1.0&gt;1.0~2.0&gt;2.0~4.0&gt;4.0~6.0</td><td>885</td><td></td><td>1</td><td rowspan="4">GB3124-82</td></tr><tr><td>865</td><td></td><td>20</td></tr><tr><td>835</td><td></td><td>25</td></tr><tr><td>785</td><td></td><td>1</td></tr><tr><td rowspan="7">BZn15-20</td><td rowspan="4">M</td><td rowspan="4">0.1~0.2&gt;0.2~0.5&gt;0.5~2.0&gt;2.0~6.0</td><td>345</td><td></td><td>15</td><td rowspan="7">GB3125-82</td></tr><tr><td>345</td><td></td><td>20</td></tr><tr><td>345</td><td></td><td>25</td></tr><tr><td>345</td><td></td><td>30</td></tr><tr><td rowspan="3">Y2</td><td rowspan="3">0.2~0.5&gt;0.5~2.0&gt;2.0~6.0</td><td>490</td><td></td><td></td></tr><tr><td>440</td><td></td><td></td></tr><tr><td>440</td><td></td><td></td></tr></table>

续表 7-12  

<table><tr><td rowspan="3">合金牌号</td><td rowspan="3">状态</td><td rowspan="3">直径dmm</td><td>σb</td><td>σ0.2</td><td>δ</td><td rowspan="3">技术标准</td></tr><tr><td colspan="2">MPa</td><td>%</td></tr><tr><td colspan="3">不 小 于</td></tr><tr><td rowspan="6">NCu28-2.5-1.5</td><td rowspan="3">M</td><td>0.05~0.50</td><td>470</td><td></td><td>15</td><td rowspan="6">GB3113-82</td></tr><tr><td>&gt;0.5~4.0</td><td>450</td><td></td><td>25</td></tr><tr><td>&gt;4.0~6.0</td><td>440</td><td></td><td>30</td></tr><tr><td rowspan="3">Y</td><td>0.05~0.50</td><td>785</td><td></td><td></td></tr><tr><td>&gt;0.5~4.0</td><td>685</td><td></td><td></td></tr><tr><td>&gt;4.0~6.0</td><td>635</td><td></td><td></td></tr></table>

# （6）型材

铜合金型材的力学性能见表7-13

表 7-13 铜合金型材的力学性能  

<table><tr><td rowspan="3">合金牌号</td><td rowspan="3">状态</td><td rowspan="3">规格(a×b)mm</td><td>σb</td><td>σ0.2</td><td>δ</td><td rowspan="3">技术标准</td></tr><tr><td colspan="2">MPa</td><td>%</td></tr><tr><td colspan="3">不小于</td></tr><tr><td>H62</td><td>拉制挤制</td><td>(3~75)×(4~80)(5~40)×(8~50)</td><td>335</td><td></td><td>20</td><td rowspan="2">GB4427-84</td></tr><tr><td>HPb59-1</td><td>拉制挤制</td><td>(3~75)×(4~80)(5~40)×(8~50)</td><td>375</td><td></td><td>15</td></tr></table>

# 7.4.2 A、B、S值

铜合金各类半成品的A、B、S值见表7-14。

表 7-14 铜合金的 A、B、S 值  

<table><tr><td rowspan="2">合金牌号</td><td rowspan="2">半成品形式</td><td rowspan="2">状态①</td><td rowspan="2">规格mm</td><td rowspan="2">取向</td><td colspan="3">σb,MPa</td><td rowspan="2">δ%</td></tr><tr><td>A</td><td>B</td><td>S</td></tr><tr><td rowspan="5">T2,T3</td><td rowspan="2">带材</td><td rowspan="2">MY</td><td rowspan="2"></td><td rowspan="2"></td><td>215</td><td>225</td><td></td><td>36</td></tr><tr><td>315</td><td>350</td><td></td><td>3</td></tr><tr><td rowspan="3">板材</td><td rowspan="3">MY2Y</td><td rowspan="3"></td><td rowspan="3"></td><td>210</td><td>220</td><td></td><td>30</td></tr><tr><td></td><td></td><td></td><td>3</td></tr><tr><td>290</td><td>310</td><td></td><td>2.2</td></tr><tr><td rowspan="4">H68</td><td rowspan="2">带材</td><td rowspan="2">MY2</td><td rowspan="2"></td><td rowspan="2"></td><td>315</td><td>340</td><td></td><td>40</td></tr><tr><td></td><td></td><td></td><td>29</td></tr><tr><td rowspan="2">板材</td><td rowspan="2">MY2</td><td rowspan="2"></td><td rowspan="2"></td><td>285</td><td>310</td><td></td><td>47</td></tr><tr><td>325</td><td>350</td><td></td><td>18</td></tr><tr><td rowspan="5">H62</td><td rowspan="3">带材</td><td rowspan="3">MY2R</td><td rowspan="3"></td><td rowspan="3"></td><td>290</td><td>310</td><td></td><td>43</td></tr><tr><td>340</td><td>365</td><td></td><td>28</td></tr><tr><td></td><td></td><td></td><td>40</td></tr><tr><td rowspan="2">棒材</td><td rowspan="2">RL</td><td rowspan="2"></td><td rowspan="2"></td><td>320</td><td>335</td><td></td><td>33</td></tr><tr><td></td><td></td><td></td><td>15</td></tr><tr><td rowspan="4">HPb59-1</td><td rowspan="4">棒材</td><td rowspan="4" colspan="2">Ld&lt;20d=20~40d&gt;40d&lt;20d=20~40d&gt;40</td><td rowspan="4"></td><td>380</td><td>430</td><td></td><td>13</td></tr><tr><td>400</td><td>435</td><td></td><td>18</td></tr><tr><td>430</td><td>450</td><td></td><td>22</td></tr><tr><td>375</td><td>400</td><td></td><td>25</td></tr></table>

续表 7-14  

<table><tr><td rowspan="2">合金牌号</td><td rowspan="2">半成品形式</td><td rowspan="2">状态①</td><td rowspan="2">规格mm</td><td rowspan="2">取向</td><td colspan="3">σb,MPa</td><td rowspan="2">δ%</td></tr><tr><td>A</td><td>B</td><td>S</td></tr><tr><td rowspan="4">QSn6.5-0.1</td><td rowspan="3">带材</td><td>M</td><td></td><td></td><td>330</td><td>350</td><td></td><td>45</td></tr><tr><td>Y2</td><td></td><td></td><td></td><td></td><td></td><td>23</td></tr><tr><td>Y</td><td></td><td></td><td>525</td><td>565</td><td></td><td>5</td></tr><tr><td>棒材</td><td>R</td><td>d&gt;100</td><td></td><td>325</td><td>335</td><td></td><td>57</td></tr><tr><td rowspan="2">QAl9-4</td><td>棒材</td><td>R</td><td></td><td></td><td>540</td><td>575</td><td></td><td>18</td></tr><tr><td>管材</td><td>R</td><td></td><td></td><td>510</td><td>545</td><td></td><td>19</td></tr><tr><td rowspan="2">QAl10-3-1.5</td><td>棒材</td><td>R</td><td></td><td></td><td>545</td><td>585</td><td></td><td>11</td></tr><tr><td>管材</td><td>R</td><td></td><td></td><td>570</td><td>590</td><td></td><td>16</td></tr><tr><td rowspan="2">QAl10-4-4</td><td rowspan="2">棒材</td><td rowspan="2">R</td><td>d&lt;29</td><td></td><td></td><td></td><td></td><td>10</td></tr><tr><td>d&gt;29</td><td></td><td>655</td><td>700</td><td></td><td>8</td></tr><tr><td rowspan="2">QBe2</td><td rowspan="2">带材</td><td>M</td><td></td><td></td><td></td><td></td><td></td><td>30</td></tr><tr><td>Y</td><td></td><td></td><td>680</td><td>715</td><td></td><td>3</td></tr><tr><td rowspan="2">BZn15-20</td><td rowspan="2">带材</td><td>M</td><td></td><td></td><td></td><td></td><td></td><td>37</td></tr><tr><td>Y</td><td></td><td></td><td>535</td><td>570</td><td></td><td>2</td></tr></table>

① L一冷拉状态(拉制),其余同铜合金带材所用状态;R一热轧或热挤。

# 7.4.3 不同温度下的力学性能

铜合金不同温度下的力学性能见表7-15，以及图 $7 - 1\sim$ 图7-8。

表 7-15 钢合金不同温度下的力学性能  

<table><tr><td>合金牌号</td><td>半成品形式</td><td>状态</td><td>温度℃</td><td>σbMPa</td><td>σ0.2MPa</td><td>δ%</td><td>ψ%</td><td>备注</td></tr><tr><td rowspan="5">T2</td><td rowspan="5">板材</td><td rowspan="5">M</td><td>100</td><td>185</td><td></td><td>57</td><td>76</td><td></td></tr><tr><td>204</td><td>160</td><td></td><td>57</td><td>64</td><td></td></tr><tr><td>-40</td><td>240</td><td>76</td><td>53</td><td>60</td><td></td></tr><tr><td>-68</td><td>255</td><td>76</td><td>55</td><td>55</td><td></td></tr><tr><td>-196</td><td>345</td><td>76</td><td>58</td><td>52</td><td></td></tr><tr><td rowspan="4">T2</td><td rowspan="4">棒材</td><td rowspan="4">Y(ε=50%)</td><td>300</td><td>275</td><td></td><td>13</td><td>34</td><td></td></tr><tr><td>500</td><td>107</td><td></td><td>69</td><td>93</td><td></td></tr><tr><td>600</td><td>68</td><td></td><td>71</td><td>96</td><td></td></tr><tr><td>700</td><td>40</td><td></td><td>75</td><td>97</td><td></td></tr><tr><td rowspan="4">T2</td><td rowspan="4">棒材</td><td rowspan="4">Y2(ε=21%)</td><td>260</td><td>262</td><td></td><td>14</td><td>56</td><td></td></tr><tr><td>316</td><td>241</td><td></td><td>14</td><td>45</td><td></td></tr><tr><td>371</td><td>124</td><td></td><td>41</td><td>46</td><td></td></tr><tr><td>426</td><td>103</td><td></td><td>36</td><td>37</td><td></td></tr><tr><td rowspan="2">H96</td><td rowspan="2">棒材</td><td rowspan="2">Y2</td><td>27</td><td>365</td><td></td><td>19</td><td>78</td><td></td></tr><tr><td>204</td><td>310</td><td></td><td>18</td><td>82</td><td></td></tr><tr><td>H68</td><td>棒材</td><td>Y2</td><td></td><td>见图7-1</td><td></td><td></td><td></td><td>高温拉伸</td></tr><tr><td>H62</td><td>棒材</td><td></td><td></td><td>见图7-2</td><td></td><td></td><td></td><td>高温拉伸</td></tr></table>

续表 7-15  

<table><tr><td>合金牌号</td><td>半成品形式</td><td>状态</td><td>温度℃</td><td>σbMPa</td><td>σ0.2MPa</td><td>δ%</td><td>ψ%</td><td>备注</td></tr><tr><td rowspan="3">HPb59-1</td><td>板材</td><td>600℃,1h退火7-3</td><td></td><td>见图7-3</td><td></td><td></td><td></td><td>高温拉伸</td></tr><tr><td rowspan="2">棒材</td><td>500℃,2h退火</td><td>20-78-183</td><td>360370475</td><td>135165200</td><td>505050</td><td>626462</td><td></td></tr><tr><td>冷轧ε=12%</td><td>20-78-183</td><td>430480590</td><td>315370480</td><td>282730</td><td>575957</td><td></td></tr><tr><td rowspan="4">QAl9-4</td><td rowspan="4">棒材</td><td></td><td></td><td>见图7-4</td><td></td><td></td><td></td><td>高温拉伸</td></tr><tr><td>R</td><td>-183-196</td><td>710725</td><td>380365</td><td>1517</td><td>1616</td><td></td></tr><tr><td>M(650℃,1h)</td><td>-183-196</td><td>670715</td><td>315345</td><td>2527</td><td>2525</td><td></td></tr><tr><td>M(700℃,1h)</td><td>-183-196</td><td>640660</td><td>325335</td><td>1822</td><td>2021</td><td></td></tr><tr><td rowspan="2">QAl10-4-4</td><td rowspan="2">棒材</td><td></td><td></td><td>见图7-5</td><td></td><td></td><td></td><td>高温拉伸</td></tr><tr><td>R</td><td>-7-59-181</td><td>735770860</td><td>450435485</td><td>252610</td><td>303012</td><td></td></tr><tr><td rowspan="2">QBe2</td><td rowspan="2">棒材</td><td></td><td></td><td>见图7-6</td><td></td><td></td><td></td><td>高温拉伸</td></tr><tr><td></td><td></td><td>见图7-7</td><td></td><td></td><td></td><td>低温拉伸</td></tr><tr><td rowspan="3">BZn15-20</td><td rowspan="3"></td><td></td><td></td><td>见图7-8</td><td></td><td></td><td></td><td>高温拉伸</td></tr><tr><td>Y</td><td>-183</td><td>640</td><td>555</td><td>36</td><td>63</td><td></td></tr><tr><td>M</td><td>-183</td><td>575</td><td>265</td><td>57</td><td>70</td><td></td></tr><tr><td rowspan="2">NCu28-2.5-1.5</td><td></td><td></td><td>20-10-40-80-120-180</td><td>490530550590625745</td><td></td><td>414847404151</td><td>7577767474725</td><td>低温拉伸</td></tr><tr><td></td><td></td><td>2093149204260316371427483538</td><td>575546528525530545515480422370</td><td>223205187177175173175177130158</td><td>454443424444648494241</td><td>-</td><td>高温拉伸</td></tr></table>

图片摘要：该图主要展示 7 15 钢合金不同温度下的力学性能。
![](images/674eacf6e829d6e493d0d34dbcc13f58c56d5d796e94a34e82f114b427ba6e89.jpg)  
图7-1 H68的高温拉伸性能原材料： $\varepsilon = 20\%$ 的棒材

图片摘要：该图主要展示 7 1 H68的高温拉伸性能原材料： 的棒材。
![](images/eb9ccc90a8acaa78a110de0be6ec841f56bebdd5e5c083540bd3b7894864a797.jpg)  
图7-2 H62的高温拉伸性能

图片摘要：该图主要展示 7 2 H62的高温拉伸性能。
![](images/9de232218683e53c43fb3076df9071aa8c2131cfb180bd1cceeb58e78ec684cb.jpg)  
图7-3 HPb59-1的高温拉伸性能原材料： $\delta = 3\mathrm{mm}$ 板材（ $600^{\circ}C$ ，1h退火）

图片摘要：该图主要展示 7 3 HPb59 1的高温拉伸性能原材料： 板材（ ，1h退火）。
![](images/8aebbab2eb4372438d7d338fbe8149a83d62a15e926d5d4af343ad500920117b.jpg)  
图7-4 QA19-4的高温拉伸性能

图片摘要：该图主要展示 7 4 QA19 4的高温拉伸性能。
![](images/e362dab2b493edef08adec217a34e7abe9a4ff2cb19ee492d74ec1722b8a9624.jpg)  
图7-5 QA110-4-4的高温拉伸性能

图片摘要：该图主要展示 7 5 QA110 4 4的高温拉伸性能。
![](images/6a83b2ea68a3b4ed696cea7cb59a928ca9542402652df4985a58440e22b7cfb9.jpg)  
图7-6 QBe2的高温拉伸性能

图片摘要：该图主要展示 7 6 QBe2的高温拉伸性能。
![](images/8b606a148c2afb483d6f4f169ae7d6a46fa90d88d13ae7e76c726791cfa96e74.jpg)  
图7-7 QBe2的低温拉伸性能原材料：淬火和调质的棒材

图片摘要：该图主要展示 7 7 QBe2的低温拉伸性能原材料：淬火和调质的棒材。
![](images/dfa9d7f1c222e5366733bdfcabeab164c191679d2513831ad9e3f830f61e8ae0.jpg)  
图7-8 QZn15-20的高温拉伸性能

# 7.5 耐腐蚀性能

T2、T3的耐蚀性良好，在大气中的腐蚀速度为 $0.002\sim 0.5\mathrm{mm / a}$ ，在海水中的腐蚀速度为 $0.02\sim 0.04\mathrm{mm / a}$ 。具有较高的正电位，在非氧化无机酸和有机酸介质中仍保持良好的耐蚀性，但在氨、氰化物、汞化物和氧化性酸水溶液中的腐蚀速度较快。与水和大气作用，生成难溶于水的复盐膜，可防止铜继续氧化。

H96合金在大气、淡水和海水中有好的耐蚀性，也能耐非氧化性酸类和有机介质的腐蚀，但在氧化性酸类中腐蚀速度加快。该合金无应力腐蚀破坏倾向。

H68合金在大气、淡水和海水中有较高的耐蚀性，在不同介质中的腐蚀速率见表7-16。

表 7-16 H68 合金在不同介质中的腐蚀速率  

<table><tr><td rowspan="2">介 质</td><td rowspan="2">温 度 C</td><td rowspan="2">试验时间 h</td><td colspan="2">腐 蚀 速 率</td></tr><tr><td>\( \mathrm {g}/\left(\mathrm {m}^{2}\cdot\mathrm {d}\right) \)</td><td>mm/a</td></tr><tr><td>海 水</td><td></td><td></td><td></td><td>0.03</td></tr><tr><td rowspan="6">人造海水</td><td rowspan="3">40</td><td>720</td><td>0.0127</td><td></td></tr><tr><td>1500</td><td>0.0058</td><td></td></tr><tr><td>2400</td><td>0.0047</td><td></td></tr><tr><td rowspan="3">90</td><td>720</td><td>0.0068</td><td></td></tr><tr><td>1500</td><td>0.0175</td><td></td></tr><tr><td>2400</td><td>0.0055</td><td></td></tr><tr><td>10%硫酸溶液</td><td>20</td><td>576</td><td></td><td>0.05</td></tr><tr><td rowspan="4">3%NaCl 溶液</td><td rowspan="3">40</td><td>720</td><td>0.0085</td><td></td></tr><tr><td>1500</td><td>0.023</td><td></td></tr><tr><td>2400</td><td>0.0418</td><td></td></tr><tr><td>90</td><td>720</td><td>0.0424</td><td></td></tr></table>

H62合金在大气、淡水中有良好的耐蚀性，但在海水中耐蚀性低于单相黄铜。有较强的应力腐蚀破坏倾向。在不同介质中的腐蚀速率见表7-17。

表 7-17 H62 合金在不同介质中的腐蚀速率  

<table><tr><td rowspan="2">介 质</td><td rowspan="2">温 度 C</td><td colspan="2">腐 蚀 速 率</td></tr><tr><td>g/(m2·d)</td><td>mm/a</td></tr><tr><td>0.01%~0.05%硫酸溶液</td><td>20</td><td></td><td>0.01~0.2</td></tr><tr><td>5%硫酸溶液</td><td>20</td><td></td><td>0.04</td></tr><tr><td>0.5%硫酸溶液</td><td>190</td><td></td><td>0.76</td></tr><tr><td>0.19%氯化镁溶液</td><td>200</td><td></td><td>0.005</td></tr><tr><td>10%硫酸溶液</td><td></td><td>1.46</td><td></td></tr><tr><td>海 水</td><td></td><td>0.61</td><td></td></tr></table>

HPb59-1合金在大气、淡水中及有机溶液中有良好的耐蚀性，但在冷作硬化状态下有较大的应力腐蚀破坏倾向。

HMn58-2合金有良好的耐蚀性。在大气、淡水、海水和蒸汽中有高的化学稳定性，且在许多介质中腐蚀速率低于简单黄铜和锡青铜。

QSn4-3合金在大气、淡水和海水中有高的耐蚀性。在不同介质中的腐蚀速度见表7-18。

表 7-18 QSn4-3 合金在不同介质中的腐蚀速度  

<table><tr><td>介 质</td><td>温 度
℃</td><td>腐蚀速度
mm/a</td></tr><tr><td rowspan="2">天然海水</td><td>20</td><td>0.03</td></tr><tr><td>40</td><td>0.03</td></tr><tr><td rowspan="2">10%盐酸溶液</td><td>20</td><td>2.63</td></tr><tr><td>40</td><td>15.3</td></tr><tr><td>浓硫酸</td><td>20~40</td><td>0.05~0.37</td></tr><tr><td rowspan="2">10%硫酸铵溶液</td><td>20</td><td>0.47</td></tr><tr><td>40</td><td>0.65</td></tr></table>

QSn6.5-0.1合金在大气、淡水和海水中有好的化学稳定性。在海水中的耐蚀性高于纯铜和黄铜，腐蚀速度为 $0.03\mathrm{mm / a}$ ；在 $0.5\%$ 硫酸溶液中 $(196^{\circ}C)$ 的腐蚀速率为 $0.17\mathrm{g / (m^2*h)}$ ，而在浓硫酸中则为 $0.06\mathrm{g / (m^2*h)}$ 。

QA19-2合金在大气、淡水和海水中抗蚀性很好。

QA19-4合金在大气、淡水、静止和流动的海水中有稳定的耐蚀性，对非氧化性酸、盐酸、硫酸和醋酸等也有好的耐蚀性，但不宜在碱性溶液条件下使用。

QA10-3-1.5合金在大气、淡水和海水中有高的耐蚀性。

几种铝青铜在不同介质中的腐蚀速度见表7-19。

表 7-19 几种铝青铜在不同介质中的腐蚀速率  

<table><tr><td rowspan="2">合金牌号</td><td rowspan="2">介 质</td><td rowspan="2">温 度 C</td><td colspan="2">腐 蚀 速 率</td></tr><tr><td>\( \mathrm{g}/\left( {{\mathrm{m}}^{2} \cdot {\mathrm{d}}}\right) \)</td><td>mm/a</td></tr><tr><td rowspan="6">QA19-2</td><td rowspan="2">30%醋酸</td><td>20</td><td>0.03</td><td>0.03</td></tr><tr><td>40</td><td>0.24</td><td>0.24</td></tr><tr><td rowspan="2">10%盐酸</td><td>20</td><td>1.31</td><td>1.50</td></tr><tr><td>40</td><td>6.28</td><td>7.16</td></tr><tr><td rowspan="2">浓硫酸</td><td>20</td><td>0.06</td><td>0.07</td></tr><tr><td>40</td><td>0.31</td><td>0.36</td></tr><tr><td rowspan="13">QA19-4</td><td rowspan="2">浓硫酸</td><td>20</td><td>0.002~0.003</td><td>0.002~0.003</td></tr><tr><td>90</td><td>0.026~0.05</td><td>0.026~0.05</td></tr><tr><td rowspan="3">10%硫酸</td><td>20</td><td>0.147</td><td>0.166</td></tr><tr><td>40</td><td>0.205</td><td>0.229</td></tr><tr><td>80</td><td>0.166</td><td>0.185</td></tr><tr><td>10%硫酸铵</td><td>20~40</td><td>0.06</td><td>0.07</td></tr><tr><td>10%盐酸</td><td>20</td><td>3.44</td><td>3.92</td></tr><tr><td rowspan="3">35%硫酸</td><td>20</td><td>0.053</td><td>0.059</td></tr><tr><td>40</td><td>0.069</td><td>0.077</td></tr><tr><td>80</td><td>0.099</td><td>0.111</td></tr><tr><td rowspan="3">55%硫酸</td><td>20</td><td>0.025</td><td>0.028</td></tr><tr><td>40</td><td>0.042</td><td>0.046</td></tr><tr><td>80</td><td>0.970</td><td>1.086</td></tr><tr><td rowspan="12">QA110-3-1.5</td><td rowspan="2">10%盐酸</td><td>20</td><td>1.35</td><td>1.53</td></tr><tr><td>40</td><td>10.22</td><td>11.66</td></tr><tr><td rowspan="2">30%醋酸</td><td>20</td><td>0.03</td><td>0.03</td></tr><tr><td>40</td><td>0.104</td><td>0.12</td></tr><tr><td>10%硫酸</td><td>20~80</td><td>&lt;0.20</td><td>&lt;0.20</td></tr><tr><td>35%~55%硫酸</td><td>20~40</td><td>&lt;0.10</td><td>&lt;0.10</td></tr><tr><td>35%硫酸</td><td>80</td><td>0.404</td><td>0.45</td></tr><tr><td>55%硫酸</td><td>80</td><td>0.54</td><td>0.60</td></tr><tr><td rowspan="2">浓硫酸</td><td>20</td><td>0.03</td><td>0.033</td></tr><tr><td>40</td><td>0.166</td><td>0.190</td></tr><tr><td rowspan="2">人造海水</td><td>20</td><td>0.012</td><td>0.013</td></tr><tr><td>40</td><td>0.007</td><td>0.008</td></tr></table>

QAl10-4-4合金在大气、淡水和海水中有很好的耐蚀性能。对碱、非氧化性酸、磷酸、乙酸、硫酸和酚类都有较高的耐蚀性。在海水中的腐蚀速率为 $0.0075\mathrm{g} / (\mathrm{m}^2 \cdot \mathrm{h})$ ，在 $10\%$ 硫酸中为 $0.024\mathrm{g} / (\mathrm{m}^2 \cdot \mathrm{h})$ 。

QBe2合金在大气、淡水和海水中有很高的化学稳定性，晶间腐蚀倾向小并能耐冲击腐

蚀。在稀盐酸、乙酸和磷酸等介质中也有良好的耐蚀性，但在潮湿氨、硝酸、铬酸盐溶液中腐蚀较快。在不同介质中的腐蚀速率见表7-20。

表 7-20 QBe2 合金在不同介质中的腐蚀速率  

<table><tr><td rowspan="2">介 质</td><td colspan="2">腐 蚀 速 率</td></tr><tr><td>mg/(m2·d)</td><td>mm/a</td></tr><tr><td>大 气</td><td>1.09</td><td></td></tr><tr><td>海 水</td><td>2.48</td><td>0.01</td></tr><tr><td>蒸馏水</td><td>0.40</td><td></td></tr><tr><td>1%硫酸溶液</td><td>74.24</td><td></td></tr><tr><td>10%硫酸溶液</td><td></td><td>1.47</td></tr><tr><td>10%硝酸溶液</td><td>386.2</td><td></td></tr></table>

BZn15-20合金在大气、淡水和海水中有高的耐蚀性；在盐溶液中耐蚀性优于同等锌含量的黄铜；在氢氧化钠、氢氧化钾水溶液中有一定的耐蚀性，但在氢氧化铵和潮湿的氯气中腐蚀较快。该合金有应力腐蚀倾向。

NCu28-2.5-1.5合金在大气、淡水和海水中有很好的化学稳定性。在许多盐的溶液、酸和碱溶液中也有高的耐蚀性。在不同介质中的腐蚀速度见表7-21。

表 7-21 NCu28-2.5-1.5 合金在不同介质中的腐蚀速度  

<table><tr><td>介 质</td><td>浓 度 %</td><td>温 度 ℃</td><td>腐蚀速度 mm/a</td></tr><tr><td rowspan="4">硫酸</td><td>5(空气饱和)</td><td>30</td><td>1.246</td></tr><tr><td>5</td><td>101</td><td>0.066</td></tr><tr><td>20</td><td>104</td><td>0.19</td></tr><tr><td>50</td><td>123</td><td>13.16</td></tr><tr><td rowspan="2">盐酸</td><td>10</td><td>30</td><td>2.2</td></tr><tr><td>30</td><td>30</td><td>8.0</td></tr><tr><td rowspan="2">磷酸</td><td>10</td><td>60</td><td>0.13</td></tr><tr><td>90</td><td>105</td><td>0.08</td></tr><tr><td rowspan="2">氢氟酸</td><td>25</td><td>30</td><td>0.005</td></tr><tr><td>100</td><td>50</td><td>0.013</td></tr><tr><td>氯化钠</td><td>饱和液</td><td>95</td><td>0.066</td></tr><tr><td>硫酸锌</td><td>35</td><td>105</td><td>0.51</td></tr></table>

# 7.6 模拟试验性能

（1）QBe2合金膜片的周期疲劳性能见表7-22。

表 7-22 QBe2 合金膜片的周期疲劳性能  

<table><tr><td rowspan="2">膜片尺寸、热处理 至破坏周期数膜片组号</td><td colspan="2">28mm×10mm×0.2mm</td><td colspan="2">28mm×10mm×0.12mm</td></tr><tr><td>720℃淬火 320℃,3.5h时效</td><td>780℃淬火 320℃,3.5h时效</td><td>720℃淬火 320℃,3.5h时效</td><td>780℃淬火 320℃,3.5h时效</td></tr><tr><td>1</td><td>107000</td><td>27600</td><td>45740</td><td>45000</td></tr><tr><td>2</td><td>57000</td><td>41000</td><td>65000</td><td>25000</td></tr><tr><td>3</td><td>85000</td><td>35000</td><td>24000</td><td>24000</td></tr><tr><td>4</td><td>55000</td><td>30000</td><td>41000</td><td>24000</td></tr></table>

续表 7-22  

<table><tr><td rowspan="2">膜片尺寸、热处理 至破坏周期数膜片组号</td><td colspan="2">28mm×10mm×0.2mm</td><td colspan="2">28mm×10mm×0.12mm</td></tr><tr><td>720℃淬火 320℃,3.5h时效</td><td>780℃淬火 320℃,3.5h时效</td><td>720℃淬火 320℃,3.5h时效</td><td>780℃淬火 320℃,3.5h时效</td></tr><tr><td>5</td><td>92000</td><td>37000</td><td>37000</td><td>38000</td></tr><tr><td>6</td><td>77000</td><td>41000</td><td>51000</td><td>37000</td></tr><tr><td>7</td><td>59000</td><td>32700</td><td>39000</td><td>19000</td></tr><tr><td>8</td><td>82000</td><td>41500</td><td>92000</td><td>26000</td></tr><tr><td>9</td><td>60000</td><td>43000</td><td>45000</td><td>38000</td></tr><tr><td>10</td><td>23000</td><td>32000</td><td>40000</td><td>31000</td></tr><tr><td>平均</td><td>69700</td><td>36080</td><td>47974</td><td>30700</td></tr></table>

# （2）QBe2合金弹簧的零漂试验

最大弯曲应力按 $\sigma = hE\alpha /2L$ 计算

式中 $\alpha$ ——弹簧片的角度（度）；

$L$ ——弹簧片的长度 $(\mathrm{mm})$ ；

$h$ ——弹簧片的厚度 $(\mathrm{mm})$ ；

$E$ ——弹性模量。

取 $E = 135\mathrm{GPa}$ ，试验结果见表7-23。

表 7-23 QBe2 合金弹簧的零源试验数据  

<table><tr><td>热处理弹簧片的零漂,度试验时间,h</td><td>360℃,2h时效</td><td>360℃,2h时效+周期热处理</td><td>360℃,2h时效+机械稳定化</td></tr><tr><td>1</td><td>0.06</td><td>0.06</td><td>0.06</td></tr><tr><td>50</td><td>0.08</td><td>0.13</td><td>0.08</td></tr><tr><td>550</td><td>0.23</td><td>0.25</td><td>0.22</td></tr><tr><td>750</td><td>0.27</td><td>0.27</td><td>0.24</td></tr><tr><td>950</td><td>0.30</td><td>0.29</td><td></td></tr><tr><td>1000</td><td>0.30</td><td>0.29</td><td>0.30</td></tr><tr><td>1600</td><td>0.37</td><td></td><td></td></tr><tr><td>2000</td><td>0.37</td><td></td><td></td></tr></table>

（3）QBe2合金弹簧片的拉力试验见图7-9。

图片摘要：该图主要展示 7 23 QBe2 合金弹簧的零源试验数据。
![](images/2adc8167844b07eccf0de4b90e6b0a8236caa4572eb6102a0ce1ed599e4f5967.jpg)  
图7-9 QBe2合金弹簧拉力下降与试验温度(经800h后)的关系载荷： $50\% \sigma_{\mathrm{P}}$

（4）QBe2合金游丝的弹性后效见表7-24。

表 7-24 QBe2 合金游丝的弹性后效  

<table><tr><td>尺寸</td><td>时效制度</td><td>弹性后效,%</td></tr><tr><td rowspan="2">0.015mm×0.023mm游丝</td><td>300℃,2h</td><td>0.18</td></tr><tr><td>320℃,2h</td><td>0.16</td></tr></table>

# 7.7 材料的工艺性

铜合金的工艺性见表7-25。

表 7-25 铜合金的工艺性  

<table><tr><td>合金牌号</td><td>热处理</td><td>可锻/铸性</td><td>可 焊 性</td><td>表面处理</td><td>机加/成形性</td></tr><tr><td>T2,T3</td><td>退火</td><td>可锻性极好</td><td>易于锡焊、铜焊,也能气体保护电弧焊、闪光对焊、电子束焊和气焊,不宜点焊、对焊和埋弧焊</td><td>酸洗钝化</td><td>能用各种压力加工工艺加工,如拉伸、压延、深冲、弯曲、精压、旋压等</td></tr><tr><td>H96</td><td>退火</td><td>可锻性良好</td><td>可焊性同T2和T3,不宜埋弧焊、点焊及电渣焊</td><td>酸洗钝化</td><td>适于拉伸、压延、弯曲、深冲、旋压</td></tr><tr><td>H68</td><td>退火</td><td>高温下塑性好</td><td>易于锡焊、铜焊,也能气焊、点焊和闪光对焊,不宜电渣焊和埋弧焊</td><td>酸洗钝化</td><td>适于冲压和深拉</td></tr><tr><td>H62</td><td>退火</td><td>可锻性良好,在650~700℃有一定的超塑性</td><td>可焊性同H68,不宜埋弧焊、电渣焊和对焊</td><td>酸洗钝化</td><td>冷加工性良好,总加工率为50%</td></tr><tr><td>HPb59-1</td><td>退火</td><td>有好的热加工性,在550~650℃有超塑性</td><td>易于铜焊、锡焊和闪光对焊,也能在气体保护下电弧焊,不宜埋弧焊、电渣焊、点焊和对焊</td><td></td><td>冷加工性比H62低,一般冷加工率不超过45%</td></tr><tr><td>HMn58-2</td><td>退火</td><td>热加工性优良</td><td>易于锡焊、铜焊和点焊,不宜碳弧焊</td><td></td><td>有一定的冷加工性,加工率可达50%</td></tr><tr><td>QSn4-3</td><td>退火</td><td>热加工性良好</td><td>易于锡焊、铜焊、闪光对焊,也可气焊和在气体保护下电弧焊,不宜点焊和对焊</td><td></td><td>各种形式的压力加工如弯曲、冲压、冲切等性能良好</td></tr><tr><td>QSn6.5-0.1</td><td>退火、热稳定化处理</td><td>有良好的热加工性</td><td>有良好焊接性,如锡焊、铜焊、闪光对焊,也可气焊和在气体保护下电弧焊、点焊,不宜埋弧焊和电渣焊</td><td>酸洗钝化</td><td>冷加工性优良,总加工率达90%以上</td></tr><tr><td>QA19-2</td><td>淬火、退火、回火</td><td>热加工性较好</td><td>能良好地进行氩弧焊、电阻点焊,也可气焊,不宜锡焊</td><td></td><td>冷加工性较好</td></tr><tr><td>QA19-4</td><td>淬火、退火、回火</td><td>热加工性好,能热镦</td><td>能良好地进行氩弧焊、电阻点焊、闪光对焊,也可铜焊,不宜气焊、锡焊和电渣焊</td><td>酸洗钝化</td><td>有一定的冷加工性,如冷轧、弯曲和成形加工</td></tr><tr><td>QA110-3-1.5</td><td>退火,稳定化</td><td>易于热镦</td><td>氩弧焊、电阻点焊和闪光对焊良好,可钢焊,不宜气焊和锡焊</td><td>酸洗钝化</td><td></td></tr></table>

续表 7-25  

<table><tr><td>合金牌号</td><td>热处理</td><td>可锻/铸性</td><td>可焊性</td><td>表面处理</td><td>机加/成形性</td></tr><tr><td>QA110-4-4</td><td>淬火、退火、回火</td><td>可锻性良好</td><td>宜用氩弧焊,也可点焊、喷射焊和闪光对焊,不宜锡焊、电渣焊和气焊</td><td>酸洗钝化</td><td></td></tr><tr><td>QBe2</td><td>固溶处理、时效、中间退火</td><td>可锻性较好,在530~550℃有超塑性</td><td>易于钎焊和熔焊,其中包括锡焊、电阻焊、等离子焊、电子束焊、超声焊和激光焊。若在时效后焊接,应避免焊件过热</td><td>钝化、光亮处理</td><td>在淬火或中间退火状态下有较好的冷加工性,总加工率可达50%,能冷轧、冲压、弯曲、旋压及液压成形</td></tr><tr><td>BZn15-20</td><td>退火、低温退火</td><td>有好的热加工性,每道次变形量达30%。</td><td>能铜焊、锡焊、气焊、点焊、闪光对焊,还可在保护气氛下钨极弧焊和对焊,不宜电渣焊和埋弧焊</td><td></td><td>冷态下可进行各种冷变形加工,总变形率90%</td></tr><tr><td>NCu28-2.5-1.5</td><td>退火</td><td>有优良的热加工性</td><td>易于锡焊、铜焊、点焊、闪光对焊、对焊和气体保护电弧焊,也可气焊,不宜电渣焊</td><td></td><td>两次退火间冷加工率达94%,硬化特性类似不锈钢</td></tr></table>

# 7.8 使用中应注意的要点

铜合金使用中应注意的要点见表7-26以及图 $7 - 10\sim$ 图7-14，高温下的应力松弛见表7-27。

表 7-26 铜合金使用中应注意的要点
