Repository: C-zj02/CFD-claw

<div align="center">

**English** | [中文](#中文版) | [Français](README_FR.md) | [Русский](README_RU.md) | [हिन्दी](README_HI.md) | [العربية](README_AR.md) | [Português](README_PT.md)

# 🚀 Claude Code Python

**A Complete Python Reimplementation Based on Real Claude Code Source**

*From TypeScript Source → Rebuilt in Python with ❤️*

***
**🔥 Active Development • New Features Weekly 🔥**

</div>

***

## 🎯 What is This?

**Clawd Code** is a **complete Python rewrite** of Claude Code, based on the **real TypeScript source code**.

File: RAG-data/飞机设计手册_第3册_材料(上).pdf-8f0fcc05-71f6-4a18-812c-fa0e64a9cb29.md (part 3 of 15)
表 12-10 胶粘剂的化学类型及主要特性  
<table><tr><td>零件类别</td><td>名 称</td><td>标准</td><td>国外相近牌号</td></tr><tr><td rowspan="9">橡胶薄膜</td><td>5870丁腈橡胶薄膜</td><td rowspan="2">HG6-411-79</td><td>4327(俄)</td></tr><tr><td>5266丁腈橡胶薄膜</td><td>3944(俄)</td></tr><tr><td>44681二元氯醇橡胶薄膜206-1、261-2三元氯醇橡胶薄膜</td><td>辽QH 54-83</td><td></td></tr><tr><td>S1-02天然橡胶膜片</td><td rowspan="2">辽QH 57-83</td><td rowspan="2"></td></tr><tr><td>44501、41604氯丁橡胶膜片</td></tr><tr><td>G128硅橡胶膜片</td><td>Q/XXS-301-92</td><td></td></tr><tr><td>GX2-50飞机座舱用硅橡胶膜片</td><td>Q/6S1021-92</td><td></td></tr><tr><td>G406、G408氟硅橡胶膜片</td><td rowspan="2">Q/XXS-301-92</td><td rowspan="2"></td></tr><tr><td>试G401氟硅纯橡胶膜片</td></tr><tr><td rowspan="4">橡胶密封件</td><td>航空橡胶密封件</td><td>HG6-409-79</td><td></td></tr><tr><td>O型橡胶圈基本尺寸和公差</td><td>GB 3452.1-82</td><td></td></tr><tr><td>氟橡胶制品</td><td>GJB 248-87</td><td></td></tr><tr><td>IRPS、ERPS系列同轴密封件</td><td>Q/XXY-229-82</td><td></td></tr><tr><td>橡胶-金属减震器</td><td>仪表用橡胶-金属减震器</td><td>HG-410-83SJ2609-85苏Q/WSJ93-78Q/6S 647-88</td><td></td></tr></table>

# 13.1.3 橡胶板、棒、绳、型材及其标准

橡胶板、棒、绳、型材及其标准见表13-4。

表 13-4 橡胶板、棒、绳、型材及其标准  

<table><tr><td>名 称</td><td>标 准</td><td>国外相近牌号</td></tr><tr><td>航空橡胶板、绳、管及型材</td><td>HG6-408-79</td><td></td></tr><tr><td>硅橡胶制品</td><td>HG6-678-74</td><td></td></tr><tr><td>氟橡胶制品</td><td>GJB248-87</td><td></td></tr><tr><td>海绵橡胶板</td><td>HG6-413-79</td><td></td></tr><tr><td>海绵橡胶轴</td><td>HG6-414-79</td><td></td></tr></table>

# 13.1.4 航空涂胶布的牌号及标准

航空涂胶布的牌号及标准见表13-5。

表 13-5 航空涂胶布的牌号及标准  

<table><tr><td>名 称</td><td>牌 号</td><td>标 准</td></tr><tr><td>气球胶布</td><td>B272、B273、B272A</td><td>HG6-428-79</td></tr><tr><td>飞机油箱用胶布</td><td>B106、B108-1、B312-1</td><td>HG6-423-79</td></tr><tr><td>电缆保护胶布</td><td>B501 氟橡胶布</td><td>HG6-882-76</td></tr></table>

续表 13-5  

<table><tr><td>名称.</td><td>牌号</td><td>标准</td></tr><tr><td rowspan="4">救生制品用胶布</td><td>4-4-1、4-4-2胶布</td><td>Q/XX-017-83</td></tr><tr><td>6613胶布</td><td>Q/SX6-11-67</td></tr><tr><td>6614胶布</td><td>Q/SX6-11-80</td></tr><tr><td>505、512胶布</td><td>Q/SX6-63-84</td></tr><tr><td rowspan="2">气密胶布</td><td>4-3-1胶布</td><td>陕QB2187-80</td></tr><tr><td>15009胶布</td><td>Q/SX6-55-74</td></tr><tr><td>防腐蚀胶布</td><td>6617-1防腐蚀胶布</td><td></td></tr><tr><td rowspan="2">仪表零件和电缆的保护材料</td><td>单层针织锦纶涂胶布</td><td>Q/SX6-154-83</td></tr><tr><td>双层针织锦纶涂胶布</td><td>Q/SX6-145-82</td></tr><tr><td rowspan="2">座舱用隔热胶布</td><td rowspan="2">601、602胶布</td><td>Q/6S 46-82</td></tr><tr><td>Q/6SZ 83-82</td></tr><tr><td>隔热胶布</td><td>B693</td><td>Q/6S 85-79</td></tr></table>

# 13.1.5 橡胶软管的分类及标准

橡胶软管的分类及标准见表13-6。

表 13-6 航空橡胶软管的标准  

<table><tr><td>类型</td><td>名称和牌号</td><td>标准</td></tr><tr><td rowspan="6">纯胶管</td><td>航空通用纯胶管</td><td>HG6-408-79</td></tr><tr><td>6141、6143、6144、6146</td><td>HG6-678-74</td></tr><tr><td>1147</td><td>HG6-875-82</td></tr><tr><td>氯磺化聚乙烯套管</td><td>Q/SX6-23-73</td></tr><tr><td>G441</td><td>XYS-022-84JT</td></tr><tr><td>1145、1162</td><td>HG6-408-79</td></tr><tr><td rowspan="4">夹布胶管</td><td>5T通用型夹布胶管</td><td>HG6-447-79</td></tr><tr><td>飞机静压系统专用胶管(异形胶管)</td><td>HG6-879-82</td></tr><tr><td>气源车充气橡胶软管</td><td>Q/SX6-57-75</td></tr><tr><td>耐氧气增强胶管</td><td>HG6-418-79</td></tr><tr><td rowspan="2">棉线编织橡胶管</td><td>Y型液压系统用棉线编织胶管H型滑油系统用棉线编织胶管</td><td>HG6-417-79</td></tr><tr><td>耐4109合成滑油编织胶管</td><td>Q/SX6-71-78</td></tr><tr><td rowspan="7">钢丝编织橡胶管</td><td>Y型液压系统钢丝编织胶管R型燃油系统钢丝编织胶管H型滑油系统钢丝编织胶管</td><td>HG6-417-79</td></tr><tr><td>Y10型钢丝编织胶管</td><td>沪Q/HG16-596-85</td></tr><tr><td>20Y6-210、20Y8-210</td><td>Q/XS6-25-70</td></tr><tr><td>LY4-210、LY6-210、LY8-210</td><td>沪Q/HG16-597-85</td></tr><tr><td>XX6-210、XX8-210、XX10-210</td><td>Q/XX-020-83</td></tr><tr><td>ZH12-15、ZH16-15、ZH20-15、ZH25-15</td><td>沪Q/HG16-397-81</td></tr><tr><td>3-8-85、33-10-85</td><td>HG6-1485-82</td></tr></table>

续表 13-6  

<table><tr><td>类型</td><td>名称和牌号</td><td>标准</td></tr><tr><td rowspan="2">钢丝编织橡胶管</td><td>43X56-400、44X54-1180</td><td>HG6-765-82</td></tr><tr><td>12033</td><td>HG6-764-82</td></tr><tr><td rowspan="5">钢丝编织氟塑料管</td><td>金属编织层加强的聚四氟乙烯软管</td><td>Q/1AA-268-91</td></tr><tr><td>高压聚四氟乙烯软管组件</td><td>Q/GHAD 021-91</td></tr><tr><td>中压聚四氟乙烯软管组件</td><td>Q/GHAD 019-91</td></tr><tr><td>某机用高、中、低聚四氟乙烯软管组件</td><td>Q/GHAD 44-93</td></tr><tr><td>冷气系统用聚四氟乙烯软管</td><td>Q/GHAD 45-93</td></tr></table>

# 13.2 材料性能

# 13.2.1 各种胶料硫化后的主要性能

胶料经成形、硫化成各种橡胶制品，所以胶料的性能决定着制品质量优劣。下面所列的胶料基本性能是多年来批生产中性能测试的结果。

（1）天然橡胶 天然橡胶胶料硫化后具有强度高、伸长大、弹性好等特点，多用于制造在空气、水、酒精-甘油混合液中工作的密封件、减震垫和氧气设备用零件。使用温度为 $-50\sim 80^{\circ}\mathrm{C}$ ，短期可达 $100^{\circ}\mathrm{C}$ 。天然橡胶制品的耐候性差，也不耐石油基油料。天然橡胶各种牌号的性能见表13-7。

表 13-7-1 航空用天然橡胶胶料技术指标  

<table><tr><td rowspan="2">胶料牌号</td><td rowspan="2">拉伸强度MPa≥</td><td rowspan="2">扯断伸长率%≥</td><td rowspan="2">扯断永久变形%≤</td><td rowspan="2" colspan="2">硬度(邵尔A型)度</td><td rowspan="2">脆性温度℃≤</td><td rowspan="2">压缩耐寒系数≥</td><td rowspan="2">弹性模数≥</td><td rowspan="2">300%定伸应力MPa≥</td><td rowspan="2">老化系数(按伸长率计,90℃×24h)≥</td><td colspan="3">恒定压缩永久变形(70℃×22h)</td></tr><tr><td>介质</td><td>压缩率%</td><td>永久变形%≤</td></tr><tr><td>1140</td><td>16.67</td><td>700</td><td>20</td><td>37</td><td rowspan="13">±5</td><td>-52</td><td></td><td></td><td></td><td>0.80</td><td></td><td></td><td></td></tr><tr><td>1141</td><td>19.61</td><td>600</td><td>35</td><td>45</td><td>-50</td><td></td><td></td><td></td><td>0.80</td><td></td><td></td><td></td></tr><tr><td>1142</td><td>16.67</td><td>600</td><td>30</td><td>45</td><td>-50</td><td>0.50</td><td></td><td>1.96</td><td>0.80</td><td>空气</td><td>40</td><td>45</td></tr><tr><td>1143</td><td>12.74</td><td>510</td><td>20</td><td>45</td><td>-55</td><td></td><td></td><td></td><td>0.80</td><td></td><td></td><td></td></tr><tr><td>1144</td><td>19.61</td><td>500</td><td>12</td><td>45</td><td>-55</td><td></td><td></td><td></td><td>0.80</td><td></td><td></td><td></td></tr><tr><td>1150</td><td>11.76</td><td>500</td><td>30</td><td>55</td><td>-52</td><td></td><td></td><td></td><td>0.70</td><td></td><td></td><td></td></tr><tr><td>1151</td><td>13.72</td><td>500</td><td>25</td><td>53</td><td>-52</td><td></td><td></td><td></td><td>0.80</td><td></td><td></td><td></td></tr><tr><td>1152</td><td>19.61</td><td>500</td><td>32</td><td>55</td><td>-52</td><td>0.50</td><td></td><td>5.39</td><td>0.70</td><td>空气</td><td>30</td><td>55</td></tr><tr><td>1153</td><td>18.63</td><td>500</td><td>32</td><td>56</td><td>-50</td><td></td><td>9</td><td></td><td>0.70</td><td>空气</td><td>30</td><td>40</td></tr><tr><td>1154</td><td>11.76</td><td>480</td><td>32</td><td>58</td><td>-47</td><td>0.50</td><td></td><td>4.41</td><td>0.75</td><td>空气</td><td>30</td><td>50</td></tr><tr><td>1160</td><td>7.84</td><td>400</td><td>25</td><td>65</td><td>-48</td><td></td><td></td><td></td><td>0.80</td><td></td><td></td><td></td></tr><tr><td>1161</td><td>16.67</td><td>370</td><td>25</td><td>67</td><td>-50</td><td>0.45</td><td></td><td></td><td>0.70</td><td>空气</td><td>30</td><td>55</td></tr><tr><td>1180</td><td>8.82</td><td>270</td><td>30</td><td>82</td><td>-35</td><td></td><td></td><td></td><td>0.50</td><td></td><td></td><td></td></tr></table>

表 13-7-2 航空用天然橡胶胶料的典型性能  

<table><tr><td rowspan="2">胶料牌号</td><td rowspan="2">密度\( g/cm^3 \)</td><td rowspan="2">拉伸强度MPa</td><td rowspan="2">扯断伸长率%</td><td rowspan="2">扯断永久变形%</td><td rowspan="2">硬度(邵尔A型)度</td><td rowspan="2">脆性温度C</td><td rowspan="2">压缩耐寒系数</td><td rowspan="2">300%定伸应力MPa</td><td rowspan="2">老化系数(按伸长率计,90℃×24h)</td><td colspan="3">恒定压缩永久变形(70℃×22h)</td></tr><tr><td>介质</td><td>压缩率,%</td><td>永久变形,%</td></tr><tr><td>1140</td><td>0.96</td><td>26.1</td><td>840</td><td>15</td><td>35</td><td>-52</td><td></td><td></td><td>0.90</td><td></td><td></td><td></td></tr><tr><td>1141</td><td>1.45(红色)</td><td>21.8</td><td>772</td><td>21</td><td>44</td><td>-52</td><td></td><td></td><td>0.84</td><td></td><td></td><td></td></tr><tr><td>1142</td><td>1.05</td><td>23.8</td><td>671</td><td>26</td><td>45</td><td></td><td>0.63</td><td>3.43</td><td>0.87</td><td>空气</td><td>40</td><td>33</td></tr><tr><td>1143</td><td>1.21</td><td>17.8</td><td>641</td><td>12</td><td>44</td><td>-55</td><td></td><td></td><td>0.96</td><td></td><td></td><td></td></tr><tr><td>1144</td><td>1.03</td><td>24.9</td><td>617</td><td>9</td><td>45</td><td>-55</td><td></td><td></td><td>0.94</td><td></td><td></td><td></td></tr><tr><td>1150</td><td>1.38</td><td>18.1</td><td>611</td><td>20</td><td>55</td><td>-52</td><td></td><td></td><td>0.91</td><td></td><td></td><td></td></tr><tr><td>1151</td><td>1.28</td><td>19.2</td><td>585</td><td>15</td><td>52</td><td>-52</td><td>.</td><td></td><td>0.98</td><td></td><td></td><td></td></tr><tr><td>1152</td><td>1.16</td><td>24.2</td><td>580</td><td>25</td><td>55</td><td></td><td>0.60</td><td>8.43</td><td>0.86</td><td>空气</td><td>30</td><td>28</td></tr><tr><td>1153</td><td>1.11</td><td>24.9</td><td>610</td><td>28</td><td>55</td><td>-50</td><td></td><td></td><td>0.91</td><td></td><td></td><td></td></tr><tr><td>1154</td><td>1.42</td><td>19.5</td><td>559</td><td>22</td><td>57</td><td></td><td>0.68</td><td>5.34</td><td>0.89</td><td>空气</td><td>30</td><td>25</td></tr><tr><td>1160</td><td>1.57(红色)</td><td>11.2</td><td>490</td><td>17</td><td>63</td><td>-48</td><td></td><td></td><td>0.94</td><td></td><td></td><td></td></tr><tr><td>1161</td><td>1.20</td><td>22.9</td><td>474</td><td>21</td><td>66</td><td></td><td>0.65</td><td></td><td>0.75</td><td>空气</td><td>30</td><td>28</td></tr><tr><td>1180</td><td>1.41</td><td>13.2</td><td>328</td><td>13</td><td>80</td><td>-35</td><td></td><td></td><td>0.61</td><td></td><td></td><td></td></tr></table>

(2) 丁苯橡胶 丁苯橡胶胶料硫化后弹性要比天然橡胶差, 但耐热、耐磨、耐老化性能略优于天然橡胶。用于制造冷气、氧气系统橡胶零件和板材。使用温度 $-60 \sim 100^{\circ} \mathrm{C}$ 。不适宜在接触航空油料的环境中工作。其性能见表 13-8。

表 13-8-1 航空用丁苯橡胶胶料技术指标  

<table><tr><td>胶料牌号</td><td>拉伸强度MPa</td><td>扯断伸长率%≥</td><td>扯断永久变形%≥</td><td>硬度(邵尔A型)度</td><td>脆性温度℃≤</td><td>老化系数(按伸长率计,90℃×24h)≥</td></tr><tr><td>3160</td><td>5.39</td><td>210</td><td>10</td><td>60±5</td><td>-67</td><td>0.70</td></tr><tr><td>3180</td><td>10.78</td><td>100</td><td>10</td><td>60±5</td><td>-67</td><td>0.70</td></tr><tr><td>3383</td><td>7.84</td><td>170</td><td>10</td><td>60±5</td><td>-55</td><td>0.80</td></tr></table>

表 13-8-2 航空用丁苯橡胶胶料的典型性能  

<table><tr><td>胶料牌号</td><td>密度g/cm³</td><td>拉伸强度MPa</td><td>扯断伸长率%</td><td>扯断永久变形%</td><td>硬度(邵尔A型)度</td><td>脆性温度℃</td><td>老化系数(按伸长率计,90℃×24h)</td></tr><tr><td>3160</td><td>1.21</td><td>7.55</td><td>314</td><td>4</td><td>61</td><td>-67</td><td>0.94</td></tr><tr><td>3180</td><td>1.21</td><td>15.0</td><td>226</td><td></td><td>82</td><td></td><td>0.98</td></tr><tr><td>3383</td><td></td><td>12.0</td><td>210</td><td></td><td>74</td><td>-55</td><td></td></tr></table>

（3）氯丁橡胶 氯丁橡胶胶料硫化后除具有较好的耐热、耐候性外，并表现出极优异的阻燃性，适于制造耐大气、耐臭氧并兼有耐油要求的密封型材和阻燃橡胶制品。工作温度 $-30\sim 100^{\circ}\mathrm{C}$ ，短期 $130^{\circ}\mathrm{C}$ 。其性能见表13-9。  
（4）丁腈橡胶 丁腈橡胶胶料硫化后，具有良好的物理机械性能和优异的耐石油基介质性能，适于制造在航空油料中工作的密封件、活门件、胶管和软油箱。使用温度 $-50\sim 100^{\circ}\mathrm{C}$ ，短期 $130^{\circ}\mathrm{C}$ ，不宜在高温空气中长期使用，也不宜在耐磷酸酯抗燃液压油中使用。硫化胶的性能见表 $13-10\sim$ 表13-13。

表 13-9-1 航空用氯丁橡胶胶料技术指标  

<table><tr><td rowspan="3">胶料牌号</td><td rowspan="3">拉伸强度MPa</td><td rowspan="3">扯断伸长率%≥</td><td rowspan="3">扯断永久变形%≥</td><td rowspan="3" colspan="2">硬度(邵尔A型)度</td><td rowspan="3">脆性温度C≤</td><td rowspan="3">压缩耐寒系数≥</td><td rowspan="3">老化系数(按伸长率计,90℃×24h)≥</td><td rowspan="2" colspan="3">恒定压缩永久变形(70℃×22h)%</td><td colspan="4">耐介质性能(24h,重量变化),%</td><td></td></tr><tr><td rowspan="2">NY-120+苯(重量比为75:25)18~28℃</td><td rowspan="2">RP-218~28℃</td><td rowspan="2">YH-1070℃</td><td rowspan="2">HH-20130℃</td><td rowspan="2"></td></tr><tr><td>介质</td><td>压缩率</td><td>永久变形≤</td></tr><tr><td>4150</td><td>9.80</td><td>630</td><td>25</td><td rowspan="8">52</td><td rowspan="8">±5</td><td>-40</td><td></td><td>0.70</td><td></td><td></td><td></td><td>13~30</td><td></td><td>0~+10</td><td>0~+10</td><td></td></tr><tr><td>4160</td><td>11.76</td><td>700</td><td>60</td><td>-35</td><td></td><td>0.75</td><td></td><td></td><td></td><td></td><td></td><td></td><td>-3~+3</td><td></td></tr><tr><td>41611</td><td>8.82</td><td>500</td><td>25</td><td>-30</td><td></td><td>0.60</td><td></td><td></td><td></td><td>12~28</td><td>0~+10</td><td></td><td>0~+8</td><td></td></tr><tr><td>4162</td><td>9.80</td><td>500</td><td>20</td><td>-38</td><td></td><td>0.70</td><td></td><td></td><td></td><td>20~35</td><td></td><td></td><td>-1~+5</td><td></td></tr><tr><td>4170</td><td>15.69</td><td>350</td><td>25</td><td>-40</td><td></td><td>0.70</td><td></td><td></td><td></td><td>10~25</td><td></td><td>0~+7</td><td>0~+9</td><td></td></tr><tr><td>4171</td><td>9.80</td><td>400</td><td>35</td><td>-30</td><td></td><td>0.60</td><td></td><td></td><td></td><td>10~25</td><td></td><td></td><td>-6~+2</td><td></td></tr><tr><td>4172</td><td>10.78</td><td>200</td><td>10</td><td>-40</td><td>0.24</td><td>0.70</td><td>YH-10</td><td>20</td><td>67</td><td>8~23</td><td>0~+10</td><td>0~+8</td><td>0~+7</td><td></td></tr><tr><td>4190</td><td>7.84</td><td>80</td><td>15</td><td>-20</td><td></td><td>0.60</td><td></td><td></td><td></td><td></td><td></td><td></td><td>-3~+3</td><td></td></tr></table>

① 4160 胶料还应满足在 $0.0015\%$ 浓度臭氧作用下，经 $60\mathrm{min}$ 不应产生裂纹，工频击穿强度不低于 $20\mathrm{kV} / \mathrm{mm}$ 。

表 13-9-2 航空用氯丁橡胶胶料的典型性能  

<table><tr><td rowspan="3">胶料牌号</td><td rowspan="3">密度g/cm³</td><td rowspan="3">拉伸强度MPa</td><td rowspan="3">扯断伸长率%</td><td rowspan="3">硬度(邵尔A型)度</td><td rowspan="3">脆性温度C</td><td rowspan="3">老化系数(按伸长率计,90℃×24h)</td><td colspan="3">恒定压缩永久变形,%</td><td colspan="4">耐介质性能(24h,重量变化),%</td><td></td></tr><tr><td colspan="3">70℃×22h</td><td rowspan="2">NY-120+苯(重量比75:25)18~28℃</td><td rowspan="2">RP-218~28℃</td><td rowspan="2">YH-1070℃</td><td rowspan="2">HH-20130℃</td><td></td></tr><tr><td>介质</td><td>压缩率,%</td><td>变形值</td><td></td></tr><tr><td>4150</td><td>1.35</td><td>14.1</td><td>828</td><td>21</td><td>51</td><td>-40</td><td>0.80</td><td></td><td></td><td>16.2~19.9</td><td></td><td>9</td><td>-3.5</td><td></td></tr><tr><td>4160</td><td>1.53</td><td>14.9</td><td>822</td><td>41</td><td>60</td><td>-35</td><td>0.92</td><td></td><td></td><td></td><td></td><td></td><td>2.4</td><td></td></tr><tr><td>4161</td><td>1.35</td><td>10.4</td><td>664</td><td>21</td><td>63</td><td>-30</td><td>0.87</td><td></td><td></td><td>15.4~19.9</td><td>4.7~9.1</td><td></td><td>-5.7~ -3.2</td><td></td></tr><tr><td>4162</td><td>1.41</td><td>13.2</td><td>756</td><td>16</td><td>64</td><td>-38</td><td>0.82</td><td></td><td></td><td>25.9~32.9</td><td></td><td></td><td>1.9</td><td></td></tr><tr><td>4170</td><td>1.40</td><td>17.8</td><td>466</td><td>16</td><td>70</td><td>-40</td><td>0.83</td><td></td><td></td><td>13.0~17.2</td><td></td><td>5.2</td><td>-5.2</td><td></td></tr><tr><td>4171</td><td>1.45</td><td>13.5</td><td>595</td><td>16</td><td>69</td><td>-30</td><td>0.80</td><td></td><td></td><td>16.0~24.1</td><td></td><td></td><td>-3.1</td><td></td></tr><tr><td>4172</td><td>1.46</td><td>11.9</td><td>278</td><td>6</td><td>80</td><td></td><td>0.80</td><td>YH-10</td><td>20</td><td>43</td><td>12.7~14.2</td><td>6.1</td><td>4.7</td><td>-4.0</td></tr><tr><td>4190</td><td>1.65</td><td>9.12</td><td>140</td><td>13</td><td>91</td><td>-20</td><td>0.79</td><td></td><td></td><td></td><td></td><td></td><td></td><td>0.5</td></tr></table>

表 13-10-1 航空用丁腈橡胶胶料技术指标  

<table><tr><td rowspan="3">胶料牌号</td><td rowspan="3">拉伸强度MPa≥</td><td rowspan="3">扯断伸长率%≥</td><td rowspan="3">扯断永久变形%≤</td><td rowspan="3" colspan="2">硬度(邵尔A型)度</td><td rowspan="3">脆性温度℃≤</td><td rowspan="3">压缩耐寒系数≥</td><td rowspan="3">老化系数(按伸长率计90℃×24h)≥</td><td colspan="5">恒定压缩永久变形</td><td colspan="4">压缩应力松弛系数</td><td colspan="5">耐介质性能</td><td></td><td></td><td></td></tr><tr><td colspan="4">试验条件</td><td rowspan="2">指标%≤</td><td colspan="3">试验条件</td><td>指标</td><td rowspan="2" colspan="3">重量变化(24h),%</td><td colspan="3">体积变化(48h),%</td><td></td><td></td></tr><tr><td>介质</td><td>温度℃</td><td>时间h</td><td>压缩率%</td><td>介质</td><td>温度℃</td><td>时间h</td><td>压缩率%</td><td>NY-120+苯(重量比75:25)18~28℃</td><td>RP-2-18~28℃</td><td>YH-10①70℃</td><td>HH-20130℃</td><td colspan="2">试验条件</td><td>指标</td></tr><tr><td>5160</td><td>7.35</td><td>180</td><td>8</td><td>66</td><td rowspan="16">±5</td><td>-60</td><td>0.10</td><td>0.60</td><td>YH-10</td><td>100</td><td>70</td><td>30</td><td>50</td><td></td><td></td><td></td><td></td><td></td><td></td><td></td><td></td><td>YH-10</td><td>70</td><td>-1~7</td><td></td></tr><tr><td>5170</td><td>10.78</td><td>180</td><td>10</td><td>75</td><td>-50</td><td>0.30</td><td>0.65</td><td>YH-10</td><td>100</td><td>70</td><td>30</td><td>75</td><td>YH-10</td><td>100</td><td>70</td><td>30</td><td>0.23</td><td></td><td></td><td></td><td>YH-10</td><td>70</td><td>0~10</td><td></td></tr><tr><td>试5171</td><td>10.78</td><td>150</td><td>8</td><td>77</td><td>-60</td><td>0.40</td><td>0.70</td><td>YH-10</td><td>100</td><td>70</td><td>30</td><td>50</td><td>YH-10</td><td>100</td><td>70</td><td>30</td><td>0.40</td><td></td><td>0~7</td><td></td><td>YH-10</td><td>70</td><td>0~10</td><td></td></tr><tr><td>5172</td><td>7.35</td><td>220</td><td>8</td><td>73</td><td>-48</td><td>0.18</td><td>0.75</td><td>HH-20</td><td>100</td><td>70</td><td>20</td><td>65</td><td>YH-12</td><td>100</td><td>70</td><td>30</td><td>0.40</td><td></td><td></td><td></td><td>HH-20</td><td>130</td><td>-3~5</td><td></td></tr><tr><td>5180</td><td>12.74</td><td>100</td><td>8</td><td>85</td><td>-50</td><td>0.25</td><td>0.70</td><td>YH-10</td><td>100</td><td>70</td><td>20</td><td>60</td><td>YH-10</td><td>100</td><td>70</td><td>30</td><td>0.30</td><td></td><td></td><td></td><td>YH-10</td><td>70</td><td>0~15</td><td></td></tr><tr><td>5250</td><td>6.85</td><td>350</td><td>20</td><td>60</td><td>-45</td><td></td><td>0.60</td><td></td><td></td><td></td><td></td><td></td><td></td><td></td><td></td><td></td><td>-12~1</td><td></td><td></td><td></td><td></td><td></td><td></td><td></td></tr><tr><td>5260</td><td>11.76</td><td>400</td><td>15</td><td>67</td><td>-30</td><td></td><td>0.70</td><td></td><td></td><td></td><td></td><td></td><td>YH-10</td><td>100</td><td>70</td><td>30</td><td>0.40</td><td>-13~28</td><td></td><td></td><td></td><td></td><td></td><td></td></tr><tr><td>5460</td><td>7.84</td><td>350</td><td>30</td><td>65</td><td>-33</td><td></td><td>0.60</td><td></td><td></td><td></td><td></td><td></td><td></td><td></td><td></td><td></td><td>13~30</td><td>-1~4</td><td>0~5</td><td>0~6</td><td></td><td></td><td></td><td></td></tr><tr><td>5461</td><td>1.96</td><td>330</td><td>25</td><td>68</td><td>-15</td><td></td><td>0.60</td><td></td><td></td><td></td><td></td><td></td><td></td><td></td><td></td><td></td><td>0~9</td><td></td><td></td><td></td><td></td><td></td><td></td><td></td></tr><tr><td>5470</td><td>9.80</td><td>300</td><td>24</td><td>72</td><td>-27</td><td></td><td>0.60</td><td></td><td></td><td></td><td></td><td></td><td></td><td></td><td></td><td></td><td>10~25</td><td></td><td></td><td></td><td></td><td></td><td></td><td></td></tr><tr><td>5471</td><td>9.80</td><td>250</td><td>28</td><td>78</td><td>-15</td><td></td><td>0.60</td><td></td><td></td><td></td><td></td><td></td><td>HH-20</td><td>100</td><td>70</td><td>30</td><td>0.23</td><td>-2~1</td><td></td><td></td><td></td><td></td><td></td><td></td></tr><tr><td>5480</td><td>11.76</td><td>150</td><td>10</td><td>85</td><td>-28</td><td></td><td>0.60</td><td></td><td></td><td></td><td></td><td></td><td>RP-2</td><td>70</td><td>22</td><td>20</td><td>0.40</td><td>-1~15</td><td>-2~1</td><td>0~6</td><td></td><td></td><td></td><td></td></tr><tr><td>5860</td><td>8.82</td><td>300</td><td>10</td><td>62</td><td>-55</td><td>0.20</td><td>0.70</td><td>空气</td><td>70</td><td>22</td><td>30</td><td>40</td><td></td><td></td><td></td><td></td><td>15~30</td><td>0~10</td><td></td><td></td><td></td><td></td><td></td><td></td></tr><tr><td>5870</td><td>7.84</td><td>170</td><td>10</td><td>77</td><td>-48</td><td>0.25</td><td>0.40</td><td>RP-2</td><td>70</td><td>22</td><td>30</td><td>60</td><td>RP-2</td><td>70</td><td>22</td><td>30</td><td>0.35</td><td>0~15</td><td></td><td></td><td></td><td></td><td></td><td></td></tr><tr><td>45713</td><td>11.76</td><td>150</td><td>8</td><td>75</td><td>-60</td><td>0.35②</td><td>0.35②</td><td>积累</td><td>YH-10</td><td>100</td><td>30</td><td>35</td><td></td><td></td><td></td><td></td><td></td><td></td><td></td><td></td><td></td><td></td><td></td><td></td></tr><tr><td>5871④</td><td>13.72</td><td>500</td><td>30</td><td>68</td><td>-30</td><td></td><td>0.75</td><td></td><td></td><td></td><td></td><td></td><td></td><td></td><td></td><td></td><td></td><td>18</td><td>-2~2</td><td></td><td></td><td></td><td></td><td></td></tr></table>

① YH-10和HP-8同用一个指标，可选一种介质；② 在 $-45^{\circ} \mathrm{C}$ 下测定；③ 5871胶料还要求耐油扩散 $(\mathrm{RP}-2,50 \pm 1^{\circ} \mathrm{C})$ 小于 $100 \mathrm{~g} /(\mathrm{m}^{2} \cdot \mathrm{d})$ 。

表 13-10-2 航空用丁腈橡胶胶料的典型性能  

<table><tr><td rowspan="4">胶料牌号</td><td rowspan="4">拉伸强度MPa</td><td rowspan="4">扯断伸长率%</td><td rowspan="4">扯断永久变形%</td><td rowspan="4">脆性温度C&lt;</td><td rowspan="4">压缩耐寒系数</td><td rowspan="4">老化系数(按伸长率计90Cx24h)</td><td colspan="5">恒定压缩永久变形</td><td colspan="4">压缩应力松弛系数</td><td colspan="7">耐 介 质 性 能</td><td rowspan="2">密度g/cm3</td><td></td><td></td></tr><tr><td colspan="4">试验条件</td><td rowspan="3">典型值%</td><td colspan="3">试验条件</td><td>典型值</td><td rowspan="3" colspan="4">重量变化(24h),%</td><td colspan="3">体积变化(48h),%</td><td rowspan="2"></td><td></td></tr><tr><td rowspan="2">介质</td><td rowspan="2">温度C</td><td rowspan="2">时间h</td><td rowspan="2">压缩率%</td><td rowspan="2">介质</td><td rowspan="2">温度C</td><td rowspan="2">时间h</td><td rowspan="2">压缩率%</td><td rowspan="2">NY-120+苯(重量比75:25)18~28℃</td><td rowspan="2">RP-218~28℃</td><td rowspan="2">YH-2070℃</td><td rowspan="2">HH-20130℃</td><td colspan="2">试验条件</td><td rowspan="2">典型值</td><td></td></tr><tr><td>介质</td><td>温度℃</td><td></td><td></td></tr><tr><td>5160</td><td>10.6</td><td>292</td><td>3</td><td>66</td><td>-60</td><td></td><td>0.82</td><td>YH-10</td><td>100</td><td>70</td><td>30</td><td>43.8</td><td></td><td></td><td></td><td></td><td></td><td></td><td></td><td></td><td>YH-10</td><td>70</td><td>-1.3</td><td>1.16</td><td></td></tr><tr><td>5170</td><td>13.6</td><td>234</td><td>3</td><td>75</td><td></td><td>0.48</td><td>0.74</td><td>YH-10</td><td>100</td><td>70</td><td>30</td><td>62</td><td>YH-10</td><td>100</td><td>70</td><td>30</td><td>0.30~0.60</td><td></td><td></td><td></td><td>YH-10</td><td>70</td><td>0.2~9.9</td><td>1.28</td><td></td></tr><tr><td>试5171</td><td>12.7</td><td>205</td><td>2</td><td>74</td><td>-60</td><td>0.65</td><td>0.97</td><td>YH-10</td><td>100</td><td>70</td><td>30</td><td>25</td><td>YH-10</td><td>100</td><td>70</td><td>30</td><td>0.38~0.75</td><td></td><td>2.8~5.6</td><td></td><td></td><td>YH-10</td><td>70</td><td>5.2~9.3</td><td></td></tr><tr><td>5172</td><td>10.3</td><td>267</td><td>4</td><td>74</td><td></td><td></td><td>0.87</td><td>HH-20</td><td>100</td><td>70</td><td>20</td><td>47~52</td><td>HH-20</td><td>100</td><td>70</td><td>20</td><td>0.5</td><td></td><td></td><td></td><td>HH-20</td><td>130</td><td>-3~+6</td><td>1.32</td><td></td></tr><tr><td>5180</td><td>14.6</td><td>154</td><td>2</td><td>82</td><td></td><td>0.46</td><td>0.89</td><td>YH-10</td><td>100</td><td>70</td><td>20</td><td>34</td><td>YH-10</td><td>100</td><td>70</td><td>20</td><td>0.44~0.63</td><td></td><td></td><td></td><td>YH-10</td><td>70</td><td>9.3~10.6</td><td>1.30</td><td></td></tr><tr><td>5250</td><td>9.51</td><td>499</td><td>16</td><td>57</td><td></td><td></td><td>0.80</td><td></td><td></td><td></td><td></td><td></td><td></td><td></td><td></td><td></td><td>-5.3~-1.2</td><td></td><td></td><td>-21.5</td><td></td><td></td><td></td><td>1.21</td><td></td></tr><tr><td>5260</td><td>14.8</td><td>482</td><td>6</td><td>65</td><td>-30</td><td></td><td>0.85</td><td></td><td></td><td></td><td></td><td></td><td>HH-20</td><td>100</td><td>70</td><td>20</td><td>0.49~0.70</td><td>21~23</td><td>2.0~2.4</td><td></td><td>-3.4~-1.3</td><td></td><td></td><td>1.18</td><td></td></tr><tr><td>5460</td><td>10.4</td><td>537</td><td>19</td><td>64</td><td>-33</td><td></td><td>0.82</td><td></td><td></td><td></td><td></td><td></td><td></td><td></td><td></td><td></td><td></td><td>4.2~5.6</td><td></td><td></td><td>-11.7</td><td></td><td></td><td>1.32</td><td></td></tr><tr><td>5461</td><td>3.57</td><td>397</td><td>16</td><td>72</td><td>-15</td><td></td><td>0.91</td><td></td><td></td><td></td><td></td><td></td><td></td><td></td><td></td><td></td><td></td><td>13.3~16.9</td><td></td><td></td><td></td><td></td><td></td><td>1.05</td><td></td></tr><tr><td>5470</td><td>11.7</td><td>433</td><td>15</td><td>73</td><td>-27</td><td></td><td>0.86</td><td></td><td></td><td></td><td></td><td></td><td></td><td></td><td></td><td></td><td></td><td>5.1~7.4</td><td>-1.5~-0.6</td><td></td><td></td><td>-8.5</td><td></td><td></td><td>1.35</td></tr><tr><td>5471</td><td>14.2</td><td>416</td><td>16</td><td>79</td><td>-15</td><td></td><td>0.88</td><td></td><td></td><td></td><td></td><td></td><td>HH-20</td><td>100</td><td>70</td><td>30</td><td>0.32</td><td>6.0~10.1</td><td>0.54</td><td>-1.0~-0.5</td><td>-4.0</td><td></td><td></td><td>1.35</td><td></td></tr><tr><td>5480</td><td>14.2</td><td>226</td><td>5</td><td>86</td><td>-28</td><td></td><td>0.80</td><td></td><td></td><td></td><td></td><td></td><td>RP-2</td><td>70</td><td>22</td><td>20</td><td>0.47~0.70</td><td>5.1~7.0</td><td>-0.5~-0.1</td><td>-3.4~-3.3</td><td>-7.7~-6.8</td><td></td><td></td><td></td><td>1.31</td></tr><tr><td>5860</td><td>11.3</td><td>427</td><td>5</td><td>64</td><td>-55</td><td>0.33</td><td>0.87</td><td>空气</td><td>70</td><td>22</td><td>30</td><td>15~32</td><td></td><td></td><td></td><td></td><td></td><td>16.6~23.9</td><td>6.3~10.2</td><td></td><td>-7.4~-4.4</td><td></td><td></td><td></td><td>1.26</td></tr><tr><td>5870</td><td>11.6</td><td>216</td><td>6</td><td>78</td><td></td><td>0.47</td><td>0.55</td><td>RP-2</td><td>70</td><td>22</td><td>30</td><td>33~54</td><td>RP-2</td><td>70</td><td>22</td><td>30</td><td>0.40~0.67</td><td>5.0~8.0</td><td></td><td>-7.4~-4.4</td><td>-13.0</td><td>RP-2</td><td>18~28</td><td>0.14~4.9</td><td>1.27</td></tr><tr><td>45713</td><td>13.0</td><td>172</td><td>4</td><td>74</td><td>-60</td><td>0.63</td><td>1.05</td><td>YH-10</td><td>100</td><td>70</td><td>30</td><td>18~26</td><td></td><td></td><td></td><td></td><td></td><td></td><td></td><td></td><td></td><td>YH-10</td><td>70</td><td>5.3~9.6</td><td></td></tr><tr><td>5871</td><td>15.2</td><td>636</td><td>23</td><td>67</td><td></td><td></td><td></td><td></td><td></td><td></td><td></td><td></td><td></td><td></td><td></td><td></td><td></td><td></td><td>0.2~1.1</td><td></td><td></td><td></td><td></td><td></td><td></td></tr></table>

表 13-11-1 航空用丁腈橡胶胶料技术指标  

<table><tr><td rowspan="4">胶料牌号</td><td rowspan="4">拉伸强度MPa≥</td><td rowspan="4">扯断伸长率%≥</td><td rowspan="4">扯断永久变形%≤</td><td rowspan="4">硬度(邵尔A型)度</td><td rowspan="4">100C拉伸强度MPa≥</td><td rowspan="4">撕裂强度kN/m≥</td><td rowspan="4">冲击弹性≥</td><td rowspan="4">脆性温度℃≤</td><td rowspan="3" colspan="2">压缩耐寒系数≥</td><td colspan="5">耐热老化性能</td><td rowspan="2" colspan="2">恒定压缩永久变形(压缩率20%)</td><td colspan="7">耐介质性能</td><td></td></tr><tr><td>100℃×24h</td><td>150℃×24h</td><td colspan="3">130℃×72h</td><td colspan="2">试验条件</td><td colspan="5">指 标</td><td></td></tr><tr><td rowspan="2">老化系数(按伸长率计)≥</td><td rowspan="2">老化系数(按抗张积计)≥</td><td rowspan="2">拉伸强度MPa≥</td><td rowspan="2">扯断伸长率,%≥</td><td>硬度(邵尔A型)度≤</td><td colspan="2">试验条件</td><td rowspan="2">指标%≤</td><td rowspan="2">介质</td><td rowspan="2">温度℃</td><td rowspan="2">时间h</td><td rowspan="2">耐油系数(按伸长率计)≥</td><td rowspan="2">压缩永久变形(压缩20%),%≤</td><td rowspan="2">重量变化%</td><td>体积变化%</td></tr><tr><td>-50</td><td>-45℃</td><td>温度℃</td><td>时间h</td><td></td><td></td></tr><tr><td>P101</td><td>10.78</td><td>200</td><td>8</td><td>65~75</td><td></td><td></td><td></td><td>-55</td><td></td><td></td><td>0.7</td><td></td><td></td><td></td><td></td><td></td><td></td><td></td><td></td><td></td><td></td><td></td><td></td><td></td><td></td></tr><tr><td>P214</td><td>10.87</td><td>130</td><td>8</td><td>75~85</td><td></td><td></td><td></td><td>-45</td><td></td><td></td><td></td><td>0.75</td><td></td><td></td><td></td><td></td><td></td><td></td><td>12号液压油</td><td>150</td><td>24</td><td>0.85</td><td>50</td><td></td><td>6</td></tr><tr><td>P215</td><td>12.74</td><td>90</td><td>5</td><td>79~89</td><td>8.33</td><td></td><td>35</td><td>-45</td><td></td><td></td><td>0.70</td><td></td><td></td><td></td><td></td><td></td><td></td><td></td><td></td><td></td><td></td><td></td><td></td><td></td><td></td></tr><tr><td>P232</td><td>12.74</td><td>160</td><td>8</td><td>70~80</td><td></td><td>34.3</td><td></td><td></td><td></td><td></td><td>0.65①</td><td></td><td></td><td></td><td></td><td></td><td></td><td></td><td>齿轮油</td><td>100</td><td>72</td><td></td><td></td><td>-3~3</td><td></td></tr><tr><td>P236</td><td>14.70</td><td>200</td><td>10</td><td>73~83</td><td></td><td>34.3</td><td></td><td></td><td></td><td></td><td></td><td>0.5②</td><td></td><td></td><td></td><td>100</td><td>72</td><td>45</td><td>HH-20</td><td>100</td><td>24</td><td></td><td></td><td>-5~3</td><td></td></tr><tr><td>P303</td><td>12.74</td><td>150</td><td>5</td><td>60~70</td><td></td><td></td><td></td><td>-38</td><td></td><td></td><td>0.55</td><td></td><td></td><td></td><td></td><td>100</td><td>72</td><td>60</td><td></td><td></td><td></td><td></td><td></td><td></td><td></td></tr><tr><td rowspan="2">P709</td><td rowspan="2">12.74</td><td rowspan="2">170</td><td rowspan="2"></td><td rowspan="2">68~78</td><td rowspan="2"></td><td rowspan="2"></td><td rowspan="2"></td><td rowspan="2">-30</td><td rowspan="2"></td><td rowspan="2"></td><td rowspan="2"></td><td rowspan="2"></td><td rowspan="2">14.70</td><td rowspan="2">140</td><td rowspan="2">90</td><td rowspan="2">150</td><td rowspan="2">24</td><td rowspan="2">55</td><td>No.101标准油</td><td>100</td><td>48</td><td></td><td></td><td>-0.5~6</td><td></td></tr><tr><td>参考燃料B</td><td>室温</td><td>48</td><td></td><td></td><td>8</td><td></td></tr><tr><td rowspan="2">P801</td><td rowspan="2">9.80</td><td rowspan="2">160</td><td rowspan="2">6</td><td rowspan="2">70~80</td><td rowspan="2"></td><td rowspan="2"></td><td rowspan="2"></td><td rowspan="2">-60</td><td rowspan="2"></td><td rowspan="2">0.20</td><td rowspan="2"></td><td rowspan="2">0.75③</td><td rowspan="2"></td><td rowspan="2"></td><td rowspan="2"></td><td rowspan="2"></td><td rowspan="2"></td><td rowspan="2"></td><td>YH-10</td><td>70</td><td>48</td><td></td><td></td><td>5</td><td></td></tr><tr><td>YH-10</td><td>100</td><td>72</td><td></td><td>50</td><td></td><td></td></tr><tr><td>P903</td><td>13.72</td><td>160</td><td>12</td><td>75~85</td><td></td><td></td><td></td><td>-45</td><td></td><td></td><td>0.6④</td><td></td><td></td><td></td><td></td><td></td><td></td><td></td><td>HP-8</td><td>150</td><td>24</td><td></td><td></td><td>-3~2</td><td></td></tr><tr><td>P106</td><td>10.78</td><td>130</td><td>8</td><td>75~85</td><td></td><td></td><td></td><td>-60</td><td>0.18</td><td></td><td>0.70</td><td></td><td></td><td></td><td></td><td>70</td><td>72</td><td>30</td><td></td><td></td><td></td><td></td><td></td><td></td><td></td></tr><tr><td>730-115</td><td>8.82</td><td>250</td><td>10</td><td>积累</td><td></td><td></td><td></td><td>-55</td><td></td><td></td><td>0.75④</td><td></td><td></td><td></td><td></td><td></td><td></td><td></td><td>RP-2</td><td>150</td><td>24</td><td>积累</td><td></td><td></td><td>积累</td></tr></table>

$100^{\circ}C\times 72h;$ $150^{\circ}C\times 48h;$ $70^{\circ}C\times 144h;$ $150^{\circ}C\times 24h_{\circ}$

表 13-11-2 航空用丁腈橡胶胶料的典型性能  

<table><tr><td rowspan="3">胶料牌号</td><td rowspan="3">拉伸强度MPa</td><td rowspan="3">扯断伸长率%</td><td rowspan="3">扯断永久变形%</td><td rowspan="3">硬度(邵尔A型)度</td><td rowspan="3">脆性温度℃</td><td rowspan="3">撕裂强度kN/m</td><td rowspan="3">压缩耐寒系数(-50℃下)</td><td colspan="3">恒定压缩永久变形</td><td colspan="4">耐热老化性能</td><td colspan="7">耐 介 质 性 能</td></tr><tr><td colspan="2">试验条件</td><td rowspan="2">典型值%</td><td colspan="2">试验条件</td><td colspan="2">老化系数</td><td colspan="3">试验条件</td><td colspan="4">典型值</td></tr><tr><td>温度C</td><td>时间h</td><td>温度C</td><td>时间h</td><td>按伸长率计</td><td>按抗张积计</td><td>介质</td><td>温度C</td><td>时间h</td><td>耐油系数(按伸长率计)</td><td>压缩永久变形(压缩20%),%</td><td>重量变化%</td><td>体积变化%</td></tr><tr><td>P101</td><td>10.8~14.7</td><td>200~240</td><td>2~8</td><td></td><td>-55</td><td></td><td></td><td></td><td></td><td></td><td>100</td><td>24</td><td>0.7~1.10</td><td></td><td></td><td></td><td></td><td></td><td></td><td></td><td></td></tr><tr><td>P214</td><td>17.8</td><td>170</td><td>3</td><td>81</td><td>-45</td><td></td><td></td><td></td><td></td><td></td><td>150</td><td>24</td><td></td><td>0.85~1.10</td><td>YH-12</td><td>150</td><td>24</td><td>0.96</td><td>27</td><td></td><td>0.2~3.3</td></tr><tr><td>P215</td><td>18.9</td><td>112</td><td>1</td><td>85</td><td>-45</td><td></td><td></td><td></td><td></td><td></td><td>100</td><td>24</td><td>0.77~1.15</td><td></td><td></td><td></td><td></td><td></td><td></td><td></td><td></td></tr><tr><td>P236</td><td>14.7~22.6</td><td>200~300</td><td>4~10</td><td>73~83</td><td></td><td>34.3~68.6</td><td></td><td>100</td><td>72</td><td>27~45</td><td>150</td><td>48</td><td>0.5~0.6</td><td></td><td>HH-20</td><td>100</td><td>24</td><td></td><td></td><td>-0.3~0.1</td><td></td></tr><tr><td>P303</td><td>15.9</td><td>467</td><td></td><td>64~71</td><td>-38</td><td></td><td></td><td>100</td><td>72</td><td>38</td><td>150</td><td>24</td><td>0.65~0.72</td><td></td><td></td><td></td><td></td><td></td><td></td><td></td><td></td></tr><tr><td rowspan="2">P709t</td><td rowspan="2">16.7</td><td rowspan="2">317</td><td rowspan="2"></td><td rowspan="2">70~74</td><td rowspan="2">-30</td><td rowspan="2"></td><td rowspan="2"></td><td rowspan="2">150</td><td rowspan="2">24</td><td rowspan="2">44~52</td><td rowspan="2"></td><td rowspan="2"></td><td rowspan="2"></td><td rowspan="2"></td><td>No.101标准油</td><td>100</td><td>48</td><td></td><td></td><td></td><td>1.2</td></tr><tr><td>参考燃料B</td><td>室温</td><td>48</td><td></td><td></td><td></td><td>23.1</td></tr><tr><td rowspan="2">P801</td><td rowspan="2">11.8~13.7</td><td rowspan="2">170~240</td><td rowspan="2"></td><td rowspan="2">70~80</td><td rowspan="2">-62~-69</td><td rowspan="2"></td><td rowspan="2">0.2~0.4</td><td rowspan="2"></td><td rowspan="2"></td><td rowspan="2"></td><td rowspan="2">70</td><td rowspan="2">144</td><td rowspan="2"></td><td rowspan="2">0.8~1.0</td><td rowspan="2">YH-10</td><td>70</td><td>48</td><td></td><td></td><td></td><td>3.5~4.5</td></tr><tr><td>100</td><td>72</td><td></td><td>37~50</td><td></td><td></td></tr><tr><td>P903</td><td>17.8</td><td>195</td><td>4</td><td>77~84</td><td>-45</td><td></td><td></td><td></td><td></td><td></td><td>150</td><td>24</td><td>0.68~0.90</td><td></td><td>HP-8</td><td>150</td><td>24</td><td></td><td></td><td></td><td>-3.0~-1.7</td></tr><tr><td>.P106</td><td>14.0</td><td>185</td><td>5</td><td>81</td><td>-60</td><td></td><td>0.21~0.41</td><td>70</td><td>72</td><td>23~27</td><td>100</td><td>24</td><td>0.7~1.0</td><td></td><td></td><td></td><td></td><td></td><td></td><td></td><td></td></tr><tr><td>730-115</td><td>12.0</td><td>302</td><td>4</td><td>57</td><td>-55</td><td></td><td></td><td></td><td></td><td></td><td>150</td><td>24</td><td>0.75~1.0</td><td></td><td>RP-2</td><td>150</td><td>24</td><td>0.63~1.03</td><td></td><td></td><td>16.8</td></tr></table>

① 经 $130\mathrm{C} \times 72\mathrm{h}$ 老化后拉伸强度 $18.1\mathrm{MPa}$ ，扯断伸长率 $240\%$ ，硬度 $78 \sim 86$ 度。

表 13-12-1 航空用丁腈橡胶胶料技术指标  

<table><tr><td rowspan="3">胶料牌号</td><td rowspan="3">拉伸强度MPa≥</td><td rowspan="3">扯断伸长率%≥</td><td rowspan="3">扯断永久变形%≤</td><td rowspan="3">硬度(邵尔A型)度</td><td rowspan="3">脆性温度℃≤</td><td colspan="6">耐 介 质 性 能</td></tr><tr><td colspan="2">恒定压缩永久变形(压缩20%,150℃×22h)%≤</td><td colspan="2">耐油系数(按伸长率计,150℃×24h)≥</td><td colspan="2">体积变化(150℃×24h)%</td></tr><tr><td>YH-10</td><td>RP-2</td><td>YH-10</td><td>RP-2</td><td>YH-10</td><td>RP-2</td></tr><tr><td>5080</td><td>14.70</td><td>130</td><td>6</td><td>80±5</td><td>-42</td><td>55</td><td>40</td><td>0.75</td><td>0.75</td><td>0~15</td><td>0~20</td></tr><tr><td>5880</td><td>9.80</td><td>120</td><td>6</td><td>83±5</td><td>-55</td><td>30</td><td></td><td></td><td></td><td>25~50</td><td></td></tr></table>

表 13-12-2 航空用丁腈橡胶胶料的典型性能  

<table><tr><td rowspan="2">胶料牌号</td><td rowspan="2">拉伸强度MPa</td><td rowspan="2">扯断伸长率%</td><td rowspan="2">扯断永久变形%</td><td rowspan="2">硬度(邵尔A型)度</td><td rowspan="2">脆性温度℃</td><td rowspan="2">密度g/cm³</td><td colspan="4">耐介质性能</td></tr><tr><td>介质</td><td>耐油系数(按伸长率计,150℃×24h)</td><td>体积变化(150℃×24h)%</td><td>恒定压缩永久变形(压缩20%,150℃×22h),%</td></tr><tr><td rowspan="2">5080</td><td rowspan="2">17.7</td><td rowspan="2">200</td><td rowspan="2">2</td><td rowspan="2">-75~81</td><td rowspan="2">&lt;-42</td><td rowspan="2">1.20</td><td>RP-2</td><td>0.72~0.94</td><td>9.5~13.7</td><td>8~28</td></tr><tr><td>YH-10</td><td>0.78~1.08</td><td>3.1~9.4</td><td>19~48</td></tr><tr><td rowspan="2">5080-1</td><td rowspan="2">18.0</td><td rowspan="2">198</td><td rowspan="2">2</td><td rowspan="2">76~82</td><td rowspan="2">&lt;-42</td><td rowspan="2"></td><td>RP-2</td><td>0.76~0.94</td><td>7.9~12.9</td><td>9~26</td></tr><tr><td>YH-10</td><td>0.84~1.03</td><td>3.8~7.3</td><td>19~49</td></tr><tr><td>5880</td><td>11.5</td><td>160~184</td><td>1~4</td><td>78~79</td><td>&lt;-55</td><td>1.15</td><td>YH-10</td><td></td><td>25~50</td><td>15~30</td></tr></table>

表 13-13 5870、5871、5171 胶料长期仓库贮存后的性能  

<table><tr><td rowspan="2">胶料牌号</td><td rowspan="2">贮存时间(年)</td><td rowspan="2">拉伸强度MPa</td><td rowspan="2">扯断伸长率%</td><td rowspan="2">硬度(邵尔A型)度</td><td colspan="3">耐介质性能(重量变化,70℃×24h)%</td></tr><tr><td>RP-2</td><td>HP-8</td><td>YH-10</td></tr><tr><td rowspan="5">5870</td><td>贮存期间指标要求</td><td>≥7.84</td><td>≥170</td><td>77±5</td><td></td><td>-6~+4</td><td>-6~+2</td></tr><tr><td>0</td><td>14.7</td><td>151</td><td rowspan="3"></td><td rowspan="3"></td><td rowspan="3"></td><td rowspan="3"></td></tr><tr><td>3</td><td>13.2</td><td>133</td></tr><tr><td>5</td><td>13.4</td><td>140</td></tr><tr><td>13</td><td>14.7</td><td>136</td><td>83</td><td>+0.2</td><td>-0.7</td><td>-0.6</td></tr><tr><td rowspan="5">5871</td><td>贮存期间指标要求</td><td>≥9.80</td><td>≥250</td><td>78±5</td><td></td><td>-1~+5</td><td>-1.5~+5</td></tr><tr><td>0</td><td>15.4</td><td>395</td><td rowspan="3"></td><td rowspan="3"></td><td rowspan="3"></td><td rowspan="3"></td></tr><tr><td>3</td><td>14.2</td><td>333</td></tr><tr><td>5</td><td>14.8</td><td>356</td></tr><tr><td>13</td><td>14.6</td><td>284</td><td>83</td><td>0.46</td><td>-0.3</td><td>0.3</td></tr><tr><td rowspan="5">5171</td><td>贮存期间指标要求</td><td>≥9.80</td><td>≥160</td><td>77±5</td><td></td><td></td><td>-1~+8</td></tr><tr><td>0</td><td>13.1</td><td>217</td><td rowspan="3"></td><td rowspan="3"></td><td rowspan="3"></td><td rowspan="3"></td></tr><tr><td>3</td><td>12.7</td><td>224</td></tr><tr><td>5</td><td>12.6</td><td>204</td></tr><tr><td>13</td><td>14.1</td><td></td><td>80</td><td></td><td>-0.3</td><td>-0.3</td></tr></table>

（5）硅、氟硅橡胶 硅、氟硅胶料硫化后除具有优异的耐高低温、耐臭氧和大气老化性能外，硅橡胶还兼有良好的介电性能和生理惰性，主要用于制造空气、臭氧和电场中工作的橡胶零件、胶板、型板，使用温度 $-70\sim 250^{\circ}\mathrm{C}$ ，氟硅橡胶兼有较好的耐油性能，适于制造燃油介质中工作的密封圈和垫片，使用温度 $-70\sim 225^{\circ}\mathrm{C}$ 。硅、氟硅硫化胶强度低、耐磨性差，不用于制造工作条件苛刻的活动密封件，其性能见表13-14。

表 13-14-1 航空用硅橡胶胶料技术指标
