Repository: C-zj02/CFD-claw

<div align="center">

**English** | [中文](#中文版) | [Français](README_FR.md) | [Русский](README_RU.md) | [हिन्दी](README_HI.md) | [العربية](README_AR.md) | [Português](README_PT.md)

# 🚀 Claude Code Python

**A Complete Python Reimplementation Based on Real Claude Code Source**

*From TypeScript Source → Rebuilt in Python with ❤️*

***
**🔥 Active Development • New Features Weekly 🔥**

</div>

***

## 🎯 What is This?

**Clawd Code** is a **complete Python rewrite** of Claude Code, based on the **real TypeScript source code**.

File: RAG-data/飞机设计手册_第3册_材料(上).pdf-aa8815ea-fe3d-4698-9051-b229ac669f16.md (part 3 of 4)
表 18-26 ${\mathbf{{FF}}}_{40} - 1\text{、}{\mathbf{{FF}}}_{40}\mathrm{\;P} - 1\text{、}{\mathbf{{FF}}}_{40}\mathrm{\;S} - 1\text{、}{\mathbf{{FF}}}_{40}\mathrm{{SP}} - 1$ 型的规格、直流电阻和计算重量  
<table><tr><td rowspan="2">合金和时效制度</td><td rowspan="2">晶粒方向</td><td rowspan="2">板</td><td rowspan="2">滚轧丝和棒</td><td colspan="2">挤压件,端面厚度</td><td rowspan="2">自由锻件</td></tr><tr><td>6.25~25.4mm</td><td>25.4~52.8mm</td></tr><tr><td rowspan="3">2014-T6</td><td>L</td><td>41</td><td>39</td><td>39</td><td>42</td><td>27</td></tr><tr><td>LT</td><td>29</td><td>26</td><td>26</td><td>19</td><td>18</td></tr><tr><td>ST</td><td>5</td><td>5</td><td>5</td><td>5</td><td>5</td></tr><tr><td rowspan="2">2219-T8</td><td>L</td><td>37</td><td></td><td>35</td><td>35</td><td>38</td></tr><tr><td>LT</td><td>33</td><td></td><td>33</td><td>33</td><td>35</td></tr></table>

续表 20-12  

<table><tr><td rowspan="2">合金和时效制度</td><td rowspan="2">晶粒方向</td><td rowspan="2">板</td><td rowspan="2">滚轧丝和棒</td><td colspan="2">挤压件,端面厚度</td><td rowspan="2">自由锻件</td></tr><tr><td>6.25~25.4mm</td><td>25.4~52.8mm</td></tr><tr><td rowspan="2">2024-T3</td><td>ST</td><td>28</td><td></td><td>28</td><td>28</td><td>33</td></tr><tr><td>L</td><td>31</td><td>28</td><td>31</td><td>34</td><td></td></tr><tr><td rowspan="2">-T4</td><td>LT</td><td>20</td><td>20</td><td>21</td><td>14</td><td></td></tr><tr><td>ST</td><td>5</td><td>5</td><td>5</td><td>5</td><td></td></tr><tr><td>2024-T6</td><td>L</td><td>42</td><td>42</td><td>42</td><td>42</td><td>43</td></tr><tr><td rowspan="2">-T8</td><td>LT</td><td>30</td><td>30</td><td>30</td><td>30</td><td>43</td></tr><tr><td>ST</td><td>30</td><td>15</td><td>15</td><td>15</td><td>15</td></tr><tr><td rowspan="3">7075-T6</td><td>L</td><td>45</td><td>46</td><td>50</td><td>50</td><td>32</td></tr><tr><td>LT</td><td>33</td><td>32</td><td>35</td><td>29</td><td>21</td></tr><tr><td>ST</td><td>5</td><td>5</td><td>3</td><td>5</td><td>5</td></tr><tr><td rowspan="3">7075-T76</td><td>L</td><td>50</td><td>50</td><td>50</td><td>50</td><td></td></tr><tr><td>LT</td><td>40</td><td>37</td><td>37</td><td>35</td><td></td></tr><tr><td>ST</td><td>20</td><td>20</td><td>20</td><td>20</td><td></td></tr><tr><td rowspan="3">7075-T73</td><td>L</td><td>50</td><td>50</td><td>50</td><td>50</td><td>50</td></tr><tr><td>LT</td><td>47</td><td>47</td><td>47</td><td>47</td><td>48</td></tr><tr><td>ST</td><td>42</td><td>42</td><td>46</td><td>46</td><td>42</td></tr><tr><td rowspan="3">7178-T76</td><td>L</td><td>50</td><td></td><td>55</td><td>55</td><td></td></tr><tr><td>LT</td><td>40</td><td></td><td>50</td><td>40</td><td></td></tr><tr><td>ST</td><td>25</td><td></td><td>25</td><td>25</td><td></td></tr></table>

表 20-13 合金钢的最大许用持续拉应力  
$(\mathrm{ksi}\times 6.89(\mathrm{MPa}))$   

<table><tr><td>合金钢</td><td>热处理状态</td><td>σb</td><td>最大许用持续拉应力</td></tr><tr><td rowspan="3">4340</td><td>回火温度260~280℃</td><td>260</td><td>90</td></tr><tr><td>回火温度200~220℃</td><td>200</td><td>150</td></tr><tr><td>回火温度180~200℃</td><td>180</td><td>150</td></tr><tr><td rowspan="2">300M</td><td>回火温度270~290℃</td><td>270</td><td>115</td></tr><tr><td>回火温度220~240℃</td><td>220</td><td>140</td></tr><tr><td rowspan="2">17-4PH</td><td>H900</td><td>190</td><td>90</td></tr><tr><td>H1000</td><td>160</td><td>140</td></tr><tr><td rowspan="3">17-7PH</td><td>RH1050</td><td>180</td><td>90</td></tr><tr><td>TH1050</td><td>180</td><td>90</td></tr><tr><td>TH1075</td><td>165</td><td>130</td></tr><tr><td rowspan="3">PH15-7Mo</td><td>RH950</td><td>225</td><td>80</td></tr><tr><td>RH1050</td><td>190</td><td>100</td></tr><tr><td>STT850</td><td>185</td><td>50</td></tr></table>

(3) 分模线的设置应保证模锻件能顺利地从模膛中取出。从应力腐蚀角度考虑, 应避免金属流线呈涡流、穿流和流线末端外露, 见表 20-14。

表 20-14 锻件的分模线配置  

<table><tr><td rowspan="2">确定分模线位置的一般规则</td><td colspan="2">图例</td></tr><tr><td>不理想</td><td>理想</td></tr><tr><td>避免涡流、穿流或流线末端外露</td><td>FM-FM
FM-FM
FM-FM</td><td>FM-FM
FM-FM</td></tr><tr><td>尽可能在一块模内成形以简化制模,避免错移</td><td>FM-FM</td><td>FM-FM</td></tr></table>

（4）在零件分模面上切忌压入有过盈量的零件，如衬套、轴承等。  
（5）在模锻件上需要压衬套或其他零件时，应特别注意不使其短纤维方向上产生过大的应力。  
（6）在锻、铸件上压衬套、轴承一类零件时，应避免使用滚花衬套，也不要使用大过盈量的配合，最好采用间隙配合或过渡配合，然后用其他方法防止衬套转动。尽量不要使用冷缩装配。  
（7）在零件上安装锥形零件时，应设法(比如加台阶)来防止过大的配合应力。

# 第21章 飞机结构件的防护体系

# 21.1 概述

各种类型的飞机为了保证一定的技术性能，其结构件的类型和所采用的金属材料大致相类似，除了具有高耐蚀性的金属材料之外，大多数金属材料，如碳钢、合金钢、铝及铝合金、镁合金、钛合金、铜及铜合金，在飞机上都要进行防护处理。防护处理有两个目的，一是保护结构材料免遭腐蚀，二是使基体材料具备某些特殊功能，如耐磨损、提高导电性能、防静电、隔热、装饰等。表面防护体系一般由无机防护层和有机涂层两部分组成，两者可单独使用，也可组合使用。选择防护层体系主要决定于两个因素，一是零件的使用条件，二是零件的材料特性、热处理状态、结构形状和公差配合等。表21-1是根据腐蚀环境对使用条件进行分类。

表 21-1 腐蚀环境分类  

<table><tr><td colspan="2">使用条件</td><td rowspan="2">特 征</td><td rowspan="2">举 例</td></tr><tr><td>代号</td><td>条件</td></tr><tr><td>I</td><td>良好</td><td>凡不暴露在大气条件下,又不受工业气体、燃料废气与其他腐蚀性介质影响的零件</td><td>密封仪表(气密的仪器)的内部和与液压油直接接触的零件</td></tr><tr><td>II</td><td>一般</td><td>无雨雪直接影响,但受少量工业气体、燃料废气、海雾或一般大气条件影响的零件</td><td>飞机内部零件和附件及座舱内部零件</td></tr><tr><td>III</td><td>恶劣</td><td>凡受风、沙、雨、雪、海雾及工业气体、燃料废气直接影响或者在温湿度变化较大的条件下工作的零件</td><td>飞机外部零件和附件,水上飞机和在沿海机场服役的飞机零件和附件</td></tr><tr><td>H</td><td>海水</td><td>直接与海水接触或经常处于饱和海雾中</td><td>水上飞机水线附近的零件</td></tr><tr><td>T</td><td>特殊</td><td>除要求防护和装饰性以外,还要求具有某些特殊性能</td><td>要求耐磨、减磨、导电、隔热、绝缘、焊接、防氧化及粘橡胶的零件</td></tr></table>

本章主要叙述无机防护层的特性、应用范围和限制，有机涂层的特点和选择有机涂层应考虑的因素，金属材料防护层的体系和飞机典型结构件的防护体系。

# 21.2 钢铁零件防护层的选择

# 21.2.1 镀锌

<table><tr><td>项目</td><td colspan="2">镀锌</td></tr><tr><td>有关文件</td><td>HB/Z5068</td><td>QQ-2-325①</td></tr><tr><td>特性</td><td colspan="2">1.在工业大气条件下,具有良好的防护性,在矿物油中能可靠地防止零件腐蚀,在海水和海雾直接接触的情况下,其防护性能不如镉层2.使用温度不超过250℃,在低于-70℃或高于70℃水中,耐蚀性显著降低3.锌镀层在承受弯曲、延展和拧合加工时,其韧性能满足要求。镀层弹性、耐压、耐摩擦比镉镀层差4.锌镀层经钝化处理能显著地提高其防护性能,但钝化后不易焊接</td></tr><tr><td>项目</td><td colspan="2">镀 锌</td></tr><tr><td>有关文件</td><td colspan="2">HB/Z5068 QQ-2-325①</td></tr><tr><td>应用范围和限制.</td><td colspan="2">1.在250℃以下,要求耐腐蚀而无其他特殊物理性能要求的零件2.与铝合金零件和橡胶件相接触的零件3.在煤油和汽油介质中工作的零件4.在工作中受摩擦的零件不宜镀锌5.厚度小于0.5mm的薄片零件不宜镀锌6.具有渗碳表面的零件不宜镀锌7.高强度钢零件(30CrMnSiNi2A、300M、GC-4)禁止镀锌,直径大于10mm的30CrMnSi钢螺栓不宜镀锌8.零件在空气不流通,空气中水分可能凝聚的地方和在有能释放有害气氛的非金属材料的限定的空间内不能镀锌</td></tr></table>

① 所列国外标准均为相关参考标准。

21.2.2 镀镉   

<table><tr><td>项目</td><td colspan="2">镀 锡</td></tr><tr><td>有关文件</td><td>HB/Z5068</td><td>QQ-P-416</td></tr><tr><td>特性</td><td colspan="2">1.在海水和海雾直接接触的情况下,其防护性能优于锌镀层2.它是一种质软的柔韧性镀层,弹性好,有润滑性能3.可减少金属钢和铜在接触铝及镁时的异类金属效应4.不影响基体金属的疲劳性能</td></tr><tr><td>应用范围和限制</td><td colspan="2">1.海水、海雾直接作用的零件2.在压缩空气、氧、过氧化氢、酒精、高锰酸钾溶液及温度超过60℃水中工作的零件3.弹簧和具有渗碳面的零件,直径大于或等于10mm的30CrMnSiA钢螺栓4.要求与铝合金接触的零件,要求导电、导磁和焊接的零件,但镉镀层不应钝化5.镉镀层的使用温度不应超过230℃,否则会使基体金属产生镉脆6.与钛合金接触的零件不能镀镉7.在燃油、液压油、油脂及滑油中工作的表面、轴承表面及活动(驱动)螺纹不能镀镉8.在有能释放有机气氛的非金属材料的限定空间内零件不能镀镉</td></tr></table>

21.2.3 镀铬   

<table><tr><td>项目</td><td>镀铬</td></tr><tr><td>有关文件</td><td>HB/Z5072 QQ-C-320</td></tr><tr><td>特性</td><td>1.为钢零件提供一个质硬而耐磨损的表面,降低摩擦。铬镀层有脆性,不能承受冲击和弯曲2.铬镀层因有孔隙,耐蚀性比锌、镉镀层差,对基体金属疲劳强度有不利影响3.铬镀层在400℃以上开始氧化,并且硬度也随之降低4.铬镀层不易与塑料、橡胶相粘接</td></tr><tr><td>应用范围和限制</td><td>1.要求耐磨和修复磨损的零件可镀硬铬2.要求黑色外观和具有识别标记功能的零件可镀黑铬3.中温(300~600℃)条件下工作的零件为了耐磨和防护,可采用镀乳白铬4.要求较高反射率和需要装饰的表面可采用铜-镍-铬镀层5.抗拉强度在1240MPa以上的钢制零件,只允许沿平滑表面镀铬,铬镀层离开过渡半径两端5~15mm6.渗碳表面或氰化处理的表面不允许镀铬7.形状复杂而又要求有均匀镀层的零件不能镀铬8.与钢、铜和铜合金接触的零件不能镀铬9.当用于轴承表面时,镀前基体金属的强度至少应达到1034MPa10.要求吸附润滑油和耐腐蚀的零件可镀松孔铬</td></tr></table>

# 21.2.4 镀乳白铬

<table><tr><td>项目</td><td colspan="2">镀乳白铬</td></tr><tr><td>有关文件</td><td>HB/Z5072</td><td>MIL-C-23442</td></tr><tr><td>特性</td><td colspan="2">1.乳白铬镀层呈无光泽的白色2.孔隙率比硬铬镀层低,其硬度也比硬铬镀层低</td></tr><tr><td>应用范围和限制</td><td colspan="2">1.在负荷不大的工作条件下零件的耐磨与防护2.在300~600℃条件下零件的防护3.作为防护、耐磨硬铬镀层的底层</td></tr></table>

# 21.2.5 镀松孔铬

<table><tr><td>项目</td><td colspan="2">镀松孔铬</td></tr><tr><td>有关文件</td><td>HB/Z5072</td><td>MIL-C-20218</td></tr><tr><td>特性</td><td colspan="2">1.松孔铬镀层呈亮灰色至浅灰色2.具有网状沟纹,能储存润滑油,防止零件干摩擦3.保护零件在高温和气体作用下不受腐蚀4.松孔铬镀层硬度HV为7840~9800MPa</td></tr><tr><td>应用范围和限制</td><td colspan="2">1.要求吸附润滑油的耐磨零件,如涨圈等2.要求吸附润滑油并在较高压力下工作的耐磨零件,如汽缸等</td></tr></table>

# 21.2.6 镀铜

<table><tr><td>项目</td><td colspan="2">镀 铜</td></tr><tr><td>有关文件</td><td>HB/Z5069</td><td>MIL-C-14550</td></tr><tr><td>特性</td><td colspan="2">1. 铜镀层均匀细致,易于抛光,易于与其他镀层良好结合2. 铜镀层具有中等硬度,能承受弯曲、延展和扩孔,且具有润滑作用,铜镀层能防止渗碳、渗氮、脱碳和氧化3. 铜镀层具有良好的导电性和导热性</td></tr><tr><td>应用范围和限制</td><td colspan="2">1. 装饰镀铬的底层2. 铜镀层能防止镉脆、渗碳、高温粘结,可作精密零件的表面硬化层3. 在挤压成形或绕制弹簧时,改善摩擦4. 不锈钢冷镦时的润滑镀层5. 要求黑色外观的零件,镀铜后再经钝化处理6. 高强度钢零件(抗拉强度在1240MPa以上)不能镀铜7. 温度超过300℃工作环境下的导电零件不能镀铜</td></tr></table>

# 21.2.7 电镀镍

<table><tr><td>项目</td><td colspan="2">电镀镍</td></tr><tr><td>有关文件</td><td>HB/Z5070</td><td>QQ-N-290</td></tr><tr><td>特性</td><td colspan="2">1.提供用于低或中等负载的磨损表面2.在镍底层上,再镀铬具有良好的防护性能3.镍镀层具有良好的抗氧化性,可接受钎焊4.黑镍层具有消除零件反光和减少视觉疲劳的作用</td></tr><tr><td>应用范围和限制</td><td colspan="2">1.防止零件在300~600℃条件下工作时的氧化2.装饰性镀层的底层或中间层3.铜合金零件在氧气系统中工作时的防护层4.要求钎焊的不锈钢零件</td></tr><tr><td>应用范围和限制</td><td colspan="2">5.要求黑色外观,但不承受摩擦的零件6.电器、仪表零件的消除反光和防护装饰7.在浓的过氧化氢和以硝酸为基的氧化剂中工作的零件不宜镀镍8.在矿物油中工作的零件不宜镀镍9.热处理状态高于1378MPa的钢制零件不能镀镍10.使用温度高于482℃的零件不能镀镍</td></tr></table>

21.2.8 化学镀镍  

<table><tr><td>项目</td><td colspan="2">化学镀镍</td></tr><tr><td>有关文件</td><td>HB/Z5071</td><td>MIL-C-26074</td></tr><tr><td>特性</td><td colspan="2">1.可用于黑色金属,镀层在538℃以下具有良好的抗腐蚀性能和中等抗磨损性2.镀层具有良好的抗氧化性,在300~600℃条件下能防止钢零件的氧化3.镀层具有较高的硬度,导电性差4.镀层对钢基体的疲劳性能影响小</td></tr><tr><td>应用范围和限制</td><td colspan="2">1.形状复杂而又要求镀层均匀的耐磨零件2.在中温300~600℃下工作的钢零件3.与铝合金或钛合金焊接的零件4.镀层厚度应控制在3~5μm之间,镀后表面粗糙度与镀前相同,被镀零件必须注出镀后尺寸及镀层厚度5.受到严重弯曲的零件不应使用6.因需要特殊量具,故螺纹及花键应避免使用</td></tr></table>

21.2.9 镀锡   

<table><tr><td>项目</td><td colspan="2">镀 锡</td></tr><tr><td>有关文件</td><td>HB/Z5073</td><td>MIL-T-10727</td></tr><tr><td>特性</td><td colspan="2">1.在一般大气条件下,锡镀层对于钢铁零件无保护作用,对于铜合金零件具有牺牲性保护作用。在潮湿大气中锡镀层易变色,影响钎焊性能2.在有机酸中,锡镀层对钢铁零件有电化学保护作用。锡与锡盐无毒,因此常用作氧气系统零件的防护3.花纹锡镀层可提高抗变色能力和耐蚀性4.化学镀锡层的孔隙比电镀锡镀层少,与基体金属有良好的结合力</td></tr><tr><td>应用范围和限制</td><td colspan="2">1.工作温度在100℃以下的导电零件2.与含硫非金属,如橡胶垫片等相接触的零件3.氧气系统的零件4.与锡镀层相接触的钢零件应镀锌或镀镉,铝零件应阳极氧化</td></tr></table>

21.2.10 化学镀锡  

<table><tr><td>项目</td><td>化学镀锡</td></tr><tr><td>有关文件</td><td>GJB 594</td></tr><tr><td>特性</td><td>1. 化学镀镀层对铜及铜合金(黄铜除外)为阳极性镀层2. 化学镀镀层与电镀锡层性质相似3. 化学镀镀层的孔隙比电镀锡镀层少,与基体金属有良好的结合力4. 对于形状很复杂的零件仍能得到均匀的镀镀层,厚度不超过3μm</td></tr><tr><td>应用范围和限制</td><td>用于形状复杂和要求镀层厚度均匀而又不易电镀的铜及铜合金的弹性零件</td></tr></table>

# 21.2.11 镀银

<table><tr><td>项目</td><td colspan="2">镀银</td></tr><tr><td>有关文件</td><td>HB/Z5074</td><td>QQ-S-365</td></tr><tr><td>特性</td><td colspan="2">1. 银镀层能提供具有良好的钎焊性能、良好的导电性、抗氧化性、低摩擦系数及防粘结的质软的塑性镀层2. 在高温下仍能保持其性能,但表面失去光泽</td></tr><tr><td>应用范围和限制</td><td colspan="2">1. 用于提高导电性、稳定接触电阻和要求高度反射率的零件2. 要求插拔、耐磨性能的零件3. 要求高频导电的零件4. 要求减磨和防粘结的零件5. 与含硫橡胶和其他含硫的非金属材料相接触的零件不能镀银6. 在温度高于427℃以上的氧化气氛中不应使用银镀层</td></tr></table>

# 21.2.12 镀镉钛

<table><tr><td>项目</td><td colspan="2">镀镉钛合金</td></tr><tr><td>有关文件</td><td>HB/Z107</td><td>MIL-STD-1500</td></tr><tr><td>特性</td><td colspan="2">1.在大气条件下,镉钛合金镀层具有较好的防护性能2.镉钛合金具有良好的低氢脆性能,使用温度不超过230℃</td></tr><tr><td>应用范围和限制</td><td colspan="2">1.高强度钢(30CrMnSiNi2A,40CrNi2Si2MoV钢)零件的防护2.弹性零件的防护3.与钛或钛合金接触的零件,不宜镀镉钛4.在燃油、液压油、油脂及滑油中的工作表面、轴承表面及活动(驱动)螺纹不能镀镉钛</td></tr></table>

# 21.2.13 钢制零件化学氧化

<table><tr><td>项目</td><td colspan="2">钢制零件化学氧化</td></tr><tr><td>有关文件</td><td>HB/Z5079</td><td>MIL-C-13924</td></tr><tr><td rowspan="3">特性</td><td colspan="2">1.在不涂油的情况下,防护能力较差,只有在油中工作时才有一定的防护作用</td></tr><tr><td colspan="2">2.化学氧化膜层厚度为0.5~15μm,膜层不耐磨</td></tr><tr><td colspan="2">3.化学氧化过程基本不改变零件的几何尺寸和表面粗糙度</td></tr><tr><td rowspan="5">应用范围和限制</td><td colspan="2">1.碳钢、合金钢、铸铁和硅钢</td></tr><tr><td colspan="2">2.在碳钢、低合金钢上,氧化膜呈黑色;合金钢上依其化学成分和含量不同呈蓝色、紫色至褐色;铸铁、硅钢呈黄色至浅黄色;铸钢呈暗褐色</td></tr><tr><td colspan="2">3.不允许涂油的固定零件不宜化学氧化</td></tr><tr><td colspan="2">4.化学氧化零件与钢、铜零件相接触时,钢、铜零件则应镀锌或镀镉</td></tr><tr><td colspan="2">5.带有残余应力的高强度钢零件,化学氧化后易脆断</td></tr></table>

# 21.2.14 磷化

<table><tr><td>项目</td><td colspan="2">磷 化</td></tr><tr><td>有关文件</td><td>HB/Z5080</td><td>MIL-P-16232</td></tr><tr><td>特性</td><td colspan="2">1.磷化膜防护性能略优于钢铁零件化学氧化膜层,当温度超过150℃时,防护性能下降2.膜层与油漆有良好结合力,是油漆的良好底层</td></tr><tr><td>应用范围和限制</td><td colspan="2">1.要求绝缘和在润滑油条件下工作的零件2.不允许电镀的组合件的防护3.局部渗氮的零件,防止渗氮部位被锡层沾污4.导管内腔和形状复杂的零件5.与铝合金组成的组合件不宜磷化6.要求保持原表面粗糙度和具有精密尺寸要求的零件不宜磷化</td></tr></table>

# 21.2.15 喷锌

<table><tr><td>项目</td><td>喷 锌</td></tr><tr><td>有关文件</td><td>HB/Z66</td></tr><tr><td>特性</td><td>1. 喷锌层呈浅灰色到灰色2. 喷锌层多孔,厚度增加,孔隙率减少,防护性不如电镀锌层,喷锌层表面涂漆可以提高其防护性能3. 喷锌层比镀锌层机械强度低4. 喷锌处理对基体不产生氢脆影响,喷锌时零件不需加热或经受对基体材料机械性能有影响的其他处理</td></tr><tr><td>应用范围和限制</td><td>1. 不易进行阳极氧化和电镀的铝及铝合金零件2. 高强度钢制零件用其他方法不能进行防护的零件</td></tr></table>

# 21.2.16 镀黄铜

<table><tr><td>项目</td><td>镀黄铜</td></tr><tr><td>有关文件</td><td>HB 5047</td></tr><tr><td>特性</td><td>1.黄铜镀层呈浅黄色至金黄色,氧化后呈黑色,钝化后呈亮黄色或亮金黄色2.黄铜镀层对于钢为阴极性镀层,且在大气中易变色,一般不用于防护或装饰3.黄铜镀层能承受弯曲、延展;镀层易抛光,与基体金属有良好的结合力4.黄铜镀层与橡胶有良好的结合力5.使用温度不应超过500℃</td></tr><tr><td>应用范围和限制</td><td>1.粘橡胶零件时,黄铜镀层中铜含量为66%~78%时结合力最好2.在300~500℃条件下工作时防止零件氧化,黄铜镀层中铜含量为60%~80%3.需特殊装饰和防护的零件</td></tr></table>

# 21.2.17 镀铅

<table><tr><td>项目</td><td>镀铅</td></tr><tr><td>有关文件</td><td>HB 5048 MIL-L-13808</td></tr><tr><td>特性</td><td>1. 铅镀层呈灰白色至灰色,铅的密度为11.3g/cm3,熔点为327℃,布氏硬度为29.4~98MPa2. 铅镀层对铜及铜合金(黄铜除外)为阳极性镀层,对钢为阴极性镀层3. 铅镀层柔软、延展性好,多用于减磨的零件4. 铅镀层不受硫酸、二氧化硫及硫化物的腐蚀,并能防止润滑油氧化物对零件的腐蚀5. 铅镀层不耐碱、盐酸和有机酸,易溶于硝酸</td></tr><tr><td>应用范围和限制</td><td>1. 在硫化物中工作的零件2. 要求减磨和耐润滑油氧化产物腐蚀的零件</td></tr></table>

# 21.3 铝及铝合金零件防护层的选择

# 21.3.1 硫酸阳极氧化

<table><tr><td>项目</td><td colspan="2">硫酸阳极氧化</td></tr><tr><td>有关文件</td><td>HB/Z5076</td><td>MIL-A-8625</td></tr><tr><td>特性</td><td colspan="2">1.硫酸阳极氧化膜具有较高的防护能力,是铝合金主要的防护和装饰方法2.膜层多孔,与油漆结合力良好,用染料填充可得到所需的各种颜色3.残留在零件缝隙中的硫酸溶液能引起基体金属腐蚀</td></tr><tr><td>应用范围和限制</td><td colspan="2">1.在恶劣和海洋环境条件下工作的零件,还需要涂以油漆,组成防护体系2.气孔率不超过3级的铸件,以及形状简单的对接气焊零件3.要求光亮外观,并有一定耐磨性的零件防护与装饰4.要求具有装饰、作识别标记或特殊颜色的零件5.搭接、点焊或铆接的组合件不宜硫酸阳极氧化6.在阳极氧化时,形成气囊不易排除的零件,不宜进行硫酸阳极氧化7.在油泵内腔不能使用有机染料着色的阳极氧化零件8.长期在振动条件下,有抗疲劳要求的零件不宜采用</td></tr></table>

21.3.2 铬酸阳极氧化  

<table><tr><td>项目</td><td colspan="2">铬酸阳极氧化</td></tr><tr><td>有关文件</td><td>HB/Z5056</td><td>MIL-A-8625</td></tr><tr><td>特性</td><td colspan="2">1.铬酸阳极氧化膜耐蚀性低于硫酸阳极氧化膜,其表面具有良好的粘附油漆的能力2.对基体材料疲劳性能的影响比硫酸阳极氧化小3.能显现一般探伤法不能显现的材料最小缺陷(如发纹),还可以显露铝合金的晶粒组织</td></tr><tr><td>应用范围和限制</td><td colspan="2">1.对疲劳性能要求较高的零件2.气孔率超过3级的铸件3.搭接、铆接、焊接,有孔、槽缝或形状复杂的零件4.精密度高、粗糙度低的零件5.要求检查锻、铸、冶金质量的加工表面6.含铜量大于4%的铝合金零件不宜铬酸阳极氧化7.含铜和含硅总量大于7.5%的铝合金零件不宜铬酸阳极氧化</td></tr></table>

21.3.3 硬质阳极氧化  

<table><tr><td>项目</td><td colspan="2">硬质阳极氧化</td></tr><tr><td>有关文件</td><td>HB/Z237</td><td>MIL-A-8625</td></tr><tr><td>特性</td><td colspan="2">1. 对大多数铝合金表面生成一层硬质耐磨的抗腐蚀氧化膜2. 用于低负载件表面,如凸轮、摩擦门锁及伸缩套管表面3. 用于允许有高摩擦系数的液压或气动活塞4. 硬质阳极氧化膜对基体疲劳性能有不良影响5. 硬质阳极氧化处理后,尺寸增加值约为膜层总厚度的40%~60%6. 膜层多孔,吸附性强,易接受浸油和腊封,使耐磨性提高7. 具有良好的电绝缘性能</td></tr><tr><td>应用范围和限制</td><td colspan="2">1. 要求高硬度和良好耐磨性的零件,耐气流冲刷的零件;要求绝缘的零件;要求隔热的零件2. 有严重弯曲、变形或受冲击部位的零件,不宜用此工艺3. 搭接、点焊或铆接的组合件不宜硬质阳极氧化4. 不宜用于螺纹、花键及锯齿部位5. 厚度小于1.3mm的包铝材料不应用此工艺。厚度小于1.3mm美国2×××系列铝-铜合金中,在硬质阳极氧化工艺中容易击穿,应采用不对称交流电源6. 含硅量高的铸件如ZL102等不宜进行硬质阳极氧化</td></tr></table>

# 21.3.4 绝缘阳极氧化

<table><tr><td>项目</td><td>绝缘阳极氧化</td></tr><tr><td>有关文件</td><td>HB/Z5038</td></tr><tr><td>特性</td><td>1.膜层有较高的电绝缘性能和耐磨性能,经补充浸漆的绝缘阳极氧化膜层可耐300~500V电压,绝缘电阻为50~100MΩ2.膜层较厚,故使零件尺寸增大,氧化前应留加工余量3.膜层脆,不能承受弯曲,膜层硬度比硫酸阳极氧化膜稍高</td></tr><tr><td>应用范围</td><td>1.要求具有较高硬度和良好耐磨性的仪器、仪表零件2.厚度小于0.6mm的板材绝缘阳极氧化3.L.Y11、L.Y12铝合金不宜绝缘阳极氧化4.绝缘阳极氧化时,零件的锐角、锐边应尽可能倒圆</td></tr></table>

# 21.3.5 磷酸阳极氧化

<table><tr><td>项目</td><td colspan="2">磷酸阳极氧化</td></tr><tr><td>有关文件</td><td>HB/Z197</td><td>BAC 5555</td></tr><tr><td>特性</td><td colspan="2">1. 磷酸阳极氧化膜有较大的孔隙,对有机胶液易吸附2. 对铝合金薄板疲劳性能影响很小</td></tr><tr><td>应用范围和限制</td><td colspan="2">1. 高耐久性胶接结构铝合金零件表面准备2. 不适用于铝蜂窝、铝箔胶接</td></tr></table>

# 21.3.6 铝合金化学氧化

<table><tr><td>项目</td><td>铝合金化学氧化</td></tr><tr><td>有关文件</td><td>HB/Z193</td></tr><tr><td>特性</td><td>1.膜层耐蚀性低于阳极氧化膜,耐碱性、与油漆结合力高于阳极氧化膜层2.膜层薄,电阻小,塑性好,结合力好,能承受轻微弯曲,但不耐磨,易受擦伤</td></tr><tr><td>应用范围和限制</td><td>1.搭接、点焊或铆接的组合件2.形状复杂的管道零件3.电泳涂漆的底层4.库存时材料的防护</td></tr></table>

# 21.4 铜及铜合金零件防护层的选择

# 21.4.1 铜及铜合金化学氧化膜

<table><tr><td>项目</td><td>铜及铜合金化学氧化膜</td></tr><tr><td>有关文件</td><td>HB/Z5082</td></tr><tr><td>特性</td><td>1.膜层很薄,防护能力不高,经过浸油或涂漆后防护性能有所提高2.膜层脆,不能承受弯曲和冲击,也不耐磨</td></tr><tr><td>应用范围和限制</td><td>适宜在良好环境条件下工作的零件或仪表内部零件的防护与装饰</td></tr></table>

# 21.4.2 镀黑铬

<table><tr><td>项目</td><td>镀 黑 铬</td></tr><tr><td>有关文件</td><td>HB/Z5072</td></tr><tr><td>特性</td><td>1.无光泽的黑铬镀层具有消除零件反光作用2.在具有黑色外观的镀覆层中,黑铬镀层耐磨性最好,但长期使用时,其颜色会逐渐减退</td></tr><tr><td>应用范围和限制</td><td>1.要求黑色外观的零件2.消光零件3.作标志用</td></tr></table>

# 21.4.3 镀铅锡合金

<table><tr><td>项目</td><td>镀铅锡合金</td></tr><tr><td>有关文件</td><td>HB 5049</td></tr><tr><td>特性</td><td>1. 铅锡合金镀层依其合金比例不同,颜色呈浅灰色至灰色2. 铅锡合金镀层柔软,延展性好,多用于减磨的零件3. 铅锡合金镀层不受硫酸、二氧化硫及硫化物的腐蚀,并能防止润滑油氧化物对零件的腐蚀4. 铅锡合金镀层不耐碱、盐酸、有机酸,易溶于硝酸</td></tr><tr><td>应用范围和限制</td><td>1. 要求减磨和改善磨合的铜及铜合金零件2. 要求良好钎焊性能的铜及铜合金零件3. 需减磨和抗化学腐蚀的铜及铜合金零件</td></tr></table>

# 21.4.4 镀黑镍

<table><tr><td>项目</td><td>镀 黑 镍</td></tr><tr><td>有关文件</td><td>HB/Z5070</td></tr><tr><td>特性</td><td>1.黑镍镀层在一般大气条件下是稳定的,但其颜色不耐久,在锌底层上镀黑镍可作为钢零件的防护、装饰镀层2.黑镍镀层的硬度低,只能承受轻度的摩擦。其性脆不能承受弯曲,不耐冲刷3.黑镍镀层具有消除零件反光和减少视觉疲劳的作用</td></tr><tr><td>应用范围和限制</td><td>1.要求黑色外观的零件2.电器、仪表零件的消除反光和防护装饰</td></tr></table>

# 21.4.5 镀金及硬金

<table><tr><td>项目</td><td colspan="2">镀金及硬金</td></tr><tr><td>有关文件</td><td>HB/Z5075</td><td>MIL-G-45204</td></tr><tr><td>特性</td><td colspan="2">1. 金镀层为半光泽的金黄色,硬金镀层为光泽的略带微红的浅黄色,电阻率为2.2μΩ·cm2. 金镀层软,能承受弯曲和延展,但不耐磨。硬金镀层的耐磨性和硬度高于金镀层,显微维氏硬度(HV)可达1274~2450MPa3. 导电性高,抗大气污染,在大气中十分稳定。不受酸、碱及硫化物的腐蚀,能长期保持光亮和红外线反射性</td></tr><tr><td>应用范围和限制</td><td colspan="2">1. 用于防蚀和耐磨条件下导电和抗磨的零件2. 电气上减少接触电阻的零件3. 波导管和多导线接线柱的接点</td></tr></table>

# 21.5 镁及镁合金零件防护层的选择

# 21.5.1 镁及镁合金阳极氧化

<table><tr><td>项目</td><td colspan="2">镁及镁合金阳极氧化</td></tr><tr><td>有关文件</td><td>GJB 594</td><td>MIL-M-45202</td></tr><tr><td>特性</td><td colspan="2">1.膜层的颜色依其选用的工艺不同而异,酸性法为稻草黄或暗绿色,碱性法为浅咖啡色至棕色2.与化学氧化膜层相比,阳极氧化膜层较厚,具有较高的耐磨性和耐蚀性3.经硅酸盐填充和环氧树脂封闭处理后,能提高其防护性能4.阳极氧化工艺对材料的力学性能无明显的影响5.与涂料有良好的结合力</td></tr><tr><td>应用范围和限制</td><td colspan="2">1.要求耐蚀性较高的形状比较简单的零件2.防护涂漆的底层</td></tr></table>

# 21.5.2 镁及镁合金化学氧化

<table><tr><td>项目</td><td colspan="2">镁及镁合金化学氧化</td></tr><tr><td>有关文件</td><td>HB/Z5078</td><td>MIL-M-3171</td></tr><tr><td>特性</td><td colspan="2">1.膜层颜色依材料、状态(锻、铸、热处理、氧化工艺及氧化次数)不同而异2.膜层很薄(0.5~3μm),耐腐蚀能力很低,不能单独作防护层,须作补充保护3.膜层软而不耐磨,易被擦伤4.使用温度在230℃以下</td></tr><tr><td>应用范围和限制</td><td colspan="2">1.有机涂层的底层2.用于工序间防锈</td></tr></table>

# 21.6 有机涂层的选用

# 21.6.1 有机涂层的功能

有机涂层是有机涂料涂敷于物体表面所形成的保护、装饰膜层。早期大多采用植物油为主要成分，故称油漆层。随着有机合成工业的发展，现在的有机涂层主要以合成树脂为基料，辅以颜料、填料、溶剂，以及其他助剂。

有机涂层可按基料中的主要成膜物质分为十几类，其中飞机上采用的有机涂层有硝基、醇酸、酚醛、环氧、缩醛、聚氨酯、丙烯酸、有机硅等。有机涂层也可按用途分为清漆、磁漆、底漆、腻子、耐热漆、标志漆、示温漆和美术漆等。

有机涂层的主要用途是保护金属和非金属材料不受环境的侵蚀，延长使用寿命。其保护作用主要靠屏蔽、缓蚀和电化学作用来实现。

屏蔽作用：涂层使物体表面与外界隔离，阻止腐蚀介质的侵蚀。

缓蚀作用：涂层内部的化学组份与金属反应形成钝化膜，起缓蚀作用。

电化学作用：利用涂层组份中某些金属的电位比基体金属电位低，起阳极保护作用。

# 21.6.2 选择有机涂层应考虑的因素

选择有机涂层应根据使用环境综合考虑涂层与基体的附着力、涂层的耐蚀性能、三防性能、耐大气老化性能、底层和面层的配套性以及施工工艺性能等因素。

附着力 附着力系指涂膜与被涂物件表面通过物理和化学的作用结合在一起的牢固程度。附着力直接影响涂层的防护性能。有时为了解决底漆与基底附着力差的问题，可涂一层对底漆与基底结合力都好的处理剂。

耐蚀性能 涂层的耐蚀性能系指涂层对各种介质、环境、气氛的抗蚀性。航空产品所处的环境因素复杂，耐蚀性是选择涂层时应考虑的一个重要因素。

三防性能所谓三防即防湿热、防盐雾和防霉菌。飞机服役区域广（包括湿热带、沿海地区），因此要求涂层能经受住高温、盐雾和霉菌等作用。

耐大气老化性能 涂层耐大气老化性能就是涂层的使用寿命，是涂层质量的根本体现。涂层在使用过程中受到各种不同因素（如日光、雨露、温度、湿度、工业气氛等）作用，使涂层的物理、化学和机械性能引起不可逆的变化，并最终导致涂层的破坏。这种现象称为漆膜的老化。选择涂层时应针对使用环境考虑涂层的耐老化性能。

配套性和工艺性 涂层系统各层之间结合的牢固程度与涂层的质量密切相关。在选择涂层时应注意底、面漆的结合性(即配套性)。一般地说,同类型树脂的底、面漆之间能很好地结合。若不同类型底、面漆之间的结合性差,可涂一种对底、面漆结合力都好的中间层或过渡层来解决此问题。

涂层的质量与涂覆工艺关系密切，只有采用合理的涂覆工艺（涂漆前处理、涂料配制、施工温度和湿度，以及环境的控制、涂层干燥温度及时间的控制等）才能得到优质的涂层。

# 21.6.3 飞机上选用涂料的特点和适用范围

飞机上选用涂料的特点和适用范围见表21-2。

表 21-2 飞机上选用涂料的特点和适用范围  

<table><tr><td>名称</td><td>优点</td><td>缺点</td><td>适用范围</td><td>牌号</td></tr><tr><td>环氧涂料</td><td>抗化学药品性优良,耐碱性好,附着力极强,物理机械性能好,热稳定性优良,保色性好、电绝缘性好</td><td>耐候性差,易粉化,漆膜丰满度较差,耐水性差。涂料流平性差</td><td>底漆、内部用防腐蚀涂料</td><td>H01-1,H01-103H01-101H,H04-80H06-2,H61-1H06-101H(1号航空底漆)H61-83</td></tr><tr><td>聚氨酯涂料</td><td>耐化学腐蚀性好,耐溶剂性好,漆膜光亮、丰满、硬度高、耐磨性好,漆膜结合力强,耐热性及电绝缘性能优异</td><td>原料对水分、潮气敏感性强,异氰酸酯对人体有刺激作用</td><td>飞机蒙皮漆;弹性聚氨酯涂料可用于飞机表面需耐磨的部位</td><td>S04-101H(13-2丙烯酸聚氨酯磁漆)S04-102H(13-4丙烯酸聚氨酯磁漆)S04-103H(7650/7312脂肪族聚氨酯漆)S04-104H</td></tr><tr><td>醇酸漆</td><td>漆膜附着力好,柔韧,耐摩擦、丰满、光亮,耐候性好,不易老化,耐矿物油</td><td>耐水性差,不耐碱,三防性能差</td><td>各种装饰面装饰用漆</td><td>C30-11,C04-42C17-51,C01-7C03-43,C61-1C04-2</td></tr><tr><td>硝基漆</td><td>干燥快,光泽好,坚硬耐磨,易修补。</td><td>耐水性、耐久性、耐化学药品性、耐溶剂性差</td><td>用于航空仪表,也可制成涂布漆</td><td>Q14-31,Q63-1Q07-5,Q04-2Q14-1,Q01-1Q04-9,Q04-10</td></tr></table>

续表 21-2  

<table><tr><td>名称</td><td>优 点</td><td>缺 点</td><td>适用范围</td><td>牌 号</td></tr><tr><td>有机硅漆</td><td>耐高温、耐寒、耐候性好,防霉、耐化学药品性能好,透气性好</td><td>机械强度低,附着力差,固化温度高</td><td>作耐热涂料,耐热温度可达500℃,甚至500℃以上</td><td>W04-1 W06-2 W04-60 W04-80</td></tr><tr><td>丙烯酸漆</td><td>干燥快,耐光性好,耐水性较醇酸漆好,漆膜附着力好,硬度高,耐热性好,三防性能好</td><td>耐溶剂性差,耐油性差,漆膜丰满度差</td><td>机载设备三防涂料</td><td>B01-4,B01-5B04-6,B04-7B01-6</td></tr><tr><td>缩醛</td><td>附着力好,耐水性好,耐煤油、汽油、滑油性能优良</td><td>固化温度高,耐湿热性差</td><td>用于接触煤油、汽油、滑油介质以及有水分的上述介质中工作的零件</td><td>X04-52X06-1</td></tr><tr><td>氨基漆</td><td>清漆的颜色浅,漆膜外观丰满,光泽度高,色彩鲜艳,漆膜坚韧,附着力好,机械强度高。耐候性好,抗粉化、抗龟裂</td><td>不加热不能成膜,必须烘烤</td><td>机载电机、电器设备的装饰漆</td><td>A01-2A05-9A05-10A05-11A10-1</td></tr><tr><td>过氯乙烯树脂</td><td>干燥快,施工方便,周期短。耐候性、耐水性良好,在沿海潮湿地区使用尤其突出。防火能力强,不延燃。耐寒性能好,低温下能保持良好的机械性能</td><td>附着力差,耐热性差,145℃以上很快分解,一般宜在60℃以下使用</td><td>各种设备、仪器的三防漆。早期飞机蒙布表面</td><td>G52-2G52-1G04-9G04-2G04-10</td></tr></table>

# 21.6.4 铝合金零部件的防护体系

按零部件种类铝合金表面通常按表21-3进行防护。按部位进行的防护体系见表21-4。

表 21-3 铝合金零部件防护一般要求  

<table><tr><td>项目</td><td>合金</td><td>在飞机上的位置</td><td>范围</td><td>表面防护要求</td></tr><tr><td>铸件</td><td>全部</td><td>内部和外部</td><td>机加工后的零件</td><td>铬酸阳极氧化或硫酸阳极氧化+H06-2锌黄底漆</td></tr><tr><td rowspan="2">板、框、拉杆、型材等</td><td rowspan="2">全部</td><td rowspan="2">全部</td><td>工作温度≤120℃</td><td>铬酸阳极氧化或硫酸阳极氧化+H06-2锌黄底漆</td></tr><tr><td>工作温度&gt;120℃</td><td>铬酸阳极氧化或硫酸阳极氧化+H61-83锶黄底漆+H61-1铝色磁漆</td></tr><tr><td rowspan="2">薄板零件</td><td rowspan="2">全部</td><td rowspan="2"></td><td>接触燃油(整体油箱燃油面除外)</td><td></td></tr><tr><td>其他</td><td>铬酸阳极氧化或硫酸阳极氧化+H06-2锌黄底漆</td></tr></table>

表 21-4 铝合金零部件的防护体系  

<table><tr><td>项目</td><td>范围</td><td>在飞机上的位置</td><td>零件表面</td><td>防护层的选用</td></tr><tr><td rowspan="2">蒙皮</td><td rowspan="2">工作温度&gt;120℃</td><td rowspan="2"></td><td>内表面</td><td>1.阳极氧化+1号航空底漆(H06-101H)2.阳极氧化+H61-83底漆+H61-1铝色漆</td></tr><tr><td>外表面</td><td>1.阳极氧化+1号航空底漆+13-2丙烯酸聚氨酯磁漆(S04-101H)2.阳极氧化+X06-1磷化底漆+634聚氨酯中间底漆+634丙烯酸聚氨酯磁漆3.阳极氧化+W06-2Ⅰ底漆+W04-1Ⅰ面漆</td></tr></table>

续表 21-4  

<table><tr><td>项目</td><td>范围</td><td>在飞机上的位置</td><td>零件表面</td><td>防护层的选用</td></tr><tr><td rowspan="2">蒙皮</td><td rowspan="2">工作温度≤120℃</td><td rowspan="2"></td><td>内表面</td><td>1.阳极氧化+1号航空底漆2.阳极氧化+W06-2 Ⅱ底漆</td></tr><tr><td>外表面</td><td>1.阳极氧化+1号航空底漆+13-2丙烯酸聚氨酯磁漆(S04-101H)2.阳极氧化+X06-1磷化底漆+634聚氨酯中间底漆+634丙烯酸聚氨酯磁漆3.阳极氧化+W06-2 Ⅱ底漆+W04-1 Ⅱ面漆</td></tr><tr><td rowspan="3">机翼和机身整体油箱</td><td>蒙皮</td><td>外部</td><td></td><td>蒙皮外表面的防护见“蒙皮”</td></tr><tr><td>燃油面</td><td>内部</td><td>包括主要密封表面的全部表面</td><td>铬酸阳极氧化或化学氧化+1层符合MIL-C-27725的涂层SF-9整体油箱防护涂层</td></tr><tr><td>干燥面</td><td>内部</td><td></td><td>铬酸阳极氧化或化学氧化+H06-2锌黄底漆</td></tr><tr><td rowspan="3">除蒙皮以外的装配件</td><td rowspan="2">胶接件</td><td rowspan="2">内部外部</td><td>外表面</td><td>硫酸阳极氧化+H06-2锌黄底漆</td></tr><tr><td>胶接面</td><td>磷酸阳极氧化</td></tr><tr><td>电阻焊接件</td><td>内部</td><td>外表面</td><td>化学氧化+H06-2锌黄底漆</td></tr><tr><td rowspan="2">电缆套管</td><td rowspan="2">整体油箱燃油面除外</td><td rowspan="2">内部</td><td>内表面</td><td>化学氧化</td></tr><tr><td>外表面</td><td>硫酸阳极氧化+H06-2锌黄底漆</td></tr><tr><td rowspan="2">电气功能元件</td><td>除铸件、滑轮外的全部零件</td><td>内部外部</td><td></td><td>润滑件或非润滑件硫酸阳极氧化+H06-2锌黄底漆</td></tr><tr><td>铸件</td><td>内部外部</td><td></td><td>铬酸阳极氧化+H06-2锌黄底漆</td></tr><tr><td rowspan="4">导管</td><td>系统导管</td><td>内部外部</td><td>外表面</td><td>1.阳极氧化或化学氧化+1号航空底漆2.化学氧化+H06-2底漆+H04-2磁漆</td></tr><tr><td rowspan="3">结构用管</td><td rowspan="3">内部外部</td><td rowspan="2">内表面</td><td>密封管:不处理</td></tr><tr><td>开敞管:化学氧化+H06-2锌黄底漆</td></tr><tr><td>外表面</td><td>1.阳极氧化或化学氧化+1号航空底漆2.化学氧化+H06-2底漆+H04-2磁漆</td></tr><tr><td rowspan="2">耐磨表面</td><td>螺纹表面或轻微磨损的表面</td><td>内部外部</td><td></td><td>硫酸阳极氧化</td></tr><tr><td>经受严重磨损的零件</td><td>内部外部</td><td></td><td>硬质阳极氧化</td></tr><tr><td rowspan="2">燃油系统零件</td><td>可接触到燃油的部位</td><td>内部外部</td><td></td><td>硫酸阳极氧化+X04-52磁漆+X04-52清漆</td></tr><tr><td>不接触燃油的部位</td><td></td><td></td><td>硫酸阳极氧化+H06-2锌黄底漆</td></tr><tr><td rowspan="3">座舱零件</td><td>可见部位</td><td>内部</td><td></td><td>硫酸阳极氧化+H06-2锌黄底漆+H04-80无光磁漆</td></tr><tr><td>不可见部位</td><td>内部</td><td></td><td>硫酸阳极氧化+H06-2锌黄底漆</td></tr><tr><td>要求不反光部位</td><td>内部</td><td></td><td>化学氧化+H06-2底漆+加2%铝粉的H06-2底漆+C04-83无光磁漆</td></tr></table>

# 21.6.5 钢铁零件的防护体系

钢铁零件的防护体系见表21-5。

表 21-5 钢铁零件的防护体系  

<table><tr><td>项 目</td><td>范 围</td><td>在飞机上的位置</td><td>零件表面</td><td>表面防护要求</td></tr><tr><td rowspan="5">一般</td><td rowspan="5">热处理至强度极限小于1240MPa的零件</td><td>内部</td><td></td><td>1.磷化+H06-2铁红底漆2.镀锌+H06-2铁红底漆</td></tr><tr><td>外部</td><td></td><td>1.磷化+H06-2+C04-2或H04-22.镀锌+H06-2+H04-2</td></tr><tr><td></td><td>表面有公差要求</td><td>镀铬,在图纸上规定镀层厚度</td></tr><tr><td>内部、外部非配合面</td><td>未注明公差区域</td><td>镀镉+H06-2 (内部)镀镉+H06-2+H04-2 (外部)</td></tr><tr><td></td><td>不能电镀的零件</td><td>磷化+H06-2铁红底漆</td></tr><tr><td rowspan="6">一般工作温度:长期150C短期180C</td><td rowspan="6">热处理至强度极限为 1240 ~1515MPa的零件</td><td>内部</td><td></td><td>镀镉+H06-2</td></tr><tr><td>外部</td><td></td><td>镀镉+H06-2+H04-2各色磁漆</td></tr><tr><td></td><td>表面有公差要求</td><td>镀铬,在图纸上规定镀层厚度</td></tr><tr><td>内部 外部</td><td>不能电镀的零件</td><td>磷化+H06-2铁红底漆</td></tr><tr><td>内部非配合面</td><td>未注明公差区域</td><td>镀镉+H06-2铁红底漆</td></tr><tr><td>外部非配合面</td><td>未注明公差区域</td><td>镀镉+H06-2+H04-2各色磁漆</td></tr><tr><td rowspan="2">一般工作温度:150~180C</td><td rowspan="2">热处理至强度极限大于1515MPa的零件</td><td>内部</td><td></td><td>镀镉钛或镀镉钛+H06-2铁红底漆</td></tr><tr><td>外部</td><td></td><td>1.镀镉钛+H06-2+H04-22.镀镉钛+H06-103H铁红环氧聚酰胺底漆+13-4(或13-2)磁漆</td></tr><tr><td rowspan="2">耐高温零件</td><td rowspan="2">使用温度:长期300C短期400C</td><td rowspan="2">内部</td><td>内表面</td><td>1.磷化+H61-环氧有机硅聚酰胺耐热漆2.磷化+H61-83底漆+H61-1环氧有机硅聚酰胺耐热漆</td></tr><tr><td>外表面</td><td>磷化+H61-1环氧有机硅聚酰胺耐热漆</td></tr><tr><td>接触各种机用流体的零件</td><td>燃油、润滑油、液压油</td><td>内部</td><td>内表面</td><td>1.磷化+X04-52磁漆+X04-52清漆2.磷化+X04-52磁漆</td></tr><tr><td>冷气瓶导管及其他腔类零件</td><td></td><td>内部</td><td>内表面</td><td>1.磷化+Y00-1清漆2.磷化+W99-1含氯硅油3.磷化+202甲基硅油</td></tr><tr><td>座舱内部不反光部位的零件</td><td></td><td>内部</td><td>外表面</td><td>磷化+H06-2+C04-83或H04-80无光磁漆</td></tr></table>

# 21.6.6 钛合金的防护体系

钛合金在飞机上用量日益增多，如后机身蒙皮等工作温度较高的区域。虽然钛合金本身耐蚀性较高，但在 $300^{\circ}\mathrm{C}$ 以上表面开始变黄，随着时间的推移，颜色不断加深，涂漆的表面则无发黄现象。涂漆的目的是保证外表面颜色一致，有时是为了防止钛合金表面被沾污，防止接触腐蚀。其防护体系见表21-6。

表 21-6 钛合金的防护体系  

<table><tr><td>序号</td><td>表面准备</td><td>底漆</td><td>面漆</td><td>适用零部件及涂层特点</td></tr><tr><td>1</td><td>喷砂酸洗</td><td>H06-2锌黄环氧酯底漆</td><td></td><td>内部零件。单层锌黄底漆,防护性、耐油性较好,但耐水、耐湿热、耐盐雾性不及F06-9底漆。&lt;150℃可长期使用</td></tr><tr><td>2</td><td>喷砂酸洗</td><td>H06-2锌黄环氧酯底漆</td><td>H04-2环氧硝基磁漆</td><td>内部零件。附着力强,防护性好,有光泽,易施工,使用温度≤120℃</td></tr><tr><td>3</td><td>喷砂酸洗</td><td>H06-2锌黄环氧酯底漆</td><td>13-2丙烯酸聚氨酯磁漆</td><td>外部零件。涂层附着力好,防护性优良,并具有良好的耐油、耐光、耐候性,适于外部使用,可在&lt;150℃下使用</td></tr><tr><td>4</td><td>喷砂酸洗</td><td>H06-2锌黄环氧酯底漆</td><td>A04-101丙烯酸氨基半光磁漆</td><td>外部零件。表面半光,装饰性好,漆膜坚硬,耐候性优良。面漆需烘烤。可在&lt;150℃下使用</td></tr><tr><td>5</td><td>喷砂酸洗</td><td>F06-9锌黄、铁红纯酚醛底漆</td><td></td><td>内部零件。单层底漆,涂层具有良好的耐水、耐湿热和耐盐雾性,附着力优于H06-2,耐油性不及H06-2,可在&lt;120℃下使用</td></tr><tr><td>6</td><td>喷砂酸洗</td><td>F06-9锌黄、铁红纯酚醛底漆</td><td>H04-2环氧硝基磁漆</td><td>内部零件。涂层防护性良好,附着力好,面漆干燥快,但耐光性差,使用温度在120℃</td></tr><tr><td>7</td><td>喷砂酸洗</td><td>F06-9锌黄、铁红纯酚醛底漆</td><td>13-2丙烯酸聚氨酯磁漆</td><td>外部零件。涂层附着力好,防护性优良,并具有良好的耐油、耐光、耐候性,可在&lt;150℃下使用</td></tr><tr><td>8</td><td>喷砂酸洗</td><td>F06-9锌黄、铁红纯酚醛底漆</td><td>A04-101丙烯酸氨基半光磁漆</td><td>外部零件。涂层防护性良好,硬度高,并具有良好的附着力、耐介质和耐老化性,面漆需烘烤,使用温度在150℃</td></tr><tr><td>9</td><td>喷砂酸洗</td><td></td><td>H61-1环氧有机硅耐热漆</td><td>耐热部位的零件。单层面漆,具有较好的防护性及物理机械性能。&lt;250℃可长期使用</td></tr></table>

# 21.6.7 镁合金的防护体系

镁合金比重小, 结构强度高, 由于镁合金的电极电位较负, 在恶劣环境下腐蚀严重, 使其应用受到限制。但在良好的环境下, 使用适宜的防护体系还是能够保证安全使用的。镁合金的防护体系见表21-7。

表 21-7 镁合金防护体系  

<table><tr><td>合金</td><td>飞机上的位置</td><td>表面防护要求</td></tr><tr><td rowspan="5">镁合金</td><td>内部一般零件</td><td>化学氧化+H06-2锌黄底漆+加2%铝粉的H06-2+C04-2磁漆</td></tr><tr><td>工作温度&gt;130℃、外部温度&gt;150℃的零件</td><td>化学氧化+H06-2锌黄底漆+加2%铝粉的H06-2+H61-1环氧有机硅聚酰胺耐热漆</td></tr><tr><td>座舱内零件,要求不反光的零件</td><td>化学氧化+H06-2锌黄底漆+加2%铝粉的H06-2+C04-83无光磁漆</td></tr><tr><td>接触各类机用油的零件</td><td>化学氧化+X04-52磁漆</td></tr><tr><td>外部零件</td><td>化学氧化+H06-2锌黄底漆+加2%铝粉的H06-2底漆+H06-2底漆+13-2丙烯酸聚氨酯磁漆</td></tr></table>

# 21.6.8 复合材料的防护体系

复合材料是一种新型的结构材料，由于密度低，强度高，在飞机上的应用越来越广泛。复合材料的种类繁多，在有机树脂基复合材料中，如玻璃纤维复合材料、碳纤维复合材料，还有其他

金属基的复合材料。目前在飞机结构件上使用的有玻璃纤维和碳纤维复合材料。复合材料具有一定的吸水性，受湿热影响力学性能会下降。为减缓材料的吸湿以及老化、沙蚀和雨蚀作用，并且从整机装饰外观的要求考虑也需要对复合材料构件同其他金属材料构件一样，施涂相适应的涂料，以获得颜色协调一致、外观光滑的表面。复合材料的涂层系统见表21-8。

表 21-8 复合材料零件的涂层系统  

<table><tr><td>序号</td><td>零件名称及部位</td><td>表面处理</td><td>涂层系统</td><td>性能特点</td></tr><tr><td>1</td><td>一般玻璃纤维零件,如天线罩、腹鳍等</td><td>打磨、清洗120C下烘烤2h</td><td>1.H01-1清漆2.H04-1绿色磁漆</td><td>具有较好的耐水性和防护性能,使用温度140℃以下</td></tr><tr><td>2</td><td>玻璃纤维起落架小护板</td><td>打磨、清洗120C下烘烤2h</td><td>1.1号航空底漆2.13-2丙烯酸聚氨酯磁漆</td><td>具有良好的防护性能、耐候性能和耐油性能</td></tr><tr><td>3</td><td>飞机玻璃纤维雷达罩零件</td><td>打磨、清洗120C下烘烤2h</td><td>1.H01-101H环氧聚酰胺清漆2.S04-105H弹性聚氨酯磁漆</td><td>具有良好的柔韧性、耐油性、耐湿热性以及耐雨蚀性能。耐热140℃,温度过高在大马赫数飞行的雷达罩均有不同程度的起泡、发粘、涂层堆积现象</td></tr><tr><td>4</td><td>飞机非迎风面碳纤维复合材料零件</td><td>打磨、清洗120C下烘烤2h</td><td>1.H01-101H清漆2.刮环氧聚酰胺腻子3.H06-102银黄环氧聚酰胺底漆4.13-2丙烯酸聚氨酯磁漆</td><td>附着力好,具有良好的耐湿热、耐盐雾、耐水及耐光性能</td></tr><tr><td>5</td><td>飞机迎风面碳纤维复合材料零件</td><td>打磨、清洗120C下烘烤</td><td>1.H01-101H清漆2.S04-105H弹性聚氨酯磁漆3.13-2丙烯酸聚氨酯磁漆</td><td>附着力好,具有良好的耐湿热、耐盐雾、耐光以及耐雨蚀性能</td></tr><tr><td>6</td><td>碳纤维复合材料蒙皮壁板零件</td><td>打磨、清洗表面喷涂铝后涂508S表面处理剂</td><td>1.H01-103H封孔剂2.H06-1012H环氧聚酰胺底漆3.13-2丙烯酸聚氨酯磁漆</td><td>具有良好的物理机械性能,耐各种机用油料、耐湿热、耐盐雾性能,并具有防雷击、抗静电性能</td></tr><tr><td>7</td><td>复合材料机翼整体油箱内表面</td><td>打磨、清洗120C下烘烤</td><td>1.H01-101H环氧聚酰胺清漆2.H06-1020H.D环氧抗静电涂料3.刮XM-59密封剂4.刷XM-50稀胶5.HL04-1019H.D环氧聚硫抗静电涂料</td><td>具有良好的物理机械性能、耐油性和耐溶剂性,并具有较好的抗静电性能</td></tr><tr><td>8</td><td>复合材料机翼整体油箱外表面</td><td>打磨、清洗120C下烘烤</td><td>1.H01-101H环氧聚酰胺清漆2.H06-1020H.D环氧抗静电涂料</td><td>具有良好的物理机械性能和耐油性,并具有较好的抗静电性能</td></tr></table>

# 第22章 飞机结构防腐蚀密封

# 22.1 密封防腐蚀功能

为实现飞机设计所预定的战术技术性能，由密封设计、密封工艺、密封材料三者密切合作，逐步发展形成了飞机结构气密与油密(燃油、滑油等)、气动整流、电绝缘、隔离阻蚀与易蚀材料阻蚀保护和仪表、仪器防潮、保温及减震密封等几大类密封技术。除环境隔离（如水上飞机水密）、隔离阻蚀（双金属隔离）和易蚀材料（如镁合金）阻蚀是明确为防腐蚀进行密封之外，其余密封在客观效果上也都有显著的隔离腐蚀环境，防止飞机各有关部位结构腐蚀的功能，如气密、气动整流、电绝缘密封，都会防止雨水（酸雨、碱性雨）、尘埃（大多含有盐类或碱性物质）引起的化学腐蚀及电化学腐蚀，水密会明显地防止海水、盐雾（海雾）对飞机结构造成腐蚀，油密会阻止燃油对飞机整体油箱结构及其他结构的不良影响并防止霉菌滋生腐蚀油箱内壁。从防腐蚀角度出发，密封技术有以下几个方面的功能：

# （1）环境封闭

引起飞机零、部件乃至整机结构腐蚀受损的外部原因就是飞机及其各零、部件所处的环境因素，典型的腐蚀性环境因素有温度、相对湿度(湿气)、盐雾(海上及海岸雾气)、雨水、紫外线、工业污染（有机或无机腐蚀性气体、液体、尘埃)、燃料、机载特种液体(滑油、液压油、防雾剂、防冰剂等)和微生物等。采用适当种类、类别和级别的密封剂，在有技师控制的保证下，以恰当的

密封工艺进行施工，使易被腐蚀又不允许被腐蚀的飞机零部件与有关外部腐蚀性环境隔离，获得显著的封闭有害环境预防腐蚀发生的效果。封闭环境的典型作业有飞机外蒙皮对接、搭接缝，穿越蒙皮的各种紧固结构，焊接、胶接结构等的贴合面密封、湿法装配、周边封闭以及电气接头、天线和其他电子器件的密封。

图22-1(a）腐蚀电位不同的金属件防腐蚀装配  
图片摘要：该图主要展示 22 1(a）腐蚀电位不同的金属件防腐蚀装配。
![](images/a34fbc027cf131ff5f09d899f7afec6202b5d37242ac096b8532887fbe5c2c65.jpg)  
1—钛合金板；2—贴合面阻蚀密封剂HM-105；3—钢铆钉；4—钉头、钉杆与窝和孔之间的阻蚀密封剂HM-105；5—阳极氧化铝合金件

# （2）密封保护

# a. 不同电位金属件隔离阻蚀

飞机结构中不同腐蚀电位的两种或两种以上金属零件装配在一起，为防止接触界面处进入电解液（酸性或碱性雨水，盐类水溶液等），产生电偶腐蚀，装配前应采用不吸湿、绝缘性高的高粘接力密封剂进行隔离保护，如图22-1(a)、图22-1(b)、图22-1(c)所示。

# b. 易蚀金属的密封保护

镁、镁铝、钢件虽然进行了适当的表面处理，装配时，仍应采用阻蚀性（对镁、镁铝）和耐水高粘接力（必要时为低粘接力）密封剂进行封闭保护。

# c. 金属件钻孔、锉修后密封保护

金属镀层件及轻合金件钻孔、锉修后，应采用阻蚀密封剂将受损处涂敷包封，然后湿法装配。

图片摘要：该图主要展示 22 1(b）腐蚀电位不同的金属(铝、钢等)零件与非金属零件（石墨纤维/环氧复合材料零件)不要求导电时的密封状况1一非金。
![](images/a9d86862af74271e91e057528856cfc834cc3180a4d21ed8fa0d0862c8a1182d.jpg)  
图22-1(b）腐蚀电位不同的金属(铝、钢等)零件与非金属零件（石墨纤维/环氧复合材料零件)不要求导电时的密封状况1一非金属零件；2一嵌缝及贴合面密封剂；3一铝合金型材

图片摘要：该图主要展示 22 1(b）腐蚀电位不同的金属(铝、钢等)零件与非金属零件（石墨纤维/环氧复合材料零件)不要求导电时的密封状况1一非金。
![](images/2e98592bb3dc1fa45efb7fdd4edb35cf75c6bc55875036e778e2b3e4b86abc28.jpg)  
图22-1(c）需导电的石墨纤维/环氧复合材料零件与铝合金零件连接时的密封状况1—石墨纤维/环氧复合材料板件；2—复合材料零件与铝合金零件接合缝外填角密封剂HM-120;3—铝合金零件

# d. 非金属材料的保护

飞机上非金属材料必须保护，以免受溶剂、湿气、臭氧、热和紫外线辐射作用而变质，如整体油箱内聚硫密封剂应采用顶涂保护密封剂加以保护，防止煤油直接侵害聚硫橡胶，胶接件边部采用防湿密封等。

# 22.2 典型结构件的密封防腐蚀设计

# 22.2.1 飞机蒙皮铆接和焊接结构的密封防腐蚀设计

# （1）飞机蒙皮铆接结构的密封防腐蚀设计

飞机蒙皮对接时应留有设计所确定的缝宽（一般不得小于 $2.2\mathrm{mm}$ ），并按图22-2进行密封防腐蚀。蒙皮搭接时应按图22-3(a)、图22-3(b)进行密封防腐蚀。

# （2）飞机蒙皮焊接结构的密封防腐蚀设计

飞机蒙皮与骨架焊接结构的密封防腐蚀应按图22-4进行。

图片摘要：该图主要展示 22 2 蒙皮对接铆接接头的密封防腐蚀装配。
![](images/9ea9f0cac35a305eda37ab2fd1d49d48498b50d43e075840c02da9f7369c658a.jpg)  
图22-2 蒙皮对接铆接接头的密封防腐蚀装配

图片摘要：该图主要展示 22 2 蒙皮对接铆接接头的密封防腐蚀装配。
![](images/19050f535b538ca5ce2fcf11b63a00d921b684513eef2f6772fdb7427c90f541.jpg)  
(a)

图片摘要：该图主要展示 22 2 蒙皮对接铆接接头的密封防腐蚀装配。
![](images/590ed1ae39c0069d5c2fc1dbc52cfd4bc4416edc20b3ec74de48b2c12d06f25f.jpg)  
(b)   
图22-3 飞机蒙皮搭接铆接接头的密封防腐蚀装配1,2一飞机蒙皮；3一贴合面密封采用高粘接力C类密封剂HM-102;4—填角密封采用B类密封剂XM-28Ⅱ，h大于 $6.5\mathrm{mm}$ 时按图22-3(a)填角密封， $h$ 小于 $6.5\mathrm{mm}$ 时按图22-3  
(b)填角密封；5一铆钉

图片摘要：该图主要展示 22 3 飞机蒙皮搭接铆接接头的密封防腐蚀装配1,2一飞机蒙皮；3一贴合面密封采用高粘接力C类密封剂HM 102;4—填。
![](images/c35c879e387032fb66e9ec6858137ddaf65d1075026cd32429450ff6fda9cfea.jpg)  
(a) 焊接前

图片摘要：该图主要展示 22 3 飞机蒙皮搭接铆接接头的密封防腐蚀装配1,2一飞机蒙皮；3一贴合面密封采用高粘接力C类密封剂HM 102;4—填。
![](images/6eaf169fc5fa958d1592775d3d5c75fb6473631e4f640488d5b7898e83c57779.jpg)  
(b) 焊后

（c）填充保护密封剂XM-22B后  
图22-4 铝合金蒙皮与骨架焊接结构的密封防腐蚀处理  
图片摘要：该图主要展示 22 4 铝合金蒙皮与骨架焊接结构的密封防腐蚀处理。
![](images/8d9333b55ba4b060404d18323d2693b8cd53d74248aa865345d482197676871b.jpg)  
1—骨架；2—蒙皮；3—焊接密封剂；4—焊缝保护密封剂XM-22B；5—焊接印痕

# 22.2.2 可卸口盖(常卸式)的防腐蚀密封设计

飞机各部位常拆卸式检查口盖的防腐蚀密封按图22-5进行。

(a) 合盖前状态  
（b）合盖后状态  
（c）经室温硫化开盖后状态  
图22-5 常卸式检查口盖的密封防腐蚀结构设计  
图片摘要：该图主要展示 22 5 常卸式检查口盖的密封防腐蚀结构设计。
![](images/db95918ed0366f9298e1b3a61a48ab43222bf971aa39608ed33cd27b5d034531.jpg)  
1—口盖；2—压注在口盖上的密封剂XM-22B或XM-60；3—口盖上的螺钉孔；4—机身或机翼蒙皮上的口盖框；5—涂在口盖框的隔离剂；6—连接口盖与口盖框的螺钉；7—打开后的口盖；8—合盖成型再经硫化后形成的密封条

# 22.2.3 外蒙皮与气动有关结构的密封防腐蚀设计

（1）机身、机翼上信号灯、照明灯、放电装置与外蒙皮连接时的整流密封防腐蚀设计信号灯、照明灯等的整流密封防腐蚀按图22-6(a)、图22-6(b)进行。

图22-6(a） 放电刷的整流密封防腐蚀设计  
图片摘要：该图主要展示 22 6(a） 放电刷的整流密封防腐蚀设计。
![](images/9b184c4a30dd77cad00f78dac846c8b677c221d6fa7095b6b29f6fff69b32301.jpg)  
1—针；2—外壳（塑料）；3—XM-41填角整流密封剂；4—铝合金基座

图22-6(b）航行灯的整流防腐蚀设计  
图片摘要：该图主要展示 22 6(b）航行灯的整流防腐蚀设计。
![](images/a19c4a664a289511256e0c96035f1271793888f8ac8de058e370e869847ff1fe.jpg)  
1—嵌入整流密封剂XM-41；2—航行灯玻璃罩；3—玻璃罩金属座；4—飞机蒙皮；5—密封橡皮圈

# （2）天线与外蒙皮连接的密封防腐蚀设计

天线与外蒙皮连接时天线基座与飞机蒙皮的整流密封防腐蚀按图22-7进行。

# （3）机翼翼根与机身连接的密封防腐蚀设计

机翼翼根与机身连接处整流包皮整流，防雨水渗入防腐蚀密封设计应按图22-8进行。

图22-7 飞机天线与外蒙皮连接的整流密封防腐蚀结构  
图片摘要：该图主要展示 22 7 飞机天线与外蒙皮连接的整流密封防腐蚀结构。
![](images/a4827e92136321d4b2044d2f2ed03740b8e4c50c3cf327ba3451b5190aae4d0c.jpg)  
1—XM-22B密封剂作贴合面密封；2—XM-41密封剂作填角整流防腐蚀密封；3一天线；4一外蒙皮；5一加强板；6一防潮套底板；7一同轴电缆接头

图22-8 机翼翼根与机身连接处整流包皮贴合面的防腐蚀密封与整流  
图片摘要：该图主要展示 22 8 机翼翼根与机身连接处整流包皮贴合面的防腐蚀密封与整流。
![](images/719e3f99c36ab20dac0b2ee32091ed40cc49791549297754314df5f12e17e97d.jpg)  
1—贴全面阻蚀密封剂HM-105B；2—机身蒙皮；3—整流包皮；4—紧固件（采用了HM-105B阻蚀密封剂）；5—包皮与机翼搭接处的整流密封剂(XM-41)；6—机翼；7—包皮与机身蒙皮搭接处的整流密封剂

# 22.2.4 驾驶舱风挡玻璃等与金属型材连接结构的密封防腐蚀设计

驾驶舱风挡玻璃、天窗、有机玻璃机身客舱两侧玻璃窗与金属型材连接结构的密封防腐蚀设计按图22-9进行。

图22-9(a） 螺栓连接  
图片摘要：该图主要展示 22 9(a） 螺栓连接。
![](images/e7c9f9427d4a5a1adbbbac5f355a3447bfb63eb39bdb11096d2151b85dd8f720.jpg)  
1—有机玻璃零件；2—边缘加强件；3—螺栓；4—密封剂HM-102；5—骨架

图22-9(b） 不用支撑衬套的热间隙螺栓连接  
图片摘要：该图主要展示 22 9(b） 不用支撑衬套的热间隙螺栓连接。
![](images/857464ecf0bb4c6718225d4399b291bb9b5839aebc72c35b9769b00073926716.jpg)  
1—金属板条；；2—弹性垫片；3—密封腻子；4—有机玻璃零件；5—密封剂；6—骨架

图22-9(c）镶嵌式连接  
图片摘要：该图主要展示 22 9(c）镶嵌式连接。
![](images/d077f98fad4181cfa7eed5a300575ebac17d866e7f22b25303993a1002f3d968.jpg)  
1—骨架；2—压板；3—软木片；4—有机玻璃；5—海绵胶板；6—密封腻子XM-48

图22-9(d）镶嵌式连接  
图片摘要：该图主要展示 22 9(d）镶嵌式连接。
![](images/e69b0c7c18f5f23e7bb9785a43bb217d105c01b8cd1375f339a5ea02ec0d5318.jpg)  
1—金属板条；2—弹性垫片；3—密封腻子XM-48；4—有机玻璃；5—弹性垫片；6—骨架；7—螺栓

图22-9(e） 纯气密连接  
图片摘要：该图主要展示 22 9(e） 纯气密连接。
![](images/26e110d26c818fbf556e52f055cc44537dc5055b8d8e63b6a23fb1a655f5edfc.jpg)  
1—有机玻璃零件；2—涤纶织物；3—密封剂；4—橡胶管；5—蒙皮；6—框架7—橡胶气密型材

图22-9(f) 层合有机玻璃的螺栓连接   
图片摘要：该图主要展示 22 9(f) 层合有机玻璃的螺栓连接。
![](images/ecd44464b587701b471eb18132c5f4f5f91ef6ffa462bf33fd3c3d381d49cafd.jpg)  
1,4一中间层；2一覆面层；3一结构层；5一衬套；6一边缘加强件

图22-9(g) 柔性连接   
图片摘要：该图主要展示 22 9(g) 柔性连接。
![](images/f794433f736803d0095cf117c845fc70dbbc468f86341ea37c58b8599cb4daec.jpg)  
1—有机玻璃零件；2—涤纶带；3—密封剂HM-102；4—通条；5—框架

# 22.2.5 整体油箱的密封防腐蚀设计

# （1）整体油箱内阳极氧化层面用防腐蚀底漆

为防止环境因素(水、霉菌等)引起整体油箱内壁表面阳极氧化面层腐蚀，应采用聚氨酯防腐底漆S06-1010H或SF-9保护。

# （2）整体油箱主结构连接的密封防腐蚀设计

整体油箱主结构件连接处(前后梁、端肋与蒙皮)油箱长桁与油箱下壁连接的密封防腐蚀按图22-10进行。

图片摘要：该图片与1贴合面密封剂XM 22A；2一填角密封剂XM 22B；3长桁；4一油箱下壁板；5 S06 1010H防腐底漆；6 NJD 1粘接底漆；1—填角密封剂XM 22这部分内容相关。
![](images/03b2054398282ae83b52b5cc4cded5d4187306d7d89d4c01fea88c9e0c63cd3b.jpg)  
1贴合面密封剂XM-22A；2一填角密封剂XM-22B；3长桁；4一油箱下壁板；5-S06-1010H防腐底漆；6-NJD-1粘接底漆

图片摘要：该图片与1—填角密封剂XM 22B；2—贴合面密封剂XM 22A；3—π型长桁；4—油箱下壁板；5—NJD 1粘接底漆；6—S06 1010H防腐底漆；1 贴合面密封剂这部分内容相关。
![](images/e3422a10a3575e320194ccec6a92801600ad5dca02fc4f754cc2d017b412ff3f.jpg)  
1—填角密封剂XM-22B；2—贴合面密封剂XM-22A；3—π型长桁；4—油箱下壁板；5—NJD-1粘接底漆；6—S06-1010H防腐底漆

图片摘要：该图片与1 贴合面密封剂XM 22A；2一填角密封剂XM 22B；3 翼肋；4一油箱下壁板；5 NJD 1粘接底漆；6 S06 1010H防腐底漆；1 翼梁（油箱壁之一这部分内容相关。
![](images/01af9a5c5f76d910a05468d690a2b95de6c9139f4330390041b891141666dd70.jpg)  
1--贴合面密封剂XM-22A；2一填角密封剂XM-22B；3-翼肋；4一油箱下壁板；5-NJD-1粘接底漆；6-S06-1010H防腐底漆

图片摘要：该图主要展示 22 10 整体油箱主结构和长桁与油箱下壁的密封防腐蚀设计。
![](images/47c00458746541a0b30c1f0529e6947fc32418f05b4fbdb5e31d214d407e2d7c.jpg)  
1--翼梁（油箱壁之一）；2—填角密封剂XM-22B；3—贴合面密封剂XM-22A；4—油箱下壁板；5-NJD-1粘接底漆，6-S06-1010H防腐底漆

（3）整体油箱可卸口盖的密封防腐蚀设计整体油箱可卸检查口盖(即大壁板)的密封按图22-11进行。

图片摘要：该图主要展示 22 10 整体油箱主结构和长桁与油箱下壁的密封防腐蚀设计。
![](images/9cb5e98405932e385bc1d19ba196263ed3862d0c562a3e020b51d36ed02d7161.jpg)  
图22-10 整体油箱主结构和长桁与油箱下壁的密封防腐蚀设计

图22-11 油箱可卸检查口盖的密封防腐蚀设计  
图片摘要：该图主要展示 22 11 油箱可卸检查口盖的密封防腐蚀设计。
![](images/167b285bce0a9364d4c03839800690a85c4d583ae1c516b1412c4ff0a8dae80a.jpg)  
1—梁；2—丁腈密封橡胶型材；3—低粘接力密封剂HM-103B；4—油箱可卸检查壁板；5—油箱端肋

（4）整体油箱内表面保护密封防腐蚀涂层

为防止整体油箱内的密封剂XM-23B在燃油中受燃油及霉菌腐蚀变质过早出现密封失效，应采用HM-501表面保护密封剂作最后灌注防腐蚀密封。

# 22.2.6 蜂窝结构件的密封防腐蚀设计

蜂窝件边部的密封防腐蚀按图22-12进行。

图22-12 胶接蜂窝的密封防腐蚀设计  
图片摘要：该图主要展示 22 12 胶接蜂窝的密封防腐蚀设计。
![](images/862b0ad207a49f9e5094aac47e8fbd25419004cc53a055028a43010cf346c935.jpg)  
1—面板；2—蜂窝芯与面板胶接处填角密封剂（阻蚀型HM-105B）；3—铝芯；4—蜂窝芯边部采用耐水高粘接力密封剂XM-22B或XM-33（两者均需与QS-7配套）

蜂窝件对接时按图22-13进行。接缝处用QS-7作表涂处理后填入耐水密封剂。

图片摘要：该图主要展示 22 12 胶接蜂窝的密封防腐蚀设计。
![](images/f52a8a499d2ed239e7426b7b30109b89f41f9e83c51df10f7433dbcf22da51f6.jpg)  
图22-13 胶接蜂窝件对接缝（缝宽 $h \geqslant 5\mathrm{mm}$ ）1—蜂窝件；2—防腐粘接密封剂XM-33。

# 22.2.7 金属胶接结构的密封防腐蚀设计

金属胶接结构的密封防腐蚀设计见图22-14。

图片摘要：该图主要展示 22 13 胶接蜂窝件对接缝（缝宽 ）1—蜂窝件；2—防腐粘接密封剂XM 33。。
![](images/18c4196aa023710744a0b7f640ce358ad8da8f2d9ca648db4a373deb86022d22.jpg)  
图22-14 金属胶接后密封

采用贴合面阻蚀密封剂HM-105进行胶接以形成防腐蚀胶接结构。

# 22.2.8 起落架舱的密封防腐蚀设计

起飞或着陆时起落架舱中接受大量引起腐蚀的气氛(地面水、沙、坐等), 收起后封闭的轮舱内仍受腐蚀性气氛作用(水及湿气等)。所有结构贴合面应按图22-15进行密封防腐蚀作业。

（a）轮舱中的对接结构  
图片摘要：该图主要展示 22 15 起落架舱内所有结构贴合面施行贴合面密封。
![](images/93725389d02d66ea316e9eba6ebe3746fd6ae354d2c5f0e73464278e0c47cb69.jpg)  
1. 贴合面密封剂 HM-105;2—对接缝密封剂 XM-33;3,4—轮舱结构件

图22-15 起落架舱内所有结构贴合面施行贴合面密封  
图片摘要：该图主要展示 22 15 起落架舱内所有结构贴合面施行贴合面密封。
![](images/0ee71a3e11ba79d48ccd1f97fb6ea3d290627f7d6598d7d3a313ad46ed2ce856.jpg)  
1—贴合面密封剂HM-105；2，3—搭接构件

（b）轮舱中的搭接结构

# 22.2.9 机身舱内的密封防腐蚀设计

（1）所有舱内蒙皮表面零件组装时应以贴合面密封剂HM-102并配合QS-7进行密封，详见图22-16。  
（2）舱底板上零件组装的密封防腐蚀设计

舱底板上全部零件应采用阻蚀密封剂HM-105进行贴合面密封，详见图22-17。

图片摘要：该图主要展示 22 16 机身舱内蒙皮与机身框缘条接头贴合面的密封1—机身舱内蒙皮；2—HM 102贴合面密封剂；3—机身框缘条。
![](images/0938a37b06ca3a98caa35a12e95dcc2e89792fe232f8b7db8496c8de6ac00115.jpg)

图片摘要：该图主要展示 22 16 机身舱内蒙皮与机身框缘条接头贴合面的密封1—机身舱内蒙皮；2—HM 102贴合面密封剂；3—机身框缘条。
![](images/91279c5e10157945cde40aa82bda1b650a5b1c236a28b492427e1adf460e3a1b.jpg)  
图22-16 机身舱内蒙皮与机身框缘条接头贴合面的密封1—机身舱内蒙皮；2—HM-102贴合面密封剂；3—机身框缘条  
图22-17 舱底蒙皮组件贴合面的阻蚀密封 1—梁；2—铆钉；3—HM-105阻蚀贴 合面密封剂；4—舱底蒙皮

（3）卫生、饮食系统结构的密封防腐蚀设计

厕所和厨房/服务中心下水管道和机身结构相连接的所有接头应采用HM-102密封剂进行贴合面密封，穿过地板的废物管或水管按图22-18进行密封。

（4）潮湿区域结构的密封防腐蚀

潮湿区域客舱地板接头周围应用缓蚀密封剂HM-105密封，详见图22-19。

图片摘要：该图主要展示 22 18 穿过地板的废物管或水管的密封 1—废物管或水管；2—HM 102密封剂；3—地板。
![](images/ad29f32ccc86b58ac4ac47ffdc06a175dba8088cfe8636058690e1d1cd007cf6.jpg)  
图22-18 穿过地板的废物管或水管的密封 1—废物管或水管；2—HM-102密封剂；3—地板

图22-19 机舱内厨房、厕所和登机门等潮湿区域地板接头的密封  
图片摘要：该图主要展示 22 19 机舱内厨房、厕所和登机门等潮湿区域地板接头的密封。
![](images/a86741d4766b13a7bd1ab5bfb943ee17c069cbf130a05a6213414b741ba87057.jpg)  
1—地板；2—HM-105阻蚀密封剂；3—型材；4—地板梁

# 22.2.10 紧固件的密封防腐蚀设计

（1）空气中工作的蒙皮上铝合金紧固件的密封防腐蚀设计  
空气系统中工作的蒙皮上铝合金紧固件干法安装。  
（2）胶接部拉蒙皮上铝合金紧固件的密封防腐蚀设计

胶接部位蒙皮上铝合金紧固件应涂HM-105进行湿法安装，见图22-20。

图22-20 胶接件上铝合金紧固件湿法防腐蚀安装  
图片摘要：该图主要展示 22 20 胶接件上铝合金紧固件湿法防腐蚀安装。
![](images/5de1f2bf5d357fb7239baa835e87660f51505320a19abd5c2841364098aada76.jpg)  
1—铝铆钉；2—阻蚀密封剂HM-105；3—胶接件

（3）易蚀区永久性铝合金紧固件的密封防腐蚀设计

永久性安装在起落架舱及其他易遭受腐蚀环境中(如蓄电池区)的铝合金紧固件按图22-21进行密封。

图片摘要：该图主要展示 22 20 胶接件上铝合金紧固件湿法防腐蚀安装。
![](images/6fa576e3f6ad78856d746f706666f946db62c94670f3a34b4e0e3799f667cdef.jpg)  
(a)

(b)   
图22-21 铝合金紧固件面腐蚀区的密封防腐  
图片摘要：该图主要展示 22 21 铝合金紧固件面腐蚀区的密封防腐。
![](images/98a5ec37001df658a285e42881c02d934354c827980ac1d9eafc5e1a4f508a5c.jpg)  
1—螺栓头或铆钉头部用XM-33或HM-102密封剂包覆；  
2—采用阻蚀密封剂HM-105使钉杆中带胶湿法装配

所有非铝紧固件按图22-22作湿法安装。

（4）拆卸式紧固件的密封防腐蚀设计

外部拆卸式非铝紧固件的防蚀密封按图22-23进行。

图片摘要：该图主要展示 22 22 非铝紧固件（永久性安装）的湿法安装1—采用HM 105密封剂；2—采用XM 33或HM 102作头部密封（均。
![](images/b42e0a28fd8047bc23c34bfcc1a358f056880069bc3e1d74dad62e399ea934bd.jpg)
