Repository: C-zj02/CFD-claw

<div align="center">

**English** | [中文](#中文版) | [Français](README_FR.md) | [Русский](README_RU.md) | [हिन्दी](README_HI.md) | [العربية](README_AR.md) | [Português](README_PT.md)

# 🚀 Claude Code Python

**A Complete Python Reimplementation Based on Real Claude Code Source**

*From TypeScript Source → Rebuilt in Python with ❤️*

***
**🔥 Active Development • New Features Weekly 🔥**

</div>

***

## 🎯 What is This?

**Clawd Code** is a **complete Python rewrite** of Claude Code, based on the **real TypeScript source code**.

File: RAG-data/飞机设计手册_第3册_材料(上).pdf-b682dd4b-9a57-40b3-918c-8461b7ef82cf.md (part 3 of 9)
$(\mathrm{kJ} / \mathrm{m}^{2})$
<table><tr><td rowspan="3">牌 号</td><td rowspan="3">品 种</td><td rowspan="3">状态</td><td rowspan="3">δmm</td><td rowspan="3">取向①</td><td>σb</td><td>σ0.2</td><td>8</td><td>Klc</td><td rowspan="3">技术标准</td></tr><tr><td colspan="2">MPa</td><td>%</td><td>MPa √m</td></tr><tr><td colspan="4">不 小 于</td></tr><tr><td rowspan="7">LB733</td><td rowspan="3">包铝板</td><td>M</td><td>0.4~2.5</td><td></td><td>&lt;235</td><td></td><td>13</td><td rowspan="7"></td><td rowspan="7">Q/6S 146-82</td></tr><tr><td>CS</td><td>0.4~2.5</td><td></td><td>405</td><td>335</td><td>8</td></tr><tr><td>MCS</td><td>0.4~2.5</td><td></td><td>390</td><td>315</td><td>8</td></tr><tr><td rowspan="4">不包铝板</td><td rowspan="2">CS</td><td>0.4~1.0</td><td></td><td>410</td><td>345</td><td>7</td></tr><tr><td>&gt;1.0~2.5</td><td></td><td>420</td><td>355</td><td>8</td></tr><tr><td>M</td><td>0.4~2.5</td><td></td><td>&lt;245</td><td></td><td>12</td></tr><tr><td>MCS</td><td>0.4~2.5</td><td></td><td>410</td><td>335</td><td>8</td></tr><tr><td rowspan="9">LY11</td><td rowspan="4">板材</td><td rowspan="2">M</td><td>0.3~2.5</td><td rowspan="2"></td><td>225</td><td></td><td>12</td><td rowspan="4"></td><td rowspan="4">GBn167-82GBn169-82</td></tr><tr><td>&gt;2.5~10.0</td><td>235</td><td></td><td>12</td></tr><tr><td rowspan="2">CZ</td><td>0.3~2.5</td><td rowspan="2"></td><td>365</td><td>185</td><td>15</td></tr><tr><td>&gt;2.5~10.0</td><td>375</td><td>195</td><td>15</td></tr><tr><td rowspan="5">热轧板</td><td rowspan="5">CZ</td><td>5~10</td><td rowspan="5"></td><td>355</td><td>185</td><td>12</td><td rowspan="5"></td><td rowspan="5">GB3193-82</td></tr><tr><td>11~25</td><td>375</td><td>215</td><td>11</td></tr><tr><td>26~40</td><td>335</td><td>195</td><td>8</td></tr><tr><td>41~70</td><td>315</td><td>195</td><td>6</td></tr><tr><td>71~80</td><td>285</td><td>195</td><td>4</td></tr><tr><td rowspan="28">LY12</td><td rowspan="10">板材</td><td rowspan="3">MCZ</td><td>0.3~0.8</td><td rowspan="3"></td><td>390</td><td>245</td><td>15</td><td rowspan="12"></td><td rowspan="12">GBn167-82</td></tr><tr><td>&gt;0.8~2.5</td><td>390</td><td>255</td><td>15</td></tr><tr><td>&gt;2.5~10.0</td><td>410</td><td>265</td><td>12</td></tr><tr><td>BMCZ</td><td>0.3~10.0</td><td></td><td>425</td><td>275</td><td>10</td></tr><tr><td>JMCZ</td><td>0.5~4.0</td><td></td><td>350</td><td>220</td><td>13</td></tr><tr><td rowspan="2">M</td><td>0.3~4.0</td><td rowspan="2"></td><td>&lt;215</td><td></td><td>14</td></tr><tr><td>&gt;4.0~10.0</td><td>&lt;235</td><td></td><td>12</td></tr><tr><td rowspan="2">BM</td><td>0.3~3.0</td><td rowspan="2"></td><td>&lt;235</td><td></td><td>12</td></tr><tr><td>&gt;3.0~10.0</td><td>&lt;235</td><td></td><td>11</td></tr><tr><td>JM</td><td>0.5~4.0</td><td></td><td>&lt;225</td><td></td><td>10</td></tr><tr><td rowspan="2">变断面板材</td><td rowspan="2">M</td><td>1.0~2.5</td><td rowspan="2"></td><td>&lt;225</td><td></td><td>10</td></tr><tr><td>&gt;2.5</td><td>&lt;235</td><td></td><td>10</td></tr><tr><td rowspan="3">板材(包括变断面)</td><td rowspan="3">CZ</td><td>0.3~2.5</td><td rowspan="3"></td><td>405</td><td>270</td><td>13</td><td rowspan="11"></td><td rowspan="11">GBn167-82</td></tr><tr><td>2.5~6.0</td><td>425</td><td>280</td><td>11</td></tr><tr><td>6.0~10.0</td><td>425</td><td>280</td><td>10</td></tr><tr><td rowspan="13">板材</td><td rowspan="3">BCZ</td><td>0.3~1.5</td><td rowspan="3"></td><td>440</td><td>290</td><td>13</td></tr><tr><td>&gt;1.5~6.0</td><td>440</td><td>290</td><td>11</td></tr><tr><td>&gt;6.0~10.0</td><td>440</td><td>290</td><td>10</td></tr><tr><td>JCZ</td><td>0.5~4.0</td><td></td><td>365</td><td>230</td><td>13</td></tr><tr><td rowspan="2">CZY</td><td>1.5~2.5</td><td rowspan="2"></td><td>425</td><td>335</td><td>10</td></tr><tr><td>&gt;2.5~6.5</td><td>455</td><td>345</td><td>8</td></tr><tr><td rowspan="2">BCZY</td><td>1.5~3.0</td><td rowspan="2"></td><td>475</td><td>360</td><td>10</td></tr><tr><td>&gt;3.0~6.5</td><td>475</td><td>360</td><td>8</td></tr><tr><td rowspan="3">MCZ</td><td>0.5~0.8</td><td rowspan="3"></td><td>390</td><td>245</td><td>15</td><td rowspan="5"></td><td rowspan="5">GBn169-82</td></tr><tr><td>&gt;0.8~2.5</td><td>390</td><td>255</td><td>15</td></tr><tr><td>&gt;2.5~10.0</td><td>410</td><td>265</td><td>12</td></tr><tr><td>BMCZ</td><td>0.5~10.0</td><td></td><td>425</td><td>275</td><td>10</td></tr><tr><td>JMCZ</td><td>0.5~4.0</td><td></td><td>350</td><td>220</td><td>13</td></tr></table>

续表 4-9  

<table><tr><td rowspan="3">牌 号</td><td rowspan="3">品 种</td><td rowspan="3">状态</td><td rowspan="3">Smm</td><td rowspan="3">取向①</td><td>\( \sigma_{b} \)</td><td>\( \sigma_{0.2} \)</td><td>8</td><td>\( K_{1c} \)</td><td rowspan="3">技术标准</td></tr><tr><td colspan="2">MPa</td><td>%</td><td>MPa \( \sqrt{\mathrm{m}} \)</td></tr><tr><td colspan="4">不 小 于</td></tr><tr><td rowspan="38">LY12</td><td rowspan="16">板材</td><td rowspan="2">M</td><td>0.5~4.0</td><td rowspan="2"></td><td>&lt;215</td><td></td><td>14</td><td rowspan="16"></td><td rowspan="16">GBn169-82</td></tr><tr><td>&gt;4.0~10.0</td><td>&lt;235</td><td></td><td>12</td></tr><tr><td rowspan="2">BM</td><td>0.5~3.0</td><td rowspan="2"></td><td rowspan="2">&lt;235</td><td></td><td>12</td></tr><tr><td>&gt;3.0~10.0</td><td></td><td>11</td></tr><tr><td>JM</td><td>0.5~4.0</td><td></td><td>&lt;225</td><td></td><td>10</td></tr><tr><td rowspan="3">CZ</td><td>0.5~2.5</td><td rowspan="3"></td><td>405</td><td>270</td><td>13</td></tr><tr><td>&gt;2.5~6.0</td><td>425</td><td>275</td><td>11</td></tr><tr><td>&gt;6.0~10.0</td><td>425</td><td>275</td><td>10</td></tr><tr><td rowspan="3">BCZ</td><td>0.5~1.5</td><td rowspan="3"></td><td rowspan="3">440</td><td rowspan="3">290</td><td>13</td></tr><tr><td>&gt;1.5~6.0</td><td>11</td></tr><tr><td>&gt;6.0~10.0</td><td>10</td></tr><tr><td>JCZ</td><td>0.5~4.0</td><td></td><td>365</td><td>230</td><td>13</td></tr><tr><td rowspan="2">CZY</td><td>1.5~2.5</td><td rowspan="2"></td><td>425</td><td>335</td><td>10</td></tr><tr><td>&gt;2.5~7.5</td><td>455</td><td>345</td><td>8</td></tr><tr><td rowspan="2">BCZY</td><td>1.5~3.0</td><td rowspan="2"></td><td rowspan="2">475</td><td rowspan="2">360</td><td>10</td></tr><tr><td>&gt;3.0~7.5</td><td>8</td></tr><tr><td rowspan="5">热轧板</td><td rowspan="5">CZ</td><td>5~10</td><td rowspan="5"></td><td>410</td><td>255</td><td>10</td><td rowspan="6"></td><td rowspan="6">GB3193-82</td></tr><tr><td>11~25</td><td>420</td><td>275</td><td>7</td></tr><tr><td>26~40</td><td>390</td><td>255</td><td>5</td></tr><tr><td>41~70</td><td>375</td><td>245</td><td>4</td></tr><tr><td>71~80</td><td>345</td><td>245</td><td>3</td></tr><tr><td>热轧板</td><td>CZ</td><td>35~80</td><td>高向</td><td>345</td><td></td><td>3</td></tr><tr><td>板材</td><td>MCZ</td><td>&lt;2.5</td><td></td><td>390</td><td>305</td><td>6</td><td></td><td>HB5301-85</td></tr><tr><td rowspan="15">预拉伸板材</td><td rowspan="15">BCZ-YU</td><td>6.0</td><td rowspan="4"></td><td>440</td><td>290</td><td>13</td><td rowspan="4"></td><td rowspan="4">Q/6S 105-83</td></tr><tr><td>7.0~10.0</td><td>440</td><td>290</td><td>12</td></tr><tr><td>11.0~25.0</td><td>420</td><td>275</td><td>7</td></tr><tr><td>38.0~40.0</td><td>390</td><td>255</td><td>5</td></tr><tr><td>6.5~10.0</td><td rowspan="4"></td><td>440</td><td>290</td><td>12</td><td rowspan="5"></td><td rowspan="5">Q/6S 106-83</td></tr><tr><td>10.1~15.0</td><td>430</td><td>290</td><td>8</td></tr><tr><td>15.1~25.0</td><td>420</td><td>275</td><td>7</td></tr><tr><td>38~40</td><td>390</td><td>255</td><td>5</td></tr><tr><td>38~40</td><td>高向</td><td>345</td><td></td><td>3</td></tr><tr><td>5~12</td><td rowspan="6"></td><td>440</td><td>290</td><td>12</td><td rowspan="6"></td><td rowspan="6">Q/6S 401-84</td></tr><tr><td>12.1~25</td><td>430</td><td>290</td><td>8</td></tr><tr><td>25.1~40</td><td>420</td><td>290</td><td>7</td></tr><tr><td>40.1~50</td><td>420</td><td>290</td><td>6</td></tr><tr><td>50.1~75</td><td>410</td><td>290</td><td>4</td></tr><tr><td>75.1~100</td><td>390</td><td>285</td><td>4</td></tr><tr><td rowspan="8">2024</td><td rowspan="6">薄板</td><td>T3</td><td>1.0~6.3</td><td></td><td>427</td><td>275</td><td>15</td><td rowspan="4"></td><td rowspan="4">QQ-A-250/5</td></tr><tr><td>T36</td><td>1.0~6.3</td><td></td><td>445</td><td>336</td><td>9</td></tr><tr><td>T62</td><td>1.0~6.3</td><td></td><td>427</td><td>336</td><td>5</td></tr><tr><td>T72</td><td>1.0~6.3</td><td></td><td>397</td><td>309</td><td>5</td></tr><tr><td>T81</td><td>1.0~6.3</td><td></td><td>427</td><td>372</td><td>5</td><td></td><td>Q/6S838-90</td></tr><tr><td>T86</td><td>1.0~6.3</td><td></td><td>473</td><td>439</td><td>4</td><td></td><td>QQ-A-250/5</td></tr><tr><td rowspan="2">厚板</td><td>T351</td><td>6.5~45</td><td></td><td>434</td><td>290</td><td>8</td><td rowspan="2"></td><td rowspan="2">Q/6S717-89</td></tr><tr><td>T851</td><td>6.5~45</td><td></td><td>448</td><td>386</td><td>5</td></tr></table>

续表 4-9  

<table><tr><td rowspan="3">牌 号</td><td rowspan="3">品 种</td><td rowspan="3">状态</td><td rowspan="3">8mm</td><td rowspan="3">取向①</td><td>\( \sigma_{\mathrm {b}} \)</td><td>\( \sigma_{0.2} \)</td><td>δ</td><td>\( K_{1c} \)</td><td rowspan="3">技术标准</td></tr><tr><td colspan="2">MPa</td><td>%</td><td>MPa \( \sqrt{\mathrm{m}} \)</td></tr><tr><td colspan="4">不 小 于</td></tr><tr><td rowspan="6">2124</td><td rowspan="6">厚板</td><td rowspan="6">T851</td><td rowspan="6">25~45</td><td>纵向</td><td>455</td><td>393</td><td>6</td><td rowspan="3"></td><td rowspan="3">Q/6S789-90Q/6S 116-90</td></tr><tr><td>横向</td><td>455</td><td>393</td><td>5</td></tr><tr><td>高向</td><td>440</td><td>380</td><td>1.5</td></tr><tr><td>纵向</td><td rowspan="3"></td><td rowspan="3"></td><td rowspan="3"></td><td>26.4</td><td rowspan="3">Q/6S 789-90</td></tr><tr><td>横向</td><td>22.0</td></tr><tr><td>高向</td><td>19.8</td></tr><tr><td rowspan="7">LY16</td><td rowspan="5">板材</td><td>M</td><td rowspan="4">0.3~10.0</td><td></td><td>&lt;235</td><td></td><td>15</td><td rowspan="4"></td><td rowspan="4">GBn167-82GBn169-82②</td></tr><tr><td>CZ</td><td></td><td>275</td><td></td><td>12</td></tr><tr><td>CS</td><td></td><td>375</td><td>275</td><td>8</td></tr><tr><td>MCS</td><td></td><td>375</td><td>265</td><td>8</td></tr><tr><td>MCGS</td><td>1.0~2.5</td><td></td><td>335</td><td>215</td><td>7</td><td></td><td>HB5301-85</td></tr><tr><td rowspan="2">热轧板</td><td>CS</td><td rowspan="2">11~80</td><td rowspan="2"></td><td>375</td><td>275</td><td>8</td><td rowspan="2"></td><td rowspan="2">GB3193-82</td></tr><tr><td>CZ</td><td>275</td><td></td><td>12</td></tr><tr><td rowspan="14">LD2</td><td rowspan="8">板材</td><td rowspan="2">M</td><td>0.3~5.0</td><td rowspan="2"></td><td rowspan="2">&lt;147</td><td></td><td>20</td><td rowspan="8"></td><td rowspan="8">GBn167-82GBn169-82②</td></tr><tr><td>&gt;5.0~10.0</td><td></td><td>15</td></tr><tr><td rowspan="4">CZ</td><td>0.3~0.6</td><td rowspan="4"></td><td>196</td><td></td><td>18</td></tr><tr><td>&gt;0.6~3.0</td><td>196</td><td></td><td>20</td></tr><tr><td>&gt;3.0~5.0</td><td>196</td><td></td><td>18</td></tr><tr><td>&gt;5.0~10.0</td><td>177</td><td></td><td>16</td></tr><tr><td rowspan="2">CS</td><td>0.3~5.0</td><td rowspan="2"></td><td rowspan="2">294</td><td></td><td>10</td></tr><tr><td>&gt;5.0~10.0</td><td></td><td>8</td></tr><tr><td rowspan="6">热轧板</td><td rowspan="3">CZ</td><td>5~25</td><td rowspan="3"></td><td>177</td><td></td><td>14</td><td rowspan="6"></td><td rowspan="6">GB3193-82</td></tr><tr><td>26~40</td><td>167</td><td></td><td>12</td></tr><tr><td>41~80</td><td>167</td><td></td><td>10</td></tr><tr><td rowspan="3">CS</td><td>5~25</td><td rowspan="3"></td><td>294</td><td></td><td>7</td></tr><tr><td>26~40</td><td>284</td><td></td><td>6</td></tr><tr><td>41~80</td><td>275</td><td></td><td>6</td></tr><tr><td>LD10</td><td>热轧板</td><td>CS</td><td>5~40</td><td></td><td>430</td><td>345</td><td>5</td><td></td><td>GB3193-82</td></tr><tr><td rowspan="8">LC4</td><td rowspan="4">板材</td><td>M</td><td>0.5~10.0</td><td></td><td>&lt;245</td><td></td><td>10</td><td rowspan="4"></td><td rowspan="4">GBn167-82GBn169-82②</td></tr><tr><td rowspan="2">CS</td><td>0.5~2.5</td><td rowspan="2"></td><td>480</td><td>400</td><td>7</td></tr><tr><td>&gt;2.5~10.0</td><td>490</td><td>410</td><td>7</td></tr><tr><td>CSY</td><td>1.5~6.5</td><td></td><td>520</td><td>450</td><td>6</td></tr><tr><td rowspan="4">热轧板</td><td rowspan="3">CS</td><td>5~10</td><td rowspan="3"></td><td rowspan="3">490</td><td rowspan="3">410</td><td>6</td><td rowspan="4"></td><td rowspan="4">GB3193-82</td></tr><tr><td>11~25</td><td>4</td></tr><tr><td>26~40</td><td>3</td></tr><tr><td>CS</td><td>35~40</td><td>高向</td><td>390</td><td></td><td>2</td></tr><tr><td rowspan="6">LC9</td><td rowspan="6">冷轧板</td><td>M</td><td>0.5~10</td><td></td><td>&lt;245</td><td></td><td>10</td><td rowspan="6"></td><td rowspan="6">GBn167-82</td></tr><tr><td rowspan="2">MCS</td><td>0.5~2.5</td><td rowspan="2"></td><td>470</td><td>400</td><td rowspan="4">7</td></tr><tr><td>&gt;2.5~10</td><td>480</td><td>410</td></tr><tr><td rowspan="2">CS</td><td>0.5~2.5</td><td rowspan="2"></td><td>480</td><td>410</td></tr><tr><td>&gt;2.5~10</td><td>490</td><td>420</td></tr><tr><td>CSY③</td><td>1.5~6.5</td><td></td><td>520</td><td>460</td><td>6</td></tr></table>

续表 4-9  

<table><tr><td rowspan="3">牌 号</td><td rowspan="3">品种</td><td rowspan="3">状态</td><td rowspan="3">δmm</td><td rowspan="3">取向①</td><td>σb</td><td>σ0.2</td><td>8</td><td>Klc</td><td rowspan="3">技术标准</td></tr><tr><td colspan="2">MPa</td><td>%</td><td>MPa √m</td></tr><tr><td colspan="4">不小于</td></tr><tr><td rowspan="12">LC9</td><td rowspan="5">大规格板</td><td>M</td><td>0.5~10</td><td></td><td>245</td><td></td><td></td><td rowspan="5"></td><td rowspan="5">GBn169-82@</td></tr><tr><td rowspan="2">CS</td><td>0.5~2.5</td><td rowspan="2"></td><td>480</td><td>410</td><td rowspan="2">7</td></tr><tr><td>2.5~10</td><td>490</td><td>420</td></tr><tr><td rowspan="2">MCS</td><td>0.5~2.5</td><td rowspan="2"></td><td>470</td><td>390</td><td rowspan="2">7</td></tr><tr><td>2.5~10</td><td>480</td><td>400</td></tr><tr><td rowspan="4">热轧板</td><td rowspan="4">CS</td><td>5~10</td><td rowspan="3"></td><td rowspan="3">490</td><td rowspan="3">410</td><td>6</td><td rowspan="4"></td><td rowspan="4">GB3193-82</td></tr><tr><td>11~25</td><td>4</td></tr><tr><td>26~40</td><td>3</td></tr><tr><td>35~40</td><td>高向</td><td>390</td><td></td><td>2</td></tr><tr><td rowspan="3">不包铝板</td><td rowspan="3">CgS1</td><td>1~6</td><td rowspan="3"></td><td>460</td><td>380</td><td>8</td><td rowspan="3"></td><td rowspan="3">待定</td></tr><tr><td>6.1~25</td><td>470</td><td>390</td><td>7</td></tr><tr><td>25~50</td><td>470</td><td>390</td><td>6</td></tr><tr><td rowspan="4">7075</td><td rowspan="2">薄板</td><td>T6</td><td>&gt;1.6~4.7</td><td rowspan="4"></td><td>503</td><td>434</td><td>8</td><td rowspan="4"></td><td>QQ-A-250/3</td></tr><tr><td>T76</td><td>&gt;1.6~4.8</td><td>469</td><td>393</td><td>8</td><td>Q/6S 126-90</td></tr><tr><td rowspan="2">厚板</td><td rowspan="2">T7351</td><td>&gt;6.5~25</td><td>475</td><td>395</td><td>7</td><td rowspan="2">Q/6S 127-90</td></tr><tr><td>&gt;25~45</td><td>475</td><td>395</td><td>6</td></tr><tr><td rowspan="26">7475</td><td rowspan="20">薄板</td><td rowspan="3">O</td><td>1.0~1.6</td><td rowspan="3"></td><td>&lt;250</td><td>&lt;140</td><td>10</td><td rowspan="3"></td><td rowspan="9">Q/6S 790-90</td></tr><tr><td>&gt;1.6~4.8</td><td>&lt;250</td><td>&lt;140</td><td>10</td></tr><tr><td>&gt;4.8~6.5</td><td>&lt;250</td><td>&lt;145</td><td>10</td></tr><tr><td rowspan="3">T6*Φ</td><td>1.0~1.6</td><td rowspan="3"></td><td>475</td><td>405</td><td>9</td><td rowspan="3"></td></tr><tr><td>&gt;1.6~4.8</td><td>485</td><td>415</td><td>9</td></tr><tr><td>&gt;4.8~6.5</td><td>495</td><td>420</td><td>9</td></tr><tr><td rowspan="3">T7*Φ</td><td>1.0~1.6</td><td rowspan="3"></td><td>455</td><td>380</td><td>9</td><td rowspan="3"></td></tr><tr><td>&gt;1.6~4.8</td><td>460</td><td>385</td><td>9</td></tr><tr><td>&gt;4.8~6.5</td><td>475</td><td>395</td><td>9</td></tr><tr><td rowspan="3">T6</td><td>1.0~1.6</td><td rowspan="3"></td><td>475</td><td>405</td><td>9</td><td rowspan="3"></td><td rowspan="3">Q/6S 829-90</td></tr><tr><td>&gt;1.6~4.8</td><td>485</td><td>415</td><td>9</td></tr><tr><td>&gt;4.8~6.5</td><td>495</td><td>420</td><td>9</td></tr><tr><td rowspan="3">T76</td><td>1.0~1.6</td><td rowspan="3"></td><td>455</td><td>380</td><td>9</td><td rowspan="3"></td><td rowspan="3">Q/6S 792-90</td></tr><tr><td>&gt;1.6~4.8</td><td>460</td><td>385</td><td>9</td></tr><tr><td>&gt;4.8~6.5</td><td>475</td><td>395</td><td>9</td></tr><tr><td rowspan="2">T6(T6*)</td><td>1.0~3.1</td><td rowspan="2"></td><td rowspan="2"></td><td rowspan="2"></td><td rowspan="2"></td><td>82.4Φ</td><td rowspan="2">Q/6S 829-90</td></tr><tr><td>&gt;3.1~6.5</td><td>66.0</td></tr><tr><td rowspan="3">T76(T76*)</td><td>1.0~3.1</td><td>横向</td><td rowspan="3"></td><td rowspan="3"></td><td rowspan="3"></td><td>95.5</td><td rowspan="3">Q/6S 792-90</td></tr><tr><td>1.0~3.1</td><td>纵向</td><td>110.0</td></tr><tr><td>&gt;3.1~6.5</td><td>纵向</td><td>88.0</td></tr><tr><td rowspan="6">厚板</td><td rowspan="6">T651</td><td rowspan="2">6.5~12.5</td><td>纵向</td><td>531</td><td>462</td><td>9</td><td rowspan="6"></td><td rowspan="6">Q/6S 830-90</td></tr><tr><td>横向</td><td>538</td><td>462</td><td>9</td></tr><tr><td rowspan="2">&gt;12.5~25.4</td><td>纵向</td><td>531</td><td>469</td><td>8</td></tr><tr><td>横向</td><td>538</td><td>469</td><td>8*</td></tr><tr><td rowspan="2">&gt;25.4~38.1</td><td>纵向</td><td>524</td><td>462</td><td>6</td></tr><tr><td>横向</td><td>531</td><td>462</td><td>6</td></tr></table>

续表 4-9  

<table><tr><td rowspan="3">牌 号</td><td rowspan="3">品 种</td><td rowspan="3">状态</td><td rowspan="3">δmm</td><td rowspan="3">取向①</td><td>σb</td><td>σ0.2</td><td>δ</td><td>Klc</td><td rowspan="3">技术标准</td></tr><tr><td colspan="2">MPa</td><td>%</td><td>MPa √m</td></tr><tr><td colspan="4">不 小 于</td></tr><tr><td rowspan="20">7475</td><td rowspan="20">厚板</td><td rowspan="6">T7651</td><td rowspan="2">6.5~12.7</td><td>纵向</td><td>483</td><td>414</td><td>9</td><td rowspan="6"></td><td rowspan="6">Q/6S 831-90</td></tr><tr><td>横向</td><td>490</td><td>414</td><td>9</td></tr><tr><td rowspan="2">&gt;12.7~25.4</td><td>纵向</td><td>476</td><td>407</td><td>8</td></tr><tr><td>横向</td><td>483</td><td>407</td><td>8</td></tr><tr><td rowspan="2">&gt;25.4~38.1</td><td>纵向</td><td>476</td><td>407</td><td>6</td></tr><tr><td>横向</td><td>483</td><td>407</td><td>6</td></tr><tr><td rowspan="5">T7351</td><td rowspan="2">6.5~38.0</td><td>纵向</td><td>469</td><td>393</td><td>10</td><td rowspan="5"></td><td rowspan="5">Q/6S 791-90</td></tr><tr><td>横向</td><td>469</td><td>393</td><td>9</td></tr><tr><td rowspan="3">38.0</td><td>纵向</td><td>469</td><td>393</td><td>10</td></tr><tr><td>横向</td><td>469</td><td>393</td><td>9</td></tr><tr><td>高向</td><td>441</td><td>365</td><td>4</td></tr><tr><td rowspan="3">T7351</td><td rowspan="3">&gt;38.0~45.0</td><td>纵向</td><td>462</td><td>379</td><td>10</td><td rowspan="3"></td><td rowspan="3">Q/6S 791-90</td></tr><tr><td>横向</td><td>462</td><td>379</td><td>8</td></tr><tr><td>高向</td><td>441</td><td>359</td><td>4</td></tr><tr><td rowspan="2">T651</td><td rowspan="2"></td><td>纵向</td><td rowspan="6"></td><td rowspan="6"></td><td rowspan="6"></td><td>33</td><td rowspan="2">Q/6S 830-90</td></tr><tr><td>横向</td><td>31</td></tr><tr><td rowspan="2">T7651</td><td rowspan="2"></td><td>纵向</td><td>36.3</td><td rowspan="2">Q/6S 831-90</td></tr><tr><td>横向</td><td>33</td></tr><tr><td rowspan="2">T7351</td><td rowspan="2"></td><td>纵向</td><td>42</td><td rowspan="2">Q/6S 791-90</td></tr><tr><td>横向</td><td>35</td></tr></table>

① 未注明的为横向。  
② 对GBn169-82而言，LY16、LD2合金表中 $\delta 0.3\mathrm{mm}$ 应为 $\delta 0.5\mathrm{mm}$ ，LC4合金 $\delta 1.5\sim 6.5\mathrm{mm}$ 应为 $\delta 1.2\sim 10.0\mathrm{mm}$ 。对GBn170-82而言，表中 $\delta 0.3\mathrm{mm}$ 应为 $\delta 0.5\mathrm{mm}$ 。  
③ 固溶处理加时效后，冷加工硬化的。  
④ 薄板为 $K_{c}$ 。  
⑤ T6*, T76* 是退火状态薄板在冶金厂固溶处理后经矫直再时效成 T6 或过时效成 T76 状态。

# (3)型材的力学性能见表4-10。

表 4-10 型材的力学性能  

<table><tr><td rowspan="3">牌 号</td><td rowspan="3">状态</td><td rowspan="3">δmm</td><td rowspan="3">取向①</td><td>σb</td><td>σ0.2</td><td>δ</td><td rowspan="3">技术标准</td></tr><tr><td colspan="2">MPa</td><td>%</td></tr><tr><td colspan="3">不 小 于</td></tr><tr><td>LF2</td><td>R,M</td><td>所有</td><td></td><td>≤225</td><td></td><td>12</td><td rowspan="8">GBn222-84</td></tr><tr><td>LF3</td><td>R,M</td><td>所有</td><td></td><td>177</td><td>78</td><td>12</td></tr><tr><td>LF6</td><td>R,M</td><td>所有</td><td></td><td>314</td><td>157</td><td>15</td></tr><tr><td>LF21</td><td>R,M</td><td>所有</td><td></td><td>≤167</td><td></td><td>16</td></tr><tr><td rowspan="4">LY11@</td><td rowspan="3">CZ</td><td>≤10</td><td rowspan="3"></td><td>355</td><td>215</td><td>12</td></tr><tr><td>10.1~20</td><td>375</td><td>225</td><td>12</td></tr><tr><td>&gt;20</td><td>400</td><td>245</td><td>10</td></tr><tr><td>M</td><td>所有</td><td></td><td>≤245</td><td></td><td>12</td></tr></table>

续表 4-10  

<table><tr><td rowspan="3">牌 号</td><td rowspan="3">状态</td><td rowspan="3">\( \delta \)mm</td><td rowspan="3">取向①</td><td>\( σ_{b} \)</td><td>\( σ_{0.2} \)</td><td>\( \delta \)</td><td rowspan="3">技术标准</td></tr><tr><td colspan="2">MPa</td><td>%</td></tr><tr><td colspan="3">不小于</td></tr><tr><td rowspan="10">LY122</td><td rowspan="5">CZ</td><td>≤5.0</td><td rowspan="5"></td><td>390</td><td>295</td><td rowspan="5">10</td><td rowspan="8">GBn222-84</td></tr><tr><td>5.1~10.0</td><td>410</td><td>295</td></tr><tr><td>10.1~20.0</td><td>420</td><td>305</td></tr><tr><td>20.1~40.0</td><td>440</td><td>315</td></tr><tr><td>&gt;40.0</td><td>480</td><td>355</td></tr><tr><td rowspan="2">CZ</td><td></td><td>横向</td><td>390</td><td>285</td><td>6</td></tr><tr><td></td><td>高向</td><td>345</td><td>285</td><td>4</td></tr><tr><td>M</td><td>所有</td><td></td><td>≤245</td><td></td><td>12</td></tr><tr><td>MCS</td><td>≤5</td><td></td><td>390</td><td>275</td><td>6</td><td rowspan="2">HB5300-85</td></tr><tr><td>CS</td><td>≤5</td><td></td><td>440</td><td>380</td><td>4</td></tr><tr><td rowspan="2">2024</td><td>T3510</td><td rowspan="2">50~70</td><td></td><td>483</td><td>359</td><td>10</td><td>Q/6S 840-90</td></tr><tr><td>T8510</td><td></td><td>455</td><td>400</td><td>5</td><td>QQ-A-200/5</td></tr><tr><td rowspan="2">LY16</td><td>CS</td><td>所有</td><td></td><td>345</td><td>235</td><td>8</td><td>GBn 222-84</td></tr><tr><td>CS</td><td>1.0~1.5</td><td></td><td>345</td><td></td><td>7</td><td>HB5300-85</td></tr><tr><td rowspan="2">LD2</td><td>CZ</td><td>所有</td><td></td><td>177</td><td></td><td>14</td><td rowspan="13">GBn222-84</td></tr><tr><td>CS</td><td>所有</td><td></td><td>294</td><td>226</td><td>10</td></tr><tr><td rowspan="4">LD10</td><td>CZ</td><td>所有</td><td></td><td>375</td><td>205</td><td>10</td></tr><tr><td rowspan="2">CS</td><td>≤10.0</td><td rowspan="2"></td><td>410</td><td>365</td><td>7</td></tr><tr><td>&gt;10.0</td><td>450</td><td>375</td><td>7</td></tr><tr><td>M</td><td>所有</td><td></td><td>195~275</td><td></td><td>11</td></tr><tr><td rowspan="7">\( LC4^{\text{②}} \)</td><td>M</td><td>所有</td><td></td><td>≤275</td><td></td><td>10</td></tr><tr><td rowspan="4">CS</td><td>≤10.0</td><td rowspan="4"></td><td>510</td><td>460</td><td>6</td></tr><tr><td>10.1~20.0</td><td>530</td><td>460</td><td>6</td></tr><tr><td>20.1~40.0</td><td>560</td><td>460</td><td>6</td></tr><tr><td>&gt;40</td><td>570</td><td>490</td><td>6</td></tr><tr><td rowspan="2">CS</td><td></td><td>横向</td><td>490</td><td></td><td>4</td></tr><tr><td></td><td>高向</td><td>470</td><td></td><td>3</td></tr><tr><td rowspan="3">LC9</td><td rowspan="2">CS</td><td>≤10.0</td><td rowspan="3"></td><td>500</td><td>440</td><td>6</td><td rowspan="3">GBn 222-84</td></tr><tr><td>&gt;10.0</td><td>540</td><td>460</td><td>6</td></tr><tr><td>M</td><td>所有</td><td>≤275</td><td></td><td>10</td></tr><tr><td>7075</td><td>T73510</td><td>50~70</td><td></td><td>469</td><td>331</td><td>8</td><td>Q/6S 309-90</td></tr></table>

注：① 未注明的为纵向。  
② 对R或M状态供应的型材，固溶处理加时效后的性能及重复处理后的性能检验，LY11、LY12合金的 $\sigma_{\mathrm{b}}$ 和 $\sigma_{0}$ 允许降低 $20\mathrm{MPa}$ 。LC4合金的 $\sigma_{\mathrm{b}}$ 和 $\delta_{0.2}$ 允许降低 $10\mathrm{MPa}$ 。

# （4）管材的力学性能见表4-11。

表 4-11 管材力学性能  

<table><tr><td rowspan="3">牌 号</td><td rowspan="3">品种</td><td rowspan="3">状态</td><td colspan="2">尺寸,mm</td><td>σb</td><td>σ0.2</td><td>δ</td><td rowspan="3">技术标准</td></tr><tr><td rowspan="2">外径</td><td rowspan="2">壁厚</td><td colspan="2">MPa</td><td>%</td></tr><tr><td colspan="3">不小于</td></tr><tr><td rowspan="4">L4、L6</td><td>管材①</td><td>R</td><td colspan="2">所有</td><td>≤118</td><td></td><td>20</td><td>GB4437-84</td></tr><tr><td rowspan="3">冷拉管</td><td>M</td><td colspan="2">所有</td><td>≤118</td><td></td><td>20</td><td rowspan="3">GBn 221-84</td></tr><tr><td rowspan="2">Y</td><td rowspan="2">所有</td><td>≤2.0</td><td>108</td><td></td><td>4</td></tr><tr><td>2.5~5.0</td><td>98</td><td></td><td>5</td></tr><tr><td rowspan="5">LF2</td><td>管材①</td><td>R</td><td colspan="2">所有</td><td>≤225</td><td></td><td></td><td>GB4437-84</td></tr><tr><td rowspan="4">冷拉管</td><td>M</td><td colspan="2">所有</td><td>165~225</td><td></td><td></td><td rowspan="4">GBn221-84</td></tr><tr><td>Y2</td><td colspan="2">所有</td><td>205</td><td></td><td></td></tr><tr><td rowspan="2">Y</td><td>&lt;50</td><td>≤5.0</td><td>225</td><td></td><td></td></tr><tr><td>≥50</td><td>≤5.0</td><td>215</td><td></td><td></td></tr><tr><td rowspan="2">LF3</td><td>管材①</td><td>R</td><td colspan="2">所有</td><td>177</td><td>69</td><td>15</td><td>GB4437-84</td></tr><tr><td>冷拉管</td><td>Y2</td><td colspan="2">所有</td><td>216</td><td>127</td><td>8</td><td>GBn221-84</td></tr><tr><td rowspan="2">LF6</td><td>管材①</td><td>R,M</td><td colspan="2">所有</td><td>314</td><td>147</td><td>15</td><td>GB4437-84</td></tr><tr><td>冷拉管</td><td>M</td><td colspan="2">所有</td><td>314</td><td>147</td><td>15</td><td>GBn221-84</td></tr><tr><td rowspan="3">LF21</td><td>管材①</td><td>R</td><td colspan="2">所有</td><td>≤167</td><td></td><td></td><td>GB4437-84</td></tr><tr><td rowspan="2">冷拉管</td><td rowspan="2">MY</td><td colspan="2">所有</td><td>≤137</td><td></td><td></td><td rowspan="2">GBn221-84</td></tr><tr><td colspan="2">所有</td><td>137</td><td></td><td></td></tr><tr><td rowspan="10">LY11</td><td rowspan="3">管材①</td><td>M</td><td colspan="2">所有</td><td>≤245</td><td></td><td>10</td><td rowspan="3">GB4437-84</td></tr><tr><td rowspan="2">CS</td><td colspan="2">≤120</td><td>355</td><td>195</td><td>12</td></tr><tr><td colspan="2">&gt;120</td><td>375</td><td>215</td><td>10</td></tr><tr><td rowspan="7">冷拉管材</td><td>M</td><td colspan="2">所有</td><td>≤245</td><td></td><td>10</td><td rowspan="7">GBn221-84</td></tr><tr><td rowspan="6">CZ</td><td rowspan="2">&lt;22</td><td>≤1</td><td rowspan="2">375</td><td rowspan="2">195</td><td>13</td></tr><tr><td>1.5~2.0</td><td>14</td></tr><tr><td rowspan="2">22~50</td><td>≤1</td><td rowspan="2">390.0</td><td rowspan="2">225</td><td>12</td></tr><tr><td>1.5~2.0</td><td>13</td></tr><tr><td>&gt;50</td><td>≤5.0</td><td>390</td><td>225</td><td>11</td></tr><tr><td colspan="2">型管</td><td>390</td><td>225</td><td>12</td></tr><tr><td rowspan="9">LY12</td><td rowspan="3">管材①</td><td>M</td><td colspan="2">所有</td><td>&lt;245</td><td></td><td>10</td><td rowspan="3">GB 4437-84</td></tr><tr><td rowspan="2">CZ</td><td>≤120</td><td></td><td>390</td><td>255</td><td>12</td></tr><tr><td>&gt;120</td><td></td><td>420.0</td><td>275</td><td>10</td></tr><tr><td rowspan="6">冷拉管材</td><td>M</td><td colspan="2">所有</td><td>&lt;245</td><td></td><td>10</td><td rowspan="6">GBn221-84</td></tr><tr><td rowspan="4">CZ</td><td>&lt;22</td><td>&lt;1</td><td>410</td><td>255</td><td>13</td></tr><tr><td>&lt;22</td><td>1.5~2.0</td><td>410</td><td>255</td><td>14</td></tr><tr><td>22~50</td><td>1.0~5.0</td><td>420</td><td>285</td><td>12</td></tr><tr><td>&gt;50</td><td>1.0~5.0</td><td>420</td><td>285</td><td>10</td></tr><tr><td>CZ</td><td colspan="2">型管</td><td>420</td><td>265</td><td>10</td></tr></table>

续表 4-11  

<table><tr><td rowspan="3">牌 号</td><td rowspan="3">品 种</td><td rowspan="3">状态</td><td colspan="2">尺寸,mm</td><td>\( \sigma_{\mathrm {b}} \)</td><td>\( \sigma_{0.2} \)</td><td>δ</td><td rowspan="3">技术标准</td></tr><tr><td rowspan="2">外径</td><td rowspan="2">壁厚</td><td colspan="2">MPa</td><td>%</td></tr><tr><td colspan="3">不 小 于</td></tr><tr><td rowspan="6">LD2</td><td rowspan="3">管材①</td><td>M</td><td rowspan="3" colspan="2">所有</td><td>&lt;147</td><td></td><td>17</td><td rowspan="3">GB4437-84</td></tr><tr><td>CZ</td><td>206</td><td></td><td>14</td></tr><tr><td>CS</td><td>294</td><td></td><td>8</td></tr><tr><td rowspan="3">冷拉管</td><td>M</td><td rowspan="3" colspan="2">所有</td><td>&lt;147</td><td></td><td>17</td><td rowspan="3">GBn221-84</td></tr><tr><td>CZ</td><td>206</td><td></td><td>14</td></tr><tr><td>CS</td><td>304</td><td></td><td>8</td></tr><tr><td rowspan="2">LC4</td><td rowspan="2">管材①</td><td rowspan="2">CS</td><td rowspan="2">&lt;120&gt;120</td><td rowspan="2"></td><td>530</td><td>400</td><td>6</td><td rowspan="2">GB4437-84</td></tr><tr><td>510</td><td>400</td><td>5</td></tr><tr><td rowspan="2">LC9</td><td rowspan="2">管材</td><td rowspan="2">CS</td><td rowspan="2">&lt;120&gt;120</td><td rowspan="2"></td><td>530</td><td>400</td><td>6</td><td rowspan="2">GB4437-84</td></tr><tr><td>510</td><td>400</td><td>5</td></tr></table>

① 壁厚 $\delta < 5\mathrm{mm}$ 的管材的室温力学性能，由供需双方另行协商或附试验结果；外径 $d = 185\sim 300\mathrm{mm}$ ，其壁厚 $\delta > 32.5\mathrm{mm}$ 的管材，室温纵向力学性能由供需双方另行协商。

# （5）丝材的力学性能见表4-12。

表 4-12 丝材的力学性能  

<table><tr><td rowspan="2">牌 号</td><td rowspan="2">状态</td><td rowspan="2">d,mm</td><td>τ,MPa</td><td rowspan="2">技术标准</td></tr><tr><td>不 小 于</td></tr><tr><td>L4</td><td rowspan="5">Y</td><td rowspan="5">1.6~10</td><td>59</td><td rowspan="8">GB3196-82</td></tr><tr><td>LF2</td><td>118</td></tr><tr><td>LF6</td><td>167</td></tr><tr><td>LF10</td><td>157</td></tr><tr><td>LF21</td><td>69</td></tr><tr><td>LY1</td><td>CZ</td><td>1.6~10</td><td>185</td></tr><tr><td rowspan="2">LY10</td><td>CS</td><td>≤8.0</td><td>245</td></tr><tr><td>CZ</td><td>&gt;8.0</td><td>235</td></tr></table>

# （6）锻件的力学性能见表4-13。

表 4-13 锻件的力学性能  

<table><tr><td rowspan="3">牌号</td><td rowspan="3">品种</td><td rowspan="3">状态</td><td rowspan="3">重量kg</td><td rowspan="3">取向</td><td>σb</td><td>σ0.2</td><td>δ5</td><td>HB</td><td rowspan="3">技术标准</td></tr><tr><td colspan="2">MPa</td><td>%</td><td>kgf/mm²</td></tr><tr><td colspan="4">不小于</td></tr><tr><td>LF2</td><td>自由锻件模锻件</td><td>R</td><td></td><td></td><td>177</td><td></td><td>15</td><td></td><td>GBn223-84HB5204-82</td></tr><tr><td>LF3</td><td>自由锻件模锻件</td><td>R</td><td></td><td></td><td>186</td><td>78</td><td>15</td><td></td><td>GBn223-84HB5204-82</td></tr><tr><td rowspan="12">LF6</td><td rowspan="12">自由锻件模锻件</td><td rowspan="6">M</td><td>≤60</td><td rowspan="2">纵向</td><td>304</td><td>127</td><td>14</td><td rowspan="6">70</td><td rowspan="6">HB5204-82</td></tr><tr><td>&gt;60</td><td>284</td><td>118</td><td>11</td></tr><tr><td>≤60</td><td rowspan="2">横向</td><td>304</td><td>127</td><td>14</td></tr><tr><td>&gt;60</td><td>284</td><td>118</td><td>11</td></tr><tr><td>≤60</td><td rowspan="2">高向</td><td>304</td><td></td><td>14</td></tr><tr><td>&gt;60</td><td>284</td><td></td><td>11</td></tr><tr><td rowspan="6">R,M</td><td>&gt;60</td><td rowspan="3">纵向</td><td>284</td><td>118</td><td>11</td><td rowspan="6"></td><td rowspan="6">GBn223-84</td></tr><tr><td>&gt;30</td><td>294</td><td>127</td><td>14</td></tr><tr><td>≤30</td><td>304</td><td>127</td><td>14</td></tr><tr><td>&gt;60</td><td rowspan="3">横向</td><td>284</td><td>118</td><td>11</td></tr><tr><td>&gt;30</td><td>294</td><td>127</td><td>14</td></tr><tr><td>≤30</td><td>304</td><td>127</td><td>14</td></tr></table>

续表 4-13  

<table><tr><td rowspan="3">牌 号</td><td rowspan="3">品 种</td><td rowspan="3">状态</td><td rowspan="3">重量kg</td><td rowspan="3">取向</td><td>\( \sigma_{\mathrm {b}} \)</td><td>\( \sigma_{0.2} \)</td><td>\( \delta_{5} \)</td><td>HB</td><td rowspan="3">技术标准</td></tr><tr><td colspan="2">MPa</td><td>%</td><td>\( kgf/mm^2 \)</td></tr><tr><td colspan="4">不 小 于</td></tr><tr><td rowspan="3">LF6</td><td rowspan="3">自由锻件模锻件</td><td rowspan="3">R,M</td><td>&gt;60</td><td rowspan="3">高向</td><td>284</td><td></td><td>11</td><td rowspan="3"></td><td rowspan="3">GBn223-84</td></tr><tr><td>&gt;30</td><td>294</td><td></td><td>14</td></tr><tr><td>≤30</td><td>304</td><td></td><td>14</td></tr><tr><td rowspan="2">LF21</td><td rowspan="2">自由锻件模锻件</td><td rowspan="2">R</td><td rowspan="2"></td><td rowspan="2"></td><td>≤167</td><td></td><td>20</td><td></td><td>HB5204-82</td></tr><tr><td>≤167</td><td></td><td>20</td><td></td><td>GBn223-84</td></tr><tr><td rowspan="12">LY11</td><td rowspan="6">自由锻件</td><td rowspan="6">CZ</td><td rowspan="6"></td><td>纵向</td><td>375</td><td></td><td>11.0</td><td rowspan="3">95</td><td rowspan="3">HB5204-82</td></tr><tr><td>横向</td><td>335</td><td></td><td>5.0</td></tr><tr><td>高向</td><td>315</td><td></td><td>4.0</td></tr><tr><td>纵向</td><td>355</td><td></td><td>10.0</td><td rowspan="3">95</td><td rowspan="3">GBn223-84①</td></tr><tr><td>横向</td><td>335</td><td></td><td>5.0</td></tr><tr><td>高向</td><td>315</td><td></td><td>4.0</td></tr><tr><td rowspan="6">模锻件</td><td rowspan="6">CZ</td><td rowspan="6"></td><td>纵向</td><td>390</td><td>205</td><td>13.0</td><td rowspan="3">95</td><td rowspan="3">HB5204-82</td></tr><tr><td>横向</td><td>355</td><td>175</td><td>6.0</td></tr><tr><td>高向</td><td>325</td><td></td><td>5.0</td></tr><tr><td>纵向</td><td>375</td><td>195</td><td>12.0</td><td rowspan="3">95</td><td rowspan="3">GBn223-84</td></tr><tr><td>横向</td><td>355</td><td>175</td><td>6.0</td></tr><tr><td>高向</td><td>325</td><td></td><td>5.0</td></tr><tr><td>LY12</td><td>自然锻件模锻件</td><td>CZ</td><td></td><td>纵向</td><td>420</td><td>275</td><td>10</td><td></td><td>GBn223-84HB5204-82</td></tr><tr><td rowspan="2">LY16</td><td>自由锻件</td><td rowspan="2">CS</td><td rowspan="2"></td><td>纵向横向</td><td>353</td><td>235</td><td>8</td><td>100</td><td rowspan="2">GBn223-84HB5204-82</td></tr><tr><td>模锻件</td><td>纵向横向</td><td>373</td><td>255</td><td>8</td><td>100</td></tr><tr><td rowspan="4">LD2</td><td rowspan="2">自由锻件</td><td rowspan="4">CS</td><td rowspan="4"></td><td rowspan="2">纵向</td><td>275</td><td rowspan="2"></td><td>10</td><td rowspan="2">85</td><td>HB5204-82</td></tr><tr><td>275</td><td>11</td><td>GBn223-84①</td></tr><tr><td rowspan="2">模锻件</td><td>纵向</td><td>295</td><td>215</td><td>12</td><td rowspan="2">85</td><td rowspan="2">HB5204-82GBn223-84</td></tr><tr><td>横向</td><td>265</td><td></td><td>4</td></tr><tr><td rowspan="12">LD5</td><td rowspan="3">自由锻件</td><td rowspan="12">CS</td><td rowspan="6"></td><td>纵向</td><td>365</td><td></td><td>9</td><td rowspan="3">95</td><td rowspan="6">HB5204-82</td></tr><tr><td>横向</td><td>345</td><td></td><td>6</td></tr><tr><td>高向</td><td>335</td><td></td><td>4</td></tr><tr><td rowspan="3">模锻件</td><td>纵向</td><td>380</td><td>275</td><td>11</td><td rowspan="3">100</td></tr><tr><td>横向</td><td>365</td><td>245</td><td>7</td></tr><tr><td>高向</td><td>345</td><td></td><td>5</td></tr><tr><td rowspan="3">自由锻件</td><td rowspan="6">CS</td><td></td><td>365</td><td></td><td>8</td><td rowspan="3">95</td><td rowspan="6">GBn223-84①</td></tr><tr><td>横向</td><td>345</td><td></td><td>6</td></tr><tr><td>高向</td><td>335</td><td></td><td>4</td></tr><tr><td rowspan="3">模锻件</td><td>纵向</td><td>380</td><td>275</td><td>10</td><td rowspan="3">100</td></tr><tr><td>横向</td><td>365</td><td>245</td><td>7</td></tr><tr><td>高向</td><td>345</td><td></td><td>5</td></tr><tr><td rowspan="6">LD7</td><td rowspan="3">自由锻件模锻件</td><td rowspan="6">CS</td><td rowspan="6"></td><td>纵向○</td><td rowspan="3">375</td><td rowspan="3"></td><td rowspan="3">4.0</td><td rowspan="6">110</td><td rowspan="3">GBn223-84</td></tr><tr><td>横向</td></tr><tr><td>高向</td></tr><tr><td rowspan="3">自由锻件</td><td>纵向</td><td rowspan="3">375</td><td rowspan="3"></td><td rowspan="3">5.0</td><td rowspan="3">HB5204-82</td></tr><tr><td>横向</td></tr><tr><td>高向</td></tr></table>

续表 4-13  

<table><tr><td rowspan="3">牌号</td><td rowspan="3">品种</td><td rowspan="3">状态</td><td rowspan="3">重量kg</td><td rowspan="3">取向</td><td>σb</td><td>σ0.2</td><td>δ5</td><td>HB</td><td rowspan="3">技术标准</td></tr><tr><td colspan="2">MPa</td><td>%</td><td>kgf/mm²</td></tr><tr><td colspan="4">不小于</td></tr><tr><td rowspan="3">LD7</td><td rowspan="3">模锻件</td><td rowspan="3">CS</td><td rowspan="3"></td><td>纵向</td><td rowspan="3">380</td><td rowspan="3"></td><td rowspan="3">5.0</td><td rowspan="3">110</td><td rowspan="3">HB5204-82</td></tr><tr><td>横向</td></tr><tr><td>高向</td></tr><tr><td rowspan="33">LD10</td><td rowspan="6">自由锻件</td><td rowspan="6">CZ</td><td rowspan="2">≤750&gt;750</td><td>纵向</td><td>380375</td><td>245</td><td>108</td><td rowspan="3"></td><td rowspan="6">HB5204-82</td></tr><tr><td>横向</td><td>365355</td><td></td><td>87</td></tr><tr><td rowspan="4">≤750&gt;750</td><td>高向</td><td>325</td><td></td><td>4</td></tr><tr><td>纵向</td><td>380</td><td>245</td><td>11</td><td rowspan="3"></td></tr><tr><td>横向</td><td>365</td><td>235</td><td>8</td></tr><tr><td>高向</td><td>345</td><td></td><td>6</td></tr><tr><td rowspan="3">自由锻件</td><td rowspan="6">CS</td><td rowspan="3"></td><td>纵向</td><td>410</td><td rowspan="3"></td><td>8</td><td rowspan="3">120</td><td rowspan="6">HB5204-82</td></tr><tr><td>横向</td><td>355</td><td>4</td></tr><tr><td>高向</td><td>335</td><td>3</td></tr><tr><td rowspan="3">模锻件</td><td rowspan="3"></td><td>纵向</td><td>430</td><td>315</td><td>10</td><td rowspan="3">120</td></tr><tr><td>横向</td><td>390</td><td></td><td>6</td></tr><tr><td>高向</td><td>355</td><td></td><td>4</td></tr><tr><td rowspan="6">自由锻件</td><td rowspan="9">CZ</td><td rowspan="3">≤750</td><td>纵向</td><td>380</td><td>245</td><td>10</td><td rowspan="3"></td><td rowspan="6">GBn223-84</td></tr><tr><td>横向</td><td>365</td><td></td><td>8</td></tr><tr><td>高向</td><td>325</td><td></td><td>4</td></tr><tr><td rowspan="3">&gt;750</td><td>纵向</td><td>375</td><td>235</td><td>8</td><td rowspan="3"></td></tr><tr><td>横向</td><td>355</td><td></td><td>7</td></tr><tr><td>高向</td><td>325</td><td></td><td>4</td></tr><tr><td rowspan="3">模锻件</td><td rowspan="3"></td><td>纵向</td><td>380</td><td>245</td><td>11</td><td rowspan="3"></td><td rowspan="15">GBn223-84①</td></tr><tr><td>横向</td><td>365</td><td>235</td><td>8</td></tr><tr><td>高向</td><td>345</td><td></td><td>6</td></tr><tr><td rowspan="6">自由锻件</td><td rowspan="12">CS</td><td rowspan="3">&lt;30</td><td>纵向</td><td>410</td><td></td><td>8</td><td rowspan="3">120</td></tr><tr><td>横向</td><td>355</td><td></td><td>4</td></tr><tr><td>高向</td><td>335</td><td></td><td>3</td></tr><tr><td rowspan="3">&gt;30</td><td>纵向</td><td>380</td><td></td><td>6</td><td rowspan="3">110</td></tr><tr><td>横向</td><td>355</td><td></td><td>4</td></tr><tr><td>高向</td><td>335</td><td></td><td>2</td></tr><tr><td rowspan="6">模锻件</td><td rowspan="3">&lt;30</td><td>纵向</td><td>430</td><td>315</td><td>10</td><td rowspan="3">120</td></tr><tr><td>横向</td><td>390</td><td></td><td>6</td></tr><tr><td>高向</td><td>355</td><td></td><td>4</td></tr><tr><td rowspan="3">&gt;30</td><td>纵向</td><td>410</td><td>295</td><td>8</td><td rowspan="3">110</td></tr><tr><td>横向</td><td>390</td><td></td><td>6</td></tr><tr><td>高向</td><td>355</td><td></td><td>3</td></tr><tr><td rowspan="6">LC4</td><td rowspan="3">自由锻件</td><td rowspan="6">CS</td><td rowspan="6"></td><td>纵向</td><td>510</td><td>420</td><td>6</td><td rowspan="3">125</td><td rowspan="6">HB5204-82</td></tr><tr><td>横向</td><td>440</td><td></td><td>3</td></tr><tr><td>高向</td><td>390</td><td></td><td>2</td></tr><tr><td rowspan="3">模锻件</td><td>纵向</td><td>530</td><td>440</td><td>7</td><td rowspan="3">140</td></tr><tr><td>横向</td><td>450</td><td></td><td>4</td></tr><tr><td>高向</td><td>410</td><td></td><td>3</td></tr></table>

续表 4-13
