Repository: C-zj02/CFD-claw

<div align="center">

**English** | [中文](#中文版) | [Français](README_FR.md) | [Русский](README_RU.md) | [हिन्दी](README_HI.md) | [العربية](README_AR.md) | [Português](README_PT.md)

# 🚀 Claude Code Python

**A Complete Python Reimplementation Based on Real Claude Code Source**

*From TypeScript Source → Rebuilt in Python with ❤️*

***
**🔥 Active Development • New Features Weekly 🔥**

</div>

***

## 🎯 What is This?

**Clawd Code** is a **complete Python rewrite** of Claude Code, based on the **real TypeScript source code**.

File: RAG-data/飞机设计手册_第3册_材料(上).pdf-f8d5ccf1-8280-4e6b-8d53-db7ba1b3e911.md (part 3 of 11)
# 飞机设计手册
<table><tr><td rowspan="4">牌 号</td><td rowspan="4">热处理状态</td><td rowspan="4">规格mm</td><td rowspan="4">取样方向</td><td colspan="7">力 学 性 能</td><td rowspan="4">技术标准</td></tr><tr><td>拉伸强度σb</td><td>屈服强度σ0.2</td><td>延伸率δ</td><td>断面收缩率,ψ</td><td>冲击韧性ak</td><td colspan="2">布氏硬度</td></tr><tr><td colspan="2">MPa</td><td colspan="2">%</td><td>kJ/㎡</td><td rowspan="2">压痕直径mm</td><td rowspan="2">HBkgf/mm2</td></tr><tr><td colspan="5">不 小 于</td></tr><tr><td rowspan="3">18Cr2Ni4WA</td><td>热轧,冷轧,退火</td><td rowspan="3"></td><td rowspan="3"></td><td></td><td></td><td></td><td></td><td></td><td></td><td>≤321</td><td rowspan="3">YB676-73</td></tr><tr><td>950℃空冷+850~860℃空冷+150~170℃空冷</td><td>1130</td><td>835①</td><td>11</td><td>45</td><td>980</td><td></td><td>341~401</td></tr><tr><td>950℃空冷+860~870℃油淬+525~575℃空冷</td><td>1030</td><td>785①</td><td>12</td><td>50</td><td>1175</td><td></td><td>321~388</td></tr><tr><td>18Mn2CrMo-BA(GC-11)</td><td>高温回火</td><td></td><td></td><td>490~685</td><td></td><td>18②</td><td></td><td></td><td></td><td></td><td>Q/6S7-68</td></tr><tr><td rowspan="2">40CrNiMoA</td><td>热轧或退火</td><td rowspan="2"></td><td rowspan="2"></td><td></td><td></td><td></td><td></td><td></td><td></td><td>≤302</td><td rowspan="2">YB676-73</td></tr><tr><td>840~860℃油淬+回火至所需硬度</td><td>980</td><td>835</td><td>12</td><td>55</td><td>980</td><td></td><td>293~341</td></tr><tr><td rowspan="6">30CrMnSiA</td><td>退火</td><td rowspan="2">厚壁</td><td rowspan="2">纵</td><td></td><td></td><td></td><td></td><td></td><td></td><td>≤302</td><td rowspan="2">YB676-73</td></tr><tr><td>870~890℃油淬+510~570℃回火</td><td>1080</td><td>835</td><td>10</td><td>45</td><td>490</td><td></td><td></td></tr><tr><td>退火</td><td rowspan="3">薄壁</td><td rowspan="2">纵</td><td>490</td><td></td><td>18③</td><td></td><td></td><td></td><td></td><td rowspan="2">YB680-71</td></tr><tr><td>高温回火</td><td>685~880</td><td></td><td>11②</td><td></td><td></td><td></td><td></td></tr><tr><td>退火</td><td></td><td>490</td><td></td><td>18③</td><td></td><td></td><td></td><td></td><td>松鞍79-1</td></tr><tr><td>880~900℃油淬+500~570℃回火,油冷</td><td>六角</td><td>纵</td><td>1080</td><td></td><td>10</td><td></td><td></td><td></td><td></td><td>江松1-78</td></tr><tr><td rowspan="3">30CrMn-SiNi2A</td><td>热轧或退火</td><td rowspan="3">厚壁</td><td></td><td></td><td></td><td></td><td></td><td></td><td></td><td>≤302</td><td rowspan="3">YB676-73</td></tr><tr><td rowspan="2">890~900℃油淬+200~300℃回火,空冷</td><td>纵</td><td>1570</td><td></td><td>9</td><td>45</td><td>590</td><td></td><td>≥444</td></tr><tr><td>横</td><td></td><td></td><td></td><td></td><td>295</td><td></td><td></td></tr><tr><td rowspan="5">40CrMn-SiMoVA(GC-4)</td><td rowspan="2">910~930保温油淬+200~300℃回火,空冷</td><td rowspan="5"></td><td>纵</td><td>1865</td><td></td><td>8</td><td>35</td><td>490</td><td></td><td>HRC=5.25~55</td><td rowspan="5">YB1210-83松鞍83-6</td></tr><tr><td>横</td><td>1815</td><td></td><td>5</td><td>15</td><td>195</td><td></td><td></td></tr><tr><td rowspan="2">910~930℃保温后淬入180~230℃硝盐槽中等温1h+200~300℃回火,空冷</td><td>纵</td><td>1765</td><td></td><td>8</td><td>35</td><td>590</td><td></td><td>≥494</td></tr><tr><td>横</td><td></td><td></td><td></td><td></td><td>195②</td><td></td><td></td></tr><tr><td>热轧或退火</td><td></td><td></td><td></td><td></td><td></td><td></td><td></td><td>≤269</td></tr><tr><td rowspan="2">50CrVA</td><td>热轧或退火</td><td rowspan="2"></td><td></td><td></td><td></td><td></td><td></td><td></td><td>≥3.5</td><td></td><td rowspan="2">YB676-73</td></tr><tr><td>850~870℃油淬+460~520℃回火,油或水冷</td><td>纵</td><td>1275</td><td></td><td>10</td><td>45</td><td></td><td>≤3.2</td><td></td></tr></table>

$①$ 暂作积累数据用； $②$ 为 $\delta_{10}$ 值.

# （5）锻、铸件

锻件技术标准规定的力学性能见表1-11，铸件的见表1-12。

表 1-11 锻件技术标准规定的力学性能  

<table><tr><td rowspan="4">牌 号</td><td rowspan="4">热处理状态</td><td rowspan="4">规格mm</td><td rowspan="4">取样方向</td><td colspan="7">力学性能</td><td rowspan="4">技术标准</td></tr><tr><td>拉伸强度σb</td><td>屈服强度σ0.2</td><td>延伸率δ</td><td>断面收缩率,ψ</td><td>冲击韧性ak</td><td colspan="2">布氏硬度</td></tr><tr><td colspan="2">MPa</td><td colspan="2">%</td><td>kJ/㎡</td><td rowspan="2">压痕直径mm</td><td rowspan="2">H Bkgf/mm2</td></tr><tr><td colspan="5">不 小 于</td></tr><tr><td>10</td><td>890~910℃空冷或不经热处理</td><td></td><td>纵</td><td>315</td><td>175</td><td>30</td><td>55</td><td></td><td>5.0~6.0</td><td></td><td rowspan="22">HB5024-77</td></tr><tr><td>15</td><td>890~910℃空冷或不经热处理</td><td></td><td>纵</td><td>345</td><td>195</td><td>26</td><td>55</td><td></td><td>5.0~6.0</td><td></td></tr><tr><td>20</td><td>880~900℃空冷</td><td></td><td>纵</td><td>380</td><td>215</td><td>22</td><td>50</td><td></td><td>4.8~5.8</td><td></td></tr><tr><td>25</td><td>800~900℃空冷</td><td></td><td>纵</td><td>420</td><td>235</td><td>19</td><td>50</td><td></td><td>4.6~5.4</td><td></td></tr><tr><td rowspan="3">45</td><td>830~860℃空冷</td><td></td><td>纵</td><td>590</td><td>315</td><td>13</td><td>40</td><td></td><td>4.0~4.6</td><td></td></tr><tr><td>810~830℃温水淬或830~850℃油淬+570~620℃空冷</td><td></td><td>纵</td><td>685</td><td>390</td><td>14</td><td>45</td><td>490</td><td>4.0~4.3</td><td></td></tr><tr><td>810~830℃温水淬或830~850℃油淬+570~620℃空冷</td><td></td><td>纵</td><td>835</td><td>490</td><td>10</td><td>40</td><td>440</td><td>3.6~4.0</td><td></td></tr><tr><td rowspan="4">12CrNi3A</td><td>正火或正火并回火,880~900℃空冷,650~680℃空冷</td><td rowspan="2"></td><td></td><td></td><td></td><td></td><td></td><td></td><td>4.0~5.0</td><td></td></tr><tr><td>正火并调质:880~900℃空冷,860℃油淬,420℃空冷</td><td></td><td></td><td></td><td></td><td></td><td></td><td>3.5~4.0</td><td></td></tr><tr><td rowspan="2">780~810℃油淬+150~170℃空冷</td><td rowspan="2"></td><td rowspan="2"></td><td>980</td><td>685</td><td>11</td><td>55</td><td>1080</td><td>3.1~3.7</td><td></td></tr><tr><td>885</td><td>635</td><td>12</td><td>55</td><td>1175</td><td>3.2~3.75</td><td></td></tr><tr><td rowspan="4">18Cr2Ni4WA</td><td>正火并回火,940~960℃空冷,650~680℃空冷</td><td></td><td></td><td></td><td></td><td></td><td></td><td></td><td>3.7~4.3</td><td></td></tr><tr><td rowspan="2">850~860℃空淬+150~170℃空冷</td><td rowspan="2"></td><td rowspan="2"></td><td>1175</td><td>885</td><td>10</td><td>45</td><td>980</td><td>3.05~3.25</td><td></td></tr><tr><td>1130</td><td>835</td><td>11</td><td>45</td><td>980</td><td>3.05~3.3</td><td></td></tr><tr><td>860~870℃油淬+525~575℃空冷</td><td></td><td></td><td>1030</td><td>785</td><td>12</td><td>50</td><td>1175</td><td>3.1~3.4</td><td></td></tr><tr><td rowspan="3">40CrNiMoA</td><td>850~870℃空冷+650~680℃空冷</td><td></td><td></td><td></td><td></td><td></td><td></td><td></td><td></td><td>≤269</td></tr><tr><td rowspan="2">840~860℃油淬+550~650℃水或空冷</td><td rowspan="2"></td><td rowspan="2"></td><td>980</td><td>835</td><td>12</td><td>55</td><td>980</td><td></td><td>293~341</td></tr><tr><td>1080</td><td>930</td><td>12</td><td>50</td><td>780</td><td></td><td>321~375</td></tr><tr><td rowspan="4">30CrMnSiA</td><td>正火或正火并回火:920~980℃空冷,690~710℃空冷</td><td></td><td></td><td></td><td></td><td></td><td></td><td></td><td>4.0~4.8</td><td></td></tr><tr><td rowspan="3">880~910℃油淬+510~570℃油冷</td><td rowspan="3"></td><td>纵</td><td>1080</td><td>835</td><td>10</td><td>45</td><td>490</td><td>3.2~3.5</td><td></td></tr><tr><td>弦</td><td>1030</td><td>785</td><td>8</td><td>36</td><td>370</td><td></td><td></td></tr><tr><td>横</td><td>980</td><td>735</td><td>6</td><td>27</td><td>175</td><td></td><td></td></tr></table>

续表 1-11  

<table><tr><td rowspan="4">牌 号</td><td rowspan="4">热处理状态</td><td rowspan="4">规格mm</td><td rowspan="4">取样方向</td><td colspan="7">力学性能</td><td rowspan="4">技术标准</td></tr><tr><td>拉伸强度σb</td><td>屈服强度σ0.2</td><td>延伸率δ</td><td>断面收缩率,ψ</td><td>冲击韧性ak</td><td colspan="2">布氏硬度</td></tr><tr><td colspan="2">MPa</td><td colspan="2">%</td><td>kJ/m2</td><td rowspan="2">压痕直径mm</td><td rowspan="2">HBkgf/mm2</td></tr><tr><td colspan="5">不 小 于</td></tr><tr><td rowspan="5">30CrMnSi-Ni2A</td><td>正火并不完全退火:890~910℃空冷,780℃随炉冷至650℃保温不小于2h,空冷</td><td></td><td></td><td></td><td></td><td></td><td></td><td></td><td>3.8~4.8</td><td></td><td rowspan="12">HB5024-89</td></tr><tr><td>正火并回火:880~900℃空冷,650~680℃空冷</td><td></td><td></td><td></td><td></td><td></td><td></td><td></td><td>3.8~4.8</td><td></td></tr><tr><td>890~910℃油淬,200~300℃回火,空冷</td><td>纵</td><td>1570</td><td></td><td>9</td><td colspan="2">45</td><td>590</td><td>≤2.9</td><td></td></tr><tr><td rowspan="2">890~910℃加热210~280℃硝盐槽等温1h空冷+200~300℃回火,空冷</td><td></td><td>1550</td><td></td><td>7</td><td colspan="2">35</td><td>295</td><td></td><td></td></tr><tr><td>横</td><td>1520</td><td></td><td>5</td><td colspan="2">25</td><td>195</td><td></td><td></td></tr><tr><td rowspan="7">40CrMnSi-MoVA(GC-4)</td><td rowspan="3">910~920℃油淬,200~500℃回火,空冷</td><td rowspan="3"></td><td>纵</td><td>1865</td><td></td><td>8</td><td>35</td><td>490</td><td></td><td>HRC≥52.5</td></tr><tr><td>弦</td><td>1845</td><td></td><td>6</td><td>20</td><td>295</td><td></td><td></td></tr><tr><td>横</td><td>1815</td><td></td><td>5</td><td>15</td><td>195</td><td></td><td></td></tr><tr><td rowspan="3">910~920℃加热180~230℃硝盐槽等温1h空冷,200~300℃回火空冷</td><td rowspan="3"></td><td>纵</td><td>1765</td><td></td><td>8</td><td>35</td><td>590</td><td></td><td></td></tr><tr><td>弦</td><td>1745</td><td></td><td>6</td><td>20</td><td>295</td><td></td><td></td></tr><tr><td>横</td><td>1715</td><td></td><td>5</td><td>15</td><td>195</td><td></td><td></td></tr><tr><td>910~930℃加热,290~320℃硝盐槽等温1h,空冷</td><td></td><td>纵</td><td>1665</td><td></td><td>8</td><td>35</td><td>590</td><td></td><td></td></tr><tr><td rowspan="6">40CrNi2Si2-MoVA(300M)</td><td rowspan="6">870℃油淬+300℃回火2次,空冷</td><td rowspan="2"></td><td>纵</td><td>1860</td><td>1515</td><td>8</td><td>30</td><td></td><td></td><td></td><td rowspan="6">Q/6S528-92</td></tr><tr><td rowspan="5">横</td><td></td><td></td><td></td><td>平均单个</td><td></td><td></td><td></td></tr><tr><td>①</td><td>1860</td><td>1515</td><td></td><td>30 25</td><td></td><td></td><td></td></tr><tr><td>②</td><td>1860</td><td>1515</td><td></td><td>25 20</td><td></td><td></td><td></td></tr><tr><td>③</td><td>1860</td><td>1515</td><td></td><td>20 15</td><td></td><td></td><td></td></tr><tr><td>④</td><td>1860</td><td>1515</td><td></td><td>15 10</td><td></td><td></td><td></td></tr><tr><td rowspan="2">50CrVA</td><td rowspan="2">正火加回火回火</td><td rowspan="2"></td><td></td><td></td><td></td><td></td><td></td><td></td><td>3.8~4.8</td><td></td><td rowspan="2">HB5024-89</td></tr><tr><td>纵</td><td>1275</td><td>1080</td><td>10</td><td>45</td><td></td><td></td><td></td></tr></table>

① 公称横截面积 $\leqslant 645\mathrm{cm}^2$ ；② 公称横截面积 $>645\sim 929\mathrm{cm}^2$   
③ 公称横截面积 $>929\sim 1425\mathrm{cm}^2$ ；④ 公称横截面积 $>1425\mathrm{cm}^2$ 。

表 1-12 铸件技术标准规定的力学性能  

<table><tr><td rowspan="4">牌 号</td><td rowspan="4">热处理状态</td><td rowspan="4">规格mm</td><td rowspan="4">取样方向</td><td colspan="7">力学性能</td><td rowspan="2">技术标准</td></tr><tr><td>拉伸强度σb</td><td>屈服强度σ0.2</td><td>延伸率δ</td><td>断面收缩率,ψ</td><td>冲击韧性ak</td><td>布氏硬度</td><td rowspan="3">HBkgf/mm2</td></tr><tr><td colspan="2">MPa</td><td colspan="2">%</td><td>kJ/m2</td><td rowspan="2">压痕直径mm</td><td></td></tr><tr><td colspan="5">不小于</td><td></td></tr><tr><td rowspan="2">ZG10</td><td>890~930℃退火,热模</td><td></td><td></td><td>245</td><td></td><td>12</td><td></td><td></td><td></td><td></td><td rowspan="19">HB5001-73</td></tr><tr><td>890~930℃退火,冷模</td><td></td><td></td><td>245</td><td></td><td>15</td><td></td><td></td><td></td><td></td></tr><tr><td>ZG15</td><td>正火或退火</td><td></td><td></td><td>390</td><td>195</td><td>25</td><td>40</td><td>590</td><td></td><td></td></tr><tr><td>ZG25</td><td>正火或退火</td><td></td><td></td><td>440</td><td>235</td><td>20</td><td>32</td><td>440</td><td></td><td></td></tr><tr><td>ZG45</td><td>正火或退火</td><td></td><td></td><td>570</td><td>315</td><td>12</td><td>20</td><td>295</td><td></td><td></td></tr><tr><td rowspan="4">ZG22Cr-MnMo</td><td rowspan="2">900±10℃油淬520~560℃回火</td><td>热模</td><td></td><td>1080</td><td>835</td><td>9</td><td>30</td><td>440</td><td>3.45~3.1</td><td></td></tr><tr><td>冷模</td><td></td><td>1080</td><td>835</td><td>10</td><td>35</td><td>490</td><td>3.45~3.1</td><td></td></tr><tr><td rowspan="2">900±10℃油淬500~540℃回火</td><td>热模</td><td></td><td>1175</td><td>835</td><td>9</td><td>30</td><td>440</td><td>3.35~3.0</td><td></td></tr><tr><td>冷模</td><td></td><td>1175</td><td>835</td><td>10</td><td>35</td><td>490</td><td>3.35~3.0</td><td></td></tr><tr><td rowspan="6">ZG27CrMn-SiNi</td><td rowspan="2">890±10℃油淬540~560℃回火</td><td>热模</td><td></td><td>885</td><td>735</td><td>8</td><td>20</td><td>315</td><td>3.8~3.5</td><td></td></tr><tr><td>冷模</td><td></td><td>885</td><td>735</td><td>10</td><td>30</td><td>390</td><td>3.8~3.5</td><td></td></tr><tr><td rowspan="2">890±10℃加热280~320℃硝石等温淬火</td><td>热模</td><td></td><td>1275</td><td>980</td><td>5</td><td>15</td><td>155</td><td>3.2~2.85</td><td></td></tr><tr><td>冷模</td><td></td><td>1275</td><td>980</td><td>6</td><td>20</td><td>195</td><td>3.2~2.85</td><td></td></tr><tr><td rowspan="2">890±10℃油淬200~240℃回火</td><td>热模</td><td></td><td>1470</td><td>1175</td><td>5</td><td>12</td><td>155</td><td>3.0~2.7</td><td></td></tr><tr><td>冷模</td><td></td><td>1470</td><td>1175</td><td>5</td><td>18</td><td>195</td><td>3.0~2.7</td><td></td></tr><tr><td rowspan="4">ZG35CrMnSi</td><td rowspan="2">890±10℃油淬630~670℃回火</td><td>热模</td><td></td><td>785</td><td>590</td><td>10</td><td>20</td><td>295</td><td>4.05~3.65</td><td></td></tr><tr><td>冷模</td><td></td><td>785</td><td>590</td><td>12</td><td>30</td><td>390</td><td>4.05~3.65</td><td></td></tr><tr><td rowspan="2">890±10℃油淬570~630℃回火</td><td>热模</td><td></td><td>980</td><td>835</td><td>7</td><td>15</td><td>195</td><td>3.65~3.35</td><td></td></tr><tr><td>冷模</td><td></td><td>980</td><td>835</td><td>8</td><td>20</td><td>245</td><td>3.65~3.35</td><td></td></tr></table>

# (6）丝材

丝材技术标准规定的力学性能见表1-13。

表 1-13 丝材技术标准规定的力学性能  

<table><tr><td rowspan="4">牌 号</td><td rowspan="4">热处理状态</td><td rowspan="4">规格mm</td><td rowspan="4">取样方向</td><td colspan="7">力 学 性 能</td><td rowspan="4">技术标准</td></tr><tr><td>拉伸强度σb</td><td>屈服强度σ0.2</td><td>延伸率δ</td><td>断面收缩率,ψ</td><td>冲击韧性ak</td><td colspan="2">布氏硬度</td></tr><tr><td colspan="2">MPa</td><td colspan="2">%</td><td>kJ/m2</td><td rowspan="2">压痕直径mm</td><td rowspan="2">HBkgf/mm2</td></tr><tr><td colspan="5">不 小 于</td></tr><tr><td>Zd</td><td></td><td></td><td>纵</td><td>365</td><td></td><td></td><td></td><td></td><td></td><td></td><td rowspan="2">GB3083-82</td></tr><tr><td>Zg</td><td></td><td></td><td>纵</td><td>390</td><td></td><td></td><td></td><td></td><td></td><td></td></tr><tr><td rowspan="5">08F10</td><td rowspan="5">冷拉状态(L)</td><td>0.20~0.75</td><td rowspan="5">纵</td><td>735</td><td></td><td></td><td></td><td></td><td></td><td></td><td rowspan="12">GB3206-82</td></tr><tr><td>&gt;0.75~1.0</td><td>685</td><td></td><td></td><td></td><td></td><td></td><td></td></tr><tr><td>&gt;1.0~3.0</td><td>635</td><td></td><td></td><td></td><td></td><td></td><td></td></tr><tr><td>&gt;3.0~6.0</td><td>590</td><td></td><td></td><td></td><td></td><td></td><td></td></tr><tr><td>&gt;6.0~1.0</td><td>540</td><td></td><td></td><td></td><td></td><td></td><td></td></tr><tr><td>10</td><td>软状态(R)</td><td>≤10</td><td>纵</td><td>440~685</td><td></td><td>8</td><td>50</td><td></td><td></td><td></td></tr><tr><td>15</td><td>软状态(R)</td><td>≤10</td><td>纵</td><td>490~735</td><td></td><td>8</td><td>45</td><td></td><td></td><td></td></tr><tr><td rowspan="5">1520</td><td rowspan="5">冷拉状态(L)</td><td>0.20~0.75</td><td rowspan="5">纵</td><td>785</td><td></td><td></td><td></td><td></td><td></td><td></td></tr><tr><td>&gt;0.75~1.0</td><td>735</td><td></td><td></td><td></td><td></td><td></td><td></td></tr><tr><td>&gt;1.0~3.0</td><td>685</td><td></td><td></td><td></td><td></td><td></td><td></td></tr><tr><td>&gt;3.0~6.0</td><td>635</td><td></td><td></td><td></td><td></td><td></td><td></td></tr><tr><td>&gt;6.0~10</td><td>590</td><td></td><td></td><td></td><td></td><td></td><td></td></tr></table>

续表 1-13  

<table><tr><td rowspan="4">牌 号</td><td rowspan="4">热处理状态</td><td rowspan="4">规格mm</td><td rowspan="4">取样方向</td><td colspan="7">力学性能</td><td rowspan="2">技术标准</td></tr><tr><td>拉伸强度σb</td><td>屈服强度σ0.2</td><td>延伸率δ</td><td>断面收缩率,ψ</td><td>冲击韧性ak</td><td>布氏硬度</td><td rowspan="3">HBkgf/mm2</td></tr><tr><td colspan="2">MPa</td><td colspan="2">%</td><td>kJ/㎡</td><td rowspan="2">压痕直径mm</td><td></td></tr><tr><td colspan="5">不 小 于</td><td></td></tr><tr><td>20</td><td>软状态(R)</td><td>≤10</td><td>纵</td><td>490~735</td><td></td><td></td><td></td><td></td><td></td><td></td><td rowspan="13">GB3206-82</td></tr><tr><td rowspan="6">25</td><td rowspan="5">冷拉状态(L)</td><td>0.20~0.75</td><td rowspan="5">纵</td><td>980</td><td></td><td></td><td></td><td></td><td></td><td></td></tr><tr><td>&gt;0.75~1.0</td><td>885</td><td></td><td></td><td></td><td></td><td></td><td></td></tr><tr><td>&gt;1.0~3.0</td><td>785</td><td></td><td></td><td></td><td></td><td></td><td></td></tr><tr><td>&gt;3.0~6.0</td><td>685</td><td></td><td></td><td></td><td></td><td></td><td></td></tr><tr><td>&gt;6.0~10.0</td><td>635</td><td></td><td></td><td></td><td></td><td></td><td></td></tr><tr><td>软状态(R)</td><td>≤10</td><td>纵</td><td>540~785</td><td></td><td>7</td><td>40</td><td></td><td></td><td></td></tr><tr><td rowspan="6">45</td><td rowspan="5">冷拉状态(L)</td><td>0.20~0.75</td><td rowspan="5">纵</td><td>1080</td><td></td><td></td><td></td><td></td><td></td><td></td></tr><tr><td>&gt;0.75~1.0</td><td>980</td><td></td><td></td><td></td><td></td><td></td><td></td></tr><tr><td>&gt;1.0~3.0</td><td>885</td><td></td><td></td><td></td><td></td><td></td><td></td></tr><tr><td>&gt;3.0~6.0</td><td>785</td><td></td><td></td><td></td><td></td><td></td><td></td></tr><tr><td>&gt;6.0~10.0</td><td>735</td><td></td><td></td><td></td><td></td><td></td><td></td></tr><tr><td>软状态(R)</td><td>≤10</td><td>纵</td><td>635~885</td><td></td><td>6</td><td>30</td><td></td><td></td><td></td></tr><tr><td>ML10</td><td rowspan="7"></td><td rowspan="7">1.0~16.0</td><td rowspan="7">纵</td><td>420~620</td><td></td><td></td><td>50</td><td></td><td></td><td></td><td rowspan="7">GB5953-86</td></tr><tr><td>ML15</td><td rowspan="3">440~635</td><td rowspan="3"></td><td rowspan="3"></td><td rowspan="3">45</td><td rowspan="3"></td><td rowspan="3"></td><td rowspan="3"></td></tr><tr><td>ML18</td></tr><tr><td>ML20</td></tr><tr><td>ML25I组</td><td>590~735</td><td></td><td></td><td>35</td><td></td><td></td><td></td></tr><tr><td>ML25II组</td><td>490~685</td><td></td><td></td><td>40</td><td></td><td></td><td></td></tr><tr><td>ML45</td><td>590~735</td><td></td><td></td><td>35</td><td></td><td></td><td></td></tr><tr><td rowspan="3">40CrA</td><td>交货状态冷拉</td><td rowspan="2"></td><td rowspan="2"></td><td>≤1080</td><td></td><td></td><td></td><td></td><td>≥3.5</td><td>≤302</td><td rowspan="3">GB3079-82</td></tr><tr><td>交货状态退火</td><td>≤785</td><td></td><td></td><td></td><td></td><td>≥4.0</td><td>≤229</td></tr><tr><td>850℃油淬+500℃回火,水或油冷</td><td>≥5</td><td></td><td>980</td><td></td><td>9</td><td></td><td></td><td></td><td></td></tr><tr><td rowspan="3">30CrMn-SiA</td><td>交货状态冷拉</td><td rowspan="2"></td><td rowspan="2"></td><td>≤1080</td><td></td><td></td><td></td><td></td><td>≥3.5</td><td>≤302</td><td rowspan="3">GB3079-82</td></tr><tr><td>交货状态退火</td><td>≤785</td><td></td><td></td><td></td><td></td><td>≥4.0</td><td>≤229</td></tr><tr><td>870~890℃油淬+510~570℃回火,油冷</td><td>≥5</td><td></td><td>1080</td><td>85①</td><td>10</td><td>45</td><td></td><td></td><td></td></tr><tr><td rowspan="2">ML30Cr-MnSiA</td><td>冷拉状态</td><td rowspan="2">1.0~14.0</td><td rowspan="2"></td><td>490~685</td><td></td><td>8②</td><td></td><td></td><td></td><td></td><td rowspan="2">GB5954-86</td></tr><tr><td>退火状态</td><td>440~635</td><td></td><td>15③</td><td></td><td></td><td></td><td></td></tr><tr><td rowspan="12">G1组(70,65Mn,T9A)</td><td rowspan="12">冷状态</td><td>0.08</td><td rowspan="12"></td><td>2895~3185</td><td></td><td></td><td></td><td></td><td></td><td></td><td rowspan="12">GB4358-84</td></tr><tr><td>0.09</td><td>2845~3140</td><td></td><td></td><td></td><td></td><td></td><td></td></tr><tr><td>0.10</td><td>3795~3090</td><td></td><td></td><td></td><td></td><td></td><td></td></tr><tr><td>0.12</td><td>2745~3040</td><td></td><td></td><td></td><td></td><td></td><td></td></tr><tr><td>0.14</td><td>2700~2990</td><td></td><td></td><td></td><td></td><td></td><td></td></tr><tr><td>0.16</td><td>2650~2940</td><td></td><td></td><td></td><td></td><td></td><td></td></tr><tr><td>0.18</td><td>2600~2895</td><td></td><td></td><td></td><td></td><td></td><td></td></tr><tr><td>0.20</td><td>2600~2845</td><td></td><td></td><td></td><td></td><td></td><td></td></tr><tr><td>0.23</td><td>2550~2795</td><td></td><td></td><td></td><td></td><td></td><td></td></tr><tr><td>0.26</td><td>2500~2745</td><td></td><td></td><td></td><td></td><td></td><td></td></tr><tr><td>0.29</td><td>2450~2695</td><td></td><td></td><td></td><td></td><td></td><td></td></tr><tr><td>0.35</td><td>2405~2650</td><td></td><td></td><td></td><td></td><td></td><td></td></tr></table>

续表 1-13  

<table><tr><td rowspan="4">牌 号</td><td rowspan="4">热处理状态</td><td rowspan="4">规格mm</td><td rowspan="4">取样方向</td><td colspan="6">力 学 性 能</td><td rowspan="2">技术标准</td></tr><tr><td>拉伸强度σb</td><td>屈服强度σ0.2</td><td>延伸率δ</td><td>断面收缩率,ψ</td><td>冲击韧性ak</td><td>布氏硬度</td></tr><tr><td colspan="2">MPa</td><td colspan="2">%</td><td>kJ/㎡</td><td rowspan="2">压痕直径mm</td><td rowspan="2">HBkgf/mm2</td></tr><tr><td colspan="5">不 小 于</td></tr><tr><td rowspan="21">G1组(70,65Mn,T9A)</td><td rowspan="21">冷状态</td><td>0.40</td><td rowspan="21"></td><td>2355~2600</td><td></td><td></td><td></td><td></td><td></td><td rowspan="21">GB4358-84</td></tr><tr><td>0.50</td><td>2305~2550</td><td></td><td></td><td></td><td></td><td></td></tr><tr><td>0.55</td><td>2255~2500</td><td></td><td></td><td></td><td></td><td></td></tr><tr><td>0.65</td><td>2205~2450</td><td></td><td></td><td></td><td></td><td></td></tr><tr><td>0.70</td><td>2106~2405</td><td></td><td></td><td></td><td></td><td></td></tr><tr><td>0.90</td><td>2110~2305</td><td></td><td></td><td></td><td></td><td></td></tr><tr><td>1.00</td><td>2560~2255</td><td></td><td></td><td></td><td></td><td></td></tr><tr><td>1.20</td><td>2010~2205</td><td></td><td></td><td></td><td></td><td></td></tr><tr><td>1.40</td><td>1960~2160</td><td></td><td></td><td></td><td></td><td></td></tr><tr><td>1.60</td><td>1910~2110</td><td></td><td></td><td></td><td></td><td></td></tr><tr><td>1.80</td><td>1865~2060</td><td></td><td></td><td></td><td></td><td></td></tr><tr><td>2.00</td><td>1815~2010</td><td></td><td></td><td></td><td></td><td></td></tr><tr><td>2.60</td><td>1765~1960</td><td></td><td></td><td></td><td></td><td></td></tr><tr><td>2.90</td><td>1715~1910</td><td></td><td></td><td></td><td></td><td></td></tr><tr><td>3.20</td><td>1665~1865</td><td></td><td></td><td></td><td></td><td></td></tr><tr><td>3.50</td><td>1665~1815</td><td></td><td></td><td></td><td></td><td></td></tr><tr><td>4.00</td><td>1620~1765</td><td></td><td></td><td></td><td></td><td></td></tr><tr><td>4.50</td><td>1570~1715</td><td></td><td></td><td></td><td></td><td></td></tr><tr><td>5.00</td><td>1520~1665</td><td></td><td></td><td></td><td></td><td></td></tr><tr><td>5.50</td><td>1470~1620</td><td></td><td></td><td></td><td></td><td></td></tr><tr><td>6.00</td><td>1420~1570</td><td></td><td></td><td></td><td></td><td></td></tr><tr><td rowspan="23">G2组(70,65Mn,T9A)</td><td rowspan="23">冷状态</td><td>0.08</td><td></td><td>3185~3485</td><td></td><td></td><td></td><td></td><td></td><td rowspan="23">GB4358-84</td></tr><tr><td>0.09</td><td></td><td>3140~3430</td><td></td><td></td><td></td><td></td><td></td></tr><tr><td>0.10</td><td></td><td>3090~3385</td><td></td><td></td><td></td><td></td><td></td></tr><tr><td>0.12</td><td></td><td>3040~3335</td><td></td><td></td><td></td><td></td><td></td></tr><tr><td>0.14</td><td></td><td>2990~3285</td><td></td><td></td><td></td><td></td><td></td></tr><tr><td>0.16</td><td></td><td>2940~3235</td><td></td><td></td><td></td><td></td><td></td></tr><tr><td>0.18</td><td></td><td>2895~3185</td><td></td><td></td><td></td><td></td><td></td></tr><tr><td>0.20</td><td></td><td>2845~3090</td><td></td><td></td><td></td><td></td><td></td></tr><tr><td>0.23</td><td></td><td>2795~3040</td><td></td><td></td><td></td><td></td><td></td></tr><tr><td>0.26</td><td></td><td>2745~2990</td><td></td><td></td><td></td><td></td><td></td></tr><tr><td>0.29</td><td></td><td>2695~2940</td><td></td><td></td><td></td><td></td><td></td></tr><tr><td>0.35</td><td></td><td>2650~2895</td><td></td><td></td><td></td><td></td><td></td></tr><tr><td>0.40</td><td></td><td>2600~2845</td><td></td><td></td><td></td><td></td><td></td></tr><tr><td>0.50</td><td></td><td>2550~2795</td><td></td><td></td><td></td><td></td><td></td></tr><tr><td>0.55</td><td></td><td>2500~2745</td><td></td><td></td><td></td><td></td><td></td></tr><tr><td>0.65</td><td></td><td>2450~2695</td><td></td><td></td><td></td><td></td><td></td></tr><tr><td>0.70</td><td></td><td>2405~2650</td><td></td><td></td><td></td><td></td><td></td></tr><tr><td>0.80</td><td></td><td>2355~2600</td><td></td><td></td><td></td><td></td><td></td></tr><tr><td>0.90</td><td></td><td>2305~2500</td><td></td><td></td><td></td><td></td><td></td></tr><tr><td>1.00</td><td></td><td>2255~2450</td><td></td><td></td><td></td><td></td><td></td></tr><tr><td>1.20</td><td></td><td>2205~2405</td><td></td><td></td><td></td><td></td><td></td></tr><tr><td>1.40</td><td></td><td>2160~2355</td><td></td><td></td><td></td><td></td><td></td></tr><tr><td>1.60</td><td></td><td>2110~2305</td><td></td><td></td><td></td><td></td><td></td></tr></table>

续表 1-13  

<table><tr><td rowspan="4">牌 号</td><td rowspan="4">热处理状态</td><td rowspan="4">规格mm</td><td rowspan="4">取样方向</td><td colspan="7">力学性能</td><td rowspan="2">技术标准</td></tr><tr><td>拉伸强度σb</td><td>屈服强度σ0.2</td><td>延伸率δ</td><td>断面收缩率,ψ</td><td>冲击韧性ak</td><td rowspan="3">布氏硬度</td><td rowspan="3">HBkgf/mm2</td></tr><tr><td colspan="2">MPa</td><td colspan="2">%</td><td>kJ/m2</td><td></td></tr><tr><td colspan="5">不小于</td><td></td></tr><tr><td rowspan="11">G2组(70、65Mn,T9A)</td><td rowspan="17">冷状态</td><td>1.80</td><td></td><td>2060~2255</td><td></td><td></td><td></td><td></td><td></td><td></td><td rowspan="17">GB4358-84</td></tr><tr><td>2.00</td><td></td><td>2010~2205</td><td></td><td></td><td></td><td></td><td></td><td></td></tr><tr><td>2.60</td><td></td><td>1960~2160</td><td></td><td></td><td></td><td></td><td></td><td></td></tr><tr><td>2.90</td><td></td><td>1910~2110</td><td></td><td></td><td></td><td></td><td></td><td></td></tr><tr><td>3.20</td><td></td><td>1865~2060</td><td></td><td></td><td></td><td></td><td></td><td></td></tr><tr><td>3.50</td><td></td><td>1815~1960</td><td></td><td></td><td></td><td></td><td></td><td></td></tr><tr><td>4.00</td><td></td><td>1765~1910</td><td></td><td></td><td></td><td></td><td></td><td></td></tr><tr><td>4.50</td><td></td><td>1715~1865</td><td></td><td></td><td></td><td></td><td></td><td></td></tr><tr><td>5.00</td><td></td><td>1665~1815</td><td></td><td></td><td></td><td></td><td></td><td></td></tr><tr><td>5.50</td><td></td><td>1620~1765</td><td></td><td></td><td></td><td></td><td></td><td></td></tr><tr><td>6.00</td><td></td><td>1570~1715</td><td></td><td></td><td></td><td></td><td></td><td></td></tr><tr><td rowspan="6">F组(70、65Mn,T9A)</td><td>2.00</td><td></td><td>1715~1865</td><td></td><td></td><td></td><td></td><td></td><td></td></tr><tr><td>2.60</td><td></td><td>1665~1815</td><td></td><td></td><td></td><td></td><td></td><td></td></tr><tr><td>3.20</td><td></td><td>1620~1765</td><td></td><td></td><td></td><td></td><td></td><td></td></tr><tr><td>4.00</td><td></td><td>1570~1715</td><td></td><td></td><td></td><td></td><td></td><td></td></tr><tr><td>4.50</td><td></td><td>1520~1665</td><td></td><td></td><td></td><td></td><td></td><td></td></tr><tr><td>5.0</td><td></td><td>1470~1620</td><td></td><td></td><td></td><td></td><td></td><td></td></tr><tr><td>60Si2MnA65Si2-MnWA</td><td>冷拉(L)退火(T)正火(ZH)高温回火(ZH)银亮(ZY)</td><td>≥5.0</td><td>纵</td><td>≤1030</td><td></td><td></td><td></td><td></td><td></td><td>≤302</td><td>GB5218-85</td></tr><tr><td rowspan="3">50CrVA</td><td>退火</td><td rowspan="3">0.5~12</td><td rowspan="3">纵</td><td>≤785</td><td></td><td></td><td></td><td></td><td></td><td></td><td rowspan="3">GB5220-85</td></tr><tr><td>冷拉</td><td>≤1030</td><td></td><td></td><td></td><td></td><td></td><td></td></tr><tr><td>840~860℃油淬+370~420℃回火,油或水冷</td><td>1470~1765</td><td></td><td></td><td>40</td><td></td><td></td><td></td></tr><tr><td rowspan="4">50CrVA1类</td><td>退火(T)</td><td>&lt;5</td><td>纵</td><td>≤930</td><td></td><td></td><td></td><td></td><td></td><td></td><td rowspan="6">GB3079-82</td></tr><tr><td>退火(T)</td><td rowspan="3">≥5~10</td><td rowspan="3">纵</td><td>1275</td><td>1080</td><td>10</td><td>45</td><td></td><td></td><td></td></tr><tr><td>25mm毛坯860℃油淬+460~520℃回火,油冷</td><td>1275</td><td>1080</td><td>10</td><td>45</td><td></td><td></td><td></td></tr><tr><td>试样860℃油淬+400~500℃回火油冷</td><td>1275</td><td>1080</td><td>10</td><td>45</td><td></td><td></td><td></td></tr><tr><td rowspan="2">50CrVAII类</td><td>冷拉(L)</td><td rowspan="2">≤10</td><td rowspan="2"></td><td>1080</td><td></td><td></td><td></td><td></td><td></td><td></td></tr><tr><td>退火(T)</td><td>930</td><td></td><td></td><td></td><td></td><td></td><td></td></tr><tr><td>50CrVA</td><td>冷拉退火</td><td>&gt;5~12</td><td>纵</td><td>≤1030</td><td></td><td></td><td></td><td></td><td></td><td>≤302</td><td>GB5219-85</td></tr><tr><td rowspan="6">D级钢丝(T9A)</td><td rowspan="6"></td><td>0.08</td><td rowspan="6"></td><td>2840~3240</td><td></td><td></td><td></td><td></td><td></td><td></td><td rowspan="6">GB4357-89</td></tr><tr><td>0.10</td><td>2790~3190</td><td></td><td></td><td></td><td></td><td></td><td></td></tr><tr><td>0.12</td><td>2740~3140</td><td></td><td></td><td></td><td></td><td></td><td></td></tr><tr><td>0.16</td><td>2690~3090</td><td></td><td></td><td></td><td></td><td></td><td></td></tr><tr><td>0.25</td><td>2640~3040</td><td></td><td></td><td></td><td></td><td></td><td></td></tr><tr><td>0.32</td><td>2600~2900</td><td></td><td></td><td></td><td></td><td></td><td></td></tr></table>

续表 1-13  

<table><tr><td rowspan="4">牌 号</td><td rowspan="4">热处理状态</td><td rowspan="4">规格mm</td><td rowspan="4">取样方向</td><td colspan="7">力 学 性 能</td><td rowspan="4">技术标准</td></tr><tr><td>拉伸强度σb</td><td>屈服强度σ0.2</td><td>延伸率δ</td><td>断面收缩率,ψ</td><td>冲击韧性ak</td><td colspan="2">布氏硬度</td></tr><tr><td colspan="2">MPa</td><td colspan="2">%</td><td>kJ/㎡</td><td rowspan="2">压痕直径mm</td><td rowspan="2">HBkgf/mm2</td></tr><tr><td colspan="5">不 小 于</td></tr><tr><td rowspan="19">D级钢丝(T9A)</td><td rowspan="19"></td><td>0.45</td><td></td><td>2550~2940</td><td></td><td></td><td></td><td></td><td></td><td></td><td rowspan="19">GB4357-89</td></tr><tr><td>0.55</td><td></td><td>2500~2890</td><td></td><td></td><td></td><td></td><td></td><td></td></tr><tr><td>0.60</td><td></td><td>2450~2840</td><td></td><td></td><td></td><td></td><td></td><td></td></tr><tr><td>0.80</td><td></td><td>2400~2840</td><td></td><td></td><td></td><td></td><td></td><td></td></tr><tr><td>0.90</td><td></td><td>2350~2750</td><td></td><td></td><td></td><td></td><td></td><td></td></tr><tr><td>1.00</td><td></td><td>2300~2690</td><td></td><td></td><td></td><td></td><td></td><td></td></tr><tr><td>1.20</td><td></td><td>2250~2550</td><td></td><td></td><td></td><td></td><td></td><td></td></tr><tr><td>1.40</td><td></td><td>2150~2450</td><td></td><td></td><td></td><td></td><td></td><td></td></tr><tr><td>1.60</td><td></td><td>2110~2400</td><td></td><td></td><td></td><td></td><td></td><td></td></tr><tr><td>1.80</td><td></td><td>2010~2300</td><td></td><td></td><td></td><td></td><td></td><td></td></tr><tr><td>2.00</td><td></td><td>1910~2200</td><td></td><td></td><td></td><td></td><td></td><td></td></tr><tr><td>2.20</td><td></td><td>1810~2110</td><td></td><td></td><td></td><td></td><td></td><td></td></tr><tr><td>2.50</td><td></td><td>1760~2060</td><td></td><td></td><td></td><td></td><td></td><td></td></tr><tr><td>2.80</td><td></td><td>1710~2010</td><td></td><td></td><td></td><td></td><td></td><td></td></tr><tr><td>3.00</td><td></td><td>1710~1960</td><td></td><td></td><td></td><td></td><td></td><td></td></tr><tr><td>3.20</td><td></td><td>1660~1910</td><td></td><td></td><td></td><td></td><td></td><td></td></tr><tr><td>4.00</td><td></td><td>1620~1860</td><td></td><td></td><td></td><td></td><td></td><td></td></tr><tr><td>5.00</td><td></td><td>1570~1810</td><td></td><td></td><td></td><td></td><td></td><td></td></tr><tr><td>6.00</td><td></td><td>1520~1760</td><td></td><td></td><td></td><td></td><td></td><td></td></tr><tr><td rowspan="2">GCr15</td><td>退火</td><td></td><td>纵</td><td>590~715</td><td></td><td></td><td></td><td></td><td></td><td></td><td rowspan="2">YB245-64</td></tr><tr><td>830~840C油淬</td><td>1.4~16</td><td></td><td></td><td></td><td></td><td></td><td></td><td></td><td>HRC62</td></tr></table>

① 为 $\sigma_{\mathrm{s}}$ ；② 标距为钢丝直径的10倍，但不小于 $50\mathrm{mm}$ 。

# 1.4.2 A、B、S值

结构钢材料的A、B、S值见表1-14。

表 1-14 结构钢材料 A、B、S 值  

<table><tr><td rowspan="3">牌 号</td><td rowspan="3">品种</td><td rowspan="3">热处理状态</td><td rowspan="3">取样方向</td><td colspan="5">σb</td><td colspan="4">σ0.2</td><td colspan="3">δ</td><td colspan="3">ψ</td><td colspan="3">akc</td><td></td></tr><tr><td>A值</td><td>B值</td><td>S值</td><td>X</td><td>S</td><td>A值</td><td>B值</td><td>S值</td><td>X</td><td>S</td><td>S值</td><td>X</td><td>S</td><td>S值</td><td>X</td><td>S</td><td>S值</td><td>X</td><td>S</td></tr><tr><td colspan="10">MPa</td><td colspan="5">%</td><td colspan="3">kJ/㎡</td><td></td></tr><tr><td>ML15</td><td>丝材</td><td>冷拉状态</td><td>纵</td><td>425</td><td>470</td><td>440</td><td></td><td></td><td></td><td></td><td></td><td></td><td></td><td></td><td></td><td>45</td><td></td><td></td><td></td><td></td><td></td><td></td></tr><tr><td rowspan="2">20</td><td>薄板</td><td>退火状态</td><td></td><td>315</td><td>360</td><td>355</td><td></td><td></td><td></td><td></td><td></td><td></td><td></td><td>25</td><td></td><td></td><td></td><td></td><td></td><td></td><td></td><td></td></tr><tr><td>管</td><td>退火状态</td><td></td><td>365</td><td>400</td><td>390</td><td></td><td></td><td></td><td></td><td></td><td></td><td></td><td>20</td><td></td><td></td><td></td><td></td><td></td><td></td><td></td><td></td></tr><tr><td>45</td><td>棒</td><td>冷拉状态</td><td></td><td>620</td><td>660</td><td>640</td><td>-</td><td></td><td></td><td></td><td></td><td></td><td></td><td>6</td><td></td><td></td><td>30</td><td></td><td></td><td></td><td></td><td></td></tr><tr><td>12CrNi3A</td><td></td><td>860℃油淬+810℃油淬+170℃回火,空冷</td><td></td><td></td><td></td><td>980</td><td>1107</td><td>80</td><td></td><td></td><td></td><td></td><td></td><td>11.0</td><td>16.6</td><td>4.3</td><td>55</td><td>67.8</td><td>8.3</td><td></td><td></td><td></td></tr><tr><td>18Cr2Ni4WA</td><td></td><td>950℃空冷+860℃油淬+530℃回火</td><td></td><td>1080</td><td>1110</td><td>1030</td><td>1155</td><td>28.05</td><td>970</td><td>955</td><td>785</td><td>1015</td><td>40.73</td><td>12.0</td><td>16.9</td><td>1.42</td><td>50.0</td><td>67.1</td><td>2.53</td><td>1175</td><td>1650</td><td>172</td></tr><tr><td rowspan="2">18Mn2CrMoBA(GC-11)</td><td rowspan="2">薄板</td><td>680℃退火</td><td></td><td></td><td></td><td></td><td>524</td><td>40</td><td></td><td></td><td></td><td></td><td></td><td></td><td></td><td></td><td>25.7①</td><td></td><td></td><td></td><td></td><td></td></tr><tr><td>920℃空淬+350~420℃回火,空冷</td><td></td><td></td><td></td><td></td><td>1170</td><td>123</td><td></td><td></td><td></td><td></td><td></td><td></td><td></td><td></td><td>10.6①</td><td></td><td></td><td></td><td></td><td></td></tr><tr><td>40CrNiMoA</td><td>棒</td><td>850~860℃油淬+580℃回火,空冷</td><td></td><td>1015</td><td>1050</td><td>980</td><td>1100</td><td>33.74</td><td>900</td><td>945</td><td>835</td><td>1000</td><td>38.15</td><td>12</td><td>16.1</td><td>2.14</td><td>55</td><td>61.2</td><td>2.65</td><td></td><td></td><td></td></tr><tr><td rowspan="2">30CrMnSiA</td><td>棒</td><td rowspan="2">870~890℃油淬+510~570℃回火</td><td></td><td>1030</td><td>1070</td><td>1180</td><td>1175</td><td>57.27</td><td>660</td><td>710</td><td>835</td><td>1090</td><td>63.69</td><td>10</td><td>14.8</td><td>1.44</td><td>45</td><td>55</td><td>8.93</td><td>490</td><td>800</td><td>141</td></tr><tr><td>管</td><td></td><td>1055</td><td>1100</td><td>1080</td><td>1205</td><td>59.20</td><td>885</td><td>945</td><td>835</td><td>1100</td><td>80.05</td><td>10</td><td>13.9</td><td>1.77</td><td>45</td><td>55.9</td><td>3.27</td><td>490</td><td>800</td><td>149</td></tr><tr><td rowspan="4">30CrMnSiNi2A</td><td>棒</td><td rowspan="2">890~900℃油淬+250℃回火空冷</td><td></td><td>1678</td><td>1717</td><td>1570</td><td>1767</td><td>35</td><td></td><td></td><td></td><td></td><td></td><td>9</td><td>11.8</td><td>0.98</td><td>45</td><td>50.2</td><td>2.52</td><td>590</td><td>790</td><td>150</td></tr><tr><td>管</td><td></td><td>1610</td><td>1672</td><td>1570</td><td>1753</td><td>54.23</td><td></td><td></td><td></td><td></td><td></td><td>9</td><td>11.5</td><td>1.13</td><td>40</td><td>52.2</td><td>0.61</td><td>590</td><td>690</td><td>60</td></tr><tr><td>棒</td><td>890~900℃加热+250℃等温1h</td><td></td><td>1481</td><td>1545</td><td>1570</td><td>1627</td><td>54.74</td><td></td><td></td><td></td><td></td><td></td><td>9</td><td>13.21</td><td>1.09</td><td>45</td><td>50.33</td><td>2.41</td><td>590</td><td></td><td></td></tr><tr><td>锻件</td><td>空冷+260℃回火空冷</td><td></td><td>1258</td><td>1416</td><td>1570</td><td>1623</td><td>138</td><td></td><td></td><td></td><td></td><td></td><td>9</td><td>13.1</td><td>0.90</td><td>45</td><td>48.5</td><td>4.40</td><td>590</td><td>870</td><td>94</td></tr></table>

续表 1-14
