Repository: C-zj02/CFD-claw

<div align="center">

**English** | [中文](#中文版) | [Français](README_FR.md) | [Русский](README_RU.md) | [हिन्दी](README_HI.md) | [العربية](README_AR.md) | [Português](README_PT.md)

# 🚀 Claude Code Python

**A Complete Python Reimplementation Based on Real Claude Code Source**

*From TypeScript Source → Rebuilt in Python with ❤️*

***
**🔥 Active Development • New Features Weekly 🔥**

</div>

***

## 🎯 What is This?

**Clawd Code** is a **complete Python rewrite** of Claude Code, based on the **real TypeScript source code**.

File: RAG-data/飞机设计手册_第3册_材料(下).pdf-3de76dd2-d911-4617-a45d-922e50947d30.md (part 3 of 8)
续表 12-2  

表 14-2 航空汽油的性能  

<table><tr><td>性能</td><td>80级</td><td>100级</td><td>100LL级</td><td>ASTM</td></tr><tr><td>辛烷值(最小)</td><td>80</td><td>100</td><td>100</td><td>D 2700</td></tr><tr><td>品度值(最小)</td><td>-</td><td>130</td><td>130</td><td>D 909</td></tr><tr><td>颜色</td><td>红</td><td>绿</td><td>蓝</td><td>D 2392</td></tr><tr><td>染料含量</td><td></td><td></td><td></td><td></td></tr><tr><td>允许蓝色染料(最大)mg/gal</td><td>0.5</td><td>4.7</td><td>5.7</td><td></td></tr><tr><td>允许黄色染料mg/gal</td><td>无</td><td>5.9</td><td>无</td><td></td></tr><tr><td>允许红色染料(最大)mg/gal</td><td>8.65</td><td>无</td><td>无</td><td></td></tr><tr><td>四乙基铅(最大)mg/gal</td><td>0.5</td><td>4.0</td><td>2.0</td><td>D 2547</td></tr></table>

续表 14-2  

<table><tr><td>性能</td><td>80级</td><td>100级</td><td>100LL级</td><td>ASTM</td></tr><tr><td>馏程℉</td><td></td><td></td><td></td><td>D86</td></tr><tr><td>10%馏出温度(最大)</td><td>167</td><td></td><td></td><td></td></tr><tr><td>40%馏出温度(最小)</td><td>167</td><td></td><td></td><td></td></tr><tr><td>50%馏出温度(最大)</td><td>221</td><td></td><td></td><td></td></tr><tr><td>90%馏出温度(最大)</td><td>275</td><td></td><td></td><td></td></tr><tr><td>终馏点(最大)</td><td>338</td><td></td><td></td><td></td></tr><tr><td>10%和50%馏出温度之和(最小)</td><td>307</td><td></td><td></td><td></td></tr><tr><td>蒸馏回收率(最小),%</td><td>97</td><td></td><td></td><td></td></tr><tr><td>残留量(最大),%</td><td>1.5</td><td></td><td></td><td></td></tr><tr><td>损失,%</td><td>1.5</td><td></td><td></td><td></td></tr><tr><td>净热值(最小),Btu/lb</td><td>18,720</td><td></td><td></td><td>D1405或D3338</td></tr><tr><td>饱和蒸气压(最小),psi(kPa)</td><td>5.5(38)</td><td></td><td></td><td>D323或D2551</td></tr><tr><td>(最大),psi(kPa)</td><td>7.0(49)</td><td></td><td></td><td></td></tr><tr><td>铜带腐蚀(最大)</td><td>No1</td><td></td><td></td><td>D130</td></tr><tr><td>潜在胶质(5h老化)(最大),mg/100mL</td><td>6</td><td></td><td></td><td>D873</td></tr><tr><td>可见铅沉淀(最大),mg/100mL</td><td>3</td><td></td><td></td><td>D873</td></tr><tr><td>硫含量(质量含量)(最大),%</td><td>0.05</td><td></td><td></td><td>D1266或D2622</td></tr><tr><td>结晶点(最大),℉</td><td>-72</td><td></td><td></td><td>D2386</td></tr><tr><td>水反应</td><td>体积反应不超过±2mL</td><td></td><td></td><td>D1094</td></tr><tr><td>允许最大的抗氧化剂,1b/1000桶</td><td>4.2</td><td></td><td></td><td></td></tr></table>

# 14.3.1.2 航空煤油性能

航空煤油的性能见表14-3。

表 14-3 航空煤油性能  

<table><tr><td>性 能</td><td>Jet A</td><td>ASTM 适用标准</td><td>JP-8</td><td>ASTM 适用标准</td></tr><tr><td colspan="5">1 燃油计量和航空用</td></tr><tr><td>API 密度(公制密度)(1b/USgal)</td><td>37~510.775~0.846.46~6.99</td><td>D 287</td><td>37~510.775~0.84</td><td>D 1298</td></tr><tr><td>净燃烧热,Btu/lb</td><td>18,400</td><td>D 240或D 2382</td><td>18,400</td><td>D 1405或D 2382</td></tr><tr><td colspan="5">2 燃油雾化</td></tr><tr><td>闪点(最小),℃(℉)</td><td>37.8(100)</td><td>D 56</td><td>38(100)</td><td>D 56或D 3243</td></tr><tr><td>闪点(最大),℃(℉)</td><td>66(150)</td><td></td><td></td><td></td></tr><tr><td>蒸馏温度℃(℉)</td><td></td><td>D 86</td><td>℃</td><td>D 86或D 2887</td></tr><tr><td>回收10%(最大)</td><td>204(400)</td><td></td><td>205</td><td></td></tr><tr><td>回收50%(最大)</td><td>232(450)</td><td></td><td>(1)</td><td></td></tr><tr><td>回收90%(最大)</td><td>260(500)</td><td></td><td>(1)</td><td></td></tr><tr><td>回收95%(最小)</td><td>241(465)</td><td></td><td>/</td><td></td></tr><tr><td>终沸点(最大)</td><td>288(550)</td><td></td><td>300</td><td></td></tr><tr><td>残渣(体积百分比)(最大)</td><td>1.5</td><td></td><td>1.5</td><td></td></tr><tr><td>损失(体积百分比)(最大)</td><td>1.5</td><td></td><td>1.5</td><td></td></tr><tr><td>黏度(最大),-20℃时,cst</td><td>8.0</td><td>D 445</td><td>8.0</td><td>D 445</td></tr><tr><td colspan="5">3 低温流动性</td></tr><tr><td>凝固点℃,(℉)</td><td>-40(-40)</td><td>D 2386</td><td>-50(-58)</td><td>D 2386</td></tr><tr><td colspan="5">4 化学和相容性</td></tr><tr><td>总硫(质量百分比)(最大),%</td><td>0.3</td><td>D 1266或D 2622</td><td>0.3</td><td>D 1266或D 2622</td></tr></table>

续表 14-3  

<table><tr><td>性能</td><td>Jet A</td><td>ASTM 适用标准</td><td>JP-8</td><td>ASTM 适用标准</td></tr><tr><td>硫醇式硫(质量百分比)(最大),%</td><td>0.003</td><td>D 1323</td><td>0.001</td><td>D 3227</td></tr><tr><td>铜带条腐蚀100℃(212°F)下,2h</td><td>No1</td><td>D 130</td><td>No1b</td><td>D 130</td></tr><tr><td>芳族化合物(体积百分比)(最大)%</td><td>20</td><td>D 1319</td><td>25.0</td><td>D 1319</td></tr><tr><td>总酸度值,mgKOH/mg</td><td>0.1</td><td>D 974, D 3242</td><td>0.015</td><td>D 3242</td></tr><tr><td>苯胺点,F</td><td>实测</td><td>D 611</td><td></td><td></td></tr><tr><td>水反应分离比(最大)</td><td>2</td><td>D 1094</td><td></td><td></td></tr><tr><td>水反应界面特性(最大)</td><td>1b</td><td>D 1094</td><td>1b</td><td>D 1094</td></tr><tr><td colspan="5">5 燃烧性质</td></tr><tr><td>光度记数(最小)</td><td>45</td><td>D 1740</td><td></td><td></td></tr><tr><td>发烟点(最大)</td><td>25</td><td>D 1322</td><td>19</td><td>D 1322</td></tr><tr><td>萘(体积百分比)(最大)</td><td>3</td><td>D 1840</td><td></td><td></td></tr><tr><td colspan="5">6 清洁度和贮藏性</td></tr><tr><td>胶质含量,mg/100mL(最大)</td><td>7.0</td><td>D 381</td><td>7.0</td><td>D 381</td></tr><tr><td>热稳定性</td><td></td><td>D 3243</td><td></td><td>D 3241</td></tr><tr><td>压降差,mmHg</td><td>25</td><td></td><td>25</td><td></td></tr><tr><td>加热管沉积目视等级</td><td>低于3</td><td></td><td>低于3</td><td></td></tr><tr><td colspan="5">7 添加剂</td></tr><tr><td>Blobor JF, ppm</td><td>235±35</td><td></td><td></td><td></td></tr><tr><td>颗粒物(最大),mg/L</td><td>1.0</td><td>D 2276</td><td>1.0</td><td>D 2276</td></tr><tr><td>色比</td><td>实测</td><td>D 2276</td><td></td><td></td></tr></table>

# 14.3.2 液压油

# 14.3.2.1 石油基液压油

石油基液压油性能见表14-4。

表 14-4 石油基液压油的性能  

<table><tr><td>性 能</td><td>MIL-H-6083</td><td>MIL-H-5606</td><td>试验方法</td></tr><tr><td>运动黏度,mm2/s(40℃)</td><td>≥13</td><td>≥13.2</td><td>ASTM D445</td></tr><tr><td>(-40℃)</td><td>≤800</td><td>≤600</td><td></td></tr><tr><td>(-50℃)</td><td>≤3500</td><td>≤2500</td><td></td></tr><tr><td>凝固点,℃</td><td>≤-59</td><td>≤-60</td><td>ASTM D97</td></tr><tr><td>闪点,℃</td><td>≥82</td><td>≥82</td><td>ASTM D93</td></tr><tr><td>酸值或碱值,mgKOH/g</td><td>≤0.20</td><td>≤0.20</td><td>ASTM D664</td></tr><tr><td>痕迹沉淀,mL</td><td>≤0.005</td><td>-</td><td>ASTM D2273</td></tr><tr><td>水分,%</td><td>≤0.05</td><td>-</td><td>ASTM D1744</td></tr><tr><td>腐蚀性和氧化安定性a.腐蚀性(121℃,168h)镀镉钢、钢、铝合金的质量变化,mg/cm2铜的质量变化金属外观(在20倍放大镜下观察)铜表面外观</td><td>≤±0.20≤±0.60无明显腐蚀,无刻蚀允许轻微褪色,不允许出现深褐色</td><td>≤±0.20≤±0.60</td><td>FED-STD-791-5308</td></tr></table>

续表 14-4  

<table><tr><td>性 能</td><td>MIL-H-6083</td><td>MIL-H-5606</td><td>试验方法</td></tr><tr><td>镉片外观</td><td>黑色、灰色污斑允许轻微褪色</td><td></td><td></td></tr><tr><td>b.抗氧化</td><td></td><td></td><td></td></tr><tr><td>氧化油40运动黏度变化,%</td><td>≤-5~+20</td><td>≤-5~+20</td><td>ASTM D445</td></tr><tr><td>氧化油酸值增加,mgKOH/g</td><td>≤0.20</td><td>≤0.20</td><td>ASTM D664</td></tr><tr><td>油外观</td><td>无明显不溶物析出,无液状胶质</td><td></td><td></td></tr><tr><td>铜片腐蚀</td><td>≤3a</td><td>≤2e</td><td>ASTM D130</td></tr><tr><td>抗腐蚀性</td><td>防喷砂和磨光钢板的腐蚀</td><td></td><td>ASTM D1748</td></tr><tr><td>低温安定性(-54℃,72h)</td><td>不凝胶、不产生分层,允许出现不沉降的浓雾</td><td>无冻胶、结晶、固化等</td><td>FED-STD-791-3458</td></tr><tr><td>剪切安定性(40℃时运动黏度),%</td><td>≤2.0参照溶液的黏度减少</td><td>≤15</td><td>见本标准4.64</td></tr><tr><td>合成橡胶的膨胀性(L变化范围),%</td><td>19.0~28.0</td><td>19.0~30.0</td><td>FED-STD-791-3603</td></tr><tr><td>蒸发损失(100℃,2h),%</td><td>≤70</td><td>≤20</td><td>ASTM D972</td></tr><tr><td>固体颗粒污染</td><td></td><td>有规定</td><td>FED-STD-791-3009</td></tr><tr><td>a.颗粒直径,个数/100mL</td><td></td><td></td><td></td></tr><tr><td>5~25</td><td>≤10000</td><td></td><td></td></tr><tr><td>26~50</td><td>≤250</td><td></td><td></td></tr><tr><td>51~100</td><td>≤50</td><td></td><td></td></tr><tr><td>大于100</td><td>≤10</td><td></td><td></td></tr><tr><td>b.密度计法,mg/100mL</td><td>≤0.5</td><td></td><td></td></tr><tr><td>c.过滤时间(25±5℃),min</td><td>≤15</td><td>≤15</td><td></td></tr><tr><td>密度(15.6℃/15.6℃)变化</td><td>≤±0.008</td><td></td><td>ASTM D1298</td></tr><tr><td>钢磨损直径,mm</td><td></td><td></td><td>ASTM D4172</td></tr><tr><td>泡沫性(吹气5min/静10min),mL</td><td></td><td>≤65/0</td><td>ASTM D892</td></tr><tr><td>24℃</td><td>≤65/0</td><td></td><td></td></tr><tr><td>94℃</td><td>≤65/0</td><td></td><td></td></tr><tr><td>-24℃</td><td>≤65/0</td><td></td><td></td></tr><tr><td>贮存安定性(存12个月)</td><td>无分离,不结晶液体清澈</td><td>无组织分离无结晶</td><td>FED-STD-791-3465</td></tr><tr><td>腐蚀性</td><td>无蚀刻,无污点,防腐蚀</td><td></td><td>FED-STD-791-5322</td></tr><tr><td>色度</td><td>≤5</td><td>≤1</td><td>ASTM D1500</td></tr><tr><td>外观</td><td>清澈、透明均匀、无明显的沉积物和悬浮物</td><td></td><td></td></tr></table>

# 14.3.2.2 磷酸脂基液压油

磷酸脂液压油的性能见表14-5。

表 14-5 磷酸脂基液压油的性能  

<table><tr><td>性能</td><td>DMS 2014</td><td>BMS 3-11</td><td>试验方法</td></tr><tr><td>密度, g/cm³</td><td>1.060~1.066</td><td>0.995~1.066</td><td>ASTM D941</td></tr><tr><td>运动黏度, mm²/s</td><td></td><td></td><td>ASTM D445</td></tr><tr><td>100℃</td><td>≥2.00</td><td>3.00~4.00 (99℃)</td><td></td></tr><tr><td>50℃</td><td></td><td>9.00~12.5 (38℃)</td><td></td></tr><tr><td>-50℃</td><td>≤4200</td><td>4200 (-54℃)</td><td></td></tr><tr><td>闪点,℃</td><td>≥182</td><td>≥160</td><td>ASTM D92</td></tr><tr><td>燃点,℃</td><td>≥204</td><td>≥177</td><td>ASTM D92</td></tr><tr><td>自燃点,℃</td><td>≥493</td><td>≥399</td><td>ASTM D2155</td></tr><tr><td>凝点,℃</td><td>≤-62</td><td>≤-62</td><td>ASTM D97</td></tr><tr><td>酸值, mgKOH/g</td><td>≤0.10</td><td>≤0.20</td><td>ASTM D974</td></tr><tr><td>蒸发度(90℃×65h),%</td><td></td><td></td><td rowspan="2">ASTM D1744</td></tr><tr><td>水分,%</td><td>≤0.3</td><td>0.40~0.60</td></tr><tr><td>氧化安定性(120℃×72h,25mL空气/min)</td><td></td><td>(120℃×168h)</td><td></td></tr><tr><td>运动黏度(50℃)变化,%</td><td>-5~20 (54℃)</td><td>≤2.0 (38℃绝对值)</td><td></td></tr><tr><td>酸值增加, mgKOH/g</td><td>≤0.2</td><td>≤1.5</td><td></td></tr><tr><td>金属腐蚀, mg/cm²</td><td></td><td></td><td></td></tr><tr><td>钢</td><td>±0.2</td><td>±0.1</td><td></td></tr><tr><td>铜</td><td>±0.6</td><td>±0.4</td><td></td></tr><tr><td>铝</td><td>±0.2</td><td>±0.1</td><td></td></tr><tr><td>镁</td><td></td><td>±0.2</td><td></td></tr><tr><td>低温稳定性(-54℃×24h)</td><td></td><td></td><td></td></tr><tr><td>泡沫性</td><td></td><td></td><td>ASTM D892</td></tr><tr><td>泡沫生成倾向,mL/消泡时间,s</td><td></td><td></td><td></td></tr><tr><td>24℃</td><td>100</td><td>250/100</td><td></td></tr><tr><td>93℃</td><td>75</td><td>150/50</td><td></td></tr><tr><td>-24℃</td><td>100</td><td>450/250</td><td></td></tr></table>

# 14.3.3 固体润滑材料

固体润滑材料的性能见表14-6。

表 14-6 固体润滑材料的性能  

<table><tr><td>性能</td><td>MIL-L-25681</td><td>DMS 2170</td><td>DMS 1762</td><td>试验方法</td></tr><tr><td>颜色</td><td>2.0</td><td></td><td>灰黑-黑</td><td>ASTM D1500</td></tr><tr><td>闪点(最小),℉</td><td>274</td><td></td><td></td><td>ASTM D92</td></tr><tr><td>运动黏度100℃,mm2/s</td><td>16~22</td><td></td><td></td><td>ASTM D445</td></tr><tr><td>40℃</td><td>65~85</td><td></td><td></td><td></td></tr><tr><td>膜外观和厚度,in</td><td></td><td>0.0002~0.0005</td><td></td><td>FED - TEST - METHOD - STANDARD791</td></tr><tr><td>膜黏附性</td><td></td><td>无剥落</td><td></td><td>ASTM D2510</td></tr><tr><td>防腐性能</td><td></td><td>28d</td><td></td><td>ASTM B117</td></tr><tr><td>螺母轴向拉伸强度</td><td></td><td>不影响拉伸强度</td><td></td><td>MIL-N-25027</td></tr><tr><td>螺母扭转性能</td><td></td><td>不能有负面影响</td><td></td><td>MIL-N-25027</td></tr><tr><td>螺母抗振性</td><td></td><td>不降低承受振动性能</td><td></td><td>MIL-N-25027</td></tr><tr><td>底漆和油漆黏附性</td><td></td><td></td><td></td><td>FED - TEST - METHOD - STANDARD141</td></tr><tr><td>抗剪切</td><td></td><td></td><td>≥60min</td><td>DLP 13.601</td></tr><tr><td>润滑剂耐热耐压试验</td><td></td><td></td><td>≥2.5h</td><td>DLP 13.729</td></tr><tr><td>热挤压</td><td></td><td></td><td></td><td></td></tr></table>

# 14.3.4 润滑油

润滑油性能见表14-7。

表 14-7 润滑油的性能  

<table><tr><td rowspan="2">性能</td><td colspan="2">涡轮发动机用润滑油</td><td>航空仪表润滑油</td><td rowspan="2">试验方法</td></tr><tr><td>MIL-L-7808</td><td>MIL-L-23699</td><td>MIL-L-6085</td></tr><tr><td>运动黏度, mm²/s</td><td></td><td></td><td></td><td>ASTM D445</td></tr><tr><td>100℃</td><td>≥3.0</td><td>5.0~5.5</td><td>8 (54.4℃)</td><td></td></tr><tr><td>50℃</td><td></td><td></td><td></td><td></td></tr><tr><td>-40℃</td><td></td><td></td><td>12000</td><td></td></tr><tr><td>-54℃</td><td>≤17000</td><td>≤13000</td><td></td><td></td></tr><tr><td>闪点(开口), ℃</td><td>210</td><td>≥246</td><td>185</td><td>ASTM D92</td></tr><tr><td>凝点, ℃</td><td></td><td>≤-54</td><td>-57</td><td>ASTM D97</td></tr><tr><td>酸值, mgKOH/g</td><td>≤0.30</td><td>≤0.5</td><td>1.8 (120℃)</td><td>ASTM D664</td></tr><tr><td>氧化腐蚀试验(200℃×72h, 50mL空气/min)</td><td>40℃下测定</td><td></td><td>121℃×168h, 54℃下测定</td><td>FED-STD 5307</td></tr><tr><td>运动黏度(-40℃)变化,%</td><td>-5~25</td><td>±5</td><td></td><td></td></tr><tr><td>酸值, mgKOH/g</td><td>≤4.0</td><td>≤4.0</td><td>≤0.5</td><td></td></tr><tr><td>金属腐蚀</td><td></td><td></td><td></td><td></td></tr><tr><td>钢</td><td>±0.2</td><td>±0.2</td><td>±0.2</td><td></td></tr><tr><td>铜</td><td>±0.4</td><td>±0.4</td><td>±0.2</td><td></td></tr><tr><td>铝</td><td>±0.2</td><td>±0.2</td><td>±0.2</td><td></td></tr><tr><td>镁</td><td>±0.4</td><td>±0.4</td><td>±0.2</td><td></td></tr><tr><td>泡沫性</td><td></td><td></td><td></td><td>FED STD 3214</td></tr><tr><td>吹气5min后泡沫体积/静置1min后泡沫体积</td><td></td><td></td><td></td><td>ASTM D892</td></tr><tr><td>24℃</td><td></td><td>25/0</td><td></td><td></td></tr><tr><td>93℃</td><td></td><td>25/0</td><td></td><td></td></tr><tr><td>-24℃</td><td></td><td>25/0</td><td></td><td></td></tr></table>

# 14.3.5 润滑脂

润滑脂的性能见表14-8。

表 14-8 润滑脂的性能  

<table><tr><td>性能</td><td>MIL-G-23827</td><td>MIL-G-21164</td><td>MIL-G-3545</td><td>试验方法</td></tr><tr><td>滴点,℃</td><td>≥163</td><td>≥163</td><td>≥177</td><td>ASTM D2265</td></tr><tr><td>锥入度,l/10mm</td><td></td><td></td><td></td><td>ASTM D217</td></tr><tr><td>工作0次</td><td>200</td><td>200</td><td></td><td></td></tr><tr><td>工作60次</td><td>270~310</td><td>260~310</td><td>250~300</td><td></td></tr><tr><td>延长工作锥入度(10万次),l/10mm</td><td>≤375</td><td>≤375</td><td></td><td>ASTM D217</td></tr><tr><td>分油量,%钢网法(100℃×30h)</td><td>≤5</td><td>≤5</td><td>≤5</td><td>FED-STD-791,321</td></tr><tr><td>蒸发度,%动态法(100℃×22h)</td><td>≤2</td><td>≤2</td><td></td><td>ASTM D2595</td></tr><tr><td>腐蚀(T3铜片,100℃×100h)</td><td>合格</td><td>合格</td><td>合格</td><td>ASTM D4040</td></tr><tr><td>氧化安定性(784kPa氧压,100℃×100h)</td><td rowspan="2">≤70</td><td rowspan="2">≤70</td><td rowspan="2">≤70</td><td rowspan="2">ASTM D942</td></tr><tr><td>压力降,kPa</td></tr><tr><td>轴承防锈试验(52℃,100%相对湿度,48h)</td><td>≤3个锈点</td><td>≤3个锈点</td><td>≤3个锈点</td><td>ASTM D1743</td></tr></table>

续表 14-8  

<table><tr><td>性能</td><td>MIL-G-23827</td><td>MIL-G-21164</td><td>MIL-G-3545</td><td>试验方法</td></tr><tr><td>抗水淋性(204轴承,38℃×1h),%</td><td>≤20</td><td>≤20</td><td>≤20</td><td>ASTM D12164</td></tr><tr><td>低温转矩(204轴承,-60℃)N·cm起动力矩</td><td>≤100 (-73℃)</td><td>≤100 (-73℃)</td><td>≤150 (-18℃)</td><td>ASTM D1478</td></tr><tr><td>转动力矩</td><td>≤10 (-73℃)</td><td>≤10 (-73℃)</td><td>≤50 (-18℃)</td><td></td></tr><tr><td>四球机试验(1500r/min)综合磨损值(室温),N</td><td>≥30</td><td>≥50</td><td></td><td>FED-STD-791,321</td></tr><tr><td>轴承寿命(204轴承,120℃,10000r/min,轴向径向载荷各22.3N),h</td><td>≥1000</td><td>≥1000</td><td>≥160 (149℃)</td><td></td></tr></table>

# 14.3.6 其他润滑材料

其他润滑材料的性能见表14-9。

表 14-9 其他润滑材料的性能  

<table><tr><td>性能</td><td>MIL-S-8660</td><td>试验方法</td></tr><tr><td>不溶性 最大质量损失百分比:</td><td></td><td></td></tr><tr><td>水</td><td>0.4</td><td></td></tr><tr><td>异丙醇</td><td>10.0</td><td></td></tr><tr><td>乙醇</td><td>7.0</td><td></td></tr><tr><td>乙烯醇</td><td>0.5</td><td></td></tr><tr><td>甘油</td><td>0.5</td><td></td></tr><tr><td>标准条件下穿透性</td><td></td><td>ASTM D217</td></tr><tr><td>未工作</td><td>230±30</td><td></td></tr><tr><td>已工作,最大</td><td>310</td><td></td></tr><tr><td>已工作,24h后</td><td>310</td><td></td></tr><tr><td>可燃性</td><td>不燃</td><td></td></tr><tr><td>防腐效果</td><td></td><td></td></tr><tr><td>在金属上</td><td>无明显腐蚀</td><td></td></tr><tr><td>在非金属上</td><td>外观无变化</td><td></td></tr><tr><td>168h后橡胶体积变化百分比 70±1℃</td><td>7</td><td>FED-STD-7913603</td></tr><tr><td>高温质量损失百分比,最大</td><td></td><td></td></tr><tr><td>蒸发</td><td>2</td><td></td></tr><tr><td>流失</td><td>8</td><td></td></tr><tr><td>低温扭矩,gf·cm最大</td><td></td><td>ASTM D1478</td></tr><tr><td>开始</td><td>5,000</td><td></td></tr><tr><td>运行</td><td>1,000</td><td></td></tr><tr><td>介电强度,V/min最小</td><td></td><td>ASTM D149</td></tr><tr><td>0.005in膜</td><td>300</td><td></td></tr><tr><td>0.010in膜</td><td>500</td><td></td></tr><tr><td>容抗,Ω·cm</td><td></td><td>ASTM D257</td></tr><tr><td>23±1.1℃</td><td>1.0×10^13</td><td></td></tr><tr><td>177±1.1℃</td><td>1.0×10^12</td><td></td></tr><tr><td>介电常数,最大</td><td></td><td>ASTM D150</td></tr><tr><td>1kHz</td><td></td><td></td></tr><tr><td>1MHz</td><td></td><td></td></tr><tr><td>10MHz</td><td></td><td></td></tr><tr><td>损耗因子,最大</td><td></td><td>ASTM D150</td></tr><tr><td>1kHz</td><td>0.0025</td><td></td></tr></table>

续表 14-9  

<table><tr><td>性能</td><td>MIL-S-8660</td><td>试验方法</td></tr><tr><td>1MHz</td><td>0.0025</td><td></td></tr><tr><td>10MHz</td><td>0.0025</td><td></td></tr><tr><td>弧抗,s(最小)</td><td>60</td><td>ASTM D495</td></tr><tr><td>闪点</td><td>≥43℃</td><td>ASTM D56</td></tr><tr><td>不挥发</td><td>40%~60%</td><td>ASTM D1644</td></tr><tr><td>黏度(25℃)</td><td>6.0~9.0厘泡</td><td>ASTM D445</td></tr><tr><td>毒性</td><td>通风条件下使用安全</td><td></td></tr><tr><td>盐雾下暴露</td><td>无腐蚀痕迹</td><td>ASTM B117</td></tr><tr><td>水置换性</td><td>合成海水置换性,无可见腐蚀</td><td></td></tr><tr><td>可去除能力</td><td>溶剂完全去除P-D-680</td><td>MIL-T-81533</td></tr><tr><td>贮藏稳定性</td><td>密闭保存1a</td><td></td></tr><tr><td>涂漆影响</td><td>铅笔硬度下降</td><td></td></tr><tr><td>塑料影响</td><td>无裂纹</td><td></td></tr></table>

# 14.4 应用范围

# 14.4.1 航空燃料

航空燃料的应用范围见表14-10。

表 14-10 航空燃料的应用范围  

<table><tr><td colspan="2">牌号</td><td>应用范围</td></tr><tr><td>航空汽油</td><td>80级100级100LL级</td><td>活塞式发动机用</td></tr><tr><td>航空煤油</td><td>Jet AJP-8</td><td>燃气涡轮发动机,适用于绝大部分喷气式飞机</td></tr></table>

# 14.4.2 液压油

液压油应用范围见表14-11。

表 14-11 液压油的应用范围  

<table><tr><td>牌号或标准</td><td>应用范围</td></tr><tr><td>BMS 3-11DMS 2014</td><td>用于20世纪70年代客机的液压系统,工作温度-55~120℃,当前主要使用BMS 3-11 IV型油</td></tr><tr><td>MIL-H-5606</td><td>适用于飞机主副液压系统,使用温度为-55~125℃,短期可达150℃</td></tr></table>

# 14.4.3 固体润滑材料

固体润滑材料的应用范围见表14-12。

表 14-12 固体润滑材料应用范围  

<table><tr><td>牌号或标准</td><td>应用范围</td></tr><tr><td>MIL-L-25681</td><td>在400~760℃范围低速润滑表面操作</td></tr><tr><td>DMS 2170</td><td>镉钢金属表面自锁螺母防腐用固膜润滑,防止在装卸过程中卡住及螺母与接触表面的腐蚀</td></tr><tr><td>DMS 1762</td><td>用于传统油脂不能提供足够润滑效果的场合</td></tr></table>

# 14.4.4 润滑油

润滑油的应用范围见表14-13。

表 14-13 润滑油应用范围  

<table><tr><td>牌号或标准</td><td>应用范围</td></tr><tr><td>MIL-L-7808</td><td>超声速歼击机的涡轮喷气发动机,使用温度为-50~175℃,短期可达200℃</td></tr><tr><td>MIL-L-23699</td><td>具有良好的高低温性能,黏温特性及润滑性,适用于涡轮喷气、涡轮风扇及涡轮轴发动机。使用温度为-40~200℃,短期可达200℃</td></tr><tr><td>MIL-L-6085</td><td>各种航空指示仪表,陀螺仪表,微电机等。使用温度为-60~120℃</td></tr><tr><td>PWA 521</td><td>航空涡轮发动机用润滑油</td></tr></table>

# 14.4.5 润滑脂

润滑脂的应用范围见表14-14。

表 14-14 润滑脂的应用范围  

<table><tr><td>牌号或标准</td><td>应用范围</td></tr><tr><td>MIL-G-23827</td><td>工作温度为-73~121℃,短期工作149℃,用于飞机操纵系统,电动机,仪表的轴承、齿轮、传动螺杆和滑动、滚动表面,使用中不要接触天然橡胶以及氯丁橡胶等不耐合成油的合成橡胶</td></tr><tr><td>MIL-G-21164</td><td>工作温度为-73~121℃,用于重负荷滑动表面、抗磨轴承</td></tr><tr><td>MIL-G-3545</td><td>工作温度为-40~149℃,用于润滑高温高速操作的飞机发动机附件与机轮轴承等</td></tr><tr><td>MIL-G-81322</td><td>工作温度为-54~177℃,用于润滑高速、宽温度范围操作的飞机附件,特别是内刹车机轮的轮轴承、抗磨轴承、齿轮箱和平轴承</td></tr></table>

# 14.4.6 其他润滑材料

其他润滑材料的应用范围见表14-15。

表 14-15 其他润滑材料的应用范围  

<table><tr><td>牌号或标准</td><td>应用范围</td></tr><tr><td>MIL-S-8660L</td><td>a.对橡胶组分如O形圈作为润滑和密封b.当和二硫化钼粉末混合,作为润滑剂连接液体或气体c.对双金属腐蚀有密封和防腐效果d.对于极端情况下(-54℃或204℃),还具有水不溶性和密封效果e.用于密封高紧电接触下飞机和引擎f.用于密封和绝缘电器设备、装备和组分保持温和状态以保持容易装卸和改变g.作为密封剂保护壳在潮湿和防腐情况下使用,二氧化硅成分不能接触涂漆表面</td></tr><tr><td>LPS-3</td><td>固膜防腐在金属表面和结构装配过程,可以在制造过程中使用,也可以在零部件服务中使用。有金属表面水置换能力,并且在潮湿和有污染时明显降低腐蚀,不适用于户外长期外表面保护,但是对于不接触雨、风、清洁溶液或溶剂的内部表面有很好的保护</td></tr></table>

# 14.4.7 润滑材料及液压油在飞机上使用部位举例

MD-80飞机部件用润滑材料及波音737飞机用润滑油、润滑脂、液压油见表14-16、表14-17和表14-18。

表 14-16 MD-80 用润滑剂代号、标准、供应商  

<table><tr><td>代号</td><td>标准号</td><td>标准名称</td><td>牌号</td><td>供应商</td></tr><tr><td>WTR</td><td>DPM 5348</td><td>润滑脂MIL-G-81322</td><td># Mobilgrease 28# Aero Shell 22</td><td>Mobil Oil Corp.Shell Oil Co.</td></tr><tr><td>GH</td><td>DPM 317</td><td>润滑脂</td><td># Aero Shell Grease 5</td><td>Shell Oil Co.</td></tr><tr><td>OCP</td><td>DPM 5481</td><td>防雾润滑油</td><td># Wihrogard 761# Cosmoline 1116</td><td>A.C.Co.E.F.Houghton &amp; Co.</td></tr><tr><td>*</td><td>DPM 5367</td><td>润滑油</td><td># Parker - o - Lube# Parker - o - Lube</td><td>Cal State Coseal, Garden GroveParker Haniffin, Parker Seal D.V.</td></tr><tr><td>* *</td><td>DPM 348</td><td>硅润滑油</td><td># Dow corning 33</td><td>Dow corning Corp.</td></tr><tr><td>DMS 1762</td><td></td><td>干膜润滑剂</td><td># Lube - Lok 1000</td><td>E/P Corp.</td></tr><tr><td>OjE</td><td></td><td>喷气发动机油</td><td></td><td></td></tr><tr><td>AFC</td><td>DPM 3565</td><td>抗徽振磨损用混合物</td><td># 730691 - 1</td><td>Sundstrand Aviation, Div.Sund strand Corp.</td></tr><tr><td>MS</td><td>DPM 5782</td><td>二硫化钼硅脂</td><td># CP - 63</td><td>E/MLubricants, Inc.满足 MIL - L - 25681 任何供应商</td></tr></table>

表 14-17 MD-80 部件用润滑剂  

<table><tr><td>润滑剂代号部件</td><td>WTR</td><td>GH</td><td>OGP</td><td>*</td><td>**</td><td>DMS 1762</td><td>OjE</td><td>AFC</td><td>MS</td></tr><tr><td>前起落架</td><td>✓</td><td>✓</td><td>✓</td><td>✓</td><td></td><td></td><td></td><td></td><td></td></tr><tr><td>前起落架挡板</td><td>✓</td><td></td><td></td><td></td><td></td><td></td><td></td><td></td><td></td></tr><tr><td>主起落架</td><td>✓</td><td>✓</td><td>✓</td><td>✓</td><td></td><td></td><td></td><td></td><td></td></tr><tr><td>主起落架舱门</td><td>✓</td><td></td><td></td><td>✓</td><td></td><td></td><td></td><td></td><td></td></tr><tr><td>主起落架内舱门紧急收起机构</td><td>✓</td><td></td><td></td><td></td><td>✓</td><td></td><td></td><td></td><td></td></tr><tr><td>主起落架紧急收起机构操作钢索</td><td></td><td></td><td></td><td></td><td>✓</td><td></td><td></td><td></td><td></td></tr><tr><td>机身-座舱、飞行员操纵及机构、舱门、扶梯、尾锥锁销和尾橇、驾驶室观察窗</td><td>✓</td><td>✓</td><td></td><td></td><td></td><td></td><td></td><td></td><td></td></tr><tr><td>机长或正驾驶员座椅</td><td></td><td></td><td>✓</td><td></td><td></td><td></td><td></td><td></td><td></td></tr><tr><td>自动油门齿轮箱</td><td>✓</td><td></td><td></td><td></td><td></td><td></td><td></td><td></td><td></td></tr><tr><td>副翼和方向舵调整片指示器</td><td>✓</td><td></td><td></td><td></td><td></td><td></td><td></td><td></td><td></td></tr><tr><td>升降舵载荷传感和中间弹簧装置</td><td>✓</td><td></td><td></td><td></td><td></td><td></td><td></td><td></td><td></td></tr><tr><td>副翼扭力管和超程装置</td><td>✓</td><td></td><td></td><td></td><td></td><td></td><td></td><td></td><td></td></tr><tr><td>前旅客舱门梯</td><td>✓</td><td></td><td>✓</td><td></td><td></td><td></td><td></td><td></td><td></td></tr><tr><td>客舱门/后服务门</td><td>✓</td><td></td><td>✓</td><td></td><td></td><td></td><td></td><td></td><td></td></tr><tr><td>应急出口</td><td>✓</td><td></td><td></td><td>✓</td><td></td><td></td><td></td><td></td><td></td></tr><tr><td>厨房服务舱门</td><td>✓</td><td></td><td>✓</td><td></td><td></td><td></td><td></td><td></td><td></td></tr><tr><td>无线电舱门</td><td>✓</td><td></td><td></td><td></td><td></td><td></td><td></td><td></td><td></td></tr><tr><td>上货舱门</td><td>✓</td><td></td><td></td><td>✓</td><td></td><td>✓</td><td></td><td></td><td></td></tr></table>

续表 14-17  

<table><tr><td>润滑剂代号部件</td><td>WTR</td><td>GH</td><td>OGP</td><td>*</td><td>**</td><td>DMS 1762</td><td>OjE</td><td>AFC</td><td>MS</td></tr><tr><td>后旅客舱门梯</td><td>✓</td><td></td><td></td><td></td><td></td><td></td><td></td><td></td><td></td></tr><tr><td>尾锥锁销</td><td>✓</td><td></td><td>✓</td><td></td><td></td><td></td><td></td><td></td><td></td></tr><tr><td>辅助起落架(尾锥)</td><td>✓</td><td></td><td></td><td></td><td></td><td></td><td></td><td></td><td></td></tr><tr><td>空调和辅助动力装置涡轮冷却器</td><td></td><td></td><td></td><td></td><td></td><td></td><td>✓</td><td></td><td></td></tr><tr><td>座舱调气阀</td><td>✓</td><td></td><td></td><td></td><td></td><td></td><td></td><td></td><td></td></tr><tr><td>辅助动力装置</td><td></td><td></td><td></td><td></td><td></td><td></td><td>✓</td><td>✓</td><td></td></tr><tr><td>飞行操纵舵面和有关机构机翼前缘缝翼系列</td><td>✓</td><td></td><td></td><td>✓</td><td></td><td></td><td></td><td></td><td></td></tr><tr><td>襟翼系列</td><td>✓</td><td></td><td></td><td>✓</td><td></td><td></td><td></td><td></td><td></td></tr><tr><td>Bute铰链舱门</td><td>✓</td><td></td><td>✓</td><td></td><td></td><td></td><td></td><td></td><td></td></tr><tr><td>扰流片</td><td>✓</td><td></td><td></td><td></td><td></td><td></td><td></td><td></td><td></td></tr><tr><td>副翼</td><td>✓</td><td></td><td></td><td>✓</td><td></td><td></td><td></td><td></td><td></td></tr><tr><td>飞行操纵系统安装</td><td>✓</td><td></td><td></td><td></td><td></td><td></td><td></td><td></td><td></td></tr><tr><td>水平安定面</td><td>✓</td><td></td><td></td><td>✓</td><td></td><td></td><td>✓</td><td></td><td></td></tr><tr><td>方向舵</td><td>✓</td><td></td><td></td><td>✓</td><td></td><td></td><td></td><td></td><td></td></tr><tr><td>升降舵</td><td>✓</td><td></td><td></td><td>✓</td><td></td><td></td><td></td><td></td><td></td></tr><tr><td>升降舵调整片</td><td>✓</td><td></td><td></td><td>✓</td><td></td><td></td><td></td><td></td><td></td></tr><tr><td>发动机和有关附件发动机和起动器</td><td></td><td></td><td></td><td></td><td></td><td></td><td>✓</td><td>✓</td><td></td></tr><tr><td>恒速驱动组件和发动机</td><td></td><td></td><td></td><td></td><td>✓</td><td></td><td></td><td></td><td></td></tr><tr><td>发动机和燃油关闭操纵控制钢索</td><td></td><td></td><td></td><td></td><td>✓</td><td></td><td></td><td></td><td></td></tr><tr><td>推力换向器阀和联动机构操纵钢索</td><td></td><td></td><td></td><td></td><td>✓</td><td></td><td></td><td></td><td></td></tr><tr><td>发动机架</td><td></td><td></td><td></td><td></td><td></td><td></td><td></td><td></td><td>✓</td></tr><tr><td>推力换向器门</td><td>✓</td><td></td><td></td><td></td><td></td><td></td><td></td><td></td><td></td></tr></table>

表 14-18 波音 737 用润滑油、润滑脂、液压油  

<table><tr><td>类别</td><td>标 准</td><td>名 称</td></tr><tr><td rowspan="10">润滑脂</td><td>BMS 3-24</td><td>宽温度范围的滚珠和滚柱轴承用航空润滑脂</td></tr><tr><td>MIL-G-25760</td><td>飞机滚珠和滚柱轴承用宽温度范围润滑脂</td></tr><tr><td>MIL-G-23827</td><td>飞机及仪表的齿轮和螺旋作动器用润滑脂</td></tr><tr><td>MIL-G-3545</td><td>航空用高温润滑脂</td></tr><tr><td>MIL-G-21164</td><td>耐高温二硫化钼润滑脂</td></tr><tr><td>MIL-G-81322</td><td>使用温度范围广的通用航空润滑脂</td></tr><tr><td>MIL-G-4343</td><td>气动系统用润滑脂</td></tr><tr><td>MIL-G-25537</td><td>直升机振动轴承润滑脂</td></tr><tr><td>MIL-G-6032</td><td>耐汽油及润滑油料的阀塞润滑脂</td></tr><tr><td>MIL-S-8660</td><td>二氧化硅混合物</td></tr><tr><td rowspan="3">液压油</td><td>BMS 3-11</td><td>阻燃液压油</td></tr><tr><td>MIL-H-5606</td><td>飞机导弹和军械用石油基液压油</td></tr><tr><td>MIL-H-6083</td><td>封存及工作用石油基液压油</td></tr></table>

续表 14-18  

<table><tr><td>类别</td><td>标准</td><td>名称</td></tr><tr><td rowspan="6">润滑油</td><td>BMS 3-8</td><td>液体分散的固体膜润滑剂</td></tr><tr><td>VV-P-236</td><td>工业用凡士林</td></tr><tr><td>MIL-L-23669</td><td>航空涡轮发动机用合成润滑油</td></tr><tr><td>MIL-L-7808</td><td>飞机涡轮发动机用合成润滑油</td></tr><tr><td>MIL-L-7870</td><td>低温通用润滑油</td></tr><tr><td>PWA 521</td><td>航空涡轮发动机用合成润滑油</td></tr></table>

# 14.5 材料的运输、贮存及保管要求

# 14.5.1 航空燃料

航空燃料的运输、贮存及保管要求见表14-19。

表 14-19 航空燃料的运输、贮存及保管要求  

<table><tr><td>牌号</td><td>80级</td><td colspan="2">100级</td><td>100LL级</td></tr><tr><td>运输</td><td colspan="4">美国运输部49CFR 170-189运输部关于易燃及危险品的章程和规则</td></tr><tr><td>贮存及保管要求</td><td colspan="4">应贮存在温度较低、温差变化较小的地下库或半地下库中,贮油罐内壁应涂刷油漆或环氧树脂漆,做到满装密封,盛装容器禁用镀锌铁桶,避免与皮肤接触</td></tr><tr><td>牌号</td><td colspan="2">Jet A</td><td colspan="2">Jep 8</td></tr><tr><td>运输</td><td colspan="4">美国运输部49CFR 170-189运输部关于易燃及危险品的章程和规则</td></tr><tr><td>贮存及保管要求</td><td colspan="4">油管及输油线内禁用铜制部件及镀锌层,最好有环氧树脂漆</td></tr></table>

# 14.5.2 液压油

液压油的运输、贮存及保管要求见表14-20。

表 14-20 液压油的运输、贮存及保管要求  

<table><tr><td>牌 号</td><td>MIL-H-5606</td><td>MIL-H-6083</td><td>BMS 3-11</td><td>DMS 2014</td></tr><tr><td>运输</td><td colspan="4">美国运输部49CFR 170-189运输部关于易燃及危险品的章程和规则</td></tr><tr><td>贮存及保管要求</td><td colspan="4">贮存温度-57~49℃,避免接触眼睛和皮肤</td></tr></table>

# 14.5.3 固体润滑材料

固体润滑材料的运输、贮存及保管要求见表14-21。

表 14-21 固体润滑材料的运输、贮存及保管要求  

<table><tr><td>牌号</td><td>所有牌号</td></tr><tr><td>运输</td><td>按易燃品运输</td></tr><tr><td>贮存及保管要求</td><td>贮存于清洁干燥阴凉处,避开热源</td></tr></table>

# 14.5.4 润滑油

润滑油的运输、贮存及保管要求见表14-22。

表 14-22 润滑油的运输、贮存及保管要求  

<table><tr><td>牌号</td><td>所有牌号</td></tr><tr><td>运输</td><td>美国运输部49CFR 170-189运输部关于易燃及危险品的章程和规则</td></tr><tr><td>贮存及保管要求</td><td>贮存于清洁干燥阴凉处,避开热源,防止阳光直射</td></tr></table>

# 14.5.5 润滑脂

润滑脂的运输、贮存及保管要求见表14-23。

表 14-23 润滑脂的运输、贮存及保管要求  

<table><tr><td>牌号</td><td>所有牌号</td></tr><tr><td>运输</td><td>美国运输部49CFR 170-189运输部关于易燃及危险品的章程和规则</td></tr><tr><td>贮存及保管要求</td><td>贮存于清洁干燥阴凉处,防止阳光直射,启用后应及时将容器盖严,防止进入杂质和水</td></tr></table>

# 14.5.6 其他润滑材料

其他润滑材料的运输、贮存及保管要求见表14-24。

表 14-24 其他润滑材料的运输、贮存及保管要求  

<table><tr><td>牌 号</td><td>所有牌号</td></tr><tr><td>运输</td><td>按易燃品运输</td></tr><tr><td>贮存及保管要求</td><td>按 MIL-STD-290 保管</td></tr></table>

# 14.6 可推荐的供应商

可推荐的供应商见表14-25。

表 14-25 可推荐的供应商  

<table><tr><td>材料</td><td>供应商</td></tr><tr><td>Royco LFG Castrolaero 40 &quot;red&quot;</td><td>Royal lubricants Company, Inc.</td></tr><tr><td>Royco LFG Castrolaero 35 &quot;red&quot;</td><td>Royal lubricants Company, Inc.</td></tr><tr><td>Skydrol LD-4 Hyjet IV, Hyjet IV-A</td><td>Chevron International Oil Co.</td></tr><tr><td>Skydrol 500B-4</td><td>Monsanto Co.</td></tr><tr><td>Zip D-5440 Lubricant</td><td>Zip Aerosol Products</td></tr><tr><td>Dow corning 3400A Bonded Lubricant</td><td>Dow corning Corporation</td></tr><tr><td>Hi-kote 2</td><td>Hi-Shear Corp.</td></tr><tr><td>Brayco 800</td><td>Castrol Inc. Bray Products Division</td></tr><tr><td># Braycote 599</td><td>Castrol Inc. Bray Products Division</td></tr><tr><td>L-245X</td><td>Anderson Oil &amp; Chemical Company, Inc.</td></tr><tr><td>Exxon 2380 Turbo Oil</td><td>Exxon Co. .</td></tr><tr><td>航空壳牌7号润滑脂</td><td>Shell Oil Co.</td></tr><tr><td>Royal 64</td><td>Royal lubricants Company, Inc.</td></tr></table>

续表 14-25  

<table><tr><td>材料</td><td>供应商</td></tr><tr><td>航空壳牌5号润滑脂</td><td>Shell Oil Co.</td></tr><tr><td>Aeroshell Grease 22</td><td>Shell International Petreun Co. Ltd.
Royal lubricants Company, Inc.</td></tr><tr><td>飞马28号</td><td>Mobil Oil Corp.</td></tr><tr><td>LPS-3</td><td>LPS laboratories</td></tr><tr><td>DC-4</td><td>Dow corning Corp.</td></tr><tr><td>G-624</td><td>General Electric Com. Silicone Products Dept.</td></tr><tr><td>V-724</td><td>Visilox Systems Inc.</td></tr></table>

# 第15章 舱内材料

# 15.1 概述

民用航空器如运输类飞机、普通类、通用类和特技类飞机、运输类旋翼机等，都必须满足适航条例的要求。航空器上使用的材料大致相同。美国联邦航空条例 FAR 有关可燃烧要求主要参照 FAR25 部，中国与美国相同的适航条例为 CCAR25 部。

随着民航事业的发展，对旅客的舒适性、安全性、可靠性越来越重视，于是对舱内材料可燃烧性试验也越来越被人们重视。为此，美国联邦航空局技术中心（Federal Aviation Administration Technical Center，FAATC），专门从事可燃烧性试验并建立全尺寸燃烧试验设施。

本章所述的舱内材料是指用非金属制造的零部件用料。非金属易燃烧、易发烟，有毒。

为确保民机的飞行安全，FAA在1985年至2001年间，对FAR-25部规定的853、855、857及1359条款与附录F作了大量的补充、修改及新规定，见表15-1。1990年版本的FAR-25部对853、855条款，对燃烧性能条款规定更简明扼要，包括了附录F中的五项试验。中国民用航空总局（CAAC）也于2001年5月据此对CCAR-25作了相应的变动，见表15-2。

表 15-1 FAR25 部规定的燃烧试验条款及变动  

<table><tr><td>试验项目</td><td>1985年</td><td colspan="2">1987年</td><td colspan="2">1988年</td><td>1989年</td></tr><tr><td>可燃性附录F(I)</td><td></td><td colspan="2"></td><td colspan="2"></td><td></td></tr><tr><td>垂直燃烧60s</td><td>25.853(a)</td><td colspan="2">25.853(a)</td><td colspan="2">25.853(a)</td><td>25.853(a)</td></tr><tr><td>垂直燃烧12s</td><td>25.853(b)(b-1)</td><td colspan="2">25.853(b)(b-1)</td><td colspan="2">25.853(b)(b-1)25.853(a-2)</td><td>25.853(b)(b-1)25.853(a-2)</td></tr><tr><td>45°燃烧</td><td>25.855(a-1)</td><td colspan="2">25.855(a-1)(2)</td><td colspan="2">25.855(a-1)(2)</td><td>25.855(a-1)(2)</td></tr><tr><td>水平燃烧64mm/min</td><td>25.853(b-2)</td><td colspan="2">25.853(b-2)</td><td colspan="2">25.853(b-2)</td><td>25.853(b-2)</td></tr><tr><td>水平燃烧102mm/min</td><td>25.853(b-3)</td><td colspan="2">25.853(b-3)</td><td colspan="2">25.853(b-3)</td><td>25.853(b-3)</td></tr><tr><td>60°导线燃烧</td><td>25.1359(d)</td><td colspan="2">25.1359(d)</td><td colspan="2">25.1359(d)</td><td>25.1359(d)</td></tr><tr><td>座椅垫燃烧附录F(II)</td><td></td><td colspan="2">25.853(c)</td><td colspan="2">25.853(c)</td><td>25.853(c)</td></tr><tr><td>货舱衬垫火焰穿透附录F(III)</td><td></td><td colspan="2">25.855(a-1)(1)</td><td colspan="2">25.855(a-1)(1)</td><td>25.855(a-1)(1)</td></tr><tr><td>热释放速率附录F(IV)</td><td></td><td colspan="2">25.853(a-1)</td><td colspan="2">25.853(a-1)</td><td>25.853(a-1)</td></tr><tr><td>烟比光密度附录F(V)</td><td></td><td colspan="2"></td><td colspan="2"></td><td>25.853(a-1)</td></tr><tr><td>试验项目</td><td colspan="2">1990年</td><td colspan="2">1992年</td><td colspan="2">1995年</td></tr><tr><td>可燃性附录F(I)</td><td colspan="2"></td><td colspan="2"></td><td colspan="2"></td></tr><tr><td>垂直燃烧60s</td><td colspan="2">25.853(a)及附录F(I)(d)</td><td colspan="2">附录F(I)(4)</td><td colspan="2">25.853(a)(1)(i)</td></tr><tr><td>垂直燃烧12s</td><td colspan="2">25.853(b)及附录F(I)(d)</td><td colspan="2"></td><td colspan="2">25.853(a)(1)(ii)</td></tr></table>

续表 15-1  

<table><tr><td>试验项目</td><td>1990年</td><td>1992年</td><td>1995年</td></tr><tr><td>45°燃烧</td><td>25.855(d)及附录F(I)</td><td>附录F(I)(6)</td><td>25.853(a)(2)(ii)25.853(a)(2)(iii)</td></tr><tr><td>水平燃烧64mm/min</td><td>25.853(a)及附录F(I)</td><td>附录F(I)(5)</td><td>25.853(a)(1)(iv)</td></tr><tr><td>水平燃烧102mm/min</td><td></td><td></td><td>25.853(a)(1)(v)</td></tr><tr><td>60°导线燃烧</td><td>附录F(I)</td><td>附录F(I)(7)</td><td>25.853(a)(3)</td></tr><tr><td>座椅垫燃烧 附录F(II)</td><td>25.853(b)</td><td>25.853(b)</td><td>25.853(b)</td></tr><tr><td>货舱衬垫火焰穿透 附录F(III)</td><td>25.855(c)</td><td>25.855(c)</td><td>25.855(c)</td></tr><tr><td>热释放速率 附录F(IV)</td><td>25.853(c)</td><td>25.853(c)</td><td>25.853(c)</td></tr><tr><td>烟比光密度 附录F(V)</td><td>25.853(c)</td><td>25.853(c)</td><td>25.853(c)</td></tr><tr><td>试验项目</td><td>2001年</td><td></td><td></td></tr><tr><td>可燃性 附录F(I)</td><td></td><td></td><td></td></tr><tr><td>垂直燃烧60s</td><td>25.853(a)(1)(i)</td><td></td><td></td></tr><tr><td>垂直燃烧12s</td><td>25.853(a)(1)(ii)</td><td></td><td></td></tr><tr><td>45°燃烧</td><td>25.853(a)(2)(ii)25.853(a)(2)(iii)</td><td></td><td></td></tr><tr><td>水平燃烧64mm/min</td><td>25.853(a)(1)(iv)</td><td></td><td></td></tr><tr><td>水平燃烧102mm/min</td><td>25.853(a)(1)(v)</td><td></td><td></td></tr><tr><td>60°导线燃烧</td><td>25.853(a)(3)</td><td></td><td></td></tr><tr><td>座椅垫燃烧 附录F(II)</td><td>25.853(c)</td><td></td><td></td></tr><tr><td>货舱衬垫火焰穿透 附录F(III)</td><td>25.855(c)</td><td></td><td></td></tr><tr><td>热释放速率 附录F(IV)</td><td>25.853(d)</td><td></td><td></td></tr><tr><td>烟比光密度 附录F(V)</td><td>25.853(d)</td><td></td><td></td></tr></table>

表 15-2 CCAR25 部规定燃烧试验条款及变动  

<table><tr><td>试验项目</td><td>CCAR25部1985.12</td><td>CCAR25部第一次修订1990.7</td><td>CCAR25部第二次修订1995.12.18</td><td>CCAR25部第三次修订2001.5.14</td></tr><tr><td>可燃性 附录F(I)</td><td></td><td></td><td></td><td></td></tr><tr><td>垂直燃烧60s</td><td>25.853(a)</td><td>25.853(a)(a-1)</td><td>25.853(a)(1)(i)</td><td>25.853(a)(1)(i)</td></tr><tr><td>垂直燃烧12s</td><td>25.853(b)(b-1)</td><td>25.853(b)(c)</td><td>25.853(a)(1)(ii)</td><td>25.853(a)(1)(ii)</td></tr><tr><td>45°燃烧</td><td>25.855(a)(1)</td><td>25.855(a)(a-2)</td><td>25.853(a)(2)(ii)25.853(a)(2)(iii)</td><td>25.853(a)(2)(ii)25.853(a)(2)(iii)</td></tr><tr><td>水平燃烧64mm/min</td><td>25.853(b-2)</td><td>25.853(b-2)</td><td>25.853(a)(1)(iv)</td><td>25.853(a)(1)(iv)</td></tr><tr><td>水平燃烧114mm/min</td><td>25.853(b-3)</td><td>25.853(b-3)</td><td>25.853(a)(1)(v)</td><td>25.853(a)(1)(v)</td></tr><tr><td>60°导线燃烧</td><td>25.1359(d)</td><td>25.1359(d)</td><td>25.853(a)(3)</td><td>25.853(a)(3)</td></tr><tr><td>座椅垫燃烧附录F(II)</td><td></td><td>25.853(c)</td><td>25.853(b)</td><td>25.853(c)</td></tr><tr><td>货舱衬垫火焰穿透附录F(III)</td><td></td><td>25.853(a)(a-1)</td><td>25.855(c)</td><td>25.855(c)</td></tr><tr><td>热释放速率附录F(IV)</td><td></td><td>25.853(a)(a-1)</td><td>25.853(c)</td><td>25.853(d)</td></tr><tr><td>烟比光密度附录F(V)</td><td></td><td>25.853(a)(a-1)</td><td>25.853(c)</td><td>25.853(d)</td></tr></table>

表 15-3 舱内材料燃烧试验标准  

<table><tr><td rowspan="2">试验内容\标准</td><td colspan="2">波音公司</td><td colspan="2">原麦道公司</td><td colspan="2">欧洲空中客车工业公司</td><td colspan="2">航 标</td></tr><tr><td>标准</td><td>标准名称</td><td>标准</td><td>标准名称</td><td>标准</td><td>标准名称</td><td>标准</td><td>标准名称</td></tr><tr><td>可燃性</td><td>BSS7230</td><td>飞机材料的可燃性能测定</td><td>DMS1501150515071508150915101511</td><td>电线60°燃烧试验64mm/min水平燃烧试验102mm/min水平燃烧试验45°燃烧试验水平和垂直燃烧试验60s垂直燃烧试验12s垂直燃烧试验</td><td>AITM2.00052.00032.00032.00042.0002A2.0002B</td><td>空客公司试验方法ABD0031</td><td>HB 5469</td><td>民用飞机机舱内部非金属材料燃烧试验方法</td></tr><tr><td>座椅垫可燃性</td><td>BSS7303</td><td>飞机座椅垫耐热性能的测定</td><td>DMS2274</td><td>座椅的油燃烧器试验</td><td>AITM2.0009</td><td>空客公司试验方法ABD0031</td><td>HB 7263-95</td><td>民用飞机座椅垫燃烧试验方法</td></tr><tr><td>货舱衬垫火焰穿透</td><td>BSS7323</td><td>货舱衬垫材料耐火性能的测定</td><td>DMS2272</td><td>货舱衬垫油然烧器试验</td><td>AITM2.0010</td><td>空客公司试验方法ABD0031</td><td>HB 7265-96</td><td>民用飞机货舱衬垫火焰穿透试验方法</td></tr><tr><td>热释放速率</td><td>BSS7322</td><td>俄亥俄州州立大学热量计对热释放速率测定</td><td>DMS2277</td><td>俄亥俄州州立大学热释放试验</td><td>ATS2.0006</td><td>空客公司试验方法ABD0031</td><td>HB 7399-96</td><td>民用飞机舱内材料热释放速率试验方法</td></tr><tr><td>烟密度</td><td>BSS7238</td><td>材料燃烧时产生的烟密度试验方法</td><td>DMS1500</td><td>NBS烟发生试验方法</td><td>ATS2.0007B</td><td>空客公司试验方法ABD0031</td><td>HB 6577</td><td>民用飞机机舱内部非金属材料燃烧后烟密度试验方法</td></tr><tr><td>毒性气体测定</td><td>BSS72397242</td><td>材料燃烧产生毒性气体的试验方法燃烧吸收液中氰离子、氯离子和氟离子浓度的测定</td><td></td><td>参照波音标准</td><td>ATS3.0005</td><td>空客公司试验方法ABD0031</td><td>HB 7066</td><td>民用飞机机舱内部非金属材料燃烧后,毒性气体释放量的测定方法</td></tr></table>

2003年7月31日颁布的FAR25修正案111的主要内容如下：

(1) 删除 FAR25.853 条对隔热隔声毯的防火要求，增加一条 25.856 专门阐述隔热隔声毯的防火要求：  
- 机身的隔热/隔声材料必须满足本部附录 F 第 VI 部分规定的火焰传播试验要求，或其它经批准的等效试验要求。本条不适用于本部附录 F 第 I 部分定义的“小件”。  
- 客座数等于或大于20座的飞机，安装在飞机下半部分的隔热/隔声材料（包括将该材料固定在机身处的方式）必须满足本部附录F第VII部分规定的抗火焰烧穿试验要求，或其他经批准的等效试验要求。本条不适用于FAA认为对抗火焰烧穿性没有贡献的隔热/隔声的安装。  
(2) 在 25 部附录 F 中增加第 VI、VII 部分，分别阐述了隔热隔声材料的火焰传播试验方法和隔热隔声材料抗火焰烧穿试验方法，值得注意的是这些方法完全不同于 CCAR-25R3 中附录 F 所规定的试验方法。  
(3) 在 2003 年 7 月 31 日颁布的 FAR §91.613、§121.312、§125.113、§135.170 等有关运行规章中, 增加隔热隔声材料的要求:

- 对于 2005 年 9 月 2 日之前制造的运输类飞机, 隔热隔声材料在 2005 年 9 月 2 日之后进行更换的, 该材料必须满足 §25.856 (a) 规定的火焰传播试验要求。  
·对于2005年9月2日之后制造的运输类飞机,其隔热隔声材料必须满足§25.856(a)规定的火焰传播试验要求。  
- 对于 2007 年 9 月 2 日之后制造的所有 20 人或者以上的运输类飞机, 其机身下半部安装的隔热隔声材料必须满足 § 25.856 (b) 规定的耐火焰烧穿试验要求。

国外各飞机公司及原中国航空工业总公司根据适航条例制定了相应的舱内材料燃烧试验方法标准，见表15-3。

本章收集的舱内材料基本上以国外供应商的产品及其相关性能为主。

# 15.2 舱内材料的试验准则、材料的分类、牌号及其标准

# 15.2.1 舱内材料的试验准则

# 15.2.1.1 载有机组或旅客的内舱

(1) 天花板、内壁板、隔板、厨房结构、大橱柜壁板、结构地板的铺面，以及用于制造贮存间（座椅下的贮存箱和贮存杂志、地图一类小件的箱子除外）的材料。进行垂直燃烧试验时，必须是自熄的。火焰必须施加60s后移开，平均燃烧长度不得超过6in（152mm），移去火源后的平均焰燃的时间不得超过15s，试样滴落物在滴落后继续焰燃时间，平均不得超过3s。  
(2）地板覆盖物、纺织品（包括帷幕和罩布）、座椅垫、衬垫、有机层织物（装饰性和非装饰性的）、皮革制品、托盘和厨房设备、电气套管、隔热和隔声物及绝缘表层、空气导管、接头和边缘遮盖物、B级和E级货舱或行李舱衬垫、B、C、D或E级货舱或行李舱地板、隔绝毯、货物覆罩和透明罩、模塑和热成形件、空气导管接头和镶边条（装饰用和防磨用）的材料。进行垂直燃烧试验时，必须是自熄的。火焰必须施加12s后移开，平均燃烧长度不得超过8in（203mm)，移去火源后的平均焰燃时间不得超过15s，试样滴落物在滴落后

继续焰燃的时间，平均不得超过3s。

（3）电影胶片必须符合中国民用航空总局适航部门认可的标准。如果胶片移动要通过导管，则导管必须满足（2）的要求。  
（4）有机玻璃的窗户和标示、整个和部分用弹性材料制成的零件、在一个壳体内装设一个以上仪表的边光照明的仪表组件、座椅安全带、肩带以及货物和行李系留设备，包括集装箱、普通箱、集装板等，凡用于客舱或机组舱内者，进行水平燃烧试验时，火焰必须施加15s后移开，平均燃烧率不得超过 $2.5\mathrm{in / min}$ 。  
(5) 除电线和电缆绝缘层及火势蔓延影响不大的小件（如旋钮、手柄、滚轮、紧固件、夹子、垫片、耐磨条带、滑轮和小的电气零件）以外，上述 (1)、(2)、(3)、(4) 项未作规定的材料，进行水平燃烧试验时，火焰必须施加 $15\mathrm{s}$ 后移开，平均燃烧率不得超过 $4\mathrm{in} / \mathrm{min}$ 。

# 15.2.1.2 不载机组或旅客的货舱和行李舱

（1）每个货舱和行李舱内的隔热和隔声层（包括包覆层）必须满足15.2.1.1（2）要求的材料制成。  
(2) B级和E级货舱或行李舱，必须有同飞机结构分开的衬垫（连接点除外），其制作材料必须符合15.2.1.1（2）的要求。此外，这类衬垫必须经受 $45^{\circ}$ 燃烧试验，火焰必须施加30s后移开，火焰不得烧穿（穿透过）材料，移去火源后的平均焰燃时间不得超过15s，平均阴燃时间不得超过10s。  
(3) B、C、D或E级货舱或行李舱，必须有同飞机结构分开的地板（连接点除外），其制作材料必须符合15.2.1.1（2）的要求。此外，这类地板必须经受 $45^{\circ}$ 燃烧试验，火焰必须施加30s后移开，火焰不得烧穿（穿透过）材料，移去火源后的平均焰燃时间不得超过15s，平均阴燃时间不得超过10s。  
（4）隔绝毯和货舱防护罩，必须用符合15.2.1.1（2）要求的材料制作。每个货舱和行李舱用的系留设备（包括集装箱、普通箱和集装板）必须符合15.2.1.1（5）要求的材料制作。

# 15.2.1.3 电气系统部件

装于机身任何区域的电线或电缆的绝缘层，进行 $60^{\circ}$ 燃烧试验，必须是自熄的。火焰必须施加30s后移开，平均烧焦长度不得超过3in（76mm），移开火源后的平均燃烧时间不得超过30s，试样滴落物在滴落后继续燃烧的时间平均不得超过3s。

# 15.2.1.4 座椅垫的可燃性

必须至少试验3组座椅垫和靠垫试样，如果座椅垫中含有挡火材料，则挡火材料必须完全包住座椅垫的泡沫芯料。每个试样的制作必须采用预定用于产品的主要部分［即泡沫芯、浮性材料、挡火材料（如果使用）和装饰罩］和制作工艺（典型的接缝和包边）。试样组由一个坐垫和靠垫试样组成。使其置于高强度、开放性火焰中的耐燃和失重性能。火焰的热流值为 $10.5 \pm 0.5\mathrm{Btu} / (\mathrm{ft}^2 \cdot \mathrm{s})$ 。火焰用一个热电偶耙7根热电偶测量，每根热电偶的温度应为 $1900 \pm 100^{\circ}\mathrm{F}$ 。当准备好开始试验时，将燃烧器以试验位置移至预热位置，使火焰不能接触试样。打开并点燃燃烧器使其稳定燃烧 $2\mathrm{min}$ 。将试样置于火焰中， $2\mathrm{min}$ 后关闭燃烧器。立即将燃烧器移离试验位置。当试样自熄后，结束试验。如果燃烧器关闭 $5\mathrm{min}$ 后试样仍未自熄，用气体灭火剂（如Halon和 $\mathrm{CO}_{2}$ ）熄灭试样的火焰，结束试验。测量四个烧焦长度，至少占试样组总数2/3的试样的烧焦长度不得大于17in。平均失重百分比不得大于 $10\%$ 。至少占试样总数2/3的试样的失重百分比不得大于 $10\%$ 。

# 15.2.1.5 确定货舱衬垫抗火焰烧穿的试验
