Repository: C-zj02/CFD-claw

<div align="center">

**English** | [中文](#中文版) | [Français](README_FR.md) | [Русский](README_RU.md) | [हिन्दी](README_HI.md) | [العربية](README_AR.md) | [Português](README_PT.md)

# 🚀 Claude Code Python

**A Complete Python Reimplementation Based on Real Claude Code Source**

*From TypeScript Source → Rebuilt in Python with ❤️*

***
**🔥 Active Development • New Features Weekly 🔥**

</div>

***

## 🎯 What is This?

**Clawd Code** is a **complete Python rewrite** of Claude Code, based on the **real TypeScript source code**.

File: RAG-data/飞机设计手册_第3册_材料(下).pdf-8dab7652-9e56-4f2b-9007-d1ba9a679010.md (part 3 of 6)
# 飞机设计手册
图1-132 回火温度对经两种不同奥氏体化处理的空气熔炼、电渣精炼的锻件室温断裂韧度的影响

图片摘要：该图主要展示 1 132 回火温度对经两种不同奥氏体化处理的空气熔炼、电渣精炼的锻件室温断裂韧度的影响。
![](images/e4c4ce3469176ec06eb838ad0b6d38a9ae6971c6db001722ca9a854113761de8.jpg)  
图1-133 回火和奥氏体化温度以及磷含量对真空感应熔炼的厚板室温断裂韧度的影响

奥氏体化温度对真空电弧重熔的厚板室温断裂韧度的影响见图1-134。硫加磷含量对断裂韧度的影响见图1-135。

图片摘要：该图主要展示 1 133 回火和奥氏体化温度以及磷含量对真空感应熔炼的厚板室温断裂韧度的影响。
![](images/7f27292c2fdd87a6847daa9303c82c19206a8394c974cfae672bf4d19b440126.jpg)  
图1-134 奥氏体化温度对真空电弧熔炼的油淬并回火的厚板室温断裂韧度的影响

图片摘要：该图主要展示 1 134 奥氏体化温度对真空电弧熔炼的油淬并回火的厚板室温断裂韧度的影响。
![](images/54c129edee53f4507dafa1f3d8f57653e438cba018fb43f2ba3432ffea8e79dd.jpg)  
图1-135 硫加磷含量对断裂韧度的影响

不同的分级淬火处理对飞机用厚板断裂韧度的影响见表1-12。

表 1-12 不同分级淬火的厚板的断裂韧度  

<table><tr><td>状态</td><td>\( {K}_{\mathrm{{IC}}},\mathrm{{ksi}} \cdot  {\mathrm{{in}}}^{1/4} \)</td></tr><tr><td>2190°F 1h 油冷 + 390°C 1h 空冷</td><td>89.1</td></tr><tr><td>2190°F 1h 2010 10min 油冷 + 390°F 1h 空冷</td><td>86.0</td></tr><tr><td>2190°F 1h 2010 1/2h 油冷 + 390°F 1h 空冷</td><td>68.0</td></tr><tr><td>2190°F 1h 2010°F 10min 油冷 + 390°F 1h 空冷</td><td>67.0</td></tr><tr><td>2190°F 1h 1600°F 1/2h 油冷 + 390°F 1h 空冷</td><td>60.9</td></tr></table>

# (4) 300M

回火温度对CVM厚板断裂韧度的影响见图1-136。

锻坯的平面应变断裂韧度见表1-13。

表 1-13 锻坯的平面应变断裂韧度  

<table><tr><td>合 金</td><td colspan="5">\( \mathrm{{Fe}} - {0.43}\mathrm{C} - {1.8}\mathrm{{Ni}} - {1.6}\mathrm{{Si}} - {0.82}\mathrm{{Cr}} - {0.4}\mathrm{{Mo}} - {0.07}\mathrm{\;V} \)</td></tr><tr><td>形式</td><td colspan="5">\( 9/2 \times  9/2 \) in 锻坯</td></tr><tr><td>状态</td><td colspan="5">1600F SQ 1000F, \( 1\mathrm{\;h} \) 油冷 \( {110}\mathrm{\;F},1/2\mathrm{\;h} \) 空冷 \( + {575}\mathrm{\;F}\left( {2 + 2}\right) \mathrm{h} \)</td></tr><tr><td>方 向</td><td>L-T</td><td>T-L</td><td>L-S</td><td>T-S</td><td>S-T</td></tr><tr><td>\( {\mathrm{F}}_{\mathrm{{tu}}} \) ,ksi</td><td>295</td><td>294</td><td></td><td></td><td></td></tr><tr><td>\( {\mathrm{t}}_{\mathrm{{ty}}} \) ,ksi</td><td>248</td><td>241</td><td></td><td></td><td></td></tr><tr><td>\( {\mathrm{K}}_{\mathrm{{IC}}} \) ,ksi</td><td>60</td><td>59</td><td>63</td><td>59</td><td>60</td></tr></table>

# (5) $9\mathrm{Ni} - 4\mathrm{Co} - 0.2\mathrm{C}$

AMS6526指出，当有规定时，宽度大于等于4.00in的薄板和带材及截面厚度大于等于1.5in厚板，其断裂韧度如下：

L-T方向 $\geqslant 120\mathrm{ksi}\sqrt{\mathrm{in}}$ (132MPa $\sqrt{\mathfrak{m}}$ )

T-L方向 $\geqslant 110\mathrm{ksi}\sqrt{\mathrm{in}}$ (121MPa $\sqrt{\mathfrak{m}}$ )

(6) $9\mathrm{Ni} - 4\mathrm{Co} - 0.3\mathrm{C}$

回火温度对厚板和锻件平面应变断裂韧度的影响见图1-137。

图片摘要：该图主要展示 1 136 回火温度对厚板断裂韧度的影响。
![](images/08a07e55cd45d134786d12524a5cac1b42611d0a9dbfab4debfcc52dc54273bc.jpg)  
图1-136 回火温度对厚板断裂韧度的影响

图片摘要：该图主要展示 1 136 回火温度对厚板断裂韧度的影响。
![](images/abb394848976d5cdd9b515696d08b1ad07e4090d9c21ca179385ce74bf36dff4.jpg)  
图1-137 回火温度对含碳量0.30的厚板和锻件平面应变断裂韧度的影响

AMS6526 规定截面厚度 $\geqslant 1.50\mathrm{in}$ ，宽度 $\geqslant 4\mathrm{in}$ ，其 $K_{\mathrm{IC}}$ 或 $K_{\mathrm{q}} \geqslant 90\mathrm{ksi} \sqrt{\mathrm{in}}$ （ $99\mathrm{MPa} \sqrt{\mathrm{m}}$ ）。

(7) AF1410

该合金断裂韧度高，研制方案目标规定 $K_{\mathrm{IC}} = 115\mathrm{ksi}\sqrt{\mathrm{in}}$ 实际上已超过此值，室温 $K_{\mathrm{IC}} > 130\mathrm{ksi}\sqrt{\mathrm{in}}$ ， $-65^{\circ}\mathrm{F}$ $K_{\mathrm{IC}} > 100\mathrm{ksi}\sqrt{\mathrm{in}}$ 。

# 1.6 耐腐蚀性能

(1) 4130

该钢对一般腐蚀一生锈和点蚀以及应力腐蚀是敏感的，特别是工业和海洋环境。大多数应用须采取适合的电镀、喷漆或电镀并喷漆进行保护。

镀镉棒材和薄板在 $3.5\%$ 氯化钠溶液（PH6.8~7.2）中，交替浸蚀（浸入 $10\mathrm{min}+$ 取出

50min）的应力腐蚀见表1-14。

表 1-14 镀镉棒材和薄板的应力腐蚀性能  

<table><tr><td>形式</td><td>状态</td><td>方向</td><td>Ftyksi</td><td>使用应力ksi</td><td>试件数</td><td>断裂天数</td></tr><tr><td rowspan="8">棒材(直径2.5in)</td><td rowspan="4">A①</td><td rowspan="2">T</td><td>155</td><td>116</td><td>3</td><td>—③</td></tr><tr><td>155</td><td>155</td><td>3</td><td>—</td></tr><tr><td rowspan="2">L</td><td>154</td><td>116</td><td>3</td><td>—</td></tr><tr><td>154</td><td>154</td><td>3</td><td>—</td></tr><tr><td rowspan="4">B②</td><td rowspan="2">T</td><td>161</td><td>121</td><td>3</td><td>—</td></tr><tr><td>161</td><td>161.</td><td>3</td><td>—</td></tr><tr><td rowspan="2">L</td><td>148</td><td>111</td><td>3</td><td>—</td></tr><tr><td>148</td><td>148</td><td>3</td><td>—</td></tr><tr><td rowspan="8">薄板(0.060in)</td><td rowspan="4">A</td><td rowspan="2">T</td><td>142</td><td>107</td><td>3</td><td>—</td></tr><tr><td>142</td><td>142</td><td>3</td><td>—</td></tr><tr><td rowspan="2">L</td><td>147</td><td>110</td><td>3</td><td>—</td></tr><tr><td>147</td><td>147</td><td>3</td><td>—</td></tr><tr><td rowspan="4">B</td><td rowspan="2">T</td><td>171</td><td>124</td><td>3</td><td>—</td></tr><tr><td>171</td><td>171</td><td>3</td><td>109、134、144</td></tr><tr><td rowspan="2">L</td><td>171</td><td>128</td><td>3</td><td>—</td></tr><tr><td>171</td><td>171</td><td>3</td><td>28、56</td></tr><tr><td colspan="7">①1575°F,水淬+回火900°F;②1575°F,水淬+回火800°F;③最大暴露时间180天无裂纹。</td></tr></table>

(2）4140

与4130相似。

该钢热处理到高强度水平，在有水环境中其抗裂纹扩展能力降低。

(3）4330V

与4340和300M相似。

(4) 4340

该钢对生锈敏感，长时间暴露在潮湿、海洋或其他腐蚀环境中则应采用喷漆、电镀或其他适合的防锈剂保护。回火温度大于 $950^{\circ}\mathrm{F}$ ，即热处理到强度水平180ksi以下，4340钢在海岸或城市环境中具有良好的抗应力腐蚀性能。高向和横向受力比纵向受力应力腐蚀敏感。

在 $3\%$ 氯化钠水溶液中，对应不同的抗拉强度水平和临界应力强度因子（ $K_{\mathrm{IC}}$ ），厚板应力腐蚀开裂的应力强度因子门槛值见表1-15。

表 1-15 应力腐蚀开裂应力强度因子门槛值  

<table><tr><td>合金</td><td colspan="3">Fe-0.4c-1.8Ni-0.8Cr-0.25Mo</td></tr><tr><td>形式</td><td colspan="3">lin厚板</td></tr><tr><td>状态</td><td colspan="3">1600F 1h 空冷 + 1550F 1h 油淬 + 回火 1h 空冷</td></tr><tr><td>回火温度,℉</td><td>Fcu, ksi</td><td>KIC, ksi √in</td><td>KISCC, ksi √in</td></tr><tr><td>1200</td><td>145</td><td>&gt;141</td><td>111</td></tr><tr><td>950</td><td>195</td><td>104</td><td>26</td></tr><tr><td>400</td><td>285</td><td>56</td><td>10.5</td></tr></table>

屈服强度对在 $3.5\% \mathrm{NaCl}$ 水溶液中应力腐蚀裂纹扩展的应力强度因子门槛值的影响见图1-138。

屈服强度对热处理的4340钢在NaC1水溶液中的抗应力腐蚀开裂能力的影响见图1-139。

通过降低回火温度或增加冷变形量至 $50\%$ 提高屈服强度，对 $50~\mathrm{psi}$ 的 $\mathrm{H}_2\mathrm{S}$ 环境室温应力腐蚀开裂抗力的影响见图1-140。

冷加工并消除应力对50psi的 $\mathrm{H}_2\mathrm{S}$ 环境室温抗应力腐蚀开裂抗力的影响见图1-141。

图片摘要：该图主要展示 1 138 屈服强度对在 水溶液中应力腐蚀裂纹扩展的应力强度因子门槛值的影响。
![](images/28b98e154f4ff1b7d0b1ef1ad1ce47d47a6c72df103ba162f9bc8ff1d48e098d.jpg)  
图1-138 屈服强度对在 $3.5\% \mathrm{NaCl}$ 水溶液中应力腐蚀裂纹扩展的应力强度因子门槛值的影响

图片摘要：该图主要展示 1 138 屈服强度对在 水溶液中应力腐蚀裂纹扩展的应力强度因子门槛值的影响。
![](images/fc321edf4a7c562bf0be2f1457121fc665d80918edc7c8383766f53e4f05f063.jpg)  
图1-139 屈服强度对热处理的4340钢在NaCl水溶液中的抗应力腐蚀开裂能力的影响

图片摘要：该图主要展示 1 139 屈服强度对热处理的4340钢在NaCl水溶液中的抗应力腐蚀开裂能力的影响。
![](images/27b3af5ce5a666d93c5b907cabb9eb91c56f245d37f6f4a7b2c2b2a809e0cfc9.jpg)  
图1-140 屈服强度对 $50\mathrm{lbf / in}^2$ 的 $\mathrm{H}_2\mathrm{S}$ 环境室温应力腐蚀开裂抗力的影响

图片摘要：该图主要展示 1 140 屈服强度对 的 环境室温应力腐蚀开裂抗力的影响。
![](images/c124a103f8d7b79d826a0ebc918d9825dd24f024171a38bf23f5569f7342ba2d.jpg)  
图1-141 冷加工并消除应力对 $50\mathrm{lbf / in}^2$ 的 $\mathbf{H}_2\mathbf{S}$ 环境室温抗应力腐蚀开裂抗力的影响

温度对80psi干燥氢气环境，应力腐蚀抗力的影响见图1-142。

淬火并回火的厚板在蒸馏水中，不同温度的应力腐蚀断裂时间见图1-143。

温度对50psi的 $\mathrm{H}_2\mathrm{S}$ 环境应力腐蚀开裂抗力的影响见图1-144。

气压对氢和硫化氢环境，室温应力腐蚀开裂抗力的影响见图1-145。

图片摘要：该图主要展示 1 142 温度对80psi干燥氢气环境应力腐蚀抗力的影响。
![](images/0bcb0e422cef2cf840fae9272cc47079c5fcba72736dcd3c33a7bcf1c7b10f78.jpg)  
图1-142 温度对80psi干燥氢气环境应力腐蚀抗力的影响

图片摘要：该图主要展示 1 142 温度对80psi干燥氢气环境应力腐蚀抗力的影响。
![](images/0185f886295738899a290d9b5ae821f89799d3b60d8842fb6b8d3ee43b14015e.jpg)  
图1-143 淬火并回火的厚板在不同温度的蒸馏水中应力腐蚀的断裂时间

图片摘要：该图主要展示 1 143 淬火并回火的厚板在不同温度的蒸馏水中应力腐蚀的断裂时间。
![](images/eeb469a00f7be6c9c4c69103be40e7c7c6f30e3ae536a536a04b42619317bc43.jpg)  
图1-144 温度对50psi $\mathbf{H}_2\mathbf{S}$ 环境抗应力腐蚀能力的影响

图片摘要：该图主要展示 1 144 温度对50psi 环境抗应力腐蚀能力的影响。
![](images/3c47e93d2c0d91a44c46649c0abfe42a7ca2678204dc3c2cdb2f2483a79348c5.jpg)  
图1-145 气压对氢和硫化氢环境室温应力腐蚀开裂抗力的影响

加铈对在 $3.5\% \mathrm{NaCl}$ 水溶液中应力腐蚀断裂时间的影响见图1-146。

预应力对在 $3.5\% \mathrm{NaCl}$ 水溶液中，应力腐蚀开裂的应力强度因子门槛值（ $K_{\mathrm{ISCC}}$ ）的影响

见图1-147。

# (5) 300M

300M的耐腐蚀性能与4340相似。

该钢在高强度水平对氢脆非常敏感，不允许酸浸、阴极清洗、电镀等工艺过程渗氢。该钢对水溶液引起脆化也是敏感的。

薄板在 $68^{\circ}\mathrm{F}$ 蒸馏水中的延迟断裂特性见图1-148。

锻件在室温 $3.5\% \mathrm{NaCl}$ 水溶液中延迟断裂特性见图149。

图片摘要：该图主要展示 1 146 加铈对在 水溶液中应力腐蚀断裂时间的影响。
![](images/82ace285f7cdc034275b9cb79ebe06b411f14e94c7817b7886ef9ebb203d527b.jpg)  
图1-146 加铈对在 $3.5\% \mathrm{NaCl}$ 水溶液中应力腐蚀断裂时间的影响

图片摘要：该图主要展示 1 146 加铈对在 水溶液中应力腐蚀断裂时间的影响。
![](images/76a8f33f07fce86855691356ab0a9186e17618ffd3b1aff1e9cf0973ae9ace8c.jpg)  
图1-147 预裂试样的预应力对在 $3.5\% \mathrm{NaCl}$ 水溶液中应力腐蚀开裂的应力强度因子门槛值（ $K_{\mathrm{ISC}}$ ）的影响

图片摘要：该图主要展示 1 147 预裂试样的预应力对在 水溶液中应力腐蚀开裂的应力强度因子门槛值（ ）的影响。
![](images/9b4358dc75d68b538ee6194930a3aa2fba0ca80f4eca34a60c56a86fa8cd9f14.jpg)  
图1-148 薄板在 $68^{\circ}\mathrm{F}$ 蒸馏水中的延迟断裂特性

图片摘要：该图主要展示 1 148 薄板在 蒸馏水中的延迟断裂特性。
![](images/7c011b11076ec5e5bb4ef68706d7464c9c88c4db2df7682c1581901a56e49576.jpg)  
图149 锻件在室温 $3.5\% \mathrm{NaCl}$ 水溶液中的延迟断裂特性

# (6) $9\mathrm{Ni} - 4\mathrm{Co}$

9Ni-4Co钢耐一般腐蚀和氧化比4340钢好，但在大气中裸露仍需要镀涂防护。对于厚板来说，含碳量高比含碳量低延迟断裂更严重。对于薄板来说，延迟断裂的敏感性，与含碳量关系不大。含碳量约0.20的1in厚板，在海水中 $K_{\mathrm{ISC}}$ 约为 $100\mathrm{ksi}\cdot \sqrt{\mathrm{in}}$

含碳量为0.20的厚板在海水中的延迟断裂见图1-150和图1-151。

图片摘要：该图主要展示 149 锻件在室温 水溶液中的延迟断裂特性。
![](images/ab020fb33f4681767af67b7a49c17859c59843ab62e734eba62e1a4983b3d646.jpg)  
图1-150 含碳量为0.20的厚板（ $F_{\mathrm{ty}} = 194\mathrm{ksi}$ ）在海水中的延迟断裂

图片摘要：该图主要展示 1 150 含碳量为0.20的厚板（ ）在海水中的延迟断裂。
![](images/2807712d4cb1f16b1872fbfff637e48bf4966b7254a5ba335e87ea16ff885a09.jpg)  
图1-151 含碳量为0.20的厚板（ $F_{\mathrm{ty}} = 180\mathrm{ksi}$ ）在海水中的延迟断裂

图片摘要：该图主要展示 1 151 含碳量为0.20的厚板（ ）在海水中的延迟断裂。
![](images/cde271433dcbb54faa6f582056245c6683ef623797e040560d774bf43c8334b4.jpg)  
图1-152 含碳量为0.25的厚板在空气中和海水中的延迟断裂

图片摘要：该图主要展示 1 152 含碳量为0.25的厚板在空气中和海水中的延迟断裂。
![](images/26c164f7bf3e61e2441f0e6c166f50b690e6519d2dd3e45afc27a37059c19173.jpg)  
图1-153 含碳量为0.25和0.45的厚板及4340厚板在海水中的延迟断裂

含碳量为0.25的厚板在空气中和海水中的延迟断裂见图1-152。

含碳量为0.25和0.45的厚板以及4340厚板在海水中的延迟断裂见图1-153。

含碳量为0.25的薄板在NaC1水溶液和蒸馏水中的延迟断裂见图1-154。

图片摘要：该图主要展示 1 153 含碳量为0.25和0.45的厚板及4340厚板在海水中的延迟断裂。
![](images/36eceb65282afa8ee165d972d6d086f4c1c3c5723a1ba20269009fa41ff46fbb.jpg)  
图1-154 含碳量为0.25的薄板在NaCl水溶液和蒸馏水中的延迟断裂

# (7) AF1410

AF1410 耐一般腐蚀与超高强度钢相同。充分热处理后的板材在 $3.5\% \mathrm{NaCl}$ 中的 $K_{\mathrm{ISCC}}$ 值低至 $30\mathrm{ksi} \cdot \sqrt{\mathrm{in}}$ 。

# 1.7 材料的工艺性

结构钢的工艺性见表1-16。

表 1-16 结构钢的工艺性  

<table><tr><td>牌号</td><td>热处理</td><td>可锻/铸性</td><td>可焊性</td><td>表面处理</td><td>机加/成形性</td></tr><tr><td>4130</td><td>淬火:1500~1600°F水冷或1575~1625油冷。回火:400~1300°F保温,空冷或水冷</td><td>可锻性良好,最佳锻造温度范围是2200~2000°F</td><td>对于气焊和电弧焊均有好的可焊性,焊后热处理其接头性能近100%</td><td>采用涂漆和电镀能得到很好的表面保护效果</td><td>在退火、正火和冷拉状态容易机加,尤以冷拉状态机加性最好。退火状态具有好的冷成形性能,热成形优良</td></tr><tr><td>4140</td><td>淬火:1525~1600°F,油冷。回火:350~450°F或700~1250°F</td><td>可锻性好,最佳锻造温度范围是2200~2000°F</td><td>易进行手工或自动电弧焊,推荐采用适当强度水平的低氢焊条</td><td>见4130</td><td>在退火和冷拉状态机加性好。退火状态可在适当的程度冷成形</td></tr></table>

续表1-16   

<table><tr><td>牌号</td><td>热处理</td><td>可锻/铸性</td><td>可焊性</td><td>表面处理</td><td>机加/成形性</td></tr><tr><td>4330V</td><td>奥氏体化1525~1600°F油淬或等温淬火。回火:400~1200°F取决于强度要求</td><td>可锻性良好</td><td>优于4140等含碳量较高的钢</td><td>见4130</td><td>优于4140等含碳量较高的钢</td></tr><tr><td>4340</td><td>淬火:1475~1600°F油冷,截面厚度大于3in需水冷但易淬裂回火:350~450°F或750~1200°F</td><td>可以锻造,锻造温度范围1950~2250°F</td><td>对焊缝内裂、热影响区脆裂以及热应力裂纹敏感,为获得满意的焊接性,宜采用电子束焊</td><td>见4130</td><td>在退火和冷拉状态机加没困难,淬回火状态机加较困难,硬度愈大愈困难,正火并1200°F回火可获得好的机加性</td></tr><tr><td>Hy-Tuf</td><td>奥氏体化1575~1625°F,油冷,回火400~600°F,取决于温度要求</td><td>可锻性好,始锻温度2100~2175°F,终锻温度1650°F</td><td>采用相同成分的低氢焊条,其焊接性好,接头效率达92%~95%</td><td>见4130</td><td>机加性与具有相同组织和硬度的其他合金钢相同,退火状态机加性较好,热处理到硬度HRC48-50机加也是可能的</td></tr><tr><td>300M</td><td>奥氏体化1575~1625°F,油淬或等温淬火,回火500~600°F空冷</td><td>可锻性良好,始锻最高温度为2250°F,终锻最低温度为1700°F</td><td>焊接困难</td><td>采用低脆性镀镉-钛,低脆性电镀铬层</td><td>在球化处理状态机加性最好,热处理至52~55HRC机加是可能的</td></tr><tr><td>9Ni-4Co</td><td>奥氏体化温度1475~1525°F,截面小于1/2in空冷,更大的截面水冷。回火温度:400~1100°F,取决于强度水平</td><td>钴含量高,其可锻性比4340差</td><td>可以焊接,含碳量为0.20~0.25厚板,焊接后无松孔,其抗拉屈服强度与母体相当,可达180~190ksi。含碳量0.30~0.45主要用于锻件,退火或正火状态焊接,焊后热处理,焊后强度可达95%以上</td><td></td><td>钴含量高,其热加工比4340困难,可切削加工性与4340相似</td></tr><tr><td>AF1410</td><td>该钢奥氏体化淬火,产品屈服强度相对较低,而韧性较高,通过时效,二次硬化,900°F时效抗拉强度最高,二次硬化</td><td>该钢主要用于锻件和模锻件</td><td>可焊性好,其焊接件强度和韧性取决于杂质含量和焊接参数,采用CW-GTA工艺和高纯度焊丝,其焊缝和热影响区的KIC和冲击值与母体相当</td><td>可进行各种电镀,如镀铬、镀镍、镀镉-钛等</td><td>可切削性基本上与马氏体时效钢相同。推荐进行1250°F,8h空冷的热处理后机加</td></tr></table>

# 第2章 不锈钢

# 2.1 概述

不锈钢在航空工业中的应用日益扩大。虽然不锈钢按其化学成分和金相组织分为四大类：奥氏体不锈钢、马氏体不锈钢、沉淀硬化不锈钢及铁素体不锈钢，但根据国外飞机使用不锈钢的实际情况，本册仅编入飞机最常用的奥氏体不锈钢和沉淀硬化不锈钢两类。

奥氏体“18-8”不锈钢具有耐腐蚀性，同时具有优良的抗氧化性和良好的高温蠕变强度以及良好的冷成形性。它广泛地以薄板形式用于飞机机体上对铝合金而言环境温度过高的场合，同时随着夹层结构的发展，使其扩大了用途。这种薄板在低温条件下也广泛使用。

奥氏体不锈钢有两个主要合金元素是铬和镍。铬使其具有抗腐蚀性、抗氧化性和高温强度，而镍使奥氏体组织具有韧性和延伸性。300系列不锈钢对于不同使用要求可以设计成各种化学成分。含 $18\% \mathrm{Cr}$ ， $8\% \mathrm{Ni}$ 的302为基本型不锈钢。改变其中一个或两个合金元素含量会产生特殊的性能变化。301型（ $17\% \mathrm{Cr}$ ， $7\% \mathrm{Ni}$ ）不锈钢硬度高，强度也高。310型（ $25\% \mathrm{Cr}$ ， $20\% \mathrm{Ni}$ ）不锈钢与302型不锈钢相比，具有高温强度高和更好的抗氧化性。加入硫和硒元素可以提高加工性能。对于高温使用和焊接结构件来说，低碳和/或加入铌或钛可以降低晶间腐蚀。加入钼（Mo）可以改善环境条件差的腐蚀性能，又可以改善302型不锈钢蠕变性能。

奥氏体不锈钢不能热处理强化，可通过冷加工获得高强度水平，但冷加工获得的强度在超过 $900^{\circ}\mathrm{F}$ 时会下降。

沉淀硬化不锈钢是可热处理强化的马氏体或半奥氏体不锈钢。马氏体不锈钢只要求简单的一步热处理即可达到最大强度。其余在完全退火状态为奥氏体，但在随后由于热处理或广泛的冷加工的结果而变成马氏体。在这些钢中有几种在最终的马氏体回火的热处理中，由于铜、铝或钛的沉淀而进一步硬化。半奥氏体钢在热处理过程中可能发生某些尺寸变化。从奥氏体转变为马氏体状态时，尺寸膨胀近似于 $0.0045\mathrm{in / in}$ ，在时效中发生 $0.0005\mathrm{in / in}$ 的收缩。

马氏体沉淀硬化不锈钢在时效硬化前，其一般的加工性能类似于普通马氏体不锈钢(410或431型)。半奥氏体钢在退火状态类似于奥氏体不锈钢（301型等），易于冷成形。应当避免硬化钢在最终热处理后成形。

这些钢可以用奥氏体不锈钢所用的传统方法焊接。推荐用惰性气体保护焊以防止某些这类钢中钛或铝的损失。对有些钢推荐焊后退火。

沉淀硬化不锈钢在其使用过程中具有良好的强度、抗氧化和抗腐蚀性。在高于 $600^{\circ}\mathrm{F}$ 和低于回火范围长期保温会引起进一步硬化，从而可能降低延性。在回火温度范围或超过该温度范围长期保温的结果是丧失强度，因为发生过度回火、过度时效或重新奥氏体化。

本章纳入的不锈钢有301、302、303、321型；沉淀硬化不锈钢有 $17 - 4\mathrm{PH}$ 、17-7PH、 $\mathrm{PH13 - 8Mo}$ 、 $15 - 5\mathrm{PH}_{\circ}$

# 2.2 材料的分类、牌号及其标准

材料分类、牌号及其标准见表2-1。

表 2-1 材料分类、牌号及其标准  

<table><tr><td>分类</td><td>牌号</td><td>棒材</td><td>板、带材</td><td>管材</td><td>丝材</td><td>锻件</td></tr><tr><td rowspan="4">奥氏体不锈钢</td><td>301</td><td>AMS5636</td><td>AMS5517AMS5519</td><td></td><td></td><td></td></tr><tr><td>302</td><td>AMS5637</td><td>AMS5515AMS5516</td><td></td><td>AMS5636AMS5637AMS5688</td><td></td></tr><tr><td>303</td><td>AMS5635AMS5640AMS5641AMS5642</td><td></td><td></td><td>AMS5640AMS5641</td><td>AMS5635AMS5640AMS5641AMS5642</td></tr><tr><td>321</td><td>AMS5645</td><td>AMS5510</td><td>AMS5645AMS5557AMS5559AMS5570AMS5576</td><td>AMS5689</td><td>AMS5645</td></tr><tr><td rowspan="4">沉淀硬化不锈钢</td><td>17-4PH</td><td>AMS5622AMS5643</td><td>AMS5604</td><td>AMS5643AMS5622</td><td></td><td>AMS5622AMS5643</td></tr><tr><td>17-7PH</td><td>AMS5644</td><td>AMS5528AMS5529MIL-S-25043</td><td>AMS5568</td><td></td><td>AMS5644</td></tr><tr><td>PH13-8Mo</td><td>AMS5629</td><td></td><td></td><td></td><td>AMS5629</td></tr><tr><td>15-5PH</td><td>AMS5659</td><td></td><td></td><td>AMS5659</td><td>AMS5659</td></tr></table>

# 2.3 材料的特点和应用

材料特点和应用见表2-2。

表 2-2 材料特点和应用  

<table><tr><td>牌号</td><td>半成品形式</td><td>材料特点</td><td>应用</td></tr><tr><td>301, 302</td><td>棒材、板带材、丝材</td><td>属18-8型奥氏体不锈钢，具有优良的抗氧化性和良好的高温蠕变强度及良好的冷成形性</td><td>用于飞机机体上对铝合金环境温度过高部位的面板、加强片、咬合板、垫板等零件</td></tr><tr><td>303</td><td>棒材、丝材、锻件</td><td>是在18-8型不锈钢基础上加了S、Si，以提高机械加工性能。由于S、Si的存在使303抗腐蚀性能较302差</td><td>主要用于制造高温螺母、丝杆及三通管等</td></tr></table>

续表 2-2  

<table><tr><td>牌号</td><td>半成品形式</td><td>材料特点</td><td>应用</td></tr><tr><td>321</td><td>棒材、板带材、管材、丝材、锻件</td><td>属奥氏体不锈钢,不可热处理强化,由于Ti消除了有害碳化铬沉淀影响,该钢具有良好的耐晶间腐蚀能力</td><td>用于汇流环、排气管、高温化学处理设备、压力容器</td></tr><tr><td>17-4PH</td><td>棒材、板材、丝材、锻件</td><td>是一种沉淀硬化马氏体不锈钢,具有良好的铸造性能</td><td>主要用于中温承力件和发动机反推力装置中的一些精铸件,如加强板、支架、接头</td></tr><tr><td>17-7PH</td><td>棒材、板材、管材、丝材、锻件</td><td>是一种沉淀硬化型半奥氏体不锈钢,在退火状态具有高塑性,经适当热处理或冷加工可获得高强度。该钢有被热处理比较简单的沉淀硬化马氏体不锈钢取代的趋势</td><td>主要用于中温承力件、发动机反推力装置构件、阀膜及各种不锈钢弹性元件;在国外广泛用于航空薄壁结构件,各种容器、导管、弹簧及压气机盘等</td></tr><tr><td>PH13-8Mo</td><td>棒材、丝材、锻件</td><td>是一种沉淀硬化马氏体不锈钢,具有良好的横向机械性能,具有优良的抗一般腐蚀和应力腐蚀能力,代替15-5PH制造要求兼有高强度和高耐应力腐蚀性能的零件</td><td>适用于大截面并要求高强度的零件,主要用于发动机短舱、吊挂和反推力装置等部位</td></tr><tr><td>15-5PH</td><td>棒材、丝材、锻件</td><td>是一种沉淀硬化马氏体不锈钢,在大尺寸截面上具有良好的横向延性和强度</td><td>主要用于反推力装置中的导向拉杆、驱动拉杆及导向架等</td></tr></table>

# 2.4 物理性能

# 2.4.1 密度

材料密度见表2-3。

表 2-3 材料密度  

<table><tr><td>合金牌号</td><td>密度,1b/in3</td><td>合金牌号</td><td>密度,1b/in3</td></tr><tr><td>301</td><td>0.283</td><td rowspan="2">17-4PH</td><td>H900:0.282 H1075:0.283</td></tr><tr><td>302</td><td>0.283</td><td>H1150:0.284</td></tr><tr><td>303</td><td>0.286</td><td rowspan="2">17-7PH</td><td>A:0.282 H1050:0.276</td></tr><tr><td>321</td><td>0.289</td><td>RH950:0.276 CH900:0.277</td></tr><tr><td>15-5PH</td><td>A:0.281 H1075:0.282 H900:0.282 H1150:0.283</td><td>PH13-8Mo</td><td>A:0.279 H1000:0.280</td></tr></table>

# 2.4.2 热导率

（1）不锈钢301的热导率见图2-1。  
(2）不锈钢302的热导率见图2-2。   
(3) 不锈钢 303 的热导率见图 2-3。  
（4）不锈钢321的热导率见图2-4。

图片摘要：该图主要展示 2 1 温度对AISI301不锈钢热导率、线膨胀系数和比热容的影响。
![](images/df34b0cf0a77366d145f87b80dbef29f251662cabd415459e1874d112ed3c0c8.jpg)  
图2-1 温度对AISI301不锈钢热导率、线膨胀系数和比热容的影响

图片摘要：该图主要展示 2 1 温度对AISI301不锈钢热导率、线膨胀系数和比热容的影响。
![](images/a618ef5edb36b95efff46d51381d7b1b4e0013af7fa04dc0d9fded8fb2d70da2.jpg)  
图2-2 温度对不锈钢301、302热导率的影响

图片摘要：该图主要展示 2 2 温度对不锈钢301、302热导率的影响。
![](images/4daec6dca8e74a414781d5878a7f9ce5f923c325548a0af42027c678f130ca9c.jpg)  
图2-3 温度对不锈钢303的热导率的影响

图片摘要：该图主要展示 2 3 温度对不锈钢303的热导率的影响。
![](images/bd7f805257c2bb5fcbafa401e570aaf79ab3e4e64cc5cacb0a91461be234015d.jpg)  
图2-4 温度对不锈钢321的热导率的影响

(5）不锈钢17-4PH的热导率见图2-5。  
(6) 不锈钢 17-7PH 的热导率见图 2-6。

图片摘要：该图主要展示 2 4 温度对不锈钢321的热导率的影响。
![](images/7e982b48b5f4b65f563d2604535faaf791a13915f13d20a4ec4f6cd86a41c0ab.jpg)  
图2-5 温度对不锈钢17-4PH热导率、线膨胀系数和比热容的影响

图片摘要：该图主要展示 2 5 温度对不锈钢17 4PH热导率、线膨胀系数和比热容的影响。
![](images/26ec3f757e79f34a9dbf3bea6aad196d63da10d439fcc0bed9bcdc7507bf551a.jpg)  
图2-6 温度对不锈钢17-7PH热导率、线膨胀系数和比热容的影响

（7）不锈钢PH13-8Mo的热导率见图2-7。  
(8) 不锈钢 15-5PH 的热导率见图 2-8。

图片摘要：该图主要展示 2 6 温度对不锈钢17 7PH热导率、线膨胀系数和比热容的影响。
![](images/fa872f6f3376851ec05aa83968c432f70f997f0f4d4fd0c6f938866482f787a6.jpg)  
图2-7 温度对不锈钢PH13-8Mo热导率、线膨胀系数和比热容的影响

图片摘要：该图主要展示 2 7 温度对不锈钢PH13 8Mo热导率、线膨胀系数和比热容的影响。
![](images/c87b12463e7339bec3a002905b1553f50fb0e8e656f8d9d321291a290e835778.jpg)  
图2-8 温度对不锈钢15-5PH热导率、线膨胀系数和比热容的影响

# 2.4.3 比热容

材料比热容见表2-4。

表 2-4 材料比热容  

<table><tr><td>合 金 牌 号</td><td>比热容, \( \mathrm{{Btu}}/\left( {\mathrm{{lb}} \cdot  {}^{ \circ  }\mathrm{F}}\right) \)</td></tr><tr><td>301 302</td><td>见图 2-9</td></tr><tr><td>303</td><td>\( {0.12}\left( {{32} \sim  {212}^{ \circ  }\mathrm{F}}\right) \)</td></tr><tr><td>321</td><td>0.12</td></tr><tr><td>17 – 4PH</td><td>\( {0.10}\left( {\mathrm{H}{900},{32} \sim  {212}^{ \circ  }\mathrm{F}}\right) ;{0.11}\left( {\mathrm{\;A},{32} \sim  {212}^{ \circ  }\mathrm{F}}\right) \)</td></tr><tr><td>17 – 7PH</td><td>0.11</td></tr><tr><td>PH13 – 8Mo</td><td>0.11</td></tr><tr><td>15 – 5PH</td><td>\( {0.11}\left( {\mathrm{\;A},{32} \sim  {212}^{ \circ  }\mathrm{F}}\right) ;{0.10}\left( {\mathrm{H}{900}}\right) \)</td></tr></table>

不锈钢301的比热容见图2-9。

图片摘要：该图主要展示 2 4 材料比热容。
![](images/be1c4cbc8c8bede710daddf679b6161ef53a4cbe61409e714a7cedde35f7fd4d.jpg)  
图2-9 温度对不锈钢301比热容的影响

# 2.4.4 线膨胀系数

（1）不锈钢301的线膨胀系数见图2-1。  
(2）不锈钢302的线膨胀系数见图2-10。   
（3）不锈钢303的线膨胀系数见图2-11。

图片摘要：该图主要展示 2 9 温度对不锈钢301比热容的影响。
![](images/104321e36402a60f13c67b68216318dc326437e253ea11f7200fea7e8374123b.jpg)  
图2-10 温度对不锈钢302的线膨胀系数的影响

图片摘要：该图主要展示 2 10 温度对不锈钢302的线膨胀系数的影响。
![](images/56c2f39a82ee9b221a5ec52e381be43d4e9254015cc9184ae647a80d95df6d45.jpg)  
图2-11 温度对不锈钢303的线膨胀系数的影响

（4）不锈钢321的线膨胀系数见图2-12。  
(5）不锈钢17-4PH的线膨胀系数见图2-5。

图片摘要：该图主要展示 2 11 温度对不锈钢303的线膨胀系数的影响。
![](images/c5cd51c1e71b114129afbbc7d8783d223ad98a74cd87317ddb933c9e7ad5677e.jpg)  
图2-12 温度对不锈钢321的线膨胀系数的影响

(6）不锈钢17-7PH的线膨胀系数见图2-6。  
（7）不锈钢PH13-8Mo的线膨胀系数见图2-7。  
（8）不锈钢 $15 - 5\mathrm{PH}$ 的线膨胀系数见图2-8。

# 2.5 力学性能

# 2.5.1 标准规定的力学性能

# （1）板材、带材力学性能

板材、带材力学性能见表2-5。

表 2-5 板材、带材力学性能  

<table><tr><td rowspan="3">合金牌号</td><td rowspan="3">状态</td><td rowspan="2">规格</td><td>Ftu</td><td>Fty</td><td>e</td><td>RA</td><td rowspan="2">HRC</td><td rowspan="3">技术标准</td></tr><tr><td colspan="2">ksi</td><td colspan="2">%</td></tr><tr><td>in</td><td colspan="5">不小于</td></tr><tr><td rowspan="3">301</td><td>固溶、冷轧</td><td>&gt;0.005</td><td>125</td><td>75</td><td>25</td><td></td><td>25(252HB)</td><td>AMS5517J</td></tr><tr><td rowspan="2">固溶、冷轧</td><td>&gt;0.005</td><td>185</td><td>140</td><td>9</td><td></td><td></td><td rowspan="2">AMS5519J</td></tr><tr><td>≤0.005</td><td></td><td></td><td>8</td><td></td><td></td></tr><tr><td rowspan="7">302</td><td rowspan="7">冷轧、热轧后固溶处理</td><td>&gt;0.005</td><td>120</td><td></td><td></td><td></td><td></td><td rowspan="3">AMS5515K</td></tr><tr><td>&lt;0.025</td><td></td><td></td><td>50</td><td></td><td></td></tr><tr><td>≥0.025</td><td></td><td></td><td>55</td><td></td><td></td></tr><tr><td>0.002~0.003</td><td>75~110</td><td>36~60</td><td>30</td><td></td><td rowspan="4">≤HRB92≤192HB</td><td rowspan="4">AMS5516I</td></tr><tr><td>&gt;0.003~0.004</td><td>75~105</td><td>36~60</td><td>35</td><td></td></tr><tr><td>&gt;0.004~0.176</td><td>75~100</td><td>36~60</td><td>40</td><td></td></tr><tr><td>&gt;0.176</td><td>75~100</td><td>30(最小)</td><td>40</td><td></td></tr><tr><td rowspan="3">321</td><td rowspan="3">冷轧、热轧后固溶处理</td><td>0.002~0.003</td><td>70~110</td><td>25.0</td><td>20</td><td></td><td></td><td rowspan="3">AMS5510</td></tr><tr><td>&gt;0.003~0.004</td><td>70~105</td><td>25.0</td><td>30</td><td></td><td></td></tr><tr><td>&gt;0.004</td><td>70~100</td><td>25.0</td><td>40</td><td></td><td></td></tr></table>

续表 2-5  

<table><tr><td rowspan="3">合金牌号</td><td rowspan="3">状态</td><td rowspan="2">规格</td><td>Ftu</td><td>Fty</td><td>e</td><td>RA</td><td rowspan="2">HRC</td><td rowspan="3">技术标准</td></tr><tr><td colspan="2">ksi</td><td colspan="2">%</td></tr><tr><td>in</td><td colspan="5">不小于</td></tr><tr><td rowspan="19">17-4PH</td><td>冷、热轧固溶</td><td>0.015~0.1874</td><td>185(最大)</td><td>160(最大)</td><td>3(最小)</td><td></td><td>38</td><td rowspan="19">AMS5604D</td></tr><tr><td rowspan="3">H900</td><td>≤0.1874</td><td>190</td><td>170</td><td>5</td><td></td><td rowspan="3">40~47(375~444HB)(411~510HV)</td></tr><tr><td>&gt;0.1875~0.625</td><td>190</td><td>170</td><td>8</td><td>30</td></tr><tr><td>&gt;0.625~4.00</td><td>190</td><td>170</td><td>10</td><td>35</td></tr><tr><td rowspan="3">H925</td><td>≤0.1874</td><td>170</td><td>155</td><td>5</td><td></td><td rowspan="3">38~45(352~415HB)(392~473HV)</td></tr><tr><td>&gt;0.1874~0.625</td><td>170</td><td>155</td><td>8</td><td>30</td></tr><tr><td>&gt;0.625~4.00</td><td>170</td><td>155</td><td>10</td><td>35</td></tr><tr><td rowspan="3">H1025</td><td>≤0.1874</td><td>155</td><td>145</td><td>5</td><td></td><td rowspan="3">35~42(331~388HB)(364~431HV)</td></tr><tr><td>&gt;0.1874~0.625</td><td>155</td><td>145</td><td>8</td><td>35</td></tr><tr><td>&gt;0.625~4.00</td><td>155</td><td>145</td><td>12</td><td>40</td></tr><tr><td rowspan="3">H1075</td><td>≤0.1874</td><td>145</td><td>125</td><td>5</td><td></td><td rowspan="3">33~39(311~363HB)(344~401HV)</td></tr><tr><td>&gt;0.1874~0.625</td><td>145</td><td>125</td><td>9</td><td>35</td></tr><tr><td>&gt;0.625~4.00</td><td>145</td><td>125</td><td>13</td><td>40</td></tr><tr><td rowspan="3">H1100</td><td>≤0.1874</td><td>140</td><td>115</td><td>5</td><td></td><td rowspan="3">32~38(302~352HB)(333~392HV)</td></tr><tr><td>&gt;0.1874~0.625</td><td>140</td><td>115</td><td>10</td><td>35</td></tr><tr><td>&gt;0.625~4.0</td><td>140</td><td>115</td><td>14</td><td>45</td></tr><tr><td rowspan="3">H1150</td><td>≤0.1874</td><td>135</td><td>105</td><td>8</td><td></td><td rowspan="3">28~37(269~341HB)(280~383HV)</td></tr><tr><td>&gt;0.1874~0.625</td><td>135</td><td>105</td><td>10</td><td>40</td></tr><tr><td>&gt;0.625~4.00</td><td>135</td><td>105</td><td>16</td><td>50</td></tr><tr><td rowspan="20">17-7PH</td><td>冷轧</td><td>0.0015~0.050</td><td>200</td><td>175</td><td>1</td><td></td><td>41</td><td rowspan="2">AMS5529E</td></tr><tr><td>CH900</td><td>0.0015~0.050</td><td>240</td><td>230</td><td>1</td><td></td><td>46</td></tr><tr><td rowspan="2">固溶</td><td>0.005~0.010</td><td>≤150</td><td>≤65</td><td>20</td><td></td><td rowspan="2">&lt;92HRB</td><td rowspan="5">AMS5528F</td></tr><tr><td>&gt;0.010</td><td>≤150</td><td>≤55</td><td>20</td><td></td></tr><tr><td rowspan="3">TH1050</td><td>0.005~0.01</td><td rowspan="3">180~210</td><td rowspan="3">150</td><td>4</td><td rowspan="3"></td><td rowspan="3"></td></tr><tr><td>0.01~0.019</td><td>5</td></tr><tr><td>0.019~1.00</td><td>6</td></tr><tr><td rowspan="2">退火</td><td>0.0015~0.010</td><td>≤150</td><td>≤65</td><td>20</td><td></td><td rowspan="2">≤92HRB</td><td rowspan="13">MIL-S-25043</td></tr><tr><td>&gt;0.010~0.50</td><td>≤150</td><td>≤55</td><td>20</td><td></td></tr><tr><td rowspan="5">TH1050</td><td>0.0015~0.0049</td><td>180</td><td>150</td><td>3</td><td></td><td></td></tr><tr><td>0.005~0.0099</td><td>180</td><td>150</td><td>4</td><td></td><td></td></tr><tr><td>0.01~0.0199</td><td>180</td><td>150</td><td>5</td><td></td><td></td></tr><tr><td>0.020~0.1874</td><td>180</td><td>150</td><td>6</td><td></td><td></td></tr><tr><td>0.1875~0.5</td><td>180</td><td>150</td><td>7</td><td></td><td></td></tr><tr><td rowspan="6">RH950</td><td>0.0015~0.0049</td><td>200</td><td>180</td><td>1</td><td></td><td></td></tr><tr><td>0.005~0.0099</td><td>210</td><td>190</td><td>2</td><td></td><td></td></tr><tr><td>0.010~0.0199</td><td>210</td><td>190</td><td>3</td><td></td><td></td></tr><tr><td>0.020~0.0359</td><td>210</td><td>190</td><td>4</td><td></td><td></td></tr><tr><td>0.036~0.1874</td><td>210</td><td>190</td><td>5</td><td></td><td></td></tr><tr><td>0.1875~0.500</td><td>210</td><td>190</td><td>6</td><td></td><td></td></tr></table>

# (2）棒材力学性能

棒材力学性能见表2-6。

表 2-6 棒材力学性能  

<table><tr><td rowspan="3">牌 号</td><td rowspan="3">状态</td><td rowspan="2">规 格</td><td>\(F_{tu}\)</td><td>\(F_{ty}\)</td><td>e</td><td>RA</td><td rowspan="2">HRC</td><td rowspan="3">技术标准</td></tr><tr><td colspan="2">ksi</td><td colspan="2">%</td></tr><tr><td>in</td><td colspan="5">不小于</td></tr><tr><td rowspan="2">302</td><td rowspan="2">固溶</td><td rowspan="2">≤0.75</td><td>100</td><td>60</td><td>32</td><td>50</td><td></td><td>AMS5636E</td></tr><tr><td>125</td><td>100</td><td>17</td><td>45</td><td></td><td>AMS5637F</td></tr><tr><td rowspan="12">303</td><td>热轧</td><td>&gt;2.75</td><td>75</td><td>30</td><td>40</td><td>50</td><td></td><td rowspan="5">AMS5635C</td></tr><tr><td rowspan="4">冷轧</td><td>≤0.500</td><td>90</td><td>45</td><td>35</td><td>45</td><td></td></tr><tr><td>&gt;0.500</td><td>75</td><td>30</td><td>40</td><td>50</td><td></td></tr><tr><td>≤0.75</td><td></td><td></td><td></td><td></td><td>170~255HB</td></tr><tr><td>&gt;0.75</td><td></td><td></td><td></td><td></td><td>140~241HB</td></tr><tr><td rowspan="2">固溶</td><td>≤2.0</td><td></td><td></td><td></td><td></td><td>140~255HB</td><td rowspan="2">AMS5640R</td></tr><tr><td>&gt;2.0</td><td></td><td></td><td></td><td></td><td>255HB</td></tr><tr><td rowspan="5">固溶</td><td></td><td>75.0~115</td><td></td><td>35(≥0.125in)</td><td></td><td></td><td>AMS5641F</td></tr><tr><td>≤2.0</td><td></td><td></td><td></td><td></td><td>140~255HB</td><td rowspan="2">AMS5641F</td></tr><tr><td>&gt;2.0</td><td></td><td></td><td></td><td></td><td>255HB</td></tr><tr><td>≤0.75</td><td></td><td></td><td></td><td></td><td>170~255HB</td><td rowspan="2">AMS5642J</td></tr><tr><td>&gt;0.75</td><td></td><td></td><td></td><td></td><td>140~241HB</td></tr><tr><td rowspan="2">321</td><td rowspan="2">固溶</td><td>≤2.0</td><td></td><td></td><td></td><td></td><td>140~241HB</td><td rowspan="14">AMS5645M</td></tr><tr><td>&gt;2.0</td><td></td><td></td><td></td><td></td><td>255HB</td></tr><tr><td rowspan="19">17-4PH</td><td>固溶</td><td rowspan="12">0.0000000000000000000000000000000000000000000000000000000000000000000000000000000000000000000000000000</td><td>190</td><td>170</td><td>10</td><td>35</td><td rowspan="2">388~444HB</td></tr><tr><td>H900</td><td>190</td><td>170</td><td>5</td><td>15</td></tr><tr><td rowspan="2">H925</td><td>170</td><td>155</td><td>10</td><td>38</td><td rowspan="2">375~429HB</td></tr><tr><td>170</td><td>155</td><td>6</td><td>20</td></tr><tr><td rowspan="2">H1025</td><td>155</td><td>145</td><td>12</td><td>45</td><td rowspan="2">331~401HB</td></tr><tr><td>155</td><td>145</td><td>7</td><td>27</td></tr><tr><td rowspan="2">H1075</td><td>145</td><td>125</td><td>13</td><td>45</td><td rowspan="2">311~375HB</td></tr><tr><td>145</td><td>125</td><td>8</td><td>28</td></tr><tr><td rowspan="2">H1100</td><td>140</td><td>115</td><td>14</td><td>45</td><td rowspan="2">302~363HB</td></tr><tr><td>140</td><td>115</td><td>9</td><td>29</td></tr><tr><td rowspan="2">H1150</td><td>135</td><td>105</td><td>16</td><td>50</td><td rowspan="2">277~352HB</td></tr><tr><td>135</td><td>105</td><td>10</td><td>30</td></tr><tr><td>H900</td><td>≤8.0</td><td>190</td><td>170</td><td>10</td><td>40</td><td>40~47</td><td rowspan="7">AMS5642B</td></tr><tr><td>H925</td><td rowspan="6"></td><td>170</td><td>155</td><td>10</td><td>44</td><td>38~45</td></tr><tr><td>H1025</td><td>155</td><td>145</td><td>10</td><td>45</td><td>34~42</td></tr><tr><td>H1075</td><td>145</td><td>125</td><td>12</td><td>45</td><td>31~38</td></tr><tr><td>H1100</td><td>140</td><td>115</td><td>14</td><td>45</td><td>30~37</td></tr><tr><td>H1150</td><td>135</td><td>105</td><td>16</td><td>50</td><td>28~37</td></tr><tr><td>固溶</td><td></td><td></td><td></td><td></td><td>35</td></tr></table>

续表 2-6  

<table><tr><td rowspan="3">牌 号</td><td rowspan="3">状态</td><td rowspan="2">规格</td><td>\(F_{tu}\)</td><td>\(F_{\eta}\)</td><td>e</td><td>RA</td><td rowspan="2">HRC</td><td rowspan="3">技术标准</td></tr><tr><td colspan="2">ksi</td><td colspan="2">%</td></tr><tr><td>in</td><td colspan="5">不小于</td></tr><tr><td rowspan="13">PH13-8Mo</td><td>固溶</td><td rowspan="13"></td><td></td><td></td><td></td><td></td><td>≤363HB</td><td rowspan="13">AMS5629C</td></tr><tr><td rowspan="2">H950</td><td>220</td><td>205</td><td>10</td><td>45</td><td rowspan="2">45</td></tr><tr><td>220</td><td>205</td><td>10</td><td>35</td></tr><tr><td rowspan="2">H1000</td><td>205</td><td>190</td><td>10</td><td>50</td><td rowspan="2">43</td></tr><tr><td>205</td><td>190</td><td>10</td><td>40</td></tr><tr><td rowspan="2">H1025</td><td>185</td><td>175</td><td>11</td><td>50</td><td rowspan="2">41</td></tr><tr><td>185</td><td>175</td><td>11</td><td>45</td></tr><tr><td rowspan="2">H1050</td><td>175</td><td>165</td><td>12</td><td>50</td><td rowspan="2">40</td></tr><tr><td>175</td><td>165</td><td>12</td><td>45</td></tr><tr><td rowspan="2">H1100</td><td>150</td><td>135</td><td>14</td><td>50</td><td rowspan="2">34</td></tr><tr><td>150</td><td>135</td><td>14</td><td>50</td></tr><tr><td rowspan="2">H1150</td><td>135</td><td>90</td><td>14</td><td>50</td><td rowspan="2">30</td></tr><tr><td>135</td><td>90</td><td>14</td><td>50</td></tr><tr><td rowspan="13">15-5PH</td><td>固溶</td><td rowspan="13"></td><td></td><td></td><td></td><td></td><td>≤363HB</td><td rowspan="13">AMS5659H</td></tr><tr><td rowspan="2">H900</td><td>190</td><td>170</td><td>10</td><td>35</td><td rowspan="2">388~444HB</td></tr><tr><td>190</td><td>170</td><td>6</td><td>20</td></tr><tr><td rowspan="2">H925</td><td>170</td><td>155</td><td>10</td><td>38</td><td rowspan="2">375~429HB</td></tr><tr><td>170</td><td>155</td><td>7</td><td>25</td></tr><tr><td rowspan="2">H1025</td><td>155</td><td>145</td><td>12</td><td>45</td><td rowspan="2">331~401HB</td></tr><tr><td>155</td><td>145</td><td>8</td><td>32</td></tr><tr><td rowspan="2">H1075</td><td>145</td><td>125</td><td>13</td><td>45</td><td rowspan="2">311~375HB</td></tr><tr><td>145</td><td>125</td><td>9</td><td>33</td></tr><tr><td rowspan="2">H1100</td><td>140</td><td>115</td><td>14</td><td>45</td><td rowspan="2">302~363HB</td></tr><tr><td>140</td><td>115</td><td>10</td><td>34</td></tr><tr><td rowspan="2">H1150</td><td>135</td><td>105</td><td>16</td><td>50</td><td rowspan="2">277~352HB</td></tr><tr><td>135</td><td>105</td><td>11</td><td>35</td></tr></table>

(3）管材力学性能

管材力学性能见表2-7。

(4）丝材力学性能

丝材力学性能见表2-8。

（5）锻件力学性能

锻件力学性能见表2-9。

表 2-7 管材力学性能  

<table><tr><td rowspan="3">牌号</td><td rowspan="3">状态</td><td colspan="2">规格</td><td>F1w</td><td>F1y</td><td colspan="2">e</td><td>RA</td><td rowspan="3">HRC</td><td rowspan="3">标准</td></tr><tr><td colspan="2">in</td><td rowspan="2" colspan="2">ksi</td><td colspan="3">%</td></tr><tr><td>直径</td><td>壁厚</td><td>带</td><td>管</td><td></td></tr><tr><td rowspan="18">321</td><td rowspan="5">固溶</td><td rowspan="2">≤0.188</td><td>≤0.016</td><td>75~120</td><td>30</td><td></td><td>33</td><td></td><td></td><td rowspan="5">AMS5557G</td></tr><tr><td>&gt;0.016</td><td>75~105</td><td>30</td><td></td><td>35</td><td></td><td></td></tr><tr><td rowspan="2">0.188~0.500</td><td>≤0.010</td><td>75~115</td><td>30</td><td>30</td><td>35</td><td></td><td></td></tr><tr><td>&gt;0.010</td><td>75~105</td><td>30</td><td>30</td><td>35</td><td></td><td></td></tr><tr><td>&gt;0.500</td><td>&gt;0.010</td><td>75~105</td><td>30</td><td>30</td><td>35</td><td></td><td></td></tr><tr><td>固溶</td><td></td><td></td><td>75~105</td><td>35</td><td>35</td><td>40</td><td></td><td></td><td>AMS5559H</td></tr><tr><td rowspan="4">固溶</td><td rowspan="2">≤0.188</td><td>≤0.016</td><td>120</td><td></td><td></td><td>33</td><td></td><td></td><td rowspan="12">AMS5507M</td></tr><tr><td>&gt;0.016</td><td>105</td><td></td><td></td><td>35</td><td></td><td></td></tr><tr><td rowspan="2">&gt;0.188~0.500</td><td>≤0.010</td><td>115</td><td></td><td>30</td><td>35</td><td></td><td></td></tr><tr><td>&gt;0.010</td><td>105</td><td></td><td>30</td><td>35</td><td></td><td></td></tr><tr><td rowspan="8">固溶</td><td rowspan="2">&gt;0.500</td><td>≤0.010</td><td>120</td><td></td><td>25</td><td>30</td><td></td><td></td></tr><tr><td>&gt;0.010</td><td>105</td><td></td><td>30</td><td>35</td><td></td><td></td></tr><tr><td rowspan="2">≤0.188</td><td>≤0.016</td><td>120</td><td></td><td></td><td>33</td><td></td><td></td></tr><tr><td>&gt;0.016</td><td>105</td><td></td><td></td><td>35</td><td></td><td></td></tr><tr><td rowspan="2">0.188~0.500</td><td>≤0.010</td><td>115</td><td></td><td>30</td><td>35</td><td></td><td></td></tr><tr><td>&gt;0.010</td><td>105</td><td></td><td>30</td><td>35</td><td></td><td></td></tr><tr><td rowspan="2">&gt;0.500</td><td>≤0.010</td><td>120</td><td></td><td>25</td><td>30</td><td></td><td></td></tr><tr><td>&gt;0.010</td><td>105</td><td></td><td>30</td><td>35</td><td></td><td></td></tr><tr><td rowspan="16">17-7PH</td><td>固溶</td><td rowspan="16"></td><td></td><td></td><td></td><td></td><td></td><td></td><td>39</td><td rowspan="7">AMS5643M</td></tr><tr><td>H900</td><td></td><td>190</td><td>170</td><td>10</td><td></td><td>40</td><td>40~47</td></tr><tr><td>H925</td><td></td><td>170</td><td>155</td><td>10</td><td></td><td>44</td><td>38~45</td></tr><tr><td>H1025</td><td></td><td>155</td><td>145</td><td>12</td><td></td><td>45</td><td>34~42</td></tr><tr><td>H1075</td><td></td><td>145</td><td>125</td><td>13</td><td></td><td>45</td><td>31~38</td></tr><tr><td>H1100</td><td></td><td>140</td><td>115</td><td>14</td><td></td><td>45</td><td>30~37</td></tr><tr><td>H1150</td><td></td><td>135</td><td>105</td><td>16</td><td></td><td>50</td><td>28~37</td></tr><tr><td>固溶</td><td></td><td></td><td></td><td></td><td></td><td></td><td>≤363HB</td><td rowspan="7">AMS5622B</td></tr><tr><td>H900</td><td></td><td>190</td><td>170</td><td>10</td><td></td><td>35</td><td>388~444HB</td></tr><tr><td>H925</td><td></td><td>170</td><td>155</td><td>10</td><td></td><td>38</td><td>375~429HB</td></tr><tr><td>H1025</td><td></td><td>155</td><td>145</td><td>12</td><td></td><td>45</td><td>331~401HB</td></tr><tr><td>H1075</td><td></td><td>145</td><td>125</td><td>13</td><td></td><td>45</td><td>311~375HB</td></tr><tr><td>H1100</td><td></td><td>140</td><td>115</td><td>14</td><td></td><td>45</td><td>302~363HB</td></tr><tr><td>H1150</td><td></td><td>135</td><td>105</td><td>16</td><td></td><td>50</td><td>277~352HB</td></tr><tr><td>固溶</td><td></td><td>150</td><td>55</td><td>20</td><td></td><td></td><td>≤92HB</td><td rowspan="2">AMS5568E</td></tr><tr><td>CH1050</td><td></td><td>180</td><td>150</td><td>6</td><td></td><td></td><td>38</td></tr></table>

表 2-8 丝材力学性能  

<table><tr><td rowspan="3">牌 号</td><td rowspan="3">状态</td><td rowspan="2">规格</td><td>\(F_{tu}\)(圆)</td><td>\(F_{tu}\)(方、六角)</td><td>e</td><td>RA</td><td rowspan="2">HRC</td><td rowspan="3">技术标准</td></tr><tr><td colspan="2">ksi</td><td colspan="2">%</td></tr><tr><td>in</td><td colspan="5">不小于</td></tr><tr><td rowspan="34">302</td><td rowspan="2">冷拉固溶</td><td rowspan="2">≤0.75</td><td>100</td><td>60</td><td>32</td><td>50</td><td></td><td>AMS5636E</td></tr><tr><td>125</td><td>100</td><td>17</td><td>45</td><td></td><td>AMS5637F</td></tr><tr><td rowspan="32">冷拉</td><td>≤0.009</td><td>325~355</td><td>295~325</td><td></td><td></td><td></td><td rowspan="32">AMS5688J</td></tr><tr><td>0.01</td><td>320~350</td><td>290~320</td><td></td><td></td><td></td></tr><tr><td>0.011</td><td>318~348</td><td>288~318</td><td></td><td></td><td></td></tr><tr><td>0.012</td><td>316~346</td><td>286~316</td><td></td><td></td><td></td></tr><tr><td>0.013</td><td>314~344</td><td>184~314</td><td></td><td></td><td></td></tr><tr><td>0.014</td><td>312~342</td><td>282~312</td><td></td><td></td><td></td></tr><tr><td>0.015</td><td>310~340</td><td>280~310</td><td></td><td></td><td></td></tr><tr><td>0.016</td><td>308~338</td><td>278~308</td><td></td><td></td><td></td></tr><tr><td>0.017</td><td>306~336</td><td>276~306</td><td></td><td></td><td></td></tr><tr><td>0.018</td><td>304~334</td><td>274~304</td><td></td><td></td><td></td></tr><tr><td>0.020</td><td>300~330</td><td>270~300</td><td></td><td></td><td></td></tr><tr><td>0.022</td><td>296~326</td><td>266~296</td><td></td><td></td><td></td></tr><tr><td>0.024</td><td>292~322</td><td>262~392</td><td></td><td></td><td></td></tr><tr><td>0.026</td><td>291~320</td><td>261~291</td><td></td><td></td><td></td></tr><tr><td>0.028</td><td>289~318</td><td>259~289</td><td></td><td></td><td></td></tr><tr><td>0.031</td><td>285~315</td><td>255~285</td><td></td><td></td><td></td></tr><tr><td>0.034</td><td>282~310</td><td>252~282</td><td></td><td></td><td></td></tr><tr><td>0.037</td><td>280~308</td><td>250~280</td><td></td><td></td><td></td></tr><tr><td>0.041</td><td>275~304</td><td>245~275</td><td></td><td></td><td></td></tr><tr><td>0.045</td><td>272~300</td><td>242~272</td><td></td><td></td><td></td></tr><tr><td>0.050</td><td>257~295</td><td>237~267</td><td></td><td></td><td></td></tr><tr><td>0.054</td><td>265~293</td><td>235~265</td><td></td><td></td><td></td></tr><tr><td>0.058</td><td>261~289</td><td>231~261</td><td></td><td></td><td></td></tr><tr><td>0.063</td><td>258~285</td><td>228~258</td><td></td><td></td><td></td></tr><tr><td>0.070</td><td>252~281</td><td>222~252</td><td></td><td></td><td></td></tr><tr><td>0.075</td><td>250~278</td><td>220~250</td><td></td><td></td><td></td></tr><tr><td>0.080</td><td>246~275</td><td>216~246</td><td></td><td></td><td></td></tr><tr><td>0.087</td><td>242~271</td><td>212~242</td><td></td><td></td><td></td></tr><tr><td>0.095</td><td>238~268</td><td>208~238</td><td></td><td></td><td></td></tr><tr><td>0.105</td><td>232~262</td><td>202~232</td><td></td><td></td><td></td></tr><tr><td>0.115</td><td>227~257</td><td>197~227</td><td></td><td></td><td></td></tr><tr><td>0.125</td><td>222~253</td><td>192~222</td><td></td><td></td><td></td></tr></table>

续表 2-8
