Repository: C-zj02/CFD-claw

<div align="center">

**English** | [中文](#中文版) | [Français](README_FR.md) | [Русский](README_RU.md) | [हिन्दी](README_HI.md) | [العربية](README_AR.md) | [Português](README_PT.md)

# 🚀 Claude Code Python

**A Complete Python Reimplementation Based on Real Claude Code Source**

*From TypeScript Source → Rebuilt in Python with ❤️*

***
**🔥 Active Development • New Features Weekly 🔥**

</div>

***

## 🎯 What is This?

**Clawd Code** is a **complete Python rewrite** of Claude Code, based on the **real TypeScript source code**.

File: RAG-data/飞机设计手册_第3册_材料(下).pdf-a55ef3e7-383c-4803-9fc4-301627ebdb8e.md (part 3 of 15)
W 固溶热处理状态。
<table><tr><td rowspan="3">牌号</td><td rowspan="3">状态</td><td rowspan="3">δin</td><td rowspan="3">取向</td><td colspan="2">Ftu</td><td colspan="2">Fvy</td><td rowspan="3">技术标准</td></tr><tr><td colspan="4">ksi</td></tr><tr><td>A</td><td>B</td><td>A</td><td>B</td></tr><tr><td rowspan="6">7075</td><td rowspan="6">T7351</td><td rowspan="3">2.001~2.500</td><td>L</td><td>65</td><td>67</td><td>52</td><td>55</td><td rowspan="6">AMS4078AMS-QQ-A-250/12</td></tr><tr><td>T</td><td>66</td><td>68</td><td>53</td><td>55</td></tr><tr><td>S</td><td>62</td><td>64</td><td>49</td><td>52</td></tr><tr><td rowspan="3">2.501~3.000</td><td>L</td><td>63</td><td>65</td><td>49</td><td>53</td></tr><tr><td>T</td><td>65</td><td>66</td><td>52</td><td>53</td></tr><tr><td>S</td><td>60</td><td>62</td><td>47</td><td>50</td></tr><tr><td rowspan="35">7075(包铝)</td><td rowspan="8">T6T62</td><td rowspan="2">0.012~0.039</td><td>L</td><td>71</td><td>74</td><td>62</td><td>65</td><td rowspan="8">AMS4049AMS-QQ-A-250/13</td></tr><tr><td>T</td><td>71</td><td>74</td><td>60</td><td>63</td></tr><tr><td rowspan="2">0.040~0.062</td><td>L</td><td>71</td><td>75</td><td>63</td><td>66</td></tr><tr><td>T</td><td>71</td><td>75</td><td>61</td><td>64</td></tr><tr><td rowspan="2">0.063~0.187</td><td>L</td><td>74</td><td>77</td><td>66</td><td>69</td></tr><tr><td>T</td><td>75</td><td>77</td><td>64</td><td>67</td></tr><tr><td rowspan="2">0.188~0.249</td><td>L</td><td>75</td><td>77</td><td>66</td><td>68</td></tr><tr><td>T</td><td>75</td><td>77</td><td>64</td><td>66</td></tr><tr><td rowspan="18">T62</td><td rowspan="2">0.250~0.499</td><td>L</td><td>72</td><td>73</td><td>63</td><td>65</td><td rowspan="18">AMS-QQ-A-250/13</td></tr><tr><td>T</td><td>75</td><td>77</td><td>65</td><td>67</td></tr><tr><td rowspan="2">0.500~1.000</td><td>L</td><td>72</td><td>74</td><td>64</td><td>66</td></tr><tr><td>T</td><td>76</td><td>78</td><td>66</td><td>68</td></tr><tr><td rowspan="2">1.001~2.000</td><td>L</td><td>72</td><td>73</td><td>62</td><td>64</td></tr><tr><td>T</td><td>75</td><td>77</td><td>65</td><td>67</td></tr><tr><td rowspan="3">2.001~2.500</td><td>L</td><td>71</td><td>72</td><td>58</td><td>60</td></tr><tr><td>T</td><td>74</td><td>76</td><td>62</td><td>64</td></tr><tr><td>S</td><td>70</td><td>71</td><td>59</td><td>61</td></tr><tr><td rowspan="3">2.501~3.000</td><td>L</td><td>67</td><td>69</td><td>54</td><td>56</td></tr><tr><td>T</td><td>70</td><td>72</td><td>59</td><td>61</td></tr><tr><td>S</td><td>66</td><td>68</td><td>56</td><td>58</td></tr><tr><td rowspan="3">3.001~3.500</td><td>L</td><td>66</td><td>68</td><td>50</td><td>52</td></tr><tr><td>T</td><td>69</td><td>71</td><td>56</td><td>58</td></tr><tr><td>S</td><td>65</td><td>67</td><td>54</td><td>55</td></tr><tr><td rowspan="3">3.501~4.000</td><td>L</td><td>65</td><td>64</td><td>46</td><td>48</td></tr><tr><td>T</td><td>65</td><td>67</td><td>52</td><td>54</td></tr><tr><td>S</td><td>64</td><td>63</td><td>50</td><td>52</td></tr><tr><td rowspan="9">T651</td><td rowspan="2">0.250~0.499</td><td>L</td><td>74</td><td>76</td><td>67</td><td>69</td><td rowspan="9">AMS4049AMS-QQ-A-250/13</td></tr><tr><td>T</td><td>75</td><td>77</td><td>65</td><td>67</td></tr><tr><td rowspan="2">0.500~1.000</td><td>L</td><td>75</td><td>77</td><td>68</td><td>70</td></tr><tr><td>T</td><td>76</td><td>78</td><td>66</td><td>68</td></tr><tr><td rowspan="2">1.001~2.000</td><td>L</td><td>74</td><td>76</td><td>67</td><td>69</td></tr><tr><td>T</td><td>75</td><td>77</td><td>65</td><td>67</td></tr><tr><td rowspan="3">2.001~2.500</td><td>L</td><td>73</td><td>75</td><td>64</td><td>66</td></tr><tr><td>T</td><td>74</td><td>76</td><td>62</td><td>64</td></tr><tr><td>S</td><td>70</td><td>71</td><td>59</td><td>61</td></tr></table>

续表 4-16  

<table><tr><td rowspan="3">牌号</td><td rowspan="3">状态</td><td rowspan="3">δin</td><td rowspan="3">取向</td><td colspan="2">Ftu</td><td colspan="2">Fty</td><td rowspan="3">技术标准</td></tr><tr><td colspan="4">ksi</td></tr><tr><td>A</td><td>B</td><td>A</td><td>B</td></tr><tr><td rowspan="9">7075(包铝)</td><td rowspan="9">T651</td><td rowspan="3">2.501~3.000</td><td>L</td><td>69</td><td>71</td><td>61</td><td>63</td><td rowspan="9">AMS4049AMS - QQ - A - 250/13</td></tr><tr><td>T</td><td>70</td><td>72</td><td>59</td><td>61</td></tr><tr><td>S</td><td>66</td><td>68</td><td>56</td><td>58</td></tr><tr><td rowspan="3">3.001~3.500</td><td>L</td><td>68</td><td>70</td><td>58</td><td>60</td></tr><tr><td>T</td><td>69</td><td>71</td><td>56</td><td>58</td></tr><tr><td>S</td><td>65</td><td>67</td><td>54</td><td>55</td></tr><tr><td rowspan="3">3.501~4.000</td><td>L</td><td>64</td><td>66</td><td>54</td><td>56</td></tr><tr><td>T</td><td>65</td><td>67</td><td>52</td><td>54</td></tr><tr><td>S</td><td>61</td><td>63</td><td>50</td><td>52</td></tr><tr><td rowspan="4">7150</td><td rowspan="4">T651</td><td rowspan="2">0.750~1.000</td><td>L</td><td>85</td><td>87</td><td>79</td><td>81</td><td rowspan="4">AMS4306</td></tr><tr><td>T</td><td>84</td><td>87</td><td>77</td><td>79</td></tr><tr><td rowspan="2">1.001~1.500</td><td>L</td><td>86</td><td>87</td><td>80</td><td>81</td></tr><tr><td>T</td><td>85</td><td>86</td><td>77</td><td>78</td></tr><tr><td rowspan="18">7475</td><td rowspan="18">T7351</td><td rowspan="3">0.250~1.500</td><td>L</td><td>70</td><td>72</td><td>59</td><td>62</td><td rowspan="18">AMS4202</td></tr><tr><td>T</td><td>71</td><td>73</td><td>60</td><td>62</td></tr><tr><td>S</td><td>66</td><td>70</td><td>54</td><td>57</td></tr><tr><td rowspan="3">1.501~2.000</td><td>L</td><td>70</td><td>71</td><td>58</td><td>60</td></tr><tr><td>T</td><td>70</td><td>72</td><td>59</td><td>61</td></tr><tr><td>S</td><td>65</td><td>69</td><td>53</td><td>56</td></tr><tr><td rowspan="3">2.001~2.500</td><td>L</td><td>68</td><td>70</td><td>56</td><td>59</td></tr><tr><td>T</td><td>68</td><td>70</td><td>56</td><td>59</td></tr><tr><td>S</td><td>65</td><td>69</td><td>53</td><td>56</td></tr><tr><td rowspan="3">2.501~3.000</td><td>L</td><td>68</td><td>69</td><td>56</td><td>58</td></tr><tr><td>T</td><td>68</td><td>69</td><td>56</td><td>58</td></tr><tr><td>S</td><td>65</td><td>68</td><td>53</td><td>55</td></tr><tr><td rowspan="3">3.001~3.500</td><td>L</td><td>64</td><td>67</td><td>52</td><td>56</td></tr><tr><td>T</td><td>64</td><td>68</td><td>52</td><td>56</td></tr><tr><td>S</td><td>63</td><td>67</td><td>50</td><td>53</td></tr><tr><td rowspan="3">3.501~4.000</td><td>L</td><td>64</td><td>66</td><td>52</td><td>54</td></tr><tr><td>T</td><td>64</td><td>67</td><td>52</td><td>54</td></tr><tr><td>S</td><td>63</td><td>66</td><td>50</td><td>52</td></tr><tr><td rowspan="6">7475(包铝)</td><td rowspan="2">T61</td><td rowspan="2">0.063~0.187</td><td>L</td><td>69</td><td>73</td><td>64</td><td>67</td><td rowspan="2">AMS4207</td></tr><tr><td>T</td><td>70</td><td>73</td><td>61</td><td>64</td></tr><tr><td rowspan="4">T761</td><td rowspan="2">0.063~0.187</td><td>L</td><td>67</td><td>70</td><td>58</td><td>61</td><td rowspan="4">AMS4100</td></tr><tr><td>T</td><td>68</td><td>70</td><td>57</td><td>60</td></tr><tr><td rowspan="2">0.188~0.249</td><td>L</td><td>68</td><td>71</td><td>59</td><td>63</td></tr><tr><td>T</td><td>70</td><td>72</td><td>60</td><td>62</td></tr></table>

(3) 型材的 $A$ 、 $B$ 值见表4-17。

表 4-17 型材的 $A$ 、 $B$ 值  

<table><tr><td rowspan="3">牌号</td><td rowspan="3">状态</td><td rowspan="3">截面积in2</td><td rowspan="3">δin</td><td rowspan="3">取向</td><td colspan="2">Ftu</td><td colspan="2">Fvy</td><td rowspan="3">技术标准</td></tr><tr><td colspan="4">ksi</td></tr><tr><td>A</td><td>B</td><td>A</td><td>B</td></tr><tr><td rowspan="12">2024</td><td rowspan="12">T3T3510T3511</td><td rowspan="8">≤20</td><td rowspan="2">≤0.249</td><td>L</td><td>57</td><td>61</td><td>42</td><td>47</td><td rowspan="12">AMS4152AMS4164AMS4165AMS - QQ - A - 200/3</td></tr><tr><td>T</td><td>54</td><td>58</td><td>37</td><td>41</td></tr><tr><td rowspan="2">0.250~0.499</td><td>L</td><td>60</td><td>62</td><td>44</td><td>47</td></tr><tr><td>T</td><td>56</td><td>57</td><td>38</td><td>40</td></tr><tr><td rowspan="2">0.500~0.749</td><td>L</td><td>60</td><td>62</td><td>44</td><td>47</td></tr><tr><td>T</td><td>54</td><td>56</td><td>37</td><td>39</td></tr><tr><td rowspan="2">0.750~1.499</td><td>L</td><td>65</td><td>70</td><td>46</td><td>54</td></tr><tr><td>T</td><td>56</td><td>60</td><td>37</td><td>43</td></tr><tr><td rowspan="4">≤25</td><td rowspan="2">1.500~2.999</td><td>L</td><td>70</td><td>74</td><td>52</td><td>54</td></tr><tr><td>T</td><td>55</td><td>58</td><td>39</td><td>41</td></tr><tr><td rowspan="2">3.000~4.999</td><td>L</td><td>70</td><td>74</td><td>52</td><td>54</td></tr><tr><td>T</td><td>54</td><td>57</td><td>39</td><td>41</td></tr><tr><td rowspan="8">2026</td><td rowspan="8">T3511</td><td rowspan="8"></td><td rowspan="2">≤0.249</td><td>L</td><td>66</td><td>69</td><td>48</td><td>51</td><td rowspan="8">AMS4338</td></tr><tr><td>T</td><td>58</td><td>61</td><td>41</td><td>44</td></tr><tr><td rowspan="2">0.250~0.499</td><td>L</td><td>70</td><td>72</td><td>52</td><td>53</td></tr><tr><td>T</td><td>62</td><td>64</td><td>45</td><td>46</td></tr><tr><td rowspan="2">0.500~1.499</td><td>L</td><td>72</td><td>75</td><td>53</td><td>56</td></tr><tr><td>T</td><td>66</td><td>67</td><td>46</td><td>48</td></tr><tr><td rowspan="2">1.500~2.249</td><td>L</td><td>73</td><td>76</td><td>54</td><td>57</td></tr><tr><td>T</td><td>64</td><td>67</td><td>44</td><td>49</td></tr><tr><td rowspan="4">6061</td><td rowspan="4">T6T6510T6511</td><td rowspan="4">≤32</td><td rowspan="2">≤1.000</td><td>L</td><td>38</td><td>41</td><td>35</td><td>38</td><td rowspan="4">AMS - QQ - A - 200/8</td></tr><tr><td>T</td><td>37</td><td>40</td><td>33</td><td>36</td></tr><tr><td rowspan="2">1.001~6.500</td><td>L</td><td>38</td><td>41</td><td>35</td><td>38</td></tr><tr><td>T</td><td>33</td><td>35</td><td>28</td><td>31</td></tr><tr><td rowspan="2">7050</td><td rowspan="2">T76511</td><td rowspan="2"></td><td rowspan="2">≤0.499</td><td>L</td><td>77</td><td>79</td><td>68</td><td>71</td><td rowspan="2">AMS4340</td></tr><tr><td>T</td><td>76</td><td>78</td><td>67</td><td>69</td></tr><tr><td rowspan="12">7055</td><td rowspan="6">T74511</td><td rowspan="6"></td><td rowspan="2">≤0.249</td><td>L</td><td>83</td><td>84</td><td>76</td><td>78</td><td rowspan="6">AMS4324</td></tr><tr><td>T</td><td>78</td><td>79</td><td>72</td><td>74</td></tr><tr><td rowspan="2">0.250~0.499</td><td>L</td><td>84</td><td>85</td><td>77</td><td>79</td></tr><tr><td>T</td><td>79</td><td>80</td><td>73</td><td>75</td></tr><tr><td rowspan="2">0.500~3.000</td><td>L</td><td>85</td><td>87</td><td>78</td><td>80</td></tr><tr><td>T</td><td>80</td><td>82</td><td>74</td><td>76</td></tr><tr><td rowspan="4">T76511</td><td rowspan="4"></td><td rowspan="2">≤0.249</td><td>L</td><td>89</td><td>91</td><td>85</td><td>87</td><td rowspan="4">AMS4336</td></tr><tr><td>T</td><td>83</td><td>85</td><td>79</td><td>81</td></tr><tr><td rowspan="2">0.250~0.499</td><td>L</td><td>90</td><td>94</td><td>85</td><td>91</td></tr><tr><td>T</td><td>84</td><td>87</td><td>79</td><td>85</td></tr><tr><td rowspan="2">T77511</td><td rowspan="2"></td><td rowspan="2">0.500~1.500</td><td>L</td><td>94</td><td>95</td><td>90</td><td>93</td><td rowspan="2">AMS4337</td></tr><tr><td>T</td><td>88</td><td>90</td><td>84</td><td>88</td></tr></table>

续表 4-17  

<table><tr><td rowspan="3">牌号</td><td rowspan="3">状态</td><td rowspan="3">截面积in2</td><td rowspan="3">δin</td><td rowspan="3">取向</td><td colspan="2">Ftu</td><td colspan="2">Fty</td><td rowspan="3">技术标准</td></tr><tr><td colspan="4">ksi</td></tr><tr><td>A</td><td>B</td><td>A</td><td>B</td></tr><tr><td rowspan="37">7075</td><td rowspan="17">T6T62T6510T6511</td><td rowspan="14">≤20</td><td rowspan="2">≤0.249</td><td>L</td><td>78</td><td>82</td><td>70</td><td>74</td><td rowspan="31">AMS - QQ - A - 200/11</td></tr><tr><td>T</td><td>75</td><td>79</td><td>66</td><td>70</td></tr><tr><td rowspan="2">0.250~0.499</td><td>L</td><td>81</td><td>85</td><td>73</td><td>77</td></tr><tr><td>T</td><td>78</td><td>82</td><td>69</td><td>72</td></tr><tr><td rowspan="2">0.500~0.749</td><td>L</td><td>81</td><td>85</td><td>72</td><td>76</td></tr><tr><td>T</td><td>77</td><td>81</td><td>67</td><td>71</td></tr><tr><td rowspan="2">0.750~1.499</td><td>L</td><td>81</td><td>85</td><td>72</td><td>76</td></tr><tr><td>T</td><td>75</td><td>79</td><td>65</td><td>69</td></tr><tr><td rowspan="3">1.500~2.999</td><td>L</td><td>81</td><td>85</td><td>72</td><td>76</td></tr><tr><td>T</td><td>71</td><td>75</td><td>61</td><td>65</td></tr><tr><td>S</td><td>67</td><td>71</td><td>56</td><td>59</td></tr><tr><td rowspan="3">3.000~4.499</td><td>L</td><td>81</td><td>84</td><td>71</td><td>74</td></tr><tr><td>T</td><td>67</td><td>69</td><td>56</td><td>59</td></tr><tr><td>S</td><td>67</td><td>69</td><td>55</td><td>58</td></tr><tr><td rowspan="3">≤32</td><td rowspan="3">4.500~5.000</td><td>L</td><td>78</td><td>81</td><td>68</td><td>71</td></tr><tr><td>T</td><td>63</td><td>65</td><td>52</td><td>55</td></tr><tr><td>S</td><td>63</td><td>65</td><td>52</td><td>55</td></tr><tr><td rowspan="14">T73T73510T73511</td><td rowspan="2">≤20</td><td rowspan="2">0.062~0.249</td><td>L</td><td>69</td><td>72</td><td>58</td><td>61</td></tr><tr><td>T</td><td>66</td><td>70</td><td>56</td><td>59</td></tr><tr><td rowspan="8">≤25</td><td rowspan="2">0.250~0.499</td><td>L</td><td>71</td><td>74</td><td>60</td><td>63</td></tr><tr><td>T</td><td>68</td><td>72</td><td>57</td><td>60</td></tr><tr><td rowspan="2">0.500~0.749</td><td>L</td><td>71</td><td>73</td><td>60</td><td>63</td></tr><tr><td>T</td><td>67</td><td>70</td><td>57</td><td>60</td></tr><tr><td rowspan="2">0.750~1.499</td><td>L</td><td>71</td><td>73</td><td>60</td><td>63</td></tr><tr><td>T</td><td>66</td><td>69</td><td>56</td><td>58</td></tr><tr><td rowspan="2">1.500~2.999</td><td>L</td><td>70</td><td>74</td><td>60</td><td>65</td></tr><tr><td>T</td><td>62</td><td>67</td><td>51</td><td>56</td></tr><tr><td rowspan="2">≤20</td><td rowspan="2">3.000~4.499</td><td>L</td><td>69</td><td>71</td><td>58</td><td>62</td></tr><tr><td>T</td><td>58</td><td>61</td><td>46</td><td>50</td></tr><tr><td rowspan="2">&gt;20,≤32</td><td rowspan="2">3.000~4.499</td><td>L</td><td>66</td><td>70</td><td>56</td><td>60</td></tr><tr><td>T</td><td>56</td><td>60</td><td>44</td><td>48</td></tr><tr><td rowspan="6">T76T76510T76511</td><td rowspan="6">≤20</td><td rowspan="2">0.062~0.249</td><td>L</td><td>71</td><td>74</td><td>61</td><td>65</td><td rowspan="6">AMS - QQ - A - 200/15</td></tr><tr><td>T</td><td>68</td><td>71</td><td>57</td><td>61</td></tr><tr><td rowspan="2">0.500~0.749</td><td>L</td><td>75</td><td>76</td><td>65</td><td>67</td></tr><tr><td>T</td><td>71</td><td>73</td><td>60</td><td>62</td></tr><tr><td rowspan="2">0.750~1.000</td><td>L</td><td>75</td><td>76</td><td>65</td><td>67</td></tr><tr><td>T</td><td>70</td><td>71</td><td>59</td><td>61</td></tr><tr><td rowspan="2">7150</td><td rowspan="2">T6511</td><td rowspan="2"></td><td rowspan="2">1.000~1.499</td><td>L</td><td>89</td><td>94</td><td>83</td><td>88</td><td rowspan="2">AMS4307</td></tr><tr><td>T</td><td>85</td><td>86</td><td>77</td><td>78</td></tr></table>

(4) 管材的 $A$ 、 $B$ 值见表4-18。

表4-18 管材的 $A$ 、 $B$ 值  

<table><tr><td rowspan="3">牌号</td><td rowspan="3">状态</td><td rowspan="3">δin</td><td rowspan="3">取向</td><td colspan="2">Ftu</td><td colspan="2">Fty</td><td rowspan="3">技术标准</td></tr><tr><td colspan="4">ksi</td></tr><tr><td>A</td><td>B</td><td>A</td><td>B</td></tr><tr><td rowspan="4">2024</td><td rowspan="4">T3</td><td>0.018~0.024</td><td></td><td>64</td><td>66</td><td>42</td><td>45</td><td rowspan="4">AMS4086
WW-T-700/3</td></tr><tr><td>0.025~0.049</td><td>L</td><td>64</td><td>66</td><td>42</td><td>45</td></tr><tr><td>0.050~0.259</td><td>L</td><td>64</td><td>66</td><td>42</td><td>45</td></tr><tr><td>0.260~0.500</td><td>L</td><td>64</td><td>66</td><td>42</td><td>45</td></tr></table>

(5) 锻件的 $A$ 、 $B$ 值见表4-19。

表 4-19 锻件的 $A$ 、 $B$ 值  

<table><tr><td rowspan="3">牌号</td><td rowspan="3">品种</td><td rowspan="3">状态</td><td rowspan="3">δin</td><td rowspan="3">取向</td><td colspan="2">Ftu</td><td colspan="2">Fty</td><td rowspan="3">技术标准</td></tr><tr><td colspan="4">ksi</td></tr><tr><td>A</td><td>B</td><td>A</td><td>B</td></tr><tr><td rowspan="3">7050</td><td rowspan="3">自由锻件</td><td rowspan="3">T7452</td><td rowspan="3">6.001~7.000</td><td>L</td><td>68</td><td>71</td><td>56</td><td>61</td><td rowspan="3">AMS4108AMS-A-22771</td></tr><tr><td>T</td><td>67</td><td>70</td><td>56</td><td>59</td></tr><tr><td>S</td><td>65</td><td>69</td><td>52</td><td>56</td></tr><tr><td rowspan="14">7075</td><td rowspan="11">模锻件</td><td rowspan="3">T6</td><td>≤1.000</td><td>L</td><td>75</td><td>78</td><td>64</td><td>67</td><td rowspan="3">AMS4126AMS-A-22771AMS-QQ-A-367</td></tr><tr><td>1.001~2.000</td><td>L</td><td>74</td><td>77</td><td>63</td><td>66</td></tr><tr><td>2.001~3.000</td><td>L</td><td>74</td><td>76</td><td>63</td><td>65</td></tr><tr><td rowspan="3">T652</td><td>≤1.000</td><td>L</td><td>75</td><td>78</td><td>64</td><td>67</td><td rowspan="3">AMS-A-22771AMS-QQ-A-367</td></tr><tr><td>1.001~2.000</td><td>L</td><td>74</td><td>77</td><td>63</td><td>66</td></tr><tr><td>2.001~3.000</td><td>L</td><td>74</td><td>76</td><td>63</td><td>65</td></tr><tr><td rowspan="4">T73</td><td>≤1.000</td><td>L</td><td>66</td><td>71</td><td>56</td><td>61</td><td rowspan="4">AMS4141AMS-A-22771AMS-QQ-A-367</td></tr><tr><td>1.001~2.000</td><td>L</td><td>66</td><td>71</td><td>56</td><td>59</td></tr><tr><td>2.001~3.000</td><td>L</td><td>66</td><td>69</td><td>56</td><td>59</td></tr><tr><td>3.001~4.000</td><td>L</td><td>64</td><td>69</td><td>55</td><td>59</td></tr><tr><td>T7352</td><td>≤3.000</td><td>L</td><td>66</td><td>69</td><td>56</td><td>59</td><td>AMS4147AMS-A-22771AMS-QQ-A-367</td></tr><tr><td rowspan="3">自由锻件</td><td rowspan="3">T7352</td><td rowspan="3">3.001~4.000</td><td>L</td><td>64</td><td>67</td><td>53</td><td>55</td><td rowspan="3">AMS4126AMS-A-22771AMS-QQ-A-367</td></tr><tr><td>T</td><td>63</td><td>66</td><td>50</td><td>53</td></tr><tr><td>S</td><td>60</td><td>63</td><td>48</td><td>51</td></tr></table>

# 4.5.3 不同温度下的力学性能

（1）室温力学性能见表4-20。

表 4-20 室温力学性能  

<table><tr><td rowspan="2">牌号</td><td rowspan="2">品种</td><td rowspan="2">状态</td><td rowspan="2">取向</td><td rowspan="2">δ或d in</td><td colspan="3">Fcy ksi</td><td colspan="3">Fsw ksi</td><td colspan="6">Fbru ksi</td><td colspan="6">Fbry ksi</td><td colspan="2">E msi</td><td colspan="2">Ec msi</td><td rowspan="2">G msi</td><td rowspan="2">μ</td><td>技术标准</td></tr><tr><td>S</td><td>A</td><td>B</td><td>S</td><td>A</td><td>B</td><td>S</td><td>A</td><td>B</td><td>S</td><td>A</td><td>B</td><td>S</td><td>A</td><td>B</td><td>S</td><td>A</td><td>B</td><td>1</td><td>2</td><td>1</td><td>2</td><td></td></tr><tr><td rowspan="13">板材</td><td>T3</td><td>L T</td><td>0.008~0.009</td><td>39 45</td><td>-</td><td>-</td><td>39</td><td>-</td><td>-</td><td>104</td><td>-</td><td>-</td><td>129</td><td>-</td><td>-</td><td>73</td><td>-</td><td>-</td><td>88</td><td>-</td><td>-</td><td>10.5</td><td>-</td><td>10.7</td><td>-</td><td>4.0</td><td>0.33</td><td rowspan="2">AMS4037AMS - QQ - A - 250/4</td><td></td></tr><tr><td>T351</td><td>L T</td><td>0.250~0.499</td><td>-</td><td>39 45</td><td>41 47</td><td>-</td><td>38</td><td>39</td><td>-</td><td>97</td><td>100</td><td>-</td><td>119</td><td>122</td><td>-</td><td>72</td><td>76</td><td>-</td><td>86</td><td>90</td><td>10.7</td><td>-</td><td>10.9</td><td>-</td><td>4.0</td><td>0.33</td><td></td></tr><tr><td rowspan="2">T361</td><td>L T</td><td>0.020~0.062</td><td>47 53</td><td>-</td><td>-</td><td>42</td><td>-</td><td>-</td><td>111</td><td>-</td><td>-</td><td>137</td><td>-</td><td>-</td><td>82</td><td>-</td><td>-</td><td>97</td><td>-</td><td>-</td><td>10.5</td><td>-</td><td>10.7</td><td>-</td><td>4.0</td><td>0.33</td><td rowspan="3">AMS - QQ - A - 250/4</td><td></td></tr><tr><td>L T</td><td>0.250~0.500</td><td>46 52</td><td>-</td><td>-</td><td>41</td><td>-</td><td>-</td><td>109</td><td>-</td><td>-</td><td>135</td><td>-</td><td>-</td><td>81</td><td>-</td><td>-</td><td>96</td><td>-</td><td>-</td><td>10.7</td><td>-</td><td>10.9</td><td>-</td><td>4.0</td><td>0.33</td><td></td></tr><tr><td>T4</td><td>L T</td><td>0.010~0.249</td><td>-</td><td>40 40</td><td>42 42</td><td>-</td><td>37</td><td>38</td><td>-</td><td>93</td><td>96</td><td>-</td><td>118</td><td>122</td><td>-</td><td>56</td><td>59</td><td>-</td><td>64</td><td>67</td><td>10.5</td><td>-</td><td>10.7</td><td>-</td><td>4.0</td><td>0.33</td><td></td></tr><tr><td rowspan="2">T42</td><td>L T</td><td>0.010~0.249</td><td>38 38</td><td>-</td><td>-</td><td>37</td><td>-</td><td>-</td><td>93</td><td>-</td><td>-</td><td>118</td><td>-</td><td>-</td><td>53</td><td>-</td><td>-</td><td>61</td><td>-</td><td>-</td><td>10.5</td><td>-</td><td>10.7</td><td>-</td><td>4.0</td><td>0.33</td><td rowspan="2">AMS4035AMS - QQ - A - 250/4</td><td></td></tr><tr><td>L T</td><td>0.250~0.499</td><td>40 40</td><td>-</td><td>-</td><td>37</td><td>-</td><td>-</td><td>88</td><td>-</td><td>-</td><td>108</td><td>-</td><td>-</td><td>64</td><td>-</td><td>-</td><td>75</td><td>-</td><td>-</td><td>10.7</td><td>-</td><td>10.9</td><td>-</td><td>4.0</td><td>0.33</td><td></td></tr><tr><td>T62</td><td>L T</td><td>0.250~0.499</td><td>51 51</td><td>-</td><td>-</td><td>38</td><td>-</td><td>-</td><td>100</td><td>-</td><td>-</td><td>127</td><td>-</td><td>-</td><td>81</td><td>-</td><td>-</td><td>95</td><td>-</td><td>-</td><td>10.7</td><td>-</td><td>10.9</td><td>-</td><td>4.0</td><td>0.33</td><td rowspan="6">AMS - QQ - A - 250/4</td><td></td></tr><tr><td>T72</td><td>L T</td><td>0.010~0.249</td><td>-</td><td>-</td><td>-</td><td>-</td><td>-</td><td>-</td><td>-</td><td>-</td><td>-</td><td>-</td><td>-</td><td>-</td><td>-</td><td>-</td><td>-</td><td>-</td><td>-</td><td>-</td><td>10.5</td><td>-</td><td>10.7</td><td>-</td><td>4.0</td><td>0.33</td><td></td></tr><tr><td>T81</td><td>L T</td><td>0.010~0.249</td><td>-</td><td>59 58</td><td>61 60</td><td>-</td><td>40</td><td>41</td><td>-</td><td>100</td><td>102</td><td>-</td><td>127</td><td>129</td><td>-</td><td>83</td><td>86</td><td>-</td><td>94</td><td>97</td><td>10.5</td><td>-</td><td>10.7</td><td>-</td><td>4.0</td><td>0.33</td><td></td></tr><tr><td>T851</td><td>L T</td><td>0.250~0.499</td><td>-</td><td>58 59</td><td>60 61</td><td>-</td><td>38</td><td>39</td><td>-</td><td>102</td><td>103</td><td>-</td><td>131</td><td>133</td><td>-</td><td>86</td><td>89</td><td>-</td><td>101</td><td>105</td><td>10.7</td><td>-</td><td>10.9</td><td>-</td><td>4.0</td><td>0.33</td><td></td></tr><tr><td rowspan="2">T861</td><td>L T</td><td>0.020~0.062</td><td>63 65</td><td>-</td><td>-</td><td>40</td><td>-</td><td>-</td><td>108</td><td>-</td><td>-</td><td>140</td><td>-</td><td>-</td><td>90</td><td>-</td><td>-</td><td>105</td><td>-</td><td>-</td><td>10.5</td><td>-</td><td>10.7</td><td>-</td><td>4.0</td><td>0.33</td><td></td></tr><tr><td>L T</td><td>0.250~0.500</td><td>64 67</td><td>-</td><td>-</td><td>40</td><td>-</td><td>-</td><td>108</td><td>-</td><td>-</td><td>140</td><td>-</td><td>-</td><td>93</td><td>-</td><td>-</td><td>109</td><td>-</td><td>-</td><td>10.7</td><td>-</td><td>10.9</td><td>-</td><td>4.0</td><td>0.33</td><td></td></tr></table>

续表 4-20  

<table><tr><td rowspan="2">牌号</td><td rowspan="2">品种</td><td rowspan="2">状态</td><td rowspan="2">取向</td><td rowspan="2">δ或din</td><td colspan="3">Fcyksi</td><td colspan="3">Fausski</td><td colspan="6">Fbruksi</td><td colspan="6">Fbryksi</td><td colspan="2">Emsi</td><td colspan="2">Ecmsi</td><td rowspan="2">Gmsi</td><td rowspan="2">μ</td><td>技术标准</td></tr><tr><td>S</td><td>A</td><td>B</td><td>S</td><td>A</td><td>B</td><td>S</td><td>A</td><td>B</td><td>S</td><td>A</td><td>B</td><td>S</td><td>A</td><td>B</td><td>S</td><td>A</td><td>B</td><td>1</td><td>2</td><td>1</td><td>2</td><td></td></tr><tr><td rowspan="14">2024包铝</td><td rowspan="14">板材</td><td rowspan="2">T3</td><td>L</td><td>0.008~0.009</td><td>-</td><td>3642</td><td>3743</td><td>-</td><td>37</td><td>37</td><td>-</td><td>96</td><td>97</td><td>-</td><td>119</td><td>121</td><td>-</td><td>68</td><td>70</td><td>-</td><td>82</td><td>84</td><td>10.5</td><td>9.5</td><td>10.7</td><td>9.7</td><td>-</td><td>0.33</td><td rowspan="3">AMS - QQ - A - 250/5</td></tr><tr><td>L</td><td>0.129~0.249</td><td>-</td><td>3743</td><td>3945</td><td>-</td><td>39</td><td>40-</td><td>-</td><td>102-</td><td>102-</td><td>-</td><td>127-</td><td>127-</td><td>-</td><td>73</td><td>70</td><td>-</td><td>84</td><td>86</td><td>10.5</td><td>10.0</td><td>10.7</td><td>10.2</td><td>-</td><td>0.33</td></tr><tr><td>T351</td><td>L</td><td>0.250~0.499</td><td>-</td><td>3743</td><td>3945</td><td>-</td><td>37</td><td>38</td><td>-</td><td>94</td><td>97</td><td>-</td><td>115</td><td>119</td><td>-</td><td>69</td><td>72</td><td>-</td><td>82</td><td>86</td><td>10.7</td><td>10.2</td><td>10.9</td><td>10.4</td><td>-</td><td>0.33</td></tr><tr><td rowspan="2">T361</td><td>L</td><td>0.020~0.062</td><td>4450</td><td>-</td><td>-</td><td>40</td><td>-</td><td>-</td><td>101</td><td>-</td><td>-</td><td>125</td><td>-</td><td>-</td><td>78</td><td>-</td><td>-</td><td>92</td><td>-</td><td>-</td><td>10.5</td><td>9.5</td><td>10.7</td><td>9.7</td><td>-</td><td>0.33</td><td rowspan="11">AMS - QQ - A - 250/6</td></tr><tr><td>L</td><td>0.063~0.249</td><td>4551</td><td>-</td><td>-</td><td>40</td><td>-</td><td>-</td><td>105</td><td>-</td><td>-</td><td>131</td><td>-</td><td>-</td><td>79</td><td>-</td><td>-</td><td>94</td><td>-</td><td>-</td><td>10.5</td><td>10.0</td><td>10.7</td><td>10.2</td><td>-</td><td>0.33</td></tr><tr><td rowspan="2">T4</td><td>L</td><td>0.010~0.062</td><td>-</td><td>3636</td><td>3838</td><td>-</td><td>37</td><td>37</td><td>-</td><td>96</td><td>97</td><td>-</td><td>119</td><td>121</td><td>-</td><td>63</td><td>66</td><td>-</td><td>76</td><td>80</td><td>10.5</td><td>9.5</td><td>10.7</td><td>9.7</td><td>-</td><td>0.33</td></tr><tr><td>L</td><td>0.063~0.128</td><td>-</td><td>3838</td><td>3939</td><td>-</td><td>38</td><td>39</td><td>-</td><td>101</td><td>102</td><td>-</td><td>125</td><td>127</td><td>-</td><td>66</td><td>68</td><td>-</td><td>80</td><td>82</td><td>10.5</td><td>10.0</td><td>10.7</td><td>10.2</td><td>-</td><td>0.33</td></tr><tr><td rowspan="3">7T42</td><td>L</td><td>0.008~0.009</td><td>-</td><td>3434</td><td>3535</td><td>-</td><td>33</td><td>34</td><td>-</td><td>83</td><td>86</td><td>-</td><td>104</td><td>108</td><td>-</td><td>48</td><td>49</td><td>-</td><td>54</td><td>56</td><td>10.5</td><td>9.5</td><td>10.7</td><td>9.7</td><td>-</td><td>0.33</td></tr><tr><td>L</td><td>0.063~0.249</td><td>-</td><td>3636</td><td>3838</td><td>-</td><td>36</td><td>37</td><td>-</td><td>90</td><td>93</td><td>-</td><td>114</td><td>118</td><td>-</td><td>50</td><td>53</td><td>-</td><td>58</td><td>61</td><td>10.5</td><td>10.0</td><td>10.7</td><td>10.2</td><td>-</td><td>0.33</td></tr><tr><td>L</td><td>0.250~0.499</td><td>3738</td><td>-</td><td>-</td><td>35</td><td>-</td><td>-</td><td>85</td><td>-</td><td>-</td><td>105</td><td>-</td><td>-</td><td>66</td><td>-</td><td>-</td><td>71</td><td>-</td><td>-</td><td>10.7</td><td>10.2</td><td>10.9</td><td>10.4</td><td>-</td><td>0.33</td></tr><tr><td rowspan="2">T62</td><td>L</td><td>0.063~0.249</td><td>4949</td><td>-</td><td>-</td><td>37</td><td>-</td><td>-</td><td>93</td><td>-</td><td>-</td><td>118</td><td>-</td><td>-</td><td>69</td><td>-</td><td>-</td><td>78</td><td>-</td><td>-</td><td>10.5</td><td>10.0</td><td>10.7</td><td>10.2</td><td>-</td><td>0.33</td></tr><tr><td>L</td><td>0.250~0.499</td><td>5050</td><td>-</td><td>-</td><td>36</td><td>-</td><td>-</td><td>97</td><td>-</td><td>-</td><td>123</td><td>-</td><td>-</td><td>79</td><td>-</td><td>-</td><td>93</td><td>-</td><td>-</td><td>10.7</td><td>10.2</td><td>10.9</td><td>10.4</td><td>-</td><td>0.33</td></tr><tr><td rowspan="2">T72</td><td>L</td><td>0.010~0.062</td><td>-</td><td>-</td><td>-</td><td>-</td><td>-</td><td>-</td><td>-</td><td>-</td><td>-</td><td>-</td><td>-</td><td>-</td><td>-</td><td>-</td><td>-</td><td>-</td><td>-</td><td>-</td><td>10.5</td><td>9.5</td><td>10.7</td><td>9.7</td><td>-</td><td>0.33</td></tr><tr><td>L</td><td>0.063~0.249</td><td>-</td><td>-</td><td>-</td><td>-</td><td>-</td><td>-</td><td>-</td><td>-</td><td>-</td><td>-</td><td>-</td><td>-</td><td>-</td><td>-</td><td>-</td><td>-</td><td>-</td><td>-</td><td>10.5</td><td>10.0</td><td>10.7</td><td>9.7</td><td>-</td><td>0.33</td></tr></table>

续表 4-20  

<table><tr><td rowspan="2">牌号</td><td rowspan="2">品种</td><td rowspan="2">状态</td><td rowspan="2">取向</td><td rowspan="2">δ或d in</td><td colspan="3">Fcy ksi</td><td colspan="3">Fsu ksi</td><td colspan="6">Fbru ksi</td><td colspan="6">Fbry ksi</td><td colspan="2">E msi</td><td colspan="2">Ec msi</td><td rowspan="2">G msi</td><td rowspan="2">μ</td><td>技术标准</td></tr><tr><td>S</td><td>A</td><td>B</td><td>S</td><td>A</td><td>B</td><td>S</td><td>A</td><td>B</td><td>S</td><td>A</td><td>B</td><td>S</td><td>A</td><td>B</td><td>S</td><td>A</td><td>B</td><td>1</td><td>2</td><td>1</td><td>2</td><td></td></tr><tr><td rowspan="6">2024包铝</td><td rowspan="6">板材</td><td rowspan="3">T81</td><td>L T</td><td>0.010~0.062</td><td>55 55</td><td>-</td><td>-</td><td>38</td><td>-</td><td>-</td><td>96</td><td>-</td><td>-</td><td>122</td><td>-</td><td>-</td><td>78</td><td>-</td><td>-</td><td>90</td><td>-</td><td>-</td><td>10.5</td><td>9.5</td><td>10.7</td><td>9.7</td><td>-</td><td>0.33</td><td rowspan="6">AMS-QQ-A-250/6</td></tr><tr><td>L T</td><td>0.063~0.249</td><td>57 57</td><td>-</td><td>-</td><td>39</td><td>-</td><td>-</td><td>100</td><td>-</td><td>-</td><td>127</td><td>-</td><td>-</td><td>83</td><td>-</td><td>-</td><td>94</td><td>-</td><td>-</td><td>10.5</td><td>10.0</td><td>10.7</td><td>10.2</td><td>-</td><td>0.33</td></tr><tr><td>L T</td><td>0.250~0.499</td><td>-</td><td>56 57</td><td>58 59</td><td>-</td><td>37</td><td>37</td><td>-</td><td>99</td><td>100</td><td>-</td><td>127</td><td>129</td><td>-</td><td>83</td><td>86</td><td>-</td><td>98</td><td>101</td><td>10.7</td><td>10.2</td><td>10.9</td><td>10.4</td><td>-</td><td>0.33</td></tr><tr><td rowspan="3">T861</td><td>L T</td><td>0.020~0.062</td><td>59 61</td><td>-</td><td>-</td><td>36</td><td>-</td><td>-</td><td>99</td><td>-</td><td>-</td><td>128</td><td>-</td><td>-</td><td>84</td><td>-</td><td>-</td><td>99</td><td>-</td><td>-</td><td>10.5</td><td>9.5</td><td>10.7</td><td>9.7</td><td>-</td><td>0.33</td></tr><tr><td>L T</td><td>0.063~0.249</td><td>65 67</td><td>-</td><td>-</td><td>39</td><td>-</td><td>-</td><td>107</td><td>-</td><td>-</td><td>138</td><td>-</td><td>-</td><td>93</td><td>-</td><td>-</td><td>109</td><td>-</td><td>-</td><td>10.5</td><td>10.0</td><td>10.7</td><td>10.2</td><td>-</td><td>0.33</td></tr><tr><td>L T</td><td>0.250~0.4999</td><td>62 65</td><td>-</td><td>-</td><td>39</td><td>-</td><td>-</td><td>105</td><td>-</td><td>-</td><td>136</td><td>-</td><td>-</td><td>90</td><td>-</td><td>-</td><td>105</td><td>-</td><td>-</td><td>10.5</td><td>10.2</td><td>10.9</td><td>10.4</td><td>-</td><td>0.33</td></tr><tr><td rowspan="3">2024</td><td rowspan="3">管材</td><td>T3</td><td>L</td><td>壁厚0.018~0.500</td><td>-</td><td>42</td><td>45</td><td>-</td><td>39</td><td>40</td><td>-</td><td>96</td><td>99</td><td>-</td><td>122</td><td>126</td><td>-</td><td>59</td><td>63</td><td>-</td><td>67</td><td>72</td><td>10.5</td><td>-</td><td>10.7</td><td>-</td><td>4.0</td><td>0.33</td><td>AMS4086WW-T-700/3</td></tr><tr><td>T42</td><td>L</td><td>壁厚0.018~0.500</td><td>38</td><td>-</td><td>-</td><td>38</td><td>-</td><td>-</td><td>93</td><td>-</td><td>-</td><td>118</td><td>-</td><td>-</td><td>53</td><td>-</td><td>-</td><td>61</td><td>-</td><td>-</td><td>10.5</td><td>-</td><td>10.7</td><td>-</td><td>4.0</td><td>0.33</td><td rowspan="2">WW-T-700/3</td></tr><tr><td>T81</td><td>L</td><td>壁厚0.018~0.500</td><td>-</td><td>-</td><td>-</td><td>-</td><td>-</td><td>-</td><td>-</td><td>-</td><td>-</td><td>-</td><td>-</td><td>-</td><td>-</td><td>-</td><td>-</td><td>-</td><td>-</td><td>-</td><td>10.5</td><td>-</td><td>10.7</td><td>-</td><td>4.0</td><td>0.33</td></tr></table>

续表 4-20  

<table><tr><td rowspan="2">牌号</td><td rowspan="2">品种</td><td rowspan="2">状态</td><td rowspan="2">取向</td><td rowspan="2">δ或din</td><td colspan="3">Fcyksi</td><td colspan="3">Fauksi</td><td colspan="6">Fbruksi</td><td colspan="6">Fbryksi</td><td colspan="3">Emsi</td><td colspan="2">Eemsi</td><td rowspan="2">Gmsi</td><td>μ</td><td>技术标准</td></tr><tr><td>S</td><td>A</td><td>B</td><td>S</td><td>A</td><td>B</td><td>S</td><td>A</td><td>B</td><td>S</td><td>A</td><td>B</td><td>S</td><td>A</td><td>B</td><td>S</td><td>A</td><td>B</td><td>1</td><td>2</td><td>1</td><td>2</td><td></td><td></td><td></td></tr><tr><td rowspan="10">2024</td><td rowspan="7">棒材</td><td>T351</td><td>LT</td><td>0.500~1.000</td><td>3431</td><td>-</td><td>-</td><td>37</td><td>-</td><td>-</td><td>90</td><td>-</td><td>-</td><td>115</td><td>-</td><td>-</td><td>63</td><td>-</td><td>-</td><td>74</td><td>-</td><td>-</td><td>10.5</td><td>-</td><td>10.7</td><td>-</td><td>4.0</td><td>0.33</td><td>AMS4120AMS - QQ - A - 225/6</td><td></td></tr><tr><td>T36</td><td></td><td>≤0.375</td><td>-</td><td>-</td><td>-</td><td>-</td><td>-</td><td>-</td><td>-</td><td>-</td><td>-</td><td>-</td><td>-</td><td>-</td><td>-</td><td>-</td><td>-</td><td>-</td><td>-</td><td>-</td><td>10.5</td><td>-</td><td>10.7</td><td>-</td><td>4.0</td><td>0.33</td><td>AMS - QQ - A - 225/6</td><td></td></tr><tr><td>T4</td><td>L</td><td>0.125~0.449</td><td>36</td><td>-</td><td>-</td><td>37</td><td>-</td><td>-</td><td>93</td><td>-</td><td>-</td><td>118</td><td>-</td><td>-</td><td>63</td><td>-</td><td>-</td><td>72</td><td>-</td><td>-</td><td>10.5</td><td>-</td><td>10.7</td><td>-</td><td>4.0</td><td>0.33</td><td>AMS4120AMS - QQ - A - 225/6</td><td></td></tr><tr><td>T42</td><td>L</td><td>≤6.500</td><td>-</td><td>-</td><td>-</td><td>-</td><td>-</td><td>-</td><td>-</td><td>-</td><td>-</td><td>-</td><td>-</td><td>-</td><td>-</td><td>-</td><td>-</td><td>-</td><td>-</td><td>-</td><td>10.5</td><td>-</td><td>10.7</td><td>-</td><td>4.0</td><td>0.33</td><td rowspan="4">AMS - QQ - A - 225/6</td><td></td></tr><tr><td>T6</td><td>L</td><td>≤6.500</td><td>-</td><td>-</td><td>-</td><td>-</td><td>-</td><td>-</td><td>-</td><td>-</td><td>-</td><td>-</td><td>-</td><td>-</td><td>-</td><td>-</td><td>-</td><td>-</td><td>-</td><td>-</td><td>10.5</td><td>-</td><td>10.7</td><td>-</td><td>4.0</td><td>0.33</td><td></td></tr><tr><td>T62</td><td>L</td><td>≤6.500</td><td>-</td><td>-</td><td>-</td><td>-</td><td>-</td><td>-</td><td>-</td><td>-</td><td>-</td><td>-</td><td>-</td><td>-</td><td>-</td><td>-</td><td>-</td><td>-</td><td>-</td><td>-</td><td>10.5</td><td>-</td><td>10.7</td><td>-</td><td>4.0</td><td>0.33</td><td></td></tr><tr><td>T851</td><td>L</td><td>0.500~6.500</td><td>-</td><td>-</td><td>-</td><td>-</td><td>-</td><td>-</td><td>-</td><td>-</td><td>-</td><td>-</td><td>-</td><td>-</td><td>-</td><td>-</td><td>-</td><td>-</td><td>-</td><td>-</td><td>10.5</td><td>-</td><td>10.7</td><td>-</td><td>4.0</td><td>0.33</td><td></td></tr><tr><td rowspan="3">型材</td><td>T3T3510T3511</td><td>LT</td><td>≤0.249横截面积≤20in2</td><td>-</td><td>3441</td><td>3845</td><td>-</td><td>29</td><td>31</td><td>-</td><td>84</td><td>90</td><td>-</td><td>108</td><td>114</td><td>-</td><td>61</td><td>68</td><td>-</td><td>71</td><td>79</td><td>10.8</td><td>-</td><td>11.0</td><td>-</td><td>4.1</td><td>0.33</td><td>AMS4152AMS4164AMS4165AMS - QQ - A - 200/3</td><td></td></tr><tr><td>T81T8510T8511</td><td>LT</td><td>0.050~0.249横截面积≤20in2</td><td>5757</td><td>-</td><td>-</td><td>35</td><td>-</td><td>-</td><td>94</td><td>-</td><td>-</td><td>123</td><td>-</td><td>-</td><td>79</td><td>-</td><td>-</td><td>93</td><td>-</td><td>-</td><td>10.8</td><td>-</td><td>11.0</td><td>-</td><td>4.1</td><td>0.33</td><td rowspan="2">AMS - QQ - A - 200/3</td><td></td></tr><tr><td>T42</td><td>LT</td><td>≤0.249横截面积≤25in2</td><td>3839</td><td>-</td><td>-</td><td>39</td><td>-</td><td>-</td><td>81</td><td>-</td><td>-</td><td>99</td><td>-</td><td>-</td><td>56</td><td>-</td><td>-</td><td>69</td><td>-</td><td>-</td><td>10.8</td><td>-</td><td>-</td><td>11.0</td><td>4.1</td><td>0.33</td><td></td></tr><tr><td rowspan="2">2124</td><td rowspan="2">板材</td><td rowspan="2">T851</td><td>LT</td><td>1.000~1.500</td><td>5757</td><td>-</td><td>-</td><td>-</td><td>-</td><td>-</td><td>-</td><td>-</td><td>-</td><td>-</td><td>-</td><td>-</td><td>-</td><td>-</td><td>-</td><td>-</td><td>-</td><td>-</td><td>10.4</td><td>-</td><td>10.9</td><td>-</td><td>4.0</td><td>0.33</td><td rowspan="2">AMS4101AMS - QQ - A - 250/29</td><td></td></tr><tr><td>LTTS</td><td>1.501~2.000</td><td>-</td><td>5757</td><td>6161</td><td>-</td><td>3838</td><td>3939</td><td>-</td><td>97</td><td>100</td><td>-</td><td>126</td><td>130</td><td>-</td><td>79</td><td>84</td><td>-</td><td>91</td><td>-</td><td>98</td><td>10.4</td><td>-</td><td>10.9</td><td>4.0</td><td>0.33</td><td></td></tr></table>

续表 4-20
