Repository: C-zj02/CFD-claw

<div align="center">

**English** | [中文](#中文版) | [Français](README_FR.md) | [Русский](README_RU.md) | [हिन्दी](README_HI.md) | [العربية](README_AR.md) | [Português](README_PT.md)

# 🚀 Claude Code Python

**A Complete Python Reimplementation Based on Real Claude Code Source**

*From TypeScript Source → Rebuilt in Python with ❤️*

***
**🔥 Active Development • New Features Weekly 🔥**

</div>

***

## 🎯 What is This?

**Clawd Code** is a **complete Python rewrite** of Claude Code, based on the **real TypeScript source code**.

File: RAG-data/飞机设计手册_第3册_材料(下).pdf-ff21cc7a-47b5-44ab-9472-ce349f7f5ed0.md (part 3 of 12)
续表7-42   
聚甲基丙烯酸甲酯板材标准的物理及化学性能见表8-2。

表 8-2 聚甲基丙烯酸甲酯板材标准的物理及化学性能要求  

<table><tr><td>性能</td><td>耐热聚甲基丙烯酸甲酯 MIL-P-5245</td><td>改性聚甲基丙烯酸甲酯 MIL-P-8184</td><td>定向改性聚甲基丙烯酸甲酯 MIL-P-25690</td></tr><tr><td>颜色</td><td>无色</td><td>不应含有颜料或染料</td><td>不应含有颜料或染料</td></tr><tr><td>尺寸公差(长、宽),in</td><td>±0.063</td><td>±0.063</td><td>最大尺寸≤40 in, ±0.062 最大尺寸&gt;40 in, ±0.125</td></tr><tr><td>比重</td><td>1.19±0.01</td><td>1.19±0.01</td><td></td></tr><tr><td>吸水率,%</td><td>见表8-3</td><td>见表8-6</td><td>2类板材: ≤2.90</td></tr><tr><td>燃烧速度</td><td>见表8-3</td><td>见表8-6</td><td></td></tr><tr><td>热膨胀系数,in/(in·°F)</td><td>5.5×10-5</td><td>5.5×10-5</td><td></td></tr><tr><td>内应变,%</td><td>&lt;1</td><td>&lt;1</td><td></td></tr><tr><td>弯曲变形温度,°F</td><td>δ≤0.500in 185~239 δ&gt;0.500in 194~242</td><td>见表8-6</td><td></td></tr><tr><td>透光度,%</td><td>见表8-4</td><td>见表8-7</td><td>见表8-9</td></tr></table>

续表8-2   

<table><tr><td>性能</td><td>耐热聚甲基丙烯酸甲酯 MIL-P-5245</td><td>改性聚甲基丙烯酸甲酯 MIL-P-8184</td><td>定向改性聚甲基丙烯酸甲酯 MIL-P-25690</td></tr><tr><td>雾度,%</td><td>见表8-4</td><td>见表8-7</td><td>≤3.0</td></tr><tr><td>折射率</td><td>见表8-4</td><td>见表8-7</td><td>-</td></tr><tr><td>角度偏移</td><td>见表8-5</td><td>见表8-8</td><td>见表8-9</td></tr><tr><td>紫外线透光率,%</td><td>≤5</td><td>≤5</td><td>-</td></tr><tr><td>热稳定性</td><td>不应产生气泡</td><td>不产生气泡、银纹或其他缺陷</td><td>-</td></tr><tr><td>热松弛</td><td>-</td><td>-</td><td>见表8-10</td></tr><tr><td>抗银纹性</td><td></td><td>受油漆稀释剂或异丙醇作用部位无银纹、裂纹或其他化学降解现象</td><td>见表8-11</td></tr><tr><td>厚度及厚度公差,in</td><td>见表8-3</td><td>见表8-6</td><td>δ&lt;0.250in时,公差为±0.020inδ≥0.250in时,公差为公称厚度±10%</td></tr></table>

# a. 耐热聚甲基丙烯酸甲酯

MIL-P-5425板材标准的厚度、厚度公差和性能指标见表8-3。

MIL-P-5425板材标准的物理性能指标见表8-4。

MIL-P-5425板材标准的角度偏移指标见表8-5。

表 8-3 MIL-P-5425 板材标准的厚度、厚度公差和性能指标随厚度的变化  

<table><tr><td rowspan="2">公称厚度,in</td><td colspan="3">厚度公差,in</td><td rowspan="2">吸水率,%最大值</td><td rowspan="2">燃烧速度,in/min最大值</td></tr><tr><td>小板材①</td><td>中板材②</td><td>大板材③</td></tr><tr><td>0.060</td><td>±0.012</td><td>-</td><td>-</td><td>1.00</td><td>2.50</td></tr><tr><td>0.080</td><td>±0.012</td><td>±0.020</td><td>-</td><td>0.80</td><td>2.25</td></tr><tr><td>0.100</td><td>±0.012</td><td>±0.020</td><td>-</td><td>0.70</td><td>2.00</td></tr><tr><td>0.125</td><td>±0.015</td><td>±0.020</td><td>±0.030</td><td>0.65</td><td>1.80</td></tr><tr><td>0.150</td><td>±0.017</td><td>±0.020</td><td>±0.030</td><td>0.60</td><td>1.70</td></tr><tr><td>0.187</td><td>±0.020</td><td>±0.023</td><td>±0.030</td><td>0.50</td><td>1.60</td></tr><tr><td>0.220</td><td>±0.023</td><td>±0.025</td><td>±0.030</td><td>0.45</td><td>1.50</td></tr><tr><td>0.250</td><td>±0.025</td><td>±0.030</td><td>±0.035</td><td>0.40</td><td>1.50</td></tr><tr><td>0.312</td><td>±0.030</td><td>±0.035</td><td>±0.040</td><td>0.36</td><td>1.50</td></tr><tr><td>0.375</td><td>±0.035</td><td>±0.040</td><td>±0.045</td><td>0.30</td><td>1.50</td></tr><tr><td>0.417</td><td>±0.040</td><td>±0.045</td><td>±0.045</td><td>0.28</td><td>1.50</td></tr><tr><td>0.500</td><td>±0.040</td><td>±0.045</td><td>±0.050</td><td>0.25</td><td>1.50</td></tr><tr><td>0.625</td><td>±0.050</td><td>±0.050</td><td>±0.060</td><td>0.25</td><td>1.50</td></tr><tr><td>0.750</td><td>±0.050</td><td>±0.050</td><td>±0.065</td><td>0.21</td><td>1.50</td></tr><tr><td>0.875</td><td>±0.050</td><td>±0.050</td><td>±0.070</td><td>0.21</td><td>1.50</td></tr><tr><td>1.000</td><td>±0.050</td><td>±0.050</td><td>±0.075</td><td>0.20</td><td>1.50</td></tr></table>

① 小板材：尺寸为 $36 \times 60$ 或 $40 \times 50$ （ $\mathrm{in}^2$ ）及以下者。  
② 中板材：大于小板材直至 $53 \times 80$ 或 $60 \times 72$ （ $\mathrm{in}^2$ ）。  
③ 大板材：大于中板材直至 $72 \times 90$ 或 $67 \times 102$ （ $\mathrm{in}^2$ ）。

表 8-4 MIL-P-5425 板材标准的光学性能指标  

<table><tr><td>性能</td><td>指 标</td></tr><tr><td>折射率</td><td>1.49 ± 0.01</td></tr><tr><td>透光度,%</td><td></td></tr><tr><td>厚度: 0.060~0.187in</td><td>≥91</td></tr><tr><td>0.187~0.312in</td><td>≥90</td></tr><tr><td>0.312~0.417in</td><td>≥89</td></tr><tr><td>0.417~1.000in</td><td>≥89</td></tr><tr><td>雾度,%</td><td>≤3</td></tr></table>

注：上述要求适用于无色透明板材。

表 8-5 MIL-P-5425 板材标准的角度偏移指标  

<table><tr><td>板材厚度</td><td colspan="2">允许角度偏移的极限值①</td></tr><tr><td>0.060~0.220in</td><td>距板材边缘1in以上任何位置</td><td>7&quot;</td></tr><tr><td rowspan="2">0.221~0.250in</td><td>距板材边缘3in以上任何位置</td><td>7&quot;</td></tr><tr><td>距板材边缘1~3in之间</td><td>9&quot;</td></tr><tr><td rowspan="2">0.251~0.375in</td><td>距板材边缘3in以上任何位置</td><td>7&quot;</td></tr><tr><td>距板材边缘1~3in之间</td><td>12&quot;</td></tr><tr><td rowspan="2">0.376~0.500in</td><td>距板材边缘3in以上任何位置</td><td>7&quot;</td></tr><tr><td>距板材边缘1~3in之间</td><td>14&quot;</td></tr><tr><td rowspan="2">0.501~1.000in</td><td>距板材边缘3in以上任何位置</td><td>12&quot;</td></tr><tr><td>距板材边缘1~3in之间</td><td>20&quot;</td></tr></table>

① 板材边缘1in以内的严重光学缺陷不计在内。

# b. 改性聚甲基丙烯酸甲酯

MIL-P-8184板材标准的厚度、厚度公差和性能指标见表8-6。

MIL-P-8184板材标准的光学性能指标见表8-7。

MIL-P-8184板材标准的角度偏移指标见表8-8。

表 8-6 MIL-P-8184 板材标准的厚度、厚度公差和性能指标随厚度的变化  

<table><tr><td rowspan="2">公称厚度in</td><td colspan="3">厚度公差,in</td><td colspan="2">弯曲变形温度,℃</td><td rowspan="2">吸水率,%最大值</td><td rowspan="2">可燃性in/min最大值</td></tr><tr><td>36×60 (in²)以下的板材</td><td>36×60~60×80 (in²)的板材</td><td>60×80~72×100 (in²)的板材</td><td>最大值</td><td>最小值</td></tr><tr><td>0.060</td><td>±0.012</td><td>-</td><td>-</td><td>112</td><td>87</td><td>1.00</td><td>1.60</td></tr><tr><td>0.080</td><td>±0.012</td><td>±0.020</td><td>-</td><td>114</td><td>89</td><td>0.80</td><td>1.55</td></tr><tr><td>0.100</td><td>±0.012</td><td>±0.020</td><td>-</td><td>116</td><td>91</td><td>0.70</td><td>1.45</td></tr><tr><td>0.125</td><td>±0.015</td><td>±0.020</td><td>±0.030</td><td>118</td><td>93</td><td>0.65</td><td>1.40</td></tr><tr><td>0.150</td><td>±0.017</td><td>±0.020</td><td>±0.030</td><td>119</td><td>94</td><td>0.60</td><td>1.37</td></tr><tr><td>0.187</td><td>±0.020</td><td>±0.023</td><td>±0.030</td><td>121</td><td>96</td><td>0.50</td><td>1.35</td></tr></table>

续表8-6   

<table><tr><td rowspan="2">公称厚度in</td><td colspan="3">厚度公差,in</td><td colspan="2">弯曲变形温度,℃</td><td rowspan="2">吸水率,%最大值</td><td rowspan="2">可燃性in/min最大值</td></tr><tr><td>36×60(in2)以下的板材</td><td>36×60~60×80(in2)的板材</td><td>60×80~72×100(in2)的板材</td><td>最大值</td><td>最小值</td></tr><tr><td>0.220</td><td>±0.023</td><td>±0.025</td><td>±0.030</td><td>122</td><td>97</td><td>0.45</td><td>1.35</td></tr><tr><td>0.250</td><td>±0.025</td><td>±0.030</td><td>±0.035</td><td>123</td><td>98</td><td>0.40</td><td>1.35</td></tr><tr><td>0.312</td><td>±0.030</td><td>±0.035</td><td>±0.040</td><td>124</td><td>99</td><td>0.36</td><td>1.35</td></tr><tr><td>0.375</td><td>±0.035</td><td>±0.040</td><td>±0.045</td><td>125</td><td>100</td><td>0.30</td><td>1.30</td></tr><tr><td>0.417</td><td>±0.040</td><td>±0.045</td><td>±0.045</td><td>125</td><td>100</td><td>0.28</td><td>1.30</td></tr><tr><td>0.500</td><td>±0.040</td><td>±0.045</td><td>±0.050</td><td>126</td><td>101</td><td>0.25</td><td>1.30</td></tr><tr><td>0.625</td><td>±0.050</td><td>±0.050</td><td>±0.055</td><td>126</td><td>101</td><td>0.23</td><td>1.20</td></tr><tr><td>0.750</td><td>±0.050</td><td>±0.050</td><td>±0.060</td><td>126</td><td>101</td><td>0.20</td><td>1.10</td></tr><tr><td>0.875</td><td>±0.050</td><td>±0.050</td><td>±0.070</td><td>126</td><td>101</td><td>0.20</td><td>1.00</td></tr><tr><td>1.000</td><td>±0.050</td><td>±0.050</td><td>±0.075</td><td>127</td><td>102</td><td>0.20</td><td>1.00</td></tr><tr><td>1.250</td><td>±0.063</td><td>±0.063</td><td>±0.094</td><td>127</td><td>102</td><td>0.20</td><td>1.00</td></tr><tr><td>1.500</td><td>±0.075</td><td>±0.075</td><td>±0.112</td><td>127</td><td>102</td><td>0.20</td><td>1.00</td></tr><tr><td>1.750</td><td>±0.088</td><td>±0.088</td><td>±0.131</td><td>127</td><td>102</td><td>0.20</td><td>1.00</td></tr><tr><td>2.000</td><td>±0.100</td><td>±0.100</td><td>±0.150</td><td>127</td><td>102</td><td>0.20</td><td>1.00</td></tr><tr><td>2.250</td><td>±0.113</td><td>±0.113</td><td>±0.168</td><td>127</td><td>102</td><td>0.20</td><td>1.00</td></tr><tr><td>2.500</td><td>±0.117</td><td>±0.117</td><td>±0.175</td><td>127</td><td>102</td><td>0.20</td><td>1.00</td></tr><tr><td>3.000</td><td>±0.120</td><td>±0.120</td><td>±0.190</td><td>127</td><td>102</td><td>0.20</td><td>1.00</td></tr><tr><td>3.500</td><td>±0.140</td><td>±0.140</td><td>±0.210</td><td>127</td><td>102</td><td>0.20</td><td>1.00</td></tr><tr><td>4.000</td><td>±0.160</td><td>±0.160</td><td>±0.225</td><td>127</td><td>102</td><td>0.20</td><td>1.00</td></tr></table>

表 8-7 MIL-P-8184 板材标准的光学性能指标  

<table><tr><td>性能</td><td>指 标</td></tr><tr><td>折射率</td><td>1.49 ± 0.01</td></tr><tr><td>透光度,%</td><td></td></tr><tr><td>厚度:0.060~0.187</td><td>≥91</td></tr><tr><td>0.187~0.312</td><td>≥90</td></tr><tr><td>0.312~0.417</td><td>≥89</td></tr><tr><td>0.417~1.250</td><td>≥88</td></tr><tr><td>1.250~2.250</td><td>≥88</td></tr><tr><td>2.250~3.000</td><td>≥85</td></tr><tr><td>3.000~4.000</td><td>≥80</td></tr><tr><td>雾度,%</td><td>≤3.0</td></tr></table>

注：上述要求适用于无色透明板材。

表 8-8 MIL-P-8184 板材标准的角度偏移指标  

<table><tr><td>板材厚度，in</td><td colspan="2">允许角度偏移的极限值①，(&quot;)</td></tr><tr><td>0.060~0.220</td><td>距板材边缘1in以上任何位置</td><td>7</td></tr><tr><td>0.220~0.250</td><td>距板材边缘3in以上任何位置</td><td>7</td></tr><tr><td></td><td>距板材边缘1~3</td><td>9</td></tr><tr><td>0.250~0.375</td><td>距板材边缘3in以上任何位置</td><td>7</td></tr><tr><td></td><td>距板材边缘1~3in</td><td>12</td></tr><tr><td>0.375~0.500</td><td>距板材边缘3in以上任何位置</td><td>7</td></tr><tr><td></td><td>距板材边缘1~3in</td><td>14</td></tr><tr><td>0.500~1.000</td><td>距板材边缘3in以上任何位置</td><td>12</td></tr><tr><td></td><td>距板材边缘1~3in</td><td>20</td></tr><tr><td>1.000~2.500</td><td>距板材边缘3in以上任何位置</td><td>20</td></tr><tr><td></td><td>距板材边缘1~3in</td><td>25</td></tr><tr><td>2.500~4.000</td><td>距板材边缘3in以上任何位置</td><td>30</td></tr><tr><td></td><td>距板材边缘1~3in</td><td>35</td></tr></table>

$①$ 板材边缘1in以内的严重光学缺陷不计在内。

c.定向聚甲基丙烯酸甲酯

MIL-P-25690板材标准的光学性能指标见表8-9。

MIL-P-25690板材标准的热松弛性能指标见表8-10。

MIL-P-25690板材标准出现银纹的最小应力值见表8-11。

表 8-9 MIL-P-25690 板材标准的光学性能指标  

<table><tr><td rowspan="2">材料厚度
in</td><td colspan="2">允许的角度偏移极限值，(′)</td><td>透光度,%</td></tr><tr><td>主要部位</td><td>板边2~3in范围内</td><td>≥</td></tr><tr><td>0.060~0.220</td><td>7</td><td>7</td><td>91</td></tr><tr><td>0.221~0.250</td><td>7</td><td>9</td><td>90</td></tr><tr><td>0.251~0.375</td><td>7</td><td>12</td><td>90</td></tr><tr><td>0.376~0.675</td><td>7</td><td>14</td><td>89</td></tr><tr><td>0.676~1.000</td><td>12</td><td>20</td><td>88</td></tr><tr><td>&gt;1.000</td><td>20</td><td>25</td><td>88</td></tr></table>

表 8-10 MIL-P-25690 板材标准的热松弛性能指标  

<table><tr><td>温 度</td><td>收缩率,%</td></tr><tr><td>230°F (110°C)</td><td>小于10.0</td></tr><tr><td>293°F (145°C)</td><td>大于37.5</td></tr></table>

表 8-11 MIL-P-25690 板材标准出现银纹的最小应力值  

<table><tr><td colspan="2">介 质</td><td colspan="2">异丙醇 (TT-I-735)</td><td colspan="2">甲苯/醋酸异丁酯 (TT-T-548/ASTM D 1718)</td></tr><tr><td colspan="2">状态</td><td>千态</td><td>湿态</td><td>千态</td><td>湿态</td></tr><tr><td rowspan="2">最小应力值psi</td><td>1类板材</td><td>3000</td><td>2000</td><td>2500</td><td>1750</td></tr><tr><td>2类板材</td><td>3000</td><td>2500</td><td>2500</td><td>2000</td></tr></table>

(2）物理及化学性能

聚甲基丙烯酸甲酯板材的物理及化学性能（典型值）见表8-12。

表 8-12 聚甲基丙烯酸甲酯板材的物理及化学性能 (典型值)  

<table><tr><td>性能</td><td>ASTM方法</td><td>FTMS 406方法</td><td>单位</td><td>耐热聚甲基丙烯酸甲酯 MIL-P-5425</td><td>改性聚甲基丙烯酸甲酯 MIL-P-8184</td><td>定向聚甲基丙烯酸甲酯 MIL-P-25690</td></tr><tr><td>比重</td><td>D-792</td><td>5011</td><td></td><td>1.19</td><td>1.19</td><td>1.19</td></tr><tr><td>热膨胀系数</td><td>D-696</td><td>2031</td><td>10-5in/(in·°F)</td><td>4.1</td><td>4.1</td><td>-</td></tr><tr><td>热传导率</td><td>C-177</td><td>-</td><td>Btu·in/(ft·h·°F)</td><td>1.30~1.70</td><td>1.20~1.55</td><td>1.15</td></tr><tr><td>比热</td><td>-</td><td>-</td><td>Btu/1 (b·°F)</td><td>0.35</td><td>0.35</td><td>-</td></tr><tr><td>热变形温度</td><td>D-648</td><td>2011</td><td></td><td></td><td></td><td></td></tr><tr><td>264 psi</td><td></td><td></td><td>°F</td><td>204~205</td><td>219</td><td>212</td></tr><tr><td>66 psi</td><td></td><td></td><td>°F</td><td>217~225</td><td>234</td><td>225</td></tr><tr><td>燃烧速率</td><td>D-635</td><td>2021</td><td>in/min</td><td>1.1</td><td>0.5~0.7</td><td>-</td></tr><tr><td>折射率</td><td>D-542</td><td>3011</td><td></td><td>1.491</td><td>1.496</td><td>1.495</td></tr><tr><td>透光度</td><td>D-1003</td><td>3022</td><td>%</td><td>91</td><td>91</td><td>91</td></tr><tr><td>雾度</td><td>D-1003</td><td>3022</td><td>%</td><td>1</td><td>1</td><td>1</td></tr><tr><td>介电常数</td><td>D-150</td><td>4021</td><td></td><td></td><td></td><td></td></tr><tr><td>60Hz</td><td></td><td></td><td></td><td>3.7</td><td>3.9</td><td>-</td></tr><tr><td>10^6Hz</td><td></td><td></td><td></td><td>2.5</td><td>2.1</td><td>-</td></tr><tr><td>功率因数,室温</td><td>D-150</td><td>4021</td><td></td><td></td><td></td><td></td></tr><tr><td>60Hz</td><td></td><td></td><td></td><td>0.05</td><td>0.05</td><td>-</td></tr><tr><td>10^3Hz</td><td></td><td></td><td></td><td>0.04</td><td>0.04</td><td>-</td></tr><tr><td>10^6Hz</td><td></td><td></td><td></td><td>0.03</td><td>0.03</td><td>-</td></tr><tr><td>介电强度</td><td>D-149</td><td>4031</td><td>V/mil</td><td>500</td><td>530</td><td>-</td></tr><tr><td>吸水率</td><td>D-570</td><td>7031</td><td>%</td><td>0.2</td><td>0.2</td><td></td></tr></table>

注：1.每种材料的性能一般是在室温下测得，其中某些值给出了一个范围。  
2. 试验采用美国材料与试验协会（ASTM）试验方法、联邦标准试验方法（FTMS406）。

聚甲基丙烯酸甲酯在室温下的不同溶剂和应力条件下产生银纹的时间见表8-13。

聚甲基丙烯酸甲酯的定向度对应力-溶剂银纹性能的影响见表8-14。

Polycast 商用级聚甲基丙烯酸甲酯板材的物理及化学性能（典型值）见表8-15。

Poly II、Poly76、S-1000等牌号聚甲基丙烯酸甲酯板材的物理及化学性能（典型值）见表8-16。

表 8-13 聚甲基丙烯酸甲酯在室温下的不同溶剂和应力条件下产生银纹的时间  

<table><tr><td rowspan="2">溶剂</td><td rowspan="2">应力psi</td><td colspan="2">产生银纹时间</td></tr><tr><td>耐热聚甲基丙烯酸甲酯</td><td>改性聚甲基丙烯酸甲酯</td></tr><tr><td rowspan="5">异丙醇</td><td>1000</td><td>30 min</td><td>6h,无银纹</td></tr><tr><td>2000</td><td>15 min</td><td>50 min</td></tr><tr><td>3000</td><td>3 min</td><td>17 min</td></tr><tr><td>4000</td><td>试验一开始立即产生</td><td>1 min</td></tr><tr><td>5000</td><td>试验一开始立即产生</td><td>试验一开始立即产生</td></tr><tr><td rowspan="5">甲苯</td><td>1000</td><td>3 min</td><td></td></tr><tr><td>2000</td><td>1 min</td><td>3~23h</td></tr><tr><td>3000</td><td>试验一开始立即产生</td><td>63 min</td></tr><tr><td>4000</td><td>试验一开始立即产生</td><td>48 min</td></tr><tr><td>5000</td><td>试验一开始立即产生</td><td>1 min</td></tr><tr><td rowspan="5">丁酮</td><td>1000</td><td>试验一开始立即产生</td><td>4h,无银纹</td></tr><tr><td>2000</td><td>试验一开始立即产生</td><td>1 min</td></tr><tr><td>3000</td><td>试验一开始立即产生</td><td>试验一开始立即产生</td></tr><tr><td>4000</td><td>试验一开始立即产生</td><td>试验一开始立即产生</td></tr><tr><td>5000</td><td>试验一开始立即产生</td><td>试验一开始立即产生</td></tr><tr><td rowspan="5">丙酮</td><td>500</td><td>5 min,无银纹</td><td></td></tr><tr><td>1000</td><td>3 min</td><td>4~5 min</td></tr><tr><td>1500</td><td>1 min</td><td></td></tr><tr><td>2000</td><td>试验一开始立即产生</td><td>2 min</td></tr><tr><td>12000</td><td>试验一开始立即产生</td><td>试验一开始立即产生</td></tr><tr><td rowspan="2">乙二醇</td><td>2000</td><td>1h,无银纹</td><td></td></tr><tr><td>4000</td><td>25min</td><td></td></tr><tr><td rowspan="2">丙二醇</td><td>2000</td><td>1h,无银纹</td><td></td></tr><tr><td>4000</td><td>10 min</td><td></td></tr><tr><td rowspan="4">清漆稀释剂</td><td>1000</td><td>25 min</td><td>1h,无银纹</td></tr><tr><td>2000</td><td>1 min</td><td>32 min</td></tr><tr><td>3000</td><td>试验一开始立即产生</td><td>2 min</td></tr><tr><td>4000</td><td>试验一开始立即产生</td><td>试验一开始立即产生</td></tr><tr><td rowspan="2">玻璃蜡</td><td>2000</td><td>4h,无银纹</td><td></td></tr><tr><td>5000</td><td>7 min</td><td>5h,无银纹</td></tr></table>

表 8-14 聚甲基丙烯酸甲酯的定向度对应力一溶剂银纹性能的影响 ${}^{\text{①}}$   

<table><tr><td rowspan="2">材料</td><td rowspan="2">定向度
%</td><td colspan="2">产生银纹的应力，10^3 psi</td></tr><tr><td>异丙醇②</td><td>清漆稀释剂③</td></tr><tr><td rowspan="4">耐热聚甲基丙烯酸甲酯</td><td>0</td><td>14</td><td>11</td></tr><tr><td>50</td><td>22</td><td>14</td></tr><tr><td>75</td><td>35</td><td>29</td></tr><tr><td>100</td><td>41</td><td>36</td></tr><tr><td rowspan="3">改性聚甲基丙烯酸甲酯</td><td>0</td><td>21</td><td>19</td></tr><tr><td>50</td><td>31</td><td>31</td></tr><tr><td>75</td><td>42</td><td>44</td></tr></table>

① 试验采用悬臂梁试验方法，试验时先不接触溶剂加载荷 $10\mathrm{min}$ ，随后接触溶剂加载荷 $30\mathrm{min}$ ，测定从加载到产生银纹的时间，并计算产生银纹的外部纤维应力。  
② 异丙醇满足美国军用规范MIL-F-5566。  
③ 挥发性清漆稀释剂满足美国联邦规范TT-T-266。

表 8-15 Polycast 商用级聚甲基丙烯酸甲酯板材的物理及化学性能 (典型值)  

<table><tr><td>性能</td><td>试验方法 ASTM</td><td>单位</td><td>典型值①</td></tr><tr><td>折射率</td><td>D542</td><td>-</td><td>1.49</td></tr><tr><td>透光性:</td><td>D1033</td><td></td><td></td></tr><tr><td>平行光</td><td></td><td>%</td><td>91*</td></tr><tr><td>自然光</td><td></td><td>%</td><td>92*</td></tr><tr><td>雾度</td><td>%</td><td></td><td>&lt;1*</td></tr><tr><td>1000h加速自然老化后</td><td>D1499</td><td></td><td></td></tr><tr><td>平行光</td><td></td><td>%</td><td>91*</td></tr><tr><td>自然光</td><td></td><td>%</td><td>92*</td></tr><tr><td>雾度</td><td>%</td><td></td><td>&lt;1*</td></tr><tr><td>加速自然老化对外观的影响:</td><td>D1499</td><td></td><td></td></tr><tr><td>银纹</td><td></td><td>-</td><td>无</td></tr><tr><td>变色</td><td></td><td>-</td><td>无</td></tr><tr><td>翘曲</td><td></td><td>-</td><td>无</td></tr><tr><td>紫外线透过率(320μ)</td><td></td><td>%</td><td>0</td></tr><tr><td>位移系数</td><td>D637</td><td>-</td><td>50</td></tr><tr><td>热成形温度②</td><td></td><td>°F</td><td>290~360③*</td></tr><tr><td>弯曲变形温度</td><td>D648</td><td></td><td></td></tr><tr><td>66 psi</td><td></td><td>°F</td><td>230*</td></tr><tr><td>264 psi</td><td></td><td>°F</td><td>195~210*</td></tr><tr><td>最高持续使用温度</td><td></td><td>°F</td><td>180~200</td></tr><tr><td>线性热膨胀系数</td><td>D696</td><td>10-5in/(in·°F)</td><td>4.2</td></tr></table>

续表8-15   

<table><tr><td>性能</td><td>试验方法 ASTM</td><td>单位</td><td>典型值①</td></tr><tr><td>热导系数</td><td></td><td>Btu·ft/(h·ft2·°F)</td><td>1.3</td></tr><tr><td>可燃性(燃烧速率)</td><td>D635</td><td>in/min</td><td>1.1~1.3*</td></tr><tr><td>自燃温度</td><td>D1929</td><td>°F</td><td>800~860*</td></tr><tr><td>比热容 77°F</td><td></td><td>Btu/(lb·°F)</td><td>0.35</td></tr><tr><td>烟密度</td><td>D2843</td><td></td><td>5~27</td></tr><tr><td>介电强度(1/8in厚,短时试验)</td><td>D149</td><td>V/mil</td><td>430*</td></tr><tr><td>介电常数</td><td></td><td></td><td></td></tr><tr><td>60Hz</td><td rowspan="3">D150</td><td rowspan="3">-</td><td>3.5</td></tr><tr><td>10³Hz</td><td>3.2</td></tr><tr><td>10⁶Hz</td><td>2.7</td></tr><tr><td>介质损耗系数</td><td></td><td></td><td></td></tr><tr><td>60Hz</td><td rowspan="3">D150</td><td rowspan="3">-</td><td>0.06</td></tr><tr><td>10³Hz</td><td>0.04</td></tr><tr><td>10⁶Hz</td><td>0.02</td></tr><tr><td>功率因数</td><td></td><td></td><td></td></tr><tr><td>60Hz</td><td rowspan="3">D150</td><td rowspan="3">-</td><td>0.06</td></tr><tr><td>10³Hz</td><td>0.04</td></tr><tr><td>10⁶Hz</td><td>0.02</td></tr><tr><td>耐电弧</td><td>D495</td><td>-</td><td>无痕迹</td></tr><tr><td>体积电阻</td><td>D257</td><td>Ω·cm</td><td>1.9×10^16</td></tr><tr><td>表面电阻</td><td>D257</td><td>Ω</td><td>1.9×10^15</td></tr></table>

① 除非另有说明，表中所有数值均为0.250in厚度板材的平均性能数值，标有\*的数值随厚度而变化。  
② 当加热到成形温度时，非定向板材在尺寸上将收缩约 $2\%$ ，而在厚度上将增加约 $4\%$ 。  
③ 热成形温度随厚度而变化。

表 8-16 Poly II、Poly76、S-1000 等牌号聚甲基丙烯酸甲酯板材的物理及化学性能 (典型值)  

<table><tr><td>性能</td><td>试验方法</td><td>单位</td><td>Poly II</td><td>Poly76</td><td>Poly84</td><td>Acrivue 350</td><td>S-1000</td></tr><tr><td>比重</td><td>ASTM D792</td><td>-</td><td>1.19</td><td>1.19</td><td>1.19</td><td>1.19</td><td>1.19</td></tr><tr><td>折射率</td><td>ASTM D542</td><td>-</td><td>1.49</td><td>1.49</td><td>1.49</td><td>1.50</td><td>1.49</td></tr><tr><td>透光率:</td><td></td><td></td><td></td><td></td><td></td><td></td><td></td></tr><tr><td>原始</td><td>ASTM D1003</td><td>%</td><td>92</td><td>91</td><td>91</td><td>-</td><td>91</td></tr><tr><td>加速自然老化后</td><td>ASTM D1003</td><td>%</td><td>92</td><td>91</td><td>-</td><td>91</td><td>-</td></tr><tr><td>雾度:</td><td></td><td></td><td></td><td></td><td></td><td></td><td></td></tr><tr><td>原始</td><td>ASTM D1003</td><td>%</td><td>&lt;0.05</td><td>&lt;0.75</td><td>&lt;0.75</td><td>1</td><td>-</td></tr></table>

续表8-16   

<table><tr><td>性 能</td><td>试验方法</td><td>单位</td><td>Poly II</td><td>Poly76</td><td>Poly84</td><td>Acrivue 350</td><td>S-1000</td></tr><tr><td>加速自然老化后</td><td>ASTM D1003</td><td>%</td><td>&lt;0.05</td><td>&lt;0.75</td><td>&lt;0.75</td><td>-</td><td>-</td></tr><tr><td>紫外线透过率(320mμ)</td><td></td><td>%</td><td>0</td><td>0</td><td>0</td><td>-</td><td>-</td></tr><tr><td>角度偏移</td><td>90°绝对偏移</td><td>分</td><td>&lt;3.0</td><td>&lt;3.0</td><td>&lt;3.0</td><td>-</td><td>-</td></tr><tr><td>热膨胀系数</td><td>ASTM D696</td><td>10-5in/(in·°F)</td><td>4.2</td><td>4.2</td><td>4.2</td><td>4.0</td><td>2.4</td></tr><tr><td>弯曲变形温度</td><td>ASTM D648</td><td>°C</td><td>102</td><td>112</td><td>105</td><td>-</td><td>-</td></tr><tr><td>燃烧速率</td><td>ASTM D635</td><td>in/min</td><td>1.1</td><td>0.75</td><td>0.75</td><td>0.4</td><td>0.5</td></tr><tr><td>吸水率</td><td>140°F水中浸26d</td><td>%</td><td>1.6</td><td>2.6</td><td>1.9</td><td>-</td><td>0.2</td></tr><tr><td>抗银纹性,干态</td><td>MIL-P-8184</td><td>psi</td><td></td><td></td><td></td><td></td><td></td></tr><tr><td>异丙醇</td><td></td><td></td><td>2100</td><td>&gt;2500</td><td>3000</td><td>-</td><td>-</td></tr><tr><td>油漆稀释剂</td><td></td><td></td><td>1100</td><td>&gt;2000</td><td>2500</td><td>-</td><td>-</td></tr><tr><td>抗银纹性,湿态</td><td>MIL-P-8184</td><td>psi</td><td></td><td></td><td></td><td></td><td></td></tr><tr><td>异丙醇</td><td></td><td></td><td>1000</td><td>&gt;1500</td><td>2000</td><td>-</td><td>-</td></tr><tr><td>油漆稀释剂</td><td></td><td></td><td>0</td><td>&gt;1000</td><td>2000</td><td>-</td><td>-</td></tr><tr><td>介电强度</td><td>ASTM D149</td><td>V/mil</td><td>-</td><td>-</td><td>-</td><td>-</td><td>530</td></tr><tr><td>介电系数,60Hz</td><td>ASTM D150</td><td></td><td>-</td><td>-</td><td>-</td><td>-</td><td>3.87</td></tr><tr><td>功率因素,60Hz</td><td>ASTM D150</td><td></td><td></td><td></td><td></td><td></td><td>0.05</td></tr><tr><td>耐电弧</td><td>ASTM D495</td><td></td><td></td><td></td><td></td><td></td><td>无痕迹</td></tr></table>

注：除非另有说明，表中数据值均是用0.250in厚度板材测得的平均值。

# （3）物理及化学性能曲线

温度对聚甲基丙烯酸甲酯线性热膨胀系数的影响见图8-1。

MIL-P-8184材料的透光度见图8-2。

图片摘要：该图主要展示 8 1 温度对聚甲基丙烯酸甲酯线性热膨胀系数的影响。
![](images/95bed6a72a6d5acaf5c55f438dbe97c544fe62ebe05ae4e75c8390c4ea6e141e.jpg)  
图8-1 温度对聚甲基丙烯酸甲酯线性热膨胀系数的影响

图片摘要：该图主要展示 8 1 温度对聚甲基丙烯酸甲酯线性热膨胀系数的影响。
![](images/4a62069f57bee87fdc9001ebac55a21713bae346cac65923096b804ab3f7905a.jpg)  
图8-2 MIL-P-8184材料的透光度A—MIL-P-8184

$$
\mathrm {A} - \mathrm {M I L} - \mathrm {P} - 5 4 2 5 \quad \mathrm {B} - \mathrm {M I L} - \mathrm {P} - 8 1 8 4
$$

$$
\mathrm {C} - \mathrm {M I L} - \mathrm {P} - 2 5 6 9 0
$$

各种溶剂对MIL-P-5425和MIL-P-8184材料的应力一溶剂银纹的影响见图8-3。

在不同温度下进行长时间悬臂梁弯曲试验时持久加载对MIL-P-8184材料应力一银纹的影响见图8-4。

图片摘要：该图主要展示 8 3 各种溶剂对MIL P 5425和MIL P 8184材料的应力一溶剂银纹的影响。
![](images/3ad3ae86e94ea1ac33a4fbb61ac97712b54418e1e133e60100f9edc04bedbfd2.jpg)  
图8-3 各种溶剂对MIL-P-5425和MIL-P-8184材料的应力一溶剂银纹的影响

图片摘要：该图主要展示 8 3 各种溶剂对MIL P 5425和MIL P 8184材料的应力一溶剂银纹的影响。
![](images/82af5a5461ee391146557077797acb5b4012b722f2baa81a431682214871ea0c.jpg)  
图8-4在不同温度下进行长时间悬臂梁弯曲试验时持久加载对MIL-P-8184材料应力一银纹的影响A—在室温时的银纹曲线B—在 $122^{\circ}\mathrm{F}$ 的银纹曲线

弯曲应力和同时加溶剂作用对MIL-P-8184材料银纹深度的影响（施加应力为2500psi，溶剂为清漆稀释剂）见图8-5。

0.350in厚MIL-P-25690材料在各种温度下的暴露时间对热松弛的影响见图8-6。

图片摘要：该图主要展示 8 4在不同温度下进行长时间悬臂梁弯曲试验时持久加载对MIL P 8184材料应力一银纹的影响A—在室温时的银纹曲线B—。
![](images/3d813ba3afb72a1103b864e418cf97253f134ee0c370001936872358504898c4.jpg)  
图8-5 弯曲应力和同时加溶剂作用对MIL-P-8184材料银纹深度的影响

（施加应力为 $2500\mathrm{psi}$ ，溶剂为清漆稀释剂）A一浇铸 B一拉伸

图片摘要：该图主要展示 8 5 弯曲应力和同时加溶剂作用对MIL P 8184材料银纹深度的影响。
![](images/241ccd05e26884d2808b250f8277f1d39551228b95f08488002db9048502aba3.jpg)  
图8-6 0.350in厚MIL-P-25690材料在各种温度下的暴露时间对热松弛的影响

A $70\%$ 220°F B 65% 220°F C 67% 210°F D $70\%$ 200°F E 65% 200°F F 70% 160°F

MIL-P-25690材料热松弛与时间的关系曲线见图8-7。

图片摘要：该图主要展示 8 6 0.350in厚MIL P 25690材料在各种温度下的暴露时间对热松弛的影响。
![](images/d5c38b90e7acbd02d517e2c5e5828793f64a04bd3d4ab00a5843ceffea7ac938.jpg)  
图8-7 MIL-P-25690材料热松弛与时间的关系曲线

# 8.3.1.2 力学性能

# （1）标准性能

聚甲基丙烯酸甲酯板材标准的力学性能见表8-17。

表 8-17 聚甲基丙烯酸甲酯板材标准的力学性能  

<table><tr><td colspan="2">性 能</td><td>耐热聚甲基丙烯酸甲酯 MIL-P-5245</td><td>改性聚甲基丙烯酸甲酯 MIL-P-8184</td><td>定向改性聚甲基丙烯酸甲酯 MIL-P-25690</td></tr><tr><td colspan="2">拉伸强度,psi</td><td>≥8000</td><td>≥9000</td><td>≥11000</td></tr><tr><td colspan="2">断裂伸长率,%</td><td>≥2</td><td>≥2</td><td></td></tr><tr><td colspan="2">层剪强度,psi</td><td>-</td><td>-</td><td>≥3000</td></tr><tr><td rowspan="2">K值,1bf/in3/2</td><td>标准条件</td><td></td><td></td><td>平均值≥2700
单个值≥2300</td></tr><tr><td>低温条件(0°F)</td><td></td><td></td><td>平均值≥1250
单个值≥1150</td></tr></table>

# (2）力学性能

聚甲基丙烯酸甲酯板材的力学性能（典型值）见表8-18。

表 8-18 聚甲基丙烯酸甲酯板材的力学性能 (典型值)  

<table><tr><td>性能</td><td>ASTM 方法</td><td>FTMS 406 方法</td><td>单位</td><td>耐热聚甲基丙烯 酸甲酯 MIL - P - 5425</td><td>改性聚甲基丙烯 酸甲酯 MIL - P - 8184</td><td>拉伸聚甲基丙烯 酸甲酯 MIL - P - 25690</td></tr><tr><td>泊松比</td><td>-</td><td>-</td><td>-</td><td>0.35</td><td>0.35</td><td>-</td></tr><tr><td>洛氏硬度</td><td>D - 785</td><td>1081</td><td>-</td><td>92</td><td>93~96</td><td>92~97</td></tr><tr><td>拉伸强度</td><td>D - 638</td><td>1011</td><td>\( {10}^{3}\mathrm{{psi}} \)</td><td>9.8 ~10.5</td><td>10.5 ~11.0</td><td>11.5 ~11.9</td></tr></table>

续表8-18   

<table><tr><td>性能</td><td>ASTM 方法</td><td>FTMS 406 方法</td><td>单位</td><td>耐热聚甲基丙烯酸甲酯MIL-P-5425</td><td>改性聚甲基丙烯酸甲酯MIL-P-8184</td><td>拉伸聚甲基丙烯酸甲酯MIL-P-25690</td></tr><tr><td>伸长率</td><td>D-638</td><td>1011</td><td>%</td><td>4.9~6.4</td><td>6.7</td><td>-</td></tr><tr><td>拉伸模量</td><td>D-638</td><td>1011</td><td>\( 10^5 \text{ psi} \)</td><td>4.3</td><td>4.5~4.7</td><td>4.5~4.9</td></tr><tr><td>压缩强度</td><td>D-695</td><td>1021</td><td>\( 10^3 \text{ psi} \)</td><td>18.0</td><td>19.0</td><td>-</td></tr><tr><td>压缩模量</td><td>D-695</td><td>1021</td><td>\( 10^5 \text{ psi} \)</td><td>4.5</td><td>4.5</td><td></td></tr><tr><td>弯曲强度</td><td>D-790</td><td>1031</td><td>\( 10^3 \text{ psi} \)</td><td>16.0</td><td>16.0</td><td>16.0~17.5</td></tr><tr><td>弯曲模量</td><td>D-790</td><td>1031</td><td>\( 10^5 \text{ psi} \)</td><td>4.5</td><td>4.5</td><td>5.0</td></tr><tr><td>剪切强度</td><td>D-732</td><td>1041</td><td>\( 10^3 \text{ psi} \)</td><td>9.0~10.0</td><td>9.5~9.7</td><td>-</td></tr><tr><td>悬臂梁冲击强度带缺口</td><td>D-256</td><td>1071</td><td>ft·lbf/in</td><td>0.30~0.99</td><td>0.31~0.45</td><td>1.5~3.0</td></tr><tr><td>悬臂梁冲击强度无缺口</td><td>-</td><td>-</td><td>ft·lbf/in</td><td>1.5~3.0</td><td>1.41~4.55</td><td>-</td></tr></table>

注：1.每种材料的性能一般是在室温下测得，其中某些值给出了一个范围。  
2. 试验方法采用美国材料与试验协会（ASTM）试验方法、联邦标准试验方法（FTMS406）。

Polycast 商用级及 Poly II、Poly76、S-1000 等牌号聚甲基丙烯酸甲酯板材的力学性能见表 8-19。

表8-19 Polycast商用级及PolyⅡ、Poly76、S-1000等牌号聚甲基丙烯酸甲酯板材的力学性能（典型值）  

<table><tr><td>性能</td><td>ASTM试验方法</td><td>单位</td><td>Poly II</td><td>Poly76</td><td>Poly84</td><td>Acrivue 350</td><td>S-1000</td><td>Polycast商用级</td></tr><tr><td>泊松比</td><td></td><td>-</td><td>-</td><td>-</td><td>-</td><td>-</td><td>0.35</td><td>-</td></tr><tr><td>洛氏硬度</td><td>D785</td><td>-</td><td>-</td><td>-</td><td>-</td><td>93</td><td>-</td><td>94~102</td></tr><tr><td>布氏硬度</td><td>D2583</td><td>-</td><td>-</td><td>-</td><td>-</td><td>52</td><td>49</td><td>49~51</td></tr><tr><td>拉伸强度</td><td>D638</td><td>10³ psi</td><td>9.0~11.0</td><td>10.6</td><td>9.0~11.0</td><td>11.0</td><td>14.0</td><td>9.0~11.0</td></tr><tr><td>拉伸模量</td><td>D747</td><td>10⁵ psi</td><td>-</td><td>-</td><td>-</td><td>4.5</td><td>5.0</td><td>4.0~5.0</td></tr><tr><td>伸长率</td><td>D638</td><td>%</td><td>4~5</td><td>3.2</td><td>4~5</td><td>-</td><td>12.9</td><td>4.0~4.8</td></tr><tr><td>压缩强度</td><td>D695</td><td>10³ psi</td><td></td><td></td><td></td><td>19.0</td><td>20.0</td><td>18.0</td></tr><tr><td>压缩模量</td><td>D695</td><td>10⁵ psi</td><td></td><td></td><td></td><td></td><td></td><td>4.0~4.8</td></tr><tr><td>弯曲强度</td><td>D790</td><td>10³ psi</td><td></td><td></td><td></td><td>16.0</td><td>17.5</td><td>14~16.5</td></tr><tr><td>弯曲模量</td><td>D790</td><td>10⁵ psi</td><td></td><td></td><td></td><td></td><td></td><td>4.8</td></tr><tr><td>剪切强度</td><td>D732</td><td>10³ psi</td><td></td><td></td><td></td><td>9.5</td><td>3.5</td><td>9.0</td></tr><tr><td>冲击强度
缺口悬臂梁法</td><td>D256</td><td>ft·lbf/in</td><td></td><td></td><td></td><td>0.5</td><td>3.1</td><td>0.35~0.40</td></tr></table>

# (3）力学性能曲线

a. 聚甲基丙烯酸甲酯板材的比较性能曲线

聚甲基丙烯酸甲酯及聚碳酸酯的拉伸应力一应变曲线见图8-8。

聚甲基丙烯酸甲酯及聚碳酸酯的拉伸强度与温度的关系曲线见图8-9。

图片摘要：该图主要展示 8 8 聚甲基丙烯酸甲酯及聚碳酸酯的拉伸应力一应变曲线。
![](images/c899578e0fe9e57463d38c77463d954fb6ee1695caff6a9a7e0e94176e4ff14e.jpg)  
图8-8 聚甲基丙烯酸甲酯及聚碳酸酯的拉伸应力一应变曲线

$$
\begin{array}{l} \begin{array}{c} \text {A - MIL - P - 25690 B - MIL - P - 8184} \\ \text {C - MIL - P - 5425 D - MIL - P - 5425 , 拉伸度 100 \%} \\ \text {E - MIL - P - 83310} \end{array} \\ \cdot \text {试 验 前 在} + 2 6 5 ^ {\circ} \mathrm {F} \text {下 干 燥} 1 8 \mathrm {h} 。 \\ \end{array}
$$

$$
\cdot \cdot \mathrm {A} \text {和} \mathrm {B} \text {之 间 的 差 别 可 以 忽 略 不 计 。}
$$

图片摘要：该图主要展示 8 9 聚甲基丙烯酸甲酯及聚碳酸酯的拉伸强度与温度的关系曲线（ASTM D638厚度1/8in）。
![](images/bd73694bb52e71f4266fd083b794abeac9a362aa2985d888a114a1d0259f2d50.jpg)  
图8-9 聚甲基丙烯酸甲酯及聚碳酸酯的拉伸强度与温度的关系曲线（ASTM D638厚度1/8in）

在 $80^{\circ}\mathrm{F}$ 下持久加载对聚甲基丙烯酸甲酯拉伸断裂行为的影响见图8-10。

图片摘要：该图主要展示 8 9 聚甲基丙烯酸甲酯及聚碳酸酯的拉伸强度与温度的关系曲线（ASTM D638厚度1/8in）。
![](images/a92796bf647a284b146ccd6f2804a775c83865f2f4a691fccffd4aa516f6955a.jpg)  
图8-10 在 $80^{\circ}\mathrm{F}$ 下持久加载对聚甲基丙烯酸甲酯拉伸断裂行为的影响

$$
\mathrm{A - MIL - P - 25690}\text{,拉伸度} 75\% \quad \mathrm{B - MIL - P - 8184}\quad \mathrm{C - MIL - P - 5425}
$$

在 $160^{\circ}\mathrm{F}$ 下持久加载对聚甲基丙烯酸甲酯拉伸断裂行为的影响见图8-11。在 $200^{\circ}\mathrm{F}$ 下持久加载对聚甲基丙烯酸甲酯拉伸断裂行为的影响见图8-12。温度对聚甲基丙烯酸甲酯 $K$ 值的影响见图8-13。

0.250in 聚甲基丙烯酸甲酯的室温弯曲疲劳曲线见图 8-14。

b. 耐热聚甲基丙烯酸甲酯的力学性能曲线

在 $80^{\circ}\mathrm{F}$ 下MIL-P-5425材料的拉伸蠕变数据见图8-15。

在 $160^{\circ}\mathrm{F}$ 下MIL-P-5425材料的拉伸蠕变数据见图8-16。

图8-11 在 $160^{\circ}\mathrm{F}$ 下持久加载对聚甲基丙烯酸甲酯拉伸断裂行为的影响  
图片摘要：该图主要展示 8 11 在 下持久加载对聚甲基丙烯酸甲酯拉伸断裂行为的影响。
![](images/2ea80747f6a9a687e0995bd30dc75251bac90dbfc9088d3adcc3e69ac0795f91.jpg)  
A—MIL-P-25690，拉伸度 $75\%$   
B—MIL-P-8184 C—MIL-P-5425

图8-13 温度对聚甲基丙烯酸甲酯 $K$ 值的影响  
图片摘要：该图主要展示 8 13 温度对聚甲基丙烯酸甲酯 值的影响。
![](images/15400a138bd51dc2b19d168a1b0b4fadc6194ea502d8f64c949693e5efba4887.jpg)  
A—MIL-5425 B—MIL-P-5425，拉伸度 $100\%$ C—MIL-P-25690，拉伸度 $68\%$

图8-12 在 $200^{\circ}\mathrm{F}$ 下持久加载对聚甲基丙烯酸甲酯拉伸断裂行为的影响  
图片摘要：该图主要展示 8 12 在 下持久加载对聚甲基丙烯酸甲酯拉伸断裂行为的影响。
![](images/31d6d6d193f992d52f3a5bcb6d787e0ae25734263ecda58534e7452e716bc9c7.jpg)  
A—MIL-P-25690，拉伸度 $75\%$ B—MIL-P-8184 C—MIL-P-5425

图8-14 0.250in聚甲基丙烯酸甲酯的室温弯曲疲劳曲线  
图片摘要：该图主要展示 8 14 0.250in聚甲基丙烯酸甲酯的室温弯曲疲劳曲线。
![](images/1ff87f221b8f6deab70318576620243881fd55d2d8079230a1288070073326e7.jpg)  
A—MIL-P-5425 B—MIL-P-5425，拉伸度 $100\%$ C—MIL-P-8184

图8-15 在 $80^{\circ}\mathrm{F}$ 下MIL-P-5425材料的拉伸蠕变数据  
图片摘要：该图主要展示 8 15 在 下MIL P 5425材料的拉伸蠕变数据。
![](images/6d5daa566d336c9dc9bdfa28d2b40ed176e0d6e8168055b74ed77f942ec37848.jpg)  
应变， $\%$   
A-1 B-2 C-5 D-产生银纹 E一断裂

图8-16 在 $160^{\circ}\mathrm{F}$ 下MIL-P-5425材料的拉伸蠕变数据  
图片摘要：该图主要展示 8 16 在 下MIL P 5425材料的拉伸蠕变数据。
![](images/0f0f2ccf9595116c87261167f24cf2cf492d96a4d096e12272ce360a16c5a8ec.jpg)  
应变， $\%$   
A—1 B—2 C—3 D—5 E—7 F—10 G—产生银纹 H—断裂

在 $200^{\circ}\mathrm{F}$ 下MIL-P-5425材料的拉伸蠕变数据见图8-17。

图8-17 在 $200^{\circ}\mathrm{F}$ 下MIL-P-5425材料的拉伸蠕变数据  
图片摘要：该图主要展示 8 17 在 下MIL P 5425材料的拉伸蠕变数据。
![](images/d4216792f0dea36b447e79fcbb58a9842696f4791b6310b538e7133e8ed9f243.jpg)  
应变， $\%$   
A—0.5 B—1.0 C—2.0 D—7.0 E—断裂 产生银纹

温度对MIL-P-5425材料拉伸性能的影响（短时间试验）见图8-18。

图8-18 温度对MIL-P-5425材料拉伸性能的影响（短时间试验）  
图片摘要：该图主要展示 8 18 温度对MIL P 5425材料拉伸性能的影响（短时间试验）。
![](images/97ba90bf75bd132d44b970479c468b1627f682711ae004f3653b56811947ba3d.jpg)  
A一拉伸强度 B一正切弹性模量 C一破坏时的应变  
D一产生银纹时的拉伸应力 E一产生银纹时的应变

温度对 MIL-P-5425 材料弯曲性能的影响（短时间试验）见图 8-19。

图8-19 温度对MIL-P-5425材料弯曲性能的影响（短时间试验）  
图片摘要：该图主要展示 8 19 温度对MIL P 5425材料弯曲性能的影响（短时间试验）。
![](images/9e5364106636ab0ce500d5065e4d307f02947d0184c038c1c2803cfb1cb02f3a.jpg)  
A一弯曲强度，无缺口 B一断裂时的挠度  
C—弯曲强度，缺口（深0.005in， $60^{\circ}$ 缺口，沿边正交于试样的长轴）  
D—正割弹性模量， $0\sim 1\mathrm{ksi}$

MIL-P-5425材料的室温弯曲蠕变数据见图8-20。

图8-20 MIL-P-5425材料的室温弯曲蠕变数据  
图片摘要：该图主要展示 8 20 MIL P 5425材料的室温弯曲蠕变数据。
![](images/d7df7f7e3e8e06e3e5c076060b8138e981858179a71eaaa4c1d5185257e3d154.jpg)  
挠度， $\%$   
A-0.2 B-0.3 C-0.4

在室温下 MIL-P-5425 材料的压缩蠕变数据见图 8-21。

图8-21 在室温下MIL-P-5425材料的压缩蠕变数据  
图片摘要：该图主要展示 8 21 在室温下MIL P 5425材料的压缩蠕变数据。
![](images/162771e287f19a0985a8f21ce792675f9f54ce349a48865b49b0d09cade7d2f3.jpg)  
变形，%   
A-8 B-10 C-12 D-14

# c. 改性聚甲基丙烯酸甲酯的力学性能曲线

在不同温度下 MIL-P-8184 材料的拉伸应力一应变曲线见图 8-22。

温度对 MIL-P-8184 材料的拉伸性能的影响（短时间试验）见图 8-23。

图片摘要：该图主要展示 8 22 在不同温度下MIL P 8184材料的拉伸应力一应变曲线。
![](images/f2cc8baaa2da3c4324d77c6a45f45eb5f8bef6a86b6b08df6ba6724b5c327131.jpg)  
图8-22 在不同温度下MIL-P-8184材料的拉伸应力一应变曲线

图片摘要：该图主要展示 8 22 在不同温度下MIL P 8184材料的拉伸应力一应变曲线。
![](images/b04feb87a93eb1d8adadf02a675629ce26540d78b1e7409c7fffdd6dc42df805.jpg)  
图8-23 温度对MIL-P-8184材料的拉伸性能的影响（短时间试验）

$$
\mathrm {A} - 8 2 ^ {\circ} \mathrm {F} \quad \mathrm {B} - 1 2 5 ^ {\circ} \mathrm {F} \quad \mathrm {C} - 1 5 0 ^ {\circ} \mathrm {F} \quad \mathrm {D} - 1 6 5 ^ {\circ} \mathrm {F}
$$

$$
\mathrm {E} - 1 8 0 ^ {\circ} \mathrm {F} \quad \mathrm {F} - 1 9 5 ^ {\circ} \mathrm {F} \quad \mathrm {G} - 2 1 0 ^ {\circ} \mathrm {F} \quad \mathrm {H} - 2 2 5 ^ {\circ} \mathrm {F}
$$

$$
\mathrm {A} \text {一 拉 伸 强 度} \quad \mathrm {B} \text {一 弹 性 模 量} \quad \mathrm {C} \text {一 破 坏 时 的 应 变}
$$

在 $80^{\circ}\mathrm{F}$ 下MIL-P-8184材料的拉伸蠕变数据见图8-24。

图片摘要：该图主要展示 8 24 在 下MIL P 8184材料的拉伸蠕变数据。
![](images/7dc2bafeaf58d30a01c53dfeb34f0c5c92813ddc9d0c16fe3356e4394f567901.jpg)  
图8-24 在 $80^{\circ}\mathrm{F}$ 下MIL-P-8184材料的拉伸蠕变数据

$$
\text{应变}, \%
$$

$$
\mathrm {A} - 2 \quad \mathrm {B} - 3 \quad \mathrm {C} - 5 \quad \mathrm {D} - 7 \quad \mathrm {E} - \text {产 生 银 纹} \quad \mathrm {F} - \text {断 裂}
$$

在 $160^{\circ}\mathrm{F}$ 下MIL-P-8184材料的拉伸蠕变数据见图8-25。

在 $200^{\circ}\mathrm{F}$ 下MIL-P-8184材料的拉伸蠕变数据见图8-26。

温度对MIL-P-8184材料弯曲性能的影响（短时间试验）见图8-27。

d. 拉伸聚甲基丙烯酸甲酯的力学性能曲线

在不同温度下0.350in厚MIL-P-25690材料的拉伸应力一应变曲线见图8-28。

图片摘要：该图主要展示 8 25 在 下MIL P 8184材料的拉伸蠕变数据应变，。
![](images/5dcd4db75b2db7e2cbc9ca70a368af1e4bb0b345b822d258decf57c0094add08.jpg)  
图8-25 在 $160^{\circ}\mathrm{F}$ 下MIL-P-8184材料的拉伸蠕变数据应变， $\%$

图片摘要：该图主要展示 8 25 在 下MIL P 8184材料的拉伸蠕变数据应变，。
![](images/c773db6d231f6a049edeef582ab75d4ca5e8390539919fa14030a8160ae3c5a1.jpg)  
图8-26 在 $200^{\circ}\mathrm{F}$ 下MIL-P-8184材料的拉伸蠕变数据应变， $\%$

图片摘要：该图主要展示 8 26 在 下MIL P 8184材料的拉伸蠕变数据应变，。
![](images/57c4c7327a330d3c221a097c8a1047ff8c243bb3839c954fb34fd44cf762b7a8.jpg)  
图8-27 温度对MIL-P-8184材料弯曲性能的影响（短时间试验）

A—弯曲强度，无缺口 B—弯曲强度，缺口（深 $0.005\mathrm{in}$ ， $60^{\circ}$ 缺口，沿边正交于试样长轴）C—正切弹性模量 D—在断裂时的挠度

图片摘要：该图主要展示 8 27 温度对MIL P 8184材料弯曲性能的影响（短时间试验）。
![](images/0b52007acfc8e21911d22eddeca39c5eb81c79bf988566df1701aaebfc090960.jpg)  
图8-28 在不同温度下0.350in厚MIL-P-25690材料的拉伸应力一应变曲线

破坏时的应力，ksi A-60F B-20° F C-20° F D-72° F E-120° F F-160° G-200° F A-20.4 B-16.2 C-13.4 D-11.5 E-8.4 F-6.3 G-3.3

在较高温度时0.350in厚MIL-P-25690材料的拉伸应力一应变曲线（夹头分离速度 $0.20\mathrm{in / min}$ ）见图8-29。

图片摘要：该图主要展示 8 28 在不同温度下0.350in厚MIL P 25690材料的拉伸应力一应变曲线。
![](images/7dee34777cdcbf8bb9f77a16fbdbcb2491fae584c40935e256d899e6d7e03991.jpg)  
图8-29 在较高温度时0.350in厚MIL-P-25690材料的拉伸应力一应变曲线(夹头分离速度 $0.20\mathrm{in / min}$ ）A—210°F B—220°F C—230°F

温度对拉伸度 $75\%$ MIL-P-25690材料拉伸性能的影响（短时间试验）见图8-30。在室温下0.350in厚MIL-P-25690材料的拉伸蠕变数据见图8-31。

图片摘要：该图主要展示 8 29 在较高温度时0.350in厚MIL P 25690材料的拉伸应力一应变曲线(夹头分离速度 ）A—210°F B。
![](images/b4977e497b4a2069363559d3ac0e3659975d60596b6490ae17052f7a083a69d7.jpg)  
图8-30 温度对拉伸度 $75\%$ MIL-P-25690材料拉伸性能的影响（短时间试验）A—拉伸强度，试样厚度0.125in和0.35inB—弹性模量，未出现银纹

图片摘要：该图主要展示 8 30 温度对拉伸度 MIL P 25690材料拉伸性能的影响（短时间试验）A—拉伸强度，试样厚度0.125in和0.。
![](images/e501fe73598963951d1ed37a544b77ba8dbeb172e33fe7bf70271f50c924a05a.jpg)  
图8-31 在室温下0.350in厚MIL-P-25690材料的拉伸蠕变数据应力，psiA-7000 B-6000 C-5000

在 $160^{\circ}\mathrm{F}$ 下0.350in厚MIL-P-25690材料的拉伸蠕变数据见图8-32。

图片摘要：该图主要展示 8 31 在室温下0.350in厚MIL P 25690材料的拉伸蠕变数据应力，psiA 7000 B 6000 C 5。
![](images/b2bdeab81d5f164be874a5e6a0a67020d1e495dae480bdc7ff839066b0bf2054.jpg)  
图8-32 在 $160^{\circ}\mathrm{F}$ 下0.350in厚MIL-P-25690材料的拉伸蠕变数据应力，psiA—4000B—3800

在 $195^{\circ}\mathrm{F}$ 下0.350in厚MIL-P-25690材料的拉伸蠕变数据见图8-33。

图8-33 在 $195^{\circ}\mathrm{F}$ 下0.350in厚MIL-P-25690  
图片摘要：该图主要展示 8 33 在 下0.350in厚MIL P 25690。
![](images/9b05c5a2d7f01f63f861ce45821eb0b2aae919dcbc32c2c3ea28f275bfe37834.jpg)  
材料的拉伸蠕变数据  
应力，psi   
A—2400 B—2200 C—2000

0.350in厚MIL-P-25690材料的压缩应力一应变数据见图8-34。

图8-340.350in厚MIL-P-25690材料的压缩应力一应变数据  
图片摘要：该图主要展示 8 340.350in厚MIL P 25690材料的压缩应力一应变数据。
![](images/ece97f8b78b50fc302871f6651a8bc9b1371f29c6c293715b1678d7cba5b85f0.jpg)  
A—-65°F，最大值29800psi B—-20°F，最大值24200psi  
C—20°F，最大值 21500psi D—77°F，最大值 18900psi  
E-120°F，最大值 13900psi F-160°F，最大值 9000psi  
G—200°F，最大值4900psi

温度对0.350in厚MIL-P-25690材料压缩强度的影响见图8-35。

在 $80^{\circ}\mathrm{F}$ 下MIL-P-25690材料的弯曲应力一挠度曲线见图8-36。

时间和温度对 MIL-P-25690 材料 $K$ 值的影响见图 8-37。

MIL-P-25690材料在定向拉伸时和成型后的 $K$ 值与拉伸百分数的关系曲线见图8-38。

在不同温度下 $0.60 \sim 0.80 \mathrm{in}$ 厚 MIL-P-25690 材料的 $K$ 值降低见图 8-39。

图片摘要：该图主要展示 8 35 温度对0.350in厚MIL P 25690材料压缩强度的影响。
![](images/d40751629d76c07fd8c318b833270527185ec0e181cdf1e600d3a19cff68119b.jpg)  
图8-35 温度对0.350in厚MIL-P-25690材料压缩强度的影响

图8-36 在 $80^{\circ}\mathrm{F}$ 下MIL-P-25690材料的弯曲应力一挠度曲线A一胶粘的不对称结构B一胶粘的对称结构C一缺口试样D一无缺口试样（没有断裂）  
图片摘要：该图主要展示 8 36 在 下MIL P 25690材料的弯曲应力一挠度曲线A一胶粘的不对称结构B一胶粘的对称结构C一缺口试样D一无缺。
![](images/44e5089c5ae356dad7232c9d6a28281e1e608f9a722f460828fab243de04c09d.jpg)  
注：在加载点区域内有两个例子是将浸渍树脂的纤维布胶粘在上下表面。

图片摘要：该图主要展示 8 36 在 下MIL P 25690材料的弯曲应力一挠度曲线A一胶粘的不对称结构B一胶粘的对称结构C一缺口试样D一无缺。
![](images/7ed02c295d3b42b402410e82d91044a2d46e0c809c53f93c28a684e493218102.jpg)  
图8-37 时间和温度对MIL-P-25690材料 $K$ 值的影响A—235°F B—200°F

图片摘要：该图主要展示 8 37 时间和温度对MIL P 25690材料 值的影响A—235°F B—200°F。
![](images/8bb0228efd66dafa68df86dd350857eb96b3c062fe714b55e0489544175f7ebe.jpg)  
图8-38 MIL-P-25690材料在定向拉伸时和成形后的 $K$ 值与拉伸百分数的关系曲线拉伸丙烯酸酯MIL-P-25690（厚度0.900in）。

图片摘要：该图主要展示 8 38 MIL P 25690材料在定向拉伸时和成形后的 值与拉伸百分数的关系曲线拉伸丙烯酸酯MIL P 25690（。
![](images/484c9076c33f81d5b91d2268e07b3858bf7f92d17fdde4b02164c25e52533ab3.jpg)  
图8-39 在不同温度下 $0.60\sim 0.80\mathrm{in}$ 厚MIL-P-25690材料的 $K$ 值降低

# 8.3.1.3 耐环境性能

# (1) 耐化学药品性能

聚甲基丙烯酸甲酯板材的耐化学药品性能见表8-20。

表 8-20 聚甲基丙烯酸甲酯板材的耐化学药品性能  

<table><tr><td>序号</td><td>化学药品</td><td>耐热聚甲基丙烯酸甲酯</td><td>改性聚甲基丙烯酸甲酯</td></tr><tr><td>1</td><td>乙醛</td><td>不耐</td><td>不耐</td></tr><tr><td>2</td><td>醋酸</td><td>不耐</td><td>不耐</td></tr><tr><td>3</td><td>25%醋酸溶液</td><td>有限地耐</td><td>有限地耐</td></tr><tr><td>4</td><td>丙酮</td><td>不耐</td><td>不耐</td></tr><tr><td>5</td><td>醋酸戊酯</td><td>不耐</td><td>不耐</td></tr><tr><td>6</td><td>苯</td><td>不耐</td><td>不耐</td></tr><tr><td>7</td><td>正丁醇</td><td>有限地耐</td><td>耐</td></tr><tr><td>8</td><td>四氯化碳</td><td>不耐</td><td>不耐</td></tr><tr><td>9</td><td>氯苯</td><td>不耐</td><td>不耐</td></tr><tr><td>10</td><td>三氯甲烷</td><td>不耐</td><td>不耐</td></tr><tr><td>11</td><td>环己烷</td><td>耐</td><td>耐</td></tr><tr><td>12</td><td>环已酮</td><td>不耐</td><td>不耐</td></tr><tr><td>13</td><td>萘烷</td><td>耐</td><td>耐</td></tr><tr><td>14</td><td>二氯乙烷</td><td>不耐</td><td>不耐</td></tr><tr><td>15</td><td>乙醚</td><td>不耐</td><td>有限地耐</td></tr><tr><td>16</td><td>30%乙醇</td><td>有限地耐</td><td>有限地耐</td></tr><tr><td>17</td><td>乙醇胺</td><td>有限地耐</td><td>耐</td></tr><tr><td>18</td><td>醋酸乙酯</td><td>不耐</td><td>不耐</td></tr><tr><td>19</td><td>乙二醇</td><td>耐</td><td>耐</td></tr><tr><td>20</td><td>甲乙酮</td><td>不耐</td><td>不耐</td></tr><tr><td>21</td><td>35%甲醛</td><td>耐</td><td>耐</td></tr><tr><td>22</td><td>甲酸</td><td>不耐</td><td>不耐</td></tr></table>

续表8-20
