Repository: C-zj02/CFD-claw

<div align="center">

**English** | [中文](#中文版) | [Français](README_FR.md) | [Русский](README_RU.md) | [हिन्दी](README_HI.md) | [العربية](README_AR.md) | [Português](README_PT.md)

# 🚀 Claude Code Python

**A Complete Python Reimplementation Based on Real Claude Code Source**

*From TypeScript Source → Rebuilt in Python with ❤️*

***
**🔥 Active Development • New Features Weekly 🔥**

</div>

***

## 🎯 What is This?

**Clawd Code** is a **complete Python rewrite** of Claude Code, based on the **real TypeScript source code**.

File: RAG-data/中国航空材料手册(第1版) 第1卷 结构钢 不锈钢001-200.pdf-c18ac419-eb6a-449f-8c50-a50393558250.md (part 4 of 7)
# 不锈钢
绪论 587
3.4.1.6 旋转弯曲高温疲劳曲线 见图3-12。

图3-12 旋转弯曲高温疲劳曲线[4]   
图片摘要：该图主要展示 3 12 旋转弯曲高温疲劳曲线[4]。
![](images/e137a8e6e0da4edc4f0a6a436bb3d56a35bc82fbc46193a3d5bf45c4fd1d58a8.jpg)  
1—光滑试样；2—缺口试样   
（试件形状为光滑试件 $d_{\mathrm{o}} = 7.52\mathrm{mm}$ 。缺口试样， $d_{\mathrm{H}} = 7.52\mathrm{mm}$   
$r_{\mathrm{H}} = 0.75\mathrm{mm}$ 。热处理制度为 $820^{\circ}\mathrm{C}$ 水淬 $+520 \sim 530^{\circ}\mathrm{C}$ 回火空冷）

图3-11 轴向加载缺口试样（ $K_{1} = 2$ ） $S - N$ 曲线[8]  
图片摘要：该图主要展示 3 11 轴向加载缺口试样（ ） 曲线[8]。
![](images/95c876b30766d62999015531bc3f0d02cc5503fa6702b6de3c2799bdca011f86.jpg)  
（试样形状为 $d_{\mathrm{O}} = 9.5\mathrm{mm}$ ， $d_{\mathrm{H}} = 8\mathrm{mm},r_{\mathrm{H}} = 0.75\mathrm{mm}_{\circ}$ 试样经调  
质处理， $\sigma_{\mathrm{b}} = 834\mathrm{MPa}$ 。试验条件为轴向加载， $\sigma_{\mathrm{m}} = 0,98$ 、196、  
294 MP a; $f = 133\mathrm{Hz}$

图3-13 低温对45号钢疲劳强度的影响[4]   
图片摘要：该图主要展示 3 13 低温对45号钢疲劳强度的影响[4]。
![](images/1175fd8b34ef5e3c5607fac6836873a9a5bed63354c66246858c836fbc8a0c9c.jpg)  
1—光滑试样；2—缺口试样   
（试件形状为光滑试样 $d = 5\mathrm{mm}$ ；缺口试样为缺口角度 $60^{\circ}$ ，缺口深度为 $0.2\mathrm{mm}$ ， $r_{\mathrm{H}} = 0.1\mathrm{mm}$ 。热处理制度为 $840^{\circ}\mathrm{C}$ 油淬 $+550^{\circ}\mathrm{C}$ 回火）

# 3.5 弹性性能

# 3.5.1 弹性模量 见表3-13。

表3-13[2]  

<table><tr><td>θ, ℃</td><td>20</td><td>20~100</td><td>20~200</td><td>20~300</td><td>20~400</td><td>20~450</td></tr><tr><td>E, GPa</td><td>200.1</td><td>201</td><td>193</td><td>190</td><td>172</td><td>158</td></tr></table>

# 4 组织结构

# 4.1 相变温度 见表4-1。

表4-1[9]  

<table><tr><td>名 称</td><td>Ac1</td><td>Ac3</td><td>Ar3</td><td>Ar1</td><td>Ms</td></tr><tr><td>θ, ℃</td><td>725.</td><td>770</td><td>720</td><td>690</td><td>330</td></tr></table>

# 4.2 时间-温度-组织转变曲线 见图4-1和图4-2。

图片摘要：该图主要展示 4 1[9]。
![](images/588ee4abee7ec4d38c1c5bf749c44e0f87201a1baaaa95cf95f69340e9c61631.jpg)  
${l}_{1}\left( {2 - x}\right)  = 0$   
图4-1 45号钢的等温转变曲线[10]   
（用钢成分为 $C = 0.44\%$ ， $\mathrm{Mn} = 0.66\% ,\mathrm{Si} = 0.22\% ,\mathrm{V} = 0.02\%$   
奥氏体化温度为 $880^{\circ}\mathrm{C}$ ）

图片摘要：该图主要展示 4 1 45号钢的等温转变曲线[10]。
![](images/1365e713bddf7d7beadffa0b877ff54d5d041229c34023d58ea580249d32b104.jpg)

4.3 合金组织结构 在正火和退火状态下的组织, 均由铁素体和珠光体所组成。钢在调质状态下的组织为回火索氏体。

# 5 工艺性能与要求

5.1 成形性能 冷变形塑性中等, 钢丝可供冷镦锻。钢的热压力加工成形性能良好, 热压力加工的开锻温度为 $1180 \sim 1200^{\circ} \mathrm{C}$ , 终锻温度大于 $800^{\circ} \mathrm{C}$ , 当加工件相当大时（大于 $300 \mathrm{~mm}$ ）应缓冷。

# 5.2 焊接性能

# 5.3 零件热处理工艺

5.3.1 热处理工艺参数 见表5-1。

表5-1[1]  

<table><tr><td>名称</td><td>退火</td><td>正火</td><td>高温回火</td><td>淬火</td><td>回火</td></tr><tr><td>加热温度，℃</td><td>850</td><td>850</td><td>680~710</td><td>820~860</td><td>290~610</td></tr><tr><td>冷却方法</td><td>炉冷</td><td>空冷</td><td>空冷</td><td>水或油冷</td><td>空冷</td></tr></table>

# 5.3.2 末端淬透性曲线 见图5-1。

图5-1 45号钢淬透性带[2]   
图片摘要：该图主要展示 5 1 45号钢淬透性带[2]。
![](images/993abc527735243edc2a74df82d4c7d8cc4d1dd098fe929b5e9cea5d2048c539.jpg)  
（此曲线带为6炉钢的数据绘制的。奥氏体化温度为 $840^{\circ}\mathrm{C}$ ）

# 5.4 表面处理工艺

5.5 切削加工及磨削性能 切削加工性能良好，退火后，当 $\mathrm{HB} = 179\sim 230\mathrm{kgf / mm^2}$ 时，相对切削加工性为 $60\%$ [9]。

# 参考资料

[1] YB674—73《航空用结构钢钢棒技术条件》，冶金工业部标准化研究所，1973年。  
[2] 钢铁研究院、机械科学研究院，合金钢手册，下册，中国工业出版社，1965年，39～41页。  
[3] 手册编写委员会，机械工程手册，第3卷，机械工业出版社，1982年， $88\sim 89$ 页。  
[4] BHAM, 航空材料手册（中译本），第一册，结构钢与铸铁，1965年，34～41页。  
[5] 航空工业部01—602处，45号钢进厂检验报告汇编（结03—86），北京航空材料研究所存，1986年10月。  
[6] 第一汽制造厂设备制造分厂，机械工程材料手册，上册，机械工业出版社，1982年。  
[7] 上海材料研究所，12种常用国产钢的疲劳性能数据（内部资料），1984年7月。  
[8] 北京航空材料研究所，航空金属材料疲劳性能手册（内部出版物），1981年，223～226页。  
[9] 古里亚耶夫A·Ⅱ等，汽车构造钢手册，机械工业出版社，1964年，50～55页。  
[10] 本溪钢厂、清华大学金属材料教研组，钢的过冷奥氏体转变曲线，第一图册（内部出版物），1978年。  
[11] HB/Z 5025-77《航空结构钢的热处理》，航空工业部标准化研究所，1977年。

编写：宋宇文

审校：吕章坤、张连荣

# 15 Cr-A

# 1 概述

$15\mathrm{CrA}$ 钢是在15号钢中加入 $0.7\% \sim 1.0\% \mathrm{Cr}$ 而成。由于铬的加入，渗碳时可增加表面层的含碳量和渗碳深度。铬还可增加淬透性，提高渗碳零件的心部强度。但该钢在渗碳时，形成网状碳化物的倾向比15号钢大，晶粒有长大倾向，淬火时易变形。该钢的焊接性良好，冷变形塑性高，切削性能甚好。

15CrA钢主要用于制造断面较小，需要承受磨损的渗碳零件。

1.1 材料牌号 $15\mathrm{CrA}$ 。

1.2 相近牌号 15 X A.（苏联），5115（美国），SCr415(日本)，523A14，En206（英国），12C3（法国）[1]。  
1.3 材料的技术标准 见表1-1。

表1 12  

<table><tr><td>品种</td><td>技术标准</td></tr><tr><td>棒材</td><td>Y B 674-73《航空用结构钢钢棒技术条件》</td></tr><tr><td>锻件</td><td>H B 5024-77《结构钢、不锈钢及耐热钢锻件》</td></tr></table>

1.4 化学成分 见表1-2。

表1-2[2]  

<table><tr><td>元素</td><td>C</td><td>Mn</td><td>Si</td><td>S</td><td>P</td><td>Cr</td><td>Ni</td><td>Mo</td></tr><tr><td>含量,%</td><td>0.12~0.17</td><td>0.30~0.60</td><td>0.17~0.37</td><td>≤0.030</td><td>≤0.030</td><td>0.70~1.00</td><td>≤0.40</td><td>≤0.15</td></tr></table>

# 1.5 热处理制度

$860^{\circ}\mathrm{C}$ 油淬 $+780\sim 810^{\circ}\mathrm{C}$ 油淬 $+150\sim 170^{\circ}\mathrm{C}$ 回火，空冷。

# 1.6 品种规格和供应状态

1.6.1 品种规格 见表1-3中各标准的规定。

表1-3  

<table><tr><td>技术标准 品种 状态</td><td>圆 钢</td><td>六 角 钢</td><td>方 钢</td><td>扁 钢</td></tr><tr><td>热轧</td><td>G B 702-86</td><td>G B 705-83</td><td>G B 702-86</td><td>G B 704-83</td></tr><tr><td>冷轧(拉)</td><td>G B 905-82</td><td>G B 907-82</td><td>G B 906-82</td><td>-</td></tr><tr><td>锻造</td><td>G B 908-72</td><td>-</td><td>G B 908-72</td><td>Y B 201-63</td></tr></table>

1.6.2 供应状态 通常为正火或退火。

1.7 熔炼和铸造工艺 $15\mathrm{CrA}$ 钢以电弧炉冶炼，电渣炉重熔。经双方同意也可用其他方法冶炼。  
1.8 应用概况及特殊要求 $15\mathrm{CrA}$ 钢在航空工业中主要用于制造截面尺寸在 $30\mathrm{mm}$ 以下的渗碳零件，有时代替 $12\mathrm{CrNi}3\mathrm{A}$ 钢。

# 2 物理和化学性能

# 2.1 热性能

2.1.2 热导率 见表2-1。

表 2-1 [3]  

<table><tr><td>θ, ℃</td><td>100</td><td>200</td><td>300</td><td>400</td><td>500</td><td>600</td><td>700</td></tr><tr><td>λ, W/(m·℃)</td><td>50.24</td><td>46.05</td><td>41.87</td><td>40.19</td><td>38.10</td><td>36.01</td><td>32.24</td></tr></table>

# 2.1.3 线膨胀系数 见表2-2。

表 2-2 [4]  

<table><tr><td>θ, ℃</td><td>20~100</td><td>20~200</td><td>20~400</td><td>20~600</td></tr><tr><td>α, 10-6℃-1</td><td>11.3</td><td>11.6</td><td>13.2</td><td>14.2</td></tr></table>

# 2.2 密度 $\rho = 7.74\mathrm{g / cm}^{3}$ [3]

# 3 力学性能

3.1 技术标准规定的性能 见表3-1。

表3-1  

<table><tr><td rowspan="3">品种</td><td rowspan="3">技术标准</td><td rowspan="3">热处理制度</td><td>σb</td><td>σ0.2</td><td>δ5</td><td>ψ</td><td>aKU</td><td>HB</td></tr><tr><td colspan="2">MP a</td><td colspan="2">%</td><td>kJ/m2</td><td rowspan="2">kgf/mm2</td></tr><tr><td colspan="5">不小于</td></tr><tr><td rowspan="2">棒材</td><td rowspan="2">Y B 674-73</td><td>正火或退火</td><td>-</td><td>-</td><td>-</td><td>-</td><td>-</td><td>&lt;179</td></tr><tr><td>860℃油淬+780~810℃油淬+150~170℃空冷</td><td>590</td><td>390</td><td>15</td><td>50</td><td>885</td><td>170~302</td></tr><tr><td>锻件</td><td>HB 5024-77</td><td>780~810℃油淬+150~170℃空冷</td><td>590</td><td>390</td><td>15</td><td>50</td><td>885</td><td>170~302</td></tr></table>

# 3.2 室温和各种温度下的力学性能

# 3.2.1 硬度

3.2.1.1 不同温度回火后的硬度变化 见图3-1。

图片摘要：该图主要展示 3 1 回火温度对硬度的影响（试样回火前经 油淬）。
![](images/e8603454389ef00dca626c4d32377cbff6ff30a84a0576e997667badb4bf9721.jpg)  
图3-1 回火温度对硬度的影响（试样回火前经 $900^{\circ}\mathrm{C}$ 油淬）

# 3.2.2 拉伸性能

# 3.2.2.1 室温拉伸性能 见表3-2。

表3-2[6]  

<table><tr><td rowspan="2">项目</td><td rowspan="2">热处理制度</td><td>σb</td><td>σ0.2</td><td>δ5</td><td>ψ</td></tr><tr><td colspan="2">MPa</td><td colspan="2">%</td></tr><tr><td>max</td><td rowspan="4">900℃淬水+810~820℃淬水+200℃回火</td><td>920</td><td>765</td><td>23</td><td>57</td></tr><tr><td>min</td><td>775</td><td>500</td><td>12</td><td>45</td></tr><tr><td>X</td><td>890</td><td>575</td><td>16.8</td><td>53</td></tr><tr><td>s</td><td>60</td><td>96</td><td>2.49</td><td>5.04</td></tr></table>

注：表中数据为16个炉号，32个生产检验数据的统计结果。

3.2.2.2 不同直径钢坯热处理后的拉伸性能 见图3-2。  
3.2.2.3 不同含碳量对拉伸性能的影响 见图3-3。  
3.2.2.4 不同含铬量对拉伸性能的影响 见图3-4。

图片摘要：该图主要展示 3 2 钢坯尺寸大小及不同温度回火对拉伸性能的影响[51]（试样回火前经 水淬）。
![](images/25cbb27df0b8284b06e440ac02bf503da2ed07c585e20573866abc63f82e3079.jpg)  
图3-2 钢坯尺寸大小及不同温度回火对拉伸性能的影响[51]（试样回火前经 $870^{\circ}\mathrm{C}$ 水淬）

图片摘要：该图主要展示 3 2 钢坯尺寸大小及不同温度回火对拉伸性能的影响[51]（试样回火前经 水淬）。
![](images/c1846299b8b4098f15f0568e124bdebee7b4ed758ed8ffa745248dbedf3e875e.jpg)  
图34 不同含铬量对拉伸性能的影响[4]  
（热处理制度为 $880^{\circ}\mathrm{C}$ 水淬 $+800^{\circ}\mathrm{C}$ 水淬  
$+200^{\circ}C$ 回火，空冷）

图片摘要：该图主要展示 34 不同含铬量对拉伸性能的影响[4]。
![](images/35a26b6f12ea7fc6bc8e26ece4e7273a06766109d66d00af40f7073035ad360c.jpg)  
图3-3 不同含碳量对拉伸性能的影响[4]  
（热处理制度为 $880^{\circ}\mathrm{C}$ 水淬 $+800^{\circ}\mathrm{C}$ 水淬 $+200^{\circ}\mathrm{C}$ 回火，空冷）

3.2.2.5 淬火介质温度对拉伸性能的影响 见表3-3。

表3-3[4]  

<table><tr><td rowspan="2">毛坯直径mm</td><td rowspan="2">热处理制度</td><td rowspan="2">淬火介质温度,℃</td><td rowspan="2">试样数量</td><td>σb</td><td>σ0.2</td><td>δ5</td><td>ψ</td></tr><tr><td colspan="2">MPa</td><td colspan="2">00</td></tr><tr><td rowspan="2">15</td><td rowspan="2">880℃水淬+800℃水淬+200℃回火,空冷</td><td>22</td><td>8</td><td>1222</td><td>913</td><td>12.4</td><td>41.9</td></tr><tr><td>27</td><td>8</td><td>912</td><td>539</td><td>10.4</td><td>44.1</td></tr></table>

3.2.2.6 不同回火温度对拉伸性能的影响 见图3-5。

图片摘要：该图主要展示 3 3[4]。
![](images/251d9ee7446cda119f61bbb6999cd4e5baf9e3543ffef12abc07746dda19ac9b.jpg)  
图3-5回火温度对拉伸性能的影响[3]（试样回火前经 $900^{\circ}\mathrm{C}$ 油淬）

# 3.2.4 冲击性能

3.2.4.1 室温冲击韧性 见表3-4。

表3-4[6]  

<table><tr><td rowspan="2">热处理制度</td><td colspan="3">\( a_{\mathrm {KU}}, \mathrm {kJ} / \mathrm {m}^{2} \)</td></tr><tr><td>S基值</td><td>\(\overline{\mathrm{V}}\)</td><td>s</td></tr><tr><td>900°C水淬+810°C水淬+210~220°C回火</td><td>880</td><td>1282</td><td>266</td></tr></table>

注：表中数据为16个炉号，32个生产检验数据的统计结果。

3.2.4.2 不同含碳量对冲击韧性的影响 见图3-6。

图3-6 含碳量对冲击韧性的影响[4]  
图片摘要：该图主要展示 3 6 含碳量对冲击韧性的影响[4]。
![](images/02be162a51819e01c79a3a65e297ed69c49a5beed03ed341105473be1aa258d6.jpg)  
（热处理制度为 $880^{\circ}\mathrm{C}$ 水淬 $+800^{\circ}\mathrm{C}$ 水淬 $+200^{\circ}\mathrm{C}$ 回火，空冷）

# 3.2.4.3 不同含铬量对冲击韧性的影响 见图3-7。

图3-7 含铬量对冲击韧性的影响 [4]  
图片摘要：该图主要展示 3 7 含铬量对冲击韧性的影响 [4]。
![](images/d949200c49f3ec3b3516d64e52c5c129fe6312c189898d25b32280810ea62e12.jpg)  
（热处理制度为 $880^{\circ}\mathrm{C}$ 水淬 $+800^{\circ}\mathrm{C}$ 水淬 $+200^{\circ}\mathrm{C}$ 回火，空冷）

# 3.2.4.4 淬火介质温度对冲击韧性的影响 见表3-5。

表3-5[4]  

<table><tr><td>毛坯直径, mm</td><td>热处理制度</td><td>淬火介质温度, ℃</td><td>试样数量</td><td>a_KU
kJ/m²</td></tr><tr><td rowspan="2">15</td><td rowspan="2">880℃水淬+800℃水淬+200℃回火, 空冷</td><td>22</td><td>8</td><td>696</td></tr><tr><td>27</td><td>8</td><td>1019</td></tr></table>

# 3.2.4.5 不同回火温度对冲击韧性的影响 见图3-8。

图片摘要：该图主要展示 3 5[4]。
![](images/bcc3b5564043cfe4ff9f5ca7b08e9c8323dad0a3ddfe21df1f630563c999b786.jpg)  
图3-8回火温度对冲击韧性的影响[3]（试样回火前经 $900^{\circ}\mathrm{C}$ 油淬）

# 3.2.4.6 低温冲击韧性 见图3-9。

图3-9 低温对冲击韧性的影响[4]  
图片摘要：该图主要展示 3 9 低温对冲击韧性的影响[4]。
![](images/7fb0c1c664cd499109e26b1c4cf3ea8016662aa7a22928f0b3d1b25c1ffcfba3.jpg)  
（热处理制度为 $870\mathrm{C}$ 水淬 $+200\mathrm{C}$ 回火，空冷）

# 3.2.5 弯曲性能

3.2.5.1 渗碳后的弯曲强度 见表3-6。

# 3.2.9 其他性能

3.2.9.1 渗碳后的耐磨性能 见图3-10。

表3-6[4]  

<table><tr><td>试样尺寸,mm</td><td>热处理制度</td><td>断裂负荷N</td><td>fmaxmm</td><td>断口</td></tr><tr><td>15×15×120跨距:100</td><td>920℃渗碳6h,降温到870℃水淬+200℃90min,空冷</td><td>29216</td><td>1.27</td><td>脆性</td></tr></table>

图片摘要：该图主要展示 3 6[4]。
![](images/241c9c9324ed3627a0a8e847eb057bf107009e9f8e3df2d00cf67942148365b8.jpg)  
图3-10 渗碳后的耐磨性曲线[4]

（热处理制度为 $950^{\circ}\mathrm{C}$ 渗碳 $6\mathrm{h}$ ，降温到 $870^{\circ}\mathrm{C}$ 油淬 $+200^{\circ}\mathrm{C}$ 回火，空冷）

3.3 持久和蠕变性能 不同温度下的蠕变强度：见表3-7。

表3-7[4]  

<table><tr><td>θ, ℃</td><td>400</td><td>450</td><td>500</td></tr><tr><td>σ0.1/1000, MPa</td><td>132</td><td>88</td><td>59</td></tr></table>

# 3.4 疲劳性能

3.4.1 疲劳极限 见表3-8。

表3-8[4]  

<table><tr><td rowspan="2">毛坯直径, \( \mathrm{{mm}} \)</td><td rowspan="2">热处理制度</td><td>\( {\sigma }_{b} \)</td><td>\( {\sigma }_{-1} \)</td></tr><tr><td colspan="2">MPa</td></tr><tr><td>20</td><td>820 C油淬 + 170°C 3 h, 空冷</td><td>850</td><td>324</td></tr></table>

# 3.5 弹性性能

3.5.1 弹性模量 $E = 203\mathrm{GPa}$ 。

# 4 组织结构

4.1 相变温度 见表4-1。

表4-1[4]  

<table><tr><td>名称</td><td>A c 1</td><td>A c 3</td><td>A r 3</td><td>A r 1</td></tr><tr><td>θ, ℃</td><td>766</td><td>838</td><td>799</td><td>702</td></tr></table>

# 4.2 时间-温度-组织转变曲线

4.3 合金组织结构 15CrA钢在正火或退火状态下，组织为铁素体和珠光体；作为渗碳件使用，其心部组织为低碳回火马氏体，表层为高碳回火马氏体。调质状态下的组织为回火索氏体。

# 5 工艺性能与要求

5.1 成形性能 该钢热压力加工成形性能良好。热压力加工的加热温度为 $1240 \sim 1260^{\circ}\mathrm{C}$ ；开锻温度为 $1220^{\circ}\mathrm{C}$ ；终锻温度大于 $800^{\circ}\mathrm{C}$ ，锻后堆冷。

# 5.2 焊接性能

# 5.3 零件热处理工艺

5.3.1 热处理工艺参数 见表5-1。

表5-1[4]  

<table><tr><td>名称</td><td>正火</td><td>退火</td><td>高温回火</td><td>淬火</td><td>回火</td><td>渗碳</td><td>淬火Ⅰ</td><td>淬火Ⅱ</td><td>回火</td></tr><tr><td>加热温度,℃</td><td>880</td><td>880</td><td>690~710</td><td>880</td><td>500~550</td><td>900~920</td><td>860~890</td><td>780~820</td><td>170~190</td></tr><tr><td>冷却方式</td><td>空冷</td><td>炉冷</td><td>空冷</td><td>油冷</td><td>空冷</td><td>-</td><td>油冷</td><td>油冷</td><td>空冷</td></tr></table>

5.3.2 末端淬透性曲线 见图5-1。  
5.3.3 不同直径钢材淬火后截面硬度分布曲线 见图5-2。  
5.4 表面处理工艺  
5.5 切削加工和磨削性能 切削加工性能良好。

图片摘要：该图主要展示 5 1 末端淬透性曲线[4]。
![](images/5a4e1253f919437ee51458f5bec4dd99ed8f7f3ad76a8093d9846ae085fb36dc.jpg)  
图5-1 末端淬透性曲线[4]

（用钢成分为 $C = 0.15\%$ ， $\mathrm{Si} = 0.27\%$ ， $\mathrm{Mn} = 0.57\%$ ， $\mathrm{Cr} = 0.74\%$ ， $\mathrm{Ni} = 0.28\%$ ， $\mathrm{P} = 0.007\%$ ， $\mathrm{S} = 0.007\%$ ； $895^{\circ}\mathrm{C}$ ， $50\mathrm{min}$ ，端淬）

图5-2 不同直径钢材淬火后截面硬度分布曲线[4]  
图片摘要：该图主要展示 5 2 不同直径钢材淬火后截面硬度分布曲线[4]。
![](images/726f18fd73c678c3d86a35e0f3e4f6cab8e5cc5570fd15cc83ab20d060eb7f72.jpg)  
（用钢成分为 $C = 0.15\%$ ， $\mathrm{Si} = 0.27\%$ ， $\mathrm{Mn} = 0.51\%$ ， $\mathrm{Cr} = 0.74\%$ ， $\mathrm{Ni} = 0.28\%$ ， $\mathrm{P} = 0.007\%$ ， $\mathrm{S} = 0.007\%$ 。试样经 $895^{\circ}\mathrm{C}, d20\mathrm{mm}$ 保温 $35\mathrm{min}$ ， $d24\mathrm{mm}$ 和 $d28\mathrm{mm}$ 保温 $45\mathrm{min}$ ，水淬）

# 参考资料

[1] 林慧国、周人俊编，世界钢号手册，机械工业出版社，1985年，第1111页。  
[2] 航空工业部第六〇一研究所，飞机金属材料标准与试验方法汇编，上册（内部出版物），1981年，第 $84\sim 92$ 页。  
[3] BHA M，航空材料手册（中译本），第一册，结构钢和铸铁，1965年，第 $67\sim 70$ 页。  
[4] 手册编写组，合金钢钢种手册，第一册，合金结构钢，冶金工业出版社，1983年，第 $144\sim 148$ 页。  
[5] 冶金工业部钢铁研究院，第一机械工业部机械科学研究院，合金钢手册，下册，中国工业出版社，1964年。  
[6] 上钢五厂，15CrA钢出厂检验报告汇编（结06—86），北京航空材料研究所存，1986年8月。

编写：沈孟芳

审校：赵振业、宋宇文

# 20 CrA

# 1 概述

$20\mathrm{CrA}$ 钢是一种常用的渗碳钢。该钢经淬火低温回火后有良好的综合力学性能。低温冲击韧性良好，回火脆性不明显。冷变形塑性中等，切削加工性尚好，但渗碳时，晶粒有长大倾向，需要二次淬火以提高零件心部的韧性。渗碳后直接淬火，虽不致有多量的残余奥氏体，但冲击韧性和塑性有所降低，故不宜采用。

$20\mathrm{CrA}$ 钢一般用于制造心部强度要求较高和工作表面承受磨损的零件，如滑阀、活塞、衬筒等。

1.1 材料牌号 $20\mathrm{CrA}$ 。  
1.2 相近牌号 20X A（苏联），5120（美国），SCr420（日本），527A20（英国），18C3（法国）[1]。  
1.3 材料的技术标准 见表1-1。

表1-1  

<table><tr><td>品种</td><td>技术标准</td></tr><tr><td>棒材</td><td>GB 3077-82《合金结构钢技术条件》</td></tr><tr><td>钢板</td><td>Y B 540-65《航空用结构钢板技术条件》</td></tr></table>

1.4 化学成分 见表1-2。

表1-2[2]  

<table><tr><td>元素</td><td>C</td><td>Mn</td><td>Si</td><td>S</td><td>P</td><td>Cr</td><td>Ni</td><td>Cu</td></tr><tr><td>含量,%</td><td>0.17~0.24</td><td>0.50~0.80</td><td>0.17~0.37</td><td>≤0.030</td><td>≤0.030</td><td>0.70~1.10</td><td>≤0.25</td><td>≤0.25</td></tr></table>

1.5 热处理制度 $880^{\circ}\mathrm{C}$ 水或油淬 $+800^{\circ}\mathrm{C}$ 水或油淬 $+200^{\circ}\mathrm{C}$ 回火，水或空冷。  
1.6 品种规格和供应状态   
1.6.1 品种规格 见表1-3中各标准的规定。

表1-3  

<table><tr><td>状态\技术标准\品种</td><td>圆钢</td><td>六角钢</td><td>方钢</td><td>扁钢</td><td>钢板</td></tr><tr><td>热轧</td><td>GB702-86</td><td>GB705-83</td><td>GB702-86</td><td>GB704-83</td><td>GB709-65</td></tr><tr><td>冷轧(拉)</td><td>GB905-82</td><td>GB907-82</td><td>GB906-82</td><td>-</td><td>GB708-65</td></tr><tr><td>锻造</td><td>GB908-72</td><td>-</td><td>GB908-72</td><td>YB201-63</td><td>-</td></tr></table>

1.6.2 供应状态 退火、正火或高温回火。

1.7 熔炼和铸造工艺 该钢以电弧炉熔炼，经供需双方同意也可用其他先进工艺方法熔炼。

1.8 应用概况及特殊要求 $20\mathrm{CrA}$ 钢在航空工业中常用于制造截面较小、形状简单、表面要求耐磨的渗碳或碳氮共渗零件，如活塞销、小轴、小齿轮、阀和衬套等零件。

# 2 物理和化学性能

# 2.1 热性能

2.1.4 线膨胀系数 见表2-1。

表2-1[3]   

<table><tr><td>θ, ℃</td><td>20~100</td><td>20~200</td><td>20~300</td><td>20~400</td><td>20~500</td><td>20~600</td></tr><tr><td>a, 10-6℃-1</td><td>11.3</td><td>11.6</td><td>12.5</td><td>13.2</td><td>13.7</td><td>14.2</td></tr></table>

2.2 密度 $\rho = 7.83\mathrm{g / cm}^{3[3]}$

# 3 力学性能

3.1 技术标准规定的性能 见表3-1。

表3-1  

<table><tr><td rowspan="3">品种</td><td rowspan="3">技术标准</td><td rowspan="3">热处理制度</td><td>σb</td><td>σ0.2</td><td>δ5</td><td>δ10</td><td>ψ</td><td>αKU</td><td>HB</td></tr><tr><td colspan="2">MPa</td><td colspan="3">%</td><td>kJ/m2</td><td rowspan="2">kgf/mm2</td></tr><tr><td colspan="5">不小于</td><td></td></tr><tr><td rowspan="2">棒材</td><td rowspan="2">GB 3077-82</td><td>退火、正火或高温回火</td><td>-</td><td>-</td><td>-</td><td>-</td><td>-</td><td>-</td><td>≤179</td></tr><tr><td>880℃水或油淬+800℃水或油淬+200℃回火</td><td>835</td><td>540</td><td>10</td><td>-</td><td>40</td><td>590</td><td>-</td></tr><tr><td>厚板材</td><td rowspan="2">Y B 540-65</td><td rowspan="2">退火、正火或高温回火</td><td rowspan="2">390~590</td><td>-</td><td>20</td><td>-</td><td>-</td><td>-</td><td>-</td></tr><tr><td>薄板材</td><td>-</td><td>-</td><td>18</td><td>-</td><td>-</td><td>-</td></tr></table>

3.2 室温和各种温度下的力学性能

3.2.1 硬度 回火温度与硬度的关系 见图3-1。

图3-1 回火温度对硬度的影响[3]  
图片摘要：该图主要展示 3 1 回火温度对硬度的影响[3]。
![](images/3a3fc61d5957ebc2fe79ccafb35eaf07fbeee37923e0f9e9a21bbd715c8e359d.jpg)  
（试样回火前经 $880^{\circ}C$ 淬入 $8\% \sim 10\%$ NaOH水溶液）

# 3.2.2 拉伸性能

# 3.2.2.1 室温拉伸性能 见表3-2。

表3-2[3]  

<table><tr><td rowspan="2">热处理毛坯直径, mm</td><td rowspan="2">热处理制度</td><td>σb</td><td>σ0.2</td><td>δ5</td><td>ψ</td></tr><tr><td colspan="2">MPa</td><td colspan="2">%</td></tr><tr><td rowspan="5">15</td><td rowspan="2">880℃水淬+800℃水淬+200℃回火3h,空冷</td><td>873~1285</td><td>539~794</td><td>10~20</td><td>36~58</td></tr><tr><td>1035</td><td>657</td><td>15.8</td><td>47.6</td></tr><tr><td rowspan="2">890℃水淬+800℃水淬+200℃回火3h,空冷</td><td>1138~1454</td><td>814~1177</td><td>10~13</td><td>39~49</td></tr><tr><td>1216</td><td>981</td><td>12.5</td><td>40</td></tr><tr><td>950℃空冷+860℃油淬+200℃回火1.5h,空冷</td><td>989</td><td>617</td><td>17</td><td>58.0</td></tr><tr><td>25</td><td>925℃伪渗碳6h,降温到875℃淬火+200℃回火</td><td>1216</td><td>987</td><td>9.5</td><td>32</td></tr></table>

注：第一列为115炉电弧炉钢；第二列为14炉电渣钢的数据统计。

# 3.2.2.2 不同温度回火对拉伸性能的影响 见图3-2。

图3-2 回火温度与拉伸性能的关系[3]  
图片摘要：该图主要展示 3 2 回火温度与拉伸性能的关系[3]。
![](images/c775af3e2b99ea9dd0d7c8fa97de00148955621b9417baa905254fe52d1e6531.jpg)  
（试样回火前于 $880^{\circ}C$ 淬入 $8\% \sim 10\%$ NaOH水溶液）

# 3.2.2.3 缺口试样倾斜拉伸强度 见图3-3。

图3-3 缺口试样倾斜度对拉伸性能的影响[3]  
图片摘要：该图主要展示 3 3 缺口试样倾斜度对拉伸性能的影响[3]。
![](images/209297ecd5b06f5b2cec166e885745d9cad18d6b52227ca3ea865d78e5a1fe55.jpg)  
（热处理制度为 $880^{\circ} \mathrm{C}$ 淬入 $8 \% \sim 10 \% \mathrm{NaOH}$ 水溶液中 $+200^{\circ} \mathrm{C}$ 回火。环状“V”型缺口试样，缺口角度 $60^{\circ}$ ， $\mathbf{r} = 0.1 \mathrm{~mm}$ ）

# 3.2.4 冲击性能

# 3.2.4.1 室温冲击韧性 见表3-3。

表3-3[3]  

<table><tr><td>热处理毛坯直径,mm</td><td>热处理制度</td><td>akU, kJ/m2</td></tr><tr><td rowspan="2">15</td><td>880℃水淬+800℃水淬+200℃回火3h,空冷</td><td>590~1180940</td></tr><tr><td>890℃水淬+800℃水淬+200℃回火3h,空冷</td><td>640~970820</td></tr><tr><td>25</td><td>925℃伪渗碳6h,降温到875℃淬火+200℃回火</td><td>540</td></tr></table>

注：第一列为115炉电弧炉钢，第二列为14炉电渣钢的数据统计。

# 3.2.4.2 不同温度回火后的冲击韧性 见图3-4。

图3-4 不同温度回火对冲击韧性的影响[3]  
图片摘要：该图主要展示 3 4 不同温度回火对冲击韧性的影响[3]。
![](images/68a9d01d6bb8b3445d2f05667b7ba56153ca866523f760bdcd60f1d8882f3104.jpg)  
（试样毛坯回火前于 $880^{\circ}C$ 淬入 $8\% \sim 10\%$ NaOH水溶液）

# 3.2.4.3 低温冲击韧性 见图3-5。

图3-5 低温对冲击韧性的影响[3]  
图片摘要：该图主要展示 3 5 低温对冲击韧性的影响[3]。
![](images/3d30769f97b7b833f1e58bc98d9cb6db1a96fe00e54b1c36ffae888601619bc9.jpg)  
（热处理制度为 $930^{\circ}\mathrm{C}$ 降温至 $840^{\circ}\mathrm{C}$ 油淬 $+840^{\circ}\mathrm{C}$ 油淬 $+200^{\circ}\mathrm{C}$ 回火）

# 3.2.4.4 渗碳后的冲击性能 见表3-4。

表3-4  

<table><tr><td>样品尺寸,mm</td><td>热处理制度</td><td>冲击功J</td><td>硬度及渗碳层深度</td></tr><tr><td>15×15×100无缺口;跨距:80</td><td>连续式气体渗碳炉渗碳,各区温度:920-960-930-830℃,10h油淬+840℃油淬+200℃回火</td><td>39.2~68.6平均值:50.99</td><td>表面硬度:HRC=57.5~60;心部硬度:HB=311kgf/mm2;渗碳层深度:1.14~1.31mm</td></tr></table>

# 3.2.5 弯曲性能

# 3.2.5.1 渗碳后的弯曲强度 见表3-5。

表3-5  

<table><tr><td>试验项目</td><td>样品尺寸,mm</td><td>热处理制度</td><td>破断强度MPa</td><td>硬度及渗碳层深度</td></tr><tr><td>弯曲试验</td><td>15×15×100跨距:80</td><td rowspan="3">连续式气体渗碳炉渗碳;各区温度:920-960-930-830℃10h油淬+840℃油淬+200℃回火</td><td>2015</td><td rowspan="2">表面硬度:HRC=57.5~60;心部硬度:HB=311kgf/mm2;渗碳层深度:1.14~1.31mm</td></tr><tr><td>缺口弯曲试验</td><td>15.3×15.3×100缺口深度:0.3跨距:80</td><td>1284</td></tr><tr><td>薄片弯曲试验</td><td>2×11.5×80跨距:50</td><td>2251</td><td>基本渗透</td></tr></table>

# 3.3 持久和蠕变性能

# 3.4 疲劳性能

# 3.4.1 高周疲劳

3.4.1.1 旋转弯曲疲劳曲线 见图3-6。

图3-6 旋转弯曲疲劳性能曲线[3]   
图片摘要：该图主要展示 3 6 旋转弯曲疲劳性能曲线[3]。
![](images/e257b9e1d4c11a356373a184db4c697110e853e5796d511be1fd469da50b7823.jpg)  
（1、 $3 - 880^{\circ}C$ 淬入 $10\% \mathrm{NaOH}$ 水溶液 $+200^{\circ}C$ 回火； $\sigma_{-1} = 564\mathrm{MPa}$ ；曲线3的 $K_{\mathrm{f}} = 1.72$ ； $\sigma_{-1\mathrm{H}} = 454\mathrm{MPa}$ ； $2 - 890^{\circ}C$ 高频淬火 $+120\sim 130^{\circ}C$ 回火，淬火层深 $2.5\mathrm{mm}$ ； $\sigma_{-1} = 505\mathrm{MPa}$

# 4 组织结构

# 4.1 相变温度 见表4-1。

表4-1[3]  

<table><tr><td>名称</td><td>Ac1</td><td>Ac3</td><td>Ar3</td><td>Ar1</td></tr><tr><td>θ, ℃</td><td>765</td><td>836</td><td>799</td><td>702</td></tr></table>

# 4.2 时间-温度-组织转变曲线 见图4-1和图4-2。

4.3 合金组织结构 20CrA钢正火或退火状态下，其组织为铁素体和珠光体；调质状态组织为回火索氏体；渗碳后，其心部组织为低碳回火马氏体和贝氏体，表层为高碳回火马氏体。

图4-1 等温转变曲线[5]  
图片摘要：该图主要展示 4 1 等温转变曲线[5]。
![](images/52bac8d3711f629578631c9392cd974c82ac945af36b2cfbc3eda6281672c8c8.jpg)  
（用钢成分为 $C = 0.20\%$ ， $\mathrm{Si} = 0.30\%$ ， $\mathbf{Mn} = 0.72\%$ ， $\mathrm{Cr} = 0.79\%$ ， $\mathrm{Ni} = 0.27\%$ 。奥氏体化温度为 $850^{\circ}\mathrm{C}$ ）

图4-2 连续冷却转变曲线[3]   
图片摘要：该图主要展示 4 2 连续冷却转变曲线[3]。
![](images/f6f64dc61238500d205abd956afef5ac925708142afc97f348c61e393ffc6d5f.jpg)  
（用钢成分为 $C = 0.20\%$ ， $\mathrm{Si} = 0.32\%$ ， $\mathrm{Mn} = 0.67\%$ ， $\mathrm{Ni} = 0.16\%$   
$\mathrm{P} = 0.019\%$ ， $\mathrm{S} = 0.012\%$ 。奥氏体化温度为 $900^{\circ}\mathrm{C}$ ）

# 5 工艺性能与要求

5.1 成形性能 该钢热压力加工的加热温度为 $1220^{\circ}\mathrm{C}$ ；开锻温度为 $1200^{\circ}\mathrm{C}$ ；终锻温度大于 $800^{\circ}\mathrm{C}$ ，锻后堆冷。  
5.2 焊接性能 焊接性中等，焊前应预热到 $100\sim 150^{\circ}\mathrm{C}$

# 5.3 零件热处理工艺

5.3.1 热处理工艺参数 见表5-1。

表5-1[6.3]  

<table><tr><td>名称</td><td>退火</td><td>正火</td><td>高温回火</td><td>淬火</td><td>回火</td><td>渗碳</td><td>淬火Ⅰ</td><td>淬火Ⅱ</td><td>回火</td></tr><tr><td>温度,℃</td><td>880</td><td>880</td><td>690~710</td><td>880</td><td>500~550</td><td>890~910</td><td>860~890</td><td>780~820</td><td>170~190</td></tr><tr><td>冷却</td><td>炉冷</td><td>空气</td><td>空气</td><td>油</td><td>油或水</td><td>-</td><td>油或水</td><td>油或水</td><td>油或空气</td></tr></table>

5.3.2 末端淬透性曲线 见图5-1。  
5.3.3 截面淬透性曲线 见图5-2。

# 5.4 表面处理工艺

5.5 切削加工及磨削性能 当正火后硬度 $\mathrm{HB}170\sim 217\mathrm{kgf / mm^2}$ 时，相对切削加工性约为 $65\%$ 。

图5-1 末端淬透性曲线[3]   
图片摘要：该图主要展示 5 1 末端淬透性曲线[3]。
![](images/46e232f8130c44399eb3fdd163c28fce4a5c026b148f8c23c470c412fed6e7ea.jpg)  
（1一用钢成分为： $C = 0.24\%$ ， $\mathrm{Si} = 0.29\%$ ， $\mathbf{Mn} = 0.57\%$ ， $\mathrm{Cr} = 0.90\%$ $\mathbf{P} = 0.018\%$ ， $\mathbf{S} = 0.006\%$ ； $\mathrm{Ni} = 0.10\%$ ； $900^{\circ}\mathrm{C}$ 加热 $65\mathrm{min}$ 端淬。  
2一用钢成分为 $C = 0.21\%$ ， $\mathrm{Si} = 0.26\%$ ， $\mathbf{Mn} = 0.60\%$ ， $\mathrm{Cr} = 0.87\%$ ， $\mathbf{P} = 0.020\%$ ， $\mathbf{S} = 0.012\%$ ； $\mathrm{Ni} = 0.01\%$ 。 $895^{\circ}\mathrm{C}$ 加热 $45\mathrm{min}$ 端淬）

图5-2 不同直径钢材淬火后的截面硬度分布曲线[31]  
图片摘要：该图主要展示 5 2 不同直径钢材淬火后的截面硬度分布曲线[31]。
![](images/9e2c8138ed71ad5d62751bb8bb79da658d26e14b869b766703de25e8ec5e53a2.jpg)  
- $10\%$ NaOH水溶液淬火； 水淬（用钢成分为 $C = 0.20\%$ ， $\mathrm{Si} = 0.24\%$ ， $\mathbf{Mn} = 0.61\% ,\mathbf{Cr} = 0.89\% ,\mathbf{P}$ $= 0.012\%$ ， $\mathbf{S} = 0.013\%$ ；加热温度为 $880^{\circ}C$ ，加热速度： $1\mathrm{min / mm}$

# 参考资料

[1] 林慧国、周人俊编，世界钢号手册，机械工业出版社，1985年，第1112页。  
[2] 航空工业部第六〇一研究所，飞机金属材料标准与试验方法汇编，上册（内部出版物），1981年第30页。  
[3] 手册编写组、合金钢钢种手册、第一册、合金结构钢、冶金工业出版社、1983年、第 $148\sim 154$ 页。  
[4] 手册编委会，机械工程手册、第三卷、机械工程材料、机械工业出版社，1982年。  
[5] 钢铁研究院、机械科学研究院、合金钢手册、下册，中国工业出版社，1965年，第 $102\sim 109$ 页。  
[6] HB/Z5025-77《航空用结构钢的热处理》，航空工业部标准化研究所，1977年。

编写：沈孟芳

审校：赵振业、宋宇文

# 1 概述

12CrNi3A钢为珠光体型渗碳钢。该钢在淬火加低温回火或高温回火后都有良好的综合力学性能。钢的低温韧性好，缺口敏感性小，切削加工性能良好，冷变形塑性中等。但有回火脆性和形成白点的倾向。

12CrNi3A钢主要用于制造要求表面硬度高，而心部有良好综合力学性能的渗碳件。

1.1 材料牌号 12CrNi3A。  
1.2 相近牌号 12XH3A（苏联），E3310、3310（美国），SNC815（日本），65M13、En36A、En36B、S107（英国），14NC12（法国）[1]。  
1.3 材料的技术标准 见表1-1。

表1-1[2]  

<table><tr><td>品种</td><td>技术标准</td></tr><tr><td>棒材</td><td>YB 674-73《航空用结构钢钢棒技术条件》</td></tr><tr><td>管材</td><td>YB 676-73《航空用结构钢厚壁无缝钢管》</td></tr><tr><td>锻件</td><td>HB 5024-77《结构钢、不锈及耐热钢锻件》</td></tr></table>

1.4 化学成分 见表1-2。

表1-2[2]  

<table><tr><td>元素</td><td>C</td><td>Mn</td><td>Si</td><td>S</td><td>P</td><td>Cr</td><td>Ni</td></tr><tr><td>含量,%</td><td>0.10~0.16</td><td>0.30~0.60</td><td>0.17~0.37</td><td>≤0.030</td><td>≤0.030</td><td>0.60~0.90</td><td>2.75~3.25</td></tr></table>

1.5 热处理制度 $860^{\circ}\mathrm{C}$ 油淬 $+780\sim 810^{\circ}\mathrm{C}$ 油淬 $+150\sim 170^{\circ}\mathrm{C}$ 回火，空冷。  
1.6 品种规格和供应状态   
1.6.1 品种规格 见表1-3中各标准的规定。

表1-3  

<table><tr><td>技术标准 品种 状态</td><td>圆钢</td><td>六角钢</td><td>方钢</td><td>扁钢</td><td>钢管</td></tr><tr><td>热轧</td><td>GB 702-86</td><td>GB 705-83</td><td>GB 702-86</td><td>GB 704-83</td><td>YB 231-70</td></tr><tr><td>冷轧(拉)</td><td>GB 905-82</td><td>GB 907-82</td><td>GB 906-82</td><td>-</td><td>YB 231-70</td></tr><tr><td>锻造</td><td>GB 908-72</td><td>-</td><td>GB 908-72</td><td>YB 201-63</td><td>-</td></tr></table>

1.6.2 供应状态棒材为高温回火或退火；钢管为热轧或退火；锻件为正火或正火并高

温回火。

1.7 熔炼和铸造工艺 用电弧炉、电渣炉重熔冶炼，也可用其他先进工艺方法熔炼。  
1.8 应用概况及特殊要求 已用于制造飞机发动机各类齿轮、轴、活塞涨圈、滚子和调节螺钉等。

# 2 物理及化学性能

2.1.2 热导率 见表2-1。

表2-1[3]   

<table><tr><td>θ, ℃</td><td>60</td><td>500</td><td>750</td><td>910</td></tr><tr><td>λ, w/(m·℃)</td><td>30.9</td><td>25.5</td><td>21.4</td><td>18.8</td></tr></table>

2.1.3 比热容 见表2-2。

表2-2[3]  

<table><tr><td>θ, ℃</td><td>380</td><td>425</td></tr><tr><td>C, J/(kg·℃)</td><td>657</td><td>645</td></tr></table>

2.1.4 线膨胀系数 见表2-3。

表23 [1]   

<table><tr><td>θ, ℃</td><td>20~100</td><td>20~200</td><td>20~300</td><td>20~500</td></tr><tr><td>α, 10-6℃-1</td><td>11.8</td><td>13.0</td><td>14.0</td><td>15.3</td></tr></table>

2.2 密度 $\rho = 7.88\mathrm{g / cm}^{3[3]}$

# 3 力学性能

3.1 技术标准规定的性能 见表3-1。

表3-1  

<table><tr><td rowspan="3">品 种</td><td rowspan="3">技术标准</td><td rowspan="3">热处理制度</td><td>σb</td><td>σ0.2</td><td>δ5</td><td>ψ</td><td>aKU</td><td>HB</td></tr><tr><td colspan="2">MPa</td><td colspan="2">%</td><td>kJ/m2</td><td rowspan="2">kgf/mm2</td></tr><tr><td colspan="5">不小于</td></tr><tr><td rowspan="3">钢棒(&lt;200mm)</td><td rowspan="4">YB 674-73</td><td>回火或退火</td><td>-</td><td>-</td><td>-</td><td>-</td><td>-</td><td>143~229</td></tr><tr><td rowspan="2">860℃油淬+780~810℃油淬+150~170℃空冷</td><td>980</td><td>685</td><td>11</td><td>55</td><td>1080</td><td>269~388</td></tr><tr><td>885</td><td>635</td><td>12</td><td>55</td><td>·1175</td><td>262~363</td></tr><tr><td>钢棒(&gt;200mm)</td><td>860℃油淬+780~810℃油淬+150~170℃水或空冷</td><td>885</td><td>635</td><td>10</td><td>45</td><td>1080</td><td>262~363</td></tr><tr><td rowspan="3">钢管</td><td rowspan="3">YB 676-73</td><td>供应状态</td><td>-</td><td>-</td><td>-</td><td>-</td><td>-</td><td>≤285</td></tr><tr><td rowspan="2">850~870℃油淬+760~810℃油淬+150~170℃空冷</td><td>885</td><td>635①</td><td>12</td><td>55</td><td>·1175</td><td>262~363</td></tr><tr><td>930</td><td>685①</td><td>11</td><td>55</td><td>1080</td><td>363~262</td></tr></table>

续表3-1   

<table><tr><td rowspan="3">品种</td><td rowspan="3">技术标准</td><td rowspan="3">热处理制度</td><td>σb</td><td>σ0.2</td><td>δ5</td><td>ψ</td><td>aKU</td><td>HB</td></tr><tr><td colspan="2">MPa</td><td colspan="2">%</td><td>kJ/m2</td><td rowspan="2">kgf/mm2</td></tr><tr><td colspan="5">不小于</td></tr><tr><td rowspan="4">锻件</td><td rowspan="4">HB 5024-77</td><td>正火+回火</td><td rowspan="2">-</td><td rowspan="2">-</td><td rowspan="2">-</td><td rowspan="2">-</td><td rowspan="2">-</td><td>143~229</td></tr><tr><td>正火+调质</td><td>229~302</td></tr><tr><td>780~810℃油淬</td><td>980</td><td>685</td><td>11</td><td>55</td><td>1080</td><td>388~269</td></tr><tr><td>+150~170℃空冷</td><td>885</td><td>635</td><td>12</td><td>55</td><td>1175</td><td>363~262</td></tr></table>

① 暂作积累数据之用。

# 3.2 室温和各种温度下的性能

# 3.2.2 拉伸性能

3.2.2.1 室温拉伸性能 见表3-2。

表3-2 [4]   

<table><tr><td rowspan="2">项目</td><td>σb</td><td>δ5</td><td>ψ</td></tr><tr><td>MPa</td><td colspan="2">%</td></tr><tr><td>S基值</td><td>980</td><td>11.0</td><td>55</td></tr><tr><td>X̄</td><td>1107</td><td>16.6</td><td>67.8</td></tr><tr><td>s</td><td>80</td><td>4.3</td><td>8.3</td></tr></table>

注：1，试样经 $860^{\circ}\mathrm{C}$ 油淬 $+810^{\circ}\mathrm{C}$ 油淬 $+170^{\circ}\mathrm{C}$ 回火，空冷。  
2. 表中数据为32个炉号，50个生产检验数据统计结果。

# 3.2.2.2 不同温度回火后的拉伸性能 见表3-3和图3-1。

表3-3[3]  

<table><tr><td rowspan="2">毛坯直径mm</td><td rowspan="2" colspan="2">热处理制度</td><td>σb</td><td>σ0.2</td><td>δ5</td><td>ψ</td></tr><tr><td colspan="2">MPa</td><td colspan="2">%</td></tr><tr><td rowspan="5">15</td><td rowspan="5">900℃正火+660℃回火,空冷+800℃油淬</td><td>200℃空冷</td><td>1373</td><td>1265</td><td>12.0</td><td>60.0</td></tr><tr><td>300℃空冷</td><td>1265</td><td>1128</td><td>12.5</td><td>67.0</td></tr><tr><td>400℃空冷</td><td>1196</td><td>1069</td><td>13.5</td><td>68.0</td></tr><tr><td>500℃空冷</td><td>1010</td><td>922</td><td>18.0</td><td>70.0</td></tr><tr><td>600℃空冷</td><td>736</td><td>647</td><td>23.5</td><td>74.0</td></tr></table>

3.2.2.3 不同直径钢坯热处理后的拉伸性能 见图3-2。  
3.2.2.4 伪渗碳并淬火回火后的拉伸性能 见表3-4。

图片摘要：该图主要展示 3 3[3]。
![](images/e0fb41077dc5b5070353beda8b0177a6080219df0256ced6bb5c55b80518bb31.jpg)

图3-1 不同温度回火对拉伸性能影响  
图3-2 不同直径钢坯热处理后的拉伸性能曲线[5]  
图片摘要：该图主要展示 3 2 不同直径钢坯热处理后的拉伸性能曲线[5]。
![](images/634e5877d5672c72e5b67498f8c4f5f661c7ee3f689202472ba5cd2300585e21.jpg)  
。一中心；·一一边缘  
（热处理制度为 $780^{\circ}\mathrm{C}$ 油淬 $+130^{\circ}\mathrm{C}$ 回火）

表3-4[3]  

<table><tr><td rowspan="2">含碳量%</td><td rowspan="2" colspan="2">热处理制度</td><td>σb</td><td>σ0.2</td><td>δ5</td><td>ψ</td></tr><tr><td colspan="2">MPa</td><td colspan="2">%</td></tr><tr><td rowspan="2">0.1</td><td rowspan="2">900℃伪渗碳6h缓冷至室温</td><td>850℃加热,180℃等温淬火</td><td>1150</td><td>1064</td><td>14.5</td><td>63</td></tr><tr><td>830~850℃油淬+160℃回火</td><td>988</td><td>886</td><td>15</td><td>64.6</td></tr><tr><td rowspan="2">0.13</td><td rowspan="2">940℃伪渗碳7h缓冷至室温</td><td>870℃油淬+200℃回火</td><td>1108</td><td>892</td><td>15</td><td>59</td></tr><tr><td>890℃油淬+780℃油淬+200℃回火</td><td>981</td><td>687</td><td>18</td><td>60</td></tr><tr><td rowspan="2">0.16</td><td rowspan="2">900℃伪渗碳6h缓冷至室温</td><td>850℃加热,180℃等温淬火</td><td>1336</td><td>1224</td><td>12.9</td><td>59</td></tr><tr><td>760℃油淬+160℃回火</td><td>1142</td><td>1024</td><td>13.9</td><td>67.9</td></tr></table>

# 3.2.2.5 高温拉伸性能 见表3-5。

表3-5[3]  

<table><tr><td rowspan="2">热处理制度</td><td rowspan="2">θ,℃</td><td>σb</td><td>σ0.2</td><td>δ5</td><td>ψ</td></tr><tr><td colspan="2">MPa</td><td colspan="2">%</td></tr><tr><td rowspan="8">880~900℃正火+650℃,3h回火</td><td>20</td><td>549~578</td><td>392~441</td><td>26</td><td>73</td></tr><tr><td>100</td><td>520</td><td>393</td><td>25.5</td><td>74.5</td></tr><tr><td>200</td><td>515</td><td>373</td><td>22</td><td>72</td></tr><tr><td>300</td><td>540</td><td>373</td><td>20</td><td>68</td></tr><tr><td>400</td><td>466</td><td>338</td><td>20.5</td><td>75.5</td></tr><tr><td>450</td><td>441</td><td>343</td><td>21</td><td>78.5</td></tr><tr><td>500</td><td>348</td><td>304</td><td>20.5</td><td>83.5</td></tr><tr><td>600</td><td>201</td><td>177</td><td>26</td><td>86</td></tr><tr><td rowspan="5">890~900℃油淬+500℃,3h回火</td><td>20</td><td>799</td><td>740</td><td>17</td><td>68.5</td></tr><tr><td>200</td><td>794</td><td>726</td><td>14</td><td>61</td></tr><tr><td>300</td><td>804</td><td>726</td><td>16</td><td>65</td></tr><tr><td>400</td><td>628</td><td>588</td><td>17</td><td>75</td></tr><tr><td>500</td><td>490</td><td>451</td><td>18</td><td>75</td></tr></table>

# 3.2.4 冲击性能

3.2.4.1 室温冲击韧性 见表3-6。  
3.2.4.2 不同温度回火后的冲击韧性 见表3-7。  
3.2.4.3 不同直径钢坯热处理后的冲击韧性 见图3-3。

表3-6[4]  

<table><tr><td rowspan="3">热处理制度</td><td colspan="3">akU, kJ/m2</td></tr><tr><td>S基值</td><td>X̄</td><td>s</td></tr><tr><td colspan="3"></td></tr><tr><td>860℃油淬+810℃油淬+170℃回火,空冷</td><td>1080</td><td>1579</td><td>152</td></tr></table>

注：表中数据为32个炉号，50个生产检验数据统计结果。

表3-7[3]  

<table><tr><td>毛坯直径,mm</td><td colspan="2">热处理制度</td><td>\( a_{\mathrm {KU}} \) kJ/m2</td></tr><tr><td rowspan="5">15</td><td rowspan="5">900℃正火+660℃回火,空冷+800℃油淬</td><td>200℃空冷</td><td>1029</td></tr><tr><td>300℃空冷</td><td>784</td></tr><tr><td>400℃空冷</td><td>882</td></tr><tr><td>500℃空冷</td><td>1176</td></tr><tr><td>600℃空冷</td><td>1666</td></tr></table>

图片摘要：该图主要展示 3 7[3]。
![](images/e1c2e61280abd36248fb76ba43da99e3461ead69aaefc2f2b2bc0291b55eede3.jpg)  
图3-3 不同直径钢坯热处理后的冲击韧性曲线[5]（热处理制度为 $780^{\circ}\mathrm{C}$ 油淬 $+130^{\circ}\mathrm{C}$ 回火）

# 3.2.4.4 伪渗碳并淬火回火后的冲击韧性 见表3-8。

表3-8 [3]   

<table><tr><td>含碳量,%</td><td colspan="2">热处理制度</td><td>aKU, kJ/m2</td></tr><tr><td rowspan="2">0.10</td><td rowspan="2">900℃伪渗碳6h缓冷至室温</td><td>850℃加热180℃等温淬火</td><td>1477</td></tr><tr><td>830~850℃油淬+160℃回火</td><td>1545</td></tr><tr><td rowspan="2">0.13</td><td rowspan="2">940℃伪渗碳7h缓冷至室温</td><td>870℃油淬+200℃回火</td><td>1471</td></tr><tr><td>890℃油淬+780℃油淬+200℃回火</td><td>1765</td></tr><tr><td rowspan="2">0.16</td><td rowspan="2">900℃伪渗碳6h缓冷至室温</td><td>850℃加热180℃等温淬火</td><td>1134</td></tr><tr><td>760℃油淬+160℃回火</td><td>&gt;1765</td></tr></table>

# 3.2.4.5 低温冲击韧性 见表3-9。

表3-9[3]  

<table><tr><td rowspan="2">毛坯尺寸mm</td><td rowspan="2">热处理制度</td><td colspan="4">aku, kg/m2</td></tr><tr><td>0℃</td><td>-20℃</td><td>-40℃</td><td>-60℃</td></tr><tr><td>17方</td><td>940℃伪渗碳7h + 870℃油淬 + 200℃回火</td><td>1471</td><td>1373</td><td>1216</td><td>1078</td></tr><tr><td rowspan="2">16方</td><td>900℃正火 + 660℃空冷 + 860℃油淬 + 180℃空冷</td><td>1833</td><td>1637</td><td>1373</td><td>1176</td></tr><tr><td>900℃正火 + 660℃空冷 + 860℃油淬 + 780℃油淬 + 180℃空冷</td><td>1676</td><td>1499</td><td>1392</td><td>1235</td></tr></table>

# 3.2.4.6 高温冲击韧性 见表3-10。

表3-10  

<table><tr><td>热处理制度</td><td>θ, C</td><td>aKU, kJ/m²</td></tr><tr><td rowspan="7">880~900C正火+650C3h回火</td><td>20</td><td>2353</td></tr><tr><td>100</td><td>1471~2353</td></tr><tr><td>200</td><td>2255</td></tr><tr><td>300</td><td>2451</td></tr><tr><td>400</td><td>2059</td></tr><tr><td>500</td><td>1471</td></tr><tr><td>600</td><td>2598</td></tr><tr><td rowspan="5">890~900C油淬+500C3h回火</td><td>20</td><td>1569</td></tr><tr><td>200</td><td>1961</td></tr><tr><td>300</td><td>1471</td></tr><tr><td>400</td><td>1176</td></tr><tr><td>500</td><td>1176</td></tr></table>

# 3.3 持久和蠕变性能

# 3.4 疲劳性能

# 3.4.1 疲劳极限 见表3-11。

表3-11[3]  

<table><tr><td rowspan="2">热处理制度</td><td>σb</td><td>σ0.2</td><td>σ-1</td><td>σ-1H</td><td>τ-1</td></tr><tr><td colspan="5">MPa</td></tr><tr><td>900℃正火+660℃回火,空冷;860℃油淬+780℃油淬-180℃空冷</td><td>1192</td><td>824</td><td>500</td><td>255</td><td>-</td></tr><tr><td>940℃伪渗碳7h缓冷+870℃油淬+200℃回火</td><td>1108</td><td>892</td><td>451</td><td>-</td><td>-</td></tr><tr><td>820℃油淬+500℃回火</td><td>731</td><td>610</td><td>338</td><td>-</td><td>231</td></tr></table>

# 4 组织结构

# 4.1 相变温度 见表4-1。

表4-1 [3]   

<table><tr><td>名称</td><td>Ac1</td><td>Ac3</td><td>Ar3</td><td>Ar1</td><td>Ms</td></tr><tr><td>θ, C</td><td>720</td><td>810</td><td>715</td><td>600</td><td>409</td></tr></table>

# 4.2 时间-温度-组织转变曲线 见图4-1和图4-2。

4.3 合金组织结构 12CrNi3A 钢通常在渗碳后淬火加低温回火状态下使用，此时零件心部为低碳回火马氏体，表层为高碳回火马氏体。

图4-2 连续冷却转变曲线[3]   
图片摘要：该图主要展示 4 2 连续冷却转变曲线[3]。
![](images/27fb87a71a233ab9eef10b962153311d162f0de18b58876eea03209b544b44dc.jpg)  
（用钢成分 $C = 0.13\%$ ， $\mathrm{Si} = 0.34\%$ ， $\mathrm{Mn} = 0.50\%$ ， $\mathrm{Cr} = 0.76\%$ ， $\mathrm{Ni} = 2.92\%$ ， $\mathrm{P} = 0.013\%$ ， $\mathrm{S} = 0.004\%$ 。奥氏体化温度为860℃）

图片摘要：该图主要展示 4 2 连续冷却转变曲线[3]。
![](images/c73c20ada2f820e7f6b38a79df67d8460a8296d82cc70d9c5aa79b262269ea9c.jpg)  
图4-1 等温转变曲线[3]（奥氏体化温度为 $860^{\circ}C$ ）

# 5 工艺性能与要求

5.1 成形性能 热压力加工成形性能良好。热压力加工的加热温度为 $1200^{\circ}\mathrm{C}$ ；开锻温度为 $1180^{\circ}\mathrm{C}$ ；终锻温度大于 $850^{\circ}\mathrm{C}$ ，锻后缓冷。

# 5.2 焊接性能

# 5.3 零件热处理工艺

5.3.1 热处理工艺参数 见表5-1。

表5-1[6]  

<table><tr><td>名称</td><td>退火</td><td>正火</td><td>高温回火</td><td>淬火</td><td>回火</td><td>渗碳</td><td>淬火Ⅰ</td><td>淬火Ⅱ</td><td>回火</td></tr><tr><td>加热温度C</td><td>890</td><td>890</td><td>650~680</td><td>860</td><td>420~550</td><td>900~920</td><td>860</td><td>760~810</td><td>150~200</td></tr><tr><td>冷却</td><td>炉冷</td><td>空气</td><td>空气</td><td>油</td><td>油或水</td><td>罐冷</td><td>油</td><td>油</td><td>空气</td></tr></table>

# 5.3.2 末端淬透性曲线 见图5-1。

图5-1 淬透性带和淬透性曲线[3]   
图片摘要：该图主要展示 5 1 淬透性带和淬透性曲线[3]。
![](images/49f6d64920150f6e63fcfdaa6e2fb07f3e39432d0018599ff9884a18368b15fe.jpg)  
（曲线1—用钢成分为 $C = 0.13\%$ ， $\mathbf{Mn} = 0.46\%$ ， $\mathrm{Si} = 0.35\%$ ， $\mathrm{Ni} = 2.88\%$ ， $\mathbf{P} = 0.012\%$ ， $\mathbf{S} = 0.011\%$ ，奥氏体化温度为 $890^{\circ}\mathrm{C}$ 端淬，曲线带为 $900^{\circ}\mathrm{C}$ 端淬，按12炉钢数据整理）

# 参考资料

[1] 林慧国、周人俊编，世界钢号手册，机械工业出版社，1985年，第1150页。  
[2] 航空都第六〇一研究所，飞机金属材料标准与试验方法汇编，上册（内部出版物）1981年，第 $84\sim 92$ 页。  
[3]冶金工业部，合金钢钢种手册编写组，合金钢钢种手册，第一册·冶金工业出版社，1983年，第240～244页。  
[4] 惠阳机械厂12CrNi3A钢进厂检验报告汇编（结04—86），北京航空材料研究所存，1985年。  
[5] 古理雅耶夫A、Π，科兹格夫斯基H、C主编，汽车构造钢手册，机械工业出版社，1964年。  
[6] HB/Z 5025-77《航空结构钢的热处理》，航空工业部标准化研究所，1977年。

编写：沈孟芳

审校：赵振业、宋宇文

# 1 概述

$12\mathrm{Cr}2\mathrm{Ni}4\mathrm{A}$ 钢是一种优良的渗碳钢。该钢有高的淬透性，经渗碳并淬火加低温回火后，不但表面有很高的硬度，而且心部强度和韧、塑性配合很好。一般来说，该钢渗碳层中残留奥氏体量较多，需要时可进行深冷处理以改善渗层组织和心部的性能。该钢冷变形塑性中等，切削加工性尚好。一般不用作焊接件，该钢有回火脆性和形成白点的倾向。

12Cr2Ni4A钢主要用于制造各种齿轮、轴、销子和活塞等渗碳件。

1.1 材料牌号 12Cr2Ni4A。  
1.2 相近牌号 $12\mathrm{X}2\mathrm{H}4\mathrm{A}$ （苏联），2515（美国），659M15、En39A、En39B、2582（英国），12NC15（法国）[1]。  
1.3 材料的技术标准 见表1-1。

表1-1[2]  

<table><tr><td>品种</td><td>技术标准</td></tr><tr><td rowspan="2">棒材</td><td>YB 674-73《航空用结构钢钢棒技术条件》</td></tr><tr><td>HB 5269-83《航空用高级优质结构钢钢棒》</td></tr><tr><td>锻件</td><td>HB 5024-77《结构钢、不锈及耐热钢锻件》</td></tr></table>

1.4 化学成分 见表1-2。

表1-2[2]  

<table><tr><td>元素</td><td>C</td><td>Mn</td><td>Si</td><td>S</td><td>P</td><td>Cr</td><td>Ni</td></tr><tr><td>含量,%</td><td>0.10~0.15</td><td>0.30~0.60</td><td>0.17~0.37</td><td>≤0.030</td><td>≤0.030</td><td>1.25~1.75</td><td>3.25~3.75</td></tr></table>

1.5 热处理制度 $780\sim 810^{\circ}C$ 油淬 $+150\sim 170^{\circ}C$ 回火，空冷。  
1.6 品种规格和供应状态   
1.6.1 品种规格 见表1-3中各标准的规定。

表1-3  

<table><tr><td>技术标准品种状态</td><td>圆钢</td><td>六角钢</td><td>方钢</td><td>扁钢</td></tr><tr><td>热轧</td><td>GB702-86</td><td>GB705-83</td><td>GB702-86</td><td>GB704-83</td></tr><tr><td>冷轧(拉)</td><td>GB905-82</td><td>GB907-82</td><td>GB906-82</td><td>-</td></tr><tr><td>锻造</td><td>GB908-72</td><td>-</td><td>GB908-72</td><td>YB201-63</td></tr></table>

1.6.2 供应状态 通常为正火或高温回火。

1.7 熔炼和铸造工艺 用电弧炉、电渣炉重熔。也可用其他先进的工艺方法冶炼。  
1.8 应用概况及特殊要求 已在航空工厂广泛用于各种发动机重要受力耐磨零件, 如分气双齿轮、弹性传动齿轮、主动和被动齿轮、各种轴、销子、活塞、滚子轴等。

# 2 物理及化学性能

# 2.1 热性能

2.1.2 热导率 见表2-1。

表2-1[3]   

<table><tr><td>θ, °C</td><td>60</td><td>500</td><td>750</td><td>910</td></tr><tr><td>λ, W/(m·°C)</td><td>30.98</td><td>25.54</td><td>20.93</td><td>18.00</td></tr></table>

2.1.3 比热容 见表2-2。

表2-2 [3]   

<table><tr><td>θ, C</td><td>380</td><td>425</td></tr><tr><td>C, J/(kg·C)</td><td>657</td><td>645</td></tr></table>

2.1.4 线膨胀系数 见表2-3。

表2-3 [3]   

<table><tr><td>θ, C</td><td>20~100</td><td>20~200</td><td>20~400</td><td>20~600</td></tr><tr><td>α, 10-6C-1</td><td>11.8</td><td>13.0</td><td>14.7</td><td>15.6</td></tr></table>

2.2 密度 $\rho = 7.84\mathrm{g / cm}^{3}$ [3]。  
2.3 电性能

# 3 力学性能

3.1 技术标准规定的性能 见表3-1。

表3-1[2]  

<table><tr><td rowspan="3">品种</td><td rowspan="3">技术标准</td><td rowspan="3">热处理制度</td><td>σb</td><td>σ0.2</td><td>δ5</td><td>ψ</td><td>a KU</td><td rowspan="3">HBkgf/mm2</td></tr><tr><td colspan="2">MPa</td><td colspan="2">%</td><td>kJ/m2</td></tr><tr><td colspan="5">不小于</td></tr><tr><td rowspan="2">棒材≤200mm</td><td>HB5269-83</td><td>回火或退火</td><td>-</td><td>-</td><td>-</td><td>-</td><td>-</td><td>163~255</td></tr><tr><td>YB674-73</td><td>780~810℃油淬+150~170℃空冷</td><td>1030</td><td>785</td><td>12</td><td>55</td><td>980</td><td>293~388</td></tr><tr><td>棒材&gt;200mm</td><td>YB674-73</td><td>760~800℃油淬+150~170℃空冷</td><td>980</td><td>785</td><td>12</td><td>45</td><td>880</td><td>293~388</td></tr><tr><td>锻件</td><td>HB5024-77</td><td>780~810℃油淬+150~170℃空冷</td><td>1030</td><td>785</td><td>12</td><td>55</td><td>980</td><td>293~388</td></tr></table>

# 3.2 室温和各种温度下的力学性能

3.2.1 硬度

3.2.1.1 不同温度回火后的硬度变化 见图3-1。  
3.2.1.2 不同直径钢坯热处理后的硬度变化 见图3-2。  
3.2.2 拉伸性能  
3.2.2.1 室温拉伸性能 见表3-2。  
3.2.2.2 不同回火温度对拉伸性能的影响 见图3-3。  
3.2.2.3 不同直径钢坯热处理后的拉伸性能变化 见图3-4。

图片摘要：该图主要展示 3 1 不同温度回火后的硬度变化[4]。
![](images/8cb46125809d932e3528f2c675039357e6a16726d133aae284ff6dd9f3f52586.jpg)  
图3-1 不同温度回火后的硬度变化[4]

图片摘要：该图主要展示 3 1 不同温度回火后的硬度变化[4]。
![](images/5be4137591439cb8d7588c7fc5bf74775e5e55fc0fa1d342b9636e9b569e9c61.jpg)  
（试样回火前经 $760\sim 800C$ 油淬）  
图32 不同直径钢坏热处理后的硬度变化

（钢坯热处理制度为 $780\mathrm{C}$ 油淬 $+130\mathrm{C}$ 回火）

表3-2[5]
