Repository: C-zj02/CFD-claw

<div align="center">

**English** | [中文](#中文版) | [Français](README_FR.md) | [Русский](README_RU.md) | [हिन्दी](README_HI.md) | [العربية](README_AR.md) | [Português](README_PT.md)

# 🚀 Claude Code Python

**A Complete Python Reimplementation Based on Real Claude Code Source**

*From TypeScript Source → Rebuilt in Python with ❤️*

***
**🔥 Active Development • New Features Weekly 🔥**

</div>

***

## 🎯 What is This?

**Clawd Code** is a **complete Python rewrite** of Claude Code, based on the **real TypeScript source code**.

File: RAG-data/中国航空材料手册(第1版) 第1卷 结构钢 不锈钢201-400.pdf-6c17cb33-6f90-47a5-a2c0-3fa360f2b8ea.md (part 4 of 7)
图片摘要：该图主要展示 35 冲击韧性与回火温度的关系[31]（试样回火前经830C油淬）。
<table><tr><td rowspan="2" colspan="2">热处理\冲击韧性\θ,℃</td><td>20</td><td>0</td><td>-20</td><td>-40</td><td>-60</td></tr><tr><td colspan="5">aku,kJ/m2</td></tr><tr><td rowspan="2">870℃正火+840℃油淬</td><td>400℃回火</td><td>402</td><td>208</td><td>186</td><td>124</td><td>123</td></tr><tr><td>550℃回火</td><td>784</td><td>480</td><td>480</td><td>422</td><td>451</td></tr></table>

# 3.3.2 高温蠕变性能 见表3-10。

表3-10[4]  

<table><tr><td>热处理制度</td><td>θ, ℃</td><td>σ1/10000, MPa</td></tr><tr><td rowspan="2">840℃油淬 + 550℃回火</td><td>425</td><td>124</td></tr><tr><td>540</td><td>21</td></tr></table>

# 3.4 疲劳性能

# 3.4.1 高周疲劳

3.4.1.1 不同温度回火后的疲劳极限 见表3-11。

3.4.1.2 旋转弯曲光滑试件疲劳试验原始数据和 $P - S - N$ 曲线 见表3-12和图3-5。

表3-11[5]  

<table><tr><td colspan="2">热处理制度</td><td>σb</td><td>σ0.2</td><td>σ-1</td><td>σ-H</td><td rowspan="2">疲劳应力集中系数
Kf=σ-1/σ-1H</td><td rowspan="2">形变强化
指数m</td><td rowspan="2">疲劳缺口敏感度q=Kf-1①/Kt-1</td></tr><tr><td>淬火</td><td>回火</td><td colspan="4">MPa</td></tr><tr><td rowspan="4">840℃油淬</td><td>200℃, 空冷</td><td>1966</td><td>1579</td><td>628</td><td>490</td><td>1.28</td><td>0.130</td><td>0.54</td></tr><tr><td>390℃, 空冷</td><td>1471</td><td>1373</td><td>598</td><td>422</td><td>1.41</td><td>0.052</td><td>0.79</td></tr><tr><td>500℃, 空冷</td><td>1103</td><td>1044</td><td>520</td><td>368</td><td>1.41</td><td>0.037</td><td>0.79</td></tr><tr><td>670℃, 空冷</td><td>794</td><td>711</td><td>392</td><td>265</td><td>1.48</td><td>0.028</td><td>0.93</td></tr></table>

① 理论应力集中系数 $K_{1} = 1.52$

表3-12[3]  

<table><tr><td>试验方法</td><td>σmax, MPa</td><td colspan="4">疲劳寿命 N, 10^3周</td><td>平均对数疲劳寿命 X̄</td><td>标准差 s</td><td>相对误差 δ, %</td></tr><tr><td rowspan="2">升降法</td><td>431</td><td>943.3</td><td>881.5</td><td>535.4</td><td>710.4</td><td>1020.0</td><td rowspan="2" colspan="2">指定寿命 N = 10^7, σ = 422 MPa</td></tr><tr><td>412</td><td>&gt;10^4</td><td>&gt;10^4</td><td>&gt;10^4</td><td>&gt;10^4</td><td>-</td></tr><tr><td rowspan="13">成组试验</td><td rowspan="2">539</td><td>82.5</td><td>127.5</td><td>128.4</td><td>135.4</td><td>148.8</td><td rowspan="2">5.1314</td><td rowspan="2">0.0985</td></tr><tr><td>149.0</td><td>159.0</td><td>174.6</td><td>-</td><td>-</td></tr><tr><td rowspan="4">500</td><td>134.5</td><td>166.1</td><td>167.3</td><td>175.5</td><td>215.5</td><td rowspan="4">5.4057</td><td rowspan="4">0.1632</td></tr><tr><td>225.3</td><td>228.6</td><td>238.5</td><td>243.1</td><td>260.2</td></tr><tr><td>294.2</td><td>294.7</td><td>305.0</td><td>307.2</td><td>316.4</td></tr><tr><td>436.9</td><td>638.5</td><td>-</td><td>-</td><td>-</td></tr><tr><td rowspan="5">471</td><td>280.2</td><td>288.4</td><td>294.3</td><td>309.0</td><td>314.4</td><td rowspan="7">5.5974</td><td rowspan="7">0.1170</td></tr><tr><td>326.2</td><td>332.2</td><td>342.8</td><td>354.8</td><td>356.3</td></tr><tr><td>332.2</td><td>342.8</td><td>354.8</td><td>356.3</td><td>368.4</td></tr><tr><td>430.3</td><td>480.5</td><td>496.0</td><td>505.7</td><td>509.3</td></tr><tr><td>522.2</td><td>580.4</td><td>700.6</td><td>-</td><td>-</td></tr><tr><td rowspan="2">441</td><td>435.8</td><td>438.3</td><td>439.8</td><td>441.4</td><td>452.6</td></tr><tr><td>645.3</td><td>755.1</td><td>761.8</td><td>-</td><td>-</td></tr></table>

图片摘要：该图主要展示 3 12[3]。
![](images/dd7eb6e4e8913d1a46b6a0135a45505fe93cf1045d717d693810dea8df7aa7d8.jpg)  
图3-5 40CrA钢光滑试样 $P - S - N$ 曲线[3]

（热处理制度为 $850^{\circ}\mathrm{C}$ 油淬 $+560^{\circ}\mathrm{C}$ 回火。试验条件为 $R = -1, f = 83.3\mathrm{Hz}$ ）

3.4.1.3 旋转弯曲缺口试件疲劳试验原始数据和 $P - S - N$ 曲线见表3-13和图3-6。

表3-13[3]  

<table><tr><td>试验方法</td><td>σmax, MPa</td><td>疲劳寿命N, 10^3周</td><td>最小寿命N。10^3周</td><td>特征寿命Na10^3周</td><td>形状参数b</td></tr><tr><td colspan="6">Kt = 2 R = -1</td></tr><tr><td rowspan="5">升降法</td><td>255</td><td>2265.3 2485.3 1440.9 — —</td><td rowspan="5" colspan="3">指定寿命N=10^7, σ=239MPa</td></tr><tr><td>245</td><td>745.8 &gt;10^4 &gt;10^4 &gt;10^4 &gt;10^4</td></tr><tr><td>235</td><td>&gt;10^4 823.1 1340.3 &gt;10^4 —</td></tr><tr><td>226</td><td>694.1 &gt;10^4 &gt;10^4 &gt;10^4 —</td></tr><tr><td>216</td><td>&gt;10^4 — — — — —</td></tr><tr><td rowspan="4">成组试验</td><td>392</td><td>42.6 60.6 65.0 66.6 73.3</td><td rowspan="3">27.5</td><td rowspan="3">89.1</td><td rowspan="3">1.8643</td></tr><tr><td rowspan="3">348</td><td>79.7 89.0 121.4 130.6 —</td></tr><tr><td>73.4 87.5 108.1 148.6 153.8</td></tr><tr><td>155.1 181.6 183.5 195.1 —</td><td>0</td><td>159.9</td><td>3.6022</td></tr></table>

续表 3-13  

<table><tr><td>试验方法</td><td>σmax, MPa</td><td colspan="5">疲劳寿命 V, 10^3周</td><td>最小寿命 Na
10^3周</td><td>特征寿命 Na
10^3周</td><td>形状参数
b</td></tr><tr><td rowspan="9">成组试验</td><td rowspan="2">304</td><td>135.8</td><td>158.0</td><td>307.9</td><td>313.8</td><td>333.6</td><td></td><td></td><td></td></tr><tr><td>406.0</td><td>471.0</td><td>488.6</td><td>720.4</td><td>-</td><td>0</td><td>430.1</td><td>1.9497</td></tr><tr><td rowspan="3">279</td><td>319.7</td><td>389.8</td><td>410.8</td><td>526.4</td><td>638.8</td><td></td><td></td><td></td></tr><tr><td>740.7</td><td>901.3</td><td>922.3</td><td>938.9</td><td>974.1</td><td></td><td></td><td></td></tr><tr><td>1177.2</td><td>&gt;10^4</td><td>-</td><td>-</td><td>-</td><td>228.4</td><td>801.2</td><td>1.445</td></tr><tr><td rowspan="4">255</td><td>473.5</td><td>577.9</td><td>593.7</td><td>690.9</td><td>924.4</td><td></td><td></td><td></td></tr><tr><td>1306.7</td><td>1387.6</td><td>1440.9</td><td>1813.2</td><td>2265.3</td><td></td><td></td><td></td></tr><tr><td>2485.3</td><td>3401.0</td><td>&gt;10^4</td><td>&gt;10^4</td><td>&gt;10^4</td><td></td><td></td><td></td></tr><tr><td>&gt;10^4</td><td>&gt;10^4</td><td>-</td><td>-</td><td>-</td><td>427.1</td><td>1510.7</td><td>0.8881</td></tr></table>

图3-6 40CrA钢缺口试样 $(K_{\mathrm{t}} = 2)$ $P - S - N$ 曲线  
图片摘要：该图主要展示 3 6 40CrA钢缺口试样 曲线。
![](images/6d9ea95ca212713489c189dd8ba988653c62fee0bac41c9edc4f70cd00f648f1.jpg)  
（热处理制度为 $850^{\circ}\mathrm{C}$ 油淬 $+560^{\circ}\mathrm{C}$ 回火。试验条件为 $R = -1, f = 83.3\mathrm{Hz}$ ）

# 3.5 弹性性能

3.5.1 弹性模量 见表3-14。

表3-14[3]  

<table><tr><td>θ, ℃</td><td>20</td><td>100</td><td>200</td><td>300</td><td>400</td><td>500</td><td>600</td></tr><tr><td>E, GPa</td><td>211</td><td>208</td><td>202</td><td>195</td><td>186</td><td>177</td><td>165</td></tr></table>

3.5.2 切变模量 见表315。

表315[3]  

<table><tr><td>θ, ℃</td><td>20</td><td>100</td><td>200</td><td>300</td><td>400</td><td>500</td><td>600</td></tr><tr><td>G, GPa</td><td>82.8</td><td>80.9</td><td>78.9</td><td>75.6</td><td>72.2</td><td>69.1</td><td>64.5</td></tr></table>

3.5.3 泊松比 见表3-16。

表316[3]  

<table><tr><td>θ, °C</td><td>20</td><td>100</td><td>200</td><td>300</td><td>400</td><td>500</td><td>600</td></tr><tr><td>μ</td><td>0.277</td><td>0.286</td><td>0.283</td><td>0.290</td><td>0.292</td><td>0.277</td><td>0.284</td></tr></table>

# 3.6 断裂性能

3.6.1 断裂韧度 $J_{\mathbb{R}}$ 阻力曲线确定的材料延性断裂韧度见表3-17。 $J_{\mathbb{R}}$ 曲线方程： $J = 10.58 + 15.22\Delta a$ 。

表3-17[3]  

<table><tr><td>表观起裂韧度
J1, N/mm</td><td>条件起裂韧度
J0.05, N/mm</td><td>条件断裂韧度
J0.2, N/mm</td><td>剩余标准差ΔJ</td></tr><tr><td>110</td><td>118</td><td>140</td><td>0.92</td></tr></table>

注：热处理制度为 $850^{\circ}\mathrm{C}$ 油淬 $+560^{\circ}\mathrm{C}$ 回火。

3.6.3 疲劳裂纹扩展速率 $850^{\circ}\mathrm{C}$ 油淬 $+560^{\circ}\mathrm{C}$ 回火后 $\mathrm{da} / \mathrm{d}N$ (均值) $= 9.57 \times 10^{-13} \cdot (\Delta K)^{4.43}$ ; 最大剩余标准差 $S_{\mathrm{ymax}} = 0.0923$ ; 相关系数 $r = 0.958^{[3]}$ 。  
3.6.4 应力强度因子门坎值 $850^{\circ}\mathrm{C}$ 油淬 $+560^{\circ}\mathrm{C}$ 回火后 $\Delta K_{\mathrm{th}} = 6.9\mathrm{MN} / \mathrm{m}^{3/2|3|}$ 。

# 4 组织结构

4.1 相变温度 见表4-1。

表4-1[5]  

<table><tr><td>名 称</td><td>A c1</td><td>A c3</td><td>A r3</td><td>A r1</td><td>Ms</td></tr><tr><td>θ, ℃</td><td>743</td><td>782</td><td>730</td><td>693</td><td>355</td></tr></table>

4.2 时间-温度-组织转变曲线 见图4-1和图4-2。  
4.3 合金组织结构 该钢通常在调质状态下使用，这时钢的组织结构为回火索氏体；此外，还可在碳氮共渗后低温回火状态使用，这时钢的组织为回火马氏体。

图片摘要：该图主要展示 4 1[5]。
![](images/220c7a958a062f6c3cf1e05a2e0b79599783fe0717d982c88225b8f2b4930b42.jpg)  
图4-2 $40\mathrm{CrA}$ 钢的连续冷却曲线[51]（用钢成分为 $\mathrm{C} = 0.43\%$ ， $\mathbf{Mn} = 0.67\%$ ， $\mathbf{S}_{\mathrm{i}} = 0.25\%$ ， $\mathbf{S} = 0.004\%$ ， $\mathrm{P} = 0.022\%$ ， $\mathrm{Cr} = 0.89\%$ 。奥氏体化温度为 $850^{\circ}\mathrm{C}$ ）

图片摘要：该图主要展示 4 2 钢的连续冷却曲线[51]（用钢成分为 ， ， ， ， ， 。奥氏体化温度为 ）。
![](images/1d744c28114bae3e1d05914157d6d020432571e0bb86805298b2b18603451cad.jpg)  
图4-1 40CrA钢的等温转变曲线[5]

# 5 工艺性能与要求

5.1 成形性能 $40\mathrm{CrA}$ 钢的冷变形塑性低，但热压力加工性能良好。热压力加工的加热温度为 $1150 \sim 1200^{\circ}\mathrm{C}$ ，开锻（轧）温度 $1100 \sim 1150^{\circ}\mathrm{C}$ ，终锻（轧）温度大于 $800^{\circ}\mathrm{C}$ 。大于 $60\mathrm{mm}$ 的毛坯件应缓冷。

# 5.2 焊接性能

# 5.3 零件热处理工艺

5.3.1 热处理工艺参数 见表5-1。

表5-1[5]  

<table><tr><td>名称</td><td>退火</td><td>正火</td><td>高温回火</td><td>淬火</td><td>回火</td><td>碳氮共渗</td><td>回火</td></tr><tr><td>加热温度,℃</td><td>825~845</td><td>850~880</td><td>680~700</td><td>830~860</td><td>400~600</td><td>830~850</td><td>150~200</td></tr><tr><td>冷却方法</td><td>炉冷</td><td>空冷</td><td>炉冷至600℃空冷</td><td>油冷</td><td>油或水冷</td><td>油冷</td><td>空冷</td></tr></table>

5.3.2 末端淬透性曲线 见图5-1。  
5.3.3 截面淬透性曲线 见图5-2。

图片摘要：该图主要展示 5 1[5]。
![](images/13aa7f8a118bd35da1080c0389f9dfff6b9bc7dae4449b1f3f2b6c6a67a16ff2.jpg)  
图5-1 40CrA钢的末端淬透性曲线带[5]

（此曲线带根据30炉钢的数据绘制的。试样经 $860^{\circ}\mathrm{C}$ 正火， $860^{\circ}\mathrm{C}$ 端淬）

图5-2 不同直径圆棒在不同介质中淬火后截面硬度分布[5]  
图片摘要：该图主要展示 5 2 不同直径圆棒在不同介质中淬火后截面硬度分布[5]。
![](images/2805ee423e20ff686a98390d27bdd25b25aee16c1c8e3025e74dd1fade5ecb4e.jpg)  
860～900℃油淬； 860～900℃盐水淬火

# 5.3.4 晶粒长大倾向 见表5-2。

表5-2[5]  

<table><tr><td>θ, ℃</td><td>800</td><td>850</td><td>900</td><td>950</td><td>1000</td><td>1050</td><td>1100</td><td>1150</td></tr><tr><td rowspan="2">晶粒度级别</td><td>-</td><td>-</td><td>-</td><td>7</td><td>6 ~ 5</td><td>5 ~ 6</td><td>5 ~ 4</td><td>4 ~ 5</td></tr><tr><td>8</td><td>8 ~ 7</td><td>7 ~ 6</td><td>6</td><td>5 ~ 4</td><td>-</td><td>3</td><td>-</td></tr></table>

注：第一列为渗碳法测定结果，第二列为氧化法测定结果。

# 5.4 表面处理工艺

5.5 切削加工及磨削性能 该钢的切削加工性能较好，当 $\mathrm{HB} = 174\sim 229\mathrm{kgf / mm^2}$ 时，相对切削加工性为 $60\%$ 。

# 参考资料

[1] 林慧国、周人俊编，世界钢号手册，机械工业出版社，1985，1115页。  
[2] GB3077—82《合金结构钢技术条件》，技术标准出版社，1983年。  
[3] 上海材料研究所，40Cr钢（内部资料），1984年。  
[4] 钢铁研究院、机械科学研究院，合金钢手册，下册，中国工业出版社，1965年， $98\sim 101$ 页。  
[5] 手册编写组，合金钢钢种手册，第一册，冶金工业出版社，1983年， $155\sim 162$ 页。  
[6] 手册编写组，热处理手册，第一分册，冶金工业出版社，1984年，445页。  
[7] 手册编辑委员会，机械工程手册，第三卷，机械工业出版社，1982年，12—89～90页。

编写：宋宇文

审校：文忠朴、姚志诚

# 1 概述

由于钒的作用，40CrVA钢可获得细晶粒组织，对塑性和韧性都是十分有利的；经淬火低温或高温回火后，都有良好的综合力学性能，调质处理后，在低于 $400^{\circ}\mathrm{C}$ 的温度条件下可保持较高的强度。该钢无明显的回火脆性，切削加工性能中等，但淬透性较小，焊接性能较差，有形成白点的敏感性。

通常用于制造重要的受力零件。

1.1 材料牌号 40CrVA。  
1.2 相近牌号 $40\mathrm{X}\Phi \mathrm{A}$ （苏联），6140（美国）。  
1.3 材料的技术标准 见表1-1。

表1-1  

<table><tr><td>品种</td><td>技术标准</td></tr><tr><td rowspan="2">棒材</td><td>GB3078-82《优质结构钢冷拉钢材技术条件》</td></tr><tr><td>YB674-73《航空用结构钢钢棒技术条件》</td></tr><tr><td>锻件</td><td>HB5024-77《结构钢、不锈及耐热钢锻件》</td></tr></table>

1.4 化学成分 见表1-2。

表1-2 [1]   

<table><tr><td>元素</td><td>C</td><td>Mn</td><td>Si</td><td>S</td><td>P</td><td>Cr</td><td>Ni</td><td>V</td></tr><tr><td>含量,%</td><td>0.37~0.45</td><td>0.50~0.80</td><td>0.17~0.37</td><td>≤0.030</td><td>≤0.030</td><td>0.80~1.10</td><td>≤0.40</td><td>0.10~0.20</td></tr></table>

1.5 热处理制度 $870\sim 890^{\circ}\mathrm{C}$ 油淬 $+620\sim 680^{\circ}\mathrm{C}$ 回火，水冷。  
1.6 品种规格和供应状态   
1.6.1 品种规格 见表1-3中各标准的规定。

表1-3  

<table><tr><td>技术标准状态\品种</td><td>圆钢</td><td>六角钢</td><td>方钢</td><td>扁钢</td></tr><tr><td>热轧</td><td>GB702-86</td><td>GB705-83</td><td>GB702-86</td><td>GB704-83</td></tr><tr><td>冷轧</td><td>GB905-82</td><td>GB907-82</td><td>GB906-82</td><td>-</td></tr><tr><td>锻造</td><td>GB908-72</td><td>-</td><td>GB908-72</td><td>YB201-63</td></tr></table>

1.6.2 供应状态 通常为退火或高温回火状态供应。

1.7 熔炼和铸造工艺 该钢以电弧炉熔炼或电弧炉 + 电渣炉重熔。  
1.8 应用概况及特殊要求 该钢已长期用于制造发动机螺旋桨衬套、支架、螺栓等零件。

# 2 物理及化学性能

# 2.1 热性能

2.1.1 热导率 见表2-1。

表2-1 [2]   

<table><tr><td>θ, ℃</td><td>20</td><td>100</td><td>200</td><td>300</td><td>400</td></tr><tr><td>λ, W/(m·℃)</td><td>39.77</td><td>52.34</td><td>48.99</td><td>45.22</td><td>40.61</td></tr></table>

2.1.4 线膨胀系数 见表2-2。

表 2-2 [2]  

<table><tr><td>θ, ℃</td><td>20~100</td><td>20~300</td><td>20~600</td></tr><tr><td>a, 10-6℃-1</td><td>11.0</td><td>12.9</td><td>14.5</td></tr></table>

2.2 密度 $\rho = 7.81\mathrm{g / cm}^{3[3]}$

# 3 力学性能

3.1 技术标准规定的性能 见表3-1。

表3-1  

<table><tr><td rowspan="3">品种</td><td rowspan="3">技术标准</td><td rowspan="3">热处理制度</td><td>σb</td><td>σ0.2</td><td>δ5</td><td>ψ</td><td>aKU</td><td>HB</td></tr><tr><td colspan="2">MPa</td><td colspan="2">%</td><td>kJ/m2</td><td rowspan="2">kgf/mm2</td></tr><tr><td colspan="5">不小于</td></tr><tr><td rowspan="4">棒材</td><td rowspan="2">YB674-73</td><td>退火或高温回火</td><td>-</td><td>-</td><td>-</td><td>-</td><td>-</td><td>≤254</td></tr><tr><td>870~890℃油淬+620~680℃回火,水冷</td><td>885</td><td>735</td><td>10</td><td>50</td><td>880</td><td>269~320</td></tr><tr><td rowspan="2">GB3078-82</td><td>冷拉</td><td>-</td><td>-</td><td>-</td><td>-</td><td>-</td><td>≤269</td></tr><tr><td>退火</td><td>-</td><td>-</td><td>-</td><td>-</td><td>-</td><td>≤229</td></tr><tr><td rowspan="2">锻件</td><td rowspan="2">HB5024-77</td><td>850~890℃正火+650~680℃回火,空冷</td><td>-</td><td>-</td><td>-</td><td>-</td><td>-</td><td>≤254</td></tr><tr><td>850~890℃油淬+620~680℃回火,水冷</td><td>885</td><td>735</td><td>10</td><td>50</td><td>882</td><td>269~320</td></tr></table>

3.2 室温和各种温度下的力学性能  
3.2.1 硬度 不同温度回火后的硬度变化 见图3-1。  
3.2.2 拉伸性能

图片摘要：该图主要展示 3 1。
![](images/d12c18feefd87e79673c473ac439395d5d2bf6f3164dbf7b20577285628d7565.jpg)  
图3-1 硬度与回火温度的关系[4]（试样回火前经 $880^{\circ}\mathrm{C}$ 油淬）

# 3.2.2.1 不同温度回火后拉伸性能的变化 见图3-2。

图片摘要：该图主要展示 3 1 硬度与回火温度的关系[4]（试样回火前经 油淬）。
![](images/40b305e1909fd6e202049abaad0e149b4e00e738b396b0a7bb8f675d97d6e694.jpg)  
图3-2回火温度与拉伸性能的关系[3]（试样回火前经 $880^{\circ}C$ 油淬）

# 3.2.2.2 不同直径钢坯热处理后拉伸性能的变化 见图3-3。

图片摘要：该图主要展示 3 2回火温度与拉伸性能的关系[3]（试样回火前经 油淬）。
![](images/0a5e50ecabfa74d38f5068fb093f03d3063080061d8848d948949f2bd4a95e6d.jpg)  
图3-3 钢坯直径与拉伸性能的关系[2]（热处理制度为 $880^{\circ}\mathrm{C}$ 油淬 $+650^{\circ}\mathrm{C}$ 回火）

# 3.2.2.3 高温拉伸性能 见表3-2。

表3-2[3]  

<table><tr><td rowspan="2">热处理制度</td><td rowspan="2">θ,℃</td><td>σb</td><td>σ0.2</td><td>δ5</td><td>ψ</td></tr><tr><td colspan="2">MPa</td><td colspan="2">%</td></tr><tr><td rowspan="8">850℃油淬+640℃回火</td><td>20</td><td>927</td><td>844</td><td>26.0</td><td>63.0</td></tr><tr><td>100</td><td>951</td><td>874</td><td>23.2</td><td>54.7</td></tr><tr><td>200</td><td>906</td><td>808</td><td>22.4</td><td>46.8</td></tr><tr><td>300</td><td>845</td><td>747</td><td>18.7</td><td>35.5</td></tr><tr><td>400</td><td>856</td><td>708</td><td>28.8</td><td>50.5</td></tr><tr><td>500</td><td>495</td><td>410</td><td>30.4</td><td>65.8</td></tr><tr><td>600</td><td>378</td><td>-</td><td>51.0</td><td>80.0</td></tr><tr><td>700</td><td>127</td><td>-</td><td>48.8</td><td>86.0</td></tr></table>

# 3.2.4 冲击性能

3.2.4.1 不同温度回火后冲击韧性的变化 见图3-4。

图片摘要：该图主要展示 3 2[3]。
![](images/a69077b022d63ebfbf442ab9882d9f0f9253d5cb512dc6135a6893b44779dd8b.jpg)  
图3-4 冲击韧性与回火温度的关系[2]  
（试样回火前经 $880^{\circ}\mathrm{C}$ 油淬）

# 3.2.4.2 低温冲击韧性 见表3-3。

表3-3 [3]   

<table><tr><td rowspan="2">热处理制度\(\theta, \mathrm{C}\)</td><td>20</td><td>-25</td><td>-70</td></tr><tr><td colspan="3">\(a_{\mathrm{KU}}, \mathrm{kJ}/\mathrm{m}^{2}\)</td></tr><tr><td>850℃油淬+590℃回火</td><td>882</td><td>608</td><td>451</td></tr></table>

# 3.3 持久和蠕变性能

# 3.3.2 高温蠕变性能 见表3-4。

表3-4[2]  

<table><tr><td rowspan="2">热处理制度</td><td rowspan="2">θ,℃</td><td>σ1/10000</td><td>σ1/10000</td></tr><tr><td colspan="2">MPa</td></tr><tr><td rowspan="5">840~870℃油淬+650℃回火,油冷</td><td>300</td><td>696</td><td>686</td></tr><tr><td>400</td><td>265</td><td>118</td></tr><tr><td>425</td><td>196</td><td>88</td></tr><tr><td>480</td><td>39</td><td>-</td></tr><tr><td>535</td><td>27</td><td>10</td></tr></table>

# 3.4 疲劳性能

3.4.1 高周疲劳 不同热处理状态时的疲劳极限 见表3-5。

# 3.5 弹性性能

3.5.1 弹性模量 $E = 198\mathrm{GPa}^{[3]}$

表3-5 31  

<table><tr><td colspan="2">热处理制度</td><td>σb</td><td>σ-1</td><td>σ-1p U</td><td>τ-1</td></tr><tr><td>淬火</td><td>回火</td><td colspan="4">MPa</td></tr><tr><td rowspan="3">850℃油淬</td><td>230</td><td>1226</td><td>481</td><td>-</td><td>-</td></tr><tr><td>550</td><td>990</td><td>422</td><td>-</td><td>-</td></tr><tr><td>650</td><td>964</td><td>373</td><td>392</td><td>265</td></tr></table>

① 为对称拉压时的疲劳极限。

# 4 组织结构

# 4.1 相变温度 见表4-1。

表4-1[2]  

<table><tr><td>名 称</td><td>Acl</td><td>Ac 3</td><td>Ar 3</td><td>Ar1</td><td>Ms</td></tr><tr><td>\( \theta ,{}^{ \circ  }\mathrm{C} \)</td><td>755</td><td>790</td><td>745</td><td>700</td><td>281</td></tr></table>

# 4.2 时间-温度-组织转变曲线 见图4-1。

# 4.3 合金组织结构 该钢通常在调质状态下使用，这时钢的组织为回火索氏体。

图4-1 等温转变曲线[6]   
图片摘要：该图主要展示 4 1 等温转变曲线[6]。
![](images/aa82ab5dfbd79dfda684d596f900a09b7256f9105e0dc513bd0ac793fe32ce34.jpg)  
（用钢成分为 $C = 0.43\%$ ， $\mathbf{Mn} = 0.74\%$ ， $\mathrm{Si} = 0.23\%$ ， $\mathrm{Cr} = 0.92\%$   
$\mathrm{V} = 0.15\%$ 。奥氏体化温度为 $880^{\circ}\mathrm{C}$ ）

# 5 工艺性能与要求

5.1 成形性能 该钢的冷变形塑性较低，但热压力加工成形性能良好。热压力加工的加热温度为 $1200^{\circ}\mathrm{C}$ ，始锻（轧）温度为 $1150^{\circ}\mathrm{C}$ ，终锻（轧）温度大于 $800^{\circ}\mathrm{C}$ ，随后缓冷。

# 5.2 焊接性能

# 5.3 零件热处理工艺

5.3.1 热处理工艺参数 见表5-1。

表5-1[6,3]  

<table><tr><td>名称</td><td>退火</td><td>正火</td><td>高温回火</td><td>淬火</td><td>回火</td><td>渗氮</td></tr><tr><td>加热温度，℃</td><td>860~880</td><td>860~880</td><td>650~680</td><td>870~890</td><td>620~680</td><td>550~600</td></tr><tr><td>冷却方法</td><td>炉冷</td><td>空冷</td><td>空冷</td><td>油冷</td><td>水冷</td><td>空冷</td></tr></table>

# 5.3.2 末端淬透性曲线 见图5-1。

图5-1 40CrVA钢的末端淬透性曲线  
图片摘要：该图主要展示 5 1 40CrVA钢的末端淬透性曲线。
![](images/20dc76883387d214faac5caf6c5b41bccfdce4d1d708ba084a3c1bcdc6434afe.jpg)  
（淬透性带根据52炉钢试验结果绘制的。奥氏体化温度为 $880^{\circ}\mathrm{C}$ ）

# 5.4 表面处理工艺

5.5 切削加工和磨削性能 该钢切削加工性能尚好，当 $\mathrm{HB} = 179\sim 235\mathrm{kgf / mm^3}$ 时，相对切削加工性为 $50\%$ [3]。

# 参考资料

[1] YB674-73《航空用结构钢钢棒技术条件》，冶金工业部标准化研究所，1973年。  
[2] 古里亚耶夫·A·Ⅱ等，汽车构造钢手册，机械工业出版社，1964年，211~216页。  
[3] 钢铁研究院、机械科学研究院，合金钢手册，下册，中国工业出版社，1965年， $123\sim 124$ 页。  
[4] BHAM，航空材料手册（中译本），1965年， $125\sim 127$ 页。  
[5] 本溪钢厂、清华大学金属材料教研组，钢的奥氏体转变曲线，第一图册，（内部出版物），1978年。  
[6] HB/Z 5025—77《航空用结构钢的热处理》，航空工业部标准化研究所，1977年。

编写：宋宇文

审校：文忠朴、姚志诚

# 40 CrNiMoA

# 1 概述

40CrNiMoA钢是一种优良的调质钢。它具有很好的淬透性，调质状态下，能在大截面上获得均匀的、配合良好的强度和韧性。有较高的疲劳强度和低的缺口敏感性。低温冲击韧性也很高，无明显的回火脆性。在淬火低温回火后也有较好的综合力学性能，可作超高强度钢使用。该钢的切削加工性能中等，冷变形塑性和焊接性能较差，一般不作焊接件之用。主要在调质状态下使用，宜于制造截面较大的零件及其他受力构件。

# 1.1 材料牌号 40CrNiMoA。

1.2 相近牌号 40XHMA（苏联），4340（美国），SNCM439（日本），En110、S95、S118、815M40（英国），35NCD5、36NCD5（法国）[1]。  
1.3 材料的技术标准 见表1-1。

表1-1[2]  

<table><tr><td>品种</td><td>技术标准</td></tr><tr><td rowspan="3">棒材</td><td>GB3078-82《优质结构钢冷拉钢材技术条件》</td></tr><tr><td>HB5269-83《航空用高级优质结构钢钢棒》</td></tr><tr><td>YB674-73《航空用结构钢钢棒技术条件》</td></tr><tr><td>管材</td><td>YB676-73《航空用结构钢厚壁无缝钢管》</td></tr><tr><td>锻件</td><td>HB 5024-77《结构钢、不锈及耐热钢锻件》</td></tr></table>

# 1.4 化学成分 见表1-2。

表1-2[3]  

<table><tr><td>元素</td><td>C</td><td>Mn</td><td>Si</td><td>S</td><td>P</td><td>Cr</td><td>Ni</td><td>Mo</td></tr><tr><td>含量,%</td><td>0.36~0.44</td><td>0.50~0.80</td><td>0.17~0.37</td><td>&lt;0.020</td><td>&lt;0.020</td><td>0.60~0.90</td><td>1.25~1.75</td><td>0.15~0.25</td></tr></table>

1.5 热处理制度 $840\sim 860^{\circ}C$ 油淬 $+550\sim 650^{\circ}C$ 回火，水或空冷。

# 1.6 品种规格和供应状态

1.6.1 品种规格 见表1-3中各标准的规定。

表1-3  

<table><tr><td>技术标准
状态</td><td>品种</td><td>圆钢</td><td>六角钢</td><td>方钢</td><td>扁钢</td><td>钢管</td></tr><tr><td>热轧</td><td>GB702-86</td><td>GB705-83</td><td>GB702-86</td><td>GB704-83</td><td>YB231-70</td><td></td></tr><tr><td>冷轧（拉）</td><td>GB905-82</td><td>GB907-82</td><td>GB906-82</td><td>-</td><td>YB231-70</td><td></td></tr><tr><td>锻造</td><td>GB908-72</td><td>-</td><td>GB908-72</td><td>YB201-63</td><td>-</td><td></td></tr></table>

1.6.2 供应状态 通常为热轧、退火或高温回火。  
1.7 熔炼和铸造工艺 该钢以电弧炉熔炼，电渣重熔、真空自耗重熔或其他先进的工艺熔炼。  
1.8 应用概况及特殊要求 该钢长期用于直升机的螺旋桨轴、桨毂，航空发动机的涡轮轴、活塞杆、传力齿轮、螺栓等。制造轴类零件时，纵向低倍要求无树枝状组织。

# 2 物理及化学性能

# 2.1 热性能

2.1.1 熔化温度范围 熔点为 $1408^{\circ}\mathrm{C}^{[4]}$ 。  
2.1.2 热导率 见表2-1。

表2-1[5]  

<table><tr><td>θ, ℃</td><td>100</td><td>200</td><td>300</td><td>400</td><td>500</td><td>600</td><td>700</td><td>800</td><td>900</td></tr><tr><td>λ, W/(m·℃)</td><td>46.05</td><td>43.96</td><td>41.87</td><td>39.77</td><td>37.68</td><td>36.68</td><td>33.06</td><td>29.06</td><td>25.96</td></tr></table>

# 2.1.3 比热容 见表2-2。

表2-2[4]  

<table><tr><td>θ, ℃</td><td>200</td><td>300</td><td>400</td><td>500</td></tr><tr><td>C, J/(kg·℃)</td><td>582.1</td><td>607.2</td><td>670.0</td><td>723.3</td></tr></table>

# 2.1.4 线膨胀系数 见表2-3。

表2-3[4]  

<table><tr><td>θ, ℃</td><td>20~100</td><td>20~200</td><td>20~300</td><td>20~400</td><td>20~500</td><td>20~600</td><td>20~700</td></tr><tr><td>a, 10-6℃-1</td><td>12.8</td><td>13.4</td><td>14.6</td><td>14.6</td><td>14.7</td><td>14.7</td><td>14.7</td></tr></table>

2.2 密度 $\rho = 7.85\mathrm{g / cm}^3$ [5]。  
2.3 电性能 电阻率见表2-4。

表2-4[4]  

<table><tr><td>θ, ℃</td><td>150</td><td>200</td><td>300</td><td>400</td><td>500</td><td>600</td><td>700</td></tr><tr><td>ρ, 10-8Ω·m</td><td>36.2</td><td>41.0</td><td>50.4</td><td>60.0</td><td>70.7</td><td>82.4</td><td>96.4</td></tr></table>

# 3 力学性能

# 3.1 技术标准规定的性能 见表3-1。

表3-1  

<table><tr><td rowspan="3">品种</td><td rowspan="3">技术标准</td><td rowspan="3">热处理制度</td><td>σb</td><td>σ0.2</td><td>δ5</td><td>ψ</td><td>akU</td><td>HB</td></tr><tr><td colspan="2">MPa</td><td colspan="2">%</td><td>kJ/m2</td><td rowspan="2">kgf/mm2</td></tr><tr><td colspan="5">不小于</td></tr><tr><td rowspan="2">棒材(&lt;200mm)</td><td>HB5269-83</td><td>高温回火或退火</td><td>-</td><td>-</td><td>-</td><td>-</td><td>-</td><td>&lt;269</td></tr><tr><td>YB674-73</td><td>850℃油淬+550~650℃回火,水冷</td><td>1080</td><td>930</td><td>12</td><td>50</td><td>780</td><td>321~375</td></tr></table>

续表3-1   

<table><tr><td rowspan="3">品种</td><td rowspan="3">技术标准</td><td rowspan="3">热处理制度</td><td>σb</td><td>σn,2</td><td>δ5</td><td>ψ</td><td>aKU</td><td>HB</td></tr><tr><td colspan="2">MPa</td><td colspan="2">%</td><td>kJ/m2</td><td rowspan="2">kgf/mm2</td></tr><tr><td></td><td colspan="4">不小于</td></tr><tr><td>棒材(&lt;200mm)</td><td>HB5369-83</td><td>840~860℃油淬+550~650℃回火,空冷</td><td>980</td><td>835</td><td>12</td><td>55</td><td>980</td><td>293~341</td></tr><tr><td>棒材(&gt;200mm)</td><td>YB674-73</td><td>850油淬+550~650℃回火,水或空冷</td><td>980</td><td>835</td><td>11</td><td>45</td><td>880</td><td>293~341</td></tr><tr><td rowspan="2">管材</td><td rowspan="2">YB676-73</td><td>热轧或退火</td><td>-</td><td>-</td><td>-</td><td>-</td><td>-</td><td>&lt;302</td></tr><tr><td>840~860℃油淬+回火至所需硬度</td><td>980</td><td>835①</td><td>12</td><td>55</td><td>980</td><td>293~341</td></tr><tr><td rowspan="3">锻件</td><td rowspan="3">HB5024-77</td><td>850~870℃,空冷+650~680℃,空冷</td><td>-</td><td>-</td><td>-</td><td>-</td><td>-</td><td>&lt;269</td></tr><tr><td rowspan="2">840~860℃油淬+550~650℃水或空冷</td><td>980</td><td>835</td><td>12</td><td>55</td><td>980</td><td>293~341</td></tr><tr><td>1080</td><td>930</td><td>12</td><td>50</td><td>780</td><td>321~375</td></tr></table>

作程序和数据之用。

# 3.2 室温和各种温度下的力学性能

# 3.2.1 硬度

3.2.1.1 不同温度回火后的硬度变化 见图3-1。

图片摘要：该图主要展示 3 1回火温度与硬度的关系[6]（试样回火前经 油淬）。
![](images/4f0004c603fa59585a4a22b75def1e10d4ca408a8c7d76d044f1a8df2f3c2dd3.jpg)  
图3-1回火温度与硬度的关系[6]（试样回火前经 $850^{\circ}C$ 油淬）

3.2.1.2 不同直径钢坯热处理后的硬度变化 见图3-2。

图3-2 不同直径钢坯热处理后的硬度曲线[7]  
图片摘要：该图主要展示 3 2 不同直径钢坯热处理后的硬度曲线[7]。
![](images/a5165a7babd0d70fd5c37b89958bf8aae011b131b692055d29086baea0a2f736.jpg)  
——钢坯中心；……一边缘  
（钢坯热处理制度为 $850^{\circ}\mathrm{C}$ 油淬 $+620^{\circ}\mathrm{C}$ 回火）

# 3.2.2 拉伸性能

# 3.2.2.1 室温拉伸性能 见表3-2。

表3-2[8,9]  

<table><tr><td rowspan="2">项目</td><td>σb</td><td>σ0.2</td><td>δ5</td><td>ψ</td></tr><tr><td colspan="2">MPa</td><td colspan="2">%</td></tr><tr><td>S基值</td><td>980</td><td>835</td><td>12</td><td>55</td></tr><tr><td>A基值</td><td>1015</td><td>900</td><td>-</td><td>-</td></tr><tr><td>B基值</td><td>1050</td><td>945</td><td>-</td><td>-</td></tr><tr><td>X̄</td><td>1100</td><td>1000</td><td>16.1</td><td>61.2</td></tr><tr><td>s</td><td>33.74</td><td>38.15</td><td>2.14</td><td>2.65</td></tr></table>

注：1.表中数据为135个炉号，224个生产检验数据统计结果。  
2. 热处理制度为 $850 \sim 860^{\circ} \mathrm{C}$ 油淬 $+580^{\circ} \mathrm{C}$ 回火，水冷。

# 3.2.2.2 不同温度回火后拉伸性能的变化 见图3-3。

图片摘要：该图主要展示 3 3回火温度与拉伸性能的关系[6]（试样回火前经 油淬）。
![](images/fd6e2fbc3af82bfc903d93b522aab044e6bbcffa1936b21f04d8fb164103e03c.jpg)  
图3-3回火温度与拉伸性能的关系[6]（试样回火前经 $850^{\circ}\mathrm{C}$ 油淬）

# 3.2.2.3 不同直径钢坯调质后的拉伸性能 见表3-3。

表3-3[10]  

<table><tr><td rowspan="2">热处理制度</td><td rowspan="2">直径mm</td><td rowspan="2">取样部位</td><td>σb</td><td>σ0.2</td><td>δ5</td><td>ψ</td></tr><tr><td colspan="2">MPa</td><td colspan="2">%</td></tr><tr><td rowspan="4">900℃正火+850℃油淬+500℃回火</td><td>12.5</td><td>中心</td><td>1255</td><td>1196</td><td>13.0</td><td>52.0</td></tr><tr><td>25</td><td>中心</td><td>1275</td><td>1216</td><td>13.0</td><td>60.0</td></tr><tr><td>50</td><td>中心</td><td>1196</td><td>1079</td><td>13.0</td><td>55.0</td></tr><tr><td>100</td><td>½r</td><td>1020</td><td>902</td><td>16.0</td><td>56.0</td></tr><tr><td rowspan="4">900℃正火+850℃油淬+575℃回火</td><td>12.5</td><td>中心</td><td>1089</td><td>1030</td><td>16.0</td><td>56.0</td></tr><tr><td>25</td><td>中心</td><td>1098</td><td>1030</td><td>13.0</td><td>60.0</td></tr><tr><td>50</td><td>中心</td><td>1010</td><td>892</td><td>17.5</td><td>60.0</td></tr><tr><td>100</td><td>½r</td><td>941</td><td>809</td><td>21.0</td><td>62.0</td></tr><tr><td rowspan="4">900℃正火+850℃油淬+650℃回火</td><td>12.5</td><td>中心</td><td>961</td><td>863</td><td>18.0</td><td>63.0</td></tr><tr><td>25</td><td>中心</td><td>961</td><td>863</td><td>18.0</td><td>64.0</td></tr><tr><td>50</td><td>中心</td><td>892</td><td>745</td><td>20.0</td><td>64.0</td></tr><tr><td>100</td><td>½r</td><td>883</td><td>716</td><td>20.0</td><td>64.0</td></tr></table>

# 3.2.2.4 缺口对拉伸性能的影响 见图3-4。

图片摘要：该图主要展示 3 3[10]。
![](images/ee1f52e4077bb3b60db0d984c7b8c3656d72a682fb2e419909d5f3a531c138a9.jpg)  
（a）

图片摘要：该图主要展示 3 4（a）缺口倾斜拉伸强度和（b）应力集中系数对缺口拉伸强度与塑性的关系[6]。
![](images/eae82465da64d8856015875cef80cba6fe706a7fdce97f0b0e004b68583608b7.jpg)  
(b)   
图3-4（a）缺口倾斜拉伸强度和（b）应力集中系数对缺口拉伸强度与塑性的关系[6]

# 3.2.2.5 高温拉伸性能 见表3-4。

表3-4[5]  

<table><tr><td rowspan="2">热处理制度</td><td rowspan="2">θ,℃</td><td>σb</td><td>σ0.2</td><td>δ5</td><td>ψ</td></tr><tr><td colspan="2">MPa</td><td colspan="2">%</td></tr><tr><td rowspan="7">860℃油淬+580℃回火</td><td>20</td><td>1069</td><td>951</td><td>15.6</td><td>58.0</td></tr><tr><td>200</td><td>1010</td><td>834</td><td>13.0</td><td>47.0</td></tr><tr><td>250</td><td>1010</td><td>814</td><td>17.0</td><td>53.0</td></tr><tr><td>350</td><td>951</td><td>775</td><td>17.0</td><td>63.0</td></tr><tr><td>400</td><td>883</td><td>765</td><td>17.5</td><td>74.0</td></tr><tr><td>500</td><td>696</td><td>677</td><td>18.0</td><td>80.0</td></tr><tr><td></td><td></td><td></td><td></td><td></td></tr></table>

3.2.2.6 低温对拉伸性能的影响 见图3-5。

# 3.2.4 冲击性能

3.2.4.1 室温冲击韧性 见表3-5。

表3-5[8]  

<table><tr><td rowspan="2">热处理制度</td><td colspan="3">\( a_{\mathrm {KU}}, \mathrm {kJ} / \mathrm {m}^{2} \)</td></tr><tr><td>S基值</td><td>X̄</td><td>s</td></tr><tr><td>850~870°C油淬+500~550°C回火,水冷</td><td>980</td><td>1280</td><td>124</td></tr></table>

注：表中数据为82个炉号，132个生产检验数据统计结果。

图片摘要：该图主要展示 3 5[8]。
![](images/3817b28742247145f2ef85131b25e07f6c90c66aef2ff80135ca021daae4233b.jpg)  
(a)

$\theta ,\mathrm{C}$   
(b)   
图3-5 低温对拉伸性能的影响[5]  
图片摘要：该图主要展示 3 5 低温对拉伸性能的影响[5]。
![](images/e790b24ea89b57dfc088be9ee53de145393a707f0217e67c41ea81627a429305.jpg)  
（a）光滑试样；（b）缺口试样  
（光滑试样为 $d_{0} = 10\mathrm{mm}$ ；缺口试样为 $d_{0} = 10\mathrm{mm}$ ， $d_{\mathrm{H}} = 7\mathrm{mm}$ ，缺口角度 $60^{\circ}$ ， $r_{\mathrm{H}} = 0.1\mathrm{mm}$ 。热处理制度为 $860^{\circ}\mathrm{C}$ 油淬 $+560^{\circ}\mathrm{C}$ 回火）

# 3.2.4.2 不同温度回火后冲击韧性的变化 见图3-6。

图片摘要：该图主要展示 3 5 低温对拉伸性能的影响[5]。
![](images/6e13c894141b60250de79c06ca189938e04004daf9acf3b3317d42a3871ca3a3.jpg)  
$\theta ,\mathrm{C}$   
图3-6回火温度与冲击韧性的关系[（试样回火前经 $850^{\circ}\mathrm{C}$ 油淬）

# 3.2.4.3 不同直径钢坯热处理后的冲击韧性 见表3-6。

表36[10]  

<table><tr><td>热处理制度</td><td>直径, mm</td><td>取样部位</td><td>\( a_{\mathrm {KU}}, \mathrm {kJ} / \mathrm {m}^{2} \)</td></tr><tr><td rowspan="4">900℃正火+850℃油淬+500℃回火</td><td>12.5</td><td>中心</td><td>930</td></tr><tr><td>25</td><td>中心</td><td>830</td></tr><tr><td>50</td><td>中心</td><td>690</td></tr><tr><td>100</td><td>\( \frac{1}{2}r \)</td><td>780</td></tr><tr><td rowspan="4">900℃正火+850℃油淬+575℃回火</td><td>12.5</td><td>中心</td><td>1270</td></tr><tr><td>25</td><td>中心</td><td>1180</td></tr><tr><td>50</td><td>中心</td><td>1370</td></tr><tr><td>100</td><td>\( \frac{1}{2}r \)</td><td>1220</td></tr><tr><td rowspan="4">900℃正火+850℃油淬+650℃回火</td><td>12.5</td><td>中心</td><td>1670</td></tr><tr><td>25</td><td>中心</td><td>1670</td></tr><tr><td>50</td><td>中心</td><td>1760</td></tr><tr><td>100</td><td>\( \frac{1}{2}r \)</td><td>1670</td></tr></table>

# 3.2.4.4 高温冲击韧性 见表3-7。

表3-7[5]  

<table><tr><td>\( \theta ,{}^{ \circ  }\mathrm{C} \)</td><td>20</td><td>250</td><td>400</td><td>500</td></tr><tr><td>\( {a}_{\mathrm{{KU}}} \cdot  \mathrm{{kJ}}/{\mathrm{m}}^{2} \)</td><td>780</td><td>980</td><td>880</td><td>590</td></tr></table>

注：热处理制度为 $860^{\circ}\mathrm{C}$ 油淬 $+580^{\circ}\mathrm{C}$ 回火。

# 3.2.4.5 低温冲击韧性 见表3-8。

# 3.3 持久和蠕变性能

# 3.3.2 高温蠕变性能 见表3-9。

表3-8[6]  

<table><tr><td>热处理制度</td><td>θ,℃</td><td>aKU, kJ/m2</td></tr><tr><td rowspan="4">860℃油淬+620℃回火</td><td>0</td><td>1150</td></tr><tr><td>-20</td><td>1130</td></tr><tr><td>-40</td><td>1030</td></tr><tr><td>-60</td><td>800</td></tr></table>

表3-9[7]  

<table><tr><td rowspan="2">热处理制度</td><td rowspan="2">试验温度,℃</td><td>σ1/1000</td><td>σ1/10000</td></tr><tr><td colspan="2">MPa</td></tr><tr><td rowspan="3">840℃,空冷+675℃回火</td><td>455</td><td>139</td><td>69</td></tr><tr><td>535</td><td>93</td><td>44</td></tr><tr><td>590</td><td>29</td><td>12</td></tr></table>

# 3.4 疲劳性能

# 3.4.1 高周疲劳

3.4.1.1 不同 $K_{\mathrm{t}}$ 值的旋转变曲疲劳原始数据和中值 $S - N$ 曲线 见表3-10和图3-7。

表3-10[11]  

<table><tr><td rowspan="2">试验方法</td><td rowspan="2">σmaxMPa</td><td colspan="5">疲劳寿命N10^3周</td><td>平均对数疲劳寿命X̄</td><td>标准差s</td><td>中值疲劳寿命N5010^3周</td></tr><tr><td colspan="2">(1) Kt = 1</td><td colspan="6">R = -1</td></tr><tr><td rowspan="3">成组试验</td><td>677</td><td>40.04</td><td>51.48</td><td>82.94</td><td>85.8</td><td>100.1</td><td>4.8330</td><td>0.1683</td><td>68.08</td></tr><tr><td>637</td><td>97.24</td><td>114.4</td><td>128.7</td><td>200.2</td><td>228.8</td><td>5.1634</td><td>0.1599</td><td>145.7</td></tr><tr><td>598</td><td>214.5</td><td>228.8</td><td>234.5</td><td>257.4</td><td>286.0</td><td>5.3856</td><td>0.0487</td><td>243.0</td></tr><tr><td rowspan="7">升降法</td><td>583</td><td>128.7</td><td>-</td><td>-</td><td>-</td><td>-</td><td>指定寿命N=10^7</td><td></td><td></td></tr><tr><td rowspan="2">569</td><td>263.1</td><td>586.3</td><td>114.4</td><td>228.8</td><td>&gt;10000</td><td>σ=557 MPa</td><td></td><td></td></tr><tr><td>343.2</td><td>-</td><td>-</td><td>-</td><td>-</td><td>指定寿命N=5×10^5</td><td></td><td></td></tr><tr><td rowspan="2">554</td><td>&gt;10000</td><td>457.6</td><td>&gt;10000</td><td>511.96</td><td>429.0</td><td rowspan="3">σ=566 MPa</td><td></td><td></td></tr><tr><td>1144.0</td><td>&gt;10000</td><td>&gt;10000</td><td>-</td><td>-</td><td></td><td></td></tr><tr><td rowspan="2">539</td><td>&gt;10000</td><td>&gt;10000</td><td>&gt;10000</td><td>&gt;10000</td><td>&gt;10000</td><td></td><td></td></tr><tr><td colspan="2">(2) Kt = 2</td><td colspan="6">R = -1</td></tr><tr><td rowspan="6">成组试验</td><td rowspan="2">392</td><td>57.2</td><td>71.5</td><td>85.8</td><td>143.0</td><td>143.0</td><td rowspan="2">5.0047</td><td rowspan="2">0.1802</td><td rowspan="2">101.1</td></tr><tr><td>148.7</td><td>-</td><td>-</td><td>-</td><td>-</td></tr><tr><td rowspan="2">363</td><td>85.8</td><td>85.8</td><td>91.52</td><td>157.3</td><td>179.6</td><td rowspan="2">5.1789</td><td rowspan="2">0.2526</td><td rowspan="2">151.0</td></tr><tr><td>243.1</td><td>386.1</td><td>-</td><td>-</td><td>-</td></tr><tr><td rowspan="2">333</td><td>154.4</td><td>171.6</td><td>203.1</td><td>245.96</td><td>291.72</td><td rowspan="2">5.4853</td><td rowspan="2">0.2598</td><td rowspan="2">305.7</td></tr><tr><td>437.6</td><td>526.2</td><td>858.0</td><td>-</td><td>-</td></tr><tr><td rowspan="5">升降法</td><td>324</td><td>&gt;10000</td><td>343.2</td><td>-</td><td>-</td><td>-</td><td>指定寿命N=10^7</td><td></td><td></td></tr><tr><td>314</td><td>614.9</td><td>&gt;10000</td><td>700</td><td>-</td><td>-</td><td>σ=308 MPa</td><td></td><td></td></tr><tr><td>304</td><td>557.7</td><td>&gt;10000</td><td>&gt;10000</td><td>1458.6</td><td>909.5</td><td>指定寿命N=9×10^5</td><td></td><td></td></tr><tr><td rowspan="2">294</td><td>&gt;10000</td><td>&gt;10000</td><td>&gt;10000</td><td>&gt;10000</td><td>-</td><td>σ=311 MPa</td><td></td><td></td></tr><tr><td colspan="2">(3) Kt = 3</td><td colspan="6">R = -1</td></tr><tr><td rowspan="5">成组试验</td><td>275</td><td>100.1</td><td>128.7</td><td>157.3</td><td>228.8</td><td>-</td><td>5.1666</td><td>0.1516</td><td>146.7</td></tr><tr><td>255</td><td>148.7</td><td>200.2</td><td>243.1</td><td>317.5</td><td>371.8</td><td>5.3863</td><td>0.1582</td><td>243.4</td></tr><tr><td rowspan="2">235</td><td>314.6</td><td>323.2</td><td>411.8</td><td>486.2</td><td>509.1</td><td rowspan="2">5.6441</td><td rowspan="2">0.1328</td><td rowspan="2">440.7</td></tr><tr><td>706.4</td><td>-</td><td>-</td><td>-</td><td>-</td></tr><tr><td>210</td><td>543.4</td><td>569.1</td><td>852.3</td><td>1029.6</td><td>1158.3</td><td>5.8995</td><td>0.1489</td><td>793.4</td></tr><tr><td rowspan="4">升降法</td><td>214</td><td>&gt;10000</td><td>459.6</td><td>&gt;10000</td><td>&gt;10000</td><td>1101.0</td><td rowspan="4">指定寿命N=10^7</td><td></td><td></td></tr><tr><td>208</td><td>715.0</td><td>&gt;10000</td><td>&gt;10000</td><td>-</td><td>-</td><td></td><td></td></tr><tr><td>202</td><td>414.7</td><td>&gt;10000</td><td>&gt;10000</td><td>-</td><td>-</td><td></td><td></td></tr><tr><td>196</td><td>&gt;10000</td><td>&gt;10000</td><td>-</td><td>-</td><td>-</td><td></td><td></td></tr></table>

图3-7 40CrNiMoA钢棒材中值 $S - N$ 曲线[11]   
图片摘要：该图主要展示 3 7 40CrNiMoA钢棒材中值 曲线[11]。
![](images/e1b4a8647e3c0ce169a61ee246707fbd7ce2693e6bdee52191e8dd0b8e0b109e.jpg)  
（热处理制度为 $850^{\circ}C$ 油淬 $+580^{\circ}C$ 回火，水冷； $\sigma_{\mathrm{b}} = 1049\mathrm{MPa}$ ，试验条件  
为旋转变曲， $R = -1,f = 47.7\mathrm{Hz}$ ）

# 3.4.1.2轴向加载光滑试件疲劳试验原始数据和中值 $S - N$ 曲线 见表3-11和图3-8。

表3-11[11]  

<table><tr><td>试验方法</td><td>σmaxMPa</td><td colspan="4">疲劳寿命N10^3周</td><td>平均对数疲劳寿命X̄</td><td>标准差s</td><td>中值疲劳寿命N5010^3周</td></tr><tr><td rowspan="6">成组试验升降法</td><td colspan="2">(1) K1=1</td><td colspan="6">R=0.1 (纵向)</td></tr><tr><td>1128</td><td>523.0</td><td>673.0</td><td>851.0</td><td>-</td><td>-</td><td colspan="2">5.8255 | 0.1057 | 669.1</td></tr><tr><td>1059</td><td>219.0</td><td>-</td><td>-</td><td>-</td><td>-</td><td></td><td></td></tr><tr><td>1040</td><td>726</td><td>474.0</td><td>1101.0</td><td>&gt;10000</td><td>-</td><td colspan="2">指定寿命N=10^7</td></tr><tr><td>1020</td><td>&gt;10000</td><td>&gt;10000</td><td>&gt;10000</td><td>3321.0</td><td>&gt;10000</td><td colspan="2">σ=1030MPa</td></tr><tr><td>1000</td><td>&gt;10000</td><td>-</td><td>-</td><td>-</td><td>-</td><td></td><td></td></tr><tr><td rowspan="8">成组试验升降法</td><td colspan="2">(2) K1=1</td><td colspan="6">R=0.1 (横向)</td></tr><tr><td>1128</td><td>50.0</td><td>63.0</td><td>121.0</td><td>137.0</td><td>179.0</td><td>4.9941</td><td>0.2346 98.65</td></tr><tr><td>1079</td><td>84.0</td><td>91.0</td><td>103.0</td><td>207.0</td><td>-</td><td>5.0530</td><td>0.1790 113.0</td></tr><tr><td>1030</td><td>314.0</td><td>351.0</td><td>508.0</td><td>572.0</td><td>-</td><td>5.6264</td><td>0.1249 423.0</td></tr><tr><td>902</td><td>705.0</td><td>331.0</td><td>-</td><td>-</td><td>-</td><td></td><td></td></tr><tr><td>883</td><td>&gt;10000</td><td>6534.0</td><td>&gt;10000</td><td>-</td><td>-</td><td colspan="2">指定寿命N=10^7</td></tr><tr><td>863</td><td>531.0</td><td>591.0</td><td>&gt;10000</td><td>-</td><td>-</td><td colspan="2">σ=874MPa</td></tr><tr><td>843</td><td>&gt;10000</td><td>&gt;10000</td><td>-</td><td>-</td><td>-</td><td></td><td></td></tr></table>

图3-8 $40\mathrm{CrNiMoA}$ 钢棒材光滑试件中值 $S - N$ 曲线  
图片摘要：该图主要展示 3 8 钢棒材光滑试件中值 曲线。
![](images/acb1569b6c617b26780056fd50d17e1be99f3ad8b12a4ca90c6c9c64985162f8.jpg)  
$\times$ 一纵向； $\circ$ 一横向  
（热处理制度为 $850^{\circ} \mathrm{C}$ 油淬 $+570^{\circ} \mathrm{C}$ 回火，油冷。材料强度为纵向 $\sigma_{\mathrm{b}} = 1167 \mathrm{MPa}$ ，  
横向 $\sigma_{\mathrm{b}} = 1172\mathrm{MPa}$ ，试验条件为轴向加载， $R = 0.1$ ， $f = 142\mathrm{Hz}$ ）

3.4.1.3 轴向加载缺口试件疲劳试验原始数据和中值 $S - N$ 曲线 见表3-12和图3-9。

表3-12[1]  

<table><tr><td>试验方法</td><td>σmaxMPa</td><td colspan="5">疲劳寿命N10^3周</td><td>平均对数疲劳寿命X̄</td><td>标准差s</td><td>中值疲劳寿命N5010^3周</td></tr><tr><td rowspan="8">成组试验</td><td colspan="9">(1) Kt=3 R=0.1 (纵向)</td></tr><tr><td>490</td><td>22.5</td><td>30.0</td><td>31.0</td><td>36.5</td><td>-</td><td>4.4707</td><td>0.0874</td><td>29.56</td></tr><tr><td>441</td><td>57.5</td><td>60.0</td><td>60.3</td><td>63.5</td><td>-</td><td>4.7802</td><td>0.0177</td><td>60.28</td></tr><tr><td>392</td><td>73.3</td><td>82.0</td><td>90.0</td><td>118.0</td><td>-</td><td>4.9513</td><td>0.0883</td><td>89.39</td></tr><tr><td>373</td><td>76.0</td><td>81.0</td><td>105.0</td><td>275.0</td><td>-</td><td>5.0625</td><td>0.2585</td><td>105.5</td></tr><tr><td>343</td><td>135.0</td><td>186.0</td><td>187.0</td><td>-</td><td>-</td><td>5.2239</td><td>0.0810</td><td>167.5</td></tr><tr><td>324</td><td>93.0</td><td>165.0</td><td>273.0</td><td>-</td><td>-</td><td>5.2074</td><td>0.2340</td><td>161.2</td></tr><tr><td>314</td><td>163.0</td><td>180.0</td><td>210.0</td><td>-</td><td>-</td><td>5.2630</td><td>0.0554</td><td>183.3</td></tr><tr><td rowspan="4">升降法</td><td>294</td><td>4284.0</td><td>4490.0</td><td>4433.0</td><td>-</td><td>-</td><td rowspan="3" colspan="3">指定寿命N=10^7σ=284 MPa</td></tr><tr><td>284</td><td>&gt;10000</td><td>3311.0</td><td>&gt;10000</td><td>393.0</td><td>310.0</td></tr><tr><td>275</td><td>&gt;10000</td><td>&gt;10000</td><td>-</td><td>-</td><td>-</td></tr><tr><td colspan="9">(2) Kt=3 R=0.1 (横向)</td></tr><tr><td rowspan="5">成组试验</td><td>490</td><td>20.0</td><td>27.0</td><td>34.0</td><td>37.0</td><td>-</td><td>4.4580</td><td>0.1190</td><td>28.71</td></tr><tr><td>441</td><td>33.0</td><td>58.0</td><td>-</td><td>-</td><td>-</td><td>-</td><td>-</td><td>-</td></tr><tr><td>392</td><td>99.0</td><td>131.0</td><td>131.0</td><td>-</td><td>-</td><td>5.0767</td><td>0.0702</td><td>119.3</td></tr><tr><td>342</td><td>174.0</td><td>175.0</td><td>207.0</td><td>301.0</td><td>-</td><td>5.3195</td><td>0.1116</td><td>208.7</td></tr><tr><td>324</td><td>4506.0</td><td>5862.0</td><td>-</td><td>-</td><td>-</td><td></td><td></td><td></td></tr></table>

续表3-12   

<table><tr><td>试验方法</td><td>σmaxMPa</td><td colspan="5">疲劳寿命N10^3周</td><td>平均对数疲劳寿命X̄</td><td>标准差s</td><td>中值疲劳寿命N5010^3周</td></tr><tr><td rowspan="3">升降法</td><td>304</td><td>850.0</td><td>956.0</td><td>-</td><td>-</td><td>-</td><td rowspan="3" colspan="3">指定寿命N=10^7σ=293 MPa</td></tr><tr><td>294</td><td>&gt;10000</td><td>330.0</td><td>&gt;10000</td><td>940.0</td><td>658.0</td></tr><tr><td>284</td><td>&gt;10000</td><td>&gt;10000</td><td>-</td><td>-</td><td>-</td></tr></table>

图3-9 $40\mathrm{CrNiMoA}$ 钢棒材缺口（ $K_{1} = 3$ ）试样中值 $S - N$ 曲线[11]  
图片摘要：该图主要展示 3 9 钢棒材缺口（ ）试样中值 曲线[11]。
![](images/e8147f9bca60620995fb65d509bdb6161f7a05129a73505c8c31a7f1a403cc75.jpg)  
（热处理制度为 $850^{\circ}\mathrm{C}$ 油淬 $+570^{\circ}\mathrm{C}$ 回火，油冷。材料强度为纵向 $\sigma_{\mathrm{b}} = 1167\mathrm{MPa}$ ，  
横向 $\sigma_{\mathrm{b}} = 1172\mathrm{MPa}$ 。试验条件为轴向加载， $R = 0.1$ ， $f = 142\mathrm{Hz}$ )

# 3.4.1.4 室温扭转疲劳试验原始数据和中值 $S - N$ 曲线 见表3-13和图3-10。

表3-13[12]
