Repository: C-zj02/CFD-claw

<div align="center">

**English** | [中文](#中文版) | [Français](README_FR.md) | [Русский](README_RU.md) | [हिन्दी](README_HI.md) | [العربية](README_AR.md) | [Português](README_PT.md)

# 🚀 Claude Code Python

**A Complete Python Reimplementation Based on Real Claude Code Source**

*From TypeScript Source → Rebuilt in Python with ❤️*

***
**🔥 Active Development • New Features Weekly 🔥**

</div>

***

## 🎯 What is This?

**Clawd Code** is a **complete Python rewrite** of Claude Code, based on the **real TypeScript source code**.

File: RAG-data/中国航空材料手册(第1版) 第1卷 结构钢 不锈钢401-600.pdf-a85e49a4-81f0-467c-a981-e214fa0a8c12.md (part 4 of 6)
表3-31  
<table><tr><td rowspan="3">品种</td><td rowspan="3">技术标准</td><td rowspan="3">热处理制度</td><td>σb</td><td>σ0.2</td><td>δ5</td><td>ψ</td><td>aKU</td><td>HB</td></tr><tr><td colspan="2">MPa</td><td colspan="2">%</td><td>kJ/m2</td><td rowspan="2">kgf/m m2</td></tr><tr><td colspan="5">不小于</td></tr><tr><td rowspan="2">棒材</td><td rowspan="2">GB 1222-84</td><td>热轧或退火</td><td>-</td><td>-</td><td>-</td><td>-</td><td>-</td><td>&lt;321</td></tr><tr><td>850℃油淬+500℃回火,油冷</td><td>1275</td><td>1130</td><td>10</td><td>40</td><td>-</td><td>-</td></tr><tr><td rowspan="2">管材</td><td rowspan="2">Y B 676-73</td><td>热轧或退火</td><td>-</td><td>-</td><td>-</td><td>-</td><td>-</td><td>&lt;302</td></tr><tr><td>850~870℃油淬+460~520℃回火,油或水冷</td><td>1275</td><td>1080</td><td>10</td><td>45</td><td>390</td><td>156~255</td></tr><tr><td rowspan="3">丝材</td><td>Y B 285-63</td><td>840~860℃油淬+370~420℃回火,油或水冷</td><td>1470~1765</td><td>-</td><td>-</td><td>40</td><td>-</td><td>-</td></tr><tr><td rowspan="2">GB 3079-84</td><td>d25mm毛坯,860℃油淬+460~520℃油冷</td><td>1275</td><td>1080</td><td>10</td><td>45</td><td>-</td><td>-</td></tr><tr><td>试样860℃油淬+400~500℃油冷</td><td>1275</td><td>1080</td><td>10</td><td>45</td><td>-</td><td>-</td></tr><tr><td rowspan="2">带材</td><td rowspan="2">GB 3525-83</td><td>冷轧钢带</td><td>785~1175</td><td>-</td><td>-</td><td>-</td><td>-</td><td>-</td></tr><tr><td>退火钢带</td><td>885</td><td>-</td><td>10</td><td>-</td><td>-</td><td>-</td></tr><tr><td rowspan="2">锻件</td><td rowspan="2">HB 5024-77</td><td>850~870℃空冷+680~700℃回火</td><td>-</td><td>-</td><td>-</td><td>-</td><td>-</td><td>&lt;255</td></tr><tr><td>850~890℃油淬+460~520℃或400~500℃回火</td><td>1275</td><td>1080</td><td>10</td><td>45</td><td>-</td><td>255~156</td></tr></table>

$①$ 暂作积累数据之用。

# 3.2 室温和各种温度下的力学性能

# 3.2.1 硬度

3.2.1.1 不同温度回火后的硬度变化 见图3-1。

图片摘要：该图主要展示 3 1 硬度与回火温度的关系（试样回火前经 油淬）。
![](images/4a75d68f415d13cff3bee0b576902004a4e8391dc92d9beeff4ad41c1809f05f.jpg)  
图3-1 硬度与回火温度的关系（试样回火前经 $830^{\circ}\mathrm{C}$ 油淬）

# 3.2.1.2 不同直径钢坯热处理后的硬度变化 见图3-2。

图片摘要：该图主要展示 3 1 硬度与回火温度的关系（试样回火前经 油淬）。
![](images/a3935b36c0376a67fdc877c60a31a49a97a4f5281b569a74c7a8e5c5251ec15f.jpg)  
图3-2 不同直径钢坯热处理后的硬度变化[5]（试样回火前经 $880^{\circ}\mathrm{C}$ 油淬）

# 3.2.2 拉伸性能

# 3.2.2.1 室温拉伸性能 见表3-2。

表3-2[6]  

<table><tr><td>项 目</td><td>σb, MPa</td><td>ψ, %</td></tr><tr><td>S基值</td><td>1275</td><td>45</td></tr><tr><td>A基值</td><td>1335</td><td>-</td></tr><tr><td>B基值</td><td>1425</td><td>-</td></tr><tr><td>X̄</td><td>1535</td><td>48.9</td></tr><tr><td>s</td><td>76.57</td><td>3.94</td></tr><tr><td>n</td><td colspan="2">197</td></tr></table>

注：热处理制度为 $850\sim 870^{\circ}C$ 油淬 $+460\sim 520^{\circ}C$ 回火。

# 3.2.2.2 不同温度淬火后的拉伸性能 见表3-3。

表3-3[2]  

<table><tr><td rowspan="2">淬火温度,℃</td><td>σb</td><td>δ5</td><td>ψ</td></tr><tr><td>MPa</td><td colspan="2">%</td></tr><tr><td>750</td><td>618</td><td>26.7</td><td>68.0</td></tr><tr><td>800</td><td>787</td><td>7.1</td><td>52.2</td></tr><tr><td>850</td><td>1911</td><td>1.6</td><td>10.2</td></tr><tr><td>900</td><td>2019</td><td>4.7</td><td>20.0</td></tr><tr><td>950</td><td>2035</td><td>5.3</td><td>19.5</td></tr><tr><td>1000</td><td>2073</td><td>6.5</td><td>27.3</td></tr><tr><td>1050</td><td>2015</td><td>5.2</td><td>18.8</td></tr></table>

3.2.2.3 不同温度回火后的拉伸性能变化 见图3-3。

图片摘要：该图主要展示 3 3[2]。
![](images/38f22e09997413c464a75e028399d6eba1d711da6c40e8abcd9ab377981ae44b.jpg)  
图3-3拉伸性能与回火温度的关系[4]（试样回火前经 $830^{\circ}\mathrm{C}$ 油淬）

3.2.2.4 不同直径钢坯热处理后的拉伸性能 见表3-4。

表3-4[2]  

<table><tr><td rowspan="2">热处理毛坯直径,mm</td><td rowspan="2">取样部位</td><td>σb</td><td>σ0.2</td><td>δ5</td><td>ψ</td></tr><tr><td colspan="2">MPa</td><td colspan="2">%</td></tr><tr><td>10</td><td>中心</td><td>1050</td><td>1022</td><td>14.6</td><td>54</td></tr><tr><td rowspan="2">30</td><td>边缘</td><td>1053</td><td>968</td><td>16.9</td><td>58</td></tr><tr><td>中心</td><td>1062</td><td>973</td><td>16.3</td><td>53</td></tr><tr><td rowspan="3">60</td><td>边缘</td><td>1028</td><td>845</td><td>16.3</td><td>51</td></tr><tr><td>中心</td><td>1002</td><td>823</td><td>17.8</td><td>51</td></tr><tr><td>横向</td><td>999</td><td>802</td><td>9.2</td><td>19</td></tr></table>

注：热处理制度为 $850^{\circ}\mathrm{C}$ 油淬 $+590^{\circ}\mathrm{C}$ 回火。

3.2.2.5 高温拉伸性能 见表3-5。

表3-5[2]  

<table><tr><td rowspan="2">热处理制度</td><td rowspan="2">θ,℃</td><td>σb</td><td>σ0.2</td><td>δ5</td><td>ψ</td></tr><tr><td colspan="2">MPa</td><td colspan="2">%</td></tr><tr><td rowspan="6">860℃油淬+600℃回火</td><td>20</td><td>1128</td><td>1030</td><td>13.6</td><td>50.0</td></tr><tr><td>100</td><td>1079</td><td>-</td><td>-</td><td>-</td></tr><tr><td>200</td><td>1054</td><td>902</td><td>10.0</td><td>47.0</td></tr><tr><td>300</td><td>1079</td><td>902</td><td>16.0</td><td>57.0</td></tr><tr><td>400</td><td>814</td><td>736</td><td>15.0</td><td>65.0</td></tr><tr><td>500</td><td>837</td><td>569</td><td>18.5</td><td>72.0</td></tr></table>

# 3.2.2.6 低温拉伸性能 见图3-4。

图片摘要：该图主要展示 3 5[2]。
![](images/d6705d41ca58bb351194b7d72d30d152f38b7baa912e05d3d2495d983b88591d.jpg)  
(a)

$\theta ,\mathrm{C}$   
图3-4低温对（a）光滑拉伸，（b）缺口拉伸性能的影响[3]  
图片摘要：该图主要展示 3 4低温对（a）光滑拉伸，（b）缺口拉伸性能的影响[3]。
![](images/fea29892289a869cf8ea17e377aab5fb5fecf7f693f437e54ba7576b7a125b10.jpg)  
（试样形状为光滑试样 $d_0 = 10\mathrm{mm}$ ；缺口试样 $d_0 = 10\mathrm{mm}$ ， $d_{\mathrm{H}} = 7\mathrm{mm}$ ，缺口角度： $60^{\circ}$ ， $r_{\mathrm{H}} = 0.1\mathrm{mm}$ 。热处理制度为淬火后， $400^{\circ}\mathrm{C}$ 回火）

# 3.2.4 冲击性能

3.2.4.1 不同温度回火后冲击韧性的变化 见图3-5。

图片摘要：该图主要展示 3 4低温对（a）光滑拉伸，（b）缺口拉伸性能的影响[3]。
![](images/25a532d0adbd551534b367ed1b429fc4d6359a4d34dd8dd72a726fa5e05d8ce5.jpg)  
图3-5冲击韧性与回火温度的关系[4]（试样回火前经 $830^{\circ}\mathrm{C}$ 油淬）

# 3.2.4.2 不同直径钢坯热处理后的冲击韧性 见表3-6。

表3-6[2]  

<table><tr><td>热处理制度</td><td>热处理毛坯直径,mm</td><td>取样部位</td><td>aku, kJ/m2</td></tr><tr><td rowspan="6">850℃油淬+590℃回火</td><td>10</td><td>中心</td><td>863</td></tr><tr><td rowspan="2">30</td><td>边缘</td><td>921</td></tr><tr><td>中心</td><td>912</td></tr><tr><td rowspan="3">60</td><td>边缘</td><td>402</td></tr><tr><td>中心</td><td>314</td></tr><tr><td>横向</td><td>200</td></tr></table>

# 3.2.4.3 高温冲击韧性 见表3-7。

表3-7[2]  

<table><tr><td>θ, ℃</td><td>20</td><td>100</td><td>200</td><td>300</td><td>400</td><td>500</td></tr><tr><td>a_KU, kJ/m²</td><td>441</td><td>539</td><td>637</td><td>588</td><td>833</td><td>637</td></tr></table>

注：热处理制度为 $d = 50\mathrm{mm}$ 毛坯，经 $860^{\circ}\mathrm{C}$ 油淬 $+600^{\circ}\mathrm{C}$ 回火。

# 3.2.4.4 低温冲击韧性 见表3-8。

表3-8[2]  

<table><tr><td colspan="2">热处理制度</td><td>σb</td><td colspan="3">aKU, kJ/m2</td></tr><tr><td>淬火</td><td>回火温度,℃</td><td>MPa</td><td>25℃</td><td>-25℃</td><td>-70℃</td></tr><tr><td rowspan="5">850℃油淬</td><td>600</td><td>932~981</td><td>1078</td><td>716</td><td>559</td></tr><tr><td>580</td><td>1177~1373</td><td>922</td><td>667</td><td>422</td></tr><tr><td>550</td><td>1177~1373</td><td>490</td><td>431</td><td>402</td></tr><tr><td>540</td><td>1177~1373</td><td>382</td><td>304</td><td>255</td></tr><tr><td>450</td><td>932~981</td><td>343</td><td>314</td><td>451</td></tr></table>

# 3.2.6 扭转和切变性能

3.2.6.1 不同温度回火后的扭转应力和拉伸应力之比 见表3-9。

表3-9[7]  

<table><tr><td rowspan="2">回火温度,℃</td><td>σb</td><td>σ0.01</td><td>τb</td><td>τ0.01</td><td rowspan="2">τ0.01/σb</td><td rowspan="2">τ0.01/σ0.01</td><td rowspan="2">τb/σb</td></tr><tr><td colspan="4">MPa</td></tr><tr><td>300</td><td>1814</td><td>1559</td><td>1657</td><td>1030</td><td>0.57</td><td>0.66</td><td>0.91</td></tr><tr><td>400</td><td>1330</td><td>1373</td><td>1383</td><td>912</td><td>0.59</td><td>0.66</td><td>0.91</td></tr><tr><td>500</td><td>1255</td><td>1157</td><td>1206</td><td>785</td><td>0.62</td><td>0.68</td><td>0.96</td></tr></table>

3.2.6.2 100h松弛稳定性与试验温度的关系 见图3-6。

图片摘要：该图主要展示 3 9[7]。
![](images/7155e1b05c25154a0531cd516cef9b5bb78eac7465cd88f82dddf1a0fbc5a827.jpg)  
图3-6 $50\mathrm{CrVA}$ 钢100h松弛稳定性与试验温度的关系[7]（曲线上的数字为回火温度）

# 3.3 持久和蠕变性能

3.3.2 高温蠕变性能 见表3-10。

表3-10[2,5]  

<table><tr><td rowspan="2">热处理制度</td><td rowspan="2">θ,℃</td><td>σ1/10000</td><td>σ1/10000</td></tr><tr><td colspan="2">MPa</td></tr><tr><td rowspan="4">840℃油淬+590℃回火</td><td>425</td><td>196</td><td>69</td></tr><tr><td>500</td><td>78~82</td><td>29~39</td></tr><tr><td>550</td><td>26~32</td><td>10~14</td></tr><tr><td>600</td><td>12</td><td>-</td></tr></table>

# 3.4 疲劳性能

# 3.4.1 高周疲劳

3.4.1.1 不同温度回火后的疲劳极限 见表3-11。

# 3.5 弹性性能

# 3.5.1 弹性模量

表3-11[4]  

<table><tr><td rowspan="2">回火温度,℃</td><td>σb</td><td>σ0.2</td><td>σ-1</td></tr><tr><td colspan="3">MPa</td></tr><tr><td>475</td><td>1620</td><td>1586</td><td>679</td></tr><tr><td>550</td><td>1331</td><td>1282</td><td>662</td></tr><tr><td>600</td><td>1136</td><td>1069</td><td>634</td></tr></table>

注：试样回火前经 $850^{\circ}\mathrm{C}$ 油淬。

# 3.5.1.1 室温弹性模量 见表3-12。

表3-12  

<table><tr><td>回火温度,℃</td><td>淬火后,未回火</td><td>100</td><td>200</td><td>450</td></tr><tr><td>E,GPa</td><td>194</td><td>196</td><td>201</td><td>207</td></tr></table>

# 3.5.1.2 高温弹性模量 见表3-13。

表3-13[4]  

<table><tr><td>θ, ℃</td><td>20</td><td>100</td><td>200</td><td>300</td></tr><tr><td>E, GPa</td><td>206</td><td>202</td><td>161</td><td>189</td></tr></table>

# 3.5.2 切变模量 见表3-14。

表3-14[4]  

<table><tr><td>回火温度,℃</td><td>淬火后未回火</td><td>300</td><td>400</td><td>500</td><td>600</td></tr><tr><td>G,GPa</td><td>80.6</td><td>81.9</td><td>82.6</td><td>83.7</td><td>84.9</td></tr></table>

# 4 组织结构

# 4.1 相变温度 见表4-1。

表4-1[4,5]  

<table><tr><td>名 称</td><td>A c 1</td><td>A c 3</td><td>A r 3</td><td>A r 1</td><td>Ms</td></tr><tr><td>θ,℃</td><td>752</td><td>788</td><td>746</td><td>688</td><td>320</td></tr></table>

# 4.2 时间-温度-组织转变曲线 见图4-1和图4-2。

图4-1 $50\mathrm{CrVA}$ 钢等温转变曲线[4]   
图片摘要：该图主要展示 4 1 钢等温转变曲线[4]。
![](images/49210288aff6f7c95000d2bf6abbae14da783b2ab36f35d4d073898d978f2a93.jpg)  
（用钢成分为 $C = 0.53\%$ ， $\mathrm{Mn} = 0.67\%$ ， $\mathrm{Si} = 0.33\%$ ， $\mathrm{Cr} = 0.93\%$ ， $\mathrm{V} = 0.18\%$ 。奥氏体化温度为 $842^{\circ}\mathrm{C}$ ）

# 4.3 合金组织结构

$50\mathrm{CrVA}$ 钢是在淬火后中温回火或调质处理后使用，这时钢的组织分别为回火马氏体和回火索氏体。

图4-2 $50\mathrm{CrVA}$ 钢连续冷却转变曲线[4]   
图片摘要：该图主要展示 4 2 钢连续冷却转变曲线[4]。
![](images/86968a283170079135a8d053a87c5d2e9808ed8139a0d79cd8f32a3e7c5d0b77.jpg)  
（用钢成分为 $C = 0.47\%$ ， $\mathbf{M}\mathbf{n} = 1.04\%$ ， $S_{i} = 0.38\%$ ， $\mathrm{Cr} = 1.20\%$ ， $\mathrm{V} = 0.18\%$ 。奥氏体化温度为 $880^{\circ}C$ ）

# 5、工艺性能与要求

# 5.1 成形性能

该钢的冷变形塑性较低，但热压力加工成形性能良好，其加热温度为 $1080\sim 1200^{\circ}\mathrm{C}$ 始锻（轧）温度为 $1100\sim 1160^{\circ}\mathrm{C}$ ，终锻（轧）温度为 $850\sim 900^{\circ}\mathrm{C}$ ，锻（轧）后宜缓冷。

# 5.2 焊接性能

# 5.3 零件热处理工艺

5.3.1 热处理工艺参数 见表5-1。

表5-1[8.4]  

<table><tr><td>名称</td><td>退火</td><td>正火</td><td>高温回火</td><td>淬火</td><td>回火(热轧弹簧)</td><td>回火(冷拔钢丝弹簧)</td><td>回火(调质)</td></tr><tr><td>加热温度,℃</td><td>860</td><td>860</td><td>680~700</td><td>850</td><td>370~500</td><td>320~420</td><td>500~650</td></tr><tr><td>冷却方式</td><td>空冷</td><td>炉冷</td><td>空冷</td><td>油冷</td><td>油或水冷</td><td>空冷</td><td>油或水冷</td></tr></table>

5.3.2 末端淬透性曲线 见图5-1。  
5.3.3 截面淬透性曲线 见图5-2。  
5.4 表面处理工艺  
5.5 切削加工及磨削性能

$50\mathrm{CrVA}$ 钢的切削加工性能尚好，当 $\mathrm{HB} = 183\sim 241\mathrm{kgf / mm^2}$ 时，相对切削加工性为 $45\%$ 。

图片摘要：该图主要展示 5 1 钢末端淬透性带。
![](images/1e66dba6571147f8a4c09ac082bd81b833b44a0441e360d1816e4278a114bf93.jpg)  
图5-1 $50\mathrm{CrVA}$ 钢末端淬透性带

图片摘要：该图主要展示 5 1 钢末端淬透性带。
![](images/6a95087ec21349e5fadaeb7c5622e7c2186e7002a134fbf9ad5b9efcc1dbf8d8.jpg)  
图5-2 $50\mathrm{CrVA}$ 钢截面淬透性曲线[4]

# 参考资料

[1] GB1222—84《弹簧钢》，技术标准出版社，1984年。  
[2] 钢铁研究院、机械科学研究院，合金钢手册，中国工业出版社，1965年，203～207页。  
[3] BHA M，航空材料手册（中译本），第一册，结构钢与铸铁，1965年，230～234页。  
[4] 手册编写组，合金钢钢种手册，第二册，冶金工业出版社，1983年，21～26页。  
[5] 古里亚耶夫A·II.等，汽车构造钢手册，机械工业出版社，1963年，217～223页。  
[6]南方公司50CrVA钢进厂检验报告汇编（结 $019\sim 86$ ），北京航空材料研究所存，1986年10月。  
[7] 手册编写委员会，机械工程手册，第3卷，机械工业出版社，1982年，12—147～148页。  
[8] 图谱编写组，常用结构钢金相图谱，国防工业出版社，1982年， $216\sim 227$ 页。  
[9] H B. / Z 5025-77《航空用结构钢的热处理》，航空部标准化研究所，1977年。

编写：宋宝文 审校：姚志诚、刘德万

# 32Mn2Si2MoA

# 1 概述

32Mn2Si2MoA钢是一种均质航空防弹钢板，经淬火加低温回火后，具有良好的抗弹性能；压力加工和切削加工性能良好，可用作歼击机、强击机、轰炸机和武装直升飞机的装甲防护结构，如仪表板等。

1.1 材料牌号 32Mn2Si2MoA。  
1.2 相近牌号 KBK-2（苏联）。  
1.3 材料技术标准 YB1208—80《32Mn2Si2MoA航空防弹钢板》。  
1.4 化学成分 见表1-1。

表1-1[1]  

<table><tr><td>元素</td><td>C</td><td>Mn</td><td>Si</td><td>S</td><td>P</td><td>Mo</td></tr><tr><td>含量,%</td><td>0.28~0.34</td><td>1.60~1.90</td><td>1.60~1.90</td><td>≤0.030</td><td>≤0.030</td><td>0.25~0.35</td></tr></table>

# 1.5 热处理制度

1.5.1 钢的淬火 淬火温度为 $910 \sim 930^{\circ} \mathrm{C}$ 。保温时间按 $1 \mathrm{~mm}$ 不少于 $2 \mathrm{~min}$ 计算。在压力机上淬火，淬火油温度为 $40 \sim 120^{\circ} \mathrm{C}$ 。  
1.5.2 钢的回火 钢材回火应在油炉、硝盐槽或空气炉中进行。回火温度为 $210 \sim 250^{\circ} \mathrm{C}$ ，回火时间为 $3 \sim 5 \mathrm{~h}$ ，空冷或水冷。  
1.6 品种规格和供应状态 钢板厚度有6、8、10、12和 $15\mathrm{mm}$ 五种规格。钢板经高温回火后供应，其布氏硬度 $\leqslant 285\mathrm{kgf / mm}^2$ 。  
1.7 熔炼和铸造工艺 该钢用电弧炉冶炼。  
1.8 应用概况及特殊要求 该钢已用作歼击机、强击机、轰炸机的防弹零件。

# 2 物理及化学性能

# 3 力学性能

3.1 技术标准规定的性能 见表3-1。

表3-1[1]  

<table><tr><td rowspan="2">靶板厚度mm</td><td rowspan="2">枪弹型号及口径</td><td rowspan="2">枪弹射击速度v25,m/s</td><td rowspan="2">射距m</td><td colspan="2">射角(°)</td><td colspan="2">靶板块数</td><td colspan="2">每块靶板击中有效发数</td></tr><tr><td>800×800mm靶板</td><td>300×500mm靶板</td><td>800×800mm靶板</td><td>300×500mm靶板</td><td>800×800mm靶板</td><td>300×500mm靶板</td></tr><tr><td>6</td><td rowspan="3">54式12.7mm机枪,12.7mm穿甲燃烧弹</td><td rowspan="3">818</td><td rowspan="3">100</td><td>70</td><td>65</td><td>2</td><td>2</td><td>10</td><td>5</td></tr><tr><td>8</td><td>60</td><td>55</td><td>2</td><td>2</td><td>10</td><td>5</td></tr><tr><td>10</td><td>50</td><td>45</td><td>2</td><td>2</td><td>10</td><td>5</td></tr></table>

续表 3-1  

<table><tr><td rowspan="2">靶板厚度mm</td><td rowspan="2">枪弹型号及口径</td><td rowspan="2">枪弹射击速度ν25m/s</td><td rowspan="2">射距m</td><td colspan="2">射角(°)</td><td colspan="2">靶板块数</td><td colspan="2">每块靶板击中有效发数</td></tr><tr><td>800×800mm靶板</td><td>300×500mm靶板</td><td>800×800mm靶板</td><td>300×500mm靶板</td><td>800×800mm靶板</td><td>300×500mm靶板</td></tr><tr><td>12</td><td rowspan="2">同前</td><td rowspan="2">818</td><td rowspan="2">100</td><td>40</td><td>35</td><td>2</td><td>2</td><td>10</td><td>5</td></tr><tr><td>15</td><td>30</td><td>25</td><td>2</td><td>2</td><td>10</td><td>5</td></tr></table>

注：1. 合格弹伤为凡靶板正面有弹坑、或弹坑较深、背面有凸起或白花纹以及不透煤油的裂纹均为合格弹伤。  
2. 不合格弹伤为凡靶板背面有能渗透煤油的裂纹、穿通弹孔、崩落、明显塞柱及夹弹均为不合格弹伤。

# 3.2 室温和各种温度下的力学性能

# 3.2.1 硬度 热处理后钢的洛氏硬度为 $\mathrm{HRC}47\sim 56$

# 3.2.2 拉伸性能 室温拉伸性能 见表3-2。

表3-2[4.5]  

<table><tr><td rowspan="2">热处理制度</td><td rowspan="2">取样方向</td><td>σb</td><td>δ5</td><td>ψ</td></tr><tr><td>MPa</td><td colspan="2">%</td></tr><tr><td rowspan="3">920℃油淬+230℃回火4~5h,空冷</td><td rowspan="2">纵向</td><td>1610~1815①</td><td>10.0~11.0</td><td>-</td></tr><tr><td>1865~1885②</td><td>9.5~10.5</td><td>49.5</td></tr><tr><td>横向</td><td>1835~1875</td><td>11.5~12.0</td><td>46.5~47.5</td></tr></table>

① 试样厚度 $10\mathrm{mm}$ 。  
② 试样直径 $5 \mathrm{~mm}$ 。

# 3.2.4 冲击性能

# 3.2.4.1 室温与低温冲击韧性 见表3-3。

表3-3[5]  

<table><tr><td>θ, ℃</td><td>20</td><td>0</td><td>-20</td><td>-40</td><td>-60</td></tr><tr><td>aKU, kJ/m2</td><td>990~1000</td><td>900~920</td><td>820~880</td><td>820~830</td><td>590~800</td></tr></table>

# 3.2.4.2 不同温度回火后的冲击韧性 见图3-1。回火前经 $920^{\circ}\mathrm{C}$ 淬火。

图片摘要：该图主要展示 3 3[5]。
![](images/36e149df56925aae35eab19754a3c086677dfb01d1ed374647518e127ffd399a.jpg)  
图3-1 回火温度与冲击韧性的关系[4.5]

# 4 组织结构

# 4.1 相变温度 见表4-1。

表4-1[7]  

<table><tr><td>名 称</td><td>A c1</td><td>A c3</td><td>A r 1</td><td>A r 3</td><td>Ms</td></tr><tr><td>θ, ℃</td><td>727</td><td>891</td><td>620</td><td>774</td><td>315</td></tr></table>

# 4.2 时间-温度-组织转变曲线 见图4-1。

4.3 合金组织结构 钢在淬火加低温回火状态下使用，此时钢的组织为回火马氏体和残余奥氏体。

图4-1 32Mn2Si2MoA钢的奥氏体等温转变曲线[7]   
图片摘要：该图主要展示 4 1 32Mn2Si2MoA钢的奥氏体等温转变曲线[7]。
![](images/da6504467c97d96d30a6aa1939d96f3705cb5adff00a24b2f8d7645dc5043a5c.jpg)  
（用钢成分为 $C = 0.32\%$ ， $\mathrm{Si} = 1.87\%$ ， $\mathrm{Mn} = 1.86\%$ ， $\mathrm{Mo} = 0.32\%$ 。奥氏体化温度为 $950^{\circ}\mathrm{C}$ ）

# 5 工艺性能与要求

5.1 成形性能 钢的热压力加工性能良好。钢板的开轧温度为 $1070 \sim 1120^{\circ} \mathrm{C}$ ，终轧温度为 $850 \sim 880^{\circ} \mathrm{C}$ 。  
5.2 焊接性能  
5.3 零件热处理工艺 零件热处理工艺与靶板热处理工艺相同。  
5.4 表面处理工艺  
5.5 切削加工及磨削性能 钢的铣切及钻孔工艺性能良好。

# 参考资料

[1] Y B 1208-80《32Mn2 Si2 MoA 航空防弹钢板》，冶金部标准化研究所。1981年。  
[2] F-3钢热处理工艺守则，上海第三钢铁厂等（内部资料），1969年。  
[3] F-3 钢冶炼工艺守则，上海第三钢铁厂等（内部资料），1969年。  
[4] F-3防弹钢定型申请报告，上海第三钢铁厂等（内部资料），1969年。  
[5] 均质航空防弹钢板F-3研制生产总结，重庆特殊钢厂（内部资料），1980年。  
[6] F-3钢扩大试验总结报告，上海第三钢铁厂等（内部资料），1969年。  
[7] 测定F-3钢奥氏体等温转变曲线说明书，重庆特殊钢厂特钢研究所（内部资料），1980年。

编写：刘忠秋

审校：吕章坤、张连荣

# 32CrNi2MoTiA

# 1 概述

32CrNi2MoTiA钢是一种表面硬化航空防弹钢板。该钢经渗碳或碳氮共渗并淬火冷处理加低温回火后，具有良好的抗弹性能；压力加工、切削加工性能良好。用作歼击机、强击机、轰炸机和武装直升飞机的装甲防护结构，如头盔、背靠、仪表板等。

1.1 材料牌号 32CrNi2MoTiA。  
1.2 相近牌号 A B-548（苏联）。  
1.3 材料的技术标准 Y B 1207—80《32CrNi2MoTiA航空防弹钢板》。  
1.4 化学成分 见表1-1。

表1-1  

<table><tr><td>元素</td><td>C</td><td>Mn</td><td>Si</td><td>S</td><td>P</td><td>Cr</td><td>Ni</td><td>Mo</td><td>Ti</td></tr><tr><td>含量,%</td><td>0.28~0.35</td><td>0.30~0.60</td><td>0.20~0.40</td><td>≤0.025</td><td>≤0.020</td><td>1.20~1.70</td><td>1.50~2.20</td><td>0.15~0.25</td><td>0.01~0.06</td></tr></table>

# 1.5 热处理制度

1.5.1 渗碳靶板的典型热处理制度[2,3]

1.5.1.1 固体渗碳 靶板固体渗碳可采用装箱法或组合法进行。

渗碳温度为 $910\sim 930^{\circ}\mathrm{C}$ 。渗碳层深度及保温时间见表1-2。

表1-2  

<table><tr><td>靶板厚度,mm</td><td>渗碳深度,mm</td><td>渗碳时间,h</td></tr><tr><td>14</td><td>1.0~2.0</td><td>10~14</td></tr><tr><td>16</td><td>1.0~2.0</td><td>12~16</td></tr><tr><td>20</td><td>1.5~3.0</td><td>14~20</td></tr><tr><td>25</td><td>1.5~3.5</td><td>16~22</td></tr></table>

1.5.1.2 淬火 淬火温度为 $900 \sim 920^{\circ} \mathrm{C}$ 或者 $850 \sim 870^{\circ} \mathrm{C}$ ，保温时间为 $2 \sim 4 \mathrm{~min} / \mathrm{mm}$ ，在油压淬火机上淬火，油温 $20 \sim 100^{\circ} \mathrm{C}$ 。喷油时间为 $3 \sim 5 \mathrm{~min}$ 。

1.5.1.3 冷处理 冷处理温度为 $-50\sim -60^{\circ}C$ 。保温时间为 $60\sim 80\mathrm{min}$

1.5.1.4 低温回火 低温回火温度为 $140 \sim 160^{\circ} \mathrm{C}$ 。在硝石槽中回火时间为 $180 \mathrm{~min}$ , 在空气循环电炉中为 $300 \mathrm{~min}$ 。

1.5.2 碳氮共渗靶板的典型热处理制度 [4,5]

1.5.2.1 固体碳氮共渗 靶板固体碳氮共渗可采用装箱法或结合法进行。

共渗温度为 $850\sim 870^{\circ}\mathrm{C}$ 。共渗层深度及保温时间见表1-3。

表1-3  

<table><tr><td>靶板厚度
mm</td><td>渗层深度
mm</td><td>保温时间
h</td></tr><tr><td>16</td><td>0.9~2.0</td><td>14~18</td></tr><tr><td>20</td><td>1.0~2.5</td><td>16~20</td></tr></table>

注：保温结束后炉冷至 $750^{\circ}\mathrm{C}$ 左右出炉空冷。

1.5.2.2 压力淬火 淬火温度为 $820 \sim 840^{\circ} \mathrm{C}$ ，保温时间按 $2 \sim 3 \mathrm{~min} / \mathrm{mm}$ 计算。靶板在压力淬火机上淬火，喷油时间为 $3 \sim 5 \mathrm{~min}$ 。油温不应超过 $100^{\circ} \mathrm{C}$ 。

1.5.2.3 冷处理 冷处理温度应低于 $-50^{\circ}\mathrm{C}$ 。保温时间为 $1\sim 2\mathrm{h}_{\circ}$ 淬火后至冷处理时间间隔不超过 $4\mathrm{h}_{\circ}$   
1.5.2.4 低温回火 低温回火温度为 $140\sim 160^{\circ}\mathrm{C}$ 。在油槽或空气循环电炉中进行。  
1.6 品种规格和供应状态 渗碳钢板有14、16、20、 $25\mathrm{mm}$ 四种规格。碳氮共渗钢板只有16和 $20\mathrm{mm}$ 两种规格。钢板在高温回火状态下供应，此时钢板的布氏硬度应 $\leqslant 285\mathrm{kgf} / \mathrm{mm}^2$ 。  
1.7 熔炼和铸造工艺 钢用电弧炉或电弧炉加电渣重熔法熔炼。  
1.8 应用概况及特殊要求 该钢板已广泛用于歼击机、强击机、轰炸机、武装直升飞机的各种防弹零件。

# 2 物理及化学性能

# 3 力学性能

3.1 技术标准规定的性能 见表3-1与表3-2。

表3-1[1]  

<table><tr><td rowspan="2">靶板厚度mm</td><td rowspan="2">枪弹型号及口径</td><td rowspan="2">枪弹射击速度ν25m/s</td><td rowspan="2">射角(°)</td><td colspan="2">射距，m</td><td rowspan="2">500×500mm靶板块数</td><td rowspan="2">每块靶板击中有效发数</td></tr><tr><td>1组</td><td>2组</td></tr><tr><td>14</td><td rowspan="4">54式12.7mm机枪, 12.7mm穿甲燃烧弹</td><td rowspan="4">818</td><td rowspan="4">0</td><td>380</td><td>380</td><td rowspan="4">2</td><td rowspan="4">2</td></tr><tr><td>16</td><td>380</td><td>350</td></tr><tr><td>20</td><td>255</td><td>225</td></tr><tr><td>25</td><td>180</td><td>150</td></tr></table>

注：1. 本表规定的技术要求仅适用于渗碳防弹钢板。  
2. 合格弹伤：凡靶板正面有弹坑、或弹坑较深、背面有凸起或白花纹以及不透煤油的裂纹均为合格弹伤。  
3. 不合格弹伤：凡靶板背面有能渗透煤油的裂纹、穿通弹孔、崩落、明显塞柱及夹弹均为不合格弹伤。

表3-2 [6]   

<table><tr><td>靶板厚度mm</td><td>枪弹型号及口径</td><td>枪弹射击速度v25, m·s</td><td>射角(°)</td><td>射距m</td><td>500×500mm靶板块数</td><td>每块靶板击中有效发数</td></tr><tr><td>16</td><td rowspan="2">54式12.7mm机枪, 12.7mm穿甲燃烧弹</td><td rowspan="2">818</td><td rowspan="2">0</td><td>300</td><td rowspan="2">2</td><td rowspan="2">2</td></tr><tr><td>20</td><td>150</td></tr></table>

注：1. 本表规定的技术要求仅适用于碳氮共渗防弹钢板。  
2. 合格弹伤：凡靶板正面有弹坑、或弹坑较深、背面有凸起或白花纹以及不透煤油的裂纹均为合格弹伤。  
3. 不合格弹伤：凡靶板背面有能渗透煤油的裂纹、穿通弹孔、崩落、明显塞柱及夹弹均为不合格弹伤。

# 3.2 室温和各种温度下的力学性能

3.2.1 硬度 热处理后钢板的硬度 见表3-3。

表3-3 [4.6]   

<table><tr><td rowspan="2">热处理</td><td colspan="2">硬度,HRC</td></tr><tr><td>渗面</td><td>非渗面</td></tr><tr><td>渗碳</td><td rowspan="2">65~54</td><td rowspan="2">52~41</td></tr><tr><td>碳氮共渗</td></tr></table>

# 3.2.2 拉伸性能

3.2.2.1 不同温度淬火后的拉伸性能 见图3-1。淬火后于 $-50^{\circ}\mathrm{C}$ 冷处理， $150^{\circ}\mathrm{C}$ 回火，空冷。

图片摘要：该图主要展示 3 3 [4.6]。
![](images/b8c4cde485ea078d9112e8981d3b034097781318800cdc72409b4e59366ed106.jpg)  
图31 淬火温度与拉伸性能的关系

3.2.2.2 钢板伪渗碳后不同温度淬火后的拉伸性能 见图3-2、图3-3及图3-4。淬火后于 $-40^{\circ}\mathrm{C}$ 冷处理， $150^{\circ}\mathrm{C}$ 回火。

# 3.2.4 冲击性能

3.2.4.1 不同温度淬火后的冲击韧性 见图3-5。淬火后于 $-50^{\circ}\mathrm{C}$ 冷处理， $150^{\circ}\mathrm{C}$ 回火。

图片摘要：该图主要展示 31 淬火温度与拉伸性能的关系。
![](images/8d72adf8fe31ecbe6f403ab2ff0da2b4337756c223fc76996d3f296683c3f75e.jpg)  
图3-3 $16\mathrm{mm}$ 厚板伪渗碳后淬火温度与拉伸性能的关系·一伪渗碳14h； $\times$ 一伪渗碳16h；一一伪渗碳18h

图片摘要：该图主要展示 3 3 厚板伪渗碳后淬火温度与拉伸性能的关系·一伪渗碳14h； 一伪渗碳16h；一一伪渗碳18h。
![](images/415c477528275c4f49a243eb82fae638a8f5f41652a9440a7a69f19026931564.jpg)  
图3-2 $14\mathrm{mm}$ 厚板伪渗碳后淬火温度与拉伸性能的关系·一伪渗碳12h； $\times$ 一伪渗碳14h；一伪渗碳16h

图34 伪渗碳后淬火温度与拉伸性能的关系  
图片摘要：该图主要展示 34 伪渗碳后淬火温度与拉伸性能的关系。
![](images/66ee96bb40667425441237c48c73bf79e66c3763e184a792184aa0ac154c7e9e.jpg)  
- -20mm厚板伪渗碳18h； $\times -20\mathrm{mm}$ 厚板伪渗碳20h；  
-25mm厚板伪渗碳20h

图片摘要：该图主要展示 34 伪渗碳后淬火温度与拉伸性能的关系。
![](images/8bcc438c794907ef6d8755a7954a4291e7b0e6dde0ac215fcf41a24ffae2228b.jpg)  
图3-5 淬火温度与冲击韧性的关系

# 3.2.4.2 伪渗碳后不同温度淬火的冲击韧性 见表3-4。

表3-4  

<table><tr><td rowspan="2">冲击韧性
伪渗碳时间,h
淬火制度</td><td colspan="5">akU, kJ/m²</td></tr><tr><td>12</td><td>14</td><td>16</td><td>18</td><td>20</td></tr></table>

板厚， $\delta = 14\mathrm{mm}$   

<table><tr><td>810℃油淬</td><td>610</td><td>680</td><td>610</td><td>-</td><td>-</td></tr><tr><td>860℃油淬</td><td>770</td><td>750</td><td>740</td><td>-</td><td>-</td></tr><tr><td>910℃油淬</td><td>780</td><td>810</td><td>760</td><td>-</td><td>-</td></tr></table>

板厚， $\delta = 16\mathrm{mm}$   

<table><tr><td>810℃油淬</td><td>-</td><td>610</td><td>580</td><td>600</td><td>-</td></tr><tr><td>860℃油淬</td><td>-</td><td>750</td><td>810</td><td>740</td><td>-</td></tr><tr><td>910℃油淬</td><td>-</td><td>760</td><td>730</td><td>800</td><td>-</td></tr></table>

板厚， $\delta = 20\mathrm{mm}$   
板厚， $\delta = 25\mathrm{mm}$   

<table><tr><td>810℃油淬</td><td>-</td><td>-</td><td>610</td><td>660</td><td>540</td></tr><tr><td>860℃油淬</td><td>-</td><td>-</td><td>-</td><td>780</td><td>750</td></tr><tr><td>910℃油淬</td><td>-</td><td>-</td><td>-</td><td>780</td><td>.780</td></tr></table>

<table><tr><td>810℃油淬</td><td>-</td><td>-</td><td>-</td><td>-</td><td>560</td></tr><tr><td>860℃油淬</td><td>-</td><td>-</td><td>-</td><td>-</td><td>670</td></tr><tr><td>910℃油淬</td><td>-</td><td>-</td><td>-</td><td>-</td><td>640</td></tr></table>

注：1. 试验用钢板化学成分为 $C = 0.31\%$ ， $\mathrm{Cr} = 1.38\%$ ， $\mathrm{Ni} = 1.95\%$ ， $\mathrm{Mo} = 0.22\%$ ， $\mathrm{Ti} = 0.054\%$ 。  
2. 试样吹砂、镀铜后，随同靶板进行渗碳。

# 4 组织结构

4.1 $T$ 变温度 见表4-1。

表4-1 [5]  

<table><tr><td>名称</td><td>Ac1</td><td>Ac3</td><td>Ar1</td><td>Ar3</td><td>Ms</td></tr><tr><td>θ,℃</td><td>725</td><td>774</td><td>-</td><td>-</td><td>318</td></tr></table>

4.2 时间-温度-组织转变曲线 见图4-1。

4.3 合金组织结构 该钢在渗碳或碳氮共渗后经淬火加冷处理加低温回火，过共析层组织为隐晶马氏体加粗颗粒状或网状碳化物（或碳氮化物）加少量残余奥氏体；共析层组织为板条马氏体加弥散分布的碳化物（或碳氮化物）加少量残余奥氏体；心部组织均为较细板条马氏体加少量弥散分布的碳化物加少量残余奥氏体。

图4-1 32CrNi2MoTiA钢的连续冷却转变曲线  
图片摘要：该图主要展示 4 1 32CrNi2MoTiA钢的连续冷却转变曲线。
![](images/91c4998b34bc7b4059556fdf023845a3599ac4217f06c8b550702a57beb8b776.jpg)  
（用钢成分为 $\mathrm{C} = 0.31\% ,\mathrm{Si} = 0.28\%$ ， $\mathbf{M}\mathbf{n} = 0.40\%$ ， $\mathrm{Cr} = 1.56\%$ $\mathrm{Ni} = 1.85\%$ ， $\mathrm{Mo} = 0.20\%$ ， $\mathrm{Ti} = 0.20\%$ 。奥氏体化温度为 $850^{\circ}\mathrm{C}$ ）

# 5 工艺性能与要求

5.1 成形性能 钢的热压力加工性能良好，钢板的开轧温度为 $1120 \sim 1150^{\circ} \mathrm{C}$ ，终轧温度为 $860 \sim 900^{\circ} \mathrm{C}$ 。  
5.2 焊接性能  
5.3 零件热处理工艺 零件热处理工艺与靶板的热处理工艺相同。  
5.4 表面处理工艺  
5.5 切削加工及磨削性能 该钢的切削加工性能良好。

# 参考资料

[1] YB1207—80《32CrNi2MoTiA航空防弹钢板》，冶金部标准化研究所，1981年。  
[2] 2756,《KBK-2/511防弹钢板暂行技术条件（厚度16、20和 $25\mathrm{mm}$ )》，北京航空材料研究所（内部标准），1964年。  
[3] 3896, 《A B-548防弹钢板供应技术条件》, 北京航空材料研究所 (内部标准) 1965年。  
[4] 航空防弹钢板使用总结，成都飞机制造厂（内部资料），1983年。  
[5] 新型（碳氮共渗）航空防弹钢课题总结，上海第三钢铁厂等（内部资料），1984年。  
[6] 上三技335-84《32CrNi2MoTiA(A-8)新型(碳氮共渗)航空防弹钢板》, 上海第三钢铁厂(内部标准), 1984年。

编写：刘忠秋

审校：吕章坤、张连荣

# GCr9

# 1 概述

GCr9是一种低铬轴承钢，淬火加低温回火后具有高的硬度和好的耐磨性，冷变形塑性中等，焊接性能差，淬透性比GCr15低，容易出现淬火软点，对形成白点敏感。

GCr9主要用于制造中小型轴承零件，还可用来制造冲模、量具、丝锥等要求高耐磨、高弹性极限和高接触疲劳强度的其他零件。

1.1 材料牌号 GCr9。  
1.2 相近牌号 IIIX9 (苏联), 51100 (美国), SUJ1 (日本), 100C5(法国)  
1.3 材料的技术标准 见表1-1。

表1-1[2]  

<table><tr><td>品种</td><td>技术标准</td></tr><tr><td>棒材</td><td>YB 9-68《铬轴承钢技术条件》</td></tr><tr><td>丝材</td><td>YB 245-64《滚珠及滚子轴承用铬钢丝》</td></tr></table>

1.4 化学成分 见表1-2。

表1-2 [3.4]   

<table><tr><td>元素</td><td>C</td><td>Mn</td><td>Si</td><td>S</td><td>P</td><td>Cr</td></tr><tr><td>含量, %</td><td>1.00~1.10</td><td>0.20~0.40</td><td>0.15~0.35</td><td>≤0.020</td><td>≤0.027</td><td>0.90~1.20</td></tr></table>

1.5 热处理制度 钢棒退火，钢丝退火或 $830\sim 840^{\circ}\mathrm{C}$ 油淬。  
1.6 品种规格和供应状态   
1.6.1 品种规格 见表1-3各技术条件的规定。

表1-3 [5]  

<table><tr><td>状态\技术\品种</td><td>圆钢</td><td>六角钢</td><td>方钢</td><td>扁钢</td><td>钢丝</td></tr><tr><td>热轧</td><td>GB702-86</td><td>-</td><td>-</td><td>GB704-83</td><td>-</td></tr><tr><td>冷轧(拉)</td><td>GB905-82</td><td>GB907-82</td><td>GB906-82</td><td>-</td><td>YB245-64</td></tr><tr><td>锻造</td><td>GB908-72</td><td>-</td><td>GB908-72</td><td>-</td><td>-</td></tr></table>

1.6.2 供应状态

棒材：热轧或退火状态；

丝材：退火状态。

1.7 熔炼和铸造工艺 GCr9 钢以平炉、转炉、电弧炉、电渣重熔、真空感应及真

空自耗炉等冶炼。

1.8 应用概况及特殊要求 GCr9 钢已在航空工业中长期用作中小型轴承零件，以及模具、量具、工具等。

# 2 物理及化学性能

# 2.1 热性能

2.1.2 热导率 室温下热导率 见表2-1。

表2-1 [5]   

<table><tr><td>状态</td><td>900℃退火状态</td><td>1000℃淬火状态</td></tr><tr><td>λ、W/(m·℃)</td><td>40.36</td><td>36.85</td></tr></table>

2.1.3 比热容 见表2-2。

表2-2 [5]  

<table><tr><td>θ, ℃</td><td>45</td><td>525</td><td>981</td></tr><tr><td>C, J/(kg·℃)</td><td>511</td><td>787</td><td>729</td></tr></table>

2.1.4 线膨胀系数 见表2-3。

表2-3 [5]  

<table><tr><td>θ, ℃</td><td>20~100</td><td>20~200</td><td>20~400</td><td>20~600</td></tr><tr><td>a, 10-6℃-1</td><td>13.0</td><td>13.9</td><td>15.0</td><td>15.3</td></tr></table>

2.2 密度 $\rho = 7.79\mathrm{g / cm}^{3[5]}$ 。

# 3 力学性能

3.1 技术标准规定的性能 见表3-1。  
3.2 室温和各种温度下的力学性能

3.2.1 硬度

3.2.1.1 不同温度淬火后的硬度变化 见图3-1。  
3.2.1.2 不同温度回火后的硬度变化 见图3-2。  
3.2.2 拉伸性能  
3.2.2.1 室温拉伸性能 见表3-2。

表3-1  

<table><tr><td>品种</td><td>技术标准</td><td>热处理制度</td><td>σbMPa</td><td>HRC</td><td>HBkgf/mm2</td></tr><tr><td>棒材</td><td>YB9-68</td><td>退火</td><td>-</td><td>-</td><td>179~207</td></tr><tr><td rowspan="2">丝材</td><td rowspan="2">YB245-64</td><td>退火</td><td>588~716</td><td>-</td><td>-</td></tr><tr><td>830~840℃油淬</td><td>-</td><td>&gt;62①</td><td>-</td></tr></table>

① 仅在直径大于 $5\mathrm{mm}$ 钢丝上进行硬度试验。

图片摘要：该图主要展示 3 1。
![](images/7badc6dbf87325b6e8c42231fe8579173fb810494590b03a2aa0a4e71658f293.jpg)  
图3-1 GCr9钢硬度与淬火温度的关系[5]

图片摘要：该图主要展示 3 1 GCr9钢硬度与淬火温度的关系[5]。
![](images/191bba50bfaf8c1c2cac33ea7b030b57c5bf039b3a94b0c05ecbbf0e61d91be8.jpg)  
图3-2.GCr9钢硬度与回火温度的关系[5]

表3-2 [5]  

<table><tr><td rowspan="2">热处理制度</td><td>σb</td><td>σ0.2</td><td>δ5</td><td>ψ</td></tr><tr><td colspan="2">MPa</td><td colspan="2">%</td></tr><tr><td rowspan="2">退火</td><td>616</td><td>-</td><td>24.8</td><td>-</td></tr><tr><td>716</td><td>412</td><td>21.0</td><td>46.0</td></tr></table>

# 3.2.4 冲击性能

3.2.4.1 室温冲击韧性 见表3-3。

表3-3[5]  

<table><tr><td rowspan="2">热处理制度</td><td>αKU</td><td>HB</td></tr><tr><td>kJ/m2</td><td>kgf/mm2</td></tr><tr><td>退火</td><td>440</td><td>170</td></tr><tr><td>830℃淬油+160℃回火</td><td>62</td><td>HRC61~65</td></tr></table>

# 3.2.4.2 不同温度淬火后的冲击韧性变化 见图3-3。

图片摘要：该图主要展示 3 3[5]。
![](images/1e456991afedd2d39b1d265000bee04c523235100392388eb1e585790b157177.jpg)  
图3-3 GCr9钢冲击韧性与淬火温度的关系[5]

# 3.2.4.3 不同温度回火后的冲击韧性变化 见图3-4。

图片摘要：该图主要展示 3 3 GCr9钢冲击韧性与淬火温度的关系[5]。
![](images/72dd6f7077aa72feed2bd31b47ddc5c164780b1cd194c09656204ae7b7af228c.jpg)  
图3-4 GCr9钢冲击韧性与回火温度的关系[5]

# 3.3 持久和蠕变性能

# 3.4 疲劳性能

3.4.1 高周疲劳 旋转弯曲疲劳极限 见表3-4。

表3-4[51]  

<table><tr><td>热处理制度</td><td>HRC</td><td>σ-1, MPa</td></tr><tr><td>805℃油淬+160℃回火2h,油冷</td><td>62~63.5</td><td>706</td></tr></table>

3.5 弹性性能 弹性模量 $E = 206\sim 216\mathrm{GPa}$

# 4 组织结构

4.1 相变温度 见表4-1。

表4-1[7]  

<table><tr><td>名称</td><td>Ac1</td><td>Acm</td><td>Arm</td><td>Ar1</td><td>Ms</td><td>Mf</td></tr><tr><td>θ, ℃</td><td>730</td><td>887</td><td>721</td><td>691</td><td>170</td><td>-85</td></tr></table>

4.2 时间-温度-组织转变曲线 见图4-1。

图4-1 等温转变曲线[5]  
图片摘要：该图主要展示 4 1 等温转变曲线[5]。
![](images/eb6837be8fde986e0b7090bc6490aa60433322fcf0d367fb23c1bc3de80db2be.jpg)  
（用钢成分为 $C = 1.01\%$ ， $\mathrm{Si} = 0.30\%$ ， $\mathbf{Mn} = 0.50\%$ ， $\mathbf{Cr} = 1.21\%$ 。奥氏体化温度为 $815^{\circ}\mathrm{C}$ ）

# 4.3 合金组织结构

该钢在淬火低温回火后使用，此时组织为回火马氏体、未溶碳化物以及残余奥氏体。

# 5 工艺性能与要求

5.1 成形性能 热压力加工工艺参数 见表5-1。

表5-1[5]  

<table><tr><td>名 称</td><td>加热温度 \( {}^{ \circ  }\mathrm{C} \)</td><td>开锻温度℃</td><td>终锻温度℃</td><td>冷 却</td></tr><tr><td>钢 锭</td><td>1150~1200</td><td>1100~1150</td><td>&gt;850</td><td rowspan="2">直径&lt;55mm,空冷； 直径&gt;55mm,堆冷； 直径&gt;100mm,坑冷,砂冷</td></tr><tr><td>钢 坯</td><td>1050~1100</td><td>1020~1080</td><td>800~850</td></tr></table>

# 5.2 焊接性能

# 5.3 零件热处理工艺

5.3.1 热处理工艺参数 见表5-2。

5.3.2 末端淬透性曲线 见图5-1。

# 5.4 表面处理工艺

# 5.5 切削加工及磨削性能

当硬度为 $\mathrm{HB} = 183\sim 229\mathrm{kgf / mm^2}$ 时，相对切削加工性为 $30\%$

表5-2[5][7]  

<table><tr><td>工 艺</td><td>工艺参数</td><td>HRC</td><td>HB\( \mathrm{{kgf}}/{\mathrm{{mm}}}^{2} \)</td></tr><tr><td>普通退火</td><td>790~810°C加热后炉冷至650°C,再空冷</td><td>-</td><td>179~207</td></tr><tr><td>等温退火</td><td>770~780°C加热,690~720°C等温后空冷</td><td>-</td><td>187~228</td></tr><tr><td>正 火</td><td>900~950°C加热,空冷</td><td>-</td><td>270~390</td></tr><tr><td>高温回火</td><td>650~700°C加热,空冷</td><td>-</td><td>229~285</td></tr><tr><td>淬 火</td><td>840°C淬油</td><td>&gt;65</td><td>-</td></tr><tr><td>低温回火</td><td>150~170°C回火</td><td>62~66</td><td>-</td></tr></table>

图5-1 淬透性曲线[5]  
图片摘要：该图主要展示 5 1 淬透性曲线[5]。
![](images/651a084954da540f792a2663b505d2e1946dbbed9f778f191076901253c7defc.jpg)  
（用钢成分为 $C = 1.09\%$ ， $\mathbf{Si} = 0.29\%$ ， $\mathbf{Mn} = 0.35\%$ ， $\mathbf{Cr} = 1.21\%$ ， $\mathbf{S} = 0.011\%$ ， $\mathbf{P} = 0.012\%$ 。820℃加热端淬）

# 参考资料

[1] 林慧国、周人俊，世界钢号手册，机械工业出版社，1984年，第1171页。  
[2] 中国航空标准化研究所，航空材料标准手册（金属部分）（内部出版物），1978年，第60页。  
[3] YB9-68《铬轴承钢技术条件》，冶金部标准化研究所，1968年。  
[4] YB245—64《滚珠及滚子轴承用铬钢丝》，冶金部标准化研究所，1968年。  
[5] 合金钢钢种手册编辑组，合金钢钢种手册，第二册，冶金工业出版社，1983年，第73～75页。  
[6] 航空材料手册编写组，航空材料手册，上册，国防工业出版社，1972年，第 $11\sim 50$ 页。  
[7] 第一汽车制造厂设备修造分厂编写组，机械工程材料手册，上册，机械工业出版社，1984年，第341～347页。

编写：王广生

审校：赵振业、宋宇文

# 1 概述

GCr15钢是一种合金含量较少、具有良好综合性能、应用最广泛的高碳铬轴承钢。经淬火加回火后具有高而均匀的硬度、良好的耐磨性、高的接触疲劳性能。该钢冷加工塑性中等，切削性能一般，焊接性能差，对形成白点敏感性大，有回火脆性。

GCr15钢主要用来制造轴承零件，也可用作承受较大负荷，要求高耐磨性、高弹性极限、高接触疲劳强度的其他机械零件和精密量具、模具等。

GCr15钢一般经淬火加低温回火后使用。对尺寸精度要求高的零件，应在淬火后进行深冷处理，该钢也可经碳氮共渗处理，进一步提高其耐磨性、疲劳强度、尺寸稳定性和使用寿命。

1.1 材料牌号 GCr15。  
1.2 相近牌号 III X15（苏联），52100（美国），SUJ2（日本），En31（英国），100C6（法国）[1]。  
1.3 材料的技术标准 见表1-1。

表1-1[3,4]  

<table><tr><td>品种</td><td>技术标准</td></tr><tr><td>棒材</td><td>YB9-68《铬轴承钢技术条件》</td></tr><tr><td>钢丝</td><td>YB245-64《滚珠及滚柱轴承用铬钢丝》</td></tr></table>

1.4 化学成分 见表1-2。

表1-2[3.4]  

<table><tr><td>元素</td><td>C</td><td>Mn</td><td>Si</td><td>S</td><td>P</td><td>Cr</td></tr><tr><td>含量,%</td><td>0.95~1.05</td><td>0.20~0.40</td><td>0.15~0.35</td><td>&lt;0.020</td><td>&lt;0.027</td><td>1.30~1.65</td></tr></table>

1.5 热处理制度 钢棒退火，钢丝退火或 $830\sim 840^{\circ}\mathrm{C}$ 油淬。  
1.6 品种规格和供应状态   
1.6.1 品种规格 见表1-3各技术条件的规定。

表1-3 [5]  

<table><tr><td>状态\技术\品种</td><td>圆 钢</td><td>六角钢</td><td>方 钢</td><td>扁 钢</td><td>钢 丝</td></tr><tr><td>热 轧</td><td>GB702-86</td><td>-</td><td>-</td><td>GB704-83</td><td>-</td></tr><tr><td>冷轧(拉)</td><td>GB905-82</td><td>GB907-82</td><td>GB906-82</td><td>-</td><td>YB245-64</td></tr><tr><td>锻 造</td><td>GB908-72</td><td>-</td><td>-</td><td>-</td><td>-</td></tr></table>

1.6.2 供应状态 退火。

1.7 熔炼工艺 GCr15钢以平炉、转炉、电弧炉、电渣重熔、真空感应及真空自耗重熔等工艺冶炼。  
1.8 应用概况及特殊要求 该钢在航空工业中已长期用于制造各种轴承，柱塞、活门、轴键、衬套、涡轮喷气发动机喷嘴等零件。

# 2 物理及化学性能

# 2.1 热性能

2.1.1 熔化温度范围 $1395\sim 1403^{\circ}\mathrm{C}^{[5]}$   
2.1.2 热导率 室温的热导率 见表2-1。

表2-1 [5]   

<table><tr><td>状态</td><td>900℃退火状态</td><td>1000℃淬火状态</td></tr><tr><td>λ, W/(m·°C)</td><td>40.11</td><td>36.72</td></tr></table>

# 2.1.3 比热容 见表2-2。

表 2-2 [5]  

<table><tr><td>θ, ℃</td><td>45</td><td>525</td><td>981</td></tr><tr><td>C, J/(kg·℃)</td><td>553</td><td>787</td><td>729</td></tr></table>

# 2.1.4 线膨胀系数 见表2-3。

表2-3 [5]  

<table><tr><td>θ, ℃</td><td>20~100</td><td>20~200</td><td>20~300</td><td>20~400</td><td>20~500</td><td>20~600</td><td>20~700</td><td>20~800</td><td>20~900</td></tr><tr><td>a, 10-6℃-1</td><td>13.3</td><td>13.6</td><td>13.8</td><td>14.1</td><td>15.0</td><td>15.3</td><td>15.5</td><td>14.0</td><td>14.9</td></tr></table>

2.2 密度 $\rho = 7.81\mathrm{g / cm}^{3[5]}$ 。  
2.3 电性能

2.3.1 电阻率 $\rho = 22.4 \sim 24.6 \times 10^{-8} \Omega \cdot \mathrm{m}$ （退火状态）[5]。

# 3 力学性能

3.1 技术标准规定的性能 见表3-1。

表3-1[3.4]  

<table><tr><td rowspan="2">品种</td><td rowspan="2">技术标准</td><td rowspan="2">热处理制度</td><td>σb</td><td>HB</td></tr><tr><td>MPa</td><td>kgf/mm²</td></tr><tr><td>棒材</td><td>YB 9-68</td><td>退火</td><td>-</td><td>207~179</td></tr><tr><td rowspan="2">丝材</td><td rowspan="2">YB245-64</td><td>退火</td><td>588~716</td><td>-</td></tr><tr><td>830~840℃油淬</td><td>-</td><td>HRC&gt;62①</td></tr></table>

① 仅在直径大于 $5 \mathrm{~mm}$ 钢丝上进行硬度试验。

# 3.2 室温和各种温度下的力学性能

# 3.2.1 硬度

3.2.1.1 不同温度淬火后的硬度变化 见图3-1。

图3-1 GCr15钢淬火温度对硬度的影响[6]  
图片摘要：该图主要展示 3 1 GCr15钢淬火温度对硬度的影响[6]。
![](images/b9adb33bab0b0778a948614ec100a8240c4ac5a3d1dd90fa1d3b1deff7353f56.jpg)  
1—退火组织中碳化物（0.56μ）2—退火组织中碳化物（1.4μ）

3.2.1.2 不同温度和不同时间回火后的硬度变化 见图3-2。

图3-2 GCr15钢回火温度，回火时间对硬度的影响[6]  
图片摘要：该图主要展示 3 2 GCr15钢回火温度，回火时间对硬度的影响[6]。
![](images/b966164a7462ba97f8de2282c03394386e8975bc7f3d41f7d58a85054a23a522.jpg)  
1—150°C；2—175°C；3—200°C；4—250°C；5—300°C

# 3.2.2 拉伸性能

3.2.2.1 不同热处理状态下的室温拉伸性能 见表3-2。  
3.2.2.2 室温及低温拉伸性能 见图3-3。

表3-216  

<table><tr><td rowspan="2">热处理状态</td><td>σb</td><td>σs</td><td>δs</td><td>ψ</td></tr><tr><td colspan="2">MPa</td><td colspan="2">%</td></tr><tr><td>退火</td><td>588~677</td><td>353~382</td><td>40~59</td><td>20~27</td></tr><tr><td>淬火加回火</td><td>2157~2550</td><td>1667~1814</td><td>-</td><td>-</td></tr></table>

图3-3 GCr15钢室温及高、低温拉伸性能{5}  
图片摘要：该图主要展示 3 3 GCr15钢室温及高、低温拉伸性能{5}。
![](images/2ba8da98d0f369eb16647914ac1f324b6fa3e86480b0c778a3562ae09370737d.jpg)  
1—淬火态；2—退火态

# 3.2.2.3 高温拉伸性能 见表3-3。

表3-3 [5]  

<table><tr><td rowspan="2">θ, °C</td><td>σb</td><td>δ5</td><td>ψ</td></tr><tr><td>MPa</td><td colspan="2">%</td></tr><tr><td>850</td><td>63</td><td>73.0</td><td>79.4</td></tr><tr><td>900</td><td>52</td><td>66.7</td><td>68.0</td></tr><tr><td>950</td><td>38</td><td>61.8</td><td>85.7</td></tr></table>

# 3.2.4 冲击性能

3.2.4.1 室温与低温冲击韧性 见表3-4和图3-4。

表3-4[5]  

<table><tr><td>θ, ℃</td><td>室 温</td><td>0</td><td>-20</td><td>-40</td><td>-60</td></tr><tr><td>\( a_{\mathrm {K}}, \mathrm {kJ} / \mathrm {m}^{2} \)</td><td>720</td><td>670</td><td>330</td><td>150</td><td>130</td></tr></table>

注：试样为 $10 \times 10 \times 55 \mathrm{~mm}$ 无缺口；退火状态。

3.2.4.2 不同温度淬火后冲击韧性的变化 见图3-5。

图3-4 不同温度下的冲击韧性变化[5]  
图片摘要：该图主要展示 3 4 不同温度下的冲击韧性变化[5]。
![](images/7da61247f5ac21cbdfe99f8686b9c8523cc5180d4f61178d9f45d37b88a22dd5.jpg)  
（试样为 $10\times 10\times 55\mathrm{mm}$ ，无缺口。热处理制度为 $830^{\circ}C$ 油淬 $+150^{\circ}C$ 回火1.5h）

图片摘要：该图主要展示 3 4 不同温度下的冲击韧性变化[5]。
![](images/3161fa5d6a63de7e183de345aa81615f4827f607e97c3238b866d9fe67f17058.jpg)  
图3-5 淬火温度与冲击韧性的关系[5]（试样淬火后经 $160^{\circ}\mathrm{C}$ 回火2h）

3.2.4.3 不同温度回火后冲击韧性的变化 见图3-6。  
3.2.5 弯曲性能  
3.2.5.1 不同温度淬火后的弯曲性能 见图3-7。

图片摘要：该图主要展示 3 5 淬火温度与冲击韧性的关系[5]（试样淬火后经 回火2h）。
![](images/1b0eee38d672f458372fb162c235f523e161a5436dfdd9dab6e12ba6764b8fed.jpg)

图片摘要：该图主要展示 3 5 淬火温度与冲击韧性的关系[5]（试样淬火后经 回火2h）。
![](images/92d32f2bae122ae75118328a6d04aeb9cce7f794fb12bb1763a78a48102271a1.jpg)  
$\theta, \mathrm{C}$ 图3-6 回火温度与冲击韧性的关系[5]（试样回火前经830℃油淬）

3.2.5.2 不同温度回火后的弯曲性能 见图3-8。

图片摘要：该图主要展示 3 6 回火温度与冲击韧性的关系[5]（试样回火前经830℃油淬）。
![](images/169edb090b7b6272cb90faaa111cccae225aa4cbd1d9d507f0e7964ad8f6aa06.jpg)  
图3-8 回火温度与弯曲性能的关系[5]（试样回火前经 $830^{\circ}\mathrm{C}$ 油淬）

3.2.6 扭转与切变性能 不同温度下的扭转强度 见图3-9。

图片摘要：该图主要展示 3 8 回火温度与弯曲性能的关系[5]（试样回火前经 油淬）。
![](images/a82697e0549c1b099ed690a0e62c05aca9b8d4cf27cbf92fe78d77342229273b.jpg)  
图3-9 GCr15钢室温及高、低温扭转性能[5]

1—830℃油淬 + 150℃回火1.5h；2—退火；（曲线上数字为扭转角度）

3.3 持久和蠕变性能  
3.4 疲劳性能  
3.4.1 高周疲劳  
3.4.1.1 旋转弯曲疲劳极限 见表3-5。

表3-5[5]  

<table><tr><td rowspan="2">热处理制度</td><td rowspan="2">HRC</td><td>σ1</td></tr><tr><td>MPa</td></tr><tr><td>840℃油淬 + 160℃回火 2 h</td><td>63~64</td><td>735</td></tr></table>

# 3.4.3 特种疲劳

# 3.4.3.1 接触疲劳性能 见表3-6和图3-10。

表3-65  

<table><tr><td rowspan="2">热处理制度</td><td colspan="3">疲劳寿命N,周</td></tr><tr><td>最高值</td><td>最低值</td><td>平均值</td></tr><tr><td>840℃油淬+150℃回火2h</td><td>22.1×10^7</td><td>6.2×10^5</td><td>8.8×10^7</td></tr></table>

注：1.试验在8502型对滚式接触疲劳试验机上进行，应力 $\sigma_{\mathrm{K}} = 5590\mathrm{MPa}$ ，转速 $10300\mathrm{r / min}$ ，3号锭子油润滑。  
2. 试样尺寸为 $\mathrm{d}20\mathrm{mm}$ 圆球。

图3-10 4384N负荷条件下的接触疲劳寿命[5]  
图片摘要：该图主要展示 3 10 4384N负荷条件下的接触疲劳寿命[5]。
![](images/04e39923791d705d1b151aa3ab62a1001f7d18fd96f2aa011caf61c68621e25f.jpg)  
在W891试验机上进行试验，推力轴承为8108型，即 $d60\times 38.5\times 6.3\mathrm{mm}$

# 3.5 弹性性能

# 3.5.1 弹性模量 见表3-7。

# 3.5.2 切变模量 见表3-8。

表3-7[5]  

<table><tr><td>θ, ℃</td><td>28</td><td>150</td></tr><tr><td>E, GPa</td><td>212</td><td>206</td></tr></table>

表3-8[5]  

<table><tr><td>θ, ℃</td><td>28</td><td>150</td></tr><tr><td>E, GPa</td><td>82.5</td><td>79.9</td></tr></table>

3.5.3 泊松比 $\mu = 0.29$ （退火状态， $\theta = 28 \sim 150^{\circ} \mathrm{C}$ ）。

# 3.6 断裂性能

# 3.7 模拟试验性能

# 3.7.1 耐磨性能 见表3-9。

试验在MH型磨损试验机上进行。上试样转速 $180\mathrm{r / min}$ ，下试样转速 $200\mathrm{r / min}$ ，负荷 $1470\mathrm{N}$ ，20号机油润滑；试样为 $d16\times 10\times 10$ 圆环；试验结果是五对试样的平均值。

表3-9[5]  

<table><tr><td rowspan="2">热处理制度</td><td rowspan="2">HRC</td><td colspan="2">磨损量, mg</td></tr><tr><td>上试样</td><td>下试样</td></tr><tr><td>840℃油淬 + 160℃回火 2 h</td><td>63.1</td><td>1.35</td><td>1.04</td></tr></table>

# 4 组织结构

# 4.1 相变温度 见表4-1。

表4-1[5.7]  

<table><tr><td>名 称</td><td>A c1</td><td>A cm</td><td>A rm</td><td>A r1</td><td>Ms</td><td>Mf</td></tr><tr><td>θ, ℃</td><td>760</td><td>900</td><td>707</td><td>695</td><td>185</td><td>~ - 90</td></tr></table>

# 4.2 时间-温度-组织转变曲线 见图 4-1 和图 4-2。

4.3合金组织结构该钢一般是在淬火加低温回火后使用，此时钢的组织为回火马氏体、未溶碳化物及残余奥氏体。

图4-1 GCr15钢等温转变曲线[6]  
图片摘要：该图主要展示 4 1 GCr15钢等温转变曲线[6]。
![](images/0b6e31bdc2a61b4d60098439efe60b2085950dcc1e842d138f774dc58f6705ce.jpg)  
（用钢成分为 $C = 1.04\%$ ， $\mathrm{Mn} = 0.33\%$ ， $\mathrm{Si} = 0.26\%$ ， $\mathrm{Cr} = 1.53\%$ ， $\mathrm{Ni}$ $= 0.31\%$ ， $\mathrm{Mo} < 0.01\%$ 。奥氏体化温度为 $860^{\circ}\mathrm{C}$ ）

图片摘要：该图主要展示 4 1 GCr15钢等温转变曲线[6]。
![](images/5962b372013ac0df4e79b0ac7541a510c3bb26d126e608e29b9e3c0546cf5d34.jpg)  
图4-2 GCr15钢连续冷却转变曲线[6]   
（用钢成分为 $C = 1.04\%$ ， $\mathbf{M}\mathbf{n} = 0.33\%$ ， $\mathbf{S}\mathbf{i} = 0.26\%$ ， $\mathbf{C}\mathbf{r} = 1.35\%$ ， $\mathbf{N}\mathbf{i} = 0.31\%$ ，Mo $<  0,01_{\circ}$ 奥氏体化温度为 $860^{\circ}C)$

# 5 工艺性能与要求

5.1 成形性能 该钢热压力加工性能良好，具体工艺参数见表5-1。  
5.2 焊接性能  
5.3 零件热处理工艺  
5.3.1 热处理工艺参数 见表5-2。

表5-1[5][6]  

<table><tr><td rowspan="2">名称</td><td rowspan="2">工序</td><td>加热温度</td><td>终锻温度</td><td rowspan="2">冷却方式</td></tr><tr><td colspan="2">℃</td></tr><tr><td>钢锭</td><td>锻造</td><td>1150~1200</td><td>≥800</td><td rowspan="2">直径≤25mm,空冷直径≥55mm,堆冷直径≥100mm,坑冷或砂冷</td></tr><tr><td>钢坯</td><td>锻造</td><td>1050~1100</td><td>800~850</td></tr><tr><td rowspan="5">套圈毛坯</td><td>半热冲</td><td>750~840</td><td>720</td><td>空冷</td></tr><tr><td>扩孔(直径≤120mm)</td><td>950~1000</td><td>830~860</td><td rowspan="4">喷雾冷却或散开空冷</td></tr><tr><td>扩孔(直径&gt;120~200mm)</td><td>980~1030</td><td>830~860</td></tr><tr><td>扩孔(直径&gt;200mm)</td><td>1000~1050</td><td>830~860</td></tr><tr><td>锻造</td><td>1050~1100</td><td>830~860</td></tr><tr><td rowspan="3">球毛坯</td><td>低温冲球(直径≥25~35mm)</td><td>730~750</td><td>-</td><td rowspan="3">空冷</td></tr><tr><td>热冲球(直接&gt;35~50mm)</td><td>810~840</td><td>700</td></tr><tr><td>模锻球(直径&gt;50mm)</td><td>1050~1100</td><td>830~860</td></tr></table>

表5-2[5][7]
