Repository: C-zj02/CFD-claw

<div align="center">

**English** | [中文](#中文版) | [Français](README_FR.md) | [Русский](README_RU.md) | [हिन्दी](README_HI.md) | [العربية](README_AR.md) | [Português](README_PT.md)

# 🚀 Claude Code Python

**A Complete Python Reimplementation Based on Real Claude Code Source**

*From TypeScript Source → Rebuilt in Python with ❤️*

***
**🔥 Active Development • New Features Weekly 🔥**

</div>

***

## 🎯 What is This?

**Clawd Code** is a **complete Python rewrite** of Claude Code, based on the **real TypeScript source code**.

File: RAG-data/中国航空材料手册(第1版) 第1卷 结构钢 不锈钢601-800.pdf-2e8c5da1-3268-4ecf-8cdc-c81b30a5d9d7.md (part 4 of 6)
表3-4[12]  
<table><tr><td>状态\技术标准\品种</td><td>圆 钢</td><td>方 钢</td><td>扁 钢</td></tr><tr><td>热 轧</td><td>GB702-86</td><td>GB702-86</td><td>GB704-83</td></tr><tr><td>锻 造</td><td>GB908-72</td><td>GB908-72</td><td>YB201-63</td></tr></table>

1.6.2 供应状态 热压力加工用钢棒以高温回火状态供应；切削加工用钢棒以正火 $+$ 高温回火状态供应。  
1.7 熔炼和铸造工艺 根据不同的使用要求，可用电弧炉、电弧炉 + 电渣重熔、真空自耗或其他先进的冶炼工艺熔炼。  
1.8 应用概况及特殊要求 已先后在多种发动机上试用，均获得满意的结果。目前正应用于涡轮喷气发动机、涡轮螺旋桨发动机的压气机转子叶片、压气机盘、轴颈、涡轮外环、吊挂及承力螺栓等。由该钢制成的压气机叶片（ $1\sim 10$ 级）和压气机盘（ $1\sim 10$ 级），经 $6000\mathrm{h}$ 飞行，使用正常。

由于成分与热加工工艺某些因素的共同作用，会偶尔出现粗晶。此种情况可通过重复热处理予以消除。

# 2 物理及化学性能

# 2.1 热性能

2.1.2 热导率 见表2-1。

表2-1[2]   

<table><tr><td>θ, ℃</td><td>100</td><td>200</td><td>300</td><td>400</td><td>500</td><td>600</td><td>700</td></tr><tr><td>λ, W/(m·℃)</td><td>23.0</td><td>23.4</td><td>24.3</td><td>24.7</td><td>25.1</td><td>26.0</td><td>26.4</td></tr></table>

2.1.3 比热容 见表2-2。

表2-2[2]  

<table><tr><td>θ, ℃</td><td>100</td><td>200</td><td>300</td><td>400</td><td>500</td><td>600</td><td>650</td></tr><tr><td>C, J/(kg·℃)</td><td>465</td><td>494</td><td>544</td><td>611</td><td>691</td><td>703</td><td>837</td></tr></table>

2.1.4 线膨胀系数 见表2-3。

表2-3[3]  

<table><tr><td>θ, ℃</td><td>20~100</td><td>20~200</td><td>20~300</td><td>20~400</td><td>20~500</td><td>20~600</td><td>20~700</td></tr><tr><td>a, 10-6℃-1</td><td>9.9</td><td>10.3</td><td>10.7</td><td>11.1</td><td>11.4</td><td>11.7</td><td>12.0</td></tr></table>

2.2 密度 $\rho = 7.8\mathrm{g / cm}^{3[3]}$

# 2.3 电性能

# 2.4 磁性能

# 2.5 化学性能

2.5.1 抗氧化性能 在 $700^{\circ} \mathrm{C}$ 的空气介质中具有稳定的抗氧化性能，属于完全抗氧化级[3]。

# 2.5.2 耐腐蚀性能

2.5.2.1 经不同温度回火后的耐盐雾腐蚀性能 见表2-4及图2-1。

表和图中同时列出了1Cr11Ni2W2MoV和1Cr17Ni2钢在同一条件下的试验结果，以供比较。

试验按HCS209—66《金属材料及其防护层盐雾腐蚀试验方法》进行。介质为 $3.5\%$

NaCl水溶液，温度为 $35 \pm 1^{\circ} \mathrm{C}$ ，试验时间为 $100 \mathrm{~d}$ 。

表2-4[5]  

<table><tr><td rowspan="3">回火温度℃</td><td colspan="2">1 Cr12Ni2 WMoVNb</td><td colspan="2">1 Cr11Ni2 W2 MoV</td><td colspan="2">1 Cr17Ni2</td></tr><tr><td>腐蚀失重</td><td rowspan="2">表面状况</td><td>腐蚀失重</td><td rowspan="2">表面状况</td><td>腐蚀失重</td><td rowspan="2">表面状况</td></tr><tr><td>g/m2</td><td>g/m2</td><td>g/m2</td></tr><tr><td>300</td><td>0.85</td><td>良好</td><td>1.21</td><td>良好</td><td>0.28</td><td>良好</td></tr><tr><td>450</td><td>3.99</td><td>良好</td><td>6.43</td><td>良好</td><td>0.20</td><td>良好</td></tr><tr><td>500</td><td>9.32</td><td>轻微腐蚀</td><td>6.24</td><td>良好</td><td>1.49</td><td>良好</td></tr><tr><td>530</td><td>5.66</td><td>良好</td><td>21.9</td><td>重腐蚀</td><td>6.48</td><td>良好</td></tr><tr><td>560</td><td>9.08</td><td>轻微腐蚀</td><td>37.1</td><td>重腐蚀</td><td>6.14</td><td>良好</td></tr><tr><td>580</td><td>6.70</td><td>良好</td><td>29.2</td><td>重腐蚀</td><td>3.42</td><td>良好</td></tr><tr><td>600</td><td>15.6</td><td>腐蚀</td><td>42.0</td><td>严重腐蚀</td><td>0.44</td><td>良好</td></tr><tr><td>620</td><td>16.2</td><td>腐蚀</td><td>54.3</td><td>严重腐蚀</td><td>0.15</td><td>良好</td></tr><tr><td>650</td><td>10.8</td><td>轻微腐蚀</td><td>38.3</td><td>重腐蚀</td><td>0.34</td><td>良好</td></tr><tr><td>680</td><td>4.50</td><td>良好</td><td>30.4</td><td>重腐蚀</td><td>0.34</td><td>良好</td></tr></table>

注：试样经 $1150^{\circ}\mathrm{C}30\mathrm{min}$ 油淬，在指定温度下回火 $2\mathrm{h}_{\circ}$

图2-1 三种不锈钢盐雾腐蚀失重与回火温度的关系[5]  
图片摘要：该图主要展示 2 1 三种不锈钢盐雾腐蚀失重与回火温度的关系[5]。
![](images/cb69ffeffa9af28e9d3811c2090d8cda334907c84687ed1249a525d68e72c317.jpg)  
1-1 Cr12Ni2 WMoVNb; 2-1 Cr11Ni2 W2 MoV; 3-1Cr17Ni2

2.5.2.2 钢在恒应力和恒应变条件下测得的耐应力腐蚀性能 见表2-5。

恒应力试验在拉伸试验机上进行，恒应变试验采用弓形试样，在交替轮上进行。试验

介质为 $3.5\% \mathrm{NaCl}$ 水溶液，温度为 $35 \pm 1^{\circ} \mathrm{C}$ 。施加应力为其屈服强度的 $80\%$ 。

为了便于对比，同时列出了 $1\mathrm{Cr}11\mathrm{Ni}2\mathrm{W}2\mathrm{MoV}$ 及 $1\mathrm{Cr}17\mathrm{Ni}2$ 钢的相应数据。

表2-5[5]  

<table><tr><td rowspan="3">试验方式</td><td colspan="2">1 Cr12Ni2 WMoV Nb</td><td colspan="2">1 Cr11Ni2 W2 MoV</td><td colspan="2">1 Cr17Ni2</td></tr><tr><td>施加应力</td><td>至破断时间</td><td>施加应力</td><td>至破断时间</td><td>施加应力</td><td>至破断时间</td></tr><tr><td>MPa</td><td>h</td><td>MPa</td><td>h</td><td>MPa</td><td>h</td></tr><tr><td>恒应力</td><td rowspan="2">814</td><td>&gt;500</td><td rowspan="2">814</td><td>63</td><td rowspan="2">667</td><td>43</td></tr><tr><td>恒应变</td><td>&gt;4320</td><td>192</td><td>456</td></tr></table>

注：1 Cr12Ni 2 WMoVNb经1150℃油淬 +580℃回火；  
1 Cr11 Ni2 W2 MoV 经 $1010^{\circ}\mathrm{C}$ 油淬 $+560^{\circ}\mathrm{C}$ 回火；  
1 Cr17Ni2经 $1040^{\circ}\mathrm{C}$ 油淬 $+530^{\circ}\mathrm{C}$ 回火。

# 3 力学性能

# 3.1 技术标准规定的力学性能 见表3-1。

表3-1[1,6]  

<table><tr><td rowspan="3">技术标准</td><td rowspan="3">热处理制度</td><td rowspan="3">取样方向</td><td>σb</td><td>σ0.2</td><td>δ5</td><td>ψ</td><td>akc</td><td rowspan="3">HB
kgf/ mm²</td></tr><tr><td colspan="2">MPa</td><td colspan="2">%</td><td>kJ/m²</td></tr><tr><td colspan="5">不小于</td></tr><tr><td rowspan="2">YB675-73</td><td rowspan="2">1150℃油淬或空冷+570~600℃回火,空冷</td><td>纵向</td><td>1080</td><td>930</td><td>13</td><td>50</td><td>690</td><td rowspan="2">321~401</td></tr><tr><td>横向</td><td>1030</td><td>885</td><td>8</td><td>30</td><td>340</td></tr><tr><td rowspan="2">HB 5270-83</td><td rowspan="2">1150℃油淬或空冷+670~710℃回火,空冷</td><td>纵向</td><td>930</td><td>785</td><td>13</td><td>50</td><td>780</td><td rowspan="2">269~331</td></tr><tr><td>横向</td><td>885</td><td>685</td><td>8</td><td>30</td><td>390</td></tr></table>

# 3.2 室温和不同温度下的力学性能

# 3.2.1 硬度 不同温度回火对硬度的影响 见图3-1。

图3-1 不同温度回火对硬度的影响[2]  
图片摘要：该图主要展示 3 1 不同温度回火对硬度的影响[2]。
![](images/efdeb70b8f912227e77a28bb5a174baeabf154455a6a888f5a4bd62e65a823de.jpg)  
（热处理制度为 $1150^{\circ}\mathrm{C}$ 油淬 $+$ 不同温度回火2h）

# 3.2.2 拉伸性能

3.2.2.1 榜材室温拉伸性能生产检验数据统计 见表3-2。

表3-2[7]  

<table><tr><td colspan="2">项 目</td><td>S基值</td><td>A基值</td><td>B基值</td><td>X值</td><td>s</td></tr><tr><td>σb</td><td rowspan="2">MPa</td><td>1080</td><td>1135</td><td>1190</td><td>1260</td><td>47.8</td></tr><tr><td>σc、c</td><td>930</td><td>930</td><td>1015</td><td>1125</td><td>72.4</td></tr></table>

注：表中数据为87个炉号118个数据统计结果。试样经 $1140\sim 1160^{\circ}\mathrm{C}$ 淬火 $+570\sim 600^{\circ}\mathrm{C}$ 回火。

# 3.2.2.2 棒材经不同温度回火后的室温拉伸性能 见表3-3。

表3-3[7]  

<table><tr><td colspan="2">热处理制度</td><td>σ0.01</td><td>σ0.2</td><td>σ0.7</td><td>σ0.85</td><td>σb</td><td>δ5</td><td>ψ</td></tr><tr><td>淬火</td><td>回火</td><td colspan="5">MPa</td><td colspan="2">%</td></tr><tr><td rowspan="3">1150℃油淬</td><td>300℃</td><td>854</td><td>1051</td><td>1069</td><td>942</td><td>1419</td><td>15.1</td><td>62.9</td></tr><tr><td>580℃</td><td>796</td><td>1041</td><td>1047</td><td>975</td><td>1199</td><td>17.2</td><td>67.2</td></tr><tr><td>680℃</td><td>722</td><td>904</td><td>900</td><td>854</td><td>1026</td><td>17.2</td><td>61.5</td></tr></table>

# 3.2.2.3 棒材经不同温度回火后的室温拉伸应力-应变曲线 见图3-2。

图3-2 棒材室温拉伸应力-应变曲线[7]   
图片摘要：该图主要展示 3 2 棒材室温拉伸应力 应变曲线[7]。
![](images/d84c7ca90ec50d5566e8773c49ff62e7cd13327769fa4ba1129b55f0f2023c3d.jpg)  
1—300℃回火；2—580℃回火；3—680℃回火   
（热处理制度为 $1150^{\circ}\mathrm{C}$ 油淬 $+$ 不同温度回火）

# 3.2.2.4 棒材在不同温度下的拉伸性能 见表3-4及图3-3、图3-4。

表3-4[3]  

<table><tr><td colspan="2">热处理制度</td><td rowspan="2">θ,℃</td><td>σb</td><td>σ0.2</td><td>σ0.01</td><td>SK</td><td>δ5</td><td>ψ</td></tr><tr><td>预处理</td><td>最终处理</td><td colspan="4">MPa</td><td colspan="2">%</td></tr><tr><td rowspan="14">1170℃正火+680℃回火</td><td>1170℃油淬 + 300℃回火</td><td>20</td><td>1402</td><td>1043</td><td>706</td><td>2507</td><td>15.2</td><td>62.3</td></tr><tr><td rowspan="6">1170℃油淬 + 580℃回火</td><td>20</td><td>1267</td><td>1004</td><td>541</td><td>2305</td><td>17.1</td><td>65.5</td></tr><tr><td>300</td><td>1088</td><td>917</td><td>531</td><td>1807</td><td>7.9</td><td>64.7</td></tr><tr><td>400</td><td>1049</td><td>846</td><td>473</td><td>1770</td><td>8.7</td><td>65.9</td></tr><tr><td>500</td><td>914</td><td>709</td><td>332</td><td>1340</td><td>9.9</td><td>70.5</td></tr><tr><td>550</td><td>809</td><td>597</td><td>268</td><td>1235</td><td>10.6</td><td>73.4</td></tr><tr><td>600</td><td>648</td><td>468</td><td>207</td><td>998</td><td>11.0</td><td>78.8</td></tr><tr><td rowspan="7">1170℃油淬 + 680℃回火</td><td>20</td><td>1037</td><td>859</td><td>523</td><td>1768</td><td>17.2</td><td>59.6</td></tr><tr><td>300</td><td>882</td><td>760</td><td>512</td><td>1516</td><td>8.5</td><td>63.5</td></tr><tr><td>400</td><td>837</td><td>720</td><td>452</td><td>1488</td><td>8.2</td><td>65.3</td></tr><tr><td>500</td><td>730</td><td>593</td><td>351</td><td>1273</td><td>11.0</td><td>73.3</td></tr><tr><td>550</td><td>637</td><td>501</td><td>269</td><td>1044</td><td>13.4</td><td>77.0</td></tr><tr><td>600</td><td>541</td><td>400</td><td>176</td><td>967</td><td>14.6</td><td>80.7</td></tr><tr><td>650</td><td>435</td><td>304</td><td>123</td><td>789</td><td>14.6</td><td>84.2</td></tr></table>

注：延伸率除室温为 $\delta_{5}$ 外，其余均为 $\delta_{10}$

图片摘要：该图主要展示 3 4[3]。
![](images/0ab0708a805bb53cc0b4feba4f69a1fbe478ed16a2a06429723d74296ccc8b11.jpg)  
图3-3棒材经 $580^{\circ}\mathrm{C}$ 回火后在不同温度下的拉伸性能变化（试样回火前经 $1170^{\circ}\mathrm{C}$ 正火 $+680^{\circ}\mathrm{C}$ 回火 $+1170^{\circ}\mathrm{C}$ 油淬）

图片摘要：该图主要展示 3 3棒材经 回火后在不同温度下的拉伸性能变化（试样回火前经 正火 回火 油淬）。
![](images/993f47cf6ad07add8b36a63855be88554615b8118f7c9fe3929ec9681ffbe18f.jpg)  
图3-4棒材经 $680^{\circ}\mathrm{C}$ 回火后在不同温度下的拉伸性能变化[31]（试样回火前经 $1170^{\circ}\mathrm{C}$ 正火 $+680^{\circ}\mathrm{C}$ 回火 $+1170^{\circ}\mathrm{C}$ 油淬）

# 3.2.2.5 盘锻件的室温和高温拉伸性能 见表3-5。

表3-5{3}  

<table><tr><td rowspan="2">热处理制度</td><td rowspan="2">θ,℃</td><td rowspan="2">取样方向</td><td>σb</td><td>σ0.2</td><td>σ0.01</td><td>SK</td><td>δ5</td><td>ψ</td></tr><tr><td colspan="4">MPa</td><td colspan="2">%</td></tr><tr><td rowspan="8">1170℃正火+680℃回火,1170℃空冷+580℃回火</td><td rowspan="2">20</td><td>径向</td><td>1281</td><td>1014</td><td>516</td><td>2390</td><td>15.9</td><td>61.6</td></tr><tr><td>弦向</td><td>1280</td><td>1016</td><td>534</td><td>2399</td><td>16.2</td><td>63.3</td></tr><tr><td rowspan="2">400</td><td>径向</td><td>1060</td><td>-</td><td>-</td><td>-</td><td>14.6</td><td>65.9</td></tr><tr><td>弦向</td><td>1058</td><td>-</td><td>-</td><td>-</td><td>13.9</td><td>64.7</td></tr><tr><td rowspan="2">500</td><td>径向</td><td>901</td><td>-</td><td>-</td><td>-</td><td>16.0</td><td>71.3</td></tr><tr><td>弦向</td><td>911</td><td>-</td><td>-</td><td>-</td><td>16.1</td><td>70.4</td></tr><tr><td rowspan="2">600</td><td>径向</td><td>655</td><td>-</td><td>-</td><td>-</td><td>17.7</td><td>78.5</td></tr><tr><td>弦向</td><td>646</td><td>-</td><td>-</td><td>-</td><td>17.4</td><td>78.8</td></tr></table>

# 3.2.2.6 板材在不同温度下的拉伸性能 见表3-6。

表36  

<table><tr><td rowspan="2">热处理制度</td><td rowspan="2">板材厚度 mm</td><td rowspan="2">θ,℃</td><td>σb</td><td>σ0.2</td><td>σ0.01</td><td rowspan="2">δ5 %</td></tr><tr><td colspan="3">MPa</td></tr><tr><td rowspan="5">1170℃正火+080℃回火,1170℃油淬+580℃回火</td><td>2.0</td><td>20</td><td>1201</td><td>1004</td><td>720</td><td>10.2</td></tr><tr><td rowspan="4">1.2</td><td>300</td><td>1084</td><td>856</td><td>580</td><td>8.7</td></tr><tr><td>400</td><td>1047</td><td>802</td><td>523</td><td>10.4</td></tr><tr><td>500</td><td>906</td><td>634</td><td>354</td><td>14.2</td></tr><tr><td>600</td><td>686</td><td>359</td><td>169</td><td>15.5</td></tr></table>

注：室温延伸率为 $\delta$

# 3.2.4 冲击性能

3.2.4.1 棒材室温冲击韧性生产检验数据统计 见表3-7。

表3-7[7]  

<table><tr><td>项 目</td><td>S基值</td><td>max</td><td>min</td><td>X值</td><td>s</td></tr><tr><td>aKU, kJ/m2</td><td>690</td><td>1840</td><td>750</td><td>1160</td><td>305</td></tr></table>

3.2.4.2 经 $300^{\circ}\mathrm{C}$ 、 $580^{\circ}\mathrm{C}$ 回火后的室温及低温冲击韧性 见表3-8。

表3-8 [4]   

<table><tr><td colspan="2">热处理制度</td><td colspan="3">akU, kJ/m2</td></tr><tr><td>淬火</td><td>回火,℃</td><td>20℃</td><td>-40℃</td><td>-70℃</td></tr><tr><td rowspan="2">1150℃油淬</td><td>300</td><td>1080</td><td>850</td><td>740</td></tr><tr><td>580</td><td>1140</td><td>680</td><td>240</td></tr></table>

3.2.4.3 不同温度回火对冲击韧性的影响 见图3-5。

图片摘要：该图主要展示 3 8 [4]。
![](images/437ef39bb1317cbb16071cba43f6e0e510c64ad900c7d220ed64c92b657b8dbb.jpg)  
图3-5 不同温度回火对冲击韧性的影响[4.8]（热处理制度为 $1150^{\circ}\mathrm{C}$ 油淬 $+$ 不同温度回火2h）

3.2.6 扭转和切变性能 钢的切变强度 见表3-9。

表3-9[3]  

<table><tr><td>θ, ℃</td><td>20</td><td>300</td><td>400</td><td>500</td><td>600</td></tr><tr><td>τ, MPa</td><td>844</td><td>777</td><td>668</td><td>590</td><td>434</td></tr></table>

注：试样经 $1150^{\circ}\mathrm{C}$ 淬火 $+580^{\circ}\mathrm{C}$ 回火

# 3.3 持久和蠕变性能

3.3.1 高温持久性能 见表3-10及图3-6（Larson-Miller曲线）。

表3-10[3]  

<table><tr><td colspan="2">热处理制度</td><td rowspan="2">θ,℃</td><td>σ100</td><td>σ300</td><td>σ1000</td></tr><tr><td>预处理</td><td>最终处理</td><td colspan="3">MPa</td></tr><tr><td rowspan="9">1170℃正火+680℃回火</td><td rowspan="5">1170℃淬火+580℃回火</td><td>400</td><td>1000</td><td>961</td><td>922</td></tr><tr><td>450</td><td>863</td><td>814</td><td>765</td></tr><tr><td>500</td><td>696</td><td>628</td><td>549</td></tr><tr><td>550</td><td>500</td><td>431</td><td>363</td></tr><tr><td>600</td><td>324</td><td>265</td><td>-</td></tr><tr><td rowspan="4">1170℃淬火+680℃回火</td><td>500</td><td>539</td><td>500</td><td>461</td></tr><tr><td>550</td><td>431</td><td>382</td><td>333</td></tr><tr><td>600</td><td>304</td><td>265</td><td>240</td></tr><tr><td>650</td><td>216</td><td>-</td><td>-</td></tr></table>

图片摘要：该图主要展示 3 10[3]。
![](images/f0f8206de4742651917b466607969cf95b3a1e98828f5bc5713a77b5876d85aa.jpg)  
图3-6 经 $580^{\circ}\mathrm{C}$ 及 $680^{\circ}\mathrm{C}$ 回火后的持久强度曲线[3]

# 3.3.2 高温蠕变性能

3.3.2.1 经 $580^{\circ}\mathrm{C}$ 回火后在 $500^{\circ}\mathrm{C}$ 下的蠕变曲线 见图3-7。  
3.3.2.2 经 $580^{\circ}\mathrm{C}$ 回火后在 $550^{\circ}\mathrm{C}$ 下的蠕变曲线 见图3-8。  
3.3.2.3 经 $620^{\circ}\mathrm{C}$ 回火后在 $550^{\circ}\mathrm{C}$ 下的蠕变曲线 见图3-9。  
3.3.2.4 经 $680^{\circ}\mathrm{C}$ 回火后在 $550^{\circ}\mathrm{C}$ 下的蠕变曲线 见图3-10。

图3-7 经 $580^{\circ}\mathrm{C}$ 回火后在 $500^{\circ}\mathrm{C}$ 下的蠕变曲线[3]。  
图片摘要：该图主要展示 3 7 经 回火后在 下的蠕变曲线[3]。。
![](images/2b95f878a0ecc8c8dc2e61fd2adbbcdda17a89e4ef55c71bc22b7af744a4634b.jpg)  
1—441MPa；2—422MPa； $\sigma_{0.2 / 100}^{500} = 441\mathrm{MPa}$

图3-8 经 $580^{\circ}\mathrm{C}$ 回火后在 $550^{\circ}\mathrm{C}$ 下的蠕变曲线[3]  
图片摘要：该图主要展示 3 8 经 回火后在 下的蠕变曲线[3]。
![](images/6fec385d9bcdc4fcd32b5ef112e02cc7e5f1dac2f72107678508f8b702d4a89c.jpg)  
1—255MPa；2—245MPa；3—235MPa； $\sigma_{0,2 / 100}^{55 / 2} = 235\mathrm{MPa}$

图3-9 经620℃回火后在550℃下的蠕变曲线[3]  
图片摘要：该图主要展示 3 9 经620℃回火后在550℃下的蠕变曲线[3]。
![](images/163752fe3260dffe445557147f4ecdf035d1b96371815f21038a8516e059f354.jpg)  
1—284MPa；2—275MPa；3—255MPa； $\sigma_{0,2 / 100}^{550} = 284\mathrm{MPa}$

图3-10 经680℃回火后在550℃下的蠕变曲线[3]  
图片摘要：该图主要展示 3 10 经680℃回火后在550℃下的蠕变曲线[3]。
![](images/e6e9ed1006e6b62495e1444e157340936e0e404ed2f88796137ebb52edbb0dcc.jpg)  
1—284MPa；2—275MPa；3—235MPa；4—216MPa； $\sigma_{0.2 / 100}^{550} = 275\mathrm{MPa}$

# 3.3.2.5 经 $680^{\circ}\mathrm{C}$ 回火后在 $600^{\circ}\mathrm{C}$ 下的蠕变曲线 见图3-11。

图3-11 经 $680^{\circ}\mathrm{C}$ 回火后在 $600^{\circ}\mathrm{C}$ 下的蠕变曲线[3]  
图片摘要：该图主要展示 3 11 经 回火后在 下的蠕变曲线[3]。
![](images/889fd9fcc9a8549889175547610a09f96b0d84e159c7101a7d615a85cadc302d.jpg)  
1—196MPa; 2—186 MPa; 3—177 MPa; $\sigma_{0.2 / 100}^{600} = 177\mathrm{MPa}$

# 3.3.2.6 不同温度回火对钢在 $550^{\circ}\mathrm{C}$ 下蠕变性能的影响 见图3-12。

图3-12 不同温度回火对钢在 $550^{\circ}\mathrm{C}$ 下蠕变性能的影响[5]  
图片摘要：该图主要展示 3 12 不同温度回火对钢在 下蠕变性能的影响[5]。
![](images/15e7896579829793636b27b2537dede65a0fbef0093623462eaaac21142285f0.jpg)  
（施加应力为 $275\mathrm{MPa}$ ，试验时间为 $100\mathrm{h}$ 。试样经 $1150^{\circ}\mathrm{C}$ 油淬 $+$ 不同温度回火 $2\mathrm{h}$ ）

# 3.4 疲劳性能

# 3.4.1 高周疲劳

3.4.1.1 经不同温度回火，在不同温度下的光滑与缺口旋转弯曲疲劳极限见表3-11。

表3-11[3]  

<table><tr><td colspan="2">热处理制度</td><td rowspan="2">θ, ℃</td><td>σ-1</td><td>σ-1H</td></tr><tr><td>淬火</td><td>回火, ℃</td><td colspan="2">MPa</td></tr><tr><td rowspan="6">1170℃油淬</td><td>300</td><td>20</td><td>657</td><td>-</td></tr><tr><td rowspan="3">580</td><td>20</td><td>628</td><td>-</td></tr><tr><td>500</td><td>431</td><td>265</td></tr><tr><td>550</td><td>412</td><td>216</td></tr><tr><td rowspan="2">680</td><td>550</td><td>343</td><td>186</td></tr><tr><td>600</td><td>294</td><td>167</td></tr></table>

注：循环周次为 $10^{7}$ 。

# 3.4.1.2 经 $300^{\circ}\mathrm{C}$ 回火后的室温光滑疲劳曲线 见图3-13。

图片摘要：该图主要展示 3 11[3]。
![](images/bd8de3a3738df03e9bc7ca59cdaeb3ee89d55b455492b7228318c8a98373220d.jpg)  
图3-13 经 $300^{\circ}\mathrm{C}$ 回火后的室温光滑疲劳曲线[3]

3.4.1.3 经 $580^{\circ}\mathrm{C}$ 回火后的室温光滑疲劳曲线 见图3-14。  
3.4.1.4 经 $580^{\circ}C$ 回火后的高温光滑疲劳曲线 见图3-15。  
3.4.1.5 经 $580^{\circ}\mathrm{C}$ 回火后的高温缺口疲劳曲线 见图3-16。

图片摘要：该图主要展示 3 13 经 回火后的室温光滑疲劳曲线[3]。
![](images/bce304a20edbea33ad8289d888ce381337ede32ee723fc57965b3dd5b5704124.jpg)  
图3-14 经 $580^{\circ}\mathrm{C}$ 回火后的室温光滑疲劳曲线

图片摘要：该图主要展示 3 14 经 回火后的室温光滑疲劳曲线。
![](images/669a62ccc714f76bacd7375e06a8132a4686bcd930506df7861e9e1d703f08d4.jpg)

图3-16 经 $580^{\circ}\mathrm{C}$ 回火后的高温缺口疲劳曲线[3]  
图片摘要：该图主要展示 3 16 经 回火后的高温缺口疲劳曲线[3]。
![](images/241f66370fd3141c1b1d0586a695effb45c9cfd1a31c2f068757afb9474962e5.jpg)  
图3-15 经 $580^{\circ}\mathrm{C}$ 回火后的高温光滑疲劳曲线[3]  
- -500°C横磨试样；▲-550°C纵磨试样；·-550°C横磨试样

# 3.4.1.6 经 $680^{\circ}\mathrm{C}$ 回火后的高温光滑疲劳曲线 见图3-17。

图片摘要：该图主要展示 3 15 经 回火后的高温光滑疲劳曲线[3]。
![](images/afb1de88f862841bec1ba7aac8c9d87266862747dfb926046307bc8a35ba0b7c.jpg)  
图3-17 经 $680^{\circ}\mathrm{C}$ 回火后的高温光滑疲劳曲线[3]

# 3.4.1.7 经 $680^{\circ}\mathrm{C}$ 回火后的高温缺口疲劳曲线 见图3-18。

图片摘要：该图主要展示 3 17 经 回火后的高温光滑疲劳曲线[3]。
![](images/6ea3af4cb5005cdb4282b6837b240f44ed549b6ac381940525045d833ea764dd.jpg)  
图3-18 经680℃回火后的高温缺口疲劳曲线[3]

# 3.4.2 低周疲劳

3.4.2.1 经 $580^{\circ}C$ 回火后的低周疲劳性能 见表3-12及图3-19。

表3-12[4]  

<table><tr><td rowspan="2">K值 (σmax/σbH)</td><td>σmax</td><td>σmin</td><td rowspan="2">f, Hz</td><td rowspan="2">N, 周</td></tr><tr><td colspan="2">MPa</td></tr><tr><td>1</td><td>1610</td><td>-</td><td rowspan="5">0.17</td><td>一次拉断</td></tr><tr><td>0.8</td><td>1288</td><td>129</td><td>4159, 4510, 4263</td></tr><tr><td>0.7</td><td>1127</td><td>113</td><td>7732, 7994, 7993</td></tr><tr><td>0.6</td><td>966</td><td>97</td><td>23359, 17419, 23364</td></tr><tr><td>0.5</td><td>805</td><td>81</td><td>80116,60719,&gt;107830</td></tr></table>

图片摘要：该图主要展示 3 12[4]。
![](images/d3ff883d0e7990e1ef206f8817382396718bb32cca3bb4c9e1b9d5c696483fe0.jpg)  
图3-19 经580℃回火后的低周疲劳曲线[4]（试验频率 $f = 0.17\mathrm{Hz}$ ）

# 3.4.3 特种疲劳

3.4.3.1 1 Cr12Ni2WMoVNb钢与几种高温合金的冷热疲劳性能对比 见表3-13。

表3-13[2,8]  

<table><tr><td>合金牌号</td><td>试验条件</td><td>缺口半径,mm</td><td>N,周</td><td>裂纹长度,mm</td></tr><tr><td>GH36</td><td rowspan="4">试样加热到550℃,保温52s,入水冷却11s,为一周期,反复循环</td><td rowspan="4">0.1</td><td rowspan="4">2500</td><td>1.44</td></tr><tr><td>GH41</td><td>1:27</td></tr><tr><td>GH34</td><td>0.57</td></tr><tr><td>1Cr12Ni2WMoV Nb</td><td>0.10</td></tr></table>

3.4.3.2 经 $680^{\circ}\mathrm{C}$ 回火后的光滑蠕变-疲劳复合强度 见图3-20。  
3.4.3.3 经 $680^{\circ}C$ 回火后的缺口蠕变-疲劳复合强度 见图3-21。

图片摘要：该图主要展示 3 13[2,8]。
![](images/67291c113bd0c39348648d74a977429694aa154296afa3cb0eec1cfc1a246d92.jpg)  
图3-21 经680℃回火后的缺口蠕变-疲劳复合强度[12]   
1-t=2min/t=1min;2-t=10min/t=1min;   
$3 - t_{1} = 30\min /t_{2} = 1\min$

图片摘要：该图主要展示 3 21 经680℃回火后的缺口蠕变 疲劳复合强度[12]。
![](images/9e307a0b952342cb4b538257c312e50722a92a36621577274060376842515021.jpg)  
图3-20 经680℃回火后的光滑蠕变-疲劳复合强度[12]   
1- $t_1 = 5\min /t_2 = 1\min ;$ 2- $t_1 = 10\min /t_2 = 1\min ;$   
3- $t_1 = 30\mathrm{min} / t_2 = 1\mathrm{min}$

3.4.3.4 1Cr12Ni2WMoVNb钢制压气机叶片（新叶片与使用不同时间的叶片）的振动疲劳极限 见表3-14。

表3-14[9]  

<table><tr><td>叶片状态</td><td>新叶片</td><td>使用250h后的叶片</td><td>使用2000h后的叶片</td></tr><tr><td>σ振,MPa</td><td>530</td><td>379</td><td>343</td></tr></table>

# 3.5 弹性性能

3.5.1 不同温度下的动态弹性模量 $E_{\mathrm{D}}$ 和静态弹性模量 $E$ 见表3-15及表3-16。

表3-15[3]  

<table><tr><td>θ, ℃</td><td>20</td><td>100</td><td>200</td><td>300</td><td>400</td><td>500</td><td>550</td><td>600</td><td>650</td></tr><tr><td>E_D, GPa</td><td>208</td><td>205</td><td>199</td><td>192</td><td>184</td><td>174</td><td>166</td><td>160</td><td>154</td></tr></table>

注：试样经 $1170^{\circ}\mathrm{C}$ 淬火 $+580^{\circ}\mathrm{C}$ 回火。

表3-16[3]  

<table><tr><td colspan="2">θ, ℃</td><td>20</td><td>300</td><td>400</td><td>500</td><td>550</td><td>600</td><td>650</td></tr><tr><td rowspan="3">E, GPa</td><td>580℃回火(棒材)</td><td>195</td><td>171</td><td>165</td><td>157</td><td>144</td><td>121</td><td>-</td></tr><tr><td>680℃回火(棒材)</td><td>199</td><td>182</td><td>176</td><td>142</td><td>133</td><td>122</td><td>102</td></tr><tr><td>580℃回火(板材)</td><td>197</td><td>178</td><td>164</td><td>143</td><td>-</td><td>108</td><td>-</td></tr></table>

注：在回火前经 $1170^{\circ}\mathrm{C}$ 沸淬。

# 3.5.2 切变模量 见表3-17。

表3-17[3]  

<table><tr><td>θ, ℃</td><td>20</td><td>100</td><td>200</td><td>300</td><td>400</td><td>500</td><td>550</td><td>600</td><td>650</td></tr><tr><td>G, GPa</td><td>80</td><td>78</td><td>76</td><td>74</td><td>70</td><td>66</td><td>63</td><td>61</td><td>57</td></tr></table>

# 3.5.3 泊松比 $\mu = 0.30$

# 3.6 断裂性能

3.6.1 断裂韧度 经不同温度回火后的断裂韧度 $K_{1c}(J)$ 见图3-22。

图片摘要：该图主要展示 3 22 经不同温度回火后的断裂韧度 变化 (热处理制度为 油淬 不同温度回火）。
![](images/a5d47cd3674cd26b6a8315aa784efb0a9db9f80c66910a1f7f5ff4c8af8cabe6.jpg)  
图3-22 经不同温度回火后的断裂韧度 $K_{1c}$ 变化 (热处理制度为 $1150^{\circ}C$ 油淬 $+$ 不同温度回火）

3.6.2 在 $3.5\% \mathrm{NaCl}$ 水溶液中，裂纹起始期（Ni）随回火温度的变化见图3-23。

试验条件为： $a_0 = 0.2$ $\mathrm{mm},\Delta \sigma = 180\mathrm{MPa},f =$ $140\mathrm{Hz},K_{\mathrm{t}} = 6.7,R =$ -1，试样缺口半径 $r =$ $0.06\mathrm{mm}_{\circ}$

3.6.3 在 $3.5\% \mathrm{NaCl}$ 水溶液中，裂纹扩展速率 $\mathrm{da} / \mathrm{d}N$ 随回火温度的变化见图3-24。

试验条件为： $R = -1$ $f = 140\mathrm{Hz}$

图片摘要：该图主要展示 3 23 在 水溶液中，裂纹起始期随回火温度的变化（热处理制度为 油淬 不同温度回火）。
![](images/d5b7e454f8203d2ba9c708fb6a2600e6ab7a536e9d9b3c8ff108bedb9c18aec0.jpg)  
图3-23 在 $3.5\% \mathrm{NaCl}$ 水溶液中，裂纹起始期随回火温度的变化（热处理制度为 $1150^{\circ}C$ 油淬 $+$ 不同温度回火）

图片摘要：该图主要展示 3 23 在 水溶液中，裂纹起始期随回火温度的变化（热处理制度为 油淬 不同温度回火）。
![](images/b50d7c2359225aa6f23cbfbf85f5674417b64fa0540246ef3c8430e6e0f8ab83.jpg)  
图3-24在 $3.5\% \mathrm{NaCl}$ 水溶液中， $\mathrm{da} / \mathrm{d}N$ 随回火温度的变化[10] $1 - \Delta K_{1} = 1960\mathrm{MPa};2 - \Delta K_{1} = 1470\mathrm{MPa};3 - \Delta K_{1} = 980\mathrm{MPa};$ $4 - \Delta K_{1} = 490\mathrm{MPa}$ （热处理制度为 $1150^{\circ}\mathrm{C}$ 油淬 $+$ 不同温度回火）

# 4 组织结构

4.1 相变温度 见表4-1。

表4-1[3]  

<table><tr><td>相变点</td><td>A c 1</td><td>A c 3</td><td>Ms</td><td>Mf</td></tr><tr><td>θ, ℃</td><td>~760</td><td>~810</td><td>~290</td><td>~122</td></tr></table>

# 4.2 时间-温度-组织转变曲线

4.3 合金组织结构 在淬火状态下的组织为板条马氏体和少量的 $\delta$ -铁素体（少于 $5\%$ ）。经 $300^{\circ}\mathrm{C}$ 回火，析出针状的 $\mathrm{M}_{3}\mathrm{C}$ 型碳化物（主要是 $\mathrm{Fe}_{3}\mathrm{C}$ ）；经 $450 \sim 500^{\circ}\mathrm{C}$ 回火，析出 $\mathrm{M}_{7}\mathrm{C}_{3}$ 。（主要为 $\mathrm{Cr}_{7}\mathrm{C}_{3}$ ）型碳化物和少量的细针状 $\mathrm{M}_{2}\mathrm{X}$ 型碳化物；经 $500 \sim 600^{\circ}\mathrm{C}$ 回火，析出 $\mathrm{M}_{2}\mathrm{X}$ 和 $\mathrm{M}_{23}\mathrm{C}_{6}$ 型碳化物；经 $600 \sim 700^{\circ}\mathrm{C}$ 回火，钢中沉淀相以 $\mathrm{M}_{23}\mathrm{C}_{6}$ 型碳化物为主。

# 5 工艺性能与要求

# 5.1 成形性能

5.1.1 热压力加工工艺 锻造温度范围为 $1160 \sim 900^{\circ} \mathrm{C}$ ，锻后炉冷或热灰中冷却。

# 5.2 焊接性能

5.2.1 氩弧焊性能 采用氩弧焊焊接裂纹倾向性很小，可制造复杂的焊接结构。氩弧焊对接强度系数大于 $98\%$ ，延伸率大于 $10\%$ 。  
5.2.2 点焊性能 采用二次脉冲点焊的单点抗剪强度大于 $12260\mathrm{N}$ ， $500^{\circ}\mathrm{C}$ 时大于 $9800\mathrm{N}$ 。该钢可以与 $1\mathrm{Cr}11\mathrm{Ni}2\mathrm{W}2\mathrm{MoV}, 1\mathrm{Cr}17\mathrm{Ni}2$ 钢组合点焊[3]。

# 5.3 零件热处理工艺

5.3.1 1Cr12Ni2WMoVNb钢所制零件在最终热处理前可进行一次预备热处理，其规范为 $1140\sim 1160^{\circ}\mathrm{C}$ 正火 $+670\sim 710^{\circ}\mathrm{C}$ 回火。  
5.3.2 1Cr12Ni2WMoVNb钢所制零件的最终热处理 淬火温度为 $1140\sim 1160^{\circ}\mathrm{C}$ 回火温度可根据不同使用要求而定，要求强度大于 $1275\mathrm{MPa}$ ，使用温度低于 $300^{\circ}\mathrm{C}$ 者，建议采用 $300^{\circ}\mathrm{C}$ 回火；要求强度大于 $1080\mathrm{MPa}$ ，使用温度低于 $550^{\circ}\mathrm{C}$ 者，建议采用 $570\sim 600^{\circ}\mathrm{C}$ 回火；要求强度大于 $880\mathrm{MPa}$ ，使用温度低于 $600^{\circ}\mathrm{C}$ 者，建议采用 $670\sim 710^{\circ}\mathrm{C}$ 回火。淬火时，冷却速度应尽可能快，最好用油冷，少用空冷。  
5.3.3 1Cr2Ni2WMoVNb钢的回火脆性区为 $400 \sim 530^{\circ} \mathrm{C}$ ，零件应避免在该温度区内回火。

# 参考资料

[1] HB 5270—83《航空发动机转动件用高级优质不锈钢钢棒》，航空工业部标准化研究所，1983年。  
[2] 北京航空材料研究所，热强不锈钢 $(\mathrm{X} - 8$ 工业试制全面性能鉴定（内部资料），1967年5月。  
[3] 北京航空材料研究所，热强不锈钢性能数据汇编（内部报告），1968年2月。  
[4] 北京航空材料研究所, GX-8热强不锈钢的研究总结（内部报告）, 1974年3月。  
[5] 北京航空材料研究所，马氏体不锈钢制压气机叶片最佳热处理工艺的选定（内部报告），1981年3月。  
[6] YB 675-73补充之一，《GX-8不锈钢棒材技术条件》，冶金工业部标准化研究所，1977年。  
[7] 北京航空材料研究所及有关工厂，不锈钢性能数据表，（不锈钢06—86及13—86）北京航空材料研究所存，1986年。

[8] 北京航空材料研究所，马氏体不锈钢的研制报告（内部报告），1974年1月。  
[9] 李文澜，提高钢制压气机叶片寿命的途径（内部报告），1981年。  
[10] 涂柏林，马氏体不锈钢疲劳断裂性能的研究，航空材料，1982年2月，第39页。  
[11] HB/Z80-84《航空用不锈钢、耐热钢热处理说明书》，航空工业部标准化研究所，1984年。  
[12] 周洪范，几种金属材料的蠕变-疲劳交互作用及断裂分析，航空材料，1980年5月，第10页。

编写：钟培道

审校：高荣贵、冯慎田

# 1 概述

4 Cr10Si2Mo钢是马氏体型不锈钢耐热钢，经淬火回火后使用。因钢中含铬量只有 $10\%$ 左右，耐腐蚀性能较差，但含有钼和硅，故高温强度、抗蠕变性能及抗氧化性能比4Cr13钢高。为了进一步提高钢的耐磨性、耐蚀性、热强性及疲劳性能，需要在淬火和高温回火后进行渗氮处理，渗氮效果优良。钢的切削性能差，经退火处理后，切削性能有所改善。但焊接性能与冷成形性能均差。

4 Cr10Si2Mo钢主要用来制造活塞式发动机进、排气阀。

1.1 材料牌号 $4\mathrm{Cr}10\mathrm{Si}2\mathrm{Mo}_{\circ}$   
1.2 相近牌号 4X10C2M, ΘH107(苏联); SUH3(日本); Z45CSD10(法国)。  
1.3 材料的技术标准 见表1-1。

表1-1  

<table><tr><td>品种</td><td>技术标准</td></tr><tr><td rowspan="2">棒材</td><td>GB 1221-84《耐热钢棒》</td></tr><tr><td>Y B 675-73《航空用不锈及耐热钢钢棒技术条件》</td></tr><tr><td>锻件</td><td>HB 5024-77《结构钢、不锈及耐热钢锻件》</td></tr></table>

1.4 化学成分 见表1-2。

表1-2[1]  

<table><tr><td>元素</td><td>C</td><td>Mn</td><td>Si</td><td>Cr</td><td>N1</td><td>Mo</td><td>S</td><td>P</td></tr><tr><td>含量,%</td><td>0.35~0.45</td><td>≤0.70</td><td>1.90~2.60</td><td>9.00~10.50</td><td>≤0.50</td><td>0.70~0.90</td><td>≤0.030</td><td>≤0.030</td></tr></table>

1.5 热处理制度 钢棒与锻件 $1010\sim 1050^{\circ}\mathrm{C}$ 油淬或空冷 $+720\sim 780^{\circ}\mathrm{C}$ 回火，油冷。  
1.6 品种规格和供应状态   
1.6.1 品种规格 见表1-3中标准的规定。

表1-3  

<table><tr><td>技术标准种类</td><td>圆钢</td><td>六角钢</td><td>方钢</td><td>扁钢</td></tr><tr><td>热轧</td><td>GB702-86</td><td>GB705-65</td><td>GB702-86</td><td>GB704-83</td></tr><tr><td>锻造</td><td>GB908-72</td><td>-</td><td>GB908-72</td><td>YB201-63</td></tr></table>

1.6.2 供应状态 棒材与锻件 $1020 \pm 20^{\circ} \mathrm{C} 1 \mathrm{~h}$ ，随炉冷至 $750^{\circ} \mathrm{C}$ 保温 $4 \mathrm{~h}$ ，空冷。

1.7 熔炼和铸造工艺 可用电弧炉、电弧炉 $+$ 电渣重熔等方法熔炼。  
1.8 应用概况及特殊要求广泛用于内燃机及航空活塞式发动机的进、排气阀以及 $750\%$ 以下长期使用的中等功率发动机进气阀的制造，也可制作 $850^{\circ}C$ 以下工作的炉子构件。

# 2 物理及化学性能

# 2.1 热性能

2.1.2 热导率 见表2-1。

表 2-1 [2]  

<table><tr><td>θ, ℃</td><td>20</td><td>300</td><td>600</td><td>700</td></tr><tr><td>λ, W/(m·°C)</td><td>19.7</td><td>21.8</td><td>25.1</td><td>25.5</td></tr></table>

2.1.4 线膨胀系数 见表2-2。

表 2-2 [2]  

<table><tr><td>θ, ℃</td><td>20~100</td><td>20~200</td><td>20~300</td><td>20~400</td><td>20~500</td><td>20~600</td><td>20~700</td><td>20~800</td></tr><tr><td>α,10-6℃-1</td><td>10.4</td><td>11.0</td><td>11.4</td><td>11.9</td><td>12.1</td><td>12.4</td><td>12.6</td><td>13.0</td></tr></table>

2.2 密度 $\rho = 7.62\mathrm{g / cm}^3$ [2]。  
2.3 电性能  
2.4 磁性能  
2.5 化学性能  
2.5.1 抗氧化性能 在空气中的最高抗氧化温度为 $850^{\circ}\mathrm{C}$ 。  
2.5.2 耐腐蚀性能 该钢耐热腐蚀性能比4Cr13钢好。

# 3 力学性能

3.1 技术标准规定的性能 见表3-1。

表3-1  

<table><tr><td rowspan="3">技术标准</td><td rowspan="3">热处理制度</td><td>σb</td><td>σ0.2</td><td>δ5</td><td>ψ</td><td>a κu</td><td rowspan="3">HB
kgf/mm²</td></tr><tr><td colspan="2">MPa</td><td colspan="2">%</td><td>kJ/m²</td></tr><tr><td colspan="5">不小于</td></tr><tr><td>YB 675-73
HB 5024-77</td><td>1010~1050℃油淬
+720~780℃回火,空冷</td><td>930</td><td>735</td><td>10</td><td>35</td><td>195</td><td>285~331</td></tr><tr><td>GB 1221-81</td><td>1010~1040℃油淬
+720~760℃回火,空冷</td><td>885</td><td>685</td><td>10</td><td>35</td><td>-</td><td>-</td></tr></table>

3.2 室温和不同温度下的力学性能

3.2.1 硬度 不同热处理制度的硬度 见表3-2。

表3-2[2]  

<table><tr><td>热处理制度</td><td>HRC</td></tr><tr><td>1040℃油淬+750℃回火,空冷</td><td>30~32</td></tr><tr><td>900℃退火2h,炉冷</td><td>21~22</td></tr></table>

# 3.2.2 拉伸性能

3.2.2.1 钢材室温拉伸强度生产检验数据统计 见表3-3。

表3-3[3]  

<table><tr><td colspan="2">项 目</td><td>S基值</td><td>A基值</td><td>B基值</td><td>X值</td><td>s</td></tr><tr><td>σb</td><td rowspan="2">MPa</td><td>930</td><td>965</td><td>1000</td><td>1050</td><td>31</td></tr><tr><td>σ0.2</td><td>735</td><td>750</td><td>800</td><td>870</td><td>44</td></tr></table>

注：表中数据为302个数据统计结果。

3.2.2.2 不同热处理制度的室温拉伸性能 见表3-4。

表3-4[2.4]  

<table><tr><td rowspan="2">热处理制度</td><td>σb</td><td>σc.2</td><td>σ0.01</td><td>SK</td><td>δ5</td><td>ψ</td></tr><tr><td colspan="4">MPa</td><td colspan="2">%</td></tr><tr><td>1030℃油淬+750℃回火,空冷</td><td>1010</td><td>785</td><td>579</td><td>1549</td><td>15</td><td>46</td></tr><tr><td>1100℃油淬+800℃回火,水冷</td><td>941</td><td>667</td><td>-</td><td>-</td><td>19</td><td>40</td></tr><tr><td>900℃退火,炉冷</td><td>829</td><td>588</td><td>-</td><td>-</td><td>25</td><td>52</td></tr></table>

3.2.2.3 不同热处理制度的高温拉伸性能 见表3-5和图3-1、图3-2。

表3-5[4]  

<table><tr><td rowspan="2">热处理制度</td><td rowspan="2">θ,℃</td><td>σb</td><td>σ9.2</td><td>σ0.01</td><td>SK</td><td>δ5</td><td>ψ</td></tr><tr><td colspan="4">MPa</td><td colspan="2">%</td></tr><tr><td rowspan="5">1030℃油淬+750℃回火,空冷</td><td>300</td><td>961</td><td>667</td><td>471</td><td>1451</td><td>13</td><td>47</td></tr><tr><td>400</td><td>863</td><td>608</td><td>333</td><td>1373</td><td>13</td><td>54</td></tr><tr><td>500</td><td>647</td><td>451</td><td>235</td><td>1128</td><td>19</td><td>65</td></tr><tr><td>600</td><td>382</td><td>216</td><td>-</td><td>706</td><td>28</td><td>85</td></tr><tr><td>700</td><td>147</td><td>49</td><td>-</td><td>314</td><td>46</td><td>96</td></tr><tr><td rowspan="7">1100℃油淬+800℃回火,水冷</td><td>100</td><td>843</td><td>569</td><td>-</td><td>-</td><td>13</td><td>26</td></tr><tr><td>200</td><td>814</td><td>510</td><td>-</td><td>-</td><td>17</td><td>39</td></tr><tr><td>300</td><td>834</td><td>520</td><td>-</td><td>-</td><td>14</td><td>35</td></tr><tr><td>400</td><td>765</td><td>481</td><td>-</td><td>-</td><td>13</td><td>24</td></tr><tr><td>500</td><td>667</td><td>451</td><td>-</td><td>-</td><td>21</td><td>41</td></tr><tr><td>600</td><td>431</td><td>363</td><td>-</td><td>-</td><td>30</td><td>70</td></tr><tr><td>700</td><td>216</td><td>196</td><td>-</td><td>-</td><td>41</td><td>90</td></tr></table>

图片摘要：该图主要展示 3 5[4]。
![](images/24923ce781297a6927d3395dc3a7dbafbc4fc95588a4ee9080b526f299e94e78.jpg)

图片摘要：该图主要展示 3 5[4]。
![](images/3e9553a07b37d880479beac46457220fe3c74dc11478958a495c5c61df0118c7.jpg)

# 3.2.4 冲击性能

3.2.4.1 经 $1100^{\circ}\mathrm{C}$ 油淬 $+800^{\circ}\mathrm{C}$ 回火后，在不同温度下的冲击韧性见表3-6。

表3-6[4]  

<table><tr><td>θ, ℃</td><td>20</td><td>200</td><td>300</td><td>400</td><td>500</td></tr><tr><td>aKU, kJ/m2</td><td>294</td><td>686</td><td>814</td><td>873</td><td>1080</td></tr></table>

3.2.4.2 经 $1040^{\circ}\mathrm{C}$ 油冷 $+750^{\circ}\mathrm{C}$ 回火后，在不同温度下的冲击韧性 见表3-7。

表3-7[2]  

<table><tr><td>θ, ℃</td><td>500</td><td>600</td><td>700</td></tr><tr><td>aKU, kJ/m2</td><td>1400</td><td>1535</td><td>2080</td></tr></table>

# 3.3 持久和蠕变性能

3.3.1 高温持久性能 见表3-8和图3-3。

表3-8[4]  

<table><tr><td rowspan="2">热处理制度</td><td>θ</td><td>σ100</td><td>σ1000</td><td>σ10000</td></tr><tr><td>°C</td><td colspan="3">MPa</td></tr><tr><td rowspan="2">1100℃油淬+800℃回火,水冷</td><td>500</td><td>-</td><td>294</td><td>196</td></tr><tr><td>550</td><td>245</td><td>167</td><td>-</td></tr></table>

图3-3 钢的高温持久性能[2]   
图片摘要：该图主要展示 3 3 钢的高温持久性能[2]。
![](images/8e2df4648b677ad8958287d88640634b59e01010ff7e37473ad059014fc94db2.jpg)  
(热处理制度为 $1100^{\circ}\mathrm{C}$ 油冷 $+800^{\circ}\mathrm{C}$ 回火。图标数字为延伸率， $\delta_{5}\%$ )

# 3.3.2 高温蠕变性能 见表3-9。

表3-9[2]  

<table><tr><td rowspan="2">热处理制度</td><td rowspan="2">θ,℃</td><td>σ1/1000</td><td>σ0.5/1000</td><td>σ0.2/1000</td><td>σ1/10000</td></tr><tr><td colspan="4">MPa</td></tr><tr><td rowspan="2">1040℃油淬+750℃回火,空冷</td><td>500</td><td>-</td><td>245</td><td>177</td><td>-</td></tr><tr><td>550</td><td>108</td><td>98</td><td>69</td><td>-</td></tr><tr><td rowspan="3">1100℃油淬+800℃回火,空冷</td><td>500</td><td>196</td><td>177</td><td>137</td><td>127</td></tr><tr><td>550</td><td>98</td><td>74</td><td>49</td><td>39</td></tr><tr><td>600</td><td>49</td><td>-</td><td>-</td><td>29</td></tr></table>

3.4 疲劳性能 经 $1040^{\circ}\mathrm{C}$ 油淬 $+750^{\circ}\mathrm{C}$ 回火后，在 $600^{\circ}\mathrm{C}$ 下的旋转弯曲疲劳极限 $\sigma_{-1} = 324\mathrm{MPa}(N = 10^{7})$ 。

# 3.5 弹性性能

3.5.1 强性模量 见表3-10。

表3-10[4]  

<table><tr><td>θ, ℃</td><td>20</td><td>100</td><td>200</td><td>300</td><td>400</td><td>500</td><td>600</td><td>备注</td></tr><tr><td rowspan="2">E, GPa</td><td>188</td><td>-</td><td>-</td><td>171</td><td>165</td><td>129</td><td>93</td><td>①</td></tr><tr><td>206</td><td>211</td><td>207</td><td>202</td><td>196</td><td>168</td><td>173</td><td>②</td></tr></table>

① 试样经 $1030^{\circ}\mathrm{C}$ 油淬 $+750^{\circ}\mathrm{C}$ 回火，油冷。  
② 试样经 $1100^{\circ}\mathrm{C}$ 油冷 $+800^{\circ}\mathrm{C}$ 回火，水冷。

# 4 组织结构

4.1 相变温度 见表4-1。

表4-1[2]  

<table><tr><td>相变点</td><td>Ac1</td><td>Ac3</td><td>Ar1</td><td>Ar3</td><td>Ms</td></tr><tr><td>θ, ℃</td><td>~850</td><td>~950</td><td>~700</td><td>~845</td><td>~280</td></tr></table>

# 4.2 时间-温度-组织转变曲线

4.3 合金组织结构 在淬火状态下的组织为马氏体 + 少量碳化物。经高温回火后，组织为索氏体和碳化物。

# 5 工艺性能与要求

# 5.1 成形性能

5.1.1 热压力加工工艺 见表5-1。

表5-1[2]  

<table><tr><td>加热温度</td><td>开始温度</td><td>终止温度</td><td rowspan="2">冷却方式</td></tr><tr><td colspan="3">℃</td></tr><tr><td>1180</td><td>1130~1150</td><td>&gt;850</td><td>缓冷</td></tr></table>

# 5.1.2 钢的冷成形性能差。

5.2 焊接性能 焊接性能较差，但小截面的零件在预热到高温后可以进行焊接，焊后应进行退火或调质处理。

5.3 零件热处理工艺 见表5-2。

表5-2  

<table><tr><td>项 目</td><td>退 火</td><td>淬 火</td><td>回 火</td></tr><tr><td>加热温度,℃</td><td>900</td><td>1010~1050</td><td>700~760</td></tr><tr><td>冷却方式</td><td>炉冷</td><td>油淬或空冷</td><td>空冷</td></tr></table>

5.4 表面处理工艺 可采用渗氮来提高零件的耐磨性、耐腐蚀性及疲劳性能，渗氮效果优良。  
5.5 切削加工及磨削性能 切削加工性能不好，但经退火或调质处理后，切削性能有所改善。

# 参考资料

[1] Y B 675-73《航空用不锈及耐热钢钢棒技术条件》，冶金工业部标准化研究所，1974年。  
[2] 手册编写组，合金钢钢种手册，第四册，耐热钢，冶金工业出版社，1983年，第59～61页。  
[3] 北京航空材料研究所及有关工厂，不锈钢试验数据与生产检验数据汇编(不锈钢07—86)，北京航空材料研究所存，1986年。  
[4] BHAM，航空材料手册（中译本），耐热钢及合金，1965年8月，第 $94\sim 98$ 页。

编写：钟培道

审校：高荣贵、冯慎田

# 1 概述

9 Cr18钢是马氏体型不锈钢，经淬火回火后具有高的硬度和耐磨性；在大气、水、海水中以及某些酸类和盐类的水溶液中有良好的耐蚀性。经退火后有很好的切削性能，但可焊性差，因为在焊后的冷却过程中易因硬化导致开裂。

9 Cr18钢主要用来制造在腐蚀环境中耐磨的零件。

1.1 材料牌号 9Cr18。  
1.2 相近牌号 9X18, ΘH229（苏联）；440C（美国）；SUS440C（日本）。  
1.3 材料的技术标准 见表1-1。

表1-1  

<table><tr><td>品种</td><td>技术标准</td></tr><tr><td>棒材</td><td>Y B 675-73《航空用不锈及耐热钢钢棒技术条件》</td></tr><tr><td>锻件</td><td>H B 5024-77《结构钢、不锈及耐热钢锻件》</td></tr></table>

1.4 化学成分 见表12。

表1-2  

<table><tr><td>元素</td><td>C</td><td>Mn</td><td>Si</td><td>Cr</td><td>Ni</td><td>S</td><td>P</td></tr><tr><td>含量,%</td><td>0.90~1.00</td><td>&lt;0.70</td><td>&lt;0.80</td><td>17.00~19.00</td><td>0.60</td><td>&lt;0.030</td><td>&lt;0.030</td></tr></table>

1.5 热处理制度 棒材与锻件 $1050^{\circ}\mathrm{C}$ 油淬，回火至所需硬度。丝材 $800\sim 840^{\circ}\mathrm{C}$ 退火。  
1.6 品种规格和供应状态   
1.6.1 品种规格 见表1-3中各标准的规定。

表1-3  

<table><tr><td>技术标准 品种 状态</td><td>圆钢</td><td>板材</td><td>带材</td><td>丝材</td><td>锻件</td></tr><tr><td>热轧</td><td>GB702-86</td><td>-</td><td>-</td><td>-</td><td>-</td></tr><tr><td>锻造</td><td>GB908-72</td><td>-</td><td>-</td><td>-</td><td>按需订货</td></tr><tr><td>冷轧</td><td>-</td><td>协商订货</td><td>协商订货</td><td>-</td><td>-</td></tr><tr><td>冷拉</td><td>GB905-82</td><td>-</td><td>-</td><td></td><td>-</td></tr></table>

1.6.2 供应状态 棒材与丝材以退火状态供应。

1.7 熔炼和铸造工艺 可用电弧炉、电弧炉 $+$ 电渣重熔等工艺冶炼。

1.8 应用概况及特殊要求 作为高硬耐磨不锈钢,无论在国防工业还是民用工业中,使用都相当广泛,如不锈滚珠轴承、轴承套、衬套、燃油附件中的活门衬套、剪切刀具及手术刀具等。由于含碳量高,在生产中,尤其是在锻造过程中容易出现裂纹,应加以注意。在冶炼、锻轧及热处理过程中,应采取适当措施,使其组织中形成细小、均匀分布的碳化物,以获得良好的使用性能。

# 2 物理及化学性能

# 2.1 热性能

2.1.1 熔化温度范围 $1377\sim 1510^{\circ}\mathrm{C}$   
2.1.2 热导率 $\lambda$ （ $20^{\circ}\mathrm{C}) = 29.3\mathrm{W / (m\cdot^{\circ}C)^{[2]}}$   
2.1.3 比热容 $C$ （ $20 \sim 100^{\circ} \mathrm{C}$ ） $= 481 \mathrm{~J} / (\mathrm{kg} \cdot {}^{\circ} \mathrm{C})^{[3]}$ 。  
2.1.4 线膨胀系数 见表2-1。

表2-1[2]   

<table><tr><td>θ, ℃</td><td>20~100</td><td>20~200</td><td>20~300</td><td>20~400</td><td>20~500</td></tr><tr><td>a, 10-6℃-1</td><td>10.5</td><td>11.0</td><td>11.0</td><td>11.5</td><td>12.0</td></tr></table>

2.2 密度 $\rho = 7.7\mathrm{g / cm}^{3}$ 。  
2.3 电性能 电阻率 $\rho$ （20 $(20^{\circ}\mathrm{C}) = 60\times 10^{-8}\Omega \cdot \mathrm{m}_{\circ}$   
2.4 磁性能  
2.5 化学性能  
2.5.1 在海水中的腐蚀失重 见表2-2。

表2-2[2]  

<table><tr><td rowspan="2">腐蚀试验持续时间,d</td><td colspan="2">腐蚀失重,g/m2</td></tr><tr><td>不完全浸入</td><td>完全浸入</td></tr><tr><td>15</td><td>2.8</td><td>-</td></tr><tr><td>365</td><td>6.5</td><td>32.4</td></tr></table>

2.5.2 在不同腐蚀介质中的年腐蚀速度 见表2-3。

表2-312  

<table><tr><td rowspan="3">试验条件</td><td>介质</td><td colspan="10">硝酸</td></tr><tr><td>浓度,%</td><td>5~20</td><td>5</td><td>20</td><td>20</td><td>20</td><td>40</td><td>40</td><td>50</td><td>50</td><td></td></tr><tr><td>温度,℃</td><td>20</td><td>60~沸腾</td><td>60</td><td>80</td><td>沸腾</td><td>60~80</td><td>沸腾</td><td>20</td><td>80</td><td></td></tr><tr><td colspan="2">腐蚀速度,mm/a</td><td>&lt;0.10</td><td>&lt;1.0</td><td>&lt;0.10</td><td>&lt;1.0</td><td>2.0~3.0</td><td>&lt;1.0</td><td>3.0~10.0</td><td>&lt;0.10</td><td>&lt;1.0</td><td></td></tr><tr><td rowspan="3">试验条件</td><td>介质</td><td colspan="5">硝酸</td><td colspan="5">醋酸</td></tr><tr><td>浓度,%</td><td>60</td><td>60</td><td>60</td><td>90</td><td>90</td><td>5</td><td>5</td><td>5</td><td>25</td><td></td></tr><tr><td>温度,℃</td><td>20</td><td>60~80</td><td>沸腾</td><td>20</td><td>沸腾</td><td>20</td><td>50~75</td><td>沸腾</td><td>50~75</td><td></td></tr><tr><td colspan="2">腐蚀速度,mm/a</td><td>&lt;0.10</td><td>&lt;1.0</td><td>1.0~3.0</td><td>&lt;1.0</td><td>3.0~10.0</td><td>&lt;1.0</td><td>3.0~10.0</td><td>10.0</td><td>3.0~10.0</td><td></td></tr><tr><td rowspan="3">试验条件</td><td>介质</td><td colspan="3">醋酸</td><td colspan="3">磷酸</td><td colspan="3">盐酸</td><td></td></tr><tr><td>浓度,%</td><td>2.5</td><td>50</td><td>50</td><td>50</td><td>1</td><td>10</td><td>25</td><td>0.5</td><td>0.5</td><td>0.5</td></tr><tr><td>温度,℃</td><td>沸腾</td><td>20</td><td>50</td><td>75</td><td>20</td><td>20</td><td>20</td><td>20</td><td>50</td><td>沸腾</td></tr><tr><td colspan="2">腐蚀速度,mm/a</td><td>&gt;10.0</td><td>&lt;0.10</td><td>3.0~10.0</td><td>&gt;10.0</td><td>&lt;0.10</td><td>&lt;3.0</td><td>3.0~10.0</td><td>&lt;1.0</td><td>&lt;3.0</td><td>&gt;10.0</td></tr></table>

# 3 力学性能

# 3.1 技术标准规定的力学性能 见表3-1。

表3-1  

<table><tr><td>品种</td><td>技术标准</td><td>热处理制度</td><td>HRC</td></tr><tr><td>棒材</td><td>Y B 675-73</td><td>1010~1050℃油淬+200~300℃回火</td><td>&gt;55</td></tr></table>

# 3.2 室温和不同温度下的力学性能

# 3.2.1 硬度

# 3.2.1.1 不同温度回火后的硬度变化 见图3-1。

试样在回火前经 $1000\sim 1050^{\circ}\mathrm{C}$ 油淬。

图片摘要：该图主要展示 3 1 不同温度回火后的硬度变化。
![](images/b17d633b8e697005df7d93436f303e5c9d63f551feb2a915ebd2e6a5c41c13a4.jpg)  
图3-1 不同温度回火后的硬度变化

# 3.2.1.2 不同热处理制度下的硬度 见表3-2。

表3-2[3]  

<table><tr><td>热处理制度</td><td>1010~1065℃油淬或空冷</td><td>1010~1065℃油淬+150~370℃回火</td><td>730~790℃退火</td><td>885~920℃退火</td></tr><tr><td>HRC</td><td>60~62</td><td>55~59</td><td>22~27</td><td>HRB 95~99</td></tr></table>

# 3.2.1.3 冷处理对硬度的影响 见表3-3。

# 3.2.2 拉伸性能

3.2.2.1 不同热处理制度下的室温拉伸性能 见表3-4。

表3-3[2]  

<table><tr><td rowspan="2">淬火温度,℃</td><td colspan="5">HRC</td></tr><tr><td>淬火后</td><td>-75℃1h后</td><td>100℃回火后</td><td>160℃回火后</td><td>200℃回火后</td></tr><tr><td>1000</td><td>58.5</td><td>59.5</td><td>58.8</td><td>58.0</td><td>56.0</td></tr><tr><td>1050</td><td>60</td><td>61.5</td><td>60.5</td><td>60.0</td><td>58.0</td></tr><tr><td>1100</td><td>60.5</td><td>62.0</td><td>61.0</td><td>60.8</td><td>58.8</td></tr></table>

表3-4[3]  

<table><tr><td rowspan="2">热处理制度</td><td>σb</td><td>σ0.2</td><td>δs</td><td>ψ</td></tr><tr><td colspan="2">MPa</td><td colspan="2">%</td></tr><tr><td>1010~1065℃油淬+150~370℃回火</td><td>~1960</td><td>~1865</td><td>2</td><td>10</td></tr><tr><td>730~790℃退火</td><td>863</td><td>686</td><td>12</td><td>25</td></tr><tr><td>885~920℃退火</td><td>755</td><td>412</td><td>15</td><td>30</td></tr></table>

# 3.2.2.2 高温拉伸性能 见表3-5。

表3-5[2]  

<table><tr><td>θ, ℃</td><td>900</td><td>950</td><td>1000</td><td>1100</td></tr><tr><td>σb, MPa</td><td>127</td><td>98</td><td>83</td><td>44</td></tr><tr><td>δ5, %</td><td>-</td><td>48</td><td>58</td><td>45</td></tr></table>

# 3.2.3 冲击性能 不同温度回火后的冲击韧性 见表3-6。

表3-6[2]  

<table><tr><td>\( \theta ,{}^{ \circ  }\mathrm{C} \)</td><td>100</td><td>150</td><td>200</td></tr><tr><td>\( {a}_{\mathrm{{KU}}},\mathrm{\;{kJ}}/{\mathrm{m}}^{2} \)</td><td>30.0</td><td>37.0</td><td>47.0</td></tr></table>

注：试样在回火前先经 $1050\sim 1060^{\circ}\mathrm{C}$ 淬火。

# 3.3 持久和蠕变性能

3.4 疲劳性能 不同温度回火后的旋转弯曲疲劳性能 见表3-7。

表3-7[2]  

<table><tr><td>施加应力,MPa</td><td>应力比</td><td>回火温度,℃</td><td>N,周</td></tr><tr><td rowspan="3">961</td><td rowspan="3">-1</td><td>100</td><td>6.3×10^6</td></tr><tr><td>150</td><td>8.4×10^6</td></tr><tr><td>200</td><td>4.5×10^6</td></tr></table>

注：试样经 $1050\sim 1060^{\circ}\mathrm{C}$ 淬火。

# 3.5 弹性性能

3.5.1 弹性模量 $E(20^{\circ}\mathrm{C}) = 200\mathrm{GPa}$ 。

# 4 组织结构

4.1 相变温度 见表4-1。

表4-1
