Repository: C-zj02/CFD-claw

<div align="center">

**English** | [中文](#中文版) | [Français](README_FR.md) | [Русский](README_RU.md) | [हिन्दी](README_HI.md) | [العربية](README_AR.md) | [Português](README_PT.md)

# 🚀 Claude Code Python

**A Complete Python Reimplementation Based on Real Claude Code Source**

*From TypeScript Source → Rebuilt in Python with ❤️*

***
**🔥 Active Development • New Features Weekly 🔥**

</div>

***

## 🎯 What is This?

**Clawd Code** is a **complete Python rewrite** of Claude Code, based on the **real TypeScript source code**.

File: RAG-data/中国航空材料手册(第1版) 第1卷 结构钢 不锈钢801-935.pdf-265b6c12-4bbe-4fb1-a646-681191f1fff0.md (part 4 of 5)
$0.05 \times 100\mathrm{mm}$ ；冷拔管 $d6 \sim 25 \times 1 \sim 5\mathrm{mm}$ 。
5.3 零件热处理工艺 见表5-1。

表5-1  

<table><tr><td>项 目</td><td>零件固溶处理</td><td>冷成形前退火</td><td>冷成形中间退火</td></tr><tr><td>加热温度,℃</td><td>1120~1150</td><td>970</td><td>850</td></tr><tr><td>冷却方式</td><td>水 冷</td><td>水 冷</td><td>水 冷</td></tr></table>

# 参考资料

[1] H. Ra. 索科尔, 双相不锈钢, 原子能出版社, 1979年。  
[2] Y B 675-73《航空用不锈及耐热钢钢棒技术条件》，冶金工业部标准化研究所，1974年。  
[3] BHAM，航空材料手册（中译本），耐热钢及合金，1965年8月，第 $169\sim 171$ 页。  
[4] 北京航空材料研究所，2Cr13Mn9Ni4钢晶间腐蚀形成原因及消除方法研究总结（内部资料），1985年。  
[5] 钟培道，淬火冷速对2Cr13Mn9Ni4钢组织与性能的影响，第六届不锈钢年会论文集，1985年9月。  
[6]抚顺钢厂、602库， $2\mathrm{Cr}13\mathrm{Mn}9\mathrm{Ni}4$ 钢生产检验数据统计汇编（不锈钢11—86），北京航空材料研究所存，1986年。  
[7] 手册编写组，合金钢钢种手册，第五册，不锈耐酸钢，冶金工业出版社，1983年，第 $65\sim 66$ 页。

编写：钟培道

审校：高荣贵、冯慎田

# 1 概述

1Cr23Ni18钢是一种抗氧化性能及耐腐蚀性能较高的奥氏体型镍-铬不锈耐热钢，也是奥氏体型不锈耐热钢中组织稳定性较高的一种，在固溶状态下具有高的塑性。采用各种焊接方法均可获得良好效果。可用作 $900^{\circ}\mathrm{C}$ 以下的燃烧室零件；燃气涡轮的导向器；涡轮螺旋桨发动机的变形或铸造导向叶片以及 $750^{\circ}\mathrm{C}$ 下工作的燃气涡轮叶片。该钢种制造的燃烧室涡流器经渗铝处理后，具有良好的热稳定性。在工业生产条件下，可以提供棒材，板材和环形件等。

1.1 材料牌号 1Cr23Ni18。  
1.2 相近牌号 X23H18， $\text{王}$ H417（苏联);AISI310(美国);SUH310（日本）;310S24（英国）。  
1.3 材料的技术标准 见表1-1。

表1-1  

<table><tr><td>品种</td><td>技术标准</td></tr><tr><td>钢棒</td><td>YB 675-73《航空用不锈及耐热钢钢棒技术条件》</td></tr><tr><td>钢板</td><td>YB 677-71《航空用不锈冷轧薄钢板》</td></tr><tr><td>钢带</td><td>GB 2598-81《冷轧不锈、耐热钢带》</td></tr><tr><td>钢管</td><td>GB 2270-80《不锈钢无缝钢管》</td></tr></table>

1.4 化学成分 见表 $1-2$ 。

表1-2[1]  

<table><tr><td>元素</td><td>C</td><td>Mn</td><td>Si</td><td>Cr</td><td>Ni</td><td>S</td><td>P</td></tr><tr><td>含量,%</td><td>≤0.18</td><td>≤2.00</td><td>≤1.00</td><td>22.00~25.00</td><td>17.00~20.00</td><td>≤0.02</td><td>≤0.035</td></tr></table>

1.5 热处理制度 固溶处理棒材 $1100\sim 1150^{\circ}\mathrm{C}$ 水冷或空冷；板材 $1030\sim 1070^{\circ}\mathrm{C}$ 水冷或空冷。  
1.6 品种规格和供应状态

1.6.1 品种规格 热轧材 $d8\sim 120\mathrm{mm}$ ，方 $8\sim 120\mathrm{mm}$ ；锻材 $d55\sim 250\mathrm{mm}$ ，方 $55\sim$ $200\mathrm{mm}$ ；热轧板 $4.5\sim 8.0\times 600\sim 1000\times 600\sim 2000\mathrm{mm}$ ， $1.0\sim 4.0\times 600\sim 1000\times 800\sim$

2000mm；冷轧薄板1.2~4.0×750~1000×1500~2000mm；冷轧钢带0.1~1.5×300~400mm, 0.05~2.5×5~300mm；冷拔无缝管 $d6 \sim 51 \times 1.0\mathrm{mm}$ ， $d6 \sim 57 \times 1.5\mathrm{mm}$ ， $d6 \sim 76 \times 2.0\mathrm{mm}$ ， $d10 \sim 89 \times 2.5\mathrm{mm}$ ， $d10 \sim 89 \times 3.0\mathrm{mm}$ ， $d12 \sim 89 \times 4.5 \sim 6.0\mathrm{mm}$ ， $d32 \sim 65 \times 6.5 \sim 8.0\mathrm{mm}$ ，钢丝 $d0.25 \sim 6.0\mathrm{mm}$ 。

1.6.2 供应状态 固溶处理状态供应。

1.7 熔炼和铸造工艺 采用电弧炉熔炼或电弧炉 + 电渣重熔，亦可采用感应炉，真空感应炉或AOD、VOD炉熔炼。

# 1.8 应用概况和特殊要求

1.8.2 特殊要求 在 $425 \sim 870^{\circ} \mathrm{C}$ 之间保温，将析出碳化物，使耐腐蚀性能降低并产生脆性。如希望获得更好的耐腐蚀性能，应使碳含量控制在尽量低的水平。在 $650 \sim 980^{\circ} \mathrm{C}$ 之间长期保温，还会形成 $\sigma-$ 相，导致脆化。

# 2 物理和化学性能

# 2.1 热性能

2.1.1 熔化温度范围 $1400\sim 1454^{\circ}\mathrm{C}$

2.1.2 热导率 见表2-1。

表2-1[2]   

<table><tr><td>θ, ℃</td><td>20</td><td>100</td><td>500</td><td>1100</td></tr><tr><td>λ, W/ (m,℃)</td><td>13.8</td><td>15.9</td><td>18.8</td><td>31.3</td></tr></table>

2.1.3 比热容 $C(20\sim 100^{\circ}\mathrm{C}) = 502\mathrm{J / (kg\cdot^{\circ}C)}$

2.1.4 线膨胀系数 见表2-2。

表 2-2 [2]  

<table><tr><td>θ, ℃</td><td>20~100</td><td>100~200</td><td>200~300</td><td>300~400</td><td>400~500</td><td>500~600</td><td>600~700</td><td>700~800</td><td>800~900</td></tr><tr><td>α,10-6℃-1</td><td>15.4</td><td>16.4</td><td>17.4</td><td>18.4</td><td>19.2</td><td>21.2</td><td>22.0</td><td>22.4</td><td>23.3</td></tr></table>

2.2 密度 $\rho = 7.9\mathrm{g / cm}^3$

2.3 电性能

2.3.1 电阻率 $\rho (20^{\circ}\mathrm{C}) = 100\times 10^{-8}\Omega \cdot \mathrm{m}_{\circ}$

2.4 磁性能 在室温和低温下均无磁性。

2.5 化学性能

2.5.1 抗氧化性能 见表2-3。

表2-3[3]  

<table><tr><td>θ, ℃</td><td>在第900~1000h范围内的增重速率, g/(m²·h)</td><td>1000h增重, g/m²</td></tr><tr><td>982</td><td>0.0155</td><td>&lt;155</td></tr><tr><td>1093</td><td>0.0388</td><td>155</td></tr></table>

# 2.5.2 耐腐蚀性能

2.5.2.1 钢在不同介质中的腐蚀速度 见表2-4。

表2-4[3]  

<table><tr><td>介 质</td><td>570℃硫蒸气</td><td>12%SO2,8%水蒸汽,650~740℃</td><td>无水氨</td></tr><tr><td>腐蚀速度，mm/a</td><td>0.48</td><td>0.1</td><td>1.27</td></tr></table>

2.5.2.2 钢管在碳氢化合物中使用的平均寿命 见表2-5。

表2-5[3]  

<table><tr><td>气体温度,℃</td><td>管子温度,℃</td><td>管子寿命,a</td></tr><tr><td>649~788</td><td>871</td><td>2.33</td></tr><tr><td>732~788</td><td>927</td><td>2.42</td></tr><tr><td>861</td><td>954</td><td>2.92</td></tr></table>

# 3 力学性能

3.1 技术标准规定的性能 见表3-1。

表3-1  

<table><tr><td rowspan="3">品种</td><td rowspan="3">技术标准</td><td rowspan="3">材料状态</td><td>σb</td><td>σ0.2</td><td>δ5</td><td>ψ</td></tr><tr><td colspan="2">MPa</td><td colspan="2">%</td></tr><tr><td colspan="4">不小于</td></tr><tr><td>钢棒</td><td>Y B 675-73</td><td>1100~1150℃水冷或空冷</td><td rowspan="3">570</td><td>245</td><td>35</td><td>50</td></tr><tr><td>钢板</td><td>Y B 677-71</td><td>1050~1100℃水冷或空冷</td><td>-</td><td>40</td><td>-</td></tr><tr><td>钢带</td><td>GB 2598-81</td><td>软态</td><td>-</td><td>45</td><td>-</td></tr></table>

3.2 室温和不同温度下的力学性能

3.2.1 硬度

3.2.1.1 长期时效对硬度的影响 见图3-1。

图片摘要：该图主要展示 3 1 不同温度下长期时效对硬度的影响[2]。
![](images/5c4a9681fd6b873d3f8a65c8ab80de2f42036eacb7798af208dc32ce687ae911.jpg)  
图3-1 不同温度下长期时效对硬度的影响[2]

3.2.2 拉伸性能

3.2.2.1 室温拉伸性能 见表3-2。

表3-2[2]  

<table><tr><td rowspan="2">热处理制度</td><td rowspan="2">θ,℃</td><td>σb</td><td>σ0.2</td><td>δs</td><td>ψ</td></tr><tr><td colspan="2">MPa</td><td colspan="2">%</td></tr><tr><td>1080℃固溶+800℃稳定化</td><td>20</td><td>657</td><td>324</td><td>35</td><td>51</td></tr></table>

3.2.2.2 不同温度下的拉伸性能 见表3-3。

表3-3[2]  

<table><tr><td rowspan="2">品种</td><td rowspan="2">热处理制度</td><td rowspan="2">θ,℃</td><td>σb</td><td>σ0.2</td><td>δ5</td><td>ψ</td></tr><tr><td colspan="2">MPa</td><td colspan="2">%</td></tr><tr><td rowspan="5">板材</td><td rowspan="5">1050℃空冷</td><td>500</td><td>500</td><td>-</td><td>42</td><td>-</td></tr><tr><td>600</td><td>441</td><td>-</td><td>41</td><td>-</td></tr><tr><td>700</td><td>304</td><td>-</td><td>58</td><td>58</td></tr><tr><td>800</td><td>206</td><td>-</td><td>56</td><td>59</td></tr><tr><td>900</td><td>98</td><td>-</td><td>75</td><td>61</td></tr><tr><td rowspan="7">棒材</td><td rowspan="7">1180℃固溶+800℃时效</td><td>300</td><td>530</td><td>235</td><td>26</td><td>47</td></tr><tr><td>400</td><td>549</td><td>226</td><td>28</td><td>42</td></tr><tr><td>500</td><td>530</td><td>206</td><td>28</td><td>43</td></tr><tr><td>600</td><td>451</td><td>196</td><td>24</td><td>45</td></tr><tr><td>650</td><td>392</td><td>196</td><td>23</td><td>46</td></tr><tr><td>700</td><td>324</td><td>196</td><td>22</td><td>34</td></tr><tr><td>800</td><td>196</td><td>167</td><td>23</td><td>34</td></tr></table>

# 3.2.2.3 晶粒度对高温拉伸性能的影响 见图3-2。

图3-2 粗晶粒和细晶粒对钢的高温拉伸性能的影响[2]  
图片摘要：该图主要展示 3 2 粗晶粒和细晶粒对钢的高温拉伸性能的影响[2]。
![](images/2df5cb22208db808553ac8d88d89b314e42ad855236e20fc2f63430df4498627.jpg)  
1175°C，加热，水冷，粗晶粒；-930°C，加热，空冷，细晶粒

# 3.2.4 冲击性能

3.2.4.1 室温和高温冲击韧性 见表3-4。

表3-4[2]  

<table><tr><td>\( \theta ,{}^{ \circ  }\mathrm{C} \)</td><td>20</td><td>300</td><td>400</td><td>500</td><td>600</td><td>650</td><td>700</td><td>800</td></tr><tr><td>\( {a}_{\mathrm{{KU}}},\mathrm{\;{kJ}}/{\mathrm{m}}^{2} \)</td><td>1570</td><td>1570</td><td>1570</td><td>1765</td><td>1765</td><td>1863</td><td>1765</td><td>1765</td></tr></table>

注：试样经 $1180^{\circ}\mathrm{C}$ 固溶 $+800^{\circ}\mathrm{C}$ 时效。

# 3.2.4.2 $650^{\circ}\mathrm{C}$ 长期时效对冲击韧性的影响 见图3-3。

图片摘要：该图主要展示 3 4[2]。
![](images/840b1599ab620817534cd869eb159f87df114c8b071dda645905e01d5b5094c9.jpg)  
图3-3 $650^{\circ}\mathrm{C}$ 长期时效对冲击韧性的影响[21]

# 3.3 持久和蠕变性能

# 3.3.1 高温持久性能

3.3.1.1 固溶处理后的持久强度 见表3-5。

表3-5[2.3]  

<table><tr><td rowspan="2">材料状态</td><td rowspan="2">θ,℃</td><td>σ1000</td><td>σ10000</td><td>σ100000</td></tr><tr><td colspan="3">MPa</td></tr><tr><td rowspan="4">奥氏体化的型材</td><td>600</td><td>-</td><td>147</td><td>98</td></tr><tr><td>650</td><td>176</td><td>108</td><td>78</td></tr><tr><td>700</td><td>98</td><td>59</td><td>34</td></tr><tr><td>800</td><td>39</td><td>21</td><td>12</td></tr></table>

3.3.1.2 $930^{\circ}C$ 正火后的持久强度 见图3-4。

3.3.1.3 $1175^{\circ}C$ 固溶状态的持久强度 见图3-5。

# 3.3.2 高温蠕变性能

3.3.2.1 不同温度下的蠕变极限 见表3-6。

图片摘要：该图主要展示 3 4 正火后的持久强度[2]。
![](images/83b2d5d224d3c720f5347c8f47d3a676c2954def7ab3cf697f56cfc782c6971d.jpg)  
图3-4 $930^{\circ}\mathrm{C}$ 正火后的持久强度[2]

图片摘要：该图主要展示 3 4 正火后的持久强度[2]。
![](images/220ec42c55992bb3a40d591a70b72fa9e42fdbfbcca25cc722e93492b4702fe9.jpg)  
图3-5 1175℃固溶状态的持久强度[2]

表3-6[3]  

<table><tr><td rowspan="2">材料状态</td><td rowspan="2">θ,℃</td><td>σ1/10000</td><td>σ1/10000</td></tr><tr><td colspan="2">MPa</td></tr><tr><td rowspan="7">固溶状态</td><td>538</td><td>117</td><td>78</td></tr><tr><td>600</td><td>92</td><td>59</td></tr><tr><td>650</td><td>54</td><td>46</td></tr><tr><td>700</td><td>35</td><td>30</td></tr><tr><td>800</td><td>13</td><td>9</td></tr><tr><td>900</td><td>4</td><td>-</td></tr><tr><td>1000</td><td>3</td><td>-</td></tr></table>

# 3.4 疲劳性能

# 3.5 弹性性能

# 3.5.1 弹性模量

3.5.1.1 室温和高温下的弹性模量 见表3-7。

表3-7.12  

<table><tr><td>θ, ℃</td><td>20</td><td>300</td><td>400</td><td>500</td><td>600</td><td>650</td><td>700</td><td>800</td></tr><tr><td>E, GPa</td><td>196</td><td>186</td><td>176</td><td>167</td><td>157</td><td>157</td><td>147</td><td>137</td></tr></table>

注：热处理制度： $1180^{\circ}\mathrm{C}$ 固溶 $+800^{\circ}\mathrm{C}$ 稳定化处理。

# 4 组织结构

# 4.1 相变温度

# 4.2 时间-温度-组织转变曲线

4.3 合金组织结构 在固溶状态下为奥氏体组织。在 $425\sim 870^{\circ}\mathrm{C}$ 温度范围内保温会导致碳化物析出，而在 $650\sim 980^{\circ}\mathrm{C}$ 之间长期保温还会析出 $\sigma$ -相，引起脆化。 $800^{\circ}\mathrm{C}$ 长期时效后的 $\sigma$ -相含量 见表4-1。

表4-1[3]  

<table><tr><td rowspan="2">固溶处理</td><td colspan="2">时效处理制度</td><td>σ-相含量</td></tr><tr><td>θ,℃</td><td>t,h</td><td>(体积)%</td></tr><tr><td rowspan="4">1050℃</td><td>-</td><td>-</td><td>无</td></tr><tr><td rowspan="3">800</td><td>350</td><td>6</td></tr><tr><td>1000</td><td>12</td></tr><tr><td>8000</td><td>14</td></tr></table>

# 5 工艺性能与要求

# 5.1 成形性能

5.1.1 热压力加工规范 缓慢加热到 $800^{\circ}\mathrm{C}$ ，然后迅速加热至 $1100\sim 1180^{\circ}\mathrm{C}$ 。终锻温度不低于 $800^{\circ}\mathrm{C}$ ，在空气中冷却。  
5.1.2 冷压力加工 在固溶状态下塑性很高，但经 $1150 \sim 1180^{\circ} \mathrm{C}$ 高温固溶后，晶粒粗大，使冷加工性能恶化。允许进行深拉深和其他类型的冷冲压，极限拉深系数为2.08。

毛坯最大可能直径，mm极限拉深系数 $= \frac{\text{毛坯最大可能直径，} \mathrm{mm}}{\text{冲头直径} + \text{毛坯厚度，} \mathrm{mm}}$

工作拉深系数为 $1.8 \sim 1.9$ ，阴模工作边缘倒圆半径应为毛坯厚度的 $6 \sim 8$ 倍，阳模工作边缘倒角半径为阴模的 $0.5 \sim 1$ 倍。采用工作拉深系数时，成品零件临界截面上材料厚度将减薄 $5\% \sim 10\%$ 。零件边缘厚度将增大 $27\% \sim 32\%$ 。

5.2 焊接性能 可采用各种焊接方法进行焊接, 只要焊接工艺合适, 均能取得良好效果。  
5.3 零件热处理工艺 零件热处理制度为： $1040\sim 1070^{\circ}\mathrm{C}$ 固溶处理，空冷或水冷。但通常在原材料供应状态已进行过这种处理，故在零件制成后一般不再热处理。  
5.4 表面处理工艺 一般不进行表面处理。  
5.5 切削加工及磨削性能 切削加工与磨削性能接近1Cr18Ni9Ti不锈钢。

# 参考资料

[1] YB675—73《航空用不锈及耐热钢钢棒技术条件》，冶金工业部标准化研究所，1974年。  
[2] BIAM, 航空材料手册（中译本）、耐热钢及合金，1965年，第 $195\sim 201$ 页。  
[3] 手册编写组、合金钢钢种手册，第四册，耐热钢，冶金工业出版社，1983年、第 $88\sim 91$ 页。

编写：罗培令、冯慎田

审校：赵先存、宋为顺

# 1 概述

4 Cr14Ni14W2Mo钢属于中碳奥氏体型热强钢，在 $700^{\circ}\mathrm{C}$ 以下有良好的热强性能，在 $800^{\circ}\mathrm{C}$ 以下有良好的抗氧化性能，因而广泛用于制造 $700^{\circ}\mathrm{C}$ 以下工作的柴油机进、排气阀和紧固件，阀面经常堆焊钴基合金。在航空工业中，主要用作发动机排气活门和紧固件，也可作为渗氮钢使用。

1.1 材料牌号 4Cr14Ni14W2Mo。  
1.2 相近牌号 4X14H14B2M，3H69（苏联）；SAE EV9（美国）；SUH31（日本）；B31 S42（英国）。  
1.3 材料的技术标准 见表1-1。

表1-1  

<table><tr><td>品种</td><td>技术标准</td></tr><tr><td rowspan="2">棒材</td><td>GB1221-84《耐热钢棒》</td></tr><tr><td>YB675-73《航空用不锈及耐热钢钢棒技术条件》</td></tr><tr><td>锻件</td><td>HB5024-77《结构钢、不锈及耐热钢锻件》</td></tr></table>

1.4 化学成分 见表1-2。

表1-2[1]  

<table><tr><td>元素</td><td>C</td><td>Mn</td><td>Si</td><td>Cr</td><td>Ni</td><td>W</td><td>Mo</td><td>S</td><td>P</td></tr><tr><td>含量,%</td><td>0.40 ~0.50</td><td>&lt;0.70</td><td>&lt;0.80</td><td>13.00 ~15.00</td><td>13.00 ~15.00</td><td>2.00 ~2.75</td><td>0.25 ~0.40</td><td>&lt;0.020</td><td>&lt;0.030</td></tr></table>

1.5 热处理制度 退火处理： $820 \sim 850^{\circ}\mathrm{C}$ ，空冷；固溶处理： $1150 \sim 1180^{\circ}\mathrm{C}$ ，水冷。  
1.6 品种规格和供应状态   
1.6.1 品种规格 见表1-3中各标准的规定。

表1-3  

<table><tr><td>技术标准状态\品种</td><td>圆钢</td><td>方钢</td><td>扁钢</td><td>锻件</td></tr><tr><td>热轧</td><td>GB702-86</td><td>GB702-86</td><td>-</td><td>-</td></tr><tr><td>冷拉</td><td>GB905-82</td><td>-</td><td>-</td><td>-</td></tr><tr><td>锻造</td><td>GB908-72</td><td>GB908-72</td><td>YB201-63</td><td>按需供应</td></tr></table>

1.6.2 供应状态 钢材通常以轧制状态或退火状态供应。

1.7 熔炼和铸造工艺 可在碱性炉衬的高频炉或电弧炉内熔炼，推荐采用电渣重熔或其他炉外精炼法生产，例如AOD等。

浇铸温度： $1490\sim 1520^{\circ}\mathrm{C}$ ，线收缩率为 $2\% \sim 5\%$ 。

# 1.8 应用概况及特殊要求

1.8.1 应用概况 主要用作发动机排气阀及紧固件， $500^{\circ}\mathrm{C}$ 以下工作的航空发动机及其他航空产品零件。  
1.8.2 特殊要求当4Cr14Ni14W2Mo钢作渗氮钢使用时，为改善零件渗氮层质量，防止渗氮层剥落，要求钢材具有均匀细小的等轴晶粒，碳化物颗粒细小、分布均匀。

# 2 物理及化学性能

# 2.1 热性能

2.1.2 热导率 见表2-1。

表 2-1 [2]  

<table><tr><td>θ, ℃</td><td>100</td><td>200</td><td>300</td><td>400</td><td>500</td><td>600</td><td>700</td><td>800</td><td>900</td></tr><tr><td>λ, w/(m·℃)</td><td>15.9</td><td>17.6</td><td>19.3</td><td>20.5</td><td>22.2</td><td>23.9</td><td>25.5</td><td>27.6</td><td>30.1</td></tr></table>

# 2.1.3 比热容 见表2-2。

表 2-2 [2]  

<table><tr><td>θ, ℃</td><td>20~300</td><td>20~400</td><td>20~500</td><td>20~600</td></tr><tr><td>C, J/(kg·℃)</td><td>507</td><td>511</td><td>523</td><td>528</td></tr></table>

# 2.1.4 线膨胀系数 见表2-3。

表2-3[3]  

<table><tr><td>θ, ℃</td><td>20~100</td><td>20~200</td><td>20~300</td><td>20~400</td><td>20~500</td><td>20~600</td><td>20~700</td></tr><tr><td>a, 10-6, ℃-1</td><td>16.6</td><td>17.2</td><td>17.7</td><td>17.9</td><td>18.0</td><td>18.6</td><td>18.9</td></tr></table>

# 2.2 密度 $\rho = 8.0\mathrm{g / cm^3}$

2.3 电性能 电阻率 见表2-4。

表2-4[2]  

<table><tr><td>θ, ℃</td><td>20</td><td>100</td><td>200</td><td>300</td><td>400</td><td>500</td><td>600</td><td>700</td></tr><tr><td>ρ, 10-8Ω·m</td><td>81</td><td>87</td><td>94</td><td>100</td><td>105</td><td>110</td><td>114</td><td>117</td></tr></table>

# 2.4 磁性能

# 2.5 化学性能

2.5.1 抗氧化性能 不同温度下的氧化速率 见表2-5。

表2-5{3}  

<table><tr><td>θ, ℃</td><td>800</td><td>850</td><td>900</td></tr><tr><td>氧化速率,g/(m2·h)</td><td>0.308</td><td>0.878</td><td>2.244</td></tr></table>

# 3 力学性能

# 3.1 技术标准规定的性能 见表3-1。

表3-1  

<table><tr><td rowspan="3">技术标准</td><td rowspan="3">热处理制度</td><td>σb</td><td>σ0.2</td><td>δ5</td><td>ψ</td><td>aku</td><td rowspan="2">HB</td></tr><tr><td colspan="2">MPa</td><td colspan="2">%</td><td>kJ/m2</td></tr><tr><td colspan="5">不小于</td><td>kgf/mm2</td></tr><tr><td>YB675-73</td><td>820℃退火,空冷</td><td>705</td><td>315</td><td>20</td><td>35</td><td>490</td><td>197~285</td></tr><tr><td>GB1221-84</td><td>1170~1200℃水冷</td><td>705</td><td>315</td><td>20</td><td>35</td><td></td><td>≤248</td></tr><tr><td>HB5024-77</td><td>820~850℃退火,空冷</td><td>705</td><td>315</td><td>20</td><td>35</td><td>490</td><td>179~285</td></tr></table>

# 3.2 室温和不同温度下的力学性能

# 3.2.1 硬度 不同热处理状态下的硬度 见表3-2。

表3-2[2.3]  

<table><tr><td>热处理制度</td><td>HB, kgf/mm²</td></tr><tr><td>820~850℃退火</td><td>179~269</td></tr><tr><td>1170℃45min,水冷+760℃5h,空冷</td><td>255~266</td></tr></table>

# 3.2.2 拉伸性能

# 3.2.2.1 棒材室温拉伸性能生产检验数据统计 见表3-3。

表3-3[4]  

<table><tr><td colspan="2">项 目</td><td>S基值</td><td>X值</td><td>s</td></tr><tr><td>σb</td><td rowspan="2">MPa</td><td>705</td><td>790</td><td>53.3</td></tr><tr><td>σ0.2</td><td>315</td><td>425</td><td>74.5</td></tr><tr><td>δ5</td><td rowspan="2">%</td><td>20</td><td>31.5</td><td>5.3</td></tr><tr><td>ψ</td><td>35</td><td>49.0</td><td>6.0</td></tr></table>

注：表中数据为48个试验数据的统计结果。

# 3.2.2.2 室温拉伸应力-应变曲线 见图3-1。

图3-1 室温拉伸应力-应变曲线[5]  
图片摘要：该图主要展示 3 1 室温拉伸应力 应变曲线[5]。
![](images/eee20d1f7e6672d358febfaa6c4e7a52e7f08e2973e0c2f143844acb5a7ce889.jpg)  
（热处理制度为 $1170^{\circ}\mathrm{C}$ 固溶 $+760^{\circ}\mathrm{C}5\mathrm{h}$ 时效）

# 3.2.2.3 室温和不同温度下的拉伸性能 见表3-4。

表3-4[2·3]  

<table><tr><td rowspan="2">热处理制度</td><td rowspan="2">θ,℃</td><td>σb</td><td>σ0.2</td><td>σ0.01</td><td>δ5</td><td>ψ</td></tr><tr><td colspan="3">MPa</td><td colspan="2">%</td></tr><tr><td rowspan="7">820℃退火</td><td>20</td><td>706</td><td>392</td><td>242</td><td>20</td><td>35</td></tr><tr><td>300</td><td>726</td><td>382</td><td>226</td><td>18</td><td>30</td></tr><tr><td>400</td><td>696</td><td>353</td><td>213</td><td>18</td><td>40</td></tr><tr><td>500</td><td>637</td><td>333</td><td>169</td><td>17</td><td>42</td></tr><tr><td>600</td><td>569</td><td>324</td><td>136</td><td>18</td><td>48</td></tr><tr><td>700</td><td>363</td><td>206</td><td>-</td><td>33</td><td>61</td></tr><tr><td>800</td><td>226</td><td>108</td><td>-</td><td>38</td><td>65</td></tr><tr><td rowspan="5">1170℃45min水冷+760℃5h空冷</td><td>20</td><td>858</td><td>431</td><td>-</td><td>27</td><td>35</td></tr><tr><td>500</td><td>629</td><td>-</td><td>-</td><td>21</td><td>47</td></tr><tr><td>600</td><td>577</td><td>-</td><td>-</td><td>18</td><td>51</td></tr><tr><td>700</td><td>324</td><td>-</td><td>-</td><td>23</td><td>61</td></tr><tr><td>800</td><td>234</td><td>-</td><td>-</td><td>39</td><td>63</td></tr></table>

3.2.2.5 $550^{\circ}\mathrm{C}$ 、1000h时效对拉伸性能的影响 见图3-2。  
3.2.2.6 $600^{\circ}\mathrm{C}$ 、1000h时效对拉伸性能的影响 见图3-3。

图片摘要：该图主要展示 3 4[2·3]。
![](images/0e5b35dac4e98fc7c92aaa4bffd8bb456f19a2f099197c919dbd5b91f4ee2397.jpg)  
图3-2 $550^{\circ}\mathrm{C}$ 、1000h时效对不同温度拉伸性能的影响（长期时效前试样热处理为 $1180^{\circ}\mathrm{C}$ 水冷 $+750^{\circ}\mathrm{C}5\mathrm{h}$ 时效）

图片摘要：该图主要展示 3 2 、1000h时效对不同温度拉伸性能的影响（长期时效前试样热处理为 水冷 时效）。
![](images/a8ac6792f2e8d9f6e411b013df9a4b62071d1fcc064d584eee043f12ee8651fb.jpg)  
图3-3 $600^{\circ}\mathrm{C}$ 、1000h时效对不同温度拉伸性能的影响（长期时效前试样热处理为 $1180^{\circ}\mathrm{C}$ 水冷 $+750^{\circ}\mathrm{C}5\mathrm{h}$ 时效）

3.2.2.7 $700\%$ 、1000h时效对拉伸性能的影响 见图3-4。

图片摘要：该图主要展示 3 3 、1000h时效对不同温度拉伸性能的影响（长期时效前试样热处理为 水冷 时效）。
![](images/834b8f24a0852650968ae4466d8242cf033d3b8338d6c48d02d576519e3c9810.jpg)  
图3-4 $700^{\circ}\mathrm{C}$ 、1000h时效对不同温度拉伸性能的影响（长期时效前试样热处理为 $1180^{\circ}\mathrm{C}$ 水冷 $+750^{\circ}\mathrm{C}5\mathrm{h}$ 时效）

# 3.2.4 冲击性能

3.2.4.1 室温冲击韧性生产检验数据统计 见表3-5。

表3-5[4]  

<table><tr><td>项 目</td><td>S基值</td><td>X值</td><td>s</td></tr><tr><td>akU, kJ/m2</td><td>490</td><td>760</td><td>141</td></tr></table>

注：表中数据为33个试验数据统计结果。

3.2.4.2 室温和不同温度下的冲击韧性 见表3-6。

表3-6[3]  

<table><tr><td>热处理制度</td><td>θ, ℃</td><td>\( a_{\mathrm {KU}}, \mathrm {kJ}/\mathrm {m}^{2} \)</td></tr><tr><td rowspan="5">1170°C45min水冷+760°C5 h空冷</td><td>20</td><td>830</td></tr><tr><td>500</td><td>790</td></tr><tr><td>600</td><td>850</td></tr><tr><td>700</td><td>1030</td></tr><tr><td>800</td><td>1100</td></tr></table>

# 3.3 持久和蠕变性能

# 3.3.1 高温持久性能

3.3.1.1 $820^{\circ}\mathrm{C}$ 退火处理后的持久性能 见表3-7。

表3-712  

<table><tr><td rowspan="2">热处理制度</td><td rowspan="2">θ,℃</td><td>σ50</td><td>σ100</td><td>σ200</td><td>σ500</td></tr><tr><td colspan="4">MPa</td></tr><tr><td rowspan="3">820℃退火</td><td>600</td><td>346</td><td>319</td><td>284</td><td>245</td></tr><tr><td>700</td><td>—</td><td>174</td><td>124</td><td>114</td></tr><tr><td>800</td><td>80</td><td>65</td><td>47</td><td>37</td></tr></table>

# 3.3.1.2 $1170^{\circ}\mathrm{C}$ 固溶 $+760^{\circ}\mathrm{C}$ 时效处理后在不同温度下的持久性能曲线 见图3-5。

图片摘要：该图主要展示 3 712。
![](images/a91c6a91181ca30a6b42d5ff019d9585a7a865f9f5576eb64b02cff67979989a.jpg)  
图3-5 $1170^{\circ}\mathrm{C}$ 固溶 $+760^{\circ}\mathrm{C}$ 时效处理后在不同温度下的持久性能曲线[2]

# 3.3.2 高温蠕变性能

# 3.3.2.1 不同热处理制度下的蠕变性能 见表3-8。

表3-8[2]  

<table><tr><td rowspan="2">θ,℃</td><td colspan="3">σ0.2/100, MPa</td></tr><tr><td>820℃退火</td><td>1080℃固溶,水冷</td><td>1180℃固溶,水冷</td></tr><tr><td>500</td><td>176</td><td>201</td><td>196</td></tr><tr><td>600</td><td>114</td><td>104</td><td>176</td></tr><tr><td>700</td><td>33</td><td>44</td><td>113</td></tr><tr><td>800</td><td>18</td><td>16</td><td>58</td></tr></table>

# 3.2.2.2 $1170^{\circ}\mathrm{C}$ 固溶 $+760^{\circ}\mathrm{C}$ 时效处理后的蠕变性能 见表3-9。

表3-9[3]  

<table><tr><td rowspan="2">θ,℃</td><td>σ0.2/1000</td><td>σ0.5/1000</td><td>σ0.2/10000</td><td>σ0.5/10000</td><td>σ1.0/10000</td><td>σ0.5/100000</td><td>σ1.0/100000</td></tr><tr><td colspan="7">MPa</td></tr><tr><td>600</td><td>137</td><td>196</td><td>98</td><td>137</td><td>176</td><td>59</td><td>78</td></tr><tr><td>650</td><td>88</td><td>108</td><td>49</td><td>64</td><td>78</td><td>29</td><td>39</td></tr><tr><td>700</td><td>-</td><td>-</td><td>-</td><td>-</td><td>36</td><td>-</td><td>16</td></tr></table>

注：试样经 $1170^{\circ}\mathrm{C}45\mathrm{min}$ 水冷 $+760^{\circ}\mathrm{C}5\mathrm{h}$ 空冷。

# 3.3.2.3 $820^{\circ}\mathrm{C}$ 退火处理后在 $500^{\circ}\mathrm{C}$ 的蠕变曲线 见图3-6。

图片摘要：该图主要展示 3 9[3]。
![](images/aa4ddeddd808938e383e0c99dbd782d78abb907b4492ccb46e9571a94c86ae74.jpg)  
图3-6 $820^{\circ}C$ 退火状态 $500^{\circ}C$ 蠕变曲线

3.3.2.4 $820^{\circ}\mathrm{C}$ 退火处理后在 $600^{\circ}\mathrm{C}$ 的蠕变曲线 见图3-7。  
3.3.2.5 $820^{\circ}\mathrm{C}$ 退火处理后在 $700^{\circ}\mathrm{C}$ 的蠕变曲线 见图3-8。

图片摘要：该图主要展示 3 6 退火状态 蠕变曲线。
![](images/37e55b120c285cc43a668af2bf1f20c3850c7ae1d6eab85117b3cfcdbb656627.jpg)  
图3-8 $820^{\circ}\mathrm{C}$ 退火状态 $700^{\circ}\mathrm{C}$ 蠕变曲线

图片摘要：该图主要展示 3 8 退火状态 蠕变曲线。
![](images/cebf76a61614b22544e0ec456e6f91f1766b95a82f3a9eaef6225caf8bafce59.jpg)  
1.h   
图3-7 $820^{\circ}\mathrm{C}$ 退火状态 $600^{\circ}\mathrm{C}$ 蠕变曲线[12]

3.3.2.6 $820^{\circ}\mathrm{C}$ 退火处理后在 $800^{\circ}\mathrm{C}$ 的蠕变曲线 见图3-9。

图片摘要：该图主要展示 3 7 退火状态 蠕变曲线[12]。
![](images/dad517dc69f6fcc845a0bb1f7a1f832d4f0138d04c4122b8be98e08c82430530.jpg)  
图3-9 $820^{\circ}\mathrm{C}$ 退火状态 $800^{\circ}\mathrm{C}$ 蠕变曲线[2]

# 3.4 疲劳性能

3.4.1 高周疲劳 $650^{\circ}\mathrm{C}$ 的旋转变曲疲劳极限 见表3-10。

表3-10[3]  

<table><tr><td>热处理制度</td><td>θ, ℃</td><td>σ-1, MPa</td><td>N, 周</td></tr><tr><td>1170℃45min水冷+760℃5h空冷</td><td>650</td><td>235</td><td>&gt;10^7</td></tr></table>

# 3.5 弹性性能

3.5.1 弹性模量 不同温度下的弹性模量 见表3-11。

表3-11[2]  

<table><tr><td>θ, ℃</td><td>20</td><td>300</td><td>400</td><td>500</td><td>600</td><td>700</td><td>800</td></tr><tr><td>E, G·Pa</td><td>177</td><td>144</td><td>141</td><td>138</td><td>124</td><td>89</td><td>47</td></tr></table>

注：试样经 $820^{\circ}\mathrm{C}$ 退火。

# 4 组织结构

# 4.1 相变温度

4.2 时间-温度-组织转变曲线  
4.3 合金组织结构 4Cr14Ni14W2Mo 钢经 $820\sim 850^{\circ}\mathrm{C}$ 退火后的组织为奥氏体

+ 碳化物；经 $1050 \sim 1180^{\circ} \mathrm{C}$ 固溶处理后的组织为奥氏体，经 $1050 \sim 1180^{\circ} \mathrm{C}$ 固溶 $+760^{\circ} \mathrm{C}$ 时效后的组织为奥氏体 + 碳化物。

# 5 工艺性能与要求

# 5.1 成形性能

5.1.1 热压力加工工艺 钢锭加热温度 $1160 \sim 1180^{\circ}\mathrm{C}$ ，开锻温度 $1110 \sim 1130^{\circ}\mathrm{C}$ ，终锻温度 $>850^{\circ}\mathrm{C}$ ，堆冷；活门锻造温度 $1160 \sim 850^{\circ}\mathrm{C}$ ；叶片锻造温度 $1100 \sim 850^{\circ}\mathrm{C}$ 。  
5.2 焊接性能 4 Cr14 Ni14W2Mo 钢制造的排气阀、进气阀，可采用等离子焊、氩弧焊等方法焊接。堆焊时可用钴基1号或上焊69A等合金。堆焊前应在 $300^{\circ}\mathrm{C}$ 左右预热。堆焊的主要目的是提高钢的耐磨蚀性能及耐热腐蚀性能，其效果良好。  
5.3 零件热处理工艺 对于 $600^{\circ}\mathrm{C}$ 以下工作的活门和叶片，其适宜的热处理制度如下： $820\sim 850^{\circ}\mathrm{C}$ 保温 $2\mathrm{h}$ ，随后空气中冷却。  
5.4 表面处理 为提高零件的表面硬度及耐磨性，可进行渗氮处理。  
5.5 切削加工及磨削性能 采用硬质合金刀具，切削效果良好。

# 参考资料

[1] Y B 675—73《航空用不锈及耐热钢钢棒技术条件》，冶金工业部标准化研究所，1974年。  
[2] B H A M. 航空材料手册（中译本），耐热钢及合金，1965年，第 $228\sim 233$ 页。  
[3] 手册编写组，合金钢钢种手册，第四册，耐热钢，冶金工业出版社，1983年，第63～66页。  
[4]沈阳黎明机械厂，4Cr14Ni14W2Mo钢进厂检验记录汇编（不锈钢12—86），北京航空材料研究所存。1986年。  
[5] 北京航空材料研究所，4Cr14Ni14W2Mo钢拉伸应力-应变曲线试验记录（内部资料），1986年。

编写：罗培令

审校：赵先存、宋为顺

# 1Cr19Ni11Si4AlTi

# 1 概述

1Cr19Ni11Si4AlTi 钢是在18-8型单相奥氏体不锈钢的基础上发展起来的双相不锈钢，是介于全奥氏体钢与全铁素体钢之间的钢种。由于含有 $4\%$ 左右的硅及一定量的铝、钛，使钢中存在大量铁素体，因此拉伸强度，特别是屈服强度，明显高于单相奥氏体钢，也显著地提高了钢的抗氧化性及耐腐蚀性。特定数量铁素体相的存在，能有效地降低钢的焊接裂纹倾向性，改善钢的焊接性能，适合于制造在空气和特定介质中工作的焊接件。由于该钢是一种双相钢，化学成分的波动，强烈地影响两相的比例，从而明显地影响到钢的各项性能。因此，为获得优良、稳定的综合性能，冶炼该钢时，必须严格控制化学成分区间，使两相比例处于合适的范围内。该钢的冷热加工较单相钢困难。

1.1 材料牌号 1Cr19Ni11Si4AlTi，GX-2。  
1.2 相近牌号 $\Im H654$ （苏联）。  
1.3 材料的技术标准 见表1-1。

表1-1  

<table><tr><td>品种</td><td>技术标准</td></tr><tr><td>棒材</td><td>Y B 675-73《航空用不锈及耐热钢钢棒技术条件》</td></tr><tr><td>板材</td><td>Y B 677-71《航空用不锈冷轧薄钢板》</td></tr><tr><td>带材(冷轧)</td><td>重钢GP-5-82《1Cr18Ni11Si4AlTi(GX-2)钢带技术协议》</td></tr></table>

1.4 化学成分 见表1-2。

表1-2[1]  

<table><tr><td>元素</td><td>C</td><td>Mn</td><td>Si</td><td>Cr</td><td>Ni</td><td>Al</td><td>Ti</td><td>S</td><td>P</td></tr><tr><td>含量,%</td><td>0.10~0.18</td><td>≤1.00</td><td>3.40~4.00</td><td>17.50~19.50</td><td>10.00~12.00</td><td>0.10~0.30</td><td>0.40~0.70</td><td>≤0.025</td><td>≤0.035</td></tr></table>

1.5 热处理制度 与奥氏体不锈钢一样，通常仅采用固溶处理，但棒材和板、带材处理温度稍有差别，板、带的固溶温度较高，以利于更好地软化，从而便于成形加工。合适的热处理制度如下：棒材为 $1000 \pm 20^{\circ} \mathrm{C}$ 水冷；板、带材为 $1020 \sim 1050^{\circ} \mathrm{C}$ 水冷或空冷。

1.6 品种规格和供应状态

1.6.1 品种规格 锻制棒材：方、圆棒；冷轧板材 $0.8 \sim 2.0 \times 710 \times 2000 \mathrm{~mm}$ ， $2.5 \sim 4.0 \times 650 \times 1300 \sim 1400 \mathrm{~mm}$ ；冷轧带材厚度 $0.3 \sim 1.0 \mathrm{~mm}$ ，宽度 $\leqslant 400 \mathrm{~mm}$ 。

1.6.2 供应状态 通常以固溶状态供应，也可以锻、轧状态或冷变形状态供应。

1.7 熔炼和铸造工艺 电弧炉或感应炉冶炼，也可以采用AOD，VOD①等炉外

精炼工艺生产。

# 1.8 应用概况及特殊要求

1.8.1 应用概况 1Cr19Ni11Si4AlTi 钢已成功地用于航空发动机空气散热器及减速伞箱等零部件，也用于火箭发动机氧化剂储箱等。  
1.8.2 特殊要求 不宜在 $600 \sim 920^{\circ} \mathrm{C}$ 温度范围内工作或保温，特别不能在 $750 \sim$ $850^{\circ} \mathrm{C}$ 区间停留，因为在此温度范围内，组织中的铁素体相中容易析出 $\sigma^{-}$ 相，这将导致钢的塑性及韧性急剧下降。如果工艺过程不可避免地要在此温度区间停留，则随后必须重新进行固溶处理，以消除 $\sigma^{-}$ 相，恢复原有的塑性和韧性。

# 2 物理及化学性能

# 2.1 热性能

2.1.2 热导率 见表 2-1。

表2-1[2]   

<table><tr><td>θ, ℃</td><td>100</td><td>200</td><td>300</td><td>400</td><td>500</td><td>600</td><td>700</td><td>800</td><td>900</td><td>950</td></tr><tr><td>λ, W/(m·°C)</td><td>11.3</td><td>13.4</td><td>15.1</td><td>16.8</td><td>18.4</td><td>20.5</td><td>22.6</td><td>24.7</td><td>26.8</td><td>28.1</td></tr></table>

# 2.1.3 比热容 见表2-2。

表2-2[2]  

<table><tr><td>θ, ℃</td><td>100</td><td>200</td><td>300</td></tr><tr><td>C, J/(kg·℃)</td><td>483</td><td>502</td><td>532</td></tr></table>

# 2.1.4 线膨胀系数 见表2-3。

表2-3[2]  

<table><tr><td>θ, ℃</td><td>20~100</td><td>20~200</td><td>20~300</td><td>20~400</td><td>20~500</td><td>20~600</td><td>20~700</td><td>20~800</td><td>20~900</td><td>20~1000</td></tr><tr><td>α, 10-6℃-1</td><td>13.0</td><td>13.5</td><td>14.0</td><td>14.5</td><td>15.0</td><td>15.4</td><td>16.0</td><td>16.6</td><td>17.2</td><td>17.4</td></tr></table>

# 2.2 密度 $\rho = 7.51\mathrm{g / cm}^{3[1]}$ 。

# 2.3 电性能

2.3.1 电阻率 $\rho (20^{\circ}\mathrm{C}) = 104\times 10^{-8}\Omega \cdot \mathbf{m}^{[1]}$

# 2.4 磁性能

# 2.5 化学性能

2.5.1 抗氧化性能 见表2-4。

表2-4[2]  

<table><tr><td>θ, ℃</td><td>保温时间,h</td><td>增重,g/m2</td><td>增重速率,g/m2·h</td><td>抗氧化级别</td></tr><tr><td rowspan="4">400</td><td>50</td><td>0.0615</td><td>0.00123</td><td rowspan="4">抗氧化级</td></tr><tr><td>65</td><td>0.1230</td><td>0.00190</td></tr><tr><td>80</td><td>0.0615</td><td>0.00077</td></tr><tr><td>100</td><td>0.1230</td><td>0.00123</td></tr><tr><td rowspan="4">1000</td><td>25</td><td>13.1</td><td>0.524</td><td rowspan="4">抗氧化级</td></tr><tr><td>50</td><td>17.6</td><td>0.352</td></tr><tr><td>75</td><td>20.5</td><td>0.274</td></tr><tr><td>100</td><td>23.3</td><td>0.233</td></tr></table>

# 2.5.2 耐腐蚀性能

2.5.2.1 耐晶间腐蚀性能 1Cr19Ni11Si4AlTi 钢板材所制的试样，不论其表面状态如何（酸洗、吹砂或磨光）均能通过GB1223—75之“T”法检验而无晶间腐蚀，（试样在试验前均经 $650^{\circ}\mathrm{C}2\mathrm{h}$ 敏化处理）。用“X”法检验时，腐蚀速率大于 $1.5\mathrm{g / m^2\cdot h}$ ，被认为不能通过该项检验。

2.5.2.2 均匀腐蚀 见表2-5。

表2-5[5]  

<table><tr><td colspan="3">介 质 条 件</td><td rowspan="2">试验时间h</td><td rowspan="2">腐蚀速率\( \mathrm {g}/\mathrm {m}^{2}\cdot \mathrm {h} \)</td></tr><tr><td>介 质</td><td>浓度,%</td><td>温度,℃</td></tr><tr><td rowspan="6">\( HNO_{3} \)</td><td>50</td><td rowspan="5">60</td><td rowspan="5">100</td><td>0.045</td></tr><tr><td>65</td><td>0.044~0.049</td></tr><tr><td>75</td><td>0.030~0.034</td></tr><tr><td>85</td><td>0.018~0.019</td></tr><tr><td>95</td><td>0.019</td></tr><tr><td>98</td><td>80~85</td><td>48</td><td>0.092 (mm/a)</td></tr></table>

# 3 力学性能

# 3.1 技术标准规定的性能 见表3-1。

表3-1  

<table><tr><td rowspan="3">品种</td><td rowspan="3">技术标准</td><td rowspan="3">材料状态</td><td>σb</td><td>σ0.2</td><td>δ5</td><td>ψ</td><td rowspan="2">aKU
kJ/m2</td></tr><tr><td colspan="2">MPa</td><td colspan="2">%</td></tr><tr><td colspan="5">不小于</td></tr><tr><td rowspan="2">棒材</td><td>Y B 675-73</td><td>980~1020℃水冷</td><td>715</td><td>440</td><td>25</td><td>40</td><td rowspan="2">785
345
(横向)</td></tr><tr><td>GB 1220-84</td><td>930~1050℃水冷</td><td>715</td><td>440</td><td>25</td><td>40</td></tr><tr><td rowspan="2">板材</td><td rowspan="2">Y B 677-71</td><td>1020~1050℃水或空冷</td><td>735</td><td>-</td><td>30</td><td>-</td><td>-</td></tr><tr><td>冷作硬化</td><td>885</td><td>-</td><td>10</td><td>-</td><td>-</td></tr><tr><td rowspan="2">带材</td><td rowspan="2">GP-5-82①</td><td>1020~1050℃水或空冷</td><td>735</td><td>-</td><td>30</td><td>-</td><td>-</td></tr><tr><td>半硬</td><td>885~1080</td><td>-</td><td>15</td><td>-</td><td>-</td></tr></table>

① 重钢GP-5-82《1Cr18Ni11Si4AlTi（GX·2）钢带技术协议》。

# 3.2 室温和不同温度下的力学性能

# 3.2.2 拉伸性能

3.2.2.1 不同规格棒材的拉伸性能 见表3-2。

表3-2[2]  

<table><tr><td rowspan="2">棒材规格d, mm</td><td rowspan="2">热处理制度</td><td>σb</td><td>σ0.2</td><td>δ5</td><td>ψ</td></tr><tr><td colspan="2">MP a</td><td colspan="2">%</td></tr><tr><td>26</td><td rowspan="4">950℃40min水冷</td><td>804</td><td>408</td><td>41.5</td><td>60.1</td></tr><tr><td>50</td><td>770</td><td>387</td><td>43.0</td><td>58.4</td></tr><tr><td>70</td><td>775</td><td>418</td><td>40.5</td><td>56.6</td></tr><tr><td>120</td><td>756</td><td>396</td><td>42.4</td><td>56.6</td></tr></table>

注： $d26\mathrm{mm}$ 及 $d50\mathrm{mm}$ 棒材由心部取样坯； $d70\mathrm{mm}$ 及 $d120\mathrm{mm}$ 棒材由半径中部切取样坯。

# 3.2.2.2 板材拉伸性能 见表3-3。

表3-3[2]  

<table><tr><td rowspan="2">板材厚度,mm</td><td rowspan="2">取样方向</td><td rowspan="2">热处理制度</td><td>σb</td><td>σ0.2</td><td rowspan="2">δ5%</td></tr><tr><td colspan="2">MPa</td></tr><tr><td>1.5</td><td rowspan="2">横向</td><td rowspan="2">1050℃水冷</td><td>850</td><td>599</td><td>34.8</td></tr><tr><td>1.6</td><td>855</td><td>624</td><td>33.4</td></tr></table>

# 3.2.2.3 棒材低温拉伸性能 见表3-4。

表3-4[5]  

<table><tr><td rowspan="2">热处理制度</td><td rowspan="2">θ, ℃</td><td>σb</td><td>δ10</td><td>ψ</td></tr><tr><td>MP a</td><td colspan="2">%</td></tr><tr><td>950~1050℃水冷</td><td>-70</td><td>1069</td><td>47</td><td>61</td></tr></table>

# 3.2.2.4 棒材室温及高温拉伸性能 见表3-5。

表3-5[2]  

<table><tr><td rowspan="2">热处理制度</td><td rowspan="2">θ,℃</td><td>σb</td><td>σ0.2</td><td>σ0.01</td><td>δ10</td><td>ψ</td></tr><tr><td colspan="3">MP a</td><td colspan="2">%</td></tr><tr><td rowspan="5">950℃水冷(d26mm棒材)</td><td>20</td><td>802</td><td>364</td><td>204</td><td>42</td><td>60.1</td></tr><tr><td>300</td><td>656</td><td>324</td><td>181</td><td>30.4</td><td>53.3</td></tr><tr><td>400</td><td>664</td><td>328</td><td>161</td><td>29.8</td><td>50.9</td></tr><tr><td>500</td><td>561</td><td>307</td><td>-</td><td>31.7</td><td>62.0</td></tr><tr><td>600</td><td>421</td><td>246</td><td>160</td><td>35.9</td><td>68.9</td></tr></table>

# 3.2.2.5 板材高温拉伸性能 见表3-6。

表3-6[2]  

<table><tr><td rowspan="2">热处理制度</td><td rowspan="2">θ, ℃</td><td>σb</td><td>σ0.2</td><td>σ0.01</td><td>δ10</td></tr><tr><td colspan="3">MPa</td><td>%</td></tr><tr><td rowspan="3">1050℃水冷</td><td>300</td><td>672</td><td>357</td><td>189</td><td>32.7</td></tr><tr><td>400</td><td>713</td><td>471</td><td>227</td><td>23.4</td></tr><tr><td>500</td><td>625</td><td>413</td><td>189</td><td>26.6</td></tr></table>

3.2.2.6 冷轧状态带材高温拉伸性能 见表3-7。

表3-7 [5]  

<table><tr><td rowspan="2">冷变形率,%</td><td rowspan="2">θ,℃</td><td>σb</td><td>δ10</td></tr><tr><td>MPa</td><td>%</td></tr><tr><td rowspan="4">17</td><td>20</td><td>1141</td><td>12</td></tr><tr><td>300</td><td>981</td><td>10.3</td></tr><tr><td>400</td><td>892</td><td>9.1</td></tr><tr><td>500</td><td>812</td><td>13.7</td></tr></table>

3.2.2.7 不同冷变形率及不同取样方向的室温拉伸性能 见表3-8。

表3-8[3]  

<table><tr><td rowspan="3">冷变形率
%</td><td colspan="2">σb</td><td colspan="2">σ0.2</td><td colspan="2">δ10,</td></tr><tr><td>纵向</td><td>横向</td><td>纵向</td><td>横向</td><td>纵向</td><td>横向</td></tr><tr><td colspan="4">MPa</td><td colspan="2">%</td></tr><tr><td>0</td><td>826</td><td>855</td><td>635</td><td>624</td><td>36.3</td><td>33.4</td></tr><tr><td>10</td><td>952</td><td>1047</td><td>887</td><td>971</td><td>21.0</td><td>19.6</td></tr><tr><td>12</td><td>940</td><td>997</td><td>889</td><td>936</td><td>19.7</td><td>17.9</td></tr><tr><td>15</td><td>1026</td><td>1070</td><td>968</td><td>914</td><td>18.6</td><td>15.2</td></tr><tr><td>17</td><td>1064</td><td>1140</td><td>1044</td><td>1074</td><td>13.7</td><td>12.0</td></tr><tr><td>20</td><td>1092</td><td>1141</td><td>1026</td><td>1084</td><td>13.5</td><td>13.7</td></tr><tr><td>25</td><td>1135</td><td>1234</td><td>1096</td><td>1199</td><td>13.4</td><td>10.9</td></tr><tr><td>30</td><td>1200</td><td>1285</td><td>1173</td><td>1249</td><td>9.9</td><td>9.5</td></tr></table>

3.2.4 冲击性能

3.2.4.1 不同规格棒材的冲击韧性 见表3-9。

表3-9[2]  

<table><tr><td rowspan="2">热处理制度</td><td rowspan="2">棒材规格d, mm</td><td rowspan="2">取样部位</td><td colspan="2">aku,kJ/m2</td></tr><tr><td>纵向</td><td>横向</td></tr><tr><td rowspan="4">950℃水冷</td><td>26</td><td>棒材心部</td><td>1020</td><td>-</td></tr><tr><td>50</td><td>棒材心部</td><td>1000</td><td>-</td></tr><tr><td>70</td><td>纵向取自棒材心部,横向取自棒材径向</td><td>880</td><td>600</td></tr><tr><td>120</td><td>纵横向均取自半径中部</td><td>930</td><td>510</td></tr></table>

3.2.4.2 不同温度下的冲击韧性 见表3-10。

表3-10[2，5]  

<table><tr><td>热处理制度</td><td>θ, ℃</td><td>a_KU, kJ/m²</td></tr><tr><td rowspan="6">950℃水冷 (d 26mm棒材处理后加工试样)</td><td>-70</td><td>1370</td></tr><tr><td>20</td><td>1120</td></tr><tr><td>300</td><td>1550</td></tr><tr><td>400</td><td>1450</td></tr><tr><td>500</td><td>1390</td></tr><tr><td>600</td><td>1440</td></tr></table>

# 3.2.5 弯曲性能

# 3.2.5.1 板材及带材的纵横向弯曲性能 见表3-11。

表3-11[3]  

<table><tr><td rowspan="2">品种</td><td rowspan="2">厚度,mm</td><td rowspan="2">冷变形率,%</td><td colspan="2">反复弯曲,次数</td><td colspan="2">弯曲角,度</td></tr><tr><td>纵向</td><td>横向</td><td>纵向</td><td>横向</td></tr><tr><td>板材</td><td>1.6</td><td>软态</td><td>-</td><td>7</td><td>-</td><td>-</td></tr><tr><td rowspan="8">带材</td><td rowspan="8">1.5</td><td>软态</td><td>-</td><td>7</td><td>180</td><td>180</td></tr><tr><td>10</td><td>-</td><td>6</td><td>180</td><td>180</td></tr><tr><td>12</td><td>12</td><td>4</td><td>180</td><td>180</td></tr><tr><td>15</td><td>8</td><td>4</td><td>180</td><td>180</td></tr><tr><td>17</td><td>-</td><td>4</td><td>180</td><td>180</td></tr><tr><td>20</td><td>-</td><td>3</td><td>180</td><td>180</td></tr><tr><td>25</td><td>-</td><td>3</td><td>180</td><td>180</td></tr><tr><td>30</td><td>-</td><td>2</td><td>180</td><td>83</td></tr></table>

注：1. 软态为 $1050^{\circ}\mathrm{C}$ ，水冷，冷变形在软态基础上进行。  
2. 反复弯曲时钳口半径 $r = 5 \mathrm{~mm}$ 。  
3. 作弯曲角测定时，压头半径 $r = 2.25 \mathrm{~mm}$ 。

# 3.3 持久和蠕变性能

# 3.3.1 高温持久性能 见表3-12。

表3-12[2]  

<table><tr><td>热处理制度</td><td>θ, ℃</td><td>σ100, MPa</td></tr><tr><td rowspan="2">1050℃水冷</td><td>500</td><td>451.</td></tr><tr><td>600</td><td>196</td></tr></table>

# 3.4 疲劳性能

# 3.5 弹性性能

# 3.5.1 弹性模量

3.5.1.1 不同温度的弹性模量 见表3-13。

表3-13[2]  

<table><tr><td>θ, ℃</td><td>20</td><td>300</td><td>400</td><td>500</td><td>600</td></tr><tr><td>E(静态), GPa</td><td>180</td><td>136</td><td>134</td><td>121</td><td>123</td></tr></table>

# 4 组织结构

# 4.1 相变温度

# 4.2 时间-温度-组织转弯曲线

4.3 合金组织结构 在正常情况下为奥氏体和铁素体双相组织，奥氏体为主要的组织成分，铁素体量随成分波动而变化，在成分配比处于极端情况下（如钢中奥氏体形成元素全处于成分上限，而铁素体形成元素全处于下限），或者正相反时，该钢组织有可能成为单相奥氏体，或者几乎成为单相铁素体，这两种情况都是很不利的，前者导致不耐晶间腐蚀，同时焊接性能也明显变坏；后者使材料韧性和塑性显著降低，加热时晶粒极易长大。因此在冶炼时应严格控制成分，以碳、锰、镍控制在中值偏上，硅、铬、铝控制在中值偏下为宜。组织中铁素体量以 $5\% \sim 30\%$ 为好，尤以 $10\% \sim 20\%$ 较理想，在这种情况下，钢具有良好的综合力学性能，耐腐蚀性能及焊接性能也令人满意。

# 5 工艺性能与要求

# 5.1 成形性能

5.1.1 热压力加工性能 热压力加工温度区间为 $1150 \sim 950^{\circ} \mathrm{C}$ ，允许的变形量为 $40\% \sim 60\%$ ，超过此限度，会导致开裂。

5.1.2 冷压力加工性能 冷变形率应控制在 $10\% \sim 15\%$ 范围内，方能获得良好的综合性能。冷变形率超过 $20\%$ ，会导致弯曲性能变坏。

5.1.3 板材的杯突性能 见表5-1。

表5-1[3]  

<table><tr><td rowspan="2">热处理制度</td><td>板材厚度</td><td>阴模直径</td><td>阳模直径</td><td>平均冲压深度</td></tr><tr><td colspan="4">mm</td></tr><tr><td>1050℃水冷</td><td>1.5</td><td>27</td><td>20</td><td>10.1</td></tr></table>

5.2 焊接性能 焊接性能与其组织结构关系密切，当钢中铁素体含量在 $5\% \sim 27\%$ 范围内时，具有良好的综合焊接工艺性能，可以进行手工氩弧焊、电弧焊和点、滚焊。焊接裂纹倾向性很小。但与1Cr18Ni9Ti钢相比，点焊、滚焊规范范围较窄，较易于飞溅。钢中铁素体含量高于 $30\%$ ，或呈纯奥氏体组织时，点焊和滚焊工艺性能变坏，焊点和焊缝易产生核心裂纹。铁素体含量在上述范围内，焊接接头具有较高的强度系数，氩弧焊的接头强度系数达 $90\%$ 以上，滚焊的达 $85\%$ 以上，氩弧焊接头无晶间腐蚀倾向。冷轧板材经氩弧焊和滚焊后，接头无明显的软化现象。

5.3 零件热处理工艺 通常在零件制造之前，先进行热处理，棒材为 $950 \sim 1050^{\circ} \mathrm{C}$ 水冷。在条件许可时，应尽量采用中上限温度。板、带材为 $1050 \pm 20^{\circ} \mathrm{C}$ ，水冷或空冷。零件加工后一般不再热处理。亦可在加工成零件后进行处理。如零件在加工制造过程中在

$600\sim 900^{\circ}\mathrm{C}$ 范围内保温或缓慢穿越过，则必须重新按上述要求固溶处理，以防止产生 $\sigma$ -相脆化。总之，这种钢所制的零件，宜于在固溶状态下使用。

# 参考资料

[1] YB677-71《航空用不锈冷轧薄钢板》，冶金工业部标准研究所，1971年。  
[2] 北京航空材料研究所，奥氏体-铁素体双相不锈钢GX2的研究总结（内部资料），1962年。  
[3] 北京航空材料研究所，奥氏体-铁素体双相不锈钢GX-2的压力加工工艺研究（内部资料），1962年。  
[4] 北京航空材料研究所，奥氏体-铁素体双相不锈钢GX-2的焊接工艺研究报告（内部资料），1962年。  
[5] 手册编写组，合金钢钢种手册，第五册，不锈耐酸钢，冶金工业出版社，1983年，第 $103\sim 106$ 页。

编写：冯慎田

审校：赵先存、宋为顺

# 1Cr21Ni5Ti

# 1 概述

1Cr21Ni5Ti钢是低镍奥氏体-铁素体双相不锈钢。由于合金元素对奥氏体与铁素体的单独影响以及两相相界在变形时的相互牵制，因此拉伸强度明显高于单相奥氏体钢，耐腐蚀性能特别是耐晶间腐蚀和耐应力腐蚀性能优良。该钢可进行各种方法的焊接，裂纹倾向性很小。加工成形性能稍次于18-8型奥氏体不锈钢，可部分取代18-8型奥氏体不锈钢。因成分及组织对力学性能影响较大，因此，在冶炼时必须严格控制成分区间，尤其需要控制奥氏体、铁素体两相比例。

1.1 材料牌号 1Cr21Ni5Ti。  
1.2 相近牌号 $1\mathrm{X}21\mathrm{H}5\mathrm{T}$ ， $\exists \mathbf{H}811$ （苏联）。  
1.3 材料的技术标准 见表1-1。

表11  

<table><tr><td>品种</td><td>技术标准</td></tr><tr><td>棒材</td><td>YB675-73《航空用不锈及耐热钢钢棒技术条件》</td></tr><tr><td rowspan="2">板材</td><td>GB3280-84《不锈钢冷轧钢板》</td></tr><tr><td>YB677-71《航空用不锈冷轧薄钢板》</td></tr><tr><td>管材</td><td>GB2270-80《不锈钢无缝钢管》</td></tr></table>

# 1.4 化学成分 见表1-2。

表1-2{1}  

<table><tr><td>元素</td><td>C</td><td>Mn</td><td>Si</td><td>Cr</td><td>Ni</td><td>Ti</td><td>S</td><td>P</td></tr><tr><td>含量,%</td><td>0.09~0.14</td><td>≤0.80</td><td>≤0.80</td><td>20.00~22.00</td><td>4.80~5.80</td><td>5(C%-0.02)~0.80</td><td>≤0.025</td><td>≤0.035</td></tr></table>

1.5 热处理制度 热处理制度较简单，通常只进行固溶处理，技术条件规定的热处理制度如下：棒材为 $950 \sim 1050^{\circ} \mathrm{C}$ ，水冷或空冷；板材为 $950 \sim 1050^{\circ} \mathrm{C}$ ，水冷或空冷。

水冷或空冷，对强度影响不大，但塑性以水冷为好。

# 1.6 品种规格和供应状态

1.6.1 品种规格 锻轧钢棒 $d8 \sim 150\mathrm{mm}$ ；冷轧钢板 $0.5 \sim 4.0 \times 750 \times 2000\mathrm{mm}$ ；热轧钢板 $4.5 \sim 20 \times 750 \sim 1800 \times 1000 \sim 6500\mathrm{mm}$ 。  
1.6.2 供应状态 通常以固溶处理状态供应。也可以锻造、热轧或冷轧状态供应。  
1.7 熔炼和铸造工艺 采用电弧炉或感应炉熔炼。要求高性能时，可采用电弧炉 $+$

电渣或AOD、VOD法冶炼。

# 1.8 应用概况及特殊要求

1.8.1 应用概况 在航空工业上用于制造发动机外壳及火箭发动机燃烧室外壁等。在化学工业及食品等工业中，广泛地用于制造耐酸腐蚀的容器及部件。  
1.8.2 特殊要求 不宜在 $650 \sim 850^{\circ} \mathrm{C}$ 范围内工作或停留，以免出现 $\sigma-$ 相脆化。如果在工艺过程中不可避免地在此温度范围停留，则必须重新固溶处理，消除 $\sigma-$ 相，从而使钢的塑、韧性得到恢复。

# 2 物理及化学性能

# 2.1 热性能

2.1.2 热导率 见表2-1。

表2-1 [2]   

<table><tr><td>θ, ℃</td><td>20</td><td>100</td><td>200</td><td>300</td><td>400</td><td>500</td><td>600</td><td>700</td></tr><tr><td>λ, W/(m·℃)</td><td>16.6</td><td>17.6</td><td>18.0</td><td>19.3</td><td>20.0</td><td>23.0</td><td>27.2</td><td>29.3</td></tr></table>

2.1.4 线膨胀系数 见表2-2。

表 2-2 [2]  

<table><tr><td>θ, ℃</td><td>20~100</td><td>20~200</td><td>20~300</td><td>20~400</td><td>20~500</td><td>20~600</td><td>20~700</td></tr><tr><td>a, 10-6℃-1</td><td>10.0</td><td>14.4</td><td>16.8</td><td>16.8</td><td>17.4</td><td>17.5</td><td>17.7</td></tr></table>

2.2 密度 $\rho = 7.8\mathrm{g / cm}^2$   
2.3 电性能  
2.3.1 电阻率 $\rho (20^{\circ}\mathrm{C}) = 79\times 10^{-8}\Omega \cdot \mathrm{m}_{\circ}$   
2.4 磁性能  
2.5 化学性能  
2.5.1 抗氧化性能  
2.5.2 耐腐蚀性能  
2.5.2.1 耐均匀腐蚀性能 见表2-3。

表2-3 [2]   

<table><tr><td colspan="3">介质条件</td><td rowspan="2">试验时间h</td><td rowspan="2">腐蚀速度mm/a</td></tr><tr><td>介质</td><td>浓度,%</td><td>温度,℃</td></tr><tr><td>HNO3</td><td>65</td><td rowspan="3">沸腾</td><td>96~192</td><td>0.50</td></tr><tr><td>(COOH)2</td><td>10</td><td>96~192</td><td>0.01</td></tr><tr><td>(COOH)2:Nacl</td><td>10:1</td><td>22</td><td>5.6~7.1</td></tr></table>

# 3 力学性能

3.1 技术标准规定的力学性能 见表3-1。  
3.2 室温和不同温度下的力学性能

表31  

<table><tr><td rowspan="3">品种</td><td rowspan="3">技术标准</td><td rowspan="3">热处理制度</td><td>σb</td><td>σ0.2</td><td>δ5</td><td>ψ</td></tr><tr><td colspan="2">MPa</td><td colspan="2">%</td></tr><tr><td colspan="4">不小于</td></tr><tr><td>棒材</td><td>YB675-73</td><td rowspan="2">950~1050℃空冷或水冷</td><td>590</td><td>345</td><td>20</td><td>40</td></tr><tr><td>板材</td><td>YB677-71</td><td>635</td><td>-</td><td>20</td><td>-</td></tr></table>

# 3.2.1 硬度

# 3.2.1.1 经不同程度冷变形后的硬度 见表3-2。

表3-2 [3]   

<table><tr><td>冷变形率, %</td><td>0</td><td>5</td><td>8</td><td>12</td><td>16</td><td>20</td></tr><tr><td>硬度, HRC</td><td>-</td><td>22.8</td><td>25.8</td><td>28.0</td><td>30.8</td><td>35.6</td></tr></table>

注：冷变形前经 $1050^{\circ}\mathrm{C}$ 空冷。

# 3.2.1.2 不同温度下的硬度 见表3-3。

表3-3 [3]   

<table><tr><td>θ, ℃</td><td>20</td><td>-40</td><td>-70</td></tr><tr><td>HRB</td><td>94</td><td>94.5</td><td>95</td></tr></table>

# 3.2.2 拉伸性能

# 3.2.2.1 棒材及板材室温拉伸性能 见表3-4。

表3-4[2..3]
