Repository: C-zj02/CFD-claw

<div align="center">

**English** | [中文](#中文版) | [Français](README_FR.md) | [Русский](README_RU.md) | [हिन्दी](README_HI.md) | [العربية](README_AR.md) | [Português](README_PT.md)

# 🚀 Claude Code Python

**A Complete Python Reimplementation Based on Real Claude Code Source**

*From TypeScript Source → Rebuilt in Python with ❤️*

***
**🔥 Active Development • New Features Weekly 🔥**

</div>

***

## 🎯 What is This?

**Clawd Code** is a **complete Python rewrite** of Claude Code, based on the **real TypeScript source code**.

File: RAG-data/中国航空材料手册(第1版) 第6卷 橡胶 密封剂 燃料及润滑材料001-200.pdf-0edbd990-c62a-4630-ae57-09c8cce89d53.md (part 4 of 8)
# 中国航空材料手册
<table><tr><td rowspan="2">胶料牌号</td><td colspan="2">老化条件(空气)</td><td colspan="2">老化系数</td><td rowspan="2">硬度变化(邵尔A型)度</td><td rowspan="2">恒定压缩永久变形(压缩20%),%</td></tr><tr><td>温度,℃</td><td>时间,h</td><td>按强度计</td><td>按伸长计</td></tr><tr><td rowspan="3">F 275</td><td>250</td><td>144</td><td>1.01</td><td>0.91</td><td>+4</td><td>72</td></tr><tr><td>275</td><td>24</td><td>0.80~1.04</td><td>0.74~1.08</td><td>-</td><td>-</td></tr><tr><td>300</td><td>50</td><td>0.90</td><td>0.90</td><td>+8</td><td>-</td></tr><tr><td rowspan="5">F 370</td><td>250</td><td>24</td><td>-</td><td>-</td><td>-</td><td>15~56/38</td></tr><tr><td>250</td><td>144</td><td>0.99</td><td>0.92</td><td>0</td><td>81</td></tr><tr><td>250</td><td>200</td><td>0.80~0.90</td><td>1.00~1.10</td><td>-</td><td>-</td></tr><tr><td>275</td><td>24</td><td>0.80~0.82</td><td>0.84~1.15</td><td>-</td><td>-</td></tr><tr><td>300</td><td>50</td><td>0.75</td><td>1.16</td><td>+1</td><td>-</td></tr></table>

<table><tr><td rowspan="2">胶料牌号</td><td rowspan="2">介 质</td><td colspan="2">浸 泡 条 件</td><td colspan="2">耐 油 系 数</td><td rowspan="2">硬度变化(邵尔A型)度</td><td rowspan="2">重量变化</td><td rowspan="2">体积变化</td><td rowspan="2">恒定压缩永久变形(压缩20%)</td></tr><tr><td>温度℃</td><td>时间h</td><td>按强度计</td><td>按伸长计</td></tr><tr><td rowspan="8">F 272</td><td rowspan="2">RP-2</td><td>150</td><td>72</td><td>0.98</td><td>1.17</td><td>+4</td><td>-</td><td>-</td><td>60</td></tr><tr><td>150</td><td>144</td><td>0.94</td><td>1.18</td><td>+2</td><td>2.8</td><td>5.5</td><td>-</td></tr><tr><td rowspan="2">HP-8</td><td>150</td><td>72</td><td>1.06</td><td>1.06</td><td>+6</td><td>-</td><td>-</td><td>62</td></tr><tr><td>150</td><td>144</td><td>1.07</td><td>1.03</td><td>+4</td><td>0.6</td><td>-0.2</td><td>-</td></tr><tr><td rowspan="2">YH-10</td><td>150</td><td>72</td><td>1.06</td><td>1.19</td><td>+6</td><td>-</td><td>-</td><td>63</td></tr><tr><td>150</td><td>144</td><td>1.06</td><td>1.22</td><td>+2</td><td>1.4</td><td>2.5</td><td>-</td></tr><tr><td rowspan="2">4109合成油</td><td>180</td><td>72</td><td>0.85</td><td>1.03</td><td>-4</td><td>-</td><td>-</td><td>62</td></tr><tr><td>180</td><td>144</td><td>0.67</td><td>0.80</td><td>-6</td><td>7.3</td><td>14.5</td><td>-</td></tr><tr><td rowspan="9">F 275</td><td rowspan="3">RP-2</td><td>150</td><td>72</td><td>0.97</td><td>1.10</td><td>+2</td><td>-</td><td>-</td><td>11</td></tr><tr><td>150</td><td>144</td><td>0.95</td><td>1.04</td><td>-1</td><td>2.6</td><td>5.2</td><td>-</td></tr><tr><td>200</td><td>24</td><td>-</td><td>-</td><td>-</td><td>-</td><td>0.7~10.5</td><td>10~20/14</td></tr><tr><td rowspan="3">HP-8</td><td>150</td><td>24</td><td>-</td><td>-</td><td>-</td><td>-</td><td>1.0~1.3</td><td>-</td></tr><tr><td>150</td><td>72</td><td>1.01</td><td>1.12</td><td>+3</td><td>-</td><td>1.1</td><td>19</td></tr><tr><td>150</td><td>144</td><td>1.05</td><td>0.97</td><td>0</td><td>0.5</td><td>-0.5</td><td>-</td></tr><tr><td rowspan="3">4109合成油</td><td>180</td><td>24</td><td>-</td><td>-</td><td>-</td><td>-</td><td>10.6~13.0</td><td>8~14/12</td></tr><tr><td>180</td><td>72</td><td>0.76</td><td>0.86</td><td>-2</td><td>-</td><td>11.6</td><td>19</td></tr><tr><td>180</td><td>144</td><td>0.52</td><td>0.56</td><td>-6</td><td>7.9</td><td>16.1</td><td>-</td></tr></table>

续表 2-9  

<table><tr><td rowspan="2">胶料牌号</td><td rowspan="2">介 质</td><td colspan="2">浸泡条件</td><td colspan="2">耐油系数</td><td rowspan="2">硬度变化(邵尔A型)度</td><td rowspan="2">重量变化</td><td rowspan="2">体积变化</td><td rowspan="2">恒定压缩永久变形(压缩20%)</td></tr><tr><td>温度℃</td><td>时间h</td><td>按强度计</td><td>按伸长计</td></tr><tr><td rowspan="2">F 275</td><td rowspan="2">YH-10</td><td>150</td><td>72</td><td>0.99</td><td>1.03</td><td>0</td><td>-</td><td>-</td><td>19</td></tr><tr><td>150</td><td>144</td><td>0.98</td><td>1.04</td><td>+1</td><td>1.3</td><td>2.2</td><td>-</td></tr><tr><td rowspan="11">F 370</td><td rowspan="3">RP-2</td><td>150</td><td>72</td><td>0.94</td><td>1.03</td><td>0</td><td>-</td><td>-</td><td>13</td></tr><tr><td>150</td><td>144</td><td>0.94</td><td>0.97</td><td>-2</td><td>2.6</td><td>5.4</td><td>-</td></tr><tr><td>200</td><td>24</td><td>-</td><td>-</td><td>-</td><td>-</td><td>8.6~10.1/9.4</td><td>-</td></tr><tr><td rowspan="3">HP-8</td><td>150</td><td>24</td><td>-</td><td>-</td><td>-</td><td>-</td><td>0.5~1.3/0.9</td><td>-</td></tr><tr><td>150</td><td>72</td><td>0.96</td><td>1.03</td><td>-2</td><td>-</td><td>-</td><td>25</td></tr><tr><td>150</td><td>144</td><td>1.01</td><td>0.94</td><td>0</td><td>0.5</td><td>0.3</td><td>-</td></tr><tr><td rowspan="2">YH-10</td><td>150</td><td>72</td><td>0.96</td><td>1.06</td><td>-1</td><td>-</td><td>-</td><td>19</td></tr><tr><td>150</td><td>144</td><td>1.00</td><td>1.06</td><td>-2</td><td>1.4</td><td>2.6</td><td>-</td></tr><tr><td rowspan="3">4109合成油</td><td>180</td><td>24</td><td>-</td><td>-</td><td>-</td><td>-</td><td>8.2~8.5/8.4</td><td>-</td></tr><tr><td>180</td><td>72</td><td>0.81</td><td>0.98</td><td>-4</td><td>-</td><td>-</td><td>20</td></tr><tr><td>180</td><td>144</td><td>0.60</td><td>0.73</td><td>-5</td><td>6.0</td><td>12.1</td><td>-</td></tr></table>

表2-10 [1]   

<table><tr><td>性能</td><td>F 209</td><td>F 108</td><td>F 114</td></tr><tr><td>拉伸强度,MPa</td><td>21.6~24.0</td><td>16.8~19.9</td><td>16.5~19.4</td></tr><tr><td>扯断伸长率,%</td><td>160~180</td><td>170~196</td><td>168~193</td></tr><tr><td>扯断永久变形,%</td><td>3~10</td><td>0~3</td><td>3~7</td></tr><tr><td>硬度(邵尔A型),度</td><td>75~85</td><td>75~78</td><td>78~79</td></tr><tr><td>撕裂强度,kN/m</td><td>-</td><td>30.4~35.3</td><td>-</td></tr><tr><td>i00%定伸应力,MPa</td><td>-</td><td>7.6~10.0</td><td>-</td></tr><tr><td>脆性温度,℃</td><td>-</td><td>-26~ -34</td><td>-18~ -22</td></tr><tr><td>恒定压缩永久变形(压缩20%),%</td><td></td><td></td><td></td></tr><tr><td>空气,200℃×24h</td><td>20~28</td><td>20~23</td><td>20</td></tr><tr><td>空气,250℃×24h</td><td>-</td><td>33~43</td><td>35</td></tr><tr><td>耐热老化性能(250℃×72h)</td><td></td><td></td><td></td></tr><tr><td>老化系数(按强度计)</td><td>-</td><td>0.83~1.06</td><td>-</td></tr><tr><td>老化系数(按伸长计)</td><td>-</td><td>0.84~0.98</td><td>0.80~0.99</td></tr><tr><td>硬度变化(邵尔A型),度</td><td>-</td><td>-1~+1</td><td>-2~+8</td></tr><tr><td>拉伸强度,MPa</td><td>20.6~23.5</td><td>-</td><td>-</td></tr><tr><td>扯断伸长率,%</td><td>125~145</td><td>-</td><td>-</td></tr><tr><td>硬度(邵尔A型),度</td><td>75~85</td><td>-</td><td>-</td></tr><tr><td>耐介质性能</td><td></td><td></td><td></td></tr><tr><td>重量变化,%</td><td></td><td></td><td></td></tr><tr><td>R P-1,200℃×24h</td><td>-</td><td>4.1~4.7</td><td>4.2~4.5</td></tr><tr><td>4109合成油,180℃×72h</td><td>5.6~6.0</td><td>-</td><td>-</td></tr><tr><td>4050合成油,200℃×72h</td><td>-</td><td>8.3~14.2</td><td>-</td></tr><tr><td>体积变化,%</td><td></td><td></td><td></td></tr><tr><td>R P-1,200℃×24h</td><td>-</td><td>9.3~11.1</td><td>10.3~10.6</td></tr><tr><td>4109合成油,180℃×72h</td><td>11~12</td><td>-</td><td>-</td></tr><tr><td>4050合成油,200℃×72h</td><td>-</td><td>17.8~26.5</td><td>-</td></tr></table>

# 3 使用工艺

# 3.1 加工方法和硫化条件

氟橡胶胶料均采用模压成形。硫化工艺分两个阶段进行，第一阶段为压机硫化或定形硫化，第二阶段是在烘箱内热处理或称为后硫化。硫化条件见表3-1。

表3-1[1.2.6]  

<table><tr><td rowspan="2">胶料牌号</td><td colspan="2">压机硫化条件, ℃ × min</td><td rowspan="2">二 段 硫 化 条 件</td></tr><tr><td>2mm厚胶片</td><td>φ10mm×10mm试样</td></tr><tr><td>7270</td><td>150 ± 2 × 30</td><td></td><td>室温1h→100℃ 1h→150℃ 1h→200℃ 1h→250℃ × 11h</td></tr><tr><td>7271</td><td>150 ± 2 × 30</td><td></td><td>室温1h→150℃ 1h→200℃ 1h→250℃ × 12h</td></tr><tr><td>FX-2</td><td>175 ± 3 × 10</td><td>175 ± 3 × 15</td><td rowspan="4">室温1h→100℃ 1h→150℃ 1h→200℃ 1h→250℃ × 8h</td></tr><tr><td>FX-4</td><td>175 ± 3 × 15</td><td>175 ± 3 × 20</td></tr><tr><td>FX-5</td><td>175 ± 3 × 15</td><td>175 ± 3 × 20</td></tr><tr><td>FX-6</td><td>175 ± 3 × 15</td><td>175 ± 3 × 20</td></tr><tr><td>F 275</td><td>160 ± 3 × 20</td><td>160 ± 3 × 30</td><td rowspan="2">室温1h→150℃ 1h→200℃ 1h→250℃ × 5h</td></tr><tr><td>F 370</td><td>160 ± 3 × 20</td><td>160 ± 3 × 30</td></tr><tr><td>F 209</td><td>160+3/2 × 30</td><td></td><td rowspan="3">室温1h→150℃ 1h→200℃ 1h→250℃ × 12h</td></tr><tr><td>F 108</td><td>160+δ/2 × 25</td><td></td></tr><tr><td>F 114</td><td>160+5/2 × 25</td><td>160+5/2 × 30</td></tr></table>

# 3.2 加工过程注意事项

3.2.1 加工过程中应严防在返炼或预制坏料时混入同颜色其他胶料的碎屑。  
3.2.2 胶料使用前需进行返炼，返炼后预制坏料，并在48h内压制完。由于氟橡胶模压流动性较差，采用搭接装模压制的胶圈有接头痕迹，对于活动密封件最好用冲刀或划刀制成环形坏料。  
3.2.3 混炼胶比较硬且流动性差，模压时压力应大于 $10\mathrm{MPa}$ ，压机吨位在45t以上。硫化的制品厚度超过 $6\mathrm{mm}$ 时，每增加 $2\mathrm{mm}$ 硫化时间延长 $5\mathrm{min}$ 。压制嵌有金属骨架的制品，应根据胶粘剂的固化速度适当延长硫化时间。低压缩永久变形的氟橡胶撕裂强度较低，复杂形状或厚制品零件应将模具冷却到 $70^{\circ}\mathrm{C}$ 以下启模。  
3.2.4 零件表面的流胶飞边，应在模压 $24\mathrm{h}$ 后清除，其后进行二段硫化。  
3.2.5 氟橡胶二段硫化条件的选取和注意事项与硅橡胶、氟硅橡胶相同，可参照执行。  
3.2.6 氟橡胶的模压收缩率约为 $2.0 \sim 3.5\%$ ，其精确的数值除与胶料配方、工艺因素有关外，与零件的结构尺寸也有关。FX系列胶料模压收缩率如表3-2，供参考。  
3.2.7 氟橡胶与金属粘合要比一般橡胶困难。采用JQ-1胶粘剂制造的唇形密封

件的使用温度和二段硫化的最高温度不要超过 $200^{\circ} \mathrm{C}$ 。FX 系列胶料采用 FXY-4 胶粘剂的粘合强度可达 $4 \sim 7 \mathrm{MPa}$ ，并可长期在 $250^{\circ} \mathrm{C}$ 下工作。F275、F370 采用 APM 胶粘剂。FX 系列胶料的硫化胶与金属室温下粘合，可用 FXY-3 胶粘剂，剥离强度为 $2 \mathrm{kN} / \mathrm{m}$ 以上。

表3-2[2]  

<table><tr><td rowspan="2">胶料牌号</td><td colspan="2">模压收缩率,%</td></tr><tr><td>O形圈内径&lt;50mm</td><td>O形圈内径&gt;50mm</td></tr><tr><td>FX-2</td><td>2.8~3.0</td><td>3.0~3.5</td></tr><tr><td>FX-4</td><td>2.7~2.9</td><td>-</td></tr><tr><td>FX-5</td><td>2.4~2.6</td><td>-</td></tr><tr><td>FX-6</td><td>2.2~2.4</td><td>-</td></tr></table>

# 4 其他

# 4.1 包装

混炼胶辗成 $4 \sim 5 \mathrm{~mm}$ 厚的胶片装入塑料袋内，再封装于铝塑薄膜袋中。

# 4.2 运输

按非危险品运输，注意防晒、防潮。

# 4.3 贮存

贮存在温度 $0 \sim 28^{\circ} \mathrm{C}$ 、相对湿度不大于 $80\%$ 的库房内，避免阳光直接照射，距热源不少于 $1 \mathrm{~m}$ ，距地面不少于 $0.3 \mathrm{~m}$ 。贮存中应防止与油类、酸、碱及其他对胶料有害物质的接触。胶料的贮存保管期见表4-1。混炼胶自生产日期算起，零件自压制日期算起，超过保管期的胶料和零件按先试验后使用的原则自行处理。

表4-1[1.2.6]  

<table><tr><td>胶 料 牌 号</td><td>混炼胶保管期,月</td><td>零件保管期,年</td></tr><tr><td>7270(F 272、7372)、7271(F 101)</td><td>9</td><td>3</td></tr><tr><td>FX-2</td><td>5</td><td>不作限制</td></tr><tr><td>FX-4、FX-5、FX-6</td><td>12</td><td>不作限制</td></tr><tr><td>F 275、F 370</td><td>12</td><td></td></tr><tr><td>F 209</td><td>12</td><td>10</td></tr><tr><td>F 108、F 114</td><td>6</td><td></td></tr></table>

# 4.4 技术安全

氟橡胶二段硫化时，工作场所应有良好的通风装置，及时排除硫化中分解的产物，避免污染工作环境和影响操作者的健康。

# 参考资料

[1] 西北橡胶工业制品研究所：橡胶胶料及制品性能统计资料，No.橡-4，1985年  
[2] 北京航空材料研究所：航空胶料、胶粘剂性能统计资料，No.橡-17，1985年  
[3]沈阳航空发动机公司：航空胶料、胶粘剂进厂性能检验统计资料，No.像-21，1985年  
[4]南方动力机械公司：航空胶料及制品进厂性能检验统计资料，No.橡-23，1985年  
[5] 重庆长江橡胶厂：橡胶胶料生产批次性能统计资料，No.橡-2，1985年  
[6] 上海橡胶工业制品研究所：橡胶胶料性能统计资料，No.橡-7，1986年

# 硅、氟硅橡胶胶料

# 1 概述

硅、氟硅橡胶胶料由硅、氟硅生胶填加二氧化硅补强剂、结构控制剂和硫化剂经混炼而成。硅橡胶硫化胶具有优异的耐高低温、耐臭氧及大气老化性能，还兼有良好的介电、憎水、生理惰性等特点。适于制造在空气、臭氧、滑油和电场中工作的橡胶零件、胶板、胶管和型材。氟硅橡胶由于在分子侧基上引入极性的氟原子，其硫化胶还表现出较好的耐油性能。适于制造燃油介质中工作的密封圈和垫片。硅橡胶使用温度为 $-70\sim 250^{\circ}\mathrm{C}$ ，某些使用部位可低于 $-70^{\circ}\mathrm{C}$ 或高于 $250^{\circ}\mathrm{C}$ ；氟硅橡胶使用温度为 $-70\sim 225^{\circ}\mathrm{C}$ 。

硅、氟硅橡胶硫化胶的强度和耐磨性比其他橡胶低的多，耐酸、碱性能较差，价格较贵。

# 1.1 牌号及名称

6141、6142、6143、6144、6145、6146、G 105、G 148、G 168 国防工业用硅橡胶；G 601 耐 $420^{\circ} \mathrm{C}$ 硅橡胶胶板；试 G 401、试 G 409 氟硅胶；G 441 高抗撕氟硅胶。

# 1.2 基本组成

硅橡胶胶料：硅橡胶生胶、二氧化硅、结构控制剂、过氧化物。

氟硅橡胶胶料：氟硅胶生胶、二氧化硅、结构控制剂、过氧化物。

# 1.3 材料标准

硅、氟硅橡胶胶料的标准名称见表1-1，硫化胶的主要性能指标见表1-2。

表1-1  

<table><tr><td>胶料牌号</td><td>材 料 标 准</td><td>国外相近材料牌号</td><td>国外相近材料标准</td></tr><tr><td>6141</td><td rowspan="6">HG 6-677-74《国防工业用硅橡胶胶料》</td><td>5P-129(苏)</td><td>ТуmxПУ 741-57(苏)</td></tr><tr><td>6142</td><td></td><td></td></tr><tr><td>6143</td><td></td><td></td></tr><tr><td>6144</td><td>14P-2、14P-6、14P-15(苏)</td><td>ТуmxПУ 741-57(苏)</td></tr><tr><td>6145</td><td></td><td></td></tr><tr><td>6146</td><td></td><td></td></tr><tr><td>G 105</td><td>Q/XXY-01-74《国防工业用硅橡胶胶料》</td><td></td><td></td></tr><tr><td>G 168</td><td>Q/XXY-223-85《国防工业用硅橡胶胶料》</td><td></td><td></td></tr><tr><td>G 148</td><td>企业检查号1-189-80《国防工业用硅橡胶胶料》</td><td>MSRR 9453(英)</td><td></td></tr><tr><td>G 601</td><td>J124-61-84《耐420℃硅橡胶胶板》</td><td>ФКС-1(苏)</td><td>ВтuyT 1012-58(苏)</td></tr><tr><td>试401</td><td>Q/XXY-230-82《航空用氟硅橡胶胶料》</td><td>LS-53(美)</td><td></td></tr><tr><td>试G 409</td><td>Q/XXY-220-82《航空用氟硅橡胶胶料》</td><td>LS-63(美)</td><td></td></tr><tr><td>G 441</td><td>XYS-022-84JT《高抗撕氟硅橡胶》</td><td></td><td></td></tr></table>

表1-2 [1.2]   

<table><tr><td rowspan="3">胶 料牌 号</td><td rowspan="3">拉伸强度MPa&gt;</td><td rowspan="3">扯断伸长率%&gt;</td><td rowspan="3">硬度(邵尔A型)度</td><td rowspan="3">脆性温度℃&lt;</td><td rowspan="3">撕裂强度kN/m&gt;</td><td colspan="4">恒定压缩永久变形,%</td><td rowspan="3">工频介电强度kV/mm&gt;</td><td rowspan="3">体积电阻率Ω·cm&gt;</td><td colspan="5">热老化性能</td><td colspan="5">耐介质性能</td></tr><tr><td colspan="3">试验条件</td><td rowspan="2">指标&lt;</td><td colspan="2">老化条件</td><td rowspan="2">拉伸强度MPa&gt;</td><td rowspan="2">扯断伸长率%&gt;</td><td>硬度变化(邵尔A型)度</td><td colspan="2">浸泡条件</td><td rowspan="2">重量变化%&lt;</td><td rowspan="2">体积变化%&lt;</td><td></td></tr><tr><td>温度℃</td><td>时间h</td><td>压缩率%</td><td>温度℃</td><td>时间h</td><td>介质</td><td>温度℃</td><td>时间h</td><td></td></tr><tr><td>6141</td><td>2.45</td><td>160</td><td>45~65</td><td>-65</td><td>-</td><td>200</td><td>48</td><td>30</td><td>90</td><td>12</td><td>\( 1\times 10^{12} \)</td><td>250</td><td>72</td><td>2.45</td><td>100</td><td>-</td><td>HP - 8</td><td>150</td><td>24</td><td>40</td><td>-</td></tr><tr><td>6142</td><td>2.94</td><td>170</td><td>40~60</td><td>-65</td><td>-</td><td>200</td><td>48</td><td>30</td><td>50</td><td>-</td><td>-</td><td>250</td><td>72</td><td>2.45</td><td>100</td><td>-</td><td>-</td><td>-</td><td>-</td><td>-</td><td>-</td></tr><tr><td>6143</td><td>2.94</td><td>200</td><td>40~60</td><td>-65</td><td>-</td><td>200</td><td>48</td><td>30</td><td>积累</td><td>15</td><td>\( 1\times 10^{14} \)</td><td>200</td><td>200</td><td>2.94</td><td>160</td><td>-</td><td>-</td><td>-</td><td>-</td><td>-</td><td>-</td></tr><tr><td>6144</td><td>3.92</td><td>200</td><td>40~60</td><td>-65</td><td>-</td><td>200</td><td>48</td><td>30</td><td>65</td><td>20</td><td>\( 1\times 10^{14} \)</td><td>250</td><td>72</td><td>3.43</td><td>180</td><td>-</td><td>-</td><td>-</td><td>-</td><td>-</td><td>-</td></tr><tr><td>6145</td><td>5.88</td><td>200</td><td>45~65</td><td>-65</td><td>-</td><td>200</td><td>48</td><td>30</td><td>60</td><td>20</td><td>\( 1\times 10^{14} \)</td><td>250</td><td>72</td><td>3.43</td><td>170</td><td>-</td><td>-</td><td>-</td><td>-</td><td>-</td><td>-</td></tr><tr><td>6146</td><td>4.90</td><td>220</td><td>40~60</td><td>-65</td><td>-</td><td>200</td><td>48</td><td>30</td><td>50</td><td>20</td><td>\( 1\times 10^{14} \)</td><td>250</td><td>72</td><td>3.92</td><td>200</td><td>-</td><td>-</td><td>-</td><td>-</td><td>-</td><td>-</td></tr><tr><td>G 105</td><td>3.43</td><td>100</td><td>55~75</td><td>-</td><td>-</td><td>-</td><td>-</td><td>-</td><td>-</td><td>-</td><td>-</td><td>-</td><td>-</td><td>-</td><td>-</td><td>-</td><td>-</td><td>-</td><td>-</td><td>-</td><td>-</td></tr><tr><td>G 148</td><td>4.90</td><td>250</td><td>42~57</td><td>-60</td><td>-</td><td>200</td><td>48</td><td>20</td><td>50</td><td>-</td><td>-</td><td>250</td><td>72</td><td>-</td><td>-</td><td>积累</td><td>-</td><td>-</td><td>-</td><td>-</td><td>-</td></tr><tr><td>G 168</td><td>5.88</td><td>200</td><td>60~80</td><td>-60</td><td>19.6</td><td>-</td><td>-</td><td>-</td><td>-</td><td>-</td><td>-</td><td>200</td><td>72</td><td>4.90</td><td>140</td><td>-</td><td>-</td><td>-</td><td>-</td><td>-</td><td>-</td></tr><tr><td>试G 401</td><td>5.88</td><td>150</td><td>40~60</td><td>-60</td><td>-</td><td>200</td><td>24</td><td>20</td><td>70</td><td>-</td><td>-</td><td>-</td><td>-</td><td>-</td><td>-</td><td>-</td><td>RP - 2</td><td>200</td><td>24</td><td>-</td><td>28</td></tr><tr><td rowspan="2">试G 409</td><td rowspan="2">5.49</td><td rowspan="2">180</td><td rowspan="2">50~70</td><td rowspan="2">-60</td><td rowspan="2">-</td><td rowspan="2">150</td><td rowspan="2">24</td><td rowspan="2">30</td><td rowspan="2">35</td><td rowspan="2">-</td><td rowspan="2">-</td><td rowspan="2">-</td><td rowspan="2">-</td><td rowspan="2">-</td><td rowspan="2">-</td><td rowspan="2">-</td><td>RP - 2</td><td rowspan="2">150</td><td rowspan="2">24</td><td>-</td><td>15</td></tr><tr><td>4050</td><td>12</td><td>-</td></tr><tr><td rowspan="2">G 441</td><td rowspan="2">7.84</td><td rowspan="2">300</td><td rowspan="2">60~80</td><td rowspan="2">-50</td><td rowspan="2">24.5</td><td rowspan="2">-</td><td rowspan="2">-</td><td rowspan="2">-</td><td rowspan="2">-</td><td rowspan="2">-</td><td rowspan="2">\( 1\times 10^{10} \)</td><td rowspan="2">200</td><td rowspan="2">72</td><td rowspan="2">5.88</td><td rowspan="2">250</td><td rowspan="2">-</td><td rowspan="2">RP - 2</td><td rowspan="2">室温</td><td rowspan="2">24</td><td rowspan="2">-</td><td>10</td></tr><tr><td>5</td></tr><tr><td>G 601</td><td>7.0</td><td>100</td><td>85~95</td><td>-75</td><td>-</td><td>-</td><td>-</td><td>-</td><td>-</td><td>-</td><td>-</td><td>400</td><td>1</td><td>7</td><td>100</td><td>-</td><td>-</td><td>-</td><td>-</td><td>-</td><td>-</td></tr></table>

# 1.5 供应状态

硅、氟硅橡胶胶料以混炼胶供应；G601胶料仅能以模压胶板供应，不能压制零件，胶板厚度在 $1\mathrm{mm}$ 以上，面积不限。

# 1.6 应用概况

硅、氟硅橡胶胶料的应用范围及主要用途见表1-3。

表1-3[1~5]  

<table><tr><td>胶 料 牌 号</td><td>应 用 范 围</td><td>主要用途举例</td></tr><tr><td>6141</td><td>在空气、臭氧和电场中工作,温度为-60~250℃;在150℃的HP-8滑油中可工作100h。供制衬垫、垫圈、胶管、胶绳及其他橡胶件</td><td>歼击机发动机高温部位的垫片、密封圈</td></tr><tr><td>6142</td><td>在空气、臭氧和电场中工作,温度为-60~250℃。供制衬垫、垫圈、帽盖和其他橡胶件</td><td>飞机信号箱壳体密封</td></tr><tr><td>6143</td><td>在空气、臭氧和电场中工作,温度为-60~250℃。供制衬垫、垫圈、帽盖、胶管、胶绳、型材和引线</td><td>飞机上耐高温衬套</td></tr><tr><td>6144</td><td>在空气、臭氧和电场中工作,温度为-60~250℃。供制造衬垫、垫圈、胶管、胶绳、型材及其零件</td><td>运输机上耐温防磨套、电缆衬套;直升机上胶垫、胶带;歼击机上液压阀、气电阀内橡胶零件</td></tr><tr><td>6145</td><td>在空气、臭氧和电场中工作,温度为-60~250℃。供制衬垫、垫圈、帽盖及其他零件</td><td></td></tr><tr><td>6146</td><td>在空气、臭氧和电场中工作,温度为-60~250℃。供制衬垫、垫圈、胶管、胶绳及厚制品零件</td><td>导弹上耐高温密封圈</td></tr><tr><td>G 105(G105-1)G 105-2</td><td>在空气、臭氧和电场中工作,温度为-60~250℃。供制气密环、胶绳、胶管、活门和垫片</td><td>G 105、G 105-2用于飞机氧气系统的密封,G 105-1用于压出制品</td></tr><tr><td>G 148</td><td>在空气、臭氧和电场中工作,温度为-55~250℃,短期为300℃。供制高温橡胶密封件</td><td>发动机上O形圈、垫片、安装堵头和插座</td></tr><tr><td>G 168</td><td>在空气、臭氧和电场中工作,温度为-60~200℃,胶料的强度高,抗撕裂性能较好,适于压出型材</td><td>歼击机座舱密封型材。型材强度高,抗撕裂性好,与铝板铆接时不产生裂纹</td></tr><tr><td>G 601</td><td>胶板强度高,耐高温性能好,适于在高温热空气管路系统作固定密封垫片。工作温度为-55~400℃,短期可达420℃</td><td>歼击机吹气襟翼管路的密封垫片</td></tr><tr><td>试G 401</td><td>在空气、燃油蒸气、滑油中工作,温度为-60~200℃。供制耐高低温、耐燃油蒸气和滑油的密封件和薄膜</td><td>歼击机倒飞油箱空气减压器内的膜片和O形圈,通过5000次寿命试验和200h飞行考验</td></tr><tr><td>试G 409</td><td>在空气、燃油蒸气和滑油中工作,温度为-60~200℃。供制耐高低温、耐燃油蒸气和滑油系统的密封件、活门件</td><td>歼击机机身油箱和副油箱加油通气活门件;轰炸机速压调节器活门件</td></tr><tr><td>G 441</td><td>在燃油和YH -10、12号液压油中工作,温度为-55~200℃、短期可达220℃。供制耐高低温、耐航空油料的密封件和套管</td><td>歼击机高温电缆保护套管</td></tr></table>

# 1.7 研制及生产单位

硅、氟硅橡胶胶料的研制和生产单位见表1-4。

表1-4  

<table><tr><td>胶料牌号</td><td>研制及生产单位</td></tr><tr><td>6141</td><td>重庆长江橡胶厂、沈阳橡胶工业制品研究所</td></tr><tr><td>6142、6143</td><td>重庆长江橡胶厂</td></tr><tr><td>6144</td><td>重庆长江橡胶厂、沈阳橡胶工业制品研究所、西北橡胶工业制品研究所</td></tr><tr><td>6145</td><td>重庆长江橡胶厂、西北橡胶工业制品研究所</td></tr><tr><td>6146</td><td>重庆长江橡胶厂、上海橡胶工业制品研究所</td></tr><tr><td>G 105、G 148、G 168、G 601、试G 401、试G 409</td><td>西北橡胶工业制品研究所</td></tr><tr><td>G 441</td><td>上海橡胶工业制品研究所</td></tr></table>

# 1.8 鉴定级别及日期

6141、6142、6143、6144、6145、6146胶料：1965年由化学工业部、航空工业部和空军工程部联合批准生产。

试G401、试G409、G105、G168、G601胶料：分别于1984、1985年由化学工业部鉴定通过。

# 2 性能

硅、氟硅橡胶硫化胶的性能典型值见表2-1。

# 3 使用工艺

3.1 胶料的加工方法和硫化条件见表3-1。  
3.2 加工过程中注意事项  
3.2.1 加工过程必须保证胶料清洁，防止混入外来杂质。  
3.2.2 胶料存放过程中要变硬，可塑性降低。使用前必须进行返炼，待胶料变软，表面光滑平整后即可下料出片。返炼时间不足时表面有皱纹，返炼过度胶料发粘而粘辊。  
3.2.3 压机硫化时模具温度应低于硫化剂的分解温度，否则易焦烧。加压后应迅速卸压 $1 \sim 2$ 次，以排除模腔内的空气。对于大型或厚制品件应在加压下将模具冷却到 $70 \sim 80^{\circ} \mathrm{C}$ 启模，以防止制品起泡和损坏。  
3.2.4 二段硫化条件可根据胶料配方、制品的规格尺寸和使用要求而定。二段硫化温度应略高于使用温度，通常起始温度为 $150^{\circ}\mathrm{C}$ ，然后逐步升温到 $200\sim 250^{\circ}\mathrm{C}$ 恒温。硫化时间从数小时至数十小时不等。对于厚制品应采用缓慢逐步升温的方法。厚度超过 $20\mathrm{mm}$ 的制品升温速度不要超过 $5\sim 10^{\circ}\mathrm{C / h}$ ，升温速度过快会引起制品起泡和破裂。  
3.2.5 二段硫化时橡胶件的放置以方便和不产生变形为度。硫化结束后关闭电源自然冷至室温，制品的骤然冷却会引起开裂和变形。

表2-1[1~7]   

<table><tr><td rowspan="3">胶料牌号</td><td rowspan="3">拉伸强度MPa</td><td rowspan="3">扯断伸长率%</td><td rowspan="3">硬度(邵尔A型)度</td><td rowspan="3">脆性温度℃</td><td colspan="4">恒定压缩永久变形,%</td><td rowspan="3">工频介电强度kV/mm</td><td rowspan="3">体积电阻率Ω·cm</td></tr><tr><td colspan="3">试验条件</td><td rowspan="2">变形值</td></tr><tr><td>温度℃</td><td>时间h</td><td>压缩率%</td></tr><tr><td>6141</td><td>2.94~4.903.62</td><td>170~260227</td><td>50~5853</td><td>-70</td><td>200</td><td>48</td><td>30</td><td>80</td><td>20~27</td><td>1×1013~6.6×1013</td></tr><tr><td>6142</td><td>4.11</td><td>337</td><td>53</td><td></td><td>200</td><td>48</td><td>30</td><td>42</td><td>-</td><td>-</td></tr><tr><td>6143</td><td>3.53</td><td>236</td><td>46</td><td></td><td></td><td></td><td></td><td></td><td>28.6</td><td>6×1015</td></tr><tr><td>6144</td><td>4.70~8.536.33</td><td>227~360277</td><td>40~5446</td><td>-70</td><td>200</td><td>48</td><td>30</td><td>20~5527</td><td>20~28.625.3</td><td>1014~10162.6×1015</td></tr><tr><td>6145</td><td>5.88~8.827.35·</td><td>200~294259</td><td>45~6560</td><td>-69</td><td></td><td></td><td></td><td></td><td>20~3729.6</td><td>1014~5.7×10151013</td></tr><tr><td>6146</td><td>6.37~10.67.06</td><td>232~360309</td><td>45~6050</td><td>-65</td><td>200</td><td>48</td><td>30</td><td>16~3930</td><td>30.8</td><td>1.63×1016</td></tr><tr><td>G 105</td><td>4.41~5.88</td><td>100~200</td><td>55~75</td><td>-</td><td></td><td></td><td></td><td>-</td><td>-</td><td>-</td></tr><tr><td>G 148</td><td>7.25~9.02</td><td>365~453</td><td>45~52</td><td></td><td></td><td></td><td></td><td></td><td>-</td><td></td></tr><tr><td>G 1681</td><td>6.08~7.25</td><td>290~550</td><td>60~80</td><td>-70</td><td></td><td></td><td></td><td>-</td><td>-</td><td>-</td></tr><tr><td>G 601</td><td>7.25~9.80</td><td>150~300</td><td>85~95</td><td>-75</td><td></td><td></td><td></td><td>-</td><td>-</td><td>-</td></tr><tr><td>试G 401</td><td>6.37~8.82</td><td>200~370</td><td>40~60</td><td>-67</td><td>200</td><td>24</td><td>20</td><td>38~62</td><td>-</td><td>-</td></tr><tr><td>试G 409</td><td>7.84~9.80</td><td>230~300</td><td>50~70</td><td>-60~-65</td><td>150</td><td>24</td><td>30</td><td>20~25</td><td>-</td><td>-</td></tr><tr><td>G 4412</td><td>8.13~11.810.2</td><td>404~534478</td><td>63~7771</td><td>-50</td><td></td><td></td><td></td><td>-</td><td>16~2218.3</td><td>4.8×1013~16×10138.9×1013</td></tr></table>

① G168撕裂强度为 $24.5 \sim 29.4 \mathrm{kN} / \mathrm{m}$ 。  
$②$ G441撕裂强度为 $\frac{28.4\sim 44.1}{37.7}\mathrm{kN / m}_{\circ}$

续表 2-1  

<table><tr><td rowspan="3">胶料牌号</td><td colspan="5">热老化性能</td><td colspan="5">耐 介 质 性 能</td><td rowspan="3">颜色</td></tr><tr><td colspan="2">老化条件</td><td rowspan="2">拉伸强度MPa</td><td rowspan="2">扯断伸长率%</td><td rowspan="2">硬度变化(邵尔A型)度</td><td colspan="3">浸泡条件</td><td rowspan="2">重量变化%</td><td rowspan="2">体积变化%</td></tr><tr><td>温度℃</td><td>时间h</td><td>介质</td><td>温度℃</td><td>时间h</td></tr><tr><td>6141</td><td>250</td><td>72</td><td>2.94~4.513.43</td><td>150~262188</td><td>-</td><td>HP - 8</td><td>150</td><td>24</td><td>28~3029.6</td><td>-</td><td>白色</td></tr><tr><td>6142</td><td></td><td></td><td></td><td></td><td>-</td><td></td><td></td><td></td><td>-</td><td>-</td><td>白色</td></tr><tr><td>6143</td><td></td><td></td><td></td><td></td><td>-</td><td></td><td></td><td></td><td>-</td><td>-</td><td>红、黄、绿、蓝、黑、白色</td></tr><tr><td>6144</td><td>250</td><td>72</td><td>3.92~6.865.09</td><td>180~335254</td><td>-</td><td></td><td></td><td></td><td>-</td><td>-</td><td>红色</td></tr><tr><td>6145</td><td>200</td><td>200</td><td>4.90~5.88</td><td>170~200</td><td>-</td><td></td><td></td><td></td><td>-</td><td>-</td><td>半透明红色</td></tr><tr><td>6146</td><td></td><td></td><td></td><td></td><td></td><td></td><td></td><td></td><td>-</td><td>-</td><td>红色</td></tr><tr><td>G105</td><td></td><td></td><td>-</td><td>-</td><td>-</td><td></td><td></td><td></td><td>-</td><td>-</td><td>粉色</td></tr><tr><td>G148</td><td>300</td><td>94</td><td>2.7~7.2</td><td>183~339</td><td>+4~+10</td><td></td><td></td><td></td><td>-</td><td>-</td><td></td></tr><tr><td>G168</td><td>200</td><td>72</td><td>9.31~10.3</td><td>160~400</td><td>-</td><td></td><td></td><td></td><td>-</td><td>-</td><td></td></tr><tr><td>G601</td><td>400</td><td>1</td><td>7.45~9.80</td><td>150~200</td><td>-</td><td></td><td></td><td></td><td>-</td><td>-</td><td></td></tr><tr><td>试G401</td><td></td><td></td><td>-</td><td>-</td><td>-</td><td></td><td></td><td></td><td>-</td><td></td><td></td></tr><tr><td>试G409</td><td>200</td><td>72</td><td>6.86~8.84</td><td>180~260</td><td>-</td><td>4050</td><td>150</td><td>24</td><td>5.1~5.5</td><td>8.1~8.9</td><td></td></tr><tr><td rowspan="2">G441</td><td rowspan="2">200</td><td rowspan="2">72</td><td rowspan="2">5.0~10.68.6</td><td rowspan="2">247~468387</td><td rowspan="2">-</td><td rowspan="2">RP - 2YH - 10</td><td rowspan="2">室温</td><td rowspan="2">24</td><td rowspan="2">-</td><td>3.0~6.3</td><td rowspan="2"></td></tr><tr><td>0.98~2.3</td></tr></table>

表3-1[1.0]  

<table><tr><td>胶料牌号</td><td>适宜的加工方法</td><td>一段硫化条件(平板)℃×min</td><td>二段硫化条件(烘箱)</td></tr><tr><td>6141</td><td>模压、压延、压出</td><td rowspan="5">125×10</td><td rowspan="12">室温1h 150℃ 1h 250℃×4h或连续生产采用150℃×1h 1h 250℃×4h</td></tr><tr><td>6142</td><td>模压、压延</td></tr><tr><td>6143</td><td>模压、压延、压出</td></tr><tr><td>6144</td><td>模压、压延、压出</td></tr><tr><td>6145</td><td>模压、压延</td></tr><tr><td>6146</td><td>模压、压延、压出</td><td>158×15</td></tr><tr><td>G 105</td><td>模压</td><td>130×10</td></tr><tr><td>G 105-1</td><td>压出</td><td>135×10</td></tr><tr><td>G 105-2</td><td>模压</td><td>135×15</td></tr><tr><td>G 148</td><td>模压</td><td>151×10</td></tr><tr><td>G 168</td><td>压出</td><td>130×10</td></tr><tr><td>G 601</td><td>模压</td><td>151×10</td></tr><tr><td>试G 401</td><td>模压</td><td>135×10</td><td rowspan="2">室温1h 150℃ 1h 200℃×4h</td></tr><tr><td>试G 409</td><td>模压</td><td>150×10</td></tr><tr><td>G 441</td><td>模压</td><td></td><td></td></tr></table>

# 4 其他

# 4.1 包装

成卷包装于塑料袋内，封好袋口放入确保贮存和运输的包装箱内，严禁杂质混入胶料内。

# 4.2 运输

按非危险品运输，注意防晒、防潮。

# 4.3 贮存

贮存在温度 $0 \sim 28^{\circ} \mathrm{C}$ 、相对湿度不大于 $80\%$ 的库房内，避免阳光直接照射，距热源不少于 $1 \mathrm{~m}$ ，距地面不少于 $0.3 \mathrm{~m}$ 。贮存中应防止与油类、酸、碱及其他对胶料有害物质的接触。胶料自制造之日起一个月内出厂。6141、6142、6143、6144、6145、6146胶料贮存保管期为4个月，G105、G148、G168、试G401、试G409、G441胶料为6个月。G601供应硫化胶板，贮存期为5年。超过保管期的胶料，按先试验后使用的原则由使用方自行处理。

# 4.4 技术安全

硅、氟硅橡胶胶料混炼中的热处理和二段硫化要注意通风，避免污染工作场所和影响操作人员的健康。

# 参考资料

[1] 西北橡胶工业制品研究所：橡胶胶料、制品性能统计资料，No.橡-4，1985年  
[2]沈阳飞机公司：航空胶料进厂性能检验报告，No.橡-20，1985年  
[3] 西安飞机附件公司：航空胶料进厂检验性能统计资料，No.橡-18，1984年  
[4]沈阳航空发动机公司：航空胶料、胶粘剂进厂性能检验统计资料，No.橡-21，1985年  
[5]南方动力机械公司：航空胶料及制品进厂性能检验统计资料，No.橡-23，1985年  
[6]沈阳橡胶工业制品研究所：橡胶胶布、制品性能统计资料，No.橡-5，1985年  
[7] 重庆长江橡胶厂：橡胶胶料生产批次性能统计资料，No.橡-2，1985年

# 橡胶模压零件

# 丁腈、氯醇橡胶薄膜

# 1 概述

丁腈、氯醇橡胶薄膜由橡胶和天然或合成纤维织物经复合、硫化而成。与金属膜盒或其他结构敏感元件比较，具有敏感性好、结构紧凑、生产和装配简便、成本低等特点。适于制造空气或航空油料系统中的敏感元件和电磁活门垫片。丁腈橡胶薄膜工作温度为 $-50\sim 100^{\circ}\mathrm{C}$ ，短时可达 $110^{\circ}\mathrm{C}$ ；氯醇橡胶薄膜工作温度为 $-55\sim 110^{\circ}\mathrm{C}$ ，短时可达 $130^{\circ}\mathrm{C}$ 。工作压力为 $0\sim 0.2\mathrm{MPa}$ ，短时可达 $0.3\mathrm{MPa}$ 。

丁腈橡胶薄膜柔软性、耐油性好，对金属不腐蚀，但耐氧、耐臭氧和耐天候老化性能差，贮存和使用寿命短。氯醇橡胶薄膜耐氧、耐臭氧、耐天候、耐介质老化性能好，贮存和使用寿命较长，但对镁合金和部分金属有腐蚀或严重腐蚀，使用时需采取防腐措施，此外，薄膜的外观和柔软性稍差。

# 1.1 牌号及名称

丁腈、氯醇橡胶薄膜的牌号及名称见表1-1。

表1-1  

<table><tr><td>牌 号</td><td>名 称</td><td>国外相近牌号</td></tr><tr><td>5870</td><td>丁腈橡胶薄膜</td><td>4327（苏）</td></tr><tr><td>5266</td><td>丁腈橡胶薄膜</td><td>3944（苏）</td></tr><tr><td>44681</td><td>二元氯醇橡胶薄膜</td><td>-</td></tr><tr><td>206-1, 261-2</td><td>三元氯醇橡胶薄膜</td><td>-</td></tr></table>

# 1.2 基本组成

薄膜的基本组成见表1-2，其中单层结构薄膜、双层结构薄膜和波纹形薄膜典型结构示意图分别见图 $1 - 1\sim$ 图1-3。

表1-2  

<table><tr><td>薄膜牌号</td><td>胶料牌号</td><td>骨架材料</td></tr><tr><td>5870</td><td>高5870</td><td>115棉布或401生丝绸</td></tr><tr><td>5266</td><td>5266</td><td>115棉布</td></tr><tr><td>44681</td><td>44681-3A</td><td>涤纶绸等合成纤维织物</td></tr><tr><td>206-1</td><td>206-1</td><td>涤纶绸等合成纤维织物</td></tr><tr><td>261-2</td><td>261-2</td><td>涤纶绸等合成纤维织物</td></tr></table>

图片摘要：该图主要展示 1 2。
![](images/716fca8c10b668138b2b5fb7357a12d1a14970e71dbec54e8ba10c10155063e8.jpg)

图片摘要：该图主要展示 1 2。
![](images/3a4012bd2f77fde3b525880327b18f9bb7267684a7e4cb336db09b511f537025.jpg)  
图1-1 单层结构薄膜示意图  
图1-2 双层结构薄膜示意图

图片摘要：该图主要展示 1 2 双层结构薄膜示意图。
![](images/4b9eea164101a3f55c0b9567b0777a1d8dcfda80c50e65841ced2f373d6fbe25.jpg)  
图1-3 波纹形薄膜结构示意图

# 1.3 材料标准

HG 6-411-79《航空用橡胶薄膜》；辽QH 54-83《航空用二元氯醇橡胶薄膜》。

# 1.5 供应状态

除可根据使用方提出的结构、规格和公差要求生产外，汽油系统中使用的薄膜按表1-3供应，燃油系统中使用的薄膜按表1-4供应。

表1-3  

<table><tr><td>产品名称</td><td>零件编号</td><td>产品名称</td><td>零件编号</td></tr><tr><td>BM1-01</td><td>T229840, T229840-1</td><td>BM1-51</td><td>T229833</td></tr><tr><td>BM1-03</td><td>T229831</td><td>BM2-01</td><td>T229870</td></tr><tr><td>BM1-04</td><td>T229830, T229830-1</td><td>BM2-53</td><td>T229871</td></tr><tr><td>BM1-50</td><td>T229834</td><td>BM2-54</td><td>T229872</td></tr></table>

表1-4  

<table><tr><td>产品名称</td><td>零件编号</td><td>产品名称</td><td>零件编号</td></tr><tr><td>BM1-07</td><td>T 229930</td><td>BM1-57</td><td>T 229950</td></tr><tr><td>BM1-08</td><td>T 229931</td><td>BM1-58</td><td>T 229960</td></tr><tr><td>BM1-09</td><td>T 229932</td><td>BM1-59</td><td>T 229951</td></tr><tr><td>BM1-10</td><td>T 229940</td><td>BM2-02</td><td>T 229971</td></tr><tr><td>BM1-52</td><td>T 229933</td><td>BM2-53</td><td>T 229980</td></tr><tr><td>BM1-53</td><td>T 229934</td><td>BM2-04</td><td>T 229981</td></tr><tr><td>BM1-54</td><td>T 229935</td><td>BM2-51</td><td>T 229970</td></tr><tr><td>BM1-55</td><td>T 229936</td><td>BM2-52</td><td>T 229972</td></tr><tr><td>BM1-56</td><td>T 229941</td><td></td><td></td></tr></table>

# 1.6 应用概况

已用在航空发动机、辅机的停车开关、油门开关、燃油泵、加力泵、滑油泵、燃调器、点火器减压活门等辅机上作敏感元件。

# 1.7 研制及生产单位

5870、5266、44681、206-1橡胶薄膜：沈阳第四橡胶厂研制并生产。

5870、261-2橡胶薄膜：西北橡胶厂研制并生产。

# 1.8 鉴定级别及日期

5870、5266丁腈橡胶薄膜：1956年由化学工业部橡胶工业局、国防工业部航空工业局和空军工程部联合批准生产。

44681氯醇橡胶薄膜：1978年由化学工业部、航空工业部和空军工程部联合鉴定通过。

261-2氯醇橡胶薄膜：1986年由化学工业部、航空工业部和空军工程部联合鉴定通过。

# 2 性能

# 2.1 胶料性能

薄膜用胶料硫化胶的性能见表2-1。

# 2.2 成品性能

2.2.1 外观 薄膜的表面应平整、光洁，不允许有气泡、凸起、皱折、离层、抽丝、断线、纤维外露和外来杂质等缺陷。同一张薄膜上厚度的不均匀度不应超过薄膜厚度公差的一半。  
2.2.2 气密性 各种薄膜在表2-2试验条件下不允许漏气。  
2.2.3 静力负荷 各种薄膜承受静力负荷性能见表2-3。

表2-1  

<table><tr><td rowspan="2">性能</td><td colspan="2">高5870</td><td colspan="2">5266</td><td colspan="2">44681-3A</td><td colspan="2">261-2</td><td colspan="2">206-1</td></tr><tr><td>指标</td><td>典型值</td><td>指标</td><td>典型值</td><td>指标</td><td>典型值</td><td>指标</td><td>典型值</td><td>指标①</td><td>典型值</td></tr><tr><td>拉伸强度,MPa</td><td>&gt;7.84</td><td>12.2</td><td>&gt;12.7</td><td>15.0~16.0</td><td>&gt;12.7</td><td>13.0~15.0</td><td>&gt;6.86</td><td>7.0~8.0</td><td>&gt;7.84</td><td>7.84~8.1</td></tr><tr><td>扯断伸长率,%</td><td>&gt;170</td><td>170~210</td><td>&gt;400</td><td>450~500</td><td>&gt;400</td><td>440~500</td><td>&gt;250</td><td>380~480</td><td>&gt;170</td><td>250~300</td></tr><tr><td>脆性温度,℃</td><td>&lt;-48</td><td>-48~-49</td><td>&lt;-30</td><td>-35~-40</td><td>&lt;-30</td><td>-30~-38</td><td>&lt;-50</td><td>-50~-54</td><td>&lt;-48</td><td>-49~-51</td></tr><tr><td rowspan="2">耐油性:(18~28℃×24h,重量变化),%NY-120+苯(重量比75:25)RP-2</td><td>0~15</td><td>1.5~2.5</td><td>0~28</td><td>0~5</td><td>0~28</td><td>12~15</td><td>0~15</td><td>5~10</td><td>0~15</td><td>7~8</td></tr><tr><td>-1~6</td><td>0~3.5</td><td>0~5</td><td>0~5</td><td>0~5</td><td>1~2</td><td>-1~6</td><td>-1~3</td><td>-1~6</td><td>-1~0</td></tr><tr><td>老化系数(90℃×24h,按伸长计)</td><td>&gt;0.4</td><td>0.5~0.6</td><td>-</td><td>-</td><td>&gt;0.7</td><td>0.8~0.9</td><td>&gt;0.6</td><td>0.7~0.8②</td><td>&gt;0.6</td><td>0.8~0.9</td></tr><tr><td>耐臭氧性(10mPa×2h,弯曲180°)</td><td>-</td><td>-</td><td>-</td><td>-</td><td>不龟裂</td><td>不龟裂</td><td>不龟裂</td><td>不龟裂</td><td>不龟裂</td><td>不龟裂</td></tr></table>

① 协议指标。  
$130^{\circ}C\times 24h_{\circ}$

表2-2  

<table><tr><td>薄膜牌号</td><td>热老化条件</td><td>压力，MPa</td><td>压力下保持时间，min</td></tr><tr><td>5870、5266</td><td rowspan="2">热老化前</td><td rowspan="2">0.15</td><td rowspan="2">5</td></tr><tr><td>44681、206-1</td></tr><tr><td rowspan="2">261-2</td><td>热老化前</td><td rowspan="2">0.3</td><td rowspan="2">5</td></tr><tr><td>130℃×6 h热老化后</td></tr></table>

表2-3  

<table><tr><td rowspan="3">薄膜牌号</td><td rowspan="3">热老化条件</td><td colspan="4">静力负荷,MPa</td></tr><tr><td colspan="2">单层结构</td><td colspan="2">双层结构</td></tr><tr><td>指标</td><td>典型值</td><td>指标</td><td>典型值</td></tr><tr><td rowspan="2">5870,526644681,206-1</td><td>热老化前</td><td rowspan="2">&gt;0.5</td><td rowspan="2">0.8~1.0</td><td rowspan="4">&gt;1</td><td rowspan="4">1.5</td></tr><tr><td>100C×6h热老化后</td></tr><tr><td rowspan="2">261-2</td><td>热老化前</td><td rowspan="2">&gt;0.5</td><td rowspan="2">1.0</td></tr><tr><td>130C×6h热老化后</td></tr></table>

2.2.4 耐油性 丁腈橡胶薄膜的耐油性能见表2-4，氯醇橡胶薄膜的耐油性能见表2-5。

表2-4  

<table><tr><td rowspan="3">产品名称</td><td colspan="4">NY-120+苯(重量比75:25)18~28℃×24h</td><td colspan="2">NY-120+苯(重量比95:5)18~28℃×24h</td><td colspan="2">RP-218~28℃×24h</td></tr><tr><td colspan="2">溶胀重量变化,%</td><td colspan="2">减重,%</td><td colspan="2">增厚,mm</td><td colspan="2">重量变化,%</td></tr><tr><td>指标</td><td>典型值</td><td>指标</td><td>典型值</td><td>指标</td><td>典型值</td><td>指标</td><td>典型值</td></tr><tr><td>BM1-01</td><td rowspan="4">0~20</td><td rowspan="4">11.0~16.0</td><td rowspan="4">&lt;6</td><td rowspan="4">3.0~4.5</td><td rowspan="12">&lt;0.06</td><td rowspan="4">0~0.04</td><td rowspan="4">0~12</td><td rowspan="4">3.0~4.0</td></tr><tr><td>BM1-03</td></tr><tr><td>BM1-04</td></tr><tr><td>BM1-06</td></tr><tr><td>BM1-07</td><td rowspan="4">-3~6</td><td>-3.4~2.6</td><td rowspan="4">&lt;18</td><td rowspan="2">11.1~13.8</td><td rowspan="4">0~0.01</td><td rowspan="4">-8~2</td><td rowspan="2">-6.4~-4.0</td></tr><tr><td>BM1-08</td><td>-3.0~2.6</td></tr><tr><td>BM1-09</td><td>-0.9~2.8</td><td>6.8~14.4</td><td>-6.0~1.0</td></tr><tr><td>BM1-10</td><td>-2.0~2.8</td><td>11.4~14.3</td><td>-5.4~2.3</td></tr><tr><td>BM1-50</td><td rowspan="2">0~20</td><td></td><td rowspan="2">&lt;6</td><td></td><td></td><td rowspan="2">0~12</td><td></td></tr><tr><td>BM1-51</td><td></td><td></td><td></td><td></td></tr><tr><td>BM1-52</td><td>-3~6</td><td></td><td>&lt;18</td><td></td><td></td><td>-8~2</td><td></td></tr><tr><td>BM2-01</td><td>0~20</td><td>11.0~13.6</td><td>&lt;6</td><td>3.0~4.5</td><td>0~0.06</td><td>0~12</td><td>3.0~5.9</td></tr><tr><td>BM2-02</td><td>0~7.0</td><td></td><td>&lt;15</td><td></td><td rowspan="3">&lt;0.09</td><td></td><td>-4~2</td><td></td></tr><tr><td>BM2-50</td><td>0~15</td><td></td><td>&lt;12</td><td></td><td></td><td>0~5.0</td><td></td></tr><tr><td>BM2-51</td><td>-3~+6</td><td></td><td>&lt;18</td><td></td><td></td><td>-8~2</td><td></td></tr></table>

表2-5  

<table><tr><td rowspan="3">产品名称</td><td colspan="4">NY-120+苯(重量比75:25)18~28℃×24h</td><td colspan="2">NY-120+苯(重量比95:5)18~28℃×24h</td><td colspan="2">RP-218~28℃×24h</td></tr><tr><td colspan="2">溶胀重量变化,%</td><td colspan="2">减重,%</td><td colspan="2">增厚,mm</td><td colspan="2">重量变化,%</td></tr><tr><td>指标</td><td>典型值</td><td>指标</td><td>典型值</td><td>指标</td><td>典型值</td><td>指标</td><td>典型值</td></tr><tr><td>44681</td><td>0~20</td><td>5~8</td><td>&lt;6</td><td>3~6</td><td>0~12</td><td>1~2</td><td>&lt;0.06</td><td>0.01~0.02</td></tr><tr><td>206-1</td><td>-</td><td>4~8</td><td>-</td><td>5~8</td><td>-</td><td>-2~0</td><td>-</td><td>0.01~0.03</td></tr><tr><td>261-2</td><td>0~10</td><td>6~8</td><td>&lt;18</td><td>5.8~7.2</td><td>-4~5</td><td>-0.3~1.5</td><td>&lt;0.06</td><td>0.01~0.02</td></tr></table>

# 2.2.6 使用性能

2.2.5 耐寒性 各种丁腈、氯醇橡胶薄膜在汽油中经 $18 \sim 28^{\circ} \mathrm{C} \times 6 \mathrm{~h}$ 溶胀后，于 $-50^{\circ} \mathrm{C}$ 放置 $3 \mathrm{~min}$ ，弯曲 $180^{\circ}$ ，不产生裂纹。  
2.2.6.1 丁腈橡胶薄膜的使用期综合规定为3年 $300\mathrm{h}$ ，实际使用统计结果，薄膜的总寿命可达8年，其中在涡喷式发动机上使用一般为 $200\mathrm{h}$ ，在其他型号发动机上使用可达 $1000\mathrm{h}$ 。  
2.2.6.2 44681氯醇橡胶薄膜使用寿命可按发动机的实际需要由使用方和制造方商定，目前暂定为6年 $1000\mathrm{h}$ 。  
2.2.6.3 261-2氯醇橡胶薄膜在涡喷式发动机上的使用寿命为6年 $500\sim 600\mathrm{h}$ ，在涡桨式发动机上的使用寿命为6年 $1500\sim 2000\mathrm{h}_{\circ}$   
2.2.6.4 206-1氯醇橡胶薄膜按协议在涡桨式发动机上的使用寿命为 $1000\mathrm{h}$ , 实际已通过 $2000\mathrm{h}$ 以上飞行试用。

# 3 使用工艺

氯醇橡胶薄膜使用前应检查对所接触金属的腐蚀情况。

# 4 其他

# 4.1 包装

薄膜之间应用玻璃纸或油光纸隔离。

# 4.2 运输

按非危险品进行运输。注意防晒、防潮。

# 4.3 贮存

贮存在温度 $0 \sim 28^{\circ} \mathrm{C}$ 、相对湿度不大于 $80\%$ 的库房内，避免阳光直接照射，距热源不少于 $1 \mathrm{~m}$ ，距地面不少于 $0.3 \mathrm{~m}$ 。应防止与油类、酸、碱及其他有害物质的接触。丁腈橡胶薄膜的贮存期为1年，氯醇橡胶薄膜的贮存期为2年。

# 参考资料

[1]沈阳第四橡胶厂：航空胶料、胶布、胶管、油箱及制品性能数据统计表，No.橡-6，1986年  
[2] 西北橡胶厂：航空胶料、胶粘剂和橡胶制品性能统计表，No.橡-3,1985年  
[3] 北京航空材料研究所：航空胶料、胶粘剂性能统计资料，No.橡-17，1985年

# 天然、氯丁、硅、氟硅橡胶膜片

# 1 概述

天然、氯丁、硅、氟硅橡胶膜片由橡胶与天然或合成纤维织物经复合、硫化而成。适用于制造飞机系统附件的敏感元件。

天然、氯丁橡胶膜片在空气中的工作温度为 $-50\sim 80^{\circ}C$ ；硅橡胶膜片在空气中的工作温度为 $-60\sim 200^{\circ}C$ ；氟硅橡胶膜片在空气和燃油蒸气中的工作温度为 $-55\sim 200^{\circ}C$ 。

# 1.1 牌号及名称

天然、氯丁橡胶膜片；硅橡胶膜片；氟硅橡胶膜片。

# 1.2 基本组成

膜片的基本组成见表1-1。

表1-1  

<table><tr><td>膜片名称</td><td>胶料牌号</td><td>骨架材料</td></tr><tr><td>天然、氯丁橡胶膜片</td><td>S1-02(内层胶)41501(外层胶)41604(内、外层通用胶)</td><td>棉布、绸布、合成纤维织物</td></tr><tr><td>硅橡胶膜片</td><td>G128</td><td>聚酯布、锦纶布、涤纶衬衫布</td></tr><tr><td>氟硅橡胶膜片</td><td>G406、G408</td><td>聚酯布、锦纶布</td></tr><tr><td>氟硅纯橡胶膜片</td><td>试G401</td><td>-</td></tr></table>

# 1.5 供应状态

除可根据使用方提出的结构、规格和公差要求生产外，现可供应的零件编号如表1-2。

表1-2  

<table><tr><td>膜片名称</td><td>零件编号</td><td>膜片名称</td><td>零件编号</td></tr><tr><td rowspan="13">天然、氯丁橡胶膜片</td><td>T 229730</td><td rowspan="13">硅、氟硅橡胶膜片</td><td>Q Y F - 36 - 501</td></tr><tr><td>T 229731</td><td>Q Y F - 29 - 102</td></tr><tr><td>T 229732</td><td>K J Y - 16 - 1003</td></tr><tr><td>T 229733</td><td>Q J Y - 1 - 2001</td></tr><tr><td>T 229734</td><td>Q Y F - 41C - 1002</td></tr><tr><td>T 229735</td><td>F Z 504 - 0101</td></tr><tr><td>T 229736</td><td>F Z 504 - 1201</td></tr><tr><td>T 229737</td><td>F Z 504 - 0201</td></tr><tr><td>T 229738</td><td>K J Y - 15 - 203</td></tr><tr><td>T 229739</td><td></td></tr><tr><td>T 229740</td><td></td></tr><tr><td>T 229741</td><td></td></tr><tr><td>T 229742</td><td></td></tr></table>

# 1.6 应用概况

天然、氯丁橡胶膜片已用于各型飞机座舱调压、减压装置、放气袋离心活门附件内的敏感元件。硅橡胶、氟硅橡胶膜片已在高速歼击机、新研制机种和大型喷气客机的附件上试用。

# 1.7 研制及生产单位

天然、氯丁橡胶膜片：沈阳第四橡胶厂研制并生产。

硅、氟硅橡胶膜片：西北橡胶工业制品研究所研制并生产。

# 1.8 鉴定级别及日期

天然、氯丁橡胶膜片：1960年前由化学工业部橡胶工业局、国防工业部航空工业局和空军工程部联合批准生产。

硅、氟硅橡胶膜片：1985年由化学工业部和航空工业部联合鉴定通过。

# 2 性能

# 2.1 胶料性能

制造天然、氯丁橡胶膜片所用胶料硫化胶的性能指标见表2-1，制造硅、氟硅橡胶膜片所用胶料硫化胶的性能指标见表2-2。

表2-1[1]   

<table><tr><td>胶料牌号
性能</td><td>S1-02</td><td>41501</td><td>41604</td></tr><tr><td>拉伸强度，MPa</td><td>19.6</td><td>17.6</td><td>13.7</td></tr><tr><td>扯断伸长率，%</td><td>700</td><td>500</td><td>400</td></tr><tr><td>扯断永久变形，%</td><td>25</td><td>35</td><td>25</td></tr><tr><td>硬度（邵尔A型），度</td><td>-</td><td>45~60</td><td>55~70</td></tr><tr><td>脆性温度，℃</td><td>-50</td><td>-</td><td>-55</td></tr><tr><td>热老化系数（70℃×1000）</td><td>0.75</td><td>-</td><td>0.70</td></tr></table>

表2-2（2）  

<table><tr><td>胶 料 牌 号 性能</td><td>试G 401</td><td>G 406</td><td>G 408</td><td>G 128</td></tr><tr><td>拉伸强度,MPa</td><td>5.88</td><td>4.90</td><td>2.94</td><td>4.90</td></tr><tr><td>扯断伸长率,%</td><td>150</td><td>200</td><td>140</td><td>200</td></tr><tr><td>硬度(邵尔A型),度</td><td>40~60</td><td>40~60</td><td>50~70</td><td>40~60</td></tr><tr><td>压缩永久变形(200℃×24h,压缩20%),%&lt;</td><td>70</td><td>-</td><td>-</td><td>-</td></tr><tr><td>脆性温度,℃&lt;</td><td>-60</td><td>-60</td><td>-60</td><td>-60</td></tr><tr><td>耐燃油性(重量变化),%</td><td>-</td><td>-</td><td>0~15</td><td>-</td></tr><tr><td>RP-2,150℃×24h</td><td>&lt;28</td><td>积累</td><td>-</td><td>-</td></tr><tr><td>200℃×24h</td><td></td><td></td><td></td><td></td></tr></table>

# 2.2 成品性能

# 2.2.1 天然、氯丁橡胶膜片的成品性能

2.2.1.1 外观膜片层数、形状、规格、尺寸和公差应符合使用方和制造方商定的技术要求或设计图纸要求。除另有规定外，同一张膜片的厚度偏差不得超过膜片允许厚度公差的一半。  
2.2.1.2 气密性 膜片在 $80^{\circ}\mathrm{C}$ 和 $-60^{\circ}\mathrm{C}$ 各保持 $2\mathrm{h}$ 后，在 $0.1\mathrm{MPa}$ 压力下保持 $5\mathrm{min}$ 应不透气。  
2.2.1.3 静力负荷 膜片在 $80^{\circ}\mathrm{C}$ 和 $-60^{\circ}\mathrm{C}$ 下各保持 $2\mathrm{h}$ 后，承受静力负荷应大于 $0.2\mathrm{MPa}$ 。  
2.2.1.4 耐寒性膜片在 $-13^{\circ}\mathrm{C}$ 、 $13\mathrm{N}$ 负荷下弹性变形行程应不大于 $2.5\mathrm{mm}$ 。  
2.2.1.5 耐臭氧性膜片在 $1\mathrm{Pa}$ 臭氧浓度下，弯曲 $180^{\circ}$ ，保持 $15\mathrm{min}$ ，应不产生裂纹。  
2.2.1.6 使用性能（3）天然、氯丁橡胶膜片的使用期为3年 $200\mathrm{h}$ ，现场实际使用

已达6年 $600\sim 1000\mathrm{h}_{\circ}$

# 2.2.2 硅、氟硅橡胶膜片成品性能

由使用方与制造方商定。使用期待定，但比天然、氯丁橡胶膜片长。

# 3 使用工艺

膜片装配时应放平，固定螺栓拧紧力应分布均匀。

# 4 其他

# 4.1 包装

膜片间用玻璃纸或油光纸隔离后放入纸盒中，必要时须加铅封。

# 4.2 运输

按非危险品运输。注意防晒、防潮、防霉。

# 4.3 贮存

贮存在温度 $0 \sim 28^{\circ} \mathrm{C}$ 、相对湿度不大于 $80\%$ 的库房内，避免阳光直接照射，距热源不少于 $1 \mathrm{~m}$ ，距地面高度不少于 $0.3 \mathrm{~m}$ 。贮存中应防止与油类、酸、碱及其他对膜片有害物质接触。天然、氯丁橡胶膜片的贮存期为1年；硅、氟硅橡胶膜片贮存期可达2年以上。

# 参考资料

# 仪表用橡胶－金属减震器

# 1 概述
