Repository: C-zj02/CFD-claw

<div align="center">

**English** | [中文](#中文版) | [Français](README_FR.md) | [Русский](README_RU.md) | [हिन्दी](README_HI.md) | [العربية](README_AR.md) | [Português](README_PT.md)

# 🚀 Claude Code Python

**A Complete Python Reimplementation Based on Real Claude Code Source**

*From TypeScript Source → Rebuilt in Python with ❤️*

***
**🔥 Active Development • New Features Weekly 🔥**

</div>

***

## 🎯 What is This?

**Clawd Code** is a **complete Python rewrite** of Claude Code, based on the **real TypeScript source code**.

File: RAG-data/中国航空材料手册(第1版) 第6卷 橡胶 密封剂 燃料及润滑材料201-400.pdf-06ece454-dfb6-4ae8-bc0b-c0af04aefbbf.md (part 4 of 7)
续表 2-3  
<table><tr><td colspan="4">老化条件</td><td colspan="2">拉伸强度MPa·s</td><td colspan="2">扯断伸长率%</td><td colspan="2">T型剥离强度①kN/m</td></tr><tr><td>介质</td><td>温度℃</td><td>时间d</td><td>综合老化时间d</td><td>指标</td><td>典型值</td><td>指标</td><td>典型值</td><td>指标</td><td>典型值</td></tr><tr><td>空气</td><td>120</td><td>1</td><td rowspan="2">8</td><td rowspan="2">&gt;1.5</td><td rowspan="2">2.65</td><td rowspan="2">&gt;400</td><td rowspan="2">700</td><td rowspan="2">&gt;6.0</td><td rowspan="2">10.8</td></tr><tr><td>2号喷气燃料</td><td>60</td><td>7</td></tr><tr><td>2号喷气燃料</td><td>60</td><td>4</td><td rowspan="3">15</td><td rowspan="3">&gt;1.5</td><td rowspan="3">2.60</td><td rowspan="3">&gt;300</td><td rowspan="3">560</td><td rowspan="3">&gt;6.0</td><td rowspan="3">10.5</td></tr><tr><td>空气</td><td>50</td><td>4</td></tr><tr><td>空气</td><td>120</td><td>7</td></tr><tr><td>2号喷气燃料</td><td>60</td><td>14</td><td>14</td><td>&gt;1.47</td><td>2.37</td><td>&gt;400</td><td>765</td><td>&gt;6.0</td><td>10.5</td></tr></table>

$①$ $100\%$ 内聚破坏。  
2.3.3 耐水性能 见表2-5。

表2-5 [2]   

<table><tr><td colspan="3">浸 泡 条 件</td><td rowspan="2">T型剥离强度kN/m</td><td rowspan="2">剥离试验后试样破坏情况</td></tr><tr><td>介 质</td><td>温 度°C</td><td>时间d</td></tr><tr><td rowspan="6">自来水</td><td rowspan="11">40</td><td>90</td><td>10.7</td><td rowspan="3">100%内聚破坏</td></tr><tr><td>150</td><td>10.4</td></tr><tr><td>210</td><td>9.3</td></tr><tr><td>278</td><td>2.6~11.0</td><td>50%粘接破坏(50%试样)100%内聚破坏(50%试样)</td></tr><tr><td>507</td><td>5.3</td><td rowspan="2">70%粘接破坏</td></tr><tr><td>737</td><td>4.7</td></tr><tr><td rowspan="5">人造海水</td><td>150</td><td>11.2</td><td rowspan="5">100%内聚破坏</td></tr><tr><td>210</td><td>10.7</td></tr><tr><td>278</td><td>11.7</td></tr><tr><td>547</td><td>9.9</td></tr><tr><td>737</td><td>10.7</td></tr></table>

# 2.3.4 耐湿热性能 见表2-6。

表2-6 [2]   

<table><tr><td colspan="3">湿热环境条件</td><td rowspan="2">T型剥离强度kN/m</td><td rowspan="2">剥离试验后试样破坏情况</td></tr><tr><td>温度℃</td><td>相对湿度%</td><td>时间d</td></tr><tr><td rowspan="5">70</td><td rowspan="5">95</td><td>30</td><td>11.1</td><td rowspan="2">100%内聚破坏</td></tr><tr><td>60</td><td>11.5</td></tr><tr><td>150</td><td>5.90</td><td>25%粘接破坏</td></tr><tr><td>225</td><td>4.20</td><td>80%粘接破坏</td></tr><tr><td>350</td><td>2.80</td><td>95%粘接破坏</td></tr></table>

# 2.4 工艺性能

2.4.1 组分一在 $25^{\circ} \mathrm{C}$ 时的粘度为 $0.6 \sim 1.5 \mathrm{~Pa} \cdot \mathrm{s}$ 。  
2.4.2XM33密封剂的工艺性能和有关参数见表2-7。

表2-7  

<table><tr><td colspan="2">性能名称</td><td>性能参数</td></tr><tr><td rowspan="5">标准环境条件下</td><td>流淌性,mm</td><td>不大于19</td></tr><tr><td>活性期,h</td><td>\(XM33-1 \)为1,XM33-2为2,XM33-4为4,XM33-6为6</td></tr><tr><td>硫化期,h</td><td>\(XM33-1 \)为8,XM33-2为24,XM33-4为36,XM33-6为72</td></tr><tr><td>不粘期,h</td><td>\(XM33-1 \)为4,XM33-2为6,XM33-4为8</td></tr><tr><td>施工期,h</td><td>\(XM33-6 \)为12</td></tr><tr><td colspan="2">稀释与刷涂性</td><td>可用有机溶剂稀释成均匀稳定的胶液,适于用毛刷刷涂施工</td></tr><tr><td colspan="2">可修补性</td><td>对密封失效的XM系列聚硫密封剂有良好的粘接能力,涂敷后能成为整体材料</td></tr></table>

# 3 使用工艺

# 3.1 环境条件

XM33密封剂配制、质量检验试样制备及性能测试的环境条件为标准环境条件。密封施工环境条件为温度 $18\sim 28^{\circ}C$ ，相对湿度不大于 $75\%$ ，环境中应无尘，无油雾，无酸性气体和碱性气体。

# 3.2 配制方法

XM33密封剂配制方法见表3-1。

表3-1  

<table><tr><td>配制方法</td><td>操作要求</td></tr><tr><td>机械配制</td><td>按比例准确称取2个组分,加在一起并立即手工粗调,然后及时通过三辊研磨机混炼均匀</td></tr><tr><td>手工配制</td><td>补充性密封时,可采取手工用刮刀调配,每次调配量不得大于1kg。XM33-1只能用手工调配,两个组分要准确称量,混合后应立即快速调配至无不同颜色的条纹为止</td></tr></table>

# 3.3 施工方法

XM密封剂的施工方法见表3-2。

表3-2  

<table><tr><td>施工方法</td><td>密封操作要点及适用的密封形式</td></tr><tr><td>压注</td><td>将配好的密封剂灌入塑料注筒中,采用手动压注枪或气动压注枪立即进行压注施工,本方法多在沟槽密封和填角</td></tr><tr><td>注射</td><td>密封铆钉镦头、螺栓头密封时采用</td></tr><tr><td>刮涂</td><td>密封剂配合均匀后,可采用有机玻璃或木制或竹制等刮板刮涂密封剂进行密封施工,多用于贴合面密封施工中</td></tr><tr><td>刷涂</td><td>密封剂经溶剂稀释后,可用漆刷进行刷涂施工,多用于铝合金铆接缝的表面密封施工中</td></tr></table>

# 3.4 硫化条件

3.4.1 质量检验试样硫化条件 $23 \pm 2^{\circ} \mathrm{C} \times 14 \mathrm{~d}$ 或 $60 \pm 2^{\circ} \mathrm{C} \times 49 \mathrm{~h}$ 。

3.4.2 密封施工的飞机零、部件硫化条件 零、部件密封后，周转过程中，密封剂将自然硫化。为缩短周转期加快工程进度，可采取 $50^{\circ}\mathrm{C} \times 48\mathrm{h}$ 的条件硫化。

# 参考资料

# XM40双组分填角聚硫密封剂

# 1 概述

XM40双组分填角聚硫密封剂为双组分室温硫化型聚硫密封剂，对阳极化铝合金有良好的粘接性能。主要用于飞机整体油箱结构较大工艺缝隙的堵填密封以及油箱舱结构的填角密封。使用温度为 $-55\sim 120^{\circ}C$ 。

# 1.1 牌号及名称

XM40双组分填角聚硫密封剂。

# 1.2 基本成分

组分一（基料）：液体聚硫橡胶、补强剂、增粘剂、触变剂。

组分二：硫化剂、促进剂、增塑剂。

# 1.3 材料标准

Q/6 S 456—85《X M 40双组分填角聚硫密封剂》。

# 1.4 使用工艺说明书

Q/6SZ 477—85《X M40双组分填角聚硫密封剂使用工艺说明书》。

# 1.5 供应状态

两个组分单独包装，配套供应。

# 1.7 研制及生产单位

北京航空材料研究所研制并生产。

# 2 性能

# 2.1 物理及化学性能

2.1.1 物理性能 见表2-1。

表2-1 [1]   

<table><tr><td>性能</td><td>颜色</td><td>密度 g/cm³</td><td>基料粘度 Pa·s</td><td>不挥发分含量 %</td><td>低温柔软性 (-54℃弯曲)</td></tr><tr><td>指标</td><td>咖啡色</td><td>&lt;1.5</td><td>300~700</td><td>≥98</td><td>不龟裂、不失粘接性</td></tr><tr><td>典型值</td><td>咖啡色</td><td>1.45</td><td>359</td><td>99.8</td><td>合格</td></tr></table>

2.1.2 化学性能 [1] 对氧化处理的镁合金MB8、阳极化铝合金LY12、镀锌钝化45号钢不引起腐蚀。无毒，不易燃烧。

2.1.3 红外光谱 硫化后弹性体的红外光谱见图2-1。

图片摘要：该图主要展示 2 1 [1]。
![](images/457cb59cc0ea6eafc4e50ef9dce81234ea2e54841193f281fa32f1e7a3805b1f.jpg)  
图2-1XM40密封剂红外光谱图

# 2.2 力学性能

XM40密封剂经 $50\pm 1\mathrm{C}\times 48\mathrm{h}$ 硫化后的力学性能见表2-2。除非另有说明，剥离强度试样基底材料均为阳极化LY12铝合金。

表 2-2 [1]  

<table><tr><td>性能</td><td>拉伸强度，MPa</td><td>扯断伸长率，%</td><td>T型剥离强度，kN/m</td></tr><tr><td>指标</td><td>&gt;2.45</td><td>&gt;250</td><td>&gt;5.88</td></tr><tr><td>典型值</td><td>4.68</td><td>516</td><td>8.68①</td></tr></table>

$①$ $100\%$ 内聚破坏。

# 2.3 耐环境性能

2.3.1 耐老化性能 经 $120 \pm 2^{\circ} \mathrm{C} \times 7$ d 热空气老化后的力学性能见表 2-3。

表2-3[1]  

<table><tr><td>性能</td><td>拉伸强度，MPa</td><td>扯断伸长率，%</td><td>T型剥离强度，kN/m</td></tr><tr><td>指标</td><td>&gt;2.45</td><td>&gt;150</td><td>&gt;5.88</td></tr><tr><td>典型值</td><td>4.72</td><td>238</td><td>9.35①</td></tr></table>

$①$ $100\%$ 内聚破坏。

2.3.2 耐 2 号喷气燃料性能 在 $60 \pm 1^{\circ} \mathrm{C} 2$ 号喷气燃料中浸泡14d后的力学性能见表 2-4。

表2-4 [1]   

<table><tr><td>性能</td><td>拉伸强度,MPa</td><td>扯断伸长率,%</td><td>T型剥离强度,kN/m</td></tr><tr><td>指标</td><td>&gt;2.45</td><td>&gt;300</td><td>&gt;5.88</td></tr><tr><td>典型值</td><td>4.31</td><td>594</td><td>8.93①</td></tr></table>

$①$ $100\%$ 内聚破坏。

# 2.4 工艺性能

XM40密封剂的工艺性能见表2-5。

表2-5 [1]   

<table><tr><td>性能名称</td><td>性能参数</td></tr><tr><td>流淌性</td><td>有较好触变性,适于嵌缝密封施工,最大流淌长度不超过10mm</td></tr><tr><td>活性期</td><td>2~4h(在标准环境中)</td></tr><tr><td>混合性</td><td>基料粘度低,采用手工调配方式,极易把硫化剂混入基料中,并混合均匀</td></tr></table>

# 2.5 使用性能 [2]

XM40密封剂密封的整体油箱模拟件依次进行了下述模拟试验：

A. 常温充压: 将空试件放在水中充 $0.034 \mathrm{MPa}$ 空气, 然后以每级 $0.034 \mathrm{MPa}$ 的压力

增至0.21MPa，每增加一级均保持5min。然后注满燃油，常温下无压停放24h。

B. 脉动压力试验: 常温下以每分钟为一个周期的脉动压力, 即由 $0.049 \mathrm{MPa}$ 升至 $0.21 \mathrm{MPa}$ , 再降至 $0.049 \mathrm{MPa}$ , 连续进行 $8 \mathrm{~h}$ (试件中充满燃油)。  
C. 低温停放和低温脉动压力试验: 充满燃油的试件在 $-54^{\circ} \mathrm{C}$ 的低温室内停放 $16 \mathrm{~h}$ , 然后按 B 的脉动压力条件试验 $8 \mathrm{~h}$ 。  
D. 中温恒压试验: 充满燃油的试件放在 $82^{\circ} \mathrm{C}$ 烘箱内, 施加 $0.049 \mathrm{MPa}$ 的气压, 连续 $8 \mathrm{~h}$ 保压。  
E．高温脉动压力试验：将倒空燃油的试件放在 $120^{\circ}\mathrm{C}$ 的烘箱中，按B的脉动压力条件连续试验8h。  
F. 室温气密检查试验: 试件在常温下充以 $0.21 \mathrm{MPa}$ 的压力检查渗漏情况。

重复 $\mathbf{C} \sim \mathbf{F}$ 条件试验2次，结果不渗漏。

# 3 使用工艺

# 3.1 环境条件

质量检验试样制备和性能测试应在标准环境条件下进行。施工时环境温度为 $18 \sim 28^{\circ} \mathrm{C}$ , 相对湿度不高于 $75\%$ , 环境中应无尘, 无油雾和酸性、碱性气体。

# 3.2 配制方法

XM40密封剂配制前要准确称量两组分，然后用钢制刮刀将两个组分粗混后，在三辊研磨机上通过三次即可使用。也可用钢制刮刀在厚聚乙烯板上或搪瓷盘中将其调制均匀。每次调配量不要超过 $100\mathrm{g}$ 。

# 3.3 施工方法

XM40密封剂的施工方法及操作要点见表3-1。

表3-1  

<table><tr><td>施工方法</td><td>密封操作要点及适用的密封形式</td></tr><tr><td>压注</td><td>密封剂炼制均匀后,立即灌入塑料注筒中,用手动或气动压注枪进行,嵌缝或填角密封施工,施工必须在活性期内进行</td></tr><tr><td>刮涂</td><td>密封剂调均匀后,可采用有机玻璃或木、竹等材料制成的刮板进行嵌缝涂胶或修整填角密封</td></tr></table>

# 3.4 硫化条件

3.4.1 质量检验试样硫化条件 $50 \pm 1^{\circ} \mathrm{C} \times 48 \mathrm{~h}$ 。

3.4.2 密封施工的飞机零、部件硫化条件 用密封剂密封的飞机零、部件，在周转过程中，密封剂将自然硫化，为缩短周期，加快工程进度，可采取 $50^{\circ}\mathrm{C} \times 48\mathrm{h}$ 的条件进行硫化。

# 参考资料

[1] 北京航空材料研究所：XM40、XM41室温硫化双组分聚硫密封剂研究技术总结，1985年6月  
[2] 西安飞机设计研究所：整体油箱填缝胶结构模拟试验报告，1985年9月

# XM41双组分整流聚硫密封剂

# 1 概述

XM41双组分整流聚硫密封剂为室温硫化型材料，分黑色和棕色两个品种。对阳极化铝合金有良好的粘接性能，能抗紫外线辐射。适于飞机表面气动整流密封。工作温度为 $-55\sim 120^{\circ}\mathrm{C}$ 。

# 1.1 牌号及名称

XM41双组分整流聚硫密封剂。

# 1.2 基本成分

组分一（基料）：液体聚硫橡胶、补强剂、增粘剂。

组分二：硫化剂、促进剂。

# 1.3 材料标准

Q/6S457—85《XM41双组分整流聚硫密封剂》。

# 1.4 使用工艺说明书

Q/6SZ 479-85《XM41双组分整流聚硫密封剂使用工艺说明书》。

# 1.5 供应状态

两个组分单独包装，配套供应。

# 1.7 研制及生产单位

北京航空材料研究所研制并生产。

# 2 性能

# 2.1 物理及化学性能

2.1.1 物理性能 见表2-1。

表2-1 [1]   

<table><tr><td>性能</td><td>颜色</td><td>密度,g/cm³</td><td>基料粘度,Pa·s</td><td>不挥发分含量,%</td><td>低温柔软性(-54℃弯曲)</td></tr><tr><td>指标</td><td>棕色、黑色</td><td>&lt;1.5</td><td>300~700</td><td>&gt;98</td><td>不龟裂,不失粘接力</td></tr><tr><td>典型值</td><td>棕色、黑色</td><td>1.45</td><td>359</td><td>&gt;98</td><td>合格</td></tr></table>

2.1.2 化学性能 对氧化处理的镁合金MB8、阳极化铝合金LY12、镀锌钝化45号钢不引起腐蚀。无毒，不易燃烧。

2.1.3 红外光谱 硫化后弹性体的红外光谱见图2-1。

# 2.2 力学性能

XM41密封剂经 $50\pm 1^{\circ}C\times 48h$ 硫化后的力学性能见表2-2，除非另有说明，T型剥离强度试样基底材料均为阳极化LY12铝合金。

图片摘要：该图主要展示 2 1XM41密封剂红外光谱图。
![](images/e5ba57c289e003541b079fc177bfae3b1c1b9c996285613adc243a829d9113e1.jpg)  
图2-1XM41密封剂红外光谱图

表2-2 [1]   

<table><tr><td rowspan="2">性 能</td><td colspan="2">拉伸强度,MPa</td><td colspan="2">扯断伸长率,%</td><td colspan="2">T型剥离强度,kN/m</td></tr><tr><td>棕 色</td><td>黑 色</td><td>棕 色</td><td>黑 色</td><td>棕 色</td><td>黑 色</td></tr><tr><td>指 标</td><td colspan="2">&gt;2.45</td><td colspan="2">&gt;250</td><td colspan="2">&gt;5.88</td></tr><tr><td>典型值</td><td>4.70</td><td>4.88</td><td>534</td><td>538</td><td>8.29①</td><td>8.37①</td></tr></table>

$①$ $100\%$ 内聚破坏。

# 2.3 耐环境性能

2.3.1 耐热老化性能 经 $120 \pm 2^{\circ} \mathrm{C} \times 7$ d 热空气老化后的力学性能见表 2-3。

表2-3[1]  

<table><tr><td rowspan="2">性 能</td><td colspan="2">拉伸强度,MPa</td><td colspan="2">扯断伸长率,%</td><td colspan="2">T型剥离强度,kN/m</td></tr><tr><td>棕 色</td><td>黑 色</td><td>棕 色</td><td>黑 色</td><td>棕 色</td><td>黑 色</td></tr><tr><td>指 标</td><td colspan="2">&gt;2.45</td><td colspan="2">&gt;150</td><td colspan="2">&gt;5.88</td></tr><tr><td>典型值</td><td>4.70</td><td>5.17</td><td>241</td><td>250</td><td>9.21①</td><td>9.54①</td></tr></table>

$①$ $100\%$ 内聚破坏。

2.3.2 耐综合老化性能 在温度 $60 \pm 2^{\circ} \mathrm{C}$ 喷水 $4 \mathrm{~min}$ ，氙灯（300W）光照 $16 \mathrm{~min}$ ，每 $20 \mathrm{~min}$ 为一个老化周期。全部试验结束，样品未变软，未龟裂，无脱落现象。拉伸性能典型值见表2-4，粘接性能典型值见表2-5。

表2-4 [1]   

<table><tr><td rowspan="3">老化周期数</td><td colspan="4">拉伸强度,MPa</td><td colspan="4">扯断伸长率,%</td></tr><tr><td rowspan="2">棕色</td><td rowspan="2">黑色</td><td colspan="2">试样表面涂漆①</td><td rowspan="2">棕色</td><td rowspan="2">黑色</td><td colspan="2">试样表面涂漆①</td></tr><tr><td>棕色</td><td>黑色</td><td>棕色</td><td>黑色</td></tr><tr><td>1440</td><td>4.02</td><td>4.41</td><td>2.78</td><td>1.96</td><td>550</td><td>580</td><td>430</td><td>260</td></tr><tr><td>2160</td><td>3.82</td><td>4.56</td><td>2.33</td><td>2.84</td><td>530</td><td>530</td><td>250</td><td>280</td></tr></table>

$①$ 先涂银黄环氧聚酰胺漆，再涂13-2丙烯酸磁漆。

表2-5 [1]   

<table><tr><td rowspan="3">老化周期数</td><td colspan="6">T型剥离强度，kN/m</td></tr><tr><td colspan="2">阳极化铝合金表面</td><td colspan="2">锶漆表面①</td><td colspan="2">SF-9底漆+锶漆表面①</td></tr><tr><td>棕色</td><td>黑色</td><td>棕色</td><td>黑色</td><td>棕色</td><td>黑色</td></tr><tr><td>1440</td><td>9.40</td><td>9.50</td><td>-</td><td>-</td><td>-</td><td>-</td></tr><tr><td>2160</td><td>10.0</td><td>10.0</td><td>9.40</td><td>9.52</td><td>9.45</td><td>9.50</td></tr></table>

$①$ 锂黄环氧聚酰胺漆作表面层。

# 2.4 工艺性能

XM41密封剂工艺性能见表2-6。

表2-6  

<table><tr><td>性能名称</td><td>性能参数</td></tr><tr><td>堆砌性</td><td>密封剂在任何位置涂敷施工都不流散,有良好的堆砌性</td></tr><tr><td>压注涂敷性</td><td>密封剂粘度低,有良好的压注涂敷性能</td></tr><tr><td>活性期</td><td>密封剂在标准环境条件中为2~4h</td></tr></table>

# 3 使用工艺

# 3.1 环境条件

XM41密封剂配制、质量检验试样制备和性能测试应在标准环境条件下进行。施工应在温度 $18\sim 28^{\circ}C$ 、相对湿度不大于 $85\%$ 的条件下进行，环境中应无尘，无油雾和酸、碱性气体。

# 3.2 配制方法

XM41密封剂可采用三辊研磨机混炼。配制时，首先准确称量基料和硫化剂，然后手工大致调匀，在三辊机上过辊使之均匀（无可见不同颜色纹路）。也可用刮刀在搪瓷盘中手工调制，调至无条纹状的均匀颜色为止，每次配制不得超过 $100\mathrm{g}$ 。

# 3.3 施工方法

XM41密封剂炼制均匀后，可灌入塑料注筒中，采用手动或气动压注枪压注施工，适于表面、填角、连接件头部涂敷密封。也适于用刮板刮涂涂敷密封施工。

# 3.4 硫化条件

3.4.1 质量检验试样硫化条件XM41密封剂两个组分调匀制样后放置24h后，在 $50^{\circ}\mathrm{C}\times 48\mathrm{h}$ 条件进行硫化。也可在温度 $23\pm 2^{\circ}C$ 、相对湿度 $45\sim 55\%$ 条件硫化14d。  
3.4.2 密封施工的飞机密封零、部件硫化条件 用XM41密封剂密封的飞机零、部件在施工周转过程中自然硫化。

# 参考资料

[1] 北京航空材料研究所：XM41双组分整流聚硫密封剂研究技术总结，1986年

# XM44防霉密封剂

# 1 概述

XM44防霉密封剂为四组分材料。按工艺性分为I、Ⅱ两个型别，XM44I为流平型，XM44Ⅱ为触变型。密封剂在室温可硫化成弹性体。对阳极化铝合金、镀锌钝化钢、无机玻璃、有机玻璃等有良好的粘接性能，耐热空气和大气老化，耐多种霉菌、真菌腐蚀。主要用于飞机容易生霉部位的结构密封。使用温度为 $-55\sim 120^{\circ}\mathrm{C}$ ，在 $130^{\circ}\mathrm{C}$ 可短期使用。

# 1.1 牌号及名称

XM44防霉密封剂。

# 1.2 基本组成

XM44I、Ⅱ的基本组成见表1-1。

表1-1  

<table><tr><td>密封剂型别</td><td>组分名称</td><td>基本组成</td></tr><tr><td rowspan="4">XM44 I</td><td>组分一</td><td>液体聚硫橡胶、补强剂、防霉剂</td></tr><tr><td>组分二</td><td>环氧增粘剂</td></tr><tr><td>组分三</td><td>硫化剂、增塑剂</td></tr><tr><td>组分四</td><td>促进剂</td></tr><tr><td rowspan="4">XM44 II</td><td>组分一</td><td>液体聚硫橡胶、补强剂、防霉剂、触变剂</td></tr><tr><td>组分二</td><td>环氧增粘剂</td></tr><tr><td>组分三</td><td>硫化剂、增塑剂</td></tr><tr><td>组分四</td><td>促进剂</td></tr></table>

# 1.3 材料标准

Q/SHB-327—84《XM44密封剂技术标准》。

# 1.4 使用工艺说明书

Q/SHBZ-301—83《XM44密封剂工艺说明书》。

# 1.5 供应状态

四个组分单独包装，配套供应。

# 1.7 研制及生产单位

上海飞机设计研究所、北京航空材料研究所研制；北京航空材料研究所生产。

# 2 性能 [1-3]

# 2.1 物理及化学性能

2.1.1 物理性能 见表2-1。

表2-1  

<table><tr><td>性能</td><td>颜色</td><td>外观</td><td>密度
g/cm³</td><td>脆性温度
℃</td></tr><tr><td>指标</td><td>棕褐色</td><td>粘稠膏状</td><td>&lt;1.40</td><td>&lt;-40</td></tr><tr><td>典型值</td><td>棕褐色</td><td>粘稠膏状</td><td>1.40</td><td>&lt;-40</td></tr></table>

2.1.2 化学性能 对阳极化铝合金、氧化镁合金、镀锌钝化钢不腐蚀，不易燃烧。  
2.1.3红外光谱XM44密封剂组分一的红外光谱见图2-1。

图片摘要：该图主要展示 2 1XM44密封剂组分一红外光谱图。
![](images/8060b0c2de53fa8bea2c447ebedea6eb34f2ff2f7cc830d9ea7f1a99ec3e3272.jpg)  
图2-1XM44密封剂组分一红外光谱图

# 2.2 力学性能

XM44密封剂经 $25^{\circ}\mathrm{C} \times 14\mathrm{d}$ 或 $70^{\circ}\mathrm{C} \times 24\mathrm{h}$ 硫化后的性能见表2-2。

表2-2  

<table><tr><td>性能</td><td>拉伸强度MPa</td><td>扯断伸长率%</td><td>硬度(邵尔A型)度</td><td>T型剥离强度①(SF-9漆表面)kN/m</td></tr><tr><td>指标</td><td>&gt;2.94</td><td>&gt;300</td><td>&gt;40</td><td>&gt;4.9</td></tr><tr><td>典型值</td><td>3.64</td><td>449</td><td>56</td><td>5.9</td></tr></table>

$①$ $100\%$ 内聚破坏。

# 2.3 耐环境性能

2.3.1 耐热老化性能 经 $100^{\circ}\mathrm{C} \times 100\mathrm{h}$ 热空气老化后的性能见表2-3。

2.3.2 耐2号喷气燃料性能 在 $130^{\circ}\mathrm{C}2$ 号喷气燃料中浸泡50h后的性能见表2-4。

2.3.3 耐霉菌性能 见表2-5。

# 2.4 工艺性能

表2-8  

<table><tr><td>性能</td><td>拉强度
MPa</td><td>扯断伸长率
%</td><td>T型剥离强度
(SF-9漆表面)
kN./m</td></tr><tr><td>指标</td><td>&gt;1.96</td><td>&gt;200</td><td>&gt;3.9</td></tr><tr><td>典型值</td><td>2.98~5.23/3.87</td><td>220~310/260</td><td>5.0~7.5 ①
6.0</td></tr></table>

$①$ $100\%$ 内聚破坏。

表2-4  

<table><tr><td rowspan="2">性 能</td><td rowspan="2">拉伸强度
MPa</td><td rowspan="2">扯断伸长率
%</td><td rowspan="2">T型剥离强度
(SF-9漆表面)
kN/m</td><td>重量变化</td><td>体积变化</td></tr><tr><td colspan="2">%</td></tr><tr><td>指 标</td><td>&gt;1.47</td><td>&gt;200</td><td>&gt;3.92</td><td colspan="2">-10~10</td></tr><tr><td>典型值</td><td>1.18~2.94/1.67</td><td>350~820/487</td><td>3.10~7.20①/5.20</td><td>-6.70~ -1.90/ -4.01</td><td>-4.70~0.90/ -1.68</td></tr></table>

$①$ $100\%$ 内聚破坏。

表2-5  

<table><tr><td>耐霉试验标准代号</td><td>密封剂耐霉试验前处理</td><td>耐霉试验时间d</td><td>生霉现象</td><td>生霉等级</td></tr><tr><td rowspan="3">HG 2-740-72①</td><td>未处理</td><td>28</td><td>霉侵入试样1mm</td><td>1</td></tr><tr><td>100℃×100h热空气老化</td><td>28</td><td rowspan="2">培养基长霉,试样未长霉</td><td rowspan="2">0</td></tr><tr><td>130℃×50h浸2号喷气燃料</td><td>28</td></tr><tr><td rowspan="7">HB6-71-76②</td><td>未处理</td><td>28</td><td rowspan="3">-</td><td>0</td></tr><tr><td>在自来水中浸泡半年</td><td rowspan="2">-</td><td>3</td></tr><tr><td>在空气中存放一年</td><td>0</td></tr><tr><td>在人造海水中浸泡一年</td><td rowspan="2">-</td><td rowspan="2">-</td><td rowspan="2">0</td></tr><tr><td>在2号喷气燃料中浸泡一年</td></tr><tr><td>130℃×50h热空气老化</td><td>28</td><td rowspan="2">表面有水珠</td><td>0~1</td></tr><tr><td>130℃×50h浸2号喷气燃料</td><td>28</td><td>0</td></tr><tr><td rowspan="3">HB6-71-76③</td><td>未处理</td><td>63</td><td></td><td>0~1</td></tr><tr><td>130℃×50h热空气老化</td><td>28</td><td rowspan="2">有防霉剂析出</td><td rowspan="2">0</td></tr><tr><td>130℃×50h浸2号喷气燃料</td><td>28</td></tr></table>

① 涂料耐霉试验标准。  
② 航空耐霉试验方法，按MIL-STD810C规定菌种。  
③ 航空耐毒试验方法。

XM44密封剂的工艺性能见表2-6。

表2-6  

<table><tr><td>性能名称</td><td>性能参数</td></tr><tr><td>活性期</td><td>在标准环境条件下为2h</td></tr><tr><td>施工期</td><td>在标准环境条件下为4h</td></tr><tr><td>流淌性</td><td>II型密封剂施工后不易流淌,易堆砌成形</td></tr><tr><td>注射性</td><td>I、II型密封剂具有适于压注枪注射施工的粘度</td></tr><tr><td>刷涂性</td><td>I型密封剂中加入适量有机溶剂混合均匀,成为稳定的胶液,具有适于用毛刷刷涂的施工性</td></tr><tr><td>喷涂性</td><td>I型密封剂中加入适量有机溶剂,使具有15~17s(4号杯)粘度,适于油漆喷枪喷涂</td></tr><tr><td>低温贮存性</td><td>新配制的密封剂在-30℃存放7d后,工艺性能和物理、化学性能不变</td></tr><tr><td>修补性</td><td>新配制的密封剂对失效的聚硫密封剂有良好的粘接力,涂补后形成整体材料</td></tr></table>

# 3 使用工艺

# 3.1 环境条件

XM44密封剂的配制、质量检验试样制备及性能测试的环境条件为标准环境条件。施工环境条件为温度 $18\sim 28^{\circ}C$ ，相对湿度不大于 $75\%$ ，环境中应无尘，无油雾，无酸性、碱性气体。

# 3.2 配制方法

用三辊研磨机混炼配制。也可手工配制，但每次不得多于 $100\mathrm{g}$ ，组分四用量要适当加大。无论机器混合还是手工配制，组分四必须最后加入，一旦加入必须迅速混合均匀。在I型密封剂中加入有机溶剂搅拌均匀，使之适于刷涂。

# 3.3 施工方法

采用XM44密封剂进行密封施工方法见表3-1。

表3-1  

<table><tr><td>施工方法</td><td>密封操作要点及适用的密封形式</td></tr><tr><td>注 射</td><td>密封剂混合均匀后,装入塑料注筒中,用手动或气动压注枪压注涂敷,主要用于沟槽、填角和铆钉及螺栓头部密封施工</td></tr><tr><td>刮 涂</td><td>密封剂混合均匀后,·可用刮板刮敷施工,主要用于贴合面密封施工及填角密封的修整</td></tr><tr><td>刷 涂</td><td>稀释后的I型密封剂可用毛刷刷涂,主要用于表面密封及表面防腐密封</td></tr><tr><td>喷 涂</td><td>粘度达到15~17s(4号杯)的I型密封剂胶液,可用油漆喷枪喷涂,主要用于表面防腐密封</td></tr></table>

# 3.4 硫化条件

XM44密封剂硫化可取下述所列条件之一进行： $15^{\circ}\mathrm{C} \times 28\mathrm{d}$ ； $25^{\circ}\mathrm{C} \times 14\mathrm{d}$ ； $35^{\circ}\mathrm{C} \times 7\mathrm{d}$ ； $50^{\circ}\mathrm{C} \times 3\mathrm{d}$ ； $70^{\circ}\mathrm{C} \times 24\mathrm{h}$ ； $100^{\circ}\mathrm{C} \times 8\mathrm{h}$ 。

# 参考资料

[1] 上海飞机设计研究所：整体油箱防霉密封胶研究技术总结，BG-B-552，1983年12月  
[2] 上海飞机设计研究所：XM44防霉密封剂等在各种条件下的防霉性能技术总结，BG-B-526，1985年5月  
[3] 北京航空材料研究所：航空用聚硫密封剂添加防霉剂前后耐霉菌性能的测定，1985年9月

# DB-XMI快速修补密封剂

# 1 概述

DB-XM I快速修补密封剂为双组分室温硫化型聚硫密封剂，在室温较低时，可涂敷施工，并能快速硫化成弹性体。硫化胶对阳极化的铝合金、镀锌钝化的钢有良好的粘接性能。经2号喷气燃料、海水、淡水长期浸泡和湿热空气作用后粘接性能稳定，并具有抗霉性。主要适合于飞机整体油箱、水上飞机水密结构和座舱系统的密封及快速修理。长期使用温度为 $-55\sim 110^{\circ}\mathrm{C}$ ，可在 $130^{\circ}\mathrm{C}$ 短期使用。

# 1.1 牌号及名称

DB-XM I 快速修补密封剂。

# 1.2 基本组成

组分一（基料）：液体聚硫橡胶、补强剂、防霉剂、阻硫剂。

组分二：硫化促进剂、增塑剂。

# 1.3 材料标准

Q/6S502—86《DB-XMI快速修补密封剂》。

# 1.4 使用工艺说明书

Q/6SZ 529—86《DB-XMI快速修补密封剂使用说明书》。

# 1.5 供应状态

两个组分分装于塑料制隔离容器中，配套供应。分165ml及330ml装。

# 1.6 应用概况

已用于歼击机机翼整体油箱的快速修理。

# 1.7 研制及生产单位

北京航空材料研究所研制并生产。

# 2 性能

# 2.1 物理及化学性能

2.1.1 物理性能 见表2-1。

表2-1  

<table><tr><td>性能</td><td>颜色</td><td>组分一粘度(25℃)Pa·s</td><td>密度g/cm³</td><td>脆性温度℃</td><td>不挥发物含量%</td><td>热导率W/(m·K)</td></tr><tr><td>指标</td><td>棕色</td><td>&lt;650</td><td>&lt;1.65</td><td>&lt;-40</td><td>&gt;87.0</td><td>-</td></tr><tr><td>典型值</td><td>棕色</td><td>294</td><td>1.50</td><td>-40</td><td>95.8</td><td>0.297</td></tr></table>

2.1.2 化学性能 对氧化处理的镁合金、阳极化铝合金、碳钢、镀锌钝化钢不腐

蚀，无毒。

2.1.3 红外光谱 组分一和组分二的红外光谱分别见图2-1a、图2-1b。

图片摘要：该图主要展示 2 1a DB XMI密封剂组分一红外光谱图。
![](images/cd4dd080435ba239d773bc87f8da201371dafd336afb632989486a168a27e3ea.jpg)  
图2-1a DB-XMI密封剂组分一红外光谱图

图片摘要：该图主要展示 2 1a DB XMI密封剂组分一红外光谱图。
![](images/4a888384d71e78071596f09b18bbff81386eaa9eb34d7a06422ee761dadb3194.jpg)  
图2-1b DB-XMI密封剂组分二红外光谱图

# 2.2 力学性能

DB-XM I 密封剂经 $100^{\circ} \mathrm{C} \times 8 \mathrm{~h}$ 或 $23 \pm 2^{\circ} \mathrm{C} \times 14 \mathrm{~d}$ 硫化后的力学性能见表2-2。除非另有说明，T型剥离强度试样基底材料均为阳极化LY12铝合金。

表2-2  

<table><tr><td rowspan="2">性能</td><td rowspan="2">拉伸强度MPa</td><td>扯断伸长率</td><td>扯断永久变形</td><td rowspan="2">T型剥离强度kN/m</td></tr><tr><td colspan="2">%</td></tr><tr><td>指标</td><td>&gt;1.40</td><td>&gt;150</td><td>&lt;10</td><td>&gt;2.4</td></tr><tr><td>典型值</td><td>1.88</td><td>375</td><td>3.0</td><td>3.9①</td></tr></table>

① $100\%$ 内聚破坏。

# 2.3 耐环境性能

2.3.1 耐热老化性能 经 $120 \pm 2^{\circ} \mathrm{C} \times 7$ d热空气老化后的力学性能见表2-3。  
2.3.2 耐2号喷气燃料性能 见表2-4。

表2-3  

<table><tr><td rowspan="2">性能</td><td rowspan="2">拉伸强度MPa</td><td>扯断伸长率</td><td>扯断永久变形</td><td rowspan="2">T型剥离强度kN/m</td></tr><tr><td colspan="2">%</td></tr><tr><td>指标</td><td>&gt;2.10</td><td>&gt;50</td><td>&lt;10</td><td>&gt;2.4</td></tr><tr><td>典型值</td><td>2.45</td><td>164</td><td>1.6</td><td>5.3</td></tr></table>

表2-4  

<table><tr><td rowspan="2" colspan="2">浸泡条件</td><td rowspan="2">拉伸强度MPa</td><td>扯断伸长率</td><td>扯断永久变形</td><td rowspan="2">T型剥离强度kN/m</td><td rowspan="2">重量损失%</td></tr><tr><td colspan="2">%</td></tr><tr><td rowspan="2">60±2℃×14d</td><td>指标</td><td>&gt;1.10</td><td>&gt;100</td><td>&lt;10</td><td>&gt;2.4</td><td>-</td></tr><tr><td>典型值</td><td>1.84</td><td>384</td><td>2.8</td><td>-</td><td>-</td></tr><tr><td rowspan="2">60±2℃×7d浸泡后,于50℃干燥72h</td><td>指标</td><td>-</td><td>-</td><td>-</td><td>-</td><td>-10~10</td></tr><tr><td>典型值</td><td>-</td><td>-</td><td>-</td><td>-</td><td>-8.8</td></tr></table>

2.3.3 耐湿热性能 在温度 $70 \pm 2^{\circ} \mathrm{C}$ 、相对湿度 $95 \%$ 的环境条件下放置120d，然后在标准环境条件下干燥 $4 \sim 7 \mathrm{~d}$ ，其硬度（邵尔A型）不低于30度。

# 2.4 工艺性能

DB-XMI密封剂的工艺性能见表2-5。

表2-5  

<table><tr><td>性能名称</td><td>性能参数</td></tr><tr><td>活性期不粘期硫化期浸2号喷气燃料后硫化期流淌性修补性</td><td>在标准环境条件下为1~2h在标准环境条件下为0.5~1h在-6.7℃×96h,或4.5℃×24h,或25℃×8h硫化后,邵尔A型硬度不小于35度在2号喷气燃料中浸6h后,邵尔A型硬度不小于25度;硫化24h后,邵尔A型硬度不低于30度流动距离不小于5mm在2号喷气燃料浸泡的失效的XM系列聚硫密封剂表面上,涂补DB-XM1新配制的密封剂,硫化后能形成整体材料,新旧胶间T型剥离强度不小于24kN/m</td></tr></table>

# 2.5 使用性能

用DB-XMI密封剂，在温度不高于 $6\%$ 修补表面带燃油的整体油箱密封失效部位 $24\mathrm{h}$ 后，于 $-11^{\circ}C$ 充压 $5.9\mathrm{kPa}$ 、保持 $20\mathrm{min}$ 后，无渗漏。修补密封剂与被修补密封剂间剥离强度大于 $3.3\mathrm{kN / m}$ ，试样 $100\%$ 内聚破坏。

# 3 使用工艺

# 3.1 环境条件

DB-XM I 密封剂质量检验试样制备与测试的环境条件为标准环境条件，修补环境温度不低于 $5^{\circ}\mathrm{C}$ ，环境中应无尘，无油雾，无酸、碱性气体。

# 3.2 配制方法

密封剂的单包装形式按Q/6SZ529—86规定混合配制。单独分装的密封剂按比例称量，用油灰刮刀混合均匀或在三辊研磨机上混炼三遍后即可使用。

# 3.3 修补密封施工方法

修补前，检查待修补部位是否需要剔除旧胶，若需要剔除，首先使用剔胶剂剔胶，剔除后应用棉纱或布沾丙酮把剔胶剂清除干净，然后用压注枪压注或涂敷密封剂进行修补。密封剂混合均匀后也可加入1：1的丙酮、乙酸乙酯混合溶剂稀释到浓度为 $80\%$ 左右，用毛刷进行刷涂修补密封。

# 3.4 硫化条件

3.4.1 质量检验试样硫化条件 $23 \pm 2^{\circ} \mathrm{C} \times 10 \mathrm{~d}$ 或 $70 \pm 2^{\circ} \mathrm{C} \times 24 \mathrm{~h}$ 或 $100 \pm 2^{\circ} \mathrm{C} \times 8 \mathrm{~h}$ 。

3.4.2 修补后硫化条件 修理周转过程中，密封剂可自然硫化。为加速硫化，可用红外线灯组对准涂胶部位照射 $4\mathrm{h}$ （表面温度为 $70^{\circ}\mathrm{C}$ ）。 $23 \pm 2^{\circ}\mathrm{C}$ 下硫化10h或 $10^{\circ}\mathrm{C}$ 以上硫化24h后，即可充油充压进行油密试验。

# XS1 聚硫密封胶膜

# 1 概述

XS1 聚硫密封胶膜按性能分 XS1 及 XS1A 两个型别, 均为三组分。混炼成形后为膜状室温硫化型材料, 硫化前为粘性的软膜, 硫化后为弹性膜。具有耐喷气燃料, 耐空气老化, 炼制工艺性好, 成膜容易和施工方便, 铆接质量容易保证等特点。性能较好的 XS1 适用于飞机整体油箱结构贴合面密封; XS1A 适用于气密舱结构贴合面密封。使用温度为 $-50 \sim 130^{\circ} \mathrm{C}$ 。

# 1.1 牌号及名称

XS1聚硫密封胶膜。

# 1.2 基本组成

组分一（基料）：半固态聚硫橡胶、补强剂。

组分二：硫化剂、增粘剂、稀释剂、填料。

组分三：促进剂。

# 1.3 材料标准

Q/XXY205-79《XS1胶膜》。

# 1.4 使用工艺说明书

《XS1胶膜使用施工说明》。

# 1.5 供应状态

两个型别各组分单独包装，配套供应。

# 1.6 应用概况

已用作运输机气密舱、整体油箱结构件贴合面密封。与XM系列密封剂配合使用效

果良好。使用时必须根据结构贴合面间隙的大小，确定胶膜厚度。在运输机上使用最长已达15年。

# 1.7 研制及生产单位

西北橡胶工业制品研究所研制并生产。

# 1.8 鉴定级别及日期

1979年7月由化学工业部、石油工业部、航空工业部联合鉴定通过。

# 2 性能

# 2.1 物理及化学性能

XS1、XS1A密封胶膜硫化前为黑色略带粘塑性胶膜，对阳极化铝合金不腐蚀，不易燃烧。硫化后脆性温度不高于 $-40^{\circ}\mathrm{C}$ 。

# 2.2 力学性能

XS1和XS1A的密封胶膜经 $100^{\circ}\mathrm{C} \times 8\mathrm{h}$ 硫化后的力学性能见表2-1。除非另有说明，T型剥离强度试样基底材料均为阳极化LY12铝合金。

表2-1 [1]   

<table><tr><td colspan="5">拉伸强度</td><td colspan="5">扯断伸长率</td><td colspan="5">扯断永久变形</td><td colspan="5">T型剥离强度</td></tr><tr><td rowspan="2">指标</td><td colspan="4">典型值</td><td rowspan="2">指标</td><td colspan="4">典型值</td><td rowspan="2">指标</td><td colspan="4">典型值</td><td rowspan="2">指标</td><td colspan="4">典型值</td></tr><tr><td>x</td><td>s</td><td rowspan="2">CV</td><td rowspan="2">n②</td><td>x̄</td><td>s</td><td rowspan="2">CV</td><td rowspan="2">n②</td><td>x̄</td><td>s</td><td rowspan="2">CV</td><td rowspan="2">n②</td><td>x̄①</td><td>s</td><td rowspan="2">CV</td><td rowspan="2">n②</td></tr><tr><td colspan="3">MPa</td><td colspan="3">%</td><td colspan="3">%</td><td colspan="3">kN/m</td></tr><tr><td>&gt;3.43</td><td>6.53</td><td>1.55</td><td>0.24</td><td>165(33)</td><td>&gt;300</td><td>470</td><td>65</td><td>0.14</td><td>165(33)</td><td>&lt;15</td><td>8</td><td>2.1</td><td>0.26</td><td>165(33)</td><td>&gt;3.4</td><td>8.7</td><td>1.5</td><td>0.17</td><td>90(18)</td></tr></table>

$①$ $100\%$ 内聚破坏。  
$②$ 括号中数字为密封剂批数。

# 2.3 耐环境性能

2.3.1 耐热老化性能 在温度 $100^{\circ}\mathrm{C}$ 的热空气中老化200h后的力学性能见表2-2。

表2-2 [1]   

<table><tr><td rowspan="4">胶膜型别</td><td colspan="5">拉伸强度</td><td colspan="5">扯断伸长率</td><td colspan="5">扯断永久变形</td></tr><tr><td rowspan="2">指标</td><td colspan="4">典型值</td><td rowspan="2">指标</td><td colspan="4">典型值</td><td rowspan="2">指标</td><td colspan="4">典型值</td></tr><tr><td>x̅</td><td>s</td><td rowspan="2">CV</td><td rowspan="2">n①</td><td>x̅</td><td>s</td><td rowspan="2">CV</td><td rowspan="2">n</td><td>x̅</td><td>s</td><td rowspan="2">CV</td><td rowspan="2">n</td></tr><tr><td colspan="3">MPa</td><td colspan="3">%</td><td colspan="3">%</td></tr><tr><td>XS1</td><td>≥2.94</td><td>7.64</td><td>1.18</td><td>0.15</td><td>105(21)</td><td>≥250</td><td>285</td><td>22.2</td><td>0.08</td><td>105(21)</td><td>&lt;15</td><td>4.8</td><td>2.1</td><td>0.44</td><td>105(21)</td></tr><tr><td>XS1A</td><td>≥2.94</td><td>6.08</td><td>0.62</td><td>0.10</td><td>60(12)</td><td>≥200</td><td>236</td><td>12</td><td>0.05</td><td>60(12)</td><td>&lt;15</td><td>2.07</td><td>2.66</td><td>1.28</td><td>70(14)</td></tr></table>

① 括号中数字为密封剂批数。

2.3.2 耐 2 号喷气燃料性能 将XS1和X-1-胶膜浸入 $130^{\circ} \mathrm{C}$ 的 2 号喷气燃料中

50h后的性能见表2-3。

表2-3 [1]   

<table><tr><td rowspan="4">胶膜型别</td><td colspan="6">拉伸强度</td><td colspan="6">扯断伸长率</td></tr><tr><td rowspan="2">指标</td><td colspan="5">典型值</td><td rowspan="2">指标</td><td colspan="5">典型值</td></tr><tr><td>x</td><td colspan="2">S</td><td rowspan="2">CV</td><td rowspan="2">n①</td><td>x</td><td>S</td><td rowspan="2">CV</td><td rowspan="2" colspan="2">n①</td></tr><tr><td colspan="4">MPa</td><td colspan="3">%</td></tr><tr><td>XS1</td><td>&gt;1.47</td><td>5.36</td><td colspan="2">0.70</td><td>0.13</td><td>115(23)</td><td>&gt;300</td><td>335</td><td>33</td><td>0.10</td><td colspan="2">(23)</td></tr><tr><td>XS 1A</td><td>&gt;1.47</td><td>5.12</td><td colspan="2">0.69</td><td>0.14</td><td>40(8)</td><td>&gt;250</td><td>268</td><td>12</td><td>0.04</td><td colspan="2">40(8)</td></tr><tr><td rowspan="4">胶膜型别</td><td colspan="4">扯断永久变形</td><td colspan="3">重量变化</td><td colspan="5">体积变化</td></tr><tr><td rowspan="2">指标</td><td colspan="3">典型值</td><td>指标</td><td rowspan="2" colspan="2">典型值</td><td rowspan="2">指标</td><td rowspan="2" colspan="4">典型值</td></tr><tr><td>x</td><td>S</td><td rowspan="2">CV</td><td>n①</td></tr><tr><td colspan="3">%</td><td colspan="2">%</td><td>n①</td><td colspan="4">%</td><td>n①</td></tr><tr><td>XS1</td><td>&lt;15</td><td>6.7</td><td>0.93</td><td>0.14</td><td>115(23)</td><td>-8~4</td><td>-4.4~1.9</td><td>100(20)</td><td>-8~4</td><td>-2.5~3.10</td><td colspan="2">100(20)</td></tr><tr><td>XS1A</td><td>&lt;15</td><td>4.6</td><td>2.9</td><td>0.63</td><td>40(8)</td><td>-8~4</td><td>-4.2~0.1</td><td>60(12)</td><td>-8~4</td><td>-2.2~3.37</td><td colspan="2">60(12)</td></tr></table>

$①$ 括号内数字为胶膜批数。

# 2.4 工艺性能

XS1、XS1A 密封胶膜的工艺性能见表2-4。

表2-4  

<table><tr><td>性能名称</td><td>性能参数</td></tr><tr><td>加工性能</td><td>质地柔软,容易混炼</td></tr><tr><td>成膜性</td><td>三个组分混合均匀后,通过挤压容易形成各种厚度的膜状密封条</td></tr><tr><td>活性期</td><td>在20℃左右时为8h</td></tr><tr><td>与其他密封剂粘接性</td><td>与XM系列聚硫密封剂有良好的粘接性,可配套使用</td></tr></table>

# 2.5 使用性能

2.5.1 整体油箱典型结构件高低温弯曲疲劳试验(2)：试验件尺寸如图2-1所示，采用阳极化LY12CZ铝合金板材制成弯曲试验件示意图如图2-2。试验参数为：弯曲疲劳频率 $94\mathrm{min}^{-1}$ ，弯曲振幅 $+7 \sim -8\mathrm{mm}$ ，一组试验件于 $100^{\circ}\mathrm{C}$ 弯曲疲劳 $30\mathrm{h}$ ，另一组试验件于 $-50^{\circ}\mathrm{C}$ 弯曲疲劳 $30\mathrm{h}$ 后，分别装在密封试验器上充压 $4.9\mathrm{kPa}$ ，保持 $5\mathrm{min}$ ，重复三次，结果试件铆接处密封良好。

2.5.2 运输机机翼整体油箱模拟试验[3] 模拟件为 $2346\mathrm{mm} \times 550\mathrm{mm} \times 305\mathrm{mm}$ 的长方体盒，由前、后梁，上、下壁板，上下各四根长桁，四根中间肋和两个端肋组成。

结构贴合面均用密封胶膜铺贴密封后，按下述参数进行振动试验：在温度为常温、振动频率为 $21\mathrm{min}^{-1}$ 条件下，调整振幅使模拟油箱最大过载不小于0.14MPa。试验结果模拟件的密封部位均未发生渗漏，模拟油箱振动至 $0.65 \times 10^{7}$ 次时，因结构疲劳破坏而中止振动。

图片摘要：该图主要展示 2 1 整体油箱典型结构示意图。
![](images/3d0cb0fcc6e2d145dfba0c4dbc9bb58fd9a98d791b5b864889991378dd08bc80.jpg)  
图2-1 整体油箱典型结构示意图

图片摘要：该图主要展示 2 1 整体油箱典型结构示意图。
![](images/e48f078b1cba428e8abb1cc37f2c933eb098132444e991f25fbfd4c90a69b416.jpg)  
图2-2 弯曲疲劳试验件示意图

2.5.3 机身整体油箱振动和充放气疲劳试验（4）试验参数及过程：油箱充80%容积的水，在常温下使振动频率为70±3Hz，振动加速度为4g，充29~30kPa恒压，振动40h。然后充压以0→39kPa→0为一次，在常温重复2000次，放掉水，充2号喷气燃料，降温至-50℃，按相同方法重复1000次。结果密封部位未发现渗漏。

# 3 使用工艺

# 3.1 环境条件

XS1密封胶膜制备、质量检验试样制备及性能测试的环境条件为标准环境条件，密封施工的环境温度为 $15\sim 35^{\circ}C$ ，相对湿度不大于 $85\%$ 。环境中应无尘，无油雾，无酸、碱性气体。

# 3.2 制备方法

XS1、XS1A密封胶膜的三个组分按比例混合后，通过两辊炼胶机或三辊研磨机混炼均匀，然后在螺旋挤出机上压出成膜，并用硅胶隔离布卷装保存备用。

# 3.3 施工方法

密封施工的步骤包括预装配、清洗密封表面、铺贴胶膜和铆接。

# 3.4 硫化条件

质量检验试样及密封施工后的零、部件在室温（不低于 $20^{\circ}\mathrm{C}$ ）硫化15d或采用 $70^{\circ}\mathrm{C} \times$ 24h加速硫化，密封的零、部件可进行气密试验。

# 参考资料

[1] 西安飞机公司：密封剂性能试验统计资料，No.密-7，1985年。  
[2] 西安飞机公司：密封剂性能试验统计资料，No.密-3，1985年  
[3] 西北橡胶工业制品研究所：X51胶膜试制总结，1973年3月  
[4] 南昌飞机公司：关于XM19与XM19-1和XM22与XM22-1密封胶对比试验报告，1975年

# XM21 密封胶膜

# 1 概述

XM21密封胶膜分XM21A及XM21B两个型别，A型为四组分，B型为双组分，混炼成形后为膜状室温硫化型材料。A型硫化速度快，B型硫化速度慢，硫化前呈可塑性柔软膜，硫化后为弹性膜。具有耐2号喷气燃料，耐空气老化和施工方便，铆接质量容易保证的特点。A型适用于飞机整体油箱结构件贴合面密封，B型适用于气密舱结构件贴合面密封。使用温度为 $-50\sim 100^{\circ}\mathrm{C}$ ，可在 $130^{\circ}\mathrm{C}$ 短期使用。

# 1.1 牌号及名称

XM21密封胶膜。

# 1.2 基本组成

XM21密封胶膜基本组成见表1-1。

表1-1[1]  

<table><tr><td>密封剂型别</td><td>组分名称</td><td>基 本 组 成</td></tr><tr><td rowspan="4">XM21A</td><td>组分一(基胶)</td><td>液体聚硫橡胶、丁腈橡胶、补强剂、增塑剂</td></tr><tr><td>组分二</td><td>环氧增粘剂</td></tr><tr><td>组分三</td><td>硫化剂、增塑剂</td></tr><tr><td>组分四</td><td>促进剂</td></tr><tr><td rowspan="2">XM21B</td><td>组分一(基胶)</td><td>液体聚硫橡胶、丁腈橡胶、补强剂、增塑剂</td></tr><tr><td>组分二</td><td>环氧增粘剂、增塑剂</td></tr></table>

# 1.3 材料标准

Q/6S92-87《XM21[A、B]型密封胶膜》。

# 1.4 使用工艺说明书

Q/6SZ128-79《XM21[A、B]型胶膜使用说明书》。

# 1.5 供应状态

两个型别各组分单独包装，配套供应。

# 1.6 应用概况 [1]

已用于运输机、歼击机气密舱、整体油箱结构件贴合面密封。与XM系列聚硫密封剂配合使用，效果良好。使用已达12年。

# 1.7 研制及生产单位

北京航空材料研究所研制并生产。

# 1.8 鉴定级别及日期

1979年12月由航空工业部鉴定通过。

# 2 性能

# 2.1 物理及化学性能

# 2.1.1 物理性能 见表2-。

表2-1 [1]   

<table><tr><td>性能</td><td>外观</td><td>密度
g/cm³</td><td>脆性温度
℃</td></tr><tr><td>指标</td><td>黑色略带粘性膜</td><td>-</td><td>-</td></tr><tr><td>典型值</td><td>黑色略带粘性膜</td><td>1.36</td><td>-38</td></tr></table>

2.1.2 化学性能 对氧化处理的镁合金、阳极化铝合金、镀锌钝化的钢不腐蚀，不易燃烧。  
2.1.3红外光谱XM21B密封胶膜硫化后弹性体的红外光谱见图2-1a、图2-1b。

图片摘要：该图主要展示 2 1aXM21B密封胶膜裂解红外光谱图。
![](images/3d0f833408a93a7a05c4b58169b4ba7da7e1b158cdfaa28382e259a2ca6fbc32.jpg)  
图2-1aXM21B密封胶膜裂解红外光谱图

图片摘要：该图主要展示 2 1aXM21B密封胶膜裂解红外光谱图。
![](images/85f784c7686334a040b767e6b5301c18dd3a7174763665c862454283c95df638.jpg)  
图2-1M21B密封胶膜裂解材料红外光谱图

# 2.2 力学性能

XM21密封胶膜按表2-2规定条件硫化后的力学性能见表2-3。不同温度下的力学性能见图2-2。除非另有说明，T型剥离、剪切试样基底材料均为阳极化LY12铝合金。

表2-2  

<table><tr><td colspan="3">拉伸性能试样硫化条件</td><td colspan="2">剪切强度试样硫化条件</td></tr><tr><td>模压压力,MPa</td><td>模压温度,℃</td><td>模压时间,min</td><td>XM21A</td><td>XM21B</td></tr><tr><td>15~20</td><td>120±2</td><td>30</td><td>标准环境条件下10d或23±2℃×2d,再经70±2℃×24h</td><td>23±2℃×20d或23±2℃×5d,再经70±2℃×48h</td></tr></table>

表2-3[2]  

<table><tr><td colspan="5">拉伸强度</td><td colspan="5">扯断伸长率</td><td colspan="4">T型剥离强度</td><td colspan="2">剪切强度</td></tr><tr><td rowspan="2">指标</td><td colspan="4">典型值</td><td rowspan="2">指标</td><td colspan="4">典型值</td><td colspan="4">典型值</td><td rowspan="2">指标</td><td rowspan="2">典型值</td></tr><tr><td>x</td><td>s</td><td rowspan="2">Cv</td><td rowspan="2">n①</td><td>x</td><td>s</td><td rowspan="2">Cv</td><td rowspan="2">n①</td><td>x</td><td>s</td><td rowspan="2">Cv</td><td rowspan="2">n①</td></tr><tr><td colspan="3">MPa</td><td colspan="3">%</td><td colspan="2">kN/m</td><td colspan="2">MPa</td></tr><tr><td>&gt;1.90</td><td>2.92</td><td>0.95</td><td>0.32</td><td>90(18)</td><td>&gt;300</td><td>562</td><td>108</td><td>0.19</td><td>90(18)</td><td>4.5</td><td>1.4</td><td>0.31</td><td>60(12)</td><td>≥1.0</td><td>2.28</td></tr></table>

① 括号内数字为密封胶膜批数。

图2-2XM21密封胶膜不同温度的拉伸性能[3]  
图片摘要：该图主要展示 2 2XM21密封胶膜不同温度的拉伸性能[3]。
![](images/816877b8c59c8deaabd38eb3a37a0a2af82e4c862c43c8eb01cc5ed992553a8e.jpg)  
1—扯断伸长率；2—拉伸强度

# 2.3 耐环境性能

2.3.1 耐热老化性能 见表2-4、图2-3a、图2-3b。

表2-4 [2]   

<table><tr><td colspan="3">老化条件</td><td colspan="5">拉伸强度</td><td colspan="5">扯断伸长率</td><td colspan="2">剪切强度</td></tr><tr><td rowspan="3">介质</td><td rowspan="3">温度℃</td><td rowspan="3">时间h</td><td rowspan="2">指标</td><td colspan="4">典型值</td><td rowspan="2">指标</td><td colspan="4">典型值</td><td rowspan="2">指标</td><td rowspan="2">典型值</td></tr><tr><td>x</td><td>s</td><td rowspan="2">Cv</td><td rowspan="2">n①</td><td>x</td><td>s</td><td rowspan="2">Cv</td><td rowspan="2">n①</td></tr><tr><td colspan="3">MPa</td><td colspan="3">%</td><td colspan="2">MPa</td></tr><tr><td>空气</td><td>100</td><td>100</td><td>&gt;1.90</td><td>6.21</td><td>1.5</td><td>0.24</td><td>75(15)</td><td>&gt;150</td><td>298</td><td>42</td><td>0.14</td><td>75(15)</td><td>&gt;1.0</td><td>2.28</td></tr></table>

图片摘要：该图主要展示 2 4 [2]。
![](images/0bc1ab260679ae36d7d4a0206adf44fc1cfe6e6ba15f11ae3b80f1c3f26abe13.jpg)  
① 括号中数字为密封胶膜批数。

图2-3aXM21密封胶膜按扯断伸长率计的老化系数曲线（4）  
图2-3bXM21密封胶膜按拉伸强度计的老化系数曲线[4]   
图片摘要：该图主要展示 2 3bXM21密封胶膜按拉伸强度计的老化系数曲线[4]。
![](images/bee7f64672e291d1b27e6d90e3c6f93cf4dc15a9d8656795f0c9eedf7457fe92.jpg)  
- - - 湿热老化；- - - 2号喷气燃料老化；- - 热空气老化

# 2.3.2 耐 2 号喷气燃料性能 见表 2-5。

表2-5（2）  

<table><tr><td colspan="2">浸泡条件</td><td colspan="5">拉伸强度</td><td colspan="5">扯断伸长率</td><td rowspan="4">T型剥离强度(典型值)kN/m</td><td colspan="2">剪切强度</td><td colspan="2">重量变化</td><td></td></tr><tr><td rowspan="3">温度℃</td><td rowspan="3">时间h</td><td rowspan="2">指标</td><td colspan="4">典型值</td><td rowspan="2">指标</td><td colspan="4">典型值</td><td rowspan="2">指标</td><td rowspan="2">典型值</td><td rowspan="2">指标</td><td rowspan="2">典型值</td><td></td></tr><tr><td>x̅</td><td>s</td><td rowspan="2">Cv</td><td rowspan="2">n①</td><td>x̅</td><td>s</td><td rowspan="2">Cv</td><td rowspan="2">n①</td><td></td></tr><tr><td colspan="3">MPa</td><td colspan="3">%</td><td colspan="2">MPa</td><td>%</td><td>n①</td><td></td></tr><tr><td>100</td><td>100</td><td>&gt;1.90</td><td>3.89</td><td>0.79</td><td>0.20</td><td>55(11)</td><td>&gt;200</td><td>309</td><td>42</td><td>0.14</td><td>55(11)</td><td>2.94~3.92/3.29</td><td>&gt;1.0</td><td>1.89</td><td>-4~4</td><td>-2~1.49</td><td>50(10)</td></tr><tr><td>110</td><td>640</td><td>-</td><td>3.57</td><td>-</td><td>-</td><td>5</td><td>-</td><td>177</td><td>-</td><td>-</td><td>5</td><td>1.4</td><td>-</td><td>-</td><td>-</td><td>-</td><td>-</td></tr><tr><td>130</td><td>50</td><td>&gt;1.90</td><td>4.00</td><td>-</td><td>-</td><td>5</td><td>&gt;150</td><td>152</td><td>-</td><td>-</td><td>5</td><td>-</td><td>&gt;1.0</td><td></td><td>-6~6</td><td>-4.8</td><td>5</td></tr><tr><td>130</td><td>360</td><td>-</td><td>2.10</td><td>-</td><td>-</td><td>5</td><td>-</td><td>103</td><td>-</td><td>-</td><td>5</td><td>-</td><td>-</td><td>-</td><td>-</td><td>-</td><td>-</td></tr></table>

① 括号内数字为密封胶膜批数。

# 2.3.3 耐介质性能 见表 $2-6$ 。

表2-6[3]  

<table><tr><td colspan="3">浸泡条件</td><td rowspan="2">拉伸强度MPa</td><td rowspan="2">扯断伸长率%</td><td rowspan="2">硬度(邵尔A型)度</td><td rowspan="2">T型剥离强度①kN/m</td></tr><tr><td>介质</td><td>温度℃</td><td>时间h</td></tr><tr><td>4109</td><td>110</td><td>400</td><td>4.44</td><td>160</td><td>60</td><td>1.4</td></tr><tr><td>滑油</td><td>130</td><td>100</td><td>5.03</td><td>200</td><td>58</td><td>1.7</td></tr><tr><td>10号</td><td>110</td><td>400</td><td>4.90</td><td>210</td><td>62</td><td>2.0</td></tr><tr><td>液压油</td><td>130</td><td>200</td><td>3.83</td><td>150</td><td>60</td><td>1.1</td></tr><tr><td>磷酸酯油</td><td>70</td><td>50</td><td>完全破坏</td><td>完全破坏</td><td>完全破坏</td><td>3.7</td></tr></table>

$①$ $100\%$ 粘接破坏。

2.3.4 耐湿热性能 在温度 $65^{\circ} \mathrm{C}$ 、相对湿度 $95 \%$ 环境中的老化系数曲线见图2-3a、图2-3b。  
2.3.5 耐综合环境性能 在温度为 $60^{\circ}\mathrm{C}$ 的 2 号喷气燃料和 $3\%$ 盐水（条件1）或自来水（条件2）及其蒸汽的综合作用后，力学性能典型值见表2-7。

# 2.4 工艺性能

XM21密封胶膜的工艺性能见表2-8。

表2-7 [3]   

<table><tr><td rowspan="3">环境条件</td><td rowspan="3">时间d</td><td rowspan="3">试样放置位置①</td><td rowspan="3">拉伸强度MPa</td><td rowspan="3">扯断伸长率%</td><td rowspan="3">硬度(邵尔A型)度</td><td colspan="4">T 型剥离强度</td></tr><tr><td colspan="2">阳极化铝合金</td><td colspan="2">SF-9漆表面</td></tr><tr><td>kN/m</td><td>破坏情况</td><td>kN/m</td><td>破坏情况</td></tr><tr><td rowspan="6">条件1</td><td rowspan="3">30</td><td>蒸汽层</td><td>2.77</td><td>308</td><td>55</td><td rowspan="3">3.6</td><td rowspan="12">100%粘接破坏.</td><td rowspan="3">3.5</td><td rowspan="12">胶膜与漆面100%粘接破坏</td></tr><tr><td>燃料层</td><td>-</td><td>-</td><td>-</td></tr><tr><td>盐水层</td><td>-</td><td>-</td><td>-</td></tr><tr><td rowspan="3">60</td><td>蒸汽层</td><td>3.16</td><td>326</td><td>50</td><td rowspan="3">2.5</td><td rowspan="3">3.4</td></tr><tr><td>燃料层</td><td>-</td><td>-</td><td>-</td></tr><tr><td>盐水层</td><td>-</td><td>-</td><td>-</td></tr><tr><td rowspan="6">条件2</td><td rowspan="3">30</td><td>蒸汽层</td><td>3.18</td><td>350</td><td>60</td><td rowspan="3">3.0</td><td rowspan="3">3.5</td></tr><tr><td>燃料层</td><td>-</td><td>-</td><td>-</td></tr><tr><td>自来水层</td><td>-</td><td>-</td><td>-</td></tr><tr><td rowspan="3">60</td><td>蒸汽层</td><td>3.09</td><td>290</td><td>55</td><td rowspan="3">3.4</td><td rowspan="3">3.1</td></tr><tr><td>燃料层</td><td>-</td><td>-</td><td>-</td></tr><tr><td>自来水层</td><td>-</td><td>-</td><td>-</td></tr></table>

① 剥离试样在水、燃料和蒸汽气氛中的长度各为 $1 / 3$ 。

表2-8  

<table><tr><td>性能名称</td><td>性能参数</td></tr><tr><td>成膜性</td><td>通过挤压可制成所需厚度的膜状密封条</td></tr><tr><td>活性期(标准环境条件)</td><td>XM21A为4~12hXM21B为72~120h</td></tr><tr><td>施工期(标准环境条件)</td><td>XM21A为8~24hXM21B为72~120h</td></tr><tr><td>低温贮存性</td><td>降低温度可明显延长活性期,如在-16℃:XM21A活性期为72~120h;XM21B活性期为168~240h</td></tr><tr><td>与液体聚硫密封剂的粘接性</td><td>与XM22、XM23等聚硫密封剂具有良好的粘接性,可配套使用</td></tr></table>

# 3 使用工艺·

# 3.1 环境条件

XM21密封胶膜制备、质量检验试样制备的环境条件为标准环境条件。密封施工的

环境温度为 $15\sim 35^{\circ}C$ ，相对湿度不大于 $85\%$ ，环境中应无尘，无油雾，无酸、碱性气体。

# 3.2 制备方法

制备密封胶膜时，采用两辊炼胶机或螺旋挤出机混炼均匀后，在螺旋挤出机上挤出所需断面形状的胶膜，并用硅胶布隔离成卷包装备用。

# 3.3 施工方法

3.3.1 密封步骤 包括预装待密封的零、部件、清洗密封表面、铺贴胶膜及在胶膜活性期内完成全部铆接工作。  
3.3.2 A型胶膜活性期控制 在环境相对湿度不高于 $85\%$ 时，根据不同的温度选取促进剂D用量（见表3-1），可使活性期保持在 $4 \sim 12\mathrm{h}$ 的范围内。

表3-1  

<table><tr><td>环境温度,℃</td><td>15~20</td><td>20~25</td><td>25~30</td><td>30~35</td></tr><tr><td>每100gXM21基膏采用促进剂D量,g</td><td>0.3~0.2</td><td>0.2~0.1</td><td>0.1~0.05</td><td>0.05~0</td></tr></table>

# 3.4 硫化条件

3.4.1 质量检验试样硫化条件 在 $20^{\circ}\mathrm{C}$ 以上室温硫化时间，A型为10d，B型为20d，均能达到标准所规定的性能要求。A型由四个组分混合后算起，在48h后；B型由两个组分混合后算起，一周后，允许加温硫化。 $50^{\circ}\mathrm{C}$ 加速硫化 $2\mathrm{h}$ 。

3.4.2 部件进行油密、水密、气密试验检查硫化条件 室温硫化。A型7d；B型15d。

# 参考资料

[1] 北京航空材料研究所：XM21[A、B] 密封胶膜研究技术总结，1979年12月  
[2] 西安飞机公司：密封剂性能试验统计资料，No-7，1985年  
[3] 北京航空材料研究所：聚硫密封剂性能评定研究技术总结，1982年3月  
[4] 北京航空材料研究所：聚硫密封剂老化性能研究技术总结，1982年3月

# 室温硫化硅橡胶密封剂

# XM31有机硅密封剂

# 1 概述

XM31有机硅密封剂为双组分密封剂，按颜色分为XM31-1、XM31-5、XM31-6三个型号，在室温下能硫化成弹性体。具有耐大气老化，耐水浸泡，耐湿热，耐盐雾，良好的电绝缘及对金属的防护性能。当使用配套的偶联剂处理被粘物表面时，能与金属、玻璃、陶瓷和塑料粘接。主要适用于飞机及发动机高温部位的密封。长期使用温度为 $-60\sim 230^{\circ}C$ 。

# 1.1 牌号及名称

XM31有机硅密封剂。

# 1.2 基本组成

组分一（基料）：液体硅橡胶、补强剂、防霉添加剂。

组分二：硫化剂、催化剂。

# 1.3 材料标准

Q/6S102—87《XM31室温硫化密封剂技术标准》。

# 1.4 使用工艺说明书

Q/6SZ 138-80《XM31室温硫化密封剂使用工艺说明书》。

# 1.5 供应状态

两个组分单独包装，配套供应。金属表面处理剂，根据用户需要提供。

# 1.6 应用概况

已在运输机、轰炸机和歼击机的发动机舱、炮弹舱、吹气衿翼翼面及发动机高温区、固体火箭发动机筒体联接端面（燃气温度为3000K，压力为0.8MPa，时间为34s）及电器密封中使用。

# 1.7 研制及生产单位

北京航空材料研究所研制并生产。

# 1.8 鉴定级别及日期

1981年5月由航空工业部鉴定通过。

# 2 性能 [1~3]

# 2.1 物理及化学性能

2.1.1 物理性能 见表2-1。  
2.1.2 化学性能 见表2-2。

表2-1  

<table><tr><td rowspan="2">性能</td><td colspan="3">颜色</td><td rowspan="2">密度 g/cm³</td><td rowspan="2">脆性 温度°C</td><td rowspan="2">热导率 W/(m·K)</td><td rowspan="2">线膨胀 系数 10-4K-1</td><td rowspan="2">体积电 阻率 10^14Ω·cm</td><td rowspan="2">介电强度 (50Hz) kV/mm</td></tr><tr><td>XM31-1</td><td>XM31-5</td><td>XM31-6</td></tr><tr><td>指标</td><td>红色</td><td>橙色</td><td>棕色</td><td>-</td><td>&lt;-55</td><td>-</td><td>-</td><td>-</td><td>-</td></tr><tr><td>典型值</td><td>红色</td><td>橙色</td><td>棕色</td><td>1.13~1.16/1.15</td><td>-72</td><td>0.217</td><td>2.36</td><td>2.5~5.0</td><td>10.0~11.7</td></tr></table>

表2-2  

<table><tr><td>性能</td><td>指标</td><td>典型值</td></tr><tr><td rowspan="2">腐蚀性</td><td>XM31-1对铝合金不腐蚀</td><td>XM31-1对铝合金不腐蚀</td></tr><tr><td>XM31-5、XM31-6对铝合金、钛合金、钢不腐蚀</td><td>XM31-5、XM31-6对铝合金、钛合金、钢不腐蚀</td></tr><tr><td>热重量损失(230℃×24h),%</td><td>-</td><td>3.3</td></tr><tr><td>热分解温度①,℃</td><td>-</td><td>515</td></tr><tr><td>防霉性,级</td><td>-</td><td>0~1</td></tr><tr><td>毒性,级</td><td>低毒</td><td>低毒</td></tr><tr><td>燃烧性</td><td>-</td><td>不易燃</td></tr></table>

① 热分解温度用差热分析法测定。

2.1.3 红外光谱硫化后弹性体的红外光谱见图2-1。

图片摘要：该图主要展示 2 2。
![](images/c73703e8c1006fc7f3e52980feaffcd01a794fff49ffc73998e83a97970c2f9a.jpg)  
图2-1XM31密封剂红外光谱图

# 2.2 力学性能

XM31密封剂经室温硫化7d后的力学性能，见表2-3。除非另有说明，粘接试样（剥离及剪切试样）基底材料均为阳极化LY12铝合金，并涂702表面处理剂。

# 2.3 耐环境性能

2.3.1 耐热老化性能 见表2-4。  
2.3.2 耐大气性能 见表2-5。  
2.3.3 耐盐雾、耐湿热性能 见表2-6。

表2-3
