Repository: C-zj02/CFD-claw

<div align="center">

**English** | [中文](#中文版) | [Français](README_FR.md) | [Русский](README_RU.md) | [हिन्दी](README_HI.md) | [العربية](README_AR.md) | [Português](README_PT.md)

# 🚀 Claude Code Python

**A Complete Python Reimplementation Based on Real Claude Code Source**

*From TypeScript Source → Rebuilt in Python with ❤️*

***
**🔥 Active Development • New Features Weekly 🔥**

</div>

***

## 🎯 What is This?

**Clawd Code** is a **complete Python rewrite** of Claude Code, based on the **real TypeScript source code**.

File: RAG-data/中国航空材料手册(第1版) 第6卷 橡胶 密封剂 燃料及润滑材料401-600.pdf-b6645af4-c17f-495b-8bb4-8bd5a8e3abf7.md (part 4 of 8)
图片摘要：该图主要展示 2 1 新疆RP 1恩氏蒸馏曲线。
<table><tr><td rowspan="2">性 能</td><td colspan="2">特 3</td><td colspan="2">特 4</td><td colspan="2">特 5</td><td colspan="2">特 14</td><td colspan="2">特 16</td><td rowspan="2">试验方法</td></tr><tr><td>指标</td><td>实测值①</td><td>指标</td><td>实测值①</td><td>指标</td><td>实测值①</td><td>指标</td><td>实测值①</td><td>指标</td><td>实测值①</td></tr><tr><td>密度(20℃),g/cm³</td><td>0.920~0.940</td><td>0.9234~0.9363</td><td>0.940~0.960</td><td>0.9366~0.9470</td><td>0.940~0.960</td><td>0.9395~0.9536</td><td>0.920~0.940</td><td>0.9164~0.9349</td><td>0.930~0.950</td><td>0.9306~0.9417</td><td>GB 2540</td></tr><tr><td>运动粘度,mm²/s</td><td></td><td></td><td></td><td></td><td></td><td></td><td></td><td></td><td></td><td></td><td></td></tr><tr><td>50℃</td><td>11~14</td><td>11.5~13.8</td><td>11~14</td><td>12.3~13.8</td><td>18~23</td><td>21.0~22.6</td><td>22.5~28.5</td><td>25.8~27.4</td><td>19~25</td><td>22.7~24.8</td><td>GB 265</td></tr><tr><td>40℃</td><td>-</td><td>15.5</td><td>-</td><td>16.7</td><td>-</td><td>27.7</td><td>-</td><td>36.9</td><td>-</td><td>31.3</td><td></td></tr><tr><td>-50℃</td><td>-</td><td>2600</td><td>-</td><td>1300</td><td>-</td><td>1520</td><td>-</td><td>5660</td><td>-</td><td>2930</td><td></td></tr><tr><td>闪点(开口),℃</td><td>≥160</td><td>163~179</td><td>≥160</td><td>166~183</td><td>≥170</td><td>176~196</td><td>≥170</td><td>175~203</td><td>≥170</td><td>182~198</td><td>GB 267</td></tr><tr><td>凝点,℃</td><td>≤-65</td><td>&lt; -65</td><td>≤-70</td><td>&lt; -70</td><td>≤-70</td><td>&lt; -70</td><td>≤-70</td><td>&lt; -70</td><td>&lt; -70</td><td>&lt; -70</td><td>GB 510</td></tr><tr><td>酸值,mgKOH/g</td><td>≤0.2</td><td>0.04</td><td>≤0.2</td><td>0.02</td><td>≤0.25</td><td>0.05</td><td>≤0.25</td><td>0.05</td><td>≤0.25</td><td>0.05</td><td>GB 264</td></tr><tr><td>蒸发度(薄层法),%</td><td></td><td></td><td></td><td></td><td></td><td></td><td></td><td></td><td></td><td></td><td>SY 2723</td></tr><tr><td>100℃×1h</td><td>-</td><td>6.3</td><td>-</td><td>5.6</td><td>-</td><td>4.0</td><td>-</td><td>3.4</td><td>-</td><td>4.7</td><td></td></tr><tr><td>120℃×1h</td><td>-</td><td>15.3</td><td>-</td><td>14.5</td><td>-</td><td>8.9</td><td>-</td><td>6.8</td><td>-</td><td>10.8</td><td></td></tr><tr><td>水分,%</td><td>无</td><td>无</td><td>无</td><td>无</td><td>无</td><td>无</td><td>无</td><td>无</td><td>无</td><td>无</td><td>GB 260</td></tr><tr><td>机械杂质</td><td>无</td><td>无</td><td>无</td><td>无</td><td>无</td><td>无</td><td>无</td><td>无</td><td>无</td><td>无</td><td>目测</td></tr><tr><td>腐蚀(40号钢片,H62黄铜片,LY11硬铝片,50℃×48h)</td><td>合格</td><td>合格</td><td>合格</td><td>合格</td><td>合格</td><td>合格</td><td>合格</td><td>合格</td><td>合格</td><td>合格</td><td>SY 2705</td></tr><tr><td>四球机试验(1500r/min,室温)</td><td></td><td></td><td></td><td></td><td></td><td></td><td></td><td></td><td></td><td></td><td>SY 2665</td></tr><tr><td>磨痕直径(196N,30min),mm</td><td>-</td><td>0.49</td><td>-</td><td>0.49</td><td>-</td><td>1.83</td><td>-</td><td>0.48</td><td>-</td><td>0.53</td><td></td></tr><tr><td>最大无卡咬负荷,N</td><td>-</td><td>196</td><td>-</td><td>127</td><td>-</td><td>127</td><td>-</td><td>157</td><td>-</td><td>196</td><td></td></tr><tr><td>烧结负荷,N</td><td>-</td><td>1235</td><td>-</td><td>1235</td><td>-</td><td>1235</td><td>-</td><td>1570</td><td>-</td><td>1570</td><td></td></tr><tr><td>综合磨损值,N</td><td>-</td><td>151</td><td>-</td><td>141</td><td>-</td><td>112</td><td>-</td><td>167</td><td>-</td><td>147</td><td></td></tr></table>

① 有指标的项目为20年生产批次平均值，其余为一批实测值。

表2-2 [2]   

<table><tr><td>牌号</td><td>特 3</td><td>特 4</td><td>特 5</td><td>特 14</td><td>特 16</td></tr><tr><td>生产年份</td><td>1966、1967、1969</td><td>1966、1967、1969</td><td>1966、1969</td><td>1966、1967、1969</td><td>1966、1967、1969</td></tr><tr><td>批数</td><td>共7批</td><td>共6批</td><td>共4批</td><td>共5批</td><td>共8批</td></tr><tr><td>贮存后性能</td><td>4批出现混浊,但四球机试验变化不大。2批腐蚀,不合格。其他性能变化不大</td><td>2批出现混浊,但四球机试验变化不大。2批腐蚀,不合格。其他性能变化不大</td><td>酸值略有增加,仍符合指标要求。其他性能变化不大</td><td>酸值略有增加,仍符合指标要求。其他性能变化不大</td><td>1批腐蚀,不合格。各批酸值略有增加,仍符合指标要求,其他性能变化不大</td></tr></table>

图片摘要：该图主要展示 2 2 [2]。
![](images/8bbe19f95922db2d735fd7c686a9a0e815d2bb06e3e8c29eb6d7781560f32085.jpg)  
图2-1 特4号仪表油红外光谱

图片摘要：该图主要展示 2 1 特4号仪表油红外光谱。
![](images/2c74847fe510cd71cc68193bef40b1f4c59d867c2a880bd02f459f5d5e7470b5.jpg)  
图2-2 特16号仪表油红外光谱

# 3 其他

# 3.1 包装

本系列产品分别用 $0.25\mathrm{kg}$ 容器包装。

# 3.2 运输

按S Y 2000 进行。

# 3.3 贮存

贮存在室温及清洁、干燥处，避免阳光直射。启用后应及时将容器盖严，防止进入杂质和湿气。

# 参考资料

[1] 一坪化工厂：特字仪表油生产化验记录（1966～1986年）  
[2] 一坪化工厂：九种精密仪表油脂和特221号润滑脂罐装自然贮存性能的考察报告，《合成润滑材料》，第4期，1976年

# 32号仪表油

# 1 概述

32号仪表油系半合成油，具有OKB系列油中5号、14号、16号三种规格的物理及化学性能，低温稳定性和抗氧化安定性与OKB-122-14仪表油相当。适用于航空仪表原使用上述三种规格油的部件。使用温度为 $-60\sim 120^{\circ}\mathrm{C}$ 。实际上由于在 $120^{\circ}\mathrm{C}$ 的蒸发度偏大，一般应避免使用其温度上限。

# 1.1 牌号及名称

32号仪表油，原名30号仪表油。

# 1.2 基本组成

硅油、精制矿油、抗氧剂。

# 1.3 材料标准

Q/SYK2.02—83《30号精密仪表油》。

# 1.6 应用概况

自1984年起在各型飞机上试用，工作正常。

# 1.7 研制及生产单位

空军油料试验研究所研制并生产。

# 1.8 鉴定级别及日期

1985年8月由空军后勤部鉴定通过。

# 2 性能

# 2.1 物理及化学性能

32号仪表油的物理及化学性能见表2-1。

# 2.2 使用性能

2.2.1 台架试车 32号仪表油在带有贮油结构的涡轮冷却器上，经耐振稳定性试验、耐振强度试验、耐寒试验及运转试验共 $300\mathrm{h}$ ，工作正常，分解检查无异常[2]。

表2-1 [1]   

<table><tr><td>性能</td><td>指标</td><td>实测值</td><td>试验方法</td></tr><tr><td>密度(20℃), g/cm³</td><td>0.940~0.960</td><td>0.9575</td><td>GB 1884</td></tr><tr><td>运动粘度, mm²/s</td><td></td><td></td><td>GB 265</td></tr><tr><td>50℃</td><td>-</td><td>22.6</td><td></td></tr><tr><td>40℃</td><td>30±1</td><td>29.7</td><td></td></tr><tr><td>闪点(开口), ℃</td><td>≥170</td><td>184</td><td>GB 267</td></tr><tr><td>凝点, ℃</td><td>≤-70</td><td>&lt;-70</td><td>GB 510</td></tr><tr><td>酸值, mgKOH/g</td><td>≤0.25</td><td>0.06</td><td>GB 264</td></tr><tr><td>水分,%</td><td>无</td><td>无</td><td>GB 260</td></tr><tr><td>机械杂质</td><td>无</td><td>无</td><td>目测</td></tr><tr><td>腐蚀(40号钢片,H62黄铜片,LY11硬铝片,50℃×48h)</td><td>合格</td><td>合格</td><td>SY 2705</td></tr><tr><td>氧化安定性(125℃×8h,200ml氧气/min,铜催化)</td><td></td><td></td><td>SY 2652</td></tr><tr><td>氧化前酸值, mgKOH/g</td><td></td><td>0.06</td><td></td></tr><tr><td>氧化后酸值, mgKOH/g</td><td>-</td><td>0.10</td><td></td></tr><tr><td>氧化后沉淀物,%</td><td>-</td><td>0.015</td><td></td></tr><tr><td>低温稳定性</td><td></td><td></td><td></td></tr><tr><td>-60℃×12h</td><td>-</td><td>无悬浮物</td><td>目测</td></tr><tr><td>-70℃×12h</td><td>-</td><td>有悬浮物</td><td></td></tr></table>

# 3 其他

# 3.1 包装

本产品用小容器包装。

# 3.2 运输

按S Y 2000进行。

# 3.3 贮存

贮存在室温及清洁、干燥处，避免阳光直射。启用后应及时将容器盖严，防止进入杂质和湿气。

# 参考资料

[1] 空军油料研究所：30号精密仪表油的研究，1985年8月  
[2] 国营豫新机械厂：关于30号精密仪表油的试车报告，1983年9月

# 4113、4114、4115号仪表油

# 1 概述

4113、4114、4115号仪表油，由酯类油加添加剂制成。其粘度等级与“特”字系列仪表油相同，其中4113号的粘度和特3、特4号相当，4114号的粘度和特5、特16号相当，4115号的粘度和特14号相当，而蒸发度均较低，氧化安定性、防护性及高温润滑性

均较好。适用于各种指示仪表、陀螺仪表、传感器、微电机轴承、减速器及其他摩擦件。该系列油的使用温度为 $-60\sim 120^{\circ}\mathrm{C}$ ，短时可达 $150~^\circ \mathrm{C}$ 。

# 1.1 牌号及名称

4113号、4114号、4115号仪表油。

# 1.2 基本组成

酯类油，硅油，抗氧、防锈和润滑添加剂。

# 1.3 材料标准

Q/SY40005—82《4113、4114、4115号高低温仪表油》。

# 1.6 应用概况

该系列油自70年代以来，陆续用于各种航空仪表，代替原用的“特”字仪表油。其中4113号使用较多。

# 1.7 研制及生产单位

石油科学研究院研制并试生产；现由一坪化工厂生产。

# 2 性能

# 2.1 物理及化学性能

2.1.1 红外光谱 见图 $2 - 1\sim$ 图 $2 - 3$ 。

图片摘要：该图主要展示 2 1 4113号仪表油红外光谱。
![](images/1ab2901d79b790e4bca8731df7a9964cc14a8241dd3bd10997b5017cedcf2b7f.jpg)  
图2-1 4113号仪表油红外光谱

图片摘要：该图主要展示 2 1 4113号仪表油红外光谱。
![](images/0b54f16580b91dd322560b459ea46f85b4f3bff1e281593c939329332ef9ffa4.jpg)  
图2-2 4114号仪表油红外光谱

图片摘要：该图主要展示 2 2 4114号仪表油红外光谱。
![](images/92a1aa7ffe6cec71edb465d3cc8bfcddb3d20ccb42e6b877c8ff22e94c1be71f.jpg)  
图2-3 4115号仪表油红外光谱

# 2.1.2 物理及化学性能 见表 $2-1$ 。

表2-1 [1,2]   

<table><tr><td rowspan="2">性 能</td><td colspan="2">4113</td><td colspan="2">4114</td><td colspan="2">4115</td><td rowspan="2">试验方法</td></tr><tr><td>指标</td><td>实测值</td><td>指标</td><td>实测值</td><td>指标</td><td>实测值</td></tr><tr><td>运动粘度, mm2/s</td><td></td><td></td><td></td><td></td><td></td><td></td><td>GB 265</td></tr><tr><td>50℃</td><td>11~14</td><td>13.5</td><td>18~23</td><td>19.0</td><td>23~28</td><td>23.9</td><td></td></tr><tr><td>40℃</td><td>-</td><td>16.9</td><td>-</td><td>25.2</td><td>-</td><td>32.6</td><td></td></tr><tr><td>-50℃</td><td>≤5000</td><td>3900</td><td>≤5000</td><td>3700</td><td>≤5000</td><td>3800</td><td></td></tr><tr><td>闪点(开口), ℃</td><td>≥200</td><td>230</td><td>≥200</td><td>232</td><td>≥200</td><td>235</td><td>GB 267</td></tr><tr><td>凝点, ℃</td><td>&lt;-60</td><td>&lt;-70</td><td>&lt;-60</td><td>&lt;-70</td><td>&lt;-60</td><td>&lt;-70</td><td>GB 510</td></tr><tr><td>酸值, mgKOH/g</td><td>&lt;0.2</td><td>0.02</td><td>&lt;0.2</td><td>0.05</td><td>&lt;0.2</td><td>0.03</td><td>GB 264</td></tr><tr><td>蒸发度(薄层法), %</td><td></td><td></td><td></td><td></td><td></td><td></td><td>SY 2723</td></tr><tr><td>120℃×3h</td><td>-</td><td>1.8</td><td>-</td><td>1.6</td><td>-</td><td>1.8</td><td></td></tr><tr><td>150℃×1h</td><td>-</td><td>2.6</td><td>-</td><td>2.6</td><td>-</td><td>2.6</td><td></td></tr><tr><td>水分,%</td><td>&lt;0.08</td><td>&lt;0.05</td><td>&lt;0.08</td><td>&lt;0.05</td><td>&lt;0.08</td><td>&lt;0.05</td><td>GB 260</td></tr><tr><td>机械杂质</td><td>无</td><td>无</td><td>无</td><td>无</td><td>无</td><td>无</td><td>目 测</td></tr><tr><td>氧化腐蚀试验(120℃×72h,50ml空气/min)</td><td></td><td></td><td></td><td></td><td></td><td></td><td>一坪化工厂方法</td></tr><tr><td>运动粘度(50℃)</td><td></td><td></td><td></td><td></td><td></td><td></td><td></td></tr><tr><td>氧化前, mm2/s</td><td></td><td>13.72</td><td></td><td>20.47</td><td></td><td>26.83</td><td></td></tr><tr><td>氧化后, mm2/s</td><td>-</td><td>13.91</td><td>-</td><td>20.31</td><td>-</td><td>27.35</td><td></td></tr><tr><td>变化率,%</td><td>±5</td><td>1.5</td><td>±5</td><td>-1</td><td>±5</td><td>2</td><td></td></tr><tr><td>酸值, mgKOH/g</td><td></td><td></td><td></td><td></td><td></td><td></td><td></td></tr><tr><td>氧化前</td><td></td><td>0.02</td><td></td><td>0.05</td><td></td><td>0.03</td><td></td></tr><tr><td>氧化后</td><td>-</td><td>0.02</td><td>-</td><td>0.04</td><td>-</td><td>0.02</td><td></td></tr><tr><td>增加值</td><td>&lt;0.5</td><td>0</td><td>&lt;0.5</td><td>-0.01</td><td>&lt;0.5</td><td>-0.01</td><td></td></tr><tr><td>金属腐蚀, mg/cm2</td><td></td><td></td><td></td><td></td><td></td><td></td><td></td></tr><tr><td>45号钢片</td><td>±0.2</td><td>0</td><td>±0.2</td><td>0</td><td>±0.2</td><td>0</td><td></td></tr><tr><td>T3铜片</td><td>±0.4</td><td>0</td><td>±0.4</td><td>0</td><td>±0.4</td><td>0</td><td></td></tr><tr><td>LY11铝合金片</td><td>±0.2</td><td>0</td><td>±0.2</td><td>0</td><td>±0.2</td><td>0</td><td></td></tr><tr><td>镁合金片</td><td>-</td><td>0</td><td>-</td><td>0</td><td>-</td><td>0</td><td></td></tr><tr><td>防护性(49℃,100%相对湿度,15ml空气/min,钢片)</td><td></td><td></td><td></td><td></td><td></td><td></td><td></td></tr><tr><td>通过时间,h</td><td>-</td><td>68</td><td>-</td><td>68</td><td>-</td><td>68</td><td>SY 2665</td></tr><tr><td>四球机试验(1500r/min,98N,30min)</td><td></td><td></td><td></td><td></td><td></td><td></td><td></td></tr><tr><td>磨痕直径, mm</td><td></td><td></td><td></td><td></td><td></td><td></td><td></td></tr><tr><td>室温</td><td>-</td><td>0.32</td><td>-</td><td>0.65</td><td>-</td><td>0.53</td><td></td></tr><tr><td>150℃</td><td>-</td><td>0.53</td><td>-</td><td>0.69</td><td>-</td><td>0.72</td><td></td></tr></table>

# 3 其他

# 3.1 包装

该系列产品分别用0.25kg容器包装。

# 3.2 运输

按SY2000进行。

# 3.3 贮存

贮存在清洁、干燥处，避免阳光直射。启用后应及时将容器盖严，防止进入杂质和湿气。

# 参考资料

[1] 石油科学研究院：4113、4114、4115仪表油的研制，1965年  
[2] 一坪化工J：4113、4114、4115高低温仪表油放大生产报告，1971年

# 4112号仪表油

# 1 概述

4112号仪表油，由酯类油加多种添加剂制成。具有良好的氧化安定性和润滑性，蒸发度小，并有一定的防护能力。适用于各种航空指示仪表、陀螺仪表、计时仪器、微电机轴承及其他各种摩擦结点的润滑。使用温度为 $-60\sim 120^{\circ}\mathrm{C}$ ，短时可达 $150^{\circ}\mathrm{C}$ 。

4112号油符合美国MIL—L—6085A和英国D.T.D822标准规定的要求。

# 1.1 牌号及名称

4112号仪表油。

# 1.2 基本组成

酯类油，抗氧化、抗腐蚀、防锈、润滑添加剂。

# 1.3 材料标准

Q/SY40004-82《4112号高低温仪表油》。

# 1.6 应用概况

已在航空陀螺仪表上使用多年。

# 1.7 研制及生产单位

石油科学研究院研制并试生产；一坪化工厂生产。

# 2 性能

# 2.1 物理及化学性能

2.1.1 红外光谱 见图2-1。

图片摘要：该图主要展示 2 1 4112号仪表油红外光谱。
![](images/88555d1eb5a37b0e9a6832b2f6db01a0e1cae621e0d99b490f5c74f710777680.jpg)  
图2-1 4112号仪表油红外光谱

# 2.1.2 物理及化学性能 见表2-1。

表2-1 [1.2]   

<table><tr><td>性能</td><td>指标</td><td>实测值</td><td>试验方法</td></tr><tr><td>密度, g/cm³</td><td>-</td><td>0.9251</td><td>GB 2540</td></tr><tr><td>运动粘度, mm²/s</td><td></td><td></td><td>GB 265</td></tr><tr><td>98.5℃</td><td>-</td><td>3.5</td><td></td></tr><tr><td>50℃</td><td>≥8.0</td><td>9.4</td><td></td></tr><tr><td>40℃</td><td>-</td><td>12.3</td><td></td></tr><tr><td>20℃</td><td>-</td><td>25.4</td><td></td></tr><tr><td>-20℃</td><td>-</td><td>249</td><td></td></tr><tr><td>-40℃</td><td>-</td><td>1740</td><td></td></tr><tr><td>-50℃</td><td>≤8000</td><td>5780</td><td></td></tr><tr><td>-54℃</td><td>-</td><td>6300</td><td></td></tr><tr><td>闪点, ℃</td><td></td><td></td><td>GB 267</td></tr><tr><td>开口</td><td>≥200</td><td>231</td><td></td></tr><tr><td>闭口</td><td>-</td><td>227</td><td></td></tr><tr><td>凝点, ℃</td><td>≤-60</td><td>&lt; -65</td><td>GB 510</td></tr><tr><td>酸值, mg KOH/g</td><td>≤0.5</td><td>&lt;0.1</td><td>GB 264</td></tr><tr><td>蒸发度,%</td><td></td><td></td><td></td></tr><tr><td>薄层法 (100℃×3h)</td><td>≤3.0</td><td>3①</td><td>SY 2723</td></tr><tr><td>动态法 (177℃×6.5h)</td><td>-</td><td>2.2</td><td>参照ASTM D972</td></tr><tr><td>水分,%</td><td>≤0.08</td><td>0.04</td><td>GB 260</td></tr><tr><td>机械杂质</td><td>无</td><td>无</td><td>目测</td></tr><tr><td>氧化腐蚀试验(120℃×72h,50ml空气/min)</td><td></td><td></td><td>一坪化工厂方法</td></tr><tr><td>运动粘度(50℃)变化,%</td><td>±5</td><td>2②</td><td></td></tr><tr><td>酸值增加值, mg KOH/g</td><td>≤0.2</td><td>&lt;0.2②</td><td></td></tr><tr><td>金属腐蚀, mg/cm²</td><td></td><td></td><td></td></tr><tr><td>45号钢片</td><td>±0.2</td><td>0②</td><td></td></tr><tr><td>T 3铜片</td><td>±0.4</td><td>0②</td><td></td></tr><tr><td>LY11铝合金片</td><td>±0.4</td><td>0②</td><td></td></tr><tr><td>镁合金片</td><td></td><td>0②</td><td></td></tr><tr><td>防护性(49℃,100%相对湿度,45号钢,通空气)</td><td></td><td></td><td></td></tr><tr><td>通过时间,h</td><td>-</td><td>77</td><td></td></tr><tr><td>低温稳定性(-54℃×72h)</td><td>-</td><td>无分层、混浊及沉淀现象</td><td>SY 4033</td></tr><tr><td>四球机试验(1500r/min)</td><td></td><td></td><td></td></tr><tr><td>磨痕直径, mm</td><td></td><td></td><td></td></tr><tr><td>常温,98N,30min</td><td>-</td><td>0.41</td><td></td></tr><tr><td>120℃,294N,30min</td><td>-</td><td>0.54</td><td></td></tr><tr><td>175℃,294N,30min</td><td>-</td><td>0.66</td><td></td></tr></table>

$①$ 实测值试验条件为 $120\mathrm{C}\times 3\mathrm{h}$   
② 实测值试验条件为 $150^{\circ}\mathrm{C} \times 48\mathrm{h}$ 。

# 3 其他

# 3.1 包装

用 $1\mathrm{kg}$ 以下容器包装。

# 3.2 运输

按SY2000进行。

# 3.3 贮存

贮存在清洁、干燥处，避开热源，防止日光直射。启用后及时将容器盖严，防止进入杂质和水。

# 参考资料

# 4116、4116-1号仪表油

# 1 概述

4116、4116-1号仪表油是硅油基合成油。常温粘度比“特”字仪表油大而低温粘度相近，粘温性更好，蒸发度很小。由于组成中含有极性元素，润滑性比一般硅油好，但耐温性差。适用于航空仪表、微电机轴承及其他摩擦件；4116-1号适用于对低温粘度有特殊要求的摩擦部位。使用温度为 $-70\sim 150^{\circ}\mathrm{C}$ 。

# 1.1 牌号及名称

4116、4116-1号仪表油。

# 1.2 基本组成

硅油。

# 1.3 材料标准

Q/SY40006—82《4116、4116-1号高低温仪表油》。

# 1.6 应用概况

自70年代以来，先后用于伺服电机高速轴承、仪表减速齿轮及低速摆动轴承等多种装置。

# 1.7 研制及生产单位

石油科学研究院研制 $\pmb{\mathcal{F}}$ 一坪化工厂生产。

# 2 性能

# 2.1 物理及化学性能

# 2.1.1 红外光谱 见图2-1。

图片摘要：该图主要展示 2 1 4116号仪表油红外光谱。
![](images/6e5e677e34a1a56b1e34a6f8ac52cac04f5385d970e72b6205e6e0a6f9721742.jpg)  
图2-1 4116号仪表油红外光谱

# 2.1.2 物理及化学性能 见表2-1。

表2-1 [1,2]   

<table><tr><td rowspan="2">性能</td><td colspan="2">4116</td><td colspan="2">4116-1</td><td rowspan="2">试验方法</td></tr><tr><td>指标</td><td>实测值①</td><td>指标</td><td>实测值①</td></tr><tr><td>密度, g/cm³</td><td>-</td><td>1.0415</td><td>-</td><td></td><td>GB 2540</td></tr><tr><td>运动粘度, mm²/s</td><td></td><td></td><td></td><td></td><td>GB 265</td></tr><tr><td>50℃</td><td>&gt;36</td><td>41.8</td><td>&gt;10</td><td>14.8</td><td></td></tr><tr><td>40℃</td><td>-</td><td>50.9②</td><td>-</td><td>19.2②</td><td></td></tr><tr><td>-50℃</td><td>≤3000</td><td>2530</td><td>≤600</td><td>512</td><td></td></tr><tr><td>闪点(开口), ℃</td><td>≥250</td><td>270</td><td>≥180</td><td>204</td><td>GB 267</td></tr><tr><td>凝点, ℃</td><td>&lt;-60</td><td>&lt;-60</td><td>&lt;-70</td><td>&lt;-70</td><td>GB 510</td></tr><tr><td>酸值(电位差法), mgKOH/g</td><td>&lt;0.05</td><td>0.05~0.01</td><td>&lt;0.05</td><td>0.04~0.01</td><td>SYB 2603</td></tr><tr><td>蒸发度(薄层法,100℃×3h), %</td><td>&lt;2.0</td><td>0.38</td><td>&lt;5.0</td><td>3.5</td><td>SY 2723</td></tr><tr><td>机械杂质</td><td>无</td><td>无</td><td>无</td><td>无</td><td>目测</td></tr><tr><td>氧化腐蚀试验(120℃×72h,50ml空气/min)</td><td></td><td></td><td></td><td></td><td>一坪化工厂方法</td></tr><tr><td>运动粘度(50℃)变化,%</td><td>±5</td><td>±3</td><td>±5</td><td>±2</td><td></td></tr><tr><td>酸值增加值, mgKOH/g</td><td>&lt;0.1</td><td>0.05</td><td>&lt;0.1</td><td>0.06~0.01</td><td></td></tr><tr><td>金属腐蚀, mg/cm²</td><td></td><td></td><td></td><td></td><td></td></tr><tr><td>45号钢片</td><td>±0.2</td><td>0</td><td>±0.2</td><td>0</td><td></td></tr><tr><td>T3铜片</td><td>±0.4</td><td>0</td><td>±0.4</td><td>0</td><td></td></tr><tr><td>LY11铝合金片</td><td>±0.2</td><td>0</td><td>±0.2</td><td>0</td><td></td></tr><tr><td>四球机试验(1500r/min,室温,98N,30min)</td><td></td><td></td><td></td><td></td><td></td></tr><tr><td>磨痕直径, mm</td><td>-</td><td>0.43②</td><td>-</td><td>0.62②</td><td></td></tr></table>

① 7年生产批次的平均值。  
② 单个批次的实测值。

2.1.3 贮存性能 抽查1971和1973年生产的4116号和4116-1号油各两批，在罐装、自然贮存10年后的各项物理化学性能及氧化腐蚀试验结果，基本无变化[3]。

# 2.2 使用性能

2.2.1 台架试验 在伺服电机上经 $80^{\circ}\mathrm{C}$ 长期运行， $150^{\circ}\mathrm{C}$ 高温运行， $-60^{\circ}\mathrm{C}$ 低温运

行及 $40^{\circ} \mathrm{C}$ 耐潮等各项考核，共计运转960h，工作正常。

# 3 其他

# 3.1 包装

用0.25kg容器包装。

# 3.2 运输

按SY2000进行。

# 3.3 贮存

贮存在清洁、干燥处，避免阳光直射。启用后应及时将容器盖严，防止进入杂质和湿气。

# 参考资料

[1] 石油科学研究院：4116高温仪表油的生产报告，1968年  
[2] 石油科学研究院：4116-1高温仪表油的制备及性能报告，1970年  
[3] 一坪化工厂：润滑油自然贮存数据汇总表，1983年

# 4122号仪表油

# 1 概述

4122号仪表油是优质硅油基合成润滑油。高低温综合性能较好，比4116号仪表油的蒸发度小、低温性和粘温性好，但耐湿性差。适用于各种微电机轴承的润滑。使用温度为 $-60\sim 200^{\circ}\mathrm{C}$ 。

4122号油性能符合美国MIL—L—27694A标准规定的要求。

# 1.1 牌号及名称

4122号仪表油。

# 1.2 基本组成

硅油。

# 1.3 材料标准

SY4014—82《4122号高低温仪表油》。

# 1.6 应用概况

自1979年起，大量用于微电机，并已用于各型飞机。

# 1.7 研制及生产单位

一坪化工厂研制并生产。

# 1.8 鉴定级别及日期

1980年12月由石油工业部鉴定通过。

# 2 性能

# 2.1 物理及化学性能

# 2.1.1 红外光谱 见图2-1。

图片摘要：该图主要展示 2 1 4122号仪表油红外光谱。
![](images/ecdf910c9eab43dcd55ab5668536f62b1c9fe359ac7d58b204e82e05d47bc415.jpg)  
图2-1 4122号仪表油红外光谱

# 2.1 2 物理及化学性能 见表2-1。

表2-1 [1]   

<table><tr><td>性能</td><td>指标</td><td>实测值①</td><td>试验方法</td></tr><tr><td>运动粘度, mm2/s</td><td></td><td></td><td>GB 265</td></tr><tr><td>100℃</td><td>&gt;14</td><td>14.4~15.9</td><td></td></tr><tr><td>50℃</td><td>-</td><td>32.8~36.1</td><td></td></tr><tr><td>-40℃</td><td>-</td><td>585~732</td><td></td></tr><tr><td>-55℃</td><td>≤2500</td><td>1640~2150</td><td></td></tr><tr><td>闪点(开口), ℃</td><td>&gt;260</td><td>275~300</td><td>GB 267</td></tr><tr><td>凝点, ℃</td><td>≤-65</td><td>&lt;-70</td><td>GB 510</td></tr><tr><td>酸值, mgKOH/g</td><td>≤0.1</td><td>0.02~0.05</td><td>SY 2454</td></tr><tr><td>蒸发度,%</td><td></td><td></td><td></td></tr><tr><td>薄层法(100℃×9h)</td><td>-</td><td>0.25②</td><td>SY 2723</td></tr><tr><td>动态法</td><td></td><td></td><td>参照ASTM D972</td></tr><tr><td>200℃×6.5h</td><td>-</td><td>0.6②</td><td></td></tr><tr><td>200℃×22h</td><td>≤1.8</td><td>1.1~1.7</td><td></td></tr><tr><td>机械杂质</td><td>无</td><td>无</td><td>目 测</td></tr><tr><td>氧化腐蚀试验(200℃×72h, 50ml空气/min)</td><td></td><td></td><td>一坪化工厂方法</td></tr><tr><td>运动粘度(50℃)变化,%</td><td>±10</td><td>1.7~9.9</td><td></td></tr><tr><td>酸值增加值, mgKOH/g</td><td>&lt;0.5</td><td>≤0.08</td><td></td></tr><tr><td>金属腐蚀, mg/cm²</td><td></td><td></td><td></td></tr><tr><td>45号钢片</td><td>±0.2</td><td>0</td><td></td></tr><tr><td>T 3铜片</td><td>±0.4</td><td>0~0.18</td><td></td></tr><tr><td>LY11铝合金片</td><td>±0.2</td><td>0</td><td></td></tr><tr><td>MB 8 镁合金片</td><td>±0.2</td><td>0</td><td></td></tr><tr><td>四球机试验(1500r/min,室温)</td><td></td><td></td><td></td></tr><tr><td>磨痕直径, mm</td><td></td><td></td><td></td></tr><tr><td>98N, 30min</td><td>-</td><td>0.38②</td><td></td></tr><tr><td>294N, 30min</td><td>-</td><td>0.45②</td><td></td></tr></table>

① 5年5批次的实测值。  
② 单个批次的实测值。

# 2.1.3 贮存性能 4122号仪表油在瓶装自然贮存后的性能见表2-2。

表2-2 [1]   

<table><tr><td rowspan="2">性能</td><td colspan="2">7408-2批</td><td colspan="2">7701批</td></tr><tr><td>74年4月</td><td>79年6月</td><td>77年5月</td><td>79年6月</td></tr><tr><td>运动粘度, mm²/s</td><td></td><td></td><td></td><td></td></tr><tr><td>50℃</td><td>35.4</td><td>35.1</td><td>41.6</td><td>41.3</td></tr><tr><td>-55℃</td><td>2080</td><td>1930</td><td>2490</td><td>2450</td></tr><tr><td>酸值, mg KOH/g</td><td>0.01</td><td>0.01</td><td>0.03</td><td>0.04</td></tr><tr><td>腐蚀(100℃×3h)</td><td></td><td></td><td></td><td></td></tr><tr><td>45号钢片</td><td>合格</td><td>合格</td><td>合格</td><td>合格</td></tr><tr><td>H62黄铜片</td><td>合格</td><td>合格</td><td>合格</td><td>合格</td></tr></table>

# 2.2 使用性能

2.2.1 台架试验 在伺服-测速电机上，经高温、低温、湿热、振动、冲击等各项性能考核、累计运转寿命在1000h以上，工作正常[2]。

# 3 其他

# 3.1 包装

用 $0.25\mathrm{kg}$ 容器包装。

# 3.2 运输

按SY2000进行。

# 3.3 贮存

贮存在清洁、干燥处，避免阳光直射。启用后应及时将容器盖严，防止进入杂质和湿气。

# 参考资料

[1] 一坪化工厂：4122号高低温仪表油研制总结，1980年  
[2] 北京航空电器厂：200℃航空仪表油试用报告，1980年

# 4123号仪表油

# 1 概述

4123号仪表油，由酯类油加多种添加剂制成。比其他仪表润滑油的粘度高，在轴承中弹性流体动压润滑条件下，可形成足够厚的油膜厚度。与国外超精制矿油基的陀螺电机润滑油相比，粘温性较好。该油的润滑性和热氧化安定性良好，凝点指标较高，但对某些类型陀螺电机，不影响其低温启动性能。适用于惯性导航系统中油润滑电机轴承，并用以浸渍轴承的含油保持架。可在 $150^{\circ}\mathrm{C}$ 长期工作。

# 1.1 牌号及名称

4123号仪表油。

# 1.2 基本组成

复酯，抗氧化、抗腐蚀等添加剂。

# 1.3 材料标准

Q/SY40047-82《4123号高精度陀螺马达润滑油》。

# 1.6 应用概况

自70年代以来，先后用于多种陀螺仪上，并用于全姿态陀螺仪上，解决了原来脂润滑寿命过短的问题，满足了产品寿命要求，已在飞机上正式使用。此外，还用于航海导航陀螺电机，装船实际使用时间超过5000h，试验运转已超过8000h。

# 1.7 研制及生产单位

一坪化工厂研制并生产。

# 1.8 鉴定级别及日期

1981年11月由石油工业部鉴定通过。

# 2 性能

# 2.1 物理及化学性能

2.1.1 红外光谱 见图2-1。

图片摘要：该图主要展示 2 1 4123号仪表油红外光谱。
![](images/8732da996cbdaab0867149557bbbf56879190b6f85987713511fab34901857a3.jpg)  
图2-1 4123号仪表油红外光谱

2.1.2 物理及化学性能 见表2-1。

# 2.2 使用性能

2.2.1 台架试验 在全姿态陀螺仪电机C1006096型轴承上浸渍多孔保持架，于 $-60\sim 100^{\circ}\mathrm{C},2400\mathrm{r / min}$ 条件下，电机寿命通过 $1000\mathrm{h}$ 。在其他陀螺电机的C606070K、C906092K等轴承上，工作转速 $24000\sim 36000\mathrm{r / min}$ ，也达到 $1000\mathrm{h}$ 以上寿命[1,2]。

# 4 其他

# 4.1 包装

用 $0.25\mathrm{kg}$ 容器包装。

# 4.2 运输

表2-1 [1]   

<table><tr><td>性能</td><td>指标</td><td>实测值</td><td>试验方法</td></tr><tr><td>密度, g/cm³</td><td>-</td><td>1.0152</td><td>GB 2540</td></tr><tr><td>表面张力, 10⁻⁵N/cm</td><td>-</td><td>31.5</td><td></td></tr><tr><td>运动粘度, mm²/s</td><td></td><td></td><td>GB 265</td></tr><tr><td>100℃</td><td>20~23</td><td>20.7</td><td></td></tr><tr><td>80℃</td><td>-</td><td>39.4</td><td></td></tr><tr><td>50℃</td><td>≤130</td><td>101</td><td></td></tr><tr><td>40℃</td><td>-</td><td>177</td><td></td></tr><tr><td>20℃</td><td>-</td><td>535</td><td></td></tr><tr><td>0℃</td><td>-</td><td>1540</td><td></td></tr><tr><td>粘度指数</td><td>-</td><td>122</td><td></td></tr><tr><td>闪点, (开口), ℃</td><td>&gt;250</td><td>276</td><td>GB 267</td></tr><tr><td>凝点, ℃</td><td>&lt;-45</td><td>-53</td><td>GB 510</td></tr><tr><td>酸值, mgKOH/g</td><td>&lt;0.6</td><td>0.16</td><td>GB 264</td></tr><tr><td>蒸发度(薄层法, 150℃×6h), %</td><td>&lt;7</td><td>5.2</td><td>SY 2723</td></tr><tr><td>机械杂质</td><td>无</td><td>无</td><td>目测</td></tr><tr><td>氧化腐蚀试验(150℃×72h, 50ml空气/min)</td><td></td><td></td><td>一坪化工厂方法</td></tr><tr><td>运动粘度(50℃)变化,%</td><td>-5~+10</td><td>2</td><td></td></tr><tr><td>酸值增加值, mgKOH/g</td><td>&lt;1.0</td><td>0.23</td><td></td></tr><tr><td>金属腐蚀, mg/cm²</td><td></td><td></td><td></td></tr><tr><td>45号钢片</td><td>±0.2</td><td>0</td><td></td></tr><tr><td>T3铜片</td><td>±0.4</td><td>0</td><td></td></tr><tr><td>LY11铝合金片</td><td>±0.2</td><td>0</td><td></td></tr><tr><td>MB8镁合金片</td><td>±0.2</td><td>0</td><td></td></tr><tr><td>四球机试验(1500r/min)</td><td></td><td></td><td>SY 2665</td></tr><tr><td>磨痕直径, mm</td><td></td><td></td><td></td></tr><tr><td>室温, 98N, 30min</td><td>-</td><td>0.27</td><td></td></tr><tr><td>150℃, 294N, 30min</td><td>-</td><td>0.40</td><td></td></tr><tr><td>最大无卡咬负荷, N</td><td>-</td><td>882</td><td></td></tr><tr><td>烧结负荷, N</td><td>-</td><td>1760</td><td></td></tr></table>

按SY2000进行。

# 4.3 贮存

贮存在清洁、干燥处，避免阳光直射。启用后应及时将容器盖严，防止进入杂质和水。

# 参考资料

[1] 一坪化工厂：4123号高精度陀螺马达润滑油研制总结，1981年  
[2] 洛阳轴承研究所: 弹性流体动力润滑及在微型轴承上的应用, 1981年  
[3] 无锡微型轴承厂：4123号油使用报告，1981年

# 4124-1、4124-3号仪表油

# 1 概述

4124-1、4124-3号仪表油，由酯类油加多种添加剂制成。其表面张力较大，对

固体表面的润湿性较小，不易流散，能长期滞留在初始润滑位置上。适用于仪表宝石轴承、仪表减速器摩擦结点及计时仪器、光学仪器轴承和其他摩擦面的润滑。使用温度为 $-40\sim 100^{\circ}\mathrm{C}$ 。航空仪表通常选用 $4124 - 1$ 号。

4124-1号油的性能与美国MIL-L-3918A及苏联ROCT8781—58标准的要求相当。

# 1.1 牌号及名称

4124-1、4124-3号仪表油。

# 1.2 基本组成

酯类油，抗氧、抗腐蚀、抗流散等添加剂。

# 1.3 材料标准

Q/SY40051—82《4124-1、4124-3号不流散仪表油》。

# 1.6 应用概况[2,3]

4124-1号仪表油曾在航向陀螺减速器上进行应用试验，产品工作正常，解决了用其他仪表油发生早期尖叫、磨损的问题，已正式用于产品。此外，用于光学仪器、计时仪器和测量仪器上，效果均良好，性能优于国内其他牌号钟表油。

# 1.7 研制及生产单位

一坪化工厂研制并生产。

# 1.8 鉴定级别及日期

1982年4月由石油工业部鉴定通过。

# 2 性能

# 2.1 物理及化学性能

2.1.1 红外光谱 见图2-1。

图片摘要：该图主要展示 2 1 4124 1号仪表油红外光谱。
![](images/00737d35109d5df7a13087ff331b8c588f8510df4c7cdf2862a580fb273f8c11.jpg)  
图2-1 4124-1号仪表油红外光谱

2.1.2 物理及化学性能 见表2-1。

# 2.2 使用性能

2.2.1 台架试验 在某航向陀螺减速器上进行应用试验，分别在50、60、70、80、 $100^{\circ}\mathrm{C}$ 进行运转，累计 $1000\mathrm{h}$ ，分解检查减速器良好，轴孔及齿槽仍有油膜[2]。

表2-1 [1]   

<table><tr><td rowspan="2">性 能</td><td colspan="2">4124-1</td><td colspan="2">4124-3</td><td rowspan="2">试验方法</td></tr><tr><td>指标</td><td>实测值</td><td>指标</td><td>实测值</td></tr><tr><td>表面张力,10-5N/cm运动粘度,mm2/s</td><td>-</td><td>33</td><td>-</td><td>33.5</td><td rowspan="6">GB 265</td></tr><tr><td>50℃</td><td>18~22</td><td>19.1</td><td>38~42</td><td>39.9</td></tr><tr><td>40℃</td><td>-</td><td>28.3</td><td>-</td><td>55.3</td></tr><tr><td>20℃</td><td>-</td><td>69.5</td><td>-</td><td>181</td></tr><tr><td>0℃</td><td>≤350</td><td>252</td><td>≤850</td><td>806</td></tr><tr><td>-20℃</td><td>-</td><td>1900</td><td>-</td><td></td></tr><tr><td>粘度比(V20℃/V50℃)</td><td>-</td><td>3.6</td><td>-</td><td>4.5</td><td rowspan="2">GB 510</td></tr><tr><td>凝点,℃</td><td>≤-50</td><td>-57</td><td>≤-45</td><td>-48</td></tr><tr><td>酸值,mgKOH/g</td><td>≤2.0</td><td>1.71</td><td>≤2.0</td><td>1.58</td><td>GB 264</td></tr><tr><td>蒸发度(薄层法,100℃×3h)</td><td>≤3.0</td><td>2.1</td><td>≤3.0</td><td>2.0</td><td>SY 2723</td></tr><tr><td>机械杂质</td><td>无</td><td>无</td><td>无</td><td>无</td><td>目测</td></tr><tr><td>腐蚀(室温)</td><td></td><td></td><td></td><td></td><td></td></tr><tr><td>45号钢(1年)</td><td>-</td><td>无腐蚀</td><td>-</td><td></td><td></td></tr><tr><td>H62黄铜(30d)</td><td>-</td><td>较轻变色</td><td>-</td><td>较重变色</td><td>一坪化工厂方法</td></tr><tr><td>氧化腐蚀试验(100℃×72h,50ml空气/min)</td><td></td><td></td><td></td><td></td><td></td></tr><tr><td>运动粘度(50℃)变化,%</td><td>-5~+10</td><td>2.7</td><td>-5~+10</td><td>8.8</td><td></td></tr><tr><td>酸值增加值,mgKOH/g</td><td>≤1.0</td><td></td><td>≤1.0</td><td></td><td></td></tr><tr><td>金属腐蚀,mg/cm2</td><td></td><td></td><td></td><td></td><td></td></tr><tr><td>45号钢片</td><td>±0.2</td><td>0</td><td>±0.2</td><td>0</td><td></td></tr><tr><td>T3铜片</td><td>±0.4</td><td>0</td><td>±0.4</td><td>0</td><td></td></tr><tr><td>LY11铝合金片</td><td>±0.2</td><td>0</td><td>±0.2</td><td>0</td><td></td></tr><tr><td>MB8镁合金片</td><td>±0.2</td><td></td><td>±0.2</td><td></td><td></td></tr><tr><td>防护性(49℃,100%相对湿度,45号钢片)</td><td></td><td></td><td></td><td></td><td>GB 2361</td></tr><tr><td>通过时间,h</td><td>-</td><td>100</td><td>-</td><td></td><td></td></tr><tr><td>低温稳定性(-60℃×24h,二次)</td><td>-</td><td>清亮、无沉淀</td><td>-</td><td>清亮、无沉淀</td><td></td></tr><tr><td>四球机试验(1500r/min,室温,98N,30min)</td><td></td><td></td><td></td><td></td><td>SY 2665</td></tr><tr><td>磨痕直径,mm</td><td>-</td><td>0.41</td><td>-</td><td>0.33</td><td></td></tr><tr><td>接触角(7d后),度玻璃板</td><td>-</td><td>24</td><td>-</td><td>25</td><td></td></tr><tr><td>钢板</td><td>-</td><td>23</td><td>-</td><td>21</td><td></td></tr><tr><td>红宝石</td><td>-</td><td>30</td><td>-</td><td>30</td><td></td></tr><tr><td>流散性试验(室温,7d)</td><td></td><td></td><td></td><td></td><td>一坪化工厂方法</td></tr><tr><td>流散率,%玻璃板</td><td>-</td><td>1</td><td>-</td><td>4.1</td><td></td></tr><tr><td>45号钢片</td><td>≤2.0</td><td>0</td><td>≤2.0</td><td>0</td><td></td></tr><tr><td>红宝石</td><td>-</td><td>0</td><td>-</td><td>3.5</td><td></td></tr></table>

# 3 其他

# 3.1 包装

用0.25kg容器包装。

# 3.2 运输

按SY2000进行。

# 3.3 贮存

贮存在清洁、干燥处，避免阳光直射。启用后应及时将容器盖严，防止进入杂质和水。

# 参考资料

[1] 一坪化工厂：4124-1、4124-3研制总结报告，1982年  
[2] 空成通用电子公司：不流散仪表油的研制与应用，1983年  
[3] 新天光仪公司：4124-1、4124-3光学仪器小间隙润滑工艺研究报告，1981年

# 4118号陀螺油

# 1 概述

4118号陀螺油，由硅油制成。具有一定范围的密度值，凝点低，电性能良好。适用作陀螺仪的工作浮油。使用温度为 $-55\sim 55^{\circ}C$ 。

1.1 牌号及名称

4118号陀螺油。

1.2 基本组成

有机硅油。

1.3 材料标准

Q/SY40032—82《4118号陀螺油》。

1.6 应用概况

已用于TSZ型陀螺仪作工作浮油。

1.7 研制及生产单位

一坪化工厂研制并生产。

1.8 鉴定级别及日期

1977年7月由四川石油管理局鉴定通过。

# 2 性能

2.1 物理及化学性能

2.1.1 红外光谱 见图2-1。

2.1.2 物理及化学性能 见表2-1。

# 3 其他

3.1 包装

用小容器包装。

图片摘要：该图主要展示 2 1 4118号陀螺油红外光谱。
![](images/ba97df710e7f5fa71a55e0edc13d04398f054a0c38a7b7269395d4c8eb64466a.jpg)  
图2-1 4118号陀螺油红外光谱

表2-1 [1]   

<table><tr><td>性能</td><td>指标</td><td>实测值①</td><td>试验方法</td></tr><tr><td>外观</td><td>无色或淡黄色透明液体,无可见悬浮物和沉淀物</td><td>微黄透明</td><td>目测</td></tr><tr><td>密度(20℃),g/cm³</td><td>0.950~0.970</td><td>0.9535~0.9631</td><td>GB 2540</td></tr><tr><td>运动粘度(25℃),m㎡/s</td><td>28~30</td><td>28~29</td><td>GB 265</td></tr><tr><td>凝点,℃</td><td>≤-68</td><td>&lt; -68</td><td>GB 510</td></tr><tr><td>酸值,mgKOH/g</td><td>≤0.02</td><td>0~0.01</td><td>GB 264</td></tr><tr><td>蒸发度(薄层法,100℃×3h)</td><td>≤3.0</td><td>1.9~2.6</td><td>SY 2723</td></tr><tr><td>腐蚀(T 3铜片,100℃×3h)</td><td>合格</td><td>合格</td><td>SY 2620</td></tr><tr><td>介电常数</td><td>≥2.6</td><td></td><td>J B 903</td></tr><tr><td>体积电阻,Ω·cm</td><td>≥4×10^13</td><td></td><td></td></tr></table>

$①$ 5年5批产品实测值。

# 3.2 运输

按SY2000进行。

# 3.3 贮存

贮存在清洁、干燥处，避免阳光直射。启用后应及时将容器盖严，防止进入杂质和湿气。

# 参考资料

[1] 一坪化工厂：4118号油总结报告，1977年  
[2] 陕西航空仪表厂：4118号油使用试验报告，1977年

# 4119号阻尼油

# 1 概述

4119号阻尼油，由硅油制成。具有一定范围的密度值，粘温性能良好，常温粘度较

大，而低温粘度并不过高。适于作加速度计的工作浮油及阻尼油。使用温度为 $-60 \sim 150^{\circ}\mathrm{C}$ 。

1.1 牌号及名称

4119号阻尼油。

1.2 基本组成

有机硅油。

1.3 材料标准

Q/SY40033—82《4119号阻尼油》。

1.6 应用概况

已用于各型飞机。

1.7 研制及生产单位

一坪化工厂研制并生产。

1.8 鉴定级别及日期

1977年7月由四川石油管理局鉴定通过。

# 2 性能

2.1 物理及化学性能

2.1.1 红外光谱 见图2-1。

图片摘要：该图主要展示 2 1 4119号阻尼油红外光谱。
![](images/abfd44b0fc0096bbb68aeda4af2c4491871247f6caf13facd48668bb9c93532b.jpg)  
图2-1 4119号阻尼油红外光谱

2.1.2 物理及化学性能 见表2-1。

2.2 使用性能

用于BJ型加速度计作工作浮油和阻尼油，经多次装表试验及大批量试用，性能均满足产品要求[2]。

# 3 其他

3.1 包装

用小容器包装。

3.2 运输

表2-1 [1]   

<table><tr><td>性能</td><td>指标</td><td>实测值①</td><td>试验方法</td></tr><tr><td>外观</td><td>浅黄色透明液体,无可见悬浮物和沉淀物</td><td>合格</td><td>目测</td></tr><tr><td>密度(20℃),g/cm³</td><td>0.980~1.020</td><td>0.982~0.993</td><td>GB 2540</td></tr><tr><td>运动粘度,mm²/s</td><td></td><td></td><td>GB 265</td></tr><tr><td>50℃</td><td>≥120</td><td>121~132</td><td></td></tr><tr><td>-40℃</td><td>测定</td><td>1550</td><td></td></tr><tr><td>-60℃</td><td>≤6000</td><td>4880~6080</td><td></td></tr><tr><td>酸值,mgKOH/g</td><td>&lt;0.02</td><td>&lt;0.02</td><td>GB 264</td></tr><tr><td>蒸发度(薄层法,100℃×3h),%</td><td>&lt;2.0</td><td>0.75~1.50</td><td>SY 2723</td></tr><tr><td>腐蚀(T 3铜片,100℃×3h)</td><td>合格</td><td>合格</td><td>SY 2620</td></tr><tr><td>材料适应性(环氧树脂,QQ/QZ导线,室温24h)</td><td>不溶,不膨胀</td><td>合格</td><td></td></tr><tr><td>体积电阻,Ω·cm</td><td>≥1×10^12</td><td>1.13×10^13②</td><td>JB 903</td></tr></table>

$①$ 5年7批产品实测值。  
$②$ 单个批次实测值。

按SY2000进行。

# 3.3 贮存

贮存在清洁、干燥处，避免阳光直射。启用后应及时将容器盖严，防止进入杂质和湿气。

# 参考资料

[1] 一坪化工厂：4119号阻尼油总结报告，1977年  
[2] 国营华燕仪表厂：4119号阻尼油使用试验报告，1977年

# 4120号阻尼油

# 1 概述

4120号阻尼油，由硅油制成。常温粘度大。适于磁罗盘传感器作工作浮油和阻尼油。使用温度为 $-60\sim 65^{\circ}C$ 。

1.1 牌号及名称

4120号阻尼油。

1.2 基本组成

有机硅油。

1.3 材料标准

Q/SY40045—82《4120号传感器油》。

1.6 应用概况

已用于磁罗盘传感器上，性能符合产品设计要求[2]。在飞机上试用，工作正常。

# 1.7 研制及生产单位

一坪化工厂研制并生产。

# 1.8 鉴定级别与日期

1979年2月由四川石油管理局鉴定通过。

# 2 性能

# 2.1 物理及化学性能

4120号阻尼油的物理及化学性能见表2-1。

表2-1 [1]   

<table><tr><td>性能</td><td>指标</td><td>实测值①</td><td>试验方法</td></tr><tr><td>外观</td><td>浅黄色透明液体,无可见悬浮物和沉淀物</td><td>浅黄色透明液体</td><td>目测</td></tr><tr><td>运动粘度, \( mm^2/s \)</td><td></td><td></td><td>GB 265</td></tr><tr><td>20℃</td><td>-</td><td>2040~2240</td><td></td></tr><tr><td>25℃</td><td>1750~2050</td><td>1870~1950</td><td></td></tr><tr><td>凝点, ℃</td><td>-</td><td>&lt;-65</td><td>GB 510</td></tr><tr><td>酸值, mgKOH/g</td><td>≤0.05</td><td>0~0.01</td><td>GB 264</td></tr><tr><td>蒸发度(薄层法,100℃×3h), %</td><td>≤2.0</td><td>0.5~1.0</td><td>SY 2723</td></tr><tr><td>腐蚀(T3铜片,100℃×3h)</td><td>合格</td><td>合格</td><td>SY 2620</td></tr><tr><td>低温稳定性(-65℃×3h)</td><td>不冻结</td><td>不冻结,无悬浮物</td><td>GB 510</td></tr><tr><td>体积电阻, Ω·cm</td><td>≥8×10^10</td><td></td><td></td></tr></table>

$①$ 5年7批产品实测值。

# 3 其他

# 3.1 包装

用小容器包装。

# 3.2 运输

按S Y 2000进行。

# 3.3 贮存

贮存在清洁、干燥处，避免阳光直射。启用后应及时将容器盖严，防止进入杂质和湿气。

# 参考资料

# 航空润滑脂

# 特8号润滑脂

# 1 概述

特8号润滑脂，由地蜡稠化混合油制成。由于含地蜡量高，低温粘度较大；化学安定性较其他皂基脂好，贮存性能稳定。适用于航空仪表轴承和其他摩擦部位。常用于光学仪器、瞄准具的轴承和传动机构上。使用温度为 $-60\sim 60^{\circ}C$ 。在一般情况下，可用特7号脂代替。

特8号脂的性能和苏联OKb-122-8润滑脂相当。

1.1 牌号及名称

特8号润滑脂。

1.2 基本组成

乙基硅油-优质矿油混合油、地蜡。

1.3 材料标准

S Y 1521-82《特8号精密仪表脂》。

1.6 应用概况

自60年代起已用于飞机上。目前应用较少。

1.7 研制及生产单位

石油科学研究院研制并中型生产，现由一坪化工厂生产。

# 2 性能

2.1 物理及化学性能

2.1.1 红外光谱 见图2-1。

图片摘要：该图主要展示 2 1 特8号润滑脂红外光谱。
![](images/5c8ecec22553bc3122f7ce8ee8bc4671e27bf28694f8858315a461eac6c90d63.jpg)  
图2-1 特8号润滑脂红外光谱

# 2.1.2 物理及化学性能 见表2-1。

表2-1[1]   

<table><tr><td>性能</td><td>指标</td><td>实测值①</td><td>试验方法</td></tr><tr><td>滴点,℃</td><td>&gt;70</td><td>72</td><td>GB 270</td></tr><tr><td>微缩入度,1/10mm</td><td>-</td><td>57</td><td>SY 2724</td></tr><tr><td>低温锥入度(-60℃),1/10mm</td><td>-</td><td>36</td><td>SY 2701</td></tr><tr><td>分泡度,%</td><td></td><td></td><td></td></tr><tr><td>漏斗法(50℃×48h)</td><td>&lt;4.0</td><td>1.6</td><td>SY 2716</td></tr><tr><td>压力法(9.8N)</td><td>-</td><td>7.6</td><td>GB 392</td></tr><tr><td>离心法(4300r/min,50℃×30min)</td><td>-</td><td>9.3</td><td>Q/SYP027-73</td></tr><tr><td>蒸发度(薄层法,120℃×1h),%</td><td>-</td><td>1.9</td><td>SY 2723</td></tr><tr><td>相似粘度,Pa·s</td><td></td><td></td><td>SY 2720</td></tr><tr><td>-30℃,10s-1</td><td>&lt;2600</td><td>&lt;2000</td><td></td></tr><tr><td>-50℃,10s-1</td><td>-</td><td>3060</td><td></td></tr><tr><td>腐蚀</td><td></td><td></td><td></td></tr><tr><td>40号钢,H62黄铜,LY11硬铝(50℃×48h)</td><td>合格</td><td>合格</td><td>SY 2705</td></tr><tr><td>T3铜(100℃×3h)</td><td>-</td><td>合格</td><td>SY 2710</td></tr><tr><td>氧化安定性(784kPa氧压,100℃×100h)</td><td></td><td></td><td>SY 2715</td></tr><tr><td>压力降,kPa</td><td>-</td><td>0</td><td></td></tr><tr><td>机械杂质(抽出法),%</td><td>无</td><td>无</td><td>SY 2709</td></tr><tr><td>水分,%</td><td>无</td><td>无</td><td>GB512</td></tr><tr><td>剪切安定性</td><td></td><td></td><td>GB 2360</td></tr><tr><td>工作10万次锥入度,1/10mm</td><td>-</td><td>355</td><td></td></tr><tr><td>滚筒安定性(室温×5.5h)</td><td></td><td></td><td>GB 2359</td></tr><tr><td>微锥入度增加值,1/10mm</td><td>-</td><td>27</td><td></td></tr><tr><td>四球机试验(1500r/min,室温)</td><td></td><td></td><td>GB 3142</td></tr><tr><td>磨痕直径(196N,30min),mm</td><td>-</td><td>0.8</td><td></td></tr><tr><td>最大无卡咬负荷,N</td><td>-</td><td>392</td><td></td></tr><tr><td>烧结负荷,N</td><td>-</td><td>1570</td><td></td></tr><tr><td>综合磨损值,N</td><td>-</td><td>186</td><td></td></tr></table>

① 有指标的项目为15年生产批次平均值，其余为1批实测值。

2.1.3 贮存性能 抽查1966和1969年生产的15批次特8号脂在罐装自然贮存5年和10年后的性能，各项理化性能变化不大，仍符合指标要求。滚筒安定性和四球机试验结果变化不明显[2]。

# 3 其他

# 3.1 包装

用 $1\mathrm{kg}$ 以下小容器包装。

# 3.2 运输

按SY2000进行。

# 3.3 贮存

贮存在清洁、干燥处，避免阳光直射。启用后应及时将容器盖严，防止进入杂质和水。

# 参考资料

[1] 一坪化工厂：特8号润滑脂生产化验记录（1971～1985）  
[2] 一坪化工厂：九种精密仪表油脂和特221号润滑脂罐装自然贮存性能的考察报告，《合成润滑材料》，第4期，1976年

# 特75号润滑脂

# 1 概述

特75号润滑脂，由锂皂和地蜡稠化混合油制成。与特7号脂的差别在于稠化剂含量较低，因而显著改善了低温性，而高温性和机械安定性相应变差。适用于航空仪表、电气及航空照相机的轴承及其他摩擦零件。使用温度为 $-70\sim 80^{\circ}\mathrm{C}$ 。除对低温性有专门要求外，一般情况下可用特7号脂代替。

特75号脂的性能和苏联OKb-122-7-5润滑脂相当。

# 1.1 牌号及名称

特75号润滑脂。

# 1.2 基本组成

乙基硅油-优质矿油混合油、硬脂酸锂皂、地蜡。

# 1.3 材料标准

S Y 1523-82《特75号精密仪表脂》。

# 1.6 应用概况

自60年代起，已用于各型飞机上，目前应用较少。

# 1.7 研制及生产单位

石油科学研究院研制并中型生产，现由一坪化工厂生产。

# 2 性能

# 2.1 物理及化学性能

2.1.1 红外光谱 见图2-1。

图片摘要：该图主要展示 2 1 特75号润滑脂红外光谱。
![](images/552b62929da2344b1c280c5170d4d69299902c6ffa097735ea68bb3948561cb1.jpg)  
图2-1 特75号润滑脂红外光谱

2.1.2 物理及化学性能 见表2-1。

表2-1[1]   

<table><tr><td>性能</td><td>指标</td><td>实测值①</td><td>试验方法</td></tr><tr><td>滴点,℃</td><td>&gt;140</td><td>193</td><td>GB 270</td></tr><tr><td>微锥入度,1/10mm</td><td>-</td><td>75</td><td>SY 2724</td></tr><tr><td>低温锥入度(-60℃),1/10mm</td><td>-</td><td>47</td><td>SY 2701</td></tr><tr><td>分油量,%</td><td></td><td></td><td></td></tr><tr><td>漏斗法(50℃×48h)</td><td>&lt;4.0</td><td>1.6</td><td>SY 2716</td></tr><tr><td>压力法(9.8 N)</td><td>-</td><td>9.7</td><td>GB 392</td></tr><tr><td>钢网法(100℃×30h)</td><td>-</td><td>9.5</td><td>SY 2729</td></tr><tr><td>离心法(4300r/min,50℃×30min)</td><td>-</td><td>16</td><td>Q/SYP027-73</td></tr><tr><td>蒸发度(薄层法,120℃×1h),%</td><td>&lt;2.5</td><td>1.4</td><td>SY 2723</td></tr><tr><td>相似粘度(-50℃,10s-1),Pa·s</td><td>&lt;900</td><td>571</td><td>SY 2720</td></tr><tr><td>腐蚀</td><td></td><td></td><td></td></tr><tr><td>40号钢,H62黄铜,LY11硬铝(50℃×48h)</td><td>合格</td><td>合格</td><td>SY 2705</td></tr><tr><td>T3铜片(100℃×3h)</td><td>-</td><td>合格</td><td>SY 2710</td></tr><tr><td>氧化安定性(784kPa氧压,100℃×100h)</td><td></td><td></td><td>SY 2715</td></tr><tr><td>压力降,kPa</td><td>-</td><td>0</td><td></td></tr><tr><td>机械杂质(酸分解法),%</td><td>无</td><td>无</td><td>GB 513</td></tr><tr><td>水分,%</td><td>无</td><td>无</td><td>GB 512</td></tr><tr><td>游离碱,NaOH%</td><td>&lt;0.05</td><td>&lt;0.05</td><td>SY 2707</td></tr><tr><td>剪切安定性</td><td></td><td></td><td>GB 2360</td></tr><tr><td>工作1万次锥入度,1/10mm</td><td>-</td><td>407</td><td></td></tr><tr><td>滚筒安定性(室温×5.5h)</td><td></td><td></td><td>GB 2359</td></tr><tr><td>微锥入度增加值,1/10mm</td><td>-</td><td>31</td><td></td></tr><tr><td>四球机试验(1500r/min,室温)</td><td></td><td></td><td>GB 3142</td></tr><tr><td>磨痕直径(196N,30min),mm</td><td>-</td><td>0.52</td><td></td></tr><tr><td>最大无卡咬负荷,N</td><td>-</td><td>440</td><td></td></tr><tr><td>烧结负荷,N</td><td>-</td><td>1570</td><td></td></tr><tr><td>综合磨损值,N</td><td>-</td><td>196</td><td></td></tr></table>

③ 有指标的项目为15年生产批次平均值，其余为1批实测值。

# 2.1.3 贮存性能

抽查1966、1967和1969年生产的15批次特75号润滑脂在罐装自然贮存5年和10年后的性能，各批漏斗分油量都有显著增加，贮存3年的在指标范围内，其余的接近或超出限值。其他理化性能变化不大。滚筒安定性和四球机试验结果变化不明显[2]。

# 3 其他

# 3.1 包装

用 $1\mathrm{kg}$ 以下小容器包装。

# 3.2 运输

按SY2000进行。

# 3.3 贮存

贮存在清洁、干燥处，避免阳光直射。启用后应及时将容器盖严，防止进入杂质和水。

# 参考资料

[1] 坪化工厂：特75号脂生产化验记录（1971～1985年）  
[2] 一坪化工厂：九种精密仪表油脂和特221号润滑脂罐装自然贮存性能的考察报告，《合成润滑材料》，第4期，1976年

# 特7号润滑脂

# 1 概述

特7号润滑脂，由锂皂和地蜡稠化混合油制成，是“特”字系列润滑脂中的主要品种。与低温矿油脂相比，耐热性、蒸发性、胶体安定性及机械安定性均较好。由于含有地蜡，也相应提高了防护性。这类脂不含抗氧剂，氧化安定性不如其他合成润滑脂好，不宜在航空产品上长期封存，尤其是在铜保持器轴承上。适用于各种航空电机、陀螺电机、电动机构的滚动轴承及附件机构传动齿轮等摩擦部件。使用温度为 $-70\sim 120^{\circ}\mathrm{C}$ ，实际上其低温粘度在 $-50^{\circ}\mathrm{C}$ 时已经偏大，要避免使用其温度下限。在应用趋势上，可由7007号等合成润滑脂代替。

特7号脂的性能和苏联OKB-122-7润滑脂相当。

1.1 牌号及名称

特7号润滑脂。

1.2 基本组成

乙基硅油-优质矿油混合油、硬脂酸锂皂、地蜡。

1.3 材料标准

SY1522—82《特7号精密仪表脂》。

1.6 应用概况

自60年代起，已广泛用于各型飞机的电气系统和特设仪表。70年代以来，由于采用新一代的酯类合成润滑脂，特7号脂的应用范围渐趋缩小。

1.7 研制及生产单位

石油科学研究院研制并中型生产，现由一坪化工厂生产。

# 2 性能

2.1 物理及化学性能

2.1.1 红外光谱 见图2-1。

2.1.2 物理及化学性能 见表2-1。

2.1.3 贮存性能

抽查1966、1969和1970年生产的17批次特7号润滑脂在罐装自然贮存5年和10年后的性能，大部分批次的漏斗分油量有所增加，但仍符合指标要求。其他理化性能变化不大。滚筒安定性和四球机试验结果变化不明显[2]。

图片摘要：该图主要展示 2 1 特7号润滑脂红外光谱。
![](images/a26ad70c05bafee320151e888f4066dde0af7a61c1a1de2e630ad797538aa764.jpg)  
图2-1 特7号润滑脂红外光谱

表2-1
