Repository: C-zj02/CFD-claw

<div align="center">

**English** | [中文](#中文版) | [Français](README_FR.md) | [Русский](README_RU.md) | [हिन्दी](README_HI.md) | [العربية](README_AR.md) | [Português](README_PT.md)

# 🚀 Claude Code Python

**A Complete Python Reimplementation Based on Real Claude Code Source**

*From TypeScript Source → Rebuilt in Python with ❤️*

***
**🔥 Active Development • New Features Weekly 🔥**

</div>

***

## 🎯 What is This?

**Clawd Code** is a **complete Python rewrite** of Claude Code, based on the **real TypeScript source code**.

File: RAG-data/中国航空材料手册(第2版) 第10卷  燃料与润滑材料、纺织材料001-200.pdf-1b67bb3f-4265-43b9-bf8e-5adfe7470925.md (part 4 of 9)
# 中国航空材料手册
<table><tr><td>项 目</td><td>指 标</td><td>实 测 值</td><td>试 验 方 法</td></tr><tr><td>外观</td><td>透明液体,无悬浮物及杂质</td><td>通过</td><td>目测</td></tr><tr><td>运动粘度/(mm2/s)</td><td></td><td></td><td>GB/T 265</td></tr><tr><td>100℃</td><td>≥3.0</td><td>3.1</td><td></td></tr><tr><td>40℃</td><td>测定</td><td>-</td><td></td></tr><tr><td>-40℃</td><td>≤3000</td><td>2150</td><td></td></tr><tr><td>-54℃</td><td>≤17000</td><td>15753</td><td></td></tr><tr><td>闪点(开口)/℃</td><td>≥210</td><td>221</td><td>GB/T 3536</td></tr><tr><td>倾点/℃</td><td>≤-60</td><td>&lt;-60</td><td>GB/T 3535</td></tr><tr><td>酸值(以KOH计)/(mg/g)</td><td>≤0.3</td><td>0.19</td><td>GB/T 7304</td></tr><tr><td>蒸发损失(205℃,6.5h)/%</td><td>≤30</td><td>17.0</td><td>GB/T 7325</td></tr><tr><td>铅腐蚀(163C,1h)/(mg/cm2)</td><td>≤0.91</td><td>无①</td><td>GJB 197</td></tr><tr><td>低温稳定性(-54℃)</td><td></td><td></td><td>GJB 1264.4</td></tr><tr><td>静置3h后粘度变化/%</td><td>≤6.0</td><td>4.8①</td><td></td></tr><tr><td>静置72h后的粘度/(mm2/s)</td><td>≤17000</td><td>16509</td><td></td></tr><tr><td>腐蚀和氧化安定性</td><td></td><td></td><td>GJB 199</td></tr><tr><td>175℃,96h</td><td></td><td></td><td></td></tr><tr><td>运动粘度(40℃)变化/%</td><td>-5~+15</td><td>6.0</td><td></td></tr><tr><td>酸值变化(以KOH计)/(mg/g)</td><td>≤2.0</td><td>0.40</td><td></td></tr><tr><td>金属质量变化/(mg/cm2)</td><td></td><td></td><td></td></tr><tr><td>铜</td><td>±0.4</td><td>无</td><td></td></tr><tr><td>银</td><td>±0.2</td><td>无</td><td></td></tr><tr><td>钢</td><td>±0.2</td><td>无</td><td></td></tr><tr><td>铝</td><td>±0.2</td><td>无</td><td></td></tr><tr><td>镁</td><td>±0.4</td><td>无</td><td></td></tr><tr><td>钛</td><td>±0.2</td><td>无</td><td></td></tr><tr><td>200℃,96h</td><td></td><td></td><td></td></tr><tr><td>运动粘度(40℃)变化/%</td><td>-5~+25</td><td>17.6</td><td></td></tr><tr><td>酸值变化(以KOH计)/(mg/g)</td><td>≤4.0</td><td>1.90</td><td></td></tr><tr><td>金属质量变化/(mg/cm2)</td><td></td><td></td><td></td></tr><tr><td>铜</td><td>±0.1</td><td>无</td><td></td></tr><tr><td>银</td><td>±0.2</td><td>无</td><td></td></tr><tr><td>钢</td><td>±0.2</td><td>无</td><td></td></tr><tr><td>铝</td><td>±0.2</td><td>无</td><td></td></tr><tr><td>镁</td><td>±0.4</td><td>无</td><td></td></tr><tr><td>钛</td><td>±0.2</td><td>无</td><td></td></tr><tr><td>微量金属质量分数/(μg/g)</td><td></td><td>①</td><td rowspan="11">SH/T 0472及GJB 135附录</td></tr><tr><td>Fe</td><td>≤2</td><td>0.5</td></tr><tr><td>Cu</td><td>≤1</td><td>0.5</td></tr><tr><td>Mg</td><td>≤2</td><td>0.2</td></tr><tr><td>Ni</td><td>≤2</td><td>0.5</td></tr><tr><td>Ag</td><td>≤1</td><td>0.2</td></tr><tr><td>Cr</td><td>≤2</td><td>0.5</td></tr><tr><td>Ti</td><td>≤2</td><td>0.5</td></tr><tr><td>Sn</td><td>≤11(4)</td><td>0.5</td></tr><tr><td>Si</td><td>≤2</td><td>1.1</td></tr><tr><td>Al</td><td>≤2</td><td>0.5</td></tr><tr><td>泡沫特性</td><td></td><td></td><td></td></tr><tr><td>吹气5min后泡沫体积/静置1min后泡沫体积/(mL/mL)</td><td></td><td></td><td>GB/T 12579</td></tr><tr><td>24℃</td><td>25/0</td><td>15/0</td><td></td></tr><tr><td>93℃</td><td>25/0</td><td>15/0</td><td></td></tr><tr><td>24℃(93℃试验后)</td><td>25/0</td><td>15/0</td><td></td></tr><tr><td>腐蚀试验(232℃,50h)/(mg/cm2)</td><td></td><td></td><td>GJB 496</td></tr><tr><td>银片</td><td>≤0.47</td><td>无①</td><td></td></tr><tr><td>T2铜片</td><td>≤0.47</td><td>无①</td><td></td></tr></table>

注：除①所示项目外，其他数据均为六个批次的平均结果。

# 2.1.3 粘度-温度关系 见表2-2。

表2.2  

<table><tr><td>温度/℃</td><td>运动粘度/(nm·s)</td><td>温度(°C)</td><td>运动粘度/(mm·s)</td></tr><tr><td>200</td><td>1.02</td><td>40</td><td>2150</td></tr><tr><td>150</td><td>1.65</td><td>50</td><td>8305</td></tr><tr><td>100</td><td>3.31</td><td>54</td><td>15753</td></tr><tr><td>40</td><td>13.47</td><td></td><td></td></tr></table>

# 2.1.4 橡胶相容性 见表2-3，

表2-3  

<table><tr><td>橡胶类型</td><td>指标</td><td>实测值</td><td>试验方法</td><td>橡胶类型</td><td>指标</td><td>实测值</td><td>试验方法</td></tr><tr><td>NBR H胶(70℃,168h)</td><td></td><td></td><td>SH/T 0436</td><td>延伸率变化</td><td></td><td>2</td><td></td></tr><tr><td>体积变化/%</td><td>12~35</td><td>26.1</td><td></td><td>氟橡胶(15℃,12h)</td><td></td><td></td><td></td></tr><tr><td>QVI OSO胶(175℃,72h)</td><td></td><td></td><td>GJB 1820</td><td>体积变化</td><td>2~25</td><td>17.1</td><td>SH/T 0436</td></tr><tr><td>体积变化/%</td><td></td><td>22.4</td><td></td><td>硬度变化</td><td>≤20</td><td>17.0</td><td></td></tr><tr><td>硬度变化/%</td><td></td><td>13.6</td><td></td><td>抗拉强度</td><td>≤50</td><td>15.6</td><td></td></tr><tr><td>抗拉强度变化/%</td><td></td><td>33.3</td><td></td><td>延伸率变化</td><td>≤50</td><td>2.2</td><td></td></tr></table>

# 2.1.5 毒性试验 见表2-4。

表24  

<table><tr><td>实验项目</td><td>实验动物</td><td>评分标准</td><td>试验时间</td><td>结论</td></tr><tr><td>家兔皮肤刺激试验</td><td>2.5~2.95kg白色家兔4只</td><td>新药毒理学研究指导原则</td><td>7d</td><td>对皮肤无刺激性</td></tr><tr><td>小鼠口服急性毒性试验</td><td>18.5~22g小白鼠20只</td><td>实际观察小白鼠健康状况</td><td>1d</td><td>无一死亡和异常现象，LD₃₀ &gt; 19.08 g kg</td></tr><tr><td>家兔眼刺激试验</td><td>2.5~2.9kg家兔4只</td><td>新药毒理学研究指导原则</td><td>7d</td><td>眼无充血,水肿和分泌物</td></tr></table>

# 2.2 力学性能

# 2.3 耐环境性能

# 2.4 工艺性能

# 2.5 使用性能

2.5.1 氧化安定性-温度时间特性 用SH/T0450-1992《合成油氧化腐蚀测定法》考察4010号润滑油的氧化降解特性。试验条件为：试验油样 $25\mathrm{mL}$ ，空气为干燥空气，空气通入量 $50\mathrm{ml} / \mathrm{min}$ ，金属试片有45号钢、T2铜、LY12铝、MB8镁。试验时间为 $50\mathrm{h}$ 时，4010号润滑油的降解特性，即粘度变化(40℃)和酸值变化与温度的关系见图2-2。试验温度为 $190^{\circ}\mathrm{C}$ 时，4010号润滑油的降解特性与时间的关系见图2-3。  
2.5.2 润滑性能 用四球试验机、SRV 微动摩擦磨损试验机及 IAE 齿轮试验机对 4010 号润滑油的润滑性能进行了评定，结果见表 2-5。

图片摘要：该图主要展示 2 24010号润滑油的降解特性与温度的关系（50h）。
![](images/1e87e78d38e854c140e2354b9b6c4be0532bc8af185a5f862d6cc9ac0afa418f.jpg)

图片摘要：该图主要展示 2 24010号润滑油的降解特性与温度的关系（50h）。
![](images/188b8745dcfcd2ed403f9b4809a222b379ae6e48a57f72431ee09b4e226f06f4.jpg)  
图2-24010号润滑油的降解特性与温度的关系（50h）

图片摘要：该图主要展示 2 24010号润滑油的降解特性与温度的关系（50h）。
![](images/8ac64a739012aef830024f6c92f0287c138ee8cbecc4b61346250cadc4227b80.jpg)

图片摘要：该图主要展示 2 24010号润滑油的降解特性与温度的关系（50h）图2 34010号润滑油的降解特性与时间的关系（190C） 表2 。
![](images/76a7c0bd621ef36a9e2faf06f6722464cde72bdce470baab04516ce4a28cc81b.jpg)  
图2-34010号润滑油的降解特性与时间的关系（190C）

表2-5  

<table><tr><td>项 目</td><td>试验结果</td><td>试验方法</td></tr><tr><td>四球试验(1500r/min,常温)</td><td></td><td>GB/T 3142</td></tr><tr><td>最大无卡咬负荷/N</td><td>680</td><td></td></tr><tr><td>烧结负荷/N</td><td>1568</td><td></td></tr><tr><td>综合磨损值/N</td><td>212.7</td><td></td></tr><tr><td>磨损直径(294N,30min)/mm</td><td>0.58</td><td></td></tr><tr><td>SRV微动摩擦磨损试验(50Hz,200N,50C)</td><td></td><td>Q/SH 037.08.034</td></tr><tr><td>磨迹/mm</td><td>0.53</td><td></td></tr><tr><td>摩擦系数</td><td>0.095</td><td></td></tr><tr><td>IAE齿轮试验(6000r/min,110C,油压0.08MPa,油量200ml.min)</td><td></td><td>IP 166-1997</td></tr><tr><td>磨损负荷/N</td><td>1413</td><td></td></tr></table>

2.5.3 结焦性能 用一坪公司建立的Q/SH037.08.031--1997高温结焦试验装置（参照ESSO公司的斜板结焦试验器）对4010号润滑油进行结焦性能试验。试验条件：试验温度 $325\mathrm{C}$ ，时间 $6\mathrm{h}$ ，空气流量 $600\mathrm{mL / min}$ ，试油流量 $1\mathrm{mL / min}$ ，试油 $100\mathrm{mL}$ 。试验结果见表2-6。

表26  

<table><tr><td>项 目</td><td>试 验 结 果</td></tr><tr><td>结焦量/mg</td><td>6.8</td></tr><tr><td>残油量/mL</td><td>43.0</td></tr></table>

2.5.4 弹流油膜摩擦试验 试验装置和试验参数主要参考美国政府工作报告。试验装置由洛阳工学院自行设计安装。试验条件为：负荷 $1.8\mathrm{GP}$ ，转速 $4.8 \times 10^{4} \mathrm{r} / \mathrm{min}$ ，油压 $39.2\mathrm{N}$ ，供油量 $480\mathrm{mL} / \mathrm{min}$ 。试验数据由洛阳工学院提供，试验结果以滑差值表示，常温下测定的滑差为： $0 \sim 24\%$ ，此结果与美国政府工作报告中提供的结果一致，且再现性好，表明该油的油膜摩擦性能与国外油品相当。

# 2.5.5 轴承试验

2.5.5.1 洛阳轴承研究所分别在ZYS104试验机及ZYS102A试验机上，用D1276720QK1T2及8D1032920NQ1轴承对4010号润滑油进行轴承试验，供油温度为 $80\sim 120^{\circ}\mathrm{C}$ ，轴承外环温度小于 $170^{\circ}\mathrm{C}$ ，每套进行 $500\mathrm{h}$ 寿命试验，共试六套轴承，试油不更换，仅按正常消耗补充。试油最长累计工作时间为 $1500\mathrm{h}$ ，轴承磨损正常，转动灵活，保证了试验轴承的正常润滑。  
2.5.5.2 606所在A601和A602主轴承试验机上，用D1842926 S3Q1轴承对4010号润滑油进行 $500\mathrm{h}$ 耐久性试验，试油损耗较少，理化性能变化不大，试验轴承及其他机件未见腐蚀现象。  
2.5.6 发动机台架试验 1985 年 3 月～7 月, 4010 号润滑油在 WP-13A I 型发动机通过 $170 \mathrm{~h} 39 \mathrm{~min}$ 台架试车; 1995 年 8 月 10 日～9 月 15 日, 4010 号润滑油在 460 广 WP-13F 950140 号发动机上通过 $376 \mathrm{~h} 42 \mathrm{~min}$ 的长试考核。该油于 1996 年 4 月 21 日～5 月 16 日, 又继续在 WP13B 9622 号发动机上进行了 $190 \mathrm{~h} 59 \mathrm{~min}$ 的长试考核, 累积进行了 $567 \mathrm{~h} 41 \mathrm{~min}$ 的试车考核试验; 1998 年 3 月, 4010 号润滑油在 460 广 WP-13F 发动机上通过了 $371 \mathrm{~h}$ 的长试考核。2001 年 2 月 4010 号润滑油在 WP 13 发动机

上累计试车考核 $760\mathrm{h}$ 以上。

2.5.7 贮存安定性 在罐装自然贮存条件下，经不同时间后的主要物理-化学性能结果见表2-7。从目前试验结果来看，罐装自然贮存期应不低于2年，最终有效贮存期仍在试验中。

表27  

<table><tr><td rowspan="2">分析项目</td><td colspan="4">贮存时间</td></tr><tr><td>0年</td><td>1年</td><td>1.5年</td><td>2年</td></tr><tr><td>运动粘度/(mm2/s)</td><td></td><td></td><td></td><td></td></tr><tr><td>100℃</td><td>3.19</td><td>3.15</td><td>3.18</td><td>3.16</td></tr><tr><td>40℃</td><td>12.5</td><td>12.4</td><td>12.3</td><td>12.4</td></tr><tr><td>-54℃</td><td>13 310</td><td>13 150</td><td>14 040</td><td>13 840</td></tr><tr><td>酸值(以KOH计)/(mg/g)</td><td>0.14</td><td>0.09</td><td>0.05</td><td>0.17</td></tr><tr><td>凝点/C</td><td>&lt; -60</td><td>&lt; 60</td><td>&lt; -60</td><td>&lt; -60</td></tr><tr><td>闪点/C</td><td>231</td><td>231</td><td>211</td><td>221</td></tr><tr><td>腐蚀和氧化安定性(200℃,96h)</td><td></td><td></td><td></td><td></td></tr><tr><td>40℃粘度变化/%</td><td>15.2</td><td>17.03</td><td>17.8</td><td>1.11</td></tr><tr><td>酸值(以KOH计)/(mg/g)</td><td>1.74</td><td>1.61</td><td>1.73</td><td>1.×1</td></tr><tr><td>金属质量变化/(mg/cm2)</td><td></td><td></td><td></td><td></td></tr><tr><td>钢</td><td>无</td><td>无</td><td>无</td><td>无</td></tr><tr><td>铜</td><td>无</td><td>无</td><td>无</td><td>无</td></tr><tr><td>铝</td><td>无</td><td>无</td><td>无</td><td>无</td></tr><tr><td>镁</td><td>无</td><td>无</td><td>无</td><td>无</td></tr><tr><td>银</td><td>无</td><td>无</td><td>无</td><td>无</td></tr><tr><td>钛</td><td>无</td><td>无</td><td>无</td><td>无</td></tr></table>

# 3 使用工艺

# 4 其他

4.1 包装 $4\mathrm{kg}$ 塑料或铁桶装。  
4.2 运输 按SH0164《石油产品包装、贮运及交货验收规则》进行。   
4.3 贮存 按SH0164《石油产品包装、贮运及交货验收规则》进行。贮存在清洁干燥处，防止阳光直射。在自然条件下，罐装贮存期暂定2年。

# 5 使用建议

推荐用于新型超音速战斗机涡轮喷气和涡轮风扇发动机。

# 参考文献

1 中国石化集团重庆一坪高级润滑油公司.新一代低粘度合成航空润滑油——4010油的研制总结.1996  
2 中国石化集团重庆一坪高级润滑油公司. Q/SH 037.183---1996《4010号合成航空润滑油》. 1996  
3 011 基地第二设计所及黎阳公司军代室（所军联[1996]61号）. 关于 4010 号滑油参加 WP13B 工艺长试情况的函. 1996  
4大连医学大学毒理研究室.4010号油毒性试验报告.1995  
5 北京航空材料研究院. 航空润滑油氧化安定性试验报告. 1999

编写 胡大华

审校 曾宪恕

# 涡轮发动机用合成润滑油（中粘度）（一）

# 4106号合成航空润滑油

# 1 概述

4106号合成航空润滑油由酯类油加多种添加剂制成，属Ⅱ型中粘度发动机润滑油。具有良好的高低温性能及润滑性、低的蒸发度及不易生成泡沫的特性。与4109号润滑油及国外同类材料有良好的相容性，能与丁腈橡胶及氟橡胶配合使用。适用于涡轮风扇、涡轮喷气和涡轮轴发动机的润滑系统。使用温度为 $-40\sim 200^{\circ}C$ ，短期可到 $220^{\circ}C$ 。

4106号润滑油与符合美国MIL-L-23699标准的产品性能相当，

1.1 牌号及名称 4106 号合成航空润滑油。  
1.2 基本组成 新戊基多元醇酯，抗氧化、抗腐蚀、抗磨损等添加剂。  
1.3 材料标准 GJB 1263-1991《航空涡轮发动机用合成润滑油》。  
1.4 使用工艺说明书   
1.5 供应状态   
1.6 应用概况 已用于工业斯贝燃气涡轮发动机；通过了用于大型客机的涡轮风扇发动机和用于新型直升机发动机的长期台架试车，发动机工作正常。  
1.7 研制及生产单位 中国石化集团重庆一坪高级润滑油公司研制并生产。  
1.8 鉴定级别及日期 1985年10月由国产航空舰艇油料鉴定委员会鉴定通过。

# 2 性能

# 2.1 物理及化学性能

2.1.1 红外光谱 见图21.

图片摘要：该图主要展示 2 1 4106号润滑油红外光谱。
![](images/ded61050cdbadc6844424a66058148a70ac4d4d70b513b84a0ba1ba638d1091f.jpg)  
图2-1 4106号润滑油红外光谱

2.1.2 基本物理及化学性能 见表2-1。

表2-1  

<table><tr><td>项 目</td><td>指 标</td><td>实 测 值</td><td>试 验 方 法</td></tr><tr><td>外观</td><td>透明,无悬浮物</td><td>透明,无悬浮物</td><td>目测</td></tr><tr><td>运动粘度/(mm2/s)</td><td></td><td></td><td></td></tr><tr><td>100℃</td><td>4.90~5.40</td><td>5.14</td><td>GB/T 265</td></tr><tr><td>40℃</td><td>≤30</td><td>25.4</td><td></td></tr><tr><td>-40℃</td><td>≤15000</td><td>9.258</td><td></td></tr><tr><td>低温稳定性(-40℃,72h)</td><td></td><td></td><td>SH/T 0471</td></tr><tr><td>运动粘度变化/%</td><td>±6.0</td><td>1.7</td><td></td></tr><tr><td>闪点(开口)/℃</td><td>≥346</td><td>262</td><td>GB/T 3536</td></tr><tr><td>倾点/C</td><td>&gt;54</td><td>&lt;-60</td><td>GB/T 3535</td></tr><tr><td>酸值(以KOH计)/(mg/g)</td><td>≤0.50</td><td>0.05</td><td>GB/T 7304</td></tr><tr><td>沉积物</td><td></td><td></td><td></td></tr><tr><td>非溶解水</td><td>无</td><td>无</td><td>目测</td></tr><tr><td>固体杂质/(mg/L)</td><td>≤10</td><td>合格</td><td>GJB 1264.5</td></tr><tr><td>灰分/(mg/L)</td><td>≤1.0</td><td>合格</td><td></td></tr><tr><td>泡沫特性</td><td></td><td></td><td>GB/T 12579</td></tr><tr><td>吹气5min后泡沫体积/静置1min后泡沫体积/(mL/mL)</td><td></td><td></td><td></td></tr><tr><td>24℃</td><td>25无</td><td>20/0</td><td></td></tr><tr><td>93℃</td><td>25无</td><td>12/0</td><td></td></tr><tr><td>24℃(93℃试验后)</td><td>25无</td><td>17/0</td><td></td></tr><tr><td>腐蚀和氧化安定性</td><td></td><td></td><td>GJB 563</td></tr><tr><td>175℃,72h</td><td></td><td></td><td></td></tr><tr><td>运动粘度(40℃)变化/%</td><td>-5~15</td><td>9.8</td><td></td></tr><tr><td>酸值变化(以KOH计)/(mg/g)</td><td>≤2.0</td><td>0.36</td><td></td></tr><tr><td>金属质量变化/(mg/cm2)</td><td></td><td></td><td></td></tr><tr><td>钢、银、铝、镁</td><td>≤±0.2</td><td>无</td><td></td></tr><tr><td>铜</td><td>≤±0.4</td><td>无</td><td></td></tr><tr><td>204℃,72h</td><td></td><td></td><td></td></tr><tr><td>运动粘度(40℃)变化/%</td><td>5~25</td><td>22.2</td><td></td></tr><tr><td>酸值变化(以KOH计)/(mg/g)</td><td>≤..0</td><td>1.90</td><td></td></tr><tr><td>金属质量变化/(mg/cm2)</td><td></td><td></td><td></td></tr><tr><td>钢、银、铝、镁</td><td>≤±0.2</td><td>无</td><td></td></tr><tr><td>钢</td><td>≤±0.4</td><td>无</td><td></td></tr><tr><td>218℃,72h</td><td></td><td></td><td></td></tr><tr><td>运动粘度(40℃)变化/%</td><td>报告</td><td>28.5</td><td></td></tr><tr><td>酸值变化(以KOH计)/(mg/g)</td><td>报告</td><td>2.48</td><td></td></tr><tr><td>金属质量变化/(mg/cm2)</td><td></td><td></td><td></td></tr><tr><td>钢、银、铝、钛</td><td>≤±0.2</td><td>无</td><td></td></tr><tr><td>蒸发损失(204℃,6.5h)/%</td><td>≤10</td><td>3.4</td><td>GB/T 7325</td></tr><tr><td>热安定性和腐蚀性(274℃,96h)</td><td></td><td></td><td>GJB 1264.1</td></tr><tr><td>运动粘度(40℃)变化/%</td><td>≤5.0</td><td>1.34</td><td></td></tr><tr><td>酸值变化(以KOH计)/(mg/g)</td><td>≤6.0</td><td>4.78</td><td></td></tr><tr><td>钢片(15号)质量变化/(mg/cm2)</td><td>≤4.0</td><td>1.82</td><td></td></tr><tr><td>微量元素质量分数/(μg/g)</td><td></td><td></td><td>SH/T 0472</td></tr><tr><td>Fe</td><td>≤2</td><td>0.73</td><td></td></tr><tr><td>Cu</td><td>≤1</td><td>0</td><td></td></tr><tr><td>Mg</td><td>≤2</td><td>0</td><td></td></tr><tr><td>Ni</td><td>≤3</td><td>0</td><td></td></tr><tr><td>Ag</td><td>≤1</td><td>0</td><td></td></tr><tr><td>Cr</td><td>≤2</td><td>0</td><td></td></tr><tr><td>Ti</td><td>≤2</td><td>0</td><td></td></tr></table>

续表2-1   

<table><tr><td>项 目</td><td>指 标</td><td>实 测 值</td><td>试 验 方 法</td></tr><tr><td>微量元素质量分数/(μg/g)</td><td></td><td></td><td></td></tr><tr><td>Sn</td><td>11</td><td>4.5</td><td>GJB 135附录C</td></tr><tr><td>Si</td><td>报告</td><td>0.85</td><td></td></tr><tr><td>Al</td><td>2</td><td>0</td><td rowspan="3">GJB 135附录A</td></tr><tr><td>Pb</td><td>报告</td><td>0</td></tr><tr><td>Mo</td><td>报告</td><td>0.06</td></tr><tr><td>一元酸组成/(mol/L)</td><td>报告</td><td>-</td><td>GJB1264.2</td></tr></table>

注：本表数据为4批数据的平均值。  
2.1.3 粘度-温度关系 见表2-2。

表2-2  

<table><tr><td>温度/C</td><td>运动粘度/(mm²/s)</td><td>温度(C)</td><td>运动粘度/(mm²/s)</td></tr><tr><td>240</td><td>0.99</td><td>0</td><td>184</td></tr><tr><td>200</td><td>1.36</td><td>10</td><td>371</td></tr><tr><td>175</td><td>1.75</td><td>-29</td><td>876</td></tr><tr><td>150</td><td>2.30</td><td>-30</td><td>2520</td></tr><tr><td>100</td><td>5.02</td><td>40</td><td>8750</td></tr><tr><td>50</td><td>17.0</td><td></td><td></td></tr></table>

2.1.4 物理常数 见表23。

表2-3  

<table><tr><td>物理常数</td><td>实测值</td><td>物理常数</td><td>实测值</td></tr><tr><td>体积膨胀系数/10-4K-1</td><td></td><td>比热容·(kJ·kg-1·K-1)</td><td></td></tr><tr><td>50~100℃</td><td>8.56</td><td>220℃</td><td>2.47</td></tr><tr><td>0~50℃</td><td>7.91</td><td>200℃</td><td>2.34</td></tr><tr><td>-40~0℃</td><td>7.88</td><td>150℃</td><td>2.19</td></tr><tr><td>压缩系数(50℃)/10-10Pa-1</td><td></td><td>100℃</td><td>2.05</td></tr><tr><td>压力0~9.8MPa</td><td>6.74</td><td>50℃</td><td>1.91</td></tr><tr><td>压力9.8~19.6MPa</td><td>6.34</td><td>热导率/(W·m-1·K-1)</td><td></td></tr><tr><td>压力19.6~29.4MPa</td><td>5.91</td><td>100℃</td><td>0.147</td></tr><tr><td>介电常数(1000Hz,10V)</td><td>3.54</td><td>50℃</td><td>0.157</td></tr></table>

2.1.5 润滑油相容性 4106号润滑油与国外同类型发动机润滑油以不同比例混合，在 $105\mathrm{C}$ 放置7d及常温放置21d后的相容性见表2-4。

表2-4  

<table><tr><td colspan="2">混合比例</td><td rowspan="2">相容性</td><td colspan="2">混合比例</td><td rowspan="2">相容性</td></tr><tr><td>4106</td><td>Mobil I</td><td>1108</td><td>ESSO 2380</td></tr><tr><td>90</td><td>10</td><td rowspan="3">清亮透明,无沉淀</td><td>90</td><td>10</td><td rowspan="3">清亮透明,无沉淀</td></tr><tr><td>50</td><td>50</td><td>50</td><td>50</td></tr><tr><td>10</td><td>90</td><td>10</td><td>90</td></tr></table>

2.1.6 橡胶相容性 不同牌号橡胶浸入4106号润滑油中，经 $150\mathrm{C}, 24\mathrm{h}$ 后的体积变化和质量变化见表25。

表2-5  

<table><tr><td>橡胶类型</td><td>体积变化/%</td><td>质量变化/%</td><td>橡胶类型</td><td>体积变化/%</td><td>质量变化/%</td></tr><tr><td>丁腈橡胶</td><td></td><td></td><td>氟橡胶</td><td></td><td></td></tr><tr><td>5073</td><td>16.2</td><td>13.1</td><td>F101</td><td>8.1</td><td>4.1</td></tr><tr><td>5470</td><td>-1.8</td><td>-0.7</td><td>F2-71</td><td>7.4</td><td>3.5</td></tr><tr><td>5280</td><td>-0.5</td><td>-1.0</td><td>F2-328</td><td>6.6</td><td>3.2</td></tr><tr><td>硅橡胶</td><td>8.2</td><td>4.1</td><td></td><td></td><td></td></tr></table>

# 2.2 力学性能

2.3 耐环境性能 经毒性鉴定认为，4106号润滑油可视为基本无毒物质[8]。

# 2.4 工艺性能

# 2.5 使用性能

2.5.1 氧化安定性-温度时间特性：用SH/T0450--1992《合成油氧化腐蚀测定法》考察4106号润滑油的氧化降解特性。试验条件为：试验油样 $25\mathrm{mL}$ ，空气为干燥空气，空气通入量 $50\mathrm{mL / min}$ ，金属试片有45号钢、T2铜、LY12铝、MB8镁，试验时间 $50\mathrm{h}$ 。4106号润滑油的降解特性，即粘度变化 $(40^{\circ}\mathrm{C})$ 和酸值变化与温度的关系见图2-2。

图片摘要：该图主要展示 224106号润滑油的降解特性与温度的关系(50h)。
![](images/2a00008ae6b4588616f6fabd1293c5e25e576de10990ca7033606d6fa2b043e4.jpg)

图片摘要：该图主要展示 224106号润滑油的降解特性与温度的关系(50h)。
![](images/7a44e8c1df80f128c11ed19f1385b9757da3348bde5d8e1974ec4cc70816be2f.jpg)  
图224106号润滑油的降解特性与温度的关系(50h)

2.5.2 润滑性 按GB/T3142方法，用四球试验机在温度 $175\mathrm{C}$ 、转速 $1450\mathrm{r / min}$ 条件下测定的结果列于表2-6。

表2·6  

<table><tr><td>磨痕直径(298 N,30 min)/mm</td><td>最大无卡咬负荷/N</td><td>烧结负荷/N</td><td>综合磨损值/N</td></tr><tr><td>0.47</td><td>602</td><td>1568</td><td>244</td></tr></table>

2.5.3 剪切安定性 按SH/T0505方法，在 $40\mathrm{C}$ 用超声波振荡器振荡 $60\mathrm{min}$ 后，粘度变化不大于 $0.25\%$ 。  
2.5.4 低温泵送性 用喷气发动机滑油泵在试油用量为 $2.5 \mathrm{~L}$ 、出口压力为 $343 \mathrm{kPa} \pm 1 \mathrm{kPa}$ 条件下测定的结果，见表2-7。

表2-7  

<table><tr><td>试验温度/℃</td><td>--10</td><td>--20</td><td>--30</td><td>--40</td></tr><tr><td>泵送量/mL/min</td><td>1630</td><td>800</td><td>340</td><td>160</td></tr></table>

2.5.5 结焦性 按F/SY P407方法进行的结焦试验，结果见表2-8。试验条件为：

油箱温度 $100^{\circ} \mathrm{C}$ ；入口油温 $100^{\circ} \mathrm{C}$ ；

管底温度 $260^{\circ} \mathrm{C}$ ；管顶温度 $370 \sim 400^{\circ} \mathrm{C}$ ；

试油流量 $100\mathrm{mL / min}$ ；空气流量 $1000\mathrm{mL / min}$

试验时间 $12\mathrm{h}$ ；试油量 $100\mathrm{mL}$ 。

表2-8  

<table><tr><td>管结焦量/mg</td><td>滤网成焦量/mg</td><td>总结焦量/mg</td></tr><tr><td>28.8</td><td>17.2</td><td>46.0</td></tr></table>

2.5.6 齿轮承载能力 以齿面破坏 $60\%$ 的负荷为失效标志的试验结果，见表2-9。

2.5.7 轴承试验 用JT-3D发动机4号轴承，当轴承工作温度为 $200^{\circ}\mathrm{C}$ ，进油温度为 $132^{\circ}\mathrm{C}$ （最高到141℃）时，运转 $250\mathrm{h}$ ，轴承磨损正常，4106号油色变深，物理及化学性能变化不大。

表2-9  

<table><tr><td>试验机类型</td><td>试油温度/(℃)</td><td>完全失效负荷/(N/cm)</td></tr><tr><td>CH-1齿轮试验机</td><td>200</td><td>4374</td></tr><tr><td>IAE齿轮试验机</td><td>110</td><td>3403</td></tr></table>

# 2.5.8 发动机部件台架试验

2.5.8.1 滑油泵试验 在4B72-7073滑油泵试验台上对涡轮风扇发动机六种滑油泵进行性能试验，累计 $250\mathrm{h}$ ，均满足滑油泵性能要求。  
2.5.8.2 滑油系统试验 在涡轮喷气发动机滑油系统上试验，系统滑油循环量及供油压力符合要求。  
2.5.8.3 石墨密封环磨合试验 在石墨磨合试验台上试验, 运转良好, 滑油渗漏量等各种参数均符合要求。  
2.5.8.4 恒速传动装置试验 在HZ40A型试验台上经 $200\mathrm{h}$ 模拟试车，运转正常、满足润滑及液压要求。部件磨损正常，无积炭及漆膜，对各种金属和非金属材料未见明显影响。

# 2.5.9 发动机台架试验

2.5.9.1 在涡轮风扇发动机上经 $600\mathrm{h}$ 长期试车，运转正常。分解检查结果正常。  
2.5.9.2 在涡轴发动机上经 $150\mathrm{h}$ 适应性试车，运转正常、滑油光谱分析符合要求。分解检查结果表明，与发动机滑油系统有关的金属零部件和橡胶件未见异常现象，并无明显的积炭，润滑性能和积炭情况与国外飞马Ⅰ号润滑油相当。试车后油品性能变化很小，仍符合技术标准的要求。  
2.5.9.3 在工业斯贝燃气涡轮发动机SK15-HE上经 $800\mathrm{h}$ 试用，对油料进行了全面化验分析，对机组进行了检查，各轴承检测点的温升正常，回油滤和磁性检屑器上未发现过多的金属含量，机组振动无变化，各运行参数均正常。试用证明，4106油完全能满足机组的要求，可代替进口的ESSO2380润滑油。  
2.5.10 试飞 曾在波音707飞机的发动机上，按试飞大纲规定的飞行项目完成了试飞，工作正常。

# 3 使用工艺

# 4 其他

4.1 包装 每铁桶 $4\mathrm{kg}$ 或 $1\mathrm{kg}$ 。  
4.2 运输 按SH0164《石油产品包装、贮运及交货验收规则》进行。   
4.3 贮存 贮存于清洁干燥处，避开热源，防止阳光直射，在罐装自然条件下，贮存期不少于3年。

# 5 使用建议

选用。

适用于各种涡轮喷气、涡轮风扇及涡轮轴发动机。

# 参考文献

1. 一坪化工厂.4106号合成航空润滑油研制报告.1985  
2. 一坪化工厂.4106号合成航空润滑油的性能评价.合成润滑材料.1979(4)  
3. 一坪化工厂. 飞机涡轮发动机用合成润滑油国家军用标准编制说明. 1990

4 长征机械厂.4106号油在涡轮风扇发动机上试飞情况.1984   
5南方动力机械公司.涡轴8A发动机用4106国产滑油 $150\mathrm{h}$ 考核试车总结. 1991  
6南方动力机械公司，608所，621所，一坪化工.4106合成滑油联合化验报告.1991  
7 大庆天然气公司. 国产航空合成润滑油在斯贝发动机上的应用. 合成润滑材料. 1994(3)  
8 四川医学院卫生系.4106号合成航空润滑油急性毒性鉴定.合成润滑材料. 1979(4)  
9 北京航空材料研究院. 航空润滑油氧化安定性试验报告. 1999  
10 608 所.4106 号合成航空润滑油在涡轴 8A 整机上进行适应性试验程序. 1990

编写 曾宪恕

审校 唐俊杰

# 涡轮发动机用合成润滑油（中粘度）（二）

# 4050号高温合成航空润滑油

# 1 概述

4050号高温合成航空润滑油由酯类油加多种添加剂制成，属Ⅱ型中粘度发动机润滑油，具有良好的高低温性能。适用于涡轮喷气、涡轮风扇及涡轮轴发动机、使用温度为 $-40\sim 200^{\circ}C$ ，短期可达 $220^{\circ}C$ 。4050号润滑油与美国MIL-L-23699C标准要求的性能相当。

1.1 牌号及名称 4050号高温合成航空润滑油。  
1.2 基本组成 新戊基多元醇酯、抗氧剂、抗腐蚀剂、抗泡剂。  
1.3 材料标准 GJB 1263--1991《航空涡轮发动机用合成润滑油》。  
1.4 使用工艺说明书   
1.5 供应状态   
1.6 应用概况 自1972年起相继在“三叉戟1E”，“三叉戟1E”，“波音707”，“超黄蜂”等飞机上试飞、试用。在直升机和轰炸机上也进行了试飞。累计飞行超过 $10000\mathrm{h}$ 。1998年通过了新型涡轮风扇发动机的出库台架试车和试飞试验。  
1.7 研制及生产单位 中国石油化工集团公司石油化工科学研究院研制并生产。  
1.8 鉴定级别及日期 1982年3月由国产航空舰艇油料鉴定委员会与原石油工业部联合鉴定通过。

# 2 性能

2.1 物理及化学性能  
2.1.1 红外光谱 见图21。

图片摘要：该图主要展示 2 1 4050号润滑油的红外光谱。
![](images/652e6157052cb7079b2853e92614966167c9cd9be9e63c6feb44ae97f101d497.jpg)  
图2-1 4050号润滑油的红外光谱

# 2.1.2 基本物理及化学性能 见表2-1。

表2-1  

<table><tr><td>项 目</td><td>指 标</td><td>实 测 值</td><td>试 验 方 法</td></tr><tr><td>外观</td><td>透明,无悬浮物及其他杂质</td><td>清亮透明,无沉淀</td><td>目测</td></tr><tr><td>运动粘度/(mm2/s)</td><td></td><td></td><td></td></tr><tr><td>100℃</td><td>4.9~5.4</td><td>5.0</td><td></td></tr><tr><td>40℃</td><td>≤30</td><td>17.4</td><td></td></tr><tr><td>40℃</td><td>≤13000</td><td>9305</td><td>GB/T 265</td></tr><tr><td>低温稳定性(-40℃,72h)</td><td></td><td></td><td></td></tr><tr><td>运动粘度变化/%</td><td>±6</td><td>4.9</td><td>SH/T 0471</td></tr><tr><td>闪点(开口)/℃</td><td>≥246</td><td>250</td><td>GB/T 3536</td></tr><tr><td>倾点/C</td><td>≤-51</td><td>&lt;-60</td><td>GB/T 3535</td></tr><tr><td>酸值(以KOH计)/(mg/g)</td><td>≤0.5</td><td>0.01</td><td>GB/T 7304</td></tr><tr><td>沉积物</td><td></td><td></td><td></td></tr><tr><td>非溶解水</td><td>无</td><td>无</td><td>目测</td></tr><tr><td>固体颗粒杂质/(mg/L)</td><td>≤10</td><td>7.0</td><td>GJB 1264.5</td></tr><tr><td>灰分/(mg/L)</td><td>≤1.0</td><td>&lt;1.0</td><td></td></tr><tr><td>泡沫特性</td><td></td><td></td><td></td></tr><tr><td>吹气5min后泡沫体积/静置1min后泡沫体积/(mL/mL)</td><td></td><td></td><td>GB/T 12579</td></tr><tr><td>24℃</td><td>≤25/0</td><td>10/0</td><td></td></tr><tr><td>93℃</td><td>≤25/0</td><td>0/0</td><td></td></tr><tr><td>24℃(93℃试验后)</td><td>≤25/0</td><td>0/0</td><td></td></tr><tr><td>相容性</td><td></td><td></td><td>GJB 562</td></tr><tr><td>外观</td><td>相容不浑浊</td><td>合格</td><td></td></tr><tr><td>沉淀物/(mg/L)(1.2μm滤膜过滤)</td><td>≤10</td><td>&lt;10</td><td>GJB 1264.5</td></tr><tr><td>腐蚀和氧化安定性</td><td></td><td></td><td>GJB 563</td></tr><tr><td>175℃,72h</td><td></td><td></td><td></td></tr><tr><td>运动粘度(40℃)变化/%</td><td>-5~15</td><td>6.6</td><td></td></tr><tr><td>酸值变化(以KOH计)/(mg/g)</td><td>≤2.0</td><td>0.20</td><td></td></tr><tr><td>金属质量变化/(mg/cm2)</td><td></td><td></td><td></td></tr><tr><td>钢</td><td>±0.2</td><td>无</td><td></td></tr><tr><td>银</td><td>±0.2</td><td>无</td><td></td></tr><tr><td>铝</td><td>±0.2</td><td>无</td><td></td></tr><tr><td>镁</td><td>±0.2</td><td>无</td><td></td></tr><tr><td>铜</td><td>±0.4</td><td>无</td><td></td></tr></table>

续表 2.1  

<table><tr><td>项 目</td><td>指 标</td><td>实 测 值</td><td>试 验 方 法</td></tr><tr><td>204℃,72h</td><td></td><td></td><td></td></tr><tr><td>运动粘度(40℃)变化/%</td><td>5~25</td><td>19.0</td><td></td></tr><tr><td>酸值变化(以KOH计)/(mg/g)</td><td>≤3.0</td><td>2.08</td><td></td></tr><tr><td>金属质量变化/(mg/cm2)</td><td></td><td></td><td></td></tr><tr><td>钢</td><td>±0.2</td><td>无</td><td></td></tr><tr><td>银</td><td>±0.2</td><td>无</td><td></td></tr><tr><td>铝</td><td>±0.2</td><td>无</td><td></td></tr><tr><td>镁</td><td>±0.2</td><td>无</td><td></td></tr><tr><td>铜</td><td>±0.1</td><td>无</td><td></td></tr><tr><td>218℃,72h</td><td></td><td></td><td></td></tr><tr><td>运动粘度(40℃)变化/%</td><td>报告</td><td>101</td><td></td></tr><tr><td>酸值变化(以KOH计)/(mg/g)</td><td>报告</td><td>4.75</td><td></td></tr><tr><td>金属质量变化/(mg/cm2)</td><td></td><td></td><td></td></tr><tr><td>钢</td><td>≤±0.2</td><td>无</td><td></td></tr><tr><td>银</td><td>≤±0.2</td><td>无</td><td></td></tr><tr><td>铝</td><td>≤±0.2</td><td>无</td><td></td></tr><tr><td>钛</td><td>≤±0.2</td><td>无</td><td></td></tr><tr><td>蒸发损失(204℃,6.5h)/%</td><td>≤10</td><td>4.80</td><td>GB/T 7325</td></tr><tr><td>剪切安定性</td><td></td><td></td><td>SH/T 0505</td></tr><tr><td>运动粘度(40℃)变化/%</td><td>≤4.0</td><td>&lt;4.0</td><td></td></tr><tr><td>热安定性和腐蚀性(274℃,96h)</td><td></td><td></td><td>GJB 1264.1</td></tr><tr><td>运动粘度(40℃)变化/%</td><td>≤5.0</td><td>0.81</td><td></td></tr><tr><td>总酸值变化(以KOH计)/(mg/g)</td><td>≤6.0</td><td>3.92</td><td></td></tr><tr><td>钢片(16号)质量变化/(mg/cm2)</td><td>≤4.0</td><td>0.07</td><td></td></tr><tr><td>贮存安定性</td><td rowspan="3">无结晶,无分离或凝胶现象,符合出厂检验全部项目要求</td><td>合格</td><td>SH/T 0451</td></tr><tr><td>-18℃±2.5℃,42d</td><td>合格</td><td></td></tr><tr><td>-24℃±5℃,365d</td><td>合格</td><td></td></tr><tr><td>四球试验</td><td></td><td></td><td></td></tr><tr><td>最大无卡咬负荷/N</td><td>报告</td><td>755</td><td>GB/T 12583</td></tr><tr><td>烧结负荷/N</td><td>报告</td><td>1569</td><td></td></tr><tr><td>综合磨损值/N</td><td>报告</td><td>327</td><td></td></tr><tr><td>磨痕直径(392N,60min)/mm</td><td>报告</td><td>0.75</td><td>SH/T 0189</td></tr><tr><td>橡胶相容性体积分数/%</td><td></td><td></td><td>SH/T 0436</td></tr><tr><td>NBR-H胶(70℃,72h)</td><td>5~25</td><td>合格</td><td></td></tr><tr><td>BF胶(204℃,72h)</td><td>5~25</td><td>合格</td><td></td></tr><tr><td>微量元素质量分数/(μg/g)</td><td></td><td></td><td>SH/T 0472</td></tr><tr><td>Fe</td><td>≤2</td><td>&lt;2.0</td><td></td></tr><tr><td>Cu</td><td>≤1</td><td>&lt;1.0</td><td></td></tr><tr><td>Mg</td><td>≤2</td><td>&lt;2.0</td><td></td></tr><tr><td>Ni</td><td>≤2</td><td>&lt;2.0</td><td></td></tr><tr><td>Ag</td><td>≤1</td><td>&lt;1.0</td><td></td></tr><tr><td>Cr</td><td>≤2</td><td>&lt;2.0</td><td></td></tr><tr><td>Ti</td><td>≤2</td><td>&lt;2.0</td><td>GJB 135附录A</td></tr><tr><td>Sn</td><td>≤11</td><td>&lt;11.0</td><td></td></tr><tr><td>Si</td><td>报告</td><td>&lt;2.0</td><td></td></tr><tr><td>Al</td><td>≤2</td><td>&lt;2.0</td><td>GJB 1263附录A</td></tr><tr><td>Pb</td><td>报告</td><td>&lt;2.0</td><td></td></tr><tr><td>Mo</td><td>报告</td><td>&lt;2.0</td><td></td></tr><tr><td>--元酸组成/(mol/L)</td><td>报告</td><td>-</td><td>GJB 1264.2</td></tr></table>

# 2.1.3 密度-温度关系 见表2-2。

表2-2  

<table><tr><td>温度/C</td><td>密度/(g/cm³)</td><td>温度°C</td><td>密度/(g/cm³)</td></tr><tr><td>140</td><td>0.9669</td><td>40</td><td>0.9712</td></tr><tr><td>120</td><td>0.9678</td><td>20</td><td>0.9722</td></tr><tr><td>100</td><td>0.9687</td><td>6</td><td>0.9729</td></tr><tr><td>80</td><td>0.9696</td><td>-20</td><td>0.9738</td></tr><tr><td>60</td><td>0.9704</td><td>-10</td><td>0.9734</td></tr></table>

# 2.1.4 物理常数 见表2-3。

表2-3  

<table><tr><td>物理常数</td><td>实测值</td><td>物理常数</td><td>实测值</td></tr><tr><td>体积膨胀系数/10-4K-1</td><td></td><td>压缩系数(35℃)/10-10Pa-1</td><td></td></tr><tr><td>120~140℃</td><td>9.24</td><td>压力0~9.8MPa</td><td>6.49</td></tr><tr><td>100~120℃</td><td>8.94</td><td>压力9.8~19.6MPa</td><td>5.71</td></tr><tr><td>80~100℃</td><td>8.67</td><td>压力19.6~29.4MPa</td><td>5.76</td></tr><tr><td>60~80℃</td><td>8.38</td><td>比热容/(kJ·kg-1·K-1)</td><td></td></tr><tr><td>40~60℃</td><td>8.12</td><td>220℃</td><td>2.45</td></tr><tr><td>20~40℃</td><td>7.88</td><td>200℃</td><td>2.38</td></tr><tr><td>0~20℃</td><td>7.64</td><td>150℃</td><td>2.23</td></tr><tr><td>20~0℃</td><td>7.41</td><td>100℃</td><td>2.07</td></tr><tr><td>-40~-20℃</td><td>7.20</td><td>50℃</td><td>1.91</td></tr><tr><td></td><td></td><td>热导率/(10-6W·m-1·K-1)</td><td></td></tr><tr><td></td><td></td><td>100℃</td><td>0.1157</td></tr><tr><td></td><td></td><td>50℃</td><td>0.1524</td></tr></table>

2.1.5 橡胶相容性 丁腈橡胶 5471、5480，硅橡胶 6144 可在 4050 号润滑油中 $100^{\circ} \mathrm{C}$ 长期工作；丁腈橡胶 6402、366-2、366-3 和氟硅橡胶可在该油中 $150^{\circ} \mathrm{C}$ 长期工作；氟橡胶 7370、7372 及 FX-2、FX-17 可在该油中 $200^{\circ} \mathrm{C}$ 长期工作。4050 号润滑油可与三叉戟、波音 707 飞机及超黄蜂等直升机发动机系统的密封橡胶件配合使用[1]。

# 2.2 力学性能

# 2.3 耐环境性能

# 2.4 工艺性能

# 2.5 使用性能

2.5.1 氧化安定性-温度时间特性 用SH/T04501992《合成油氧化腐蚀测定法》考察4050号润滑油的氧化降解特性。试验条件为：试验油样 $25\mathrm{mL}$ ，空气为干燥空气，空气通入量 $50~\mathrm{mL / min}$ ，金属试片有45号钢、T2钢、LY12铝、MB8镁，试验时间 $50\mathrm{h}$ ，4050号润滑油的降解特性，即粘度变化(40C)和酸值变化与温度的关系见图2-2。

# 2.5.2 结焦性能

2.5.2.1 小管结焦试验 在小管加热电流为 $150\mathrm{A} \pm 3\mathrm{A}$ , 进口油温为 $80^{\circ}\mathrm{C}$ , 循环油量为 $150\mathrm{mL}/$ $\min \pm 3\mathrm{mL/min}$ 条件下, 试验 $24\mathrm{h}$ 的结果为: 小管结焦量 $90\mathrm{mg}$ ; 滤网沉积量 $10.2\mathrm{mg}$ ; 总结焦量为 $101.2\mathrm{mg}$ 。  
2.5.2.2 薄膜氧化结焦试验 在试盘温度为 $315^{\circ} \mathrm{C}$ , 转速为 $2500 \mathrm{r} / \mathrm{min}$ , 试油 $150 \mathrm{~mL}$ , 试验85 min, 试验结果清洁度评分为82.91。  
2.5.3 齿轮承载能力 参照IP166方法，用IAE齿轮试验机，在温度 $110\mathrm{C}$ 、转速 $6000\mathrm{r / min}$ 下测得的完全失效负荷为 $3679\mathrm{N / cm}$ 。  
2.5.4 轴承试验 用E1032926Q5T2短圆柱航空轴承，在606型高温轴承试验机上，轴承温度为 $195\mathrm{C}\pm 2\mathrm{C}$ ，回油温度为 $175\mathrm{C}\pm 2\mathrm{C}$ ，运转 $250\mathrm{h}$ ，4050号润滑油性能正常。

图片摘要：该图主要展示 22 4050号润滑油的降解特性与温度的关系(50h)。
![](images/c08dd0a1fff89f890f9cb67796da369104a1de3e185259abe814b0790fc870ff.jpg)

图片摘要：该图主要展示 22 4050号润滑油的降解特性与温度的关系(50h)。
![](images/edf1c68dd76d3ed1216762c91bd1b6c2bfa27130e5d2cf0d0b8059b40db90060.jpg)  
图22 4050号润滑油的降解特性与温度的关系(50h)

# 2.5.5 功能考核试验

2.5.5.1 1982年4050号润滑油在涡轮轴发动机上通过了626h长期试车。  
2.5.5.2 1987~1988年4050号润滑油在涡轮风扇发动机燃气发生器上通过 $150\mathrm{h}$ 持久试车。  
2.5.5.3 1990～1993年4050号润滑油在410A舰用燃气轮机上通过63h台架试车。  
2.5.5.4 1984～1994年4050号润滑油在涡轮风扇发动机上进行了600h长期台架试车。  
2.5.5.5 1997年4050号润滑油在斯贝MK-202发动机上通过了出库试车试验。  
2.5.5.6 1998年4050号润滑油在新型歼击轰炸机上通过试飞，共飞行11个飞行日，23个起落，6次滑行，证明4050号润滑油能满足新型涡轮风扇发动机主滑油系统及其恒速传动装置滑油系统在各种飞行状态下的使用要求，可以进行部队试用。

# 3 使用工艺

# 4 其他

4.1 包装 用 $3.8\mathrm{kg}$ 小铁桶包装，每纸箱装6小桶，合计 $22.8\mathrm{kg}$ 。  
4.2 运输 按SH0164《石油产品包装、贮运及交货验收规则》进行。   
4.3 贮存 贮存在清洁干燥处，避开热源，防止日光直射。贮存期为10年。  
4.4 技术安全 基本无毒。溅入眼内有轻度刺激，可用生理盐水冲洗。

# 5 使用建议

选用。

# 参考文献

1 石油化工科学研究院.4050号高温合成航空润滑油总结报告.1981  
2 石油化工科学研究院, 海后技术装备研究所. 4050 号高温合成航空润滑油与 Castrol 98 航空润滑油性能对比. 1996  
3. 北京航空材料研究院. 航空润滑油氧化安定性试验报告. 1999  
4. 江西飞机公司. 4050号油在涡轮轴发动机上台架试车报告. 1982  
5 石油化工科学研究院.4050号高温合成航空润滑油性能及使用情况介绍. 1996  
6 空军油料研究所.4050号高温合成航空润滑油试飞试用报告.1982

7 西安航空发动机公司. 采用 4050 号滑油在斯贝 MK202 发动机上进行出库试车试验总结报告. 1997  
8 海后技术装备研究所等. 关于 4050 号滑油使用情况的调研报告. 1996

编写 满维龙

审校 唐俊杰

# 涡轮发动机用合成润滑油（中粘度）（三）

# 925号合成航空润滑油

# 1 概述

925号合成航空润滑油是以酯类油为基础油，并加有抗氧、防腐、抗磨等添加剂组成的I型中粘度合成航空润滑油。适用于燃气涡轮发动机和直升机减速器，适用温度范围为 $-40\sim 200^{\circ}\mathrm{C}$ ，短期可达 $220^{\circ}\mathrm{C}$ 。

925号合成航空润滑油与进口的Mobil Jet Oil I油基本相当。

1.1 牌号及名称 925号合成航空润滑油。  
1.2 基本组成 酯类油、抗氧剂、抗磨剂、防腐剂、抗泡剂。  
1.3 材料标准 GJB 1263-1991《航空涡轮发动机用合成润滑油》。  
1.4 使用工艺说明书   
1.5 供应状态   
1.6 应用概况 自1988年开始，在盖咨里尔、超美洲豹、国产直升机等飞机上使用。  
1.7 研制及生产单位 空军油料研究所研制并生产。  
1.8 鉴定级别及日期 1988年12月由空军后勤部鉴定通过。

# 2 性能

# 2.1 物理及化学性能

2.1.1 红外光谱 见图2-1。

图片摘要：该图主要展示 2 1 925号润滑油红外光谱。
![](images/fdd910685382f34829bac88cbe9f382a7e60bc79ebefb5f3920712ac9d76837b.jpg)  
图2-1 925号润滑油红外光谱

# 2.1.2 基本物理及化学性能 见表2-1。

表2-1  

<table><tr><td>项 目</td><td colspan="3">指 标</td><td colspan="2">实 测 值</td><td>试 验 方法</td><td></td></tr><tr><td>外观</td><td colspan="3">透明,无悬浮物</td><td colspan="2">通过</td><td>目测</td><td></td></tr><tr><td>运动粘度/(mm2/s)</td><td colspan="3">和其他杂质</td><td colspan="2"></td><td>GB/T 265</td><td></td></tr><tr><td>100℃</td><td colspan="3">4.90~5.40</td><td colspan="2">5.00</td><td></td><td></td></tr><tr><td>40℃</td><td colspan="3">≤30</td><td colspan="2">25.21</td><td></td><td></td></tr><tr><td>-40℃</td><td colspan="3">≤13000</td><td colspan="2">8700</td><td></td><td></td></tr><tr><td>低温稳定性(-40℃,72h)</td><td colspan="3"></td><td colspan="2"></td><td>GJB 1264.4</td><td></td></tr><tr><td>运动粘度变化/%</td><td colspan="3">±6.0</td><td colspan="2">1.5</td><td></td><td></td></tr><tr><td>闪点(开口)/℃</td><td colspan="3">≥246</td><td colspan="2">260</td><td>GB/T 3536</td><td></td></tr><tr><td>倾点/C</td><td colspan="3">≤-54</td><td colspan="2">&lt; -54</td><td>GB/T 3535</td><td></td></tr><tr><td>酸值(以KOH计)/(mg/g)</td><td colspan="3">≤0.50</td><td colspan="2">0.18</td><td>GB/T 7304</td><td></td></tr><tr><td>沉积物</td><td colspan="3"></td><td colspan="2"></td><td></td><td></td></tr><tr><td>非溶解水</td><td colspan="3">无</td><td colspan="2">无</td><td>目测</td><td></td></tr><tr><td>固体颗粒杂质/(mg/L)</td><td colspan="3">≤10</td><td colspan="2">2</td><td>GJB 1264.5</td><td></td></tr><tr><td>灰分/(mg/L)</td><td colspan="3">≤1.0</td><td colspan="2">0.2</td><td></td><td></td></tr><tr><td>泡沫特性</td><td colspan="3"></td><td colspan="2"></td><td>GB/T 12579</td><td></td></tr><tr><td>吹气5min后/静置1min后泡沫体积/(mL/mL)</td><td colspan="3"></td><td colspan="2"></td><td></td><td></td></tr><tr><td>24℃</td><td colspan="3">≤25/无</td><td colspan="2">0/无</td><td></td><td></td></tr><tr><td>93℃</td><td colspan="3">≤25/无</td><td colspan="2">0/无</td><td></td><td></td></tr><tr><td>24℃(93℃试验后)</td><td colspan="3">≤23/无</td><td colspan="2">0/无</td><td></td><td></td></tr><tr><td>相容性</td><td colspan="3"></td><td colspan="2"></td><td>GJB 562</td><td></td></tr><tr><td>外观</td><td colspan="3">相容,不浑浊</td><td colspan="2">通过</td><td></td><td></td></tr><tr><td>沉淀物/(mg/L)</td><td colspan="3">≤10</td><td colspan="2">0</td><td></td><td></td></tr><tr><td>腐蚀和氧化安定性(72h)</td><td>175℃</td><td>204℃</td><td>218℃</td><td>175℃</td><td>204℃</td><td>218℃</td><td>GJB 563</td></tr><tr><td>运动粘度(40℃)变化/%</td><td>5~15</td><td>-5~25</td><td>报告</td><td>5.3</td><td>13.5</td><td>22.3</td><td></td></tr><tr><td>酸值增加(以KOH计)/(mg/g)</td><td>≤2.0</td><td>≤3.0</td><td>报告</td><td>0</td><td>1.7</td><td>2.8</td><td></td></tr><tr><td>金属质量变化/(mg/cm2)</td><td colspan="3"></td><td colspan="2"></td><td></td><td></td></tr><tr><td>钢</td><td>±0.2</td><td>±0.2</td><td>±0.2</td><td>无</td><td>无</td><td>无</td><td></td></tr><tr><td>铜</td><td>±0.4</td><td>±0.4</td><td></td><td>无</td><td>无</td><td>--</td><td></td></tr><tr><td>铝</td><td>±0.2</td><td>±0.2</td><td>±0.2</td><td>无</td><td>无</td><td>无</td><td></td></tr><tr><td>镁</td><td>±0.2</td><td>±0.2</td><td>--</td><td>无</td><td>无</td><td>--</td><td></td></tr><tr><td>银</td><td>±0.2</td><td>±0.2</td><td>±0.2</td><td>无</td><td>无</td><td>无</td><td></td></tr><tr><td>钛</td><td>-</td><td>-</td><td>-0.2</td><td>-</td><td>-</td><td>无</td><td></td></tr><tr><td>蒸发损失(204℃,6.5h)/%</td><td colspan="3">≤10</td><td colspan="2">2.8</td><td>GB/T 7325</td><td></td></tr><tr><td>剪切安定性</td><td colspan="3"></td><td colspan="2"></td><td>SH/T 0505</td><td></td></tr><tr><td>运动粘度(40℃)变化/%</td><td colspan="3">≤4.0</td><td colspan="2">0</td><td></td><td></td></tr><tr><td>热安定性和腐蚀性(274℃,96h)</td><td colspan="3"></td><td colspan="2"></td><td>GJB 1264.1</td><td></td></tr><tr><td>运动粘度(40℃)变化/%</td><td colspan="3">≤5.0</td><td colspan="2">4.5</td><td></td><td></td></tr><tr><td>酸值增加(以KOH计)/(mg/g)</td><td colspan="3">≤6.0</td><td colspan="2">4.1</td><td></td><td></td></tr><tr><td>钢片质量变化/(mg/cm2)</td><td colspan="3">≤4.0</td><td colspan="2">1.2</td><td></td><td></td></tr><tr><td>贮存安定性</td><td colspan="3"></td><td colspan="2"></td><td>SH/T 0451</td><td></td></tr><tr><td>-18℃±2.5℃,42d</td><td colspan="3">无结晶、分离物或凝胶</td><td colspan="2">通过</td><td></td><td></td></tr><tr><td>24℃±5℃,365d</td><td colspan="3">符合出厂检验要求</td><td colspan="2">通过</td><td></td><td></td></tr><tr><td>微量元素质量分数/(μg/g)</td><td colspan="3"></td><td colspan="2"></td><td>SH/T 0436</td><td></td></tr><tr><td>Fe</td><td colspan="3">≤2</td><td colspan="2">0.18</td><td></td><td></td></tr><tr><td>Cu</td><td colspan="3">≤1</td><td colspan="2">0.53</td><td></td><td></td></tr><tr><td>Mg</td><td colspan="3">≤2</td><td colspan="2">0</td><td></td><td></td></tr><tr><td>Ni</td><td colspan="3">≤2</td><td colspan="2">0.48</td><td></td><td></td></tr><tr><td>Ag</td><td colspan="3">≤1</td><td colspan="2">0.03</td><td></td><td></td></tr><tr><td>Cr</td><td colspan="3">≤2</td><td colspan="2">0.40</td><td></td><td></td></tr><tr><td>Ti</td><td colspan="3">≤2</td><td colspan="2">0.34</td><td></td><td></td></tr><tr><td>Sn</td><td colspan="3">≤11</td><td colspan="2">8.24</td><td></td><td></td></tr><tr><td>Si</td><td colspan="3">报告</td><td colspan="2">330.7</td><td></td><td></td></tr><tr><td>Al</td><td colspan="3">2</td><td colspan="2">0</td><td></td><td></td></tr><tr><td>Pb</td><td colspan="3">报告</td><td colspan="2">0</td><td></td><td></td></tr><tr><td>Mo</td><td colspan="3">报告</td><td colspan="2">0.47</td><td></td><td></td></tr></table>

# 2.1.3 橡胶相容性 925号合成航空润滑油与标准橡胶件的相容性能数据见表2-2。

表2-2  

<table><tr><td>橡胶相容性体积分数/%</td><td>指标</td><td>实测值</td></tr><tr><td>NBR-H胶(70℃,72h)</td><td>5~25</td><td>15.4</td></tr><tr><td>BF胶(204℃,72h)</td><td>5~25</td><td>22.7</td></tr></table>

# 2.2 力学性能

# 2.3 耐环境性能

# 2.4 工艺性能

# 2.5 使用性能

2.5.1 氧化安定性-温度时间特性 $^{[2]}$ 用SH/T0450 1992《合成油氧化腐蚀测定法》考察925号润滑油的氧化降解特性。试验条件为：试验油样 $25~\mathrm{mL}$ ，空气为干燥空气，空气通入量 $50~\mathrm{mL} / \mathrm{min}$ ，金属试片有45号钢、T2铜、LY12铝、MB8镁，试验时间 $50\mathrm{h}$ 。925油的降解特性，即粘度变化（40℃）和酸值变化与温度的关系见图22。

图片摘要：该图主要展示 2 2 925号润滑油的降解特性与温度的关系（50h）。
![](images/e7a69428a57a1cb8b973943d3fa41c1db99d333c4d0fc574dd8a5cdd01535be9.jpg)

图片摘要：该图主要展示 2 2 925号润滑油的降解特性与温度的关系（50h）。
![](images/4d65f3698ab64ab2e3f315ec529e8dccfcb1a0452b07fc832f99f272ead910bb.jpg)  
图2-2 925号润滑油的降解特性与温度的关系（50h）

# 2.5.2 润滑性能 925号合成航空润滑油的润滑性能由四球试验机评定，测定结果见表2-3。

表2-3  

<table><tr><td>四球试验</td><td>指标</td><td>实测值</td><td>四球试验</td><td>指标</td><td>实测值</td></tr><tr><td>最大无卡咬负荷/N</td><td>报告</td><td>696</td><td>综合磨损值/N</td><td>报告</td><td>364</td></tr><tr><td>烧结负荷/N</td><td>报告</td><td>1569</td><td>磨痕直径(392N,60min)/mm</td><td>报告</td><td>0.48</td></tr></table>

2.5.3 发动机台架试验 自1987年8月26日至1988年3月11日，925号合成航空润滑油在涡轮轴发动机上进行了长期台架试车，最长连续试用时间达 $755\mathrm{h}27\mathrm{min}$ 。试验过程中油的性能变化见表2-4。

表2-4  

<table><tr><td rowspan="2">试验时间/h</td><td colspan="3">粘度/(mm2/s)</td><td rowspan="2">酸值(以KOH计) mg/g</td><td rowspan="2">试验时间 h</td><td colspan="3">粘度/(mm2/s)</td><td rowspan="2">酸值(以KOH计) mg/g</td></tr><tr><td>98.9℃</td><td>37.8℃</td><td>-40℃</td><td>98.9℃</td><td>37.8℃</td><td>-40℃</td></tr><tr><td>新油</td><td>5.01</td><td>25.36</td><td>8744</td><td>0.23</td><td>300</td><td>5.00</td><td>25.39</td><td>8419</td><td>0.29</td></tr><tr><td>0</td><td>5.00</td><td>25.37</td><td>8569</td><td>0.33</td><td>500</td><td>5.07</td><td>25.39</td><td>8419</td><td>0.33</td></tr><tr><td>100</td><td>5.03</td><td>25.34</td><td>8439</td><td>0.21</td><td>755</td><td>5.03</td><td>25.10</td><td>8237</td><td>0.22</td></tr><tr><td>200</td><td>5.04</td><td>25.37</td><td>8363</td><td>0.34</td><td></td><td></td><td></td><td></td><td></td></tr></table>

# 2.5.4 试飞试用试验

2.5.4.1 在盖容里尔飞机上试飞试用 自1988年3月17日至1989年3月17日，925号合成航空润滑油在盖容里尔飞机的发动机上进行了为期一年的试飞试用试验，飞行时间为192.7h。试验期间，发动机的压力、温度等参数正常、润滑油的消耗量也正常。试验期间所取的油样送往美国盖雷特润滑油

光谱分析中心进行金属含量分析，监测结果表明，油样中的金属含量正常。盖容里尔飞机的试飞试用试验结果表明，925号合成航空润滑油能够满足该飞机发动机的使用要求，可以代替Mobil jet oil I 润滑油在该飞机发动机上使用。

2.5.4.2 在超美洲豹直升机上试飞试用 自1990年5月16日至1991年5月13日，925号合成航空润滑油在超美洲豹直升机的发动机上进行为期一年的试飞试用试验，飞行时间为 $158\mathrm{h}34\mathrm{min}$ 。试验期间，925号合成航空润滑油的性能稳定，润滑油的压力、温度正常，油样中的金属含量也正常，各项参数与Mobil jet oil I 润滑油一致，表明925号合成航空润滑油可以代替Mobil jet oil I 润滑油在该直升机的发动机上使用。  
2.5.4.3 在国产直升机上的试飞试用 自1997年11月26日至1999年4月24日，925号合成航空润滑油在国产直升机的的发动机、主减速器和尾减速器上进行了 $300\mathrm{h}$ 的试飞试用试验。试验期间，925号合成航空润滑油性能稳定，各项参数完全正常，表明925号合成航空润滑油能够代替Mobil jet oil I润滑油在国产直升机的发动机、主减速器上使用。

# 3 使用工艺

# 4 其他

4.1 包装 本产品分1L和4L的镀锌铁桶两种包装。  
4.2 运输 按SH0164《石油产品包装、贮运及交货验收规则》进行。   
4.3 贮存 按SH0164《石油产品包装、贮运及交货验收规则》进行。贮存在清洁干燥处、贮存期为3年。

# 5 使用建议

选用。

# 参考文献

1 空军油料研究所.925合成航空润滑油研制报告.  
2 北京航空材料研究院. 航空润滑油氧化安定性试验报告. 1999  
3 国营 370 厂.925 合成航空润滑油在 WZ-6 发动机上地面台架试车及其适用性研究报告.1988

编写徐敏

审校 杨秉璜

# 4051号高温合成航空润滑油

# 1 概述

4051号高温合成航空润滑油由酯类油加多种添加剂制成，有较好的粘温性、热氧化安定性及良好的极压性。适用于直升机涡轮轴发动机及主减速器，亦可用于涡轮螺桨、涡轮喷气及涡轮风扇发动机。使用温度为 $-40\sim 175^{\circ}C$ ，短期可达 $200^{\circ}C$ 。

4051号润滑油的主要性能符合前苏联国家标准FOCT5566 1970的要求，与前苏联产品B3-B油性能相当。

1.1 牌号及名称 4051号高温合成航空润滑油。  
1.2 基本组成 酯类油、高温抗氧剂、抗腐蚀剂、极压剂及抗泡剂等。  
1.3 材料标准 Q/SY 16051-1976《4051号高温合成航空润滑油》。  
1.4 使用工艺说明书   
1.5 供应状态 小容量密闭罐装液体。  
1.6 应用概况 已在直升机的涡轮轴发动机及主减速器上使用 10 余年。  
1.7 研制及生产单位 中国石油化工集团公司石油化工科学研究院研制并生产。

# 2 性能

# 2.1 物理及化学性能

2.1.1 红外光谱 见图2-1。

图片摘要：该图主要展示 21 4051号润滑油的红外光谱。
![](images/36eb111f10020d66c717b15b3d57d7eeecb5e55712c4d9f10833e58a1999ec34.jpg)  
图21 4051号润滑油的红外光谱

2.1.2 基本物理及化学性能 见表2-1。

表2-1-1
