Repository: C-zj02/CFD-claw

<div align="center">

**English** | [中文](#中文版) | [Français](README_FR.md) | [Русский](README_RU.md) | [हिन्दी](README_HI.md) | [العربية](README_AR.md) | [Português](README_PT.md)

# 🚀 Claude Code Python

**A Complete Python Reimplementation Based on Real Claude Code Source**

*From TypeScript Source → Rebuilt in Python with ❤️*

***
**🔥 Active Development • New Features Weekly 🔥**

</div>

***

## 🎯 What is This?

**Clawd Code** is a **complete Python rewrite** of Claude Code, based on the **real TypeScript source code**.

File: RAG-data/中国航空材料手册(第2版) 第10卷  燃料与润滑材料、纺织材料201-400.pdf-90dcc96a-4ddc-4ad5-8f74-73a062da4106.md (part 4 of 9)
动的部件。7903号耐油密封脂的性能符合美国军用标准MIL-G-6032D规定的要求。使用温度为 $-20\sim 150^{\circ}C$ 。
TOCT 6794 1975(1989)</td></tr><tr><td>外观</td><td></td><td>透明均匀的红色液体</td></tr><tr><td>初馏点/℃</td><td></td><td>≥210</td></tr><tr><td>运动粘度/(mm²/s)</td><td></td><td></td></tr><tr><td>50℃</td><td></td><td>≥10</td></tr><tr><td>--50℃</td><td></td><td>≤1 250</td></tr><tr><td>酸值(以KOH计)/(mg/g)</td><td></td><td>≤0.03</td></tr><tr><td>腐蚀试验</td><td></td><td>合格</td></tr><tr><td>腐蚀和氧化安定性(125℃,100h)</td><td></td><td></td></tr><tr><td>氧化后运动粘度(50℃)/(mm²/s)</td><td></td><td>≥9.5</td></tr><tr><td>氧化后酸值(以KOH计)/(mg/g)</td><td></td><td>≤0.15</td></tr><tr><td>金属质量变化/(mg/cm²)</td><td></td><td>±0.1</td></tr><tr><td>水溶性酸碱</td><td></td><td>无</td></tr><tr><td>机械杂质质量分数/%</td><td></td><td>≤0.003</td></tr><tr><td>水分质量分数/%</td><td></td><td>无</td></tr><tr><td>闪点(开口)/℃</td><td></td><td>≥93</td></tr><tr><td>凝点/C</td><td></td><td>≤-70</td></tr><tr><td>油膜质量(65℃±1℃加热1h后)</td><td colspan="2">在整个试片表面上油膜不应变硬和发粘</td></tr><tr><td>剪切安定性(在V3JH-1或V3JH-2T超声波装置上振荡)</td><td></td><td></td></tr><tr><td>50min后)</td><td></td><td></td></tr><tr><td>运动粘度(50℃)下降率/%</td><td colspan="2">≤42</td></tr><tr><td>密度(20℃)/(kg/m³)</td><td colspan="2">≤850</td></tr></table>

美国航空仪表润滑油规范  

<table><tr><td rowspan="3">性能</td><td>宝石轴承仪表润滑油</td><td>低挥发航空仪表润滑油</td><td colspan="3">合成烃精密滚动轴承仪表润滑油</td></tr><tr><td rowspan="2">MIL-L-3918A</td><td rowspan="2">MIL-PRF-6085D</td><td colspan="3">MIL-L-53131</td></tr><tr><td>6级</td><td>9级</td><td>14级</td></tr><tr><td>颜色和外观</td><td colspan="2">纯净无沉淀纯净均匀液体</td><td></td><td></td><td></td></tr><tr><td>粘度/(mm/s)</td><td></td><td></td><td></td><td></td><td></td></tr><tr><td>100C</td><td rowspan="3">9.5~10.5</td><td rowspan="3">8</td><td>5.1</td><td>9.0</td><td>13.5</td></tr><tr><td>54C</td><td>-</td><td>-</td><td>-</td></tr><tr><td>40C</td><td>33.0</td><td>75.0</td><td>130.0</td></tr><tr><td>-40C</td><td>-</td><td>12000</td><td>7900</td><td>30000</td><td>-</td></tr><tr><td>-54C</td><td>-</td><td>-57</td><td>-57</td><td>-54</td><td>-40</td></tr><tr><td>倾点/C</td><td></td><td></td><td></td><td></td><td></td></tr><tr><td>6级</td><td>9级</td><td>11级</td></tr><tr><td>闪点/C</td><td>-</td><td>185</td><td>227</td><td>234</td><td>245</td></tr><tr><td>沉淀值</td><td>-</td><td>0</td><td>-</td><td>-</td><td>-</td></tr><tr><td>酸值(以KOH计)/(mg/g)</td><td>0.60</td><td>测定</td><td>0.1</td><td>0.1</td><td>0.1</td></tr><tr><td>腐蚀和氧化安定性</td><td></td><td></td><td></td><td></td><td></td></tr><tr><td>金属重量变化/(mg/cm2)</td><td>(121C,168h)</td><td>(121C,168h)</td><td>(150C,72h)</td><td>(150C,72h)</td><td>(150C,72h)</td></tr><tr><td>镀镉钢</td><td>-</td><td>±0.2</td><td></td><td></td><td></td></tr><tr><td>铜</td><td>±0.5</td><td>±0.2</td><td>±0.6</td><td>±0.6</td><td>±0.6</td></tr><tr><td>钢</td><td>±0.5</td><td>±0.2</td><td>±0.2</td><td>±0.2</td><td>±0.2</td></tr><tr><td>铝合金</td><td>-</td><td>±0.2</td><td>±0.4</td><td>±0.4</td><td>±0.4</td></tr><tr><td>镁合金</td><td>-</td><td>±0.2</td><td></td><td></td><td></td></tr><tr><td>银</td><td>-</td><td>-</td><td>±0.2</td><td>±0.2</td><td>±0.2</td></tr><tr><td>粘度变化/%</td><td>±5</td><td>±5</td><td>±10.0</td><td>+5.0</td><td>+5.0</td></tr><tr><td>酸值增加/%</td><td>0.15</td><td>0.5</td><td>3.0</td><td>3.0</td><td>3.0</td></tr><tr><td>金属片外观</td><td>无腐蚀</td><td>20倍放大镜 观察无腐蚀</td><td></td><td></td><td></td></tr><tr><td>油外观</td><td>-</td><td>无不溶物或 成为胶状</td><td></td><td></td><td></td></tr><tr><td>低温稳定性</td><td>-40C,48h 不结晶、分 离、沉淀,允 许云雾状</td><td>-54C,72h 不胶凝、分 离、沉淀,允 许云雾状</td><td></td><td></td><td></td></tr><tr><td rowspan="2">蒸发度/%</td><td>(99C,22h)</td><td>(120C,22h)</td><td>(149C,22h)</td><td>(149C,22h)</td><td>(149C,22h)</td></tr><tr><td>2.0</td><td>1.8</td><td>3.0</td><td>3.0</td><td>3.0</td></tr><tr><td>腐蚀性(27℃,相对湿度50%,铜- 钢组合件,10d)</td><td>--</td><td>不腐蚀</td><td>--</td><td>--</td><td>--</td></tr><tr><td>防护性(49℃,相对湿度100%,钢 试片,100h)</td><td>5</td><td>5片试片中 允许1片失效</td><td></td><td></td><td></td></tr><tr><td>钢腐蚀(100℃,3h)/级</td><td>1a</td><td>-</td><td>-</td><td>--</td><td></td></tr><tr><td>流散性(45℃,钢片,7d)/%</td><td>5</td><td>-</td><td>-</td><td>--</td><td></td></tr><tr><td>润滑性(75℃,1200r/min)</td><td></td><td></td><td></td><td></td><td></td></tr><tr><td>磨痕直径/mm</td><td></td><td></td><td></td><td></td><td></td></tr><tr><td>负荷400N</td><td></td><td></td><td>0.9</td><td>0.9</td><td>0.9</td></tr><tr><td>负荷150N</td><td></td><td></td><td>0.35</td><td>0.35</td><td>0.35</td></tr><tr><td>固体杂质/(个数/100mL)</td><td>-</td><td>--</td><td></td><td></td><td></td></tr><tr><td>5~15μ</td><td></td><td></td><td>150</td><td>150</td><td>150</td></tr><tr><td>16~25μ</td><td></td><td></td><td>45</td><td>45</td><td>45</td></tr><tr><td>26~50μ</td><td></td><td></td><td>23</td><td>23</td><td>23</td></tr><tr><td>51~100μ</td><td></td><td></td><td>10</td><td>10</td><td>10</td></tr><tr><td>&gt;100μ</td><td></td><td></td><td>0</td><td>0</td><td>0</td></tr><tr><td>固体杂质(重量法,0.45μ滤膜)/ (mg/100mL)</td><td>-</td><td>-</td><td>0.3</td><td>0.3</td><td>0.3</td></tr><tr><td>贮存安定性</td><td>-</td><td>-</td><td colspan="3">12个月后无成分分离或结晶,纯净透明,除颗 粒污染物外,各项性能合格</td></tr></table>

附录 国外喷气燃料与润滑材料标准  

<table><tr><td colspan="3">俄罗斯仪表润滑油标准</td></tr><tr><td></td><td>性能</td><td>132-08 润滑油</td></tr><tr><td></td><td></td><td>10CT 18375-73</td></tr><tr><td>机械杂质</td><td></td><td>无</td></tr><tr><td>运动粘度/cst</td><td></td><td></td></tr><tr><td>20C</td><td></td><td>47~55</td></tr><tr><td>50C</td><td>&lt;sup&gt;①&lt;/sup&gt;</td><td>3200</td></tr><tr><td>闪点(开H)/℃</td><td>&lt;sup&gt;②&lt;/sup&gt;</td><td>173</td></tr><tr><td>凝点/(℃)</td><td>&lt;sup&gt;③&lt;/sup&gt;</td><td>-70</td></tr><tr><td>硅质量分数/%</td><td></td><td>21~24</td></tr><tr><td>酸值(以KOH计)/(mg/g)</td><td>&lt;sup&gt;④&lt;/sup&gt;</td><td>0.15</td></tr><tr><td>水分质量分数/%</td><td>&lt;sup&gt;⑤&lt;/sup&gt;</td><td>0.005</td></tr><tr><td>金属腐蚀(100℃,24h,163黄铜,11铝)</td><td></td><td>合格</td></tr><tr><td>密度/(g/cm³)</td><td></td><td>0.920~0.940</td></tr></table>

美国航空润滑脂规范  

<table><tr><td rowspan="2">性能</td><td colspan="2">宽温度通用润滑脂</td><td>飞机仪表、齿轮、致动器螺杆润滑脂</td><td>飞机滚珠、滚柱轴承润滑脂</td><td>高低温二硫化钼润滑脂</td><td>直升机摆动轴承润滑脂</td></tr><tr><td colspan="2">MIL-PRF-81322F</td><td>MIL-G-23827B</td><td>MIL-G-25013E</td><td>MIL-G-21164D</td><td>MIL-G25537C</td></tr><tr><td>气味</td><td>1级</td><td>1级</td><td></td><td></td><td></td><td></td></tr><tr><td>二硫化钼质量分数/%滴点/C≥</td><td colspan="2">无腐败、香料、或游离醇气味</td><td>无腐败、香料、或游离醇气味</td><td></td><td></td><td>无腐败、香料、或游离醇气味</td></tr><tr><td>不工作锥入度≥</td><td colspan="2">232</td><td>165</td><td>230</td><td>4.5~5.5</td><td>140</td></tr><tr><td>工作锥入度≥</td><td>-</td><td>-</td><td>200</td><td>--</td><td>200</td><td>200</td></tr><tr><td>延长工作锥入度(10000次)≤</td><td>310~340</td><td>265~295</td><td></td><td></td><td></td><td></td></tr><tr><td>蒸发/%≤</td><td>370</td><td>350</td><td>270~375</td><td>260~375</td><td>260~375</td><td>265~375</td></tr><tr><td></td><td>(177℃,22h)</td><td>(177℃,22h)</td><td>(100℃,22h)</td><td>(205℃,22h)</td><td>(100℃,22h)</td><td>(100℃,22h)</td></tr><tr><td></td><td>12</td><td>10</td><td>2</td><td>4</td><td>7</td><td>7</td></tr><tr><td>分油质量分数/%≤</td><td>(177℃,30h)</td><td>(177℃,30h)</td><td>(100℃,30h)</td><td>(232℃,30h)</td><td>(100℃,30h)</td><td>(100℃,30h)</td></tr><tr><td></td><td>10</td><td>2~8</td><td>5</td><td>7.5</td><td>5</td><td>5</td></tr><tr><td>铜片腐蚀(100℃,24h)/级≤</td><td>1b</td><td>1b</td><td>1b</td><td>1b</td><td>1b</td><td>1b</td></tr><tr><td>氧化安定性(99℃,760kPa氧压)压力降/kPa≤</td><td></td><td></td><td></td><td>(121℃)</td><td></td><td></td></tr><tr><td>100h</td><td colspan="2">83</td><td>70</td><td>35</td><td>68.9</td><td>34.5</td></tr><tr><td>500h</td><td colspan="2">172</td><td>105</td><td>-</td><td>103.4</td><td>138</td></tr><tr><td>轴承防锈(52℃,100%相对湿度,48h)</td><td colspan="2">通过</td><td>≤2级</td><td>通过</td><td>通过</td><td>通过</td></tr><tr><td>杂质/(个数/cm³)≤</td><td></td><td></td><td></td><td></td><td></td><td></td></tr><tr><td>φ25~74μm</td><td colspan="2">-</td><td>1000</td><td>1000</td><td>--</td><td>5000</td></tr><tr><td>φ25~125μm</td><td colspan="2">1000</td><td></td><td>--</td><td>--</td><td>--</td></tr><tr><td>≥φ75μm</td><td colspan="2">--</td><td>无</td><td>无</td><td>--</td><td>1000</td></tr><tr><td>≥φ125μm</td><td colspan="2">无</td><td></td><td>--</td><td>--</td><td>无</td></tr><tr><td colspan="2">MIL-PRF-81322F</td><td>MIL-G23827B</td><td>MIL-G-25013E</td><td>MIL-G-21164D</td><td>MIL-G-25537C</td></tr><tr><td></td><td>I级</td><td>II级</td><td></td><td></td><td></td><td></td></tr><tr><td>抗水淋性(40℃,1h)/%</td><td colspan="2">20</td><td>20</td><td>20</td><td>20</td><td>--</td></tr><tr><td>钢-钢磨损(75℃,1200r/min,10kg,60min)/mm</td><td colspan="2">9.8</td><td></td><td>--</td><td>--</td><td>--</td></tr><tr><td>承载能力(负荷-磨损指数)</td><td>36</td><td>30</td><td>36</td><td>-</td><td>50</td><td></td></tr><tr><td>齿轮磨损/(mg/1000次)</td><td colspan="2">-</td><td>2.5</td><td>--</td><td>--</td><td>--</td></tr><tr><td>负荷2.3kg</td><td colspan="2"></td><td>3.5</td><td></td><td></td><td></td></tr><tr><td>负荷4.5kg</td><td colspan="2"></td><td></td><td></td><td></td><td></td></tr><tr><td>摆动摩擦磨损(35000次)/mm</td><td colspan="2">6.35</td><td></td><td></td><td></td><td></td></tr><tr><td>高温轴承寿命(10000r/min)/h</td><td colspan="2">(177℃)400</td><td>(121℃)1000</td><td>(232℃)500</td><td>(121℃)1000</td><td>-</td></tr><tr><td>低温转矩/Nm</td><td colspan="2">(-54℃)</td><td>(-73℃)</td><td>(-73℃)</td><td>(-73℃)</td><td>(-55℃)</td></tr><tr><td>启动力矩</td><td colspan="2">0.98</td><td>1.0</td><td>0.35</td><td>0.98</td><td>1.47</td></tr><tr><td>运转力矩</td><td colspan="2">0.098</td><td>0.12</td><td>0.050</td><td>0.098</td><td>0.196</td></tr><tr><td>橡胶膨胀(NBR-L,70(168h)/%</td><td colspan="2">10</td><td></td><td>--</td><td></td><td></td></tr><tr><td>贮存安定性(40℃,6个月)</td><td colspan="2"></td><td></td><td></td><td></td><td></td></tr><tr><td>不工作锥入度</td><td colspan="2">200</td><td>200</td><td>200</td><td>200</td><td>200</td></tr><tr><td>工作锥入度变化</td><td colspan="2">±30</td><td>30</td><td>30</td><td>30</td><td>265~305</td></tr><tr><td>析出结晶物</td><td colspan="2">无</td><td>-</td><td>-</td><td>-</td><td>-</td></tr><tr><td>水安定性(9份脂+1份水)</td><td colspan="2"></td><td></td><td></td><td></td><td></td></tr><tr><td>锥入度变化</td><td colspan="2">-</td><td></td><td>-</td><td>-</td><td>70</td></tr><tr><td>摆动摩擦氧化试验/h</td><td colspan="2">-</td><td>-</td><td>-</td><td>-</td><td>250</td></tr></table>

美国航空润滑油规范（续）  

<table><tr><td rowspan="2">性能</td><td colspan="2">飞机和仪表用抗燃料与氧化剂润滑脂</td><td colspan="2">耐汽油和润滑油塞阀润滑脂</td></tr><tr><td colspan="2">MIL-G-27617E</td><td colspan="2">MIL-G-6032D</td></tr><tr><td>滴点/C</td><td colspan="2">I型</td><td>I型</td><td>I型</td></tr><tr><td>不工作锥入度</td><td colspan="2">200</td><td>127</td><td>127</td></tr><tr><td>工作锥入度</td><td colspan="2">265~310</td><td>-</td><td>-</td></tr><tr><td>蒸发/%</td><td colspan="2">(204℃,22h)12</td><td colspan="2">--</td></tr><tr><td>分油质量分数/%</td><td colspan="2">(204℃,30h)20</td><td colspan="2">-</td></tr><tr><td>铜片腐蚀(100℃,24h)/级</td><td colspan="2">2b</td><td colspan="2">1b</td></tr><tr><td>杂质/(个数/cm³)</td><td colspan="2" rowspan="2">1000</td><td colspan="2" rowspan="2">-</td></tr><tr><td>φ25~74μm</td></tr><tr><td>≥φ75μm</td><td colspan="2">0</td><td colspan="2">-</td></tr><tr><td>高温轴承寿命(10 000 r/min)/h</td><td colspan="2">(204℃)500</td><td colspan="2">--</td></tr><tr><td colspan="2">MIL-G 27617E</td><td colspan="2">MIL-G-6032D</td></tr><tr><td colspan="2">I 型</td><td>I 型</td><td>I 型</td></tr><tr><td>抗燃料性</td><td colspan="2"></td><td colspan="2"></td></tr><tr><td>溶解度/%</td><td colspan="2">20</td><td colspan="2">20</td></tr><tr><td>耐燃料性</td><td colspan="2">不膨胀、起泡、开裂,粘附性不下降</td><td colspan="2"></td></tr><tr><td>液氧冲击敏感性(1100mm,20次冲击)</td><td colspan="2">不反应</td><td colspan="2">...</td></tr><tr><td>抗水及乙醇水溶液(蒸馏水及50%乙醇溶液)</td><td colspan="2">不分解、不溶解</td><td colspan="2">通过</td></tr><tr><td>油膜稳定性及钢腐蚀(100C,7d)</td><td colspan="2">不产生硬的树脂状沉淀,钢片不腐蚀</td><td colspan="2">不硬化、分离及产生明显变化,钢片不腐蚀</td></tr><tr><td>贮存安定性(40C,6个月)</td><td colspan="2"></td><td>(54C,120d)</td><td>(54C,120d)</td></tr><tr><td>不工作锥入度</td><td colspan="2">200</td><td>通过</td><td>16~24</td></tr><tr><td>工作锥入度变化</td><td colspan="2">30</td><td></td><td>--</td></tr></table>

俄罗斯航空润滑油脂标准  

<table><tr><td rowspan="2">性 能</td><td>UHATHM-201 润滑脂</td><td>OKE-122 7 润滑脂</td><td>UHATHM-221 润滑脂</td></tr><tr><td>FOCT 6267-74</td><td>FOCT 18179-72</td><td>FOCT 9433 80</td></tr><tr><td>外观</td><td>均一软膏,无团块, 浅黄至浅褐色</td><td>均一软膏,结构光滑, 浅黄至浅褐色</td><td>均一软膏,结构光滑, 浅黄至浅褐色</td></tr><tr><td>有效粘度/(Pa·s)</td><td></td><td></td><td></td></tr><tr><td>50℃,1000s-1≥</td><td></td><td>1.2</td><td></td></tr><tr><td>~30℃,10s-1≤</td><td></td><td>1800</td><td>-</td></tr><tr><td>~50℃,10s-1≤</td><td>1100</td><td>-</td><td>800</td></tr><tr><td>强度极限(50℃)/Pa</td><td>250~500</td><td>150</td><td>120</td></tr><tr><td>滴点/C</td><td>175</td><td></td><td>200</td></tr><tr><td>胶体安定性/分油%</td><td></td><td></td><td></td></tr><tr><td>200g负荷</td><td>-</td><td></td><td>7.0</td></tr><tr><td>1000g负荷</td><td>26</td><td>10.0</td><td>-</td></tr><tr><td>腐蚀</td><td>合格</td><td>合格</td><td>合格</td></tr><tr><td>抗氧化安定性(以KOH计) (120℃,10h)/(mg/g) ≤</td><td>3</td><td></td><td></td></tr><tr><td>游离碱(以NaOH计)质量 分数/% ≤</td><td>0.1</td><td>0.03</td><td>0.08</td></tr><tr><td>水分</td><td>无</td><td>无</td><td>无</td></tr><tr><td>机械杂质</td><td>无</td><td>无</td><td>无</td></tr><tr><td>蒸发/% ≤</td><td></td><td></td><td></td></tr><tr><td>100℃,1h</td><td>-</td><td>3.5</td><td></td></tr><tr><td>120℃,1h</td><td>25</td><td></td><td>-</td></tr><tr><td>150℃,1h</td><td>-</td><td>-</td><td>2.0</td></tr><tr><td>锥入度(25℃)/(0.1mm)</td><td>-</td><td>...</td><td>280~360</td></tr></table>

附录 国外喷气燃料与润滑材料标准  

<table><tr><td colspan="6">美国固体膜润滑剂规范</td></tr><tr><td rowspan="3">性能</td><td colspan="2">空气固化耐腐蚀固体膜润滑剂</td><td colspan="3">热固化耐腐蚀固体膜润滑剂</td></tr><tr><td colspan="2">MIL-L-23398D</td><td colspan="3">MIL-L 46010D</td></tr><tr><td>I 型(分散液)</td><td>II 型(气溶胶喷罐)</td><td>型</td><td>I 型</td><td>II 型</td></tr><tr><td>成分</td><td colspan="2">固体润滑剂粉及快干载体,不含石墨、金属粉及禁用的氟碳溶剂</td><td colspan="3">固体润滑剂粉及液体粘结剂,不含石墨、金属粉及臭氧耗损剂</td></tr><tr><td>固化条件</td><td colspan="2">25℃,6h</td><td>50℃,1h</td><td>204℃,1h</td><td>204℃,1h或150℃,2h</td></tr><tr><td>外观</td><td colspan="2">均匀光滑,无裂纹、划痕、针孔、气泡、鼓包、流痕、凹坑、外来物、粗颗粒及成分分离</td><td colspan="3">均匀光滑,无裂纹、划痕、针孔、气泡、鼓包、流痕、凹坑、外来物、粗颗粒及成分分离</td></tr><tr><td>厚度/mm</td><td colspan="2">0.005~0.013</td><td colspan="3">0.008~0.013</td></tr><tr><td>附着力(胶带法)</td><td colspan="2">不露金属</td><td colspan="3">不露金属</td></tr><tr><td>耐液体性</td><td colspan="2">耐液压油、矿物油、喷气燃料、合成润滑油、硅油、防冰液、清洗剂、试剂水</td><td colspan="3">耐液压油、喷气燃料、合成润滑油、武器润滑油、硅油、防护润滑油、防冰液、清洗剂、试剂水、人造海水</td></tr><tr><td>热安定性(260℃,3h~+54℃,3h)</td><td colspan="2">不脱皮、开裂、起泡,附着力合格</td><td colspan="3">不脱皮、开裂、起泡,附着力合格</td></tr><tr><td>耐磨寿命(Falex试验机,载荷1000lb)/min≥</td><td colspan="2">60</td><td>&gt;250</td><td>&gt;450</td><td>&gt;450</td></tr><tr><td>承载能力(Falex试验机)/N≥</td><td colspan="2">10000</td><td>11120</td><td>8900</td><td>11120</td></tr><tr><td>铝腐蚀(49℃,相对湿度95%,500h)</td><td colspan="2">不腐蚀</td><td>不腐蚀</td><td>不腐蚀</td><td>不腐蚀</td></tr><tr><td>亚硫酸-盐雾试验(喷2h~千22h,4周期)</td><td colspan="2">不腐蚀</td><td>不腐蚀</td><td>---</td><td>不腐蚀</td></tr><tr><td>盐雾试验(35℃,5%Nacl溶液,钢试片,连续喷雾,100h)</td><td colspan="2"></td><td></td><td>∅1.0以下腐蚀点不超过3个</td><td>∅1.0以下腐蚀点不超过3个</td></tr><tr><td>贮存安定性</td><td colspan="2">1年后耐磨寿命和亚硫酸盐雾试验合格</td><td>1年后耐磨寿命和亚硫酸盐雾试验合格</td><td>1年后耐磨寿命和盐雾试验合格</td><td>1年后耐磨寿命、亚硫酸盐雾试验和盐雾试验合格</td></tr><tr><td>固体质量分数/%≥</td><td>24</td><td></td><td>40</td><td>40</td><td>40</td></tr><tr><td>挥发性有机物/(g/L)≤</td><td colspan="2"></td><td></td><td></td><td>250</td></tr></table>

# 纺织材料

# 纺织材料篇编辑委员会

主任委员 邹小英

副主任委员 马衍富

委员（按姓氏笔画排序）

王幼宁 征平 张蓉 张德仁 凌月华

蔡敬刚

材料标准审校 姜从典

# 第1版编写、审校人员名单

周以琏 高立美 马衍富 刘长明 傅美梅

沈丽碧 蔡敬刚 叶静华 坂启昌

纺织材料是由纺织纤维经纺纱（纺丝）、织造和整理加工而成的一种柔性材料。在航空工业中主要用作降落伞、飞行服和其他航空装备。

降落伞是一种伞状的气动减速器。平时折叠包装成很小的体积，一旦使用，立即展开成很大的阻力面，以达到人体或负载在空中稳定、减速、安全着陆的目的。其中弹射座椅稳定伞和飞行员救生伞是航空救生系统的一个重要组成部分；阻力伞（飞机刹车伞）则是飞机缩短滑跑距离的有效工具；伞兵伞和各种投物伞作为空降作战的主要装备，在现代战争中起着重要的作用。此外，降落伞还在航弹减速、飞行器回收以及航空运动中具有广泛的用途。

飞行服是保证飞行员在高空高速飞行时能够正常工作并保证其生命安全的一种个体防护装备。用以缓解飞机高速机动飞行时巨大过载使飞行员头部严重缺血的抗荷服，以及抗御高空气压下降人体内外压力平衡破坏的代偿服是飞行服的两种典型代表。同降落伞一样，飞行服也是航空救生系统中的一个重要组成部分，是飞行员不可缺少的一种重要装备。除抗荷服和代偿服外，飞行员还经常使用救生背心、腋下救生囊、通风服、液冷服、抗浸服和联合服等个体防护装备。

纺织材料还广泛用于空靶、飞机拦阻网、热气球、飞艇、飞机套罩、飞机座舱软固定带、座椅安全带以及飞机座舱内装饰材料等。

航空用纺织材料与一般的民用纺织品不同。在降落伞和飞行服等装备中，纺织材料都是作为主要受力构件使用的。因此，航空用纺织材料既具有航空材料必须具备的共性，同时，根据不同的使用特点，又各自具备一些不同的个性。

航空用纺织材料的共性是轻质、高强、弹性好，具有较强的抗御环境能力等。

轻质是航空材料的基本要求。由于降落伞和飞行服大多佩挂、穿戴在飞行员的身上，直接影响飞行员的战斗力，轻质就成为航空用纺织材料的首要特性。高强同样也是航空材料的基本要求。为了与飞机的速度相适应，降落伞的开伞速度急剧攀升。高速开伞产生的巨大动载要求材料必须强韧而且抗冲击。值得一提的是，航空用纺织材料的高强必须在轻质的前提下具备，即材料必须兼具轻质和高强的共同特性。因此，航空用纺织材料经常使用强重比这一指标。所谓强重比，即航空用纺织材料的重量与强力的比值。它的物理意义是单位重量的材料所能承受的载荷值。这一指标既反映了材料轻质高强的综合性能，也可以用作不同航空纺织材料间的相互比较，是航空纺织材料性能的重要表征。弹性和强度一样，同属材料的力学性能。对于纺织材料，一般常用延伸率、起始弹性模量、回弹性和永久变形等指标反映。航空用纺织材料则以断裂伸长率和标准伸长率，即材料拉伸至断裂或拉伸至名义强力时的伸长率表征。一般航空用纺织材料要求断裂伸长率大。因为材料断裂伸长率大，材料拉伸至断裂所做的功大，材料在外力作用下的能量吸收性能好，材料具有较大的抗破坏（抗断）能力。在降落伞应用中，则能使载荷在传递过程中衰减，从而使作用于人体的过载下降。由于航空制品多在恶劣的环境中使用，航空用纺织品还需具备良好的抗环境性能。在众多的环境因素中，应该着重考虑防霉以及光和热作用的影响。显然，发霉是纺织材料特有的一种被破坏形式。轻者强度下降，重则腐蚀分解。因此，防霉是航空纺织材料的一项重要特性。同其他高分子材料相比，纺织材料的老化性能不算太差。但在

光和热的作用下，却表现加速老化的趋向。为了确保航空制品在恶劣环境中长期贮存和多次使用，纺织材料应具有耐光、耐热的特性。

降落伞用纺织材料的最大特点是伞衣织物的透气性。伞衣织物的透气性通常用规定压差下单位时间内流经织物单位面积的空气量表征，即一般所谓的流量速度透气量。降落伞的伞衣织物都要求严格的透气量。常规的方形降落伞要求伞衣织物为大透气量、圆形降落伞则要求小透气量。对于高速度下使用的降落伞，为了减小开伞动载，伞衣织物应为变透气量。也就是说，在压差变化时，由于织物弹性的作用，透气量的变化应大于常规织物。而翼形滑翔伞的出现，则要求伞衣织物为微透气量，甚至基本上不透气的零透气量。伞衣织物对透气性的依赖，是由于它对降落伞气动性能的影响决定的。诸如开伞可靠性、拉直力和开伞动载、稳定性、滑翔比与下降速度等表征降落伞气动特性的重要参数无不与织物的透气性具有密切的关系。因此，提到降落伞用纺织材料就离不开伞衣织物的透气性。

飞行服用纺织材料则要求吸湿和透气性好、阻燃与伸长率小。与降落伞要求的透气性不同，飞行服材料的主要特点是服用舒适性。其中首推材料的吸湿与汗气的透析性。由于飞行服的抗荷和代偿作用都是由服装内的胶囊充气，然后张紧织物，对人体产生压力。过大的织物延伸，势必使一部分能量无谓地损失。显然，延伸率小，起始弹性模量大的材料能够转化为较大的人体压力，有效地达到抗荷和代偿的目的。此外，由于飞机失事大多伴随有火焰的环境，飞行员的伤亡记录中，火焰的危害占有相当的比重，飞行服用材料均需阻燃和隔热。在第1版中对生产飞行服的锦丝材料其阻燃性能没有明确要求，在本版中对这些材料增加了阻燃性要求，另外还增加一些由阻燃纤维生产的绳、带、线和绸。

航空用纺织材料最初都采用棉、麻和蚕丝等天然纤维。随着航空工业的发展以及新型化学纤维的出现，天然纤维被逐渐取代。航空用纺织材料已主要使用由锦纶（尼龙）为主导的合成纤维。

棉是最初用作航空纺织材料的一种天然纤维素纤维，具有一定的强力和弹性、吸湿性好、耐热、耐老化。但由于强重比小，容易发霉，在航空纺织材料上的应用范围已逐渐缩小。目前仅利用厚织物不易变形的特点，用作救生伞的伞包；还利用其耐瞬时高温的特点，用作阻力伞的装伞套和伞绳保护套。

麻是麻类植物的表皮经化学脱胶后获得的一种纺织纤维。主要品种为亚麻和苎麻。国外广泛使用亚麻，我国则盛产苎麻，二者性能相近。麻具有较高的强力和较小的伸长率，是早期降落伞背带系统和连接绳索的主要原材料。由于麻织物表面粗糙不易滑动以及伸长变形小等特点，适宜于降落伞的绳环编绕以及投物系统的捆绑和束缚。在飞行服上也有少量的应用。

蚕丝是从蚕茧中经缫丝制得的一种天然长丝状纤维。相对密度较小，是天然纤维中最轻的一种。蚕丝具有较大的强力和良好的弹性，手感柔软，飘拂性能极好，是早期降落伞材料的最佳选择。但蚕丝娇嫩，光老化和耐气候性能差，尤其不耐化学物品的侵蚀。现已趋于淘汰。仅在国内某些降落伞的特定部位上仍有少量的应用。

锦纶是目前航空纺织材料中使用最广的一种纤维。这是纤维分子主链上具有酰胺基团的一类合成纤维，学名聚酰胺纤维。具有轻质、高强、弹性好、耐磨、不霉变、不虫蛀等优点。20世纪50年代以后就成为降落伞和飞行服等航空装备的主要原材料。但锦纶是一种熔点仅为 $215\mathrm{C}$ 的热熔性纤维。在降落伞高速伞开伞时，由于材料间的摩擦以及伞绳抽打伞衣产生的热量，导致材料融熔和烧结，从而产生所谓的灼伤现象。通过专用的防灼剂处理，虽能在一定程度上减轻这一弊端，却难以从根本上消除这种现象。此外，锦纶的阻燃性能差，而且起始弹性模量小，材料稍遇外力即易变形，用作飞行服材料，也存在一定的缺陷。在本版中增加了以高强度锦纶为原料生产的绳、带、线，使其在轻质高强方面有较大提高。

涤纶是聚酯纤维的俗称，其性能大致与锦纶相当。但耐光耐热性能优于锦纶，而且起始弹性模量大，材料不易变形。用作降落伞的伞包、背带系统以及伞衣加强带具有一定的优越性。作为飞行服材料，涤纶的特性恰好弥补锦纶的不足。而且涤纶容易阻燃处理，使用性能优于锦纶。但在第1版中属于空白。值得指出的是，近年来，国内高强中粗且涤纶帘子线发展迅速，在此基础上研制的各种高强带已经在强重比上达到新的水平。涤纶的不足是耐磨性能略差。和锦纶相比，相对密度较大，延伸率稍低。因此在第2版中增加最多的就是以涤纶为原料生产的绳、带、绸。

芳纶的学名为芳香族聚酰胺纤维，是20世纪60年代以后发展起来的一种高性能聚酰胺纤维。航空应用中，按其模量的差异一般分为低模量、中模量和高模量三种。低模量芳纶即国外流行的诺梅克斯(Nomex)。具有一定的强力和延伸率，耐热和阻燃性能好，是飞行服的合适材料。国产芳砜纶纤维，虽然分子结构不同，但耐热性能与诺梅克斯相同。目前已在国产飞行服上应用。国外已商业性生产的凯夫拉-29(kevlar-29)属中等模量，是一种适用于降落伞的高性能纤维。这种纤维的强度极高，抗拉强力可达锦纶的3~4倍。因此，用芳纶代替锦纶，同等负载下，降落伞的重量和体积可以减少一半。芳纶还是一种非热熔性纤维，耐热性能良好。由此而使芳纶在高性能降落伞上成为首选的材料。但芳纶延伸率极低，冲击能量吸收性能差，而且不耐磨，缝合效率也低，一定程度上影响了在降落伞上的推广应用。高模量芳纶即国外著名的凯夫拉-49，一般用作复合材料的增强体。由于芳纶在我国使用得较晚，在第1版中没有出现，在本版中增加了十几个品种的由芳纶和芳砜纶原料生产的绳、带、线和绸。

航空纺织材料上应用的其他纤维还有维纶、氨纶和粘胶人造丝。维纶的性能与棉相近，具有良好的耐气候和耐环境性能，是以化纤代棉的较理想材料。氨纶的弹性极好，有弹性纤维的美誉。国外称为斯潘得克思(Spandex)。是织造单向弹性织物的主要原材料。粘胶人造丝光滑柔软，而且不会灼伤，曾广泛用作降落伞的伞衣套。随着高性能合成纤维的不断发展，新的航空用纺织材料也在不断地出现。超高强聚乙烯纤维即为其中一例。超高强聚乙烯纤维的相对密度仅为0.97，是所有应用于航空纺织材料中最轻的一种。强度则可以高出凯夫拉近一倍。而且具有耐磨、化学性能稳定等特点。是一种潜在的航空用纺织材料。此外，国外还高度重视一种名为PBZ的液晶聚合物（包括纤维和薄膜两种形式）的开发和研究。据报道，这种材料具有无与伦比的强重比性能，可望在21世纪应用于航空领域。

纺织材料的性能除决定于使用的纤维外，很大程度上还决定于它的组织结构。根据航空用纺织材料的使用特点，一般可分为绸布、带、绳和线四类。

绸布是以纱线或长丝作经纬线，并以一定的组织交织而成的一种平面状纺织品。以短纤维纺制的纱线为原料的称为布；以长丝为原料的称为绸。绸布一般采用平纹、斜纹和小花纹组织。平纹是织物中最常见的一种组织形式，经纬纱均按一上一下的规律交织，具有致密坚实的特点，但手感较硬，抗撕性差。斜纹织物的表面呈连续的斜线纹路，结构虽不如平纹紧密，但手感柔软，抗撕性好。小花纹织物的表面均呈现特定的织纹，外观风格各异，不仅可以作为特定织物的识别标志，而且对手感、耐磨、抗撕和透气性等诸多性能具有一定的调控作用。为了改善降落伞伞衣织物的抗撕性能，在平纹织物的基础上，经纬向均按一定的间隔嵌织较粗的纱线，或按一定的间隔重复采用重平和方平组织，形成格子状的外观。从而在织物中构筑起一道抗撕的格栅，使织物的抗撕性能明显提高，这就是降落伞伞衣织物特有的抗撕(ripstop)组织。

在本版中增加的单向弹性织物和轧光涂层绸是近年来应用日益广泛的两种航空纺织材料。虽然这两种织物的组织结构与一般的航空织物并无区别，但前者在使用原料，后者在整理工艺上都各具特色。单向弹性织物的经丝采用一般的高强锦丝，纬丝则采用氨纶弹性包覆纱。这种纱以氨纶弹性丝为芯纱，并由细旦锦纶丝双向包覆。形成既有特定的弹性，又有较高强度的包芯纱。调整锦纶丝的包覆密度，可以改变包芯纱的弹性，从而实施对织物透气量的调控。轧光是利用锦纶织物的热可塑性，将织物在高温下碾压。在获得织物手感柔滑的同时，由于纤维由圆形成为扁平，织物覆盖系数增大，透气量明显下降。涂层则是在织物的表面均匀地涂覆一层能形成薄膜的高分子化合物，使织物具有一种特殊的质感，并使其透气量接近为零。

航空用纺织材料除主要采用机织物外，也少量采用针织物。机织物一般由经纬两组纱线交织；针织物则只需一组纱线编织。针织物分经编和纬编两种，前者在经编机上循纵向编织，后者在纬编机上沿横向编织。针织物手感柔软，弹性极好，并可根据特定的要求编织出特种网眼。但一旦出现裂口，即迅速解体。

带类织物是一种狭条状的扁平织物。航空用带类织物品种繁多，按组织结构可以分为单层带（薄型带）、多层带（厚型带）、套带和异形带四类。

单层带属于一种狭幅织物，由一组经纱和一组纬纱交织而成。织物组织以平纹、斜纹及其变化组织为主。平纹带紧密挺括，斜纹带柔软光滑，各具特色。多层带常见的有双层和三层两种，由多组经纬线交织而成，基本组织也是平纹和斜纹。这类带织物大多具有独立的、可以相互分离的带层，只是带边相连，中间由连接线或经线本身上下连接成一个整体，厚实、挺括、强度高。套带是一种截面呈环形的管状结构织物，实质上是一种未经上下连接的双层带。具有手感柔软、易于缝接以及强度利用率高等特点。异形带具有特殊的外形，一般都为某种特殊用途而设计，如飞行员服用纽扣带以及飞机座舱软固定带等。

应当指出的是，常规带类织物都由传统的有梭织机制织，工效低、外观品质差，强度利用率也受到限制。近年来国内成功地把新型无梭织带机及其相关设备应用于航空材料，并配合使用中粗旦高强涤纶帘子线，使航空带类织物的性能有了明显的提高。高强带的强重比也达到了一个新的水平，从而在减少航空装备的重量和体积方面起到重要的作用。但无梭织带的带边必须锁定，带子的弓形也应特别关注。

绳类织物是一种截面近似圆形的细条状纺织品。分加捻绳、绞织绳和编织绳三种。加捻绳由多股纱线捻合组成，加工简便，坚实粗硬，容易起扭。绞织绳和编织绳相似，由多股纱线捻合成细加捻绳后在特种编织机上编绞而成，没有绳芯，结构密实，不易变形，在降落伞上有少量的应用。编织绳是航空领域中广泛使用的一种绳类织物，由方向相反的两组纱线在圆形编织机上绕同一轴心成螺旋状交叉编织而成，具有结构稳定、不卷缩起扭等特点。由于编织绳是靠锭于带动纱线在编织机的滑轨中滑动编织而成的，锭子的多少，既代表了编织线的数目，也反映了编织绳的基本结构。因此编织绳的特征一般可用锭数表示，常见的编织绳多为16锭、24锭、32锭。编织绳除编织而成的绳辫外，还可以有置于中心位置呈直线状的一束绳芯。凡兼具绳辫和绳芯的编织绳称为有芯编织绳，仅有绳辫而无绳芯的编织绳称为无芯编织绳，简称空芯绳。有芯编织绳结构密实，外形圆润。但由于绳辫和绳芯伸长率不一，容易产生不同时断裂的缺点，强度利用率低。同时也容易造成颗形（芯线在绳辫内局部扭结）和芯线外露等外观毛病。空芯绳由于多数采用低锭数编织，结构松散，容易钩挂起毛。但由于无结构不平衡而导致芯辫线不同时断裂的弊病，强度利用率高。此外，还有一种外观与套带相似的套绳。但其结构却并非经纬交织，而是同编织绳一样，由两组纱线呈螺旋状交叉编织。因此，这是一种介于绳带之间的航空材料。本质上属于编织绳，却扁平如带状，并有确定的宽度。

线是纱或长丝经多股复合加捻而成。为使线的捻度稳定，使用中不起扭，一般情况下初捻和复捻的方向相反，并经一定的整理。按纤维在纱线中的倾斜方向不同，可分为S捻(左捻)和Z捻(右捻)两种捻向。一般锦丝线为Z捻，棉线为S捻。为了改善锦丝线的高速缝纫性能，大多需经防灼处理，以增加锦丝线的表面光滑性，减少缝纫过程中与机件的摩擦。

# 101 本色、染色粗平布

# 1 概述

101 本色、染色粗平布采用 J36.4 tex 棉纱作经、纬纱，以平纹组织织造而成。具有较好的经、纬向强力，耐瞬时高温性能好及织物之间高速摩擦不会产生灼伤的特点。适于作伞兵伞的伞衣套，以及特种投物伞的大、小阻伞、伞衣套、头盔防护帽等。

1.1 牌号及名称 101本色粗平布；101染色粗平布。  
1.2 基本组成 天然纤维素纤维（棉）。  
1.3 材料标准 FZ 66102-1995《特种工业用棉布（-）》  
1.4 使用工艺说明书   
1.5 供应状态   
1.6 应用概况 已用作伞兵伞的伞衣套，以及特种投物伞的大、小阻伞、伞衣套、阻力伞的伞套、头盔防护帽等。  
1.7 研制及生产单位 上海第一印染厂研制；北京邦维高科特种纺织品有限责任公司，上海新欣产业用纺织品开发公司生产。  
1.8 鉴定级别及日期 1956年由纺织工业部批准生产，

# 2 性能

2.1 物理及化学性能 101 平布的颜色、组织、密度、厚度、幅宽、单位面积质量见表 2-1。  
2.2力学性能101平布的断裂强力及断裂伸长率见表2-2。  
2.3 耐环境性能  
2.4 工艺性能 裁剪、缝纫工艺性能良好。

表2-1  

<table><tr><td rowspan="2" colspan="2">性 能</td><td colspan="2">101本色粗平布</td><td colspan="2">101染色粗平布</td></tr><tr><td>指 标</td><td>典型值</td><td>指 标</td><td>典型值</td></tr><tr><td colspan="2">颜色</td><td>本色</td><td></td><td>草绿、海绿</td><td>--</td></tr><tr><td colspan="2">组织</td><td>平纹</td><td>--</td><td>平纹</td><td>--</td></tr><tr><td colspan="2">厚度(参考)/mm</td><td>0.37</td><td>0.33</td><td>0.37</td><td>0.33</td></tr><tr><td colspan="2">幅宽/cm</td><td>86+2/10~120+2/15</td><td>86.7</td><td>86+2/15~120+2/15</td><td>87.0</td></tr><tr><td colspan="2">单位面积质量(连边)/(g/m2)</td><td>≤194</td><td>184</td><td>≤200</td><td>187</td></tr><tr><td rowspan="2">密度/(根/10cm)</td><td>经向</td><td>253±5</td><td>252</td><td>253±5</td><td>252</td></tr><tr><td>纬向</td><td>235±10</td><td>236</td><td>235±10</td><td>236</td></tr></table>

表2-2  

<table><tr><td rowspan="2" colspan="2">性 能</td><td colspan="2">101本色粗平布</td><td colspan="2">101染色粗平布</td></tr><tr><td>指 标</td><td>典型值</td><td>指 标</td><td>典型值</td></tr><tr><td rowspan="2">断裂强力/N</td><td>经向</td><td>≥735</td><td>1040</td><td>≥735</td><td>1020</td></tr><tr><td>纬向</td><td>≥735</td><td>1040</td><td>≥735</td><td>978</td></tr><tr><td rowspan="2">断裂伸长率/%</td><td>经向</td><td>8~17</td><td>11.4</td><td>8~17</td><td>11.6</td></tr><tr><td>纬向</td><td>11~20</td><td>17.1</td><td>11~20</td><td>17.7</td></tr></table>

# 3 使用工艺

3.1 裁剪工艺 多层（不多于150层）铺料，扎眼，电剪裁剪。  
3.2 缝纫工艺 拼缝时，选用 $18\sim 19$ 号机针，配以15号防灼锦丝线，线迹密度为 $30^{+7}$ 针/ $100\mathrm{mm}$ 。

# 4 其他

4.1 包装 折叠式包装。折叠规定为 $1\mathrm{m}$ 。用光滑、坚韧、干燥的防潮纸包裹，用粗布、麻布、帆布袋、塑料袋、纸（板）箱等装运。  
4.2 运输 按非危险品运输。注意防雨、防潮。  
4.3 贮存 贮存于温度 $0 \sim 30^{\circ} \mathrm{C}$ 、相对湿度不大于 $70\%$ 的库房内。防止日光直接照射，远离热源，离墙不少于 $1 \mathrm{~m}$ ，离地面不少于 $0.5 \mathrm{~m}$ 。

# 5 使用建议

选用。

# 参考文献

1宏光空降装备厂，上海第一印染厂交货试验报告统计资料：No.布-01.1985

审校 凌月华

# 102 本色细平布

# 1 概述

102 本色细平布采用 19.4 tex 棉纱作经纱、16.2 tex 棉纱作纬纱，以平纹组织织造而成。是结合民用品 3036 细平布的生产工艺，增加了降落伞专用指标“透气量”的要求而生产的品种。由于价格低廉，适于作一般投物伞的伞衣。

1.1 牌号及名称 102本色细平布。  
1.2 基本组成 天然纤维素纤维（棉）。  
1.3 材料标准 FZ 66102-1995《特种工业用棉布（一）》  
1.4 使用工艺说明书

# 1.5 供应状态

1.6 应用概况 已用作一般投物伞的伞衣。  
1.7 研制及生产单位 上海第一印染厂研制；北京邦维高科特种纺织品有限责任公司、上海新欣产业用纺织品开发公司生产。  
1.8 鉴定级别及日期 1956年由纺织工业部批准生产。

# 2 性能

2.1物理及化学性能 102平布的颜色、组织、密度、厚度、幅宽、单位面积质量、透气量见表2-1。  
2.2力学性能 102平布的断裂强力、断裂伸长率及撕破强力见表2-2。  
2.3 耐环境性能  
2.4 工艺性能 裁剪、缝纫工艺性能良好。

表2-1  

<table><tr><td rowspan="2">性 能</td><td colspan="2">102本色细平布</td><td rowspan="2" colspan="2">性 能</td><td colspan="2">102本色细平布</td></tr><tr><td>指 标</td><td>典型值</td><td>指 标</td><td>典型值</td></tr><tr><td>颜色</td><td>本色</td><td>-</td><td>密度(参考)</td><td>经向</td><td>297±5</td><td>-</td></tr><tr><td>组织</td><td>平纹</td><td>-</td><td>(根/10cm)</td><td>纬向</td><td>257±10</td><td>-</td></tr><tr><td>厚度(参考)/mm</td><td>0.26</td><td>-</td><td rowspan="3">透气量/(L·m-2·s-1)</td><td>平均</td><td>300~600</td><td>427</td></tr><tr><td>幅宽/cm</td><td>91+3/2~120+3/2</td><td>91.7</td><td>个别最大</td><td>730</td><td>452</td></tr><tr><td>单位面积质量(连边)/(g/m2)</td><td>≤104</td><td>99.0</td><td>个别最小</td><td>140</td><td>420</td></tr></table>

表2-2  

<table><tr><td rowspan="2" colspan="3">性 能</td><td colspan="2">102本色细平布</td><td rowspan="2" colspan="2">性 能</td><td colspan="2">102本色细平布</td></tr><tr><td>指 标</td><td>典型值</td><td>指 标</td><td>典型值</td></tr><tr><td rowspan="4">断裂强力/N</td><td rowspan="2">经向</td><td>平均</td><td>≥373</td><td>472</td><td rowspan="2">断裂伸长率/%</td><td>经向</td><td>≥5</td><td>5.9</td></tr><tr><td>个别</td><td>≥333</td><td>--</td><td>纬向</td><td>≤18.5</td><td>15.2</td></tr><tr><td rowspan="2">纬向</td><td>平均</td><td>≥255</td><td>307</td><td rowspan="2">撕破强力(参考)/N</td><td>经向</td><td>≥34.3</td><td>49.5</td></tr><tr><td>个别</td><td>≥226</td><td>-</td><td>纬向</td><td>≥29.4</td><td>41.9</td></tr></table>

# 3 使用工艺

3.1 裁剪工艺 多层（不多于300层）铺料，扎眼，电剪裁剪。  
3.2 缝纫工艺 作伞衣幅用时，选用 $18\sim 19$ 号机针，配以15号防灼锦丝线，线迹密度为 $30^{+5}$ 针/ $100\mathrm{mm}$ 。

# 4 其他

4.1 包装 折叠式包装, 折叠规定为 $1 \mathrm{~m}$ 。用光滑、坚韧、干燥的防潮纸包裹, 用粗布、麻布、帆布袋、塑料袋、纸(板)箱等装运。  
4.2 运输 按非危险品运输。注意防雨、防潮。  
4.3 贮存 贮存于温度 $0 \sim 30^{\circ} \mathrm{C}$ 、相对湿度不大于 $70\%$ 的库房内。防止日光直接照射，远离热源，离墙不少于 $1 \mathrm{~m}$ ，离地面不少于 $0.5 \mathrm{~m}$ 。

# 5 使用建议

选用。

# 参考文献

1宏光空降装备厂.上海第一印染厂交货试验报告统计资料：No.布-02.1985

审校 凌月华

# 103、105 本色细平布

# 1 概述

103 本色细平布采用 J12.1 tex 精梳棉纱作经、纬纱，以平纹组织织造而成；105 本色细平布分别采用 J11.2 tex 和 J9.3 tex 精梳棉纱为经、纬纱，以平纹组织织造而成。两型细平布均具有轻薄、柔软、光滑等特点。103 本色细平布主要用作救生伞卷布；105 本色细平布主要用作运动伞伞衣和翼型伞伞衣套。

1.1 牌号及名称 103本色细平布；105本色细平布，  
1.2 基本组成 天然纤维素纤维（棉）。  
1.3 材料标准 FZ 66102-1995《特种工业用棉布（一）》，  
1.4 使用工艺说明书   
1.5 供应状态   
1.6 应用概况 103本色细平布：已用作救生伞之引导伞卷布；105本色细平布：已用作运动伞伞衣和翼型伞伞衣套。  
1.7 研制及生产单位 上海第二印染厂研制；北京邦维高科特种纺织品有限责任公司、上海新欣产业用纺织品开发公司生产。  
1.8 鉴定级别及日期 1955年由纺织工业部批准生产

# 2 性能

2.1物理及化学性能 103、105平布的颜色、组织、密度、厚度、幅宽、单位面积质量见表2-1。  
2.2力学性能 103、105平布的断裂强力及断裂伸长率见表22。  
2.3 耐环境性能  
2.4 工艺性能 裁剪、缝纫工艺性能良好。

表2-1  

<table><tr><td rowspan="2" colspan="2">性 能</td><td colspan="2">103本色细平布</td><td colspan="2">105本色细平布</td></tr><tr><td>指 标</td><td>典型值</td><td>指 标</td><td>典型值</td></tr><tr><td colspan="2">颜色</td><td>本色</td><td></td><td>本色</td><td></td></tr><tr><td colspan="2">组织</td><td>平纹</td><td></td><td>平纹</td><td></td></tr><tr><td colspan="2">厚度(参考)/mm</td><td>0.20</td><td>0.20</td><td>0.21</td><td>0.18</td></tr><tr><td colspan="2">幅宽/cm</td><td>88+2.9~120+2.5</td><td>88.4</td><td>89+2.0~120+2.5</td><td>89.6</td></tr><tr><td colspan="2">单位面积质量(连边)/(g/m2)</td><td>≤103</td><td>91.5</td><td>≤105</td><td>99.5</td></tr><tr><td rowspan="2">密度/(根/10cm)</td><td>经向</td><td>408±10</td><td>411</td><td>175±15</td><td>472</td></tr><tr><td>纬向</td><td>368±13</td><td>367</td><td>456±20</td><td>465</td></tr></table>

表2-2  

<table><tr><td rowspan="2" colspan="2">性 能</td><td colspan="2">103本色细平布</td><td colspan="2">105本色细平布</td><td rowspan="2" colspan="2">性 能</td><td colspan="2">103本色细平布</td><td colspan="2">105本色细平布</td></tr><tr><td>指 标</td><td>典型值</td><td>指 标</td><td>典型值</td><td>指 标</td><td>典型值</td><td>指 标</td><td>典型值</td></tr><tr><td rowspan="2">断裂强力/N</td><td>经向</td><td>≥422</td><td>545</td><td>≥441</td><td>562</td><td rowspan="2">断裂伸长率。</td><td>经向</td><td>7~15</td><td>7.5</td><td>≥7</td><td>9.6</td></tr><tr><td>纬向</td><td>≥392</td><td>515</td><td>≥392</td><td>473</td><td>纬向</td><td>10~18</td><td>13.0</td><td>≥9</td><td>15.0</td></tr></table>

# 3 使用工艺

3.1 裁剪工艺 多层（不多于300层）铺料，描样，扎眼，电剪裁剪。  
3.2 缝纫工艺 拼缝时，选用 $16 \sim 18$ 号机针，配以15号防灼锦丝线，线迹密度为 $30^{-7}$ 针 $100\mathrm{mm}$ 。

# 4 其他

4.1 包装 折叠式包装。折叠规定为 $1\mathrm{m}$ 。用光滑、坚韧、干燥的防潮纸包裹，用粗布、麻布、帆布袋、塑料袋、纸（板）箱等装运。  
4.2 运输 按非危险品运输。注意防雨、防潮。  
4.3 贮存 贮存于温度 $0 \sim 30^{\circ} \mathrm{C}$ 、相对湿度不大于 $70\%$ 的库房内。防止日光直接照射，远离热源，离墙不少于 $1 \mathrm{~m}$ ，离地面不少于 $0.5 \mathrm{~m}$ 。

# 5 使用建议

选用。

# 参考文献

1宏光空降装备厂，宏光空降装备厂验收试验报告统计资料：No.布-03.1985

审校 凌月华

# 109本色、染色细平布

# 1 概述

109本色、染色细平布采用J7.3tex棉纱作经纱、J5.8tex棉纱作纬纱，以平纹组织织造而成。由于采用了精梳高支棉纱为原料，故致密柔软，适于制作降落伞伞衣。

1.1 牌号及名称 109本色细平布；109染色细平布。  
1.2 基本组成 天然纤维素纤维（棉）。  
1.3 材料标准 FZ 66102—1995《特种工业用棉布（一）》。  
1.4 使用工艺说明书   
1.5 供应状态   
1.6 应用概况 已用于制造伞兵伞伞衣等。

1.7 研制及生产单位 上海第一印染厂研制；上海新欣产业用纺织品开发公司、北京邦维高科特种纺织品有限责任公司生产。  
1.8 鉴定级别及日期 109本色细平布：1954年由纺织工业部批准生产；109染色细平布：1956年由纺织工业部批准生产。

# 2 性能

2.1 物理及化学性能 109 平布的颜色、组织、密度、厚度、幅宽、单位面积质量、透气量见表 2-1。  
2.2力学性能 109平布的断裂强力、断裂伸长率及撕破强力见表2-2。

# 2.3 耐环境性能

2.3.1 耐自然老化性能[2] 109本色细平布在南京地区定温定湿仓库内室温贮存13年，强力无显著变化。  
2.3.2 耐光性能[3] 109本色细平布自1979年5月14日至12月1日在南京地区与地面呈 $30^{\circ}$ 角朝南，经 $700\mathrm{h}$ 晴天日晒试验，经向强力降低 $39.9\%$ 。

2.4 工艺性能 裁剪、缝纫工艺性能良好。

表2-1  

<table><tr><td rowspan="2" colspan="2">性 能</td><td colspan="2">109本色细平布</td><td colspan="2">109染色细平布</td></tr><tr><td>指 标</td><td>典型值</td><td>指 标</td><td>典型值</td></tr><tr><td colspan="2">颜色</td><td>本色</td><td>...</td><td>橙黄、草绿、海绿</td><td></td></tr><tr><td colspan="2">组织</td><td>平纹</td><td></td><td>平纹</td><td></td></tr><tr><td colspan="2">厚度(参考)/mm</td><td>0.18</td><td>0.15</td><td>0.18</td><td>0.11</td></tr><tr><td colspan="2">幅宽/cm</td><td>89.2~120+2.5</td><td>89.5</td><td>89±2.5~120-3.5</td><td>89.7</td></tr><tr><td colspan="2">单位面积质量(连边)/(g/m2)</td><td>≤65</td><td>62.6</td><td>≤67</td><td>63.5</td></tr><tr><td rowspan="2">密度/(根/10cm)</td><td>经向</td><td>432±8</td><td></td><td>432±8</td><td></td></tr><tr><td>纬向</td><td>500±25</td><td>...</td><td>500±25</td><td></td></tr><tr><td rowspan="3">透气量/(L·m-2·s-1)</td><td>平均</td><td>350~640</td><td>560</td><td>350~640</td><td>569</td></tr><tr><td>个别最大</td><td>730</td><td>597</td><td>730</td><td>608</td></tr><tr><td>个别最小</td><td>250</td><td>524</td><td>250</td><td>528</td></tr></table>

表2-2  

<table><tr><td rowspan="2" colspan="3">性 能</td><td colspan="2">109本色细平布</td><td colspan="2">109染色细平布</td><td rowspan="2" colspan="2">性 能</td><td colspan="2">109本色细平布</td><td colspan="2">109染色细平布</td></tr><tr><td>指 标</td><td>典型值</td><td>指 标</td><td>典型值</td><td>指 标</td><td>典型值</td><td>指 标</td><td>典型值</td></tr><tr><td rowspan="4">断裂强力N</td><td rowspan="2">经向</td><td>平均</td><td>≥235</td><td>329</td><td>≥226</td><td>306</td><td rowspan="2">断裂伸长率%</td><td>经向</td><td>≥4</td><td>5.4</td><td>≥4</td><td>5.5</td></tr><tr><td>个别</td><td>≥191</td><td></td><td>≥191</td><td>-</td><td>纬向</td><td>≥8</td><td>12.5</td><td>≥8</td><td>12.3</td></tr><tr><td rowspan="2">纬向</td><td>平均</td><td>≥235</td><td>315</td><td>≥226</td><td>299</td><td rowspan="2">撕破强力(参考)°</td><td>经向</td><td>≥22.5</td><td>42.6</td><td>≥22.5</td><td>35.0</td></tr><tr><td>个别</td><td>≥191</td><td></td><td>≥191</td><td></td><td>纬向</td><td>≥22.5</td><td>40.0</td><td>≥22.5</td><td>36.0</td></tr></table>

# 3 使用工艺

3.1 裁剪工艺 多层（不多于300层）铺料，划线，电剪裁剪。  
3.2 缝纫工艺 作伞衣幅、伞衣套时，选用 $18\sim 19$ 号机针，配以15号防灼锦丝线，线迹密度为 $30^{15}$ 针/100mm。

# 4 其他

4.1 包装 折叠式包装。折叠规定为 $1\mathrm{m}$ 。用光滑、坚韧、干燥的防潮纸包裹，用粗布、麻布、帆布袋、塑料袋、纸（板）箱等装运。  
4.2 运输 按非危险品运输。注意防雨、防潮。  
4.3 贮存 贮存于温度 $0 \sim 30^{\circ} \mathrm{C}$ 、相对湿度不大于 $70\%$ 的库房内。防止日光直接照射，远离热源，离墙不少于 $1 \mathrm{~m}$ ，离地面不少于 $0.5 \mathrm{~m}$ 。

# 5 使用建议

选用。

# 参考文献

1宏光空降装备厂.上海第一印染厂交货试验报告统计资料：No.布-04.1985   
2 宏光空降装备厂，降落伞，1977，(2)  
3 宏光空降装备厂，降落伞纺织材料日晒试验报告，1980

审校 凌月华

# 231染色帆布、232染色薄帆布

# 1 概述

231染色帆布采用53.8tex棉纱作经线，53.8tex×3棉线作纬线，以平纹组织织造而成，并经染色、防水、防霉处理。232染色薄帆布采用18.2tex×2棉线作经线，18.2tex×4棉线作纬线，同样以平纹组织织造而成，并经染色、防水、防霉处理。两型帆布质地紧密、厚实，具有伸长率小、防水、防霉等特点。231染色帆布主要用作降落伞伞包、提包、伞袋、装伞套；232染色薄帆布适于作伞包、伞衣套和飞机套等。

1.1 牌号及名称 231染色帆布；232染色薄帆布。  
1.2 基本组成 天然纤维素纤维（棉）。  
1.3 材料标准 FZ 66104-1995《特种工业用帆布》。  
1.4 使用工艺说明书   
1.5 供应状态   
1.6 应用概况 231染色帆布：已用作降落伞伞包、装伞套、提包、伞袋；232染色薄帆布：已用作伞包、飞机套等。   
1.7 研制及生产单位 上海第二印染厂研制；上海新欣产业用纺织品开发公司、北京邦维高科特种纺织品有限责任公司生产。  
1.8 鉴定级别及日期 1955年由纺织工业部批准生产。

# 2 性能

2.1 物理及化学性能 231,232 帆布的颜色、组织、密度、厚度、幅宽、单位面积质量、防水性见表 2-1。  
2.2力学性能 231、232帆布的断裂强力及标准伸长率见表2-2。  
2.3 耐环境性能[1984年在南京宏光空降装备厂厂区，将231草绿帆布和草绿维纶布平行埋于 $0.5\mathrm{m}$ 深的土中进行耐霉腐试验，自1984年5月21日至1984年7月30日，经70d土埋后，结果表明：231草绿帆布经、纬向强力降低达 $95\%$ ，而对照的草绿维纶布的强力略有降低。  
2.4 工艺性能 裁剪、缝纫工艺性能良好。

表2-1  

<table><tr><td rowspan="2" colspan="2">性 能</td><td colspan="2">231染色帆布</td><td colspan="2">232染色薄帆布</td></tr><tr><td>指 标</td><td>典型值</td><td>指 标</td><td>典型值</td></tr><tr><td colspan="2">颜色</td><td>草绿、浅灰</td><td></td><td>草绿</td><td>-</td></tr><tr><td colspan="2">组织</td><td>平纹</td><td></td><td>平纹</td><td></td></tr><tr><td colspan="2">厚度(参考)/mm</td><td>0.65~0.75</td><td></td><td>0.4~0.5</td><td>0.11</td></tr><tr><td colspan="2">幅宽/cm</td><td>100</td><td>99.7</td><td>100±2%</td><td>100.5</td></tr><tr><td colspan="2">防水性(静水压水柱高)/cm</td><td>≥30</td><td>38.1</td><td>≥27</td><td>34.1</td></tr><tr><td colspan="2">单位面积质量(连边)/(g/m2)</td><td>≤425</td><td>398</td><td>≤320</td><td>281</td></tr><tr><td rowspan="2">密度/(根/10cm)</td><td>经向</td><td>370±7</td><td>371</td><td>382±8</td><td>389</td></tr><tr><td>纬向</td><td>102+6</td><td>106</td><td>168±7</td><td>170</td></tr></table>

表2-2  

<table><tr><td rowspan="2" colspan="2">性 能</td><td colspan="2">231染色帆布</td><td colspan="2">232染色薄帆布</td><td rowspan="2" colspan="2">性 能</td><td colspan="2">231染色帆布</td><td colspan="2">232染色薄帆布</td></tr><tr><td>指 标</td><td>典型值</td><td>指 标</td><td>典型值</td><td>指 标</td><td>典型值</td><td>指 标</td><td>典型值</td></tr><tr><td rowspan="2">断裂强力N</td><td>经向</td><td>≥1128</td><td>1600</td><td>≥981</td><td>1145</td><td rowspan="2">标准伸长率%</td><td>经向</td><td>≤17</td><td>14.8</td><td>≤17</td><td>13.6</td></tr><tr><td>纬向</td><td>≥1128</td><td>1497</td><td>≥981</td><td>1139</td><td>纬向</td><td>≤14</td><td>8.6</td><td>≤15</td><td>11.9</td></tr></table>

# 3 使用工艺

3.1 裁剪工艺 多层（231染色帆布不多于75层、232染色薄帆布不多于150层）铺料，用油样纸铺在帆布上层并沿油样纸上的孔眼位置刷上氧化锌粉，按粉线用电剪裁剪。  
3.2 缝纫工艺 作降落伞伞包、提包、装伞套等时，选用 $19 \sim 20$ 号机针，配以13号或9号防灼草绿锦丝线，线迹密度为 $20^{\circ}$ 针/100mm。

# 4 其他

4.1 包装 折叠式包装。折叠规定为 $1\mathrm{m}$ 。用光滑、坚韧、干燥的防潮纸包裹，用粗布、麻布、帆布袋、塑料袋、纸（板）箱等装运。  
4.2 运输 按非危险品运输。注意防雨、防潮。  
4.3 贮存 贮存于温度 $0 \sim 30^{\circ} \mathrm{C}$ 、相对湿度不大于 $70\%$ 的库房内。防止日光直接照射，远离热源，离墙不少于 $1 \mathrm{~m}$ ，离地面不少于 $0.5 \mathrm{~m}$ 。

# 5 使用建议

选用。

# 参考文献

1宏光空降装备厂，上海第二印染厂交货试验报告统计资料：No.布-05.1985   
2宏光空降装备厂，航空纺织材料以化代棉应用研究总结报告.1984

审校 凌月华

# 321防水草绿维纶布

# 1 概述

水草绿维纶布采用 $29 \mathrm{TEX} \times 2$ 维纶线作经线和纬线，以平纹组织织造而成，并经染色和防水处理。具有强力大、重量轻、不易发霉、耐大气老化性能好等优点。但经向缩水率大，手感硬，染色性能较差。适于作飞机套、帐篷、车船盖布等。

1.1 牌号及名称 321防水草绿维纶布。  
1.2 基本组成 聚乙烯缩甲醛纤维。  
1.3 材料标准 FZ 66108—1995《特种工业用维纶布》  
1.4 使用工艺说明书   
1.5 供应状态   
1.6 应用概况 已用作降落伞提包、伞袋、飞机罩布、拦阻网网袋等。  
1.7 研制及生产单位 上海第二印染厂、上海第三十三织布厂研制；上海新欣产业用纺织品开发公司、北京邦维高科特种纺织品有限责任公司生产。  
1.8 鉴定级别及日期 1979年12月由纺织工业部批准生产。

# 2 性能

2.1 物理及化学性能 321 维纶布的颜色、组织、密度、厚度、幅宽、单位面积质量、防水性、pH 值见表 2-1。  
2.2力学性能 321维纶布的断裂强力及断裂伸长率见表2-2。

# 2.3 耐环境性能

2.3.1 耐光性能 321 防水草绿维纶布自 1979 年 5 月 14 日至 12 月 1 日在南京地区与地面呈 $30^{\circ}$ 角朝南，经 $700 \mathrm{~h}$ 晴天的日晒试验表明耐光性能良好，强力仅下降 $6.7\%$ 。  
2.3.2 耐大气老化性能[3] 1977年9月在南京宏光空降装备厂厂区，对321防水草绿维纶布和053防水草绿粗平布样品与地面呈45°角朝南，在日晒、夜露、雨淋条件下至1980年6月连续晒935d结果表明：321防水草绿维纶布经、纬向强力分别下降46%和63.3%，面对照的053防水草绿粗平布经、纬向强力则分别下降74%和78%。  
2.3.3 耐霉腐性能[4] 1984年5月21日在南京宏光空降装备厂厂区对321防水草绿维纶布和231草绿帆布平行埋于 $0.5\mathrm{m}$ 深的土中进行耐霉腐性能试验，至1984年7月30日，经 $70\mathrm{d}$ 土埋后，结果表明：321草绿维纶布的耐霉腐性能好，强力略有降低。而对照的231草绿帆布经、纬向强力降低达 $95\%$ 。  
2.4 工艺性能 裁剪、缝纫工艺性能良好。

表2-1  

<table><tr><td rowspan="2">性 能</td><td colspan="2">321 防水草绿维纶布</td><td rowspan="2" colspan="2">性 能</td><td colspan="2">321 防水草绿维纶布</td></tr><tr><td>指 标</td><td>典型值</td><td>指 标</td><td>典型值</td></tr><tr><td>颜色</td><td>草绿</td><td>-</td><td colspan="2">pH 值</td><td>5</td><td></td></tr><tr><td>组织</td><td>平纹</td><td>-</td><td colspan="2">单位面积质量(连边)/(g/m2)</td><td>≤:300</td><td>274</td></tr><tr><td>厚度(参考)/mm</td><td>0.47</td><td>-</td><td rowspan="3">密度/(根 10 cm)</td><td>经向</td><td>240°</td><td>240</td></tr><tr><td>幅宽/cm</td><td>82+1.5</td><td>82.1</td><td rowspan="2">纬向</td><td rowspan="2">163°</td><td rowspan="2">161</td></tr><tr><td>防水性(静水压水柱高)/cm</td><td>≥30</td><td>37</td></tr></table>

表2-2  

<table><tr><td rowspan="2" colspan="2">性 能</td><td colspan="2">321 防水草绿维纶布</td><td rowspan="2" colspan="2">性 能</td><td colspan="2">321 防水草绿维纶布</td></tr><tr><td>指 标</td><td>典型值</td><td>指 标</td><td>典型值</td></tr><tr><td rowspan="2">断裂强力/N</td><td>经向</td><td>≥1 373</td><td>1 640</td><td rowspan="2">断裂伸长率/%</td><td>经向</td><td>≤36</td><td>25.2</td></tr><tr><td>纬向</td><td>≥1 030</td><td>1 280</td><td>纬向</td><td>≤35</td><td>32.3</td></tr></table>

# 3 使用工艺

3.1 裁剪工艺 多层（不多于100层）铺料，按样板描样，电剪裁剪。  
3.2 缝纫工艺 作降落伞伞包、提包、拦阻网网袋、飞机罩等时，选用 $19 \sim 20$ 号机针，配以13号或9号防灼草绿锦丝线或12号涤丝线缝制。

# 4 其他

4.1 包装 折叠式包装。折叠规定为 $1\mathrm{m}$ 。用光滑、坚韧、干燥的防潮纸包裹，用粗布、麻布、帆布袋、塑料袋、纸（板）箱等装运。  
4.2 运输 按非危险品运输。注意防雨、防潮。  
4.3 贮存 贮存于温度 $0 \sim 30^{\circ} \mathrm{C}$ 、相对湿度不大于 $70 \%$ 的库房内。防止日光直接照射，远离热源，离墙不少于 $1 \mathrm{~m}$ ，离地面不少于 $0.5 \mathrm{~m}$ 。

# 5 使用建议

限用。因维纶纤维来源困难，可选用656涂层涤丝帆绸代替。

# 参考文献

1宏光空降装备厂.上海第二印染厂交货试验报告统计资料：No.布-06.1985   
2宏光空降装备厂，降落伞纺织材料日晒试验分析报告.1980  
3 宏光空降装备厂. 航空用维纶材料代棉应用研究报告. 1984  
4宏光空降装备厂·航空纺织材料以化代棉应用研究总结报告·1984

审校 凌月华

# 苎麻涤纶混纺布

# 1 概述

苎麻涤纶混纺布采用84.9dtex苎麻、涤纶混纺纱作经纬纱，以平纹组织织造而成。具有较高的经纬向强力，伸长率低，服用性能好，还可以进行阻燃处理等特点。适于作夏季救生服装衣面材料。

1.1 牌号及名称 芒麻涤纶混纺布。  
1.2 基本组成 芝麻纤维及聚酯纤维。  
1.3 材料标准 GJB 3790-1999《阻燃涤纶苎麻混纺布规范》。  
1.4 使用工艺说明书   
1.5 供应状态   
1.6 应用概况 用作十号工程抗荷代偿两用裤。  
1.7 研制及生产单位 芒麻涤纶混纺布由重庆苎麻纺织总厂研制；阻燃苎麻涤纶混纺布由天津纺织工学院及重庆长丰麻纺厂共同研制，重庆长丰麻纺厂生产。  
1.8 鉴定级别及日期 芝麻涤纶混纺布：1994年由中国纺织总会组织鉴定；阻燃苎麻涤纶混纺布：1998年由中国纺织总会组织鉴定。

# 2 性能

# 2.1 物理及化学性能

2.1.1 苎麻涤纶混纺布的颜色、组织、幅宽、单位面积质量见表2-1。  
2.1.2 苎麻涤纶混纺布的阻燃性能见表2-2。  
2.2力学性能 芝麻涤纶混纺布的断裂强力及断裂伸长率见表2-3。  
2.3 耐环境性能  
2.4 工艺性能 裁剪、缝纫工艺性能良好。

表2-1  

<table><tr><td rowspan="2">性能</td><td colspan="2">苎麻涤纶混纺布</td><td rowspan="2">性能</td><td colspan="2">苎麻涤纶混纺布</td></tr><tr><td>指标</td><td>典型值</td><td>指标</td><td>典型值</td></tr><tr><td>颜色</td><td>桔红、草绿</td><td>--</td><td>幅宽/cm</td><td>100±2</td><td>98</td></tr><tr><td>组织</td><td>平纹</td><td>-</td><td>单位面积质量/(g/m2)</td><td>≤192</td><td>190</td></tr></table>

注：典型值取自草绿绸。

表2-2  

<table><tr><td rowspan="2" colspan="2">性 能</td><td colspan="2">苎麻涤纶混纺布</td><td rowspan="2" colspan="2">性 能</td><td colspan="2">苎麻涤纶混纺布</td></tr><tr><td>指 标</td><td>典型值</td><td>指 标</td><td>典型值</td></tr><tr><td rowspan="2">损毁长度/mm</td><td>经向</td><td>≤100</td><td>66</td><td>续燃时间s</td><td>纬向</td><td>0</td><td>0</td></tr><tr><td>纬向</td><td>≤100</td><td>65</td><td rowspan="2">阴燃时间s</td><td>经向</td><td>≤6</td><td>3.5</td></tr><tr><td>续燃时间/s</td><td>经向</td><td>0</td><td>0</td><td>纬向</td><td>≤6</td><td>1.1</td></tr></table>

注：典型值取自草绿绸。

表2-31.  

<table><tr><td rowspan="2" colspan="2">性 能</td><td colspan="2">苎麻涤纶混纺布</td><td rowspan="2" colspan="2">性 能</td><td colspan="2">苎麻涤纶混纺布</td></tr><tr><td>指 标</td><td>典型值</td><td>指 标</td><td>典型值</td></tr><tr><td rowspan="2">断裂强力/N</td><td>经向</td><td>≥833</td><td>1 237</td><td rowspan="2">断裂伸长率,%</td><td>经向</td><td>≤25</td><td>16.2</td></tr><tr><td>纬向</td><td>≥833</td><td>953</td><td>纬向</td><td>≤25</td><td>28.6</td></tr></table>

注：典型值取自草绿绸。

# 3 使用工艺

3.1 裁剪工艺 多层（不超过150层）铺料，扎眼，电剪裁剪。  
3.2 缝纫工艺 苎麻涤纶混纺布缝制时，选用18号机针，配以15号防灼锦丝线，线迹密度为 $30\%$ 针/100mm，双针机缝制。

# 4 其他

4.1 包装叠卷式包装。折叠规定为 $1\mathrm{m}$ 。用光滑、坚韧、干燥的防潮纸包裹，用粗布、麻布、帆布袋、塑料袋、纸(板)箱等装运。  
4.2 运输 按非危险品运输。注意防雨、防潮。  
4.3 贮存 贮存于温度 $0 \sim 30^{\circ} \mathrm{C}$ , 相对湿度不大于 $70 \%$ 的库房内。防止日光直接照射, 远离热源, 离墙不少于 $1 \mathrm{~m}$ , 离地面不少于 $0.5 \mathrm{~m}$ 。

# 5 使用建议

推荐。

# 参考文献

1 汉江机械厂. 验收试验报告统计资料: No. 布 07.1999

编写张蓉

审校 王幼宁

# 芳砜纶织物、轻质高强抗燃织物

# 1 概述
