Repository: C-zj02/CFD-claw

<div align="center">

**English** | [中文](#中文版) | [Français](README_FR.md) | [Русский](README_RU.md) | [हिन्दी](README_HI.md) | [العربية](README_AR.md) | [Português](README_PT.md)

# 🚀 Claude Code Python

**A Complete Python Reimplementation Based on Real Claude Code Source**

*From TypeScript Source → Rebuilt in Python with ❤️*

***
**🔥 Active Development • New Features Weekly 🔥**

</div>

***

## 🎯 What is This?

**Clawd Code** is a **complete Python rewrite** of Claude Code, based on the **real TypeScript source code**.

File: RAG-data/中国航空材料手册(第2版) 第2卷 变形高温合金 铸造高温合金(1)001-200.pdf-de963b61-e2cd-4c70-85e5-50f050acfaa2.md (part 4 of 11)
# 中国航空材料手册
<table><tr><td rowspan="3">品种</td><td rowspan="3">状态</td><td rowspan="3">θ/C</td><td colspan="4">蠕变强度/MPa</td><td rowspan="3">品种</td><td rowspan="3">状态</td><td rowspan="3">θ/C</td><td colspan="4">蠕变强度/MPa</td></tr><tr><td colspan="2">σ0.2/100</td><td>σ1/100</td><td>σ5/100</td><td colspan="2">σ0.2/100</td><td>σ1/100</td><td>σ5/100</td></tr><tr><td>εt</td><td colspan="3">εP</td><td>εt</td><td colspan="3">εP</td></tr><tr><td rowspan="3">冷轧薄板</td><td rowspan="3">1100℃,空冷</td><td>650</td><td>-</td><td>-</td><td>186</td><td>250</td><td rowspan="2">冷轧薄板</td><td rowspan="2">1100℃,空冷</td><td>900</td><td>-</td><td>25</td><td>39</td><td>-</td></tr><tr><td>700</td><td>-</td><td>-</td><td>127</td><td>--</td><td>1000</td><td>-</td><td>-</td><td>22</td><td>24</td></tr><tr><td>800</td><td>39</td><td>44</td><td>69</td><td>--</td><td></td><td></td><td></td><td></td><td></td><td></td><td></td></tr></table>

图片摘要：该图主要展示 3 10[4]。
![](images/c8de925ac471e3090b3bdd299ef043de5baaf5122ce73377ed6be73dc6687f9c.jpg)  
图3-5 $800^{\circ}\mathrm{C}$ 的蠕变曲线[4]

图片摘要：该图主要展示 3 5 的蠕变曲线[4]。
![](images/c1b12e7126a0b21b8122935312189a8aa65f05b58c2e79ff964f258abd3bee19.jpg)  
图3-6 900℃的蠕变曲线[4]

# 3.3.2.2 冷轧薄板供应状态 $(\sigma_{\mathrm{b}} = 804\mathrm{MPa})$ 的秒蠕变强度见表3-11。

表3-11  

<table><tr><td>θ/ C</td><td>σ0.5/10m/ MPa</td><td>σ0.5/60s/ MPa</td><td>σ0.5/120s/ MPa</td><td>σ0.5/180s/ MPa</td><td>σ0.5/300s/ MPa</td></tr><tr><td>800</td><td>299</td><td>245</td><td>226</td><td>216</td><td>201</td></tr><tr><td>900</td><td>167</td><td>127</td><td>113</td><td>103</td><td>93</td></tr><tr><td>θ/ C</td><td>σ1/10s/ MPa</td><td>σ1/60s/ MPa</td><td>σ1/120s/ MPa</td><td>σ1/180s/ MPa</td><td>σ1/300s/ MPa</td></tr><tr><td>800</td><td>329</td><td>289</td><td>245</td><td>235</td><td>216</td></tr><tr><td>900</td><td>177</td><td>142</td><td>127</td><td>118</td><td>108</td></tr></table>

# 3.4 疲劳性能

# 3.4.1 高周疲劳

3.4.1.1 冷轧薄板经 $1100^{\circ}\mathrm{C}$ ，空冷后的高温疲劳强度见表3-12，疲劳曲线见图3-7。

表3-12[4]  

<table><tr><td rowspan="2">品种</td><td rowspan="2">状态</td><td colspan="3">σ-1(10^7)/MPa</td></tr><tr><td>.800℃</td><td>900℃</td><td>1000℃</td></tr><tr><td>冷轧薄板</td><td>1100℃,空冷</td><td>206</td><td>147</td><td>78</td></tr></table>

图片摘要：该图主要展示 3 12[4]。
![](images/d86c474bd88d5f083e3d3fedce71a19a75f0778966526f8be7536a49324795ef.jpg)  
图3-7 高温疲劳曲线[4]

# 3.4.2 特种疲劳

3.4.2.1 冷轧薄板供应状态的高温热疲劳性能见表3-13。

表3-13  

<table><tr><td rowspan="2">表面状态</td><td colspan="5">热疲劳寿命\(N_{0.5}/周^{1}\)</td></tr><tr><td>\(800°C \rightleftharpoons 20°C\)</td><td>\(850°C \rightleftharpoons 20°C\)</td><td>\(900°C \rightleftharpoons 20°C\)</td><td>\(950°C \rightleftharpoons 20°C\)</td><td>\(1000°C \rightleftharpoons 20°C\)</td></tr><tr><td>无涂层</td><td>70~90</td><td>50~60</td><td>50~55</td><td>40~45</td><td>30</td></tr><tr><td>涂-3B-62 玻璃</td><td>\(100^{\text{②}}\)</td><td>\(70^{\text{②}}\)</td><td>\(50^{\text{②}}\)</td><td>\(40~\sim~45^{\text{②}}\)</td><td>40</td></tr></table>

① 试样缺口半径 $r = 0.1\mathrm{mm}$ 。  
② 试验至出现长度为 $0.3 \sim 0.35 \mathrm{~mm}$ 的裂纹。

# 3.4.2.2 板材经高温长期时效后热疲劳性能的变化见表3-14。

表3-14[1.3]  

<table><tr><td>取样规格/mm</td><td>状态</td><td>θ/C</td><td>N/周</td><td>裂纹长度/mm</td><td>取样规格/mm</td><td>状态</td><td>θ/C</td><td>N/周</td><td>裂纹长度/mm</td></tr><tr><td rowspan="3">板材(δ1.5)</td><td>1140C,10min,固溶</td><td rowspan="3">900=20</td><td rowspan="3">60</td><td>0.57</td><td rowspan="3">板材(δ1.5)</td><td>固溶+700C,200h,空冷</td><td rowspan="3">900=20</td><td rowspan="3">60</td><td>0.77</td></tr><tr><td>固溶+400C,200h,空冷</td><td>0.62</td><td>固溶+800C,200h,空冷</td><td>0.95</td></tr><tr><td>固溶+500C,200h,空冷</td><td>0.84</td><td>固溶+900C,200h,空冷</td><td>0.99</td></tr></table>

# 3.5 弹性性能

3.5.1 弹性模量 见表3-15。

表3-15[2.4]  

<table><tr><td>θ/C</td><td>20</td><td>100</td><td>300</td><td>400</td><td>500</td><td>600</td><td>700</td><td>800</td><td>850</td><td>900</td><td>950</td><td>1000</td><td>1050</td></tr><tr><td>EB/GPa</td><td>220</td><td>201</td><td>188</td><td>181</td><td>177</td><td>174</td><td>177</td><td>176</td><td>174</td><td>173</td><td>168</td><td>166</td><td>164</td></tr><tr><td>E/GPa</td><td>177</td><td>-</td><td>-</td><td>-</td><td>136</td><td>-</td><td>118</td><td>109</td><td>-</td><td>98</td><td>-</td><td>61</td><td>-</td></tr></table>

# 4 组织结构

# 4.1 相变温度

# 4.2 时间-温度-组织转变曲线

4.3 合金组织结构。合金在固溶状态的组织除奥氏体基体外，还有一次Z相 $[(W, Nb)CrN]$ 和微量NbC，其总量约占合金的 $1.43\%$ ，以夹杂物形式均匀分布。合金经 $700 \sim 950^{\circ}C$ ，200h长期时效后，析出L相和少量 $\mathbf{M}_{6}\mathbf{C}$ 相，Z相也有补充析出，但随着时效时间的延长，析出变化不大。L相属Fe₂Mo型，800℃是L相的析出高峰，900℃开始回溶。 $\mathbf{M}_{6}\mathbf{C}$ 在950℃时效时析出量较多，其他时效温度的析出量不变。析出相在不同时效温度下，经不同时间时效后的数量变化见图4-1和图4-2。

图片摘要：该图主要展示 4 1 时效温度对各相析出量的影响（时效时间200h）[2]。
![](images/0cb3fadfb0c9907a14a12e3b170817802f0b2ff82d5f07d468deeb08ee5b6533.jpg)  
图4-1 时效温度对各相析出量的影响（时效时间200h）[2]

图片摘要：该图主要展示 4 1 时效温度对各相析出量的影响（时效时间200h）[2]。
![](images/7eb12607974dd5b7bb420c60eb1dece8678591e005065877534f915365e466bd.jpg)  
图4-2 时效时间对各相析出量的影响（时效温度 $800\mathrm{C}$ ）[2]

# 5 工艺性能与要求

5.1 成形性能 钢锭锻造加热温度为 $1120\mathrm{C} \pm 20\mathrm{C}$ ，开锻温度大于 $980\mathrm{C}$ ，终锻温度不低于 $900\mathrm{C}$ ，一次加热的变形程度为 $40\%$ 。板坯轧制加热温度为 $1150\mathrm{C} \pm 20\mathrm{C}$ ，开轧温度大于 $1050\mathrm{C}$ ，终轧温度不低于 $900\mathrm{C}$ ，最后一道压下率不小于 $10\%$ 。薄板热轧的粗轧加热温度为 $1160\mathrm{C} \pm 10\mathrm{C}$ ，精轧加热温度为 $1060\mathrm{C} \pm 10\mathrm{C}$ ，开轧温度大于 $1000\mathrm{C}$ ，终轧温度不低于 $800\mathrm{C}$ ，热轧的火次及道次不限。中间淬火温度为 $1150\mathrm{C} \pm 10\mathrm{C}$ 。冷轧压下率为 $20\% \sim 30\%$ ，平整量为 $1\% \sim 3\%$ 。

5.2 焊接性能 合金具有良好的焊接性能，可采用点焊、缝焊和氩弧焊等方法进行连接，并可获得满意的接头强度。该合金可与GH3030、GH3039、GH3044和GH1140等合金焊接，接头性能良好。

5.2.1 无填料自动氩弧焊工艺见表5-1。

表5-1[1,2]  

<table><tr><td>弧压/V</td><td>电流/A</td><td>钨极直径/mm</td><td>氩气流量/(L/min)</td><td>焊速/(m/min)</td></tr><tr><td>8~10</td><td>100~125</td><td>2</td><td>10</td><td>0.33~0.42</td></tr></table>

# 5.2.2 缝焊工艺见表5-2。

表5-2[1,2]  

<table><tr><td rowspan="2">初级电压/V</td><td rowspan="2">功率级数</td><td rowspan="2">脉冲/s</td><td rowspan="2">休止/s</td><td rowspan="2">加热格</td><td colspan="2">滚盘宽/mm</td><td rowspan="2">滚盘压力/N</td><td rowspan="2">焊速/(m/min)</td></tr><tr><td>上</td><td>下</td></tr><tr><td>380</td><td>2</td><td>0.24</td><td>0.18</td><td>7.5~8.5</td><td>6+1</td><td>6&#x27;1&#x27;</td><td>5885~7355</td><td>0.42</td></tr></table>

# 5.2.3 焊接接头的拉伸性能见表5-3。

# 5.2.4 焊接接头的持久性能见表5-4。

表5-3[1,2]  

<table><tr><td rowspan="2">焊接方法</td><td rowspan="2">焊接材料</td><td colspan="5">σb/MPa</td></tr><tr><td>20℃</td><td>700℃</td><td>800℃</td><td>900℃</td><td>1000℃</td></tr><tr><td rowspan="5">自动氩弧焊</td><td>GH1131+GH1131</td><td>841</td><td>519</td><td>356</td><td>205</td><td>107</td></tr><tr><td>GH1131+GH3044</td><td>751</td><td>526</td><td>343</td><td>216</td><td>109</td></tr><tr><td>GH1131+GH3039</td><td>749</td><td>-</td><td>307</td><td>-</td><td>-</td></tr><tr><td>GH1131+GH1140</td><td>682</td><td>-</td><td>257</td><td>-</td><td>-</td></tr><tr><td>GH1131+GH3030</td><td>760</td><td>366</td><td>-</td><td>-</td><td>-</td></tr><tr><td rowspan="5">缝焊</td><td>GH1131+GH1131</td><td>817</td><td>523</td><td>348</td><td>207</td><td>113</td></tr><tr><td>GH1131+GH3044</td><td>853</td><td>494</td><td>348</td><td>206</td><td>98</td></tr><tr><td>GH1131+GH3039</td><td>870</td><td>-</td><td>321</td><td>-</td><td>-</td></tr><tr><td>GH1131+GH1140</td><td>724</td><td>-</td><td>265</td><td>-</td><td>-</td></tr><tr><td>GH1131+GH3030</td><td>849</td><td>-</td><td>-</td><td>-</td><td>-</td></tr></table>

表5-4[1,2]  

<table><tr><td rowspan="2">焊接方法</td><td rowspan="2">焊接材料</td><td rowspan="2">θ/C</td><td rowspan="2">σ/MPa</td><td colspan="2">t/h</td></tr><tr><td>焊后未处理</td><td>焊后经1200℃,10min,空冷处理</td></tr><tr><td rowspan="2">无填料自动氩弧焊</td><td>GH1131+GH1131</td><td rowspan="4">900</td><td rowspan="4">51</td><td>172</td><td>300</td></tr><tr><td>GH1131+GH3044</td><td>53</td><td>159</td></tr><tr><td rowspan="2">缝焊</td><td>GH1131+GH1131</td><td>67</td><td>130</td></tr><tr><td>GH1131+GH3044</td><td>30</td><td>197</td></tr></table>

# 5.3 零件热处理工艺 板材零件的最终热处理温度为 $1150^{\circ}\mathrm{C} \pm 10^{\circ}\mathrm{C}$ 或 $1080 \sim 1120^{\circ}\mathrm{C}$ ，中间热处理温度为 $1000^{\circ}\mathrm{C} \pm 10^{\circ}\mathrm{C}$ 。热处理后在惰性气体或空气中冷却。

5.4 表面处理工艺 合金薄板在软化热处理和成品热处理后，为清除板面的氧化皮均需进行碱、酸洗，而对成品热处理的薄板进行碱、酸洗外，还要进行白化处理，其具体制度见表5-5。零件表面氧化皮，可在 $\mathrm{HF - HNO_3 - H_2SO_4}$ 水溶液中酸洗或用吹砂法清除。

表5-5[3]  

<table><tr><td>类别</td><td>溶液成分</td><td>溶液温度/C</td><td>浸洗时间/min</td></tr><tr><td>碱洗</td><td>75%~80%NaOH+20%~25%NaNO3</td><td>450~560</td><td>热轧板10~20冷轧板1~8</td></tr><tr><td>酸洗</td><td>15%~22%H2SO4+1%~3%NaCl+H2O</td><td>75~95</td><td>10~25</td></tr><tr><td>白化</td><td>8%~12%H2SO4+8%~12%NaNO3+H2O</td><td>50~80</td><td>≤4</td></tr></table>

# 6 功能考核试验

# 7 使用建议

选用。

# 参考文献

1 手册编写组.高温合金手册.1982. $99\sim 111$   
2抚顺钢厂，北京钢铁研究总院.非真空感应炉冶炼加电渣重熔的GH131合金的成分、工艺参数、组织、性能与应用.1982  
3抚顺钢厂，北京钢铁研究总院.CH131铁基高温合金.1974  
4 北京航空材料研究院航空材料应用手册第四卷：变形热强钢和高温合金，1996.137～149

编写 傅宏镇

审校 黄福祥

# GH 1140(GH 140)

# 1 概述

GH1140是一种固溶强化的铁镍基高温合金，除含大量铬外，并用少量钨、钼、铝和钛等元素复合强化固溶体。合金具有中等的热强性、高的塑性、良好的热疲劳、组织稳定性和焊接工艺性能。适宜于制造工作温度 $850^{\circ}\mathrm{C}$ 以下的航空发动机和燃气轮机燃烧室的板材结构件和其他高温部件。可以供应板、棒、管、丝、带材及锻件等各种变形产品。

1.1 材料牌号 GH 1140(GH 140,GR-2)。  
1.2 相近牌号

1.3 材料的技术标准

GJB 1952-1994 《航空用高温合金冷轧薄板规范》

GJB 2297-1995 《航空用高温合金冷拔(轧)无缝管规范》

GJB 2612-1996 《焊接用高温合金冷拉丝材规范》

GJB 3020-1997 《航空用高温合金环坯规范》

GJB 3165-1998 《航空承力件用高温合金热轧和锻制棒材规范》

GJB 3167-1998 《冷镦用高温合金冷拉丝材规范》

GJB 3317-1998 《航空用高温合金热轧板规范》

GJB 3318-1998 《航空用高温合金冷轧带材规范》

GB/T15062—1994《一般用途高温合金管》

1.4 化学成分 见表1-1。

%

表1-1  

<table><tr><td>C</td><td>Cr</td><td>Ni</td><td>W</td><td>Mo</td><td>Al</td><td>Ti</td><td>Fe</td></tr><tr><td>0.06~0.12</td><td>20.0~23.0</td><td>35.0~40.0</td><td>1.40~1.80</td><td>2.00~2.50</td><td>0.20~0.60</td><td>0.70~1.20</td><td>余</td></tr><tr><td colspan="2">Ce</td><td>Mn</td><td>Si</td><td colspan="2">P</td><td colspan="2">S</td></tr><tr><td colspan="8">不大于</td></tr><tr><td colspan="2">0.050</td><td>0.70</td><td>0.80</td><td colspan="2">0.025</td><td colspan="2">0.015</td></tr></table>

注：用电弧炉熔炼时 $\pmb{w}(\mathrm{Al} + \mathrm{Ti})$ 应不大于 $1.55\%$ ，采用电弧炉+电渣熔炼时 $\pmb{w}(\mathrm{Al} + \mathrm{Ti})$ 应不大于 $1.75\%$ 。

1.5 热处理制度 固溶处理：热轧板、冷轧薄板和带材 $1050 \sim 1090^{\circ} \mathrm{C}$ ，空冷；丝材和管材 $1050 \sim 1080^{\circ} \mathrm{C}$ ，空冷或水冷；棒材和环坯 $1080^{\circ} \mathrm{C} \pm 10^{\circ} \mathrm{C}$ ，空冷。

1.6 品种规格与供应状态 可供应各种规格的热轧板、冷轧板、带材、棒材、丝材、管材、锻件和环形件。板、管、丝、带经固溶处理和酸洗后供应。棒材和环形件于热轧或锻造状态供应。锻件于锻造状态或经固溶处理后供应。

1.7 熔炼与铸造工艺 电弧炉熔炼或电弧炉+电渣重熔。  
1.8 应用概况与特殊要求 已用于制造多种航空发动机的燃烧室火焰筒、加力扩散器、整流支板、稳定器、输油圈、加力可调喷口壳体、管接头、衬套以及飞机机尾罩蒙皮等零部件，投入成批生产使用。在 $550\sim 800^{\circ}\mathrm{C}$ 温度范围内长期使用后稍有硬化现象，使室温塑性下降。在 $1000^{\circ}\mathrm{C}$ 以上的高温抗氧化性比同类用途的镍基合金稍差。

# 2 物理及化学性能

# 2.1 热性能

2.1.1 热导率 见图2-1。

2.1.2 比热容 见图2-2。

2.1.3 线膨胀系数 见图2-3。

2.2 密度 $\rho = 8.09\mathrm{g / cm}^{3[1\sim 3]}$

2.3 电性能 室温电阻率 $\rho = 1.07 \times 10^{-6} \Omega \cdot \mathrm{m}^{[1,2]}$ 。

2.4 磁性能 合金无磁性。

2.5 化学性能

# 2.5.1 抗氧化性能

图片摘要：该图主要展示 2 2 比热容[1,5]。
![](images/544e8c3a338d4167f188dd94abc4b0d75f91a6032144551f0c5402ae7d0afce5.jpg)  
图2-2 比热容[1,5]

图片摘要：该图主要展示 2 2 比热容[1,5]。
![](images/16dd7a364108ed76f4079ecf576f68057a9937d920b1b8edfa58b3976e82c1bd.jpg)  
图2-1 热导率[1~3]

图片摘要：该图主要展示 2 1 热导率[1~3]。
![](images/6bae71ec52acca8c8c811430b6209321278146e9c3b60fd07f2b5c5d569fed4c.jpg)  
图2-3 线膨胀系数[1~3,5]

2.5.1.1 合金在空气介质中试验 $100\mathrm{h}$ 的氧化速率见表2-1。

表2-1[1.5]   

<table><tr><td>θ/℃</td><td>700</td><td>800</td><td>900</td><td>1000</td><td>1100</td></tr><tr><td>氧化速率/(g/(m2·h))</td><td>0.014</td><td>0.028</td><td>0.139</td><td>0.270</td><td>0.523</td></tr></table>

2.5.1.2 合金在 $700^{\circ}\mathrm{C}$ 以上长期工作时产生沿晶界氧化。在 $700\sim 1200^{\circ}\mathrm{C}$ 暴露 $100\mathrm{h}$ 后的最大晶界氧化深度见图2-4。在 $700\sim 900^{\circ}\mathrm{C}$ 长期暴露 $1000\mathrm{h}$ 内的最大晶界氧化深度见图2-5。  
2.5.1.3 该合金制造的火焰筒在高于 $900^{\circ}\mathrm{C}$ 长期工作时，可能产生氧化剥落；氧化剥落的速度为 $0.016\mathrm{mm} / 100\mathrm{h}$ 。火焰筒中间段，长期工作后的氧化剥落深度见表2-2。

表2-2[9.19]  

<table><tr><td rowspan="2">合 金</td><td colspan="2">氧化剥落深度/mm</td></tr><tr><td>200h</td><td>800h</td></tr><tr><td>GH 1140</td><td>0.032</td><td>0.127</td></tr><tr><td>GH 3039</td><td>-</td><td>0.115</td></tr></table>

图片摘要：该图主要展示 2 2[9.19]。
![](images/35b37c35f6fb415f4847351e2d5e3f66696c9b37cd955907ceb570a96d1eb411.jpg)  
图2-4 暴露100h后的最大沿晶氧化深度[1~3]

图片摘要：该图主要展示 2 4 暴露100h后的最大沿晶氧化深度[1~3]。
![](images/62f138fbb7d81e085182206cbd0e451b7d9eed4605a7d791f0f7e9d8494ab80a.jpg)  
图2-5 $700\sim 900C$ 长期暴露时的最大沿晶氧化深度[8]

2.5.1.4 合金在高温下长期工作时可采用65、66-4、W-2和W69-1珐琅涂层进行有效的保护，也可采用固体渗铝和真空喷镀铝涂层。合金基体和采用涂层后的抗氧化性对比见表2-3。

表2-3[15.18]  

<table><tr><td rowspan="2">材料牌号</td><td colspan="2">100h氧化速率/(g/(m2·h))</td><td colspan="2">100h沿晶氧化深度/μm</td><td rowspan="2">材料牌号</td><td colspan="2">100h氧化速率/(g/(m2·h))</td><td colspan="2">100h沿晶氧化深度/μm</td></tr><tr><td>900℃</td><td>1000℃</td><td>900℃</td><td>1000℃</td><td>900℃</td><td>1000℃</td><td>900℃</td><td>1000℃</td></tr><tr><td>GH 1140</td><td>0.162</td><td>0.236</td><td>10~20</td><td>26~30</td><td>GH 1140+W2涂层</td><td>-</td><td>0.076</td><td>-</td><td>-</td></tr><tr><td>GH 1140+65涂层</td><td>0.055</td><td>0.081</td><td>11~15</td><td>~30</td><td>GH 1140+固体渗铝</td><td>-</td><td>0.030</td><td>-</td><td>-</td></tr><tr><td>GH 1140+66-4涂层</td><td>0.047</td><td>0.071</td><td>11~15</td><td>~30</td><td>GH 1140+真空喷镀铝</td><td>-</td><td>0.027</td><td>-</td><td>-</td></tr></table>

2.5.2 耐腐蚀性能 国产航空煤油无论有无 $\mathrm{CS}_2$ 添加剂，对GH1140合金均无腐蚀作用，而对镍基合金，必须有添加剂才能防止腐蚀。若用国外航空煤油，有时也发现有严重的坑状腐蚀[3,17]。

# 3力学性能

# 3.1 技术标准规定的性能

3.1.1 技术标准规定的力学性能见表3-1。

表3-1  

<table><tr><td rowspan="3">品 种</td><td rowspan="3">标 准 号</td><td colspan="3">室温拉伸性能</td><td colspan="3">800℃拉伸性能</td></tr><tr><td>σb/MPa</td><td>δ5/%</td><td>ψ/%</td><td>σb/MPa</td><td>δ5/%</td><td>ψ/%</td></tr><tr><td colspan="6">不 小 于</td></tr><tr><td>热轧板</td><td>GJB 3317-1998</td><td>635</td><td>40</td><td>45</td><td>245</td><td>40</td><td>50</td></tr><tr><td>冷轧板</td><td>GJB 1952-1994</td><td>635</td><td>40</td><td>-</td><td>225</td><td>40</td><td>-</td></tr><tr><td>带 材</td><td>GJB 3318-1998</td><td>635</td><td>40</td><td>-</td><td>-</td><td>-</td><td>-</td></tr><tr><td>棒 材</td><td>GJB 3165-1998</td><td>620</td><td>40</td><td>45</td><td>245</td><td>40</td><td>50</td></tr><tr><td>环形件毛坯</td><td>GJB 3020-1997</td><td>620</td><td>40</td><td>45</td><td>245</td><td>40</td><td>50</td></tr><tr><td>冷镦用冷拉丝</td><td>GJB 3167-1998</td><td>≤735</td><td>40</td><td>-</td><td>-</td><td>-</td><td>-</td></tr><tr><td>航空用无缝管</td><td>GJB 2297-1995</td><td>635</td><td>40</td><td>-</td><td>225</td><td>40</td><td>-</td></tr><tr><td>一般用途管材</td><td>GB/T 15062-1994</td><td>590</td><td>35</td><td>-</td><td>-</td><td>-</td><td>-</td></tr></table>

注：1 $\leqslant 0.25\mathrm{mm}$ 厚的带材 $\sigma_{\mathrm{b}} \geqslant 570\mathrm{MPa}, \delta_{3}$ 实测。  
2 环坏力学性能试验结果供参考。

3.1.2 拉伸性能的生产检验数据经统计处理后的各基值见表3-2。

表3-2  

<table><tr><td rowspan="2">品种</td><td rowspan="2">θ/C</td><td rowspan="2">统计试样数n</td><td colspan="4">σb/MPa</td><td colspan="2">δ5/%</td><td colspan="2">ψ/%</td><td rowspan="2">品种</td><td rowspan="2">θ/C</td><td rowspan="2">统计试样数n</td><td colspan="4">σb/MPa</td><td colspan="2">δ5/%</td><td colspan="2">ψ/%</td></tr><tr><td>A</td><td>B</td><td>S</td><td>X</td><td>S</td><td>X</td><td>S</td><td>X</td><td>A</td><td>B</td><td>S</td><td>X</td><td>S</td><td>X</td><td>S</td><td>X</td></tr><tr><td rowspan="2">薄板</td><td>20</td><td>370</td><td>650</td><td>675</td><td>635</td><td>700</td><td>40</td><td>46</td><td>-</td><td>-</td><td>中板</td><td>800</td><td>148</td><td>235</td><td>250</td><td>245</td><td>267</td><td>40</td><td>82</td><td>50</td><td>77</td></tr><tr><td>800</td><td>370</td><td>210</td><td>230</td><td>225</td><td>251</td><td>40</td><td>82</td><td>-</td><td>-</td><td>管材</td><td>20</td><td>146</td><td>640</td><td>695</td><td>635</td><td>768</td><td>40</td><td>46</td><td>-</td><td>-</td></tr><tr><td>中板</td><td>20</td><td>148</td><td>680</td><td>700</td><td>635</td><td>723</td><td>40</td><td>44</td><td>45</td><td>67</td><td></td><td></td><td></td><td></td><td></td><td></td><td></td><td></td><td></td><td></td><td></td></tr></table>

3.2 室温及各种温度下的力学性能。

3.2.1 硬度  
3.2.1.1 合金在锤上变形时变形温度和变形量对硬度的影响见图3-1。  
3.2.1.2轧制温度和变形量对原始晶粒度 $6\sim 8$ 级的热轧板硬度的影响见图3-2。

图片摘要：该图主要展示 3 1 在锤上变形时变形温度和变形量对合金硬度的影响（未热处理）[10]。
![](images/f55772cbf5b42fc286d7366a2354c36d2394d886e5301024979240e5850e3eef.jpg)  
图3-1 在锤上变形时变形温度和变形量对合金硬度的影响（未热处理）[10]

图片摘要：该图主要展示 3 1 在锤上变形时变形温度和变形量对合金硬度的影响（未热处理）[10]。
![](images/fad11bc83f93f3cc1f814128454f62927886553fe47e23e5e576b56a435d311e.jpg)  
图3-2 轧制温度和变形量对热轧板硬度的影响[11]

3.2.1.3 固溶温度对热轧板硬度的影响见图3-3。  
3.2.1.4 平整变形量对冷轧成品板硬度的影响见图3-4。

图片摘要：该图主要展示 3 2 轧制温度和变形量对热轧板硬度的影响[11]。
![](images/0c163a5627c54cb6a1ef70d93b3d6c1c74b85f4b787f93236e25496ba933b044.jpg)  
图3-3固溶温度对热轧板硬度的影响[5]

图片摘要：该图主要展示 3 3固溶温度对热轧板硬度的影响[5]。
![](images/4f3ba678de333755e7d67d2b2fc40bf339a648a81f60bfe5b17b617b198806c8.jpg)  
图3-4 平整变形量对冷轧成品板硬度的影响[11]

3.2.1.5 板材经 $1080^{\circ}\mathrm{C}$ 固溶和长期时效后，硬度的变化见图3-5。

3.2.2 拉伸性能  
3.2.2.1 熔炼工艺和铝、钛含量对冷轧薄板(1080℃固溶后)800℃拉伸性能的影响见图3-6。  
3.2.2.2 冷轧变形量对薄板室温拉伸性能的影响见图3-7。

图片摘要：该图主要展示 3 4 平整变形量对冷轧成品板硬度的影响[11]。
![](images/8b68deedaf68bd413d9f23e79c70d0f2289b47fe7681548a3e0e13460d6aad22.jpg)  
图3-5 板材长期时效后硬度的变化[6,8]

图片摘要：该图主要展示 3 5 板材长期时效后硬度的变化[6,8]。
![](images/e49940eaf89b3311ff2c22283c62b62c2b67ca3767ac54004bf336fcb18a1f69.jpg)  
图3-7 冷轧变形量对薄板室温拉伸性能的影响[1.5]

图片摘要：该图主要展示 3 7 冷轧变形量对薄板室温拉伸性能的影响[1.5]。
![](images/ee60602164dfc99c03365257c69e72dc11a6d76169ef73168f000b84f348e540.jpg)  
1—非真空感应+电渣、非真空感应十自耗；2—真空感应、真空感应+电渣和真空感应十自耗；3—非真空感应；4—电弧炉（热轧中板）  
图3-6 熔炼工艺和铝、钛含量对冷轧薄板 $800^{\circ}\mathrm{C}$ 拉伸性能的影响[6]

3.2.2.3 固溶温度对冷轧薄板室温和高温拉伸性能的影响见图3-8和图3-9。板材在 $1080^{\circ}\mathrm{C}$ 固溶处理时的保温时间对拉伸性能的影响见图3-10。冷却方式对拉伸性能的影响见表3-3。

图片摘要：该图主要展示 3 6 熔炼工艺和铝、钛含量对冷轧薄板 拉伸性能的影响[6]。
![](images/a01756c79ed753c629a04be67d5bb956b83ed999b8d4696f6270c7e442bae1e4.jpg)  
图3-8 固溶温度对冷轧薄板室温拉伸性能的影响[7]

图片摘要：该图主要展示 3 8 固溶温度对冷轧薄板室温拉伸性能的影响[7]。
![](images/d9b74328f154e64ba9c3d4022e59f1ec91156f0f60aab5fe8deb5847e14244c1.jpg)  
图3-9固溶温度对冷轧薄板高温拉伸性能的影响[7]

图片摘要：该图主要展示 3 9固溶温度对冷轧薄板高温拉伸性能的影响[7]。
![](images/d72f2799dcad8d623e8dbf6e9043a2a3faa3b6f7cb262c1da2d43e1888c88d5e.jpg)

图片摘要：该图主要展示 3 9固溶温度对冷轧薄板高温拉伸性能的影响[7]。
![](images/97f5d2b74d5672e5438f59761427a698b7becf6b12d16d70c056d3b1106c4f8f.jpg)  
图3-10板材在 $1080^{\circ}C$ 固溶处理时保温时间对拉伸性能的影响[7]

3.2.2.4 板材经 $1050^{\circ}\mathrm{C}$ 固溶后，平整变形量对成品板室温拉伸性能的影响见图3-11。

表3-3  

<table><tr><td colspan="3">热处理规范</td><td colspan="2">20℃拉伸性能</td><td colspan="2">800℃拉伸性能</td></tr><tr><td>θ/C</td><td>保温/min</td><td>冷却方式</td><td>σb/MPa</td><td>δ5/%</td><td>σb/MPa</td><td>δ5/%</td></tr><tr><td rowspan="3">1080</td><td rowspan="3">10</td><td>水冷</td><td>681</td><td>47</td><td>247</td><td>64</td></tr><tr><td>风冷</td><td>668</td><td>49</td><td>267</td><td>66</td></tr><tr><td>空冷</td><td>677</td><td>48</td><td>240</td><td>76</td></tr></table>

3.2.2.5 厚度对冷轧薄板供应状态室温拉伸性能的影响见图3-12，对 $800^{\circ}\mathrm{C}$ 拉伸性能的影响见图3-13。

3.2.2.6 冷轧薄板和热轧中板在各个温度下的典型拉伸性能见表3-4。

图片摘要：该图主要展示 3 3。
![](images/07a0c4a143397b9201b746902d570f7992cdc396aaa6409d4f76d9ac4749c1e0.jpg)  
图3-12 厚度对冷轧薄板室温拉伸性能的影响[5]

图片摘要：该图主要展示 3 12 厚度对冷轧薄板室温拉伸性能的影响[5]。
![](images/b75a4f34f8770ebe53aadb6f1436dead8f36efbeb282213072f1cd40ab8dcd60.jpg)  
图3-11 平整变形量对成品板室温拉伸性能的影响[1]

图片摘要：该图主要展示 3 11 平整变形量对成品板室温拉伸性能的影响[1]。
![](images/b40d1437e7c17c0270b217984bab65d2fa86f45beef409eb93aee7ed22ef5c3b.jpg)  
图3-13 厚度对冷轧薄板800C拉伸性能的影响[5]

表3-4[1,3.5]  

<table><tr><td>品种规格/mm</td><td>状态</td><td>θ/C</td><td>σb/MPa</td><td>σP0.2/MPa</td><td>δ5/%</td><td>ψ/%</td><td>品种规格/mm</td><td>状态</td><td>θ/C</td><td>σb/MPa</td><td>σP0.2/MPa</td><td>δ5/%</td><td>ψ/%</td></tr><tr><td rowspan="5">热轧中板(δ8.5)</td><td rowspan="5">固溶1080℃,15min,空冷</td><td>20</td><td>658</td><td>-</td><td>47</td><td>69</td><td rowspan="8">冷轧薄板(δ1.5)</td><td rowspan="8">固溶1080℃,10min,空冷</td><td>20</td><td>647~677</td><td>255</td><td>44~48</td><td>-</td></tr><tr><td>700</td><td>423</td><td>-</td><td>61</td><td>56</td><td>300</td><td>576~588</td><td>-</td><td>46</td><td>-</td></tr><tr><td>800</td><td>263</td><td>-</td><td>82</td><td>59</td><td>400</td><td>587~598</td><td>-</td><td>47~48</td><td>-</td></tr><tr><td>900</td><td>158</td><td>-</td><td>95</td><td>89</td><td>500</td><td>528~557</td><td>176~206</td><td>46~50</td><td>-</td></tr><tr><td>1000</td><td>78</td><td>-</td><td>124</td><td>92</td><td>600</td><td>499~549</td><td>163~203</td><td>42~49</td><td>-</td></tr><tr><td rowspan="4">冷轧薄板(δ1.2)</td><td rowspan="4">固溶1150℃,10min,空冷</td><td>20</td><td>619</td><td>-</td><td>50</td><td>-</td><td>700</td><td>409~436</td><td>169~355</td><td>37~58</td><td>-</td></tr><tr><td>800</td><td>245</td><td>-</td><td>79</td><td>-</td><td>800</td><td>250~272</td><td>148~199</td><td>46~79</td><td>-</td></tr><tr><td>900</td><td>147</td><td>-</td><td>106</td><td>-</td><td>900</td><td>129~138</td><td>-</td><td>77~85</td><td>-</td></tr><tr><td>1000</td><td>83</td><td>-</td><td>78</td><td>-</td><td></td><td></td><td></td><td></td><td></td><td></td><td></td></tr></table>

注： $\delta 1.5 \mathrm{~mm}$ 的冷轧板为 $w(\mathrm{Al} + \mathrm{Ti})$ 水平不同的2个炉号的数据。

3.2.2.7 热轧棒材在 $800\sim 1200^{\circ}C$ 温度范围内的拉伸性能见图3-14。

3.2.2.8 板材喷涂珐琅涂层后，拉伸性能的变化见图3-15。

3.2.2.9 高 $\mathrm{Al + Ti(C0.10\%)}$ ；Al $0.57\%$ ；Ti $1.15\%$ )合金板材，经 $1080^{\circ}C$ 固溶和长期时效后，室温和 $550^{\circ}C$ 拉伸性能的变化见图3-16。低 $\mathrm{Al + Ti(C0.073\%)}$ ；Al $0.33\%$ ；Ti $0.835\%$ )合金板材，经固溶和长期时效后，室温拉伸性能的变化见图3-17， $550^{\circ}C$ 拉伸性能的变化见图3-18。

图片摘要：该图主要展示 3 14 热轧棒材在高温下的拉伸塑性和强度[10]。
![](images/540ac6ec51132a79dbd83b95a0b542abcb429e323269668c3732c8cea942a1d3.jpg)  
图3-14 热轧棒材在高温下的拉伸塑性和强度[10]

图片摘要：该图主要展示 3 14 热轧棒材在高温下的拉伸塑性和强度[10]。
![](images/d4b7ab9a281933b415ca8694e5d584b7c8a58aab4d62fed4ffdfc5fe3347c848.jpg)  
图3-15 喷涂珐琅涂层对板材拉伸性能的影响[15]

图片摘要：该图主要展示 3 15 喷涂珐琅涂层对板材拉伸性能的影响[15]。
![](images/af3e43506efb34b1030636951bd17163b17f09e997e9b7e3b82742fc8b9c1a8f.jpg)  
图3-16 高 $\mathrm{Al + Ti}$ 合金板材长期时效后室温和 $550^{\circ}C$ 拉伸性能的变化[6,8]

3.2.2.10 长期时效对板材高温拉伸性能的影响见表3-5。

图片摘要：该图主要展示 3 16 高 合金板材长期时效后室温和 拉伸性能的变化[6,8]。
![](images/9e67e706e2292dde4fc062a113c165669382c9cf7e49bc672d3b2580ba50d525.jpg)  
图3-17 低 $\mathbf{A}\mathbf{l} + \mathbf{T}\mathbf{i}$ 合金板材长期时效后室温拉伸性能的变化[8]

图片摘要：该图主要展示 3 17 低 合金板材长期时效后室温拉伸性能的变化[8]。
![](images/337d466d6a2d714c7c426c17a3bb81c25c7d3f8cc2582b78088190bd228cedea.jpg)  
图3-18 低 $\mathrm{Al + Ti}$ 合金板材长期时效后 $550^{\circ}C$ 拉伸性能的变化[8]

表3-5[1,6,8]  

<table><tr><td rowspan="2">炉号和主要成分/%</td><td colspan="2">时效规范</td><td colspan="2">700C拉伸</td><td colspan="2">800C拉伸</td></tr><tr><td>θ/C</td><td>t/h</td><td>σb/MPa</td><td>δs/%</td><td>σb/MPa</td><td>δs/%</td></tr><tr><td rowspan="21">低Al+Ti炉号w(C):0.073;w(Cr):21.00;w(Ni):37.20;w(W):1.61;w(Mo):2.25;w(Al):0.33;w(Ti):0.835</td><td colspan="2">固溶1080C</td><td>373</td><td>47</td><td>249</td><td>49</td></tr><tr><td rowspan="5">550</td><td>200</td><td>398</td><td>51</td><td>246</td><td>43</td></tr><tr><td>400</td><td>416</td><td>37</td><td>253</td><td>59</td></tr><tr><td>700</td><td>479</td><td>35</td><td>249</td><td>79</td></tr><tr><td>1000</td><td>486</td><td>40</td><td>242</td><td>69</td></tr><tr><td>2000</td><td>500</td><td>35</td><td>247</td><td>77</td></tr><tr><td rowspan="5">700</td><td>200</td><td>442</td><td>30</td><td>262</td><td>70</td></tr><tr><td>400</td><td>418</td><td>36</td><td>271</td><td>65</td></tr><tr><td>700</td><td>436</td><td>39</td><td>277</td><td>58</td></tr><tr><td>1000</td><td>455</td><td>41</td><td>291</td><td>50</td></tr><tr><td>2000</td><td>458</td><td>33</td><td>259</td><td>52</td></tr><tr><td rowspan="5">800</td><td>200</td><td>374</td><td>39</td><td>243</td><td>65</td></tr><tr><td>400</td><td>368</td><td>27</td><td>241</td><td>64</td></tr><tr><td>700</td><td>367</td><td>40</td><td>236</td><td>63</td></tr><tr><td>1000</td><td>371</td><td>45</td><td>229</td><td>46</td></tr><tr><td>2000</td><td>378</td><td>22</td><td>207</td><td>35</td></tr><tr><td rowspan="5">900</td><td>200</td><td>366</td><td>46</td><td>233</td><td>70</td></tr><tr><td>400</td><td>356</td><td>25</td><td>231</td><td>79</td></tr><tr><td>700</td><td>349</td><td>36</td><td>219</td><td>57</td></tr><tr><td>1000</td><td>343</td><td>27</td><td>232</td><td>46</td></tr><tr><td>2000</td><td>327</td><td>23</td><td>226</td><td>27</td></tr><tr><td rowspan="9">高Al+Ti炉号w(C):0.10;w(Cr):21.00;w(Ni):37.57;w(W):1.74;w(Mo):2.23;w(Al):0.57;w(Ti):1.15</td><td colspan="2">固溶1080C</td><td>487</td><td>41</td><td>304</td><td>92</td></tr><tr><td rowspan="2">550</td><td>200</td><td>503</td><td>37</td><td>330</td><td>76</td></tr><tr><td>400</td><td>491</td><td>30</td><td>306</td><td>74</td></tr><tr><td rowspan="2">700</td><td>200</td><td>594</td><td>34</td><td>313</td><td>64</td></tr><tr><td>400</td><td>517</td><td>41</td><td>320</td><td>74</td></tr><tr><td rowspan="2">800</td><td>200</td><td>445</td><td>39</td><td>279</td><td>83</td></tr><tr><td>400</td><td>429</td><td>34</td><td>253</td><td>89</td></tr><tr><td rowspan="2">900</td><td>200</td><td>501</td><td>25</td><td>232</td><td>84</td></tr><tr><td>400</td><td>506</td><td>25</td><td>243</td><td>92</td></tr></table>

3.2.2.11 板材制造的火焰筒部件，在航空发动机上使用 $2080\mathrm{h}$ 后的拉伸性能见表3-6。

表3-6[4]  

<table><tr><td rowspan="2">取样部位</td><td rowspan="2">估计工作温度/℃</td><td colspan="2">20℃</td><td colspan="2">550℃</td><td colspan="2">700℃</td><td colspan="2">800℃</td></tr><tr><td>σb/MPa</td><td>δs/%</td><td>σb/MPa</td><td>δs/%</td><td>σb/MPa</td><td>δs/%</td><td>σb/MPa</td><td>δs/%</td></tr><tr><td>第二外环</td><td>&lt;550~700</td><td>804</td><td>33</td><td>654</td><td>29</td><td>482</td><td>19</td><td>318</td><td>34</td></tr><tr><td>第二内环</td><td>&lt;550~700</td><td>801</td><td>35</td><td>626</td><td>25</td><td>485</td><td>15</td><td>322</td><td>31</td></tr><tr><td>第三外环</td><td>&lt;550~550</td><td>722</td><td>41</td><td>626</td><td>31</td><td>594</td><td>20</td><td>323</td><td>42</td></tr><tr><td>第四外环</td><td>550~700</td><td>816</td><td>29</td><td>668</td><td>23</td><td>537</td><td>24</td><td>285</td><td>51</td></tr><tr><td>第五内环</td><td>&lt;500~550</td><td>744</td><td>40</td><td>551</td><td>35</td><td>459</td><td>21</td><td>275</td><td>44</td></tr><tr><td>GH1140板材</td><td>-</td><td>690</td><td>42</td><td>561</td><td>39</td><td>420</td><td>52</td><td>254</td><td>66</td></tr></table>

3.2.3 冲击性能 热轧棒材在高温下的冲击韧性见图3-19。  
3.2.4 弯曲性能  
3.2.4.1 当钳口半径5倍于板材厚度时，供应状态 $\delta 1.5\mathrm{mm}$ 厚冷轧薄板反复弯曲至断裂的次数为 $21\sim 24$ 次。  
3.2.4.2 长期时效对高 $\mathrm{Al + Ti}$ 和低 $\mathrm{Al + }$ Ti(同3.2.2.9条注)合金板材反复弯曲次数的影响见图3-20和图3-21。

图片摘要：该图主要展示 3 20 长期时效对高 合金反复弯曲性能的影响[6.8]。
![](images/90aa4e48225245841b27e080b28135a3b5da912cbb3cedc1ada119aec39b92d1.jpg)  
图3-20 长期时效对高 $\mathrm{Al + Ti}$ 合金反复弯曲性能的影响[6.8]

图片摘要：该图主要展示 3 20 长期时效对高 合金反复弯曲性能的影响[6.8]。
![](images/7e761407c45e9629ceb75d1a3c961ad8fe74fd4097811f3922df51acdcbf5f52.jpg)  
图3-19 合金高温冲击韧性[10]

图片摘要：该图主要展示 3 19 合金高温冲击韧性[10]。
![](images/8588f85ea871ff2399dbf2872f0d77f6d602525f28b2b562362004e4569a9cc8.jpg)  
图3-21 长期时效对低 $\mathrm{Al + Ti}$ 合金反复弯曲性能的影响[8]

3.3 持久和蠕变性能

3.3.1 高温持久性能

3.3.1.1 固溶温度对冷轧薄板持久性能的影响见图3-22。板材在 $1080^{\circ}\mathrm{C}$ 固溶处理时的保温时间对持久强度的影响见图3-23。

图片摘要：该图主要展示 3 21 长期时效对低 合金反复弯曲性能的影响[8]。
![](images/67c334a7521eb811e26873a85aeb982b59697fea9b699005ccbc68aed073028d.jpg)  
图3-22固溶温度（保温10min）对冷轧薄板持久性能的影响[7]

图片摘要：该图主要展示 3 22固溶温度（保温10min）对冷轧薄板持久性能的影响[7]。
![](images/0023f85daa2eaceb6b422ddffa45b7500aebfbfef640c24620bd3f4cc7281154.jpg)  
试验条件： $\theta = 800\mathrm{C},\sigma = 88\mathrm{MPa}$   
图3-23板材在 $1080^{\circ}\mathrm{C}$ 固溶处理时的保温时间对持久性能的影响[7]

3.3.1.2 板材在不同温度下的持久强度见表3-7。

表3-7  

<table><tr><td rowspan="2">品种规格/mm</td><td rowspan="2">状态</td><td rowspan="2">θ/C</td><td>σ10</td><td>σ100</td><td>σ200</td><td>σ500</td><td>σ1000</td><td>σ2000</td><td>σ5000</td><td>σ10000</td></tr><tr><td colspan="8">MPa</td></tr><tr><td rowspan="6">薄板(δ1.5)</td><td rowspan="6">1080℃10min,空冷</td><td>600</td><td>510</td><td>450</td><td>431</td><td>402</td><td>382</td><td>-</td><td>-</td><td>-</td></tr><tr><td>700</td><td>353</td><td>235</td><td>216</td><td>176</td><td>157</td><td>137</td><td>108</td><td>93</td></tr><tr><td>750</td><td>240</td><td>147</td><td>127</td><td>103</td><td>86</td><td>-</td><td>-</td><td>-</td></tr><tr><td>800</td><td>147</td><td>78</td><td>63</td><td>47</td><td>38</td><td>30</td><td>24</td><td>-</td></tr><tr><td>850</td><td>80</td><td>41</td><td>34</td><td>27</td><td>22</td><td>-</td><td>-</td><td>-</td></tr><tr><td>900</td><td>43</td><td>26</td><td>24</td><td>21</td><td>18</td><td>-</td><td>-</td><td>-</td></tr><tr><td rowspan="2">薄板(δ1.2)</td><td rowspan="2">1150℃10min,空冷</td><td>800</td><td>130</td><td>93</td><td>85</td><td>75</td><td>67</td><td>-</td><td>-</td><td>-</td></tr><tr><td>900</td><td>65</td><td>35</td><td>30</td><td>24</td><td>20</td><td>-</td><td>-</td><td>-</td></tr><tr><td>中板(δ8.5)</td><td>1080℃,空冷</td><td>800</td><td>123</td><td>80</td><td>70</td><td>60</td><td>-</td><td>-</td><td>-</td><td>-</td></tr></table>

注：根据热强参数综合曲线和持久应力-寿命曲线确定。

3.3.1.3 冷轧薄板经 $1080^{\circ}\mathrm{C}$ 固溶后的持久应力-寿命曲线见图3-24。经 $1150^{\circ}\mathrm{C}$ 固溶后的持久应力-寿命曲线见图3-25。

图片摘要：该图主要展示 3 7。
![](images/9b15590cbe0445bc4fc725f7b2fb6207923f54cc76d717391b9a1634933bfd93.jpg)  
图3-24冷轧薄板于1080℃固溶状态的持久应力-寿命曲线[1~9.5]

3.3.1.4 冷轧薄板于 $1080^{\circ}\mathrm{C}$ 固溶状态的热强参数综合曲线见图3-26。  
3.3.1.5 合金喷涂各种珐琅涂层后对板材持久性能的影响见图3-27。  
3.3.1.6 冷轧薄板在高温长期时效后持久性能的变化见表3-8。

图片摘要：该图主要展示 3 24冷轧薄板于1080℃固溶状态的持久应力 寿命曲线[1~9.5]。
![](images/ea5aba13536c5390a704fa2bf730e8712c86fbfb5e7f86875ede9e990f12b404.jpg)  
图3-25 冷轧薄板经1150C固溶后的持久应力-寿命曲线[1.5]

图片摘要：该图主要展示 3 25 冷轧薄板经1150C固溶后的持久应力 寿命曲线[1.5]。
![](images/cf5b3b18f3e2f9679cdee10d6b244e3fd19cdd0d731aa2e73a3d2d0746a6f519.jpg)  
图3-27 珠琅涂层对板材持久性能的影响[15]

图片摘要：该图主要展示 3 27 珠琅涂层对板材持久性能的影响[15]。
![](images/b5c9ccfe2d4b93a7864d809e6a6f4bada424f606ca18bf0d4b17ce99e57db097.jpg)  
图3-26 冷轧薄板于 $1080^{\circ}\mathrm{C}$ 固溶状态的热强参数综合曲线[1~3]

表3-8[1.6.4]  

<table><tr><td rowspan="2">炉号和主要成分/%</td><td colspan="2">时效规范</td><td colspan="4">持久性能</td></tr><tr><td>θ/C</td><td>t/h</td><td>θ/C</td><td>σ/MPa</td><td>t/h</td><td>δ5/%</td></tr><tr><td rowspan="21">低Al+Ti炉号w(C):0.073;w(Cr):21.00;w(Ni):37.20;w(W):1.61;w(Mo):2.25;w(Al):0.33;w(Ti):0.835</td><td colspan="2">固溶1080℃</td><td>800</td><td>69</td><td>114</td><td>60</td></tr><tr><td rowspan="5">550</td><td>200</td><td rowspan="5">800</td><td rowspan="5">69</td><td>181</td><td>34</td></tr><tr><td>400</td><td>118</td><td>-</td></tr><tr><td>700</td><td>116</td><td>57</td></tr><tr><td>1000</td><td>103</td><td>53</td></tr><tr><td>2000</td><td>159</td><td>52</td></tr><tr><td rowspan="5">700</td><td>200</td><td rowspan="5">800</td><td rowspan="5">69</td><td>158</td><td>39</td></tr><tr><td>400</td><td>191</td><td>30</td></tr><tr><td>700</td><td>212</td><td>38</td></tr><tr><td>1000</td><td>143</td><td>37</td></tr><tr><td>2000</td><td>89</td><td>60</td></tr><tr><td rowspan="5">800</td><td>200</td><td rowspan="5">800</td><td rowspan="5">69</td><td>92</td><td>65</td></tr><tr><td>400</td><td>88</td><td>50</td></tr><tr><td>700</td><td>71</td><td>61</td></tr><tr><td>1000</td><td>74</td><td>59</td></tr><tr><td>2000</td><td>61</td><td>45</td></tr><tr><td rowspan="5">900</td><td>200</td><td rowspan="5">800</td><td rowspan="5">69</td><td>91</td><td>58</td></tr><tr><td>400</td><td>92</td><td>52</td></tr><tr><td>700</td><td>70</td><td>52</td></tr><tr><td>1000</td><td>125</td><td>80</td></tr><tr><td>2000</td><td>87</td><td>-</td></tr></table>

续表3-8   

<table><tr><td rowspan="2">炉号和主要成分/%</td><td colspan="2">时效规范</td><td colspan="4">持久性能</td></tr><tr><td>θ/C</td><td>t/h</td><td>θ/C</td><td>σ/MPa</td><td>t/h</td><td>δs/%</td></tr><tr><td rowspan="9">高Al+Ti炉号w(C):0.10;w(Cr):21.00;w(Ni):37.57;w(W):1.74;w(Mo):2.23;w(Al):0.57;w(Ti):1.15</td><td colspan="2">固溶1080℃</td><td>800</td><td>78</td><td>119</td><td>28</td></tr><tr><td rowspan="2">550</td><td>200</td><td rowspan="2">800</td><td rowspan="2">78</td><td>132</td><td>23</td></tr><tr><td>400</td><td>156</td><td>23</td></tr><tr><td rowspan="2">700</td><td>200</td><td rowspan="2">800</td><td rowspan="2">78</td><td>70</td><td>49</td></tr><tr><td>400</td><td>139</td><td>30</td></tr><tr><td rowspan="2">800</td><td>200</td><td rowspan="2">800</td><td rowspan="2">78</td><td>138</td><td>35</td></tr><tr><td>400</td><td>66</td><td>57</td></tr><tr><td rowspan="2">900</td><td>200</td><td rowspan="2">800</td><td rowspan="2">78</td><td>113</td><td>36</td></tr><tr><td>400</td><td>69</td><td>55</td></tr></table>

# 3.3.1.7 板材制造的火焰筒部件，在航空发动机上使用2080h后的持久性能见表3-9。

表3-9[4]  

<table><tr><td rowspan="2">取样部位</td><td rowspan="2">估计工作温度/℃</td><td colspan="2">持久700C,235MPa</td><td colspan="2">持久800C,78MPa</td></tr><tr><td>t/h</td><td>δs/%</td><td>t/h</td><td>δs/%</td></tr><tr><td>第二外环</td><td>&lt;550~700</td><td>150</td><td>9</td><td>204</td><td>-</td></tr><tr><td>第二内环</td><td>&lt;550~700</td><td>289</td><td>9</td><td>266</td><td>20</td></tr><tr><td>第三外环</td><td>&lt;550~550</td><td>322</td><td>8</td><td>127</td><td>-</td></tr><tr><td>第四外环</td><td>550~700</td><td>90</td><td>20</td><td>231</td><td>17</td></tr><tr><td>第五内环</td><td>&lt;500~550</td><td>283</td><td>-</td><td>191</td><td>18</td></tr><tr><td>GH1140板材</td><td>-</td><td>~100</td><td>6~32</td><td>~100</td><td>18~45</td></tr></table>

# 3.3.2 高温蠕变性能

# 3.3.2.1 固溶温度对冷轧薄板800C蠕变性能的影响见图3-28。

# 3.3.2.2 冷轧薄板固溶状态的蠕变强度见表3-10。

表3-10[1,s]  

<table><tr><td>品种</td><td>状态</td><td>θ/C</td><td>σ0.2/100/MPa</td><td>σ1/100/MPa</td><td>σ5/100/MPa</td></tr><tr><td rowspan="2">薄板δ1.5mm</td><td rowspan="2">固溶1080℃</td><td>800</td><td>-</td><td>66</td><td>74</td></tr><tr><td>900</td><td>10</td><td>14</td><td>19</td></tr><tr><td>薄板δ1.2mm</td><td>固溶1150℃</td><td>900</td><td>-</td><td>21</td><td>29</td></tr></table>

# 3.3.2.3 冷轧薄板在 $800\sim 900^{\circ}\mathrm{C}$ 的蠕变总塑性应变和蠕变应力间的关系曲线见图3-29。

图片摘要：该图主要展示 3 10[1,s]。
![](images/762208fad76055ac89b576b7d373bfb7e6ae3d6d91e21b6d2e331b4842503b86.jpg)  
图3-28 固溶温度对冷轧薄板 $800^{\circ}\mathrm{C}$ 蠕变性能的影响[7]

图3-29 蟋变总塑性应变和蠕变应力间的关系[1,5]  
图片摘要：该图主要展示 3 29 蟋变总塑性应变和蠕变应力间的关系[1,5]。
![](images/a986f4d29c10e08059aa1691d05c7c97ecf31e456f5b5330faded6228515fe57.jpg)  
$\circ$ 一厚度 $1.5\mathrm{mm}$ ，固溶 $1080^{\circ}C$ ；+一厚度 $1,2\mathrm{mm}$ ，固溶 $1150^{\circ}C$

# 3.4 疲劳性能

# 3.4.1 高周疲劳

# 3.4.1.1 薄板的高温弯曲振动疲劳强度见表3-11。

表3-11  

<table><tr><td>规格</td><td>状态</td><td>θ/℃</td><td>σ-1(107)/MPa</td><td>规格</td><td>状态</td><td>θ/C</td><td>σ-1(107)/MPa</td></tr><tr><td rowspan="2">板材(δ1.5mm)</td><td>供应状态</td><td>550</td><td>343</td><td rowspan="2">板材(δ1.5mm)</td><td>固溶1080℃,空冷</td><td>700</td><td>314</td></tr><tr><td>供应状态+喷丸</td><td>550</td><td>446</td><td>固溶1080℃,空冷</td><td>800</td><td>157</td></tr></table>

3.4.1.2 供应状态薄板在 $550^{\circ}\mathrm{C}$ 下的疲劳曲线见图3-30，于 $1080^{\circ}\mathrm{C}$ 固溶状态的高温疲劳曲线见图3-31。

图片摘要：该图主要展示 3 11。
![](images/aa042e2b11ffbb35630e8db38bb7efb11fc4237f77834b00f2728df62a9241a8.jpg)  
图3-30 薄板于 $550^{\circ}\mathrm{C}$ 的疲劳曲线[9]

图片摘要：该图主要展示 3 30 薄板于 的疲劳曲线[9]。
![](images/853844fd513205a194e0fda2c97b920ad0eca975434b5f8b8d36694d7454aeb7.jpg)  
图3-31 薄板于 $1080^{\circ}C$ 固溶状态的高温疲劳曲线[1~3]

3.4.1.3 薄板长期时效后高温疲劳性能的变化见表3-12。  
3.4.2 特种疲劳   
3.4.2.1 固溶温度对薄板热疲劳性能的影响见图3-32。

表3-12  

<table><tr><td colspan="2">时效规范</td><td colspan="2">550C疲劳</td><td colspan="2">800C疲劳</td><td colspan="2">时效规范</td><td colspan="2">550C疲劳</td><td colspan="2">800C疲劳</td></tr><tr><td>θ/C</td><td>t/h</td><td>σ-1/MPa</td><td>N/周</td><td>σ-1/MPa</td><td>N/周</td><td>θ/C</td><td>t/h</td><td>σ-1/MPa</td><td>N/周</td><td>σ1/MPa</td><td>N/周</td></tr><tr><td colspan="2">固溶 1080 C</td><td rowspan="5">363</td><td>1.206×10^6</td><td rowspan="5">186</td><td>2.025×10^5</td><td rowspan="2">800</td><td>400</td><td rowspan="4">363</td><td>3.893×10^4</td><td rowspan="4">186</td><td>3.007×10^6</td></tr><tr><td rowspan="2">550</td><td>400</td><td>3.957×10^5</td><td>2.379×10^6</td><td>1000</td><td>2.293×10^4</td><td>3.227×10^5</td></tr><tr><td>1000</td><td>1.014×10^6</td><td>&gt;1.175×10^7</td><td rowspan="2">900</td><td>400</td><td>3.573×10^4</td><td>7.88×10^5</td></tr><tr><td rowspan="2">700</td><td>400</td><td>5.60×10^4</td><td>4.395×10^6</td><td>1000</td><td>1.867×10^4</td><td>2.933×10^4</td></tr><tr><td>1000</td><td>7.473×10^4</td><td>&gt;2.695×10^7</td><td>-</td><td>-</td><td>-</td><td>-</td><td>-</td><td>-</td></tr></table>

3.4.2.2 喷涂各种珐琅涂层，对板材热疲劳性能的影响见图3-33。涂层的熔烧次数对热疲劳性能的影响见图3-34。

图片摘要：该图主要展示 3 12。
![](images/1b2f23ef678e11f429d8958e3b5224055bdc5922ce968285a6b17053559341d7.jpg)  
图3-32 固溶温度对板材热疲劳性能的影响[7]

图片摘要：该图主要展示 3 32 固溶温度对板材热疲劳性能的影响[7]。
![](images/f651cf79a702ad75d5fa4486aebf028d4c8f50221f89149fd2c0b15430d55f3d.jpg)  
图3-33 涂层对板材热疲劳性能的影响[15]

图片摘要：该图主要展示 3 33 涂层对板材热疲劳性能的影响[15]。
![](images/6c8636f835b7ee01efb52023f0741dacc3020474f5af2c929f29954dca62998d.jpg)  
图3-34 涂层熔烧次数对板材热疲劳性能的影响[15]

3.4.2.3 渗铝工艺对板材热疲劳性能的影响见表3-13。

表3-13[18]  

<table><tr><td>渗铝工艺</td><td>θ/C</td><td>N/周</td><td>裂纹长度/mm</td></tr><tr><td>GH1140板材</td><td rowspan="4">800→20</td><td rowspan="4">150</td><td>0.39</td></tr><tr><td>真空喷镀铝+950C,30min,扩散</td><td>0.55</td></tr><tr><td>真空喷镀铝+850C,30min,扩散</td><td>0.53</td></tr><tr><td>固体渗铝950C,60min</td><td>0.55</td></tr></table>

3.4.2.4 厚度对供应状态薄板热疲劳性能的影响见图3-35。  
3.4.2.5 试验温度对固溶状态薄板热疲劳性能的影响见图3-36。

图片摘要：该图主要展示 3 13[18]。
![](images/202eb7bc1d4691993cc350ecb3232a423ccac14d4ea3f5050673e3d83c3d4627.jpg)  
图3-35 厚度对供应状态薄板热疲劳性能的影响[1.5]

图片摘要：该图主要展示 3 35 厚度对供应状态薄板热疲劳性能的影响[1.5]。
![](images/b8c1d80244071a324dff10915b72439ce8ab5c1fd9058f277da1d8274f2dabc5.jpg)  
图3-36 试验温度对薄板热疲劳性能的影响[1,5]

3.4.2.6 低 $\mathrm{Al} + \mathrm{Ti}$ 和高 $\mathrm{Al} + \mathrm{Ti}$ 合金板材长期时效后，热疲劳性能的变化分别见图3-37和图3-38。

图片摘要：该图主要展示 3 36 试验温度对薄板热疲劳性能的影响[1,5]。
![](images/79bfb466dc8ad36617edac31952e57074532a7b5b23fe4b8aa1a6942f5bdd077.jpg)  
图3-37 低 $\mathbf{Al} + \mathbf{Ti}$ 合金 $(w(\mathrm{Al})$

$$
0.33\% ;w(\mathrm{Ti}):0.835\%)
$$

图片摘要：该图主要展示 3 37 低 合金。
![](images/8abbfe5dc35d229049fd1eb52b9bfde8c0f7e46aa651b398164de982110b2bf6.jpg)  
图3-38 高 $\mathbf{Al} + \mathbf{Ti}$ 合金板材 $(w(\mathbf{Al})$

$$
0.57\%; w(\text{Ti})1.15\% \text{时效} 400\text{h}\text{后} \\ \text{热疲劳性能的变化}^{[6,8]}\quad
$$

板材长期时效后热疲劳性能的变化[8]

3.4.2.7 板材制造的火焰筒部件，在航空发动机上使用 $2080\mathrm{h}$ 后的热疲劳性能见表3-14。

3.5 弹性性能  
3.5.1 弹性模量 见图3-39。  
3.6 断裂性能

表3-14  

<table><tr><td>取样部位</td><td>试样缺口部位
估计温度/℃</td><td>试验温度/℃</td><td>N/周</td><td>裂纹长度/mm</td><td>热变形/%</td></tr><tr><td>第二外环</td><td>&lt;550</td><td rowspan="7">800≈20</td><td rowspan="7">140</td><td>0.49</td><td>13.35</td></tr><tr><td>第二外环</td><td>700</td><td>0.90</td><td>0.44</td></tr><tr><td>第二内环</td><td>&lt;550</td><td>0.46</td><td>13.0</td></tr><tr><td>第三外环</td><td>&lt;550</td><td>0.53</td><td>13.5</td></tr><tr><td>第四外环</td><td>550</td><td>0.39</td><td>2.1</td></tr><tr><td>第五内环</td><td>&lt;500</td><td>0.51</td><td>12.65</td></tr><tr><td>GH1140板材</td><td>-</td><td>0.50</td><td>5.52</td></tr></table>

图片摘要：该图主要展示 3 14。
![](images/82f5d5bbfaed4920158cc0f938defb02e08334a9eeba0a49393a1eb9474d3b71.jpg)  
图3-39 弹性模量[1~3]

3.7 模拟试验性能 合金板材制造的小单管, 用国产大庆 1 号航空煤油未加任何添加剂, 试车 $200 \mathrm{~h}$ 后未发现腐蚀现象[17]。

# 4 组织结构

# 4.1 相变温度

# 4.2 时间-温度-组织转变曲线

# 4.3 合金组织结构

4.3.1 合金在固溶状态的组织为奥氏体基体, 还有少量一次 Ti(CN), 其数量约占合金重量的 $0.4\%$ . 在 $550 \sim 800^{\circ} \mathrm{C}$ 长期时效后又有 $\mathrm{Cr}_{23} \mathrm{C}_{6} \cdot \gamma^{\prime}$ 和 $\sigma, \mathrm{L}$ 相补充析出, $700^{\circ} \mathrm{C}$ 长期时效后析出量较多, 总量约 $8\%$ 左右。 $\mathrm{Cr}_{23} \mathrm{C}_{6}$ 析出温度范围为 $550 \sim 900^{\circ} \mathrm{C}$ , 在温度较低时呈细小链状, 随时效温度提高而逐渐长大, 并聚集成块状。 $\gamma^{\prime}$ 相是时效过程析出的主要强化相, 呈细小球状质点, 其析出温度范围为 $550 \sim 800^{\circ} \mathrm{C}, 700^{\circ} \mathrm{C}$ 时析出量最多, $\gamma^{\prime}$ 质点的大小、数量和稳定性取决于合金中 Al、Ti 的总量, 主要分布在晶内。 $\sigma$ 和 L 相是 $700 \sim 800^{\circ} \mathrm{C}$ 时效析出的两种有害相。分布在晶内, 呈针状(棒状)和块状, 在时效过程中迅速长大, 降低合金的强度和塑性。L 相为 $\mathrm{Fe}_{2} \mathrm{Mo}$ 型, $\sigma$ 相为 $\mathrm{FeCr}$ 型, $700^{\circ} \mathrm{C}$ 时这两种相同时析出, 以 $\sigma$ 相为主, L 相很少, $800^{\circ} \mathrm{C}$ 时 $\sigma$ 相单独析出, 最多时可达 $4 \%^{[1-4,14]}$ 。

4.3.2 合金在 $700^{\circ} \mathrm{C}$ 长期时效 $1000 \mathrm{~h}$ 过程中析出相数量的变化见图 4-1。

# 4.3.3 合金晶粒度

4.3.3.1 有关技术条件规定，冷轧薄板供应状态的晶粒度应在 $5\sim 8$ 级范围内，允许少量4级晶粒存在。  
4.3.3.2 固溶处理温度对热轧板晶粒度的影响见图4-2。

图片摘要：该图主要展示 4 1 合金在700C长期时效过程中析出相数量变化[1,2,14]。
![](images/24ce8b71198ede725a615d02dd191bcc4c004035c6b90aa2f3ad0edb6dc5ed8d.jpg)  
图4-1 合金在700C长期时效过程中析出相数量变化[1,2,14]

图片摘要：该图主要展示 4 1 合金在700C长期时效过程中析出相数量变化[1,2,14]。
![](images/77fe4607098cfb2c0dbefc3f09e0d76c394706c505a0ed5ea7004588e6c17e62.jpg)  
图4-2 固溶温度对热轧板晶粒度的影响[5]
