Repository: C-zj02/CFD-claw

<div align="center">

**English** | [中文](#中文版) | [Français](README_FR.md) | [Русский](README_RU.md) | [हिन्दी](README_HI.md) | [العربية](README_AR.md) | [Português](README_PT.md)

# 🚀 Claude Code Python

**A Complete Python Reimplementation Based on Real Claude Code Source**

*From TypeScript Source → Rebuilt in Python with ❤️*

***
**🔥 Active Development • New Features Weekly 🔥**

</div>

***

## 🎯 What is This?

**Clawd Code** is a **complete Python rewrite** of Claude Code, based on the **real TypeScript source code**.

File: RAG-data/中国航空材料手册(第2版) 第2卷 变形高温合金 铸造高温合金(1)801-874.pdf-ca6581f1-64aa-4d12-923d-53500e527d68.md (part 4 of 4)
表3-2.3  
<table><tr><td>θ/C</td><td>σP0.2/MPa</td><td>σb/MPa</td><td>δ/%</td><td>ψ/%</td><td>θ/C</td><td>σP0.2/MPa</td><td>σb/MPa</td><td>δ/%</td><td>ψ/%</td></tr><tr><td rowspan="2">20</td><td>815</td><td>1140</td><td>15</td><td>16.5</td><td>950</td><td>765</td><td>840</td><td>10.0</td><td>22.0</td></tr><tr><td>730</td><td>1000</td><td>18.0</td><td>16.5</td><td rowspan="2">1000</td><td>640</td><td>720</td><td>25.0</td><td>32.0</td></tr><tr><td>700</td><td>995</td><td>1090</td><td>8.5</td><td>21.0</td><td>580</td><td>675</td><td>19.0</td><td>38.0</td></tr><tr><td>760</td><td>1100</td><td>1180</td><td>6.5</td><td>17.0</td><td>1050</td><td>520</td><td>585</td><td>26.0</td><td>32.0</td></tr><tr><td>800</td><td>1240</td><td>1280</td><td>1.6</td><td>4.5</td><td rowspan="2">1100</td><td>395</td><td>500</td><td>32.0</td><td>45.0</td></tr><tr><td rowspan="2">850</td><td>1040</td><td>1110</td><td>3.0</td><td>7.5</td><td>345</td><td>420</td><td>34.0</td><td>53.0</td></tr><tr><td>1130</td><td>1140</td><td>11.0</td><td>15.5</td><td>1150</td><td>280</td><td>310</td><td>-</td><td>53.0</td></tr><tr><td rowspan="2">870</td><td>950</td><td>1040</td><td>10.0</td><td>14.5</td><td>1200</td><td>165</td><td>180</td><td>-</td><td>72.0</td></tr><tr><td>965</td><td>1000</td><td>6.5</td><td>9.5</td><td>1250</td><td>61</td><td>68</td><td>-</td><td>17.5</td></tr><tr><td>900</td><td>925</td><td>1000</td><td>4.0</td><td>9.5</td><td>-</td><td>--</td><td>-</td><td>-</td><td>-</td></tr></table>

图片摘要：该图主要展示 3 3。
![](images/906e2176c9ed520826343ebc6130032643735127535755195091a149a4474447.jpg)  
图3-1 IC6合金的拉伸性能[1]

3.2.2.2 长期时效后的拉伸性能见表3-4。

表3-4[1]  

<table><tr><td colspan="2">时效制度</td><td colspan="4">室温拉伸性能</td><td colspan="2">时效制度</td><td colspan="4">室温拉伸性能</td></tr><tr><td>θ/℃</td><td>t/h</td><td>σP0.2/MPa</td><td>σb/MPa</td><td>δ/%</td><td>ψ/%</td><td>θ/℃</td><td>t/h</td><td>σP0.2/MPa</td><td>σb/MPa</td><td>δ/%</td><td>ψ/%</td></tr><tr><td rowspan="5">900</td><td>0</td><td>700</td><td>1030</td><td>5.5</td><td>6.5</td><td rowspan="3">1000</td><td>200</td><td>560</td><td>860</td><td>9.0</td><td>-</td></tr><tr><td>100</td><td>670</td><td>970</td><td>5.0</td><td>4.5</td><td>306</td><td>475</td><td>105</td><td>20.0</td><td>-</td></tr><tr><td>300</td><td>635</td><td>1090</td><td>7.5</td><td>8.5</td><td>500</td><td>475</td><td>1060</td><td>19.0</td><td>-</td></tr><tr><td>500</td><td>620</td><td>990</td><td>5.0</td><td>5.5</td><td rowspan="5">1100</td><td>0</td><td>740</td><td>985</td><td>17.0</td><td>16.5</td></tr><tr><td>750</td><td>580</td><td>985</td><td>6.50</td><td>6.0</td><td>25</td><td>720</td><td>840</td><td>8.0</td><td>-</td></tr><tr><td rowspan="3">1000</td><td>0</td><td>790</td><td>975</td><td>8.5</td><td>-</td><td>100</td><td>680</td><td>715</td><td>3.3</td><td>-</td></tr><tr><td>100</td><td>610</td><td>915</td><td>8.5</td><td>-</td><td>500</td><td>520</td><td>875</td><td>5.5</td><td>9.0</td></tr><tr><td>120</td><td>490</td><td>980</td><td>17.0</td><td>-</td><td>-</td><td>-</td><td>-</td><td>-</td><td>-</td></tr></table>

3.2.3 冲击性能 见表3-5。  
3.3 持久和蠕变性能  
3.3.1 高温持久性能  
3.3.1.1 持久强度见表3-6。

表3-5  

<table><tr><td>θ/C</td><td>20</td><td>760</td><td>900</td><td>1050</td></tr><tr><td>akv/(kJ/m2)</td><td>420</td><td>240</td><td>270</td><td>125</td></tr></table>

表3-6  

<table><tr><td>θ/°C</td><td>760</td><td>800</td><td>850</td><td>900</td><td>950</td><td>980</td><td>1000</td><td>1040</td><td>1100</td></tr><tr><td>σ100/MPa</td><td>824</td><td>680</td><td>510</td><td>350</td><td>220</td><td>200</td><td>170</td><td>140</td><td>100</td></tr></table>

3.3.1.2 典型的持久性能见表3-7。

表3-7  

<table><tr><td rowspan="2">θ/C</td><td colspan="4">光滑试样</td><td colspan="2">缺口试样①</td><td rowspan="2">θ/C</td><td colspan="4">光滑试样</td><td colspan="2">缺口试样①</td></tr><tr><td>σ/MPa</td><td>t/h</td><td>δ/%</td><td>ψ/%</td><td>σH/MPa</td><td>t/h</td><td>σ/MPa</td><td>t/h</td><td>δ/%</td><td>ψ/%</td><td>σH/MPa</td><td>t/h</td></tr><tr><td rowspan="4">760</td><td>780</td><td>356</td><td>7.6</td><td>10.3</td><td rowspan="4">824</td><td rowspan="4">&gt;109</td><td>1000</td><td>150</td><td>117</td><td>41.7</td><td>38.1</td><td>-</td><td>-</td></tr><tr><td>804</td><td>197</td><td>4.8</td><td>3.0</td><td>1040</td><td>140</td><td>169</td><td>-</td><td>-</td><td>-</td><td>-</td></tr><tr><td>824</td><td>164</td><td>5.6</td><td>3.6</td><td rowspan="2">1050</td><td>140</td><td>95</td><td>17.1</td><td>38.6</td><td rowspan="2">-</td><td rowspan="2">-</td></tr><tr><td>800</td><td>169</td><td>6.1</td><td>10.5</td><td>150</td><td>68</td><td>41.2</td><td>54.3</td></tr><tr><td>800</td><td>680</td><td>128</td><td>8.0</td><td>14.5</td><td>-</td><td>-</td><td rowspan="6">1100</td><td>78.5</td><td>&gt;667</td><td>-</td><td>-</td><td rowspan="6">100</td><td rowspan="6">&gt;200</td></tr><tr><td>850</td><td>510</td><td>104</td><td>7.6</td><td>6.7</td><td>-</td><td>-</td><td>80</td><td>555</td><td>9.5</td><td>3.1</td></tr><tr><td>900</td><td>350</td><td>156</td><td>24.8</td><td>26.0</td><td>350</td><td>&gt;347</td><td>88.3</td><td>254</td><td>11.6</td><td>28.9</td></tr><tr><td>950</td><td>220</td><td>105</td><td>10.8</td><td>5.1</td><td>-</td><td>-</td><td>90</td><td>160</td><td>20.4</td><td>28.8</td></tr><tr><td>980</td><td>180</td><td>173</td><td>30.1</td><td>41.1</td><td>180</td><td>&gt;308</td><td>95</td><td>190</td><td>11.2</td><td>42.8</td></tr><tr><td>1000</td><td>170</td><td>126</td><td>39.9</td><td>33.5</td><td>-</td><td>-</td><td>120</td><td>125</td><td>12.0</td><td>34.2</td></tr></table>

① 缺口半径 $r = 0.5\mathrm{mm}$ 。

3.3.1.3 长期时效后的持久性能见表3-8。

表3-8[1]  

<table><tr><td colspan="2">时效制度</td><td colspan="9">高温持久性能</td></tr><tr><td rowspan="2">θ/C</td><td rowspan="2">t/h</td><td colspan="3">900 C,350MPa</td><td colspan="3">1100 C,90MPa</td><td colspan="3">1100 C,100MPa</td></tr><tr><td>t/h</td><td>δ/%</td><td>ψ/%</td><td>t/h</td><td>δ/%</td><td>ψ/%</td><td>t/h</td><td>δ/%</td><td>ψ/%</td></tr><tr><td rowspan="5">900</td><td>0</td><td>180</td><td>28.0</td><td>31.2</td><td>-</td><td>-</td><td>-</td><td>-</td><td>-</td><td>-</td></tr><tr><td>100</td><td>156</td><td>27.2</td><td>29.6</td><td>-</td><td>-</td><td>-</td><td>-</td><td>-</td><td>-</td></tr><tr><td>300</td><td>120</td><td>23.2</td><td>26.2</td><td>-</td><td>-</td><td>-</td><td>-</td><td>-</td><td>-</td></tr><tr><td>500</td><td>136</td><td>32.2</td><td>38.9</td><td>-</td><td>-</td><td>-</td><td>-</td><td>-</td><td>-</td></tr><tr><td>750</td><td>117</td><td>27.2</td><td>39.1</td><td>-</td><td>-</td><td>-</td><td>-</td><td>-</td><td>-</td></tr><tr><td rowspan="5">1000</td><td>0</td><td>-</td><td>-</td><td>-</td><td>≥100</td><td>-</td><td>-</td><td>-</td><td>-</td><td>-</td></tr><tr><td>120</td><td>-</td><td>-</td><td>-</td><td>76</td><td>-</td><td>-</td><td>-</td><td>-</td><td>-</td></tr><tr><td>306</td><td>-</td><td>-</td><td>-</td><td>176</td><td>-</td><td>-</td><td>-</td><td>-</td><td>-</td></tr><tr><td>500</td><td>-</td><td>-</td><td>-</td><td>123</td><td>-</td><td>-</td><td>-</td><td>-</td><td>-</td></tr><tr><td>1000</td><td>-</td><td>-</td><td>-</td><td>101</td><td>-</td><td>-</td><td>-</td><td>-</td><td>-</td></tr><tr><td rowspan="3">1100</td><td>0</td><td>-</td><td>-</td><td>-</td><td>&gt;100</td><td>-</td><td>-</td><td>&gt;100</td><td>-</td><td>-</td></tr><tr><td>100</td><td>-</td><td>-</td><td>-</td><td>-</td><td>-</td><td>-</td><td>97</td><td>-</td><td>-</td></tr><tr><td>500</td><td>-</td><td>-</td><td>-</td><td>75</td><td>-</td><td>-</td><td>-</td><td>-</td><td>-</td></tr></table>

3.3.1.4 典型的横向持久性能见表3-9   
3.3.1.5 比持久强度与其他导向叶片合金比较见表3-10。

# 3.3.1.6 热强参数综合曲线见图3-2。

表3-9[1]  

<table><tr><td>θ/℃</td><td>σ/MPa</td><td>t/h</td><td>δ/%</td><td>φ/%</td><td>θ/℃</td><td>σ/MPa</td><td>t/h</td><td>δ/%</td><td>φ/%</td></tr><tr><td>760</td><td>350</td><td>412</td><td>0.88</td><td>7.26</td><td>980</td><td>130</td><td>146</td><td>0.8</td><td>-</td></tr><tr><td>900</td><td>200</td><td>&gt;330</td><td>-</td><td>-</td><td>1050</td><td>70</td><td>252</td><td>1.2</td><td>1.6</td></tr><tr><td rowspan="2">980</td><td>90</td><td>&gt;354</td><td>-</td><td>-</td><td rowspan="2">1100</td><td>45</td><td>240</td><td>7.6</td><td>4.15</td></tr><tr><td>110</td><td>&gt;306</td><td>-</td><td>-</td><td>50</td><td>165</td><td>0.4</td><td>1.0</td></tr></table>

表3-10  

<table><tr><td rowspan="2">合金</td><td colspan="9">100h 比持久强度/(MPa/(g/cm³))</td></tr><tr><td>760℃</td><td>800℃</td><td>850℃</td><td>900℃</td><td>950℃</td><td>980℃</td><td>1000℃</td><td>1040℃</td><td>1100℃</td></tr><tr><td>IC6</td><td>104.3</td><td>86.1</td><td>64.56</td><td>44.3</td><td>27.85</td><td>25.3</td><td>21.5</td><td>17.7</td><td>13.92</td></tr><tr><td>DZ4</td><td>98.7</td><td>82.9</td><td>63.7</td><td>43.2</td><td>29.9</td><td>25.2</td><td>22.1</td><td>17.3</td><td>9.57</td></tr></table>

①100h 持久比强度即 100h 持久强度与合金密度之比值。

图片摘要：该图主要展示 3 10。
![](images/be427af663d6dc9f51f6b3d127744b59b840f8a838a55c1918a3831e6531cfe5.jpg)  
图3-2 IC6合金的热强参数综合曲线[1]

# 3.3.2 高温蠕变性能

# 3.3.2.1 蠕变强度见表3-11。

表3-11  

<table><tr><td rowspan="2">θ/C</td><td rowspan="2">σb/MPa</td><td colspan="2">100h的蠕变量/%</td><td rowspan="2">σ0.2/100/MPa</td><td rowspan="2">θ/C</td><td rowspan="2">σb/MPa</td><td colspan="2">100h的蠕变量/%</td><td rowspan="2">σ0.2/100/MPa</td></tr><tr><td>εr</td><td>εP</td><td>εr</td><td>εP</td></tr><tr><td>760</td><td>686</td><td>0.360</td><td>0.064</td><td>-</td><td rowspan="4">1100</td><td>75</td><td>0.453</td><td>0.374</td><td rowspan="4">73</td></tr><tr><td rowspan="3">900</td><td>275</td><td>0.450</td><td>0.204</td><td rowspan="3">200</td><td>55</td><td>0.162</td><td>0.136</td></tr><tr><td>196</td><td>0.383</td><td>0.186</td><td>70</td><td>0.121</td><td>0.076</td></tr><tr><td></td><td></td><td></td><td>73</td><td>0.166</td><td>0.086</td></tr></table>

# 3.3.2.2 蠕变曲线见图3-3和图3-4。

# 3.4 疲劳性能

3.4.1 高周疲劳 旋转弯曲疲劳性能见表3-12。

# 3.4.2 特种疲劳

3.4.2.1 热疲劳：按HB6660—1992《金属板材热疲劳试验方法》测定，同时测定DZ3合金的热疲劳性能，试验结果见表3-15。

图片摘要：该图主要展示 3 3 IC6合金760C，824MPa的蠕变曲线[1]。
![](images/a7a57b94167533815f6c7540e108fc29c07eeba1ec1b1f86343a7e93e285357c.jpg)  
图3-3 IC6合金760C，824MPa的蠕变曲线[1]

图片摘要：该图主要展示 3 3 IC6合金760C，824MPa的蠕变曲线[1]。
![](images/11712985f1118f51cb2255d102a64f7828a4aadbe917fe3b804cdd10dea79d3f.jpg)  
图3-4IC6合金1000C，150MPa的蠕变曲线[1]

表3-12  

<table><tr><td rowspan="2">θ/C</td><td colspan="3">光滑试样</td><td colspan="3">缺口试样</td></tr><tr><td>σmax/MPa</td><td>N/周</td><td>σD/MPa</td><td>σmax/MPa</td><td>N/周</td><td>σDH/MPa</td></tr><tr><td rowspan="8">700</td><td>600</td><td>1.01×104</td><td rowspan="8">380</td><td>580</td><td>5.97×104</td><td rowspan="8">340</td></tr><tr><td>500</td><td>7.49×105</td><td>520</td><td>7.82×104</td></tr><tr><td>420</td><td>7.72×105</td><td>360</td><td>4.081×106</td></tr><tr><td>380</td><td>7.60×105</td><td>340</td><td>1.039×107</td></tr><tr><td>380</td><td>&gt;1.21×107</td><td>340</td><td>&gt;1.069×107</td></tr><tr><td>380</td><td>&gt;1.21×107</td><td>340</td><td>&gt;1.04×107</td></tr><tr><td>360</td><td>&gt;1.21×107</td><td>300</td><td>&gt;1.063×107</td></tr><tr><td>360</td><td>&gt;1.21×107</td><td></td><td></td></tr><tr><td rowspan="8">930</td><td>420</td><td>4.02×104</td><td rowspan="8">320</td><td>480</td><td>5.01×104</td><td rowspan="8">380</td></tr><tr><td>360</td><td>7.898×105</td><td>380</td><td>&gt;1.002×107</td></tr><tr><td>360</td><td>2.104×105</td><td>380</td><td>&gt;1.023×107</td></tr><tr><td>340</td><td>2.858×106</td><td>380</td><td>2.026×106</td></tr><tr><td>320</td><td>&gt;1.06×107</td><td>360</td><td>&gt;1.03×107</td></tr><tr><td>320</td><td>&gt;1.088×107</td><td>360</td><td>&gt;1.093×107</td></tr><tr><td>320</td><td>&gt;1.165×107</td><td>360</td><td>&gt;1.1×107</td></tr><tr><td></td><td></td><td>320</td><td>&gt;1.096×107</td></tr></table>

注：试样尺寸 $d = 4\mathrm{mm}$ 。

表3-15[1]  

<table><tr><td rowspan="2">θ/℃</td><td rowspan="2">循环数/周</td><td rowspan="2">合金</td><td colspan="2">裂纹长度/mm</td><td rowspan="2">θ/C</td><td rowspan="2">循环数/周</td><td rowspan="2">合金</td><td colspan="2">裂纹长度/mm</td></tr><tr><td>纵向</td><td>横向</td><td>纵向</td><td>横向</td></tr><tr><td rowspan="2">20≤900</td><td rowspan="2">200</td><td>IC6</td><td>0.45</td><td>0.25</td><td>20≤1000</td><td>100</td><td>DZ3</td><td>4.27</td><td>1.21</td></tr><tr><td>DZ3</td><td>2.09</td><td>0.49</td><td rowspan="2">20≤1100</td><td rowspan="2">50</td><td>IC6</td><td>1.26</td><td>0.25</td></tr><tr><td>20≤1000</td><td>100</td><td>IC6</td><td>2.11</td><td>0.23</td><td>DZ3</td><td>4.18</td><td>1.82</td></tr></table>

# 3.5 弹性性能

# 3.5.1 弹性模量 见表3-16。

表3-16[1]  

<table><tr><td>θ/°C</td><td>20</td><td>100</td><td>200</td><td>300</td><td>400</td><td>500</td><td>600</td><td>700</td><td>800</td><td>900</td><td>1000</td></tr><tr><td>EB/GPa</td><td>132</td><td>131</td><td>129</td><td>127</td><td>124</td><td>121</td><td>117</td><td>115</td><td>110</td><td>104</td><td>93</td></tr></table>

注：按声频振动法测定。

# 3.5.2 切变模量 见表3-17。

表3-17[1]  

<table><tr><td>θ/℃</td><td>20</td><td>100</td><td>200</td><td>300</td><td>400</td><td>500</td><td>600</td><td>700</td><td>800</td><td>900</td><td>1000</td></tr><tr><td>G/GPa</td><td>51.8</td><td>51.0</td><td>50.2</td><td>49.1</td><td>48.4</td><td>47.3</td><td>45.6</td><td>44.8</td><td>43.0</td><td>40.7</td><td>36.3</td></tr></table>

注：按声频振动法测定。

# 4 组织结构

# 4.1 相变温度

# 4.2 时间-温度-组织转变曲线

4.3 合金组织结构 合金中存在的组成相除 $\gamma'$ 相外，还有 $\gamma$ 相和少量硼化物 $(\mathrm{Mo}_2\mathrm{Ni})\mathrm{B}_2$ 。 $\gamma'$ 相约占合金 $80\%$ （体积分数）， $\gamma$ 相约占合金 $20\%$ （体积分数）， $\gamma$ 是合金的主要强化相。合金的组织稳定性良好， $\gamma$ 强化相在蠕变第一阶段转变成垂直于应力轴的筏排组织后，在温度和应力作用下，能长时间稳定保持良好形态和足够数量，从而保证合金具有稳定的持久强度。

# 5 工艺性能与要求

# 5.2 焊接性能

5.1 成形性能 具有良好的铸造性能，可铸出形状复杂的空心叶片和其他零件。  
5.3 零件热处理工艺 对表面不加工的零件，应在真空下进行热处理，其规范为 $1260\mathrm{C}, 10\mathrm{h}$ ，氩冷。  
5.4 表面处理工艺 采用 NiCrAlY 物理沉积包覆型涂层。

# 6 功能考核试验

# 7 使用建议

选用。

# 参考文献

1 北京航空材料研究所. 铸造 $\mathrm{Ni}_{3} \mathrm{Al}$ 基合金及其应用研究报告. 1996  
2 北京航空材料研究院. $\mathrm{Ni}_{3} \mathrm{Al}$ (IC-6) 合金磁控溅沉积 NiCrAlY 保护涂层研究. 1996

# IC6A

# 1 概述

IC6A合金是在IC6的基础上发展起来的又一个 $\mathrm{Ni}_3\mathrm{Al}$ 基定向凝固合金。在保持原合金基本成分不变的前提下，通过添加稀土元素钇（Y），使合金的高温抗氧化性能得到显著改善，并使合金的高温持久性能和热疲劳性能得到进一步提高，而其他力学性能，尤其是 $1100\mathrm{C}$ 持久强度仍保持在高的水平。合金成分简单、密度较低、价格较便宜，适用于制造 $1150\mathrm{C}$ 以下工作的燃气涡轮导向叶片和其他高温结构件。

1.1 材料牌号 IC6A。  
1.2 相近牌号  
1.3 材料的技术标准 Q/6S1595-2001《IC6A合金锭》（北京航空材料研究院）。  
1.4 化学成分 见表1-1。

%

表1-1  

<table><tr><td colspan="2">C</td><td colspan="2">Ni</td><td colspan="2">Mo</td><td colspan="2">Al</td><td>Fe</td><td>B</td></tr><tr><td colspan="2">≤0.02</td><td colspan="2">余</td><td colspan="2">13.5~14.3</td><td colspan="2">7.4~8.0</td><td>≤1.0</td><td>0.02~0.06</td></tr><tr><td>Y</td><td>Mn</td><td>Si</td><td>S</td><td>P</td><td>Pb</td><td>Bi</td><td>As</td><td>Sb</td><td>Sn</td></tr><tr><td>0.01~0.05</td><td>≤0.50</td><td>≤0.50</td><td>≤0.01</td><td>≤0.015</td><td>≤0.001</td><td>≤0.0001</td><td>≤0.005</td><td>≤0.001</td><td>≤0.002</td></tr></table>

1.5 热处理制度 1260C,10h,大气中油冷。  
1.6 品种规格与供应状态 直径 $70\sim 90\mathrm{mm}$ 的母合金锭，铸态供应。  
1.7 熔炼与铸造工艺 真空感应炉熔炼母合金，用真空定向凝固炉重熔、浇注定向熔模精密铸件和试棒。  
1.8 应用概况与特殊要求 用该合金制成了某航空发动机涡轮导向叶片，正在进行延寿试车考核。

# 2 物理及化学性能

# 2.1 热性能

2.1.1 熔化温度范围 $1340^{\circ} \mathrm{C} \sim 1410^{\circ} \mathrm{C}$ 。  
2.1.2 线膨胀系数 见表2-1。

表2-1  

<table><tr><td>θ/℃</td><td>20~100</td><td>20~200</td><td>20~300</td><td>20~400</td><td>20~500</td><td>20~600</td><td>20~700</td><td>20~800</td><td>20~900</td><td>20~1000</td><td>20~1050</td></tr><tr><td>α1/10-6C-1</td><td>11.7</td><td>12.1</td><td>12.2</td><td>12.2</td><td>12.3</td><td>12.4</td><td>12.5</td><td>12.7</td><td>12.9</td><td>13.2</td><td>13.6</td></tr></table>

2.2 密度 $\rho = 7.90\mathrm{g / cm}^{3[1]}$ 。

# 2.3 电性能

# 2.4 磁性能

# 2.5 化学性能

2.5.1 抗氧化性能 按HB5258-1983《钢及高温合金抗氧化性测定试验方法》测定合金的 $1100\mathrm{C}$ 静态抗氧化性能，并与IC6合金比较见表2-2。

表2-2[1]  

<table><tr><td>θ/C</td><td>合金牌号</td><td>100h的氧化速率/(g/(m2·h))</td><td>θ/C</td><td>合金牌号</td><td>100h的氧化速率/(g/(m2·h))</td></tr><tr><td>1100</td><td>IC6A</td><td>0.06~0.10</td><td>1100</td><td>IC6</td><td>0.49</td></tr><tr><td>等级评定</td><td colspan="5">按HB5258-1983评定IC6A为完全抗氧化级,IC6为抗氧化级</td></tr></table>

2.5.2 耐腐蚀性能 按Q/6S365—1983《高温燃气腐蚀试验方法》测定合金的耐热腐蚀性能，试验结果及其与IC6合金比较见表2-3。

表2-3  

<table><tr><td rowspan="2">θ/C</td><td rowspan="2">合金牌号</td><td>热腐蚀后的试样失重值/(mg/cm²)</td><td rowspan="2">θ/C</td><td rowspan="2">合金牌号</td><td>热腐蚀后的试样失重值/(mg/cm²)</td></tr><tr><td>10h</td><td>10h</td></tr><tr><td>900</td><td>1C6A</td><td>-9.06~ -9.90</td><td>900</td><td>IC6</td><td>-10.99</td></tr></table>

# 3力学性能

测试力学性能的试样均从定向凝固制得的板坯上切取，在机加工前都经过标准热处理，试样取向除特别说明者外，均为纵向，即试样的应力轴与柱晶生长方向平行。

3.1 技术标准规定的性能 见表3-1。

表3-1  

<table><tr><td rowspan="2">状态</td><td colspan="3">持久性能</td></tr><tr><td>θ/C</td><td>σ/MPa</td><td>t/h</td></tr><tr><td rowspan="2">标准热处理</td><td rowspan="2">1100</td><td>80</td><td>≥100</td></tr><tr><td>或90</td><td>≥30</td></tr></table>

3.2 室温及各种温度下的力学性能

3.2.1 硬度 室温硬度 HRC30~35[1]。  
3.2.2 拉伸性能  
3.2.2.1 典型的拉伸性能见表3-2。  
3.2.2.2 长期时效后的拉伸性能见表3-3。  
3.2.3 冲击性能 见表3-4。

表3-2[1]  

<table><tr><td>θ/C</td><td>σP0.2/MPa</td><td>σb/MPa</td><td>δ/%</td><td>ψ/%</td></tr><tr><td>20</td><td>738</td><td>1095</td><td>13.0</td><td>16.8</td></tr><tr><td>760</td><td>1013</td><td>1030</td><td>6.0</td><td>13.0</td></tr><tr><td>900</td><td>900</td><td>950</td><td>-</td><td>-</td></tr></table>

表3-3[1]  

<table><tr><td colspan="2">时效制度</td><td colspan="4">室温拉伸性能</td></tr><tr><td>θ/C</td><td>t/h</td><td>σP0.2/MPa</td><td>σb/MPa</td><td>δ/%</td><td>ψ/%</td></tr><tr><td rowspan="5">950</td><td>0</td><td>738</td><td>1095</td><td>13.0</td><td>16.8</td></tr><tr><td>500</td><td>547</td><td>1073</td><td>-</td><td>-</td></tr><tr><td>1000</td><td>526</td><td>1071</td><td>-</td><td>-</td></tr><tr><td>1500</td><td>503</td><td>804</td><td>7.2</td><td>13.6</td></tr><tr><td>2000</td><td>516</td><td>737</td><td>4.1</td><td>12.1</td></tr></table>

3.3 持久和蠕变性能

3.3.1 高温持久性能  
3.3.1.1 持久强度见表3-5。  
3.3.1.2 典型的持久性能见表3-6。

表3-4[1]  

<table><tr><td>θ/℃</td><td>20</td><td>900</td><td>1050</td></tr><tr><td>akU/(kJ/m2)</td><td>419</td><td>307</td><td>522</td></tr></table>

表3-5[1]  

<table><tr><td>θ/C</td><td>760</td><td>900</td><td>1000</td><td>1100</td></tr><tr><td>σ100/MPa</td><td>770</td><td>360</td><td>175</td><td>100</td></tr></table>

3.3.1.3 长期时效后的持久性能见表3-7。  
3.3.1.4 横向持久强度见表3-8。

3.3.1.5 横向持久性能见表3-9。  
3.3.1.6 热强参数综合曲线见图3-1。

表3-6[1]  
表3-7[1]  

<table><tr><td>θ/℃</td><td>σ/MPa</td><td>t/h</td><td>δ/%</td><td>ψ/%</td><td>θ/C</td><td>σ/MPa</td><td>t/h</td><td>δ/%</td><td>ψ/%</td></tr><tr><td rowspan="7">760</td><td>750</td><td>229</td><td>11.2</td><td>10.7</td><td rowspan="4">1000</td><td>170</td><td>119</td><td>25.8</td><td>36.3</td></tr><tr><td>760</td><td>220</td><td>14.4</td><td>19.8</td><td>175</td><td>110</td><td>27.1</td><td>34.7</td></tr><tr><td>765</td><td>334</td><td>19.2</td><td>18.8</td><td rowspan="2">180</td><td rowspan="2">76</td><td rowspan="2">-</td><td rowspan="2">45.9</td></tr><tr><td>770</td><td>126</td><td>10.0</td><td>12.0</td></tr><tr><td>790</td><td>26</td><td>20.4</td><td>32.1</td><td rowspan="7">1100</td><td>80</td><td>299</td><td>7.9</td><td>23.2</td></tr><tr><td>820</td><td>42</td><td>-</td><td>-</td><td>100</td><td>205</td><td>14.0</td><td>38.9</td></tr><tr><td>860</td><td>4</td><td>6.8</td><td>14.8</td><td>105</td><td>69</td><td>10.4</td><td>19.1</td></tr><tr><td rowspan="4">900</td><td>350</td><td>157</td><td>19.7</td><td>31.7</td><td>108</td><td>57</td><td>8.8</td><td>29.4</td></tr><tr><td>355</td><td>164</td><td>21.2</td><td>31.0</td><td>115</td><td>41</td><td>15.6</td><td>39.9</td></tr><tr><td>360</td><td>99</td><td>16.8</td><td>33.6</td><td rowspan="2">120</td><td rowspan="2">27</td><td rowspan="2">12.4</td><td rowspan="2">49.4</td></tr><tr><td>370</td><td>69</td><td>7.6</td><td>15.7</td></tr></table>

<table><tr><td colspan="2">时效制度</td><td colspan="3">高温持久性能</td><td colspan="2">时效制度</td><td colspan="3">高温持久性能</td></tr><tr><td rowspan="2">θ/C</td><td rowspan="2">t/h</td><td colspan="3">1100C,90MPa</td><td rowspan="2">θ/C</td><td rowspan="2">t/h</td><td colspan="3">1100℃,90MPa</td></tr><tr><td>t/h</td><td>δ/%</td><td>ψ/%</td><td>t/h</td><td>δ/%</td><td>ψ/%</td></tr><tr><td rowspan="2">950</td><td>0</td><td>-</td><td>-</td><td>-</td><td rowspan="2">950</td><td>1500</td><td>178</td><td>8.6</td><td>40.4</td></tr><tr><td>1000</td><td>249</td><td>10.2</td><td>40.4</td><td>2000</td><td>83</td><td>6.2</td><td>27.2</td></tr></table>

表3-8[1]  

<table><tr><td>θ/°C</td><td>760</td><td>900</td><td>1000</td><td>1100</td></tr><tr><td>σ100/MPa</td><td>480</td><td>170</td><td>105</td><td>50</td></tr></table>

表3-9[1]  

<table><tr><td>θ/ C</td><td>σ/MPa</td><td>t/h</td><td>θ/ C</td><td>σ/MPa</td><td>t/h</td></tr><tr><td rowspan="3">760</td><td>450</td><td>&gt;719</td><td rowspan="3">1000</td><td>85</td><td>745</td></tr><tr><td>480</td><td>&gt;976</td><td>100</td><td>75</td></tr><tr><td>500</td><td>2</td><td>105</td><td>240</td></tr><tr><td rowspan="3">900</td><td>165</td><td>&gt;939</td><td rowspan="3">1100</td><td>170</td><td>4</td></tr><tr><td>170</td><td>102</td><td>40</td><td>398</td></tr><tr><td>350</td><td>7</td><td>50</td><td>112</td></tr></table>

图片摘要：该图主要展示 3 9[1]。
![](images/328d2a5cc29f3d0afb421300372671c09a66b7422c7cea5e78f227bc9b6c69d5.jpg)  
图3-1 IC6A合金的热强参数综合曲线[1]

# 3.3.2 高温蠕变性能见表3-10。

表3-10[]  

<table><tr><td rowspan="2">θ/℃</td><td rowspan="2">σb/MPa</td><td colspan="2">100h的蠕变量/%</td><td rowspan="2">σ0.2/100/MPa</td><td rowspan="2">θ/℃</td><td rowspan="2">σb/MPa</td><td colspan="2">100h的蠕变量/%</td><td rowspan="2">σ0.2/100/MPa</td></tr><tr><td>εt</td><td>εp</td><td>εt</td><td>εp</td></tr><tr><td rowspan="6">760</td><td>620</td><td>0.672</td><td>0.102</td><td rowspan="6">620</td><td rowspan="5">1000</td><td>100</td><td>0.280</td><td>0.202</td><td rowspan="6">100</td></tr><tr><td>625</td><td>0.966</td><td>0.458</td><td>105</td><td>0.494</td><td>0.368</td></tr><tr><td>635</td><td>0.974</td><td>0.398</td><td>110</td><td>0.314</td><td>0.218</td></tr><tr><td>640</td><td>0.996</td><td>0.410</td><td>140</td><td>0.546</td><td>0.452</td></tr><tr><td>640</td><td>0.828</td><td>0.184</td><td></td><td></td><td></td></tr><tr><td>686</td><td>1.194</td><td>0.496</td><td></td><td></td><td></td><td></td></tr><tr><td rowspan="6">900</td><td>165</td><td>0.386</td><td>0.240</td><td rowspan="6">-</td><td rowspan="5">1100</td><td>73</td><td>0.188</td><td>0.126</td><td rowspan="6">88</td></tr><tr><td>170</td><td>0.406</td><td>0.248</td><td>78</td><td>0.144</td><td>0.060</td></tr><tr><td>175</td><td>0.308</td><td>0.194</td><td>88</td><td>0.268</td><td>0.180</td></tr><tr><td>175</td><td>0.508</td><td>0.334</td><td>90</td><td>0.306</td><td>0.230</td></tr><tr><td>180</td><td>0.430</td><td>0.210</td><td>95</td><td>0.338</td><td>0.244</td></tr><tr><td>200</td><td>0.456</td><td>0.262</td><td></td><td></td><td></td><td></td></tr></table>

# 3.4 疲劳性能

# 3.4.1 高周疲劳 旋转弯曲疲劳性能见表3-11。

表3-11[1]  

<table><tr><td rowspan="2">θ/C</td><td colspan="3">光滑试样</td><td colspan="3">缺口试样</td></tr><tr><td>σmax/MPa</td><td>N/周</td><td>σD/MPa</td><td>σmax/MPa</td><td>N/周</td><td>σD/MPa</td></tr><tr><td rowspan="10">700</td><td>580</td><td>1.15×10^5</td><td rowspan="10">400</td><td>580</td><td>1.90×10^5</td><td rowspan="10">420</td></tr><tr><td>540</td><td>1.80×10^5</td><td>540</td><td>3.50×10^5</td></tr><tr><td>500</td><td>2.75×10^5</td><td>480</td><td>5.25×10^5</td></tr><tr><td>460</td><td>9.60×10^6</td><td>460</td><td>4.10×10^5</td></tr><tr><td>420</td><td>7.70×10^5</td><td>440</td><td>&gt;1.02×10^7</td></tr><tr><td>420</td><td>&gt;1.04×10^7</td><td>440</td><td>4.89×10^6</td></tr><tr><td>400</td><td>&gt;1.02×10^7</td><td>420</td><td>&gt;1.01×10^7</td></tr><tr><td>400</td><td>&gt;1.03×10^7</td><td>420</td><td>&gt;1.23×10^7</td></tr><tr><td>400</td><td>&gt;1.03×10^7</td><td>420</td><td>&gt;1.20×10^7</td></tr><tr><td>380</td><td>&gt;1.02×10^7</td><td>400</td><td>&gt;1.19×10^7</td></tr><tr><td rowspan="10">900</td><td>460</td><td>1.27×10^6</td><td rowspan="10">360</td><td>560</td><td>2.39×10^4</td><td rowspan="10">380</td></tr><tr><td>420</td><td>5.88×10^6</td><td>520</td><td>5.56×10^5</td></tr><tr><td>400</td><td>&gt;1.10×10^7</td><td>480</td><td>4.20×10^5</td></tr><tr><td>400</td><td>&gt;1.08×10^7</td><td>440</td><td>&gt;1.01×10^7</td></tr><tr><td>400</td><td>5.69×10^6</td><td>440</td><td>9.37×10^5</td></tr><tr><td>380</td><td>&gt;1.33×10^7</td><td>420</td><td>&gt;1.04×10^7</td></tr><tr><td>380</td><td>3.19×10^6</td><td>400</td><td>2.57×10^6</td></tr><tr><td>360</td><td>&gt;1.11×10^7</td><td>400</td><td>&gt;1.17×10^7</td></tr><tr><td>360</td><td>&gt;1.08×10^7</td><td>380</td><td>&gt;1.05×10^7</td></tr><tr><td>360</td><td>&gt;1.13×10^7</td><td>380</td><td>&gt;1.10×10^7</td></tr></table>

注：试样尺寸 $d = 4\mathrm{mm}$ 。

# 3.4.2 特种疲劳

3.4.2.1 热疲劳：按HB6660—1992《金属板材热疲劳试验方法》测定，同时测定IC6合金的热疲劳性能以资比较，试验结果见表3-12。

表3-12  

<table><tr><td>θ/C</td><td>循环数/周</td><td>合金</td><td>裂纹长度/mm</td><td>θ/C</td><td>循环数/周</td><td>合金</td><td>裂纹长度/mm</td></tr><tr><td rowspan="6">20=1100</td><td rowspan="2">150</td><td>IC6A</td><td>0.3</td><td rowspan="6">20=1150</td><td rowspan="2">50</td><td>IC6A</td><td>0.7</td></tr><tr><td>IC6</td><td>0.5</td><td>IC6</td><td>-</td></tr><tr><td rowspan="2">200</td><td>IC6A</td><td>0.65</td><td rowspan="2">100</td><td>IC6A</td><td>1.5</td></tr><tr><td>IC6</td><td>1.4</td><td>IC6</td><td>1.6</td></tr><tr><td rowspan="2">250</td><td>IC6A</td><td>1.0</td><td rowspan="2">150</td><td>IC6A</td><td>1.6</td></tr><tr><td>IC6</td><td>1.6</td><td>IC6</td><td>2.0</td></tr></table>

# 4 组织结构

# 4.1 相变温度

# 4.2 时间-温度-组织转变曲线

4.3 合金组织结构 当钇的添加量合适时，IC6A合金的组织与IC6合金的组织基本相同。即合金中存在的组成相除 $\gamma'$ 相外，还有 $\gamma$ 相和少量硼化物 $(\mathrm{Mo}_2\mathrm{Ni})\mathrm{B}_2$ 相。 $\gamma'$ 相约占合金体积分数 $75\% \sim 85\%$ ， $\gamma$ 相约占合金体积分数 $20\%$ ， $\gamma$ 是合金的主要强化相；当钇的添加量靠近上限时，在合金的枝晶间将析出 $\mathrm{Ni}_3\mathrm{Y}$ 和 $\mathrm{Mo}_{1.24}\mathrm{Ni}_{0.76}$ 相。合金的组织稳定性良好， $\gamma$ 强化相在蠕变第一阶段转变成垂直于应力轴的筏排组织后，在温度和应力作用下，能长时间稳定保持良好形态和足够数量而不产生变化，从而保证合金具有高而且稳定的持久强度。

# 5 工艺性能与要求

5.1 成形性能 合金具有良好的铸造性能，可铸出形状复杂的空心叶片和其他零件。  
5.2 焊接性能  
5.3 零件热处理工艺 表而不加工零件的热处理工艺为真空下1260C,10h,氩冷。  
5.4 表面处理工艺 可采用 NiCoCrAlYHf 物理沉积包复型涂层。

# 6 功能考核试验

# 7 使用建议

选用。

# 参考文献

1 北京航空材料研究院. Ni-Al 系金属间化合物的应用开发技术总结, 2000

编写 肖程波 韩雅芳

审校 陈荣章

附录：高温合金牌号对照表  

<table><tr><td>合金牌号</td><td>曾用牌号或与国外相近牌号</td><td>主要用途</td></tr><tr><td>GH1015</td><td>GH15,GR-5</td><td>900~950℃下燃烧室零件</td></tr><tr><td>GH1016</td><td>GH16,GR-5A</td><td>900~950℃下燃烧室零件</td></tr><tr><td>GH1035</td><td>GH35,俄31703</td><td>850℃下燃烧室零件</td></tr><tr><td>GH1035A</td><td>GH35A</td><td>750℃下机匣类零件</td></tr><tr><td>GH1131</td><td>GH131,俄31126(BK100)</td><td>900~950℃下燃烧室零件</td></tr><tr><td>GH1140</td><td>GH1140,GR-2</td><td>850℃下燃烧室零件</td></tr><tr><td>GH2036</td><td>GH36,俄31481</td><td>650℃下涡轮盘和紧固件</td></tr><tr><td>GH2132</td><td>GH132,美A286</td><td>650℃下涡轮盘</td></tr><tr><td>GH2150</td><td>GH150,俄31718(BK105)</td><td>750℃以下焊接承力件、壳体、叶片</td></tr><tr><td>GH2302</td><td>GH302,JF-43</td><td>800℃涡轮叶片及750℃民用燃气轮机叶片</td></tr><tr><td>GH2696</td><td>GH696,GH696M,俄3133,31696M</td><td>650℃下盘件、叶片、紧固件、弹簧</td></tr><tr><td>GH3030</td><td>GH30,俄31435</td><td>800℃下燃烧室零件</td></tr><tr><td>GH3039</td><td>GH39,俄31602</td><td>850℃下燃烧室零件</td></tr><tr><td>GH3044</td><td>GH44,俄31868(BK98)</td><td>900℃下燃烧室零件</td></tr><tr><td>GH3128</td><td>GH128,红星11</td><td>950℃下燃烧室零件</td></tr><tr><td>GH3536</td><td>GH536,GH22,美HastelloyX</td><td>900℃下燃烧室零件</td></tr><tr><td>GH3625</td><td>GH625,美Inconel625</td><td>900~950℃下燃烧室零件和其他发动机部件</td></tr><tr><td>GH4033</td><td>GH33,俄31437E</td><td>700℃下涡轮叶片和涡轮盘</td></tr><tr><td>GH4037</td><td>GH37,俄31617</td><td>800~850℃下涡轮盘叶片</td></tr><tr><td>GH4049</td><td>GH49,212,俄31929</td><td>900℃下涡轮叶片</td></tr><tr><td>GH4099</td><td>GH99,俄31693</td><td>950℃下长期工作的各种焊接承力结构件</td></tr><tr><td>GH4133</td><td>GH33A</td><td>700℃下涡轮盘</td></tr><tr><td>GH4133B</td><td></td><td>700℃下涡轮盘</td></tr><tr><td>GH4169</td><td>GH169,美Inconel718</td><td>650℃下涡轮盘</td></tr><tr><td>GH4220</td><td>GH220,俄31220</td><td>950℃下涡轮叶片</td></tr><tr><td>GH4698</td><td>GH698,俄31698</td><td>750℃下涡轮盘</td></tr><tr><td>GH5188</td><td>GH188,美HA188</td><td>1000℃下燃烧室零件</td></tr><tr><td>GH80A</td><td>英Nimonic80A</td><td>700℃下涡轮叶片</td></tr><tr><td>GH90</td><td>英Nimonic90</td><td>800℃下涡轮叶片、高温紧固件、弹性元件</td></tr><tr><td>GH93</td><td>英Nimonic93</td><td>800℃下涡轮叶片、盘、紧固件等</td></tr><tr><td>GH105</td><td>英Nimonic105</td><td>900℃下涡轮叶片、高温紧固件</td></tr><tr><td>GH141</td><td>美Rene'41</td><td>叶片、盘、机匣、燃烧室零件</td></tr><tr><td>GH145</td><td>美InconelX-750</td><td>高温紧固件、弹性元件</td></tr><tr><td>GH159</td><td>美MP159</td><td>650℃下高温紧固件</td></tr><tr><td>GH163</td><td>英C263</td><td>800℃下燃烧室零件</td></tr><tr><td>GH170</td><td>-</td><td>1000℃下燃烧室零件</td></tr><tr><td>GH500</td><td>GH146,美Udimet500</td><td>870℃下涡轮叶片</td></tr><tr><td>GH600</td><td>美Inconel600</td><td>700~800℃以下燃烧室零件和其他高温部件</td></tr><tr><td>GH605</td><td>美L605,HS25</td><td>1000℃下燃烧室、导向叶片等高温部件</td></tr><tr><td>GH652</td><td>俄31652</td><td>1100℃以下低应力的燃烧室和加力燃烧室零件</td></tr><tr><td>GH706</td><td>美Inconel706</td><td>700℃以下的机匣和其他承力件</td></tr><tr><td>GH710</td><td>美Udimet710</td><td>涡轮叶片、涡轮盘、整体涡轮</td></tr><tr><td>GH738</td><td>美Waspalloy</td><td>815℃以下涡轮叶片、涡轮盘</td></tr><tr><td>GH742</td><td>俄 ΘI742</td><td>550~800C的盘、轴、承力环、紧固件</td></tr><tr><td>GH761</td><td>761</td><td>700C下涡轮盘</td></tr><tr><td>GH901</td><td>GH901,美Incoloy901</td><td>650C下涡轮盘、轴、紧固件</td></tr><tr><td>GH903</td><td>美Incoloy903</td><td>650C下机匣、封严环等间隙控制部件</td></tr><tr><td>GH907</td><td>美Incoloy907</td><td>650C下机匣、封严环等间隙控制部件</td></tr><tr><td>K213</td><td>K13,俄BЖ36-73,ФI787Л</td><td>750C以下增压器、燃气轮机和烟气轮机动、静叶片</td></tr><tr><td>K403</td><td>K3,俄ЖC6K</td><td>1000C以下导向叶片,900C以下涡轮叶片</td></tr><tr><td>K405</td><td>K5</td><td>950C以下涡轮叶片</td></tr><tr><td>K406</td><td>K6,俄BЖJI-8,美GMR-235D</td><td>850C以下涡轮叶片和导向叶片</td></tr><tr><td>K406C</td><td>K6C</td><td>850C以下涡轮叶片、导向叶片、整铸涡轮</td></tr><tr><td>K409</td><td>K9,美B1900</td><td>950C以下燃气涡轮叶片</td></tr><tr><td>K417</td><td>K17,M17,美IN100</td><td>900C以下涡轮叶片</td></tr><tr><td>K417G</td><td>K17G,美IN731,Rene100</td><td>900C以下长期工作涡轮叶片、导向叶片</td></tr><tr><td>K417L</td><td>M17L</td><td>900C以下导向叶片</td></tr><tr><td>K418</td><td>K18,518,美INCO713C</td><td>900C以下涡轮叶片、导向叶片、整铸涡轮</td></tr><tr><td>K418B</td><td>K18B,美713LC,INCO713LC</td><td>900C以下涡轮叶片、导向叶片、整铸涡轮</td></tr><tr><td>K419</td><td>K19</td><td>1000C以下空心叶片、整铸涡轮</td></tr><tr><td>K423</td><td>K23,英C1023</td><td>1000C以下导向叶片、整铸导向器</td></tr><tr><td>K423A</td><td>K23A,英C1023</td><td>1000C以下导向叶片、整铸导向器</td></tr><tr><td>K424</td><td>K24,俄BЖJ-12y</td><td>1000C以下涡轮叶片、整铸涡轮、调节片</td></tr><tr><td>K438</td><td>K38,M38,美IN738</td><td>900C以下燃气轮机叶片</td></tr><tr><td>K438G</td><td>M38G,美IN738LC</td><td>900C以下燃气轮机叶片</td></tr><tr><td>K441</td><td>M41</td><td>1100C以下导向叶片</td></tr><tr><td>K477</td><td>K77,美Rene77</td><td>900C以下燃气涡轮外环</td></tr><tr><td>K480</td><td>K80,美Rene80</td><td>900C以下燃气轮机叶片</td></tr><tr><td>K491</td><td>K91,美B1914</td><td>850C以下涡轮增压器叶片</td></tr><tr><td>K4002</td><td>K002,美MAR-M002</td><td>1000C以下涡轮叶片、整铸涡轮</td></tr><tr><td>K4169</td><td>美Incone1718C</td><td>650C以下发动机叶片、机匣</td></tr><tr><td>K4537</td><td>537</td><td>850C以下燃气轮机动叶片</td></tr><tr><td>K640</td><td>K40,美X-40或HS-31</td><td>1000C以下导向叶片</td></tr><tr><td>K825</td><td>K25,俄BX-4</td><td>1000C以下短期工作点火器分流器</td></tr><tr><td>DZ4</td><td>-</td><td>1000C以下涡轮叶片、1050C以下导向叶片</td></tr><tr><td>DZ5</td><td>-</td><td>1000C以下涡轮叶片、导向叶片</td></tr><tr><td>DZ12G</td><td>-</td><td>980C以下涡轮叶片、导向叶片</td></tr><tr><td>DZ22</td><td>美PWA1422</td><td>1000C以下涡轮叶片、1050C以下导向叶片</td></tr><tr><td>DZ22B</td><td>法NW12KCATHf</td><td>1000C以下涡轮叶片</td></tr><tr><td>DZ38G</td><td>-</td><td>900C以下燃气涡轮叶片</td></tr><tr><td>DZ40M</td><td>美DSX40</td><td>1050C以下导向叶片</td></tr><tr><td>DZ125</td><td>美DSRene125</td><td>1000C以下涡轮叶片、1050C以下导向叶片</td></tr><tr><td>DZ125L</td><td>美Rene125</td><td>1000C以下涡轮叶片、1050C以下导向叶片</td></tr><tr><td>DD3</td><td>-</td><td>1040C以下涡轮叶片、1100C以下导向叶片</td></tr><tr><td>DD4</td><td>美ReneN4</td><td>1000C以下涡轮叶片、1050C以下导向叶片</td></tr><tr><td>DD6</td><td>-</td><td>1100C以下涡轮叶片</td></tr><tr><td>DD8</td><td>-</td><td>1000C以下涡轮叶片</td></tr><tr><td>DD402</td><td>美CMSX-2</td><td>1050C以下涡轮叶片</td></tr><tr><td>IC6</td><td>-</td><td>1150C以下导向叶片</td></tr></table>

[General Information]

书名 = 中国航空材料手册 (第2卷) 变形高温合金

、铸造高温合金

作者=

页数 = 842

SS号=10982802

出版日期=

封面页

书名页

版权页

前言页

目录页

变形高温合金

绪论

铁基变形高温合金

GH1015 (GH15)

GH1016 (GH16)

GH1035 (GH35)

GH1035A (GH35A)

GH1131 (GH131)

GH1140 (GH140)

GH2036 (GH36)

GH2132（GH132）和优质 G

H2132

GH2150 (GH150)

GH2302 (GH302)

GH2696 (GH696)

GH761

GH903

GH907

镍基变形高温合金

GH3030 (GH30)

GH3039 (GH39)

GH3044(GH44)

GH3128 (GH128)

GH3536 (GH536)

GH3625 (GH625)

GH4033 (GH33)

GH4037 (GH37)

GH4049 (GH49)

GH4099 (GH99)

GH4133和 GH4133B

GH4169 (GH169)

GH4220 (GH220)

GH4698 (GH698)

GH80A

GH90

GH93

GH105

GH141

GH145

GH163

GH170

GH500

GH600

GH652

GH706

GH710

GH738

GH742

GH901

钴基变形高温合金

GH5188

GH159

GH605

铸造高温合金

绪论

等轴晶铸造高温合金

K213 (K13)

K403

K405

K406

K406C (K6C)

K409

K417

K417G

K417L (M17L)

K418

K418B(K18B)

K419

K423 (K23)

K423A (K23A)

K424 (K24)

K438

K438G

K441 (M41)

K477 (K77)

K480 (K80)

K491 (M91)

K4002(K002)

K4169

K4537 (K537)

K640 (K40)

K825 (K25)

定向凝固柱晶高温合金

D Z 4

D Z 5

DZ17G

D Z 2 2

D Z 2 2 B

D Z 3 8 G

DZ40M

DZ 125

DZ125L

单晶高温合金

DD3   
DD4   
DD 6   
DD8   
DD402

金属间化合物基铸造高温合金

I C 6   
IC6A

附录：高温合金牌号对照表

附录页
