Repository: C-zj02/CFD-claw

<div align="center">

**English** | [中文](#中文版) | [Français](README_FR.md) | [Русский](README_RU.md) | [हिन्दी](README_HI.md) | [العربية](README_AR.md) | [Português](README_PT.md)

# 🚀 Claude Code Python

**A Complete Python Reimplementation Based on Real Claude Code Source**

*From TypeScript Source → Rebuilt in Python with ❤️*

***
**🔥 Active Development • New Features Weekly 🔥**

</div>

***

## 🎯 What is This?

**Clawd Code** is a **complete Python rewrite** of Claude Code, based on the **real TypeScript source code**.

File: RAG-data/中国航空材料手册(第2版) 第2卷 变形高温合金 铸造高温合金201-400.pdf-4c99678a-0fa5-4cc0-a874-050fd6a05e26.md (part 4 of 12)
不同规范变形的试样于 $950\mathrm{C},1\mathrm{h}$ ，空冷固溶处理后的再结晶图见图5-3。在 $900\sim 1000\mathrm{C}$ 温度变形，如变形量 ${>}20\%$ ，则经 $950\mathrm{C}$ 固溶后均能获得均匀细小的再结晶晶粒。
<table><tr><td rowspan="3">焊接方法</td><td rowspan="3">熔炼工艺</td><td rowspan="3">焊接材料</td><td rowspan="3">θ/C</td><td colspan="3">拉伸性能</td><td colspan="3">持久性能</td></tr><tr><td colspan="2">σb/MPa</td><td rowspan="2">接头强度系数/%</td><td rowspan="2">σ/MPa</td><td colspan="2">t/h</td></tr><tr><td>焊前</td><td>焊后</td><td>焊前</td><td>焊后</td></tr><tr><td rowspan="6">手工氩弧焊</td><td rowspan="2">感应加电渣</td><td rowspan="2">GH3128</td><td>800</td><td>419</td><td>392</td><td>95</td><td>-</td><td>-</td><td>-</td></tr><tr><td>950</td><td>196</td><td>186</td><td>94</td><td>39</td><td>142</td><td>141</td></tr><tr><td rowspan="4">感应加真空电弧</td><td rowspan="4">GH3128</td><td>20</td><td>-</td><td>755</td><td>-</td><td>-</td><td>-</td><td>-</td></tr><tr><td>800</td><td>-</td><td>387</td><td>-</td><td>-</td><td>-</td><td>-</td></tr><tr><td>900</td><td>-</td><td>240</td><td>-</td><td>-</td><td>-</td><td>-</td></tr><tr><td>950</td><td>-</td><td>177</td><td>-</td><td>39</td><td>-</td><td>107~229</td></tr><tr><td rowspan="11">缝焊</td><td rowspan="7">感应加电渣</td><td rowspan="4">GH3128+GH3128</td><td>800</td><td>412</td><td>402</td><td>98</td><td>-</td><td>-</td><td>-</td></tr><tr><td>900</td><td>255</td><td>250</td><td>98</td><td>59</td><td>148</td><td>140</td></tr><tr><td>950</td><td>196</td><td>206</td><td>100</td><td>39</td><td>193</td><td>142</td></tr><tr><td>1000</td><td>142</td><td>142</td><td>100</td><td>29</td><td>149</td><td>108</td></tr><tr><td rowspan="3">GH3128+GH3044</td><td>800</td><td>-</td><td>417</td><td>-</td><td>-</td><td>-</td><td>-</td></tr><tr><td>900</td><td>-</td><td>245</td><td>-</td><td>-</td><td>-</td><td>-</td></tr><tr><td>950</td><td>-</td><td>147</td><td>-</td><td>-</td><td>-</td><td>-</td></tr><tr><td rowspan="4">感应加真空电弧</td><td rowspan="4">GH3128+GH3128</td><td>20</td><td>-</td><td>730</td><td>-</td><td>-</td><td>-</td><td>-</td></tr><tr><td>800</td><td>-</td><td>363</td><td>-</td><td>-</td><td>-</td><td>-</td></tr><tr><td>900</td><td>-</td><td>265</td><td>-</td><td>-</td><td>-</td><td>-</td></tr><tr><td>950</td><td>-</td><td>181</td><td>-</td><td>39</td><td>-</td><td>146</td></tr></table>

注：板厚 $\delta 1.5\mathrm{mm}$ 。

5.3 零件热处理工艺 航空发动机加力燃烧室零部件的固溶处理温度为 $1200^{\circ}\mathrm{C} \pm 10^{\circ}\mathrm{C}$ ，空冷；燃烧室火焰筒零部件的固溶温度为 $1160^{\circ}\mathrm{C} \pm 10^{\circ}\mathrm{C}$ ，空冷；零件多次冲压成形时的中间处理温度为 $1100^{\circ}\mathrm{C} \pm 20^{\circ}\mathrm{C}$ ，保温时间根据零件厚度和装炉情况确定。  
5.4 表面处理工艺 在高温下工作的零件可采用W-2珐琅涂层进行有效的保护。

# 6 功能考核试验

# 7 使用建议

选用。

# 参考文献

1 手册编写组.高温合金手册.1982.487～509  
2 冶金工业部钢铁研究总院.GH128 錷基高温合金.1978  
3 冶金工业部钢铁研究总院.GH128 錢基高温合金的成分、组织和性能. 1980  
4 北京航空材料研究所主编. 航空发动机设计用材料数据手册. 1991.560~572  
5 上钢三厂等.红星十一号合金全面性能总结.1967  
6 傅宏镇等. GH128 合金的析出相及其对力学性能的影响. 钢铁研究总院学报. 1985(4)

编写 傅宏镇

审校 黄福祥 王炳林

# GH3536(GH536)

# 1 概述

GH3536是主要用铬和钼固溶强化的一种含铁量较高的镍基高温合金，具有良好的抗氧化和耐腐蚀性能，在 $900\mathrm{C}$ 以下有中等的持久和蠕变强度，冷、热加工成形性和焊接性能良好。适用于制造航空发动机的燃烧室部件和其他高温部件，在 $900\mathrm{C}$ 以下长期使用，短时工作温度可达 $1080\mathrm{C}$ 。供应的主要品种有板材、带材、管材、棒材、锻件、环形件和精密铸件。

1.1 材料牌号 GH3536(GH536,GH22,GH334,GH739,SG-5).  
1.2 相近牌号 UNS NO6002, HastelloyX（美国），NC22FeD（法国），NiCr22FeMo（德国），Nimonic PE13(英国）。

# 1.3 材料的技术标准

GJB 1952-1994 《航空用高温合金冷轧薄板规范》

GJB 2612-1996 《焊接用高温合金冷拉丝材规范》

GJB 3020-1997 《航空用高温合金环坯规范》

HB 5494-1992 《GH536合金冷(轧)拔无缝管》

HB 5495-1992 《GH536合金冷轧薄板》

HB 5496-1992《GH536合金圆饼、环坯和环形件》

HB 5497-1992 《GH536 合金热轧和锻制棒材》

HB 5498-1992 《HGH536合金冷拉焊丝》

Q/3B 4074-1994 《GH536合金冷轧带材技术条件》

Q/5B 4018-1992《K536合金熔模精密铸件》

Q/CB 61-1996 《航空用GH536合金冷加工焊接钢管》

1.4 化学成分 见表1-1。

0

表1-1  

<table><tr><td>C</td><td>Cr</td><td>Ni</td><td>Co</td><td>W</td><td>Mo</td><td>Al</td><td>Ti</td><td>Fe</td></tr><tr><td>0.05~0.15</td><td>20.5~23.0</td><td>余</td><td>0.50~2.50</td><td>0.20~1.00</td><td>8.0~10.0</td><td>≤0.50</td><td>≤0.15</td><td>17.0~20.0</td></tr><tr><td>B</td><td colspan="2">Cu</td><td>Mn</td><td>Si</td><td colspan="2">P</td><td colspan="2">S</td></tr><tr><td colspan="9">不大于</td></tr><tr><td>0.010</td><td colspan="2">0.50</td><td>1.00</td><td>1.00</td><td colspan="2">0.025</td><td colspan="2">0.015</td></tr></table>

注：B按计算量加入、不分析。

1.5 热处理制度 板材和管材： $1130 \sim 1170^{\circ} \mathrm{C}$ ，快速空冷或水冷；棒材和环形件检验试样： $1175^{\circ} \mathrm{C} \pm 15^{\circ} \mathrm{C}$ ，空冷或更快冷却；带材： $1065 \sim 1105^{\circ} \mathrm{C}$ ，快速冷却。

1.6 品种规格与供应状态 供应 $\delta 0.5 \sim 4.0 \mathrm{~mm}$ 的板材, $\delta 0.05 \sim 0.8 \mathrm{~mm}$ 的带材, 外径 $4 \sim 20 \mathrm{~mm}$ , 壁厚 $1.0 \sim 2.0 \mathrm{~mm}$ 的管材, 直径 $0.2 \sim 10.0 \mathrm{~mm}$ 的焊丝, 直径 $\leqslant 300 \mathrm{~mm}$ 的棒材和各种直径及壁厚的环形件以及不同形状和尺寸的精密铸件。板材、带材和管材经固溶处理和酸洗后供应, 带材也可呈冷轧状态供应; 焊丝以硬态、半硬态、固溶加酸洗、光亮固溶处理状态成盘交货, 也可以直条交货; 棒材和环形件不经热处理交货。精密铸件于铸造状态供应。  
1.7 熔炼与铸造工艺 采用电弧炉加电渣或非真空感应炉加电渣重熔工艺。生产铸件则采用感应炉重熔母合金后浇注于加热的模壳内，浇注速度以快些为好。  
1.8 应用概况与特殊要求 该合金在国外航空发动机和民用工业中获得了极为广泛的应用，我国主要用于制造燃烧室部件和其他热端部件以及蜂窝结构等。合金在高温下长期使用后有一定的时效硬化现象。

# 2 物理及化学性能

# 2.1 热性能

2.1.1 熔化温度范围 $1295\sim 1381\mathrm{C}^{[1]}$   
2.1.2 热导率 见表2-1。  
2.1.3 比热容 见表2-2。  
2.1.4 线膨胀系数 见表2-3。  
2.1.5 合金铸件的热扩散率 见表2-4。

表2-1[1]   

<table><tr><td>θ/C</td><td>100</td><td>200</td><td>300</td><td>400</td><td>500</td></tr><tr><td>λ/(W/(m·°C))</td><td>13.38</td><td>17.97</td><td>20.27</td><td>22.40</td><td>24.62</td></tr><tr><td>θ/C</td><td>600</td><td>700</td><td>800</td><td colspan="2">900</td></tr><tr><td>λ/(W/(m·°C))</td><td>26.79</td><td>29.05</td><td>31.14</td><td colspan="2">33.44</td></tr></table>

表2-2  
表2-3[1]  

<table><tr><td>θ/C</td><td>17</td><td>100</td><td>200</td><td>280</td><td>408</td><td>500</td><td>600</td><td>700</td><td>800</td><td>900</td></tr><tr><td>c/(J(kg·C))</td><td>372.6</td><td>372.6</td><td>389.4</td><td>456.4</td><td>427.1</td><td>452.2</td><td>464.7</td><td>515.0</td><td>535.9</td><td>561.0</td></tr></table>

<table><tr><td>θ/℃</td><td>20~100</td><td>20~200</td><td>20~300</td><td>20~400</td><td>20~500</td><td>20~600</td><td>20~700</td><td>20~800</td><td>20~900</td></tr><tr><td>α/10-6C-1</td><td>12.1</td><td>12.5</td><td>13.4</td><td>14.0</td><td>14.3</td><td>14.8</td><td>15.5</td><td>15.8</td><td>16.1</td></tr></table>

2.2 密度 $\rho = 8.28\mathrm{g / cm}^{3[1]}$   
2.3 电性能 电阻率见表2-5。

表2-4  

<table><tr><td>θ/℃</td><td>24</td><td>100</td><td>300</td><td>400</td><td>500</td><td>600</td><td>700</td><td>800</td><td>900</td></tr><tr><td>Q/(10-6m2/s)</td><td>2.78</td><td>3.06</td><td>3.68</td><td>3.64</td><td>4.36</td><td>4.32</td><td>4.38</td><td>4.91</td><td>5.23</td></tr></table>

2.4 磁性能 合金无磁性。  
2.5 化学性能  
2.5.1 抗氧化性能 合金在空气介质中试验 $100\mathrm{h}$ 后的氧化速率见表2-6。

表2-5  
表2-6[1]  

<table><tr><td>θ/C</td><td>100</td><td>200</td><td>300</td><td>400</td><td>500</td><td>600</td><td>700</td><td>800</td><td>900</td></tr><tr><td>ρ/(10-6Ω·m)</td><td>1.18</td><td>1.20</td><td>1.21</td><td>1.22</td><td>1.24</td><td>1.25</td><td>1.26</td><td>1.27</td><td>1.29</td></tr></table>

<table><tr><td>θ/℃</td><td>700</td><td>800</td><td>900</td><td>1000</td><td>1100</td></tr><tr><td>氧化速率/(g/(m2·h))</td><td>0.0023</td><td>0.060</td><td>0.117</td><td>0.200</td><td>0.611</td></tr></table>

# 3 力学性能

# 3.1 技术标准规定的性能

3.1.1 技术标准规定的不同品种的力学性能见表3-1。

表3-1  

<table><tr><td rowspan="3">品 种</td><td colspan="3">室温拉伸性能</td><td colspan="3">815℃持久性能</td><td rowspan="3">其他性能</td></tr><tr><td>σP0.2/MPa</td><td>σb/MPa</td><td>δs/%</td><td>σ/MPa</td><td>t/h</td><td>δs/%</td></tr><tr><td colspan="6">不小于</td></tr><tr><td>冷轧薄板</td><td>310</td><td>725</td><td>35</td><td>110</td><td>24</td><td>8.0</td><td>弯曲180°</td></tr><tr><td>冷轧带材</td><td>310</td><td>760①</td><td>30①</td><td>-</td><td>-</td><td>-</td><td>弯曲180°</td></tr><tr><td>冷拔管材</td><td>310</td><td>690</td><td>25</td><td>-</td><td>-</td><td>-</td><td>液压、扩口</td></tr><tr><td>棒 材</td><td>275</td><td>690</td><td>30</td><td>105</td><td>24</td><td>10.0</td><td>HBS≤241</td></tr><tr><td>环 形 件</td><td>275</td><td>690</td><td>30</td><td>105</td><td>24</td><td>10.0</td><td>HBS≤241</td></tr><tr><td>精铸件②</td><td>200</td><td>380</td><td>10</td><td>-</td><td>-</td><td>-</td><td>HRB≤96</td></tr></table>

① $\delta < 0.25\mathrm{mm}$ 的带材的室温抗拉强度 $\sigma_{b} \geqslant 725\mathrm{MPa}, \delta_{s} \geqslant 25\%$ 。  
② 精铸件铸态 $815^{\circ} \mathrm{C}$ 的 $\sigma_{\mathrm{b}} \geqslant 240 \mathrm{MPa}, \delta_{5} \geqslant 12 \%$ . 经 $800^{\circ} \mathrm{C}, 50 \mathrm{~h}$ , 空冷处理后 $\mathrm{HRC} \leqslant 24$

3.1.2 板材（电弧炉加电渣重熔）供应状态室温拉伸性能的生产检验数据的统计处理结果以及不同温度下拉伸性能的设计许用值见表3-2。  
3.2 室温及各种温度下的力学性能  
3.2.1 硬度  
3.2.1.1 材料技术标准规定的棒材、环形件和铸件的硬度见表3-1。  
3.2.1.2 固溶温度对冷轧薄板硬度的影响见图3-1。

表3-2[2]  

<table><tr><td rowspan="2">品种</td><td rowspan="2">θ/C</td><td colspan="5">σb/MPa</td><td colspan="2">δ5/%</td><td rowspan="2">子样大小n</td></tr><tr><td>S</td><td>-3σ</td><td>A</td><td>B</td><td>X</td><td>S</td><td>X</td></tr><tr><td rowspan="10">板材</td><td>20</td><td>725</td><td>705</td><td>730</td><td>765</td><td>810</td><td>35</td><td>48</td><td>176</td></tr><tr><td>400</td><td>-</td><td>590</td><td>610</td><td>640</td><td>691</td><td>-</td><td>46</td><td>-</td></tr><tr><td>500</td><td>-</td><td>575</td><td>595</td><td>620</td><td>682</td><td>-</td><td>47</td><td>-</td></tr><tr><td>600</td><td>-</td><td>560</td><td>580</td><td>605</td><td>655</td><td>-</td><td>47</td><td>-</td></tr><tr><td>650</td><td>-</td><td>500</td><td>520</td><td>545</td><td>580</td><td>-</td><td>37</td><td>-</td></tr><tr><td>700</td><td>-</td><td>435</td><td>455</td><td>475</td><td>507</td><td>-</td><td>50</td><td>-</td></tr><tr><td>760</td><td>-</td><td>350</td><td>360</td><td>380</td><td>415</td><td>-</td><td>62</td><td>-</td></tr><tr><td>815</td><td>-</td><td>275</td><td>285</td><td>300</td><td>327</td><td>-</td><td>88</td><td>-</td></tr><tr><td>900</td><td>-</td><td>175</td><td>180</td><td>190</td><td>207</td><td>-</td><td>87</td><td>-</td></tr><tr><td>1000</td><td>-</td><td>95</td><td>100</td><td>105</td><td>115</td><td>-</td><td>62</td><td>-</td></tr></table>

图片摘要：该图主要展示 3 2[2]。
![](images/310e42eb29fb5c6551ee3bb0289c5141c3c290c7d9a5d7d26a8755e18425857b.jpg)  
图3-1 固溶温度对冷轧薄板硬度的影响[3]

# 3.2.2 拉伸性能

3.2.2.1 固溶温度(保温 $10\sim 12\mathrm{min}$ )对冷轧薄板拉伸性能的影响见表3-3。

表3-3[3]  

<table><tr><td rowspan="3">熔炼工艺</td><td rowspan="3">固溶温度/℃</td><td colspan="3">20℃拉伸性能</td><td colspan="2">600℃拉伸性能</td><td colspan="2">815℃拉伸性能</td><td colspan="2">900℃拉伸性能</td></tr><tr><td>σP0.2</td><td>σb</td><td rowspan="2">δs/%</td><td rowspan="2">σb/MPa</td><td rowspan="2">δs/%</td><td rowspan="2">σb/MPa</td><td rowspan="2">δs/%</td><td rowspan="2">σb/MPa</td><td rowspan="2">δs/%</td></tr><tr><td colspan="2">MPa</td></tr><tr><td>非真空感应</td><td>1065</td><td>421</td><td>861</td><td>40①</td><td>745</td><td>50</td><td>-</td><td>-</td><td>221</td><td>129</td></tr><tr><td>加电渣</td><td>1120</td><td>360</td><td>836</td><td>44①</td><td>660</td><td>56</td><td>-</td><td>-</td><td>231</td><td>108</td></tr><tr><td>(δ1.0mm)</td><td>1175</td><td>307</td><td>745</td><td>54①</td><td>544</td><td>69</td><td>-</td><td>-</td><td>239</td><td>88</td></tr><tr><td></td><td>1120</td><td>-</td><td>779</td><td>50</td><td>-</td><td>-</td><td>314</td><td>81</td><td>-</td><td>-</td></tr><tr><td>电弧炉</td><td>1140</td><td>-</td><td>760</td><td>52</td><td>-</td><td>-</td><td>318</td><td>78</td><td>-</td><td>-</td></tr><tr><td>加电渣</td><td>1160</td><td>-</td><td>731</td><td>57</td><td>-</td><td>-</td><td>324</td><td>62</td><td>-</td><td>-</td></tr><tr><td>(δ1.5mm)</td><td>1180</td><td>-</td><td>728</td><td>56</td><td>-</td><td>-</td><td>330</td><td>58</td><td>-</td><td>-</td></tr><tr><td></td><td>1200</td><td>-</td><td>711</td><td>58</td><td>-</td><td>-</td><td>332</td><td>50</td><td>-</td><td>-</td></tr></table>

① 此为 $\delta_{10}(\%)$ 数据。

3.2.2.2 合金的不同品种在不同温度下的典型拉伸性能见表3-4。

表3-4[1~2]  

<table><tr><td>熔炼工艺</td><td>品种规格/mm</td><td>状态</td><td>θ/℃</td><td>σb/MPa</td><td>σp0.2/MPa</td><td>δ5/%</td><td>ψ/%</td></tr><tr><td rowspan="10">电弧炉加电渣</td><td rowspan="10">冷轧薄板(δ1.5)</td><td rowspan="10">固溶1150℃,空冷</td><td>20</td><td>810</td><td>388</td><td>48</td><td>-</td></tr><tr><td>400</td><td>691</td><td>-</td><td>46</td><td>-</td></tr><tr><td>500</td><td>682</td><td>-</td><td>47</td><td>-</td></tr><tr><td>600</td><td>655</td><td>270</td><td>47</td><td>-</td></tr><tr><td>650</td><td>580</td><td>241</td><td>37</td><td>-</td></tr><tr><td>700</td><td>507</td><td>-</td><td>50</td><td>-</td></tr><tr><td>760</td><td>415</td><td>230</td><td>62</td><td>-</td></tr><tr><td>815</td><td>327</td><td>222</td><td>88</td><td>-</td></tr><tr><td>900</td><td>207</td><td>-</td><td>87</td><td>-</td></tr><tr><td>1000</td><td>115</td><td>-</td><td>62</td><td>-</td></tr><tr><td rowspan="11">非真空感应加电渣</td><td rowspan="11">冷轧薄板(δ1.0)</td><td rowspan="11">固溶1150℃,空冷</td><td>20</td><td>886</td><td>461</td><td>47</td><td>-</td></tr><tr><td>400</td><td>727</td><td>276</td><td>45</td><td>-</td></tr><tr><td>500</td><td>746</td><td>289</td><td>42</td><td>-</td></tr><tr><td>600</td><td>706</td><td>266</td><td>51</td><td>-</td></tr><tr><td>650</td><td>636</td><td>256</td><td>47</td><td>-</td></tr><tr><td>700</td><td>553</td><td>260</td><td>54</td><td>-</td></tr><tr><td>760</td><td>454</td><td>251</td><td>69</td><td>-</td></tr><tr><td>800</td><td>379</td><td>247</td><td>40</td><td>-</td></tr><tr><td>815</td><td>349</td><td>237</td><td>69</td><td>-</td></tr><tr><td>900</td><td>226</td><td>192</td><td>72</td><td>-</td></tr><tr><td>1000</td><td>121</td><td>-</td><td>73</td><td>-</td></tr><tr><td rowspan="7">非真空感应加电渣</td><td rowspan="7">锻材(90方)</td><td rowspan="7">固溶1180℃,水冷</td><td>20</td><td>799</td><td>380</td><td>49</td><td>61</td></tr><tr><td>500</td><td>632</td><td>248</td><td>51</td><td>56</td></tr><tr><td>600</td><td>577</td><td>241</td><td>47</td><td>50</td></tr><tr><td>650</td><td>546</td><td>246</td><td>49</td><td>41</td></tr><tr><td>730</td><td>439</td><td>247</td><td>47</td><td>46</td></tr><tr><td>815</td><td>304</td><td>224</td><td>73</td><td>79</td></tr><tr><td>900</td><td>249</td><td>-</td><td>77</td><td>81</td></tr></table>

续表3-4   

<table><tr><td>熔炼工艺</td><td>品种规格/mm</td><td>状态</td><td>θ/C</td><td>σb/MPa</td><td>σP0.2/MPa</td><td>δ5/%</td><td>ψ/%</td></tr><tr><td rowspan="24">非真空感应加电渣</td><td rowspan="10">圆饼</td><td rowspan="10">固溶1175℃,空冷</td><td>20</td><td>817</td><td>387</td><td>43</td><td>47</td></tr><tr><td>400</td><td>751</td><td>358</td><td>41</td><td>44</td></tr><tr><td>500</td><td>668</td><td>298</td><td>43</td><td>44</td></tr><tr><td>600</td><td>618</td><td>290</td><td>45</td><td>42</td></tr><tr><td>700</td><td>566</td><td>258</td><td>65</td><td>64</td></tr><tr><td>815</td><td>399</td><td>267</td><td>87</td><td>89</td></tr><tr><td>850</td><td>349</td><td>256</td><td>101</td><td>96</td></tr><tr><td>900</td><td>275</td><td>221</td><td>111</td><td>96</td></tr><tr><td>950</td><td>228</td><td>184</td><td>77</td><td>99</td></tr><tr><td>1000</td><td>130</td><td>110</td><td>79</td><td>97</td></tr><tr><td rowspan="7">环形件</td><td rowspan="7">固溶1180℃,水冷</td><td>20</td><td>809</td><td>361</td><td>55</td><td>60</td></tr><tr><td>500</td><td>584</td><td>237</td><td>49</td><td>54</td></tr><tr><td>600</td><td>531</td><td>227</td><td>57</td><td>50</td></tr><tr><td>650</td><td>496</td><td>225</td><td>43</td><td>48</td></tr><tr><td>730</td><td>446</td><td>223</td><td>44</td><td>46</td></tr><tr><td>815</td><td>346</td><td>219</td><td>77</td><td>71</td></tr><tr><td>900</td><td>263</td><td>-</td><td>108</td><td>81</td></tr><tr><td rowspan="7">圆棒(d18)</td><td rowspan="7">固溶1180℃,水冷</td><td>20</td><td>771</td><td>334</td><td>52</td><td>62</td></tr><tr><td>500</td><td>633</td><td>212</td><td>60</td><td>56</td></tr><tr><td>600</td><td>609</td><td>217</td><td>56</td><td>53</td></tr><tr><td>650</td><td>567</td><td>202</td><td>48</td><td>42</td></tr><tr><td>730</td><td>459</td><td>212</td><td>42</td><td>42</td></tr><tr><td>815</td><td>333</td><td>205</td><td>67</td><td>66</td></tr><tr><td>900</td><td>263</td><td>-</td><td>81</td><td>78</td></tr><tr><td rowspan="9">电弧炉熔炼后经非真空感应炉重熔</td><td rowspan="9">精铸试样</td><td rowspan="9">铸态</td><td>20</td><td>466</td><td>-</td><td>7</td><td>-</td></tr><tr><td>400</td><td>390</td><td>-</td><td>17</td><td>-</td></tr><tr><td>500</td><td>417</td><td>-</td><td>20</td><td>-</td></tr><tr><td>650</td><td>302</td><td>-</td><td>24</td><td>-</td></tr><tr><td>700</td><td>368</td><td>-</td><td>27</td><td>-</td></tr><tr><td>750</td><td>360</td><td>-</td><td>22</td><td>-</td></tr><tr><td>815</td><td>380</td><td>-</td><td>31</td><td>-</td></tr><tr><td>850</td><td>333</td><td>-</td><td>31</td><td>-</td></tr><tr><td>900</td><td>284</td><td>-</td><td>19</td><td>-</td></tr></table>

3.2.2.3 试验温度对棒材、锻件拉伸性能的影响见图3-2。  
3.2.2.4 试验温度对精密铸件拉伸性能的影响见图3-3。  
3.2.2.5 合金长期时效后拉伸性能的变化见表3-5（时效前板材经 $1150^{\circ}\mathrm{C}$ 固溶，棒材经 $1180^{\circ}\mathrm{C}$ 固溶，精密试样为铸态）。  
3.2.3 冲击性能 环形件标准热处理状态的室温冲击韧性平均为 $a_{\mathrm{KU}} = 1890 \mathrm{kJ} / \mathrm{m}^2$ 。  
3.2.4 弯曲性能 当弯曲半径5倍于板材厚度时， $\delta 1.5 \mathrm{~mm}$ 板材供应状态反复弯曲至断裂的次数为 $11 \sim 20$ 次。

图片摘要：该图主要展示 3 2 试验温度对棒材、锻件拉伸性能的影响[2]。
![](images/eac4e34f1ef022afc343f8d53b308bb4491cc09879264ef94805bff0a2db0461.jpg)  
图3-2 试验温度对棒材、锻件拉伸性能的影响[2]

图片摘要：该图主要展示 3 2 试验温度对棒材、锻件拉伸性能的影响[2]。
![](images/5787fcacb160d240f70ddd6e00e1e4d93a526638f5f9ee71a9099fd1541fc9ca.jpg)  
图3-3 试验温度对精密铸件铸造状态拉伸性能的影响[2]

表3-5[1]  

<table><tr><td rowspan="2">熔炼工艺</td><td rowspan="2">品种规格/mm</td><td colspan="2">时效规范</td><td colspan="3">室温拉伸性能</td><td colspan="2">650℃拉伸性能</td><td colspan="3">815℃拉伸性能</td></tr><tr><td>θ/C</td><td>t/h</td><td>σb/MPa</td><td>δs/%</td><td>ψ/%</td><td>σb/MPa</td><td>δs/%</td><td>σb/MPa</td><td>δs/%</td><td>ψ/%</td></tr><tr><td rowspan="12">电弧炉加电渣</td><td rowspan="12">冷轧板(δ1.5)</td><td rowspan="4">700</td><td>100</td><td>814</td><td>41</td><td>-</td><td>698</td><td>50</td><td>333</td><td>90</td><td>-</td></tr><tr><td>400</td><td>853</td><td>35</td><td>-</td><td>618</td><td>49</td><td>333</td><td>86</td><td>-</td></tr><tr><td>800</td><td>883</td><td>28</td><td>-</td><td>628</td><td>44</td><td>333</td><td>90</td><td>-</td></tr><tr><td>1000</td><td>902</td><td>27</td><td>-</td><td>657</td><td>41</td><td>343</td><td>87</td><td>-</td></tr><tr><td rowspan="4">800</td><td>100</td><td>863</td><td>35</td><td>-</td><td>628</td><td>44</td><td>324</td><td>75</td><td>-</td></tr><tr><td>400</td><td>853</td><td>32</td><td>-</td><td>618</td><td>33</td><td>304</td><td>66</td><td>-</td></tr><tr><td>800</td><td>824</td><td>27</td><td>-</td><td>598</td><td>34</td><td>304</td><td>58</td><td>-</td></tr><tr><td>1000</td><td>814</td><td>32</td><td>-</td><td>588</td><td>31</td><td>294</td><td>62</td><td>-</td></tr><tr><td rowspan="4">900</td><td>100</td><td>804</td><td>39</td><td>-</td><td>588</td><td>43</td><td>314</td><td>67</td><td>-</td></tr><tr><td>400</td><td>745</td><td>34</td><td>-</td><td>530</td><td>28</td><td>275</td><td>54</td><td>-</td></tr><tr><td>800</td><td>745</td><td>32</td><td>-</td><td>510</td><td>23</td><td>294</td><td>66</td><td>-</td></tr><tr><td>1000</td><td>706</td><td>29</td><td>-</td><td>471</td><td>24</td><td>265</td><td>58</td><td>-</td></tr><tr><td rowspan="12">非真空感应加电渣</td><td rowspan="5">冷轧板(δ1.0)</td><td rowspan="5">850①</td><td>0</td><td>879</td><td>46</td><td>-</td><td>-</td><td>-</td><td>-</td><td>-</td><td>-</td></tr><tr><td>100</td><td>872</td><td>32</td><td>-</td><td>-</td><td>-</td><td>266①</td><td>88①</td><td>-</td></tr><tr><td>200</td><td>860</td><td>35</td><td>-</td><td>-</td><td>-</td><td>262</td><td>93</td><td>-</td></tr><tr><td>500</td><td>865</td><td>35</td><td>-</td><td>-</td><td>-</td><td>272</td><td>91</td><td>-</td></tr><tr><td>1000</td><td>863</td><td>35</td><td>-</td><td>-</td><td>-</td><td>265</td><td>101</td><td>-</td></tr><tr><td rowspan="7">棒材(d18)</td><td rowspan="4">700</td><td>500</td><td>834</td><td>33</td><td>35</td><td>-</td><td>-</td><td>383</td><td>66</td><td>71</td></tr><tr><td>1000</td><td>863</td><td>31</td><td>35</td><td>-</td><td>-</td><td>383</td><td>62</td><td>65</td></tr><tr><td>2000</td><td>961</td><td>30</td><td>46</td><td>-</td><td>-</td><td>373</td><td>68</td><td>71</td></tr><tr><td>3000</td><td>922</td><td>23</td><td>27</td><td>-</td><td>-</td><td>363</td><td>28</td><td>70</td></tr><tr><td rowspan="3">800</td><td>500</td><td>873</td><td>27</td><td>29</td><td>-</td><td>-</td><td>373</td><td>43</td><td>66</td></tr><tr><td>1000</td><td>892</td><td>23</td><td>25</td><td>-</td><td>-</td><td>373</td><td>51</td><td>66</td></tr><tr><td>2000</td><td>853</td><td>17</td><td>15</td><td>-</td><td>-</td><td>383</td><td>74</td><td>69</td></tr></table>

续表3-5   

<table><tr><td rowspan="2">熔炼工艺</td><td rowspan="2">品种规格/mm</td><td colspan="2">时效规范</td><td colspan="3">室温拉伸性能</td><td colspan="2">650℃拉伸性能</td><td colspan="3">815℃拉伸性能</td></tr><tr><td>θ/C</td><td>t/h</td><td>σb/MPa</td><td>δb/%</td><td>ψ/%</td><td>σb/MPa</td><td>δs/%</td><td>σb/MPa</td><td>δs/%</td><td>ψ/%</td></tr><tr><td rowspan="8">非真空感应炉重熔母合金浇铸件</td><td rowspan="8">精铸试样</td><td rowspan="4">650</td><td>100</td><td>491</td><td>10</td><td>-</td><td>-</td><td>-</td><td>329</td><td>24</td><td>-</td></tr><tr><td>500</td><td>520</td><td>9</td><td>-</td><td>-</td><td>-</td><td>361</td><td>19</td><td>-</td></tr><tr><td>1500</td><td>481</td><td>6</td><td>5</td><td>-</td><td>-</td><td>-</td><td>20</td><td>34</td></tr><tr><td>3000</td><td>539</td><td>7</td><td>19</td><td>-</td><td>-</td><td>390</td><td>15</td><td>21</td></tr><tr><td rowspan="4">800</td><td>100</td><td>520</td><td>8</td><td>-</td><td>-</td><td>-</td><td>387</td><td>18</td><td>-</td></tr><tr><td>500</td><td>579</td><td>10</td><td>-</td><td>-</td><td>-</td><td>387</td><td>15</td><td>-</td></tr><tr><td>1500</td><td>588</td><td>6</td><td>2</td><td>-</td><td>-</td><td>-</td><td>22</td><td>31</td></tr><tr><td>3000</td><td>569</td><td>6</td><td>16</td><td>-</td><td>-</td><td>422</td><td>14</td><td>30</td></tr></table>

① 时效后高温拉伸也在 $850^{\circ} \mathrm{C}$ 下进行。

# 3.3 持久和蠕变性能

# 3.3.1 高温持久性能

3.3.1.1 板材、棒材于标准热处理状态、精密铸件于铸态的持久强度见表3-6。

表3-6[2]  

<table><tr><td rowspan="2">品 种</td><td rowspan="2">θ/℃</td><td>σ10</td><td>σ100</td><td>σ200</td><td>σ500</td><td>σ1000</td><td>σ2000</td><td>σ5000</td><td>σ10000</td></tr><tr><td colspan="8">MPa</td></tr><tr><td rowspan="6">冷轧薄板</td><td>650</td><td>400</td><td>300</td><td>280</td><td>250</td><td>225</td><td>208</td><td>184</td><td>168</td></tr><tr><td>700</td><td>320</td><td>225</td><td>200</td><td>170</td><td>150</td><td>130</td><td>110</td><td>95</td></tr><tr><td>750</td><td>234</td><td>156</td><td>140</td><td>115</td><td>100</td><td>83</td><td>66</td><td>56</td></tr><tr><td>800</td><td>170</td><td>105</td><td>90</td><td>70</td><td>60</td><td>50</td><td>39</td><td>32</td></tr><tr><td>850</td><td>120</td><td>67</td><td>56</td><td>43</td><td>36</td><td>30</td><td>-</td><td>-</td></tr><tr><td>900</td><td>79</td><td>42</td><td>35</td><td>27</td><td>21</td><td>-</td><td>-</td><td>-</td></tr><tr><td rowspan="6">棒材,90mm方坯、环形件</td><td>650</td><td>-</td><td>340</td><td>305</td><td>260</td><td>232</td><td>207</td><td>177</td><td>157</td></tr><tr><td>700</td><td>350</td><td>240</td><td>220</td><td>190</td><td>170</td><td>150</td><td>130</td><td>115</td></tr><tr><td>750</td><td>260</td><td>180</td><td>160</td><td>135</td><td>120</td><td>105</td><td>92</td><td>82</td></tr><tr><td>800</td><td>190</td><td>130</td><td>110</td><td>98</td><td>86</td><td>76</td><td>64</td><td>56</td></tr><tr><td>850</td><td>140</td><td>92</td><td>82</td><td>68</td><td>60</td><td>52</td><td>-</td><td>-</td></tr><tr><td>900</td><td>105</td><td>66</td><td>58</td><td>48</td><td>40</td><td>-</td><td>-</td><td>-</td></tr><tr><td rowspan="6">精密铸件</td><td>650</td><td>436</td><td>302</td><td>270</td><td>234</td><td>209</td><td>189</td><td>162</td><td>145</td></tr><tr><td>700</td><td>320</td><td>215</td><td>190</td><td>165</td><td>145</td><td>130</td><td>110</td><td>100</td></tr><tr><td>750</td><td>230</td><td>150</td><td>135</td><td>115</td><td>100</td><td>90</td><td>78</td><td>70</td></tr><tr><td>800</td><td>165</td><td>110</td><td>96</td><td>82</td><td>72</td><td>65</td><td>56</td><td>50</td></tr><tr><td>850</td><td>120</td><td>78</td><td>70</td><td>60</td><td>54</td><td>48</td><td>42</td><td>38</td></tr><tr><td>900</td><td>88</td><td>58</td><td>52</td><td>45</td><td>40</td><td>37</td><td>-</td><td>-</td></tr></table>

注：根据热强参数综合曲线或持久应力-寿命曲线确定。

3.3.1.2 板材于 $1150^{\circ}\mathrm{C}$ 固溶状态的持久应力-寿命曲线见图3-4，棒材、环形件、 $90\mathrm{mm}$ 方坯于 $1180^{\circ}\mathrm{C}$ 固溶状态的持久应力-寿命曲线见图3-5，精铸件于铸态的持久应力-寿命曲线见图3-6。  
3.3.1.3 板材于 $1150\mathrm{C}$ 固溶状态、棒材、环形件、 $90\mathrm{mm}$ 方坯于 $1180\mathrm{C}$ 固溶状态、精铸件于铸造状态的热强参数综合曲线分别见图 3-7～图 3-9。  
3.3.1.4 固溶温度对冷轧薄板持久性能的影响见表3-7。  
3.3.1.5 长期时效后的持久性能见表3-8。

图片摘要：该图主要展示 3 4板材不同温度的持久应力 寿命曲线[2]。
![](images/72c9bf7723202b59f3982d824f3e9de377ee8e9bfb7c1cf0be89512d5307ba2d.jpg)  
持久方程： $\lg t = a + b\lg \sigma$ 或 $\lg \sigma = a^{\prime} + b^{\prime}\lg t$

<table><tr><td>θ/℃</td><td>a</td><td>b</td><td>a&#x27;</td><td>b&#x27;</td><td>r</td><td>n</td></tr><tr><td>650</td><td>21.0407</td><td>-7.6560</td><td>2.7483</td><td>-0.1306</td><td>-0.9870</td><td>14</td></tr><tr><td>750</td><td>14.7466</td><td>-5.8005</td><td>2.5423</td><td>-0.1724</td><td>-0.9902</td><td>18</td></tr><tr><td>815</td><td>10.3916</td><td>-4.2777</td><td>2.4292</td><td>-0.2338</td><td>-0.9939</td><td>18</td></tr><tr><td>900</td><td>8.0137</td><td>-3.7001</td><td>2.1658</td><td>-0.2703</td><td>-0.9910</td><td>18</td></tr></table>

图3-4板材不同温度的持久应力-寿命曲线[2]  
图片摘要：该图主要展示 3 4板材不同温度的持久应力 寿命曲线[2]。
![](images/72bb1b739dea07792f92d1f5ba7ebe913af42f6c7f57e6095afa8cd38fc76f8e.jpg)  
棒材；一环形件； $\times -90\mathrm{mm}$ 方坯  
持久方程： $\lg t = a + b\lg \sigma$ 或 $\lg \sigma = a^{\prime} + b^{\prime}\lg t$

<table><tr><td>θ/C</td><td>a</td><td>b</td><td>a&#x27;</td><td>b&#x27;</td><td>r</td><td>n</td></tr><tr><td>650</td><td>16.9602</td><td>-5.8994</td><td>2.8749</td><td>-0.1695</td><td>-0.9512</td><td>10</td></tr><tr><td>730</td><td>15.7426</td><td>-5.9566</td><td>2.6429</td><td>-0.1679</td><td>-0.9969</td><td>12</td></tr><tr><td>815</td><td>14.0049</td><td>-5.8099</td><td>2.4105</td><td>-0.1721</td><td>-0.9927</td><td>11</td></tr></table>

图3-5 榷材、环形件和方坯不同温度的持久应力-寿命曲线[2]

图3-6 精铸件不同温度的持久应力-寿命曲线[2]  
图片摘要：该图主要展示 3 6 精铸件不同温度的持久应力 寿命曲线[2]。
![](images/c7b79c1cd21c9bf99de4c77b73eaa65d9c398575ec4b114e3ccedfc23717fb71.jpg)  
持久方程： $\lg t = a + b\lg \sigma$ 或 $\lg \sigma = a^{\prime} + b^{\prime}\lg t$

<table><tr><td>θ/C</td><td>a</td><td>b</td><td>a&#x27;</td><td>b&#x27;</td><td>r</td><td>n</td></tr><tr><td>650</td><td>17.5327</td><td>-6.2627</td><td>2.7995</td><td>-0.1597</td><td>-0.9875</td><td>7</td></tr><tr><td>815</td><td>12.9470</td><td>-5.3973</td><td>2.3988</td><td>-0.1853</td><td>-0.9395</td><td>9</td></tr></table>

表3-7[3]  

<table><tr><td rowspan="2">熔炼方法</td><td colspan="3">固溶处理规范</td><td colspan="4">持久性能</td></tr><tr><td>θ/C</td><td>t/min</td><td>冷却方式</td><td>θ/C</td><td>σ/MPa</td><td>t/h</td><td>δ5/%</td></tr><tr><td rowspan="3">非真空感应加电渣(δ1.0mm)</td><td>1065</td><td rowspan="3">10</td><td rowspan="3">空冷</td><td rowspan="3">815</td><td rowspan="3">110</td><td>55.6</td><td>116</td></tr><tr><td>1120</td><td>80.7</td><td>117</td></tr><tr><td>1175</td><td>74.5</td><td>75</td></tr><tr><td rowspan="5">电弧炉加电渣(δ1.5mm)</td><td>1120</td><td rowspan="5">12</td><td rowspan="5">空冷</td><td rowspan="5">815</td><td rowspan="5">110</td><td>49.0</td><td>70</td></tr><tr><td>1140</td><td>56.6</td><td>60</td></tr><tr><td>1160</td><td>53.5</td><td>50</td></tr><tr><td>1180</td><td>51.3</td><td>36</td></tr><tr><td>1200</td><td>46.8</td><td>41</td></tr></table>

图片摘要：该图主要展示 3 7[3]。
![](images/82e6c732d5b47cd0e7b2534c4ca757da7714036d091b847ab445b6f1ffb03993.jpg)  
图3-7 板材热强参数综合曲线[2]

图片摘要：该图主要展示 3 7 板材热强参数综合曲线[2]。
![](images/a0f93ced41930c979711e054a150f97c9b447e0fd3880dab0f258566c9fc67f4.jpg)

$$
\begin{array}{l} P = T (1 5. 2 + \lg t) \times 1 0 ^ {- 3}; \\ \text {式 中}: T = \theta (C) + 2 7 3 (t / h) \\ \bullet \text {一 棤 材}; \triangle \text {一 环 形 件}; \times - 9 0 \mathrm {m m} \text {方 坯} \\ \end{array}
$$

图3-8 棒材、环形件和方坯热强参数综合曲线[2]

图片摘要：该图主要展示 3 8 棒材、环形件和方坯热强参数综合曲线[2]。
![](images/cfdc7389b5044772dbaa9c8d89d9096a35c8aed45018a7dbfb4d4394ac993898.jpg)  
图3-9 精密铸件热强参数综合曲线[2]

$$
P = T (1 5. 2 + \lg t) \times 1 0 ^ {- 3};
$$

$$
\text {式 中}: T = \theta (\mathrm {C}) + 2 7 3 (t / \mathrm {h})
$$

表3-8  

<table><tr><td rowspan="2">熔炼方法</td><td rowspan="2">品种规格/mm</td><td colspan="2">时效规范</td><td colspan="3">650℃持久性能</td><td colspan="3">815℃持久性能</td></tr><tr><td>θ/C</td><td>t/h</td><td>σ/MPa</td><td>t/h</td><td>δs/%</td><td>σ/MPa</td><td>t/h</td><td>δs/%</td></tr><tr><td rowspan="12">电弧炉加电渣</td><td rowspan="12">板材(δ1.5)</td><td rowspan="4">700</td><td>100</td><td rowspan="4">294</td><td>205</td><td>78</td><td rowspan="4">110</td><td>52</td><td>66</td></tr><tr><td>400</td><td>204</td><td>71</td><td>50</td><td>64</td></tr><tr><td>800</td><td>203</td><td>78</td><td>49</td><td>61</td></tr><tr><td>1000</td><td>189</td><td>79</td><td>50</td><td>61</td></tr><tr><td rowspan="4">800</td><td>100</td><td rowspan="4">294</td><td>148</td><td>59</td><td rowspan="4">110</td><td>37</td><td>66</td></tr><tr><td>400</td><td>128</td><td>60</td><td>25</td><td>69</td></tr><tr><td>800</td><td>87</td><td>44</td><td>24</td><td>56</td></tr><tr><td>1000</td><td>68</td><td>39</td><td>18</td><td>48</td></tr><tr><td rowspan="4">900</td><td>100</td><td rowspan="4">294</td><td>133</td><td>61</td><td rowspan="4">110</td><td>33</td><td>61</td></tr><tr><td>400</td><td>78</td><td>41</td><td>22</td><td>55</td></tr><tr><td>800</td><td>55</td><td>31</td><td>18</td><td>64</td></tr><tr><td>1000</td><td>21</td><td>14</td><td>13</td><td>48</td></tr></table>

续表3-8   

<table><tr><td rowspan="2">熔炼方法</td><td rowspan="2">品种规格/mm</td><td colspan="2">时效规范</td><td colspan="3">650℃持久性能</td><td colspan="3">815℃持久性能</td></tr><tr><td>θ/℃</td><td>t/h</td><td>σ/MPa</td><td>t/h</td><td>δs/%</td><td>σ/MPa</td><td>t/h</td><td>δs/%</td></tr><tr><td rowspan="7">非真空感应加电渣</td><td rowspan="7">棒材(d18)</td><td rowspan="4">700</td><td>500</td><td rowspan="4">-</td><td rowspan="4">-</td><td rowspan="4">-</td><td rowspan="4">103</td><td>171</td><td>85</td></tr><tr><td>1000</td><td>170</td><td>79</td></tr><tr><td>2000</td><td>157</td><td>45</td></tr><tr><td>3000</td><td>161</td><td>24</td></tr><tr><td rowspan="3">800</td><td>500</td><td rowspan="3">-</td><td rowspan="3">-</td><td rowspan="3">-</td><td rowspan="3">103</td><td>147</td><td>53</td></tr><tr><td>1000</td><td>168</td><td>61</td></tr><tr><td>2000</td><td>144</td><td>66</td></tr></table>

注：时效前板材经 $1150^{\circ}\mathrm{C}$ 固溶，棒材经 $1180^{\circ}\mathrm{C}$ 固溶。

# 3.3.2 高温蠕变性能

3.3.2.1 冷轧薄板和圆饼锻件于标准热处理状态的蠕变强度见表3-9。合金于不同温度和应力下的蠕变性能见表3-10。

表3-9[1]  

<table><tr><td>品 种</td><td>θ/℃</td><td>σ0.2/100/MPa</td><td>σ0.5/100/MPa</td><td>σ1.0/100/MPa</td></tr><tr><td rowspan="2">冷轧薄板</td><td>800</td><td>45</td><td>60</td><td>67</td></tr><tr><td>900</td><td>19</td><td>23</td><td>28</td></tr><tr><td rowspan="3">圆饼锻件</td><td>700</td><td>98</td><td>-</td><td>-</td></tr><tr><td>800</td><td>29</td><td>-</td><td>-</td></tr><tr><td>900</td><td>10</td><td>-</td><td>-</td></tr></table>

表3-10  

<table><tr><td>熔炼工艺</td><td>品种规格/mm</td><td>试样状态</td><td>θ/C</td><td>t/h</td><td>σ/MPa</td><td>ε1/%</td><td>εtp/%</td><td>εe/%</td></tr><tr><td rowspan="8">电弧炉加 电渣</td><td rowspan="8">板材 (δ1.5)</td><td rowspan="8">固溶1150℃, 空冷</td><td rowspan="2">650</td><td rowspan="8">100</td><td>147</td><td>0.3880</td><td>0.3100</td><td>0.0780</td></tr><tr><td>118</td><td>0.1382</td><td>0.0725</td><td>0.0657</td></tr><tr><td rowspan="2">750</td><td>78</td><td>0.8560</td><td>-</td><td>-</td></tr><tr><td>49</td><td>0.1490</td><td>0.1220</td><td>0.0270</td></tr><tr><td rowspan="2">815</td><td>41</td><td>0.3910</td><td>0.3663</td><td>0.0252</td></tr><tr><td>24.5</td><td>0.1560</td><td>0.1430</td><td>0.0130</td></tr><tr><td rowspan="2">900</td><td>19.6</td><td>0.4296</td><td>0.4168</td><td>0.0128</td></tr><tr><td>9.8</td><td>0.1390</td><td>0.1360</td><td>0.0030</td></tr><tr><td rowspan="3">非真空感 应加电渣</td><td rowspan="3">90方坯</td><td rowspan="3">固溶1180℃, 水冷</td><td rowspan="2">650</td><td rowspan="3">100</td><td>196</td><td>0.6130</td><td>0.5016</td><td>0.1114</td></tr><tr><td>123</td><td>0.1328</td><td>0.0606</td><td>0.0722</td></tr><tr><td>815</td><td>41</td><td>0.1662</td><td>0.1336</td><td>0.0326</td></tr><tr><td rowspan="4">非真空感 应重熔后 精铸</td><td rowspan="4">精铸试样</td><td rowspan="4">铸态</td><td rowspan="2">650</td><td rowspan="4">100</td><td>118</td><td>0.2050</td><td>0.1640</td><td>0.0410</td></tr><tr><td>98</td><td>0.094</td><td>0.038</td><td>0.0560</td></tr><tr><td rowspan="2">815</td><td>59</td><td>1.5340</td><td>1.5090</td><td>0.0250</td></tr><tr><td>39</td><td>0.3530</td><td>0.3280</td><td>0.0250</td></tr></table>

3.3.2.2 $\delta 1.5\mathrm{mm}$ 板材于 $1150\mathrm{C}$ 固溶状态的高温蠕变曲线见图 $3-10\sim$ 图3-13。

图片摘要：该图主要展示 3 10。
![](images/649460ed6712cb979366851fe0b2a1c1ad6f79640d9d48f64397991df150d9d0.jpg)  
图3-10 板材于650C的蠕变曲线[2]

图片摘要：该图主要展示 3 10 板材于650C的蠕变曲线[2]。
![](images/d8b19d5205d120cb429e10571eb8dcc6b1f2f1ea5c8dae91e3ba45cb5a89f9d1.jpg)  
图3-11 板材于750C的蠕变曲线[2]

图片摘要：该图主要展示 3 11 板材于750C的蠕变曲线[2]。
![](images/4bb4871a15c5fdeb95cbba0063a2864748224016990d3647c087e555608f65ab.jpg)  
图3-12 板材于815C的蠕变曲线[2]

图片摘要：该图主要展示 3 12 板材于815C的蠕变曲线[2]。
![](images/359eb45621de7875b1cfce5e1242f8829e628748e8636017c136f1d8a720f254.jpg)  
图3-13 板材于 $900^{\circ}\mathrm{C}$ 的蠕变曲线[2]

3.3.2.3 精密铸件的高温蠕变曲线见图3-14和图3-15。

图片摘要：该图主要展示 3 13 板材于 的蠕变曲线[2]。
![](images/7f32bac808e111242feaf64f3bf88848942559bc1250d0e802262e9c5fa28536.jpg)  
图3-14 铸造试样 $650^{\circ}\mathrm{C}$ 的蠕变曲线

图片摘要：该图主要展示 3 14 铸造试样 的蠕变曲线。
![](images/28001dc7f4b9e9b8cae7fe3cafac232b8a96a6f4ca1c1115f828a72a26dc869a.jpg)  
图3-15 铸造试样815C的蠕变曲线

# 3.4 疲劳性能

# 3.4.1 高周疲劳

3.4.1.1 固溶温度对冷轧薄板室温弯曲振动疲劳性能的影响见表3-11。

表3-11[3]  

<table><tr><td rowspan="2">熔炼工艺</td><td colspan="3">热处理规范</td><td colspan="4">疲劳性能</td></tr><tr><td>θ/℃</td><td>t/min</td><td>冷却方式</td><td>θ/℃</td><td>频率</td><td>σ-1/MPa</td><td>N/周</td></tr><tr><td rowspan="3">非真空感应加电渣(δ1.0mm)</td><td>1065</td><td>10</td><td>空冷</td><td>20</td><td>85</td><td>506</td><td>1.58×10^6</td></tr><tr><td>1120</td><td>10</td><td>空冷</td><td>20</td><td>84</td><td>506</td><td>1.47×10^6</td></tr><tr><td>1175</td><td>10</td><td>空冷</td><td>20</td><td>83</td><td>506</td><td>6.72×10^5</td></tr></table>

3.4.1.2 板材于两种固溶状态的高温疲劳强度见表3-12。   
3.4.1.3 圆饼锻件高温旋转弯曲疲劳强度见表3-13。

# 3.4.2 特种疲劳

3.4.2.1 供应状态 $\delta 1.5\mathrm{mm}$ 板材的热疲劳性能见表3-14。

表3-12  

<table><tr><td rowspan="2">品种</td><td rowspan="2">固溶温度/℃</td><td colspan="3">疲劳强度(10^8)/MPa</td></tr><tr><td>650C</td><td>815C</td><td>980C</td></tr><tr><td rowspan="2">板材</td><td>1065</td><td>290~310</td><td>200~221</td><td>103~117</td></tr><tr><td>1175</td><td>-</td><td>172</td><td>74</td></tr></table>

表313  

<table><tr><td>θ/C</td><td>800</td><td>900</td></tr><tr><td>σ-1/MPa</td><td>216</td><td>147</td></tr></table>

表3-14  

<table><tr><td>θ/C</td><td>800÷20</td><td>900÷20</td></tr><tr><td>生成0.5mm裂纹的热疲劳周数N0.5/周</td><td>211</td><td>89</td></tr></table>

3.4.2.2 固溶温度对冷轧薄板热疲劳性能的影响见表3-15。

表3-15[3]  

<table><tr><td rowspan="2">熔炼方法</td><td colspan="3">固溶处理规范</td><td colspan="4">热疲劳性能</td></tr><tr><td>θ/C</td><td>t/min</td><td>冷却方式</td><td>θ/C</td><td>循环周次N/周</td><td>裂纹长/mm</td><td>热变形/mm</td></tr><tr><td rowspan="3">非真空感应加电渣(δ1.0mm)</td><td>1065</td><td rowspan="3">10</td><td rowspan="3">空冷</td><td rowspan="3">815~20</td><td rowspan="3">200</td><td>0.68</td><td>0.68</td></tr><tr><td>1120</td><td>0.68</td><td>1.01</td></tr><tr><td>1175</td><td>0.61</td><td>0.82</td></tr></table>

# 3.5 弹性性能

3.5.1 弹性模量 见表3-16。

表3-16  

<table><tr><td colspan="2">θ/C</td><td>20</td><td>100</td><td>200</td><td>300</td><td>400</td><td>500</td><td>600</td><td>700</td><td>800</td><td>900</td></tr><tr><td rowspan="3">ED/GPa</td><td>板材</td><td>206</td><td>203</td><td>199</td><td>193</td><td>187</td><td>180</td><td>174</td><td>166</td><td>158</td><td>149</td></tr><tr><td>棒材</td><td>199</td><td>194</td><td>188</td><td>182</td><td>177</td><td>171</td><td>165</td><td>156</td><td>149</td><td>142</td></tr><tr><td>铸件</td><td>177</td><td>172</td><td>-</td><td>163</td><td>157</td><td>151</td><td>145</td><td>137</td><td>129</td><td>121</td></tr></table>

# 4 组织结构

# 4.1 相变温度

4.2 时间-温度-组织转变曲线  
4.3 合金组织结构  
4.3.1 该合金在固溶状态的组织为奥氏体基体，还有少量的 TiN 和 $\mathbf{M}_{6} \mathbf{C}$ 型碳化物。经 $700 \sim$ $900 \mathrm{C}$ 长期时效后主要析出相为 $\mathbf{M}_{12} \mathbf{C}$ 和 $\mathbf{M}_{3} \mathbf{B}_{2}$ ，同时也伴有微量 $\mu$ 相和 L 相。经 $700 \mathrm{C}, 200 \mathrm{~h}$ 时效后出现少量 $\sigma$ 相，但在 $800 \mathrm{C}$ 时效后 $\sigma$ 相不存在，而析出微量 $\mathbf{M}_{23} \mathbf{C}_{6}$ ，有时出现微量 L 相。因此合金在长期时效后呈现一定程度的时效硬化现象，使塑性下降，高温强度也有所降低。  
4.3.2 冷轧薄板技术标准规定，供应状态冷轧薄板的晶粒度应在 $4\sim 8$ 级范围内。

# 5 工艺性能与要求

5.1 成形性能 合金具有良好的冷、热加工成形性能。锻造加热温度 $1170\mathrm{C} \pm 10\mathrm{C}$ ，终锻温度不低于 $950\mathrm{C}$ ；板坯热轧加热温度 $1150\mathrm{C} \pm 10\mathrm{C}$ ，终轧温度不低于 $850\mathrm{C}$ ；环形件热轧加热温度 $1170\mathrm{C} \pm 10\mathrm{C}$ 。  
合金的高温拉伸塑性图见图5-1。高温镦粗试样经 $1180\mathrm{C},45\mathrm{min}$ 固溶处理后的再结晶曲线见图5-2。  
5.2 焊接性能 该合金具有良好的焊接工艺性能，可采用氩弧焊、缝焊和点焊等方法进行焊接。氩弧焊时推荐采用HGH3536或HGH3113焊丝。

5.2.1 手工氩弧焊对接规范见表5-1。

图片摘要：该图主要展示 5 1 合金高温拉伸塑性图。
![](images/1503764fc2f512f3f55b62e9cbed574363d7f5b019d1dfab1e03f5504d919c41.jpg)  
图5-1 合金高温拉伸塑性图

图片摘要：该图主要展示 5 1 合金高温拉伸塑性图。
![](images/e70da84f024297628ab18fcf3e430ce4154dd538f2e6862ffe0ecc1923b019d8.jpg)  
图5-2 镀粗试样再结晶曲线

表5-1[5]  

<table><tr><td rowspan="2">被焊材料</td><td rowspan="2">厚度/mm</td><td rowspan="2">焊前状态</td><td colspan="2">焊丝</td><td rowspan="2">接头形式</td><td rowspan="2">焊接电流/A</td><td rowspan="2">氩气流/(L/min)</td><td rowspan="2">钨极直径/mm</td><td rowspan="2">电源及极性</td></tr><tr><td>牌号</td><td>直径/mm</td></tr><tr><td rowspan="2">GH3536+GH3536</td><td>1.0+1.0</td><td rowspan="2">供应状态或固溶状态</td><td>HGH3536HGH3113</td><td>1.2~1.6</td><td rowspan="2">对接</td><td>40~60</td><td>10~13</td><td>1.6~2.0</td><td rowspan="2">直流正极性</td></tr><tr><td>1.5+1.5</td><td>HGH3536HGH3113</td><td>1.2~1.6</td><td>50~70</td><td>12~15</td><td>1.8~2.2</td></tr></table>

5.2.2 自动钨极脉冲氩弧焊对接规范见表5-2。

表5-2  

<table><tr><td rowspan="2">厚度/mm</td><td rowspan="2">焊前状态</td><td colspan="2">焊丝</td><td rowspan="2">弧压/V</td><td rowspan="2">脉冲电流/A</td><td rowspan="2">维弧电流/A</td><td rowspan="2">脉冲幅比</td><td rowspan="2">脉冲宽比</td><td rowspan="2">脉冲频率</td><td rowspan="2">焊接速度/(m/min)</td><td rowspan="2">送丝速度/(m/min)</td></tr><tr><td>牌号</td><td>直径/mm</td></tr><tr><td>1.0</td><td rowspan="3">固溶</td><td rowspan="2">HSG-1</td><td>-</td><td>8.5</td><td>60</td><td>20</td><td>3</td><td>2</td><td>3</td><td>0.25</td><td>-</td></tr><tr><td>1.2</td><td>1.0</td><td>8.5</td><td>65</td><td>22</td><td>3</td><td>2</td><td>3</td><td>0.2</td><td>0.20</td></tr><tr><td>1.5</td><td>HSG-1</td><td>1.0</td><td>9.0</td><td>100</td><td>28</td><td>3.5</td><td>2</td><td>3</td><td>0.23</td><td>0.25</td></tr></table>

5.2.3 缝焊规范见表5-3。

表5-3[5]  

<table><tr><td rowspan="2">被焊材料</td><td rowspan="2">厚度/mm</td><td rowspan="2">焊前状态</td><td colspan="2">滚盘宽度/mm</td><td rowspan="2">焊接时间/s</td><td rowspan="2">休止时间/s</td><td rowspan="2">焊接速度/(m/min)</td><td rowspan="2">电极压力/kN</td></tr><tr><td>上</td><td>下</td></tr><tr><td rowspan="2">GH3536+GH3536</td><td>1.0+1.0</td><td rowspan="2">固溶或供应状态</td><td>5.5</td><td>7.0</td><td>0.14~0.18</td><td>0.14~0.22</td><td>0.34~0.40</td><td>0.25</td></tr><tr><td>1.5+1.5</td><td>5.5</td><td>7.0</td><td>0.16~0.20</td><td>0.14~0.22</td><td>0.22~0.34</td><td>0.25</td></tr></table>

5.2.4 点焊规范见表5-4。

表5-4[5]  

<table><tr><td rowspan="2">被焊材料</td><td rowspan="2">厚度/mm</td><td rowspan="2">焊前状态</td><td colspan="2">电极直径/mm</td><td rowspan="2">焊接时间/s</td><td rowspan="2">电极压力/kN</td><td rowspan="2">单点抗剪强度/MPa</td><td rowspan="2">正拉强度/MPa</td></tr><tr><td>上</td><td>下</td></tr><tr><td rowspan="2">GH3536+GH3536</td><td>1.0+1.0</td><td rowspan="2">固溶或供应状态</td><td>6</td><td>7</td><td>0.16~0.24</td><td>0.1~0.2</td><td>≥9.35</td><td>≥6.36</td></tr><tr><td>1.5+1.5</td><td>6</td><td>7</td><td>0.20~0.36</td><td>0.2~0.3</td><td>≥12.30</td><td>≥10.60</td></tr></table>

5.2.5 焊接接头的力学性能见表5-5。

表5-5
