Repository: C-zj02/CFD-claw

<div align="center">

**English** | [中文](#中文版) | [Français](README_FR.md) | [Русский](README_RU.md) | [हिन्दी](README_HI.md) | [العربية](README_AR.md) | [Português](README_PT.md)

# 🚀 Claude Code Python

**A Complete Python Reimplementation Based on Real Claude Code Source**

*From TypeScript Source → Rebuilt in Python with ❤️*

***
**🔥 Active Development • New Features Weekly 🔥**

</div>

***

## 🎯 What is This?

**Clawd Code** is a **complete Python rewrite** of Claude Code, based on the **real TypeScript source code**.

File: RAG-data/中国航空材料手册(第2版) 第2卷 变形高温合金 铸造高温合金401-600.pdf-06162908-4f37-4ee1-a20d-eeda3d365726.md (part 4 of 11)
表3-5[4]  
WS9-7035锻件—1996《GH163合金锻件》

WS9-7035 环件—1996 《GH163 合金轧环件》

WS9-7036-1996《GH163合金热轧板材、冷轧薄板和带材》

WS9-7037—1996 《GH163合金冷拔轧无缝管》

WS9-7038—1996 《GH163合金闪光焊接环形件型材》

1.4 化学成分 见表1-1。

表1-1  
%   

<table><tr><td colspan="2">C</td><td colspan="2">Cr</td><td>Ni</td><td colspan="2">Co</td><td colspan="2">Mo</td><td colspan="2">Al</td><td colspan="2">Ti</td></tr><tr><td colspan="2">0.04~0.08</td><td colspan="2">19.0~21.0</td><td>余</td><td colspan="2">19.0~21.0</td><td colspan="2">5.60~6.10</td><td colspan="2">0.30~0.60</td><td colspan="2">1.90~2.40</td></tr><tr><td>Fe</td><td colspan="2">B</td><td>Mn</td><td>Si</td><td>S</td><td>Cu</td><td>Ag</td><td>Bi</td><td colspan="2">Pb</td><td rowspan="2" colspan="2">Al+Ti</td></tr><tr><td colspan="11">不大于</td></tr><tr><td>0.70</td><td colspan="2">0.0050</td><td>0.60</td><td>0.40</td><td>0.007</td><td>0.20</td><td>0.0005</td><td>0.0001</td><td colspan="2">0.0020</td><td colspan="2">2.4~2.8</td></tr></table>

注：Pb 的质量分数实测。  
1.5 热处理制度 $1150^{\circ}\mathrm{C} \pm 10^{\circ}\mathrm{C}, 1.5 \sim 2.5\mathrm{h}$ ，（直径或等效截面 $\leqslant 8\mathrm{mm}$ 时为 $0.5\mathrm{h}$ ，板材按 $4\mathrm{min} / \mathrm{mm}$ ），水冷（板材、带材为空冷） $+800^{\circ}\mathrm{C} \pm 10^{\circ}\mathrm{C}, 8\mathrm{h}$ ，空冷。  
1.6 品种规格与供应状态 合金可以各种规格的棒材、锻件、环件、热轧板、冷轧板、带材和管材供应。热加工用棒材和锻坯，不经热处理交货；机加工用棒材、锻件、环件于固溶状态供应；板材和带材经固溶处理、酸洗、矫直及切边后供应；管材经固溶处理和酸洗后供应。  
1.7 熔炼与铸造工艺 合金采用下列5种工艺之一进行熔炼：（1）感应熔炼；（2）感应熔炼加电渣重熔；（3）感应熔炼加真空电弧；（4）真空感应加真空电弧；（5）真空感应加电渣重熔。  
1.8 应用概况与特殊要求 该合金主要用作航空发动机主燃烧室和加力燃烧室的板材焊接结构件和承力件，如火焰筒、加力筒体以及安装边、安装座、管件等零件。可减轻发动机重量和延长使用寿命。

# 2 物理及化学性能

# 2.1 热性能

2.1.1 熔化温度范围 1320～1375℃。  
2.1.2 热导率 见表 $2 - 1^{[1]}$

表2-1  

<table><tr><td>θ/C</td><td>100</td><td>200</td><td>300</td><td>400</td><td>500</td><td>600</td><td>700</td><td>800</td><td>900</td></tr><tr><td>λ/(W/(m·C))</td><td>12.56</td><td>14.69</td><td>16.74</td><td>19.26</td><td>21.35</td><td>23.44</td><td>25.53</td><td>27.63</td><td>30.14</td></tr></table>

# 2.1.3 线膨胀系数 见表2-2。

表2-2[1]  

<table><tr><td>θ/℃</td><td>20~100</td><td>20~200</td><td>20~300</td><td>20~400</td><td>20~500</td><td>20~600</td><td>20~700</td><td>20~800</td><td>20~900</td><td>20~1000</td></tr><tr><td>α1/10-6C-1</td><td>11.6</td><td>12.2</td><td>13.0</td><td>13.4</td><td>14.1</td><td>14.6</td><td>15.4</td><td>16.2</td><td>17.4</td><td>18.0</td></tr></table>

# 2.1.4 热扩散率 见表2-3。

# 2.2 密度 $\rho = 8.35\mathrm{g / cm}^3$ 。

表2-3[1]  

<table><tr><td>θ/C</td><td>20</td><td>100</td><td>200</td><td>300</td><td>400</td><td>500</td><td>600</td><td>700</td><td>800</td><td>900</td></tr><tr><td>Q/(10-6m2/s)</td><td>3.47</td><td>3.64</td><td>3.97</td><td>4.26</td><td>4.60</td><td>4.94</td><td>5.33</td><td>5.15</td><td>5.69</td><td>6.12</td></tr></table>

# 2.3 电性能 电阻率见表2-4。

表2-4[1]  

<table><tr><td>θ/°C</td><td>20</td><td>100</td><td>200</td><td>300</td><td>400</td><td>500</td><td>600</td><td>700</td><td>800</td><td>900</td></tr><tr><td>ρ/(10-6Ω·m)</td><td>1.209</td><td>1.313</td><td>1.344</td><td>1.360</td><td>1.374</td><td>1.398</td><td>1.413</td><td>1.409</td><td>1.409</td><td>1.387</td></tr></table>

# 2.4 磁性能

# 2.5 化学性能

2.5.1 抗氧化性能 在空气介质中试验 $100\mathrm{h}$ 的氧化速率见表2-5。

表2-5[3]  

<table><tr><td>θ/C</td><td>800</td><td>900</td></tr><tr><td>氧化速率/(g/(m2·h))</td><td>0.08</td><td>0.49</td></tr></table>

# 3力学性能

# 3.1 技术标准规定的性能，见表3-1。

表3-1  

<table><tr><td rowspan="2">品种</td><td rowspan="2">类型</td><td rowspan="2">θ/C</td><td colspan="3">拉伸性能 不小于</td><td colspan="3">蠕变性能</td><td rowspan="2">固溶状态硬度</td></tr><tr><td>σb/MPa</td><td>σP0.2/MPa</td><td>δ5/%</td><td>σ/MPa</td><td>t/h</td><td>εt/%</td></tr><tr><td>棒材、锻坯、锻件</td><td>-</td><td>780</td><td>540</td><td>400</td><td>12</td><td>120</td><td>50</td><td>≤0.10①</td><td>HBS≤255②</td></tr><tr><td>环形件</td><td>-</td><td>780</td><td>540</td><td>400</td><td>12</td><td>120③</td><td>50</td><td>≤0.10</td><td>HBS≤229</td></tr><tr><td rowspan="2">板材、带材</td><td rowspan="2">非焊接焊接</td><td>780</td><td>540</td><td>400</td><td>9</td><td rowspan="2">120⑤</td><td rowspan="2">50</td><td rowspan="2">≤0.10</td><td rowspan="2">HV≤250⑥</td></tr><tr><td>780</td><td>465</td><td>-</td><td>5③</td></tr><tr><td>管材⑦</td><td>-</td><td>780</td><td>540</td><td>400</td><td>9</td><td>120</td><td>50</td><td>≤0.10</td><td>HV≤230</td></tr><tr><td rowspan="2">型材</td><td rowspan="2">非焊接焊接</td><td>780</td><td>540</td><td>400</td><td>15</td><td rowspan="2">120</td><td rowspan="2">50</td><td rowspan="2">≤0.10</td><td rowspan="2">HV≤230</td></tr><tr><td>780</td><td>540</td><td>400</td><td>13</td></tr></table>

① 冷拉棒热处理后 $\varepsilon_{\mathrm{t}} \leqslant 0.15\%$ 。  
② 锻件固溶状态 $\mathrm{HBS} \leqslant 229$ 。  
③ 环形件蠕变试验在环坯上取样。   
④ 伸长率仅适用于 $\delta \leqslant 3.0\mathrm{mm}$ 的板材； $\delta > 3.0\mathrm{mm}$ 的板材积累数据。  
⑤ 蠕变性能和硬度指标适用于 $\delta > 6\mathrm{mm}$ 的板材；对 $\delta \leqslant 6\mathrm{mm}$ 的板材蠕变应力为 $116\mathrm{MPa}, \mathrm{HV} \leqslant 230$ 。  
⑥ 拉伸性能 $\sigma_{\mathrm{Pl}}$ 和 $\delta$ 的指标对 $\delta < 0.5\mathrm{mm}$ 的管材不适用；管材的蠕变性能在管坯上取样进行试验。

# 3.2 室温及各种温度下的力学性能

# 3.2.1 硬度

3.2.1.1 冷轧变形量对板材室温硬度的影响见表3-2。  
3.2.1.2 板材在 $1150\mathrm{C}$ 固溶处理时，保温时间对室温硬度的影响见表3-3。

表3-2  
表3-3  

<table><tr><td>冷轧变形量/%</td><td>0</td><td>9</td><td>12</td><td>20</td><td>25</td><td>52</td></tr><tr><td>HV</td><td>195</td><td>278</td><td>296</td><td>336</td><td>356</td><td>385</td></tr></table>

<table><tr><td>固溶处理保温时间/min</td><td>2</td><td>5</td><td>8</td><td>10</td><td>20</td><td>30</td></tr><tr><td>HV</td><td>184</td><td>184</td><td>184</td><td>177</td><td>174</td><td>171</td></tr></table>

3.2.1.3 板材在不同温度时效 $16\mathrm{h}$ 后，室温硬度的变化见表3-4。  
3.2.1.4 时效时间（时效温度 $800^{\circ}C$ )对板材室温硬度的影响见表 $3-5^{[3]}$ 。

表3-4[3]  

<table><tr><td>时效温度/℃</td><td>600</td><td>700</td><td>750</td><td>800</td><td>850</td><td>900</td></tr><tr><td>HV</td><td>268</td><td>310</td><td>315</td><td>299</td><td>265</td><td>241</td></tr></table>

表3-5[3]  

<table><tr><td>时效时间/h</td><td>1</td><td>2</td><td>4</td><td>8</td><td>10</td><td>20</td></tr><tr><td>HV</td><td>283</td><td>291</td><td>296</td><td>299</td><td>298</td><td>290</td></tr></table>

# 3.2.2 拉伸性能

3.2.2.1 板材于不同温度的拉伸性能见表3-6。  
3.2.2.2 板材经标准热处理和长期时效后的拉伸性能见表3-7。  
3.2.2.3 冷轧变形量对板材室温拉伸性能的影响见表3-8。

表3-6[1]  

<table><tr><td>规格/mm</td><td>状态</td><td>θ/℃</td><td>σb/MPa</td><td>σP0.2/MPa</td><td>δ/%</td></tr><tr><td rowspan="5">δ1.25</td><td rowspan="5">1150℃±10℃,10min,空冷+800℃±10℃,8h,空冷</td><td>20</td><td>1049</td><td>608</td><td>40</td></tr><tr><td>700</td><td>814</td><td>451</td><td>41</td></tr><tr><td>780</td><td>618</td><td>441</td><td>39</td></tr><tr><td>850</td><td>412</td><td>353</td><td>56</td></tr><tr><td>900</td><td>206</td><td>186</td><td>88</td></tr></table>

表3-7[1]  

<table><tr><td colspan="2">时效规范</td><td colspan="2">20℃</td><td colspan="2">780℃</td><td colspan="2">时效规范</td><td colspan="2">20℃</td><td colspan="2">780℃</td></tr><tr><td>θ/C</td><td>t/h</td><td>σb/MPa</td><td>δs/%</td><td>σb/MPa</td><td>δs/%</td><td>θ/C</td><td>t/h</td><td>σb/MPa</td><td>δs/%</td><td>σb/MPa</td><td>δs/%</td></tr><tr><td colspan="2">标准热处理</td><td>1049</td><td>40</td><td>618</td><td>40</td><td rowspan="4">800</td><td>1000</td><td>941</td><td>30</td><td>530</td><td>43</td></tr><tr><td rowspan="3">800</td><td>100</td><td>1049</td><td>31</td><td>588</td><td>46</td><td>2000</td><td>902</td><td>19</td><td>520</td><td>39</td></tr><tr><td>300</td><td>1069</td><td>29</td><td>569</td><td>44</td><td>3000</td><td>853</td><td>17</td><td>481</td><td>32</td></tr><tr><td>500</td><td>1020</td><td>33</td><td>520</td><td>46</td><td>5000</td><td>853</td><td>19</td><td>471</td><td>37</td></tr></table>

表3-8[1]  

<table><tr><td>冷轧变形量/%</td><td>0</td><td>9</td><td>12</td><td>20</td><td>25</td><td>52</td></tr><tr><td>σb/MPa</td><td>869</td><td>927</td><td>967</td><td>1029</td><td>1122</td><td>1248</td></tr><tr><td>σP0.2/MPa</td><td>360</td><td>618</td><td>677</td><td>832</td><td>964</td><td>924</td></tr><tr><td>δ/%</td><td>70</td><td>47</td><td>48</td><td>35</td><td>25</td><td>15</td></tr></table>

# 3.2.2.4 棒材不同温度的拉伸性能见表3-9。

表3-9  

<table><tr><td>规格/mm</td><td>状态</td><td>θ/C</td><td>σL/MPa</td><td>σP02/MPa</td><td>δ5/%</td></tr><tr><td rowspan="5">d20</td><td rowspan="5">1150 C±10 C,1.5h,水冷+800 C±10 C,8h,空冷</td><td>20</td><td>990</td><td>579</td><td>32</td></tr><tr><td>700</td><td>804</td><td>481</td><td>35</td></tr><tr><td>780</td><td>637</td><td>481</td><td>33</td></tr><tr><td>850</td><td>422</td><td>343</td><td>57</td></tr><tr><td>900</td><td>226</td><td>167</td><td>86</td></tr></table>

3.2.3 冲击性能 见表3-10。

# 3.3 持久和蠕变性能

# 3.3.1 高温持久性能

3.3.1.1 板材不同温度的持久强度见表3-11。  
3.3.1.2 板材的热强参数综合曲线见图3-1。

表3-10[1]  

<table><tr><td>θ/C</td><td>20</td><td>780</td></tr><tr><td>aKU/(kJ/m2)</td><td>655</td><td>905</td></tr></table>

3.3.1.3 板材的持久应力-寿命曲线见图3-2。  
3.3.1.4 板材经标准热处理和长期时效后的持久性能见表3-12。  
3.3.1.5 榫材不同温度的持久性能见表3-13。

图片摘要：该图主要展示 3 10[1]。
![](images/1fbe1f5b001ad539627da307e12d135dd46a691578c148ceed2663aacd9d9cd8.jpg)  
$P = T(20\lg t)\times 10^{-3}(T / K_{i}t / h)$   
图3-1 板材的热强参数综合曲线[1]

表3-11[1]  

<table><tr><td>状态</td><td>θ/C</td><td>σ10/MPa</td><td>σ100/MPa</td><td>σ500/MPa</td><td>σ1000/MPa</td><td>σ2000/MPa</td><td>σ5000/MPa</td></tr><tr><td rowspan="3">1150℃±10℃,10min,空冷+800C±10C,8h,空冷</td><td>700</td><td>510</td><td>420</td><td>360</td><td>340</td><td>320</td><td>285</td></tr><tr><td>800</td><td>310</td><td>210</td><td>155</td><td>135</td><td>120</td><td>105</td></tr><tr><td>900</td><td>90</td><td>59</td><td>43</td><td>38</td><td>-</td><td>-</td></tr></table>

注：根据持久应力-寿命曲线确定。

图片摘要：该图主要展示 3 11[1]。
![](images/a34c3bb50d98a59bafa366b21bd6c64e303016c83ccc564c203b7883be10e7da.jpg)  
图3-2 板材的持久应力-寿命曲线[1]

表3-12[1]  

<table><tr><td>时效制度</td><td>θ/C</td><td>σ/MPa</td><td>t/h</td><td>δs/%</td><td>时效制度</td><td>θ/C</td><td>σ/MPa</td><td>t/h</td><td>δs/%</td></tr><tr><td>标准热处理</td><td rowspan="4">780</td><td rowspan="4">196</td><td>291</td><td>21</td><td>800℃,1000h</td><td rowspan="4">780</td><td rowspan="4">196</td><td>223</td><td>20</td></tr><tr><td>800℃,100h</td><td>509</td><td>28</td><td>800℃,2000h</td><td>&gt;266</td><td>&gt;13</td></tr><tr><td>800℃,300h</td><td>521</td><td>19</td><td>800℃,3000h</td><td>254</td><td>25</td></tr><tr><td>800℃,500h</td><td>419</td><td>26</td><td>800℃,5000h</td><td>&gt;207</td><td>&gt;16</td></tr></table>

表3-13  

<table><tr><td>规格/mm</td><td>状态</td><td>θ/C</td><td>σ/MPa</td><td>t/h</td><td>δ5/%</td></tr><tr><td rowspan="4">d20</td><td rowspan="4">1150℃±10℃,1.5h,水冷+800℃±10℃,8h,空冷</td><td>700</td><td>402</td><td>534</td><td>13</td></tr><tr><td>780</td><td>196</td><td>840</td><td>19</td></tr><tr><td>850</td><td>103</td><td>&gt;582</td><td>-</td></tr><tr><td>900</td><td>57</td><td>200</td><td>36</td></tr></table>

# 3.3.2 高温蠕变性能 见表3-14。

表3-14[4]  

<table><tr><td>θ/C</td><td>700</td><td>720</td><td>740</td><td>760</td><td>780</td><td>800</td><td>820</td><td>840</td><td>860</td><td>880</td><td>900</td></tr><tr><td>σ0.2/100/MPa</td><td>256</td><td>210</td><td>179</td><td>142</td><td>116</td><td>90</td><td>69</td><td>52</td><td>38</td><td>27</td><td>20</td></tr><tr><td>σ0.2/300/MPa</td><td>212</td><td>175</td><td>139</td><td>110</td><td>88</td><td>68</td><td>53</td><td>39</td><td>29</td><td>21</td><td>-</td></tr><tr><td>σ0.2,1000/MPa</td><td>159</td><td>130</td><td>103</td><td>80</td><td>65</td><td>50</td><td>39</td><td>29</td><td>21</td><td>-</td><td>-</td></tr><tr><td>σ0.2/1000/MPa</td><td>90</td><td>73</td><td>57</td><td>46</td><td>36</td><td>28</td><td>22</td><td>16</td><td>-</td><td>-</td><td>-</td></tr></table>

# 3.4 疲劳性能

# 3.4.1 特种疲劳 热疲劳性能见表3-15。

表3-15[1]  

<table><tr><td>θ/℃</td><td>N/周</td><td>裂纹长度/mm</td></tr><tr><td>850≈20</td><td>100</td><td>0.35</td></tr><tr><td>950≈20</td><td>100</td><td>1.48</td></tr></table>

# 3.5 弹性性能

# 3.5.1 弹性模量 见表3-16。

# 3.5.2 切变模量 室温时 $G = 86\mathrm{GPa}^{[4]}$

表3-16[1]  

<table><tr><td>θ/℃</td><td>20</td><td>100</td><td>200</td><td>300</td><td>400</td><td>500</td><td>600</td><td>700</td><td>800</td><td>900</td><td>1000</td></tr><tr><td>ED/GPa</td><td>248</td><td>246</td><td>241</td><td>240</td><td>219</td><td>212</td><td>196</td><td>182</td><td>150</td><td>144</td><td>143</td></tr></table>

# 4 组织结构

4.1 相变温度 $\gamma^{\prime}$ 相的初始析出温度约为 $600^{\circ} \mathrm{C}, 800^{\circ} \mathrm{C}$ 达到峰值, 高于 $950^{\circ} \mathrm{C}$ 全部回溶。 $\mathbf{M}_{23} \mathbf{C}_{6}$ 碳化物的初始析出温度约为 $650^{\circ} \mathrm{C}, 850^{\circ} \mathrm{C}$ 达到峰值, 高于 $900^{\circ} \mathrm{C}$ 溶入基体。  
4.2 时间-温度-组织转变曲线 见图4-1和图4-2。  
4.3 合金组织结构 合金在 $1150\mathrm{C}$ 固溶状态下为单相奥氏体，间有少量的MC和MN。经 $800^{\circ}\mathrm{C}$ 时效处理后析出 $\gamma'$ 和 $\mathbf{M}_{23}\mathbf{C}_6$ ， $\gamma'$ 和 $\mathbf{M}_{23}\mathbf{C}_6$ 的组成分别为 $\mathrm{Ni}_{2.32}\mathrm{Co}_{0.20}\mathrm{Cr}_{0.60}\mathrm{Mo}_{0.08}\mathrm{Al}_{0.20}\mathrm{Ti}_{0.60}$ 和 $(\mathrm{Cr}_{0.81}\mathrm{Ti}_{0.09})$

$\mathrm{Mo}_{0.05}\mathrm{Co}_{0.05})_{23}\mathrm{C}_{6}$ 。合金在 $800^{\circ} \mathrm{C}$ 长期时效过程中，发生 $\gamma'$ 向密排六方 $\eta$ 相的转变并析出 $\mathrm{M}_{6} \mathrm{C}, \eta$ 相的组成为 $\mathrm{Ni}_{2.56} \mathrm{Co}_{0.44} \mathrm{Ti}_{1.0}^{[4]}$ 。

图片摘要：该图主要展示 4 2 800C时效时间对析出相的影响[3]。
![](images/6bb60089fed46782a643a3c89c99276fd7932f36b8e9ec617e2d7e4615d1f0d1.jpg)  
时效时间 $16\mathrm{h}; 1 - \gamma'$ 相； $2 - \mathbf{M}_{23}\mathbf{C}_6$ 相； $3 - \mathbf{MC}$

图片摘要：该图主要展示 4 2 800C时效时间对析出相的影响[3]。
![](images/d470bebfb230b9d202c883aef3d3ad907316d8c2c5dd535c7d4652277ec7c910.jpg)  
图4-2 800C时效时间对析出相的影响[3]  
图4-1 时效时间对析出相的影响[3]

# 5 工艺性能与要求

# 5.1 成形性能

5.1.1 加工工艺参数 钢锭锻造加热温度为 $1120\mathrm{C} \pm 10\mathrm{C}$ ，终锻温度不低于 $900\mathrm{C}$ ，板坯及热轧板轧制时的加热温度为 $1130\mathrm{C} \pm 10\mathrm{C}$ ，冷轧薄板的总压下量大于 $20\%$ ，中间淬火温度为 $1080\mathrm{C} \pm 10\mathrm{C}$ 。

5.1.2 板材供应状态的极限深冲系数为2.05。

5.2 焊接性能 合金具有满意的焊接工艺性能，可采用点焊、缝焊和氩弧焊等方法焊接。焊前需固溶处理，焊后进行时效，时效后一般不再进行焊接，如需要焊接则在焊后要再经时效处理。焊接接头的力学性能见表5-1。

表5-1[1,2]  

<table><tr><td rowspan="2">焊接方法</td><td rowspan="2">θ/C</td><td colspan="2">拉伸性能</td><td colspan="2">持久性能</td><td rowspan="2">焊接方法</td><td rowspan="2">θ/C</td><td colspan="2">拉伸性能</td><td colspan="2">持久性能</td></tr><tr><td>σb/MPa</td><td>δ5/%</td><td>σ/MPa</td><td>t/h</td><td>σb/MPa</td><td>δ5/%</td><td>σ/MPa</td><td>t/h</td></tr><tr><td rowspan="5">氩弧焊</td><td>20</td><td>1069</td><td>32</td><td>-</td><td>-</td><td rowspan="5">缝焊</td><td>20</td><td>1010</td><td>-</td><td>-</td><td>-</td></tr><tr><td>700</td><td>863</td><td>28</td><td>402</td><td>138</td><td>700</td><td>794</td><td>-</td><td>-</td><td>-</td></tr><tr><td>780</td><td>637</td><td>15</td><td>196</td><td>&gt;310</td><td>800</td><td>-</td><td>-</td><td>177</td><td>200</td></tr><tr><td>850</td><td>412</td><td>12</td><td>103</td><td>166</td><td>900</td><td>211</td><td>-</td><td>-</td><td>-</td></tr><tr><td>900</td><td>245</td><td>60</td><td>57</td><td>104</td><td>-</td><td>-</td><td>-</td><td>-</td><td>-</td></tr></table>

5.3 零件热处理工艺 各种半成品（板、棒、带等）的固溶处理温度为 $1150\mathrm{C} \pm 10\mathrm{C}$ ，消除零件冷加工应力的中间退火温度为 $1080\mathrm{C} \pm 10\mathrm{C}$ 。零件在固溶状态下进行焊接，焊后经 $800\mathrm{C} \pm 10\mathrm{C}, 8\mathrm{h}$ 时效处理。  
5.4 表面处理工艺 固溶处理和中间退火后的表面氧化皮用化学方法清除。组合件在时效后一般不清除氧化皮。部件在时效处理后不允许用化学方法清除氧化皮。  
5.5 切削加工与磨削性能 合金可满意地进行切削加工。

# 6 功能考核试验

# 7 使用建议

推荐。

# 参考文献

1抚顺钢厂，钢铁研究总院.GH163镍基时效板材合金.1981  
2 抚顺钢厂, 钢铁研究总院. GH163 合金总结, 1974  
3 钢铁研究总院, 托顺钢厂. GH163 合金的相变规律及长期时效处理对合金力学性能的影响. 1980  
4 ADS2618

编写 李春元 蒋次正

审校 林政

# GH170

# 1 概述

GH170是固溶强化型高性能镍基板材合金，含有 $20\%$ 钨和 $20\%$ 钴，还加入微量镧强化晶界，在 $1000\mathrm{C}$ 具有较高的强度和蠕变性能，在 $1100\sim 1200^{\circ}C$ 仍有较好的秒强度，此外还有优良的抗氧化性能和良好的冷成形和焊接工艺性能。该合金的性能水平，接近美国固溶强化型钴基合金HA188和MARM918。推荐用于航空发动机的燃烧室和其他高温部件，也可用作火箭发动机的喷管材料。

1.1 材料牌号 GH170。  
1.2 相近牌号  
1.3 材料的技术标准 抚高新 1985-10《航空用GH170合金冷轧薄板暂行技术条件》。  
1.4 化学成分 见表1-1。

表1-1  

<table><tr><td>C</td><td>Cr</td><td>Ni</td><td>Co</td><td>W</td><td>Al</td><td>B</td></tr><tr><td>≤0.06</td><td>18.0~22.0</td><td>余</td><td>15.0~22.0</td><td>17.0~21.0</td><td>≤0.50</td><td>≤0.005</td></tr><tr><td>Zr</td><td>La</td><td>Mn</td><td>Si</td><td>P</td><td>S</td><td></td></tr><tr><td>0.10~0.20</td><td>0.10</td><td>≤0.50</td><td>≤0.80</td><td>≤0.013</td><td>≤0.013</td><td></td></tr></table>

注：B、Zr、La 按计算量加入，报实测结果。

1.5 热处理制度 材料性能检验的热处理制度：供应状态 $+1190 \sim 1240^{\circ} \mathrm{C}$ ，空冷，保温时间随厚度而定。  
1.6 品种规格与供应状态 供应 $\delta 0.8\sim 4.0\mathrm{mm}$ 的冷轧薄板，于 $1180^{\circ}C\pm 10^{\circ}C$ 固溶处理后供应。  
1.7 熔炼与铸造工艺 真空感应炉熔炼加电渣重熔。  
1.8 应用概况与特殊要求 该合金板材制作的航空发动机加力燃烧室调节片零件, 经过了使用考验, 该合金已在发动机上小批量使用。

# 2 物理及化学性能

# 2.1 热性能

2.1.1 熔化温度范围 $1395\sim 1425\mathrm{C}^{[1]}$   
2.1.2 热导率 见表2-1。

表2-1  

<table><tr><td>θ/C</td><td>100</td><td>200</td><td>300</td><td>400</td><td>500</td><td>600</td><td>700</td><td>800</td><td>900</td></tr><tr><td>λ/(W/(m·°))</td><td>13.4</td><td>14.2</td><td>15.1</td><td>16.3</td><td>17.2</td><td>18.0</td><td>18.8</td><td>19.7</td><td>20.5</td></tr></table>

2.1.3 线膨胀系数 见表2-2。  
2.2 密度 $\rho = 9.34\mathrm{g / cm^3}$ 。  
2.3 电性能 电阻率见表2-3。

表2-2  

<table><tr><td>θ/C</td><td>20~100</td><td>20~200</td><td>20~300</td><td>20~400</td><td>20~500</td><td>20~600</td><td>20~700</td><td>20~800</td><td>20~900</td><td>20~1000</td><td>20~1100</td></tr><tr><td>α/10-6°C-1</td><td>11.7</td><td>12.0</td><td>12.6</td><td>12.9</td><td>13.4</td><td>13.8</td><td>14.5</td><td>15.4</td><td>15.9</td><td>16.5</td><td>16.7</td></tr></table>

2.4 磁性能 合金无磁性。

表2-3[1]  

<table><tr><td>θ/C</td><td>20</td><td>100</td><td>200</td><td>300</td><td>400</td><td>500</td><td>600</td><td>700</td><td>800</td><td>900</td><td>1000</td></tr><tr><td>ρ/(10-6Ω·m)</td><td>1.192</td><td>1.201</td><td>1.222</td><td>1.234</td><td>1.247</td><td>1.262</td><td>1.278</td><td>1.276</td><td>1.273</td><td>1.272</td><td>1.269</td></tr></table>

2.5 化学性能

2.5.1 抗氧化性能 在空气介质中试验的氧化速率见表2-4。

表2-4[1]  

<table><tr><td>θ/℃</td><td>t/h</td><td>氧化速率/(g/(m2·h))</td></tr><tr><td>1000</td><td>100</td><td>0.0432</td></tr><tr><td>1100</td><td>100</td><td>0.1620</td></tr></table>

# 3力学性能

3.1 技术标准规定的性能 见表3-1。

3.2 室温及各种温度下的力学性能

3.2.1 硬度 HV201。

3.2.2 拉伸性能

3.2.2.1 $\delta 1.5\mathrm{mm}$ 冷轧板于不同温度下的拉伸性能见表3-2。

3.2.2.2 板材经1230C固溶和长期时效后的拉伸性能见表3-3。

表3-1[1]  

<table><tr><td rowspan="3">试样状态</td><td rowspan="3">θ/℃</td><td colspan="2">拉伸性能</td><td colspan="2">持久性能</td></tr><tr><td>σb/MPa</td><td>δ5/%</td><td rowspan="2">σ/MPa</td><td rowspan="2">t/h</td></tr><tr><td colspan="2">不小于</td></tr><tr><td rowspan="2">1230℃±10℃,空冷</td><td>20</td><td>735</td><td>40</td><td>-</td><td>-</td></tr><tr><td>1000</td><td>135</td><td>40</td><td>39</td><td>≥100</td></tr></table>

注： $\delta \leqslant 1.0\mathrm{mm}$ 时， $t\geqslant 70h$

表3-2[2]  

<table><tr><td>状态</td><td>θ/C</td><td>σb/MPa</td><td>σP0.2/MPa</td><td>δ5/%</td><td>状态</td><td>θ/C</td><td>σb/MPa</td><td>σP0.2/MPa</td><td>δ5/%</td></tr><tr><td rowspan="6">1230C,10min,空冷</td><td>20</td><td>898</td><td>393</td><td>59</td><td rowspan="6">1230C,10min,空冷</td><td>850</td><td>388</td><td>244</td><td>53</td></tr><tr><td>500</td><td>753</td><td>-</td><td>57</td><td>900</td><td>291</td><td>213</td><td>65</td></tr><tr><td>600</td><td>753</td><td>-</td><td>51</td><td>950</td><td>223</td><td>152</td><td>64</td></tr><tr><td>700</td><td>678</td><td>-</td><td>44</td><td>1000</td><td>173</td><td>109</td><td>94</td></tr><tr><td>750</td><td>510</td><td>-</td><td>46</td><td>1050</td><td>124</td><td>93</td><td>64</td></tr><tr><td>800</td><td>492</td><td>-</td><td>48</td><td>1100</td><td>93</td><td>56</td><td>65</td></tr></table>

表3-3[1]  

<table><tr><td colspan="2">时效范围</td><td colspan="2">室温拉伸</td><td colspan="2">900C拉伸</td><td colspan="2">1000C拉伸</td></tr><tr><td>θ/C</td><td>t/h</td><td>σb/MPa</td><td>δ5/%</td><td>σb/MPa</td><td>δ5/%</td><td>σb/MPa</td><td>δ5/%</td></tr><tr><td colspan="2">固溶</td><td>941</td><td>52</td><td>294</td><td>102</td><td>181</td><td>97</td></tr><tr><td rowspan="3">900</td><td>100</td><td>961</td><td>18.4</td><td>294</td><td>81</td><td>-</td><td>-</td></tr><tr><td>500</td><td>913</td><td>13.4</td><td>297</td><td>78</td><td>-</td><td>-</td></tr><tr><td>1000</td><td>912</td><td>10</td><td>310</td><td>52</td><td>-</td><td>-</td></tr><tr><td rowspan="3">1000</td><td>100</td><td>986</td><td>23</td><td>-</td><td>-</td><td>137</td><td>81</td></tr><tr><td>500</td><td>982</td><td>26</td><td>-</td><td>-</td><td>167</td><td>75</td></tr><tr><td>1000</td><td>1002</td><td>27</td><td>-</td><td>-</td><td>158</td><td>72</td></tr></table>

# 3.3 持久和蠕变性能

# 3.3.1 高温持久性能

# 3.3.1.1 $\delta 1.5\mathrm{mm}$ 板材经 $1230^{\circ}C$ 固溶后的持久强度见表3-4。

表3-4  

<table><tr><td>θ/℃</td><td>σ10/MPa</td><td>σ100/MPa</td><td>σ1000/MPa</td></tr><tr><td>800</td><td>240</td><td>186</td><td>134</td></tr><tr><td>900</td><td>114</td><td>88</td><td>64</td></tr><tr><td>950</td><td>93</td><td>67</td><td>38</td></tr><tr><td>1000</td><td>69</td><td>44</td><td>19</td></tr></table>

3.3.1.2 板材的持久应力-寿命曲线见图3-1。  
3.3.1.3 板材经 $1230^{\circ} \mathrm{C}$ 固溶和长期时效后的持久性能见表3-5。

图片摘要：该图主要展示 3 4。
![](images/3e1c0f14be9348d09fdfbb3afff202f099ac1f294034fdacbd946945581cc8c7.jpg)  
图3-1 $\delta 1.5\mathrm{mm}$ 板材的持久应力-寿命曲线[1]

表3-5[1]  

<table><tr><td colspan="2">时效规范</td><td colspan="2">900℃持久</td><td colspan="2">1000℃持久</td><td colspan="2">时效规范</td><td colspan="2">900℃持久</td><td colspan="2">1000℃持久</td></tr><tr><td>θ/C</td><td>t/h</td><td>σ/MPa</td><td>t/h</td><td>σ/MPa</td><td>t/h</td><td>θ/C</td><td>t/h</td><td>σ/MPa</td><td>t/h</td><td>σ/MPa</td><td>t/h</td></tr><tr><td colspan="2">固溶</td><td>78</td><td>226</td><td>39</td><td>175</td><td rowspan="3">1000</td><td>100</td><td rowspan="3">-</td><td rowspan="3">-</td><td rowspan="3">39</td><td>107</td></tr><tr><td rowspan="3">900</td><td>100</td><td rowspan="3">78</td><td>316</td><td rowspan="3">-</td><td rowspan="3">-</td><td>500</td><td>127</td></tr><tr><td>500</td><td>240</td><td>1000</td><td>105</td></tr><tr><td>1000</td><td>144</td><td></td><td></td><td></td><td></td><td></td><td></td></tr></table>

# 3.3.2 高温蠕变性能 $\delta 1.5\mathrm{mm}$ 板材的蠕变强度见表3-6。

表3-6[1]  

<table><tr><td>状态</td><td>θ/C</td><td>σ/MPa</td><td>t/h</td><td>εp/%</td><td>状态</td><td>θ/C</td><td>σ/MPa</td><td>t/h</td><td>εtp/%</td></tr><tr><td rowspan="3">1230℃,10min,空冷</td><td rowspan="3">900</td><td>54</td><td>100</td><td>1.0</td><td rowspan="3">1230℃,10min,空冷</td><td rowspan="3">950</td><td>39</td><td>100</td><td>1.0</td></tr><tr><td>47</td><td>100</td><td>0.5</td><td>33</td><td>100</td><td>0.5</td></tr><tr><td>29</td><td>100</td><td>0.2</td><td>27</td><td>100</td><td>0.2</td></tr></table>

# 3.4 疲劳性能

3.4.1 特种疲劳热疲劳性能见表3-7。

表3-7  

<table><tr><td>取样规格</td><td>状态</td><td>θ/C</td><td>N/周</td><td>裂纹长度/mm</td></tr><tr><td rowspan="3">δ1.5mm冷轧板</td><td rowspan="3">1230℃,10min,空冷</td><td>900=20</td><td>57</td><td>0.5</td></tr><tr><td>950=20</td><td>42</td><td>0.5</td></tr><tr><td>1000=20</td><td>35</td><td>0.5</td></tr></table>

# 3.5 弹性性能

# 3.5.1 弹性模量 见表3-8。

表3-8  

<table><tr><td>θ/°C</td><td>20</td><td>100</td><td>200</td><td>300</td><td>400</td><td>500</td><td>600</td><td>700</td><td>800</td><td>900</td><td>950</td></tr><tr><td>Ed/GPa</td><td>253</td><td>249</td><td>243</td><td>237</td><td>229</td><td>222</td><td>214</td><td>206</td><td>195</td><td>185</td><td>183</td></tr></table>

# 3.5.2 切变模量 见表3-9。

表3-9[1]  

<table><tr><td>θ/℃</td><td>20</td><td>100</td><td>200</td><td>300</td><td>400</td><td>500</td><td>600</td><td>700</td><td>800</td><td>900</td><td>950</td></tr><tr><td>G/GPa</td><td>91</td><td>89</td><td>88</td><td>85</td><td>82</td><td>80</td><td>76</td><td>74</td><td>69</td><td>65</td><td>63</td></tr></table>

# 3.5.3 泊松比 见表3-10。

表3-10[1]  

<table><tr><td>θ/℃</td><td>20</td><td>100</td><td>200</td><td>300</td><td>400</td><td>500</td><td>600</td><td>700</td><td>800</td><td>900</td><td>950</td></tr><tr><td>μ</td><td>0.35</td><td>0.35</td><td>0.36</td><td>0.34</td><td>0.35</td><td>0.35</td><td>0.35</td><td>0.35</td><td>0.35</td><td>0.35</td><td>0.34</td></tr></table>

# 4 组织结构

# 4.1 相变温度

# 4.2 时间-温度-组织转变曲线

4.3 合金组织结构 合金在固溶状态的组织为奥氏体，并含有细小均匀分布的 $\mathbf{M}_{6}\mathbf{C}$ 和 $\mathrm{ZrN}$ 相。经 $900^{\circ} \mathrm{C}$ 或 $1000^{\circ} \mathrm{C}$ 长期时效后、除一次 $\mathbf{M}_{6} \mathbf{C}$ 外，主要析出相有 $\mathbf{M}_{12} \mathbf{C}$ 和 $\mu$ 相。 $\mathbf{M}_{12} \mathbf{C}$ 是一种化学成分和晶体结构与 $\mathbf{M}_{6} \mathbf{C}$ 相近，但又不同的碳化物相，晶格常数略小于 $\mathbf{M}_{6} \mathbf{C}$ 为 $1.095 \mathrm{~nm}$ 。

# 5 工艺性能与要求

# 5.1 成形性能

5.1.1 钢锭锻造加热温度为 $1120^{\circ}\mathrm{C} \pm 10^{\circ}\mathrm{C}$ ，终锻温度不低于 $950^{\circ}\mathrm{C}$ 。板坯轧制加热温度 $1130^{\circ}\mathrm{C} \pm 10^{\circ}\mathrm{C}$ ；薄板热粗轧加热温度 $1150^{\circ}\mathrm{C} \pm 10^{\circ}\mathrm{C}$ ；热精轧加热温度 $1120^{\circ}\mathrm{C} \pm 10^{\circ}\mathrm{C}$ 。薄板冷轧总压下量为 $25\% \sim 30\%$ ，中间热处理温度为 $1170^{\circ}\mathrm{C} \pm 10^{\circ}\mathrm{C}$ 。

5.1.2 $\delta 1.5\mathrm{mm}$ 板材冷成形性能见表5-1。

表5-1[1]  

<table><tr><td>冷态</td><td>反复弯曲次数</td><td>杯突冲入深度/mm</td><td>极限深冲系数</td></tr><tr><td>1230C,10min,空冷</td><td>20~22</td><td>12.6~13.4</td><td>2.0</td></tr></table>

5.2 焊接性能 合金具有良好的焊接性能，可以用点焊、缝焊和氩弧焊进行焊接。缝焊和氩弧焊接头强度系数大于 $85\%$ 。

5.2.1 点焊强度见表5-2。   
5.2.2 缝焊及氩弧焊接头的力学性能见表5-3。   
5.3 零件热处理工艺 零件的最终热处理温度为 $1230\mathrm{C}$ ，中间热处理温度为 $1170\mathrm{C} \pm 10\mathrm{C}$ 。

表5-2  

<table><tr><td>点焊电流/A</td><td>6600</td><td>7800</td><td>9500</td></tr><tr><td>剪切强度 F1/kN</td><td>11.2</td><td>12.1</td><td>14.2</td></tr><tr><td>拉伸强度 Fb/kN</td><td>11.2</td><td>12.4</td><td>13.5</td></tr><tr><td>单点塑性比率 Fb/Ft/%</td><td>100</td><td>100</td><td>95</td></tr></table>

表5-3[1]  

<table><tr><td rowspan="2">取样规格/mm</td><td rowspan="2">状态</td><td rowspan="2" colspan="2">焊接方法</td><td rowspan="2">θ/C</td><td colspan="2">拉伸性能</td><td colspan="2">持久性能</td></tr><tr><td>σb/MPa</td><td>强度系数/%</td><td>σ/MPa</td><td>t/h</td></tr><tr><td rowspan="6">δ1.6冷轧板</td><td rowspan="6">1230℃,10min,空冷</td><td rowspan="2" colspan="2">缝焊</td><td>20</td><td>828</td><td>88</td><td>-</td><td>-</td></tr><tr><td>1000</td><td>156</td><td>89</td><td>39</td><td>113</td></tr><tr><td rowspan="4">氩弧焊</td><td>加焊丝</td><td rowspan="2">20</td><td>970</td><td>100</td><td>-</td><td>-</td></tr><tr><td>无焊丝</td><td>814</td><td>85</td><td>-</td><td>-</td></tr><tr><td>加焊丝</td><td rowspan="2">1000</td><td>171</td><td>94</td><td>39</td><td>159</td></tr><tr><td>无焊丝</td><td>166</td><td>89</td><td>39</td><td>148</td></tr></table>

# 6 功能考核试验

# 7 使用建议

推荐。

# 参考文献

1 抚顺钢厂，北京钢铁研究总院.GH170 镇基高温合金的生产工艺和全面性能. 1976  
2抚顺钢厂，北京钢铁研究总院.CH170合金薄板的焊接.1978

编写 魏玉环

审校 刘吉祥

# GH500

# 1 概述

GH500合金是以镍-铬-钴为基的时效强化型高温合金，加入铝、钛沉淀强化，并用钼固溶强化，合金有较好的耐热腐蚀性能和长期组织稳定性，其使用温度一般不超过 $870^{\circ}\mathrm{C}$ ，短时可达 $980^{\circ}\mathrm{C}$ ；适用于制造燃气涡轮发动机的涡轮转动部件及承力件。可加工成棒材、板材、丝材，亦可用做精铸件。

1.1 材料牌号 GH500(GH146)。  
1.2 相近牌号 Udimet 500(美国), Nimonic PK 25(英国), NCK19DAT(法国)。

1.3 材料的技术标准 HB6703-1993 《WZ8系列用GH500合金棒材》。  
1.4 化学成分 见表1-1。

%

表1-1  

<table><tr><td>C</td><td>Cr</td><td>Ni</td><td>Co</td><td>Mo</td><td>Al</td><td>Ti</td><td>B</td><td></td></tr><tr><td>≤0.12</td><td>18.0~20.0</td><td>余</td><td>15.0~20.0</td><td>3.0~5.0</td><td>2.75~3.25</td><td>2.75~3.25</td><td>0.003~0.008</td><td></td></tr><tr><td>Fe</td><td>Zr</td><td>Mn</td><td>Si</td><td>S</td><td>P</td><td>Cu</td><td>Bi</td><td>Ag</td></tr></table>

不大于  

<table><tr><td>4.0</td><td>0.06</td><td>0.75</td><td>0.75</td><td>0.015</td><td>0.015</td><td>0.10</td><td>0.0010</td><td>0.0001</td><td>0.0005</td></tr></table>

1.5 热处理制度 标准热处理如下： $1120^{\circ}\mathrm{C} \pm 10^{\circ}\mathrm{C}, 2\mathrm{h}$ ，空冷 $+1080^{\circ}\mathrm{C} \pm 10^{\circ}\mathrm{C}, 4\mathrm{h}$ ，空冷 $+845^{\circ}\mathrm{C} \pm 5^{\circ}\mathrm{C}, 24\mathrm{h}$ ，空冷， $+760^{\circ}\mathrm{C} \pm 5^{\circ}\mathrm{C}, 16\mathrm{h}$ ，空冷。  
1.6 品种规格与供应状态 可供应直径为 $d40 \sim 95\mathrm{mm}$ 的棒材，不经热处理交货。  
1.7 熔炼与铸造工艺 真空感应加真空电弧重熔。  
1.8 应用概况与特殊要求 该合金在国外应用广泛，主要用于制造航空发动机上的工作温度在 $750\mathrm{C}$ 以下的涡轮叶片及燃气轮机叶片；国内已在航空发动机上用于1、I级涡轮盘、自由涡轮盘、迷宫轴和蓖齿封严环等零件。该合金不宜做焊接件。

# 2 物理及化学性能

# 2.1 热性能

2.1.1 熔化温度范围 $1288\sim 1343C$   
2.1.2 热导率 见表2-1。  
2.1.3 比热容 见表2-2。  
2.1.4 线膨胀系数 见表2-3。

表2-1[1]   

<table><tr><td>θ/C</td><td>20</td><td>100</td><td>200</td><td>305</td><td>395</td><td>495</td><td>590</td><td>690</td></tr><tr><td>λ/(W/(m·°C))</td><td>10.9</td><td>11.8</td><td>13.7</td><td>15.1</td><td>16.2</td><td>16.9</td><td>18.7</td><td>20.9</td></tr></table>

表2-2[1]  

<table><tr><td>θ/C</td><td>20</td><td>100</td><td>200</td><td>305</td><td>395</td><td>495</td><td>590</td><td>690</td></tr><tr><td>c/(J/(kg·C))</td><td>440</td><td>449</td><td>470</td><td>477</td><td>485</td><td>488</td><td>517</td><td>521</td></tr></table>

表2-3[1]  

<table><tr><td>θ/C</td><td>20~100</td><td>20~200</td><td>20~300</td><td>20~400</td><td>20~500</td><td>20~600</td><td>20~700</td><td>20~800</td></tr><tr><td>α/10-6°C-1</td><td>12.9</td><td>13.1</td><td>13.3</td><td>13.7</td><td>14.2</td><td>14.5</td><td>15.0</td><td>15.6</td></tr></table>

2.1.5 热扩散率 见表2-4。

表2-4[1]  

<table><tr><td>θ/C</td><td>20</td><td>100</td><td>200</td><td>305</td><td>395</td><td>495</td><td>590</td><td>690</td></tr><tr><td>Q/(10-6m2/s)</td><td>3.1</td><td>3.3</td><td>3.6</td><td>3.9</td><td>4.2</td><td>4.3</td><td>4.5</td><td>5.0</td></tr></table>

2.2 密度 $\rho = 8.05\mathrm{g / cm}^3$   
2.3 电性能 合金电阻率见表2-5。  
2.4 磁性能 合金无磁性。  
2.5 化学性能

2.5.1 抗氧化性能 合金在空气介质中试验 $100\mathrm{h}$ 后的氧化速率见表2-6。

2.5.2 耐腐蚀性能 用 $d8\mathrm{mm} \times 16\mathrm{mm}$ 试样，测定了合金 $900^{\circ}\mathrm{C}$ 的抗熔盐腐蚀性能。将试样完全浸没在 $75\% \mathrm{Na_2SO_4} + 25\% \mathrm{NaCl}$ 的混合熔盐中，经不同时间腐蚀后将腐蚀层剥离，再测定试样失重，见表2-7。

表2-5  

<table><tr><td>θ/°C</td><td>20</td><td>100</td><td>200</td><td>300</td><td>400</td><td>500</td><td>600</td><td>700</td><td>800</td><td>900</td></tr><tr><td>ρ/(10-6Ω·m)</td><td>1.100</td><td>1.130</td><td>1.245</td><td>1.285</td><td>1.319</td><td>1.332</td><td>1.360</td><td>1.361</td><td>1.366</td><td>1.374</td></tr></table>

表2-6[3]  

<table><tr><td>θ/°C</td><td>800</td><td>900</td></tr><tr><td>氧化速率/(g/m2·h)</td><td>0.012</td><td>0.036</td></tr></table>

表2-7[3]  

<table><tr><td>试验时间/h</td><td>20</td><td>40</td><td>60</td><td>80</td><td>100</td></tr><tr><td>腐蚀失重/(mg/cm3)</td><td>1.17</td><td>5.52</td><td>6.66</td><td>114.80</td><td>破碎</td></tr></table>

# 3 力学性能

# 3.1 技术标准规定的性能

3.1.1 技术标准规定的棒材的力学性能见表3-1。

表3-1  

<table><tr><td colspan="3">室温拉伸性能</td><td>硬度</td><td colspan="5">持久性能</td></tr><tr><td>σb/MPa</td><td>σP0.2/MPa</td><td>δ5/%</td><td rowspan="2">HV</td><td rowspan="2">试样形状</td><td rowspan="2">θ/C</td><td rowspan="2">σ/MPa</td><td>t/h</td><td>δ5/%</td></tr><tr><td colspan="3">不小于</td><td colspan="2">不小于</td></tr><tr><td rowspan="2">1100</td><td rowspan="2">750</td><td rowspan="2">10.0</td><td rowspan="2">350</td><td>光滑</td><td>870</td><td>215</td><td>50</td><td>9.0</td></tr><tr><td>缺口</td><td>750</td><td>490</td><td>30</td><td>-</td></tr></table>

# 3.1.2 棒材生产检验数据统计处理结果

3.1.2.1 榜材经标准热处理后的生产检验数据统计处理结果见表3-2。

表3-2[4]  

<table><tr><td rowspan="2">数据</td><td colspan="4">室温性能</td><td colspan="2">870°C,215MPa持久性能</td><td colspan="2">750°C,490MPa缺口持久性能</td></tr><tr><td>σb/MPa</td><td>σp0.2/MPa</td><td>δ5/%</td><td>HV</td><td>t/h</td><td>δ5/%</td><td>t/h</td><td>试验情况</td></tr><tr><td>max</td><td>1425</td><td>1000</td><td>33</td><td>440</td><td>210</td><td>48</td><td>&gt;299</td><td>未断</td></tr><tr><td>min</td><td>1140</td><td>770</td><td>10.5</td><td>350</td><td>&gt;50</td><td>&gt;9</td><td>&gt;30</td><td>未断</td></tr><tr><td>X</td><td>1310</td><td>860</td><td>19</td><td>395</td><td>-</td><td>-</td><td>-</td><td>-</td></tr></table>

注：系 $1991\sim 1998$ 年生产检验数据。

3.1.2.2 榷材经三段热处理后的生产检验数据统计处理结果见表3-3。

表3-3[4]  

<table><tr><td rowspan="2">数据</td><td colspan="4">室温性能</td><td colspan="2">870℃,215MPa持久性能</td><td colspan="2">750℃,490MPa缺口持久性能</td></tr><tr><td>σb/MPa</td><td>σP0.2/MPa</td><td>δs/%</td><td>HV</td><td>t/h</td><td>δs/%</td><td>t/h</td><td>试验情况</td></tr><tr><td>max</td><td>1455</td><td>1030</td><td>22.8</td><td>425</td><td>487</td><td>33.7</td><td>&gt;803</td><td>未断</td></tr><tr><td>min</td><td>1185</td><td>785</td><td>12.0</td><td>380</td><td>32</td><td>14.6</td><td>&gt;72</td><td>未断</td></tr><tr><td>X</td><td>1330</td><td>900</td><td>17</td><td>400</td><td>206</td><td>23.9</td><td>-</td><td>-</td></tr></table>

注：三段热处理为： $1100\mathrm{C}\pm 10\mathrm{C},4\mathrm{h}$ ，空冷 $+845\mathrm{C}\pm 5\mathrm{C},24\mathrm{h}$ ，空冷 $+760\mathrm{C}\pm 5\mathrm{C},16\mathrm{h}$ ，空冷。

# 3.2 室温及各种温度下的力学性能

# 3.2.1 硬度

3.2.1.1 榷材经标准热处理后的硬度平均值为HV395。

3.2.1.2 棒材于标准热处理后再在 $600\mathrm{C}$ 和 $650\mathrm{C}$ 经长期时效，硬度的变化见表3-4。

表3-4[5]  

<table><tr><td rowspan="2">时效温度/C</td><td colspan="9">以下时效时间后的HV</td></tr><tr><td>0</td><td>50h</td><td>100h</td><td>300h</td><td>500h</td><td>1000h</td><td>1500h</td><td>2000h</td><td>3000h</td></tr><tr><td>600</td><td>357</td><td>383</td><td>396</td><td>395</td><td>393</td><td>376</td><td>387</td><td>389</td><td>391</td></tr><tr><td>650</td><td>357</td><td>385</td><td>395</td><td>395</td><td>400</td><td>402</td><td>398</td><td>400</td><td>400</td></tr></table>

# 3.2.2 拉伸性能

3.2.2.1 棒材经标准热处理后不同温度的拉伸性能见表3-5。

表3-5[2]  

<table><tr><td rowspan="2">θ/C</td><td colspan="4">拉伸性能</td><td rowspan="2">θ/C</td><td colspan="4">拉伸性能</td></tr><tr><td>σb/MPa</td><td>σP0.2/MPa</td><td>δ5/%</td><td>ψ/%</td><td>σb/MPa</td><td>σP0.2/MPa</td><td>δ5/%</td><td>ψ/%</td></tr><tr><td>室温</td><td>1295</td><td>845</td><td>19.8</td><td>-</td><td>800</td><td>790</td><td>725</td><td>20.7</td><td>29.0</td></tr><tr><td>600</td><td>1170</td><td>755</td><td>16.7</td><td>22.3</td><td>900</td><td>540</td><td>530</td><td>24.1</td><td>40.0</td></tr><tr><td>700</td><td>1095</td><td>760</td><td>25.6</td><td>29.7</td><td></td><td></td><td></td><td></td><td></td></tr></table>

3.2.2.2 第二次固溶温度对棒材拉伸性能的影响见表3-6。

表3-6  

<table><tr><td rowspan="2">第二次固溶温度/℃</td><td colspan="4">室温拉伸性能</td><td colspan="4">750℃拉伸性能</td></tr><tr><td>σb/MPa</td><td>σP0.2/MPa</td><td>δs/%</td><td>ψ/%</td><td>σb/MPa</td><td>σP0.2/MPa</td><td>δs/%</td><td>ψ/%</td></tr><tr><td>1060</td><td>1245</td><td>805</td><td>12.8</td><td>16.8</td><td>980</td><td>750</td><td>28.4</td><td>39.6</td></tr><tr><td>1080</td><td>1320</td><td>850</td><td>20.0</td><td>26.8</td><td>975</td><td>780</td><td>41.6</td><td>48.8</td></tr><tr><td>1100</td><td>1290</td><td>890</td><td>18.6</td><td>21.1</td><td>995</td><td>785</td><td>39.2</td><td>36.3</td></tr></table>

注：试样先经 $1120^{\circ}\mathrm{C}, 2\mathrm{h}$ ，空冷的第一次固溶处理后，再经第二次不同温度下 $4\mathrm{h}$ ，空冷的固溶处理，最后再经 $845^{\circ}\mathrm{C}, 24\mathrm{h}$ ，空冷 $+760^{\circ}\mathrm{C}, 16\mathrm{h}$ ，空冷的二次时效处理。

3.2.2.3 第二次固溶处理(1080℃,4h)时的冷却速度对拉伸性能的影响见表3-7。

表3-7[7]  

<table><tr><td rowspan="2">二次固落后的冷却速度</td><td colspan="4">室温拉伸性能</td><td colspan="3">650C拉伸性能</td></tr><tr><td>σb/MPa</td><td>σP0.2/MPa</td><td>δs/%</td><td>ψ/%</td><td>σb/MPa</td><td>δs/%</td><td>ψ/%</td></tr><tr><td>空冷</td><td>1320</td><td>840</td><td>15.0</td><td>15.4</td><td>1240</td><td>17.0</td><td>19.8</td></tr><tr><td>以55℃/h冷却至950℃后空冷</td><td>1275</td><td>725</td><td>27.4</td><td>28.0</td><td>1145</td><td>28.8</td><td>31.5</td></tr><tr><td>以55℃/h冷却至850℃后空冷</td><td>1220</td><td>680</td><td>31.8</td><td>30.0</td><td>1075</td><td>33.2</td><td>35.5</td></tr><tr><td>炉冷至750℃后空冷</td><td>1310</td><td>740</td><td>22.5</td><td>24.7</td><td>1175</td><td>23.8</td><td>25.9</td></tr></table>

3.2.2.4 标准热处理的棒材于 $600\mathrm{C}$ 及 $650\mathrm{C}$ 长期时效后拉伸性能的变化见表3-8。

3.2.3冲击性能 榜材经标准热处理后不同温度的冲击性能见表3-9。

表3-8  

<table><tr><td colspan="2">时效规范</td><td colspan="4">室温拉伸性能</td><td colspan="4">600C拉伸性能</td></tr><tr><td>θ/C</td><td>t/h</td><td>σb/MPa</td><td>σP0.2/MPa</td><td>δ5/%</td><td>ψ/%</td><td>σb/MPa</td><td>σP0.2/MPa</td><td>δ5/%</td><td>ψ/%</td></tr><tr><td colspan="2">标准热处理</td><td>1240</td><td>840</td><td>13.8</td><td>19.3</td><td>1250</td><td>870</td><td>14.5</td><td>13.5</td></tr><tr><td rowspan="8">600</td><td>50</td><td>1305</td><td>860</td><td>20.5</td><td>19.0</td><td>-</td><td>-</td><td>-</td><td>-</td></tr><tr><td>100</td><td>1345</td><td>920</td><td>22.0</td><td>23.0</td><td>-</td><td>-</td><td>-</td><td>-</td></tr><tr><td>300</td><td>1330</td><td>945</td><td>19.0</td><td>19.8</td><td>-</td><td>-</td><td>-</td><td>-</td></tr><tr><td>500</td><td>1245</td><td>845</td><td>16.5</td><td>14.0</td><td>1270</td><td>875</td><td>16.5</td><td>21.5</td></tr><tr><td>1000</td><td>1355</td><td>930</td><td>19.5</td><td>20.3</td><td>1220</td><td>850</td><td>14.0</td><td>19.0</td></tr><tr><td>1500</td><td>1300</td><td>915</td><td>14.0</td><td>14.0</td><td>1285</td><td>890</td><td>14.0</td><td>22.5</td></tr><tr><td>2000</td><td>1370</td><td>955</td><td>15.5</td><td>14.0</td><td>1255</td><td>870</td><td>13.5</td><td>20.0</td></tr><tr><td>3000</td><td>1315</td><td>920</td><td>15.5</td><td>14.0</td><td>1270</td><td>895</td><td>-</td><td>-</td></tr><tr><td rowspan="8">650</td><td>50</td><td>1390</td><td>950</td><td>21.0</td><td>20.0</td><td>-</td><td>-</td><td>-</td><td>-</td></tr><tr><td>100</td><td>1390</td><td>950</td><td>19.0</td><td>15.5</td><td>-</td><td>-</td><td>-</td><td>-</td></tr><tr><td>300</td><td>1250</td><td>865</td><td>12.5</td><td>12.3</td><td>-</td><td>-</td><td>-</td><td>-</td></tr><tr><td>500</td><td>1300</td><td>940</td><td>10.8</td><td></td><td>1255</td><td>855</td><td>13.5</td><td>20.5</td></tr><tr><td>1000</td><td>1175</td><td>850</td><td>9.2</td><td>10.8</td><td>1170</td><td>810</td><td>.10.2</td><td>17.5</td></tr><tr><td>1500</td><td>1215</td><td>965</td><td>10.0</td><td>11.0</td><td>1175</td><td>790</td><td>11.0</td><td>19.0</td></tr><tr><td>2000</td><td>1260</td><td>910</td><td>10.5</td><td>10.8</td><td>1285</td><td>875</td><td>-</td><td>-</td></tr><tr><td>3000</td><td>1165</td><td>920</td><td>7.0</td><td>9.3</td><td>1285</td><td>745</td><td>13.0</td><td>18.5</td></tr></table>

表3-9[8]  

<table><tr><td>θ/°C</td><td>20</td><td>700</td><td>900</td></tr><tr><td>aKU/(kJ/m2)</td><td>220</td><td>520</td><td>475</td></tr></table>

3.2.4 扭转与剪切性能 采用工作部分为 $\phi 8\mathrm{mm} \times 50\mathrm{mm}$ 试样，在不同温度作扭转试验，测定扭转次数 $n$ 和扭转力矩 $M_{k}$ ，合金的高温扭转塑性图见图3-1。

# 3.3 持久和蠕变性能

# 3.3.1 高温持久性能

3.3.1.1 榜材经标准热处理后不同温度和应力下的持久性能见表3-10。

图片摘要：该图主要展示 3 1 高温扭转塑性图。
![](images/e6d6b1acf296c9e753652d8b4e78bfd3f0f928e4ffba950ce317d0312bcc134a.jpg)  
图3-1 高温扭转塑性图

表3-10[3]  

<table><tr><td rowspan="2">θ/C</td><td rowspan="2">σ/MPa</td><td colspan="3">光滑持久性能</td><td>缺口持久性能</td><td rowspan="2">θ/C</td><td rowspan="2">σ/MPa</td><td colspan="3">光滑持久性能</td><td>缺口持久性能</td></tr><tr><td>t/h</td><td>δs/%</td><td>ψ/%</td><td>t/h</td><td>t/h</td><td>δs/%</td><td>ψ/%</td><td>t/h</td></tr><tr><td rowspan="4">750</td><td>325</td><td>3556</td><td>25.1</td><td>46.8</td><td>-</td><td>850</td><td>340</td><td>36</td><td>25.5</td><td>38.5</td><td>-</td></tr><tr><td>400</td><td>646</td><td>33.5</td><td>50.9</td><td>-</td><td rowspan="2">870</td><td rowspan="2">216</td><td rowspan="2">129</td><td rowspan="2">32.3</td><td rowspan="2">-</td><td rowspan="2">-</td></tr><tr><td>505</td><td>118</td><td>23.8</td><td>21.1</td><td>-</td></tr><tr><td>490</td><td>-</td><td>-</td><td>-</td><td>&gt;503</td><td rowspan="3">900</td><td>110</td><td>1494</td><td>20.9</td><td>26.8</td><td>-</td></tr><tr><td rowspan="2">850</td><td>165</td><td>2518</td><td>14.9</td><td>28.0</td><td>-</td><td>135</td><td>473</td><td>24.8</td><td>36.0</td><td>-</td></tr><tr><td>200</td><td>646</td><td>27.6</td><td>30.6</td><td>-</td><td>210</td><td>29</td><td>27.4</td><td>45.8</td><td>-</td></tr></table>

3.3.1.2 棒材标准热处理状态不同温度下的持久强度见表3-11；持久应力-寿命曲线见图3-2；热强参数综合曲线见图3-3。

表3-11[3]  

<table><tr><td>θ/°C</td><td>700</td><td>750</td><td>800</td><td>850</td><td>900</td><td>θ/°C</td><td>700</td><td>750</td><td>800</td><td>850</td><td>900</td></tr><tr><td>σ100/MPa</td><td>640</td><td>510</td><td>390</td><td>280</td><td>170</td><td>σ5000/MPa</td><td>440</td><td>310</td><td>215</td><td>145</td><td>90</td></tr><tr><td>σ500/MPa</td><td>560</td><td>420</td><td>310</td><td>210</td><td>130</td><td>σ10000/MPa</td><td>400</td><td>285</td><td>190</td><td>130</td><td>-</td></tr><tr><td>σ1000/MPa</td><td>520</td><td>380</td><td>280</td><td>190</td><td>115</td><td>-</td><td>-</td><td>-</td><td>-</td><td>-</td><td>-</td></tr></table>

注：根据持久应力-寿命曲线或热强参数综合曲线确定。

图片摘要：该图主要展示 3 11[3]。
![](images/08ebecc1f7675a1ad7654a58f7bfffbf28419cb1baeec771c5e37d33ffcbbac4.jpg)  
图3-2 持久应力-寿命曲线[3]

持久方程： $\lg t = a + b\lg \sigma$ 或 $\lg \sigma = a^{\prime} + b^{\prime}\lg t$
