Repository: C-zj02/CFD-claw

<div align="center">

**English** | [中文](#中文版) | [Français](README_FR.md) | [Русский](README_RU.md) | [हिन्दी](README_HI.md) | [العربية](README_AR.md) | [Português](README_PT.md)

# 🚀 Claude Code Python

**A Complete Python Reimplementation Based on Real Claude Code Source**

*From TypeScript Source → Rebuilt in Python with ❤️*

***
**🔥 Active Development • New Features Weekly 🔥**

</div>

***

## 🎯 What is This?

**Clawd Code** is a **complete Python rewrite** of Claude Code, based on the **real TypeScript source code**.

File: RAG-data/中国航空材料手册(第2版) 第2卷 变形高温合金 铸造高温合金601-800.pdf-44014ad4-292f-46fa-ab1d-207dac5dc11c.md (part 4 of 12)
# 3力学性能
<table><tr><td>θ/C</td><td>10</td><td>100</td><td>200</td><td>300</td><td>400</td><td>500</td><td>600</td><td>700</td><td>800</td><td>900</td><td>950</td><td>1000</td></tr><tr><td>G/GPa</td><td>84</td><td>83</td><td>80</td><td>78</td><td>76</td><td>74</td><td>72</td><td>69</td><td>66</td><td>62</td><td>60</td><td>-</td></tr></table>

注：按声频振动法测定。

3.5.3 泊松比 见表3-21。

表3-21  

<table><tr><td>θ/°C</td><td>10</td><td>100</td><td>200</td><td>300</td><td>400</td><td>500</td><td>600</td><td>700</td><td>800</td><td>900</td><td>950</td><td>1000</td></tr><tr><td>μ</td><td>0.26</td><td>0.25</td><td>0.25</td><td>0.25</td><td>0.25</td><td>0.25</td><td>0.25</td><td>0.25</td><td>0.26</td><td>0.26</td><td>0.26</td><td>-</td></tr></table>

# 4 组织结构

# 4.1 相变温度

# 4.2 时间-温度-组织转变曲线

4.3 合金组织结构 铸态的显微组织特征是: 在 $\gamma$ 固溶体上有弥散分布的 $\gamma'$ 相沉淀, 它是合金的主要强化相, 约占合金重量的 $55\%$ 。在晶界和枝晶间有占合金体积 $2\%$ 左右的 $(\gamma - \gamma')$ 共晶相, 有占合金重量 $1\%$ 左右的 MC 型碳化物。另有极其少量的 $\mathrm{M}_{3}\mathrm{B}_{2}$ 硼化物。合金经 $700 \sim 850\mathrm{C}, 5000\mathrm{h}$ 时效后显微组织的主要变化是: $\gamma'$ 相聚集长大; MC 碳化物发生分解, 析出 $\mathrm{M}_{23}\mathrm{C}_{6}$ , 有时析出少量 $\sigma$ 相。

# 5 工艺性能与要求

5.1 成型性能 铸造性能良好，用熔模铸造法可以铸成复杂的薄壁叶片和整体涡轮，铸造收缩率约为 $2\%$ 。  
5.2 焊接性能 采用氩弧焊和电子束焊，可以同其他可焊性好的异类合金焊接，也可以与本合金进行瞬间液相扩散焊接(TLP)，焊接后的接头拉伸性能见表5-1。与42CrMo钢进行摩擦焊后的接头强度见表5-2。

表5-1[3]  

<table><tr><td>试样状态</td><td>θ/C</td><td>σb/MPa</td><td>试样状态</td><td>θ/C</td><td>σb/MPa</td></tr><tr><td>本体金属</td><td>800</td><td>857</td><td>TLP焊接接头</td><td>800</td><td>723</td></tr></table>

表5-2[14]  

<table><tr><td>试样状态</td><td>θ/C</td><td>σb/MPa</td><td>σP0.2/MPa</td></tr><tr><td>K418合金与42CrMo钢焊后接头</td><td>20</td><td>730</td><td>682</td></tr></table>

5.3 零件热处理工艺 涡轮叶片通常进行消除内应力处理，规范是： $930^{\circ}\mathrm{C},16\mathrm{h}$ ，空冷。  
5.4 表面处理工艺 合金可以进行渗铝、铬-铝共渗和钴-镍-铬-硅涂层防护。  
5.5 切削加工性能 通常采用硬质合金刀具进行切削加工。

# 6 功能考核试验

# 7 使用建议

选用。

# 参考文献

1 徐建庭, 庄景云, 许静君. 钢铁研究学报. 第2卷: 第1期. 1982.22~32  
2 徐建庭, 许静君. 热等静压及随后热处理对 K18 镍基铸造合金组织和性能的影响. 中国航空学会铸造高温合金学术交流会论文. 1984  
3 钢铁研究总院.K418(K18)铸造镍基高温合金研制总结.1976  
4 钢铁研究总院，K18铸造镍基高温合金部分性能报告.1988  
5 船舶制造总公司船舶材料研究所，镍基铸造高温合金抗氧化性能.HCY-

2298-811. 1981

6 船舶制造总公司船舶材料研究所，海洋性燃气腐蚀实验.1974  
7 泸洲天然气化工厂，上海汽轮机厂，中国科学院金属研究所。几种铸造高温合金在天然气锅炉中的高温腐蚀。1980  
8 钢铁研究总院，上海汽轮机厂.K18合金导向叶片多元烧结铝化物涂层.1973  
9 徐建庭. K18 合金拉伸和持久数据汇集. 1986  
10 钢铁研究总院. K418(K18)合金热等静压及热处理报告. 1972  
11哈尔滨东安机械厂，冶金工业部钢铁研究总院.K18(518)合金作发动机涡轮叶片分析鉴定报告.1978  
12 钢铁研究总院·K18合金高温低循环疲劳性能研究.1990  
13 钢铁研究总院.K18合金等温凝固扩散焊接的研究.1980  
14 北京工业学院. 涡轮增压器涡轮与轴的摩擦焊接, 1979

编写 程国华

审校 孙家华 戚川

# K418B(K18B)

# 1 概述

K418B是K418改型的镍基铸造高温合金。与K418合金相比，其碳和钛的含量较低，室温塑性和冲击韧性有明显提高，组织稳定性更好。该合金成分较简单，不含钴，价格较便宜。在 $900^{\circ}\mathrm{C}$ 以下具有较高的蠕变强度、热疲劳和抗氧化性。铸造性能良好，适合于制作 $900^{\circ}\mathrm{C}$ 以下工作的燃气涡轮导向叶片和转子叶片以及整铸涡轮，也可做截面较大的其他高温下用的大型铸件。

1.1 材料牌号 K418B(K18B)。  
1.2 相近牌号 INCO713LC或713LC（美国）。  
1.3 材料的技术标准 HB7239—1995《K418B合金锭》。  
1.4 化学成分 见表1-1。

%

表1-1  

<table><tr><td>C</td><td>Cr</td><td>Ni</td><td>Mo</td><td>Al</td><td>Ti</td><td>Fe</td><td>Nb</td><td>B</td></tr><tr><td>0.03~0.07</td><td>11.0~13.0</td><td>余</td><td>4.0~5.0</td><td>5.5~6.4</td><td>0.4~0.9</td><td>≤0.5</td><td>1.5~2.5</td><td>0.005~0.015</td></tr><tr><td>Zr</td><td>Mn</td><td>Si</td><td>P</td><td>Cu</td><td>S</td><td>Pb</td><td>Bi</td><td>-</td></tr><tr><td>0.06~0.15</td><td>≤0.25</td><td>≤0.5</td><td>≤0.015</td><td>≤0.4</td><td>≤0.01</td><td>≤0.001</td><td>≤0.0001</td><td>-</td></tr></table>

1.5 热处理制度 铸态使用，或 $1180^{\circ}\mathrm{C}, 2\mathrm{h}$ ，空冷。  
1.6 品种规格与供应状态 圆棒形母合金锭，铸态供应。  
1.7 熔炼与铸造工艺 真空感应炉熔炼母合金，真空感应炉重熔浇注熔模精铸件和试样。  
1.8 应用概况与特殊要求 该合金已用于某涡轴发动机自由涡轮的转子叶片，工作温度约 $850\mathrm{C}$ ，转速 $38000\mathrm{r / min}$ ，寿命达 $2500\sim 3000\mathrm{h}$ 。另外，还成功地应用于新型涡桨航空发动机上。与该合金相近的INCO713LC合金在国外广泛应用，如在AFF-3涡轮风扇发动机上作 $2\sim 6$ 级工作叶片；TPF-

331、T-76涡轮涡桨发动机上做涡轮导向器、整体转子、转子叶片；WR24-7无人驾驶飞机发动机涡轮盘；还用于长时间使用的发电用燃气轮机的整体铸造涡轮。该合金在海洋环境中长期使用时，必须有表面防护涂层。

# 2 物理及化学性能

# 2.1 热性能

2.1.1 熔化温度范围 $1288\sim 1321\mathrm{C}^{[1]}$ 。  
2.1.2 热导率 见表2-1。  
2.1.3 线膨胀系数 见表2-2。  
2.2 密度 $\rho = 8.01\mathrm{g / cm}^{3[1]}$ 。  
2.3 电性能  
2.4 磁性能

表2-1  

<table><tr><td>θ/°C</td><td>100</td><td>200</td><td>300</td><td>400</td><td>500</td></tr><tr><td>λ/(W/(m·°C))</td><td>10.25</td><td>11.93</td><td>13.81</td><td>15.48</td><td>17.15</td></tr><tr><td>θ/°C</td><td>600</td><td>700</td><td>800</td><td>900</td><td>1000</td></tr><tr><td>λ/(W/(m·°C))</td><td>18.83</td><td>20.50</td><td>22.18</td><td>23.85</td><td>25.73</td></tr></table>

表2-2[1  

<table><tr><td>θ/C</td><td>27~100</td><td>27~200</td><td>27~300</td><td>27~400</td><td>27~500</td><td>27~600</td><td>27~700</td><td>27~800</td><td>27~900</td><td>27~1000</td></tr><tr><td>α/10-6°C-1</td><td>12.60</td><td>12.70</td><td>12.90</td><td>12.90</td><td>13.40</td><td>13.70</td><td>14.20</td><td>14.70</td><td>15.50</td><td>15.50</td></tr></table>

# 2.5 化学性能

2.5.1 抗氧化性能 按GB/T13303—1991《钢的抗氧化性能实验方法》测试合金的抗氧化性能，见表2-3。

表2-3[1]  

<table><tr><td>θ/C</td><td>t/h</td><td>氧化速率/(g/(m2·h))</td></tr><tr><td>1050</td><td>100</td><td>0.066</td></tr><tr><td>等级评定</td><td colspan="2">按GB/T 13303-1991评定:在1050C以下属完全抗氧化级</td></tr></table>

# 3 力学性能

测试力学性能的试样用熔模精铸毛坯加工而成。试样状态除特别说明外，均为铸态。

# 3.1 技术标准规定的性能

3.1.1 技术标准规定的性能见表3-1。

表3-1  

<table><tr><td colspan="4">拉伸性能 不小于</td><td colspan="4">持久性能</td></tr><tr><td>θ/C</td><td>σP0.2/MPa</td><td>σb/MPa</td><td>δ5/%</td><td>θ/C</td><td>σ/MPa</td><td>t/h</td><td>δ5/%</td></tr><tr><td rowspan="2">室温</td><td rowspan="2">690</td><td rowspan="2">760</td><td rowspan="2">5</td><td>760</td><td>530</td><td>≥50</td><td>≥2</td></tr><tr><td>980</td><td>150</td><td>≥30</td><td>≥4</td></tr></table>

3.1.2 按技术标准检验合金性能的数据统计结果见表3-2。

表3-2[4]  

<table><tr><td rowspan="2">项目</td><td colspan="4">室温拉伸性能</td><td colspan="2">760℃,530MPa 持久性能</td><td colspan="2">980℃,150MPa 持久性能</td></tr><tr><td>σP0.2/MPa</td><td>σb/MPa</td><td>δs/%</td><td>ψ/%</td><td>t/h</td><td>δ/h</td><td>t/h</td><td>δ/h</td></tr><tr><td>X</td><td>750</td><td>920</td><td>12.0</td><td>17.0</td><td>158</td><td>4.9</td><td>52</td><td>9.5</td></tr><tr><td>s</td><td>51</td><td>67</td><td>3.7</td><td>5.2</td><td>63</td><td>1.9</td><td>1.3</td><td>2.6</td></tr><tr><td>n</td><td colspan="4">42</td><td colspan="2">32</td><td colspan="2">32</td></tr></table>

注：根据参考资料[4]统计处理结果。

# 3.2 室温及各种温度下的力学性能

3.2.1 硬度 室温硬度 HRC32~37[1,5]。

# 3.2.2 拉伸性能

3.2.2.1 典型的拉伸性能见表3-3和图3-1。

表3-31.5  

<table><tr><td>θ/℃</td><td>σP0.1/MPa</td><td>σP0.2/MPa</td><td>σb/MPa</td><td>δs/%</td><td>ψ/%</td><td>θ/℃</td><td>σP0.1/MPa</td><td>σP0.2/MPa</td><td>σb/MPa</td><td>δ5/%</td><td>ψ/%</td></tr><tr><td>20</td><td>715</td><td>760</td><td>935</td><td>13.0</td><td>15.5</td><td>750</td><td>655</td><td>675</td><td>880</td><td>10.5</td><td>18.0</td></tr><tr><td>500</td><td>-</td><td>685</td><td>890</td><td>16.0</td><td>21.5</td><td>800</td><td>640</td><td>675</td><td>865</td><td>11.0</td><td>18.0</td></tr><tr><td>550</td><td>-</td><td>665</td><td>900</td><td>14.5</td><td>18.0</td><td>850</td><td>680</td><td>715</td><td>780</td><td>10.0</td><td>15.0</td></tr><tr><td>650</td><td>-</td><td>670</td><td>885</td><td>16.0</td><td>21.0</td><td>900</td><td>-</td><td>-</td><td>630</td><td>13.5</td><td>29.0</td></tr><tr><td>700</td><td>-</td><td>-</td><td>885</td><td>17.0</td><td>24.0</td><td>1000</td><td>-</td><td>260</td><td>365</td><td>23.0</td><td>27.0</td></tr></table>

# 3.2.2.2 零件取样的拉伸性能见表3-4。

表3-4[6]  

<table><tr><td>试样状态</td><td>θ/C</td><td>σP0.2/MPa</td><td>σb/MPa</td><td>δ/%</td><td>ψ/%</td><td>试样状态</td><td>θ/C</td><td>σP0.2/MPa</td><td>σb/MPa</td><td>δ/%</td><td>ψ/%</td></tr><tr><td rowspan="2">热处理</td><td rowspan="2">室温</td><td>670</td><td>720</td><td>5.5</td><td>8.5</td><td rowspan="2">铸态</td><td rowspan="2">室温</td><td>700</td><td>840</td><td>13.5</td><td>18.0</td></tr><tr><td>675</td><td>710</td><td>3.5</td><td>8.5</td><td>-</td><td>890</td><td>11.0</td><td>17.0</td></tr></table>

注：试样取自铸件叶片的榫头部位，试样尺寸为 $d2\mathrm{mm} \times 10\mathrm{mm}$ 。

# 3.2.3 冲击性能 见表3-5和图3-2。

表3-5[1]  

<table><tr><td>θ/℃</td><td>20</td><td>500</td><td>600</td><td>700</td><td>800</td><td>900</td><td>1000</td></tr><tr><td>aKU/(kJ/m2)</td><td>470</td><td>445</td><td>420</td><td>410</td><td>350</td><td>300</td><td>260</td></tr></table>

图片摘要：该图主要展示 3 5[1]。
![](images/11f219435131ce0f77ced00b63c9d961e98ad25bc2927fdc366fd4097ce4b78b.jpg)  
图3-1 K418B合金的拉伸性能[1]

图片摘要：该图主要展示 3 1 K418B合金的拉伸性能[1]。
![](images/d624ce761b81fff7e2231b1874ad0782139d45d83b307679c1172dab18e16be5.jpg)  
图3-2 K418B合金的冲击韧性[1]

# 3.3 持久和蠕变性能

# 3.3.1 高温持久性能

3.3.1.1 持久强度见表3-6，持久应力-寿命曲线见图3-3。

表3-6[1.5]  

<table><tr><td>θ/C</td><td>σ100/MPa</td><td>σ200/MPa</td><td>σ500/MPa</td><td>σ1000/MPa</td><td>σ2000/MPa</td><td>σ5000/MPa</td></tr><tr><td>700</td><td>690</td><td>670①</td><td>635</td><td>595</td><td>535①</td><td>480①</td></tr><tr><td>800</td><td>485</td><td>435①</td><td>350</td><td>-</td><td>300</td><td>250</td></tr><tr><td>900</td><td>240</td><td>230</td><td>185①</td><td>155</td><td>90①</td><td>-</td></tr></table>

① 外推值。

3.3.1.2 合金的典型持久性能见表3-7。

表3-7.5  

<table><tr><td rowspan="2">θ/C</td><td colspan="3">光滑试样</td><td colspan="2">缺口试样</td><td rowspan="2">θ/C</td><td colspan="3">光滑试样</td><td colspan="2">缺口试样</td></tr><tr><td>σ/MPa</td><td>t/h</td><td>δ5/%</td><td>σH/MPa</td><td>t/h</td><td>σ/MPa</td><td>t/h</td><td>δ5/%</td><td>σH/MPa</td><td>t/h</td></tr><tr><td>600</td><td>-</td><td></td><td>-</td><td>780</td><td>4755</td><td rowspan="3">800</td><td>390</td><td>405</td><td>-</td><td>-</td><td>-</td></tr><tr><td rowspan="5">700</td><td>390</td><td>7590</td><td>-</td><td>-</td><td>-</td><td>440</td><td>145</td><td>-</td><td>-</td><td>-</td></tr><tr><td>540</td><td>3515</td><td>-</td><td>-</td><td>-</td><td>470</td><td>140</td><td>-</td><td>470</td><td>985</td></tr><tr><td>590</td><td>1205</td><td>-</td><td>-</td><td>-</td><td>815</td><td>310</td><td>475</td><td>-</td><td>-</td><td>-</td></tr><tr><td>640</td><td>485</td><td>-</td><td>-</td><td>-</td><td rowspan="2">850</td><td>195</td><td>1040</td><td>-</td><td>-</td><td>-</td></tr><tr><td>690</td><td>145</td><td>-</td><td>705</td><td>3365</td><td>330</td><td>160</td><td>-</td><td>-</td><td>-</td></tr><tr><td>732</td><td>590</td><td>285</td><td>-</td><td>-</td><td>-</td><td rowspan="5">900</td><td>155</td><td>1190</td><td>-</td><td>-</td><td>-</td></tr><tr><td>750</td><td>590</td><td>140</td><td>-</td><td>590</td><td>565</td><td>195</td><td>400</td><td>-</td><td>-</td><td>-</td></tr><tr><td>760</td><td>530</td><td>160</td><td>4.9</td><td>-</td><td>-</td><td>215</td><td>285</td><td>-</td><td>-</td><td>-</td></tr><tr><td rowspan="3">800</td><td>245</td><td>5965</td><td>-</td><td>-</td><td>-</td><td>225</td><td>235</td><td>-</td><td>-</td><td>-</td></tr><tr><td>295</td><td>2775</td><td>-</td><td>-</td><td>-</td><td>245</td><td>90</td><td>-</td><td>-</td><td>-</td></tr><tr><td>340</td><td>970</td><td>-</td><td>-</td><td>-</td><td>980</td><td>150</td><td>50</td><td>9.5</td><td>-</td><td>-</td></tr></table>

① 缺口半径 $r = 0.5\mathrm{mm}$ 。

# 3.3.1.3 热强参数综合曲线见图3-4。

图片摘要：该图主要展示 3 7.5。
![](images/f321de298fe2179d43ba0dfb8ebef65b7cfc8fb9d586811ff5ec08ba175a7a41.jpg)  
图3-3 K418B合金的持久应力-寿命曲线[1]

图片摘要：该图主要展示 3 3 K418B合金的持久应力 寿命曲线[1]。
![](images/17de3bfe28132c8e7707a9ac2751133c3ca62f5a8b0fb67be5c22fb8a891be81.jpg)  
图3-4 K418B合金的热强参数综合线[1]

# 3.3.1.4 零件取样的持久性能见表3-8。

表3-8  

<table><tr><td>试样状态</td><td>θ/C</td><td>σ/MPa</td><td>t/h</td><td>试样状态</td><td>θ/C</td><td>σ/MPa</td><td>t/h</td></tr><tr><td rowspan="4">热处理</td><td rowspan="2">760</td><td rowspan="2">540</td><td>74</td><td rowspan="4">铸态</td><td rowspan="2">760</td><td rowspan="2">540</td><td>150</td></tr><tr><td>79</td><td>123</td></tr><tr><td rowspan="2">980</td><td rowspan="2">153</td><td>43</td><td rowspan="2">980</td><td rowspan="2">153</td><td>37</td></tr><tr><td>49</td><td>46</td></tr></table>

注：试样取自叶片毛坯的榫头部位，试样尺寸为 $d2\mathrm{mm}\times 10\mathrm{mm}$

# 3.3.2 高温蠕变性能 见表3-9。

表3-9.1.57  

<table><tr><td>θ/C</td><td>σ/MPa</td><td>t/h</td><td>εr/%</td><td>εp/%</td><td>εc/%</td><td>θ/C</td><td>σ/MPa</td><td>t/h</td><td>εr/%</td><td>εp/%</td><td>εc/%</td></tr><tr><td rowspan="2">700</td><td rowspan="2">294</td><td rowspan="2">100</td><td>0.172</td><td>-</td><td>0.186</td><td rowspan="5">800</td><td rowspan="2">362</td><td rowspan="2">100</td><td>0.786</td><td>0.518</td><td>0.248</td></tr><tr><td>0.170</td><td>0.011</td><td>0.159</td><td>0.704</td><td>0.475</td><td>0.229</td></tr><tr><td rowspan="5">750</td><td rowspan="3">470</td><td rowspan="3">100</td><td>0.746</td><td>0.471</td><td>0.275</td><td rowspan="3">372</td><td rowspan="3">100</td><td>0.586</td><td>0.576</td><td>0.271</td></tr><tr><td rowspan="2">0.579</td><td rowspan="2">0.299</td><td rowspan="2">0.280</td><td>0.755</td><td>0.323</td><td>0.263</td></tr><tr><td>0.649</td><td>0.42</td><td>0.225</td></tr><tr><td rowspan="2">480</td><td rowspan="2">100</td><td>0.703</td><td>0.394</td><td>0.309</td><td rowspan="3">900</td><td rowspan="3">176</td><td rowspan="3">100</td><td>0.253</td><td>0.128</td><td>0.125</td></tr><tr><td>0.700</td><td>0.348</td><td>0.357</td><td>0.380</td><td>0.256</td><td>0.125</td></tr><tr><td>800</td><td>362</td><td>100</td><td>0.661</td><td>0.421</td><td>0.240</td><td>0.365</td><td>0.235</td><td>0.130</td></tr></table>

# 3.4 疲劳性能

# 3.4.1 高周疲劳性能 旋转弯曲疲劳极限见表3-10。

表3-10[1.5]  

<table><tr><td>θ/C</td><td>状态</td><td>σD/MPa</td><td>σDH①/MPa</td><td>θ/C</td><td>状态</td><td>σD/MPa</td><td>σDH①/MPa</td></tr><tr><td rowspan="3">600</td><td rowspan="2">标准状态</td><td rowspan="2">275</td><td rowspan="2">235</td><td rowspan="3">700</td><td>标准状态</td><td>325</td><td>255</td></tr><tr><td>表面晶粒细化</td><td>305</td><td>255</td></tr><tr><td>表面晶粒细化</td><td>315</td><td>-</td><td>喷不锈钢丸处理</td><td>-</td><td>275</td></tr></table>

① $K_{t} = 1.86$

# 3.4.2 低周疲劳 试样直径 $6\mathrm{mm}$ , 载荷谱为三角波, 应力比 $R = -1$ , 频率 $0.33\mathrm{Hz}$ 。试验结果见表3-11。

表3-11  

<table><tr><td>θ/℃</td><td>Δεt/%</td><td>Nf/周</td><td>平均Nt/周</td><td>θ/℃</td><td>Δεt/%</td><td>Nt/周</td><td>平均Nt/周</td></tr><tr><td rowspan="3">600</td><td rowspan="3">±0.4</td><td>1249</td><td rowspan="3">1505</td><td rowspan="3">600</td><td rowspan="3">±0.55</td><td>96</td><td rowspan="3">86</td></tr><tr><td>1968</td><td>63</td></tr><tr><td>1303</td><td>98</td></tr></table>

# 3.4.3 特种疲劳

# 3.4.3.1 热疲劳试样为 $2\mathrm{mm}$ 厚的板件，宽 $20\mathrm{mm}$ ，带 $\mathbf{V}$ 型缺口，缺口半径 $0.1\mathrm{mm}$ 。在硅碳棒恒温炉中加热 $55\mathrm{s}$ ，然后在室温流水中冷却 $15\mathrm{s}$ 为一循环（周），如此反复进行。结果见表3-12。

表3-12[1]  

<table><tr><td>θ/C</td><td>循环数/周</td><td>试样状态</td><td>裂纹长度/mm</td><td>θ/C</td><td>循环数/周</td><td>试样状态</td><td>裂纹长度/mm</td></tr><tr><td rowspan="2">20=850</td><td rowspan="2">80</td><td>标准状态</td><td>0.45</td><td rowspan="2">20=950</td><td rowspan="2">44</td><td>标准状态</td><td>0.39</td></tr><tr><td>表面晶粒细化</td><td>0.36</td><td>表面晶粒细化</td><td>0.36</td></tr><tr><td rowspan="2">20=900</td><td rowspan="2">60</td><td>标准状态</td><td>0.43</td><td rowspan="2">20=1000</td><td rowspan="2">35</td><td>标准状态</td><td>0.58</td></tr><tr><td>表面晶粒细化</td><td>0.41</td><td>表面晶粒细化</td><td>0.50</td></tr></table>

# 3.5 弹性性能 动弹性模量 $E_{\mathrm{D}}$ 、切变模量 $G$ 和泊松比 $\mu$ 见表3-13和图3-5。

表3-13[1]  

<table><tr><td>θ/C</td><td>20</td><td>100</td><td>200</td><td>300</td><td>400</td><td>500</td><td>600</td><td>700</td><td>800</td><td>900</td><td>θ/C</td><td>20</td><td>100</td><td>200</td><td>300</td><td>400</td><td>500</td><td>600</td><td>700</td><td>800</td><td>900</td></tr><tr><td rowspan="2">E0/GPa</td><td rowspan="2">205</td><td rowspan="2">199</td><td rowspan="2">195</td><td rowspan="2">190</td><td rowspan="2">185</td><td rowspan="2">179</td><td rowspan="2">173</td><td rowspan="2">168</td><td rowspan="2">160</td><td rowspan="2">151</td><td>G/GPa</td><td>77</td><td>76</td><td>74</td><td>72</td><td>70</td><td>68</td><td>64</td><td>58</td><td>50</td><td>45</td></tr><tr><td>μ</td><td>0.29</td><td>0.28</td><td>0.29</td><td>0.28</td><td>0.29</td><td>0.30</td><td>0.29</td><td>0.31</td><td>0.30</td><td>0.34</td></tr></table>

注：1 按动态声频振动法测定。  
2 试样尺寸 $d8\mathrm{mm} \times 180\mathrm{mm}$ 。

图片摘要：该图主要展示 3 13[1]。
![](images/3b8744183b9796f4253170fab5b5df93cf12194a0f2e4a8284156fb291c44276.jpg)  
图3-5 K418B合金的弹性性能[1]

# 4 组织结构

# 4.1 相变温度

# 4.2 时间-温度-组织转变曲线

4.3 合金组织结构 在铸态下， $\gamma$ 基体内有液态析出的共晶相 $(\gamma - \gamma^{\prime})$ 和固态析出的颗粒状 $\gamma^{\prime}$ 相，约占合金重量的 $54\%$ 。MC 碳化物呈颗粒状或棒状，还有少量 $\mathbf{M}_{23} \mathbf{C}_6$ 型碳化物，此外在晶界上有极微量的 $\mathbf{M}_3 \mathbf{B}_2$ 硼化物。合金经 $700^{\circ} \mathrm{C}, 706 \mathrm{MPa}, 3400 \mathrm{~h}; 815 \mathrm{C}, 314 \mathrm{MPa}, 1006 \mathrm{~h}$ 及 $900^{\circ} \mathrm{C}, 127 \mathrm{MPa}, 2800 \mathrm{~h}$ 应力时效后，均未发现 $\sigma$ 相析出。主要变化为： $\gamma^{\prime}$ 相长大，MC（含铌）碳化物向 $\mathbf{M}_{23} \mathbf{C}_6$ （含铬）碳化物转化。

# 5 工艺性能与要求

5.1 成形性能 铸造性能良好，用熔模铸造法可铸成壁厚小于 $1\mathrm{mm}$ 的叶片和直径达 $130\mathrm{mm}$ 的整体涡轮转子，合金的热裂倾向性小。

5.2 焊接性能 可进行电子束焊, 氩弧焊, 等温凝固扩散焊和摩擦焊。

5.3 零件热处理工艺 铸件通常要进行消除内应力退火，其制度为： $930\sim 950^{\circ}\mathrm{C},2\mathrm{h}$ ，空冷。

5.4 表面处理工艺 可进行渗铝或铬-铝共渗处理。

5.5 切削加工与磨削性能 该合金较易加工。刀具材料应选用硬质合金。

# 6 功能考核试验

# 7 使用建议

选用。

# 参考文献

1 钢铁研究总院，K18B合金简介，1974  
2 钢铁研究总院. K418B 合金研制及应用研究. 1991  
3 冶军编. 美国 Ni 基高温合金. 北京: 科学出版社, 1978  
4 许静君. K418B 拉伸和持久性能数据汇集, 1986  
5 钢铁研究总院. 涡轮轴发动机自由涡轮叶片用 K418B 合金研究总结. 1986  
6 钢铁研究总院. 涡轴发动机自由涡轮叶片研究总结. 1991

编写 程国华

审校 孙家华 陈桂梅

# K419

# 1 概述

K419是高钨低铬型镍基铸造高温合金，含有较多的 $\gamma^{\prime}$ 相形成元素铝、钛、铌等，并含有较高的硼。合金具有高温强度高、综合性能好、组织稳定、铸造工艺性能好等特点。在 $700\sim 1150\mathrm{C}$ 下铸态或渗铝态的持久性能均无缺口敏感性，基材在 $1050\mathrm{C}$ 以下完全抗氧化。在涡轮转子叶片通常承受的应力范围（ $147\sim 245\mathrm{MPa}$ ）内，与国外同类型的合金相比较，工作温度比MAR-M246合金约高 $10\mathrm{C}$ ，比IN100合金高 $25\sim 30\mathrm{C}^{[1]}$ 。该合金不含昂贵的金属元素。适合于制作 $1000\mathrm{C}$ 以下工作的燃气涡轮空心叶片和整体铸造涡轮等高温零件。

1.1 材料牌号 K419(K19)。  
1.2 相近牌号  
1.3 材料的技术标准 HB5163-1988《K419合金锭》。  
1.4 化学成分 见表1-1。

%

表1-1  

<table><tr><td>C</td><td>Cr</td><td>Ni</td><td>Co</td><td>W</td><td>Mo</td><td>Al</td></tr><tr><td>0.09~0.14</td><td>5.50~6.50</td><td>余</td><td>11.0~13.0</td><td>9.5~10.5</td><td>1.7~2.3</td><td>5.2~5.7</td></tr><tr><td>Ti</td><td>Fe</td><td>Nb</td><td>B</td><td>Zr</td><td>Mn</td><td>Si</td></tr><tr><td>1.0~1.5</td><td>≤0.5</td><td>2.5~3.3</td><td>0.05~0.10</td><td>0.03~0.08</td><td>≤0.20</td><td>≤0.20</td></tr><tr><td>S</td><td>Cu</td><td>Mg</td><td>V</td><td>Ag</td><td>Pb</td><td>Bi</td></tr><tr><td>≤0.015</td><td>≤0.10</td><td>≤0.003</td><td>≤0.10</td><td>≤0.0005</td><td>≤0.0005</td><td>≤0.00005</td></tr></table>

1.5 热处理制度 合金在铸态使用。  
1.6 品种规格与供应状态 直径 $70\sim 90\mathrm{mm}$ 的母合金锭。铸态供应。  
1.7 熔炼与铸造工艺 真空感应炉熔炼母合金，真空感应炉重熔，浇注熔模精铸件和试样。  
1.8 应用概况与特殊要求 用该合金制造的涡轮喷气发动机起动器整体铸造涡轮转子，工作温度约 $900^{\circ}\mathrm{C}$ ，最高转速达 $80000\mathrm{r / min}$ ，已通过台架试车鉴定。另外，该合金还大量用作高温 $(>1000^{\circ}\mathrm{C})$ 持久拉伸试验机夹具。

# 2 物理及化学性能

# 2.1 热性能

2.1.1 熔化温度范围 $1260\sim 1340\mathrm{C}^{[2]}$   
2.1.2 热导率 见表2-1。  
2.1.3 线膨胀系数 见表2-2。  
2.2 密度 $\rho = 8.5\mathrm{g / cm}^{3[2]}$ 。  
2.3 电性能  
2.4 磁性能

表2-1[2]   

<table><tr><td>θ/C</td><td>150</td><td>200</td><td>300</td><td>400</td><td>500</td></tr><tr><td>λ/(W/(m·°C))</td><td>10.65</td><td>10.89</td><td>13.40</td><td>15.49</td><td>17.17</td></tr><tr><td>θ/C</td><td>600</td><td>700</td><td>800</td><td>900</td><td>1000</td></tr><tr><td>λ/(W/(m·°C))</td><td>19.26</td><td>20.93</td><td>22.61</td><td>24.70</td><td>26.80</td></tr></table>

表2-2[2]  

<table><tr><td>θ/°C</td><td>20~100</td><td>20~200</td><td>20~300</td><td>20~400</td><td>20~500</td><td>20~600</td><td>20~700</td><td>20~800</td><td>20~900</td><td>20~1000</td></tr><tr><td>α1/10-6°C-1</td><td>12.36</td><td>12.44</td><td>12.67</td><td>12.82</td><td>13.06</td><td>13.25</td><td>13.86</td><td>14.05</td><td>14.61</td><td>15.49</td></tr></table>

# 2.5 化学性能

2.5.1 抗氧化性能 按HB5258—1983《钢及高温合金抗氧化性测定试验方法》测定合金的抗氧化性能见表2-3。

表2-3[2]  

<table><tr><td rowspan="2">t/h</td><td colspan="3">氧化速率/(g/(m2·h))</td><td rowspan="2">t/h</td><td colspan="3">氧化速率/(g/(m2·h))</td></tr><tr><td>950C</td><td>1000C</td><td>1050C</td><td>950C</td><td>1000C</td><td>1050C</td></tr><tr><td>25</td><td>0.089</td><td>0.120</td><td>0.200</td><td>200</td><td>0.017</td><td>0.027</td><td>0.054</td></tr><tr><td>50</td><td>0.045</td><td>0.071</td><td>0.150</td><td>250</td><td>0.015</td><td>0.024</td><td>0.049</td></tr><tr><td>75</td><td>0.043</td><td>0.064</td><td>0.110</td><td>300</td><td>0.014</td><td>0.022</td><td>0.050</td></tr><tr><td>100</td><td>0.031</td><td>0.051</td><td>0.089</td><td>400</td><td>0.011</td><td>0.018</td><td>0.045</td></tr><tr><td>150</td><td>0.021</td><td>0.033</td><td>0.067</td><td>500</td><td>0.0097</td><td>0.016</td><td>0.044</td></tr><tr><td>等级评定</td><td colspan="7">按HB 5258-1983评定,合金在1050℃以下属完全抗氧化级</td></tr></table>

2.5.2 耐腐蚀性能 该合金与其他6种合金按参考资料[3]的方法，同一批进行耐燃气腐蚀试验，结果见表2-4。

表2-4[3]  

<table><tr><td rowspan="3">合金</td><td rowspan="3">θ/C</td><td colspan="10">腐蚀特性</td></tr><tr><td colspan="3">25h</td><td colspan="3">50h</td><td colspan="4">100h</td></tr><tr><td>失重值/(mg/cm²)</td><td>表面状况</td><td>保护性氧化膜</td><td>失重值/(mg/cm²)</td><td>表面状况</td><td>保护性氧化膜</td><td>失重值/(mg/cm²)</td><td>表面状况</td><td>保护性氧化膜</td><td></td></tr><tr><td>K419</td><td>900</td><td>18.13</td><td>轻微腐蚀</td><td>刚破坏</td><td>56.3</td><td>轻微腐蚀</td><td>刚破坏</td><td>109.0</td><td>侵蚀</td><td>已破坏</td><td></td></tr><tr><td>Rene80</td><td>900</td><td>-</td><td>抗蚀</td><td>完好</td><td>10.5</td><td>抗蚀</td><td>完好</td><td>16.3</td><td>抗蚀</td><td>完好</td><td></td></tr><tr><td>K4002</td><td>900</td><td>4.07</td><td>抗蚀</td><td>完好</td><td>16.5</td><td>抗蚀</td><td>完好</td><td>72.1</td><td>部分侵蚀</td><td>局部破坏</td><td></td></tr><tr><td>K19H</td><td>900</td><td>13.60</td><td>抗蚀</td><td>完好</td><td>39.1</td><td>轻微腐蚀</td><td>刚破坏</td><td>126.4</td><td>轻微侵蚀</td><td>已破坏</td><td></td></tr><tr><td>K403</td><td>900</td><td>-</td><td>抗蚀</td><td>完好</td><td>27.7</td><td>局部稍有腐蚀</td><td>局部稍有腐蚀</td><td>209.2</td><td>侵蚀</td><td>已破坏</td><td></td></tr><tr><td>K409</td><td>900</td><td>3.70</td><td>抗蚀</td><td>完好</td><td>26.4</td><td>局部稍有腐蚀</td><td>局部破坏</td><td>225.0</td><td>侵蚀</td><td>已破坏</td><td></td></tr><tr><td>K417G</td><td>900</td><td>39.30</td><td>轻微腐蚀</td><td>刚破坏</td><td>36.6</td><td>侵蚀</td><td>破坏</td><td>375.0</td><td>严重侵蚀</td><td>已破坏</td><td></td></tr></table>

# 3力学性能

测试力学性能的试样，采用熔模精铸毛坯机加工而成。试样状态除特别说明者外均为铸态。

3.1 技术标准规定的性能 见表3-1。  
3.2 室温及各种温度下的力学性能

表3-1  

<table><tr><td rowspan="2">试样状态</td><td colspan="3">持久性能</td></tr><tr><td>θ/C</td><td>σ/MPa</td><td>t/h</td></tr><tr><td rowspan="2">铸态</td><td>750</td><td>685</td><td>≥45</td></tr><tr><td>950</td><td>255</td><td>≥80</td></tr></table>

3.2.1 硬度 室温硬度HBS $359\sim 388^{[2]}$   
3.2.2 拉伸性能  
3.2.2.1 典型的拉伸性能见表3-2和图3-1。

表3-2[2]  

<table><tr><td>θ/°C</td><td>σb/MPa</td><td>σP0.2/MPa</td><td>δ5/%</td><td>ψ/%</td></tr><tr><td>20</td><td>950</td><td>825</td><td>6.0</td><td>11.5</td></tr><tr><td>700</td><td>980</td><td>855</td><td>4.3</td><td>10.0</td></tr><tr><td>760</td><td>960</td><td>--</td><td>3.2</td><td>8.5</td></tr><tr><td>800</td><td>940</td><td>840</td><td>3.9</td><td>8.0</td></tr><tr><td>850</td><td>845</td><td>-</td><td>4.8</td><td>8.0</td></tr><tr><td>900</td><td>843</td><td>595</td><td>4.1</td><td>6.0</td></tr><tr><td>950</td><td>715</td><td>----</td><td>6.0</td><td>8.5</td></tr><tr><td>1000</td><td>610</td><td>360</td><td>3.1</td><td>6.5</td></tr><tr><td>1050</td><td>470</td><td>-</td><td>4.5</td><td>8.0</td></tr></table>

图片摘要：该图主要展示 3 2[2]。
![](images/e161e72c2908df3871e00f0349bef42e9ba3efa67382a1e2004d337b185ad894.jpg)  
图3-1 K419合金的拉伸性能[2]

3.2.2.2 长期时效后的拉伸性能见表3-3。

表3-3[2]  

<table><tr><td colspan="2">时效制度</td><td colspan="3">室温拉伸性能</td><td colspan="2">时效制度</td><td colspan="3">室温拉伸性能</td><td colspan="2">时效制度</td><td colspan="3">室温拉伸性能</td></tr><tr><td>θ/C</td><td>t/h</td><td>σb/MPa</td><td>δ/%</td><td>ψ/%</td><td>θ/C</td><td>t/h</td><td>σb/MPa</td><td>δ/%</td><td>ψ/%</td><td>θ/C</td><td>t/h</td><td>σb/MPa</td><td>δ/%</td><td>ψ/%</td></tr><tr><td colspan="2">铸态</td><td>885</td><td>6.0</td><td>15.0</td><td rowspan="2">850</td><td>500</td><td>785</td><td>3.0</td><td>3.0</td><td rowspan="2">900</td><td>500</td><td>865</td><td>7.0</td><td>15.0</td></tr><tr><td>800</td><td>500</td><td>815</td><td>8.5</td><td>4.0</td><td>1000</td><td>870</td><td>6.5</td><td>8.0</td><td>1000</td><td>885</td><td>12.0</td><td>8.0</td></tr></table>

3.2.3 冲击性能

3.2.3.1 不同温度下的冲击韧性见表3-4。  
3.2.3.2 长期时效后的冲击性能见表3-5。

3.3 持久和蠕变性能

表3-4[2]  

<table><tr><td>θ/℃</td><td>20</td><td>700</td><td>800</td><td>900</td><td>950</td><td>1000</td></tr><tr><td>akU/(kJ/m2)</td><td>122</td><td>147</td><td>127</td><td>127</td><td>118</td><td>108</td></tr></table>

表3-5[1]  

<table><tr><td colspan="2">时 效 制 度</td><td rowspan="2">室温冲击韧性\( a_{\mathrm {KU}}/\left(\mathrm {kJ}/\mathrm {m}^{2}\right) \)</td><td colspan="2">时 效 制 度</td><td rowspan="2">室温冲击韧性\( a_{\mathrm {KU}}/\left(\mathrm {kJ}/\mathrm {m}^{2}\right) \)</td></tr><tr><td>\( \theta /C \)</td><td>\( t/h \)</td><td>\( \theta /C \)</td><td>\( t/h \)</td></tr><tr><td rowspan="2">850</td><td>500</td><td>108</td><td rowspan="2">900</td><td>500</td><td>137</td></tr><tr><td>1000</td><td>147</td><td>1000</td><td>167</td></tr></table>

# 3.3.1 高温持久性能

3.3.1.1 合金的持久强度见表3-6，持久应力-寿命曲线见图3-2。

表3-6  

<table><tr><td>θ/℃</td><td>σ50/MPa</td><td>σ100/MPa</td><td>σ200/MPa</td><td>σ300/MPa</td><td>σ100/MPa</td><td>σ1000/MPa</td><td>σ2000/MPa</td><td>σ3000/MPa</td><td>σ10000/MPa</td></tr><tr><td>700</td><td>838</td><td>823</td><td>804</td><td>789</td><td>774</td><td>755</td><td>735①</td><td>-</td><td>-</td></tr><tr><td>760</td><td>-</td><td>686</td><td>-</td><td>-</td><td>-</td><td>-</td><td>-</td><td>-</td><td>-</td></tr><tr><td>800</td><td>588①</td><td>563</td><td>524</td><td>506</td><td>485</td><td>456</td><td>426</td><td>392</td><td>367</td></tr><tr><td>850</td><td>-</td><td>470①</td><td>431</td><td>407</td><td>382</td><td>353</td><td>323</td><td>284</td><td>259①</td></tr><tr><td>900</td><td>455</td><td>382</td><td>337</td><td>315</td><td>289</td><td>256</td><td>227</td><td>184</td><td>173①</td></tr><tr><td>950</td><td>299</td><td>264</td><td>230</td><td>215</td><td>196</td><td>171</td><td>152</td><td>127①</td><td>-</td></tr><tr><td>1000</td><td>213①</td><td>186</td><td>161</td><td>149</td><td>134</td><td>116</td><td>-</td><td>-</td><td>-</td></tr><tr><td>1050</td><td>142</td><td>122</td><td>107①</td><td>-</td><td>-</td><td>-</td><td>-</td><td>-</td><td>-</td></tr></table>

① 为外推法求得的数据。

图片摘要：该图主要展示 3 6。
![](images/35d57004709664f26ee265583d22aae44ce503a7895bf030762bfb7e6211f6ed.jpg)  
图3-2 K419合金的持久应力-寿命曲线[2]

3.3.1.2 典型的持久性能见表3-7。  
3.3.1.3 标准试样与叶片试样的持久性能比较见表3-8。  
3.3.1.4 长期时效后的持久性能见表3-9。  
3.3.1.5 热强参数综合曲线见图3-3。

表3-7[2]  

<table><tr><td rowspan="2">试样状态</td><td rowspan="2">θ/C</td><td colspan="4">光滑试样</td><td colspan="2">缺口试样①</td><td rowspan="2">试样状态</td><td rowspan="2">θ/C</td><td colspan="4">光滑试样</td><td colspan="2">缺口试样①</td></tr><tr><td>σ/MPa</td><td>t/h</td><td>δ/%</td><td>φ/%</td><td>σH/MPa</td><td>t/h</td><td>σ/MPa</td><td>t/h</td><td>δ/%</td><td>φ/%</td><td>σH/MPa</td><td>t/h</td></tr><tr><td rowspan="2">铸态</td><td>760</td><td>686</td><td>97</td><td>4.9</td><td>7.7</td><td>-</td><td>-</td><td rowspan="2">铸态</td><td>950</td><td>284</td><td>74</td><td>-</td><td>-</td><td>245</td><td>628</td></tr><tr><td>800</td><td>549</td><td>177</td><td>2.0</td><td>-</td><td>559</td><td>&gt;201</td><td>950</td><td>254</td><td>122</td><td>6.8</td><td>6.6</td><td>-</td><td>-</td></tr><tr><td>渗铝②</td><td>800</td><td>451</td><td>1441</td><td>4.4</td><td>12.0</td><td>-</td><td>-</td><td>渗铝②</td><td>950</td><td>176</td><td>732</td><td>18.8</td><td>-</td><td>-</td><td>-</td></tr><tr><td rowspan="2">铸态</td><td>850</td><td>421</td><td>449</td><td>3.5</td><td>-</td><td>-</td><td>-</td><td>铸态</td><td>950</td><td>117</td><td>3410</td><td>-</td><td>-</td><td>-</td><td>-</td></tr><tr><td>850</td><td>294</td><td>3737</td><td>12.8</td><td>29.5</td><td>-</td><td>-</td><td>渗铝②</td><td>950</td><td>117</td><td>3954</td><td>-</td><td>-</td><td>-</td><td>-</td></tr><tr><td>渗铝②</td><td>900</td><td>274</td><td>5739</td><td>17.2</td><td>28</td><td>-</td><td>-</td><td rowspan="2">铸态</td><td>1000</td><td>196</td><td>70</td><td>11.0</td><td>-</td><td>215</td><td>150</td></tr><tr><td rowspan="3">铸态</td><td>900</td><td>372</td><td>154</td><td>-</td><td>-</td><td>313</td><td>635</td><td>1000</td><td>147</td><td>250</td><td>-</td><td>-</td><td>-</td><td>-</td></tr><tr><td>900</td><td>254</td><td>172</td><td>12.0</td><td>23.0</td><td>-</td><td>-</td><td>渗铝②</td><td>1000</td><td>127</td><td>634</td><td>6.4</td><td>5.0</td><td>-</td><td>-</td></tr><tr><td>900</td><td>176</td><td>6056</td><td>12.0</td><td>12.0</td><td>-</td><td>-</td><td>铸态</td><td>1050</td><td>147</td><td>45</td><td>10.8</td><td>16.0</td><td>117</td><td>317</td></tr></table>

① 缺口半径 $r = 0.5\mathrm{mm}$ 。  
② 固体渗铝法，见5.4。

表3-8[2]  

<table><tr><td rowspan="2">试样表面状态</td><td rowspan="2">试样尺寸/mm</td><td colspan="5">持久性能</td></tr><tr><td>θ/C</td><td>σ/MPa</td><td>t/h</td><td>δ/%</td><td>ψ/%</td></tr><tr><td>标准状态</td><td>标准试棒d5</td><td rowspan="3">760</td><td rowspan="3">647</td><td>218</td><td>3.7</td><td>5.8</td></tr><tr><td>表面孕育细化</td><td>叶片取d3</td><td>163</td><td>3.4</td><td>4.8</td></tr><tr><td>表面孕育细化</td><td>叶片取δ1</td><td>149</td><td>4.7</td><td>--</td></tr><tr><td>标准状态</td><td>标准试棒d5</td><td rowspan="2">950</td><td rowspan="2">254</td><td>100</td><td>6~9</td><td>-</td></tr><tr><td>表面孕育细化</td><td>叶片取d3</td><td>&gt;88</td><td>-</td><td>-</td></tr></table>

表3-9[2]  

<table><tr><td colspan="2">时 效 制 度</td><td colspan="2">950°C,254MPa 持久性能</td><td colspan="2">时 效 制 度</td><td colspan="2">950C,254MPa 持久性能</td></tr><tr><td>θ/C</td><td>t/h</td><td>t/h</td><td>δ/%</td><td>θ/C</td><td>t/h</td><td>t/h</td><td>δ/%</td></tr><tr><td colspan="2">铸态</td><td>156</td><td>13.2</td><td>850</td><td>1000</td><td>168</td><td>-</td></tr><tr><td>800</td><td>500</td><td>133</td><td>-</td><td rowspan="2">900</td><td>500</td><td>120</td><td>11.7</td></tr><tr><td>850</td><td>500</td><td>139</td><td>15.2</td><td>1000</td><td>110</td><td>-</td></tr></table>

图片摘要：该图主要展示 3 9[2]。
![](images/489620025e244b660652bd9d96fa95ae5af43046a2e212f8cbe5a8e6b05c2f1a.jpg)  
图3-3 K419合金的热强参数综合曲线[2]

# 3.3.2 高温蠕变性能 见表3-10。

表3-10[2]  

<table><tr><td rowspan="2">θ/C</td><td rowspan="2">σ/MPa</td><td colspan="2">100h的蠕变量/%</td><td rowspan="2">σ0.2/100/MPa</td><td rowspan="2">θ/C</td><td rowspan="2">σ/MPa</td><td colspan="2">100h的蠕变量/%</td><td rowspan="2">σ0.2/100/MPa</td></tr><tr><td>εr</td><td>εp</td><td>εi</td><td>εp</td></tr><tr><td rowspan="3">850</td><td>362</td><td>0.233</td><td>0.116</td><td rowspan="3">372</td><td rowspan="3">950</td><td>176</td><td>0.253</td><td>0.142</td><td rowspan="3">186</td></tr><tr><td>372</td><td>0.412</td><td>0.193</td><td>186</td><td>0.334</td><td>0.219</td></tr><tr><td>392</td><td>0.552</td><td>0.324</td><td>196</td><td>0.402</td><td>0.291</td></tr><tr><td rowspan="3">900</td><td>225</td><td>0.319</td><td>0.158</td><td rowspan="3">245</td><td rowspan="3">1000</td><td>107</td><td>0.168</td><td>0.086</td><td rowspan="3">122</td></tr><tr><td>235</td><td>0.326</td><td>0.170</td><td>117</td><td>0.191</td><td>0.122</td></tr><tr><td>245</td><td>0.344</td><td>0.202</td><td>127</td><td>0.414</td><td>0.349</td></tr></table>

# 3.4 疲劳性能

3.4.1 高周疲劳 旋转弯曲疲劳极限见表3-11。

表3-11  

<table><tr><td rowspan="2">试样直径/mm</td><td rowspan="2">θ/C</td><td colspan="2">σD/MPa</td><td>σD/MPa</td><td rowspan="2">试样直径/mm</td><td rowspan="2">θ/C</td><td colspan="2">σD/MPa</td><td>σD/MPa</td></tr><tr><td>铸态</td><td>渗铝</td><td>铸态</td><td>铸态</td><td>渗铝</td><td>铸态</td></tr><tr><td rowspan="2">9.5</td><td>800</td><td>-</td><td>294</td><td>284</td><td rowspan="2">7.5</td><td>950</td><td>304</td><td>-</td><td>-</td></tr><tr><td>900</td><td>294</td><td>-</td><td>-</td><td>1000</td><td>254</td><td>-</td><td>-</td></tr><tr><td rowspan="4">7.5</td><td>700</td><td>294</td><td>-</td><td>-</td><td rowspan="4">4.0</td><td>760</td><td>362</td><td>-</td><td>-</td></tr><tr><td>760</td><td>304</td><td>-</td><td>-</td><td>800</td><td>372</td><td>-</td><td>-</td></tr><tr><td>850</td><td>304</td><td>-</td><td>-</td><td rowspan="2">900</td><td rowspan="2">362</td><td rowspan="2">-</td><td rowspan="2">-</td></tr><tr><td>900</td><td>294</td><td>294</td><td>-</td></tr></table>

① 缺口半径 $r = 0.75\mathrm{mm}$ 。

# 3.4.2 特种疲劳

3.4.2.1 热疲劳：用两种方法进行试验。第一种是高频加热水冷却法，采用截面为三角形的试样，

试验温度为 $20\mathrm{C} \rightleftharpoons 1000\mathrm{C}$ , 试样第一次出现裂纹的循环数为 $6 \sim 16$ 次, 渗铝的试样为 $17 \sim 22$ 次。第二种方法是电热水冷却法, 用板状缺口试样, 厚 $1.5\mathrm{mm}$ , 宽 $20\mathrm{mm}$ , 缺口半径为 $0.1\mathrm{mm}$ , 在硅碳棒炉内加热到 $950\mathrm{C}$ , 保持 $55\mathrm{s}$ , 然后放入 $20\mathrm{C}$ 流水中冷却 $15\mathrm{s}$ 为一周期, 反复 60 次后, 观察缺口处出现的裂纹长度, 结果见表 3-12。

# 3.5 弹性性能

3.5.1 弹性模量 动弹性模量 $E_{\mathrm{D}}$ 见表3-13。

3.5.2 切变模量 见表3-14。

3.5.3 泊松比 见表3-15。

表3-14[2]  

<table><tr><td>θ/°C</td><td>20</td><td>100</td><td>200</td><td>300</td><td>400</td><td>500</td><td>600</td><td>700</td><td>800</td><td>900</td></tr><tr><td>G/GPa</td><td>96</td><td>93</td><td>92</td><td>89</td><td>87</td><td>85</td><td>82</td><td>78</td><td>74</td><td>70</td></tr></table>

注：按声频振动法测定。

表3-13[2]  

<table><tr><td rowspan="2">试验条件</td><td colspan="2">试样缺口处的裂纹长度/mm</td></tr><tr><td>铸态试样</td><td>渗铝试样</td></tr><tr><td>20C=1000C,60周</td><td>0.36~0.37</td><td>0.20~0.35</td></tr></table>

<table><tr><td>θ/°C</td><td>20</td><td>100</td><td>200</td><td>300</td><td>400</td><td>500</td><td>600</td><td>700</td><td>800</td><td>900</td></tr><tr><td>ED/GPa</td><td>240</td><td>238</td><td>233</td><td>220</td><td>228</td><td>215</td><td>208</td><td>198</td><td>192</td><td>179</td></tr></table>

注：按声频振动法测定。

表3-15  

<table><tr><td>θ/℃</td><td>20</td><td>100</td><td>200</td><td>300</td><td>400</td><td>500</td><td>600</td><td>700</td><td>800</td><td>900</td></tr><tr><td>μ</td><td>0.25</td><td>0.27</td><td>0.28</td><td>0.30</td><td>0.26</td><td>0.28</td><td>0.27</td><td>0.26</td><td>0.30</td><td>0.28</td></tr></table>

# 4 组织结构

# 4.1 相变温度

4.2 时间-温度-组织转变曲线

4.3 合金组织结构 合金在铸态下的显微组织的特征是: 在 $\gamma$ 固溶体上有弥散分布的 $\gamma'$ 相沉淀, 在晶界和枝晶间, 含有 $6\% \sim 7\%$ 的 $\gamma/\gamma'$ 共晶相, 有块状和条状的 MC 型碳化物, $\gamma'$ 相是合金的主要强化相, 约占合金重量的 $60\%$ , MC 碳化物约占 $0.8\%$ , $\mathrm{M}_{3}\mathrm{B}_{2}$ 硼化物约占 $1\%$ 。合金在 $850 \sim 950^{\circ} \mathrm{C}$ 长时间保温后, $\gamma'$ 相聚集长大, MC 型碳化物分解, 并析出 $\mathrm{M}_{6} \mathrm{C}$ 碳化物, 未发现 TCP 相析出。

# 5 工艺性能与要求

5.1 成形性能 铸造性能良好，用熔模铸造法可铸成复杂的薄壁空心叶片，也可铸出整体涡轮。铸

造收缩率约为 $2\%$ 。

# 5.2 焊接性能

5.3 零件热处理工艺 零件在铸态下使用。  
5.4 表面处理工艺 采用固体渗铝法，即 $950\mathrm{C}$ 、渗铝1h，然后在 $1050\mathrm{C}$ 扩散处理2h。

# 6 功能考核试验

用该合金铸成整体涡轮转子，进行下列项目实验：

性能试验：燃气进口温度为 $815\sim 975\mathrm{C}$ ；进口压力为 $294\mathrm{MPa}$ ；油压为 $196\mathrm{MPa}$ 。

超转试验：超速起动23次，最高转速为 $77000\mathrm{r / min}$ 。

寿命试验：在 $5\mathrm{min}$ 内连续起动3次，待冷却至室温后再连续起动3次，如此循环400次。每次的转速都达 $45000\mathrm{r / min}$ 。

耐震强度试验：根据实际使用条件，采用3种频率(25,50,100Hz)进行此项试验。

垂直冲击过载试验：加载频率56次/min，总次数为 $10^{4}$ 次。

低温试验：在环境温度为 $-40\sim -50^{\circ}C$ 时直接起动。

在上述各项试验中，涡轮转子工作正常，性能良好。

# 7 使用建议

选用。

# 参考文献

1 冶军编. 美国镍基高温合金. 北京: 科学出版社, 1978.110~368  
2 北京航空材料研究所, 上海钢铁研究所, 北京钢铁研究总院. K19 铸造高温合金研制总结. 1974  
3 船舶制造总公司船舶材料研究所，海洋性燃气腐蚀试验.1972

编写 潘腊珍

审校 陈荣章

# K423(K23)

# 1 概述

K423 是 $\gamma'$ 相沉淀强化和钼钴等元素固溶强化的镍基铸造高温合金, 含有较多的铬, 因而在 $1000^{\circ} \mathrm{C}$ 以下有良好的抗氧化性能。但因钼和铬含量较高, 使其组织稳定性较差, 在 $750 \sim 900^{\circ} \mathrm{C}$ 下长期使用时, 将有较大量的片状 $\sigma$ 相析出。合金的铸造工艺性能较好, 适合于制作 $1000^{\circ} \mathrm{C}$ 以下工作的燃气涡轮的空心和实心导向叶片或整铸导向器。

1.1 材料牌号 K423(K23)。  
1.2 相近牌号 C1023(英国)。  
1.3 材料的技术标准 QBWS9-7046—1996 《K23(C1023)镍基高温合金重熔料锭》（西安航空发动机公司）。

1.4 化学成分 见表1-1。

%

表1-1  

<table><tr><td>C</td><td>Cr</td><td>Ni</td><td>Co</td><td>Mo</td><td>Al</td><td>Ti</td><td>Fe</td><td>B</td><td>Mn</td><td>Si</td><td>P</td><td>S</td></tr><tr><td>0.12~0.18</td><td>14.5~16.5</td><td>余</td><td>9.0~10.5</td><td>7.6~9.0</td><td>3.9~4.4</td><td>3.4~3.8</td><td>≤0.5</td><td>0.004~0.008</td><td>≤0.2</td><td>≤0.2</td><td>≤0.01</td><td>≤0.01</td></tr></table>

注：钴、铬、钼、铝、钛的总量不得超过 $42\%$ 。

1.5 热处理制度 $1190\mathrm{C}, 15\mathrm{min}$ ，炉冷（不大于 $45\mathrm{min}$ ）至 $1000\mathrm{C}$ ，空冷。也可铸态使用。  
1.6 品种规格与供应状态 直径 $70\sim 90\mathrm{mm}$ 的母合金锭。铸态供应。  
1.7 熔炼与铸造工艺 采用真空感应炉熔炼母合金，精炼温度 $1550 \sim 1600\mathrm{C}$ ，浇注温度 $1390 \sim 1420\mathrm{C}$ 。母合金经真空感应炉重熔后浇注零件。铸型用熔模精铸壳型，填砂浇注。  
1.8 应用概况与特殊要求 该合金用于制作某涡扇发动机Ⅰ、Ⅱ级导向叶片。与本合金相近的C1023合金在国外用于RB211、TF41、SpeyMK511等发动机作导向叶片。

# 2 物理及化学性能

# 2.1 热性能

2.1.1 熔化温度范围 $1240 \sim 1325^{\circ} \mathrm{C}^{[2]}$ 。  
2.1.2 热导率 见表2-1。

表2-1  

<table><tr><td>θ/C</td><td>100</td><td>200</td><td>300</td><td>400</td><td>500</td><td>600</td><td>700</td><td>800</td><td>900</td></tr><tr><td>λ/(W/(m·C))</td><td>10.05</td><td>11.30</td><td>12.98</td><td>15.49</td><td>18.00</td><td>20.93</td><td>23.45</td><td>25.54</td><td>28.47</td></tr></table>

2.1.3 线膨胀系数 见表2-2。  
2.2 密度 $\rho = 8.00\mathrm{g / cm}^{3[1]}$ 。  
2.3 电性能  
2.4 磁性能

表2-2[1]  

<table><tr><td>θ/℃</td><td>20~100</td><td>20~200</td><td>20~300</td><td>20~400</td><td>20~500</td><td>20~600</td><td>20~700</td><td>20~800</td><td>20~900</td><td>20~1000</td></tr><tr><td>a/10-6℃-1</td><td>10.80</td><td>12.00</td><td>12.40</td><td>12.70</td><td>13.10</td><td>13.50</td><td>14.00</td><td>14.20</td><td>15.20</td><td>16.10</td></tr></table>

# 2.5 化学性能

2.5.1 抗氧化性能 按照GB/T13303—1991《钢的抗氧化性能测定方法》测定结果见表2-3。

表2-3[1.3]  

<table><tr><td>θ/C</td><td>t/h</td><td>氧化速率/(g/(m2·h))</td><td>θ/C</td><td>t/h</td><td>氧化速率/(g/(m2·h))</td></tr><tr><td>1000</td><td>100</td><td>0.143</td><td>1100</td><td>100</td><td>0.362</td></tr><tr><td>等级评定</td><td colspan="5">按GB/T 13303-1991评定,合金在1000℃和1100℃均属抗氧化级</td></tr></table>

# 3力学性能

测试力学性能的试样，用熔模精铸毛坯加工而成，试样状态除特别说明者外，均为铸态。

3.1 技术标准规定的性能 见表3-1。

表3-1  

<table><tr><td colspan="4">持久性能</td><td colspan="3">室温拉伸性能 不低于</td></tr><tr><td>θ/C</td><td>σ/MPa</td><td>t/h</td><td>δ/%</td><td>σb/MPa</td><td>σp0.2/MPa</td><td>δs/%</td></tr><tr><td>850</td><td>325</td><td>≥32</td><td>≥3</td><td>850</td><td>750</td><td>3</td></tr></table>

# 3.2 室温及各种温度下的力学性能

# 3.2.1 硬度 宰温硬度 $\mathrm{HRC}37\sim 41^{[1,2]}$

# 3.2.2 拉伸性能

# 3.2.2.1 不同温度下的拉伸性能见表3-2和图3-1。

表3-2[1.2]  

<table><tr><td>θ/°C</td><td>σp0.2/MPa</td><td>σb/MPa</td><td>δ5/%</td><td>ψ/%</td></tr><tr><td>20</td><td>-</td><td>990</td><td>4.0</td><td>8.0</td></tr><tr><td>750</td><td>755</td><td>1060</td><td>8.0</td><td>9.0</td></tr><tr><td>800</td><td>675</td><td>930</td><td>11.0</td><td>17.0</td></tr><tr><td>850</td><td>580</td><td>790</td><td>15.0</td><td>22.0</td></tr><tr><td>900</td><td>430</td><td>665</td><td>15.0</td><td>25.0</td></tr><tr><td>950</td><td>295</td><td>510</td><td>11.0</td><td>27.0</td></tr><tr><td>1000</td><td>-</td><td>385</td><td>15.0</td><td>28.0</td></tr></table>

图片摘要：该图主要展示 3 2[1.2]。
![](images/1f8a58f8b9a25c982058f0c36d08ab94ba5ee88e87c282ea6870e16cb413754f.jpg)  
图3-1 K423合金的拉伸性能[1.2]

# 3.2.2.2 长期时效后的拉伸性能见表3-3。

表3-3[4]  

<table><tr><td colspan="2">时效制度</td><td colspan="3">室温拉伸性能</td><td colspan="3">850C拉伸性能</td><td colspan="2">时效制度</td><td colspan="3">室温拉伸性能</td><td colspan="3">850C拉伸性能</td></tr><tr><td>θ/C</td><td>t/h</td><td>σb/MPa</td><td>δs/%</td><td>ψ/%</td><td>σb/MPa</td><td>δs/%</td><td>ψ/%</td><td>θ/C</td><td>t/h</td><td>σb/MPa</td><td>δs/%</td><td>ψ/%</td><td>σb/MPa</td><td>δs/%</td><td>ψ/%</td></tr><tr><td rowspan="4">850</td><td>0</td><td>1020</td><td>5.5</td><td>5.0</td><td>755</td><td>16.0</td><td>19.5</td><td rowspan="4">850</td><td>500</td><td>1110</td><td>1.9</td><td>2.6</td><td>820</td><td>24.0</td><td>34.0</td></tr><tr><td>50</td><td>1110</td><td>1.3</td><td>6.0</td><td>840</td><td>18.0</td><td>37.0</td><td>1000</td><td>1120</td><td>1.5</td><td>3.1</td><td>805</td><td>24.0</td><td>37.0</td></tr><tr><td>100</td><td>1130</td><td>3.0</td><td>4.3</td><td>790</td><td>23.0</td><td>38.5</td><td>2000</td><td>1110</td><td>1.9</td><td>2.8</td><td>840</td><td>21.0</td><td>38.0</td></tr><tr><td>200</td><td>1120</td><td>1.1</td><td>2.8</td><td>810</td><td>21.0</td><td>37.0</td><td>3000</td><td>1170</td><td>2.8</td><td>4.9</td><td>805</td><td>24.0</td><td>37.0</td></tr></table>

# 3.2.3 冲击性能

# 3.2.3.1 U型缺口冲击韧性见表3-4。

表3-4[1.2]  

<table><tr><td>θ/°C</td><td>20</td><td>700</td><td>800</td><td>900</td><td>1000</td></tr><tr><td>aKU/(kJ/m2)</td><td>160</td><td>130</td><td>110</td><td>80</td><td>100</td></tr></table>

# 3.2.3.2 长期时效后的冲击韧性见表3-5。

表3-5
