Repository: C-zj02/CFD-claw

<div align="center">

**English** | [中文](#中文版) | [Français](README_FR.md) | [Русский](README_RU.md) | [हिन्दी](README_HI.md) | [العربية](README_AR.md) | [Português](README_PT.md)

# 🚀 Claude Code Python

**A Complete Python Reimplementation Based on Real Claude Code Source**

*From TypeScript Source → Rebuilt in Python with ❤️*

***
**🔥 Active Development • New Features Weekly 🔥**

</div>

***

## 🎯 What is This?

**Clawd Code** is a **complete Python rewrite** of Claude Code, based on the **real TypeScript source code**.

File: RAG-data/中国航空材料手册(第2版) 第3卷 铝合金 镁合金001-200.pdf-1f07f8f8-ec6d-4293-bd10-b0e628ef4bdf.md (part 4 of 11)
# 中国航空材料手册
<table><tr><td>技术标准</td><td>品种</td><td>供应状态</td><td>试样状态</td><td>δ/mm</td><td>σb, MPa</td><td>σPc, MPa</td></tr><tr><td rowspan="4">CJB 1741-1993</td><td rowspan="4">预拉伸板材(不包铝)</td><td rowspan="4">-</td><td rowspan="4">T351</td><td>6.5~12.0</td><td>≥410</td><td rowspan="8">≥290</td></tr><tr><td>&gt;12.0~25.0</td><td>≥435</td></tr><tr><td>&gt;25.0~40.0</td><td>≥425</td></tr><tr><td>&gt;40.0~45.0</td><td>≥290</td></tr><tr><td rowspan="4">Q/S 105-1983</td><td rowspan="4">预拉伸板材(不包铝)</td><td rowspan="4">-</td><td rowspan="4">T351</td><td>6.0</td><td>≥440</td></tr><tr><td>7.0~10.0</td><td>≥440</td></tr><tr><td>11.0~25.0</td><td>≥430</td></tr><tr><td>38.0~40.0</td><td>≥390</td></tr><tr><td rowspan="5">Q/S 106-1983</td><td rowspan="4">预拉伸板材(不包铝)</td><td rowspan="4">-</td><td rowspan="4">T351</td><td>6.5~10.0</td><td>≥440</td><td rowspan="4">≥290</td></tr><tr><td>10.1~15.0</td><td>≥430</td></tr><tr><td>15.1~25.0</td><td>≥420</td></tr><tr><td>38~40</td><td>≥390</td></tr><tr><td>预拉伸板材(不包铝)</td><td>-</td><td>T351</td><td>38~40</td><td>≥345</td><td rowspan="7">≥290</td></tr><tr><td rowspan="6">Q/6S 401-1984</td><td rowspan="6">预拉伸板材(不包铝)</td><td rowspan="6">-</td><td rowspan="6">T351</td><td>5~12</td><td>≥410</td></tr><tr><td>12.1~25</td><td>≥450</td></tr><tr><td>25.1~40</td><td>≥420</td></tr><tr><td>40.1~50</td><td>≥420</td></tr><tr><td>50.1~75</td><td>≥410</td></tr><tr><td>75.1~100</td><td>≥390</td></tr></table>

① 试样标距为 $5D$ 。  
当厚度大于 $40\sim 80\mathrm{mm}$ 时，承制方不作力学性能检验，但应保证符合表中数据要求厚度超出本表要求值，力学性能附实测结果。  
为薄端厚度。  
① 为短横向性能

表3-2  

<table><tr><td rowspan="2">技术标准</td><td rowspan="2">品种</td><td rowspan="2">供应状态</td><td rowspan="2">试样状态</td><td rowspan="2">d/mm</td><td>σb/MPa</td><td>σp/MPa</td><td></td></tr><tr><td colspan="3">下小于</td></tr><tr><td rowspan="3">GB/T 3191-1998</td><td rowspan="2">普通棒材1</td><td rowspan="2">H112,T4</td><td rowspan="2">T4,T42</td><td>≤22</td><td>390</td><td>355</td><td>10</td></tr><tr><td>&gt;22~150</td><td>120</td><td>275</td><td>10</td></tr><tr><td>高强度棒材</td><td>H112,T4</td><td>T4,T42</td><td>20~120</td><td>110</td><td>305</td><td>8</td></tr><tr><td rowspan="4">GJB 2054-1994</td><td rowspan="3">普通棒材</td><td>H112,T4</td><td>T4</td><td>5~22</td><td>390</td><td>355</td><td>12</td></tr><tr><td>H112,T4</td><td>T4</td><td>&gt;22~150</td><td>120</td><td>275</td><td>10</td></tr><tr><td>H112</td><td>T4</td><td>150~250</td><td>380</td><td>260</td><td>6</td></tr><tr><td>高强度棒材</td><td>H112,T4</td><td>T4</td><td>20~150</td><td>110</td><td>305</td><td>δ</td></tr><tr><td rowspan="5">HB 5202-1982</td><td rowspan="3">普通棒材2</td><td rowspan="3">H112,T4</td><td rowspan="3">T4</td><td>≤22</td><td>390</td><td>275</td><td>2.0</td></tr><tr><td>23~150</td><td>420</td><td>295</td><td>1.0</td></tr><tr><td>161~240</td><td>410</td><td>275</td><td>√</td></tr><tr><td rowspan="2">高强度棒材</td><td rowspan="2">T4</td><td rowspan="2">T4</td><td>23~51</td><td>150</td><td>325</td><td>1.0</td></tr><tr><td>55~240</td><td>460</td><td>335</td><td></td></tr></table>

注：i)直径 $d > 150\mathrm{mm}$ 棒材，其力学性能附实测结果。  
4. 直径大于 $240\mathrm{mm}$ 的棒材，其力学性能指标按双方商定。

表33  

<table><tr><td rowspan="2">技术标准</td><td rowspan="2">品种</td><td rowspan="2">供应状态</td><td rowspan="2">试样状态</td><td rowspan="2">型材厚度/mm</td><td>σb,MPa</td><td>σp,MPa</td><td>ψ</td></tr><tr><td colspan="3">不小于</td></tr><tr><td></td><td></td><td>O</td><td>O</td><td>所有</td><td>≤245</td><td></td><td>2.0</td></tr><tr><td rowspan="4">GJB 2507 -1995</td><td rowspan="4">挤压型材</td><td rowspan="4">T6</td><td rowspan="4">T6</td><td>≤5.0</td><td>390</td><td>295</td><td></td></tr><tr><td>≥5.0~10.0</td><td>410</td><td>295</td><td></td></tr><tr><td>&gt;10.0~20.0</td><td>420</td><td>305</td><td>19</td></tr><tr><td>&gt;20.0~40.0</td><td>440</td><td>315</td><td></td></tr><tr><td rowspan="2">GJB 2036 -1994</td><td rowspan="2">变截面型材</td><td rowspan="2"></td><td rowspan="2">T4</td><td></td><td>480</td><td>355</td><td></td></tr><tr><td></td><td>410</td><td>285</td><td>8</td></tr><tr><td rowspan="3">GJB 2563 -1996</td><td rowspan="3">大规格型材</td><td rowspan="3">---</td><td rowspan="3">T1</td><td>L方向1</td><td>440</td><td>310</td><td>1.0</td></tr><tr><td>L方向</td><td>395</td><td>285</td><td>4</td></tr><tr><td>ST方向-</td><td>345</td><td>275</td><td>4</td></tr><tr><td rowspan="2">HB 5300 -1985</td><td rowspan="2">挤压型材</td><td rowspan="2"></td><td>T62</td><td>≤5</td><td>390</td><td>275</td><td>.</td></tr><tr><td>T6</td><td>≤5</td><td>440</td><td>380</td><td>.</td></tr></table>

对于XC64691～XC64693、XC64696～XC64697和XC64699～XC646911对接型材其 $\sigma_{\mathrm{b}}$ 应不低于 $180\mathrm{MPa}$ 。应不低于 $355\mathrm{MPa}$ ，若低于规定值 $10\sim 20\mathrm{MPa}$ 时可协商交货。  
2只对机翼大梁要求短横向性能，而对对接型材不要求。  
为 $\delta_{1}$ 数据。

表3-4  

<table><tr><td rowspan="2">技术标准</td><td rowspan="2">品种</td><td rowspan="2">供应状态</td><td rowspan="2">试样状态</td><td colspan="2">管材尺寸/mm</td><td>σb/MPa</td><td>σp0.2/MPa</td><td>δ</td></tr><tr><td>外径d</td><td>壁厚δ</td><td colspan="3">不小于</td></tr><tr><td rowspan="2">GB/T 4137.1 2000</td><td rowspan="2">挤压管材d</td><td>O</td><td>O</td><td colspan="2">所有尺寸</td><td>≤245</td><td>-</td><td>10.0</td></tr><tr><td>H112.T4</td><td>T4</td><td>-</td><td>所有</td><td>390</td><td>255</td><td>12</td></tr><tr><td rowspan="3">GJB 2381 1995</td><td rowspan="3">挤压管材</td><td>O</td><td>O</td><td colspan="2">25~250</td><td>≤245</td><td>-</td><td>10</td></tr><tr><td rowspan="2">F112.T4</td><td rowspan="2">T4</td><td>25~120</td><td>5~35</td><td>390</td><td>255</td><td>2.0</td></tr><tr><td>-</td><td>-</td><td>-</td><td>-</td><td>-</td></tr><tr><td rowspan="6">GJB 2379 1995</td><td rowspan="6">拉制(轧制)管材</td><td>-</td><td>O</td><td colspan="2">所有尺寸</td><td colspan="2">≤245</td><td>0.0</td></tr><tr><td rowspan="5">-</td><td rowspan="5">T4</td><td colspan="2">≤1</td><td>110</td><td>255</td><td>1.0</td></tr><tr><td colspan="2">22~50</td><td>-</td><td>-</td><td>1.0</td></tr><tr><td colspan="2">≤5.0</td><td>-</td><td>-</td><td>2.0</td></tr><tr><td colspan="2">型管</td><td>-20</td><td>285</td><td>10.0</td></tr><tr><td>-</td><td>-</td><td>-</td><td>265</td><td>-</td></tr></table>

注： $\mathcal{U}$ 为 $\delta$ 数据。  
2 为 $\delta_{\mathrm{c}}$ 数据。  
3.外径 $d185\sim 300\mathrm{mm}$ ，壁厚 $\delta >32.5\mathrm{mm}$ 的管材，室温纵向（I）力学性能由供需双方另行协商或附试验结果

表3-5  

<table><tr><td>技术标准</td><td>品种</td><td>试样状态</td><td>取样方向</td><td>σc/MPa</td><td>σb/MPa</td><td>δ</td></tr><tr><td></td><td></td><td></td><td></td><td colspan="3">不小于</td></tr><tr><td rowspan="2">GJB 2361-1995</td><td>模锻件</td><td rowspan="3">T4</td><td rowspan="3">L</td><td rowspan="3">120</td><td rowspan="3">275</td><td rowspan="3">..</td></tr><tr><td>自由锻件</td></tr><tr><td>HR 5204-1982</td><td>锻件和模锻件</td></tr></table>

注：HBS≥100。

# 3.2 室温及各种温度下的力学性能

# 3.2.1 硬度 各种制品的硬度见表3-6.

表3-6  

<table><tr><td>品种</td><td>δ或d/mm</td><td>状态</td><td>HBS</td><td>资料来源</td><td>品种</td><td>δ或d/mm</td><td>状态</td><td>HBS</td><td>资料来源</td></tr><tr><td>大型型材</td><td>--</td><td>T4</td><td>131</td><td>[1]</td><td>预拉伸板材</td><td>25</td><td>T351</td><td>114</td><td></td></tr><tr><td>棒材</td><td>40</td><td>T4</td><td>131</td><td></td><td>轧制品</td><td></td><td>T4</td><td>120</td><td></td></tr><tr><td>预拉伸板材</td><td>18</td><td>T351</td><td>126</td><td>[10]</td><td>挤压品</td><td></td><td>T4</td><td>130</td><td></td></tr></table>

# 3.2.2 拉伸性能

# 3.2.2.1 室温拉伸性能

# 3.2.2.1.1 航空工厂生产中统计的拉伸性能见表3-7。

表37  

<table><tr><td rowspan="3">品种</td><td rowspan="3">状态</td><td rowspan="3">δ或d/mm</td><td rowspan="3">炉批数量</td><td colspan="8">σb</td></tr><tr><td>A</td><td>B</td><td>X</td><td>min</td><td>max</td><td>n</td><td rowspan="2">1</td><td rowspan="2">n</td></tr><tr><td colspan="6">MPa</td></tr><tr><td rowspan="7">板材</td><td rowspan="3">T42</td><td>2.0</td><td>117</td><td>400</td><td>410</td><td>128</td><td>397</td><td>466</td><td>11.7</td><td>0.022</td><td>2.0</td></tr><tr><td>1.2</td><td>44</td><td>395</td><td>410</td><td>431</td><td>363</td><td>46.</td><td>13.1</td><td>0.030</td><td>1.4</td></tr><tr><td>0.8</td><td>79</td><td>395</td><td>410</td><td>425</td><td>392</td><td>466</td><td>11.1</td><td>0.027</td><td>1.1</td></tr><tr><td rowspan="3">O</td><td>2.0</td><td>117</td><td>-</td><td>-</td><td>172</td><td>157</td><td>196</td><td>8.3</td><td>0.048</td><td>25</td></tr><tr><td>1.2</td><td>44</td><td>-</td><td>-</td><td>174</td><td>152</td><td>191</td><td>7.5</td><td>0.013</td><td>n</td></tr><tr><td>0.8</td><td>79</td><td>-</td><td>-</td><td>173</td><td>150</td><td>211</td><td>10.3</td><td>0.059</td><td>22</td></tr><tr><td>T62</td><td>0.8~2.5</td><td>54</td><td>-</td><td>-</td><td>410</td><td>392</td><td>433</td><td>8.8</td><td>0.02</td><td>1</td></tr><tr><td>棒材</td><td>T4</td><td>22</td><td>38</td><td>-</td><td>-</td><td>549</td><td>499</td><td>571</td><td>15.7</td><td>0.029</td><td>38</td></tr><tr><td rowspan="2">型材</td><td>T62</td><td rowspan="2">壁厚&lt;5</td><td>44</td><td>380</td><td>-</td><td>425</td><td>392</td><td>497</td><td>16</td><td>0.038</td><td>1</td></tr><tr><td>T6</td><td>43</td><td>455</td><td>-</td><td>199</td><td>464</td><td>542</td><td>15.9</td><td>0.032</td><td>100</td></tr><tr><td rowspan="3">品种</td><td rowspan="3">状态</td><td rowspan="3">δ或d/mm</td><td rowspan="3">炉批数量</td><td colspan="8">σp,</td></tr><tr><td>A</td><td>B</td><td>X</td><td>min</td><td>max</td><td>n</td><td rowspan="2">C</td><td rowspan="2">n</td></tr><tr><td colspan="6">MPa</td></tr><tr><td rowspan="7">板材</td><td rowspan="3">T42</td><td>2.0</td><td>117</td><td>245</td><td>255</td><td>268</td><td>245</td><td>295</td><td>9.9</td><td>0.037</td><td>n</td></tr><tr><td>1.2</td><td>44</td><td>235</td><td>250</td><td>268</td><td>235</td><td>299</td><td>12.7</td><td>0.015</td><td>n</td></tr><tr><td>0.8</td><td>79</td><td>235</td><td>245</td><td>261</td><td>235</td><td>297</td><td>10.4</td><td>0.039</td><td>n</td></tr><tr><td rowspan="3">O</td><td>2.0</td><td>117</td><td>-</td><td>-</td><td>-</td><td>-</td><td>-</td><td>-</td><td>-</td><td>-</td></tr><tr><td>1.2</td><td>44</td><td>-</td><td>-</td><td>-</td><td>-</td><td>-</td><td>-</td><td>-</td><td>-</td></tr><tr><td>0.8</td><td>79</td><td>-</td><td>-</td><td>-</td><td>-</td><td>-</td><td>-</td><td>-</td><td>-</td></tr><tr><td>T62</td><td>0.8~2.5</td><td>51</td><td>-</td><td>-</td><td>335</td><td>301</td><td>368</td><td>9.8</td><td>0.029</td><td>n</td></tr><tr><td>棒材</td><td>T4</td><td>22</td><td>38</td><td>-</td><td>-</td><td>421</td><td>392</td><td>451</td><td>15.8</td><td>0.07</td><td>n</td></tr><tr><td rowspan="2">型材</td><td rowspan="2">T62</td><td rowspan="2">壁厚&lt;5</td><td>14</td><td>285</td><td>-</td><td>347</td><td>248</td><td>412</td><td>24.3</td><td>0.010</td><td>n</td></tr><tr><td>43</td><td>420</td><td>-</td><td>469</td><td>415</td><td>510</td><td>17.6</td><td>0.057</td><td>n</td></tr></table>

续表3-7   

<table><tr><td rowspan="2">品种</td><td rowspan="2">状态</td><td rowspan="2">δ或d/mm</td><td rowspan="2">炉批数量</td><td colspan="4">δ</td><td rowspan="2">来源</td></tr><tr><td>X̄</td><td>min</td><td>max</td><td>n</td></tr><tr><td rowspan="6">板材</td><td rowspan="3">T42</td><td>2.0</td><td>117</td><td>20.9</td><td>11</td><td>25.5</td><td>256</td><td rowspan="3">13</td></tr><tr><td>1.2</td><td>44</td><td>21.7</td><td>17</td><td>28.5</td><td>102</td></tr><tr><td>0.8</td><td>79</td><td>21.7</td><td>15</td><td>26.5</td><td>164</td></tr><tr><td rowspan="3">O</td><td>2.0</td><td>117</td><td>19.7</td><td>13.3</td><td>25.4</td><td>256</td><td>12</td></tr><tr><td>1.2</td><td>44</td><td>20.3</td><td>15.5</td><td>28.5</td><td>92</td><td rowspan="2">13</td></tr><tr><td>0.8</td><td>79</td><td>19.9</td><td>14</td><td>26.5</td><td>220</td></tr><tr><td rowspan="2">棒材</td><td>T62</td><td>0.8~2.5</td><td>54</td><td>8.5</td><td>6</td><td>12.8</td><td>152</td><td>11</td></tr><tr><td>T4</td><td>22</td><td>38</td><td>13.5</td><td>9.6</td><td>20</td><td>28</td><td>13</td></tr><tr><td rowspan="2">型材</td><td>T62</td><td rowspan="2">壁厚&lt;5</td><td>14</td><td>7.7</td><td>5.3</td><td>9.7</td><td>173</td><td rowspan="2"></td></tr><tr><td>T6</td><td>43</td><td>6.5</td><td>5.0</td><td>8.5</td><td>160</td></tr></table>

# 3.2.2.1.2 不同直径T4棒材的室温拉伸性能见表3-8

表3-8-14.5  

<table><tr><td>直径/mm</td><td>σb/MPa</td><td>σP0.2/MPa</td><td>δ/%</td><td>n</td><td>资料来源</td><td>直径/mm</td><td>σb/MPa</td><td>σP0.7/MPa</td><td>δ/%</td><td>资料来源</td></tr><tr><td>6.5</td><td>429</td><td>-</td><td>17.5</td><td>10</td><td>[13]</td><td>90</td><td>490/472~500</td><td>378/358~394</td><td>14.0</td><td>17</td></tr><tr><td>10</td><td>515</td><td>142</td><td>12.1</td><td>10</td><td>[13]</td><td>100</td><td>482</td><td>334</td><td>16.0</td><td>19</td></tr><tr><td>15</td><td>529/442~554</td><td>405/361~426</td><td>14.1/12.6~21.5</td><td>19</td><td>[13]</td><td>100</td><td>476/435~515</td><td>363/335~400</td><td>15.0/11.5~16.0</td><td>13</td></tr><tr><td>20</td><td>527</td><td>412</td><td>13.6</td><td>4</td><td>[13]</td><td>120</td><td>473</td><td>337</td><td>14.4</td><td>16</td></tr><tr><td>50</td><td>562</td><td>381</td><td>13.4</td><td>6</td><td>[14]</td><td>110</td><td>499/450~515</td><td>355/330~385</td><td>13.0/11.2~15.0</td><td>17</td></tr><tr><td>34</td><td>509</td><td>376</td><td>12.9</td><td>4</td><td>[13]</td><td>150</td><td>463</td><td>34</td><td>12.8</td><td>11</td></tr><tr><td>55</td><td>529</td><td>376</td><td>13.9</td><td>10</td><td>[13]</td><td>160</td><td>467</td><td>349</td><td>15.9</td><td>11</td></tr><tr><td>50</td><td>533</td><td>388</td><td>15.0</td><td>4</td><td>[13]</td><td>170</td><td>472</td><td>367</td><td>14.3</td><td>11</td></tr><tr><td>55</td><td>520</td><td>376</td><td>15.2</td><td>4</td><td>[13]</td><td>180</td><td>449/417~500</td><td>332/302~386</td><td>13.2/12.5~16.5</td><td>11</td></tr><tr><td>55</td><td>521</td><td>417</td><td>13.7</td><td>8</td><td>[14]</td><td>200</td><td>395</td><td>292</td><td>13.2</td><td>11</td></tr><tr><td>60</td><td>507</td><td>403</td><td>13.7</td><td>6</td><td>[14]</td><td>210</td><td>400</td><td>279</td><td>13.6</td><td>11</td></tr><tr><td>65</td><td>505/189~525</td><td>410/361~383</td><td>13.7/11.5~15.5</td><td>13</td><td>[14]</td><td>223</td><td>407</td><td>299</td><td>13.6</td><td>11</td></tr><tr><td>70</td><td>501/71~517</td><td>392/374~417</td><td>12.65/11.2~14.5</td><td>23</td><td>[14]</td><td>230</td><td>475</td><td>290</td><td>12.8</td><td>11</td></tr><tr><td>75</td><td>505/189~525</td><td>383/361~410</td><td>13.7/11.5~13.25</td><td>18</td><td>[14]</td><td>250</td><td>379</td><td>268</td><td>10.8</td><td>11</td></tr><tr><td>80</td><td>198</td><td>389</td><td>13.0</td><td>6</td><td>[14]</td><td>280</td><td>423</td><td>302</td><td>12.8</td><td>11</td></tr><tr><td>85</td><td>380</td><td>492</td><td>13.1</td><td>18</td><td>[14]</td><td></td><td></td><td></td><td></td><td></td></tr></table>

# 3.2.2.1.3 不同规格T4管材的室温拉伸性能见表3-9和表3-10。

表3-9  

<table><tr><td>规格/mm</td><td>σ1·MPa</td><td>σP0.2/MPa</td><td>δ/%</td><td>n</td><td>规格/mm</td><td>σb/MPa</td><td>σP0.2/MPa</td><td>δ/%</td><td>n</td></tr><tr><td>25×5</td><td>124</td><td>295</td><td>19.9</td><td>10</td><td>42×7</td><td>502</td><td>364</td><td>14.6</td><td>5</td></tr><tr><td>25×6</td><td>426</td><td>292</td><td>17.4</td><td>4</td><td>42×10</td><td>494</td><td>367</td><td>17.0</td><td>8</td></tr><tr><td>30×5</td><td>128</td><td>276</td><td>16.1</td><td>1</td><td rowspan="2">38×5</td><td rowspan="2">430/404~495</td><td rowspan="2">277/23~334</td><td rowspan="2">16.9/10.7~22.4</td><td rowspan="2">15</td></tr><tr><td>31×7</td><td>451</td><td>323</td><td>12.4</td><td>3</td></tr><tr><td>32×6</td><td>437/405~527</td><td>314/270~477</td><td>14.5/12.1~19.5</td><td>21</td><td>40×5</td><td>415</td><td>277</td><td>21.8</td><td>1</td></tr><tr><td>31×5</td><td>422</td><td>285</td><td>20.1</td><td>6</td><td>40×8</td><td>475</td><td>347</td><td>18.8</td><td>10</td></tr><tr><td>31×7</td><td>475</td><td>346</td><td>11.8</td><td>7</td><td>62×15</td><td>554</td><td>133</td><td>13.4</td><td>1</td></tr><tr><td>31×9</td><td>458</td><td>337</td><td>18.9</td><td>1</td><td>70×8</td><td>515</td><td>405</td><td>16.1</td><td>8</td></tr><tr><td>31×6</td><td>432</td><td>298</td><td>19.9</td><td>5</td><td>80×10</td><td>523</td><td>391</td><td>14.8</td><td>1</td></tr><tr><td>35×6.5</td><td>427</td><td>280</td><td>13.5</td><td>3</td><td>120×5</td><td>425</td><td>306</td><td>22.7</td><td>9</td></tr><tr><td>36×5</td><td>465/119~493</td><td>354/314~438</td><td>10.5/5.2~14.7</td><td>11</td><td>125×17.5</td><td>542</td><td>399</td><td>15.2</td><td>7</td></tr><tr><td>45×6</td><td>489</td><td>352</td><td>15.2</td><td>6</td><td>140×32.8</td><td>506</td><td>372</td><td>15.6</td><td>1</td></tr><tr><td>46×5</td><td>418</td><td>322</td><td>13.0</td><td>4</td><td>42×9</td><td>509</td><td>374</td><td>17.5</td><td>1</td></tr><tr><td>50×15</td><td>517</td><td>420</td><td>14.5</td><td>1</td><td>65×5.5</td><td>465</td><td>322</td><td>16.6</td><td>1</td></tr><tr><td>53×5</td><td>508</td><td>442</td><td>16.0</td><td>1</td><td>70×17.5</td><td>512</td><td>388</td><td>13.5</td><td>1</td></tr><tr><td>55×8</td><td>498/435~551</td><td>373/307~441</td><td>16.9/12.5~25</td><td>11</td><td>85×15</td><td>551</td><td>418</td><td>14.2</td><td>1</td></tr><tr><td>60×5</td><td>474</td><td>356</td><td>14.6</td><td>6</td><td>95×25</td><td>533</td><td>391</td><td>13.3</td><td>1</td></tr><tr><td>60×6</td><td>531</td><td>401</td><td>12.4</td><td>5</td><td>125×5</td><td>414</td><td>308</td><td>16.2</td><td>1</td></tr><tr><td>40×6</td><td>463</td><td>331</td><td>13.9</td><td>6</td><td>135×32.5</td><td>508</td><td>371</td><td>17.0</td><td>1</td></tr><tr><td>40×10</td><td>524</td><td>380</td><td>16.3</td><td>8</td><td>...</td><td>...</td><td>-</td><td>-</td><td>-</td></tr></table>

表3-10  

<table><tr><td>品种</td><td>规格/mm</td><td>状态</td><td>σh/MPa</td><td>σPh2/MPa</td><td>δ/%</td><td>x</td></tr><tr><td rowspan="5">管</td><td>∅24×1.5</td><td>O</td><td>217</td><td>--</td><td>15.5</td><td>1</td></tr><tr><td>∅24×5</td><td></td><td>501</td><td>437</td><td>12.8</td><td>8</td></tr><tr><td>∅30×4</td><td></td><td>485</td><td>407</td><td>12.8</td><td>-</td></tr><tr><td>∅36×3</td><td></td><td>484</td><td>368</td><td>15.6</td><td>1</td></tr><tr><td>∅40×10</td><td></td><td>530</td><td>377</td><td>14.8</td><td>4</td></tr><tr><td rowspan="6">厚管</td><td>∅50×7</td><td rowspan="6">T1</td><td>518</td><td>433</td><td>12.6</td><td>4</td></tr><tr><td>∅57×8</td><td>538</td><td>433</td><td>12.6</td><td>4</td></tr><tr><td>∅85×7.5</td><td>510</td><td>357</td><td>14.6</td><td>4</td></tr><tr><td>∅110×10</td><td>536</td><td>385</td><td>14.1</td><td>4</td></tr><tr><td>∅120×8</td><td>541</td><td>356</td><td>14.8</td><td>11</td></tr><tr><td>∅125×22.5</td><td>492</td><td>342</td><td>16.0</td><td>8</td></tr></table>

# 32.2.1.4 不同截面规格合金T4状态型材的室温拉伸性能见表311和表3-12。

表3-11.13  

<table><tr><td>截面厚度δmm</td><td>规格</td><td>状态</td><td>σs/MPa</td><td>σp1-2/MPa</td><td>δ/%</td><td>n</td></tr><tr><td rowspan="3">1</td><td>XC111-6</td><td rowspan="3">T4</td><td>438</td><td>-</td><td>-</td><td>10</td></tr><tr><td>XC211-29</td><td>439</td><td>-</td><td>15.1</td><td>10</td></tr><tr><td>XC658-1</td><td>476</td><td>356</td><td>15.9</td><td>-</td></tr><tr><td>20</td><td>XC211-39</td><td>O</td><td>243</td><td>-</td><td>11.2</td><td>-</td></tr><tr><td>2</td><td>XC112-39</td><td>T4</td><td>437</td><td>351</td><td>15.3</td><td>1</td></tr><tr><td rowspan="6">3</td><td>XC111-29</td><td rowspan="3">I4</td><td>461</td><td>395</td><td>12.9</td><td>10</td></tr><tr><td>XC111-39</td><td>419</td><td>389</td><td>12.8</td><td>10</td></tr><tr><td>XC113-78</td><td>499</td><td>325</td><td>19.2</td><td>1</td></tr><tr><td>XC114-62</td><td>O</td><td>209</td><td>-</td><td>12.6</td><td>6</td></tr><tr><td>XC111-61</td><td>T4</td><td>461</td><td>380</td><td>15.6</td><td>3</td></tr><tr><td>XC114-65</td><td>O</td><td>214</td><td>-</td><td>12.8</td><td>10</td></tr></table>

表3-12  

<table><tr><td>规格</td><td>σb/MPa</td><td>σ1~MPa</td><td>δ&#x27; %</td><td>n</td></tr><tr><td>Y8X 1</td><td>390/360~120</td><td>325/310~338</td><td>6.4/3.5~10.5</td><td>24</td></tr><tr><td>Y8X 2</td><td>431</td><td>333</td><td>9.8</td><td>8</td></tr><tr><td>Y8X-1</td><td>487</td><td>387.2</td><td>14.2</td><td>5</td></tr><tr><td>Y8X 5</td><td>467</td><td>357</td><td>11.4</td><td>6</td></tr><tr><td>Y8X 6</td><td>447</td><td>33+</td><td>10.3</td><td>7</td></tr><tr><td>Y8X 7</td><td>462/390~450</td><td>389/322~432</td><td>43.5/6.5~14.0</td><td>26</td></tr><tr><td>Y8X 10</td><td>450.2</td><td>351</td><td>11.8</td><td>5</td></tr><tr><td>Y8X 13</td><td>463/430~500</td><td>385/345~425</td><td>12.3/10.5~14.5</td><td>12</td></tr></table>

# 3.2.2.1.5 不同规格合金板材的室温拉伸性能见表3-13。

表3-13 15  

<table><tr><td>合金品种</td><td>热处理状态</td><td>厚度/mm</td><td>σb/MPa</td><td>σp0.2/MPa</td><td>δ/%</td><td>n</td></tr><tr><td rowspan="9">2A12</td><td rowspan="9">P4</td><td>0.8</td><td>497</td><td></td><td>20.4</td><td>2</td></tr><tr><td>1.0</td><td>387</td><td></td><td>20.9</td><td>2</td></tr><tr><td>1.2</td><td>132/111~445</td><td>311/271~341</td><td>20.7/19.3~22.9</td><td>11</td></tr><tr><td>1.5</td><td>436</td><td></td><td>20.2</td><td>10</td></tr><tr><td>1.8</td><td>115</td><td></td><td>19.6</td><td>2</td></tr><tr><td>2.0</td><td>437</td><td></td><td>20.4</td><td>4</td></tr><tr><td>3</td><td>461</td><td></td><td>17.6</td><td>2</td></tr><tr><td>3.5</td><td>473</td><td></td><td>16.1</td><td>4</td></tr><tr><td>4</td><td>467</td><td></td><td>19.5</td><td>2</td></tr></table>

续表3-13   

<table><tr><td>合金品种</td><td>热处理状态</td><td>厚度/mm</td><td>σsMPa</td><td>σp1.1MPa</td><td>δ/%</td><td></td></tr><tr><td rowspan="17">2AL2</td><td rowspan="8">T1</td><td>6</td><td>155</td><td rowspan="8">311271~341</td><td>18.0</td><td></td></tr><tr><td>7</td><td>165</td><td>17.1</td><td></td></tr><tr><td>8</td><td>184</td><td>16.2</td><td>?</td></tr><tr><td>10</td><td>178</td><td>20.9</td><td></td></tr><tr><td>12</td><td>480</td><td>17.9</td><td></td></tr><tr><td>40</td><td>132</td><td>16.3</td><td></td></tr><tr><td>45</td><td>431</td><td>17.2</td><td></td></tr><tr><td>50</td><td>132</td><td>17.3</td><td></td></tr><tr><td rowspan="5">MOCZi</td><td>1.0</td><td>429</td><td>284</td><td>22.2</td><td></td></tr><tr><td>1.2</td><td>120</td><td>271</td><td>23.6</td><td></td></tr><tr><td>1.5</td><td>413</td><td>264</td><td>21.0</td><td></td></tr><tr><td>1.8</td><td>119</td><td>269</td><td>20.8</td><td></td></tr><tr><td>2</td><td>433</td><td>263</td><td>-</td><td></td></tr><tr><td rowspan="3">T0</td><td>3</td><td>499</td><td rowspan="3">-</td><td>-</td><td></td></tr><tr><td>3.5</td><td>487</td><td rowspan="2">11.2</td><td rowspan="2"></td></tr><tr><td>4</td><td>162</td></tr><tr><td>CZQg</td><td>5</td><td>155</td><td>-</td><td>15.1</td><td></td></tr></table>

1MOCZ即退火优质表面加固溶热处理加自然时效。  
2: CZQ 即固溶热处理加自然时效涂漆：

# 3.2.2.1.6 各种状态板材的室温拉伸性能见表3-14。

表314  

<table><tr><td>试样状态</td><td>δ/mm</td><td>σb/MPa</td><td>σP0.7/MPa</td><td>δ</td></tr><tr><td>固溶热处理+自然时效</td><td>1.2~2.5</td><td>432</td><td>284</td><td>10</td></tr><tr><td>固溶热处理+人工时效</td><td>3</td><td>441</td><td>392</td><td>7</td></tr><tr><td>固溶热处理+自然时效+冷作硬化</td><td>2.5</td><td>441</td><td>353</td><td>10</td></tr><tr><td>固溶热处理+6%冷作硬化+190℃·7h</td><td>2.0</td><td>490</td><td>451</td><td>3</td></tr><tr><td>退火+固溶热处理+自然时效</td><td>3.0</td><td>422</td><td>265</td><td>21</td></tr><tr><td>退火+固溶热处理+人工时效</td><td>5.0</td><td>451</td><td>324</td><td>32</td></tr></table>

# 3.2.2.1.7 预拉伸板材的室温拉伸性能见表3-15。

表3 $15^{+8}$   

<table><tr><td>试样状态1</td><td>试样方向</td><td>δ/mm</td><td>σs/MPa</td><td>σP0.7/MPa</td><td>δm&#x27;</td></tr><tr><td rowspan="2">T351</td><td>T</td><td>18</td><td>467</td><td>319</td><td>18.3</td></tr><tr><td>L</td><td>18</td><td>160</td><td>364</td><td>20</td></tr><tr><td rowspan="2">T351</td><td>T</td><td>25</td><td>461</td><td>368</td><td>20</td></tr><tr><td>L</td><td>25</td><td>466</td><td>341</td><td>19</td></tr><tr><td>T351</td><td>T</td><td>15</td><td>469</td><td>314</td><td>18</td></tr><tr><td>T651</td><td>L</td><td>15</td><td>479</td><td>433</td><td>?</td></tr></table>

均为不包铝板材。

# 3.2.2.1.8 $\delta 2\mathrm{mm}$ 板材及其经不同稳定化处理后的室温拉伸性能见表3-16。

表3-16  

<table><tr><td colspan="2">稳定化条件</td><td colspan="4">T42</td><td colspan="2">T62</td></tr><tr><td>θ°/°C</td><td>t/h</td><td>σb·MPa</td><td>σp,2/MPa</td><td>δ10%</td><td>σc/MPa</td><td>σp,2/MPa</td><td></td></tr><tr><td></td><td>-</td><td>438</td><td>279</td><td>18.4</td><td>433</td><td>359</td><td>7.6</td></tr><tr><td rowspan="2">100</td><td>50</td><td>428</td><td>276</td><td>20.5</td><td></td><td></td><td></td></tr><tr><td>100</td><td>434</td><td>282</td><td>21.5</td><td></td><td></td><td></td></tr><tr><td rowspan="2">125</td><td>50</td><td>429</td><td>277</td><td>21.2</td><td></td><td></td><td></td></tr><tr><td>100</td><td>436</td><td>284</td><td>72.1</td><td></td><td></td><td></td></tr><tr><td></td><td>10</td><td>424</td><td>269</td><td>20.2</td><td>426</td><td>37</td><td></td></tr><tr><td rowspan="2">170</td><td>50</td><td>433</td><td>281</td><td>21.8</td><td>415</td><td>362</td><td></td></tr><tr><td>100</td><td>436</td><td>354</td><td>9.1</td><td>419</td><td>358</td><td></td></tr><tr><td></td><td>10</td><td>430</td><td>296</td><td>20.2</td><td>423</td><td>372</td><td></td></tr><tr><td rowspan="2">175</td><td>50</td><td>390</td><td>332</td><td>5.9</td><td>391</td><td>333</td><td></td></tr><tr><td>100</td><td>369</td><td>294</td><td>7.4</td><td>378</td><td>312</td><td></td></tr><tr><td></td><td>10</td><td>381</td><td>303</td><td>6.7</td><td>392</td><td>329</td><td></td></tr><tr><td>200</td><td>50</td><td>358</td><td>269</td><td>7.1</td><td>373</td><td>301</td><td></td></tr><tr><td></td><td>100</td><td>356</td><td>266</td><td>7.2</td><td>365</td><td>281</td><td></td></tr><tr><td></td><td>10</td><td>351</td><td>261</td><td>8.2</td><td>364</td><td>282</td><td></td></tr><tr><td rowspan="2">225</td><td>50</td><td>344</td><td>251</td><td>7.9</td><td>345</td><td>201</td><td></td></tr><tr><td>100</td><td>-</td><td></td><td>-</td><td>327</td><td>228</td><td></td></tr><tr><td></td><td>10</td><td></td><td>-</td><td>-</td><td>340</td><td>215</td><td></td></tr><tr><td>250</td><td>50</td><td>-</td><td></td><td>-</td><td>307</td><td>201</td><td></td></tr><tr><td></td><td>100</td><td>-</td><td></td><td></td><td>285</td><td>173</td><td></td></tr><tr><td rowspan="2">275</td><td>10</td><td></td><td></td><td></td><td>289</td><td>167</td><td></td></tr><tr><td>50</td><td></td><td></td><td>-</td><td>275</td><td>153</td><td></td></tr></table>

# 3.2.2.1.9 板材稳定化处理后的室温拉伸性能见表3-17。

表3-17  

<table><tr><td colspan="2">稳定化条件</td><td colspan="3">T4</td><td colspan="3">T0</td></tr><tr><td>θc</td><td>t/h</td><td>σb/MPa</td><td>σp-1/MPa</td><td>δ1,0%</td><td>σb/MPa</td><td>σp-1/MPa</td><td>δ</td></tr><tr><td rowspan="3">125</td><td>100</td><td>441</td><td>314</td><td>16</td><td>471</td><td>382</td><td>1</td></tr><tr><td>500</td><td>-</td><td>-</td><td>-</td><td>161</td><td>373</td><td>10</td></tr><tr><td>1000</td><td>471</td><td>343</td><td>10</td><td>-</td><td>-</td><td>-</td></tr><tr><td rowspan="3">150</td><td>100</td><td>422</td><td>314</td><td>15</td><td>571</td><td>411</td><td>6</td></tr><tr><td>500</td><td></td><td></td><td></td><td>151</td><td>422</td><td>8</td></tr><tr><td>1000</td><td>412</td><td>343</td><td>10</td><td>-</td><td>-</td><td>-</td></tr><tr><td rowspan="3">175</td><td>100</td><td>422</td><td>353</td><td>10</td><td>461</td><td>412</td><td>7</td></tr><tr><td>500</td><td></td><td></td><td></td><td>402</td><td>311</td><td>6</td></tr><tr><td>1000</td><td>353</td><td>255</td><td>13</td><td></td><td>-</td><td>-</td></tr><tr><td rowspan="3">2000</td><td>100</td><td>324</td><td>235</td><td>7</td><td>412</td><td>353</td><td>11</td></tr><tr><td>500</td><td>-</td><td>-</td><td></td><td>353</td><td>265</td><td>7</td></tr><tr><td>1000</td><td>294</td><td>167</td><td>18</td><td></td><td></td><td></td></tr><tr><td rowspan="3">2500</td><td>100</td><td>265</td><td>157</td><td>16</td><td>279</td><td>142</td><td>15</td></tr><tr><td>500</td><td>-</td><td>-</td><td></td><td>235</td><td>103</td><td>8</td></tr><tr><td>1000</td><td>226</td><td>147</td><td>20</td><td>-</td><td>-</td><td>-</td></tr></table>

# 3.2.2.1.10 小于 $5\mathrm{mm}$ 挤压型材及其经不同稳定化处理后的室温拉伸性能见表3-18。

表3.18  

<table><tr><td rowspan="2" colspan="2">稳定化条件</td><td colspan="3">T1</td><td colspan="3">T6</td><td colspan="3">T42</td><td colspan="3">T0.5</td></tr><tr><td>σb</td><td>σFe</td><td>δr/%</td><td>σb</td><td>σFe</td><td>δr/%</td><td>σb</td><td>σFe</td><td>δr/%</td><td>σb</td><td>σFe</td><td>δr/%</td></tr><tr><td>θc</td><td>t/h</td><td colspan="2">MPa</td><td colspan="2">MPa</td><td colspan="2">MPa</td><td colspan="2">MPa</td><td colspan="2">MPa</td><td colspan="2">MPa</td></tr><tr><td></td><td>-</td><td>505</td><td>383</td><td>13.5</td><td>501</td><td>476</td><td>7.8</td><td>450</td><td>281</td><td>20.3</td><td>462</td><td>370</td><td>-</td></tr><tr><td>150</td><td>50</td><td>450</td><td>368</td><td>15.7</td><td>481</td><td>457</td><td>6.5</td><td>441</td><td>282</td><td>22.7</td><td>453</td><td>373</td><td>-</td></tr><tr><td>175</td><td>50</td><td>-</td><td>-</td><td>-</td><td>483</td><td>449</td><td>6.9</td><td>449</td><td>365</td><td>8.1</td><td>415</td><td>31</td><td>-</td></tr><tr><td>200</td><td>50</td><td>461</td><td>383</td><td>8.2</td><td>464</td><td>410</td><td>7.7</td><td>390</td><td>273</td><td>7.5</td><td>387</td><td>-</td><td>-</td></tr><tr><td>250</td><td>50</td><td>-</td><td></td><td></td><td>-</td><td></td><td></td><td></td><td></td><td></td><td>375</td><td>-</td><td>-</td></tr><tr><td>250</td><td>50</td><td>-</td><td>-</td><td></td><td>343</td><td>229</td><td>8.4</td><td></td><td></td><td></td><td>343</td><td>-</td><td>-</td></tr></table>

# 3.2.2.1.11 T351挤压型材(Y7X-2)室温拉伸性能，见表3-19和表3-20。

表3-19  

<table><tr><td rowspan="3">序号</td><td colspan="6">L</td><td colspan="3">T</td><td colspan="2">-</td></tr><tr><td colspan="3">径部</td><td colspan="3">腹板</td><td colspan="3">腹板</td><td colspan="2">径部</td></tr><tr><td>σ1/MPa</td><td>σ2/MPa</td><td>δ1/MPa</td><td>σ1/MPa</td><td>σ2/MPa</td><td>δ1/MPa</td><td>σ1/MPa</td><td>σ2/MPa</td><td>δ1/MPa</td><td>σ1/MPa</td><td>τ1/MPa</td></tr><tr><td>1</td><td rowspan="7">526</td><td rowspan="7">393</td><td rowspan="7">14.8</td><td>497</td><td>369</td><td>13.0</td><td>462</td><td>327</td><td>12.8</td><td>161</td><td>3.8</td></tr><tr><td>2</td><td>493</td><td>366</td><td>14.3</td><td>160</td><td>318</td><td>13.3</td><td>162</td><td>3.9</td></tr><tr><td>3</td><td>493</td><td>367</td><td>15.3</td><td>459</td><td>318</td><td>13.1</td><td>463</td><td>4.9</td></tr><tr><td>4</td><td>487</td><td>365</td><td>12.6</td><td>465</td><td>318</td><td>15.9</td><td>137</td><td>5.0</td></tr><tr><td>5</td><td>485</td><td>360</td><td>14.2</td><td>469</td><td>325</td><td>14.6</td><td>152</td><td>5.1</td></tr><tr><td>6</td><td></td><td></td><td></td><td></td><td></td><td></td><td>159</td><td>5.2</td></tr><tr><td>7</td><td></td><td></td><td></td><td></td><td></td><td></td><td>158</td><td>5.3</td></tr><tr><td>AMS1165E</td><td>446</td><td>316</td><td>10</td><td>412</td><td>302</td><td>12</td><td></td><td></td><td></td><td></td><td></td></tr></table>

表320  

<table><tr><td>合金状态</td><td>取样方向</td><td>E/GPa</td><td>σF/MPa</td><td>σF1/MPa</td><td>σm/MPa</td><td>σm/MPa</td><td>σ MPa</td></tr><tr><td rowspan="4">T 351</td><td>粗晶L</td><td>69~71/71</td><td>313~327/320</td><td>341~355/350</td><td>341~356/350</td><td>339~348/343</td><td>411~465/456</td></tr><tr><td>L</td><td>71~72/71</td><td>431~443/438</td><td>448~459/455</td><td>450~460/456</td><td>446~452/453</td><td>540~547/514</td></tr><tr><td>LT</td><td>70~71/70</td><td>290~295/291</td><td>363~364/363</td><td>365~367/365</td><td>343~347/344</td><td>176~177/176</td></tr><tr><td>ST</td><td>69~70/69</td><td>248~261/254</td><td>332~338/335</td><td>333~340/330</td><td>307~312/311</td><td>437~445/440</td></tr></table>

# 3.2.2.1.12 挤压型材及其不同稳定化处理后的室温拉伸性能见表3-21。

表3-21  

<table><tr><td colspan="2">稳定化条件</td><td colspan="3">T4</td><td colspan="3">T6</td></tr><tr><td>θ/°</td><td>t/h</td><td>σb&#x27;MPa</td><td>σp./MPa</td><td>δ1/°</td><td>σb&#x27;MPa</td><td>σp./MPa</td><td>n</td></tr><tr><td></td><td></td><td>453</td><td>370</td><td>18.6</td><td>490</td><td>171</td><td></td></tr><tr><td></td><td>50</td><td>451</td><td>367</td><td>16.9</td><td>196</td><td>488</td><td></td></tr><tr><td></td><td>100</td><td>455</td><td>376</td><td>16.9</td><td>493</td><td>480</td><td></td></tr><tr><td></td><td>500</td><td>450</td><td>354</td><td>18.7</td><td>500</td><td>482</td><td></td></tr><tr><td></td><td>1000</td><td>459</td><td>366</td><td>17.3</td><td>491</td><td>157</td><td></td></tr><tr><td></td><td>2500</td><td>452</td><td>365</td><td>13.9</td><td>492</td><td>486</td><td></td></tr><tr><td></td><td>50</td><td>454</td><td>366</td><td>16.1</td><td>489</td><td>477</td><td></td></tr><tr><td></td><td>100</td><td>454</td><td>366</td><td>18.2</td><td>497</td><td>473</td><td></td></tr><tr><td>100</td><td>500</td><td>463</td><td>373</td><td>20.4</td><td>500</td><td>171</td><td></td></tr><tr><td></td><td>1000</td><td>454</td><td>358</td><td>18.7</td><td>501</td><td>177</td><td></td></tr><tr><td></td><td>2500</td><td>158</td><td>363</td><td>19.5</td><td>496</td><td>470</td><td></td></tr><tr><td></td><td>50</td><td>453</td><td>357</td><td>17.0</td><td>504</td><td>489</td><td></td></tr><tr><td></td><td>100</td><td>454</td><td>363</td><td>19.4</td><td>492</td><td>481</td><td></td></tr><tr><td>125</td><td>500</td><td>465</td><td>367</td><td>18.4</td><td>492</td><td>467</td><td></td></tr><tr><td></td><td>1000</td><td>483</td><td>473</td><td>9.9</td><td>496</td><td>173</td><td></td></tr><tr><td></td><td>2500</td><td>494</td><td>481</td><td>5.5</td><td>491</td><td>161</td><td></td></tr><tr><td></td><td>50</td><td>452</td><td>367</td><td>19.3</td><td>497</td><td>472</td><td></td></tr><tr><td></td><td>100</td><td>457</td><td>367</td><td>16.9</td><td>491</td><td>477</td><td></td></tr><tr><td>135</td><td>500</td><td>486</td><td>449</td><td>11.4</td><td>491</td><td>449</td><td></td></tr><tr><td></td><td>1000</td><td>498</td><td>486</td><td>7.1</td><td>494</td><td>153</td><td></td></tr><tr><td></td><td>2500</td><td>492</td><td>452</td><td>6.3</td><td>184</td><td>445</td><td></td></tr><tr><td></td><td>50</td><td>419</td><td>419</td><td>15.4</td><td>496</td><td>471</td><td></td></tr><tr><td></td><td>100</td><td>458</td><td>458</td><td>9.1</td><td>489</td><td>463</td><td></td></tr><tr><td>150</td><td>500</td><td>422</td><td>422</td><td>7.2</td><td>481</td><td>418</td><td></td></tr><tr><td></td><td>1000</td><td>408</td><td>408</td><td>7.1</td><td>466</td><td>398</td><td></td></tr><tr><td></td><td>2500</td><td>382</td><td>382</td><td>7.1</td><td>418</td><td>375</td><td></td></tr></table>

# 3.2.2.1.13 挤压棒材粗晶、细晶组织的室温拉伸性能见表3-22。

表3-22  

<table><tr><td>组织特征</td><td>取样方向</td><td>σb&#x27;MPa</td><td>σ10~2MPa</td><td>σc</td></tr><tr><td>粗晶</td><td>L</td><td>368~411</td><td>240~304</td><td>13.7</td></tr><tr><td>细晶</td><td>L</td><td>520~584</td><td>397~490</td><td>10.7</td></tr><tr><td>潜在粗晶</td><td>L</td><td>510</td><td></td><td>7</td></tr><tr><td>粗晶</td><td>LT</td><td>363~456</td><td>275~399</td><td>11</td></tr><tr><td>细晶</td><td>LT</td><td>487~436</td><td></td><td>9</td></tr></table>

# 3.2.2.2 各种温度下的拉伸性能

3.2.2.2.1 $\delta 2\mathrm{mm}$ 板材各种温度的拉伸性能见表3-23。

表3-23  

<table><tr><td rowspan="2">θ(°)</td><td colspan="3">T42</td><td colspan="3">T62</td></tr><tr><td>σb/MPa</td><td>σpc/MPa</td><td>δ. %</td><td>σb/MPa</td><td>σp/MPa</td><td>δ. %</td></tr><tr><td>室温</td><td>438</td><td>279</td><td>18.4</td><td>433</td><td>369</td><td>.</td></tr><tr><td>100</td><td>400</td><td>287</td><td>18.2</td><td>-</td><td>-</td><td>.</td></tr><tr><td>125</td><td>392</td><td>269</td><td>20</td><td>326</td><td>326</td><td>1.2</td></tr><tr><td>150</td><td>374</td><td>251</td><td>23.2</td><td>305</td><td>305</td><td>1.</td></tr><tr><td>175</td><td>357</td><td>249</td><td>23.1</td><td>276</td><td>276</td><td>1.</td></tr><tr><td>200</td><td>350</td><td>239</td><td>15.8</td><td>254</td><td>254</td><td>1.</td></tr><tr><td>225</td><td>305</td><td>-</td><td>6.3</td><td>238</td><td>238</td><td>1.</td></tr><tr><td>250</td><td>-</td><td>-</td><td>-</td><td>198</td><td>198</td><td>1.</td></tr><tr><td>275</td><td>-</td><td>-</td><td>-</td><td>193</td><td>163</td><td>8.</td></tr></table>

# 3.2.2.2.2 $\delta 2\mathrm{mm}$ 板材各种温度的拉伸性能见表3-24。

表3-24  

<table><tr><td rowspan="2">θ C</td><td colspan="3">T4</td><td colspan="3">T6</td></tr><tr><td>σb/MPa</td><td>σb2/MPa</td><td>δm/°</td><td>σb/MPa</td><td>σb2/MPa</td><td>δ</td></tr><tr><td>196</td><td>539</td><td>122</td><td>21</td><td>559</td><td>710</td><td></td></tr><tr><td>-70</td><td>471</td><td>373</td><td>22</td><td>490</td><td>451</td><td></td></tr><tr><td>20</td><td>432</td><td>284</td><td>19</td><td>141</td><td>392</td><td></td></tr><tr><td>100</td><td>402</td><td>270</td><td>16</td><td></td><td></td><td></td></tr><tr><td>125</td><td>392</td><td>265</td><td>18</td><td>382</td><td>348</td><td></td></tr><tr><td>150</td><td>373</td><td>260</td><td>19</td><td>382</td><td>333</td><td></td></tr><tr><td>175</td><td>343</td><td>240</td><td>18</td><td>373</td><td>324</td><td>12</td></tr><tr><td>200</td><td>324</td><td>230</td><td>11</td><td>333</td><td>304</td><td></td></tr><tr><td>225</td><td>--</td><td>-</td><td></td><td>321</td><td>291</td><td></td></tr><tr><td>250</td><td>216</td><td>191</td><td>13</td><td>294</td><td>260</td><td></td></tr><tr><td>300</td><td>147</td><td>113</td><td>13</td><td></td><td></td><td></td></tr></table>

# 3.2.2.2.3 T0状态 $\delta 2.5\mathrm{mm}$ 板材各种温度的典型和最低拉伸性能见表3-25

# 3.2.2.2.4 $\delta 15\mathrm{mm}$ 预拉伸板材的高温拉伸性能见表3-26。

# 3.2.2.2.5 $\delta 2\mathrm{mm}$ 板材经不同稳定化处理后的高温拉伸性能见表3-27

表325  

<table><tr><td rowspan="2">θ/°C</td><td colspan="2">σb/MPa</td><td>σP0.2/MPa</td><td colspan="2">δ1/%</td><td rowspan="2">θ′/°C</td><td colspan="2">σb/MPa</td><td>σP0.2/MPa</td><td colspan="2">d</td></tr><tr><td>最低值</td><td>典型值</td><td>最低值</td><td>最低值</td><td>典型值</td><td>最低值</td><td>典型值</td><td>最低值</td><td>最低值</td><td>典型值</td></tr><tr><td>20</td><td>427</td><td>441</td><td>333</td><td>10</td><td>13</td><td>175</td><td>353</td><td>373</td><td>275</td><td colspan="2">1.</td></tr><tr><td>100</td><td>392</td><td>412</td><td>304</td><td>-</td><td>-</td><td>200</td><td>333</td><td>353</td><td>275</td><td colspan="2">-</td></tr><tr><td>125</td><td>392</td><td>412</td><td>304</td><td>-</td><td>14</td><td>250</td><td>326</td><td>345</td><td>196</td><td colspan="2">-</td></tr><tr><td>150</td><td>373</td><td>304</td><td>284</td><td>-</td><td>13</td><td>300</td><td>137</td><td>157</td><td>118</td><td colspan="2">-</td></tr></table>

表3-26  

<table><tr><td rowspan="2">θc</td><td colspan="3">T351&#x27;</td><td colspan="3">T651&#x27;</td></tr><tr><td>σb/MPa</td><td>σb&#x27;2/MPa</td><td>δ1/%</td><td>σb/MPa</td><td>σb&#x27;2/MPa</td><td>δ1/%</td></tr><tr><td>150</td><td>405</td><td>286</td><td>15.5</td><td>404</td><td>363</td><td>17</td></tr><tr><td>175</td><td>386</td><td>276</td><td>15</td><td>378</td><td>339</td><td>10</td></tr></table>

# 1均为不包铝板材。

表3-27
