Repository: C-zj02/CFD-claw

<div align="center">

**English** | [中文](#中文版) | [Français](README_FR.md) | [Русский](README_RU.md) | [हिन्दी](README_HI.md) | [العربية](README_AR.md) | [Português](README_PT.md)

# 🚀 Claude Code Python

**A Complete Python Reimplementation Based on Real Claude Code Source**

*From TypeScript Source → Rebuilt in Python with ❤️*

***
**🔥 Active Development • New Features Weekly 🔥**

</div>

***

## 🎯 What is This?

**Clawd Code** is a **complete Python rewrite** of Claude Code, based on the **real TypeScript source code**.

File: RAG-data/中国航空材料手册(第2版) 第3卷 铝合金 镁合金401-579.pdf-be6d393c-fc41-47ad-b7fb-e250a1ebd045.md (part 4 of 9)
# 5.2 焊接性能
<table><tr><td colspan="5">基本组分</td><td colspan="7">杂质不大于</td></tr><tr><td rowspan="2">Cu</td><td rowspan="2">RE*</td><td rowspan="2">Mn</td><td rowspan="2">Zr</td><td rowspan="2">Al</td><td rowspan="2">Fe</td><td rowspan="2">Si</td><td rowspan="2">Ti</td><td rowspan="2">Mg</td><td rowspan="2">Zn</td><td colspan="2">其他杂质</td></tr><tr><td>单个</td><td>总量</td></tr><tr><td>7.6~8.4</td><td>1.5~2.3</td><td>0.7~1.1</td><td>0.10~0.25</td><td>余量</td><td>0.5</td><td>0.5</td><td>0.05</td><td>0.2</td><td>0.4</td><td>0.05</td><td>:17</td></tr></table>

注：RE 为 $w(\mathrm{Ce})$ 不小于 $45\%$ 的混合稀土。

1.5 热处理制度 见表1-2。

表12  

<table><tr><td rowspan="2">热处理</td><td colspan="3">固溶热处理</td><td colspan="3">人工时效</td></tr><tr><td>加热温度/℃</td><td>保温时间/h</td><td>冷却介质及温度</td><td>加热温度/℃</td><td>保温时间/h</td><td>冷却介质</td></tr><tr><td>T5</td><td>537±5</td><td>10~15</td><td>室温~100℃水</td><td>150±5</td><td>2~4</td><td rowspan="3">空冷</td></tr><tr><td>T6</td><td>537±5</td><td>10~15</td><td>窄温~100℃水</td><td>175±5</td><td>4~6</td></tr><tr><td>T8</td><td>537±5</td><td>10~15</td><td>窄温~100℃水</td><td>先175±5再300±5</td><td>4~63~5</td></tr></table>

1.6 品种规格与供应状态 该合金在热处理状态下使用。主要是砂型铸件，也可作熔模铸件和形状简单的金属型铸件。  
1.7 熔炼与铸造工艺   
1.7.1 合金熔炼工艺与其他铝-铜系合金基本相同。  
1.7.2稀土元素以中间合金形式加入。由于稀土金属中通常含有大量的氢，合金在熔炼过程中易进行充分有效的精炼除气。可采用气体或固体精炼剂（如六氯乙烷等），当采用含氯的活性精炼剂时，应考虑稀土元素的烧损。  
1.7.3 合金铸造工艺要求接近于其他铝-铜系合金。

1.8 应用概况与特殊要求 该合金是利用稀土作为高温强化元素，研究成功的一种新型热强铸造铝合金。与以镍、钴作为主要强化元素的同类材料比较，其铸造性能更好。合金推荐用于制造各种受热零件如机匣、壳体等。

# 2 物理及化学性能

# 2.1 热性能

2.1.1 熔化温度范围 $542\sim 631\mathrm{C}^{[1]}$   
2.1.2 热导率 见表2-1。  
2.1.3 线膨胀系数 见表2-2  
2.2 密度 $\rho = 2.90\mathrm{g / cm}^{3.1}$   
2.3 电性能 电阻率 $\rho = 64.5\mathrm{n}\Omega \cdot \mathrm{m}^{[1]}$   
2.4 磁性能 无磁性。  
2.5 化学性能  
2.5.1 抗氧化性能 合金表面容易形成致密的氧化膜，可防止在空气中进一步氧化。  
2.5.2 耐腐蚀性能 合金耐腐蚀性能接近于铝-铜系而低于铝-镁、铝-硅系合金。在固溶处理加工时效状态下有晶间腐蚀倾向。强度损失试验结果见表2-3。

表2-3  

<table><tr><td rowspan="2">铸造方法</td><td rowspan="2">热处理状态</td><td colspan="2">σbMPa</td><td rowspan="2">强度损失</td></tr><tr><td>腐蚀前</td><td>腐蚀后</td></tr><tr><td>S</td><td>T6</td><td>370</td><td>335</td><td>9.5</td></tr></table>

注：按HCS206—1960《金属材料及其防护层交替腐蚀试验方法》。腐蚀时间为168h。

# 3 力学性能

3.1 技术标准规定的性能 按HB962 2001《铸造铝合金》的规定，见表3-1。  
3.2 室温及各种温度下的力学性能  
3.2.1 硬度 HBS130(T6状态)。  
3.2.2 拉伸性能  
3.2.2.1 室温下单铸试样的拉伸性能见表3-2。  
3.2.2.2 各种温度下单铸试样的拉伸性能见图3-1。  
3.2.3 招转性能 见表3-3。

表31  

<table><tr><td rowspan="2">铸造方法</td><td rowspan="2">热处理状态</td><td>σb/MPa</td><td>δ-/%</td><td>HBS</td></tr><tr><td colspan="3">不小</td></tr><tr><td rowspan="3">S</td><td>Γ5</td><td>250</td><td>.</td><td>10</td></tr><tr><td>Γ6</td><td>300</td><td>.</td><td>10</td></tr><tr><td>Γ8</td><td>240</td><td>.</td><td>0</td></tr></table>

表32  

<table><tr><td>铸造方法</td><td>热处理状态</td><td>σb/MPa</td><td>σm/MPa</td><td>δ</td></tr><tr><td rowspan="3">S</td><td>T5</td><td>320</td><td>290</td><td>2.</td></tr><tr><td>T6</td><td>370</td><td>340</td><td>1.</td></tr><tr><td>T8</td><td>390</td><td>270</td><td>1.</td></tr></table>

表3-3  

<table><tr><td>铸造方法</td><td>热处理状态</td><td>\( {\tau }_{\mathrm{b}}/\mathrm{{MPa}} \)</td><td>\( {\tau }_{{P}_{0},0}/\mathrm{{MPa}} \)</td><td>\( {\tau }_{\mathrm{p}}/\mathrm{{MPa}} \)</td><td>\( \tau /{\mathrm{{MPa}}}^{2} \)</td></tr><tr><td>S</td><td>T6</td><td>253</td><td>145</td><td>213</td><td>266</td></tr></table>

# 3.3 持久和蠕变性能

3.3.1 高温持久性能 见表3-4和图3-2。  
3.3.2 高温蠕变性能 见表3-5。

表3-4  

<table><tr><td>铸造方法</td><td>热处理状态</td><td>θ/°C</td><td>σ100/MPa</td></tr><tr><td rowspan="3">S</td><td rowspan="3">T6</td><td>250</td><td>145</td></tr><tr><td>300</td><td>100</td></tr><tr><td>350</td><td>50</td></tr></table>

表3-5[ ]  

<table><tr><td>铸造方法</td><td>热处理状态</td><td>C</td><td>σ0.2100/MPa</td></tr><tr><td rowspan="3">S</td><td rowspan="3">T6</td><td>250</td><td>93</td></tr><tr><td>300</td><td>78</td></tr><tr><td>350</td><td>34</td></tr></table>

图片摘要：该图主要展示 3 5[ ]。
![](images/2720cb425fd2015a6f112170f542628c45ad01a9b106b7ec812e544088bda8af.jpg)  
图3-1 ZL206合金单铸试样拉伸性能与温度的关系

# 3.4 疲劳性能

3.4.1 高周疲劳 旋转弯曲疲劳极限 $\sigma_{-1} = 83\mathrm{MPa}(N = 2\times 10^7$ 周）[1]。

# 3.5 弹性性能

3.5.1 弹性模量 见图3-3。  
3.5.2 切变模量 $G = 28\mathrm{GPa}$

图片摘要：该图主要展示 32 ZL206合金的持久性能。
![](images/511f11db777863d65829726a0ad40724fd87d780df5ccbbd908a3c5dd978b577.jpg)  
图32 ZL206合金的持久性能

图片摘要：该图主要展示 32 ZL206合金的持久性能。
![](images/08346362af7e7b7bc1ff685f8ea02355255586a722f472409e1dd95c5ba1142a.jpg)  
图3-3 Z1.206合金弹性模量与温度的关系

# 4 组织结构

# 4.1 相变温度

# 4.2 时间-温度-组织转变曲线

4.3 合金组织结构 该合金为固溶体型多相组织, 其相组成为: $\alpha + \theta (\mathrm{CuA}_{12}) + \mathrm{T}(\mathrm{Al}_{2}\mathrm{Cu}_{2}\mathrm{Mn}) - \mathrm{AlCuCe} + \mathrm{Al}_{8}\mathrm{Cu}_{1}\mathrm{Ce} + \mathrm{Al}_{24}\mathrm{Cu}_{8}\mathrm{Ce}_{3}\mathrm{Mn} + \mathrm{Al}_{16}\mathrm{Cu}_{4}\mathrm{MnCe} + \mathrm{Al}_{4}\mathrm{Zr}$ 等。此外, 还含 $\mathrm{Fe}, \mathrm{Si}$ 的杂质相。在固溶处理后, $\theta$ 相几乎全部溶入基体, $\mathrm{T}_{\text{Mn}}$ 相呈弥散质点析出, 而其他晶间第二相基本上不改变形态和分布。在人工时效后, 基体主要沉淀相为 $\theta^{\prime \prime}$ 和 $\theta^{\prime}$ 。复杂稳定的固溶体和晶界耐热相的强化是合金具有高热强性能的主要因素。

# 5 工艺性能与要求

# 5.1 成形性能

5.1.1 合金浇铸温度为 $700\sim 780^{\circ}C$

5.1.2 合金具有中等水平的铸造性能，因含有较多的铜、稀土共晶成分，故优于其他铝-铜系合金，但不及以硅为主要合金元素的铸造铝合金。用浇铸棒状度试样流动长度方法测定的流动性为 $245\mathrm{mm}$ 环形试样热裂倾向性试验测定的第一个裂纹在宽度为 $25\mathrm{mm}$ 时形成。线收缩率为 $1.1\% \sim 1.2\%$   
5.1.3 合金疏松和热裂倾向高于常用铝-硅合金ZL101、ZL105等。铸件结构设计和浇注系统设计应按铝-铜系合金要求考虑为宜。  
5.2 焊接性能 合金焊接性能良好。采用氩弧焊，经热处理后焊缝强度接近于基体合金。

# 5.3 零件热处理工艺

5.3.1 对于形状比较复杂的铸件，应用热水 $(80\sim 100^{\circ}C)$ 淬火，以减少内应力和防止铸件变形。  
5.3.2 人工时效温度与力学性能的关系见图5-1。  
5.3.3 对于长期在高温下工作，要求尺寸稳定的零件，建议采用T7制度处理，其稳定化温度接近于工作温度。  
5.4 表面处理工艺 合金可采用阳极化处理和涂漆保护，以提高耐腐蚀性能。

图片摘要：该图主要展示 5 1 时效温度对ZL206台金单铸试样拉伸性能的影响。
![](images/dddc281c8467d1d75da753e6d4ff4d23c4dc8538bb0aaa93999f00ffb918df79.jpg)  
图5-1 时效温度对ZL206台金单铸试样拉伸性能的影响

5.5 切削加工与磨削性能 合金切削加工性能良好，优于各种铝硅系合金。

# 6 功能考核试验

# 7 使用建议

选用。

# 参考文献

1 北京航空材料研究所.ZL206高强度耐热铸造铝合金研究.1983

# ZL207

# 1 概述

ZL207为铝-稀土-铜系耐热铸造铝合金。该合金的主要成分混合稀土与其他元素，形成难熔稳定的金属间化合物，分布于晶界，起高温强化作用。合金高温力学性能优于现有的其他铝合金材料，可在 $300\sim 400^{\circ}\mathrm{C}$ 温度下长期工作。合金中稀土共晶含量偏高，结晶间隔小，具有优良的铸造工艺性能，流动性好，针孔、疏松倾向性小，气密性高，但集中缩孔倾向性大。由于合金不能通过固溶热处理进行强化，其室温

力学性能较低，

该合金适用于金属型铸造、砂型铸造或熔模铸造工艺方法制造的耐高温和承受气压、液压的零件。

1.1 材料牌号 ZAlRE5Cu3Si2.

材料代号 Z1.207。

1.2 相近牌号 AHP1（俄罗斯）。

1.3 材料技术标准

GB/T1173-1995 《铸造铝合金·

HB 962-2001 《铸造铝合金》

1.4 化学成分 见表11。

表1-1  

<table><tr><td rowspan="3">标准</td><td colspan="8">合金元素</td><td colspan="5">杂质 不大于</td></tr><tr><td rowspan="2">RE</td><td rowspan="2">Cu</td><td rowspan="2">Si</td><td rowspan="2">Mn</td><td rowspan="2">Ni</td><td rowspan="2">Mg</td><td rowspan="2">Zr</td><td rowspan="2">Al</td><td rowspan="2">Fe</td><td rowspan="2">Zn</td><td colspan="2">其他</td><td rowspan="2">总和</td></tr><tr><td>单个</td><td>总量</td></tr><tr><td>HfB 962 2001</td><td>4.4~5.0</td><td>3.0~3.4</td><td>1.6~2.1</td><td>0.9~1.2</td><td>0.2~0.3</td><td>0.15~0.25</td><td>0.15~0.25</td><td>余量</td><td>0.6</td><td>0.2</td><td>0.05</td><td>0.15</td><td></td></tr><tr><td>GB/T 1173 1995</td><td>4.4~5.0</td><td>3.0~3.4</td><td>1.6~2.1</td><td>0.9~1.2</td><td>0.2~0.3</td><td>0.15~0.25</td><td>0.15~0.25</td><td>余量</td><td>0.6</td><td>0.2</td><td></td><td></td><td></td></tr></table>

注：混合稀土中含各种稀土的质量分数不少于 $98\%$ ，其中铈（Ce）的质量分数约 $45\%$ 。

1.5 热处理制度 见表1-2。

表1-2  

<table><tr><td rowspan="2">铸造方法</td><td rowspan="2">热处理状态</td><td colspan="3">时效</td></tr><tr><td>加热温度（℃）</td><td>保温时间h</td><td>冷却介质</td></tr><tr><td>S.J</td><td>T1</td><td>200±10</td><td>5~10</td><td>空气</td></tr></table>

1.6 品种规格与供应状态 该合金在人工时效状态下使用。一般为金属型或砂型铸造，用于在较高温度 $(350\sim 400^{\circ}\mathrm{C})$ 下工作的中小型零件。

t.7 熔炼与铸造工艺

1.7.1 该合金可采用一般铝合金的熔炼工艺，因合金具有比较复杂的化学成分，熔炼时要注意控制成分的均匀性和准确度。在熔炼过程中，应适当提高过热温度（至 $800^{\circ}\mathrm{C}$ ），并进行充分搅拌。建议采用预制合金配制工作合金。  
1.7.2 稀土元素可以纯金属或中间合金的形式加入。  
1.7.3稀土金属通常含有大量的氢。合金加入稀土后应采用气体或固体精炼剂（如六氯乙烷等）充分除气，在采用活性精炼剂(包括各种氯化物)时，应考虑到稀土元素的烧损量。

关于该合金熔铸工艺的具体要求可参阅HBZ160-1990《铸造铝合金熔炼》。

1.8 应用概况与特殊要求 该合金是已生产使用的在 $350 \sim 400^{\circ} \mathrm{C}$ 下耐热性能最好的铝合金材料，用于制造工作温度达 $400^{\circ} \mathrm{C}$ 并要求气密的飞机零件。如空气分配器和电动活门壳体等，可取代钢或钛合金，显著减轻结构重量，降低生产成本。

# 2 物理及化学性能

# 2.1 热性能

2.1.1 熔化温度范围 $603\sim 637\mathrm{C}$   
2.1.2 热导率 见表2-1。  
2.1.3 比热容 见表2-2。  
2.1.4 线膨胀系数 见表2-3。  
2.2 密度 $\rho = 2.8\mathrm{g / cm^3}$   
2.3 电性能 电阻率 $\rho = 93\mathrm{n}\Omega \cdot \mathrm{m}(20^{\circ})$   
2.4 磁性能 无磁性。

表2-1  

<table><tr><td>θ/°C</td><td>25</td><td>100</td><td>200</td><td>300</td><td>400</td></tr><tr><td>λ/(W·(m·°C))</td><td>96.3</td><td>101</td><td>105</td><td>113</td><td>122</td></tr></table>

表2-2  

<table><tr><td>\( A/C \)</td><td>.00</td><td>200</td><td>300</td><td>111</td></tr><tr><td>\( c/(J/(kg·°C)) \)</td><td>879</td><td>921</td><td>962</td><td>1.5 m</td></tr></table>

表2-3  

<table><tr><td>θ/C</td><td>20~100</td><td>20~200</td><td>20~300</td><td>20~400</td><td>100~200</td><td>200~300</td><td>400~∞</td></tr><tr><td>α/10-6C-1</td><td>23.6</td><td>23.8</td><td>24.8</td><td>26.0</td><td>24.1</td><td>26.1</td><td>24.8</td></tr></table>

# 2.5 化学性能

2.5.1 抗氧化性能 合金表面容易形成致密的氧化膜，可防止进一步氧化。  
2.5.2 耐腐蚀性能 该合金腐蚀稳定性低于铝-镁和铝-硅系合金，但优于铝-铜系合金

# 3 力学性能

3.1 技术标准规定的性能 见表3-1。

表3-1  

<table><tr><td rowspan="2">标 准</td><td rowspan="2">铸造方法</td><td rowspan="2">热处理状态</td><td>σb/MPa</td><td>δs/%</td><td>HBS</td></tr><tr><td colspan="3">不小于</td></tr><tr><td rowspan="2">HB 962 2001</td><td>S</td><td>T1</td><td>170</td><td></td><td>5</td></tr><tr><td>J</td><td>T1</td><td>180</td><td></td><td></td></tr><tr><td rowspan="2">GB/T 1173 1995</td><td>S</td><td>T1</td><td>165</td><td>--</td><td>5</td></tr><tr><td>J</td><td>T1</td><td>175</td><td>--</td><td>5</td></tr></table>

# 3.2 室温及各种温度下的力学性能

3.2.1 硬度 见表3-2。  
3.2.2 拉伸性能

3.2.2.1 室温下单铸试样典型拉伸性能见表3-3。  
3.2.2.2 各种温度下单铸试样拉伸性能见表3-4.  
3.2.2.3 单铸试样低温拉伸性能见表3-5、

表3-2  

<table><tr><td>铸造方法及状态</td><td>S、T1</td><td>1、T4</td></tr><tr><td>HBS</td><td>85</td><td>9</td></tr></table>

表3-3  

<table><tr><td>铸造方法</td><td>热处理状态</td><td>σb/MPa</td><td>c/°</td></tr><tr><td>S</td><td>T1</td><td>190</td><td>1.1</td></tr><tr><td>J</td><td>T1</td><td>215</td><td>1.2</td></tr></table>

表3-4  

<table><tr><td>试样</td><td>热处理</td><td>铸造方法</td><td>试验温度/℃</td><td>σp /MPa</td><td>σb /MPa</td><td>δ/%</td><td>μm</td></tr><tr><td rowspan="8">∅10加工试样</td><td rowspan="8">T1</td><td rowspan="8">S.R</td><td>-196</td><td>255</td><td>270</td><td>0.3</td><td></td></tr><tr><td>70</td><td>205</td><td>215</td><td>0.4</td><td></td></tr><tr><td>20</td><td>180</td><td>200</td><td></td><td></td></tr><tr><td>100</td><td>175</td><td>185</td><td></td><td>0.2</td></tr><tr><td>200</td><td>120</td><td>155</td><td></td><td>0.3</td></tr><tr><td>300</td><td>90</td><td>115</td><td></td><td>1.2</td></tr><tr><td>350</td><td>-</td><td></td><td></td><td></td></tr><tr><td>400</td><td>50</td><td>70</td><td>-</td><td></td></tr></table>

表35  

<table><tr><td rowspan="2">铸造方法</td><td rowspan="2">热处理状态</td><td colspan="2">σb/MPa</td><td colspan="2">σP0.2/MPa</td><td colspan="2">δr°/°C</td></tr><tr><td>-70℃</td><td>-196℃</td><td>-70℃</td><td>-196℃</td><td>-70℃</td><td>-196℃</td></tr><tr><td>I</td><td>T1</td><td>215</td><td>270</td><td>205</td><td>255</td><td>0.4</td><td>0.4</td></tr></table>

# 3.3 持久和蠕变性能

# 3.3.1 高温持久性能

3.3.1.1 高温持久强度与温度的关系见图3.1。  
3.3.1.2 高温持久强度极限见表3-6。  
3.3.2 高温蠕变性能 见表3-7，

表3-6  

<table><tr><td>\( \eta /\varepsilon \)</td><td>300</td><td>350</td><td>400</td></tr><tr><td>\( {\sigma }_{1\eta }/\mathrm{{MPa}} \)</td><td>110</td><td>55</td><td>35</td></tr></table>

表3-7  

<table><tr><td>θ&#x27; (°)</td><td>350</td><td>100</td></tr><tr><td>σ12.1 /MPa</td><td>35</td><td>15</td></tr></table>

图片摘要：该图主要展示 3 7。
![](images/c71c4605fc0a8bfaf44e8c0fcbfd5e5fde89b7c7921303c1f1616f710dbce92b.jpg)  
图31合金持久强度（100h）与温度的关系

# 3.4 疲劳性能

# 3.5 弹性性能

3.5.1 弹性模量 $E = 70\mathrm{GPa}$ 。  
3.5.2 切变模量 $G = 26\mathrm{GPa}$

# 4 组织结构

# 4.1 相变温度

# 4.2 时间-温度-组织转变曲线

4.3 合金组织结构 该合金为多相组织，成分复杂的固溶体为骨架状晶间金属间化合物所包间，铸态组织具有高的热稳定性和高温抗变形能力。分布于枝晶间的第二相有 $\mathrm{Al}_{1}\mathrm{Ce}, \mathrm{Al}_{8}\mathrm{Cu}_{1}\mathrm{Le}, \mathrm{AlMnCe}, \mathrm{Al}_{24}\mathrm{Cu}, \mathrm{Ce}_{3}\mathrm{Mn}$ 和 $\mathrm{AlCuCeSi}$ 等。杂质相为 $\mathrm{AlFeMnSi}$ 等

# 5 工艺性能与要求

# 5.1 成形性能

5.1.1 合金浇铸温度为 $700\sim 800^{\circ}\mathrm{C}$

5.1.2 合金铸造性能优良。流动性接近于铝-硅系合金，用浇铸棒状试样流动长度方法测定的流动性为 $360\mathrm{mm}$ 。热裂倾向性小，环形试样热裂倾向试验测定的第一个裂纹在宽度为 $5\mathrm{mm}$ 时形成合金线收缩率为 $1.2\%$ 。  
5.1.3 合金具有高的气密性，厚度为 $4\mathrm{mm}$ 的试样在 $19.6\mathrm{MPa}$ 压力试验时未出现渗漏。同时合金形成针孔的倾向性较小，易于获得致密的铸件。  
5.1.4 该合金属共晶型铝合金，在热节部位容易形成集中缩孔。铸件设计应注意壁厚均匀过渡、铸造工艺设计中应充分考虑局部厚大部位的补缩。  
5.2 焊接性能 合金焊接性能良好，可采用氩弧焊等方法进行焊接或补焊。  
5.3 零件热处理工艺 铸件只进行人工时效处理。对于在高温下长期工作的零件，建议在工作温

度下进行稳定化处理，以利于稳定尺寸和组织。

5.4 表面处理工艺 该合金可进行硫酸阳极化处理，也可通过硬质阳极化提高耐腐蚀性能和耐磨性能  
5.5 切削加工与磨削性能 合金切削加工性能优于铝-硅系合金。

# 6 功能考核试验

# 7 使用建议

选用。

# 参考文献

1 北京航空材料研究所. ZL401 耐热铸造铝合金研究. 1965

# ZL208

# 1 概述

ZL208合金是一种可经热处理强化、具有优良综合性能的铝-铜-镍系热强铸造铝合金。该合金有多种元素，除铜、镍外，还有钴、锰、锑和钛等。合金具有优良的高温力学性能，并兼有较高的室温强度。合金长期使用的工作温度为 $250\sim 300^{\circ}C$ ，瞬时工作温度可达 $350^{\circ}C$ ，合金还具有较好的铸造性能。凝固时平均收缩率为 $1.4\%$ 。有一定的热裂倾向性，金属型铸造比较困难。焊接性能一般，能够进行氩弧焊补焊切削加工性能较好，有良好的抗腐蚀性。

该合金在固溶、时效状态下使用，适于用砂型、熔模、石膏型等铸造工艺方法，制造各种中、小型较复杂的，且对高温性能有一定要求的铸件，如制造在 $250\sim 350^{\circ}C$ 下工作的飞机发动机零件等。

1.1 材料牌号 ZAlCu5Ni2CoZr。

材料代号 ZL208。

1.2 相近牌号RR350（英国）,AU5NKZr（法国）  
1.3 材料的技术标准 HB962-2001 铸造铝合金  
1.4 化学成分 合金的化学成分按HB962 2001，见表1-1。

表1-1  

<table><tr><td rowspan="2">标准</td><td colspan="8">合金元素</td><td colspan="3">杂质 不大于</td></tr><tr><td>Cu</td><td>Ni</td><td>Mn</td><td>Co</td><td>Sb</td><td>T1</td><td>Zr</td><td>Al</td><td>Fe</td><td>Si</td><td>其他</td></tr><tr><td>HB 962-2001</td><td>4.5~5.5</td><td>1.3~1.8</td><td>0.2~0.3</td><td>0.1~0.4</td><td>0.1~0.4</td><td>0.15~0.25</td><td>0.1~0.3</td><td>余量</td><td>0.5</td><td>0.3</td><td>0.3~0.4~0.5</td></tr></table>

注：w（Co+Sh）≤0.6%，w（Ti+Zr）≤0.5%。

1.5 热处理制度 按HB5446-1990《铸造铝合金热处理》的规定，见表1-2。

表1-2  

<table><tr><td rowspan="2">技术标准</td><td colspan="3">固溶热处理</td><td colspan="3">人工时效</td></tr><tr><td>加热温度/℃</td><td>保温时间/h</td><td>冷却介质及温度</td><td>加热温度/℃</td><td>保温时间/h</td><td>冷却介质</td></tr><tr><td>HB 5446-1990</td><td>540±5</td><td>5~7</td><td>水,60~100℃</td><td>215±5</td><td>12~16</td><td>空气</td></tr></table>

1.6 品种规格与供应状态 该合金在热处理状态下使用。主要用于制造中等复杂程度以下的砂型铸件，也可用于熔模铸件和形状简单的金属型铸件。供应状态一般为固溶加工时效，对尺寸稳定性有较高要求的铸件，可在机械加工过程中增加稳定化处理。

# 1.7 熔炼与铸造工艺

1.7.1 合金成分复杂, 含有多种难熔元素, 一般以中间合金的形式加入, 最好先熔炼预制合金, 以获得成分准确均匀的工作合金。应严格控制铁、硅等杂质元素渗入合金。  
1.7.2 合金熔炼过程中应采用气体或固体精炼剂（如六氯乙烷等）除气。精炼工艺和其他铝铜系合金相同。  
1.7.3 为了细化晶粒，可在精炼前进行细化处理。晶粒细化剂可采用混合盐（由氟钛酸钾和氟硼酸钾等组成）或铝-钛-硼中间合金。  
1.7.4 合金铸造工艺性能与其他铝-铜系合金类似，即要求加强补缩、防止热裂，特别是对于金属型铸件更要采取有效的补缩和防止热裂措施。此外还应注意偏析倾向。  
1.8 应用概况与特殊要求 英、法等国已广泛地将类似于中国ZL208的合金应用于制造航空发动机铸件，如斯贝发动机上用的放气活门蝶形支座、杠杆支座盖、燃油操作机械壳体，法国阿赫耶发动机上的减速机匣壳体。国内随着新机的研制也已将ZL208合金用于制造航空发动机热端部件，如减速机匣，以及发动机上的输入机匣等。该合金可用于制造高温（ $250\sim 350^{\circ}\mathrm{C}$ ）下工作的承受动、静载荷的航空铸件。

# 2 物理及化学性能

# 2.1 热性能

2.1.1 熔化温度范围 $545\sim 642(\mathrm{C}^{-1})$   
2.1.2 热导率 见表2-1。  
2.1.3 比热容 $c = 920\mathrm{J / (kg}\cdot \mathrm{(C)}$   
2.1.4 线膨胀系数 见表2-2。  
2.2 密度 $\rho = 2.77\mathrm{g / cm}^{3^{\prime}2}$   
2.3 电性能 电阻率 $\rho = 46.5\mathrm{n}\Omega \cdot \mathrm{m}^{[1]}$   
2.4 磁性能 无磁性。  
2.5 化学性能

2.5.1 抗氧化性能 合金表面在空气中容易形成致密的氧化膜，可防止进一步氧化。

2.5.2 耐腐蚀性能 合金耐腐蚀性能接近于其他铝-铜系铸铝材料，但低于铝-镁系和硅-硅系合金。强度损失试验结果见表2-3。

表2-3  

<table><tr><td rowspan="2">铸造方法及状态</td><td colspan="2">σh/MPa</td><td rowspan="2">强度损失</td></tr><tr><td>腐蚀前</td><td>腐蚀后</td></tr><tr><td>S.T7</td><td>300</td><td>260</td><td>13.3</td></tr></table>

注：按HCS206-1960《金属材料及其防护层交替腐蚀试验方法》。腐蚀时间为16h。

表2.1  

<table><tr><td>θ (°)</td><td>0</td><td>200</td><td>300</td></tr><tr><td>λ (W/(m·(°))</td><td>155</td><td>163</td><td>168</td></tr></table>

表2-2  

<table><tr><td>θ/C</td><td>20~100</td><td>20~200</td><td>21~3.</td></tr><tr><td>a·10-5C</td><td>22.5</td><td>23.6</td><td>24.</td></tr></table>

# 3力学性能

3.1 技术标准规定的性能 见表3-1和表3-2。

表31  

<table><tr><td>技术标准</td><td>铸造方法</td><td>热处理状态</td><td>σs/MPa</td><td>δ°</td></tr><tr><td>HB 962 2001</td><td>S</td><td>T7</td><td>220</td><td>:</td></tr></table>

表3-2  

<table><tr><td rowspan="2">技术标准</td><td colspan="2">试验条件</td><td rowspan="2">状态</td><td>σb/MPa</td><td>σpa/MPa</td><td>δ</td></tr><tr><td>试样</td><td>温度</td><td colspan="3">不小于</td></tr><tr><td>专用标准Z3.6F.LA174</td><td>光滑</td><td>室温</td><td>T7</td><td>215</td><td>190</td><td>-</td></tr><tr><td rowspan="2">专用试验卡Z8.No4288</td><td>附铸</td><td rowspan="2">室温</td><td rowspan="2">T7</td><td>215</td><td>190</td><td>1</td></tr><tr><td>切取</td><td>200</td><td>160</td><td>1</td></tr></table>

注：硬度：HBS≥80；对于厚大部位（≥25mm）的试样，在10%的切取试样的试验结果中允许δ-≥0.8%。

# 3.2 室温及各种温度下的力学性能

# 3.2.1 硬度 HBS95<sup>1</sup>。

# 3.2.2 拉伸性能

3.2.2.1 室温下单铸试样的典型拉伸性能见表3-3～表3-5。

表33  

<table><tr><td>铸造方法</td><td>热处理状态</td><td>σs, MPa</td><td>σp0, MPa</td><td>δ</td></tr><tr><td>S</td><td>T7</td><td>290</td><td>270</td><td>1.8</td></tr></table>

表3-4  

<table><tr><td rowspan="3">铸造方法及状态</td><td colspan="7">σb</td><td colspan="3">δ</td></tr><tr><td>A</td><td>B</td><td>X</td><td>min</td><td>max</td><td>√</td><td>Cv</td><td>X</td><td>min</td><td>max</td></tr><tr><td colspan="7">MPa</td><td colspan="3">√</td></tr><tr><td>S、Γ7</td><td>260</td><td>275</td><td>292</td><td>264</td><td>315</td><td>11.8</td><td>0.040</td><td>109</td><td>2.1</td><td>1.0</td></tr></table>

表3-5  

<table><tr><td rowspan="3">铸造方法及状态</td><td colspan="5">σ1</td><td colspan="3">σm, y</td><td colspan="3">δ</td></tr><tr><td>X</td><td>min</td><td>max</td><td>s</td><td rowspan="2">Cv</td><td>X</td><td>min</td><td>max</td><td>X</td><td>min</td><td>max</td></tr><tr><td colspan="4">MPa</td><td colspan="3">MPa</td><td colspan="3">%</td></tr><tr><td>S.17</td><td>246</td><td>220</td><td>285</td><td>12.035</td><td>0.049</td><td>208</td><td>190</td><td>235</td><td>1.2</td><td>1.0</td><td>2.1</td></tr></table>

# 3.2.2.2 宰温下铸件上切取试样的拉伸性能见表3-6。

表3-6  

<table><tr><td rowspan="3">铸造方法及状态</td><td colspan="5">σh</td><td colspan="3">σP10</td><td colspan="3">δ</td></tr><tr><td>X</td><td>min</td><td>max</td><td>s</td><td>C1</td><td>X</td><td>min</td><td>max</td><td>X</td><td>min</td><td>max</td></tr><tr><td colspan="4">MPa</td><td colspan="4">MPa</td><td colspan="3">x</td></tr><tr><td>S, T2</td><td>265</td><td>210</td><td>310</td><td>16.747</td><td>0.063</td><td>232</td><td>180</td><td>260</td><td>1.2</td><td>1.0</td><td>5.2</td></tr></table>

注：试样是从减速机匣零件的不同部位上切取的。

# 3.2.2.3 各种温度下单铸试样的拉伸性能见表3-7和图3-1。

# 3.3 持久和蠕变性能

表3-7  

<table><tr><td rowspan="2">试样</td><td rowspan="2">状态</td><td colspan="4">σb/MPa</td><td colspan="4">σp,γ/MPa</td><td colspan="3">δ</td></tr><tr><td>20℃</td><td>200℃</td><td>250℃</td><td>300℃</td><td>350℃</td><td>20℃</td><td>250℃</td><td>300℃</td><td>350℃</td><td>20℃</td><td>200℃</td></tr><tr><td>φ32砂型试样</td><td rowspan="3">T7</td><td>252</td><td>233</td><td>205</td><td>164</td><td>130</td><td>-</td><td>-</td><td>-</td><td>-</td><td>-</td><td>-</td></tr><tr><td>从发动机铸件上切取试样</td><td>280</td><td>-</td><td>-</td><td>130~140</td><td>-</td><td>220</td><td>-</td><td>11(~12)</td><td>-</td><td>1.25</td><td>3.3</td></tr><tr><td>从国外发动机铸件上切取试样</td><td>260~280</td><td>-</td><td>-</td><td>130~150</td><td>-</td><td>185~230</td><td>-</td><td>11(~12)</td><td>-</td><td>1.7~2.0</td><td>-</td></tr></table>

# 3.3.1 高温持久性能

3.3.1.1 各种温度下单铸试样的持久强度极限见表3-8。  
3.3.1.2 各种温度下的持久性能见图32  
3.3.2 高温蠕变性能  
3.3.2.1 各种温度下单铸试样的蠕变强度极限见表3-9。  
3.3.2.2 各种温度下的蠕变曲线见图33

表38  

<table><tr><td>θ (°)</td><td>250</td><td>300</td><td>35</td></tr><tr><td>σ1MPa</td><td>142</td><td>18</td><td>.</td></tr></table>

表3-9  

<table><tr><td>θf(°)</td><td>250</td><td>300</td><td>...</td></tr><tr><td>σ1.4/MPa</td><td>93</td><td>78</td><td>...</td></tr></table>

图片摘要：该图主要展示 3 9。
![](images/2d857e11c1e9eabb47007e17ef14333e56fc7af226de15ae94bc1d3c41e547a7.jpg)  
图31 ZL208合金单铸试样拉伸性能与温度的关系[1]

图片摘要：该图主要展示 31 ZL208合金单铸试样拉伸性能与温度的关系[1]。
![](images/5544c71c4f96cddfab39a04e2c0ec57d58e6be23b682b8b369b8cfd6313de7a5.jpg)  
1-205C，单铸试样：2-205C，切取试样；3-315C，单铸试样；1-315C，切取试样

图片摘要：该图主要展示 31 ZL208合金单铸试样拉伸性能与温度的关系[1]。
![](images/201a229a9c560ec8cba155c78e00a3fcc8f365ed5e71a11b54a9eeeff9188a9e.jpg)  
图3-2 ZL208合金不同温度 $\mathcal{F}$ 持久性能

图片摘要：该图主要展示 3 2 ZL208合金不同温度 持久性能。
![](images/4c7305d2aaa5c07e9dab7afe67d296525e2654a3561ecb5d9b5f4de2d9b67cec.jpg)  
图3-3 合金不同温度和应力下的蠕变曲线

# 3.4 疲劳性能

# 3.4.1 高周疲劳

3.4.1.1 室温旋转弯曲疲劳极限 $\sigma = -8.3\mathrm{MPa}(N = 2\times 10^{7}$ 周）

3.4.1.2 高温下的旋转弯曲疲劳极限见表3-10。

# 3.5 弹性性能

3.5.1 弹性模量 见表3-11。

表3-10  

<table><tr><td rowspan="5">\( \sigma ./MPa \)</td><td>循环周数</td><td>250°C</td><td>300°C</td><td>350°C</td></tr><tr><td>\( 10^5 \)</td><td>99</td><td>83</td><td>74</td></tr><tr><td>\( 10^6 \)</td><td>74</td><td>63</td><td>56</td></tr><tr><td>\( 10^7 \)</td><td>59</td><td>49</td><td>42</td></tr><tr><td>\( 10^8 \)</td><td>48</td><td>39</td><td>31</td></tr></table>

表3-11[1]  

<table><tr><td>θ·C</td><td>20</td><td>250</td><td>300</td><td>350</td></tr><tr><td>E GPa</td><td>76</td><td>62</td><td>59</td><td>54</td></tr></table>

3.5.2 切变模量 $G = 28\mathrm{GPa}^{2}$

3.5.3 泊松比 $\mu = 0.35^{21}$

# 4 组织结构

# 4.1 相变温度

# 4.2 时间-温度-组织转变曲线

4.3 合金组织结构 合金具有复杂的相组成： $\alpha-\mathrm{Al}-\theta(\mathrm{CuAl}_2)+\mathrm{Al}_3(\mathrm{CuNi}_2)+\mathrm{Al}_4(\mathrm{NiCoFeMn})$ 、 $\mathrm{AlSb}+\mathrm{Al}_1(\mathrm{TiZr})+\mathrm{Al}_3(\mathrm{ZrTi})$ 等。在固溶处理后， $\theta$ 相几乎全部溶入基体。在固溶处理加入L时效状态下，基体中存在大量成分和形态不同的弥散相和沉淀相。

# 5 工艺性能与要求

# 5.1 成形性能

5.1.1 合金浇铸温度为 $700\sim 760\mathrm{C}$   
5.1.2 合金铸造性能接近或略优于ZL201等铝-铜系合金，其疏松和热裂倾向也较铝-硅系合金大。  
5.1.3 铸件和浇注系统设计要点与其他铝-铜系铸铝合金相同，即要求铸件截面尽量均匀圆滑过渡、建立顺序凝固条件和加强补缩等。  
5.2 焊接性能 合金具有满意的熔焊性能，  
5.3 零件热处理工艺 一般无特殊要求。对于形状比较复杂和容易变形的零件，应采用热水（80～100℃）淬火。  
5.4 表面处理工艺 合金可进行阳极化处理和涂漆保护，以提高耐腐蚀能力。  
5.5 切削加工与磨削性能 合金切削加工性能接近或略低于其他铝-铜系铸造合金，而优于铝-硅系合金。

# 6 功能考核试验

# 7 使用建议

选用。

# 参考文献

1 北京航空材料研究所. ZL208高强度耐热铸造铝合金研究. 1984  
2 Hiduminium Technical Data, High Duty Alloy Ltd   
3 北京航空材料研究所. ZL208 合金单铸试样拉伸性能数据处理报告: 铸铝 02-86.1986  
1 中国南方航空动力机械公司.工业生产检验数据：铝镁合金10-99.北京航空材料研究院.1999  
5 Maykuth, D. J., Structure Alloys Handbook, 1979 Ed., Vol. 2, Battelle Columbus Laboratories, 1980, Cast Aluminium P. 86

# ZL303

# 1 概述

ZL303为不可热处理强化铝-镁系铸造合金。该合金主要特点是具有优良的耐腐蚀性能，其切削加工性能超过其他各系铸造铝合金。焊接性能和耐热性能均高于铝-硅系合金，但其室温力学性能较低

该合金主要采用砂型铸造，也适用于金属型铸造工艺方法，制造要求在腐蚀介质作用下工作的零件。

1.1 材料牌号 ZAlMg5Si。

材料代号 ZL303。

1.2 相近牌号 Al-Mg5Si(ISO), A.133（俄罗斯）

1.3 材料的技术标准

GB/T1173—1995 《铸造铝合金》

HB 962-2001 《铸造铝合金》

1.4 化学成分 合金的化学成分按 GB/T 1173--1995 和 HB 962 20:1, 见表 1-1。

表11  

<table><tr><td>技术标准</td><td colspan="4">合金元素</td><td colspan="4">杂质 不大于</td></tr><tr><td rowspan="3">GB·T [173-1995]Hb 962-2001</td><td rowspan="2">Mg</td><td rowspan="2">Si</td><td rowspan="2">Mn</td><td rowspan="2">Al</td><td rowspan="2">Fe</td><td rowspan="2">Zn</td><td rowspan="2">Cu</td><td>其他</td></tr><tr><td>单个 总量</td></tr><tr><td>4.5~5.5</td><td>0.8~1.3</td><td>0.1~0.4</td><td>余量</td><td>0.5</td><td>0.2</td><td>0.1</td><td>0.05</td></tr></table>

1.5 热处理制度 按GJB1695—1993《铸造铝合金热处理规范》的规定进行，见表1-2。

1.6 品种规格与供应状态 该合金在铸造状态下使用。主要用作中等复杂程度以下的砂型铸件，也可用作金属型铸件。

1.7 熔炼与铸造工艺

1.7.1 合金因含镁量较高，在熔化时具有较高的氧化和吸气倾向。最好在熔剂（光卤石等）覆盖下熔炼，并采用精炼熔剂（光卤石和氟化钙等）进行精炼。合金熔炼温度不宜超过 $750^{\circ} \mathrm{C}$ 。  
1.7.2 浇铸时为减少铸件氧化夹杂，建议采用过滤技术，如在浇注系统中放置泡沫陶瓷过滤片等。

表1-2  

<table><tr><td rowspan="2">热处理状态</td><td colspan="4">固溶热处理</td><td colspan="3">时效</td></tr><tr><td>温度℃</td><td>保温时间/h</td><td>冷却介质及温度℃</td><td>最长转移时间s</td><td>温度℃</td><td>保温时间/h</td><td>冷却介质</td></tr><tr><td>T1</td><td>-</td><td>--</td><td></td><td>-</td><td>170~180</td><td>4~6</td><td>74t</td></tr><tr><td>T4</td><td>120~130</td><td>15~20</td><td>沸水或油50~100</td><td>25</td><td>室温</td><td>≥24</td><td>34t</td></tr></table>

1.7.3 为防止液态金属与型砂中水分发生反应，在型砂和芯砂中应加入保护剂（硼酸、烷基磺酸钠等）。也可在合金中加入少量的铍，以降低其氧化倾向。  
1.8 应用概况与特殊要求 该合金是应用较多的铝-镁系合金。其熔炼工艺比较复杂，铸造性能不如铝-硅系合金，仅在对耐腐蚀性能有特殊要求的条件下（海水或其他腐蚀介质）或工作温度较高（200℃）左右时使用，如用以制造水上飞机的一些承载不大的零件或装饰件。

# 2 物理及化学性能

# 2.1 热性能

2.1.1 熔化温度范围 $550\sim 650^{\circ}C^{11}$   
2.1.2 热导率 见表2-1。  
2.1.3 比热容 见表2-2。

2.1.4 线膨胀系数 见表2-3。

2.1.5 线收缩率 $1.2\% \sim 1.3\%$   
2.2 密度 $\rho = 2.60\mathrm{g / cm}^{3}$   
2.3 电性能 $\rho = 64.3\mathrm{n}\Omega \cdot \mathrm{m}^{-1}$   
2.4 磁性能 无磁性。  
2.5 化学性能

2.5.1 抗氧化性能 该合金表面易形成致密的氧化膜，可防止进一步氧化。  
2.5.2 耐腐蚀性能 该合金具有优良的耐腐蚀性能，在大气、海水和碱性溶液中耐腐蚀性能均优于其他系的铸造铝合金。如果组织中存在较多的游离 $\beta (\mathrm{Al},\mathrm{Mg}_2)$ 相或铁杂质相，则耐腐蚀性能下降。

# 3 力学性能

3.1 技术标准规定的性能 见表31。

表3-1  

<table><tr><td>技术标准</td><td>铸造方法</td><td>σ1 MPa</td><td>δ %</td><td>HBS</td></tr><tr><td>HB 962-2001</td><td>S或J</td><td>150</td><td>不小</td><td>75</td></tr></table>

3.2 室温及各种温度下的力学性能

3.2.1 硬度 见表3-2。  
3.2.2 拉伸性能  
3.2.2.1 应力-应变曲线见图3-1。  
3.2.2.2 单铸试样室温典型拉伸性能见表3.3。

表3-2  

<table><tr><td>铸造方法</td><td>S、F</td><td>I、F</td></tr><tr><td>HBS</td><td>65</td><td>70</td></tr></table>

表33  

<table><tr><td>铸造方法</td><td>σb/MPa</td><td>σp1.2/MPa</td><td>δ10/%</td></tr><tr><td>S</td><td>160</td><td>100</td><td>3</td></tr><tr><td>J</td><td>190</td><td>-</td><td>5</td></tr></table>

3.2.2.3 不同壁厚切取试样的拉伸性能见表3-4.

表3-4  

<table><tr><td>铸造方法</td><td>壁厚/mm</td><td>σb/MPa</td><td>δ/%</td></tr><tr><td rowspan="4">S</td><td>10</td><td>152</td><td>1.8</td></tr><tr><td>30</td><td>125</td><td>1.0</td></tr><tr><td>40</td><td>115</td><td>0.8</td></tr><tr><td>60</td><td>108</td><td>0.6</td></tr></table>

3.2.2.4 在高温下经稳定化处理后的拉伸性能见表35.

图片摘要：该图主要展示 3 4。
![](images/232c082859086dc67fbf98db3f47c80f836546b843d26106ebb92e5177fc1881.jpg)  
图3-1 合金的应力应变曲线

表3-5  

<table><tr><td>铸造方法</td><td>稳定化温度(℃)</td><td>σs·MPa</td></tr><tr><td rowspan="3">S</td><td>250</td><td>98~106</td></tr><tr><td>300</td><td>69~78</td></tr><tr><td>350</td><td>49~56</td></tr></table>

注：稳定化时间为100h。

3.2.3 扭转与剪切性能见表3-6。  
3.3 持久和蠕变性能  
3.3.1 高温持久性能见表3-7.  
3.4 疲劳性能  
3.5 弹性性能  
3.5.1 弹性模量 $E = 66\mathrm{GPa}^{*}{}^{1}$   
3.5.2 切变模量 $G = 25\mathrm{GPa}^{-2}$   
3.5.3 泊松比 $\mu = 0.33^{12}$

表3-6  

<table><tr><td>铸造方法</td><td>\( {\tau }_{\mathrm{b}}/\mathrm{{MPa}} \)</td><td>\( {\tau }_{\mathrm{p}} \) . . \( {}^{\prime }\mathrm{{MPa}} \)</td><td>\( {\tau }_{\mathrm{p}0} \) ,MPa</td><td>\( \tau \) MPa</td></tr><tr><td>S</td><td>175</td><td>35</td><td>75</td><td>: 1</td></tr></table>

表3-7  

<table><tr><td colspan="2">250</td><td>300</td></tr><tr><td colspan="2">44</td><td>74</td></tr></table>

# 4 组织结构

4.1 相变温度  
4.2 时间-温度-组织转变曲线  
4.3 合金组织结构 该合金的相组成为 $\alpha-\mathrm{Al}+\mathrm{Mg}_{2}\mathrm{Si}$ 。 $\mathrm{Mg}_{2}\mathrm{Si}$ 呈骨骼状分布于晶界，杂质相为 $\mathrm{AlFeMnSi}$ 。

# 5 工艺性能与要求

5.1 成形性能

5.1.1 合金铸造温度为 $680\sim 750^{\circ}C$   
5.1.2 合金具有中等水平的铸造性能。用浇注棒状试样流动长度方法测定的流动性为 $322\mathrm{mm}$ ；H形试样热裂倾向性试验测定的第一个裂纹在宽度为 $16\mathrm{mm}$ 时形成。线收缩率为 $1.25\% \sim 1.3$   
5.1.3 合金气密性中等，厚度为 $4\mathrm{mm}$ 的试样在试验压力为 $9.8\mathrm{MPa}$ 时破裂，而在此以前未出现渗漏

5.1.4 合金结晶间隔较宽, 有形成疏松的倾向, 要求浇注系统设计注意顺序凝固和充分补缩, 最好在压力釜里浇注。  
5.2 焊接性能 合金焊接和焊补性能良好。  
5.3 零件热处理工艺 铸件一般不进行热处理，对于形状比较复杂的零件可采用退火处理，以消除内应力：为提高合金的塑性和耐腐蚀性，也可以进行固溶热处理。  
5.4 表面处理工艺 合金阳极化性能优于其他各种铸造铝合金。通常采用硫酸阳极化，并用重铬酸钾充填阳极膜。  
5.5 切削加工与磨削性能 该合金切削加工性能优良，可达到很小的粗糙度，同时易于进行抛光，并能长期保持原有光泽。

# 6 功能考核试验

# 7 使用建议

选用。

# 参考文献

1 BHAM. 航空材料手册第二册：有色合金. 1965.285~286  
2 航空材料手册编写组. 航空材料手册（上册）. 北京：国防工业出版社，1972. 316  
3 Koo6neB,II.Φ. HAp. ,CupabouHHK .JitienHnHa, ManrBa, 1952, ctp. 63, 111   
1 KoiobB, 11. $\Phi_{\bullet}$ . AponpoHocTB IHTeHHX AOMHHHeBHX CIIaBOB, Moraly prn3dA, 1964, ctp. 120

# ZL112Y

# 1 概述

ZL112Y合金为铝-硅-铜系压力铸造铝合金，具有优良的铸造性能和良好的力学性能，流动性、气密性、抗热裂性一般。  
ZL112Y 的主要合金元素为硅、铜。硅主要提高合金的铸造性能，使合金具有很好的流动性、气密性和抗热裂性。铜为合金主要的强化元素。合金中铁含量较高，提高合金压铸性能，减少压铸时粘模，但铁含量提高降低了合金的伸长率。

该合金主要用于压力铸造，制造复杂薄壁力学性能要求高的飞机附件和仪表壳体零件等。

1.1 材料牌号 ZAlSi8Cu3Fe(HB 5012),YZAlSi9Cu4(GB/T 15115).ZAlSi8Cu3。

材料代号 ZL112Y(HB 5012), YL112(GB/T 15115), ZL112(HB 962)。

1.2 相近牌号 380、A380（美国），SC84（加拿大），ADC10（日本）。  
1.3 材料的技术标准

GB/T15115-1994 《压铸铝合金》

HB 962·2001 《铸造铝合金》

HB 5012 1986 《铝合金压铸件》

1.4 化学成分 见表1-1。

表11  

<table><tr><td rowspan="2">标 准</td><td colspan="11">元 素</td></tr><tr><td>Si</td><td>Fe</td><td>Mg</td><td>Zn</td><td>Cu</td><td>Mn</td><td>Ti</td><td>Sn</td><td>Pb</td><td>Ni</td><td>V</td></tr><tr><td>HB 962</td><td>7.5</td><td>≤</td><td>≤</td><td>≤</td><td>2.5</td><td>≤</td><td>≤</td><td>≤</td><td>≤</td><td>≤</td><td rowspan="4">余</td></tr><tr><td>2001</td><td>~9.5</td><td>1.0</td><td>0.3</td><td>1.2</td><td>~4.0</td><td>0.6</td><td>0.2</td><td>0.2</td><td>0.3</td><td>0.5</td></tr><tr><td>HB 5012</td><td>7.5</td><td>≤</td><td>≤</td><td>≤</td><td>2.5</td><td>≤</td><td>≤</td><td>≤</td><td>≤</td><td>≤</td></tr><tr><td>-1986</td><td>~9.5</td><td>1.0</td><td>0.3</td><td>1.2</td><td>~4.0</td><td>0.6</td><td>0.2</td><td>0.2</td><td>0.3</td><td>0.5</td></tr><tr><td>GB/T 15115</td><td>7.5</td><td>≤</td><td>≤</td><td>≤</td><td>3.0</td><td>≤</td><td>≤</td><td>≤</td><td>≤</td><td>≤</td><td rowspan="2">余</td></tr><tr><td>1994</td><td>~9.5</td><td>1.2</td><td>0.3</td><td>1.2</td><td>~4.0</td><td>0.5</td><td></td><td>0.1</td><td>0.1</td><td>0.5</td></tr></table>

# 1.5 热处理制度

1.5.1 压铸铝合金一般不进行固溶热处理。  
1.5.2 根据具体使用要求可进行退火处理，热处理制度为：加热温度 $260\sim 370^{\circ}C$ ，保温时间 $1\sim 6h$ ，随炉冷却或空冷，此热处理制度可以提高合金的伸长率。  
1.5.3 根据具体使用要求还可以进行消除应力热处理，热处理制度为：加热温度 $175 \sim 200^{\circ} \mathrm{C}$ 。保温时间 $4 \sim 6 \mathrm{~h}$ ，空冷[1]。

# 1.6 品种规格与供应状态

1.6.1 该合金主要用于制造复杂薄壁压铸件，供应状态一般为铸态。

1.6.2 不经热处理供应的铸件，当力学性能不合格时，允许对铸件进行热处理后再作检查（热处理只允许一次），其力学性能仍按原要求。若仍达不到原要求，则认为该炉次合金力学性能不合格  
1.6.3 经热处理供应的铸件，当力学性能不合格时，允许对铸件进行重新热处理后再作检查（重新热处理只允许一次），其力学性能仍按原要求，若仍达不到原要求，则认为该炉次合金力学性能不合格

# 1.7 熔炼与铸造工艺

1.7.1 该合金采用铝-硅合金通用熔炼工艺进行熔炼。对于一般要求的铸件，合金铁质量分数控制在 $1.0\%$ 左右，但对于延伸率要求高的铸件要降低铁含量。  
1.7.2 适当提高合金中的铁含量，可以提高合金压铸时的抗粘模性能；为了提高合金流动性，可以适当提高合金中锌含量。  
1.8 应用概况与特殊要求 压铸件广泛应用于各种机械上，其中ZL112Y是应用最广泛的压铸铝合金，该合金具有优良的铸造性能和良好的机械性能，但由于该合金铜的含量较高，合金耐腐蚀性能稍差。

# 2 物理及化学性能

# 2.1 热性能

2.1.1 熔化温度范围 $582\sim 564C^{12}$   
2.1.2 热导率 $25\mathrm{C}, \lambda = 108.8\mathrm{W} / (\mathrm{m} \cdot (^{\circ})^{1/2})$   
2.1.3 比热容 $100\mathrm{C}, c = 963\mathrm{J} / (\mathrm{kg}\cdot \mathrm{C})^{21}$ ；合金熔化潜热 $398\mathrm{kJ} / \mathrm{kg}^{-3}$ ，  
2.1.4 线膨胀系数 见表2-1。

表2-1  

<table><tr><td>θ°(°)</td><td>20~100</td><td>20~200</td><td>20~3(r)</td></tr><tr><td>α 10 °C</td><td>21.2</td><td>22.0</td><td>22.5</td></tr></table>

2.2 密度 $\rho = 2.75\mathrm{g / cm}$   
2.3 电性能 $20\mathrm{C}$ ，电阻率 $\rho = 75\mathrm{n}\Omega \cdot \mathrm{m}^{-1}$ ； $20^{\circ}$ ，电导率 $K = 27\% \mathrm{IACS}^{[1]}$ 。

注： $\%$ IACS为相对国际标准退火铜线电导率的百分比

2.4 磁性能 无磁性。  
2.5 化学性能  
2.5.1 抗氧化性能 合金表面在空气中容易形成致密的氧化膜，可防止进一步氧化。  
2.5.2 耐腐蚀性能 合金由于含铜量较高，耐腐蚀性能较差。

# 3 力学性能

3.1 技术标准规定的力学性能 见表3-1  
3.2 室温及各种温度下的力学性能

表3-1  

<table><tr><td rowspan="2">标准</td><td rowspan="2">铸造方法</td><td rowspan="2">热处理状态</td><td>σb/MPa</td><td>δ.1</td></tr><tr><td colspan="2">不小于</td></tr><tr><td rowspan="2">HB 5012-1986</td><td>J</td><td>F</td><td>200</td><td>1</td></tr><tr><td>Y</td><td>F</td><td>280</td><td>1</td></tr><tr><td>GB/T 15115-1994</td><td>-</td><td>-</td><td>240</td><td>1</td></tr></table>

3.2.1 硬度 室温 HBS80[2]。  
3.2.2 拉伸性能  
3.2.2.1 单铸试样室温及高温典型拉伸性能见表3-2。

表3-2  

<table><tr><td>铸造方法</td><td>热处理状态</td><td>σ/MPa</td><td>σm2/MPa</td><td>δr%</td></tr><tr><td>Y</td><td>F</td><td>330</td><td>165</td><td>3.44</td></tr></table>

3.2.2.2 各种温度下的拉伸性能见表3-3。

表3-3  

<table><tr><td>铸造方法</td><td>热处理状态</td><td>θ/(°C)</td><td>σb/MPa</td><td>σm2/MPa</td><td>δ- %</td></tr><tr><td rowspan="10">Y</td><td rowspan="10">F</td><td>-195</td><td>407</td><td>207</td><td>2.5</td></tr><tr><td>-80</td><td>338</td><td>165</td><td>2.5</td></tr><tr><td>-26</td><td>338</td><td>165</td><td></td></tr><tr><td>24</td><td>330</td><td>165</td><td></td></tr><tr><td>100</td><td>310</td><td>165</td><td></td></tr><tr><td>150</td><td>235</td><td>152</td><td></td></tr><tr><td>205</td><td>165</td><td>110</td><td></td></tr><tr><td>260</td><td>90</td><td>55</td><td>20</td></tr><tr><td>315</td><td>49</td><td>28</td><td>10</td></tr><tr><td>371</td><td>28</td><td>17</td><td>5.5</td></tr></table>

3.3 持久和蠕变性能  
3.4 疲劳性能  
3.4.1 高周疲劳 旋转弯曲疲劳 $\sigma_{\mathrm{--1}} = 138\mathrm{MPa}^{1}$ （ $5\times 10^{8}$ 周，R.R.Moore试样）。  
3.5 弹性性能  
3.5.1 弹性模量 $E = 71.0\mathrm{GPa}^{[1]}$   
3.5.2 切变模量 $G = 26.5\mathrm{GPa}^{1.1}$   
3.5.3 泊松比 $\mu = 0.33^{[1]}$ 。

# 4 组织结构

4.1 相变温度  
4.2 时间温度-组织转变曲线  
4.3 合金组织结构 合金相组成主要为 $\alpha\text{-Al}, \mathrm{Si}, \mathrm{Al}_2\mathrm{Cu}$

# 5 工艺性能与要求

5.1 成形性能  
5.1.1 合金浇注温度为 $635\sim 705\mathrm{C}^{[1]}$   
5.1.2 合金线收缩率为 $1.13\%$   
5.1.3 合金具有良好的铸造性能。美国标准资料介绍[1]，合金中的铁元素的质量分数在 $1.3\% \sim 2.0\%$ 时，合金适用于热室压铸工艺和冷室压铸工艺，当合金中的铁元素的质量分数低于 $1.3\%$ 时，般只用于冷室压铸工艺生产铸件。  
5.1.4 增加合金的含锌量可以提高合金的流动性。  
5.1.5 对于有气密性要求的铸件，可以进行浸渗处理。  
5.1.6 合金压铸工艺性能见表5-1。

表5-1  

<table><tr><td>流动性</td><td>抗形成缩孔的倾向</td><td>气密性</td><td>抗形成热裂的倾向</td><td>抗形成气孔的倾向</td><td>对模具的不粘附性</td></tr><tr><td>2</td><td>2</td><td>2</td><td>2</td><td>?</td><td>?</td></tr></table>

注：合金工艺性能分为 $1\sim 5$ 级，1表示最好，2次之，以此类推。

5.2 焊接性能

5.2.1 软钎焊 先在焊接部位表面镀一层铜，再用钎焊铜基合金的方法进行钎焊。  
5.2.2 电阻焊 采用闪光焊方法进行。  
5.3 零件热处理工艺 压铸件一般不进行固溶热处理。可以根据需要进行退火处理用以消除应力或提高合金伸长率。  
5.4 表面处理工艺 合金耐腐蚀性差，可以进行表面涂漆和电镀等方法保护铸件。  
5.5 切削加工及磨削性能 合金具有良好的切削和磨削性能。

# 6 功能考核试验

# 7 使用建议

推荐使用。

# 参考文献

1 ASM International Handbook Committee. 《METALS HANDBOOK VOL 2》. 1990  
2铸造手册编委会.铸造手册；铸造非铁合金.北京：机械工业出版社，1993  
3 美国金属学会. 金属手册. 第二卷: 第九版. 北京: 机械工业出版社, 1991  
4 ASTM B85-1995, Standard Specification for Aluminum-Alloy Die Castings

# ZL401

# 1 概述

ZL401合金为铝-锌铸造铝合金。该合金具有优良的铸造性能、焊接性能和良好的室温力学性能，且该合金有较强的自然时效硬化倾向，可不经过热处理达到较高强度。其主要缺点是合金热强性低，耐腐蚀性差且密度大。  
ZL.401 主要合金元素为锌、硅、镁。锌在铝中的溶解度变化很大，由共晶温度的 $84\%$ 至室温的 $2^{\circ}$ ，有很大的自然时效倾向，但锌和 $\alpha$ -Al 电位差较大，为 $0.90\mathrm{V}^{-1}$ ，使合金耐腐蚀性能差。硅元素主要是提高合金的流动性，改善合金铸造性能，硅还可以改善合金的抗腐蚀性能，镁元素是合金主要强化元素。

该合金适用于各种铸造方法，制造复杂薄壁飞机附件和仪表零件等。零件在铸态使用需放置一定时间用以自然时效，也可以根据使用要求进行人工时效处理。

1.1 材料牌号 ZAlZn10Si7。

材料代号 ZL401。

1.2 相近牌号 A.I11（俄罗斯）。  
1.3 材料的技术标准

GB.T1173—1995 《铸造铝合金技术条件》

HB 962--2001 《铸造铝合金》

1.4 化学成分 见表I-I。

表1-1  

<table><tr><td rowspan="2">标准</td><td colspan="4">主要元素</td><td colspan="8">杂质 不大于</td></tr><tr><td>Si</td><td>Mg</td><td>Zn</td><td>Al</td><td colspan="3">Fe</td><td>Cu</td><td>Mn</td><td colspan="2">杂质总和</td><td>其他</td></tr><tr><td rowspan="2">GBT 1173-1995</td><td rowspan="2">6.0~8.0</td><td rowspan="2">0.1~0.3</td><td rowspan="2">9.0~13.0</td><td rowspan="2">余</td><td>S</td><td colspan="2">J</td><td rowspan="2">0.6</td><td rowspan="2">0.5</td><td>S</td><td>J</td><td></td></tr><tr><td>0.7</td><td colspan="2">1.2</td><td>1.8</td><td>2.0</td><td></td></tr><tr><td rowspan="2">HB 962-2001</td><td rowspan="2">6.0~8.0</td><td rowspan="2">0.10~0.3</td><td rowspan="2">7.0~12.0</td><td rowspan="2">余</td><td>S.R</td><td>Y</td><td>J</td><td rowspan="2">0.6</td><td rowspan="2">0.5</td><td></td><td>-</td><td>单个总量</td></tr><tr><td>0.8</td><td>1.3</td><td>1.2</td><td></td><td></td><td>0.10</td></tr></table>

1.5 热处理制度 该合金一般不进行热处理。对于有特殊要求的零件，可以根据专用技术条件确定热处理状态。

1.6 品种规格与供应状态 合金一般在自然时效状态下使用，主要是用于制造不同复杂程度的中小型压铸件和金属型铸件。

1.7 熔炼与铸造工艺

1.7.1 合金熔炼铸造工艺与常用铝-硅铸造合金相同，可采用一般铝合金熔炼设备进行熔炼。

1.7.2 为了改善合金组织和性能，可以在合金熔炼时进行晶粒细化处理。晶粒细化剂可以采用铝钛硼中间合金、铝锆中间合金或锆盐，晶粒细化温度为 $730 \sim 750^{\circ} \mathrm{C}$ 。  
1.7.3 合金多次重熔导致合金工艺性能恶化，铸件表面出现花纹，该合金不宜多次回炉熔炼。

1.8 应用概况与特殊要求 该合金已使用较久，兼有良好的铸造性能和较高的强度。主要用于制造航空仪表薄壳体压铸件，可不经热处理而达到较高的强度。合金因其密度大和耐腐蚀性差等缺点而使用受到限制。合金工作温度不超过 $200^{\circ}\mathrm{C}$ 。

# 2 物理及化学性能

# 2.1 热性能

2.1.1 熔化温度范围 $545\sim 575($   
2.1.2 线膨胀系数 见表2-1。  
2.2 密度 $\rho = 2.95\mathrm{g / cm^3}$

表2-1  

<table><tr><td>θ: C</td><td>20~100</td><td>20~200</td><td>20~300</td></tr><tr><td>a/10 °C</td><td>24.0</td><td>25.5</td><td>27.0</td></tr></table>

# 2.3 电性能

2.4 磁性能 无磁性。

# 2.5 化学性能

2.5.1 抗氧化性能 合金表面在空气中易形成致密的氧化膜，可防止进一步氧化。  
2.5.2 耐腐蚀性能 由于锌和铝固溶体之间电位差大，合金耐腐蚀性能较低。

# 3 力学性能

3.1 技术标准规定的力学性能 见表31。

表3-1  

<table><tr><td>标准</td><td>铸造方法</td><td>热处理状态</td><td>σb MPa</td><td>δ %</td><td>HBW</td></tr><tr><td></td><td></td><td></td><td></td><td>小于</td><td></td></tr><tr><td rowspan="2">GB/T 1173-1995</td><td>S、R、K</td><td>T1</td><td>195</td><td>2</td><td>8.0</td></tr><tr><td>J</td><td>T1</td><td>245</td><td>.5</td><td>9.0</td></tr><tr><td rowspan="2">HB 962-2001</td><td>S</td><td>F</td><td>200</td><td>2</td><td>80.0</td></tr><tr><td>J</td><td>F</td><td>230</td><td>1</td><td>70.0</td></tr></table>

# 3.2 室温及各种温度下的力学性能

# 3.2.1 硬度 见表3-2

# 3.2.2 拉伸性能

3.2.2.1 单铸试样室温典型拉伸性能见表3-3。

表32  

<table><tr><td>铸造方法</td><td>S</td><td>J</td></tr><tr><td>HBS</td><td>80</td><td>90</td></tr></table>

表3-3  

<table><tr><td>铸造方法</td><td>热处理状态</td><td>σb MPa</td><td>σp2 MPa</td><td>δ1/2</td></tr><tr><td>S,R,K</td><td>T1</td><td>215</td><td>100</td><td>3</td></tr><tr><td>J</td><td>T1</td><td>255</td><td></td><td>5</td></tr></table>

3.2.2.2 各种温度下单铸试样的拉伸性能见图31。

3.2.2.3 各种温度加热后的拉伸性能见表3-4。

表34  

<table><tr><td rowspan="2">加热温度/(°C)</td><td colspan="2">加热后室温下立即试验</td><td colspan="2">加热后毫温下经120h后试验</td></tr><tr><td>σb/MPa</td><td>δ/°C</td><td>σb/MPa</td><td>δ/°C</td></tr><tr><td>未加热</td><td>280</td><td>1.5</td><td></td><td></td></tr><tr><td>100</td><td>248</td><td>2.5</td><td>268</td><td>2.1</td></tr><tr><td>150</td><td>226</td><td>4.3</td><td>216</td><td>3.1</td></tr><tr><td>180</td><td>217</td><td>1.8</td><td>248</td><td>1.2</td></tr><tr><td>210</td><td>234</td><td>5.8</td><td>260</td><td>1.9</td></tr><tr><td>240</td><td>218</td><td>5.0</td><td>253</td><td>4.7</td></tr><tr><td>270</td><td>229</td><td>5.1</td><td>294</td><td>2.5</td></tr><tr><td>300</td><td>225</td><td>3.1</td><td>276</td><td>1.7</td></tr></table>

# 3.3 持久和蠕变性能

# 3.3.1 高温持久性能 见表3-5。

表3-5  

<table><tr><td>6℃</td><td>250</td><td>300</td></tr><tr><td>σ100 MPa</td><td>49</td><td>34</td></tr></table>

# 3.4 疲劳性能

# 3.4.1 高周疲劳

# 3.4.1.1 室温旋转弯曲疲劳极限

$\sigma_{\mathrm{t}} = 64\mathrm{MPa}(N = 5\times 10^{8}$ 周）[2。

# 3.4.1.2 不同应力下的疲劳循环数见表36。

# 3.5 弹性性能

3.5.1 弹性模量 $E = 69\mathrm{GPa}^{[2]}$   
3.5.2 切变模量 $G = 27\mathrm{GPa}^{[2]}$   
3.5.3 泊松比 $\mu = 0.33^{\circ}$

图片摘要：该图主要展示 3 1 合金拉伸强度与温度的关系。
![](images/6780f3df42ff6621fa1ac23cf5f13c5a248a0876da3c750ce4be8681b459afbe.jpg)  
图3-1 合金拉伸强度与温度的关系

表3-6  

<table><tr><td>σ1/MPa</td><td>至断裂的循环数/周</td><td>σ2/MPa</td><td>至断裂的循环数/周</td></tr><tr><td>108</td><td>367×10^4</td><td>69</td><td>1.10</td></tr><tr><td>98</td><td>1462×10^3</td><td>64</td><td>&gt;100</td></tr><tr><td>78</td><td>&gt;10^2</td><td></td><td></td></tr></table>

# 4 组织结构

# 4.1 相变温度

# 4.2 时间温度-组织转变曲线

4.3 合金组织结构 合金相组成为 $\alpha\text{-Al、Si、Zn、Mg_2Si}$ ，铸造状态下锌溶于基体，在时效过程中弥散质点析出，起强化作用。杂质相为 $\beta(\mathrm{Al_9Fe_2Si_2})$ 。

# 5 工艺性能与要求

# 5.1 成形性能

5.1.1 合金铸造温度为 $680\sim 750^{\circ}C$   
5.1.2 合金具有优良的铸造性能。其流动性、热裂性和气密性均接近于ZL101合金，线收缩率为 $1.2\% \sim 1.4\%$ ；体收缩率为 $4.0\% \sim 4.5\%$ [2]。  
5.2 焊接性能 合金焊接性能良好，相当于铝-硅或铝-硅-镁系合金。

# 5.3 零件热处理工艺

5.3.1 铸件通常不进行热处理，在自然时效状态下使用。由于自然时效缓慢，为加速时效过程，可采用在 100（下保温 $5 \sim 6\mathrm{h}$ 的人工时效制度。  
5.3.2 为了消除铸造应力，可采用两种热处理制度：(1) $175^{\circ} \mathrm{C} \pm 5^{\circ} \mathrm{C}, 5 \sim 10 \mathrm{~h}$ ; (2) $250 \sim 300^{\circ} \mathrm{C}, 10 \mathrm{~h}$ 。  
5.4 表面处理工艺 可采用阳极氧化表面处理提高腐蚀稳定性，但压铸件不能进行阳极氧化。可采取涂漆保护。  
5.5 切削加工与磨削性能 合金中含锌量较高，其加工性能优于其他铝硅和铝硅镁系铸造铝合金。

# 6 功能考核试验

# 7 使用建议

选用、

# 参考文献

1 程兰征等.物理化学.上海：上海科学技术出版社，1980  
2 航空材料手册编写组.航空材料手册（上）北京：国防工业出版社，1972  
3铸造手册编委会.铸造手册：铸造非铁合金.北京：机械工业出版社，1993  
4 Kbacor.Φ.II.,ΦpuLIOUepe.II.H.，IpomBnueHne IepOpMpy Mbc Cpuhen H, HteHbE A.HOMHHBcCuiabB, Metay pruaar, 1972   
5 KooHoe B. H. F., AapoiipoohIOCTb, HrOHTbIX A HOMHHeBHX CytarO Meta.typn34at,1964

图片摘要：该图片与镁合金篇编辑委员会；主任委员 余应梅这部分内容相关。
![](images/c7c69a93adea94b205164d629eb420d78274176bc41129d629a1966286cc38c4.jpg)

# 镁合金篇编辑委员会

主任委员 余应梅

委员（按姓氏笔画排序）

朱正群 李世杰 吕杰 阮湄江

邹长林 杨凯 陈国胜 崔尔信

蒋敏

编辑刘国利 强俊

编写、审校人员 （按姓氏笔画排序）

王英杰 吕杰 阮湄江 杨凯

余应梅 邹振楚 袁成祺 崔尔信

葛来春 蒋敏

材料标准审校 刘世兴

# 第1版编写、审校人员名单

余应梅 鲁立奇 袁成祺 赵普 赵志远

张锡卿 程家宁

镁合金是最轻的金属结构材料, 其密度为 $1.75 \sim 1.85 \mathrm{~g} / \mathrm{cm}^{3}$ 。用于航空、航天飞行器中可减轻结构重量, 用于高速运行的零件可减小惯性力。镁合金的强度和弹性模量比钢、铝合金低, 但有高的比强度和比刚度, 在相同重量的构件中, 采用镁合金可使构件获得更高的刚度。镁合金有很好的阻尼性能, 吸收冲击和振动的能力高, 适宜制造承受冲击载荷和振动的零部件。镁合金具有优良的切削加工性能, 有利于零件的机械加工成形。除了结构上的用途外, 镁合金还有许多非结构上的应用。由于镁及其合金具有高的负电性, 可作为牺牲阳极材料, 防止其他金属的腐蚀, 保护重要的金属构件不受腐蚀而破坏。镁合金可用作为电池及蓄电池材料; 镁可用作铝、锌、铅和其他有色合金中的合金化元素。镁在镍合金及铜合金冶炼中作为除氧剂和脱硫剂, 在钢铁工业中作脱硫剂和球墨铸铁的球化剂, 在铍、钛、铪和铀的冶炼中用作还原剂。此外, 还可用来制作烟火。

镁合金的化学性能活泼，在熔炼浇铸时必须采用熔剂或惰性气体保护，以防止合金液氧化燃烧。在铸造零件时，为防止合金的氧化燃烧，以及与造型材料及造型材料中的水分相互作用，除严格控制造型材料中的含水量外，还必须在造型材料中添加适量的阻化剂。以阻止这种反应的产生。常用的阻化剂有氟化物（氟硼酸铵、酸性氟化铵）、硫磺、硼酸、烷基磺酸钠等。型芯材料中通常加入硫磺和硼酸。镁合金溶液不得与水接触，否则将引起燃烧或爆炸。镁合金零件和制品固溶热处理时也必须在保护气氛中进行。可在炉中装入适量的硫铁矿或菱镁矿，也可直接通入二氧化碳或氩气。

镁合金耐腐蚀性能较低，尤其是镁合金铸件或铸锭中的氯化物熔剂夹杂可导致镁合金制品的耐腐蚀性能大幅度降低。为了提高镁合金的耐蚀性，国外已采用无熔剂熔炼工艺，这是在惰性气体保护下的熔炼工艺，我国还未正式用于生产。

影响镁合金耐蚀性的另一重要因素是合金成分中的杂质含量。杂质中铁、镍、钴、铜对镁合金的耐蚀性影响最大。国外对镁合金多种杂质含量限制很严，出现了一批高纯耐蚀镁合金，如美国的AZ91E和俄罗斯的M.14H.9、M.15H.9等，这些高纯镁合金的耐蚀性能明显优于普通的低纯镁合金。
