Repository: C-zj02/CFD-claw

<div align="center">

**English** | [中文](#中文版) | [Français](README_FR.md) | [Русский](README_RU.md) | [हिन्दी](README_HI.md) | [العربية](README_AR.md) | [Português](README_PT.md)

# 🚀 Claude Code Python

**A Complete Python Reimplementation Based on Real Claude Code Source**

*From TypeScript Source → Rebuilt in Python with ❤️*

***
**🔥 Active Development • New Features Weekly 🔥**

</div>

***

## 🎯 What is This?

**Clawd Code** is a **complete Python rewrite** of Claude Code, based on the **real TypeScript source code**.

File: RAG-data/中国航空材料手册(第2版) 第4卷 钛合金 铜合金001-200.pdf-b4903744-8c00-4256-a6b1-ad96b4ae46a6.md (part 4 of 12)
# 中国航空机械手册
<table><tr><td>品种</td><td>状态</td><td>取样方向</td><td>θ/C</td><td>σb/MPa</td><td>Kt</td><td>R</td><td>N/周</td><td>σD/MPa</td><td>品种</td><td>状态</td><td>取样方向</td><td>θ/C</td><td>σb/MPa</td><td>Kt</td><td>R</td><td>N/周</td><td>σD/MPa</td></tr><tr><td>板材</td><td>固溶时效</td><td>T</td><td>20</td><td>761</td><td>1</td><td>0</td><td>10^7</td><td>570</td><td rowspan="2">棒材</td><td rowspan="2">固溶时效</td><td rowspan="2">L</td><td rowspan="2">20</td><td rowspan="2">792</td><td>1</td><td>-1</td><td>10^7</td><td>470</td></tr><tr><td>棒材</td><td>退火</td><td>L</td><td>20</td><td>638</td><td>1</td><td>-1</td><td>10^7</td><td>280</td><td>3.3</td><td>-1</td><td>10^7</td><td>200</td></tr></table>

# 3.5 弹性性能

3.5.1 弹性模量 见表3-17。

表3-17[6]  

<table><tr><td>品种</td><td>δ/mm</td><td>状态</td><td>取样方向</td><td>θ/℃</td><td>E/GPa</td><td>品种</td><td>δ/mm</td><td>状态</td><td>取样方向</td><td>θ/℃</td><td>E/GPa</td></tr><tr><td rowspan="5">板材</td><td rowspan="5">1.25</td><td rowspan="5">退火</td><td rowspan="5">L</td><td>20</td><td>104</td><td rowspan="5">板材</td><td rowspan="5">1.25</td><td rowspan="5">退火</td><td rowspan="5">T</td><td>20</td><td>109</td></tr><tr><td>100</td><td>100</td><td>100</td><td>105</td></tr><tr><td>200</td><td>91</td><td>200</td><td>99</td></tr><tr><td>300</td><td>83</td><td>300</td><td>92</td></tr><tr><td>350</td><td>80</td><td>350</td><td>88</td></tr></table>

# 4 组织结构

4.1 相变温度 $\alpha +\beta \rightarrow \beta$ 转变温度为 $895^{\circ}\mathrm{C}\pm 10^{\circ}\mathrm{C}^{[1]}$   
4.2 时间-温度-组织转变曲线  
4.3 合金组织结构 合金在室温下的平衡组织主要为 $\alpha$ 相，并有少量的 $\mathrm{Ti}_{2}\mathrm{Cu}$ 相。从 $\alpha +\beta$ 相区的下部(例如 $805\mathrm{C}$ )快速冷却时，得到过饱和的 $\alpha$ 相，在时效过程中过饱和的 $\alpha$ 相分解成 $\alpha$ 相和 $\mathrm{Ti}_{2}\mathrm{Cu}$ 相。

# 5 工艺性能与要求

# 5.1 成形性能

5.1.1 板材成形性能 TA13合金板材在退火或固溶处理状态下可进行弯曲、拉深和旋压等冷成形，也可进行加热成形，最好选择 $350^{\circ}\mathrm{C}$ 以下温度，将对随后的 $400\sim 475^{\circ}\mathrm{C}$ 范围的时效无影响。  
5.1.2 变形抗力 TA13 合金的变形抗力较低，在 $800^{\circ}\mathrm{C}$ 为 $12\mathrm{MPa}$ ， $850^{\circ}\mathrm{C}$ 仅为 $7\mathrm{MPa}^{[4]}$ ，这比 TC4 合金在 $950^{\circ}\mathrm{C}$ 下的变形抗力还要低。  
5.1.3 热变形工艺规范 见表5-1。

表5-1  

<table><tr><td>热变形类型</td><td>加热温度/℃</td><td>终止温度/℃</td><td>一火变形量/%</td><td>热变形类型</td><td>加热温度/℃</td><td>终止温度/℃</td><td>一火变形量/%</td></tr><tr><td>铸锭开坯</td><td>950~1050</td><td>750</td><td>30~50</td><td>环形件轧制</td><td>820~860</td><td>650</td><td>40~70</td></tr><tr><td>坯料锻造</td><td>950</td><td>700</td><td>40~70</td><td>锻锤模锻</td><td>850~880</td><td>700</td><td>40~70</td></tr></table>

5.2 焊接性能 TA13合金可应用于焊接结构，一般采用钨极氩弧焊、电子束焊、电阻焊、闪光焊和压焊。在适当控制焊接技术的情况下，TA13合金很容易焊接，其接头强度系数可达 $100\%$ ，但拉伸和弯曲延性略有降低。  
5.3 零件热处理工艺 零件采用退火状态的合金，经过机加工或焊接的零件应进行去应力退火。如果零件采用固溶时效状态，则用预先固溶处理的薄板进行成形及焊接，然后再将制成的零件时效。复杂的零件为防止变形可使用合适的夹具进行约束时效。

# 6 功能考核试验

# 7 使用建议

建议在发动机上推荐选用TA13钛合金。

# 参考文献

1 Boyer Rodney, Welsch Gerhard, Collings E W. Materials Properties Handbook: Titanium Alloys. ASM International, 1994. 415, 416   
2宝鸡有色金属加工厂.TA13钛合金检验数据汇编.1999  
3 西安航空发动机(集团)有限公司.TA13钛合金检验数据汇编.1999  
4 北京航空材料研究所编译. 英国 IMI 钛合金. 1978  
5 北京航空材料研究院.TA13钛合金环轧件应用研究小结.2000  
6 北京航空材料研究所. 斯贝(MK202型)发动机材料及热加工工艺情况分析. 1982

编写 杜娟 孙福生

审校 王庆如 马济民

# TC1

# 1 概述

TC1合金是一种低强度、高塑性近 $\alpha$ 型钛合金，含有 $2\% \alpha$ 稳定元素Al和 $1.5\% \beta$ 稳定元素Mn。该合金具有良好的工艺塑性、焊接性能和热稳定性，在航空和航天工业中获得了广泛应用。该合金长时间工作温度可达 $350^{\circ}\mathrm{C}$ 。  
TC1合金的主要半成品是板材、带材、棒材、管材、锻件、型材和丝材等。合金在退火状态下使用，不能采用固溶时效处理进行强化。该合金最适合于制造板材冲压与焊接的零件。

1.1 材料牌号 TC1。  
1.2 相近牌号 OT4-1（俄罗斯）。

1.3 材料的技术标准

GB/T3620.1—1994 《钛及钛合金牌号和化学成分》

GB/T3620.2—1994《钛及钛合金加工产品化学成分及成分允许偏差》

GB/T3621—1994 《钛及钛合金板材》

GJB 2505—1995 《航空用钛及钛合金板、带材规范》

GB/T3623—1998 《钛及钛合金丝》

GB/T2965—1996 《钛及钛合金棒材》

GJB 2218—1994 《航空用钛及钛合金棒材和锻坯规范》

OCT1 90218-1976 《钛合金板材技术要求》

1.4 化学成分 GB/T3620.1—1994规定的化学成分见表1-1。

%

表1-1  

<table><tr><td colspan="3">合金元素</td><td colspan="7">杂质 不大于</td></tr><tr><td rowspan="2">Al</td><td rowspan="2">Mn</td><td rowspan="2">Ti</td><td rowspan="2">Fe</td><td rowspan="2">C</td><td rowspan="2">N</td><td rowspan="2">H</td><td rowspan="2">O</td><td colspan="2">其他元素①</td></tr><tr><td>单个</td><td>总和</td></tr><tr><td>1.0~2.5</td><td>0.7~2.0</td><td>余量</td><td>0.30</td><td>0.10</td><td>0.05</td><td>0.012</td><td>0.15</td><td>0.10</td><td>0.40</td></tr></table>

① 产品出厂时供方可不检验其他元素，用户要求并在合同中注明时应予以检验。

# 1.5 热处理制度

1.5.1 退火 板材和板材零件: $580 \sim 750^{\circ} \mathrm{C}, 0.5 \sim 2 \mathrm{~h}$ , 空冷; 棒材和锻件: $700 \sim 850^{\circ} \mathrm{C}, 1 \sim 2 \mathrm{~h}$ , 空冷。  
1.5.2 真空退火 $600 \sim 700^{\circ} \mathrm{C}, 0.5 \sim 2 \mathrm{~h}$ , 炉冷至 $200^{\circ} \mathrm{C}$ 以下允许出炉空冷。炉内绝对压强应不大于 $9 \times 10^{-2} \mathrm{~Pa}$ 。  
1.5.3 去应力退火 去除零件冲压成形、焊接和机械加工时形成的内应力退火： $520\sim 560^{\circ}\mathrm{C},0.5\sim 2\mathrm{h}$ ，空冷。去应力退火可以在空气炉或真空炉中进行。

1.6 品种规格与供应状态 见表1-2。

1.7 熔炼与铸造工艺 铸锭应该经过两次真空自耗电极电弧炉熔炼。合金元素Mn以Al-Mn中间合金方式加入。一次熔炼在真空中进行，二次熔炼在氩气气氛中进行。  
1.8 应用概况与特殊要求 TC1 钛合金在国内是 20 世纪 60 年代初期开始研制生产的, 现已广泛用于制造飞机结构和航空发动机中的各种板材冲压成形零件及蒙皮等。

表1-2  

<table><tr><td>技术标准</td><td>品种</td><td>δ或d/mm</td><td>供应状态</td><td>技术标准</td><td>品种</td><td>δ或d/mm</td><td>供应状态</td></tr><tr><td rowspan="3">GB/T 3621-1994</td><td rowspan="3">板材</td><td>0.3~4.0</td><td>Y,M</td><td rowspan="2">GB/T 3623-1998</td><td rowspan="2">丝材</td><td rowspan="2">0.1~7.0</td><td rowspan="2">Y,R,M</td></tr><tr><td rowspan="2">4.1~60.0</td><td rowspan="2">R,M</td></tr><tr><td rowspan="3">GB/T 2965-1996</td><td rowspan="3">棒材</td><td rowspan="2">8~200</td><td rowspan="2">R,M</td></tr><tr><td rowspan="3">GJB 2505-1995</td><td rowspan="2">板材</td><td>0.3~4.0</td><td>Y,M</td></tr><tr><td>4.1~30.0</td><td>R,M</td><td>8~20</td><td>Y,M</td></tr><tr><td>带材</td><td>0.3~2.0</td><td>Y,M</td><td>GJB 2218-1994</td><td>棒材</td><td>21~220</td><td>R</td></tr></table>

# 2 物理及化学性能

# 2.1 热性能

2.1.1 熔化温度范围 约 $1630^{\circ}\mathrm{C}^{[1]}$   
2.1.2 热导率 见表2-1。

表2-1[2]   

<table><tr><td>θ/C</td><td>20</td><td>100</td><td>200</td><td>300</td><td>400</td><td>500</td><td>600</td></tr><tr><td>λ/(W/(m·°C))</td><td>10.2</td><td>10.5</td><td>11.3</td><td>12.2</td><td>13.4</td><td>14.7</td><td>16.3</td></tr></table>

2.1.3 比热容 见表2-2。  
2.1.4 线膨胀系数 见表2-3。

表2-2[2]  

<table><tr><td>θ/℃</td><td>100</td><td>200</td><td>300</td><td>400</td><td>500</td><td>600</td></tr><tr><td>c/(J/(kg·℃))</td><td>503</td><td>566</td><td>628</td><td>670</td><td>755</td><td>838</td></tr></table>

2.2 密度 $\rho = 4.55\mathrm{g / cm}^{3[2]}$

表2-3[2]  

<table><tr><td>θ/℃</td><td>20~100</td><td>20~200</td><td>20~300</td><td>20~400</td><td>20~500</td><td>20~600</td></tr><tr><td>α1/10-6C-1</td><td>8.0</td><td>8.3</td><td>8.5</td><td>8.8</td><td>8.9</td><td>9.1</td></tr></table>

2.3 电性能 电阻率见表2-4。  
2.4 磁性能 无磁性。  
2.5 化学性能

表2-4[1]  

<table><tr><td>θ/℃</td><td>20</td><td>100</td><td>200</td><td>300</td><td>400</td><td>500</td></tr><tr><td>ρ/(μΩ·m)</td><td>1.01</td><td>1.21</td><td>1.32</td><td>1.44</td><td>1.53</td><td>1.60</td></tr></table>

2.5.1 抗氧化性能 与工业纯钛相近。  
2.5.2 耐腐蚀性能 与工业纯钛相近。

# 3 力学性能

3.1 技术标准规定的性能 见表3-1。  
3.2 室温及各种温度下的力学性能

3.2.1 硬度 退火状态的室温硬度HBS $210\sim 250^{[3]}$   
3.2.2 拉伸性能  
3.2.2.1 板材的室温拉伸性能统计值见表3-2。

表3-1  

<table><tr><td rowspan="3">技术标准</td><td rowspan="3">品种</td><td rowspan="3">状态</td><td rowspan="3">δ或d/mm</td><td rowspan="3">取样方向</td><td colspan="5">室温</td><td colspan="2">350℃</td><td colspan="2">400℃</td></tr><tr><td>σb/MPa</td><td>σP0.2/MPa</td><td>δ5/%</td><td>ψ/%</td><td>α/(°)</td><td>σb/MPa</td><td>σ100/MPa</td><td>σb/MPa</td><td>σ100/MPa</td></tr><tr><td colspan="9">不小于</td></tr><tr><td rowspan="4">GB/T 3621-1994</td><td rowspan="4">板材</td><td rowspan="4">退火</td><td>0.5~1.0</td><td rowspan="4">T</td><td>590~735</td><td>-</td><td>25</td><td>-</td><td>100</td><td>340</td><td>320</td><td>310</td><td>295</td></tr><tr><td>1.1~2.0</td><td>590~735</td><td>-</td><td>25</td><td>-</td><td>70</td><td>340</td><td>320</td><td>310</td><td>295</td></tr><tr><td>2.1~5.0</td><td>590~735</td><td>-</td><td>20</td><td>-</td><td>60</td><td>340</td><td>320</td><td>310</td><td>295</td></tr><tr><td>5.1~10.0</td><td>590~735</td><td>-</td><td>20</td><td>-</td><td>-</td><td>340</td><td>320</td><td>310</td><td>295</td></tr><tr><td rowspan="4">GJB 2505-1995</td><td rowspan="4">板材(带材)</td><td rowspan="4">退火</td><td>0.5~1.0</td><td rowspan="4">T(L)</td><td>590~735</td><td>460</td><td>25</td><td>-</td><td>100</td><td>340</td><td>320</td><td>310</td><td>295</td></tr><tr><td>1.1~2.0</td><td>590~735</td><td>460</td><td>25</td><td>-</td><td>70</td><td>340</td><td>320</td><td>310</td><td>295</td></tr><tr><td>2.1~5.0</td><td>590~735</td><td>460</td><td>20</td><td>-</td><td>60</td><td>340</td><td>320</td><td>310</td><td>295</td></tr><tr><td>5.1~10.0</td><td>590~735</td><td>460</td><td>20</td><td>-</td><td>-</td><td>340</td><td>320</td><td>310</td><td>295</td></tr><tr><td>GB/T 3623-1996</td><td>丝材①</td><td>退火</td><td>0.1~7.0</td><td>L</td><td>实测</td><td>-</td><td>实测</td><td>-</td><td>-</td><td>-</td><td>-</td><td>-</td><td>-</td></tr><tr><td>GB/T 2965-1996</td><td>棒材</td><td>退火</td><td>8~90</td><td>L</td><td>585</td><td>460</td><td>15</td><td>30</td><td>-</td><td>345</td><td>325</td><td>-</td><td>-</td></tr><tr><td>GJB 2218-1994</td><td>棒材</td><td>退火</td><td>21~100</td><td>L</td><td>585</td><td>-</td><td>15</td><td>30</td><td>-</td><td>-</td><td>-</td><td>-</td><td>-</td></tr></table>

$①$ 焊丝不检验力学性能。

表3-2[4.8]  

<table><tr><td colspan="2">技术标准</td><td colspan="8">GJB 2505-1995</td></tr><tr><td colspan="2">品种</td><td colspan="8">板材</td></tr><tr><td colspan="2">规格</td><td colspan="8">δ0.5~2.0mm</td></tr><tr><td colspan="2">状态</td><td colspan="8">退火</td></tr><tr><td>拉伸性能</td><td>取样方向</td><td>S</td><td>A</td><td>B</td><td>-</td><td>s</td><td>Cv</td><td>n</td><td>炉批数</td></tr><tr><td>σb/MPa</td><td>T</td><td>590</td><td>591</td><td>632</td><td>686</td><td>36.5</td><td>0.053</td><td>143</td><td>47</td></tr><tr><td>σP0.2/MPa</td><td>T</td><td>460</td><td>-</td><td>-</td><td>639</td><td>39.0</td><td>0.061</td><td>38</td><td>10</td></tr><tr><td>δs/%</td><td>T</td><td>25</td><td>-</td><td>-</td><td>37.6</td><td>7.38</td><td>0.196</td><td>143</td><td>47</td></tr></table>

# 3.2.2.2 各种温度下的拉伸性能见表3-3。

表3-3[1]  

<table><tr><td rowspan="2">品种</td><td rowspan="2">δ/mm</td><td rowspan="2">状态</td><td rowspan="2">θ/℃</td><td colspan="2">σb/MPa</td><td colspan="2">δ5/%</td><td rowspan="2">品种</td><td rowspan="2">δ/mm</td><td rowspan="2">状态</td><td rowspan="2">θ/℃</td><td colspan="2">σb/MPa</td><td colspan="2">δ5/%</td></tr><tr><td>L</td><td>T</td><td>L</td><td>T</td><td>L</td><td>T</td><td>L</td><td>T</td></tr><tr><td rowspan="5">板材</td><td rowspan="5">1.5</td><td rowspan="5">退火</td><td>20</td><td>652</td><td>647</td><td>30.5</td><td>32.0</td><td rowspan="5">板材</td><td rowspan="5">1.5</td><td rowspan="5">退火</td><td>500</td><td>348</td><td>333</td><td>42.0</td><td>45.5</td></tr><tr><td>100</td><td>569</td><td>549</td><td>31.0</td><td>33.5</td><td>600</td><td>181</td><td>216</td><td>133.5</td><td>101.0</td></tr><tr><td>200</td><td>505</td><td>476</td><td>31.5</td><td>31.5</td><td>700</td><td>83</td><td>72</td><td>195.5</td><td>131.0</td></tr><tr><td>300</td><td>456</td><td>431</td><td>23.5</td><td>24.5</td><td>800</td><td>29</td><td>28</td><td>213.0</td><td>206.5</td></tr><tr><td>400</td><td>431</td><td>412</td><td>23.0</td><td>26.0</td><td>-</td><td>-</td><td>-</td><td>-</td><td>-</td></tr></table>

3.2.2.3 不同温度真空退火后的拉伸性能见表3-4和图3-1。  
3.2.2.4 不同温度空气退火后的拉伸性能见表3-5和图3-1。

表3-4[6]  

<table><tr><td rowspan="2">品种</td><td rowspan="2">δ/mm</td><td rowspan="2">状态</td><td rowspan="2">取样方向</td><td rowspan="2">退火温度/℃</td><td colspan="2">20℃</td><td colspan="2">400℃</td><td rowspan="2">品种</td><td rowspan="2">δ/mm</td><td rowspan="2">状态</td><td rowspan="2">取样方向</td><td rowspan="2">退火温度/℃</td><td colspan="2">20℃</td><td colspan="2">400℃</td></tr><tr><td>σb/MPa</td><td>δ5/%</td><td>σb/MPa</td><td>δ5/%</td><td>σb/MPa</td><td>δ5/%</td><td>σb/MPa</td><td>δ5/%</td></tr><tr><td rowspan="5">板材</td><td rowspan="5">0.8</td><td rowspan="5">真空退火(1h)</td><td rowspan="5">T</td><td>未退火</td><td>942</td><td>13.1</td><td>-</td><td>-</td><td rowspan="5">板材</td><td rowspan="5">0.8</td><td rowspan="5">真空退火(1h)</td><td rowspan="5">T</td><td>650</td><td>657</td><td>32.3</td><td>401</td><td>21.7</td></tr><tr><td>300</td><td>920</td><td>14.4</td><td>-</td><td>-</td><td>700</td><td>648</td><td>32.9</td><td>385</td><td>22.3</td></tr><tr><td>500</td><td>833</td><td>21.4</td><td>-</td><td>-</td><td>750</td><td>614</td><td>35.3</td><td>384</td><td>24.5</td></tr><tr><td>550</td><td>798</td><td>22.2</td><td>-</td><td>-</td><td>800</td><td>629</td><td>33.3</td><td>380</td><td>22.3</td></tr><tr><td>600</td><td>726</td><td>26.8</td><td>-</td><td>-</td><td>850</td><td>611</td><td>34.1</td><td>-</td><td>-</td></tr></table>

表 $3 - 5^{[6]}$   

<table><tr><td rowspan="2">品种</td><td rowspan="2">δ/mm</td><td rowspan="2">状态</td><td rowspan="2">取样方向</td><td rowspan="2">退火温度/℃</td><td colspan="2">20℃</td><td colspan="2">400℃</td><td rowspan="2">品种</td><td rowspan="2">δ/mm</td><td rowspan="2">状态</td><td rowspan="2">取样方向</td><td rowspan="2">退火温度/℃</td><td colspan="2">20℃</td><td colspan="2">400℃</td></tr><tr><td>σb/MPa</td><td>δ5/%</td><td>σb/MPa</td><td>δ5/%</td><td>σb/MPa</td><td>δ5/%</td><td>σb/MPa</td><td>δ5/%</td></tr><tr><td rowspan="5">板材</td><td rowspan="5">0.8</td><td rowspan="5">空气退火(20min)</td><td rowspan="5">T</td><td>未退火</td><td>942</td><td>13.1</td><td>-</td><td>-</td><td rowspan="5">板材</td><td rowspan="5">0.8</td><td rowspan="5">空气退火(20min)</td><td rowspan="5">T</td><td>650</td><td>757</td><td>30.2</td><td>452</td><td>21.3</td></tr><tr><td>300</td><td>957</td><td>13.8</td><td>-</td><td>-</td><td>700</td><td>686</td><td>31.9</td><td>421</td><td>22.0</td></tr><tr><td>500</td><td>907</td><td>20.3</td><td>-</td><td>-</td><td>750</td><td>672</td><td>31.5</td><td>428</td><td>17.6</td></tr><tr><td>550</td><td>877</td><td>19.7</td><td>-</td><td>-</td><td>800</td><td>651</td><td>32.4</td><td>428</td><td>19.0</td></tr><tr><td>600</td><td>827</td><td>23.0</td><td>-</td><td>-</td><td>850</td><td>680</td><td>28.6</td><td>-</td><td>-</td></tr></table>

图3-1 退火温度对TC1合金板材室温拉伸性能的影响[6]  
图片摘要：该图主要展示 3 1 退火温度对TC1合金板材室温拉伸性能的影响[6]。
![](images/01c1cec195f8b12bde79498a69b4ba8b36c2d7f697fe9846d325ed1ee616fe5a.jpg)  
$\odot, \Delta$ 一空气退火；  
$\bullet \cdot \triangle$ 一真空退火；  
a一冷作硬化；  
$\mathrm{a}\sim \mathrm{b}$ 一恢复阶段；  
$\mathbf{b}\sim \mathbf{c}$ 一再结晶阶段；  
$\mathbf{c}\sim \mathbf{d}$ 一聚合再结晶阶段；  
$a \sim b'$ ——恢复阶段；  
$\mathbf{b}^{\prime}\sim \mathbf{c}^{\prime}$ 一再结晶阶段；  
$\mathbf{c}^{\prime}\sim \mathbf{d}^{\prime}$ 一聚合再结晶阶段

3.2.3 冲击性能 室温冲击韧性见表3-6。  
3.2.4 弯曲性能 室温弯曲角见表3-7。  
3.2.5 热稳定性  
3.2.5.1 试样热暴露后的室温力学性能见表3-8。

表3-6[7]  

<table><tr><td>品种</td><td>状态</td><td>d/mm</td><td>取样方向</td><td>akU/(kJ/m2)</td></tr><tr><td rowspan="3">棒材</td><td rowspan="3">退火</td><td>30</td><td rowspan="3">L</td><td>541</td></tr><tr><td>70</td><td>513</td></tr><tr><td>90</td><td>486</td></tr></table>

表3-7[1,8]  

<table><tr><td>品种</td><td>δ/mm</td><td>状态</td><td>取样方向</td><td>α(D=3δ)/(°)</td><td>品种</td><td>δ/mm</td><td>状态</td><td>取样方向</td><td>α(D=3δ)/(°)</td></tr><tr><td rowspan="3">板材</td><td rowspan="3">0.8</td><td rowspan="3">退火</td><td>L</td><td>108</td><td rowspan="3">板材</td><td rowspan="3">1.5</td><td rowspan="3">退火</td><td>L</td><td>121</td></tr><tr><td>45°</td><td>123</td><td>T</td><td>132</td></tr><tr><td>T</td><td>129</td><td></td><td></td></tr></table>

表3-8[9]  
表3-9[9]  

<table><tr><td rowspan="2">品种</td><td rowspan="2">δ/mm</td><td rowspan="2">状态</td><td rowspan="2">取样方向</td><td colspan="2">热暴露条件</td><td rowspan="2">σb/MPa</td><td rowspan="2">δ1c/%</td><td rowspan="2">α/(°)</td><td rowspan="2">品种</td><td rowspan="2">δ/mm</td><td rowspan="2">状态</td><td rowspan="2">取样方向</td><td colspan="2">热暴露条件</td><td rowspan="2">σb/MPa</td><td rowspan="2">δ10/%</td><td rowspan="2">α/(°)</td></tr><tr><td>θ/C</td><td>t/h</td><td>θ/C</td><td>t/h</td></tr><tr><td rowspan="6">板材</td><td rowspan="6">2.0</td><td rowspan="6">退火</td><td rowspan="6">T</td><td colspan="2">未暴露</td><td>706</td><td>17.0</td><td>85</td><td rowspan="6">板材</td><td rowspan="6">2.0</td><td rowspan="6">退火</td><td rowspan="6">T</td><td rowspan="6">300</td><td>3000</td><td>726</td><td>18.0</td><td>74</td></tr><tr><td rowspan="5">200</td><td>3000</td><td>716</td><td>16.5</td><td>75</td><td>5000</td><td>735</td><td>16.0</td><td>77</td></tr><tr><td>5000</td><td>726</td><td>14.5</td><td>81</td><td>10000</td><td>745</td><td>16.0</td><td>72</td></tr><tr><td>10000</td><td>726</td><td>15.0</td><td>70</td><td>20000</td><td>745</td><td>16.0</td><td>81</td></tr><tr><td>20000</td><td>726</td><td>16.0</td><td>82</td><td>30000</td><td>745</td><td>17.0</td><td>81</td></tr><tr><td>30000</td><td>726</td><td>15.0</td><td>99</td><td>-</td><td>-</td><td>-</td><td>-</td></tr></table>

# 3.3 持久和蠕变性能

3.3.1 高温持久性能 见表3-9。  
3.3.2 高温蠕变性能 见表3-10。

# 3.4 疲劳性能

# 3.4.1 高周疲劳

3.4.1.1 旋转弯曲疲劳极限见表3-11。  
3.4.1.2 轴向加载疲劳极限见表3-12。

# 3.5 弹性性能

3.5.1 弹性模量 室温动态弹性模量 $E_{\mathrm{D}} = 118\mathrm{GPa}$ 。静态弹性模量见表3-13。

3.5.2 切变模量 见表3-14。

<table><tr><td>品种</td><td>δ/mm</td><td>状态</td><td>取样方向</td><td>θ/℃</td><td>σ100/MPa</td><td>σ1000/MPa</td><td>σ3000/MPa</td><td>σ5000/MPa</td></tr><tr><td rowspan="3">板材</td><td rowspan="3">1.0</td><td rowspan="3">退火</td><td rowspan="3">T</td><td>300</td><td>431</td><td>422</td><td>422</td><td>422</td></tr><tr><td>350</td><td>333</td><td>314</td><td>-</td><td>-</td></tr><tr><td>400</td><td>284</td><td>265</td><td>-</td><td>-</td></tr></table>

表3-10[9]  

<table><tr><td>品种</td><td>δ/mm</td><td>状态</td><td>取样方向</td><td>θ/℃</td><td>σ0.2/100/MPa</td><td>σ0.2/2000/MPa</td></tr><tr><td rowspan="3">板材</td><td rowspan="3">1.0</td><td rowspan="3">退火</td><td rowspan="3">T</td><td>300</td><td>284</td><td>245</td></tr><tr><td>350</td><td>255</td><td>216</td></tr><tr><td>400</td><td>186</td><td>157</td></tr></table>

表3-11[9]  

<table><tr><td>品种</td><td>δ或d/mm</td><td>状态</td><td>取样方向</td><td>θ/℃</td><td>Kt</td><td>R</td><td>N/周</td><td>σD/MPa</td><td>品种</td><td>δ或d/mm</td><td>状态</td><td>取样方向</td><td>θ/C</td><td>Kt</td><td>R</td><td>N/周</td><td>σD/MPa</td></tr><tr><td rowspan="2">棒材</td><td rowspan="2">24</td><td rowspan="2">退火</td><td rowspan="2">L</td><td rowspan="2">20</td><td>1</td><td>-1</td><td>107</td><td>441</td><td rowspan="2">棒材</td><td rowspan="2">24</td><td rowspan="2">退火</td><td rowspan="2">L</td><td rowspan="2">400</td><td>1</td><td>-1</td><td>107</td><td>275</td></tr><tr><td>2.33</td><td>-1</td><td>107</td><td>343</td><td>2.33</td><td>-1</td><td>107</td><td>127</td></tr></table>

表3-12[1]  

<table><tr><td>品种规格</td><td>δ/mm</td><td>状态</td><td>取样方向</td><td>θ/C</td><td>Kt</td><td>R</td><td>f/Hz</td><td>N/周</td><td>σD/MPa</td></tr><tr><td rowspan="2">板材</td><td rowspan="2">1.5</td><td rowspan="2">退火</td><td>L</td><td>350</td><td>1</td><td>0.1</td><td>100</td><td>10^7</td><td>363</td></tr><tr><td>T</td><td>350</td><td>1</td><td>0.1</td><td>100</td><td>10^7</td><td>363</td></tr></table>

表 3-13[1]  

<table><tr><td>品种</td><td colspan="6">板材</td></tr><tr><td>δ/mm</td><td colspan="6">0.8</td></tr><tr><td>状态</td><td colspan="6">退火</td></tr><tr><td>取样方向</td><td colspan="6">T</td></tr><tr><td>θ/℃</td><td>20</td><td>100</td><td>200</td><td>300</td><td>400</td><td>500</td></tr><tr><td>E/GPa</td><td>127</td><td>123</td><td>116</td><td>110</td><td>104</td><td>99</td></tr></table>

表3-14[1]  

<table><tr><td>品种</td><td colspan="6">板材</td></tr><tr><td>δ/mm</td><td colspan="6">0.8</td></tr><tr><td>状态</td><td colspan="6">退火</td></tr><tr><td>取样方向</td><td colspan="6">T</td></tr><tr><td>θ/℃</td><td>20</td><td>100</td><td>200</td><td>300</td><td>400</td><td>500</td></tr><tr><td>G/GPa</td><td>44</td><td>42</td><td>39</td><td>36</td><td>34</td><td>31</td></tr></table>

# 4 组织结构

4.1 相变温度 $\alpha +\beta \rightarrow \beta$ 转变温度为 $920\sim 930^{\circ}C^{[1]}$   
4.2 时间-温度-组织转变曲线  
4.3 合金组织结构 合金在平衡状态下由 $\alpha$ 相和少量 $\beta$ 相组成。当合金加热至 $\alpha + \beta$ 相区的下部并快速冷却时，得到 $\alpha$ 相和保留 $\beta$ 相；从 $\alpha + \beta$ 相区上部（例如 $910^{\circ} \mathrm{C}$ ）快速冷却时，得到 $\alpha'$ 相和少量 $\alpha$ 相；从 $\beta$ 相区快速冷却时得到 $100\%$ 的马氏体型 $\alpha'$ 相。

# 5 工艺性能与要求

# 5.1 成形性能

5.1.1 不同温度下的变形抗力见表5-1。

表5-1[10]  

<table><tr><td rowspan="2">变形温度/℃</td><td colspan="4">以下变形速率(s-1)的最大变形抗力/MPa</td><td rowspan="2">变形温度/℃</td><td colspan="4">以下变形速率(s-1)的最大变形抗力/MPa</td></tr><tr><td>10-2</td><td>1</td><td>10</td><td>102</td><td>10-2</td><td>1</td><td>10</td><td>102</td></tr><tr><td>700</td><td>123</td><td>277</td><td>301</td><td>308</td><td>1000</td><td>16</td><td>26</td><td>35</td><td>46</td></tr><tr><td>800</td><td>55</td><td>114</td><td>143</td><td>164</td><td>1100</td><td>12</td><td>21</td><td>27</td><td>40</td></tr><tr><td>900</td><td>23</td><td>41</td><td>65</td><td>76</td><td></td><td></td><td></td><td></td><td></td></tr></table>

5.1.2 热变形工艺规范见表5-2。

表5-2  

<table><tr><td>锻造类型</td><td>加热温度/℃</td><td>终锻温度/℃</td><td>一火变形量/%</td><td>锻造类型</td><td>加热温度/℃</td><td>终锻温度/℃</td><td>一火变形量/%</td></tr><tr><td>铸锭开坯</td><td>1000~1150</td><td>≥850</td><td>30~60</td><td rowspan="3">压力机模锻</td><td>880~91</td><td>≥750</td><td>40~70</td></tr><tr><td>坯料锻造 ≤100mm</td><td>900~980</td><td>≥850</td><td>40~70</td><td>900~950</td><td>≥800</td><td>40~70</td></tr><tr><td>&gt;100mm</td><td>900~1000</td><td>≥850</td><td>40~70</td><td></td><td></td><td></td></tr></table>

5.1.3 板材成形性能见表5-3和表5-4。

表5-3[9]  

<table><tr><td colspan="2">δ/mm</td><td>&lt;1.0</td><td>1.0~3.0</td><td>1.6~3.0</td><td>&gt;3.0</td></tr><tr><td rowspan="2">最小弯曲半径</td><td>冷态</td><td>(1.8~2.2)δ</td><td>(2.0~2.5)δ</td><td>-</td><td>(2.5~3.5)δ</td></tr><tr><td>热态①</td><td>(1.3~1.5)δ</td><td>(1.4~1.8)δ</td><td>-</td><td>(1.5~2.0)δ</td></tr><tr><td rowspan="2">极限拉深系数</td><td>冷态</td><td>1.55~1.80</td><td>1.80~1.85</td><td>-</td><td>1.45~1.60</td></tr><tr><td>热态①</td><td>1.7~1.9</td><td>&gt;2.0</td><td>-</td><td>&gt;2.0</td></tr><tr><td rowspan="2">极限翻边系数</td><td>冷态</td><td>1.35~1.50</td><td>1.6~1.7</td><td>1.45~1.55</td><td>1.4</td></tr><tr><td></td><td>(δ0.3~0.7)</td><td>(δ0.8~1.5)</td><td></td><td></td></tr><tr><td rowspan="3">极限压窝系数</td><td>冷态</td><td>12~15</td><td>18~20</td><td>15~18</td><td>-</td></tr><tr><td>热态①</td><td>15~20</td><td>20~25</td><td>22~25</td><td>-</td></tr><tr><td></td><td>(δ0.3~0.7)</td><td>(δ0.8~1.5)</td><td></td><td></td></tr></table>

① 加热温度为 $550 \sim 700^{\circ} \mathrm{C}$ 。

表5-4[1]  

<table><tr><td>δ/mm</td><td>冲头直径d/mm</td><td>杯突深度/mm</td><td>δ/mm</td><td>冲头直径d/mm</td><td>杯突深度/mm</td></tr><tr><td rowspan="2">0.8</td><td>3</td><td>0.60</td><td rowspan="2">0.8</td><td>14</td><td>3.20</td></tr><tr><td>8</td><td>1.15</td><td>20</td><td>6.13</td></tr></table>

5.1.4 一般零件在冷态下成形。当成形较复杂零件时，应采用中间退火，退火温度为 $650 \sim 700^{\circ} \mathrm{C}$ 。复杂零件在热态下成形，加热温度为 $550 \sim 700^{\circ} \mathrm{C}$ ，可以采用电阻加热或氧-乙炔喷灯加热。

# 5.2 焊接性能

5.2.1 手工氩弧焊对接接头的力学性能见表5-5。

表5-5[11]  

<table><tr><td>焊接材料</td><td>δ/mm</td><td>焊前状态</td><td>焊后处理</td><td>焊丝牌号</td><td>θ/℃</td><td>σb/MPa</td><td>η/%</td><td>σ100/MPa</td><td>焊接材料</td><td>δ/mm</td><td>焊前状态</td><td>焊后处理</td><td>焊丝牌号</td><td>θ/C</td><td>σb/MPa</td><td>η/%</td><td>σ100/MPa</td></tr><tr><td rowspan="2">板材</td><td>0.6</td><td rowspan="2">退火,酸洗</td><td rowspan="2">未处理</td><td rowspan="2">TA3</td><td rowspan="2">20</td><td>738</td><td>100</td><td rowspan="2">--</td><td rowspan="2">板材</td><td>1.0</td><td>退火,酸洗</td><td>未处理</td><td>TA3</td><td>20</td><td>770</td><td>100</td><td>-</td></tr><tr><td>0.8</td><td>746</td><td>100</td><td>0.8</td><td>退火,酸洗</td><td>未处理</td><td>TA3</td><td>400</td><td>398</td><td>98</td><td>275</td></tr></table>

5.2.2 自动钨极氩弧焊对接接头的力学性能见表5-6。

表5-6[11]  

<table><tr><td>焊接材料</td><td>材料牌号</td><td>δ/mm</td><td>焊前状态</td><td>焊后处理</td><td>焊丝牌号</td><td>θ/C</td><td>σb/MPa</td><td>η/%</td><td>α/(°)</td></tr><tr><td rowspan="16">板材</td><td rowspan="15">TC1+TC1</td><td rowspan="3">0.6</td><td rowspan="3">退火,酸洗</td><td rowspan="3">未处理</td><td>TA3</td><td rowspan="3">20</td><td>668</td><td>100</td><td>-</td></tr><tr><td>TC1</td><td>688</td><td>100</td><td>75</td></tr><tr><td>不加焊丝</td><td>655</td><td>100</td><td>-</td></tr><tr><td rowspan="3">0.8</td><td rowspan="3">退火,酸洗</td><td rowspan="3">未处理</td><td>TA3</td><td rowspan="3">20</td><td>679</td><td>95</td><td>-</td></tr><tr><td>TC1</td><td>679</td><td>95</td><td>51</td></tr><tr><td>不加焊丝</td><td>689</td><td>95</td><td>-</td></tr><tr><td rowspan="3">1.0</td><td rowspan="3">退火,酸洗</td><td rowspan="3">未处理</td><td>TA3</td><td rowspan="3">20</td><td>729</td><td>100</td><td>-</td></tr><tr><td>TC1</td><td>729</td><td>100</td><td>-</td></tr><tr><td>不加焊丝</td><td>744</td><td>100</td><td>61</td></tr><tr><td rowspan="3">1.5</td><td rowspan="3">退火,酸洗</td><td rowspan="3">未处理</td><td>TA3</td><td rowspan="3">20</td><td>671</td><td>100</td><td>81</td></tr><tr><td>TC1</td><td>654</td><td>100</td><td>60</td></tr><tr><td>不加焊丝</td><td>673</td><td>100</td><td>84</td></tr><tr><td rowspan="3">1.5</td><td rowspan="3">退火,酸洗</td><td rowspan="3">未处理</td><td rowspan="3">TA3</td><td>300</td><td>402</td><td>-</td><td>-</td></tr><tr><td>400</td><td>387</td><td>-</td><td>-</td></tr><tr><td>500</td><td>330</td><td>-</td><td>-</td></tr><tr><td>TC1+TA7</td><td>1.5</td><td>退火,酸洗</td><td>未处理</td><td>TC1</td><td>20</td><td>678</td><td>-</td><td>-</td></tr></table>

5.2.3 点焊接头的单点剪切和正拉强度见表5-7。

表5-7[11]  

<table><tr><td>焊接材料</td><td>δ/mm</td><td>焊前状态</td><td>焊后处理</td><td>核心直径/mm</td><td>θ/℃</td><td>Pr/(N/点)</td><td>Pb/(N/点)</td></tr><tr><td rowspan="10">板材</td><td>0.6+0.6</td><td rowspan="6">真空退火</td><td rowspan="6">未处理</td><td>3.4</td><td rowspan="6">20</td><td>5305</td><td>1353</td></tr><tr><td>0.6+1.0</td><td>4.0</td><td>5698</td><td>1814</td></tr><tr><td>0.8+0.8</td><td>4.2</td><td>7620</td><td>2010</td></tr><tr><td>0.8+0.8+0.8</td><td>6.5</td><td>8208</td><td>-</td></tr><tr><td>1.0+1.0</td><td>6.2</td><td>10836</td><td>2520</td></tr><tr><td>1.5+1.5</td><td>7.3</td><td>16240</td><td>3883</td></tr><tr><td>0.6+0.6</td><td rowspan="2">真空退火</td><td rowspan="2">未处理</td><td>3.4</td><td rowspan="2">350</td><td>3403</td><td>-</td></tr><tr><td>0.8+0.8</td><td>4.2</td><td>5041</td><td>-</td></tr><tr><td>0.6+0.6</td><td rowspan="2">真空退火</td><td rowspan="2">未处理</td><td>3.4</td><td rowspan="2">400</td><td>3423</td><td>-</td></tr><tr><td>0.8+0.8</td><td>4.2</td><td>4335</td><td>-</td></tr></table>

# 5.2.4 缝焊接头的力学性能见表5-8。

表5-8[11]  

<table><tr><td>焊接材料</td><td>δ/mm</td><td>焊前状态</td><td>焊后处理</td><td>θ/℃</td><td>σb/MPa</td><td>η/%</td><td>σ100/MPa</td></tr><tr><td rowspan="6">板材</td><td>0.6</td><td rowspan="4">真空退火</td><td rowspan="4">未处理</td><td rowspan="4">20</td><td>659</td><td>100</td><td>-</td></tr><tr><td>0.8</td><td>668</td><td>95</td><td>-</td></tr><tr><td>1.0</td><td>626</td><td>94</td><td>-</td></tr><tr><td>1.5</td><td>640</td><td>98</td><td>-</td></tr><tr><td>0.8</td><td>真空退火</td><td>未处理</td><td>350</td><td>398</td><td>-</td><td>-</td></tr><tr><td>0.8</td><td>真空退火</td><td>未处理</td><td>400</td><td>389</td><td>-</td><td>275</td></tr></table>

# 6 功能考核试验

# 7 使用建议

建议在各种型号的飞机和发动机上选用TC1钛合金。

# 参考文献

1宝鸡有色金属加工厂.TC1钛合金板材全面性能总结.1983   
2 宁兴龙.苏联钛合金的成分及其物理性能.稀有金属材料与工程,1983.(2): 96~100  
3 北京航空材料研究所编译.苏联钛合金.1965  
4宝鸡有色金属加工厂.TC1钛合金板材检验数据汇编.1999  
5 成都飞机工业(集团)公司. TC1 钛合金板材检验数据汇编. 1999  
6 鞠静敏. TC1 钛合金的再结晶. 航空材料, 1980. (2): $1 \sim 7$   
7宝鸡有色金属加工厂.TC1钛合金检验数据汇编.1986  
8宝鸡有色金属加工厂.TC1钛合金板材生产工艺技术总结.1981  
9 格拉祖诺夫, 莫伊谢耶夫. 结构钛合金. 国营洪都机械厂译. 1977  
10 AHOIIKKHH HΦ,EpMaHOK M 3. IIOJIyΦa6pHKaTbI H3 THTaHOBbIX CIIJABOB. MoCKBa: OHTI BHIJC,1996.161   
11 北京航空材料研究所, 西安航空发动机公司等. 航空材料焊接性能手册. 北京: 国防工业出版社, 1978

编写 王金友 鞠静敏

审校 夏绍玉

# TC2

# 1 概述

TC2合金是一种具有中等强度和较好塑性的近 $\alpha$ 型钛合金，它含有 $4\% \alpha$ 稳定元素Al和 $1.5\% \beta$ 稳定

定元素 $\mathbf{Mn}$ 。这种合金不能进行热处理强化，只在退火状态下使用。TC2合金具有较满意的工艺塑性、焊接性和热稳定性，长期工作温度可达 $350^{\circ}C$ ，短时使用温度为 $750^{\circ}C$ 。

TC2合金的半成品有板材、带材、棒材、管材、锻件和模锻件等。该合金适合于制造板材冲压与焊接的零件等。

1.1 材料牌号 TC2。  
1.2 相近牌号 OT4（俄罗斯）。  
1.3 材料的技术标准

GB/T3620.1—1994 《钛及钛合金牌号和化学成分》

GB/T3620.2—1994《钛及钛合金加工产品化学成分及成分允许偏差》

GB/T3621—1994 《钛及钛合金板材》

GJB 2505—1995 《航空用钛及钛合金板、带材规范》

GB/T2965—1996 《钛及钛合金棒材》

GJB 2218—1994 《航空用钛及钛合金棒材和锻坯规范》

XJ/BS 5160—1997 《航空用TC2钛合金管材》（宝鸡有色金属加工厂）

OCT1 90218—1976 《钛合金板材技术要求》

OCT1 90173—1975 《钛合金轧制棒材技术要求》

1.4 化学成分 GB/T3620.1—1994规定的化学成分见表1-1。

%

表1-1  

<table><tr><td colspan="3">合金元素</td><td colspan="7">杂质 不大于</td></tr><tr><td rowspan="2">Al</td><td rowspan="2">Mn</td><td rowspan="2">Ti</td><td rowspan="2">Fe</td><td rowspan="2">C</td><td rowspan="2">N</td><td rowspan="2">H</td><td rowspan="2">O</td><td colspan="2">其他元素①</td></tr><tr><td>单个</td><td>总和</td></tr><tr><td>3.5~5.0</td><td>0.8~2.0</td><td>余量</td><td>0.30</td><td>0.10</td><td>0.05</td><td>0.012</td><td>0.15</td><td>0.10</td><td>0.40</td></tr></table>

① 产品出厂时供方可不检验其他元素，用户要求并在合同中注明时应予以检验。

1.5 热处理制度 按GJB3763—1999《钛及钛合金热处理规范》的规定。

1.5.1 退火 板材和板材零件: $660 \sim 710^{\circ} \mathrm{C}, 15 \sim 60 \mathrm{~min}$ , 空冷或更慢冷; 棒材、锻件和管材: $740 \sim 790^{\circ} \mathrm{C}, 1 \sim 2 \mathrm{~h}$ , 空冷。  
1.5.2 去应力退火 $545\sim 585^{\circ}C,0.5\sim 6h$ ，空冷或炉冷。  
1.6 品种规格与供应状态 见表1-2。

表1-2  

<table><tr><td>技术标准</td><td>品种</td><td>δ或d/mm</td><td>供应状态</td></tr><tr><td rowspan="2">GB/T 3621-1994</td><td rowspan="2">板材</td><td>0.5~4.0</td><td>Y,M</td></tr><tr><td>4.1~60.0</td><td>R,M</td></tr><tr><td rowspan="3">GJB 2505-1995</td><td rowspan="2">板材</td><td>0.5~4.0</td><td>Y,M</td></tr><tr><td>4.1~30.0</td><td>R,M</td></tr><tr><td>带材</td><td>0.5~2.0</td><td>Y,M</td></tr><tr><td rowspan="2">GB/T 2965-1996</td><td rowspan="2">棒材</td><td>8~200</td><td>R,M</td></tr><tr><td>8~20</td><td>Y,M</td></tr><tr><td>GJB 2218-1994</td><td>棒材</td><td>21~220</td><td>R</td></tr><tr><td>XJ/BS 5160-1997</td><td>管材</td><td>d(22~68)×(1.5~10.0)</td><td>M</td></tr></table>

1.7 熔炼与铸造工艺 合金应经过两次真空自耗电极电弧炉熔炼。一次熔炼在真空中进行，二次熔炼需在氩气中进行。  
1.8 应用概况与特殊要求 TC2合金在我国从20世纪60年代开始工业性生产。板材冲压件，如飞机的机尾罩前段蒙皮和发动机的下罩等零件，已在航空工业中获得应用。

# 2 物理及化学性能

# 2.1 热性能

2.1.1 热导率 见表2-1。

2.1.2 比热容 见表2-2。

2.1.3 线膨胀系数 见表2-3。

2.2 密度 $\rho = 4.55\mathrm{g / cm}^{3[2]}$

2.3 电性能 室温电阻率 $\rho = 1.38\mu \Omega \cdot \mathrm{m}^{[2]}$ ； $100^{\circ}\mathrm{C}$ 电阻率 $\rho = 1.46\mu \Omega \cdot \mathrm{m}^{[2]}$ 。

2.4 磁性能 无磁性。

# 2.5 化学性能

表2-1[1]   

<table><tr><td>θ/℃</td><td>20</td><td>100</td><td>200</td><td>300</td><td>400</td><td>500</td><td>600</td></tr><tr><td>λ/(W/(m·℃))</td><td>10.2</td><td>10.4</td><td>11.3</td><td>12.1</td><td>13.4</td><td>14.6</td><td>16.6</td></tr></table>

表2-2[1]  

<table><tr><td>θ/℃</td><td>100</td><td>200</td><td>300</td><td>400</td><td>500</td><td>600</td></tr><tr><td>c/(J/(kg·℃))</td><td>503</td><td>566</td><td>628</td><td>670</td><td>755</td><td>838</td></tr></table>

表2-3[2]  

<table><tr><td>θ/℃</td><td>20~100</td><td>20~200</td><td>20~300</td><td>20~400</td><td>20~500</td><td>20~600</td></tr><tr><td>α1/10-6·C-1</td><td>8.0</td><td>8.3</td><td>8.5</td><td>8.8</td><td>8.9</td><td>9.1</td></tr><tr><td>θ/℃</td><td>100~200</td><td>200~300</td><td>300~400</td><td>400~500</td><td colspan="2">500~600</td></tr><tr><td>α1/10-6·C-1</td><td>8.6</td><td>9.1</td><td>9.6</td><td>9.7</td><td colspan="2">9.8</td></tr></table>

2.5.1 抗氧化性能 与工业纯钛相近。

2.5.2 耐腐蚀性能 与工业纯钛相近。

# 3 力学性能

# 3.1 技术标准规定的性能 见表3-1。

表3-1  

<table><tr><td rowspan="3">技术标准</td><td rowspan="3">品种</td><td rowspan="3">状态</td><td rowspan="3">δ或d/mm</td><td rowspan="3">取样方向</td><td colspan="5">室温</td><td colspan="2">350℃</td><td colspan="2">400℃</td></tr><tr><td>σb/MPa</td><td>σP0.2/MPa</td><td>δs/%</td><td>ψ/%</td><td>α/(°)</td><td>σb/MPa</td><td>σ100/MPa</td><td>σb/MPa</td><td>σ100/MPa</td></tr><tr><td colspan="9">不小于</td></tr><tr><td>GB/T 3621-1994</td><td>板材</td><td>退火</td><td>0.5~1.01.1~2.02.1~5.05.1~10.0</td><td>T</td><td>≥685</td><td>-</td><td>25151212</td><td>-</td><td>806050-</td><td>420</td><td>390</td><td>390</td><td>360</td></tr><tr><td>GJB 2505-1995</td><td>板材(带材)</td><td>退火</td><td>0.5~1.01.1~2.02.1~5.05.1~10.0</td><td>T(L)</td><td>685~920</td><td>620</td><td>25151212</td><td>-</td><td>806050-</td><td>420</td><td>390</td><td>390</td><td>360</td></tr><tr><td>GB/T 2965-1996</td><td>棒材</td><td>退火</td><td>8~90</td><td>L</td><td>≥685</td><td>560</td><td>12</td><td>30</td><td>-</td><td>420</td><td>390</td><td>-</td><td>-</td></tr><tr><td>GJB 2218-1994</td><td>棒材</td><td>退火</td><td>21~100</td><td>L</td><td>≥685</td><td>-</td><td>12</td><td>30</td><td>-</td><td>420</td><td>390</td><td>-</td><td>-</td></tr><tr><td rowspan="2">XJ/BS 5160--1997</td><td rowspan="2">管材</td><td>退火(冷轧)</td><td>(22~62)×(1.5~4.0)</td><td>L</td><td>685~835</td><td>-</td><td>10①</td><td>-</td><td>-</td><td>-</td><td>-</td><td>-</td><td>-</td></tr><tr><td>退火(热轧)</td><td>(48~68)×(6.0~10.0)</td><td>L</td><td>685~835</td><td>-</td><td>8</td><td>-</td><td>-</td><td>-</td><td>-</td><td>-</td><td>-</td></tr></table>

① 断后伸长率为 $\delta_{10}$ 。

# 3.2 室温及各种温度下的力学性能

3.2.1 硬度 退火状态的室温硬度 $\mathrm{HBS207\sim 285^{[2]}}$   
3.2.2 拉伸性能  
3.2.2.1 板材的拉伸性能统计值见表3-2。

表3-2[3]  

<table><tr><td colspan="3">技术标准</td><td colspan="7">GJB 2505-1995</td></tr><tr><td colspan="3">品种</td><td colspan="7">板材</td></tr><tr><td colspan="3">规格</td><td colspan="7">δ0.6~1.5mm</td></tr><tr><td colspan="3">状态</td><td colspan="7">退火</td></tr><tr><td>取样方向</td><td>θ/℃</td><td>拉伸性能</td><td>S</td><td>X</td><td>min</td><td>max</td><td>s</td><td>Cv</td><td>n</td></tr><tr><td rowspan="5">T</td><td rowspan="3">20</td><td>σb/MPa</td><td>685</td><td>767</td><td>—</td><td>—</td><td>18.3</td><td>0.024</td><td>36</td></tr><tr><td>σP0.2/MPa</td><td>620</td><td>721</td><td>—</td><td>—</td><td>25.8</td><td>0.036</td><td>36</td></tr><tr><td>δ5/%</td><td>15或25</td><td>30.3</td><td>—</td><td>—</td><td>3.5</td><td>0.115</td><td>36</td></tr><tr><td>350</td><td>σb/MPa</td><td>420</td><td>509</td><td>474</td><td>545</td><td>—</td><td>—</td><td>28</td></tr><tr><td>400</td><td>σb/MPa</td><td>390</td><td>501</td><td>460</td><td>545</td><td>—</td><td>—</td><td>12</td></tr></table>

3.2.2.2 棒材的室温拉伸性能见表3-3。

表3-3[4]  

<table><tr><td>品种</td><td>d/mm</td><td>状态</td><td>取样方向</td><td>σb/MPa</td><td>σp0.2/MPa</td><td>δ5/%</td><td>ψ/%</td></tr><tr><td>棒材</td><td>25~70</td><td>退火</td><td>L</td><td>829</td><td>704</td><td>18.0</td><td>35.4</td></tr></table>

3.2.2.3 各种温度下的拉伸性能见表3-4。  
3.2.2.4 板材的拉伸应力-应变曲线见图3-1。

表3-4[2.5]  

<table><tr><td rowspan="2">品种</td><td rowspan="2">\( \delta /\mathrm{{mm}} \)</td><td rowspan="2">状态</td><td rowspan="2">\( \theta /{}^{ \circ  }\mathrm{C} \)</td><td>\( {\sigma }_{\mathrm{b}} \)</td><td>\( {\sigma }_{{\mathrm{P}}_{0.2}} \)</td><td>\( {\sigma }_{{\mathrm{P}}_{0.01}} \)</td><td rowspan="2">\( {\delta }_{5}/\% \)</td></tr><tr><td colspan="3">MPa</td></tr><tr><td rowspan="7">板材</td><td rowspan="7">0.5~10</td><td rowspan="7">退火</td><td>20</td><td>784</td><td>686</td><td>471</td><td>28</td></tr><tr><td>250</td><td>539</td><td>441</td><td>284</td><td>30</td></tr><tr><td>300</td><td>510</td><td>431</td><td>275</td><td>29</td></tr><tr><td>350</td><td>500</td><td>412</td><td>275</td><td>26</td></tr><tr><td>400</td><td>490</td><td>382</td><td>235</td><td>26</td></tr><tr><td>450</td><td>471</td><td>-</td><td>-</td><td>25</td></tr><tr><td>500</td><td>431</td><td>304</td><td>206</td><td>29</td></tr><tr><td rowspan="4">板材</td><td rowspan="4">2.0</td><td rowspan="4">退火</td><td>-70</td><td>942</td><td>-</td><td>-</td><td>21.7</td></tr><tr><td>20</td><td>748</td><td>-</td><td>-</td><td>24.6</td></tr><tr><td>400</td><td>531</td><td>-</td><td>-</td><td>27.4</td></tr><tr><td>500</td><td>469</td><td>-</td><td>-</td><td>40.4</td></tr></table>

3.2.3 冲击性能 室温冲击韧性见表3-5。  
3.2.4 弯曲性能 室温弯曲角见表3-6。  
3.2.5 承载性能 见表3-7。  
3.2.6 应力集中 见表3-8。  
3.2.7 热稳定性

图片摘要：该图主要展示 3 1 TC2合金板材退火状态的拉伸应力 应变曲线[2]。
![](images/8b0e7071144b427eb8ea697b499e6427213fe358b95029c87a53c1f0a6636f7f.jpg)  
图3-1 TC2合金板材退火状态的拉伸应力-应变曲线[2]

3.2.7.1 试样热暴露后的室温拉伸性能见表3-9。  
3.3 持久和蠕变性能  
3.3.1 高温持久性能 见表3-10。

表3-6[3]  

<table><tr><td>品种</td><td>δ/mm</td><td>状态</td><td>取样方向</td><td>α(D=3δ)/ (°)</td></tr><tr><td rowspan="3">板材</td><td>0.6</td><td rowspan="3">退火</td><td rowspan="3">T</td><td>91</td></tr><tr><td>0.8</td><td>84</td></tr><tr><td>1.5</td><td>63</td></tr></table>

表3-5[2]  

<table><tr><td>品种</td><td>d/mm</td><td>状态</td><td>取样方向</td><td>aKU/(kJ/m2)</td></tr><tr><td>棒材</td><td>20</td><td>退火</td><td>L</td><td>588</td></tr></table>

表3-7[5]  

<table><tr><td>品种</td><td>δ/mm</td><td>状态</td><td>取样方向</td><td>θ/C</td><td>e/D</td><td>σbru/MPa</td><td>σbry/MPa</td></tr><tr><td rowspan="2">板材</td><td rowspan="2">1.2</td><td rowspan="2">退火</td><td rowspan="2">T</td><td rowspan="2">20</td><td>1.5</td><td>1307</td><td>1060</td></tr><tr><td>2.0</td><td>1375</td><td>1219</td></tr></table>

表3-8[5]  

<table><tr><td>品种</td><td>状态</td><td>θ/℃</td><td>σbH/MPa</td><td>σbH/σb</td></tr><tr><td rowspan="2">棒材</td><td rowspan="2">退火</td><td>20</td><td>1224</td><td>1.60</td></tr><tr><td>350</td><td>808</td><td>1.55</td></tr></table>

表3-9[1,2]  

<table><tr><td rowspan="2">品种</td><td rowspan="2">δ/mm</td><td rowspan="2">状态</td><td colspan="2">热暴露条件</td><td rowspan="2">σb/MPa</td><td rowspan="2">σP0.2/MPa</td><td rowspan="2">δ10/%</td><td rowspan="2">α/(°)</td></tr><tr><td>θ/C</td><td>t/h</td></tr><tr><td rowspan="6">板材</td><td rowspan="6">2.0</td><td rowspan="6">退火</td><td rowspan="6">300</td><td>3000</td><td>853</td><td>755</td><td>13</td><td>69</td></tr><tr><td>5000</td><td>824</td><td>735</td><td>13</td><td>65</td></tr><tr><td>10000</td><td>863</td><td>775</td><td>12.5</td><td>65</td></tr><tr><td>20000</td><td>863</td><td>755</td><td>12</td><td>70</td></tr><tr><td>30000</td><td>863</td><td>-</td><td>12</td><td>69</td></tr><tr><td>-</td><td>-</td><td>-</td><td>-</td><td>-</td></tr></table>

表 $3 - 10^{[2,5]}$   

<table><tr><td rowspan="2">品种</td><td rowspan="2">δ或d/mm</td><td rowspan="2">状态</td><td rowspan="2">θ/°C</td><td>σ100</td><td>σ1000</td><td>σ2000</td><td>σ5000</td><td>σ10000</td><td>σ20000</td></tr><tr><td colspan="6">MPa</td></tr><tr><td rowspan="4">板材</td><td rowspan="4">-</td><td rowspan="4">退火</td><td>250</td><td>-</td><td>510</td><td>510</td><td>510</td><td>510</td><td>-</td></tr><tr><td>300</td><td>-</td><td>741</td><td>471</td><td>471</td><td>471</td><td>471</td></tr><tr><td>350</td><td>-</td><td>451</td><td>451</td><td>-</td><td>-</td><td>-</td></tr><tr><td>400</td><td>-</td><td>422</td><td>-</td><td>-</td><td>-</td><td>-</td></tr></table>

表3-11[2]  

<table><tr><td rowspan="2">品种</td><td rowspan="2">状态</td><td rowspan="2">θ/℃</td><td>σ0.2/100</td><td>σ0.2/500</td><td>σ0.2/1000</td><td>σ0.2/2000</td><td>σ0.2/5000</td></tr><tr><td colspan="5">MPa</td></tr><tr><td rowspan="3">板材</td><td rowspan="3">退火</td><td>400</td><td>196</td><td>-</td><td>-</td><td>-</td><td>-</td></tr><tr><td>450</td><td>49</td><td>-</td><td>-</td><td>-</td><td>-</td></tr><tr><td>-</td><td>-</td><td>-</td><td>-</td><td>-</td><td>-</td></tr></table>

# 3.4 疲劳性能

# 3.4.1 高周疲劳

3.4.1.1 反复弯曲疲劳极限见表3-12。  
3.4.1.2 旋转弯曲疲劳极限见表3-13。  
3.4.1.3 轴向加载疲劳极限见表3-14。

表3-12[2]  

<table><tr><td>品种</td><td>状态</td><td>取样方向</td><td>θ/C</td><td>Kt</td><td>R</td><td>N/周</td><td>σD/MPa</td></tr><tr><td rowspan="3">板材</td><td rowspan="3">退火</td><td rowspan="3">T</td><td>20</td><td rowspan="3">1</td><td rowspan="3">-1</td><td rowspan="3">10^7</td><td>431</td></tr><tr><td>350</td><td>333</td></tr><tr><td>400</td><td>265</td></tr></table>

表3-13[2]  

<table><tr><td>品种</td><td>状态</td><td>取样方向</td><td>θ/℃</td><td>Kt</td><td>R</td><td>N/周</td><td>σD/MPa</td><td>品种</td><td>状态</td><td>取样方向</td><td>θ/℃</td><td>Kt</td><td>R</td><td>N/周</td><td>σD/MPa</td></tr><tr><td rowspan="2">棒材</td><td rowspan="2">退火</td><td rowspan="2">L</td><td rowspan="2">20</td><td>1</td><td rowspan="2">-1</td><td rowspan="2">10^7</td><td>402</td><td rowspan="2">棒材</td><td rowspan="2">退火</td><td rowspan="2">L</td><td rowspan="2">550</td><td>1</td><td rowspan="2">-1</td><td rowspan="2">10^7</td><td>245</td></tr><tr><td>2.2</td><td>353</td><td>2.2</td><td>167</td></tr></table>

# 3.4.1.4 板材缺口试样室温轴向加载疲劳 $S - N$ 曲线见图3-2。

# 3.5 弹性性能

# 3.5.1 弹性模量 见表3-15。

表3-14[5]  

<table><tr><td>品种</td><td>δ/mm</td><td>状态</td><td>取样方向</td><td>θ/℃</td><td>K1</td><td>R</td><td>N/周</td><td>σD/MPa</td></tr><tr><td>板材</td><td>2.0</td><td>退火</td><td>T</td><td>20</td><td>3</td><td>0.1</td><td>10^7</td><td>250</td></tr></table>

图片摘要：该图主要展示 3 14[5]。
![](images/2014e1171969fc61846480ac73520f374712e12629c3d2edafd99a264c78a254.jpg)
