Repository: C-zj02/CFD-claw

<div align="center">

**English** | [中文](#中文版) | [Français](README_FR.md) | [Русский](README_RU.md) | [हिन्दी](README_HI.md) | [العربية](README_AR.md) | [Português](README_PT.md)

# 🚀 Claude Code Python

**A Complete Python Reimplementation Based on Real Claude Code Source**

*From TypeScript Source → Rebuilt in Python with ❤️*

***
**🔥 Active Development • New Features Weekly 🔥**

</div>

***

## 🎯 What is This?

**Clawd Code** is a **complete Python rewrite** of Claude Code, based on the **real TypeScript source code**.

File: RAG-data/中国航空材料手册(第2版) 第4卷 钛合金 铜合金201-400.pdf-cffcc59e-36cd-4482-9e63-a4b6fe4eef5e.md (part 4 of 11)
表3-3[1]  
<table><tr><td rowspan="2">品种</td><td rowspan="2">d/mm</td><td rowspan="2">状态</td><td rowspan="2">取样方向</td><td colspan="2">热暴露条件</td><td rowspan="2">σb/MPa</td><td rowspan="2">δ10/%</td><td rowspan="2">ψ/%</td><td rowspan="2">τ/MPa</td></tr><tr><td>θ/C</td><td>t/h</td></tr><tr><td rowspan="4">丝材</td><td rowspan="4">4.0</td><td rowspan="4">800℃,30min,空冷</td><td rowspan="4">L</td><td colspan="2">未暴露</td><td>887</td><td>17.8</td><td>74.0</td><td>725</td></tr><tr><td>250</td><td>300</td><td>947</td><td>15.7</td><td>71.6</td><td>746</td></tr><tr><td>300</td><td>200</td><td>921</td><td>15.2</td><td>65.0</td><td>740</td></tr><tr><td>350</td><td>50</td><td>915</td><td>15.2</td><td>60.3</td><td>745</td></tr></table>

注：丝材表面带有氟硼酸盐涂层。

# 3.2.7.2 固溶时效棒材试样热暴露后的室温拉伸性能见表3-16。

表 3-16[7]  

<table><tr><td rowspan="2">品种</td><td rowspan="2">d/mm</td><td rowspan="2">状态</td><td rowspan="2">取样方向</td><td colspan="3">热暴露条件</td><td rowspan="2">σb/MPa</td><td rowspan="2">σPo.2/MPa</td><td rowspan="2">δ10/%</td><td rowspan="2">ψ/%</td></tr><tr><td>θ/℃</td><td>σ/MPa</td><td>t/h</td></tr><tr><td rowspan="7">棒材</td><td rowspan="7">10</td><td rowspan="7">800℃,30min,空冷+700℃,30min,炉冷到550℃,16h,炉冷</td><td rowspan="7">L</td><td rowspan="7">350</td><td colspan="2">未暴露</td><td>1220</td><td>1183</td><td>17.0</td><td>38.0</td></tr><tr><td>0</td><td rowspan="2">100</td><td>1230</td><td>1200</td><td>15.3</td><td>40.3</td></tr><tr><td>785</td><td>1180</td><td>-</td><td>20.5</td><td>48.0</td></tr><tr><td>0</td><td rowspan="2">300</td><td>1273</td><td>1230</td><td>16.0</td><td>40.7</td></tr><tr><td>785</td><td>1203</td><td>1177</td><td>16.0</td><td>28.7</td></tr><tr><td>0</td><td rowspan="2">500</td><td>1233</td><td>1210</td><td>15.7</td><td>46.3</td></tr><tr><td>785</td><td>1210</td><td>1175</td><td>19.7</td><td>50.0</td></tr></table>

# 3.3 持久和蠕变性能

# 3.3.1 高温持久性能 见表3-17。

表3-17[1]  

<table><tr><td>品种</td><td>δ/mm</td><td>状态</td><td>取样方向</td><td>θ/C</td><td>σ100/MPa</td></tr><tr><td rowspan="2">板材</td><td rowspan="2">1.8</td><td>800℃,30min,空冷+500℃,24h,空冷</td><td rowspan="2">T</td><td rowspan="2">350</td><td>1029</td></tr><tr><td>800℃,30min,空冷+550℃,16h,空冷</td><td>882</td></tr></table>

# 3.3.2 高温蠕变性能 见表3-18。

表3-18[1]  

<table><tr><td>品种</td><td>\( \delta /\mathrm{{mm}} \)</td><td>状态</td><td>取样方向</td><td>\( \theta /{}^{ \circ  }\mathrm{C} \)</td><td>\( {\sigma }_{0.2/{100}}/\mathrm{{MPa}} \)</td></tr><tr><td>板材</td><td>2.0</td><td>\( {800}^{ \circ  }\mathrm{C},{30}\mathrm{\;{min}} \) ,空冷 \( + {550}^{ \circ  }\mathrm{C},{16}\mathrm{\;h} \) ,空冷</td><td>T</td><td>300</td><td>813</td></tr></table>

# 3.4 疲劳性能

# 3.4.1 高周疲劳

# 3.4.1.1 丝材和棒材的轴向加载疲劳极限见表3-19。

表3-19[1.4]  

<table><tr><td>品种</td><td>d/mm</td><td>状态</td><td>取样方向</td><td>θ/℃</td><td>σb/MPa</td><td>Kt</td><td>R</td><td>f/Hz</td><td>N/周</td><td>σD/MPa</td></tr><tr><td>丝材</td><td>4</td><td>800℃,30min,空冷</td><td>L</td><td>20</td><td>891</td><td>1</td><td>0.1</td><td>80</td><td>10^7</td><td>367</td></tr><tr><td>丝材</td><td>3.5</td><td>ST+300℃,200h,暴露</td><td>L</td><td>20</td><td>925</td><td>1</td><td>0.1</td><td>80</td><td>10^7</td><td>344</td></tr><tr><td>棒材</td><td>15</td><td>ST+550℃,16h,空冷</td><td>L</td><td>20</td><td>1220</td><td>1</td><td>0.1</td><td>80</td><td>10^7</td><td>584</td></tr><tr><td>棒材</td><td>8</td><td>800℃,30min,空冷</td><td>L</td><td>300</td><td>647</td><td>1</td><td>0.1</td><td>80</td><td>10^7</td><td>363</td></tr></table>

# 3.4.1.2 丝材固溶处理及其热暴露后的室温轴向加载疲劳 $S - N$ 曲线见图3-1。

# 3.4.1.3 榫材时效状态的光滑试样室温轴向加载疲劳 $S - N$ 曲线见图3-2。

图片摘要：该图主要展示 3 19[1.4]。
![](images/f1878e3b5bc7fbbf83e85713df11f71a640676ec35b3d83ee13e7b60809780eb.jpg)

# - 材料品种：丝材

材料规格： $d = 4.0\mathrm{mm}$

热处理状态： $800^{\circ}\mathrm{C},30\mathrm{min}$ ，空冷

材料强度： $\sigma_{\mathrm{b}} = 891\mathrm{MPa}$

# 材料品种：丝材

材料规格： $d = 3.5\mathrm{mm}$

热处理状态： $800^{\circ}\mathrm{C}$ ，30min，空冷

$$
+ 3 0 0 ^ {\circ} \mathrm {C}, 2 0 0 \mathrm {h}, \text {暴 露}
$$

材料强度： $\sigma_{\mathrm{b}} = 925\mathrm{MPa}$

加载方式：轴向

应力比：0.1

试验频率： $80\mathrm{Hz}$

试验环境： $20^{\circ}\mathrm{C}$ ，空气

试样数：43

图3-1 TB3合金丝材固溶处理及其热暴露后的室温轴向加载疲劳 $S - N$ 曲线[4]

图片摘要：该图主要展示 3 1 TB3合金丝材固溶处理及其热暴露后的室温轴向加载疲劳 曲线[4]。
![](images/84d5137daec9ecaa0b65bb4f812562b06ffe383466a125cc303c404b68f2e88d.jpg)  
图3-2 TB3合金棒材时效状态的光滑试样室温轴向加载疲劳 $S - N$ 曲线[4]

# 材料品种：棒材

材料规格： $d = 15\mathrm{mm}$

热处理状态： $800^{\circ}\mathrm{C},30\mathrm{min}$ ，水淬

$$
+ 5 5 0 ^ {\circ} \mathrm {C}, 1 6 \mathrm {h}, \text {空 冷}
$$

材料强度： $\sigma_{\mathrm{b}} = 1220\mathrm{MPa}$

取样方向：L

试样尺寸： $d = 5\mathrm{mm}$

加载方式：轴向

应力比：0.1

试验频率： $80\mathrm{Hz}$

试验环境： $20^{\circ}\mathrm{C}$ ，空气

试样数：10

3.4.1.4 棒材固溶处理的光滑试样 $300^{\circ}\mathrm{C}$ 轴向加载疲劳 $S - N$ 曲线见图3-3。

图片摘要：该图主要展示 3 3 TB3合金棒材固溶处理的光滑试样 轴向加载疲劳 曲线[4]。
![](images/562571aca8950ba531740f9c09175f2a2acdd10d28aee1408b05c8ea4b4b32e6.jpg)  
图3-3 TB3合金棒材固溶处理的光滑试样 $300^{\circ}\mathrm{C}$ 轴向加载疲劳 $S - N$ 曲线[4]

材料品种：棒材

材料规格： $d = 8\mathrm{mm}$

热处理状态： $800^{\circ}\mathrm{C}$ ，30min，空冷

材料强度：

$$
2 0 ^ {\circ} \mathrm {C}: \sigma_ {\mathrm {b}} = 9 0 2 \mathrm {M P a}
$$

$$
3 0 0 ^ {\circ} \mathrm {C}: \sigma_ {\mathrm {b}} = 6 4 7 \mathrm {M P a}
$$

取样方向：L

试样尺寸： $d = 2.5\mathrm{mm}$

加载方式：轴向

应力比：0.1

试验频率： $80\mathrm{Hz}$

试验环境： $300^{\circ}\mathrm{C}$ ，空气

试样数：16

# 3.5 弹性性能

3.5.1 弹性模量 见表3-20。

表 3-20[1]  

<table><tr><td rowspan="2">品种</td><td rowspan="2">d/mm</td><td rowspan="2">状态</td><td rowspan="2">取样方向</td><td colspan="7">ED/MPa</td></tr><tr><td>20℃</td><td>100℃</td><td>200℃</td><td>300℃</td><td>400℃</td><td>500℃</td><td>600℃</td></tr><tr><td rowspan="2">丝材</td><td rowspan="2">4.0</td><td>800℃,30min,空冷</td><td>L</td><td>82</td><td>82</td><td>82</td><td>81</td><td>77</td><td>76</td><td>-</td></tr><tr><td>ST+550℃,16h,空冷</td><td>L</td><td>106</td><td>103</td><td>100</td><td>96</td><td>93</td><td>89</td><td>81</td></tr></table>

3.5.2 切变模量 见表3-21。

表 3-21[1]  

<table><tr><td rowspan="2">品种</td><td rowspan="2">d/mm</td><td rowspan="2">状态</td><td rowspan="2">取样方向</td><td colspan="7">G/GPa</td></tr><tr><td>20℃</td><td>100℃</td><td>200℃</td><td>300℃</td><td>400℃</td><td>500℃</td><td>600℃</td></tr><tr><td>棒材</td><td>16</td><td>800℃,30min,空冷+550℃,16h,空冷</td><td>L</td><td>41</td><td>40</td><td>38</td><td>37</td><td>35</td><td>33</td><td>32</td></tr></table>

3.5.3 泊松比 室温泊松比 $\mu = 0.30^{[1]}$ 。

# 3.6 断裂性能

# 3.6.1 断裂韧度

3.6.1.1 板材的室温断裂韧度见表3-22。

表 3-22[9]  

<table><tr><td>品种</td><td>δ/mm</td><td>状态</td><td>取样方向</td><td>Kc/MPa √m</td><td>σb/MPa</td><td>σP0.2/MPa</td></tr><tr><td>板材</td><td>3~5</td><td>800℃,30min,空冷+500℃,16h,空冷</td><td>L-T</td><td>65.7</td><td>1344</td><td>1275</td></tr></table>

# 3.6.2 疲劳裂纹扩展速率

3.6.2.1 板材 $550^{\circ}\mathrm{C}$ 时效的室温 $\mathrm{da} / \mathrm{d}N - \Delta K$ 曲线见图3-4。

图片摘要：该图主要展示 3 22[9]。
![](images/29174ff773898216b825ca9b6b96f1a77cdab24b5cdc48c3fe56330a334355b4.jpg)

材料品种：板材

材料规格： $\delta = 8.0\mathrm{mm}$

热处理状态： $800^{\circ}\mathrm{C}$ ，30min，空冷

$$
+ 5 5 0 ^ {\circ} \mathrm {C}, 1 6 \mathrm {h}, \text {空 冷}
$$

材料强度： $\sigma_{\mathrm{b}} = 1210\mathrm{MPa}$

取样方向：L-T

试样类型：CCT $B = 6.0\mathrm{mm},W = 26\mathrm{mm}$

加载方式：轴向

应力比：0.1

试验频率： $56\mathrm{Hz}$

试验环境： $20^{\circ}\mathrm{C}$ ，空气

试样个数：2

试验点数：44

拟合公式： $\mathrm{da} / \mathrm{d}N = C(\Delta K)^n$

$$
C = 1. 9 0 6 6 \times 1 0 ^ {- 7}
$$

$$
n = 2. 3 2 1 9
$$

图3-4 TB3合金板材 $550^{\circ}\mathrm{C}$ 时效的室温 $\mathrm{da} / \mathrm{d}N - \Delta K$ 曲线[10]

# 3.6.2.2 板材双重时效的室温 $\mathrm{da} / \mathrm{d}N - \Delta K$ 曲线见图3-5。

图片摘要：该图主要展示 3 4 TB3合金板材 时效的室温 曲线[10]。
![](images/29c4a172cd256187c5c85bc98c4bd9640a95c28faa397fd0a849c2f0a03b6b22.jpg)  
图3-5 TB3合金板材双重时效的室温 $\mathrm{d}\alpha /\mathrm{d}N - \Delta K$ 曲线[10]

材料品种：板材

材料规格： $\delta = 8.0\mathrm{mm}$

热处理状态： $800\mathrm{C}$ ，30min，空冷

$$
+ 7 0 0 ^ {\circ} \mathrm {C}, 3 0 \mathrm {m i n}, \text {炉 冷 到}
$$

$$
5 5 0 ^ {\circ} \mathrm {C}, 1 6 \mathrm {h}, \text {炉 冷}
$$

材料强度： $\sigma_{\mathrm{b}} = 1195\mathrm{MPa}$

取样方向：L-T

试样类型：CCT $B = 6.0\mathrm{mm},W = 26\mathrm{mm}$

加载方式：轴向

应力比：0.1

试验频率： $110\mathrm{Hz}$

试验环境： $20^{\circ}\mathrm{C}$ ，空气

试样个数：2

试验点数：29

拟合公式： $\mathrm{da} / \mathrm{d}N = C(\Delta K)^n$

$$
C = 2. 0 4 6 8 \times 1 0 ^ {- 7}
$$

$$
n = 2. 4 8 8 9
$$

# 3.6.3 应力强度因子门坎值 见表3-23。

表3-23[10]  

<table><tr><td>品种</td><td>δ/mm</td><td>状态</td><td>取样方向</td><td>ΔKth/MPa√m</td></tr><tr><td rowspan="3">板材</td><td rowspan="3">10</td><td>800℃,30min,空冷+550℃,16h,空冷</td><td rowspan="3">L-T</td><td>15</td></tr><tr><td>800℃,30min,空冷+700℃,30min,炉冷到550℃,16h,炉冷</td><td>12</td></tr><tr><td>800℃,30min,空冷+500℃,16h,空冷</td><td>13</td></tr></table>

注：试样尺寸为 $6\mathrm{mm}\times 32\mathrm{mm}\times 33\mathrm{mm}$

# 4 组织结构

4.1 相变温度 $\beta \rightarrow \alpha +\beta$ 转变温度为 $750^{\circ}\mathrm{C}\pm 10^{\circ}\mathrm{C}$   
4.2 时间-温度-组织转变曲线 见图4-1。  
4.3 合金组织结构 合金在 $\beta$ 相区固溶处理后空冷或水淬得到单一 $\beta$ 相。固溶处理加时效（ $450\sim 650^{\circ}\mathrm{C}$ ）得到 $\beta$ 相和 $\alpha$ 相。未发现 $\omega$ 相或其他脆性相[12~14]。

图片摘要：该图主要展示 4 1 TB3合金从β相区淬火后的时间 温度 组织转变图(T T T图)[11]。
![](images/c4739c7ef8eed775a28e083b019caf99011b5c9c3d92f677ae9fae4780908ece.jpg)  
图4-1 TB3合金从β相区淬火后的时间-温度-组织转变图(T-T-T图)[11]

# 5 工艺性能与要求

# 5.1 成形性能

5.1.1 棒材和丝材的冷镦成型性能 作为铆钉和冷镦螺栓材料, 必须能够承受大变形量的冷镦锻, 一般认为 $D_{\mathrm{f}} / D_{0} > 2.0$ 时即可冷镦成铆钉或螺栓, $D_{\mathrm{f}} / D_{0} > 1.6$ 时即可进行冷铆。该合金在固溶处理状态均可满足这些临界值的要求, 并能较容易地镦、铆成铆钉头。其冷镦比见表5-1。

表5-1[4]  

<table><tr><td>品种</td><td>d/mm</td><td>状态</td><td>试样尺寸/mm</td><td colspan="2">冷镦比 Df/D0①</td></tr><tr><td>丝材</td><td>4.0</td><td>800℃,30min,空冷</td><td>d4×8</td><td>2.80良好</td><td>2.90开裂</td></tr></table>

① 顶锻试样的最终直径 $(D_{\mathrm{f}})$ 与原始直径 $(D_0)$ 之比，其中 $D_0$ 等于试样原始高度的 $1 / 2$ 。  
5.1.2 热变形工艺规范见表5-2。

表5-2[16]  

<table><tr><td>热变形类型</td><td>加热温度/℃</td><td>终止温度/℃</td><td>一火变形量/%</td></tr><tr><td>铸锭开坯</td><td>1100~1150</td><td>≥850</td><td>30~60</td></tr><tr><td>坯料锻造</td><td>1000~1050</td><td>≥800</td><td>40~70</td></tr><tr><td>棒(线)材轧制</td><td>1000~1050</td><td>≥750</td><td>50~95</td></tr><tr><td>棒(线)材旋锻</td><td>730~760</td><td>≥600</td><td>10~30</td></tr></table>

# 5.2 焊接性能

5.2.1 板材焊接接头的室温力学性能见表5-3。

表5-3[1]  

<table><tr><td>品种</td><td>焊接方法</td><td>δ/mm</td><td>状态焊前/焊后</td><td>取样方向</td><td>σb/MPa</td><td>δ5/%</td><td>α/(°)</td></tr><tr><td rowspan="7">板材</td><td rowspan="4">钨极氩弧焊</td><td rowspan="3">1.8</td><td>ST/未处理</td><td rowspan="4">L</td><td>911</td><td>17</td><td>&gt;112</td></tr><tr><td>ST/固溶处理</td><td>902</td><td>15</td><td>-</td></tr><tr><td>ST/550℃,16h,空冷</td><td>1190</td><td>7.6</td><td>30</td></tr><tr><td>4.5</td><td>ST/550℃,16h,空冷</td><td>1147</td><td>6.5</td><td>-</td></tr><tr><td>电子束焊</td><td>1.8</td><td>ST/550℃,16h,空冷</td><td rowspan="3">L</td><td>1200</td><td>8.2</td><td>-</td></tr><tr><td rowspan="2">等离子焊</td><td>1.8</td><td>ST/550℃,16h,空冷</td><td>1163</td><td>7.5</td><td>-</td></tr><tr><td>4.5</td><td>ST/550℃,16h,空冷</td><td>1122</td><td>7.4</td><td>-</td></tr></table>

5.3 零件热处理工艺 螺栓的热处理在真空炉内进行，炉内绝对压强不应高于 $9 \times 10^{-2} \mathrm{~Pa}$ ，抗拉强度为 $1100 \mathrm{MPa}$ 的冷镦螺栓强化热处理工艺为： $700^{\circ} \mathrm{C} \pm 10^{\circ} \mathrm{C}, 15 \sim 30 \mathrm{~min}$ ，炉冷到 $550^{\circ} \mathrm{C}, 16 \mathrm{~h}$ ，炉冷到 $200^{\circ} \mathrm{C}$ ，出炉空冷。  
5.4 表面处理工艺 镦制铆钉和螺栓时，为了避免粘模和钉杆划伤，在制钉前，丝材表面一定要施加润滑用的化学涂层，涂层工艺见表5-4。

表5-4[6]  

<table><tr><td>溶液配方</td><td>溶液温度/℃</td><td>浸泡时间/h</td><td>表面颜色</td><td>溶液配方</td><td>溶液温度/℃</td><td>浸泡时间/h</td><td>表面颜色</td></tr><tr><td>氟硼酸钾 0.8kg</td><td rowspan="2">70~90</td><td rowspan="2">0.5~1.5</td><td rowspan="2">灰黑色</td><td>硝酸氨 0.4kg</td><td rowspan="2">70~90</td><td rowspan="2">0.5~1.5</td><td rowspan="2">灰黑色</td></tr><tr><td>氯化钡 0.8kg</td><td>水 10L</td></tr></table>

# 6 功能考核试验

# 6.1 螺栓性能

6.1.1 公制螺纹螺栓的室温抗拉强度见表6-1。

表 $6 - 1^{[16\sim 18]}$   

<table><tr><td rowspan="2">螺栓规格</td><td colspan="2">σb/MPa</td><td rowspan="2">螺栓规格</td><td colspan="2">σb/MPa</td></tr><tr><td>ST+冷镦①</td><td>冷镦+时效②</td><td>ST+冷镦①</td><td>冷镦+时效②</td></tr><tr><td>M3</td><td>1046</td><td>-</td><td>M6</td><td>1059</td><td>1268</td></tr><tr><td>M4</td><td>1049</td><td>1324</td><td>M8</td><td>1055</td><td>1238</td></tr><tr><td>M5</td><td>1056</td><td>1239</td><td>M10</td><td>-</td><td>1224</td></tr></table>

注：表中每个数据均为10个六角头螺栓的平均值。  
$①$ $800^{\circ}C$ ，30min，空冷十冷镦。  
$②$ $800^{\circ}\mathrm{C},30\mathrm{min}$ ，空冷 $+$ 冷镦 $+700^{\circ}\mathrm{C},30\mathrm{min}$ ，炉冷到 $550^{\circ}\mathrm{C},16\mathrm{h}$ ，炉冷。

6.1.2 MJ螺纹螺栓的抗拉强度及剪切强度见表6-2。

表6-2[18.19]  

<table><tr><td>螺栓类型</td><td>规格</td><td>Pb/kN</td><td>σb/MPa</td><td>Pτ/kN</td><td>τ/MPa</td></tr><tr><td>100°沉头高锁</td><td>MJ4</td><td>10.37</td><td>-</td><td>9.12</td><td>726</td></tr><tr><td>平凸头高锁</td><td>MJ4</td><td>11.37</td><td>-</td><td>9.03</td><td>719</td></tr></table>

续表6-2   

<table><tr><td>螺栓类型</td><td>规格</td><td>Pb/kN</td><td>σb/MPa</td><td>Pr/kN</td><td>τ/MPa</td></tr><tr><td>100°沉头高锁</td><td>MJ5</td><td>14.52</td><td>949</td><td>14.39</td><td>733</td></tr><tr><td>平头高锁</td><td>MJ5</td><td>17.19</td><td>1124</td><td>14.31</td><td>729</td></tr><tr><td>100°沉头高锁</td><td>MJ6</td><td>19.88</td><td>914</td><td>20.42</td><td>723</td></tr><tr><td>100°十字沉头</td><td>MJ5</td><td>17.03</td><td>1113</td><td>14.50</td><td>739</td></tr><tr><td>100°半沉头</td><td>MJ5</td><td>16.12</td><td>1054</td><td>14.38</td><td>733</td></tr><tr><td>100°十字沉头</td><td>MJ6</td><td>23.32</td><td>1072</td><td>20.75</td><td>734</td></tr><tr><td>扁圆头</td><td>MJ5</td><td>13.87</td><td>907</td><td>-</td><td>-</td></tr></table>

注：1表中每个数据均为10个螺栓的平均值。  
2螺栓的热处理为 $800^{\circ}\mathrm{C},30\mathrm{min}$ ，空冷 $+$ 冷镦 $+700^{\circ}\mathrm{C},30\mathrm{min}$ ，炉冷到 $550^{\circ}\mathrm{C},16\mathrm{h}$ ，炉冷。

# 6.1.3 MJ螺纹螺栓的轴向加载室温疲劳性能见表6-3。

表6-3[18,19]  

<table><tr><td rowspan="2">螺栓类型</td><td rowspan="2">规格</td><td rowspan="2">最大载荷</td><td rowspan="2">R</td><td rowspan="2">f/Hz</td><td colspan="2">单件最小寿命N/10^4周</td><td colspan="2">平均寿命N/10^4周</td></tr><tr><td>标准值</td><td>试验值</td><td>标准值</td><td>试验值</td></tr><tr><td>100°沉头高锁</td><td>MJ4</td><td>0.4Pb</td><td>0.1</td><td>82~87</td><td>4.5</td><td>13</td><td>6.5</td><td>13</td></tr><tr><td>平凸头高锁</td><td>MJ4</td><td>0.4Pb</td><td>0.1</td><td>82~87</td><td>4.5</td><td>13</td><td>6.5</td><td>13</td></tr><tr><td>100°沉头高锁</td><td>MJ5</td><td>0.4Pb</td><td>0.1</td><td>82~87</td><td>4.5</td><td>6.61</td><td>6.45</td><td>11.9</td></tr><tr><td>平头高锁</td><td>MJ5</td><td>0.4Pb</td><td>0.1</td><td>82~87</td><td>4.5</td><td>11.36</td><td>6.5</td><td>12.9</td></tr><tr><td>100°沉头高锁</td><td>MJ6</td><td>0.4Pb</td><td>0.1</td><td>82~87</td><td>4.5</td><td>8.52</td><td>6.5</td><td>11.76</td></tr><tr><td>100°十字沉头</td><td>MJ5</td><td>0.33Pb</td><td>0.25</td><td>82~87</td><td>1.5</td><td>6.0</td><td>3.0</td><td>6.0</td></tr><tr><td>100°半沉头</td><td>MJ5</td><td>0.33Pb</td><td>0.25</td><td>82~87</td><td>1.5</td><td>6.0</td><td>3.0</td><td>6.0</td></tr><tr><td>100°十字沉头</td><td>MJ6</td><td>0.33Pb</td><td>0.25</td><td>82~87</td><td>1.5</td><td>3.27</td><td>3.0</td><td>5.513</td></tr></table>

注：1螺栓的热处理为 $800^{\circ}\mathrm{C},30\mathrm{min}$ ，空冷 $+$ 冷镦 $+700^{\circ}\mathrm{C},30\mathrm{min}$ ，炉冷到 $550^{\circ}\mathrm{C},16\mathrm{h}$ ，炉冷。  
2 高锁螺栓循环次数超过 130000 次即停止试验, 并以 130000 次作为试验值; 非高锁螺栓循环次数超过 60000 次即停止试验, 并以 60000 次作为试验值。

# 6.2 铆钉性能

# 6.2.1 铆钉铆接后的室温拉伸和剪切性能见表6-4。

表6-4[4.8]  

<table><tr><td>品种</td><td>状态</td><td>d/mm</td><td>铆接方法</td><td>σb/MPa</td><td>ψ/%</td><td>τ/MPa</td></tr><tr><td rowspan="2">平锥头铆钉</td><td rowspan="2">固溶处理+冷镦和冷铆</td><td rowspan="2">4.0</td><td>铆枪铆接</td><td>939</td><td>71.7</td><td>671</td></tr><tr><td>压铆</td><td>927</td><td>73.4</td><td>-</td></tr></table>

# 6.2.2 铆钉铆接后在各种温度下的抗拉强度见表6-5。

表6-5[8]  

<table><tr><td rowspan="2">品种</td><td rowspan="2">状态</td><td rowspan="2">d/mm</td><td colspan="5">σb/MPa</td></tr><tr><td>20℃</td><td>100℃</td><td>250℃</td><td>300℃</td><td>350℃</td></tr><tr><td>平头铆钉</td><td rowspan="4">固溶处理+冷镦和冷铆</td><td>3.0</td><td>923</td><td>773</td><td>682</td><td>671</td><td>668</td></tr><tr><td>埋头铆钉</td><td>3.0</td><td>917</td><td>806</td><td>690</td><td>680</td><td>659</td></tr><tr><td>平头铆钉</td><td>4.0</td><td>865</td><td>703</td><td>628</td><td>626</td><td>622</td></tr><tr><td>埋头铆钉</td><td>4.0</td><td>871</td><td>705</td><td>647</td><td>638</td><td>591</td></tr></table>

# 6.2.3铆钉铆接后在各种温度下的剪切强度见表6-6。铆接试验件见图6-1。

表6-6[8]  

<table><tr><td rowspan="2">品种</td><td rowspan="2">状态</td><td rowspan="2">d/mm</td><td colspan="5">τ/MPa</td></tr><tr><td>20℃</td><td>100℃</td><td>250℃</td><td>300℃</td><td>350℃</td></tr><tr><td>平头铆钉</td><td rowspan="4">固溶处理+冷镦和冷铆</td><td>3.0</td><td>596</td><td>575</td><td>462</td><td>453</td><td>448</td></tr><tr><td>埋头铆钉</td><td>3.0</td><td>652</td><td>582</td><td>489</td><td>474</td><td>468</td></tr><tr><td>平头铆钉</td><td>4.0</td><td>602</td><td>500</td><td>437</td><td>431</td><td>425</td></tr><tr><td>埋头铆钉</td><td>4.0</td><td>591</td><td>498</td><td>441</td><td>428</td><td>424</td></tr></table>

图片摘要：该图主要展示 6 6[8]。
![](images/6427d2b3ba1acb6ccb20a6692cf3ce8971d4cea89674cb8539dd36894536932b.jpg)  
图6-1 铆接试验件示意图

# 6.2.4 铆钉铆接后的热稳定性

# 6.2.4.1 铆钉铆接后再经热暴露的室温抗拉强度和剪切强度见表6-7。

表6-7[8]  

<table><tr><td rowspan="2">品 种</td><td rowspan="2">状态</td><td rowspan="2">d/mm</td><td colspan="2">热暴露条件</td><td rowspan="2">σb/MPa</td><td rowspan="2">τ/MPa</td></tr><tr><td>θ/℃</td><td>t/h</td></tr><tr><td rowspan="4">平锥头铆钉</td><td rowspan="4">固溶处理+冷镦和冷铆</td><td rowspan="4">4.0</td><td colspan="2">未暴露</td><td>939</td><td>671</td></tr><tr><td>250</td><td>300</td><td>960</td><td>737</td></tr><tr><td>300</td><td>200</td><td>966</td><td>734</td></tr><tr><td>350</td><td>50</td><td>-</td><td>740</td></tr></table>

# 6.2.5 铆接试验件 $250^{\circ}\mathrm{C}$ 剪切疲劳极限见表6-8。

表6-8[20]  

<table><tr><td>品种</td><td>规格</td><td>状态</td><td>θ/℃</td><td>R</td><td>f/Hz</td><td>N/周</td><td>τD/MPa</td></tr><tr><td>铆接件</td><td>平头铆钉d4.0mm</td><td>固溶处理+冷镦和冷铆</td><td>250</td><td>0.1</td><td>5~25</td><td>2×10^6</td><td>142</td></tr></table>

# 6.2.6 铆接试验件 $250^{\circ}\mathrm{C}$ 剪切疲劳 $S - N$ 曲线见图6-2。

图6-2 TB3合金铆接试验件 $250^{\circ}\mathrm{C}$ 剪切疲劳 $S - N$ 曲线[20]  
图片摘要：该图主要展示 6 2 TB3合金铆接试验件 剪切疲劳 曲线[20]。
![](images/4d2dba18146b5661141caf950dc284e1b954e7817cab56b208f6976275de7d3a.jpg)  
试件品种：铆接试验件  
铆钉规格：平头铆钉 $d = 4.0\mathrm{mm}$   
状态：固溶处理十冷镦和冷铆  
加载方式：轴向  
应力比：0.1  
试验频率： $5\sim 25\mathrm{Hz}$   
试验环境： $250^{\circ}\mathrm{C}$ ，空气  
试样数：27

# 7 使用建议

建议在各种型号的飞机和航天器上选用TB3合金冷镦制造的铆钉、螺栓和螺钉等紧固件。该合金也可用作弹性元件[21]。

# 参考文献

1宝鸡稀有金属加工研究所.Ti-22高强度钛合金性能.1983  
2 西北有色金属研究院.Ti-22航空螺栓材料及应用研究报告.1991  
3 西北有色金属研究院.Ti-22合金的弹性及耐蚀性能研究.1998  
4 丁文周, 陈凤云, 张树启. 航空用 Ti-22 合金铆钉丝. 第五届全国钛合金学术会文集. $357 \sim 362$   
5宝鸡有色金属研究所，高强度钛合金研究报告.1980  
6 西北有色金属研究院. Ti-22合金棒材及其航空螺栓研究. 1991  
7 张树启, 谢立英, 蒙良等. 航空螺栓用 Ti-22 合金材料性能. 稀有金属材料与工程, 1991.(1):37~42  
8 别守信等. Ti-22 钛合金铆钉性能及其热稳定的研究. 钛科学与工程. 北京原子能出版社, 1987.(2):318~323

9宝鸡有色金属研究所，高强度钛合金薄板 $K_{\mathrm{C}}$ 值的测定．性能测试文集．1977  
10 西北有色金属研究院．热处理对Ti-22合金疲劳性能的影响.1989  
11 方锡华等. Ti-10Mo-8V-1Fe-3.5Al 合金的时效. 稀有金属材料与工程, 1982.(2):36~41  
12 谢立英, 张树启等. 航空用 Ti-22 合金螺栓头部粗大组织的研究. 稀有金属材料与工程, 1989.(4): $25 \sim 29$   
13 朱玉斌, 张树启等. 时效预处理对 Ti-22 合金组织和性能的影响. 稀有金属材料与工程. 1989. (3): 15~18  
14 西北有色金属研究院.Ti-10Mo-8V-1Fe-3.5Al合金的时效产物．性能测试文集．1979  
15 西北有色金属研究院.TB3合金棒(线)材生产工艺规程.1995  
16 信阳航天标准件厂. Ti-22 合金疲劳性能的研究. 1992  
17 张树启, 梁仪志. Ti-22 合金航空螺栓的试制及其性能. 航空制造工程, 1988. (11): 78~82  
18 北京航空工艺研究所. Ti-22 紧固件机械性能试验报告. 1992  
19 北京航空工艺研究所. Ti-22 紧固件研制总结. 1992  
20 西安飞机制造公司. Ti-22 棒丝材使用报告. 1984  
21 张树启, 朱玉斌等. 钛合金(Ti-22)的弹性性能及其在传感器上的应用. 钛科学与工程. 北京原子能出版社, 1987.(2):308~313

编写 张树启

审校 张翥

# TB5

# 1 概述

TB5合金是一种亚稳定 $\beta$ 型钛合金，其名义成分为Ti-15V-3Cr-3Sn-3Al，含有同晶型 $\beta$ 稳定元素V、共析型 $\beta$ 稳定元素Cr、中性元素Sn和 $\alpha$ 稳定元素Al。该合金具有优良的冷轧和冷成形性能，冷轧变形量可达 $90\%$ 以上，可在室温下成形中等复杂的钣金零件，也可在 $700^{\circ}\mathrm{C}$ 以上进行超塑成型，并可冷镦铆钉和螺栓。该合金还可通过时效处理达到 $1080\mathrm{MPa}$ 以上的强度，并具有优良的焊接性能。TB5合金主要用于制造各种钣金构件，也可制造紧固件，能满足高结构效益、高生产效率和低制造成本的要求，固溶处理状态的工作温度为 $200^{\circ}\mathrm{C}$ 以下，固溶时效状态的工作温度可达 $290^{\circ}\mathrm{C}$ 。该合金的半成品主要有薄板、带材和棒(线)材，也可生产管材。

1.1 材料牌号 TB5。  
1.2 相近牌号 Ti-15V-3Cr-3Sn-3Al（美国）。

1.3 材料的技术标准

GB/T3620.2—1994《钛及钛合金加工产品化学成分及成分允许偏差》

Q/6S 1058-1995 《固溶处理 Ti-15V-3Cr-3Sn-3Al 钛合金薄板》（北京航空材料研究院）

Q/6S 1206-1995《紧固件用Ti-15V-3Cr-3Sn-3Al钛合金棒(线)材》（北京航空材料研究院）

AMS 4914A—1992 《固溶处理 $15\mathrm{V}-3\mathrm{Al}-3\mathrm{Cr}-3\mathrm{Sn}$ 钛合金冷轧薄板及带材》

1.4 化学成分 Q/6S 1058—1995 和 Q/6S 1206—1995 规定的化学成分见表 1-1。

表1-1  
0   

<table><tr><td colspan="5">合金元素</td><td colspan="7">杂质 不大于</td></tr><tr><td rowspan="2">V</td><td rowspan="2">Cr</td><td rowspan="2">Sn</td><td rowspan="2">Al</td><td rowspan="2">Ti</td><td rowspan="2">Fe</td><td rowspan="2">C</td><td rowspan="2">N</td><td rowspan="2">H</td><td rowspan="2">O</td><td colspan="2">其他元素①</td></tr><tr><td>单个</td><td>总和</td></tr><tr><td>14.0~16.0</td><td>2.5~3.5</td><td>2.5~3.5</td><td>2.8~3.6</td><td>余量</td><td>0.25</td><td>0.05</td><td>0.05</td><td>0.015</td><td>0.13</td><td>0.10</td><td>0.40</td></tr></table>

① 产品出厂时供方可不检验其他元素，用户要求并在合同中注明时应予以检验。

1.5 热处理制度 按GBJ3763—1999《钛及钛合金热处理规范》的规定。

1.5.1 固溶处理 在 $760 \sim 815^{\circ} \mathrm{C}$ 范围或 $790 \sim 815^{\circ} \mathrm{C}$ 范围内选定固溶处理温度, 通常的固溶处理制度是 $800^{\circ} \mathrm{C} \pm 15^{\circ} \mathrm{C}, 3 \sim 30 \mathrm{~min}$ , 空冷或更快冷却。  
1.5.2 时效 时效温度为 $480 \sim 675^{\circ} \mathrm{C}$ , 时效时间 $2 \sim 24 \mathrm{~h}$ 按强度等级通常采用3种时效制度, 温度波动范围为 $\pm 6^{\circ} \mathrm{C}$ 。

强度等级

时效制度

$$
\sigma_ {b} \geqslant 1000 \mathrm {MPa}, \delta_ {50} \geqslant 7 \%
$$

$$
5 4 0 ^ {\circ} \mathrm {C}, 8 \mathrm {h}, \text {空 冷}
$$

$$
\sigma_{b}\geqslant 1080\mathrm{MPa},\delta_{50}\geqslant 6\%
$$

$$
5 2 0 ^ {\circ} \mathrm {C}, 1 0 \mathrm {h}, \text {空 冷}
$$

$$
\sigma_{b}\geqslant 1240\mathrm{MPa},\delta_{50}\geqslant 5\%
$$

$$
4 8 0 ^ {\circ} \mathrm {C}, 1 6 \mathrm {h}, \text {空 冷}
$$

1.5.3 去应力退火 $680\sim 710^{\circ}\mathrm{C},30\sim 60\mathrm{min}$ ，空气中或惰性气体中冷却或随炉冷却。

1.6 品种规格与供应状态 见表1-2。

表1-2  

<table><tr><td>技术标准</td><td>品种</td><td>δ或d/mm</td><td>供应状态</td></tr><tr><td>Q/6S 1058-1995</td><td>薄板</td><td>0.8~3.0</td><td>固溶处理</td></tr><tr><td>Q/6S 1206-1995</td><td>棒(线)材</td><td>2.5~6.5</td><td>固溶处理</td></tr></table>

1.7 熔炼与铸造工艺 制造薄板和棒(线)材用的铸锭应该经过两次以上真空自耗电极电弧炉熔炼。选用氧的质量分数不大于 $0.07\%$ 的 $0 \sim 1$ 级海绵钛、氧的质量分数不大于 $0.25\%$ 的高质量85V-15Al中间合金、80Sn-20Ti中间合金以及氧的质量分数低的金属铬。

应特别注意电极块的布料方式，保证各种合金元素的分布均匀性。自耗电极的焊接采用氩气保护等离子焊接方法，严禁使用钨极氩弧焊。

TB5合金一次熔炼时的绝对压强应不高于1.3Pa，最后一次重熔可以在真空中或氩气气氛中进行。

# 1.8 应用概况与特殊要求

1.8.1 应用概况 采用TB5合金薄板研制成功的阻力伞梁钣金构件以及棒(线)材试制成功的铆钉已经在歼击机上应用。TB5钛合金伞梁代替原用30CrMnSiA结构钢伞梁减重 $1.13\mathrm{kg}(28.6\%)$ 。采用TB5合金板、带材，经吹塑成型加工的卫星发动机波纹板和托锥已在几种型号的卫星上应用。

# 1.8.2 特殊要求

1.8.2.1 TB5 合金属高强度钛合金, 对缺口和其他表面缺陷的敏感性较高, 在设计零件时应予注意。对承受重复载荷的零件, 受拉区零件边缘应打磨光滑, 表面擦划伤不得超过材料技术标准的规定。  
1.8.2.2 TB5合金适合于冷成形中等复杂程度的钣金件，从零件的一个截面到另一个截面的过渡半径及零件转角、弯曲半径在结构允许的情况下应尽量采用较大值，而对翻边高度、拉伸收缩弯边高度及下陷深度尽量采用较小值。暂不宜设计蒙皮拉伸零件。  
1.8.2.3 像所有的 $\beta$ 合金一样，TB5合金与 $\alpha$ 和 $\alpha-\beta$ 型钛合金比较，对氢有更大的亲合力，更易增

氢，因此TB5合金不允许进行化学铣切。

1.8.2.4 TB5合金在冷成形以后可以直接进行时效处理，一般应在真空中或惰性气体保护下进行，而且为了减少零件变形，应采用合适的夹具进行约束时效。

# 2 物理及化学性能

# 2.1 热性能

2.1.1 热导率 见表2-1。

表2-1[1]   

<table><tr><td>θ/℃</td><td>20</td><td>100</td><td>200</td><td>300</td><td>400</td><td>500</td><td>600</td></tr><tr><td>λ/(W/(m·℃))</td><td>6.1</td><td>7.3</td><td>8.8</td><td>10.4</td><td>12.0</td><td>13.7</td><td>15.4</td></tr></table>

2.1.2 比热容 见表2-2。

表2-2[1]  

<table><tr><td>θ/℃</td><td>20</td><td>100</td><td>200</td><td>300</td><td>400</td><td>500</td><td>600</td></tr><tr><td>c/(J/(kg·℃))</td><td>536</td><td>551</td><td>567</td><td>583</td><td>599</td><td>616</td><td>630</td></tr></table>

2.1.3 线膨胀系数 见表2-3。

表2-3[1]  

<table><tr><td>θ/℃</td><td>20~100</td><td>20~200</td><td>20~300</td><td>20~400</td><td>20~500</td><td>20~600</td></tr><tr><td>α1/10-6℃-1</td><td>8.81</td><td>9.26</td><td>9.45</td><td>9.73</td><td>9.95</td><td>10.25</td></tr></table>

2.1.4 黑度系数 见表2-4。

表2-4[1]  

<table><tr><td>θ/℃</td><td>150</td><td>200</td><td>250</td><td>300</td></tr><tr><td>εn</td><td>0.21</td><td>0.24</td><td>0.27</td><td>0.29</td></tr></table>

2.2 密度 $\rho = 4.77\mathrm{g / cm}^{3[1]}$

2.3 电性能 电阻率见表2-5。

表2-5[1]  

<table><tr><td>θ/℃</td><td>20</td><td>100</td><td>200</td><td>300</td><td>400</td><td>500</td><td>600</td></tr><tr><td>ρ/(μΩ·m)</td><td>1.45</td><td>1.48</td><td>1.51</td><td>1.54</td><td>1.57</td><td>1.59</td><td>1.60</td></tr></table>

2.4 磁性能 无磁性。

# 2.5 化学性能

2.5.1 抗氧化性能 参见TC4钛合金。TB5合金由于含有 $15\% \mathrm{V}$ ，因此其抗氧化性能比TC4合金差。  
2.5.2 耐腐蚀性能 像大多数钛合金一样，当暴露于常见的环境条件时，TB5合金具有优良的抗一般腐蚀能力。TB5合金在飞机结构中使用时不需要进行专门的表面处理。但由于增氢原因，当TB5合金在有可能产生大量氢的环境条件下工作时，必须进行表面改性处理，以阻止增氢。

TB5钛合金与结构钢和铝合金的接触腐蚀行为同TC4钛合金。

# 3 力学性能

3.1 技术标准规定的性能 见表3-1。

表3-1  

<table><tr><td rowspan="2">技术标准</td><td rowspan="2">品种</td><td rowspan="2">δ或d/mm</td><td rowspan="2">取样方向</td><td rowspan="2">状态</td><td colspan="7">室温</td></tr><tr><td>σb/MPa</td><td>σP0.2/MPa</td><td>δ50/%</td><td>δ5/%</td><td>ψ/%</td><td>α/(°)</td><td>τ/MPa</td></tr><tr><td rowspan="4">Q/6S 1058-1995</td><td rowspan="4">板材</td><td rowspan="4">≤3.0</td><td rowspan="4">T</td><td>固溶处理</td><td>705~945</td><td>690~870</td><td>≥12</td><td>-</td><td>-</td><td>≥105①</td><td>-</td></tr><tr><td>ST+540℃,8h,空冷</td><td>≥1000</td><td>≥965</td><td>≥7</td><td>-</td><td>-</td><td>-</td><td>-</td></tr><tr><td>ST+520℃,10h,空冷</td><td>≥1080</td><td>≥1010</td><td>≥6</td><td>-</td><td>-</td><td>-</td><td>-</td></tr><tr><td>ST+480℃,16h,空冷</td><td>≥1240</td><td>≥1170</td><td>≥5</td><td>-</td><td>-</td><td>-</td><td>-</td></tr><tr><td rowspan="3">Q/6S 1206-1995</td><td rowspan="3">棒(线)材</td><td rowspan="3">2.5~6.5</td><td rowspan="3">L</td><td>固溶处理</td><td>705~945</td><td>-</td><td>-</td><td>≥15</td><td>≥60</td><td>-</td><td>≥550</td></tr><tr><td>ST+540℃,8h,空冷</td><td>≥1000</td><td>≥965</td><td>-</td><td>≥10</td><td>≥25</td><td>-</td><td>≥650</td></tr><tr><td>ST+520℃,10h,空冷</td><td>≥1080</td><td>≥1010</td><td>-</td><td>≥8</td><td>≥20</td><td>-</td><td>≥700</td></tr></table>

注：棒(线)材固溶处理状态的冷顶锻性能规定为：锻后高度与锻前高度之比为 $1:3$ 时，锻饼圆周表面应无裂纹。  
① $\delta \leqslant 1.8\mathrm{mm}, D = 4\delta ; \delta > 1.8 \sim 3.0\mathrm{mm}, D = 5\delta$ 。

# 3.2 室温及各种温度下的力学性能

# 3.2.1 硬度 室温硬度见表3-2。

表3-2[1]  

<table><tr><td>品种</td><td>δ/mm</td><td>状态</td><td>HV</td><td>HRC</td></tr><tr><td rowspan="3">板材</td><td rowspan="3">1.5</td><td>800℃,6min,空冷</td><td>212</td><td>27.0</td></tr><tr><td>ST+540℃,8h,空冷</td><td>-</td><td>39.0</td></tr><tr><td>ST+520℃,10h,空冷</td><td>314</td><td>40.6</td></tr></table>

# 3.2.2 拉伸性能

# 3.2.2.1 板材的室温拉伸性能统计值见表3-3。

表3-3[1,2]  

<table><tr><td colspan="3">技术标准</td><td colspan="5">Q/6S 1058-1995</td></tr><tr><td colspan="3">品种</td><td colspan="5">板材</td></tr><tr><td colspan="3">规格</td><td colspan="5">δ0.8~2.0mm</td></tr><tr><td>状态</td><td>取样方向</td><td>拉伸性能</td><td>S</td><td>X</td><td>s</td><td>Cv</td><td>n</td></tr><tr><td rowspan="3">800℃,6~20min,空冷</td><td rowspan="3">T</td><td>σb/MPa</td><td>705</td><td>805</td><td>20.9</td><td>0.026</td><td>33</td></tr><tr><td>σP0.2/MPa</td><td>690</td><td>785</td><td>12.4</td><td>0.016</td><td>32</td></tr><tr><td>δ50/%</td><td>12</td><td>15.5</td><td>1.5</td><td>0.097</td><td>33</td></tr><tr><td rowspan="3">ST+540℃,8h,空冷</td><td rowspan="3">T</td><td>σb/MPa</td><td>1000</td><td>1096</td><td>42.1</td><td>0.038</td><td>33</td></tr><tr><td>σP0.2/MPa</td><td>965</td><td>1007</td><td>39.9</td><td>0.040</td><td>33</td></tr><tr><td>δ50/%</td><td>7</td><td>10.3</td><td>1.5</td><td>0.146</td><td>33</td></tr><tr><td rowspan="3">ST+520℃,10h,空冷</td><td rowspan="3">T</td><td>σb/MPa</td><td>1080</td><td>1186</td><td>28.7</td><td>0.024</td><td>33</td></tr><tr><td>σP0.2/MPa</td><td>1010</td><td>1088</td><td>26.8</td><td>0.025</td><td>30</td></tr><tr><td>δ50/%</td><td>6</td><td>9.1</td><td>1.1</td><td>0.121</td><td>33</td></tr></table>

# 3.2.2.2 棒(线)材的室温拉伸性能统计值见表3-4。

表3-4[3]  

<table><tr><td colspan="3">技术标准</td><td colspan="7">Q/6S 1206-1995</td></tr><tr><td colspan="3">品种</td><td colspan="7">棒(线)材</td></tr><tr><td colspan="3">规格</td><td colspan="7">d3~6mm</td></tr><tr><td>状态</td><td>取样方向</td><td>拉伸性能</td><td>S</td><td>X</td><td>min</td><td>max</td><td>s</td><td>Cv</td><td>n</td></tr><tr><td rowspan="4">800℃,3~20min,空冷(水淬)</td><td rowspan="4">L</td><td>σb/MPa</td><td>705</td><td>793</td><td>-</td><td>-</td><td>16.2</td><td>0.020</td><td>56</td></tr><tr><td>σP0.2/MPa</td><td>-</td><td>781</td><td>-</td><td>-</td><td>15.3</td><td>0.019</td><td>42</td></tr><tr><td>δs/%</td><td>15</td><td>24.7</td><td>-</td><td>-</td><td>2.8</td><td>0.113</td><td>55</td></tr><tr><td>ψ/%</td><td>60</td><td>72.0</td><td>-</td><td>-</td><td>3.7</td><td>0.051</td><td>56</td></tr><tr><td rowspan="4">ST+540℃,8h,空冷</td><td rowspan="4">L</td><td>σb/MPa</td><td>1000</td><td>1139</td><td>-</td><td>-</td><td>34.1</td><td>0.030</td><td>30</td></tr><tr><td>σP0.2/MPa</td><td>965</td><td>1060</td><td>-</td><td>-</td><td>39.7</td><td>0.037</td><td>30</td></tr><tr><td>δs/%</td><td>10</td><td>14.7</td><td>11.2</td><td>19.5</td><td>-</td><td>-</td><td>19</td></tr><tr><td>ψ/%</td><td>25</td><td>49.7</td><td>31.1</td><td>66.8</td><td>-</td><td>-</td><td>19</td></tr><tr><td rowspan="4">ST+520℃,10h,空冷</td><td rowspan="4">L</td><td>σb/MPa</td><td>1080</td><td>1198</td><td>-</td><td>-</td><td>33.5</td><td>0.028</td><td>33</td></tr><tr><td>σP0.2/MPa</td><td>1010</td><td>1113</td><td>-</td><td>-</td><td>36.9</td><td>0.033</td><td>33</td></tr><tr><td>δs/%</td><td>8</td><td>12.1</td><td>8.9</td><td>16.0</td><td>-</td><td>-</td><td>21</td></tr><tr><td>ψ/%</td><td>20</td><td>36.7</td><td>20.4</td><td>58.7</td><td>-</td><td>-</td><td>22</td></tr></table>

# 3.2.2.3 板材的取向均匀性见表3-5。

表3-5[1]  

<table><tr><td>品种</td><td>δ/mm</td><td>状态</td><td>取样方向</td><td>σb/MPa</td><td>σP0.2/MPa</td><td>δ50/%</td></tr><tr><td rowspan="19">板材</td><td rowspan="11">2.0</td><td rowspan="3">800℃,8min,空冷</td><td>L</td><td>796</td><td>776</td><td>15.5</td></tr><tr><td>45°</td><td>830</td><td>800</td><td>16.2</td></tr><tr><td>T</td><td>819</td><td>794</td><td>16.8</td></tr><tr><td rowspan="3">ST+540℃,8h,空冷</td><td>L</td><td>1081</td><td>997</td><td>11.1</td></tr><tr><td>45°</td><td>1103</td><td>1003</td><td>10.2</td></tr><tr><td>T</td><td>1093</td><td>1007</td><td>11.1</td></tr><tr><td rowspan="2">ST+520℃,10h,空冷</td><td>L</td><td>1190</td><td>1093</td><td>10.0</td></tr><tr><td>T</td><td>1201</td><td>1109</td><td>9.5</td></tr><tr><td rowspan="3">ST+480℃,16h,空冷</td><td>L</td><td>1331</td><td>1238</td><td>8.8</td></tr><tr><td>45°</td><td>1378</td><td>1267</td><td>7.9</td></tr><tr><td>T</td><td>1342</td><td>1248</td><td>7.8</td></tr><tr><td rowspan="8">1.5</td><td rowspan="3">800℃,6min,空冷</td><td>L</td><td>813</td><td>788</td><td>15.7</td></tr><tr><td>45°</td><td>835</td><td>809</td><td>14.3</td></tr><tr><td>T</td><td>818</td><td>795</td><td>16.3</td></tr><tr><td rowspan="3">ST+540℃,8h,空冷</td><td>L</td><td>1072</td><td>986</td><td>11.2</td></tr><tr><td>45°</td><td>1078</td><td>1000</td><td>10.4</td></tr><tr><td>T</td><td>1083</td><td>1000</td><td>10.9</td></tr><tr><td rowspan="2">ST+520℃,10h,空冷</td><td>L</td><td>1165</td><td>1069</td><td>9.9</td></tr><tr><td>T</td><td>1184</td><td>1094</td><td>10.4</td></tr></table>

续表3-5   

<table><tr><td>品种</td><td>δ/mm</td><td>状态</td><td>取样方向</td><td>σb/MPa</td><td>σP0.2/MPa</td><td>δ50/%</td></tr><tr><td rowspan="14">板材</td><td rowspan="3">1.5</td><td rowspan="3">ST+480℃,16h,空冷</td><td>L</td><td>1307</td><td>1198</td><td>8.8</td></tr><tr><td>45°</td><td>1341</td><td>1229</td><td>7.7</td></tr><tr><td>T</td><td>1315</td><td>1207</td><td>8.5</td></tr><tr><td rowspan="11">1.2</td><td rowspan="3">800℃,6min,空冷</td><td>L</td><td>826</td><td>798</td><td>16.7</td></tr><tr><td>45°</td><td>838</td><td>816</td><td>13.3</td></tr><tr><td>T</td><td>825</td><td>799</td><td>15.3</td></tr><tr><td rowspan="3">ST+540℃,8h,空冷</td><td>L</td><td>1068</td><td>985</td><td>10.0</td></tr><tr><td>45°</td><td>1108</td><td>1001</td><td>9.2</td></tr><tr><td>L</td><td>1089</td><td>996</td><td>9.9</td></tr><tr><td rowspan="2">ST+520℃,10h,空冷</td><td>L</td><td>1180</td><td>1096</td><td>8.8</td></tr><tr><td>T</td><td>1197</td><td>1113</td><td>8.7</td></tr><tr><td rowspan="3">ST+480℃,16h,空冷</td><td>L</td><td>1319</td><td>1219</td><td>8.3</td></tr><tr><td>45°</td><td>1362</td><td>-</td><td>7.5</td></tr><tr><td>T</td><td>1333</td><td>-</td><td>7.1</td></tr></table>

# 3.2.2.4 板材在各种温度下的拉伸性能见表3-6。

表3-6[1]  

<table><tr><td>品种</td><td>δ/mm</td><td>取样方向</td><td>状态</td><td>θ/℃</td><td>σb/MPa</td><td>σ/P0.01MPa</td><td>σ/P0.2MPa</td><td>σ0.7/MPa</td><td>σ0.85/MPa</td><td>δ50/%</td></tr><tr><td rowspan="21">板材</td><td rowspan="21">1.5</td><td rowspan="21">T</td><td rowspan="3">800℃,6min,空冷</td><td>20</td><td>787</td><td>711</td><td>783</td><td>787</td><td>780</td><td>20.5</td></tr><tr><td>100</td><td>707</td><td>582</td><td>681</td><td>688</td><td>678</td><td>19.2</td></tr><tr><td>200</td><td>676</td><td>591</td><td>645</td><td>660</td><td>637</td><td>18.1</td></tr><tr><td rowspan="8">ST+540℃,8h,空冷</td><td>-70</td><td>1263</td><td>-</td><td>-</td><td>-</td><td>-</td><td>8.3</td></tr><tr><td>20</td><td>1109</td><td>842</td><td>1021</td><td>1094</td><td>1014</td><td>11.0</td></tr><tr><td>100</td><td>1071</td><td>741</td><td>947</td><td>987</td><td>940</td><td>10.2</td></tr><tr><td>150</td><td>1068</td><td>-</td><td>922</td><td>961</td><td>911</td><td>9.7</td></tr><tr><td>200</td><td>1009</td><td>659</td><td>888</td><td>927</td><td>879</td><td>9.0</td></tr><tr><td>250</td><td>1001</td><td>-</td><td>865</td><td>906</td><td>856</td><td>8.6</td></tr><tr><td>300</td><td>979</td><td>698</td><td>848</td><td>888</td><td>839</td><td>8.2</td></tr><tr><td>350</td><td>966</td><td>640</td><td>831</td><td>876</td><td>822</td><td>8.4</td></tr><tr><td rowspan="8">ST-520℃,10h,空冷</td><td>-70</td><td>1343</td><td>-</td><td>-</td><td>-</td><td>-</td><td>7.3</td></tr><tr><td>20</td><td>1182</td><td>908</td><td>1089</td><td>1125</td><td>1089</td><td>10.2</td></tr><tr><td>100</td><td>1136</td><td>798</td><td>1011</td><td>1051</td><td>1004</td><td>9.6</td></tr><tr><td>150</td><td>1105</td><td>-</td><td>973</td><td>1013</td><td>967</td><td>9.1</td></tr><tr><td>200</td><td>1072</td><td>714</td><td>948</td><td>991</td><td>939</td><td>8.4</td></tr><tr><td>250</td><td>1057</td><td>-</td><td>928</td><td>971</td><td>916</td><td>8.1</td></tr><tr><td>300</td><td>1045</td><td>695</td><td>905</td><td>954</td><td>895</td><td>7.6</td></tr><tr><td>350</td><td>1020</td><td>612</td><td>884</td><td>925</td><td>873</td><td>7.4</td></tr><tr><td rowspan="2">ST+480℃,16h,空冷</td><td>-70</td><td>1493</td><td>-</td><td>-</td><td>-</td><td>-</td><td>6.2</td></tr><tr><td>20</td><td>1315</td><td>-</td><td>1207</td><td>-</td><td>-</td><td>8.5</td></tr></table>

# 3.2.2.5 板材的拉伸性能与 $\beta$ 晶粒直径的关系。 $\delta 1.5\mathrm{mm}$ 板材固溶处理状态的室温拉伸性能与 $\beta$ 晶粒直径的关系见图3-1和图3-2。抗拉强度和断后伸长率均随 $\beta$ 晶粒直径的增加而下降。断后伸长率的 $95\%$ 置信度的下限关系式为：

$$
\delta_ {5 0} (\%) = 1 9. 7 1 - 0. 1 1 1 7 d (\mu \mathrm {m}) \tag{3 - 1}
$$

图片摘要：该图主要展示 3 1 TB5合金板材固溶处理状态的抗拉强度与 晶粒直径的关系[3]。
![](images/9eb0e81e8495bec3c79d2d674b9dda733769d46b94bcea2a9b5204dd45b6bf37.jpg)  
图3-1 TB5合金板材固溶处理状态的抗拉强度与 $\beta$ 晶粒直径的关系[3]

图片摘要：该图主要展示 3 1 TB5合金板材固溶处理状态的抗拉强度与 晶粒直径的关系[3]。
![](images/0e9b867af0a99fb1cdc9548276071b63e6e294f0f79b5e287c257c634e73ac1d.jpg)  
图3-2 TB5合金板材固溶处理状态的断后伸长率与 $\beta$ 晶粒直径的关系[3]

3.2.2.6 板材的拉伸性能与Al当量的关系。Al当量按以下经验关系式计算(按%),并以 $\mathrm{Al}^*$ 表示 $100\times \mathrm{Al}$ 当量。

$$
\mathrm {A l} \text {当 量} = \mathrm {A l} + \frac {1}{3} \mathrm {S n} + \frac {1}{6} \mathrm {Z r} + 1 0 \times \mathrm {O} _ {2} \tag {3-2}
$$

采用材料标准规定的 $540^{\circ}\mathrm{C}, 8\mathrm{h}$ , 空冷的时效制度得到的拉伸性能与 $\mathrm{Al^{*}}$ 的关系见图3-3和以下关系式[4]:

$$
\sigma_ {\mathrm {b}} (\mathrm {M P a}) = - 1 5 9. 3 + 2 4 2. 0 \times \mathrm {A l} ^ {*} \tag {3-3}
$$

$$
\sigma_ {\mathrm {P 0 . 2}} (\mathrm {M P a}) = - 2 2 6. 2 + 2 3 7. 6 \times \mathrm {A l} ^ {*} \tag {3-4}
$$

由式(3-2)和式(3-3)计算，每增加 $0.10\% \mathrm{Al}$ ，提高抗拉强度 $24.2\mathrm{MPa}$ ；每增加 $0.10\% \mathrm{O}_2$ ，提高抗拉强度 $242\mathrm{MPa}$ 。

3.2.2.7 板材的拉伸性能与时效温度的关系。板材的拉伸性能与时效温度的关系见图3-4，在 $500 \sim 540^{\circ}\mathrm{C}$ 范围内，抗拉强度与时效温度呈线性关系，平均斜率为 $-3\mathrm{MPa} / ^{\circ}\mathrm{C}^{[4]}$ 。

图片摘要：该图主要展示 3 3 TB5合金板材 时效的拉伸性能与 的关系[4]。
![](images/e497712e563123d214a92357f7975f25d484823bb789e30b78a51c94a61a9f29.jpg)  
图3-3 TB5合金板材 $540^{\circ}\mathrm{C}$ 时效的拉伸性能与 $\mathbf{A}\mathbf{l}^{*}$ 的关系[4]

图片摘要：该图主要展示 3 3 TB5合金板材 时效的拉伸性能与 的关系[4]。
![](images/6e8547eb16c235d64cfcb7e5093085ac351d3d6c710d3784b917005989bfb177.jpg)  
图3-4 TB5合金板材的拉伸性能与时效温度的关系[4]

3.2.2.8 板材的强度与塑性关系。 $\delta 0.8 \sim 2.0 \mathrm{~mm}$ 板材时效状态的抗拉强度和屈服强度与断后伸长率的关系见图3-5和图3-6。 $95\%$ 置信度的下限关系式为：

$$
\delta_ {50} (\%) = 22.2283 - 0.01318 \sigma_ {\mathrm {b}} (\mathrm {MPa}) \tag{3 - 5}
$$

$$
\delta_ {5 0} (\%) = 2 0. 1 0 0 3 - 0. 0 1 2 3 1 \sigma_ {\mathrm {P o . 2}} (\mathrm {M P a}) \tag{3 - 6}
$$

图片摘要：该图主要展示 3 5 TB5合金板材时效状态的抗拉强度与断后伸长率的关系[4]。
![](images/4264833ce07a14869f5c5db9d259563598f771647a7850da0d1cc6ca6bcf7599.jpg)  
虚线表示 $95\%$ 置信度限  
图3-5 TB5合金板材时效状态的抗拉强度与断后伸长率的关系[4]

图片摘要：该图主要展示 3 5 TB5合金板材时效状态的抗拉强度与断后伸长率的关系[4]。
![](images/d8d325116303df86162f5cd311bb388c55ee3c2da5d249451b713ca14bbbc1e1.jpg)  
虚线表示 $95\%$ 置信度限  
图3-6 TB5合金板材时效状态的屈服强度与断后伸长率的关系[4]

# 3.2.2.9 板材的拉伸应力-应变曲线见图 $3 - 7\sim$ 图3-9。

图片摘要：该图主要展示 3 6 TB5合金板材时效状态的屈服强度与断后伸长率的关系[4]。
![](images/922884f6d3fa3b18c9853d9350bd7bac044889329cc02dd59dc3ed0a150e139b.jpg)  
图3-7 TB5合金板材固溶处理状态的拉伸应力-应变曲线[1]

图片摘要：该图主要展示 3 7 TB5合金板材固溶处理状态的拉伸应力 应变曲线[1]。
![](images/28ca514c02bf3b22ad99d18da7bec7a492dec2cc32c38bd4b2fcd9addc34ed6e.jpg)  
图3-8 TB5合金板材 $540^{\circ}\mathrm{C}$ 时效状态的拉伸应力-应变曲线[1]

# 3.2.3 压缩性能

# 3.2.3.1 板材的室温压缩屈服强度见表3-7。

表3-7[1]  

<table><tr><td>品 种</td><td>\( \delta /\mathrm{{mm}} \)</td><td>状态</td><td>取样方向</td><td>\( \theta /{}^{ \circ  }\mathrm{C} \)</td><td>\( {\sigma }_{\mathrm{P}{0.2}}/\mathrm{{MPa}} \)</td></tr><tr><td rowspan="2">板材</td><td rowspan="2">2.0</td><td>ST \( + {540}^{ \circ  }\mathrm{C},8\mathrm{\;h} \) ,空冷</td><td rowspan="2">T</td><td rowspan="2">20</td><td>1050</td></tr><tr><td>ST+520°C,10h,空冷</td><td>1157</td></tr></table>

# 3.2.3.2 板材的室温压缩应力-应变曲线见图3-10。

图片摘要：该图主要展示 3 7[1]。
![](images/ab5bce57389a3df9f05796d050afb96fe39ea3f64abb3fae1da635489ac6235b.jpg)  
图3-9 TB5合金板材 $520^{\circ}\mathrm{C}$ 时效状态的拉伸应力-应变曲线[1]

图3-10 TB5合金板材时效状态的室温压缩应力-应变曲线[1]   
图片摘要：该图主要展示 3 10 TB5合金板材时效状态的室温压缩应力 应变曲线[1]。
![](images/7b6b03299ec22486f6b02badc0efeddc63e649dd850dd1be2cc8f05e0e6ad4ee.jpg)  
1—540°C,8h,空冷;2—520°C,10h,空冷

# 3.2.4 弯曲性能 见表3-8。

表3-8[5]  

<table><tr><td>品 种</td><td>δ/mm</td><td>状态</td><td>取样方向</td><td>最小弯曲半径/mm</td><td>平均回弹角/(°)</td></tr><tr><td rowspan="6">板 材</td><td rowspan="2">1.5</td><td rowspan="2">800℃,6min,空冷</td><td>L</td><td>0.8</td><td>9</td></tr><tr><td>T</td><td>1.0</td><td>8</td></tr><tr><td rowspan="2">1.2</td><td rowspan="2">800℃,6min,空冷</td><td>L</td><td>0.6</td><td>8</td></tr><tr><td>T</td><td>0.8</td><td>9.5</td></tr><tr><td rowspan="2">0.8</td><td rowspan="2">800℃,8min,空冷</td><td>L</td><td>0.4</td><td>9</td></tr><tr><td>T</td><td>0.4</td><td>8.5</td></tr></table>

注：弯曲角为 $90^{\circ}$ 。

# 3.2.5 扭转与剪切性能

# 3.2.5.1 剪切性能见表3-9。

表3-9[1]  

<table><tr><td>品种</td><td>d/mm</td><td>状态</td><td>θ/℃</td><td>τ/MPa</td></tr><tr><td rowspan="5">棒(线)材</td><td>3</td><td>800℃,15min,空冷</td><td>20</td><td>632</td></tr><tr><td>4</td><td>800℃,15min,空冷</td><td>20</td><td>637</td></tr><tr><td rowspan="3">6</td><td rowspan="3">800℃,15min,空冷</td><td>20</td><td>661</td></tr><tr><td>100</td><td>520</td></tr><tr><td>200</td><td>500</td></tr></table>

续表3-9   

<table><tr><td>品种</td><td>d/mm</td><td>状态</td><td>θ/℃</td><td>τ/MPa</td></tr><tr><td rowspan="8">棒(线)材</td><td rowspan="8">6</td><td rowspan="4">ST+540℃,8h,空冷</td><td>20</td><td>873</td></tr><tr><td>100</td><td>748</td></tr><tr><td>200</td><td>715</td></tr><tr><td>300</td><td>660</td></tr><tr><td rowspan="4">ST+520℃,10h,空冷</td><td>20</td><td>921</td></tr><tr><td>100</td><td>780</td></tr><tr><td>200</td><td>746</td></tr><tr><td>300</td><td>690</td></tr></table>

# 3.2.6 承载性能 见表3-10。

表3-10[1]
