Repository: C-zj02/CFD-claw

<div align="center">

**English** | [中文](#中文版) | [Français](README_FR.md) | [Русский](README_RU.md) | [हिन्दी](README_HI.md) | [العربية](README_AR.md) | [Português](README_PT.md)

# 🚀 Claude Code Python

**A Complete Python Reimplementation Based on Real Claude Code Source**

*From TypeScript Source → Rebuilt in Python with ❤️*

***
**🔥 Active Development • New Features Weekly 🔥**

</div>

***

## 🎯 What is This?

**Clawd Code** is a **complete Python rewrite** of Claude Code, based on the **real TypeScript source code**.

File: RAG-data/中国航空材料手册(第2版) 第4卷 钛合金 铜合金401-523.pdf-c43f21ec-90bd-4f9a-a73c-43aaaff5a087.md (part 4 of 6)
3.2.1.3 不同温度退火后材料的硬度 见图3-2。
4.3 合金组织结构 合金在平衡状态下为单相 $\alpha$ 固溶体。在实际铸造中常有部分 $(\alpha + \gamma)$ 共析体存在[6]，通常经加热退火后即可消失。

# 5 工艺性能与要求

5.1 成形性能 合金的冷加工性优良，可进行热轧和热挤，但不宜进行热冲和热锻。热加工温度为 $650 \sim 750^{\circ} \mathrm{C}$ 。  
5.2 焊接性能 合金焊接性能良好，易于锡焊和铜焊，也可进行点焊和气体保护电弧焊，但不宜电渣焊和埋弧焊。  
5.3 零件热处理工艺  
5.4 表面处理工艺  
5.5 切削加工与磨削性能 合金的切削加工性为易切削黄铜HPb63-3的 $30\%$

# 6 功能考核试验

# 7 使用建议

选用。

# 参考文献

1 Alloy Digest,Copper alloy C68700.1976(5)   
2 手册编写组．重有色金属材料加工手册．第一分册．北京：冶金工业出版社，1979  
3沈阳有色金属加工厂．铜合金生产检验报告汇编：铜合金01-86.1986   
4 Drefahl. K et al. Metall. 36(1982), No. 5, 504~510   
5 北京航空情报所编译. 航空材料手册. 第二册. 有色合金. 1965.438  
6 洛阳铜加工厂中心试验室金相组编·铜及铜合金金相图谱·北京：冶金工业出版社，1983

编写 赵广文 王晓震

审校 钟卫佳

# 77-2 铝黄铜 HA177-2

# 1 概述

HA177-2是含微量砷(质量分数为 $0.03\% \sim 0.06\%$ )的 $\mathrm{Cu - Zn - Al}$ 系三元合金，商品名称为含砷铝黄铜。合金为单相 $\alpha$ 固溶体。Al的加入可提高合金的硬度，有很好的强化效果。同时，由于合金表面铝的离子化倾向比锌大，优先与腐蚀性介质中的氧结合，形成坚硬致密的氧化膜，显著提高合金的耐腐蚀性。加入As可以改善合金的加工性能，并能防止脱 $\mathbf{Z}\mathbf{n}$ ，进一步提高合金的耐蚀性。

合金具有较好的力学性能，优良的冷加工性能和耐腐蚀性能，主要用于冷凝器导管及其他耐腐蚀零件。

1.1 材料牌号 77-2 铝黄铜 HAl77-2。  
1.2 相近牌号 见表1-1。

表1-1  

<table><tr><td>国别</td><td>俄罗斯</td><td>美国</td><td>英国</td><td>德国</td><td>日本</td><td>ISO</td></tr><tr><td>牌号</td><td>JIAMu77-2-0.05</td><td>C68700</td><td>CZ110</td><td>CuZn20Al2</td><td>C6870</td><td>CuZn20Al2</td></tr></table>

# 1.3 材料的技术标准

GB/T8890—1998 《热交换器用铜合金无缝管》

GB/T13808—1992 《铜和铜合金挤制棒》

1.4 化学成分 按GB/T5232—1985《加工黄铜 化学成分和产品形状》规定，见表1-2。

%

表1-2  

<table><tr><td rowspan="2">Cu</td><td rowspan="2">Al</td><td rowspan="2">As</td><td rowspan="2">Zn</td><td colspan="6">杂质 不大于</td></tr><tr><td>Fe</td><td>Pb</td><td>Sb</td><td>Bi</td><td>P</td><td>杂质总和</td></tr><tr><td>76.0~79.0</td><td>1.8~2.3</td><td>0.03~0.06</td><td>余量</td><td>0.06</td><td>0.05</td><td>0.05</td><td>0.002</td><td>0.02</td><td>0.3</td></tr></table>

1.5 热处理制度 退火： $600\sim 650^{\circ}C$ 。消除应力退火： $280\sim 300^{\circ}C$ 。

1.6 品种规格与供应状态 见表1-3。

表1-3  

<table><tr><td>品种</td><td>d或D×S/mm</td><td>供应状态</td><td>品种</td><td>d或D×S/mm</td><td>供应状态</td></tr><tr><td>管材</td><td>10~45×0.75~3.5</td><td>M、Y2</td><td>棒材</td><td>10~160</td><td>R</td></tr></table>

1.7 熔炼与铸造工艺 合金通常采用工频有芯感应电炉熔炼。熔炼时使用木炭保护和冰晶石熔剂，以减少锌的烧损和清除氧化铝浮渣。在冰晶石开始熔化时，加锌并搅拌捞渣后加入铝，升温喷火后加砷。在烟灰或熔盐 $(84\% \mathrm{NaCl}, 8\% \mathrm{KCl}, 8\% \mathrm{Na}_3\mathrm{AlF}_6)$ 的覆盖下进行半连续铸造。铸造温度为 $1100 \sim 1150^{\circ}\mathrm{C}$ 。  
1.8 应用概况与特殊要求 该合金是耐蚀性冷凝管用材料, 已专业化大批量生产, 质量稳定。与锡黄铜HSn70-1相比, 抗流动海水冲蚀性能更好。主要用途有: 冷凝器、热交换器、蒸发器、蒸馏器管、防护环及其他耐蚀零件。

# 2 物理及化学性能

# 2.1 热性能[1]

2.1.1 熔化温度范围 $932\sim 970^{\circ}\mathrm{C}$

2.1.2 热导率 $\lambda = 100.4\mathrm{W / (m\cdot^{\circ}C)}$ 。

2.1.3 比热容 $c = 376.8\mathrm{J / (kg}\cdot \mathrm{^{\circ}C)}$ 。

2.1.4 线膨胀系数 $\alpha_{1} = 18.5\times 10^{-6}\mathrm{C}^{-1}(20\sim 300^{\circ}\mathrm{C})$ 。

2.2 密度 $\rho = 8.60\mathrm{g / cm^3}$

# 2.3 电性能[1]

2.3.1 电导率 $g = 22.6\% \mathrm{IACS}$

2.3.2 电阻率 $\rho = 0.076\mu \Omega \cdot \mathrm{m}$ 。

2.4 磁性能[2] 合金是逆磁性的。在磁场强度 $H = 700\mathrm{kA / m}$ 时，室温质量磁化率 $X = -0.07\times$ $10^{-7}\mathrm{m}^3 /\mathrm{kg}$ 。

# 2.5 化学性能

# 2.5.1 抗氧化性能

2.5.2 耐腐蚀性能 合金对各种工业气氛、海洋大气、淡水、海水、石油产物和酒精等都有好的耐蚀性，对弱有机酸和盐类溶液的耐蚀性也较好。在强酸溶液中腐蚀速度较快。

# 3 力学性能

3.1 技术标准规定的性能 见表3-1。  
3.2 室温及各种温度下的力学性能

# 3.2.1 硬度

3.2.1.1 供应状态 材料的室温硬度[3]。软态：HBS65；硬态：HBS170。  
3.2.1.2 变形率对合金硬度的影响见图3-1。

表3-1  

<table><tr><td rowspan="2">品种</td><td rowspan="2">状态</td><td rowspan="2">d或D/mm</td><td rowspan="2">σb/MPa不小于</td><td>δ10/%</td><td>δ5/%</td><td rowspan="2">技术标准</td></tr><tr><td colspan="2">不小于</td></tr><tr><td rowspan="2">棒材</td><td rowspan="2">R</td><td>10~75</td><td>245</td><td>40</td><td>-</td><td rowspan="2">GB/T 13808-1992</td></tr><tr><td>&gt;75~16</td><td>-</td><td>-</td><td>-</td></tr><tr><td rowspan="2">热交换器用管</td><td>M</td><td rowspan="2">10~35</td><td>345</td><td>45</td><td>-</td><td rowspan="2">GB/T 8890-1998</td></tr><tr><td>Y2</td><td>370</td><td>40</td><td>-</td></tr></table>

3.2.1.3 退火温度对合金硬度的影响见图3-2。

# 3.2.2 拉伸性能

图片摘要：该图主要展示 3 1。
![](images/0af05cfdd0af19ff85e01cc356323d539e04212c50b1065a8b07a7f20a94f7e7.jpg)  
原材料：厚 $1.2\mathrm{mm}$ 条材， $600^{\circ}\mathrm{C}$ 退火 $1\mathrm{h}$

图3-1 冷变形率对HA177-2合金力学性能的影响[3]

图3-2 退火温度(保温1h)对HA177-2合金力学性能和晶粒度的影响[3]   
图片摘要：该图主要展示 3 2 退火温度(保温1h)对HA177 2合金力学性能和晶粒度的影响[3]。
![](images/d66fb71abe52acccae7503c3e3eb6c1ef2ba5ccf5c21ef0659404af7edf34e6f.jpg)  
原材料：冷凝器管， $\varepsilon = 50\%$

3.2.2.1 供应状态材料的室温拉伸性能见表3-2。  
3.2.2.2 变形率对合金拉伸性能的影响见图3-1。  
3.2.2.3 退火温度对合金拉伸性能的影响见图3-2。

表3-2[2]  

<table><tr><td rowspan="2">品种</td><td rowspan="2">状态</td><td colspan="6">σb/MPa</td><td rowspan="2">Cv</td><td rowspan="2">n</td><td colspan="3">δ/%</td></tr><tr><td>A</td><td>B</td><td>X̄</td><td>min</td><td>max</td><td>s</td><td>X̄</td><td>min</td><td>max</td></tr><tr><td rowspan="2">管材</td><td>M</td><td>-</td><td>-</td><td>385</td><td>345</td><td>420</td><td>23</td><td>0.060</td><td>20</td><td>58</td><td>50</td><td>67</td></tr><tr><td>Y2</td><td>375</td><td>390</td><td>415</td><td>375</td><td>450</td><td>15</td><td>0.037</td><td>101</td><td>53</td><td>43</td><td>61</td></tr></table>

# 3.2.2.4 高温拉伸性能见表3-3。

表3-3[3]  

<table><tr><td>状态</td><td>θ/℃</td><td>σb/MPa</td><td>σP0.2/MPa</td><td>σP1.0/MPa</td><td>δ5/%</td><td>ψ/%</td></tr><tr><td rowspan="4">450℃,退火</td><td>100</td><td>395</td><td>180</td><td>195</td><td>56</td><td>69</td></tr><tr><td>150</td><td>380</td><td>180</td><td>195</td><td>54</td><td>62</td></tr><tr><td>200</td><td>365</td><td>175</td><td>190</td><td>43</td><td>37</td></tr><tr><td>250</td><td>310</td><td>170</td><td>190</td><td>23</td><td>23</td></tr></table>

# 3.3 持久和蠕变性能

3.3.1 高温持久性能见表3-4和图3-3。  
3.3.2 高温蠕变性能见表3-5和图3-3。  
3.4 疲劳性能  
3.5 弹性性能  
3.5.1 弹性模量[1] $E = 110.3\mathrm{GPa}$   
3.5.2 剪切模量[1] $G = 41.4\mathrm{GPa}$ 。

表3-4[4]  

<table><tr><td>θ/℃</td><td>σ1000/ MPa</td><td>σ10000/ MPa</td><td>σ30000/ MPa</td><td>σ100000①/ MPa</td></tr><tr><td>100</td><td>390</td><td>350</td><td>310</td><td>270</td></tr><tr><td>150</td><td>250</td><td>190</td><td>155</td><td>125</td></tr><tr><td>200</td><td>175</td><td>120</td><td>95</td><td>70</td></tr><tr><td>250</td><td>95</td><td>60</td><td>50</td><td>40</td></tr></table>

① $\sigma_{100000}$ 系据曲线外推值。

图片摘要：该图主要展示 3 4[4]。
![](images/b3a3c44352e29f242c7a60138af994e810441d025a3b23ff1c72209eb1497a62.jpg)  
图3-3 HAl77-2合金高温持久和高温蠕变曲线[4]

表3-5[4]  

<table><tr><td>θ/℃</td><td>σ1/1000/MPa</td><td>σ1/10000/MPa</td><td>σ1/30000/MPa</td><td>σ1/100000①/MPa</td></tr><tr><td>100</td><td>200</td><td>180</td><td>150</td><td>130</td></tr><tr><td>150</td><td>180</td><td>150</td><td>140</td><td>120</td></tr><tr><td>200</td><td>125</td><td>95</td><td>80</td><td>60</td></tr><tr><td>250</td><td>50</td><td>32</td><td>25</td><td>20</td></tr></table>

① $\sigma_{1 / 100000}$ 系据曲线外推值。

# 4 组织结构

# 4.1 相变温度

4.2 时间-温度-组织转变曲线  
4.3 合金组织结构 合金为单相 $\alpha$ 相固溶体组织，在铸态时呈树枝状偏析[5]。

# 5 工艺性能与要求

5.1 成形性能 合金冷加工性能优良，也能进行热挤压加工。热加工温度 $750\sim 850^{\circ}\mathrm{C}$ 。  
5.2 焊接性能 合金能较好地进行铜焊、点焊和闪光焊，也能进行气体保护下的金属极和钨极电弧焊、气焊和锡焊，但不宜电渣焊和埋弧焊。

# 5.3 零件热处理工艺

5.4 表面处理工艺

5.4.1 酸洗 $50\sim 80^{\circ}C$ 的 $10\%$ 硫酸水溶液。  
5.4.2 光亮处理 $55\sim 80^{\circ}\mathrm{C}$ 的混合酸(磷酸、硝酸和乙酸)水溶液。  
5.5 切削加工与磨削性能 合金的切削加工性为易切削黄铜HPb63-3的 $30\%$

# 6 功能考核试验

# 7 使用建议

选用。

# 参考文献

1 Alloy Digest, Copper alloy C68700. 1976(3)   
2沈阳有色金属加工厂．铜合金生产检验报告汇编：铜合金01-86.1986   
3 手册编写组．重有色金属材料加工手册．第1分册．北京：冶金工业出版社，1979  
4 Drefahl. K, et al. Metal. 36(1982). No. 5. 504   
5 洛阳铜加工厂中心试验室金相组。铜及铜合金金相图谱。北京：冶金工业出版社，1983

编写 赵广文 王晓震

审校 钟卫佳

# 58-2锰黄铜 HMn58-2

# 1 概述

HMn58-2是铜-锌-锰三元系两相黄铜。合金元素锰的锌当量为0.5，对黄铜的组织影响不大，但对固溶体有明显地强化作用，可提高合金的强度、硬度和对海水、氯化物、过热蒸汽的耐蚀性。

合金具有较高的强度，良好的耐腐蚀性能，优良的热加工性和较好的冷加工性，易于钎焊和电阻点焊。

该合金常以锻件形式用于制造耐蚀的摩擦组件。

1.1 材料牌号 58-2锰黄铜 HMn58-2。  
1.2 相近牌号 见表1-1。

表1-1  

<table><tr><td>国别</td><td>俄罗斯</td><td>德国</td></tr><tr><td>牌号</td><td>ЛМu58-2</td><td>CuZn40Mn</td></tr></table>

1.3 材料的技术标准 见表1-2。

表1-2  

<table><tr><td>材料品种</td><td>挤制棒材</td><td>拉制棒材</td><td>带材</td><td>板材</td></tr><tr><td>技术标准</td><td>GB/T 13808-1992《铜及铜合金挤制棒》</td><td>GB/T 4423-1992《铜及铜合金拉制棒》</td><td>GB/T 2060-1989《黄铜带》</td><td>GB/T 2041-1989《黄铜板》</td></tr></table>

1.4 化学成分 按GB/T5232—1985《加工黄铜 化学成分和产品形状》规定，见表1-3。

%

表1-3  

<table><tr><td colspan="3">主元素</td><td colspan="6">杂质 不大于</td></tr><tr><td>Mn</td><td>Zn</td><td>Cu</td><td>Pb</td><td>Sb</td><td>Bi</td><td>P</td><td>Fe</td><td>杂质总和</td></tr><tr><td>1.0~2.0</td><td>余量</td><td>57.0~60.0</td><td>0.1</td><td>0.005</td><td>0.002</td><td>0.01</td><td>1.0</td><td>1.2</td></tr></table>

1.5 热处理制度 合金不能热处理强化。退火： $600\sim 650^{\circ}\mathrm{C}$ 。

1.6 品种规格与供应状态 见表1-4。

表1-4  

<table><tr><td>品种</td><td colspan="2">棒材</td><td>带材</td><td colspan="2">板材</td></tr><tr><td>d或δ/mm</td><td>10~160(圆)10~120(方,六角)</td><td>5~60</td><td>0.05~2.0</td><td>4.0~60</td><td>0.2~10.0</td></tr><tr><td>供应状态</td><td>R</td><td>Y</td><td>M、Y2、Y</td><td>R(热轧)</td><td>M、Y2、Y</td></tr><tr><td>技术标准</td><td>GB/T 13808-1992</td><td>GB/T 4423-1992</td><td>GB/T 2060-1989</td><td colspan="2">GB/T 2041-1989</td></tr></table>

1.7 熔炼与铸造工艺 合金用工频有芯感应电炉熔炼。由于合金中含有大量的锌和锰，脱氧性好，但造渣性强。熔炼时使用木炭和冰晶石溶剂覆盖，以防氧化和溶解渣。冰晶石在熔炼开始和搅拌捞渣后分两次加入。浇铸前加入少量磷铜，以改善熔体的流动性。用煤气保护或烟灰覆盖下的半连续铸造工艺浇注铸锭。铸造温度为 $1040\sim 1080^{\circ}\mathrm{C}$ 。  
1.8 应用概况与特殊要求 该合金是造船工业大量使用的耐蚀结构材料，已生产多年，质量稳定。航空工业主要用于辅机制造，如耐磨的活塞头、阀杆、阀体、导杆和螺母等。

# 2 物理及化学性能

# 2.1 热性能[1]

2.1.1 熔化温度范围 $866\sim 881^{\circ}C$

2.1.2 热导率 $\lambda = 70.3\mathrm{W / (m\cdot^{\circ}C)}$ 。

2.1.3 线膨胀系数 $\alpha_{1} = 21.2\times 10^{-6}\mathrm{C}^{-1}(20^{\circ}\mathrm{C})$ 。

2.2 密度 $\rho = 8.50\mathrm{g / cm^3}$

2.3 电性能[1]

2.3.1 电导率 $g = 16\% \mathrm{IACS}$

2.3.2 电阻率 $\rho = 0.108\mu \Omega \cdot \mathrm{m}$ 。

2.4 磁性能[2] 在磁场强度 $H = 500\mathrm{kA / m}$ 时，合金的室温质量磁化率 $X = 0.8\times 10^{-7}\mathrm{m}^3 /\mathrm{kg}$ 。

# 2.5 化学性能

2.5.1 耐腐蚀性能 合金有良好的耐蚀性能。在大气、淡水、海水和过热蒸汽中有高的化学稳定性，且在许多介质中腐蚀速度低于简单黄铜和锡青铜。

# 3 力学性能

3.1 技术标准规定的性能 见表3-1。

表3-1  

<table><tr><td rowspan="3">品 种</td><td rowspan="3">状态</td><td rowspan="3">δ或d/mm</td><td rowspan="2">σb/MPa</td><td colspan="2">伸长率/%</td><td rowspan="3">技术标准</td></tr><tr><td>δ10</td><td>δ5</td></tr><tr><td colspan="3">≥</td></tr><tr><td rowspan="2">挤制棒材</td><td rowspan="2">R</td><td>10~120</td><td>395</td><td>25</td><td>29</td><td rowspan="2">GB/T 13808-1992</td></tr><tr><td>&gt;120~160</td><td>-</td><td>-</td><td>-</td></tr><tr><td rowspan="3">拉制棒材</td><td rowspan="3">Y</td><td>5~12</td><td>440</td><td>20</td><td>24</td><td rowspan="3">GB/T 4423-1992</td></tr><tr><td>&gt;12~40</td><td>410</td><td>20</td><td>24</td></tr><tr><td>&gt;40~60</td><td>390</td><td>25</td><td>29</td></tr></table>

续表3-1   

<table><tr><td rowspan="3">品 种</td><td rowspan="3">状态</td><td rowspan="3">\( \delta \) 或 \( d/\mathrm{{mm}} \)</td><td rowspan="2">\( {\sigma }_{\mathrm{b}}/\mathrm{{MPa}} \)</td><td colspan="2">伸长率1%</td><td rowspan="3">技术标准</td></tr><tr><td>\( {\delta }_{10} \)</td><td>\( {\delta }_{5} \)</td></tr><tr><td colspan="3">≥</td></tr><tr><td rowspan="3">带 材</td><td>M</td><td rowspan="3">0.5~2.0</td><td>382</td><td>30</td><td>-</td><td rowspan="3">GB/T 2060-1989</td></tr><tr><td>\( {\mathrm{Y}}_{2} \)</td><td>441~610</td><td>25</td><td>-</td></tr><tr><td>Y</td><td>588</td><td>3</td><td>-</td></tr><tr><td rowspan="4">板材</td><td>R</td><td>4.0~15.0</td><td>-</td><td>-</td><td>-</td><td rowspan="4">GB/T 2041-1989</td></tr><tr><td>M</td><td rowspan="3">0.5~10.0</td><td>382</td><td>30</td><td>-</td></tr><tr><td>\( {\mathrm{Y}}_{2} \)</td><td>441~610</td><td>25</td><td>-</td></tr><tr><td>Y</td><td>588</td><td>3</td><td>-</td></tr></table>

# 3.2 室温及各种温度下的力学性能

# 3.2.1 硬度

3.2.1.1 供应状态材料的室温硬度[1] HBS90(M态)、HBS178(Y态)。  
3.2.1.2 不同温度退火后材料的硬度 变形率 $\varepsilon = 60\%$ 的硬态板材经不同温度退火(保温 $1\mathrm{h}$ )后的硬度见图3-1。

# 3.2.2 拉伸性能

3.2.2.1 供应状态材料的拉伸性能见表3-2。  
3.2.2.2 不同变形率材料的拉伸性能见图3-2。  
3.2.2.3 不同温度退火后材料的拉伸性能见图3-3。

图片摘要：该图主要展示 3 1 HMn58 2硬度与退火温度（保温1h)的关系[1]。
![](images/3d6ba407480a8be52b4ff4891d0bf152ecb56955832da9fe2e16e216d991c61d.jpg)  
图3-1 HMn58-2硬度与退火温度（保温1h)的关系[1]

表3-2[3]  

<table><tr><td rowspan="3">品种</td><td rowspan="3">状态</td><td rowspan="3">δ或d/mm</td><td colspan="6">σb</td><td colspan="3">δ</td></tr><tr><td>X̄</td><td>min</td><td>max</td><td>s</td><td rowspan="2">Cv</td><td rowspan="2">n</td><td>X̄</td><td>min</td><td>max</td></tr><tr><td colspan="4">MPa</td><td colspan="3">%</td></tr><tr><td rowspan="2">板材</td><td>M</td><td>-</td><td>460</td><td>-</td><td>-</td><td>-</td><td>-</td><td>-</td><td>38</td><td>-</td><td>-</td></tr><tr><td>Y</td><td>-</td><td>665</td><td>610</td><td>695</td><td>-</td><td>-</td><td>-</td><td>8</td><td>-</td><td>-</td></tr><tr><td rowspan="3">棒材</td><td>Y</td><td>5~12</td><td>565</td><td>510</td><td>645</td><td>-</td><td>-</td><td>-</td><td>25</td><td>15</td><td>33</td></tr><tr><td>Y</td><td>13~40</td><td>510</td><td>450</td><td>580</td><td>30</td><td>0.06</td><td>38</td><td>27</td><td>20</td><td>34</td></tr><tr><td>R</td><td>-</td><td>455</td><td>380</td><td>500</td><td>23</td><td>0.05</td><td>91</td><td>37</td><td>28</td><td>41</td></tr></table>

# 3.2.2.4 高温拉伸性能见图3-4。

# 3.3 持久和蠕变性能

# 3.4 疲劳性能

# 3.5 弹性性能

3.5.1 弹性模量[1] $E = 98\mathrm{GPa}$

图片摘要：该图主要展示 3 2 HMn58 2棒材拉伸性能与变形率的关系[1]。
![](images/b7fb4f1fbaa16067dbe92f7a4ada4f365eaf6f71e5f124d63cf3a355a81d6e5b.jpg)  
图3-2 HMn58-2棒材拉伸性能与变形率的关系[1]

图片摘要：该图主要展示 3 2 HMn58 2棒材拉伸性能与变形率的关系[1]。
![](images/6775fd031bd679010d6a3850892b067cf5470004627e3050202cc7c6d1a90583.jpg)  
图3-3HMn58-2拉伸性能与退火温度的关系[1]

图片摘要：该图主要展示 3 3HMn58 2拉伸性能与退火温度的关系[1]。
![](images/b5109fd562407765b1ca989627ed30a5ef512ae9174ac68f1788423d604d37cf.jpg)  
图3-4 HMn58-2半连续铸造圆锭的高温性能[1]

# 4 组织结构

# 4.1 相变温度

# 4.2 时间-温度-组织转变曲线

4.3 合金组织结构 合金为 $(\alpha + \beta)$ 两相组织。铸造状态 $\alpha$ 呈针状, 冷速越大, $\alpha$ 越细长。加工状态 $\alpha$ 被拉长, 退火后则呈等轴 $\alpha$ 晶粒。

# 5 工艺性能与要求

5.1 成形性能 合金有优良的热加工性, 能承受各种形式的热加工, 如热挤、热轧和锻造。热加工温度为 $700 \sim 750^{\circ} \mathrm{C}$ 。

合金还具有一定的冷加工性，冷变形率可达 $50\%$ 。

5.2 焊接性能 合金宜锡焊、铜焊、点焊，但不宜碳弧焊。

5.3 零件热处理工艺

5.4 表面处理工艺

5.5 切削加工与磨削性能 合金的切削加工性为易切削黄铜HPb63-3的 $25\%$ 。

# 6 功能考核试验

# 7 使用建议

选用。

# 参考文献

1 手册编写组．重有色金属材料加工手册．第一分册．北京：冶金工业出版社，1979  
2 KpaBueHko H II, n IIp. IBeT. MeTaJIbI. 1977, No. 6, 79   
3沈阳有色金属加工厂.铜合金生产检验报告汇编：铜合金01-86.1986

编写 陈家岚

审校 付宇林

# 19 白铜 B19

# 1 概述

B19是铜镍二元合金，在各种腐蚀介质中的化学稳定性良好。合金具有足够的塑性，可以满意地冷、热加工。其焊接性能也较好。一般用作制造在高温高压条件下工作的网和不宜使用铜管和黄铜管的冷凝器管。

1.1 材料牌号 19白铜 B19。  
1.2 相近牌号 见表1-1。

表1-1  

<table><tr><td>国别</td><td>美国</td><td>俄罗斯</td><td>英国</td><td>法国</td></tr><tr><td>牌号</td><td>C71000</td><td>MH19</td><td>CN104</td><td>CuNi20</td></tr></table>

1.3 材料的技术标准 见表1-2。

表1-2  

<table><tr><td>材料品种</td><td>板材</td><td>带材</td><td>线材</td></tr><tr><td>技术标准</td><td>GB/T 2050-1980《普通白铜板》
Q/LT 005-1992《白铜热轧板》</td><td>GB/T 14595-1993《白铜带》</td><td>GB/T 3125-1994《白铜线》</td></tr></table>

1.4 化学成分 应符合GB/T5234—1985《加工白铜化学成分和产品形状》的规定，见表1-3。

%

表1-3  

<table><tr><td rowspan="2">Ni+Co</td><td rowspan="2">Cu</td><td colspan="13">杂质 不大于</td></tr><tr><td>Fe</td><td>Mn</td><td>Zn</td><td>Si</td><td>Mg</td><td>Pb</td><td>S</td><td>C</td><td>P</td><td>Bi</td><td>As</td><td>Sb</td><td>杂质总和</td></tr><tr><td>18.0~20.0</td><td>余量</td><td>0.5</td><td>0.5</td><td>0.3</td><td>0.15</td><td>0.05</td><td>0.005</td><td>0.01</td><td>0.05</td><td>0.01</td><td>0.002</td><td>0.010</td><td>0.005</td><td>1.8</td></tr></table>

1.5 热处理制度 退火温度 $690\sim 780^{\circ}\mathrm{C}$ 。再结晶温度 $420^{\circ}\mathrm{C}$ 。  
1.6 品种规格与供应状态 见表1-4。

表1-4  

<table><tr><td>品种</td><td colspan="2">板材</td><td>带材</td><td>线材</td></tr><tr><td>d或δ/mm</td><td>7~75</td><td>0.5~10.0</td><td>0.05~1.20</td><td>0.1~6.0</td></tr><tr><td>供应状态</td><td>R</td><td>M,Y</td><td>M,Y</td><td>M,Y</td></tr></table>

1.7 熔炼与铸造工艺 合金具有较高的熔点和较好的流动性。一般采用低频炉或中频炉熔炼，木炭覆盖。铸造采用半连续方式，烟灰作覆盖剂。铸造温度 $1280^{\circ}\mathrm{C} \sim 1300^{\circ}\mathrm{C}$ 。  
1.8 应用概况与特殊要求 一般用于通讯中继站、冷凝器、冷凝器板、电气弹簧、蒸发器和热交换器管、套圈、电阻器等。

# 2 物理及化学性能

# 2.1 热性能[1]

2.1.1 熔化温度范围 $1132^{\circ}\mathrm{C} \sim 1192^{\circ}\mathrm{C}$ 。  
2.1.2 热导率 $\lambda = 38.5\mathrm{W / (m\cdot^{\circ}C)}$ 。  
2.1.3 比热容 $c = 376.8\mathrm{J / (kg}\cdot \mathrm{^{\circ}C)}$   
2.1.4 线膨胀系数 $\alpha_{\mathrm{l}} = 16\times 10^{-6}\mathrm{C}^{-1}(20^{\circ}\mathrm{C})$   
2.2 密度 $\rho = 8.9\mathrm{g / cm^3}$   
2.3 电性能  
2.3.1 电导率[1] $g = 6.5\% \mathrm{IACS}(20^{\circ}\mathrm{C})$   
2.3.2 电阻率 $\rho = 0.287\mu \Omega \cdot \mathrm{m}$ 。  
2.3.2.1 材料的高温电性能见图2-1。  
2.3.3 电阻温度系数见表2-1。  
2.4 磁性能

图片摘要：该图主要展示 2 1 B19高温电性能变化[1]。
![](images/660e63d3ae137a6af2041f2791e7c18fc16c0507366cc3903d2c44d4f1a1adbf.jpg)  
图2-1 B19高温电性能变化[1]

表2-1[1]   

<table><tr><td>θ/℃</td><td>100</td><td>300</td><td>500</td></tr><tr><td>αR/10-4℃-1</td><td>2.9</td><td>1.99</td><td>1.27</td></tr></table>

# 2.5 化学性能

2.5.1 耐腐蚀性能 在大气条件下和较高温度下具有高的耐蚀性。  
2.5.1.1 在海水中每昼夜的失重为 $0.17\mathrm{g} / \mathrm{m}^2$ 。  
2.5.1.2 在各种介质中的腐蚀速度见表2-2。

表2-2[1]  

<table><tr><td>介质名称</td><td>腐蚀速度/(10-3mm/a)</td><td>备注</td><td>介质名称</td><td>腐蚀速度/(10-3mm/a)</td><td>备注</td></tr><tr><td>工业区大气</td><td>2.2</td><td>-</td><td rowspan="2">氢氟酸</td><td>50</td><td>98%,38℃</td></tr><tr><td>海洋大气</td><td>1.0</td><td>-</td><td>130</td><td>无水</td></tr><tr><td>农村大气</td><td>0.35</td><td>-</td><td>磷酸</td><td>580</td><td>8%,20℃</td></tr><tr><td>淡水</td><td>30</td><td>-</td><td>醋酸</td><td>28</td><td>10%,20℃</td></tr><tr><td>蒸汽凝结水</td><td>100</td><td>-</td><td>柠檬酸</td><td>20</td><td>5%,20℃</td></tr><tr><td rowspan="2">盐酸</td><td>300</td><td>1%的溶液,20℃</td><td>酒石酸</td><td>19</td><td>5%,20℃</td></tr><tr><td>800</td><td>10%的溶液,20℃</td><td>脂肪酸</td><td>66</td><td>60%,100℃</td></tr><tr><td>硫酸</td><td>100</td><td>10%的溶液,20℃</td><td>铵水</td><td>500</td><td>7%,30℃</td></tr><tr><td>亚硫酸</td><td>2600</td><td>饱和溶液</td><td rowspan="2">苛性钠</td><td rowspan="2">130</td><td rowspan="2">10%~50%,100℃</td></tr><tr><td>氢氟酸</td><td>900</td><td>38%,110℃</td></tr></table>

# 3 力学性能

3.1 技术标准规定的性能 见表3-1。

表3-1  

<table><tr><td rowspan="2">品种</td><td rowspan="2">状态</td><td rowspan="2">d或δ/mm</td><td>σb/MPa</td><td>δ10/%</td><td rowspan="2">技术标准</td></tr><tr><td colspan="2">不小于</td></tr><tr><td rowspan="3">板材</td><td>R</td><td>7~14</td><td>295</td><td>30</td><td>Q/LT 005-1992</td></tr><tr><td>M</td><td rowspan="2">0.5~75</td><td>294</td><td>30</td><td rowspan="2">GB/T 2050-1980</td></tr><tr><td>Y</td><td>392</td><td>3</td></tr><tr><td rowspan="2">带材</td><td>M</td><td rowspan="2">0.05~1.20</td><td>294</td><td>25</td><td rowspan="2">GB/T 14595-1993</td></tr><tr><td>Y</td><td>392</td><td>3</td></tr><tr><td rowspan="4">线材①</td><td rowspan="2">M</td><td>0.10~0.50</td><td rowspan="2">295</td><td>20</td><td rowspan="4">GB/T 3125-1994</td></tr><tr><td>&gt;0.50~6.0</td><td>25</td></tr><tr><td rowspan="2">Y</td><td>0.10~0.50</td><td>590~880</td><td>-</td></tr><tr><td>&gt;0.50~6.0</td><td>490~785</td><td>-</td></tr></table>

① 伸长率 $\delta, L_{0} = 100\mathrm{mm}$ 。

# 3.2 室温及各种温度下的力学性能

3.2.1 硬度 供应状态合金硬度[1] HBS70(M),HBS128(Y,加工率 $75\%$ )。

# 3.2.2 拉伸性能

3.2.2.1 供应状态下材料的拉伸性能见表3-2。

表3-2[1]  

<table><tr><td>状态</td><td>σb/MPa</td><td>σP0.2/MPa</td><td>δ/%</td><td>状态</td><td>σb/MPa</td><td>σP0.2/MPa</td><td>δ/%</td></tr><tr><td>M</td><td>392</td><td>-</td><td>35</td><td>Y</td><td>784(加工率80%)</td><td>588</td><td>5(加工率60%)</td></tr></table>

3.2.2.2 不同加工率下材料的力学性能见图3-1。  
3.2.2.3 不同退火温度下材料的力学性能见图3-2，图3-3。

图片摘要：该图主要展示 3 2[1]。
![](images/ac3cb9286353b2566bf4bbfdd941664e5e84fbb43f24b8d6876443d208d6c1e6.jpg)  
原材料：1mm 软板，晶粒大小为 0.015（实线）和 0.055（虚线）mm  
图3-1 B19的力学性能与加工率和晶粒度的关系[1]

图片摘要：该图主要展示 3 1 B19的力学性能与加工率和晶粒度的关系[1]。
![](images/205557eb160bb4d9ca6330cc0d51e923031465c001bdda542bae50af1584bc17.jpg)  
原材料：1mm板材，加工率 $50\%$ ，退火保温1h，晶粒大小为0.015(实线)和0.055(虚线)mm  
图3-2 B19的力学性能与退火温度的关系[1]

3.2.2.4 材料的高温力学性能见图3-4。  
3.2.2.5 退火态材料在低温时的拉伸性能见图3-5。  
3.2.2.6 材料的低温拉伸性能见表3-3。  
3.3 持久和蠕变性能  
3.4 疲劳性能

图片摘要：该图主要展示 3 2 B19的力学性能与退火温度的关系[1]。
![](images/8ad39156c9c30b715e8e3610e03f3c3d08a76c6bdc3200d97d7caf6cdcfdf9fa.jpg)  
图3-3 B19的力学性能与退火温度的关系[1]

图片摘要：该图主要展示 3 3 B19的力学性能与退火温度的关系[1]。
![](images/93c39f3260ef634cceab504acdb39d4409e1b122ea1b33ee585f6cf6bfd28e1d.jpg)  
原材料： $\phi 25\mathrm{mm}$ 棒，晶粒大小 $0.035\mathrm{mm}$ ，加工率 $20\%$ ，在试验温度保温1h  
图3-4 B19在高温时力学性能变化[1]

表3-3[1]  

<table><tr><td>θ/℃</td><td>σb/MPa</td><td>σP0.2/MPa</td><td>δ/%</td><td>ψ/%</td><td>θ/℃</td><td>σb/MPa</td><td>σP0.2/MPa</td><td>δ/%</td><td>ψ/%</td></tr><tr><td>20</td><td>354</td><td>190</td><td>26</td><td>78</td><td>-80</td><td>423</td><td>200</td><td>29</td><td>76</td></tr><tr><td>-10</td><td>386</td><td>197</td><td>28</td><td>77</td><td>-120</td><td>455</td><td>201</td><td>28</td><td>75</td></tr><tr><td>-40</td><td>410</td><td>199</td><td>29</td><td>77</td><td>-180</td><td>506</td><td>223</td><td>36</td><td>72</td></tr></table>

# 3.4.1 高周疲劳见表3-4。

# 3.5 弹性性能 弹性模量 $E = 137.2\mathrm{GPa}$ 。

表3-4[1]  

<table><tr><td rowspan="2">合金状态</td><td rowspan="2">σb/MPa</td><td colspan="4">在规定循环周次下的疲劳强度 σmax/MPa</td></tr><tr><td>10^5</td><td>10^6</td><td>10^7</td><td>10^8</td></tr><tr><td>760℃退火1h</td><td>-</td><td>165</td><td>151</td><td>130</td><td>124</td></tr><tr><td>245℃退火3h,消除内应力</td><td>-</td><td>240</td><td>206</td><td>185</td><td>178</td></tr><tr><td>φ25.4mm冷轧棒</td><td>342</td><td>-</td><td>-</td><td>124</td><td>120</td></tr><tr><td>φ1.63mm冷拉88%线</td><td>578</td><td>364</td><td>281</td><td>233</td><td>233</td></tr></table>

图片摘要：该图主要展示 3 4[1]。
![](images/0825fcd1c9121e268909403da86510469c1425370513e68c38428dea3e23611a.jpg)  
图3-5 退火状态的B19在低温时的抗拉强度[1]

# 4 组织结构

# 4.1 相变温度

# 4.2 时间-温度-组织转变曲线

4.3 合金组织结构[2] 冷轧板材为冷加工变形组织，成品于 $650^{\circ}\mathrm{C}$ 退火后为单相 $\alpha$ -再结晶组织。

# 5 工艺性能要求

5.1 成形性能 合金具有优良的冲切、成型、弯曲等冷加工性能和热加工性能。热加工温度为 $980 \sim 1030^{\circ} \mathrm{C}$ 。  
5.2 焊接性能[3] 合金具有优良的焊接性能。易于软钎焊、硬钎焊、气体保护弧焊和各种电阻焊；也可进行保护金属弧焊和氧燃料气焊。

# 5.3 零件热处理工艺

5.4 表面处理工艺 酸洗： $8\% \sim 12\%$ 硝酸 $+15\% \sim 20\%$ 硫酸水溶液（常温）。  
5.5 切削加工与磨削性能 切削加工性是易切削黄铜HPb63-3的 $20\%$

# 6 功能考核试验

# 7 使用建议

选用。

# 参考文献

1 手册编写组．重有色金属材料加工手册．第1分册．北京：冶金工业出版社，1979  
2 洛阳铜加工厂中央试验室金相组。铜及铜合金相图谱。北京：冶金工业出版社，1983  
3 赵祖德等．铜及铜合金材料手册．北京：科学出版社，1993.278

编写 娄花芬

审校 钟卫佳

# 15-20锌白铜 BZn15-20

# 1 概述

BZn15-20是铜-镍-锌三元系的 $\alpha$ 单相组织合金。亦称“中国银”、“德国银”或“镍银”。锌溶入固溶体，显著地提高了合金的强度、硬度和弹性性能。

合金具有优良的冷和热加工性，优良的耐蚀性、电学性能和高的力学性能。

该合金是具有高化学稳定性的重要结构材料，主要用于制造在潮湿和腐蚀介质中工作的结构件、弹簧、以及电工零件。

1.1 材料牌号 15-20锌白铜 BZn15-20。  
1.2 相近牌号 见表1-1。  
1.3 材料的技术标准 见表1-2。  
1.4 化学成分 应符合GB/T5234—1985《加工白铜化学成分和产品形状》的规定，见表1-3。  
1.5 热处理制度 软化退化： $700 \sim 750^{\circ} \mathrm{C}$ ，空冷。消除应力退火： $250 \sim 280^{\circ} \mathrm{C}$ ，空冷。  
1.6 品种规格与供应状态 见表1-4。

表1-1  

<table><tr><td>国别</td><td>美国</td><td>英国</td><td>俄罗斯</td><td>法国</td><td>德国</td><td>日本</td><td>ISO</td></tr><tr><td>牌号</td><td>C75400</td><td>NS105</td><td>MHII15-20</td><td>CuNi15Zn22</td><td>CuNi18Zn20</td><td>C7521</td><td>CuNi15Zn22</td></tr></table>

表1-2  

<table><tr><td>品种</td><td>技术标准</td><td>品种</td><td>技术标准</td></tr><tr><td>带材</td><td>GB/T 2071-1989《锌白铜带》</td><td>棒材</td><td>GB/T 4423-1992《铜及铜合金拉制棒》</td></tr><tr><td>板材</td><td>GB/T 2053-1989《锌白钢板》</td><td>管材</td><td>GB/T 1527-1997《铜及铜合金拉制管》</td></tr><tr><td>棒材</td><td>GB/T 13808-1992《铜及铜合金挤制棒》</td><td>线材</td><td>GB/T 3125-1994《白铜线》</td></tr></table>

%

表1-3  

<table><tr><td rowspan="2">Cu</td><td rowspan="2">Ni+Co</td><td rowspan="2">Zn</td><td colspan="11">杂质 不大于</td><td></td></tr><tr><td>Fe</td><td>Mn</td><td>Si</td><td>Mg</td><td>Pb</td><td>S</td><td>C</td><td>P</td><td>Bi</td><td>As</td><td>Sb</td><td>杂质总和</td></tr><tr><td>62.0~65.0</td><td>13.5~16.5</td><td>余量</td><td>0.5</td><td>0.3</td><td>0.15</td><td>0.05</td><td>0.02</td><td>0.01</td><td>0.03</td><td>0.005</td><td>0.002</td><td>0.010</td><td>0.002</td><td>0.9</td></tr></table>

表1-4  

<table><tr><td>品种</td><td>制造方法</td><td>δ或d或D×S/mm</td><td>供应状态</td><td>品种</td><td>制造方法</td><td>δ或d或D×S/mm</td><td>供应状态</td></tr><tr><td>带材</td><td>轧制</td><td>0.05~1.2</td><td>M、Y2、Y、T</td><td>棒材</td><td>拉制</td><td>5~40</td><td>M、Y</td></tr><tr><td>板材</td><td>轧制</td><td>0.5~10</td><td>M、Y2、Y、T</td><td>管材</td><td>拉制</td><td>4~40×0.5~4</td><td>M、Y2、Y</td></tr><tr><td>棒材</td><td>挤制</td><td>25~120</td><td>R</td><td>线材</td><td>拉制</td><td>0.10~6.0</td><td>M、Y2、Y</td></tr></table>

1.7 熔炼与铸造工艺 合金采用工频有芯感应电炉熔炼。熔池用经煅烧的木炭覆盖，煤气保护下半连续铸造工艺浇注法铸锭。铸造温度为 $1180 \sim 1210^{\circ} \mathrm{C}$ （喷火）。  
1.8 应用概况与特殊要求 合金生产工艺成熟，质量稳定，广泛用于航空、船舶、电力、化工及石油等工业。主要用途有：精密仪器、仪表零件、耐蚀零件、弹性元件等。

# 2 物理及化学性能

# 2.1 热性能[1]

2.1.1 熔化温度范围 液相点 $1081.5^{\circ}C$

2.1.2 热导率 $\lambda = 25\sim 35\mathrm{W / (m\cdot^{\circ}C)}$

2.1.3 比热容 $c = 400\mathrm{J / (kg}\cdot \mathrm{C)}$ 。

2.1.4 线膨胀系数 $\alpha_{1} = 16.6\times 10^{-6}\mathrm{C}^{-1}(20\sim 100^{\circ}\mathrm{C})$ 。

2.2 密度 $\rho = 8.70\mathrm{g / cm^3}$

# 2.3 电性能

2.3.1 电导率 $g = 7\% \mathrm{IACS}$

# 2.3.2 电阻率

2.3.2.1 室温电阻率 $\rho = 0.246\mu \Omega \cdot \mathrm{m}$ 。

2.3.2.2 高温电阻率见图2-1。

2.3.3 电阻温度系数 $\alpha_{\mathrm{R}} = 2.0\times 10^{-4}\mathrm{C}^{-1}$

# 2.4 磁性能

# 2.5 化学性能

2.5.1 抗氧化性能 比铜和镍好。

图片摘要：该图主要展示 2 1 BZn15 20 高温电阻率[2]。
![](images/33709452cd1f13c41dd32873e009e9a18486558f67ed9fb97182b3803e53e04b.jpg)  
图2-1 BZn15-20 高温电阻率[2]

2.5.2 耐腐蚀性能 合金对大气、淡水和海水有高的耐蚀性；在盐溶液中耐蚀性优于同等锌含量的黄铜；在氢氧化钠、氢氧化钾水溶液中有一定的耐蚀性，但在氢氧化氨和潮湿的氯气中腐蚀速度较快。合金有应力腐蚀倾向，对冷作硬化的材料应进行消除应力退火。

# 3 力学性能

3.1 技术标准规定的性能 见表3-1。

3.2 室温及各种温度下的力学性能

# 3.2.1 硬度

3.2.1.1 供应状态材料的硬度见表3-2。  
3.2.1.2 不同加工率材料的硬度见图3-1。

图片摘要：该图主要展示 3 1 BZn15 20 的力学性能与加工率的关系[2]。
![](images/2c0951c7f33823527fb75b58a8000a477af2e5c405183a5e5f93778f3069f028.jpg)  
图3-1 BZn15-20 的力学性能与加工率的关系[2]

表3-1  

<table><tr><td>品种</td><td>状态</td><td>δ或d/mm</td><td>σb/MPa</td><td>δ10/% 不小于</td><td>技术标准</td></tr><tr><td rowspan="4">带材、板材</td><td>M</td><td rowspan="4">带0.05~1.2板0.5~10</td><td>≥343</td><td>35</td><td rowspan="3">GB/T 2071-1989</td></tr><tr><td>Y2</td><td>441~568</td><td>5</td></tr><tr><td>Y</td><td>539~686</td><td>1.5</td></tr><tr><td>T</td><td>≥637</td><td>1</td><td>GB/T 2053-1989</td></tr><tr><td rowspan="3">棒材</td><td>Y</td><td>5~40</td><td>345~440</td><td>5~12</td><td rowspan="2">GB/T 4423-1992</td></tr><tr><td>M</td><td>5~40</td><td>≥295</td><td>30</td></tr><tr><td>R</td><td>25</td><td>≥295</td><td>30</td><td>GB/T 13808-1992</td></tr><tr><td rowspan="3">管材</td><td>M</td><td rowspan="3">4~40</td><td>≥294</td><td>30</td><td rowspan="3">GB/T 1527-1997</td></tr><tr><td>Y2</td><td>≥390</td><td>15</td></tr><tr><td>Y</td><td>≥490</td><td>3</td></tr><tr><td rowspan="12">线材</td><td rowspan="4">M</td><td>0.10~0.20</td><td>≥345</td><td>15</td><td rowspan="12">GB/T 3125-1994</td></tr><tr><td>&gt;0.20~0.50</td><td>≥345</td><td>20</td></tr><tr><td>&gt;0.50~2.0</td><td>≥345</td><td>25</td></tr><tr><td>&gt;2.0~6.0</td><td>≥345</td><td>30</td></tr><tr><td rowspan="4">Y2</td><td>0.10~0.20</td><td>-</td><td>-</td></tr><tr><td>&gt;0.20~0.50</td><td>490~735</td><td>-</td></tr><tr><td>&gt;0.50~2.0</td><td>440~680</td><td>-</td></tr><tr><td>&gt;2.0~6.0</td><td>440~635</td><td>-</td></tr><tr><td rowspan="4">Y</td><td>0.10~0.20</td><td>735~980</td><td>-</td></tr><tr><td>&gt;0.20~0.50</td><td>735~930</td><td>-</td></tr><tr><td>&gt;0.50~2.0</td><td>635~880</td><td>-</td></tr><tr><td>&gt;2.0~6.0</td><td>540~785</td><td>-</td></tr></table>

表3-2[3]  

<table><tr><td rowspan="3">状态</td><td colspan="3">M</td><td rowspan="3">Y2</td><td rowspan="3">Y</td><td rowspan="3">T</td></tr><tr><td colspan="3">平均晶粒尺寸Z/mm</td></tr><tr><td>0.07</td><td>0.035</td><td>0.015</td></tr><tr><td>HRB</td><td>22</td><td>39</td><td>55</td><td>80</td><td>87</td><td>90</td></tr></table>

# 3.2.1.3 不同温度退火后材料的硬度见图3-2。

# 3.2.2 拉伸性能

3.2.2.1 室温拉伸性能见表3-3。

3.2.2.2 不同加工率材料的拉伸性能见图3-1。

3.2.2.3 不同温度退火后材料的拉伸性能见表3-4和图3-2。

3.2.2.4 低温拉伸性能见表3-5。

3.2.2.5 高温拉伸性能见图3-3。

3.2.3 扭转与剪切性能

3.2.3.1 剪切强度见表3-6。

3.3 持久和蠕变性能

3.3.1 应力松弛

3.3.1.1 室温应力松弛性能见图3-4。

3.3.1.2 $100^{\circ}\mathrm{C}$ 和 $150^{\circ}\mathrm{C}$ 时的应力松弛相对稳定性见表3-7。

3.4 疲劳性能

3.4.1 高周疲劳

图3-2 BZn15-20的力学性能与退火温度(保温1h)的关系[2]   
图片摘要：该图主要展示 3 2 BZn15 20的力学性能与退火温度(保温1h)的关系[2]。
![](images/725bcef7eb8589cc0b3d818dc027a426534653a6818a9e8ca34325cb7d0f40ed.jpg)  
1、4、5、7—0.015mm晶粒；2、6、8—0.10mm晶粒；3—0.05mm晶粒

原材料： $\delta 1\mathrm{mm}, \varepsilon = 50\%$ 的板材

表3-3[4]  

<table><tr><td rowspan="3">品种</td><td rowspan="3">状态</td><td colspan="8">σb</td><td colspan="3">δ</td></tr><tr><td>A</td><td>B</td><td>X</td><td>min</td><td>max</td><td>s</td><td rowspan="2">Cv</td><td rowspan="2">n</td><td>X̄</td><td>min</td><td>max</td></tr><tr><td colspan="6">MPa</td><td colspan="3">%</td></tr><tr><td rowspan="4">带材</td><td>M</td><td>-</td><td>-</td><td>400</td><td>335</td><td>460</td><td>23</td><td>0.06</td><td>74</td><td>43</td><td>37</td><td>51</td></tr><tr><td>Y2</td><td>-</td><td>-</td><td>540</td><td>520</td><td>570</td><td>-</td><td>-</td><td>12</td><td>15</td><td>5</td><td>18</td></tr><tr><td>Y</td><td>535</td><td>570</td><td>620</td><td>529</td><td>716</td><td>33</td><td>0.053</td><td>119</td><td>3</td><td>2</td><td>8</td></tr><tr><td>T</td><td>-</td><td>-</td><td>685</td><td>645</td><td>725</td><td>25</td><td>0.04</td><td>33</td><td>3</td><td>2</td><td>4</td></tr><tr><td>板材</td><td>Y</td><td>-</td><td>-</td><td>615</td><td>550</td><td>675</td><td>36</td><td>0.06</td><td>35</td><td>5</td><td>3</td><td>7</td></tr><tr><td>棒材</td><td>Y</td><td>-</td><td>-</td><td>610</td><td>570</td><td>685</td><td>-</td><td>-</td><td>18</td><td>7</td><td>6</td><td>9</td></tr><tr><td>管材</td><td>Y</td><td>-</td><td>-</td><td>610</td><td>500</td><td>675</td><td>-</td><td>-</td><td>11</td><td>-</td><td>-</td><td>-</td></tr></table>

表3-4[3]  

<table><tr><td>状态</td><td>退火温度/℃</td><td>σb/MPa</td><td>σP0.5/MPa</td><td>δ/%</td><td>状态</td><td>退火温度/℃</td><td>σb/MPa</td><td>σP0.5/MPa</td><td>δ/%</td></tr><tr><td rowspan="3">Y(ε=50%)</td><td>204</td><td>640</td><td>580</td><td>2</td><td rowspan="3">Y(ε=50%)</td><td>538</td><td>455</td><td>260</td><td>30</td></tr><tr><td>316</td><td>655</td><td>605</td><td>2</td><td>649</td><td>415</td><td>170</td><td>38</td></tr><tr><td>427</td><td>620</td><td>570</td><td>8</td><td>760</td><td>380</td><td>140</td><td>40</td></tr></table>

表3-5[2]  

<table><tr><td>状态</td><td>θ/℃</td><td>σb/MPa</td><td>σP0.2/MPa</td><td>δ/%</td><td>ψ/%</td><td>状态</td><td>θ/℃</td><td>σb/MPa</td><td>σP0.2/MPa</td><td>δ/%</td><td>ψ/%</td></tr><tr><td>Y</td><td>-183</td><td>640</td><td>555</td><td>36</td><td>63</td><td>M</td><td>-183</td><td>575</td><td>265</td><td>57</td><td>70</td></tr></table>

表3-6[3]  

<table><tr><td>状态</td><td>M</td><td>Y2</td><td>Y</td><td>T</td></tr><tr><td>r/MPa</td><td>280</td><td>325</td><td>360</td><td>370</td></tr></table>

表3-7[6]  

<table><tr><td>状态</td><td>θ/℃</td><td>起始应力σ0/MPa</td><td>松弛时间t/h</td><td>σ0-σt/σ0×100</td></tr><tr><td>T(ε=80%)</td><td>100</td><td>390</td><td>100</td><td>3.0</td></tr><tr><td>低温退火(275℃,1h)</td><td>150</td><td>390</td><td>100</td><td>12.0</td></tr></table>

图片摘要：该图主要展示 3 7[6]。
![](images/65e2ad16f51960c07baf1ec58cb3b6eebed63f1f9ad462a0f9865ca30e965444.jpg)  
图3-3BZn15-20的高温拉伸性能[2]

3.4.1.1 不同加工率材料在循环次数 $N$ 为 $10^{7}$ 周时的弯曲疲劳强度极限见表3-8。  
3.4.1.2 不同加工率的材料经低温退火后，在循环次数 $N$ 为 $10^{7}$ 周时的弯曲疲劳强度极限见表3-9。

# 3.5 弹性性能

3.5.1 弹性模量 见表3-10。  
3.5.2 切变模量 $G = 46.9\mathrm{GPa}$ 。  
3.5.3 规定非比例伸长应力 见表3-11。

图片摘要：该图主要展示 3 4 BZn15 20的室温应力松弛性能[5]。
![](images/3ab556c1f38320ee0e6d8f782a76598fa32c4413d85bec0dae01960679cecd8b.jpg)  
图3-4 BZn15-20的室温应力松弛性能[5]

表3-8[7]  

<table><tr><td>状态(ε/%)</td><td>Y2(30)</td><td>Y(50)</td><td>T(80)</td></tr><tr><td>σD/MPa</td><td>220</td><td>240</td><td>280</td></tr></table>

表3-9[7]  

<table><tr><td rowspan="2">状态(ε/%)</td><td>Y2(30)</td><td>Y(50)</td><td>T(80)</td></tr><tr><td colspan="3">经300℃、2h退火</td></tr><tr><td>σD/MPa</td><td>260</td><td>280</td><td>300</td></tr></table>

表 3-10 [8]  

<table><tr><td>加工率/%</td><td>10</td><td>20</td><td>30</td><td>40</td><td>50</td><td>60</td><td>70</td><td>90</td></tr><tr><td>ED/GPa</td><td>115.7~124.5</td><td>117.8~122.9</td><td>123.2~127.0</td><td>123.2~128.2</td><td>120.6~128.5</td><td>119.6~125.9</td><td>116.5~124.5</td><td>118.5</td></tr></table>

表3-11[5.9]  

<table><tr><td>状态
(ε/%)</td><td>Y2(20)</td><td>T(80)</td><td>T+300℃,4h
退火</td><td>T+475℃,15s
退火</td></tr><tr><td>σP0.002/MPa</td><td>-</td><td>325</td><td>480</td><td>490</td></tr><tr><td>σP0.005/MPa</td><td>325</td><td>370</td><td>540</td><td>540</td></tr></table>

# 4 组织结构

# 4.1 相变温度

# 4.2 时间-温度-组织转变曲线

4.3 合金组织结构 BZn15-20合金在各种状态下均为 $\alpha$ 单相组织、冷变形后呈变形织构，同时合金被强化。

# 5 工艺性能与要求

5.1 成形性能 BZn15-20合金具有好的冷和热加工性、热态下道次变形量达 $30\%$ ，热轧温度为 $950\sim 970^{\circ}C$ ，热挤温度为 $800^{\circ}C$ ，冷态下可以进行多种形式的冷变形加工，总变形率达 $90\%$ 。  
5.2 焊接性能 合金能铜焊、锡焊和气焊，也能点焊、闪光焊；还可以在气体保护下进行钨极弧焊和对缝电阻焊；但不宜电渣焊、埋弧焊和有保护金属的电弧焊。

5.3 零件热处理工艺  
5.4 表面处理工艺  
5.5 切削加工与磨削性能 合金切削加工性为易切削黄铜HPb63-3的 $20\%$

# 6 功能考核试验

# 7 使用建议

选用。

# 参考文献

1 北京航空情报所编译. 航空材料手册: 第2册. 有色金属. 1965, 498  
2 手册编写组．重有色金属材料加工手册．第1分册．北京：冶金工业出版社，1979  
3 Alloy Digest, Copper alloy No. 754.1971(6)   
4沈阳有色金属加工厂.铜合金生产检验报告汇编：铜合金01-86.1986   
5 PaxIraT A Γ. n Iπp. MHTOM. 1962, No. 1, 51   
6 Po3eHbepr B M. IIbeTHbI MeTaJIJIbl. 1976. No. 6, 63~66   
7 TxaraIcoeB X I3B. MaIIHHOCtPoehHa. 1984, No. 4, 13   
8 EcopoBa A M. n np. uBTe. MeTaJIbI. 1972, Ho3, 64   
9 P86bIeB A M. MtTom. 1970, No. 8, 61

编写 李百治

审校 郝荣振

# 10-1-1 铁白铜 BFe10-1-1

# 1 概述

BFe10-1-1是铜镍基并有少量铁锰的四元合金。元素 $\mathrm{Fe},\mathrm{Mn}$ 的加入使合金力学性能和耐蚀性能显著提高。合金具有良好的综合力学性能和耐蚀性，广泛用于冷凝管、热交换器管等。

1.1 材料牌号 10-1-1 铁白铜 BFe10-1-1。  
1.2 相近牌号 见表1-1。  
1.3 材料的技术标准 见表1-2。

表1-1  

<table><tr><td>国别</td><td>ISO</td><td>美国</td><td>俄罗斯</td><td>德国</td><td>英国</td><td>法国</td></tr><tr><td>牌号</td><td>CuNi10Fe1Mn</td><td>C70600</td><td>MHЖMu10-1-1</td><td>CuNi10Fe1Mn</td><td>CN102</td><td>CuNi10Fe1Mn</td></tr></table>

表1-2  

<table><tr><td>材料品种</td><td>板材</td><td>带材</td><td>管材</td></tr><tr><td>技术标准</td><td>GB/T 2050-1980《普通白铜板》</td><td>GB/T 14595-1993《白铜带》</td><td>GB/T 8890-1998《热交换器用铜合金无缝管》LTJ 314-1992《船用BFe10-1-1拉制管》</td></tr></table>

1.4 化学成分 应符合GB/T5234—1985《加工白铜化学成分和产品形状》的规定，见表1-3。

$\%$

表1-3  

<table><tr><td rowspan="2">Ni+Co</td><td rowspan="2">Fe</td><td rowspan="2">Mn</td><td rowspan="2">Cu</td><td colspan="8">杂质 不大于</td></tr><tr><td>Zn</td><td>Si</td><td>Pb</td><td>S</td><td>C</td><td>P</td><td>Sn</td><td>杂质总和</td></tr><tr><td>9.0~11.0</td><td>1.0~1.5</td><td>0.5~1.0</td><td>余量</td><td>0.3</td><td>0.15</td><td>0.02</td><td>0.01</td><td>0.05</td><td>0.006</td><td>0.03</td><td>0.7</td></tr></table>

1.5 热处理制度 合金不能热处理强化。中间退火制度： $700 \sim 760^{\circ}\mathrm{C}$ 。成品退火制度(M)： $660 \sim 680^{\circ}\mathrm{C}$ 。

1.6 品种规格与供应状态 见表1-4。

表1-4  

<table><tr><td>品种</td><td>板材</td><td>带材</td><td colspan="2">管材</td></tr><tr><td>δ或D×S/mm</td><td>0.5~10.0</td><td>0.05~1.20</td><td>10~35×0.75~3.0</td><td>8~159×1~5.0</td></tr><tr><td>状态</td><td>R,M,Y</td><td>M,Y</td><td>M,Y2</td><td>M</td></tr></table>

1.7 熔炼与铸造工艺 合金熔点高，流动性好，熔炼与铸造性能比较好。一般采用低频或中频感应电炉熔炼，木炭覆盖；采用半连续方式铸造，直接水冷结晶器，烟灰覆盖。铸造温度 $1300^{\circ}\mathrm{C}$ 左右。  
1.8 应用概况与特殊要求 此合金常规的品种规格已有成熟的生产使用历史。大口径薄壁管用于导弹驱逐舰、大吨位舰船的海水管道，已于1992年通过部级鉴定。

# 2 物理及化学性能

# 2.1 热性能[1]

2.1.1 熔化温度范围 $1100^{\circ}\mathrm{C} \sim 1150^{\circ}\mathrm{C}$ 。  
2.1.2 热导率 $\lambda = 46.1\mathrm{W / (m\cdot^{\circ}C)}$   
2.1.3 比热容 $c = 377\mathrm{J} / (\mathrm{kg}\cdot \mathrm{^\circ C})$   
2.1.4 线膨胀系数 $\alpha_{1} = 1.63\times 10^{-5}\mathrm{C}^{-1}$   
2.2 密度 $\rho = 8.9\mathrm{g / cm^3}$   
2.3 电性能  
2.4 磁性能  
2.5 化学性能  
2.5.1 耐腐蚀性能 合金在大气、淡水及海水中的耐蚀性都比较好。在NaCl溶液中的腐蚀速度见表2-1。

表2-1[1]   

<table><tr><td>介质浓度</td><td>失重/(g/m2·h)</td><td>腐蚀速度/(mm/a)</td><td>备注</td></tr><tr><td rowspan="2">3%NaCl溶液</td><td>0.0104~0.0167</td><td>0.0102~0.0164</td><td>静止,40℃</td></tr><tr><td>0.049</td><td>0.048</td><td>流速:8~11m/s,40~50℃</td></tr></table>

# 3 力学性能

# 3.1 技术标准规定的性能 见表3-1。

表3-1  

<table><tr><td>品种</td><td>状态</td><td>δ或D×S/mm</td><td>σb/MPa</td><td>σP0.2/MPa</td><td colspan="2">δ/%</td><td>HBS</td><td>技术标准</td></tr><tr><td rowspan="3">板材</td><td>R</td><td>7~75</td><td>实测</td><td>-</td><td colspan="2">实测</td><td>-</td><td rowspan="3">GB/T 2050-1980</td></tr><tr><td>M</td><td rowspan="2">0.5~10.0</td><td>275</td><td>-</td><td colspan="2">28</td><td>-</td></tr><tr><td>Y</td><td>373</td><td>-</td><td colspan="2">3</td><td>-</td></tr><tr><td rowspan="2">带材</td><td>M</td><td rowspan="2">0.05~1.20</td><td>275</td><td>-</td><td colspan="2">25</td><td>-</td><td rowspan="2">GB/T 14595-1993</td></tr><tr><td>Y</td><td>373</td><td>-</td><td colspan="2">3</td><td>-</td></tr><tr><td rowspan="4">管材</td><td rowspan="2">M</td><td rowspan="3">10~35×0.75~3.0</td><td rowspan="2">300</td><td rowspan="2">-</td><td>δ5</td><td>δ10</td><td rowspan="2">-</td><td rowspan="3">GB/T 8890-1998</td></tr><tr><td>-</td><td>25</td></tr><tr><td>Y2</td><td>345</td><td>-</td><td>-</td><td>8</td><td>-</td></tr><tr><td>M</td><td>8~159×1~5.0</td><td>290</td><td>90</td><td>30</td><td>25</td><td>70</td><td>LTJ 314-1992</td></tr></table>

# 3.2 室温及各种温度下的力学性能

# 3.2.1 硬度

3.2.1.1 供应状态下材料的硬度 HBS84.9～88.7。

3.2.1.2 不同冷变形量下材料的硬度 见图3-1。

# 3.2.2 拉伸性能

3.2.2.1 供应状态下材料的拉伸性能 $[1]\sigma_{\mathrm{b}} = 314\mathrm{MPa}(\mathrm{M})$ ， $\delta = 23\% (\mathbf{M})$ 。  
3.2.2.2 不同加工率下材料的拉伸性能见图3-2。  
3.2.2.3 不同退火温度下的拉伸性能见图3-3。  
3.2.2.4 材料的高温拉伸性能见图3-4。  
3.2.2.5 不同温度下的断面收缩率见表3-2。  
3.2.2.6 材料的低温拉伸性能见图3-5。

图片摘要：该图主要展示 3 2 BFe10 1 1加工率与力学性能关系[1]。
![](images/ecb8be8e9def54f85a7c60203a39af86dc013ca17cce897807875be776968055.jpg)  
原材料：热轧后经 $800^{\circ}\mathrm{C}$ 退火1.5h的条材  
图3-2 BFe10-1-1加工率与力学性能关系[1]

图片摘要：该图主要展示 3 2 BFe10 1 1加工率与力学性能关系[1]。
![](images/f4d6f71f19a1419d18aa5e074d5dfdaa66b7d260b06f8816aec88db8e287a7f9.jpg)  
图3-1 BFe10-1-1不同冷变形量下的硬度[2]

图片摘要：该图主要展示 3 1 BFe10 1 1不同冷变形量下的硬度[2]。
![](images/07504b115817e7cd951ffebf3d988e73efb46e6e5082f92bab7bf799b236caa8.jpg)  
原材料：加工率 $50\%$ 的条材（退火2h）  
图3-3 BFe10-1-1退火温度与力学性能关系[1]

# 3.3 持久和蠕变性能

3.3.1 高温持久性能见表3-3。  
3.3.2 高温蠕变性能见表3-3。

<table><tr><td>θ/℃</td><td>室温</td><td>200</td><td>300</td><td>400</td><td>550</td></tr><tr><td>ψ/%</td><td>78</td><td>78</td><td>61</td><td>60</td><td>40</td></tr></table>

表3-3[1]  

<table><tr><td rowspan="2">合金状态</td><td rowspan="2">试验温度</td><td colspan="3">蠕变强度/MPa</td><td rowspan="2">持久强度σ100/MPa</td><td rowspan="2">合金状态</td><td rowspan="2">试验温度</td><td colspan="3">蠕变强度/MPa</td><td rowspan="2">持久强度σ100/MPa</td></tr><tr><td>σ1/1000000</td><td>σ1/100000</td><td>σ1/10000</td><td>σ1/100000</td><td>σ1/10000</td><td>σ1/10000</td></tr><tr><td rowspan="5">退火(晶粒大小0.25mm)</td><td>150</td><td>116.7</td><td>164.6</td><td>-</td><td>-</td><td rowspan="5">冷拉(加工率21%)</td><td>150</td><td>259.7</td><td>-</td><td>-</td><td>-</td></tr><tr><td>245</td><td>82.4</td><td>116.7</td><td>-</td><td>-</td><td rowspan="2">245</td><td rowspan="2">239.1</td><td rowspan="2">292.0</td><td rowspan="2">315.6</td><td rowspan="2">-</td></tr><tr><td>260</td><td>52.0</td><td>54.9</td><td>-</td><td>274.4</td></tr><tr><td>316</td><td>-</td><td>41.2</td><td>-</td><td>240.1</td><td rowspan="2">260</td><td rowspan="2">114.7</td><td rowspan="2">196.0</td><td rowspan="2">247.0</td><td rowspan="2">-</td></tr><tr><td>427</td><td>-</td><td>-</td><td>-</td><td>113.7</td></tr></table>

原材料：热轧条材  
图3-4 BFe10-1-1  
图片摘要：该图主要展示 3 4 BFe10 1 1。
![](images/67afb9f04893815c0080603e94cddc0ebb1508531072d8bdd905286fa0df944f.jpg)  
高温拉伸性能[1]

图片摘要：该图主要展示 3 4 BFe10 1 1。
![](images/b79358e19a337945ec6cb80d43bae1532a1c4b5cb08eb6536b064060dc735c3c.jpg)  
图3-5退火态BFe10-1-1的低温力学性能

# 3.4 疲劳性能

# 3.4.1 高周疲劳见表3-4。

表3-4[1]  

<table><tr><td rowspan="2">合金状态</td><td rowspan="2">σb/MPa</td><td colspan="4">在规定循环周次下的疲劳强度 σmax/MPa</td></tr><tr><td>10^5</td><td>10^6</td><td>10^7</td><td>10^8</td></tr><tr><td>Y</td><td>369.5</td><td>261.8</td><td>-</td><td>-</td><td>144.2</td></tr><tr><td>φ1.63mm,冷拉88%的线材</td><td>614</td><td>322.7</td><td>240.3</td><td>192.3</td><td>192.3</td></tr></table>

# 3.5 弹性性能

# 3.5.1 弹性模量[2] $E = 140\mathrm{GPa}$ 。

3.5.1.1 不同温度下材料的弹性模量见表3-5。

表3-5[1]  

<table><tr><td>θ/℃</td><td>室温</td><td>200</td><td>300</td><td>400</td><td>550</td></tr><tr><td>E/GPa</td><td>120.5</td><td>120.5</td><td>112.7</td><td>112.7</td><td>102.9</td></tr></table>

# 4 组织结构

# 4.1 相变温度

# 4.2 时间-温度-组织转变曲线

# 4.3 合金组织结构[1]

4.3.1 铸造高倍组织呈明显树枝状偏析的 $\alpha$ -固溶体。  
4.3.2 加工材高倍组织为 $\alpha$ -再结晶组织。

# 5 工艺性能与要求

5.1 成形性能 合金具有良好的冷、热加工性能，热加工温度 $850\sim 950^{\circ}\mathrm{C}$ 。  
5.2 焊接性能 合金具有良好的焊接性能。易于软钎焊、硬钎焊、气体保护弧焊和电阻对焊；也可进行保护金属弧焊、电阻点焊及缝焊和氧燃料气焊。

# 5.3 零件热处理工艺

5.4 表面处理工艺 酸洗： $8\% \sim 12\%$ 硝酸 $+15\% \sim 20\%$ 硫酸水溶液。  
5.5 切削加工与磨削性能 切削加工性是易切削黄铜HPb63-3的 $20\%$

# 6 功能考核试验

# 7 使用建议

选用。

# 参考文献

1 手册编写组．重有色金属材料加工手册．第1分册．北京：冶金工业出版社，1979  
2 赵祖德等．铜及铜合金材料手册．北京：科学出版社，1993  
3 洛阳铜加工厂中央试验室金相组。铜及铜合金金相图谱。北京：冶金工业出版社，1983

编写 娄花芬

审校 钟卫佳
