Repository: C-zj02/CFD-claw

<div align="center">

**English** | [中文](#中文版) | [Français](README_FR.md) | [Русский](README_RU.md) | [हिन्दी](README_HI.md) | [العربية](README_AR.md) | [Português](README_PT.md)

# 🚀 Claude Code Python

**A Complete Python Reimplementation Based on Real Claude Code Source**

*From TypeScript Source → Rebuilt in Python with ❤️*

***
**🔥 Active Development • New Features Weekly 🔥**

</div>

***

## 🎯 What is This?

**Clawd Code** is a **complete Python rewrite** of Claude Code, based on the **real TypeScript source code**.

File: RAG-data/中国航空材料手册(第2版) 第5卷 粉末冶金材料 精密合金与功能材料001-200.pdf-38147411-3f28-46ed-ab1f-1b88d0918fd5.md (part 4 of 9)
# 中国航空材料手册
<table><tr><td>θ/(°C)</td><td>26</td><td>100</td></tr><tr><td>c/(J/(kg·(°))</td><td>440</td><td>461</td></tr><tr><td>θ/(°C)</td><td>600</td><td>700</td></tr><tr><td>c/(J/(kg·(°))</td><td>595</td><td>620</td></tr></table>

<table><tr><td>200</td><td>300</td><td>400</td><td>500</td></tr><tr><td>488</td><td>515</td><td>540</td><td>567</td></tr><tr><td>800</td><td>900</td><td>1000</td><td>1100</td></tr><tr><td>647</td><td>672</td><td>695</td><td>720</td></tr></table>

图片摘要：该图主要展示 2 2。
![](images/df6282b0be361db7e9d42372d4233d08583ac6533ed784f872964bb8b3b8ab29.jpg)  
图2-1 热导率与温度的关系

图片摘要：该图主要展示 2 1 热导率与温度的关系图2 2 比热容与温度的关系 2.1.4 线膨胀系数 见表2 3和图2 3 表2 3 2。
![](images/b79294bf6ca015308c559eb2ae05264861de2342e9b0b98ace7d780ca19903cb.jpg)  
图2-2 比热容与温度的关系

# 2.1.4 线膨胀系数 见表2-3和图2-3

表2-3-2  

<table><tr><td>θ/°C</td><td>100</td><td>200</td><td>300</td><td>400</td><td>500</td><td>600</td><td>700</td><td>800</td><td>900</td><td>1000</td></tr><tr><td>a1/10-6°C-1</td><td>12.2</td><td>13.1</td><td>13.7</td><td>14.5</td><td>14.6</td><td>15.1</td><td>15.7</td><td>16.1</td><td>16.6</td><td>17.0</td></tr></table>

# 2.2 密度 $\rho = 8.3\mathrm{g / cm}^3$

# 2.3 电性能 MGH754合金的电阻率见表24和图2-4。

表2-4  

<table><tr><td>θ/C</td><td>26</td><td>100</td><td>300</td><td>500</td><td>700</td><td>900</td><td>1100</td><td>1200</td></tr><tr><td>ρ/(10-6Ω·m)</td><td>1.075</td><td>1.086</td><td>1.112</td><td>1.136</td><td>1.138</td><td>1.145</td><td>1.176</td><td>1.192</td></tr></table>

图片摘要：该图主要展示 2 4。
![](images/16a0be75ff4ab255c6d96ab718422b79885d29f8fb2b9ad1c3ed17b466a8cb63.jpg)  
图2-3 线膨胀系数与温度的关系

图片摘要：该图主要展示 2 3 线膨胀系数与温度的关系。
![](images/9a92af6dddc8f1f5f4df83cfd7748787f101a491d2b13f82b2ef3618febbbef8.jpg)  
图2-4 电阻率与温度的关系

# 2.4 磁性能 磁导率为 $1.001 \times 10^{6} \mathrm{H} \cdot \mathrm{m}$ 。

# 2.5 化学性能

2.5.1 抗氧化性能 在含有 $5\%$ 水蒸气的空气介质中，经 $1100\mathrm{C}, 504\mathrm{h}$ 氧化试验后的氧化速率为 $-0.05\mathrm{g} / (\mathrm{m}^2 \cdot \mathrm{h})$ 。  
2.5.2 抗腐蚀性能 在 $1150\mathrm{C}$ 熔融玻璃液中，经 $240\mathrm{h}$ 腐蚀试验后，腐蚀速率为 $-1.17\mathrm{g} / (\mathrm{m}^2\bullet \mathrm{h})$ 。熔融玻璃液的化学成分见表2-5。

表25  
%   

<table><tr><td>SiO2</td><td>Na2O</td><td>CaO</td><td>MgO</td><td>Al2O3</td><td>LiO</td><td>H2O</td></tr><tr><td>73.0</td><td>16.3</td><td>1.7</td><td>3.1</td><td>1.7</td><td>0.15</td><td>0.4</td></tr></table>

# 3 力学性能

3.1 技术标准规定的性能 见表3-1（Q·B4035 1995（暂行））。

表31  

<table><tr><td>θ/C</td><td>取样方向</td><td>σ/MPa</td><td>t/h</td><td>HRC</td><td>E/GPa</td><td>θ/C</td><td>取样方向</td><td>σ/MPa</td><td>t/h</td><td>HRC</td><td>E/GPa</td></tr><tr><td>20</td><td>纵向</td><td>--</td><td>--</td><td>≥24</td><td rowspan="2">138~12</td><td rowspan="3">1093</td><td>纵向</td><td>82</td><td>≥20</td><td>-</td><td>-</td></tr><tr><td rowspan="2">980</td><td>纵向</td><td>95</td><td>≥100</td><td>-</td><td>长横向</td><td>27</td><td>≥24</td><td>-</td><td>-</td></tr><tr><td>长横向</td><td>40</td><td>≥100</td><td>-</td><td>-</td><td>短横向</td><td>15</td><td>≥20</td><td>-</td><td>-</td></tr></table>

3.2 室温及各种温度下的力学性能

3.2.1 硬度 见表32和图3-1。

表3-2  

<table><tr><td>θ/C</td><td>21</td><td>427</td><td>649</td><td>760</td><td>871</td><td>982</td></tr><tr><td>HRA</td><td>65.0</td><td>60.0</td><td>56.5</td><td>45.5</td><td>35.0</td><td>24.0</td></tr></table>

3.2.2 拉伸性能 纵向拉伸性能见表3-3，长横向拉伸性能见表3-4，拉伸性能与温度的关系见图3-2、图3-3、图3-4、图3-5。

表3-3[1.2]  

<table><tr><td>θ/°C</td><td>σb/MPa</td><td>σP0.2/MPa</td><td>δ/%</td><td>ψ/%</td></tr><tr><td>21</td><td>965</td><td>586</td><td>21</td><td>33</td></tr><tr><td>427</td><td>869</td><td>538</td><td>16</td><td>25</td></tr><tr><td>649</td><td>600</td><td>476</td><td>25</td><td>44</td></tr><tr><td>760</td><td>345</td><td>276</td><td>34</td><td>55</td></tr><tr><td>871</td><td>248</td><td>214</td><td>31</td><td>58</td></tr><tr><td>982</td><td>190</td><td>169</td><td>18</td><td>34</td></tr><tr><td>1093</td><td>148</td><td>134</td><td>12.5</td><td>24</td></tr></table>

表3-4[1,2]  

<table><tr><td>θ/°C</td><td>σb/MPa</td><td>σPo.2/MPa</td><td>δ/%</td><td>ψ/%</td></tr><tr><td>21</td><td>841</td><td>565</td><td>27</td><td>29</td></tr><tr><td>427</td><td>758</td><td>483</td><td>24</td><td>35</td></tr><tr><td>649</td><td>476</td><td>400</td><td>24</td><td>27</td></tr><tr><td>760</td><td>310</td><td>262</td><td>22</td><td>27</td></tr><tr><td>871</td><td>221</td><td>200</td><td>11</td><td>16</td></tr><tr><td>982</td><td>179</td><td>165</td><td>3</td><td>1.5</td></tr><tr><td>1093</td><td>131</td><td>121</td><td>3.5</td><td>1.5</td></tr></table>

图片摘要：该图主要展示 3 4[1,2]。
![](images/f749550536d1e477bd1dc020545855cc31e85d323e4fc5ebfca516e64bf07549.jpg)  
图3-1 硬度与温度的关系

图片摘要：该图主要展示 3 1 硬度与温度的关系。
![](images/ba7288e965c51bcd73a3b93a373a121ae2ba26df031721f44f36569d0998544f.jpg)  
图3-2 抗拉强度与温度的关系

3.2.3 压缩性能  
3.2.4 冲击性能 见表3-5。

图片摘要：该图主要展示 3 2 抗拉强度与温度的关系。
![](images/17a9884844e60dc774bd3e5f29a52da8d0f186cfe55776bc843c5e859d6b8480.jpg)  
图3.3 规定非：剑伸长应力与温度的关系

图片摘要：该图主要展示 3.3 规定非：剑伸长应力与温度的关系。
![](images/ad3ee9b7e0519ca2a017d56e8a1d7168a18263bdd9d39bb7c2b380185fa750b1.jpg)  
图3-4 断后伸长率与温度的关系

图片摘要：该图主要展示 3 4 断后伸长率与温度的关系。
![](images/45b4553efa7c6f4f8e7c0a91969c45abb219de8f4a716e50a151495186823fd1.jpg)  
图3-5 断面收缩率与温度的关系

表3-5  

<table><tr><td>取样方向</td><td>缺口方向</td><td>冲击功J</td><td>取样方向</td><td>缺口方向</td><td>冲击功/J</td></tr><tr><td>纵向</td><td>长横向</td><td>69.1</td><td>长横向</td><td>纵向</td><td>31.2</td></tr><tr><td>纵向</td><td>短横向</td><td>52.2</td><td>长横向</td><td>短横向</td><td>38.0</td></tr></table>

# 3.3 持久和蠕变性能

3.3.1 高温持久性能 见表36。

表36-3  

<table><tr><td>取样方向</td><td>θ/°C</td><td>σ/MPa</td><td>t/h</td><td>取样方向</td><td>θ/°C</td><td>σ/MPa</td><td>t/h</td></tr><tr><td rowspan="4">纵向</td><td rowspan="3">980</td><td>145</td><td>25.2</td><td rowspan="3">长横向</td><td rowspan="2">980</td><td>62</td><td>87.4</td></tr><tr><td>138</td><td>61.</td><td>40</td><td>497</td></tr><tr><td>95</td><td>&gt;10t</td><td>1093</td><td>27</td><td>&gt;51</td></tr><tr><td>1093</td><td>82</td><td>251</td><td>短横向</td><td>1093</td><td>16</td><td>29.5</td></tr></table>

# 3.4 疲劳性能

# 3.5 弹性性能

3.5.1 弹性模量 见表3-7和图3-6。

表3-7  

<table><tr><td>θ/C</td><td>21</td><td>93</td><td>204</td><td>316</td><td>427</td><td>58</td></tr><tr><td>E/GPa</td><td>149</td><td>147</td><td>142</td><td>137</td><td>130</td><td>1.3</td></tr><tr><td>θ/C</td><td>649</td><td>760</td><td>871</td><td>982</td><td>1093</td><td></td></tr><tr><td>E/GPa</td><td>117</td><td>110</td><td>102</td><td>94</td><td>85</td><td></td></tr></table>

图片摘要：该图主要展示 3 7。
![](images/a774fbba163bb4aaa62fb7c9014caaf19b6b1666a9ac850effddb25ce203efb0.jpg)  
图3-6 弹性模量与温度的关系

# 4 组织结构

4.1 相变温度 在 $1400^{\circ} \mathrm{C}$ 开始出现液相, $750 \sim 950^{\circ} \mathrm{C}$ 短时时效, 会有微量 $\mathrm{M}_{23} \mathrm{C}_{6}$ 和 MC 型碳化物析出。  
4.2 时间-温度-组织转变曲线  
4.3 合金组织结构 合金为单相奥氏体，组织均匀。在热挤压状态，晶粒为 $0.3 \sim 0.5\mu \mathrm{m}$ 的细小等轴晶，经再结晶退火后，晶粒沿挤压方向长大成粗大的柱状晶，长度可达十几毫米，直径可达几毫米，长径比一般大于 $10:1$ 。纳米级 $(30 \sim 50\mathrm{nm})$ 环氧化二钇颗粒均匀分散在晶粒内及晶界上，其平均间距为 $1\mu \mathrm{m}$ 左右，无团聚现象。再结晶退火后还产生人量孪晶，并出现强烈的(100)类型的织构。晶粒内及晶界上有微量碳氮化物颗粒。

# 5 工艺性能与要求

5.1 成形性能 合金粉末是采用机械合金化(MA)方法制备的，其加工硬化程度极大，再加上纳米级 $(30\sim 50\mathrm{nm})$ 三氧化二钇颗粒的弥散强化作用，使得合金的形变抗力很大，很难挤压成形。挤压成形过程中必须用包套保护。为了得到理想的组织和性能，还必须选择合适的挤压温度、挤压比和挤压速度。  
5.2 焊接性能 采用普通的焊接方法，会使三氧化二钇颗粒漂浮出来，因此宜采用电子束焊接、摩擦焊接和扩散焊接。  
5.3 零件热处理工艺 为了保证形变储能不被提前释放，应到温入炉。  
5.4 表面处理工艺 根据需要，可进行表面喷丸处理。

# 6 功能考核试验

装机考核。

# 7 使用建议

可根据使用要求选用。

# 参考文献

1 冶金工业部,航空工业部.“MGH754合金的研究”专题组内部资料.1995  
2 INCO. Mechanically alloyed products. 1986   
3 INCO. Project Report 712.8. 1981   
4 Fischer J. J. and deBarbadillo. Structural Applications of Mechanical Alloying Proceedings of an ASM International Conference. Myrtle Beach, South Carolina, 27~29 March, 1990. 79~87

# 镍基封严材料

# 1 概述

粉末冶金镍基可磨蚀封严材料，适用于航空燃气涡轮发动机主要气体流路的级间、叶尖密封。该类材料以嵌镶块形式（亦称封严块）镶于转动间隙处定子构件上，可使发动机转子与定子之间的间隙减到最低限度，从而有效地限制燃气泄漏，降低油压。当转子和定子间发生摩擦时，封严块在接触处被磨损，可以保护转动部件不受损伤。因此，封严块对节约燃油，提高发动机推力和效率，以及运转安全性起着重要作用。

该类材料均具有良好的抗氧化、可磨蚀、抗燃气烧蚀及抗热震等性能。FY02-01、FY02-02、FY02-03三种材料工作温度为 $500^{\circ}C$ 以下，FY02-01材料工作温度可达 $750^{\circ}C$ 。但若超过允许的工作温度，将降低或失去其具有的特点。

1.1 材料牌号 见表1-1。

表1-1  

<table><tr><td>材料牌号</td><td>曾用牌号</td><td>材料牌号</td><td>曾用牌号</td></tr><tr><td>FY02-01</td><td>FMNi-1</td><td>FY02-03</td><td>Ni-Cu-C</td></tr><tr><td>FY02-02</td><td>FMNi-2</td><td>FY02-04</td><td>-</td></tr></table>

# 1.2 相近牌号

1.3 材料的技术标准 见表1-2。

表1-2  

<table><tr><td>材料牌号</td><td>技术标准</td></tr><tr><td>FY02-01、FY02-02</td><td>航空工业部东安发动机制造公司,1BZT21-1975《镍-石墨封严块技术条件》</td></tr><tr><td>FY02-03</td><td>国营南方动力机械公司,冶J 181《石墨封严块验收技术条件》</td></tr><tr><td>FY02-04</td><td>北京航空材料研究院,6S 307 1982《涡轮喷气发动机粉末冶金密封镶块材料标准》</td></tr></table>

1.4 化学成分 见表1-3。

表13[1,2]  
%   

<table><tr><td>材料牌号</td><td>Ni</td><td>C</td><td>Si</td><td>Cu</td><td>Ag</td><td>Cr</td><td>SiO2</td><td>BN</td></tr><tr><td>FY02-01</td><td>85~91</td><td>6.5~9.5</td><td>2.5~5.5</td><td>-</td><td>-</td><td>-</td><td>-</td><td>-</td></tr><tr><td>FY02-02</td><td>62~72</td><td>8~12</td><td>0.3~1.0</td><td>20~25</td><td>-</td><td>-</td><td>-</td><td>-</td></tr><tr><td>FY02-03</td><td>60~70</td><td>8~12</td><td>-</td><td>20~30</td><td>1~3</td><td>-</td><td>0.5~2</td><td>-</td></tr><tr><td>FY02-04</td><td>余量</td><td></td><td></td><td>-</td><td>-</td><td>16~22</td><td>-</td><td>2~6</td></tr></table>

1.5 热(后)处理制度 FY02-03 材料烧结毛坯整形后，于 $450\sim 600\mathrm{C}$ ，1h退火处理。  
1.6 品种规格与供应状态   
1.6.1 几何形状与尺寸 按用户要求提供毛坯或成品。  
1.6.2 表面状态 应无裂纹、分层、掉边，崩角及外来夹杂等缺陷。

# 1.7 制造工艺 见图1-1。

图片摘要：该图主要展示 1 1 制造工艺流程。
![](images/ea59963724d73b399e8257a9015acaefc4821ce27a890fad5d0ac93f466d9967.jpg)  
图1-1 制造工艺流程

1.8 应用概况与特殊要求 FY02-01、FY02-02、FY02-03 三种材料工艺成熟，性能稳定，已在发动机上长期应用。FY02-04 高温封严材料，已用于新型涡轮喷气发动机。经长期使用效果良好，满足设计要求[4]。

# 2 物理及化学性能

# 2.1 热性能

# 2.2 密度

# 2.2.1 密度 见表2-1。

# 2.2.2 开孔孔隙度 见表2-1。

表2-1  

<table><tr><td>材料牌号</td><td>ρ/(g/cm³)</td><td>开孔孔隙度/%</td><td>材料牌号</td><td>ρ/(g/cm³)</td><td>开孔孔隙度/%</td></tr><tr><td>FY02-01</td><td>5.2~5.5</td><td>-</td><td>FY02-03</td><td>5.2~5.5</td><td>15~25</td></tr><tr><td>FY02-02</td><td>5.2~5.5</td><td>-</td><td>FY02-04</td><td>5.9~6.3</td><td>19~21</td></tr></table>

# 2.3 电性能

# 2.4 磁性能

# 2.5 化学性能

# 2.5.1 抗氧化性能 见表2-2。

表 $2 - {2}^{i - s - 7}$ :  

<table><tr><td rowspan="2">材料牌号</td><td colspan="2">试验条件</td><td rowspan="2">氧化增重/%</td><td rowspan="2">氧化速率/(g/(m2·h))</td></tr><tr><td>θ/C</td><td>t/h</td></tr><tr><td rowspan="3">FY02-03</td><td>500</td><td></td><td>1.54</td><td>-</td></tr><tr><td>600</td><td>100</td><td>6.32</td><td>-</td></tr><tr><td>900</td><td></td><td>12.70</td><td>-</td></tr><tr><td rowspan="3">FY02-04</td><td>700</td><td></td><td>-</td><td>0.76</td></tr><tr><td>750</td><td>100</td><td>-</td><td>0.73~0.78</td></tr><tr><td>800</td><td></td><td>-</td><td>1.48</td></tr></table>

# 3 力学性能

# 3.1 技术标准规定的性能 见表3-1。

表3-1  

<table><tr><td>材料牌号</td><td>HBS</td><td>HRF</td><td>σw/MPa</td><td>σb/MPa</td><td>材料牌号</td><td>HBS</td><td>HRF</td><td>σw/MPa</td><td>σbc/MPa</td></tr><tr><td>FY02-01</td><td>15~25</td><td>-</td><td>≥54</td><td>≥59</td><td>FY02-03</td><td>22~32</td><td>-</td><td>≥50</td><td>≥60</td></tr><tr><td>FY02-02</td><td>15~25</td><td>-</td><td>≥54</td><td>≥59</td><td>FY02-04</td><td>-</td><td>30~50</td><td>190~230</td><td>-</td></tr></table>

# 3.2 室温及各种温度下的力学性能

3.2.1 硬度 室温硬度见表3-2。  
3.2.2 压缩性能 见表3-2。  
3.2.3 弯曲性能 见表3-2.

表3-25-7  

<table><tr><td>材料牌号</td><td>HBS</td><td>HRF</td><td>σbc/MPa</td><td>σw/MPa</td></tr><tr><td>FY02-01</td><td>19~23</td><td>---</td><td>≥59</td><td>80~172</td></tr><tr><td>FY02-02</td><td>16~20</td><td></td><td>≥59</td><td>57~99</td></tr><tr><td>FY02-03</td><td>22~32</td><td>---</td><td>≥60</td><td>≥60</td></tr><tr><td>FY02-04</td><td>-</td><td>30~50</td><td>-</td><td>190~226</td></tr></table>

# 3.3 持久和蠕变性能

# 3.4 疲劳性能

3.4.1 冷热疲劳 按HCS 107-1963《金属板材热疲劳试验方法》测定。FY02-04材料带缺口试样在 $700 \pm 20^{\circ} \mathrm{C}$ 水冷试验条件下，循环50周，未见裂纹[7]。

# 4 组织结构

# 4.1 相变温度

4.2 时间-温度-组织转变曲线

# 4.3 合金组织结构

FY02-01、FY02-02的组织为镍、少量镍碳固溶体、游离石墨及孔洞；

FY02-03的组织为镍铜银固溶体、游离石墨、二氧化硅颗粒及孔洞；

FY02-04的组织为镍铬固溶体中均匀分布着孔洞及氮化硼颗粒。

# 5 工艺性能与要求

# 5.1 成形性能

5.2 焊接性能 FY02-04 材料经钎焊后性能基本不变，钎焊接头质量良好，与 $K_{3}$ 合金钎焊后剪切强度见表 5-1。

表5-1[ti]  

<table><tr><td>θ/℃</td><td>τ/MPa</td></tr><tr><td>20</td><td>74.4~110.8</td></tr><tr><td>750</td><td>43.1~78.6</td></tr></table>

5.3 零件热处理工艺 FY02-03 封严块整形后需要进行退火处理, 消除因整形而产生的应力及组织不均匀性。退火工艺: $450 \sim 600^{\circ} \mathrm{C}, 1 \mathrm{~h}$ 。

# 5.4 表面处理工艺

5.5 切削加工与磨削性能 镍基封严材料可进行车、铣、磨等机加工。一般是在组合后对组合件进行整体加工。

# 6 功能考核试验

FY02-04材料摩擦磨损性能，按Q/6S308-1982《粉末冶金密封镶块可磨蚀性试验方法》测定，见表6-1。

表61-11  

<table><tr><td rowspan="2">试样状态</td><td colspan="3">试验条件</td><td colspan="6">可磨蚀性能</td></tr><tr><td>v/(m/s)</td><td>F/N</td><td>磨蚀深度/mm</td><td>磨蚀时间/s</td><td>μ0</td><td>α/%</td><td>摩擦功/kJ</td><td>Δ/(10-2mm/s)</td><td>表面质量</td></tr><tr><td>烧结后</td><td>30</td><td>61.2</td><td>0.3</td><td>20~40</td><td>0.34~0.45</td><td>&gt;85</td><td>14.7~34.3</td><td>0.75~1.50</td><td>良好</td></tr><tr><td>经750℃,300h氧化后</td><td>30</td><td>61.2</td><td>0.3</td><td>30~32</td><td>0.40~0.41</td><td>92~93</td><td>22.1~24.5</td><td>0.92~1.00</td><td>良好</td></tr><tr><td>焊接后</td><td>30</td><td>61.2</td><td>0.3</td><td>33~36</td><td>0.37~0.39</td><td>91~94</td><td>22.5~25.4</td><td>0.81~0.91</td><td>良好</td></tr></table>

# 7 使用建议

可根据使用要求选用。

# 参考文献

1 航空工业部东安发动机(集团)有限公司. YZJT 4-1991 镍-石墨封严块技术条件  
2南方动力机械公司、冶J--181石墨封严块验收技术条件.1983  
3 北京航空材料研究院. Q/6S 307-1982 涡轮喷气发动机粉末冶金密封镶块材料标准  
4航空工业部成都航空发动机制造公司.粉末冶金密封镶块长期试车分解检验结果.1982  
5 航空工业部东安发动机制造公司. 生产检验数据. 1986  
6南方动力机械公司.镍-钢-碳型封严块实验技术总结.1983  
7 北京航空材料研究院, 航空工业部成都发动机公司. 涡轮喷气发动机粉末冶金密封镶块研究报告. 1983  
8 中南工业大学粉末冶金研究所. 粉末冶金密封材料的研究. 粉末冶金. 1973 (2)  
9 北京航空材料研究院. 涡轮喷气发动机粉末冶金密封镶块技术总结. 1982  
10 北京航空材料研究院. Q/6S 308-1982 粉末冶金密封镶块可磨蚀性试验方法. 1982  
11 北京航空材料研究院. 导向叶片与粉末冶金密封镶块真空钎焊技术总结. 1982

# 碳基封严材料

# 1 概述

接触式动密封是一种在航空发动机及其附件中经常采用的密封结构型式。由于碳基封严材料具有良好的摩擦磨损性能及低密度、高的导热性、耐油、抗腐蚀、低线膨胀系数、耐温性、良好的热稳定性等特性，可用于高温、高速、高压等恶劣工作条件下，故在动密封材料中占有重要地位，并获得广泛应用。

碳基封严材料可在燃气、燃油、滑油等环境下工作，通常用于发动机主轴承腔的密封装置和放气活门、附件泵用密封装置等。如作为端面密封的密封头、圆周密封装置中的主密封环和涨圈等零件。在一些高性能发动机的密封装置中，碳基封严材料已能满足环境温度近 $650\mathrm{C}$ ，压差 $1.76\mathrm{MPa}$ ，线速度 $122\mathrm{m/s}$ 的使用要求。但在 $500\mathrm{C}$ 以上工作时，该类材料抗氧化性能较差，需进行抗氧化浸渍处理，通常采用无机盐类浸渍剂以提高其高温抗氧化性能。对于附件泵用密封通常采用热固性浸渍处理。如酚醛树脂、环氧树脂和呋喃树脂，用以提高其力学性能和降低气孔率。

# 1.1 材料牌号 见表1-1。

表1-1  

<table><tr><td>类别</td><td>手册牌号</td><td>航标牌号</td><td>厂家牌号</td></tr><tr><td>电化石墨</td><td>FY11-01</td><td>HT-1</td><td>DW-73</td></tr><tr><td>电化石墨</td><td>FY11-02</td><td>HT-2</td><td>STM-900</td></tr><tr><td>电化石墨</td><td>FY11-03</td><td>HT-3</td><td>STM 901</td></tr><tr><td>电化石墨</td><td>FY11-04</td><td>HT-4</td><td>MX-2 M227</td></tr><tr><td>浸渍碳-石墨</td><td>FY11-H 01</td><td>HT-H-1</td><td>M106H</td></tr><tr><td>浸渍碳-石墨</td><td>FY11-H-02</td><td>HT-H-2</td><td>DW-73H</td></tr><tr><td>浸渍碳-石墨</td><td>-</td><td>-</td><td>M120H</td></tr><tr><td>浸渍碳-石墨</td><td>-</td><td>-</td><td>M202F</td></tr><tr><td>浸渍碳-石墨</td><td>-</td><td>-</td><td>M204K</td></tr></table>

# 1.2 相近牌号

# 1.3 材料的技术标准

HB 5366-1986《航空用碳-石墨密封材料》

JB 2934—1981《碳石墨抗磨材料》

# 1.4 化学成分 见表1-2。

%

表1-2  

<table><tr><td>材料牌号</td><td>石 墨</td><td>沥青焦</td><td>石油焦</td><td>炭 黑</td><td>沥 青</td><td>环氧树脂</td><td>呋喃树脂</td></tr><tr><td>FY11-01</td><td>3~9</td><td>15~25</td><td>-</td><td>40~50</td><td>25~35</td><td>-</td><td></td></tr><tr><td>FY11-02</td><td></td><td>70~90</td><td>0~30</td><td>-</td><td>30~40</td><td>-</td><td>-</td></tr><tr><td>FY11-03</td><td>-</td><td>70~90</td><td>0~30</td><td></td><td>30~40</td><td></td><td>少量</td></tr><tr><td>FY11-04</td><td>5</td><td>25</td><td>70</td><td>-</td><td>30</td><td>-</td><td>-</td></tr><tr><td>FY11-H-01</td><td>25</td><td>-</td><td>15</td><td>60</td><td>-</td><td>25</td><td>-</td></tr><tr><td>FY11-H-02</td><td>3~9</td><td>15~25</td><td></td><td>40~50</td><td>25~35</td><td>少量</td><td>-</td></tr><tr><td>M120H</td><td>-</td><td>-</td><td></td><td>-</td><td>-</td><td></td><td>--</td></tr><tr><td>M202F</td><td>-</td><td>-</td><td></td><td>-</td><td>-</td><td></td><td>--</td></tr><tr><td>M204K</td><td></td><td>-</td><td>-</td><td>-</td><td>-</td><td>-</td><td>--</td></tr></table>

1.5 热(后)处理制度 四种电化石墨材料可根据使用要求进行浸渍或热喷涂各种抗氧化剂的后处理，以满足 $500\mathrm{C}$ 以上温度要求。

1.6 品种规格与供应状态 一般按模压毛坯状态供货，毛坯尺寸可按用户要求确定。如用户需要，可提供图纸生产厂直接供应零件。

# 1.7 制造工艺 见图1-1。

图片摘要：该图主要展示 1 1 制造工艺流程。
![](images/74164fd629f573fc0b1f939a7fd233d964949636587c846fbf13a824d50fa5b2.jpg)  
图1-1 制造工艺流程

1.8 应用概况与特殊要求 表1-1中所列的四种电化石墨具有较高的耐温性，主要应用于环境温度较高部位的密封装置中，如发动机主轴承腔密封和放气活门。FY11-01适宜于主轴承腔端面密封，FY11-02适宜于主轴承腔圆周密封。FY11-03是涨圈密封的合适材料，FY11-01、FY11-04在涡喷型发动机的放气活门中获得了广泛应用。浸渍树脂类石墨主要用于环境温度不高的附件泵和气动系统中的密封装置。对于工作温度达到 $500\mathrm{C}$ 以上的密封，需要对碳-石墨封严材料进行抗氧化浸渍处理。各牌号碳基封严材料适用的工作条件见表1-3。

表1-3  

<table><tr><td>材料牌号</td><td>工作条件及使用部位</td></tr><tr><td>FY11-01</td><td>介质:热空气、滑油、燃油、液压油</td></tr><tr><td>FY11-02</td><td>温度:不高于500℃</td></tr><tr><td>FY11-04</td><td>部位:主轴密封及油气系统</td></tr><tr><td rowspan="3">FY11-03</td><td>介质:热空气、滑油、燃油、液压油</td></tr><tr><td>温度:不高于400℃</td></tr><tr><td>部位:主轴涨圈密封</td></tr><tr><td>FY11-H-01</td><td>介质:热空气、滑油、燃油、液压油</td></tr><tr><td rowspan="2">FY11-H-02</td><td>温度:不高于225℃</td></tr><tr><td>部位:主轴密封、油气系统</td></tr><tr><td>M120H</td><td>介质:滑油、燃油、液压油</td></tr><tr><td>M202F</td><td>温度:不高于225℃</td></tr><tr><td>M204K</td><td>部位:附件泵密封</td></tr></table>

# 2 物理及化学性能

# 2.1 热性能

2.1.1 熔化温度范围 $4225\sim 4325^{\circ}C^{[3]}$   
2.1.2 热导率 见表2-1。

表2-1  

<table><tr><td rowspan="2">材料牌号</td><td colspan="8">λ/(W/(m·℃))</td></tr><tr><td>20C</td><td>100C</td><td>150C</td><td>200C</td><td>300C</td><td>400C</td><td>450C</td><td>500C</td></tr><tr><td>FY11-01</td><td>33.69</td><td>--</td><td></td><td>38.58</td><td>--</td><td>--</td><td>42.95</td><td>--</td></tr><tr><td>FY11-02</td><td>78.99</td><td>--</td><td>--</td><td>81.05</td><td>--</td><td>--</td><td>75.51</td><td>--</td></tr><tr><td>FY11-03</td><td>--</td><td>--</td><td>--</td><td>--</td><td>67.45</td><td>--</td><td>--</td><td>76.75</td></tr><tr><td>FY11-04</td><td>--</td><td>--</td><td>--</td><td></td><td>30.3</td><td>33.4</td><td>--</td><td>37.4</td></tr><tr><td>FY11-H-01</td><td>0.99</td><td>1.06</td><td>1.08</td><td>1.20</td><td>--</td><td>--</td><td>--</td><td>--</td></tr><tr><td>FY11-H-02</td><td>39.15</td><td>37.85</td><td>41.45</td><td>37.26</td><td>--</td><td>--</td><td>--</td><td>--</td></tr><tr><td>M120H</td><td>--</td><td>--</td><td>--</td><td>--</td><td>--</td><td>--</td><td>--</td><td></td></tr><tr><td>M202F</td><td>--</td><td>--</td><td></td><td>--</td><td>--</td><td>--</td><td>--</td><td>--</td></tr><tr><td>M204K</td><td colspan="2">--</td><td></td><td>--</td><td>--</td><td>--</td><td>--</td><td>--</td></tr></table>

# 2.1.3 比热容 见表2-2。

表2-2  

<table><tr><td rowspan="2">材料牌号</td><td colspan="8">c/(J/(kg·(°))</td></tr><tr><td>20C</td><td>100C</td><td>15°C</td><td>200C</td><td>300C</td><td>400C</td><td>450C</td><td>500C</td></tr><tr><td>FY11-01</td><td>948.69</td><td></td><td></td><td>1593.1</td><td></td><td>--</td><td>2095.9</td><td>-</td></tr><tr><td>FY11-02</td><td>842.3</td><td>--</td><td></td><td>1351.9</td><td>-</td><td>--</td><td>1704.1</td><td>-</td></tr><tr><td>FY11-03</td><td></td><td>--</td><td></td><td>-</td><td>1361</td><td>1501</td><td></td><td>1538</td></tr><tr><td>FY11-04</td><td></td><td>-</td><td></td><td>-</td><td>1448</td><td>1569</td><td></td><td>1630</td></tr><tr><td>FY11-H-01</td><td>247</td><td>291</td><td>31、</td><td>350</td><td></td><td>-</td><td></td><td>-</td></tr><tr><td>FY11-H-02</td><td>1358</td><td>1659</td><td>22:0</td><td>2615</td><td>-</td><td>-</td><td>-</td><td>-</td></tr><tr><td>M120H</td><td></td><td>-</td><td></td><td>-</td><td></td><td>-</td><td>-</td><td>-</td></tr><tr><td>M202F</td><td></td><td>-</td><td></td><td>-</td><td></td><td>-</td><td>-</td><td>-</td></tr><tr><td>M204K</td><td>-</td><td></td><td>-</td><td>-</td><td>-</td><td>-</td><td>-</td><td>-</td></tr></table>

# 2.1.4 线膨胀系数 见表2-3。

表23  

<table><tr><td rowspan="2">材料牌号</td><td colspan="7">\(a_{1}/10^{-6}C^{-1}\)</td></tr><tr><td>20~100°C</td><td>20~200°C</td><td>20~250°C</td><td>20~300°C</td><td>20~400°C</td><td>20~500°C</td><td>20~600°C</td></tr><tr><td>FY11-01</td><td>4.36</td><td>4.63</td><td>-</td><td>4.86</td><td>4.96</td><td>5.02</td><td>5.13</td></tr><tr><td>FY11-02</td><td>2.83</td><td>3.42</td><td>-</td><td>3.88</td><td>4.13</td><td>4.25</td><td>4.29</td></tr><tr><td>FY11-03</td><td>-</td><td></td><td></td><td>4.52</td><td>4.51</td><td>4.30</td><td>4.03</td></tr><tr><td>FY11-04</td><td>4.10</td><td>4.42</td><td>4.52</td><td>-</td><td>-</td><td>-</td><td>-</td></tr><tr><td>FY11-H-01</td><td>4.53</td><td>5.25</td><td>6.92</td><td>-</td><td>-</td><td>-</td><td>-</td></tr><tr><td>FY11-H-02</td><td>4.65</td><td>4.94</td><td></td><td>4.96</td><td>-</td><td>-</td><td>-</td></tr><tr><td>M120H</td><td>-</td><td>-</td><td></td><td>-</td><td>-</td><td>-</td><td>-</td></tr><tr><td>M202F</td><td>-</td><td></td><td></td><td></td><td>-</td><td>-</td><td>-</td></tr><tr><td>M204K</td><td>-</td><td></td><td></td><td></td><td>-</td><td>-</td><td>-</td></tr></table>

# 2.2 密度

# 2.2.1 密度 见表2-4。

# 2.2.2 开孔孔隙度 见表2-4。

表2-4  

<table><tr><td>材料牌号</td><td>FY11-01</td><td>FY11-02</td><td>FY11-03</td><td>FY11-04</td><td>FY11-H-01</td><td>FY11-H-02</td><td>M120H</td><td>M202F</td><td>M204K</td></tr><tr><td>ρ/(g/cm3)</td><td>&gt;1.80</td><td>&gt;1.80</td><td>&gt;1.90</td><td>&gt;1.75</td><td>&gt;1.60</td><td>&gt;1.80</td><td>≥1.65</td><td>≥1.82</td><td>≥1.85</td></tr><tr><td>开孔孔隙度/%</td><td>&lt;7.0</td><td>&lt;7.0</td><td>&lt;5.0</td><td>&lt;0.8</td><td>&lt;2.0</td><td>&lt;2.0</td><td>≤2.0</td><td>≤2.5</td><td>≤3.0</td></tr></table>

# 2.3 电性能

# 2.4 磁性能

# 2.5 化学性能

# 2.5.1 抗氧化性能 见表2-5。

表2-5  

<table><tr><td rowspan="2">材料牌号</td><td colspan="3">氧化失重/(g/(cm2·h))</td><td rowspan="2">材料牌号</td><td colspan="3">氧化失重/(g/(cm2·h))</td></tr><tr><td>225℃</td><td>450℃</td><td>500℃</td><td>225℃</td><td>450℃</td><td>500℃</td></tr><tr><td>FY11-01</td><td>-</td><td>&lt;450℃</td><td>&lt;4.</td><td></td><td>FY11-H-02</td><td>&lt;2.0</td><td>-</td></tr><tr><td>FY11-02</td><td>-</td><td>-</td><td>&lt;4.</td><td>M120H</td><td>-</td><td>-</td><td>-</td></tr><tr><td>FY11-03</td><td>-</td><td>-</td><td>&lt;4.</td><td>M202F</td><td>-</td><td>-</td><td></td></tr><tr><td>FY11-04</td><td>-</td><td>-</td><td>&lt;4.</td><td>M204K</td><td>-</td><td></td><td>-</td></tr><tr><td>FY11-H-01</td><td>&lt;4.0</td><td>-</td><td>-</td><td>-</td><td>-</td><td>-</td><td>-</td></tr></table>

# 3 力学性能

# 3.1 技术标准规定的性能 见表3-1。

表3-1  

<table><tr><td>材料牌号</td><td>σbc/MPa</td><td>σw/MPa</td><td>ED/GPa</td><td>HBS10/60</td><td>HS</td></tr><tr><td>FY11-01</td><td>&gt;98</td><td>&gt;44</td><td>1.08~1.47</td><td>110~125</td><td>-</td></tr><tr><td>FY11-02</td><td>&gt;98</td><td>&gt;39</td><td>1.25~1.69</td><td>-</td><td>45~70</td></tr><tr><td>FY11-03</td><td>&gt;127</td><td>&gt;55</td><td>1.25~1.69</td><td>-</td><td>70~80</td></tr><tr><td>FY11-04</td><td>&gt;88</td><td>&gt;39</td><td>0.93~1.27</td><td>-</td><td>50~70</td></tr><tr><td>FY11-H-01</td><td>&gt;118</td><td>&gt;49</td><td>1.00~1.35</td><td>-</td><td>&gt;60</td></tr><tr><td>FY11-H-02</td><td>&gt;186</td><td>&gt;63</td><td>1.17~1.58</td><td>120~128</td><td>-</td></tr><tr><td>M120H</td><td>≥150</td><td>≥46</td><td>-</td><td>-</td><td>≥65</td></tr><tr><td>M202F</td><td>≥93</td><td>≥39</td><td>-</td><td>-</td><td>≥45</td></tr><tr><td>M204K</td><td>≥137</td><td>≥39</td><td>-</td><td>-</td><td>≥60</td></tr></table>

# 3.2 室温及各种温度下的力学性能

3.2.1 硬度 见表3-2。  
3.2.2 压缩性能 见表3-2。  
3.2.3 弯曲性能 见表3-2。

表3-2  

<table><tr><td>材料牌号</td><td>HBS10/60</td><td>HS</td><td>σbc/MPa</td><td>σw/MPa</td></tr><tr><td>FY11-01</td><td>80~119</td><td>---</td><td>120~154</td><td>45~54</td></tr><tr><td>FY11-02</td><td>—</td><td>63~66</td><td>119~139</td><td>56~66</td></tr><tr><td>FY11-03</td><td>·</td><td>73~77</td><td>155~180</td><td>57~63</td></tr><tr><td>FY11-04</td><td>—</td><td>56~61</td><td>89~112</td><td>40~46</td></tr><tr><td>FY11-H-01</td><td>—</td><td>83~95</td><td>197~247</td><td>57~62</td></tr><tr><td>FY11-H-02</td><td>—</td><td>104~126</td><td>194~208</td><td>78~81</td></tr><tr><td>M120H</td><td>—</td><td>≥65</td><td>≥150</td><td>≥46</td></tr><tr><td>M202F</td><td>—</td><td>≥45</td><td>≥93</td><td>≥39</td></tr><tr><td>M204K</td><td>—</td><td>≥60</td><td>≥137</td><td>≥39</td></tr></table>

3.3 持久和蠕变性能  
3.4 疲劳性能  
3.5 弹性性能  
3.5.1 动态弹性模量 见表33。

表3-3  

<table><tr><td>材料牌号</td><td>FY11-01</td><td>FY11-02</td><td>FY11-03</td><td>FY11-04</td><td>FY11-H-01</td><td>FY11-H-02</td><td>M120H</td><td>M202F</td><td>M204K</td></tr><tr><td>ED/GPa</td><td>1.27~1.37</td><td>1.33~1.56</td><td>1.50</td><td>1.01~1.20</td><td>1.27~1.47</td><td>1.37~1.43</td><td>-</td><td>-</td><td></td></tr></table>

# 4 组织结构

4.1 相变温度  
4.2 时间-温度-组织转变曲线  
4.3 合金组织结构 材料的石墨化程度见表4-1。

表4-1  

<table><tr><td>材料牌号</td><td>FY11-01</td><td>FY11-02</td><td>FY11-03</td><td>FY11-C4</td><td>FY11-H-1</td><td>FY11-H-2</td><td>M102H</td><td>M202F</td><td>M204K</td></tr><tr><td>石墨化程度</td><td>&gt;65</td><td>&gt;85</td><td>&gt;85</td><td>&gt;72</td><td>&gt;65</td><td>&gt;65</td><td>-</td><td>-</td><td>-</td></tr></table>

# 5 工艺性能与要求

5.1 成形性能  
5.2 焊接性能  
5.3 零件热处理工艺 各种电化石墨根据需要浸渍金属、无机盐、树脂和抗氧化剂等。浸渍过程通常应在加温加压条件下完成，以确保浸渍物在碳体中的均匀分布。浸渍工艺过程如下：

制备浸渍液 $\rightarrow$ 抽真空 $\rightarrow$ 加入浸渍液 $\rightarrow$ 增压 $\rightarrow$ 保压 $\rightarrow$ 卸压排除余液 $\rightarrow$ 烘干 $\rightarrow$ 固化 $\rightarrow$ 成品清洗石墨材料

注：浸渍工序通常在对坯料粗加工后进行。

5.4 表面处理工艺 各种电化石墨可根据需要进行电镀和热喷涂等表面处理。

5.5 切削加工与磨削性能 碳-石墨封严材料可进行车、铣、磨、钻、珩磨、研磨等机加工。由于该类材料属于脆性材料，机加工中要求机床主轴跳动尽可能小，可显著降低加工中的碎裂、掉渣现象，并提高加工精度。为保证零件的精度、粗糙度，车削加工宜选用硬质合金、陶瓷镶片刀具。切削速度选用 $2\sim 5\mathrm{m / s}$ ，并采用水冷却剂为佳。磨削加工砂轮最佳表面速度 $25\sim 50\mathrm{m / s}$ ，湿磨为好。研磨、珩磨工序中杜绝使用硬质颗粒研磨剂，以免硬质颗粒嵌入表面。

# 6 功能考核试验

摩擦磨损性能见表6-1。

表6-1  

<table><tr><td rowspan="2">材料牌号</td><td colspan="2">μ</td><td rowspan="2">材料牌号</td><td colspan="2">μ</td></tr><tr><td>45号钢对偶</td><td>45号镀铬钢对偶</td><td>45号钢对偶</td><td>45号镀铬钢对偶</td></tr><tr><td>FY11-01</td><td>0.11~0.15</td><td>&lt;0.25</td><td>FY11-04</td><td>-</td><td>0.19~0.21</td></tr><tr><td>FY11-02</td><td>0.15~0.19</td><td>-</td><td>FY11-H-01</td><td>0.11~0.15</td><td>-</td></tr><tr><td>FY11-03</td><td>0.15</td><td>-</td><td>FY11-H-02</td><td>0.19~0.20</td><td>0.25</td></tr></table>

# 7 使用建议

根据使用要求选用。运输使用过程中，采用防震、防潮包装。应储存在干燥通风及无污染的仓库内。对于经过抗氧化浸渍处理过的石墨，应放在密封容器中，以减少析出。

# 参考文献

1 AD-739922. Advanced seal Technology. 1975   
2 北京航空材料研究院. 航空用碳-石墨密封材料试验方法. 1985  
3 上海航空发动机厂. 国内外航空用碳-石墨密封材料应用概述. 1985  
4 航空工业部碳-石墨密封材料航标编制组.航空用碳-石墨密封材料部标准验证报告.1985  
5哈尔滨电碳研究所.国外机械工业基本概况.北京：机械工业出版社，1986

# 铜基封严材料

# 1 概述

铜基封严材料是由一定强度的金属基体和起减磨作用的固体润滑剂所组成。基体通常为铁、铜、铝及其合金，减磨润滑剂有软金属铅、石墨和铁、铝、钨及锌的硫化物、硒化物以及氟塑料、玻璃等。该材料的特点是摩擦系数低、具有高的耐磨性和足够的强度。主要是在高温（包括因滑动摩擦产生的摩擦热）、低温、真空、水及蒸汽、化学液体、惰性介质、液氢、液氧、油等环境中工作的摩擦组件中作为减磨材料。

1.1 材料牌号 见表1-1。  
1.2 相近牌号 见表1-1。  
1.3 材料的技术标准  
1.4 化学成分 见表1-2。  
1.5 热(后)处理制度  
1.6 品种规格与供应状态 合金品种、规格按用户要求提供。制品以烧结状态或经加工后的零件供应。  
1.7 制造工艺 见图1-1。

表1-1  
表1-2  

<table><tr><td>牌号</td><td>曾用牌号</td></tr><tr><td>FZ01-11</td><td>STB</td></tr><tr><td>FZ01-12</td><td>FYQ-1</td></tr><tr><td>FZ01-13</td><td>-</td></tr></table>

%

<table><tr><td>牌号</td><td>Cu</td><td>Sn</td><td>Zn</td><td>Pb</td><td>石墨粉</td><td>MoS2</td><td>CaF2</td><td>Ni</td><td>其他</td></tr><tr><td>FZ01-11</td><td>余量</td><td>5.5</td><td>5.5</td><td>2.7</td><td>1~3</td><td>0.5~2</td><td>-</td><td>-</td><td>0.84</td></tr><tr><td>FZ01-12</td><td>余量</td><td>5.8</td><td>5.8</td><td>2.9</td><td>-</td><td>8</td><td>-</td><td>-</td><td>-</td></tr><tr><td>FZ01-13</td><td>余量</td><td>-</td><td>-</td><td></td><td>-</td><td>-</td><td>8~10</td><td>4~6</td><td>-</td></tr></table>

图片摘要：该图主要展示 1 2。
![](images/a6509e3b072792910089a485ab5f646d68b5a5314ba85b7f85e9ffd53555219c.jpg)  
图1-1 工艺流程

1.8 应用概况与特殊要求 该合金系列是我国20世纪90年代开发的新产品，已成功地应用于高性能发动机气芯泵轴承、液氧/煤油高压补燃发动机主液氧泵用的端面密封摩擦静环、平衡活塞摩擦副，以及车辆发动机增压器止推轴承等，使用效果良好。

# 2 物理及化学性能

2.1 热性能 见表2-1。  
2.2 密度 见表2-1。

表2-1  

<table><tr><td>牌号</td><td>FZ01-11</td><td>FZ01-12</td><td>FZ01-13</td></tr><tr><td>α1/10-6(℃)</td><td>10.31</td><td>19</td><td>--</td></tr><tr><td>ρ/(g/cm3)</td><td>7.7~8.2</td><td>6.5~7.0</td><td>7.52~7.64</td></tr><tr><td rowspan="2">μ</td><td>0.25~0.35</td><td rowspan="2">---</td><td>0.12~0.18</td></tr><tr><td>(对偶材料是合金钢)</td><td>(对偶材料Al2O3涂层)</td></tr></table>

# 3 力学性能

3.1 技术标准规定的性能  
3.2室温及各种温度下的力学性能 合金室温力学性能见表3-1。

表31  

<table><tr><td>牌号</td><td>HBS</td><td>σc/MPa</td><td>δ/%</td><td>σw/MPa</td></tr><tr><td>FZ01-11</td><td>63.7~79.6</td><td>230</td><td>2.2</td><td>576</td></tr><tr><td>FZ01-12</td><td>≥55</td><td>340~412</td><td>-</td><td>-</td></tr><tr><td>FZ01-13</td><td>≥27</td><td>-</td><td>-</td><td>-</td></tr></table>

# 4 组织结构

4.1 相变温度  
4.2 时间-温度-组织转变曲线  
4.3 合金组织结构 合金主要由铜基固溶体和自润滑相组成，允许有少量孔隙存在，但不能有显微裂纹。

# 5 工艺性能与要求

5.1 成形性能  
5.2 焊接性能  
5.3 零件热处理工艺  
5.4 表面处理工艺 一般不进行表面处理，但对非工作面可以进行镀铬、镀镍等。  
5.5 切削加工与磨削性能 该类材料切削加工性能良好。

# 6 功能考核试验

三种牌号的材料均已通过部件地面考核试验，已进入型号考核阶段。

# 7 使用建议

根据使用要求选用。

# 柔性封严材料

# 1 概述

柔性石墨亦称膨胀石墨，是国际上20世纪70年代出现的一种新型密封材料。它除了保持天然石墨具有的特性外，还具有耐高、低温、耐腐蚀、质地柔软、富于弹性、摩擦系数低、成形简单、价格低廉等优点，具有广泛的工程适应性。

柔性石墨可在燃气、燃油、滑油等环境下工作，通常用于发动机中温度超过橡胶材料耐温极限的静密封部位。该种材料在空气中 $400\mathrm{C}$ 以上开始氧化， $500\mathrm{C}$ 以上氧化速度加快。

1.1 材料牌号 见表1-1。  
1.2 相近牌号  
1.3 材料的技术标准  
1.4 化学成分  
1.5 热（后）处理制度  
1.6 品种规格与供应状态 一般根据用户需要，由用户提出密封件尺寸，生产厂用板材模压成密封件后供应。  
1.7 制造工艺 见图1-1。

图片摘要：该图主要展示 1 1 制造工艺流程。
![](images/e4ee2632fbb24593de1208354943c8823fda8ba0b1ac6d04595247f4aee30434.jpg)  
图1-1 制造工艺流程

1.8 应用概况与特殊要求 由于柔性石墨材料优异的耐温性和良好的加工性（只需模压成形），可广泛用于发动机中温度超过橡胶耐温极限的静密封部位。考虑到该种材料的易碎性，建议在使用中将安装柔性石墨密封件的部位设计成U形对平面或类似的组合结构，以防止破裂下来的柔性石墨散失对发动机其他部位造成影响。

# 2 物理与化学性能

# 2.1 热性能

2.1.1 熔化温度范围 $3697\sim 3797^{\circ}C$   
2.1.2 线膨胀系数 见表2-1。  
2.2 密度 $\rho \geqslant 1.0\mathrm{g/cm^3}$ 。

表2-1  

<table><tr><td>取向</td><td>a1/10-6℃-1</td></tr><tr><td>面方向</td><td>3</td></tr><tr><td>厚度方向</td><td>100</td></tr></table>

# 3力学性能

3.1 技术标准规定的性能  
3.2 室温及各种温度下的力学性能  
3.2.1 拉伸性能 $\sigma_{\mathrm{h}} > 4.5\mathrm{MPa}$ 。  
3.2.2 压缩性能 $\sigma_{\mathrm{bc}} = 100\sim 110\mathrm{MPa}$ 。

3.2.3其他性能 压缩率 $>41\%$ ，回弹率 $\geq 10\%$ ，应力缓和率 $<  10\%$

# 4 组织结构

# 5 工艺性能与要求

5.1 成形性能 柔性石墨板具有优异的成形性能, 它不需任何粘结剂即可压制成所需的密封件。通过软钢、钢网、钢带增强, 可压制成各种增强型密封件, 以提高其耐压性能。  
5.2 焊接性能  
5.3 零件热处理工艺  
5.4 表面处理工艺 由板材为基材制成的密封件可根据需要进行电镀。

# 6 功能考核试验

# 7 使用建议

可根据使用要求选用。由板材制成的密封件在运输、存储过程中应避免磕碰、挤压、

# 银-氧化镉触头材料

# 1 概述

银-氧化镉触头材料具有高的导电性、导热性、低而稳定的接触电阻、优良的抗电磨损、抗熔焊和热稳定性能。在电弧下工作时，氧化镉激烈分解所产生的大量镉蒸气具有有效的灭弧作用。

银-氧化镉触头广泛应用于小接触压力和大容量的继电器、接触器、控制器、断路器、磁力起动器及其他无灭弧装置的电器，是航空电器的重要触头材料。但该材料在生产和使用过程中容易产生镉蒸气，对人体有害。现国内外均在研究改进措施，避免镉蒸气的产生。

1.1 材料牌号 见表1-1。  
1.2 相近牌号 见表1-1。

表11  

<table><tr><td>材料牌号</td><td>曾用牌号</td><td>相近牌号</td></tr><tr><td>FD03-01</td><td>1FY01</td><td>OK-12(俄罗斯)</td></tr></table>

1.3 材料的技术标准 航空工业部秦岭电器公司，Q/2E43—1970《银-氧化镉触头》。  
1.4 化学成分 银-氧化镉触头由基体和底面覆银层组成，基体的化学成分见表1-2。

%

表1-2  

<table><tr><td rowspan="2">Ag</td><td rowspan="2">CdO</td><td colspan="4">杂质 ≤</td></tr><tr><td>总量</td><td>Cu</td><td>硝酸不溶物</td><td>其余</td></tr><tr><td>余量</td><td>11.50~12.50</td><td>0.10</td><td>0.02</td><td>0.05</td><td>0.03</td></tr></table>

1.5 热（后）处理制度  
1.6 品种规格与供应状态

1.6.1 几何形状与尺寸 触头的形状和尺寸见图1-1和表1-3，亦可根据用户要求供货。

图片摘要：该图主要展示 1 1 触头形状。
![](images/4983f7dd975a59581a79b8fdf493630d92f1c8267bb12373fad3489177db6d78.jpg)

图片摘要：该图主要展示 1 1 触头形状。
![](images/10f22ed6412317e1a780aa8e1df478fd069027aa1440aa41bc966e759331ae49.jpg)  
图1-1 触头形状

1.6.2 表面状态 触头表面应无裂纹、毛刺、气孔及外来夹杂，外圆无分层和裂纹。底面覆银层厚度为 $0.05 \sim 0.30 \mathrm{~mm}$ 。  
1.7 制造工艺 见图1-2。

1.8 应用概况与特殊要求 银-氧化镉触头主要用于各机种的直流接触器及差动低限保护器等电器。多年来，工艺稳定，性能可靠。产品适用范围见表1-4。

表1-3  

<table><tr><td colspan="2">D</td><td colspan="2">h</td><td colspan="2">D</td><td colspan="2">h</td></tr><tr><td>公称尺寸</td><td>允许偏差</td><td>公称尺寸</td><td>允许偏差</td><td>公称尺寸</td><td>允许偏差</td><td>公称尺寸</td><td>允许偏差</td></tr><tr><td rowspan="4">5</td><td rowspan="6">-0.16</td><td>1.2</td><td></td><td rowspan="3">12</td><td rowspan="6">0.24</td><td>1.8</td><td rowspan="15">0.10</td></tr><tr><td>1.5</td><td></td><td>2.1</td></tr><tr><td>1.8</td><td></td><td>2.2</td></tr><tr><td>1.2</td><td></td><td rowspan="3">16</td><td>1.5</td></tr><tr><td rowspan="2">6</td><td>1.5</td><td></td><td>1.8</td></tr><tr><td>1.8</td><td></td><td>2.1</td></tr><tr><td rowspan="3">8</td><td rowspan="7">-0.20</td><td>1.2</td><td></td><td rowspan="3">20</td><td rowspan="9">-0.20</td><td>1.3</td></tr><tr><td>1.5</td><td></td><td>1.8</td></tr><tr><td>1.8</td><td></td><td>2.1</td></tr><tr><td rowspan="4">10</td><td>1.2</td><td></td><td rowspan="3">22</td><td>1.5</td></tr><tr><td>1.5</td><td></td><td>1.8</td></tr><tr><td>1.8</td><td></td><td>2.2</td></tr><tr><td>2.1</td><td></td><td rowspan="3">25</td><td>1.5</td></tr><tr><td rowspan="2">12</td><td rowspan="2">-0.24</td><td>1.2</td><td></td><td>1.8</td></tr><tr><td>1.5</td><td></td><td>2.2</td></tr></table>

图片摘要：该图主要展示 1 3。
![](images/3f24ffb01ca40574a93db517d2d18ce1414e9b91243c0f539365ad978a2d0d97.jpg)  
图1-2 制造工艺流程

表14  

<table><tr><td>D/mm</td><td>长期工作允许电流/A</td><td>D/mm</td><td>长期工作允许电流/A</td><td>D/mm</td><td>长期工作允许电流/A</td></tr><tr><td>5</td><td>10~15</td><td>10</td><td>&gt;50~75</td><td>20</td><td>&gt;180~300</td></tr><tr><td>6</td><td>&gt;15~25</td><td>12</td><td>&gt;75~100</td><td>22</td><td>&gt;300~360</td></tr><tr><td>8</td><td>&gt;25~50</td><td>16</td><td>&gt;100~180</td><td>25</td><td>&gt;360~460</td></tr></table>

# 2 物理及化学性能

# 2.1 热性能

2.1.1 热导率 $\lambda = 3.52 \times 10^{3} \mathrm{~W} / (\mathrm{m} \cdot \mathrm{v})^{-1}$ 。  
2.1.2 热稳定性 银-氧化镉触头在空气介质中，于规定的范围中加热后，其外形无明显的变化，工作表面未出现直径大于 $2\mathrm{mm}$ 的气泡。其加热规范见表2-1。  
2.2 密度 见表2-2。  
2.3 电性能

# 2.3.1 电阻率 见表2-3。

表21  

<table><tr><td>触头质量/g</td><td>θ/°C</td><td>t/s</td></tr><tr><td>&lt;1.5</td><td rowspan="2">690~1010</td><td>40</td></tr><tr><td>≥1.5</td><td>60</td></tr></table>

表2.2.1  

<table><tr><td colspan="2">ρ/(g/cm³)</td></tr><tr><td>标准规定</td><td>实测数据</td></tr><tr><td>≥9.40</td><td>9.41~10.25</td></tr></table>

表2-3  

<table><tr><td colspan="2">ρ/(μΩ·m)</td></tr><tr><td>标准规定</td><td>实测数据</td></tr><tr><td>≤0.026</td><td>0.023~0.026</td></tr></table>

# 3 力学性能

3.1 技术标准规定的性能 室温硬度 $\mathrm{HBS} \geq 38.4$ 。  
3.2 室温及各种温度下的力学性能。  
3.2.1 硬度 室温硬度HBS59～87。  
3.2.2 压缩性能 室温抗压强度 $\sigma_{\mathrm{bc}} = 500\mathrm{MPa}^{[2]}$

# 4 组织结构

# 4.1 相变温度

# 4.2 时间-温度-组织转变曲线

4.3 合金组织结构 材料的显微组织为银基体上均匀分布着直径不大于 $0.04\mathrm{mm}$ 的氧化镉颗粒，组织内无直径大于 $0.04\mathrm{mm}$ 的孔洞和夹杂。

# 5 工艺性能与要求

# 5.1 成形性能

5.2 焊接性能 银-氧化镉触头的底面覆银层，使触头的焊接性能得到改善。一般采用电阻钎焊工艺，严格控制触头的温升，避免过热和烧伤。

# 6 功能考核试验

# 7 使用建议

根据使用要求选用。

# 参考文献

1上海市仪表电讯工业局技术情报所.粉末冶金电磁材料与零件.1964  
2 航空工业部秦岭电器公司. 理化试验记录. 1986

# 银-钨触头材料

# 1 概述

银-钨触头材料具有较高的导电、导热性及易加工性，以及高熔点、高硬度、耐电弧浸蚀、抗熔焊及较好的热稳定性等特点。随着钨含量的增加，耐电弧浸蚀和抗熔性提高，但导电性降低。该材料的接触电阻不稳定，随着开关次数的增加，接触电阻增大银-钨触头广泛用于大容量空气断路器、自动空气断路器、离心调速器、多速电机等的转换开关。

1.1 材料牌号 见表11。  
1.2 相近牌号 见表11。

表1-1  

<table><tr><td>材料牌号</td><td>曾用牌号</td><td>相近牌号</td></tr><tr><td>FD03-11</td><td>AgW40</td><td>-</td></tr><tr><td>FD03-12</td><td>AgW50</td><td>CB50(俄罗斯)</td></tr><tr><td>FD03-13</td><td>AgW70</td><td>CB50(俄罗斯)</td></tr></table>

# 1.3 材料的技术标准 见表1-2。

表1-2  

<table><tr><td>材料牌号</td><td>技术标准</td></tr><tr><td>FD03-11</td><td rowspan="2">JB 1373-1974《电触头 技术条件》</td></tr><tr><td>FD03-13</td></tr><tr><td>FD03-12</td><td>航空工业部曙光电机厂,Q/5E52-1973《AgW50银钨触头技术标准》</td></tr></table>

# 1.4 化学成分 见表1-3。

%

表1-3  

<table><tr><td>材料牌号</td><td>Ag</td><td>W</td><td>Ni</td><td>杂质</td></tr><tr><td>FD03-11</td><td>59.0~61.0</td><td>39.0~41.0</td><td>-</td><td>&lt;0.3</td></tr><tr><td>FD03-12</td><td>48.0~50.0</td><td>49.0~51.0</td><td>0.7~1.3</td><td>&lt;0.3</td></tr><tr><td>FD03-13</td><td>29.0~31.0</td><td>69.0~71.0</td><td>-</td><td>&lt;0.3</td></tr></table>

# 1.5 热(后)处理制度

# 1.6 品种规格与供应状态

1.6.1 几何形状与尺寸 根据用户要求，可提供各种形状与尺寸的触头。  
1.6.2 表面状态 触头表面应光滑，无毛刺、裂纹、剥层、气孔及夹杂等缺陷。  
1.7 制造工艺 见图1-1。

图片摘要：该图主要展示 1 4。
![](images/cc2b82e89d3f8883a85c71706fa054347fe8880012b741496bd818f30ca43674.jpg)  
图制造工艺流程

# 1.8 应用概况与特殊要求 应用范围见表1-4。

表1-4  

<table><tr><td>材料牌号</td><td>应用范围</td></tr><tr><td>FD03-11</td><td>用作自动空气开关、自动空气断路器、高压断路器、磁力起动器、多速电动机等转换开关的触头</td></tr><tr><td>FD03-12</td><td>用作军用飞机驱动瞄准器的二极串激电动机触头,并与纯钨触头配对使用</td></tr><tr><td>FD03-13</td><td>用作空气断路器、高压空气断路器、高压油断路器及直流电动机的触头</td></tr></table>

银-钨触头在军、民用电动机及电器上成熟使用多年，工艺稳定，性能可靠，能满足电机、电器的设计与使用要求。

# 2 物理及化学性能

# 2.1 热性能

2.1.1 热稳定性 FD03-11 材料在 $1000^{\circ} \mathrm{C}$ 保持 $1 \sim 2 \mathrm{~h}$ , 触头表面无银球析出[1]。  
2.2 密度 见表2-1。  
2.3 电性能  
2.3.1 电阻率 见表2-2。

表2-1[1.2]   

<table><tr><td rowspan="2">材料牌号</td><td colspan="2">\( \rho /\left( {\mathrm{g}/{\mathrm{{cm}}}^{3}}\right) \)</td></tr><tr><td>标准规定</td><td>实测数据</td></tr><tr><td>FD03-11</td><td>\( \geq  {12.5} \)</td><td>-</td></tr><tr><td>FD03-12</td><td>\( \geq  {13.3} \)</td><td>13. \( 3 \sim  {14.3} \)</td></tr><tr><td>FD03-13</td><td>\( \geq  {14.8} \)</td><td>-</td></tr></table>

表2-2  

<table><tr><td rowspan="2">材料牌号</td><td colspan="2">\( \rho /\left( {{\mu \Omega } \cdot  \mathrm{m}}\right) \)</td></tr><tr><td>标准规定</td><td>实测数据</td></tr><tr><td>FD03-11</td><td>\( \leq  {0.027} \)</td><td>-</td></tr><tr><td>FD03-12</td><td>\( \leq  {0.028} \)</td><td>0.018 % 0.028</td></tr><tr><td>FD03-13</td><td>\( \leq  {0.034} \)</td><td>-</td></tr></table>

# 3力学性能

3.1 技术标准规定的性能 见表3-1。  
3.2 室温及各种温度下的力学性能  
3.2.1 硬度 见表3-1。

表3-1  

<table><tr><td rowspan="2">材料牌号</td><td colspan="2">HBS</td></tr><tr><td>标准规定</td><td>实测数据</td></tr><tr><td>FD03-11</td><td>≥90</td><td>—</td></tr><tr><td>FD03-12</td><td>≥109</td><td>110~146</td></tr><tr><td>FD03-13</td><td>≥180</td><td>—</td></tr></table>

# 4 组织结构

# 4.1 相变温度

4.2 时间-温度-组织转变曲线  
4.3 合金组织结构 银、钨及孔洞均匀分布。

# 5 工艺性能与要求

# 5.1 成形性能

5.2 焊接性能 银-钨触头可以直接进行焊接。  
5.3 零件热处理工艺 FD03-13 触头复压后进行退火处理, 其退火工艺为: 在氢气气氛中, 低于 $800^{\circ} \mathrm{C}$ 入炉, $810^{\circ} \mathrm{C} \pm 10^{\circ} \mathrm{C}, 1 \mathrm{~h}$ , 随炉冷却。

# 6 功能考核试验

# 7 使用建议

根据使用要求，可选择选用。

# 参考文献

1 机械部电器科学院. 银-钨触头技术条件. 1974  
2航空工业部曙光电机厂，银-钨头生产检测报告.1986

# 银-石墨材料

# 1 概述

银-石墨材料具有较好的导电、导热和化学稳定性，以及抗腐蚀、抗熔焊、耐磨、润滑等特性，其耐磨性优于纯银材料。但该材料的力学性能较低，其强度和密度随石墨含量的增加而降低。改变石墨和银的比例，可以得到不同特性的材料，可用作电负荷较低的航空电机、电器滑动触头和电刷。

1.1 材料牌号 见表1-1。  
1.2 相近牌号  
1.3 材料的技术标准 航空工业部曙光电机厂，Q/5E51—1973《银-石墨零件技术标准》。  
1.4 化学成分 见表1-2。  
1.5 热（后）处理制度

表1-1  
表1-2  

<table><tr><td>材料牌号</td><td>曾用牌号</td></tr><tr><td>FD03-21</td><td>AgCSn-8-3</td></tr><tr><td>FD03-22</td><td>YS-3</td></tr><tr><td>FD03-23</td><td>Ag-C50</td></tr></table>

%

<table><tr><td>材料牌号</td><td>Ag</td></tr><tr><td>FD03-21</td><td>余量</td></tr><tr><td>FD03-22</td><td>余量</td></tr><tr><td>FD03-23</td><td>余量</td></tr></table>

<table><tr><td>石墨</td><td>Sn</td><td>Ni</td></tr><tr><td>7~9</td><td>2~4</td><td>1~2</td></tr><tr><td>11~16</td><td></td><td>-</td></tr><tr><td>48~52</td><td></td><td>-</td></tr></table>

1.6 品种规格与供应状态   
1.6.1 几何形状与尺寸见表1-3。亦可根据用户需要供货。

表1-3  

<table><tr><td rowspan="2">几何形状</td><td rowspan="2">材料牌号</td><td>b</td><td>b1</td><td>l</td><td>h</td><td>d</td><td>l1</td><td>h1</td><td>D</td></tr><tr><td colspan="8">mm</td></tr><tr><td>b</td><td>FD03-21</td><td>1.5</td><td>-</td><td>4.0</td><td>2.6</td><td>11.0</td><td>-</td><td>-</td><td>-</td></tr></table>

续表 1-3  

<table><tr><td rowspan="2">几何形状</td><td rowspan="2">材料牌号</td><td>b</td><td>b1</td><td>l</td><td>h</td><td>d</td><td>l1</td><td>h1</td><td>D</td></tr><tr><td colspan="8">mm</td></tr><tr><td></td><td>FD03-21</td><td>1.5</td><td></td><td>4.8</td><td>2.5</td><td>-</td><td>-</td><td>-</td><td></td></tr><tr><td></td><td>FD03-21</td><td>-</td><td>-</td><td>-</td><td>1.1</td><td>-</td><td></td><td>-</td><td>2</td></tr><tr><td></td><td>FD03-22</td><td>2.5</td><td>0.85</td><td>5.0</td><td>3.2</td><td>-</td><td>-</td><td>1.7</td><td></td></tr><tr><td></td><td>FD03-22</td><td>1.8</td><td>1.2</td><td>4.0</td><td>1.0</td><td>-</td><td>3.2</td><td>-</td><td>-</td></tr><tr><td></td><td>FD03-23</td><td>2.5</td><td>-</td><td>5.0</td><td>2.5</td><td>52.0</td><td>-</td><td>-</td><td>-</td></tr><tr><td></td><td>FD03-23</td><td>1.5</td><td>-</td><td>3.0</td><td>1.0</td><td>-</td><td>-</td><td>-</td><td>-</td></tr><tr><td></td><td>FD03-23</td><td>2.8</td><td>-</td><td>4.0</td><td>4.0</td><td>-</td><td>-</td><td>-</td><td>-</td></tr><tr><td></td><td>FD03-23</td><td>5.0</td><td>-</td><td>7.0</td><td>3.5</td><td>-</td><td>-</td><td>-</td><td>-</td></tr></table>

1.6.2 表面状态零件表面应光滑，无毛刺、裂纹、剥层、气孔及夹杂等缺陷。

1.7 制造工艺 见图1-1。

1.8 应用概况与特殊要求 见表1-4。

三种材料均已在航空上长期使用，工艺稳定，性能可靠。

图片摘要：该图主要展示 1 制造工艺流程。
![](images/ab80f63590f121461924b33669c12f721ea69852e2522eb4eeb8e294bb05aa06.jpg)  
图1-制造工艺流程

表14
