Repository: C-zj02/CFD-claw

<div align="center">

**English** | [中文](#中文版) | [Français](README_FR.md) | [Русский](README_RU.md) | [हिन्दी](README_HI.md) | [العربية](README_AR.md) | [Português](README_PT.md)

# 🚀 Claude Code Python

**A Complete Python Reimplementation Based on Real Claude Code Source**

*From TypeScript Source → Rebuilt in Python with ❤️*

***
**🔥 Active Development • New Features Weekly 🔥**

</div>

***

## 🎯 What is This?

**Clawd Code** is a **complete Python rewrite** of Claude Code, based on the **real TypeScript source code**.

File: RAG-data/中国航空材料手册(第2版) 第5卷 粉末冶金材料 精密合金与功能材料201-400.pdf-33468948-bf65-4d6e-a721-5b201e50cb67.md (part 4 of 10)
图片摘要：该图主要展示 2 30 1J50合金的峰值磁导率与频率的关系曲线。
2.4 磁性能  
2.4.1 产品规定的磁性能  
2.4.1.1 1:5型稀土铝合金产品磁性能见表2-2。  
2.4.1.2 2:17. 型稀土铝合金产品磁性能见表2-3。  
2.4.1.3 钙铁硼水磁合金产品磁性能见表2-4。

表2-1  

<table><tr><td rowspan="2">类型</td><td colspan="2">\( \lambda /\left( {\mathrm{W}/\left( {\mathrm{m} \cdot  \left( \;\right) }\right) }\right) \)</td><td rowspan="2">\( \left( {{J}_{1}/\left( {\mathrm{{kg}} \cdot  \left( \;\right) }\right) }\right) \)</td></tr><tr><td>//C</td><td>! C</td></tr><tr><td>1 : 5Sm-Co</td><td>11. 3</td><td>10.0</td><td>373</td></tr><tr><td>SmPrCo</td><td>11. 3</td><td>10.0</td><td></td></tr><tr><td>CeCoCuFe</td><td>-</td><td>-</td><td>363</td></tr><tr><td>Sm(CoCuFe),</td><td>-</td><td>-</td><td>362</td></tr><tr><td>2 : 17SmCo</td><td>-</td><td></td><td>-</td></tr><tr><td>NdFeB</td><td>-</td><td>-</td><td>-</td></tr></table>

表2-2  

<table><tr><td>a1&#x27;10&#x27;&#x27;C&#x27;</td><td>ρ&#x27;(g/cm³)</td><td>ρ/(μΩ·m)</td><td>Tc&#x27; C</td></tr><tr><td>C&#x27;⊥C</td><td></td><td></td><td></td></tr><tr><td>5.6</td><td>8.0~8.2</td><td>0.128</td><td rowspan="3">700~750</td></tr><tr><td>6.1</td><td>8.03</td><td>0.55</td></tr><tr><td>5.6</td><td>8.3</td><td>1.20</td></tr><tr><td>-</td><td>8.6</td><td>0.48</td><td rowspan="2">800~850</td></tr><tr><td>7.0</td><td>8.3~8.5</td><td>0.90</td></tr><tr><td>-4.9</td><td>7.4</td><td>1.44</td><td>312~415</td></tr></table>

<table><tr><td rowspan="2">牌 号</td><td colspan="3">\( B_{t} \)(最小值)</td></tr><tr><td>mT</td><td>kGs</td><td>k</td></tr><tr><td>XGS80/36</td><td>600</td><td>6.0</td><td>-</td></tr><tr><td>XGS96/40</td><td>700</td><td>7.0</td><td>-</td></tr><tr><td>XGS112/96</td><td>730</td><td>7.3</td><td>-</td></tr><tr><td>XGS128/120</td><td>780</td><td>7.8</td><td>-</td></tr><tr><td>XGS144/120</td><td>840</td><td>8.1</td><td>-</td></tr><tr><td>XGS160/96</td><td>880</td><td>8.8</td><td>-</td></tr><tr><td>XGS196/96</td><td>960</td><td>9.6</td><td>-</td></tr></table>

表2-3  

<table><tr><td colspan="2">Hp(最小值)</td><td colspan="2">Hc(最小值)</td><td colspan="2">(B·H)max</td></tr><tr><td>m</td><td>kOe</td><td>kA/m</td><td>kOe</td><td>kJ&#x27;m³</td><td>MGOe</td></tr><tr><td>20</td><td>1.0</td><td>360</td><td>4.0</td><td>64~88</td><td>8~11</td></tr><tr><td>10</td><td>4.5</td><td>400</td><td>5.0</td><td>88~104</td><td>11~13</td></tr><tr><td>20</td><td>6.5</td><td>960</td><td>12.0</td><td>104~120</td><td>13~15</td></tr><tr><td>50</td><td>7.0</td><td>1200</td><td>15.0</td><td>120~135</td><td>15~17</td></tr><tr><td>100</td><td>7.5</td><td>1200</td><td>15.0</td><td>135~150</td><td>17~19</td></tr><tr><td>150</td><td>8.0</td><td>960</td><td>12.0</td><td>150~183</td><td>19~23</td></tr><tr><td>30</td><td>8.7</td><td>960</td><td>12.0</td><td>183~207</td><td>23~26</td></tr></table>

<table><tr><td rowspan="2">牌 号</td><td colspan="2">B1(最小值)</td><td rowspan="2">- k.</td></tr><tr><td>mT</td><td>kGs</td></tr><tr><td>XGS196/40</td><td>980</td><td>9.8</td><td></td></tr><tr><td>XGS208/44</td><td>1020</td><td>10.2</td><td></td></tr><tr><td>XGS240/46</td><td>1070</td><td>10.7</td><td></td></tr></table>

表2-4  

<table><tr><td colspan="2">\( H_{\mathrm {A}} \) (最小值)</td><td colspan="2">\( H_{\mathrm {c}1} \) (最小值)</td><td colspan="2">\( (B·H)_{\max } \)</td></tr><tr><td>\( A·m \)</td><td>kOe</td><td>\( kA/m \)</td><td>kOe</td><td>\( kJ·m^3 \)</td><td>MGOe</td></tr><tr><td>0</td><td>1.8</td><td>400</td><td>5.0</td><td>183~200</td><td>23~25</td></tr><tr><td>10</td><td>5.2</td><td>440</td><td>5.5</td><td>200~220</td><td>25~28</td></tr><tr><td>20</td><td>5.5</td><td>460</td><td>5.8</td><td>220~250</td><td>28~31</td></tr></table>

<table><tr><td>牌 号</td><td>\( {\left( B \cdot  H\right) }_{\max }/\left( {\mathrm{{kJ}}/{\mathrm{m}}^{3}}\right) \)</td></tr><tr><td>NTP208G</td><td>192~224</td></tr><tr><td>NTP208C</td><td>192~224</td></tr><tr><td>NTP240D</td><td>224~256</td></tr><tr><td>NTP240Z</td><td>224~256</td></tr><tr><td>NTP240G</td><td>224~256</td></tr><tr><td>NTP272D</td><td>256~288</td></tr><tr><td>NTP272Z</td><td>256~288</td></tr><tr><td>GYRON42</td><td>328~344</td></tr><tr><td>GYRON38H</td><td>296~312</td></tr><tr><td>GYRON35SH</td><td>264~288</td></tr><tr><td>GYRON30HT</td><td>224~256</td></tr><tr><td>GYRON28UH</td><td>216~232</td></tr></table>

<table><tr><td>\( B_{r}/T \)</td><td>\( H_{\mathrm{cd}}/(kA/m) \)</td><td>\( H_{\mathrm{el}}/(kA/m) \)</td></tr><tr><td>.03~1.10</td><td>720~800</td><td>≥1350</td></tr><tr><td>.03~1.10</td><td>720~840</td><td>≥1600</td></tr><tr><td>.10~1.18</td><td>640~720</td><td>≥800</td></tr><tr><td>.10~1.18</td><td>760~880</td><td>≥1120</td></tr><tr><td>.10~1.18</td><td>760~880</td><td>≥1350</td></tr><tr><td>.18~1.25</td><td>640~720</td><td>≥800</td></tr><tr><td>.18~1.25</td><td>800~880</td><td>≥1120</td></tr><tr><td>.30~1.34</td><td>≥875</td><td>≥955</td></tr><tr><td>.24~1.27</td><td>≥859</td><td>≥1273</td></tr><tr><td>.16~1.23</td><td>≥859</td><td>≥1591</td></tr><tr><td>.13~1.16</td><td>≥716</td><td>≥1193</td></tr><tr><td>.04~1.08</td><td>≥708</td><td>≥1989</td></tr></table>

2.4.2 稀土永磁合金典型退磁曲线  
2.4.2.1 $\mathrm{SmCo_2}$ 典型退磁曲线见图21   
2.4.2.2 $\mathrm{Sm}_3\mathrm{Co}_{17}$ 型典型退磁曲线见图22和图2-3。  
2.4.2.3 钍铁硼永磁合金典型退磁曲线见图2-4。

图片摘要：该图主要展示 2 1 型典型退磁曲线。
![](images/1d8c55f35800a551a8567229afd30752f269f63073aa0fe4c8a8d50bb9647a00.jpg)  
图2-1 $\mathrm{SmCo_2}$ 型典型退磁曲线

图片摘要：该图主要展示 2 1 型典型退磁曲线。
![](images/5eb2d5230b51fa472df8517034a1a77fec1d5d9ffbf73bb3e9faaa743ea3ca64.jpg)  
图2-2 高矫顽力 $\mathrm{Sm}_{2}\mathrm{Co}_{17}$ 型典型退磁曲线

图片摘要：该图主要展示 2 2 高矫顽力 型典型退磁曲线。
![](images/2c6f5264ca405b16cc90f37d64b46a63c6f23b20c3e7f36a614b70b8486fda81.jpg)  
图2-3 低矫顽力 $\mathrm{Sm}_{2}\mathrm{Co}_{17}$ 型典型退磁曲线

图片摘要：该图主要展示 2 3 低矫顽力 型典型退磁曲线。
![](images/04928533b5ab9a68b7f358c02df691390123e168df2f293f275c09529302b134.jpg)  
图2-4 钕铁硼永磁合金典型退磁曲线

# 2.5 化学性能

2.5.1 抗氧化性能 钴基稀土永磁合金的抗氧化性能很好，通常不采取保护措施。铁基稀土永磁合金(Nd-Fe-B系)抗大气氧化性较差，使合金表面覆盖一层铝、镍、铬、铜等金属保护层，以防止氧化。

# 3 力学性能

3.1 技术标准规定的性能  
3.2 室温及各种温度下的力学性能

3.2.1 硬度 见表3-1。  
3.2.2 压缩性能 见表3-1。  
3.2.3 弯曲性能 见表3-1。

表3-1  

<table><tr><td>名称</td><td>HV</td><td>σbc/MPa</td><td>σw/MPa</td></tr><tr><td>1:5Sm-Co</td><td>450~500</td><td>294</td><td>93</td></tr><tr><td>SmPrCo</td><td>450~500</td><td>294</td><td>93</td></tr><tr><td>CeCoCuFe</td><td>450~500</td><td>150~500</td><td>140</td></tr></table>

续表3   

<table><tr><td>名称</td><td>HV</td><td>σb/MPa</td><td>σwMPa</td></tr><tr><td>Sm(CoCuFe)2</td><td>700~750</td><td>510~530</td><td>120</td></tr><tr><td>2:17Sm-Co</td><td>700~750</td><td>784</td><td>147</td></tr><tr><td>Nd-Fe-B</td><td>500</td><td>784</td><td>235</td></tr></table>

# 4 组织结构

# 4.1 相变温度

# 4.2 时间-温度-组织转变曲线

# 4.3 合金组织结构

4.3.1 1:5型稀土钴永磁合金组织结构 1:5型稀土钴永磁合金是属于 $\mathrm{RCo}_{5}$ 类型化合物，具有 $\mathrm{CaZn}$ 型六角结构，其点阵常数： $\mathrm{SmCo}_{7}$ 型： $a = 50.02\mathrm{nm}$ ， $\mathrm{PrCo}_{3}$ 型： $a = (50.32 \pm 20)\mathrm{nm}$ ， $c = (39.92 \pm 20)\mathrm{nm}$ 。  
4.3.2 2:17 型稀土钴永磁合金组织结构 $1200^{\circ} \mathrm{C}$ 淬火的 $\mathrm{Sm}_{2} \mathrm{Co}_{17}$ 合金同时出现具有 $\mathrm{Th}_{2} \mathrm{Zn}_{17}$ 型的菱形 $\alpha-\mathrm{Sm}_{2} \mathrm{Co}_{17}$ 和具有 $\mathrm{Th}_{2} \mathrm{Ni}_{7}$ 型结构的六角 $\beta \mathrm{Sm}_{2} \mathrm{Co}_{17}$ , 其点阵常数, 菱形 $\alpha-\mathrm{Sm}_{2} \mathrm{Co}_{17}: a=83.95 \mathrm{~nm}, c=122.16 \mathrm{~nm}$ , 六角 $\beta-\mathrm{Sm}_{2} \mathrm{Co}_{17}: a=83.60 \mathrm{~nm}, c=85.15 \mathrm{~nm}$ 。  
4.3.3 Nd-Fe-B型稀土永磁合金组织结构 烧结Nd-Fe-B永磁合金主要由三种相组成，即 $\mathrm{Nd}_2\mathrm{Fe}_{14}\mathrm{B}$ 主相，富Nd相（ $\mathrm{Nd}_{97}\mathrm{Fe}_{5}$ ）和富硼相 $(\mathrm{Nd}_{11}\mathrm{Fe}_{1}\mathrm{B}_{1})$ 。其中 $\mathrm{Nd}_2\mathrm{Fe}_{14}\mathrm{B}$ 是唯一的硬磁性相，是合金永磁性能的主要来源。 $\mathrm{\Lambda Nd_2Fe_{11}B}$ 为四方晶，晶格常数， $a = 8.82\mathrm{A},c = 12.2\mathrm{A}$ ，它具有很高的磁饱和强度和磁晶各向异性场，其 $4\pi M$ 、为1.61T，理论磁能积高达 $512\mathrm{kJ / m^s}(64\mathrm{MGOe}),\mathrm{Nd}_2\mathrm{Fe}_{14}\mathrm{B}$ 晶粒呈多边形存在于磁体内。

富硼相以孤立的多边形颗粒存在于主相晶界上或晶界交隅出处，富钕相沿主相晶界或晶界交隅处分布，呈薄层状把主相晶粒包围。富钕相的成分、结构、分布和形貌对 $\mathrm{Nd}_{2}\mathrm{Fe}_{14}\mathrm{B}$ 合金的磁性能有重要作用。 $\mathrm{Nd}_{2}\mathrm{Fe}_{14}\mathrm{B}$ 永磁合金的矫顽力起源于反磁化畴的形核场。

# 5 工艺性能与要求

5.1 成形性能 稀土永磁合金主要以粉末冶金方法制造，然后磨加工或电火花切割加工到产品尺寸，不再进行冷、热加工。  
5.2 焊接性能 稀土永磁合金通常采用低熔点的金属或合金为焊剂（焊接剂的熔点应低于稀土永磁合金的相变点），还可以采用粘结剂粘结。

# 5.3 零件热处理工艺

5.4 表面处理工艺 见2.5.1。  
5.5 切削加工与磨削性能 稀土永磁合金，由于材质较硬、较脆，不能进行切削加工，只可采用磨加工和电火花加工。

编写 金瑞湘

审校 祝景汉 王焰韩劲

# 粘结钕铁硼磁体

# 1 概述

一种将钕铁硼磁粉与粘结剂(树脂、橡胶或塑料)混合，在一定温度下通过压制、注塑、挤压等方法制成的复合永磁材料。这类磁体可直接加工成型，尺寸精度高；可制成较复杂的形状；磁性能一致性好，可任意方向充磁磁化；力学性能好，可与其他部件一体成型。主要应用于汽车、摩托车、轮船、飞机等的速度表、燃油表、水表、电流电压表，以及计算机硬盘驱动器主轴电机。

粘结钕铁硼磁体按成形方法主要有压缩成型和注射成型两种，按矫顽力高低分为低矫顽力(L)、中矫顽力(M)和高矫顽力(H)三种。

# 1.1 材料牌号 见表1-1。

表1-1  

<table><tr><td rowspan="2">成形方式</td><td rowspan="2">种类</td><td rowspan="2">牌号</td><td>Re&#x27;/T</td><td>Hc1/(kA/m)</td><td>HcB/(kA/m)</td><td>(B·H)max/(kJ/m3)</td></tr><tr><td>范围值</td><td>范围值</td><td>范围值</td><td>范围值</td></tr><tr><td rowspan="7">压缩成型</td><td>L</td><td>048121B</td><td>0.70~0.8</td><td>200~280</td><td>160~200</td><td>36~52</td></tr><tr><td rowspan="5">M</td><td>048131B</td><td>0.54~0.60</td><td>600~900</td><td>320~380</td><td>48~56</td></tr><tr><td>048132B</td><td>0.59~0.6</td><td>640~900</td><td>340~420</td><td>56~64</td></tr><tr><td>048133B</td><td>0.62~0.7</td><td>640~880</td><td>400~460</td><td>72~80</td></tr><tr><td>048134B</td><td>0.65~0.7</td><td>640~880</td><td>400~460</td><td>72~80</td></tr><tr><td>048135B</td><td>0.69~0.8</td><td>700~880</td><td>400~480</td><td>80~96</td></tr><tr><td>H</td><td>048141B</td><td>0.58~0.6</td><td>1035~1380</td><td>380~440</td><td>56~68</td></tr><tr><td rowspan="3">注射成型</td><td rowspan="3">M</td><td>048131A</td><td>0.35~0.4</td><td>600~750</td><td>250~350</td><td>24~36</td></tr><tr><td>048132A</td><td>0.46~0.5</td><td>520~750</td><td>280~350</td><td>35~40</td></tr><tr><td>048133A</td><td>0.52~0.6</td><td>640~800</td><td>300~370</td><td>40~56</td></tr></table>

1.2 相近牌号 美国 MAGNEQUENCHI 公司 MQ1-A9H 和 MQ1-B10。

# 1.3 材料技术标准

1.4 化学成分：磁粉典型成分是 $\mathrm{Nd}_{1.5}\mathrm{Fe}_{0.5}\mathrm{B}_{5}$ 和 $\mathrm{Nd}_{1.7}\mathrm{Fe}_{7.8}\mathrm{Co}_{4.3}\mathrm{B}_{5.9}$ ，参见安泰科技股份有限公司QAT-GN/C-4.3-0.3《粘结承磁体常规产品及磁性能》。

# 1.5 热处理制度

1.6 品种规格与供应状态 根据用户要求供应所需尺寸的圆环、圆柱、长方体、瓦片形等各种粘结磁体。产品一般应做表面涂层处理，增强其防锈性能。

# 1.7 熔炼与铸造工艺

1.8 应用概况与特殊要求可用于各种永磁微型电机、仪器仪表、音响器件及各种传感器等，最常见的有打印机、传真机、磁盘驱动器等。工作温度一般低于 $125\mathrm{C}$ 。

# 2 物理及化学性能

# 2.1 热性能

2.1.1 线膨胀系数 其典型值为 $1.24 \times 10^{-1}$

2.2 密度 粘结磁体的密度和磁体中的粘结剂的含量有关，一般在 $4.0 \sim 6.4 \mathrm{~g} \cdot \mathrm{cm}^{-1}$ 之间。

# 2.3 电性能

2.4 磁性能 见表1-1，表2-1及图2-1。

表2-1  

<table><tr><td>辅助磁性能</td><td></td><td>指 标</td></tr><tr><td>剩磁温度系数(25~125℃)</td><td></td><td>-0.11×10-6C</td></tr><tr><td>内禀矫顽力温度系数(25~125℃)</td><td></td><td>-0.40×10-7C</td></tr><tr><td>μc</td><td></td><td>1.16H/m</td></tr><tr><td>T</td><td></td><td>578K</td></tr></table>

图片摘要：该图主要展示 2 1。
![](images/7880ef7b00a70914f2b4c41e6095d3faa659cc3f6a3b99fcbb0cefd611cb8f3b.jpg)  
图2-1 Nd-FeB粘结磁体典型测试结果

# 3 力学性能

3.1 技术标准规定的性能  
3.2 室温及各种温度下的力学性能  
3.2.1 硬度 典型值HRB35。  
3.2.2 压缩性能 压缩强度典型值为 $210\mathrm{MPa}$ 。

# 4 组织结构

# 5 工艺性能与要求

# 6 功能考核试验

# 7 使用建议

推荐。

编写 韩劲 喻晓军 王焰

审校李波戴永耀

# 弱磁性耐腐蚀高弹性合金3J1、3J2、3J3

# 1 概述

3J1、3J2、3J3合金是铁-镍-铬系奥氏体沉淀强化型高弹性合金。固溶处理后具有良好的塑性，硬度低，易加工成形。经固溶或冷应变后时效处理，获得高的力学性能和弹性性能。

该类合金具有较高的强度、高的弹性模量，较小的弹性后效和滞后、弱磁性、良好的耐蚀性和热稳定性等特点，能在较高的温度、较大的应力或腐蚀性介质条件下工作。3J1可在 $250\mathrm{C}$ 以下工作。3J2和3J3是在3J1合金的基础上，加入 $5\%$ 和 $8\%$ 钼的合金，具有更高的耐热性，使用温度分别可提高到 $350\mathrm{C}$ 和 $450\mathrm{C}$ 。该类合金也能在低温（如近一 $200\mathrm{C}$ ）下使用。

1.1 材料牌号 3J1(Ni36CrTiAl), 3J2(Ni36CrTiAlMo5), 3J3(Ni36CrTiAlMo8)。   
1.2 相近牌号 见表1-1。  
1.3 材料的技术标准 3J1合金的技术标准是YB/T5256—1993《弹性元件用合金3J1和3J53技术条件》，3J2和3J3合金按企业标准或临时技术协议供货。

表1-1  

<table><tr><td>牌 号</td><td>3J1</td><td>3J2</td><td>3J3</td></tr><tr><td>相近牌号</td><td>ФИ702,36HNTIO(俄罗斯)</td><td>ФЛ51,36HNTIOM5(俄罗斯)</td><td>ФИ53,36HNTIOM8(俄罗斯)</td></tr></table>

1.4 化学成分 见表1-2。

表1-2  

<table><tr><td>牌号</td><td>C</td><td>Mn</td><td>Si</td><td>P</td><td>S</td><td>Ni</td><td>Cr</td><td>Mo</td><td>Ti</td><td>Al</td><td>Fe</td></tr><tr><td>3J1</td><td>≤0.05</td><td>≤1.00</td><td>≤0.80</td><td>≤0.020</td><td>≤0.030</td><td>34.5~36.5</td><td>11.5~13.0</td><td>-</td><td>2.70~3.20</td><td>1.00~1.80</td><td>余量</td></tr><tr><td>3J2</td><td>≤0.05</td><td>0.80~1.20</td><td>≤0.50</td><td>≤0.010</td><td>≤0.00</td><td>35.0~37.0</td><td>12.5~13.5</td><td>4.0~6.0</td><td>2.70~3.20</td><td>1.00~1.30</td><td>余量</td></tr><tr><td>3J3</td><td>≤0.05</td><td>0.80~1.20</td><td>≤0.50</td><td>≤0.010</td><td>≤0.00</td><td>35.0~37.0</td><td>12.0~13.0</td><td>7.5~8.5</td><td>2.70~3.20</td><td>1.00~1.30</td><td>余量</td></tr></table>

1.5 热处理制度 见表1-3。  
1.6 品种规格与供应状态 见表1-4。

表1-3-2  

<table><tr><td>牌号</td><td>品种或要求</td><td>热处理制度</td></tr><tr><td rowspan="5">3J1</td><td rowspan="2">带材</td><td>920~950C固溶+650~750C,时效2~4h,空冷或炉冷</td></tr><tr><td>冷应变+600~700℃,时效2~4h,空冷或炉冷</td></tr><tr><td>丝材</td><td>冷应变+500~700℃,时效2~4h,空冷或炉冷</td></tr><tr><td>棒材</td><td>冷应变+650~750℃,时效2~4h,空冷或炉冷</td></tr><tr><td>热轧(锻)材</td><td>950~980C固溶+700~750℃,时效≥4h,空冷或炉冷</td></tr></table>

续表1-3   

<table><tr><td>牌号</td><td>品种或要求</td><td>热处理制度</td></tr><tr><td rowspan="3">3J2</td><td rowspan="2">带材</td><td>970~1000℃固溶+700~750℃,时效2~4h,空冷或炉冷</td></tr><tr><td>冷应变+650~750℃时效2~4h,空冷或炉冷</td></tr><tr><td>丝材</td><td>冷应变+630~700℃,时效2~4h,空冷或炉冷</td></tr><tr><td rowspan="3">3J3</td><td rowspan="2">带材</td><td>1000℃~1050℃固溶+750℃,时效2~4h,空冷或炉冷</td></tr><tr><td>冷应变+650~750℃,时效2~4h,空冷或炉冷</td></tr><tr><td>丝材</td><td>冷应变+600~700℃,时效2~4h,空冷或炉冷</td></tr></table>

表14.2  
mm   

<table><tr><td>牌 号</td><td colspan="7">3J1</td><td colspan="2">3J2、3J3</td></tr><tr><td>品种和状态</td><td>冷轧带材</td><td>冷拉丝材</td><td>冷拉磨光棒材</td><td>热轧圆材</td><td>锻材</td><td>热轧扁材</td><td>冷轧带材</td><td>冷拉丝材</td><td></td></tr><tr><td>厚度和直径(边长)</td><td>0.05~3.5</td><td>0.10~6.0</td><td>3.0~40.0</td><td>6.0~25.0</td><td>&gt;5~100</td><td>4.0~13</td><td>0.07~2.0</td><td>0.10~5.0</td><td></td></tr><tr><td>宽度</td><td>50~250</td><td>-</td><td>-</td><td>-</td><td>-</td><td>-</td><td>50~200</td><td>-</td><td></td></tr><tr><td>长度</td><td>-</td><td>-</td><td>-</td><td>≤500</td><td>≤300</td><td>≥300</td><td>-</td><td>-</td><td></td></tr></table>

1.7 熔炼与铸造工艺 合金采用真空感应炉熔炼或真空感应炉熔炼加真空自耗炉重熔。

1.8 应用概况与特殊要求 该类合金是20世纪60年代的老牌号，国内生产与应用多年。主要用于制造各种航空用弹性敏感元件及耐硝酸或其他腐蚀介质的零件，如膜盒、膜片、波纹管、传送杆、档板和其他弹性结构件等。

# 2 物理及化学性能

# 2.1 热性能

2.1.1 线膨胀系数 该组合金在固溶加时效状态下，其平均线膨胀系数 $\bar{\alpha}_{\mathrm{t}}(20\sim 100^{\circ}\mathrm{C}) = (12.0\sim$ $14.0)\times 10^{-6}C^{-1,1,3,4}$ 。  
2.2 密度 冷应变加时效状态合金的密度见表2-1。  
2.3 电性能 见表2-2。

表2-1  

<table><tr><td>牌号</td><td>3J1</td><td>3J2</td><td>3J3</td></tr><tr><td>ρ/(g/cm3)</td><td>8.0</td><td>8.0</td><td>8.3</td></tr></table>

表2-2  

<table><tr><td>牌 号</td><td>3J1</td><td>3J2</td><td>3J3</td></tr><tr><td>状态</td><td>冷变形+时效</td><td>固溶+时效</td><td>固溶+时效</td></tr><tr><td>\( \rho/\left( {\mu \Omega  \cdot  m}\right) \)</td><td>1.02</td><td>1.0~1.1</td><td>1.0~1.2</td></tr></table>

2.4 磁性能 固溶加时效态的3J1、3J2、3J3合金，其磁化率 $\chi_{\mathrm{m}} = (12.5\sim 205)\times 10^{-11.6.5}$   
2.5 化学性能 该类合金对硝酸、磷酸、氢氧化钠、含硫石油、燃料油和润滑油等腐蚀介质，以及在海洋和热带气候条件下，具有较好的耐腐蚀性。

# 3 力学性能

# 3.1 技术标准规定的性能

3.1.1 交货状态合金材的力学性能 见表3-1。

表3-1  

<table><tr><td>牌号</td><td>状态和品种</td></tr><tr><td rowspan="2">3J1</td><td>固溶态带材</td></tr><tr><td>冷拉丝材</td></tr><tr><td rowspan="2">3J2</td><td>固溶态带材</td></tr><tr><td>冷拉丝材</td></tr><tr><td rowspan="2">3J3</td><td>固溶态带材</td></tr><tr><td>冷拉丝材</td></tr></table>

<table><tr><td>i 或 d)/mm</td><td>σh/MPa</td><td>δ/%</td></tr><tr><td>.20~0.50</td><td>≤981</td><td>≥20</td></tr><tr><td>.20~3.0</td><td>≥981</td><td></td></tr><tr><td>.2~0.50</td><td>≤1030</td><td>≥20</td></tr><tr><td>.20~3.0</td><td>≥1226</td><td>-</td></tr><tr><td>.20~0.50</td><td>≤1080</td><td>≥20</td></tr><tr><td>.20~3.0</td><td>≥1275</td><td>-</td></tr></table>

# 3.1.2 交货状态合金材经时效处理后的力学性能 见表3-2。

表3-21-2  

<table><tr><td>牌号</td><td>品种和状态</td><td>(δ或a)/mm</td><td>σb/MPa</td><td>σph,2/MPa</td><td>δ/%</td></tr><tr><td rowspan="5">3J1</td><td>冷轧+时效带材</td><td>0.20 2.50</td><td>≥1373</td><td>≥981</td><td>≥5</td></tr><tr><td>固溶+时效带材</td><td>0.20 1.00</td><td>≥1177</td><td>≥735</td><td>≥8</td></tr><tr><td>冷拉+时效丝材</td><td>0.50 5.0</td><td>≥1471</td><td>-</td><td>≥5</td></tr><tr><td>冷拉+时效棒材</td><td>3.0 18.0</td><td>≥1373</td><td>-</td><td>≥5</td></tr><tr><td>热锻(轧)材固溶+时效</td><td>6.0 25.0</td><td>≥1177</td><td>-</td><td>≥10</td></tr><tr><td rowspan="3">3J2</td><td>冷轧+时效带材</td><td>0.20 3.50</td><td>≥1422</td><td></td><td>≥3</td></tr><tr><td>固溶+时效带材</td><td>0.20 1.00</td><td>≥1226</td><td>-</td><td>≥5</td></tr><tr><td>冷拉+时效丝材</td><td>0.50 5.0</td><td>≥1569</td><td>-</td><td>≥3</td></tr><tr><td rowspan="3">3J3</td><td>冷轧+时效带材</td><td>0.20 2.50</td><td>≥1471</td><td>-</td><td>≥3</td></tr><tr><td>固溶+时效带材</td><td>0.20 1.00</td><td>≥1275</td><td>-</td><td>≥5</td></tr><tr><td>冷拉+时效丝材</td><td>0.50 5.0</td><td>≥1618</td><td>-</td><td>≥3</td></tr></table>

注：厚度 $>0.10\mathrm{mm}$ 的带材和 $d > 0.20\mathrm{mm}$ 的丝材，其抗拉强度也应符合表中要求；规定非比例伸长应力 $\sigma_{P0.2}$ 值适用于厚度大于 $0.50\mathrm{mm}$ 的带材。

# 3.2 室温及各种温度下的力学性能 不同状态的合金室温力学性能见表3-3。

# 3.3 持久和蠕变性能

# 3.4 疲劳性能

# 3.5 弹性性能 见表3-4。

表3.3[1]  

<table><tr><td>牌号</td><td>状态</td><td>带材试样厚度/mm</td><td>σb/MPa</td><td>δ/%</td><td>HV</td></tr><tr><td rowspan="4">3J1</td><td>920~950℃,以1.3℃/min速度水套冷却</td><td>0.10~0.20</td><td>588~735</td><td>20~27</td><td>150~190</td></tr><tr><td>920~950℃,以1.3℃/min速度水套冷却+720℃,时效2h</td><td>0.10~0.20</td><td>1275~1295</td><td>14~16</td><td>350~390</td></tr><tr><td>60%~65%冷应变</td><td>0.10~0.20</td><td>1280~1304</td><td>4~6</td><td>-</td></tr><tr><td>60%~65%,冷应变+650℃,时效2h</td><td>0.10~0.20</td><td>1471~1600</td><td>6~7</td><td>400~480</td></tr><tr><td rowspan="2">3J2</td><td>1000℃,保温15min,水淬+75℃,时效2h</td><td>0.10~0.20</td><td>1372~1421</td><td>8~10</td><td>420~430</td></tr><tr><td>980℃,固溶+50%冷应变+750℃,时效2~4h</td><td>0.10~0.20</td><td>1372~1716</td><td>5~10</td><td>420~450</td></tr><tr><td rowspan="4">3J3</td><td>1000℃,保温15min,水淬</td><td>0.20</td><td>824~9</td><td>2.6~26</td><td>200~230</td></tr><tr><td>1000℃,保温5min,水淬+700℃,时效2h</td><td>0.20</td><td>1421~1480</td><td>6~7</td><td>440~450</td></tr><tr><td>1030℃,保温15min,水淬+50%,冷应变</td><td>0.80</td><td>1471</td><td>3</td><td>-</td></tr><tr><td>50%冷应变+750℃,时效4h</td><td>0.80</td><td>1780~1835</td><td>1</td><td>&gt;450</td></tr></table>

表34  

<table><tr><td>牌 号</td><td>状态</td><td>E-GPa</td><td>G/GPa</td><td>\( {\beta }_{\mathrm{g}}/{10}^{-6}\mathrm{C} \)</td></tr><tr><td rowspan="2">3J1</td><td>固溶-时效</td><td>:76~196</td><td>77~78</td><td>-200~250</td></tr><tr><td>冷应变+时效</td><td>:36~206</td><td>76~78</td><td>-200~350</td></tr><tr><td>3J2</td><td>固溶+时效</td><td>:11~211</td><td>76~79</td><td>-200~250</td></tr><tr><td>3J3</td><td>固溶+时效</td><td>:36~216</td><td>76~79</td><td>-200~250</td></tr></table>

# 4 组织结构

4.1 相变温度 合金在 $900^{\circ} \mathrm{C}$ 以上（3J1达 $920 \sim 980^{\circ} \mathrm{C}$ ，3J2在 $980 \sim 1100^{\circ} \mathrm{C}$ ，3J3在 $980 \sim 1150^{\circ} \mathrm{C}$ ）固溶处理后，为单相奥氏体组织，在含钼的3J23J3合金中除了奥氏相外，还有少量 $\mathrm{Fe}_{2} \mathrm{Mo}$ 拉氏相。固溶或经冷应变后时效处理，约在 $500^{\circ} \mathrm{C}$ ，从奥氏体中开始析出 $\gamma^{f}[(\mathrm{Ni}, \mathrm{Fe})_{3}(\mathrm{Al}, \mathrm{Ti})]$ 沉淀强化相，600℃以上析出迅速， $650 \sim 750^{\circ} \mathrm{C}$ 析出量达最大值（含钼的合金温度偏上限）。在 $750^{\circ} \mathrm{C}$ 以上析出相开始溶解， $900^{\circ} \mathrm{C}$ 以上溶解完毕。

# 4.2 时间-温度-组织转变曲线

4.3 合金组织结构 使用状态的合金基本组织为：奥氏体基体加 $\gamma^{\prime}[(\mathrm{Ni},\mathrm{Fe})_{3}(\mathrm{Al},\mathrm{Ti})]$ 型强化相，并含有少量的碳化物和 $\mathrm{Fe_2Mo}$ 拉氏相（含Mo合金）。

# 5 工艺性能与要求

5.1 成型性能 合金的热应变温度，3J1为 $350\sim 1140\mathrm{C}$ ，3J2和3J3为 $1000\sim 1150\mathrm{C}$ ，进行锻、轧等热加工，其加工性能良好。

固溶处理后，合金塑性良好，可冷应变加工制成薄带和细丝，或用冲压、挤压等方法制成形状复杂的弹性元件。厚度 $0.20 \sim 1.00\mathrm{mm}$ 的3J1合金软态带材的杯突值不小于 $8.5\mathrm{mm}$ 。冷拉丝材弯曲、缠绕性能良好。

5.2 焊接性能 合金在固溶状态下比在时效状态下有更好的焊接性能，可进行点焊、缝焊、氩弧焊、电子束焊，以及用铜、银基硬钎焊。在时效处理后，点焊、缝焊性能较差。在合金表面镀镍后可进行低温锡、铅软钎焊。

合金在固溶状态下焊接，焊后时效处理。在时效后焊接，应注意不要使零件温度超过时效温度，以免降低合金性能。

5.3 零件热处理工艺 为防止合金表面氧化，成品热处理宜在真空或保护气氛条件下进行。

固溶处理：固溶温度对合金的加工性能和时效处理后的性能影响较大。温度低于 $900^{\circ}\mathrm{C}$ 固溶时，合金为两相组织；超过 $1100^{\circ}\mathrm{C}$ 后，将引起晶粒长大，而且不均匀。含钼的合金热稳定性较高，可适当提高固溶温度。固溶温度根据合金成分、品种和不同性能要求等因素合理选择（见1.5），一般在保证完全固溶条件下，应尽量选择较低的温度。

经不问温度固溶处理的3J1合金，其强度与时效温度的关系见图5-1。从图可见，随固溶温度的升高，时效后的强度下降。

时效处理：合金经时效处理后获得高的力学性能和弹性性能。应根据时效前的合金品种、状态和使用性能等因素合理选择时效处理制度（见1.5）。

固溶处理后的时效，随时效温度的提高强化效果增强。3J1在 $660\sim 700^{\circ}C$ 达到时效强化的峰值；含钼的合金在达到时效强化的峰值，温度继续升高，强化效果很快降低。见图5-2。

经应变形后的合金时效，亦称硬时效。因冷应变促进时效析出过程，提高时效强化效果。冷应变使合金的时效强化峰值温度向低温方向移动。冷应变率越大，时效温度也越偏低。较合适的冷应变率一般为 $50\% \sim 70\%$ 。合金经一定的冷应变加工，在稍低的温度下时效，对减少弹性滞后和后时效有利[1]。

图片摘要：该图主要展示 5 1 固溶状态合金拉伸强度与时效温度的关系。
![](images/508375a1ed28fa7d7e151d3178e6b8e61efd5376a17b1c0e10f9cbca7b39ba6e.jpg)  
图5-1 固溶状态合金拉伸强度与时效温度的关系

图5-2 固溶状态合金的力学性能与时效温度的关系  
图片摘要：该图主要展示 5 2 固溶状态合金的力学性能与时效温度的关系。
![](images/f2185b6372a892d535dc2c7706d2999f9979031ad11157334ed498defc4d73b6.jpg)  
I—HB-θ曲线；Ⅱ $\cdots \sigma_{\mathrm{h},\mathrm{ps}} - \theta$ 曲线； $\mathbb{I}\cdot \sigma_{\mathrm{h}} - \theta$ 曲线1—3J1(920C固溶)；2—3J2(980C固溶）；3 3J3(980C固溶）

5.4 表面处理工艺 合金热处理后的氧化皮，可采用碱浸-酸洗联合操作方法清除。液温度不宜超过 $500\mathrm{C}$ 。酸液采用“三酸”水溶液，在 $50\sim 80^{\circ}\mathrm{C}$ 温度下进行。

酸洗后可用稀硝酸水溶液短时间漂白，最后用石灰水中和零件表面的残酸。  
5.5 切削加工与磨削性能 固溶状态的合金硬度较低，易于切削等各种机加工。冷应变状态和时效状态的合金也能进行机加工，但较难。零件一般在固溶状态加工成毛坯，时效处理后再精加工到要求尺寸。合金的磨削性能良好。

# 6 功能考核试验

# 7 使用建议

选用。

# 参考文献

1 陕西钢铁研究所，北京冶金研究所.3J1、3J2、3J3合金试验和生产数据态理资料汇编：精弹01-86.1986  
2 YB/T 15006—1994 弹性合金的尺寸、外形、表面质量、试验方法和检验规则的一般规定  
3 AJIbTaY3eH·O·H. 精密合金手册. 简光沂译. 北京冶金研究所. 1975  
4 电机工程手册编委会. 电机工程手册. 北京: 机械工业出版社, 1978. 13~65  
5 重应仪表材料研究所.仪器仪表用耐蚀不锈钢和合金.1971  
6 热处理手册编委会.热处理手册：第一分册.北京：机械工业出版社，1984.963

编写 齐新占

审校 高山

# 高硬度高强度无磁耐腐蚀高弹性合金3J21、3J22、3J23、3YC11、3YC15、3J40

# 1 概述

3J21、3J22、3J23、3YC11、3YC15属于形变强化型钴基合金；3J40属于沉淀强化型镍基合金。在固溶状态下均具有良好的塑性，易加工，经大应变率冷加工和时效处理后，获得高的力学性能和弹性性能。3J40合金固溶后时效也可获得强化；而另外几种合金，固溶处理后，不能通过时效处理得到强化，只能经大应变率加工后，时效处理才能产生强化效果。

3J21是Co-Cr-Ni-Mo系高弹性合金。3J22添加了钨，为进一步提高合金的强度和硬度，具有更小的弹性滞后和后效。3J23合金含有微量的稀土铈，其目的是为了改善合金的热加工性和冶金质量。3YC11合金是无铁含钛、铝的Co-Ni-Cr-W系合金，具有高的冷应变能力和加工时效强化效果，合金的韧性、弹性、硬度等综合性能较好。3YC15是无铁、钼，而有较高钨含量，并适量添加铝的Co-Cr-W-Ni系合金，其硬度更高。3J40是Ni-Cr-Al系合金，铬含量达 $40\%$ ，耐腐蚀极好。

该组合金均具有高的硬度、强度、弹性极限、储能比、疲劳强度，小的弹性滞后和后效，无磁性，耐磨性好，抗震耐冲击，优良的耐腐蚀性等特点。钴基合金的工作温度可达 $400\mathrm{C}$ ，也可以在低温条件下工作。

1.1 材料牌号 3J21(Co40CrNiMo), 3J22(Co40CrNiMoW), 3J23(Co40CrNiMoWCe), 3YC11(Co40NiCrMoTiAl), 3YC15(Co44CrWNiAl), 3J40(NiCr40Al)。

1.2 相近牌号 见表1-1。

表1-1  

<table><tr><td>牌 号</td><td>相 近 牌 号</td></tr><tr><td>3J21</td><td>40KHN(俄罗斯),Elgiloy(美国),NAS604PH,K·R·N(日本),phynox(法国)</td></tr><tr><td>3J22</td><td>40KHINMB(俄罗斯),Diaflex,Elcolloy(美国),Nivaflex(德国)</td></tr><tr><td>3J40</td><td>40NHIO-BH,3H1793(俄罗斯)</td></tr></table>

1.3 材料的技术标准 见表1-2。  
1.4 化学成分 见表1-3。  
1.5 热处理制度 见表1-4。

表1-2  

<table><tr><td>牌号</td><td>材料的技术标准</td></tr><tr><td>3J21</td><td>YB/T 5253-1993《弹性元件用合金3J21技术条件》</td></tr><tr><td>3J22</td><td>YB/T 5252-1993《轴尖用合金3J22丝材技术条件》</td></tr><tr><td>3YC11</td><td>重庆仪表材料研究所, YCQ/JB 31-1980《轴尖合金3YC11丝材》</td></tr><tr><td>3YC15</td><td>重庆仪表材料研究所, TCQ/JB 34-1980《抗冲击轴尖合金3YC15丝材》</td></tr><tr><td>3J40</td><td>YB/T 5243-1993《抗震耐磨轴尖合金3J40》</td></tr></table>

%

表1-3  

<table><tr><td>牌 号</td><td>C</td><td>Mn</td><td>Si</td></tr><tr><td>3J21</td><td>0.07~0.12</td><td>1.70~2.30</td><td>≤0.60</td></tr><tr><td>3J22</td><td>0.08~0.15</td><td>1.80~2.20</td><td>≤0.50</td></tr><tr><td>3J23</td><td>0.08~0.15</td><td>1.80~2.20</td><td>≤0.50</td></tr><tr><td>3YC11</td><td>--</td><td>--</td><td>--</td></tr><tr><td>3YC15</td><td>0.15~0.17</td><td>1.50~2.20</td><td>≤0.30</td></tr><tr><td>3J40</td><td>≤0.03</td><td>≤0.10</td><td>≤0.20</td></tr></table>

<table><tr><td colspan="2">P</td><td>S</td><td>Co</td><td>Cr</td></tr><tr><td colspan="2">≤0.010</td><td>≤0.010</td><td>39.0~41.0</td><td>19.0~21.0</td></tr><tr><td colspan="2">≤0.010</td><td>≤0.010</td><td>39.0~41.0</td><td>18.0~20.0</td></tr><tr><td colspan="2">≤0.010</td><td>≤0.010</td><td>39.0~41.0</td><td>18.0~20.0</td></tr><tr><td colspan="2">≤0.080</td><td>≤0.030</td><td>40.0~45.0</td><td>15.0~20.0</td></tr><tr><td colspan="2">≤0.010</td><td>≤0.010</td><td>余量</td><td>19.0~21.0</td></tr></table>

<table><tr><td>牌 号</td><td>\( {\mathrm{N}}_{1} \)</td><td>Mo</td><td></td></tr><tr><td>3J21</td><td>14.0~16.0</td><td>6.50~7.50</td><td></td></tr><tr><td>3J22</td><td>15.0~17.0</td><td>3.00~1.00</td><td>1.0</td></tr><tr><td>3J23</td><td>15.0~17.0</td><td>3.00~4.00</td><td>1.0</td></tr><tr><td>3YC11</td><td>余量</td><td>3.00~5.00</td><td>8. 1</td></tr><tr><td>3YC15</td><td>15.0~17.0</td><td></td><td>16.0</td></tr><tr><td>3J40</td><td>余量</td><td colspan="2"></td></tr></table>

<table><tr><td>W</td><td>Ti</td><td>Al</td><td>Ce</td><td>Fe</td></tr><tr><td>-</td><td>-</td><td>-</td><td>0.1~0.15</td><td>余量</td></tr><tr><td>~5.00</td><td></td><td>-</td><td>-</td><td>余量</td></tr><tr><td>~5.00</td><td>-</td><td>-</td><td>0.0~0.10</td><td>余量</td></tr><tr><td>11.0</td><td>≤1.50</td><td>0.50~0.80</td><td>0.10</td><td>-</td></tr><tr><td>~18.0</td><td></td><td>0.46~0.60</td><td>0.10</td><td>-</td></tr><tr><td>-</td><td>-</td><td>3.30~3.50</td><td>0.1~0.20</td><td>≤0.50</td></tr></table>

表1-4[1-4-6-7]  

<table><tr><td>牌 号</td><td>用途</td><td>热处理制度</td></tr><tr><td rowspan="2">3J21</td><td>弹性元件</td><td>30%~70%冷应变+370~480℃,时效2~4h,空冷</td></tr><tr><td>轴 尖</td><td>90%冷应变+500~550℃,时效4h,空冷</td></tr><tr><td rowspan="2">3J22,3J23</td><td>轴 尖</td><td>90℃冷应变+500~540℃,时效4~5h,空冷</td></tr><tr><td>弹性元件</td><td>40%~70%冷应变+350~450℃,时效3~4h,空冷</td></tr><tr><td rowspan="2">3YC11</td><td>轴 尖</td><td>90%冷应变+500~600℃,时效4h,空冷</td></tr><tr><td>弹性元件</td><td>40%~70%冷应变+350~450℃,时效5h,空冷</td></tr><tr><td>3YC15</td><td>轴 尖</td><td>80%冷应变+500~600℃,时效5h,空冷</td></tr><tr><td rowspan="2">3J40</td><td>轴 尖</td><td>80%~90%冷应变+500~550℃,时效5h;空冷</td></tr><tr><td>其他</td><td>1180~1220℃,保温15min,水淬+550~650℃,时效5h,空冷</td></tr></table>

# 1.6 品种规格与供应状态 见表1-5。

mm

表1-5  

<table><tr><td>牌 号</td><td colspan="2">3J21</td><td>3J: 2.3J23</td><td colspan="2">3YC11,3YC15</td><td colspan="2">3J40</td></tr><tr><td>状态和品种</td><td>冷轧带材</td><td>冷拉丝材</td><td>冷拉丝材</td><td>冷轧带材</td><td>冷拉丝材</td><td>冷拉丝材</td><td>热加工棒材</td></tr><tr><td>d 或 δ</td><td>0.05~2.5</td><td>0.10~6.0</td><td>0.10~6.0</td><td>0.05~2.0</td><td>0.1~6.0</td><td>0.20~6.0</td><td>6~100</td></tr><tr><td>b</td><td>50~260</td><td>-</td><td>-</td><td>50~100</td><td>-</td><td>-</td><td></td></tr></table>

1.7 熔炼与铸造工艺 合金熔炼质量对性能极为重要。宜采用真空感应炉加真空自耗重熔或采用两次真空感应炉熔炼。  
1.8 应用概况与特殊要求 3J21、3J22合金是20世纪60年代中期的老材料，已生产和应用多年。3J23是3J22的改进型材料，性能基本相同。3YC11、3YC15、3J40是80年代研制的新材料，经试验与应用证明，合金性能优良，能满足使用要求。

该组合金主要用于要求耐磨、耐腐蚀、抗震、无磁、高强度的航空用弹性元件，如轴尖、张丝、游丝、发条、弹簧和膜片；也用于制作要求有高耐蚀性、无磁性的特殊轴承、小轴、滚珠，冲压模具及刃具等。

# 2 物理及化学性能

2.1 热性能 冷应变加时效状态的3J1、3J22、3J23合金的平均线膨胀系数 $\alpha_{1}(20\sim 100^{\circ}C) =$

$(12\sim 16)\times 10^{-6}\mathrm{C}^{-[1,3]}$ 。3J40合金的平均线膨胀系数见表2-1。

表21  

<table><tr><td rowspan="2">状态</td><td colspan="5">a1/10°C</td></tr><tr><td>20~50℃</td><td>20~1℃</td><td>20~200℃</td><td>20~300℃</td><td>20~400℃</td></tr><tr><td>固溶</td><td>12.2~12.7</td><td>12.4~2.5</td><td>12.6~12.8</td><td>13.0~13.1</td><td>13.5~13.6</td></tr><tr><td>固溶+时效</td><td>11.0~11.5</td><td>11.9~2.0</td><td>12.0~12.2</td><td>12.4~12.5</td><td>12.7~12.8</td></tr><tr><td>冷拉+时效</td><td>11.6</td><td>12.</td><td>12.1</td><td>12.4</td><td>12.8</td></tr></table>

2.2 密度 冷应变加时效状态的合金，其密度见表2-2。

表22[1..5.7]  

<table><tr><td>牌号</td><td>3J21</td><td>3J22</td><td>3J23</td><td>3YC11</td><td>3YC15</td><td>3J40</td></tr><tr><td>ρ/(g/cm3)</td><td>8.3</td><td>8.5</td><td>8.5</td><td>8.5</td><td>9.0</td><td>7.6</td></tr></table>

2.3 电性能 冷应变加时效状态的3J21、3J22、3J23合金，其电阻率 $\rho = 0.9\sim 1.0\mu \Omega \cdot \mathrm{m}$ ；3J40合金，其电阻率 $\rho = 0.78\mu \Omega \cdot \mathrm{m}^{[7]}$ 。

2.4 磁性能 不同状态合金的磁化率，见表2-3。

表2-3  

<table><tr><td>牌号</td><td>3J21</td><td>3J22</td><td>3J23</td><td>3J40</td></tr><tr><td>状态</td><td>冷应变+时效</td><td>冷应变+时效</td><td>冷应变+时效</td><td>固溶+时效</td></tr><tr><td>磁化率\( \chi_{m}/10^{11} \)</td><td>120~240</td><td>80~160</td><td>80~160</td><td>4.75~6.30</td></tr></table>

# 2.5 化学性能

2.5.1 抗氧化性能 该组合金具有优良的抗氧化性能。  
2.5.2 耐腐蚀性能 该组合金具有优良的耐腐蚀性能。对湿热、盐雾环境及酸、碱、卤率等多种介质，具有高的耐腐蚀性。

# 3 力学性能

3.1 技术标准规定的性能 3J21 合金供应状态的力学性能见表 3-1。厚度大于 $0.10\mathrm{mm}$ 的带材，其抗拉强度应符合表 3-1 中规定。根据供需双方协议，可以测定或考核冷轧带材的硬度值。

3J22和3J23合金供应状态和经时效处理后的性能见表3-2。3YC11和3YC15合金供应状态经时效处理后的性能见表3-3。3J40合金供应状态经时效处理后的性能见表3-4。

表3-1  

<table><tr><td>状态和品种</td><td>(δ或d)/mm</td><td>性能组别</td><td>σb/MPa</td><td>δ/%</td></tr><tr><td rowspan="2">冷轧带材</td><td rowspan="2">0.20~2.50</td><td>A</td><td>1177~1471</td><td>≤5</td></tr><tr><td>B</td><td>1471~1765</td><td>≤3</td></tr><tr><td rowspan="2">冷拉丝材</td><td rowspan="2">0.20~5.00</td><td>A</td><td>1275~1569</td><td>-</td></tr><tr><td>B</td><td>1569~1863</td><td>-</td></tr></table>

表3-2  

<table><tr><td>状态和品种</td><td>d/mm</td><td>HV</td><td>反复弯曲(弯曲半径R=2.5mm)</td><td>扭转</td><td>推荐热处理制度</td></tr><tr><td>冷拉丝</td><td>0.50</td><td>--</td><td>弯曲2次无裂纹和断裂</td><td>扭断后无纵向断裂</td><td>-</td></tr><tr><td>冷拉+时效丝</td><td>0.50</td><td>≥750</td><td></td><td></td><td>500~540C时效5h,空冷</td></tr></table>

表3-3  

<table><tr><td>牌号</td><td>状态和品种</td><td>d/mm</td></tr><tr><td rowspan="2">3YC11</td><td>冷拉+时效丝</td><td>0.5</td></tr><tr><td>冷拉丝</td><td>0.5</td></tr><tr><td>3YC15</td><td>冷拉+时效丝</td><td>0.5</td></tr></table>

<table><tr><td>HV</td><td>推荐热处理制度</td></tr><tr><td>≥804</td><td>500~550℃,时效4~5h</td></tr><tr><td colspan="2">室温下弯曲90°不断,基本消除黑点,表面光洁,无裂纹</td></tr><tr><td>≥820</td><td>500~600℃,时效5h</td></tr></table>

表3-4  

<table><tr><td rowspan="2">状态和品种</td><td colspan="3">HV</td></tr><tr><td>1</td><td>II</td><td>III</td></tr><tr><td>冷拉丝&quot;</td><td colspan="3">450~510</td></tr><tr><td>冷拉上时效丝</td><td>780~830</td><td>&gt;830~830</td><td>&gt;880</td></tr></table>

<table><tr><td>弯曲
(弯曲半径R=2倍丝材直径)</td><td>推荐热处理制度</td></tr><tr><td>弯曲90°,无裂纹和折断</td><td>-</td></tr><tr><td>-</td><td>480~540℃,时效5h</td></tr></table>

① 冷拉丝硬度只检查直径 $d = 0.5\mathrm{mm}$ 和 $0.75\mathrm{mm}$ 的丝，弯曲只检查直径 $d < 2.00\mathrm{mm}$ 的丝。

# 3.2 室温及各种温度下的力学性能

3.2.1 硬度 不同状态合金的室温硬度见表35。  
3.2.2 拉伸性能 不同状态的合金室温拉伸性能见表3-5。

表3-5[1,7]  

<table><tr><td>牌号</td><td>状态</td><td>σb/MPa</td><td>δ/%</td><td>HV</td></tr><tr><td rowspan="2">3J21</td><td rowspan="2">1100~1150℃,水淬固溶+80%冷应变+500℃时效4h</td><td>686~784</td><td>40~50</td><td rowspan="2">680~740</td></tr><tr><td>1961~2452</td><td>3~5</td></tr><tr><td rowspan="2">3J22</td><td rowspan="2">1150~1160℃保温30min,水淬固溶+92%冷应变+510℃~52℃时效5h</td><td>≤777</td><td>≤55</td><td rowspan="2">-≤774</td></tr><tr><td>-</td><td>-</td></tr><tr><td rowspan="2">3J23</td><td rowspan="2">1100~1160℃,水淬固溶+92%冷应变+510~520℃时效5h</td><td>784~834</td><td>≤55</td><td rowspan="2">-≤779</td></tr><tr><td>-</td><td>-</td></tr><tr><td rowspan="3">3YC11</td><td rowspan="2">1100~1160℃,水淬固溶+90%冷应变</td><td>882~1079</td><td>40~5</td><td rowspan="2">-≥560</td></tr><tr><td>2157~2853</td><td>-</td></tr><tr><td>固溶+90%冷应变+500~600℃时效4h</td><td>-</td><td>-</td><td>≥800</td></tr><tr><td rowspan="3">3YC15</td><td rowspan="2">1170~1200℃,水淬固溶+80%冷应变</td><td>981~1077</td><td>40~50</td><td rowspan="2">-≥560</td></tr><tr><td>2354~2550</td><td>≥2</td></tr><tr><td>固溶+80%冷应变+500~600℃时效5h</td><td>-</td><td>-</td><td>820~920</td></tr><tr><td rowspan="4">3J40</td><td rowspan="2">1190~1200℃,保温13~15min,水淬固溶+90%冷应变</td><td>≤814</td><td>≥40</td><td>-</td></tr><tr><td>≤1893</td><td>1.5</td><td>-</td></tr><tr><td>固溶+90%冷应变+500℃,时效5h</td><td>-</td><td>-</td><td>820~920</td></tr><tr><td>固溶+44%冷应变+550~600℃,时效5h</td><td>-</td><td>-</td><td>≥660</td></tr></table>

# 3.3 持久和蠕变性能

# 3.4 疲劳性能

# 3.5 弹性性能

3.5.1 弹性模量 见表3-6。  
3.5.2 切变模量或割线模量 见表3-6。

表3-6-1.3.5-7  

<table><tr><td>牌 号</td><td>状态</td><td>\( E/GPa \)</td><td>\( G/GPa \)</td><td>\( \beta_{E}/10^{-4}C^{-1} \)</td><td>Q</td><td>\( A_{r}/\% \)</td></tr><tr><td>3J21</td><td>冷应变+时效</td><td>206</td><td>74~78</td><td>-200~250</td><td>--</td><td>--</td></tr><tr><td>3J22</td><td>冷应变+时效</td><td>216</td><td>78</td><td>-200~250</td><td>-</td><td>≤0.04</td></tr><tr><td>3J23</td><td>冷应变+时效</td><td>216</td><td>78</td><td>-200~250</td><td>-</td><td>≤0.04</td></tr><tr><td>3YC11</td><td>冷应变+时效</td><td>216</td><td></td><td></td><td>-</td><td>-</td></tr><tr><td>3YC15</td><td>冷应变+时效</td><td>216</td><td>--</td><td>--</td><td>-</td><td>-</td></tr><tr><td rowspan="2">3H10</td><td>固溶+≥80%冷应变</td><td>176~196</td><td>-</td><td rowspan="2">-103~ -110&#x27;</td><td>-</td><td>-</td></tr><tr><td>固溶+≥80%冷应变+500~550°C,时效5h</td><td>216~225</td><td>-</td><td>49500~51000</td><td>-</td></tr></table>

在 $-40\sim +100^{\circ}C$ 温度范围内的频率温度系数。

# 4 组织结构

4.1 相变温度 3J21、3J22、3J23、3YC11、3YC15合金在 $1100\sim 1200^{\circ}C$ 固溶处理，呈单相奥氏体组织。在大应变率冷加工后，时效处理时，在 $300\sim 600^{\circ}C$ 合金中钼、络、碳原子发生偏聚，形成“K状态”，在 $600\sim 850^{\circ}C$ ，析出 $\mathbf{M}_{23}\mathbf{C}_5$ 型复杂碳化物（为铬、铁、钼、钨等元素），含钛、铅元素的合金还有 $(\mathrm{Co},\mathrm{Ni})_3$ (Al,Ti)型强化相析出，并加速回复和再结晶。温度继续升高，析出相开始溶解。

340合金在 $1150^{\circ}C$ 以上固溶处理后，为单相奥氏体组织。如果温度偏低或急冷不够，晶内和晶界处将出现富铬的 $\alpha$ -相颗粒。合金加工硬化效果显著。固溶或经冷应变后，在 $500\sim 650^{\circ}\mathrm{C}$ 时效处理时，从基体中析出 $\alpha$ -相和与基体共格的面心立方晶格的 $\gamma'$ 相（ $\mathrm{Ni}_{3}\mathrm{Al}$ ），使合金获得强化。

# 4.2 时间-温度-组织转变曲线

4.3 合金组织结构 3J21 等钴基合金, 使用状态下合金的基本组织为: 奥氏体加 $\mathrm{M}_{23}\mathrm{C}_{8}$ 型多组元碳化物。含钛、铝元素的合金还有 $(\mathrm{Co}, \mathrm{Ni})_{3}(\mathrm{Al}, \mathrm{Ti})$ 型强化相。

3J40合金，使用状态下合金的组织为：奥氏体基体加富铬的 $\alpha$ -相和 $\gamma^{\prime}(\mathrm{Ni}_{3}\mathrm{Al})$ 强化相。

# 5 工艺性能与要求

5.1 成形性能 3J21等钴基合金热塑性应变温度一般在 $980\sim 1210^{\circ}\mathrm{C}$ 。3J40合金热塑性应变温度为 $900\sim 1140^{\circ}\mathrm{C}$ 。该组合金经固溶处理后，均具有良好的塑性，可承受 $90\%$ 左右应变率的冷加工。可冷拉，冷轧或冲压制成各种弹性元件。

该组合金加工硬化效果强烈，随冷应变率的增加，脆性增大。用于弹性元件的3J21等钴基合金丝材可弯曲和缠绕。用于轴尖的丝材，校直性能良好。先在制做轴尖时，应校直，在时效处理后下料。

5.2 焊接性能 该组合金焊接性能良好，适于氩弧焊和钎焊。

5.3 零件热处理工艺 合金最终热处理宜在真空或保护气体下进行。

固溶处理：3J21等钴基合金因属形变强化型合金，成品零件，不论是轴尖还是其他弹性元件，均是用冷加工应变强化后的丝材或带材制造的，不能再进行固溶处理。固溶处理仅在冶金生产中，为获得均匀的单相奥氏体组织，使合金具有良好的塑性，便于进行冷加工应变而进行的。固溶处理制度应根据合金的使用和性能要求合理选择，使合金充分固溶，并避免晶粒长大。晶粒度一般控制在5级左右（按ASTME211评级）[1]。

3J40合金因属沉淀强化型合金，有些成品零件是在固溶十时效处理后使用的。固溶温度的选择与合金的铝含量有关，含铝量偏上限，固溶温度应适当提高。如果固溶温度偏低或冷却速度不够快时，则在奥氏体晶界或晶内有富铬的 $\alpha$ -相颗粒析出。

该组合金推荐的固溶处理制度见表5-1。

时效处理：3J21等钴基合金，经冷加工应变后显著提高力学性能，再经时效处理，获得补充强化。冷应变率和时效温度强烈影响合金性能，应根据使用性能和用途合理选择。

用于弹性元件时，总应变率一般在 $70\%$ 以下，时效温度不宜采用最大强化时效温度。用于轴尖时，要求高硬度和耐磨性，冷应变率必须在 $80\%$ 以上。且应在最大强化温度时效。高温下使用的弹性元件，冷应变率一般在 $30\%$ 左右。

表51  

<table><tr><td>牌 号</td><td>固溶处理制度</td></tr><tr><td>3J21</td><td>弹性元件用不含铈的合金:1100~1150℃,保温30min,水淬弹性元件用含铈的合金:1120~1170℃,保温30min,水淬</td></tr><tr><td>3J22</td><td>轴尖用合金:1140~1170℃,保温30min,水淬</td></tr><tr><td>3J23</td><td>弹性元件用合金(2材d&lt;0.4mm):1100~1140℃,保温25~30min,水淬</td></tr><tr><td>3YC11</td><td>150~1180℃,保温20~30min,水淬</td></tr><tr><td>3YC15</td><td>180~1200℃,保温20~60min,水淬</td></tr><tr><td>3J40</td><td>1200~1250℃,保温15min,迅速水淬(含铝偏上限:~3.5%)1180~1200℃,保温15~20min,迅速水淬(含铝偏下限:~3.3%)</td></tr></table>

3J40合金，经固溶处理后，在 $550\sim 650^{\circ}C$ 时效，获得高强度、高硬度。在 $600^{\circ}\mathrm{C}$ 左右时效达到最大强化。冷应变加工显著提高合金的力学性能。用作轴尖等要求高硬度、高强度的零件，应在经过 $80\% \sim$ $90\%$ 应变率加工后，进行时效处理。冷应变状态合金的时效温度应比固溶态合金的时效温度低，一般在 $500\sim 550^{\circ}C$ 处理。最大时效强化峰值温度，随变形的增加向低温方向移动。

该组合金推荐的时效处理制度见表1-4合金的性能与冷应变率和时效温度的关系见图5-1～图5-7。

5.4 表面处理工艺 热处理后合金表面的氧化皮（膜），3J21等钴基合金可用碱浸-酸洗联合操作法清除；3J40合金，不宜在 $500^{\circ}\mathrm{C}$ 左右的碱液中浸放，否则将造成时效强化，无法进行冷应变加工，可用温度为 $70\sim 90^{\circ}\mathrm{C}$ 的 $30\% \sim 50\%$ 的盐酸水溶液酸洗。  
5.5 切削加工与磨削性能 固溶状态合金硬度较低，可进行切削等各种机加工。冷应变状态和时效状态的合金硬度高，塑性差，机加工困难。合金磨削性能良好。

图片摘要：该图主要展示 5 1 3J21合金经抗拉强度与时效温度的关系[17]。
![](images/5c2aaf8affe9f62e23a1a6b92e487f6fbb433a772c18826fbeae8cd8c57c1dc5.jpg)  
a）丝材直径 $d - 2.0\mathrm{mm}$

图片摘要：该图主要展示 5 1 3J21合金经抗拉强度与时效温度的关系[17]。
![](images/d75013366741c886f699262f771616e8c7ef552626d4d0a3e2ad953ab764d6d0.jpg)  
b）丝材直径 $d = 0.5\mathrm{mm}$   
时效前冷应变率：1—30%；2—30%；3—70%  
图5-1 3J21合金经抗拉强度与时效温度的关系[17]

图片摘要：该图主要展示 5 1 3J21合金经抗拉强度与时效温度的关系[17]。
![](images/9708099c3996a72661f1684a92ec688be57ec5c60cfcbf08006ba699a8d8c979.jpg)  
图5-2 合金丝材抗拉强度与冷应变率的关系[1]

图片摘要：该图主要展示 5 2 合金丝材抗拉强度与冷应变率的关系[1]。
![](images/523fd73cb7a28f74a042f6fb5e1f3ed1ffa2ab71dd97a2d335f7383b7537e8d7.jpg)  
时效前冷应变率：1-75%；2—85%；3-90%  
图5-3 3J23合金丝材显微硬度与时效温度的关系（时效4h）[1]

图片摘要：该图主要展示 5 3 3J23合金丝材显微硬度与时效温度的关系（时效4h）[1]。
![](images/582a3273b6dfd81510668cd36b24e7f4efc7243aede5eb5897f91b1242250ed9.jpg)  
1—冷应变态；2—520℃，时效4h

图5-43YC11合金丝材硬度与冷应变率的关系  
图片摘要：该图主要展示 5 43YC11合金丝材硬度与冷应变率的关系。
![](images/291be469cbd5a0130b48d162617f973441a7929590512aaf86651671a4bcdf71.jpg)  
1-冷应变态； $2 - 550\mathrm{C}$ ，时效4h

图5-5 3YC15合金丝材硬度与冷应变率的关系  
图片摘要：该图主要展示 5 5 3YC15合金丝材硬度与冷应变率的关系。
![](images/d6fea7ffcd190ab4496290aec14275caf2f8249332db1352239590482a35012f.jpg)  
1- $\sigma_{\mathrm{b}} - \theta$ 曲线；2-δ-θ曲线

图5-7 冷应变状态3J40合金硬度与时效温度的关系  
图5-6 固溶状态（1150C水淬）  
图片摘要：该图主要展示 5 6 固溶状态（1150C水淬）。
![](images/b4d7731d7df428e1a22956e97c637563aa3c4a1a3a4b3260ddcfef6fdd962aee.jpg)  
冷应变率： $1 - 50\% ;2 - 70\% ;3 - 92\%$

3J40合金力学性能与时效温度的关系（时效3h）[7]

# 6 切削考核试验

# 7 使用建议

使用。

# 参考文献

1 陕西钢铁研究所，重庆仪表材料研究所，北京冶金研究所.3J21、3J22等合金试验和生产数据态理资料汇编：甬弹02-1-86.1986  
2 MoIOTHEIOB·B·B 主编. 精密合众手册. 简光沂译. 北京冶金研究所. 1975  
3 热处理手册编委会. 热处理手册. 第一分册. 北京: 机械工业出版社, 1984.1~963  
4 电机工程手册编委会. 电机工程手册. 北京: 机械工业出版社, 1983.13~66  
5 MoJIoTHIOB·B·B. HpOuHooHbI ChnJIaBB CnpabouHnK.1983   
6 重庆仪表材料研究所. 耐腐蚀仪表材料: 弹性材料. 1982  
7 陕西钢铁研究所，重庆仪表材料研究所，天津材料研究所.3J40合金试验和生产数据整理资料汇编：精弹02-2-86.1986

编写 齐新占

审校 高山

# 高强度高弹性合金0Cr17Ni7Al、0Cr15Ni7Mo2Al、3J33

# 1 概述

0Cr17Ni7Al、0Cr15Ni7Mo2Al属于半奥氏体(奥氏体-马氏体)时效强化不锈钢。在Fe-Cr-Ni不锈钢中，添加可形成强化相的铝、钼等元素，通过马氏体相变和时效强化两种效应获得高的力学性能。

由于这两种钢的马氏体相变起始温度 $(M_{\mathrm{c}})$ 略低于室温，在固溶处理冷却到室温时，可获得含有少量铁素体的奥氏体组织，其塑性良好，易加工成形。但这种奥氏体组织是很不稳定的，可通过中间调节热处理（高温调节和中温调节）提高马体转变点，促使奥氏体向马氏体转变，得到强化所必要的马氏体量。也可通过室温下的冷塑性应变，使奥氏体直接转变为马氏体（不需要进行中间热处理）。不管用哪种方法获得的马氏体，最后经时效处理，进一步获得沉淀强化。

这两种钢有较高的强度，良好的弹性性能，良好的耐蚀性，较好的抗松弛和耐疲劳性能。在加工性能方面，优于3J1合金。合金有磁性。可在较高温度 $(350\sim 400^{\circ}C)$ 下使用。

3J33属于低碳高镍型超高强度马氏体时效钢，合金中加入稀土铈，性能进一步得到改善。该合金的马氏体相变起始温度 $(M_{s})$ 在室温以上，固溶后冷却到室温时，奥氏体直接转变成马氏体。合金通过马氏体相变和时效处理时沉淀析出强化相两种效应，获得高的力学性能。该合金固溶状态下的低碳马氏体，塑性良好，可进行大的冷塑性应变和加工成形，虽冷加工硬化率较低，但时效前的冷应变可使其时效后的力学性能显著提高，且塑韧性并不降低。

3J33合金具有高强度、高弹性极限、高储能比、低内耗、韧性好、耐疲劳、抗应力腐蚀、抗冲击性能好，并具有良好的热稳定性和加工性能。合金有强磁性，耐腐蚀性较差。

1.1 材料牌号 0Cr17Ni7Al, 0Cr15Ni7Mo2Al, 3J33(Ni18Co9Mo5Ti)。  
1.2 相近牌号 见表1-1。  
1.3 材料的技术标准 见表1-2。

表1-1  

<table><tr><td>牌 号</td><td>相 近 牌 号</td></tr><tr><td>0Cr17Ni7Al</td><td>17-7PH(英国、美国、日本),SUS631(日本)631、S17700(美国),09×17H7IO(俄罗斯)</td></tr><tr><td>0Cr17Ni7Mo2Al</td><td>Pb15~7Mo(英国、美国、日本),632、S15700(美国)</td></tr><tr><td>3J33</td><td>H18KOM3T(俄罗斯),AIMar300、18Ni(300)(美国)</td></tr></table>

表1-2  

<table><tr><td>牌 号</td><td>材料的技术标准</td></tr><tr><td>0Cr17Ni7Al</td><td>GB/T 1220-1992《不锈钢棒》
GB/T 1221-1992《耐热钢棒》
GB/T 4231-1993《弹簧用不锈钢冷轧钢带》
GB/T 4239-1991《不锈钢和耐热钢冷轧钢带》</td></tr><tr><td>0Cr15Ni7MoAl</td><td>GB/T 1220-1992《不锈钢棒》</td></tr><tr><td>3J33</td><td>按技术协议</td></tr></table>

# 1.4 化学成分 见表1-3。

%

表1-3  

<table><tr><td>牌号</td><td>C</td><td>Mn</td><td>Si</td><td>P</td><td>S</td><td>Cr</td><td>Ni</td><td>Mo</td><td>Al</td><td>Co</td><td>Ti</td><td>Ce</td><td>Fe</td></tr><tr><td>0Cr17Ni7Al</td><td>≤0.09</td><td>≤1.00</td><td>≤1.00</td><td>≤0.035</td><td>≤0.070</td><td>16.00~18.00</td><td>6.5~7.75</td><td>-</td><td>0.75~1.50</td><td>-</td><td>-</td><td>-</td><td>余量</td></tr><tr><td>0Cr15Ni7Mo2Al</td><td>≤0.09</td><td>≤1.00</td><td>≤1.00</td><td>≤0.035</td><td>≤0.030</td><td>14.00~16.00</td><td>6.5~7.5</td><td>2.00~3.00</td><td>0.75~1.5</td><td>-</td><td>-</td><td>-</td><td>-</td></tr><tr><td>3J33</td><td>≤0.03</td><td>≤0.10</td><td>≤0.10</td><td>≤0.030</td><td>≤0.030</td><td>-</td><td>18.0~19.0</td><td>4.5~5.5</td><td>≤0.15</td><td>8.5~9.5</td><td>0.6~1.0</td><td>≤0.003</td><td>余量</td></tr></table>

# 1.5 热处理制度 该组合金的热处理制度见表1-4。

1.6 品种规格与供应状态 合金通常以热加工状态或冷应变状态供应，品种规格见表1-5。

1.7 熔炼与铸造工艺 0Cr17Ni7Al 和 0Cr15Ni7Mo2Al 合金采用非真空感应炉加电渣炉重熔，真空感应炉冶炼。3J33 合金采用真空感应炉加真空自耗或电子轰击炉重熔。

1.8 应用概况与特殊要求 该类高强度高弹性合金是航空、航天的重要结构材料。近年来，由于改进成分，提高性能，用于弹性元件越来越多，已成为弹性材料中不可缺少的部分。半奥氏体时效强化不锈钢主要用于制作弹簧、膜盒、膜片等各种弹性元件。也可用于制作低温或超低温用各种阀门及垫圈、容器、管道等航空结构件。

3J33合金也用于制作压力容器、壳体、螺栓、飞机起落架等航空结构件。主要用于制作要求在大应力下保持良好弹性线性关系的高抗冲击、耐疲劳的弹性敏感元件，如陀螺仪接头、膜盒、膜片、弹簧、扭杆等，是航空、航天中重要结构材料。

表1-41.2  
表1-5[1,2]
