Repository: C-zj02/CFD-claw

<div align="center">

**English** | [中文](#中文版) | [Français](README_FR.md) | [Русский](README_RU.md) | [हिन्दी](README_HI.md) | [العربية](README_AR.md) | [Português](README_PT.md)

# 🚀 Claude Code Python

**A Complete Python Reimplementation Based on Real Claude Code Source**

*From TypeScript Source → Rebuilt in Python with ❤️*

***
**🔥 Active Development • New Features Weekly 🔥**

</div>

***

## 🎯 What is This?

**Clawd Code** is a **complete Python rewrite** of Claude Code, based on the **real TypeScript source code**.

File: RAG-data/中国航空材料手册(第2版) 第5卷 粉末冶金材料 精密合金与功能材料401-600.pdf-eb2a6cef-96b4-4080-a7ac-771db02039c7.md (part 4 of 11)
表2-2[1.2.5.6]  
<table><tr><td rowspan="3">直径/mm</td><td colspan="13">可米电阻值(Ω·m)</td></tr><tr><td colspan="3">Cr20Ni80</td><td colspan="3">Cr30Ni70</td><td colspan="3">Cr15Ni60</td><td colspan="4">Cr20Ni35</td></tr><tr><td>中值</td><td>范围</td><td>偏差/%</td><td>中值</td><td>范围</td><td>偏差/%</td><td>中值</td><td>范围</td><td>偏差/%</td><td>中值</td><td>范围</td><td>偏差/%</td><td></td></tr><tr><td>0.03</td><td>1542</td><td>1388~1696</td><td>+10</td><td>1669</td><td>1502~18</td><td>±10</td><td>1581</td><td>1426~1712</td><td>±10</td><td>1471</td><td>1324~1618</td><td>±10</td><td></td></tr><tr><td>0.04</td><td>867.4</td><td>780.7~954.1</td><td>±10</td><td>939.0</td><td>845.1~1.3</td><td>±3</td><td>±10</td><td>891.3</td><td>802.2~980.4</td><td>±10</td><td>827.6</td><td>744.8~910.4</td><td>±10</td></tr><tr><td>0.05</td><td>555.1</td><td>499.6~610.6</td><td>±10</td><td>601.0</td><td>540.9~66.1</td><td>±10</td><td>±10</td><td>570.4</td><td>513.4~627.1</td><td>±10</td><td>529.7</td><td>476.7~582.7</td><td>±10</td></tr><tr><td>0.06</td><td>385.5</td><td>347.0~424.1</td><td>±10</td><td>417.3</td><td>375.6~47.0</td><td>±10</td><td>±10</td><td>396.1</td><td>356.5~435.7</td><td>±10</td><td>367.8</td><td>331.0~404.6</td><td>±10</td></tr><tr><td>0.07</td><td>283.2</td><td>260.5~305.9</td><td>±8</td><td>306.6</td><td>282.1~33</td><td>±1</td><td>±8</td><td>291.0</td><td>267.7~314.3</td><td>±18</td><td>270.2</td><td>248.6~291.8</td><td>±8</td></tr><tr><td>0.08</td><td>216.8</td><td>199.5~234.1</td><td>±8</td><td>234.8</td><td>216.0~25</td><td>±6</td><td>±8</td><td>222.8</td><td>205.0~240.6</td><td>±8</td><td>206.9</td><td>190.3~223.5</td><td>±8</td></tr><tr><td>0.09</td><td>171.3</td><td>157.6~185.0</td><td>±8</td><td>185.5</td><td>170.7~20</td><td>±3</td><td>±8</td><td>176.1</td><td>162.0~190.2</td><td>±8</td><td>163.5</td><td>150.4~176.6</td><td>±8</td></tr><tr><td>0.10</td><td>138.8</td><td>127.7~149.9</td><td>±8</td><td>150.2</td><td>138.2~16</td><td>±2</td><td>±8</td><td>112.6</td><td>131.2~154.0</td><td>±8</td><td>132.4</td><td>121.8~143.0</td><td>±8</td></tr><tr><td>0.11</td><td>114.7</td><td>105.5~123.9</td><td>±8</td><td>124.2</td><td>114.3~13</td><td>±1</td><td>±8</td><td>117.9</td><td>108.5~127.3</td><td>±8</td><td>109.4</td><td>100.6~118.2</td><td>±8</td></tr><tr><td>0.12</td><td>96.38</td><td>88.67~104.1</td><td>±8</td><td>104.3</td><td>95.96~11</td><td>±6</td><td>±8</td><td>99.03</td><td>91.11~107.0</td><td>±8</td><td>91.96</td><td>84.60~99.32</td><td>±8</td></tr><tr><td>0.13</td><td>82.12</td><td>76.37~87.87</td><td>±7</td><td>88.90</td><td>82.68~95.12</td><td>±7</td><td>±7</td><td>84.38</td><td>78.47~90.29</td><td>±7</td><td>78.35</td><td>72.87~83.83</td><td>±7</td></tr><tr><td>0.14</td><td>70.81</td><td>65.85~75.77</td><td>±7</td><td>76.65</td><td>71.28~82.02</td><td>±7</td><td>±7</td><td>72.76</td><td>67.67~77.85</td><td>±7</td><td>67.56</td><td>62.83~72.29</td><td>±7</td></tr><tr><td>0.15</td><td>61.68</td><td>57.36~66.00</td><td>±7</td><td>66.77</td><td>62.10~71.14</td><td>±7</td><td>±7</td><td>63.38</td><td>58.94~67.82</td><td>±7</td><td>58.85</td><td>54.73~62.97</td><td>±7</td></tr><tr><td>0.16</td><td>54.21</td><td>50.42~58.00</td><td>±7</td><td>58.69</td><td>54.58~62.80</td><td>±7</td><td>±7</td><td>55.70</td><td>51.80~59.60</td><td>±7</td><td>51.73</td><td>48.11~55.35</td><td>±7</td></tr><tr><td>0.17</td><td>48.02</td><td>44.66~51.38</td><td>±7</td><td>51.99</td><td>48.35~55</td><td>±6</td><td>±7</td><td>49.34</td><td>45.89~52.79</td><td>±7</td><td>45.82</td><td>42.61~49.03</td><td>±7</td></tr><tr><td>0.18</td><td>42.83</td><td>40.26~45.40</td><td>±6</td><td>46.37</td><td>43.59~40.15</td><td>±6</td><td>±6</td><td>44.01</td><td>41.36~46.65</td><td>±6</td><td>40.87</td><td>38.42~43.32</td><td>±6</td></tr><tr><td>0.19</td><td>38.44</td><td>36.13~40.75</td><td>±6</td><td>41.62</td><td>39.12~41.12</td><td>±6</td><td>±6</td><td>39.50</td><td>37.13~41.87</td><td>±6</td><td>36.68</td><td>34.48~38.88</td><td>±6</td></tr><tr><td>0.20</td><td>34.70</td><td>32.62~36.78</td><td>±6</td><td>37.56</td><td>35.31~39.81</td><td>±6</td><td>±6</td><td>35.65</td><td>33.51~37.79</td><td>±6</td><td>33.10</td><td>31.11~35.09</td><td>±6</td></tr><tr><td>0.22</td><td>28.67</td><td>26.95~30.39</td><td>±6</td><td>31.04</td><td>29.18~32.90</td><td>±6</td><td>±6</td><td>29.46</td><td>27.69~31.23</td><td>±6</td><td>27.36</td><td>25.72~29.00</td><td>±6</td></tr><tr><td>0.25</td><td>22.21</td><td>20.88~23.54</td><td>±6</td><td>24.04</td><td>22.60~25.48</td><td>±6</td><td>±6</td><td>22.82</td><td>21.45~24.19</td><td>±6</td><td>21.19</td><td>19.92~22.46</td><td>±6</td></tr><tr><td>0.28</td><td>17.70</td><td>16.64~18.76</td><td>±6</td><td>19.16</td><td>18.01~20.31</td><td>±6</td><td>±6</td><td>18.19</td><td>17.10~19.28</td><td>±6</td><td>16.89</td><td>15.88~17.90</td><td>±6</td></tr><tr><td>0.30</td><td>15.42</td><td>14.49~16.35</td><td>±6</td><td>16.69</td><td>15.69~17.69</td><td>±6</td><td>±6</td><td>15.84</td><td>14.89~16.79</td><td>±6</td><td>14.71</td><td>13.83~15.59</td><td>±6</td></tr><tr><td>0.32</td><td>13.55</td><td>12.74~14.36</td><td>±6</td><td>14.67</td><td>13.79~15.55</td><td>±6</td><td>±6</td><td>13.93</td><td>13.09~14.77</td><td>±6</td><td>12.93</td><td>12.15~13.71</td><td>±6</td></tr><tr><td>0.35</td><td>11.33</td><td>10.76~11.90</td><td>±5</td><td>12.26</td><td>11.65~12.87</td><td>±5</td><td>±5</td><td>11.64</td><td>11.06~12.22</td><td>±5</td><td>10.81</td><td>10.27~11.35</td><td>±5</td></tr><tr><td>0.38</td><td>9.611</td><td>9.130~10.09</td><td>±5</td><td>10.40</td><td>9.880~10.92</td><td>±5</td><td>±5</td><td>9.876</td><td>9.382~10.37</td><td>±5</td><td>9.170</td><td>8.712~9.629</td><td>±5</td></tr><tr><td>0.40</td><td>8.674</td><td>8.240~9.108</td><td>±5</td><td>9.390</td><td>8.921~9.860</td><td>±5</td><td>±5</td><td>8.913</td><td>8.467~9.359</td><td>±5</td><td>8.276</td><td>7.862~8.690</td><td>±5</td></tr><tr><td>0.42</td><td>7.868</td><td>7.475~8.261</td><td>±5</td><td>8.517</td><td>8.091~8.013</td><td>±5</td><td>±5</td><td>8.084</td><td>7.680~8.488</td><td>±5</td><td>7.507</td><td>7.132~7.882</td><td>±5</td></tr><tr><td>0.45</td><td>6.853</td><td>6.510~7.196</td><td>±5</td><td>7.419</td><td>7.048~7.790</td><td>±5</td><td>±5</td><td>7.042</td><td>6.690~7.394</td><td>±5</td><td>6.539</td><td>6.212~6.866</td><td>±5</td></tr><tr><td>0.48</td><td>6.024</td><td>5.723~6.325</td><td>±5</td><td>6.521</td><td>6.195~6.347</td><td>±5</td><td>±5</td><td>6.189</td><td>5.880~6.498</td><td>±5</td><td>5.747</td><td>5.460~6.034</td><td>±5</td></tr><tr><td>0.50</td><td>5.551</td><td>5.273~5.829</td><td>±5</td><td>6.010</td><td>5.710~6.311</td><td>±5</td><td>±5</td><td>5.704</td><td>5.419~5.989</td><td>±5</td><td>5.297</td><td>5.032~5.562</td><td>±5</td></tr><tr><td>0.55</td><td>4.756</td><td>4.518~4.994</td><td>±5</td><td>5.051</td><td>4.798~5.304</td><td>±5</td><td>±5</td><td>4.840</td><td>4.598~5.082</td><td>±5</td><td>4.462</td><td>4.239~4.685</td><td>±5</td></tr><tr><td>0.60</td><td>3.997</td><td>3.797~4.197</td><td>±5</td><td>4.244</td><td>4.032~4.456</td><td>±5</td><td>±5</td><td>4.067</td><td>3.864~4.270</td><td>±5</td><td>3.749</td><td>3.562~3.936</td><td>±5</td></tr><tr><td>0.65</td><td>3.405</td><td>3.235~3.575</td><td>±5</td><td>3.616</td><td>3.435~3.797</td><td>±5</td><td>±5</td><td>3.466</td><td>3.293~3.639</td><td>±5</td><td>3.194</td><td>3.034~3.354</td><td>±5</td></tr><tr><td>0.70</td><td>2.936</td><td>2.789~3.083</td><td>±5</td><td>3.118</td><td>2.962~3.247</td><td>±5</td><td>±5</td><td>2.988</td><td>2.839~3.137</td><td>±5</td><td>2.754</td><td>2.616~2.892</td><td>±5</td></tr><tr><td>0.75</td><td>2.558</td><td>2.430~2.686</td><td>±5</td><td>2.716</td><td>2.580~2.852</td><td>±5</td><td>±5</td><td>2.603</td><td>2.473~2.733</td><td>±5</td><td>2.399</td><td>2.279~2.519</td><td>±5</td></tr><tr><td>0.80</td><td>2.248</td><td>2.136~2.360</td><td>±5</td><td>2.387</td><td>2.268~2.506</td><td>±5</td><td>±5</td><td>2.288</td><td>2.174~2.402</td><td>±5</td><td>2.109</td><td>2.004~2.214</td><td>±5</td></tr><tr><td>0.85</td><td>1.991</td><td>1.891~2.091</td><td>±5</td><td>2.115</td><td>2.009~2.221</td><td>±5</td><td>±5</td><td>2.027</td><td>1.926~2.128</td><td>±5</td><td>1.868</td><td>1.775~1.961</td><td>±5</td></tr><tr><td>0.90</td><td>1.776</td><td>1.687~1.865</td><td>±5</td><td>1.886</td><td>1.792~1.980</td><td>±5</td><td>1.808</td><td>1.718~1.898</td><td>±5</td><td>1.666</td><td>1.583~1.749</td><td>±5</td><td></td></tr><tr><td>0.95</td><td>1.594</td><td>1.514~1.674</td><td>±5</td><td>1.693</td><td>1.603~1.778</td><td>±5</td><td>1.622</td><td>1.541~1.703</td><td>±5</td><td>1.495</td><td>1.420~1.570</td><td>±5</td><td></td></tr><tr><td>1.00</td><td>1.439</td><td>1.367~1.511</td><td>±5</td><td>1.528</td><td>1.452~1.604</td><td>±5</td><td>1.464</td><td>1.391~1.537</td><td>±5</td><td>1.350</td><td>1.283~1.418</td><td>±5</td><td></td></tr></table>

续表 2-1  

<table><tr><td rowspan="3">直径/mm</td><td colspan="12">1米电阻值/(Ωm)</td></tr><tr><td colspan="3">Cr20Ni30</td><td colspan="2">1Cr13Al4</td><td colspan="3">0Cr20Al3</td><td colspan="4">0Cr23Al5</td></tr><tr><td>中值</td><td>范围</td><td>偏差/%</td><td>中值</td><td>范围</td><td>偏差/%</td><td>中值</td><td>范围</td><td>偏差/%</td><td>中值</td><td>范围</td><td>偏差/%</td></tr><tr><td>0.03</td><td>1471</td><td>1321~1618</td><td>+10</td><td>1768</td><td>1591~195</td><td>±10</td><td>1740</td><td>1566~1914</td><td>+10</td><td>1910</td><td>1719~2101</td><td>±10</td></tr><tr><td>0.04</td><td>827.6</td><td>744.8~910.4</td><td>±10</td><td>994.7</td><td>895.2~104</td><td>±10</td><td>978.8</td><td>880.9~1077</td><td>±10</td><td>1074</td><td>966.6~1181</td><td>±10</td></tr><tr><td>0.05</td><td>529.7</td><td>476.7~582.7</td><td>±10</td><td>636.6</td><td>572.9~70</td><td>±10</td><td>626.4</td><td>563.8~689.0</td><td>±10</td><td>687.5</td><td>618.8~756.3</td><td>±10</td></tr><tr><td>0.06</td><td>367.8</td><td>331.0~404.6</td><td>±10</td><td>442.1</td><td>397.9~48.3</td><td>-10</td><td>435.0</td><td>391.5~478.5</td><td>±10</td><td>477.5</td><td>429.8~525.3</td><td>±10</td></tr><tr><td>0.07</td><td>270.2</td><td>248.6~291.8</td><td>±8</td><td>324.8</td><td>298.8~35.8</td><td>±8</td><td>319.6</td><td>294.0~345.2</td><td>+8</td><td>350.8</td><td>322.7~378.9</td><td>±8</td></tr><tr><td>0.08</td><td>206.9</td><td>190.3~223.5</td><td>±8</td><td>248.7</td><td>228.8~268.6</td><td>±8</td><td>244.7</td><td>225.1~264.3</td><td>±8</td><td>268.6</td><td>247.1~290.1</td><td>±8</td></tr><tr><td>0.09</td><td>163.5</td><td>150.4~176.6</td><td>±8</td><td>196.5</td><td>180.8~212.2</td><td>-8</td><td>193.3</td><td>177.8~208.8</td><td>±8</td><td>212.2</td><td>195.2~229.2</td><td>+8</td></tr><tr><td>0.10</td><td>132.4</td><td>121.8~143.0</td><td>+8</td><td>159.2</td><td>146.5~171.9</td><td>±8</td><td>156.6</td><td>141.1~169.1</td><td>±8</td><td>171.9</td><td>158.1~185.7</td><td>+8</td></tr><tr><td>0.11</td><td>109.4</td><td>100.6~118.2</td><td>±8</td><td>131.5</td><td>121.0~142.0</td><td>+8</td><td>129.4</td><td>119.1~139.8</td><td>±8</td><td>142.1</td><td>130.7~153.5</td><td>±8</td></tr><tr><td>0.12</td><td>91.96</td><td>84.60~99.32</td><td>±8</td><td>110.5</td><td>101.7~113.3</td><td>±8</td><td>108.8</td><td>100.1~117.5</td><td>±8</td><td>119.4</td><td>109.8~129.0</td><td>±8</td></tr><tr><td>0.13</td><td>78.35</td><td>72.87~83.83</td><td>±7</td><td>94.17</td><td>87.58~100.8</td><td>±7</td><td>92.67</td><td>86.18~99.16</td><td>+7</td><td>101.7</td><td>94.58~108.8</td><td>±7</td></tr><tr><td>0.14</td><td>67.56</td><td>62.83~72.29</td><td>±7</td><td>81.20</td><td>75.52~86.88</td><td>±7</td><td>79.90</td><td>74.31~85.49</td><td>±7</td><td>87.70</td><td>81.56~93.84</td><td>±7</td></tr><tr><td>0.15</td><td>58.85</td><td>54.73~62.97</td><td>±7</td><td>70.71</td><td>65.79~77.69</td><td>±7</td><td>69.60</td><td>64.73~744.47</td><td>+7</td><td>76.39</td><td>71.04~81.74</td><td>±7</td></tr><tr><td>0.16</td><td>51.73</td><td>48.11~55.35</td><td>±7</td><td>62.17</td><td>57.82~66.52</td><td>-7</td><td>61.18</td><td>56.90~65.46</td><td>±7</td><td>67.14</td><td>62.44~71.84</td><td>±7</td></tr><tr><td>0.17</td><td>45.82</td><td>42.61~49.03</td><td>±7</td><td>35.07</td><td>51.22~58.92</td><td>-7</td><td>51.19</td><td>50.40~57.98</td><td>-7</td><td>59.48</td><td>55.32~63.64</td><td>±7</td></tr><tr><td>0.18</td><td>40.87</td><td>38.42~43.32</td><td>±6</td><td>49.12</td><td>46.17~52.07</td><td>+6</td><td>48.34</td><td>45.44~51.24</td><td>±6</td><td>53.05</td><td>49.87~56.23</td><td>±6</td></tr><tr><td>0.19</td><td>36.68</td><td>34.48~38.88</td><td>±6</td><td>44.09</td><td>41.44~46.74</td><td>+6</td><td>43.38</td><td>40.78~45.98</td><td>±6</td><td>47.61</td><td>44.75~50.47</td><td>±6</td></tr><tr><td>0.20</td><td>33.10</td><td>31.11~35.09</td><td>±6</td><td>39.79</td><td>37.40~42.18</td><td>±6</td><td>39.15</td><td>36.80~41.50</td><td>±6</td><td>42.97</td><td>40.39~45.55</td><td>±6</td></tr><tr><td>0.22</td><td>27.36</td><td>25.72~29.00</td><td>±6</td><td>32.88</td><td>30.91~34.85</td><td>±6</td><td>32.36</td><td>30.42~34.30</td><td>±6</td><td>35.51</td><td>33.38~37.64</td><td>±6</td></tr><tr><td>0.25</td><td>21.19</td><td>19.92~22.46</td><td>±6</td><td>25.46</td><td>23.93~26.99</td><td>±6</td><td>25.06</td><td>23.56~26.56</td><td>+6</td><td>27.50</td><td>25.85~29.15</td><td>±6</td></tr><tr><td>0.28</td><td>16.89</td><td>15.88~17.90</td><td>±6</td><td>20.30</td><td>19.08~21.52</td><td>±6</td><td>19.98</td><td>18.78~21.18</td><td>±6</td><td>21.92</td><td>20.60~23.24</td><td>±6</td></tr><tr><td>0.30</td><td>14.71</td><td>13.83~15.59</td><td>±6</td><td>17.68</td><td>16.62~18.74</td><td>±6</td><td>17.40</td><td>16.36~18.44</td><td>±6</td><td>19.10</td><td>17.95~20.25</td><td>±6</td></tr><tr><td>0.32</td><td>12.93</td><td>12.15~13.71</td><td>±6</td><td>15.51</td><td>14.61~16.47</td><td>±6</td><td>15.29</td><td>14.37~16.21</td><td>±6</td><td>16.79</td><td>15.78~17.80</td><td>±6</td></tr><tr><td>0.35</td><td>10.81</td><td>10.27~11.35</td><td>±5</td><td>12.99</td><td>12.34~13.64</td><td>±5</td><td>12.78</td><td>12.14~13.42</td><td>+5</td><td>14.03</td><td>13.33~14.73</td><td>±5</td></tr><tr><td>0.38</td><td>9.170</td><td>8.712~9.629</td><td>±5</td><td>11.02</td><td>10.47~11.57</td><td>±5</td><td>10.85</td><td>10.31~11.39</td><td>±5</td><td>11.90</td><td>11.31~12.50</td><td>±5</td></tr><tr><td>0.40</td><td>8.276</td><td>7.862~8.690</td><td>±5</td><td>9.947</td><td>9.450~10.44</td><td>±5</td><td>9.788</td><td>9.299~10.28</td><td>±5</td><td>10.74</td><td>10.20~11.28</td><td>±5</td></tr><tr><td>0.42</td><td>7.507</td><td>7.132~7.882</td><td>±5</td><td>9.022</td><td>8.571~9.473</td><td>±5</td><td>8.878</td><td>8.434~9.322</td><td>±5</td><td>9.744</td><td>9.237~10.23</td><td>±5</td></tr><tr><td>0.45</td><td>6.539</td><td>6.212~6.866</td><td>±5</td><td>7.860</td><td>7.467~8.253</td><td>±5</td><td>7.734</td><td>7.347~8.121</td><td>±5</td><td>8.488</td><td>8.064~8.912</td><td>±5</td></tr><tr><td>0.48</td><td>5.747</td><td>5.460~6.034</td><td>±5</td><td>6.908</td><td>6.563~7.253</td><td>±5</td><td>6.797</td><td>6.457~7.137</td><td>±5</td><td>7.460</td><td>7.087~7.833</td><td>±5</td></tr><tr><td>0.50</td><td>5.297</td><td>5.032~5.562</td><td>±5</td><td>6.366</td><td>6.018~6.484</td><td>±5</td><td>6.264</td><td>5.951~6.377</td><td>+5</td><td>6.875</td><td>6.531~7.219</td><td>±5</td></tr><tr><td>0.55</td><td>4.462</td><td>4.239~4.685</td><td>±5</td><td>5.261</td><td>4.998~5.124</td><td>+5</td><td>5.177</td><td>4.918~5.436</td><td>±5</td><td>5.682</td><td>5.308~5.966</td><td>±5</td></tr><tr><td>0.60</td><td>3.749</td><td>3.562~3.936</td><td>±5</td><td>4.421</td><td>4.200~4.642</td><td>±5</td><td>4.350</td><td>4.133~4.568</td><td>±5</td><td>4.775</td><td>4.536~5.014</td><td>±5</td></tr><tr><td>0.65</td><td>3.194</td><td>3.034~3.354</td><td>±5</td><td>3.767</td><td>3.579~3.955</td><td>±5</td><td>3.707</td><td>3.522~3.892</td><td>±5</td><td>4.068</td><td>3.865~4.271</td><td>±5</td></tr><tr><td>0.70</td><td>2.754</td><td>2.616~2.892</td><td>±5</td><td>3.248</td><td>3.086~3.410</td><td>±5</td><td>3.196</td><td>3.036~3.356</td><td>±5</td><td>3.508</td><td>3.333~3.3683</td><td>±5</td></tr><tr><td>0.75</td><td>2.399</td><td>2.279~2.519</td><td>±5</td><td>2.829</td><td>2.688~2.970</td><td>±5</td><td>2.784</td><td>2.645~2.923</td><td>±5</td><td>3.056</td><td>2.903~3.209</td><td>±5</td></tr><tr><td>0.80</td><td>2.109</td><td>2.004~2.214</td><td>±5</td><td>2.487</td><td>2.363~2.611</td><td>±5</td><td>2.447</td><td>2.325~2.569</td><td>±5</td><td>2.686</td><td>2.532~2.820</td><td>±5</td></tr><tr><td>0.85</td><td>1.868</td><td>1.775~1.961</td><td>±5</td><td>2.203</td><td>2.093~2.13</td><td>±5</td><td>2.168</td><td>2.060~2.276</td><td>±5</td><td>2.379</td><td>2.260~2.498</td><td>±5</td></tr><tr><td>0.90</td><td>1.666</td><td>1.583~1.749</td><td>±5</td><td>1.965</td><td>1.857~2.063</td><td>±5</td><td>1.933</td><td>1.836~2.030</td><td>±5</td><td>2.122</td><td>2.016~2.228</td><td>±5</td></tr><tr><td>0.95</td><td>1.495</td><td>1.420~1.570</td><td>±5</td><td>1.763</td><td>1.675~1.851</td><td>±5</td><td>1.735</td><td>1.648~1.822</td><td>±5</td><td>1.905</td><td>1.810~2.000</td><td>±5</td></tr><tr><td>1.00</td><td>1.350</td><td>1.283~1.418</td><td>±5</td><td>1.592</td><td>1.512~1.72</td><td>±5</td><td>1.566</td><td>1.488~1.641</td><td>±5</td><td>1.719</td><td>1.633~1.805</td><td>±5</td></tr></table>

表2-1  
$i_{\mathrm{f}}$ 水电阻值·（ $\Omega^{\prime}\mathrm{m})$   

<table><tr><td rowspan="2">mm</td><td colspan="3">0Cr21Al6</td><td colspan="3">0Cr25Al5</td><td colspan="4">0Cr21Al6Nb</td><td colspan="3">0Cr27Al7Mo2</td></tr><tr><td>中值</td><td>范围</td><td>偏差/%</td><td>中值</td><td>范围</td><td>偏差/%</td><td>中值</td><td>范围</td><td>偏差/%</td><td>中值</td><td>范围</td><td>偏差/%</td><td></td></tr><tr><td>0.03</td><td>2009</td><td>1808~2210</td><td>±10</td><td>2009</td><td>1808~221</td><td>±10</td><td>2051</td><td>1846~2256</td><td>±10</td><td>2165</td><td>1949~2382</td><td>±10</td><td></td></tr><tr><td>0.04</td><td>1130</td><td>1017~1243</td><td>±10</td><td>1130</td><td>1017~124</td><td>±10</td><td>1154</td><td>1039~1269</td><td>±10</td><td>1218</td><td>1096~1340</td><td>±10</td><td></td></tr><tr><td>0.05</td><td>723.2</td><td>650.9~795.5</td><td>±10</td><td>723.2</td><td>650.9~795.5</td><td>±10</td><td>738.5</td><td>664.7~812.4</td><td>±10</td><td>779.2</td><td>701.3~857.1</td><td>±10</td><td></td></tr><tr><td>0.06</td><td>502.2</td><td>452.0~552.4</td><td>±10</td><td>502.2</td><td>452.0~552.4</td><td>±10</td><td>512.8</td><td>461.5~564.1</td><td>±10</td><td>541.1</td><td>487.0~595.2</td><td>±10</td><td></td></tr><tr><td>0.07</td><td>369.0</td><td>339.5~398.5</td><td>±8</td><td>369.0</td><td>339.5~398.5</td><td>±8</td><td>376.8</td><td>346.7~406.9</td><td>±8</td><td>379.6</td><td>365.8~429.4</td><td>±8</td><td></td></tr><tr><td>0.08</td><td>282.5</td><td>259.9~305.1</td><td>±8</td><td>282.5</td><td>259.9~305.1</td><td>±8</td><td>288.5</td><td>265.1~311.6</td><td>±8</td><td>304.1</td><td>280.0~328.8</td><td>±8</td><td></td></tr><tr><td>0.09</td><td>223.2</td><td>205.3~241.1</td><td>±8</td><td>223.2</td><td>205.3~241.1</td><td>±8</td><td>227.9</td><td>209.7~246.1</td><td>±8</td><td>240.5</td><td>221.3~259.7</td><td>±8</td><td></td></tr><tr><td>0.10</td><td>180.8</td><td>166.3~195.3</td><td>±8</td><td>180.8</td><td>166.3~195.3</td><td>±8</td><td>184.6</td><td>169.8~199.4</td><td>±8</td><td>194.8</td><td>179.2~210.4</td><td>±8</td><td></td></tr><tr><td>0.11</td><td>149.4</td><td>137.4~161.4</td><td>±8</td><td>149.4</td><td>137.4~161.4</td><td>±8</td><td>152.6</td><td>140.4~164.8</td><td>±8</td><td>161.0</td><td>148.1~173.9</td><td>±8</td><td></td></tr><tr><td>0.12</td><td>125.6</td><td>115.6~135.6</td><td>±8</td><td>125.6</td><td>115.6~135.6</td><td>±8</td><td>128.2</td><td>117.9~138.5</td><td>±8</td><td>135.3</td><td>124.5~146.1</td><td>±8</td><td></td></tr><tr><td>0.13</td><td>107.0</td><td>99.51~114.5</td><td>±7</td><td>107.0</td><td>99.51~114.5</td><td>±7</td><td>109.2</td><td>101.6~116.8</td><td>±7</td><td>115.3</td><td>107.2~123.4</td><td>±7</td><td></td></tr><tr><td>0.14</td><td>92.24</td><td>85.78~98.70</td><td>±7</td><td>92.24</td><td>85.78~98.70</td><td>±7</td><td>94.19</td><td>87.60~100.8</td><td>±7</td><td>99.39</td><td>92.43~106.3</td><td>±7</td><td></td></tr><tr><td>0.15</td><td>80.36</td><td>74.73~85.99</td><td>±7</td><td>80.36</td><td>74.73~85.99</td><td>±7</td><td>82.15</td><td>76.31~87.79</td><td>±7</td><td>86.58</td><td>80.52~92.64</td><td>±7</td><td></td></tr><tr><td>0.16</td><td>70.63</td><td>65.69~75.57</td><td>±7</td><td>70.63</td><td>65.69~75.57</td><td>±7</td><td>72.12</td><td>67.07~77.17</td><td>±7</td><td>76.10</td><td>70.77~81.43</td><td>±7</td><td></td></tr><tr><td>0.17</td><td>62.56</td><td>58.18~66.94</td><td>±7</td><td>62.56</td><td>58.18~66.94</td><td>±7</td><td>63.88</td><td>59.41~68.35</td><td>±7</td><td>67.41</td><td>62.69~72.13</td><td>±7</td><td></td></tr><tr><td>0.18</td><td>55.80</td><td>52.45~59.15</td><td>±6</td><td>55.80</td><td>52.45~59.15</td><td>±6</td><td>56.98</td><td>53.56~60.40</td><td>±6</td><td>60.13</td><td>56.52~63.74</td><td>±6</td><td></td></tr><tr><td>0.19</td><td>50.08</td><td>47.08~53.08</td><td>±6</td><td>50.08</td><td>47.08~53.08</td><td>±6</td><td>51.14</td><td>48.07~54.21</td><td>±6</td><td>53.96</td><td>50.72~57.20</td><td>±6</td><td></td></tr><tr><td>0.20</td><td>43.20</td><td>42.49~47.91</td><td>±6</td><td>45.20</td><td>42.49~47.91</td><td>±6</td><td>46.15</td><td>43.38~48.92</td><td>±6</td><td>48.70</td><td>45.78~51.62</td><td>±6</td><td></td></tr><tr><td>0.22</td><td>37.36</td><td>35.12~39.60</td><td>±6</td><td>37.36</td><td>35.12~39.60</td><td>±6</td><td>38.14</td><td>35.85~40.43</td><td>±6</td><td>40.25</td><td>37.84~42.67</td><td>±6</td><td></td></tr><tr><td>0.25</td><td>28.93</td><td>27.19~30.67</td><td>±6</td><td>28.93</td><td>27.19~30.67</td><td>±6</td><td>29.54</td><td>27.77~31.31</td><td>±6</td><td>31.17</td><td>29.30~33.04</td><td>±6</td><td></td></tr><tr><td>0.28</td><td>23.06</td><td>21.68~24.44</td><td>±6</td><td>23.06</td><td>21.68~24.44</td><td>±6</td><td>23.55</td><td>22.14~24.96</td><td>±6</td><td>24.85</td><td>23.36~26.34</td><td>±6</td><td></td></tr><tr><td>0.30</td><td>20.09</td><td>18.88~21.30</td><td>±6</td><td>20.09</td><td>18.88~21.30</td><td>±6</td><td>20.51</td><td>19.28~21.74</td><td>±6</td><td>21.65</td><td>20.35~22.95</td><td>±6</td><td></td></tr><tr><td>0.32</td><td>17.66</td><td>16.60~18.72</td><td>±6</td><td>17.66</td><td>16.60~18.72</td><td>±6</td><td>18.03</td><td>16.95~19.11</td><td>±6</td><td>19.02</td><td>17.88~20.16</td><td>±6</td><td></td></tr><tr><td>0.35</td><td>14.76</td><td>14.02~15.50</td><td>±5</td><td>14.76</td><td>14.02~15.50</td><td>±5</td><td>15.07</td><td>14.32~15.82</td><td>±5</td><td>15.90</td><td>15.11~16.70</td><td>±5</td><td></td></tr><tr><td>0.38</td><td>12.52</td><td>11.89~13.15</td><td>±5</td><td>12.52</td><td>11.89~13.15</td><td>±5</td><td>12.79</td><td>12.15~13.43</td><td>±5</td><td>13.49</td><td>12.82~14.16</td><td>±5</td><td></td></tr><tr><td>0.40</td><td>11.30</td><td>10.74~11.87</td><td>±5</td><td>11.30</td><td>10.74~11.87</td><td>±5</td><td>11.54</td><td>10.96~12.12</td><td>±5</td><td>12.18</td><td>11.57~12.79</td><td>±5</td><td></td></tr><tr><td>0.42</td><td>10.25</td><td>9.738~10.76</td><td>±5</td><td>10.25</td><td>9.738~10.76</td><td>±5</td><td>10.47</td><td>9.947~10.99</td><td>±5</td><td>11.04</td><td>10.19~11.59</td><td>±5</td><td></td></tr><tr><td>0.45</td><td>8.928</td><td>8.482~9.374</td><td>±5</td><td>8.928</td><td>8.482~9.374</td><td>±5</td><td>9.117</td><td>8.661~9.573</td><td>±5</td><td>9.620</td><td>9.139~10.10</td><td>±5</td><td></td></tr><tr><td>0.48</td><td>7.847</td><td>7.455~8.239</td><td>±5</td><td>7.847</td><td>7.455~8.239</td><td>±5</td><td>8.013</td><td>7.612~8.414</td><td>±5</td><td>8.455</td><td>8.032~8.878</td><td>±5</td><td></td></tr><tr><td>0.50</td><td>7.232</td><td>6.870~7.594</td><td>±5</td><td>7.232</td><td>6.870~7.594</td><td>±5</td><td>7.385</td><td>7.016~7.754</td><td>±5</td><td>7.792</td><td>7.402~8.182</td><td>±5</td><td></td></tr><tr><td>0.55</td><td>5.977</td><td>5.678~6.276</td><td>±5</td><td>5.977</td><td>5.678~6.276</td><td>±5</td><td>6.103</td><td>5.798~6.408</td><td>±5</td><td>6.440</td><td>6.118~6.762</td><td>±5</td><td></td></tr><tr><td>0.60</td><td>5.022</td><td>4.771~5.273</td><td>±5</td><td>5.022</td><td>4.771~5.273</td><td>±5</td><td>5.128</td><td>4.872~5.384</td><td>±5</td><td>5.411</td><td>5.110~5.682</td><td>±5</td><td></td></tr><tr><td>0.65</td><td>4.279</td><td>4.065~4.493</td><td>±5</td><td>4.279</td><td>4.065~4.493</td><td>±5</td><td>4.370</td><td>4.152~4.589</td><td>±5</td><td>4.611</td><td>4.380~4.842</td><td>±5</td><td></td></tr><tr><td>0.70</td><td>3.690</td><td>3.506~3.875</td><td>±5</td><td>3.690</td><td>3.506~3.875</td><td>±5</td><td>3.768</td><td>3.580~3.956</td><td>±5</td><td>3.976</td><td>3.777~4.175</td><td>±5</td><td></td></tr><tr><td>0.75</td><td>3.214</td><td>3.053~3.375</td><td>±5</td><td>3.214</td><td>3.053~3.375</td><td>±5</td><td>3.282</td><td>3.118~3.446</td><td>±5</td><td>3.463</td><td>3.290~3.636</td><td>±5</td><td></td></tr><tr><td>0.80</td><td>2.825</td><td>2.684~2.966</td><td>±5</td><td>2.825</td><td>2.684~2.966</td><td>±5</td><td>2.885</td><td>2.741~3.029</td><td>±5</td><td>3.044</td><td>2.892~3.196</td><td>±5</td><td></td></tr><tr><td>0.85</td><td>2.502</td><td>2.377~2.627</td><td>±5</td><td>2.502</td><td>2.377~2.627</td><td>±5</td><td>2.555</td><td>2.427~2.683</td><td>±5</td><td>2.696</td><td>2.561~2.831</td><td>±5</td><td></td></tr><tr><td>0.90</td><td>2.232</td><td>2.120~2.344</td><td>±5</td><td>2.232</td><td>2.120~2.344</td><td>±5</td><td>2.279</td><td>2.165~2.393</td><td>±5</td><td>2.405</td><td>2.285~2.525</td><td>±5</td><td></td></tr><tr><td>0.95</td><td>2.003</td><td>1.903~2.103</td><td>±5</td><td>2.003</td><td>1.903~2.103</td><td>±5</td><td>2.046</td><td>1.944~2.148</td><td>±5</td><td>2.159</td><td>2.051~2.267</td><td>±5</td><td></td></tr><tr><td>1.00</td><td>1.808</td><td>1.718~1.898</td><td>±5</td><td>1.808</td><td>1.718~1.98</td><td>±5</td><td>1.846</td><td>1.751~1.938</td><td>±5</td><td>1.948</td><td>1.831~2.045</td><td>±5</td><td></td></tr></table>

表2-5  

<table><tr><td rowspan="2">合金牌号</td><td colspan="14">\( R_{\mathrm {c}}/R_{\mathrm {c}0} \)</td></tr><tr><td>20C</td><td>100C</td><td>200C</td><td>300C</td><td>400C</td><td>5.0C</td><td>600C</td><td>700C</td><td>800C</td><td>900C</td><td>1000C</td><td>1100C</td><td>1200C</td><td>1300C</td></tr><tr><td>Cr20Ni80</td><td>1.000</td><td>1.006</td><td>1.012</td><td>1.018</td><td>1.025</td><td>1.026</td><td>1.018</td><td>1.010</td><td>1.008</td><td>1.010</td><td>1.014</td><td>1.021</td><td>1.025</td><td>-</td></tr><tr><td>Cr15Ni60</td><td>1.000</td><td>1.011</td><td>1.024</td><td>1.038</td><td>1.052</td><td>1.064</td><td>1.069</td><td>1.073</td><td>1.078</td><td>1.088</td><td>1.095</td><td>1.109</td><td>-</td><td>-</td></tr><tr><td>Cr20Ni35</td><td>1.000</td><td>1.029</td><td>1.061</td><td>1.090</td><td>1.115</td><td>1.139</td><td>1.157</td><td>1.173</td><td>1.188</td><td>1.208</td><td>1.219</td><td>1.228</td><td>-</td><td></td></tr><tr><td>Cr20Ni30</td><td>1.000</td><td>1.023</td><td>1.052</td><td>1.079</td><td>1.103</td><td>1.125</td><td>1.141</td><td>1.158</td><td>1.173</td><td>1.187</td><td>1.201</td><td>1.214</td><td>1.226</td><td>-</td></tr><tr><td>0Cr27Al7Mo2</td><td>1.000</td><td>0.992</td><td>0.986</td><td>0.981</td><td>0.978</td><td>0.976</td><td>0.974</td><td>0.972</td><td>0.970</td><td>0.969</td><td>0.968</td><td>0.968</td><td>0.967</td><td>0.967</td></tr><tr><td>0Cr21Al6Nb</td><td>1.000</td><td>0.997</td><td>0.996</td><td>0.994</td><td>0.991</td><td>0.990</td><td>0.990</td><td>0.990</td><td>0.990</td><td>0.990</td><td>0.990</td><td>0.990</td><td>0.990</td><td>-</td></tr><tr><td>0Cr25Al5</td><td>1.000</td><td>1.002</td><td>1.005</td><td>1.008</td><td>1.013</td><td>1.021</td><td>1.030</td><td>1.038</td><td>1.040</td><td>1.042</td><td>1.044</td><td>1.046</td><td>1.047</td><td>-</td></tr><tr><td>0Cr21Al6</td><td>1.000</td><td>1.000</td><td>1.002</td><td>1.006</td><td>1.011</td><td>1.020</td><td>1.037</td><td>1.043</td><td>1.046</td><td>1.049</td><td>1.052</td><td>1.055</td><td>1.058</td><td>-</td></tr><tr><td>1Cr20Al3</td><td>1.000</td><td>1.011</td><td>1.025</td><td>1.042</td><td>1.061</td><td>1.085</td><td>1.120</td><td>1.142</td><td>1.154</td><td>1.164</td><td>1.172</td><td>1.180</td><td>1.186</td><td>-</td></tr><tr><td>1Cr13Al4</td><td>1.000</td><td>1.005</td><td>1.014</td><td>1.028</td><td>1.044</td><td>1.064</td><td>1.090</td><td>1.120</td><td>1.132</td><td>1.142</td><td>1.150</td><td>-</td><td>-</td><td>-</td></tr><tr><td>0Cr23Al5</td><td>1.000</td><td>1.002</td><td>1.007</td><td>1.014</td><td>1.024</td><td>1.036</td><td>1.056</td><td>1.064</td><td>1.070</td><td>1.074</td><td>1.078</td><td>1.081</td><td>1.084</td><td>-</td></tr><tr><td>Cr30Ni70</td><td>1.000</td><td>1.007</td><td>1.016</td><td>1.028</td><td>1.038</td><td>1.044</td><td>1.036</td><td>1.030</td><td>1.028</td><td>1.029</td><td>1.033</td><td>1.037</td><td>1.043</td><td>-</td></tr></table>

表26  

<table><tr><td>气 氛</td><td>Cr15Ni60</td><td>Cr20Ni80</td><td>Cr30Ni70</td><td>1Cr13Al4</td></tr><tr><td>含硫氧化气氛</td><td>不良</td><td>不良</td><td>不良</td><td>优良</td></tr><tr><td>含硫还原气氛</td><td>不良</td><td>不适宜</td><td>不适宜</td><td>良好</td></tr><tr><td>含稀薄氧气的氢气</td><td>良好</td><td>良好</td><td>良好</td><td>不良</td></tr><tr><td>氮气</td><td>良好</td><td>良好</td><td>良好</td><td>普通</td></tr><tr><td>分解氨气</td><td>良好</td><td>良好</td><td>良好</td><td>不良</td></tr><tr><td>渗碳</td><td>不良</td><td>不良</td><td>不良</td><td>良好</td></tr><tr><td>搪瓷蒸汽</td><td>良好</td><td>优良</td><td>优良</td><td>普通</td></tr><tr><td>气 氛</td><td>0Cr21A6</td><td>Cr25Al5</td><td>0Cr21Al6Nb</td><td>0Cr27Al7Mo2</td></tr><tr><td>含硫氧化气氛</td><td>优良</td><td>优良</td><td>优良</td><td>优良</td></tr><tr><td>含硫还原气氛</td><td>良好</td><td>良好</td><td>良好</td><td>良好</td></tr><tr><td>含稀薄氧气的氢气</td><td>不良</td><td>不良</td><td>不良</td><td>不良</td></tr><tr><td>氮气</td><td>不良</td><td>不良</td><td>不良</td><td>不良</td></tr><tr><td>分解氨气</td><td>不良</td><td>不良</td><td>不良</td><td>不良</td></tr><tr><td>渗碳</td><td>良好</td><td>良好</td><td>良好</td><td>良好</td></tr><tr><td>搪瓷蒸汽</td><td>普通</td><td>普通</td><td>普通</td><td>普通</td></tr></table>

# 3 力学性能

# 3.1 技术标准规定的性能

3.1.1 快速寿命 丝材在规定的温度下快速寿命见表31。

表3-1  

<table><tr><td>合金牌号</td><td>试验温度/℃</td><td>快速寿命值h</td><td>合金牌号</td><td>试验温度/℃</td><td>快速寿命值/h</td></tr><tr><td>Cr20Ni80</td><td>1200</td><td>80</td><td>0Cr23Al5</td><td>1300</td><td>80</td></tr><tr><td>Cr30Ni70</td><td>1250</td><td>50</td><td>0Cr21Al6</td><td>1300</td><td>80</td></tr><tr><td>Cr15Ni60</td><td>1150</td><td>80</td><td>1Cr20Al3</td><td>1250</td><td>80</td></tr><tr><td>Cr20Ni35</td><td>1100</td><td>80</td><td>1Cr21Al6Nb</td><td>1350</td><td>50</td></tr><tr><td>Cr20Ni30</td><td>1100</td><td>80</td><td>0Cr27Al7Mo2</td><td>1350</td><td>50</td></tr><tr><td>0Cr25Al5</td><td>1300</td><td>80</td><td></td><td></td><td></td></tr></table>

# 3.2 室温及各种温度下的力学性能

3.2.1 拉伸性能 抗拉强度 $\sigma_{\mathrm{b}}$ 见表32。直径大于 $6.00\mathrm{mm}$ 的冷拉丝材和直径为 $8.0\sim 10.0\mathrm{mm}$ 的热轧盘条的断后伸长率见表3-2。

表3-23-6  

<table><tr><td>性能</td><td>Cr15Ni60</td><td>Cr20Ni80</td><td>Cr30Ni70</td><td>1Cr15V14</td><td>性能</td><td>0Cr13Al 6Mo2</td><td>0Cr25Al5</td><td>0Cr21Al 6Nb</td><td>0Cr27Al 7Mo2</td></tr><tr><td>σb/MPa</td><td>637~784</td><td>637~784</td><td>900</td><td>588~735</td><td>σb/MPa</td><td>637~784</td><td>637~784</td><td>686~784</td><td>636~784</td></tr><tr><td>δ/% ≥</td><td>20</td><td>20</td><td>20</td><td>16</td><td>δ/% ≥</td><td>12</td><td>12</td><td>12</td><td>10</td></tr></table>

# 4 组织结构

# 4.1 相变温度

4.2 时间-温度-组织转变曲线  
4.3 合金组织结构 见表2-1。

# 5 工艺性能与要求

5.1 成形性能 该类合金在制作电加热元件时，应具有承受弯曲、绕制等成形工艺的性能。通常用反复弯曲、拉力、缠绕、带材弯曲试验方法来评定。试验按GB/T238、GB/T228、GB/T2976、GB/T232标准进行。其中0Cr27Al7Mo2合金缠绕试验应在 $300\sim 100^{\circ}\mathrm{C}$ 温度下进行。试验中有关其他规定按GB/T1234要求。  
5.2 焊接性能 铁-铬-铝合金有焊接过程中晶粒易长大而产生脆性，要求用同样材料的焊条，快速焊接。最好用氩弧焊，也可用直流电弧焊，不推荐使用乙炔气焊。为限制受热范围，可用间断焊接，但焊缝的起点与终点须离材料末端 $5\mathrm{mm}$ 。焊后若不立刻使用，焊接部位须在 $800^{\circ}C$ 左右退火，以消除焊接应力。镍-铬合金用电弧焊或气焊均可。焊接方式见表5-1。

热合金  

<table><tr><td colspan="4">表5-1 mm</td></tr><tr><td colspan="2">焊接类型</td><td>焊接方式</td><td>适用材料</td></tr><tr><td rowspan="3">引出棒与元件间焊接</td><td rowspan="2">线状元件</td><td>15~20 15钻孔法</td><td rowspan="3">铁铬铝与镍铬合金</td></tr><tr><td>10~2015~25铣槽法</td></tr><tr><td>带状元件</td><td>(1~2)b包焊法(及20)</td></tr><tr><td rowspan="5">元件之间焊接</td><td rowspan="3">线状元件</td><td>10~2015~2010~20钻孔法</td><td rowspan="2">铁铬铝合金</td></tr><tr><td>10~2015~2010~20铣槽法</td></tr><tr><td>对焊法</td><td>镍铬合金</td></tr><tr><td rowspan="2">带状元件</td><td>搭焊法</td><td>镍铬合金</td></tr><tr><td>夹焊法</td><td>铁铬铝合金</td></tr></table>

# 参考文献

1 陕西钢铁研究所. 研究、生产数据: 精阻 08-85, 86.1986  
2 大连钢厂、研究、生产数据：精E 02-85.1986  
3 上海电器科学研究所主编. 电机工程手册(试用本). 北京: 机械工业出版社, 1988, 第13篇. $22\sim 37$   
4 上海合金厂. 研究、生产数据：郑阻 07-85.1986  
5 北京钢丝厂. 研究、生产数据: 彭阻 09-86.1986  
6 KANTHAL HANDBOOK (THERMOSTTIC BIMETAL). SWEDEN KANTHAL. COMPANY. 197. 138

编写 白全智

审校张平赵新清

# 铁基、镍基热敏电阻合金

# 1 概述

热敏电阻材料一般可分为半导体热敏电阻材料、金属热敏电阻材料、合金热敏电阻材料三类。半导体热敏电阻材料具有非常大的电阻温度系数和高的电阻率，用其制成的传感器的灵敏度相当高。但由于这类材料电阻和温度呈指数关系，因此，测温范围狭窄，均匀性也差。金属热敏电阻材料作为热电阻测温、限流器以及自动恒温加热元件均有较广泛的应用。如铂电阻温度计、镍电阻温度计、铜电阻温度计等。其中铂测温传感器在各种介质中表现出明显的高精度和高稳定性的特征。其长期测温范围为 $-220 \sim 600^{\circ} \mathrm{C}$ ，短期测量可达 $1050^{\circ} \mathrm{C}$ ；铜测温传感器长期测温范围为 $-60 \sim 150^{\circ} \mathrm{C}$ ，短期测量可达 $180^{\circ} \mathrm{C}$ ；镍测温传感器长期测温范围为 $-60 \sim 180^{\circ} \mathrm{C}$ ，短期测量可达 $250^{\circ} \mathrm{C}$ 。这是一种较理想的测温材料，它具有较高的灵敏度，满意的重现性和稳定性。

合金热敏电阻材料又称热敏电阻合金。热敏电阻合金一般均具有较高的电阻率和电阻温度系数，因此可以制成小型化的高灵敏度的测温传感器。如箔式应变片式测温传感器就是一种理想的结构件温度测量件。此处，热敏电阻合金在高性能飞机的大气总温传感器和大型客机温度传感器中也获得了一定的应用。

目前，国外热敏电阻合金已有钴基、铁基、镍基和铜基合金。广泛用于高低温的温度控制、温度测量，人造地球卫星的次态控制，大气总温传感器除冰加热器的加热和温度控制以及火箭动力的液态燃烧的流量控制等等。目前国内研究生产的大致有3个系列，即 $100\mathrm{C}$ 以下使用的热敏电阻合金（PTC-I）； $300\mathrm{C}$ 以下使用的热敏电阻合金（PTC-II）； $250\mathrm{C}$ 以下使用的高灵敏度热敏电阻合金（PTC-Ⅲ）。

1.1 材料牌号 见表11。  
1.2 相近牌号 见表1-1。  
1.3 材料的技术标准 见表1-1。  
1.4 化学成分 见表I-1。

%

表1-1  

<table><tr><td>合金牌号</td><td>相近牌号</td><td>Ni</td><td>Cr</td><td>Fe</td><td>技术标准</td></tr><tr><td>PTC-Ⅰ</td><td>H58(俄罗斯)</td><td>56~60</td><td></td><td>余量</td><td>重庆仪表材料研究所技术条件(暂行)</td></tr><tr><td>PTC-Ⅱ</td><td>AIS1304(美国)</td><td>80~10.5</td><td>18.~20.0</td><td>余量</td><td>重庆仪表材料研究所技术条件(暂行)</td></tr><tr><td>PTC-Ⅲ</td><td>Nb(联邦德国)</td><td>&gt;99.5</td><td>...</td><td>-</td><td>重庆仪表材料研究所技术条件(暂行)</td></tr></table>

1.5 热处理制度 按不同规格的成品热处理可在 $850\sim 950^{\circ}\mathrm{C}$ 氢气保护连续热处理。  
1.6 品种规格与供应状态 合金产品以软态供应，品种 $\phi 0.5\sim 0.1\mathrm{mm}$ 为的丝材。  
1.7 熔炼与铸造工艺 可采用真空中频感应炉熔炼并真空浇注。  
1.8 应用概况与特殊要求 PTC-1 合金是一种缓变型的热敏电阻合金，电阻-温度特性大体上呈直线变化。常用温度为 $20 \sim 85^{\circ} \mathrm{C}$ ，最高使用温度为 $100^{\circ} \mathrm{C}$ 。可广泛用于温度测控，电阻设备的过热保护，限流器及恒电流装置等方面，具有定温性和安全性。目前，还在大型客机温度传感器和高性能军用飞机的除冰加热器上获得应用。  
PTC-Ⅱ合金是一种缓变型的热敏电阻合金，电阻-温度特性呈直线变化，使用温度 $300\mathrm{C}$ 以下可广

泛用于电器设备的过热保护、限流器及恒电流 $I_{\mathrm{max}}$ 置等方面。

PTC-Ⅱ热敏电阻合金是国防航空中CW1-4防冰大气总温传感器的专用材料，用以解决大气总温传感器在飞机高速、高空飞行条件下发生结冰问题，以保证传感器正常可靠工作。为进一步使元件本身小型化，其加热器可制成铠装热敏电阻合金加热器使用。另外，在飞机空速管、旗角管的防冰除冰方面也有广泛的应用前景。目前采用PTC-Ⅱ合金制造的加热器，已批量供货，性能稳定。

# 2 物理化学性能

# 2.1 热性能

2.1.1 熔化温度范围 见表2-1。  
2.2 密度 见表2-1。  
2.3 电性能  
2.3.1 电阻率和电阻比 见表2-1，  
2.3.2 电阻温度系数 见表21。

表 $2 - {1}^{1}$   

<table><tr><td>合金牌号</td><td>熔化温度/℃</td><td>ρ/(g·cm-1)</td><td>ρ</td><td>μΩ·m)</td><td>Rth/Rt</td><td>a0(20~85℃)/10-3C-1</td></tr><tr><td>PTC-I</td><td>1400~1430</td><td>8.3</td><td>0.7~0.30</td><td>-</td><td>4.4~4.8</td><td></td></tr><tr><td>PTC-II</td><td>1400~1450</td><td>8.0</td><td>0.15~0.66</td><td>-</td><td>1.30</td><td></td></tr><tr><td>PTC-III</td><td>1440</td><td>8.89</td><td>0.07</td><td>1.66</td><td>约5.39</td><td></td></tr></table>

# 3 力学性能

# 3.1 技术标准规定的性能

# 3.2 室温及种温度下的力学性能

# 3.2.1 拉伸性能

PTC-1合金：抗拉强度 $\sigma_{\mathrm{b}} = 640\sim 710\mathrm{MPa}$ 、断后伸长率 $\delta = 29\% \sim 32\%$

PTC-Ⅱ合金：抗拉强度 $\sigma_{\mathrm{b}} = 750\sim 900\mathrm{MPa}$ 、断后伸长率 $\delta = 33\% \sim 38\%$

PTC-Ⅲ合金：抗拉强度 $\sigma_{\mathrm{b}} \approx 428\mathrm{MPa}$ 、断后伸长率 $\delta \approx 35\%$ 。

# 4 组织结构

# 4.1 相变温度

# 4.2 时间-温度-组织转变曲线

4.3 合金组织结构 PTC-I、PTC-II、PTC-III三种合金相组织均为奥氏体组织。

# 参考文献

1 重庆仪表材料研究所，PTC缓型热敏电阻合金研究报告，1985  
2 重庆仪表材料研究所. 铠装热敏电阻合金加热器研制报告, 1989  
3 白全智. 热敏电阻合金. 材料导报, 1992(6): 27~30  
4 张平，白全智，廉金属测温电阻材料.仪表材料，1989(4)：253～254

编写 白全智

审校张平赵新清

# 铜铬锆系高强度导电合金

# 1 概述

4YC10合金是以铜为基加入微量强化元素 $(\mathrm{Cr},\mathrm{Zr}$ 和稀土元素)的一种高强度导电合金。既有高的强度、良好的塑性，又有优良的导电性能。该合金是大电流保护开关触头的关键材料。另外，还可用于制造发电机转子、电动工具换向器、集成电路引线框架等。

1.1 材料牌号 4YC10（重庆仪表材料研究所牌号）。  
1.2 相近牌号 CCZ合金（日本）。  
1.3 材料的技术标准 Q/YCS 121-1998《4YC10高强度导电合金》。  
1.4 化学成分 见表 $1-1^{[1]}$

%

表1-1  

<table><tr><td>合金牌号</td><td>Cr</td><td>Zr</td><td>Cu</td></tr><tr><td>4YC10</td><td>0.07~1.10</td><td>0.05~0.75</td><td>余量</td></tr></table>

1.5 热处理制度 合金的最佳热处理工艺为 $440\mathrm{C}$ ，真空保温1.5h，空冷[2]。  
1.6 品种规格与供应状态 成品材料应进行时效硬化后供货，并可按用途提供各种规格的坏料。  
1.7 熔炼与铸造工艺 可采用真空感应炉熔炼，真空浇注。  
1.8 应用概况与特殊要求 应用于舰船大电流保护开关的触头导电件。也可按JB/T3571—1984，点焊电极铜铬锆合金材料的要求，用于各种类型的电极。

# 2 物理及化学性能

# 2.1 热性能

2.1.1 熔化温度范围 $1070\sim 1080^{\circ}\mathrm{C}$   
2.1.2 热导率 $\lambda = 347.5\mathrm{W / (m*K)}$   
2.1.3 线膨胀系数 $\alpha_{1} = 17\times 10^{-6}\mathrm{C}^{-1\mathrm{s}}$   
2.2 密度 约 $8.9\mathrm{g/cm^3}$ 。  
2.3 电性能  
2.3.1 电阻率 $\rho = 0.0202\sim 0.0214\mu \Omega \cdot \mathrm{m}^{[2]}$

# 3 力学性能

3.1 技术标准规定的性能  
3.2 室温及各种温度下的力学性能  
3.2.1 硬度 HV167.6~172.9²]。  
3.2.2 拉伸性能 抗拉强度 $\sigma_{\mathrm{b}} = 533\mathrm{MPa}$

# 4 组织结构

# 4.1 相变温度

4.2 时间-温度-组织的转变曲线  
4.3 合金组织结构 合金采用低固溶度的合金元素加入铜中，通过高温固溶处理和硬化加工后，进行时效强化处理，析出大量细密的 $\mathrm{Cr}$ 和 $\mathrm{CuZr}$ 粒子，达到强化作用。

# 参考文献

1 重庆仪表材料研究所. 企业标准汇编（二）. 1998.222~224  
2 重庆仪表材料研究所，舰船电气保护开关用高强度导电合金的研制报告.1997  
3 日本电子材料技术协会，第2回秋期讲演大会讲演概要集，1985.12～15

编写 白全智

审校张平赵新清

# 特殊用途的钨铼合金扁带

# 1 概述

钝钨铼合金扁带广泛用于电子技术、热力控制、现代核子技术、宇宙技术等方面。特别是人造卫星用的电子管材料、共阵雷达以及大功率干扰机中行波管的心脏元件均采用特殊的钝钨铼扁带。

由于大功率干扰机中行波管对钨铼合金和纯钨带的综合性能要求极高，从而使钨铼合金及纯钨扁带坏料的制造及异型扁带的加工难度都相当大，是国内早就期待解决的问题。目前工业发达国家（如美国、英国等）都是使用钨铼合金扁带或纯钨扁带以保证系统的稳定性和可靠性。我国在没有钨铼扁带的情况下，只好用钼带代替。由于钼的耐热性差（钼的熔点为 $3622\mathrm{C}$ ，钨的熔点为 $3410\mathrm{C}$ ），行波管在运行中经常被高能电子束击穿破坏，严重影响着大功率干扰机的正常工作。另外，合金扁带在保证耐热性的前提下，必须具有高导电性能，以保证大功率行波管的功率损耗降到最低。合金在采用喷雾制造新工艺制取钨铼合金和纯钨坏料的基础上，运用特殊气体保护及通电精密轧制工艺制出性能符合要求的钨铼合金及纯钨扁带，并获得广泛应用。扁带的研制成功也为进一步开发钨铼高温箔带热电偶用于固体火箭发动机火焰快速测温提供了先决条件。

1.1 材料牌号 见表1-1。  
1.2 相近牌号 见表11。  
1.3 材料的技术标准 见表1-1。  
1.4 化学成分 见表1-1。  
1.5 热处理制度 加上成WRe-1V合金扁带前的丝材退火应在氢气保护下 $>1600\mathrm{C}$ 进行；加工成5YC1、5YC2合金扁带前的丝材退火应选择 $1100\sim 1150\mathrm{C}$ 下进行。  
1.6 品种规格与供应状态 WRe 1V 品种规格有: $(0.2\mathrm{mm} \pm 0.01\mathrm{mm}) \times (1\mathrm{mm} \pm 0.02\mathrm{mm})$ ; $(0.3\mathrm{mm} \pm 0.01\mathrm{mm}) \times (0.8\mathrm{mm} \pm 0.02\mathrm{mm})$ 、5YC1、5YC2 品种规格为: $(0.16\mathrm{mm} \pm 0.005\mathrm{mm}) \times (0.5\mathrm{mm} \pm 0.01\mathrm{mm})$ 。上述 3 种合金扁带均软化退火状态供应。  
1.7 熔炼与铸造工艺 采用喷雾制粉、压制烧结、重熔工艺制造坯料。

%

表11  

<table><tr><td>合金牌号</td><td>相近牌号</td><td>R</td></tr><tr><td rowspan="2">WRe-1V</td><td>BP-25</td><td></td></tr><tr><td>(俄罗斯)</td><td>10</td></tr><tr><td rowspan="2">5YC1</td><td>BP-5</td><td></td></tr><tr><td>(俄罗斯)</td><td></td></tr><tr><td rowspan="2">5YC2</td><td>B</td><td></td></tr><tr><td>(俄罗斯)</td><td></td></tr></table>

<table><tr><td colspan="2">W</td><td>技术标准</td></tr><tr><td colspan="2">余量</td><td>重庆仪表材料研究所
企业标准(暂行)</td></tr><tr><td colspan="2">余量</td><td>Q/YCS107-1998</td></tr><tr><td colspan="2">余量</td><td>Q/YCS112-1998</td></tr></table>

1.8 应用概况与特殊要求 WRe-1V、:YC1、5YC2 合金扁带均已应用于各种类型的大功率干扰机行波管中。要求扁带能绕制在 $\phi 1.6\mathrm{mm}$ 的总体[10圈, 用 5 倍放大镜观察, 扁带表面应无开裂、起皮和分层现象。

# 2 物理及化学性能

# 2.1 热性能

# 2.1.1 熔化温度范围 见表2-1。

# 2.2 电性能

# 2.2.1 电阻率 见表2-1.

# 2.2.2 电阻温度系数 见表21.

# 3 力学性能

# 3.1 技术标准规定的性能

# 3.2 室温及各种温度下的力学性能

# 3.2.1 拉伸性能 见表2-1。

3.2.2 绕制性能 WRe-1V 扁带可在 $\phi 1.25\mathrm{mm}$ 标准棒上冷绕 10 圈，在 5 倍放大镜下观察，表面无开裂、起皮、分层现象；5YC1、5YC2 扁带可在 $\phi 1.6$ 芯棒上热绕 10 圈，在 5 倍放大镜下观察，表面无开裂、起皮、分层现象，并可弯折 $90^{\circ}$ 角（曲率半径为 $0.8\mathrm{mm}$ ）。

表 $2 - 1^{1,1\sim 3,5}$
