Repository: C-zj02/CFD-claw

<div align="center">

**English** | [中文](#中文版) | [Français](README_FR.md) | [Русский](README_RU.md) | [हिन्दी](README_HI.md) | [العربية](README_AR.md) | [Português](README_PT.md)

# 🚀 Claude Code Python

**A Complete Python Reimplementation Based on Real Claude Code Source**

*From TypeScript Source → Rebuilt in Python with ❤️*

***
**🔥 Active Development • New Features Weekly 🔥**

</div>

***

## 🎯 What is This?

**Clawd Code** is a **complete Python rewrite** of Claude Code, based on the **real TypeScript source code**.

File: RAG-data/中国航空材料手册(第2版) 第7卷 塑料 透明材料 绝缘材料001-200.pdf-3058ca35-b520-427a-a019-329148c5ef05.md (part 4 of 9)
# 中国航空材料手册
<table><tr><td rowspan="5">公称外径</td><td rowspan="5">平均外径</td><td rowspan="5">任何部位外径</td><td colspan="10">公称压力/MPa</td></tr><tr><td colspan="2">PN0.4</td><td colspan="2">PN0.6</td><td colspan="2">PN0.8</td><td colspan="2">PN1.0</td><td colspan="2">PN1.6</td></tr><tr><td colspan="10">管系列</td></tr><tr><td colspan="2">S 16.0</td><td colspan="2">S 10.5</td><td colspan="2">S 8.0</td><td colspan="2">S-6.3</td><td colspan="2">S...</td></tr><tr><td colspan="10">壁 厚</td></tr><tr><td>20</td><td>+0.30</td><td>0.5</td><td></td><td></td><td></td><td></td><td></td><td></td><td>2.0</td><td>+0.40</td><td>2.3</td><td></td></tr><tr><td>25</td><td>+0.30</td><td>0.5</td><td></td><td></td><td></td><td></td><td></td><td></td><td>2.0</td><td>+0.40</td><td>2.8</td><td></td></tr><tr><td>32</td><td>+0.30</td><td>0.5</td><td></td><td></td><td></td><td></td><td>2.0</td><td>+0.40</td><td>2.4</td><td>+0.50</td><td>3.6</td><td></td></tr><tr><td>40</td><td>+0.30</td><td>0.5</td><td>2.0</td><td>+0.40</td><td>2.0</td><td>+0.40</td><td>2.4</td><td>+0.50</td><td>3.0</td><td>+0.50</td><td>1.7</td><td></td></tr><tr><td>50</td><td>+0.30</td><td>0.6</td><td>2.0</td><td>+0.40</td><td>2.4</td><td>+0.50</td><td>3.0</td><td>+0.50</td><td>3.7</td><td>+0.50</td><td>7.6</td><td></td></tr><tr><td>63</td><td>+0.30</td><td>0.8</td><td>2.0</td><td>+0.40</td><td>3.0</td><td>+0.50</td><td>3.8</td><td>+0.60</td><td>4.7</td><td>+0.70</td><td>7.1</td><td></td></tr><tr><td>75</td><td>+0.30</td><td>0.9</td><td>2.3</td><td>+0.50</td><td>3.6</td><td>+0.60</td><td>4.5</td><td>+0.70</td><td>5.5</td><td>+0.80</td><td>8.1</td><td></td></tr><tr><td>90</td><td>+0.30</td><td>1.1</td><td>2.8</td><td>+0.50</td><td>4.3</td><td>+0.70</td><td>5.4</td><td>+0.80</td><td>6.6</td><td>+0.90</td><td>10.1</td><td></td></tr><tr><td>110</td><td>+0.40</td><td>1.4</td><td>3.4</td><td>+0.60</td><td>5.3</td><td>+0.80</td><td>6.6</td><td>+0.90</td><td>8.1</td><td>+1.10</td><td>12.3</td><td></td></tr><tr><td>125</td><td>+0.40</td><td>1.5</td><td>3.9</td><td>+0.60</td><td>6.0</td><td>+0.80</td><td>7.4</td><td>+1.00</td><td>9.2</td><td>+1.20</td><td>14.0</td><td></td></tr><tr><td>140</td><td>+0.50</td><td>1.7</td><td>4.3</td><td>+0.70</td><td>6.7</td><td>+0.90</td><td>8.3</td><td>+1.10</td><td>10.3</td><td>+1.20</td><td>15.7</td><td></td></tr><tr><td>160</td><td>+0.50</td><td>2.0</td><td>4.9</td><td>+0.70</td><td>7.7</td><td>+1.00</td><td>9.5</td><td>+1.20</td><td>11.8</td><td>+1.40</td><td>17.9</td><td></td></tr><tr><td>180</td><td>+0.60</td><td>2.2</td><td>5.5</td><td>+0.80</td><td>8.6</td><td>+1.10</td><td>10.7</td><td>+1.30</td><td>13.3</td><td>-1.60</td><td>20.1</td><td></td></tr><tr><td>200</td><td>+0.60</td><td>2.4</td><td>6.2</td><td>+0.90</td><td>9.6</td><td>+1.20</td><td>11.9</td><td>+1.40</td><td>14.7</td><td>+1.70</td><td>22.1</td><td></td></tr><tr><td>225</td><td>+0.70</td><td>2.7</td><td>6.9</td><td>+0.90</td><td>10.8</td><td>+1.30</td><td>13.4</td><td>+1.60</td><td>16.6</td><td>+1.90</td><td>25.1</td><td></td></tr><tr><td>250</td><td>+0.80</td><td>3.0</td><td>7.7</td><td>+1.00</td><td>11.9</td><td>+1.10</td><td>14.8</td><td>+1.70</td><td>18.4</td><td>+2.10</td><td>27.9</td><td></td></tr><tr><td>280</td><td>+0.90</td><td>3.4</td><td>8.6</td><td>+1.10</td><td>13.4</td><td>+1.60</td><td>16.6</td><td>+1.90</td><td>20.6</td><td>+2.30</td><td></td><td></td></tr><tr><td>315</td><td>+1.00</td><td>3.8</td><td>9.7</td><td>+1.20</td><td>15.0</td><td>+1.70</td><td>18.7</td><td>-2.10</td><td>23.2</td><td>+2.60</td><td></td><td></td></tr><tr><td>355</td><td>+1.10</td><td>4.3</td><td>10.9</td><td>+1.30</td><td>16.9</td><td>+1.90</td><td>21.1</td><td>+2.40</td><td>26.1</td><td>+2.90</td><td></td><td></td></tr><tr><td>400</td><td>+1.20</td><td>4.8</td><td>12.3</td><td>+1.50</td><td>19.1</td><td>+2.20</td><td>23.7</td><td>+2.60</td><td>29.4</td><td>-3.20</td><td></td><td></td></tr><tr><td>450</td><td>+1.40</td><td>5.4</td><td>13.8</td><td>+1.60</td><td>21.5</td><td>+2.40</td><td>26.7</td><td>+2.90</td><td></td><td></td><td></td><td></td></tr><tr><td>500</td><td>+1.50</td><td>6.0</td><td>15.3</td><td>+1.80</td><td>23.9</td><td>+2.60</td><td>29.6</td><td>+3.20</td><td></td><td></td><td></td><td></td></tr><tr><td>560</td><td>+1.70</td><td>6.8</td><td>17.2</td><td>+2.00</td><td>26.7</td><td>+2.90</td><td></td><td></td><td></td><td></td><td></td><td></td></tr><tr><td>630</td><td>+1.90</td><td>7.6</td><td>19.3</td><td>+2.20</td><td>30.0</td><td>+3.20</td><td></td><td></td><td></td><td></td><td></td><td></td></tr><tr><td>710</td><td>+2.20</td><td>8.6</td><td>21.8</td><td>+2.40</td><td></td><td></td><td></td><td></td><td></td><td></td><td></td><td></td></tr></table>

1.6 应用概况 硬聚氯乙烯管材主要用于输送某些腐蚀性液体和气体。  
1.7研制及生产单位烟台塑料一厂、上海化工厂、晨光化工研究院三分厂、杭州塑料化工山东威海塑料一、二厂、山东新材料研究所研制并生产。

# 2 性能

2.1 物理及化学性能 硬聚氯乙烯管材的物理及化学性能典型值见表2-1。

表21  

<table><tr><td>性能</td><td>典型值</td><td>性能</td><td>典型值</td></tr><tr><td>外观</td><td>管材内外壁光滑、平整、无凹陷及分解变色线,无可见杂质</td><td>维卡软化温度:(</td><td>81</td></tr><tr><td>密度(g·cm-3)</td><td>1.52</td><td>纵向回缩率/%</td><td>3</td></tr><tr><td>壁厚偏差率/%</td><td>8</td><td>弯曲度/°</td><td>0.6</td></tr></table>

2.2力学性能 硬聚氯乙烯管材的力学性能典型值见表2.2。

表2-2  

<table><tr><td>性能</td><td>典型值</td></tr><tr><td>拉伸屈服应力/MPa</td><td>49</td></tr></table>

2.3 耐环境性能 硬聚氯乙烯管材的耐环境性能典型值见表2.3。

2.4 艺性能

2.4.1 可加工性 硬聚氯乙烯管材可以机械加工，如锯、车、钻等。  
2.4.2 可焊接性 硬聚氯乙烯管材可以用专用焊枪进行焊接加工。  
2.4.3 可连接性 硬聚氯乙烯管可以用粘接、螺纹连接、焊接及法兰连接方式进行连接。  
2.4.4 可成型性 硬聚氯乙烯管材可以用热成型方法进行弯曲加工。

表2-3  

<table><tr><td>性能</td><td>典型值</td></tr><tr><td>腐蚀度(g/m2)</td><td></td></tr><tr><td>28%~32%盐酸溶液</td><td>.</td></tr><tr><td>28%~32%硫酸溶液</td><td></td></tr><tr><td>38%~42%硝酸溶液</td><td>.</td></tr><tr><td>38%~42%氢氧化钠溶液</td><td>.</td></tr><tr><td>丙酮浸泡</td><td>无脱层,无碎裂</td></tr></table>

2.5 使用性能 硬聚氯乙烯管材的使用性能典型值见表2-4。

表24  

<table><tr><td>性能</td><td>试验条件</td><td>典型值</td></tr><tr><td>液压试验</td><td>压力6.7MPa,时间1h</td><td>无破裂,无渗漏</td></tr><tr><td>扁平</td><td></td><td>无裂纹,无破裂</td></tr></table>

# 3 使用工艺

3.1 硬聚乙烯管材热成型工艺条件 最低成型温度： $95\sim 125^{\circ}C$ ；最佳成型温度： $135\sim 180^{\circ}C$ ；模具温度： $40\sim 45^{\circ}C$ 。  
3.2硬聚氯乙烯管材焊接工艺条件 焊接温度（焊枪喷嘴温度）： $200\sim 250^{\circ}C$ ：焊条延伸率：15以内

# 4 其他

4.1 包装 管材可按规格用草绳（或其他材料）捆扎。每捆长度应一致，外径 $180 \mathrm{~mm}$ 以下的管材，每捆重量不应超过 $100 \mathrm{~kg}$ ；外径 $200 \mathrm{~mm}$ 以上的管材应单根包装。

4.2运输 管材在运输时不应受到剧烈的撞击、抛摔和日晒。  
4.3 贮存 管材应平放于温度不超过 $40^{\circ} \mathrm{C}$ 的库房内，堆放高度不得超过 $2 \mathrm{~m}$ ，远离热源应不小于 $1 \mathrm{~m}$ ，凡放在低于 $0^{\circ} \mathrm{C}$ 环境中的管材，使用前应在室温下放置一昼夜。

# 5 使用建议

选用，

# 参考文献

烟台塑料--厂，硬聚氯乙烯管材检验数据统计资料.1999

# 软聚氯乙烯压延薄膜

# 1 概述

软聚氯乙烯压延膜系将PVC树脂与增塑剂、稳定剂及其他助剂配合后，以压延成型方法制得

1.1 型号及名称 软聚氯乙烯压延薄膜，分为工业用、农业用、印花用等。  
1.2 基本组成 聚氯乙烯树脂、增塑剂、稳定剂、着色剂。  
1.3 材料标准 GB/T 3830-1994《软聚氯乙烯压延薄膜和片材》，外观见表11，黑点和杂质的累计许可量及分散度见表1-2，主要性能指标见表1-3

表11  

<table><tr><td rowspan="2">项目</td><td colspan="2">外观</td><td rowspan="2">项目</td><td colspan="2">外观</td></tr><tr><td>优等品、一等品</td><td>合格品</td><td>优等品、一等品</td><td>合格品</td></tr><tr><td>色泽</td><td>均匀</td><td>均匀</td><td>穿孔</td><td>不允许</td><td>不允许</td></tr><tr><td>花纹</td><td>清晰、均匀</td><td>清晰、均匀</td><td>永久性皱褶</td><td>不允许</td><td>不允许</td></tr><tr><td>发毛(包括冷疤)</td><td>不明显</td><td>轻微</td><td>卷端面错位mm</td><td>:20</td><td>:30</td></tr><tr><td>气泡</td><td>不明显</td><td>轻微</td><td>卷曲</td><td>平整</td><td>轻微不平整</td></tr><tr><td>喷霜</td><td>不明显</td><td>轻微</td><td></td><td></td><td></td></tr></table>

表12  

<table><tr><td rowspan="2">项 目</td><td colspan="6">指 标</td></tr><tr><td>工业用T</td><td>农业用优等品合格品</td><td>合格品优等品</td><td>合格品优等品</td><td>合格品优等品</td><td>合格品优等品</td></tr><tr><td>0.8mm以上的黑点、杂质</td><td colspan="2">不允许</td><td colspan="2">不允许</td><td colspan="2">不允许</td></tr><tr><td>0.3~0.8mm的黑点、杂质许可量/(个㎡)</td><td>35</td><td>16</td><td>25</td><td>35</td><td>25</td><td>...</td></tr><tr><td>0.3~0.8mm的黑点、杂质分散度</td><td>7</td><td>8</td><td>5</td><td>7</td><td>6</td><td>...</td></tr><tr><td>个100mm×100mm</td><td></td><td></td><td></td><td></td><td></td><td></td></tr></table>

图片摘要：该图主要展示 12。
![](images/b28143faec3392fd0248db50348d3f07c5c022ba11d5770fc92ee48d4e327803.jpg)  
表13

1.4 使用工艺说明书   
1.5 供应状态 软聚氯乙烯压延薄膜和片材厚度、宽度及允许偏差应符合表1-4。

表1-4  

<table><tr><td>规格</td><td>公称尺寸</td><td>允许偏差</td><td>规格</td><td>公称尺寸</td><td>1</td><td>允许偏差</td></tr><tr><td rowspan="5">厚度</td><td>0.100~0.190</td><td>±0.03</td><td>厚度</td><td>0.10~0.19</td><td></td><td></td></tr><tr><td>-</td><td>-</td><td>-</td><td>-</td><td>-</td><td>-</td></tr><tr><td>0.200~0.210</td><td>+0.05</td><td rowspan="2">宽度</td><td>100</td><td></td><td></td></tr><tr><td>-</td><td>-</td><td>-</td><td>-</td><td>-</td></tr><tr><td>0.25~0.30</td><td>-0.6</td><td>-</td><td>100</td><td></td><td></td></tr></table>

1.6 应用概况 软聚氯乙烯压延薄膜在航空工业]主要用于防潮、防水及包装材料  
1.7 研制和生产单位 北京市塑料厂、上海化工厂、上海塑料厂和晨光化工研究院二分厂

# 2 性能

2.1 物理及化学性能 软聚氯乙烯压延薄膜的物理及化学性能典型值见表2-1。

表21  

<table><tr><td rowspan="2">性能</td><td colspan="2">典型值</td><td colspan="2">性能</td><td colspan="2">典型值</td></tr><tr><td>工业用</td><td>农业用</td><td>印花用</td><td></td><td>1.业用</td><td>农业用</td></tr><tr><td>尺寸变化率%</td><td></td><td></td><td>(纵向)5.5 (横向)5.3</td><td>水抽出物2</td><td></td><td>0.8</td></tr><tr><td>加热损失率%</td><td></td><td>3.5</td><td>6.3</td><td>耐油性/h</td><td>3.5</td><td></td></tr></table>

2.2力学性能 软聚氯乙烯压延薄膜的力学性能典型值见表？？

表22  

<table><tr><td rowspan="3">性能</td><td colspan="6">典型值</td></tr><tr><td colspan="2">I 业用</td><td colspan="2">农业用</td><td colspan="2">印花用</td></tr><tr><td>纵向</td><td>横向</td><td>纵向</td><td>横向</td><td>纵向</td><td>横向</td></tr><tr><td>拉伸强度/MPa</td><td>23.1</td><td>23.0</td><td>21</td><td>21.0</td><td>18.9</td><td>5</td></tr><tr><td>断裂伸长率/%</td><td>273.6</td><td>284.0</td><td>28.4</td><td>205.0</td><td>205.0</td><td>1.0</td></tr><tr><td>低温伸长率/%</td><td>12.5</td><td>10.5</td><td>21.5</td><td>20.6</td><td>5.5</td><td>.</td></tr><tr><td>白角撕裂强度/(N/mm)</td><td>44.5</td><td>48.6</td><td>65.6</td><td>61.4</td><td>13.6</td><td>12.0</td></tr></table>

# 3 使用工艺

# 4 其他

4.1 包装薄膜(片)用硬塑料管或纸管做芯子，外面（包括端面）用牛皮纸或塑料薄膜包装。每张重量一般为 $20 - 60\mathrm{kg}$ 。  
4.2 运输 运输时应防止机械碰撞及日晒、雨淋。  
4.3 贮存薄膜(片)应保存于清洁、阴凉、干燥的库房内，应整齐横放，保持包装完整，距离热源不得少于 $1\mathrm{m}$ ，不得堆放过高。自生产之日起，贮存期限不超过一年。

# 5 使用建议

选用。

# 参考文献

1 北京市塑料二厂，理化检验数据统计资料.2000

# 氯化聚氯乙烯

# 1 概述

氯化聚氯乙烯（CPVC）树脂是由聚氯乙烯树脂氯化而制得的。聚氯乙烯的氯化可采用溶液、悬浮和固态氯化法。同普通聚氯乙烯相比，CPVC的耐热性、耐寒性、难燃性及耐化学腐蚀性好，热变形温度高，具有优良的电绝缘性能及介电性能。CPVC含氯量为 $61\% \sim 68\%$ ，随着含氯量的增加，熔体粘度增大，拉伸强度和弯曲强度提高，但脆性也增大。CPVC主要用于制造耐热与耐腐蚀管材、板材及化工、电器制品，可在 $-45 \sim 105^{\circ} \mathrm{C}$ 使用。

1.1 牌号及名称 氯化聚氯乙烯。  
1.2 基本组成 氯化聚氯乙烯树脂。  
1.3 材料标准 HG2002—1991《涂料用过氯乙烯树脂》，主要性能指标见表1-1。

表11  

<table><tr><td>性 能</td><td>等 品</td><td>合 格 品</td></tr><tr><td>外观</td><td colspan="2">白色或微带浅色之疏松细料或粉末(允许有不大于30mm的疏松块状物),无可见杂质</td></tr><tr><td>溶解时间/min≤</td><td>50</td><td>1.00</td></tr><tr><td>粘度(涂4粘度杯流经时间)/s</td><td>14.0~20.0</td><td>14.0~28.0</td></tr><tr><td>透明度/cm≥</td><td>15.0</td><td>9.0</td></tr><tr><td>色度(Pt-Co)/号≤</td><td>150</td><td>300</td></tr><tr><td>加热减量/%≤</td><td>1.20</td><td>1.30</td></tr><tr><td>氯/%</td><td colspan="2">61.0~65.0</td></tr><tr><td>灰分/%≤</td><td colspan="2">0.30</td></tr><tr><td>铁/%≤</td><td colspan="2">1.030</td></tr><tr><td>热稳定性/min≥</td><td colspan="2">20</td></tr></table>

# 1.4 使用工艺说明书

1.5 供应状态 白色或微带浅色的疏松细粒或粉末。  
1.6 应用概况 用于耐热、耐酸、耐碱板材和管材：电器系统防火、耐热的片材、薄膜、电缆绝缘材料；制造各种注塑零件，如电线槽、导体的防护壳、开关等电器结构零部件。  
1.7研制及生产单位安徽省化工研究院、潍坊化工厂等研制；锦西化工厂，北京化1海电化厂宜宾化工厂、上海天原化工厂等生产。  
1.8 鉴定级别及日期 1990年8月由化学工业部鉴定通过。

# 2 性能

# 2.1 物理及化学性能 CPVC的物理及化学性能典型值见表2-1。

表2-1  

<table><tr><td>性能</td><td>典型值</td></tr><tr><td>外观</td><td>白色粉末或颗粒</td></tr><tr><td>相对密度</td><td>1.18~1.58</td></tr><tr><td>吸水率/%</td><td>0.05</td></tr></table>

# 2.2 力学性能 CPVC 的力学性能典型值见表 2.2

表2-2  

<table><tr><td>性能</td><td>典型值</td><td>性能</td><td>典型值</td></tr><tr><td>拉伸强度,MPa</td><td></td><td>断裂伸长率%</td><td>50</td></tr><tr><td rowspan="2">20(100)</td><td>60~70</td><td rowspan="2">冲击强度(kJ/m-2)</td><td></td></tr><tr><td>18.6~19.0</td><td></td></tr><tr><td>弯曲强度,MPa</td><td>116~125</td><td>20(</td><td>1~10</td></tr><tr><td>弯曲弹性模量/MPa</td><td>3620</td><td>-20(</td><td>25~60</td></tr></table>

# 3 使用工艺

CPVC可用挤出、注塑、压延等成型方法加工，加工温度较PVC约高 $10\mathrm{C}$ ，其他成型1艺参数见表4：

表31  

<table><tr><td colspan="3">工艺条件</td><td>指标</td></tr><tr><td rowspan="4">干燥</td><td rowspan="2">粒料</td><td>干燥温度/℃</td><td>80~90</td></tr><tr><td>干燥时间/h</td><td>2~3</td></tr><tr><td rowspan="2">粉料</td><td>干燥温度/℃</td><td>8</td></tr><tr><td>干燥时间/h</td><td>2</td></tr><tr><td rowspan="6">挤塑</td><td rowspan="3">粒料</td><td colspan="2">向向转动双螺杆挤塑机</td></tr><tr><td>模头料温/℃</td><td>200</td></tr><tr><td>螺杆转速/(r/min)</td><td>17</td></tr><tr><td rowspan="3">粉料</td><td colspan="2">反向转动双螺杆挤塑机</td></tr><tr><td>模头料温/℃</td><td>196</td></tr><tr><td>螺杆转速/(r/min)</td><td>19</td></tr><tr><td rowspan="2">注塑</td><td colspan="2">模具温度/℃</td><td>90~100</td></tr><tr><td colspan="2">螺杆转速</td><td>低速</td></tr></table>

# 4 其他

4.1包装 CPVC树脂用内衬塑料薄膜袋的编织袋包装，每袋净重 $15\mathrm{kg}$ 或 $25\mathrm{kg}$   
4.2 运输 CPVC 树脂必须用带篷交通工具运输，防止雨淋和受潮，搬运中应轻装轻卸，防止包装破损。  
4.3 贮存 CPVC 树脂应贮存在干燥、洁净的库房内，以防日晒或受潮。

# 5 使用建议

选用

# 参考文献

1 区英鸿主编．塑料手册．北京：兵器工业出版社，1991

# 氯乙烯-乙酸乙烯酯共聚物

# 1 概述

氯乙烯-乙酸乙烯酯共聚物（VC/VAC）系由氯乙烯、乙酸乙烯酯经溶液法、悬浮法制造而成。其中，乙酸乙烯酯的质量分数为 $3\% \sim 40\%$ 。VC/VAC的流动性好，硬制品的加上温度比PVC低。随着乙酸乙烯酯含量的增加，VC/VAC的耐介质、耐化学药品性变差，拉伸强度及弯曲强度比PVC高，尺寸稳定性和柔韧性好。用于制造塑料地板、管材、板材及吹塑薄膜等。

1.1 型号及名称VC/VAC的型号及名称见表1-1

表1-1  

<table><tr><td>型号</td><td>名称</td><td>主要用途</td><td>型号</td><td>名称</td><td>主要用途</td></tr><tr><td>LC5/2</td><td rowspan="2">氯乙烯-</td><td rowspan="2">薄膜、与丁腈橡胶共混制作纺织用皮辊</td><td>LC-1</td><td rowspan="2">氯乙烯</td><td>密纹唱片、玩具、抽丝涂料</td></tr><tr><td>LC7/3</td><td>LC-2</td><td>吹塑薄膜、磁带粘结剂</td></tr><tr><td>LC13/2</td><td rowspan="3">乙酸乙烯酯共聚物</td><td rowspan="3">印刷板、塑料印花、清漆粘合剂</td><td>LC-3</td><td rowspan="2">乙酸乙烯酯共聚物</td><td>塑料地板、纺织器件</td></tr><tr><td>LC13/3</td><td>LC-1</td><td>管材、板材、轻制品等</td></tr><tr><td>LC13/4</td><td></td><td></td><td></td></tr></table>

1.2 基本组成 氯乙烯-乙酸乙烯酯共聚物、

1.3 材料标准

L52,LC5/3,LC13/2,LC13/3,LC13/4：上海太原化工厂企业标准HcQ/HG11170-1986氯乙烯乙酸乙烯酯共聚物》

LC-1、LC-2、LC-3、LC4：北京化工股份有限公司企业标准Q/H02005-1995《氯乙烯乙酸乙烯酯共聚物》

徐州电化厂企业标准《氯乙烯乙酸乙烯酯共聚物》

VC/VAC的主要性能指标见表12。

表1-2  

<table><tr><td rowspan="2" colspan="2">性能</td><td colspan="8">HuQ/HG11-170 1986</td></tr><tr><td colspan="2">LC5.2</td><td colspan="2">LC5.3</td><td colspan="2">LC13.2</td><td>LC13.5</td><td>L4 L5</td></tr><tr><td colspan="2">外观</td><td colspan="2"></td><td colspan="2"></td><td colspan="2"></td><td></td><td></td></tr><tr><td colspan="2">粘数/(ml·g)</td><td colspan="2"></td><td colspan="2"></td><td colspan="2"></td><td></td><td></td></tr><tr><td colspan="2">绝对粘度(Pa·s)</td><td colspan="2">1.80&lt;10-3~2.10×10-1</td><td colspan="2">1.50×10-3~1.80×10-1</td><td colspan="2">1.70×10-3~1.90×10-1</td><td colspan="2">1.50×10-3~1.70×10-1</td></tr><tr><td colspan="2">乙酸乙烯酯/%</td><td colspan="2">5.5±1.5</td><td colspan="2">5.5±1.5</td><td colspan="2">1.1~2</td><td colspan="2">11.2</td></tr><tr><td colspan="2">水分及挥发物/%≤</td><td colspan="2">1</td><td colspan="2">1</td><td colspan="2">1.2</td><td colspan="2">1.2</td></tr><tr><td colspan="2">杂质粒子数/(个/100g)≤</td><td colspan="2"></td><td colspan="2"></td><td colspan="2"></td><td></td><td></td></tr><tr><td colspan="2">筛余物(μm)≤</td><td colspan="2"></td><td colspan="2"></td><td colspan="2"></td><td></td><td></td></tr><tr><td colspan="2">0.45mm筛孔≤</td><td colspan="2"></td><td colspan="2"></td><td colspan="2"></td><td></td><td></td></tr><tr><td colspan="2">过筛率(0.45mm筛孔)/%≥</td><td colspan="2">99.0</td><td colspan="2">99.0</td><td colspan="2">99.0</td><td colspan="2">99.0</td></tr><tr><td rowspan="3" colspan="2">性能</td><td colspan="8">Q&#x27;H0.2005 1905 徐州电化炉标</td></tr><tr><td colspan="2">LC-1</td><td colspan="2">LC2</td><td colspan="2">LC3</td><td rowspan="2">LC4</td><td rowspan="2">一级品 级品</td></tr><tr><td>一等品</td><td>合格品</td><td>一等品</td><td>合格品</td><td>一等品</td><td>合格品</td></tr><tr><td colspan="2">外观</td><td></td><td></td><td></td><td></td><td></td><td></td><td rowspan="2" colspan="2">白色或淡蓝色粉末</td></tr><tr><td colspan="2">粘数/(mL/g)</td><td>55~65</td><td>54~73</td><td colspan="2">75~87</td><td>106~116</td><td>126~145</td></tr><tr><td colspan="2">绝对粘度/(Pa·s)</td><td></td><td></td><td colspan="2"></td><td></td><td></td><td colspan="2">1.70×10-17~7~10</td></tr><tr><td colspan="2">乙酸乙烯酯/%</td><td>13.0~15.0</td><td>11.0~16.0</td><td colspan="2">9.5~10.5</td><td>10.0~15.0</td><td>2.0~8.0</td><td>3.5</td><td></td></tr><tr><td colspan="2">水分及挥发物/%≤</td><td>1.0</td><td>1.5</td><td colspan="2">1.0</td><td>1.5</td><td>1.5</td><td>0.5</td><td></td></tr><tr><td colspan="2">杂质粒子数/(个/100g)≤</td><td>40</td><td>80</td><td>40</td><td>80</td><td>80</td><td>80</td><td>40</td><td></td></tr><tr><td rowspan="2">筛余物%</td><td>417 μm≤</td><td></td><td></td><td></td><td></td><td></td><td></td><td>0.2</td><td></td></tr><tr><td>0.45 mm筛孔≤</td><td>0.05</td><td>0.5</td><td>0.05</td><td>0.3</td><td>0.3</td><td>0.3</td><td>0.3</td><td></td></tr><tr><td colspan="2">过筛率(0.45mm筛孔)%≥</td><td>...</td><td></td><td></td><td></td><td></td><td></td><td></td><td></td></tr></table>

1.4 使用工艺说明书   
1.5 供应状态 白色或淡蓝色粉末。  
1.6 应用概况 用于制造塑料地板，硬质板材、管材、吹塑薄膜，各种注塑零件。  
1.7 研制及生产单位 上海天原化工厂、徐州电化厂、北京化二股份有限公司、杭州电化等研制并生产。

# 2 性能

2.1物理及化学性能VC/VAC的物理及化学性能典型值见表2-1，

表21  

<table><tr><td rowspan="2">性能</td><td colspan="2">典型值</td></tr><tr><td>3%乙酸乙烯酯</td><td>15%乙酸乙烯酯</td></tr><tr><td>热变形温度(0.45MPa),℃</td><td>19.4</td><td>13.9</td></tr></table>

2.2力学性能VC/VAC的力学性能典型值见表2-2。

表2-2  

<table><tr><td rowspan="2">性能</td><td colspan="2">典型值</td></tr><tr><td>3%乙酸乙烯酯</td><td>15%乙酸乙烯酯</td></tr><tr><td>拉伸强度/MPa</td><td>56.5~57.7</td><td>58.6~60.6</td></tr><tr><td>弯曲强度/MPa</td><td>88.2~90.0</td><td>84.1~86.0</td></tr><tr><td>悬臂梁冲击强度(缺1)/(kJ/m²)</td><td>3.53</td><td>1.09</td></tr><tr><td>洛氏硬度(M)</td><td>60</td><td>50</td></tr></table>

2.3 耐环境性能  
2.4 工艺性能  
2.5 使用性能 VC/VAC 的使用性能典型值见表 23。

表2-3  

<table><tr><td>性能</td><td colspan="2">典型值</td></tr><tr><td></td><td>3%乙酸乙烯酯</td><td>15%乙酸乙烯酯</td></tr><tr><td>磨耗(2000次)/%</td><td>0.02</td><td>0.13</td></tr></table>

# 3 使用工艺

可用挤塑、注塑、压延和吹塑等成型方法加工。与加工分子量相同的聚氯乙烯相比，加工温度较低，速度快，周期短。

# 4 其他

4.1 包装VC/VAC树脂用聚氯乙烯薄膜袋，外套牛皮纸袋包装，每袋净重 $25\mathrm{kg}$   
4.2 运输 运输过程中，应防止日晒、雨淋，搬运时应轻装轻卸，防止包装破损。  
4.3 贮存VC/VAC树脂贮存于干燥、通风、阴凉的库房内，远离火种、热源，防止受潮。

# 5 使用建议

选用

# 参考文献

区英鸿主编．塑料手册．北京：兵器工业出版社，1991

# 高分子量聚氯乙烯

# 1 概述

高分子量聚氯乙烯（HPVC）树脂是由氯乙烯经悬浮法聚合而成，聚合度一般为 $2000 \sim 1000$ 。聚合度为 $500 \sim 1500$ 的通用型聚氯乙烯相比，HPVC 的伸长率高，拉伸强度等力学性能较好，具有优异的耐候性、耐寒性、耐热性及耐磨性。用于制造电线电缆、软管、薄膜等。

11 型号及名称 HPVC 的型号及名称见表 1-1。

12 基本组成 聚氯乙烯树脂。

1.3 材料标准

HP-3、HP-4、HP-5：北京化工二厂企业标准Q·H02003 1994《悬浮法高聚合度聚氯乙烯树脂，主要性能指标见表12。

高文化工厂企业标准Q/HH03-1991《高分子量聚氯乙烯树脂》，主要性能指标见表12。

表1-1  

<table><tr><td>型号</td><td>名称</td><td>级别</td><td>型号</td><td>名称</td><td>级别</td></tr><tr><td rowspan="2">HP3</td><td rowspan="3">高分子量聚氯乙烯</td><td>等品</td><td rowspan="3">HP4</td><td rowspan="3">高分子量聚氯乙烯</td><td>合格品</td></tr><tr><td>合格品</td><td>合格品</td></tr><tr><td>HP5</td><td>等品</td><td>合格品</td></tr></table>

表12  

<table><tr><td rowspan="2" colspan="2">性能</td><td colspan="5">Q/H02603-1894</td><td colspan="3">Q/HH03-1994</td></tr><tr><td colspan="2">HP 5</td><td colspan="2">HP 4</td><td colspan="2">HP 5</td><td>级A</td><td>一级B</td></tr><tr><td></td><td></td><td>等品</td><td>合格品</td><td>等品</td><td>合格品</td><td>等品</td><td>合格品</td><td></td><td></td></tr><tr><td colspan="2">粘数/(mL·g)</td><td colspan="2">196~210</td><td colspan="2">185~195</td><td colspan="2">175~184</td><td colspan="2">186~200</td></tr><tr><td>表观密度/(g·mL)</td><td>≥</td><td>0.40</td><td>0.38</td><td>0.10</td><td>0.38</td><td>0.10</td><td>0.38</td><td>0.19</td><td>0.12</td></tr><tr><td>100g树脂增塑剂吸收量/g</td><td>≥</td><td>30</td><td></td><td>30</td><td></td><td>29</td><td></td><td>30</td><td>8</td></tr><tr><td>挥发物(包括水)/%</td><td>≤</td><td>0.40</td><td>0.50</td><td>0.40</td><td>0.50</td><td>0.40</td><td>0.50</td><td>0.40</td><td>0.10</td></tr><tr><td rowspan="2">“鱼眼”数</td><td>个/100cm2≤</td><td>10</td><td></td><td>40</td><td></td><td>10</td><td></td><td></td><td></td></tr><tr><td>个/1000cm2≤</td><td></td><td></td><td></td><td></td><td></td><td></td><td>10</td><td></td></tr><tr><td>白度/%</td><td>≥</td><td>74</td><td>---</td><td>74</td><td>---</td><td>74</td><td></td><td>90</td><td>90</td></tr><tr><td colspan="2">水萃取液电导率/(1/(Ω·m)) ≤</td><td>5×10-4</td><td></td><td>5×10-4</td><td></td><td>5×10-4</td><td></td><td>3×10-4</td><td></td></tr><tr><td colspan="2">杂质粒子数/(个/100g) ≤</td><td>30</td><td>130</td><td>30</td><td>130</td><td>30</td><td>130</td><td></td><td></td></tr><tr><td colspan="2">黑点/黑黄点总数/(个/100g) ≤</td><td></td><td></td><td></td><td></td><td></td><td></td><td>10.30</td><td>10.30</td></tr><tr><td rowspan="2">筛余物%</td><td>0.25mm筛孔≤</td><td>2.0</td><td>8.0</td><td>2.0</td><td>8.0</td><td>2.0</td><td>8.0</td><td></td><td></td></tr><tr><td>0.963mm筛孔≥</td><td>80</td><td></td><td>80</td><td></td><td>80</td><td></td><td></td><td></td></tr><tr><td rowspan="2">过筛率%</td><td>0.25mm筛孔≥</td><td></td><td></td><td></td><td></td><td></td><td></td><td>98.4</td><td>98.0</td></tr><tr><td>0.963mm筛孔≤</td><td></td><td></td><td></td><td></td><td></td><td></td><td>10.4</td><td>10.0</td></tr></table>

1.4 使用工艺说明书   
1.5 供应状态 HP3、HP4、HP5为白色粉末。  
1.6 应用概况 用于制造耐热、耐寒电线电缆、高级人造革、高强度薄膜、密封材料、软管等  
1.7 研制及生产单位 北京化工二厂、富文化工厂等研制并生产。

1.8 鉴定级别及日期 1991年由化学工业部鉴定通过。

# 2 性能

2.1 物理及化学性能 高分子量聚氯乙烯的物理及化学性能见表2-1

表2-1  

<table><tr><td>性能</td><td>典型值</td><td>性能</td><td>典型值</td></tr><tr><td>脆化温度/(°C)</td><td>46</td><td>热失重/%</td><td>2.1</td></tr><tr><td>热变形/%</td><td>17</td><td>体积电阻率/(Ω·cm)</td><td>1.18×10-4</td></tr></table>

2.2力学性能 高分子量聚氯乙烯的力学性能见表2-2。  
2.3 耐环境性能 高分子量聚氯乙烯的耐油减量为 $6.1\%$   
2.4工艺性能高分子量聚氯乙烯塑料制品收缩率为 $3\%$   
2.5 使用性能 高分子量聚氯乙烯的耐磨耗性能为 $0.05\mathrm{cm}^3 /1.61\mathrm{km}^{-1}$ 。

表2-2  

<table><tr><td>性能</td><td>典型值</td><td>性能</td><td>典型值</td></tr><tr><td>扯断强度/MPa</td><td>17.2</td><td>冲击回弹强度/%</td><td>17</td></tr><tr><td>扯断伸长率/%</td><td>392</td><td>压缩永久变形/%</td><td>59</td></tr><tr><td>抗撕强度/(kN/m)</td><td>44</td><td>硬度(邵尔A型)</td><td>66</td></tr></table>

# 3 使用工艺

HPVC 树脂可用挤塑、注塑、压延和压制等方法成型加工，加工温度比普通聚氯乙烯高 $5 \sim 10^{\circ} \mathrm{C}$ 。挤塑成型的主要工艺参数见表31。

表3-1  

<table><tr><td colspan="2">工艺条件</td><td>工艺参数</td><td colspan="2">工艺条件</td><td>工艺参数</td></tr><tr><td>螺杆长径比</td><td></td><td>25</td><td rowspan="2">料筒温度/(°C)</td><td>三段</td><td>130~140</td></tr><tr><td rowspan="2">料筒温度/(°C)</td><td>一段(进料段)</td><td>80~100</td><td>四段</td><td>140~150</td></tr><tr><td>二段</td><td>100~120</td><td colspan="2">机头温度/(°C)</td><td>160</td></tr></table>

# 4 其他

4.1包装HPVC树脂用内衬聚乙烯薄膜的聚酰胺编织袋包装，每袋重量 $50\mathrm{kg}$   
4.2运输HPVC树脂必须用洁净有篷的交通工具运输，防止雨淋，按非危险品运输。  
4.3 贮存 HPVC 树脂应存放在干燥通风的仓库内，以批为单位分开存放，不得露天堆放，防止日晒和受潮。

# 5 使用建议

选用。

# 参考文献

[北京化工二厂.P2500系列高聚合度聚氯乙烯树脂性能与使用.2000]

# 氯乙烯-偏氯乙烯共聚物

# 1 概述

氯乙烯偏氯乙烯共聚物（VC/VDC）是由氯乙烯和偏氯乙烯通过乳液法共聚而成，该树脂制品的水、气透过率小，耐油，耐化学药品，耐介质及透光性好，难燃。薄膜制品的收缩率大，主要用作制造包装薄膜、主塑零件、板材、管材等。

1.1 型号及名称 氯乙烯偏氟乙烯共聚物  
1.2 基本组成 氯乙烯-偏氯乙烯共聚物，  
1.3 材料标准 上海天原化工厂暂行企业标准《氯乙烯-偏氯乙烯共聚乳液法》，主要性能指标见表！  
1.4 使用工艺说明书   
1.5 供应状态 白色粉末或白色乳状物

表1-1  

<table><tr><td colspan="2">性能</td><td>一级品</td><td>二级品</td><td colspan="2">性能</td><td>一级品</td><td>二级品</td></tr><tr><td>外观</td><td></td><td>白色乳状物</td><td>白色乳状物</td><td>氯气</td><td></td><td>60</td><td></td></tr><tr><td>固体%</td><td>≥</td><td>40</td><td>36</td><td>表面张力(J·cm-2)</td><td></td><td>1.10*</td><td>1.1</td></tr></table>

1.6 应用概况 用于制造包装薄膜、热收缩薄膜，用于食品、药品及军械武器的包装，制造板材、管材及各种注塑零件。  
1.7研制及生产单位 锦西化工研究院、上海天原化工厂研制并生产

# 2 性能

2.1 物理及化学性能 VC/VDC 的物理及化学性能典型值见表 2.1。

表21  

<table><tr><td>性能</td><td>典型值</td><td>性能</td><td>典型值</td></tr><tr><td>相对密度</td><td>1.68~1.75</td><td>比热容/(kJ(kg·K))</td><td>1.26</td></tr><tr><td>吸水率%</td><td>&lt;0.1</td><td>热分解温度(</td><td>170~200</td></tr><tr><td>热导率(W/(m·K))</td><td>0.105~0.147</td><td>体积电阻率(Ω·m)</td><td>10-2~10</td></tr><tr><td>线膨胀系数/K</td><td>1.75×10-1</td><td>介电强度(MV/m)</td><td>16~20</td></tr><tr><td>脆化温度(</td><td>-10</td><td>介电常数</td><td>3~</td></tr><tr><td>软化温度(</td><td>100~130</td><td>功率因素</td><td>1.03~1.1</td></tr><tr><td>熔体温度</td><td>140</td><td></td><td></td></tr></table>

2.2 力学性能VC/VDC的力学性能典型值见表2-2

表22  

<table><tr><td>性能</td><td>典型值</td><td>性能</td><td>典型值</td></tr><tr><td>拉伸强度/MPa</td><td>35~69</td><td>压缩强度/MPa</td><td>60</td></tr><tr><td>伸长率/%</td><td>10~20</td><td>弯曲强度/MPa</td><td>100~120</td></tr><tr><td>冲击强度(kJ/m²)</td><td>100~150</td><td>洛氏硬度M</td><td>50~65</td></tr></table>

2.3 耐环境性能  
2.4 1.艺性能  
2.5 使用性能 VC/VDC 对棉布的动摩擦系数为 0.24。

# 3 使用工艺

VC/VDC共聚物可用挤塑、吹塑、注塑等成型方法加工

# 4 其他

4.1 包装 VC/VDC 共聚物用清洁、干燥的塑料桶包装，每桶净重 $50 \mathrm{~kg}$ 。  
4.2 贮存VC/VDC共聚物应贮存于阴凉、干燥、通风的库房中，远离火种、热源，防潮、防止日光曝晒。  
4.3 运输 VC/VDC 共聚物必须用有篷的交通工具运输，搬运时轻装轻卸，防止包装破损。

# 5 使用建议

选用。

# 参考文献

1 区英鸿主编. 塑料手册. 北京: 兵器工业出版社. 1991

# 通用聚苯乙烯及制品

# 1 概述

通用聚苯乙烯(PS)是苯乙烯经本体或悬浮法聚合制得的均聚物。可采用注塑、挤塑、吹塑、发泡等方法成型，能机械加工和粘合。PS硬而刚，化学稳定性和介电性能良好，着色性佳，易于成型。但性脆，耐热性低，耐油、耐磨性差，不耐沸水。只能在低负荷下使用。用作各种仪表外壳，汽车灯罩，光学、电讯零件及生活用品等。

1.1 型号及名称 PS 树脂及其制品的型号与名称见表 1。

表1-1  

<table><tr><td colspan="2">型号</td><td>名称</td><td>用途</td></tr><tr><td rowspan="7">聚苯乙烯树脂</td><td>PS GN,095-03</td><td></td><td></td></tr><tr><td>PS GN,095-06</td><td>通用级聚苯乙烯</td><td></td></tr><tr><td>PS-GN,085-03</td><td></td><td>仪表外壳、电讯和电器零件、光学零件、电绝缘制品、绝热保温材料及--般工业用品</td></tr><tr><td>PS-GN,085-06</td><td></td><td></td></tr><tr><td>B-3</td><td>专用高性能聚苯乙烯</td><td></td></tr><tr><td>B-4</td><td></td><td></td></tr><tr><td>B-5</td><td></td><td></td></tr><tr><td rowspan="4">聚苯乙烯制品</td><td>1711</td><td>聚苯乙烯板</td><td rowspan="4">各种高频设备的零部件、各种绝缘支承材料及高频设备的绝缘零件、精密电容器绝缘介质、高频通讯电缆绝缘、双连可变电容器的绝缘介质等</td></tr><tr><td>1712</td><td>聚苯乙烯棒</td></tr><tr><td>1714-1</td><td>聚苯乙烯薄膜</td></tr><tr><td>1714-2</td><td>消静电聚苯乙烯薄膜</td></tr></table>

1.2 基本组成 PS 树脂, 抗静电剂。

1.3 材料标准

1.3.1 PS树脂标准

GB/T12671-1990《聚苯乙烯树脂》，主要性能指标见表12。

北京燕山石油化工公司企业标准Q/SH001.02.007 1991《聚苯乙烯树脂》

兰州化学工业公司合成橡胶厂企业标准LXJT001 1998《聚苯乙烯树脂》，主要性能指标见表1.3。

表1-2  

<table><tr><td rowspan="2" colspan="2">性能</td><td colspan="3">PS-GN,095 03</td><td colspan="3">PS-GN,095 06</td><td colspan="3">PS-GN,085 03</td><td colspan="3">PS-GN,065 07</td></tr><tr><td>优级</td><td>一级</td><td>合格</td><td>优级</td><td>一级</td><td>合格</td><td>优级</td><td>一级</td><td>合格</td><td>优级</td><td>一级</td><td>合格</td></tr><tr><td rowspan="2">清洁度</td><td>杂质/(个/100g)≤</td><td>1</td><td>3</td><td>6</td><td>1</td><td>3</td><td>6</td><td>1</td><td>3</td><td>6</td><td>1</td><td>3</td><td>6</td></tr><tr><td>色粒/(个/100g)≤</td><td>1</td><td>3</td><td>6</td><td>1</td><td>3</td><td>6</td><td>1</td><td>3</td><td>6</td><td>1</td><td>3</td><td>6</td></tr><tr><td colspan="2">软化点(维卡)/(°C)≥</td><td>97.0</td><td>94.0</td><td>91.0</td><td>96.0</td><td>93.0</td><td>90.0</td><td>88.0</td><td>85.0</td><td>82.0</td><td>85.0</td><td>82.0</td><td>9</td></tr><tr><td colspan="2">熔体流动速率(g/10min)</td><td colspan="3">1.5~4.0</td><td colspan="3">4.0~7.0</td><td colspan="3">1.5~4.0</td><td colspan="3">4.0~7.0</td></tr><tr><td colspan="2">透光率/%≥</td><td colspan="6">85</td><td colspan="6">87</td></tr><tr><td colspan="2">弯曲强度,MPa≥</td><td>88.0</td><td>86.0</td><td>84.0</td><td>85.0</td><td>84.0</td><td>82.0</td><td>83.0</td><td>80.0</td><td>78.0</td><td>82.0</td><td>80.0</td><td>78.0</td></tr><tr><td colspan="2">悬臂梁冲击强度/(J/m)≥</td><td colspan="6">10</td><td colspan="6">10</td></tr></table>

续表1-2   

<table><tr><td rowspan="2">性能</td><td colspan="3">PS GN-095 03</td><td colspan="3">PS-GN,095-06</td><td colspan="3">PS-GN,085-03</td><td colspan="3">PS GN,085-06</td></tr><tr><td>优级</td><td>一级</td><td>合格</td><td>优级</td><td>一级</td><td>合格</td><td>优级</td><td>一级</td><td>合格</td><td>优级</td><td>一级</td><td>合格</td></tr><tr><td>介电常数(10^6 Hz) ≤</td><td colspan="6">2.6</td><td colspan="6">2.6</td></tr><tr><td>介质损耗角正切(10^6 Hz) ≤</td><td colspan="3">4.5×10^-4</td><td colspan="3">5.0×10^-4</td><td colspan="3">4.0×10^-4</td><td colspan="3">4.5×10^-4</td></tr></table>

表1-3  

<table><tr><td>性能</td><td>B-3</td><td>B-4</td><td>B-5</td></tr><tr><td>清洁度(杂质)/(个/100g) ≤</td><td>12</td><td>12</td><td>12</td></tr><tr><td>软化点(维卡)/℃ ≥</td><td>92.0</td><td>95.0</td><td>97.0</td></tr><tr><td>熔体流动速率/(g/10min)</td><td>4.0~7.5</td><td>2.0~4.5</td><td>1.5~3.5</td></tr><tr><td>透光率/% ≥</td><td>89</td><td>89</td><td>89</td></tr><tr><td>弯曲强度/MPa ≥</td><td>75.0</td><td>80.0</td><td>85.0</td></tr><tr><td>悬臂梁冲击强度/(J/m) ≥</td><td>8</td><td>12</td><td>16</td></tr><tr><td>介电常数(10-6Hz) ≤</td><td>2.6</td><td>2.6</td><td>2.6</td></tr><tr><td>介质损耗角正切(10-6Hz) ≤</td><td>4.5×10-6</td><td>4.5×10-6</td><td>4.5×10-6</td></tr></table>

# 1.3.2 PS制品标准

晨光化工研究院企业标准Q/CG-302-1983《聚苯乙烯板》;Q/CG-304-1983《聚苯乙烯棒》:QCG-316--1983《聚苯乙烯薄膜》;Q/CG-317--1983《消静电聚苯乙烯》。主要性能指标见表1-1。

表1-4  

<table><tr><td colspan="2">性能</td><td>1711</td><td>1712</td><td>1711+1</td><td>17112</td></tr><tr><td colspan="2">外观</td><td>塑化均匀,表面平整光滑,无裂纹及杂质。无色至微黄色透明状</td><td>无色或微黄色透明状,表面光滑,平直、圆整,允许有轻微皱纹</td><td>平整光洁,无色透明。表面无小孔、污垢及机械损伤。膜内不得含有杂质,特别是金属杂质</td><td>表面平整光洁,微褐色膜面无小孔、污垢及机械损伤,膜内无金属杂质及其他杂质</td></tr><tr><td colspan="2">热收缩率(90(±2℃)/% ≤)</td><td></td><td></td><td>[5]</td><td></td></tr><tr><td colspan="2">马丁温度(°C) ≥</td><td>70</td><td>70</td><td></td><td></td></tr><tr><td colspan="2">拉伸强度/MPa ≥</td><td>-</td><td></td><td>49.0</td><td>49.0</td></tr><tr><td colspan="2">冲击强度/(kJ/m²) ≥</td><td>5</td><td>5</td><td></td><td></td></tr><tr><td colspan="2">体积电阻率/(Ω·m) ≥</td><td></td><td></td><td>1×10^11</td><td>1×10^11</td></tr><tr><td colspan="2">介电强度/(MV/m) ≥</td><td>-</td><td></td><td>100</td><td>100</td></tr><tr><td colspan="2">介电常数(1 MHz)</td><td></td><td></td><td>2.30×2.75</td><td>2.20×2.75</td></tr><tr><td colspan="2">介质损耗角正切(1 MHz) ≤</td><td>2×10^-6</td><td>2×10</td><td>1×10^-11</td><td>6×10^-11</td></tr></table>

# 1.4 使用工艺说明书

1.5 供应状态 PS 树脂: 透明珠状体或圆柱状颗粒。粒子的尺寸在任意方向上为 $2 \sim 5 \mathrm{~mm}$ , 无机械杂质; 1711 PS 板: 厚度 $2 \sim 30 \mathrm{~mm}$ ; 1712 PS 棒: 直径 $10 \sim 45 \mathrm{~mm}$ ; 17141 PS 薄膜: 厚度 $0.01 \sim 0.10 \mathrm{~mm}$ ; 1714-2 PS 消静电薄膜: 厚度 $0.03 \sim 0.05 \mathrm{~mm}$ 。  
1.6 应用概况 通用级聚苯乙烯及其制品已用于制作各种仪表外壳、高频设备的零部件、电绝缘支承及电气绝缘材料。  
1.7 研制及生产单位 北京燕山石油化[总公司化厂、兰州化学工业公司合成橡胶厂、上海石油化工公司化工厂、晨光化工研究院等研制并生产。  
1.8 鉴定级别及日期 悬浮法PS树脂：1977年由化学工业部鉴定通过；本体法PS树脂：1980年

由化学工业部鉴定通过；PS制品：1983年由晨光化L研究院组织鉴定通过。

# 2 性能

2.1 物理及化学性能 PS树脂物理性能典型值见表？-1。  
2.2 力学性能 PS 树脂力学性能典型值见表 2-1。

表2-1  

<table><tr><td>性能</td><td>666D</td><td>685</td><td>634</td><td>186</td><td>17</td></tr><tr><td>注塑片外观</td><td>透明</td><td>透明</td><td>透明</td><td>-</td><td>-</td></tr><tr><td>熔体流动速率(g/10 min)</td><td>8.0</td><td>2.5</td><td>3.5</td><td>2.5</td><td>7.0</td></tr><tr><td>软化点(维卡)C</td><td>97</td><td>105</td><td>101</td><td>100</td><td>92</td></tr><tr><td>残留单体%</td><td>0.05</td><td>0.07</td><td>0.05</td><td>0.05</td><td>0.07</td></tr><tr><td>10%溶液粘度×(10-3Pa·s)</td><td>20.0</td><td>5</td><td>23</td><td></td><td></td></tr><tr><td>拉伸屈服强度/MPa</td><td>-</td><td></td><td></td><td>18</td><td>24</td></tr><tr><td>伸长率/%</td><td></td><td></td><td></td><td>35</td><td>37</td></tr><tr><td>悬臂梁冲击强度/(J/m)</td><td></td><td></td><td></td><td>75</td><td>80</td></tr></table>

# 2.3 耐环境性能

2-4 I艺性能 通用型PS树脂的成型收缩率约为 $0.6\% \sim 0.8\%$

# 3 使用工艺

3.1 成型工艺 通用型PS树脂的注塑和挤塑成型工艺见表31.

表3-1  

<table><tr><td>工艺过程</td><td>1. 艺条件</td></tr><tr><td>干燥</td><td>温度:55~70℃;时间:1~2h</td></tr><tr><td>注塑成型</td><td>注塑温度:170~220℃;注射压力:68~200MPa;模具温度:60~80℃压缩比:1.6~4.0;后处理:70℃,2~1h</td></tr><tr><td>挤塑成型</td><td>螺杆长径比:17~21;挤出温度:180~200℃</td></tr></table>

3.2加工工艺PS塑料加工性、尺寸稳定性好、可用注塑、挤塑、吹塑、发泡热成型各种制件，也可进行钻、锯等机械加工。能用电阻丝切割或用溶剂如苯、苯乙烯粘合。表面易于着色、印刷和金属镀覆

# 4 其他

4.1包装PS树脂用内衬聚乙烯薄膜袋的塑料编织袋或其他合适的包装袋包装。  
4.2 运输 PS 树脂为非危险品。在装卸过程中严禁使用铁钩等锐利工具。运输时不得在阳光下曝晒或雨淋，不得与砂土、碎金属、煤炭等混装运，更不可与有毒及腐蚀性或易燃物混装。  
4.3 贮存 PS 树脂及制品应存放在通风、干燥的仓库内，应远离火源。防止阳光直射，不得在露天堆放。

# 5 使用建议

选用。

# 参考文献

# 高抗冲击聚苯乙烯

# 1 概述

高抗冲击聚苯乙烯由本体悬浮聚合法或本体聚合法将苯乙烯与丁二烯或丁苯橡胶接枝共聚制得若再加入阻燃剂、稳定剂等添加剂进行共混、塑炼、挤出可得阻燃高抗冲击聚苯乙烯。

高抗冲击聚苯乙烯具有较高的韧性和抗冲击性，优良的着色性、成型加工性和电绝缘性。但拉伸强度、硬度、透光度、耐光及热稳定性较通用级聚苯乙烯有所下降。可用注塑、挤塑等成型方法制得各种制品，也可用机械加工方法进行二次加工。已用作家用电器外壳、内衬材料、电器、仪表、汽车及医疗器械零部件。

1.1 型号及名称 高抗冲击聚苯乙烯的型号及名称见表1-1。

表1-1  

<table><tr><td>型号</td><td>名称</td><td>生产厂家</td></tr><tr><td>492J</td><td>高抗冲击聚苯乙烯</td><td>北京燕山石油化工总公司</td></tr><tr><td>SB141(1)1</td><td>标准级高抗冲击聚苯乙烯</td><td></td></tr><tr><td>SB213(1)2</td><td>板材级高抗冲击聚苯乙烯</td><td></td></tr><tr><td>SB214(1)2</td><td>板材级高抗冲击聚苯乙烯</td><td>吉林化学工业公司有机合成!</td></tr><tr><td>SB322(1)3</td><td>耐热级高抗冲击聚苯乙烯</td><td></td></tr><tr><td>SB314(1)4</td><td>耐热级高抗冲击聚苯乙烯</td><td></td></tr><tr><td>FSB314(1)2-01</td><td>无机阻燃高抗冲击聚苯乙烯</td><td></td></tr><tr><td>FSB314(1)2-02</td><td>混合阻燃高抗冲击聚苯乙烯</td><td>兰州化学工业公司合成橡胶厂</td></tr><tr><td>FSB314(1)2-03</td><td>有机阻燃高抗冲击聚苯乙烯</td><td></td></tr><tr><td>M-1HIPS(1:1.5)</td><td></td><td></td></tr><tr><td>M-1HIPS(1:2)</td><td>阻燃高抗冲击聚苯乙烯</td><td rowspan="2">中国石油化工集团公司北京化工研究院</td></tr><tr><td>M-1HIPS(1:1)</td><td></td></tr><tr><td>M-2HIPS(1:9)</td><td></td><td></td></tr></table>

1.2 基本组成 苯乙烯与丁二烯或丁苯橡胶接枝共聚树脂、阻燃剂、稳定剂。

# 1.3 材料标准

北京燕山石油化工总公司企业标准Q/SH001.02.007 1991《高抗冲击聚苯乙烯》，主要性能指标见表1-2。

兰州化学工业公司合成橡胶厂企业标准《高抗冲击聚苯乙烯》，主要性能指标见表1-3。

表1-2  

<table><tr><td>性能</td><td>192J指标</td><td>性能</td><td>192J指标</td></tr><tr><td>熔体流动速率/(g/10 min)</td><td>1.8~3.8</td><td>颗粒清洁度/(个/500 g)</td><td></td></tr><tr><td>软化点(维卡)/(≥)</td><td>103</td><td>杂质</td><td>1</td></tr><tr><td>残留苯乙烯单体/%≤</td><td>0.08</td><td>色粒</td><td>1</td></tr><tr><td>硬脂酸锌/%</td><td>0.15~0.25</td><td>拉伸屈服强度/MPa</td><td>22</td></tr><tr><td>凝胶/%</td><td>20.0~28.0</td><td>伸长率/%</td><td>25</td></tr><tr><td>熔胀指数</td><td>11.0~14.0</td><td>悬臂梁冲击强度/(J/m)</td><td>80</td></tr></table>

表1-3  

<table><tr><td>性能</td><td></td><td>FSB314(1)2-01无机阻燃型</td><td>FSB314(1)2 02混合阻燃型</td><td>FSB314(1)2-03有机阻燃型</td></tr><tr><td>熔体流动速率/(g/10 min)</td><td></td><td>1.5~4.0</td><td>1.5~1.0</td><td>1.5~4.0</td></tr><tr><td>拉伸强度 MPa</td><td>≥</td><td>26</td><td>26</td><td>26</td></tr><tr><td>悬臂梁冲击强度 (J/m)</td><td>≥</td><td>75</td><td>75</td><td>75</td></tr><tr><td>热变形温度(1.81 MPa)/(°C)</td><td>≥</td><td>75</td><td>75</td><td>75</td></tr><tr><td>氧指数</td><td>≤</td><td></td><td>38.1</td><td></td></tr><tr><td>缓燃性(·min/min)</td><td>≤</td><td></td><td></td><td></td></tr><tr><td>3.2 mm, 1.6 mm</td><td></td><td></td><td>40</td><td></td></tr><tr><td>燃烧性(IL-94)</td><td></td><td>HB</td><td>V 0</td><td>V 0</td></tr></table>

# 1.4 使用工艺说明书

1.5 供应状态 白色不透明的珠状或颗粒，  
1.6 应用概况 已用作家用电器外壳、内衬材料及机械零部件，电器、仪表、汽车和医疗器械及有机阻燃要求的薄壁精密制品。  
1.7 研制及生产单位 北京燕山石油化工公司、吉林化学工业公司有机化工厂、兰州化学工业公司合成橡胶厂研制并生产。

# 2 性能

2.1 物理及化学性能 高抗冲击聚苯乙烯物理性能典型值见表21。阻燃高抗冲击聚苯乙烯物理性能典型值见表2-2和表2-3。  
2.2力学性能 高抗冲击聚苯乙烯力学性能典型值见表21。阻燃高抗冲击聚苯乙烯力学性能典型值见表22和表23。

表2-1  

<table><tr><td>性能</td><td>SB141(1)1标准级</td><td>SB213(1)2板材级</td><td>SB214(1)2高冲板材级</td><td>SB322(1)3耐热级</td><td>SB31(1)耐热高冲级</td></tr><tr><td>熔体流动速率/(g/10 min)</td><td>13</td><td>2.8</td><td>2.8</td><td>1.5</td><td>2.1</td></tr><tr><td>热变形温度(1.81 MPa)/℃</td><td>65</td><td>71</td><td>71</td><td>75</td><td>77</td></tr><tr><td>残留苯乙烯单体/(mg/kg)</td><td>500</td><td>500</td><td>500</td><td>500</td><td>50</td></tr><tr><td>拉伸强度/MPa</td><td>20</td><td>24</td><td>24</td><td>26.5</td><td>24</td></tr><tr><td>伸长率%</td><td>15</td><td>15</td><td>35</td><td>35</td><td>3</td></tr><tr><td>悬臂梁冲击强度(J/m)</td><td>50</td><td>50</td><td>70</td><td>55</td><td>70</td></tr></table>

表2-2  

<table><tr><td>性能</td><td>典型值</td><td>性能</td><td>典型值</td></tr><tr><td>热变形温度(1.81 MPa)/°C</td><td>86</td><td>弯曲强度/MPa</td><td>15</td></tr><tr><td>拉伸强度/MPa</td><td>32</td><td>体积电阻率/(Ω·m)</td><td>1.8~1</td></tr><tr><td>相对伸长率/%</td><td>35</td><td>介质损耗角止切(60 Hz)</td><td>5.3~1</td></tr><tr><td>悬臂梁冲击强度/(J/m)</td><td></td><td>介电常数(60 Hz)</td><td>2.64</td></tr><tr><td>缺口</td><td>10</td><td>介电强度/(MV/m)</td><td>&gt;21</td></tr><tr><td>无缺口</td><td>25</td><td>燃烧性(UL94)</td><td>V 0</td></tr></table>

表2-3  

<table><tr><td>性能</td><td>M-1 HIPS(1:1.5)</td><td>M-1 HIPS(1:2)</td><td>M-1 HIPS(1:4)</td><td>M-1 HIPS(1:9)</td></tr><tr><td>热变形温度(1.81 MPa)/°C</td><td>95</td><td>97</td><td>96</td><td></td></tr><tr><td>拉伸强度/MPa</td><td>30</td><td>3</td><td>30</td><td>2</td></tr><tr><td>弯曲强度/MPa</td><td>35</td><td>4</td><td>40</td><td>4</td></tr><tr><td>弯曲模量/MPa</td><td>2</td><td>2</td><td>1.5</td><td>1.5</td></tr><tr><td>简支梁冲击强度(缺口)/(kJ/m²)</td><td>6</td><td>7</td><td>7</td><td>8</td></tr><tr><td>燃烧性(U1.94)</td><td>V-0</td><td>V-2</td><td>HB</td><td>HB</td></tr><tr><td>氧指数/%</td><td>27</td><td>23</td><td>22</td><td>21</td></tr></table>

# 3 使用工艺

高抗冲击聚苯乙烯的加工性能良好，可用注塑、挤塑等方法加工制品；注塑成型工艺条件：料筒温度为 $180 \sim 250^{\circ} \mathrm{C}$ ；注射压力为 $68.6 \sim 127.4 \mathrm{MPa}$ ；模具温度为 $50 \sim 60^{\circ} \mathrm{C}$ ；挤塑成型工艺条件：料筒温度为 $200 \sim 220^{\circ} \mathrm{C}$ 。

# 4 其他

4.1 包装 内包装为聚乙烯薄膜，外包装为聚丙烯编织袋。  
4.2运输运输时应存放在清洁、有顶棚的车厢内，严禁与易燃、易爆物质、芳香烃、卤代烃类溶剂混装。防止受潮、受污染或在阳光下曝晒。   
4.3 贮存 贮存时应远离火源，隔热。仓库内应保持干燥、整洁，严禁混入任何杂质。

# 5 使用建议

选用。

# 参考文献

1 吉林化学工业公司有机合成厂. 高抗冲击聚苯乙烯树脂性能数据. 1997  
2 中国石油化工集团公司晨光化工研究院，高抗冲击聚苯乙烯树脂性能数据. 1997  
3 中国石油化工集团公司北京化工研究院. 高抗冲击聚苯乙烯树脂性能数据. 1997

# 丙烯腈-苯乙烯共聚物

# 1 概述

丙烯腈-苯乙烯共聚物(SAN)由丙烯腈和苯乙烯经本体法、悬浮法或乳液法共聚而得。SAN具有刚性好、透明度高、易着色、制品光泽性好，有良好的力学性能、尺寸稳定性、耐化学品、耐油和耐气候性。可采用注塑、挤塑、吹塑、挤膜等方法成型制品，也可进行机械二次加工、着色或刷涂。已广泛用于家用电器、仪表、建筑和汽车零件，也是共混法生产ABS树脂的原材料。

1.1 型号及名称 SAN共聚物的型号与名称及主要用途见表1。

表1-1  

<table><tr><td>型号</td><td>名称</td><td>主要用途</td></tr><tr><td>NI</td><td>一般流动型SAN</td><td>家庭H用品、家电零件、磁带盒、化妆品容器、文具等</td></tr><tr><td>HF</td><td>高流动型SAN</td><td>家庭日用品、家电零件、文具等</td></tr><tr><td>HH</td><td>高耐热型SAN</td><td>家电、汽车、乐器和工业用零件、化妆品容器等</td></tr><tr><td>HC</td><td>高流动、高耐热、高耐化学品型SAN</td><td>乐器零件、打火机、蓄电池外壳、汽车零件、化妆品容器等</td></tr></table>

1.2 基本组成 丙烯腈苯乙烯共聚物。  
1.3 材料标准 兰州化学工业公司合成橡胶厂企业标准Q,SH008.04.05 1994《SAN树脂·LXJT-004-1998《SAN树脂技术要求》，主要性能指标见表1-2。  
1.4 使用工艺说明书   
1.5 供应状态 非结晶态或微黄色透明颗粒。  
1.6 应用概况 已用作仪表和汽车工业用机械零部件、家用电器零件、蓄电池外壳、文具、化妆品容器等，也可作光学材料、照相机零件、电扇叶片等。  
1.7研制及生产单位兰州化学工业公司合成橡胶厂、上海高桥石油化上公司化工厂研制产品

表1-2
