Repository: C-zj02/CFD-claw

<div align="center">

**English** | [中文](#中文版) | [Français](README_FR.md) | [Русский](README_RU.md) | [हिन्दी](README_HI.md) | [العربية](README_AR.md) | [Português](README_PT.md)

# 🚀 Claude Code Python

**A Complete Python Reimplementation Based on Real Claude Code Source**

*From TypeScript Source → Rebuilt in Python with ❤️*

***
**🔥 Active Development • New Features Weekly 🔥**

</div>

***

## 🎯 What is This?

**Clawd Code** is a **complete Python rewrite** of Claude Code, based on the **real TypeScript source code**.

File: RAG-data/中国航空材料手册(第2版) 第7卷 塑料 透明材料 绝缘材料201-400.pdf-5627ca4f-f393-4168-b170-5c3099372f1d.md (part 4 of 9)
# YS20可熔性聚酰亚胺模塑料及制品
mm</td><td colspan="2">布氏硬度(载荷490N)/MPa</td><td colspan="2">布氏硬度(载荷613N)/MPa</td></tr><tr><td>20℃</td><td>25℃</td><td>20℃</td><td>25℃</td></tr><tr><td>3</td><td>187</td><td>169</td><td>184</td><td>173</td></tr><tr><td>4</td><td>194</td><td>172</td><td>188</td><td>178</td></tr><tr><td>5</td><td>194</td><td>181</td><td>183</td><td>180</td></tr><tr><td>6</td><td>196</td><td>175</td><td>192</td><td>179</td></tr><tr><td>8</td><td>202</td><td>193</td><td>178</td><td>183</td></tr><tr><td>9</td><td>190</td><td>164</td><td>195</td><td>181</td></tr><tr><td>10</td><td>194</td><td>179</td><td>192</td><td>184</td></tr><tr><td>11</td><td>218</td><td>193</td><td>217</td><td>200</td></tr><tr><td>16</td><td>199</td><td>182</td><td>203</td><td>190</td></tr><tr><td>18</td><td>222</td><td>197</td><td>227</td><td>201</td></tr><tr><td>20</td><td>198</td><td>186</td><td>202</td><td>192</td></tr></table>

2.2.9 平面应变断裂韧度 0.91 MN/m²[4]

2.2.10 低周疲劳性能 不同应力集中系数和应力比，板材在频率 $0.5\mathrm{Hz}$ 下疲劳性能见图2.12。

图片摘要：该图主要展示 210 YB 2有机玻璃低周疲劳曲线（应力集中系数1，拉伸强度78.6MPa）。
![](images/7f7d1e53123b4ebca1f849215157fdd91f44170b923627ea2d57fd68427d4fdc.jpg)  
图210 YB-2有机玻璃低周疲劳曲线（应力集中系数1，拉伸强度78.6MPa）

图片摘要：该图主要展示 210 YB 2有机玻璃低周疲劳曲线（应力集中系数1，拉伸强度78.6MPa）。
![](images/4fb349070900aa1980dd6532c854c36e2c5d5b874b495efa4f1a7425ed0616dd.jpg)  
图2-12 YB-2有机玻璃低周疲劳曲线[14]（应力集中系数4，拉伸强度 $22.1\mathrm{MPa}$ ）

图片摘要：该图主要展示 2 12 YB 2有机玻璃低周疲劳曲线[14]（应力集中系数4，拉伸强度 ）。
![](images/e44788362c591297afaf0ff4715722b2646cbf039c6e25675d4fdf94c05732fa.jpg)  
图2-11 YB-2有功玻璃低周疲劳曲线（应力集中系数2.，拉伸强度46.3MPa）

# 2.3 耐环境性能

2.3.1溶解性能YB-2有机玻璃溶解于丙酮、甲乙酮、二氯乙烷、三氯甲烷、乙酸乙酯、乙酸丁酯和苯；在甲醇、乙醇、异丙醇和四氯化碳中会溶胀；不溶于脂肪烃、己烷、辛烷、石油醚、汽油和甘油；中性肥皂水、松节油和8号航空润滑油对YB-2有机玻璃不起作用

2.3.2 耐人工气候性 人工气候试验条件为温度 $55^{\circ} \mathrm{C} \pm 1^{\circ} \mathrm{C}$ , 相对湿度 $75\% \pm 5\%$ , 光源采用日本长寿命阳光型碳弧灯, 降雨周期为 $18 \mathrm{~min} / 120 \mathrm{~min}$ 。拉伸强度、断裂伸长率与人工气候老化时间的关系见表2-8。不同老化时间后的应力-应变曲线见图2-13。

表28  

<table><tr><td>人I气候老化时间/h</td><td>拉伸强度/MPa</td><td>断裂伸长率/%</td></tr><tr><td>0</td><td>68.0</td><td>4.8</td></tr><tr><td>200</td><td>71.0</td><td>3.8</td></tr><tr><td>500</td><td>67.1</td><td>2.7</td></tr><tr><td>1000</td><td>59.1</td><td>2.4</td></tr><tr><td>1500</td><td>55.2</td><td>2.0</td></tr><tr><td>2000</td><td>33.7</td><td>1.0</td></tr><tr><td>3000</td><td>31.8</td><td>1.1</td></tr><tr><td>4000</td><td>29.2</td><td>1.0</td></tr><tr><td>5000</td><td>25.8</td><td>0.5</td></tr></table>

图片摘要：该图主要展示 28。
![](images/887c195b644c86137aa02466cb13c4e4067535058d1f5a6bfcc93316711d1f46.jpg)  
图213 人工气候老化后YB-2有机玻璃的应力-应变曲线

2.3.3 耐大气老化性 耐大气老化试验在广州天河曝晒场，曝晒角为朝南 $23^{\circ}$ 。大气老化后的性能见图2-14～图2-19。

图片摘要：该图主要展示 213 人工气候老化后YB 2有机玻璃的应力 应变曲线。
![](images/b021643386403cb49c65e181f81e6c888f23f0a6aa887ff9d63de1d5e0c9e7f0.jpg)  
图2-14 YB-2有机玻璃大气老化时间和拉伸强度的关系

图片摘要：该图主要展示 2 14 YB 2有机玻璃大气老化时间和拉伸强度的关系。
![](images/f31eb2d74f660d555ea2fadfae14c346598bd5b21dcb50669367b10d9b395286.jpg)  
图2-15 YB-2有机玻璃大气老化时和80C拉伸强度的关系

图片摘要：该图主要展示 2 15 YB 2有机玻璃大气老化时和80C拉伸强度的关系。
![](images/2e2df4f894627b1c80d862ccb5bddd290d466571d42a9dbc00eeecff5bfc0e3b.jpg)  
图2-16 YB-2有机玻璃大气老化时间和断裂伸长率的关系

图片摘要：该图主要展示 2 16 YB 2有机玻璃大气老化时间和断裂伸长率的关系。
![](images/72cf13db65eae294101dd240f2ffd130280f11be5bad958b93138d49b9db5961.jpg)  
图2-17 YB-2有机玻璃大气老化时间和冲击强度的关系。

图片摘要：该图主要展示 2 17 YB 2有机玻璃大气老化时间和冲击强度的关系。。
![](images/264d973389c0c6a5181e1cc9dd8cf2089d1c1a9f588b13a8fb916960c79ceee8.jpg)  
图218 YB-2有机玻璃大气老化时间和-30C冲击强度的关系

图片摘要：该图主要展示 218 YB 2有机玻璃大气老化时间和 30C冲击强度的关系。
![](images/bf30063e295e012304cf75063c877df86ecf8ee1ca628d7e30d8e0bfc2fb04bf.jpg)  
图2-19 YB-2有机玻璃大气老化时间和热变形温度的关系[16]

# 2.4 工艺性能

2.4.1 收缩率 板材在温度 $140\mathrm{C}$ 恒温 $1\mathrm{h}$ ，收缩率为 $1.46\%$ 。  
2.4.2 可加工性 YB-2 有机玻璃可以机械加工, 如锯、铣、钻和铰孔等。  
2.4.3 可成形性 YB-2 有机玻璃可以用阳模、阴模、闭合模、吹塑和真空等工艺方法成形。

2.4.4 可胶接性YB-2有机玻璃可用溶剂型胶粘剂粘接。也可用丙烯酸酯类胶粘剂或SYT-2胶粘剂与织物增强丙烯酸酯塑料、涤纶带粘接。  
2.4.5 可连接性 YB-2 有机玻璃制成的透明件可以采用镶嵌连接、边缘柔性连接和刚性连接方法装配在金属骨架上。

# 2.5 使用性能

经使用的座舱盖有机玻璃性能：YB-2 有机玻璃座舱盖使用近 8 年 800 飞行小时后材料的性能见表 29。

表2-9  

<table><tr><td rowspan="2">性能</td><td rowspan="2">原始板材①</td><td colspan="3">经使用的座舱盖有机玻璃</td></tr><tr><td>No.1</td><td>No.2</td><td>No.3</td></tr><tr><td>分子量</td><td>3.00×10^6</td><td>2.17×10^6</td><td>2.03×10^6</td><td>3.73×10^6</td></tr><tr><td>透光率/%</td><td></td><td></td><td></td><td></td></tr><tr><td>未抛光</td><td>92</td><td>91</td><td>91</td><td>91</td></tr><tr><td>抛光</td><td></td><td>92</td><td>92</td><td>92</td></tr><tr><td>雾度/μL</td><td></td><td></td><td></td><td></td></tr><tr><td>未抛光</td><td>1.5</td><td>5.3</td><td>7.3</td><td>7.3</td></tr><tr><td>抛光</td><td>-</td><td>2.1</td><td>2.1</td><td>2.1</td></tr><tr><td>黄色指数</td><td>0.85</td><td>5.57</td><td>5.68</td><td>1.71</td></tr><tr><td>热变形温度/(°C)</td><td>88</td><td>88</td><td>87</td><td>86</td></tr><tr><td>软化温度(°C)</td><td>106</td><td>107</td><td>105</td><td>106</td></tr><tr><td>拉伸强度,MPa</td><td></td><td></td><td></td><td></td></tr><tr><td>常温</td><td>68.4</td><td></td><td></td><td></td></tr><tr><td>弯曲状态</td><td>-</td><td>65.9</td><td>66.6</td><td>64.2</td></tr><tr><td>加热呈平板状态</td><td></td><td>69.1</td><td>68.3</td><td>66.3</td></tr><tr><td>δH(℃)</td><td>23.1</td><td>25.0</td><td>23.7</td><td>16.3</td></tr><tr><td>拉伸弹性模量/GPa</td><td>2.90</td><td>2.96</td><td>2.85</td><td>1.80</td></tr><tr><td>断裂伸长率/%</td><td>4.2</td><td>4.5</td><td>4.3</td><td>3.3</td></tr><tr><td>冲击强度(跨度40mm)/(kJ/m²)</td><td>14.5</td><td>14.6</td><td>14.7</td><td>1.7</td></tr><tr><td>平面应变断裂韧度/(MN/m²)</td><td>0.91</td><td>0.81</td><td>0.80</td><td>1.83</td></tr><tr><td>应力银纹/MPa</td><td></td><td></td><td></td><td></td></tr><tr><td>未抛光</td><td>36.6</td><td>39.2</td><td>36.3</td><td>7.11</td></tr><tr><td>抛光</td><td></td><td>39.6</td><td>38.7</td><td>1.1</td></tr><tr><td>应力-溶剂银纹/MPa</td><td></td><td></td><td></td><td></td></tr><tr><td>(溶剂:40%乙醇)</td><td></td><td></td><td></td><td></td></tr><tr><td>未抛光</td><td>25.6</td><td>28.9</td><td>26.1</td><td>24.7</td></tr><tr><td>抛光</td><td>-</td><td>23.6</td><td>24.4</td><td>24.3</td></tr></table>

1：与经使用的座舱盖非同-块板材

# 3 使用工艺

3.1 成形温度 YB-2 有机玻璃板材的成形温度为 $125 - 140\mathrm{C}$   
3.2 成形毛坯加热时间 成形毛坯加热时间 $3\sim 5\mathrm{min / min}$   
3.3 退火规范 零件的退火温度 $70\sim 80^{\circ}C$ ，加热时间6h。

# 4 其他

4.1 包装 板材两面应覆有保护膜，紧密地包装在干燥而紧固的木箱内。  
4.2 运输 包装好的板材在篷车内运输。  
4.3 贮存 板材垂直放在没有挥发性化学药品的室内，温度 $5\sim 40^{\circ}C$ ，相对湿度不超过 $70\%$ ，避免阳光直接照射。板材贮存期从生产日期起为2年，期满后若性能仍符合标准，仍可直接使用。  
4.4 技术安全 YB-2 有机玻璃无毒, 成形温度下可能释放出少量甲基丙烯酸甲酯气体, 成形间应装有换气通风装置。

# 5 使用建议

选用。

# 参考文献

1 北京航空材料研究所，航空有机玻璃红外光谱图. 1985  
2上海珊瑚化工厂，航空有机玻璃老化试验中游离单体测定简.见：1984  
3 航空有机玻璃老化试验协作组. 国产航空有机玻璃十年老化试验研究报告. 1992  
4 北京航空材料研究所，航空有机玻璃十年大气老化性能研究总结，1992  
5航空有机玻璃老化试验协作组，航空有机玻璃大气老化试验阶段小结，1984   
6 北京航空材料研究所. YB-4 航空有机玻璃性能研究. 1968  
7 北京航空材料研究所，取向甲基丙烯酸酯本征性能的研究，1980  
8 北京航空材料研究所，航空有机玻璃耐久性试验方法系统.1998  
9 锦西化工研究院. YB-2航空有机玻璃性能数据统计资料. 1985  
10 北京航空材料研究所. 国产有机玻璃机械性能的条件试验. 1968  
[1] 北京航空材料研究所. 航空有机玻璃不同温度下的力学性能. 1986.  
12 北京航空材料研究所，有机玻璃高温弹性模量和室温断裂伸长率电测方法. 1975  
13 锦西化工研究院.2号航空有机玻璃测试数据表.1977  
14 贵州飞机制造公司航空器材库. YB2航空有机玻璃疲劳性能试验报告. 1985  
15 广州合成材料老化研究所. 航空有机玻璃人工加速老化试验总结. 1984.  
16 北京航空材料研究所，航空有机玻璃板材的大气老化寿命. 4992  
17 北京航空材料研究所. 到寿歼击机活动座舱盖 YB2 有机玻璃性能, 第三次航空透明材料及工艺学术讨论会论文汇编. 1983

# YB-3 航空有机玻璃

# 1 概述

YB-3 航空有机玻璃是以甲基丙烯酸甲酯、少量增塑剂、耐光剂为主要原料经本体聚合而成的板材。该有机玻璃无色透明，强度比 YB-2 有机玻璃略高，耐老化性能和成形加工性能良好，耐热性高于 YB-2 有机玻璃，适用于制造马赫数 2 以下的飞机透明件。

YB-3航空有机玻璃分三级：

抛光级，表面和光学质量好，厚度公差小，用于制造表观质量高的大尺寸飞机座舱盖和风挡

专用级，表面和光学质量较高，用于制造飞机座舱盖和风挡。

通用级，用于制造一般航空透明件。

1.1 牌号及名称 YB-M-3 航空有机玻璃，亦称研磨抛光 3 号航空有机玻璃，原牌号及名称为 MYB-3 航空有机玻璃。

YB-3航空有机玻璃，亦称3号航空有机玻璃。

1.2 基本组成 聚甲基丙烯酸甲酯、增塑剂和耐光剂。

# 1.3 材料标准

CJB 1251-1991《YB-3航空有机玻璃规范》，主要性能指标见表1-1。

Q/JHY-02.022--1997《MYB-3航空有机玻璃》，主要性能指标见表1-2。

表1-1  

<table><tr><td>性能</td><td>指标</td><td>性能</td><td>指标</td></tr><tr><td>透光率/%</td><td>≥91</td><td>光学畸变(主视区) (°)</td><td></td></tr><tr><td>耐光性/%</td><td>≤2.5</td><td>亮道消失角</td><td>-11</td></tr><tr><td>拉伸强度/MPa</td><td>≥76.5</td><td>黑线消失角</td><td>-1</td></tr><tr><td>断裂伸长率/%</td><td>≥3.0</td><td>球形消失角</td><td>-10</td></tr><tr><td>拉伸弹性模量/GPa</td><td>≥2.84</td><td>明暗区消失角</td><td>-7</td></tr><tr><td>热变形温度/(℃)</td><td>≥95</td><td>波纹消失角</td><td>-18</td></tr><tr><td>冲击强度/(kJ·m-2)</td><td>≥18.0</td><td>耐加热性/个</td><td></td></tr><tr><td>布氏硬度/MPa</td><td>≥206</td><td>点直径≤0.5mm</td><td>允许分散存在</td></tr><tr><td>应力溶剂银纹/MPa</td><td>≥15.5</td><td>点直径0.5~1.0mm(加热后)</td><td>≤1)分散存在</td></tr></table>

表1-2  

<table><tr><td>性能</td><td>指标</td><td>性能</td><td>指标</td></tr><tr><td>透光率/%</td><td>≥91</td><td>外观质量</td><td></td></tr><tr><td>雾度/%</td><td>≤2.5</td><td>重条伤</td><td>不允许</td></tr><tr><td>耐光性/%</td><td>≤2.5</td><td>点直径≤0.3mm</td><td>允许分散存在</td></tr><tr><td rowspan="2">热变形温度/℃</td><td rowspan="2">≥95</td><td>点直径≥0.3mm</td><td>不允许</td></tr><tr><td>气泡、压痕、风纹、硅伤、发霉</td><td>不允许</td></tr><tr><td>拉伸强度/MPa</td><td>≥76.5</td><td>光学畸变/(°)</td><td></td></tr><tr><td>断裂伸长率/%</td><td>≥3.0</td><td>波纹消失角</td><td>&lt;1</td></tr><tr><td>拉伸弹性模量/GPa</td><td>≥2.84</td><td>亮道消失角</td><td>&lt;2</td></tr><tr><td>冲击强度(kJ/m2)</td><td>≥18.0</td><td>黑线消失角</td><td>&lt;7</td></tr><tr><td rowspan="2">布氏硬度/MPa</td><td rowspan="2">≥206</td><td>球形消失角</td><td>&lt;7</td></tr><tr><td>明暗区消失角</td><td>&lt;3</td></tr><tr><td>应力-溶剂银纹/MPa</td><td>≥15.5</td><td>耐热性/个</td><td></td></tr><tr><td rowspan="2">溶剂银纹/h</td><td rowspan="2">≥6</td><td>点直径&lt;0.3mm</td><td>允许分散存在</td></tr><tr><td>点直径0.3~1.0mm</td><td>≤10(分散存在)</td></tr></table>

1.4 使用工艺说明书 HB/Z 125-1988《飞机有机玻璃透明件制造工艺说明书》  
1.5 供应状态 以板材供应，YB-3航空有机玻璃厚度、尺寸及公差见表1-3，YB-M-3航空有机玻璃厚度、尺寸及公差见表1-4。其他尺寸板材根据使用要求可由供需双方协商解决。

表1-3  
111.   

<table><tr><td>厚度</td><td>厚度公差</td><td>宽度</td><td>宽度公差</td><td>长度</td><td>长度公差</td></tr><tr><td>3.4.5</td><td>±0.6</td><td>&gt;400</td><td>-</td><td>&gt;500</td><td></td></tr><tr><td>8</td><td>±0.7</td><td>&gt;650</td><td>-</td><td>&gt;1150</td><td></td></tr><tr><td rowspan="2">10</td><td>+1.0</td><td>1500</td><td>+100</td><td>1600</td><td>-110</td></tr><tr><td>--0.6</td><td>1350</td><td>50</td><td>1750</td><td>5</td></tr></table>

表1-4  
mn   

<table><tr><td>厚度</td><td>厚度公差</td><td>宽度</td><td>宽度公差</td><td>长度</td><td>长度公差</td></tr><tr><td rowspan="2">8</td><td rowspan="2">±0.5</td><td>1600</td><td rowspan="2">30</td><td rowspan="2">2000</td><td rowspan="2">30</td></tr><tr><td>1800</td></tr><tr><td rowspan="2">10</td><td>+1.0</td><td>1500</td><td>+400</td><td>1600</td><td>+110</td></tr><tr><td>-0.6</td><td>1550</td><td>-50</td><td>1750</td><td>-5</td></tr><tr><td>16</td><td>±0.8</td><td>1800</td><td>30</td><td>2000</td><td>30</td></tr></table>

注：可提供厚度 $100\mathrm{mm}$ 以下板材，表面平整度可达到 $0.1\mathrm{mm}$ 。

1.6 应用概况 已用作马赫数2以下飞机气密座舱的透明件及其他透明件。

1.7 研制及生产单位 YB-3 航空有机玻璃由上海珊瑚化工厂、锦西化工研究院、锦西化工总厂研制；锦西化工研究院生产。

YB-M-3航空有机玻璃由锦西化工研究院研制并生产。

1.8 鉴定级别及日期 YB-3 航空有机玻璃, 1978 年由化学工业部、航空工业部、空军工程部联合鉴定通过。

YB-M3航空有机玻璃，1997年由化学工业部鉴定通过.

# 2 性能

除非另有说明，本章数据均用 $10\mathrm{mm}$ 板材测得。

2.1 物理及化学性能

2.1.1 红外光谱 见图2-1。

图片摘要：该图主要展示 21 YB 3有机玻璃红外光谱。
![](images/f00f878a5c9ceb23aff368281c69fb242b9229263f2f27c8595d6a5bd5d0a776.jpg)  
波长 $\mu \mathrm{m}$   
图21 YB-3有机玻璃红外光谱

2.1.2 外观 无色透明。  
2.1.3 密度 $1.19\mathrm{g / cm}^2$   
2.1.4 游离单体含量 $0.82\%^{[12]}$   
2.1.5 折光指数 1.49。  
2.1.6 黄色指数 0.90  
2.1.7 透光率 $92\%$   
2.1.8 雾度 $0.2\%$ [4]  
2.1.9 不同波长的透过率 见图22。  
2.1.10 热变形温度 102C[7]。  
2.1.11 软化温度 $118\mathrm{C}^{[5]}$   
2.1.12 线膨胀系数 $30\sim$

105C的线膨胀系数为8.08× $10^{-6}$

2.1.13 吸水率 见图2-3。  
2.1.14应力银纹 $47.8\mathrm{MPa}^{[1]}$   
2.1.15 应力-溶剂银纹 见表2-1。

图片摘要：该图主要展示 2 2 YB 3有机玻璃波长和透过率的关系。
![](images/13b48464036f23c858319d564a3767269d3e1bef91cbbc3869361cb58b8b0254.jpg)  
图2-2 YB-3有机玻璃波长和透过率的关系

图片摘要：该图主要展示 2 2 YB 3有机玻璃波长和透过率的关系。
![](images/5ed8f4d5b3000974ed2df7ddd91d8062cdeb746337c89e1258783a694d368442.jpg)  
图2-3YB-3有机玻璃吸水率和吸水时间的关系表2-1

<table><tr><td>溶剂</td><td>应力-溶剂银纹/MPa</td><td>溶剂</td><td>应力-溶剂银纹/MPa</td></tr><tr><td>40%乙醇</td><td>29.0</td><td>95%乙醇</td><td>16.9</td></tr></table>

# 2.2 力学性能

2.2.1 拉伸强度 不同厚度板材的拉伸强度见表2-2。温差条件下的拉伸强度见表2-3。拉伸强度和温度的关系见图24。 表22

<table><tr><td>厚度mm</td><td>拉伸强度MPa</td><td>拉伸弹性模量GPa</td><td>断裂伸长率%</td><td>冲击强度(跨度40mm)kJ/m2</td><td>布氏硬度MPa</td></tr><tr><td>3</td><td>85.9</td><td>-</td><td>-</td><td>13.7</td><td>237</td></tr><tr><td>4</td><td>86.5</td><td>-</td><td>-</td><td>13.7</td><td>238</td></tr><tr><td>5</td><td>84.0</td><td>-</td><td>5.2</td><td>13.7</td><td>229</td></tr><tr><td>6</td><td>88.2</td><td>5.28</td><td>5.3</td><td>12.6</td><td>240</td></tr><tr><td>10</td><td>86.5</td><td>3.23</td><td>5.9</td><td>14.8</td><td>232</td></tr><tr><td>12</td><td>87.0</td><td>3.52</td><td>6.0</td><td>14.7</td><td>237</td></tr><tr><td>14</td><td>87.7</td><td>3.23</td><td>5.3</td><td>15.8</td><td>232</td></tr><tr><td>16</td><td>87.3</td><td>-</td><td>-</td><td>15.1</td><td>232</td></tr><tr><td>25</td><td>86.9</td><td>3.45</td><td>5.5</td><td>14.6</td><td>246</td></tr><tr><td>30</td><td>89.5</td><td>3.29</td><td>6.0</td><td>14.7</td><td>232</td></tr></table>

表2-3  

<table><tr><td>温 度 (   )</td><td>时间 min</td><td>拉伸强度 MPa</td><td>温 度 (   )</td><td>时间 min</td><td>拉伸强度 MPa</td></tr><tr><td>120/(35~40)</td><td>30</td><td>40.9</td><td>150/(35~40)</td><td>30</td><td>26.2</td></tr><tr><td>135/(35~40)</td><td>30</td><td>33.0</td><td>165/(35~40)</td><td>30</td><td>22.</td></tr></table>

2.2.2 拉伸弹性模量 不同厚度板材的拉伸弹性模量见表2-2。拉伸弹性模量和温度的关系见图2.3

图片摘要：该图主要展示 2 3。
![](images/bcf94b94d481bf0e3194e0d81420616e2371d89b335bc406d31776472f5c02c5.jpg)  
图2-4 YB-3有机玻璃拉伸强度和温度的关系[7]

图片摘要：该图主要展示 2 4 YB 3有机玻璃拉伸强度和温度的关系[7]。
![](images/f3d56fc4006685f5677b821495dbeb48bd060d2b050ff9c647345e7e49741e16.jpg)  
图2-5 YB-3有机玻璃拉伸弹性模量和温度的关系

2.2.3 伸长率 不同厚度板材的断裂伸长率见表2-2。断裂伸长率、屈服伸长率和温度的关系见表2-4.

表2-4  

<table><tr><td>温度
C</td><td>断裂伸长率
%</td><td>屈服伸长率
%</td><td>温度
C</td><td>断裂伸长率
%</td><td>屈服伸长率
%</td></tr><tr><td>-55</td><td>3.2</td><td>-</td><td rowspan="2">80</td><td rowspan="2">-</td><td rowspan="2">3.6</td></tr><tr><td>26</td><td>5.3</td><td>-</td></tr><tr><td>40</td><td>4.9</td><td></td><td>100</td><td>-</td><td>2.4</td></tr></table>

2.2.4 应力-应变曲线 不同温度下的应力-应变曲线见图2-6。  
2.2.5 泊松比 泊松比和温度的关系见图27。

图片摘要：该图主要展示 2 6 YB 3有机玻璃不同温度下的应力 应变曲线[7]。
![](images/9e5acb12b8b002d5c9ac46c44ea81cc0af79a5ff8bcbb66b009905acff1e6621.jpg)  
图2-6 YB-3有机玻璃不同温度下的应力-应变曲线[7]

图片摘要：该图主要展示 2 6 YB 3有机玻璃不同温度下的应力 应变曲线[7]。
![](images/03523f4e19856f530f91c85d88da4edb99d78242392c9ef8b86fefd229e1e4d6.jpg)  
图27YB：有机玻璃泊松比和温度的关系[5]

2.2.6 冲击强度 不同厚度板材的冲击强度见表2-2。不同温度下的冲击强度见表2-3。

表25  

<table><tr><td>温度/(℃)</td><td>冲击强度(跨度40mm)/(kJ/m2)</td><td>温度/(℃)</td><td>冲击强度(跨度40mm)/(kJ/m2)</td></tr><tr><td>30</td><td>14.4</td><td>20</td><td>15.0</td></tr></table>

2.2.7 布氏硬度 不同厚度板材的布氏硬度见表2-2。

2.2.8 平面应变断裂韧度 1.12 MN/m

2.2.9 低周疲劳性能 不同应力集中系数和应力比，板材在频率 $0..\mathrm{Hz}$ 下的拉伸疲劳曲线见图28-图？10。

# 2.3 耐环境性能

2.3.1 溶解性能 YB-3 有机玻璃溶解于丙酮、甲乙酮、二氯乙烷、三氯甲烷、乙酸乙酯、乙酸丁酯、苯；在甲醇、乙醇、异丙醇和四氯化碳中会溶胀；不溶于脂肪烃、己烷、辛烷、石油醚、汽油、甘油；中性肥皂、松节油和 8 号航空润滑油对 YB-3 有机玻璃不起作用。  
2.3.2 耐人工气候性 人工气候试验条件为 $55^{\circ} \pm 1^{\circ}$ ，相对湿度 $75\% \pm 5\%$ ，光源采用日本长寿命阳光型碳弧灯，降雨周期 $18 \mathrm{~min} / 120 \mathrm{~min}$ 。拉伸强度、断裂伸长率和人工气候老化时间的关系见表2-6。不同老化时间后的应力-应变曲线见图2-11。

图片摘要：该图主要展示 2 8YB 3有机玻璃低周疲劳曲线（应力集中系数1，拉伸强度 ）。
![](images/7b07a7a79f2641efc0cc3e66afe32ae07b5827abe9a74b4350204c1f78a27007.jpg)  
图2-8YB-3有机玻璃低周疲劳曲线（应力集中系数1，拉伸强度 $79.9\mathrm{MPa}$ ）

图片摘要：该图主要展示 2 8YB 3有机玻璃低周疲劳曲线（应力集中系数1，拉伸强度 ）。
![](images/4cc33fd5cd75b98916222e2cf7cb8c0cf2d043d17d3216614099bd9c73eadcdd.jpg)  
图29YB-3有机板璃低周疲劳曲线（应力集中系数2.5，拉伸强度63.3MPa）

图片摘要：该图主要展示 29YB 3有机板璃低周疲劳曲线（应力集中系数2.5，拉伸强度63.3MPa）。
![](images/5e65a963d8166ece5f4c785b2c0a51cd8772f8d6b45dcaa8cb8a4d22afa2e86e.jpg)  
图210YB-3有机玻璃低周疲劳曲线（应力集中系数4，拉伸强度 $30.9\mathrm{MPa}$ ）

图片摘要：该图主要展示 210YB 3有机玻璃低周疲劳曲线（应力集中系数4，拉伸强度 ）。
![](images/7f6be7da1fc5c9cd3bf6c89b51bf30336df3dc2435cb2348f307796bc00fc48c.jpg)  
图2-11 人工老化后YB-3有机玻璃的应力应变曲线

表2n  

<table><tr><td>老化时间/h</td><td>拉伸强度/MPa</td><td>断裂伸长率1%</td><td>老化时间/h</td><td>拉伸强度/MPa</td><td>断裂伸长率</td></tr><tr><td>0</td><td>68.7</td><td>1.0</td><td>2000</td><td>19.6</td><td>1.0</td></tr><tr><td>200</td><td>78.2</td><td>1.6</td><td>3000</td><td>13.7</td><td>1.0</td></tr><tr><td>500</td><td>80.1</td><td>4.0</td><td>4000</td><td>16.8</td><td>2.0</td></tr><tr><td>1000</td><td>70.8</td><td>2.9</td><td>5000</td><td>43.9</td><td>1.5</td></tr><tr><td>1500</td><td>67.7</td><td>2.9</td><td></td><td></td><td></td></tr></table>

2.3.3 耐大气老化性 耐大气老化试验在广州天河曝晒场进行，曝晒角为朝南 $23^{\circ}$ 。大气老化与的性能见图212～图2-18。

图片摘要：该图主要展示 2n。
![](images/2e6c740b5737e0e4ec9fce92de249286f1f8ea9df285055ebfc59b184f8d3a14.jpg)  
图212 YB-3有机玻璃大气老化时间和拉伸强度的关系

图片摘要：该图主要展示 212 YB 3有机玻璃大气老化时间和拉伸强度的关系。
![](images/f2d38fcfeff0e2d3cc1e0a04b17088aac9dcc86c2faa4cb117cc2f6b754708a1.jpg)  
图2-13 YB-3有机玻璃大气老化时和80C拉伸强度的关系

图片摘要：该图主要展示 2 13 YB 3有机玻璃大气老化时和80C拉伸强度的关系。
![](images/8556e8c6bc2c88cfb849982c39134453415f547454ad98033cb86d74d9971c73.jpg)  
图2-14YB-3有机玻璃大气老化时间和 $\cdot 30C$ 冲击强度的关系

图片摘要：该图主要展示 2 14YB 3有机玻璃大气老化时间和 冲击强度的关系。
![](images/e08bee753b7f2fc7919faa1ca038ab922decf15d03bb9ea84b9861d124d01de8.jpg)  
图2-15 YB-3有机玻璃大气老化时 $\mu_{\mathrm{M}}$ 冲击强度的关系

图片摘要：该图主要展示 2 15 YB 3有机玻璃大气老化时 冲击强度的关系。
![](images/78c1715a677a8931251ea7080cde3c5ee602b01ba8a243f5c9c158497ef1361c.jpg)  
图2-16 YB-3有机玻璃大气老化时间和断裂伸长率的关系

图片摘要：该图主要展示 2 16 YB 3有机玻璃大气老化时间和断裂伸长率的关系。
![](images/628a2a05a3dc4e3c830deb7d8bc6f96098b201b4ab9dea4b950a9309dca1f3a0.jpg)  
图2-17 YB3有机玻璃大气老化时间和黄色指数的关系

图片摘要：该图主要展示 2 17 YB3有机玻璃大气老化时间和黄色指数的关系。
![](images/b2eb82a62a4e66e21813e2611f70c7919649e9cff88f7c2fac1b04e638b97f87.jpg)  
图2-18 YB-3有机玻璃大气老化时间和热变形温度的关系[43]

# 2.4 工艺性能

2.4.1 收缩率 板材在 $150\mathrm{C}$ 温度下恒温 $\mathrm{h}$ ，收缩率为 $1.69\%$ 。  
2.4.2 可加工性 YB-3 有机玻璃可以进行机械加工, 如锯、铣、钻、铰孔、磨削、抛光等。  
2.4.3 可成形性 YB-3 有机玻璃可以用阳模、阴模、闭合模、吹塑和真空等方法成形。  
2.4.4 可胶接性 YB-3 有机玻璃可用溶剂型胶粘剂粘接，也可用丙烯酸酯类胶粘剂或 SY12 胶粘剂与纤维增强丙烯酸酯塑料、涤纶织物带粘接。  
2.4.5 可连接性 YB-3 有机玻璃制成的透明件可以采用镶嵌连接、边缘柔性连接和刚性连接方法装配在金属骨架上。  
2.5 使用性能 经使用过的座舱盖有机玻璃的性能：YB3有机玻璃座舱盖使用近7年后材料的性能见表27，

表27-10  

<table><tr><td rowspan="2">性 能</td><td rowspan="2">指 标</td><td colspan="2">使用过的座舱盖有机玻璃</td></tr><tr><td>No.1</td><td>No.2</td></tr><tr><td>分子量,104</td><td>-</td><td>0.59</td><td>1.3</td></tr><tr><td>透光率,%</td><td></td><td></td><td></td></tr><tr><td>未抛光</td><td>≥91</td><td>90</td><td>91</td></tr><tr><td>抛光</td><td></td><td>92</td><td>92</td></tr><tr><td>雾度/%</td><td></td><td></td><td></td></tr><tr><td>未抛光</td><td>≤2.5</td><td>5.4</td><td>6.</td></tr><tr><td>抛光</td><td></td><td>1.6</td><td>2.</td></tr><tr><td>热变形温度/℃</td><td>≥95</td><td>102</td><td>10</td></tr><tr><td>软化温度/°C</td><td>-</td><td>155</td><td>1</td></tr><tr><td>水分/%</td><td>-</td><td>0.28</td><td>0.7</td></tr><tr><td>常温拉伸强度/MPa</td><td>≥76.5</td><td>73.8</td><td>85.0</td></tr><tr><td>80℃拉伸强度/MPa</td><td>-</td><td>28.9</td><td>30.</td></tr><tr><td>拉伸弹性模量/GPa</td><td>≥2.81</td><td>2.89</td><td>3.14</td></tr><tr><td>断裂伸长率/%</td><td>≥3.0</td><td>4.5</td><td>4.</td></tr><tr><td>冲击强度(跨度40mm)/(kJ/m2)</td><td>≥18.0</td><td>16.1</td><td>18.7</td></tr><tr><td>断裂韧度/(MN/m3·2)</td><td>-</td><td>0.48</td><td>1.1</td></tr><tr><td>应力银纹/MPa</td><td></td><td></td><td></td></tr><tr><td>未抛光</td><td></td><td>41.3</td><td>36.</td></tr><tr><td>抛光</td><td>-</td><td>39.5</td><td>34.</td></tr><tr><td>应力-溶剂银纹(溶剂:40%乙醇)/MPa</td><td></td><td></td><td></td></tr><tr><td>未抛光</td><td>≥15.5</td><td>25.3</td><td>25.</td></tr><tr><td>抛光</td><td>(溶剂:95%乙醇)</td><td>25.5</td><td>27.</td></tr><tr><td>开孔缺口敏感系数</td><td>-</td><td>0.64</td><td>0.6</td></tr><tr><td>开槽缺口敏感系数</td><td></td><td>0.72</td><td>0.6</td></tr></table>

# 3 使用工艺

3.1 成形温度 YB-3 有机玻璃板材的成形温度为 $135 \sim 150^{\circ} \mathrm{C}$ 。  
3.2 成形毛坯加热时间 YB-3有机玻璃成形毛坯加热时间为 $5\sim 6\mathrm{min} / \mathrm{mm}$ 。

3.3 整形规范 YB-3 有机玻璃零件的整形温度为 $90 \sim 100^{\circ} \mathrm{C}$ ，加热时间为 $6 \mathrm{~h}$ 。

# 4 其他

4.1包装板材两面应覆有保护膜，紧密地包装在干燥而坚固的木箱内。  
4.2 运输 包装在木箱中的板材用铁路篷车或汽车运输，汽车运输时应有防雨材料覆盖  
4.3 贮存 板材垂直存放在没有挥发性化学药品、通风干燥的室内，温度 $5 \sim 40^{\circ} \mathrm{C}$ ，相对湿度不超过 $70\%$ ，不得受阳光直接照射。板材贮存期从生产日起为2年。贮存期满后按标准复验，若符合要求仍可使用。  
4.4 技术安全 YB-3 有机玻璃无毒, 成形温度下可能会放出少量甲基丙烯酸甲酯气体, 成形间层装有换气装置。

# 5 使用建议

推荐，

# 参考文献

1 北京航空材料研究所. 航空有机玻璃红外谱图. 1985  
2上海珊瑚化工厂，航空有机玻璃老化试验中游离单体测定简况.1984  
3 航空有机玻璃老化试验协作组，国产航空有机玻璃十年老化试验研究报告.1992  
4上海珊瑚化工厂，YB-3航空有机玻璃性能数据统计，1985  
5 北京航空材料研究所，取向有机玻璃本征性能的研究.1980  
6 北京航空材料研究所. YB-4 航空有机玻璃性能研究. 1968  
7 北京航空材料研究所. 航空有机玻璃不同温度下的力学性能. 1986  
8广州合成材料研究所·航空有机玻璃人工加速老化试验总星.1984  
9 北京航空材料研究所，航空有机玻璃老化性能研究——经过使用寿命期的三种歼击机座舱有机玻璃性能研究. 1984  
10 北京航空材料研究所，非金属材料机械性能试验方法汇编. 1966  
11 有机玻璃疲劳和断口图谱编委会. 有机玻璃疲劳和断口图谱. 北京: 科技出版社, 1987

# YB-DM-3 航空有机玻璃

# 1 概述

YB-DM-3航空有机玻璃是由YB-3有机玻璃热拉伸和平面机械研磨抛光而成的定向板材。该有机玻璃无色透明，强度比YB-3有机玻璃略高，银纹和韧性好，对缺口不敏感，子弹击穿后不碎裂。综合性能较好。耐磨性稍差，层间强度较低，制造过程要求研磨抛光控制严格、操作熟练，反之易出现“破点”的外观缺陷。适用于制造马赫数2左右的飞机透明件。

YBDM3航空有机玻璃分两类：

1类.用于制造高性能飞机风挡和座舱盖透明件；  
1类，用于制造普通飞机风挡和座舱盖透明件。

1.1 牌号及名称 YB-DM-3 航空有机玻璃, 亦称研磨抛光 3 号定向有机玻璃, 原称 MDYB: 航空有机玻璃。  
1.2 基本组成 聚甲基丙烯酸甲酯、耐光剂。  
1.3 材料标准 HJB 72—1992《MDYB-3航空有机玻璃》，主要性能指标见表1-1。

表11  

<table><tr><td>性 能</td><td colspan="2">指 标</td><td>性 能</td><td colspan="2">指 标</td></tr><tr><td>透光率\(\%\)</td><td colspan="2">≥91</td><td></td><td colspan="2">板材厚度 mm</td></tr><tr><td>雾度/\( \% \)</td><td colspan="2">≤2.5</td><td></td><td>3 4 5 6 8</td><td>9 1 1 1</td></tr><tr><td rowspan="2">光学畸变/(°)</td><td colspan="2">板材厚度/mm</td><td>弯曲强度/MPa</td><td>≥135</td><td>≥140</td></tr><tr><td>3 4 5 6 8</td><td>9 10 12</td><td>冲击强度/(kJ/m2)</td><td>≥37</td><td>≥41</td></tr><tr><td>波纹消失角</td><td>≤48</td><td>≤35</td><td>平面应力断裂韧度/(MN/m2)</td><td></td><td>≥2.57</td></tr><tr><td>亮道消失角</td><td>≤44</td><td>≤44</td><td>布氏硬度/MPa</td><td colspan="2">≥20h</td></tr><tr><td>黑线消失角</td><td>≤50</td><td>≤50</td><td rowspan="2">应力-溶剂银纹/MPa</td><td></td><td>≥18.5</td></tr><tr><td>明暗区消失角</td><td>≤35</td><td>≤35</td><td></td><td></td></tr><tr><td>拉伸强度/MPa</td><td colspan="2">≥80.5</td><td>热松弛/%</td><td></td><td></td></tr><tr><td>拉伸弹性模量/GPa</td><td colspan="2">≥2.85</td><td>100C,6h</td><td rowspan="2" colspan="2">≤3 不小于采购力要求的定向度换算成的热松弛值</td></tr><tr><td>屈服伸长率/%</td><td colspan="2">≥5.0</td><td>130C,1h</td></tr></table>

# 1.4 使用工艺说明书

HJB 74 1992《MDYB-3航空有机玻璃飞机座舱透明件的吹塑成形、胶接、制孔工艺规范 HB/Z 125 -1988《飞机有机玻璃透明件制造工艺说明书》

1.5 供应状态 以板材供应，尺寸见表12，厚度及公差见表1-3。其他尺寸板材根据使用要求可由供需双方协商解决。

表1-2  
#   

<table><tr><td>长度</td><td>长度公差</td><td>宽度</td><td>宽度公差</td><td>长度</td><td>长度公差</td><td>宽度</td><td>宽度公差</td></tr><tr><td>1900</td><td>+1000</td><td>1900</td><td>+1000</td><td>1850</td><td>±50</td><td>1850</td><td>±50</td></tr></table>

表1-3  
111   

<table><tr><td rowspan="2">厚 度</td><td colspan="2">厚度公差</td><td rowspan="2">厚 度</td><td colspan="2">厚度公差</td></tr><tr><td>I 类</td><td>I 类</td><td>类</td><td>I 类</td></tr><tr><td rowspan="2">3 1</td><td>-</td><td>+0.5</td><td rowspan="2">8 :0 12</td><td rowspan="2">-</td><td>0.8</td></tr><tr><td></td><td>-0.3</td><td>0.2</td></tr><tr><td>5 6</td><td>-</td><td>±0.6</td><td>9</td><td>10.2</td><td>-0.4</td></tr></table>

1.6 应用概况 已用作马赫数2左右飞机气密座舱的透明件及其他透明件。  
1.7 研制及生产单位 锦西化工研究院研制并生产。  
1.8 鉴定级别及日期 1993年由化学工业部和航空工业总公司联合鉴定通过。

# 2 性能

除非另有说明，本章数据均用 $9\mathrm{mm}$ 板材测得。

# 2.1 物理及化学性能

2.1.1 红外光谱 见图2-1。

图片摘要：该图主要展示 2 1 YB DM 3有机玻璃红外光谱。
![](images/c12661ce60c6a01ef7149dd81c4c4c7d7541754935bb3a32746e5da91bfaf11c.jpg)  
图2-1 YB-DM-3有机玻璃红外光谱

2.1.2 外观 无色透明。  
2.1.3 密度 $1.19\mathrm{g / cm^3}$   
2.1.4 游离单体含量 0.80²。  
2.1.5 折光指数 1.49 $^{-3}$   
2.1.6 透光率 $93\%$   
2.1.7雾度 $0.9\% \sim 1.9\%$

2.1.8 热松弛 见表21。不同温度下的热松弛见图2-2.

表21  

<table><tr><td>试验条件</td><td>热松弛/%</td></tr><tr><td>100℃,6h</td><td>0.9~1.3</td></tr><tr><td>110℃,6h</td><td>10.0</td></tr><tr><td>150℃,1h</td><td>36.9~38.0</td></tr></table>

2.1.9 消向温度和消向应力 $112^{\circ}\mathrm{C}$ 1.06 MPa（定向度 $59\%$ ）[5]。

2.1.10 比热容 见图2-3。

2.1.11 热导率 见图2-4。

2.1.12 线膨胀系数 $30 \sim 95^{\circ} \mathrm{C}$ 的线膨胀系数 $7.60 \times 10^{-6} \mathrm{C}^{-1.3}$ 。

2.1.13 吸水率

2.1.13.1 标准吸水率 $23\mathrm{C}, 24\mathrm{h}$ , 0.1%。  
2.1.13.2 长期吸水率 $60\mathrm{C}, 25\mathrm{d}$ , $2.12\%$   
2.1.13.3 室温吸水率和吸水时间的关系见图2-5，  
2.1.14 应力-溶剂银纹 见表2-2。

图片摘要：该图主要展示 22YBDM3有机玻璃累积热松弛曲线（定向度 ，试样在每种温度下恒温 ）。
![](images/4085102315000fc7db811fa68f104d936f849c4198f90bfe26f477f62035e5f1.jpg)  
图22YBDM3有机玻璃累积热松弛曲线（定向度 $60\%$ ，试样在每种温度下恒温 $\textit{6h}$ ）

图片摘要：该图主要展示 22YBDM3有机玻璃累积热松弛曲线（定向度 ，试样在每种温度下恒温 ）。
![](images/d6984c908f40a667dd1a561f75da0c0256cd451daf003c452abd4155005e7c4b.jpg)  
图2-3YBDM-3有机玻璃比热容与温度的关系

图片摘要：该图主要展示 2 3YBDM 3有机玻璃比热容与温度的关系。
![](images/51bac94810c347d0597e26a343b0b33c90d99a015258fa64fdfe43f15d1237fe.jpg)  
图2-4YB-DM3有机玻璃热导率与温度的关系

图片摘要：该图主要展示 2 4YB DM3有机玻璃热导率与温度的关系。
![](images/fbe266d754cd9c6c303d1f9a42b3fe0102c2213d11a66d2d6aafca7bd3b84bbe.jpg)  
图2-5 YB-DM-3有机玻璃室温吸水率和吸水时间的关系

M

表2-2  

<table><tr><td>溶剂</td><td>应力-溶剂银纹</td></tr><tr><td>95%乙醇</td><td>24.</td></tr><tr><td>异丙醇</td><td>31.</td></tr><tr><td>异丙醇:水=50:50</td><td>41.</td></tr><tr><td>X-7漆的稀释剂</td><td>21.</td></tr><tr><td>乙酸丁酯</td><td>19.</td></tr><tr><td>2号抛光膏的混合溶剂</td><td>17.</td></tr><tr><td>甲基丙烯酸甲酯单体</td><td>16.</td></tr><tr><td>SY7-1胶粘剂</td><td>18.</td></tr><tr><td>汽油</td><td>51.</td></tr><tr><td>煤油</td><td>55.</td></tr><tr><td>机油</td><td>17.</td></tr><tr><td>金鱼牌洗涤灵</td><td>27.</td></tr></table>

# 2.2 力学性能

2.2.1 拉伸强度 拉伸强度和温度的关系见图2-6。拉伸强度和拉伸速度的关系见表2-5。  
2.2.2 拉伸弹性模量 拉伸弹性模量和温度的关系见图2-7。

表2-3  

<table><tr><td>拉伸速度/(mm/min)</td><td>拉伸强度/MPa</td><td>拉伸速度/(mm/min)</td><td>拉伸强度/MPa</td></tr><tr><td>1</td><td>76.4</td><td>10</td><td>83.2</td></tr></table>

图片摘要：该图主要展示 2 3。
![](images/3c3618342ec73c7651254f1751bd13b9260aa915c8cca1cde65376a16dce52ac.jpg)  
图26 YB-DM-3有机玻璃拉伸强度和温度的关系

图片摘要：该图主要展示 26 YB DM 3有机玻璃拉伸强度和温度的关系。
![](images/f9f6ee4ed836649658c21c4b6916556e15db5af5b7cd5b765c669fac59bf83d9.jpg)  
图27YBDM-3有机玻璃拉伸弹性模量和温度的关系

# 2.2.3 伸长率 伸长率和温度的关系见表24。

表24  

<table><tr><td>温度
t</td><td>断裂伸长率
%</td><td>屈服伸长率
1%</td><td>温度
C</td><td>断裂伸长率
1%</td><td>屈服伸长率
1%</td></tr><tr><td>7.5</td><td>4.7</td><td></td><td>80</td><td></td><td>5.9</td></tr><tr><td>2.3</td><td></td><td>7.8</td><td>10</td><td></td><td>5.6</td></tr></table>

2.2.4 应力应变曲线 不同温度下的应力应变曲线见图2-8。  
2.2.5 泊松比 泊松比和温度的关系见图2-9。  
2.2.6 弯曲强度 $140\mathrm{MPa}$ 。  
2.2.7 冲击强度 冲击强度和温度的关系见图2-10。

图片摘要：该图主要展示 2 8 YB DM 3有机玻璃不同温度下的应力 应变曲线：。
![](images/3b46b13e20fe71182d47643ae670168bd8b9fed4e534edf0090ff168768de8ac.jpg)  
图2-8 YB-DM-3有机玻璃不同温度下的应力-应变曲线：

图片摘要：该图主要展示 2 8 YB DM 3有机玻璃不同温度下的应力 应变曲线：。
![](images/68385f0b483ded4e5de4442a3bd8ba817cf15f12b3c62ba0d2303a31bf0b1958.jpg)

图片摘要：该图主要展示 2 8 YB DM 3有机玻璃不同温度下的应力 应变曲线：。
![](images/1fcd4707439c08d142a103db578d3ea296ac2eefc3a8260827c42b265e8a88aa.jpg)  
图2-9 YB-DM-3有机玻璃泊松和温度的关系[3]   
图2-10 YBDM3有机玻璃冲击强度和温度的关系

2.2.8 布氏硬度 226 MPa[8]。

2.2.9 平面应力断裂韧度 3. $33\sim 3.89\mathrm{MN / m}^{3.25}$

2.2.10 低周疲劳性能 频率 $0.5\mathrm{Hz}$ ，不同应力比下的拉伸疲劳曲线见图2-11。

# 2.3 耐环境性能

2.3.1 溶解性能 YB-DM-3 有机玻璃能溶解于丙酮、甲乙酮、二氯乙烷、三氯甲烷、乙酸乙酯、苯；在甲醇、乙醇、异丙醇和四氯化碳中会溶胀；不溶于脂肪烃、己烷、辛烷，石油醚、汽油、甘油；中性肥皂水、松节油和 8 号航空润滑油对 YB-DM-3 有机玻璃不起作用。

# 2.3.2 耐人工气候性

2.3.2.1 盐雾试验 盐雾试验条件为温度 $35^{\circ} \mathrm{C} + 2^{\circ} \mathrm{C}$ ，相对湿度 $\geqslant 95\%$ ，连续方式喷雾，盐雾沉降率 $1 - 2 \mathrm{~mL} / (80 \mathrm{~cm}^{2} \cdot \mathrm{h})$ ， $5 \% \mathrm{NaCl}$ 溶液，拉伸强度、弯曲强度、冲击强度、断裂韧度、消向温度、应力-溶剂银纹、热松弛与盐雾试验时间的关系见表2-5[9]。盐雾试验时间与吸水率的关系见图2-12。

图片摘要：该图主要展示 2 11YB LM 3有机玻璃低周疲劳曲线（应力集中系数1拉伸强度 ）。
![](images/b5d4af366e777a5238c18eb0a81056d96bbdc9be9ad1ea3dcbc3011e1b216264.jpg)  
图2-11YB-LM-3有机玻璃低周疲劳曲线（应力集中系数1拉伸强度 $85.8\mathrm{MPa}$ ）

表2-5  

<table><tr><td rowspan="2">人工气候试验项目</td><td colspan="4">拉伸强度/MPa</td><td colspan="4">弯曲强度/MPa</td></tr><tr><td>初始</td><td>120 h</td><td>360 h</td><td>720 h</td><td>初始</td><td>20 h</td><td>360 h</td><td>720 h</td></tr><tr><td>盐雾试验</td><td>83.5</td><td>87.2</td><td>79.6</td><td>79.7</td><td>145</td><td>147</td><td>138</td><td>134</td></tr><tr><td>湿热试验</td><td>83.5</td><td>84.2</td><td>77.6</td><td>76.2</td><td>145</td><td>145</td><td>136</td><td>130</td></tr><tr><td rowspan="2">紫外光照试验</td><td>初始</td><td>10 h</td><td>30 h</td><td>50 h</td><td>初始</td><td>10 h</td><td>30 h</td><td>50 h</td></tr><tr><td>83.5</td><td>85.7</td><td>85.7</td><td>84.4</td><td>115</td><td>151</td><td>149</td><td>150</td></tr><tr><td rowspan="2">人工气候试验项目</td><td colspan="4">冲击强度/(kJ/m2)</td><td colspan="4">断裂韧度(MN/m2)</td></tr><tr><td>初始</td><td>120 h</td><td>360 h</td><td>720 h</td><td>初始</td><td>120 h</td><td>360 h</td><td>20 h</td></tr><tr><td>盐雾试验</td><td>25.7</td><td>24.5</td><td>25.0</td><td>24.5</td><td></td><td></td><td></td><td>3.46</td></tr><tr><td>湿热试验</td><td>25.7</td><td>25.6</td><td>23.1</td><td>24.2</td><td></td><td></td><td></td><td>4.23</td></tr><tr><td rowspan="2">紫外光照试验</td><td>初始</td><td>10 h</td><td>30 h</td><td>50 h</td><td>初始</td><td>10 h</td><td>30 h</td><td>50 h</td></tr><tr><td>25.7</td><td>20.6</td><td>18.9</td><td>16.4</td><td></td><td></td><td></td><td>4.18</td></tr><tr><td rowspan="2">人工气候试验项目</td><td colspan="4">消向温度/℃</td><td colspan="4">应力-溶剂银纹/MPa</td></tr><tr><td>初始</td><td>120 h</td><td>360 h</td><td>720 h</td><td>初始</td><td>120 h</td><td>360 h</td><td>20 h</td></tr><tr><td>盐雾试验</td><td>113</td><td>112</td><td>108</td><td>106</td><td>21.2</td><td>13.8</td><td>19.2</td><td>15.6</td></tr><tr><td>湿热试验</td><td>113</td><td>108</td><td>104</td><td>106</td><td>21.2</td><td>11.5</td><td>16.0</td><td>12.5</td></tr><tr><td rowspan="2">紫外光照试验</td><td>初始</td><td>10 h</td><td>30 h</td><td>50 h</td><td>初始</td><td>10 h</td><td>30 h</td><td>50 h</td></tr><tr><td>113</td><td>113</td><td>114</td><td>113</td><td></td><td></td><td></td><td></td></tr><tr><td rowspan="2">人工气候试验项目</td><td colspan="4">100℃,6 h热松弛/%</td><td colspan="4">130℃,1 h热松弛/%</td></tr><tr><td>初始</td><td>120 h</td><td>360 h</td><td>720 h</td><td>初始</td><td>12 h</td><td>360 h</td><td>720 h</td></tr><tr><td>盐雾试验</td><td>1.58</td><td>1.73</td><td>1.58</td><td>2.56</td><td>37.8</td><td>36.7</td><td>37.9</td><td>37.1</td></tr><tr><td>湿热试验</td><td>1.58</td><td>2.54</td><td>2.92</td><td>4.10</td><td>37.8</td><td>37.7</td><td>36.8</td><td>37.5</td></tr><tr><td rowspan="2">紫外光照试验</td><td>初始</td><td>10 h</td><td>30 h</td><td>50 h</td><td>初始</td><td>10 h</td><td>30 h</td><td>40 h</td></tr><tr><td>1.58</td><td>0.95</td><td>1.02</td><td>1.23</td><td>37.8</td><td>37.2</td><td>37.6</td><td>37.8</td></tr></table>

2.3.2.2 湿热试验 湿热试验条件为温度 $60^{\circ} \mathrm{C} \pm 1^{\circ} \mathrm{C}$ ，相对湿度 $\geqslant 95\%$ 。拉伸强度、弯曲强度、冲击强度、断裂韧度、消向温度、应力-溶剂银纹、热松弛与湿热试验时间的关系见表2-5[9]。湿热试验时间与吸水率的关系见图2-12。  
2.3.2.3 紫外光照试验 光源为 $\pi \mathrm{pK}-2$ 紫外石英汞灯。拉伸强度、弯曲强度、冲击强度、断裂韧度、消向温度、热松弛与紫外光照时间的关系见表 $2-5^{[9]}$ 。  
2.3.3 耐大气老化性 大气暴露试验在海南岛海口，曝晒角为朝南 $45^{\circ}$ ，大气老化后的性能见表26。

图片摘要：该图主要展示 2 5。
![](images/736b1d85a02a9a8763d34dbf923fde7ee974483822b32ed14907cb3a578d49c3.jpg)  
图2-12YBDM-3有机玻璃盐雾和湿热试验时间与吸水率的关系[5]

表2-6  

<table><tr><td rowspan="2">性能</td><td colspan="2">大气老化试验时间/年</td><td rowspan="2">性能</td><td colspan="2">大气老化试验时间/年</td></tr><tr><td>0</td><td>1</td><td>0</td><td>1</td></tr><tr><td>拉伸强度/MPa</td><td></td><td></td><td>应力-溶剂银纹/MPa</td><td></td><td></td></tr><tr><td>常温</td><td>83.2</td><td>83.5</td><td>(溶剂:95%乙醇)</td><td>20.6</td><td>18</td></tr><tr><td>80℃</td><td>32.8</td><td>30.1</td><td>透光率/%</td><td>93</td><td>11</td></tr><tr><td>-5℃</td><td>156.4</td><td>170.0</td><td>雾度/%</td><td>0.9~1.0</td><td>1.7~9</td></tr><tr><td>弯曲强度/MPa</td><td>138</td><td>132</td><td>吸水率/%</td><td>0.11</td><td>1</td></tr><tr><td>冲击强度/(kJ·m²)</td><td></td><td></td><td>热松弛/%</td><td></td><td></td></tr><tr><td>常温</td><td>43.8</td><td>42.9</td><td>100℃,6h</td><td>1.20</td><td>2.0</td></tr><tr><td>30℃</td><td>--</td><td>39.5</td><td>130℃,1h</td><td>37.9</td><td>37.1</td></tr><tr><td>断裂韧度/(MN/m²)</td><td>3.79</td><td>4.01</td><td></td><td></td><td></td></tr></table>

# 2.4 工艺性能

2.4.1 可加工性 YB DM 3 有机玻璃可以机械加工, 如锯、铣、钻和铰孔等。  
2.4.2 可成形性 YB-DM-3 有机玻璃可在低于消向温度下用冷弯成形方法成形, 也可以夹紧周边, 在高于软化温度下吹塑成形。  
2.4.3 可胶接性 YB-DM-3 有机玻璃可用丙烯酸酯胶粘剂与织物增强丙烯酸酯塑料粘接  
2.4.4 可连接性 YB-DM-3 有机玻璃制成的透明件可以采用镶嵌连接或边缘刚性连接方法装配在金属骨架上。

# 3 使用工艺

3.1 成形温度 YB-DM-3板材冷弯或预成形温度 $105^{\circ}C \pm 3^{\circ}C$ ，吹塑成形温度 $135^{\circ}C + 3^{\circ}C$   
3.2 成形毛坯加热时间 毛坯预成形加热时间不少于 $5\mathrm{min} / \mathrm{mm}$ 。吹塑温度达135℃，加热时间 $10\sim 30\mathrm{min}$ 。  
3.3 整形规范 吹塑成形零件的整形温度 $90\mathrm{C}\pm 5\mathrm{C}$ ，加热时间 $6\mathrm{h}$ 。

# 4 其他

4.1包装板材两面应覆有保护纸，紧密地包装在干燥而坚固的木箱内。  
4.2 运输 包装好的板材用铁路篷车或汽车运输，汽车运输应用防雨材料覆盖。  
4.3 贮存包装好的板材保存在没有易挥发性化学试剂的室内，温度 $5\sim 40^{\circ}C$ ，相对湿度不超过 $70\%$ ，避免阳光直接照射。板材贮存期从生产日期起为2年。  
4.4 技术安全 YBDM3有机玻璃无毒，吹塑温度下可能释放出甲基丙烯酸甲酯气体。成形间应装有换气通风装置。

# 5 使用建议

推荐。

# 参考文献

1 北京航空材料研究所，航空有机玻璃红外光谱图，1985  
2 北京航空材料研究所，飞机座舱盖用MDYB3的材料质量.1989  
3 北京航空材料研究所. MDYB-3 的设计参数. 1990

4 北京航空材料研究所，飞机用MDYB-3航空有机玻璃的性能，1992  
5 北京航空材料研究所. MDYB-3 定向航空有机玻璃稳定试验过程的性能. 1990  
6 北京航空材料研究所，航空有机玻璃耐久性试验方法系统.1998  
7 北京航空材料研究所. MDYB-3 航空有机玻璃性能测试试验报告, 1996  
8 锦西化工研究院.MDYB-3航空有机玻璃试制总结.1993  
9 北京航空材料研究所. MDYB-3 耐人工气候性能. 1990  
10 北京航空材料研究所·MDYB-3 航空有机玻璃海口户外老化一年的性能. 1992

# YB-D-4航空有机玻璃

# 1 概述

YB-D-4航空有机玻璃是由甲基丙烯酸甲酯与甲基丙烯酸为主要原料进行共聚，并经双轴拉伸定向（或再经平面机械研磨抛光）而成的定向板材。该有机玻璃无色透明、强度和耐热性比YBDM-3略高，对缺口不敏感，子弹击穿后不碎裂。耐磨性稍差，层间强度较低，成形工艺较复杂，材料吸湿后热性能明显降低。适用于制造马赫数2.2左右的飞机透明件。

YB-D4航空有机玻璃分两级：A级，研磨抛光板材(YB-DM4)；B级，未研磨抛光板材(YB D-4)。

1.1 牌号及名称 YB-D-4 航空有机玻璃, 原称 DYB-4 航空有机玻璃, 亦称 4 号定向有机玻璃. YB DM 4 航空有机玻璃, 原称 MDYB-4 航空有机玻璃, 亦称研磨抛光 4 号定向有机玻璃。  
1.2 基本组成 聚甲基丙烯酸甲酯、甲基丙烯酸和耐光剂。  
1.3 材料标准 QB4-01--1989《DYB-4航空有机玻璃》，主要性能指标见表1」。

表1-1  

<table><tr><td>性能</td><td>指标</td><td>性能</td><td colspan="2">指标</td></tr><tr><td>透光率/%</td><td>≥90</td><td>耐老化性(广州地区户外老化一年)</td><td></td><td></td></tr><tr><td>雾度/%</td><td>≤3</td><td>透光率/%</td><td colspan="2">≥88</td></tr><tr><td>拉伸强度/MPa</td><td></td><td>雾度/%</td><td colspan="2">≤4</td></tr><tr><td>230±20</td><td>≥88</td><td>光学畸变:(°)</td><td>A级</td><td>B级</td></tr><tr><td>1900±10</td><td>≥29.4</td><td>折光消失角</td><td>≤35</td><td>≤14</td></tr><tr><td>拉伸弹性模量/GPa</td><td>≥3.0</td><td>波纹消失角</td><td>≤40</td><td>≤15</td></tr><tr><td>屈服伸长率/%</td><td>≥5.0</td><td></td><td></td><td></td></tr><tr><td>冲击强度/(kJ/m²)</td><td>≥23.5</td><td>点状缺陷个</td><td>A级</td><td>B级</td></tr><tr><td>(跨度40mm)</td><td></td><td>&lt;0.5mm</td><td>分散存在不计数</td><td>分散存在不计数</td></tr><tr><td>热松弛/℃</td><td></td><td>0.5~1.9mm</td><td>15.其中0.8~</td><td>30</td></tr><tr><td>(110±10,6h)</td><td>≤3</td><td></td><td>1.0mm不超过50</td><td></td></tr><tr><td>(145±50,1h)</td><td>≥36.0</td><td>1.0~1.5mm</td><td></td><td>10</td></tr></table>

1.4 使用工艺说明书 HB/Z 125-1988《飞机有机玻璃透明件制造工艺说明书》

1.5 供应状态 以板材供应，厚度、尺寸及公差见表12。其他尺寸板材根据使用要求可由供需双方协商解决

n.

表1-2  

<table><tr><td rowspan="2">厚度</td><td colspan="2">厚度公差</td><td rowspan="2">长度</td><td rowspan="2">长度公差</td><td rowspan="2">宽度</td><td rowspan="2">宽度公差</td></tr><tr><td>A级</td><td>B级</td></tr><tr><td rowspan="2">1</td><td rowspan="2">+0.8, 0.2</td><td rowspan="2">+1.0,-0.6</td><td>1600</td><td>+100,-50</td><td>1600</td><td rowspan="2">1[0、3、5、7、9]</td></tr><tr><td>900</td><td>+50,-20</td><td>800</td></tr></table>

注：A级厚度均匀性 $0.4\mathrm{mm}$ 。

1.6 应用概况 已用作马赫数2.2左右飞机气密座舱的透明件及其他透明件。  
1.7 研制及生产单位 锦西化工研究院研制并生产。  
1.8 鉴定级别及时间 YB-DM-4 航空有机玻璃, 1990 年由化学工业部、航空工业部和空军 I 程部联合鉴定通过。

# 2 性能

除非另有说明，本章数据均用 $10\mathrm{mm}$ 板材测得，研磨抛光只改变材料的表观质量，对其他性能没有影响。

# 2.1 物理及化学性能

2.1.1 红外光谱 见图2-1。

图片摘要：该图主要展示 2 1 YB D 4有机玻璃红外光谱。
![](images/866a411774066f06bd355a3857b9cd411a271ddeb414c211dfc00f0de5276312.jpg)  
图2-1 YB-D-4有机玻璃红外光谱

2.1.2 外观 无色透明。

2.1.3 密度 $1.20\mathrm{g / cm^3}$

2.1.4 游离单体含量 0.72[5]。

2.1.5 折光指数 1.49。

2.1.6 黄色指数 2.08

2.1.7 透光率 $91\% \sim 92\%$

2.1.8雾度 $1,3\% \sim 2,4\%$

2.1.9 耐光性 $1.0\% \sim 2.0\%$

2.1.10 不同波长的透过率 见图2-2。

2.1.11 热松弛 $110\mathrm{C},6\mathrm{h}:0.27\% \sim 2.8\% ;145\mathrm{C},1\mathrm{h}:36\% \sim 40.3\%$ 。不同拉伸度板材的热松弛值见表2-1。不同温度下的热松弛值见图2-3。

图片摘要：该图主要展示 2 2YB D 4有机玻璃波长与透过率的关系。
![](images/2b68793a80429cb0fb5ad64c3421587854d55648e7a776d0dd92b8ae2f18e3e1.jpg)  
图2-2YB D-4有机玻璃波长与透过率的关系

图片摘要：该图主要展示 2 2YB D 4有机玻璃波长与透过率的关系。
![](images/69395857ed5baffc2f1d89bf10fbb6ce52a8731f692bd4e42a1a820e161ddcc7.jpg)  
图2-3YB-D-4有机玻璃累积热松弛曲线（拉伸度 $63\%$ ，试样在每种温度下恒温，h）

表2-1  

<table><tr><td rowspan="2">厚度/mm</td><td rowspan="2">拉伸度/%</td><td colspan="2">热松弛/%</td><td rowspan="2">厚度/mm</td><td rowspan="2">拉伸度/%</td><td colspan="2">热松弛</td></tr><tr><td>110℃,6h</td><td>145℃,1h</td><td>110℃,6h</td><td>145℃,1h</td></tr><tr><td rowspan="2">10</td><td>50</td><td>0.27</td><td></td><td rowspan="2">10</td><td rowspan="2">6.3</td><td rowspan="2">1.33</td><td rowspan="2">3.48</td></tr><tr><td>56</td><td>0.41</td><td>-</td></tr></table>

# 2.1.12 消向温度和消向应力 见表2-2。

表2-2  

<table><tr><td>性能</td><td>YB-D-4</td><td>YB-DM-4</td><td>性能</td><td>Y1,-D-4</td><td>YB-DM</td></tr><tr><td>消向温度/(°C)</td><td>122</td><td>123</td><td>消向应力/MPa</td><td>101</td><td>nμ</td></tr></table>

2.1.13 线膨胀系数 $35\sim 85^{\circ}C$ 的线膨胀系数为 $6.74\times 10^{-15}C^{-1.2h}$

2.1.14 吸水率 见图2-4。  
2.1.15 应力银纹 56.4 MPa<sup>3</sup>。  
2.1.16 应力-溶剂银纹 21.7 MPa[2]。

# 2.2 力学性能

2.2.1 拉伸强度 拉伸强度和温度的关系见表2-3和图2-5。  
2.2.2 拉伸弹性模量 3.60～4.02 GPa。拉伸弹性模量和温度的关系见图26。

图片摘要：该图主要展示 24YB 14有机玻璃吸水率和吸水时间的关系。
![](images/800c557f4d9d8e6ba1fa5f7159c56a5dabc97834d718e2711f92b754f66c004a.jpg)  
图24YB-14有机玻璃吸水率和吸水时间的关系

表2-3  

<table><tr><td>温度/℃</td><td>拉伸强度/MPa</td><td>温度/℃</td><td>拉伸强度/MPa</td></tr><tr><td>30</td><td>145</td><td>135/(35~40)</td><td>11.8~30.2</td></tr><tr><td>室温</td><td>89.9~107.5</td><td>100</td><td>29.4~12.5</td></tr></table>

图片摘要：该图主要展示 2 3。
![](images/a2c741f2812b5ca0817a49f34fa5df33924536c3aecf18c4ecc08a50e7a8a618.jpg)  
图2-5 YB-D-4有机玻璃拉伸强度和温度的关系[7]

图片摘要：该图主要展示 2 5 YB D 4有机玻璃拉伸强度和温度的关系[7]。
![](images/413dfb214d3f0d81baac302cedf2d747cdae0203d53c42677ca411deeb095fd2.jpg)  
图2-6 YB D-4有机玻璃拉伸弹性模量和温度的关系

2.2.3 弯曲强度 大于 $160\mathrm{MPa}^{[\cdot ]}$   
2.2.4 层间剪切强度 33.4 MPa[2]。

2.2.5 伸长率 断裂伸长率 $23\% \sim 43\%$ ，屈服伸长率和温度的关系见表2-4。

表2-4[2]  

<table><tr><td>温度/℃</td><td>屈服伸长率/%</td><td>温度/℃</td><td>屈服伸长率/%</td></tr><tr><td>20</td><td>6.2</td><td>80</td><td>3.8</td></tr><tr><td>10</td><td>6.3</td><td>100</td><td>2.4</td></tr></table>

2.2.6 应力-应变曲线 不同温度下的应力应变曲线见图2-7。  
2.2.7 泊松比 泊松比和温度的关系见图28。  
2.2.8 冲击强度 不同温度下的冲击强度见表2-3。

表2-5[2]  

<table><tr><td>温度/(</td><td>冲击强度(跨度40mm)/(kJ/m2)</td></tr><tr><td>-30</td><td>32.9</td></tr><tr><td>室温</td><td>23.5~36.8</td></tr></table>

图片摘要：该图主要展示 2 5[2]。
![](images/b157465348e1726bb5a5549767f54dd32214dabcac5aaae2e7c87f0b6b2ea77a.jpg)  
图2-7 YB-D-4有机玻璃不同温度下的应力-应变曲线

图片摘要：该图主要展示 2 7 YB D 4有机玻璃不同温度下的应力 应变曲线。
![](images/0a3b96a1833998e2eeea2e8889808763dce85a6b96501e467c82263f147c89b9.jpg)  
图2-8 YB-D-4有机玻璃泊松比和温度的关系[7]

2.2.9 布氏硬度 $222\sim 293\mathrm{MPa}^{[3]}$   
2.2.10 平面应力断裂韧度 2.16 MN/m²,²²。  
2.2.11 低周疲劳曲线 不同应力集中系数和应力比，板材在频率 $0.5\mathrm{Hz}$ 下疲劳性能见图2-9。图2-11。

图片摘要：该图主要展示 2 8 YB D 4有机玻璃泊松比和温度的关系[7]。
![](images/96a911eb77efdf04dbcf1e3e3344936efdffb39170a74da907c33f858ca6c41a.jpg)  
图2YB-D-1有机玻璃低周疲劳曲线（应力集中系数1，拉伸强度 $103\mathrm{MPa}$ ）

图片摘要：该图主要展示 2YB D 1有机玻璃低周疲劳曲线（应力集中系数1，拉伸强度 ）。
![](images/a7500a8b07d261b9e44093449594a9a06866719caa8396690ecf8a6fe4a39f6b.jpg)  
图210 YB-D-4有机玻璃低周疲劳曲线（应力集中系数2.5拉伸强度89.4MPa）

# 2.3 耐环境性能

2.3.1 溶解性能 YB-D-4 有机玻璃溶于二甲基甲酰胺、二甲基亚砜、丙酮、冰乙酸、二氯乙烷；不耐碱和乙醇；不溶于汽油、煤油、苯和二甲苯等非极性溶剂；中性肥皂水、松节油和 8 号航空润滑油对 YB-D-4 有机玻璃不起作用。  
2.3.2 耐人工气候性 人工气候试验条件为温度 $55^{\circ} \mathrm{C} \pm 1^{\circ} \mathrm{C}$ , 相对湿度 $75\% \pm 5\%$ , 光源用日本长寿命阳光型碳弧灯, 降雨周期 $18 \mathrm{~min} / 120 \mathrm{~min}$ , 拉伸强度, 屈服伸长率与人工气候老化时间的关系见表2.6, 不同老化时间后的应力应变曲线见图2-12。

图片摘要：该图主要展示 210 YB D 4有机玻璃低周疲劳曲线（应力集中系数2.5拉伸强度89.4MPa）。
![](images/659b65876d7d14259fa34c06e7bf61f48f20eb04f9237729d8d26fb45cef6178.jpg)  
图241 YBD4有机玻璃低周疲劳曲线（应力集中系数4，拉伸强度55.4MPa）

图片摘要：该图主要展示 241 YBD4有机玻璃低周疲劳曲线（应力集中系数4，拉伸强度55.4MPa）。
![](images/705a7322b637fae4f7da9eb8b2739962ef45aa5778b4b3f4acf0bbdebafd9d83.jpg)  
图2-12 人工气候老化后YB-D-4有机玻璃的应力-应变曲线

有机玻璃

（）

图片摘要：该图主要展示 2 12 人工气候老化后YB D 4有机玻璃的应力 应变曲线。
![](images/0906e077fd85c465bc63e6c44276608351b5d94df500ec87ea37ea5fc70776b2.jpg)  
图2-13 YB-D-4有机玻璃大气老化时间和 $-30^{\circ}C$ 拉伸强度的关系

图片摘要：该图主要展示 2 13 YB D 4有机玻璃大气老化时间和 拉伸强度的关系。
![](images/7790efb3e3d12904043de1cf2e6755515a217b8efde8f4115710cc9d866f2503.jpg)  
图2-14 YB-D-4有机玻璃大气老化时间和拉伸强度的关系

图片摘要：该图主要展示 2 14 YB D 4有机玻璃大气老化时间和拉伸强度的关系。
![](images/a635b40485fd86b974d0051563c1030e45ebccd4926e64d3fb2826f15e521e8d.jpg)  
图2-15 YB-D-4有机玻璃大气老化时间和层间剪切强度的关系[2]

图片摘要：该图主要展示 2 15 YB D 4有机玻璃大气老化时间和层间剪切强度的关系[2]。
![](images/c3ff6897e2db84abadd30a3fb58857f5a3717732dc3e41589de00a1f76104409.jpg)  
图216 YB D-4有机玻璃大气老化时间和拉伸弹性模量的关系

图片摘要：该图主要展示 216 YB D 4有机玻璃大气老化时间和拉伸弹性模量的关系。
![](images/01e666f66df0059c25c7a9114a51be64327fbd4af4168c0098ef41f522f69b91.jpg)  
图2-17 YB-D-4有机玻璃大气老化时间和平面应力断裂韧度的关系[2]

图片摘要：该图主要展示 2 17 YB D 4有机玻璃大气老化时间和平面应力断裂韧度的关系[2]。
![](images/0909d35e6ece53644e8ecb74112914d5c71e49774acb2d474bf47c08be60b447.jpg)  
图2-18 YB D-4有机玻璃大气老化时间和 $-30C$ 冲击强度的关系

图片摘要：该图主要展示 2 18 YB D 4有机玻璃大气老化时间和 冲击强度的关系。
