Repository: C-zj02/CFD-claw

<div align="center">

**English** | [中文](#中文版) | [Français](README_FR.md) | [Русский](README_RU.md) | [हिन्दी](README_HI.md) | [العربية](README_AR.md) | [Português](README_PT.md)

# 🚀 Claude Code Python

**A Complete Python Reimplementation Based on Real Claude Code Source**

*From TypeScript Source → Rebuilt in Python with ❤️*

***
**🔥 Active Development • New Features Weekly 🔥**

</div>

***

## 🎯 What is This?

**Clawd Code** is a **complete Python rewrite** of Claude Code, based on the **real TypeScript source code**.

File: RAG-data/中国航空材料手册(第2版) 第7卷 塑料 透明材料 绝缘材料401-512.pdf-ab6bf341-0693-4cb9-89d9-91f1cc657e12.md (part 4 of 4)
# 参考文献
<table><tr><td rowspan="2">性 能</td><td colspan="2">1033 漆</td><td colspan="2">H30-12 漆</td></tr><tr><td>指 标</td><td>典型值</td><td>指 标</td><td>典型值</td></tr><tr><td>外观</td><td colspan="2">漆溶解均匀,不浑浊、不含杂质,干后漆膜光滑</td><td colspan="2">黄褐色液体,无杂质,漆膜平整光滑</td></tr><tr><td>固体分/%</td><td colspan="2">50±2(120±2,2h)</td><td colspan="2">≥45</td></tr><tr><td>厚层固化能力 不低于</td><td>S1、U1、H.2 均匀</td><td>合格</td><td></td><td></td></tr><tr><td>酸值(以K(H)计)/(mg/g)</td><td>≤6</td><td>3.1</td><td>≤5</td><td>3.3</td></tr><tr><td>漆在敞口容器中的稳定性</td><td colspan="2">粘度增长值不大于起始粘度的4倍</td><td colspan="2">粘度增长值不大于起始粘度的4倍</td></tr><tr><td>漆对漆包线的作用</td><td colspan="2">铅笔硬度≥H</td><td colspan="2">--</td></tr><tr><td>弹性(150°C±2(,50 h,芯轴直径3 mm)</td><td>不开裂</td><td>通过试验</td><td>不开裂(120(±2C,50h)</td><td>通过试验</td></tr><tr><td>吸水率/%</td><td>-</td><td>-</td><td>≤1.5</td><td>0.1</td></tr><tr><td>电气强度/(MV/m)</td><td></td><td></td><td></td><td></td></tr><tr><td>常态</td><td>≥70</td><td>95.6</td><td></td><td></td></tr><tr><td>浸水(24 h)</td><td>≥60</td><td>65</td><td>≥70</td><td>92.7</td></tr><tr><td>热态(130(±2℃))</td><td>≥30</td><td>32.3</td><td>≥50</td><td>71.3</td></tr><tr><td>体积电阻率/(MΩ·m)</td><td></td><td></td><td></td><td></td></tr><tr><td>常态</td><td>≥1.0×10^6</td><td>2.1×10^7</td><td>≥1.0×10^7</td><td>6.1×10^7</td></tr><tr><td>浸水</td><td>≥1.0×10^2</td><td>2.3×10^3</td><td>≥1.0×10^7</td><td>1.6×10^7</td></tr><tr><td>热态(130(±2℃))</td><td>(23 C±2 (,7 d)≥1.0×10^2</td><td>2.2×10^3</td><td>(25 C,-1 C,24 h)≥1.0×10^2</td><td></td></tr><tr><td>温度指数TI</td><td>≥130</td><td>146</td><td></td><td></td></tr><tr><td>耐溶剂蒸气性(苯、丙酮、甲醇、乙烷、二硫化碳)</td><td colspan="2">附着力不改变,不剥落、不起泡、不流挂、不发粘(允许轻度发粘),五种溶剂至少有两种通过</td><td colspan="2"></td></tr></table>

图2-1 1032漆膜体积电阻率与温度的关系  
图片摘要：该图主要展示 2 1 1032漆膜体积电阻率与温度的关系。
![](images/1b388843c44140f7f6009f7cfbda8e439aa1677022b6307215cfb56f50f8938a.jpg)  
1 原态：2 180C处理 $2\mathrm{h};3$ 245C处理 $24\mathrm{h}$

# 2.2 力学性能

2.3 耐环境性能 1033 漆膜在温度 $40^{\circ} \mathrm{C} \pm 2^{\circ} \mathrm{C}$ 、相对湿度 $90\% \sim 95\%$ 的条件下进行 $21 \mathrm{~d}$ 的耐湿热试验, 性能变化见表 2-2。  
2.4 工艺性能 H3012漆、1033漆的工艺性能见表23。

图2-2 1033漆膜介质损耗因数与温度的关系  
图片摘要：该图主要展示 2 2 1033漆膜介质损耗因数与温度的关系。
![](images/1802b413c909cfe6404a0e4da07766db7c279b89cbf8d679d62885ac98372b24.jpg)  
1-原态；2 180（处理 $2\mathrm{h};3$ 245（处理24h

表2-2  

<table><tr><td>性能</td><td>试 验 前</td><td>试 验 后</td></tr><tr><td>体积电阻率/(MΩ·m)</td><td>2.4×106</td><td>1.2×106</td></tr><tr><td>电气强度/(MV/m)</td><td>95.6</td><td>42.7</td></tr></table>

表2-3  

<table><tr><td rowspan="2">性能</td><td colspan="2">指 标</td><td rowspan="2">性 能</td><td colspan="2">指 标</td></tr><tr><td>1033漆</td><td>H30 12漆</td><td>1033漆</td><td>H40-12漆</td></tr><tr><td rowspan="2">粘度(4号杯式粘度计)/s</td><td rowspan="2">45±8(23℃±1℃)</td><td rowspan="2">20~35(25℃±1℃)</td><td>干燥时间(120℃±2℃)/h</td><td>≤2</td><td>2</td></tr><tr><td>厚层干燥性(120℃±2℃)h</td><td>≤16</td><td>通过试验</td></tr></table>

# 3 使用工艺

3.1 工艺方法 H30-12漆、J033漆可涂敷及浸渍施工。  
3.2 操作要点与工艺参数  
3.2.1涂敷可用浸、喷和刷涂，烘烤温度 $120\mathrm{C}\pm 5\mathrm{C}$ ，时间 $2\sim 4\mathrm{h}$   
3.2.2 浸渍操作要点与工艺参数见表3-1。

表3-1  

<table><tr><td>操作要点</td><td>工艺参数</td><td>操作要点</td><td>工艺参数</td></tr><tr><td>浸漆粘度(1号杯式粘度计)/s</td><td>20~40</td><td>70~80℃</td><td>2~1</td></tr><tr><td>常压浸渍/min</td><td>15~30</td><td>120~130℃</td><td>8~15</td></tr><tr><td>烘烤/h</td><td></td><td>浸渍次数/次</td><td>2</td></tr></table>

# 4 其他

4.1 工艺方法 装在洁净干燥的铁桶中并密封。  
4.2 运输 按易燃品运输。  
4.3 贮存 存放在清洁、干燥、通风良好、温度为 $20 \sim 35^{\circ} \mathrm{C}$ 的库房内，贮存期：H30-12 漆为 1 个月；1033 漆为 6 个月。

# 5 使用建议

选用。

# 参考文献

1 西安绝缘材料厂、1033环氧酯浸渍漆性能数据统计资料.1986  
2上海开林造漆厂.H3012环氧酯绝缘烘漆交货试验报告统计资料.1986   
3 西安绝缘材料厂. 绝缘材料热态机电特性手册. 1980

# H30-19、H30-20、H30-21 环氧无溶剂烘干绝缘漆

# 1 概述

H30-19、H30-20、H30-21 环氧无溶剂烘干绝缘漆是由环氧树脂、桐油酸酐及固化剂三个组分配成。漆膜具有较好的电气性能和力学性能。适于B级绝缘电机、电器的浸渍和灌注绝缘处理。其中：H30-19 漆固化收缩率较大，漆膜较硬，适于浸渍所用电磁线线径为 $0.15 \mathrm{~mm}$ 以上的工件；H30-21 漆固化收缩率较小，漆膜较软，适于浸渍所用电磁线线径为 $0.15 \mathrm{~mm}$ 以下的工件；H30-20 漆性能介于上述二者之间，另加适量石英粉，适于作灌注材料。

1.1 牌号及名称 环氧无溶剂烘干绝缘漆的牌号及名称见表1-1。

表1-1  

<table><tr><td>牌号</td><td>名称</td><td>原牌号及名称</td></tr><tr><td>H30-19</td><td>环氧无溶剂烘干绝缘漆</td><td>H43-1环氧无溶剂胶,H30-9环氧无溶剂漆</td></tr><tr><td>H30-20</td><td>环氧无溶剂烘干绝缘漆</td><td>H43 2环氧无溶剂胶,H30-10环氧无溶剂漆</td></tr><tr><td>H30-21</td><td>环氧无溶剂烘干绝缘漆</td><td>H43 3环氧无溶剂胶,H30 11环氧无溶剂漆</td></tr></table>

1.2 基本组成 H30-19 漆、H30-20 漆、H30-21 漆的基本组成见表 1-2。

表1-2  

<table><tr><td>牌 号</td><td>组分</td><td>组分二</td><td>组分三</td></tr><tr><td>H30-19 漆</td><td>环氧树脂</td><td>桐油酸酐</td><td>乙醇胺</td></tr><tr><td>H30-20 漆</td><td>环氧树脂</td><td>桐油酸酐</td><td>三乙醇胺</td></tr><tr><td>H30-21 漆</td><td>环氧树脂</td><td>桐油酸酐</td><td>三乙醇胺</td></tr></table>

# 1.3 材料标准

H30-19漆：鲁Q/QD268—1983《H30-19环氧无溶剂烘干绝缘漆》

H30-20漆：鲁Q/QD269-1983《H30-20环氧无溶剂烘干绝缘漆》

H30-21漆：鲁Q/QD270-1983《H30-21环氧酯烘干绝缘漆》

# 1.4 使用工艺说明书

1.5 供应状态 以三个组分分装，配套供应。  
1.6 应用概况 已用于航空及其他电机、电器的滴浸和灌注。  
1.7 研制及生产单位 青岛油漆厂、西安绝缘材料厂生产。

# 2 性能

# 2.1 物理及化学性能

2.1.1 漆的物理及化学性能见表2-1。

表2-1  

<table><tr><td rowspan="2">性能</td><td colspan="2">H30-19漆</td><td colspan="2">H30-20漆</td><td colspan="2">H30-21漆</td></tr><tr><td>指标</td><td>典型值</td><td>指标</td><td>典型值</td><td>指标</td><td>典型值</td></tr><tr><td>外观</td><td colspan="2">漆液透明,无杂质和颗粒</td><td colspan="2">漆液透明,无杂质和颗粒</td><td colspan="2">漆液透明,无杂质和颗粒</td></tr><tr><td>固化中的挥发分(150C±2℃)/%</td><td>≤5(2h)</td><td></td><td>≤1(2h)</td><td></td><td>≤1(3h)</td><td></td></tr><tr><td>热弹性(150C=2℃)/h</td><td>≥96</td><td></td><td>≥96</td><td></td><td>≥96</td><td></td></tr><tr><td>吸水率(24h)/%</td><td>≤1</td><td></td><td>≤1</td><td></td><td>≤1</td><td></td></tr><tr><td>电气强度/(MV·m)</td><td></td><td></td><td></td><td></td><td></td><td></td></tr><tr><td>常态</td><td>≥80</td><td>99.6</td><td>≥80</td><td></td><td>≥80</td><td>90</td></tr><tr><td>浸水后</td><td>≥40</td><td>47.1</td><td>≥40</td><td></td><td>≥40</td><td>33.1</td></tr><tr><td>体积电阻率/(MΩ·m)</td><td></td><td></td><td></td><td></td><td></td><td></td></tr><tr><td>常态</td><td>≥1.0×10^4</td><td>4.9×10^4</td><td>≥1.0×10^4</td><td></td><td>≥1.0×10^4</td><td>8.0×10^4</td></tr><tr><td>浸水(24h)</td><td>≥1.0×10^5</td><td>9.0×10^5</td><td>≥1.0×10^5</td><td></td><td>≥1.0×10^5</td><td>1.1×10^5</td></tr></table>

2.1.2 H30-19漆、H3021漆经 $140\mathrm{C},4\mathrm{h}$ 固化后在160C下的失重见图2-1。

# 2.2 力学性能

2.3 耐环境性能 H30-19 漆、H30-21 漆的粘接力试样（线束法），在 150°C 和 180°C 下老化，在 $150^{\circ}\mathrm{C}$ 测量，粘接力的变化见图 2.2。

图片摘要：该图主要展示 2 1 H30 19、H30 21漆膜160C失重曲线。
![](images/3b381f6c51a4830b1e9b89014d845332824e0a4c421adfecd65df107c5e52ee8.jpg)  
1 H30-19漆；2-H30-21漆   
图2-1 H30-19、H30-21漆膜160C失重曲线

图片摘要：该图主要展示 2 1 H30 19、H30 21漆膜160C失重曲线。
![](images/496ca3c16783dead1e4a829c9c990c033f416641edf26581cf4488b60fe010dc.jpg)  
H30-19漆，150；2 H30-21漆，15；  
3 H3019漆，180C；4 H3021漆，180  
图2-2 H3019、H30-21漆膜粘接力与热老化时间的关系

# 2.4 工艺性能

2.4.1 固化时间 温度为 $150^{\circ} \mathrm{C}$ , 其中 H30-19 漆、H30-20 漆不大于 $2 \mathrm{~h}; \mathrm{H} 30-21$ 漆不大于 $3 \mathrm{~h}$

2.4.2 粘接力与固化条件的关系 H30-19 漆见图 2-3; H30-21 漆见图 2-4。

图片摘要：该图主要展示 2 2 H3019、H30 21漆膜粘接力与热老化时间的关系。
![](images/84e597503c49fe22a91722624bda5e50ac62779abd780c4becfc981ac490ba93.jpg)  
1 140C固化：2-120C固化

图片摘要：该图主要展示 2 4 H30 21漆粘接力与固化条件的关系。
![](images/30ece2c3252b9ee029b44d9d2918b7f68fe4a7646e1feb6a9c8ca41b3c60fda8.jpg)  
图2-4 H30-21漆粘接力与固化条件的关系  
图2-3 H30-19漆粘接力与固化条件的关系

# 3 使用工艺

3.1 工艺方法 H30-19漆、H3020漆、H30-21漆可滴浸或灌注施工。  
3.2 操作要点与工艺参数 H30-19漆、H30-20漆、H30-21漆的配制与工艺参数见表31。

表3-1  

<table><tr><td rowspan="2">牌 号</td><td colspan="3">工艺参数</td></tr><tr><td colspan="2">配方</td><td>固化条件</td></tr><tr><td rowspan="4">H30-19</td><td>H30-19 环氧树脂</td><td>50g</td><td>120℃,6~7h</td></tr><tr><td>H30-19 酸酐油</td><td>50g</td><td>或</td></tr><tr><td>石英粉(灌注用)</td><td>20~30g</td><td>140℃,4~5h</td></tr><tr><td>三乙醇胺</td><td>1~2g</td><td></td></tr><tr><td rowspan="4">H30-20</td><td>H30-20 环氧树脂</td><td>50g</td><td>120℃,7~8h</td></tr><tr><td>H30-20 酸酐油</td><td>50g</td><td>或</td></tr><tr><td>石英粉(灌注用)</td><td>20~30g</td><td>140℃,4~5h</td></tr><tr><td>三乙醇胺</td><td>1~2g</td><td></td></tr><tr><td rowspan="4">H30-21</td><td>H30-21 环氧树脂</td><td>50g</td><td>120℃,7~8h</td></tr><tr><td>H30-21 酸酐油</td><td>50g</td><td>或</td></tr><tr><td>石英粉(灌注用)</td><td>20~30g</td><td>140℃,3~4h</td></tr><tr><td>三乙醇胺</td><td>1~2g</td><td></td></tr></table>

# 4 其他

4.1 包装 装在洁净干燥的铁桶中并密封。  
4-2 运输 按易燃品运输。  
4.3 贮存 存放在清洁、干燥、通风良好、温度为 $20 \sim 35^{\circ} \mathrm{C}$ 的库房内，贮存期为12个月。

# 5 使用建议

选用。

# 参考文献

厂检验报告统计资料.1985

2映西秦岭航空电气公司，直流启动发电机槽绝缘鼓起故障分析报告.1974  
3 峨西秦岭航空电气公司，环氧无溶剂漆在中、小电枢上的应用.1978

# J-801、J-801-1线圈无溶剂浸渍树脂

# 1 概述

J-801、J-801不饱和聚酯线圈无溶剂浸渍树脂分非阻燃型和阻燃型两种。J-801树脂为非阻燃型，J-801为阻燃型。J-801树脂由不饱和聚酯树脂经环氧树脂改性，溶于活性溶剂邻苯二甲酸烯丙酯中，加引发剂、促进剂、固化剂和阻聚剂配制而成；在J-801树脂中再加入阻燃剂则为J-801-1树脂、J-801、J-801-1树脂均具有固化快，粘接力强，挥发分含量低及三防性优等特点适于B级绝缘电机、电器线圈的浸渍绝缘处理。

1.1 牌号及名称 J-801 不饱和聚酯线圈无溶剂浸渍树脂；J-801 阻燃型线圈无溶剂浸渍树脂。  
1.2 基本组成 J-801 树脂: 不饱和聚酯树脂、环氧树脂、邻苯二甲酸二烯丙酯、引发剂、固化剂、促进剂、阻聚剂; J801 1 树脂: J-801 树脂、阻燃剂。

# 1.3 材料标准

J-801树脂：Q/JXJ2 1992《不饱和聚酯线圈无溶剂浸渍树脂》

J-801-1树脂：Q/JXJ10 1992《阻燃型线圈无溶剂浸渍树脂》

1.4 使用工艺说明书   
1.5 供应状态 以单组分液态供应。  
1.6 应用概况 已用于航空电机并广泛用于其他电器线圈的绝缘处理。  
1.7研制及生产单位 嘉兴绝缘材料厂研制并生产。  
1.8 鉴定级别及日期 1981年12月由嘉兴地区工业局鉴定通过。

# 2 性能

2.1 J801树脂、J-801-1树脂物理及化学性能见表2-1。

表2-1  

<table><tr><td rowspan="2">性能</td><td colspan="2">J-801 树脂</td><td colspan="2">J-801-1 树脂</td></tr><tr><td>指标</td><td>典型值</td><td>指标</td><td>典型值</td></tr><tr><td>外观</td><td colspan="2">棕黄色透明液体,无机械杂质</td><td colspan="2">棕黄色透明液体,无机械杂质</td></tr><tr><td>固化中挥发分(i0g树脂在50mm×50mm×25mm铝皿中,130C±2℃,3h)/%</td><td>≤6</td><td></td><td>≤8</td><td></td></tr><tr><td>电气强度(用漆片测)/(MV/m)</td><td>≥20</td><td>22.5</td><td>≥20</td><td>2.5</td></tr><tr><td>常态</td><td>≥1.0×10-4</td><td>1.0×10-3</td><td>≥1.0×10-7</td><td>5.0×10-4</td></tr><tr><td>体积电阻率(用漆片测)/(MΩ·m)</td><td></td><td></td><td></td><td></td></tr><tr><td>常态</td><td>≥1.0×10-4</td><td>1.0×10-3</td><td>≥1.0×10-7</td><td></td></tr><tr><td>浸水(24h)</td><td>≥1.0×10-4</td><td></td><td>≥1.0×10-7</td><td></td></tr><tr><td></td><td>(20℃±5℃)</td><td></td><td>(常温)</td><td></td></tr><tr><td>热态(130℃±2℃)</td><td>≥1.0×10-4</td><td></td><td>≥1.0×10-7</td><td></td></tr><tr><td>阻燃性能</td><td></td><td></td><td></td><td></td></tr><tr><td>按美国UL94-V标准</td><td></td><td></td><td>V-0级</td><td></td></tr><tr><td>按ASTM D635-1963标准</td><td></td><td></td><td>不燃级</td><td></td></tr></table>

2.2 力学性能  
2.3 耐环境性能  
2.3.1 防性 耐湿热和长霉菌试验结果见表2-2。

表2-2  

<table><tr><td rowspan="2">试验名称</td><td rowspan="2">性能</td><td colspan="2">I-801 树脂</td><td colspan="2">J 801-1 树脂</td></tr><tr><td>起始值</td><td>终止值</td><td>起始值</td><td>终止值</td></tr><tr><td>恒定湿热试验</td><td>体积电阻率/(MΩ·m)</td><td>2.7×10^3</td><td>5×10^3</td><td>2.3×10^3</td><td>1</td></tr><tr><td>I 霉试验</td><td>长霉/级</td><td colspan="2">1</td><td colspan="2">1</td></tr></table>

2.3.2 耐沸水性 将J-801树脂和J-8011树脂的试片于100（水中煮4h.J-801树脂绝缘电阻基本不变；J801-1树脂的绝缘电阻下降约10倍，外观透明，不变色；试片无增重。  
2.3.3 耐油性[2] 将J-801树脂试片放入 $120^{\circ} \mathrm{C}$ 真空泵中，保温 $24 \mathrm{~h}$ ，试片失重 $1.5 \mathrm{~g}$ ，表面气泡，光滑不皱，透明；绝缘电阻不变。

2.4 I艺性能

2.4.1 工艺性能 见表23。

表2-3  

<table><tr><td rowspan="2">性能</td><td colspan="2">指标</td></tr><tr><td>J-801 树脂</td><td>J-801-L树脂</td></tr><tr><td>粘度(1号杯式粘度计,23℃±1℃)/s</td><td>137±35</td><td>134±34</td></tr><tr><td>凝胶时间(10g树脂在φ15mm×180mm试管中,130℃+2℃)/min</td><td>6.5</td><td>≤9</td></tr></table>

2.4.2 粘度与温度的关系 见图21。

图2-1 J-801、J-801·1树脂粘度与温度的关系。  
图片摘要：该图主要展示 2 1 J 801、J 801·1树脂粘度与温度的关系。。
![](images/bf7d0de46123bb7d6e2f38c62889d8bc833fe0f4c3524d894cdcc593bcb11c4e.jpg)  
1-801树脂；2-1-801-1树脂

# 3 使用工艺

3.1 工艺方法 J-801 树脂、J-801 1 树脂可进行真空压力浸渍施工。  
3.2 操作要点与工艺参数 浸漆的操作要点与工艺参数见表3-1。

表3-1  

<table><tr><td>操作要点</td><td>指 标</td><td>操作要点</td><td>指 标</td></tr><tr><td>预热</td><td>105~110°C,2~5h</td><td>真空浸渍</td><td>&gt;91 kPa,10 min</td></tr><tr><td>浸渍</td><td></td><td>压力浸漆</td><td>300~400 kPa,7 min</td></tr><tr><td>工件温度</td><td>50~60°C</td><td>烘烤</td><td>125~135°C,12~24h</td></tr></table>

# 4 其他

4.1 包装 装在洁净干燥的铁桶中并密封。  
4.2 运输 按易燃品运输。  
4.3 贮存 存放在清洁、干燥、通风良好，温度为 $20\sim 35^{\circ}C$ 的库房内。贮存期均为6个月

# 5 使用建议

选用。

# 参考文献

1嘉兴绝缘材料.J-801J-80101线圈浸渍树脂交货试验报告统计资料.1985   
2 嘉兴绝缘材料厂.J801、J-801阻燃型无溶剂线圈绝缘浸膏胶技术介绍.1982

# 聚二苯醚绝缘浸渍漆

# 1 概述

聚二苯醚绝缘浸渍漆由二苯醚树脂、固化剂及溶剂制成。漆膜具有耐高温、高强度、三防性及电气性能好等优点。适于H级绝缘电机、电器线圈的浸渍绝缘处理。

1.1 牌号及名称 聚二苯醚绝缘浸渍漆。  
1.2 基本组成 二苯醚树脂、固化剂、溶剂。  
1.3 材料标准 HB7607-1998《聚二苯醚绝缘浸渍漆》  
1.4 使用工艺说明书   
1.5 供应状态 以单组分液态供应。  
1.6 应用概况 已用于航空交流、直流发电机和耐高温电器。  
1.7 研制及生产单位秦岭电气公司、上海新华树脂厂、桂林电器科学研究所研制；上海新华树脂厂生产。

# 2 性能

2.1 物理及化学性能 聚二苯醚漆的物理及化学性能见表2-1.

表2-1  

<table><tr><td>性能</td><td>指 标</td><td>典型值</td></tr><tr><td>外观</td><td>黄褐色至深棕色透明液体, 无机械杂质和不溶树脂颗 粒,漆膜光滑</td><td>合格</td></tr><tr><td>固体分 \( \left( {{160} \pm  {2.2}\mathrm{C},2\mathrm{\;h}}\right) /\% \)</td><td>\( {40} \pm  2 \)</td><td>11</td></tr><tr><td>电气强度/ \( \left( {\mathrm{{MV}}\mathrm{{mm}}}\right) \)</td><td></td><td></td></tr><tr><td>常态 \( \left( {{23}\left( {\pm 2\left( {.7}\mathrm{\;d}\right) }\right) }\right. \)</td><td>≥70</td><td>97</td></tr><tr><td>浸水 \( \left( {{23}\left( {\pm 2\left( {.7}\mathrm{\;d}\right) }\right) }\right. \)</td><td>≥60</td><td></td></tr><tr><td>高温 \( \left( {{180}\left( {\pm 2\left( .\right) }\right) }\right. \)</td><td>≥30</td><td>82.6</td></tr><tr><td>体积电阻率 \( {}^{\prime }\left( {\mathrm{M}\Omega  \cdot  \mathrm{m}}\right) \)</td><td></td><td></td></tr><tr><td>常态 \( \left( {{23}\left( {\pm 2\left( {.7}\mathrm{\;d}\right) }\right) }\right. \)</td><td>\( \geq  {1.0} \times  {10}^{5} \)</td><td>\( {5.4} \times  {10} \)</td></tr><tr><td>浸水 \( \left( {{23}\left( {\pm 2\left( {.7}\mathrm{\;d}\right) }\right) }\right. \)</td><td>\( \geq  {1.0} \times  {10}^{5} \)</td><td>\( {3.8} \times  {10} \)</td></tr><tr><td>高温 \( \left( {{180}\left( {\pm 2\left( .\right) }\right. }\right. \)</td><td>\( \geq  {1.0} \times  {10}^{5} \)</td><td>\( {1.3} \times  {10} \)</td></tr></table>

# 2.2 力学性能

2.2.1 粘接强度 漆的粘接强度（线束法，QY漆包线）不小于 $0.25\mathrm{kN}$ 。  
2.2.2 冲击强度 漆膜的冲击强度不小于 $2.5\mathrm{N}\cdot \mathrm{m}$ 。  
2.3 耐环境性能  
2.3.1 热老化性能 漆膜在不同温度下老化后的电气强度见图2-1、冲击强度见图2-2。

图片摘要：该图主要展示 2 1 聚二苯醚漆膜电气强度热老化曲线。
![](images/c983d85b98109f146c622ef5c3c22c2a14067ead3b7e73a2502cdebbf46f8bca.jpg)  
图2-1 聚二苯醚漆膜电气强度热老化曲线

2.3.2 耐霉菌性能 漆片在温度 $28\sim 30^{\circ}C$ ，相对湿度大于 $90\%$ 和黑曲霉菌等作用下，长霉等级为 $0\sim 1$ 级。  
2.3.3 耐盐雾试验 漆片在温度 $35^{\circ} \mathrm{C}$ 上 $2^{\circ} \mathrm{C}$ , 每小时喷雾 $15 \mathrm{~min}, 8 \mathrm{~h}$ 后于环境温、湿度下放置 $16 \mathrm{~h}$ 为一周期, 共做九个周期试验, 漆膜外观完好。

# 2.4 工艺性能

聚二苯醚漆的工艺性能见表2-2。

表2-2  

<table><tr><td>性能</td><td>指标</td></tr><tr><td>粘度(4号杯式粘度计,23(±2℃)/s</td><td>50~50</td></tr><tr><td>干燥时间(160(±2℃),表干)/h</td><td>5</td></tr><tr><td>胶化时间(200(±2℃)/s</td><td>50~50</td></tr></table>

图片摘要：该图主要展示 2 2。
![](images/05049e3871267d0655aa806017272cfed5a121ce1bee4ec375f115200b73743f.jpg)  
图22 聚二苯醚漆膜冲击强度热老化曲线

2.5 使用性能 根据航空电机的部分使用条件，进行了模拟试验，结果见表2-3。

表2-3  

<table><tr><td>名 称</td><td>试 验 条 件</td><td>结 果</td></tr><tr><td>温度冲击试验</td><td>55℃,0.5h;180℃,0.5h,往复5次</td><td>无裂纹</td></tr><tr><td>电漆试验</td><td>80℃,9600~10000r/min,0.5h</td><td>无裂纹</td></tr><tr><td>振动试验</td><td>20~200Hz,80m/s²,8h</td><td>无裂纹</td></tr><tr><td>模型线圈试验</td><td>高温-振动 受潮-耐压为一周期,共做八个周期试验,具体条件:</td><td>通过</td></tr><tr><td></td><td>高温:270℃,8h</td><td></td></tr><tr><td></td><td>振动:20~200Hz,80m/s²,8h</td><td></td></tr><tr><td></td><td>受潮:40℃±2℃,相对湿度93~98%,48h</td><td></td></tr><tr><td></td><td>耐压:对地600V,1min</td><td></td></tr><tr><td></td><td>相间600V,1min</td><td></td></tr><tr><td></td><td>匝间120V,1min</td><td></td></tr></table>

# 3 使用工艺

3.1 工艺方法 聚二苯醚漆可用真空-压力浸渍方法施工。  
3.2 操作要点与工艺参数 浸漆的操作要点与工艺参数见表31。

表3-1  

<table><tr><td>操作要点</td><td>I 艺参数</td></tr><tr><td>预热</td><td>100~120°C,2~4h</td></tr><tr><td>真空浸漆</td><td>0.094 MPa, ~10 mm</td></tr><tr><td>压力浸漆</td><td>300~400 kPa,5 min</td></tr><tr><td>烘干</td><td>100°C±5°C,4h,120°C±5°C,4h,</td></tr><tr><td></td><td>150°C±5°C,3~7h,180°C±5°C,2h,</td></tr><tr><td></td><td>200°C±10°C,2h,最后一遍浸漆为200°C±10°C,10~11h</td></tr></table>

# 4 其他

4.1 包装 装在洁净干燥的铁桶中并密封。  
4.2 运输 按易燃品运输。  
4.3 贮存 存放在清洁、干燥、通风良好、温度为 $-20\sim -35^{\circ}C$ 的库房内，贮存期漆为12个月。

# 5 使用建议

选用。

# 参考文献

1 陕西秦岭航空电气公司：二苯醚绝缘浸渍漆性能数据统计资料. 1986  
2 陕西秦岭航空电气公司：二苯醚漆试验报告.1969  
3 陕西桑岭航空电气公司：二苯醚绝缘漆的研制与应用报告．航空电气技术，1978(1)

# 上11511H级二苯醚衍生物无溶剂浸渍漆

# 1 概述

上11511H级二苯醚衍生物无溶剂浸渍漆由聚二苯醚衍生物与苯酚反应生成的耐高温树脂和由偏苯三甲酸酐为主要耐热成分合成的耐高温不饱和聚酯以及苯乙烯为活性稀释剂等组成。具有高的耐热性和较高的热态力学性能、电气性能，贮存期长。可用作F、H级低压电机、电器的浸渍绝缘。

1.1 牌号及名称 [11511H级二苯醚衍生物无溶剂浸渍漆。  
1.2 基本组成 二苯醚树脂、耐高温聚酯、活性稀释剂。  
1.3 材料标准 Q/JBQP 30-1991《上11511H级二苯醚衍生物无溶剂浸渍漆》  
1.4 使用1.艺说明书  
1.5 供应状态 以单组分液态供应。  
1.6 应用概况 已用于海上石油钻井台用变压器、煤矿电机、船舶电机。  
1.7研制及生产单位上海绝缘材料厂、华东化工学院研制；上海绝缘材料厂生产。   
1.8 鉴定级别及日期 1982年由上海电机公司鉴定通过。

# 2 性能

2.1 物理及化学性能 [1151] 漆的物理及化学性能见表 2-1。

表2-1  

<table><tr><td>性能</td><td>指标</td><td>典型值</td><td>性能</td><td>指标</td><td>典型值</td></tr><tr><td>外观</td><td>棕色透明液体</td><td></td><td>体积电阻率(MΩ·m)</td><td></td><td></td></tr><tr><td>酸值(以KOH计)/(mg/g)</td><td>≤20</td><td></td><td>常态</td><td>≥1.0×10^4</td><td>1.8×10</td></tr><tr><td>电气强度/(MV/m)</td><td></td><td></td><td>浸水(24h)</td><td>≥1.0×10^5</td><td>1.7×10</td></tr><tr><td>常态</td><td>≥20</td><td>31.3</td><td>热态(180℃)</td><td>≥1.0×10^3</td><td>5.7×10</td></tr><tr><td>浸水(24h)</td><td>≥18</td><td>31.3</td><td>漆和铜反应</td><td>无铜绿</td><td>合格</td></tr><tr><td>热态(180℃)</td><td>≥10</td><td>12.4</td><td></td><td></td><td></td></tr></table>

2.2力学性能上11511漆的力学性能见表2.2。  
2.3 耐环境性能  
2.4 工艺性能

2.4.1 上11511漆的工艺性能见表2-3。  
2.4.2 上11511漆的粘度与温度的关系见图2-1。

表2-2  

<table><tr><td>性能</td><td>指标</td><td>典型值</td></tr><tr><td>粘接力(螺旋线圈法)/N</td><td></td><td></td></tr><tr><td>常态</td><td>≥34.3</td><td>-</td></tr><tr><td>155℃</td><td>≥7.8</td><td>249</td></tr><tr><td>180℃</td><td>≥4.9</td><td></td></tr></table>

表2-3  

<table><tr><td>性能</td><td>指标</td></tr><tr><td>粘度(4号杯式粘度计,23(±2℃)s</td><td>≤80</td></tr><tr><td>胶化时间(155(±2℃)/min</td><td>≤35</td></tr></table>

图片摘要：该图主要展示 2 3。
![](images/9efe088c008ad550eca34d670ae60a42a2092cb553c82f82684d96d63527c52a.jpg)  
图2-1 上11511漆的粘度温度的关系

# 3 使用工艺

3.1 艺方法 上11511漆按沉浸工艺施L。  
3.2 操作要点与工艺参数 浸漆工艺要点与工艺参数见表3-1。

表3-1  

<table><tr><td rowspan="2">用途</td><td rowspan="2">操作要点</td><td colspan="2">工艺参数</td><td rowspan="2">用途</td><td rowspan="2">操作要点</td><td colspan="2">工艺参数</td></tr><tr><td>温度/°C</td><td>时间/h</td><td>温度/°C</td><td>时间/h</td></tr><tr><td rowspan="3">作H级浸渍漆用</td><td>浸漆</td><td>60~70</td><td>0.5</td><td rowspan="3">作F级浸渍漆用</td><td>浸漆</td><td>60~70</td><td>m</td></tr><tr><td>烘干</td><td>130</td><td>1</td><td>烘干</td><td>130</td><td>t</td></tr><tr><td></td><td>155~160</td><td>6~8</td><td></td><td>150~155</td><td>s~b</td></tr></table>

# 4 其他

4.1包装装在洁净、干燥的铁桶中并密封。  
4.2 运输 按易燃品运输。  
4.3 存存放在清洁、干燥、通风良好、温度为 $-26\sim 35^{\circ}C$ 的库房内，贮存期为6个月。

# 5 使用建议

选用，

# 参考文献

1上海绝缘材料厂上11511H级..苯醚衍生物无溶液剂浸渍漆交货试验报告统计资料.1986   
2. 钱西昌, 焦扬声. 上11511H级二苯醚衍生物无溶液剂浸渍漆. 绝缘材料通讯. 1983(3)

# 1053有机硅浸渍漆

# 1 概述

1053 有机硅浸渍漆是由一甲基三氯硅烷、三甲基二氯硅烷、一苯基三氯硅烷和二苯基二氯硅烷水解后缩聚所得的高分子聚合物制成。漆膜具有优异的耐热性, 良好的电气性能、防潮性和耐寒性。适用于 I 级绝缘电机、电器线圈浸渍漆绝缘处理。

1.1 牌号及名称 1053有机硅浸渍漆，  
1.2 基本组成 聚甲基苯基硅氧烷树脂、二甲苯。  
1.3 材料标准 JB/T 3078—1999《有机硅浸渍漆》  
1.4 使用工艺说明书   
1.5 供应状态 以单组分液态供应。  
1.6 应用概况 已用于航空电机、电器绝缘处理。  
1.7研制及生产单位 西安绝缘材料厂、哈尔滨绝缘材料厂研制并生产。

# 2 性能

# 2.1 物理及化学性能

2.1.1 1053漆的物理及化学性能见表2-1。

表2-1  

<table><tr><td>性能</td><td>指 标</td><td>典型值</td></tr><tr><td>外观</td><td>漆液均匀,不含杂质,漆膜平整光滑</td><td></td></tr><tr><td>固体分(1.50(+2℃,3h)/%</td><td>0~55</td><td>x</td></tr><tr><td>弹性(200℃+2℃,150h)</td><td>不开裂</td><td>不开裂</td></tr><tr><td>厚层固化能力</td><td>不次于S1、U1、H.2均匀</td><td>合格</td></tr><tr><td>漆在敞口容器中的稳定性</td><td>粘度增长值不超过起始值的4倍</td><td>合格</td></tr><tr><td>漆对漆包线的作用,铅笔硬度</td><td>≥1H</td><td>合格</td></tr><tr><td>电气强度/(MV/m)</td><td></td><td></td></tr><tr><td>常态(23±2℃)</td><td>≥70</td><td>90</td></tr><tr><td>浸水(23±2℃,24h)</td><td>≥60</td><td>63.7</td></tr><tr><td>高温(200±2℃)</td><td>≥30</td><td>51.7</td></tr><tr><td>体积电阻率(MΩ·m)</td><td></td><td></td></tr><tr><td>常态(23±2℃)</td><td>≥1.0×10^4</td><td>7.1~9.0</td></tr><tr><td>浸水(23±2℃,7d)</td><td>≥1.0×10^4</td><td>1.9~3.0</td></tr><tr><td>高温(200℃-2℃)</td><td>≥1.0×10^4</td><td>2.8×10</td></tr></table>

2.1.2 1053漆膜的体积电阻率与温度的关系见图2-1.  
2.1.3 1053漆膜的介质损耗因数与温度的关系见图2-2  
2.1.4 1053漆膜的电气强度与温度的关系见图2-3。

图片摘要：该图主要展示 2 1。
![](images/863909221b1631212790d9e08c25917ab31686c42b4cc144c1dea44e47487def.jpg)  
1 原态；2-250C处理2h

图2-1 1053漆膜体积电阻率与温度的关系  
图片摘要：该图主要展示 2 1 1053漆膜体积电阻率与温度的关系。
![](images/e3868641e0cd37da51cb8080079f71069cad2908ea96781215f7492f304325ad.jpg)  
1 原态；2-250（处理 $2\mathrm{b}$

图22 1053漆膜介质损耗因数与温度为关系

图2-3 1053漆膜电气强度与温度的关系  
图片摘要：该图主要展示 2 3 1053漆膜电气强度与温度的关系。
![](images/8ee0d1ef7017287915b2971e450183bbf011cfbbe3ca6fa239d02989292bd642.jpg)  
1-原态；2- $220\sim 250^{\circ}C$ 处理 $\mathbf{2b}$

# 2-2 力学性能

# 2.3 耐环境性能

2.3.1 耐湿热性能 漆膜在温度 $40^{\circ} \mathrm{C} \pm 2^{\circ} \mathrm{C}$ ，相对湿度 $90\% \sim 95\%$ 的条件下进行21d耐湿热试验，性能变化见表2-2。  
2.3.2 耐霉菌性能 漆片在温度 $28\sim 30^{\circ}C$ 、相对湿度大于 $90\%$ 和黑曲霉菌等作用下，防霉等级为 $1\sim 2$ 级。  
2.4 工艺性能 1053漆的工艺性能见表23。

表2-2  

<table><tr><td>性能</td><td>试验前</td><td>试验后</td></tr><tr><td>体积电阻率/(MΩ·m)</td><td>1.6×10^6</td><td>1.0×10^9</td></tr><tr><td>电气强度/(MV/m)</td><td>116</td><td>87.5</td></tr></table>

表2-3  

<table><tr><td>性能</td><td>指标</td></tr><tr><td>粘度(4号杯式粘度计,20(C±1℃)/s</td><td>25 60</td></tr><tr><td>干燥时间(200(C±2℃)/h</td><td>?</td></tr></table>

# 3 使用工艺

3.1 工艺方法 1053漆用真空-压力浸漆法施工。  
3.2 固化条件 漆的固化条件为 $70 \sim 80^{\circ} \mathrm{C}, 2 \mathrm{~h}; 120 \sim 130^{\circ} \mathrm{C}, 3 \sim 4 \mathrm{~h}; 180 \sim 190^{\circ} \mathrm{C}, 6 \mathrm{~h}$ , 最后遍浸漆 $180 \sim 190^{\circ} \mathrm{C}, 12 \sim 16 \mathrm{~h}; 200 \sim 210^{\circ} \mathrm{C}, 4 \mathrm{~h}$ 。

# 4 其他

4.1 包装 装在洁净，干燥的铁桶里并密封。  
4.2 运输 按易燃品运输。  
4.3 贮存 存放在清洁、干燥、通风良好、温度为 $-20\sim 35^{\circ}C$ 的库房内，贮存期为12个月。

# 5 使用建议

选用，

# 参考文献

1 西安绝缘材料厂. 1053 有机硅浸渍漆性能数据统计资料. 1983  
2 西安绝缘材料厂. 绝缘材料热态机电特性手册. 1980

# 1054 聚酯改性有机硅浸渍漆

# 1 概述

1054 聚酯改性有机硅浸渍漆是由对苯二甲酸二甲酯、三羟甲基丙烷、乙二醇聚酯改性的有机硅漆。漆膜具有电气性能好，透气性小，防潮性好，固化温度较低，干透性好的特点。适用于湿热带、海洋及Ⅱ级绝缘电机、电器线圈的浸渍绝缘处理。

1.1 牌号及名称 1054 聚酯改性有机硅浸渍漆，原名 SP.931 有机硅聚酯浸渍漆。  
1.2 基本组成 聚甲基苯基硅氧烷、聚酯树脂  
1.3 材料标准 JB/T 3078—1999《有机硅浸渍漆》  
1.4 使用工艺说明书   
1.5 供应状态 以单组分液态供应。  
1.6 应用概况 已用于航空直流发电机和其他电机、电器绝缘处理、  
1.7研制及生产单位中国科学院兰州化学物理研究所研制；西安绝缘材料厂生产。  
1.8 鉴定级别及日期 1976年由西安绝缘材料厂组织鉴定通过。

# 2 性能

# 2.1 物理及化学性能

2.1.1 1054漆的物理及化学性能见表2-1。

表2-1  

<table><tr><td>性能</td><td>指标</td><td>典型值</td></tr><tr><td>外观</td><td>无色至淡黄色的均匀液体,无杂质,漆膜光滑</td><td></td></tr><tr><td>固体分/%</td><td>50~75</td><td>53</td></tr><tr><td>弹性(200±2℃)/h</td><td>不开裂</td><td>不开裂</td></tr><tr><td>厚层固化能力</td><td>不次于S1、U1、14.2均匀</td><td>合格</td></tr><tr><td>漆在敞口容器中的稳定性</td><td>粘度增长值不超过起始值的4倍</td><td>合格</td></tr><tr><td>漆对漆包线的作用/铅笔硬度</td><td>≥H</td><td>合格</td></tr><tr><td>电气强度(MV/m)</td><td></td><td></td></tr><tr><td>常态(23±2℃)</td><td>≥90</td><td>106</td></tr><tr><td>浸水(23℃±2℃,24h)</td><td>≥60</td><td>92.2</td></tr><tr><td>高温(200±2℃)</td><td>≥30</td><td>45</td></tr><tr><td>体积电阻率/(MΩ·m)</td><td></td><td></td></tr></table>

续表2-1   

<table><tr><td>性能</td><td>指 标</td><td>典型值</td></tr><tr><td>常态(23℃±2℃)</td><td>≥1.0×107</td><td>7.6×107</td></tr><tr><td>浸水(23℃+2℃,7d)</td><td>≥1.0×107</td><td>5.6×107</td></tr><tr><td>高温(200℃±2℃)</td><td>≥1.0×107</td><td>4.2×107</td></tr></table>

2.1.2 1054 漆膜的体积电阻率与温度的关系见图 21。  
2.1.3 1054漆膜介质损耗因数与温度的关系见图2-2。  
2.1.4 1054 漆膜的电气强度与温度的关系见图 2-3。

图片摘要：该图主要展示 2 2 1054漆膜介质损耗因数与温度的关系。
![](images/a519872b070993875f34a985c98d644f5b4ecf66b7e0c87562e047e2fd115210.jpg)  
1 原态； $2 - 240^{\circ}\mathrm{C}$ 处理 $2\mathrm{h}$

图片摘要：该图主要展示 2 2 1054漆膜介质损耗因数与温度的关系。
![](images/e1c2d612b794f5e2186c704eb92135c8c729489a816876c10aeb12bf59727dce.jpg)  
图2-2 1054漆膜介质损耗因数与温度的关系

1. 原态；2. $240^{\circ} \mathrm{C}$ 处理 $2 \mathrm{~h}$

图2-1 1054漆膜体积电阻率与温度的关系.

图片摘要：该图主要展示 2 1 1054漆膜体积电阻率与温度的关系。
![](images/a5d231d41b0761a7a021173b0f3f1ddb194240a98c7df8d7d798581742a82057.jpg)  
1—原态： $2 - 220\sim 250^{\circ}$ 处理 $\mathbf{2h}$   
图2-3 1504漆膜电气强度与温度的关系[2]

# 2.2 力学性能

2.3 耐环境性能 1054漆膜的耐湿热试验前后的性能变化见表2-2。  
2.4 工艺性能 1054漆膜的工艺性能见表2-3

表2-2-1  

<table><tr><td>性能</td><td>试验前</td><td>试验后</td></tr><tr><td>体积电阻率/(MΩ·m)</td><td>1.9×108</td><td>3.2×108</td></tr><tr><td>电气强度/(MV/m)</td><td>96.5</td><td>88.7</td></tr></table>

表2-3  

<table><tr><td>性能</td><td>指标</td></tr><tr><td>粘度(4号杯式粘度计,20℃±1℃)/s</td><td>20~60</td></tr><tr><td>干燥时间(180℃±2℃)/h</td><td>~1</td></tr></table>

# 3 使用工艺

3.1 工艺方法 1054漆可用真空-压力浸漆方法施工。  
3.2 操作要点与工艺参数 工件浸漆后的烘干固化条件见表3-1。

表3-1  

<table><tr><td>温度/℃</td><td>时间/h</td><td>温度/℃</td><td>时间/h</td></tr><tr><td>70~80</td><td>3</td><td>200~210</td><td>10</td></tr><tr><td>110~120</td><td>4</td><td>220~230</td><td>2(最后一遍)</td></tr><tr><td>150~160</td><td>2~3</td><td></td><td></td></tr></table>

# 4 其他

4.1包装装在洁净、干燥的铁桶中密封。  
4.2 运输 按易燃品运输。  
4.3 贮存 存放在清洁、干燥、通风良好、温度为 $-20\sim 35^{\circ}C$ 的库房内，贮存为6个月。

# 5 使用建议

选用.

# 参考文献

1 西安绝缘材料厂. 1054 有机硅浸渍漆性能数据统计资料. 1986  
2 西安绝缘材料厂. 绝缘材料热态机电特性手册. 1980

# W35-11 有机硅烘干绝缘漆

# 1 概述

W3511有机硅烘干绝缘漆为聚酯改性的聚甲基苯基硅氧烷树脂溶液。漆膜具有高的耐热性和较好的耐潮性能，适用于H级绝缘电机硅钢片表面涂层。

1.1 牌号及名称 W35-11 有机硅烘干绝缘漆, 原名 W35-1、947S 有机硅绝缘漆。  
1.2 基本组成 聚酯改性的聚甲基苯基硅氧烷、甲苯、二甲苯、松节油。  
1.3 材料标准 沪Q/HG 13-246--1983《W35-11有机硅烘干绝缘漆》  
1.4 使用工艺说明书   
1.5 供应状态 以单组分液态供应。

1.6 应用概况 已用于耐高温电机硅钢片的表面绝缘处理。  
1.7研制及生产单位上海树脂厂研制：上海树脂厂、大连造漆厂生产。  
18 鉴定级别及日期 1962年由化学工业部鉴定通过。

# 2 性能

2.1 物理及化学性能 W35-11 漆的物理及化学性能见表 2-1。

表2-1[1]   

<table><tr><td>性能</td><td>指 标</td><td>典型值</td></tr><tr><td>外观</td><td>黄至深褐色均匀液体,无杂质</td><td>合格</td></tr><tr><td>固体分. %</td><td>60</td><td>合格</td></tr><tr><td>热弹性 \( \left( {{220}\left( {\pm {2}^{ \circ  }\mathrm{C}}\right) /\mathrm{h}}\right) \)</td><td>45</td><td>合格</td></tr><tr><td>硬度 (摆式法)</td><td>( 5</td><td>0.63</td></tr><tr><td>体积电阻率 \( /\left( {\mathrm{M}\Omega  \cdot  \mathrm{m}}\right) \)</td><td></td><td></td></tr><tr><td>常态</td><td>\( \geq  1 \times  {10}^{6} \)</td><td>7. \( 6 \times  {10}^{6} \)</td></tr><tr><td>高温 \( \left( {{220}^{ \circ  }\mathrm{C} \pm  {2}^{ \circ  }\mathrm{C}}\right) \)</td><td>\( \geq  1 \times  {10}^{4} \)</td><td>4. \( 3 \times  {10}^{4} \)</td></tr></table>

2.2 力学性能  
2.3 耐环境性能  
2.4 L艺性能 W35-11漆的工艺性能见表22。

表2-2  

<table><tr><td>性能</td><td>指 标</td></tr><tr><td>粘度(4号杯式粘度计,20℃±1℃)/s</td><td>≤300</td></tr><tr><td>干燥时间(220℃±2℃)/min</td><td>≤15</td></tr><tr><td>胶化时间(180℃±2℃)/min</td><td>≥18</td></tr></table>

# 3 使用工艺

3.1 工艺方法 W35-11漆可进行滚涂或喷涂施工。  
3.2 操作要点与工艺参数 硅钢片滚漆的操作要点与工艺参数见表3-1。

表3-1  

<table><tr><td>操作要点</td><td>滚漆工艺参数</td><td>操作要点</td><td>滚漆工艺参数</td></tr><tr><td>粘度(4号杯式粘度计,20℃±1℃)/s</td><td>50~60</td><td>烘烤区前段</td><td>400-20</td></tr><tr><td>传动链条线速度/(m/min)</td><td>4.25</td><td>烘烤区中段</td><td>420-20</td></tr><tr><td>滚漆次数/次</td><td>2</td><td>烘烤区后段</td><td>380-20</td></tr><tr><td>烘烤温度/(°C)</td><td></td><td>烘烤时间/min</td><td>2-3</td></tr></table>

# 4 其他

4.1 包装 装在洁净、干燥的铁桶中并密封。  
4.2 运输 按易燃品运输。  
4.3 贮存 存放在清洁、干燥、通风良好、温度为 $20 \sim 35^{\circ} \mathrm{C}$ 的库房内，贮存期为6个月

# 5 使用建议

选用。

# 参考文献

1上海树脂厂，W35-11有机硅烘干绝缘漆交货试验报告统计资料.1986

# 132氨基醇酸硅钢片漆

# 1 概述

132 氨基醇酸硅钢片漆是由氨基树脂与醇酸树脂制成。漆膜具有电气性能好和干燥温度低的特点适于B级绝缘电机、电器的硅钢片表面涂层。

1.1 牌号及名称 132氨基醇酸硅钢片漆，原名低温硅钢片漆。  
1.2 基本组成 醇酸树脂、改性三聚氰胺树脂、二甲苯、丁醇。  
1.3 材料标准 XB 1070-1991《132 氨基醇酸硅钢片漆》  
1.4 使用工艺说明书   
1.5 供应状态 以单组分液态供应。  
1.6 应用概况 已用于多种电机和电器的硅钢片绝缘涂敷。  
1.7研制及生产单位 西安绝缘材料厂研制并生产。  
1.8 鉴定级别及日期 1979年9月由西安绝缘材料厂组织鉴定通过

# 2 性能

2.1 物理及化学性能 132漆的物理及化学性能见表21。

表2-1  

<table><tr><td>性能</td><td>指标</td><td>典型值</td></tr><tr><td>外观</td><td>漆液均匀,无杂质,漆膜平整光滑</td><td>合格</td></tr><tr><td>粘度(涂-4粘度计,20℃±1℃)/s</td><td>≥20</td><td></td></tr><tr><td>固体分(105℃±2℃,2h)/%</td><td>52±3</td><td></td></tr><tr><td>耐油性(105℃±2℃变压器油中)/h</td><td>≥24</td><td></td></tr><tr><td>体积电阻率/(MΩ·m)</td><td>≥1×10^6</td><td>1.7×10^6</td></tr></table>

2.2 力学性能  
2.3 耐环境性能 132 漆膜经温度 $40^{\circ} \mathrm{C} \pm 2^{\circ} \mathrm{C}$ 、相对湿度 $95\% \pm 3\%$ ，湿热试验 $192 \mathrm{~h}$ 后性能见表2.2。

表2.2  

<table><tr><td>性能</td><td>试验前</td><td>试验后</td><td>性能</td><td>试验前</td><td>试验后</td></tr><tr><td>体积电阻率/(MΩ·m)</td><td>1.6×107</td><td>2.6×109</td><td>电气强度:(MV/m)</td><td></td><td>83.7</td></tr></table>

2.4 工艺性能 132漆的干燥时间为 $160\mathrm{C} \pm 2\mathrm{C}$ 时不大于 $5\mathrm{min}$ 。

# 3 使用工艺

3.1 工艺方法 132漆可用喷涂工艺方法施工。  
3.2 操作要点与工艺参数 漆的施工粘度为 $45\mathrm{s}$ 左右，于 $250\sim 300\mathrm{C}$ 烘烤 $1\sim 2\mathrm{min}$ 。

# 4 其他

4.1包装装在洁净、干燥的铁桶中并密封。  
4.2 运输 按易燃品运输。  
4.3 贮存 存放在清洁、干燥、通风良好、温度为 $-20\sim 35^{\circ}C$ 的库房内，贮存期为6个月

# 5 使用建议

选用，

# 参考文献

1 西安绝缘材料厂. 132 氨基醇酸硅钢片漆交货试验报告. 1986

# D006改性聚酰亚胺浸渍漆

# 1 概述

D006 改性聚酰亚胺浸渍漆是由亚胺化合物和改性剂在有机溶剂中经加成聚合制成。漆膜具有优异的电气性能、力学性能和粘度小、固化温度低的良好工艺性能，适于H级绝缘电机、电器线圈的浸渍绝缘处理。

1.1 牌号及名称 D(H)6 改性聚酰亚胺浸渍漆。  
1.2 基本组成 亚胺化合物、改性剂、甲苯、二甲苯、二甲基酰胺。  
1.3 材料标准 Q/DJ.111 1994《D006改性聚酰亚胺浸渍漆》  
1.4 使用工艺说明书   
1.5 供应状态 以单组分液态供应，  
1.6 应用概况 已用于II级绝缘直流电动机、冶金吊车电动机绝缘处理。  
1.7研制及生产单位成都科技大学、东方绝缘材料厂研制；东方绝缘材料厂生产，  
1.8 鉴定级别及日期 1984年由四川省机械工业厅鉴定通过。

# 2 性能

# 2.1 物理及化学性能

2.1.1 D006漆的物理及化学性能见表2-1

表2-1  

<table><tr><td>性能</td><td>指标</td><td>典型值</td></tr><tr><td>外观</td><td>红棕色均匀透明液体,无机械杂质,漆膜平整光滑</td><td>合格</td></tr><tr><td>固体分(160(L2C,1h)·%)</td><td>10±2</td><td>4</td></tr><tr><td>厚层固化能力(H10(.3h;13C(.1h))</td><td>不次于S1.11、11.2均匀</td><td>合格</td></tr><tr><td>漆在敞口容器中的稳定性</td><td>粘度增长不超过实测值的4倍</td><td>0.38</td></tr><tr><td>漆对漆包线的作用/铅笔硬度</td><td>不低于H</td><td>4</td></tr><tr><td>温度指数T1</td><td>≥180</td><td>合格</td></tr><tr><td>电气强度/(MV/m)</td><td></td><td></td></tr><tr><td>常态</td><td>≤70</td><td>146</td></tr><tr><td>浸水(24h)</td><td>≤60</td><td>123</td></tr><tr><td>高温(180C·2℃)</td><td>≥10</td><td>149</td></tr><tr><td>体积电阻率/(MΩ·m)</td><td></td><td></td></tr><tr><td>常态</td><td>&lt;1.0×10^5</td><td>4.1-1</td></tr><tr><td>浸水(7d)</td><td>&lt;1.0×10^5</td><td>1.9-1</td></tr><tr><td>耐溶剂蒸气性(230C-2C,苯、丙酮、甲醇、乙烷、硫化碳中7d)</td><td>粘附力无变化,不剥落,不滴流,不起泡,不发粘(允许轻微发粘),五种溶剂任一种通过则合格</td><td>3</td></tr></table>

2.1.2 热失重 将 $2\mathrm{g}$ 漆经固化后于 $200(\pm 2\mathrm{C})$ 进行失重试验，结果见表2-2。  
2.2 力学性能 D006漆膜的粘接力（螺旋线圈法）见表2-3。

表2-2  

<table><tr><td>加热时间/h</td><td>48</td><td>144</td><td>240</td></tr><tr><td>失重/g</td><td>2.34</td><td>3.21</td><td>4.11</td></tr></table>

表2-3  

<table><tr><td>性能</td><td>指标</td><td>典型值</td></tr><tr><td>粘接力/N</td><td></td><td></td></tr><tr><td>常态</td><td>≥100</td><td>20.1</td></tr><tr><td>高温(180℃)</td><td>≥10</td><td>20.6</td></tr></table>

# 2.3 耐环境性能

D006漆膜的耐冷热冲击试验，将制备好的热弹性试样和螺旋线圈试样于 $200\mathrm{C} \pm 2\mathrm{C}$ 处理： $10\mathrm{min}$ ，立即投入 $20\mathrm{C}$ 的冷水中 $10\mathrm{min}$ 。如此，由高温到水中，由水中到高温循环5次。热弹性试样经直径 $3\mathrm{mm}$ 芯轴弯曲不开裂；螺旋线圈法测粘接力的变化见表24。

表2-4  

<table><tr><td>试验温度/℃</td><td>冷热冲击前/N</td><td>冷热冲击后/N</td><td>试验温度/℃</td><td>冷热冲击前/N</td><td>冷热冲击后/N</td></tr><tr><td>常态</td><td>235</td><td>216</td><td>高温(180℃)</td><td>26.7</td><td>27</td></tr></table>

2.4 1.艺性能 D006漆的工艺性能见表25。

表2-5  

<table><tr><td>性能</td><td>指标</td></tr><tr><td>粘度(4号杯式粘度计,23℃±2℃)/s</td><td>14~10</td></tr><tr><td>厚层干燥性(110℃,3h;130℃,4h)</td><td>漆饼上、下表面光滑,内部软如橡胶,少气泡</td></tr></table>

# 3 使用工艺

3.1 T.艺方法 D006漆按沉浸工艺施工。  
3.2 操作要点与工艺参数见表3-1。

表3-1  

<table><tr><td>操作要点</td><td>工艺参数</td><td>操作要点</td><td>工艺参数</td></tr><tr><td>预热</td><td>130℃±5℃,3~6h</td><td>时间</td><td>&gt;15min</td></tr><tr><td>浸漆</td><td></td><td>烘烤</td><td>80(2n;130℃,2h;160℃,1-6h)</td></tr><tr><td>工作温度</td><td colspan="2">70~80℃</td><td>180℃,6h</td></tr><tr><td>漆温</td><td>室温</td><td></td><td>(最后一遍浸漆为8h)</td></tr></table>

# 4 其他

4.1包装装在洁净、干燥的铁桶中并密封。  
4.2 运输 按易燃品运输   
4.3 贮存 存放在清洁、干燥、通风良好、温度为 $-20\sim 30^{\circ}C$ 的库房内，贮存期为6个月。

# 5 使用建议

选用。

# 参考文献

1 东方绝缘材料厂.D006改性聚酰亚胺浸渍漆交货试验报告统计资料.1998  
2 东方绝缘材料厂.H级改性聚胺-酰亚胺有溶液剂浸渍漆研制报告.1984

# S31-11 聚氨酯绝缘漆

# 1 概述

S31-11 聚氨酯绝缘漆是由三羟甲基丙烷二异氰酸酯加成物和聚酯制成的，为双组分漆。具有漆膜致密、光亮、柔韧性、良好的电绝缘性和耐潮湿性，适用于电器元器件的防潮绝缘涂敷。

1.1 牌号及名称 S31-11 聚氨酯绝缘漆，原名 S31-1 聚氨酯绝缘漆。  
1.2 基本组成 组分一：聚酯。组分二：三羟甲基丙烷二异氰酸酯加成物。  
1.3 材料标准 津Q/HG 3874—1991《S31-11聚氨酯绝缘漆》  
1.4 使用工艺说明书   
1.5 供应状态 双组分，分装供应。  
1.6 应用概况 已用于航空电器产品印制电路板、电子元器件防潮绝缘涂敷。  
1.7 研制及生产单位 天津油漆厂、甘肃油漆厂生产。

# 2 性能

2.1 物理及化学性能 S31-11 漆的物理及化学性能见表 2-1。

表2-1  

<table><tr><td>性能</td><td>指标</td><td>典型值</td></tr><tr><td>外观</td><td>黄棕色透明液体</td><td></td></tr><tr><td>热弹性(80℃±2℃)/h</td><td>≥100</td><td>100</td></tr><tr><td>耐油性(浸F25℃±2℃变压器油中24h)</td><td>漆膜无变化</td><td>合格</td></tr><tr><td>柔韧性/mm</td><td>1</td><td>1</td></tr><tr><td>电气强度/(MV·m)</td><td></td><td></td></tr><tr><td>常态</td><td>≥70</td><td>105</td></tr><tr><td>浸水后</td><td>≥35</td><td>84</td></tr><tr><td>体积电阻率/(MΩ·m)</td><td></td><td></td></tr><tr><td>常态</td><td>≥1×10^4</td><td></td></tr><tr><td>受潮(相对湿度95%~98%,40(±2℃,24h)</td><td>≥1×10^4</td><td></td></tr></table>

2.2力学性能S31-11漆膜有附着力（划圈法），不大于2级，典型值为2级。  
2.3 耐环境性能  
2.4 工艺性能 S31-11漆的工艺性能见表2-2。

表2-2  

<table><tr><td>性能</td><td>指标</td><td>性能</td><td>指标</td></tr><tr><td>粘度(4号杯式粘度计)/s</td><td>15~60</td><td>第一层漆/min</td><td>30~40</td></tr><tr><td>干燥时间(90±2℃)</td><td></td><td>第二层漆/h</td><td>5</td></tr></table>

# 3 使用工艺

3.1 [艺方法 S31-11漆可用浸涂、喷涂和刷涂工艺方法施工。  
3.2 操作要点与工艺参数 操作要点与工艺参数见表3-1。

表3-1  

<table><tr><td>操作要点</td><td>工艺参数</td><td>操作要点</td><td>工艺参数</td></tr><tr><td rowspan="2">配漆固化类别</td><td rowspan="2">组分-与组分二按5:6计,无水环己酮适量</td><td>室温固化</td><td>室温,≥24h</td></tr><tr><td>烘烤固化</td><td>60℃±5℃,≥6h</td></tr></table>

# 4 其他

4.1 包装 装在洁净、干燥的铁桶中并密封。  
4.2 运输 按易燃品运输。  
4.3 贮存 存放在清洁干燥、通风良好、温度为 $-20^{\circ}C \pm 35^{\circ}C$ 的库房内，贮存期为12个月。

# 5 使用建议

选用。

# 参考文献

1 陕西秦岭航空电气公司.S31-11聚氨酯绝缘漆进厂检验报告统计资料.1985

# H31-3 环氧酯绝缘漆

# 1 概述

H313环氧酯绝缘漆是由环氧树脂与十性植物油酸经高温酯化聚合后加溶剂稀释制成。漆膜具有在室温空气中干燥快，耐化学气体腐蚀性和耐潮、电气性能好等特点。适于E级绝缘电机，电器的绝缘涂敷。

1.1 牌号及名称 H31-3环氧酯绝缘漆。  
1.2 基本组成 环氧树脂与干性植物油酸的酯化聚合物、二甲苯、丁醇。  
1.3 材料标准 Q/GHTD 149-1998《H31-3环氧酯绝缘漆》  
1.4 使用工艺说明书   
1.5 供应状态 以单组分液态供应。  
1.6 应用概况 已用于航空电器产品的绝缘涂敷。  
1.7研制及生产单位 上海开林造漆厂生产。  
1.8 鉴定级别及日期 1964年由上海涂料工业公司鉴定通过。

# 2 性能

2.1 物理及化学性能 H31-3漆的物理及化学性能见表2-1。

表2-1  

<table><tr><td>性能</td><td>指标</td><td>典型值</td><td>性能</td><td>指标</td><td>典型值</td></tr><tr><td>外观</td><td>黄褐色透明液体,无杂质</td><td>合格</td><td>电气强度/(MV/m)</td><td></td><td></td></tr><tr><td>固体分,%</td><td>≥45</td><td>-</td><td>常态</td><td>≥30</td><td>51.1</td></tr><tr><td>酸值(以KOH 计)/(mg/g)</td><td>≤15</td><td>13.1</td><td>浸水后</td><td>≥8</td><td>41.7</td></tr></table>

2.2 力学性能  
2.3 耐环境性能  
2.4 工艺性能 H31-3漆的工艺性能见表2-2。

表2-2  

<table><tr><td>性能</td><td>指 标</td></tr><tr><td>粘度 (4 号杯式粘度计, \( {25}\left( {\pm 1\mathrm{C}}\right) /\mathrm{s} \)</td><td>50~70</td></tr><tr><td>干燥时间/h</td><td></td></tr><tr><td>室温(25°C±1°C)</td><td>\( \leq  {24} \)</td></tr><tr><td>烘烤 \( \left( {{60}^{ \circ  }\mathrm{C} \pm  {2}^{ \circ  }\mathrm{C}}\right) \)</td><td>\( \leq  2 \)</td></tr></table>

# 3 使用工艺

3.1工艺方法 H313漆可用喷涂、刷涂和浸涂工艺方法施工。  
3.2 操作要点与工艺参数 固化条件：室温不少于 $24\mathrm{h}$ 或者 $60\sim 70(\mathrm{~s~},2\sim 4\mathrm{h})$

# 4 其他

4.1 包装 装在洁净、干燥的铁桶中并密封。  
4.2 运输 按易燃品运输。  
4.3 贮存 存放在清洁、干燥、通风良好、温度为 $-20\sim 35^{\circ}C$ 的库房内，贮存期为12个月。

# 5 使用建议

选用。

# 参考文献

1 上海开林造漆厂。H31·3环氧酯绝缘漆交货试验报告统计资料.1986

# H31-54灰环氧酯烘干绝缘漆

# 1 概述

H31-54 灰环氧酯烘干绝缘漆是由环氧树脂与性植物油酸酯化聚合后，与颜料研磨，加入适量氨基树脂及防霉剂制成。漆膜具有良好的防霉性、附着力及较好的耐油性、耐湿热性，并可耐腐蚀性气体。适于涂敷B级绝缘湿热带电机、电器绕组以及机器零件。

1.1 牌号及名称 H31-54 灰环氧酯烘干绝缘漆，原名 H31-4 环氧烘干绝缘漆。  
1.2 基本组成 环氧树脂与干性植物油酸的酯化聚合物、氨基树脂、颜料、防霉剂、二甲苯、丁醇  
1.3 材料标准 Q/GHTD 196—1997《H31-54 灰环氧酯烘干绝缘漆》  
1.4 使用工艺说明书   
1.5 供应状态 以单组分液态供应。  
1.6 应用概况 已用于航空及其他电机、电器的绝缘防霉涂敷。  
1.7研制及生产单位上海开林造漆厂、重庆油漆厂生产

# 2 性能

2-1 物理及化学性能 H31-54漆的物理及化学性能见表2-1。

表2-1  

<table><tr><td>性能</td><td>指 标</td><td>典型值</td></tr><tr><td>外观</td><td>灰色,漆膜平整,光滑</td><td>合格</td></tr><tr><td>固体分 %</td><td>≥55</td><td></td></tr><tr><td>细度 \( \mu \mathrm{m} \)</td><td>\( \leq 30 \)</td><td></td></tr><tr><td>耐油性(浸于105℃±2℃变压器油中24h)</td><td>漆膜无起泡、脱落</td><td></td></tr><tr><td>热弹性 \( {10}^{7}\left( {\mathrm{\;F} \cdot 2\left( {}^{ \circ }\right) /\mathrm{h}} \)</td><td>\( \geq 10 \)</td><td></td></tr><tr><td>吸水率(蒸馏水中24h)/%</td><td>\( \leq 3 \)</td><td></td></tr><tr><td>电气强度/(MV·m)</td><td></td><td></td></tr><tr><td>常态</td><td>\( \geq 50 \)</td><td>17.2</td></tr><tr><td>浸水后</td><td>\( \geq 20 \)</td><td>14.2</td></tr><tr><td>体积电阻率/ \( \left( {{\mathrm{M}}_{\Omega } \cdot {\mathrm{m}}\text{)}}\right) \)</td><td></td><td></td></tr><tr><td>常态</td><td>\( \geq {1.0} \times {10}^{-6} \)</td><td></td></tr><tr><td>浸水后</td><td>\( \geq {1.0} \times {10} \)</td><td></td></tr></table>

# 2.2 力学性能

2.3 耐环境性能 H31-54 漆膜的长霉菌等级不大于 1 级。  
2.4 工艺性能 H31-54漆的工艺性能见表2-2。

表2-2  

<table><tr><td>性能</td><td>指标</td><td>性能</td><td>指标</td></tr><tr><td>粘度(4号杯式粘度计,25℃±1℃)/s</td><td>40~70</td><td>干燥时间(120℃+2℃)/h</td><td>3.2</td></tr></table>

# 3 使用工艺

3.1 工艺方法 H31-54漆可用浸涂、刷涂和喷涂工艺方法施工。  
3.2 操作要点与工艺参数 在原漆中加放 $10\% \sim 20\%$ 的二甲苯稀释。涂装后的工件于室温放置 $15\mathrm{min}$ 以上，然后升温至 $120^{\circ}\mathrm{C}$ ，保持 $4 \sim 6\mathrm{h}$ 。

# 4 其他

4.1 包装 装在洁净、干燥的铁桶中并密封。  
4.2 运输 按易燃品运输。  
4.3 贮存 存放在清洁、干燥、通风良好、温度为 $-20\sim 35^{\circ}C$ 的库房内，贮存期为12个月。  
4.4 技术安全 漆中含少量防霉剂(有毒)，施工时注意劳动保护，使用防毒用具，施工后和饭前要洗脸洗手

# 5 使用建议

选用、

# 参考文献

1 上海开林造漆厂。H31-54灰环氧酯绝缘烘漆交货试验报告统计资料.1986

# C32-39 各色醇酸抗弧绝缘漆

# 1 概述

C32-39各色醇酸抗弧绝缘漆是由醇酸树脂、氨基树脂与颜料研磨后用二甲苯调制而成，漆膜坚硬有光，具有耐矿物油、耐电弧及耐潮等性能，并可室温干燥。适于B级绝缘电机、电器绕组和金属涂敷

1.1 牌号及名称 C32-39 各色醇酸抗弧磁漆，原名 C32-9 各色醇酸抗弧烘漆。  
1.2 基本组成 改性醇酸树脂、氨基树脂、催干剂、溶剂、颜料。  
1.3 材料标准 Q/XQ 0428·1997《C32-39各色醇酸抗弧磁漆》  
1.4 使用工艺说明书   
1.5 供应状态 以单组分液态供应。  
1.6 应用概况 已广泛用于航空及其他电机、电器线圈和金属零件的涂敷。  
1.7研制及生产单位 西安油漆厂、天津油漆厂、沈阳油漆厂、上海开林造漆厂生产。

# 2 性能

2.1 物理及化学性能 C32-39漆的物理及化学性能见表2-1。

表2-1  

<table><tr><td>性能</td><td>指 标</td><td>典型值</td></tr><tr><td>外观</td><td>符合标准样板及色差范围,漆膜平整光滑</td><td></td></tr><tr><td>细度/μm</td><td></td><td></td></tr><tr><td>灰色</td><td>≤25</td><td></td></tr><tr><td>铁红</td><td>≤30</td><td></td></tr><tr><td>硬度</td><td>≥0.2</td><td></td></tr><tr><td>耐油性(浸于GB 2539-1991规定的10号变压器油中)</td><td>通过实验</td><td></td></tr><tr><td>耐热性(150(±2℃,5h))</td><td>通过实验</td><td></td></tr><tr><td>电气强度/(MV/m)</td><td></td><td></td></tr><tr><td>常态</td><td>≥35</td><td>6.3</td></tr><tr><td>浸水后</td><td>≥12</td><td>16</td></tr><tr><td>体积电阻率/(MΩ·m)</td><td></td><td></td></tr><tr><td>常态</td><td>≥1×10^4</td><td>3×10</td></tr><tr><td>浸水后</td><td>≥1×10^4</td><td>5.5×1</td></tr><tr><td>耐电弧性小</td><td>≥4</td><td></td></tr></table>

2.2 力学性能  
2.3 耐环境性能  
2.4 工艺性能 C32-39漆的工艺性能见表2-2。

表2-2  

<table><tr><td>性能</td><td>指标</td><td>性能</td><td>指标</td></tr><tr><td>粘度(4号杯式粘度计,25℃±1℃)/s</td><td>90~130</td><td>干燥时间(25(±1℃)/h</td><td>24</td></tr></table>

# 3 使用工艺

3.1 工艺方法 C32-39漆可用刷涂或喷涂工艺方法施工。

3.2 操作要点与工艺参数 固化条件室温不少于 $24\mathrm{h}$ ；或者 $100\sim 110\mathrm{C}$ 不少于 $6\mathrm{h}$ 。

# 4 其他

4.1 包装 装在洁净、干燥的铁桶中并密封。  
4.2 运输 按易燃品运输。  
4.3 贮存 存放在清洁、干燥、通风良好、温度为 $-20\sim 35^{\circ}C$ 的库房内，贮存期为12个月。

# 5 使用建议

选用。

# 参考文献

1 陕西秦岭航空电气公司。C32-39各色醇酸抗弧绝缘漆进厂检验报告统计资料.1986

# Z30-14 聚酯烘干绝缘漆

# 1 概述

Z30-14 聚酯烘干绝缘漆由耐高温聚酯和特种氨基树脂复合而成，具有固化快、耐高温的特点。该漆电气性能好，是良好的 F、H 级浸渍绝缘漆。适于 F、H 级电机、电器产品的绝缘处理。

1.1 牌号及名称 Z30-14 聚酯烘干绝缘漆。  
1.2 基本组成 耐高温聚酯、特种氨基树脂。  
1.3 材料标准 Q/GHTD 198-1998《Z30-14聚酯烘干绝缘漆》  
1.4 使用工艺说明书   
1.5 供应状态 以单组分液态供应。  
1.6 应用概况 已广泛用于H级电机、电器的绝缘处理。  
1.7 研制及生产单位 上海开林造漆厂研制并生产。  
1.8 鉴定级别及日期 1995年7月由桂林电器科研所鉴定通过。

# 2 性能

# 2.1 物理及化学性能

2.1.1 Z30-14漆的物理及化学性能见表21。

表2-1  

<table><tr><td>性能</td><td>指标</td><td>典型值</td></tr><tr><td>外观</td><td>褐色透明液体,无机械杂质</td><td>合格</td></tr><tr><td>固体分(2g试样,130℃±5℃,2h)/%</td><td>≥45</td><td>18</td></tr><tr><td>弹性(180℃±5℃,50h)</td><td>漆膜不开裂</td><td>合格</td></tr><tr><td>酸值(以KOH计)/(mg/g)</td><td>≤10</td><td></td></tr><tr><td>耐油性(在130℃±2℃变压器油中浸24h)</td><td>漆膜无起泡、脱落现象</td><td></td></tr></table>

续表 2-1  

<table><tr><td>性能</td><td>指 标</td><td>典型值</td></tr><tr><td>厚层固化能力 \( \left( {{120}^{ \circ  }\mathrm{C} \pm  {20}^{ \circ  }\mathrm{C},3\mathrm{\;h}}\right) \)</td><td>不次于 S1、U1、I4.1 均匀</td><td></td></tr><tr><td>电气强度/(MV/m)</td><td></td><td></td></tr><tr><td>常态</td><td>≥60</td><td>118</td></tr><tr><td>浸水 \( \left( {{23}^{ \circ  }\mathrm{C} \pm  {2}^{ \circ  }\mathrm{C},{24}\mathrm{\;h}}\right) \)</td><td>\( \geq  {30} \)</td><td>67.4</td></tr><tr><td>体积电阻率 \( /\left( {\mathrm{M}\Omega  \cdot  \mathrm{m}}\right) \)</td><td></td><td></td></tr><tr><td>常态</td><td>\( \geq  {1.0} \times  {10}^{6} \)</td><td>\( {3.0} \times  {10}^{9} \)</td></tr><tr><td>浸水 \( \left( {{23}^{ \circ  }\mathrm{C} \pm  {2}^{ \circ  }\mathrm{C},{24}\mathrm{\;h}}\right) \)</td><td>\( \geq  {1.0} \times  {10}^{4} \)</td><td>\( {3.0} \times  {10}^{14} \)</td></tr></table>

2.1.2 浸渍树脂固化后的热失重曲线（升温速度为 $5^{\circ}\mathrm{C} / \mathrm{min}$ ）见图2-1。  
2.2 力学性能  
2.3 耐环境性能 Z30-14 漆膜在不同温度下电气强度随老化时间变化情况见图 2-2。

图片摘要：该图主要展示 21 Z30 14漆膜的热失重曲线[1]。
![](images/7931bc4708e7f266045aa6c061c1e26305d4b26dca7819bb125f438ccd589995.jpg)  
图21 Z30-14漆膜的热失重曲线[1]

图片摘要：该图主要展示 21 Z30 14漆膜的热失重曲线[1]。
![](images/5792cfa7b509d6bac7de39f70182f45a309b3da19596aa6a3369081573117bcd.jpg)  
图2-2 Z30-14漆膜电气强度热老化曲线

2.4 工艺性能 Z30-14漆的工艺性能见表2-2。

表2-2  

<table><tr><td>性能</td><td>指标</td><td>性能</td><td>指标</td></tr><tr><td>粘度(4号杯式粘度计,25℃±1℃)/s</td><td>25~45</td><td>漆膜干燥时间(130℃±2℃)/h</td><td>&gt;2</td></tr></table>

# 3 使用工艺

3.1 工艺方法 Z30-14漆可常压浸渍或真空压力浸渍。  
3.2 操作要点与工艺参数 浸涂的操作要点与工艺参数见表3-1。

表3-1  

<table><tr><td>操作要点</td><td>指 标</td><td>操作要点</td><td>指 标</td></tr><tr><td>预热</td><td>120~130°C,2~3h</td><td>漆温</td><td>室温</td></tr><tr><td>浸漆</td><td></td><td>时间</td><td>20 min</td></tr><tr><td>工件温度</td><td>50~70°C</td><td>烘烤</td><td>80~90°C,2h;135~145°C,5~7h</td></tr></table>

3.3 稀释剂 Z30-14 漆宜选用长城牌 111 稀释剂。

# 4 其他

4.1 包装 装在洁净、干燥的铁桶中并密封。  
4.2 运输 按易燃品运输。  
4.3 贮存 存放在干燥、阴凉、通风、隔热、邻近无直接火源的仓库内，贮存期为12个月。

# 5 使用建议

选用。

# 参考文献

1 机械工业部绝缘材料产品质量监督检测中心评定试验报告. 1994

# 145 耐热聚酯浸渍漆

# 1 概述

145 耐热聚酯浸渍漆由改性耐热聚酯溶于二甲苯而成。漆膜具有良好的电气性能和耐化学腐蚀性能。适于 H 级电机、电器线圈的浸渍绝缘处理。

1.1 牌号及名称 145耐热聚酯浸渍漆。  
1.2 基本组成 改性耐热聚酯。  
1.3 材料标准 XB1158-1991《145耐热聚酯浸渍漆》  
1.4 使用工艺说明书   
1.5 供应状态 以单组分液态供应。  
1.6 应用概况 已用于H级电机线圈的绝缘处理。  
1.7 研制及生产单位 西安绝缘材料厂研制并生产。  
1.8 鉴定级别及日期 1989年12月由西安电力机械制造公司鉴定通过。

# 2 性能

# 2.1 物理及化学性能

2.1.1 145漆的物理及化学性能见表21。

表2-1  

<table><tr><td>性能</td><td>指标</td><td>典型值</td></tr><tr><td>外观</td><td>深棕色透明液体,无机械杂质</td><td>合格</td></tr><tr><td>固体分(120C±2℃,2h)/%</td><td>50±2</td><td>36</td></tr><tr><td>厚层固化能力</td><td>不次于S1、U1、I3.2均匀</td><td>通过</td></tr><tr><td>电气强度/(MV/m)</td><td></td><td></td></tr><tr><td>常态</td><td>≥70</td><td>128</td></tr><tr><td>浸水(24h)</td><td>≥60</td><td>84.5</td></tr><tr><td>热态(200℃±3℃)</td><td>≥30</td><td>73</td></tr><tr><td>变压器油中浸后</td><td>≥60</td><td>120</td></tr><tr><td>体积电阻率/(MΩ·m)</td><td></td><td></td></tr><tr><td>常态</td><td>≥1.0×10^6</td><td></td></tr><tr><td>浸水(20℃±5℃,24h)</td><td>≥1.0×10^4</td><td></td></tr><tr><td>热态(200℃±3℃)</td><td>≥1.0×10^3</td><td>-</td></tr></table>

2.1.2 145漆膜的体积电阻率与温度的关系见图2-1，  
2.1.3 145漆膜介质损耗因数与温度的关系见图2-2，  
2.1.4 145漆膜的电气强度与温度的关系见图23。

图片摘要：该图主要展示 2 1。
![](images/798db40f10315e3a07f4195bdc1b1e02a5f528b757432d47e54cc4d7b3ce64c5.jpg)  
1 原态：2-200C处理2h；3 240C处理24h

图2-1 145漆膜的体积电阻率与温度的关系[2]  
图片摘要：该图主要展示 2 1 145漆膜的体积电阻率与温度的关系[2]。
![](images/da4c7ff864b662dcf690d82960f811cecf0df72cd441642033445d09571f0973.jpg)  
1 原态；2 200C处理 $2\mathrm{h};3$ 240C处理 $24\mathrm{h}$

图2-2 145漆膜介质损耗因数与温度的关系

图2-3 145漆膜电气强度与温度的关系  
图片摘要：该图主要展示 2 3 145漆膜电气强度与温度的关系。
![](images/554759015fae2c0ba6942f5caa84ffd558588eaaf6f9f06910e45a61e452b096.jpg)  
1 原态；2 220C处理 $2\mathrm{h};3$ 240C处理 $21\mathrm{h}$

2.2 力学性能 145 漆膜的粘接力(螺旋线圈法)见表 2-2。  
2.3 耐环境性能 145 漆膜在酸、碱及二甲苯溶液中浸泡后的电气强度见表 2-3。

表2-2[1]  

<table><tr><td>性能</td><td>指标</td><td>典型值</td></tr><tr><td>粘接力/N≥</td><td></td><td></td></tr><tr><td>常态(23(±2℃))</td><td>80</td><td>98</td></tr><tr><td>热态(155℃)</td><td>5</td><td>24.5</td></tr></table>

表2-3  

<table><tr><td>性能</td><td>指标</td><td>典型值</td></tr><tr><td>电气强度/(mV/m)</td><td></td><td></td></tr><tr><td>2%NaOH溶液</td><td>≥60</td><td>102</td></tr><tr><td>2%H2SO4溶液</td><td>≥60</td><td>117</td></tr><tr><td>二甲苯</td><td>≥60</td><td>111</td></tr></table>

2.4工艺性能145漆的粘度：用4号杯式粘度计在 $25\mathrm{C}\pm 1\mathrm{C}$ 下测量应为 $50\sim 80~s$

# 3 使用工艺

3.1 工艺方法 145漆可用沉浸的方法施工。

3.2 操作要点与工艺参数 145漆的操作要点与工艺参数见表3-1。

表3-1  

<table><tr><td>操作要点</td><td>工艺参数</td><td>操作要点</td><td>工艺参数</td></tr><tr><td>预热</td><td>120~140℃,2~4h</td><td>浸渍时间</td><td>15 min</td></tr><tr><td>浸渍</td><td></td><td>滴漆</td><td>15 min</td></tr><tr><td>粘度(20℃±2℃)</td><td>25~35s</td><td>烘烤</td><td>80~90℃,2h;130~135℃,2h</td></tr><tr><td>I件温度</td><td>60~70℃</td><td></td><td>150~160℃,2h;175~180℃,4h</td></tr></table>

# 4 其他

4.1 包装 装在洁净干燥的铁桶中并密封，  
4.2 运输 按易燃品运输。  
4.3 贮存 存放在干燥、阴凉、通风良好的库房内。贮存期为6个月。

# 5 使用建议

选用。

# 参考文献

1 西安绝缘材料厂，西安绝缘材料厂新产品统计资料. 1995  
2 西安绝缘材料厂. 西安绝缘材料厂新产品试制报告, 1995

# 190聚酰亚胺浸渍漆

# 1 概述

190 聚酰亚胺浸渍漆是由均苯四甲酸二酐与二氨基二苯醚在二甲基乙酰胺中反应而成。漆膜具有耐水、耐高温、耐辐射、耐氟里昂及优异的电气性能等特点。适于H级、C级电机、电器线圈浸渍绝缘处理及耐高温防腐涂料。

1.1 牌号及名称 190聚酰亚胺浸渍漆。  
1.2 基本组成 均苯四甲酸二酐、二氨基二苯醚、二甲基乙酰胺  
1.3 材料标准 XB 1055-1991《190聚酰亚胺浸渍漆》  
1.4 使用工艺说明书   
1.5 供应状态 以单组分液态供应。  
1.6 应用概况 已广泛用于航空电机、电器绕组的绝缘处理及特殊用途的防腐涂料。  
1.7研制及生产单位 西安绝缘材料厂研制并生产。

# 2 性能

2.1 物理及化学性能 190漆的物理及化学性能见表2-1。

表2-1  

<table><tr><td>性能</td><td>指 标</td><td>典型值</td></tr><tr><td>外观</td><td>淡黄色至棕色透明液体,无机械杂质</td><td></td></tr><tr><td>固体分/%</td><td>8~12</td><td>↘</td></tr><tr><td>电气强度/ \( \left( {\mathrm{{MV}}/\mathrm{m}}\right) \)</td><td></td><td></td></tr><tr><td>常态</td><td>≥100</td><td>116</td></tr><tr><td>受潮(21h)</td><td>≥90</td><td>10</td></tr><tr><td>热态 \( \left( {{200}^{ \circ  }\mathrm{C} \pm  {3}^{ \circ  }\mathrm{C}}\right) \)</td><td>≥60</td><td>9</td></tr><tr><td>体积电阻率 \( /\left( {\mathrm{M}\Omega  \cdot  \mathrm{m}}\right) \)</td><td></td><td></td></tr><tr><td>常态</td><td>\( \geq  1 \times  {10}^{7} \)</td><td>8.8~10</td></tr><tr><td>热态 \( \left( {{200}^{ \circ  }\mathrm{C} \pm  {3}^{ \circ  }\mathrm{C}}\right) \)</td><td>\( \geq  1 \times  {10}^{4} \)</td><td></td></tr></table>

2.2 耐环境性能 耐霉菌性能 漆膜在温度 $28\sim 30\mathrm{C}$ 、相对温度 $95\% \sim 99\%$ 和黑曲霉菌等作用下，试验 $28\mathrm{d}$ ，长霉等级为I级[2]。  
2.3工艺性能190漆的粘度用4号杯式粘度计在 $25\mathrm{C}\pm 1\mathrm{C}$ 下测量应为 $2\sim 4\mathrm{min}$

# 3 使用工艺

3.1 工艺方法 190漆采用真空-压力浸渍的工艺方法施工。  
3.2 操作要点与工艺参数见表 $3-1^{[3]}$

表3-1  

<table><tr><td>操作要点</td><td>工艺参数</td></tr><tr><td>(1)线圈浸漆</td><td></td></tr><tr><td>真空浸渍</td><td>0.088~0.093 MPa,10 min</td></tr><tr><td>压力浸渍</td><td>0.2~0.4 MPa,10 min</td></tr><tr><td rowspan="8">烘烤(真空烘烤,0.093~0.097 MPa)</td><td>90C±5℃,2~3h</td></tr><tr><td>110C±5℃,2~3h</td></tr><tr><td>130C+5℃,2~3h</td></tr><tr><td>150C±5℃,2~3h</td></tr><tr><td>170C±5℃,2~3h</td></tr><tr><td>如此反复至所需厚度,再按如下规范烘烤:</td></tr><tr><td>200C±5℃,2~3h;220C±5℃,2~3h:</td></tr><tr><td>255C±5℃,3~5h</td></tr><tr><td>(2)作防腐涂料及作线圈用涂层绝缘</td><td>工作表面净化处理后,喷刷本漆后于80~100℃烘焙10min.缓慢冷却到室温,如此反复进行至所需厚度,然后于250~300℃下烘焙2h</td></tr></table>

# 4 其他

4.1 包装 装在洁净的玻璃瓶或不锈钢瓶中并密封。  
4.2 运输 按易燃品运输。  
4.3 贮存 存放在清洁、干燥、通风良好，温度为 $-15\sim 5^{\circ}C$ 的库房内，贮存期为3个月。

# 5 使用建议

选用。

# 参考文献

1 陕西秦岭航空电气公司. 入厂检验报告统计资料. 1996  
2 陕西秦岭航空电气公司. 发电机零组件耐霉菌试验报告统计资料. 1989  
3 陕西秦岭航空电气公司. 高温电机浸漆规范. 1996

# T35-12酯胶烘干硅钢片漆

# 1 概述

T35-12酯胶烘干硅钢片漆是由松香钙皂或松香甘油酯与干性植物油炼制后，以200号油漆溶剂油、煤油、松节油调制而成。具有漆膜坚硬，耐油性好等优点。属A级绝缘材料，适于电机、变压器和其他电器设备中硅钢片间的绝缘。

1.1 牌号及名称 T35-12 酯胶烘干硅钢片漆。  
1.2 基本组成 松香钙皂或松香甘油酯、干性植物油、汽油、松节油。  
1.3 材料标准 Q/XQ 0401-1997《T35-12酯胶烘干硅钢片漆》  
1.4 使用工艺说明书   
1.5 供应状态 以单组分液态供应。  
1.6 应用概况 已广泛用于航空电机、电器产品的硅钢片间的绝缘处理。  
1.7研制及生产单位 西安油漆厂研制并生产。

# 2 性能

2.1 物理及化学性能 T35-12 漆的物理及化学性能见表 2-1。

表2-1  

<table><tr><td>性能</td><td>指 标</td><td>典型性</td></tr><tr><td>外观</td><td>黄色至深褐色透明液体,无机械杂 质, 漆膜平整光滑</td><td>合格</td></tr><tr><td>固体分 \( \left( {{120}^{ \circ  }\mathrm{C} \pm  {2}^{ \circ  }\mathrm{C}}\right) /\% \)</td><td>≥60</td><td></td></tr><tr><td>耐油性 (浸于 \( {105}^{ \circ  }\mathrm{C} \pm  {2}^{ \circ  }\mathrm{C} \) 的变压器油中 \( {24}\mathrm{\;h} \) )</td><td>漆膜无起泡脱落</td><td>通过试验</td></tr><tr><td>体积电阻率 \( /\left( {\mathrm{M}\Omega  \cdot  \mathrm{m}}\right) \)</td><td>\( \geq  {1.0} \times  {10}^{-7} \)</td><td>5. \( 4 \times  {10} \)</td></tr></table>

2.2 力学性能  
2.3 耐环境性能  
2-4 工艺性能 T35-12漆的工艺性能见表2-3。

表2-2  

<table><tr><td>性能</td><td>指标</td><td>性能</td><td>指标</td></tr><tr><td>粘度(4号杯式粘度计,25℃±1℃)/s</td><td>80~120</td><td>干燥时间(200℃±2℃)/min</td><td>≤.12</td></tr></table>

# 3 使用工艺

3.1 工艺方法 T3512漆采用滚涂或喷涂的方法施工。  
3.2 操作要点与工艺参数 T35-12漆的操作要点与工艺参数见表3-1。

表3-1  

<table><tr><td>操作要点</td><td>工艺参数</td><td>操作要点</td><td>工艺参数</td></tr><tr><td>滚涂</td><td></td><td>喷涂</td><td></td></tr><tr><td>粘度(4号杯式粘度计,20℃±1℃)</td><td>20~45s</td><td>粘度(1号杯式粘度计,20℃±1℃)</td><td>15-25s</td></tr><tr><td>传动链条速度</td><td>8m·min</td><td>晾置时间</td><td>&gt;3min</td></tr><tr><td>烘烤温度</td><td>380~160℃</td><td>烘烤温度</td><td>180-260℃</td></tr><tr><td>烘烤时间</td><td>1~2min</td><td>烘烤时间</td><td>30-45min</td></tr></table>

# 4 其他

4.1 包装 装在洁净、干燥的铁桶中并密封。  
4.2 运输 按易燃品运输。  
4.3 贮存 存放在清洁、干燥、通风良好，远离火源、热源的库房内。贮存期为18个月。

# 5 使用建议

选用，

# 参考文献

1 陕西秦岭航空电气公司. 入厂检验报告统计资料. 1994  
2 陕西秦岭航空电气公司. 电枢冲片涂漆生产说明书. 1985

# W30-13 有机硅烘干绝缘漆

# 1 概述

W30-13有机硅烘干绝缘漆是由聚酯改性的有机硅树脂溶于有机溶剂配制而成。具有良好的耐热性、电气性能及粘结和浸渍能力，适于制造单或双玻璃包的电磁线，H级电机电器线圈浸渍及经加工的层压制品的表面涂覆。

1.1 牌号及名称 W30-13 有机硅烘干绝缘漆。  
1.2 基本组成 聚酯改性有机硅树脂。  
1.3 材料标准 Q/XQ O153-1991《W30-13有机硅烘干绝缘漆》  
1.4 使用工艺说明书   
1.5 供应状态 以单组分液供应。  
1.6 应用概况 已广泛用于航空产品制造过程中经加工后的层压制品的表面涂覆。  
1.7 研制及生产单位 西安油漆厂研制并生产。

# 2 性能

# 2.1 物理及化学性能 W30-13 漆的物理及化学性能见表 2-1<sup>1</sup>。

表2-1  

<table><tr><td>性能</td><td>指 标</td><td>典型性</td></tr><tr><td>外观</td><td>黄至褐色透明液体,有轻微乳光,无机械杂质</td><td>合格</td></tr><tr><td>固体分(180(±2℃)/%</td><td>≥60</td><td>合格</td></tr><tr><td>耐热性(200(±5℃,50h)</td><td>通过试验</td><td>通过</td></tr><tr><td>电气强度/(MV/m)</td><td></td><td></td></tr><tr><td>常态</td><td>≥60</td><td>67</td></tr><tr><td>受潮(25(±1℃,相对温度95+3%,放置24h)</td><td>≥30</td><td>1°</td></tr><tr><td>热态(200(±5℃)</td><td>≥25</td><td>28</td></tr><tr><td>体积电阻率/(MΩ·m)</td><td></td><td></td></tr><tr><td>常态</td><td>≥1.0×10^5</td><td>5.2&gt;1.0</td></tr><tr><td>受潮(24h)</td><td>≥1.0×10^5</td><td>3.1&gt;1.0</td></tr><tr><td>热态(200℃±5℃)</td><td>≥1.0×10^5</td><td>2.8&lt;1.0</td></tr></table>

# 2.2 力学性能

# 2.3 耐环境性能

# 2.4 工艺性能 W30-13漆的工艺性能见表2-2。

表2-2  

<table><tr><td>性能</td><td>指标</td><td>性能</td><td>指标</td></tr><tr><td>粘度(4号杯式粘度计,25℃±1℃)/s</td><td>40~90</td><td>干燥时间(200℃+5℃)/min</td><td>15</td></tr></table>

# 3 使用工艺

3.1 正艺方法 W30-13漆可用沉浸或表面涂覆的方法施工。  
3.2 操作要点与工艺参数 W30-13漆涂覆的操作要点与工艺参数见表3-1。

表3-1  

<table><tr><td>操作要点</td><td>工艺参数</td></tr><tr><td>涂漆</td><td></td></tr><tr><td>粘度(1号杯式粘度计,20℃±1℃)</td><td>30~40s</td></tr><tr><td>工件温度</td><td>50~60℃</td></tr><tr><td>晾置时间</td><td>15~30min</td></tr><tr><td>烘烤</td><td>120℃±2℃,1h;150℃±2℃,2h</td></tr></table>

# 4 其他

4.1 包装 装在洁净、干燥的铁桶中并密封。  
4.2 运输 按易燃品运输。  
4.3 贮存 存放在清洁、干燥、通风良好，远离火源、热源的库房内，贮存期为12个月。

# 5 使用建议

选用。

# 参考文献

1 西安油漆厂. 出厂检验报告统计资料. 1990  
2 陕西秦岭航空电气公司.W30-13漆使用说明书.1992
