Repository: C-zj02/CFD-claw

<div align="center">

**English** | [中文](#中文版) | [Français](README_FR.md) | [Русский](README_RU.md) | [हिन्दी](README_HI.md) | [العربية](README_AR.md) | [Português](README_PT.md)

# 🚀 Claude Code Python

**A Complete Python Reimplementation Based on Real Claude Code Source**

*From TypeScript Source → Rebuilt in Python with ❤️*

***
**🔥 Active Development • New Features Weekly 🔥**

</div>

***

## 🎯 What is This?

**Clawd Code** is a **complete Python rewrite** of Claude Code, based on the **real TypeScript source code**.

File: RAG-data/中国航空材料手册(第2版) 第8卷 橡胶 密封剂001-200.pdf-cf6b3951-4800-4718-9ee3-967f2794133a.md (part 4 of 10)
# 中国航空材料手册
<table><tr><td>胶料牌号</td><td>适宜的加工方法</td><td>标准试片(厚2mm)硫化条件(C,min)</td></tr><tr><td>5160</td><td>模压、压延</td><td>151±2.20;143±2,30</td></tr><tr><td>5170</td><td>模压、压延、压出</td><td>151±2,15</td></tr><tr><td>试5171</td><td>模压、压延</td><td>151±2,25</td></tr><tr><td>5172</td><td>模压、压延、压出</td><td>151±2,20</td></tr><tr><td>5180</td><td>模压</td><td>151±2,25;143±2,40</td></tr><tr><td>5250</td><td>模压、压延、压出</td><td>151±2,20</td></tr><tr><td>5260</td><td>模压、压延</td><td>151±2.15</td></tr><tr><td>5460</td><td>模压、压延、压出</td><td>151±2,20;143±2,30</td></tr><tr><td>5461</td><td>模压</td><td>151±2,25;143±2,40</td></tr><tr><td>5470</td><td>模压、压延、压出</td><td>151±2,20;143±2,30</td></tr><tr><td>5471</td><td>模压</td><td>151±2,20</td></tr><tr><td>5480</td><td>模压、压延</td><td>151±2,20;143±2,30</td></tr><tr><td>5860</td><td>模压、压延、压出</td><td>151±2,20;143±2,30</td></tr><tr><td>5870</td><td>模压、压延、压出</td><td>151±2,15;143±2,20</td></tr><tr><td>45713</td><td>模压</td><td>151±2,40</td></tr><tr><td>5080</td><td>模压、压延</td><td>151±2,40;161±2,20</td></tr><tr><td>5871</td><td>模压、压延</td><td>143±2,40</td></tr><tr><td>5880</td><td>模压、压延</td><td>151±2,40</td></tr><tr><td>5880T</td><td>模压、压延</td><td>151±2,40</td></tr><tr><td>P101</td><td>模压</td><td>151±2,30</td></tr><tr><td>P106</td><td>模压</td><td>151±2,30</td></tr><tr><td>P214</td><td>模压</td><td>151±2,40;160±2,20;150±2,20定型</td></tr><tr><td></td><td></td><td>151±2,20热处理</td></tr><tr><td>P215</td><td>模压</td><td>151±2,40</td></tr><tr><td>P232</td><td>模压</td><td>151±2,30</td></tr><tr><td>P236</td><td>模压</td><td>151±2,40;160±2,20</td></tr><tr><td>P303</td><td>模压</td><td>151±2,20</td></tr><tr><td>P709</td><td>模压、压出</td><td>151±2,40;160±2,20</td></tr><tr><td>P801</td><td>模压、压出</td><td>151±2,50</td></tr><tr><td>P903</td><td>模压</td><td>151±2,30</td></tr><tr><td>730-115</td><td>模压</td><td>151±2,40</td></tr><tr><td>P825</td><td>模压</td><td>160,25</td></tr><tr><td>P310</td><td>模压</td><td>160,25</td></tr><tr><td>P712</td><td>模压</td><td>160,25</td></tr><tr><td>P713</td><td>模压</td><td>160,25</td></tr><tr><td>P827</td><td>模压</td><td>160,25</td></tr></table>

3.2 加工过程注意事项  
3.2.1 加工过程应保持胶料清洁，严防混入杂质。  
3.2.2 模压坏料应在48h内用完，以保证胶料具有足够的流动性。  
3.2.3 制品的硫化时间可根据其形状和尺寸确定。闭模后模具升到规定温度的时间不超过标准硫化时间的 $20\%$ 时，仍按原硫化时间硫化；当升温时间超过标准硫化时间的 $20\%$ 时，则硫化时间还应加上升温时间的 $50\%$ ；如果升温时间超过标准硫化时间的 $40\%$ ，则该模零件报废。对于厚制品除了加升温时间外，还要加上橡胶热传导的修正值，即零件厚度超过 $6\mathrm{mm}$ 时，厚度每增加 $2\mathrm{mm}$ 或不足 $2\mathrm{mm}$ 时，均应在标准硫化时间增加 $5\%$ 硫化时间。  
3.2.4 模具压力应控制在 $3\sim 5\mathrm{MPa}$ ，对于硬度超过85度的胶料，压力可采用 $5\sim 10\mathrm{MPa}$ 。  
3.2.5 为提高模压效率，可采用提高硫化温度或分段硫化方法。例如采用 $150\mathrm{C}$ ， $(10\sim 20)\mathrm{min}$ 定形硫化后，移入烘箱内 $160\mathrm{C}$ ， $(20\sim 30)\mathrm{min}$ 进行热处理。

# 4 其他

4.1包装胶料辗成 $10\mathrm{mm}$ 厚胶片，装入塑料袋内，封好袋口，然后放入包装箱内，确保贮存和运输安全。  
4.2 运输 按非危险品运输，注意防晒、防潮。  
4.3 贮存 贮存在温度 $0 \sim 28^{\circ} \mathrm{C}$ , 相对湿度不大于 $80\%$ 的库房内, 避免阳光直接照射, 距热源不少于 $1 \mathrm{~m}$ , 距地面不少于 $0.3 \mathrm{~m}$ 。贮存中应防止与油类、酸、碱及其他对胶料有害的物质接触。胶料自制造之日起一个月内出厂, 贮存保管期为6个月, 超过保管期的胶料, 按先试验后使用的原则, 由使用方自行处理。

# 5 使用建议

选用。

# 参考文献

1 西北橡胶塑料研究设计院．橡胶胶料、制品性能统计资料No 橡-4.1998  
2 西安飞机附件公司．航空胶料性能进厂检验统计No 橡-18.1998  
3 西安航空发动机附件公司. 航空胶料性能进厂检验统计资料 No 楊-19.1998  
4沈阳飞机公司，航空胶料进厂性能检验报告No橡-20.1998  
5沈阳航空发动机公司·航空胶料、胶粘剂进厂性能检验统计资料No 棕-21.1998  
6 西安飞机公司．航空胶料及制品进厂性能检验统计资料No 橡-22.1998  
7南方动力机械公司，航空胶料及制品进厂性能检验统计资料No 棕-23.1998  
8 成都航空发动机公司，航空胶料及制品进厂性能检验统计资料No 橡-24.1998  
9国营八面山机械厂.航空胶料及制品进厂性能统计资料No橡-25.1998  
10 国营长春机械厂. 航空胶料及胶粘剂批次检验性能数据 No 橡-26.1998  
11 西北橡胶总厂：橡胶胶料、胶粘剂、制品性能统计资料No 橡-3.1998  
12沈阳第四橡胶厂.橡胶胶料、胶布、胶管、泊箱、制品性能统计资料No橡-

6. 1998

13 上海胶带股份有限公司橡胶制品二厂. 橡胶胶料及制品性能统计资料 No. 1998  
14 重庆长江橡胶厂. 橡胶胶料生产批次性能统计资料 No 橡-2.1998  
15沈阳橡胶工业制品研究所，橡胶胶布、制品性能统计资料No橡-5.1998  
16 北京航空材料研究院. 航空胶料、胶粘剂性能统计资料 No 橡-17.1998

# 氟橡胶胶料

# 1 概述

氟橡胶胶料由氟生胶填加酸受体、填料和硫化剂经混炼而成。经硫化后具有优异的耐热、耐臭氧和耐各种航空油料的性能。适于制造在空气、石油基滑油、燃油、液压油、硅酸酯和双酯类合成滑油中工作的密封零件、胶板、胶管及其他橡胶制品。在空气中工作温度为 $-40\sim 250^{\circ}C$ ，在航空油料中为 $-40\sim 180^{\circ}C$ ，对于某些使用部位温度可低于 $-40^{\circ}C$ ，或高于 $250^{\circ}C$ 。

氟橡胶胶料的加工、粘接和低温性能比通用橡胶差，价格也较贵，所以多用于通用橡胶不能胜任的高温介质环境中。不适于在某些磷酸酯液中使用。

1.1 牌号及名称 7270(F272、7372)、7271(F101) 国防工业用氟橡胶胶料; FX-2、FX-4、FX-5、FX6、FX-10、F275、F370、F209、F108、F114、F214、7373 低压缩永久变形氟橡胶胶料。  
1.2 基本组成 F26(2号)或F246(3号)氟生胶、炭黑、酸受体、硫化剂。  
1.3 材料标准 氟橡胶胶料的标准名称见表1-1，硫化胶的主要性能指标见表 $1 - 2\sim$ 表1-5。

表1-1  

<table><tr><td>胶料牌号</td><td>材 料 标 准</td><td>国外相近材料牌号</td><td>国外相近材料标准</td></tr><tr><td>7270、7271</td><td>HG 6-880--1976《国防工业用氟橡胶胶料》</td><td>1JPII-1144(俄)</td><td>TY 0051166-1987(俄)</td></tr><tr><td>7373</td><td>Q/CX 2-004-1998《低压缩永久变形氟橡胶胶料》</td><td></td><td></td></tr><tr><td>FX-2</td><td>Q/6S 50-1986《FX-1、FX 2低压缩永久变形氟橡胶》</td><td></td><td></td></tr><tr><td>FX-4、FX-5、FX-6</td><td>Q/6S 79-1986《FX-4、FX-5、FX-6低压缩永久变形氟橡胶》</td><td></td><td></td></tr><tr><td>FX-10</td><td>Q/6S 658-1988《FX 10氟橡胶》</td><td></td><td></td></tr><tr><td>F275</td><td>Q/GHAG 42-1998《701工程用胶料》</td><td></td><td></td></tr><tr><td>F370</td><td>J/HXE-4-1998《F370氟橡胶胶料》</td><td></td><td></td></tr><tr><td>F209</td><td>Q/XXY-224-1985《国防工业氟橡胶胶料》</td><td></td><td></td></tr><tr><td>F108</td><td>企业检查号1-166-1979《国防工业用氟胶料》</td><td>VE/HT6-18-114(英)</td><td></td></tr><tr><td>F114</td><td>企业检查号1-263-1982《国防工业用氟胶料》</td><td>VE/HT6-18-128(英)</td><td>MSRR9450(英)</td></tr><tr><td>F214</td><td>Q/XXY-293-1991《百九机用橡胶胶料及零件》</td><td>60C8(法)</td><td>NFL17-164(法)</td></tr></table>

表1-2  

<table><tr><td rowspan="2">性 能</td><td colspan="3">指 标</td></tr><tr><td>7270(F272、7370)</td><td>7271(F101)</td><td>7373</td></tr><tr><td>原始性能</td><td></td><td></td><td></td></tr><tr><td>TS/MPa≥</td><td>13.72</td><td>10.78</td><td>13.72</td></tr><tr><td>Eb/%≥</td><td>180</td><td>180</td><td>130</td></tr><tr><td>Sb/%≤</td><td>15</td><td>15</td><td>10</td></tr><tr><td>HA/度</td><td>70~85</td><td>72~82</td><td>70~80</td></tr><tr><td>Tb/C≤</td><td>-25</td><td>-25</td><td>-25</td></tr><tr><td>Sc(rc20%)/%≤</td><td></td><td></td><td></td></tr><tr><td>空气(200℃,24h)</td><td>65</td><td>70</td><td>25</td></tr><tr><td>空气(250℃,24h)</td><td>-</td><td>-</td><td>45</td></tr><tr><td>RP-2(200℃,24h)</td><td>65</td><td>65</td><td>25</td></tr><tr><td>4109合成油(200℃,24h)</td><td>-</td><td>-</td><td>20</td></tr><tr><td>耐介质性能 ΔV/%</td><td></td><td></td><td></td></tr><tr><td>RP-2(200℃,24h)</td><td>0~15</td><td>0~15</td><td>0~15</td></tr><tr><td>HP-8(150℃,24h)</td><td>0~5</td><td></td><td>0~5</td></tr><tr><td>HP-8+HH-20(质量比75:25,150℃,72h)</td><td>-</td><td>0~3</td><td>-</td></tr><tr><td>耐热老化性能(300℃,24h)</td><td></td><td></td><td></td></tr><tr><td>TS/MPa≥</td><td>-</td><td>7.84</td><td>-</td></tr><tr><td>Eb/%≥</td><td>-</td><td>140</td><td>-</td></tr><tr><td>HA/度≤</td><td>-</td><td>90</td><td>-</td></tr><tr><td>耐热老化性能(300℃,48h)</td><td></td><td></td><td></td></tr><tr><td>TS/MPa≥</td><td>6.86</td><td>-</td><td></td></tr><tr><td>Eb/%≥</td><td>80</td><td>-</td><td></td></tr><tr><td>HA/度≤</td><td>95</td><td>-</td><td></td></tr><tr><td>d/(g/cm³)</td><td>1.8±0.1</td><td>2.0±1</td><td>-</td></tr><tr><td>耐热老化性能(250℃,24h)</td><td></td><td></td><td></td></tr><tr><td>Prs/%max</td><td></td><td></td><td>-40</td></tr><tr><td>Pf/%max</td><td></td><td></td><td>-20</td></tr></table>

表1-3  

<table><tr><td rowspan="2">性能</td><td colspan="5">指 标</td></tr><tr><td>FX-2</td><td>FX-4</td><td>FX-5</td><td>FX-6</td><td>FX-10①</td></tr><tr><td>原始性能</td><td></td><td></td><td></td><td></td><td></td></tr><tr><td>TS/MPa ≥</td><td>14.70</td><td>14.70</td><td>14.70</td><td>14.70</td><td>14</td></tr><tr><td>Eb/% ≥</td><td>130</td><td>160</td><td>130</td><td>80</td><td>160</td></tr><tr><td>Sb/% ≤</td><td>10</td><td>-</td><td>-</td><td>-</td><td>-</td></tr><tr><td>HA/度</td><td>68~78</td><td>53~68</td><td>70~80</td><td>82~92</td><td>70~80</td></tr><tr><td>Tb/C ≤</td><td>-33</td><td>-33</td><td>-30</td><td>-12</td><td>-20</td></tr><tr><td>耐热老化性能</td><td></td><td></td><td></td><td></td><td></td></tr><tr><td>PTS/%</td><td></td><td></td><td></td><td></td><td></td></tr><tr><td>250 C,24h max</td><td>-20</td><td>-20</td><td>-20</td><td>-20</td><td>-30</td></tr><tr><td>250 C,200h max</td><td>-40</td><td>-40</td><td>-40</td><td>-40</td><td>-</td></tr><tr><td>PE/%</td><td></td><td></td><td></td><td></td><td></td></tr><tr><td>250 C,24h max</td><td>-20</td><td>-20</td><td>-20</td><td>-20</td><td>-20</td></tr><tr><td>250 C,200h max</td><td>-40</td><td>-40</td><td>-40</td><td>-40</td><td>-</td></tr></table>

续表 1-3  

<table><tr><td rowspan="2">性能</td><td colspan="5">指 标</td></tr><tr><td>FX-2</td><td>FX-4</td><td>FX-5</td><td>FX-6</td><td>FX-10①</td></tr><tr><td>\( S_r(r,20\%) / \% \)\( \leq \)</td><td></td><td></td><td></td><td></td><td></td></tr><tr><td>空气(200C,24h)</td><td>30</td><td>-</td><td>-</td><td>-</td><td>50</td></tr><tr><td>空气(250C,24h)</td><td>50</td><td>45</td><td>45</td><td>50</td><td>-</td></tr><tr><td>RP-1或RP-2(150C,24h)</td><td>15</td><td>15</td><td>15</td><td>20</td><td>40</td></tr><tr><td>HP-8(150C,24h)</td><td>20</td><td>20</td><td>20</td><td>20</td><td>-</td></tr><tr><td>YH-10,12号液压油(150C,24h)</td><td>20</td><td>20</td><td>20</td><td>20</td><td>-</td></tr><tr><td>4109合成油(180C,24h)</td><td>25</td><td>20</td><td>25</td><td>25</td><td>40</td></tr><tr><td>耐介质性能 \( \Delta m/\% \)\( \leq \)</td><td></td><td></td><td></td><td></td><td></td></tr><tr><td>RP-1或RP-2(150C,24h)</td><td>5</td><td>5</td><td>5</td><td>5</td><td>-</td></tr><tr><td>HP-8(150C,24h)</td><td>2.5</td><td>2.5</td><td>2.5</td><td>2.5</td><td>-</td></tr><tr><td>YH-10,12号液压油(150C,24h)</td><td>3</td><td>3</td><td>3</td><td>3</td><td>-</td></tr><tr><td>4109合成油(180C,24h)</td><td>6</td><td>7</td><td>7</td><td>7</td><td>-</td></tr><tr><td>耐介质性能 \( \Delta V/\% \)</td><td></td><td></td><td></td><td></td><td></td></tr><tr><td>RP-1或RP-2(150C,24h)</td><td>10</td><td>10</td><td>10</td><td>10</td><td>10</td></tr><tr><td>HP-8(150C,24h)</td><td>5</td><td>5</td><td>5</td><td>5</td><td>-</td></tr><tr><td>YH-10,12号液压油(150C,24h)</td><td>6</td><td>6</td><td>6</td><td>6</td><td>-</td></tr><tr><td>4109合成油(180C,24h)</td><td>12</td><td>14</td><td>14</td><td>14</td><td>14</td></tr></table>

$①$ FX-10胶料： $T_{\mathrm{s}}\geqslant 25\mathrm{kN / m}$ 摩擦系数 $\leqslant 0.5$

表1-4  

<table><tr><td rowspan="2" colspan="2">性能</td><td colspan="2">指 标</td></tr><tr><td>F275</td><td>F370</td></tr><tr><td>原始性能</td><td></td><td></td><td></td></tr><tr><td>TS/MPa</td><td>≥</td><td>13.72</td><td>13.72</td></tr><tr><td>Eb/%</td><td>≥</td><td>130</td><td>130</td></tr><tr><td>Sb/%</td><td>≤</td><td>10</td><td>10</td></tr><tr><td>HA/度</td><td></td><td>75±5</td><td>78±5</td></tr><tr><td>Tb/C</td><td>≤</td><td>-25</td><td>-30</td></tr><tr><td>Sc( r,20% ),%</td><td>≤</td><td></td><td></td></tr><tr><td>空气(200C,24h)</td><td></td><td>25</td><td>35</td></tr><tr><td>空气(250C,24h)</td><td></td><td>45</td><td>45</td></tr><tr><td>RP-2(200C,24h)</td><td></td><td>25</td><td>25</td></tr><tr><td>4109合成油(180C,24h)</td><td></td><td>20</td><td>20</td></tr><tr><td>耐热老化性能</td><td></td><td></td><td></td></tr><tr><td>PTS/%</td><td></td><td></td><td></td></tr><tr><td>250C,24h</td><td>max</td><td>-40</td><td>-40</td></tr><tr><td>250C,200h</td><td>max</td><td>-40</td><td>-40</td></tr><tr><td>PE/%</td><td></td><td></td><td></td></tr><tr><td>250C,24h</td><td>max</td><td>-20</td><td>-20</td></tr><tr><td>250C,200h</td><td>max</td><td>-40</td><td>-40</td></tr><tr><td>ΔHA(275C,24h)/度</td><td></td><td>±7</td><td>-</td></tr><tr><td>耐介质性能 ΔV/%</td><td></td><td></td><td></td></tr><tr><td>RP-2(200C,24h)</td><td></td><td>0~15</td><td>0~15</td></tr><tr><td>HP-8(150C,200h)</td><td></td><td>0~5</td><td>-</td></tr><tr><td>4109合成油(180C,24h)</td><td></td><td>0~18</td><td>0~15</td></tr><tr><td>燃油B(25~30C,70h)</td><td></td><td>0~10</td><td>-</td></tr></table>

表1-5  

<table><tr><td rowspan="2" colspan="2">性能</td><td colspan="4">指 标</td></tr><tr><td>F209</td><td>F108</td><td>F144</td><td>F214</td></tr><tr><td>TS/MPa</td><td>≥</td><td>15.69</td><td>11.76</td><td>13.72</td><td>12</td></tr><tr><td>Eb/%</td><td>≥</td><td>120</td><td>130</td><td>120</td><td>150</td></tr><tr><td>Sb/%</td><td>≤</td><td>15</td><td>-</td><td>-</td><td>-</td></tr><tr><td>HA/度</td><td></td><td>80±5</td><td>75±5</td><td>80±5</td><td>80±5</td></tr><tr><td>Tb/C</td><td>≤</td><td>-</td><td>-20</td><td>-25</td><td>-</td></tr><tr><td>TR-10/°C</td><td>≤</td><td></td><td></td><td></td><td>-12</td></tr><tr><td>S/%</td><td></td><td></td><td></td><td></td><td></td></tr><tr><td>r25%,200°C,70h</td><td>≤</td><td>-</td><td>-</td><td>-</td><td>30</td></tr><tr><td>r20%,200°C,24h</td><td>≤</td><td>35</td><td>30</td><td>35</td><td>-</td></tr><tr><td>耐热老化性能(250°C,72h)</td><td></td><td></td><td></td><td></td><td></td></tr><tr><td>TS/MPa</td><td>≥</td><td>14.7</td><td>9.8</td><td>-</td><td>-</td></tr><tr><td>Eb/%</td><td>≥</td><td>90</td><td>120</td><td>-</td><td>-</td></tr><tr><td>HA/度</td><td></td><td>75~85</td><td>≤85</td><td>-</td><td>-</td></tr><tr><td>PTS/%</td><td>max</td><td>-</td><td>-</td><td>-</td><td>-30</td></tr><tr><td>PE/%</td><td>max</td><td>-</td><td>-</td><td>-30</td><td>-15</td></tr><tr><td>ΔHA/度</td><td></td><td>-</td><td>-</td><td>-2~+8</td><td>0~10</td></tr><tr><td>Δm/%</td><td>max</td><td>-</td><td>-</td><td>-</td><td>-5</td></tr><tr><td>耐介质性能 ΔV/%</td><td>≤</td><td></td><td></td><td></td><td></td></tr><tr><td>RP-1或RP-2(200°C,24h)</td><td></td><td>-</td><td>15</td><td>15</td><td>-</td></tr><tr><td>4109合成油(180°C,72h)</td><td></td><td>18</td><td>-</td><td>-</td><td>-</td></tr><tr><td>4050合成油(200°C,72h)</td><td></td><td>-</td><td>30</td><td>-</td><td>-</td></tr><tr><td>4050合成油(175°C,94h)</td><td></td><td>-</td><td>-</td><td>15</td><td>-</td></tr><tr><td>耐燃油B性能(室温,70h)</td><td></td><td></td><td></td><td></td><td></td></tr><tr><td>PtS/%</td><td>max</td><td>-</td><td>-</td><td>-</td><td>-15</td></tr><tr><td>PF/%</td><td>max</td><td>-</td><td>-</td><td>-</td><td>-15</td></tr><tr><td>ΔHA/度</td><td></td><td>-</td><td>-</td><td>-</td><td>-5~+5</td></tr><tr><td>ΔV/%</td><td>max</td><td>-</td><td>-</td><td>-</td><td>0~15</td></tr><tr><td>耐飞马I号润滑油性能(200°C,70h)</td><td></td><td></td><td></td><td></td><td></td></tr><tr><td>P1s/%</td><td>max</td><td>-</td><td>-</td><td>-</td><td>-30</td></tr><tr><td>PE/%</td><td>max</td><td>-</td><td>-</td><td>-</td><td>-20</td></tr><tr><td>ΔHA/度</td><td></td><td>-</td><td>-</td><td>-</td><td>-15~+5</td></tr><tr><td>ΔV/%</td><td>max</td><td>-</td><td>-</td><td>-</td><td>0~20</td></tr></table>

# 1.4 使用工艺说明书

Q/6SZ 44-1997《FX-1、FX-2氟橡胶压制工艺说明书》  
Q/6SZ 112-1983《FX-4、FX-5、FX-6氟橡胶压制工艺说明书》  
Q/6SZ 724-1988《FX-10胶料压制工艺说明书》  
Q/6SZ 260-1982《FXY-3胶粘剂粘接工艺说明书》  
Q/6SZ 257-1983《FXY-4胶粘剂粘接工艺说明书》  
Q/6SZ 727-1988《FX-10胶料粘接工艺说明书》

Q/6SZ 123—1983《FXB标志胶使用说明书》

1.5 供应状态 以混炼胶或模压制品供应。  
1.6 应用概况 氟橡胶胶料的应用范围和主要用途见表1-6。

表1-6  

<table><tr><td>胶料牌号</td><td>应用范围</td><td>主要用途举例</td></tr><tr><td>7270</td><td>适用于空气、臭氧、真空和多种油类介质中,使用温度为-30~250℃。供制衬垫、垫圈、胶板、密封件及其他橡胶制品</td><td>在运输机发动机高温部位作O形圈和V形密封圈。工作介质为高温润滑脂</td></tr><tr><td>7271</td><td>适用于空气、臭氧、真空和多种油类介质中,使用温度为-30~250℃。供制衬垫、胶圈、胶板及其他橡胶件</td><td>飞机启动发电装置的油系统密封件,运输机发动机滑油系统内的密封件</td></tr><tr><td>FX-2、FX-4、FX-5、FX-6</td><td>适用于制造在空气、石油基滑油、燃油、液压油、硅酸酯和双酯类合成滑油中工作的活动或固定密封件。长期工作温度为-40~250℃,对于某些部位可低于-40℃或高于250℃,短期可达300℃</td><td>FX-2用于歼击机发动机滑油系统的密封件通过100h飞行考验,在燃油泵通过2000h飞行考验。FX-4用于歼击机滑油系统,通过200h试车考核,还用于大型客机滑油系统,与Mobile oil、jetI及Castrol-325合成油配套使用。FX-5用于直升机滑油系统,与4050合成油配套使用,经700h飞行考验使用效果良好,还用于5000t级油轮推进器的密封。FX-6用于超深井石油勘探</td></tr><tr><td>FX-10</td><td>适用于制造石油基润滑油、燃油、液压油、硅酸酯和双酯类滑油中工作的旋转轴唇形密封件。该密封件除具有优异的耐介质性能外,还具有摩擦系数低和导热性好的优点,工作温度为-40~250℃</td><td>用于歼击机发动机滑油系统的端部密封,已通过发动机600h地面试车和300h飞行考核,也用于核潜艇潜水镜的密封</td></tr><tr><td>F275、F370</td><td>适用于制造在空气、石油基、双酯合成油系统中工作的橡胶密封件。工作温度-40~250℃。F275在200℃的压缩永久变形略低于F370,而F370胶料的耐热和耐介质性能略优。F275主要用于O型圈,F370用于制造含金属骨架的唇形密封件</td><td>F275用于歼击机滑油系统的活动密封,在运输机高温部位作固定密封件。F370在歼击机滑油系统作唇形密封件和高温部位的固定密封件</td></tr><tr><td>F209</td><td>适用于制造在合成酯类油中工作的橡胶密封件。工作温度为-30~250℃,作固定密封用时可到-40℃,短期最高工作温度可达300℃</td><td>飞机启动发电机、燃油、滑油系统作密封件</td></tr><tr><td>F108、F114</td><td>适用于空气、高真空和各种航空油料工作温度为-20~250℃,作固定密封时,可达到-40℃,在空气中短期使用温度可达300℃。适于制造唇形密封件,粘合板密封件</td><td>发动机密封件</td></tr><tr><td>7373</td><td>适用于制造在高温、臭氧、真空、燃油、石油基润滑和液压油、硅酸酯和双酯类合成滑油中工作的橡胶密封件。工作温度为-25~250℃。对于某些使用部位可低于-25℃或高于250℃</td><td>现已应用于某工程作O型密封圈,还用于真空系统密封件</td></tr><tr><td>F214</td><td>耐燃油、双酯类滑油、工作温度为-20~230℃</td><td>直升机燃油调节器中的O形密封圈</td></tr></table>

1.7研制及生产单位 各种牌号氟橡胶胶料的研制及生产单位见表1-7。

表1-7  

<table><tr><td>胶料牌号</td><td>研制及生产单位</td></tr><tr><td>7270</td><td>上海橡胶制品研究所(企业牌号F272)上海胶带股份有限公司橡胶制品二厂(企业牌号F7372)重庆长江橡胶厂(企业牌号7270)</td></tr><tr><td>7271</td><td>西北橡胶塑料研究设计院(企业牌号F101)</td></tr><tr><td>7373</td><td>重庆长江橡胶厂</td></tr><tr><td>FX-2、FX-4、FX-5、FX-6、FX-10</td><td>北京航空材料研究院</td></tr><tr><td>F275、F370</td><td>上海橡胶制品研究所</td></tr><tr><td>F209、F108、F114、F214</td><td>西北橡胶塑料研究设计院</td></tr></table>

1.8 鉴定级别及日期 7270、7271 胶料：经化学工业部、航空工业部和空军工程部于 1974 年联合批准生产。

FX-2、FX-4、FX-5、FX-10胶料：分别于1978、1983、1987年经航空工业部鉴定通过。F275、F370胶料：1983年由上海橡胶工业公司鉴定通过。F209：1985年由化学工业部和航空工业部组织鉴定通过。F214于1991年由化学工业部组织鉴定。

# 2 性能

7270、7271、7373 氟橡胶硫化胶的主要性能典型值见表 2-1, 耐合成滑油性能见表 2-2; FX-2、FX-4、FX-5、FX-6、FX-10 硫化胶物理、力学性能典型值见表 2-3, 耐热老化性能见表 2-4、表 2-5; FX-2 胶料耐介质性能典型值见表 2-6; FX-4、FX-5、FX-6、FX-10 胶料耐介质性能典型值见表 2-7; F275、F370 硫化胶物理、力学性能典型值见表 2-8; F272、F275、F370 胶料耐热老化性能见表 2-9, 耐介质性能见表 2-10; F209、F108、F114 硫化胶的性能典型值见表 2-11; F214 硫化胶的性能典型值见表 2-12。

表2-1[3..6  

<table><tr><td rowspan="2">性能</td><td colspan="5">典型值</td></tr><tr><td>7270</td><td>7270(F272)</td><td>7270(7372)</td><td>7271(F101)</td><td>7373</td></tr><tr><td rowspan="2">TS/MPa</td><td>14.3~19.6</td><td>18.3~21.1</td><td>18.9~20.7</td><td>15.4~19.5</td><td>14.9</td></tr><tr><td>17.2</td><td>20.3</td><td>19.7</td><td>16.5</td><td></td></tr><tr><td rowspan="2">Eb/%</td><td>199~241</td><td>190~232</td><td>227~260</td><td>185~278</td><td>203</td></tr><tr><td>219</td><td>217</td><td>245</td><td>222</td><td></td></tr><tr><td>Sb/%</td><td>1~12/5</td><td>3~7/5</td><td>6~10/8</td><td>3~7/5</td><td>3.7</td></tr><tr><td>HA/度</td><td>75~84/79</td><td>75~77/76</td><td>69~73/72</td><td>75~81/79</td><td>71</td></tr><tr><td>Tb/C</td><td>-25</td><td>-40~-30/-35</td><td>-32~-31/-31.5</td><td>-</td><td>-25</td></tr><tr><td>Sr(r,20%)/%</td><td></td><td></td><td></td><td></td><td></td></tr><tr><td>空气(150C,24h)</td><td></td><td></td><td>30~40/34</td><td></td><td></td></tr><tr><td>空气(200C,24h)</td><td>32~48/42</td><td>42~55/49</td><td>46~65/53</td><td>40~66/55</td><td>14</td></tr><tr><td>RP-2(200C,24h)</td><td></td><td>39~48/43</td><td>44~59/50</td><td></td><td>5</td></tr></table>

续表 2-1  
表 $2 - 2^{3 - 6}$   

<table><tr><td rowspan="2">性 能</td><td colspan="5">典型值</td></tr><tr><td>7270</td><td>7270(F272)</td><td>7270(7372)</td><td>7271(F101)</td><td>7373</td></tr><tr><td>耐介质性能 ΔV/%</td><td></td><td></td><td></td><td></td><td></td></tr><tr><td rowspan="2">RP-2(200℃,24h)</td><td rowspan="2">4.4</td><td>7.9~10.4</td><td>6.1~9.1</td><td>9.5~11.4</td><td rowspan="2">85</td></tr><tr><td>9.6</td><td>8.2</td><td>10.9</td></tr><tr><td rowspan="2">YH-10(150℃,24h)</td><td rowspan="2">0.77</td><td></td><td>1.7~2.1</td><td></td><td></td></tr><tr><td></td><td>1.9</td><td></td><td></td></tr><tr><td rowspan="2">YH-10(125℃,24h)</td><td></td><td>1.1~2.6</td><td></td><td></td><td></td></tr><tr><td></td><td>1.9</td><td></td><td></td><td></td></tr><tr><td rowspan="2">HP-8+HH-20(质量比75:25,150℃,72h)</td><td></td><td></td><td></td><td>1.0~1.9</td><td></td></tr><tr><td></td><td></td><td></td><td>1.5</td><td></td></tr><tr><td>HP-8(150℃,24h)</td><td></td><td></td><td></td><td></td><td>1.6</td></tr><tr><td>耐热老化性能(300℃)</td><td></td><td></td><td></td><td></td><td></td></tr><tr><td>老化时间/h</td><td>50</td><td>50</td><td>50</td><td>24</td><td></td></tr><tr><td rowspan="2">TS/MPa</td><td>8.92~12.2</td><td>7.06~12.4</td><td>6.17~10.9</td><td>8.13~12.7</td><td></td></tr><tr><td>10.5</td><td>9.80</td><td>9.12</td><td>10.9</td><td></td></tr><tr><td rowspan="2">Eb/%</td><td>100~172</td><td>88~160</td><td>76~226</td><td>118~313</td><td></td></tr><tr><td>149</td><td>130</td><td>178</td><td>209</td><td></td></tr><tr><td rowspan="2">HA/度</td><td>84~90</td><td>84~92</td><td>78~90</td><td>80~86</td><td></td></tr><tr><td>88</td><td>87</td><td>82</td><td>84</td><td></td></tr><tr><td>耐热老化性能(275℃,24h)</td><td></td><td></td><td></td><td></td><td></td></tr><tr><td>PtS/%</td><td></td><td></td><td></td><td></td><td>-11</td></tr><tr><td>PE/%</td><td></td><td></td><td></td><td></td><td>-11</td></tr></table>

<table><tr><td>胶料牌号</td><td>温度/℃</td><td>时间/h</td><td>介质</td><td>\( \Delta V/\% \)</td><td>\( \Delta m/\% \)</td></tr><tr><td rowspan="5">7270</td><td>150</td><td>24</td><td rowspan="3">4106合成油</td><td>\( \frac{7.8\sim8.8}{8.2} \)</td><td>\( \frac{3.5\sim4.5}{4.1} \)</td></tr><tr><td>200</td><td>48</td><td>\( \frac{14.1\sim15.3}{14.7} \)</td><td>\( \frac{6.1\sim7.6}{7.0} \)</td></tr><tr><td>200</td><td>96</td><td>\( \frac{17.0\sim18.7}{17.7} \)</td><td>\( \frac{6.9\sim8.7}{8.2} \)</td></tr><tr><td>150</td><td>24</td><td>4050合成油</td><td>\( \frac{9.7\sim10.7}{10.1} \)</td><td>\( \frac{4.3\sim5.3}{5.0} \)</td></tr><tr><td>150</td><td>24</td><td>4109合成油</td><td>\( \frac{10.2\sim11.1}{10.6} \)</td><td>\( \frac{4.7\sim5.7}{5.3} \)</td></tr><tr><td rowspan="4">7271</td><td>200</td><td>72</td><td>4106合成油</td><td>\( \frac{15.9\sim20.2}{17.7} \)</td><td>\( \frac{7.2\sim10.4}{8.8} \)</td></tr><tr><td>150</td><td>24</td><td rowspan="2">4050合成油</td><td>\( \frac{9.0\sim10.3}{8.4} \)</td><td>\( \frac{4.3\sim5.0}{4.8} \)</td></tr><tr><td>150</td><td>96</td><td>\( \frac{10.1\sim11.8}{11.1} \)</td><td>\( \frac{5.5\sim6.1}{5.8} \)</td></tr><tr><td>150</td><td>24</td><td>4109合成油</td><td>\( \frac{8.4\sim10.3}{9.7} \)</td><td>\( \frac{4.3\sim5.1}{4.8} \)</td></tr><tr><td>7373</td><td>180</td><td>24</td><td>4109合成油</td><td>0.9</td><td>-</td></tr></table>

表2-3  

<table><tr><td rowspan="2">性能</td><td colspan="5">典型值</td></tr><tr><td>FX-2</td><td>FX-4</td><td>FX-5</td><td>FX-6</td><td>FX-10</td></tr><tr><td>TS/MPa</td><td></td><td></td><td></td><td></td><td></td></tr><tr><td>室温</td><td>16.5~20.018</td><td>15.0~18.616.8</td><td>17.0~21.219</td><td>18.0~22.219.6</td><td>18.0~19.018.3</td></tr><tr><td>150℃</td><td>5.9</td><td>3.4</td><td></td><td>5.8</td><td>3.5</td></tr><tr><td>200℃</td><td>4.7</td><td>2.3</td><td>3.4</td><td>5.1</td><td>1.9</td></tr><tr><td>250℃</td><td>4.0</td><td>2.1</td><td>3.1</td><td>4.8</td><td></td></tr><tr><td>EB/%</td><td>140~180160</td><td>170~240180</td><td>145~190155</td><td>93~143110</td><td>168~180172</td></tr><tr><td>Sb/%</td><td>3~75</td><td></td><td>-</td><td>-</td><td></td></tr><tr><td>HA/度</td><td>68~7372</td><td>66~6867</td><td>70~7674</td><td>82~8786</td><td>74~7776</td></tr><tr><td>Tst/(kN/m)</td><td>24.5~29.427.4</td><td>16.5</td><td>18.4</td><td>24</td><td>29.0~32.030.5</td></tr><tr><td>Tb/C</td><td>-41~34</td><td>-36</td><td>-30</td><td>-13</td><td>-25.6</td></tr><tr><td>摩擦系数</td><td>-</td><td>-</td><td>-</td><td>-</td><td>0.20~0.300.25</td></tr><tr><td>腐蚀性(45号钢、LY-12铝合金)</td><td>无</td><td>无</td><td>无</td><td>无</td><td>-</td></tr></table>

表2-4[2]  

<table><tr><td rowspan="2">胶料牌号</td><td rowspan="2">老化时间/h</td><td colspan="4">老化温度200℃</td><td colspan="4">老化温度250℃</td></tr><tr><td>\( P_{\text{TS}}/\% \)</td><td>\( P_{\text{E}}/\% \)</td><td>\( \Delta H_{\text{A}}/度 \)</td><td>\( S_{c} \)(r_c20%) / %</td><td>\( P_{\text{TS}}/\% \)</td><td>\( P_{\text{E}}/\% \)</td><td>\( \Delta H_{\text{A}}/度 \)</td><td>\( S_{c} \)(r_c20%) / %</td></tr><tr><td rowspan="3">FX-2</td><td>24</td><td>-</td><td>-17</td><td>0</td><td>16</td><td>+3</td><td>-10</td><td>+3</td><td>34</td></tr><tr><td>72</td><td>-7</td><td>-30</td><td>-1</td><td>26</td><td>-18</td><td>-4</td><td>-1</td><td>56</td></tr><tr><td>200</td><td>-5</td><td>~9</td><td>-1</td><td>37</td><td>-26</td><td>+4</td><td>-2</td><td>77</td></tr><tr><td rowspan="4">FX-4</td><td>24</td><td>8</td><td>-5</td><td>0</td><td>15</td><td>-3</td><td>-3</td><td>-1</td><td>30</td></tr><tr><td>100</td><td>4</td><td>-10</td><td>-2</td><td>21</td><td>0</td><td>-20</td><td>-2</td><td>56</td></tr><tr><td>200</td><td>0</td><td>0</td><td>-2</td><td>27</td><td>-9</td><td>+2</td><td>-2</td><td>86</td></tr><tr><td>336</td><td>0</td><td>-16</td><td>0</td><td>30</td><td>--</td><td>-</td><td>-</td><td>-</td></tr><tr><td rowspan="4">FX-5</td><td>24</td><td>-1</td><td>-10</td><td>-1</td><td>22</td><td>+2</td><td>-9</td><td>-1</td><td>33</td></tr><tr><td>100</td><td>-1</td><td>-8</td><td>-1</td><td>29</td><td>-9</td><td>-8</td><td>-2</td><td>57</td></tr><tr><td>200</td><td>-3</td><td>-3</td><td>-2</td><td>35</td><td>-10</td><td>-2</td><td>-2</td><td>75</td></tr><tr><td>336</td><td>-6</td><td>-10</td><td>0</td><td>35</td><td>-</td><td>-</td><td>-</td><td>-</td></tr><tr><td rowspan="4">FX-6</td><td>24</td><td>+6</td><td>+5</td><td>-1</td><td>24</td><td>+4</td><td>-4</td><td>+1</td><td>39</td></tr><tr><td>100</td><td>+6</td><td>-4</td><td>-1</td><td>32</td><td>0</td><td>-11</td><td>0</td><td>53</td></tr><tr><td>200</td><td>-6</td><td>-4</td><td>-2</td><td>37</td><td>-6</td><td>+8</td><td>-3</td><td>73</td></tr><tr><td>336</td><td>+3</td><td>+10</td><td>0</td><td>40</td><td>-</td><td>-</td><td>-</td><td>-</td></tr><tr><td>FX-10</td><td>24</td><td>-</td><td>-</td><td>-</td><td>29</td><td>-6</td><td>-2</td><td>0</td><td>48</td></tr></table>

表2-5[2]  

<table><tr><td rowspan="2">胶料牌号</td><td rowspan="2">老化时间/h</td><td colspan="4">老化温度300℃</td></tr><tr><td>PTS/%</td><td>PE/%</td><td>ΔHA/度</td><td>Se(τc20%)/%</td></tr><tr><td rowspan="3">FX-2</td><td>24</td><td>-38</td><td>-4</td><td>-1</td><td>97</td></tr><tr><td>72</td><td>-60</td><td>-21</td><td>-2</td><td>-</td></tr><tr><td>200</td><td>-62</td><td>-88</td><td>+14</td><td>-</td></tr><tr><td rowspan="2">FX-4</td><td>24</td><td>-5</td><td>+19</td><td>-6</td><td>81</td></tr><tr><td>100</td><td>-58</td><td>+19</td><td>-16</td><td>-</td></tr><tr><td rowspan="2">FX-5</td><td>24</td><td>-14</td><td>+6</td><td>-4</td><td>70</td></tr><tr><td>100</td><td>-65</td><td>-7</td><td>-6</td><td>-</td></tr><tr><td rowspan="2">FX-6</td><td>24</td><td>-11</td><td>+15</td><td>0</td><td>77</td></tr><tr><td>100</td><td>-53</td><td>-42</td><td>+5</td><td>-</td></tr></table>

表2-6[2  

<table><tr><td>胶料牌号</td><td>介 质</td><td>温度/C</td><td>时间/h</td><td>\( P_{\text{TS}}/\% \)</td><td>\( P_F/\% \)</td><td>\( \Delta m/\% \)</td><td>\( \Delta V/\% \)</td><td>\( S_c(r_c20\%)/\% \)</td></tr><tr><td rowspan="27">FX-2</td><td rowspan="3">RP-1</td><td>150</td><td>24</td><td>-</td><td></td><td>2.7</td><td>6.5</td><td>10</td></tr><tr><td>180</td><td>72</td><td>-33</td><td>-12</td><td>4.2</td><td>10.5</td><td>10</td></tr><tr><td>200</td><td>24</td><td>-</td><td>-</td><td>3.5</td><td>9.3</td><td>-</td></tr><tr><td rowspan="3">YH-10</td><td>150</td><td>24</td><td>-3</td><td>0</td><td>1.1</td><td>2.6</td><td>-</td></tr><tr><td>150</td><td>100</td><td>-7</td><td>-4</td><td>-</td><td>-</td><td>-</td></tr><tr><td>150</td><td>200</td><td>-2</td><td>+6</td><td>-</td><td>-</td><td>-</td></tr><tr><td rowspan="2">12号液压油</td><td>150</td><td>24</td><td>-</td><td>-</td><td>1.2</td><td>3</td><td>11</td></tr><tr><td>180</td><td>72</td><td>-24</td><td>-18</td><td>2.4</td><td>5.6</td><td>15</td></tr><tr><td rowspan="2">HP-8</td><td>150</td><td>24</td><td>-</td><td>-</td><td>0.8</td><td>1.6</td><td>10</td></tr><tr><td>180</td><td>72</td><td>-14</td><td>-15</td><td>1.5</td><td>3.1</td><td>15</td></tr><tr><td rowspan="4">4109合成油</td><td>150</td><td>24</td><td>-20</td><td>-4</td><td>4.1</td><td>8.7</td><td>13</td></tr><tr><td>150</td><td>100</td><td>-</td><td>-</td><td>-</td><td>-</td><td>15</td></tr><tr><td>150</td><td>200</td><td>-23</td><td>+13</td><td>-</td><td>-</td><td>-</td></tr><tr><td>200</td><td>24</td><td>-52</td><td>-37</td><td>4.4</td><td>9.2</td><td>28</td></tr><tr><td>4106合成油</td><td>200</td><td>24</td><td>-23</td><td>-6</td><td>3.6</td><td>7.2</td><td>20</td></tr><tr><td rowspan="5">4050合成油</td><td>150</td><td>24</td><td>-16</td><td>-2</td><td>4.1</td><td>8.7</td><td>11</td></tr><tr><td>150</td><td>100</td><td>-15</td><td>0</td><td>-</td><td>-</td><td>11</td></tr><tr><td>150</td><td>200</td><td>-16</td><td>+11</td><td>-</td><td>-</td><td>-</td></tr><tr><td>180</td><td>72</td><td>-33</td><td>-23</td><td>4.4</td><td>9.2</td><td>18</td></tr><tr><td>200</td><td>24</td><td>-</td><td>-</td><td>4.9</td><td>11.0</td><td>14</td></tr><tr><td rowspan="2">4611抗燃液压油</td><td>150</td><td>72</td><td>-</td><td>-</td><td>4</td><td>9</td><td>40</td></tr><tr><td>150</td><td>100</td><td>-79</td><td>-36</td><td>-</td><td>-</td><td>-</td></tr><tr><td rowspan="2">Castrol325合成油</td><td>150</td><td>24</td><td>-11</td><td>-4</td><td>4.7</td><td>10.1</td><td>7</td></tr><tr><td>150</td><td>100</td><td>-15</td><td>-17</td><td>-</td><td></td><td>6</td></tr><tr><td rowspan="3">MobileⅡ合成油</td><td>150</td><td>200</td><td>-18</td><td>+10</td><td>-</td><td>-</td><td>-</td></tr><tr><td>175</td><td>72</td><td>-</td><td>-</td><td>5.3</td><td>10.8</td><td>-</td></tr><tr><td>200</td><td>24</td><td>-28</td><td>-17</td><td>-</td><td>-</td><td>-</td></tr></table>

表2-7.  

<table><tr><td>胶料牌号</td><td>介 质</td><td>温度/℃</td><td>时间/h</td><td>\( P_{15}/\% \)</td><td>\( P_F/\% \)</td><td>\( \Delta H_A/度 \)</td><td>\( \Delta m/\% \)</td><td>\( \Delta V/\% \)</td><td>\( S_c(r_c20\%)/\% \)</td></tr><tr><td rowspan="8">FX-4</td><td rowspan="2">RP-1</td><td>150</td><td>24</td><td>-11</td><td>+10</td><td>-2</td><td>3.7</td><td>7.1</td><td>3</td></tr><tr><td>150</td><td>200</td><td>-23</td><td>-?</td><td>-4</td><td>3.3</td><td>6.5</td><td>6</td></tr><tr><td rowspan="2">HP-8</td><td>150</td><td>24</td><td>-6</td><td>+1</td><td>-2</td><td>1.1</td><td>1.4</td><td>9</td></tr><tr><td>150</td><td>200</td><td>-7</td><td>-2</td><td>-4</td><td>1.2</td><td>0.8</td><td>11</td></tr><tr><td rowspan="2">12 号液压油</td><td>150</td><td>24</td><td>-4</td><td>+27</td><td>-1</td><td>2.2</td><td>3.9</td><td>8</td></tr><tr><td>150</td><td>200</td><td>-13</td><td>0</td><td>-2</td><td>2.0</td><td>3.3</td><td>10</td></tr><tr><td rowspan="2">4109合成油</td><td>180</td><td>24</td><td>-29</td><td>+10</td><td>-6</td><td>5.6</td><td>10.8</td><td>11</td></tr><tr><td>180</td><td>200</td><td>-79</td><td>-58</td><td>-8</td><td>7.6</td><td>14.8</td><td>16</td></tr><tr><td rowspan="8">FX-5</td><td rowspan="2">RP-1</td><td>150</td><td>24</td><td>-17</td><td>+3</td><td>-2</td><td>3.0</td><td>7.1</td><td>11</td></tr><tr><td>150</td><td>200</td><td>-18</td><td>-2</td><td>-4</td><td>3.0</td><td>6.2</td><td>13</td></tr><tr><td rowspan="2">HP-8</td><td>150</td><td>24</td><td>-4</td><td>+10</td><td>-1</td><td>1.1</td><td>2.4</td><td>14</td></tr><tr><td>150</td><td>200</td><td>-12</td><td>-1</td><td>-2</td><td>1.3</td><td>1.5</td><td>21</td></tr><tr><td rowspan="2">12 号液压油</td><td>150</td><td>24</td><td>-12</td><td>+16</td><td>-2</td><td>1.8</td><td>4.5</td><td>14</td></tr><tr><td>150</td><td>200</td><td>-14</td><td>+5</td><td>-2</td><td>2.0</td><td>3.5</td><td>19</td></tr><tr><td rowspan="2">4109合成油</td><td>180</td><td>24</td><td>-21</td><td>+11</td><td>-8</td><td>4.1</td><td>10.0</td><td>17</td></tr><tr><td>180</td><td>200</td><td>-75</td><td>-49</td><td>-7</td><td>6.8</td><td>14.0</td><td>-</td></tr><tr><td rowspan="8">FX-6</td><td rowspan="2">RP-1</td><td>150</td><td>24</td><td>-7</td><td>+38</td><td>-4</td><td>2.7</td><td>5.5</td><td>11</td></tr><tr><td>150</td><td>200</td><td>-14</td><td>+3</td><td>-5</td><td>2.5</td><td>4.7</td><td>12</td></tr><tr><td rowspan="2">HP-8</td><td>150</td><td>24</td><td>-3</td><td>+27</td><td>-1</td><td>1.1</td><td>2.0</td><td>16</td></tr><tr><td>150</td><td>200</td><td>-5</td><td>+23</td><td>-5</td><td>1.2</td><td>1.3</td><td>16</td></tr><tr><td rowspan="2">12 号液压油</td><td>150</td><td>24</td><td>-4</td><td>+33</td><td>-3</td><td>1.4</td><td>2.8</td><td>15</td></tr><tr><td>150</td><td>200</td><td>-8</td><td>+32</td><td>-3</td><td>2.0</td><td>3.5</td><td>20</td></tr><tr><td rowspan="2">4109合成油</td><td>180</td><td>21</td><td>-13</td><td>+18</td><td>-7</td><td>5.4</td><td>11.0</td><td>15</td></tr><tr><td>180</td><td>200</td><td>-74</td><td>-35</td><td>-9</td><td>7.7</td><td>15.3</td><td>26</td></tr><tr><td rowspan="4">FX-10</td><td>RP-2</td><td>150</td><td>24</td><td>-</td><td>-</td><td>-</td><td>2.9</td><td>7.5</td><td>26~28</td></tr><tr><td>HP-8</td><td>150</td><td>24</td><td>-</td><td>-</td><td>-</td><td>0.6</td><td>1.4</td><td>29</td></tr><tr><td>12 号标准油</td><td>150</td><td>24</td><td>-</td><td></td><td>-</td><td>1.5</td><td>3.8</td><td>28</td></tr><tr><td>4109合成油</td><td>180</td><td>24</td><td>-</td><td></td><td>-</td><td>4.7</td><td>11.0</td><td>30~31</td></tr></table>

表2-84.6  

<table><tr><td rowspan="2">性能</td><td colspan="2">典型值</td></tr><tr><td>F275</td><td>F370</td></tr><tr><td rowspan="2">TS/MPa</td><td>13.8~22.6</td><td>17.6~22.8</td></tr><tr><td>17.6</td><td>21.0</td></tr><tr><td rowspan="2">Fb/%</td><td>148~224</td><td>130~183</td></tr><tr><td>177</td><td>162</td></tr><tr><td rowspan="2">Sb/%</td><td>3~6</td><td>3~7</td></tr><tr><td>4</td><td>5</td></tr><tr><td rowspan="2">HA/度</td><td>73~80</td><td>78~80</td></tr><tr><td>77</td><td>79</td></tr><tr><td>Tb/C</td><td>-25</td><td>-30</td></tr></table>

表2-9[4-6]  

<table><tr><td>胶料牌号</td><td>温度/C</td><td>时间/h</td><td>\( P_{15}/\% \)</td><td>\( P_E/\% \)</td><td>\( \Delta H_A/度 \)</td><td>\( S_c(r_c20\%)/\% \)</td></tr><tr><td rowspan="2">F272</td><td>250</td><td>1:4</td><td>-2</td><td>+8</td><td>+10</td><td>100</td></tr><tr><td>300</td><td>50</td><td>-34</td><td>+4</td><td>+14</td><td>-</td></tr><tr><td rowspan="4">F275</td><td>200</td><td>24</td><td>-</td><td>-</td><td>-</td><td>\( \frac{13~28}{20} \)</td></tr><tr><td>250</td><td>1:4</td><td>+1</td><td>-9</td><td>+4</td><td>72</td></tr><tr><td>275</td><td>24</td><td>\( -20~+4 \)</td><td>\( -26~+8 \)</td><td></td><td></td></tr><tr><td>300</td><td>50</td><td>-33</td><td>-16</td><td></td><td></td></tr><tr><td rowspan="5">F370</td><td>250</td><td>24</td><td>-</td><td>-</td><td>-</td><td>\( \frac{15~56}{38} \)</td></tr><tr><td>250</td><td>144</td><td>-1</td><td>-8</td><td>0</td><td>81</td></tr><tr><td>250</td><td>200</td><td>\( -20~+10 \)</td><td>\( 0~+10 \) +5</td><td>-</td><td>-</td></tr><tr><td>275</td><td>24</td><td>\( -20~+18 \)</td><td>\( -16~+15 \) -6</td><td>-</td><td>-</td></tr><tr><td>300</td><td>50</td><td>-25</td><td>+16</td><td>+1</td><td>-</td></tr></table>

表2-10[4-6]   

<table><tr><td>胶料牌号</td><td>介 质</td><td>温度/℃</td><td>时间/h</td><td>\( P_{\text{TS}}/\% \)</td><td>\( P_{\text{E}}/\% \)</td><td>\( \Delta H_{\text{A}}/度 \)</td><td>\( \Delta m/\% \)</td><td>\( \Delta V/\% \)</td><td>\( S_{\text{c}}(r_{\text{c}}20\%)/\% \)</td></tr><tr><td rowspan="8">F272</td><td rowspan="2">RP-2</td><td>150</td><td>72</td><td>-2</td><td>-17</td><td>+4</td><td>-</td><td>-</td><td>60</td></tr><tr><td>150</td><td>144</td><td>-6</td><td>-18</td><td>+2</td><td>2.8</td><td>5.5</td><td>-</td></tr><tr><td rowspan="2">HP-8</td><td>150</td><td>72</td><td>+6</td><td>+6</td><td>+6</td><td>-</td><td>-</td><td>62</td></tr><tr><td>150</td><td>144</td><td>+7</td><td>+3</td><td>+4</td><td>0.6</td><td>0.2</td><td>-</td></tr><tr><td rowspan="2">YH-10</td><td>150</td><td>72</td><td>+6</td><td>+19</td><td>+6</td><td>-</td><td>-</td><td>63</td></tr><tr><td>150</td><td>144</td><td>+6</td><td>+22</td><td>+2</td><td>1.4</td><td>2.5</td><td>-</td></tr><tr><td rowspan="2">4109合成油</td><td>180</td><td>72</td><td>-15</td><td>+3</td><td>-4</td><td>-</td><td>-</td><td>62</td></tr><tr><td>180</td><td>144</td><td>-33</td><td>-20</td><td>-6</td><td>7.3</td><td>14.5</td><td>-</td></tr><tr><td rowspan="9">F275</td><td rowspan="3">RP-2</td><td>150</td><td>72</td><td>-3</td><td>+10</td><td>+2</td><td>-</td><td>-</td><td>11</td></tr><tr><td>150</td><td>144</td><td>-5</td><td>+4</td><td>-1</td><td>2.6</td><td>5.2</td><td>-</td></tr><tr><td>200</td><td>24</td><td>-</td><td>-</td><td>-</td><td>-</td><td>0.7~10.5</td><td>10~20/14</td></tr><tr><td rowspan="3">HP-8</td><td>150</td><td>24</td><td>-</td><td>-</td><td>-</td><td>-</td><td>1.0~1.3</td><td>-</td></tr><tr><td>150</td><td>72</td><td>+1</td><td>+12</td><td>+3</td><td>-</td><td>-</td><td>19</td></tr><tr><td>150</td><td>144</td><td>+5</td><td>-3</td><td>0</td><td>0.5</td><td>0.5</td><td>-</td></tr><tr><td rowspan="3">4109合成油</td><td>180</td><td>24</td><td>-</td><td></td><td>-</td><td>-</td><td>10.6~13.0</td><td>8~14/12</td></tr><tr><td>180</td><td>72</td><td>-24</td><td>-14</td><td>-2</td><td>-</td><td>-</td><td>19</td></tr><tr><td>180</td><td>144</td><td>-48</td><td>-44</td><td>-6</td><td>7.9</td><td>16.1</td><td>-</td></tr></table>

续表2-10   

<table><tr><td>胶料牌号</td><td>介 质</td><td>温度/℃</td><td>时间/h</td><td>\( P_{\mathrm {TS}}/\% \)</td><td>\( P_{\mathrm {E}}/\% \)</td><td>\( \Delta H_{\mathrm {A}}/度 \)</td><td>\( \Delta m/\% \)</td><td>\( \Delta V/\% \)</td><td>\( S_{\mathrm {c}}(r_{\mathrm {c}}20\%)/\% \)</td></tr><tr><td rowspan="11">F370</td><td rowspan="3">RP-2</td><td>150</td><td>72</td><td>-6</td><td>+3</td><td>0</td><td>-</td><td>-</td><td>13</td></tr><tr><td>150</td><td>144</td><td>-6</td><td>-3</td><td>-2</td><td>2.6</td><td>5.4</td><td>--</td></tr><tr><td>200</td><td>24</td><td>-</td><td></td><td>-</td><td>-</td><td>8.6~10.19.4</td><td>-</td></tr><tr><td rowspan="3">HP-8</td><td>150</td><td>-</td><td>-</td><td>-</td><td></td><td>-</td><td>9.5~1.30.9</td><td>-</td></tr><tr><td>150</td><td>-4</td><td>3</td><td>3</td><td>-2</td><td>-</td><td>-</td><td>25</td></tr><tr><td>150</td><td>1</td><td>-6</td><td>-6</td><td>0</td><td>0.5</td><td>0.3</td><td>-</td></tr><tr><td rowspan="2">YH·10</td><td>150</td><td>-4</td><td>6</td><td>6</td><td>--1</td><td>-</td><td>-</td><td>19</td></tr><tr><td>150</td><td>0</td><td>6</td><td>6</td><td>-2</td><td>1.4</td><td>2.6</td><td>-</td></tr><tr><td rowspan="3">4109合成油</td><td>180</td><td>24</td><td>-</td><td>-</td><td>-</td><td>-</td><td>8.2~8.58.4</td><td>-</td></tr><tr><td>180</td><td>72</td><td>-19</td><td>-2</td><td>-4</td><td>-</td><td>-</td><td>20</td></tr><tr><td>180</td><td>144</td><td>-40</td><td>-27</td><td>-5</td><td>6.0</td><td>12.1</td><td>-</td></tr></table>

表2-11-1-7  

<table><tr><td rowspan="2">性能</td><td colspan="3">典型值</td></tr><tr><td>F209</td><td>F108</td><td>F114</td></tr><tr><td>TS/MPa</td><td>21.6~24.0</td><td>16.8~19.9</td><td>16.5~19.4</td></tr><tr><td>Eb/%</td><td>160~180</td><td>170~196</td><td>168~193</td></tr><tr><td>Sb/%</td><td>3~10</td><td>0~3</td><td>3~7</td></tr><tr><td>HA/度</td><td>75~85</td><td>75~78</td><td>78~79</td></tr><tr><td>Tc/(kN/m)</td><td>-</td><td>30.4~35.3</td><td>-</td></tr><tr><td>Sr100/MPa</td><td>-</td><td>7.6~10.0</td><td>-</td></tr><tr><td>Tb/C</td><td></td><td>-26~ -34</td><td>-18~ -22</td></tr><tr><td>Sr(r20%)/%</td><td></td><td></td><td></td></tr><tr><td>空气(200℃,24h)</td><td>20~28</td><td>20~23</td><td>20</td></tr><tr><td>空气(250℃,24h)</td><td>-</td><td>33~43</td><td>35</td></tr><tr><td>耐热老化性能(250℃,72h)</td><td></td><td></td><td></td></tr><tr><td>PTS/%</td><td>-</td><td>-17~6</td><td>--</td></tr><tr><td>PE/%</td><td>-</td><td>-16~ -2</td><td>-20~ -1</td></tr><tr><td>ΔHA/度</td><td></td><td>-1~1</td><td>-2~8</td></tr><tr><td>TS/MPa</td><td>20.6~23.5</td><td>-</td><td>-</td></tr><tr><td>Eb/%</td><td>125~145</td><td>-</td><td>-</td></tr><tr><td>HA/度</td><td>75~85</td><td>-</td><td>-</td></tr><tr><td>耐介质性能</td><td></td><td></td><td></td></tr><tr><td>Δm/%</td><td></td><td></td><td></td></tr><tr><td>RP-1(200℃,24h)</td><td>-</td><td>4.1~4.7</td><td>4.2~4.5</td></tr><tr><td>4109合成油(180℃,72h)</td><td>5.6~6.0</td><td>-</td><td>--</td></tr><tr><td>4050合成油(200℃,72h)</td><td>-</td><td>8.3~14.2</td><td>-</td></tr><tr><td>ΔV/%</td><td></td><td></td><td></td></tr><tr><td>RP-1(200℃,24h)</td><td>-</td><td>9.3~11.1</td><td>10.3~10.6</td></tr><tr><td>4109合成油(180℃,72h)</td><td>11~12</td><td>-</td><td>-</td></tr><tr><td>4050合成油(200℃,72h)</td><td>-</td><td>17.8~26.5</td><td>-</td></tr></table>

表2-12.7
