Repository: C-zj02/CFD-claw

<div align="center">

**English** | [中文](#中文版) | [Français](README_FR.md) | [Русский](README_RU.md) | [हिन्दी](README_HI.md) | [العربية](README_AR.md) | [Português](README_PT.md)

# 🚀 Claude Code Python

**A Complete Python Reimplementation Based on Real Claude Code Source**

*From TypeScript Source → Rebuilt in Python with ❤️*

***
**🔥 Active Development • New Features Weekly 🔥**

</div>

***

## 🎯 What is This?

**Clawd Code** is a **complete Python rewrite** of Claude Code, based on the **real TypeScript source code**.

File: RAG-data/中国航空材料手册(第2版) 第8卷 橡胶 密封剂201-400.pdf-2a82481b-6787-4aec-bc75-d0edd0067e9d.md (part 4 of 10)
# 钢丝编织胶管
<table><tr><td>性能</td><td>指 标</td><td>性能</td><td>指 标</td></tr><tr><td>TS/MPa≥</td><td>8.5</td><td>有焰燃烧时间(总和)/s≤</td><td>10</td></tr><tr><td>Eb/%≥</td><td>750</td><td>无焰燃烧时间(总和)/s≤</td><td>60</td></tr><tr><td>Sh/%≤</td><td>25</td><td>耐霉菌</td><td>不发霉</td></tr><tr><td>Hλ/度</td><td>43±5</td><td>PE(40℃,5d)max</td><td>-20</td></tr><tr><td>耐燃烧(1050℃)点火20s</td><td></td><td></td><td></td></tr></table>

# 2.2 石棉布性能 制造橡胶石棉垫的石棉布性能见表2-2。

表2-2  

<table><tr><td>性能</td><td>指 标</td></tr><tr><td>密度/(根/10cm)</td><td>经向46±2,纬向48±2</td></tr><tr><td>单位面积质量/(kg/m2)</td><td>0.910</td></tr><tr><td>厚度/mm</td><td>1.6±0.2</td></tr></table>

# 2.3 石棉胶布的性能 石棉布涂覆胶料制成胶布的性能见表2-3。

表23  

<table><tr><td colspan="2">性能</td><td>指 标</td></tr><tr><td>拉伸强度/(kN/m)</td><td>≥</td><td>经向16.0,纬向18.0</td></tr><tr><td>热空气老化后拉伸强度(250℃,24h)/(kN·m)</td><td>≥</td><td>经向14.0,纬向16.0</td></tr><tr><td>σb(胶与石棉布)/(kN/m)</td><td>≥</td><td>1.5</td></tr><tr><td>单位面积质量/(kg/m²)</td><td>≤</td><td>1.650</td></tr><tr><td>厚度/mm</td><td>≤</td><td>2.0</td></tr><tr><td>耐寒性能(-55℃下)</td><td></td><td>不裂口</td></tr></table>

2.4 石棉垫性能 防火橡胶石棉垫表面应平整，不允许有裂纹、分层、掉皮及高出表面 $0.3\mathrm{mm}$ 的疙瘩。对发动机的横穿隔板和与石棉垫接触的金属，在使用期限内不应有腐蚀性。

# 3 使用性能

# 4 其他

4.1包装按不同型号分别用塑料袋包装，内有检验合格证，其上标注产品名称、制造单位、产品代号、数量、制造日期、检查员代号。包装好的产品根据数量多少装入不同规格的木箱中，上面注明收货单位及收货地址。  
4.2 运输 产品按非危险品运输，注意防晒、防潮和防重物挤压。  
4.3 贮存 防火橡胶石棉垫应贮存在温度为 $0 \sim 30^{\circ} \mathrm{C}$ , 相对湿度保持在 $50\% \sim 80\%$ 的库房内。应保持清洁,避免阳光直射、雨浸淋,禁止与酸碱、油类、有机溶剂等有害物质接触或混放,距热源不少于 $1 \mathrm{~m}$ , 距地面不少于 $0.3 \mathrm{~m}$ 。在上述贮存条件下, 防火橡胶石棉垫产品保证期为 5 年。

# 5 使用建议

防火石棉垫已装配在新型飞机上进行了200飞行小时考核，工作正常。推荐使用。

# 参考文献

1沈阳橡胶研究设计院．航空胶布、制品性能统计资料No橡-5.1998

# 航空橡胶胶粘剂

# 1 概述

橡胶胶粘剂是由混炼胶或混炼胶和适量的合成树脂溶解在有机溶剂中配成的一种粘性液体。分单组分型和双组分型两种，属于非结构型胶粘剂。粘合强度比较低，但具有高弹性和韧性。主要用于胶接橡胶、金属、纤维、玻璃、木材及其他材料，部分胶粘剂也可用作橡胶制品的保护涂层。

1.1 牌号及名称 XY103、XY104 天然橡胶液；XY401、XY402、XY403、FN305 氯丁橡胶液；JX-15 氯丁丁腈胶液；XY501、XY502、XY503、XY504、XY505、JX-6、JX-12 丁腈橡胶胶液；7 号聚氨酯胶液；FXY-3、FXY-6、FXB、7-801、7-801A、7-802 氟橡胶胶液；SE01 乙丙橡胶胶液；JQ-1、FXY-4、APM 橡胶与钢热硫化胶粘剂；SF-5、GPS-2 室温硫化双组分硅橡胶胶粘剂。

1.2 基本组成 橡胶胶粘剂的基本组成见表1-1。

表1-1  

<table><tr><td>胶粘剂牌号</td><td>基 本 组 成</td></tr><tr><td>XY103</td><td>天然胶料、汽油</td></tr><tr><td>XY104</td><td>β-萘磺酸磺化天然橡胶、汽油</td></tr><tr><td>XY401</td><td>氯丁橡胶、叔丁酚甲醛树脂、乙酸乙酯和汽油的混合溶剂</td></tr><tr><td>XY402</td><td>氯丁与丁腈橡胶混合胶料、叔丁酚甲醛树脂、二氯乙烷或苯</td></tr><tr><td>XY403</td><td>氯丁橡胶胶料、苯</td></tr><tr><td>FN305</td><td>氯丁橡胶胶料、叔丁酚甲醛树脂、乙酸乙酯和汽油的混合溶剂</td></tr><tr><td>JX-15</td><td>氯丁和丁腈橡胶混凝土混合胶料,叔丁酚甲醛树脂、溶剂</td></tr><tr><td>XY501</td><td>丁腈橡胶胶料、酚醛树脂、二氯乙烷或苯</td></tr><tr><td>XY502</td><td>组分一:丁腈橡胶胶料、乙酸乙酯;组分二:间苯二酚树脂</td></tr><tr><td>XY503</td><td>组分一:丁腈橡胶胶料、酚醛树脂、乙酸丁酯;组分二:F01-6清漆、乙酸丁酯</td></tr><tr><td>XY504</td><td>组分一:丁腈橡胶胶料、乙酸丁酯;组分二:酚醛树脂、乙醇</td></tr><tr><td>XY505</td><td>组分一:丁腈橡胶胶料、乙酸丁酯、二氯化苯;组分二:热固性树脂、乙醇</td></tr><tr><td>JX 6</td><td>组分一:丁腈橡胶胶料、溶剂;组分二:间苯二酚甲醛树脂、溶剂</td></tr><tr><td>JX-12</td><td>组分一:丁腈橡胶胶料、溶剂;组分二:间苯二酚甲醛树脂、溶剂</td></tr><tr><td>7号</td><td>组分一:聚氨酯胶、填料;组分二:固化剂</td></tr><tr><td>FXY-3</td><td>氟橡胶胶料、环氧树脂、乙酸乙酯</td></tr><tr><td>FXY-6</td><td>组分一:氟橡胶胶料、固化剂、溶剂;组分二:树脂、溶剂</td></tr><tr><td>FXB</td><td>氟橡胶胶料、颜料、乙酸乙酯</td></tr><tr><td>7-801</td><td>组分一:氟橡胶胶料、环氧树脂、聚氨酯、乙酸乙酯;组分二:固化剂</td></tr><tr><td>7-801A</td><td>氟橡胶胶料、乙酸乙酯、汽油</td></tr><tr><td>7-802</td><td>组分一:氟橡胶胶料、环氧树脂、聚氨酯、乙酸乙酯;组分二:固化剂</td></tr><tr><td>SE01</td><td>磺化乙丙胶、酚醛树脂、汽油和甲苯混合溶剂</td></tr><tr><td>JQ-1</td><td>三苯甲烷三异氰酸酯、二氯乙烷</td></tr></table>

续表 1-1  

<table><tr><td>胶粘剂牌号</td><td>基 本 组 成</td></tr><tr><td>FXY-4</td><td>硅烷偶联剂、乙醇</td></tr><tr><td>APM</td><td>硅烷偶联剂、乙醇</td></tr><tr><td>SF-5</td><td>组分一:107 硅橡胶、填料;组分二:正硅酸乙酯、辛基锡</td></tr><tr><td>GPS-2</td><td>组分一:糊状硅橡胶;组分二:硫化促进体系</td></tr></table>

# 1.3 材料标准 橡胶胶粘剂的标准名称见表1-2。

表12  

<table><tr><td>胶粘剂牌号</td><td>材 料 标 准</td><td>国外相近材料牌号(俄)</td><td>国外相近材料标准(俄)</td></tr><tr><td>XY103</td><td rowspan="6">HG 6-415-1979《航空用橡胶液》</td><td>4508</td><td>TV38105480-1972,说明书No.290-1968</td></tr><tr><td>XY104</td><td>1011</td><td>MNHT3351-H,No.2955</td></tr><tr><td>XY401</td><td>88、88H</td><td>MPTY38-5-6022-1965,说明书No.290-1968</td></tr><tr><td>XY402</td><td>HCC-15</td><td>MNHT31986-1957</td></tr><tr><td>XY403</td><td>4H</td><td>MNHT3119-1953</td></tr><tr><td>XY501</td><td>HC-30</td><td>MNHT31986-1957</td></tr><tr><td>FN305</td><td>Q/CL31.B-1979《FN-305胶粘剂》</td><td></td><td></td></tr><tr><td>XY502</td><td rowspan="4">HG 6-676-1974《橡胶液》</td><td>KP-5-18</td><td>TV3800512-1970,说明书No.290-1968</td></tr><tr><td>XY503</td><td>KP-6-18</td><td>TV3800512-1970,说明书No.290-1968</td></tr><tr><td>XY504</td><td>Bk-32-2</td><td>说明书No.776-1960</td></tr><tr><td>XY505</td><td>Bk-32-200</td><td>MPTV6-17-233-1967,说明书No.764-1971</td></tr><tr><td>JX 6</td><td>《JX-6胶粘剂使用说明书》</td><td></td><td></td></tr><tr><td>JX-12</td><td>Q/GHAG 29-1998《JX-12耐水胶粘剂》</td><td></td><td></td></tr><tr><td>7号</td><td>Q/6S-129-1979《7号聚氨酯胶液》</td><td></td><td></td></tr><tr><td>FXY-3</td><td>Q/6S 229-1982《氟橡胶室温胶粘剂》</td><td></td><td></td></tr><tr><td>FXY 6</td><td>Q/6S 115-1983《FXY-6胶粘剂》</td><td></td><td></td></tr><tr><td>FXB</td><td>Q/6SZ 123-1983《氟橡胶标志胶》</td><td></td><td></td></tr><tr><td>7-801</td><td>Q/SX 6-233-1994《氟橡胶室温固化胶液》</td><td></td><td></td></tr><tr><td>7-801A</td><td>Q/SX 6-234-1994《氟橡胶室温固化胶液》</td><td></td><td></td></tr><tr><td>7-802</td><td>Q/SX 6-239-1996《氟橡胶室温固化胶液》</td><td></td><td></td></tr><tr><td>SE01</td><td>Q/SX 6-208-1991《SE01型单组分室温固化乙丙胶粘剂》</td><td></td><td></td></tr><tr><td>JQ-1</td><td>辽大Q659-1980《JQ-1胶》</td><td>Jechokhot</td><td>MPVT6-14-235-1969,说明书No.290-1968</td></tr><tr><td>FXY-4</td><td>Q/6S 225-1989《氟橡胶高温胶粘剂》</td><td></td><td></td></tr><tr><td>APM</td><td>J/SHS 601-1978《氟橡胶高温胶粘剂》</td><td></td><td></td></tr><tr><td>SF-5</td><td>《室温硫化耐高温密封剂SF-5技术条件》</td><td></td><td></td></tr><tr><td>GPS-2</td><td>Q/GHAG 25-1998《GPS-2室温硫化硅橡胶粘剂》</td><td></td><td></td></tr></table>

# 1.4 使用工艺说明书

Q/6SZ 226-1982《FXY-3胶粘剂使用工艺说明书》

Q/6SZ 257·1983《FXY4胶粘剂工艺说明书》

Q/6SZ 115-1982《FXY6胶粘剂使用说明书》

Q/6SZ 128-1983《FXB标志胶使用说明书》

Q/6SZ 47-1974《7号聚氨酯胶液工艺说明书》

《SF-5使用工艺说明书》

《JX-15胶粘剂使用说明书》

《JX-12耐水胶粘剂使用工艺说明书》

《JX-6胶粘剂使用说明书》

《GPS-2硅橡胶腻子》使用说明书

Q/SX6-208—1991《SE01型单组分室温固化乙丙橡胶使用说明书》

《7-801室温固化氟橡胶胶液使用说明书》

《7-802室温固化氟橡胶胶液使用说明书》

1.5 供应状态 胶粘剂均以单组分或双组分溶液状态供应。FXB标志胶供应颜色胶料，使用前用户自行溶成胶液。

1.6 应用概况 橡胶胶粘剂的工作范围和使用情况见表1-3。

表1-3  

<table><tr><td>胶粘剂牌号</td><td>应用范围</td><td>主要用途举例</td></tr><tr><td>XY103</td><td>粘贴天然橡胶胶布制品</td><td></td></tr><tr><td>XY104</td><td>用于橡胶与金属的粘合</td><td></td></tr><tr><td>XY401</td><td>可室温固化,用于橡胶与橡胶、橡胶与金属、橡胶与玻璃及其他材料间的粘合</td><td>歼击机滑油箱垫片的粘合,座舱气密性检漏用。航空工业中室温固化的通用胶粘剂</td></tr><tr><td>XY402</td><td>用于丁腈橡胶与氯丁橡胶的粘合</td><td></td></tr><tr><td>XY403</td><td>粘合丁腈、氯丁、天然橡胶胶布制品</td><td></td></tr><tr><td>XY501</td><td>用于丁腈橡胶与丁腈橡胶的粘合</td><td></td></tr><tr><td>XY502</td><td>可采用热粘合或冷粘合法使未硫化或硫化的丁腈橡胶与钢、铝等金属粘合,耐航空燃油和润滑油</td><td>歼击机发动机滑油箱支架垫片的粘合</td></tr><tr><td>XY503</td><td>用于5470-1橡胶间或丁腈橡胶为主的胶布的粘合。在RP-1燃油、HP-8滑油中常温下稳定,150℃能耐200h,200℃能耐50h</td><td></td></tr><tr><td>XY504</td><td>用于粘合硬铝或各种牌号的钢片和6602玻璃纤维网垫绝缘材料,能在150℃作非结构胶粘剂使用</td><td></td></tr><tr><td>XY505</td><td>金属和非金属结构型胶粘剂,200℃能连绞使用300h,300℃可使用20h</td><td></td></tr><tr><td>APM</td><td>用于F275、F370氟橡胶与钢、不锈钢、铝合金硫化粘合</td><td>用于制造歼击机上活动密封件</td></tr><tr><td>7号</td><td>室温固化,使用温度为-50~200℃,具有良好的初粘力,耐油、耐水、耐热老化和防腐蚀,主要用于氟橡胶布的粘合</td><td>粘合B501氟胶布,做歼击机发动机部位的电缆保护套</td></tr><tr><td>FXY-3</td><td>主要用于氟橡胶与钢、铝、钛合金、黄铜之间的粘合,使用温度为-40~180℃。耐石油基和双酯类滑油,也可作为耐酸、耐碱的涂料</td><td>用于大型客机滑油冷却器、排油器内氟橡胶与钛合金粘合</td></tr><tr><td>FXY-6</td><td>室温固化,具有优异的耐热、耐油、耐热老化性能。适用于各种金属与玻璃布、有机玻璃,橡胶等材料间的粘合</td><td>在歼击机、轰炸机高温油箱舱区域,粘合微孔弹性隔热材料和铝蒙皮,还在飞机热交换器上作密封用</td></tr><tr><td>FXB</td><td>主要在丁腈、氟橡胶制品上作标志用。颜色稳定性好,涂层和橡胶件粘附牢固,可在-40~250℃空气中长期使用,也可作丁腈橡胶件耐热、防老化涂层</td><td>歼击机发动机玻纹管上作耐热涂层</td></tr></table>

续表1-3   

<table><tr><td>胶粘剂牌号</td><td>应用范围</td><td>主要用途举例</td></tr><tr><td>FN305</td><td>用于金属、橡胶(天然、氯丁、丁苯橡胶)、木材、棉织物、玻璃等材料间粘合</td><td>飞机静力试验时粘接帆布带用</td></tr><tr><td>JQ-1</td><td>用于橡胶与金属、纤维、皮革、塑料间的热粘合</td><td>用于丁腈橡胶密封皮碗、橡胶与钢骨架粘合</td></tr><tr><td>FXY-4</td><td>用于FX系列氟橡胶与钢、铝、钛合金的热硫化粘合。使用温度在航空油料中为-40~180℃,空气中可到250℃。主要用于制造旋转轴密封件</td><td>用于生产歼击机用氟橡胶唇形密封件</td></tr><tr><td>SF-5</td><td>用于硅橡胶型材与客机门框骨架的粘合,也用于6143、6145硅橡胶间的粘合</td><td>大型客机登机门、服务门和活动翼面上的粘合密封</td></tr><tr><td>JX-15</td><td>适用于丁腈、天然、氯丁等橡胶间粘接,橡胶与金属、帆布、塑料、陶瓷间粘接,使用温度-60~100℃</td><td>已用于歼击机起落架蓄压大球口的粘接和密封</td></tr><tr><td>JX-12</td><td>主要供帆布与LY12CZ铝及玻璃钢的粘接,使用温度范围为-40~120℃,短期为150℃</td><td>用于飞机水槽疲劳试验用胶粘剂,导弹天线窗盖与壳体的粘接</td></tr><tr><td>JX-6</td><td>适用于棉帆布、聚酰胺、丁腈橡胶、玻璃纤维织物等与合金钢、铝等金属材料的粘接</td><td>飞机静力试验用胶粘剂</td></tr><tr><td>GPS-2</td><td>适用于粘接各种硫化的硅橡胶制品和硬铝,也可以粘接各种经表面处理的金属和非金属材料。使用温度范围为-55~200℃</td><td>轰炸机和教练机中作粘接密封使用</td></tr><tr><td>SE-01</td><td>主要用于三元乙丙橡胶与阳极化铝合金、纤维的粘接</td><td>歼击机三元乙丙橡胶件与铝合金、棉布、针织锦纶布间粘接</td></tr><tr><td>7-801</td><td rowspan="3">主要用于胶接橡胶、金属、纤维及其他非金属材料,也可用作橡胶制品的保护涂层。7801、7-802为空温固化双组分胶粘剂,7801A为单组分室温固化胶粘剂</td><td rowspan="3">7-801用于歼击机微孔隔热垫的制造,7-802用于歼击机油箱舱内无碱玻璃纤维带与舱壁铝合金的粘接</td></tr><tr><td>7-801A</td></tr><tr><td>7-802</td></tr></table>

1.7 研制及生产单位 橡胶胶粘剂的研制及生产单位见表1-4。

表1-4  

<table><tr><td>胶粘剂牌号</td><td>研制及生产单位</td></tr><tr><td>XY103</td><td>西北橡胶总厂、重庆长江橡胶厂、沈阳第四橡胶厂</td></tr><tr><td>XY104</td><td>沈阳第四橡胶厂</td></tr><tr><td>XY401</td><td>西北橡胶总厂、沈阳第四橡胶厂、山东化工厂(牌号FN303)、重庆长江橡胶厂</td></tr><tr><td>FN305</td><td>山东化工厂</td></tr><tr><td>XY501</td><td>西北橡胶厂、沈阳第四橡胶厂</td></tr><tr><td>XY402、XY403、XY502、XY503、XY504、XY505</td><td>西北橡胶总厂、沈阳第四橡胶厂</td></tr><tr><td>APM、SF-5、GPS-2、JX-6、JX-12、JX-15</td><td>上海橡胶制品研究所</td></tr><tr><td>FXY-3、FXY-4、FXY-6、FXB</td><td>北京航空材料研究院</td></tr><tr><td>JQ-1</td><td>大连染料厂</td></tr><tr><td>7号</td><td>北京航空材料研究院研制,上海新光化工厂生产</td></tr><tr><td>SE01、7801、7-801A、7-802</td><td>沈阳橡胶研究设计院</td></tr></table>

1.8 鉴定级别及日期 XY103、XY104、XY401、XY402、XY403、XY501、XY502、XY503、XY504、XY505 经化学工业部橡胶工业局、第二机械工业部航空工业局和空军工程部联合批准生产。FXY-4、

FXB、FXY-6胶粘剂于1983年由航空工业部鉴定通过。7号聚氨酯胶粘剂、FN305胶粘剂分别于1977、1979年由北京航空材料研究所组织鉴定通过。JX-15胶粘剂于1977年、SF-5于1979年、JX-12于1972年6月由上海橡胶制品研究所组织鉴定通过。SE-01于1992年由化学工业部、航空航天工业部、中国人民解放军空军联合鉴定并通过。7-801、7-801A于1994年、7802于1996年通过化工部技术鉴定。

# 2 性能

XY103、XY104、XY401、XY403、XY402、XY501胶粘剂的性能见表2-1。FN305胶粘剂的性能见表2-2。XY502、XY503、XY504、XY505、7号胶粘剂的性能见表2-3。FXY-3胶粘剂的性能见表2-4。FXY-6胶粘剂粘接不同材料在 $30\mathrm{C} \pm 5\mathrm{C}$ ，30d固化后的性能见表2-5，粘接LY-12铝合金在 $30\mathrm{C} \pm 5\mathrm{C}$ ，30d固化后在热空气、油介质和湿热条件下的性能见表2-6。JQ-1、FXY-4、APM胶粘剂的性能见表2-7。SF-5双组分硅橡胶室温硫化7d后的性能见表2-8，粘接各种材料的胶接强度见表2-9。FXB氟橡胶标志胶的性能见表2-10。JX-15、JX-12、JX-6胶粘剂的性能见表2-11。SE01、7-801、7-801A、7-802胶粘剂的性能见表2-12。GPS-2胶粘剂的性能见表2-13。

表2-1  

<table><tr><td rowspan="2">胶粘剂牌号</td><td rowspan="2">外观</td><td rowspan="2">胶与溶剂之比</td><td rowspan="2">干剩余物的质量分数%</td><td rowspan="2">粘度(涂料-1)/s</td><td colspan="2">σb/(kN/m)</td><td colspan="2">σch/MPa</td><td rowspan="2">粘附试验试样制备条件(室温,相对湿度≤80%)</td></tr><tr><td>指标≥</td><td>典型值</td><td>指标≥</td><td>典型值</td></tr><tr><td>XY103</td><td>灰黄或灰白色</td><td>1:6</td><td>12~16</td><td>--</td><td>0.98</td><td>0.98~1.37</td><td>-</td><td>-</td><td>一对24S/1×1白细布相贴,室温放置10h</td></tr><tr><td>XY104</td><td>灰色</td><td>1:8.5</td><td>9~12</td><td>-</td><td>-</td><td>-</td><td>0.58</td><td>-</td><td>1154硫化胶与丁字铁(或硬铝)相贴,按143℃±1℃,30、40、90min硫化</td></tr><tr><td rowspan="2">XY401</td><td rowspan="2">黄色</td><td rowspan="2">1:2</td><td rowspan="2" colspan="2">28~33</td><td>1.98</td><td>2.45~3.92</td><td>1.07</td><td>1.07~2.45</td><td rowspan="2">1154硫化胶与钢或硬铝试样相贴,室温下放置24h</td></tr><tr><td>2.45</td><td>2.98</td><td>1.27</td><td>1.86</td></tr><tr><td>XY402</td><td>灰白色或淡黄色,如有分层经搅拌成粘性液体</td><td>1:9</td><td>8~12</td><td>10~35</td><td>2.94</td><td>2.94~4.90</td><td>-</td><td>-</td><td>一对24S/1×1白细布相贴,平板压机硫化,143℃±2℃,10min,压力不小于1MPa</td></tr><tr><td>XY403</td><td>淡黄色</td><td>1:2</td><td>31~35</td><td>≤15min</td><td>1.37</td><td>1.37~3.94</td><td></td><td>-</td><td>一对24S/1×1白细布相贴,室温下放置24h</td></tr><tr><td>XY501</td><td>灰白色,如有分层经搅拌后应成均匀粘性液体</td><td>1:11</td><td>7.5~11.5</td><td>13~40</td><td>2.94</td><td>2.94~3.92</td><td></td><td>-</td><td>一对24S/1×1白细布相贴,平板压机硫化,143℃±1℃,10min,压力不小于1MPa</td></tr></table>

① 室温下放置 $48\mathrm{h}$ 。

表22  

<table><tr><td rowspan="3">胶粘剂牌号</td><td rowspan="2">外观</td><td rowspan="2" colspan="2">干剩余物的质量分数/%</td><td colspan="2">天然橡胶与钢或硬铝粘合,室温放置48h后</td><td colspan="3">21/6×21/5帆布与LY-12铝合金粘合,室温放置48h后</td><td colspan="3">90mm×100mm帆布带与LY-12铝合金粘合</td><td rowspan="3">腐蚀性(钢、铝合金)</td></tr><tr><td>σb/(kN/m)</td><td>σth/MPa</td><td colspan="2">σb/(kN/m)</td><td>σth/MPa</td><td rowspan="2">粘合力/kN</td><td rowspan="2">粘合力/kN</td><td rowspan="2">疲劳强度(最大载荷1.96kN,最小载荷0.19kN,频率20次/min)</td></tr><tr><td>指标</td><td>典型值</td><td colspan="3">指标≥:</td><td>指标≥</td><td>典型值</td><td>典型值</td></tr><tr><td>FN305</td><td>淡黄色粘稠液体</td><td>28~32</td><td>30</td><td>2.45</td><td>1.27</td><td>2.94</td><td>5.29</td><td>3.31</td><td>7.01~8.23</td><td>固定载荷1.47kN下1个月无变化</td><td>垂直方向疲劳15×10^4次,切向疲劳2.5×10^4次,粘合面良好,帆布带缝合线断</td><td>无</td></tr></table>

表2-3.2-7  

<table><tr><td rowspan="2">胶粘剂牌号</td><td rowspan="2">粘度(涂料-1)/s</td><td rowspan="2">干剩余物的质量分数/%</td><td rowspan="2" colspan="2">粘接对象</td><td rowspan="2">硫化(固化)条件</td><td colspan="3">胶接强度</td><td rowspan="2">活性期/h</td><td rowspan="2">腐蚀性(钢、铝合金)</td></tr><tr><td>强度类型</td><td>指标≥</td><td>典型值</td></tr><tr><td rowspan="4">XY502</td><td rowspan="4">7~12</td><td rowspan="4">--</td><td colspan="2">5470-1未硫化橡胶-碳钢(硬铝)</td><td>143C+2C,30~60min</td><td>σb/MPa</td><td>4.9</td><td>4.9~7.1</td><td rowspan="4">6~8</td><td rowspan="4">无</td></tr><tr><td rowspan="2" colspan="2">5470硫化胶-钢(硬铝)</td><td>20C,48h</td><td rowspan="10">σb/(kN/m)</td><td>3.92</td><td>3.9~7.85.7</td></tr><tr><td>20C,72h</td><td>4.70</td><td>4.7~10.6</td></tr><tr><td colspan="2">5470-1橡胶间粘合</td><td>20C,48h</td><td>2.35</td><td>2.4~6.3</td></tr><tr><td rowspan="3">XY503</td><td rowspan="3">-</td><td rowspan="3">12~17</td><td colspan="2">5470-1橡胶间粘合</td><td>20C,20min</td><td>0.78</td><td>0.78~1.20</td><td rowspan="3">-</td><td rowspan="3">无</td></tr><tr><td rowspan="2">未硫化的5470-1橡胶间粘合</td><td>老化前</td><td rowspan="2">143C=2C,50min</td><td>3.13</td><td>3.13~3.90</td></tr><tr><td>RP-1,20C,24h浸泡</td><td>2.74</td><td>2.7~3.9</td></tr><tr><td rowspan="2">XY504</td><td rowspan="2">20~150</td><td rowspan="2">26~35</td><td rowspan="2">硬铝(钢)-无碱玻璃纤维带粘合</td><td>20C</td><td rowspan="2">15~30C,72h</td><td>0.39</td><td>0.40~0.49</td><td rowspan="2">60~72</td><td rowspan="2">无</td></tr><tr><td>150C</td><td>0.058</td><td>0.058~0.098</td></tr><tr><td rowspan="2">7号</td><td rowspan="2">-</td><td rowspan="2">-</td><td rowspan="2">B501氟胶布间粘合</td><td>20C</td><td rowspan="2">室温,72h</td><td>0.58</td><td>1.17</td><td rowspan="2">8</td><td rowspan="2">无</td></tr><tr><td>200C,50h老化后</td><td>0.39</td><td>0.74</td></tr><tr><td rowspan="2">XY505</td><td rowspan="2">-</td><td rowspan="2">20</td><td rowspan="2">30CrMnSiA钢间粘合</td><td>20C</td><td rowspan="2">180C±2C,1h</td><td rowspan="2">r,MPa</td><td>17.15</td><td>17.7~19.6</td><td rowspan="2">20~24</td><td rowspan="2">无</td></tr><tr><td>200C</td><td>5.88</td><td>5.9~6.9</td></tr></table>

表2-4  
kN/m   

<table><tr><td rowspan="3">胶粘剂牌号</td><td rowspan="3">粘接对象</td><td colspan="11">σh</td></tr><tr><td colspan="2">原始值</td><td>200℃24h空气老化后</td><td>250℃24h空气老化后</td><td colspan="2">150℃,24hRP-1浸泡后</td><td colspan="2">150℃,24hYH-10浸泡后</td><td colspan="2">150℃,24hHP-8浸泡后</td><td>150℃,24h4109合成油浸泡后</td></tr><tr><td>指标≥</td><td>典型值</td><td colspan="2">典型值</td><td>指标≥</td><td>典型值</td><td>指标≥</td><td>典型值</td><td>指标≥</td><td>典型值</td><td>指标≥</td></tr><tr><td rowspan="4">FXY 3</td><td>FX系列氟橡胶-铝合金</td><td rowspan="4">1.96</td><td>2.94</td><td>1.96</td><td>1.66</td><td rowspan="4">0.98</td><td>1.56</td><td rowspan="4">0.98</td><td>1.56</td><td rowspan="4">0.98</td><td>1.66</td><td>1.27</td></tr><tr><td>FX系列氟橡胶-45号钢</td><td>3.92</td><td>1.66</td><td>-</td><td>1.37</td><td>1.66</td><td>1.47</td><td>1.07</td></tr><tr><td>FX系列氟橡胶-不锈钢</td><td>3.62</td><td>1.76</td><td>-</td><td>1.37</td><td>1.27</td><td>1.76</td><td>1.27</td></tr><tr><td>FX系列氟橡胶-钛合金</td><td>3.62</td><td>1.27</td><td>--</td><td>1.37</td><td>1.37</td><td>1.37</td><td>1.07</td></tr></table>

表2-5  

<table><tr><td>胶粘剂牌号</td><td>粘接对象</td><td>σb/(kN/m)</td><td>τ/MPa</td></tr><tr><td rowspan="6">FXY-6</td><td>阴极化LY-12铝合金 阳极化LY-12铝合金</td><td>3.37</td><td>2.22</td></tr><tr><td>阳极化LY-12铝合金 -氟橡胶</td><td>5.38</td><td>2.94</td></tr><tr><td>阳极化LY-12铝合金 -丁腈橡胶</td><td>3.50</td><td>2.45</td></tr><tr><td>钛合金-氟橡胶</td><td>5.40</td><td>--</td></tr><tr><td>40号钢--40号钢</td><td>-</td><td>2.74</td></tr><tr><td>铸铁--铸铁</td><td>-</td><td>3.43</td></tr></table>

表2-6  

<table><tr><td>胶粘剂牌号</td><td>粘接对象</td><td>老化条件</td><td>\( {\sigma }_{\mathrm{b}}/\left( {\mathrm{{kN}}/\mathrm{m}}\right) \)</td><td>\( \tau /\mathrm{{MPa}} \)</td></tr><tr><td rowspan="10">FXY-6</td><td rowspan="10">LY-12 铝合金一 LY-12 铝合金</td><td>125 C,100h,空气</td><td>6.78</td><td>7.08</td></tr><tr><td>150 C,100h,空气</td><td>5.88</td><td>6.37</td></tr><tr><td>180 C,100h,空气</td><td>4.70</td><td>4.04</td></tr><tr><td>250 C,100h,空气</td><td>3.52</td><td>2.76</td></tr><tr><td>150 C,100h,4109 合成油</td><td>5.78</td><td>7.93</td></tr><tr><td>150 C,100h,12 号液压油</td><td>6.07</td><td>7.84</td></tr><tr><td>150 C,100h,HP-8</td><td>6.27</td><td>7.15</td></tr><tr><td>125 C,100h,RP-1、RP-2</td><td>9.80</td><td>8.62</td></tr><tr><td>55 C,400d,98%相对湿度</td><td>5.10</td><td>-</td></tr><tr><td>55 C,600d,98%相对湿度</td><td>3.92</td><td>-</td></tr></table>

表2-7[2.3]  
MPa   

<table><tr><td rowspan="3">胶粘剂牌号</td><td rowspan="3">外观</td><td rowspan="3">质量分数/%</td><td rowspan="3">粘接对象</td><td colspan="8">σch</td></tr><tr><td colspan="2">原始</td><td>200℃,200h空气老化后</td><td>250℃,100h空气老化后</td><td>150℃,200hRP-1浸泡后</td><td>150℃,200hYH-10浸泡后</td><td>150℃,200hHP-8浸泡后</td><td>180℃,200h4109合成油浸泡后</td></tr><tr><td>指标≥</td><td>典型值</td><td colspan="6">典型值</td></tr><tr><td>JQ-1</td><td>蓝紫色或红紫色液体</td><td>20±1</td><td>5470橡胶-钢</td><td>3.92</td><td>4.5~6.4/4.9</td><td>--</td><td>--</td><td>-</td><td>-</td><td>-</td><td>-</td></tr><tr><td rowspan="6">FXY-4</td><td rowspan="6">白色透明液体</td><td rowspan="6">-</td><td>FX-2氟橡胶钢</td><td rowspan="6">2.45</td><td>4.5~6.0/5.1</td><td>5.1</td><td>4.6</td><td>4.5</td><td>4.9</td><td>5.4</td><td>3.3</td></tr><tr><td>FX-2-铝合金</td><td>4.2~4.4/4.2</td><td>4.3</td><td>3.0</td><td>4.5</td><td>4.2</td><td>5.0</td><td>3.7</td></tr><tr><td>FX-2-钛合金</td><td>3.5~4.0/3.8</td><td>3.9</td><td>2.9</td><td>4.6</td><td>5.1</td><td>5.5</td><td>3.5</td></tr><tr><td>FX-5氟橡胶一钢</td><td>2.8~4.3/3.4</td><td>3.7</td><td>3.6</td><td>4.2</td><td>5.3</td><td>5.2</td><td>2.5</td></tr><tr><td>FX-5-铝合金</td><td>2.8~4.0/3.2</td><td>3.0</td><td>--</td><td>4.8</td><td>6.6</td><td>5.3</td><td>2.8</td></tr><tr><td>FX-5-钛合金</td><td>2.5~4.2/3.0</td><td>2.4</td><td>3.1</td><td>4.0</td><td>4.5</td><td>5.2</td><td>3.1</td></tr><tr><td>APM</td><td>白色透明液体</td><td>-</td><td>F275氟橡胶一钢F370氟橡胶一钢</td><td>2.94</td><td>3.0~3.2/3.1</td><td>-</td><td>-</td><td>-</td><td>-</td><td>-</td><td>-</td></tr></table>

表2-8[5]  

<table><tr><td rowspan="2">胶粘剂牌号</td><td rowspan="2">性能</td><td colspan="2">老化前</td><td colspan="2">200℃,200h 老化后</td></tr><tr><td>指标</td><td>典型值</td><td>指标</td><td>典型值</td></tr><tr><td rowspan="5">SF 5</td><td>TS/MPa</td><td>≥2.94</td><td>3.4~6.35.3</td><td>≥2.65</td><td>2.6~5.93.9</td></tr><tr><td>Eh/%</td><td>≥400</td><td>390~960640</td><td>≥360</td><td>355~600466</td></tr><tr><td>Ts/(kN/m)</td><td>≥11.8</td><td>10.6~16.914.4</td><td>≥10.58</td><td>-</td></tr><tr><td>Ha/度</td><td>-</td><td>35~4539</td><td>-</td><td>35~4037</td></tr><tr><td>Tb&#x27; (°C)</td><td>≤-70</td><td>&lt; -70</td><td>-</td><td>-</td></tr></table>

表2-9  

<table><tr><td rowspan="3">胶粘剂牌号</td><td rowspan="3" colspan="2">粘接对象</td><td colspan="4">σb/(kN/m)</td><td colspan="2">σrh/MPa</td></tr><tr><td colspan="2">老化前</td><td colspan="2">200C,200h热空气老化后</td><td>老化前</td><td>200C,200h空气老化后</td></tr><tr><td>指标≥</td><td>典型值</td><td>指标≥</td><td>典型值</td><td colspan="2">典型值</td></tr><tr><td rowspan="17">SF-5</td><td rowspan="3">LY-12铝合金-6145硅橡胶</td><td>室温下</td><td>2</td><td>13.1</td><td>1.76</td><td>3.9</td><td>1.0</td><td rowspan="3">-</td></tr><tr><td>-60C,10min</td><td>0.58</td><td>4.7~18.09.2</td><td>0.53</td><td>3.3~8.66.0</td><td>-</td></tr><tr><td>200C,10min</td><td>0.09</td><td>1.3~7.43.9</td><td>0.08</td><td>0.2~1.81.0</td><td></td></tr><tr><td rowspan="3">不锈钢6145硅橡胶</td><td>室温下</td><td rowspan="3">-</td><td>0.3~9.46.2</td><td rowspan="3">-</td><td>0.3~9.46.2</td><td>1.1</td><td rowspan="3">-</td></tr><tr><td>-60C,10min</td><td>2.7~11.86.9</td><td>0.8~10.26.3</td><td rowspan="2"></td></tr><tr><td>200C,10min</td><td>0.8~8.63.6</td><td>0.2~7.01.5</td></tr><tr><td colspan="2">阳极化铝合金</td><td rowspan="11">-</td><td>1.0</td><td rowspan="11">-</td><td rowspan="11">-</td><td>3.7</td><td>1.5</td></tr><tr><td colspan="2">聚氨酯漆</td><td>0.6</td><td>3.2</td><td>14.8</td></tr><tr><td colspan="2">6145硅橡胶-聚氨酯漆</td><td>8.9</td><td></td><td rowspan="5"></td></tr><tr><td colspan="2">6145硅橡胶-6143硅橡胶直口型材对接</td><td>2.4</td><td></td></tr><tr><td colspan="2">6145硅橡胶-6143硅橡胶斜口型材对接</td><td>7.3</td><td></td></tr><tr><td colspan="2">6145硅橡胶-硅海绵直口型材对接</td><td>1.6~3.3</td><td></td></tr><tr><td colspan="2">6145硅橡胶-硅海绵斜口型材对接</td><td>2.0~2.7</td><td></td></tr><tr><td colspan="2">14号硅漆</td><td></td><td>2.0</td><td>0.65</td></tr><tr><td colspan="2">不锈钢</td><td></td><td>3.4</td><td>1.2</td></tr><tr><td colspan="2">环氧锌黄漆</td><td></td><td>3.3</td><td>0.4~1.0</td></tr><tr><td colspan="2">喷锌钢</td><td></td><td>2.1</td><td>1.3</td></tr></table>

表2-10  

<table><tr><td>胶粘剂牌号</td><td>耐热老化性</td><td>耐 油 性</td><td>耐磨性</td></tr><tr><td>FXB氟橡胶标志胶</td><td>在氟橡胶零件上作标志,经250℃、200h老化,标志胶膜柔软,不脱落,颜色变化很小</td><td>在RP-1、HP-8、12号液压油中经150℃、200h,在4109合成油中经180℃,200h浸泡后,颜色稳定,不起泡、不脱层,粘附性好</td><td>涂有标志胶的O形圈经35h旋转疲劳试验后,标志清晰,无脱落、无裂纹</td></tr></table>

表2-11  

<table><tr><td>胶粘剂牌号</td><td>外观</td><td>干燥剩余物的质量分数%</td><td>粘接对象</td><td>固化条件(C,h)</td><td>σb/(kN/m)≥</td><td>σch/MPa≥</td><td>τ/MPa≥</td></tr><tr><td rowspan="3">JX-15</td><td rowspan="3">单组分胶粘剂棕褐色均匀液体,无外来杂物</td><td rowspan="3">30~34</td><td rowspan="2">丁腈橡胶-LY12CZ铝板</td><td>25,24</td><td>1.96</td><td>1.08</td><td></td></tr><tr><td>25,48</td><td>2.45</td><td>1.27</td><td></td></tr><tr><td>5171丁腈硫化胶LY12CZ铝板粘接24h后在YH-10油室温浸泡24h后</td><td></td><td>1.96</td><td></td><td></td></tr></table>

续表211   

<table><tr><td>胶粘剂牌号</td><td>外观</td><td>干燥剩余物的质量分数%</td><td>粘接对象</td><td>固化条件(C.h)</td><td>σb/(kN/m)≥</td><td>σrh/MPa≥</td><td>τ/MPa</td></tr><tr><td rowspan="2">JX-12</td><td rowspan="2">双组分胶粘剂组分一:黑褐色粘稠液体组分二:棕红色均匀树脂溶液</td><td rowspan="2">21~2566~74</td><td>4号重帆布-LY12CZ铝板</td><td>70,9</td><td>2.7</td><td>4.8</td><td>3.0</td></tr><tr><td>4号重帆布LY12CZ铝板固化后在90℃水浸泡24h后</td><td>70,9</td><td></td><td>4.4</td><td></td></tr><tr><td>JX-6</td><td>双组分胶粘剂组分一:乳白色均匀橡胶胶液组分二:棕红色均匀树脂溶液</td><td>28</td><td>棉帆布LY12CZ铝合金(搭接面积9cm×10cm)</td><td>40,72</td><td></td><td>1.2</td><td></td></tr></table>

表2-12  

<table><tr><td rowspan="2">胶粘剂牌号</td><td rowspan="2">外观</td><td rowspan="2">粘度(涂4 粘度计)/mm</td><td rowspan="2">粘接对象</td><td rowspan="2">固化条件(C,d)</td><td colspan="3">σ1/(kN/m)</td><td rowspan="2">σch/MPa</td></tr><tr><td>指标≥</td><td>典型值</td><td>180℃,100h热空气老化</td></tr><tr><td rowspan="2">7-801</td><td rowspan="2">双组分胶粘剂淡黄色粘稠液体</td><td rowspan="2">4~9</td><td>B501氟胶布-B501氟胶布</td><td rowspan="2">室温,7</td><td rowspan="7">0.7</td><td>1.58</td><td>5.16</td><td rowspan="2">-</td></tr><tr><td>B501氟胶布-阳极化铝合金</td><td>2.1</td><td>3.76</td></tr><tr><td rowspan="2">7-801A</td><td rowspan="2">单组分胶粘剂淡黄色粘稠液体</td><td rowspan="2">4~9</td><td>超细玻璃棉-B501氟胶布</td><td rowspan="2">室温,7</td><td>1.3</td><td></td><td rowspan="2">-</td></tr><tr><td>B501氟胶布-B501氟胶布</td><td>1.06</td><td>2.46</td></tr><tr><td rowspan="3">7-802</td><td rowspan="3">双组分胶粘剂淡黄色粘稠液体</td><td rowspan="3">4~9</td><td>B501氟胶布-B501氟胶布</td><td rowspan="6">室温,4</td><td>0.96(氟胶布自身破坏)</td><td>0.96(氟胶布自身破坏)</td><td>-</td></tr><tr><td>B501氟胶布-阳极化铝合金</td><td>1.0(氟胶布自身破坏)</td><td>-</td><td>-</td></tr><tr><td>钢-钢</td><td>-</td><td>-</td><td>1.31</td></tr><tr><td rowspan="3">SE01</td><td rowspan="3">单组分胶粘剂黄褐色粘性液体</td><td rowspan="3">浓度1:6</td><td>乙丙橡胶-阳极化铝合金</td><td rowspan="3">1</td><td>1.16~2.95</td><td rowspan="3">-</td><td rowspan="3">-</td></tr><tr><td>乙丙橡胶-棉布</td><td>1.65~1.87</td></tr><tr><td>乙丙橡胶-锦丝绸</td><td>1.22~1.6</td></tr></table>

表2-13  

<table><tr><td colspan="2">性 能</td><td>典 型 值</td></tr><tr><td colspan="2">外 观</td><td>组分 ·: 棕红色糊状物; 组分二: 浅黄色透明溶液</td></tr><tr><td rowspan="5">硫化胶性能</td><td>TS/MPa ≥</td><td>2.2</td></tr><tr><td>Eb, % ≥</td><td>180</td></tr><tr><td>Tc/(kN/m) ≤</td><td>3</td></tr><tr><td>Hh/度</td><td>40±5</td></tr><tr><td>Tb/C ≤</td><td>-60</td></tr><tr><td>粘接性能(6146 硅橡胶—LY12CZ 铝合金)</td><td>σch/MPa ≥</td><td>1.5</td></tr></table>

# 3 使用工艺

3.1 固化条件 各种胶粘剂的固化条件见相应的技术标准或使用工艺说明书。

# 3.2 粘合工艺注意事项

3.2.1 施工时一定要按胶粘剂工艺说明书或技术标准中工艺要求进行，不要擅自改动。  
3.2.2 粘合效果和工作环境的清洁程度、温度、湿度有密切关系，涂胶场所严禁油气和飞尘，相对湿度不得超过 $80\%$ 。  
3.2.3 喷砂或打磨的被粘表面应均匀并露出新鲜表面，再用溶剂清洗干净。阳极化铝合金应包好放入干燥器内，并在规定的时间内完成涂胶工序。  
3.2.4 单组分胶粘剂使用前应搅拌均匀；双组分胶粘剂，使用前应先将两组分分别搅拌均匀，然后按比例配制混匀方可使用。

# 4 其他

4.1 包装 应包装于密封容器内，容器不应对胶粘剂有有害影响。双组分胶粘剂应按比例分装于密封容器内。  
4.2 运输 按易燃品运输。运输中不可倒置，防止日晒、雨淋。  
4.3 贮存 贮存在温度 $0 \sim 28^{\circ} \mathrm{C}$ 、相对湿度不超过 $80\%$ 的库房内，避免阳光直接照射，远离热源。用苯和含苯的混合溶剂的贮存温度为 $5 \sim 28^{\circ} \mathrm{C}$ ，按易燃品有关规定保管。贮存保管期：XY103为2年；XY401、XY403为3个月；XY402、XY501、XY502、XY503、XY504、XY505、JX-15、JX-12、JX-6、GPS-2、SE01、7-801、7801A、7-802、SF-5为6个月；FN305为9个月；FXY-4、APM、FXY-3、FXB为1年；JQ-1为18个月。超过保管期的胶粘剂按先试验后使用的原则，由使用方自行处理。  
4.4 技术安全 胶粘剂含大量有机溶剂，施工厂房要有良好的通风设施和防火、防爆装置。胶粘剂的一些组分有毒性，操作人员应戴手套，尽量减少与皮肤直接接触。操作人员应定期体检。

# 5 使用建议

选用。采用7-801A氟橡胶液和超细玻璃棉制成隔热垫，其容重为 $0.8\sim 0.10\mathrm{g / cm^3}$ ，平均弹性厚度 $17\sim 19\mathrm{mm}$ ，隔热试验结果如下：

<table><tr><td>热面温度/℃</td><td>保持时间/min</td><td>冷热面温差/℃ ≥</td><td>冷面实测温度/℃</td></tr><tr><td>180</td><td>20</td><td>70</td><td>74.5~84.0/77.4</td></tr><tr><td>220</td><td>4</td><td>80</td><td>101~111.5/103.5</td></tr></table>

可在玻璃纤维隔热垫中作粘料用。

# 参考文献

1 山东化工厂．胶粘剂性能统计单No 橡-14.1985  
2 重庆长江橡胶厂. 橡胶胶料生产批次性能统计资料 No 橡-2.1985  
3 西北橡胶厂. 橡胶胶料、胶粘剂、制品性能统计资料 No 橡-3,1985  
1 沈阳第四橡胶厂. 橡胶胶料、胶布、胶管、油箱、制品性能统计资料 No 橡-6. 1986  
5 北京航空材料研究院，航空胶料、胶粘剂性能统计资料No橡-17.1985  
6沈阳航空发动机公司，航空胶料、胶粘剂进厂性能检验统计资料No 橡 21.1985  
7上海飞机设计研究所．胶粘剂性能资料No.1987

8上海橡胶制品研究所，橡胶胶料性能统计资料No橡-7.1999   
9沈阳橡胶研究设计院．橡胶胶布、制品性能统计资料No 橡-5.1999

# 航空橡胶制品抗老化涂料[1]

# 1 概述

KF型抗老化涂料是由含氟聚合物添加各种配合剂混炼成胶片，溶于溶剂中配制成的一种粘性液体。由于含氟聚合物具有优异的耐热、耐日光、耐臭氧和耐介质等特性，因而涂覆于橡胶制品表而可显著提高制品的耐老化性能，延长使用期限。KF-1涂覆航空软油箱外表面使用温度可达 $150\mathrm{C}$ ，使用寿命达 $15\sim 20$ 年。KF-3涂覆于橡胶软管、异形管和型材，可延长使用寿命至15年。

1.1 牌号及名称 KF-1航空橡胶软油箱抗老化涂料，KF-3航空橡胶制品抗老化涂料。  
1.2 基本组成 KF-1、KF-3 涂料的基本组成见表 1-1。

表1-1  

<table><tr><td>涂 料 牌 号</td><td>基 本 组 成</td></tr><tr><td>KF-1</td><td>含氟弹性体、酸受体、颜料、固化剂、硅烷偶联剂</td></tr><tr><td>KF-3</td><td>含氟弹性体、氯磺化聚乙烯、酸受体、颜料、固化剂、硅烷偶联剂</td></tr></table>

1.3 材料标准KF-1、KF-3抗老化涂料标准和性能指标见表1-2。

表12  

<table><tr><td>标 准</td><td>Q/6S 687-1998
《KF-1航空橡胶软油箱抗老化涂料》</td><td>Q/6S 843-1990
《KF-3航空橡胶制品抗老化涂料》</td></tr><tr><td>颜色及外观</td><td>1~1.5mm厚浅绿色(灰、黑)混炼胶片溶于乙酸乙酯中成均匀粘稠液体,不结皮,无凝胶和大颗粒,必要时可用孔径0.31mm的铜网过滤(筛号80),允许组分沉积出现的分层现象</td><td>1~1.5mm厚浅绿色(灰、黑)混炼胶片溶于乙酸乙酯中成均匀粘稠液体,不结皮,无凝胶和大颗粒,必要时可用孔径0.31mm的铜网过滤(筛号80),允许组分沉积出现的分层现象</td></tr><tr><td>σb(室温)/(kN/m) ≥</td><td>0.5</td><td>0.5</td></tr></table>

1.4 使用工艺说明书

Q/6SZ 899-1990《KF1航空橡胶软油箱抗老化涂料使用工艺说明书》

Q/6SZ 917-1990《KF-3航空橡胶制品抗老化涂料使用工艺说明书》

1.5 供应状态 以配好的涂料或制造涂料的混炼胶片供应。

1.6 应用概况 KF-1涂料已用于歼击机、轰炸机、教练机和直升机等的橡胶油箱外表而的防护，KF-3涂料已用于歼击机、运输机的软油箱、舱门密封圈、异形软管、装甲车发动机上各种胶管外表面，涂覆后提高了耐日光、耐臭氧老化的能力，延长制品的使用寿命。  
1.7研制及生产单位KF-1、KF-3抗老化涂料由北京航空材料研究院研制并生产。  
1.8 鉴定级别及日期 KF-1 抗老化涂料于 1988 年 3 月由航空工业部组织鉴定通过; KF-3 抗老化涂料于 1991 年 10 月由航空工业部组织鉴定通过。

# 2 性能

2.1 物理及化学性能 KF-1、KF-3 抗老化涂料的物理及化学性能典型值见表 2-1。

表2-1  

<table><tr><td colspan="2">性能</td><td>KF-1涂料</td><td>KF-3涂料</td></tr><tr><td colspan="2">涂膜颜色及外观</td><td>浅绿、灰、黑色光亮细密胶膜</td><td>浅绿、灰、黑色光亮细密胶膜</td></tr><tr><td colspan="2">细度</td><td colspan="2">通过孔径0.31mm铜网无残留物</td></tr><tr><td rowspan="2">粘度(涂-4粘度计)/s</td><td>喷涂型</td><td>10~14</td><td>10~14</td></tr><tr><td>刷涂型</td><td>15~25</td><td>15~25</td></tr><tr><td rowspan="2">干燥时间</td><td>表干(室温)/min</td><td>10~20</td><td>10~20</td></tr><tr><td>实干(60℃)/h</td><td>24~48</td><td>48</td></tr></table>

# 2.2力学性能 KF-1、KF-3抗老化涂料的力学性能典型值见表2-2。

表2-2  

<table><tr><td>性能</td><td>KF-1涂料</td><td>KF-3涂料</td></tr><tr><td>σb(与B106硫化胶布)/(kN/m)</td><td>&gt;0.5</td><td>1.69~1.81/1.78</td></tr><tr><td>柔韧性(55℃,1h)/mm</td><td>1通过</td><td>1通过</td></tr></table>

2.3 耐环境性能 KF-1、KF-3 抗老化涂料在 NY-120 汽油、RP-2、RP-3 喷气燃料和 YH-10、YH-12 号液压油中, 室温下浸泡 14d 后, 涂层表面不起泡、不起皮。其热空气老化性能见表 2-3。

表2-3  

<table><tr><td colspan="2">热老化条件</td><td rowspan="2">KF-1 涂料</td><td rowspan="2">KF-3 涂料</td></tr><tr><td>温度/℃</td><td>时间/d</td></tr><tr><td>100</td><td>90</td><td>-</td><td>不开裂、不起泡、不脱落,90°弯曲无裂纹</td></tr><tr><td>120</td><td>40</td><td>不开裂、不起泡、不脱落,90°弯曲无裂纹</td><td>-</td></tr><tr><td>130</td><td>9</td><td>-</td><td>不开裂、不起泡、不脱落,90°弯曲无裂纹</td></tr><tr><td>150</td><td>4</td><td>不开裂、不起泡、不脱落,90°弯曲无裂纹</td><td>-</td></tr></table>

# 3 使用工艺

3.1 施工方法 KF-1、KF-3 涂料可采用喷涂、刷涂和浸涂方法在橡胶制品表面形成防老化胶膜，其施工的适用期 KF-1 为 $24\mathrm{h}$ ，KF-3 为 $8\mathrm{h}$ 。涂覆前制品表面先用表面处理剂进行处理。  
3.2 涂料的配制 KF-1、KF-3涂料配方见表3-1。

表3-1  

<table><tr><td rowspan="2">材 料 名 称</td><td colspan="2">质量分数/%</td></tr><tr><td>KF-1 涂料</td><td>KF-3 涂料</td></tr><tr><td>KF-1 混炼胶片</td><td>100</td><td>-</td></tr><tr><td>KF-3 混炼胶片</td><td>-</td><td>100</td></tr><tr><td>固化剂①</td><td>4.5~5</td><td>15</td></tr><tr><td>硅烷偶联剂②</td><td>3~3.5</td><td>3~3.5</td></tr><tr><td>乙酸乙酯</td><td>700</td><td>700</td></tr><tr><td>丁酮</td><td>350</td><td>350</td></tr></table>

① 使用前加入，搅拌均匀。

3.3 表面处理剂的配制 与KF-1、KF-3涂料配合使用的表面处理剂配方见表3-2。

表3-2  

<table><tr><td>材 料 名 称</td><td>质量分数/%</td></tr><tr><td>KH550 硅烷偶联剂</td><td>10</td></tr><tr><td>无水乙醇</td><td>90</td></tr></table>

# 3.4 涂覆工艺

3.4.1 施工环境 施工厂地应清洁并有通风和防尘装置，环境温度 $15\sim 35\mathrm{C}$ ，相对湿度不大于 $80\%$ 。  
3.4.2 涂覆表面的准备 用湿毛巾擦净制品表面的滑石粉、灰尘和喷出的炭黑等杂物，再用乙醇或乙酸乙酯擦洗三遍，晾干 $1\mathrm{h}$ 。  
3.4.3 调整涂料施工粘度 配制好的涂料可用溶剂稀释至所需施工粘度，喷涂型的 $9\sim 13s$ （涂-4粘度计)较合适。  
3.4.4 涂覆程序 先涂一遍表面处理剂，晾置 $10 \sim 20\mathrm{min}$ ，再涂 $3 \sim 4$ 遍涂料，层间晾置 $10 \sim 15\mathrm{min}$ 。涂好的制品在无尘条件下放置 $24 \sim 48\mathrm{h}$ ，如果放置高温处（60℃），可缩短其晾置的时间。

# 4 其他

4.1 包装 KF-1、KF-3 抗老化涂料装在塑料桶或铁桶内。配制涂料的混炼胶片装入黑色塑料袋内，再装入木箱中。  
4.2 运输 配制好的KF1、KF-3抗老化涂料按危险品运输。为便利运输，可选购混炼胶片自行配制。混炼胶片按非危险品运输，注意防晒、防潮。  
4.3 贮存 配制KF-1、KF-3航空橡胶制品抗老化涂料的混炼胶片应贮存在温度 $6\sim 28^{\circ}C$ ，相对湿度不大于 $80\%$ 的库房内，避免阳光直接照射，距热源不少于 $1\mathrm{m}$ ，离地面不少于 $0.3\mathrm{m}$ 。贮存中应防止与油类、酸、碱等其他对产品有害的物质接触。在符合上述规定的贮存条件下，配制KF-1涂料的混炼胶片贮存保证期为1年，配制好的涂料(含溶剂和树脂等组分)贮存保证期为0.5年。配制KF-3涂料的混炼胶片贮存保证期为1年，配制好的涂料(含溶剂和树脂等组分)贮存保证期为3个月。超过保管期的混炼胶片和涂料按先试验后使用的原则自行处理。

# 5 使用建议

KF-1航空橡胶软油箱抗老化涂料已在歼击机、轰炸机、运输机的近千个软油箱上使用，抗老化效果良好，延长了油箱的寿命。KF-3航空橡胶制品抗老化涂料也在歼击机油箱、胶管和密封件上涂覆装机使用。装甲车辆用的多种胶管、密封件已通过海南、大庆、新疆、北京一年跑车试用，效果良好。KF-1、KF-3航空橡胶制品抗老化涂料在各种机型和装甲车辆已使用7～10年，抗老化效果显著，涂料性能稳定，与国外同类材料性能相当。推荐在新机设计和老机种橡胶制品延寿时使用。

# 参考文献

1 北京航空材料研究院．航空胶料、胶粘剂性能统计资料. 1998

图片摘要：该图片与密封剂篇编辑委员会；主任委员 曹寿德这部分内容相关。
![](images/9fff212cc3ad5f60f7d86b6ca99b3c857f3e7f42097cda57ad0f602f03e4dfdc.jpg)

图片摘要：该图片与密封剂篇编辑委员会；主任委员 曹寿德这部分内容相关。
![](images/4f3891fa60bf60dae9a8d6f2b2a1589dfc3bca5cc97f3ab676e182a38c8cd9f9.jpg)

图片摘要：该图片与密封剂篇编辑委员会；主任委员 曹寿德这部分内容相关。
![](images/d606468eabc3122e2883409864c655b608869cebc5873be799eed64087b44f36.jpg)

# 密封剂篇编辑委员会

主任委员 曹寿德

副主任委员 周军辉

委员（按姓氏笔画排序）

牛起宏 何枫 张文杰 张向宇 张世荣

杨希仁 杨智 苗玉华 苗蓉丽 钟礼先

涂洪斌 徐厚训 黄梅星 曾绍全 赖忠惠

顾问委员 徐千山 胡少枝

编 辑 曹寿德 杨希仁 周军辉 聂丽川 苏学轼

齐士成 张文政 章骏 潘广萍 刘梅

蔺艳琴 廖建伟 曹翊 蔡永霞

编写、审校人员 （按姓氏笔画排序）

丁明兰 王洪学 方寿仙 牛灵宝 叶剑豪

宁杰齐士成刘翔刘伟塘刘凉冰

刘海超 庄素芬 朱华 张向宇 吴松华

苗蓉丽 杨希仁 周军辉 胡少枝 钟汉荣

俞贤达 姚志亮 赵强 徐千山 夏文干

涂洪斌 聂丽川 郭树和 黄梅星 黄丽琴

曹寿德 曾绍全 程雪英 窦志 董淑芬

赖忠惠 蔗艳琴 潘广萍

材料标准审校 王彬如

# 第1版编写、审校人员名单

曹寿德 胡少枝 陈金荣 张向宇 黄梅星

郭玉英 马凤英 庄素芬

密封剂是一种能阻止工程结构中流体从一处流往它处，起密封和防腐蚀作用的无定形功能性材料。由于被密封结构工作环境条件的不同（温度、相对湿度、介质、压力），对密封剂提出了各种不同的性能要求，一般都具有某种特定的物理、化学、耐环境及适当的工艺性能和贮存期。密封剂的性能主要取决于组成密封剂的主成分，一般为液态合成有机、无机低聚物（聚合度为 $2 \sim 10^{4}$ ），其种类很多，有合成高分子材料、合成与天然低聚物及无机低聚物等。为使密封剂获得预设的应用性能，其组成中还有补强、导电、防霉、阻燃、触变、流动、硫化、促进、防老化、稳定功能等配合剂。

根据使用要求，密封剂被制成硫化型和不硫化型两大类。不硫化型均为单组分材料，其中有腻子状态、油膏状态以及织物涂布腻子。硫化型有多组分及单组分型，使用前单组分密封剂和多组分密封剂的主要组分基膏、硫化膏均为粘稠液体，多组分密封剂的各组分均匀混合后在室温下经过一定时间即变成弹性体或致密的固态垫片，单组分密封剂从包装中挤出遇空气后会逐渐变成弹性体。厌氧性的单组分密封剂在结构密闭隔绝空气的夹缝中形成固态密封层。

为了使读者能较全面地了解各种密封剂的特点，更恰当地选材，按主成分分类的密封剂类型、性能及选材原则分述如下：

# 1. 密封剂类型

聚硫密封剂具有良好的耐喷气燃料、耐水、耐自然条件老化、不透气性、低温挠曲性，对铝合金、钛合金、不锈钢、聚氯乙烯、各种漆层、碳纤维复合材料等有良好粘接力。大多数牌号为以液态巯基聚硫橡胶为主成分的室温硫化型，少量牌号为以固态聚硫橡胶为主成分的非硫化型。主要用于机翼、机身整体油箱、座舱、水密舱、空气导管、防雨水、防腐蚀结构的密封，也用于电器仪表密封。根据自然老化试验、模拟结构试验结果测算和实践证明它们的使用寿命一般可达20年以上，至今仍是我国各型飞机中用量最多、应用最广的密封剂。使用温度范围为 $-55\sim 110^{\circ}C$ ，短期可达 $130^{\circ}C$ 。

有机硅密封剂 它是以聚硅氧烷低聚物为主成分的密封剂, 最大特点是耐高、低温, 有较宽的长期工作温度范围, 一般可在 $-70 \sim 230^{\circ} \mathrm{C}$ 下使用, 个别牌号可达 $270^{\circ} \mathrm{C}$ 。多数牌号为室温硫化型, 少量为不硫化型或遇高温才能硫化的密封剂。此类密封剂有优异的耐热空气、臭氧、光和自然大气老化性能, 个别牌号具有密闭高热不降解的能力, 在户外曝晒10年以上, 其物理、力学性能无显著变化。它们属非极性疏水性材料, 防潮性和电绝缘性优良, 对磷酸酯液压油等极性液体耐受性良好, 对非极性的喷气燃料和滑油耐受力差, 有机硅类材料抗透气性较差; 含苯醚撑有机硅类密封剂有更高的耐热性和防辐射能力。有机硅密封剂常用于飞机座舱门窗、卫生间、飞机及发动机高温区、导管接头、插接件灌注及电磁铁、电子器件的灌封, 导弹系统也经常使用。

氟硅密封剂 氟原子进入聚硅氧烷侧基中形成氟硅低聚物，以其为主成分的密封剂，克服了聚硅氧烷不能耐受石油基油料的缺点，耐热性仍保持在 $180\mathrm{C}$ 以上。把氟苯撑结构引入含氟硅氧烷主链中，可提高氟硅密封剂的耐热温度达 $50\sim 70\mathrm{C}$ 。氟硅类密封剂主要用于飞机整体油箱、飞机发动机、高温防火墙及平台结构、燃油系统电子器件的密封。

聚氨酯密封剂 以液体聚氨酯的预聚体为主成分可制成工艺性良好的灌封密封剂，

一般在 $90^{\circ}\mathrm{C}$ 以下可长期工作，有良好的耐喷气燃料、高强度、耐磨性和电绝缘性，耐水性能略差。

聚硫代醚密封剂 以液体聚硫代醚低聚物为主成分的密封剂，可室温硫化成为耐喷气燃料、滑油和水的弹性密封剂，也可制成耐喷气燃料的密封腻子。由于其主链上没有双硫键，因此耐热温度比聚硫橡胶密封剂高出 $50^{\circ} \mathrm{C}$ ，是一类综合性能更优秀的密封剂。适合飞机整体油箱、飞机座舱等多种部件密封，长期工作温度范围为 $-55 \sim 180^{\circ} \mathrm{C}$ 。

改性聚硫密封剂 以液体硫基改性聚硫橡胶为主成分的密封剂，可室温硫化，对钢、水泥有优良粘接力，耐喷气燃料、耐水和耐酸水。适用于机场水泥道面伸缩缝的密封及需防潮防酸水结构的密封防腐蚀，长期工作温度范围为 $-55\sim 100^{\circ}\mathrm{C}$ 。

丁腈橡胶密封剂 以丁腈橡胶做主成分的密封剂一般是不挥发分含量低的溶剂型密封剂，具有优异的耐喷气燃料和耐水性能，常与聚硫密封剂配合用于整体油箱的密封。丁腈橡胶与聚硫橡胶相混制成的膜片材料是耐喷气燃料的贴合面密封剂。长期工作温度范围为 $-55\sim 130^{\circ}\mathrm{C}$ 。

氯化丁基橡胶密封剂 以氯化丁基橡胶为主成分的密封剂常为粘弹状材料, 利用氯化丁基橡胶分子的极性产生的粘接性对复合材料成形工艺设备进行密封, 高温固化过程中氯化丁基密封剂随之硫化, 对工艺设备密封表面不再有大的粘接力, 利用此特点开启工艺设备, 也可用于飞机气密舱的填充密封。最高工作温度为 $180^{\circ} \mathrm{C}$ 。

顺丁橡胶密封剂 以液态顺丁二烯橡胶为主成分的密封剂在室温下不硫化，相当长的时间内能保持良好的操作柔软性，在较低的温度下也容易手搓施工，对铝、镁金属有良好的粘接力和气密性，常制成不干性密封腻子，只适合空气系统使用。长期工作温度范围为 $-55\sim 100^{\circ}\mathrm{C}$ 。

其他有机材料为主成分的密封剂用天然植物油和植物油皂、脱水蓖麻油等有机材料可制成航空发动机结构贴合面用密封剂，又称液体密封垫，使用温度范围 $-55\sim 110^{\circ}\mathrm{C}$ ，短期可达 $130^{\circ}\mathrm{C}$ 。

无机硅酸盐液体密封剂 以水玻璃为主成分的密封剂使用温度可达 $750^{\circ}\mathrm{C}$ ，用于发动机高压压气机匣等处密封，耐压强度高，不燃，发动机维修时容易拆卸。

# 2. 密封剂性能

外观颜色 由密封剂各组分的外观与颜色可初步判断密封剂的质量是否正常。

密度指在确定的温度下单位体积内密封剂的质量，密度大时会增加飞机结构重量。

力学性能包括拉伸强度、扯断伸长率、扯断永久变形、撕裂强度、它们表征了密封剂抵御拉伸外力的工作能力。

邵尔A型硬度也是力学性能之一，更直观地代表了密封剂硫化程度。

粘接性能 常用 $90^{\circ}$ 或 $180^{\circ}$ 剥离强度、扯离强度、剪切强度等表征密封剂与被粘体接触面间的粘接对各种外力作用的抵御能力。

挥发分质量分数 挥发分的存在是难以避免的，当超过规定值时，密封剂将过量收缩并且会产生孔、泡变成疏松状态，无法保证覆盖层的厚度和填满间隙，不能保证结构密封。

腐蚀性 腐蚀性是指密封剂在经受液体、气体介质浸泡后，自身的物理状态及化学成分和化学结构不能被破坏和改变，以及密封剂不能对所接触的金属或非金属表面产生腐蚀并具有防止流体介质对被密封剂覆盖的金属产生腐蚀的特性。

电气性能 密封剂电气性能包括体积电阻率、介电常数、介质损耗角正切和工频介电强度，它们的作用是保护电气仪表及飞行器中电路系统的正常工作。

耐环境性能 密封剂在不同的工作环境中工作主要性能如下：

- 耐热空气老化性能 表示密封剂在耐受飞机自身产生的及空气动力热作用的能力，预示密封剂的使用寿命。一般用密封剂力学性能的变化表达。  
$\bullet$ 热性能 在高温区（如 $200\mathrm{C}$ 以上）结构贴合面内密封剂仅受高温作用而不与氧气接触，它表示了密封剂抗热降解的能力。硫化型密封剂常用它们的拉伸力学性能变化表示；不硫化型用它们的塑性、柔软度等的变化来表达。

$\bullet$ 耐介质性能 飞机燃油、滑油、液压及水密等系统用密封剂受到燃料、滑油、液压油及它们中添加剂和水的作用后，变化最明显的是体积、质量、拉伸力学性能和硬度，水分子渗入引起密封剂层降解或破坏，使粘接力下降，这些变化将导致密封失效。  
$\bullet$ 耐盐雾性能在沿海，飞机将会遇到海水、海雾[含海盐（NaCl、 $\mathrm{MgSO_4}$ 等)]的侵蚀，密封剂自身耐受力及其对金属防护作用是十分重要的性能，一般用腐蚀性及粘接力的变化来检查。  
- 耐盐水-喷气燃料双重液体性能 飞机整体油箱中往往会积存少量含有盐类的水，密封剂层受到盐水和燃料的双重破坏作用，一旦密封剂层破坏，将会引起金属的电化学腐蚀，直到油箱壁板穿孔。  
- 耐烧蚀性 用于导弹、火箭、飞机发动机上的某些密封剂会受到高温喷气火焰的烘烤，当密封剂表面被烧焦的速度 $(\mathrm{mm} / \mathrm{s})$ 小于一定值且被烧焦的密封剂层不松散、不碎裂，烧焦面层下面的材料仍保持弹性（硫化型）或柔软性（腻子），并保持与金属表面的粘接力，密封性不会受到破坏。被烧焦的速度越小，则密封剂的耐烧蚀性越好。  
- 耐霉菌性 整体油箱中存有少量水分, 为霉菌的繁殖创造了条件, 霉菌的繁殖过程是积累酸性污泥的过程, 是密封剂被分解、金属被腐蚀的过程, 密封剂具有防霉性是十分重要的。  
$\bullet$ 耐热破裂性 飞机燃油系统中，密封剂层在结构上的小缝隙或小的凹坑处发生变形，变形大到一定程度时就会因压力作用而破裂，在温度较高时，这种变形和破裂的可能性更大。热破裂性能指在一个中心位置上留有一个一定尺寸圆孔的铝合金圆板上形成一定厚度的密封剂层（一般为 $3\mathrm{mm}$ ），在喷气燃料中浸泡一定时间后在恒定压力、温度作用一定时间，在此过程中检查小圆孔处密封剂突出的尺寸。  
$\bullet$ 耐低温性能 耐低温性测定方法各异，都是表达密封剂在低温下是否会发生裂纹、断裂、发脆并失去粘接力，一旦发生，意味密封失效。  
$\bullet$ 贮存性 单组分及多组分密封剂的各组分在贮存期内不应产生可观察到的不良变化，贮存性常用密封剂的外观、粘度、流淌性、活性期、粘接力等的变化来衡量。

红外光谱图红外光谱是检测密封剂组分稳定的指纹印记，是对密封剂进行质量控制的一个简单有效的方法，具有商业和科学的双重价值。

工艺性能 密封剂使用的成败，也取决于工艺性能，现分述如下：

$\bullet$ 基膏和硫化膏的粘度 它定量地表达了硫化型密封剂的混合、刷涂、压注施工的难易程度。  
- 流淌性 新混好的硫化型密封剂都会有一定的流淌性，结构填角密封是靠对角缝处用密封剂的填堵保证的，结构缝内密封是靠贴合面层中刷涂或刮涂形成的密封剂的充盈保证的，一旦流淌便会失去密封作用。非硫化型液态密封垫涂敷于贴合面上后，不希望有大的流淌性，以免出现空心，因此对填角和贴合面密封剂的流淌性作了定量规定。  
$\bullet$ 活性期指密封剂混合后或曝露于空气中(单组分硫化型)适于涂敷的时间，超过这段时间，密封剂即失去必要的可涂敷塑性。活性期测定方法很多，我国航空密封剂采用手挑法，国外采用挤出量法和手挑法。  
- 不粘期 指密封剂在硫化过程中散布在表面上的粘合基团被消耗到无法粘住贴在其上的聚乙烯薄膜的一段时间，它的起点与活性期一致。其意义在于不粘期到达后可进行下道工序。  
$\bullet$ 施工期（又称装配期）指结构贴合面密封剂仍保持足够塑性适合铆接、螺接及整修工作进行的一段时间，超过这段时间使用，会使装配质量受到严重影响。  
- 硫化期 指密封剂配制后起至能达到所规定硬度 $(H_{\mathrm{A}})$ 的时间。  
$\bullet$ 可塑性 为便于手工搓捏填充施工，对非硫化型密封剂的可塑性作出的定量规定。大了难以捏搓和填塞，小了会粘手并发生流动，受热会流散。  
$\bullet$ 可拆卸性 航空发动机、座舱盖等会经常拆卸重新组装。要求密封剂不影响拆卸，因此非硫化型腻子只能有适度粘接力，硫化型的密封剂只能有低的粘接力，以保证被密封的构件可以拆卸又不受损坏。  
$\bullet$ 可修补性 一旦结构密封失效，增加部分新密封剂或重新填充或重新装配便可使密封性恢复。

# 3. 选材原则及注意点

应根据密封结构的综合状况进行密封剂的选材，综合考虑的条件为：使用温度范围（可能出现的最

低温和最高温度), 工作环境介质 (喷气燃料、合成滑油、石油基滑油、水、干燥空气、潮湿空气、含盐水雾、高温空气、绝氧高热等), 工作寿命的实际需求。根据上述情况可把密封剂的大类别确定下来, 再根据结构特点选择型别: 刷涂型、填角型、贴合面型、灌注型及溶剂灌涂型。从工艺施工角度考虑, 可根据施工难易、周期长短选择密封剂的活性期、施工期等。根据结构的可拆卸性考虑选用硫化型或非硫化型。

选材时切忌盲目要求高指标，因密封剂是一种起“堵截”作用的材料，在结构强度和其稳定性上所起的作用是很有限的，防止因追求某一性能的高指标而忽视了密封的根本作用。

本篇根据材料的先进性、可靠性和实用性三个原则，保留了第1版中的30多个仍在较频繁使用的材料，并在收集处理近10年来生产、应用中测试的性能数据的基础上，修订了它们的实测值，根据各牌号最新版本技术标准修订了它们的指标值。本版新编入自1985年以来在航空、航天飞行器上广泛应用的和全国有关单位研究的有前途的新成果，如氟硅、氟硅苯撑、聚硫代醚、改性聚硫等新型低聚物为主成分的密封剂、粘接底涂及我国从未有过的有机硅泡沫密封剂等70个牌号，总计收集了99个牌号的密封剂及配套材料，体现了我国航空密封剂发展的新技术水平。

# XM15室温硫化聚硫密封剂

# 1 概述

XM15室温硫化聚硫密封剂是以液体聚硫橡胶为主成分的三组分材料，室温可硫化成弹性体，具有耐喷气燃料、航空汽油、液压油和水浸泡特性，涂敷后经 $50^{\circ}\mathrm{C}$ 以上温度加热处理后，对阳极化铝合金有良好的粘接性能，当与QS-7粘接底涂配合使用时，经室温硫化后对阳极化铝合金也有良好的粘接性能。主要适用于飞机整体油箱及其他金属铆接、螺接结构的密封及防腐蚀，长期使用温度为 $-55\sim$ $110^{\circ}\mathrm{C}$ ，可在 $130^{\circ}\mathrm{C}$ 短期使用。

1.1 牌号及名称 XM15室温硫化聚硫密封剂。国外相近牌号及名称为Y30M3C-5HT聚硫密封剂（俄罗斯）。

# 1.2 基本组成

1.2.1 无溶剂型 组分一（15基膏）：液体聚硫橡胶、补强剂、增粘剂。组分二（9号硫化膏）：金属化合物、硫化速度调节剂、增塑成膏剂。组分三：硫化促进剂 $\mathbf{D}_{\circ}$   
1.2.2溶剂型组分一（15基膏）：液体聚硫橡胶、补强剂、增粘剂。组分二（9号硫化膏）：金属化合物、硫化速度调节剂、增塑成膏剂。组分三：硫化促进剂D。组分四（溶剂）：丙酮和乙酸乙酯。  
1.3 材料标准 HB 5288-1997《XM15室温硫化聚硫密封剂》；国外相近材料技术标准为TV38605462-1991《Y30M3C-5HT聚硫密封剂》。  
1.4 使用工艺说明书 Q/6SZ15-1992《XM15室温硫化聚硫密封剂使用工艺说明书》；国外相近材料使用工艺说明书为II11.2157—1980《Y30M3C-5HT聚硫密封剂使用工艺说明书》。  
1.5 供应状态 两种类型均按无溶剂型方式供应，三个组分单独包装，配套供应。  
1.6 应用概况 已在歼击机、歼击教练机、运输机机翼整体油箱及导弹上广泛使用，在飞机整体油箱上连续工作最长日历寿命已达30年，密封剂层弹性良好。  
1.7研制及生产单位北京航空材料研究院研究；北京航空材料研究院及沈阳油漆厂生产。  
1.8 鉴定级别及日期 1979年7月由石油工业部、化学工业部和航空工业部联合鉴定通过。

# 2 性能

# 2.1 物理及化学性能

2.1.1 物理性能 见表2-1a、表2-1b。

表 2-1a[1]  

<table><tr><td>性能</td><td>指标</td><td>实测值</td></tr><tr><td>15基膏的外观颜色</td><td>黑色均匀粘稠膏状物</td><td>黑色均匀粘稠膏状物</td></tr><tr><td>9号硫化膏的外观颜色</td><td>黑色或深棕色均匀粘稠膏状物</td><td>深黑棕色均匀膏状物</td></tr><tr><td>硫化促进剂D的外观颜色</td><td>白色粉末状</td><td>白色粉末状</td></tr><tr><td>未硫化密封剂的外观颜色</td><td>黑色均匀膏状物</td><td>黑色发亮均匀膏状物</td></tr><tr><td>硫化后密封剂的外观颜色</td><td>黑色弹性体</td><td>黑色弹性体</td></tr><tr><td>溶剂型密封剂的外观颜色</td><td>黑色均匀胶液状</td><td>黑色均匀胶液</td></tr><tr><td>\( T_{\mathrm {h}}/ \)C</td><td></td><td>-42</td></tr></table>

表2-1b  

<table><tr><td rowspan="2">性能</td><td rowspan="2">指标</td><td colspan="4">实测值</td></tr><tr><td>\(\overline{r}\)</td><td>s</td><td>\(C_{\mathrm{v}}\)</td><td>n</td></tr><tr><td>密封剂弹性体密度d/(g/cm3)</td><td>≤1.50</td><td>1.420</td><td>0.018</td><td>0.013</td><td>59</td></tr><tr><td>密封剂不挥发分质量分数/%</td><td>≥92</td><td>99.2</td><td>-</td><td>-</td><td>3</td></tr></table>

2.1.2 化学性能 对氧化处理的镁合金、阳极化铝合金、镀锌钝化钢和碳钢不腐蚀，低毒，不易燃烧。

2.1.3红外光谱XM15密封剂硫化后弹性体裂解红外光谱见图2-1。

图片摘要：该图主要展示 2 1b。
![](images/52d9f447fdfacc15d8056b879922c384b895c45f6f9d2712a9a456cf5197a88f.jpg)  
图2-1XM15密封剂硫化后弹性体裂解红外光谱

2.2力学性能密封剂在 $23\mathrm{C}\pm 2\mathrm{C}$ 、相对湿度为 $45\% \sim 55\%$ 环境中硫化7d或常温硫化10d或 $70^{\circ}\mathrm{C}\pm 2\mathrm{C}$ 硫化24h或 $100\mathrm{C}\pm 2\mathrm{C}$ 硫化8h后的力学性能见表2-2。在不同温度下测得的力学性能见图2-2。除非另有说明，T形剥离强度 $\sigma_{\mathrm{TB}}$ 试样基底材料为阳极化LY12CZ铝合金。

表2-2[1]
