Repository: C-zj02/CFD-claw

<div align="center">

**English** | [中文](#中文版) | [Français](README_FR.md) | [Русский](README_RU.md) | [हिन्दी](README_HI.md) | [العربية](README_AR.md) | [Português](README_PT.md)

# 🚀 Claude Code Python

**A Complete Python Reimplementation Based on Real Claude Code Source**

*From TypeScript Source → Rebuilt in Python with ❤️*

***
**🔥 Active Development • New Features Weekly 🔥**

</div>

***

## 🎯 What is This?

**Clawd Code** is a **complete Python rewrite** of Claude Code, based on the **real TypeScript source code**.

File: RAG-data/中国航空材料手册(第2版) 第8卷 橡胶 密封剂401-578.pdf-1f5cc34a-c7e1-464e-ad4c-a8d34e9f2e25.md (part 4 of 7)
4.4 技术安全组分二有低毒性，应防止溅入眼中和伤口中，一旦溅入应用清水冲洗，然后找医生进一步处理。废弃密封剂可回收使用，严禁焚烧。
<table><tr><td rowspan="2">性能</td><td colspan="3">指 标</td><td colspan="3">实 测 值</td></tr><tr><td>HM-304</td><td>GD407</td><td>GD414</td><td>HM-304</td><td>GD407</td><td>GD414</td></tr><tr><td>硫化前外观颜色硫化后外观颜色</td><td>分别为白色、黑色、红色、灰色粘稠膏状,硫化后为同色弹性体</td><td>白色流动性膏状白色弹性体</td><td>分别为白色、黑色、红色稠膏状,硫化后为同色弹性体</td><td>符合指标要求</td><td>符合指标要求</td><td>符合指标要求</td></tr><tr><td>密封剂弹性体密度d/(g/cm3)</td><td>≤1.9</td><td>--</td><td>-</td><td>1.9</td><td>-</td><td>-</td></tr><tr><td>Tb/C</td><td>-</td><td>--</td><td>-</td><td>&lt;-65</td><td>-</td><td>-70</td></tr><tr><td>吸水率/%</td><td></td><td>-</td><td>-</td><td>-</td><td>-</td><td>0.4</td></tr><tr><td>ρs/Ω</td><td>-</td><td>-</td><td>-</td><td>-</td><td>--</td><td>5×1012</td></tr><tr><td>ρv/(Ω·cm)</td><td>≥1.0×1013</td><td>≥1.0×1013</td><td>-</td><td>20×1014</td><td>80.4×1014</td><td>-</td></tr><tr><td>ε(1MHz)</td><td>-</td><td>≤3.5</td><td>-</td><td>4.2</td><td>3.10</td><td>-</td></tr><tr><td>tanδ(1MHz)</td><td>≤1.0×1012</td><td>≤5.0×10-3</td><td>-</td><td>0.01</td><td>3.58×10-3</td><td>-</td></tr><tr><td>Eo,(50Hz)/(MV/m)</td><td></td><td>≥15</td><td>≥15</td><td>15</td><td>22.3</td><td>15</td></tr></table>

2.2力学性能脱醇型单组分室温硫化硅橡胶，在 $20\sim 35\mathrm{C}$ 、相对湿度大于 $40\%$ 环境中，硫化7d后的力学性能见表2-2。  
2.3 耐环境性能 HM-304 密封剂在 300C 经 120h 热空气老化后力学性能见表 2-3[3]。  
2.4 工艺性能 工艺性能见表2-4。

图片摘要：该图主要展示 2 1 GD407密封剂红外光谱。
![](images/e088d1dcd7f10b21b28a94cca8c7c79ff0b7407dd3083593789e19e983bc3501.jpg)  
图2-1 GD407密封剂红外光谱

图片摘要：该图主要展示 2 1 GD407密封剂红外光谱。
![](images/95a8e546374e63e9a9a8516bc7e140eb5ae34bcebf310d0876f6f204aea0d380.jpg)  
图2-2 GD414密封剂红外光谱

图片摘要：该图主要展示 2 2 GD414密封剂红外光谱。
![](images/7aac308b43aa9fe8220278f7142a29f95eaf9dd8307490c00f52be4796c90401.jpg)  
图2-3 HM-304密封剂红外光谱

表2-2[1,2]  

<table><tr><td>性能</td><td>牌 号</td><td>指 标</td><td>实测值</td></tr><tr><td rowspan="3">TS/MPa</td><td>HM-304</td><td>≥2.0</td><td>3.2</td></tr><tr><td>GD407</td><td>≥2.0</td><td>2.7</td></tr><tr><td>GD414</td><td>≥3.9</td><td>4.5</td></tr><tr><td rowspan="3">EB/%</td><td>HM-304</td><td>250~600</td><td>490</td></tr><tr><td>GD407</td><td>≥200</td><td>285</td></tr><tr><td>GD414</td><td>≥300</td><td>513</td></tr><tr><td rowspan="3">HA/度</td><td>HM-304</td><td>≥28</td><td>44</td></tr><tr><td>GD407</td><td>-</td><td>29.4</td></tr><tr><td>GD414</td><td>-</td><td>40~50</td></tr><tr><td rowspan="3">T/(kN/m)</td><td>HM-304</td><td>-</td><td>-</td></tr><tr><td>GD407</td><td>-</td><td>-</td></tr><tr><td>GD414</td><td>≥12</td><td>17</td></tr><tr><td rowspan="3">τ(LY12CZ)/MPa</td><td>HM-304</td><td>≥1.5</td><td>2.0</td></tr><tr><td>GD407</td><td>≥1.5</td><td>2.6</td></tr><tr><td>GD414</td><td>≥1.5</td><td>2.3~4.53.5</td></tr><tr><td>σ180-B/(kN/m)</td><td>HM301</td><td>≥1.7</td><td>4.9</td></tr></table>

表2-3  

<table><tr><td>性能</td><td>TS/MPa</td><td>Eb/%</td><td>HA/度</td></tr><tr><td>实测值</td><td>1.9</td><td>150</td><td>39</td></tr></table>

表2-4  

<table><tr><td rowspan="2">性能</td><td colspan="6">表面硫化时间/min</td><td>注 射 性</td></tr><tr><td>HM 304</td><td>GD107</td><td></td><td colspan="3">GD414</td><td>HM 304、GD407、GD414</td></tr><tr><td>指 标</td><td>&gt;10</td><td>50~240</td><td colspan="4">10~70</td><td>能从金属软管中挤出,也可封装于塑料筒中,用气动或手动压注枪进行压注施工</td></tr><tr><td rowspan="2">实测值</td><td rowspan="2">15</td><td rowspan="2">63</td><td>r</td><td>S</td><td>Cv</td><td>n</td><td rowspan="2">符合要求</td></tr><tr><td>37.3</td><td>12.2</td><td>0.32</td><td>30</td></tr></table>

# 3 使用工艺[1]

3.1 环境条件 单组分室温硫化硅橡胶质量检验试样制备、性能测试应在温度为 $20\sim 35\mathrm{C}$ ，相对湿度为大于 $40\%$ 的环境中进行，施工环境温度应高于 $20\mathrm{C}$ ，相对湿度为 $45\% \sim 80\%$ ，环境应清洁（无尘、无油雾、无酸碱性气体）。  
3.2 施工方法 用丙酮、乙醇等挥发性溶剂擦洗制件密封部位表面的油污，风干后，将密封剂从封装的金属软管中挤出，采用刮刀涂敷施工；也可封装在塑料筒中，采用压注枪压注施工。作填隙材料时，将密封剂挤入间隙后，经放置一段时间待其自然硫化，作粘接材料时先将密封剂涂在被粘体表面上，在空气中放置片刻（不大于0.5h），使密封剂层吸收一些水分，然后才将二块被粘体合拢，硫化24h即可。对于厚的密封层，灌注前可按密封剂：水-100：0.5的比例，把水均匀混入密封剂中再进行灌注密封，可使厚层密封剂硫化完全（HM-304除外）。

# 3.3 硫化条件

3.3.1 质量检验试样硫化 在 $20\sim 35^{\circ}C$ ，相对湿度大于 $40\%$ 经6d硫化。对于GD414密封剂可将密封剂从金属软管中挤出，在两辊炼胶机上混炼至半硫化状态，然后放入模具中，于室温下在压力大于 $4.9\mathrm{MPa}$ 的压机上加压硫化 $24\mathrm{h}$ ，取出试片，再在室温下继续硫化7d。  
3.3.2 密封施工后的硫化条件 密封剂层接触空气的水分后，开始逐渐硫化成弹性体，由于它的硫化是依赖于大气中的水分，使密封剂的厚度受到一定的限制。胶厚度越大，硫化越慢，当深层也要求快速硫化时，可采用分层涂敷或分层浇灌，使逐步硫化。

胶料的硫化时间取决于环境温度、相对湿度以及胶层的厚度，提高硫化温度和相对湿度可加快硫化过程，但在一定范围内硫化速度随相对湿度增加反而会降低。

GD407 硫化过程中有少量醇放出, 为保证对结构的密封效果, 施工时先暂时不要完全封闭, 应在室温下放置几天, 或在烘箱中于 $60 \sim 100^{\circ} \mathrm{C}$ 下处理几小时, 使反应放出的甲醇充分逸出。

GD414室温下硫化 $12\sim 24\mathrm{d}$ ，或在室温下待密封剂粘性消失后，于 $50\sim 200\mathrm{C}$ 范围内任何温度下硫化 $4\sim 12\mathrm{h}$ 。

# 4 其他

4.1包装该产品有两种包装形式。一种是装入金属软管中构成一个单元包装，每支净含量为 $100\mathrm{g}$ ，每支金属软管外套一小纸盒，10盒装入一大纸盒，每10个（或2个、6个）大纸盒再放入一个纸箱内；另一种是装入塑料筒中构成一个单元包装，每简净含量为 $300\mathrm{g}$ ，每30筒装入一个纸盒内。每个包装纸箱内应附有合格证、出厂检验数据单和装箱单（装箱单中应注明箱中物品名称、批号及数量）。  
4.2 运输 本产品按安全化工产品规定运输，运输过程中应保持阴凉、干燥，防止日晒、雨淋和水浸。  
4.3 贮存 贮存环境应干燥通风，贮存温度不高于 $28^{\circ} \mathrm{C}$ ，相对湿度不大于 $70\%$ 。本密封剂贮存期为6个月。

4.4 技术安全 本产品废弃时，若已硫化，可集中到一定数量后，重新裂解回收利用，未硫化时应防止溅入眼中，一但进入应用大量水冲洗，并请医生诊治。

# 5 使用建议

选用。

# 参考文献

1晨光化工研究院二厂（自贡).脱醇型单组分室温硫化硅橡胶研究报告.1980  
2 北京航空材料研究院.GD系列、YGM系列密封剂洛阳014中心测试报告汇编.1999  
3 北京航空材料研究院.HM304室温硫化单组分有机硅密封剂研究报告.2001

编写 曾绍全 黄丽琴

审校 曹奇德 杨希仁

# GD-443阻燃型单组分室温硫化硅橡胶

# 1 概述

GD-443阻燃型单组分室温硫化硅橡胶是以液体聚二甲基硅氧烷为主成分的单组分密封剂。密封剂暴露于大气中在室温条件下可自行硫化成弹性体，使用工艺简便。产品具有阻燃性和优良的粘接、密封及电绝缘性能。主要作为各型飞机的维修用，起密封、防潮、防震、粘接、固定及绝缘作用，使用温度为 $-60\sim 200^{\circ}\mathrm{C}$ 。

1.1 牌号及名称 GD-443阻燃型单组分室温硫化硅橡胶。  
1.2 基本组成 羟基封端的液体聚二甲基硅氧烷、补强填料、阻燃剂、添加剂、硫化剂、颜料等。  
1.3 材料标准 DDQ4SS 33-S-441B《GD-443阻燃型单组分室温硫化硅橡胶规格书》。  
1.4 使用工艺说明书《GD-443阻燃型单组分室温硫化硅橡胶》。  
1.5 供应状态 以金属软管或塑料筒包装供应。  
1.6 应用概况 已用于各型民航飞机和其他飞机的维修。用于飞机液压附件端面及缝外密封，风挡玻璃一框架的粘接密封等。此外还广泛作为各种电子元件、彩色显像管、半导体器件、电气设备的粘接密封。  
1.7研制及生产单位晨光化工研究院(成都)研制并生产。  
1.8 鉴定级别及日期 1997年11月通过使用单位“五步认定”。

# 2 性能

# 2.1 物理及化学性能

2.1.1 物理性能 密封剂的物理性能见表2-1。

2.1.2 化学性能 密封剂对金属不腐蚀，低毒，具有UL94HB级阻燃性（按美国UL94试验方法）。

# 2.1.3 红外光谱 GD-443 密封剂的红外光谱见图 2-1。

表2-1  

<table><tr><td>性能</td><td>指标</td><td>实测值</td></tr><tr><td>外观</td><td>灰色或白色非流动性膏状物</td><td>灰色膏状物</td></tr><tr><td>Ew/(kV/mm)</td><td>≥15</td><td>20.5</td></tr></table>

图片摘要：该图主要展示 2 1。
![](images/c1fdb3541dded0f3535c791f9c56fb587da7e905bbc7a5f8f59671e91305184d.jpg)  
图2-1 GD-443密封剂红外光谱

# 2.2 力学性能 密封剂硫化后的力学性能见表2-2。

表2-2  

<table><tr><td>性能</td><td>TS/MPa</td><td>Eb/%</td><td>Hb/度</td><td>τ/MPa</td><td>σTB/(kN/m)</td></tr><tr><td>指标</td><td>≥1.0</td><td>≥300</td><td>≥18</td><td>≥0.6</td><td>≥1.5</td></tr><tr><td>实测值</td><td>2.5</td><td>391</td><td>24</td><td>2.1</td><td>2.5</td></tr></table>

# 2.3 耐环境性能

2.4 工艺性能 密封剂的硫化速度与环境温度和相对湿度密切相关，环境温度越高，湿度越大，硫化速度越快。在温度 $25^{\circ} \mathrm{C} \pm 2^{\circ} \mathrm{C}$ ，相对湿度 $45\% \sim 55\%$ 的环境条件下，表面硫化时间不长于 $90 \mathrm{~min}$ ，经7d后硫化层厚度不小于 $5 \mathrm{~mm}$ ，密封剂易于涂敷及施工。

# 3 使用工艺

3.1 环境条件 密封剂质量检验试样制备、性能测试应在温度为 $23^{\circ} \mathrm{C} \pm 2^{\circ} \mathrm{C}$ ，相对湿度为 $45\% \sim 55\%$ 的环境中进行。密封剂施工的环境温度和相对湿度可在相对宽的范围内进行。制备和施工环境应无尘、无油雾、无酸碱性气体。  
3.2 施工方法 用丙酮、乙醇等挥发性溶剂将制件密封部位表面清洗干净，风干后将密封剂从软管中挤出，刮涂于需密封的部位上。两粘接面对接后，最好施加一定压力，以达到更好的粘接效果。

# 3.3 硫化条件

3.3.1 质量检验试样制备及硫化 将密封剂从金属软管中挤出，放在两辊炼胶机上混炼至半硫化状态。然后放入模具中，在压力大于 $10.0\mathrm{MPa}$ 的平板油压机上于室温硫化 $24\mathrm{h}$ ，取出试片，再在 $23\mathrm{C} \pm 2\mathrm{C}$ 环境中继续硫化 $7\mathrm{d}$ 。  
3.3.2 密封施工后的零部件硫化 室温下硫化 $24\mathrm{h}$ 或在室温下待密封剂表面硫化后，于 $50\sim 100^{\circ}C$ 的温度范围内继续硫化 $12\mathrm{h}$ 。

# 4 其他

4.1 包装 密封剂包装在 $100\mathrm{g}$ 装的金属软管中。构成一个单元包装，然后插入带格的纸箱中，每包装箱内含100支。每个包装箱中应附有合格证、质量一致性检验数据单及装箱单（装箱单应注明箱中物品名称、批号和数量）。  
4.2运输 密封剂按安全化工产品运输，运输始末禁止水浸、雨淋和阳光曝晒。  
4.3 贮存 产品贮存在室温 $(30^{\circ}C$ 以下)阴凉通风的环境中，避免日光直接照射和潮气。密封剂贮存期为6个月，超过6个月后，只要密封剂没有变硬，挤出暴露于大气中能正常硫化，经检验合格后仍可使用。  
4.4 技术安全 挤出需用量的密封剂后，应将金属软管盖旋紧，以免潮气进入管内使剩余的密封剂硫化而报废，一旦报废可集中回收裂解再使用。未硫化的产品要防止误入眼中，万一进入眼中，应用大量的水冲洗，并请医生诊治。

# 5 使用建议

选用。

# 参考文献

1晨光化工研究院.GD-443阻燃型单组分室温硫化硅橡胶研究报告.

编写 曾绍全

审校 曹寿德 杨希仁

# GD 系列有机硅密封胶粘剂

# 1 概述

GD系列有机硅密封胶粘剂是以液体聚二甲基硅氧烷为主成分的单组分室温硫化系列密封剂，它包括GD-803、GD-808、GD-818和GD-862四个型号。产品包装在金属软管中，暴露于大气中能自行硫化成弹性体，使用非常方便。本系列产品具有优良的电绝缘、粘接、密封以及耐高低温、耐紫外光、耐老化性能等特点。主要用于导弹中金属材料与非金属材料以及电子元器件、组合件的粘接密封和固定。使用温度为 $-60\sim 200^{\circ}C$ 。

1.1 牌号及名称 GD 系列有机硅密封胶粘剂, 所含牌号、名称及国外相近牌号、名称见表 1-1。

表1-1  

<table><tr><td>牌 号</td><td>名 称</td><td>国外相近牌号</td><td>国外名称</td><td>国 籍</td></tr><tr><td>GD-803</td><td></td><td>RTV-103</td><td></td><td></td></tr><tr><td>GD-808</td><td rowspan="3">有机硅胶粘密封剂</td><td>RTV-108</td><td rowspan="3">单组分有机硅密封剂</td><td rowspan="3">美国</td></tr><tr><td>GD-818</td><td>RTV-118</td></tr><tr><td>GD-862</td><td>RTV-162</td></tr></table>

1.2 基本组成 羟基封端的液体聚二甲基硅氧烷，补强填料，硫化剂等。  
1.3 材料标准 Q/XGY 023-1992《GD系列有机硅密封胶粘剂》。  
1.4 使用工艺说明书《GD-803、GD-808、GD-818、GD-862有机硅密封胶粘剂产品说明书》。  
1.5 供应状态 以金属软管包装供应。  
1.6 应用概况 已用于导弹中光学部件、各种电子元器件、光学仪器、紧固螺钉的粘接与密封等。   
1.7研制及生产单位晨光化工研究院(成都)研制并生产，014中心配合研制。  
1.8 鉴定级别及日期 1993年5月29日由化学工业部鉴定通过。

# 2 性能

# 2.1 物理及化学性能

2.1.1 物理性能 密封胶粘剂的物理性能见表2-1。

表2-1  

<table><tr><td rowspan="2">性能</td><td colspan="4">指 标</td><td colspan="4">实 测 值</td></tr><tr><td>GD-803</td><td>GD-808</td><td>GD-818</td><td>GD-862</td><td>GD-803</td><td>GD-808</td><td>GD-818</td><td>GD-862</td></tr><tr><td>外 观</td><td>非流动性黑色膏状物</td><td>非流动性半透明黑色膏状物</td><td>自流平半透明黑色膏状物</td><td>非流动性白色膏状物</td><td>非流动性黑色膏状物</td><td>非流动性半透明黑色膏状物</td><td>自流平半透明黑色膏状物</td><td>非流动性白色膏状物</td></tr><tr><td>密封剂弹性体d/(g/cm3)</td><td>1.00~1.10</td><td>1.00~1.10</td><td>1.00~1.10</td><td>1.09~1.19</td><td>1.06</td><td>1.05</td><td>1.06</td><td>1.15</td></tr><tr><td>Th/C</td><td>-</td><td>-</td><td>-</td><td>-</td><td>&lt;-70</td><td>&lt;-70</td><td>&lt;-70</td><td>&lt;-70</td></tr><tr><td>Eax/(kV/mm)</td><td>≥17</td><td>≥17</td><td>≥17</td><td>≥17</td><td>19.8</td><td>18.1</td><td>19.0</td><td>20.9</td></tr><tr><td>ρw/(1016Ω·cm)</td><td>-</td><td>-</td><td>-</td><td>-</td><td>5.3</td><td>1.01</td><td>9.1</td><td>1.1</td></tr></table>

2.1.2 化学性能 密封胶粘剂对所接触的金属、非金属材料不腐蚀，低毒，不易燃烧。  
2.1.3 红外光谱 密封胶粘剂的红外光谱见图 $2-1 \sim$ 图2-4。

图片摘要：该图主要展示 2 1。
![](images/b839994d58daf7bac708820f56fbe409e69f12ed0aae966a1c5add4de8bcd7fd.jpg)  
图2-1 GD-803密封胶粘剂红外光谱

图片摘要：该图主要展示 2 1 GD 803密封胶粘剂红外光谱。
![](images/1842102d1a4326b4edc1b353015695664c2ed5d660610a62cf57defe5b6b215a.jpg)  
图2-2 GD-808密封胶粘剂红外光谱

图片摘要：该图主要展示 2 2 GD 808密封胶粘剂红外光谱。
![](images/5929d5d1e2b044867e19ae4323c8eba849dd02cc623294a6edf8e75088e6f649.jpg)  
图2-3 GD-818密封胶粘剂红外光谱

图片摘要：该图主要展示 2 3 GD 818密封胶粘剂红外光谱。
![](images/afb9b129ea893fb8d2ed7d745e307de9309b881317a779a4cecdbf258fe5d5d9.jpg)  
图2-4 GD-862密封胶粘剂红外光谱

2.2 力学性能 密封胶粘剂硫化后的力学性能见表2-2。

表2-2[1]  

<table><tr><td rowspan="2">性能</td><td colspan="4">指 标</td><td colspan="4">实 测 值</td></tr><tr><td>GD-803</td><td>GD-808</td><td>GD-818</td><td>GD-862</td><td>GD-803</td><td>GD-808</td><td>GD-818</td><td>GD-862</td></tr><tr><td>TS/MPa</td><td>≥2.5</td><td>≥2.5</td><td>≥2.0</td><td>≥2.8</td><td>3.8</td><td>3.7</td><td>3.2</td><td>4.2</td></tr><tr><td>Eb/%</td><td>≥400</td><td>≥400</td><td>≥350</td><td>≥500</td><td>478</td><td>583</td><td>585</td><td>606</td></tr><tr><td>Hb/度</td><td>≥24</td><td>≥24</td><td>≥24</td><td>≥24</td><td>32</td><td>28</td><td>30~36/33</td><td>32</td></tr><tr><td>Ts/(kN/m)</td><td>≥8</td><td>≥8</td><td>≥6</td><td>≥10</td><td>12.4</td><td>12.2</td><td>11.2</td><td>12.5</td></tr></table>

# 2.3 耐环境性能

2.4 工艺性能 密封胶粘剂的硫化速度与环境温度和相对湿度密切相关，环境温度越高，湿度越大，硫化速度越快。在标准环境条件下（ $23^{\circ}\mathrm{C} \pm 2^{\circ}\mathrm{C}$ ，相对湿度 $45\% \sim 55\%$ ），表面硫化时间为 $15 \sim 30\mathrm{min}$ 。GD-803、GD-808、GD-862 密封胶粘剂为非流动膏状物，易于涂敷及施工，具有堆砌性；GD-818 为自流平型，适合水平状沟、槽的灌封。

# 3 使用工艺

3.1 环境条件 密封胶粘剂质量检验试样制备、性能测试应在温度为 $23^{\circ} \mathrm{C} \pm 2^{\circ} \mathrm{C}$ ，相对湿度为 $45\% \sim 55\%$ 的环境中进行。密封胶粘剂施工的环境温度和相对湿度可在相对宽的范围内进行。制备和施工环境应无尘、无油雾、无酸碱性气体。  
3.2 施工方法 用丙酮、乙醇等挥发性溶剂除去制件密封部位表面的油污，风干后将密封胶粘剂从软管中挤出，涂敷于需密封的部位上。密封面对合后，最好施加一定压力，以达到更好的粘接效果。密封后的部件应放置7d，以达到最佳强度和粘接效果。

# 3.3 硫化条件

3.3.1 质量检验试样制备及硫化 将密封胶粘剂从金属软管中挤出，放在两辊炼胶机上混炼至半硫化状态，然后放入模具中，在压力大于 $10.0\mathrm{MPa}$ 的平板油压机上于室温下硫化 $24\mathrm{h}$ ，取出试片，再在 $23\mathrm{C} \pm 2\mathrm{C}$ 环境中硫化 $7\mathrm{d}$ 。

3.3.2 密封施工后的零、部件硫化 室温下硫化 $24\mathrm{h}$ 或在室温下待密封胶粘剂表面硫化后，于50 $\sim 100^{\circ}C$ 的温度范围内继续硫化 $12\mathrm{h}$ 。

# 4 其他

4.1 包装 密封胶粘剂包装在 $100\mathrm{g}$ 装的金属软管中，构成一个单元包装，然后插入带格的纸箱中，每包装箱内含100支。每个包装箱中应附有合格证、质量一致性检验数据单及装箱单（装箱单应注明箱中物品名称、批号和数量）。  
4.2运输 密封胶粘剂按安全化工产品运输，运输始末禁止水浸、雨淋和阳光曝晒。  
4.3 贮存 产品贮存在室温（30℃以下）阴凉通风的环境中。密封胶粘剂贮存期为6个月，超过6个月后，只要密封胶粘剂没有变硬，挤出暴露于大气中能正常硫化，经检验合格后仍可使用。  
4.4 技术安全 挤出密封胶粘剂后，应将金属软管盖旋紧，以免潮气进入管内使剩余的密封胶粘剂硫化。未硫化的产品要防止误入眼中，万一进入眼中，用大量的水冲洗，并请医生诊治。

# 5 使用建议

选用。

# 参考文献

1晨光化工研究院(成都).GD系列单组分有机硅粘接剂研制报告.1993  
2 北京航空材料研究院.GD系列、YGM系列密封剂洛阳014中心测试报告.

编写 曾绍全 曹寿德

审校 苗蓉丽 涂洪斌

# GB-857 有机硅密封胶粘剂

# 1 概述

GB-857有机硅密封胶粘剂是以羟基封端的无规共聚甲基苯基液体聚硅氧烷为主成分的三组分密封剂，三个组分混合后在室温下可硫化成弹性体。该密封剂为白色非流动膏状物，具有优越的耐低温性能，其脆性温度可达 $-100\mathrm{C}$ ，同时具有良好的物理机械性能和电绝缘性能、优异的耐紫外光、耐老化性能。主要用作导弹动力系统以及电器元件、仪器仪表等的涂敷、密封，使用温度为 $-90\sim 180\mathrm{C}$ 。

1.1 牌号及名称 GB-857 有机硅密封剂。国外相近牌号及名称为 RTV557。  
1.2 基本组成 组分一（基膏）：液态羟基封端无规共聚甲基苯基聚硅氧烷，补强填料，颜料等。组分二：硫化剂。组分三：催化剂。  
1.3 材料标准 Q/XGY 023-1992《GD系列有机硅密封胶粘剂》。  
1.4 使用工艺说明书 《GB-857三组分有机硅密封剂产品说明书》。  
1.5 供应状态 三个组分单独包装，配套供应。  
1.6 应用概况 已用于导弹动力系统结构以及电器元件、仪器仪表等的涂敷密封。

1.7研制及生产单位晨光化工研究院(成都)研制，中国航空工业总公司014中心配合研制，晨光化工研究院(成都)生产。  
1.8 鉴定级别及日期 1993年5月29日由化学工业部鉴定通过。

# 2 性能

# 2.1 物理及化学性能

2.1.1 物理性能 密封胶粘剂的物理性能见表2-1。

表2-1[1]   

<table><tr><td colspan="2">性能</td><td>指 标</td><td>实测值</td></tr><tr><td colspan="2">外 观</td><td>白色膏状</td><td>白色膏状</td></tr><tr><td rowspan="6">密 封 剂 弹 性 体</td><td>\( d/(g/cm^3) \)</td><td>1.35~1.39</td><td>1.36</td></tr><tr><td>\( T_b/°C \)</td><td>-</td><td>&lt;-100</td></tr><tr><td>\( \rho_v/(Ω·cm) \)</td><td>\( ≥1×10^{14} \)</td><td>\( 4.6×10^{15} \)</td></tr><tr><td>\( \tanδ(60MHz) \)</td><td>\( ≤6×10^{-2} \)</td><td>\( 2.6×10^{-3} \)</td></tr><tr><td>\( ε(60MHz) \)</td><td>\( ≤4.0 \)</td><td>3.6</td></tr><tr><td>\( E_{es}(50Hz)/(kV/mm) \)</td><td>≥17</td><td>19.4</td></tr></table>

2.1.2 化学性能 密封胶粘剂对所接触的金属、非金属不腐蚀，低毒，不易燃烧。  
2.1.3 红外光谱 密封胶粘剂的红外光谱见图2-1。

图片摘要：该图主要展示 2 1[1]。
![](images/f3799b712c3b58197079fc043c099943c424fc13860650a9c43252a11d8a79f2.jpg)  
图2-1 GB-857密封胶粘剂红外光谱

2.2力学性能 密封胶粘剂硫化后的力学性能见表2-2。

表2-2  

<table><tr><td>性能</td><td>TS/MPa</td><td>Eb/%</td><td>HA/度</td><td>Ts/(kN/m)</td></tr><tr><td>指标</td><td>≥2.5</td><td>≥160</td><td>≥47</td><td>≥4.5</td></tr><tr><td>实测值</td><td>3.6</td><td>227</td><td>50</td><td>7.7</td></tr></table>

# 2.3 耐环境性能

2.4 工艺性能 密封胶粘剂的硫化速度与环境温度密切相关，环境温度越高，硫化速度越快。此外，GB-857 的硫化速度也与组分三催化剂的加入量有关，催化剂的加入量越多，硫化速度越快，其加入量一般在 $0.3 \sim 0.7$ 份之间（以基膏为100份计），可根据冬夏气温高低和硫化速度的要求，决定其加入量。

密封胶粘剂的硬度与硫化时间的关系见表2-3，

表2-3  

<table><tr><td rowspan="2">硫化时间/h</td><td colspan="2">硫化后HA/度</td></tr><tr><td>指标</td><td>实测值</td></tr><tr><td>24</td><td>≥35</td><td>37</td></tr><tr><td>48</td><td>≥42</td><td>43</td></tr><tr><td>72</td><td>≥47</td><td>48</td></tr></table>

# 3 使用工艺

3.1 环境条件 密封胶粘剂的配制、试样制备、性能测试应在温度为 $23^{\circ} \mathrm{C} \pm 2^{\circ} \mathrm{C}$ ，相对湿度为 $45\% \sim 55\%$ 的环境中进行；密封施工的环境温度和湿度可在相对宽的范围内进行。施工环境应无尘、无油雾、无酸碱性气体，工具应清洁。

3.2 配制方法 密封胶粘剂配制方法见表3-1。

表3-1  

<table><tr><td>配制方法</td><td>操作要点</td></tr><tr><td>机械配制</td><td>按所需比例称取基膏放入搪瓷盘中,然后加入规定量的硫化剂及催化剂,用刮刀粗混后,在三辊研磨上研磨2~3次下辊使用</td></tr><tr><td>手工配制</td><td>根据环境温度、相对湿度及对硫化速度的要求,基料与硫化剂、催化剂的配比在100:6:(0.3~0.7)范围内变动。按所需比例称取基膏放入搪瓷盘中,然后加入规定量的硫化剂用刮刀来回刮调均匀,再加入规定量的催化剂,用刮刀来回调均匀后即可施工</td></tr></table>

3.3 施工方法 密封胶粘剂配制好后，在活性期内可采用刮刀涂敷施工，也可采用压注枪压注施工。施工部位应预先用丙酮、乙醇等挥发性溶剂清洗干净。

3.4 硫化条件

3.4.1 质量检验试样硫化 在温度为 $23\mathrm{C} \pm 2\mathrm{C}$ 的条件下硫化7d。  
3.4.2 密封施工后的部件的硫化 室温（不低于15℃）硫化7d或在室温下放置24h后，于60～70℃硫化24h。

# 4 其他

4.1 包装 密封胶粘剂的三个组分分别独立包装，组分一装入 $1 \sim 5\mathrm{L}$ 的广口圆铁桶中；组分二和组分三装入玻璃瓶中，净容量分别为 $60 \sim 300\mathrm{mL}$ 及 $7 \sim 35\mathrm{mL}$ 。三个组分的包装配套组成一个单元包装，可装入一个纸箱中。每个包装箱中应附有合格证、质量一致性检验数据单及装箱单（装箱单应注明箱中物品名称、批号和数量）。  
4.2运输 密封胶粘剂按安全化工产品运输，运输始末禁止水浸、雨淋和阳光曝晒。  
4.3 贮存 贮存在室温(30℃以下)阴凉通风的环境中，贮存期为6个月，超过6个月后，只要密封胶粘剂没有变硬，挤出暴露于大气中能正常硫化，经检验合格后仍可使用。  
4.4 技术安全组分一和组分三为低毒物质，防止人口和溅入眼中，并防止进入伤口中，万一进入眼中或伤口中，应用大量的水冲净，并请医生诊治。

# 5 使用建议

选用。

# 参考文献

1晨光化工研究院.GD系列单组分有机硅粘接剂研制报告.1993

编写 曾绍全

审校 曹寿德 杨希仁

# XZ-1电磁铁灌注料

# 1 概述

XZ-1电磁铁灌注料是以液体有机硅橡胶为主成分的三组分硅橡胶灌注密封料，在室温下硫化成弹性体。具有良好的电绝缘性能，灌封工艺简单，适用于电磁铁元件的灌封，无“返原”现象。使用温度为 $-60\sim 270^{\circ}C$ 。

1.1 牌号及名称 XZ-1 电磁铁灌注料。  
1.2 基本组成 组分一（基膏）：液体硅橡胶、补强剂。组分二：液态硫化剂。组分三：粉状填充剂。  
1.3 材料标准 Q/6S 100—1980《XZ-1电磁铁灌注料技术条件》。  
1.4 使用工艺说明书 Q/6SZ 134—1980《XZ-1电磁铁灌注料使用工艺说明书》。  
1.5 供应状态 三个组分单独包装，配套供应。  
1.6 应用情况 已用于各种歼击机、运输机的发动机内电磁铁、燃油电磁阀、燃油电磁开关和液压电磁开关等附件的灌封。  
1.7 研制及生产单位 北京航空材料研究院研制并生产。  
1.8 鉴定级别及日期 1981年5月由北京航空材料研究所及枫阳机械厂联合组织鉴定通过。

# 2 性能

# 2.1 物理及化学性能

# 2.1.1 物理性能 见表2-1。

2.1.2 化学性能 XZ-1 灌封料对铝合金、钢、镍漆包线不腐蚀，具有 $0 \sim 1$ 级防霉能力，低毒，不易燃烧。热分解温度为 $507^{\circ} \mathrm{C}$ （差热分析法）。

# 2.1.3 红外光谱 硫化后弹性体的红外光谱见图2-1。

表2-1  

<table><tr><td>性能</td><td>颜色</td><td>弹性体的密度\( d/(g/cm^3) \)</td><td>λ/(W/(m·K))</td><td>线膨胀系数/10-4K-1</td><td>ρv/(1013Ω·cm)</td><td>Em(50Hz)/(kV/mm)</td></tr><tr><td>指标</td><td>白色</td><td></td><td>—</td><td>—</td><td>≥1</td><td>≥4</td></tr><tr><td>实测值</td><td>白色</td><td>1.46</td><td>0.478</td><td>1.8</td><td>26.2</td><td>17.8</td></tr></table>

图片摘要：该图主要展示 2 1。
![](images/5c7abde9026802ae8bb4dc504f1137c76dddd77bb89d68b0bee7b09344e4360a.jpg)  
图2-1 XZ-1电磁铁灌封料红外光谱

2.2 力学性能 灌注料经室温硫化后，弹性体的 $H_{\Lambda}$ 为68度。  
2.3 耐环境性能  
2.4 工艺性能 灌注料的工艺性能见表2-2。

表2-2[1]  

<table><tr><td>性能</td><td>指 标</td><td>实 测 值</td></tr><tr><td>粘度(25℃)/(Pa·s)</td><td>-</td><td>2500~3500</td></tr><tr><td>活性期(标准环境条件/h)</td><td>2</td><td>&gt;2</td></tr><tr><td>不粘期(标准环境条件)/h</td><td>≤24</td><td>&lt;24</td></tr></table>

2.5 使用性能 用灌注料灌注的电磁阀产品，于270C经4h老化后的模拟试验结果见表2-3。

表2-3[2,3]  

<table><tr><td>试验项目</td><td>试 验 条 件</td><td>试验结果</td></tr><tr><td rowspan="2">振动试验</td><td>在频率100Hz,过载4g条件下20h注孔无变化</td><td>合格</td></tr><tr><td>在频率200Hz,过载8g条件下10h注孔无变化</td><td></td></tr><tr><td>热循环试验</td><td>在120℃下,不通工作液,每隔1min通电45s,共5次后,自然冷却10min再重复通电10次。冷却至室温,重复上述操作100个循环。灌注孔无变化</td><td>合格</td></tr><tr><td>低温试验</td><td>-60℃下保持2h,灌注孔应无变化</td><td>合格</td></tr><tr><td>绝缘电阻</td><td>上述试验完成后,加500V电压,电阻应无穷大</td><td>合格</td></tr><tr><td>工频介电强度</td><td>上述试验完成后,通入500V、50Hz交流电压下1min,不能击穿</td><td>合格</td></tr></table>

# 3 使用工艺[1]

3.1 环境条件 灌注料配制、质量检验试样的制备及性能测试和灌封施工均应在标准环境条件下进行。环境中应无尘、无油雾、无酸性或碱性气体。  
3.2配制方法灌注料的三个组分可用搅拌机或用刮刀混合，切勿放入研磨机内研磨。  
3.3 施工方法 灌注料的三个组分按组分一：组分二：组分三 $= 77.5:50:100$ 的比例混合，混合后即可装入压注枪的塑料筒内，以 $0.3\mathrm{MPa}$ 的压力注入电磁铁内。直至灌注料从电磁铁的出气孔内溢出，表示已注满。再在注入孔表面贴上聚乙烯薄膜，以避免外界水分影响。待硫化完成后再将聚乙烯薄膜摘除，灌注前被封元件中确认不含硫、磷、氨和锡等有害杂质。  
3.4 硫化条件 灌注料在标准条件下硫化 $24\mathrm{h}$ ，也可用于 $80^{\circ}\mathrm{C}$ 经 $2\mathrm{h}$ 加速硫化。

# 4 其他

4.1包装灌注料的组分一用铁桶包装，组分二用玻璃瓶包装，组分三用聚乙烯塑料袋封装，三件

构成一个单元包装。每单元包装量根据用户需要确定，一个单元包装或几个单元包装装入硬纸箱中。每个包装纸箱中应附有合格证、质量一致性检验数据单及装箱单（装箱单上应注明箱中物品名称、批号及数量）。

4.2运输按安全化工产品运输，运输始末禁止重压、重摔、水浸、雨淋和阳光曝晒。  
4.3 贮存 密封剂贮存条件为温度不高于 $28^{\circ} \mathrm{C}$ 、相对湿度不大于 $70 \%$ 的库房中，避免阳光直接照射。贮存期为1年，超过贮存期后应经检验合格后可继续进行使用。  
4.4 技术安全组分二为低毒物质，应防止溅入眼中和进入口中，尽量少接触皮肤，一但进入眼中，要用清水冲洗并请医生诊治。

# 5 使用建议

推荐使用。

# 参考文献

1 北京航空材料研究院. XZ-1 电磁铁灌注料技术研究报告. 1980  
2 枫阳机械厂. 灌注料试验、试生产小结. 1981   
3 枣阳机械厂.XZ-1灌注料应用情况.1985

编写 胡少枝

审校 曹寿德 杨希仁

# XZ-651天线罩浇注料

# 1 概述

XZ-651天线罩浇注料是以液体有机硅橡胶为主成分的三组分浇注型密封剂，室温下能硫化成弹性体，具有优良的电绝缘性能和良好的浇注工艺性能，它能使天线内部的电子设备达到减震、绝缘、隔热的目的。同时能消除天线罩辐射从保护罩上的反射作用，降低环氧玻璃钢的介电常数，使电绝缘性能稳定，主要用于天线辐射体与环氧玻璃钢壳之间的填充，长期使用温度为 $-60\sim 200^{\circ}\mathrm{C}$ 。

1.1 牌号及名称 XZ-651天线罩浇注料。  
1.2 基本组成 组分一(XZ-651A基膏)：液体端羟基甲基硅橡胶、填料。组分二：XZ-651B稀释剂。组分三：XZ-651C硫化剂。  
1.3 材料标准 Q/6S 612--1987《XZ-651天线罩浇注料技术标准》。  
1.4 使用工艺说明书 Q/6SZ 665-1987《XZ-651天线罩浇注料使用工艺说明书》。  
1.5 供应状态 三个组分单独包装，配套供应。  
1.6 应用情况 已在歼击机、教练机新型天线罩上使用。  
1.7 研制及生产单位 北京航空材料研究院及航空工业部630所共同研制；北京航空材料研究院生产。  
1.8 鉴定级别及日期 1987年12月由航空工业部鉴定通过。[1]

# 2 性能

# 2.1 物理及化学性能

# 2.1.1 物理性能 见表2-1。

2.1.2 化学性能 XZ-651 浇注料低毒、不易燃，对金属无腐蚀。

表2-1  

<table><tr><td colspan="2">性能</td><td>指 标</td><td>实 测 值</td></tr><tr><td rowspan="4">外观颜色</td><td>组分一</td><td>白色膏状物</td><td>白色膏状物</td></tr><tr><td>组分二</td><td>无色透明液体</td><td>无色透明液体</td></tr><tr><td>组分三</td><td>棕色透明液体</td><td>棕色透明液体</td></tr><tr><td>硫化后</td><td>白色弹性体</td><td>白色弹性体</td></tr><tr><td rowspan="5">浇注料弹性体</td><td>d/(g/cm3)</td><td>≤0.75±0.05</td><td>0.70</td></tr><tr><td>λ/(W/(m·K))</td><td>-</td><td>0.156</td></tr><tr><td>Ecu(9370MHz)/(kV/mm)</td><td>2.0~3.0</td><td>2.2~2.5</td></tr><tr><td>ε</td><td>--</td><td>2.1730~2.2489</td></tr><tr><td>tanδ</td><td>-</td><td>0.0220~0.0307</td></tr></table>

# 2.1.3 红外光谱 XZ-6S1 浇注料红外光谱见图 2-1。

图片摘要：该图主要展示 2 1。
![](images/8aecad2ad6e6cf3e7b862f6420ae6bc8d14068dbea2fceb4bc44572384cb765e.jpg)  
图2-1 XZ-651浇注料红外光谱

2.2力学性能 浇注料在室温下硫化 $24\mathrm{h}$ 后 $H_{\mathrm{A}}$ 应为 $(25\pm 5)$ 度，实测值为25度。  
2.3 耐环境性能  
2.4 土艺性能

2.4.1 活性期 在温度为 $20^{\circ} \mathrm{C} \pm 5^{\circ} \mathrm{C}$ , 相对湿度为 $60\% \sim 70\%$ 条件下, 活性期应为 $1.5 \mathrm{~h}$ 。  
2.4.2 硫化期 邵尔A型硬度 $H_{\mathrm{A}}$ 达到 $(25\pm 5)$ 度的时间在室温下不大于 $24\mathrm{h}$ ，实测为 $24\mathrm{h}$ 。  
2.4.3 流动性 将浇注料灌入压注枪中，枪嘴直径为 $1.6\mathrm{mm}$ ，通入0.6MPa的气压，注射量不应

小于 $2.5\mathrm{g / min}$ ，实测注射量为 $160\mathrm{g / h}$

2.4.4 施工期 按流动性相同方法测试，注射量降到 $30.5\mathrm{g / min}$ 的时间（称为施工期）应为 $0.5 \sim 1.0\mathrm{h}$ ，实测为 $1.5\mathrm{h}$ 。  
2.5 使用性能 浇注后的天线罩在 $80^{\circ}\mathrm{C}$ 经 $2\mathrm{h}$ 和 $-55^{\circ}\mathrm{C}$ 经 $2\mathrm{h}$ 振动试验，抗振强度载荷达 $90\mathrm{kg}$ 。试验结果天线不变形，浇注料不脱开，电绝缘性能变化很小。并与多种频道的电台连用和装机飞行，通信效果良好，满足超短波通信和导航要求。

# 3 使用工艺

3.1 环境条件 浇注料配制、制样、性能测试应在标准环境条件中进行，施工的环境温度为 $15\sim 30^{\circ}C$ ，相对湿度为 $60\% \sim 70\%$ ，环境中应无尘、无油雾、无酸性或碱性气体。  
3.2 配制方法 按比例称取基膏放入搪瓷盘中，然后称取稀释剂加入基膏中调匀，再用注射器吸取硫化剂，加入瓷盘中用刮刀仔细调匀。迅速装入压注枪枪膛内，在压力下注射施工。  
3.3 硫化条件 在温度为 $20^{\circ} \mathrm{C} \pm 5^{\circ} \mathrm{C}$ ，相对湿度为 $60\% \sim 70\%$ 条件下硫化 $24 \mathrm{~h}, H_{\mathrm{A}}$ 便可达到指标要求。

# 4 其他

4.1 包装组分一(XZ-651A)包装在塑料桶或镀锌铁桶中，容量为 $100\mathrm{g} \sim 200\mathrm{g}$ 。组分二(XZ-651B)包装在玻璃瓶中，容量为 $30 \sim 60\mathrm{g}$ 。组分三(XZ-651C)包装在细颈玻璃瓶中或塑料瓶中，容量为 $3 \sim 6\mathrm{mL}$ 。三个组分配套构成一个单元包装并装入一纸箱中，箱内备有容量为 $1\mathrm{mL}$ 的注射器二支。若干个单元包装装入一个纸箱中。每个包装箱中应附有合格证、质量一致性检验数据单及装箱单（装箱单应注明箱中物品名称、批号和件数）。  
4.2 运输 按安全化工产品运输，运输始末严禁水浸、雨淋、阳光曝晒。  
4.3 贮存 浇注料应贮存在温度不高于 $28\mathrm{C}$ 、相对湿度不大于 $70\%$ 的库房。浇注料的原包装贮存期为1年。  
4.3 技术安全 组分二和组分三均为低毒液体，操作时防止溅入眼中或进入伤口，操作后应洗手。

# 5 使用建议

选用。

# 参考文献

1 北京航空材料研究院. 651 机载天线技术鉴定证书. 1987.  
2 北京航空材料研究院. XZ-651 天线罩浇注料研究总结. 1988.

编写 胡少枝

审校 曹寿德 杨希仁

# HM301室温硫化耐高温有机硅密封剂

# 1 概述

HM301室温硫化耐高温有机硅密封剂是以液体有机硅橡胶为主要成分的三组分密封剂，具有优良的耐高低温、大气老化、耐水、耐盐雾性能，并有优良的电绝缘性能。对铝合金、不锈钢、钛合金有良好的粘接力，工艺性良好，主要适用于飞机座舱、电器仪表等空气系统结构密封，长期使用温度为 $-60\sim 250^{\circ}\mathrm{C}$ ，在 $300^{\circ}\mathrm{C}$ 可短期使用。

1.1 牌号及名称 HM301室温硫化耐高温有机硅密封剂。国外相近牌号及名称为BHKCHHTY-2-28室温硫化多组分有机硅密封剂(俄罗斯)。  
1.2 基本组成 组分一（301基膏）：羟端基液体硅氧烷低聚物、补强剂。组分二：硫化剂。组分三：催化剂。  
1.3 材料标准 Q/6S 1688-2001《HM-04301室温硫化耐高温有机硅密封剂》。

国外相近材料技术标准为Ty38303-04—90《室温硫化多组分有机硅密封剂》（俄罗斯）。

1.4 使用工艺说明书 Q/6SZ 1816—2001《HM301室温硫化耐高温有机硅密封剂使用工艺》。

国外相近材料使用工艺说明书为OCT 190058—85《BHKCHHT Y-1-18, BHKCHHT Y-2-28, BHKCHHT Y-4-21 密封剂配制和使用说明书》（俄罗斯）。

1.5 供应状态 三组分单独包装，配套供应。  
1.6 应用概况 已用于导弹密封。  
1.7 研制及生产单位 北京航空材料研究院研制并生产。

# 2 性能

# 2.1 物理及化学性能

2.1.1 物理性能 见表2-1。

表2-1[ ]   

<table><tr><td colspan="2">性 能</td><td>指 标</td><td>实测值</td></tr><tr><td colspan="2">基膏外观颜色</td><td>粉红色或灰色均匀细腻无外来杂质粘稠体</td><td>符合指标要求</td></tr><tr><td colspan="2">硫化剂外观颜色</td><td>无色或淡黄色透明液体</td><td>符合指标要求</td></tr><tr><td colspan="2">催化剂外观颜色</td><td>无色或淡黄色透明液体</td><td>符合指标要求</td></tr><tr><td rowspan="8">密封剂弹性体</td><td>外观颜色</td><td>灰色或粉红色弹性体</td><td>符合指标要求</td></tr><tr><td>d(25℃)/(g/cm3)</td><td>≤2.2</td><td>2.2</td></tr><tr><td>Tb/C</td><td>≤-60</td><td>-64</td></tr><tr><td>tanδ(106Hz)</td><td>-</td><td>0.016</td></tr><tr><td>ε(106Hz)</td><td>-</td><td>4.63</td></tr><tr><td>ρs/Ω</td><td>-</td><td>4.2×1015</td></tr><tr><td>ρv/(Ω·cm)</td><td>-</td><td>2.8×1016</td></tr><tr><td>Ers/(kV/mm)</td><td></td><td>10.4</td></tr></table>

2.1.2 化学性能 密封剂对铝合金、氧化镁合金、钢、钛合金不腐蚀，低毒性，不易燃烧。

# 2.1.3红外光谱 HM301密封剂红外光谱见图2-1。

图片摘要：该图主要展示 2 1[ ]。
![](images/f6e7330e12df548072ae7cd44b2c76d1996d72a7ad9e722edfa6e2bb84e0b297.jpg)  
图2-1 HM301密封剂红外光谱

# 2.2 力学性能 密封剂硫化后常温力学性能见表2-2。

表2-2[1]  

<table><tr><td>性能</td><td>TS/MPa</td><td>Eb/%</td><td>HA/度</td><td>σTB①/(kN/m)</td></tr><tr><td>指标</td><td>≥2.0</td><td>≥275</td><td>35~50</td><td>≥1.5</td></tr><tr><td>实测值</td><td>3.5</td><td>400</td><td>40</td><td>3.0</td></tr></table>

注：①剥离强度金属试片为阳极化铝合金LY12CZ。

# 2.3 耐环境性能

# 2.3.1 耐热空气老化性能 密封剂耐热空气老化后力学性能见表2-3。

表2-3  

<table><tr><td colspan="2">老化条件</td><td colspan="2">TS/MPa</td><td colspan="2">Eb/%</td><td colspan="2">HA/度</td><td>Ts/(kN/m)</td></tr><tr><td>温度/℃</td><td>时间/h</td><td>指标</td><td>实测值</td><td>指标</td><td>实测值</td><td>指标</td><td>实测值</td><td>实测值</td></tr><tr><td>200±2</td><td>50</td><td>-</td><td>2.4</td><td>-</td><td>457</td><td>-</td><td>40</td><td>-</td></tr><tr><td rowspan="8">250±2</td><td>3</td><td>≥2.0</td><td>2.4</td><td>≥140</td><td>500</td><td>≥30</td><td>36</td><td>10.0</td></tr><tr><td>5</td><td>-</td><td>2.5</td><td>-</td><td>497</td><td>-</td><td>28</td><td>12.0</td></tr><tr><td>10</td><td>-</td><td>3.5</td><td>-</td><td>312</td><td>-</td><td>18</td><td>10.7</td></tr><tr><td>20</td><td>-</td><td>2.5</td><td>-</td><td>497</td><td>-</td><td>40</td><td>8.6</td></tr><tr><td>24</td><td>-</td><td>3.3</td><td>-</td><td>319</td><td>-</td><td>25</td><td>10.6</td></tr><tr><td>72</td><td>-</td><td>3.4</td><td>-</td><td>295</td><td>-</td><td>40</td><td>10.8</td></tr><tr><td>100</td><td>-</td><td>3.8</td><td>-</td><td>312</td><td>-</td><td>51</td><td>10.8</td></tr><tr><td>200</td><td>-</td><td>4.1</td><td>-</td><td>321</td><td>-</td><td>55</td><td>11.3</td></tr></table>

续表2-3   

<table><tr><td colspan="2">老化条件</td><td colspan="2">TS/MPa</td><td colspan="2">Eb/%</td><td colspan="2">HA/度</td><td>Ts/(kN/m)</td></tr><tr><td>温度/C</td><td>时间/h</td><td>指标</td><td>实测值</td><td>指标</td><td>实测值</td><td>指标</td><td>实测值</td><td>实测值</td></tr><tr><td rowspan="7">300±2</td><td>6</td><td>--</td><td>1.8</td><td>-</td><td>403</td><td>-</td><td>27</td><td>9.0</td></tr><tr><td>24</td><td>-</td><td>2.4</td><td>-</td><td>242</td><td>--</td><td>36</td><td>8.3</td></tr><tr><td>33</td><td></td><td>2.7</td><td>-</td><td>230</td><td>-</td><td>41</td><td>9.0</td></tr><tr><td>96</td><td></td><td>3.6</td><td>-</td><td>128</td><td>-</td><td>60</td><td>9.8</td></tr><tr><td>120</td><td>-</td><td>3.4</td><td></td><td>144</td><td>--</td><td>57</td><td>9.0</td></tr><tr><td>168</td><td>-</td><td>3.4</td><td>-</td><td>87</td><td>-</td><td>72</td><td>9.6</td></tr><tr><td>200</td><td>-</td><td>2.9</td><td>-</td><td>69</td><td>-</td><td>73</td><td>10.9</td></tr></table>

2.3.2 热稳定性 密封剂的热解分析(TGA)曲线见图2-2，硫化后在隔绝空气条件下加热后力学性能见表2-4。

图片摘要：该图主要展示 2 2 HM301密封剂的热解质量分析（TGA）曲线。
![](images/0f68918f2bd4d9868b9360e41795c4423b461e5d7412f9cb91cbf23af6bf6aaf.jpg)  
图2-2 HM301密封剂的热解质量分析（TGA）曲线

表2-4  

<table><tr><td colspan="2">隔绝空气老化条件</td><td colspan="2">HA/度</td></tr><tr><td>温度/C</td><td>时间/h</td><td>指标</td><td>实测值</td></tr><tr><td rowspan="2">250±2</td><td>3</td><td>≥18</td><td>40</td></tr><tr><td>50</td><td></td><td>41</td></tr></table>

2.4 工艺性能 密封剂工艺性能见表2-5。

表2-5  

<table><tr><td>性能</td><td>指 标</td><td>实测值</td></tr><tr><td>基料粘度 \( \left( {{25}^{ \circ  }\mathrm{C},\mathrm{{Dr}} = 1{\mathrm{\;s}}^{-1}}\right) /\left( {\mathrm{{Pa}} \cdot  \mathrm{s}}\right) \)</td><td>-</td><td>900~1500</td></tr><tr><td>流淌性/mm</td><td>\( \leq  {19} \)</td><td>符合指标</td></tr><tr><td>活性期/h</td><td>\( 3 \sim  8 \)</td><td>3.5~4.0</td></tr><tr><td>硫化期/h(HA 达 35 度)</td><td>\( \leq  {24} \)</td><td>10</td></tr></table>

# 3 使用工艺

3.1 环境条件 密封剂配制、质量检验试样的制备和性能检测应在标准环境条件下进行。密封剂施工环境条件为 $10\sim 35^{\circ}C$ ，相对湿度不超过 $80\%$ ，环境中应无尘、无油雾、无酸碱性气体。

3.2 配制方法 密封剂配制方法见表3-1。

表3-1  

<table><tr><td>配制方法</td><td>操作要点</td></tr><tr><td>机械配制法</td><td>按基膏:硫化剂:催化剂为100:0.4:1.0的配比称取三个组分,先将硫化剂加入基膏中,手持刮刀粗混均匀,再加催化剂再粗混均匀,然后通过三辊机三次下料备用</td></tr><tr><td>手工配制法</td><td>按机械配制法比例称取三组分,先将基膏置人搪瓷盘中,然后加硫化剂用刮刀来回调均匀,然后加入催化剂,用刮刀来回压调均匀备用</td></tr></table>

3.3 施工方法 首先用汽油、丙酮清洗被密封的表面，先涂一次NJD-9晾干后再涂一次NJD-11粘接底涂，晾干后可用刮刀涂刚炼制好的密封剂，或用压注枪压注装入塑料筒中的密封剂，实施填角密封、铆钉头、螺栓头密封或贴合面连接件的湿装配密封。  
3.4 硫化条件 密封剂质量检验试样硫化条件为 $23 \pm 2\mathrm{C}$ ，相对湿度为 $45\% \sim 55\%$ 环境中硫化7d。密封施工后的部件硫化条件为15C以上，相对湿度 $30\% \sim 85\%$ 条件下硫化7d。

# 4 其他

4.1 包装 单元包装：密封剂组分一（301基膏）装入镀锌铁桶中，每桶 $2\mathrm{kg}$ ， $10\mathrm{kg}$ ；组分二（硫化剂）装入螺旋口塑料瓶中，每瓶 $20\mathrm{g}$ ， $100\mathrm{g}$ ；组分三（催化剂） $40\mathrm{g}$ ， $200\mathrm{g}$ 。装入一个小型纸箱中构成一个单元包装，每几个单元包装装入一个硬壳纸箱中。装有单元包装的硬壳纸箱中应附有产品合格证、质量一致性检验数据单及装箱单（装箱单上应注明箱中物品名称、批号及数量）。  
4.2 运输 密封剂(各组分)按安全化工产品运输，运输始末不允许重摔、重压、水浸、雨淋及阳光曝晒，不允许接触有机溶剂和酸碱物质，包装箱不得倒置。  
4.3 贮存 密封剂原包装产品应贮存于温度不高于 $28\mathrm{C}$ ，相对湿度不大于 $75\%$ 并远离热源 $2\mathrm{m}$ 以外的库房中。密封剂各组分贮存期为12个月。  
4.4 技术安全组分三有毒性，应防止溅入眼中、口中及伤口中，一旦溅人应用清水冲洗，然后找医生进一步处理。废弃密封剂可回收裂解再使用。

# 5 使用建议

推荐使用。

# 参考文献

1 北京航空材料研究院.HM301室温硫化耐高温有机硅密封剂研究报告.1999

编写 齐士成

审校 曹寿德 黄梅星

# HM302有机硅泡沫密封剂

# 1 概述

HM302有机硅泡沫密封剂是以液体有机硅橡胶为主成分的室温发泡并硫化的三组分泡沫密封剂，具有耐高、低温、水、湿气和质轻、良好的防震防潮能力，对所接触的铝合金、银、锡镀层、不锈钢、钛合金和铜合金有良好的粘接性，使用工艺简单，主要用于插接头、无线电电子设备的灌注密封，防止湿气进入和机械损伤，使用温度范围为 $-60\sim 250^{\circ}C$ 。

1.1 牌号及名称 HM302 有机硅泡沫密封剂。国外相近牌号及名称为 BIF-300M 及 BIF-2:1 室温硫化泡沫密封剂（俄罗斯）。  
1.2 基本组成 组分一（302基膏）：液体硅氧烷低聚物、补强剂。组分二：发泡、硫化剂。组分三：催化剂。  
1.3 材料标准 Q/6S 1702-2001《HM302有机硅泡沫密封剂》。

国外相近材料技术标准为OCT10049—88《BIIΓ-1、BIⅡ-2、BIIΓ-2π、BIIΓ-3室温硫化多组分有机硅泡沫密封剂》（俄罗斯）。  
1.4 使用工艺说明书 Q/6SZ 1842—2001《HM302有机硅泡沫密封剂使用工艺》。  
国外相近材料使用工艺说明书为OCT 190040—72《BHT-2泡沫密封剂配制和使用说明书》（俄罗斯）。  
1.5 供应状态 三组分单独包装，配套供应。  
1.6 应用概况   
1.7 研制及生产单位 北京航空材料研究院研制并生产。  
1.8 鉴定级别及日期 待鉴定。

# 2 性能

# 2.1 物理及化学性能

2.1.1 物理性能 物理性能见表2-1。

表2-1  

<table><tr><td colspan="3">性 能</td><td>指 标</td><td>实 测 值</td></tr><tr><td colspan="3">基膏外观颜色</td><td>白色均匀膏状流动体</td><td>符合指标要求</td></tr><tr><td colspan="3">发泡硫化剂外观颜色</td><td>无色或淡黄色透明液体</td><td>符合指标要求</td></tr><tr><td colspan="3">催化剂外观颜色</td><td>橙红色粘性液体</td><td>符合指标要求</td></tr><tr><td rowspan="10">泡沫弹性体</td><td colspan="2">外观颜色</td><td>白色海绵状材料</td><td>符合指标要求</td></tr><tr><td colspan="2">d(25℃)/(g/cm3)</td><td>0.4~0.6</td><td>0.56</td></tr><tr><td rowspan="2">吸水率(20℃经10h浸水)/%</td><td>去表皮</td><td>-</td><td>2.1</td></tr><tr><td>不去表皮</td><td>≤3.2</td><td>0.6</td></tr><tr><td rowspan="2">λ/(W/(m·K))</td><td>20.8℃</td><td rowspan="2">-</td><td>0.12</td></tr><tr><td>25.4℃</td><td>0.12</td></tr><tr><td rowspan="2">导温系数/(m2/s)</td><td>20.8℃</td><td>≤15×10-8①</td><td>15×10-8</td></tr><tr><td>25.4℃</td><td>-</td><td>14.5×108</td></tr><tr><td rowspan="2">比热容/(J/(kg·K))</td><td>20.8℃</td><td rowspan="2">-</td><td>1.37</td></tr><tr><td>25.4℃</td><td>1.45</td></tr></table>

① 指标试验温度为 $20^{\circ} \mathrm{C} \pm 1^{\circ} \mathrm{C}$ 。

2.1.2 化学性能 密封剂在 $250\mathrm{C}$ 下对铝合金、钛合金、不锈钢、银等应不腐蚀， $150\mathrm{C}$ 对铜、黄铜不腐蚀，低毒，不易燃烧。  
2.1.3红外光谱 HM302有机硅泡沫密封剂的红外光谱见图2-1。

图片摘要：该图主要展示 2 1 HM302有机硅泡沫密封剂红外光谱。
![](images/ac228b3ba4fc87a394b9c74d49a48bdeec089d5340f035e54895f0db9d796e41.jpg)  
图2-1 HM302有机硅泡沫密封剂红外光谱

2.2力学性能泡沫密封剂对金属、环氧树脂基玻璃纤维增强复合材料、无机玻璃和陶瓷应有良好粘接力，剥离时，内聚破坏面积应不小于 $85\%$ ，实测结果为 $100\%$ 内聚破坏。

# 2.3 耐环境性能

2.3.1 耐热空气老化性能 泡沫弹性体在 $300^{\circ}\mathrm{C} \pm 2^{\circ}\mathrm{C}$ 热空气中加热 $100\mathrm{h}$ 以及在 $250^{\circ}\mathrm{C} \pm 2^{\circ}\mathrm{C}$ 热空气中加热 $500\mathrm{h}$ 后应保持弹性，不发生降解，结果为泡沫弹性体富有弹性，未发生降解。  
2.3.2 耐低温性 泡沫弹性体在 $-55^{\circ} \mathrm{C} \pm 1^{\circ} \mathrm{C}$ 酒精中冷冻不少于 $20 \mathrm{~min}$ , 然后立即弯曲 $180^{\circ}$ 泡沫弹性体不应有裂纹或断裂, $-68^{\circ} \mathrm{C}$ 实测结果无裂纹仍保持柔软弹性。  
2.3.3 泡沫弹性体在不同温度下，相对湿度 $95\%$ 以上的高湿环境中放置不同时间后，质量变化率实测结果见表2-2。

表2-2  

<table><tr><td>时间/h</td><td colspan="2">1000</td><td colspan="2">1500</td><td colspan="2">2000</td></tr><tr><td>温度/C</td><td>60±2</td><td>70±2</td><td>60±2</td><td>70±2</td><td>60±2</td><td>70±2</td></tr><tr><td>Δm</td><td>-0.07</td><td>-0.08</td><td>-0.13</td><td>-0.16</td><td>-0.16</td><td>-0.16</td></tr></table>

2.4 工艺性能 泡沫密封剂工艺性能见表2-3。

表2-3[2]  

<table><tr><td>性能</td><td>指 标</td><td>实 测 值</td></tr><tr><td>基料粘度(25CDr=1s-1)/(Pa·s)</td><td>15~40</td><td>20.04</td></tr><tr><td>活性期/min</td><td>50~90</td><td>50</td></tr><tr><td>发泡系数</td><td>1.8~2.0</td><td>1.9</td></tr><tr><td>泡沫弹性体形成的时间/h</td><td>≤72</td><td>65</td></tr></table>

2.5 使用性能 防潮模拟试验 将干燥好的深蓝色硅胶装入纱布袋，用金属丝从烧杯中取出试样系好悬于烧杯中，将配好的泡沫密封剂混合物灌入烧杯中，使纱布袋处于混合物中部，待发泡并硫化后，按下述步骤进行模拟试验。

图片摘要：该图主要展示 2 3[2]。
![](images/f952b1474ef3a12224a0d9eeccdc355ae5e8903b58ec67dfa2c0063518e42d4d.jpg)

# 3 使用工艺

3.1 环境条件 泡沫密封剂配制、质量检验试样的制备和性能检测应在标准环境条件下进行，施工时泡沫密封剂的配制、灌注、发泡、硫化均在 $18\sim 30^{\circ}C$ ，相对湿度 $40\% \sim 70\%$ 条件下进行。

3.2 泡沫密封剂配制方法 配制方法见表3-1。

表3-1  

<table><tr><td>配制方法</td><td>操作要点</td></tr><tr><td>机械配制</td><td>按基膏:发泡硫化剂:催化剂为100:3.5:0.4的配比置入混合器中,开动搅拌器搅拌3min后立即灌入制件模腔中或试样模具中</td></tr><tr><td>手工配制</td><td>方法与机械配制法基本一致,仅搅拌是采用手工搅拌,搅拌快速均匀,不可时间长,否则会降低发泡率</td></tr></table>

# 3.3 施工方法

3.3.1 工件表面清洁 先用汽油蘸湿棉花擦除被密封工件表面上的灰尘及污物，在空气中晾干 $10 \sim 15 \mathrm{~min}$ ，然后用棉花蘸湿丙酮再擦洗同一表面，同样晾干 $10 \sim 15 \mathrm{~min}$ 。  
3.3.2 泡沫密封剂的灌封 用注射枪或直接地向工件上灌注密封剂，使其发泡前的体积为容器体积的 $45\% \sim 50\%$ 。  
3.3.3 发泡时间 在室温下发泡时间为 $10\sim 15\mathrm{h}$ （硫化过程也同步开始）。  
3.4 硫化条件 泡沫密封剂发泡与硫化同时开始，硫化过程包括了发泡过程而长于发泡过程，性能检测试样的硫化条件为在标准环境条件下硫化 $24\sim 72\mathrm{h}$ ，灌封施工的硫化条件为 $18\sim 25\mathrm{C}$ 相对湿度 $40\% \sim 70\%$ 条件下硫化 $72\mathrm{h}$ 以上。

# 4 其他

4.1包装泡沫密封剂组分一(302基膏)装入镀锌铁桶中，每桶 $1\mathrm{kg}$ ，组分二（硫化剂）装人细颈玻璃瓶中，每瓶 $30\mathrm{g}$ ，组分三（催化剂）装入细颈棕色玻璃瓶中，每瓶 $30\mathrm{g}$ ，三个组分各一件组成一个单元，装入一个小型纸箱中构成一个单元包装，每几个单元包装装入一个硬壳纸箱中。装有单元包装的硬壳纸箱中应附有产品合格证、质量一致性检验数据单及装箱单（装箱单上应注明箱中物品名称、批号及数量）。  
4.2 运输 泡沫密封剂(各组分)按安全化工产品运输，运输始末不允许重摔、重压、水浸、雨淋及阳光曝晒，不允许接触有机溶剂和酸碱物质，包装箱不得倒置。  
4.3 贮存 泡沫密封剂原包装产品组分一和组分二应贮存于温度不高于 $28^{\circ} \mathrm{C}$ , 相对湿度不大于 $75 \%$ 并远离热源 $2 \mathrm{~m}$ 以外的库房中, 组分三应避光贮存在温度不高于 $28^{\circ} \mathrm{C}$ 干燥器中。泡沫密封剂各组分贮存期为 6 个月。  
4.4 技术安全 组分二和组分三有低毒性，应防止溅入眼中及伤口中，一旦溅入应用清水冲洗，然后找医生进一步处理。废弃密封剂可回收裂解再使用。

# 5 使用建议

推荐使用。

# 参考文献

1 北京航空材料研究院.HM302有机硅泡沫密封剂研究报告.1999

编写 齐士成

审校 曹寿德 黄梅星

# 氟烷基硅酮低聚物密封剂

# HM1001高温耐油室温硫化密封剂

# 1 概述

HM1001高温耐油室温硫化密封剂是以含氟苯撑硅橡胶为主成分的密封剂，它分为填角用B类和贴合面用C类，两个型别均为三组分，三个组分混合后在室温下或加温可硫化成弹性体，具有耐热、耐喷气燃料的性能，可与多种粘接底涂配合，对铝合金、不锈钢、钛合金有良好粘接力，主要用在高温又接触喷气燃料、多种合成航空滑油结构的填角、连接件头部罩封或结构贴合面密封，长期使用温度为 $-55 \sim 200^{\circ} \mathrm{C}$ ，可在 $250^{\circ} \mathrm{C}$ 短期使用。

1.1 牌号及名称 HM1001高温耐油室温硫化密封剂。

# 1.2 基本组成

1.2.1 B类～组分-（基膏）：液体端羟基无规共聚氟硅苯撑橡胶、稀土耐热混合填料、结构控制剂。组分二：2号助硫化剂。组分三：3号硫化-催化剂。  
1.2.2 C类——组分一（基膏）：液体端羟基无规共聚氟硅苯撑橡胶、填充补强剂。组分二：4号硫化剂。组分三：5号催化剂。  
1.3 材料标准 Q/6S 1155-1996《高温耐油室温硫化密封剂》。  
1.4 使用工艺说明书 Q/6SZ 1283-1996《高温耐油室温硫化密封剂使用说明书》。  
1.5 供应状态 三个组分单独包装，配套供应。粘接底涂QS-7、NJD-9、NJD-11等根据用户需求配套供应。  
1.6 应用概况 已在直升机发动机平台结构填角、贴合面密封以及直升机减速机平台滑油箱观察镜结构密封使用，使用时间已达4年，共飞行364h。  
1.7 研制及生产单位 北京航空材料研究院主要研制并生产；上海有机氟材料研究所、航空工业总公司昌河飞机制造厂、602研究所共同参加研制。  
1.8 鉴定级别及日期 1996年由航空工业总公司通过鉴定。

# 2 性能[1]

# 2.1 物理及化学性能

2.1.1 物理性能 见表2-1。

表2-1  

<table><tr><td rowspan="2">性能</td><td colspan="2">基膏及密封剂外观、颜色</td><td colspan="2">d/(g/cm³)</td><td rowspan="2">密封剂柔软性(-55℃±3℃)</td></tr><tr><td>B类</td><td>C类</td><td>B类</td><td>C类</td></tr><tr><td>指标</td><td>红色均匀膏状</td><td>白色均匀膏状</td><td>≤1.60</td><td>≤2.20</td><td>密封剂层不裂纹</td></tr><tr><td>实测值</td><td>红色均匀膏状</td><td>白色均匀膏状</td><td>1.40</td><td>1.87</td><td>密封剂层不裂纹</td></tr></table>

2.1.2 化学性能 B 类、C 类密封剂对未阳极化铝合金、TA2 钛合金、1Cr18Ni9Ti 不锈钢包敷后，均不腐蚀所接触的金属表面，低毒、不易燃烧。  
2.1.3 红外光谱 硫化后密封剂红外光谱见图2-1、图2-2。

图片摘要：该图主要展示 2 1。
![](images/f74c567d3d7ec07377b70cc92b9ea4914420f24592377f2798528374e4aa9d69.jpg)  
图2-1 HM1001B类密封剂红外光谱

图片摘要：该图主要展示 2 1 HM1001B类密封剂红外光谱。
![](images/34dc8cc868e4010e6a0766789ed5e91ce572a7d1c95e4f0bdfc8fd577cd45b9c.jpg)  
图2-2 HM1001C类密封剂红外光谱

2.2力学性能高温耐油室温硫化密封剂在 $23\mathrm{C}\pm 2\mathrm{C}$ 、相对湿度 $45\% \sim 55\%$ 环境中硫化7d或 $70^{\circ}C\pm 2°C$ 经24h硫化后的力学性能见表2-2。

表22  

<table><tr><td>性能</td><td>TS/MPa</td><td>Eb/%</td><td>σ180°/ (kN/m)</td></tr><tr><td>指标</td><td>≥2.5</td><td>≥250</td><td>≥1.5</td></tr><tr><td>实测值</td><td>3.4</td><td>418</td><td>2.6</td></tr></table>

# 2.3 耐环境性能

2.3.1 耐热空气老化与隔绝空气耐热性能 B类密封剂性能见表2-3，C类密封剂性能见表2-4。

表2-3  

<table><tr><td colspan="3">老化条件</td><td colspan="2">TS/MPa</td><td colspan="2">Eh/%</td><td colspan="2">HA/度</td><td colspan="2">σ180°/ (kN/m)</td></tr><tr><td>介质</td><td>温度/℃</td><td>时间/h</td><td>指标</td><td>实测值</td><td>指标</td><td>实测值</td><td>指标</td><td>实测值</td><td>指标</td><td>实测值</td></tr><tr><td>空气</td><td>230</td><td>50</td><td>-</td><td>2.6</td><td>-</td><td>290</td><td>-</td><td>-</td><td>-</td><td>1.6</td></tr><tr><td>空气</td><td>200</td><td>50</td><td>≥1.0</td><td>2.4</td><td>≥150</td><td>320</td><td>-</td><td>25</td><td>≥1.0</td><td>1.8</td></tr></table>

表2-4  

<table><tr><td colspan="3">老化条件</td><td>TS/MPa</td><td>Eb/%</td><td>HA/度</td><td colspan="2">σ180°B/(kN/m)</td></tr><tr><td>介质</td><td>温度/C</td><td>时间/h</td><td>实测值</td><td>实测值</td><td>实测值</td><td>指标</td><td>典型值</td></tr><tr><td>空气</td><td>230</td><td>50</td><td>-2.8</td><td>-170</td><td>-39</td><td>-</td><td>-</td></tr><tr><td>空气</td><td>200</td><td>50</td><td>-</td><td>-</td><td>-</td><td>≥1.0</td><td>1.5</td></tr><tr><td>隔绝空气</td><td>230</td><td>50</td><td>-</td><td>-</td><td>-33</td><td>-</td><td>-</td></tr></table>

2.3.2 耐喷气燃料性能 在 2 号或 3 号喷气燃料沸腾温度（实测为 $170^{\circ} \mathrm{C}$ ）下浸泡 50h 后密封剂性能见表 2-5。  
2.3.3 耐4050合成航空润滑油性能 在 $115^{\circ}\mathrm{C}$ 的4050合成航空润滑油中浸泡50h后性能见表2-6。  
2.3.4 耐 4106 或飞马 2 号航空润滑油性能 在 $115 \mathrm{C}$ 的 4106 或飞马 2 号航空润滑油中浸泡 50h 后性能见表 2-7。

表2-5  

<table><tr><td rowspan="2">密封剂类别</td><td colspan="2">TS/MPa</td><td colspan="2">Eb/%</td><td colspan="2">HA/度</td><td colspan="2">σ180°B/(kN/m)</td></tr><tr><td>指标</td><td>实测值</td><td>指标</td><td>实测值</td><td>指标</td><td>实测值</td><td>指标</td><td>实测值</td></tr><tr><td>B类</td><td>≥1.0</td><td>1.8</td><td>≥200</td><td>367</td><td>-</td><td>25</td><td>≥1.0</td><td>1.7</td></tr><tr><td>C类</td><td>-</td><td>2.4</td><td>-</td><td>220</td><td>-</td><td>33</td><td>≥1.0</td><td>1.2</td></tr></table>

表2-6  

<table><tr><td rowspan="2">密封剂类别</td><td colspan="2">TS/MPa</td><td colspan="2">Eb/%</td><td colspan="2">HA/度</td><td colspan="2">σ180°B/(kN/m)</td></tr><tr><td>指标</td><td>实测值</td><td>指标</td><td>实测值</td><td>指标</td><td>实测值</td><td>指标</td><td>实测值</td></tr><tr><td>B类</td><td>≥1.3</td><td>2.0</td><td>≥200</td><td>400</td><td>-</td><td>25</td><td>≥1.0</td><td>1.5</td></tr><tr><td>C类</td><td>-</td><td>-</td><td>-</td><td>-</td><td>-</td><td>-</td><td>≥1.0</td><td>1.4</td></tr></table>

表2-7  

<table><tr><td rowspan="2">密封剂类别</td><td colspan="2">TS/MPa</td><td colspan="2">Eb/%</td><td colspan="2">HA/度</td><td colspan="2">σ180°B/(kN/m)</td></tr><tr><td>指标</td><td>实测值</td><td>指标</td><td>实测值</td><td>指标</td><td>实测值</td><td>指标</td><td>实测值</td></tr><tr><td>B类</td><td>≥1.3</td><td>2.1</td><td>≥200</td><td>390</td><td>-</td><td>27</td><td>≥1.0</td><td>1.7</td></tr><tr><td>C类</td><td>-</td><td>-</td><td>-</td><td>-</td><td>-</td><td>-</td><td>≥1.0</td><td>1.2</td></tr></table>

2.3.5 耐热破裂性能 密封剂硫化后试样在 $180^{\circ}\mathrm{C} \pm 2^{\circ}\mathrm{C}$ 下经 $1\mathrm{h},69\mathrm{kPa}$ 压力作用后变形量见表2-8。

表2-8  

<table><tr><td rowspan="2">密封剂类别</td><td colspan="2">B类</td><td colspan="2">C类</td></tr><tr><td>指标</td><td>实测值</td><td>指标</td><td>实测值</td></tr><tr><td>热破裂变形值/mm</td><td>≤3</td><td>1.4</td><td>≤3</td><td>2.6</td></tr></table>

2.4 工艺性能 密封剂工艺性能见表2-9。

表2-9  

<table><tr><td rowspan="2">性能</td><td colspan="2">B2级</td><td colspan="2">B4级</td><td colspan="2">C16级</td></tr><tr><td>指标</td><td>实测值</td><td>指标</td><td>实测值</td><td>指标</td><td>实测值</td></tr><tr><td>活性期/h</td><td>≥2</td><td>2</td><td>≥4</td><td>4.3</td><td>≥8</td><td>9.5</td></tr><tr><td>不粘期/h</td><td>≤12</td><td>8</td><td>-</td><td>-</td><td>≤65</td><td>62</td></tr><tr><td>硫化期/h</td><td>≤48</td><td>48</td><td>≤72</td><td>55</td><td>-</td><td>-</td></tr><tr><td>施工期/h</td><td>-</td><td>-</td><td>-</td><td>-</td><td>≥16</td><td>72</td></tr><tr><td>流淌性(长度)/mm</td><td>≤25</td><td>2</td><td>≤25</td><td>5</td><td>-</td><td>-</td></tr><tr><td>流淌性(厚度)/mm</td><td>-</td><td>-</td><td>-</td><td></td><td>≥0.25</td><td>-</td></tr><tr><td>注 射 性</td><td colspan="6">混合均匀后,密封剂具有适于装入塑料容器中,并用气动或手动压注枪进行压注施工的粘度</td></tr></table>

# 2.5 使用性能

2.5.1 双金属腐蚀防护能力 按图2-3加工LY12CZ铝合金试片、TA2钛合金试片、不锈钢1Cr18Ni9Ti试片，按图2-4进行双金属腐蚀试样组装，形成LY12CZ-TA2及LY12CZ-1Cr18Ni9Ti两种，采用HM1001C密封剂做贴合而密封又形成LY12CZ-C类密封剂-TA2及LY12CZ-C类密封剂-1Cr18Ni9Ti两种，密封剂硫化后，整个试样外部表面喷涂聚酰胺防护漆，干燥后垂直悬挂在盛有 $3\%$ 氯化钠水溶液的玻璃方缸中，加盖并密封边缝，于 $(50 \pm 2)$ C电热箱中14d，取出后结果见表2-10。

图片摘要：该图主要展示 2 9。
![](images/bc98fbca408b05f7d95d2a541ef038dc67d949f2ae6120ff2aac5c310193c76c.jpg)  
图2-3 金属腐蚀试片尺寸

图2-4 双金属腐蚀试样  
图片摘要：该图主要展示 2 4 双金属腐蚀试样。
![](images/288512f44c4157834e929418d420b8710b8cb485143ef40ec4d190fcdfd5f446.jpg)  
1—LY12CZ铝合金板；2—尼龙螺栓组；  
3 HM1001C密封剂；4--HM1001C密封剂；  
5-TA2钛合金板或1Cr18Ni9Ti不锈钢板

表2-10
