Repository: C-zj02/CFD-claw

<div align="center">

**English** | [中文](#中文版) | [Français](README_FR.md) | [Русский](README_RU.md) | [हिन्दी](README_HI.md) | [العربية](README_AR.md) | [Português](README_PT.md)

# 🚀 Claude Code Python

**A Complete Python Reimplementation Based on Real Claude Code Source**

*From TypeScript Source → Rebuilt in Python with ❤️*

***
**🔥 Active Development • New Features Weekly 🔥**

</div>

***

## 🎯 What is This?

**Clawd Code** is a **complete Python rewrite** of Claude Code, based on the **real TypeScript source code**.

File: RAG-data/中国航空材料手册(第2版) 第9卷 涂料 镀覆层与防锈材料001-200.pdf-111b24df-83a8-4728-98fc-0754f991467e.md (part 4 of 7)
# 中国航空材料手册
3.3 施工粘度 用TSX-70飞机漆专用稀释剂稀释到喷涂粘度 $15\sim 18\mathrm{s}$ 。

3.4 干燥条件 常温， $21\mathrm{h}$   
3.5 注意事项 在配制与施工过程中切忌与水、醇、酸等含活性氢原子的物质接触。

# 4 其他

4.1 包装 用 $1\mathrm{L},2\mathrm{L},5\mathrm{L},20\mathrm{L}$ 铁桶包装并密封。  
4.2 运输 按危险品运输，防止雨淋和日光曝晒。  
4.3 贮存 贮存在温度不超过 $40^{\circ} \mathrm{C}$ 、干燥通风的库房内，远离热源，隔绝火源，避免日光直射。  
4.4 技术安全 施工时须通风良好，禁止明火。

# 5 使用建议

推荐。

# 参考文献

1天津灯塔涂料公司.TB04-16各色丙烯酸聚氨酯磁漆鉴定材料.1992

编写 赵蕊 杨和争

审校 谢永琴 陈嘉珠

# TB06-9锌黄丙烯酸聚氨酯底漆

# 1 概述

TB06-9锌黄丙烯酸聚氨酯底漆为双组分涂料。可自干，也可烘干。漆膜具有优良的力学性能、耐水性、耐机用流体性、防霉性和优异的耐盐雾性。与TS70-1各色聚氨酯无光磁漆、TB04-16各色丙烯酸聚氨酯磁漆组成的配套系统已用于飞机蒙皮表面，作为在 $150\mathrm{C}$ 以下使用的防护涂层，可代替1号航空底漆。

1.1 牌号及名称 TB06-9 锌黄丙烯酸聚氨酯底漆。  
1.2 基本组成 组分：羟基丙烯酸树脂、颜料、防腐剂、助剂。组分二：脂肪族异氰酸酯。  
1.3 材料标准 津Q/HG4346-1992《TB06-9锌黄丙烯酸聚氨酯底漆(分装)》。  
1.4 使用工艺说明书 天津灯塔涂料公司《飞机蒙皮及零部件喷涂TB06-9锌黄丙烯酸聚氨酯底漆施工说明》。  
1.5 供应状态 两组分分装，配套供应。   
1.6 应用概况 已在歼击机外蒙皮使用多年。  
1.7 研制及生产单位 天津灯塔涂料公司研制并生产。  
1.8 鉴定级别及日期 1992年由化工部鉴定通过。

# 2 性能

2.1 物理及化学性能 TB06-9 锌黄丙烯酸聚氨酯底漆的物理和化学性能见表 2-1。

表2-1  

<table><tr><td>性能</td><td>指标</td><td>实测值</td><td>性能</td><td>指标</td><td>实测值</td></tr><tr><td>细度:μm</td><td>≤40</td><td>35~40</td><td>干燥时间/h</td><td></td><td></td></tr><tr><td>固体含量/%</td><td></td><td></td><td>表干</td><td>≤0.5</td><td>0.5</td></tr><tr><td>组分一</td><td>48~52</td><td>50</td><td>实干</td><td>≤12</td><td>10~11</td></tr><tr><td>组分二</td><td>73~77</td><td>75</td><td>完全固化</td><td>168</td><td>168</td></tr></table>

2.2力学性能 TB069锌黄丙烯酸聚氨酯底漆涂层的物理及力学性能见表2-2。

表2-2.1 2  

<table><tr><td>性能</td><td>指标</td><td>实测值</td><td>性能</td><td>指标</td><td>实测值</td></tr><tr><td>漆膜颜色与外观</td><td>乳黄色,漆膜平整</td><td>乳黄色,漆膜平整</td><td>抗冲击性cm</td><td>50</td><td>50</td></tr><tr><td>柔韧性/mm</td><td>≤2</td><td>2</td><td>附着力(划圈法)/级</td><td>≤1</td><td>1</td></tr></table>

2.3 耐环境性能 TB06-9 锌黄丙烯酸聚氨酯底漆涂层的耐环境性能见表 2-3。

表 $2 - 3^{1 - 2}$   

<table><tr><td>性能</td><td>指标</td><td>实测值</td></tr><tr><td>耐水性(符合GB/T 6082三级蒸馏水,49℃=1℃,96h后测外观和铅笔硬度)</td><td>不起泡、不脱落,允许轻微变色,铅笔硬度允许下降2级</td><td>基本无变化,铅笔硬度下降1级</td></tr><tr><td>耐盐雾(5%NaCl溶液,连续喷雾1000h)</td><td>1级</td><td>无明显变化</td></tr><tr><td>耐湿热(47℃±1℃,相对湿度96%±2%,720h)</td><td>1级</td><td>无明显变化</td></tr><tr><td>耐润滑油性(4109号润滑油,120℃±2℃,24h后测外观和铅笔硬度)</td><td>不起泡、不脱落,允许变色,铅笔硬度允许下降2级</td><td>漆膜轻度变色,铅笔硬度下降1级</td></tr><tr><td>耐液压油性(12号液压油,66℃±2℃,24h后测外观和铅笔硬度)</td><td>不起泡、不脱落,允许轻微变色,铅笔硬度允许下降1级</td><td>轻微变色,铅笔硬度不下降</td></tr><tr><td>耐煤油性(2号喷气燃油,23℃-1℃,72h后测外观和铅笔硬度)</td><td>不起泡、不脱落,允许轻微变色,铅笔硬度允许下降1级</td><td>基本无变化,铅笔硬度不下降</td></tr><tr><td>耐聚氨酯漆性</td><td>无咬起</td><td>无咬起</td></tr><tr><td>耐霉菌性</td><td>-</td><td>0级</td></tr></table>

2.4 工艺性能  
2.4.1 施工性能 喷涂性良好，也可以刷涂和浸涂。  
2.4.2 配套性能 与TS70-1各色聚氨酯无光磁漆、TB04-16各色丙烯酸聚氨酯磁漆等配套使用。  
2.4.3 适用期 $8\mathrm{h}$   
2.5 使用性能 在歼击机上使用多年，效果尚好。

# 3 使用工艺

3.1 表面准备 涂漆前铝合金需经阳极氧化或化学氧化处理并彻底清洗至中性，充分干燥，于 $24\mathrm{h}$ 之内喷涂该底漆。  
3.2 涂料配制 根据需用量，先称量组分一，再按包装桶上注明的组分一与组分二的配比称取组分二，在不断搅拌下将组分二加入到组分一中，并搅拌均匀。

3.3 施工粘度 用TSX70飞机漆专用稀释剂稀释到 $15\sim 17s$ 。  
3.4干燥条件 $23\mathrm{C}\pm 1\mathrm{C}$ ，相对湿度 $50\% \pm 5\% ,168\mathrm{h},$   
3.5 注意事项 在配制与施工过程中切忌与水、醇、酸等含活性氢原子的物质接触。

# 4 其他

4.1 包装 用 $1\mathrm{L},2\mathrm{L},5\mathrm{L},20\mathrm{L}$ 铁桶包装并密封。  
4.2 运输 按危险品运输，防止雨淋和日光曝晒。  
4.3 贮存 贮存在温度不超过 $40^{\circ}\mathrm{C}$ 、干燥通风的库房内，远离热源，隔绝火源，避免日光直射。  
4.4 技术安全 施工时须通风良好，禁止明火。

# 5 使用建议

推荐。

# 参考文献

1 天津灯塔涂料公司. TB06-9底漆鉴定材料. 1996  
2 天津灯塔涂料公司. TB06-9 底漆历年检验数据与实验数据. 1998

编写 赵蕊 杨和争

审校 谢永琴 陈嘉珠

# W04-1（Ⅱ）、W86-30各色有机硅聚氨酯飞机蒙皮磁漆

# 1 概述

W04-1（I）、W86-30各色有机硅聚氨酯飞机蒙皮磁漆为双组分涂料，W04-1（I）为飞机蒙皮磁漆，W86-30为飞机蒙皮标志漆。均可常温固化，具有优良的力学性能，耐水、耐介质性能。可在 $-55\sim 175^{\circ}C$ 下长期使用，210℃下短期使用。与W06-2（I）有机硅改性聚酯聚氨酯飞机蒙皮底漆配套，用于飞机蒙皮表面防护及作为户外高级装饰防护漆。

1.1 牌号及名称 W041（I）有机硅聚氨酯飞机蒙皮磁漆。W86-30有机硅聚氨酯飞机蒙皮标志漆。  
1.2 基本组成 组分一：有机硅改性聚酯树脂、颜料、填料。组分二：固化剂。  
1.3 材料标准

TLS 1058--1995(L)《W04-1（I）有机硅改性聚氨酯飞机蒙皮磁漆产品标准》（暂定）  
TLS 1070-1996(L)《W86-30各色有机硅聚氨酯飞机蒙皮标志漆》（暂定）  
1.4 使用工艺说明书 Q/3A82S9—1995《飞机表面喷涂蒙皮磁漆工艺》。  
1.5 供应状态 两组分分装，配套供应。   
1.6 应用概况 用于歼击机蒙皮。  
1.7研制及生产单位 兰州涂料工业研究设计院研制并生产。

# 2 性能

2.1 物理及化学性能 W04-1（Ⅱ）、W86-30磁漆的物理及化学性能见表2-1。  
2.2力学性能 W04-1（I）、W86-30磁漆涂层的物理及力学性能见表2-2，

表2-1  

<table><tr><td rowspan="2">性 能</td><td colspan="2">W01-1(II)</td><td colspan="2">W86-30</td><td rowspan="2">性 能</td><td colspan="2">W01-1(II)</td><td colspan="2">W86-30</td></tr><tr><td>指 标</td><td>实测值</td><td>指 标</td><td>实测值</td><td>指 标</td><td>实测值</td><td>指 标</td><td>实测值</td></tr><tr><td>细度/μm</td><td>≤10</td><td>15</td><td>≤20</td><td>20</td><td>白色</td><td>50±2</td><td>50</td><td>53±1</td><td></td></tr><tr><td>固体含量/%</td><td></td><td></td><td></td><td>通过</td><td>黄、红色</td><td></td><td></td><td>49±1</td><td></td></tr><tr><td>组分-</td><td></td><td></td><td></td><td></td><td>蓝色</td><td></td><td></td><td>52±1</td><td></td></tr><tr><td>白色</td><td>53±2</td><td>53</td><td>67±2</td><td></td><td>黑色</td><td></td><td></td><td>65±1</td><td></td></tr><tr><td>黄、红色</td><td></td><td></td><td>58±2</td><td></td><td>灰色</td><td></td><td></td><td>50±1</td><td></td></tr><tr><td>蓝色</td><td></td><td></td><td>52±2</td><td></td><td>干燥时间/h</td><td></td><td></td><td></td><td></td></tr><tr><td>黑色</td><td></td><td></td><td>64±2</td><td></td><td>表千</td><td>≤1</td><td>0.5</td><td>≤1</td><td>1</td></tr><tr><td>灰色</td><td></td><td></td><td>65±2</td><td></td><td>实干</td><td>≤24</td><td>24</td><td>≤24</td><td>24</td></tr><tr><td>组分-</td><td></td><td></td><td></td><td></td><td>烘干(50(±2℃))</td><td>≤6</td><td>6</td><td>≤6</td><td>6</td></tr></table>

表 $2 - 2^{1}$   

<table><tr><td rowspan="2">性能</td><td colspan="2">W04-1(1)</td><td colspan="2">W86-30</td></tr><tr><td>指标</td><td>实测值</td><td>指标</td><td>实测值</td></tr><tr><td>漆膜颜色与外观</td><td>符合色卡,平整光亮,无气泡、针孔</td><td>通过</td><td>符合色卡,平整光亮,无气泡、针孔</td><td>通过</td></tr><tr><td>柔韧性/mm</td><td>≤2</td><td>1</td><td>≤2</td><td>1</td></tr><tr><td>抗冲击性/cm</td><td>≥50</td><td>50</td><td>≥50</td><td>50</td></tr><tr><td>附着力</td><td></td><td></td><td></td><td></td></tr><tr><td>划圈法/级</td><td>≤2</td><td>1</td><td>≤2</td><td>1</td></tr><tr><td>胶带法</td><td>无脱落</td><td>通过</td><td>无脱落</td><td>通过</td></tr><tr><td>硬度(摆杆硬度)</td><td>≥0.6</td><td>0.6</td><td>-</td><td></td></tr></table>

# 2.3 耐环境性能 W04-1（I）、W86-30磁漆涂层的耐环境性能见表2-3。

表2-3  

<table><tr><td rowspan="2">性 能</td><td colspan="2">W04-1(1)</td><td colspan="2">W86-30</td></tr><tr><td>指 标</td><td>实测值</td><td>指 标</td><td>实测值</td></tr><tr><td>耐水性(蒸馏水,38℃,4d)</td><td>不起泡、不脱落,允许轻微失光变色,抗冲击性不小于50cm</td><td>通过</td><td>不起泡、不脱落,允许轻微失光变色,抗冲击性不小于50cm,胶带试验漆膜不破坏、不脱落</td><td>通过</td></tr><tr><td>耐润滑油性(4109润滑油,121℃±2℃,24h)</td><td>不起泡、不脱落,允许轻微失光变色,抗冲击性不小于50cm</td><td>通过</td><td>-</td><td>通过</td></tr><tr><td>耐汽油性(180号汽油,25℃±1℃,24h)</td><td>不发软、不起泡、不脱落,允许轻微失光变色,抗冲击性不小于50cm</td><td>通过</td><td>不发软、不起泡、不脱落,允许轻微失光变色,抗冲击性不小于50cm</td><td>通过</td></tr><tr><td>耐煤油性(RP-3煤油,25℃±1℃,7d)</td><td>不起泡、不脱落,允许轻微失光变色,抗冲击性不小于50cm</td><td>通过</td><td>-</td><td>通过</td></tr><tr><td>耐液压油性(YH-10液压油,25℃±1℃,7d)</td><td>不起泡、不脱落,允许轻微失光变色,抗冲击性不小于50cm</td><td>通过</td><td>-</td><td>通过</td></tr><tr><td>耐盐雾性(5%NaCl溶液,35℃±1℃,500h)</td><td>不产生腐蚀</td><td>通过</td><td>漆膜不发软、不起泡、不产生其他缺陷</td><td>通过</td></tr><tr><td>附着力(拉开法)/MPa</td><td>8</td><td>8</td><td rowspan="2">不起泡、不发软、不脱落不产生其他缺陷</td><td rowspan="2">通过</td></tr><tr><td>耐湿热性(47℃±2℃,相对湿度96%±2%,30d)</td><td>不起泡、不发软、不脱落或产生其他缺陷</td><td>通过</td></tr></table>

续表 $2 - 3^{1 - }$   

<table><tr><td rowspan="2">性能</td><td colspan="2">W04-1(I)</td><td colspan="2">W86-30</td></tr><tr><td>指标</td><td>实测值</td><td>指标</td><td>实测值</td></tr><tr><td>人工加速老化(500h)</td><td>不起泡、不发软、不脱落或产生其他缺陷,允许轻微变色,抗冲击性不小于50cm</td><td>通过</td><td>不起泡、不发软、不脱落或产生其他缺陷,允许轻微变色,抗冲击性不小于50cm</td><td>通过</td></tr><tr><td>耐候性(广州,1年)</td><td>漆膜无粉化,抗冲击性不小于50cm</td><td>通过</td><td>漆膜无粉化,抗冲击性不小于50cm</td><td>通过</td></tr></table>

# 2.4 工艺性能

2.4.1 施工性能 喷涂、刷涂性良好。  
2.4.2 配套性能 与 W06.2（I）有机硅聚氨酯飞机蒙皮底漆配套。  
2.4.3 适用期 $6\mathrm{h}$

# 3 使用工艺

3.1 表面准备 涂漆前预涂底漆的表面经打磨、清洗处理。  
3.2 涂料配制 根据需要量称取组分---，再按说明书上规定的两组分配比称取组分二，并将组分二加入到组分一中，将两组分搅拌均匀。  
3.3 施工粘度 用配套的稀释剂将漆料稀释到喷涂粘度 $15\sim 30\mathrm{s}$ 。  
3.4干燥条件在配套底漆自于 $24\mathrm{h}$ 后喷该磁漆。层间干燥 $1\sim 2\mathrm{h}$ ，最后干燥 $24\mathrm{h}$ 。  
3.5 注意事项 两组分配后应在 $25\mathrm{C} \pm 2\mathrm{C}$ 下预固化 $10\mathrm{min}$ ，施工环境温度不低于 $15\mathrm{C}$ ，相对湿度不大于 $75\%$ 。

# 4 其他

4.1 包装 用 $1\mathrm{L},4\mathrm{L}$ 和 $20\mathrm{L}$ 铁桶包装并密封。  
4.2 运输 按危险品运输，防止雨淋和日光曝晒。  
4.3 贮存 贮存在温度不超过 $40^{\circ} \mathrm{C}$ 、干燥通风的库房内，远离热源，隔绝火源，避免日光直射。贮存期12个月。  
4.4 技术安全 涂料的配制与施工应在通风良好、干燥无尘的环境中进行，严禁明火。

# 5 使用建议

选用。

# 参考文献

1化工部涂料工业研究设计院.W04-1（I）、W86-30各色有机硅聚氨酯飞机蒙皮磁漆的研究.1995

编写 梁鸿文 谢永琴

审校 阎家相

# W04-89、W86-70各色有机硅聚氨酯飞机蒙皮无光磁漆

# 1 概述

W04-89、W86-70各色有机硅聚氨酯飞机蒙皮无光磁漆为双组分涂料，W04-89为飞机蒙皮无光磁漆，W86-70为飞机蒙皮无光标志漆。均可常温固化，具有优良的力学性能，耐水、耐介质性能，可在 $-55\sim 175^{\circ}C$ 下长期使用，210℃下短期使用。与W06-2（Ⅱ）有机硅聚氨酯飞机蒙皮底漆配套用于要求无光的飞机蒙皮表面防护。

1.1 牌号及名称 W04-89 有机硅聚氨酯飞机蒙皮无光磁漆; W86-70 有机硅聚氨酯飞机蒙皮无光标志漆。

1.2 基本组成 组分一：有机硅改性聚酯树脂、颜料、填料。组分二：固化剂。

# 1.3 材料标准

TLS 1072-1996(L)《W04-89有机硅聚氨酯飞机蒙皮无光磁漆》（暫定）

TLS 1071-1996(L)《W86-7(有机硅聚氨酯飞机蒙皮无光标志漆》（暫定）

# 1.4 使用工艺说明书

TLS 1072-1996(L)《W04-89有机硅聚氨酯飞机蒙皮无光磁漆使用说明书》

TLS 1071-1996(L)《W86-70有机硅聚氨酯飞机蒙皮无光标志漆使用说明书》

1.5 供应状态 两组分分装，配套供应。   
1-6 应用概况 用于歼击机蒙皮.  
1.7研制及生产单位化工部涂料工业研究设计院研制并生产。

# 2 性能

2.1 物理及化学性能 W04-89、W86-70 磁漆的物理及化学性能见表 2-1。

表2-1  

<table><tr><td rowspan="2">性能</td><td colspan="2">W01-S9</td><td colspan="2">W86-70</td><td rowspan="2">性 能</td><td colspan="2">W04-89</td><td colspan="2">W86-70</td></tr><tr><td>指标</td><td>实测值</td><td>指标</td><td>实测值</td><td>指标</td><td>实测值</td><td>指标</td><td>实测值</td></tr><tr><td>细度 μm</td><td>≤30</td><td>30</td><td>≤30</td><td>30</td><td>组分:</td><td></td><td></td><td></td><td></td></tr><tr><td>固体含量/%</td><td></td><td></td><td></td><td></td><td>白、黄、红、蓝、黑色</td><td>50±1</td><td>50</td><td>50±1</td><td>通过</td></tr><tr><td>组分一</td><td></td><td></td><td></td><td></td><td>干燥时间/h</td><td></td><td></td><td></td><td></td></tr><tr><td>白、黄、红色</td><td>58±2</td><td>58</td><td>58±2</td><td>通过</td><td>表7</td><td>≤1</td><td>0.5</td><td>≤1</td><td>1</td></tr><tr><td>蓝色</td><td></td><td></td><td>38±2</td><td>通过</td><td>实1</td><td>≤24</td><td>24</td><td>≤24</td><td>24</td></tr><tr><td>黑色</td><td></td><td></td><td>15±2</td><td>通过</td><td>烘干(50℃±2℃)</td><td>≤6</td><td>6</td><td>≤6</td><td>6</td></tr></table>

2.2力学性能 W04-89、W86-70磁漆涂层的物理及力学性能见表2-2。

表2-2.1  

<table><tr><td rowspan="2">性能</td><td colspan="2">W0189</td><td colspan="2">W86-70</td></tr><tr><td>指标</td><td>实测值</td><td>指标</td><td>实测值</td></tr><tr><td>漆膜颜色与外观</td><td>符合色卡,平整无光,无气泡、针孔</td><td>通过</td><td>符合色卡,平整无光,无气泡、针孔</td><td>通过</td></tr><tr><td>光泽(60°)/%</td><td>≤10</td><td>5</td><td>≤10</td><td>5</td></tr><tr><td>柔韧性/mm</td><td>≤2</td><td>1</td><td>≤2</td><td>1</td></tr><tr><td>抗冲击性/cm</td><td>≥50</td><td>50</td><td>≥50</td><td>50</td></tr><tr><td>附着力</td><td></td><td></td><td></td><td></td></tr><tr><td>划圈法/级</td><td>≤2</td><td>1</td><td>≤2</td><td>1</td></tr><tr><td>胶带法</td><td>无脱落</td><td>通过</td><td>无脱落</td><td>通过</td></tr></table>

2.3 耐环境性能 W04-89、W86-70 磁漆涂层的耐环境性能见表 2-3。

表2-3-1  

<table><tr><td rowspan="2">性 能</td><td colspan="2">W04-89</td><td colspan="2">W86-70</td></tr><tr><td>指 标</td><td>实测值</td><td>指 标</td><td>实测值</td></tr><tr><td>耐水性(蒸馏水,38℃,4d)</td><td>不起泡、不脱落,允许轻微失光变色,抗冲击不小于50cm</td><td>通过</td><td>不起泡、不脱落,允许轻微失光变色,抗冲击不小于50cm,胶带试验漆膜不破坏、不脱落</td><td>通过</td></tr><tr><td>耐润滑油性(4109润滑油,121℃±2℃,24h)</td><td>不起泡、不脱落,允许轻微失光变色,抗冲击不小于50cm</td><td>通过</td><td></td><td>-</td></tr><tr><td>耐汽油性(180号航空汽油,25℃±1℃,24h)</td><td>不发软、不起泡、不脱落,允许轻微失光变色,抗冲击不小于50cm</td><td>通过</td><td>不发软、不起泡、不脱落,允许轻微失光变色,抗冲击不小于50cm</td><td>通过</td></tr><tr><td>耐煤油性(RP-3煤油,25℃±1℃,7d)</td><td>不起泡、不脱落,允许轻微失光变色,抗冲击不小于50cm</td><td>通过</td><td></td><td>-</td></tr><tr><td>耐液压油性(TH-10液压油,25℃±1℃,7d)</td><td>不起泡、不脱落,允许轻微失光变色,抗冲击不小于50cm</td><td>通过</td><td></td><td>-</td></tr><tr><td>耐盐雾性(5%NaCl溶液,35℃±1℃,500h)</td><td>不产生腐蚀</td><td>通过</td><td>漆膜不发软、不起泡、不产生其他缺陷</td><td>通过</td></tr><tr><td>耐湿热性(47℃±2℃,相对湿度96%±2%,30d)</td><td>不起泡、不发软、不脱落或产生其他缺陷</td><td>通过</td><td>不起泡、不发软、不脱落或产生其他缺陷</td><td>通过</td></tr><tr><td>耐热性(175℃±2℃,75h再210℃±2℃,4h)</td><td>允许轻微变色,胶带附着力不脱落,抗冲击不小于50cm</td><td>通过</td><td></td><td>-</td></tr><tr><td>耐低温性(漆膜经-55℃,4h后绕直径3mm圆柱弯曲180°)</td><td>漆膜不破坏、不龟裂</td><td>通过</td><td></td><td>-</td></tr><tr><td>人工老化(500h)</td><td>不起泡、不发软、不脱落或产生其他缺陷,抗冲击性不小于50cm</td><td>通过</td><td>不起泡、不发软、不脱落或产生其他缺陷,抗冲击性不小于50cm</td><td>通过</td></tr><tr><td>耐候性(广州,1年)</td><td>漆膜无粉化,抗冲击不小于50cm</td><td>通过</td><td>漆膜无粉化,抗冲击不小于50cm</td><td>通过</td></tr></table>

2.4 工艺性能  
2.4.1 施工性能 喷涂、刷涂性良好。  
2.4.2 配套性能 与 W06-2（1）有机硅聚氨酯飞机蒙皮底漆配套。  
2.4.3 适用期 $6\mathrm{h}$ 。

# 3 使用工艺

3.1 表面准备 涂漆前预涂底漆的表面经打磨、清洗处理。  
3.2 涂料配制 根据需要量称取组分一, 再按说明书上规定的两组分配比称取组分二, 将组分二倒入组分一中, 并将两组分搅拌均匀。  
3.3 施工粘度 用配套的稀释剂将漆料稀释到喷涂粘度 $15\sim 30~s$ 。  
3.4干燥条件在配套底漆自于 $24\mathrm{h}$ 后喷该磁漆。层间干燥 $1\sim 2\mathrm{h}$ ，最后干燥 $24\mathrm{h}$   
3.5 注意事项 两组分配后应在 $25\mathrm{C} \pm 2\mathrm{C}$ 下预固化 $10\mathrm{min}$ ，施工环境温度不低于 $15\mathrm{C}$ ，相对湿度不大于 $75\%$ 。

# 4 其他

4.1 包装 用 $1\mathrm{L},4\mathrm{L}$ 和 $20\mathrm{L}$ 铁桶包装并密封。

4.2 运输 按危险品运输，防止雨淋和日光曝晒。  
4.3 贮存 贮存在温度不超过 $40\mathrm{C}$ 、干燥通风的库房内，远离热源，隔绝火源，避免日光直射。贮存期12个月。  
4.4 技术安全 涂料的配制与施工应在通风良好、干燥无尘的环境中进行，严禁明火。

# 5 使用建议

选用。

# 参考文献

1化工部涂料工业研究设计院.W04-89、W86-70各色有机硅聚氨酯飞机蒙皮无光磁漆的研究.1996

编写 梁鸿文 谢永琴

审校 阎家相 陈嘉珠

# W06-2（Ⅱ）有机硅聚氨酯飞机蒙皮底漆

# 1 概述

W06-2（）有机硅聚氨酯飞机蒙皮底漆为双组分涂料。可常温固化，具有优良的力学性能，耐水、耐介质性能，可在 $-55\sim 175^{\circ}C$ 下长期使用， $210^{\circ}C$ 下短期使用。与W04-1（）有机硅聚氨酯飞机蒙皮磁漆配套，用于飞机蒙皮表面防护及作为户外高级装饰防护漆。

1.1 牌号及名称 W06-2（Ⅱ）有机硅聚氨酯飞机蒙皮底漆。  
1.2 基本组成 组分一：有机硅改性聚酯树脂、颜料、填料。组分二：固化剂。  
1.3 材料标准TLS 1059 1995(L)《W06-2（I）有机硅聚氨酯飞机蒙皮底漆》(暂定)。  
1.4 使用工艺说明书 Q/3A82S8—1996《飞机表面喷涂蒙皮磁漆工艺说明书》。  
1.5 供应状态 两组分分装，配套供应。   
1.6 应用概况 用于歼击机蒙皮。  
1.7研制及生产单位 兰州涂料工业研究设计院研制并生产。

# 2 性能

2-1 物理及化学性能 W06.2（1）底漆的物理及化学性能见表2-1。

表2-1[4]   

<table><tr><td>性能</td><td>指标</td><td>实测值</td><td>性能</td><td>指标</td><td>实测值</td></tr><tr><td>细度/μm</td><td>≤20</td><td>25</td><td>干燥时间/h</td><td></td><td></td></tr><tr><td>固体含量/%</td><td></td><td></td><td>表干</td><td>≤0.5</td><td>0.5</td></tr><tr><td>组分一</td><td>53±2</td><td>53</td><td>实干</td><td>≤24</td><td>24</td></tr><tr><td>组分二</td><td>50±2</td><td>50</td><td>烘干(50℃=2℃)</td><td>≤6</td><td>6</td></tr></table>

2-2力学性能 W06-2（I）底漆涂层的物理及力学性能见表2-2。

表2-2[1]  

<table><tr><td>性能</td><td>指标</td><td>实测值</td></tr><tr><td>漆膜颜色与外观</td><td>符合色卡,平整无光,无气泡、针孔</td><td>通过</td></tr><tr><td>光泽(60°)/%</td><td>≤10</td><td>7</td></tr><tr><td>柔韧性/mm</td><td>≤2</td><td>1</td></tr><tr><td>抗冲击性/cm</td><td>≥50</td><td>50</td></tr><tr><td>附着力</td><td></td><td></td></tr><tr><td>划圈法/级</td><td>≤2</td><td>1</td></tr><tr><td>胶带法</td><td>无脱落</td><td>通过</td></tr><tr><td>硬度(摆杆硬度)</td><td>≥0.55</td><td>0.6</td></tr></table>

# 2.3 耐环境性能 W06-2（1）底漆涂层的耐环境性能见表2-3。

表2-3  

<table><tr><td>性能</td><td>指标</td><td>实测值</td></tr><tr><td>耐水性(蒸馏水,38℃,4d)</td><td>不起泡、不脱落,允许轻微失光变色,抗冲击性不小于50cm</td><td>通过</td></tr><tr><td>耐润滑油性(4109润滑油,121℃±2℃,24h)</td><td>不起泡、不脱落,允许轻微失光变色,抗冲击性不小于50cm</td><td>通过</td></tr><tr><td>耐液压油性(YH-10液压油,66℃±1℃,24h)</td><td>不发软、不起泡,不脱落,允许轻微失光变色,抗冲击性不小于50cm</td><td>通过</td></tr><tr><td>耐盐雾性(5%NaCl溶液,35℃±1℃,1000h;漆膜表面划两条交叉直线至底面)</td><td>漆膜无鼓泡,基本无腐蚀</td><td>通过</td></tr><tr><td>耐热性(175℃+2℃,75h再210℃±2℃,4h)</td><td>不起泡、不脱落,允许轻微变色</td><td>通过</td></tr><tr><td>耐湿热性(47℃±2℃,相对湿度96%±2%,30d)</td><td>不起泡、不发软、不脱落或产生其他缺陷</td><td>通过</td></tr><tr><td>胶带附着力</td><td>底漆不应从金属底材上剥落</td><td>通过</td></tr></table>

# 2.4 工艺性能

2.4.1 施工性能 喷涂、刷涂性良好。  
2.4.2 配套性能 与 W04-1（Ⅱ）或 W04-89 有机硅聚氨酯飞机蒙皮磁漆配套。  
2.4.3 适用期6h

# 3 使用工艺

3.1 表面准备 铝合金零件经阳极化处理后 $24\mathrm{h}$ 内涂漆。  
3.2 涂料配制 根据需要量称取组分一, 再按说明书上规定的两组分配比称取组分二, 将组分二倒入组分一中, 并将两组分搅拌均匀。  
3.3 施工粘度 用配套的稀释剂将漆料稀释到喷涂粘度 $15\sim 30s$   
3.4 干燥条件 常温，层间干燥 $1 \sim 2 \mathrm{~h}$ ，最后干燥 $24 \mathrm{~h}$ 。  
3.5 注意事项 两组分配合后应在 $25^{\circ} \mathrm{C} \pm 2^{\circ} \mathrm{C}$ 下预固化 $10 \mathrm{~min}$ ，施工环境温度不低于 $15^{\circ} \mathrm{C}$ ，相对湿度不大于 $75 \%$ 。

# 4 其他

4.1 包装 用 $1\mathrm{L},4\mathrm{L}$ 和 $20\mathrm{L}$ 铁桶包装并密封。  
4.2 运输 按危险品运输，防止雨淋和日光曝晒。  
4.3 贮存 贮存在温度不超过 $40^{\circ} \mathrm{C}$ 、下燥通风的库房内，远离热源，隔热火源，避免日光直射。贮

存期12个月。

4.4 技术安全 涂料的配制与施工应在通风良好、干燥无尘的环境中进行，严禁明火。

# 5 使用建议

选用。

# 参考文献

1 兰州涂料工业研究设计院. W06-2（I）有机硅聚氨酯飞机蒙皮底漆的研究. 1995

编写 梁鸿文 谢永琴

审校 阎家相 李洪源

# TB04-80各色丙烯酸醇酸无光磁漆

# 1 概述

TB04-80各色丙烯酸醇酸无光磁漆具有较快的干燥速度，优良的附着力，耐介质性和耐候性好。可单独或与H06-2锌黄、铁红环氧酯底漆配套使用，漆膜饱满、无光，是良好的飞机内舱涂料，可代替醇酸磁漆使用，已用于直升机机舱仪表盘。

1.1 牌号及名称 TB04-80 各色丙烯酸醇酸无光磁漆。  
1.2 基本组成 丙烯酸改性醇酸树脂、颜料、消光剂、助剂、催干剂。  
1.3 材料标准DT/B-9841《TB04-80各色丙烯酸醇酸无光磁漆》。  
1.4 使用工艺说明 天津灯塔涂料公司《TB04-80各色丙烯酸醇酸无光磁漆施工说明》。  
1.5 供应状态 单组分包装供应。  
1.6 应用概况 已在直升机舱内仪表盘使用。  
1.7 研制和生产单位 天津灯塔涂料公司研制并生产。  
1.8 鉴定级别及日期 1989年由天津市科委鉴定通过。

# 2 性能

2.1 物理及化学性能 TB04-80 无光磁漆的物理及化学性能见表 2-1。

表 $2 - 1\left\lbrack  {1 \sim  2}\right\rbrack$   

<table><tr><td>性能</td><td>指标</td><td>实测值</td><td>性能</td><td>指标</td><td>实测值</td></tr><tr><td rowspan="2">细度/μm</td><td rowspan="2">≤50</td><td rowspan="2">45~50</td><td>干燥时间/h</td><td></td><td></td></tr><tr><td>表干</td><td>≤1</td><td>0.5~1</td></tr><tr><td>固体含量/%</td><td>≥50</td><td>50~52</td><td>实干</td><td>≤12</td><td>8~10</td></tr></table>

2.2力学性能 TB04-80无光磁漆涂层的力学性能见表2-2。  
2.3 耐环境性能 TB04-80 无光磁漆涂层的耐环境性能见表 2-3。

表 $2 - 2^{1 - 2}$   

<table><tr><td>性能</td><td>指 标</td><td>实测值</td></tr><tr><td>漆膜颜色及外观</td><td>符合标准色板,在色差范围内漆膜平整、光滑</td><td>符合标准色板,在色差范围内漆膜平整、光滑</td></tr><tr><td>光泽/%</td><td>≤10</td><td>5~8</td></tr><tr><td>抗冲击性/cm</td><td>50</td><td>50</td></tr><tr><td>附着力(划圈法)/级</td><td>≤2</td><td>1~2</td></tr><tr><td>硬度(摆杆硬度)</td><td>≥0.3</td><td>0.35~0.4</td></tr></table>

表 $2 - {3}^{1 - 2 - 2}$   

<table><tr><td>性能</td><td>指标</td><td>实测值</td></tr><tr><td>耐水性(蒸馏水23℃±1℃,6h)</td><td>允许失光、发白、起小泡,2h恢复</td><td>轻微发白,无起泡</td></tr><tr><td>耐汽油性(120号汽油,23℃±1℃,24h)</td><td>不起泡、不起皱、允许失光变软,2h恢复</td><td>不起泡、不起皱、轻微失光,1h恢复</td></tr></table>

# 2.4 工艺性能

2.4.1 施工性能 可以喷涂，刷涂或浸涂。  
2.4.2 配套性能 与H06-2铁红、锌黄底漆均可配套使用。

# 3 使用工艺

3.1 表面准备 铝合金经阳极氧化或化学氧化处理；钢铁经去锈、去油，磷化处理后喷涂配套的底漆。  
3.2 涂料配制 将涂料彻底搅拌均匀，使用丙烯酸醇酸漆用稀释剂稀释。  
3.3 施工粘度 喷涂粘度为 $15\sim 20s$   
3.4 干燥条件 常温， $12\mathrm{h}$   
3.5 注意事项 该磁漆快干，易与空气接触结皮，故用剩的漆一定要盖严。推荐采取湿碰湿喷涂工艺。如喷涂间隔时间过长，需待头道漆彻底干透再喷第二遍，以防咬底。

# 4 其他

4.1 包装 $1\mathrm{L}, 4\mathrm{L}, 5\mathrm{L}, 20\mathrm{L}$ 铁桶包装并密封。  
4.2 运输 按危险品运输，防止雨淋和日光曝晒。  
4.3 贮存 贮存在温度不超过 $40\mathrm{C}$ 、干燥通风的库房内，远离热源，隔绝火源，避免日光直射。  
4.4 技术安全 施工时须通风良好，禁止明火。

# 5 使用建议

推荐。

# 参考文献

1天津灯塔涂料公司，丙烯酸醇酸漆鉴定材料.1990  
2天津灯塔涂料公司.TB04-80丙烯酸醇酸无光磁漆历年检验数据.1998

编写 赵蕊 谢永琴

审校 陈嘉珠 杨和争

# B04-103H、B16-101H各色丙烯酸氨基漆

# 1 概述

B04 103H、B16-101H 各色丙烯酸氨基漆是以热固性丙烯酸树脂为成膜物质的涂料。B04-103H 为半光磁漆, 漆膜硬度高, 耐寒、耐候及保色性好, 有良好的“三防”性能; B16-101H 为锤纹漆, 漆膜光泽高, “三防”性能好, 可形成自然美丽的锤痕花纹。两种漆均适用于电机、仪器、仪表、机床等设备的防护与装饰。

1.1 牌号及名称 B04-103H 各色丙烯酸氨基半光磁漆, 原名 B65851 各色丙烯酸氨基半光磁漆; A04-101H 灰色丙烯酸氨基半光磁漆。B16-101H 各色丙烯酸锤纹漆, 原名 B16851 各色丙烯酸锤纹漆; A16-101H 各色丙烯酸氨基锤纹漆。  
1.2 基本组成 丙烯酸树脂、氨基树脂、颜料、填料。  
1.3 材料标准DT/B-9780《各色丙烯酸氨基半光磁漆》；DT/B-9777《各色丙烯酸锤纹漆》。  
1.4 使用工艺说明书 HB/Z 102—1985《机载设备“三防”涂层涂漆工艺》。  
1.5 供应状态 B04-103H磁漆：单组分供应。B16-101H锤纹漆：磁漆与铝粉浆分装，配套供应。   
1.6 应用概况 已作为机载设备用涂料。  
1.7 研制及生产单位 天津油漆总厂研制并生产。

# 2 性能

2.1物理及化学性能 B04-103H磁漆、B16-101H锤纹漆的物理及化学性能见表2-1。

表2-1[1]   

<table><tr><td rowspan="2">性能</td><td colspan="2">B04-103H</td><td colspan="2">B16-101H</td><td rowspan="2">性能</td><td colspan="2">B04-103H</td><td colspan="2">B16-101H</td></tr><tr><td>指标</td><td>实测值</td><td>指标</td><td>实测值</td><td>指标</td><td>实测值</td><td>指标</td><td>实测值</td></tr><tr><td>粘度(4号杯)/s</td><td>40~70</td><td>45~55</td><td>40~70</td><td>50~60</td><td>干燥时间/min</td><td rowspan="2">≤30</td><td rowspan="2">20~30</td><td rowspan="2">≤30</td><td rowspan="2">20~30</td></tr><tr><td>细度/μm</td><td>≤40</td><td>-</td><td>-</td><td>-</td><td>烘干(120℃±2℃)</td></tr></table>

2.2力学性能 B04-103H磁漆、B16-101H锤纹漆涂层的物理及力学性能见表2-2。

表2-2[1]  

<table><tr><td rowspan="2">性能</td><td colspan="2">B04-103H</td><td colspan="2">B16-101H</td></tr><tr><td>指 标</td><td>实测值</td><td>指 标</td><td>实测值</td></tr><tr><td>漆膜颜色与外观</td><td>符合标准色板,在色差范围内,平整光滑</td><td>符合标准色板,平整光滑</td><td>符合标准色板,锤纹均匀、清晰</td><td>符合标准色板,锤纹均匀、清晰</td></tr><tr><td>光泽/%</td><td>30±10</td><td>通过</td><td>-</td><td>-</td></tr><tr><td>硬度(摆杆硬度)</td><td>≥0.6</td><td>0.7</td><td>-</td><td>0.7</td></tr><tr><td>柔韧性/mm</td><td>≤1</td><td>1</td><td>≤1</td><td>1</td></tr><tr><td>抗冲击性/cm</td><td>50</td><td>50</td><td>≥40</td><td>50</td></tr><tr><td>附着力(划圈法)/级</td><td>≤2</td><td>通过</td><td>≤2</td><td>通过</td></tr><tr><td>遮盖力/(g/m2)</td><td></td><td></td><td>-</td><td>-</td></tr><tr><td>白</td><td>≤100</td><td>通过</td><td></td><td></td></tr><tr><td>灰</td><td>≤85</td><td>通过</td><td></td><td></td></tr><tr><td>黑</td><td>≤40</td><td>通过</td><td></td><td></td></tr></table>

2.3 耐环境性能 B04-103H磁漆、B16-101H锤纹漆涂层的耐环境性能见表2-3。

表2-3  

<table><tr><td>性能</td><td>指标</td><td>实测值</td></tr><tr><td>耐水性(蒸馏水,常温,48h)</td><td>不起泡,允许轻微变色</td><td>7d无变化</td></tr><tr><td>耐汽油性(RH-75汽油,常温,48h)</td><td>不起泡、不脱落、不起皱</td><td>7d无变化</td></tr><tr><td>耐液压油性(YH-12液压油,常温,7d)</td><td>-</td><td>无变化</td></tr><tr><td>耐盐雾性(40℃±2℃,相对湿度90%以上,48h)</td><td>不起泡、不脱落、不生锈,允许轻微变色</td><td>涂层系统按HB 5830-12试验,7d无明显变化</td></tr><tr><td>耐湿热性(47℃±2℃,相对湿度94%~98%,48h)</td><td>不起泡、不脱落、不生锈,允许轻微变色</td><td>涂层系统按HB 5830-11试验,10d无明显变化</td></tr><tr><td>耐霉菌性(28d)/级</td><td>-</td><td>涂层系统按HB 5830-13试验,通过2级</td></tr></table>

# 2.4 工艺性能

2.4.1 施工性能 喷涂性良好。  
2.4.2 配套性能 与H06-2环氧底漆配套使用。

# 3 使用工艺

3.1 表面准备 涂漆前铝合金经阳极化处理，铜合金经钝化或氧化处理，钢铁零件经吹砂或磷化处理。  
3.2涂料配制 B16 101H 锤纹漆按磁漆与铝粉浆的比例为 $100:5$ ，将两组分混合调匀。  
3.3 施工粘度 用X-7稀释剂将漆稀释到喷涂粘度，B04-103H磁漆： $17\sim 25\mathrm{s}$ ；B16-101H锤纹漆：第一道为 $19\sim 22\mathrm{s}$ ，第二道为 $30\sim 40\mathrm{s}$ 。  
3.4 干燥条件 120C,30min。

# 4 其他

4.1 包装 用 $1\mathrm{L},4\mathrm{L}$ 和 $20\mathrm{L}$ 铁桶包装并密封。  
4.2 运输 按危险品运输，防止雨淋和日光曝晒。  
4.3 贮存 贮存在温度不超过 $40^{\circ} \mathrm{C}$ 、干燥通风的库房内，远离热源，隔绝火源，避免日光直射。贮存期12个月。  
4.4 技术安全 涂料的配制与施工应在通风良好、干燥无尘的环境中进行。

# 5 使用建议

选用。

# 参考文献

1 北京航空材料研究院. 涂料性能数据统计资料. 1985.

编写 谢永琴

审校 赵蕊 陈嘉珠

# A16-102H各色聚酯氨基橘形漆

# 1 概述

A16-102H各色聚酯氨基橘形漆系一种美术漆。漆膜坚硬耐磨、色泽鲜艳、花纹美观、保光保色性好，具有一定的“三防”性能。适用于机电设备、计算机、打字机、仪器、仪表的表面防护。

1.1 牌号及名称 A16-102H 各色聚酯氨基橘形漆, 原名各色聚酯氨基橘形漆。  
1-2 基本组成 聚酯树脂、氨基树脂、颜料。  
1.3 材料标准 沪Q/HG14685-1980《各色聚酯氨基橘形漆》。  
1.4 使用工艺说明书 HB/Z 102—1985《机载设备“三防”涂层涂漆工艺》。  
1.5 供应状态 单组分包装供应。  
1.6 应用概况 已用于机载设备表面。  
1.7 研制及生产单位 上海振华造漆厂研制并生产。  
1.8 鉴定级别及日期 1977年12月由上海市有机化学工业公司鉴定通过。

# 2 性能

2.1 物理及化学性能 A16-102H 橘形漆的物理及化学性能见表 2-1。

表2-1[1]   

<table><tr><td>性能</td><td>指 标</td><td>实测值</td><td>性 能</td><td>指 标</td><td>实测值</td></tr><tr><td>粘度(1 号杯)/s</td><td>60~90</td><td>通过</td><td>干燥时间/min</td><td></td><td></td></tr><tr><td>细度/μm</td><td>≤40</td><td>通过</td><td>烘+ (120(±2℃))</td><td>≤45</td><td>通过</td></tr></table>

2.2力学性能 A16-102H橘形漆涂层的物理及力学性能见表2-2。

表2-2  

<table><tr><td>性能</td><td>指标</td><td>实测值</td><td>性能</td><td>指标</td><td>实测值</td></tr><tr><td>漆膜颜色与外观</td><td>符合标准样板</td><td>符合标准样板</td><td>柔韧性/mm</td><td>≤1</td><td>1</td></tr><tr><td>光泽/%</td><td>20~40</td><td>35</td><td>抗冲击性/cm</td><td>50</td><td>50</td></tr><tr><td>硬度(摆杆硬度)</td><td>≥0.6</td><td>0.6</td><td>附着力(划圈法)/级</td><td>≤2</td><td>2</td></tr></table>

2.3 耐环境性能 A16-102H 橘形漆涂层的耐环境性能见表 2-3。

表2-3  

<table><tr><td>性能</td><td>指标</td><td>实测值</td></tr><tr><td>耐水性(蒸馏水,3d)</td><td></td><td>7d无变化</td></tr><tr><td>耐盐雾性(35℃±2℃,5%NaCl溶液,7d)</td><td></td><td>涂层系统按HB 5830-12试验,无明显变化</td></tr><tr><td>耐湿热性(10d)</td><td>-</td><td>涂层系统按HB 5830-11试验,无明显变化</td></tr><tr><td>耐汽油性(180号汽油)</td><td>-</td><td>3d无明显变化</td></tr><tr><td>耐液压油性(YH-12液压油)</td><td>-</td><td>3d无明显变化</td></tr><tr><td>耐润滑油性(4109号润滑油)</td><td>-</td><td>3d无明显变化</td></tr><tr><td>耐霉菌性(28d)/级</td><td>-</td><td>涂层系统按HB 5830-13试验,通过2级</td></tr></table>

2.4 工艺性能  
2.4.1 施工性能 只宜喷涂。  
2.4.2 配套性能 与H062环氧底漆配套使用。

# 3 使用工艺

3.1 表面准备 涂漆前铝合金经阳极化处理，镁合金表面经化学氧化处理，铜合金经钝化处理，钢铁零件经吹砂处理。  
3.2 施工粘度 用甲苯将漆稀释到喷涂粘度，第一道为 $25\sim 30\mathrm{s}$ ，第二道为 $50\sim 60\mathrm{s}$ 。  
3.3 干燥条件 $120\mathrm{C},45\mathrm{min}$   
3.4 注意事项 橘形漆共喷两道，第二道是形成花纹的关键。控制橘点大小的条件是喷枪口径和喷漆压力。大橘点用 $3\mathrm{mm}$ 的喷枪，压力为 $147.1\mathrm{kPa}$ ；小橘点用口径 $2\mathrm{mm}$ 的喷枪，压力为 $245.2\mathrm{kPa}$ 。喷枪与工件的距离是 $30\sim 40\mathrm{cm}$ 。

# 4 其他

4.1 包装 用 $1\mathrm{L},4\mathrm{L}$ 和 $20\mathrm{L}$ 铁桶包装并密封。  
4.2 运输 按危险品运输，防止雨淋和日光曝晒。  
4.3 贮存 贮存在温度不超过 $40^{\circ} \mathrm{C}$ 、干燥通风的库房内，远离热源，隔绝火源，避免日光直射。贮存期12个月。  
4.4 技术安全 涂料的配制与施工应在通风良好、干燥无尘的环境中进行。

# 5 使用建议

选用。

# 参考文献

1 上海振华造漆厂．彩色无油氨基橘形烘漆技术总结报告．1979

编写 郑会廉 谢永琴

审校 陈嘉珠

# A04-60各色氨基半光烘干磁漆

# 1 概述

A04-60各色氨基半光烘干磁漆，漆膜光反射比较弱，附着力、耐水性较好。柔韧性、“三防”性能一般。适用于仪表、电机、电器的表面防护。

1.1 牌号及名称 A04-60 各色氨基半光烘干磁漆, 原名 A05-10 各色氨基半光烘漆。  
1.2 基本组成 氨基树脂、醇酸树脂、颜料、填料。  
1.3 材料标准 Q/12HG5422—1999《A04-60各色氨基半光烘干磁漆》。  
1.4 使用工艺说明书 HB/730 1982《航空仪表、电机、电器产品防护涂漆》。  
1.5 供应状态 单组分供应。  
1.6 应用概况 20世纪60年代开始用于航空仪表。  
1.7 研制及生产单位 西安油漆厂、天津灯塔涂料公司、上海振华造漆厂、沈阳油漆厂生产。

# 2 性能

2.1 物理及化学性能 A04-60磁漆的物理及化学性能见表2-1。

表2-1  

<table><tr><td>性能</td><td>指 标</td><td>实测值</td><td>性 能</td><td>指 标</td><td>实测值</td></tr><tr><td>粘度(涂-4粘度计)/s</td><td>≥40</td><td>60</td><td>其他色</td><td>--</td><td>90(白色)</td></tr><tr><td>细度/μm</td><td>≤40</td><td>40</td><td>干燥时间/h</td><td></td><td></td></tr><tr><td>遮盖力/(g/m2)</td><td></td><td></td><td>白、浅色(105℃±2℃)</td><td>≤2</td><td>2</td></tr><tr><td>黑色</td><td>≤40</td><td>35</td><td>深色(120℃±2℃)</td><td>≤2</td><td>2</td></tr><tr><td>中绿</td><td>≤55</td><td></td><td></td><td></td><td></td></tr></table>

2.2力学性能A04-60磁漆涂层的物理及力学性能见表2-2。

表2-2[ ]  

<table><tr><td>性能</td><td>指标</td><td>实测值</td></tr><tr><td>漆膜颜色与外观</td><td>符合标准色板及色差范围,平整</td><td>通过</td></tr><tr><td>光泽/%</td><td>20~40</td><td>31</td></tr><tr><td>硬度(摆杆硬度)</td><td>≥0.5</td><td>0.55</td></tr><tr><td>柔韧性/mm</td><td>≤1</td><td>通过</td></tr><tr><td>抗冲击性/cm</td><td>≥40</td><td>40</td></tr><tr><td>附着力(划圈法)/级</td><td>≤2</td><td>2</td></tr></table>

2.3 耐环境性能 A04-60磁漆涂层的耐环境性能见表2-3。

表2-3[1]  

<table><tr><td>性能</td><td>指标</td><td>实测值</td></tr><tr><td>耐水性(蒸馏水,常温,36h)</td><td>不起泡,允许轻微变化,能于3h复原</td><td>通过</td></tr><tr><td>耐盐雾性(5% NaCl 溶液,40℃±1℃,7d)</td><td>1级(底、面漆配套)</td><td>通过</td></tr><tr><td>耐湿热性(47℃±1℃,相对湿度96%±2%,7d)</td><td>1级(底、面漆配套)</td><td>通过</td></tr><tr><td>耐油性(浸于符合GB 2536的10号变压器油中,常温48h)</td><td>不起泡、不起皱、不脱落,允许轻微变色或变暗</td><td>通过</td></tr><tr><td>耐汽油性(浸于符合GB 1922的NY-120溶剂油中,常温48h)</td><td>不起泡、不起皱、不脱落,允许轻微变色或变暗</td><td>通过</td></tr><tr><td>耐霉菌性(29℃±1℃,相对湿度97%±2%,28d)</td><td>-</td><td>2级</td></tr></table>

2.4 工艺性能  
2.4.1 施工性能 喷涂性良好。  
2.4.2 配套性能 可与磷化底漆、环氧酯底漆配套。  
2.5 使用性能 用于航空仪表，效果尚好。

# 3 使用工艺

3.1 表面准备 涂漆前铝合金经阳极化处理，钢铁经磷化处理。  
3.2 施工粘度 用二甲苯与正丁醇的混合溶剂（配比为4：1）或X-4稀释剂，将漆料稀释到喷涂粘度 $20\sim 25\mathrm{s}$ 。  
3.3 干燥条件 浅色漆： $105\mathrm{C} \pm 2\mathrm{C}, 2\mathrm{h}$ ；深色漆： $120\mathrm{C} \pm 2\mathrm{C}, 2\mathrm{h}$ 。

# 4 其他

4.1 包装 用 $1\mathrm{L},4\mathrm{L}$ 和 $20\mathrm{L}$ 铁桶包装并密封。

4.2 运输 按危险品运输，防止雨淋和日光曝晒。  
4.3 贮存 贮存在温度不超过 $40\mathrm{C}$ 、干燥通风的库房内，远离热源，隔绝火源，避免日光直射。贮存期12个月。  
4.4 技术安全 涂料的配制与施工应在通风良好、干燥无尘的环境中进行。

# 5 使用建议

选用。

# 参考文献

1天津油漆厂.涂料性能数据统计资料.1985

编写 谢永琴

审校 赵蕊 陈嘉珠

# A13-75、A13-90氨基醇酸水溶漆

# 1 概述

A13-75、A13-90氨基醇酸水溶漆，气味小、毒性低，无火灾危险，是一种环保涂料。A13-75为水溶无光磁漆；A13-90为水溶底漆。由该底漆与磁漆组成的涂层系统，经烘干后，漆膜坚韧，附着力强，耐腐蚀性好。适用于能烘烤的航空部件及一般钢铁或铝合金制品的表面涂装。

1.1 牌号及名称 A13-75 氨基醇酸水溶无光磁漆；A13-90 氨基醇酸水溶底漆。  
1.2 基本组成 水溶性醇酸树脂、三聚氰胺树脂、助溶剂、颜料、水。  
1.3 材料标准

津Q/HG3950—1991《氨基醇酸水溶无光磁漆》

津Q/HG4015—1991《氨基醇酸水溶底漆》

1.4 使用工艺说明书   
1.5 供应状态 单组分包装供应。  
1.6 应用概况 已用于运输机铝合金螺旋桨叶。  
1.7 研制及生产单位 天津油漆总厂研制并生产。  
1.8 鉴定级别及日期 1975年1月由天津市化学工业局鉴定通过。

# 2 性能

2.1 物理及化学性能 A13-75磁漆、A13-90底漆的物理及化学性能见表2-1。

表2-1[ ]   

<table><tr><td>性能</td><td>指 标</td><td>实测值</td><td>性 能</td><td>指 标</td><td>实测值</td></tr><tr><td>细度/μm</td><td></td><td></td><td>干燥时间/h</td><td></td><td></td></tr><tr><td>磁漆</td><td>≤50</td><td>通过</td><td>烘干(120℃)</td><td>≤0.5</td><td>通过</td></tr><tr><td>底漆</td><td>≤20</td><td>通过</td><td></td><td></td><td></td></tr></table>

2.2 力学性能 A13-75磁漆、A13-90底漆涂层的物理及力学性能见表2-2。

表2-2-1  

<table><tr><td>性能</td><td>指标</td><td>实测值</td></tr><tr><td>漆膜颜色与外观</td><td>符合标准样板,平整光滑(磁漆要求无光)</td><td>符合标准样板,平整光滑(磁漆无光)</td></tr><tr><td>硬度(摆杆硬度)</td><td>≥0.4</td><td>0.5</td></tr><tr><td>柔韧性/mm</td><td>≤3</td><td>1</td></tr><tr><td>抗冲击性/cm</td><td>50</td><td>50</td></tr><tr><td>附着力(划圈法)/级</td><td>≤2</td><td>1</td></tr></table>

2.3 耐环境性能 A1375 磁漆、A13-90 底漆涂层的耐环境性能见表 2-3,

表2-3-1  

<table><tr><td>性能</td><td>指标</td><td>实测值</td></tr><tr><td>耐水性(蒸馏水,常温)/h</td><td>≥18</td><td>2000h无变化</td></tr><tr><td>耐盐水性(3% NaCl溶液,常温)/h</td><td>≥18</td><td>2000h无变化</td></tr><tr><td>耐汽油性(180号汽油,常温)/h</td><td>≥24</td><td>48h无变化</td></tr><tr><td>耐液压油性(YH-10液压油,常温)h</td><td></td><td>1个月无变化</td></tr><tr><td>耐润滑油性/h</td><td></td><td></td></tr><tr><td>HH 20润滑油</td><td>≥24</td><td>18h无变化</td></tr><tr><td>4109号润滑油</td><td></td><td>7d无变化</td></tr><tr><td>耐盐雾性(3% NaCl溶液,35℃±2℃)</td><td>-</td><td>8d无变化</td></tr><tr><td>耐湿热性(40℃±2℃,相对湿度&gt;95%)</td><td>-</td><td>7d无变化</td></tr><tr><td>耐高低温交变性(50℃±2℃,1h; 60℃±2℃,1h为1周期)</td><td>-</td><td>10周期,无变化</td></tr></table>

2.4 工艺性能  
2.4.1 施工性能 喷涂性良好。  
2.4.2 配套性能 A1375磁漆、A13-90底漆配套使用。

# 3 使用工艺

3.1 表面准备 涂漆前铝合金经阳极化处理。  
3.2 施工粘度 用蒸馏水或去离子水将漆稀释到喷涂粘度 $25\sim 40s$   
3.3 干燥条件 $120^{\circ}C, 30\mathrm{min}$

# 4 其他

4.1 包装 用 $1\mathrm{L},4\mathrm{L}$ 和 $20\mathrm{L}$ 铁桶包装并密封。  
4.2 运输 按非危险品运输。  
4.3 贮存 贮存在温度不超过 $40^{\circ} \mathrm{C}$ 、干燥通风的库房内，远离热源，隔绝火源，避免日光直射。贮存期12个月。  
4.4 技术安全 涂料的配制与施工应在通风良好、干燥无尘的环境中进行。

# 5 使用建议

选用。

# 参考文献

1 保定螺旋桨制造厂. 氨基醇酸水溶喷漆在飞机螺旋桨上的应用. 航空材料, 1980(1)

编写 谢永琴

审校 赵蕊 陈嘉珠

# X06-1 乙烯磷化底漆

# 1 概述

X06-1 乙烯磷化底漆为双组分涂料。主要用作有色及黑色金属底层的防护，能代替钢铁的磷化处理，可增加涂层与金属表面的附着力，防止锈蚀，延长有机涂层的使用寿命，但不能作为单独的底漆使用。适于涂覆各种金属结构、船舶、水槽、管道、桥梁、浮筒以及其他器材表面。

1.1 牌号及名称 X06-1 乙烯磷化底漆。  
1-2 基本组成 组分一：聚乙烯醇缩丁醛树脂、防锈颜料。组分二：磷化液。  
1.3 材料标准 HG/T 3347 1987《X06-1乙烯磷化底漆》  
1.4 使用工艺说明书   
1.5 供应状态 两组分分装，配套供应。   
1.6 应用概况 用于飞机蒙皮。  
1.7研制及生产单位天津灯塔涂料公司、西安油漆厂、上海振华造漆厂生产。

# 2 性能

2.1 物理及化学性能 X061底漆的物理及化学性能见表2-1。

表2-1  

<table><tr><td>性能</td><td>指标</td><td>实测值</td></tr><tr><td>原漆外观</td><td>黄色,半透明粘稠液体</td><td>通过</td></tr><tr><td>磷化液外观</td><td>无色至微黄色液体</td><td>通过</td></tr><tr><td>粘度(未加磷化液,4号杯)/s</td><td>≥30</td><td>41</td></tr><tr><td>磷化液中磷酸含量/%</td><td>15~16</td><td>15.2</td></tr><tr><td>干燥时间(实干)/min</td><td>≤30</td><td>通过</td></tr></table>

2.2力学性能X06-1底漆涂层的物理及力学性能见表2-2。

表2-2  

<table><tr><td>性能</td><td>指标</td><td>实测值</td></tr><tr><td>漆膜颜色与外观</td><td>黄绿色、半透明,漆膜平整</td><td>黄绿色、半透明,漆膜平整</td></tr><tr><td>柔韧性/mm</td><td>≤1</td><td>1</td></tr><tr><td>抗冲击性/cm</td><td>50</td><td>50</td></tr><tr><td>附着力(划圈法)/级</td><td>≤1</td><td>1</td></tr></table>

2.3 耐环境性能 耐盐水 $3\mathrm{h}$ ，不应有锈蚀痕迹。

2.4 工艺性能  
2.4.1 施工性能 喷涂性良好。  
2.4.2 配套性 可与丙烯酸底漆、环氧底漆、聚氨酯底漆配套使用。  
2.4.3 适用期 $12\mathrm{h}$   
2.5 使用性能 用于飞机蒙皮，效果良好。

# 3 使用工艺

3.1 表面准备 涂漆前铝合金经除油去污及干燥除水处理，钢铁宜采用吹砂处理。  
3.2 涂料配制 按需要量称取底漆，按底漆与磷化液的配比为 $4:1$ 称取磷化液，在不断搅拌下将其缓缓加入底漆中，并搅拌均匀。  
3.3 施工粘度 配制好的漆用乙醇(95%)与正丁醇(配比为 $3:1$ )混合溶剂稀释到喷涂粘度 $17\sim 19\mathrm{s}$ 。  
3.4 干燥条件 室温， $30\mathrm{min}$   
3.5 注意事项 漆膜厚度以 $8 \sim 15 \mu \mathrm{m}$ 为宜。涂一层需耗漆量 $80 \mathrm{~g} / \mathrm{m}^{2}$ 。磷化液不能作为稀释剂，其用量不得随意增减。

# 4 其他

4.1 包装 用 $1\mathrm{L},4\mathrm{L}$ 和 $20\mathrm{L}$ 铁桶包装并密封。  
4.2 运输 按危险品运输，防止雨淋和日光曝晒。  
4.3 贮存 贮存在温度不超过 $40\mathrm{C}$ 、干燥通风的库房内，远离热源，隔绝火源，避免日光直射。贮存期为12个月。  
4.4 技术安全 涂料的配制与施工应在通风良好、干燥无尘的环境中进行。

# 5 使用建议

选用。

# 参考文献

1天津油漆总厂，涂料性能数据统计资料.1985

编写 赵蕊 谢永琴

审校 阎家相

# Z07-14白色聚酯腻子

# 1 概述

Z0714白色聚酯腻子为不饱和聚酯腻子，双组分包装。气干性好，可常温快干。附着力强，贮存稳定性好，施工性好。适合金属或复合材料表面涂装时填平凹坑。

1.1 牌号及名称 Z07-14 白色聚酯腻子。

1.2 基本组成 组分一：气干性不饱和聚酯、颜料、填料。组分二：过氧化物。  
1.3 材料标准 Q/TLS 509-1996《Z07-14白色聚酯腻子》。  
1.4 使用工艺说明书 常州涂料化工研究院技术档案5.01.01.01-121.04《Z07-14白色聚酯腻子使用工艺说明书》。  
1.5 供应状态 两组分分装，配套供应。   
1.6 应用概况 已用于直升机。  
1.7 研制及生产单位 常州涂料化工研究院研制并生产。  
1.8 鉴定级别及日期 1991年由化工部和航空工业总公司联合鉴定通过，

# 2 性能

2.1 物理及化学性能 Z07-14 白色聚酯腻子的物理及化学性能见表 2-1。

表2-1[  

<table><tr><td>性能</td><td>指标</td><td>实测值</td><td>性能</td><td>指标</td><td>实测值</td></tr><tr><td>容器中状态稠度/cm干燥时间/min</td><td>无结皮、无硬块8~12120</td><td>无结皮、无硬块10120</td><td>适用期/min涂刮性贮存期/月</td><td>≥5易涂刮,不回卷4</td><td>≥5易涂刮,不回卷6</td></tr></table>

2.2力学性能 Z07-14白色聚酯腻子涂层的物理及力学性能见表2-2。

表2-2[1]  

<table><tr><td>性能</td><td>指标</td><td>实测值</td></tr><tr><td>颜色与外观</td><td>平整,颜色符合样板</td><td>平整,颜色符合样板</td></tr><tr><td>柔韧性/mm</td><td>≤100</td><td>100</td></tr><tr><td>打磨性</td><td>易打磨,不粘砂纸</td><td>易打磨,不粘砂纸</td></tr></table>

2.3 耐环境性能 Z07-14 白色聚酯腻子涂层的耐环境性能见表2-3。

表2-3[1]  

<table><tr><td>性能</td><td>指标</td><td>实测值</td></tr><tr><td>耐聚氨酯漆性</td><td>不咬起、不起泡、不渗色</td><td>不咬起、不起泡、不渗色</td></tr><tr><td>耐硝基漆性</td><td>不咬起、不起泡、不渗色</td><td>不咬起、不起泡、不渗色</td></tr></table>

2.4 工艺性能

2.4.1 施工性能 易刮涂，不回卷。  
2.4.2 配套性能 与 H06-12 白色聚氨酯底漆, S04-21 高光泽聚氨酯磁漆、S04-61 半光聚氨酯磁漆、S04-81 无光聚氨酯磁漆配套使用。  
2.4.3 适用期 大于或等子 $5\mathrm{min}$ 。  
2.5 使用性能 已用于直升机多年，效果良好。

# 3 使用工艺

3.1 表面准备 碳纤维复合材表面经打磨处理后涂S06-12白色聚氨酯底漆，常温干燥 $24\mathrm{h}$ 。在需刮腻子处打磨并擦洗干净。  
3.2 涂料配制 按组分一与组分二的质量比为 $100:2$ 的比例，称取两个组分，充分调匀后，立即涂刮。  
3.3 施工粘度 稠度为 $10\mathrm{cm}\pm 2\mathrm{cm}$   
3.4 干燥条件 $23^{\circ} \mathrm{C} \pm 1^{\circ} \mathrm{C}, 2 \mathrm{~h}$   
3.5 注意事项 阴雨天湿度大，影响腻子干性，不得施工。

# 4 其他

4.1 包装 用 $1L$ 和 $4L$ 铁桶包装并密封。  
4.2 运输 按危险品运输，防止雨淋和日光曝晒。  
4.3 贮存 贮存在温度不超过 $40\mathrm{C}$ 、干燥通风的库房内，远离热源，隔绝火源，避免日光直射。贮存期6个月。  
4.4 技术安全 组分二溅到皮肤上，应立即用去污粉和自来水擦洗干净。

# 5 使用建议

选用。

# 参考文献

1 常州涂料化工研究院，Z07-14白色聚酯腻子的研究.1991

编写 李洪源 谢永琴

审校 郑会廉

# H06-1020HD 环氧抗静电涂料

# 1 概述

H06-1020HD环氧抗静电涂料为双组分涂料。可常温固化，也可加温固化，加温固化后电性能等更佳。漆膜具有良好的力学性能和电性能，与H01-101H环氧聚酰胺清漆配套性好，其耐飞机用流体性能达到油箱内部使用要求。可单独作为面漆使用，也可与HL04-1019HD环氧聚硫抗静电涂料配套使用。

1.1 牌号及名称 H06-1020HD 环氧抗静电涂料。  
1.2 基本组成 组分一：环氧树脂、导电填料、有机溶剂。组分二：聚酰胺树脂、有机溶剂。  
1.3 材料标准 Q/6S530-1990《复合材料整体油箱用H06-1020HD、HL04-1019HD抗静电涂料》。  
1.4 使用工艺说明书 Q/6S2934--1990《复合材料整体油箱用抗静电涂料施工工艺说明书》。

1.5 供应状态 两组分分装，配套供应。   
1.6 应用概况 已在歼击机复合材料整体油箱内部使用。  
1.7 研制及生产单位 北京航空材料研究院研制并生产。  
1.8 鉴定级别及日期 1997年1月由航空工业总公司鉴定通过。

# 2 性能

2.1物理及化学性能 H06-1020HD环氧抗静电涂料的物理和化学性能见表2-1。

表2-1[  

<table><tr><td>性能</td><td>指 标</td><td>实 测 值</td></tr><tr><td>容器中状态</td><td>灰色均匀粘稠液,有分层,易搅起</td><td>灰色均匀粘稠液,有分层,易搅起</td></tr><tr><td>固体含量/%</td><td></td><td></td></tr><tr><td>组分·</td><td>70±2</td><td>70</td></tr><tr><td>组分二</td><td>50±1</td><td>50</td></tr><tr><td>干燥时间</td><td></td><td></td></tr><tr><td>表干(25℃±1℃)/h</td><td>≤2</td><td>2</td></tr><tr><td>实干</td><td></td><td></td></tr><tr><td>25℃±1℃/h</td><td>≤7</td><td>7</td></tr><tr><td>70℃±2℃/h</td><td>≤8</td><td>8</td></tr><tr><td>120℃±2℃/h</td><td>≤2</td><td>2</td></tr></table>

2.2力学性能 H06-1020HD环氧抗静电涂层的物理及力学性能见表2-2。

表2-2[1]  

<table><tr><td>性能</td><td>指标</td><td>实测值</td><td>性能</td><td>指标</td><td>实测值</td></tr><tr><td>抗冲击性/cm</td><td>50</td><td>50</td><td>附着力/级</td><td>≤2</td><td>2</td></tr><tr><td>硬度(铅笔硬度)</td><td>≥3H</td><td>3H</td><td>表面电阻/MΩ</td><td>0.5~15</td><td>5</td></tr><tr><td>柔韧性/mm</td><td>≤2</td><td>2</td><td></td><td></td><td></td></tr></table>

2.3 耐环境性能 H06-1020HD环氧抗静电涂层的耐环境性能见表2-3。

表2-3[1]  

<table><tr><td>性能</td><td>指标</td><td>实测值</td></tr><tr><td>耐水性(蒸馏水,25℃±1℃,7d)</td><td>漆膜不起泡、不剥落、不起皱,铅笔硬度允许下降2级,胶带附着力合格</td><td>漆膜不起泡、不剥落,铅笔硬度2H,胶带附着力合格</td></tr><tr><td>耐煤油性(RP-3煤油,25℃±1℃,21d)</td><td>不变色、不起皱、不脱落,允许变色</td><td>漆膜不起泡、不起皱,胶带附着力合格</td></tr><tr><td>耐双层液体(航空煤油和3%NaCl溶液,60℃±2℃,7d)</td><td>漆膜不起泡、不起皱,胶带附着力合格</td><td>漆膜不起泡、不起皱,胶带附着力合格</td></tr></table>

# 2.4 工艺性能

2.4.1 施工性能 喷涂性能好。  
2.4.2 配套性能 可与H01-101H环氧聚酰胺清漆、聚硫密封剂、环氧聚硫抗静电涂料配套使用。  
2.4.3 适用期 $8\mathrm{h}$ 。

# 3 使用工艺

3.1 表面准备 将干燥好的 H01-101H 环氧聚酰胺清漆膜, 稍加打磨粗化, 并擦洗干净, 干燥后方可喷涂 H06-1020HD 环氧抗静电涂料。  
3.2 涂料配制 根据需要量, 先称量组分一, 再按包装桶上注明的组分一与组分二的配比称取组分二, 在不断搅拌下将组分二加入到组分一中, 并搅拌均匀。  
3.3 施工粘度 漆料用X-7稀释剂稀释至喷涂粘度 $18\sim 24\mathrm{s}$   
3.4 干燥条件 $25\mathrm{C} \pm 1\mathrm{C}, 7\mathrm{d}$ 或 $70^{\circ}\mathrm{C} \pm 2^{\circ}\mathrm{C}, 8\mathrm{h}$ 或 $120^{\circ}\mathrm{C} \pm 2^{\circ}\mathrm{C}, 2\mathrm{h}$ 。  
3.5 注意事项 涂层厚度根据设计要求确定，涂覆次数以达到厚度为准。

# 4 其他

4.1 包装 用 $1\mathrm{L},2\mathrm{L},5\mathrm{L}$ 铁桶包装并密封。  
4.2 运输 按危险品运输，防止雨淋和日光曝晒。  
4.3 贮存 贮存在温度不超过 $40\mathrm{C}$ 、干燥通风的库房内，远离热源，隔绝火源，避免日光直射。  
4.4 技术安全 施工时通风良好，禁止明火。

# 5 使用建议

推荐。

# 参考文献

1 北京航空材料研究院. 复合材料整体油箱用抗静电涂料研究. 1991

编写 杨和争 何立凡

审校 谢永琴 陈嘉珠

# HL04-1019HD 环氧聚硫抗静电涂料

# 1 概述

HL04-1019HD 环氧聚硫抗静电涂料为双组分涂料，可常温固化，也可加温固化，加温固化后各项性能及电性能更佳。漆膜具有良好的物理性能、电性能和耐机用流体性，与 H06-1020HD 环氧抗静电涂料及聚硫密封剂有良好的相容性。适用于整体油箱内部的防腐与防静电。

1.1 牌号及名称 HL04-1019HD 环氧聚硫抗静电涂料。  
1.2 基本组成 组分一：环氧树脂、聚硫胶、导电填料、有机溶剂。组分二：聚酰胺树脂、有机溶剂。  
1.3 材料标准 Q/6S530-1990《复合材料整体油箱用H06-1020HD、HL04-1019HD抗静电涂料》。  
1.4 使用工艺说明书 Q/6SZ934—1990《复合材料整体油箱用抗静电涂料施工工艺》。  
1.5 供应状态 两组分分装，配套供应。   
1.6 应用概况 已在歼击机复合材料整体油箱内部使用。  
1.7 研制及生产单位 北京航空材料研究院研制并生产。  
1.8 鉴定级别及日期 1997年1月由航空工业总公司鉴定通过。

# 2 性能

2.1 物理及化学性能 HL04-1020HD 环氧聚硫抗静电涂料的物理和化学性能见表 2-1。

表2-1[1]   

<table><tr><td>性能</td><td>指 标</td><td>实 测 值</td></tr><tr><td>容器中状态</td><td>灰色均匀粘稠液,有分层</td><td>灰色均匀粘稠液,有分层</td></tr><tr><td>固体含量/%</td><td></td><td></td></tr><tr><td>组分一</td><td>50±2</td><td>50</td></tr><tr><td>细度/μm</td><td>≤50</td><td>&lt;50</td></tr><tr><td>干燥时间</td><td></td><td></td></tr><tr><td>表干(25℃±1℃)/h</td><td>≤12</td><td>12</td></tr><tr><td>实干</td><td></td><td></td></tr><tr><td>25℃±1℃/h</td><td>≤7</td><td>7</td></tr><tr><td>70℃±2℃/h</td><td>≤24</td><td>24</td></tr></table>

2.2力学性能 HL04-1019HD环氧聚硫抗静电涂层的力学性能见表2-2。

表2-2[1]  

<table><tr><td>性能</td><td>指标</td><td>实测值</td><td>性能</td><td>指标</td><td>实测值</td></tr><tr><td>抗冲击性/cm</td><td>50</td><td>50</td><td>附着力(划圈法)/级</td><td>≤1</td><td>1</td></tr><tr><td>硬度(铅笔硬度)</td><td>≤4B</td><td>4B</td><td>表面电阻/MΩ</td><td>0.5~15</td><td>0.5</td></tr><tr><td>柔韧性/mm</td><td>≤1</td><td>1</td><td></td><td></td><td></td></tr></table>

2.3 耐环境性能 HL04-1019HD 环氧聚硫抗静电涂层的耐环境性能见表 2-3。

表2-3[1]  

<table><tr><td>性能</td><td>指标</td><td>实测值</td></tr><tr><td>耐水性(蒸馏水,25C±1℃,7d)</td><td>漆膜不起泡、不剥落、不起皱,铅笔硬度允许下降2级,胶带附着力合格</td><td>通过</td></tr></table>

续表2-3[1]   

<table><tr><td>性能</td><td>指标</td><td>实测值</td></tr><tr><td>耐煤油性(RP-3 煤油,25 C±1 C,21 d)</td><td>不变色、不起皱、不脱落,允许变色</td><td>通过</td></tr><tr><td>耐双层液体(航空煤油和3% NaCl溶液,60 C±2 C,7 d)</td><td>漆膜不起泡、不起皱,胶带附着力合格</td><td>通过</td></tr></table>

# 2.4 工艺性能

2.4.1 施工性能 喷涂性能好，刷涂性能也好。  
2.4.2 配套性 与 H01101H 环氧聚酰胺清漆、聚硫密封剂、H06-1020HD 环氧聚硫抗静电涂料配套使用。  
2.4.3 适用期 $6\mathrm{h}$   
2.5 使用性能 经20多次试车试飞试验，均满足使用要求。

# 3 使用工艺

3.1 表面准备 根据设计预先涂上H06-1020HD环氧抗静电涂料或XM-59密封剂。待其干燥 $2\mathrm{h}$ 后施工。  
3.2 涂料配制 根据需要量，先称取组分一，再按包装桶上注明的组分一与组分二的配比称取组分二，在不断搅拌下，将组分二加入到组分一中，并搅拌均匀。  
3.3 施工粘度 配制好的漆料用专用稀释剂稀释，喷涂或喷刷涂粘度为 $18\sim 24s$   
3.4 干燥条件 $25\mathrm{C} \pm 1\mathrm{C}, 7\mathrm{d}$ 或 $70\mathrm{C} \pm 2\mathrm{C}, 24\mathrm{h}$ 。  
3.5 注意事项 涂层厚度根据设计要求确定，涂覆次数以达到厚度为准。

# 4 其他

4.1 包装 用 $1\mathrm{L},2\mathrm{L},5\mathrm{L}$ 铁桶包装并密封。  
4.2 运输 按危险品运输，防止雨淋和日光曝晒。  
4.3 贮存 贮存在温度不超过 $40^{\circ} \mathrm{C}$ 、干燥通风的库房内，远离热源，隔绝火源，避免日光直射。  
4.4 技术安全 施工时通风良好，禁止明火。

# 5 使用建议

推荐。

# 参考文献

1 北京航空材料研究院. 复合材料整体油箱用抗静电涂料的研究. 1991

编写 杨和争 何立凡

审校 谢永琴 陈嘉珠

# S99-49 抗静电涂料

# 1 概述

S99-49 抗静电涂料为双组分弹性聚氨酯涂料，可常温固化。漆膜柔韧性好，强度高，耐热性好，具有良好的耐磨、抗雨蚀、耐介质和抗静电性能，用于飞机雷达罩的表面保护。

1.1 牌号及名称 S99-49 抗静电涂料，原名 F.TC-6-03 抗静电涂料。  
1.2 基本组成 组分一：异氰酸酯树脂、颜料、填料。组分二：有机胺化合物。  
1.3 材料标准 Q/T1.S603—1995《S99-49抗静电涂料》。  
1.4 使用工艺说明书 常州涂料化工研究院技术档案5.01.01.01-120.06《S99-49抗静电涂料使用工艺说明书》。  
1.5 供应状态 两组分分装，配套供应。   
1.6 应用概况 已用于歼击机机载雷达罩。  
1.7 研制及生产单位 常州涂料化工研究院研制并生产。  
1.8 鉴定级别及日期 1996年由化工部鉴定通过。

# 2 性能

2.1 物理及化学性能 S99-49抗静电涂料的物理及化学性能见表2-1。

表2-1[1]   

<table><tr><td>性能</td><td>指 标</td><td>实测值</td><td>性 能</td><td>指 标</td><td>实测值</td></tr><tr><td>粘度/(Pa·s)</td><td>1.50~7.00</td><td>2.00~4.00</td><td>干燥时间/h</td><td></td><td></td></tr><tr><td>细度/μm</td><td>≤60</td><td>55</td><td>表干</td><td>≤4</td><td>4</td></tr><tr><td>固体含量/%</td><td></td><td></td><td>实干</td><td>≤52</td><td>50</td></tr><tr><td>组分一</td><td>≥45</td><td>46</td><td>烘干(80℃)</td><td>≤10</td><td>10</td></tr><tr><td>组分二</td><td>30±2</td><td>30</td><td>闪点/C</td><td>≥21</td><td>22</td></tr></table>

2.2 力学性能 S99-49抗静电涂料涂层的物理及力学性能见表2-2。

表2-2[1]  

<table><tr><td>性能</td><td>指标</td><td>实 测 值</td></tr><tr><td>漆膜颜色与外观</td><td>黑色,漆膜平整</td><td>黑色,漆膜平整</td></tr><tr><td>柔韧性/mm</td><td>≤1</td><td>1</td></tr><tr><td>抗冲击性/cm</td><td>50</td><td>50</td></tr><tr><td>附着力(划格胶带法)/级</td><td>0</td><td>0</td></tr><tr><td>漆膜伸长率/%</td><td>≥400</td><td>450</td></tr><tr><td>拉伸强度/MPa</td><td>≥10.7</td><td>12</td></tr><tr><td>剥离强度/(N/cm)</td><td>≥58.8</td><td>65</td></tr><tr><td>表面电阻率/MΩ</td><td>0.5~15</td><td>2~10</td></tr><tr><td>透波率/%</td><td>≥90</td><td>90~95</td></tr></table>

2.3 耐环境性能 S99-49抗静电涂料涂层的耐环境性能见表2-3。

表2-3[1]  

<table><tr><td>性能</td><td colspan="2">指标</td><td>实测值</td></tr><tr><td>耐水性(蒸馏水,23℃,48h)</td><td colspan="2">涂层无变化</td><td>涂层无变化</td></tr><tr><td>耐湿热性(按GJB 150.9,10周期)</td><td colspan="2">涂层无变化</td><td>涂层无变化</td></tr></table>

续表2-3[1]
