Repository: C-zj02/CFD-claw

<div align="center">

**English** | [中文](#中文版) | [Français](README_FR.md) | [Русский](README_RU.md) | [हिन्दी](README_HI.md) | [العربية](README_AR.md) | [Português](README_PT.md)

# 🚀 Claude Code Python

**A Complete Python Reimplementation Based on Real Claude Code Source**

*From TypeScript Source → Rebuilt in Python with ❤️*

***
**🔥 Active Development • New Features Weekly 🔥**

</div>

***

## 🎯 What is This?

**Clawd Code** is a **complete Python rewrite** of Claude Code, based on the **real TypeScript source code**.

File: RAG-data/中国航空材料手册(第2版) 第9卷 涂料 镀覆层与防锈材料201-400.pdf-206a7b2a-d812-4cf4-9dbf-74f905b62b76.md (part 4 of 8)
耐热零部件涂层系统  
2.4 工艺性能 硬质阳极化工艺对铝合金基体疲劳性能影响的程度，与所采用的工艺方法、合金材料类别有关。交直流阳极化工艺比直流阳极化工艺对基体疲劳性能影响小。

# 2.5 使用性能

（1）硬质阳极化处理会使零件尺寸增加，通常约为生成氧化膜厚度的 $40\% \sim 60\%$ 。如氧化膜厚度 $100\mu \mathrm{m}$ ，则圆形零件直径尺寸将比氧化前增加大约 $100\mu \mathrm{m}$ 。

（2）硬质阳极化处理后，零件表面粗糙度一般要降低 $1\sim 2$ 级。  
（3）硬质阳极化处理会降低铝合金基体的疲劳性能。承受疲劳载荷的零件经硬质阳极化处理后进行喷丸处理，可以减少疲劳性能下降的程度。

# 3 使用工艺

# 4 其他

# 5 使用建议

# 5.1 硬质阳极化膜层使用范围

（1）要求具有高硬度的耐磨零件。  
（2）要求绝缘的零件。  
（3）耐气流冲刷的零件。  
（4）需隔热的零件。  
（5）瞬时承受高温的零件。

# 5.2 下列情况不宜使用硬质阳极化膜层

（1）对疲劳性能要求高的零件。  
（2）承受冲击载荷的零件。  
（3）搭接、点焊或铆接的组合件。  
（4）含硅量高的压铸件。  
（5）与不同金属或非金属组合的组合件。  
（6）螺距小于 $1.5\mathrm{mm}$ 的螺纹件。  
（7）厚度小于 $0.8\mathrm{mm}$ 的板材。

# 5.3 阳极化前零件应符合下列要求

（1）五级精度以上的活动表面，硬质阳极化前，应根据所需膜层厚度计算公差。  
（2）阳极化前零件表面粗糙度不低于 $1.6\sim 0.8\mu \mathrm{m}$   
（3）零件表面所有锐边、锐角都应倒圆，半径不小于 $0.5\mathrm{mm}$ 。  
(4) LC4、LF2、LY21、ZL-101铝合金材料制造的螺纹顶部和根部应倒圆，其半径为 $0.2 \mathrm{~mm}$ 。要求阳极化部位表面粗糙度不低于 $3.2 \sim 1.6 \mu \mathrm{m}$ 。

# 参考文献

1 李金桂、赵闽彦主编. 腐蚀和腐蚀控制手册. 北京：国防工业出版社，1988  
2 北京航空材料研究所. 铝合金常温硬质阳极化工艺的研究. 1979  
3 易富津、万利群. 压气机叶片的硬质阳极化. 1980   
4 No 636-56 铝合金硬质阳极化说明书

编写 赵闺彦

审校 李金桂

# 铝合金绝缘阳极氧化膜

# 1 概述

铝合金在 $4\% \sim 5\%$ 的草酸溶液中进行阳极氧化，所获得的具有高绝缘性、耐磨性和硬度的氧化膜层，膜层的孔隙直径大而密度小，厚度为 $40 \sim 60 \mu \mathrm{m}$ 。氧化处理能改变零件的尺寸。膜层厚度增大，孔隙率减小，会提高膜层的击穿电压。膜层脆，不能承受变形。适用于铝合金要求绝缘、耐磨的零件。

1.1 牌号及名称 铝合金绝缘阳极氧化膜。

1.2 基本组成 $\mathrm{Al}_{2}\mathrm{O}_{3}$ 。

1.3 材料(镀覆层)标准

GB/T8754—1988《铝及铝合金阳极氧化 应用击穿电位测定法检验绝缘性》

HB5058-1993《铝及铝合金绝缘阳极氧化膜层质量检验》

1.4 使用工艺说明书

GB/T12611—1990《金属零（部）件镀覆前质量控制技术要求》

HB5034—1995《零（组）件镀覆前质量要求》

HB/Z 5076—1993《铝及铝合金绝缘阳极氧化工艺》

# 2 性能

2.1 物理及化学性能

2.1.1 外观 膜层处观颜色依材料牌号不同而异，一般为灰色至深灰色，或带金黄色调的灰绿色。

2.1.2 绝缘性能 不浸漆的膜层耐压应达 $200 \sim 250 \mathrm{~V}$ , 经浸漆后膜层耐压应为 $300 \sim 500 \mathrm{~V}$ 。绝缘电阻为 $50 \sim 100 \mathrm{M} \Omega$ 。

2.2力学性能 不同工艺条件下膜层的硬度与耐磨性能见表2-1。

表2-1  

<table><tr><td rowspan="2">阳极化类型</td><td colspan="3">工艺</td><td rowspan="2">厚度/μm</td><td rowspan="2">硬度a/kg</td><td rowspan="2">耐磨性(往返移动次数)</td><td rowspan="2">硬度/厚度</td><td rowspan="2">耐磨率(往返移动次数/厚度)</td></tr><tr><td>温度/C</td><td>电源</td><td>电压/V</td></tr><tr><td rowspan="4">草酸阳极化</td><td>19</td><td>直流</td><td>40~60</td><td>35.3</td><td>10.5</td><td>440 000</td><td>0.3</td><td>12 500</td></tr><tr><td>35</td><td>直流</td><td>30~35</td><td>39</td><td>41</td><td>40 000</td><td>1.1</td><td>10 300</td></tr><tr><td>30</td><td>交流</td><td>20~60</td><td>14.7</td><td>14.9</td><td>57 000</td><td>1.0</td><td>3 900</td></tr><tr><td>25</td><td>交直流</td><td>40~60</td><td>5.9</td><td>5.2</td><td>4 000</td><td>0.9</td><td>680</td></tr><tr><td>硫酸阳极化</td><td>19</td><td>直流</td><td></td><td>14.7</td><td>38</td><td>85 000</td><td>2.6</td><td>5 800</td></tr></table>

① 硬度以划穿膜层所需公斤数表示。

2.3 耐环境性能  
2.4 工艺性能  
2.5 使用性能 绝缘阳极化膜层的绝缘性能比硫酸阳极化膜层高。绝缘阳极化膜层耐磨性比硫酸阳极化膜层高。

# 3 使用工艺

有焊接接头的零件，不宜采用交流卓酸阳极化工艺处理.否则接头部位会腐蚀溶解。

# 4 其他

# 5 使用建议

# 5.1 绝缘阳极化膜层的使用范围

（1）要求有较高电绝缘性能的仪器、仪表零件。  
（2）要求有较高硬度和良好耐磨性的仪器、仪表零件。

# 5.2 下列情况不宜使用绝缘阳极化膜层

（1）厚度小于 $0.6\mathrm{mm}$ 的板材。  
（2）工作表面粗糙度低于 $1.6 \sim 0.8 \mu \mathrm{m}$ 的零件。  
（3）LY11、LY12铝合金零件。

# 参考文献

1 李金桂、赵闻彦主编. 腐蚀和腐蚀控制手册. 北京：国防工业出版社，1988

编写 赵闰彦

审校 李金桂

# 铝合金瓷质阳极氧化膜

# 1 概述

铝及铝合金瓷质氧化膜是在草酸盐或以铬酸为主的溶液中进行阳极氧化获得的膜层，依阳极氧化溶液成分的不同，可得到装饰性膜层和耐蚀性膜层。装饰性膜层的膜厚为 $5 \sim 7 \mu \mathrm{m}$ ，拥有均匀、光滑、光泽的和不透明的类似瓷釉和搪瓷色泽的装饰外观。它的独特优点是膜层不透明能遮盖机械加工残留在零件表面的缺陷、因而对阳极氧化前零件表面机械加工要求不高。膜层具有高的耐蚀性、耐热性、韧性、电绝缘性和吸附性。

1.1 牌号及名称 铝合金瓷质阳极氧化膜。  
1.2 基本组成 $\mathrm{Al}_{2}\mathrm{O}_{3}$ 。  
1.3 材料(镀覆层)标准 GB/T 8013-1987《铝和铝合金阳极氧化 阳极氧化膜的总规范》。  
1.4 使用工艺说明书

GB/T12611—1990《金属零(部)件镀覆前质量控制技术要求》

GB/T12967.2—1991《铝及铝合金阳极氧化 用轮式磨损试验仪测定阳极氧化膜的耐磨性和磨损系数》

HB 5034—1995《零(组)件镀覆前质量要求》

# 2 性能

# 2.1 物理及化学性能

2.1.1 外观 膜层似搪瓷、有瓷质感、颜色为不透明的白色、浅灰色至钢灰色。

2.1.2 吸附性 膜层有吸附能力，可染成各种较深的颜色。  
2.2 力学性能  
2.3 耐环境性能  
2.4 工艺性能  
2.5 使用性能

（1）膜层耐蚀性比硫酸阳极化膜层高。  
（2）膜层的绝缘性、绝热性比草酸阳极化膜层低，高于硫酸阳极化膜层和铬酸阳极化膜层。  
（3）膜层表面被污染时，很容易被清除。  
（4）不仅可以承受冲击和压缩载荷，还可以接受钻孔、切削、锯、锉、弯曲等机械加工。  
（5）阳极化处理不会改变零件的尺寸精度和表面粗糙度。  
（6）膜层的硬度依材料牌号不同而不同，但介于硬质阳极化膜层与硫酸和铬酸阳极化膜层之间。

# 3 使用工艺

电解溶液价格昂贵且使用周期短，对工艺条件的控制要求十分严格。

# 4 其他

# 5 使用建议

瓷质阳极化膜层的使用范围：

（1）精密仪器、仪表零件的防护。  
（2）需要保存零件表面原粗糙度和尺寸精度，又要求表面具有硬度和电绝缘性能的零件。  
（3）需特殊装饰的零件。

# 参考文献

1 GJB 594—1988 金属镀覆层和化学覆盖层选择原则与厚度系列。

编写 赵闽彦

审校 李金桂

# 渗碳层

# 1 概述

低碳钢或低碳合金钢零件在 $880 \sim 950^{\circ} \mathrm{C}$ 的具有一定渗碳气氛的炉内加热、保温一定时间，碳原子会渗入表层，在零件表面得到一定深度的渗碳层。获得渗碳层的方法，常用的为气体渗碳法、液体渗碳法和固体渗碳法。零件渗碳后，须经直接淬火或缓冷后重新加热淬火，使渗碳层和零件心部获得以马氏体为主的显微组织，再经低温（ $150 \sim 200^{\circ} \mathrm{C}$ ）回火后才能使用。经淬火、低温回火的渗碳层可显著提高零件表面的硬度、耐磨性、疲劳强度和接触疲劳强度，但零件的冲击韧性和断裂韧性降低。渗碳层主要用于那些要求表面具有高硬度和高耐磨性，而零件心部则要求高强度和高韧性的零件，例如发动机的齿轮和轴。

# 1.1 牌号及名称 渗碳层。

1.2 基本组成 零件渗碳后空冷（碳钢和低合金渗碳钢）或缓慢冷却（高合金渗碳钢）后，渗碳层显微组织自零件表面到心部依次为过共析层、共析层和亚共析层。淬火后，渗碳层组织由表到里则依次变为粒状碳化物 + 片状马氏体 + 残余奥氏体、片状马氏体 + 残余奥氏体和片状马氏体 + 板条马氏体 + 残余奥氏体。随深度的增加，亚共析层的片状马氏体和残余奥氏体量逐渐减少，板条马氏体量逐渐增多，零件心部的显微组织为板条马氏体 + 残余奥氏体。

# 1.3 材料标准

GB/T9450-1988《钢件渗碳淬火有效硬化层深度的测定》

GB/T9451—1988《钢件薄表面总硬化层深度或有效硬化层深度的测定》

HB 5493 1991《航空钢制件渗碳、碳氮共渗渗层深度测定方法》

HB 5492-1991《航空钢制件渗碳、碳氮共渗金相组织检验标准》

# 1.4 使用工艺说明书

GJB509A—1995《热处理工艺质量控制要求》

HB/Z 159—1990《航空用钢气体渗碳、碳氮共渗工艺说明书》

# 2 性能

# 2.1 物理及化学性能

2.2力学性能渗碳层的力学性能取决于表面碳含量、碳浓度梯度和淬火后渗层的显微组织。

渗碳层的表面碳含量控制在 $0.8\% \sim 0.9\%$ 比较合适，淬火后的硬度可达 $61\sim 63\mathrm{HRC}$ ，零件的耐磨性、疲劳强度及抗接触疲劳强度均较高。表面碳含量过高，由于表面出现过多的残余奥氏体将使表面硬度和表面压应力都下降，因而使疲劳强度降低。一般希望渗层碳浓度梯度平缓。

一般认为残余奥氏体含量应小于 $15\%$ 。但是，也有试验表明，渗层中有 $25\% \sim 30\%$ 的残余奥氏体，反而有利于提高接触疲劳强度。这是由于残余奥氏体较软，塑性较高，借助微区的塑性变形，可以弛豫局部应力，延缓裂纹的扩展。

渗碳层中碳化物的数量、大小、形状和分布，对渗碳层的性能有很大影响。一般认为表面粒状碳化物增多且弥散分布，将会提高表面耐磨性和接触疲劳强度。碳化物数量过多，特别是当它们呈网状分布或条块状时，将使冲击韧性、疲劳强度等性能变坏，应严加限制。

# 2.3 耐环境性能

# 2.4 工艺性能

2.4.1 可加工性 低碳钢渗碳后缓慢冷却的渗碳层，其硬度比较低，可进行车、铣、刨等机械加工；低碳合金钢渗碳后空冷或淬火态的渗碳层，硬度较高，机械加工比较困难，进行 $650\sim 700^{\circ}\mathrm{C}$ 的高温回火，可降低硬度，满足机械加工的要求。渗碳层的硬度无论高低均可进行磨削加工。  
2.4.2 可成形性 由于渗碳层的含碳量高，硬度也高，加之渗碳层较薄，其冷热成形性能都不好。  
2.4.3 可连接性一般来说，钢的含碳量愈低，其焊接性能愈好。由于渗碳层的含碳量大都是共析或过共析的高碳量，所以其焊接性能很差。  
2.5 使用性能 渗碳层深度, 特别是有效硬化层深度对渗碳零件的使用性能起着决定性的作用。对低碳钢和某些低合金钢, 如 15、20、20Cr, 有时渗碳层深度达到了要求, 由于它们的淬透性太差, 淬火后其有效硬化层深度远低于渗碳层深度, 大大降低了零件的使用性能和使用寿命。对于 12Cr2Ni4A、18Cr2Ni4WA 等高淬透性钢, 如果零件尺寸过大, 也会出现有效硬化层深度过浅的缺陷。所以, 零件设计时, 不仅要根据所受负荷的种类和大小提出适当的渗碳层深度, 还应合理地选用钢种, 才能有效地保证零件使用性能。

渗碳零件的使用性能受渗碳层表面硬度的影响很大，渗碳后空冷或重新加热淬火时渗碳层表面脱碳、或是由于过高的表面碳含量导致残余奥氏体过多、或是由于淬火冷速不够快或内氧化则易导致非马氏体组织的形成，都可能造成零件表面硬度偏低的严重缺陷。

# 3 使用工艺

3.1 渗碳层获得方法 按产生渗碳气氛的物质状态，渗碳方法可分为气体渗碳、液体渗碳、固体渗碳、离子渗碳、真空渗碳和流态床渗碳等。几种渗碳方法的特点及应用范围见表3-1。  
3.2 渗碳温度 通常根据要求的渗层深度来确定，常用渗碳温度为 $920 \sim 950^{\circ} \mathrm{C}$ ，温度愈高，渗速愈快，渗层愈深，但温度过高会引起奥氏体晶粒长大，降低零件的力学性能，增加零件变形，降低设备使用寿命。当渗层深度 $(\delta)$ 小于 $0.6 \mathrm{~mm}$ 时，温度可选 $880 \sim 900^{\circ} \mathrm{C}$ ；若要求深层渗碳或缩短渗碳时间，可采用 $1030 \sim 1050^{\circ} \mathrm{C}$ ，但必须采用细晶粒钢或渗碳后再经细化晶粒处理。

表3-1  

<table><tr><td>渗碳方法</td><td>特点</td><td>应用范围</td></tr><tr><td>气体渗碳</td><td>操作方便,易实现机械化、自动化。渗碳质量稳定,易控制,渗碳后可直接淬火。生产效率高</td><td>大批量生产,应用最广</td></tr><tr><td>液体渗碳</td><td>操作简单,渗碳速度快,可直接淬火,但多数渗碳盐浴有毒</td><td>小件,细长件,批量生产,应用少</td></tr><tr><td>固体渗碳</td><td>渗碳时间较长,劳动条件差,渗层碳浓度不易控制,但不需专用设备</td><td>单件,小件,小批量生产</td></tr><tr><td>离子渗碳</td><td>渗速快,能耗低,渗碳质量好,但设备成本高</td><td>重载和精密零件深层渗碳,批量生产</td></tr><tr><td>真空渗碳</td><td>可高温渗碳,以加快渗速,零件表面无氧化,可提高渗层质量,设备成本较高</td><td>精密件,结构件批量生产</td></tr><tr><td>流态床渗碳</td><td>渗速比气体法快,气氛易控制或改变,利于复合处理</td><td>小批量生产</td></tr></table>

3.3 渗碳时间 根据要求的渗层深度、渗碳温度、渗碳气氛的碳势、渗碳工艺方法、渗碳钢的化学成分等因素，用扩散方程式进行计算。近似计算多采用Harris公式。

渗层深度 $\delta (\mathrm{mm}) = 660\times \mathrm{e}^{-8287 / T}\sqrt{t}$

式中： $t$ 一时间，h；

$T$ 温度，K。

对几种常用渗碳温度的渗层深度计算公式可简化为： $880\mathrm{C},\delta = 0.499\sqrt{t};900\mathrm{C},\delta = 0.599$ $\sqrt{t};925\mathrm{C},\delta = 0.654\sqrt{t}$

不同温度下气体渗碳的平均速度见表3-2。

表3-2.1  

<table><tr><td rowspan="2">渗层深度/mm</td><td colspan="5">渗碳速度/(mm/h)</td></tr><tr><td>900℃</td><td>925℃</td><td>950℃</td><td>975℃</td><td>1000℃</td></tr><tr><td>≤0.5</td><td>0.45</td><td>0.55</td><td>0.75</td><td>-</td><td>-</td></tr><tr><td>&gt;0.5~1.0</td><td>0.30</td><td>0.40</td><td>0.55</td><td>0.75</td><td>0.95</td></tr><tr><td>&gt;1.0~1.5</td><td>0.20</td><td>0.30</td><td>0.40</td><td>0.55</td><td>0.75</td></tr><tr><td>&gt;1.5~2.0</td><td>0.15</td><td>0.20</td><td>0.25</td><td>0.35</td><td>0.55</td></tr><tr><td>&gt;2.0~2.5</td><td>0.12</td><td>0.15</td><td>0.20</td><td>0.25</td><td>0.40</td></tr></table>

3.4 气氛碳势的测量和控制 气体渗碳中，采用微型计算机或智能仪表对气氛碳势、渗碳温度、渗碳时间等工艺参数进行精确控制，甚至，可对渗层深度和渗层的碳浓度分布进行动态模拟和仿真控制，称为可控渗碳。气氛碳势的测量方法可分为直接测量法，如热丝电阻法；间接测量法，如红外线气体分析法和氧探头法。

# 4 其他

4.1 包装 渗碳零件的渗碳层经磨削或研磨达到零件技术要求后，应涂防锈油或用气相防锈纸包装，以免零件表面锈蚀。  
4.2 运输 渗碳层硬而脆, 极易碰裂甚至碰碎. 因此, 渗碳零件在运输过程中要轻拿轻放, 零件最好放在木托架上且相互隔开, 若需长途运输, 则应该将零件和托架用塑料复合防潮纸或塑料薄膜包裹并装箱。

# 5 使用建议

选用。

# 参考文献

1 李国英主编. 表面工程手册. 北京: 机械工业出版社, 1997  
2《航空制造工程手册》总编委会主编.北京：航空工业出版社，1993  
3柳祥训等编．化学热处理问答．北京：国防工业出版社，1991  
4 中国机械工程学会热处理专业委员会《热处理手册》编委会编，热处理手册（第二版，第一卷）. 北京：机械工业出版社，1991

编写 席守谋

审校 李金桂 陈孟成

# 渗氮层

# 1 概述

钢铁零件在渗氮介质中，在 $480\sim 560^{\circ}C$ 温度下加热、保温一定时间，氮原子会渗入表层，在零件表面形成一定深度的渗氮层。获得渗氮层的方法，常用的是气体渗氮法（气体氮化）和离子渗氮法（离子氮化）。

渗氮层主要用于那些要求表面具有高的硬度和耐磨性、高的疲劳强度、较高的抗咬卡性能，而心部又具有高的强度和韧性的零件。由于渗氮温度低，渗氮过程中零件心部无相变，又是最终热处理，故零件变形小；引起渗氮零件变形的基本原因只是渗氮层的体积膨胀，故零件变形的规律性也较强。因此，特别适用于航空发动机上的薄壁零件和长杆状零件，如轴承座、压气机轴等。不锈钢渗氮后，表面渗氮层是化学稳定性高而致密的 $\varepsilon$ 化合物层（也称为白亮层），可以大大提高不锈钢零件的抗蚀性能。为了提高冷冲模、拉伸模、非铁金属压铸模、高速钢刃具等工模具的耐磨性、红硬性、抗热疲劳和抗冲击疲劳性能时，采用渗氮热处理。常用的渗氮钢都是含有铬、钼、铝等元素的合金钢。

# 1.1 牌号及名称 渗氮层。

1.2 基本组成 纯铁和碳钢渗氮时，按照Fe-N相图，由表及里渗氮层的组织为氮化物层、氮化物+含氮α和含氮α三层。由于氮化物不易浸蚀，在光学显微镜下为白亮层，而含氮α层称为扩散层，浸蚀后易变色发暗。氮势较高时，合金钢渗氮表面也会得到白亮层。对子含有Cr、Mo、V、Al、Ti等特殊碳化物形成元素的合金钢，除白亮层中存在合金元素的氮化物外，扩散层中也有许多呈弥散分布的合金氮化物（如AlN、CrN、VN、MoN、TiN等）存在，它们起弥散硬化作用，能显著提高渗氮层的硬度。气氛氮势过高时，最表层甚至出现 $\zeta (\mathrm{Fe}_2\mathrm{N})$ 化合物，扩散层出现网状氮化物和鱼骨状、针状氮化物，使渗氮层的脆性增加。

# 1.3 材料标准

GB/T11354—1989《钢铁零件渗氮层深度测定和金相组织检验》

GB/T9450—1988《钢件薄表面总硬化层深度或有效硬化层深度的测定》

HB 5022-1994《航空钢制件渗氮、氮碳共渗金相组织检验标准》

HB 5023-1994《航空钢制件渗氮、氮碳共渗渗层深度测定方法》

# 1.4 使用工艺说明书

GJB509A—1995《热处理工艺质量控制要求》

HB/Z 79-1995《结构钢及不锈钢渗氮工艺说明书》

# 2 性能

# 2.1 物理及化学性能

2.2力学性能 渗氮层的力学性能主要取决于渗层的显微组织。

在航空工业中，常采用含铬、铝、铝的钢进行渗氮，其渗氮层的硬度可达 $1000 \sim 1200\mathrm{HV}$ （约相当于70HRC或86HRA），而渗碳淬火后的硬度只有 $60 \sim 62\mathrm{HRC}$ ，尤其是渗氮层的高硬度可以保持到 $500^{\circ}\mathrm{C}$ 左右，而渗碳层的硬度在 $200^{\circ}\mathrm{C}$ 以上时便会急剧下降。由于渗氮层的硬度高，其耐磨性也较高。渗氮层内的残余压应力比渗碳层大，故渗氮后可获得较高的疲劳强度。此外，缺口试样渗氮后的疲劳强度可与光滑试样渗氮后相媲美。渗氮层的高硬度和高温硬度，也使之具有好的抗咬卡性能。

# 2.3 耐环境性能

# 2.4 工艺性能

2.4.1 可加工性 渗氮层硬度高，机械加工比较困难，一般只进行磨削加工。  
2.4.2 可成形性 由于渗氮层的硬度高, 渗氮层较薄, 其冷热成形性能都不好。  
2.4.3 可连接性 渗氮钢一般为中碳合金钢，其焊接性能不是很好，况且，焊接时的高温会降低渗氮层的硬度，所以，渗氮层不能焊接。  
2.5 使用性能 渗氮层的使用性能主要取决于渗氮层的深度和表面硬度，应根据零件的受力状态精心设计。由于原材料冶金质量不良，预备热处理时造成奥氏体晶粒粗大和表面严重脱碳，或渗氮处理时温度过高、液氨含水量大、气氛氮热过高，造成表面氮浓度过大，表层组织出现鱼骨状、针状氮化物，甚至表面层存在较厚的 $\varepsilon$ 相或 $\zeta$ 相，导致渗氮层脆性超标，甚至引起表面渗氮层剥落。

# 3 使用工艺

3.1 渗氮层的获得方法 常用的渗氮方法为气体渗氮和离子渗氮。在气体介质中进行渗氮处理称为气体渗氮。在低于一个大气压的渗氮气氛中，利用工件（阴极）和阳极之间产生的辉光放电进行渗氮的工艺称为离子渗氮，又称辉光离子渗氮，它们的工艺参数及优缺点见表3-1。

表3-1  

<table><tr><td rowspan="2">工艺名称</td><td rowspan="2">渗剂</td><td colspan="2">工艺参数</td><td rowspan="2">优缺点</td></tr><tr><td>温度℃</td><td>时间/h</td></tr><tr><td>气体渗氮</td><td>NH3, NH2+N2</td><td>490~650</td><td>10~100</td><td>硬度高,强化质量好,能处理大件,但周期长,能耗较大</td></tr><tr><td>离子渗氮</td><td>NH3, N2+H2</td><td>20~380</td><td>2~70</td><td>处理温度范围宽、渗速快,工件畸变小,炉温不易准确测量,设备较复杂,盲孔、细孔难处理</td></tr></table>

3.2 渗氮前的预备热处理 为了保证渗氮零件的心部具有良好的综合机械性能, 消除内应力, 为渗氮提供理想的原始组织和减少零件的尺寸变化, 需进行预备热处理。航空用结构钢渗氮前的预备热处理常用工艺为调质热处理, 淬火加热温度和时间的选择以得到完全均匀的奥氏体和细小的奥氏体晶粒为原则, 选择适当的淬火冷却介质, 保证组织中不出现游离铁素体。调质回火温度一般比渗氮温度高 $50^{\circ} \mathrm{C}$ , 显微组织为回火索氏体。  
3.3 渗氮钢种的选择 航空零件常用的渗氮钢有低碳合金钢、中碳合金钢、不锈钢及工模具钢。渗氮常用的钢种见表3-2。

表3-2  

<table><tr><td>类别</td><td>钢号</td><td>渗氮后的主要性能</td><td>主要用途及备注</td></tr><tr><td>低碳合金钢</td><td>18Cr2Ni4WA</td><td>耐磨、抗疲劳性能优良,心部韧性高,可在冲击载荷下工作</td><td>轻负荷齿轮、齿圈等中、高档精密零件</td></tr><tr><td>中碳合金钢</td><td>38CrMoAlA,40CrNiMo,25Cr3Mo,35Cr3Mo</td><td>耐磨抗疲劳性能优良,心部强韧性好,38CrMoAlA渗氮后表面硬度很高,脆性较大,不宜承受冲击载荷</td><td>制造气缸筒、轴套、轴承座、阀杆、发动机高、低压涡轮轴、联轴器等要求耐磨的承力构件</td></tr><tr><td>工模具钢</td><td>Cr12, Cr12MoV, 3Cr2W8V, 4Cr5MoVSi, 4Cr5W2VSi, 5CrNiMo, W18Cr4V, W6Mo5r4V2, W2Mo9Cr4VCo8</td><td>耐磨性及红硬性良好,抗热疲劳,有一定的抗冲击疲劳性能</td><td>冷冲模、拉伸模、非铁金属压铸模等模具和高速钢铣刀等多种刃具</td></tr><tr><td>不锈钢</td><td>1Cr13, 2Cr13, 3Cr13, 4Cr13, 4Cr14Ni14W2Mo, 2Cr18Ni18W2, 1Cr18Ni9Ti</td><td>耐磨性、红硬性及高温强度优良,能在500~600℃服役,耐腐蚀性较好</td><td>适用于在500~600℃及有一定腐蚀性环境下工作的零件,如辅机上的衬套、活塞、活门、套筒等</td></tr></table>

3.4 渗氮工艺参数的选择 渗氮工艺参数主要指渗氮温度、保温时间和渗氮气氛的氮势。其选择原则主要根据零件的渗氮层深度和表面硬度的要求确定，同时要考虑渗氮钢的成分、预备热处理后的显微组织及硬度。大多数渗氮钢的渗氮层深度随着温度的升高而增加。 $480 \sim 530^{\circ} \mathrm{C}$ 渗氮，硬度较高，温度超过 $560^{\circ} \mathrm{C}$ ，渗氮层表面硬度显著降低。所以一般应在 $480 \sim 560^{\circ} \mathrm{C}$ 温度范围内渗氮。图3-1为不同钢种的渗氮层深度、表面硬度与深度温度间的关系曲线。当渗氮温度一定时，随渗氮时间的延长，渗氮层深度增加，且呈抛物线规律。图3-2为渗氮时间对38CrMoAlA钢渗氮层深度和表面硬度的影响。由图可见，在某一时间以前，硬度随渗氮时间不断上升，此后则基本无影响。表3-3是平均渗氮速度与渗氮温度及渗氮层深度的关系。目前，还没有精确的直接测量氮势的方法，间接测量氮势的方法有水吸收法、导热法、红外仪和氢探头等测量气氛的氨分解率，换算成气氛的氮势，在以氨为介质的渗氮工艺中，炉气氮势 $(N_{\mathrm{p}})$ 与氨分解率 $(y)$ 的关系如下：

$$
N _ {p} = (1 - y) \left(\frac {4}{3 y}\right) ^ {3 / 2}
$$

目前，关于渗氮的控制，水吸收法完全依靠人工手动控制，导热法用的氢分仪、红外仪和氢探头都可与智能仪表或计算机相连，实现可控渗氮。

图片摘要：该图片与I 珠光体型钢(38CrMoAlA)；I一马氏体型钢(2Cr134Cr;14Ni2W)；；奥氏体型钢（25Cr18Ni8、25Cr18Ni8W2、4Cr14Ni这部分内容相关。
![](images/45f06552ec2a2cb0b44266d6e01ae5528d0fa53ee6855d8bac688897b4619bd7.jpg)  
(a)

(b)   
图片摘要：该图主要展示 3 1 渗氮层深度(a)、硬度(b)与渗氮温度的关系[2]。
![](images/0d5922bb80d508240644070a050aaff1365582058881956c048a0049e954bb4e.jpg)  
I-珠光体型钢(38CrMoAlA)；I一马氏体型钢(2Cr134Cr;14Ni2W)；  
奥氏体型钢（25Cr18Ni8、25Cr18Ni8W2、4Cr14Ni14W2Mo）  
1—Cr17Ni9Al;2-38CrMoAlA;3-25Cr18Ni8W2;4-2Cr13;5-4Cr14Ni2W;   
6—40CrNiMo;7 15;8—工业纯铁；9—25Cr18Ni8;10—4Cr14Ni14W2M

图片摘要：该图主要展示 3 1 渗氮层深度(a)、硬度(b)与渗氮温度的关系[2]。
![](images/9355d34a4901725b4544d85bc4ca2048f8cd6247a35c4e36f74699b121470fb6.jpg)  
图3-1 渗氮层深度(a)、硬度(b)与渗氮温度的关系[2]  
（a）

图片摘要：该图主要展示 3 1 渗氮层深度(a)、硬度(b)与渗氮温度的关系[2]。
![](images/50d570afb38fa26ed631ed63c995c515f696309e77aaf9eafb2ee27d1abc77bc.jpg)  
(b）  
图3-2 渗氮时间对38CrMoAlA钢渗氮层深度(a)和表面硬度(b)的影响[2]

表3-3  

<table><tr><td rowspan="2">渗氮层深度/mm</td><td colspan="3">渗氮速度/(mm/h)</td></tr><tr><td>500℃</td><td>550℃</td><td>600℃</td></tr><tr><td>0.2~0.4</td><td>0.015</td><td>0.030</td><td>0.06</td></tr><tr><td>&gt;0.4~0.6</td><td>0.010</td><td>0.020</td><td>0.03</td></tr><tr><td>&gt;0.6~0.8</td><td>-</td><td>0.015</td><td>0.02</td></tr></table>

# 4 其他

4.1 包装 渗氮零件的渗氮层经磨削或研磨达到零件技术要求后，应涂防锈油或用气相防锈纸包装，以免零件表面锈蚀。  
4.2 运输 渗氮层硬而脆, 极易碰裂甚至碰碎, 因此, 渗氮零件在运输过程中要轻拿轻放, 零件最好放在木托架上且相互隔开, 若需长途运输, 则应该将零件和托架用塑料复合防潮纸或塑料薄膜包裹并装箱。

# 5 使用建议

选用。

# 参考文献

1 李国英主编. 表面工程手册. 北京: 机械工业出版社, 1997  
2《航空制造工程手册》总编委会主编，航空制造工程手册一热处理．北京：航空工业出版社，1993  
3 柳祥训等编．化学热处理问答．北京：国防工业出版社，1991.  
4 中国机械工程学会热处理专业委员会《热处理手册》编委会编．热处理手册（第二版，第一卷）．北京：机械工业出版社，1991

编写 席守谋

审校 李金桂 陈孟成

# 氮碳共渗层

# 1 概述

钢铁零件在具有氮、碳活性原子气氛中，在 $500\sim 570^{\circ}C$ 温度下加热、保温一定时间，氮、碳原子会同时渗入表层，在零件表面形成一定深度的以氮原子为主，也渗入少量碳原子的氮碳共渗层。氮碳共渗处理又称为软氮化，获得氮碳共渗层的方法有气体法、液体法和固体法。

氮碳共渗和渗氮层相似，主要用于那些要求表面具有高的硬度和耐磨性、高的疲劳强度、抗咬卡性能和耐腐蚀性，而心部具有高的强度和韧性的零件。氮碳共渗广泛用于碳钢、合金钢、不锈钢、铸铁和粉

末冶金等材料制作的结构件及工模具，以提高它们的使用寿命。由于氮碳共渗温度低，氮碳共渗过程中零件心部无相变，故零件变形小，所以共渗后可直接进行装配。目前不少渗氮零件已为氮碳共渗所取代。但应指出，氮碳共渗层深度较小，承受大的压力时容易压陷。由于共渗温度常在 $560\sim 570^{\circ}\mathrm{C}$ 进行，当心部韧性要求高、预备热处理的调质回火温度高于共渗温度时，不能用此方法。

# 1.1 牌号及名称 氮碳共渗层。

1.2 基本组成 碳钢氮碳共渗层的显微组织由白亮的化合物层 $(10\sim 20\mu \mathrm{m})$ 和暗黑色的扩散层 $(10\sim 20\mu \mathrm{m})$ 组成。化合物层主要是 $\varepsilon$ 相 $(\mathrm{Fe}_{2 - 3}\mathrm{N})$ 和 $\gamma^\prime$ 相 $(\mathrm{Fe}_4\mathrm{N})$ ，在光学显微镜下通常分辨不出来，只能看到一层“白亮层”。合金钢氮碳共渗后，表面也得到由 $\varepsilon$ 相和 $\gamma^\prime$ 相组成的白亮层。对于含有Cr、Mo、V、Al、Ti等特殊碳化物形成元素的合金钢，除白亮层中存在合金元素的氮化物外，扩散层中也有许多呈弥散分布的合金氮化物（如AlN、CrN、VN、MoN、TiN等）存在。

# 1.3 材料标准

GB/T9450·1988《钢件薄表面总硬化层深度或有效硬化层深度的测定》

HB 5022 1994《航空钢制件渗氮、氮碳共渗金相组织检验标准》

HB 5023 1994《航空钢制件渗氮、氮碳共渗渗层深度测定方法》

1.4 使用工艺说明书 GJB 509A—1995《热处理工艺质量控制要求》

# 2 性能

# 2.1 物理及化学性能

2.2 力学性能 氮碳共渗层能大幅度提高钢的疲劳强度、耐磨性、耐腐蚀性、抗擦伤和抗咬卡性能。氮碳共渗层的力学性能主要取决于渗层的化合物层的厚度及其致密性。

氮碳共渗层的硬度与普通渗氮层相接近，而普通碳钢也可获得硬度较高的化合物层。渗层的硬度值与处理的工艺和材料有关。表2-1为几种常用材料经 $570\mathrm{C}, 3\mathrm{h}$ 、油冷却，尿素加入量分别为 $650 \sim 900\mathrm{g / h}$ 和 $500\mathrm{g / h}$ 条件下，氮碳共渗后的表面硬度和渗层深度。

表2-1  

<table><tr><td rowspan="2">材料</td><td colspan="2">表面硬度</td><td colspan="2">氮碳共渗层厚度/mm</td></tr><tr><td>维氏硬度(HV)</td><td>洛氏硬度(HRC)(换算值)</td><td>化合物层</td><td>扩散层</td></tr><tr><td>纯铁</td><td>600~750</td><td>55~62</td><td>0.007~0.020</td><td>0.30~0.70</td></tr><tr><td>10号钢</td><td>550~700</td><td>52~60</td><td>0.007~0.015</td><td>0.20~0.40</td></tr><tr><td>20号钢</td><td>550~700</td><td>52~60</td><td>0.007~0.015</td><td>0.20~0.40</td></tr><tr><td>45号钢</td><td>550~700</td><td>52~60</td><td>0.007~0.015</td><td>0.15~0.30</td></tr><tr><td>T10钢</td><td>500~650</td><td>49~58</td><td>0.003~0.010</td><td>0.10~0.20</td></tr><tr><td>20Cr钢</td><td>650~800</td><td>57~64</td><td>0.005~0.012</td><td>0.10~0.25</td></tr><tr><td>40Cr钢</td><td>650~800</td><td>57~64</td><td>0.005~0.012</td><td>0.10~0.20</td></tr><tr><td>35CrMo</td><td>650~800</td><td>57~64</td><td>0.005~0.012</td><td>0.10~0.20</td></tr><tr><td>50CrMo</td><td>650~800</td><td>57~64</td><td>0.005~0.012</td><td>0.10~0.20</td></tr><tr><td>38CrMoAl</td><td>900~1100</td><td>&gt;67</td><td>0.005~0.012</td><td>0.10~0.20</td></tr><tr><td>3Cr2W8</td><td>750~850</td><td>62~65</td><td>0.003~0.010</td><td>0.10~0.18</td></tr><tr><td>Cr12MoV</td><td>750~850</td><td>62~65</td><td>0.002~0.007</td><td>0.05~0.10</td></tr><tr><td>W18Cr4V(淬火)</td><td>950~1200</td><td>&gt;68</td><td>0.002~0.007</td><td>0.05~0.10</td></tr><tr><td>W18Cr4V(退火)</td><td>750~900</td><td>62~67</td><td>0.002~0.007</td><td>0.05~0.10</td></tr><tr><td>QT60-2</td><td>550~750</td><td>52~62</td><td>0.001~0.005</td><td>0.04~0.06</td></tr><tr><td>灰铸铁</td><td>550~750</td><td>52~62</td><td>0.001~0.005</td><td>0.04~0.06</td></tr><tr><td>铁基粉末冶金</td><td>400~500</td><td>41~49</td><td>0.003~0.010</td><td></td></tr></table>

氮碳共渗后零件的疲劳强度有显著提高。这是由于氮碳共渗层的残余压应力较大，且氮、碳原子的渗入，阻碍了位错运动，从而降低了疲劳裂纹的扩展速率。疲劳极限提高的幅度与氮碳共渗后扩散层的厚度及其氮浓度有关。随着氮碳共渗时间的增加，扩散层增厚，疲劳强度也增高。对于含有 $\mathrm{Cr}, \mathrm{Mo}, \mathrm{Al}$ 等强氮化物形成元素的合金钢来说，表面易得到极硬的化合物层，而扩散层却比碳钢的浅，因此碳钢氮碳共渗后疲劳强度提高的比例要比合金钢高。一般来说，碳钢可提高 $60\% \sim 80\%$ ，低合金钢 $30\% \sim 50\%$ 不锈钢 $25\% \sim 35\%$ ，铸铁 $20\% \sim 60\%$ 。若氮碳共渗后快冷，扩散层氮的固溶度增大，疲劳强度也随之增高。

与未处理的零件相比，经氮碳共渗处理的零件的耐磨性可提高一倍以上。渗层的组织及其致密性对渗层的耐磨性有很大影响。致密的 $\varepsilon$ 相具有最好的耐磨性，含氮的马氏体次之，而疏松的 $\varepsilon$ 相耐磨性较差。当处理温度相同时，气体氮碳共渗的化合物层较液体氮碳共渗的致密，因此，耐磨性也较好。

氮碳共渗表面白亮层的化学稳定性较高，具有良好的耐腐蚀性，与发蓝、镀锌件的耐蚀性相当。

氮碳共渗层的硬度较高，化合物层还具有减磨作用，可使摩擦系数大幅度降低。在有润滑时，经氮碳共渗的钢，其摩擦系数仅为 $0.07 \sim 0.09$ ，而未处理钢为0.71。在无润滑时，前者为 $0.38 \sim 0.48$ ；后者为 $0.43 \sim 0.78$ 。

气体氮碳共渗的渗层较薄，硬度梯度较陡，不宜在冲击和重载条件下工作，而对于那些不承受大的载荷而又需要抗疲劳、抗磨损、抗咬卡性的零件，氮碳共渗的强化效果还是十分显著的。

# 2.3 耐环境性能

# 2.4 工艺性能

2.4.1 可加工性 氮碳共渗层硬度高，机械加工比较困难，一般只进行磨削加工。  
2.4.2 可成形性 由于氮碳共渗层的硬度高，渗层很薄，其冷热成形性能都不好。  
2.4.3 可连接性 氮碳共渗钢一般为中碳合金钢，其焊接性能不是很好，况且，焊接时的高温会降低渗氮层的硬度，所以，渗氮层不能焊接。

# 3 使用工艺

3.1 获得氮碳共渗层的方法 获得氮碳共渗层的方法有气体法、液体法和固体法。其特点及应用范围见表3-1。

表3-1  

<table><tr><td>类别</td><td>特点</td><td>应用</td></tr><tr><td>固体法</td><td>设备简单,但生产效率低,劳动条件差,质量不稳定</td><td>适用于高速钢、高铬钢制成的刀具、模具。可单件及小批量生产</td></tr><tr><td>液体法</td><td>设备简单,操作方便,应力和变形小,渗入速度快,质量稳定,但盐浴有剧毒、劳动条件差。现正推广低氰盐和无污染作业法</td><td>适用于碳钢、合金钢、铸铁及粉末冶金材料,不宜处理有封闭深孔的小型零件</td></tr><tr><td>气体法</td><td>易实现机械化、自动化。质量稳定,但设备较复杂</td><td>适用于大批量生产</td></tr></table>

3.2 氮碳共渗温度的选择 根据Fe-C-N三元相图可知，其共析温度为 $565\mathrm{C}$ ，在此温度下， $\alpha$ -Fe中的溶氮量最大，有利于氮原子的吸收与扩散，所以氮碳共渗的合适温度为 $570\mathrm{C}$ 左右。一般来说，在 $540\sim 570\mathrm{C}$ 之间，温度愈高，化合物层愈厚，渗层愈深，表面硬度愈高。当温度超过 $570\mathrm{C}$ 时，化合物层的增厚速度降低，其不均匀性和疏松程度却增加；渗层深度则由于 $\gamma$ -Fe的形成，阻止氮原子向内扩散而使其增厚速度减慢；表面硬度则由于表面化合物层的严重疏松及合金氮化物的聚集长大也随之降低（见图3-1）。

3.3 氮碳共渗时间的选择 表面化合物层随处理时间的延长而增加。在 $1 \sim 3 \mathrm{~h}$ 内增加很快, $3 \mathrm{~h}$ 以后, 增长速度显著降低, 如图 3-2 所示。氮碳共渗时间在 $2 \sim 3 \mathrm{~h}$ 内, 表面硬度显著增加, 超过 $3 \sim 4 \mathrm{~h}$ 后, 由于化合物层出现疏松和氮化物聚集长大使表面硬度降低。但时间太短, 渗层过薄, 也会影响表面硬度和零件的使用寿命。因此, 最佳氮碳共渗时间应为 $3 \sim 4 \mathrm{~h}$ 。要求硬度较高的 $38 \mathrm{CrMoAlA}$ 钢不宜大于 $3 \mathrm{~h}$ , 高速钢刀具不允许出现显著的白亮层, 只希望获得一定深度 $(0.01 \sim 0.06 \mathrm{~mm})$ 的扩散层, 处理时间应更短一些。  
3.4 其他 气体氮碳共渗后的冷却方法对钢件的硬度、耐磨性影响不大，而对零件的疲劳强度有较大的影响。快冷有利于疲劳强度的提高，因此承受交变载荷的零件一般都采用油冷或水冷。这是因为快冷能阻止针状 $\gamma^{\prime}$ 相的析出，得到氮在 $\alpha$ -Fe 中过饱和的固溶体。由于氮的固溶强化和表面残余压应力的作用，使疲劳强度显著提高。

图片摘要：该图主要展示 3 1 氮碳共渗温度对表面硬度的影响[2]。
![](images/73a87d7b6c9bde4d05842b19b0505505536a31eeb6a917efa0fba95c2a51587a.jpg)  
图3-1 氮碳共渗温度对表面硬度的影响[2]

图片摘要：该图主要展示 3 1 氮碳共渗温度对表面硬度的影响[2]。
![](images/0199fdd5302c9b18147c75ef93f509621e25ac0b758e25da6b5ce263bb5f2f7f.jpg)  
图3-2 气体氮碳共渗时间对化合物层厚度的影响[2]

# 4 其他

4.1 包装 氮碳共渗零件的渗层经磨削或研磨达到零件技术要求后，应涂防锈油或用气相防锈纸包装，以免零件表面锈蚀。  
4.2 运输 氮碳共渗层硬而脆, 极易碰裂甚至碰碎, 因此, 氮碳共渗层零件在运输过程中要轻拿轻放, 零件最好放在木托架上且相互隔开, 若需长途运输, 则应该将零件和托架用塑料复合防潮纸或塑料薄膜包裹并装箱。

# 5 使用建议

选用。

# 参考文献

1《航空制造工程手册》总编委会主编，航空制造工程手册一热处理，北京：航空工业出版社，1993  
2 柳祥训等编．化学热处理问答．北京：国防工业出版社，1991  
3 中国机械工程学会热处理专业委员会《热处理手册》编委会编. 热处理手册（第二版，第一卷）. 北京：机械工业出版社，1991

4 李国英主编．表面工程手册．北京：机械工业出版社，1997

编写 席守谋

审校 李金桂 陈孟成

# AG-2包埋渗铝层

# 1 概述

AG-2包埋渗铝层是高温合金提高耐高温氧化能力的一种涂层，是表面合金化涂层的一种。制备这类涂层的工艺有固体包埋法、料浆涂覆扩散法、气相法以及物理气相沉积后扩散法等，应用最多的是固体粉末包埋渗铝法（简称包埋渗铝）。该涂层在 $900\mathrm{C}$ 时具有优异的高温抗氧化性能，并具有成本低、防护性能好、工艺稳定等优点。包埋渗铝涂层可用于高温合金制备的发动机涡轮导向和工作叶片，其使用温度低于 $900\mathrm{C}$ 。

1.1 牌号及名称 AG-2 氧化铝-铝粉包埋渗铝层。  
1.2 基本组成 $\beta$ -NiAl, FeAl（对 Ni, Fe 合金）。  
1.3 材料标准

HB7579—1997《渗铝质量检验》

HB/Z 310—1997《渗铝工艺》

1.4 使用工艺说明书   
1.5 供应状态   
1.6 应用概况 已应用于WS9发动机涡轮叶片的防护，并已向国外供应了多年该工艺渗铝的导向叶片和工作叶片。  
1.7 研制及生产单位 北京航空材料研究院研制；西安航空发动机公司生产。  
1.8 鉴定级别及日期 1983年通过航空工业部鉴定。

# 2 性能

# 2.1 物理及化学性能

2.2力学性能在工厂大炉生产条件下，采用国产渗铝剂渗涂K002合金的高温持久性能试样和高温疲劳性能试样，与空白试样对比，无明显差异。K002合金渗铝前后的高温持久试验结果及渗铝前后的高温疲劳试验结果见表2-1和表2-2。

表2-1[1]   

<table><tr><td>试验温度/℃</td><td>应力/MPa</td><td>合金状态</td><td>持续时间/h</td><td>试验温度/℃</td><td>应力/MPa</td><td>合金状态</td><td>持续时间/h</td></tr><tr><td rowspan="2">760</td><td rowspan="2">724</td><td>空白</td><td>26</td><td>850</td><td>465</td><td>渗铝</td><td>100.92</td></tr><tr><td>渗铝</td><td>53.24</td><td rowspan="2">1040</td><td rowspan="2">125</td><td>空白</td><td>73.64</td></tr><tr><td>850</td><td>465</td><td>空白</td><td>72.68</td><td>渗铝</td><td>81.69、52.43</td></tr></table>

# 2.3 耐环境性能

表2-2  

<table><tr><td>试验温度/℃</td><td>应力/MPa</td><td>合金状态</td><td>疲劳寿命/周</td><td>试验温度/℃</td><td>应力/MPa</td><td>合金状态</td><td>疲劳寿命/周</td></tr><tr><td rowspan="4">700</td><td rowspan="4">363</td><td rowspan="4">空白</td><td>&gt;1.02×10-7</td><td rowspan="4">700</td><td rowspan="4">363</td><td rowspan="4">渗铝</td><td>5.375×10^6</td></tr><tr><td>&gt;1.075×10-7</td><td>&gt;1.050×10^7</td></tr><tr><td>&gt;1.03×10-7</td><td>&gt;1.035×10^7</td></tr><tr><td>&gt;1.113×10-7</td><td>&gt;1.063×10^7</td></tr></table>

2.3.1 抗氧化性能 K002 合金采用 AG-2 工艺渗铝后与进口渗铝剂渗铝在试验室条件下进行静态抗氧化对比评定。试验结果表明，两种渗铝层在 900°C 下长期使用时组织稳定，抗氧化性能较好，但在 1100°C 下渗铝层不断分解，两种渗铝层的氧化增重值和分解速度相近。K002 合金及渗铝层 1100°C 静态抗氧化增重值试验结果见表 2-3。

表2-3  

<table><tr><td>时间/h</td><td>未渗铝质量增加/(g/m²)</td><td>渗铝质量增加/(g/m²)</td></tr><tr><td>100</td><td>16.5</td><td>7.9</td></tr><tr><td>500</td><td>21.7</td><td>13.4</td></tr></table>

2.3.2 抗热腐蚀性能 在 $900^{\circ} \mathrm{C}$ 下的燃气热腐蚀试验表明, 无论是国产渗铝剂或进口渗铝剂的渗铝层, 对 K002 合金都具有较好的防护效果, 未渗铝试样腐蚀较严重, 而渗铝试样则基本完好。K002 合金及渗铝层在 $900^{\circ} \mathrm{C}$ 下燃气热腐蚀试验结果见表 2-4。

表2-4  

<table><tr><td>状态</td><td>示 渗</td><td>英国渗铝剂渗层</td><td>国产渗铝剂渗层</td></tr><tr><td>减重值 \( /\left( {\mathrm{g}/{\mathrm{m}}^{2}}\right) \)</td><td>253~565</td><td>78~135</td><td>48~150</td></tr><tr><td>外观</td><td>绿色、脱落</td><td>深灰色</td><td>深灰色</td></tr></table>

注：试验条件为喷油量 $0.2\mathrm{L / h}$ ，海盐浓度 $0.002\%$ ，油气比1：45。末渗状态为 $100\mathrm{h}$ 试验结果，其他为 $200\mathrm{h}$ 试验结果。

在 $900^{\circ} \mathrm{C}$ 下喷涂钒盐加速氧化试验表明，K002合金在钒盐的作用下，表面迅速出现坑状腐蚀，加速氧化作用非常严重，而经国产渗铝剂渗铝后，具有一定的抗钒蚀能力，这有利于扩大该渗铝工艺的使用范围。K002合金及渗铝层在 $900^{\circ} \mathrm{C}$ 下钒盐热腐蚀试验结果见表2-5。

表2-5  

<table><tr><td>状态</td><td>未溶</td><td>英国渗铝剂渗层</td><td>国产渗铝剂渗层</td></tr><tr><td>质量增加值/(g/m2)</td><td>48</td><td>1</td><td>1</td></tr><tr><td>外观</td><td>绿色,脱落</td><td>绿灰色</td><td>绿灰色</td></tr></table>

注：试验条件为一次喷盐量 $1\mathrm{mg / cm}^2$ ，钒盐水溶液，主要成分包括 $\mathrm{V}_2\mathrm{O}_3, \mathrm{Na}_2\mathrm{SO}_4, \mathrm{NaCl}$ 。表中数据为 $100\mathrm{h}$ 试验结果。  
2.4 工艺性能 零件施加涂层后，不允许再进行机械加工。

# 3 使用工艺

国内常采用的是铝铁合金粉末和填料加活化剂混合包埋渗铝工艺，但由于铝铁合金粉末在生产过程中需反复过筛，渗铝剂在使用过程中要多次清理，从而对工作环境造成严重污染。目前许多国家采用包埋渗铝工艺，主要采用氧化铝-铝粉渗铝剂，由于渗铝剂--次性使用，而简化了渗铝剂的清理工作，改善了劳动条件。该工艺渗铝剂中铝粉含量可调范围大，通常渗铝速度比铝铁合金粉渗铝快，相应地也可降低渗铝温度，以减少对基体材料性能的影响。简要工艺流程如下：

工件前处理 $\nrightarrow$ 包埋渗铝 $\rightarrow$ 扩散处理

# 4 其他

4.1 包装 按航空发动机叶片包装要求包装。  
4.2运输 木质包装箱分格存放叶片，防止碰撞。

# 5 使用建议

选用。

# 参考文献

1 航空工业部621研究所．航空发动机用涂层技术标准及文件汇编.1984

编写 熊季远 李伟光

审校 陈孟成

# 水溶性扩散型料浆铝硅涂层

# 1 概述

水溶性扩散型料浆铝硅涂层是一种含硅铝化合物高温防护涂层。它是将铝硅合金粉末和水溶性粘结剂组成的料浆喷涂到叶片表面，待其干燥后在氩气保护条件下进行高温扩散处理获得的。该涂层具有表面光滑，厚度分布均匀，抗高温氧化和抗热腐蚀性能优异，脆塑转变温度低和对基材力学性能影响小等特点。该涂层可用于提高航空发动机涡轮导向和工作叶片的抗高温氧化和抗热腐蚀性能，延长叶片使用寿命，最高使用温度为 $1050\mathrm{C}$ 左右。

1.1 牌号及名称 ASL-5 水溶性扩散型料浆铝硅涂层。  
1.2 基本组成 涂层的基本组成为 $\beta$ -NiAl 相。涂层含铝 $15\% \sim 18\%$ ，含硅 $1\% \sim 3\%$ 。  
1.3 材料标准 Q/6S 585—1987《ASL-5扩散型料浆铝硅涂层技术条件》  
1.4 使用工艺说明书 Q/6SZ 632-1987《ASL-5料浆铝硅涂层工艺说明书》  
1.5 供应状态 可按四组分装形式提供料浆。  
1.6 应用概况 已作为DZ-4定向合金叶片的防护涂层，并用于多种类型发动机涡轮叶片和导向叶片的防护。  
1.7 研制及生产单位 北京航空材料研究院研制。  
1.8 鉴定级别和日期 1992年8月由航空航天工业部鉴定通过。

# 2 性能

2.1 物理及化学性能  
2.1.1 外观 渗后为浅灰-玫瑰色，扩散后为浅黄 玫瑰色。  
2.1.2 厚度 一般控制在 $25 \sim 55 \mu \mathrm{m}$ , 厚度分布均匀, 见表 2-1。

表2-1[3]   

<table><tr><td rowspan="3">截面(间距20mm)</td><td colspan="7">各点涂层厚度/μm</td></tr><tr><td rowspan="2">1</td><td>2</td><td>3</td><td>4</td><td>5</td><td>6</td><td>7</td></tr><tr><td>2&#x27;</td><td>3&#x27;</td><td>4&#x27;</td><td>5&#x27;</td><td>6&#x27;</td><td></td></tr><tr><td rowspan="2">A-A</td><td rowspan="2">42</td><td>39</td><td>39</td><td>35</td><td>40</td><td>39</td><td rowspan="2">45</td></tr><tr><td>42</td><td>37</td><td>42</td><td>40</td><td>42</td></tr><tr><td rowspan="2">B-B</td><td rowspan="2">42</td><td>42</td><td>42</td><td>39</td><td>40</td><td>40</td><td rowspan="2">42</td></tr><tr><td>42</td><td>42</td><td>40</td><td>42</td><td>45</td></tr><tr><td rowspan="2">C-C</td><td rowspan="2">42</td><td>42</td><td>39</td><td>39</td><td>40</td><td>39</td><td rowspan="2">42</td></tr><tr><td>42</td><td>39</td><td>39</td><td>42</td><td>42</td></tr><tr><td rowspan="2">D-D</td><td rowspan="2">40</td><td>39</td><td>39</td><td>39</td><td>37</td><td>39</td><td rowspan="2">42</td></tr><tr><td>39</td><td>39</td><td>39</td><td>40</td><td>42</td></tr><tr><td rowspan="2">E-E</td><td rowspan="2">40</td><td>35</td><td>33</td><td>35</td><td>33</td><td>33</td><td rowspan="2">39</td></tr><tr><td>37</td><td>35</td><td>35</td><td>35</td><td>39</td></tr><tr><td>分析部位</td><td colspan="7">1 2 3 4 5 6 7</td></tr></table>

# 2.1.3 涂层表面粗糙度 见表2-2。

表2-2[1]  

<table><tr><td rowspan="2">叶片号</td><td rowspan="2">部位</td><td colspan="2">表面粗糙度等级 Ra/μm</td></tr><tr><td>渗前</td><td>渗后</td></tr><tr><td rowspan="2">Y13-18</td><td>叶背</td><td>0.4</td><td>0.4</td></tr><tr><td>叶盆</td><td>0.8</td><td>0.8</td></tr></table>

# 2.1.4 显微组织 涂层显微组织分为表、外、内三层，见图2-1。

图片摘要：该图主要展示 2 2[1]。
![](images/773bd0353551df50ebf892820765a0e31cae7bcf8b04979755b293b246165e8a.jpg)  
图2-1 ASL-5涂层显微组织（ $\times 500$ ）

2.1.5 化学成分 见表2-3。从表2-3可见涂层的硅元素呈内高外低的趋势分布，这是扩散型涂层区别于熔烧型涂层的特点之一。

表2-3  

<table><tr><td rowspan="2">分析部位</td><td colspan="9">化学成分(质量分数)/%</td></tr><tr><td>Cr</td><td>Al</td><td>Si</td><td>Ni</td><td>Ti</td><td>No</td><td>W</td><td>Co</td><td>总量</td></tr><tr><td>表层</td><td>5.78</td><td>17.42</td><td>1.36</td><td>64.14</td><td>1.06</td><td>1.38</td><td>1.85</td><td>3.72</td><td>96.71</td></tr><tr><td>外层</td><td>3.97</td><td>18.31</td><td>0.97</td><td>68.88</td><td>0.69</td><td>0.89</td><td>1.30</td><td>4.81</td><td>99.82</td></tr><tr><td>内层</td><td>10.55</td><td>7.96</td><td>2.93</td><td>50.09</td><td>2.88</td><td>5.47</td><td>9.14</td><td>8.88</td><td>97.90</td></tr></table>

2.1.6 相结构 见表2-4。由表2-4可见涂层主要为 $\beta$ -NiAl相，硅除少量溶解于 $\beta$ -NiAl相外，主要以富硅第二相质点G-相形式存在，在内层大量的硅富集于 $\mathbf{M}_{\mathrm{s}}\mathbf{C}$ 中。

表 $2 - 4\left\lbrack  {}^{1}\right\rbrack$   

<table><tr><td>表 层</td><td>外 层</td><td>内 层</td></tr><tr><td>α-Al2O3、β-NiAlG-相、μ-相</td><td>β-NiAl、G-相、μ-相</td><td>β-NiAl、Y、M6C、σ</td></tr></table>

2.1.7 脆塑性转变温度 ASL-5 涂层的脆塑性转变温度 (BDTT) 较低, 为 $700^{\circ} \mathrm{C}$ , 一般涂层为 $820^{\circ} \mathrm{C}$ , 见图 2-2。

图片摘要：该图主要展示 2 2 ASL 5涂层脆塑性转变温度[2]。
![](images/31bdb5d48ccbf637f4da68e342606b0ae2b7c357f8e7660ddbbfc0b40c58a5fb.jpg)  
图2-2 ASL-5涂层脆塑性转变温度[2]

# 2.2 力学性能

2.2.1 持久性能 涂层对基材(DZ-4)持久性能的影响见表2-5、表2-6。

表2-5[2]  

<table><tr><td rowspan="2">试样状态</td><td rowspan="2">试样号</td><td>破断时间/h</td><td>断后伸长率/%</td><td>断面收缩率/%</td></tr><tr><td colspan="3">723.73 MPa,760℃</td></tr><tr><td rowspan="2">DZ-4 空白</td><td>9</td><td>225.42</td><td>15.63</td><td>14.40</td></tr><tr><td>14</td><td>301.50</td><td>14.40</td><td>13.55</td></tr><tr><td rowspan="2">ASL-5 涂层</td><td>6</td><td>257.50</td><td>13.60</td><td>14.93</td></tr><tr><td>7</td><td>215.25</td><td>14.00</td><td>15.23</td></tr></table>

表2-6  

<table><tr><td rowspan="2">试样状态</td><td rowspan="2">试样号</td><td>破断时间/h</td><td>断后伸长率/%</td><td>断面收缩率/%</td></tr><tr><td colspan="3">723.73 MPa,980℃</td></tr><tr><td rowspan="3">DZ-4 空白</td><td>13</td><td>77.17</td><td>22.8</td><td>29.51</td></tr><tr><td>14</td><td>62.75</td><td>27.2</td><td>36.10</td></tr><tr><td>22</td><td>48.30</td><td>27.2</td><td>36.17</td></tr><tr><td rowspan="6">ASL-5 涂层</td><td>15</td><td>52.08</td><td>24.4</td><td>36.17</td></tr><tr><td>19</td><td>51.00</td><td>23.2</td><td>29.80</td></tr><tr><td>24</td><td>63.00</td><td>21.6</td><td>32.86</td></tr><tr><td>18</td><td>85.50</td><td>20.0</td><td>29.62</td></tr><tr><td>17</td><td>71.58</td><td>22.8</td><td>33.08</td></tr><tr><td>21</td><td>82.17</td><td>22.8</td><td>29.62</td></tr></table>

# 2.2.2 拉伸性能 涂层对基材(DZ-4)拉伸性能的影响见表27、表2-8。

表2-7  

<table><tr><td rowspan="2">试样状态</td><td rowspan="2">试样号</td><td>抗拉强度/MPa</td><td>断后伸长率/%</td><td>断面收缩率/%</td></tr><tr><td colspan="3">760℃</td></tr><tr><td rowspan="3">DZ-4 空白</td><td>X3</td><td>1 166.99</td><td>4.6</td><td>11.9</td></tr><tr><td>25</td><td>1 157.18</td><td>3.6</td><td>10.4</td></tr><tr><td>26</td><td>1 147.38</td><td>3.6</td><td>7.0</td></tr><tr><td rowspan="7">ASL 5 涂层</td><td>27</td><td>1 115.02</td><td>3.5</td><td>6.2</td></tr><tr><td>X6</td><td>1 132.67</td><td>3.6</td><td>7.5</td></tr><tr><td>X1</td><td>1 156.20</td><td>6.0</td><td>9.4</td></tr><tr><td>30</td><td>1 138.55</td><td>4.6</td><td>9.3</td></tr><tr><td>X5</td><td>1 109.13</td><td>5.2</td><td>8.9</td></tr><tr><td>29</td><td>1 120.90</td><td>5.3</td><td>6.6</td></tr><tr><td>X4</td><td>1 172.88</td><td>4.0</td><td>6.6</td></tr></table>

表2-8  

<table><tr><td rowspan="2">试样状态</td><td rowspan="2">试样号</td><td>抗拉强度/MPa</td><td>断后伸长率/%</td><td>断面收缩率/%</td></tr><tr><td colspan="3">980℃</td></tr><tr><td rowspan="3">DZ-4 空白</td><td>4</td><td>665.87</td><td>21.5</td><td>29.6</td></tr><tr><td>X8</td><td>681.56</td><td>18.6</td><td>35.1</td></tr><tr><td>X12</td><td>664.89</td><td>14.8</td><td>23.0</td></tr><tr><td rowspan="7">ASL-5 涂层</td><td>11</td><td>617.82</td><td>28.2</td><td>36.1</td></tr><tr><td>X7</td><td>645.49</td><td>21.8</td><td>36.8</td></tr><tr><td>X11</td><td>634.49</td><td>20.0</td><td>30.4</td></tr><tr><td>X9</td><td>650.18</td><td>21.4</td><td>33.0</td></tr><tr><td>X2</td><td>644.30</td><td>20.9</td><td>37.5</td></tr><tr><td>X10</td><td>642.31</td><td>19.0</td><td>23.2</td></tr><tr><td>28</td><td>624.68</td><td>25.5</td><td>39.2</td></tr></table>

2.2.3 疲劳性能 涂层对基材(DZ-4)疲劳寿命的影响见表2-9、表2-10。

表2-9  

<table><tr><td>试验条件</td><td>试样状态</td><td>试样号</td><td>疲劳寿命/周</td></tr><tr><td rowspan="10">试样φ4700℃362.85 MPa</td><td rowspan="6">DZ-4 空白</td><td>7-1</td><td>7.21×10^6</td></tr><tr><td>7-3</td><td>1.09×10^6</td></tr><tr><td>7-6</td><td>7.73×10^6</td></tr><tr><td>7-9</td><td>&gt;10.3×10^7</td></tr><tr><td>7-11</td><td>&gt;1.06×10^7</td></tr><tr><td>7-14</td><td>7.85×10^5</td></tr><tr><td rowspan="4">ASL-5 涂层</td><td>3</td><td>1.84×10^6</td></tr><tr><td>1</td><td>&gt;1.14×10^7</td></tr><tr><td>5</td><td>1.07×10^6</td></tr><tr><td>6</td><td>7.40×10^5</td></tr></table>

表2-10[1]   

<table><tr><td>试验条件</td><td>试样状态</td><td>试样号</td><td>疲劳寿命/周</td></tr><tr><td rowspan="10">试样φ4900(362.85 MPa)</td><td rowspan="6">DZ-4 空白</td><td>50</td><td>8.129×10^6</td></tr><tr><td>23</td><td>&gt;1.336×10^7</td></tr><tr><td>52</td><td>&gt;1.117×10^7</td></tr><tr><td>33</td><td>&gt;1.006×10^7</td></tr><tr><td>38</td><td>&gt;1.068×10^7</td></tr><tr><td>37</td><td>&gt;1.001×10^7</td></tr><tr><td rowspan="4">ASL-5 涂层</td><td>24</td><td>&gt;1.065×10^7</td></tr><tr><td>42</td><td>&gt;1.061×10^7</td></tr><tr><td>34</td><td>&gt;1.065×10^7</td></tr><tr><td>48</td><td>&gt;1.025×10^7</td></tr></table>

# 2.3 耐环境性能

2.3.1 抗氧化性能 涂层抗氧化性能见表2-11。

表2-11  

<table><tr><td rowspan="2">试样状态</td><td colspan="2">氧化增重/(mg/cm2)</td></tr><tr><td>950℃·500 h</td><td>1050℃·200 h</td></tr><tr><td>DZ-4 空白</td><td>0.45</td><td>0.85</td></tr><tr><td>ASL-5 涂层</td><td>0.28</td><td>0.48</td></tr></table>

2.3.2 抗热腐蚀性能 涂层热腐蚀性能数据见表2-12。

表212  

<table><tr><td>试样条件</td><td>试验状态</td><td>腐蚀质量损失/(mg/cm²)</td></tr><tr><td>900℃,200h海盐浓度:20×10-6</td><td>DZ-4空白</td><td>316.55</td></tr><tr><td>气冷900℃,55min⇒室温:5min</td><td>ASL-5涂层</td><td>3.34</td></tr></table>

2.4 工艺性能 与熔烧型料浆铝硅涂层不同，ASI-5 涂层所有料浆组分在处理温度下无液相熔融反应，涂层的形成主要靠活化剂与渗入元素在高温下的气相反应。该工艺具有涂层厚度均匀、易控、工艺简便易行、涂层表面质量高、不降低原有表面粗糙度等优点。

用于涡轮工作叶片和导向叶片，涂层厚度可分别控制在 $25\sim 40\mu \mathrm{m}$ 和 $40\sim 55\mu \mathrm{m}$ 。

2.5 使用性能 ASL-5 涂层不仅具有优良的抗蚀性能, 而且对基材的力学性能影响小, 也就是说它既可有效地提高叶片的抗蚀性, 又可确保叶片安全可靠地工作, 因此 ASL-5 涂层是发动机叶片, 尤其是发动机涡轮叶片理想的防护涂层。

# 3 使用工艺

ASL-5涂层工艺分为涂渗和扩散两步处理，都是在氩气保护下进行的。具体处理制度为：

图片摘要：该图片与4 其他；5 使用建议这部分内容相关。
![](images/32d0c6700e58f500f0e3b4b541da0732f9604811ec1752ac2b7771ac72059e21.jpg)

4 其他  
5 使用建议

选用。

# 参考文献

1 北京航空材料研究院.DZ-4合金ASL-5涂层工艺研究总结.1986  
2 张德堂·镍基高温合金Al-Si涂层脆塑性转变温度及其疲劳行为研究·航空学报，1998，19(5)  
3 A. E. Simmons. Sermetel Symposium of the People's Republic of China, June 16~20, 1980

编写 杨忠林

审校 陈孟成

# BL-1铂铝涂层

1 概述

BL-1铂铝涂层是一种高温防护涂层，它是在高温合金基材上镀铂后进行渗铝形成的铂铝化物高温涂层。它具有优异的高温抗氧化和耐热腐蚀性能，该涂层对基材力学性能影响较小。该涂层可用于 $1050\mathrm{C}$ 下工作的定向镍基合金或单晶涡轮工作和导向叶片，也可用于非定向高温合金的防护。

1.1 牌号及名称 BL-1 铂铝涂层。  
1.2 基本组成 NiAl、PtAl、NiAl、复杂铂铝镍化合物。  
1.3 材料标准 HB5468—1991《铂铝涂层检验标准》。  
1.4 使用工艺说明书 HB/Z 187-1991《铂铝涂层工艺》。  
1.5 供应状态   
1.6 应用概况 已用于WS6发动机涡轮工作叶片。  
1.7 研制及生产单位 北京航空材料研究院研制并生产。  
1.8 鉴定级别及日期 1991年通过航空航天工业部鉴定。

2 性能

2.1 物理及化学性能 表面光洁、致密，带玫瑰红、褐黄色。  
2.2 力学性能

2.2.1 疲劳性能 表2-1列出 $700\mathrm{C},373\mathrm{MPa}$ 应力下不同涂层对DD3合金疲劳性能的影响。可以看出，涂层对合金的高周疲劳性能无不良影响，而复合的铂铝涂层又优于单一的渗铝涂层。

表2-1  

<table><tr><td>试样状态</td><td>疲劳寿命/周</td><td>平均对数值</td><td>均方差</td></tr><tr><td rowspan="3">空白</td><td>1.93×10^6</td><td rowspan="3">6.3515</td><td rowspan="3">0.4348</td></tr><tr><td>1.10×10^7</td></tr><tr><td>5.34×10^6</td></tr><tr><td rowspan="4">渗铝涂层</td><td>8.20×10^6</td><td rowspan="4">6.8789</td><td rowspan="4">0.0231</td></tr><tr><td>&gt;1.20×10^7</td></tr><tr><td>5.83×10^6</td></tr><tr><td>5.7×10^6</td></tr><tr><td rowspan="5">铂铝涂层</td><td>&gt;1.0×10^7</td><td rowspan="5">6.9877</td><td rowspan="5">0.0084</td></tr><tr><td>&gt;1.1×10^7</td></tr><tr><td>&gt;1.07×10^7</td></tr><tr><td>6.7×10^6</td></tr><tr><td>&gt;1.1×10^7</td></tr></table>

2.2.2 热冲击性能 对DD3单晶叶片和DZ22定向叶片渗涂 $30\sim 40\mu \mathrm{m}$ 的铂铝涂层，在B702热冲击冷却效果试验器上进行热冲击试验。试验条件为 $931\mathrm{C} \Leftrightarrow 40\mathrm{C}, 371\mathrm{MPa}, 800$ 次循环后，叶片表面完好，未见异常。

# 2.3 耐环境性能

2.3.1 抗氧化性能 表2-2、表2-3分别列出了DD3合金、K403合金涂覆铂铝涂层后 $1100^{\circ}\mathrm{C}$ 的静态抗氧化性能。

表2-2-1  

<table><tr><td>试验时间/h</td><td>DD3合金(无涂层)质量增加/(g/m²)</td><td>铂铝涂层质量增加/(g/m²)</td></tr><tr><td>100</td><td>25~38</td><td>7.9~10.2</td></tr><tr><td>200</td><td>48.5~85.2</td><td>11.4~12.4</td></tr></table>

表2-3  

<table><tr><td>合 金</td><td>涂 层</td><td>\( {100}\mathrm{\;h} \) 质量增加 \( /\left( {\mathrm{g}/{\mathrm{m}}^{2}}\right) \)</td></tr><tr><td rowspan="2">K403</td><td>熔烧型铝硅</td><td>7.5~21.5</td></tr><tr><td>铂铝</td><td>5.9~14.7</td></tr></table>

2.3.2 喷盐热腐蚀性能 表2-4是DD3合金涂覆铂铝涂层后喷涂不同腐蚀介质在 $950\mathrm{C}$ 进行耐蚀性能试验结果，可以看出在喷涂浸涂各种盐的情况下都是比较耐蚀的。

表2-4  

<table><tr><td rowspan="2">腐蚀介质(水溶液)</td><td colspan="3">腐蚀质量增加/(mg/cm²)</td></tr><tr><td>渗铝涂层</td><td>铝硅涂层</td><td>铂铝涂层</td></tr><tr><td>85%V2O5+15%Na2SO4</td><td>已坏</td><td>-1</td><td>31.9</td></tr><tr><td>纯NaCl</td><td>-40.3</td><td>-45.8</td><td>-0.8</td></tr><tr><td>90%Na2SO4+10%NaCl</td><td>-3.5</td><td>-10.6</td><td>8.6</td></tr></table>

注：渗铝涂层及铝硅涂层为 $85\mathrm{h}$ 的试验结果，铂铝涂层为 $147\mathrm{h}$ 的试验结果。

2.3.3燃气热腐蚀性能DD3合金、K403合金涂覆铂铝涂层在 $0.002\%$ 海盐浓度的苛刻条件下进行燃气热腐蚀 $900\mathrm{C},200\mathrm{h})$ 的试验结果见表2-5，可以看出，铂铝涂层耐蚀性能优于单一渗铝层。

表2-5  

<table><tr><td>试验状态</td><td>DD3合金质量损失/(mg/cm2)</td><td>K403合金质量损失/(mg/cm2)</td></tr><tr><td>空白</td><td>525</td><td>318(125 h)</td></tr><tr><td>渗铝涂层</td><td>386</td><td>407</td></tr><tr><td>铂铝涂层</td><td>1.81~2.61</td><td>2.9~5.8</td></tr></table>

2.4 工艺性能 零件施加涂层后，不允许再进行机械加工。

# 3 使用工艺

工件前处理 $\rightarrow$ 电镀铂 $\rightarrow$ 包埋渗铝 $\rightarrow$ 扩散处理

# 4 其他

4.1 包装 按航空发动机叶片包装要求包装。  
4.2 运输 木质包装箱分格存放叶片，防止碰撞。

# 5 使用建议

选用。

# 参考文献

1 熊季远.燃气涡轮叶片BL-1涂层的研究．铸造高温合金论文集，北京：中国科学技术出版社，1993

编写 熊季远 李伟光

审校 陈孟成

# 低温渗铝加硅酸盐复合涂层

# 1 概述

低温渗铝加硅酸盐复合涂层(简称DST复合涂层)是在零件表面上用低温固体渗铝方法得到铝化物涂层，再在其表面涂覆一层陶瓷涂层后形成的复合涂层。底厚厚度为 $10\mu \mathrm{m}$ 左右，面层为 $1\sim 3\mu \mathrm{m}$ 。该涂层在 $480^{\circ}C$ 以下具有较高的抗氧化和抗腐蚀能力，适用于结构钢、不锈钢的防护，适用于航空发动机压气机叶片等零件的防护。

1.1 牌号及名称 低温渗铝加硅酸盐复合涂层（简称DST复合涂层）。  
1.2 基本组成 底层主要成分为 $\mathrm{Fe_2Al_3}$ ，面层为陶瓷层，主要组成元素为 $\mathrm{Mg}, \mathrm{Cr}, \mathrm{P}, \mathrm{Si}, \mathrm{O}$ 。  
1.3 材料标准 HB5277—1984《发动机叶片及材料振动疲劳试验方法》。  
1.4 使用工艺说明书   
1.5 供应状态   
1.6 应用概况 我国涡轮系列航空发动机压气机叶片已使用该涂层。  
1.7 研制及生产单位 新艺机械厂研制并生产。

1.8 鉴定日期及级别 DST 复合涂层于 1989 年通过航空工业部和海军鉴定。

# 2 性能

# 2.1 物理及化学性能

2.1.1 结合力 采用在冷态下 $90^{\circ}$ 弯曲试验法和 $500^{\circ}$ 加热后急剧水冷的热试验法，考察涂层与基体的结合力。试验材料为 $\mathrm{1Cr11Ni2W2MoV}$ ，硅酸盐涂层用浸涂方法制得。低温渗铝加硅酸盐涂层在室温下进行 $90^{\circ}$ 弯曲，涂层未发生脱落；经过 $500^{\circ}$ 5个周期加热， $10\mathrm{min}$ 水冷试验，涂层无变化。  
2.1.2 表面粗糙度 表2-1是对叶片进行表面粗糙度检查所得出的数据。从表2-1可知：经低温渗铝后叶片表面光滑程度略有降低，当增加硅酸盐面层后，情况有所好转。

表2-1  

<table><tr><td rowspan="2">试样状态</td><td colspan="8">表面粗糙度 Ra/μm</td></tr><tr><td>叶盆</td><td>叶背</td><td>叶盆</td><td>叶背</td><td>叶盆</td><td>叶背</td><td>叶盆</td><td>叶背</td></tr><tr><td>空白</td><td>0.85</td><td>0.98</td><td>0.80</td><td>0.88</td><td>1.15</td><td>1.10</td><td>1.20</td><td>1.07</td></tr><tr><td>渗铝</td><td>1.12</td><td>1.00</td><td>1.08</td><td>1.00</td><td>1.22</td><td>1.14</td><td>1.36</td><td>1.33</td></tr><tr><td>DST 复合涂层</td><td>1.00</td><td>1.00</td><td>1.00</td><td>1.00</td><td>1.00</td><td>1.00</td><td>1.31</td><td>1.31</td></tr></table>

# 2.2 力学性能

2.2.1 拉伸试验和冲击试验 结果见表2-2。从表中数据可以看出，三种状态的1Cr11Ni-2W2MoV钢试样试验结果均满足技术条件要求，涂层不降低材料的性能。

表2-2[8]  

<table><tr><td>试样状态</td><td>抗拉强度/MPa</td><td>屈服点/MPa</td><td>断面收缩率/%</td><td>断后伸长率/%</td><td>无缺口试样冲击韧性/(kJ/m²)</td></tr><tr><td rowspan="4">空白</td><td>1 175</td><td>1 060</td><td>65.0</td><td>17.0</td><td>800</td></tr><tr><td>1 245</td><td>1 140</td><td>64.5</td><td>19.0</td><td>800</td></tr><tr><td>1 220</td><td>1 100</td><td>64.0</td><td>17.0</td><td>750</td></tr><tr><td>1 215</td><td>980</td><td>64.0</td><td>19.0</td><td>800</td></tr><tr><td rowspan="4">低温渗铝</td><td>1 200</td><td>1 070</td><td>65.0</td><td>18.5</td><td>700</td></tr><tr><td>1 175</td><td>1 060</td><td>62.5</td><td>19.0</td><td>700</td></tr><tr><td>1 185</td><td>1 125</td><td>65.0</td><td>18.0</td><td>800</td></tr><tr><td>1 250</td><td>1 145</td><td>63.0</td><td>17.0</td><td>750</td></tr><tr><td rowspan="4">DST复合涂层</td><td>1 205</td><td>1 100</td><td>62.0</td><td>17.5</td><td rowspan="4">-</td></tr><tr><td>1 235</td><td>1 140</td><td>60.0</td><td>16.5</td></tr><tr><td>1 165</td><td>1 050</td><td>63.0</td><td>17.0</td></tr><tr><td>1 305</td><td>1 175</td><td>63.0</td><td>17.5</td></tr><tr><td>技术要求</td><td>≥1 080</td><td>≥885</td><td>≥50</td><td>≥12</td><td>≥700</td></tr></table>

2.2.2 全叶片振动疲劳试验 试验采用2级压气机工作叶片加低温渗铝加硅酸盐复合涂层和不加涂层进行对比。按HB5277进行试验，结果见图2-1。可以看出：不加涂层叶片的中值疲劳极限为 $560\mathrm{MPa}$ ，加涂层叶片的中值疲劳极限为 $575\mathrm{MPa}$ 。结果表明：加涂层后，不会降低叶片的振动疲劳强度。  
2.3 耐环境性能 渗铝及其复合涂层具有良好的抗海洋盐雾腐蚀能力以及抗气流冲刷能力，是较为成熟的抗海洋气氛浸蚀的防护涂层之一。

由于处理温度较低，对喷丸零件表面压力没有大的影响。不锈钢经喷丸处理后施加低温渗铝加硅酸

盐涂层，在腐蚀介质中可显著提高其高周疲劳性能。图2-2是403不锈钢经喷丸处理后加硅酸盐涂层，在腐蚀介质中的高周疲劳性能。

图片摘要：该图主要展示 2 1 全叶片振动疲劳试验曲线[5]。
![](images/cdb2634da2263a181f051b2836455abe81803da0574d45e50669fea40c2dfe1d.jpg)  
图2-1 全叶片振动疲劳试验曲线[5]

图片摘要：该图主要展示 2 1 全叶片振动疲劳试验曲线[5]。
![](images/adb289d0b7c0e765ad09c03817cec4422d746ef2865d4ce20ffd5c9405617f40.jpg)  
图2-2 有涂层和无涂层的403不锈钢高周疲劳性能[7]

2.4 工艺性能 采用DST复合涂层提高压气机不锈钢叶片的耐腐蚀能力时，使用温度必须严格低于材料的原回火温度，否则会导致材料出现回火脆性。

渗铝工艺中，渗铝气氛腐蚀性极强，渗铝箱应该采用耐蚀性好的材料制造，最好是镍基高温合金板材；箱体要密封，但顶盖不宜封得过死，有助于排除箱内的氧化气氛；细铝粉属可燃可爆物，一定要保证箱体的完整性，以免渗铝加热过程中外界空气加入而酿成事故；渗铝溢出的气氛对设备及人体有害，必须备有抽风装置。渗铝工件必须除尽氯化物，以免腐蚀零件。

实际生产零件时，允许重复多次渗铝。

DST复合涂层工艺中，以控速浸涂工艺制造的面层质量最佳，除了耐盐雾腐蚀性、结合力以及表面光滑、透明程度都明显优越外，在工艺条件和质量控制等方面也有很大优势，能够获得厚度均匀性好的膜面，可批量生产，生产效率高。

2.5 使用性能 该涂层使用中既能提供屏障性保护, 又能提供牺牲性保护, 尤其对于处在海洋环境中的金属构件有良好的防腐蚀效果。硅酸盐面层抗污染能力强, 若沾手印、油污或脏物一擦就掉, 便于检修、装配、清洗等作业。同时, 该涂层有利于减轻腐蚀介质的富集, 与渗层的结合力强, 硬度高且抗冲刷性能好。

# 3 使用工艺

工件前处理 $\rightarrow$ 低温渗铝 $\rightarrow$ 控速浸涂硅酸盐涂层。

渗铝对有银钎焊部位有不良影响，可以采用局部镀镍形成阻挡层的方法来防止银钎焊部位的渗铝。

# 4 其他
