Repository: C-zj02/CFD-claw

<div align="center">

**English** | [中文](#中文版) | [Français](README_FR.md) | [Русский](README_RU.md) | [हिन्दी](README_HI.md) | [العربية](README_AR.md) | [Português](README_PT.md)

# 🚀 Claude Code Python

**A Complete Python Reimplementation Based on Real Claude Code Source**

*From TypeScript Source → Rebuilt in Python with ❤️*

***
**🔥 Active Development • New Features Weekly 🔥**

</div>

***

## 🎯 What is This?

**Clawd Code** is a **complete Python rewrite** of Claude Code, based on the **real TypeScript source code**.

File: RAG-data/中国航空材料手册201-400.pdf-59ce491e-6d34-469a-9a0f-b8f1c387e43a.md (part 4 of 9)
# 参考文献
min/mm</td></tr><tr><td>MF1P-C</td><td>150±5</td><td>30±5</td><td>0.5~1</td></tr><tr><td>MF2F-C(D540)</td><td>135~145</td><td>40~50</td><td>3.5~2</td></tr><tr><td>MF4P-C</td><td>150~165</td><td>&gt;35</td><td>2~2.5</td></tr></table>

# 4 其他

# 4.1 包装

# 4.2 运输

4.3 贮存 $\mathrm{MF}_1\mathrm{P - C},\mathrm{MF}_4\mathrm{P - C}$ 的贮存期为1年。 $\mathrm{MF}_2\mathrm{F - C}(\mathrm{D}540)$ 为3个月(贮存条件按JB895—1966《电工绝缘压塑料验收、包装、标志、贮存和运输通用规则》)。 $\mathrm{MF}_2\mathrm{F - C}$ (沪Q/HG13-325—1982)为6个月(贮存温度不超过 $30^{\circ}\mathrm{C}$ )。

# 5 使用建议

选用。

# 参考文献

1 上海天山塑料厂.三聚氰胺甲醛氨基模塑料检验数据统计资料.1985  
2绵阳东方绝缘材料厂.三聚氰胺甲醛氨基模塑料检验数据统计资料.1986  
3 上海塑料厂.三聚氰胺甲醛氨基模塑料生产质量统计.1985

# GS-30有机硅树脂及模塑料

# 1 概述

GS-30有机硅树脂是由甲基三乙氧基硅烷经水解、缩聚反应而成的带交联结构的高聚物。可配制成乙醇溶液存放和使用。

GS-30-1有机硅石棉模塑料是以GS-30有机硅树脂为基材，加入填料和添加剂等经混炼而成。在 $150^{\circ}\mathrm{C}$ 下流动性较好，能快速固化，可采用模塑成型。制品具有优异的耐高湿性、耐电弧性和介电性能。耐潮湿性能也很好，受潮或浸水后，其介电性能仍保持较好水平。适于模塑高温下使用的各种耐电弧开关、接插件和接线盒等。

1.1 型号及名称 GS-30 有机硅树脂(热固化型);GS-30-1 有机硅石棉模塑料(热固化型)。  
1.2 基本组成 GS-30:有机硅树脂。GS-30-1:有机硅树脂、石棉、石英粉、白炭黑、固化剂。

# 1.3 材料标准

1.3.1 GS-30:晨光化工研究院(成都)企业标准CYB-7007—1981《GS-30甲基硅树脂》，主要性能指标见表1-1。

表1-1  

<table><tr><td>性能</td><td>GS-30</td><td>性能</td><td>GS-30</td></tr><tr><td>外观</td><td>无色或淡黄色透明粘液</td><td>树脂/%</td><td>50±3</td></tr><tr><td>凝胶时间(150℃)/min</td><td>4~8</td><td>粘度(50%乙醇溶液,20℃)/(mPa·s)</td><td>14~22</td></tr></table>

1.3.2 GS-30-1:晨光化工研究院(成都)企业标准CYB-7008—1981《有机硅石棉模塑料》,主要性能指标见表1-2。

表1-2  

<table><tr><td>性能</td><td>GS-30-1</td><td>性能</td><td>GS-30-1</td></tr><tr><td>收缩率/% ≤</td><td>0.5</td><td>表面电阻率(室温浸水24h)/Ω ≥</td><td>1×10^10</td></tr><tr><td>马丁温度/℃ ≥</td><td>300</td><td>体积电阻率(室温浸水24h)/(Ω·m) ≥</td><td>1×10^9</td></tr><tr><td>冲击强度/(kJ/m²) ≥</td><td>4.9</td><td>介电强度/(MV/m) ≥</td><td>5.0</td></tr><tr><td>弯曲强度/MPa ≥</td><td>24.5</td><td>流动性(拉西格法)/mm ≥</td><td>160</td></tr><tr><td>耐电弧性/s ≥</td><td>180</td><td>贮存期(-30℃)/d</td><td>120</td></tr></table>

# 1.4 使用工艺说明书

1.5 供应状态 GS-30有机硅树脂为无色或淡黄色透明液体；GS-30-1有机硅石棉模塑料由用户按晨光化工研究院《GS-30-1有机硅石棉模塑料操作法》配制。  
1.6 应用概况 GS-30-1 有机硅石棉模塑料已用于航空工业中制造各种灭弧罩、飞机高压油泵和燃油泵加力系统中控制电路转换的微动开关，以及各种电器和仪表的接插件等。  
1.7 研究及生产单位 晨光化工研究院(成都)研制并生产。  
1.8 鉴定级别及日期 1981年5月由晨光化工研究院组织鉴定通过。

# 2 性能

2.1 物理及化学性能 GS-30-1 有机硅石棉模塑料的物理性能典型值见表 2-1。

表2-1[2]   

<table><tr><td>性能</td><td>GS-30-1</td><td>性能</td><td>GS-30-1</td></tr><tr><td>外观</td><td>灰色薄片</td><td>介电强度/(MV/m)</td><td>5~6</td></tr><tr><td>相对密度</td><td>1.8~2.0</td><td>介电常数(1 MHz)</td><td>5.3</td></tr><tr><td>表面电阻率/Ω</td><td>1×1010~3×1010</td><td>介质损耗角正切(1 MHz)</td><td>8×10-2~9×10-2</td></tr><tr><td>体积电阻率/(Ω·m)</td><td>1×1011~3×1011</td><td>耐电弧性(40 mA,6 mm)/s</td><td>180~500</td></tr></table>

2.2力学性能 GS-30-1有机硅模塑料的弯曲强度典型值为 $24.5\sim 34.3\mathrm{MPa}$ ，冲击强度典型值为 $4.4\sim 5.4\mathrm{kJ} / \mathrm{m}^2$ 。  
2.3 工艺性能 GS-30-1 有机硅模塑料的工艺性能典型值见表 2-2。

表 2-2[2]  

<table><tr><td>性 能</td><td>GS-30-1</td><td>性 能</td><td>GS-30-1</td></tr><tr><td>凝胶时间(150℃)/s</td><td>15~25</td><td>收缩率/%</td><td>0.3~0.5</td></tr><tr><td>流动性(拉西格法)/mm</td><td>160~190</td><td>挥发物/%</td><td>&lt;0.5</td></tr></table>

# 3 使用工艺

GS-30-1有机硅模塑料成型工艺条件见表3-1。

表3-1  

<table><tr><td colspan="3">成 型 条 件</td><td rowspan="2">制品二次固化</td></tr><tr><td>模塑温度C</td><td>模塑压力MPa</td><td>保压时间min</td></tr><tr><td>145~150</td><td>25~30</td><td>15</td><td>在鼓风电热烘箱中逐步升温到200℃,保持6h,自然降温到室温</td></tr></table>

GS-30-1有机硅模塑料一般均由用户自配自用，在室温下贮存期很短，须尽快用完。如有条件，该模塑料可在 $-30^{\circ}\mathrm{C}$ 下贮存。

# 4 其他

4.1 包装 GS-30 有机硅树脂用聚乙烯桶包装, 注意桶口密封。  
4.2 运输及贮存 该产品为可燃品。在运输和贮存中不能与酸、碱、盐等化学品接触，以免引起树脂凝胶。宜贮存在 $30^{\circ}\mathrm{C}$ 以下阴凉干燥及清洁的库房中。远离火源、热源，避免阳光直接照射。从生产之日起，有效贮存期( $30^{\circ}\mathrm{C}$ 以下)为1年。

# 5 使用建议

选用。

# 参考文献

1 晨光化工研究院一分院.GS-30硅树脂及模塑料研制总结.1981  
2 晨光化工研究院一分院. GS-30-1 有机硅石棉模塑料实测数据统计资料. 1986

# GS-33有机硅树脂及模塑料

# 1 概述

GS-33有机硅树脂是由甲基和苯基乙氧基硅烷经水解、缩聚反应而成的带交联结构的高聚物。可配制成乙醇溶液存放和使用。

GS-33-1有机硅模塑料是以GS-33有机硅树脂为基材，加入填料、添加剂等经混炼而成。在成型温度下，流动性好，固化速度快，易脱模，可采用模塑成型。制品具有优良的耐高低温性、耐电弧性和介电性能。适于作耐高温、耐电弧的电器、航空仪表接插件，板组件滑片及电绝缘材料，半导体元件与器件的包封材料。

1.1 型号及名称 GS-33 有机硅树脂(热固化型);GS-33-1 有机硅模塑料(热固化型)。  
1.2 基本组成 GS-33: 有机硅树脂; GS-33-1: 有机硅树脂、玻璃纤维、石英粉、白炭黑、固化剂、脱模剂、颜料。  
1.3 材料标准 GS-33: 晨光化工研究院(成都)企业标准 CYB-7010—1983《GS-33有机硅树脂》, 主要性能指标见表 1-1。

表1-1  

<table><tr><td>性能</td><td>GS-33</td><td>性能</td><td>GS-33</td></tr><tr><td>外观</td><td>淡黄色半透明粘稠液</td><td>粘度(80%乙醇溶液,20℃)/(mPa·s)</td><td>200~350</td></tr><tr><td>凝胶时间(200℃)/min</td><td>2~15</td><td>树脂/%</td><td>80±2</td></tr></table>

# 1.4 使用工艺说明书

1.5 供应状态 GS-33有机硅树脂为淡黄色半透明粘稠液；GS-33-1有机硅模塑料由用户按晨光化工研究院《GS-33-1有机硅塑料操作法》配制。  
1.6 应用概况 GS-33-1 有机硅模塑料在航空工业中，已代替酚醛、聚酯、环氧等模塑料，用作耐热、耐电弧的电绝缘制品，如飞机上作电动机构的滑片。亦用作半导体晶体管、集成电路、电阻和电容的外包封材料，代替陶瓷或金属封装。  
1.7 研究及生产单位 晨光化工研究院(成都)研制并生产。  
1.8 鉴定级别及日期 1983年6月由晨光化工研究院组织鉴定通过。

# 2 性能

2.1 物理及化学性能 GS-33-1有机硅模塑料的物理性能典型值见表2-1。

表 2-1 [1]  

<table><tr><td>性能</td><td>GS-33-1</td><td>性能</td><td>GS-33-1</td></tr><tr><td>外观</td><td>均匀的黑色块状或棒状物</td><td>介电强度/(MV/m)</td><td>&gt;10</td></tr><tr><td>马丁温度/℃</td><td>&gt;300</td><td>介电常数(1 MHz)</td><td>4.5~4.7</td></tr><tr><td>线膨胀系数(0~80℃)/K-1</td><td>4.0×10-5~4.5×10-5</td><td>介质损耗角正切(1 MHz)</td><td>5.0×10-3~5.3×10-3</td></tr><tr><td>表面电阻率/Ω</td><td>9.0×1014~9.9×1014</td><td>耐电弧性/s</td><td>180</td></tr><tr><td>体积电阻率/(Ω·m)</td><td>6.0×1013~6.3×1011</td><td></td><td></td></tr></table>

2.2力学性能 GS-33-1有机硅模塑料的力学性能典型值见表2-2。  
2.3 耐环境性能  
2.4 工艺性能 GS-33-1 有机硅模塑料的工艺性能典型值见表 2-3。

表2-2[1]  

<table><tr><td>性能</td><td>GS-33-1</td></tr><tr><td>拉伸强度/MPa</td><td>20~22</td></tr><tr><td>弯曲强度/MPa</td><td>40~42</td></tr><tr><td>冲击强度/(kJ/m2)</td><td>4.0~4.2</td></tr></table>

表2-3[1]  

<table><tr><td>性能</td><td>GS-33-1</td></tr><tr><td>凝胶时间(150℃)/s</td><td>15~45</td></tr><tr><td>流动性(拉西格法,200℃,30 MPa,6g料)/mm</td><td>&gt;180</td></tr></table>

# 3 使用工艺

GS-33-1 有机硅模塑料成型工艺条件见表 3-1。

表3-1[1]  

<table><tr><td colspan="3">成型条件</td><td rowspan="2">制品二次固化</td></tr><tr><td>模塑温度℃</td><td>模塑压力MPa</td><td>保压时间min</td></tr><tr><td>180~200</td><td>4~10</td><td>8~10</td><td>室温1~1.5h→100℃1~1.5h→150℃1~1.5h→200℃(保持4~5h)→自然降温</td></tr></table>

# 4 其他

4.1 包装 GS-33 有机硅树脂用聚乙烯桶包装, 注意桶口密封。  
4.2 运输及贮存 该产品为可燃品。在运输和贮存中不能与酸、碱、盐等化学品接触，以免引起树脂凝胶。宜贮存在 $30^{\circ}\mathrm{C}$ 以下的阴凉干燥及清洁的库房中。远离火源、热源，避免阳光直接照射。从生产之日起，有效贮存期( $30^{\circ}\mathrm{C}$ 以下)为1年。

# 5 使用建议

选用。

# 参考文献

1 晨光化工研究院一分院.GS-33硅树脂及模塑料研制总结.1981

# 无溶剂有机硅树脂及模塑料

# 1 概述

无溶剂有机硅树脂主要指由苯基氯硅烷、甲基氯硅烷经共水解、缩聚而成的固体状无溶剂型有机硅树脂。

无溶剂有机硅模塑料，是以无溶剂有机硅树脂为基材，加入填料、添加剂经混炼制得的混合料，适于模塑成型。制品具有良好的耐高低温性能、介电性能和化学稳定性，优良的憎水防潮性、耐臭氧及耐候性，成型收缩率小，尺寸稳定。是半导体元器件、云母电容器等良好的封装材料。可在 $-60\sim 250^{\circ}\mathrm{C}$ 使用。

1.1 型号及名称 GZ-610、GZ-620 无溶剂有机硅树脂; GZ-611、GZ-612、GZ-621 无溶剂有机硅模塑料。  
1.2 基本组成 无溶剂有机硅树脂及模塑料的基本组成见表1-1。

表1-1  

<table><tr><td>型 号</td><td>基本组成</td></tr><tr><td>GZ-610</td><td>甲基苯基型无溶剂有机硅树脂</td></tr><tr><td>GZ-620</td><td>甲基硅橡胶嵌段的甲基苯基型无溶剂有机硅树脂</td></tr><tr><td>GZ-611</td><td>GZ-610有机硅树脂、石英粉、固化剂、脱模剂、颜料</td></tr><tr><td>GZ-612</td><td>GZ-610有机硅树脂、石英粉、玻璃纤维、固化剂、脱模剂、颜料</td></tr><tr><td>GZ-621</td><td>GZ-620有机硅树脂、石英粉、玻璃纤维、固化剂、脱模剂、颜料</td></tr></table>

# 1.3 材料标准

GZ-610:晨光化工研究院企业标准Q/CG-213—1983《GZ-610硅酮树脂》

GZ-620:晨光化工研究院企业标准Q/CG-228—1983《GZ-620硅酮树脂》

主要性能指标见表1-2。

表1-2  

<table><tr><td>性能</td><td>GZ-610</td><td>GZ-620</td></tr><tr><td>外观</td><td>浅黄色固体状树脂</td><td>乳白色固体</td></tr><tr><td>粘度(25℃)/(μm2/s)</td><td>7~15
(50%树脂甲苯溶液)</td><td>2.7~4.0
(25%树脂甲苯溶液)</td></tr><tr><td>羟基/%</td><td>2.5~5.0</td><td>2.5~6.0</td></tr></table>

# 1.4 使用工艺说明书

1.5 供应状态 GZ-610 和 GZ-620 有机硅树脂为固体。GZ-611、GZ-612 和 GZ-621 有机硅模塑料由用户按晨光化工研究院产品说明书要求配制。  
1.6 应用概况 无溶剂有机硅模塑料已用于航空工业中作电子元件、半导体晶体管、集成电路等的封装，可代替金属、玻璃、陶瓷封装。GZ-611主要用于小功率晶体管和扁平式集成电路的封装；GZ-612用于双列直插式集成电路的封装；GZ-621用于大功率晶体管的封装。  
1.7 研制及生产单位 中国科学院化学研究所研制；晨光化工研究院生产。  
1.8 鉴定级别及日期 GZ-610:1975年11月由电子工业部、化学工业部和中国科学院联合鉴定通过;GZ-620:1980年6月由晨光化工研究院、中国科学院化学研究所联合鉴定通过。

# 2 性能

2.1 物理及化学性能 无溶剂有机硅模塑料的物理性能典型值见表2-1。

表 2-1[1]  

<table><tr><td>性能</td><td>GZ-611</td><td>GZ-612</td><td>GZ-621</td><td>性能</td><td>GZ-611</td><td>GZ-612</td><td>GZ-621</td></tr><tr><td>外观</td><td>黑色固体</td><td>黑色固体</td><td>黑色固体</td><td>湿态</td><td>3.9</td><td>3.9</td><td>-</td></tr><tr><td>体积电阻率/(Ω·m)</td><td>1.0×1012</td><td>1.0×1012</td><td>1.0×1012</td><td rowspan="2">介质损耗角正切(1 MHz)</td><td></td><td></td><td></td></tr><tr><td>介电强度/(MV/m)</td><td>13.5</td><td>13.5</td><td>13</td><td></td><td></td><td></td></tr><tr><td>介电常数(1 MHz)</td><td></td><td></td><td></td><td>干态</td><td>2.7×10-3</td><td>2.7×10-3</td><td>3.4×10-3</td></tr><tr><td>干态</td><td>3.7</td><td>3.7</td><td>3.4</td><td>湿态</td><td>2.9×10-3</td><td>2.9×10-3</td><td>-</td></tr></table>

2.2力学性能 无溶剂有机硅模塑料的力学性能典型值见表2-2。

表 2-2[1]  

<table><tr><td>性能</td><td>GZ-611</td><td>GZ-612</td><td>GZ-621</td><td>性能</td><td>GZ-611</td><td>GZ-612</td><td>GZ-621</td></tr><tr><td>压缩强度/MPa</td><td>90.2</td><td>106</td><td>41.7</td><td>冲击强度/(kJ/m2)</td><td>2.1</td><td>2.4</td><td>3.9</td></tr><tr><td>弯曲强度/MPa</td><td>51.4</td><td>62.6</td><td>33.1</td><td>硬度(邵氏A型)/度</td><td>44</td><td>49</td><td>-</td></tr><tr><td>弯曲弹性模量/GPa</td><td>6.7</td><td>7.3</td><td>39.2</td><td></td><td></td><td></td><td></td></tr></table>

# 2.3 耐环境性能

2.4 工艺性能 无溶剂有机硅模塑料工艺性能典型值见表2-3。

表2-3[1]  

<table><tr><td>性能</td><td>GZ-611</td><td>GZ-612</td><td>GZ-621</td><td>性能</td><td>GZ-611</td><td>GZ-612</td><td>GZ-621</td></tr><tr><td>流动性(螺旋线)/mm</td><td>350</td><td>300</td><td>650</td><td>收缩率/%</td><td>0.76</td><td>0.76</td><td>0.74</td></tr></table>

# 3 使用工艺

无溶剂有机硅模塑料传递模塑成型工艺条件见表3-1。

表3-1  

<table><tr><td rowspan="2">型号</td><td colspan="3">成型条件</td><td rowspan="2">制品二次固化</td></tr><tr><td>模塑温度℃</td><td>模塑压力MPa</td><td>保压时间min</td></tr><tr><td>GZ-611</td><td rowspan="3">160~180</td><td rowspan="3">1~10</td><td rowspan="3">2~5</td><td rowspan="3">200℃,2h或180℃,4h</td></tr><tr><td>GZ-612</td></tr><tr><td>GZ-621</td></tr></table>

# 4 其他

# 5 使用建议

选用。

# 参考文献

1 晨光化工研究院一分院.无溶剂有机硅树脂及模塑料研制总结.1980

# 透明材料

# 透明材料篇编辑委员会

主任委员 史伟琪

委员 （按姓氏笔画排序）

王磊厉蕾 宋效民 张云阁 张菊珍

姚志亮 曹树怀

编 辑 史伟琪 张菊珍 宋效民 姚志亮

编写、审校人员 （按姓氏笔画排序）

王磊厉蕾 宋效民 张云阁 张菊珍

姚志亮 曹树怀

# 第1版 编写、审校人员名单

史伟琪·朱根元 马占镖 洪葆生 左逢兴

刘淑芬 王世忠 刘鸿欣 林敦仪 孙玉德

常静宜 董福恩 张云阁 徐绍模 王启元

邢松涛 钱万方 杜洪昌 李钊 崔广智

麦德琪

飞机座舱透明件包括风挡、座舱盖和窗玻璃，要求具有良好的光学性能、足够的结构强度及较长的使用寿命，以保证乘员的正常工作和安全。由于现代飞机性能不断提高，工作条件更加苛刻，透明件不仅要承受座舱内外压差产生的结构载荷，同时要承受高速飞机气动加热及各种飞行条件下瞬时或长时间的热影响，对于风挡还有防冰、防雾、抵御飞鸟撞击、泄静电、对雷达波反射和对激光、核保护等功能要求。因此，透明件的结构设计愈趋复杂，对透明材料的性能要求也愈来愈高。

本篇涉及的透明材料主要指飞机、汽车、舰船上透明件使用的除金属框架以外的材料，包括主要材料和辅助材料。

# 一、飞机座舱透明件使用的主要材料

1. 用于制造飞机风挡、座舱盖、窗玻璃以及玻璃-塑料复合透明材料结构层的透明塑料。现用的有增塑的、不增塑的浇注有机玻璃（也称丙烯酸酯塑料），不增塑的、共聚的和交联的定向有机玻璃（也称拉伸丙烯酸酯塑料），还有经过机械研磨抛光的上述有机玻璃。

浇注有机玻璃是以甲基丙烯酸甲酯单体为主要原料，用本体聚合法制成，是一种典型的热塑性塑料。具有很高的透光度和良好的结构强度，易于机械加工，可用简便的成型方法制成各种形状的透明件。

浇注有机玻璃在室温下是脆性材料，对缺口和应力集中非常敏感，抗裂纹扩展能力差，板材和零件表面的任何机械划伤均会降低其强度。零件中存在大的内应力及安装时装配应力过高，会诱发银纹甚至裂纹。由于有机玻璃的线膨胀系数与金属材料相差很大，如果安装在金属骨架内的透明件没有足够的热间隙，材料膨胀收缩受到限制，也会产生应力集中，这种应力以及其他使用应力将加速裂纹的扩展。材料中一旦形成裂纹，往往只要施加小的额外能量就会导致制件破坏。

浇注有机玻璃对银纹比较敏感。材料或零件表面存在大的拉伸应力或者受溶剂或含溶剂物质侵蚀会产生银纹。在材料成形加工制作过程中，装配在框架内的零件如果处置不当，会出现银纹。银纹具有不可逆性，一旦出现，不能用加热或退火的方法根除。银纹会降低有机玻璃的透光率和可见度，也影响材料的强度，是飞机座舱透明件更换的重要原因之一。

定向有机玻璃是用浇注有机玻璃加热至其玻璃化温度以上经热拉伸制成的。受拉伸的聚合物的线形大分子沿拉伸方向取向，使某些物理性质和力学性能改善，其室温抗应力-溶剂银纹性比浇注有机玻璃高 $2\sim 3$ 倍，冲击强度增加1倍，断裂韧度提高 $1\sim 2$ 倍。用定向有机玻璃制造的透明件不易产生银纹，材料被子弹或弹片击穿时不会形成辐射状裂纹或产生大面积破坏，提高了破损安全性，适用于制造强度要求较高的增压舱透明件。定向有机玻璃是飞机上使用的最重要的透明塑料。

定向有机玻璃的抗银纹性、冲击强度和断裂韧度随拉伸度的增加而提高，拉伸度超过 $70\%$ ，断裂韧度提高缓慢。板材拉伸后沿拉伸方向的强度稍有增加，但垂直于板面方向的强度和平行于板面的剪切强度则降低，拉伸度越高剪切强度越低。

当温度升高至临界条件，定向有机玻璃取向的大分子会产生热松弛，板材或零件的线尺寸收缩，厚度增加，形状失稳，温度升高至玻璃化温度以上，就会完全恢复到拉伸前的状态。

透明塑料的性能还受温度、加载速率、持久载荷和环境因素的影响。随温度升高，材料

的拉伸强度、弯曲强度及弹性模量降低，伸长率增加，韧性提高。从低温到高温材料的破坏呈现出从脆性到韧性的转变。加载速率增加，透明塑料的强度和弹性模量提高，断裂应变减小。当加载速率增加到高速冲击程度时，材料呈现脆性破坏特征。在持久受载条件下，透明塑料会产生明显的蠕变和蠕变破坏，温度升高，蠕变变形更为明显，甚至会在试验时出现银纹。一般，如果蠕变试验时所加载荷使银纹出现的时间不到1000h，则在该温度下的许用强度值必须降低。

透明塑料在大气中长期暴露，受热、潮湿和紫外线辐射等因素综合作用会发生老化，物理和力学性能下降，老化的速率和程度随材料的组成不同有所差异。尤其在高湿条件下，含亲水基团的共聚有机玻璃吸水后物理性能和力学性能会明显下降。轻度交联定向有机玻璃的耐久性则优于一般的定向有机玻璃。因此，在透明材料选材和成形过程中，应充分考虑透明塑料的特性，而材料的耐老化性能更是应该考虑的一个重要因素。

2. 用作层合透明材料外层或结构层的硅酸盐玻璃。

硅酸盐玻璃耐热，耐介质腐蚀，表面硬度高，适用于气动加热严重或有耐磨损和液体除冰要求的部位。玻璃在通常的温度范围内是脆性材料，没有屈服点，也不产生蠕变，断裂前无明显变形。对缺口和应力集中非常敏感，表面划伤、磨损或边部缺口会使强度大大降低。

用物理或化学方法增强的硅酸盐玻璃，其表面存在高的压缩应力，使材料的强度和耐冲击性能显著提高。物理钢化玻璃的强度比退火玻璃高 $2\sim 3$ 倍，化学增强的表面压缩应力比物理钢化玻璃更高，强度比退火玻璃要高 $6\sim 7$ 倍。钢化玻璃破坏时碎片呈近似立方体颗粒，钢化程度愈高颗粒愈小，全钢化玻璃破裂后能见度很差，半钢化玻璃破裂后仍能保持一定的能见度。

3. 用作飞机风挡玻璃和防弹玻璃的层合透明材料。包括各种结构组成的层合玻璃和玻璃-塑料复合透明材料。

层合玻璃和玻璃-塑料复合透明材料主要用于防弹和抵御飞鸟撞击，保证透明件的破损安全性。其结构组成可根据用途和设计要求确定。复合结构的强度主要取决于面层及结构层材料的性能、厚度及结构，也受到中间层材料性能的影响，一般地说，在面层和承力层材料确定的条件下，结构厚度增加，强度提高。优良的复合结构是高强度和轻重量的协调统一。层合风挡玻璃的抗鸟撞性能除取决于层合材料的强度外，很大程度上还受边缘连接形式和支承结构的影响。

夹层带电阻丝或导电膜加热元件的层合透明材料，可以防止玻璃或透明塑料表面水气冷凝或结冰，并能使夹层处于最佳工作范围，抗冲击性能最好。用于防冰和防雾的金属或金属氧化物涂层同时也具有反射雷达波的作用。

由于层合透明材料中不同性质面板间线膨胀系数的差异，飞行时沿材料厚度截面方向的温度梯度、电加热玻璃夹层中加热区与冷边的温差、座舱增压时层合玻璃弯曲变形，都会造成夹层产生剪切位移。因此要求中间层材料在整个工作范围内和使用条件下具有柔软性，能以剪切应变来松弛剪切应力，并保证中间层材料不断裂，与面板粘接良好。夹层的性能主要取决于中间层材料的强度、弹性模量、粘接力及其在环境条件下的耐久性。弹性模量较低的中间层材料有利于能量吸收和热应变调节，模量较高的材料适用于承受结构载荷。

4. 层合透明材料用的中间层材料。有增塑的和不增塑的以及改性的聚乙烯醇缩丁醛(PVB)胶片，灌注的透明硅橡胶和聚甲基丙烯酸丁酯胶片。

PVB胶片是广泛使用的中间层材料，其强度高，与玻璃有很好的粘接力，但其耐热性较低，最佳工作温度范围狭窄，胶片的强度和模量随温度而急剧变化，粘接力随增塑剂含

量增加而降低。该胶片夹层边缘往往会脱胶，除受使用环境的影响外，主要与材料本身的性能和层合制造工艺有关。

灌注的透明硅橡胶中间层耐热性较高，弹性模量低，在 $-60\sim 150^{\circ}\mathrm{C}$ ，强度和模量值变化很小，材料保持着很好的柔软性，有良好的热应变调节能力，但其强度低，粘接力差，适用于热屏层的粘接。

# 二、飞机座舱透明件使用的辅助材料

1. 用于透明件边缘加强的玻璃纤维和涤纶织物增强丙烯酸酯塑料。

边缘连接结构是座舱透明件的重要组成部分，其应能保证组合结构有足够的连接强度，能有效地传递载荷，对于有抗冲击要求的透明件，还应起力学补偿作用。优良的连接结构应使应力分布和传递均匀，这取决于正确的设计和选择适当的连接材料。边缘加强材料的线膨胀系数和弹性模量应与被连接的透明塑料接近，以减少热诱导应力和应力集中。

玻璃纤维增强丙烯酸酯塑料的静强度和支承强度较高，耐热性较好，但其线膨胀系数和弹性模量与透明塑料相差较大。涤纶织物增强丙烯酸酯塑料的线膨胀系数和弹性模量与透明塑料接近，疲劳性能较好，但静强度和支承强度较低，耐热性稍差，在使用温度不太高的情况下，用涤纶织物增强丙烯酸酯塑料作边缘加强材料比用玻璃纤维好些。涤纶的耐热性、耐候性和强度较高，常用作增强体。涤纶和锦纶织物也用于透明件的柔性连接，但涤纶的耐高温蠕变性能和耐候性比锦纶好，应用较多。

2. 边缘连接用的胶粘剂。

丙烯酸酯类胶粘剂的化学组成与有机玻璃相近，有很好的相容性，常用于边缘连接材料与有机玻璃的粘接。

3. 透明塑料用抛光膏、保护膜。

4. 层合风挡玻璃边部密封用的包边材料及其他有关材料。

本篇第1版共27章，分有机玻璃、硅酸盐玻璃及层合透明材料、中间层材料、边缘连接材料和透明材料用辅料五部分。第2版仍采用了第1版的编排结构。

由于第1版中收录的部分材料，有些在使用中已暴露出一些问题，使用部门已停用；有些研制出的新材料性能好于原同类产品，而取代了原产品；有些因无使用对象而不再生产，因此在第2版中删除了YB-4航空有机玻璃、DYB-3航空有机玻璃、烟色有机玻璃、垂直引上法普通磨光有机玻璃、K9高透光率磨光玻璃、有机玻璃2号抛光膏、有机玻璃4号抛光膏七种材料。除新增加了YB-DM-3航空有机玻璃、YB-9航空有机玻璃、YB-DM-10航空有机玻璃、YBP-3有机玻璃抛光膏四章外，还在有关章中增补了YB-M-3航空有机玻璃、YB-DM-4航空有机玻璃、磨光压延玻璃、Y7-200A电加热玻璃、Y7新型驾驶员风挡玻璃五种材料。此外对其余各章进行了修订。第2版共计25章。

本篇收录了近十几年来研制并应用的高性能透明材料，如YB-DM-3有机玻璃、YB-DM-10轻度交联有机玻璃等，反映了我国该专业的最新研究成果。从国外引进的透明材料研磨抛光技术，提高了我国有机玻璃性能，增加了新的有机玻璃品种。国产有机玻璃经过十年大气老化研究，在手册第2版中完善了户外暴露性能数据，为座舱透明件设计选材提供了重要依据。其中YB-DM-10轻度交联定向有机玻璃的耐热性和耐久性均优于国产其他牌号的有机玻璃，各项性能与国外同类产品水平相当，可作为高性能飞机座舱透明件的首选材料。

本篇的资料和数据主要取自各种材料的鉴定技术文件、生产统计数据和研究报告，技术条件中的一些重要性能数据作了统计处理，可供设计时确定许用值参考，其余大部分性能数据只是典型值。

# YB-2航空有机玻璃

# 1 概述

YB-2航空有机玻璃是以甲基丙烯酸甲酯和增塑剂为主要原料经本体聚合而成的板材。该有机玻璃无色透明，强度较高，成形加工工艺性能好，但耐热性较低，适于制造 $-60\sim 60^{\circ}\mathrm{C}$ 使用的飞机透明件。

YB-2航空有机玻璃分两级：

专用级，表面和光学质量较高，用于制造飞机座舱盖和风挡；

通用级，表面和光学质量稍低，用于制造一般航空透明件。

专用级按光学畸变又分两级：

光学1级，全板光学畸变符合ZJB G4 01—1985《YB-2航空有机玻璃》的要求；

光学2级，主视区光学畸变符合ZJB G401—1985的要求，非主视区允许适当放宽。

1.1 牌号及名称 YB-2航空有机玻璃，原名2号航空有机玻璃。  
1.2 基本组成 聚甲基丙烯酸甲酯、增塑剂。厚度小于 $6\mathrm{mm}$ 的板材含脱模剂，厚度大于 $20\mathrm{mm}$ 的板材不含增塑剂。  
1.3 材料标准 ZJB G401—1985《YB-2航空有机玻璃》，主要性能指标见表1-1。

表1-1  

<table><tr><td>性 能</td><td>试验温度/℃</td><td>指 标</td><td>性 能</td><td>试验温度/℃</td><td>指 标</td></tr><tr><td>拉伸强度/MPa</td><td rowspan="8">23</td><td>≥63.7</td><td>光学畸变/(°)</td><td></td><td></td></tr><tr><td>拉伸弹性模量/GPa</td><td>≥2.65</td><td>亮道消失角</td><td rowspan="9">-</td><td>≤44</td></tr><tr><td>断裂伸长率/%</td><td>≥2.5</td><td>黑线消失角</td><td>≤50</td></tr><tr><td>冲击强度(跨度70mm)/(kJ/m2)</td><td></td><td>球形消失角</td><td>≤60</td></tr><tr><td>厚度3~6mm</td><td>≥15.7</td><td>明暗区消失角</td><td>≤35</td></tr><tr><td>厚度8~18mm</td><td>≥17.2</td><td>波纹消失角</td><td>≤48</td></tr><tr><td rowspan="2">布氏硬度/MPa</td><td rowspan="2">≥167</td><td>热变形温度/℃</td><td></td></tr><tr><td>厚度4~9mm</td><td>≥82</td></tr><tr><td>溶剂银纹/h</td><td rowspan="2">-</td><td>&gt;6</td><td>厚度10mm</td><td>≥85</td></tr><tr><td>透光率/%</td><td>≥91</td><td>厚度12~18mm</td><td>≥90</td></tr></table>

1.4 使用工艺说明书 HB/Z 125—1988《飞机有机玻璃透明件制造工艺说明书》  
1.5 供应状态 以板材供应，尺寸见表1-2，厚度及公差见表1-3。厚度为 $8\mathrm{mm}, 10\mathrm{mm}$ 和 $14\mathrm{mm}$ 的板材可按材料标准供货，其他厚度根据用户要求协商解决。

表1-2  
mm   

<table><tr><td>长度</td><td>宽度</td><td>长度</td><td>宽度</td></tr><tr><td>1600</td><td>1400</td><td>&gt;1150</td><td>&gt;650</td></tr><tr><td>&gt;1250</td><td>&gt;1150</td><td>&gt;500</td><td>&gt;400</td></tr></table>

表1-3  
mm   

<table><tr><td>厚度</td><td>厚度公差</td><td>厚度</td><td>厚度公差</td></tr><tr><td>1.0,1.5,2.0,2.5</td><td>±0.40</td><td>10.0</td><td>+1.00,-0.60</td></tr><tr><td>3.0,4.0,5.0,6.0</td><td>±0.60</td><td>12.0</td><td>±0.80</td></tr><tr><td>7.0,8.0,9.0</td><td>±0.70</td><td>14.0,16.0,18.0</td><td>±1.00</td></tr></table>

1.6 应用概况 已用作飞机非气密和气密座舱的透明件及其他透明件。  
1.7 研制及生产单位 沈阳化工研究院、中国科学院有机化学研究所和锦西化工总厂研制；锦西化工研究院生产。  
1.8 鉴定级别及日期 1985年12月由化学工业部、航空工业部、空军工程部联合鉴定通过。

# 2 性能

除非另有说明，本章数据均用 $10\mathrm{mm}$ 板材测得。

# 2.1 物理及化学性能

2.1.1 红外光谱 见图2-1。

图片摘要：该图主要展示 2 1 YB 2有机玻璃红外光谱[1]。
![](images/a488ff8b2d94401d5abe44f5217564ad5cd8b8df7a8675e9c224038eb3f2e21d.jpg)  
图2-1 YB-2有机玻璃红外光谱[1]

2.1.2 外观 无色透明。  
2.1.3 密度 $1.19\mathrm{g} / \mathrm{cm}^3$   
2.1.4 游离单体含量 $0.09\%^{[2]}$   
2.1.5 折光指数 1.49。  
2.1.6 黄色指数 0.86[3]。  
2.1.7 透光率 厚度 $3\sim 18\mathrm{mm}$ 透光率均为 $92\%$   
2.1.8 雾度 $1.3\%$ [4]。  
2.1.9 不同波长的透过率 见图2-2。  
2.1.10 热变形温度 $88^{\circ}\mathrm{C}^{[3]}$   
2.1.11 软化温度 $106^{\circ}\mathrm{C}^{[3]}$   
2.1.12 比热容 见表2-1。

图片摘要：该图主要展示 2 2 YB 2有机玻璃波长与透过率的关系[5]。
![](images/955218e1381c8258e26eda78c9afa9dab033aad7d349f200af9601cea6807310.jpg)  
图2-2 YB-2有机玻璃波长与透过率的关系[5]

表 2-1[6]  

<table><tr><td>温度/℃</td><td>比热容/(kJ/(kg·K))</td><td>温度/℃</td><td>比热容/(kJ/(kg·K))</td></tr><tr><td>50</td><td>1.09</td><td>80</td><td>1.16</td></tr><tr><td>60</td><td>1.12</td><td>90</td><td>1.20</td></tr><tr><td>70</td><td>1.14</td><td>100</td><td>1.26</td></tr></table>

2.1.13 热导率 $85^{\circ}\mathrm{C}$ 时的热导率为 $0.154\mathrm{W / (m*K)}^{[6]}$   
2.1.14 线膨胀系数 $30 \sim 85^{\circ} \mathrm{C}$ 的线膨胀系数为 $8.86 \times 10^{-5} \mathrm{C}^{-1[7]}$ 。  
2.1.15 吸水率  
2.1.15.1 长期吸水率 $60^{\circ}\mathrm{C}, 25\mathrm{d}, 1.78\%^{[8]}$ 。  
2.1.15.2 室温吸水率和吸水时间的关系 见图2-3。  
2.1.16 应力-溶剂银纹 见表2-2。

2.1.17 应力银纹 加载速度对应力银纹的影响见图2-4。

图片摘要：该图主要展示 2 3 YB 2有机玻璃吸水率和吸水时间的关系[6]。
![](images/777a1fed07f85247826a99938d25673415f3a252b01a1590116a28d73c3c0142.jpg)  
图2-3 YB-2有机玻璃吸水率和吸水时间的关系[6]

图片摘要：该图主要展示 2 3 YB 2有机玻璃吸水率和吸水时间的关系[6]。
![](images/7da3fb7018ebb990ef1f3a983ac93bc34fb3ee6ff20e3250c944d1cdc93d93b5.jpg)  
图2-4 加载速度对YB-2有机玻璃应力-银纹的影响

表 2-2[5,6]  

<table><tr><td>溶剂(乙醇)浓度/%</td><td>应力-溶剂银纹/MPa</td><td>溶剂(乙醇)浓度/%</td><td>应力-溶剂银纹/MPa</td></tr><tr><td>40</td><td>25.6</td><td>95</td><td>12.8</td></tr></table>

# 2.2 力学性能

2.2.1 拉伸强度 不同厚度板材的拉伸强度见表2-3。拉伸强度和拉伸速度的关系见图2-5。拉伸强度和温度的关系见图2-6。

表2-3[9]  

<table><tr><td rowspan="3">厚度mm</td><td colspan="4">拉伸强度</td><td colspan="4">拉伸弹性模量</td><td colspan="4">断裂伸长率</td><td colspan="4">冲击强度(跨距40mm)</td><td colspan="4">布氏硬度</td></tr><tr><td>\(\overline{x}\)</td><td>s</td><td rowspan="2">\(C_v\)</td><td rowspan="2">n</td><td>\(\overline{x}\)</td><td>s</td><td rowspan="2">\(C_v\)</td><td rowspan="2">n</td><td>\(\overline{x}\)</td><td>s</td><td rowspan="2">\(C_v\)</td><td rowspan="2">n</td><td>\(\overline{x}\)</td><td>s</td><td rowspan="2">\(C_v\)</td><td rowspan="2">n</td><td>\(\overline{x}\)</td><td>s</td><td rowspan="2">\(C_v\)</td><td rowspan="2">n</td></tr><tr><td colspan="2">MPa</td><td colspan="2">GPa</td><td colspan="2">%</td><td colspan="2">kJ/m2</td><td colspan="2">MPa</td></tr><tr><td>3</td><td>80.4</td><td>2.9</td><td>0.04</td><td>51</td><td>2.82</td><td>0.05</td><td>0.02</td><td>51</td><td>4.9</td><td>0.6</td><td>0.12</td><td>51</td><td>13.5</td><td>0.6</td><td>0.04</td><td>50</td><td>218</td><td>6.9</td><td>0.03</td><td>50</td></tr><tr><td>4</td><td>80.4</td><td>2.6</td><td>0.03</td><td>50</td><td>2.81</td><td>0.06</td><td>0.02</td><td>50</td><td>5.3</td><td>0.5</td><td>0.09</td><td>50</td><td>13.1</td><td>0.4</td><td>0.03</td><td>50</td><td>218</td><td>5.9</td><td>0.03</td><td>50</td></tr><tr><td>5</td><td>82.4</td><td>4.1</td><td>0.05</td><td>50</td><td>2.83</td><td>0.09</td><td>0.03</td><td>50</td><td>5.4</td><td>0.6</td><td>0.11</td><td>50</td><td>13.5</td><td>0.6</td><td>0.04</td><td>50</td><td>217</td><td>4.9</td><td>0.02</td><td>50</td></tr><tr><td>6</td><td>83.4</td><td>3.0</td><td>0.04</td><td>50</td><td>2.87</td><td>0.07</td><td>0.02</td><td>50</td><td>5.3</td><td>0.6</td><td>0.11</td><td>50</td><td>13.1</td><td>0.5</td><td>0.04</td><td>50</td><td>222</td><td>4.9</td><td>0.02</td><td>50</td></tr><tr><td>8</td><td>80.1</td><td>2.8</td><td>0.04</td><td>49</td><td>2.87</td><td>0.11</td><td>0.04</td><td>49</td><td>5.2</td><td>0.6</td><td>0.12</td><td>49</td><td>12.9</td><td>0.4</td><td>0.03</td><td>49</td><td>223</td><td>7.8</td><td>0.04</td><td>49</td></tr><tr><td>10</td><td>84.0</td><td>2.1</td><td>0.03</td><td>55</td><td>2.86</td><td>0.04</td><td>0.01</td><td>55</td><td>4.9</td><td>0.6</td><td>0.12</td><td>55</td><td>13.5</td><td>0.4</td><td>0.03</td><td>55</td><td>232</td><td>2.9</td><td>0.01</td><td>50</td></tr><tr><td>12</td><td>83.6</td><td>-</td><td>-</td><td>-</td><td>2.85</td><td>-</td><td>-</td><td>-</td><td>4.9</td><td>-</td><td>-</td><td>-</td><td>13.6</td><td>-</td><td>-</td><td>-</td><td>222</td><td>-</td><td>-</td><td>-</td></tr><tr><td>14</td><td>85.4</td><td>-</td><td>-</td><td>-</td><td>3.02</td><td>-</td><td>-</td><td>-</td><td>6.0</td><td>-</td><td>-</td><td>-</td><td>13.5</td><td>-</td><td>-</td><td>-</td><td>233</td><td>-</td><td>-</td><td>-</td></tr><tr><td>16</td><td>86.0</td><td>-</td><td>-</td><td>-</td><td>2.93</td><td>-</td><td>-</td><td>-</td><td>5.0</td><td>-</td><td>-</td><td>-</td><td>13.8</td><td>-</td><td>-</td><td>-</td><td>232</td><td>-</td><td>-</td><td>-</td></tr><tr><td>18</td><td>88.3</td><td>-</td><td>-</td><td>-</td><td>2.94</td><td>-</td><td>-</td><td>-</td><td>5.6</td><td>-</td><td>-</td><td>-</td><td>14.0</td><td>-</td><td>-</td><td>-</td><td>235</td><td>-</td><td>-</td><td>-</td></tr></table>

图片摘要：该图主要展示 2 3[9]。
![](images/3dafcda5fc31a70760039eb27154eccade301ed1b9c6729341116c4aa59db8de.jpg)  
图2-5 YB-2有机玻璃拉伸强度和拉伸速度的关系[10]

图片摘要：该图主要展示 2 5 YB 2有机玻璃拉伸强度和拉伸速度的关系[10]。
![](images/41b87365e8923198b852d5fe2ebb265c301ed99cb62fe135af1e963b5b9982a0.jpg)  
图2-6 YB-2有机玻璃拉伸强度和温度的关系[11]

2.2.2 拉伸弹性模量 不同厚度板材的拉伸弹性模量见表2-3。拉伸弹性模量和温度的关系见表2-4和图2-7。

表2-4[12]  

<table><tr><td>温度/℃</td><td>拉伸弹性模量/GPa</td></tr><tr><td>8</td><td>3.20</td></tr><tr><td>15</td><td>3.16</td></tr><tr><td>22</td><td>3.00</td></tr><tr><td>25</td><td>2.90</td></tr></table>

# 2.2.3 弯曲强度 $110\mathrm{MPa}$ 。

图片摘要：该图主要展示 2 4[12]。
![](images/dceada7cac4ca926412186431ae973cb089b68cc774c7c22e4d0bfe35ebc1edb.jpg)  
图2-7 YB-2有机玻璃拉伸弹性模量和温度的关系[11]

2.2.4 伸长率 不同厚度板材的断裂伸长率见表2-3。断裂伸长率、屈服伸长率和温度的关系见表2-5。

表2-5[1]  

<table><tr><td>温度/℃</td><td>断裂伸长率/%</td><td>屈服伸长率/%</td><td>温度/℃</td><td>断裂伸长率/%</td><td>屈服伸长率/%</td></tr><tr><td>-55</td><td>2.9</td><td>-</td><td>60</td><td>5.6</td><td>3.4</td></tr><tr><td>20</td><td>4.3</td><td>-</td><td>80</td><td>-</td><td>3.0</td></tr><tr><td>40</td><td>4.7</td><td>-</td><td></td><td></td><td></td></tr></table>

2.2.5 应力-应变曲线 不同温度下的应力-应变曲线见图2-8。  
2.2.6 泊松比 泊松比和温度的关系见图2-9。

图片摘要：该图主要展示 2 5[1]。
![](images/a79a377d554fbc919a7dfa02f52372d2abb0989852a9a20eb3af494c7745d812.jpg)  
图2-8 YB-2有机玻璃不同温度下的应力-应变曲线[11]

图片摘要：该图主要展示 2 8 YB 2有机玻璃不同温度下的应力 应变曲线[11]。
![](images/ffab5fadaea4cb764ba6ff048a58b082bb6983740c2337865c521dcd5ea29537.jpg)  
图2-9YB-2有机玻璃泊松比和温度的关系[11]

2.2.7 冲击强度 不同厚度板材的冲击强度见表2-3。温度 $20^{\circ}\mathrm{C}$ 和 $25^{\circ}\mathrm{C}$ ，跨度 $40\mathrm{mm}$ 和 $70\mathrm{mm}$ 的冲击强度见表2-6。

表 2-6[13]  

<table><tr><td rowspan="2">厚 度 mm</td><td colspan="2">冲击强度(跨度40mm)/(kJ/m2)</td><td colspan="2">冲击强度(跨度70mm)/(kJ/m2)</td></tr><tr><td>20℃</td><td>25℃</td><td>20℃</td><td>25℃</td></tr><tr><td>5</td><td>13.1</td><td>12.0</td><td>17.4</td><td>17.5</td></tr><tr><td>6</td><td>12.1</td><td>12.8</td><td>17.6</td><td>17.7</td></tr><tr><td>8</td><td>12.3</td><td>14.6</td><td>20.0</td><td>17.9</td></tr><tr><td>10</td><td>13.8</td><td>13.8</td><td>20.2</td><td>20.8</td></tr></table>

2.2.8 布氏硬度 不同厚度板材的布氏硬度见表2-3。温度 $20^{\circ}\mathrm{C}$ 和 $25^{\circ}\mathrm{C}$ ，载荷 $490\mathrm{N}$ 和 $613\mathrm{N}$ 的布氏硬度见表2-7。

表 2-7[13]  

<table><tr><td rowspan="2">厚 度 mm</td><td colspan="2">布氏硬度(载荷490N)/MPa</td><td colspan="2">布氏硬度(载荷613N)/MPa</td></tr><tr><td>20℃</td><td>25℃</td><td>20℃</td><td>25℃</td></tr><tr><td>3</td><td>187</td><td>169</td><td>184</td><td>173</td></tr><tr><td>4</td><td>194</td><td>172</td><td>188</td><td>178</td></tr><tr><td>5</td><td>194</td><td>181</td><td>183</td><td>180</td></tr><tr><td>6</td><td>196</td><td>175</td><td>192</td><td>179</td></tr><tr><td>8</td><td>202</td><td>193</td><td>178</td><td>183</td></tr><tr><td>9</td><td>190</td><td>164</td><td>195</td><td>184</td></tr><tr><td>10</td><td>194</td><td>179</td><td>192</td><td>184</td></tr><tr><td>14</td><td>218</td><td>193</td><td>217</td><td>200</td></tr><tr><td>16</td><td>199</td><td>182</td><td>203</td><td>190</td></tr><tr><td>18</td><td>222</td><td>197</td><td>227</td><td>201</td></tr><tr><td>20</td><td>198</td><td>186</td><td>202</td><td>192</td></tr></table>

2.2.9 平面应变断裂韧度 0.91 MN/m³/4。  
2.2.10 低周疲劳性能 不同应力集中系数和应力比，板材在频率 $0.5\mathrm{Hz}$ 下疲劳性能见图2-10～图2-12。

图片摘要：该图主要展示 2 7[13]。
![](images/31ea329c91595de5df6051fec76d2c3a8ab04ae34bc7d94ab4203c6d1dcf9972.jpg)  
图2-10 YB-2有机玻璃低周疲劳曲线[14]（应力集中系数1，拉伸强度78.6MPa）

图片摘要：该图主要展示 2 10 YB 2有机玻璃低周疲劳曲线[14]（应力集中系数1，拉伸强度78.6MPa）。
![](images/723b0e0c700f511b32a1468d51ccdd931a76e7d52847dfb28eeef3a1eef09d26.jpg)  
图2-12 YB-2有机玻璃低周疲劳曲线[14]（应力集中系数4，拉伸强度 $22.1\mathrm{MPa}$ ）

图片摘要：该图主要展示 2 12 YB 2有机玻璃低周疲劳曲线[14]（应力集中系数4，拉伸强度 ）。
![](images/8ba7fce77b76798f4eb6b14cd369f4e4c0766e0fca5c778e7f17c6b527a63835.jpg)  
图2-11 YB-2有机玻璃低周疲劳曲线[14]（应力集中系数2.5，拉伸强度 $46.3\mathrm{MPa}$ ）

# 2.3 耐环境性能

2.3.1 溶解性能 YB-2 有机玻璃溶解于丙酮、甲乙酮、二氯乙烷、三氯甲烷、乙酸乙酯、乙酸丁酯和苯；在甲醇、乙醇、异丙醇和四氯化碳中会溶胀；不溶于脂肪烃、己烷、辛烷、石油醚、汽油和甘油；中性肥皂水、松节油和 8 号航空润滑油对 YB-2 有机玻璃不起作用。  
2.3.2 耐人工气候性 人工气候试验条件为温度 $55^{\circ} \mathrm{C} \pm 1^{\circ} \mathrm{C}$ , 相对湿度 $75\% \pm 5\%$ , 光源采用日本长寿命阳光型碳弧灯, 降雨周期为 $18 \mathrm{~min} / 120 \mathrm{~min}$ 。拉伸强度、断裂伸长率与人工气候老化时间的关系见表2-8。不同老化时间后的应力-应变曲线见图2-13。

表2-8[15]  

<table><tr><td>人工气候老化时间/h</td><td>拉伸强度/MPa</td><td>断裂伸长率/%</td></tr><tr><td>0</td><td>68.0</td><td>4.8</td></tr><tr><td>200</td><td>71.0</td><td>3.8</td></tr><tr><td>500</td><td>67.1</td><td>2.7</td></tr><tr><td>1000</td><td>59.1</td><td>2.4</td></tr><tr><td>1500</td><td>55.2</td><td>2.0</td></tr><tr><td>2000</td><td>33.7</td><td>1.0</td></tr><tr><td>3000</td><td>31.8</td><td>1.1</td></tr><tr><td>4000</td><td>29.2</td><td>1.0</td></tr><tr><td>5000</td><td>25.8</td><td>0.5</td></tr></table>

图片摘要：该图主要展示 2 8[15]。
![](images/639d0f230aa099b735d47eee9674e578bcfe8f4f32958a73efeb590526213598.jpg)  
图2-13 人工气候老化后YB-2有机玻璃的应力-应变曲线[15]

2.3.3 耐大气老化性 耐大气老化试验在广州天河曝晒场，曝晒角为朝南 $23^{\circ}$ 。大气老化后的性能见图2-14～图2-19。

图片摘要：该图主要展示 2 13 人工气候老化后YB 2有机玻璃的应力 应变曲线[15]。
![](images/4f1335304e981f9b9fa38e7d66170af7ff942e3d96efafdcb14d4be48da4493e.jpg)  
图2-14 YB-2有机玻璃大气老化时间和拉伸强度的关系[16]

图片摘要：该图主要展示 2 14 YB 2有机玻璃大气老化时间和拉伸强度的关系[16]。
![](images/84bc20365d7ae0aef1264b7af542d4794cc4a7c8a3632c659c4ad89c6e1f094a.jpg)  
图2-15 YB-2有机玻璃大气老化时间和 $80^{\circ}\mathrm{C}$ 拉伸强度的关系[16]

图片摘要：该图主要展示 2 15 YB 2有机玻璃大气老化时间和 拉伸强度的关系[16]。
![](images/1dfaafad4f6e0f45915d863dd6a83d9340a06aef5556ef6b46828fe6e0254b11.jpg)  
图2-16 YB-2有机玻璃大气老化时间和断裂伸长率的关系[16]

图片摘要：该图主要展示 2 16 YB 2有机玻璃大气老化时间和断裂伸长率的关系[16]。
![](images/fd66ee0ef32ea2608765c76a54d8cd5794dabb9dc2ff2e5f2501bf3975a1004d.jpg)  
图2-17 YB-2有机玻璃大气老化时间和冲击强度的关系[16]

图片摘要：该图主要展示 2 17 YB 2有机玻璃大气老化时间和冲击强度的关系[16]。
![](images/af2062de53bb14256b10f6d6db3cdede00af5b02db2184007c7993c81f6112a6.jpg)  
图2-18 YB-2有机玻璃大气老化时间和一 $30^{\circ}C$ 冲击强度的关系[16]

图片摘要：该图主要展示 2 18 YB 2有机玻璃大气老化时间和一 冲击强度的关系[16]。
![](images/577894d87fa4bb5d3a29154073854e88ad3826281c058b404e14eff5b9a8407c.jpg)  
图2-19 YB-2有机玻璃大气老化时间和热变形温度的关系[16]

# 2.4 工艺性能

2.4.1 收缩率 板材在温度 $140^{\circ}\mathrm{C}$ 恒温 $1\mathrm{h}$ ，收缩率为 $1.46\%$ 。  
2.4.2 可加工性 YB-2有机玻璃可以机械加工，如锯、铣、钻和铰孔等。  
2.4.3 可成形性 YB-2 有机玻璃可以用阳模、阴模、闭合模、吹塑和真空等工艺方法成形。  
2.4.4 可胶接性 YB-2 有机玻璃可用溶剂型胶粘剂粘接。也可用丙烯酸酯类胶粘剂或 SYT-2 胶粘剂与织物增强丙烯酸酯塑料、涤纶带粘接。  
2.4.5 可连接性 YB-2 有机玻璃制成的透明件可以采用镶嵌连接、边缘柔性连接和刚性连接方法装配在金属骨架上。

# 2.5 使用性能

经使用的座舱盖有机玻璃性能：YB-2有机玻璃座舱盖使用近8年800飞行小时后材料的性能见表2-9。

表 2-9[17]  

<table><tr><td rowspan="2">性 能</td><td rowspan="2">原始板材①</td><td colspan="3">经使用的座舱盖有机玻璃</td></tr><tr><td>No.1</td><td>No.2</td><td>No.3</td></tr><tr><td>分子量</td><td>3.00×10^6</td><td>2.11×10^6</td><td>2.73×10^6</td><td>3.73×10^6</td></tr><tr><td>透光率/%</td><td></td><td></td><td></td><td></td></tr><tr><td>未抛光</td><td>92</td><td>91</td><td>91</td><td>91</td></tr><tr><td>抛光</td><td>-</td><td>92</td><td>92</td><td>92</td></tr><tr><td>雾度/%</td><td></td><td></td><td></td><td></td></tr><tr><td>未抛光</td><td>1.3</td><td>5.3</td><td>7.3</td><td>7.3</td></tr><tr><td>抛光</td><td>-</td><td>2.1</td><td>2.1</td><td>2.3</td></tr><tr><td>黄色指数</td><td>0.86</td><td>5.57</td><td>5.68</td><td>4.74</td></tr><tr><td>热变形温度/℃</td><td>88</td><td>88</td><td>87</td><td>86</td></tr><tr><td>软化温度/℃</td><td>106</td><td>107</td><td>105</td><td>106</td></tr><tr><td>拉伸强度/MPa</td><td></td><td></td><td></td><td></td></tr><tr><td>常温</td><td>68.2</td><td>-</td><td>-</td><td>-</td></tr><tr><td>弯曲状态</td><td>-</td><td>65.9</td><td>66.6</td><td>64.2</td></tr><tr><td>加热呈平板状态</td><td>-</td><td>69.1</td><td>68.3</td><td>66.7</td></tr><tr><td>80℃</td><td>23.7</td><td>25.0</td><td>23.7</td><td>26.3</td></tr><tr><td>拉伸弹性模量/GPa</td><td>2.90</td><td>2.96</td><td>2.85</td><td>2.86</td></tr><tr><td>断裂伸长率/%</td><td>4.2</td><td>4.5</td><td>4.3</td><td>3.3</td></tr><tr><td>冲击强度(跨度40mm)/(kJ/m²)</td><td>14.3</td><td>14.6</td><td>14.7</td><td>14.5</td></tr><tr><td>平面应变断裂韧度/(MN/m³/²)</td><td>0.91</td><td>0.81</td><td>0.80</td><td>0.83</td></tr><tr><td>应力银纹/MPa</td><td></td><td></td><td></td><td></td></tr><tr><td>未抛光</td><td>36.6</td><td>39.2</td><td>38.3</td><td>37.0</td></tr><tr><td>抛光</td><td>-</td><td>39.6</td><td>38.7</td><td>34.4</td></tr><tr><td>应力-溶剂银纹/MPa</td><td></td><td></td><td></td><td></td></tr><tr><td>(溶剂:40%乙醇)</td><td></td><td></td><td></td><td></td></tr><tr><td>未抛光</td><td>25.6</td><td>28.9</td><td>26.1</td><td>29.1</td></tr><tr><td>抛光</td><td>-</td><td>23.6</td><td>24.4</td><td>26.3</td></tr></table>

① 与经使用的座舱盖非同一块板材。

# 3 使用工艺

3.1 成形温度 YB-2有机玻璃板材的成形温度为 $125\sim 140^{\circ}\mathrm{C}$   
3.2 成形毛坯加热时间 成形毛坯加热时间 $3\sim 5\mathrm{min / mm}$   
3.3 退火规范 零件的退火温度 $70\sim 80^{\circ}\mathrm{C}$ ，加热时间 $6\mathrm{h}$ 。

# 4 其他

4.1 包装 板材两面应覆有保护膜，紧密地包装在干燥而紧固的木箱内。  
4.2 运输 包装好的板材在篷车内运输。  
4.3 贮存 板材垂直放在没有挥发性化学药品的室内，温度 $5\sim 40^{\circ}\mathrm{C}$ ，相对湿度不超过 $70\%$ ，避免阳光直接照射。板材贮存期从生产日期起为2年，期满后若性能仍符合标准，仍可直接使用。  
4.4 技术安全 YB-2 有机玻璃无毒, 成形温度下可能释放出少量甲基丙烯酸甲酯气体, 成形间应装有换气通风装置。

# 5 使用建议

选用。

# 参考文献

1 北京航空材料研究所. 航空有机玻璃红外光谱图. 1985  
2上海珊瑚化工厂·航空有机玻璃老化试验中游离单体测定简况.1984  
3 航空有机玻璃老化试验协作组. 国产航空有机玻璃十年老化试验研究报告. 1992  
4 北京航空材料研究所. 航空有机玻璃十年大气老化性能研究总结. 1992  
5 航空有机玻璃老化试验协作组·航空有机玻璃大气老化试验阶段小结·1984   
6 北京航空材料研究所. YB-4 航空有机玻璃性能研究. 1968  
7 北京航空材料研究所．取向甲基丙烯酸酯本征性能的研究．1980  
8 北京航空材料研究所. 航空有机玻璃耐久性试验方法系统. 1998  
9 锦西化工研究院. YB-2 航空有机玻璃性能数据统计资料. 1985  
10 北京航空材料研究所. 国产有机玻璃机械性能的条件试验. 1968  
11 北京航空材料研究所．航空有机玻璃不同温度下的力学性能.1986  
12 北京航空材料研究所. 有机玻璃高温弹性模量和室温断裂伸长率电测方法. 1975  
13 锦西化工研究院.2号航空有机玻璃测试数据表.1977  
14 贵州飞机制造公司航空器材库. YB-2 航空有机玻璃疲劳性能试验报告. 1985  
15 广州合成材料老化研究所. 航空有机玻璃人工加速老化试验总结. 1984  
16 北京航空材料研究所．航空有机玻璃板材的大气老化寿命. 1992  
17 北京航空材料研究所. 到寿歼击机活动座舱盖, YB-2 有机玻璃性能, 第三次航空透明材料及工艺学术讨论会论文汇编. 1983

# YB-3航空有机玻璃

# 1 概述

YB-3航空有机玻璃是以甲基丙烯酸甲酯、少量增塑剂、耐光剂为主要原料经本体聚合而成的板材。该有机玻璃无色透明，强度比YB-2有机玻璃略高，耐老化性能和成形加工性能良好，耐热性高于YB-2有机玻璃，适用于制造马赫数2以下的飞机透明件。

YB-3航空有机玻璃分三级：

抛光级，表面和光学质量好，厚度公差小，用于制造表观质量高的大尺寸飞机座舱盖和风挡。

专用级，表面和光学质量较高，用于制造飞机座舱盖和风挡。

通用级，用于制造一般航空透明件。

1.1 牌号及名称 YB-M-3 航空有机玻璃, 亦称研磨抛光 3 号航空有机玻璃, 原牌号及名称为 MYB-3 航空有机玻璃。

YB-3航空有机玻璃，亦称3号航空有机玻璃。

1.2 基本组成 聚甲基丙烯酸甲酯、增塑剂和耐光剂。

# 1.3 材料标准

GJB 1251—1991《YB-3航空有机玻璃规范》，主要性能指标见表1-1。

Q/JHY-02.022—1997《MYB-3航空有机玻璃》，主要性能指标见表1-2。

表1-1  

<table><tr><td>性能</td><td>指标</td><td>性能</td><td>指标</td></tr><tr><td>透光率/%</td><td>≥91</td><td>光学畸变(主视区)/(°)</td><td></td></tr><tr><td>耐光性/%</td><td>≤2.5</td><td>亮道消失角</td><td>≤44</td></tr><tr><td>拉伸强度/MPa</td><td>≥76.5</td><td>黑线消失角</td><td>≤50</td></tr><tr><td>断裂伸长率/%</td><td>≥3.0</td><td>球形消失角</td><td>≤60</td></tr><tr><td>拉伸弹性模量/GPa</td><td>≥2.84</td><td>明暗区消失角</td><td>≤35</td></tr><tr><td>热变形温度/℃</td><td>≥95</td><td>波纹消失角</td><td>≤48</td></tr><tr><td>冲击强度/(kJ/m2)</td><td>≥18.0</td><td>耐加热性/个</td><td></td></tr><tr><td>布氏硬度/MPa</td><td>≥206</td><td>点直径≤0.5mm</td><td>允许分散存在</td></tr><tr><td>应力-溶剂银纹/MPa</td><td>≥15.5</td><td>点直径0.5~1.0mm(加热后)</td><td>≤10(分散存在)</td></tr></table>

表1-2  

<table><tr><td>性能</td><td>指标</td><td>性能</td><td>指标</td></tr><tr><td>透光率/%</td><td>≥91</td><td>外观质量</td><td></td></tr><tr><td>雾度/%</td><td>≤2.5</td><td>重条伤</td><td>不允许</td></tr><tr><td rowspan="2">耐光性/%</td><td rowspan="2">≤2.5</td><td>点直径&lt;0.3mm</td><td>允许分散存在</td></tr><tr><td>点直径≥0.3mm</td><td>不允许</td></tr><tr><td>热变形温度/℃</td><td>≥95</td><td>气泡、压痕、风纹、硅伤、发霉</td><td>不允许</td></tr><tr><td>拉伸强度/MPa</td><td>≥76.5</td><td>光学畸变/(°)</td><td></td></tr><tr><td>断裂伸长率/%</td><td>≥3.0</td><td>波纹消失角</td><td>≤40</td></tr><tr><td rowspan="2">拉伸弹性模量/GPa</td><td rowspan="2">≥2.84</td><td>亮道消失角</td><td>≤44</td></tr><tr><td>黑线消失角</td><td>≤50</td></tr><tr><td>冲击强度/(kJ/m2)</td><td>≥18.0</td><td>球形消失角</td><td>≤50</td></tr><tr><td>布氏硬度/MPa</td><td>≥206</td><td>明暗区消失角</td><td>≤35</td></tr><tr><td>应力-溶剂银纹/MPa</td><td>≥15.5</td><td>耐热性/个</td><td></td></tr><tr><td rowspan="2">溶剂银纹/h</td><td rowspan="2">≥6</td><td>点直径&lt;0.3mm</td><td>允许分散存在</td></tr><tr><td>点直径0.3~1.0mm</td><td>≤10(分散存在)</td></tr></table>

1.4 使用工艺说明书 HB/Z 125—1988《飞机有机玻璃透明件制造工艺说明书》  
1.5 供应状态 以板材供应，YB-3航空有机玻璃厚度、尺寸及公差见表1-3。YB-M-3航空有机玻璃厚度、尺寸及公差见表1-4。其他尺寸板材根据使用要求可由供需双方协商解决。

表1-3  
mm   

<table><tr><td>厚度</td><td>厚度公差</td><td>宽度</td><td>宽度公差</td><td>长度</td><td>长度公差</td></tr><tr><td>3,4,5</td><td>±0.6</td><td>&gt;400</td><td>-</td><td>&gt;500</td><td>-</td></tr><tr><td>8</td><td>±0.7</td><td>&gt;650</td><td>-</td><td>&gt;1 150</td><td>-</td></tr><tr><td rowspan="2">10</td><td>+1.0</td><td>1 500</td><td>+100</td><td>1 600</td><td>+100</td></tr><tr><td>-0.6</td><td>1 550</td><td>-50</td><td>1 750</td><td>-50</td></tr></table>

表1-4  
mm   

<table><tr><td>厚度</td><td>厚度公差</td><td>宽度</td><td>宽度公差</td><td>长度</td><td>长度公差</td></tr><tr><td rowspan="2">8</td><td rowspan="2">±0.5</td><td>1600</td><td rowspan="2">-50</td><td rowspan="2">2000</td><td rowspan="2">-50</td></tr><tr><td>1800</td></tr><tr><td rowspan="2">10</td><td>+1.0</td><td>1500</td><td>+100</td><td>1600</td><td>+100</td></tr><tr><td>-0.6</td><td>1550</td><td>-50</td><td>1750</td><td>-50</td></tr><tr><td>16</td><td>±0.8</td><td>1800</td><td>-50</td><td>2000</td><td>-50</td></tr></table>

注：可提供厚度 $100\mathrm{mm}$ 以下板材，表面平整度可达到 $0.4\mathrm{mm}$ 。

1.6 应用概况 已用作马赫数2以下飞机气密座舱的透明件及其他透明件。

1.7研制及生产单位YB-3航空有机玻璃由上海珊蝴化工厂、锦西化工研究院、锦西化工总厂研制；锦西化工研究院生产。

YB-M-3航空有机玻璃由锦西化工研究院研制并生产。

1.8 鉴定级别及日期 YB-3 航空有机玻璃, 1978 年由化学工业部、航空工业部、空军工程部联合鉴定通过。

YB-M-3航空有机玻璃，1997年由化学工业部鉴定通过。

# 2 性能

除非另有说明，本章数据均用 $10\mathrm{mm}$ 板材测得。

# 2.1 物理及化学性能

2.1.1 红外光谱 见图2-1。

图片摘要：该图主要展示 2 1 YB 3有机玻璃红外光谱[1]。
![](images/dc2fa8faa6ebf9dc205c9e2a085583d0bdf7ff4511484e2a1c5516abae7b6167.jpg)  
图2-1 YB-3有机玻璃红外光谱[1]

2.1.2 外观 无色透明。  
2.1.3 密度 $1.19\mathrm{g} / \mathrm{cm}^3$   
2.1.4 游离单体含量 $0.82\%$ [2]。  
2.1.5 折光指数 1.49。  
2.1.6 黄色指数 $0.90^{[3]}$ 。  
2.1.7 透光率 $92\%$ [4]。  
2.1.8 雾度 $\cdot 0.2\%$ [3]。  
2.1.9 不同波长的透过率 见图2-2。  
2.1.10 热变形温度 $102^{\circ}\mathrm{C}^{[3]}$   
2.1.11 软化温度 $118^{\circ}\mathrm{C}^{[5]}$

2.1.12 线膨胀系数 $30\sim$ $105^{\circ}\mathrm{C}$ 的线膨胀系数为 $8.08\times$ $10^{-5}{}^{\circ}\mathrm{C}^{-1[5]}$

2.1.13 吸水率 见图2-3。  
2.1.14 应力银纹 $47.8\mathrm{MPa}^{[6]}$ 。  
2.1.15 应力-溶剂银纹 见表2-1。

图片摘要：该图主要展示 2 2 YB 3有机玻璃波长和透过率的关系[3]。
![](images/7d9937491dd41f07723900ac6755a5197fb3ba8fe5223ab658c82282cd20e328.jpg)  
图2-2 YB-3有机玻璃波长和透过率的关系[3]

图片摘要：该图主要展示 2 2 YB 3有机玻璃波长和透过率的关系[3]。
![](images/0016afd25103edf4d1c10eb225562d7067b115bebdbba6d55fa5340c3d2d59c5.jpg)  
图2-3 YB-3有机玻璃吸水率和吸水时间的关系表 $2 - 1^{[3,6]}$

<table><tr><td>溶剂</td><td>应力-溶剂银纹/MPa</td><td>溶剂</td><td>应力-溶剂银纹/MPa</td></tr><tr><td>40%乙醇</td><td>29.0</td><td>95%乙醇</td><td>16.9</td></tr></table>

# 2.2 力学性能

2.2.1 拉伸强度 不同厚度板材的拉伸强度见表2-2。温差条件下的拉伸强度见表2-3。拉伸强度和温度的关系见图2-4。 表2-2[4]

<table><tr><td>厚 度 mm</td><td>拉伸强度 MPa</td><td>拉伸弹性模量 GPa</td><td>断裂伸长率 %</td><td>冲击强度(跨度40mm) kJ/m²</td><td>布氏硬度 MPa</td></tr><tr><td>3</td><td>85.9</td><td>-</td><td>-</td><td>13.7</td><td>237</td></tr><tr><td>4</td><td>86.5</td><td>-</td><td>-</td><td>13.7</td><td>238</td></tr><tr><td>5</td><td>84.0</td><td>-</td><td>5.2</td><td>13.7</td><td>229</td></tr><tr><td>8</td><td>88.2</td><td>3.28</td><td>5.5</td><td>12.6</td><td>240</td></tr><tr><td>10</td><td>86.5</td><td>3.23</td><td>5.9</td><td>14.8</td><td>232</td></tr><tr><td>12</td><td>87.0</td><td>3.52</td><td>6.0</td><td>14.7</td><td>232</td></tr><tr><td>14</td><td>87.7</td><td>3.23</td><td>5.3</td><td>15.8</td><td>232</td></tr><tr><td>16</td><td>87.3</td><td>-</td><td>-</td><td>15.1</td><td>232</td></tr><tr><td>25</td><td>86.9</td><td>3.45</td><td>5.5</td><td>14.6</td><td>240</td></tr><tr><td>30</td><td>89.5</td><td>3.29</td><td>6.0</td><td>14.7</td><td>232</td></tr></table>

表2-3[6]  

<table><tr><td>温 度
℃</td><td>时 间
min</td><td>拉伸强度
MPa</td><td>温 度
℃</td><td>时 间
min</td><td>拉伸强度
MPa</td></tr><tr><td>120/(35~40)</td><td>30</td><td>40.9</td><td>150/(35~40)</td><td>30</td><td>26.2</td></tr><tr><td>135/(35~40)</td><td>30</td><td>33.0</td><td>165/(35~40)</td><td>30</td><td>22.7</td></tr></table>

2.2.2 拉伸弹性模量 不同厚度板材的拉伸弹性模量见表2-2。拉伸弹性模量和温度的关系见图2-5。

图片摘要：该图主要展示 2 4 YB 3有机玻璃拉伸强度和温度的关系[7]。
![](images/972989ff44f258411fe9ddbeafc07708aaf0ec66753794d4c5c761db7c842093.jpg)  
图2-4 YB-3有机玻璃拉伸强度和温度的关系[7]

图片摘要：该图主要展示 2 4 YB 3有机玻璃拉伸强度和温度的关系[7]。
![](images/d1352b35c82118c429b7ef6488b6b865d2514b8caf3c66848605b14d374dfb31.jpg)  
图2-5 YB-3有机玻璃拉伸弹性模量和温度的关系[7]

2.2.3 伸长率 不同厚度板材的断裂伸长率见表2-2。断裂伸长率、屈服伸长率和温度的关系见表2-4。

表 2-4[7]  

<table><tr><td>温 度
℃</td><td>断裂伸长率
%</td><td>屈服伸长率
%</td><td>温 度
℃</td><td>断裂伸长率
%</td><td>屈服伸长率
%</td></tr><tr><td>-55</td><td>3.2</td><td>-</td><td rowspan="2">80</td><td rowspan="2">-</td><td rowspan="2">3.6</td></tr><tr><td rowspan="2">26</td><td rowspan="2">5.3</td><td rowspan="2">-</td></tr><tr><td rowspan="2">100</td><td rowspan="2">-</td><td rowspan="2">2.4</td></tr><tr><td>40</td><td>4.9</td><td>-</td></tr></table>

2.2.4 应力-应变曲线 不同温度下的应力-应变曲线见图2-6。  
2.2.5 泊松比 泊松比和温度的关系见图2-7。

图片摘要：该图主要展示 2 6 YB 3有机玻璃不同温度下的应力 应变曲线[7]。
![](images/f8e8a10734920367849f289a863d2fb0e3d51703bc06cf996bbd6f8dc7475eab.jpg)  
图2-6 YB-3有机玻璃不同温度下的应力-应变曲线[7]

图片摘要：该图主要展示 2 6 YB 3有机玻璃不同温度下的应力 应变曲线[7]。
![](images/de4f431d1b6e842364cd6672690af68357f122ec076f4477a31b054e72d037ae.jpg)  
图2-7 YB-3有机玻璃泊松比和温度的关系[8]

2.2.6 冲击强度 不同厚度板材的冲击强度见表2-2。不同温度下的冲击强度见表2-5。

表2-5[3]  

<table><tr><td>温度/℃</td><td>冲击强度(跨度40mm)/(kJ/m2)</td><td>温度/℃</td><td>冲击强度(跨度40mm)/(kJ/m2)</td></tr><tr><td>-30</td><td>14.4</td><td>20</td><td>15.0</td></tr></table>

2.2.7 布氏硬度 不同厚度板材的布氏硬度见表2-2。

2.2.8 平面应变断裂韧度 1.12 MN/m³/²[3]。

2.2.9 低周疲劳性能 不同应力集中系数和应力比，板材在频率 $0.5\mathrm{Hz}$ 下的拉伸疲劳曲线见图2-8～图2-10。

# 2.3 耐环境性能

2.3.1 溶解性能 YB-3 有机玻璃溶解于丙酮、甲乙酮、二氯乙烷、三氯甲烷、乙酸乙酯、乙酸丁酯、苯；在甲醇、乙醇、异丙醇和四氯化碳中会溶胀；不溶于脂肪烃、己烷、辛烷、石油醚、汽油、甘油；中性肥皂、松节油和 8 号航空润滑油对 YB-3 有机玻璃不起作用。  
2.3.2 耐人工气候性 人工气候试验条件为 $55^{\circ}\mathrm{C} \pm 1^{\circ}\mathrm{C}$ ，相对湿度 $75\% \pm 5\%$ ，光源采用日本长寿命阳光型碳弧灯，降雨周期 $18\mathrm{min} / 120\mathrm{min}$ 。拉伸强度、断裂伸长率和人工气候老化时间的关系见表2-6。不同老化时间后的应力-应变曲线见图2-11。

图片摘要：该图主要展示 2 8 YB 3有机玻璃低周疲劳曲线[11]（应力集中系数1，拉伸强度 ）。
![](images/b8e104fa2cc02e891b20e1f8b9bc06c4b782bff86a8209a348810f6e87d33d8c.jpg)  
图2-8 YB-3有机玻璃低周疲劳曲线[11]（应力集中系数1，拉伸强度 $79.9\mathrm{MPa}$ ）

图片摘要：该图主要展示 2 8 YB 3有机玻璃低周疲劳曲线[11]（应力集中系数1，拉伸强度 ）。
![](images/7899a7437c01badcc74637b1cb58515829a4694ba9d0f2d2a8ee8121cf758f77.jpg)  
图2-9YB-3有机玻璃低周疲劳曲线[11]（应力集中系数2.5，拉伸强度63.3MPa）

图片摘要：该图主要展示 2 9YB 3有机玻璃低周疲劳曲线[11]（应力集中系数2.5，拉伸强度63.3MPa）。
![](images/b8f1a191c215e650696c13b9d06c40f8598eba9e7694671eb6786c02c02e274f.jpg)  
图2-10 YB-3有机玻璃低周疲劳曲线[11]（应力集中系数4，拉伸强度 $30.9\mathrm{MPa}$ ）

图片摘要：该图主要展示 2 10 YB 3有机玻璃低周疲劳曲线[11]（应力集中系数4，拉伸强度 ）。
![](images/b177c4c26668ed73036cd2d62e20b082dd1f7ef480cc3fe61d0f196704dc8fe2.jpg)  
图2-11 人工老化后YB-3有机玻璃的应力-应变曲线

表 2-6 [9]
