Repository: C-zj02/CFD-claw

<div align="center">

**English** | [中文](#中文版) | [Français](README_FR.md) | [Русский](README_RU.md) | [हिन्दी](README_HI.md) | [العربية](README_AR.md) | [Português](README_PT.md)

# 🚀 Claude Code Python

**A Complete Python Reimplementation Based on Real Claude Code Source**

*From TypeScript Source → Rebuilt in Python with ❤️*

***
**🔥 Active Development • New Features Weekly 🔥**

</div>

***

## 🎯 What is This?

**Clawd Code** is a **complete Python rewrite** of Claude Code, based on the **real TypeScript source code**.

File: RAG-data/中国航空材料手册401-524.pdf-6fc8fa60-97ec-467e-ae29-4c7076e4529e.md (part 4 of 5)
# 电绝缘用薄膜、复合制品、粘带
2.4.2 耐浸焊性 在 $260^{\circ}\mathrm{C} \pm 2^{\circ}\mathrm{C}$ 的熔融焊锡中保持 $20\mathrm{s}$ 后，铜箔与基板及基板体无起泡、分层和脱开现象。

# 3 使用工艺

368、369覆箔板钻孔时需使用专用钻头，在高速钻床上进行。冲切加工时应将覆有铜箔的一面朝上，以防止板材端面产生裂纹、毛刺。

# 4 其他

4.1 包装 板与板之间应用纸隔开，再用纸箱或木箱包装。   
4.2 运输 按非危险品运输。在运输过程中防止日晒、雨淋和机械损伤。  
4.3 贮存 以包装形式平放在温度不超过 $35^{\circ}\mathrm{C}$ 、相对湿度不大于 $80\%$ 洁净的库房内，贮存期为18个月。

# 5 使用建议

选用。

# 参考文献

1 西安绝缘材料厂.368、369环氧玻璃布覆铜箔型式试验报告统计资料.1996

# FBD-1、FBD-2(CTFGC)

# 聚四氟乙烯玻璃布覆铜箔层压板

# 1 概述

FBD-1、FBD-2(CTFGC)聚四氟乙烯玻璃布覆铜箔层压板，由电工用无碱玻璃纤维布浸以聚四氟乙烯分散液经干燥、烘焙、烧结制成漆布，再与 $0.05\mathrm{mm}$ 铜箔叠合热压而成。FBD-1为单面覆铜箔，FBD-2为双面覆铜箔。电气性能优异、耐热性高。适于工作温度 $200^{\circ}\mathrm{C}$ 、频率较高的无线电、电器设备中作印制电路板。

1.1 牌号及名称 FBD-1 聚四氟乙烯玻璃布单面覆铜箔层压板；FBD-2 聚四氟乙烯玻璃布双面覆铜箔层压板。  
1.2 基本组成 聚四氟乙烯分散液、无碱玻璃纤维布、 $0.05\mathrm{mm}$ 铜箔。  
1.3 材料标准 沪Q/HG13-395—1979《聚四氟乙烯玻璃布覆铜箔层压板》  
1.4 使用工艺说明  
1.5 供应状态 以板材供应。尺寸为 $140\mathrm{mm} \times 280\mathrm{mm}$ 或 $280\mathrm{mm} \times 430\mathrm{mm}$ ，每边允许偏差为 $\pm 5\mathrm{mm}$ ；标称厚度及允许偏差见表1-1。

表1-1  
mm   

<table><tr><td colspan="2">标称厚度</td><td>1.0</td><td>1.5</td><td>2.0</td><td>2.5</td><td>3.0</td><td>4.0</td><td>5.0</td></tr><tr><td rowspan="2">允许偏差</td><td>一级</td><td>±0.05</td><td>±0.08</td><td>±0.10</td><td>±0.10</td><td>±0.12</td><td>±0.15</td><td>±0.15</td></tr><tr><td>二级</td><td>±0.08</td><td>±0.15</td><td>±0.18</td><td>±0.20</td><td>±0.20</td><td>±0.25</td><td>±0.25</td></tr></table>

1.6 应用概况 已用于工作温度和频率较高的无线电、仪器、电器及电子设备中印制电路板。  
1.7 研制及生产单位 上海塑料研究所研制并生产。  
1.8 鉴定级别及日期 1979年由上海市塑料工业公司鉴定通过。

# 2 性能

# 2.1 物理及化学性能

2.1.1 外观 表面平整、光滑, 无气泡及外来杂质, 层间无分层, 铜箔有效表面无胶点、伤痕、压坑及其他难以腐蚀的物质。

# 2.1.2 电气性能 见表2-1。

表 2-1[2]  

<table><tr><td>性能</td><td>指标</td><td>典型值</td></tr><tr><td>表面绝缘电阻(直流500V)/Ω</td><td></td><td></td></tr><tr><td>常态</td><td>≥1×1010</td><td>1×1014</td></tr><tr><td>湿热处理后(40℃±2℃,相对湿度95%~98%,48h)</td><td>≥1×109</td><td>1×1012</td></tr><tr><td>插销间电阻/Ω</td><td></td><td></td></tr><tr><td>常态</td><td>≥1×1011</td><td>--</td></tr><tr><td>湿热处理后(40℃±2℃,相对湿度95%~98%,48h)</td><td>≥1×109</td><td>--</td></tr><tr><td>表面电气强度/(kV/mm)</td><td></td><td></td></tr><tr><td>常态</td><td>≥1.2</td><td>20</td></tr><tr><td>湿热处理后(40℃±2℃,相对湿度95%~98%,48h)</td><td>≥1.1</td><td>--</td></tr></table>

# 2.1.3 基板物理性能 覆箔板经腐蚀铜箔后基板物理性能见表2-2。

表 2-2[2]  

<table><tr><td>性能</td><td>指标</td><td>典型值</td></tr><tr><td>密度/(g/cm3)</td><td>2.2~2.3</td><td>2.2</td></tr><tr><td>吸水性/%</td><td>≤0.05</td><td>0.02</td></tr><tr><td>介电常数(1 MHz)</td><td>2.8±0.2</td><td>2.8</td></tr><tr><td>介质损耗因数(1 MHz)</td><td></td><td></td></tr><tr><td>常态</td><td>≤0.001</td><td>5×10-4</td></tr><tr><td>湿热处理后(40℃±2℃,相对湿度95%~98%,48 h)</td><td>≤0.008</td><td>5×10-3</td></tr></table>

# 2.2 力学性能

2.2.1 FBD-1、FBD-2覆箔板铜箔对基板的剥离强度见表2-3。

表 2-3[2]  

<table><tr><td>性能</td><td>指 标</td><td>典型值</td></tr><tr><td>剥离强度/(N/m)</td><td></td><td></td></tr><tr><td>常态</td><td>≥1.5</td><td>1.5</td></tr><tr><td>高低温处理后(150℃±2℃,8h,40℃±2℃,相对湿度</td><td>≥1.3</td><td>-</td></tr><tr><td>95%~98%,48h,-40℃±2℃,8h)</td><td></td><td></td></tr><tr><td>浸焊后(260℃±2℃熔融焊锡中10s)</td><td>≥1.3</td><td>-</td></tr></table>

2.2.2 基板的弯曲强度不小于 $78.4\mathrm{MPa}$ （常态）。

2.3 耐环境性能

2.4 工艺性能

2.4.1 机械加工性 可经剪切、钻孔、铣切、冲剪等机械方法加工，铜箔无翘起，基板无裂纹、分层和掉渣。  
2.4.2 耐浸焊性 覆箔板在 $260^{\circ}\mathrm{C} \pm 2^{\circ}\mathrm{C}$ 熔融焊锡中保持 $10\mathrm{s}$ 后，铜箔与基板及基板体无气泡、分层和脱开。

# 3 使用工艺

FBD-1、FBD-2覆箔板钻孔需使用专用钻头，在高速钻床上进行。冲切加工时应将覆有铜箔的一面朝上，以防止板材端面产生裂纹、毛刺。

# 4 其他

4.1 包装 FBD-1、FBD-2 覆箔板每块均应用薄膜封装放于清洁干燥的木箱中，包装箱上应该注明生产单位和产品名称、规格、批号、数量、生产日期。

4.2 运输 按非危险品运输。在运输过程中防止受潮、受热和机械损伤。

4.3 贮存 用薄膜封装好的覆箔板应贮存在干燥清洁的库房内。

# 5 使用建议

选用。

# 参考文献

1上海市塑料研究所.聚四氟烯玻璃纤维增强塑料试制总结.1978  
2上海市塑料研究所.聚四氟烯覆铜箔板试制总结.1980

# 3357F自熄性覆铜箔环氧玻璃布层压板

# 1 概述

3357F自熄性覆铜箔环氧玻璃布层压板，由电工用无碱玻璃布浸以环氧树脂，在基板的一面或两面覆以厚度为0.035或 $0.05\mathrm{mm}$ 的铜箔以热压而成。具有较高的电气、力学性能及优良的阻燃性、冲剪性。适于工作温度 $130^{\circ}\mathrm{C}$ 的电器、无线电、仪器、仪表及电子设备中作印制电路板。

1.1 牌号及名称 3357F自熄性覆铜箔环氧玻璃布层压板。  
1.2 基本组成 环氧树脂、无碱玻璃布、0.035或 $0.05\mathrm{mm}$ 的铜箔。  
1.3 材料标准 沪Q/HG13-558—1983《自熄性覆铜箔环氧玻璃布层压板》  
1.4 使用工艺说明书   
1.5 供应状态 以板材供应。尺寸见表1-1。标称厚度及允许偏差和翘度见表1-2。

表1-1  
mm   

<table><tr><td>板面尺寸</td><td>950×950</td><td>800×950</td><td>500×800</td><td>400×520</td><td>400×400</td><td>300×400</td></tr><tr><td>允许偏差</td><td>+20
0</td><td>+20
0</td><td>+20
0</td><td>±10</td><td>+20
0</td><td>+20
0</td></tr></table>

1.6 应用概况 已广泛用于有耐燃要求的电子设备、仪器、电器设备中作印制电路板。  
1.7 研制及生产单位 上海化工厂研制并生产。  
1.8 鉴定级别及日期 1983年6月由上海市化工局鉴定通过。

表1-2  
mm   

<table><tr><td>标称厚度</td><td>1.0</td><td>1.5</td><td>2.0</td></tr><tr><td>允许偏差</td><td>±0.10</td><td>±0.15</td><td>±0.20</td></tr><tr><td>1m长度内的翘度≤</td><td>30</td><td>30</td><td>25</td></tr></table>

注：翘度若以对角线相反方向弓曲，则以 $1\mathrm{m}$ 长度内翘度之和计算。

# 2 性能

# 2.1 物理及化学性能

2.1.1 外观 表面平整、光滑, 无气泡及外来杂质。铜箔有效表面无胶点、伤痕、压坑及其他难腐蚀物质; 覆箔板边缘胶膜不超过 $2 \mathrm{~mm}$ 。

2.1.2 电气性能 见表2-1。

表2-1[1]   

<table><tr><td>性能</td><td>指标</td><td>典型值</td></tr><tr><td>表面电阻(粘合面)/MΩ</td><td></td><td></td></tr><tr><td>常态(70℃±2℃处理4h,20℃±5℃干燥6h)</td><td>≥1×10^5</td><td>4.2×10^7</td></tr><tr><td>湿热处理后(40℃±2℃,相对湿度95%~98%放置48h)</td><td>≥1×10^3</td><td>3.3×10^5</td></tr><tr><td>表面电气强度/(MV/m)</td><td></td><td></td></tr><tr><td>常态(70℃±2℃处理4h,20℃±5℃干燥6h)</td><td>≥1.3</td><td>2.1</td></tr><tr><td>湿热处理后(40℃±2℃,相对湿度95%~98%放置48h)</td><td>≥1.0</td><td>1.5</td></tr></table>

2.1.3 基板物理性能 覆箔板经腐蚀铜箔后，基板物理性能见表2-2。

表2-2[1]  

<table><tr><td>性能</td><td>指 标</td><td>典型值</td></tr><tr><td>密度/(g/cm3)</td><td>1.6~1.9</td><td>1.8</td></tr><tr><td>吸水性/%</td><td>≤0.5</td><td>0.15</td></tr><tr><td>绝缘电阻(平行层向)/MΩ</td><td></td><td></td></tr><tr><td>常态(70℃±2℃处理4h,20℃±5℃干燥6h)</td><td>≥1×10^4</td><td>8.2×10^7</td></tr><tr><td>水煮后(100℃蒸馏水中2h,流动水中冷却30min,揩干放置2min)</td><td>≥50</td><td>2.9×10^3</td></tr><tr><td>介质损耗因数(1MHz)</td><td></td><td></td></tr><tr><td>常态(70℃±2℃处理4h,20℃±5℃干燥6h)</td><td>≤0.04</td><td>0.024</td></tr><tr><td>湿热处理后(40℃±2℃,相对湿度95%~98%放置48h)</td><td>≤0.05</td><td>0.035</td></tr><tr><td>介电常数</td><td></td><td></td></tr><tr><td>常态(70℃±2℃处理4h,20℃±5℃干燥6h)</td><td>≤5.5</td><td>4.8</td></tr><tr><td>湿热处理后(40℃±2℃,相对湿度95%~98%放置48h)</td><td>≤6.5</td><td>4.9</td></tr><tr><td>耐燃性</td><td>FV-0级或FV-1级</td><td>FV-0级</td></tr></table>

# 2.2 力学性能

2.2.1 3357F覆箔板铜箔对基板的抗剥力见表2-3。

表2-3[1]  

<table><tr><td>性能</td><td>指 标</td><td>典型值</td></tr><tr><td>剥离强度/(N/mm)</td><td></td><td></td></tr><tr><td>常态</td><td></td><td></td></tr><tr><td>铜箔厚0.05mm</td><td>≥1.4</td><td>1.7</td></tr><tr><td>铜箔厚0.035mm</td><td>≥1.2</td><td>1.8</td></tr><tr><td>浸焊后(260℃±2℃熔融焊锡中,2次,每次5s)</td><td></td><td></td></tr><tr><td>铜箔厚0.05mm</td><td>≥1.2</td><td>1.7</td></tr><tr><td>铜箔厚0.035mm</td><td>≥0.9</td><td>-</td></tr></table>

2.2.2 基板的弯曲强度不小于 $245\mathrm{MPa}$ ，典型值 $470\mathrm{MPa}^{[1]}$ 。  
2.3 耐环境性能  
2.4 工艺性能  
2.4.1 机械加工性 可经剪切、钻孔、铣切、冲剪等机械方法加工，铜箔无翘起、变形、裂纹和掉渣。  
2.4.2 耐浸焊性 在 $260^{\circ}\mathrm{C} \pm 2^{\circ}\mathrm{C}$ 熔融焊锡中浸2次(每次5s)，表面无起泡、分层和脱开。  
2.4.3 耐化学药品性 将覆箔板浸于沸腾的三氯乙烯中 $2\mathrm{min}$ ，表面无起泡、分层和脱开。

# 3 使用工艺

3357F覆箔板钻孔时需使用专用钻头，在高速钻床上进行。冲切加工时应将覆有铜箔的一面朝上，以防止板材端面产生裂纹、毛刺。

# 4 其他

4.1 包装 板与板之间应用纸隔开，再用纸盒包装。   
4.2 运输 按非危险品运输。在运输过程中防止日晒、雨淋和机械损伤。  
4.3 贮存 以包装形式平放在温度不超过 $35^{\circ}\mathrm{C}$ 、相对湿度不大于 $80\%$ 洁净的库房内，贮存期为12个月。

# 5 使用建议

选用。

# 参考文献

1 上海化工厂.3357F自熄性覆铜箔环氧玻璃布层压板例行报告.1984

# CEPGC-31（G-10）、CEPGC-32F（FR-4）覆铜箔环氧玻璃布层压板

# 1 概述

CEPGC-31 (G-10)、CEPGC-32F (FR-4) 覆铜箔环氧玻璃布层压板由电工无碱玻璃纤维布浸以环氧树脂, 一面或两面覆铜箔、经热压而成的覆铜箔层压板, 具有优良的电气、力学和耐热性能, CEPGC-

32F同时具有优异的阻燃性。适于工作温度 $130^{\circ}\mathrm{C}$ 的高频无线电、电子仪器等设备中作印制电路板。

1.1 牌号及名称CEPGC-31 (G-10)覆铜箔环氧玻璃布层压板；CEPGC-32F (FR-4)覆铜箔环氧玻璃布层压板。  
1.2 基本组成 环氧树脂、无碱玻璃布、铜箔。  
1.3 材料标准 GB/T4725—1992《印制电路用覆铜箔环氧玻璃布层压板》  
1.4 使用工艺说明书   
1.5 供应状态 以板材供应。覆箔板的标称面积及允许偏差，垂直度见表1-1。标称厚度及允许偏差见表1-2。翘度见表1-3。

表1-1  
mm   

<table><tr><td>标称面积</td><td>允许偏差</td><td>垂直度</td><td>标称面积</td><td>允许偏差</td><td>垂直度</td></tr><tr><td>1000×1000</td><td>+20/0</td><td>≤3</td><td>1200×1000</td><td>+20/0</td><td>≤3</td></tr></table>

表1-2  
mm   

<table><tr><td rowspan="2">标 称 厚 度</td><td colspan="2">单点偏差</td><td rowspan="2">标 称 厚 度</td><td colspan="2">单点偏差</td></tr><tr><td>粗 级</td><td>精 级</td><td>粗 级</td><td>精 级</td></tr><tr><td>0.8</td><td>±0.15</td><td>±0.09</td><td>1.6</td><td>±0.20</td><td>±0.14</td></tr><tr><td>1.0</td><td>±0.17</td><td>±0.11</td><td>2.0</td><td>±0.23</td><td>±0.15</td></tr><tr><td>1.2</td><td>±0.18</td><td>±0.12</td><td>2.4</td><td>±0.25</td><td>±0.18</td></tr><tr><td>1.5</td><td>±0.20</td><td>±0.14</td><td>3.2</td><td>±0.30</td><td>±0.20</td></tr></table>

表1-3  

<table><tr><td rowspan="3">标称厚度mm</td><td colspan="3">最大弓曲/mm</td><td colspan="2">翘度/mm</td></tr><tr><td colspan="2">单面覆箔板</td><td>双面覆箔板</td><td>单面覆箔板</td><td>双面覆箔板</td></tr><tr><td>≤35 μm</td><td>&gt;35 μm</td><td>≤70 μm</td><td colspan="2">≤70 μm</td></tr><tr><td>0.8~1.2</td><td>27</td><td>37</td><td>12</td><td>24</td><td>12</td></tr><tr><td>1.2~1.6</td><td>18</td><td>30</td><td>12</td><td>20</td><td>12</td></tr><tr><td>1.6~3.2</td><td>9</td><td>16</td><td>8</td><td>12</td><td>8</td></tr></table>

注：覆箔板 $L = 1000\mathrm{mm}$ 时测

1.6 应用概况 已用于电子、无线电、电子计算机、仪表及电器设备中作印制电路板。

1.7 研制及生产单位CEPGC-31：西安绝缘材料厂研制并生产(相应牌号G-10)；CEPGC-32F：陕西华电材料总公司研制并生产(相应牌号LGC-049F)。  
1.8 鉴定级别及日期 CEPGC-31: 1986年11月由西安电力机械制造公司组织鉴定通过；CEPGC-32F：(陕西华电材料总公司相应牌号LGC-049F)1992年4月由中国电子工业总公司军工基础局组织鉴定通过。

# 2 性能

# 2.1 物理及化学性能

2.1.1 外观覆箔板的端面应整齐，不得有分层和裂纹。表面不允许有气泡、皱纹、针孔、划痕、麻点、胶点以及污物。  
2.1.2 物理性能 见表2-1。

表2-1[1]   

<table><tr><td rowspan="2">性能</td><td colspan="2">指 标</td><td colspan="2">典型值</td></tr><tr><td>CEPGC-31</td><td>CEPGC-32F</td><td>CEPGC-31</td><td>CEPGC-32F</td></tr><tr><td>吸水性/mg</td><td>≤20</td><td>≤20</td><td>6.0</td><td>-</td></tr><tr><td>可燃性(垂直法)/级</td><td>-</td><td>FV-0或FV-1</td><td>-</td><td>通过</td></tr></table>

# 2.1.3 覆箔板的电气性能见表2-2。

表 2-2[1,2]  

<table><tr><td rowspan="2">性 能</td><td colspan="2">指 标</td><td colspan="2">典型值</td></tr><tr><td>CEPGC-31</td><td>CEPGC-32F</td><td>CEPGC-31</td><td>CEPGC-32F</td></tr><tr><td>铜箔电阻/MΩ</td><td></td><td></td><td></td><td></td></tr><tr><td>35 μm 铜箔</td><td>≤3.5</td><td>≤3.5</td><td>2.8</td><td>-</td></tr><tr><td>表面电阻/MΩ</td><td></td><td></td><td></td><td></td></tr><tr><td>恒定湿热处理恢复后</td><td>≥5×10^5</td><td>≥5×10^5</td><td>2.2×10^6</td><td>1.7×10^7</td></tr><tr><td>125℃时</td><td>≥1×10^3</td><td>≥1×10^3</td><td>3.9×10^3</td><td>5.5×10^7</td></tr><tr><td>体积电阻/(MΩ·m)</td><td></td><td></td><td></td><td></td></tr><tr><td>恒定湿热处理恢复后</td><td>≥1×10^5</td><td>≥1×10^5</td><td>2.0×10^7</td><td>1.2×10^8</td></tr><tr><td>125℃时</td><td>≥1×10^3</td><td>≥1×10^3</td><td>3.9×10^3</td><td>2.4×10^9</td></tr><tr><td>介电常数(恒定湿热处理恢复后,1 MHz)</td><td>≤5.4</td><td>≤5.4</td><td>4.8</td><td>4.6</td></tr><tr><td>介质损耗因数(恒定湿热处理恢复后,1 MHz)</td><td>≤0.035</td><td>≤0.035</td><td>0.023</td><td>0.018</td></tr><tr><td>正级不劣于</td><td colspan="2">A/B</td><td>合格</td><td>合格</td></tr><tr><td>边缘腐蚀/级</td><td colspan="2"></td><td></td><td></td></tr><tr><td>负级不劣于</td><td colspan="2">1.4</td><td>1.4</td><td>-</td></tr></table>

# 2.2 力学性能

# 2.2.1 覆箔板的力学性能见表2-3。

表2-3[1,2]  

<table><tr><td rowspan="2">性能</td><td colspan="2">指 标</td><td colspan="2">典型值</td></tr><tr><td>CEPGC-31</td><td>CEPGC-32F</td><td>CEPGC-31</td><td>CEPGC-32F</td></tr><tr><td>剥离强度(35μm铜箔)/(N/mm)</td><td></td><td></td><td></td><td></td></tr><tr><td>20s浸焊后</td><td>≥1.4</td><td>≥1.4</td><td>1.9</td><td>1.6</td></tr><tr><td>在125℃时</td><td>≥0.9</td><td>≥0.9</td><td>1.7</td><td>1.3</td></tr></table>

# 2.2.2CEPGC-31、CEPGC-32F两种覆箔板的基板弯曲强度均不小于 $300\mathrm{MPa}$

# 2.3 耐环境性能

# 2.4 工艺性能

# 2.4.1 机械加工性 可剪切、钻孔、铣切。铜箔无翘起、基板无裂纹和掉渣。

# 2.4.2 耐浸焊性 在 $260^{\circ}\mathrm{C} \pm 2^{\circ}\mathrm{C}$ 的熔融焊锡中保持 $20\mathrm{s}$ 后，铜箔与基板及基板体无起泡、分层和脱开现象。

# 3 使用工艺

CEPGC-31、CEPGC-32F覆箔板钻孔时需使用专用钻头，在高速钻床上进行。冲切加工时应将覆有铜箔的一面朝上，以防止板材端面产生裂纹、毛刺。

# 4 其他

# 4.1 包装 板与板之间应用纸隔开，按同一方向包装，再用纸箱或木箱包装。

4.2 运输 按非危险品运输。在运输过程中防止日晒、雨淋和机械损伤。  
4.3 贮存覆箔板以包装的形式离地平放，贮存在温度不超过 $35^{\circ} \mathrm{C}$ ，相对湿度不大于 $76\%$ 的干燥、无腐蚀气体的室内，贮存期为一年。

# 5 使用建议

选用。

# 参考文献

1 西安绝缘材料厂.G-10覆铜箔环氧玻璃布层压板型式报告.1996  
2 陕西华电材料总公司.七〇四厂覆铜板产品说明书.1999

# MAF型铝基覆铜箔层压板

# 1. 概述

MAF型铝基覆铜箔层压板，由 $\mathrm{LY}_{12}$ 型优质铝合金冷轧板作为基板，选用阻燃环氧玻璃布预浸材料或阻燃环氧树脂作为绝缘粘结层与经表面处理的电沉积铜箔经热压复合而成。具有较高的电气性能、高散热性、电磁屏蔽性、良好的力学性能，可适应三维空间布线和基板与壳体一体化组装要求，是高密度、短、小、轻、薄高可靠性组装材料。适于在工作温度 $130^{\circ}\mathrm{C}$ 、频率较高的无线电、电器设备中作电路板。

1.1 牌号及名称 MAF型铝基覆铜箔层压板。  
1.2 基本组成 铝基板、绝缘粘结层、 $35\mu \mathrm{m},18\mu \mathrm{m}$ 铜箔。  
1.3 材料标准 Q/XA 20004—1996《MAF型铝基覆铜箔层压板》  
1.4 使用工艺说明  
1.5 供应状态 以板材供应。板面尺寸 $500\mathrm{mm} \times 500\mathrm{mm}$ ，标称厚度及允许偏差见表1-1。垂直度见表1-2。铝基覆箔板材料厚度见表1-3。

<table><tr><td>标称厚度</td><td>允许偏差</td></tr><tr><td>1.0</td><td>±1.0</td></tr><tr><td>1.5</td><td>±0.13</td></tr><tr><td>2.0</td><td>±0.18</td></tr></table>

<table><tr><td>板面尺寸</td><td>垂直度</td></tr><tr><td>500×500</td><td>≤1.5</td></tr></table>

表1-3  

<table><tr><td>材料</td><td>厚度</td><td>材料</td><td>厚度</td><td>材料</td><td>厚度</td></tr><tr><td rowspan="3">铜箔</td><td>0.018</td><td rowspan="3">铝基板</td><td>1.0</td><td rowspan="3">绝缘层</td><td>0.06</td></tr><tr><td rowspan="2">0.035</td><td>1.5</td><td>0.08</td></tr><tr><td>2.0</td><td>0.10</td></tr></table>

1.6 应用概况 已用于工业自动化电子设备功率放大设备、电源设备中作印制电路板。  
1.7 研制及生产单位 陕西华电材料总公司（704厂）研制并生产。  
1.8 鉴定级别及日期 1997年3月由电子工业部组织鉴定通过。

# 2 性能

# 2.1 物理及化学性能

2.1.1 外观 铝基覆箔板端面应整齐，无分层、裂纹、毛刺，氧化膜均匀光洁，铜箔无气泡、皱折、针孔、深的划痕、凹坑、麻点和胶点。

2.1.2 物理性能 见表2-1。  
2.1.3 电气性能 见表2-2。

表2-1[1]   

<table><tr><td>性能</td><td>指 标</td><td>典型值</td></tr><tr><td>热阻/(℃/W)</td><td>≤2.0</td><td>0.68</td></tr><tr><td>可燃性(绝缘层)</td><td>\( FV_0 \)</td><td>\( FV_0 \)</td></tr></table>

表 2-2[1]  

<table><tr><td>性能</td><td>指标</td><td>典型值</td><td>性能</td><td>指标</td><td>典型值</td></tr><tr><td>表面电阻(常态)/MΩ</td><td>≥3×10^3</td><td>3.3×10^7</td><td>恒定湿热处理后介电常数(1 MHz)</td><td>1.3</td><td>2.26</td></tr><tr><td>击穿强度(垂直于板面)/kV</td><td>≥2</td><td>7.8</td><td>恒定湿热处理后介质损耗因数(1 MHz)</td><td>1.0</td><td>0.015 3</td></tr></table>

2.2 力学性能 铝基覆箔板的力学性能见表2-3。  
2.3 耐环境性能 铝基覆箔板经 $60^{\circ}\mathrm{C}, 60\mathrm{s}$ 热冲击后不分层、不起泡。  
2.4 工艺性能

2.4.1 机械加工性 可经剪切、钻孔、铣切、冲剪等机械方法加工，铜箔无翘起，基板无裂纹、分层。  
2.4.2 耐浸焊性 覆箔板在 $245^{\circ}\mathrm{C}$ 的熔焊中保持3s后可焊，保持10s后铜箔与基板间及基板体内无起泡、分层和脱开。

表2-3[1]  

<table><tr><td>性能</td><td>指 标</td><td>典型值</td></tr><tr><td>剥离强度/(N/mm)</td><td></td><td></td></tr><tr><td>常态</td><td>≥1.5</td><td>2.27</td></tr><tr><td>热应力后</td><td>≥1.5</td><td>2.23</td></tr><tr><td>暴露在工艺溶液后</td><td>≥1.5</td><td>2.26</td></tr></table>

# 3 使用工艺

MAF型铝基覆箔板钻孔时需使用专用钻头，在高速钻床上进行。冲切加工时应将覆有铜箔的一面朝上，以防止板材端面产生裂纹、毛刺。

# 4 其他

4.1 包装 板与板之间应用纸隔开，再用纸箱或木箱包装。   
4.2 运输 按非危险品运输。在运输过程中防止日晒、雨淋和机械损伤。  
4.3 贮存 以包装形式平放在温度不超过 $35^{\circ}\mathrm{C}$ 、相对湿度不大于 $80\%$ 洁净的库房内，贮存期为12个月。

# 5 使用建议

推荐。

# 参考文献

1 陕西华电材料总公司(704厂).MAF型铝基覆铜箔层压板例行试验报告.1996

# A30-11、A30-12 氨基烘干绝缘漆

# 1 概述

A30-11、A30-12 氨基烘干绝缘漆是由油改性醇酸树脂加入氨基树脂及溶剂配制而成。A30-11 漆具有较高的耐热性、附着力、耐潮性和电气性能，并有耐化学气体腐蚀等性能。适用于浸渍亚热带地区电机、电器、变压器线圈耐潮绝缘，属 B 级绝缘材料。A30-12 漆具有较好的耐油性、耐电弧性及附着力，适用于各种电机、电器线圈浸渍绝缘处理，属 B 级绝缘材料。

1.1 牌号及名称 A30-11 氨基烘干绝缘漆；A30-12 氨基烘干绝缘漆。  
1.2 基本组成 油改性醇酸树脂、氨基树脂、二甲苯、丁醇。  
1.3 材料标准

A30-11漆：HG/T3371—1987《A30-11氨基烘干绝缘漆》

A30-12漆：Q/XQ0059—1991《A30-12氨基烘干绝缘漆》

1.4 使用工艺说明书   
1.5 供应状态 以单组分液态供应。  
1.6 应用概况 已广泛用于航空电机和电器的浸渍绝缘处理。  
1.7 研制及生产单位 A30-11: 西安油漆厂、天津油漆厂、上海开林造漆厂研制并生产; A30-12: 西安油漆厂、上海开林造漆厂研制并生产。

# 2 性能

2.1 物理及化学性能 A30-11漆、A30-12漆的物理及化学性能见表2-1。

表2-1[1]   

<table><tr><td rowspan="2">性能</td><td colspan="2">A30-11漆</td><td colspan="2">A30-12漆</td></tr><tr><td>指 标</td><td>典型值</td><td>指 标</td><td>典型值</td></tr><tr><td>外观</td><td>黄褐色透明液体,无机械杂质</td><td>黄色透明液体,无机械杂质</td><td>浅黄色至褐色透明液体,无机械杂质</td><td>黄色透明液体,无机械杂质</td></tr><tr><td>固体分(120℃±2℃,2h)/%</td><td>≥45</td><td>48</td><td>≥45</td><td>49</td></tr><tr><td>酸值(以KOH计)/(mg/g)</td><td>≤8</td><td>7.2</td><td>≤12</td><td>10.9</td></tr><tr><td>耐热性(150℃±2℃)</td><td rowspan="2">30h后通过3mm芯轴弯曲,不开裂漆膜不起泡,不脱落</td><td>不开裂</td><td>≥24</td><td>漆膜完好</td></tr><tr><td>耐油性(浸于105℃±2℃变压器油中24h)</td><td>漆膜完好</td><td>漆膜不起泡,不脱落</td><td>漆膜完好</td></tr><tr><td>电气强度/(MV/m)</td><td></td><td></td><td></td><td></td></tr><tr><td>常态</td><td>≥70</td><td>82</td><td>≥70</td><td>81</td></tr><tr><td>浸水24h</td><td>≥40</td><td>45</td><td>≥30</td><td>34</td></tr><tr><td>体积电阻率/(MΩ·m)</td><td></td><td></td><td></td><td></td></tr><tr><td>常态</td><td>≥1.0×10^5</td><td>1.7×10^5</td><td>≥1.0×10^5</td><td>1.5×10^4</td></tr><tr><td>浸水24h</td><td>≥1.0×10^4</td><td>1.3×10^4</td><td>≥1.0×10^3</td><td>1.2×10^3</td></tr></table>

2.2 力学性能  
2.3 耐环境性能  
2.4 工艺性能 A30-11漆、A30-12漆的工艺性能见表2-2。

表2-2  

<table><tr><td rowspan="2">性 能</td><td colspan="2">指 标</td></tr><tr><td>A30-11漆</td><td>A30-12漆</td></tr><tr><td>粘度(4号杯式粘度计)/s</td><td>25~45</td><td>25~55</td></tr><tr><td>干燥时间(105℃±2℃)/h</td><td>≤2</td><td>≤2</td></tr><tr><td>厚层干燥性(105℃±2℃)/h</td><td>8</td><td>30</td></tr></table>

# 3 使用工艺

3.1 工艺方法 A30-11漆、A30-12漆可用沉浸工艺方法施工。  
3.2 操作要点与工艺参数见表3-1。

表3-1  

<table><tr><td>操作要点</td><td>工艺参数</td><td>操作要点</td><td>工艺参数</td></tr><tr><td>浸漆</td><td></td><td>时间</td><td>15~30 min</td></tr><tr><td>粘度(4号杯式粘度计)/s</td><td>25~35</td><td>烘烤</td><td>70~80℃,2~4h</td></tr><tr><td>温度</td><td>60~70℃</td><td></td><td>120~130℃,10~15h</td></tr></table>

# 4 其他

4.1 包装 装在洁净干燥的铁桶中并密封。  
4.2 运输 按易燃品运输。  
4.3 贮存 存放在清洁、干燥、通风良好、温度为 $-20\sim 35^{\circ}C$ 的库房内。贮存期为12个月。

# 5 使用建议

选用。

# 参考文献

1 西安油漆厂。A30-11、A30-12 氨基烘干绝缘漆交货试验报告统计资料. 1996

# 1032 三聚氰胺醇酸浸渍漆

# 1 概述

1032 三聚氰胺醇酸浸渍漆是由油改性醇酸树脂与丁醇改性三聚氰胺树脂复合而成。漆膜具有较好的电气性能及热弹性。适用于B级绝缘的电机、电器线圈浸渍绝缘处理。

1.1 牌号及名称 1032三聚氰胺醇酸浸渍漆。  
1.2 基本组成 油改性醇酸树脂、丁醇改性三聚氰胺树脂。  
1.3 材料标准 JB/T9558—1999《1032三聚氰胺醇酸浸渍漆》  
1.4 使用工艺说明书   
1.5 供应状态 以单组分液态供应。  
1.6 应用概况 已广泛用于航空电机和电器绕组的浸渍绝缘处理。  
1.7 研制及生产单位 东方绝缘材料厂、西安绝缘材料厂、常州绝缘材料厂、衡阳绝缘材料厂、天津绝缘材料厂生产。

# 2 性能

# 2.1 物理及化学性能

2.1.1 1032漆的物理及化学性能见表2-1。

表2-1[1]   

<table><tr><td>性能</td><td>指 标</td><td>典型值</td></tr><tr><td>外观</td><td>溶解均匀、不浑浊、不含杂质、漆膜光滑</td><td>-</td></tr><tr><td>固体分/%</td><td>50±2</td><td>49</td></tr><tr><td>酸值(以KOH计)/(mg/g)</td><td>≤10</td><td>8</td></tr><tr><td>漆在敞口容器中的稳定性</td><td>粘度增长值不大于标称值的4倍</td><td>0.78</td></tr><tr><td>漆对漆包线的作用</td><td>铅笔硬度≥H</td><td>4</td></tr><tr><td>弹性(150℃±2℃,30h,芯轴直径3mm)</td><td>不开裂</td><td>合格</td></tr><tr><td>电气强度/(MV/m)</td><td></td><td></td></tr><tr><td>常态</td><td>≥70</td><td>150</td></tr><tr><td>浸水(24h)</td><td>≥60</td><td>124</td></tr><tr><td>热态(130℃±2℃)</td><td>≥30</td><td>122</td></tr><tr><td>体积电阻率/(MΩ·m)</td><td></td><td></td></tr><tr><td>常态</td><td>≥1.0×10^6</td><td>5.4×10^7</td></tr><tr><td>浸水(7d)</td><td>≥1.0×10^2</td><td>2.9×10^6</td></tr><tr><td>热态(130℃±2℃)</td><td>≥1.0×10</td><td>1.8×10^4</td></tr><tr><td>耐溶剂蒸气性(苯、丙酮、甲醇、乙烷、二硫化碳)</td><td>附着力无变化、不剥落、不起泡、不流挂、不发粘(允许轻度发粘),五种溶剂试验至少有二种通过</td><td>3</td></tr><tr><td>温度指数TI</td><td>≥130</td><td>154</td></tr></table>

2.1.2 1032漆膜 $(0.15\mathrm{mm})$ 延伸率与温度的关系见图2-1。  
2.1.3 1032 漆膜介质损耗因数与温度的关系见图 2-2。  
2.1.4 1032 漆膜电气强度与温度的关系见图 2-3。

图片摘要：该图主要展示 2 1[1]。
![](images/e98bbc2ee32c1ac7760ab93ba0facc2986b4ab95e6fcc3ae894b2d91b8e3b20a.jpg)

图片摘要：该图主要展示 2 1 1032漆膜延伸率与温度的关系[2]。
![](images/44768ae22608c627b07035017e708584cfead56d89ce001a46c8d5e2c00313c0.jpg)  
图2-1 1032漆膜延伸率与温度的关系[2]  
图2-3 1032漆膜电气强度与温度的关系[2]

图片摘要：该图主要展示 2 3 1032漆膜电气强度与温度的关系[2]。
![](images/befa0470d2bc56b98f726c08fbc9df3608e9666dab5ffda4d3874828ce88baee.jpg)  
图2-2 1032漆膜介质损耗因数与温度的关系[2]

# 2.2 力学性能

2.3 耐环境性能 1032 漆膜在温度 $40^{\circ}\mathrm{C} \pm 2^{\circ}\mathrm{C}$ , 相对湿度 $90\% \sim 95\%$ 的条件下进行耐湿热试验 $21\mathrm{d}$ 。试验前后性能变化见表 2-2。

表 2-2[2]  

<table><tr><td>性能</td><td>试 验 前</td><td>试 验 后</td></tr><tr><td>体积电阻率/(MΩ·m)</td><td>2.8×106</td><td>7.7×106</td></tr><tr><td>电气强度/(MV/m)</td><td>90</td><td>87.5</td></tr></table>

2.4 工艺性能 1032漆的工艺性能见表2-3。

表2-3  

<table><tr><td>性能</td><td>指标</td></tr><tr><td>粘度(4号杯式粘度计23℃±1℃)/s</td><td>48±8</td></tr><tr><td>干燥时间(105℃±2℃)/h</td><td>≤2</td></tr><tr><td>厚层固化能力</td><td>不次于S1、U1、I4.2均匀</td></tr></table>

# 3 使用工艺

3.1 工艺方法 1032漆可用沉浸工艺方法施工。  
3.2 操作要点与工艺参数 浸漆的操作要点与工艺参数见表3-1。

表3-1  

<table><tr><td>操作要点</td><td>工艺参数</td><td>操作要点</td><td>工艺参数</td></tr><tr><td>浸漆</td><td></td><td>时间</td><td>15~30 min</td></tr><tr><td>粘度(4号杯式粘度计)</td><td>25~35 s</td><td>烘烤</td><td>70~80℃,2~4 h</td></tr><tr><td>温度</td><td>60~70℃</td><td></td><td>120~130℃,10~15 h</td></tr></table>

# 4 其他

4.1 包装 装在洁净干燥的铁桶中并密封。  
4.2 运输 按易燃品运输。  
4.3 贮存 存放在清洁、干燥、通风良好、温度为 $-20\sim 35^{\circ}C$ 的库房内。贮存期为6个月。

# 5 使用建议

选用。

# 参考文献

1 东方绝缘材料厂. 1302 三聚氰胺醇酸浸渍漆型式试验报告统计资料. 1999  
2 西安绝缘材料厂．绝缘材料热态机电特性手册.1980

# H30-12、1033 环氧酯浸渍漆

# 1 概述

H30-12、1033环氧酯浸渍漆是由环氧树脂和干性植物油酸酯化聚合后，加适量氨基树脂制成。漆膜具有较好的耐油性、弹性和耐水性，适用于B级绝缘电机、电器线圈的浸渍绝缘处理。

1.1 牌号及名称 H30-12 环氧酯烘干绝缘漆；1033 环氧酯浸渍漆。  
1.2 基本组成 环氧树脂和干性植物油酸酯化聚合物、氨基树脂、二甲苯、丁醇。

# 1.3 材料标准

H30-12漆：HG/T3374—1987《H30-12环氧酯烘干绝缘漆》

1033漆：JB/T9557—1999《1033环氧酯浸渍漆》

# 1.4 使用工艺说明书

1.5 供应状态 以单组分液态供应。  
1.6 应用概况 已用于航空和对耐潮性能要求较高的电机和电器。  
1.7 研制及生产单位 H30-12漆：上海开林造漆厂、西安油漆厂生产。

1033漆：西安绝缘材料厂、哈尔滨绝缘材料厂生产。

# 2 性能

# 2.1 物理及化学性能

2.1.1 漆的物理及化学性能见表2-1。  
2.1.2 1033漆膜的体积电阻率与温度的关系见图2-1。  
2.1.3 1033漆膜的介质损耗因数与温度的关系见图2-2。

表 $2 - 1{}^{\left\lbrack  1 \sim  2\right\rbrack  }$   

<table><tr><td rowspan="2">性 能</td><td colspan="2">1033漆</td><td colspan="2">H30-12漆</td></tr><tr><td>指 标</td><td>典型值</td><td>指 标</td><td>典型值</td></tr><tr><td>外观</td><td colspan="2">漆溶解均匀,不浑浊、不含杂质,干后漆膜光滑</td><td colspan="2">黄褐色液体,无杂质,漆膜平整光滑</td></tr><tr><td>固体分/%</td><td>50±2(120℃±2℃,2h)</td><td>-</td><td>≥45</td><td>-</td></tr><tr><td>厚层固化能力 不低于</td><td>S1、U1、I4.2均匀</td><td>合格</td><td>-</td><td>-</td></tr><tr><td>酸值(以KOH计)/(mg/g)</td><td>≤6</td><td>3.1</td><td>≤5</td><td>3.3</td></tr><tr><td>漆在敞口容器中的稳定性</td><td colspan="2">粘度增长值不大于起始粘度的4倍</td><td colspan="2">粘度增长值不大于起始粘度的4倍</td></tr><tr><td>漆对漆包线的作用</td><td>铅笔硬度≥H</td><td>-</td><td>-</td><td>-</td></tr><tr><td>弹性(150℃±2℃,50h,芯轴直径3mm)</td><td>不开裂</td><td>通过试验</td><td>不开裂(120℃±2℃,50h)</td><td>通过试验</td></tr><tr><td>吸水率/%</td><td>-</td><td>-</td><td>≤1.5</td><td>0.4</td></tr><tr><td>电气强度/(MV/m)</td><td></td><td></td><td></td><td></td></tr><tr><td>常态</td><td>≥70</td><td>95.6</td><td>-</td><td>-</td></tr><tr><td>浸水(24h)</td><td>≥60</td><td>65</td><td>≥70</td><td>92.7</td></tr><tr><td>热态(130℃±2℃)</td><td>≥30</td><td>32.3</td><td>≥50</td><td>71.3</td></tr><tr><td>体积电阻率/(MΩ·m)</td><td></td><td></td><td></td><td></td></tr><tr><td>常态</td><td>≥1.0×10^6</td><td>2.1×10^7</td><td>≥1.0×10^6</td><td>6.1×10^7</td></tr><tr><td>浸水</td><td>≥1.0×10^2</td><td>2.3×10^3</td><td>≥1.0×10^5</td><td>4.6×10^6</td></tr><tr><td>热态(130℃±2℃)</td><td>(23℃±2℃,7d)≥1.0×10^2</td><td>2.2×10^3</td><td>(25℃±1℃,24h)≥1.0×10^2</td><td>-</td></tr><tr><td>温度指数TI</td><td>≥130</td><td>146</td><td colspan="2">-</td></tr><tr><td>耐溶剂蒸气性(苯、丙酮、甲醇、乙烷、二硫化碳)</td><td colspan="2">附着力不改变,不剥落、不起泡、不流挂、不发粘(允许轻度发粘),五种溶剂至少有两种通过</td><td colspan="2">-</td></tr></table>

图片摘要：该图主要展示 2 1 1032漆膜体积电阻率与温度的关系[3]。
![](images/b5dd51e97d631583154a27e315919427964f95f9dbc6337134a31e91c79e838a.jpg)  
1—原态；2— $180^{\circ}\mathrm{C}$ 处理 $2\mathrm{h};3 - 245^{\circ}\mathrm{C}$ 处理 $24\mathrm{h}$

图2-1 1032漆膜体积电阻率与温度的关系[3]

图2-2 1033漆膜介质损耗因数与温度的关系[3]  
图片摘要：该图主要展示 2 2 1033漆膜介质损耗因数与温度的关系[3]。
![](images/b91fa36596e865c73ca77c57966f4153ddd4b07cbb933168ecfd0ec7a91cc2e3.jpg)  
1—原态；2— $180^{\circ}\mathrm{C}$ 处理 $2\mathrm{h}$ ；3— $245^{\circ}\mathrm{C}$ 处理 $24\mathrm{h}$

# 2.2 力学性能

2.3 耐环境性能 1033 漆膜在温度 $40^{\circ}\mathrm{C} \pm 2^{\circ}\mathrm{C}$ 、相对湿度 $90\% \sim 95\%$ 的条件下进行 21 d 的耐湿热试验, 性能变化见表 2-2。  
2.4 工艺性能 H30-12 漆、1033 漆的工艺性能见表 2-3。

表2-2[1]  

<table><tr><td>性能</td><td>试 验 前</td><td>试 验 后</td></tr><tr><td>体积电阻率/(MΩ·m)</td><td>2.4×107</td><td>1.2×108</td></tr><tr><td>电气强度/(MV/m)</td><td>95.6</td><td>92.7</td></tr></table>

表2-3  

<table><tr><td rowspan="2">性 能</td><td colspan="2">指 标</td><td rowspan="2">性 能</td><td colspan="2">指 标</td></tr><tr><td>1033漆</td><td>H30-12漆</td><td>1033漆</td><td>H30-12漆</td></tr><tr><td rowspan="2">粘度(4号杯式粘度计)/s</td><td rowspan="2">45±8(23℃±1℃)</td><td rowspan="2">20~35(25℃±1℃)</td><td>干燥时间(120℃±2℃)/h</td><td>≤2</td><td>≤2</td></tr><tr><td>厚层干燥性(120℃±2℃)/h</td><td>≤16</td><td>通过试验</td></tr></table>

# 3 使用工艺

3.1 工艺方法 H30-12 漆、1033 漆可涂敷及浸渍施工。  
3.2 操作要点与工艺参数  
3.2.1 涂敷可用浸、喷和刷涂，烘烤温度 $120^{\circ}\mathrm{C} \pm 5^{\circ}\mathrm{C}$ ，时间 $2 \sim 4\mathrm{h}$ 。  
3.2.2 浸渍操作要点与工艺参数见表3-1。

表3-1  

<table><tr><td>操作要点</td><td>工艺参数</td><td>操作要点</td><td>工艺参数</td></tr><tr><td>浸漆粘度(4号杯式粘度计)/s</td><td>20~40</td><td>70~80℃</td><td>2~4</td></tr><tr><td>常压浸渍/min</td><td>15~30</td><td>120~130℃</td><td>8~15</td></tr><tr><td>烘烤/h</td><td></td><td>浸渍次数/次</td><td>2</td></tr></table>

# 4 其他

4.1 工艺方法 装在洁净干燥的铁桶中并密封。  
4.2 运输 按易燃品运输。  
4.3 贮存 存放在清洁、干燥、通风良好、温度为 $-20\sim 35^{\circ}C$ 的库房内。贮存期：H30-12漆为12个月；1033漆为6个月。

# 5 使用建议

选用。

# 参考文献

1 西安绝缘材料厂、1033环氧酯浸渍漆性能数据统计资料.1986  
2 上海开林造漆厂.H30-12环氧酯绝缘烘漆交货试验报告统计资料.1986  
3 西安绝缘材料厂. 绝缘材料热态机电特性手册. 1980

# H30-19、H30-20、H30-21 环氧无溶剂烘干绝缘漆

# 1 概述

H30-19、H30-20、H30-21 环氧无溶剂烘干绝缘漆是由环氧树脂、桐油酸酐及固化剂三个组分配成。漆膜具有较好的电气性能和力学性能。适于 B 级绝缘电机、电器的浸渍和灌注绝缘处理。其中, H30-19 漆固化收缩率较大, 漆膜较硬, 适于浸渍所用电磁线线径为 $0.15 \mathrm{~mm}$ 以上的工件; H30-21 漆固化收缩率较小, 漆膜较软, 适于浸渍所用电磁线线径为 $0.15 \mathrm{~mm}$ 以下的工件; H30-20 漆性能介于上述二者之间, 另加适量石英粉, 适于作灌注材料。

1.1 牌号及名称 环氧无溶剂烘干绝缘漆的牌号及名称见表1-1。

表1-1  

<table><tr><td>牌号</td><td>名称</td><td>原牌号及名称</td></tr><tr><td>H30-19</td><td>环氧无溶剂烘干绝缘漆</td><td>H43-1 环氧无溶剂胶,H30-9 环氧无溶剂漆</td></tr><tr><td>H30-20</td><td>环氧无溶剂烘干绝缘漆</td><td>H43-2 环氧无溶剂胶,H30-10 环氧无溶剂漆</td></tr><tr><td>H30-21</td><td>环氧无溶剂烘干绝缘漆</td><td>H43-3 环氧无溶剂胶,H30-11 环氧无溶剂漆</td></tr></table>

1.2 基本组成 H30-19 漆、H30-20 漆、H30-21 漆的基本组成见表 1-2。

表1-2  

<table><tr><td>牌 号</td><td>组分一</td><td>组分二</td><td>组分三</td></tr><tr><td>H30-19 漆</td><td>环氧树脂</td><td>桐油酸酐</td><td>三乙醇胺</td></tr><tr><td>H30-20 漆</td><td>环氧树脂</td><td>桐油酸酐</td><td>三乙醇胺</td></tr><tr><td>H30-21 漆</td><td>环氧树脂</td><td>桐油酸酐</td><td>三乙醇胺</td></tr></table>

# 1.3 材料标准

H30-19漆：鲁Q/QD268—1983《H30-19环氧无溶剂烘干绝缘漆》

H30-20漆：鲁Q/QD269—1983《H30-20环氧无溶剂烘干绝缘漆》

H30-21漆：鲁Q/QD270—1983《H30-21环氧酯烘干绝缘漆》

# 1.4 使用工艺说明书

1.5 供应状态 以三个组分分装，配套供应。  
1.6 应用概况 已用于航空及其他电机、电器的滴浸和灌注。  
1.7 研制及生产单位 青岛油漆厂、西安绝缘材料厂生产。

# 2 性能

# 2.1 物理及化学性能

# 2.1.1 漆的物理及化学性能见表2-1。

表 2-1[1]  

<table><tr><td rowspan="2">性 能</td><td colspan="2">H30-19 漆</td><td colspan="2">H30-20 漆</td><td colspan="2">H30-21 漆</td></tr><tr><td>指 标</td><td>典型值</td><td>指 标</td><td>典型值</td><td>指 标</td><td>典型值</td></tr><tr><td>外观</td><td colspan="2">漆液透明,无杂质和颗粒</td><td colspan="2">漆液透明,无杂质和颗粒</td><td colspan="2">漆液透明,无杂质和颗粒</td></tr><tr><td>固化中的挥发分(150℃±2℃)/%</td><td>≤5(2 h)</td><td>-</td><td>≤1(2 h)</td><td>-</td><td>≤1(3 h)</td><td>-</td></tr><tr><td>热弹性(150℃±2℃)/h</td><td>≥96</td><td>-</td><td>≥96</td><td>-</td><td>≥96</td><td>-</td></tr><tr><td>吸水率(24 h)/%</td><td>≤1</td><td>-</td><td>≤1</td><td>-</td><td>≤1</td><td>-</td></tr><tr><td>电气强度/(MV/m)</td><td></td><td></td><td></td><td></td><td></td><td></td></tr><tr><td>常态</td><td>≥80</td><td>99.6</td><td>≥80</td><td>-</td><td>≥80</td><td>90</td></tr><tr><td>浸水后</td><td>≥40</td><td>47.4</td><td>≥40</td><td>-</td><td>≥40</td><td>52.9</td></tr><tr><td>体积电阻率/(MΩ·m)</td><td></td><td></td><td></td><td></td><td></td><td></td></tr><tr><td>常态</td><td>≥1.0×10^6</td><td>4.9×10^6</td><td>≥1.0×10^6</td><td>-</td><td>≥1.0×10^6</td><td>8.6×10^7</td></tr><tr><td>浸水(24 h)</td><td>≥1.0×10^5</td><td>9.0×10^6</td><td>≥1.0×10^5</td><td>-</td><td>≥1.0×10^5</td><td>1.4×10^6</td></tr></table>

2.1.2 H30-19漆、H30-21漆经 $140^{\circ}\mathrm{C},4\mathrm{h}$ 固化后在 $160^{\circ}\mathrm{C}$ 下的失重见图2-1。

# 2.2 力学性能

2.3 耐环境性能 H30-19漆、H30-21漆的粘接力试样(线束法)，在 $150^{\circ}\mathrm{C}$ 和 $180^{\circ}\mathrm{C}$ 下老化，在 $150^{\circ}\mathrm{C}$ 测量，粘接力的变化见图2-2。

图片摘要：该图主要展示 2 1 H30 19、H30 21漆膜 失重曲线[2]。
![](images/07c499e5ef7417e72c76b844ab960db57b3a9dcfc1c65883ffb23ca12cb65135.jpg)  
图2-1 H30-19、H30-21漆膜 $160^{\circ}\mathrm{C}$ 失重曲线[2]

图片摘要：该图主要展示 2 1 H30 19、H30 21漆膜 失重曲线[2]。
![](images/25bbe7ea8616db9648af932711c5a2d8bb5ad6308e3bb29aad40f2a16af66814.jpg)  
图2-2 H30-19、H30-21漆膜粘接力与热老化时间的关系[3]

# 2.4 工艺性能

2.4.1 固化时间 温度为 $150^{\circ}\mathrm{C}$ ，其中H30-19漆、H30-20漆不大于 $2\mathrm{h}$ ；H30-21漆不大于 $3\mathrm{h}$ 。

2.4.2 粘接力与固化条件的关系 H30-19 漆见图 2-3;H30-21 漆见图 2-4。

图片摘要：该图主要展示 2 2 H30 19、H30 21漆膜粘接力与热老化时间的关系[3]。
![](images/3d6b83a9f1a1268df3319239d37231f19fdf39b8ef9909f4fd7939ce92b5bf8a.jpg)  
1— $140^{\circ}\mathrm{C}$ 固化；2— $120^{\circ}\mathrm{C}$ 固化

图2-3 H30-19漆粘接力与固化条件的关系[2]  
图2-4 H30-21漆粘接力与固化条件的关系[2]  
图片摘要：该图主要展示 2 4 H30 21漆粘接力与固化条件的关系[2]。
![](images/bb783fe48046506a32d3fb2672f1df8d3e35b40034f3cd9c4e6fe08e670f5738.jpg)  
1— $120^{\circ}\mathrm{C}$ 固化；2— $140^{\circ}\mathrm{C}$ 固化

# 3 使用工艺

3.1 工艺方法 H30-19漆、H30-20漆、H30-21漆可滴浸或灌注施工。  
3.2 操作要点与工艺参数 H30-19漆、H30-20漆、H30-21漆的配制与工艺参数见表3-1。

表3-1  

<table><tr><td rowspan="2">牌 号</td><td colspan="2">工艺参数</td></tr><tr><td>配方</td><td>固化条件</td></tr><tr><td rowspan="4">H30-19</td><td>H30-19环氧树脂    50 g</td><td>120℃,6~7h</td></tr><tr><td>H30-19酸酐油    50 g</td><td>或</td></tr><tr><td>石英粉(灌注用)      20~30 g</td><td>140℃,4~5h</td></tr><tr><td>三乙醇胺      1~2 g</td><td></td></tr><tr><td rowspan="4">H30-20</td><td>H30-20环氧树脂    50 g</td><td>120℃,7~8h</td></tr><tr><td>H30-20酸酐油    50 g</td><td>或</td></tr><tr><td>石英粉(灌注用)      20~30 g</td><td>140℃,4~5h</td></tr><tr><td>三乙醇胺      1~2 g</td><td></td></tr><tr><td rowspan="4">H30-21</td><td>H30-21环氧树脂    50 g</td><td>120℃,7~8h</td></tr><tr><td>H30-21酸酐油    50 g</td><td>或</td></tr><tr><td>石英粉(灌注用)      20~30 g</td><td>140℃,3~4h</td></tr><tr><td>三乙醇胺      1~2 g</td><td></td></tr></table>

# 4 其他

4.1 包装 装在洁净干燥的铁桶中并密封。  
4.2 运输 按易燃品运输。  
4.3 贮存 存放在清洁、干燥、通风良好、温度为 $-20\sim 35^{\circ}C$ 的库房内，贮存期为12个月。

# 5 使用建议

选用。

# 参考文献

1 陕西秦岭航空电气公司.H30-19、H30-20、H30-21 环氧无溶剂烘干绝缘漆进

厂检验报告统计资料.1985

2 陕西秦岭航空电气公司. 直流启动发电机槽绝缘鼓起故障分析报告. 1974  
3 陕西秦岭航空电气公司. 环氧无溶剂漆在中、小电枢上的应用. 1978

# J-801、J-801-1 线圈无溶剂浸渍树脂

# 1 概述

J-801、J-801-1不饱和聚酯线圈无溶剂浸渍树脂分非阻燃型和阻燃型两种。J-801树脂为非阻燃型，J-801-1为阻燃型。J-801树脂由不饱和聚酯树脂经环氧树脂改性，溶于活性溶剂邻苯二甲酸二烯丙酯中，加引发剂、促进剂、固化剂和阻聚剂配制而成；在J-801树脂中再加入阻燃剂则为J-801-1树脂。J-801、J-801-1树脂均具有固化快，粘接力强，挥发分含量低及三防性优等特点。适于B级绝缘电机、电器线圈的浸渍绝缘处理。

1.1 牌号及名称 J-801不饱和聚酯线圈无溶剂浸渍树脂；J-801-1阻燃型线圈无溶剂浸渍树脂。  
1.2 基本组成 J-801 树脂: 不饱和聚酯树脂、环氧树脂、邻苯二甲酸二烯丙酯、引发剂、固化剂、促进剂、阻聚剂; J801-1 树脂: J-801 树脂、阻燃剂。

# 1.3 材料标准

J-801树脂：Q/JXJ2—1992《不饱和聚酯线圈无溶剂浸渍树脂》

J-801-1树脂：Q/JXJ10—1992《阻燃型线圈无溶剂浸渍树脂》

# 1.4 使用工艺说明书

1.5 供应状态 以单组分液态供应。  
1.6 应用概况 已用于航空电机并广泛用于其他电器线圈的绝缘处理。  
1.7 研制及生产单位 嘉兴绝缘材料厂研制并生产。  
1.8 鉴定级别及日期 1981年12月由嘉兴地区工业局鉴定通过。

# 2 性能

2.1 J-801树脂、J-801-1树脂物理及化学性能见表2-1。

表2-1[1]   

<table><tr><td rowspan="2">性 能</td><td colspan="2">J-801 树脂</td><td colspan="2">J-801-1 树脂</td></tr><tr><td>指 标</td><td>典型值</td><td>指 标</td><td>典型值</td></tr><tr><td>外观</td><td colspan="2">棕黄色透明液体,无机械杂质</td><td colspan="2">棕黄色透明液体,无机械杂质</td></tr><tr><td>固化中挥发分(10g 树脂在50mm×50mm×25mm 铝皿中,130℃±2℃,3h)/%</td><td>≤6</td><td>-</td><td>≤8</td><td>-</td></tr><tr><td>电气强度(用漆片测)/(MV/m)</td><td>≥20</td><td>22.5</td><td>≥20</td><td>21.5</td></tr><tr><td>常态</td><td></td><td></td><td></td><td></td></tr><tr><td>体积电阻率(用漆片测)/(MΩ·m)</td><td></td><td></td><td></td><td></td></tr><tr><td>常态</td><td>≥1.0×107</td><td>1.0×108</td><td>≥1.0×107</td><td>5.0×107</td></tr><tr><td>浸水(24h)</td><td>≥1.0×106</td><td>-</td><td>≥1.0×106</td><td>-</td></tr><tr><td></td><td>(20℃±5℃)</td><td></td><td>(常温)</td><td></td></tr><tr><td>热态(130℃±2℃)</td><td>≥1.0×103</td><td>-</td><td>≥1.0×103</td><td>-</td></tr><tr><td>阻燃性能</td><td></td><td></td><td></td><td></td></tr><tr><td>按美国UL94-V标准</td><td></td><td></td><td>V-0级</td><td></td></tr><tr><td>按ASTM D635-1963标准</td><td></td><td></td><td>不燃级</td><td></td></tr></table>

# 2.2 力学性能

# 2.3 耐环境性能

2.3.1 三防性 耐湿热和长霉菌试验结果见表2-2。

表2-2[2]  

<table><tr><td rowspan="2">试验名称</td><td rowspan="2">性能</td><td colspan="2">J-801 树脂</td><td colspan="2">J-801-1 树脂</td></tr><tr><td>起始值</td><td>终止值</td><td>起始值</td><td>终止值</td></tr><tr><td>恒定湿热试验</td><td>体积电阻率/(MΩ·m)</td><td>2.7×104</td><td>5×104</td><td>2.3×104</td><td>5×104</td></tr><tr><td>工霉试验</td><td>长霉/级</td><td colspan="2">0</td><td colspan="2">1</td></tr></table>

2.3.2 耐沸水性 将J-801树脂和J-801-1树脂的试片于 $100^{\circ}\mathrm{C}$ 水中煮 $4\mathrm{h}$ , J-801树脂绝缘电阻基本不变;J-801-1树脂的绝缘电阻下降约10倍,外观透明,不变色;试片无增重。  
2.3.3 耐油性[2] 将J-801树脂试片放入 $120^{\circ}\mathrm{C}$ 真空泵中，保温 $24\mathrm{h}$ ，试片失重 $1.5\%$ 。表面无气泡，光滑不皱，透明；绝缘电阻不变[2]。

# 2.4 工艺性能

2.4.1 工艺性能 见表2-3。

表2-3[1]  

<table><tr><td rowspan="2">性能</td><td colspan="2">指 标</td></tr><tr><td>J-801 树脂</td><td>J-801-1 树脂</td></tr><tr><td>粘度(4号杯式粘度计,23℃±1℃)/s</td><td>137±35</td><td>134±34</td></tr><tr><td>凝胶时间(10g树脂在φ15mm×180mm试管中,130℃±2℃)/min</td><td>≤6.5</td><td>≤9</td></tr></table>

2.4.2 粘度与温度的关系 见图2-1。

图片摘要：该图主要展示 2 3[1]。
![](images/054044513cbfae4d20a6793697d14f96b2eaedf11549e6d95b6f25c6d8fab29c.jpg)  
1—J-801树脂；2—J-801-1树脂   
图2-1 J-801、J-801-1树脂粘度与温度的关系[2]

# 3 使用工艺

3.1 工艺方法 J-801树脂、J-801-1树脂可进行真空-压力浸渍施工。  
3.2 操作要点与工艺参数 浸漆的操作要点与工艺参数见表3-1。

表3-1  

<table><tr><td>操作要点</td><td>指 标</td><td>操作要点</td><td>指 标</td></tr><tr><td>预热</td><td>105~110℃,2~5h</td><td>真空浸渍</td><td>&gt;94 kPa,10 min</td></tr><tr><td>浸渍</td><td></td><td>压力浸漆</td><td>300~400 kPa,5 min</td></tr><tr><td>工件温度</td><td>50~60℃</td><td>烘烤</td><td>125~135℃,12~20 h</td></tr></table>

# 4 其他

4.1 包装 装在洁净干燥的铁桶中并密封。  
4.2 运输 按易燃品运输。  
4.3 贮存 存放在清洁、干燥、通风良好、温度为 $-20\sim 35^{\circ}C$ 的库房内。贮存期均为6个月。

# 5 使用建议

选用。

# 参考文献

1 嘉兴绝缘材料.J-801、J-80101线圈浸渍树脂交货试验报告统计资料.1985  
2 嘉兴绝缘材料厂.J-801、J-801-1阻燃型无溶剂线圈绝缘浸渍胶技术介绍.1982

# 聚二苯醚绝缘浸渍漆

# 1 概述

聚二苯醚绝缘浸渍漆由二苯醚树脂、固化剂及溶剂制成。漆膜具有耐高温、高强度、三防性及电气性能好等优点。适于H级绝缘电机、电器线圈的浸渍绝缘处理。

1.1 牌号及名称 聚二苯醚绝缘浸渍漆。  
1.2 基本组成 二苯醚树脂、固化剂、溶剂。  
1.3 材料标准 HB7607—1998《聚二苯醚绝缘浸渍漆》  
1.4 使用工艺说明书   
1.5 供应状态 以单组分液态供应。  
1.6 应用概况 已用于航空交流、直流发电机和耐高温电器。  
1.7 研制及生产单位 秦岭电气公司、上海新华树脂厂、桂林电器科学研究所研制；上海新华树脂厂生产。

# 2 性能

2.1 物理及化学性能 聚二苯醚漆的物理及化学性能见表2-1。

表2-1[1]   

<table><tr><td>性能</td><td>指 标</td><td>典型值</td></tr><tr><td>外观</td><td>黄褐色至深棕色透明液体,无机械杂质和不溶树脂颗粒,漆膜光滑</td><td>合格</td></tr><tr><td>固体分(160℃±2℃,2h)/%</td><td>40±2</td><td>41</td></tr><tr><td>电气强度/(MV/mm)</td><td></td><td></td></tr><tr><td>常态(23℃±2℃,7d)</td><td>≥70</td><td>97</td></tr><tr><td>浸水(23℃±2℃,7d)</td><td>≥60</td><td>-</td></tr><tr><td>高温(180℃±2℃)</td><td>≥30</td><td>82.6</td></tr><tr><td>体积电阻率/(MΩ·m)</td><td></td><td></td></tr><tr><td>常态(23℃±2℃,7d)</td><td>≥1.0×10^6</td><td>5.4×10^7</td></tr><tr><td>浸水(23℃±2℃,7d)</td><td>≥1.0×10^4</td><td>3.8×10^6</td></tr><tr><td>高温(180℃±2℃)</td><td>≥1.0×10^3</td><td>1.3×10^6</td></tr></table>

# 2.2 力学性能

2.2.1 粘接强度 漆的粘接强度(线束法，QY漆包线)不小于 $0.25\mathrm{kN}$   
2.2.2 冲击强度 漆膜的冲击强度不小于 $2.5\mathrm{N}\cdot \mathrm{m}$ 。

# 2.3 耐环境性能

2.3.1 热老化性能 漆膜在不同温度下老化后的电气强度见图2-1、冲击强度见图2-2。

图2-1 聚二苯醚漆膜电气强度热老化曲线[2]   
图片摘要：该图主要展示 2 1 聚二苯醚漆膜电气强度热老化曲线[2]。
![](images/c23ca5c2f7442eaa6f93920c6ef98c151fbdea93486214bb3c432a57d06c737b.jpg)  
1—270°C; 2—250°C; 3—230°C

2.3.2 耐霉菌性能 漆片在温度 $28\sim 30^{\circ}\mathrm{C}$ 、相对湿度大于 $90\%$ 和黑曲霉菌等作用下，长霉等级为 $0\sim 1$ 级[3]。  
2.3.3 耐盐雾试验 漆片在温度 $35^{\circ} \mathrm{C} \pm 2^{\circ} \mathrm{C}$ , 每小时喷雾 $15 \mathrm{~min}, 8 \mathrm{~h}$ 后于环境温、湿度下放置 $16 \mathrm{~h}$ 为一周期, 共做九个周期试验, 漆膜外观完好[3]。

# 2.4 工艺性能

聚二苯醚漆的工艺性能见表2-2。

表2-2  

<table><tr><td>性能</td><td>指标</td></tr><tr><td>粘度(4号杯式粘度计,23℃±2℃)/s</td><td>50~150</td></tr><tr><td>干燥时间(160℃±2℃,表干)/h</td><td>≤2</td></tr><tr><td>胶化时间(200℃±2℃)/s</td><td>50~150</td></tr></table>

图片摘要：该图主要展示 2 2。
![](images/601bee8e537e5964f20bf43aa55ef163d63fd2d1c761dc812f08f51623e69382.jpg)  
图2-2 聚二苯醚漆膜冲击强度热老化曲线[2]

2.5 使用性能 根据航空电机的部分使用条件，进行了模拟试验，结果见表2-3。

表 2-3[3]  

<table><tr><td>名 称</td><td>试 验 条 件</td><td>结 果</td></tr><tr><td>温度冲击试验</td><td>-55℃,0.5h;180℃,0.5h,往复5次</td><td>无裂纹</td></tr><tr><td>甩漆试验</td><td>80℃,9600~10000r/min,0.5h</td><td>无裂纹</td></tr><tr><td>振动试验</td><td>20~200 Hz,80m/s²,8h</td><td>无裂纹</td></tr><tr><td>模型线圈试验</td><td>高温—振动—受潮—耐压为一周期,共做八个周期试验,具体条件:高温:270℃,8h振动:20~200 Hz,80m/s²,8h受潮:40℃±2℃、相对湿度93~98%,48h耐压:对地600V,1min相间600V,1min匝间120V,1min</td><td>通过</td></tr></table>

# 3 使用工艺

3.1 工艺方法 聚二苯醚漆可用真空-压力浸渍方法施工。  
3.2 操作要点与工艺参数 浸漆的操作要点与工艺参数见表3-1。

表3-1  

<table><tr><td>操作要点</td><td>工艺参数</td></tr><tr><td>预热</td><td>100~120℃,2~4h</td></tr><tr><td>真空浸漆</td><td>0.094 MPa,&gt;10min</td></tr><tr><td>压力浸漆</td><td>300~400 kPa,5min</td></tr><tr><td rowspan="3">烘干</td><td>100℃±5℃,4h,120℃±5℃,4h,</td></tr><tr><td>150℃±5℃,3~7h,180℃±5℃,2h,</td></tr><tr><td>200℃±10℃,2h,最后一遍浸漆为200℃±10℃,10~14h</td></tr></table>

# 4 其他

4.1 包装 装在洁净干燥的铁桶中并密封。  
4.2 运输 按易燃品运输。  
4.3 贮存 存放在清洁、干燥、通风良好、温度为 $-20\sim 35^{\circ}\mathrm{C}$ 的库房内。贮存期漆为12个月。

# 5 使用建议

选用。

# 参考文献

1 陕西秦岭航空电气公司：二苯醚绝缘浸渍漆性能数据统计资料.1986  
2 陕西秦岭航空电气公司：二苯醚漆试验报告.1969  
3 陕西秦岭航空电气公司：二苯醚绝缘漆的研制与应用报告·航空电气技术，1978(1)

# 上11511H级二苯醚衍生物无溶剂浸渍漆

# 1 概述

上 $11511\mathrm{H}$ 级二苯醚衍生物无溶剂浸渍漆由聚二苯醚衍生物与苯酚反应生成的耐高温树脂和由偏苯三甲酸酐为主要耐热成分合成的耐高温不饱和聚酯以及苯乙烯为活性稀释剂等组成。具有高的耐热性和较高的热态力学性能、电气性能，贮存期长。可用作F、H级低压电机、电器的浸渍绝缘。

1.1 牌号及名称 上 $11511\mathrm{H}$ 级二苯醚衍生物无溶剂浸渍漆。  
1.2 基本组成 二苯醚树脂、耐高温聚酯、活性稀释剂。  
1.3 材料标准 Q/JBQP 30—1991《上11511H级二苯醚衍生物无溶剂浸渍漆》  
1.4 使用工艺说明书   
1.5 供应状态 以单组分液态供应。  
1.6 应用概况 已用于海上石油钻井台用变压器、煤矿电机、船舶电机。  
1.7 研制及生产单位 上海绝缘材料厂、华东化工学院研制；上海绝缘材料厂生产。  
1.8 鉴定级别及日期 1982年由上海电机公司鉴定通过。

# 2 性能

2.1 物理及化学性能 上11511漆的物理及化学性能见表2-1。

表2-1[1]   

<table><tr><td>性能</td><td>指标</td><td>典型值</td><td>性能</td><td>指标</td><td>典型值</td></tr><tr><td>外观</td><td>棕色透明液体</td><td></td><td>体积电阻率/(MΩ·m)</td><td></td><td></td></tr><tr><td>酸值(以KOH计)/(mg/g)</td><td>≤20</td><td></td><td>常态</td><td>≥1.0×10^6</td><td>1.8×10^7</td></tr><tr><td>电气强度/(MV/m)</td><td></td><td></td><td>浸水(24h)</td><td>≥1.0×10^5</td><td>1.7×10^5</td></tr><tr><td>常态</td><td>≥20</td><td>31.3</td><td>热态(180℃)</td><td>≥1.0×10^3</td><td>5.7×10^5</td></tr><tr><td>浸水(24h)</td><td>≥18</td><td>31.3</td><td>漆和铜反应</td><td>无铜绿</td><td>合格</td></tr><tr><td>热态(180℃)</td><td>≥10</td><td>12.4</td><td></td><td></td><td></td></tr></table>

2.2 力学性能 上11511漆的力学性能见表2-2。  
2.3 耐环境性能  
2.4 工艺性能

2.4.1 上11511漆的工艺性能见表2-3。  
2.4.2 上11511漆的粘度与温度的关系见图2-1。

表2-2[1]  

<table><tr><td>性能</td><td>指标</td><td>典型值</td></tr><tr><td>粘接力(螺旋线圈法)/N</td><td></td><td></td></tr><tr><td>常态</td><td>≥34.3</td><td>-</td></tr><tr><td>155℃</td><td>≥7.8</td><td>249</td></tr><tr><td>180℃</td><td>≥4.9</td><td>-</td></tr></table>

表2-3  

<table><tr><td>性能</td><td>指 标</td></tr><tr><td>粘度(4号杯式粘度计,23℃±2℃)/s</td><td>≤80</td></tr><tr><td>胶化时间(155℃±2℃)/min</td><td>≤35</td></tr></table>

图片摘要：该图主要展示 2 3。
![](images/948dfefe04ad16a1e632e4755ab4a3a049ab02538dcdc9d5736eb0ec522d5702.jpg)  
图2-1 上11511漆的粘度与温度的关系[2]

# 3 使用工艺

3.1 工艺方法 上11511漆按沉浸工艺施工。  
3.2 操作要点与工艺参数 浸漆工艺要点与工艺参数见表3-1。

表3-1  

<table><tr><td rowspan="2">用途</td><td rowspan="2">操作要点</td><td colspan="2">工艺参数</td><td rowspan="2">用途</td><td rowspan="2">操作要点</td><td colspan="2">工艺参数</td></tr><tr><td>温度/℃</td><td>时间/h</td><td>温度/℃</td><td>时间/h</td></tr><tr><td rowspan="3">作H级浸渍漆用</td><td rowspan="3">浸漆烘干</td><td>60~70</td><td>0.5</td><td rowspan="3">作F级浸渍漆用</td><td rowspan="3">浸漆烘干</td><td>60~70</td><td>0.5</td></tr><tr><td>130</td><td>1</td><td>130</td><td>1</td></tr><tr><td>155~160</td><td>6~8</td><td>150~155</td><td>6~8</td></tr></table>

# 4 其他

4.1 包装 装在洁净、干燥的铁桶中并密封。  
4.2 运输 按易燃品运输。  
4.3 贮存 存放在清洁、干燥、通风良好、温度为 $-20\sim 35^{\circ}\mathrm{C}$ 的库房内，贮存期为6个月。

# 5 使用建议

选用。

# 参考文献

1 上海绝缘材料厂 上11511H级二苯醚衍生物无溶液剂浸渍漆交货试验报告统计资料. 1986  
2 钱西昌, 焦扬声. 上 11511 H 级二苯醚衍生物无溶液剂浸渍漆. 绝缘材料通讯 1983(3)

# 1053有机硅浸渍漆

# 1 概述

1053有机硅浸渍漆是由一甲基三氯硅烷、三甲基二氯硅烷、一苯基三氯硅烷和二苯基二氯硅烷水解后缩聚所得的高分子聚合物制成。漆膜具有优异的耐热性，良好的电气性能、防潮性和耐寒性。适用于H级绝缘电机、电器线圈浸渍漆绝缘处理。

1.1 牌号及名称 1053有机硅浸渍漆。  
1.2 基本组成 聚甲基苯基硅氧烷树脂、二甲苯。  
1.3 材料标准 JB/T3078—1999《有机硅浸渍漆》  
1.4 使用工艺说明书   
1.5 供应状态 以单组分液态供应。  
1.6 应用概况 已用于航空电机、电器绝缘处理。  
1.7 研制及生产单位 西安绝缘材料厂、哈尔滨绝缘材料厂研制并生产。

# 2 性能

# 2.1 物理及化学性能

2.1.1 1053漆的物理及化学性能见表2-1。

表 2-1[1]  

<table><tr><td>性能</td><td>指 标</td><td>典型值</td></tr><tr><td>外观</td><td>漆液均匀,不含杂质,漆膜平整光滑</td><td></td></tr><tr><td>固体分(135℃±2℃,3h)/%</td><td>50~55</td><td>53</td></tr><tr><td>弹性(200℃±2℃,150h)</td><td>不开裂</td><td>不开裂</td></tr><tr><td>厚层固化能力</td><td>不次于S1、U1、I4.2均匀</td><td>合格</td></tr><tr><td>漆在敞口容器中的稳定性</td><td>粘度增长值不超过起始值的4倍</td><td>合格</td></tr><tr><td>漆对漆包线的作用,铅笔硬度</td><td>≥H</td><td>合格</td></tr><tr><td>电气强度/(MV/m)</td><td></td><td></td></tr><tr><td>常态(23℃±2℃)</td><td>≥70</td><td>90</td></tr><tr><td>浸水(23℃±2℃,24h)</td><td>≥60</td><td>68.2</td></tr><tr><td>高温(200℃±2℃)</td><td>≥30</td><td>51.8</td></tr><tr><td>体积电阻率/(MΩ·m)</td><td></td><td></td></tr><tr><td>常态(23℃±2℃)</td><td>≥1.0×10^6</td><td>7.1×10^7</td></tr><tr><td>浸水(23℃±2℃,7d)</td><td>≥1.0×10^4</td><td>1.9×10^7</td></tr><tr><td>高温(200℃±2℃)</td><td>≥1.0×10^3</td><td>2.8×10^5</td></tr></table>

2.1.2 1053漆膜的体积电阻率与温度的关系见图2-1。  
2.1.3 1053漆膜的介质损耗因数与温度的关系见图2-2。  
2.1.4 1053漆膜的电气强度与温度的关系见图2-3。

图片摘要：该图主要展示 2 1[1]。
![](images/5ed451e182cd6da942d60f24c7369666c0083b44b1d6b74a8f98a181e5107b7c.jpg)  
图2-1 1053漆膜体积电阻率与温度的关系[2]

图片摘要：该图主要展示 2 1 1053漆膜体积电阻率与温度的关系[2]。
![](images/d3ae416024e11ea435abc85af26ca9e313b13cd7c9efa6e658ec07be98637bd0.jpg)
