Repository: C-zj02/CFD-claw

<div align="center">

**English** | [中文](#中文版) | [Français](README_FR.md) | [Русский](README_RU.md) | [हिन्दी](README_HI.md) | [العربية](README_AR.md) | [Português](README_PT.md)

# 🚀 Claude Code Python

**A Complete Python Reimplementation Based on Real Claude Code Source**

*From TypeScript Source → Rebuilt in Python with ❤️*

***
**🔥 Active Development • New Features Weekly 🔥**

</div>

***

## 🎯 What is This?

**Clawd Code** is a **complete Python rewrite** of Claude Code, based on the **real TypeScript source code**.

File: RAG-data/中国航空材料手册（第2版）第1卷 结构钢 不锈钢001-200.pdf-e13c6fb0-4bce-40f1-8de5-a4197e8b2b3b.md (part 4 of 9)
# Introduction 5
# Quality Carbon Steels 7
5.1.2 热压力加工成形性能 热塑性良好。热压力加工的加热温度为 $1200\sim 1240^{\circ}\mathrm{C}$ ，始锻温度为

$1180\sim 1200^{\circ}\mathrm{C}$ ，终锻温度不低于 $850^{\circ}\mathrm{C}$ ，锻后堆冷。

# 5.2 焊接性能

# 5.3 零件热处理工艺

5.3.1 热处理工艺参数 按HB/Z136—1988《航空结构钢热处理说明书》的规定，见表5-1。

表5-1[2]  

<table><tr><td>名称</td><td>退火</td><td>正火</td><td>高温回火</td><td>淬火</td><td>回火(用于铆钉)</td><td>渗碳</td><td>淬火</td><td>回火</td></tr><tr><td>加热温度/℃</td><td>870~890</td><td>870~890</td><td>690~710</td><td>890</td><td>580~650</td><td>910~930</td><td>810~890</td><td>150~180</td></tr><tr><td>冷却方式</td><td>炉冷</td><td>空冷</td><td>空冷</td><td>油冷</td><td>空冷或水冷</td><td>-</td><td>油冷</td><td>空冷</td></tr></table>

# 5.3.2 末端淬透性曲线 见图5-1。

图片摘要：该图主要展示 5 1[2]。
![](images/4223b5e1991e0f6e1102bc72f3b7312dcc792a6ae9c340e235e7f385aaad6da3.jpg)  
图5-1 末端淬透性曲线[1]

# 5.4 表面处理工艺

5.5 切削加工与磨削性能 切削加工性能良好。在冷拉状态下，当硬度为 $\mathrm{HBS170\sim 220}$ 时，切削加工性能约为20号钢的 $50\%$ ，在热轧状态下，相对切削加工性约为 $55\%$ 。

# 6 功能考核试验

# 7 使用建议

选用。

# 参考文献

1 钢铁研究院, 机械科学研究院. 合金钢手册: 下册. 北京: 中国工业出版社, 1976.52~53  
2 手册编写组. 合金钢钢种手册: 第一册. 北京: 冶金工业出版社, 1983.5~8  
3 BnAM.航空材料手册：第一册 结构钢与铸铁.1965.112～113  
4 本溪钢厂, 清华大学金属材料教研组. 钢的过冷奥氏体转变. 1978

编写 宋宇文 刘莹

校对 卢影峰

审定 于浩 古宝珠

# 12CrNi3A

# 1 概述

12CrNi3A为珠光体型渗碳钢。该钢在淬火加低温回火或高温回火后都有良好的综合力学性能。钢的低温韧性好，缺口敏感性小，切削加工性能良好，冷变形塑性中等，但有回火脆性和形成白点的倾向。该钢主要用于制造要求表面硬度高，而心部有良好综合力学性能的渗碳件。

# 1.1 材料牌号 12CrNi3A。

1.2 相近牌号 12XH3A(俄罗斯), E330、3310(美国), SNC815(日本), 65M13、En36A、En36B、S107(英国), 14NC12(法国)[1]。

# 1.3 材料的技术标准 见表1-1。

表1-1  

<table><tr><td>品种</td><td>技术标准</td></tr><tr><td>棒材</td><td>GJB 1951-1994《航空用优质结构钢棒规范》</td></tr><tr><td>管材</td><td>GJB 2608-1996《航空用结构钢厚壁无缝钢管规范》</td></tr><tr><td>锻件</td><td>HB 5024-1989《航空用钢锻件》</td></tr></table>

# 1.4 化学成分 见表1-2。

%

表1-2  

<table><tr><td>C</td><td>Mn</td><td>Si</td><td>S</td><td>P</td><td>Cr</td><td>Ni</td></tr><tr><td>0.10~0.16</td><td>0.30~0.60</td><td>0.17~0.37</td><td>≤0.015</td><td>≤0.025</td><td>0.60~0.90</td><td>2.75~3.25</td></tr></table>

# 1.5 热处理制度 $860^{\circ}\mathrm{C}$ ，油冷 $+780\sim 810^{\circ}\mathrm{C}$ ，油冷 $+150\sim 170^{\circ}\mathrm{C}$ ，空冷。

# 1.6 品种规格与供应状态

# 1.6.1 品种规格 见表1-3中各标准的规定。

表1-3  

<table><tr><td rowspan="2">状态</td><td colspan="5">技术标准</td></tr><tr><td>圆钢</td><td>六角钢</td><td>方钢</td><td>扁钢</td><td>钢管</td></tr><tr><td>热轧</td><td>GB/T 702-1986</td><td>GB/T 705-1989</td><td>GB/T 702-1986</td><td>GB/T 704-1988</td><td>GB/T 8162-1999</td></tr><tr><td>冷轧(拉)</td><td colspan="3">GB/T 905-1994</td><td>-</td><td>GB/T 8163-1999</td></tr><tr><td>锻造</td><td>GB/T 908-1987</td><td>-</td><td>GB/T 908-1987</td><td>GB/T 16761-1997</td><td>-</td></tr></table>

# 1.6.2 供应状态棒材为高温回火或退火；钢管为热轧或退火；锻件为正火或正火 $+$ 高温回火。

1.7 熔炼与铸造工艺 用电弧炉或电弧炉 $+$ 电渣重熔冶炼，也可用其他先进工艺方法熔炼。  
1.8 应用概况与特殊要求 用于制造飞机发动机各类齿轮、轴、活塞胀圈、滚子和调节螺钉等。

# 2 物理及化学性能

# 2.1 热性能

2.1.1 热导率 见表2-1。  
2.1.2 比热容 见表2-2。  
2.1.3 线膨胀系数 见表2-3。  
2.2 密度 $\rho = 7.88\mathrm{g / cm}^{3[2]}$

表2-2[2]  

<table><tr><td>θ/℃</td><td>380</td><td>425</td></tr><tr><td>c/(J/(kg·℃))</td><td>657</td><td>645</td></tr></table>

表2-1[2]   

<table><tr><td>θ/℃</td><td>60</td><td>500</td><td>750</td><td>910</td></tr><tr><td>λ/(W/(m·℃))</td><td>30.9</td><td>25.5</td><td>21.4</td><td>18.8</td></tr></table>

表2-3[2]  

<table><tr><td>θ/℃</td><td>20~100</td><td>20~200</td><td>20~300</td><td>20~500</td></tr><tr><td>α/10-6℃-1</td><td>11.8</td><td>13.0</td><td>14.0</td><td>15.3</td></tr></table>

# 3 力学性能

# 3.1 技术标准规定的性能 见表3-1。

表3-1  

<table><tr><td rowspan="2">品种</td><td rowspan="2">技术标准</td><td rowspan="2">热处理制度</td><td>σb/MPa</td><td>σP0.2/MPa</td><td>δ5/%</td><td>ψ/%</td><td>aKU/(kJ/m²)</td><td rowspan="2">HBS</td></tr><tr><td colspan="5">不小于</td></tr><tr><td rowspan="3">钢棒(≤200mm)</td><td rowspan="4">GJB 1951-1994</td><td>回火或退火</td><td>-</td><td>-</td><td>-</td><td>-</td><td>-</td><td>143~229</td></tr><tr><td rowspan="2">860℃,油冷+780~810℃,油冷+150~170℃,空冷</td><td>980</td><td>685</td><td>11</td><td>55</td><td>1080</td><td>269~388</td></tr><tr><td>885</td><td>635</td><td>12</td><td>55</td><td>1175</td><td>262~363</td></tr><tr><td>钢棒(&gt;200mm)</td><td>860℃,油冷+780~810℃,油冷+150~170℃,水或空冷</td><td>885</td><td>635</td><td>10</td><td>45</td><td>1080</td><td>262~363</td></tr><tr><td rowspan="3">钢管</td><td rowspan="3">GJB 2608-1996</td><td>供应状态</td><td>-</td><td>-</td><td>-</td><td>-</td><td>-</td><td>≤285</td></tr><tr><td rowspan="2">850~870℃,油冷+760~810℃,油冷+150~170℃,空冷</td><td>885</td><td>635</td><td>12</td><td>55</td><td>1175</td><td>262~363</td></tr><tr><td>930</td><td>685</td><td>11</td><td>55</td><td>1080</td><td>363~262</td></tr><tr><td rowspan="4">锻件</td><td rowspan="4">HB 5024-1989</td><td>880~900℃,空冷+650~680℃,空冷</td><td rowspan="2">-</td><td rowspan="2">-</td><td rowspan="2">-</td><td rowspan="2">-</td><td rowspan="2">-</td><td>143~229</td></tr><tr><td>880~900℃,空冷+860℃,油冷+420℃,空冷</td><td>229~302</td></tr><tr><td rowspan="2">780~810℃,油冷+150~170℃,空冷</td><td>980</td><td>685</td><td>11</td><td>55</td><td>1080</td><td>388~269</td></tr><tr><td>885</td><td>635</td><td>12</td><td>55</td><td>1175</td><td>363~262</td></tr></table>

# 3.2 室温及各种温度下的力学性能

# 3.2.1 拉伸性能

3.2.1.1 室温拉伸性能生产检验数据统计见表3-2。

表3-2[3]  

<table><tr><td>项目</td><td>σb/MPa</td><td>δ5/%</td><td>ψ/%</td><td>项目</td><td>σb/MPa</td><td>δ5/%</td><td>ψ/%</td><td>项目</td><td>σb/MPa</td><td>δ5/%</td><td>ψ/%</td></tr><tr><td>S</td><td>980</td><td>11.0</td><td>55</td><td>X</td><td>1107</td><td>16.6</td><td>67.8</td><td>s</td><td>80</td><td>4.3</td><td>8.3</td></tr></table>

注：1 试样热处理状态 $860^{\circ}\mathrm{C}$ ，油冷 $+810^{\circ}\mathrm{C}$ ，油冷 $+170^{\circ}\mathrm{C}$ ，空冷。  
2 表中数据为32个炉号、50个生产检验数据统计结果。

# 3.2.1.2 不同温度回火后的拉伸性能见图3-1。

3.2.1.3 不同直径钢坯热处理后的拉伸性能见图3-2。

图片摘要：该图主要展示 3 1 不同温度回火对拉伸性能影响[2]。
![](images/c7196795038ed3ed11758c33b5f450161521dab262e65915a8d58fd3c3a8a684.jpg)  
图3-1 不同温度回火对拉伸性能影响[2]

图片摘要：该图主要展示 3 1 不同温度回火对拉伸性能影响[2]。
![](images/3dd6c8c79fe98b61c4c01ff6352bf6c8b90b25e61a7d0fcc587912b8ebb327bc.jpg)  
图3-2 不同尺寸钢坯热处理后的拉伸性能[4]

# 3.2.1.4 伪渗碳并淬火回火后的拉伸性能见表3-3。

表3-3[2]  

<table><tr><td>ω(C)/%</td><td colspan="2">热处理制度</td><td>σb/MPa</td><td>σP0.2/MPa</td><td>δ5/%</td><td>ψ/%</td></tr><tr><td rowspan="2">0.1</td><td rowspan="2">900℃,伪渗碳,6h,缓冷至室温</td><td>850℃加热,180℃,等温淬火</td><td>1150</td><td>1065</td><td>14.5</td><td>63</td></tr><tr><td>830~850℃,油淬+160℃,回火</td><td>990</td><td>885</td><td>15</td><td>64.6</td></tr><tr><td rowspan="2">0.13</td><td rowspan="2">940℃,伪渗碳,7h,缓冷至室温</td><td>870℃,油淬+200℃,回火</td><td>1110</td><td>890</td><td>15</td><td>59</td></tr><tr><td>890℃,油淬+780℃,油淬+200℃,回火</td><td>980</td><td>685</td><td>18</td><td>60</td></tr><tr><td rowspan="2">0.16</td><td rowspan="2">900℃,伪渗碳,6h,缓冷至室温</td><td>850℃,加热,180℃,等温淬火</td><td>1335</td><td>1225</td><td>12.9</td><td>59</td></tr><tr><td>760℃,油淬+160℃,回火</td><td>1140</td><td>1025</td><td>13.9</td><td>67.9</td></tr></table>

# 3.2.1.5 高温拉伸性能见表3-4。

表3-4[2]  

<table><tr><td>热处理制度</td><td>θ/℃</td><td>σb/MPa</td><td>σP0.2/MPa</td><td>δ5/%</td><td>ψ/%</td></tr><tr><td rowspan="8">880~900℃,正火+650℃,3h,回火</td><td>20</td><td>550~580</td><td>390~440</td><td>26</td><td>73</td></tr><tr><td>100</td><td>520</td><td>395</td><td>25.5</td><td>74.5</td></tr><tr><td>200</td><td>515</td><td>375</td><td>22</td><td>72</td></tr><tr><td>300</td><td>540</td><td>375</td><td>20</td><td>68</td></tr><tr><td>400</td><td>465</td><td>340</td><td>20.5</td><td>75.5</td></tr><tr><td>450</td><td>440</td><td>345</td><td>21</td><td>78.5</td></tr><tr><td>500</td><td>350</td><td>305</td><td>20.5</td><td>83.5</td></tr><tr><td>600</td><td>200</td><td>177</td><td>26</td><td>86</td></tr></table>

续表 3-4  

<table><tr><td>热处理制度</td><td>θ/℃</td><td>σb/MPa</td><td>σP0.2/MPa</td><td>δ5/%</td><td>ψ/%</td></tr><tr><td rowspan="5">890~900℃,油淬+500℃,3h,回火</td><td>20</td><td>800</td><td>740</td><td>17</td><td>68.5</td></tr><tr><td>200</td><td>795</td><td>725</td><td>14</td><td>61</td></tr><tr><td>300</td><td>805</td><td>725</td><td>16</td><td>65</td></tr><tr><td>400</td><td>630</td><td>590</td><td>17</td><td>75</td></tr><tr><td>500</td><td>490</td><td>450</td><td>18</td><td>75</td></tr></table>

# 3.2.2 冲击性能

# 3.2.2.1 室温冲击韧性见表3-5。

表3-5[3]  

<table><tr><td rowspan="2">热处理制度</td><td colspan="3">akU/(kJ/m2)</td></tr><tr><td>S</td><td>X</td><td>s</td></tr><tr><td>860℃,油冷+810℃,油冷+170℃,空冷</td><td>1080</td><td>1579</td><td>152</td></tr></table>

注：表中数据为32个炉号、50个生产检验数据统计结果。  
3.2.2.2 不同温度回火后的冲击韧性见表3-6。  
3.2.2.3 不同直径钢坯热处理后的冲击韧性见图3-3。

表3-6[2]  

<table><tr><td rowspan="2">毛坯直径/mm</td><td colspan="2">热处理制度</td><td rowspan="2">\( a_{\mathrm {KU}}/\left(\mathrm {kJ}/\mathrm {m}^{2}\right) \)</td></tr><tr><td>淬 火</td><td>回 火</td></tr><tr><td rowspan="5">15</td><td rowspan="5">900°C,空冷+660°C,空冷+800°C,油冷</td><td>200°C,空冷</td><td>1029</td></tr><tr><td>300°C,空冷</td><td>784</td></tr><tr><td>400°C,空冷</td><td>882</td></tr><tr><td>500°C,空冷</td><td>1176</td></tr><tr><td>600°C,空冷</td><td>1666</td></tr></table>

3.2.2.4 伪渗碳并淬火回火后的冲击韧性见表3-7。

图片摘要：该图主要展示 3 6[2]。
![](images/d01d3f4471d7594ecbbda5d9d2f43aa6855395688c6caf595dc820e0ef39ddaf.jpg)  
图3-3 不同尺寸钢坯热处理后的冲击韧性[4]

热处理状态： $780^{\circ}\mathrm{C}$ ，油淬 $+170\mathrm{C}$ ，回火

表3-7[2]  

<table><tr><td>w(C)/%</td><td colspan="2">热处理制度</td><td>akU/(kJ/m2)</td></tr><tr><td rowspan="2">0.10</td><td rowspan="2">900℃,伪渗碳,6h,缓冷至室温</td><td>850℃,加热,180℃,等温淬火</td><td>1477</td></tr><tr><td>830~850℃,油淬+160℃,回火</td><td>1545</td></tr><tr><td rowspan="2">0.13</td><td rowspan="2">940℃,伪渗碳,7h,缓冷至室温</td><td>870℃,油淬+200℃,回火</td><td>1471</td></tr><tr><td>890℃,油淬+780℃,油淬+200℃,回火</td><td>1765</td></tr><tr><td rowspan="2">0.16</td><td rowspan="2">900℃,伪渗碳,6h,缓冷至室温</td><td>850℃,加热,180℃,等温淬火</td><td>1134</td></tr><tr><td>760℃,油淬+160℃,回火</td><td>&gt;1765</td></tr></table>

# 3.2.2.5 低温冲击韧性见表3-8。

表3-8[2]  

<table><tr><td rowspan="2">毛坯尺寸/mm</td><td rowspan="2">热处理制度</td><td colspan="4">akU/(kJ/m2)</td></tr><tr><td>0</td><td>-20℃</td><td>-40℃</td><td>-60℃</td></tr><tr><td>17方</td><td>940℃伪渗碳,7h+870℃,油淬+200℃,回火</td><td>1471</td><td>1373</td><td>1216</td><td>1078</td></tr><tr><td rowspan="2">16方</td><td>900℃,正火+660℃,空冷+860℃,油淬+180℃,空冷</td><td>1833</td><td>1637</td><td>1373</td><td>1176</td></tr><tr><td>900℃,正火+660℃,空冷+860℃,油淬+780℃,油淬+180℃,空冷</td><td>1676</td><td>1499</td><td>1392</td><td>1235</td></tr></table>

# 3.2.2.6 高温冲击韧性见表3-9。

表3-9[2]  

<table><tr><td>热处理制度</td><td>θ/℃</td><td>akU/(kJ/m2)</td><td>热处理制度</td><td>θ/℃</td><td>akU/(kJ/m2)</td></tr><tr><td rowspan="7">800~900℃,正火+650℃,3h,回火</td><td>20</td><td>2353</td><td rowspan="7">890~900℃,油淬+500℃,3h,回火</td><td>20</td><td>1569</td></tr><tr><td>100</td><td>1471~2353</td><td rowspan="2">200</td><td rowspan="2">1961</td></tr><tr><td>200</td><td>2255</td></tr><tr><td>300</td><td>2451</td><td>300</td><td>1471</td></tr><tr><td>400</td><td>2059</td><td rowspan="2">400</td><td rowspan="2">1176</td></tr><tr><td>500</td><td>1471</td></tr><tr><td>600</td><td>2598</td><td>500</td><td>1176</td></tr></table>

# 3.3 持久和蠕变性能

# 3.4 疲劳性能

3.4.1 高周疲劳 疲劳极限见表3-10。

表3-10[2]  

<table><tr><td>热处理制度</td><td>σb/MPa</td><td>σP0.2/MPa</td><td>σ-1/MPa</td><td>σ-1H/MPa</td><td>τ-1/MPa</td></tr><tr><td>900℃,正火+660℃,空冷;860℃,油淬+780℃,油淬+180℃,空冷</td><td>1190</td><td>825</td><td>500</td><td>255</td><td>-</td></tr><tr><td>940℃,伪渗碳,7h,缓冷+870℃,油淬+200℃,回火</td><td>1110</td><td>890</td><td>450</td><td>-</td><td>-</td></tr><tr><td>820℃油淬+500℃回火</td><td>730</td><td>610</td><td>340</td><td>-</td><td>230</td></tr></table>

# 4 组织结构

4.1 相变温度 见表4-1。

表4-1[2]  

<table><tr><td>相变点</td><td>Ac1</td><td>Ac3</td><td>Ar1</td><td>Ar3</td><td>Ms</td></tr><tr><td>θ/℃</td><td>720</td><td>810</td><td>600</td><td>715</td><td>409</td></tr></table>

4.2 时间-温度-组织转变曲线 见图4-1和图4-2。

4.3 合金组织结构 12CrNi3A 钢通常在渗碳后淬火加低温回火状态下使用, 此时零件心部组织为低碳回火马氏体, 表层组织为高碳回火马氏体。

图片摘要：该图主要展示 4 1[2]。
![](images/ebbd53bedf89acc057a08463c95496a7cac29120795d2057ab506cc298ea22d8.jpg)  
图4-1 等温转变曲线[2]

图4-2 连续冷却转变曲线[2]   
图片摘要：该图主要展示 4 2 连续冷却转变曲线[2]。
![](images/63c6e4e7691b0b311b6beb9e320e08db016297106469ff2dbbc33967734a0983.jpg)  
用钢成分为 $w(\mathrm{C}) = 0.13\%$ ， $w(\mathrm{Si}) = 0.34\%$

$$
\begin{array}{l} w(\mathrm{Mn}) = 0.50\% ,w(\mathrm{Cr}) = 0.76\% , \\ w (\mathrm {Ni}) = 2.92 \%, w (\mathrm {P}) = 0.013 \%, \\ w(S) = 0.004\% \\ \end{array}
$$

# 5 工艺性能与要求

5.1 成形性能 热压力加工成形性能良好。热压力加工的加热温度为 $1200^{\circ}\mathrm{C}$ ；开锻温度为 $1180^{\circ}\mathrm{C}$ ；终锻温度大于 $850^{\circ}\mathrm{C}$ ，锻后缓冷。

# 5.2 焊接性能

# 5.3 零件热处理工艺

5.3.1 热处理工艺参数 按HB/Z136—1988《航空结构钢热处理说明书》规定，见表5-1。

5.3.2 末端淬透性曲线 见图5-1。

表5-1  

<table><tr><td>名称</td><td>退火</td><td colspan="2">正火</td><td colspan="2">高温回火</td><td>淬火</td><td colspan="2">回火</td></tr><tr><td>加热温度/℃</td><td>890</td><td colspan="2">890</td><td colspan="2">650~680</td><td>860</td><td colspan="2">420~550</td></tr><tr><td>冷却</td><td>炉冷</td><td colspan="2">空冷</td><td colspan="2">空冷</td><td>油冷</td><td colspan="2">油或水冷</td></tr><tr><td>名称</td><td colspan="2">渗碳</td><td colspan="2">淬火Ⅰ</td><td colspan="3">淬火Ⅱ</td><td>回火</td></tr><tr><td>加热温度/℃</td><td colspan="2">900~920</td><td colspan="2">860</td><td colspan="3">760~810</td><td>150~200</td></tr><tr><td>冷却</td><td colspan="2">罐冷</td><td colspan="2">油冷</td><td colspan="3">油冷</td><td>空冷</td></tr></table>

# 6 功能考核试验

# 7 使用建议

选用。

图5-1 末端淬透性曲线[2]   
图片摘要：该图主要展示 5 1 末端淬透性曲线[2]。
![](images/fcb15c706abe02712bf596cfff74079903266eb59ac8fe2859ab853596619cf9.jpg)  
曲线1用钢成分： $w(\mathrm{C}) = 0.13\% ;w(\mathrm{Mn}) = 0.46\%$

$$
\begin{array}{l} w(\mathrm{Si}) = 0.35\% ;w(\mathrm{Ni}) = 2.88\% ; \\ w(P) = 0.012\% ;w(S) = 0.011\% \\ \end{array}
$$

奥氏体化温度： $890^{\circ}C$ 端淬，曲线带： $900^{\circ}C$ 端淬

# 参考文献

1 林慧国,周人俊.世界钢号手册.北京:机械工业出版社,1985  
2 合金钢钢种手册编写组.合金钢钢种手册：第一册.北京：冶金工业出版社，1983. $240\sim 244$   
3惠阳机械厂.12CrNi3A钢进厂检验报告汇编.1985  
4 古理雅耶夫 AII,科兹格夫斯基 IIC 主编.汽车构造钢手册.北京：机械工业出版社，1964

编写 沈孟芳 赵敏

校对 吴英辅

审定 樊国福 何冰

# 12Cr2Ni4A

# 1 概述

12Cr2Ni4A是一种优良的渗碳钢。该钢有高的淬透性，经渗碳并淬火加低温回火后，不但表面有很高的硬度，而且心部强度和韧性、塑性配合很好。该钢冷变形塑性中等，切削加工性尚好。该钢有回火脆性和形成白点的倾向。主要用于制造各种齿轮、轴、销子和活塞等渗碳件，一般不作焊接件。

1.1 材料牌号 12Cr2Ni4A。  
1.2 相近牌号 12X2H4A(俄罗斯), 2515(美国), 659M15、En39A、En39B、2582(英国), 12NC15 (法国)。  
1.3 材料的技术标准 见表1-1。

表1-1  

<table><tr><td>品种</td><td>技术标准</td></tr><tr><td rowspan="2">棒材</td><td>HB 5269-1983《航空用高级优质结构钢钢棒》</td></tr><tr><td>GJB 1951-1994《航空用优质结构钢棒规范》</td></tr><tr><td>锻件</td><td>HB 5024-1989《航空用钢锻件》</td></tr></table>

1.4 化学成分 见表1-2。

$\%$

表1-2  

<table><tr><td>C</td><td>Mn</td><td>Si</td><td>S</td><td>P</td><td>Cr</td><td>Ni</td></tr><tr><td>0.10~0.15</td><td>0.30~0.60</td><td>0.17~0.37</td><td>≤0.015</td><td>≤0.025</td><td>1.25~1.75</td><td>3.25~3.75</td></tr></table>

1.5 热处理制度 $780\sim 810^{\circ}\mathrm{C}$ ，油冷 $+150\sim 170\mathrm{C}$ ，空冷。  
1.6 品种规格与供应状态   
1.6.1 品种规格 见表1-3中各标准的规定。  
1.6.2 供应状态 正火或高温回火。

表1-3  

<table><tr><td rowspan="2">状态</td><td colspan="4">技术标准</td></tr><tr><td>圆钢</td><td>六角钢</td><td>方钢</td><td>扁钢</td></tr><tr><td>热轧</td><td>GB/T 702-1986</td><td>GB/T 705-1989</td><td>GB/T 702-1986</td><td>GB/T 704-1988</td></tr><tr><td>冷轧(拉)</td><td colspan="3">GB/T 905-1994</td><td>-</td></tr><tr><td>锻造</td><td>GB/T 908-1987</td><td>-</td><td>GB/T 908-1987</td><td>GB/T 16761-1997</td></tr></table>

1.7 熔炼与铸造工艺 用电弧炉或电弧炉 $+$ 电渣重熔。也可用其他先进的工艺方法冶炼。  
1.8 应用概况与特殊要求广泛用于制造各种发动机重要受力耐磨零件, 如分气双齿轮、弹性传动齿轮、主动和被动齿轮以及各种轴、销子、活塞、滚动轴等。

# 2 物理及化学性能

# 2.1 热性能

2.1.1 热导率 见表2-1。  
2.1.2 比热容 见表2-2。  
2.1.3 线膨胀系数 见表2-3。

表2-2[1]  

<table><tr><td>θ/℃</td><td>380</td><td>425</td></tr><tr><td>c/(J/(kg·℃))</td><td>657</td><td>645</td></tr></table>

表2-1[1]   

<table><tr><td>θ/℃</td><td>60</td><td>500</td><td>750</td><td>910</td></tr><tr><td>λ/(W/(m·℃))</td><td>30.98</td><td>25.54</td><td>20.93</td><td>18.00</td></tr></table>

表2-3[1]  

<table><tr><td>θ/℃</td><td>20~100</td><td>20~200</td><td>20~400</td><td>20~600</td></tr><tr><td>α/10-6℃-1</td><td>11.8</td><td>13.0</td><td>14.7</td><td>15.6</td></tr></table>

2.2 密度 $\rho = 7.84\mathrm{g / cm}^{3[1]}$

# 3 力学性能

3.1 技术标准规定的性能 见表3-1。

表3-1  

<table><tr><td rowspan="2">品种</td><td rowspan="2">技术标准</td><td rowspan="2">热处理制度</td><td>σb/MPa</td><td>σP0.2/MPa</td><td>δs/%</td><td>ψ/%</td><td>aKU/(kJ/m²)</td><td rowspan="2">HBS</td></tr><tr><td colspan="5">不小于</td></tr><tr><td rowspan="2">棒材≤200mm</td><td>GJB 1951-1994</td><td>回火或退火</td><td>-</td><td>-</td><td>-</td><td>-</td><td>-</td><td>163~255</td></tr><tr><td>HB 5269-1983</td><td>780~810℃,油冷+150~170℃,空冷</td><td>1030</td><td>785</td><td>12</td><td>55</td><td>980</td><td>293~388</td></tr><tr><td>棒材&gt;200mm</td><td>GJB 1951-1994</td><td>760~800℃,油冷+150~170℃,空冷</td><td>980</td><td>785</td><td>12</td><td>45</td><td>880</td><td>293~388</td></tr><tr><td>锻件</td><td>HB 5024-1989</td><td>780~810℃,油冷+150~170℃,空冷</td><td>1030</td><td>785</td><td>12</td><td>55</td><td>980</td><td>293~388</td></tr></table>

3.2 室温及各种温度下的力学性能  
3.2.1 硬度  
3.2.1.1 不同温度回火后的硬度变化见图3-1。  
3.2.1.2 不同直径钢坯热处理后的硬度变化见图3-2。  
3.2.2 拉伸性能  
3.2.2.1 室温拉伸性能见表3-2。

图片摘要：该图主要展示 3 1 回火温度对硬度的影响[2]。
![](images/a819cc9180173e543f04dff76320b2226fdfd7d3b197621e84a0bc3d3eedcecd.jpg)  
热处理状态： $760\sim 800^{\circ}C$ ，油淬十回火  
图3-1 回火温度对硬度的影响[2]

图片摘要：该图主要展示 3 1 回火温度对硬度的影响[2]。
![](images/cd3fb63e0d93378ce16640ceb85d2e87687646fb576ab13c81e9d8d11b04ba17.jpg)  
热处理状态： $780^{\circ}\mathrm{C}$ ，油冷 $+130^{\circ}\mathrm{C}$ ，空冷  
图3-2 不同尺寸钢坯热处理后的硬度[2]

表3-2[3]  

<table><tr><td>项 目</td><td>σb/MPa</td><td>σP0.2/MPa</td><td>δ5/%</td><td>ψ/%</td><td>项 目</td><td>σb/MPa</td><td>σP0.2/MPa</td><td>δ5/%</td><td>ψ/%</td></tr><tr><td>S</td><td>1030</td><td>785</td><td>12</td><td>55</td><td>X</td><td>1230</td><td>1015</td><td>15.24</td><td>65.99</td></tr><tr><td>A</td><td>-</td><td>-</td><td>-</td><td>-</td><td rowspan="2">s</td><td rowspan="2">89.96</td><td rowspan="2">107.63</td><td rowspan="2">1.91</td><td rowspan="2">2.48</td></tr><tr><td>B</td><td>1100</td><td>850</td><td>-</td><td>-</td></tr></table>

注：1 表中数据为 103 个炉号、159 个生产检验数据统计结果。  
2 热处理制度为 $780\sim 810^{\circ}\mathrm{C}$ ，油冷 $+150\sim 170^{\circ}\mathrm{C}$ ，空冷。

# 3.2.2.2 不同回火温度对拉伸性能的影响见图3-3。

# 3.2.2.3 不同直径钢坯热处理后的拉伸性能变化见图3-4。

图片摘要：该图主要展示 3 3 回火温度对拉伸性能的影响[2]。
![](images/5520953d7e657cd4ae4a693ac7582c04267b1689f13057c21f90b9be224124b1.jpg)  
热处理状态： $760\sim 800^{\circ}\mathrm{C}$ ，油淬十回火  
图3-3 回火温度对拉伸性能的影响[2]

图片摘要：该图主要展示 3 3 回火温度对拉伸性能的影响[2]。
![](images/ade75820df8604a7ca45a7e41f4acdcb25f3d3dc3f7bff85fd86541bed693203.jpg)  
热处理状态： $780^{\circ}\mathrm{C}$ ，油淬 $+130^{\circ}\mathrm{C}$ ，回火  
图3-4 不同尺寸钢坯热处理后的拉伸性能[2]

# 3.2.2.4 伪渗碳后的拉伸性能见表3-3。

表3-3[1]  

<table><tr><td rowspan="2">热处理毛坯直径/mm</td><td colspan="2">热处理制度</td><td rowspan="2">σb/MPa</td><td rowspan="2">σP0.2/MPa</td><td rowspan="2">δ5/%</td><td rowspan="2">ψ/%</td></tr><tr><td>伪渗碳</td><td>淬火回火</td></tr><tr><td rowspan="2">16</td><td rowspan="2">900℃,6h</td><td>760℃,油冷+160℃,2h,空冷</td><td>1185</td><td>1070</td><td>15.3</td><td>67.2</td></tr><tr><td>740℃,油冷+160℃,2h,空冷</td><td>1245</td><td>1120</td><td>14.5</td><td>59.0</td></tr><tr><td>15</td><td>950℃,8h</td><td>降温至780℃,油冷+780℃,油冷+200℃,2h,空冷</td><td>1295</td><td>1030</td><td>13.0</td><td>55.7</td></tr></table>

# 3.2.2.5 高温拉伸性能见表3-4。

表3-4[1]  

<table><tr><td>热处理制度</td><td>θ/℃</td><td>σb/MPa</td><td>σP0.2/MPa</td><td>δ5/%</td><td>ψ/%</td></tr><tr><td rowspan="3">815~850℃,油淬+200℃,回火</td><td>200</td><td>1275</td><td>1030</td><td>15</td><td>50</td></tr><tr><td>500</td><td>835</td><td>685</td><td>20</td><td>68</td></tr><tr><td>650</td><td>715</td><td>635</td><td>30</td><td>70</td></tr></table>

# 3.2.3 冲击性能

# 3.2.3.1 室温冲击韧性见表3-5。

3.2.3.2 不同温度回火后的冲击韧性见表3-6。  
3.2.3.3 不同直径钢坯热处理后的冲击韧性的变化见图3-5。

表3-5[3]  

<table><tr><td rowspan="2">热处理制度</td><td colspan="3">aKU/(kJ/m2)</td></tr><tr><td>S</td><td>X̄</td><td>s</td></tr><tr><td>780~810℃,油淬+150 ~170℃,空冷</td><td>980</td><td>1560</td><td>230</td></tr></table>

注：表中数据为103个炉号、108个生产检验数据统计结果。

图片摘要：该图主要展示 3 5[3]。
![](images/d49638786ec04e4a913744fbb17fd4d17eda96a1c948a0f7afe4924945b7b6f1.jpg)  
热处理状态： $780^{\circ}\mathrm{C}$ 油淬 $+130^{\circ}\mathrm{C}$ 回火  
图3-5 不同尺寸钢坯热处理后的冲击韧性[2]

表3-6[1]  

<table><tr><td>θ/℃</td><td>150</td><td>170</td><td>200</td><td>230</td><td>260</td><td>300</td><td>350</td><td>400</td><td>500</td></tr><tr><td>akU/(kJ/m2)</td><td>1140</td><td>1140</td><td>1120</td><td>1210</td><td>1070</td><td>1220</td><td>1230</td><td>1280</td><td>1640</td></tr></table>

注：试样回火前经 $900^{\circ}\mathrm{C}$ ，油淬。

# 3.2.3.4 伪渗碳后的冲击韧性见表3-7。

表3-7[1]  

<table><tr><td rowspan="2">热处理毛坯直径/mm</td><td colspan="2">热处理制度</td><td rowspan="2">aRU/(kJ/m2)</td></tr><tr><td>伪渗碳</td><td>淬火回火</td></tr><tr><td rowspan="3">16</td><td rowspan="3">900℃,6h</td><td>760℃,油冷+160℃,2h,空冷</td><td>1400</td></tr><tr><td>800℃,油冷+160℃,2h,空冷</td><td>1360</td></tr><tr><td>740℃,油冷+160℃,2h,空冷</td><td>1128</td></tr><tr><td>15</td><td>950℃,8h</td><td>降温至780℃,油冷+780℃,油冷+200℃,2h,空冷</td><td>1360</td></tr></table>

# 3.2.3.5 低温冲击韧性见表3-8。

3.2.4 弯曲性能 渗碳后的弯曲强度见表3-9。

表3-8[1]  

<table><tr><td rowspan="2">热处理制度</td><td colspan="5">aKU/(kJ/m2)</td></tr><tr><td>20℃</td><td>0℃</td><td>-20℃</td><td>-40℃</td><td>-60℃</td></tr><tr><td rowspan="2">900℃,油冷+200℃,空冷</td><td>1230</td><td>1270</td><td>1190</td><td>1190</td><td>1160</td></tr><tr><td>1140</td><td>1120</td><td>1170</td><td>1030</td><td>1250</td></tr></table>

表3-9[1]  

<table><tr><td rowspan="2">热处理制度</td><td rowspan="2">渗层深度/mm</td><td colspan="3">弯曲试验(无缺口)15mm×15mm×100mm跨距:80mm</td><td>弯曲试验(有缺口)15.3mm×15.3mm×100mm跨距:80mm rH=0.2mm</td><td>薄片弯曲试验15mm×15mm×100mm</td></tr><tr><td>Pmax/N</td><td>σW/MPa</td><td>fmax/mm</td><td>Pmax/N</td><td>Pmax/N</td></tr><tr><td>940℃渗碳,12h,降温到840℃,油冷+200℃,空冷</td><td>2.2</td><td>58202</td><td>-</td><td>2.48</td><td>42558</td><td>2745</td></tr><tr><td>930℃渗碳,7h+810~830℃,油冷+200℃,空冷</td><td>1.5</td><td>3034235990</td><td>740880</td><td>-</td><td>-</td><td>-</td></tr></table>

# 3.3 持久和蠕变性能

# 3.4 疲劳性能

3.4.1 高周疲劳 不同热处理后的疲劳极限见表3-10。

表3-10[1]  

<table><tr><td colspan="2">热处理制度</td><td rowspan="2">σb/MPa</td><td rowspan="2">σP0.2/MPa</td><td rowspan="2">σ-1/MPa</td></tr><tr><td>渗碳</td><td>淬火回火</td></tr><tr><td>900℃伪渗碳,6h</td><td>740℃,油冷+160℃,2h,空冷</td><td>1245</td><td>1115</td><td>540</td></tr><tr><td>-</td><td>810℃,油冷+200℃,空冷</td><td>1355</td><td>1135</td><td>520</td></tr><tr><td>900℃渗碳,5h</td><td>810℃,油冷+200℃,空冷</td><td>-</td><td>-</td><td>1060</td></tr></table>

# 4 组织结构

4.1 相变温度 见表4-1。

表4-1[1]  

<table><tr><td>相变点</td><td>Ac1</td><td>Ac3</td><td>Ar1</td><td>Ar3</td><td>Ms</td><td>Mf</td></tr><tr><td>θ/℃</td><td>720</td><td>800</td><td>605</td><td>675</td><td>390</td><td>245</td></tr></table>

4.2 时间-温度-组织转变曲线 见图 $4 - 1\sim$ 图4-3。

4.3 合金组织结构 退火和高温回火后，其组织为铁素体和珠光体；在正火状态下为粒状贝氏体和马氏体；渗碳件经油淬加低温回火后，心部为回火马氏体和少量贝氏体；表层为碳化物和回火马氏体。

图片摘要：该图主要展示 4 1[1]。
![](images/f54cfc0dffdc207448a97fe3b75cabd70cc27a054dc6fb214ac6fbc113313c56.jpg)  
用钢成分： $w(\mathrm{C}) = 0.16\% ;w(\mathrm{Si}) = 0.25\%$   
$w(\mathrm{Mn}) = 0.48\% ;w(\mathrm{Cr}) = 1.44\% ;w(\mathrm{Ni}) = 3.40\%$   
$w(P) = 0.015\% ; w(S) = 0.008\%$

奥氏体化温度： $850^{\circ}\mathrm{C}$

图4-1 等温转变曲线[1]   
图片摘要：该图主要展示 4 1 等温转变曲线[1]。
![](images/8409bbb044e837f406562d0f55893c791e95778e90f6cba42fc0692cfe92bb11.jpg)  
用钢成分： $w(\mathrm{C}) = 0.16\%$ ； $w(\mathrm{Si}) = 0.25\%$   
$w(\mathrm{Mn}) = 0.48\% ;w(\mathrm{Cr}) = 1.44\% ;w(\mathrm{Ni}) = 3.40\%$   
$w(P) = 0.015\% ;w(S) = 0.008\%$

奥氏体化温度： $850^{\circ}C$

图4-2 连续冷却转变曲线[1]

图4-3 渗碳后的等温转变曲线[1]   
图片摘要：该图主要展示 4 3 渗碳后的等温转变曲线[1]。
![](images/c6919168280df6c7241459815e9e326e85e95704aa484648e4f64d9db4e46046.jpg)  
用钢成分：

$$
w(\mathrm{C}) = 1.02\% ;
$$

$$
w(\mathrm{Si}) = 0.27\% ;
$$

$$
w(\mathrm{Mn}) = 0.47\% ;
$$

$$
w(\mathrm{Cr}) = 1.22\% ;
$$

$$
w(\mathrm{Ni}) = 4.15\%
$$

奥氏体化温度： $770^{\circ}\mathrm{C}$

# 5 工艺性能与要求

5.1 成形性能 冷变形塑性中等，热加工性能良好。热压力加工的加热温度为 $1200^{\circ}\mathrm{C}$ ，开锻（轧）温度为 $1180^{\circ}\mathrm{C}$ ，终锻温度大于 $850^{\circ}\mathrm{C}$ ，锻后冷却方式为 $d \geqslant 75\mathrm{mm}$ 时，缓冷。  
5.2 焊接性能  
5.3 零件热处理工艺  
5.3.1 热处理工艺参数 按HB/Z136—1988《航空结构钢热处理说明书》规定，见表5-1。

表5-1[1,4]  

<table><tr><td>名称</td><td>退火</td><td>正火</td><td>高温回火</td><td>淬火</td><td>回火</td><td>渗碳</td><td>淬火Ⅰ</td><td>淬火Ⅱ</td><td>回火</td></tr><tr><td>加热温度/℃</td><td>890</td><td>890</td><td>650~680</td><td>860</td><td>440~580</td><td>900~930</td><td>840~860</td><td>770~790</td><td>150~200</td></tr><tr><td>冷却方式</td><td>炉冷</td><td>空冷</td><td>空冷</td><td>油冷</td><td>油、水或空冷</td><td></td><td>油冷</td><td>油冷</td><td>空冷</td></tr></table>

# 5.3.2 末端淬透性曲线 见图5-1。

图片摘要：该图主要展示 5 1[1,4]。
![](images/baf08a409b82df464686105c565e4f925e887d21ff5f0cdab6c57476a6cec216.jpg)  
图5-1 末端淬透性曲线[1]

曲线1用钢成分：

$$
w(\mathrm{C}) = 0.10\% ;
$$

$$
w (\mathrm {Si}) = 0.33 \%
$$

$$
w(\mathrm{Mn}) = 0.44\% ;
$$

$$
w(\mathrm{Cr}) = 1.46\% ;
$$

$$
w(\mathrm{Ni}) = 3.30\% ;
$$

$$
w(P) = 0.015\% ;
$$

$$
w(S) = 0.022\%
$$

奥氏体化温度： $840^{\circ}C$

端淬：淬透性带为 $860^{\circ}\mathrm{C}$ ，端淬

# 5.3.3 晶粒长大倾向 见表5-2。

表5-2[1]  

<table><tr><td>θ/℃</td><td>930</td><td>950</td><td>1000</td><td>1050</td><td>1100</td><td>1150</td></tr><tr><td>t/min</td><td>180</td><td>60</td><td>60</td><td>60</td><td>60</td><td>60</td></tr><tr><td>晶粒度级别</td><td>7~8/7~5</td><td>7~8/5~4</td><td>7~8/5~4</td><td>6~5/3~2</td><td>5~6/3~2</td><td>5~6/1~2</td></tr></table>

注：分子为电炉钢，渗碳后用直接浸蚀法显示晶粒大小：分母为电渣重熔钢，退火后用直接浸蚀法显示晶粒大小。

# 5.3.4 渗碳后不同温度加热时的脱碳倾向 见表5-3。

表5-3[1]  

<table><tr><td rowspan="2">t/h</td><td colspan="3">脱碳层深度/mm</td></tr><tr><td>840℃</td><td>880℃</td><td>1150℃</td></tr><tr><td>0.5</td><td>0.1</td><td>0.1</td><td>0.2~0.3</td></tr><tr><td>1</td><td>0.1</td><td>0.1~0.15</td><td>0.3~0.5</td></tr><tr><td>1.5</td><td>0.1</td><td>0.1~0.15</td><td>0.5~0.6</td></tr></table>

注：试样先经 $930^{\circ}\mathrm{C}$ 渗碳，7h。

# 5.4 表面处理工艺

5.5 切削加工与磨削性能 相对切削加工性约 $50\%$ [1]。

# 6 功能考核试验

# 7 使用建议

选用。

# 参考文献

1 手册编写组.合金钢钢种手册.第一册.北京：冶金工业出版社，1983.253～259  
2 古里雅耶夫 AII,科兹洛夫斯基 IIC 主编.汽车构造钢手册.北京：机械工业出版社，1964  
3 惠阳机械厂，黎明机械公司.12Cr2Ni4A钢进厂检验报告汇编.1986

编写 沈孟芳 吕日红

校对 宋海荣

审定 李惕冰 何冰

# 14CrMnSiNi2MoA

# 1 概述

14CrMnSiNi2MoA是一种优良渗碳钢。该钢具有较好的淬透性，强度和冲击韧性高，热稳定性好，弯曲疲劳强度高而且缺口敏感性小。经渗碳并淬火加低温回火后表面具有很高的硬度，心部又有好的强度与韧性的配合。切削加工和冷变形性能中等。适用于制造截面较大的重载高速传动齿轮、轴及其他要求表面渗碳的零件。

1.1 材料牌号 14CrMnSiNi2MoA。  
1.2 相近牌号 14XΓCH2MA（俄罗斯）。  
1.3 材料的技术标准 见表1-1。

表1-1  

<table><tr><td>品种</td><td>技术标准</td></tr><tr><td>棒材</td><td>GJB 1951-1994《航空用优质结构钢棒材规范》</td></tr><tr><td>锻件</td><td>HB 5024-1989《航空用钢锻件》</td></tr></table>

1.4 化学成分 见表1-2。

%

表1-2  

<table><tr><td>C</td><td>Mn</td><td>Si</td><td>S</td><td>P</td><td>Cr</td><td>Ni</td><td>Mo</td></tr><tr><td>0.11~0.17</td><td>0.65~0.95</td><td>0.35~0.65</td><td>≤0.015</td><td>≤0.025</td><td>1.20~1.60</td><td>1.40~2.00</td><td>0.20~0.40</td></tr></table>

1.5 热处理制度 $800\sim 840^{\circ}\mathrm{C}$ ，油冷 $+180\sim 220^{\circ}\mathrm{C}$ ，空冷。  
1.6 品种规格与供应状态   
1.6.1 品种规格 见表1-3中各标准的规定。  
1.6.2 供应状态 退火或高温回火。  
1.7熔炼与铸造工艺 用电弧炉十电渣重熔或真空自耗重熔冶炼。  
1.8 应用概况与特殊要求 在航空工业中用于制造涡桨发动机减速器一、二级主动齿轮和游星齿轮等。

表1-3  

<table><tr><td rowspan="2">状态</td><td colspan="3">技术标准</td></tr><tr><td>圆钢</td><td>方钢</td><td>扁钢</td></tr><tr><td>热轧</td><td>GB/T 702-1986</td><td>GB/T 702-1986</td><td>GB/T 704-1988</td></tr><tr><td>锻造</td><td>GB/T 908-1987</td><td>GB/T 908-1987</td><td>GB/T 16761-1997</td></tr></table>

# 2 物理及化学性能

# 2.1 热性能

# 2.1.1 热导率 见表2-1。

表2-1  

<table><tr><td>θ/℃</td><td>25</td><td>100</td><td>200</td><td>300</td><td>400</td><td>500</td></tr><tr><td>λ/(W/(m·°C))</td><td>38.6</td><td>38.2</td><td>37.8</td><td>37.8</td><td>36.8</td><td>36.0</td></tr></table>

# 2.1.2 比热容 见表2-2。

表2-2  

<table><tr><td>θ/℃</td><td>100</td><td>200</td><td>300</td><td>400</td><td>500</td></tr><tr><td>c/(J/(kg·℃))</td><td>0.461</td><td>0.503</td><td>0.524</td><td>0.545</td><td>0.587</td></tr></table>

# 2.1.3 线膨胀系数 见表2-3。

# 2.2 密度 $\rho = 7.86\mathrm{g / cm^3}$

表2-3  

<table><tr><td>θ/℃</td><td>20~100</td><td>20~200</td><td>20~300</td><td>20~400</td><td>20~500</td><td>20~600</td><td>20~700</td><td>20~800</td><td>20~900</td></tr><tr><td>α/10-6℃-1</td><td>15.0</td><td>13.92</td><td>14.27</td><td>14.66</td><td>14.85</td><td>15.8</td><td>15.36</td><td>11.41</td><td>13.73</td></tr></table>

# 3 力学性能

# 3.1 技术标准规定的性能 见表3-1。

表3-1  

<table><tr><td rowspan="2">品种</td><td rowspan="2">技术标准</td><td rowspan="2">热处理制度</td><td>σb/MPa</td><td>σP0.2/MPa</td><td>δ5/%</td><td>ψ/%</td><td>Ak/J</td><td rowspan="2">HBS</td></tr><tr><td colspan="5">不小于</td></tr><tr><td rowspan="2">棒材</td><td rowspan="2">GJB 1951-1994</td><td>退火或高温回火</td><td>-</td><td>-</td><td>-</td><td>-</td><td>-</td><td>≤255</td></tr><tr><td>820~860℃,油淬+180~220℃,空冷</td><td>1080</td><td>885</td><td>12</td><td>55</td><td>78</td><td>321~415</td></tr><tr><td rowspan="3">锻件</td><td rowspan="3">HB 5024-1989</td><td>880~900℃,空冷+650~680℃,空冷</td><td>-</td><td>-</td><td>-</td><td>-</td><td>-</td><td>≤255</td></tr><tr><td>880~900℃,空冷+840~860℃,油淬+550~610℃,水冷</td><td>-</td><td>-</td><td>-</td><td>-</td><td>-</td><td>269~341</td></tr><tr><td>800~840℃,油淬+150~200℃,空冷</td><td>1080</td><td>885</td><td>12</td><td>55</td><td>78</td><td>321~415</td></tr></table>

# 3.2 室温及各种温度下的力学性能

# 3.2.1 硬度

3.2.1,1 不同温度淬火后的硬度变化见图3-1。  
3.2.1.2 不同温度回火后的硬度变化见图3-2。

图片摘要：该图主要展示 3 1 淬火温度对硬度的影响[1]。
![](images/8e99ad357b4949b3efb58ef1e4b863d49e3a7b55e024ee4098191facd8815bb9.jpg)  
热处理状态：淬火 $+175\mathrm{C}$ ，2.5h，回火  
图3-1 淬火温度对硬度的影响[1]

图片摘要：该图主要展示 3 1 淬火温度对硬度的影响[1]。
![](images/85fdcc8ba287d2de9e52081bdf7313910609ce0fc26799b4874a64ef2d50b0d5.jpg)  
热处理状态： $850^{\circ}C$ ，油淬十回火  
图3-2 回火温度对硬度的影响[1]

# 3.2.2 拉伸性能

# 3.2.2.1 室温拉伸性能见表3-2。

表3-2[2]  

<table><tr><td>热处理制度</td><td>σb/MPa</td><td>σP0.2/MPa</td><td>δ5/%</td><td>ψ/%</td></tr><tr><td>840℃,油淬+200℃,回火</td><td>1180-1415/1290</td><td>1085-1270/1120</td><td>14.4-18.0/16.2</td><td>64-72.8/67.8</td></tr><tr><td>860℃,油淬+820℃,油淬+160℃,回火</td><td>1245-1460/1360</td><td>1085-1330/1220</td><td>14.0-18.0/15.2</td><td>60.0-70.8/64.8</td></tr></table>

注：表中数据均为14个炉号、28个试验数据的统计结果。

# 3.2.2.2 不同温度淬火后拉伸性能的变化见图3-3。

# 3.2.2.3 不同温度回火后的拉伸性能变化见图3-4。

图片摘要：该图主要展示 3 3 淬火温度对拉伸性能的影响[1]。
![](images/fc27bac053236b12d32d49b0e4855cdfe8fcbebf8a6a3e44ac54fc6bc018a9a5.jpg)  
热处理状态：淬火 $+175^{\circ}\mathrm{C}$ ，2.5h，回火  
图3-3 淬火温度对拉伸性能的影响[1]

图片摘要：该图主要展示 3 3 淬火温度对拉伸性能的影响[1]。
![](images/3b1dbafc5acfd50c9e8dbd643dd10db1771e654cbcdcdecce21048cd59487b93.jpg)  
热处理状态： $850^{\circ}\mathrm{C}$ ，油淬十回火  
图3-4 回火温度对拉伸性能的影响[1]

# 3.2.2.4 不同直径钢坯热处理后的拉伸性能见表3-3。

表3-3[1]  

<table><tr><td>毛坯直径/mm</td><td>取样部位</td><td>σb/MPa</td><td>σP0.2/MPa</td><td>δ5/%</td><td>ψ/%</td><td>毛坯直径/mm</td><td>取样部位</td><td>σb/MPa</td><td>σP0.2/MPa</td><td>δ5/%</td><td>ψ/%</td></tr><tr><td rowspan="3">40</td><td rowspan="2">中心</td><td rowspan="2">1240</td><td rowspan="2">1090</td><td rowspan="2">15.6</td><td rowspan="2">66.3</td><td rowspan="3">80</td><td>中心</td><td>1130</td><td>935</td><td>16.4</td><td>68.4</td></tr><tr><td>1/2R</td><td>1145</td><td>1000</td><td>16.4</td><td>61.2</td></tr><tr><td>表层下</td><td>1280</td><td>1135</td><td>15.4</td><td>67.6</td><td>表层下</td><td>1205</td><td>975</td><td>15.2</td><td>65.3</td></tr></table>

注：热处理状态 $920^{\circ}\mathrm{C}$ ，伪渗碳，8h，空冷 $+850^{\circ}\mathrm{C}$ ，油淬 $+160^{\circ}\mathrm{C}$ ，回火。

# 3.2.2.5 不同纤维方向的拉伸性能见表3-4。

表3-4[1]  

<table><tr><td rowspan="2">原材料规格/mm</td><td rowspan="2">热处理制度</td><td colspan="2">取样</td><td rowspan="2">σb/MPa</td><td rowspan="2">σp0.2/MPa</td><td rowspan="2">δ5/%</td><td rowspan="2">ψ/%</td></tr><tr><td>方向</td><td>部位</td></tr><tr><td rowspan="5">d120</td><td>860℃,油冷+800℃,油冷+160℃,空冷</td><td>纵向</td><td>1/2R</td><td>1405</td><td>1265</td><td>15.2</td><td>64</td></tr><tr><td rowspan="2">920℃,伪渗碳,8h+800~810℃,油淬+160℃,回火</td><td rowspan="2">横向</td><td>1/2R</td><td>1375</td><td>1025</td><td>12.8</td><td>61.4</td></tr><tr><td>中心</td><td>1130</td><td>1000</td><td>14.0</td><td>68.7</td></tr><tr><td rowspan="2">920℃,伪渗碳,8h+830~840℃,油淬+160℃,回火</td><td rowspan="2">横向</td><td>1/2R</td><td>1400</td><td>1245</td><td>12.0</td><td>59.0</td></tr><tr><td>中心</td><td>1210</td><td>1080</td><td>13.6</td><td>66.3</td></tr><tr><td rowspan="8">锻造圆饼d208×80</td><td rowspan="8">840℃,油冷+200℃;空冷</td><td rowspan="3">弦向</td><td>中心</td><td>1285</td><td>1160</td><td>15.2</td><td>62.5</td></tr><tr><td>1/2R</td><td>1315</td><td>1220</td><td>15.2</td><td>58.7</td></tr><tr><td>表层下</td><td>1315</td><td>1210</td><td>15.8</td><td>62.5</td></tr><tr><td rowspan="2">径向</td><td>1/2R</td><td>1295</td><td>1160</td><td>14.8</td><td>61.5</td></tr><tr><td>表层下</td><td>1340</td><td>1225</td><td>14.6</td><td>65.1</td></tr><tr><td rowspan="3">高向</td><td>中心</td><td>1270</td><td>1140</td><td>12.0</td><td>61.0</td></tr><tr><td>1/2R</td><td>1310</td><td>1165</td><td>14.0</td><td>64.0</td></tr><tr><td>表层下</td><td>1380</td><td>1270</td><td>13.3</td><td>50.9</td></tr></table>

# 3.2.2.6 伪渗碳和重复热处理对拉伸性能的影响见表3-5。

表3-5  

<table><tr><td>热处理制度</td><td>σb/MPa</td><td>σP0.2/MPa</td><td>δ5/%</td><td>ψ/%</td></tr><tr><td>860℃,油冷+800℃,油冷+160℃,空冷</td><td>1345</td><td>1255</td><td>15.6</td><td>61.0</td></tr><tr><td>920℃,伪渗碳,8h+840℃,油淬+160℃,回火</td><td>1325</td><td>1155</td><td>15.8</td><td>66.4</td></tr><tr><td>920℃,伪渗碳,8h+840℃,油淬,二次+160℃,回火</td><td>1340</td><td>1175</td><td>15.6</td><td>66.4</td></tr><tr><td>920℃,伪渗碳,8h+840℃,油淬,三次+160℃,回火</td><td>1310</td><td>1120</td><td>15.4</td><td>68.7</td></tr></table>

# 3.2.3 冲击性能

3.2.3.1 室温冲击韧性见表3-6。  
3.2.3.2 不同温度回火后的冲击韧性见图3-5。  
3.2.3.3 不同纤维方向的冲击韧性见表3-7。  
3.2.3.4 低温冲击韧性见表3-8。

表3-6  

<table><tr><td>毛坯直径/mm</td><td>热处理制度</td><td>akU/(kJ/m2)</td></tr><tr><td rowspan="2">16</td><td>840℃,油冷+200℃,空冷</td><td>1353-1824/1741</td></tr><tr><td>860℃,油淬+800℃,油淬+160℃,回火</td><td>1177-1833/1328</td></tr></table>

注：表中数据为14个炉号、28个试验数据的统计结果。

表3-7[1]  

<table><tr><td rowspan="2">热处理制度</td><td colspan="2">取样</td><td rowspan="2">\(a_{\mathrm{KU}}/\left(\mathrm{kJ}/\mathrm{m}^{2}\right)\)</td></tr><tr><td>方向</td><td>部位</td></tr><tr><td>860°C,油淬+800°C,油淬+160°C,回火</td><td>纵向</td><td>\( \frac{1}{2}R \)</td><td>1812</td></tr><tr><td rowspan="2">920°C,伪渗碳,8h+800~810°C,油冷+160°C,空冷</td><td rowspan="2">横向</td><td>\( \frac{1}{2}R \)</td><td>1059</td></tr><tr><td>中心</td><td>1039</td></tr><tr><td rowspan="7">840°C,油冷+200°C,空冷</td><td rowspan="2">径向</td><td>\( \frac{1}{2}R \)</td><td>1375</td></tr><tr><td>表层下</td><td>1431</td></tr><tr><td rowspan="3">弦向</td><td>中心</td><td>1294</td></tr><tr><td>\( \frac{1}{2}R \)</td><td>1397</td></tr><tr><td>表层下</td><td>1397</td></tr><tr><td rowspan="2">高向</td><td>中心</td><td>1368</td></tr><tr><td>表层下</td><td>1226</td></tr></table>

图片摘要：该图主要展示 3 7[1]。
![](images/4c1d0fbcbbc484a4f66eb34a528cf980054b454c24c94529f12e27462a4311f3.jpg)  
图3-5 回火温度对冲击韧性的影响[1]

表3-8  

<table><tr><td rowspan="2">热处理制度</td><td colspan="5">akU/(J/m2)</td></tr><tr><td>20℃</td><td>0℃</td><td>-20℃</td><td>-40℃</td><td>-60℃</td></tr><tr><td>930℃,伪渗碳,8h+830℃,油淬+(−70)℃冷处理+160℃,回火</td><td>1569-1618/1593</td><td>1668</td><td>1402-1520/1476</td><td>1166-1461/1353</td><td>1255-1490/1363</td></tr><tr><td>930℃,伪渗碳,8h+780℃,油淬+(−70)℃冷处理+160℃,回火</td><td>1422-1447/1431</td><td>1617</td><td>1431</td><td>1451</td><td>1475</td></tr></table>

# 3.2.4 其他性能

3.2.4.1 渗碳表面抗磨损性能见表3-9。

表3-9[1]  

<table><tr><td rowspan="2">钢号</td><td rowspan="2">热处理制度</td><td colspan="3">磨损量/g</td></tr><tr><td>第1次8h磨损</td><td>第2次8h磨损</td><td>16h累计磨损</td></tr><tr><td rowspan="2">14CrMnSiNi2MoA</td><td>920℃,渗碳,8h+830℃,油淬+(-70)℃冷处理+160℃,回火</td><td>0.0018</td><td>0.0002</td><td>0.0020</td></tr><tr><td>920℃,渗碳,8h+800℃,油淬+(-70)℃冷处理+160℃,回火</td><td>0.0028</td><td>-0.0006</td><td>0.0022</td></tr><tr><td>12Cr2Ni4A</td><td>920℃,渗碳,8h+800℃,油淬+(-70)℃冷处理+160℃,回火</td><td>0.0008</td><td>-0.0001</td><td>0.0007</td></tr></table>

3.2.4.2 碳氮共渗表面层抗磨损性能见表3-10。

3.3 持久和蠕变性能

3.4 疲劳性能

3.4.1 高周疲劳

3.4.1.1 不同热处理状态下的疲劳极限见表3-11。

表 3-10[1]  

<table><tr><td rowspan="2">钢号</td><td rowspan="2">热处理制度</td><td colspan="3">磨损量/g</td></tr><tr><td>第1次8h</td><td>第2次8h</td><td>16h累计</td></tr><tr><td>14CrMnSiNi2MoA</td><td>840℃,碳氮共渗+650℃,回火+830℃,油淬+(−70)℃冷处理+160℃,回火</td><td>0.0007</td><td>-0.0002</td><td>0.0005</td></tr><tr><td>12Cr2Ni4A</td><td>840℃,碳氮共渗+650℃,回火+800℃,油淬+(−70)℃冷处理+160℃,回火</td><td>0.0022</td><td>-0.0017</td><td>0.0005</td></tr><tr><td>GCr15标准件</td><td>-</td><td>0.0008</td><td>-0.0001</td><td>0.0007</td></tr></table>

3.4.1.2 旋转弯曲光滑 $(K_{\mathrm{t}} = 1)$ 试样 $S - N$ 曲线见图3-6。

表3-11[1]  

<table><tr><td>热处理制度</td><td>σ-1/MPa</td><td>σ-1H/MPa</td><td>σ-1H/σ-1</td></tr><tr><td>920℃,伪渗碳,10h+800℃,油淬+180℃,回火</td><td>530</td><td>315</td><td>0.59</td></tr><tr><td>920℃,伪渗碳,10h+850℃,油淬+180℃,回火</td><td>550</td><td>335</td><td>0.61</td></tr><tr><td>930℃,伪渗碳,8h+780℃,油淬+(−70)℃冷处理,2h+160℃,回火</td><td>540</td><td>355</td><td>0.65</td></tr><tr><td>930℃,伪渗碳,8h+830℃,油淬+(−70)℃冷处理,2h+160℃,回火</td><td>600</td><td>410</td><td>0.69</td></tr><tr><td>840℃,碳氮共渗+650℃,回火+830℃,油淬+(−70)℃冷处理+160℃,回火</td><td>765</td><td>580</td><td>0.76</td></tr></table>

图片摘要：该图主要展示 3 11[1]。
![](images/cf34b3af95ada8ee6d78ad368e0c0077b0eb99a0fd882fc4900bef45d3b5977b.jpg)  
图3-6 旋转弯曲光滑 $(K_{\mathrm{t}} = 1)$ 试样 $S - N$ 曲线[1]

# 4 组织机构

4.1 相变温度 见表4-1。

表4-1[1]  

<table><tr><td>相变点</td><td>Ac1</td><td>Ac3</td><td>Ar1</td><td>Ar3</td><td>Ms</td></tr><tr><td>θ/℃</td><td>724</td><td>805</td><td>607</td><td>690</td><td>364</td></tr></table>

4.2 时间-温度-组织转变曲线  
4.3 合金组织结构 渗碳后淬火并低温回火组织为回火马氏体。

# 5 工艺性能与要求

5.1 成形性能 冷变形塑性中等，热压力加工成形性能良好。但热加工时易引起晶粒长大。其始锻(轧)温度为 $1120\mathrm{C}$ ，终锻(轧)温度应大于 $850\mathrm{C}$ 。  
5.2 焊接性能  
5.3 零件热处理工艺  
5.3.1 热处理工艺参数 见表5-1。

表5-1  

<table><tr><td rowspan="2">名称</td><td rowspan="2">退火</td><td rowspan="2">正火</td><td rowspan="2">高温回火</td><td colspan="5">渗碳及随后处理</td><td colspan="4">碳氮共渗及随后处理</td></tr><tr><td>渗碳</td><td>淬火I</td><td>淬火II</td><td>冷处理</td><td>回火</td><td>碳氮共渗</td><td>淬火</td><td>冷处理</td><td>回火</td></tr><tr><td>加热温度/℃</td><td>670~700</td><td>890</td><td>650~680</td><td>920</td><td>850</td><td>790</td><td>-30~-70</td><td>150~200</td><td>840</td><td>820</td><td>-30~-70</td><td>150~180</td></tr><tr><td>冷却方法</td><td>炉冷</td><td>空冷</td><td>空冷</td><td>罐冷</td><td>油冷</td><td>油冷</td><td>-</td><td>空冷</td><td>直接淬火</td><td>油冷</td><td>-</td><td>空冷</td></tr></table>

5.3.2 末端淬透性曲线 见图5-1。  
5.3.3 晶粒长大倾向 见表5-2。

表5-2  

<table><tr><td rowspan="2">原始状态</td><td colspan="6">晶粒度级别</td></tr><tr><td>930℃</td><td>950℃</td><td>1000℃</td><td>1050℃</td><td>1100℃</td><td>1150℃</td></tr><tr><td>渗碳后</td><td>-</td><td>6~5</td><td>5~6</td><td>5~3</td><td>3~4</td><td>2~3</td></tr><tr><td>正火加高温回火</td><td>7~8</td><td>6~5</td><td>6~4</td><td>5~3</td><td>3~2</td><td>2~3</td></tr></table>

5.3.4 钢的渗碳速度 见图5-2。  
5.3.5 渗碳层碳浓度和硬度的变化 见图5-3。

图片摘要：该图主要展示 5 2。
![](images/f087b1a4cd3b761711a917053622d270a05510438fa7d15d107154640e959315.jpg)  
图5-1 末端淬透性曲线[1]

图片摘要：该图主要展示 5 1 末端淬透性曲线[1]。
![](images/8a9acf6741ff7b2ff3f412885812953573945ebadc0306b79e880485f854fba2.jpg)  
图5-2 渗碳层深度与渗碳时间的关系[1]

图片摘要：该图主要展示 5 2 渗碳层深度与渗碳时间的关系[1]。
![](images/bffee8b0085da5a1381d064bd7426ca1cfa43aa3f3eb26b745c630fe8844e7c9.jpg)  
图5-3 渗碳层碳浓度和硬度的变化曲线[1]

5.3.6 碳氮共渗层的浓度和硬度的变化曲线 见图5-4。

图5-4 碳氮共渗层含碳量和硬度的变化曲线[1]  
图片摘要：该图主要展示 5 4 碳氮共渗层含碳量和硬度的变化曲线[1]。
![](images/3cbae95fe9f0fe7eeb02e27ae8c26e9113fcbf589caeb96fd51ea630af110d58.jpg)  
热处理状态： $840^{\circ}\mathrm{C}$ 碳氮共渗， $5\mathrm{h} + 830^{\circ}\mathrm{C}$ 油冷 $+(-70)^{\circ}\mathrm{C}$ 冷处理 $+160^{\circ}\mathrm{C}$ ，空冷

# 6 功能考核试验

# 7 使用建议

选用。

# 参考文献

1南方动力公司.14CrMnSiNi2MoA齿轮钢全面性能试验鉴定报告，1974  
2南方动力公司.14CrMnSiNi2MoA钢进厂检验报告汇编.1986

编写 宋宇文 桂治斌

校对 陈荣桂

审定 古宝珠

# 18Cr2Ni4WA

# 1 概述

18Cr2Ni4WA是优良的渗碳钢和调质结构钢。该钢在淬火低温回火或淬火高温回火后，有很好的强度与韧性配合，具有较高的疲劳强度、低的缺口敏感性和良好的低温冲击韧性。钢的淬透性很好。该钢被广泛地用于制造截面较大的零件，如齿轮、轴、接头、螺栓、活塞杆及其他受力零件。该钢除调质和渗碳外，还可进行碳氮共渗处理。但该钢冷变形塑性和焊接性能较差，一般不作焊接件用。

1.1 材料牌号 18Cr2Ni4WA。  
1.2 相近牌号 18X2H4BA（俄罗斯）。  
1.3 材料的技术标准 见表1-1。

表1-1  

<table><tr><td>品种</td><td>技术标准</td></tr><tr><td rowspan="3">棒材</td><td>GB/T 3078-1994《优质结构钢冷拉钢材技术条件》</td></tr><tr><td>GJB 1951-1994《航空用优质结构钢棒规范》</td></tr><tr><td>HB 5269-1983《航空用高级优质结构钢钢棒》</td></tr><tr><td rowspan="2">管材</td><td>GJB 2608-1996《航空用结构钢厚壁无缝钢管规范》</td></tr><tr><td>GJB 2609-1996《航空用结构钢薄壁无缝钢管规范》</td></tr><tr><td>丝材</td><td>GB/T 3079-1993《合金结构钢丝》</td></tr><tr><td>锻件</td><td>HB 5024-1989《航空用钢锻件》</td></tr></table>

# 1.4 化学成分 见表1-2。

%

表1-2  

<table><tr><td>C</td><td>Mn</td><td>Si</td><td>S</td><td>P</td><td>Cr</td><td>Ni</td><td>W</td></tr><tr><td>0.13~0.19</td><td>0.25~0.55</td><td>0.17~0.37</td><td>≤0.015</td><td>≤0.025</td><td>1.35~1.65</td><td>4.00~4.50</td><td>0.80~1.20</td></tr></table>

注：可用 $0.25\% \sim 0.35\%$ 的钼代替全部钨或允许一份量的钼代替三份量的钨。
