Repository: C-zj02/CFD-claw

<div align="center">

**English** | [中文](#中文版) | [Français](README_FR.md) | [Русский](README_RU.md) | [हिन्दी](README_HI.md) | [العربية](README_AR.md) | [Português](README_PT.md)

# 🚀 Claude Code Python

**A Complete Python Reimplementation Based on Real Claude Code Source**

*From TypeScript Source → Rebuilt in Python with ❤️*

***
**🔥 Active Development • New Features Weekly 🔥**

</div>

***

## 🎯 What is This?

**Clawd Code** is a **complete Python rewrite** of Claude Code, based on the **real TypeScript source code**.

File: RAG-data/中国航空材料手册（第2版）第1卷 结构钢 不锈钢201-400.pdf-e7919636-f8a8-4d18-b6d7-bc6f6dd9c03b.md (part 4 of 10)
表3-21[2]  
<table><tr><td rowspan="2">t/10^5s</td><td>氧化增重/(10^-2g/m^2)</td><td>氧化速度/(10^-7g/(m^2·s^2))</td><td>氧化增重/(10^-2g/m^2)</td><td>氧化速度/(10^-7g/(m^2·s^2))</td><td rowspan="2">t/10^5s</td><td>氧化增重/(10^-2g/m^2)</td><td>氧化速度/(10^-7g/(m^2·s^2))</td><td>氧化增重/(10^-2g/m^2)</td><td>氧化速度/(10^-7g/(m^2·s^2))</td></tr><tr><td colspan="2">400℃</td><td colspan="2">500℃</td><td colspan="2">400℃</td><td colspan="2">500℃</td></tr><tr><td>0.9</td><td>15.3</td><td>1.694</td><td>179.0</td><td>19.94</td><td>3.6</td><td>94.0</td><td>2.611</td><td>500.0</td><td>13.89</td></tr><tr><td>1.8</td><td>68.0</td><td>3.805</td><td>329.0</td><td>18.25</td><td>18</td><td>137.0</td><td>0.761</td><td>-</td><td>-</td></tr><tr><td>2.7</td><td>83.6</td><td>3.083</td><td>420.0</td><td>15.53</td><td>36</td><td>284.0</td><td>0.789</td><td>-</td><td>-</td></tr></table>

# 3 力学性能

# 3.1 技术标准规定的性能 见表3-1。

表3-1  

<table><tr><td>品种</td><td>技术标准</td><td>热处理制度</td><td>θ/℃</td><td>σb/MPa</td><td>σP0.2/MPa</td><td>δ5/%</td><td>ψ/%</td><td>akU/(kJ/m2)</td><td>HBS</td></tr><tr><td rowspan="4">棒材</td><td rowspan="4">B B202-1985Q/6S 133-1985</td><td>退火</td><td>20</td><td>-</td><td>-</td><td>-</td><td>-</td><td>-</td><td>≤269</td></tr><tr><td rowspan="3">1000℃,油淬+600℃,空冷或水冷,二次</td><td>20</td><td>≥1665</td><td>≥1470</td><td>≥9</td><td>≥40</td><td>≥490</td><td>-</td></tr><tr><td>300</td><td>≥1470</td><td>-</td><td>-</td><td>-</td><td>-</td><td>-</td></tr><tr><td>500</td><td>≥1225</td><td>-</td><td>-</td><td>-</td><td>-</td><td>-</td></tr><tr><td>型材</td><td>AT 01-1985Q/6S 134-1985</td><td>等温退火</td><td>20</td><td>≤735</td><td>-</td><td>20</td><td>-</td><td>-</td><td>≤254</td></tr></table>

# 3.2 室温及各种温度下的性能

# 3.2.1 硬度

# 3.2.1.1 回火温度与硬度的关系见图3-1。

# 3.2.2 拉伸性能

# 3.2.2.1 室温拉伸性能见表3-2。

表3-2[2]  

<table><tr><td>热处理毛坯直径/mm</td><td>热处理制度</td><td>σb/MPa</td><td>σP0.2/MPa</td><td>δ5/%</td><td>ψ/%</td></tr><tr><td rowspan="2">20</td><td>1000℃,油淬+590~610℃,水冷,二次</td><td>1665~1780/1725</td><td>1475~1575/1530</td><td>11.1~15.0/13.0</td><td>51.5~62.3/57.4</td></tr><tr><td>1000℃,油淬+620~640℃,水冷,二次</td><td>1510~1625/1555</td><td>1375~1475/1420</td><td>12.7~14.0/13.4</td><td>51.4~60.5/54.8</td></tr></table>

# 3.2.2.2 回火温度与拉伸性能的关系见图3-2。

# 3.2.2.3 等温淬火后的拉伸性能见表3-3。

表3-3[3]  

<table><tr><td>热处理制度</td><td>σb/MPa</td><td>σP0.2/MPa</td><td>δ5/%</td><td>ψ/%</td></tr><tr><td>1000℃加热,180℃等温1h,空冷+600℃,2h,水冷,二次</td><td>1725</td><td>1545</td><td>12.8</td><td>57.0</td></tr></table>

# 3.2.2.4 锻造比与拉伸性能关系见表3-4。

# 3.2.2.5 热轧型材拉伸性能见表3-5。

图片摘要：该图主要展示 3 3[3]。
![](images/6bff3574ad9ecec648441f39ce6320e67335cf650acdc1c344155f68f5456102.jpg)  
图3-1 回火温度对硬度的影响[2]

图片摘要：该图主要展示 3 1 回火温度对硬度的影响[2]。
![](images/c3db2dd813b1f87bbc86d205c41edee09337f44f84a7193856baae554982f34e.jpg)  
图3-2 回火温度对拉伸性能的影响[3]

表3-4[4]  

<table><tr><td>热处理制度</td><td>锻造比</td><td>锻坯尺寸/mm</td><td>取样方向</td><td>σb/MPa</td><td>σP0.2/MPa</td><td>δ5/%</td><td>ψ/%</td></tr><tr><td rowspan="8">1000℃,油淬+590℃,水冷,二次</td><td rowspan="2">3.0</td><td rowspan="2">185×185</td><td>纵</td><td>1760</td><td>1495</td><td>11.2</td><td>44.7</td></tr><tr><td>横</td><td>1765</td><td>1515</td><td>10.0</td><td>36.5</td></tr><tr><td>4.0</td><td>160×160</td><td>纵</td><td>1755</td><td>1505</td><td>11.5</td><td>45.0</td></tr><tr><td rowspan="2">5.2</td><td rowspan="2">140×140</td><td>纵</td><td>1805</td><td>1560</td><td>11.6</td><td>48.0</td></tr><tr><td>横</td><td>1805</td><td>1530</td><td>9.3</td><td>35.8</td></tr><tr><td>6.0</td><td>130×130</td><td>纵</td><td>1830</td><td>1530</td><td>11.3</td><td>50.7</td></tr><tr><td>8.3</td><td>110×110</td><td>纵</td><td>1770</td><td>1520</td><td>12.3</td><td>52.0</td></tr><tr><td>12.6</td><td>90×90</td><td>纵</td><td>1780</td><td>1525</td><td>10.9</td><td>53.7</td></tr></table>

表3-5[4]  

<table><tr><td>热处理制度</td><td>σb/MPa</td><td>δ5/%</td><td>热处理制度</td><td>σb/MPa</td><td>δ5/%</td></tr><tr><td>1000℃,油淬+600℃,水冷,二次</td><td>1735</td><td>12.8</td><td rowspan="2">830℃炉冷至700℃,等温8h,炉冷至500℃以下,空冷</td><td rowspan="2">635</td><td rowspan="2">22.6</td></tr><tr><td>热轧后700℃,回火8h,空冷</td><td>1050</td><td>16.7</td></tr></table>

3.2.2.6 不同温度下的拉伸性能见图3-3。  
3.2.2.7 $630^{\circ}\mathrm{C}$ 回火后的高温拉伸性能见表3-6。

表3-6[2]  

<table><tr><td>热处理制度</td><td>θ/C</td><td>σb/MPa</td><td>δ5/%</td><td>ψ/%</td></tr><tr><td rowspan="2">1000℃,油淬+630℃,空冷,回火二次</td><td>300</td><td>1390</td><td>14.5</td><td>64.1</td></tr><tr><td>500</td><td>1160</td><td>17.1</td><td>71.7</td></tr></table>

3.2.2.8 $630^{\circ}\mathrm{C}$ 回火后的低温拉伸性能见表3-7。

表3-7[2]  

<table><tr><td>热处理制度</td><td>θ/℃</td><td>σb/MPa</td><td>δ5/%</td><td>ψ/%</td><td>热处理制度</td><td>θ/℃</td><td>σb/MPa</td><td>δ5/%</td><td>ψ/%</td></tr><tr><td rowspan="2">1000℃,油淬+630℃,空冷,回火二次</td><td>0</td><td>1570</td><td>14.5</td><td>53.8</td><td rowspan="2">1000℃,油淬+630℃,空冷,回火二次</td><td>-40</td><td>1615</td><td>13.8</td><td>52.0</td></tr><tr><td>-20</td><td>1595</td><td>14.8</td><td>53.2</td><td>-60</td><td>1635</td><td>14.1</td><td>53.2</td></tr></table>

# 3.2.3 冲击性能

# 3.2.3.1 室温冲击韧性见表3-8。

表 $3 - 8^{[1\sim 3]}$   

<table><tr><td>热处理制度</td><td>aKU/(kJ/m2)</td></tr><tr><td>1000℃,油淬+600℃,水冷,回火二次</td><td>480~870/640</td></tr><tr><td>1000℃,油淬+630℃,水冷,回火二次</td><td>420~780/620</td></tr><tr><td>1000℃加热,180℃等温,1h,空冷+600℃,水冷,回火二次</td><td>550</td></tr></table>

# 3.2.3.2 回火温度与冲击韧性关系见图3-4。

# 3.2.3.3 不同温度下的冲击韧性见图3-5。

熔炼方法：电弧炉 $+$ 电渣重熔  
图片摘要：该图主要展示 3 3 试验温度对拉伸性能的影响[1]。
![](images/04fe8c6a8b4d52d2f4b53d04f3fc9afdaf6d01f1e60aa7d324b457cbc1512691.jpg)  
热处理状态： $1000\mathrm{C}$ ，油淬 $+600\mathrm{C}$ ，水冷，两次

图片摘要：该图主要展示 3 3 试验温度对拉伸性能的影响[1]。
![](images/38a5791a38749dff5289eed6f3a04664a2e17a65450e4d65f6c732a2b651e5a5.jpg)  
图3-3 试验温度对拉伸性能的影响[1]  
热处理状态： $1000\mathrm{C}$ ，淬火十回火

图3-4 回火温度对冲击韧性的影响[3]

图3-5 试验温度对冲击韧性的影响[1]  
图片摘要：该图主要展示 3 5 试验温度对冲击韧性的影响[1]。
![](images/fc2902cd19da428585998f0befd0314a5e1afd30763b1aecab7a559137237a3d.jpg)  
热处理状态： $1000\mathrm{C}$ ，油淬 $+600\mathrm{C}$ ，水冷，回火两次

# 3.2.3.4 630C回火后的高温冲击韧性见表3-9。

表3-9[2]  

<table><tr><td>热处理制度</td><td>θ/℃</td><td>akU/(kJ/m2)</td><td>热处理制度</td><td>θ/℃</td><td>akU/(kJ/m2)</td></tr><tr><td rowspan="2">1000℃,油淬+630℃,空冷,回火二次</td><td>100</td><td>830</td><td rowspan="2">1000℃,油淬+630℃,空冷,回火二次</td><td rowspan="2">500</td><td rowspan="2">980</td></tr><tr><td>300</td><td>1060</td></tr></table>

# 3.2.3.5 630℃回火后的低温冲击韧性见表3-10。

表3-10  

<table><tr><td>热处理制度</td><td>θ/℃</td><td>akU/(kJ/m2)</td><td>热处理制度</td><td>θ/℃</td><td>akU/(kJ/m2)</td></tr><tr><td rowspan="2">1000℃,油淬+630℃,空冷,回火二次</td><td>0</td><td>630</td><td rowspan="2">1000℃,油淬+630℃,空冷,回火二次</td><td>-40</td><td>660</td></tr><tr><td>-20</td><td>590</td><td>-60</td><td>630</td></tr></table>

# 3.2.4 扭转与剪切性能

# 3.2.4.1 不同温度下的扭转性能见图3-6。

# 3.2.4.2 剪切性能见表3-11。

表3-11[6]  

<table><tr><td>热处理制度</td><td>τ/MPa</td></tr><tr><td>1000℃,油淬+600℃,水冷,回火二次</td><td>1065~1135/1105</td></tr></table>

# 3.2.5 应力集中

# 3.2.5.1 缺口倾斜拉伸性能见表3-12。

表3-12  

<table><tr><td rowspan="2">热处理制度</td><td>σbH/MPa</td><td>ψH/%</td><td>σbH/MPa</td><td>ψH/%</td><td>η/%</td><td>σbH/MPa</td><td>ψH/%</td><td>η/%</td></tr><tr><td colspan="2">0°</td><td colspan="3">4°</td><td colspan="3">8°</td></tr><tr><td>1000℃,油淬+600℃,水冷,回火二次</td><td>2390~2420/2400</td><td>4.3~6.0/5.0</td><td>1690~1820/1775</td><td>3.5~4.5/3.8</td><td>26</td><td>895~1000/950</td><td>2.2~2.7/2.6</td><td>61</td></tr></table>

# 3.3 持久和蠕变性能

# 3.3.1 高温持久性能

# 3.3.1.1 Larson-Miller参数曲线见图3-7。

图片摘要：该图主要展示 3 6 试验温度对扭转性能的影响[1]。
![](images/bf271eb9f3052466566c524c4877cfbde4ab95e1d28c503ae752c1aed3522eae.jpg)  
处理状态： $1000^{\circ}\mathrm{C}$ ，油淬 $+600\mathrm{C}$ ，水冷，回火二次

图片摘要：该图主要展示 3 6 试验温度对扭转性能的影响[1]。
![](images/27dddd9d1e4c28f35004af8d12df29e8087118a36931c404af8f7dd2db6ee25d.jpg)  
图3-6 试验温度对扭转性能的影响[1]  
图3-7 Larson-Miller曲线[1]

# 3.4 疲劳性能

# 3.4.1 高周疲劳

# 3.4.1.1室温旋转弯曲光滑试样疲劳试验数据和 $S - N$ 曲线见表3-13和图3-8。

表3-13  

<table><tr><td>热处理制度</td><td>σmax/MPa</td><td>N/10^3周</td><td>热处理制度</td><td>σmax/MPa</td><td>N/10^3周</td></tr><tr><td rowspan="8">1000℃,油淬+600℃,水冷,回火二次</td><td>900</td><td>1450</td><td rowspan="8">1000℃,油淬+600℃,水冷,回火二次</td><td>865</td><td>&gt;12800</td></tr><tr><td>890</td><td>&gt;14100</td><td>865</td><td>&gt;29000</td></tr><tr><td>890</td><td>&gt;33000</td><td>865</td><td>9600</td></tr><tr><td>885</td><td>&gt;16000</td><td>865</td><td>6900</td></tr><tr><td>885</td><td>&gt;13200</td><td>855</td><td>&gt;17000</td></tr><tr><td>875</td><td>&gt;17300</td><td>855</td><td>&gt;12900</td></tr><tr><td>875</td><td>1320</td><td>855</td><td>&gt;18900</td></tr><tr><td>865</td><td>&gt;11800</td><td>845</td><td>&gt;17900</td></tr></table>

3.4.1.2 350℃旋转弯曲光滑 $(K_{\mathrm{t}} = 1)$ 试样疲劳试验数据和 $S - N$ 曲线见表3-14和图3-8。

表3-14  

<table><tr><td>热处理制度</td><td>σmax/MPa</td><td>N/10^3周</td><td>热处理制度</td><td>σmax/MPa</td><td>N/10^3周</td><td>热处理制度</td><td>σmax/MPa</td><td>N/10^3周</td></tr><tr><td rowspan="6">1000℃,油淬+600℃,水冷,回火二次</td><td>885</td><td>725</td><td rowspan="6">1000℃,油淬+600℃,水冷,回火二次</td><td>745</td><td>5600</td><td rowspan="6">1000℃,油淬+600℃,水冷,回火二次</td><td>695</td><td>5880</td></tr><tr><td>845</td><td>1900</td><td>745</td><td>5530</td><td>695</td><td>8560</td></tr><tr><td>825</td><td>1900</td><td>725</td><td>8230</td><td>695</td><td>&gt;10500</td></tr><tr><td>805</td><td>1850</td><td>725</td><td>6810</td><td>675</td><td>&gt;10400</td></tr><tr><td>785</td><td>3810</td><td>705</td><td>9460</td><td>675</td><td>&gt;10400</td></tr><tr><td>765</td><td>1680</td><td>705</td><td>6380</td><td>-</td><td>-</td></tr></table>

3.4.1.3 室温旋转变曲缺口 $(K_{\mathrm{t}} = 2)$ 试样疲劳试验数据和 $S - N$ 曲线见表3-15和图3-9。

表3-15  

<table><tr><td>热处理制度</td><td>σmax/MPa</td><td>N/10^3周</td><td>热处理制度</td><td>σmax/MPa</td><td>N/10^3周</td><td>热处理制度</td><td>σmax/MPa</td><td>N/10^3周</td></tr><tr><td rowspan="5">1000℃,油淬+600℃,水冷,回火二次</td><td>685</td><td>13</td><td rowspan="5">1000℃,油淬+600℃,水冷,回火二次</td><td>540</td><td>&gt;12400</td><td rowspan="5">1000℃,油淬+600℃,水冷,回火二次</td><td>460</td><td>&gt;13000</td></tr><tr><td>635</td><td>12</td><td>540</td><td>&gt;11200</td><td>440</td><td>&gt;13600</td></tr><tr><td>590</td><td>13</td><td>530</td><td>&gt;19900</td><td>440</td><td>&gt;11700</td></tr><tr><td>570</td><td>1100</td><td>530</td><td>&gt;17200</td><td>-</td><td>-</td></tr><tr><td>540</td><td>118</td><td>520</td><td>&gt;13200</td><td>-</td><td>-</td></tr></table>

3.4.1.4 350℃旋转弯曲缺口 $(K_{\mathrm{t}} = 2)$ 试样疲劳试验数据和疲劳曲线见表3-16和图3-9。

表3-16  

<table><tr><td>热处理制度</td><td>σmax/MPa</td><td>N/10^3周</td><td>热处理制度</td><td>σmax/MPa</td><td>N/10^3周</td><td>热处理制度</td><td>σmax/MPa</td><td>N/10^3周</td></tr><tr><td rowspan="5">1000℃,油淬+600℃,水冷,回火二次</td><td>490</td><td>100</td><td rowspan="5">1000℃,油淬+600℃,水冷,回火二次</td><td>390</td><td>&gt;10800</td><td rowspan="5">1000℃,油淬+600℃,水冷,回火二次</td><td>375</td><td>&gt;11000</td></tr><tr><td>440</td><td>175</td><td>380</td><td>7780</td><td>375</td><td>&gt;11800</td></tr><tr><td>420</td><td>825</td><td>375</td><td>7600</td><td>365</td><td>&gt;10200</td></tr><tr><td>410</td><td>365</td><td>375</td><td>825</td><td>365</td><td>&gt;10200</td></tr><tr><td>390</td><td>4050</td><td>375</td><td>&gt;10300</td><td>365</td><td>&gt;11400</td></tr></table>

图片摘要：该图主要展示 3 16。
![](images/463a9e598d33600d78f886c3f165cfc7190a95d734085d05109788e719e34fe6.jpg)  
熔炼方法：电弧炉 $+$ 电渣重熔

$$
R = - 1, f = 5 0 \mathrm {H z}
$$

热处理状态： $1000^{\circ}\mathrm{C}$ ，油淬 $+600^{\circ}\mathrm{C}$ ，水冷，

回火二次。 $\sigma_{\mathrm{b}} = 1785\mathrm{MPa}$

图3-8 旋转弯曲光滑 $(K_{\mathrm{t}} = 1)$ 试样 $S - N$ 曲线[1]   
图3-9 旋转弯曲缺口 $(K_{\mathrm{t}} = 2)$ 试样 $S - N$ 曲线[1]  
图片摘要：该图主要展示 3 9 旋转弯曲缺口 试样 曲线[1]。
![](images/e65232927218f95e63ea3de0236fd3ffa43d3974a95fe94f6b3c153ad6d4e4c3.jpg)  
熔炼方法：电弧炉 $+$ 电渣重熔

$$
R = - 1, f = 5 0 \mathrm {H z}, K _ {\mathrm {t}} = 2
$$

热处理状态： $1000^{\circ}\mathrm{C}$ ，油淬 $+600\mathrm{C}$ ，水冷，

回火二次。 $\sigma_{\mathrm{b}} = 1785\mathrm{MPa}$

# 3.4.1.5 轴向加载疲劳试验数据和中值 $S - N$ 曲线见表3-17和图3-10。

表3-17  

<table><tr><td>试验方法</td><td>σmax/MPa</td><td>疲劳寿命N/10^3周</td><td>平均对数疲劳寿命X</td><td>s</td><td>中值疲劳寿命N50/10^3周</td></tr><tr><td rowspan="2">成组试验</td><td>1470</td><td>64 48 41 27 35</td><td>4.6151</td><td>0.1411</td><td>41.221</td></tr><tr><td>1375</td><td>511 110 163 167 239 431 990</td><td>5.4562</td><td>0.3363</td><td>285.878</td></tr><tr><td rowspan="10">升降法</td><td>1325</td><td>120 280</td><td></td><td></td><td></td></tr><tr><td>1035</td><td>4120 179 175 140 &gt;10700</td><td></td><td></td><td></td></tr><tr><td>1285</td><td>95 4100&gt;10700 &gt;10700</td><td></td><td></td><td></td></tr><tr><td></td><td>&gt;10100 &gt;10900 &gt;10200</td><td></td><td></td><td></td></tr><tr><td>1265</td><td>210 &gt;11700</td><td colspan="2">指定寿命N=10^7</td><td></td></tr><tr><td>1245</td><td>111 150</td><td colspan="2">σ=1215MPa</td><td></td></tr><tr><td>1225</td><td>100 5592 265 &gt;10149</td><td></td><td></td><td></td></tr><tr><td>1205</td><td>407 409 130 &gt;10019</td><td></td><td></td><td></td></tr><tr><td></td><td>&gt;10959 &gt;10956</td><td></td><td></td><td></td></tr><tr><td>1185</td><td>&gt;10703 &gt;10953</td><td></td><td></td><td></td></tr></table>

图3-10 轴向加载光滑 $(K_{\mathrm{t}} = 1)$ 试样 $S - N$ 曲线  
图片摘要：该图主要展示 3 10 轴向加载光滑 试样 曲线。
![](images/72668b391122d71eb6df39cf8fcce411e86d71d1aa8208ae252dda95b1fbaf75.jpg)  
热处理状态： $1000\mathrm{C}$ ，油淬 $+600\mathrm{C}$ ，水冷，回火二次， $\sigma_{\mathrm{b}} = 1785\mathrm{MPa}$

3.4.1.6 轴向加载缺口 $(K_{\mathrm{t}} = 3)$ 试样疲劳试验数据和中值 $S - N$ 曲线见表3-18和图3-11。

表3-18  

<table><tr><td>试验方法</td><td>σmax/MPa</td><td>疲劳寿命N/10^3周</td><td>平均对数疲劳寿命X</td><td>s</td><td>中值疲劳寿命N50/10^3周</td></tr><tr><td rowspan="3">成组试验</td><td>735</td><td>39 53 17 55 27 46</td><td>4.6151</td><td>0.1411</td><td>41.221</td></tr><tr><td>675</td><td>116 179 67 128 82</td><td>5.4562</td><td>0.3363</td><td>285.878</td></tr><tr><td>635</td><td>105 122 50 112 166</td><td></td><td></td><td></td></tr><tr><td rowspan="7">升降法</td><td>620</td><td>9480</td><td rowspan="4" colspan="3">指定寿命N=10^7</td></tr><tr><td>600</td><td>206 153 &gt;10100</td></tr><tr><td>580</td><td>3310 203 209 &gt;10100</td></tr><tr><td></td><td>&gt;10100</td></tr><tr><td>560</td><td>129 186 168 &gt;10100</td><td rowspan="2" colspan="3">σ=570MPa</td></tr><tr><td></td><td>&gt;10100 &gt;10100</td></tr><tr><td>540</td><td>&gt;10100 &gt;10100 &gt;10100</td><td></td><td></td><td></td></tr></table>

图3-11 轴向加载缺口 $(K_{\mathrm{t}} = 3)$ 试样 $S - N$ 曲线[6]  
图片摘要：该图主要展示 3 11 轴向加载缺口 试样 曲线[6]。
![](images/f835f980853cbcebece2b34a9ae6efb14a22792ffad3d012b0c257712c90c7a4.jpg)  
热处理状态： $1000\mathrm{C}$ ，油淬 $+600^{\circ}\mathrm{C}$ ，水冷，回火二次。 $\sigma_{\mathrm{b}} = 1785\mathrm{MPa}$

# 3.4.2 低周疲劳

3.4.2.1 室温缺口 $(K_{\mathrm{t}} = 2.7)$ 试样低周疲劳试验数据和 $S - N$ 曲线见表3-19和图3-12。

表3-19  

<table><tr><td>热处理制度</td><td>σbH/MPa</td><td>K</td><td>σmax/MPa</td><td>σmin/MPa</td><td>频率/Hz</td><td>N/10^3周</td></tr><tr><td rowspan="5">1000℃,油淬+600℃,水冷,回火二次</td><td>2250</td><td>1</td><td>-</td><td>-</td><td>-</td><td>-</td></tr><tr><td>2265</td><td>0.7</td><td>1585</td><td>160</td><td>0.20</td><td>1.069</td></tr><tr><td rowspan="3">2275</td><td>0.6</td><td>1360</td><td>136</td><td>0.20</td><td>2.314</td></tr><tr><td>0.5</td><td>1130</td><td>115</td><td>0.20</td><td>4.773</td></tr><tr><td>0.4</td><td>905</td><td>90</td><td>0.20</td><td>16.519</td></tr></table>

3.4.2.2 $350^{\circ}C$ 缺口 $(K_{\mathrm{t}} = 2.7)$ 试样低周疲劳试验数据和疲劳曲线见表3-20和图3-12。

表3-20  

<table><tr><td>热处理制度</td><td>θ/℃</td><td>σbH/MPa</td><td>K</td><td>σmax/MPa</td><td>σmin/MPa</td><td>频率/Hz</td><td>N/10^3周</td></tr><tr><td rowspan="4">1000℃,油淬+600℃,水冷,回火二次</td><td rowspan="4">350</td><td>1965</td><td>1</td><td>-</td><td>-</td><td>-</td><td>-</td></tr><tr><td>1970</td><td>0.7</td><td>1375</td><td>140</td><td>0.20</td><td>1.534</td></tr><tr><td>1960</td><td>0.6</td><td>1180</td><td>120</td><td>0.20</td><td>2.932</td></tr><tr><td></td><td>0.5</td><td>965</td><td>95</td><td>0.20</td><td>45.878</td></tr></table>

# 3.5 弹性性能

3.5.1 弹性模量 见表3-21。

表3-21[1]

表3-22[1]  

<table><tr><td>θ/℃</td><td>20</td><td>100</td><td>200</td><td>300</td><td>400</td><td>500</td></tr><tr><td>E/MPa</td><td>200</td><td>192</td><td>186</td><td>174</td><td>170</td><td>158</td></tr></table>

# 3.5.2 切变模量 见表3-22。

# 3.6 断裂性能

# 3.6.1 断裂韧度

<table><tr><td>θ/℃</td><td>20</td><td>350</td><td>500</td></tr><tr><td>G/GPa</td><td>83</td><td>71</td><td>63</td></tr></table>

3.6.1.1 室温平面应变断裂韧度见表3-23。

表3-23[1~2]  

<table><tr><td>热处理制度</td><td>KIC/MPa √m</td><td>热处理制度</td><td>KIC/MPa √m</td></tr><tr><td>1000℃,油淬+600℃,水冷,回火二次</td><td>53.0~62.5/58.8</td><td>1000℃,油淬+630℃,空冷,回火二次</td><td>93.3</td></tr></table>

3.6.1.2 高温平面应变断裂韧度见图3-13。

3.6.1.3 低温平面应变断裂韧度见表3-24。

表3-24[6]  

<table><tr><td>热处理制度</td><td>θ/℃</td><td>KIC/MPa√m</td><td>热处理制度</td><td>θ/℃</td><td>KIC/MPa√m</td></tr><tr><td rowspan="4">1000℃,油淬+600℃,水冷,回火二次</td><td>0</td><td>55.8~61.2/58.1</td><td rowspan="4">1000℃,油淬+630℃,空冷,回火二次</td><td>0</td><td>75.7~89.3/81.8</td></tr><tr><td>-20</td><td>48.0~54.9/51.8</td><td>-20</td><td>56.2~70.6/62.4</td></tr><tr><td>-40</td><td>48.0~52.7/49.6</td><td>-40</td><td>53.5~65.9/59.7</td></tr><tr><td>-60</td><td>43.8~50.9/47.1</td><td>-60</td><td>51.4~56.8/53.4</td></tr></table>

# 3.6.2 应力腐蚀断裂韧度

图片摘要：该图主要展示 3 24[6]。
![](images/91f9354dd011359175ad23b0f351d8b643bebe8a85f3539bc6be2d1af61b7048.jpg)  
熔炼方法：电弧炉 $+$ 电渣重熔 $K_{\mathrm{t}} = 2.7$   
热处理状态： $1000\mathrm{C}$ ，油淬 $+600\mathrm{C}$ ，水冷，  
回火二次， $\sigma_{\mathrm{b}} = 1785\mathrm{MPa}$

图片摘要：该图主要展示 3 12 低周疲劳 曲线[1]。
![](images/c0a76e83804a1890cbc8d9f0cfcfa9411d89c219752aa83153236c1affd13ee8.jpg)  
图3-12 低周疲劳 $S - N$ 曲线[1]   
图3-13 试验温度对断裂韧度的影响[1]

# 3.6.2.1 $3.5\% \mathrm{NaCl}$ 溶液中应力腐蚀断裂韧度见表3-25。

表3-25  

<table><tr><td>热处理制度</td><td>取样方向</td><td>试样型式</td><td>K1SCC/MPa √m</td><td>热处理制度</td><td>取样方向</td><td>试样型式</td><td>K1SCC/MPa √m</td></tr><tr><td rowspan="2">1000℃,油淬+600℃,水冷,回火二次</td><td>纵</td><td>CANT</td><td>40.3</td><td rowspan="2">1000℃,油淬+630℃,空冷,回火二次</td><td rowspan="2">横</td><td rowspan="2">WOL</td><td rowspan="2">31.6</td></tr><tr><td>横</td><td>WOL</td><td>22.6</td></tr></table>

# 3.6.3 疲劳裂纹扩展速率

3.6.3.1 $600^{\circ}\mathrm{C}$ 回火后疲劳裂纹扩展速率 $\mathrm{da} / \mathrm{d}N - \Delta K$ 曲线见图3-14。  
3.6.3.2 630°C回火后疲劳裂纹扩展速率da/dN-△K曲线见图3-15。

图片摘要：该图主要展示 3 14 轴向加载 曲线[2]。
![](images/e40f2dfec597f4dcd3e999fc1935288207ca96f02ca05ec533733bde749e6ffa.jpg)  
熔炼方法：电弧炉 $+$ 电渣重熔 CT试样  
$R = 0.1, f = 8.33\mathrm{Hz}, P_{\max} = 19600\mathrm{N}$   
热处理状态： $1000^{\circ}\mathrm{C}$ ，油淬 $+600^{\circ}\mathrm{C}$ ，水冷，回火二次  
图3-14 轴向加载 $\mathrm{da} / \mathrm{d}N - \Delta K$ 曲线[2]

图3-15 轴向加载 $\mathrm{da} / \mathrm{d}N - \Delta K$ 曲线[6]   
图片摘要：该图主要展示 3 15 轴向加载 曲线[6]。
![](images/4773fc1293f21b3edeb07d38d84cc4cb0dd2683a7b2fce2bd88eeee5b381cc2e.jpg)  
熔炼方法：电弧炉 $+$ 电渣重熔 CT试样  
$R = 0.1, f = 8.33\mathrm{Hz}, P_{\max} = 19600\mathrm{N}$   
热处理状态： $1000^{\circ}\mathrm{C}$ ，油淬 $+630^{\circ}\mathrm{C}$ ，水冷，回火二次

3.6.4 应力腐蚀裂纹扩展速率 $3.5\% \mathrm{NaCl}$ 溶液中应力腐蚀裂纹扩展速率 $(\mathrm{da} / \mathrm{dt})$ 见图3-16和图3-17。

图片摘要：该图主要展示 3 15 轴向加载 曲线[6]。
![](images/730cc04a81fc84f36ef4aff17dd9ea949f036fe785de24cd63cf54bd6eea5f5e.jpg)

熔炼方法：电弧炉 $+$ 电渣重熔

WOL试样， $B = 26\mathrm{mm}$ ，T-L方向

试验温度： $35\mathrm{C}$

热处理状态： $1000\mathrm{C}$ ，油淬 $+600\mathrm{C}$ ，水冷，回火二次。 $\sigma_{\mathrm{b}} = 1785\mathrm{MPa}$

图片摘要：该图主要展示 3 17 曲线[6]。
![](images/8e3d31cd3c3abddf768814187e71238d2d49bc7cfb24c964dc42b0d8f783fcd6.jpg)  
图3-17 $\mathrm{da} / \mathrm{dt} - K_{1}$ 曲线[6]   
图3-16 $\mathrm{d}a / \mathrm{d}t - K_{1}$ 曲线[6]

熔炼方法：电弧炉 $+$ 电渣重熔

WOL试样， $B = 26\mathrm{mm}$ ，T-L方向

试验温度： $35\mathrm{C}$

热处理状态： $1000^{\circ}\mathrm{C}$ ，油淬 $+630\mathrm{C}$ ，水冷，回火二次

# 3.7 模拟试验性能

# 3.7.1 螺栓 $(K_{\mathrm{t}} = 3.4)$ 元件性能

3.7.1.1 室温低周疲劳试验数据和疲劳曲线见表3-26和图3-18。

表3-26  

<table><tr><td>热处理制度</td><td>σbH/MPa</td><td>K</td><td>σmax/MPa</td><td>σmin/MPa</td><td>频率/Hz</td><td>疲劳寿命N/10^3周</td></tr><tr><td rowspan="5">1000℃,油淬+600℃,水冷,回火二次</td><td>1975</td><td>1</td><td>-</td><td>-</td><td>-</td><td>-</td></tr><tr><td rowspan="4">-</td><td>0.6</td><td>1185</td><td>119</td><td>0.17</td><td>1.444</td></tr><tr><td>0.5</td><td>980</td><td>98</td><td>0.17</td><td>2.458</td></tr><tr><td>0.4</td><td>800</td><td>80</td><td>0.17</td><td>4.335</td></tr><tr><td>0.3</td><td>595</td><td>59</td><td>0.17</td><td>9.360</td></tr></table>

注： $K = \sigma_{\mathrm{max}} / \sigma_{\mathrm{bH}}$

3.7.1.2 $350^{\circ}\mathrm{C}$ 低周疲劳试验数据和疲劳曲线见表3-27和图3-18。

表3-27  

<table><tr><td>热处理制度</td><td>σbH/MPa</td><td>K</td><td>σmax/MPa</td><td>σmin/MPa</td><td>频率/Hz</td><td>疲劳寿命N/10^3周</td></tr><tr><td rowspan="5">1000℃,油淬+600℃,水冷,回火二次</td><td>1660</td><td>1</td><td>-</td><td>-</td><td>-</td><td>-</td></tr><tr><td rowspan="4">-</td><td>0.6</td><td>995</td><td>100</td><td>0.2</td><td>2.035</td></tr><tr><td>0.5</td><td>830</td><td>83</td><td>0.2</td><td>2.921</td></tr><tr><td>0.4</td><td>665</td><td>66</td><td>0.2</td><td>9.882</td></tr><tr><td>0.3</td><td>500</td><td>50</td><td>0.2</td><td>14.924</td></tr></table>

注： $K = \sigma_{\mathrm{max}} / \sigma_{\mathrm{bH}}$

# 3.7.2 单耳片 $(K_{\mathrm{t}} = 2.45)$ 元件性能

# 3.7.2.1 室温低周疲劳试验数据和疲劳曲线见表3-28和图3-19。

表3-28  

<table><tr><td>热处理制度</td><td>σbH/MPa</td><td>K</td><td>σmax/MPa</td><td>σmin/MPa</td><td>频率/Hz</td><td>疲劳寿命N/10^3周</td></tr><tr><td rowspan="5">1000℃,油淬+600℃,水冷,回火二次</td><td>1353</td><td>1</td><td>-</td><td>-</td><td>-</td><td>-</td></tr><tr><td rowspan="4">-</td><td>0.7</td><td>945</td><td>95</td><td>0.34</td><td>3.726</td></tr><tr><td>0.6</td><td>810</td><td>81</td><td>0.34</td><td>5.068</td></tr><tr><td>0.5</td><td>675</td><td>68</td><td>0.34</td><td>7.668</td></tr><tr><td>0.4</td><td>540</td><td>54</td><td>0.34</td><td>15.809</td></tr></table>

注： $K = \sigma_{\mathrm{max}} / \sigma_{\mathrm{bH}}$

图片摘要：该图主要展示 3 28。
![](images/a76690666505ec3d4e2d2f47e9eb2afdcf6c4a7d045594f0059d30b2e8bc8168.jpg)  
熔炼方法：电弧炉 $+$ 电渣重熔  
螺栓元件 $K_{\mathrm{t}} = 3.4$   
热处理状态： $1000\mathrm{C}$ ，油淬 $+600\mathrm{C}$ ，水冷，回火二次。  
$\sigma_{\mathrm{b}} = 1665 \sim 1725 \mathrm{MPa}$

图3-18 螺栓元件低周疲劳曲线[7]

图3-19 单耳片元件低周疲劳曲线[7]   
图片摘要：该图主要展示 3 19 单耳片元件低周疲劳曲线[7]。
![](images/814e246ac1c2ef173383b161f3c41fefd47bee7c2424d794b573317aa0b93174.jpg)  
熔炼方法：电弧炉 $+$ 电渣重熔  
单耳片元件 $K_{1} = 2.45$   
热处理状态： $1000^{\circ}\mathrm{C}$ ，油淬 $+600\mathrm{C}$ ，水冷，回火二次。

$\sigma_{\mathrm{b}} = 1665\mathrm{MPa}$

表3-29  

<table><tr><td>热处理制度</td><td>σbH/MPa</td><td>K</td><td>σmax/MPa</td><td>σmin/MPa</td><td>频率/Hz</td><td>疲劳寿命N/10^3周</td></tr><tr><td rowspan="5">1000℃,油淬+600℃,水冷,回火二次</td><td>1215</td><td>1</td><td>-</td><td>-</td><td>-</td><td>-</td></tr><tr><td rowspan="4">-</td><td>0.7</td><td>850</td><td>85</td><td>0.34</td><td>3.532</td></tr><tr><td>0.6</td><td>730</td><td>73</td><td>0.34</td><td>7.278</td></tr><tr><td>0.5</td><td>610</td><td>61</td><td>0.34</td><td>16.428</td></tr><tr><td>0.4</td><td>490</td><td>49</td><td>0.34</td><td>41.122</td></tr></table>

注： $K = \sigma_{\mathrm{max}} / \sigma_{\mathrm{bH}}$

# 3.7.3 双耳片 $(K_{\mathrm{t}} = 2.45)$ 元件性能

# 3.7.3.1 室温低周疲劳试验数据和疲劳曲线见表3-30。

表3-30  

<table><tr><td>热处理制度</td><td>σbH/MPa</td><td>K</td><td>σmax/MPa</td><td>σmin/MPa</td><td>频率/Hz</td><td>疲劳寿命N/10^3周</td></tr><tr><td rowspan="2">1000℃,油淬+600℃,水冷,回火二次</td><td>1380</td><td>1</td><td>-</td><td>-</td><td>-</td><td>-</td></tr><tr><td>-</td><td>0.6</td><td>830</td><td>83</td><td>0.17</td><td>6.845</td></tr></table>

注： $K = \sigma_{\mathrm{max}} / \sigma_{\mathrm{bH}}$

# 3.7.3.2 $350^{\circ}C$ 低周疲劳试验数据和疲劳曲线见表3-31和图3-20。

表3-31  

<table><tr><td>热处理制度</td><td>θ/℃</td><td>σbH/MPa</td><td>K</td><td>σmax/MPa</td><td>σmin/MPa</td><td>f/Hz</td><td>疲劳寿命N/10^3周</td></tr><tr><td rowspan="4">1000℃,油淬+600℃,水冷,回火二次</td><td rowspan="4">350</td><td rowspan="4">1200</td><td>1</td><td>-</td><td>-</td><td>-</td><td>-</td></tr><tr><td>0.6</td><td>715</td><td>72</td><td>0.17</td><td>4.622</td></tr><tr><td>0.5</td><td>595</td><td>60</td><td>0.17</td><td>10.300</td></tr><tr><td>0.4</td><td>480</td><td>48</td><td>0.17</td><td>35.321</td></tr></table>

注： $K = \sigma_{\mathrm{max}} / \sigma_{\mathrm{bH}}$

# 3.7.4 带孔试件 $(K_{\mathrm{t}} = 2.36)$ 元件性能

# 3.7.4.1 室温低周疲劳试验数据和疲劳曲线见表3-32和图3-21。

表3-32  

<table><tr><td>热处理制度</td><td>σbH/MPa</td><td>K</td><td>σmax/MPa</td><td>σmin/MPa</td><td>f/Hz</td><td>疲劳寿命N/10^3周</td></tr><tr><td rowspan="5">1000℃,油淬+600℃,水冷,回火二次</td><td>1710</td><td>1</td><td>-</td><td>-</td><td>-</td><td>-</td></tr><tr><td rowspan="4">-</td><td>0.7</td><td>1205</td><td>120</td><td>0.34</td><td>2.292</td></tr><tr><td>0.6</td><td>1030</td><td>103</td><td>0.34</td><td>4.173</td></tr><tr><td>0.5</td><td>855</td><td>86</td><td>0.34</td><td>8.749</td></tr><tr><td>0.4</td><td>690</td><td>69</td><td>0.34</td><td>18.040</td></tr></table>

注： $K = \sigma_{\mathrm{max}} / \sigma_{\mathrm{bH}}$

图片摘要：该图主要展示 3 32。
![](images/e8cd31e369ea224cb56ca3af20c97f91a97083befa520c029dcfaf3f11ee5883.jpg)  
熔炼方法：电弧炉 $+$ 电渣重熔  
双耳片元件 $K_{\mathrm{t}} = 2.45$   
热处理状态： $1000\mathrm{C}$ ，油淬 $+600\mathrm{C}$ ，水冷，回火二次。  
$\sigma_{\mathrm{b}} = 1665\mathrm{MPa}$

图3-21 带孔试件元件低周疲劳曲线[7]   
图3-20 双耳片元件低周疲劳曲线[7]  
图片摘要：该图主要展示 3 20 双耳片元件低周疲劳曲线[7]。
![](images/3a605af477f3a96c5484b5683bd2b5831304aca700f306637a45f42f04f8bd95.jpg)  
熔炼方法：电弧炉十电渣重熔   
带孔试件元件 $K_{\mathrm{t}} = 2.36$

# 3.7.4.2 $350^{\circ}C$ 低周疲劳试验数据和疲劳曲线见表3-33和图3-21。

表3-33  

<table><tr><td>热处理制度</td><td>θ/℃</td><td>σbH/MPa</td><td>K</td><td>σmax/MPa</td><td>σmin/MPa</td><td>f/Hz</td><td>疲劳寿命N/10^3周</td></tr><tr><td rowspan="4">1000℃,油淬+600℃,水冷,回火二次</td><td rowspan="4">350</td><td>1295</td><td>1</td><td>-</td><td>-</td><td>-</td><td>-</td></tr><tr><td rowspan="3">-</td><td>0.7</td><td>905</td><td>91</td><td>0.34</td><td>3.786</td></tr><tr><td>0.6</td><td>775</td><td>78</td><td>0.34</td><td>6.907</td></tr><tr><td>0.5</td><td>645</td><td>65</td><td>0.34</td><td>38.074</td></tr></table>

注： $K = \sigma_{\mathrm{max}} / \sigma_{\mathrm{bH}}$

# 3.7.5 应力集中 $(K_{\mathrm{t}} = 1.92)$ 元件性能

3.7.5.1 室温低周疲劳试验数据和疲劳曲线见表3-34和图3-22。

表3-34  

<table><tr><td>热处理制度</td><td>σbH/MPa</td><td>K</td><td>σmax/MPa</td><td>σmin/MPa</td><td>f/Hz</td><td>疲劳寿命N/10^3周</td></tr><tr><td rowspan="5">1000℃,油淬+600℃,水冷,回火二次</td><td>1710</td><td>1</td><td>-</td><td>-</td><td>-</td><td>-</td></tr><tr><td rowspan="4">-</td><td>0.7</td><td>1195</td><td>120</td><td>0.2</td><td>3.211</td></tr><tr><td>0.6</td><td>1025</td><td>102</td><td>0.2</td><td>5.388</td></tr><tr><td>0.5</td><td>855</td><td>85</td><td>0.2</td><td>13.480</td></tr><tr><td>0.4</td><td>685</td><td>68</td><td>0.2</td><td>85.061</td></tr></table>

注： $K = \sigma_{\mathrm{max}} / \sigma_{\mathrm{bH}}$

图3-22 应力集中元件低周疲劳曲线[7]   
图片摘要：该图主要展示 3 22 应力集中元件低周疲劳曲线[7]。
![](images/c7d47649ec8fdca6c429980a83e6dd04608011195bbe48e364548b4614560f67.jpg)  
熔炼方法：电弧炉十电渣重熔   
应力集中元件  
$K_{\mathrm{t}} = 1.92$

热处理状态： $1000^{\circ}\mathrm{C}$ ，油淬 $+600^{\circ}\mathrm{C}$ ，水冷，回火二次。 $\sigma_{\mathrm{b}} = 1665\mathrm{MPa}$

# 3.7.5.2 $350^{\circ}\mathrm{C}$ 低周疲劳试验数据和疲劳曲线见表3-35和图3-22。

表3-35  

<table><tr><td>热处理制度</td><td>θ/℃</td><td>σbH/MPa</td><td>K</td><td>σmax/MPa</td><td>σmin/MPa</td><td>f/Hz</td><td>疲劳寿命N/10^3周</td></tr><tr><td rowspan="5">1000℃,油淬+600℃,水冷,回火二次</td><td rowspan="5">350</td><td>1510</td><td>1</td><td>-</td><td>-</td><td>-</td><td>-</td></tr><tr><td rowspan="4">-</td><td>0.7</td><td>1055</td><td>106</td><td>0.17</td><td>5.030</td></tr><tr><td>0.6</td><td>905</td><td>91</td><td>0.17</td><td>24.967</td></tr><tr><td>0.55</td><td>830</td><td>83</td><td>0.17</td><td>&gt;80.007</td></tr><tr><td>0.5</td><td>755</td><td>75</td><td>0.17</td><td>&gt;50.065</td></tr></table>

注： $K = \sigma_{\mathrm{max}} / \sigma_{\mathrm{bH}}$ 。

# 4 组织结构

# 4.1 相变温度 见表4-1。

表4-1  

<table><tr><td>相变点</td><td>Ac1</td><td>Ac3</td><td>Ms</td><td>Mf</td></tr><tr><td>θ/℃</td><td>780</td><td>850</td><td>320</td><td>235</td></tr></table>

# 4.2 时间-温度-组织转变曲线 见图4-1。

4.3 合金组织结构 退火组织为少量先析出的铁素体、珠光体和贝氏体等混合组织，等温退火后

组织中有较多数量的层状珠光体。预备处理正火加高温回火后为珠光体、回火索氏体混合组织，最终热处理即淬火加回火后钢的组织为回火索氏体。

图4-1 等温转变曲线[3]   
图片摘要：该图主要展示 4 1 等温转变曲线[3]。
![](images/a34bebcb0df9f3ad5f3deabe5e05d00dc50a1dcf82d70aabf3ab9b853ba8b956.jpg)  
熔炼方法：电弧炉 $+$ 电渣重熔  
用钢成分： $w(\mathrm{C}) = 0.4\%$   
$w(\mathrm{Cr}) = 1.96\%$   
$w(\mathrm{Mo}) = 1.93\%$   
$w(\mathrm{V}) = 0.49\%$   
$w(\mathrm{Si}) = 0.28\%$   
$w(\mathrm{Mn}) = 0.58\%$   
奥氏体化温度： $1000^{\circ}\mathrm{C}$   
晶粒度：12级

# 5 工艺性能与要求

5.1 成形性能 热压力加工性能良好。加热温度不应高于 $1180^{\circ}\mathrm{C}$ ，开锻温度 $1100\sim 1160^{\circ}\mathrm{C}$ ，终锻温度高于 $850^{\circ}\mathrm{C}$ ，锻后应缓冷。

# 5.2 焊接性能

# 5.3 零件热处理工艺

5.3.1 热处理工艺参数 按Q/6SZ221—1985《38Cr2Mo2VA钢热处理工艺说明书》规定，见表5-1。

表5-1  

<table><tr><td>名称</td><td>正火</td><td>高温回火</td><td>退火</td><td>等温退火</td><td>淬火</td><td>回火</td></tr><tr><td>加热温度/℃</td><td>1000</td><td>720</td><td>850</td><td>820℃加热,转入700℃</td><td>1000</td><td>600或630</td></tr><tr><td>冷却方式</td><td>空冷</td><td>空冷</td><td>炉冷</td><td>炉冷</td><td>油冷</td><td>空冷或油、水冷</td></tr></table>

5.3.2 末端淬透性曲线 见图5-1。  
5.3.3 截面淬透性曲线 见图5-2。

图片摘要：该图主要展示 5 1。
![](images/7263488af0c1440e901a8709883844059a5780977de09b733d7728356e2992bd.jpg)  
图5-1 末端淬透性曲线

图片摘要：该图主要展示 5 1 末端淬透性曲线。
![](images/155e3c8d924bd3bc2ca6d915f7fdb7f7ff19f191edb58a93ab532e2bb07ccc1f.jpg)  
熔炼方法：电弧炉 $+$ 电渣重熔  
图5-2 截面淬透性曲线

5.3.4 晶粒长大倾向 见图5-3。  
5.3.5 表面脱碳倾向 见图5-4。

图片摘要：该图主要展示 5 2 截面淬透性曲线。
![](images/3e61c5490fed506bf9c3a0cef7bbdf955f2ad08268fe705d1bf973d3984d65bd.jpg)  
熔炼方法：电弧炉 $+$ 电渣重熔  
图5-3 晶粒长大倾向曲线[3]

图片摘要：该图主要展示 5 3 晶粒长大倾向曲线[3]。
![](images/a8db11b732afc665954682ecd49ffe955c45ff6f095aa95335b0908ddc29a0e0.jpg)  
熔炼方法：电弧炉 $+$ 电渣重熔  
图5-4 加热温度与表面脱碳层深度关系[3]

5.4 表面处理工艺 表面防护方法是磷化、涂漆等。但应特别注意防止氢脆。  
5.5 切削加工与磨削性能 机械加工性能良好。

# 6 功能考核试验

# 7 使用建议

选用。

# 参考文献

1 北京航空材料研究所, 本溪钢铁公司一钢厂. 38Cr2Mo2VA 钢棒材全面性能鉴定总结. 1981  
2 北京航空材料研究所.38Cr2Mo2VA钢研制报告.1985  
3 北京航空材料研究所, 本溪钢铁公司一钢厂. 38Cr2Mo2VA 钢热处理研究总结. 1980  
4 本溪钢铁公司一钢厂.38Cr2Mo2VA钢的锻比试验.1980  
5 北京航空材料研究所, 鞍山钢铁公司焊管厂等. 38Cr2Mo2VA 角钢及其零件成型试验报告. 1981  
6 北京航空材料研究所.38Cr2Mo2VA钢补充试验小结.1984  
7 北京航空材料研究所.38Cr2Mo2VA钢非标准元件试验小结.1982

编写 赵振业 何冰

校对 赵振业

审定 赵振业

# 40CrMnSiMoVA

# 1 概述

40CrMnSiMoVA是低合金超高强度钢。该钢具有良好的工艺性能和综合力学性能，对缺口和氢脆有较高的敏感性，适宜制造高强度结构件、轴类件和螺栓等重要受力结构件。

1.1 材料牌号 40CrMnSiMoVA(GC-4)。  
1.2 相近牌号  
1.3 材料的技术标准 见表1-1。

表1-1  

<table><tr><td>品种</td><td>技术标准</td></tr><tr><td>棒材</td><td>YB/T 1209-1983《航空用40CrMnSiMoVA钢棒技术条件》</td></tr><tr><td>钢管</td><td>YB/T 1210-1983《航空用40CrMnSiMoVA钢管技术条件》及松鞍83-6补充规定</td></tr><tr><td>锻件</td><td>HB 5024-1989《航空用钢锻件》</td></tr></table>

1.4 化学成分 见表1-2。

%

表1-2  

<table><tr><td>C</td><td>Mn</td><td>Si</td><td>S</td><td>P</td><td>Cr</td><td>Mo</td><td>V</td><td>Al</td></tr><tr><td>0.36~0.40</td><td>0.80~1.20</td><td>1.20~1.60</td><td>≤0.020</td><td>≤0.020</td><td>1.20~1.50</td><td>0.45~0.60</td><td>0.07~0.12</td><td>≤0.08</td></tr></table>

1.5 热处理制度 棒材、管材和锻件的热处理制度为 $910 \sim 930^{\circ} \mathrm{C}$ 加热, $180 \sim 230^{\circ} \mathrm{C}, 1 \mathrm{~h}$ , 硝盐槽中等温淬火, 空冷或在高于 $60^{\circ} \mathrm{C}$ 水中冷却, $200 \sim 300^{\circ} \mathrm{C}$ , 空冷。  
1.6 品种规格与供应状态   
1.6.1 品种规格 见表1-3中各标准的规定。

表1-3  

<table><tr><td rowspan="2">状态</td><td colspan="4">技术标准</td></tr><tr><td>圆钢</td><td>方钢</td><td>扁钢</td><td>钢管</td></tr><tr><td>热轧</td><td>GB/T 702-1986</td><td>GB/T 702-1986</td><td>GB/T 704-1988</td><td>GB/T 8162-1999</td></tr><tr><td>锻造</td><td>GB/T 908-1987</td><td>GB/T 908-1987</td><td>GB/T 16761-1997</td><td>--</td></tr></table>

1.6.2 供应状态 退火或正火加高温回火。

1.7 熔炼与铸造工艺 电弧炉加电渣重熔或真空感应炉加真空自耗重熔冶炼，也可采用其他先进的工艺熔炼。  
1.8 应用概况与特殊要求 已在多种飞机上用于制造起落架、接头、结合螺栓和水平尾翼转轴等重要受力结构部件。

该钢对应力集中敏感，零件的截面过渡半径应尽可能大，并选用较低的粗糙度级别，对氢脆较敏感，生产和使用中必须采取适当措施。该钢不允许采用气焊和镀锌工艺。

# 2 物理及化学性能

# 2.1 热性能

2.1.1 热导率 见表2-1。

表2-1[1]   

<table><tr><td>θ/℃</td><td>100</td><td>200</td><td>300</td><td>400</td><td>500</td><td>600</td><td>700</td></tr><tr><td>λ/(W/(m·℃))</td><td>23.87</td><td>25.12</td><td>25.96</td><td>26.80</td><td>27.63</td><td>28.47</td><td>29.31</td></tr></table>

# 2.1.2 比热容 见表2-2。

表2-2[1]  

<table><tr><td>θ/℃</td><td>100</td><td>200</td><td>300</td><td>400</td><td>500</td><td>600</td><td>700</td></tr><tr><td>c/(J/(kg·℃))</td><td>465</td><td>515</td><td>548</td><td>557</td><td>557</td><td>645</td><td>871</td></tr></table>

# 2.1.3 线膨胀系数 见表2-3。

# 2.2 密度 $\rho = 7.78\mathrm{g / cm}^{3[1]}$

表2-3[1]  

<table><tr><td>θ/℃</td><td>20~100</td><td>20~200</td><td>20~300</td></tr><tr><td>α/10-6℃-1</td><td>12.5</td><td>13.0</td><td>13.3</td></tr></table>

# 3 力学性能

# 3.1 技术标准规定的性能 见表3-1。

表3-1  

<table><tr><td rowspan="2">品种</td><td rowspan="2">技术标准</td><td rowspan="2">热处理制度</td><td rowspan="2">取样方向</td><td>σb/MPa</td><td>δ5/%</td><td>ψ/%</td><td>akU/(kJ/m2)</td><td rowspan="2">HBS</td><td rowspan="2">HRC</td></tr><tr><td colspan="4">不小于</td></tr><tr><td rowspan="5">棒材</td><td rowspan="5">TB/T 1209-1983及BX14-83</td><td>退火或正火+高温回火</td><td>-</td><td>-</td><td>-</td><td>-</td><td>-</td><td>≤255</td><td>-</td></tr><tr><td rowspan="2">920℃,油淬+200~300℃,空冷</td><td>纵向</td><td>1865</td><td>8</td><td>35</td><td>490</td><td>-</td><td>52.5~55.0</td></tr><tr><td>横向</td><td>1815</td><td>5</td><td>15</td><td>195</td><td>-</td><td>-</td></tr><tr><td rowspan="2">920℃加热,180~230℃,1h等温淬火,空冷+200~300℃,空冷</td><td>纵向</td><td>1765</td><td>8</td><td>35</td><td>590</td><td>≥494</td><td>-</td></tr><tr><td>横向</td><td>1715</td><td>5</td><td>15</td><td>195</td><td>-</td><td>-</td></tr><tr><td rowspan="7">锻件</td><td rowspan="7">HB 5024-1989</td><td>等温退火或正火+高温回火</td><td>-</td><td>-</td><td>-</td><td>-</td><td>-</td><td>≤269</td><td>-</td></tr><tr><td rowspan="3">910~920℃,油淬+200~300℃,空冷</td><td>纵向</td><td>1865</td><td>8</td><td>35</td><td>490</td><td>-</td><td>≥52.5</td></tr><tr><td>弦向</td><td>1845</td><td>6</td><td>20</td><td>295</td><td>-</td><td>-</td></tr><tr><td>横向</td><td>1815</td><td>5</td><td>15</td><td>195</td><td>-</td><td>-</td></tr><tr><td rowspan="3">910~920℃加热,180~230℃,1h,硝盐槽等温淬火,空冷+200~300℃,空冷</td><td>纵向</td><td>1765</td><td>8</td><td>35</td><td>590</td><td>≥494</td><td>-</td></tr><tr><td>弦向</td><td>1745</td><td>6</td><td>20</td><td>295</td><td>-</td><td>-</td></tr><tr><td>横向</td><td>1715</td><td>5</td><td>15</td><td>195</td><td>-</td><td>-</td></tr><tr><td rowspan="5">管材</td><td rowspan="5">YB/T 1210-1983及松鞍83-6</td><td>热轧或退火</td><td>-</td><td>-</td><td>-</td><td>-</td><td>-</td><td>≤269</td><td>-</td></tr><tr><td rowspan="2">920℃,油淬+200~300℃,空冷</td><td>纵向</td><td>1865</td><td>8</td><td>35</td><td>490</td><td>-</td><td>52.0~55.0</td></tr><tr><td>横向</td><td>1815</td><td>5</td><td>15</td><td>195</td><td>-</td><td>-</td></tr><tr><td rowspan="2">920℃加热,180~230℃,1h,硝盐槽等温淬火,空冷+200~300℃,空冷</td><td>纵向</td><td>1765</td><td>8</td><td>35</td><td>590</td><td>实测</td><td>-</td></tr><tr><td>横向</td><td>-</td><td>-</td><td>-</td><td>195①</td><td>-</td><td>-</td></tr></table>

# ① 暂作积累数据。

# 3.2 室温及各种温度下的力学性能

# 3.2.1 硬度

3.2.1.1 油淬后不同温度回火的硬度变化见图3-1。  
3.2.1.2 等温淬火后不同温度回火的硬度变化见图3-2、图3-3和图3-4。

图片摘要：该图主要展示 3 1 油淬后回火温度对硬度的影响[3]。
![](images/5c070ccb61d3fcfe19b82ad4245c69d84427789f8a52b1fbd6178f00d2c5ddc8.jpg)  
图3-1 油淬后回火温度对硬度的影响[3]

图片摘要：该图主要展示 3 1 油淬后回火温度对硬度的影响[3]。
![](images/d4b97631fb64d6abe0fc12f9156e86bac7519f86832b7c2518e039aebd02e953.jpg)  
图3-2 $180^{\circ}\mathrm{C}$ 等温淬火后回火温度对硬度的影响[2]

图片摘要：该图主要展示 3 2 等温淬火后回火温度对硬度的影响[2]。
![](images/bc92f5f3a9fb7838bdbe7f499569356e3a5e3308b624e3c1e355c1ff2b87352d.jpg)  
图3-3 $230^{\circ}\mathrm{C}$ 等温淬火后回火温度对硬度的影响[2]

图片摘要：该图主要展示 3 3 等温淬火后回火温度对硬度的影响[2]。
![](images/febb3297a413e49a6a0bc26be1dcd099ca35ce86febb46f43c7c9834adbc2976.jpg)  
图3-4 $300^{\circ}\mathrm{C}$ 等温淬火后回火温度对硬度的影响[2]

# 3.2.2 拉伸性能

3.2.2.1 油淬后不同温度回火棒材室温拉伸性能见表3-2。

表 $3 - 2{}^{\left\lbrack  3 - 4\right\rbrack  }$   

<table><tr><td>回火温度</td><td>项目</td><td>取样方向</td><td>σb/MPa</td><td>σP0.2/MPa</td><td>δ5/%</td><td>ψ/%</td></tr><tr><td rowspan="2"></td><td rowspan="2">S</td><td>纵向</td><td>1865</td><td>-</td><td>8</td><td>35</td></tr><tr><td>横向</td><td>1815</td><td>-</td><td>5</td><td>15</td></tr><tr><td rowspan="3">200℃</td><td>X̄</td><td>纵向</td><td>1905</td><td>1535</td><td>11.6</td><td>42.2</td></tr><tr><td>s</td><td>纵向</td><td>98</td><td>-</td><td>1.4</td><td>3.0</td></tr><tr><td>CV</td><td>纵向</td><td>0.052</td><td>-</td><td>0.120</td><td>0.024</td></tr><tr><td>230℃</td><td>X̄</td><td>纵向</td><td>1915</td><td>1495</td><td>11.9</td><td>45.0</td></tr><tr><td rowspan="3">250℃</td><td>X̄</td><td>纵向</td><td>1925</td><td>1550</td><td>11.4</td><td>42.4</td></tr><tr><td>s</td><td>纵向</td><td>90.9</td><td>-</td><td>1.22</td><td>3.07</td></tr><tr><td>CV</td><td>纵向</td><td>0.047</td><td>-</td><td>0.107</td><td>0.073</td></tr></table>

续表3-2   

<table><tr><td>回火温度</td><td>项目</td><td>取样方向</td><td>σb/MPa</td><td>σP0.2/MPa</td><td>δ5/%</td><td>ψ/%</td></tr><tr><td rowspan="10">260℃</td><td rowspan="2">A</td><td>纵向</td><td>-</td><td>-</td><td>-</td><td>-</td></tr><tr><td>横向</td><td>1880</td><td>-</td><td>-</td><td>-</td></tr><tr><td rowspan="2">B</td><td>纵向</td><td>-</td><td>-</td><td>-</td><td>-</td></tr><tr><td>横向</td><td>1935</td><td>-</td><td>-</td><td></td></tr><tr><td rowspan="2">X̄</td><td>纵向</td><td>1990</td><td>-</td><td>10.0</td><td>42.2</td></tr><tr><td>横向</td><td>2015</td><td>-</td><td>7.5</td><td>29.1</td></tr><tr><td rowspan="2">s</td><td>纵向</td><td>194</td><td>-</td><td>1.45</td><td>3.68</td></tr><tr><td>横向</td><td>54</td><td>-</td><td>1.8</td><td>7.42</td></tr><tr><td rowspan="2">CV</td><td>纵向</td><td>0.098</td><td>-</td><td>0.145</td><td>0.087</td></tr><tr><td>横向</td><td>0.027</td><td>-</td><td>0.24</td><td>0.255</td></tr><tr><td rowspan="2">300℃</td><td>Xmin~Xmax/X̄</td><td>纵向</td><td>1840~2030/1925</td><td>1490~1610/1535</td><td>8.0~11.4/10.4</td><td>38~89.2/41.8</td></tr><tr><td>X̄</td><td>横向</td><td>1850</td><td>-</td><td>9.43</td><td>31.7</td></tr></table>

注：1 表中 $200^{\circ}\mathrm{C}$ 回火， $\sigma_{\mathrm{b}},\delta_{5},\psi$ 数据为15个炉号、67个试验数据统计结果； $\sigma_{\mathrm{P0.2}}$ 数据为2个炉号、4个试验数据统计结果。  
2 表中 $230\mathrm{C}$ 回火, $\sigma_{\mathrm{b}}, \delta_{5}, \psi$ 数据为 2 个炉号、8 个试验数据统计结果; $\sigma_{\mathrm{P0.2}}$ 数据为 2 个炉号、5 个试验数据统计结果。  
3 表中 $250\mathrm{C}$ 回火, $\sigma_{\mathrm{b}}, \delta_{3}, \psi$ 数据为 12 个炉号、53 个试验数据统计结果; $\sigma_{\mathrm{P0.2}}$ 数据为 4 个炉号、8 个试验数据统计结果。  
4 表中 $260\mathrm{C}$ 回火，纵向数据为112个炉号、215个试验数据统计结果；表中横向数据为105个炉号、105个试验数据统计结果。  
5 表中 $300^{\circ} \mathrm{C}$ 回火, 纵向 $\sigma_{\mathrm{b}}, \delta_{5}, \psi$ 数据为 6 个炉号、23 个试验数据统计结果; $\sigma_{\mathrm{P0.2}}$ 数据为 6 个炉号、11 个试验数据统计结果; 横向数据为 3 个炉号、6 个试验数据统计结果。  
6 淬火温度为 $920\mathrm{C}$ 。

# 3.2.2.2 等温淬火后棒材室温拉伸性能见表3-3。

表3-3[4]  

<table><tr><td>项目</td><td>取样方向</td><td>σb/MPa</td><td>δs/%</td><td>ψ/%</td><td>项目</td><td>取样方向</td><td>σb/MPa</td><td>δs/%</td><td>ψ/%</td></tr><tr><td rowspan="2">S</td><td>纵向</td><td>1765</td><td>8</td><td>35</td><td>B</td><td>横向</td><td>-</td><td>-</td><td>-</td></tr><tr><td>横向</td><td>1715</td><td>5</td><td>15</td><td rowspan="2">X</td><td>纵向</td><td>1895</td><td>10.6</td><td>41.0</td></tr><tr><td rowspan="2">A</td><td>纵向</td><td>-</td><td>-</td><td>-</td><td>横向</td><td>1900</td><td>8.8</td><td>32.2</td></tr><tr><td>横向</td><td>-</td><td>-</td><td>-</td><td rowspan="2">s</td><td>纵向</td><td>77</td><td>-</td><td>-</td></tr><tr><td>B</td><td>纵向</td><td>1785</td><td>-</td><td>-</td><td>横向</td><td>173</td><td>-</td><td>-</td></tr></table>

注：1 表中纵向数据为 119 个炉号、231 个试验数据统计结果；表中横向数据为 94 个炉号、181 个试验数据统计结果。  
2 热处理状态 $920\mathrm{C}$ 加热， $180\mathrm{C}, 1\mathrm{h}$ ，等温淬火，空冷 $+260\mathrm{C}$ ，空冷。

# 3.2.2.3 锻件等温淬火后室温拉伸性能见表3-4。

表3-4[4]  

<table><tr><td>项目</td><td>σb/MPa</td><td>δ5/%</td><td>ψ/%</td><td>项目</td><td>σb/MPa</td><td>δ5/%</td><td>ψ/%</td></tr><tr><td>S</td><td>1765</td><td>8</td><td>35</td><td rowspan="2">X̄</td><td rowspan="2">1845</td><td rowspan="2">11.4</td><td rowspan="2">41.5</td></tr><tr><td>A</td><td>1720</td><td>-</td><td>-</td></tr><tr><td>B</td><td>1770</td><td>-</td><td>-</td><td>s</td><td>46</td><td>-</td><td>-</td></tr></table>

注：1 表中数据为 32 个炉号、103 个试验数据统计结果。  
2 热处理状态 $920^{\circ}\mathrm{C}$ 加热， $180^{\circ}\mathrm{C}, 1\mathrm{h}$ 等温淬火，空冷 $+220^{\circ}\mathrm{C}$ ，空冷。

# 3.2.2.4 锻件等温淬火后斜向和横向室温拉伸性能见表3-5。

表3-5[4]  

<table><tr><td>热处理制度</td><td>取样方向</td><td>σb/MPa</td><td>δs/%</td><td>ψ/%</td></tr><tr><td rowspan="2">920℃加热,180℃,1h等温淬火,空冷+220℃,空冷</td><td>斜向</td><td>1785~1980/1940</td><td>7.0~15.5/12.0</td><td>33.5~49.0/41.6</td></tr><tr><td>横向</td><td>1745~1905/1760</td><td>6.5~13.5/10.2</td><td>15.5~44.5/30.1</td></tr></table>

注：表中斜向数据为5个炉号、29个试验数据；横向为13个炉号、27个试验数据的统计结果。

# 3.2.2.5 管材油淬后室温拉伸性能见表3-6。

表3-6[4]
