Repository: C-zj02/CFD-claw

<div align="center">

**English** | [中文](#中文版) | [Français](README_FR.md) | [Русский](README_RU.md) | [हिन्दी](README_HI.md) | [العربية](README_AR.md) | [Português](README_PT.md)

# 🚀 Claude Code Python

**A Complete Python Reimplementation Based on Real Claude Code Source**

*From TypeScript Source → Rebuilt in Python with ❤️*

***
**🔥 Active Development • New Features Weekly 🔥**

</div>

***

## 🎯 What is This?

**Clawd Code** is a **complete Python rewrite** of Claude Code, based on the **real TypeScript source code**.

File: RAG-data/中国航空材料手册（第2版）第1卷 结构钢 不锈钢401-600.pdf-6e2d7ff1-ef90-4734-9199-41b1e26d8b5e.md (part 4 of 10)
表3-1  
<table><tr><td>θ/℃</td><td>20</td><td>200</td><td>300</td><td>400</td><td>450</td><td>500</td><td>550</td><td>600</td></tr><tr><td>akU/(kJ/m2)</td><td>540</td><td>980</td><td>1230</td><td>1570</td><td>1670</td><td>1620</td><td>1570</td><td>1570</td></tr></table>

注：热处理状态 $1000^{\circ}\mathrm{C}$ ，空冷 $+650^{\circ}\mathrm{C}$ ，回火。

# 3.3 持久和蠕变性能

# 3.3.1 高温持久性能 在 $450^{\circ}\mathrm{C}$ 时的抗松弛性能见表3-6。

表3-6[t]  

<table><tr><td rowspan="2">θ/℃</td><td rowspan="2">初始应力σ/MPa</td><td colspan="5">经下列时间保温后的残余应力/MPa</td></tr><tr><td>100h</td><td>500h</td><td>1000h</td><td>3000h</td><td>5000h</td></tr><tr><td rowspan="2">450</td><td>294</td><td>137</td><td>118</td><td>108</td><td>98</td><td>88</td></tr><tr><td>196</td><td>108</td><td>88</td><td>78</td><td>69</td><td>59</td></tr></table>

注：热处理状态 $1000^{\circ}\mathrm{C}$ ，正火 $+650^{\circ}\mathrm{C}$ ，回火。

# 3.3.2 高温蠕变性能 见表3-7。

# 3.4 疲劳性能

# 3.5 弹性性能

<table><tr><td>θ/℃</td><td>400</td><td>450</td></tr><tr><td>σ1/100000/MPa</td><td>132</td><td>83</td></tr></table>

注：热处理状态 $1000^{\circ}\mathrm{C}$ ，正火 $+650^{\circ}\mathrm{C}$ ，回火。

# 3.5.1 弹性模量 不同温度下的弹性模量见表3-8。

表3-8[3]  

<table><tr><td>θ/℃</td><td>20</td><td>200</td><td>300</td><td>400</td><td>500</td><td>600</td></tr><tr><td>E/GPa</td><td>219</td><td>210</td><td>202</td><td>196</td><td>181</td><td>171</td></tr></table>

注：热处理状态 $1000^{\circ}\mathrm{C}$ ，正火 $+650^{\circ}\mathrm{C}$ ，回火。

# 4 组织结构

# 4.1 相变温度 钢的相变点见表4-1。

表4-1[1]  

<table><tr><td>相变点</td><td>Ac1</td><td>Ar1</td><td>Ms</td></tr><tr><td>θ/℃</td><td>820</td><td>780</td><td>240</td></tr></table>

# 4.2 时间-温度-组织转变曲线 见图4-1。

图片摘要：该图主要展示 4 1[1]。
![](images/c7792402a7a38ff26e781cbe8d46f49a7dca1181bc7fe286454693dabe84aad4.jpg)  
奥氏体化温度： $980^{\circ}C$   
图4-1 等温转变曲线[1]

4.3 合金组织结构 淬火状态下的组织为马氏体。回火析出的碳化物随回火温度升高而变化，其转变顺序为： $\mathrm{Fe}_3\mathrm{C} \rightarrow (\mathrm{Cr}, \mathrm{Fe})_7\mathrm{C}_3 \rightarrow (\mathrm{Cr}, \mathrm{Fe})_{23}\mathrm{C}_6$ 。

# 5 工艺性能与要求

# 5.1 成形性能

5.1.1 热压力加工工艺参数 见表5-1。

表5-1[1]  

<table><tr><td>升温</td><td>开始温度/℃</td><td>终止温度/℃</td><td>冷却</td></tr><tr><td>装炉≤800℃,850℃前缓慢加热</td><td>1160~1200</td><td>&gt;850</td><td>缓冷并及时退火</td></tr></table>

# 5.1.2 冷变形性能较差。

5.2 焊接性能 焊接性不良，如零件必须焊接，则焊后应立即热处理。

# 5.3 零件的热处理工艺

5.3.1 退火工艺 $870\sim 900^{\circ}\mathrm{C}$ ，炉冷或 $730\sim 780^{\circ}\mathrm{C}$ ，空冷。  
5.3.2 零件最终热处理工艺，按HB/Z80—1997《航空用不锈钢和耐热钢热处理说明书》规定，见表5-2。

表5-2  

<table><tr><td rowspan="2">淬火</td><td colspan="2">按强度选择回火温度</td><td colspan="2">按硬度选择回火温度</td><td rowspan="2">冷却介质</td></tr><tr><td>σb/MPa</td><td>回火温度/℃</td><td>HBS</td><td>回火温度/℃</td></tr><tr><td rowspan="6">1000~1050℃,油淬或空冷</td><td>880~1080</td><td>580~620</td><td>285~254</td><td>620~680</td><td rowspan="5">油或水</td></tr><tr><td>980~1180</td><td>560~610</td><td>341~285</td><td>580~610</td></tr><tr><td>1080~1270</td><td>550~600</td><td>388~341</td><td>550~600</td></tr><tr><td>1180~1370</td><td>540~590</td><td>445~388</td><td>520~570</td></tr><tr><td>1270~1470</td><td>530~570</td><td>514~445</td><td>500~530</td></tr><tr><td>&gt;1470</td><td>&lt;350</td><td>&gt;514</td><td>&lt;350</td><td>空气</td></tr></table>

注：除制件有特殊要求外，一般不宜采用 $350\sim 550^{\circ}\mathrm{C}$ 区间回火，以免产生回火脆性。

# 6 功能考核试验

# 7 使用建议

选用。

# 参考文献

1 手册编写组.合金钢钢种手册：第五册 不锈耐酸钢.北京：冶金工业出版社，1983  
2 陈德和. 不锈钢的组织与性能. 北京: 机械工业出版社, 1977  
3 BI1AM.航空材料手册：耐热钢及合金.1965

编写 钟培道 刘桂英

校对 金建军

审定 赵振业

# 4Cr13

# 1 概述

4Cr13是马氏体型不锈钢。该钢淬火回火后的强度与硬度高，耐蚀性和热稳定性稍差。有严重的裂纹敏感性，在热压力加工和热处理过程中应严加注意。该钢的焊接性能差，一般不进行焊接。主要用于制造在高的机械载荷和腐蚀条件下工作的零件。

1.1 材料牌号 4Cr13。  
1.2 相近牌号 40X13(俄罗斯), Z40C13(法国)。  
1.3 材料的技术标准 见表1-1。

表1-1  

<table><tr><td>品种</td><td>技术标准</td></tr><tr><td>棒材</td><td>GJB 2294-1995《航空用不锈钢及耐热钢棒规范》</td></tr><tr><td rowspan="2">板材</td><td>GB/T 4237-1992《不锈钢热轧钢板》</td></tr><tr><td>GJB 2295-1995《航空用不锈钢冷轧薄板规范》</td></tr><tr><td>带材</td><td>GB/T 4239-1991《冷轧不锈、耐热钢带》</td></tr><tr><td>丝材</td><td>GB/T 4240-1993《不锈钢丝》</td></tr><tr><td>锻件</td><td>HB 5024-1989《航空用钢锻件》</td></tr></table>

1.4 化学成分 见表1-2。

%

表1-2  

<table><tr><td>C</td><td>Mn</td><td>Si</td><td>Cr</td><td>S</td><td>P</td></tr><tr><td>0.36~0.45</td><td>≤0.80</td><td>≤0.80</td><td>12.00~14.00</td><td>≤0.025</td><td>≤0.030</td></tr></table>

1.5 热处理制度 棒材及锻件 $1050\sim 1100^{\circ}\mathrm{C}$ ，油冷 $+200\sim 300^{\circ}\mathrm{C}$ ，回火。板材 $740\sim 780^{\circ}\mathrm{C}$ ，退火或高温回火。

1.6 品种规格与供应状态

1.6.1 品种规格 热轧棒 $d8\sim 120\mathrm{mm}$ ，方 $8\sim 120\mathrm{mm}$ ；锻棒 $d75\sim 250\mathrm{mm}$ ，方 $55\sim 250\mathrm{mm}$ ；冷轧棒 $d8\sim 65\mathrm{mm}$ ，方 $8\sim 50\mathrm{mm}$ ；热轧钢板 $\delta (4.5\sim 20)\mathrm{mm}\times (600\sim 1800)\mathrm{mm}\times (600\sim 6500)\mathrm{mm},\delta (1.0\sim 4.0)$ $\mathrm{mm}\times (600\sim 1000)\mathrm{mm}\times (800\sim 2000)\mathrm{mm}$ ；冷轧薄板 $\delta (1.0\sim 4.0)\mathrm{mm}\times (750\sim 1000)\mathrm{mm}\times (1500\sim$ $2000)\mathrm{mm}$ ；冷轧钢带 $\delta (0.1\sim 2.5)\mathrm{mm}\times (5\sim 400)\mathrm{mm}$ ；钢丝 $d0.2\sim 8.0\mathrm{mm}$ ；医用缝合针钢丝 $d0.22\sim$ $2.0\mathrm{mm}_{\circ}$   
1.6.2 供应状态棒材、锻件及板材以退火或高温回火状态供应；带材以软态或冷作硬化状态供应；丝材以冷拉状态或热处理状态供应，也可经磨光或抛光后供应。  
1.7 熔炼与铸造工艺 可采用电弧炉、电弧炉 $+$ 电渣重熔等方法冶炼。  
1.8 应用概况与特殊要求 已用于要求高硬度及耐磨的弹簧、销钉、轴承、轴和阀门以及量具、刃具、医疗器械等。4Cr13钢锻后应缓慢冷却并及时进行软化处理，淬火后应及时回火，酸洗后应低温回火。

# 2 物理和化学性能

# 2.1 热性能

# 2.1.1 热导率 见表2-1。

表2-1[1]   

<table><tr><td>θ/℃</td><td>20</td><td>100</td><td>200</td><td>300</td><td>400</td><td>500</td><td>600</td><td>700</td></tr><tr><td>λ/(W/(m·℃))</td><td>28</td><td>28.1</td><td>29.3</td><td>29.3</td><td>29.3</td><td>28.9</td><td>28.6</td><td>28.1</td></tr></table>

# 2.1.2 比热容 $c = 460\mathrm{J / (kg}\cdot \mathrm{C)(20^{\circ}C)}$

# 2.1.3 线膨胀系数 见表2-2。

表2-2[2]  

<table><tr><td>θ/℃</td><td>20~100</td><td>20~200</td><td>20~300</td><td>20~400</td><td>20~500</td></tr><tr><td>α/10-6℃-1</td><td>10.5</td><td>11.0</td><td>11.0</td><td>11.5</td><td>12.0</td></tr></table>

# 2.2 密度 $\rho = 7.75\mathrm{g / cm^3}$

# 2.3 电性能 电阻率见表2-3。

表2-3[1]  

<table><tr><td>θ/℃</td><td>20</td><td>100</td><td>200</td><td>300</td><td>400</td><td>500</td><td>600</td><td>700</td></tr><tr><td>ρ/(10-8Ω·m)</td><td>59</td><td>65</td><td>71</td><td>79</td><td>86</td><td>94</td><td>100</td><td>108</td></tr></table>

# 2.4 磁性能

# 2.5 化学性能

# 2.5.1 抗氧化性能 在 $650^{\circ}\mathrm{C}$ 以下具有稳定的抗氧化性能。

# 3 力学性能

# 3.1 技术标准规定的性能 见表3-1。

表3-1  

<table><tr><td rowspan="2">技术标准</td><td rowspan="2">热处理制度</td><td>σb/MPa</td><td>δs/%</td><td rowspan="2">HRC</td></tr><tr><td colspan="2">不小于</td></tr><tr><td>GJB 2294-1995</td><td>1050~1100℃,油淬+200~300℃,空冷</td><td>-</td><td>-</td><td>≥50</td></tr><tr><td>GJB 2295-1995</td><td>约750℃快冷或800~900℃缓冷</td><td>590</td><td>15</td><td>-</td></tr><tr><td>GB/T 4237-1992</td><td rowspan="2">软态</td><td rowspan="2">495</td><td rowspan="2">18①</td><td rowspan="2">-</td></tr><tr><td>GB/T 4238-1992</td></tr><tr><td>GB/T 4239-1992</td><td>硬态</td><td>785~1080</td><td>-</td><td>-</td></tr><tr><td>GB/T 4240-1993</td><td>740~780℃,退火或高温回火</td><td>590</td><td>10</td><td>-</td></tr></table>

# ① 为 $\delta_{10}$ 。

# 3.2 室温及各种温度下的力学性能

# 3.2.1 硬度 不同热处理制度下的硬度见表3-2。

表3-2[1]  

<table><tr><td>热处理制度</td><td>HBS</td><td>HRC</td><td>热处理制度</td><td>HBS</td><td>HRC</td></tr><tr><td>1050℃,淬火+200℃,回火</td><td>&gt;500</td><td>&gt;52</td><td rowspan="2">1030~1080℃,空冷</td><td rowspan="2">-</td><td rowspan="2">51~52</td></tr><tr><td rowspan="2">1050℃,淬火+510℃,回火</td><td rowspan="2">&gt;480</td><td rowspan="2">&gt;50</td></tr><tr><td rowspan="2">760℃,2~6h,空冷</td><td rowspan="2">205~225</td><td rowspan="2">-</td></tr><tr><td>780~900℃,完全退火</td><td>155~185</td><td>HRB91</td></tr></table>

# 3.2.2 拉伸性能

3.2.2.1 不同热处理制度下的室温拉伸性能见表3-3。

表3-3[1]  

<table><tr><td>热处理制度</td><td>σb/MPa</td><td>σP0.2/MPa</td><td>δ5/%</td><td>ψ/%</td><td>热处理制度</td><td>σb/MPa</td><td>σP0.2/MPa</td><td>δ5/%</td><td>ψ/%</td></tr><tr><td>1050℃,淬火+200℃,回火</td><td>1650</td><td>1375</td><td>4</td><td>8</td><td>870~900℃,完全退火</td><td>665</td><td>410</td><td>25</td><td>60</td></tr><tr><td>1050℃,淬火+510℃,回火</td><td>1665</td><td>1395</td><td>9</td><td>20</td><td>760℃,2~6h,空冷</td><td>705</td><td>540</td><td>22</td><td>55</td></tr></table>

# 3.2.2.2 不同温度下的拉伸性能见表3-4。

表3-4[2]  

<table><tr><td>热处理制度</td><td>θ/C</td><td>σb/MPa</td><td>σP0.2/MPa</td><td>δ5/%</td><td>热处理制度</td><td>θ/C</td><td>σb/MPa</td><td>σP0.2/MPa</td><td>δ5/%</td></tr><tr><td rowspan="4">1030℃,空冷+500℃,空冷</td><td>20</td><td>1775</td><td>1610</td><td>2.5</td><td rowspan="4">1030℃,空冷+600℃,空冷</td><td>20</td><td>1125</td><td>950</td><td>9.6</td></tr><tr><td>400</td><td>1650</td><td>1435</td><td>6</td><td>400</td><td>920</td><td>795</td><td>9.2</td></tr><tr><td>450</td><td>1555</td><td>1360</td><td>5.5</td><td>450</td><td>795</td><td>625</td><td>11</td></tr><tr><td>500</td><td>1300</td><td>1245</td><td>6.5</td><td>500</td><td>705</td><td>580</td><td>14.8</td></tr></table>

# 3.3 持久和蠕变性能

# 3.3.1 高温持久性能

3.3.1.1 抗松弛性能见表3-5。

表3-5[2]  

<table><tr><td rowspan="2">θ/℃</td><td rowspan="2">初始应力σ/MPa</td><td colspan="4">经下列时间保温后的残余应力/MPa</td></tr><tr><td>100h</td><td>560h</td><td>1000h</td><td>2000h</td></tr><tr><td>450</td><td>295</td><td>147</td><td>118</td><td>109</td><td>98</td></tr><tr><td rowspan="2">500</td><td>295</td><td>88</td><td>59</td><td>49</td><td>-</td></tr><tr><td>196</td><td>59</td><td>39</td><td>29</td><td>-</td></tr></table>

# 3.4 疲劳性能

# 3.5 弹性性能

3.5.1 弹性模量 不同温度下的弹性模量见表3-6。

表3-6[1]  

<table><tr><td>θ/℃</td><td>20</td><td>100</td><td>200</td><td>300</td><td>400</td><td>500</td><td>600</td><td>700</td><td>800</td></tr><tr><td>E/GPa</td><td>215</td><td>210</td><td>202</td><td>194</td><td>184</td><td>173</td><td>160</td><td>145</td><td>137</td></tr></table>

注：热处理状态 $1030\sim 1080^{\circ}\mathrm{C}$ ，空冷 $+530^{\circ}\mathrm{C}$ ，回火。

# 4 组织结构

4.1 相变温度 $\mathrm{Ac}1\approx 820^{\circ}\mathrm{C};\mathrm{Ms}\approx 270^{\circ}\mathrm{C}^{[2]}$

4.2 时间-温度-组织转变曲线 奥氏体等温转变曲线见图4-1。

4.3 合金组织结构 淬火状态下的组织为马氏体 + 碳化物。回火后为回火马氏体, 析出的碳化物随回火温度升高而变化, 其转变顺序为 $\mathrm{Fe}_{3} \mathrm{C} \rightarrow (\mathrm{Cr}, \mathrm{Fe})_{7} \mathrm{C}_{3} \rightarrow (\mathrm{Cr}, \mathrm{Fe})_{23} \mathrm{C}_{6}$ 。退火状态下的组织为铁素体 + 碳化物, 碳化物的类型为 $(\mathrm{Cr}, \mathrm{Fe})_{23} \mathrm{C}_{6}$ 。

图片摘要：该图主要展示 4 1 等温转变曲线[2]。
![](images/4cfb3f4a38589e7cfd1c85bcaffd464f86752d8a73418c4137d0c2621f95ed2c.jpg)  
图4-1 等温转变曲线[2]

# 5 工艺性能与要求

# 5.1 成形性能

5.1.1 热压力加工工艺 见表5-1。

表5-1[2]  

<table><tr><td>升温</td><td>开始温度/℃</td><td>终止温度/℃</td><td>冷却</td></tr><tr><td>缓慢加热至800℃,然后快速加热至加工温度</td><td>1160~1200</td><td>≥800</td><td>灰冷或砂冷并及时回火</td></tr></table>

# 5.1.2 冷变形性能较差。

5.2 焊接性能 焊接性能差，不宜进行焊接。

# 5.3 零件热处理工艺

5.3.1 零件的退火工艺为 $870\sim 900^{\circ}\mathrm{C}$ ，炉冷，也可用 $730\sim 780^{\circ}\mathrm{C}$ 高温回火，空冷。  
5.3.2 零件的最终热处理工艺，按HB/Z80—1997《航空用不锈钢和耐热钢热处理说明书》规定，见表5-2。

表5-2  

<table><tr><td rowspan="2">淬火</td><td colspan="2">按强度选择回火温度</td><td colspan="2">按硬度选择回火温度</td><td rowspan="2">冷却介质</td></tr><tr><td>σb/MPa</td><td>回火温度/℃</td><td>HBS</td><td>回火温度/℃</td></tr><tr><td rowspan="6">1000~1050℃,油冷或空冷</td><td>980~1180</td><td>590~640</td><td>341~285</td><td>600~650</td><td>油或水</td></tr><tr><td>1080~1270</td><td>570~620</td><td>388~341</td><td>570~610</td><td>油或水</td></tr><tr><td>1180~1370</td><td>550~600</td><td>445~388</td><td>530~580</td><td>油或水</td></tr><tr><td>1270~1470</td><td>540~580</td><td>-</td><td>-</td><td>油或水</td></tr><tr><td>1370~1570</td><td>300~370</td><td>514~445</td><td>300~370</td><td>空气</td></tr><tr><td>&gt;1570</td><td>&lt;350</td><td>&gt;514</td><td>&lt;350</td><td>空气</td></tr></table>

# 6 功能考核试验

# 7 使用建议

选用。

# 参考文献

1 BnAm.航空材料手册：第一册 耐热钢及合金.1965  
2 手册编写组.合金钢钢种手册：第五册 不锈耐酸钢.北京：冶金工业出版社，1983

编写 钟培道 卢影峰

校对 刘莹

审定 于浩 古宝珠

# 4Cr10Si2Mo

# 1 概述

4Cr10Si2Mo是马氏体不锈耐热钢。该钢具有较高的高温强度、抗蠕变性能及抗氧化性能。为了进一步提高钢的耐磨性可在淬火和高温回火后进行渗氮处理，渗氮效果良好。该钢的切削性能、焊接性能与冷成形性能均差。适用于制造活塞式发动机进、排气阀等。

1.1 材料牌号 4Cr10Si2Mo。  
1.2 相近牌号 4X10C2M, ΘH107(俄罗斯), SUH3(日本), Z45CSD10(法国)。  
1.3 材料的技术标准 见表1-1。  
1.4 化学成分 见表1-2。

表1-1  
表1-2  

<table><tr><td>品种</td><td>技术标准</td></tr><tr><td rowspan="2">棒材</td><td>GB/T 1221-1992《耐热钢棒》</td></tr><tr><td>GJB 2294-1995《航空用不锈钢及耐热钢棒规范》</td></tr><tr><td>锻件</td><td>HB 5024-1989《航空用钢锻件》</td></tr></table>

$\%$

<table><tr><td>C</td><td>Si</td><td>Mn</td><td>S</td><td>P</td><td>Cr</td><td>Ni</td><td>Mo</td></tr><tr><td>0.35~0.45</td><td>1.90~2.60</td><td>≤0.70</td><td>≤0.025</td><td>≤0.030</td><td>9.00~10.50</td><td>≤0.50</td><td>0.70~0.90</td></tr></table>

1.5 热处理制度 见表1-3。  
1.6 品种规格与供应状态   
1.6.1 品种规格 见表1-4。

表1-3  

<table><tr><td>品种</td><td>材料标准</td><td>热处理制度</td></tr><tr><td rowspan="2">棒材</td><td>GB/T 1221-1992</td><td>1010~1040℃,油淬+120~160℃,空冷</td></tr><tr><td>GJB 2294-1995</td><td rowspan="2">1010~1050℃,油冷或空冷+720~780℃,油冷</td></tr><tr><td>锻件</td><td>HB 5024-1989</td></tr></table>

表1-4  

<table><tr><td rowspan="2">状态</td><td colspan="4">技术标准</td></tr><tr><td>圆钢</td><td>方钢</td><td>六角钢</td><td>扁钢</td></tr><tr><td>热轧</td><td>GB/T 702-1986</td><td>GB/T 702-1986</td><td>GB/T 705-1989</td><td>GB/T 704-1988</td></tr><tr><td>锻制</td><td>GB/T 908-1987</td><td>GB/T 908-1987</td><td>-</td><td>-</td></tr></table>

1.6.2 供应状态 棒材与锻件 $1020^{\circ}\mathrm{C} \pm 20^{\circ}\mathrm{C}, 1\mathrm{h}$ ，随炉冷却至 $750^{\circ}\mathrm{C}$ ，保温 $3 \sim 4\mathrm{h}$ ，空冷。

1.7 熔炼与铸造工艺 可采电弧炉、电弧炉 + 炉外精炼、电弧炉 + 电渣重熔、非真空感应炉 + 电渣重熔等方法熔炼。  
1.8 应用概况与特殊要求 用于航空活塞式发动机的进、排气阀等。

# 2 物理及化学性能

# 2.1 热性能

2.1.1 热导率 见表2-1。

表2-1[1]   

<table><tr><td>θ/℃</td><td>200</td><td>300</td><td>600</td><td>700</td></tr><tr><td>λ/(W/(m·℃))</td><td>19.7</td><td>21.8</td><td>25.1</td><td>25.5</td></tr></table>

2.1.2 线膨胀系数 见表2-2。

2.2 密度 $\rho = 7.62\mathrm{g / cm}^{3[1]}$

表2-2[1]  

<table><tr><td>θ/℃</td><td>20~100</td><td>20~200</td><td>20~300</td><td>20~400</td><td>20~500</td><td>20~600</td><td>20~700</td><td>20~800</td></tr><tr><td>α/10-6℃-1</td><td>10.4</td><td>11.0</td><td>11.4</td><td>11.9</td><td>12.1</td><td>12.4</td><td>12.6</td><td>13.0</td></tr></table>

# 2.3 电性能

# 2.4 磁性能

2.5 化学性能

2.5.1 抗氧化性能 在空气中的最高抗氧化温度为 $850^{\circ}\mathrm{C}$ 。  
2.5.2 耐腐蚀性能 耐热腐蚀性能比4Cr13钢好。

# 3 力学性能

3.1 技术标准规定的性能 见表3-1。

表3-1  

<table><tr><td rowspan="2">技术标准</td><td rowspan="2">热处理制度</td><td>σb/MPa</td><td>σP0.2/MPa</td><td>δ5/%</td><td>ψ/%</td><td>aKU/(kJ/m²)</td><td>HBS</td></tr><tr><td colspan="6">不小于</td></tr><tr><td>GB/T 1221-1992</td><td>1010~1040℃,油淬+720~760℃,空冷</td><td>885</td><td>685</td><td>10</td><td>35</td><td>-</td><td>-</td></tr><tr><td>GJB 2294-1995</td><td rowspan="2">1010~1050℃,油淬+720~780℃,油冷</td><td rowspan="2">930</td><td rowspan="2">735</td><td rowspan="2">10</td><td rowspan="2">35</td><td rowspan="2">200</td><td rowspan="2">269~341</td></tr><tr><td>HB 5024-1989</td></tr></table>

# 3.2 室温及各种温度下的力学性能

# 3.2.1 硬度

# 3.2.1.1 不同热处理制度的硬度见表3-2。

# 3.2.2 拉伸性能

3.2.2.1 室温拉伸性能生产检验数据统计见表3-3。

表3-2[1]  

<table><tr><td>热处理制度</td><td>HRC</td></tr><tr><td>1040℃,油淬+750℃,空冷</td><td>30~32</td></tr><tr><td>900℃,2h,炉冷</td><td>21~22</td></tr></table>

表3-3  

<table><tr><td>项目</td><td>σb/MPa</td><td>σP0.2/MPa</td><td>δ5/%</td><td>ψ/%</td></tr><tr><td>S</td><td>930</td><td>735</td><td>10</td><td>35</td></tr><tr><td>X</td><td>1080</td><td>770</td><td>19.7</td><td>47.8</td></tr></table>

注：表中数据为5个数据统计结果。

# 3.2.2.2 不同热处理制度的室温拉伸性能见表3-4。

表3-4[1,2]  

<table><tr><td>热处理制度</td><td>σb/MPa</td><td>σP0.2/MPa</td><td>σP0.01/MPa</td><td>Sk/MPa</td><td>δs/%</td><td>ψ/%</td></tr><tr><td>1030℃,油淬+750℃,空冷</td><td>1010</td><td>785</td><td>580</td><td>1550</td><td>15</td><td>46</td></tr><tr><td>1100℃,油淬+800℃,水冷</td><td>940</td><td>665</td><td>-</td><td>-</td><td>19</td><td>40</td></tr><tr><td>900℃,炉冷</td><td>830</td><td>590</td><td>-</td><td>-</td><td>25</td><td>52</td></tr></table>

# 3.2.2.3 不同热处理制度的高温拉伸性能见表3-5。

表3-5[2]  

<table><tr><td>热处理制度</td><td>θ/℃</td><td>σb/MPa</td><td>σP0.2/MPa</td><td>σP0.01/MPa</td><td>Sk/MPa</td><td>δ5/%</td><td>ψ/%</td></tr><tr><td rowspan="5">1030℃,油淬+750℃,空冷</td><td>300</td><td>960</td><td>665</td><td>470</td><td>1450</td><td>13</td><td>47</td></tr><tr><td>400</td><td>865</td><td>610</td><td>335</td><td>1375</td><td>13</td><td>54</td></tr><tr><td>500</td><td>645</td><td>450</td><td>235</td><td>1130</td><td>19</td><td>65</td></tr><tr><td>600</td><td>380</td><td>215</td><td>-</td><td>705</td><td>28</td><td>85</td></tr><tr><td>700</td><td>147</td><td>49</td><td>-</td><td>315</td><td>46</td><td>96</td></tr><tr><td rowspan="7">1100℃,油淬+800℃,水冷</td><td>100</td><td>845</td><td>570</td><td>-</td><td>-</td><td>13</td><td>26</td></tr><tr><td>200</td><td>815</td><td>.510</td><td>-</td><td>-</td><td>17</td><td>39</td></tr><tr><td>300</td><td>835</td><td>520</td><td>-</td><td>-</td><td>14</td><td>35</td></tr><tr><td>400</td><td>765</td><td>480</td><td>-</td><td>-</td><td>13</td><td>24</td></tr><tr><td>500</td><td>665</td><td>450</td><td>-</td><td>-</td><td>21</td><td>41</td></tr><tr><td>600</td><td>430</td><td>365</td><td>-</td><td>-</td><td>30</td><td>70</td></tr><tr><td>700</td><td>215</td><td>196</td><td>-</td><td>-</td><td>41</td><td>90</td></tr></table>

# 3.2.3 冲击性能

# 3.2.3.1 $1100^{\circ}\mathrm{C}$ ，油淬 $+800^{\circ}\mathrm{C}$ 回火后，在不同温度下的冲击韧性见表3-6。

表3-6[2]  

<table><tr><td>θ/℃</td><td>20</td><td>200</td><td>300</td><td>400</td><td>500</td></tr><tr><td>akU/(kJ/m2)</td><td>294</td><td>686</td><td>814</td><td>873</td><td>1080</td></tr></table>

3.2.3.2 $1040^{\circ}\mathrm{C}$ ，油冷 $+750^{\circ}\mathrm{C}$ 回火后，在不同温度下的冲击韧性见表3-7。

表3-7[1]  

<table><tr><td>θ/℃</td><td>500</td><td>600</td><td>700</td></tr><tr><td>akU/(kJ/m2)</td><td>1400</td><td>1535</td><td>2080</td></tr></table>

# 3.3 持久和蠕变性能

3.3.1 高温持久性能 见表3-8和图3-1。

表3-8[2]  

<table><tr><td>热处理制度</td><td>θ/℃</td><td>σ100/MPa</td><td>σ1000/MPa</td><td>σ10000/MPa</td></tr><tr><td rowspan="2">1100℃,油淬+800℃,水冷</td><td>500</td><td>-</td><td>295</td><td>196</td></tr><tr><td>550</td><td>245</td><td>167</td><td>-</td></tr></table>

图3-1 高温持久性能[1]  
图片摘要：该图主要展示 3 1 高温持久性能[1]。
![](images/7bc095804c16505d8ae0490b0b146d0a02039ebb5b5fe5aa8e80bdb08c06d3dd.jpg)  
图标数字为伸长率 $\delta_{5}$   
热处理状态： $1100^{\circ}\mathrm{C}$ ，油淬 $+800^{\circ}\mathrm{C}$ ，回火

# 3.3.2 高温蠕变性能 见表3-9。

表3-9[1]  

<table><tr><td>热处理制度</td><td>θ/℃</td><td>σ1/1000/MPa</td><td>σ0.5/1000/MPa</td><td>σ0.2/1000/MPa</td><td>σ1/10000/MPa</td></tr><tr><td rowspan="2">1040℃,油淬+750℃,空冷</td><td>500</td><td>-</td><td>245</td><td>177</td><td>-</td></tr><tr><td>550</td><td>108</td><td>98</td><td>69</td><td>-</td></tr><tr><td rowspan="3">1100℃,油淬+800℃,空冷</td><td>500</td><td>196</td><td>177</td><td>137</td><td>127</td></tr><tr><td>550</td><td>98</td><td>74</td><td>49</td><td>39</td></tr><tr><td>600</td><td>49</td><td>-</td><td>-</td><td>29</td></tr></table>

# 3.4 疲劳性能

3.4.1 高周疲劳 $1040^{\circ}\mathrm{C}$ 油淬 $+750^{\circ}\mathrm{C}$ 回火后，在 $600^{\circ}\mathrm{C}$ 下的旋转弯曲光滑试样疲劳强度极限 $\sigma_{-1} = 325\mathrm{MPa}(N = 10^{7})$ 。

# 3.5 弹性性能

3.5.1 弹性模量 不同温度下的弹性模量见表3-10。

表 3-10[1]  

<table><tr><td>θ/℃</td><td>20</td><td>100</td><td>200</td><td>300</td><td>400</td><td>500</td><td>600</td><td>备注</td></tr><tr><td rowspan="2">E/GPa</td><td>188</td><td>-</td><td>-</td><td>171</td><td>165</td><td>129</td><td>93</td><td>①</td></tr><tr><td>206</td><td>211</td><td>207</td><td>202</td><td>196</td><td>168</td><td>173</td><td>②</td></tr></table>

① 热处理状态 $1030^{\circ}\mathrm{C}$ ，油淬 $+750^{\circ}\mathrm{C}$ ，油冷。

② 热处理状态 $1100^{\circ}\mathrm{C}$ ，油淬 $+800^{\circ}\mathrm{C}$ ，水冷。

# 4 组织结构

# 4.1 相变温度 见表4-1。

表4-1[1]  

<table><tr><td>相变点</td><td>Ac1</td><td>Ac3</td><td>Ar1</td><td>Ar3</td><td>Ms</td></tr><tr><td>θ/℃</td><td>850</td><td>950</td><td>700</td><td>845</td><td>280</td></tr></table>

# 4.2 时间-温度-组织转变曲线

4.3 合金组织结构 淬火状态下的组织为马氏体+少量碳化物。高温回火后组织为索氏体和碳化物。

# 5 工艺性能与要求

# 5.1 成形性能

5.1.1 热压力加工工艺参数 见表5-1。

表5-1[1]  

<table><tr><td>加热温度/℃</td><td>开始温度/℃</td><td>终止温度/℃</td><td>冷却</td></tr><tr><td>1180</td><td>1130~1150</td><td>&gt;850</td><td>缓冷</td></tr></table>

# 5.1.2 冷成形性能差。

5.2 焊接性能 焊接性能较差，但小截面的零件在预热到高温后可进行焊接，焊后应进行退火或调质处理。  
5.3 零件的热处理工艺，按HB/Z80—1997《航空用不锈钢和耐热钢热处理说明书》规定，见表5-2。

表5-2[3]  

<table><tr><td>项 目</td><td>退 火</td><td>淬 火</td><td>回 火</td></tr><tr><td>加热温度/℃</td><td>900</td><td>1010~1050</td><td>700~760</td></tr><tr><td>冷却方式</td><td>炉冷</td><td>油冷或空冷</td><td>空冷</td></tr></table>

5.4 表面处理工艺 可采用渗氮来提高零件的耐磨性、耐腐蚀性及疲劳性能，渗氮效果优良。  
5.5 切削加工与磨削性能 切削加工性能不好，但经退火或调质处理后，切削性能有所改善。

# 6 功能考核试验

# 7 使用建议

限用。

# 参考文献

1 手册编写组.合金钢钢种手册：第四册 耐热钢.北京：冶金工业出版社，1983  
2 西安航空发动机公司等.4Cr10Si2Mo钢生产检验数据. $1989\sim 1999$

编写 钟培道 刘桂英

校对 金建军

审定 赵振业

# 1Cr17Ni2

# 1 概述

1Cr17Ni2属于马氏体-铁素体不锈钢。该钢具有良好的耐蚀性和较高的强度、切削加工性能及冷冲压成形性能，可用各种方法焊接，焊后必须进行高温回火或调质处理。适用于制造在潮湿介质中工作的承力件。

1.1 材料牌号 1Cr17Ni2。  
1.2 相近牌号 14X17H2(俄罗斯), AISI 431(美国), SUS 431(日本), En 57(英国), Z15CN16-2 (法国)。  
1.3 材料的技术标准 见表1-1。

表1-1  

<table><tr><td>品种</td><td>技术标准</td></tr><tr><td rowspan="3">棒材</td><td>GB/T 1220-1992《不锈钢棒》</td></tr><tr><td>GJB 2294-1995《航空用不锈钢及耐热钢棒规范》</td></tr><tr><td>HB 5270-1983《航空发动机转动件用高级优质不锈钢钢棒》</td></tr><tr><td rowspan="2">板材</td><td>GJB 2295-1995《航空用不锈钢冷轧薄板规范》</td></tr><tr><td>GB/T 3280-1992《不锈钢冷轧钢板》</td></tr><tr><td>锻件</td><td>HB 5024-1989《航空用钢锻件》</td></tr></table>

1.4 化学成分 见表1-2。

%

表1-2  

<table><tr><td>C</td><td>Mn</td><td>Si</td><td>Cr</td><td>Ni</td><td>S</td><td>P</td></tr><tr><td>0.11~0.17</td><td>≤0.80</td><td>≤0.80</td><td>16.00~18.00</td><td>1.50~2.50</td><td>≤0.025</td><td>≤0.030</td></tr></table>

1.5 热处理制度 钢棒 $950 \sim 1040^{\circ} \mathrm{C}$ , 油淬 $+275 \sim 350^{\circ} \mathrm{C}$ , 空冷。钢板 $970 \sim 1030^{\circ} \mathrm{C}$ , 油淬 $+275 \sim 350^{\circ} \mathrm{C}$ , 空冷。锻件 $950 \sim 1040^{\circ} \mathrm{C}$ , 油淬, 回火制度分三种: (1) $275 \sim 350^{\circ} \mathrm{C}$ , 空冷; (2) $500 \sim 540^{\circ} \mathrm{C}$ , 水冷; (3) $670 \sim 690^{\circ} \mathrm{C}$ , 空冷。  
1.6 品种规格与供应状态   
1.6.1 品种规格 热轧材 $d8 \sim 120\mathrm{mm}$ , 方 $8 \sim 120\mathrm{mm}$ ; 锻材 $d80 \sim 220\mathrm{mm}$ ; 圆饼 $d394\mathrm{mm} \times 200\mathrm{mm}$ 等; 冷拉材 $d7 \sim 38\mathrm{mm}; s7 \sim 36\mathrm{mm}$ ; 热轧板 $\delta(4.5 \sim 20)\mathrm{mm} \times (600 \sim 1800)\mathrm{mm} \times (600 \sim 6500)\mathrm{mm}, \delta(1.0 \sim 4.0)\mathrm{mm} \times (600 \sim 1000)\mathrm{mm} \times (800 \sim 2000)\mathrm{mm}$ ; 冷轧板 $\delta(1.2 \sim 4.0)\mathrm{mm} \times (750 \sim 1000)\mathrm{mm} \times (1500 \sim 2000)\mathrm{mm}$ 。  
1.6.2 供应状态 钢棒及锻件以高温回火或正火并高温回火后供应；板材以软态供应；冷拉材以冷拉状态供应。  
1.7 熔炼与铸造工艺 可用电弧炉、电弧炉 $+$ 电渣重熔等方法冶炼。  
1.8 应用概况与特殊要求 主要用作飞机发动机的压气机转子叶片、整流叶片、盘、压气机机匣、内外环、承力螺栓和吊挂等。为获得良好的耐蚀性和冲击韧性，应避免在 $400\sim 580^{\circ}\mathrm{C}$ 温度区间内回火。此外，淬火冷速宜快。

# 2 物理及化学性能

# 2.1 热性能

# 2.1.1 热导率 见表2-1。

表2-1[1]   

<table><tr><td>θ/℃</td><td>20</td><td>100</td><td>200</td><td>300</td><td>400</td><td>500</td><td>600</td><td>700</td><td>800</td><td>900</td></tr><tr><td>λ/(W/(m·℃))</td><td>20.9</td><td>21.8</td><td>22.6</td><td>23.4</td><td>24.3</td><td>25.1</td><td>26.0</td><td>26.8</td><td>28.1</td><td>29.7</td></tr></table>

# 2.1.2 比热容 $c = 481\mathrm{J} / (\mathrm{kg}\cdot \mathrm{C})^{[1]}$

# 2.1.3 线性膨胀系数 见表2-2。

# 2.2 密度 $\rho = 7.75\mathrm{g / cm}^{3[1]}$

# 2.3 电性能 电阻率 $\rho = 73\times 10^{-8}\Omega \cdot \mathbf{m}^{[1]}$

# 2.4 磁性能

# 2.5 化学性能

# 2.5.1 抗氧化性能 在 $800^{\circ}\mathrm{C}$ 以下的空气介质中，具有稳定的抗氧化性能。

# 2.5.2 耐腐蚀性能

# 2.5.2.1 不同温度回火后的耐盐雾腐蚀性能见表2-3。

表2-3[2]  

<table><tr><td>回火温度/℃</td><td>300</td><td>450</td><td>500</td><td>530</td><td>560</td><td>580</td><td>600</td><td>620</td><td>650</td><td>680</td></tr><tr><td>腐蚀失重/(g/m2)</td><td>0.28</td><td>0.20</td><td>1.49</td><td>6.48</td><td>6.14</td><td>3.42</td><td>0.44</td><td>0.15</td><td>0.34</td><td>0.34</td></tr></table>

注：1 热处理状态 $1040^{\circ}\mathrm{C}$ ，油淬十指定温度下回火2h，空冷。  
2 试验按HCS209—1966《金属材料及其防护层盐雾腐蚀试验方法》进行，试验介质为 $3.5\% \mathrm{NaCl}$ 溶液，温度为 $35^{\circ}C \pm 1^{\circ}C$ ，试验时间为100d。

# 2.5.2.2 抗应力腐蚀性能见表2-4。

表2-4[2]  

<table><tr><td colspan="2">恒应变(弯曲法)测定</td><td colspan="2">恒应力(拉伸法)测定</td><td colspan="2">恒应变(弯曲法)测定</td><td colspan="2">恒应力(拉伸法)测定</td></tr><tr><td>施加应力/MPa</td><td>断裂时间/d</td><td>施加应力/MPa</td><td>断裂时间/d</td><td>施加应力/MPa</td><td>断裂时间/d</td><td>施加应力/MPa</td><td>断裂时间/d</td></tr><tr><td rowspan="2">665</td><td>13</td><td rowspan="2">665</td><td>36</td><td rowspan="2">665</td><td>18</td><td rowspan="2">665</td><td>56</td></tr><tr><td>15</td><td>36</td><td>180</td><td>-</td></tr></table>

注：1 热处理状态 $1040^{\circ}\mathrm{C}$ ，油淬 $+530^{\circ}\mathrm{C}, 2\mathrm{h}$ ，空冷。  
2 恒应变试验在交替轮上进行，恒应力试验在拉伸试验机上进行。试验介质为 $3.5\% \mathrm{NaCl}$ 溶液，温度为 $35^{\circ} \mathrm{C} \pm 1^{\circ} \mathrm{C}$ 。

# 2.5.2.3 淬火冷速对腐蚀性能的影响见图2-1。

图片摘要：该图主要展示 2 1 淬火冷速对耐腐蚀性能的影响[3]。
![](images/1a324b6fb41cc1fc25d5789667132c2b2f306296db3d5189d880354ec01d7003.jpg)  
图2-1 淬火冷速对耐腐蚀性能的影响[3]

热处理状态： $1040^{\circ}\mathrm{C}$ ，淬火 $+530^{\circ}\mathrm{C}$ ，回火

试验介质： $3.5\% \mathrm{NaCl}$ 溶液

温度： $35\mathrm{C}\pm 1\mathrm{C}$

应力腐蚀试验施加应力 $667\mathrm{MPa}$

盐雾腐蚀试验持续100d

# 3 力学性能

# 3.1 技术标准规定的性能 见表3-1。

表3-1  

<table><tr><td rowspan="2">技术标准</td><td colspan="2">热处理制度</td><td>σb/MPa</td><td>σP0.2/MPa</td><td>δ5/%</td><td>ψ/%</td><td>aKU/(kJ/m²)</td><td rowspan="2">HBS</td></tr><tr><td>淬火</td><td>回火</td><td colspan="5">不小于</td></tr><tr><td>GJB 2294-1995</td><td rowspan="2">950~1040℃,油淬</td><td rowspan="2">275~350℃,空冷</td><td rowspan="2">1080</td><td rowspan="2">-</td><td rowspan="2">10</td><td rowspan="2">-</td><td rowspan="2">490</td><td rowspan="2">-</td></tr><tr><td>HB 5270-1983</td></tr><tr><td>GJB 2295-1995</td><td>970~1030℃,油淬</td><td>275~350℃,空冷</td><td>1080</td><td>-</td><td>10</td><td>-</td><td>-</td><td>-</td></tr><tr><td rowspan="3">HB 5024-1989</td><td rowspan="3">950~1040℃,油淬</td><td>275~350℃,空冷</td><td>1080</td><td>-</td><td>10</td><td>-</td><td>490</td><td>415~352</td></tr><tr><td>500~540℃,空冷</td><td>1030</td><td>835</td><td>9</td><td>45</td><td>490</td><td>375~321</td></tr><tr><td>670~690℃,空冷</td><td>835</td><td>835</td><td>12</td><td>45</td><td>690</td><td>302~255</td></tr></table>

# 3.2 室温及各种温度下的力学性能

# 3.2.1 硬度 不同温度回火后的硬度变化见图3-1。

# 3.2.2 拉伸性能

# 3.2.2.1 棒材室温拉伸性能见表3-2。

# 3.2.2.2 $1030^{\circ}\mathrm{C}$ 油淬 $+300^{\circ}\mathrm{C}$ 回火后的室温拉伸应力-应变曲线见图3-2。

图片摘要：该图主要展示 3 1 回火温度对硬度的影响[2,4]。
![](images/85d641f34280820ec7c7da2f60d6aeab8dfdbbd4f6fd0bc0e1e288a6f36795cc.jpg)  
图3-1 回火温度对硬度的影响[2,4]

表3-2[5]  

<table><tr><td>热处理制度</td><td>σP0.01/MPa</td><td>σP0.2/MPa</td><td>σ0.7/MPa</td><td>σ0.85/MPa</td><td>σb/MPa</td><td>δ5/%</td><td>ψ/%</td></tr><tr><td>1040℃,油淬+300℃,回火</td><td>815</td><td>1005</td><td>1010</td><td>970</td><td>1420</td><td>18.5</td><td>67.6</td></tr></table>

图片摘要：该图主要展示 3 2[5]。
![](images/581811d5f2bdddfbfc504c71ceb34f0198687af11fd42b3307c8f89befcaae95.jpg)  
热处理状态： $1030^{\circ}\mathrm{C}$ ，油淬 $+300^{\circ}\mathrm{C}$ ，回火  
图3-2 拉伸 $\sigma -\varepsilon$ 曲线[5]

# 3.2.2.3 棒材室温抗拉强度生产检验数据统计见表3-3。

表3-3[6]  

<table><tr><td>项 目</td><td>S</td><td>A</td><td>B</td><td>X</td><td>s</td></tr><tr><td>σb/MPa</td><td>1080</td><td>1215</td><td>1265</td><td>1325</td><td>44.1</td></tr></table>

注：1 热处理状态 $950\sim 1040^{\circ}\mathrm{C}$ ，油淬 $+275\sim 350^{\circ}\mathrm{C}$ ，空冷。  
2 表中数据为540炉号、610个生产检验数据统计结果。

# 3.2.2.4 棒材在不同温度下的拉伸性能见表3-4。

表3-4[1]  

<table><tr><td>热处理制度</td><td>θ/℃</td><td>σb/MPa</td><td>σP0.2/MPa</td><td>δ5/%</td><td>ψ/%</td><td>热处理制度</td><td>θ/℃</td><td>σb/MPa</td><td>σP0.2/MPa</td><td>δ5/%</td><td>ψ/%</td></tr><tr><td rowspan="6">1040℃,油淬+550℃,回火</td><td>20</td><td>1085</td><td>935</td><td>16.6</td><td>61.0</td><td rowspan="6">1030℃,油淬+680℃,回火</td><td>20</td><td>945</td><td>755</td><td>17.0</td><td>59.0</td></tr><tr><td>200</td><td>940</td><td>790</td><td>13.9</td><td>61.5</td><td>300</td><td>830</td><td>675</td><td>14.0</td><td>53.0</td></tr><tr><td>300</td><td>910</td><td>780</td><td>13.4</td><td>59.5</td><td>400</td><td>850</td><td>685</td><td>13.0</td><td>37.0</td></tr><tr><td>400</td><td>820</td><td>785</td><td>12.3</td><td>57.5</td><td>500</td><td>635</td><td>540</td><td>18.0</td><td>66.0</td></tr><tr><td>500</td><td>800</td><td>715</td><td>13.9</td><td>63.0</td><td>600</td><td>355</td><td>355</td><td>29.0</td><td>88.0</td></tr><tr><td>600</td><td>420</td><td>380</td><td>28.5</td><td>77.0</td><td></td><td></td><td></td><td></td><td></td></tr></table>

# 3.2.2.5 板材在不同温度下拉伸性能见表3-5。

表3-5[1]  

<table><tr><td>热处理制度</td><td>θ/℃</td><td>σb/MPa</td><td>σP0.2/MPa</td><td>δs/%</td></tr><tr><td rowspan="3">1040℃,油淬 +680℃,回火</td><td>20</td><td>685</td><td>450</td><td>15</td></tr><tr><td>300</td><td>570</td><td>355</td><td>12</td></tr><tr><td>450</td><td>530</td><td>355</td><td>9</td></tr></table>

# 3.2.2.6 不同回火温度对室温拉伸性能的影响见图3-3。

# 3.2.2.7 $\delta$ -铁素体对拉伸性能的影响见表3-6。

表3-6[7]  

<table><tr><td>热处理制度</td><td>δ-铁素体/%</td><td>σb/MPa</td><td>σP0.2/MPa</td><td>δ5/%</td><td>ψ/%</td></tr><tr><td rowspan="4">1000℃,油淬 +650~680℃,回火</td><td>&lt;10</td><td>847</td><td>663</td><td>17.5</td><td>51.1</td></tr><tr><td>15</td><td>853</td><td>673</td><td>15.0</td><td>43.7</td></tr><tr><td>30</td><td>815</td><td>663</td><td>15.5</td><td>41.9</td></tr><tr><td>50</td><td>745</td><td>594</td><td>15.8</td><td>29.8</td></tr></table>

注：试样取自锻件切向。

# 3.2.2.8 不同淬火温度对拉伸性能的影响见图3-4。

图片摘要：该图主要展示 3 6[7]。
![](images/198992e41e9034b4dd8f34b70957521f5df794d0d0bbd37e00ddec2306ed4ce3.jpg)  
图3-3 回火温度对室温拉伸性能的影响[4]

图片摘要：该图主要展示 3 3 回火温度对室温拉伸性能的影响[4]。
![](images/d590779b1c51e6d0430f6504bdf99be17df8fe066eabcb432f7ef237553d34d2.jpg)  
图3-4 淬火温度对拉伸性能的影响[8]

# 3.2.3 冲击性能

3.2.3.1 室温冲击韧性生产检验数据统计见表3-7。  
3.2.3.2 室温及高温冲击韧性见表3-8。  
3.2.3.3 不同温度长期保温对冲击韧性的影响见表3-9。  
3.2.3.4 不同温度回火后的冲击韧性见图3-5。

表3-7[6]  

<table><tr><td>项目</td><td>S</td><td>max</td><td>min</td><td>X̄</td><td>s</td></tr><tr><td>akU/(kJ/m2)</td><td>490</td><td>2350</td><td>490</td><td>1190</td><td>380</td></tr></table>

注：热处理状态 $950\sim 1040^{\circ}\mathrm{C}$ ，油淬 $+275\sim 350^{\circ}\mathrm{C}$ ，空冷。

表3-8[1]  

<table><tr><td>θ/℃</td><td>20</td><td>200</td><td>300</td><td>400</td><td>500</td></tr><tr><td>akU/(kJ/m2)</td><td>520</td><td>1430</td><td>1350</td><td>1350</td><td>1270</td></tr></table>

注：热处理状态 $1050^{\circ}\mathrm{C}$ ，油淬 $+550^{\circ}\mathrm{C}$ ，回火。

表3-9[9]  

<table><tr><td colspan="2">保温时间/h</td><td>2.5</td><td>10</td><td>50</td><td>100</td><td>150</td><td>200</td><td colspan="2">保温时间/h</td><td>2.5</td><td>10</td><td>50</td><td>100</td><td>150</td><td>200</td></tr><tr><td>akU/(kJ/m2)</td><td>450℃</td><td>1940</td><td>690</td><td>160</td><td>140</td><td>170</td><td>-</td><td>akU/(kJ/m2)</td><td>520℃</td><td>1240</td><td>1180</td><td>1230</td><td>940</td><td>1030</td><td>1220</td></tr></table>

注：长期保温前热处理状态 $1030^{\circ}\mathrm{C}$ ，油淬 $+550^{\circ}\mathrm{C}$ ，回火。

3.2.3.5 $\delta$ -铁素体对冲击韧性的影响见表3-10。

表3-10[7]  

<table><tr><td>热处理制度</td><td>δ-铁素体/%</td><td>aKU/(kJ/m2)</td><td>热处理制度</td><td>δ-铁素体/%</td><td>aKU/(kJ/m2)</td></tr><tr><td rowspan="2">1000℃,油淬+650~680℃,回火</td><td>&lt;10</td><td>680</td><td rowspan="2">1000℃,油淬+650~680℃,回火</td><td>30</td><td>190</td></tr><tr><td>15</td><td>430</td><td>50</td><td>170</td></tr></table>

注：试样取自锻件的切向。

3.2.3.6 不同淬火温度对冲击韧性的影响见图3-6。

图片摘要：该图主要展示 3 10[7]。
![](images/1b6da46354d48031122e663b11a3dc0b303e6d0f95b3da5d36ed69ad45770fe2.jpg)  
热处理状态：淬火十指定温度回火

图片摘要：该图主要展示 3 6 淬火温度对冲击韧性的影响[8]。
![](images/e02d5efeea9f205959699c0be50a1e0c0231744c68c09989cc83b250bee25973.jpg)  
图3-6 淬火温度对冲击韧性的影响[8]  
图3-5 回火温度对冲击韧性的影响[2,4,8]

3.2.3.7 不同淬火冷速对冲击韧性的影响见图3-7。  
3.2.3.8 不同回火冷速对冲击韧性的影响见表3-11。

表3-11[9]  

<table><tr><td rowspan="2">回火温度/℃</td><td colspan="2">akU/(kJ/m2)</td><td rowspan="2">回火温度/℃</td><td colspan="2">akU/(kJ/m2)</td></tr><tr><td>油冷</td><td>空冷</td><td>油冷</td><td>空冷</td></tr><tr><td>600</td><td>1210</td><td>1250</td><td>550</td><td>1530</td><td>1150</td></tr></table>

注：热处理状态 $1030^{\circ}\mathrm{C}$ ，油淬十指定温度回火，2h。

# 3.3 持久和蠕变性能

# 3.3.1 高温持久性能 见表3-12。

表3-12[1]  

<table><tr><td rowspan="2">热处理制度</td><td rowspan="2">θ/℃</td><td>σ100</td><td>σ200</td><td>σ300</td><td>σ500</td><td>σ1000</td><td>σ2000</td><td rowspan="2">热处理制度</td><td rowspan="2">θ/℃</td><td>σ100</td><td>σ200</td><td>σ300</td><td>σ500</td><td>σ1000</td><td>σ2000</td></tr><tr><td colspan="6">MPa</td><td colspan="6">MPa</td></tr><tr><td rowspan="2">1050℃, 油淬 + 550℃,回火</td><td>300</td><td>-</td><td>805</td><td>-</td><td>-</td><td>-</td><td>-</td><td rowspan="2">1050℃, 油淬 + 550℃,回火</td><td>450</td><td>-</td><td>610</td><td>-</td><td>-</td><td>-</td><td>-</td></tr><tr><td>400</td><td>725</td><td>-</td><td>765</td><td>695</td><td>645</td><td>630</td><td>450</td><td>-</td><td>-</td><td>265</td><td>-</td><td>-</td><td>-</td></tr></table>

# 3.3.2 高温蠕变性能

# 3.3.2.1 不同温度下的蠕变性能见表3-13。

表3-13[1]  

<table><tr><td>热处理制度</td><td>θ/℃</td><td>σP0.2/100/MPa</td><td>热处理制度</td><td>θ/℃</td><td>σP0.2/100/MPa</td></tr><tr><td rowspan="3">1050℃,油淬+550℃,空冷</td><td>300</td><td>345</td><td rowspan="3">1050℃,油淬+680℃,空冷</td><td>300</td><td>365</td></tr><tr><td>400</td><td>295</td><td>400</td><td>315</td></tr><tr><td>450</td><td>275</td><td>500</td><td>49</td></tr></table>

# 3.3.2.2 不同回火温度对蠕变性能的影响见图3-8。

图片摘要：该图主要展示 3 13[1]。
![](images/052c2a5e99638e510cb89ac00914d1560c0c21348067c6a3280ad5973d65608d.jpg)  
热处理状态： $1040^{\circ}C$ 不同速度冷却 $+530^{\circ}C$ 回火

图片摘要：该图主要展示 3 8 回火温度对蠕变性能的影响[1]。
![](images/54acb62f6bfdc9e70c5439417b93cc52a14db05f71e19f4c82ae19fb2d4d7352.jpg)  
图3-8 回火温度对蠕变性能的影响[1]  
图3-7 淬火冷速对冲击韧性的影响[3]

# 3.4 疲劳性能

# 3.4.1 高周疲劳

3.4.1.1 不同温度下的旋转弯曲疲劳性能见表3-14。  
3.4.1.2 不同温度回火后室温旋转弯曲光滑 $(K_{\mathrm{t}} = 1)$ 与缺口 $(K_{\mathrm{t}} = 2.4)$ 试样疲劳曲线见图3-9。

# 3.5 弹性性能

# 3.5.1 弹性模量 见表3-15。

表3-14[1]  

<table><tr><td>热处理制度</td><td>θ/℃</td><td>σ-1/MPa</td><td>σ-1H/MPa</td></tr><tr><td rowspan="3">1050℃,油淬 +580℃,回火</td><td>20</td><td>480</td><td>295</td></tr><tr><td>400</td><td>440</td><td>-</td></tr><tr><td>500</td><td>390</td><td>-</td></tr></table>

注：循环周次 $10^{7}$ 。

表3-15[9]  

<table><tr><td>θ/℃</td><td>20</td><td>300</td><td>450</td><td>500</td><td>600</td></tr><tr><td>E/GPa</td><td>193</td><td>164</td><td>159</td><td>148</td><td>133</td></tr></table>

图3-9 旋转弯曲光滑 $(K_{\mathrm{t}} = 1)$ 与缺口 $(K_{\mathrm{t}} = 2.4)$ 试样疲劳曲线  
图片摘要：该图主要展示 3 9 旋转弯曲光滑 与缺口 试样疲劳曲线。
![](images/8a80045173af004e72d84374e50f20e901496bf9a4094d89e7c4e70f5e1fbb72.jpg)  
光滑试样 $K_{\mathrm{t}} = 1$ 缺口试样 $K_{\mathrm{t}} = 2.4$ 热处理状态： $1050^{\circ}\mathrm{C}$ ，油淬十回火

# 4 组织结构

# 4.1 相变温度 见表4-1。

表4-1[10]  

<table><tr><td>相变点</td><td>Acl</td><td>Ar1</td><td>Ms</td></tr><tr><td>θ/C</td><td>810</td><td>780</td><td>357</td></tr></table>

# 4.2 时间-温度-组织转变曲线

4.3 合金组织结构 淬火状态下的组织为马氏体 $+\delta$ -铁素体，回火组织为回火索氏体。

# 5 工艺性能与要求

# 5.1 成形性能

5.1.1 锻造温度范围为 $1175\sim 825^{\circ}C$ ，锻后应缓冷。

5.1.2 冷冲压性能良好，极限拉伸系数为 $1.96 \sim 2.02$ ，工作拉伸系数为极限拉伸系数的 $85\% \sim 90\%$ 。当采用极限拉伸系数进行拉伸时，材料约减薄 $10\% \sim 12\%$ ，而采用工作拉伸系数拉伸时，材料减薄约 $8\%$ 。极限卷边系数为 $1.46 \sim 1.74$ 。制造平面零件时的压出系数为0.27；制造球面零件时的压出系数为0.45；工作压出系数为0.32。

5.2 焊接性能 可用各种方法焊接，但焊后应及时进行高温回火或调质处理。

3.5 零件热处理工艺

5.3.1 零件的低温退火或高温回火工艺为 $670\sim 690^{\circ}\mathrm{C}$ ，空冷。

5.3.2 零件的最终热处理工艺 按HB/Z80—1997《航空用不锈钢和耐热钢热处理说明书》规定，见表5-1。

表5-1  

<table><tr><td rowspan="2">淬火</td><td colspan="2">按强度选择回火温度</td><td colspan="2">按硬度选择回火温度</td><td rowspan="2">冷却介质</td></tr><tr><td>σb/MPa</td><td>回火温度/℃</td><td>HBS</td><td>回火温度/℃</td></tr><tr><td rowspan="2">950~1040℃,油淬</td><td>785~980</td><td>590~650</td><td>254~302</td><td>600~680</td><td rowspan="2">油或水</td></tr><tr><td>880~1080</td><td>540~600</td><td>285~341</td><td>520~580</td></tr></table>

续表 5-1  

<table><tr><td rowspan="2">淬火</td><td colspan="2">按强度选择回火温度</td><td colspan="2">按硬度选择回火温度</td><td rowspan="2">冷却介质</td></tr><tr><td>σb/MPa</td><td>回火温度/℃</td><td>HBS</td><td>回火温度/℃</td></tr><tr><td rowspan="3">950~1040℃,油淬</td><td>980~1180</td><td>500~560</td><td>320~375</td><td>480~540</td><td rowspan="2">油或水</td></tr><tr><td>1080~1270</td><td>480~540</td><td>-</td><td>-</td></tr><tr><td>&gt;1270</td><td>300~360</td><td>&gt;375</td><td>&lt;350</td><td>空气</td></tr></table>

注：为避免出现回火脆性，除零件有特殊要求外，不宜在 $400\sim 580^{\circ}\mathrm{C}$ 范围内回火。

# 5.4 表面处理工艺

5.5 切削加工与磨削性能 切削加工性能良好。

# 6 功能考核试验

# 7 使用建议

选用。

# 参考文献

1 北京航空材料研究所．热强不锈钢性能数据汇编．1968  
2 北京航空材料研究所．马氏体不锈钢压气机叶片最佳热处理工艺的选择．1981  
3 钟培道．淬火冷速对Cr17Ni2钢组织与性能的影响．金属热处理.1980,(12)  
4 新都机械厂．回火温度对2Cr13、Cr17Ni2及1Cr11Ni2W2MoV钢性能的影响.1983  
5 北京航空材料研究所. Cr17Ni2 钢拉伸应力-应变试验报告. 1986  
6 各有关工厂.Cr17Ni2等钢生产检验数据.1986  
7 陈德和．不锈钢的性能与组织．北京：机械工业出版社，1977  
8 西宁钢厂.Cr17Ni2钢的相变热处理.1979  
9 M Φ AJIeKCEEHko. CtpyKTypa n CBoIcTBA TeIIIOcTOIKNX KoHcTppyKIIHOHHbIX HepKaBeIOIIHX CtaJIeN. 1962   
10 手册编写组．合金钢钢种手册：第五册 不锈耐酸钢·北京：冶金工业出版社，1983

编写 钟培道 卢影峰

校对 刘莹

审定 于浩 古宝珠

# 1Cr17Ni3

# 1 概述

1Cr17Ni3是马氏体不锈钢。该钢除具有良好的耐腐蚀性和较高的强度外，还有足够的韧性和塑性。该钢的横向性能比1Cr17Ni2明显改善，抛光性能、切削加工性能及冷冲压成形性能亦好，并可用各种方法焊接，但焊后必须进行高温回火或调质处理。适用于制造要求较高强度、韧性、塑性和良好的耐蚀性的零部件及在潮湿介质中工作的承力件。

1.1 材料牌号 1Cr17Ni3。  
1.2 相近牌号 Z15CN17-03(法国), 14X17H2(俄罗斯), 431(美国), SUS44(日本), En57(英国), X22CrNi17(德国)。  
1.3 材料的技术标准 Z9-0109—1992 《1Cr17Ni3A 钢棒技术条件》。  
1.4 化学成分 见表1-1。

%

表1-1  

<table><tr><td>C</td><td>Mn</td><td>Si</td><td>Cr</td><td>Ni</td><td>S</td><td>P</td></tr><tr><td>0.12~0.20</td><td>≤1.00</td><td>≤1.00</td><td>15.00~18.00</td><td>2.00~3.00</td><td>≤0.015</td><td>≤0.025</td></tr></table>

1.5 热处理制度 $1010^{\circ}\mathrm{C} \pm 10^{\circ}\mathrm{C}$ ，油淬 $+605^{\circ}\mathrm{C} \pm 5^{\circ}\mathrm{C}$ ，回火。  
1.6 品种规格与供应状态   
1.6.1 品种规格 直径或平行面间距 $\leqslant 200\mathrm{mm}$ 的热轧、冷拉、锻造工艺生产的圆钢、六角钢、方钢和扁钢。  
1.6.2 供应状态 退火状态。  
1.7 熔炼与铸造工艺 采用真空感应加电渣重熔工艺冶炼。  
1.8 应用概况与特殊要求  
1.8.1 应用概况 已用于直升机主减速器拉杆衬套及自动倾斜仪螺纹衬套等零件。

# 2 物理及化学性能

# 2.1 热性能

2.1.1 热导率 见表2-1。

表2-1[1]   

<table><tr><td>θ/℃</td><td>15</td><td>100</td><td>200</td><td>300</td><td>400</td><td>500</td><td>600</td><td>617</td><td>655</td><td>671</td><td>695</td></tr><tr><td>λ/(W/(m·℃))</td><td>27.2</td><td>27.8</td><td>28.5</td><td>29.6</td><td>30.9</td><td>31.8</td><td>31.9</td><td>32.0</td><td>32.8</td><td>32.9</td><td>32.3</td></tr></table>

2.1.2 比热容 见表2-2。

表2-2[1]  

<table><tr><td>θ/℃</td><td>15</td><td>100</td><td>200</td><td>300</td><td>400</td><td>500</td><td>600</td><td>617</td><td>655</td><td>671</td><td>695</td></tr><tr><td>c/(J/(kg·℃))</td><td>528</td><td>549</td><td>576</td><td>626</td><td>700</td><td>798</td><td>919</td><td>964</td><td>832</td><td>818</td><td>778</td></tr></table>

2.1.3 线膨胀系数 见表2-3。

2.2 密度 $\rho = 7.71\mathrm{g / cm}^{3[1]}$

表2-3[1]  

<table><tr><td>θ/℃</td><td>20~100</td><td>100~200</td><td>200~300</td><td>300~400</td><td>400~500</td></tr><tr><td>α/10-6℃-1</td><td>10.0</td><td>10.0</td><td>11.0</td><td>11.0</td><td>11.0</td></tr></table>

# 2.3 电性能

2.3.1 电阻率 $\rho = 70\times 10^{-8}\Omega \cdot \mathbf{m}^{[1]}$

# 2.4 磁性能

# 2.5 化学性能

2.5.1 抗氧化性能 在 $800^{\circ}\mathrm{C}$ 以下的空气中具有稳定的抗氧化性能。

# 3 力学性能

3.1 技术标准规定的性能 见表3-1。

表3-1  

<table><tr><td>技术标准</td><td>热处理制度</td><td>取样方向及尺寸/mm</td><td>σb/MPa</td><td>σP0.2/MPa</td><td>δ5/%</td><td>a①KU/(kJ/m2)</td><td>HBS</td></tr><tr><td rowspan="3">Z9-109-1992</td><td>1010℃±10℃,油淬+605℃±5℃,回火</td><td>纵向毛坯尺寸,d16</td><td>880~1080</td><td>≥690</td><td>≥12</td><td>≥400</td><td>262~326</td></tr><tr><td>1000~1030℃,油淬+600~620℃,回火</td><td>d≤100</td><td>880~1080</td><td>≥690</td><td>≥12</td><td>≥400</td><td>262~326</td></tr><tr><td>1000~1030℃,油淬+300~380℃,回火</td><td>d≤100</td><td>≥1350</td><td>≥1050</td><td>≥10</td><td>≥400</td><td>≥388</td></tr></table>

① $a_{\mathrm{KU}}$ 实为 $K_{\mathrm{CU}}$ （法国试样）。

# 3.2 室温及各种温度下的力学性能

3.2.1 硬度 不同温度回火后的硬度见图3-1。

# 3.2.2 拉伸性能

3.2.2.1 室温拉伸性能见表3-2。

表3-2[3]  

<table><tr><td>热处理状态</td><td>σb/MPa</td><td>σP0.2/MPa</td><td>δ5/%</td><td>ψ/%</td><td>a①KU/(kJ/m²)</td></tr><tr><td>1000~1030℃,油淬+600~620℃,空冷</td><td>1030~890957</td><td>920~755862</td><td>20~15.518.8</td><td>63~5259</td><td>800~44058</td></tr></table>

① $a_{\mathrm{KU}}$ 实为 $K_{\mathrm{CU}}$ （法国试样）。

3.2.2.2 不同温度回火后的拉伸性能变化见图3-2。

# 3.2.3 冲击性能

3.2.3.1 不同温度回火对冲击韧性的影响见图3-3和图3-4。

图片摘要：该图主要展示 3 1 回火温度对硬度的影响[2]。
![](images/1ffb3c3a1d4b9898616c6b98f6c2a7a8606f6b9a5e1a251c8fea167a93244fea.jpg)  
图3-1 回火温度对硬度的影响[2]

图片摘要：该图主要展示 3 1 回火温度对硬度的影响[2]。
![](images/652562e1da3d09ec3f3b3aed22b5fb60778e9bccf6de12ad869279b5ccb016b6.jpg)  
图3-3 回火温度对 $K_{\mathrm{CV}}$ 冲击韧性的影响[4]

图片摘要：该图主要展示 3 3 回火温度对 冲击韧性的影响[4]。
![](images/6b3c09b70bd740e3879e299e6e9572e575ee4357363c922e352b569f346a2aa0.jpg)  
图3-2 回火温度对拉伸性能的影响[4]

# 3.2.3.2 低温冲击韧性见图3-5。

图片摘要：该图主要展示 3 2 回火温度对拉伸性能的影响[4]。
![](images/36dc4ba8eba5c70a8bf02dc98dfd1d32c3c8d14e84636b04603988e875c3ec57.jpg)  
图3-4回火温度对 $K_{\mathrm{CU}}$ 冲击韧性的影响[4]

图片摘要：该图主要展示 3 4回火温度对 冲击韧性的影响[4]。
![](images/ba262ed69114fa3eb91e288a28fea9b4f2026f1dd8e8334f9ee7dc44b3bd4eb1.jpg)  
图3-5 低温冲击韧性[4]

# 3.3 持久和蠕变性能

# 3.4 疲劳性能
