Repository: C-zj02/CFD-claw

<div align="center">

**English** | [中文](#中文版) | [Français](README_FR.md) | [Русский](README_RU.md) | [हिन्दी](README_HI.md) | [العربية](README_AR.md) | [Português](README_PT.md)

# 🚀 Claude Code Python

**A Complete Python Reimplementation Based on Real Claude Code Source**

*From TypeScript Source → Rebuilt in Python with ❤️*

***
**🔥 Active Development • New Features Weekly 🔥**

</div>

***

## 🎯 What is This?

**Clawd Code** is a **complete Python rewrite** of Claude Code, based on the **real TypeScript source code**.

File: RAG-data/中国航空材料手册（第2版）第3卷 铝合金 镁合金201-400.pdf-3ed7167a-d291-496d-8323-b8e053139e56.md (part 4 of 12)
表3-12  
<table><tr><td rowspan="2">Si</td><td rowspan="2">Fe</td><td rowspan="2">Cu</td><td rowspan="2">Mn</td><td rowspan="2">Mg</td><td rowspan="2">Zn</td><td rowspan="2">Be</td><td rowspan="2">Ti</td><td colspan="2">其他</td><td rowspan="2">Al</td></tr><tr><td>单个</td><td>合计</td></tr><tr><td>0.40</td><td>0.40</td><td>0.10</td><td>0.50~0.80</td><td>5.8~6.8</td><td>0.20</td><td>0.0001~0.0051</td><td>0.02~0.10</td><td>0.05</td><td>0.10</td><td>余量</td></tr></table>

① 铍含量均按规定量加入，可不作分析。

# 1.5 热处理制度

1.5.1 退火 按HB/Z5126—1979《变形铝合金热处理》，合金的完全退火制度： $310\sim 335^{\circ}C$ 。材料厚度 $\delta \leqslant 6\mathrm{mm}$ ，热透后空冷或水冷；厚度 $\delta >6\mathrm{mm}$ ，保温 $30\mathrm{min}$ ，空冷或水冷。

按GJB1694—1993《变形铝合金热处理规范》，合金的退火制度： $350\sim 410^{\circ}C$ ，按金属的直径或厚度确定保温时间。但保温时间不宜过长，以晶粒度满足有关标准为宜。以不大于 $30\mathrm{C / h}$ 的冷却速度随炉至 $260^{\circ}\mathrm{C}$ 以下出炉空冷。

1.6 品种规格与供应状态 见表1-2。

表1-2  

<table><tr><td>技术标准</td><td>品种</td><td>供应状态</td><td>δ或d/mm</td></tr><tr><td>YS/T 213-1994</td><td rowspan="2">板材</td><td rowspan="2">O</td><td rowspan="2">0.5~1.5</td></tr><tr><td>YS/T 215-1994</td></tr><tr><td rowspan="2">GB/T 3880-1997</td><td rowspan="2">轧制板材</td><td>O</td><td>&gt;0.5~4.5</td></tr><tr><td>F.H112</td><td>&gt;4.5~150.0</td></tr><tr><td>GJB 2662-1996</td><td>厚板</td><td>H112</td><td>7~50</td></tr><tr><td>GB/T 3191-1998</td><td rowspan="3">挤压棒材</td><td>H112,O,F</td><td>5~600</td></tr><tr><td>GJB 2054-1994</td><td rowspan="2">H112,O</td><td>5~350</td></tr><tr><td>HB 5202-1982</td><td>≤240</td></tr><tr><td>GJB 2507-1995</td><td>挤压型材</td><td>H112,O</td><td>见[1]</td></tr><tr><td>GB/T 4436-1995</td><td rowspan="3">热挤压管</td><td rowspan="2">H112</td><td rowspan="2">外径≤185,壁厚5~32.5</td></tr><tr><td>GB/T 4437-1984</td></tr><tr><td>GJB 2381-1995</td><td>H112,O</td><td>外径≤250,壁厚5~35</td></tr><tr><td>GJB 2379-1995</td><td>冷拉管</td><td>O</td><td>外径≤120,壁厚1~5</td></tr><tr><td>GJB 2351-1995</td><td rowspan="2">自由锻件、模锻件</td><td rowspan="2">H112,O</td><td rowspan="2">按协议</td></tr><tr><td>HB 5204-1982</td></tr><tr><td>GB/T 3196-1982</td><td rowspan="2">线材</td><td rowspan="2">HX8</td><td rowspan="2">1.6~1.9</td></tr><tr><td>GJB 2055-1994</td></tr></table>

1.7 熔炼与铸造工艺 一般采用坩埚炉、反射炉熔炼，用半连续法进行铸造。熔炼温度 $700 \sim 750^{\circ} \mathrm{C}$ ，铸造温度 $690 \sim 730^{\circ} \mathrm{C}$ 。由于合金中镁含量高，金属液表面氧化膜的致密程度变差，抗氧化能力降低，因此合金的气体含量及氧化夹杂物增加的倾向变得较为显著，所以加入铍有助于改善氧化膜性质。克服上述缺点。为了避免出现钠脆性，不使用含钠的溶剂。

# 2 物理和化学性能

# 2.1 热性能

# 2.1.1 熔化温度范围

# 2.1.2 热导率见表2-1。

# 2.1.3 比热容见表2-2。

# 2.1.4 线膨胀系数见表2-3。

# 2.2 密度 $\rho = 2.64\mathrm{g / cm^3}$

# 2.3 电性能 合金的电阻率 $\rho = 71\mathrm{m}\Omega \cdot \mathrm{m}^{[2]}$

# 2.4 磁性能 无磁性。

表2-1[2]   

<table><tr><td>\( \theta /C \)</td><td>25</td><td>100</td><td>200</td><td>300</td><td>400</td></tr><tr><td>\( \lambda /\left( {\mathrm{W}/\left( {\mathrm{m} \cdot  \mathrm{C}}\right) }\right) \)</td><td>117</td><td>121</td><td>126</td><td>130</td><td>138</td></tr></table>

表2-2[2]  

<table><tr><td>θ/C</td><td>100</td><td>200</td><td>300</td><td>400</td></tr><tr><td>c/(J/(kg·C))</td><td>921</td><td>1005</td><td>1047</td><td>1089</td></tr></table>

表2.3[2,5]  

<table><tr><td>θ/°C</td><td>-173</td><td>-123</td><td>-73</td><td>-23</td><td>0</td></tr><tr><td>α/10-6°C-1</td><td>14.3</td><td>19.3</td><td>21.0</td><td>21.8</td><td>22.3</td></tr><tr><td>θ/°C</td><td colspan="2">20</td><td>20~200</td><td>20~300</td><td>20~400</td></tr><tr><td>α/10-6°C-1</td><td colspan="2">22.8</td><td>24.7</td><td>25.5</td><td>26.5</td></tr></table>

# 2.5 化学性能

2.5.1 耐腐蚀性能 合金在退火状态下具有良好的耐腐蚀性，冷作硬化可导致剥落腐蚀。合金的耐腐蚀性，受退火条件和生产使用过程中的加热规范影响。在 $310\sim 335\mathrm{C}$ 温度范围内进行最终退火可获得合格结果。厚度 $\delta 2\mathrm{mm}$ 的板材，其焊缝抗腐蚀开裂的能力和加热影响的关系见表2-4。

表2-4[3]  

<table><tr><td rowspan="2">加热条件</td><td colspan="2">退火状态</td><td colspan="2">冷作硬化状态</td></tr><tr><td>试样数</td><td>至破坏时间/昼夜</td><td>试样数</td><td>至破坏时间/昼夜</td></tr><tr><td>150℃,10h</td><td>4/4</td><td>24.30,39,44</td><td>5/4</td><td>28.28,43,45,&gt;180</td></tr><tr><td>70℃,1000h</td><td>5/0</td><td>&gt;180</td><td>5/0</td><td>&gt;180</td></tr><tr><td>70℃,3000h</td><td>5/3</td><td>99,99,146,&gt;180</td><td>5/4</td><td>36.38,46,46,&gt;180</td></tr></table>

注：1 材料的 $\sigma_{\mathrm{b}} = 137\mathrm{MPa}$ 。  
2 试样数一栏中，分子为所试试样数，分母为破坏试样数。

# 3 力学性能

3.1 技术标准规定的性能 见表3-1和表3-2。

表3-1  

<table><tr><td rowspan="2">技术标准</td><td rowspan="2">品种</td><td rowspan="2">试样状态</td><td rowspan="2">δ或d/mm</td><td>σb/MPa</td><td>σP0.2/MPa</td><td>δ/°</td></tr><tr><td colspan="3">不小于</td></tr><tr><td>YS/T 213-1994</td><td rowspan="2">板材</td><td rowspan="2">O</td><td rowspan="2">0.5~4.5</td><td rowspan="2">314</td><td rowspan="2">157</td><td rowspan="2">15</td></tr><tr><td>YS/T 215-1994</td></tr><tr><td rowspan="2">GB/T 3880-1997</td><td rowspan="2">轧制板材</td><td>O</td><td>0.5~4.5</td><td>315</td><td>155</td><td>16</td></tr><tr><td>H112</td><td>5~10.0</td><td>315</td><td>155</td><td>16°</td></tr></table>

续表3-1   

<table><tr><td rowspan="2">技术标准</td><td rowspan="2">品种</td><td rowspan="2">试样状态</td><td rowspan="2">δ或d/mm</td><td>σb/MPa</td><td>σP0.2/MPa</td><td>δ%</td></tr><tr><td colspan="3">不小于</td></tr><tr><td rowspan="3">GB/T 3880-1997</td><td rowspan="3">轧制板材</td><td rowspan="3">H112</td><td>&gt;10.0~12.5</td><td>305</td><td>145</td><td>12</td></tr><tr><td>&gt;12.5~25.0</td><td>305</td><td>145</td><td>123</td></tr><tr><td>&gt;25.0~50.0</td><td>295</td><td>135</td><td>6</td></tr><tr><td rowspan="3">GJB 2662-1996</td><td rowspan="3">厚板</td><td rowspan="3">H112</td><td>7~10</td><td>315</td><td>157</td><td>151</td></tr><tr><td>&gt;10~25</td><td>305</td><td>147</td><td>11</td></tr><tr><td>&gt;25~50</td><td>295</td><td>137</td><td>6</td></tr><tr><td rowspan="2">GB/T 3191-1998</td><td rowspan="2">挤压棒材4</td><td rowspan="5">H112,O</td><td>≤200</td><td>314</td><td>157</td><td>153</td></tr><tr><td>&gt;200</td><td>284</td><td>118</td><td>10</td></tr><tr><td rowspan="2">GJB 2054-1994</td><td rowspan="2">挤压棒材</td><td>5~150</td><td>315</td><td>157</td><td>153</td></tr><tr><td>&gt;150~250</td><td>280</td><td>120</td><td>10</td></tr><tr><td>HB 5202-1982</td><td>挤压棒材</td><td>≤240</td><td>314</td><td>157</td><td>153</td></tr><tr><td>GJB 2507-1995</td><td>挤压型材</td><td>H112,O</td><td>所有</td><td>314</td><td>157</td><td>15</td></tr><tr><td>GB/T 4437-1984</td><td rowspan="5">管材5</td><td>H112,O</td><td>所有</td><td>314</td><td>147</td><td>15</td></tr><tr><td rowspan="4">GJB 2381-1995</td><td rowspan="2">H112</td><td>25~180</td><td>315</td><td>147</td><td>123</td></tr><tr><td>&gt;180~250</td><td>315</td><td>147</td><td>10</td></tr><tr><td rowspan="2">O</td><td>25~180</td><td>315</td><td>147</td><td>153</td></tr><tr><td>&gt;180~250</td><td>315</td><td>147</td><td>12</td></tr><tr><td>GJB 2379-1995</td><td>冷拉管</td><td>O</td><td>所有</td><td>314</td><td>147</td><td>153</td></tr><tr><td>GB/T 3196-1982</td><td rowspan="2">线材</td><td rowspan="2">HX8</td><td rowspan="2">1.6~10.0</td><td rowspan="2">τ167</td><td></td><td></td></tr><tr><td>GJB 2055-1994</td><td></td><td></td></tr></table>

① 为 $\delta_{10}$ 数据。  
② 试样标距为 $50\mathrm{mm}$   
③ 为 $\delta_{5}$ 数据。  
④ 直径 $d > 150\mathrm{mm}$ 的棒材，其力学性能附报告单。  
⑤ 壁厚 $\delta < 5\mathrm{mm}$ 的管材的室温纵向力学性能，由供需双方另行协商或附试验结果；外径 $d180 \sim 300\mathrm{mm}$ ，壁厚 $\delta > 32.5\mathrm{mm}$ 的管材，室温纵向力学性能由供需双方另行协商。

表3-2  

<table><tr><td rowspan="3">技术标准</td><td rowspan="3">品种</td><td rowspan="3">状态</td><td rowspan="3">质量m/kg</td><td colspan="3">L</td><td colspan="3">LT</td><td colspan="2">ST</td><td rowspan="3">HBS</td></tr><tr><td>σb/MPa</td><td>σP0.2/MPa</td><td>δ5/%</td><td>σb/MPa</td><td>σP0.2/MPa</td><td>δ5/%</td><td>σb/MPa</td><td>δ1/%</td></tr><tr><td colspan="8">不小于</td></tr><tr><td rowspan="3">GJB 2351-1995</td><td rowspan="5">自由锻件和模锻件</td><td rowspan="3">H112O</td><td>&gt;60</td><td>284</td><td>118</td><td>11.0</td><td>284</td><td>118</td><td>11.0</td><td>284</td><td>11.0</td><td></td></tr><tr><td>&gt;30</td><td>294</td><td>127</td><td>14.0</td><td>294</td><td>127</td><td>14.0</td><td>294</td><td>14.0</td><td></td></tr><tr><td>≤30</td><td>304</td><td>127</td><td>14.0</td><td>304</td><td>127</td><td>14.0</td><td>304</td><td>14.0</td><td></td></tr><tr><td rowspan="2">HB 5204-1982</td><td rowspan="2">O</td><td>≤60</td><td>304</td><td>127</td><td>14.0</td><td>304</td><td>127</td><td>14.0</td><td>304</td><td>14.0</td><td>7.0</td></tr><tr><td>&gt;60</td><td>284</td><td>118</td><td>11.0</td><td>284</td><td>118</td><td>11.0</td><td>284</td><td>11.0</td><td>7.0</td></tr></table>

# 3.2 室温及各种温度下的力学性能

# 3.2.1 硬度 见表3-3。

表3-3[4]  

<table><tr><td>品种</td><td>状态</td><td>质量m/kg</td><td>HBS</td></tr><tr><td rowspan="3">模锻件</td><td rowspan="3">O</td><td>&lt;30</td><td>84</td></tr><tr><td>&gt;30~60</td><td>84</td></tr><tr><td>&gt;60~300</td><td>82</td></tr></table>

# 3.2.2 拉伸性能

# 3.2.2.1 室温拉伸性能见表3-4和表3-5。

表3-4  

<table><tr><td rowspan="3">品种</td><td rowspan="3">状态</td><td rowspan="3">δ或d/mm</td><td colspan="5">σb</td><td colspan="5">σP0.2</td><td rowspan="3">δ/%</td><td rowspan="3">n</td><td rowspan="3">来源</td></tr><tr><td>X</td><td>min</td><td>max</td><td>s</td><td rowspan="2">CV</td><td>X</td><td>min</td><td>max</td><td>s</td><td rowspan="2">CV</td></tr><tr><td colspan="4">MPa</td><td colspan="4">MPa</td></tr><tr><td rowspan="5">板材</td><td rowspan="5">()</td><td>1.5</td><td>330</td><td>327</td><td>336</td><td>2.45</td><td>0.007</td><td>163</td><td>152</td><td>187</td><td>7.26</td><td>0.045</td><td>24³</td><td>46</td><td>[5]</td></tr><tr><td>1.5</td><td>342</td><td>326</td><td>363</td><td>9.41</td><td>0.027</td><td>180</td><td>152</td><td>206</td><td>13.14</td><td>0.073</td><td>23.3</td><td>44</td><td>[6]</td></tr><tr><td>2.0</td><td>330</td><td>324</td><td>337</td><td>3.82</td><td>0.012</td><td>161</td><td>155</td><td>165</td><td>2.65</td><td>0.016</td><td>23.7</td><td>27</td><td>[5]</td></tr><tr><td>3.0</td><td>332</td><td>320</td><td>342</td><td>4.71</td><td>0.014</td><td>164</td><td>160</td><td>171</td><td>2.75</td><td>0.018</td><td>23.6</td><td>61</td><td>[6]</td></tr><tr><td>0.3~4.0</td><td>338</td><td>316</td><td>353</td><td>7.35</td><td>0.021</td><td>176</td><td>157</td><td>213</td><td>14.4</td><td>0.081</td><td>23.7</td><td>100</td><td>[7]</td></tr><tr><td rowspan="5">轧制板材</td><td rowspan="4">()</td><td>0.5</td><td>335</td><td>333</td><td>340</td><td>-</td><td>-</td><td>165</td><td>160</td><td>170</td><td>-</td><td>-</td><td>23.5</td><td>10</td><td rowspan="3">[8]</td></tr><tr><td>2.0</td><td>345</td><td>340</td><td>349</td><td>-</td><td>-</td><td>170</td><td>158</td><td>190</td><td>-</td><td>-</td><td>24.6</td><td>8</td></tr><tr><td>4.0</td><td>350</td><td>345</td><td>350</td><td>-</td><td>-</td><td>205</td><td>196</td><td>213</td><td>-</td><td>-</td><td>20.6</td><td>10</td></tr><tr><td>0.6~3.0</td><td>335</td><td>319</td><td>358</td><td>-</td><td>-</td><td>-</td><td>-</td><td>-</td><td>-</td><td>-</td><td>24.3</td><td>10</td><td>[9]</td></tr><tr><td>H112</td><td>35</td><td>330</td><td>328</td><td>336</td><td>-</td><td>-</td><td>170</td><td>167</td><td>174</td><td>-</td><td>-</td><td>22.6</td><td>16</td><td>[8]</td></tr><tr><td rowspan="7">棒材</td><td rowspan="6">H112</td><td>50</td><td>380</td><td>369</td><td>396</td><td>-</td><td>-</td><td>225</td><td>211</td><td>245</td><td>-</td><td>-</td><td>19.7</td><td>20</td><td>[8]</td></tr><tr><td>55</td><td>392</td><td>353</td><td>414</td><td>-</td><td>-</td><td>226</td><td>196</td><td>260</td><td>-</td><td>-</td><td>22³</td><td>14</td><td>[6]</td></tr><tr><td>55~75</td><td>380</td><td>-</td><td>-</td><td>-</td><td>-</td><td>-</td><td>-</td><td>-</td><td>-</td><td>-</td><td>20.3</td><td>6</td><td>[9]</td></tr><tr><td>100</td><td>370</td><td>358</td><td>382</td><td>-</td><td>-</td><td>205</td><td>195</td><td>225</td><td>-</td><td>-</td><td>21.6</td><td>10</td><td>[8]</td></tr><tr><td>≤200</td><td>370</td><td>329</td><td>405</td><td>14.2</td><td>0.038</td><td>245</td><td>188</td><td>290</td><td>23.7</td><td>0.097</td><td>19.2</td><td>117</td><td rowspan="3">[10]</td></tr><tr><td>&gt;200</td><td>335</td><td>314</td><td>370</td><td>23.58</td><td>0.07</td><td>195</td><td>160</td><td>232</td><td>18.61</td><td>0.095</td><td>21.2</td><td>31</td></tr><tr><td>O</td><td>≤200</td><td>375</td><td>343</td><td>397</td><td>16.71</td><td>0.045</td><td>255</td><td>204</td><td>279</td><td>39.48</td><td>0.155</td><td>21.8</td><td>32</td></tr><tr><td rowspan="4">管材</td><td rowspan="3">H112</td><td>-</td><td>368</td><td>356</td><td>379</td><td>-</td><td>-</td><td>190</td><td>173</td><td>230</td><td>-</td><td>-</td><td>20.5³</td><td>28</td><td>[5]</td></tr><tr><td>20</td><td>380</td><td>353</td><td>407</td><td>-</td><td>-</td><td>245</td><td>219</td><td>284</td><td>-</td><td>-</td><td>20.9</td><td>10</td><td rowspan="3">[8]</td></tr><tr><td>100~466</td><td>355</td><td>328</td><td>389</td><td>-</td><td>-</td><td>210</td><td>173</td><td>243</td><td>-</td><td>-</td><td>20.2</td><td>11</td></tr><tr><td>O</td><td>75~140</td><td>340</td><td>326</td><td>357</td><td>-</td><td>-</td><td>180</td><td>156</td><td>193</td><td>-</td><td>-</td><td>21.6</td><td>6</td></tr><tr><td rowspan="2">冷管</td><td rowspan="2">O</td><td>-</td><td>375</td><td>336</td><td>425</td><td>-</td><td>-</td><td>260</td><td>184</td><td>335</td><td>-</td><td>-</td><td>19.6</td><td>18</td><td>[8]</td></tr><tr><td>20~90</td><td>340</td><td>309</td><td>367</td><td>-</td><td>-</td><td>190</td><td>163</td><td>314</td><td>-</td><td>-</td><td>21.9</td><td>27</td><td>[10]</td></tr></table>

为 $\delta_{1+3}$ 数据。

表3-5[7]  

<table><tr><td rowspan="2">品种</td><td rowspan="2">状态</td><td rowspan="2">试样方向</td><td colspan="3">σb/MPa</td><td colspan="3">σP0.2/MPa</td><td rowspan="2">δ/%</td><td rowspan="2">n</td></tr><tr><td>X̄</td><td>min</td><td>max</td><td>X̄</td><td>min</td><td>max</td></tr><tr><td rowspan="3">锻件</td><td rowspan="3">O</td><td>L</td><td>334</td><td>323</td><td>344</td><td>182</td><td>148</td><td>206</td><td>23.6</td><td>12</td></tr><tr><td>LT</td><td>322</td><td>311</td><td>344</td><td>173</td><td>144</td><td>201</td><td>20</td><td>12</td></tr><tr><td>ST</td><td>319</td><td>311</td><td>330</td><td>168</td><td>140</td><td>188</td><td>15.7</td><td>12</td></tr></table>

3.2.2.2 不同冷作硬化程度对厚度 $\delta 2\mathrm{mm}$ 的板材力学性能的影响见表3-6。

表3-6[11]  

<table><tr><td rowspan="2">材料状态</td><td colspan="3">力学性能</td></tr><tr><td>σb/MPa</td><td>σP0.2/MPa</td><td>δ/%</td></tr><tr><td>退火</td><td>333</td><td>177</td><td>20.0</td></tr><tr><td>冷变形20%</td><td>412</td><td>294</td><td>12.5</td></tr><tr><td>冷变形30%</td><td>427</td><td>338</td><td>11.5</td></tr><tr><td>冷变形30%+90℃,10h</td><td>417</td><td>309</td><td>13.5</td></tr><tr><td>冷变形40%</td><td>466</td><td>392</td><td>7.0</td></tr><tr><td>冷变形40%+90℃,10h</td><td>441</td><td>343</td><td>12.5</td></tr></table>

3.2.2.3 各种温度下的力学性能见表3-7和表3-8。

表3-7  

<table><tr><td>品种</td><td>状态</td><td>δ或d/mm</td><td>θ/C</td><td>σb/MPa</td><td>σP0.2/MPa</td><td>δ/%</td><td>来源</td></tr><tr><td rowspan="6">板材</td><td rowspan="6">O</td><td rowspan="6">1.5</td><td>20</td><td>319</td><td>167</td><td>24.5</td><td rowspan="6">[2]</td></tr><tr><td>100</td><td>299</td><td>147</td><td>31.5</td></tr><tr><td>150</td><td>245</td><td>132</td><td>37.0</td></tr><tr><td>200</td><td>191</td><td>123</td><td>43.5</td></tr><tr><td>250</td><td>157</td><td>103</td><td>45.0</td></tr><tr><td>300</td><td>127</td><td>78</td><td>48.0</td></tr><tr><td rowspan="4">型材</td><td rowspan="4">-</td><td rowspan="4">截面50×30×3</td><td>20</td><td>324</td><td>177</td><td>22</td><td rowspan="4">[2]</td></tr><tr><td>100</td><td>304</td><td>167</td><td>28</td></tr><tr><td>200</td><td>196</td><td>137</td><td>36</td></tr><tr><td>250</td><td>167</td><td>123</td><td>40</td></tr><tr><td rowspan="9">板材</td><td rowspan="5">O</td><td rowspan="9">2</td><td>100</td><td>304</td><td>147</td><td>27</td><td rowspan="9">[2]</td></tr><tr><td>150</td><td>255</td><td>127</td><td>37</td></tr><tr><td>200</td><td>186</td><td>118</td><td>43</td></tr><tr><td>250</td><td>157</td><td>98</td><td>45</td></tr><tr><td>300</td><td>127</td><td>59</td><td>48</td></tr><tr><td rowspan="4">冷变形40%+90℃,10h</td><td>100</td><td>363</td><td>265</td><td>16</td></tr><tr><td>150</td><td>294</td><td>216</td><td>18</td></tr><tr><td>200</td><td>265</td><td>206</td><td>21</td></tr><tr><td>250</td><td>226</td><td>-</td><td>37</td></tr></table>

表3-8  

<table><tr><td>品种</td><td>状态</td><td>δ/mm</td><td>θ/°C</td><td>σt/MPa</td><td>σP0.2/MPa</td><td>δ/%</td><td>来源</td></tr><tr><td rowspan="5">板材</td><td rowspan="5">O</td><td rowspan="5">2</td><td>-253</td><td>534</td><td>191</td><td>24.5</td><td rowspan="3">[11]</td></tr><tr><td>-196</td><td>461</td><td>181</td><td>26.0</td></tr><tr><td>-70</td><td>343</td><td>172</td><td>25.0</td></tr><tr><td>-196</td><td>451</td><td>—</td><td>33</td><td rowspan="2">[4]</td></tr><tr><td>-70</td><td>343</td><td>—</td><td>26</td></tr><tr><td rowspan="2">型材</td><td rowspan="2">H112,O</td><td rowspan="2">—</td><td>-196</td><td>500</td><td>—</td><td>31</td><td rowspan="2">[4]</td></tr><tr><td>-70</td><td>353</td><td>—</td><td>22</td></tr></table>

图片摘要：该图主要展示 3 8。
![](images/e8a4f2a65fb382dde6d44a4f38d5d2a25c70422b9ff4ae1df464ed81e8eaf83e.jpg)  
3.2.2.4室温和各种温度下的拉伸应力-应变曲线见图3-1和图3-2。  
图3-1 5A06合金板材室温、高温拉伸应力-应变曲线[2]

图片摘要：该图主要展示 3 1 5A06合金板材室温、高温拉伸应力 应变曲线[2]。
![](images/7c1b6d93a84160e582ff24be900944707d1db34d950497d10f03d2b9ba931497.jpg)  
图3-2 5A06合金型材室温、高温拉伸应力-应变曲线[2]

# 3.2.3 压缩性能 见表3-9。

表3-9  

<table><tr><td>品种</td><td>状态</td><td>δ/mm</td><td>σPc0.2/MPa</td><td>来源</td><td>品种</td><td>状态</td><td>δ/mm</td><td>σPc0.2/MPa</td><td>来源</td></tr><tr><td>板材</td><td>O</td><td>---</td><td>167</td><td>[3]</td><td>板材</td><td>O</td><td>2</td><td>177</td><td>4</td></tr></table>

3.2.4冲击性能厚度 $\delta 2\mathrm{mm}$ 的板材，在退火状态时的冲击韧度 $a_{\mathrm{KU}} = 294\mathrm{kJ / m}^2 [4]$   
3.2.5 扭转与剪切性能 合金板材、模锻件和型材在退火状态的剪切强度 $\tau = 206\mathrm{MPa}^{[2-2]}$   
3.2.6 应力集中 见表3-10。

表3-10  

<table><tr><td>品种</td><td>δ/mm</td><td>状态</td><td>试样方向</td><td>缺口类型</td><td>应力集中系数K1</td><td>σbH/MPa</td><td>σbH σb</td></tr><tr><td rowspan="2">板材</td><td rowspan="2">2</td><td>O</td><td rowspan="2">LT</td><td rowspan="2">侧缺口</td><td rowspan="2">4</td><td>260</td><td>0.75</td></tr><tr><td>HX(30%)</td><td>373</td><td>0.88</td></tr><tr><td>型材</td><td>所有尺寸</td><td>O</td><td>L</td><td>圆形缺口</td><td>4</td><td>343</td><td>3</td></tr><tr><td rowspan="3">锻件</td><td rowspan="3">所有尺寸</td><td rowspan="3">O</td><td>L</td><td rowspan="3">圆形缺口</td><td rowspan="3">4</td><td>382</td><td>1.3</td></tr><tr><td>LT</td><td>343</td><td>1.16</td></tr><tr><td>ST</td><td>343</td><td>1.16</td></tr></table>

# 3.3 持久和蠕变性能

# 3.3.1 高温持久性能 板材的高温持久性能见表3-11。

表3-11  

<table><tr><td rowspan="2">品种</td><td rowspan="2">δ/mm</td><td rowspan="2">状态</td><td rowspan="2">试样方向</td><td rowspan="2">θ/°C</td><td>σ100</td><td>σ1000</td><td>σ10000</td><td>σ1mm</td></tr><tr><td colspan="4">MPa</td></tr><tr><td rowspan="7">板材</td><td rowspan="7">1.5</td><td rowspan="7">O</td><td rowspan="7">LT</td><td>20</td><td>-</td><td>294</td><td>275</td><td>240</td></tr><tr><td>50</td><td>284</td><td>245</td><td>226</td><td>196</td></tr><tr><td>100</td><td>216</td><td>177</td><td>118</td><td></td></tr><tr><td>150</td><td>137</td><td>98</td><td>-</td><td></td></tr><tr><td>200</td><td>69</td><td>44</td><td>-</td><td></td></tr><tr><td>250</td><td>34</td><td>25</td><td>-</td><td></td></tr><tr><td>300</td><td>15</td><td>-</td><td>-</td><td></td></tr></table>

# 3.3.2 高温蠕变性能 板材的高温蠕变性能见表3-12。

表3-12  

<table><tr><td rowspan="2">品种</td><td rowspan="2">δ/mm</td><td rowspan="2">状态</td><td rowspan="2">试样方向</td><td rowspan="2">θ/°C</td><td>σ0.2·100</td><td>σ0.2·1000</td><td>σ0.2·5000</td><td>σ0.1·100</td></tr><tr><td colspan="4">MPa</td></tr><tr><td rowspan="5">板材</td><td rowspan="5">1.5</td><td rowspan="5">O</td><td rowspan="5">LT</td><td>20</td><td>152</td><td>147</td><td>142</td><td>137</td></tr><tr><td>50</td><td>147</td><td>147</td><td>-</td><td></td></tr><tr><td>100</td><td>127</td><td>108</td><td>98</td><td></td></tr><tr><td>150</td><td>59</td><td>20</td><td>-</td><td></td></tr><tr><td>200</td><td>15</td><td>-</td><td>-</td><td></td></tr></table>

# 3.4 疲劳性能

3.4.1 高周疲劳 合金板材在退火状态时的 $\sigma_{-1} = 127\mathrm{MPa}(N = 2\times 10^{-5})^{[3]}$ 。

# 3.5 弹性性能

3.5.1 弹性模量见表3-13。

表3-13  

<table><tr><td>品种</td><td>状态</td><td>θ/℃</td><td>E/GPa</td><td>来源</td><td>品种</td><td>状态</td><td>θ/℃</td><td>E/GPa</td><td>来源</td></tr><tr><td rowspan="5">所有半成品</td><td>O,HX8</td><td>20</td><td>71</td><td rowspan="5"></td><td rowspan="5">型材</td><td rowspan="5">H112</td><td>20</td><td>68.6</td><td></td></tr><tr><td rowspan="4">O</td><td>100</td><td>65</td><td>100</td><td>62.7</td><td></td></tr><tr><td>200</td><td>57</td><td>200</td><td>55.9</td><td></td></tr><tr><td>250</td><td>55</td><td>250</td><td>53.9</td><td></td></tr><tr><td>300</td><td>43</td><td></td><td></td><td></td></tr></table>

# 3.5.2 切变模量 $G = 27\mathrm{GPa}$

3.5.3 泊松比 $\mu = 0.32$

# 4 组织结构

# 4.1 相变温度

# 4.2 时间-温度-组织转变曲线

4.3 合金组织结构 常温时相组成为 $\alpha$ -Al 和 $\beta$ 相 $(\mathrm{Al}_{3}\mathrm{Mg}_{2})$ 。此外，锰、铁、硅可形成不同杂质相（ $\mathrm{AlMg_2Zn}$ 、AlFeSi和 $\mathrm{Mg_2Si}$ )。通过 $310\sim 335\mathrm{C}$ 退火，可以避免 $\beta$ 相沿晶界呈连续性分布，而在晶界和晶内作均匀而非连续性析出[1]。

# 5 工艺性能与要求

5.1 成形性能 合金退火状态时冷态工艺塑性合格。始锻温度为 $460\mathrm{C}$ 。在锻造发生困难时，毛坯表面需要冷却至 $400\sim 420\mathrm{C}$ ，而后以小的压缩率进行锻造。  
5.2 焊接性能 合金用5A06焊料时，易进行氩弧焊，形成结晶裂缝的倾向不显著，所得焊缝气密性合格。气焊与点焊合格，气焊时须注意观察与焊缝邻接的基体材料的膨胀倾向。焊接接头的拉伸强度为基体材料拉伸强度的 $90\% \sim 95\%$ [2]。用氩弧焊对接的厚度 $\delta 2\mathrm{mm}$ 的板材，其焊接接头在室温和高温下的强度性能见表5-1。

# 5.3 零件热处理工艺

5.4 表面处理工艺 同一般铝合金。  
5.5 切削加工与磨削性能 切削性能良好。

表5-1[2]  

<table><tr><td colspan="2">θ/°C</td><td>20</td><td>100</td><td>150</td><td>200</td><td>250</td><td>300</td></tr><tr><td rowspan="2">σb/MPa</td><td>基体材料</td><td>319</td><td>299</td><td>245</td><td>191</td><td>157</td><td>127</td></tr><tr><td>焊接接头</td><td>309</td><td>284</td><td>245</td><td>191</td><td>157</td><td>127</td></tr><tr><td colspan="2">焊接减弱系数σb焊缝/σb基体</td><td>0.96</td><td>0.95</td><td>1.0</td><td>1.0</td><td>1.0</td><td>1.0</td></tr></table>

# 6 功能考核试验

# 7 使用建议

选用。

# 参考文献

1 铝及铝、镁合金挤压型材图册. 中国有色金属工业总公司. 1984  
2 BIAM. 航空材料手册第二册: 有色合金. 1965  
3 A.HOMHHHeBBie cJIaBB. lIpombHHeHbIe IeΦopMpyEmbIe cIeueHbIe HHTeHbIe a.HOMHHHeBBcJIaBBCnpaBOuHOe pyKOB,CTBO,IOpei KBaOB $\Phi$ .II. $\Phi p\mathrm{H}$ JIAH,ep 11.H.,Meta.IyprHa,1972   
4 A.IHOMHHHeBbIe cIIaBbI. CtpyKtypa II cBOHcTBa IOLyphiapHKaTOB H3 aIHOHHHeBIX cIIaBOB, CnpaBOOHK, IOppe IINBaHOB B. A.,MetaJIpyprn,1974   
5 西南铝加工厂. 工业生产检验数据: 变铝 12-86.1986  
6 南昌飞机制造公司．工业生产检验数据：变铝02-86.1985

7 东北轻合金加工厂．工业生产检验数据：变铝10-86.1986  
8 东北轻合金有限责任公司．工业生产检验数据：铝镁合金06-99.1999  
9 洪都航空工业集团有限责任公司．工业生产检验数据：铝镁合金01-99.1999  
10 西南铝加工厂. 工业生产检验数据: 铝镁合金 13-99.1999  
11 ΦριДληHηερ II. H. AJIOMHHHeBbIe DeΦopMHPyEmbIe KOHCTpyKIIHOHHbIe CHJIaBbl,MetaJIlypTnA,1979   
12 Koi06HeBII.Φ.,TepMHuecka o6pa6oTKa aHOMHHHeBBIX cIIaBOB,MeTaJIpyprH3Jat, 1966

# 6A02

# 1 概述

6A02合金是铝-镁-硅系可热处理强化的铝合金，含有少量铜合金元素。固溶热处理和时效（自然时效或人工时效)后，具有中等强度和较高的塑性，是热处理强化铝合金中耐腐蚀性较好的一种结构材料。易于点焊及氢原子焊，气焊性能合格。

1.1 材料牌号 6A02。  
1.2 相近牌号 AB(俄罗斯), 6151(美国)。  
1.3 材料的技术标准

GB/T3190—1996《变形铝及铝合金化学成分》  
GB/T3880—1997 《铝及铝合金轧制板材》  
GB/T3191-1998《铝及铝合金挤压棒材》  
GB/T4436-1995《铝及铝合金管材外形尺寸及允许偏差》  
GB/T4437—1984《铝及铝合金热挤压管》   
YS/T 212-1994 《可热处理强化的铝合金板》  
YS/T214—1994 《不可热处理强化的铝合金大规格板》  
GJB 2053-1994 《航空航天用铝合金薄板规范》  
GJB 2662-1996 《航空航天用铝合金厚板规范》  
GJB 2054—1994 《航空航天用铝合金棒材规范》  
GJB 2507-1995 《航空航天用铝合金挤压型材规范》  
GJB 2381-1995 《航空航天用铝及铝合金挤压管材规范》  
GJB 2379—1995 《航空航天用铝及铝合金拉制(轧制)管材规范》  
GJB 2351-1995 《航空航天用铝合金锻件规范》  
HB 5202-1982 《航空用铝及铝合金挤压棒材》  
HB 5204-1982 《航空用铝合金锻件和模锻件》  
1.4 化学成分 合金化学成分按GB/T3190—1996，见表1-1。

表1-1  

<table><tr><td rowspan="2">Si</td><td rowspan="2">Fe</td><td rowspan="2">Cu</td><td rowspan="2">Mn</td><td rowspan="2">Mg</td><td rowspan="2">Zn</td><td rowspan="2">Ti</td><td colspan="2">其他</td><td rowspan="2">Al</td></tr><tr><td>单个</td><td>合计</td></tr><tr><td>0.50~1.2</td><td>0.50</td><td>0.20~0.6</td><td>或Cr0.15~0.35</td><td>0.45~0.9</td><td>0.20</td><td>0.15</td><td>0.05</td><td>0.10</td><td>余量</td></tr></table>

# 1.5 热处理制度

1.5.1 退火 按HB/Z5126—1979《变形铝合金热处理》，合金的不完全退火制度： $350\sim 380^{\circ}C$ ： $1\sim 3h$ ，空冷。

按GJB1694-1993《变形铝合金热处理规范》，合金的退火制度： $340\sim 410\mathrm{C},1\sim 3\mathrm{h}$ ，以不大于 $30\mathrm{C / h}$ 的冷却速度随炉至 $260\mathrm{C}$ 以下出炉空冷。

1.5.2固溶热处理加时效制度按HB/Z5126-1979，固溶热处理温度： $510\sim 530^{\circ}C$ ，水冷。室温自然时效不少于 $96\mathrm{h}$ ；人工时效温度： $150\sim 165\mathrm{C},8\sim 15\mathrm{h}$ 。固溶热处理和人工时效之间间隔小于 $6\mathrm{h}$ ，否则强度将有所损失。

按GJB1694—1993，固溶热处理温度： $515\sim 525\mathrm{C}$ ，水冷。室温自然时效不少于 $96\mathrm{h}$ ；人工时效温度： $155\sim 165\mathrm{C},8\sim 15\mathrm{h}$ 。 $150\sim 165^{\circ}\mathrm{C},8\sim 15\mathrm{h}$ 。固溶热处理和人工时效之间间隔小于 $6\mathrm{h}$ ，否则强度将有所损失。

# 1.6 品种规格与供应状态 见表1-2。

表1-2  

<table><tr><td>技术标准</td><td>品种</td><td>供应状态</td><td>δ或d/mm</td></tr><tr><td>YS/T 212-1994</td><td rowspan="2">板材</td><td rowspan="2">O,T4,T6</td><td rowspan="2">0.3~10</td></tr><tr><td>YS/T 214-1994</td></tr><tr><td rowspan="2">GB/T 3880-1997</td><td rowspan="2">轧制板材</td><td>O,T4,T6</td><td>&gt;0.5~10.0</td></tr><tr><td>F,H112</td><td>&gt;4.5~150.0</td></tr><tr><td>GJB 2053-1994</td><td>薄板</td><td>O,T4,T6</td><td>1.0~1.2&gt;1.2~2.0&gt;2.0~4.0</td></tr><tr><td rowspan="2">GJB 2662-1996</td><td rowspan="2">厚板</td><td>O,T4,T6</td><td>&gt;4~10</td></tr><tr><td>H112</td><td>7~80</td></tr><tr><td rowspan="2">GB/T 3191-1998</td><td rowspan="4">挤压棒材</td><td>H112,F</td><td>5~600</td></tr><tr><td>T6</td><td>5~150</td></tr><tr><td>GJB 2054-1994</td><td>H112T6</td><td>5~3505~150</td></tr><tr><td>HB 5202-1982</td><td>H112</td><td>≤240</td></tr><tr><td rowspan="2">GB/T 3191-1998</td><td rowspan="3">高强棒材</td><td>H112,F</td><td>20~160</td></tr><tr><td>T6</td><td>20~120</td></tr><tr><td>GJB 2054-1994</td><td>H112,T6</td><td>20~150</td></tr><tr><td>GJB 2507-1995</td><td>挤压型材</td><td>H112,T4,T6</td><td>见[1]</td></tr><tr><td>GB/T 4436-1995</td><td rowspan="3">热挤压管</td><td rowspan="2">F,T6</td><td rowspan="2">外径≤185,壁厚5~32.5</td></tr><tr><td>GB/T 4437-1984</td></tr><tr><td>GJB 2381-1995</td><td>H112,O,T4,T6</td><td>外径≤250,壁厚5~35</td></tr><tr><td>GJB 2379-1995</td><td>冷拉管</td><td>T6</td><td>所有尺寸</td></tr><tr><td>GJB 2351-1995</td><td rowspan="2">自由锻件、模锻件</td><td rowspan="2">T6</td><td rowspan="2">按协议</td></tr><tr><td>HB 5204-1982</td></tr></table>

1.7 熔炼与铸造工艺 一般采用增蜗炉、反射炉熔炼，用半连续法进行铸造。熔炼温度 $700 \sim 750^{\circ} \mathrm{C}$ ，铸造温度 $695 \sim 750^{\circ} \mathrm{C}$ 。对于扁锭，铜含量宜控制在下限，硅含量控制在上限，这样有利于铸造。  
1.8 应用概况与特殊要求 该合金适于制造在冷态和热态下，加工塑性和耐腐蚀性要求高的飞机和发动机零件、直升机的桨叶和复杂形状的型材和锻件。零件的工作温度范围可在 $-70 \sim 50^{\circ} \mathrm{C}$ 。

# 2 物理及化学性能

# 2.1 热性能

2.1.1 熔化温度范围 $652\sim 593\mathrm{C}^{[2]}$   
2.1.2 热导率 见表2-1。  
2.1.3 比热容 见表2-2。  
2.1.4 线膨胀系数 见表2-3。

表 2-1[3]  

<table><tr><td colspan="3">θ/C</td><td>25</td><td>100</td><td>200</td><td>300</td></tr><tr><td rowspan="3">λ/(W/(m·C))</td><td rowspan="3">状态</td><td>T4</td><td>155</td><td>-</td><td>-</td><td>-</td></tr><tr><td>O</td><td>172</td><td>-</td><td>-</td><td>-</td></tr><tr><td>T6</td><td>176</td><td>180</td><td>184</td><td>188</td></tr></table>

表2-2  

<table><tr><td>\( \theta /C \)</td><td>100</td><td>200</td><td>300</td><td>400</td></tr><tr><td>\( c/(J/(kg·°C)) \)</td><td>795</td><td>879</td><td>963</td><td>1089</td></tr></table>

表2-3[4]  

<table><tr><td>θ/°C</td><td>-50~20</td><td>20~100</td><td>20~200</td><td>20~300</td><td>100~200</td><td>200~300</td></tr><tr><td>α/10-6°C-1</td><td>21.8</td><td>23.5</td><td>24.3</td><td>25.4</td><td>25.1</td><td>27.6</td></tr></table>

2.2 密度 $\rho = 2.7\mathrm{g / cm^3}$   
2.3 电性能 电阻率见表2-4。  
2.4 磁性能 无磁性。  
2.5 化学性能

2.5.1 耐腐蚀性能 合金具有良好的耐腐蚀性。实际上无应力腐蚀倾向。固溶热处理加自然时

表 $2 - 4\left\lbrack  {3}^{1}\right\rbrack$   

<table><tr><td>状态</td><td>\( \rho /\left( {\mathrm{n}\Omega  \cdot  \mathrm{m}}\right) \)</td></tr><tr><td>T4. T6</td><td>55</td></tr><tr><td>0</td><td>48</td></tr></table>

效状态下的耐腐蚀性可和3A21、5A02等合金相媲美。人工时效状态的合金有一定的晶间腐蚀倾向，而且随着硅的过剩(按硅在 $\mathrm{Mg_2Si}$ 相中的比例而言)而增加。在合金规定范围内，铜元素含量的变化也影响到耐腐蚀性见表2-5。固溶热处理加人工时效后，如再进行补充加热，不会降低合金的耐腐蚀性。

表 2-5[7]  

<table><tr><td rowspan="2">w(Cu)/%</td><td colspan="2">腐蚀前</td><td colspan="2">在3%NaCl+0.1%H2O2溶液中腐蚀90d后</td><td colspan="2">损失率/%</td></tr><tr><td>σb/MPa</td><td>δ/%</td><td>σb/MPa</td><td>δ/%</td><td>σb</td><td>δ</td></tr><tr><td>0.2</td><td>368</td><td>16.0</td><td>348</td><td>5.4</td><td>5.5</td><td>66</td></tr><tr><td>0.5</td><td>384</td><td>18.0</td><td>337</td><td>2.8</td><td>12.0</td><td>84</td></tr></table>

注：所试验合金中其他元素的质量分数量相应为: $w(\mathrm{Si}) = 0.9\%$ , $w(\mathrm{Mg}) = 0.7\%$ , $w(\mathrm{Cr}) = 0.25\%$ 。

# 3 力学性能

3.1 技术标准规定的性能 见表3-1和表3-2。  
3.2 室温及各种温度下的力学性能  
3.2.1 硬度 质量在 $30\mathrm{kg}$ 以下的模锻件，其腹板部位的布氏硬度为HBS111。

表3-1  

<table><tr><td rowspan="2">技术标准</td><td rowspan="2">品种</td><td rowspan="2">供应状态</td><td rowspan="2">试样状态</td><td rowspan="2">δ或d/mm</td><td>σb/MPa</td><td>σP0.2/MPa</td><td>δ1/%</td></tr><tr><td colspan="3">不小于</td></tr><tr><td rowspan="3">YS/T 212-1994YS/T 214-1994</td><td rowspan="3">板材</td><td>O</td><td>O</td><td>0.3~5.0&gt;5.0~10.0</td><td>≤147≤147</td><td>—</td><td>2015</td></tr><tr><td>T4</td><td>T4</td><td>0.3~0.6&gt;0.6~3.03.0~5.0&gt;5.0~10.0</td><td>196196196177</td><td>—</td><td>181201816</td></tr><tr><td>T6</td><td>T6</td><td>0.3~5.0&gt;5.0~10.0</td><td>294294</td><td>—</td><td>1018</td></tr><tr><td rowspan="6">GB/T 3880-1997</td><td rowspan="6">轧制板材</td><td rowspan="2">O</td><td>O</td><td>0.5~4.5&gt;4.5~10.0</td><td>≤145≤145</td><td>—</td><td>21216</td></tr><tr><td>T62</td><td>0.5~4.5&gt;4.5~10.0</td><td>295295</td><td>—</td><td>1128</td></tr><tr><td>T4</td><td>T4</td><td>0.5~0.8&gt;0.8~2.9&gt;2.9~4.5&gt;4.5~10.0</td><td>195195195175</td><td>—</td><td>192119172</td></tr><tr><td>T6</td><td>T6</td><td>0.5~4.5&gt;4.5~10.0</td><td>295295</td><td>—</td><td>1128</td></tr><tr><td>H112</td><td>T62</td><td>4.5~12.5&gt;12.5~25.0&gt;25.0~40.0&gt;40.0~80.0</td><td>295295285275</td><td>—</td><td>82766</td></tr><tr><td>H112</td><td>T42</td><td>4.5~12.5&gt;12.5~25.0&gt;25.0~40.0&gt;40.0~80.0</td><td>175175165165</td><td>—</td><td>174441210</td></tr><tr><td rowspan="3">GJB 2053-1994</td><td rowspan="3">薄板</td><td>O</td><td>O</td><td>1.0~4.0</td><td>≤147</td><td>—</td><td>201</td></tr><tr><td>T4</td><td>T4</td><td>1.0~3.0&gt;3.0~4.0</td><td>196196</td><td>—</td><td>20118</td></tr><tr><td>T6</td><td>T6</td><td>1.0~4.0</td><td>295</td><td>—</td><td>101</td></tr><tr><td rowspan="5">GJB 2662-1996</td><td rowspan="5">厚板</td><td>O</td><td>O</td><td>4~5&gt;5~10</td><td>≤147≤147</td><td>—</td><td>2115</td></tr><tr><td>T4</td><td>T4</td><td>4~5&gt;5~10</td><td>196176</td><td>—</td><td>1816</td></tr><tr><td>T6</td><td>T6</td><td>4~5&gt;5~10</td><td>295295</td><td>—</td><td>1018</td></tr><tr><td rowspan="2">H112</td><td>T4</td><td>7~25&gt;25~40&gt;40~80</td><td>178167167</td><td>—</td><td>111210</td></tr><tr><td>T6</td><td>7~25&gt;25~40&gt;40~80</td><td>295285275</td><td>—</td><td>7169</td></tr></table>

续表3-1   

<table><tr><td rowspan="2">技术标准</td><td rowspan="2">品种</td><td rowspan="2">供应状态</td><td rowspan="2">试样状态</td><td rowspan="2">δ或d/mm</td><td>σb/MPa</td><td>σP0.2/MPa</td><td>δ-1%</td></tr><tr><td colspan="3">不小于</td></tr><tr><td>GB/T 3191-1998</td><td>挤压棒材4</td><td>T6H112</td><td>T6T62</td><td>≤150</td><td>295</td><td>-</td><td>12°</td></tr><tr><td rowspan="2">GJB 2054-1994</td><td rowspan="3">挤压棒材</td><td>H112,T6</td><td rowspan="2">T6</td><td>5~150</td><td>295</td><td>-</td><td>12°</td></tr><tr><td>H112</td><td>&gt;150~250</td><td>280</td><td>-</td><td>8°</td></tr><tr><td>HB 5202-1982</td><td>T6</td><td>T6</td><td>≤240</td><td>294</td><td>-</td><td>12°</td></tr><tr><td>GB/T 3191-1998</td><td rowspan="2">高强棒材5</td><td>H112T6</td><td>T62T6</td><td>20~120</td><td>305</td><td>-</td><td>8°</td></tr><tr><td>GJB 2054-1994</td><td>H112,T6</td><td>T6</td><td>20~150</td><td>305</td><td>-</td><td>8°</td></tr><tr><td rowspan="2">GJB 2507-1995</td><td rowspan="2">挤压型材</td><td>T4</td><td>T4</td><td>所有厚度</td><td>177</td><td>-</td><td>14</td></tr><tr><td>H112,T6</td><td>T6</td><td>所有厚度</td><td>294</td><td>225</td><td>10</td></tr><tr><td rowspan="3">GB/T 4437-1984</td><td rowspan="7">管材6</td><td>O</td><td>O</td><td>所有直径</td><td>≤147</td><td>-</td><td>17</td></tr><tr><td>T4</td><td>T4</td><td>所有直径</td><td>206</td><td>-</td><td>14</td></tr><tr><td>T6</td><td>T6</td><td>所有直径</td><td>294</td><td>-</td><td>8</td></tr><tr><td rowspan="4">GJB 2381-1995</td><td>O</td><td>O</td><td>所有直径</td><td>≤147</td><td>-</td><td>17°</td></tr><tr><td>T4</td><td>T4</td><td>所有直径</td><td>205</td><td>-</td><td>14</td></tr><tr><td rowspan="2">H112,T6</td><td rowspan="2">T6</td><td rowspan="2">25~120&gt;120~250</td><td>295</td><td>-</td><td>8°</td></tr><tr><td>275</td><td>-</td><td>8</td></tr><tr><td rowspan="3">GJB 2379-1995</td><td rowspan="3">冷拉管</td><td>O</td><td>O</td><td>所有尺寸</td><td>≤147</td><td>-</td><td>17°</td></tr><tr><td>T4</td><td>T4</td><td>所有尺寸</td><td>206</td><td>-</td><td>14</td></tr><tr><td>T6</td><td>T6</td><td>所有尺寸</td><td>304</td><td>-</td><td>8</td></tr></table>

① 为 $\delta_{10}$ 数据。  
② 为标距 $50 \mathrm{~mm}$ 数据。  
③ 为 $\hat{a}_{5}$ 数据。  
④ 直径 $d > 150\mathrm{mm}$ 的棒材，其力学性能附报告单。  
⑤ 如供应状态为T6，仅适用于 $d25\sim 120\mathrm{mm}$ 的棒材  
⑥ 壁厚 $\delta < 5 \mathrm{~mm}$ 的管材的室温纵向力学性能，由供需双方另行协商或附试验结果；外径 $d185 \sim 300 \mathrm{~mm}$ ，壁厚 $\delta > 32.5 \mathrm{~mm}$ 的管材，室温纵向力学性能由供需双方另行协商。  
对YS/T214-1994而言，表中 $\delta 0.3$ 应为 $\delta 0.5$

表3-2  

<table><tr><td rowspan="3">技术标准</td><td rowspan="3">品种</td><td rowspan="3">状态</td><td colspan="3">L</td><td colspan="5">LT ST</td><td rowspan="2">HBS</td></tr><tr><td>σb/MPa</td><td>σP0.2/MPa</td><td>δ5/%</td><td>σb/MPa</td><td>σP0.2/MPa</td><td>δ5/%</td><td>σb/MPa</td><td>δ5/%</td></tr><tr><td colspan="9">不小于</td></tr><tr><td rowspan="4">HB 5204-1982GJB 2351-1995</td><td rowspan="2">自由锻件</td><td rowspan="2">T6</td><td>275</td><td>-</td><td>10</td><td>-</td><td>-</td><td>-</td><td>-</td><td>-</td><td>85</td></tr><tr><td>275</td><td>-</td><td>11</td><td>-</td><td>-</td><td>-</td><td>-</td><td>-</td><td>85</td></tr><tr><td rowspan="2">模锻件</td><td rowspan="2">T6</td><td>295</td><td>215</td><td>12</td><td>265</td><td>-</td><td>4</td><td>-</td><td>-</td><td>85</td></tr><tr><td>295</td><td>215</td><td>12</td><td>265</td><td>-</td><td>4</td><td>-</td><td>-</td><td>85</td></tr></table>

# 3.2.2 拉伸性能

# 3.2.2.1 室温拉伸性能见表 $3-3\sim$ 表3-8。

表3-3  

<table><tr><td rowspan="3">品种</td><td rowspan="3">状态</td><td rowspan="3">δ或d/mm</td><td rowspan="3">n</td><td colspan="7">σb</td></tr><tr><td>X</td><td>min</td><td colspan="2">max</td><td colspan="2">s</td><td rowspan="2">c</td></tr><tr><td colspan="6">MPa</td></tr><tr><td rowspan="4">挤压棒材</td><td rowspan="4">T6</td><td>≤50</td><td>20</td><td>379</td><td>309</td><td colspan="2">453</td><td colspan="2">48</td><td>0.12</td></tr><tr><td>45</td><td>20</td><td>370</td><td>320</td><td colspan="2">435</td><td colspan="2">-</td><td>-</td></tr><tr><td>≤150</td><td>222</td><td>390</td><td>296</td><td colspan="2">480</td><td colspan="2">45.46</td><td>0.115</td></tr><tr><td>&gt;150</td><td>35</td><td>415</td><td>351</td><td colspan="2">450</td><td colspan="2">29.02</td><td>0.47</td></tr><tr><td rowspan="4">型材</td><td rowspan="2">T6</td><td>-</td><td>100</td><td>365</td><td>297</td><td colspan="2">429</td><td colspan="2">31</td><td>0.08</td></tr><tr><td>10</td><td>10</td><td>330</td><td>-</td><td colspan="2">-</td><td colspan="2">-</td><td>-</td></tr><tr><td>T4</td><td>-</td><td>9</td><td>222</td><td>-</td><td colspan="2">-</td><td colspan="2">-</td><td>-</td></tr><tr><td>T6</td><td>-</td><td>71</td><td>340</td><td>295</td><td colspan="2">410</td><td colspan="2">28.93</td><td>0.085</td></tr><tr><td>模锻件B6-1</td><td>T6</td><td>-</td><td>60</td><td>347</td><td>305</td><td colspan="2">388</td><td colspan="2">22</td><td>0.065</td></tr><tr><td rowspan="3">品种</td><td rowspan="3">状态</td><td rowspan="3">δ或d/mm</td><td colspan="6">σP0.2</td><td rowspan="3" colspan="2">δ/%来源</td></tr><tr><td>X</td><td>min</td><td>max</td><td>s</td><td rowspan="2" colspan="2">CV</td></tr><tr><td colspan="4">MPa</td></tr><tr><td rowspan="4">挤压棒材</td><td rowspan="4">T6</td><td>≤50</td><td>-</td><td>-</td><td>-</td><td>-</td><td colspan="2">-</td><td colspan="2">17.6</td></tr><tr><td>45</td><td>-</td><td>-</td><td>-</td><td>-</td><td colspan="2">-</td><td colspan="2">16.6</td></tr><tr><td>≤150</td><td>-</td><td>-</td><td>-</td><td>-</td><td colspan="2">-</td><td colspan="2">15.4</td></tr><tr><td>&gt;150</td><td>-</td><td>-</td><td>-</td><td>-</td><td colspan="2">-</td><td colspan="2">13.8</td></tr><tr><td rowspan="4">型材</td><td rowspan="2">T6</td><td>-</td><td>316</td><td>251</td><td>397</td><td>29.8</td><td colspan="2">0.094</td><td colspan="2">16.</td></tr><tr><td>10</td><td>275</td><td>-</td><td>-</td><td>-</td><td colspan="2">-</td><td colspan="2">20.8</td></tr><tr><td>T4</td><td>-</td><td>-</td><td>-</td><td>-</td><td>-</td><td colspan="2">-</td><td colspan="2">29.7</td></tr><tr><td>T6</td><td>-</td><td>295</td><td>239</td><td>370</td><td>32.03</td><td colspan="2">0.109</td><td colspan="2">15.7</td></tr><tr><td>模锻件B6-1</td><td>T6</td><td>-</td><td>296</td><td>254</td><td>342</td><td>31</td><td colspan="2">0.105</td><td colspan="2">15.4</td></tr></table>

表3-4  

<table><tr><td rowspan="3">品种</td><td rowspan="3">状态</td><td rowspan="3">d/mm</td><td colspan="5">σb</td><td rowspan="3">δ/%</td><td rowspan="3">n</td><td rowspan="3">来源</td></tr><tr><td>X</td><td>min</td><td>max</td><td>s</td><td>CV</td></tr><tr><td colspan="5">MPa</td></tr><tr><td rowspan="2">管材</td><td>O</td><td>-</td><td>135</td><td>-</td><td>-</td><td>-</td><td>-</td><td>22.1</td><td>6</td><td rowspan="4">T8</td></tr><tr><td>T6</td><td>-</td><td>395</td><td>318</td><td>428</td><td>-</td><td>-</td><td>11.3</td><td>16</td></tr><tr><td rowspan="2">冷拉管</td><td>O</td><td>-</td><td>130</td><td>-</td><td>-</td><td>-</td><td>-</td><td>18.0</td><td>10</td></tr><tr><td>T4</td><td>-</td><td>260</td><td>-</td><td>-</td><td>-</td><td>-</td><td>14.8</td><td>7</td></tr><tr><td rowspan="3">管材</td><td rowspan="3">T6</td><td>190</td><td>-</td><td>322</td><td>405</td><td>-</td><td>-</td><td>11.7</td><td>42</td><td rowspan="8">9</td></tr><tr><td>150</td><td>370</td><td>354</td><td>405</td><td>-</td><td>-</td><td>14.3</td><td>13</td></tr><tr><td>75</td><td>330</td><td>308</td><td>349</td><td>-</td><td>-</td><td>13.8</td><td>9</td></tr><tr><td rowspan="5">冷拉管</td><td>O</td><td>6</td><td>140</td><td>-</td><td>-</td><td>-</td><td>-</td><td>25.3</td><td>10</td></tr><tr><td rowspan="2">T4</td><td>29</td><td>280</td><td>-</td><td>-</td><td>-</td><td>-</td><td>19.9</td><td>8</td></tr><tr><td>40</td><td>270</td><td>-</td><td>-</td><td>-</td><td>-</td><td>15.2</td><td>7</td></tr><tr><td rowspan="2">T6</td><td>24</td><td>360</td><td>-</td><td>-</td><td>-</td><td>-</td><td>14.1</td><td>8</td></tr><tr><td>32</td><td>380</td><td>-</td><td>-</td><td>-</td><td>-</td><td>18.9</td><td>8</td></tr><tr><td>管材</td><td rowspan="2">T6</td><td>16</td><td>375</td><td>337</td><td>417</td><td>21.60</td><td>0.058</td><td>12.0</td><td>54</td><td rowspan="2">7</td></tr><tr><td>冷拉管</td><td>100~305</td><td>390</td><td>330</td><td>454</td><td>16.26</td><td>0.042</td><td>12.9</td><td>57</td></tr></table>

表3-5[10]  

<table><tr><td>品种</td><td>状态</td><td>试样方向</td><td>淬火水温/℃</td><td>σb/MPa</td><td>σp0.2/MPa</td><td>δ/°C</td></tr><tr><td rowspan="6">挤压件</td><td rowspan="6">T6</td><td>L</td><td rowspan="2">20</td><td>387</td><td>343</td><td>14</td></tr><tr><td>LT</td><td>357</td><td>309</td><td>15</td></tr><tr><td>L</td><td rowspan="2">60</td><td>358</td><td>289</td><td>14.5</td></tr><tr><td>LT</td><td>346</td><td>275</td><td>15.3</td></tr><tr><td>L</td><td rowspan="2">100</td><td>245</td><td>162</td><td>12.0</td></tr><tr><td>LT</td><td>230</td><td>152</td><td>14.5</td></tr></table>

表3-6[10]  

<table><tr><td>淬火和人工时效之间间隔时间/h</td><td>σb/MPa</td><td>σP0.2/MPa</td><td>δ/%</td></tr><tr><td>0.083(5min)</td><td>375</td><td>346</td><td>15.0</td></tr><tr><td>48</td><td>343</td><td>294</td><td>18.0</td></tr><tr><td>48i</td><td>373</td><td>348</td><td>14.5</td></tr></table>

① 淬火后立刻在 $180\mathrm{C}$ 短时人工时效 $5\mathrm{min}$ ，然后经过48h间隔再进行正式人工时效。

表3-7[10]
