Repository: C-zj02/CFD-claw

<div align="center">

**English** | [中文](#中文版) | [Français](README_FR.md) | [Русский](README_RU.md) | [हिन्दी](README_HI.md) | [العربية](README_AR.md) | [Português](README_PT.md)

# 🚀 Claude Code Python

**A Complete Python Reimplementation Based on Real Claude Code Source**

*From TypeScript Source → Rebuilt in Python with ❤️*

***
**🔥 Active Development • New Features Weekly 🔥**

</div>

***

## 🎯 What is This?

**Clawd Code** is a **complete Python rewrite** of Claude Code, based on the **real TypeScript source code**.

File: RAG-data/中国航空材料手册（第2版）第3卷 铝合金 镁合金401-579.pdf-9a6e24d9-cc20-4880-b6c7-8edb9dba44bb.md (part 4 of 9)
表5-4  
ZL206为可热处理强化铝-铜-稀土系高强度耐热铸造铝合金。该合金以稀土作为主要强化元素，不仅具有突出的高温力学性能，而且兼有较高的室温强度。与ZL208等同类合金比较，还具有成分简单和铸造工艺性能较好的特点。合金的其他性能接近于铝-铜系合金。

该合金适于用砂型等铸造工艺方法，制造在 $250\sim 350^{\circ}\mathrm{C}$ 温度下短时或长期工作的飞机发动机和附件零件。

1.1 材料牌号 ZAlCu8RE2Mn1。

材料代号 ZL206。

# 1.2 相近牌号

1.3 材料技术标准 HB962-2001 《铸造铝合金》。

1.4 化学成分 见表1-1。

表1-1  

<table><tr><td colspan="5">基本组分</td><td colspan="7">杂质 不大于</td></tr><tr><td rowspan="2">Cu</td><td rowspan="2">RE*</td><td rowspan="2">Mn</td><td rowspan="2">Zr</td><td rowspan="2">Al</td><td rowspan="2">Fe</td><td rowspan="2">Si</td><td rowspan="2">Ti</td><td rowspan="2">Mg</td><td rowspan="2">Zn</td><td colspan="2">其他杂质</td></tr><tr><td>单个</td><td>总量</td></tr><tr><td>7.6~8.4</td><td>1.5~2.3</td><td>0.7~1.1</td><td>0.10~0.25</td><td>余量</td><td>0.5</td><td>0.3</td><td>0.05</td><td>0.2</td><td>0.4</td><td>0.05</td><td>0.15</td></tr></table>

注：RE为 $w(\mathrm{Ce})$ 不小于 $45\%$ 的混合稀土。

1.5 热处理制度 见表1-2。

表12  

<table><tr><td rowspan="2">热处理</td><td colspan="3">固溶热处理</td><td colspan="3">人工时效</td></tr><tr><td>加热温度/℃</td><td>保温时间/h</td><td>冷却介质及温度</td><td>加热温度/℃</td><td>保温时间/h</td><td>冷却介质</td></tr><tr><td>T5</td><td>537±5</td><td>10~15</td><td>室温~100℃水</td><td>150±5</td><td>2~4</td><td rowspan="3">空冷</td></tr><tr><td>T6</td><td>537±5</td><td>10~15</td><td>室温~100℃水</td><td>175±5</td><td>4~6</td></tr><tr><td>T8</td><td>537±5</td><td>10~15</td><td>室温~100℃水</td><td>先175±5再300±5</td><td>4~63~5</td></tr></table>

1.6 品种规格与供应状态 该合金在热处理状态下使用。主要是砂型铸件，也可作熔模铸件和形状简单的金属型铸件。

# 1.7 熔炼与铸造工艺

1.7.1 合金熔炼工艺与其他铝-铜系合金基本相同。

1.7.2 稀土元素以中间合金形式加入。由于稀土金属中通常含有大量的氢，合金在熔炼过程中应进行充分有效的精炼除气。可采用气体或固体精炼剂（如六氯乙烷等），当采用含氯的活性精炼剂时，应考虑稀土元素的烧损。

1.7.3 合金铸造工艺要求接近于其他铝-铜系合金。

1.8 应用概况与特殊要求 该合金是利用稀土作为高温强化元素，研究成功的一种新型热强铸造铝合金。与以镍、钴作为主要强化元素的同类材料比较，其铸造性能更好。合金推荐用于制造各种受热零件如机匣、壳体等。

# 2 物理及化学性能

# 2.1 热性能

2.1.1 熔化温度范围 $542\sim 631\mathrm{C}^{[1]}$   
2.1.2 热导率 见表2-1。  
2.1.3 线膨胀系数 见表2-2  
2.2 密度 $\rho = 2.90\mathrm{g / cm}^{3[1]}$   
2.3 电性能 电阻率 $\rho = 64.5n\Omega \cdot \mathbf{m}^{[1]}$   
2.4 磁性能 无磁性。  
2.5 化学性能  
2.5.1 抗氧化性能 合金表面容易形成致密的氧化膜，可防止在空气中进一步氧化。  
2.5.2 耐腐蚀性能 合金耐腐蚀性能接近于铝-铜系而低于铝-镁、铝-硅系合金。在固溶处理加工时效状态下有晶间腐蚀倾向。强度损失试验结果见表2-3。

表2-3[4]  

<table><tr><td rowspan="2">铸造方法</td><td rowspan="2">热处理状态</td><td colspan="2">σb/MPa</td><td rowspan="2">强度损失/%</td></tr><tr><td>腐蚀前</td><td>腐蚀后</td></tr><tr><td>S</td><td>T6</td><td>370</td><td>335</td><td>9.5</td></tr></table>

注：按HCS206—1960《金属材料及其防护层交替腐蚀试验方法》。腐蚀时间为168h。

# 3 力学性能

3.1 技术标准规定的性能 按HB962-2001《铸造铝合金》的规定，见表3-1。  
3.2 室温及各种温度下的力学性能  
3.2.1 硬度 HBS130(T6状态)[1]。  
3.2.2 拉伸性能  
3.2.2.1 室温下单铸试样的拉伸性能见表3-2。  
3.2.2.2 各种温度下单铸试样的拉伸性能见图3-1。  
3.2.3 扭转性能 见表3-3。

表3-1  

<table><tr><td rowspan="2">铸造方法</td><td rowspan="2">热处理状态</td><td>σb/MPa</td><td>δ5/%</td><td>HBS</td></tr><tr><td colspan="3">不小于</td></tr><tr><td rowspan="3">S</td><td>T5</td><td>250</td><td>2</td><td>90</td></tr><tr><td>T6</td><td>300</td><td>1</td><td>100</td></tr><tr><td>T8</td><td>240</td><td>1</td><td>80</td></tr></table>

表3-2  

<table><tr><td>铸造方法</td><td>热处理状态</td><td>σb/MPa</td><td>σP0.2/MPa</td><td>δs/°</td></tr><tr><td rowspan="3">S</td><td>T5</td><td>320</td><td>290</td><td>2.5</td></tr><tr><td>T6</td><td>370</td><td>340</td><td>1.5</td></tr><tr><td>T8</td><td>300</td><td>270</td><td>1.5</td></tr></table>

表3-3  

<table><tr><td>铸造方法</td><td>热处理状态</td><td>τb/MPa</td><td>τP0.01, /MPa</td><td>τP0.3/MPa</td><td>τ/MPa</td></tr><tr><td>S</td><td>T6</td><td>253</td><td>145</td><td>213</td><td>266</td></tr></table>

# 3.3 持久和蠕变性能

3.3.1 高温持久性能 见表3-4和图3-2。  
3.3.2 高温蠕变性能 见表3-5。

表3-4[1]  

<table><tr><td>铸造方法</td><td>热处理状态</td><td>θ/C</td><td>σ100/MPa</td></tr><tr><td rowspan="3">S</td><td rowspan="3">T6</td><td>250</td><td>145</td></tr><tr><td>300</td><td>100</td></tr><tr><td>350</td><td>50</td></tr></table>

表3-5[1]  

<table><tr><td>铸造方法</td><td>热处理状态</td><td>C</td><td>σ0.2/100/MPa</td></tr><tr><td rowspan="3">S</td><td rowspan="3">T6</td><td>250</td><td>93</td></tr><tr><td>300</td><td>78</td></tr><tr><td>350</td><td>34</td></tr></table>

图片摘要：该图主要展示 3 5[1]。
![](images/89ea8aa47e64b058b852eca0b27eeb8a9236d928f898e347b5994c51d90f5d8a.jpg)  
图3-1ZL206合金单铸试样拉伸性能与温度的关系[17]

# 3.4 疲劳性能

3.4.1 高周疲劳 旋转弯曲疲劳极限 $\sigma_{-1} = 83\mathrm{MPa}(N = 2\times 10^{7}$ 周）[1]。

# 3.5 弹性性能

3.5.1 弹性模量 见图3-3。  
3.5.2 切变模量 $G = 28\mathrm{GPa}$

图片摘要：该图主要展示 3 2 ZL206合金的持久性能[1]。
![](images/9e8f52414818e43f54a7250b445aeff1780947b6a244977bdb6069798fe1201f.jpg)  
图3-2 ZL206合金的持久性能[1]

图片摘要：该图主要展示 3 2 ZL206合金的持久性能[1]。
![](images/d0451437e39b1c9d5391196aafe8c2f6d12f6fc5911bed003fe6d1c0cd0db473.jpg)  
图3-3 ZL206合金弹性模量与温度的关系

# 4 组织结构

# 4.1 相变温度

# 4.2 时间-温度-组织转变曲线

4.3 合金组织结构 该合金为固溶体型多相组织, 其相组成为: $\alpha + \theta (\mathrm{CuA}_{12}) + \mathrm{T}(\mathrm{Al}_{20}\mathrm{Cu}_2\mathrm{Mn}_3) + \mathrm{AlCuCe} + \mathrm{Al}_8\mathrm{Cu}_4\mathrm{Ce} + \mathrm{Al}_{24}\mathrm{Cu}_8\mathrm{Ce}_3\mathrm{Mn} + \mathrm{Al}_{16}\mathrm{Cu}_4\mathrm{MnCe} + \mathrm{Al}_3\mathrm{Zr}$ 等。此外, 还含Fe、Si的杂质相。在固溶处理后, $\theta$ 相几乎全部溶入基体, $\mathrm{T}_{\mathrm{Mn}}$ 相呈弥散质点析出, 而其他晶间第二相基本上不改变形态和分布。在人工时效后, 基体主要沉淀相为 $\theta''$ 和 $\theta'$ 。复杂稳定的固溶体和晶界耐热相的强化是合金具有高热强性能的主要因素。

# 5 工艺性能与要求

# 5.1 成形性能

图片摘要：该图主要展示 5 1 时效温度对ZL206合金单铸试样拉伸性能的影响[1]。
![](images/16f3d52d3218281484872dc8e2551a0c631233cd8b3ef1ea7debbb9e8bd7a6ea.jpg)  
图5-1 时效温度对ZL206合金单铸试样拉伸性能的影响[1]

5.1.1 合金浇铸温度为 $700\sim 780^{\circ}C$   
5.1.2 合金具有中等水平的铸造性能，因含有较多的铜、稀土共晶成分，故优于其他铝-铜系合金，但不及以硅为主要合金元素的铸造铝合金。用浇铸棒状度试样流动长度方法测定的流动性为 $245\mathrm{mm}$ 。环形试样热裂倾向性试验测定的第一个裂纹在宽度为 $25\mathrm{mm}$ 时形成。线收缩率为 $1.1\% \sim 1.2\%$ 。  
5.1.3 合金疏松和热裂倾向高于常用铝-硅合金ZL101、ZL105等。铸件结构设计和浇注系统设计应按铝-铜系合金要求考虑为宜。  
5.2 焊接性能 合金焊接性能良好。采用氩弧焊，经热处理后焊缝强度接近于基体合金。  
5.3 零件热处理工艺  
5.3.1 对于形状比较复杂的铸件，应用热水 $(80\sim 100^{\circ}C)$ 淬火，以减少内应力和防止铸件变形。  
5.3.2 人工时效温度与力学性能的关系见图5-1。  
5.3.3 对于长期在高温下工作，要求尺寸稳定的零件，建议采用T7制度处理，其稳定化温度接近于工作温度。  
5.4 表面处理工艺 合金可采用阳极化处理和涂漆保护，以提高耐腐蚀性能。

5.5 切削加工与磨削性能 合金切削加工性能良好，优于各种铝-硅系合金。

# 6 功能考核试验

# 7 使用建议

选用。

# 参考文献

1 北京航空材料研究所.ZL206高强度耐热铸造铝合金研究.1983

# ZL207

# 1 概述

ZL207为铝-稀土-铜系耐热铸造铝合金。该合金的主要成分混合稀土与其他元素，形成难熔稳定的金属间化合物，分布于晶界，起高温强化作用。合金高温力学性能优于现有的其他铝合金材料，可在 $300 \sim 400^{\circ} \mathrm{C}$ 温度下长期工作。合金中稀土共晶含量偏高，结晶间隔小，具有优良的铸造工艺性能，流动性好。针孔、疏松倾向性小，气密性高，但集中缩孔倾向性大。由于合金不能通过固溶热处理进行强化，其室温

力学性能较低。

该合金适用于金属型铸造、砂型铸造或熔模铸造工艺方法制造的耐高温和承受气压、液压的零件。

1.1 材料牌号 ZAlRE5Cu3Si2。

材料代号 ZL207。

1.2 相近牌号 AIIPI（俄罗斯）。

1.3 材料技术标准

GB/T1173-1995 《铸造铝合金》

HB 962-2001 《铸造铝合金》

1.4 化学成分 见表1-1。

表1-1  

<table><tr><td rowspan="3">标准</td><td colspan="8">合金元素</td><td colspan="6">杂质 不大于</td></tr><tr><td rowspan="2">RE</td><td rowspan="2">Cu</td><td rowspan="2">Si</td><td rowspan="2">Mn</td><td rowspan="2">Ni</td><td rowspan="2">Mg</td><td rowspan="2">Zr</td><td rowspan="2">Al</td><td rowspan="2">Fe</td><td rowspan="2">Zn</td><td colspan="2">其他</td><td rowspan="2" colspan="2">总和</td></tr><tr><td>单个</td><td>总量</td></tr><tr><td>HB 962-2001</td><td>4.4~5.0</td><td>3.0~3.4</td><td>1.6~2.0</td><td>0.9~1.2</td><td>0.2~0.3</td><td>0.15~0.25</td><td>0.15~0.25</td><td>余量</td><td>0.6</td><td>0.2</td><td>0.05</td><td>0.15</td><td></td><td></td></tr><tr><td>GB/T 1173-1995</td><td>4.4~5.0</td><td>3.0~3.4</td><td>1.6~2.0</td><td>0.9~1.2</td><td>0.2~0.3</td><td>0.15~0.25</td><td>0.15~0.25</td><td>余量</td><td>0.6</td><td>0.2</td><td></td><td></td><td>0.0</td><td>0.8</td></tr></table>

注：混合稀土中含各种稀土的质量分数不少于 $98\%$ ，其中铈 $(\mathrm{Ce})$ 的质量分数约 $45\%$ 。

1.5 热处理制度 见表1-2。

表1-2  

<table><tr><td rowspan="2">铸造方法</td><td rowspan="2">热处理状态</td><td colspan="3">时效</td></tr><tr><td>加热温度/℃</td><td>保温时间/h</td><td>冷却介质</td></tr><tr><td>S.J</td><td>T1</td><td>200±10</td><td>5~10</td><td>空气</td></tr></table>

1.6 品种规格与供应状态 该合金在人工时效状态下使用。一般为金属型或砂型铸造，用于在较高温度 $(350\sim 400^{\circ}\mathrm{C})$ 下工作的中小型零件。

1.7 熔炼与铸造工艺

1.7.1 该合金可采用一般铝合金的熔炼工艺。因合金具有比较复杂的化学成分，熔炼时要注意控制成分的均匀性和准确度。在熔炼过程中，应适当提高过热温度（至 $800^{\circ}\mathrm{C}$ ），并进行充分搅拌。建议采用预制合金配制工作合金。

1.7.2 稀土元素可以纯金属或中间合金的形式加入。

1.7.3 稀土金属通常含有大量的氢。合金加入稀土后应采用气体或固体精炼剂（如六氯乙烷等）充分除气。在采用活性精炼剂(包括各种氯化物)时，应考虑到稀土元素的烧损量。

关于该合金熔铸工艺的具体要求可参阅HB/Z160-1990《铸造铝合金熔炼》。

1.8 应用概况与特殊要求 该合金是已生产使用的在 $350\sim 400^{\circ}C$ 下耐热性能最好的铝合金材料，用于制造工作温度达 $400^{\circ}\mathrm{C}$ 并要求气密的飞机零件，如空气分配器和电动活门壳体等，可取代钢或钛合金，显著减轻结构重量，降低生产成本。

# 2 物理及化学性能

# 2.1 热性能

2.1.1 熔化温度范围 $603\sim 637\mathrm{C}$   
2.1.2 热导率 见表2-1。  
2.1.3 比热容 见表2-2。  
2.1.4 线膨胀系数 见表2-3。  
2.2 密度 $\rho = 2.8\mathrm{g / cm}^3$   
2.3 电性能 电阻率 $\rho = 93\mathrm{n}\Omega \cdot \mathrm{m}(20^{\circ}\mathrm{C})$   
2.4 磁性能 无磁性。

表2-1  

<table><tr><td>θ/C</td><td>25</td><td>100</td><td>200</td><td>300</td><td>400</td></tr><tr><td>λ/(W/(m·C))</td><td>96.3</td><td>101</td><td>105</td><td>113</td><td>122</td></tr></table>

表2-2  

<table><tr><td>\( \theta /{}^{ \circ  }\mathrm{C} \)</td><td>100</td><td>200</td><td>300</td><td>400</td></tr><tr><td>\( c/\left( {\mathrm{J}/\left( {\mathrm{{kg}} \cdot  \mathrm{C}}\right) }\right) \)</td><td>879</td><td>921</td><td>962</td><td>1000</td></tr></table>

表2-3  

<table><tr><td>θ/℃</td><td>20~100</td><td>20~200</td><td>20~300</td><td>20~400</td><td>100~200</td><td>200~300</td><td>300~400</td></tr><tr><td>α/10-6C-1</td><td>23.6</td><td>23.8</td><td>24.8</td><td>26.0</td><td>24.1</td><td>26.1</td><td>29.8</td></tr></table>

# 2.5 化学性能

2.5.1 抗氧化性能 合金表面容易形成致密的氧化膜，可防止进一步氧化。  
2.5.2 耐腐蚀性能 该合金腐蚀稳定性低于铝-镁和铝-硅系合金，但优于铝-铜系合金

# 3 力学性能

# 3.1 技术标准规定的性能 见表3-1。

表3-1  

<table><tr><td rowspan="2">标 准</td><td rowspan="2">铸造方法</td><td rowspan="2">热处理状态</td><td>σb/MPa</td><td>δs/%</td><td>HBS</td></tr><tr><td colspan="3">不小于</td></tr><tr><td rowspan="2">HB 962-2001</td><td>S</td><td>T1</td><td>170</td><td>--</td><td>75</td></tr><tr><td>J</td><td>T1</td><td>180</td><td>--</td><td>75</td></tr><tr><td rowspan="2">GB/T 1173-1995</td><td>S</td><td>T1</td><td>165</td><td>--</td><td>75</td></tr><tr><td>J</td><td>T1</td><td>175</td><td>--</td><td>75</td></tr></table>

# 3.2 室温及各种温度下的力学性能

3.2.1 硬度 见表3-2。  
3.2.2 拉伸性能

3.2.2.1 室温下单铸试样典型拉伸性能见表3-3。  
3.2.2.2 各种温度下单铸试样拉伸性能见表3-4。  
3.2.2.3 单铸试样低温拉伸性能见表3-5。

表3-2  

<table><tr><td>铸造方法及状态</td><td>S,T1</td><td>J,T1</td></tr><tr><td>HBS</td><td>85</td><td>94</td></tr></table>

表3-3[1]  

<table><tr><td>铸造方法</td><td>热处理状态</td><td>σb/MPa</td><td>δs/%</td></tr><tr><td>S</td><td>T1</td><td>190</td><td>0.5</td></tr><tr><td>J</td><td>T1</td><td>215</td><td>1.2</td></tr></table>

表3-4  

<table><tr><td>试样</td><td>热处理</td><td>铸造方法</td><td>试验温度/℃</td><td>σp0.2/MPa</td><td>σb/MPa</td><td>δs/%</td><td>δ10/%</td></tr><tr><td rowspan="8">∅10加工试样</td><td rowspan="8">T1</td><td rowspan="8">S,R</td><td>-196</td><td>255</td><td>270</td><td>0.3</td><td>-</td></tr><tr><td>-70</td><td>205</td><td>215</td><td>0.4</td><td>-</td></tr><tr><td>20</td><td>180</td><td>200</td><td>-</td><td>1</td></tr><tr><td>100</td><td>175</td><td>185</td><td>-</td><td>+0.2</td></tr><tr><td>200</td><td>120</td><td>155</td><td>-</td><td>&gt;0.3</td></tr><tr><td>300</td><td>90</td><td>115</td><td>-</td><td>1.2</td></tr><tr><td>350</td><td>-</td><td>-</td><td>-</td><td>-</td></tr><tr><td>400</td><td>50</td><td>70</td><td>-</td><td>2</td></tr></table>

表3-5  

<table><tr><td rowspan="2">铸造方法</td><td rowspan="2">热处理状态</td><td colspan="2">σb/MPa</td><td colspan="2">σP0.2/MPa</td><td colspan="2">δ5/%</td></tr><tr><td>-70℃</td><td>-196℃</td><td>-70℃</td><td>-196℃</td><td>-70℃</td><td>-196℃</td></tr><tr><td>J</td><td>T1</td><td>215</td><td>270</td><td>205</td><td>255</td><td>0.4</td><td>0.3</td></tr></table>

# 3.3 持久和蠕变性能

# 3.3.1 高温持久性能

3.3.1.1 高温持久强度与温度的关系见图3-1。

# 3.3.1.2 高温持久强度极限见表3-6。

3.3.2 高温蠕变性能 见表3-7。

表3-6  

<table><tr><td>θ/°C</td><td>300</td><td>350</td><td>400</td></tr><tr><td>σ100/MPa</td><td>110</td><td>55</td><td>35</td></tr></table>

表3-7  

<table><tr><td>\( \theta /{}^{ \circ  } \)</td><td>350</td><td>400</td></tr><tr><td>\( {\sigma }_{\mathrm{a},2/1 = 0}/\mathrm{{MPa}} \)</td><td>35</td><td>15</td></tr></table>

图片摘要：该图主要展示 3 7。
![](images/245b25b69e0f01e9d297c1f0aba57e2379ba60667bd98b5cfb8cee3485439895.jpg)  
图3-1 合金持久强度(100h)与温度的关系

# 3.4 疲劳性能

# 3.5 弹性性能

3.5.1 弹性模量 $E = 70\mathrm{GPa}$   
3.5.2 切变模量 $G = 26\mathrm{GPa}$

# 4 组织结构

# 4.1 相变温度

# 4.2 时间-温度-组织转变曲线

4.3 合金组织结构 该合金为多相组织，成分复杂的固溶体为骨架状晶间金属间化合物所包围，铸态组织具有高的热稳定性和高温抗变形能力。分布于枝晶间的第二相有 $\mathrm{Al_4Ce}$ 、 $\mathrm{Al_8Cu_4Le}$ 、 $\mathrm{Al_MnCe}$ 、 $\mathrm{Al_{24}Cu_9Ce_3Mn}$ 和 $\mathrm{AlCuCeSi}$ 等。杂质相为 $\mathrm{AlFeMnSi}$ 等。

# 5 工艺性能与要求

# 5.1 成形性能

5.1.1 合金浇铸温度为 $700\sim 800\mathrm{C}$

5.1.2 合金铸造性能优良。流动性接近于铝-硅系合金。用浇铸棒状试样流动长度方法测定的流动性为 $360\mathrm{mm}$ 。热裂倾向性小，环形试样热裂倾向试验测定的第一个裂纹在宽度为 $5\mathrm{mm}$ 时形成合金线收缩率为 $1.2\%$ 。  
5.1.3 合金具有高的气密性，厚度为 $4\mathrm{mm}$ 的试样在 $19.6\mathrm{MPa}$ 压力试验时未出现渗漏。同时合金形成针孔的倾向性较小，易于获得致密的铸件。  
5.1.4 该合金属共晶型铝合金，在热节部位容易形成集中缩孔。铸件设计应注意壁厚均匀过渡。铸造工艺设计中应充分考虑局部厚大部位的补缩。  
5.2 焊接性能 合金焊接性能良好，可采用氩弧焊等方法进行焊接或补焊。  
5.3 零件热处理工艺 铸件只进行人工时效处理。对于在高温下长期工作的零件，建议在工作温

度下进行稳定化处理，以利于稳定尺寸和组织。

5.4 表面处理工艺 该合金可进行硫酸阳极化处理，也可通过硬质阳极化提高耐腐蚀性能和耐磨性能。  
5.5 切削加工与磨削性能 合金切削加工性能优于铝-硅系合金。

# 6 功能考核试验

# 7 使用建议

选用。

# 参考文献

1 北京航空材料研究所.ZL401耐热铸造铝合金研究.1965

# ZL208

# 1 概述

ZL208合金是一种可经热处理强化、具有优良综合性能的铝-铜-镍系热强铸造铝合金。该合金有多种元素，除铜、镍外，还有钴、锰、锑和钛等。合金具有优良的高温力学性能，并兼有较高的室温强度。合金长期使用的工作温度为 $250\sim 300^{\circ}\mathrm{C}$ ，瞬时工作温度可达 $350^{\circ}\mathrm{C}$ ，合金还具有较好的铸造性能。凝固时平均收缩率为 $1.4\%$ 。有一定的热裂倾向性，金属型铸造比较困难。焊接性能一般，能够进行氩弧焊补焊。切削加工性能较好，有良好的抗腐蚀性。

该合金在固溶、时效状态下使用，适于用砂型、熔模、石膏型等铸造工艺方法，制造各种中、小型较复杂的，且对高温性能有一定要求的铸件，如制造在 $250\sim 350^{\circ}\mathrm{C}$ 下工作的飞机发动机零件等。

1.1 材料牌号 ZAlCu5Ni2CoZr。

材料代号 ZL208。

1.2 相近牌号 RR350(英国)，AU5NKZr（法国）。  
1.3 材料的技术标准 HB962-2001 《铸造铝合金》。  
1.4 化学成分 合金的化学成分按HB962-2001，见表1-1。

表1-1  

<table><tr><td rowspan="3">标准</td><td colspan="8">合金元素</td><td colspan="4">杂质 不大于</td></tr><tr><td rowspan="2">Cu</td><td rowspan="2">Ni</td><td rowspan="2">Mn</td><td rowspan="2">Co</td><td rowspan="2">Sb</td><td rowspan="2">Ti</td><td rowspan="2">Zr</td><td rowspan="2">Al</td><td rowspan="2">Fe</td><td rowspan="2">Si</td><td colspan="2">其他</td></tr><tr><td>单个</td><td>总量</td></tr><tr><td>HB 962-2001</td><td>4.5~5.5</td><td>1.3~1.8</td><td>0.2~0.3</td><td>0.1~0.4</td><td>0.1~0.4</td><td>0.15~0.25</td><td>0.1~0.3</td><td>余量</td><td>0.5</td><td>0.3</td><td>0.05</td><td>0.15</td></tr></table>

注： $w^{\prime}(\mathrm{Co + Sb})\leqslant 0.6\% ,w(\mathrm{Ti + Zr})\leqslant 0.5\%$

1.5 热处理制度 按HB5446-1990《铸造铝合金热处理》的规定，见表1-2。

表1-2  

<table><tr><td rowspan="2">技术标准</td><td colspan="3">固溶热处理</td><td colspan="3">人工时效</td></tr><tr><td>加热温度/℃</td><td>保温时间/h</td><td>冷却介质及温度</td><td>加热温度/℃</td><td>保温时间/h</td><td>冷却介质</td></tr><tr><td>HB 5446-1990</td><td>540±5</td><td>5~7</td><td>水,60~100℃</td><td>215±5</td><td>12~16</td><td>空气</td></tr></table>

1.6 品种规格与供应状态 该合金在热处理状态下使用。主要用于制造中等复杂程度以下的砂型铸件，也可用于熔模铸件和形状简单的金属型铸件。供应状态一般为固溶加人工时效，对尺寸稳定性有较高要求的铸件，可在机械加工过程中增加稳定化处理。

# 1.7 熔炼与铸造工艺

1.7.1 合金成分复杂, 含有多种难熔元素, 一般以中间合金的形式加入, 最好先熔炼预制合金, 以获得成分准确均匀的工作合金。应严格控制铁、硅等杂质元素渗入合金。  
1.7.2 合金熔炼过程中应采用气体或固体精炼剂（如六氯乙烷等）除气。精炼工艺和其他铝-铜系合金相同。  
1.7.3 为了细化晶粒，可在精炼前进行细化处理。晶粒细化剂可采用混合盐（由氟钛酸钾和氟硼酸钾等组成）或铝-钛-硼中间合金。  
1.7.4 合金铸造工艺性能与其他铝-铜系合金类似，即要求加强补缩，防止热裂，特别是对于金属型铸件更要采取有效的补缩和防止热裂措施。此外还应注意偏析倾向。

1.8 应用概况与特殊要求 英、法等国已广泛地将类似于中国ZL208的合金应用于制造航空发动机铸件，如斯贝发动机上用的放气活门蝶形支座、杠杆支座盖、燃油操作机械壳体，法国阿赫耶发动机上的减速机匣壳体。国内随着新机的研制也已将ZL208合金用于制造航空发动机热端部件，如减速机匣，以及发动机上的输入机匣等。该合金可用于制造高温 $(250\sim 350^{\circ}\mathrm{C})$ 下工作的承受动、静载荷的航空铸件。

# 2 物理及化学性能

# 2.1 热性能

2.1.1 熔化温度范围 $545\sim 642\mathrm{C}^{[1]}$   
2.1.2 热导率 见表2-1。  
2.1.3 比热容 $c = 920\mathrm{J / (kg}\cdot \mathrm{C)}$   
2.1.4 线膨胀系数 见表2-2。  
2.2 密度 $\rho = 2.77\mathrm{g / cm}^{3[2]}$   
2.3 电性能 电阻率 $\rho = 46.5\mathrm{n}\Omega \cdot \mathrm{m}^{[2]}$   
2.4 磁性能 无磁性。

# 2.5 化学性能

2.5.1 抗氧化性能 合金表面在空气中容易形成致密的氧化膜，可防止进一步氧化。  
2.5.2 耐腐蚀性能 合金耐腐蚀性能接近于其他铝-铜系铸铝材料，但低于铝-镁系和铝-硅系合金。强度损失试验结果见表2-3。

表2-3  

<table><tr><td rowspan="2">铸造方法及状态</td><td colspan="2">σb/MPa</td><td rowspan="2">强度损失</td></tr><tr><td>腐蚀前</td><td>腐蚀后</td></tr><tr><td>S,T7</td><td>300</td><td>260</td><td>13.3</td></tr></table>

注：按HCS206--1960《金属材料及其防护层交替腐蚀试验方法》。腐蚀时间为 $16\delta h$ 。

# 3 力学性能

3.1 技术标准规定的性能 见表3-1和表3-2。

表3-1  

<table><tr><td rowspan="2">技术标准</td><td rowspan="2">铸造方法</td><td rowspan="2">热处理状态</td><td>σb/MPa</td><td>δs/°</td></tr><tr><td colspan="2">不小于</td></tr><tr><td>HB 962-2001</td><td>S</td><td>T7</td><td>220</td><td>1</td></tr></table>

表3-2  

<table><tr><td rowspan="2">技术标准</td><td colspan="2">试验条件</td><td rowspan="2">状态</td><td>σb/MPa</td><td>σp0.2/MPa</td><td>σs/MPa</td></tr><tr><td>试样</td><td>温度</td><td colspan="3">不小于</td></tr><tr><td>专用标准Z8.CCT.LA174</td><td>光滑</td><td>室温</td><td>T7</td><td>215</td><td>190</td><td>1</td></tr><tr><td rowspan="2">专用试验卡Z8.No4288</td><td>附铸</td><td rowspan="2">室温</td><td rowspan="2">T7</td><td>215</td><td>190</td><td>1</td></tr><tr><td>切取</td><td>200</td><td>160</td><td>1</td></tr></table>

注：硬度： $\mathrm{HBS}\geq 80$ ；对于厚大部位（ $\geq 25\mathrm{mm}$ )的试样，在 $10\%$ 的切取试样的试验结果中允许 $\delta_5\geq 0.8\%$

# 3.2 室温及各种温度下的力学性能

3.2.1 硬度 HBS95[1]。

# 3.2.2 拉伸性能

3.2.2.1 室温下单铸试样的典型拉伸性能见表 $3-3\sim$ 表3-5。

表3-3  

<table><tr><td>铸造方法</td><td>热处理状态</td><td>\( {\sigma }_{\mathrm{b}}/\mathrm{{MPa}} \)</td><td>\( {\sigma }_{{P0.2}}/\mathrm{{MPa}} \)</td><td>\( \delta \)</td></tr><tr><td>S</td><td>T7</td><td>290</td><td>210</td><td>1.8</td></tr></table>

表3-4[3]  

<table><tr><td rowspan="3">铸造方法及状态</td><td colspan="8">σb</td><td colspan="3">δc</td></tr><tr><td>A</td><td>B</td><td>X</td><td>min</td><td>max</td><td>s</td><td rowspan="2">Cv</td><td rowspan="2">n</td><td>X</td><td>min</td><td>max</td></tr><tr><td colspan="6">MPa</td><td colspan="3">%</td></tr><tr><td>S、T7</td><td>260</td><td>275</td><td>292</td><td>264</td><td>316</td><td>11.8</td><td>0.040</td><td>109</td><td>2.1</td><td>1.0</td><td>2.8</td></tr></table>

表3-5  

<table><tr><td rowspan="3">铸造方法及状态</td><td colspan="5">σh</td><td colspan="3">σpa.2</td><td colspan="3">δ</td><td rowspan="3">n</td></tr><tr><td>X</td><td>min</td><td>max</td><td>s</td><td rowspan="2">Cv</td><td>X</td><td>min</td><td>max</td><td>X</td><td>min</td><td>max</td></tr><tr><td colspan="4">MPa</td><td colspan="3">MPa</td><td colspan="3">%</td></tr><tr><td>S,T7</td><td>246</td><td>220</td><td>285</td><td>12.035</td><td>0.049</td><td>208</td><td>190</td><td>235</td><td>1.2</td><td>1.0</td><td>2.1</td><td>70</td></tr></table>

3.2.2.2 室温下铸件上切取试样的拉伸性能见表3-6。

表3-6  

<table><tr><td rowspan="3">铸造方法及状态</td><td colspan="5">σb</td><td colspan="3">σP0.2</td><td colspan="3">δ</td><td rowspan="3">n</td></tr><tr><td>X</td><td>min</td><td>max</td><td>s</td><td rowspan="2">Cv</td><td>X</td><td>min</td><td>max</td><td>X</td><td>min</td><td>max</td></tr><tr><td colspan="4">MPa</td><td colspan="3">MPa</td><td colspan="3">%</td></tr><tr><td>S,T7</td><td>265</td><td>210</td><td>310</td><td>16.747</td><td>0.063</td><td>232</td><td>180</td><td>260</td><td>2.2</td><td>1.0</td><td>5.2</td><td>180</td></tr></table>

注：试样是从减速机匣零件的不同部位上切取的。

3.2.2.3 各种温度下单铸试样的拉伸性能见表3-7和图3-1。

# 3.3 持久和蠕变性能

表3-7  

<table><tr><td rowspan="2">试样</td><td rowspan="2">状态</td><td colspan="5">σb/MPa</td><td colspan="5">σP0.2/MPa</td><td colspan="3">δs/°C</td></tr><tr><td>20℃</td><td>200℃</td><td>250℃</td><td>300℃</td><td>350℃</td><td>20℃</td><td>200℃</td><td>250℃</td><td>300℃</td><td>350℃</td><td>20℃</td><td>200℃</td><td>500℃</td></tr><tr><td>φ32砂型试样</td><td rowspan="3">T7</td><td>252</td><td>233</td><td>205</td><td>164</td><td>130</td><td>---</td><td>---</td><td>---</td><td>---</td><td>---</td><td>---</td><td></td><td></td></tr><tr><td>从发动机铸件上切取试样</td><td>280</td><td>---</td><td>---</td><td>130~140</td><td></td><td>220</td><td>---</td><td>---</td><td>110~120</td><td>---</td><td>1.25</td><td>3.3A.1</td><td></td></tr><tr><td>从国外发动机铸件上切取试样</td><td>260~280</td><td>---</td><td>---</td><td>130~150</td><td>---</td><td>185~230</td><td>---</td><td>---</td><td>110~120</td><td>---</td><td>1.7~2.9</td><td>2.63.1</td><td></td></tr></table>

# 3.3.1 高温持久性能

3.3.1.1 各种温度下单铸试样的持久强度极限见表3-8。  
3.3.1.2 各种温度下的持久性能见图3-2。  
3.3.2 高温蠕变性能  
3.3.2.1 各种温度下单铸试样的蠕变强度极限见表3-9。  
3.3.2.2 各种温度下的蠕变曲线见图3-3

表3-8  

<table><tr><td>\( \theta /{}^{ \circ  }\mathrm{C} \)</td><td>250</td><td>300</td><td>350</td></tr><tr><td>\( {\sigma }_{\text{tioo }}/\mathrm{{MPa}} \)</td><td>142</td><td>98</td><td>14</td></tr></table>

表3-9  

<table><tr><td>\( \theta /\mathrm{C} \)</td><td>250</td><td>300</td><td>350</td></tr><tr><td>\( {\sigma }_{0.2,{10}\mathrm{t}}/\mathrm{{MPa}} \)</td><td>93</td><td>78</td><td>34</td></tr></table>

图片摘要：该图主要展示 3 9。
![](images/393d06996e5d0ccf5511f25b2c67a2845df64d47020b637455057b52c68882e1.jpg)  
图3-1ZL208合金单铸试样拉伸性能与温度的关系[1]

图片摘要：该图主要展示 3 1ZL208合金单铸试样拉伸性能与温度的关系[1]。
![](images/6a2133716c6ed69124025645104070068eb5c02c1bc2f1495767f0423a4f5b17.jpg)  
1-205C，单铸试样；2-205C，切取试样；3-315C，单铸试样；4-315C，切取试样

图片摘要：该图主要展示 3 1ZL208合金单铸试样拉伸性能与温度的关系[1]。
![](images/d52ce7d760d9c31c9bf04fea0f20358370a5fa07c0a620786c1b14589e2aa891.jpg)  
图3-2 ZL208合金不同温度下的持久性能

图片摘要：该图主要展示 3 2 ZL208合金不同温度下的持久性能。
![](images/03ad415ac370c72419c8bf03206db691da38f22c40311e00966a98fdc206aa36.jpg)  
图3-3 合金不同温度和应力下的蠕变曲线

# 3.4 疲劳性能

# 3.4.1 高周疲劳

3.4.1.1 室温旋转弯曲疲劳极限 $\sigma_{\mathrm{p}} = 83\mathrm{MPa}(N = 2\times 10^{7}$ 周）[2]。  
3.4.1.2 高温下的旋转弯曲疲劳极限见表3-10。

# 3.5 弹性性能

3.5.1 弹性模量 见表3-11。

表3-10[5]  

<table><tr><td rowspan="5">σ1/MPa</td><td>循环周数</td><td>250℃</td><td>300℃</td><td>350℃</td></tr><tr><td>10^5</td><td>99</td><td>83</td><td>74</td></tr><tr><td>10^6</td><td>74</td><td>63</td><td>56</td></tr><tr><td>10^7</td><td>59</td><td>49</td><td>42</td></tr><tr><td>10^8</td><td>48</td><td>39</td><td>31</td></tr></table>

表3-11[1]  

<table><tr><td>θ/°C</td><td>20</td><td>250</td><td>300</td><td>350</td></tr><tr><td>E/GPa</td><td>76</td><td>62</td><td>59</td><td>54</td></tr></table>

3.5.2 切变模量 $G = 28\mathrm{GPa}^{[2]}$   
3.5.3 泊松比 $\mu = 0.35^{[2]}$

# 4 组织结构

# 4.1 相变温度

# 4.2 时间-温度-组织转变曲线

4.3 合金组织结构 合金具有复杂的相组成： $\alpha-\mathrm{Al}+\theta(\mathrm{CuAl}_2)+\mathrm{Al}_3(\mathrm{CuNi}_2)+\mathrm{Al}_4(\mathrm{NiCoFeMn})+$ $\mathrm{AlSb}+\mathrm{Al}_5(\mathrm{TiZr})+\mathrm{Al}_3(\mathrm{ZrTi})$ 等。在固溶处理后， $\theta$ 相几乎全部溶入基体。在固溶处理加人工时效状态下，基体中存在大量成分和形态不同的弥散相和沉淀相。

# 5 工艺性能与要求

# 5.1 成形性能

5.1.1 合金浇铸温度为 $700\sim 760\mathrm{C}$   
5.1.2 合金铸造性能接近或略优于ZL201等铝-铜系合金，其疏松和热裂倾向也较铝-硅系合金大。  
5.1.3 铸件和浇注系统设计要点与其他铝-铜系铸铝合金相同，即要求铸件截面尽量均匀圆滑过渡、建立顺序凝固条件和加强补缩等。  
5.2 焊接性能 合金具有满意的熔焊性能。  
5.3 零件热处理工艺 一般无特殊要求。对于形状比较复杂和容易变形的零件，应采用热水 $(80\sim$ $100^{\circ}C)$ 淬火。  
5.4 表面处理工艺 合金可进行阳极化处理和涂漆保护，以提高耐腐蚀能力。  
5.5 切削加工与磨削性能 合金切削加工性能接近或略低于其他铝-铜系铸造合金，而优于铝-硅系合金。

# 6 功能考核试验

# 7 使用建议

选用。

# 参考文献

1 北京航空材料研究所.ZL208高强度耐热铸造铝合金研究.1984  
2 Hiduminium Technical Data, High Duty Alloy Ltd   
3 北京航空材料研究所. ZL208 合金单铸试样拉伸性能数据处理报告: 铸铝 02-86.1986  
4 中国南方航空动力机械公司. 工业生产检验数据: 铝镁合金 10-99. 北京航空材料研究院. 1999  
5 Maykuth, D. J., Structure Alloys Handbook, 1979 Ed., Vol. 2, Battelle Columbus Laboratories, 1980, Cast Aluminium P. 86

# ZL303

# 1 概述

ZL303为不可热处理强化铝-镁系铸造合金。该合金主要特点是具有优良的耐腐蚀性能，其切削加工性能超过其他各系铸造铝合金。焊接性能和耐热性能均高于铝-硅系合金，但其室温力学性能较低。

该合金主要采用砂型铸造，也适用于金属型铸造工艺方法，制造要求在腐蚀介质作用下工作的零件。

1.1 材料牌号 ZAlMg5Si。

材料代号 ZL303。

1.2 相近牌号 Al-Mg5Si(ISO), AJ133(俄罗斯)

1.3 材料的技术标准

GB/T1173—1995 《铸造铝合金》

HB 962-2001 《铸造铝合金》

1.4 化学成分 合金的化学成分按 GB/T 1173--1995 和 HB 962-2001, 见表 1-1。

表1-1  

<table><tr><td>技术标准</td><td colspan="4">合金元素</td><td colspan="5">杂质 不大于</td></tr><tr><td rowspan="3">GB/T 1173-1995HB 962-2001</td><td rowspan="2">Mg</td><td rowspan="2">Si</td><td rowspan="2">Mn</td><td rowspan="2">Al</td><td rowspan="2">Fe</td><td rowspan="2">Zn</td><td rowspan="2">Cu</td><td colspan="2">其他</td></tr><tr><td>单个</td><td>总量</td></tr><tr><td>4.5~5.5</td><td>0.8~1.3</td><td>0.1~0.4</td><td>余量</td><td>0.5</td><td>0.2</td><td>0.1</td><td>0.05</td><td>0.15</td></tr></table>

1.5 热处理制度 按GJB1695—1993《铸造铝合金热处理规范》的规定进行，见表1-2。

1.6 品种规格与供应状态 该合金在铸造状态下使用。主要用作中等复杂程度以下的砂型铸件，也可用作金属型铸件。

1.7 熔炼与铸造工艺

1.7.1 合金因含镁量较高，在熔化时具有较高的氧化和吸气倾向。最好在熔剂（光卤石等）覆盖下熔炼，并采用精炼熔剂（光卤石和氟化钙等）进行精炼。合金熔炼温度不宜超过 $750\mathrm{C}$ 。

1.7.2 浇铸时为减少铸件氧化夹杂，建议采用过滤技术，如在浇注系统中放置泡沫陶瓷过滤片等

表1-2  

<table><tr><td rowspan="2">热处理状态</td><td colspan="4">固溶热处理</td><td colspan="3">时效</td></tr><tr><td>温度/℃</td><td>保温时间/h</td><td>冷却介质及温度/℃</td><td>最长转移时间/s</td><td>温度/℃</td><td>保温时间/h</td><td>冷却介质</td></tr><tr><td>T1</td><td>-</td><td>-</td><td>-</td><td>-</td><td>170~180</td><td>4~6</td><td>空气</td></tr><tr><td>T4</td><td>420~430</td><td>15~20</td><td>沸水或油 50~100</td><td>25</td><td>室温</td><td>≥24</td><td>空气</td></tr></table>

1.7.3 为防止液态金属与型砂中水分发生反应，在型砂和芯砂中应加入保护剂（硼酸、烷基磺酸钠等）。也可在合金中加入少量的铍，以降低其氧化倾向。  
1.8 应用概况与特殊要求 该合金是应用较多的铝-镁系合金。其熔炼工艺比较复杂，铸造性能不如铝-硅系合金，仅在对耐腐蚀性能有特殊要求的条件下（海水或其他腐蚀介质）或工作温度较高（200℃）左右时使用，如用以制造水上飞机的一些承载不大的零件或装饰件。

# 2 物理及化学性能

# 2.1 热性能

2.1.1 熔化温度范围 $550\sim 650\mathrm{C}^{[1]}$   
2.1.2 热导率 见表2-1。  
2.1.3 比热容 见表2-2。

2.1.4 线膨胀系数 见表2-3。

2.1.5 线收缩率 $1.2\% \sim 1.3\%$   
2.2 密度 $\rho = 2.60\mathrm{g / cm}^{3[1]}$   
2.3 电性能 $\rho = 64.3\mathrm{n}\Omega \cdot \mathrm{m}^{[1]}$   
2.4 磁性能 无磁性。  
2.5 化学性能

2.5.1 抗氧化性能 该合金表面易形成致密的氧化膜，可防止进一步氧化。

表2-1  

<table><tr><td>θ/°C</td><td>25</td><td>100</td><td>200</td><td>300</td><td>400</td></tr><tr><td>λ/(W/(m·°C))</td><td>120</td><td>130</td><td>134</td><td>138</td><td>138</td></tr></table>

表2-2[1]  

<table><tr><td>\( \theta /C \)</td><td>100</td><td>200 .</td><td>300</td><td>400</td></tr><tr><td>\( c/\left( {\mathrm{J}/\left( {\mathrm{{kg}} \cdot  \mathrm{C}}\right) }\right) \)</td><td>962</td><td>1000</td><td>1050</td><td>1130</td></tr></table>

表2-3[1]  

<table><tr><td>θ/°C</td><td>20~100</td><td>20~200</td><td>24.0~300</td></tr><tr><td>a/10-6(C-1)</td><td>20.0</td><td>24.0</td><td>27.0</td></tr></table>

2.5.2 耐腐蚀性能 该合金具有优良的耐腐蚀性能，在大气、海水和碱性溶液中耐腐蚀性能均优于其他系的铸造铝合金。如果组织中存在较多的游离 $\beta (\mathrm{Al}_3\mathrm{Mg}_2)$ 相或铁杂质相，则耐腐蚀性能下降。

# 3 力学性能

3.1 技术标准规定的性能 见表3-1。

表3-1  

<table><tr><td rowspan="2">技术标准</td><td rowspan="2">铸造方法</td><td>σb/MPa</td><td>δs/%</td><td>HBS</td></tr><tr><td colspan="3">不小于</td></tr><tr><td>HB 962-2001</td><td>S或J</td><td>150</td><td>1</td><td>55</td></tr></table>

3.2 室温及各种温度下的力学性能

3.2.1 硬度 见表3-2。  
3.2.2 拉伸性能  
3.2.2.1 应力-应变曲线见图3-1。  
3.2.2.2 单铸试样室温典型拉伸性能见表3-3。

表3-2[2]  

<table><tr><td>铸造方法</td><td>S、F</td><td>I、F</td></tr><tr><td>HBS</td><td>65</td><td>70</td></tr></table>

表3-3  

<table><tr><td>铸造方法</td><td>σb/MPa</td><td>σP0.2/MPa</td><td>δ10/%</td></tr><tr><td>S</td><td>165</td><td>100</td><td>3</td></tr><tr><td>J</td><td>195</td><td>-</td><td>5</td></tr></table>

3.2.2.3 不同壁厚切取试样的拉伸性能见表3-4。

表3-4[3]  

<table><tr><td>铸造方法</td><td>壁厚/mm</td><td>σb/MPa</td><td>δ/%</td></tr><tr><td rowspan="4">S</td><td>15</td><td>152</td><td>1.8</td></tr><tr><td>30</td><td>125</td><td>1.0</td></tr><tr><td>45</td><td>115</td><td>0.8</td></tr><tr><td>60</td><td>108</td><td>0.6</td></tr></table>

3.2.2.4 在高温下经稳定化处理后的拉伸性能见表3-5。

图片摘要：该图主要展示 3 4[3]。
![](images/500a0ae0829fe76ec1243b13d910048e1a0676fad39dd56382744ffec8553e49.jpg)  
图3-1 合金的应力-应变曲线

表3-5  

<table><tr><td>铸造方法</td><td>稳定化温度/℃</td><td>σb/MPa</td></tr><tr><td rowspan="3">S</td><td>250</td><td>98~108</td></tr><tr><td>300</td><td>69~78</td></tr><tr><td>350</td><td>49~59</td></tr></table>

注：稳定化时间为 $100\mathrm{h}$ 。

3.2.3 扭转与剪切性能见表3-6。  
3.3 持久和蠕变性能  
3.3.1 高温持久性能见表3-7。  
3.4 疲劳性能  
3.5 弹性性能  
3.5.1 弹性模量 $E = 66\mathrm{GPa}^{[2]}$   
3.5.2 切变模量 $G = 25\mathrm{GPa}^{[2]}$   
3.5.3 泊松比 $\mu = 0.33^{[2]}$ 。

表3-6  

<table><tr><td>铸造方法</td><td>\( {\tau }_{\mathrm{b}}/\mathrm{{MPa}} \)</td><td>\( {\tau }_{{P}_{0.017}}/\mathrm{{MPa}} \)</td><td>\( {\tau }_{{P}_{0.3}}/\mathrm{{MPa}} \)</td><td>\( \tau /\mathrm{{MPa}} \)</td></tr><tr><td>S</td><td>175</td><td>35</td><td>70</td><td>145</td></tr></table>

表3-7  

<table><tr><td>\( \theta /{}^{ \circ  } \)</td><td>250</td><td>300</td></tr><tr><td>\( {\sigma }_{\mathrm{T} = 0}^{\theta } \)</td><td>44</td><td>34</td></tr></table>

# 4 组织结构

4.1 相变温度  
4.2 时间-温度-组织转变曲线  
4.3 合金组织结构 该合金的相组成为 $\alpha-\mathrm{Al}+\mathrm{Mg}_2\mathrm{Si}$ 。 $\mathrm{Mg}_2\mathrm{Si}$ 呈骨骼状分布于晶界。杂质相为 $\mathrm{AlFeMnSi}$ 。

# 5 工艺性能与要求

5.1 成形性能

5.1.1 合金铸造温度为 $680\sim 750^{\circ}C$   
5.1.2合金具有中等水平的铸造性能。用浇注棒状试样流动长度方法测定的流动性为 $322\mathrm{mm}$ ，环形试样热裂倾向性试验测定的第一个裂纹在宽度为 $16\mathrm{mm}$ 时形成。线收缩率为 $1.25\% \sim 1.3\%$   
5.1.3 合金气密性中等，厚度为 $4\mathrm{mm}$ 的试样在试验压力为 $9.8\mathrm{MPa}$ 时破裂，而在此以前未出现渗漏。

5.1.4 合金结晶间隔较宽，有形成疏松的倾向，要求浇注系统设计注意顺序凝固和充分补缩，最好在压力釜里浇注。  
5.2 焊接性能 合金焊接和焊补性能良好。  
5.3 零件热处理工艺 铸件一般不进行热处理，对于形状比较复杂的零件可采用退火处理，以消除内应力；为提高合金的塑性和耐腐蚀性，也可以进行固溶热处理。  
5.4 表面处理工艺 合金阳极化性能优于其他各种铸造铝合金。通常采用硫酸阳极化，并用重铬酸钾充填阳极膜。  
5.5 切削加工与磨削性能 该合金切削加工性能优良，可达到很小的粗糙度，同时易于进行抛光，并能长期保持原有光泽。

# 6 功能考核试验

# 7 使用建议

选用。

# 参考文献

1 BHAM. 航空材料手册第二册: 有色合金. 1965.285~286  
2 航空材料手册编写组.航空材料手册(上册).北京：国防工业出版社，1972.316  
3 KIOIO6HeB,II.Φ.IIp.，CnpaBOUHHK.IHTeHHKa,MaHHn3,1952，cTp.63,114   
4 KoiobHeB, II. $\Phi_{\bullet}$ , KaponpoHocTB JHTeINbIX AIOHMHHHeBBIX CIIHaBOB, MetaJIpyprn3dA,1964,ctp.120

# ZL112Y

# 1 概述

ZL112Y合金为铝-硅-铜系压力铸造铝合金，具有优良的铸造性能和良好的力学性能，流动性、气密性、抗热裂性一般。  
ZL112Y的主要合金元素为硅、铜。硅主要提高合金的铸造性能，使合金具有很好的流动性、气密性和抗热裂性。铜为合金主要的强化元素。合金中铁含量较高，提高合金压铸性能，减少压铸时粘模，但铁含量提高降低了合金的伸长率。

该合金主要用于压力铸造，制造复杂薄壁力学性能要求高的飞机附件和仪表壳体零件等。

1.1 材料牌号 ZAlSi8Cu3Fe(HB 5012), YZAlSi9Cu4(GB/T 15115), ZAlSi8Cu3。  
材料代号 ZL112Y(HB5012),YL112(GB/T15115),ZL112(HB962)。  
1.2 相近牌号 380、A380(美国), SC84(加拿大), ADC10(日本)。  
1.3 材料的技术标准

GB/T15115---1994 《压铸铝合金》

HB 962-2001 《铸造铝合金》

HB 5012-1986 《铝合金压铸件》

1-4 化学成分 见表1-1。

表1-1  

<table><tr><td rowspan="2">标 准</td><td colspan="11">元 素</td></tr><tr><td>Si</td><td>Fe</td><td>Mg</td><td>Zn</td><td>Cu</td><td>Mn</td><td>Ti</td><td>Sn</td><td>Pb</td><td>Ni</td><td>Al</td></tr><tr><td>HB 962</td><td>7.5</td><td>≤</td><td>≤</td><td>≤</td><td>2.5</td><td>≤</td><td>≤</td><td>≤</td><td>≤</td><td>≤</td><td></td></tr><tr><td>-2001</td><td>~9.5</td><td>1.0</td><td>0.3</td><td>1.2</td><td>~4.0</td><td>0.6</td><td>0.2</td><td>0.2</td><td>0.3</td><td>0.5</td><td></td></tr><tr><td>HB 5012</td><td>7.5</td><td>≤</td><td>≤</td><td>≤</td><td>2.5</td><td>≤</td><td>≤</td><td>≤</td><td>≤</td><td>≤</td><td>余</td></tr><tr><td>-1986</td><td>~9.5</td><td>1.0</td><td>0.3</td><td>1.2</td><td>~4.0</td><td>0.6</td><td>0.2</td><td>0.2</td><td>0.3</td><td>0.5</td><td></td></tr><tr><td>GB/T 15115</td><td>7.5</td><td>≤</td><td>≤</td><td>≤</td><td>3.0</td><td>≤</td><td>-</td><td>≤</td><td>≤</td><td>≤</td><td>余</td></tr><tr><td>-1994</td><td>~9.5</td><td>1.2</td><td>0.3</td><td>1.2</td><td>~4.0</td><td>0.5</td><td>-</td><td>0.1</td><td>0.1</td><td>0.5</td><td></td></tr></table>

# 1.5 热处理制度

1.5.1 压铸铝合金一般不进行固溶热处理。  
1.5.2 根据具体使用要求可进行退火处理，热处理制度为：加热温度 $260\sim 370\mathrm{C}$ ，保温时间 $4\sim 6\mathrm{h}$ ，随炉冷却或空冷，此热处理制度可以提高合金的伸长率[1]。  
1.5.3 根据具体使用要求还可以进行消除应力热处理，热处理制度为：加热温度 $175\sim 260\mathrm{C}$ 。保温时间 $4\sim 6\mathrm{h}$ ，空冷[1]。

# 1.6 品种规格与供应状态

1.6.1 该合金主要用于制造复杂薄壁压铸件，供应状态一般为铸态。

1.6.2 不经热处理供应的铸件，当力学性能不合格时，允许对铸件进行热处理后再作检查（热处理只允许一次），其力学性能仍按原要求。若仍达不到原要求，则认为该炉次合金力学性能不合格。  
1.6.3 经热处理供应的铸件，当力学性能不合格时，允许对铸件进行重新热处理后再作检查（重新热处理只允许一次），其力学性能仍按原要求，若仍达不到原要求，则认为该炉次合金力学性能不合格

# 1.7 熔炼与铸造工艺

1.7.1 该合金采用铝-硅合金通用熔炼工艺进行熔炼。对于一般要求的铸件，合金铁质量分数控制在 $1.0\%$ 左右，但对于延伸率要求高的铸件要降低铁含量。  
1.7.2 适当提高合金中的铁含量，可以提高合金压铸时的抗粘模性能；为了提高合金流动性，可以适当提高合金中锌含量。  
1.8 应用概况与特殊要求 压铸件广泛应用于各种机械上，其中ZL112Y是应用最广泛的压铸铝合金，该合金具有优良的铸造性能和良好的机械性能，但由于该合金铜的含量较高，合金耐腐蚀性能稍差。

# 2 物理及化学性能

# 2.1 热性能

2.1.1 熔化温度范围 $582\sim 564\mathrm{C}^{[2]}$   
2.1.2 热导率 $25\mathrm{C}, \lambda = 108.8\mathrm{W} / (\mathrm{m} \cdot \mathrm{C})^{[22]}$ 。  
2.1.3 比热容 $100\mathrm{C}, c = 963\mathrm{J} / (\mathrm{kg} \cdot \mathrm{C})^{[2]}$ ; 合金熔化潜热 $398\mathrm{kJ} / \mathrm{kg}^{[3]}$ 。  
2.1.4 线膨胀系数 见表2-1。

表2-1[2]   

<table><tr><td>θ/°C</td><td>20~100</td><td>20~200</td><td>20~300</td></tr><tr><td>α/10-6°C-1</td><td>21.2</td><td>22.0</td><td>22.5</td></tr></table>

2.2 密度 $\rho = 2.75\mathrm{g / cm}^3$   
2.3 电性能 $20\mathrm{C}$ ，电阻率 $\rho = 75\mathrm{n}\Omega \cdot \mathrm{m}^{[3]};20\mathrm{C}$ ，电导率 $K = 27\% \mathrm{IACS}^{[1]}$

注：%IACS为相对国际标准退火铜线电导率的百分比。

2.4 磁性能 无磁性。  
2.5 化学性能  
2.5.1 抗氧化性能 合金表面在空气中容易形成致密的氧化膜，可防止进一步氧化。  
2.5.2 耐腐蚀性能 合金由于含铜量较高，耐腐蚀性能较差。

# 3 力学性能

3.1 技术标准规定的力学性能 见表3-1。  
3.2 室温及各种温度下的力学性能

表3-1  

<table><tr><td rowspan="2">标准</td><td rowspan="2">铸造方法</td><td rowspan="2">热处理状态</td><td>σb/MPa</td><td>δs/%</td></tr><tr><td colspan="2">不小于</td></tr><tr><td rowspan="2">HB 5012-1986</td><td>J</td><td>F</td><td>200</td><td>1</td></tr><tr><td>Y</td><td>F</td><td>280</td><td>1</td></tr><tr><td>GB/T 15115-1994</td><td>--</td><td>--</td><td>240</td><td>1</td></tr></table>

3.2.1 硬度 室温 HBS80[2]。  
3.2.2 拉伸性能  
3.2.2.1 单铸试样室温及高温典型拉伸性能见表3-2。

表3-2[2]  

<table><tr><td>铸造方法</td><td>热处理状态</td><td>σb/MPa</td><td>σP0.2/MPa</td><td>δ5/%</td></tr><tr><td>Y</td><td>F</td><td>330</td><td>165</td><td>3.0</td></tr></table>

3.2.2.2 各种温度下的拉伸性能见表3-3。

表3-3[1]  

<table><tr><td>铸造方法</td><td>热处理状态</td><td>θ/℃</td><td>σb/MPa</td><td>σP0.2/MPa</td><td>δ5/%</td></tr><tr><td rowspan="10">Y</td><td rowspan="10">F</td><td>-195</td><td>407</td><td>207</td><td>2.5</td></tr><tr><td>-80</td><td>338</td><td>165</td><td>2.5</td></tr><tr><td>-26</td><td>338</td><td>165</td><td>3</td></tr><tr><td>24</td><td>330</td><td>165</td><td>3</td></tr><tr><td>100</td><td>310</td><td>165</td><td>4</td></tr><tr><td>150</td><td>235</td><td>152</td><td>4</td></tr><tr><td>205</td><td>165</td><td>110</td><td>4</td></tr><tr><td>260</td><td>90</td><td>55</td><td>20</td></tr><tr><td>315</td><td>49</td><td>28</td><td>30</td></tr><tr><td>371</td><td>28</td><td>17</td><td>35</td></tr></table>

3.3 持久和蠕变性能  
3.4 疲劳性能  
3.4.1 高周疲劳 旋转弯曲疲劳 $\sigma_{-1} = 138\mathrm{MPa}^{[1]}$ （ $5\times 10^{8}$ 周，R.R.Moore试样）。  
3.5 弹性性能  
3.5.1 弹性模量 $E = 71.0\mathrm{GPa}^{[1]}$   
3.5.2 切变模量 $G = 26.5\mathrm{GPa}^{[1]}$   
3.5.3 泊松比 $\mu = 0.33^{[1]}$ 。

# 4 组织结构

4.1 相变温度  
4.2 时间-温度-组织转变曲线  
4.3 合金组织结构 合金相组成主要为 $\alpha\text{-Al}, \mathrm{Si}, \mathrm{Al}_2\mathrm{Cu}$ 。

# 5 工艺性能与要求

5.1 成形性能  
5.1.1 合金浇注温度为 $635\sim 705\mathrm{C}^{[1]}$   
5.1.2 合金线收缩率为 $1.13\%$   
5.1.3 合金具有良好的铸造性能。美国标准资料介绍[4]，合金中的铁元素的质量分数在 $1.3\% \sim 2.0\%$ 时，合金适用于热室压铸工艺和冷室压铸工艺，当合金中的铁元素的质量分数低于 $1.3\%$ 时，一般只用于冷室压铸工艺生产铸件。  
5.1.4 增加合金的含锌量可以提高合金的流动性。  
5.1.5 对于有气密性要求的铸件，可以进行浸渗处理。  
5.1.6 合金压铸工艺性能见表5-1。

表5-1  

<table><tr><td>流动性</td><td>抗形成缩孔的倾向</td><td>气密性</td><td>抗形成热裂的倾向</td><td>抗形成气孔的倾向</td><td>对模具的不粘附性</td></tr><tr><td>2</td><td>2</td><td>2</td><td>2</td><td>2</td><td>1</td></tr></table>

注：合金工艺性能分为 $1\sim 5$ 级，1表示最好，2次之，以此类推。

5.2 焊接性能

5.2.1 软钎焊 先在焊接部位表面镀一层铜，再用钎焊铜基合金的方法进行钎焊。  
5.2.2 电阻焊 采用闪光焊方法进行。  
5.3 零件热处理工艺 压铸件一般不进行固溶热处理。可以根据需要进行退火处理用以消除应力或提高合金伸长率。  
5.4 表面处理工艺 合金耐腐蚀性差，可以进行表面涂漆和电镀等方法保护铸件。  
5.5 切削加工及磨削性能 合金具有良好的切削和磨削性能。

# 6 功能考核试验

# 7 使用建议

推荐使用。

# 参考文献

1 ASM International Handbook Committee. 《METALS HANDBOOK VOL 2》. 1990  
2 铸造手册编委会. 铸造手册; 铸造非铁合金. 北京: 机械工业出版社, 1993  
3 美国金属学会. 金属手册. 第二卷: 第九版. 北京: 机械工业出版社, 1994  
4 ASTM B85--1995, Standard Specification for Aluminum-Alloy Die Castings

# ZL401

# 1 概述

ZL401合金为铝-锌铸造铝合金。该合金具有优良的铸造性能、焊接性能和良好的室温力学性能，且该合金有较强的自然时效硬化倾向，可不经过热处理达到较高强度。其主要缺点是合金热强性低，耐腐蚀性差且密度大。  
ZL401主要合金元素为锌、硅、镁。锌在铝中的溶解度变化很大，由共晶温度的 $84\%$ 至室温的 $2\%$ ，有很大的自然时效倾向，但锌和 $\alpha$ -Al电位差较大，为 $0.90\mathrm{V}^{[1]}$ ，使合金耐腐蚀性能差。硅元素主要是提高合金的流动性，改善合金铸造性能，硅还可以改善合金的抗腐蚀性能，镁元素是合金主要强化元素。

该合金适用于各种铸造方法，制造复杂薄壁飞机附件和仪表零件等。零件在铸态使用需放置一定时间用以自然时效，也可以根据使用要求进行人工时效处理。

1.1 材料牌号 ZAlZn10Si7。

材料代号 ZL401。

1.2 相近牌号 A.I11（俄罗斯）。  
1.3 材料的技术标准

GB/T1173—1995 《铸造铝合金技术条件》

HB 962--2001 《铸造铝合金》

1.4 化学成分 见表1-1。

表1-1  

<table><tr><td rowspan="2">标准</td><td colspan="4">主要元素</td><td colspan="9">杂质 不大于</td></tr><tr><td>Si</td><td>Mg</td><td>Zn</td><td>Al</td><td colspan="3">Fe</td><td>Cu</td><td>Mn</td><td colspan="2">杂质总和</td><td colspan="2">其他</td></tr><tr><td rowspan="2">GB/T 1173-1995</td><td rowspan="2">6.0~8.0</td><td rowspan="2">0.1~0.3</td><td rowspan="2">9.0~13.0</td><td rowspan="2">余</td><td colspan="2">S</td><td>J</td><td rowspan="2">0.6</td><td rowspan="2">0.5</td><td>S</td><td>J</td><td rowspan="2"></td><td rowspan="2"></td></tr><tr><td colspan="2">0.7</td><td>1.2</td><td>1.8</td><td>2.0</td></tr><tr><td rowspan="2">HB 962-2001</td><td rowspan="2">6.0~8.0</td><td rowspan="2">0.10~0.3</td><td rowspan="2">7.0~12.0</td><td rowspan="2">余</td><td>S.R</td><td colspan="2">Y</td><td>J</td><td rowspan="2">0.6</td><td rowspan="2">0.5</td><td rowspan="2"></td><td>单个</td><td>总量</td></tr><tr><td>0.8</td><td colspan="2">1.3</td><td>1.2</td><td>0.10</td><td>0.30</td></tr></table>

1.5 热处理制度 该合金一般不进行热处理。对于有特殊要求的零件，可以根据专用技术条件确定热处理状态。

1.6 品种规格与供应状态 合金一般在自然时效状态下使用，主要是用于制造不同复杂程度的中小型压铸件和金属型铸件。

1.7 熔炼与铸造工艺

1.7.1 合金熔炼铸造工艺与常用铝-硅铸造合金相同，可采用一般铝合金熔炼设备进行熔炼。  
1.7.2 为了改善合金组织和性能，可以在合金熔炼时进行晶粒细化处理。晶粒细化剂可以采用铝钛硼中间合金、铝锆中间合金或锆盐，晶粒细化温度为 $730\sim 750^{\circ}\mathrm{C}$ 。  
1.7.3 合金多次重熔导致合金工艺性能恶化，铸件表面出现花纹，该合金不宜多次回炉熔炼。

1.8 应用概况与特殊要求 该合金已使用较久，兼有良好的铸造性能和较高的强度。主要用于制造航空仪表薄壳体压铸件，可不经热处理而达到较高的强度。合金因其密度大和耐腐蚀性差等缺点而使用受到限制。合金工作温度不超过 $200\mathrm{C}$ 。

# 2 物理及化学性能

# 2.1 热性能

2.1.1 熔化温度范围 $545\sim 575\mathrm{C}^{[2]}$   
2.1.2 线膨胀系数 见表2-1。  
2.2 密度 $\rho = 2.95\mathrm{g / cm^3}$

表2-1  

<table><tr><td>θ/°C</td><td>20~100</td><td>20~200</td><td>20~300</td></tr><tr><td>α/10-6°C-1</td><td>24.0</td><td>25.5</td><td>27.0</td></tr></table>

# 2.3 电性能

2.4 磁性能 无磁性。

# 2.5 化学性能

2.5.1 抗氧化性能 合金表面在空气中易形成致密的氧化膜，可防止进一步氧化。  
2.5.2 耐腐蚀性能 由于锌和铝固溶体之间电位差大，合金耐腐蚀性能较低。

# 3 力学性能

3.1 技术标准规定的力学性能 见表3-1。

表3-1  

<table><tr><td rowspan="2">标准</td><td rowspan="2">铸造方法</td><td rowspan="2">热处理状态</td><td>σb/MPa</td><td>δ/%</td><td>HBS</td></tr><tr><td colspan="3">不小于</td></tr><tr><td rowspan="2">GB/T 1173-1995</td><td>S,R,K</td><td>T1</td><td>195</td><td>2</td><td>80</td></tr><tr><td>J</td><td>T1</td><td>245</td><td>1.5</td><td>90</td></tr><tr><td rowspan="2">HB 962-2001</td><td>S</td><td>F</td><td>200</td><td>2</td><td>80</td></tr><tr><td>J</td><td>F</td><td>230</td><td>1</td><td>90</td></tr></table>

# 3.2 室温及各种温度下的力学性能

# 3.2.1 硬度 见表3-2

# 3.2.2 拉伸性能

3.2.2.1 单铸试样室温典型拉伸性能见表3-3。

表3-2  

<table><tr><td>铸造方法</td><td>S</td><td>J</td></tr><tr><td>HBS</td><td>80</td><td>90</td></tr></table>

表3-3  

<table><tr><td>铸造方法</td><td>热处理状态</td><td>σb/MPa</td><td>σP0.2/MPa</td><td>δs/%</td></tr><tr><td>S,R,K</td><td>T1</td><td>215</td><td>100</td><td>3</td></tr><tr><td>J</td><td>T1</td><td>255</td><td>---</td><td>5</td></tr></table>

3.2.2.2 各种温度下单铸试样的拉伸性能见图3-1。  
3.2.2.3 各种温度加热后的拉伸性能见表3-4。

表3-4  

<table><tr><td rowspan="2">加热温度/℃</td><td colspan="2">加热后室温下立即试验</td><td colspan="2">加热后室温下经120h后试验</td></tr><tr><td>σb/MPa</td><td>δ/%</td><td>σb/MPa</td><td>δ/%</td></tr><tr><td>未加热</td><td>280</td><td>1.5</td><td>-</td><td>-</td></tr><tr><td>100</td><td>248</td><td>2.5</td><td>268</td><td>2.0</td></tr><tr><td>150</td><td>226</td><td>4.3</td><td>246</td><td>3.2</td></tr><tr><td>180</td><td>217</td><td>4.8</td><td>248</td><td>4.2</td></tr><tr><td>210</td><td>234</td><td>5.8</td><td>260</td><td>4.9</td></tr><tr><td>240</td><td>218</td><td>5.0</td><td>253</td><td>3.7</td></tr><tr><td>270</td><td>229</td><td>5.1</td><td>294</td><td>2.3</td></tr><tr><td>300</td><td>225</td><td>3.1</td><td>276</td><td>1.7</td></tr></table>

# 3.3 持久和蠕变性能

# 3.3.1 高温持久性能 见表3-5。

表3-5[5]  

<table><tr><td>θ/°C</td><td>250</td><td>300</td></tr><tr><td>σ100/MPa</td><td>49</td><td>34</td></tr></table>

# 3.4 疲劳性能

# 3.4.1 高周疲劳

# 3.4.1.1 室温旋转弯曲疲劳极限

$\sigma_{\text{一}} = 64 \mathrm{MPa} (N = 5 \times 10^{8}$ 周）[2]。

# 3.4.1.2 不同应力下的疲劳循环数见表3-6。

# 3.5 弹性性能

3.5.1 弹性模量 $E = 69\mathrm{GPa}^{[2]}$   
3.5.2 切变模量 $G = 27\mathrm{GPa}^{[2]}$   
3.5.3 泊松比 $\mu = 0.33^{[6]}$

图片摘要：该图主要展示 3 1 合金拉伸强度与温度的关系。
![](images/6063f9a3ab75fbe7b5b1a145cb8928d7c9e8227912933278f7fae8bda515c1b6.jpg)  
图3-1 合金拉伸强度与温度的关系

表3-6  

<table><tr><td>σ1/MPa</td><td>至断裂的循环数/周</td><td>σ2/MPa</td><td>至断裂的循环数/周</td></tr><tr><td>108</td><td>367×10³</td><td>69</td><td>&gt;10²</td></tr><tr><td>98</td><td>1462×10³</td><td>64</td><td>&gt;10²</td></tr><tr><td>78</td><td>&gt;10²</td><td></td><td></td></tr></table>

# 4 组织结构

# 4.1 相变温度

# 4.2 时间-温度-组织转变曲线

4.3 合金组织结构 合金相组成为 $\alpha\text{-Al、Si、Zn、Mg_2Si}$ 。铸造状态下锌溶于基体，在时效过程呈弥散质点析出，起强化作用。杂质相为 $\beta(\mathrm{Al}_9\mathrm{Fe}_2\mathrm{Si}_2)$ 。

# 5 工艺性能与要求

# 5.1 成形性能

5.1.1 合金铸造温度为 $680\sim 750^{\circ}C$   
5.1.2 合金具有优良的铸造性能。其流动性、热裂性和气密性均接近于ZL101合金。线收缩率为 $1.2\% \sim 1.4\%$ ；体收缩率为 $4.0\% \sim 4.5\%$ [2]。  
5.2 焊接性能 合金焊接性能良好，相当于铝-硅或铝-硅-镁系合金。

# 5.3 零件热处理工艺

5.3.1 铸件通常不进行热处理，在自然时效状态下使用。由于自然时效缓慢，为加速时效过程，可采用在 $100\mathrm{C}$ 下保温 $5\sim 6\mathrm{h}$ 的人工时效制度。  
5.3.2 为了消除铸造应力，可采用两种热处理制度：(1) $175^{\circ} \mathrm{C} \pm 5^{\circ} \mathrm{C}, 5 \sim 10 \mathrm{~h}$ ; (2) $250 \sim 300^{\circ} \mathrm{C}, 3 \sim 10 \mathrm{~h}$ [4]。  
5.4 表面处理工艺 可采用阳极氧化表面处理提高腐蚀稳定性，但压铸件不能进行阳极氧化。可采取涂漆保护。
