Repository: C-zj02/CFD-claw

<div align="center">

**English** | [中文](#中文版) | [Français](README_FR.md) | [Русский](README_RU.md) | [हिन्दी](README_HI.md) | [العربية](README_AR.md) | [Português](README_PT.md)

# 🚀 Claude Code Python

**A Complete Python Reimplementation Based on Real Claude Code Source**

*From TypeScript Source → Rebuilt in Python with ❤️*

***
**🔥 Active Development • New Features Weekly 🔥**

</div>

***

## 🎯 What is This?

**Clawd Code** is a **complete Python rewrite** of Claude Code, based on the **real TypeScript source code**.

File: RAG-data/中国航空材料手册（第2版）第6卷 复合材料 胶粘剂001-200.pdf-3e33123b-8300-49bd-bd07-20183c8fa8b4.md (part 4 of 8)
# 中国航空机械手册
<table><tr><td rowspan="2">性 能</td><td colspan="3">典型值</td><td rowspan="2">试验方法</td></tr><tr><td>3242/664</td><td>3242/823</td><td>3242/759</td></tr><tr><td>弯曲强度/MPa</td><td></td><td></td><td></td><td rowspan="6">GB/T 1449-1983</td></tr><tr><td>室温</td><td>690</td><td>600</td><td>450</td></tr><tr><td>60℃</td><td>550</td><td>490</td><td>400</td></tr><tr><td>弯曲弹性模量/GPa</td><td></td><td></td><td></td></tr><tr><td>室温</td><td>26</td><td>22</td><td>17</td></tr><tr><td>60℃</td><td>25</td><td>22</td><td>16</td></tr><tr><td>拉伸剪切强度/MPa</td><td></td><td></td><td></td><td rowspan="3">Z9 1286-1999附录A</td></tr><tr><td>室温</td><td>21</td><td>22</td><td>20</td></tr><tr><td>60℃</td><td>18</td><td>20</td><td>—</td></tr><tr><td>拉伸强度/MPa</td><td></td><td></td><td></td><td rowspan="14">GB/T 1447-1983</td></tr><tr><td>室温</td><td></td><td></td><td></td></tr><tr><td>经向</td><td>530</td><td>520</td><td>340</td></tr><tr><td>纬向</td><td>470</td><td>520</td><td>340</td></tr><tr><td>60℃</td><td></td><td></td><td></td></tr><tr><td>经向</td><td>490</td><td>420</td><td>320</td></tr><tr><td>纬向</td><td>460</td><td>420</td><td>290</td></tr><tr><td>拉伸弹性模量/GPa</td><td></td><td></td><td></td></tr><tr><td>室温</td><td></td><td></td><td></td></tr><tr><td>经向</td><td>26</td><td>21</td><td>17</td></tr><tr><td>纬向</td><td>26</td><td>21</td><td>17</td></tr><tr><td>60℃</td><td></td><td></td><td></td></tr><tr><td>经向</td><td>20</td><td>19</td><td>15</td></tr><tr><td>纬向</td><td>20</td><td>18</td><td>15</td></tr></table>

2.4.1 粘度-温度曲线 3242树脂体系的粘度-温度曲线见图2-2。  
2.4.2 凝胶时间 预浸料在 $125^{\circ}\mathrm{C}$ 下的凝胶时间为 $5\sim 15\mathrm{min}$ 。

2.4.3 凝胶时间-温度曲线 3242树脂体系的凝胶时间-温度曲线见图2-3。  
2.4.4 树脂流动度 预浸料树脂流动度 $8\% \sim 35\%$   
2.4.5 粘性 预浸料粘性适中。

图片摘要：该图主要展示 2 2 3242树脂体系粘度 温度曲线。
![](images/15107ad0e5a93c7dbfb3e235887a04622188a5c20bd928011b0cd67c90559e9e.jpg)  
图2-2 3242树脂体系粘度-温度曲线

图片摘要：该图主要展示 2 2 3242树脂体系粘度 温度曲线。
![](images/763a0fdec83d089b70973874dcf780184870df8bc3316d5a16e4c8c6529cd92c.jpg)  
图2-3 3242树脂体系凝胶时间-温度曲线

# 3 使用工艺

复合材料成形工艺可采用真空袋热压罐法、模压法。推荐的成形工艺参数见表3-1。自然冷却 $60^{\circ}\mathrm{C}$ 以下可卸压取出制件。

表3-1  

<table><tr><td>升温速度/(℃/min)</td><td>加压温度/℃</td><td>成形压力/MPa</td><td>成形温度/℃</td><td>保温时间/h</td></tr><tr><td>1.5~3</td><td>105~110</td><td>0.4~0.5</td><td>120~130</td><td>2</td></tr></table>

# 4 其他

4.1 包装 每卷预浸料用聚乙烯膜包覆并密封。外包装应用硬质包装箱，预浸料平放于箱内，用软固定隔开，防止碰撞、挤压。  
4.2运输按非危险品低温 $(-18^{\circ}C)$ 冷藏运输。包装箱应平放、防潮、防止碰撞或剧烈震动。  
4.3 贮存 预浸料在密封状态下平放于台架上。从制造之日起，贮存期室温 $(\leqslant 25^{\circ}C)$ 1个月和低温 $(-18^{\circ}C)$ 6个月。

# 5 使用建议

选用。

# 参考文献

1《直九机新材料手册》编审委员会，直九机新材料手册.1995  
2 北京航空材料研究院. 3242 中温固化阻燃树脂体系研究报告. 1994

编写 李佩兰

审校 唐邦铭 兰立文

# 3261/HT3 中温固化环氧树脂单向碳纤维预浸料及其复合材料

# 1 概述

3261/HT3中温固化环氧树脂单向碳纤维预浸料是以中粘度的改性环氧树脂体系通过热熔法或溶液法浸渍HT3碳纤维制成的单向预浸料，可用热压罐法、模压法、真空袋法和软膜法成形，预浸料粘性适中，具有优良的成形工艺性。制成的复合材料具有良好的耐湿热性能，优异的抗疲劳性能，已用于直升机旋翼，一般可在 $-50\sim 80^{\circ}\mathrm{C}$ 使用。

1.1 牌号及名称 3261/HT3 中温固化环氧树脂单向碳纤维预浸料及其复合材料。  
1.2 基本组成 3261中温固化环氧树脂体系、HT3碳纤维。  
1.3 材料标准 Q/6S 1101—1999《3261/HT3预浸料标准》。  
1.4 使用工艺说明书 Q/6SZ 1235—1994《3261/HT3复合材料热压罐成形工艺说明书》。  
1.5 供应状态 预浸料以带状形式成卷供应，宽度 $200\sim 300 \mathrm{~mm}$ ，长度 $200 \mathrm{~m}$ ；以片状形式供应，长度 $4280 \mathrm{~mm}$ ，宽度不大于 $800 \mathrm{~mm}$ 。  
1.6 应用概况 已用于直升机原理样机的旋翼。  
1.7 研制及生产单位 北京航空材料研究院研制并生产。  
1.8 鉴定级别及日期 1994年9月19日由中国航空工业总公司鉴定通过。

# 2 性能

# 2.1 物理及化学性能

2.1.1 预浸料的外观 预浸料表面平整，颜色均匀，树脂分布均匀，无明显富树脂区和贫树脂区，表面无大的树脂颗粒，纤维排列平直，无皱褶或断丝。  
2.1.2 树脂体系的物理性能 树脂体系的密度为 $1.22\mathrm{g} / \mathrm{cm}^3$ 。  
2.1.3 预浸料的物理性能 3261/HT3单向预浸料的物理性能见表2-1。

表 2-1[1,2]  

<table><tr><td>性能</td><td>指 标</td><td>试验方法</td></tr><tr><td>树脂质量分数/%</td><td>40±3</td><td>JC/T 780-1987(1996)</td></tr><tr><td>挥发分质量分数/%</td><td>≤1.5</td><td>JC/T 776-1985(1996)</td></tr><tr><td>单位面积纤维质量/(g/m2)</td><td>130±3</td><td>JC/T 780-1987(1996)</td></tr></table>

2.1.4 复合材料层合板的物理性能 3261/HT3 单向复合材料层合板（用热压罐法成形）的物理性能见表 2-2。

表2-2  

<table><tr><td>性能</td><td>典型值</td><td>试验方法</td></tr><tr><td>纤维体积分数/%</td><td>60±3</td><td>GB/T 3366-1996</td></tr><tr><td>空隙率/%</td><td>1.0</td><td>GB/T 3365-1982</td></tr><tr><td>玻璃化转变温度/C</td><td>170</td><td>DMA法</td></tr></table>

# 2.2 力学性能

2.2.1 树脂体系的力学性能 3261树脂体系的力学性能见表2-3。

表2-3  

<table><tr><td>性能</td><td>典型值</td><td>性能</td><td>典型值</td></tr><tr><td>拉伸强度/MPa</td><td></td><td></td><td></td></tr><tr><td>室温</td><td>84</td><td rowspan="2">断裂伸长率/%</td><td></td></tr><tr><td>60℃</td><td>78</td><td></td></tr><tr><td>80℃</td><td>65</td><td>室温</td><td>4.2</td></tr><tr><td>拉伸弹性模量/GPa</td><td></td><td>60℃</td><td>4.9</td></tr><tr><td>室温</td><td>3.0</td><td>80℃</td><td>5.0</td></tr><tr><td>60℃</td><td>2.7</td><td></td><td></td></tr><tr><td>80℃</td><td>2.6</td><td></td><td></td></tr></table>

2.2.2 复合材料层合板的力学性能 3261/HT3 单向复合材料层合板的损伤容限见表 2-4, 力学性能见表 2-5。

表2-4  
表 2-5[1,2]  

<table><tr><td colspan="2">性能</td><td>典型值</td><td>试验方法</td></tr><tr><td rowspan="2">损伤容限</td><td>开孔拉伸强度/MPa</td><td>292</td><td>HB 6740-1993</td></tr><tr><td>开孔压缩强度/MPa</td><td>282</td><td>HB 6741-1993</td></tr></table>

<table><tr><td>性能</td><td>指标≥</td><td>典型值</td><td>试验方法</td></tr><tr><td>纵向拉伸强度/MPa</td><td></td><td></td><td rowspan="11">GB/T 3354-199</td></tr><tr><td>室温</td><td>1300</td><td>1520</td></tr><tr><td>纵向拉伸弹性模量/GPa</td><td></td><td></td></tr><tr><td>室温</td><td>110</td><td>1279</td></tr><tr><td>泊松比 室温</td><td>—</td><td>0.32</td></tr><tr><td>横向拉伸强度/MPa</td><td></td><td></td></tr><tr><td>室温</td><td>52</td><td>70</td></tr><tr><td>80℃</td><td>—</td><td>57</td></tr><tr><td>横向拉伸弹性模量/GPa</td><td></td><td></td></tr><tr><td>室温</td><td>8.0</td><td>8.4</td></tr><tr><td>80℃</td><td>—</td><td>6.6</td></tr><tr><td>纵向压缩强度/MPa</td><td></td><td></td><td rowspan="12">GB/T 3856-1983</td></tr><tr><td>室温</td><td>800</td><td>1018</td></tr><tr><td>80℃</td><td>—</td><td>971</td></tr><tr><td>纵向压缩弹性模量/GPa</td><td></td><td></td></tr><tr><td>室温</td><td>100</td><td>115</td></tr><tr><td>80℃</td><td>—</td><td>116</td></tr><tr><td>横向压缩强度/MPa</td><td></td><td></td></tr><tr><td>室温</td><td>130</td><td>163</td></tr><tr><td>80℃</td><td>—</td><td>131</td></tr><tr><td>横向压缩弹性模量/GPa</td><td></td><td></td></tr><tr><td>室温</td><td>8.0</td><td>9.6</td></tr><tr><td>80℃</td><td>—</td><td>9.4</td></tr><tr><td>纵横剪切强度/MPa</td><td></td><td></td><td rowspan="6">GB/T 3355-1982</td></tr><tr><td>室温</td><td>—</td><td>125</td></tr><tr><td>80℃</td><td>—</td><td>100</td></tr><tr><td>纵横剪切弹性模量/GPa</td><td></td><td></td></tr><tr><td>室温</td><td>—</td><td>4.3</td></tr><tr><td>80℃</td><td>—</td><td>5.7</td></tr><tr><td>弯曲强度/MPa</td><td></td><td></td><td rowspan="6">GB/T 3356-1999</td></tr><tr><td>室温</td><td>1370</td><td>1500</td></tr><tr><td>80℃</td><td>—</td><td>1304</td></tr><tr><td>弯曲弹性模量/GPa</td><td></td><td></td></tr><tr><td>室温</td><td>110</td><td>120</td></tr><tr><td>80℃</td><td>—</td><td>116</td></tr><tr><td>层间剪切强度/MPa</td><td></td><td></td><td rowspan="3">JC/T 773-1982(1996)</td></tr><tr><td>室温</td><td>73</td><td>82</td></tr><tr><td>80℃</td><td>—</td><td>65</td></tr></table>

2.3 耐环境性能 3261/HT3 复合材料的耐湿热性能优良, 经 $70^{\circ} \mathrm{C}$ 、相对湿度 $95 \%$ 的条件下, $1000 \mathrm{~h}$ 后的力学性能变化和吸水性能见表 2-6 和图 2-1。

表2-6  

<table><tr><td>性能</td><td>湿热前</td><td>湿热后</td></tr><tr><td>层间剪切强度/MPa</td><td></td><td></td></tr><tr><td>室温</td><td>91</td><td>65.5</td></tr><tr><td>55℃</td><td>81</td><td>48.4</td></tr><tr><td>弯曲强度/MPa</td><td></td><td></td></tr><tr><td>室温</td><td>1750</td><td>1270</td></tr><tr><td>55℃</td><td>1480</td><td>1070</td></tr><tr><td>弯曲弹性模量/GPa</td><td></td><td></td></tr><tr><td>室温</td><td>115</td><td>101</td></tr><tr><td>55℃</td><td>111</td><td>101</td></tr></table>

# 2.4 工艺性能

2.4.1 凝胶时间 预浸料在 $125^{\circ}\mathrm{C}$ 下的凝胶时间为 $6\sim 15\mathrm{min}$ 。

2.4.2 树脂流动度 预浸料树脂流动度 $6\% \sim 15\%$

2.4.3 粘性 预浸料粘性适中。

# 2.5 使用性能

2.5.1 机械加工性能 可用一般复合材料机械加工方法加工。  
2.5.2 相容性 可以和相似树脂体系的预浸料或胶膜共固化成形。

图片摘要：该图主要展示 2 1 3261/HT3复合材料吸湿曲线。
![](images/391652e6b7d2cc2be7c07270a02dbd7cb934dfaabdf03a935fa8e0e2879de9f0.jpg)  
图2-1 3261/HT3复合材料吸湿曲线

# 3 使用工艺

# 3.1 热压罐成形工艺

3.1.1 标准成形工艺 在室温抽真空至 $0.09\mathrm{MPa}$ , 以 $2 \sim 5^{\circ}\mathrm{C} / \mathrm{min}$ 的速度升温至 $60 \sim 110^{\circ}\mathrm{C}$ 时, 施加 $0.4 \sim 0.6\mathrm{MPa}$ 的压力。继续升温至 $125^{\circ}\mathrm{C} \pm 5^{\circ}\mathrm{C}$ , 恒温 $1.5 \sim 2.0\mathrm{h}$ , 冷却至 $60^{\circ}\mathrm{C}$ 卸模。对于厚度超过 $3\mathrm{mm}$ 或大型的复合材料制件, 在成形升温时需增加适当的保温时间, 推荐在 $95^{\circ}\mathrm{C}$ 保温 $10 \sim 35\mathrm{min}$ , 在此期间加压 $0.4 \sim 0.5\mathrm{MPa}$ , 然后继续升温。  
3.1.2 快速升温成形工艺 在室温抽真空至 $0.09\mathrm{MPa}$ ，以尽可能快的速度升温至 $150^{\circ}\mathrm{C}$ ，在 $60\sim 110^{\circ}\mathrm{C}$ 施加 $0.4\sim 0.6\mathrm{MPa}$ 的压力，在 $150^{\circ}\mathrm{C}$ 保温 $20\mathrm{min}$ ，冷却至 $60^{\circ}\mathrm{C}$ 卸模。  
3.2 模压成形工艺 以 $1\sim 2^{\circ}\mathrm{C / min}$ 的速度升温，在 $110\sim 120^{\circ}\mathrm{C}$ 施加 $0.5\sim 0.6\mathrm{MPa}$ 的合模压力，继续升温至 $125^{\circ}\mathrm{C}\pm 5^{\circ}\mathrm{C}$ ，恒温 $1.5\sim 2.0\mathrm{h}$ ，冷却至 $60^{\circ}\mathrm{C}$ 卸模。

# 4 其他

4.1 包装 每卷预浸料应用聚乙烯薄膜包覆并密封，预浸料外包装应为硬质包装箱，并用软固定隔开，防止碰撞。  
4.2 运输 按非危险品运输，包装箱应平放，防止受潮，避免碰撞或剧烈震动。  
4.3 贮存 预浸料于常温、干燥、通风环境中平放，预浸料贮存期为室温 $(\leqslant 25^{\circ}C)$ 下1个月，低温 $(-18^{\circ}C)$ 下12个月。

# 5 使用建议

选用。

# 参考文献

1 北京航空材料研究院. 3261 中温固化树脂基体研究报告. 1994  
2 范光华. 原理样机旋翼全复合材料桨叶研究报告. 1999

编写 刘东勋

审校 唐邦铭 兰立文

# 3218/SW-280A、3218/EW-220中温固化低介电损耗环氧树脂玻璃布预浸料及其复合材料

# 1 概述

3218/SW-280A、3218/EW-220中温固化低介电损耗环氧树脂玻璃布预浸料是用3218环氧树脂通过溶液法浸渍SW-280A、EW-220玻璃布制成的预浸料，可用热压罐法、真空袋法、模压法成形复合材料。复合材料具有优良的力学性能、介电性能、耐环境性能，可在 $80^{\circ}\mathrm{C}$ 下长期工作。

1.1 牌号及名称 3218/SW-280A 中温固化低介电损耗环氧树脂高强玻璃布预浸料及复合材料；3218/EW-220 中温固化低介电损耗环氧树脂无碱玻璃布预浸料及复合材料。  
1.2 基本组成 3218环氧树脂、高强玻璃布、无碱玻璃布。  
1.3 材料标准 Q/6S 1382—1998《 $130^{\circ}\mathrm{C}$ 固化玻璃纤维织物/3218 环氧树脂预浸料》。  
1.4 使用工艺说明书 Q/6SZ 1604—1998《玻璃纤维织物/3218预浸料热压罐成形工艺说明书》。  
1.5 供应状态 预浸料成卷供应，宽度 $900\mathrm{mm}$ ，长度 $50\sim 100\mathrm{m}$ 。  
1.6 应用概况 已用于机载雷达罩蒙皮。  
1.7 研制及生产单位 北京航空材料研究院研制并生产。

# 2 性能

# 2.1 物理及化学性能

2.1.1 预浸料的外观 预浸料表面平整，颜色均匀一致，树脂分布均匀，无明显富树脂区和贫树脂区，无皱褶，撕裂或其他永久变形。  
2.1.2 树脂体系的红外光谱 3218树脂体系的红外光谱见图2-1。  
2.1.3 树脂体系的物理性能 3218树脂体系的物理性能见表2-1。  
2.1.4 预浸料的物理性能 3218/SW-280A、3218/EW-220预浸料的物理性能见表2-2。  
2.1.5 复合材料层合板的物理性能  
2.1.5.1 3218/SW-280A复合材料层合板(用热压罐法成形)的物理性能见表2-3。

图片摘要：该图主要展示 2 1 3218树脂体系红外光谱图。
![](images/a858342b00c58abaf2c9984dceb86ae5b101f890f87ba0bdae9c043330ca05b2.jpg)  
图2-1 3218树脂体系红外光谱图

表2-1[1]   

<table><tr><td>性能</td><td>典型值</td><td>性能</td><td>典型值</td></tr><tr><td>玻璃化转变温度(干态)/℃</td><td>152</td><td>密度/(g/cm3)</td><td>1.24</td></tr><tr><td>平衡吸湿量/%</td><td>3.4</td><td>130℃凝胶时间/min</td><td>2~5</td></tr></table>

表2-2[1]  

<table><tr><td>性能</td><td>3218/SW-280A</td><td>3218/EW-220</td><td>试验方法</td></tr><tr><td>挥发分质量分数/%</td><td>≤1.8</td><td>≤1.8</td><td>JC/T 776-1985(1996)</td></tr><tr><td>树脂质量分数/%</td><td>40±4</td><td>40±4</td><td>JC/T 780-1987(1996)</td></tr><tr><td>单位面积纤维质量/(g/m2)</td><td>280±30</td><td>250±30</td><td>-</td></tr><tr><td>单层预浸料压厚/mm</td><td>0.25±0.03</td><td>0.22±0.02</td><td>-</td></tr></table>

表2-3[1]  

<table><tr><td>性能</td><td>典型值</td><td>试验方法</td></tr><tr><td>密度/(g/cm3)</td><td>1.75~1.88</td><td>GB/T 1033-1986</td></tr><tr><td>纤维体积分数/%</td><td>46±4</td><td>GB/T 2577-1989</td></tr><tr><td>空隙率/%</td><td>≤2.0</td><td>JC/T 287-1981(1996)</td></tr><tr><td>玻璃化转变温度/℃</td><td></td><td></td></tr><tr><td>干态</td><td>152</td><td>DMA法</td></tr><tr><td>湿态</td><td>124</td><td>DMA法</td></tr><tr><td>吸水率/%</td><td>0.59</td><td>GB/AT 1462-1988</td></tr><tr><td>导热系数/(W/(m·°C))</td><td></td><td>GJB 329-1987</td></tr><tr><td>70℃</td><td>0.329</td><td></td></tr><tr><td>120℃</td><td>0.345</td><td></td></tr></table>

续表 2-3  

<table><tr><td>性能</td><td>典型值</td><td>试验方法</td></tr><tr><td>线膨胀系数/10-6℃-1</td><td></td><td>GJB 332-1987</td></tr><tr><td>25~70℃</td><td>12.3</td><td></td></tr><tr><td>25~90℃</td><td>9.8</td><td></td></tr><tr><td>25~110℃</td><td>7.7</td><td></td></tr><tr><td>25~130℃</td><td>6.4</td><td></td></tr><tr><td>25~150℃</td><td>5.6</td><td></td></tr></table>

2.1.5.2 介电性能 3218/SW-280A、3218/EW-220复合材料的介电性能见表2-4。

表2-4  

<table><tr><td>性能</td><td>3218/SW-280A</td><td>3218/EW-220</td></tr><tr><td>介电常数</td><td>4.08~4.31</td><td>4.10~4.40</td></tr><tr><td>介电损耗角正切</td><td>≤0.018</td><td>≤0.017</td></tr></table>

2.2力学性能 3218/SW-280A、3218/EW-220复合材料的力学性能见表2-5。

表2-5[1]  

<table><tr><td rowspan="2">性 能</td><td colspan="2">典型值</td><td rowspan="2">试验方法</td></tr><tr><td>3218/SW-280A</td><td>3218/EW-220</td></tr><tr><td>拉伸强度/MPa</td><td></td><td></td><td></td></tr><tr><td>经向</td><td>600</td><td>500</td><td></td></tr><tr><td>纬向</td><td>500</td><td>450</td><td></td></tr><tr><td>拉伸弹性模量/GPa</td><td></td><td></td><td></td></tr><tr><td>经向</td><td>24.0</td><td>21.0</td><td>ASTM D3039M:1991</td></tr><tr><td>纬向</td><td>21.0</td><td>19.0</td><td></td></tr><tr><td>泊松比</td><td>0.18</td><td></td><td></td></tr><tr><td>压缩强度/MPa</td><td></td><td></td><td></td></tr><tr><td>经向</td><td>450</td><td>420</td><td></td></tr><tr><td>纬向</td><td>420</td><td>400</td><td></td></tr><tr><td>压缩弹性模量/GPa</td><td></td><td></td><td></td></tr><tr><td>经向</td><td>23.5</td><td>21.0</td><td>ASTM D695:1996</td></tr><tr><td>纬向</td><td>22.0</td><td>19.0</td><td></td></tr><tr><td>弯曲强度/MPa</td><td>788</td><td>600</td><td>ASTM D690:1991</td></tr><tr><td>弯曲弹性模量/GPa</td><td>25.1</td><td>22.0</td><td></td></tr><tr><td>纵横剪切强度/MPa</td><td>120</td><td>110</td><td>ASTM D3518:1992</td></tr><tr><td>纵横剪切弹性模量/GPa</td><td>3.5</td><td>3.2</td><td></td></tr><tr><td>层间剪切强度/MPa</td><td>70</td><td>65</td><td>ASTM D2344:1984</td></tr><tr><td>冲击韧性/(J/cm²)</td><td>12.8</td><td>--</td><td>ASTM D256:1984</td></tr><tr><td>最大挤压强度/MPa</td><td>750</td><td>--</td><td>Q/6S 1417-1998</td></tr><tr><td>开孔拉伸强度/MPa</td><td>224</td><td>--</td><td>NASA 1142-B9</td></tr><tr><td>开孔压缩强度/MPa</td><td>234</td><td>--</td><td>NASA 1142-B10</td></tr><tr><td>冲击后压缩强度/MPa</td><td>180</td><td>--</td><td>NASA 1142-B11</td></tr></table>

# 2.3 耐环境性能

2.3.1 耐湿热 3218/SW-280A复合材料的湿热性能见表2-6。

表2-6  

<table><tr><td rowspan="2">性 能</td><td colspan="2">水煮48h后70℃测试</td><td colspan="2">60℃,相对湿度80%,100d后70℃测试</td></tr><tr><td>典型值</td><td>保持率/%</td><td>典型值</td><td>保持率/%</td></tr><tr><td>拉伸强度/MPa</td><td></td><td></td><td></td><td></td></tr><tr><td>经向</td><td>-</td><td>-</td><td>478</td><td>80.0</td></tr><tr><td>纬向</td><td>-</td><td>-</td><td>407</td><td>81.4</td></tr><tr><td>拉伸弹性模量/GPa</td><td></td><td></td><td></td><td></td></tr><tr><td>经向</td><td>-</td><td>-</td><td>22.7</td><td>94.6</td></tr><tr><td>纬向</td><td>-</td><td>-</td><td>20.9</td><td>99.5</td></tr><tr><td>泊松比</td><td>-</td><td>-</td><td>0.13</td><td></td></tr><tr><td>压缩强度/MPa</td><td></td><td></td><td></td><td></td></tr><tr><td>经向</td><td>247</td><td>55.0</td><td>290</td><td>64.4</td></tr><tr><td>纬向</td><td>235</td><td>56.0</td><td>280</td><td>66.7</td></tr><tr><td>压缩弹性模量/GPa</td><td></td><td></td><td></td><td></td></tr><tr><td>经向</td><td>21.1</td><td>89.8</td><td>19.7</td><td>83.8</td></tr><tr><td>纬向</td><td>19.2</td><td>87.2</td><td>18.6</td><td>84.5</td></tr><tr><td>弯曲强度/MPa</td><td>356</td><td>45.2</td><td>545</td><td>69.1</td></tr><tr><td>弯曲弹性模量/GPa</td><td>19.1</td><td>76.1</td><td>23.7</td><td>94.4</td></tr><tr><td>纵横剪切强度/MPa</td><td>-</td><td>-</td><td>74.1</td><td>62.0</td></tr><tr><td>纵横剪切弹性模量/GPa</td><td>-</td><td>-</td><td>2.57</td><td>73.4</td></tr><tr><td>层间剪切强度/MPa</td><td>30.7</td><td>43.8</td><td>40.2</td><td>57.2</td></tr><tr><td>最大挤压强度/MPa</td><td>-</td><td>-</td><td>540</td><td>72.0</td></tr><tr><td>开孔拉伸强度/MPa</td><td>-</td><td>-</td><td>210</td><td>93.8</td></tr><tr><td>开孔压缩强度/MPa</td><td>-</td><td>-</td><td>202</td><td>86.3</td></tr></table>

# 2.3.2 耐介质 3218/SW-280A复合材料的耐化学介质性能见表2-7。

表2-7  

<table><tr><td>介 质</td><td>厚度变化率/%</td><td>质量变化率/%</td><td>弯曲强度/MPa</td></tr><tr><td>异丙醇</td><td>0</td><td>0.021</td><td>767</td></tr><tr><td>航空液压油</td><td>0</td><td>0.020</td><td>773</td></tr><tr><td>碳氢化合物标准液</td><td>0</td><td>0.016</td><td>795</td></tr></table>

2.3.3 耐砂尘 3218/SW-280A 复合材料试件经砂尘试验后表面没有出现损伤现象，试验前后试件的质量变化见表2-8。  
2.3.4 耐盐雾 3218/SW-280A 复合材料试件经盐雾试验后表面没有出现损伤现象，试验前后试件的弯曲强度和弯曲弹性模量的变化见表2-9。

表2-8  

<table><tr><td>质量</td><td>1号</td><td>2号</td><td>3号</td><td>4号</td></tr><tr><td>试验前/g</td><td>42.5780</td><td>42.6275</td><td>42.9405</td><td>42.9008</td></tr><tr><td>试验后/g</td><td>42.5535</td><td>42.6048</td><td>42.9196</td><td>42.8788</td></tr><tr><td>失重/g</td><td>0.0245</td><td>0.0227</td><td>0.0209</td><td>0.0220</td></tr></table>

表2-9  

<table><tr><td>性能</td><td>试 验 前</td><td>试 验 后</td></tr><tr><td>弯曲强度/MPa</td><td>790</td><td>796</td></tr><tr><td>弯曲弹性模量/GPa</td><td>25.2</td><td>25.4</td></tr></table>

2.3.5 耐霉菌 3218/SW-280A复合材料试件在五种霉菌实验条件下，表面无霉菌孢子生长。  
2.3.6 耐湿态介电 SW-280A/3218 的湿态介电性能见表 2-10。

表2-10  

<table><tr><td>性能</td><td>干态</td><td>湿态</td><td>变化率/%</td></tr><tr><td>介电常数</td><td>4.30</td><td>4.31</td><td>0.69</td></tr><tr><td>介电损耗角正切</td><td>0.0177</td><td>0.0174</td><td>-1.69</td></tr></table>

注：湿态条件为室温下在去离子水中浸泡 $24\mathrm{h}$ 。

# 2.4 工艺性能

2.4.1 粘度-温度曲线 3218树脂体系的粘度-温度曲线见图2-2。  
2.4.2 凝胶时间 预浸料在 $130^{\circ}\mathrm{C}$ 下的凝胶时间为 $2\sim 5\mathrm{min}$ 。  
2.4.3 树脂流动度 预浸料树脂流动度 $13\% \sim 23\%$   
2.4.4 粘性 预浸料粘性适中。  
2.5 使用性能 3218/SW-280复合材料已用于C型蜂窝夹层大型机载雷达罩的蒙皮，雷达罩经过电性能及静力试验测试，情况良好。

图片摘要：该图主要展示 2 2 3218树脂的粘度 温度曲线。
![](images/768473b163238b5d24112b19f9a705347e060f1745065deefa2af6e3cefb3346.jpg)  
图2-2 3218树脂的粘度-温度曲线

# 3 使用工艺

复合材料成形采用热压罐法，固化工艺参数见图3-1。

图片摘要：该图主要展示 2 2 3218树脂的粘度 温度曲线。
![](images/36b50b522c8f61381f431bccc9ce2f131bb17fdd20e942b58d71c7cd7ce00daa.jpg)  
图3-1 3218/SW-280A、3218/EW-220热压罐成形工艺参数

# 4 其他

4.1 包装 每卷预浸料应用聚乙烯薄膜包覆并密封，预浸料外包装应为硬质包装箱，并用软固定隔开，防止碰撞。  
4.2 运输 按非危险品运输，包装箱应平放，防止受潮，避免碰撞或剧烈震动。  
4.3 贮存 预浸料在室温 $(20\sim 23^{\circ}C)$ 的贮存期为 $45\mathrm{d}$ ；低温 $(-18^{\circ}C)$ 的贮存为12个月。

# 5 使用建议

可用于工作温度 $80^{\circ}\mathrm{C}$ 以下飞机或其他装置的承力构件，尤其是有透波性能要求的部件。

用于对耐环境性能、耐介质性能、力学性能要求较高的部件。

可用于热压罐、模压、真空袋各种成形工艺。

# 参考文献

1 北京航空材料研究院. 机载工程雷达罩蒙皮材料的研究. 1998

编写 洪旭辉

审校 唐邦铭 兰立文

# NY9200Z/HT3 环氧树脂单向碳纤维预浸料及其复合材料

# 1 概述

NY9200Z/HT3环氧树脂单向碳纤维预浸料是以NY9200Z树脂体系溶液浸渍HT3单向碳纤维制成的预浸料，可用热压罐法、模压法成形复合材料制件。其复合材料具有力学性能高、价格低等特点，主要用于制造飞机承力结构件和复合材料制件的修复。固化温度 $125^{\circ}\mathrm{C}$ ，可在 $80^{\circ}\mathrm{C}$ 以下使用。

1.1 牌号及名称 NY9200Z/HT3 环氧树脂单向碳纤维预浸料及其复合材料。  
1.2 基本组成 环氧树脂、固化剂、促进剂、助剂、HT3碳纤维。  
1.3 材料标准JT3200-951—1996《NY9200/HT3中高温固化环氧碳纤维预浸料》。  
1.4 使用工艺说明书·NYS 6510—1996《NY9200/HT3复合材料制造工艺说明书》。  
1.5 供应状态 预浸料以片状形式供应，宽度最大为 $0.8\mathrm{m}$ ，长度 $2.88\mathrm{m}$ 。  
1.6 应用概况 已用于飞机复合材料垂直安定面、方向舵等制件的修复和风动泵叶片的制造等。  
1.7 研制及生产单位 江西洪都航空工业集团有限责任公司研制并生产。  
1.8 鉴定级别及日期 1996年1月14日由中国航空工业总公司鉴定通过。

# 2 性能

# 2.1 物理及化学性能

2.1.1 预浸料的外观 预浸料表面平整, 质地均匀, 无气泡和杂质, 纤维应是平行连续, 无结扣和皱褶。  
2.1.2 树脂体系的红外光谱 树脂体系的红外光谱见图2-1。

图片摘要：该图主要展示 2 1 NY9200Z树脂体系红外光谱图。
![](images/47d57522f08b950f94cb0530e39e251086474f99e076dcd9c6b16137006ad89f.jpg)  
图2-1 NY9200Z树脂体系红外光谱图

2.1.3 树脂体系的物理性能 浇铸体的密度 $1.2\mathrm{g} / \mathrm{cm}^3$ 。  
2.1.4 预浸料的物理性能 NY9200Z/HT3 环氧单向碳纤维预浸料的物理性能见表 2-1。

表2-1[1]   

<table><tr><td>性能</td><td>指标</td><td>试验方法</td></tr><tr><td>树脂质量分数/%</td><td>40±3</td><td>GB/T 1463-1998</td></tr><tr><td>挥发分质量分数/%</td><td>&lt;2&gt;</td><td>GB/T 3855-1983</td></tr><tr><td>单位面积纤维质量/(g/m2)</td><td>140±3</td><td>JC/T 776-1985(1996)</td></tr><tr><td>单层预浸料压厚/mm</td><td>0.125±0.013</td><td>GB/T 3855-1983附录B</td></tr></table>

2.1.5 复合材料层合板的物理性能 NY9200Z/HT3 复合材料层合板（热压罐成形）的物理性能见表 2-2 和图 2-2。

表2-2  

<table><tr><td>性能</td><td>指 标</td><td>试验方法</td></tr><tr><td>纤维体积分数/%</td><td>65±5</td><td>GB/T 3366-1996</td></tr><tr><td>空隙率/%</td><td>&lt;2</td><td>GB/T 3365-1982</td></tr><tr><td>玻璃化转变温度/℃</td><td>115[2]</td><td>DSC法</td></tr></table>

图片摘要：该图主要展示 2 2。
![](images/481df09e0715596f1d4952ce5d1056ffefeaea1f439a65043b8f872ae300b14b.jpg)  
图2-2 NY9200Z/HT3复合材料层合板的吸湿特性

2.2力学性能NY9200Z/HT3复合材料层合板常规力学性能和韧性性能分别见表2-3和表2-4，热态力学性能见表2-5。

表 2-3[2]  

<table><tr><td>性能</td><td>指标 ≥</td><td>平均值</td><td>B基值</td><td>试验方法</td></tr><tr><td>拉伸强度/MPa</td><td></td><td></td><td></td><td></td></tr><tr><td>纵向</td><td>1500</td><td>1747</td><td>1342</td><td>GB/T 3354-1999</td></tr><tr><td>横向</td><td>40</td><td>67</td><td>56</td><td></td></tr><tr><td>拉伸弹性模量/GPa</td><td></td><td></td><td></td><td></td></tr><tr><td>纵向</td><td>110</td><td>137</td><td>127</td><td></td></tr><tr><td>横向</td><td>8.0</td><td>9.3</td><td>8.5</td><td></td></tr><tr><td>泊松比</td><td>-</td><td>0.312</td><td>-</td><td></td></tr><tr><td>压缩强度/MPa</td><td></td><td></td><td></td><td>GB/T 3856-1999</td></tr><tr><td>纵向</td><td>1000</td><td>1357</td><td>1069</td><td></td></tr><tr><td>横向</td><td>130</td><td>170</td><td>147</td><td></td></tr><tr><td>压缩弹性模量/GPa</td><td></td><td></td><td></td><td></td></tr><tr><td>纵向</td><td>110</td><td>136</td><td>127</td><td></td></tr><tr><td>横向</td><td>8.0</td><td>9.4</td><td>8.5</td><td></td></tr><tr><td>纵横剪切强度/MPa</td><td>-</td><td>124</td><td>117</td><td>GB/T 3355-1982</td></tr><tr><td>纵横剪切弹性模量/GPa</td><td>-</td><td>5.3</td><td>4.5</td><td></td></tr><tr><td>层间剪切强度/MPa</td><td>80</td><td>93</td><td>85</td><td>JC/T 773-1982(1996)</td></tr><tr><td>弯曲强度/MPa</td><td>1500</td><td>1615</td><td>1484</td><td>GB/T 3356-1999</td></tr><tr><td>弯曲弹性模量/GPa</td><td>110</td><td>132</td><td>122</td><td></td></tr></table>

表2-4[2]  

<table><tr><td colspan="2">性能</td><td>典型值</td><td>试验方法</td></tr><tr><td rowspan="2">断裂韧性</td><td>冲击后压缩强度/MPa(4.45J/mm)</td><td>205</td><td>HB 6739-1993</td></tr><tr><td>冲击后压缩强度/MPa(6.67 J/mm)</td><td>174</td><td>HB 6739-1993</td></tr></table>

表2-5[2]  

<table><tr><td rowspan="2">性能</td><td colspan="3">典型值</td><td rowspan="2">试验方法</td></tr><tr><td>25℃</td><td>80℃</td><td>100℃</td></tr><tr><td>弯曲强度/MPa</td><td>1652</td><td>1302</td><td>1047</td><td>GB/T 3356-1999</td></tr><tr><td>弯曲弹性模量/GPa</td><td>128</td><td>127</td><td>129</td><td>GB/T 3356-1999</td></tr><tr><td>层间剪切强度/MPa</td><td>93</td><td>71</td><td>56</td><td>JC/T 773-1982(1996)</td></tr></table>

2.3 耐环境性能 NY9200Z/HT3 复合材料层合板的耐环境性能和耐湿热老化性能分别见图 2-2 和表 2-6。

图片摘要：该图主要展示 2 5[2]。
![](images/66666beb09fa1e9d41939cfec61fe3cc460e1275336eb506d5ea903b48326cac.jpg)  
图2-3 NY9200Z/HT3复合材料层合板耐介质性能[1]

表 2-6[1]  

<table><tr><td rowspan="2">性能</td><td colspan="6">典型值</td><td rowspan="2">试验方法</td></tr><tr><td>原始</td><td>72 h</td><td>120 h</td><td>240 h</td><td>500 h</td><td>1 000 h</td></tr><tr><td>弯曲强度/MPa(湿热老化条件为温度55℃±2℃,相对湿度≥95%)</td><td>1 641</td><td>1 473</td><td>1 521</td><td>1 618</td><td>1 494</td><td>1 592</td><td>GB/T 3356-1999</td></tr></table>

2.4 工艺性能 NY9200Z/HT3 预浸料的工艺性能见表 2-7 和表 2-8。

表 2-7[1,3]  

<table><tr><td>性能</td><td>典型值</td><td>试验方法</td></tr><tr><td>预浸料起始反应温度/℃</td><td>95</td><td>DSC法</td></tr><tr><td>失粘周期/d</td><td>7</td><td>HB 5392-1987</td></tr><tr><td>树脂流动度(125℃)/%</td><td>21.4</td><td>JC/T 775-1985(1996)</td></tr><tr><td>粘度为0.1Pa·s以下时温度范围/℃</td><td>80~90</td><td></td></tr><tr><td>树脂体系在工业丙酮中的溶解性</td><td>良</td><td></td></tr></table>

注：树脂流动度为在 $18\sim 28^{\circ}C$ 温度下停放7d所测值。

表2-8[1]  

<table><tr><td rowspan="2">性 能</td><td colspan="4">典型值</td><td rowspan="2">试验方法</td></tr><tr><td>70℃</td><td>75℃</td><td>80℃</td><td>90℃</td></tr><tr><td>凝胶时间/min</td><td>150</td><td>120</td><td>85</td><td>55</td><td>HB 5392-1987</td></tr></table>

# 2.5 使用性能

# 2.5.1 机械加工性能

钻孔 采用硬质合金钻头，钻孔转速为 $17500\mathrm{r / min}$ ，出口处垫木质板或硬聚氯乙烯板。

锪窝 采用三刃式整体硬质合金钻，锪窝钻速为 $1800\mathrm{r / min}$ 以下。

铰孔 采用硬质合金铰刀，铰削余量为 $0.15 \sim 0.25 \mathrm{~mm}$ ，铰刀转速为 $17500 \mathrm{r} / \mathrm{min}$ 以下。

切割 采用金刚石砂轮片，切割方向为顺切，冷却介质为水，转速为 $1600\mathrm{r / min}$ ，进给速度 $300\sim$ $500\mathrm{mm / min}$ 。

2.5.2 相容性 采用热喷涂法将纯铝喷至复合材料表面并涂封口胶，其拉脱强度大于 $5\mathrm{MPa}$ ；在盐雾气氛下，放置 $28\mathrm{d}$ ，无气泡，无脱落现象。

# 3 使用工艺

复合材料成形工艺可采用热压罐法或模压法，典型工艺见NYS6510。典型固化工艺参数见图3-1。

图3-1 典型固化工艺参数  
图片摘要：该图主要展示 3 1 典型固化工艺参数。
![](images/0d327a07cddbf11c05edbd72092b63be12538fd9e6f006cc16669a467f766eb2.jpg)  
1—真空压力；2—罐内压力；3—温度

# 4 其他

4.1 包装 预浸料表面用无硅脱膜纸覆盖，用聚乙烯薄膜包覆并密封之。外包装应加硬质包装箱，以防碰撞。  
4.2 运输 长途运输必须采用专门冷藏设备，其温度应保持在 $-5^{\circ} \mathrm{C}$ 以下。包装箱应平放、小心轻放、防止受潮。  
4.3 贮存 预浸料在密封状态下，贮存期见表4-1。

表4-1[1]  

<table><tr><td>贮存温度/℃</td><td>25</td><td>5</td><td>-18</td></tr><tr><td>贮存时间/d</td><td>30</td><td>90</td><td>180</td></tr></table>

4.4 技术安全 制备预浸料时，工作人员应穿白色洁净的工作服和清洁的工作鞋，并戴口罩。室内保证符合HB5342—1992标准中规定的温湿度和尘埃度的要求，且有良好的通风装置。

# 5 使用建议

选用。

# 参考文献

1 江西洪都航空工业集团.NY9200树脂体系的研制.1995  
2 北京航空航天大学.NY9200Z树脂体系性能测试报告.1995  
3 北京航空航天大学.NY9200Z树脂体系热分析特性测试报告.1995

编写 龙国荣

审校 兰亚文 唐邦铭

# YE玻璃纤维复合材料

# 1 概述

YE玻璃纤维复合材料是以高强S型玻璃纤维或其织物与环氧树脂体系组成的预浸料，经固化成形制成的复合材料层板或构件。按树脂体系不同，复合材料分为YEW-7808和YEB-7912两种牌号。可在 $-45\sim 60^{\circ}C$ 长期使用。

1.1 牌号及名称 YEW-7808 玻璃纤维复合材料；YEB-7912 玻璃纤维复合材料。  
1.2 基本组成 S-2高强型玻璃纤维或其织物、环氧树脂体系。  
1.3 材料标准 Q/BH 0146-08-03《JDH-08 YEW-7808 和 YEB-7912 胶液技术条件及使用说明书》。  
1.4 使用工艺说明书 Q/BH 0146-08-03《JDH-08 YEW-7808 和 YEB-7912 胶液技术条件及使用说明书》。  
1.5 供应状态 可以制成各种层板、型材和按照设计要求制成各种构件供应。  
1.6 应用概况 用该材料制造的20片Y-2直升机旋翼桨叶，已完成地面试车和桨叶的疲劳定寿试验。  
1.7研制及生产单位北京航空学院、保定飞机螺旋桨制造厂、南京航空学院研制并生产。  
1.8 鉴定级别及日期 用该材料制造的Y-2直升机旋翼桨叶，已于1983年3月由航空工业部鉴定通过。

# 2 性能

# 2.1 物理及化学性能

# 2.1.1 预浸料的物理性能

2.1.1.1 外观 预浸料表面应平整，质地均匀，无气泡和杂质。纤维应互相平行，无结扣和皱褶。

2.1.1.2 挥发分质量分数 $\leqslant 2\%$

2.1.1.3 树脂质量分数 $27\% \sim 33\%$

2.1.2 树脂体系的物理性能 采用马丁耐热仪测得的YEW-7808树脂体系浇铸体热变形温度为 $93\sim 96^{\circ}C$ ，YEB-7912树脂体系浇铸体热变形温度为 $86\sim 90^{\circ}C$ 。

# 2.1.3 复合材料层合板的物理性能

2.1.3.1 密度 $1.9\sim 2.0\mathrm{g / cm^3}$

2.1.3.2 纤维体积分数 $67\% \sim 73\%$

2.1.3.3 空隙率 $< 2\%$

# 2.2 力学性能

2.2.1 树脂体系的力学性能 YEW-7808 和 YEB-7912 树脂体系浇铸体的力学性能典型值见表 2-1。

表2-1  

<table><tr><td rowspan="2">性能</td><td colspan="2">典型值</td></tr><tr><td>YEW-7808树脂体系</td><td>YEB-7912树脂体系</td></tr><tr><td>密度/(g/cm3)</td><td>1.14~1.18</td><td>1.12~1.16</td></tr><tr><td>拉伸强度/MPa</td><td>87.7~95.1</td><td>86.8~93.1</td></tr><tr><td>拉伸弹性模量/GPa</td><td>3.62~3.82</td><td>3.43~3.62</td></tr><tr><td>断裂延伸率/%</td><td>3.8~4.0</td><td>3.8~4.2</td></tr><tr><td>冲击韧度/(kJ/m2)</td><td>17.6</td><td>19.6</td></tr><tr><td>弯曲强度/MPa</td><td>127~132</td><td>122~137</td></tr></table>

# 2.2.2 复合材料层合板的力学性能 见表2-2。

表2-2  

<table><tr><td rowspan="2">性 能</td><td colspan="2">YEW-7808/S玻璃纤维复合材料</td><td colspan="2">YEB-7912/S玻璃纤维复合材料</td></tr><tr><td>单向</td><td>±45°</td><td>单向</td><td>±45°</td></tr><tr><td>树脂质量分数/%</td><td>27~28</td><td>30~32</td><td>27~29</td><td>30~32</td></tr><tr><td>拉伸强度/MPa</td><td>1180~1320</td><td>302~333</td><td>1180~1270</td><td>308~328</td></tr><tr><td>拉伸弹性模量/GPa</td><td>41.6~43.6</td><td>16.4~17.1</td><td>41.1~43.1</td><td>16.1~17.2</td></tr><tr><td>剪切强度/MPa</td><td>71~73</td><td>56~59</td><td>73~75</td><td>58~61</td></tr><tr><td>剪切弹性模量/GPa</td><td>9.5</td><td>12</td><td>10</td><td>12</td></tr><tr><td>弯曲弹性模量/GPa</td><td>41.6~43.1</td><td>16.5~17.2</td><td>41.6~42.6</td><td>16.7~17.1</td></tr></table>

2.3 耐环境性能 在温度 $40^{\circ}\mathrm{C} \pm 1^{\circ}\mathrm{C}$ 、相对湿度 $95\% \sim 100\%$ 条件下经 $1920\mathrm{h}$ 老化后，YEW-7808玻璃纤维复合材料的吸水率为 $1.6\%$ ，弯曲强度保留率为 $86\%$ ；YEB-7912玻璃纤维复合材料的吸水率为 $1.6\%$ ，弯曲强度保留率为 $83\%$ 。

# 3 使用工艺

3.1 机械加工性能 YE玻璃纤维复合材料可采用碳化物或镶金刚石刀具进行加工，也可采用高压水切割机进行切割。  
3.2 连接 YE玻璃纤维复合材料构件的连接可采用机械连接、胶接、胶铆、胶螺等多种方式。

# 4 其他

4.1 包装 制件应平放在牢固的包装箱内。同一箱中放置几个制件时，应在每件制件上覆以中性牛皮纸，与其他制件隔开。  
4.2 运输 可按非危险品运输。运输过程中应防潮、防撞击。  
4.3 贮存 应存放在温度为 $18\sim 30^{\circ}\mathrm{C}$ 、相对湿度不大于 $70\%$ 、空气清新的通风环境中。堆放时应平置，避免重压。

# 5 使用建议

选用。

编写 王善琦

审校 张凤翻

# 4211/HT3 环氧树脂单向碳纤维预浸料及其复合材料

# 1 概述

4211/HT3 环氧树脂单向碳纤维预浸料是以 4211 环氧树脂体系浸渍 HT3 碳纤维制成的单向预浸料, 其特点是工艺性能好, 可在室温下存放 3 个月以上, 能用热压罐法、模压法、热膨胀模塑法成形复合材料, 适于制造飞机垂直尾翼等部件, 制品可于 $120^{\circ} \mathrm{C}$ 工作。

1.1 牌号及名称 4211/HT3 环氧树脂单向碳纤维预浸料及其复合材料。  
1.2 基本组成 酚醛环氧树脂、潜伏性固化剂、HT3碳纤维。  
1.3 材料标准 Q/6S 451—1985《HT3/4211 $150^{\circ}\mathrm{C}$ 固化环氧树脂预浸料碳纤维技术条件》。  
1.4 使用工艺说明书   
1.5 供应状态 预浸料以片状或带状形式供应。片材长度 $4280 \mathrm{~mm}$ , 宽度不大于 $800 \mathrm{~mm}$ 。带材长度不小于 $100 \mathrm{~m}$ , 宽度不大于 $1200 \mathrm{~mm}$ (或根据用户要求)。  
1.6 应用概况 已用于制造飞机垂直尾翼壁板，飞行14年，工作正常。用于制造羽毛球拍，1985年被轻工业部评为优质产品。  
1.7 研制及生产单位 北京航空材料研究院研制并生产。  
1.8 鉴定级别及日期 1984年7月由航空工业部鉴定通过。

# 2 性能

# 2.1 物理及化学性能

2.1.1 预浸料的外观 预浸料表面平整, 质地均匀, 无气泡和杂质。纤维平行于预浸料侧边, 无结扣和皱褶。纤维束间缝隙宽度不大于 $0.6 \mathrm{~mm}$ , 长度不大于 $50 \mathrm{~mm}$ , 每平方米的缝隙数不得超过 5 个。  
2.1.2 预浸料的物理性能 4211/HT3预浸料的物理性能见表2-1。

表2-1  

<table><tr><td>性能</td><td>指 标</td><td>试验方法</td></tr><tr><td>挥发分质量分数/%</td><td>≤2</td><td>JC/T 776-1985(1996)</td></tr><tr><td>树脂质量分数/%</td><td>36~42</td><td>JC/T 780-1987(1996)</td></tr><tr><td>单位面积纤维质量/(g/m2)</td><td>125~135</td><td>JC/T 780-1987(1996)</td></tr><tr><td>单层预浸料压厚/mm</td><td>0.125~0.135</td><td>--</td></tr></table>

2.1.3 复合材料层合板的物理性能 4211/HT3 单向复合材料层合板（用热压罐法成形）的物理性能见表 2-2 和表 2-3。

表 2-2[1]  

<table><tr><td>性能</td><td>典型值</td><td>试验方法</td></tr><tr><td>密度/(g/cm3)</td><td>1.50~1.55</td><td>GB/T 1033-1986</td></tr><tr><td>纤维体积分数/%</td><td>57~63</td><td>GB/T 3366-1996</td></tr><tr><td>空隙率/%</td><td>&lt;2&gt;</td><td>GB/T 3365-1982</td></tr><tr><td>玻璃化转变温度/℃</td><td>154~170</td><td>TMA法</td></tr></table>

表2-3  

<table><tr><td>性能</td><td>层压板</td><td>测试方向</td><td colspan="2">典型值</td></tr><tr><td rowspan="4">热膨胀系数/10-6K</td><td rowspan="4">[0]16</td><td rowspan="4">0°45°90°</td><td>20~110℃</td><td>20~150℃</td></tr><tr><td>0.07</td><td>0.12</td></tr><tr><td>15.7</td><td>16.2</td></tr><tr><td>30</td><td>31</td></tr><tr><td rowspan="3">导热系数/(W/(m·K))</td><td rowspan="3">[0]16[±45]4s</td><td rowspan="2">厚度方向</td><td>75℃</td><td>115℃</td></tr><tr><td>0.76</td><td>0.82</td></tr><tr><td>厚度方向</td><td>0.78</td><td>0.86</td></tr><tr><td rowspan="3">热扩散系数/(10-6m2/s)</td><td rowspan="3">[0]16[±45]4s</td><td rowspan="2">厚度方向</td><td colspan="2">60℃</td></tr><tr><td colspan="2">0.47</td></tr><tr><td>厚度方向</td><td colspan="2">0.45</td></tr><tr><td rowspan="3">比热容/(J/(kg·K))</td><td rowspan="3">[0]16[±45]4s</td><td rowspan="3"></td><td colspan="2">60℃</td></tr><tr><td colspan="2">972</td></tr><tr><td colspan="2">990</td></tr></table>

2.2力学性能 4211/HT3单向复合材料层合板的力学性能见表2-4。高低温力学性能见表2-5。

表2-4[1]  

<table><tr><td>性能</td><td>指标≥</td><td>典型值</td><td>试验方法</td></tr><tr><td>拉伸强度/MPa</td><td></td><td></td><td rowspan="7">GB/T 3354-1999</td></tr><tr><td>纵向</td><td>1180</td><td>1396</td></tr><tr><td>横向</td><td>24.5</td><td>33.9</td></tr><tr><td>拉伸弹性模量/GPa</td><td></td><td></td></tr><tr><td>纵向</td><td>120</td><td>126</td></tr><tr><td>横向</td><td>7.3</td><td>7.9</td></tr><tr><td>泊松比</td><td>-</td><td>0.33</td></tr><tr><td>压缩强度/MPa</td><td></td><td></td><td rowspan="6">GB/T 3856-1983</td></tr><tr><td>纵向</td><td>880</td><td>1030</td></tr><tr><td>横向</td><td>-</td><td>167</td></tr><tr><td>压缩弹性模量/GPa</td><td></td><td></td></tr><tr><td>纵向</td><td>110</td><td>116</td></tr><tr><td>横向</td><td>-</td><td>7.8</td></tr><tr><td>纵横剪切强度/MPa</td><td>-</td><td>65.5</td><td rowspan="2">GB/T 3355-1982</td></tr><tr><td>纵横剪切弹性模量/GPa</td><td>-</td><td>3.7</td></tr><tr><td>弯曲强度/MPa</td><td>1470</td><td>1590</td><td rowspan="2">GB/T 3356-1999</td></tr><tr><td>弯曲弹性模量/GPa</td><td>110</td><td>120</td></tr><tr><td>层间剪切强度/MPa</td><td>-</td><td>82.7</td><td>JC/T 773-1982(1996)</td></tr></table>

表2-5  

<table><tr><td rowspan="2">性 能</td><td colspan="2">典型值</td><td>平均值</td><td>典型值</td></tr><tr><td>-60°C</td><td>0°C</td><td>室温</td><td>125°C</td></tr><tr><td>拉伸强度/MPa</td><td></td><td></td><td></td><td></td></tr><tr><td>纵向</td><td>1310</td><td>1570</td><td>1396</td><td>-</td></tr><tr><td>横向</td><td>34.1</td><td>34.1</td><td>33.9</td><td>19</td></tr><tr><td>拉伸弹性模量/GPa</td><td></td><td></td><td></td><td></td></tr><tr><td>纵向</td><td>131</td><td>144</td><td>126</td><td>135</td></tr><tr><td>横向</td><td>10.2</td><td>9.7</td><td>8.0</td><td>5.9</td></tr><tr><td>泊松比</td><td>0.27</td><td>0.32</td><td>0.33</td><td>0.32</td></tr><tr><td>压缩强度/MPa</td><td></td><td></td><td></td><td></td></tr><tr><td>纵向</td><td>-</td><td>-</td><td>1029</td><td>1030</td></tr><tr><td>横向</td><td>238</td><td>205</td><td>167</td><td>-</td></tr><tr><td>压缩弹性模量/GPa</td><td></td><td></td><td></td><td></td></tr><tr><td>纵向</td><td>-</td><td>-</td><td>116</td><td>119</td></tr><tr><td>横向</td><td>10.5</td><td>9.9</td><td>7.8</td><td>-</td></tr><tr><td>纵横剪切强度/MPa</td><td>78</td><td>72</td><td>65</td><td>44</td></tr><tr><td>纵横剪切弹性模量/GPa</td><td>4.7</td><td>4.5</td><td>3.7</td><td>2.1</td></tr><tr><td>弯曲强度/MPa</td><td>-</td><td>-</td><td>1590</td><td>-</td></tr><tr><td>弯曲弹性模量/GPa</td><td>-</td><td>-</td><td>120</td><td>-</td></tr><tr><td>层间剪切强度/MPa</td><td>-</td><td>-</td><td>83</td><td>-</td></tr></table>

注：平均值试样数量30个以上。

# 2.3 耐环境性能[2]

2.3.1 耐热老化 4211/HT3 单向复合材料层合板经 $150^{\circ}\mathrm{C}$ 热老化后，于 $150^{\circ}\mathrm{C}$ 测定的性能见表 2-6。

表2-6  

<table><tr><td>老化时间/d</td><td>0</td><td>2</td><td>4</td><td>8</td><td>13</td></tr><tr><td>层间剪切强度/MPa</td><td>27.5</td><td>27.2</td><td>28.9</td><td>30.7</td><td>29.7</td></tr></table>

2.3.2 耐湿热老化 4211/HT3单向复合材料层合板于 $65^{\circ}\mathrm{C}$ 、相对湿度 $95\% \sim 100\%$ 处理后的性能见表2-7。多向复合材料层合板于 $70^{\circ}\mathrm{C}$ ，相对湿度 $95\%$ 处理后的性能见表2-8。

表2-7  

<table><tr><td>处理时间/d</td><td>0</td><td>2</td><td>4</td><td>8</td><td>14</td><td>28</td></tr><tr><td>吸湿增重率/%</td><td>0</td><td>0.30</td><td>0.50</td><td>0.60</td><td>0.73</td><td>0.76</td></tr><tr><td>层间剪切强度保持率/%</td><td>100</td><td>97.7</td><td>85.1</td><td>77.1</td><td>72.5</td><td>69.5</td></tr></table>

表2-8  

<table><tr><td rowspan="2">处理时间/d</td><td colspan="2">纵向拉伸强度</td><td colspan="2">纵向拉伸弹性模量</td><td colspan="2">剪切强度</td><td colspan="2">弯曲强度</td></tr><tr><td>典型值/MPa</td><td>保持率/%</td><td>典型值/MPa</td><td>保持率/%</td><td>典型值/MPa</td><td>保持率/%</td><td>典型值/MPa</td><td>保持率/%</td></tr><tr><td>0</td><td>556</td><td>100</td><td>71</td><td>100</td><td>47.9</td><td>100</td><td>990</td><td>100</td></tr><tr><td>20</td><td>568</td><td>102</td><td>69</td><td>98</td><td>44.7</td><td>93</td><td>998</td><td>100.4</td></tr><tr><td>240</td><td>499</td><td>90</td><td>63</td><td>90</td><td>34.0</td><td>71</td><td>1057</td><td>106.4</td></tr></table>

注：多向层板 $[0 / 45 / 90 / - 45 / 0]_{\mathrm{s}}$

2.3.3 冷热交变 4211/HT3 单向和多向复合材料层合板于热循环温度 $-50 \sim 150^{\circ} \mathrm{C}$ , 保温时间 $15 \mathrm{~min}$ , 冷热交变时间 $7 \mathrm{~s}$ 的性能见表 2-9。

表2-9  

<table><tr><td rowspan="2">性 能</td><td rowspan="2">循环次数/次</td><td colspan="2">[0]16</td><td colspan="2">[(45/0/-45)2/-45/0/45]</td></tr><tr><td>0°</td><td>90°</td><td>0°</td><td>90°</td></tr><tr><td rowspan="2">拉伸强度/MPa</td><td>0</td><td>1 472</td><td>-</td><td>635</td><td>148</td></tr><tr><td>200</td><td>1 420</td><td>-</td><td>625</td><td>146</td></tr><tr><td rowspan="2">拉伸弹性模量/GPa</td><td>0</td><td>143</td><td>-</td><td>47</td><td>20</td></tr><tr><td>200</td><td>118</td><td>----</td><td>50</td><td>21</td></tr><tr><td rowspan="2">拉伸强度(130℃)/MPa</td><td>0</td><td>---</td><td>-</td><td>586</td><td>143</td></tr><tr><td>200</td><td>-</td><td>-</td><td>604</td><td>140</td></tr><tr><td rowspan="2">拉伸弹性模量(130℃)/GPa</td><td>0</td><td>-</td><td>-</td><td>39</td><td>15</td></tr><tr><td>200</td><td>-</td><td>-</td><td>40</td><td>15</td></tr><tr><td rowspan="2">层间剪切强度/MPa</td><td>0</td><td>-</td><td>-</td><td>67</td><td>38</td></tr><tr><td>200</td><td>-</td><td>-</td><td>66</td><td>36</td></tr><tr><td rowspan="2">弯曲强度/MPa</td><td>0</td><td>-</td><td>-</td><td>916</td><td>322</td></tr><tr><td>200</td><td>-</td><td>-</td><td>889</td><td>312</td></tr><tr><td rowspan="2">弯曲弹性模量/GPa</td><td>0</td><td>-</td><td>-</td><td>54</td><td>23</td></tr><tr><td>200</td><td>-</td><td>-</td><td>55</td><td>22</td></tr><tr><td rowspan="2">压缩强度/MPa</td><td>0</td><td>-</td><td>-</td><td>591</td><td>220</td></tr><tr><td>200</td><td>-</td><td>-</td><td>611</td><td>222</td></tr><tr><td rowspan="2">压缩弹性模量/GPa</td><td>0</td><td>-</td><td>-</td><td>51</td><td>20</td></tr><tr><td>200</td><td>-</td><td>-</td><td>54</td><td>20</td></tr><tr><td rowspan="2">热膨胀系数/10-6K-1</td><td>0</td><td>-</td><td>-</td><td>0.68</td><td>9.9</td></tr><tr><td>200</td><td>-</td><td>-</td><td>0.64</td><td>9.0</td></tr></table>

# 2.4 工艺性能

2.4.1 凝胶时间 预浸料在 $150^{\circ}\mathrm{C}$ 下的凝胶时间为 $40\sim 60~\mathrm{s}$ 。  
2.4.2 凝胶时间-温度曲线 4211树脂体系的凝胶时间-温度曲线见图2-1。  
2.4.3 树脂流动度 预浸料树脂流动度 $10\% \sim 25\%$   
2.4.4 粘性 预浸料粘性适中。

图片摘要：该图主要展示 2 1 4211树脂体系凝胶时间 温度曲线。
![](images/bd8a24c18a87a5fc675e8afa0f8a031809ddbaf7e3eeb00382f486eef2a24d3d.jpg)  
图2-1 4211树脂体系凝胶时间-温度曲线

# 3 使用工艺

复合材料成形工艺可采用模压法、橡胶软模成形法等，真空袋热压罐法固化工艺参数见图3-1。

图片摘要：该图主要展示 2 1 4211树脂体系凝胶时间 温度曲线。
![](images/b161ef967dbfd1960eeef3b52fb6a6f9ba23313d1bb75bfa34e693d99dcbbe98.jpg)  
图3-1 4211/HT3预浸料热压罐成形工艺规范

# 4 其他

# 4.1 包装

4.1.1 片状预浸料的包装 表面用聚乙烯薄膜覆盖, 平整地放在聚乙烯袋内, 并加以密封, 每袋不得多于 10 张。外包装用木箱或硬纸箱, 用衬垫材料固定, 防止相互碰撞。  
4.1.2 带状预浸料的包装 成卷装在聚乙烯袋内，并加以密封，再装入不透气材料制成的袋内密封之，外包装与片状预浸料相同。  
4.2 运输 预浸料用专用冷藏设备运输，温度不得高于 $5^{\circ}\mathrm{C}$ 。  
4.3 贮存 预浸料应平放在台架上贮存，贮存期与贮存温度的关系见表4-1。

表4-1  

<table><tr><td>贮存温度/℃</td><td>-18</td><td>5</td><td>23</td></tr><tr><td>贮存期/d</td><td>540</td><td>360</td><td>180</td></tr></table>

# 5 使用建议

选用。

# 参考文献

1 北京航空材料研究院. 4211/HT3 环氧碳纤维预浸料鉴定资料. 1995  
2 北京航空材料研究院. 碳纤维复合材料耐环境试验研究技术总结. 1996

编写 张凤翻

审校 彭志文

兰立文

# 5222/HT3高温固化环氧树脂单向碳纤维预浸料及其复合材料

# 1 概述

5222/HT3高温固化环氧树脂单向碳纤维预浸料是以5222环氧树脂体系浸渍HT3碳纤维制成的单向预浸料，可用热压罐法、模压法和膨胀模塑法成形，制成的复合材料耐热、耐湿热、力学性能良好，适于制造复合材料主要承力构件，可于 $120^{\circ}\mathrm{C}$ 以下长期工作。

1.1 牌号及名称 5222/HT3高温固化环氧树脂单向碳纤维预浸料及其复合材料。  
1.2 基本组成 多官能环氧树脂、胺类固化剂、促进剂、HT3碳纤维。  
1.3 材料标准 Q/6SZ 345—1983《单向碳纤维预浸料标准》。  
1.4 使用工艺说明书   
1.5 供应状态 预浸料以带状形式成卷供应，宽度 $300\sim 1200\mathrm{mm}$ ，长度 $100\mathrm{m}$ 。  
1.6 应用概况 已用于飞机机翼的研制。  
1.7 研制及生产单位 北京航空材料研究院研制并生产。  
1.8 鉴定级别及日期 1983年由航空工业部鉴定通过。

# 2 性能

# 2.1 物理及化学性能

2.1.1 预浸料的外观 预浸料表面平整, 颜色一致, 树脂分布均匀, 无明显富树脂区和贫树脂区。纤维排列平直, 无皱褶或折断, 无外来杂质。

2.1.2 预浸料的物理性能 5222/HT3单向碳纤维预浸料的物理性能见表2-1。

表2-1[1]   

<table><tr><td>性能</td><td>指 标</td><td>试验方法</td></tr><tr><td>挥发分质量分数/%</td><td>≤2</td><td>JC/T 776-1985(1996)</td></tr><tr><td>树脂质量分数/%</td><td>40±3</td><td>JC/T 780-1987(1996)</td></tr><tr><td>单位面积纤维质量/(g/m2)</td><td>130±5</td><td>JC/T 780-1987(1996)</td></tr><tr><td>单层预浸料压厚/mm</td><td>0.125±0.005</td><td>-</td></tr></table>

2.1.3 复合材料层合板的物理性能 5222/HT3 单向复合材料层合板（用热压罐法成形）的物理性能见表 2-2 和表 2-3。

表2-2  

<table><tr><td>性能</td><td>典型值</td><td>试验方法</td></tr><tr><td>密度/(g/cm3)</td><td>1.55~1.60</td><td>GB/T 1033-1986</td></tr><tr><td>纤维体积分数/%</td><td>62~68</td><td>GB/T 3366-1996</td></tr><tr><td>空隙率/%</td><td>&lt;2&gt;</td><td>GB/T 3365-1982</td></tr><tr><td>玻璃化转变温度/℃</td><td>258</td><td>摆锤法</td></tr></table>

表2-3  

<table><tr><td>性能</td><td>层合板</td><td>测试方向</td><td colspan="2">典型值</td></tr><tr><td rowspan="3">热膨胀系数/10-6K-1</td><td rowspan="3">[0]16</td><td rowspan="3">0°90°</td><td>20~110℃</td><td>20~150℃</td></tr><tr><td>0.1</td><td>0.12</td></tr><tr><td>25</td><td>31</td></tr></table>

续表 2-3  

<table><tr><td>性 能</td><td>层合板</td><td>测试方向</td><td colspan="2">典型值</td></tr><tr><td rowspan="4">导热系数/(W/(m·K))</td><td rowspan="4">[0]16[±45]4s多向层合板①</td><td>厚度方向</td><td>75℃</td><td>115℃</td></tr><tr><td>厚度方向</td><td>0.86</td><td>0.95</td></tr><tr><td>厚度方向</td><td>0.87</td><td>0.99</td></tr><tr><td>厚度方向</td><td>0.76</td><td>0.82</td></tr><tr><td rowspan="4">热扩散系数/(10-6m2/s)</td><td rowspan="4">[0]16[±45]4s多向层合板①</td><td>厚度方向</td><td colspan="2">60℃</td></tr><tr><td>厚度方向</td><td colspan="2">0.51</td></tr><tr><td>厚度方向</td><td colspan="2">0.53</td></tr><tr><td>厚度方向</td><td colspan="2">0.44</td></tr><tr><td rowspan="4">比热容/(J/(kg·K))</td><td rowspan="4">[0]16[±45]4s多向层合板①</td><td></td><td colspan="2">60℃</td></tr><tr><td></td><td colspan="2">1000</td></tr><tr><td></td><td colspan="2">980</td></tr><tr><td></td><td colspan="2">1060</td></tr></table>

① 多向层合板 $[-45 / + 45 / 0 / + 45 / - 45 / 0 / + 45 / - 45 / 90 / - 45 / + 45 / 0 / 90 / 0 / 45 / + 45 / 0 / + 45 / - 45 / 0 / 90 / + 45 / - 45 / 90 / - 45 / + 45 / - 45 / + 45 / - 45]$ 。

2.2力学性能 5222/HT3单向复合材料层合板的力学性能见表2-4，干湿态不同温度下的力学性能见表2-5。

表2-4[2]
