Repository: C-zj02/CFD-claw

<div align="center">

**English** | [中文](#中文版) | [Français](README_FR.md) | [Русский](README_RU.md) | [हिन्दी](README_HI.md) | [العربية](README_AR.md) | [Português](README_PT.md)

# 🚀 Claude Code Python

**A Complete Python Reimplementation Based on Real Claude Code Source**

*From TypeScript Source → Rebuilt in Python with ❤️*

***
**🔥 Active Development • New Features Weekly 🔥**

</div>

***

## 🎯 What is This?

**Clawd Code** is a **complete Python rewrite** of Claude Code, based on the **real TypeScript source code**.

File: RAG-data/中国航空材料手册（第2版）第6卷 复合材料 胶粘剂201-400.pdf-91ccc02e-4039-43e0-a1c7-e92029e84568.md (part 4 of 9)
续表2-5   
<table><tr><td>孔格边长/mm</td><td>芯材密度/(kg/m3)</td><td>孔格边长/mm</td><td>芯材密度/(kg/m3)</td></tr><tr><td>2.5</td><td>90,96,100</td><td>4.5</td><td>50,55,57</td></tr><tr><td>3.5</td><td>70,74,77</td><td>6.0</td><td>40,43,45</td></tr></table>

2.1.3 介电性能 用谐振腔法在频率为 $9370\mathrm{MHz}$ 下测定的介电性能典型值见表2-2。

表2-2  

<table><tr><td>孔格边长/mm</td><td>芯材高度/mm</td><td>芯材密度/(kg/m³)</td><td>介电常数</td><td>介质损耗角正切</td><td>孔格边长/mm</td><td>芯材高度/mm</td><td>芯材密度/(kg/m³)</td><td>介电常数</td><td>介质损耗角正切</td></tr><tr><td>2.5</td><td>8.1</td><td>96~100</td><td>1.14</td><td>3.7×10-3</td><td>4.5</td><td>8.1</td><td>57</td><td>1.08</td><td>1.2×10-3</td></tr><tr><td>3.5</td><td>8.1</td><td>70</td><td>1.08</td><td>1.6×10-3</td><td>6.0</td><td>8.1</td><td>45</td><td>1.06</td><td>1.1×10-3</td></tr></table>

# 2.2 力学性能

2.2.1 压缩性能 GH-1芯材及其夹层结构(面板为厚 $1.2\mathrm{mm}$ , 树脂质量分数 $35\%$ 的SC-13玻璃

纤维增强塑料)的压缩强度和压缩弹性模量典型值见表2-3。试验方法为HB5307—1985，芯材高度为 $10\mathrm{mm}$ 。

表2-3  

<table><tr><td rowspan="2">孔格边长/mm</td><td rowspan="2">芯材密度/(kg/m3)</td><td colspan="2">压缩强度/MPa</td><td colspan="2">压缩弹性模量/MPa</td><td rowspan="2">孔格边长/mm</td><td rowspan="2">芯材密度/(kg/m3)</td><td colspan="2">压缩强度/MPa</td><td colspan="2">压缩弹性模量/MPa</td></tr><tr><td>芯材</td><td>夹层结构</td><td>芯材</td><td>夹层结构</td><td>芯材</td><td>夹层结构</td><td>芯材</td><td>夹层结构</td></tr><tr><td>2.5</td><td>90</td><td>3.8</td><td>5.2</td><td>262</td><td>527</td><td>4.5</td><td>55</td><td>1.6</td><td>1.8</td><td>115</td><td>259</td></tr><tr><td>3.5</td><td>70</td><td>2.3</td><td>3.1</td><td>139</td><td>348</td><td>6.0</td><td>45</td><td>0.8</td><td>1.5</td><td>60</td><td>102</td></tr></table>

2.2.2 剪切性能 GH-1 芯材的剪切强度及剪切弹性模量典型值见表 2-4。试验方法为 GB/T 1455—1988, 芯材高度为 $10 \mathrm{~mm}$ 。

表2-4  

<table><tr><td rowspan="2">孔格边长/mm</td><td rowspan="2">芯材密度/(kg/m3)</td><td colspan="2">剪切强度/MPa</td><td colspan="2">剪切弹性模量/MPa</td><td rowspan="2">孔格边长/mm</td><td rowspan="2">芯材密度/(kg/m3)</td><td colspan="2">剪切强度/MPa</td><td colspan="2">剪切弹性模量/MPa</td></tr><tr><td>纵向</td><td>横向</td><td>纵向</td><td>横向</td><td>纵向</td><td>横向</td><td>纵向</td><td>横向</td></tr><tr><td>2.5</td><td>90</td><td>2.3</td><td>1.1</td><td>44.5</td><td>32.3</td><td>4.5</td><td>57</td><td>1.1</td><td>0.6</td><td>27.0</td><td>15.7</td></tr><tr><td>3.5</td><td>70</td><td>1.5</td><td>0.8</td><td>28.8</td><td>25.0</td><td>6.0</td><td>45</td><td>0.8</td><td>0.5</td><td>22.0</td><td>10.3</td></tr></table>

# 2.3 耐环境性能

2.3.1 耐水性能 GH-1 芯材室温 $(25^{\circ}\mathrm{C})$ 蒸馏水中浸泡 $24\mathrm{h}$ 后的性能见表 2-5。芯材的压缩强度试验方法为 HB 5307—1985，芯材高度为 $10\mathrm{mm}$ 。

表2-5  

<table><tr><td>孔格边长/mm</td><td>芯材密度/(kg/m³)</td><td>吸水率/%</td><td>单位体积吸水率/(g/cm³)</td><td>压缩强度/MPa</td><td>孔格边长/mm</td><td>芯材密度/(kg/m³)</td><td>吸水率/%</td><td>单位体积吸水率/(g/cm³)</td><td>压缩强度/MPa</td></tr><tr><td>2.5</td><td>90</td><td>1.8</td><td>1.6×10-3</td><td>3.4</td><td>4.5</td><td>55</td><td>1.8</td><td>1.1×10-3</td><td>1.5</td></tr><tr><td>3.5</td><td>70</td><td>1.9</td><td>2.8×10-3</td><td>2.5</td><td>6.0</td><td>45</td><td>1.7</td><td>0.7×10-3</td><td>0.8</td></tr></table>

2.3.2 高温性能 GH-1蜂窝芯材在 $160^{\circ}\mathrm{C}$ 的压缩强度和 $120^{\circ}\mathrm{C}$ 的剪切强度见表2-6。芯材高度为 $10\mathrm{mm}$ 。

表2-6  

<table><tr><td rowspan="2">孔格边长/mm</td><td rowspan="2">芯材密度/(kg/m3)</td><td rowspan="2">压缩强度(160℃)/MPa</td><td colspan="2">剪切强度(120℃)/MPa</td><td rowspan="2">孔格边长/mm</td><td rowspan="2">芯材密度/(kg/m3)</td><td rowspan="2">压缩强度(160℃)/MPa</td><td colspan="2">剪切强度(120℃)/MPa</td></tr><tr><td>纵向</td><td>横向</td><td>纵向</td><td>横向</td></tr><tr><td>2.5</td><td>90</td><td>1.8</td><td>1.6</td><td>1.0</td><td>4.5</td><td>50</td><td>0.8</td><td>0.9</td><td>0.5</td></tr><tr><td>3.5</td><td>70</td><td>1.1</td><td>1.1</td><td>0.7</td><td>6.0</td><td>45</td><td>0.6</td><td>0.7</td><td>0.4</td></tr></table>

# 2.4 工艺性能

2.5 使用性能 GH-1 芯材可用带锯或铣刀进行机械加工。叠块可用切纸机加工。可在平面或曲面模具上拼接成形，也可将部分固化的芯材在模具上拼接固化。

# 3 使用工艺

GH-1芯材主要用作玻璃纤维复合材料面板夹层结构的芯材。制造夹层结构时，应按制件工艺说明书进行组合。使用前，蜂窝芯材应用干燥、清洁的压缩空气除去灰尘并经干燥处理。

面板材料应按胶接工艺要求进行表面净化或表面处理，以保证面板与芯材的胶接。芯材与面板的胶接以选择固化温度较低的无孔蜂窝胶膜为宜。

在成形模具上组合成形时，组合过程中允许局部用手动切割工具切割。用于电磁窗部件主要透波区域时应尽量减少拼接。

夹层结构在坏料组合完毕后进行固化。固化成形方法和工艺参数按工艺文件规定执行，但温度一般不得高于 $180^{\circ}\mathrm{C}$ ，压力不得大于 $0.3\mathrm{MPa}$ 。

# 4 其他

4.1 包装 应平整地放在木板或胶合板等刚性包装箱内。堆放时应在每块芯材之间用中性牛皮纸或聚乙烯薄膜隔开。在与包装箱接触处用软质泡沫塑料填好以防搓动。  
4.2 运输 按非危险品运输。注意防潮，防晒，防压。  
4.3 贮存 应存放在温度为 $5\sim 30^{\circ}\mathrm{C}$ 、相对湿度不大于 $70\%$ 、空气清洁且通风的环境中。芯材应平放在货架上，堆放整齐，避免弯折和重压。贮存期为1年。超过贮存期后，经检验合格仍可使用。

# 5 使用建议

选用。

编写 曲建直

审校 张风翻

# BSC 耐久铝蜂窝芯材

# 1 概述

BSC 耐久铝蜂窝芯材系采用 LF2Y 铝合金箔为基材，在常规铝蜂窝制造工艺基础上，增加铝箔磷酸阳极化和耐腐蚀底胶浸渍工序制成的铝蜂窝芯材。作为结构夹芯材料，铝蜂窝芯材具有密度小，力学性能优异，工艺性好特点，耐环境腐蚀性能满足相关标准要求，现已广泛用于航空、航天、交通、建筑、电子等领域的各类轻质夹层结构。芯材使用温度为 $-55 \sim 175^{\circ} \mathrm{C}$ 。

1.1 牌号及名称 BSC 耐久铝蜂窝芯材。  
1.2 基本组成 铝合金箔材、耐腐蚀底胶、蜂窝芯条胶等。  
1.3 材料标准

HB 5443—1990《夹层结构用耐久铝蜂窝芯材规范》

Q/9S66—1996《95-2—0.05(LF2Y)耐久铝蜂窝芯材》

1.4 使用工艺说明书 Q/9S 77—1998《前缘机动襟翼蜂窝夹层结构件胶接装配生产说明书》。

1.5 供应状态 BSC芯材可以下述状态供应。

蜂窝叠层板(未拉伸, 有余量); 蜂窝叠层条(未拉伸, 蜂窝高度按用户要求); 蜂窝块(已拉伸成形, 外形尺寸可按用户要求); 规范尺寸蜂窝块(外形尺寸 $1450 \mathrm{~mm} \times 2600 \mathrm{~mm}$ , 蜂窝高度在 $3 \sim 280 \mathrm{~mm}$ 范围内)。

1.6 应用概况 已用于航天壳体结构及各类飞机的机体结构，如：前缘襟翼、吹气襟翼、副翼、水平尾翼、方向舵、舱内地板、舱内隔板等铝蜂窝夹层结构件。  
1.7 研制及生产单位 北京航空工艺研究所、沈阳飞机制造公司共同研制并生产。  
1.8 鉴定级别及日期 1986年9月航空工业部鉴定通过。

# 2 性能

2.1 物理及化学性能

2.1.1 外观 BSC 耐久铝蜂窝芯材孔格形状呈正六边形。芯材洁净, 无杂质, 无污染, 蜂窝端面平整无毛刺。未拉伸的蜂窝条经拉伸后, 也应符合本要求。  
2.1.2 色泽 蜂窝呈均匀暗灰色。  
2.1.3 密度 BSC蜂窝芯材密度规格见表2-1。

# 2.2 力学性能

# 2.2.1 节点强度 BSC蜂窝芯材节点强度见表2-2。

表2-1  

<table><tr><td>铝箔厚度/mm</td><td>孔格边长/mm</td><td>公称密度/(kg/m3)</td><td>铝箔厚度/mm</td><td>孔格边长/mm</td><td>公称密度/(kg/m3)</td></tr><tr><td>0.03</td><td>5</td><td>27</td><td>0.08</td><td>5</td><td>67</td></tr><tr><td>0.04</td><td>5</td><td>31</td><td>0.05</td><td>3</td><td>68</td></tr><tr><td>0.03</td><td>4</td><td>33</td><td>0.04</td><td>2</td><td>77</td></tr><tr><td>0.04</td><td>4</td><td>39</td><td>0.06</td><td>3</td><td>81</td></tr><tr><td>0.05</td><td>5</td><td>41</td><td>0.08</td><td>4</td><td>84</td></tr><tr><td>0.03</td><td>3</td><td>44</td><td>0.10</td><td>5</td><td>85</td></tr><tr><td>0.06</td><td>5</td><td>49</td><td>0.05</td><td>2</td><td>95</td></tr><tr><td>0.04</td><td>3</td><td>52</td><td>0.10</td><td>4</td><td>106</td></tr><tr><td>0.05</td><td>4</td><td>53</td><td>0.08</td><td>3</td><td>110</td></tr><tr><td>0.06</td><td>4</td><td>61</td><td>0.10</td><td>3</td><td>140</td></tr><tr><td>0.03</td><td>2</td><td>66</td><td></td><td></td><td></td></tr></table>

表2-2  

<table><tr><td rowspan="3">密度/(kg/m3)</td><td colspan="8">节点强度/(kN/m)</td></tr><tr><td colspan="2">室温(23℃±5℃)</td><td colspan="2">沸水煮2h后</td><td colspan="2">150℃±5℃</td><td colspan="2">175℃±5℃</td></tr><tr><td>平均值</td><td>最小单个值</td><td>平均值</td><td>最小单个值</td><td>平均值</td><td>最小单个值</td><td>平均值</td><td>最小单个值</td></tr><tr><td>27~85</td><td>1.47</td><td>1.32</td><td>1.32</td><td>1.25</td><td>0.64</td><td>0.60</td><td>0.55</td><td>0.50</td></tr><tr><td>95</td><td>1.7</td><td>1.45</td><td>1.32</td><td>1.25</td><td>0.80</td><td>0.72</td><td>0.55</td><td>0.50</td></tr><tr><td>106~140</td><td>1.47</td><td>1.32</td><td>1.32</td><td>1.25</td><td>0.64</td><td>0.60</td><td>0.55</td><td>0.50</td></tr></table>

# 2.2.2 压缩强度及剪切强度 BSC蜂窝芯材压缩强度及剪切强度见表2-3。

表 2-3[1,2]  

<table><tr><td rowspan="2">密度/(kg/m3)</td><td rowspan="2">铝箔厚度/孔格边长/mm</td><td colspan="3">平面压缩强度/MPa</td><td colspan="3">纵向剪切强度/MPa</td><td colspan="3">横向剪切强度/MPa</td></tr><tr><td>23℃±5℃</td><td>150℃±5℃</td><td>175℃±5℃</td><td>23℃±5℃</td><td>150℃±5℃</td><td>175℃±5℃</td><td>23℃±5℃</td><td>150℃±5℃</td><td>175℃±5℃</td></tr><tr><td>27</td><td>0.03/5</td><td>0.53</td><td>0.35</td><td>0.33</td><td>0.44</td><td>0.32</td><td>0.31</td><td>0.24</td><td>0.17</td><td>0.16</td></tr><tr><td>31</td><td>0.04/5</td><td>0.66</td><td>0.43</td><td>0.41</td><td>0.53</td><td>0.39</td><td>0.37</td><td>0.30</td><td>0.21</td><td>0.20</td></tr><tr><td>33</td><td>0.03/4</td><td>0.73</td><td>0.49</td><td>0.46</td><td>0.58</td><td>0.43</td><td>0.44</td><td>0.33</td><td>0.23</td><td>0.22</td></tr><tr><td>39</td><td>0.04/4</td><td>0.98</td><td>0.66</td><td>0.63</td><td>0.75</td><td>0.54</td><td>0.52</td><td>0.43</td><td>0.29</td><td>0.28</td></tr><tr><td>41</td><td>0.05/5</td><td>1.07</td><td>0.74</td><td>0.70</td><td>0.80</td><td>0.59</td><td>0.57</td><td>0.47</td><td>0.33</td><td>0.31</td></tr><tr><td>44</td><td>0.03/3</td><td>1.18</td><td>0.83</td><td>0.79</td><td>0.89</td><td>0.65</td><td>0.62</td><td>0.52</td><td>0.36</td><td>0.34</td></tr><tr><td>49</td><td>0.06/5</td><td>1.43</td><td>0.99</td><td>0.94</td><td>1.03</td><td>0.76</td><td>0.73</td><td>0.60</td><td>0.42</td><td>0.40</td></tr><tr><td>52</td><td>0.04/3</td><td>1.60</td><td>1.10</td><td>1.05</td><td>1.15</td><td>0.84</td><td>0.80</td><td>0.67</td><td>0.46</td><td>0.44</td></tr><tr><td>53</td><td>0.05/4</td><td>1.65</td><td>1.14</td><td>1.08</td><td>1.18</td><td>0.87</td><td>0.83</td><td>0.69</td><td>0.47</td><td>0.45</td></tr><tr><td>61</td><td>0.06/4</td><td>2.07</td><td>1.22</td><td>1.13</td><td>1.48</td><td>1.08</td><td>1.04</td><td>0.86</td><td>0.59</td><td>0.56</td></tr><tr><td>66</td><td>0.03/2</td><td>2.39</td><td>1.65</td><td>1.57</td><td>1.70</td><td>1.24</td><td>1.19</td><td>1.00</td><td>0.68</td><td>0.65</td></tr><tr><td>67</td><td>0.08/5</td><td>2.45</td><td>1.69</td><td>1.61</td><td>1.74</td><td>1.27</td><td>1.22</td><td>1.02</td><td>0.70</td><td>0.67</td></tr><tr><td>68</td><td>0.05/3</td><td>2.50</td><td>1.73</td><td>1.64</td><td>1.78</td><td>1.30</td><td>1.25</td><td>1.04</td><td>0.72</td><td>0.68</td></tr><tr><td>77</td><td>0.04/2</td><td>3.10</td><td>2.13</td><td>2.02</td><td>2.18</td><td>1.59</td><td>1.53</td><td>1.25</td><td>0.85</td><td>0.81</td></tr></table>

续表 2-3  

<table><tr><td rowspan="2">密度/(kg/m3)</td><td rowspan="2">铝箔厚度/孔格边长/mm</td><td colspan="3">平面压缩强度/MPa</td><td colspan="3">纵向剪切强度/MPa</td><td colspan="3">横向剪切强度/MPa</td></tr><tr><td>23℃±5℃</td><td>150℃±5℃</td><td>175℃±5℃</td><td>23℃±5℃</td><td>150℃±5℃</td><td>175℃±5℃</td><td>23℃±5℃</td><td>150℃±5℃</td><td>175℃±5℃</td></tr><tr><td>81</td><td>0.06/3</td><td>3.35</td><td>2.32</td><td>2.20</td><td>2.37</td><td>1.73</td><td>1.66</td><td>1.33</td><td>0.91</td><td>0.86</td></tr><tr><td>84</td><td>0.08/4</td><td>3.57</td><td>2.44</td><td>2.32</td><td>2.50</td><td>1.83</td><td>1.75</td><td>1.42</td><td>0.97</td><td>0.92</td></tr><tr><td>85</td><td>0.10/5</td><td>3.67</td><td>2.48</td><td>2.35</td><td>2.54</td><td>1.86</td><td>1.78</td><td>1.49</td><td>1.01</td><td>0.96</td></tr><tr><td>95</td><td>0.05/2</td><td>4.44</td><td>3.04</td><td>-</td><td>3.00</td><td>2.19</td><td>-</td><td>1.89</td><td>1.22</td><td>-</td></tr><tr><td>106</td><td>0.10/4</td><td>5.29</td><td>3.65</td><td>3.47</td><td>3.51</td><td>2.56</td><td>2.46</td><td>2.12</td><td>1.45</td><td>1.38</td></tr><tr><td>110</td><td>0.08/3</td><td>5.47</td><td>3.78</td><td>3.59</td><td>3.68</td><td>2.69</td><td>2.58</td><td>2.23</td><td>1.53</td><td>1.45</td></tr><tr><td>140</td><td>0.10/3</td><td>8.53</td><td>5.88</td><td>5.59</td><td>4.99</td><td>3.65</td><td>3.50</td><td>2.98</td><td>2.04</td><td>1.94</td></tr></table>

2.3 耐环境性能 环境对BSC蜂窝芯材节点强度的影响见表2-4。经 $30\mathrm{d}$ 盐雾试验后，芯材铝箔外露表面单位面积质量损失不大于 $0.135\mathrm{mg/cm^2}$ 。

表 2-4[1,2]  

<table><tr><td rowspan="2">环境试验</td><td rowspan="2">环境试验周期/h</td><td colspan="2">节点强度/(kN/m)</td><td rowspan="2">强度下降率/%</td></tr><tr><td>原始值</td><td>典型值</td></tr><tr><td>沸水煮</td><td>2</td><td>3.11</td><td>2.91</td><td>6.4</td></tr><tr><td>湿热老化(相对湿度95%~100%;55℃)</td><td>1500</td><td>3.11</td><td>2.75</td><td>11.6</td></tr><tr><td>150℃热老化</td><td>200</td><td>3.11</td><td>2.87</td><td>7.7</td></tr><tr><td>乙醇浸泡</td><td>2</td><td>3.11</td><td>2.78</td><td>10.6</td></tr><tr><td>汽油浸泡</td><td>2</td><td>3.11</td><td>2.91</td><td>6.4</td></tr><tr><td>乙酸乙酯浸泡</td><td>2</td><td>3.11</td><td>3.01</td><td>3.2</td></tr><tr><td>丙酮浸泡</td><td>2</td><td>3.11</td><td>2.90</td><td>6.8</td></tr><tr><td>自来水浸泡</td><td>24</td><td>3.11</td><td>3.02</td><td>2.9</td></tr></table>

2.4 工艺性能

2.5 使用性能

2.5.1 切削加工性能 可以采用无齿铣刀加工蜂窝端面，采用高速带锯锯切蜂窝周边，也可采用手动工具对蜂窝进行切割、修配。  
2.5.2 拼接与局部加强 铝蜂窝芯材可用带状发泡胶或专用蜂窝拼接胶进行拼接。可用粉状发泡胶或环氧填充材料作局部加强。  
2.5.3 蜂窝零件加工 蜂窝零件加工过程中，应控制蜂窝芯的清洁度。  
2.5.4 板芯胶选择 与BSC蜂窝芯材胶接的板芯胶应选择采用挥发分小于 $1.5\%$ 的结构胶粘剂。

# 3 使用工艺

# 4 其他

4.1包装蜂窝芯材在包装箱内水平放置。包装箱应有防水措施。  
4.2运输 BSC铝蜂窝芯材属非危险品，可按一般物品运输，运输中应注意防雨、防碰撞。  
4.3 贮存蜂窝芯材应贮存在温度不大于 $35^{\circ}C$ ，相对湿度不大于 $75\%$ 的清洁、通风、无污染的环

境中。芯材自生产之日起有效期为2年。超过贮存期的芯材经检验合格后仍可使用。

# 5 使用建议

选用。

# 参考文献

1 GJB 130.1～130.10—1987 胶接铝蜂窝夹层结构和铝蜂窝芯子性能试验方法  
2 胡建国.航空制造工程手册：金属结构件胶接分册.北京：航空工业出版社，1995

编写 吴石民

审校 张凤翻 赵渠森

# SYL-3 耐久铝蜂窝芯材

# 1 概述

SYL-3 耐久铝蜂窝芯材由防锈铝箔经磷酸阳极化处理, 浸渍底胶, 涂芯条胶后, 经叠合、固化、拉伸制成。质轻, 比强度高, 胶接节点强度高, 耐久性能好, 尤其是耐湿热老化及耐盐雾腐蚀性能优良。经底胶处理后的 SYL-3 芯材具有较好的工艺性能及贮存性能。主要用作复合材料或金属面板的夹层结构芯材。

1.1 牌号及名称 SYL-3 耐久铝蜂窝芯材。  
1.2 基本组成 经磷酸阳极化处理的防锈铝箔、芯箔底胶、芯条胶。  
1.3 材料标准

HB 5443—1990《夹层结构用耐久铝蜂窝芯材规范》

Q/6S 412—1984《SYL-3耐久铝蜂窝芯材技术条件》

1.4 使用工艺说明书 Q/6SZ 491—1986《用 SY-14 胶接体系制造金属蜂窝结构工艺说明书》。  
1.5 供应状态 SYL-3芯材以拉伸和未拉伸两种状态供应。  
1.6 应用概况 SYL-3 芯材已用于直升机动力舱整流罩、轰炸机方向舵、运输机地板、强击机无孔蜂窝结构口盖和民用飞机扰流板等部件。  
1.7 研制及生产单位 北京航空航天大学、北京航空材料研究院、西安飞机制造公司共同研制并生产。  
1.8 鉴定级别及日期 1984年9月由航空工业部鉴定通过。

# 2 性能[1,2]

# 2.1 物理及化学性能

2.1.1 外观 SYL-3 芯材的孔格为规整的正六边形, 无杂质、蜂窝端面平整无毛刺。  
2.1.2 颜色 呈暗灰色，略带紫红或黄绿色光泽；底胶薄膜层肉眼可见，分布均匀。  
2.1.3 密度 SYL-3 芯材的密度为 $27 \sim 68 \mathrm{~kg} / \mathrm{m}^{3}$ , 见表 2-1。试验方法见 HB 5304-1985。

表2-1  

<table><tr><td>密度/(kg/m3)</td><td>铝箔厚/边长/mm</td><td>密度/(kg/m3)</td><td>铝箔厚/边长/mm</td></tr><tr><td>27</td><td>0.03/5</td><td>44</td><td>0.03/3</td></tr><tr><td>31</td><td>0.04/5</td><td>52</td><td>0.04/3</td></tr><tr><td>33</td><td>0.03/4</td><td>53</td><td>0.05/4</td></tr><tr><td>39</td><td>0.04/4</td><td>68</td><td>0.05/3</td></tr></table>

# 2.2 力学性能

2.2.1 节点强度 SYL-3 芯材的节点强度见表 2-2。试验方法见 HB 5305—1985。

表2-2  

<table><tr><td rowspan="3">密度/(kg/m3)</td><td rowspan="3">铝箔厚/边长/mm</td><td colspan="5">节点强度/(kN/m)</td></tr><tr><td colspan="2">室温</td><td colspan="2">150℃</td><td>-55℃</td></tr><tr><td>指标≥</td><td>典型值</td><td>指标≥</td><td>典型值</td><td>典型值</td></tr><tr><td>27</td><td>0.03/5</td><td>1.47</td><td>1.73~1.811.77</td><td>0.64</td><td>0.79~0.810.80</td><td>1.62~1.701.67</td></tr><tr><td>31</td><td>0.04/5</td><td>1.52</td><td>1.88~2.041.96</td><td>0.64</td><td>0.91~1.000.96</td><td>1.84~2.061.96</td></tr><tr><td>33</td><td>0.03/4</td><td>1.47</td><td>1.86~2.161.96</td><td>0.64</td><td>0.78~0.870.81</td><td>1.83~1.851.84</td></tr><tr><td>39</td><td>0.04/4</td><td>1.52</td><td>1.92~1.991.95</td><td>0.64</td><td>0.82~1.261.00</td><td>1.67~1.961.86</td></tr><tr><td>44</td><td>0.03/3</td><td>1.47</td><td>1.72~1.981.82</td><td>0.64</td><td>0.95~1.370.99</td><td>1.96~2.162.07</td></tr><tr><td>52</td><td>0.04/3</td><td>1.52</td><td>2.01~2.272.15</td><td>0.64</td><td>0.76~0.810.78</td><td>1.84~2.202.06</td></tr><tr><td>53</td><td>0.05/4</td><td>1.57</td><td>2.04~2.222.08</td><td>0.69</td><td>0.99~1.061.02</td><td>1.98~2.152.05</td></tr><tr><td>68</td><td>0.05/3</td><td>1.57</td><td>2.11~2.242.18</td><td>0.69</td><td>1.09~1.231.16</td><td>2.07~2.162.13</td></tr></table>

2.2.2 平面压缩强度及弹性模量 SYL-3 芯材的平面压缩强度及弹性模量见表 2-3。试验方法见 HB 5307—1985。

表2-3  

<table><tr><td rowspan="4">密度/(kg/m3)</td><td rowspan="4">铝箔厚/边长/mm</td><td colspan="6">平面压缩强度/MPa</td><td colspan="2">平面压缩弹性模量/MPa</td></tr><tr><td colspan="4">带面板芯材</td><td colspan="2">纯芯材</td><td rowspan="3">带面板芯材典型值</td><td rowspan="3">纯芯材典型值</td></tr><tr><td colspan="2">室温</td><td colspan="2">150℃</td><td rowspan="2">室温典型值</td><td rowspan="2">150℃典型值</td></tr><tr><td>指标≥</td><td>典型值</td><td>指标≥</td><td>典型值</td></tr><tr><td>27</td><td>0.03/5</td><td>0.51</td><td>1.00~1.401.26</td><td>0.31</td><td>0.38~0.490.45</td><td>0.62~0.840.75</td><td>0.35~0.550.43</td><td>219~390311</td><td>147~270203</td></tr><tr><td>31</td><td>0.04/5</td><td>0.66</td><td>1.25~1.851.48</td><td>0.43</td><td>0.55~0.680.64</td><td>0.73~0.910.80</td><td>0.50~0.530.51</td><td>324~574465</td><td>177~280236</td></tr><tr><td>33</td><td>0.03/4</td><td>0.74</td><td>1.44~1.971.66</td><td>0.46</td><td>0.62~0.810.65</td><td>0.86~0.990.93</td><td>0.63~0.670.64</td><td>429~645550</td><td>278~347308</td></tr><tr><td>39</td><td>0.04/4</td><td>1.00</td><td>1.98~2.012.00</td><td>0.64</td><td>0.78~1.270.94</td><td>1.02~1.301.19</td><td>0.64~1.070.85</td><td>609~852698</td><td>309~404355</td></tr><tr><td>44</td><td>0.03/3</td><td>1.20</td><td>1.97~2.182.04</td><td>0.78</td><td>1.06~1.411.22</td><td>1.30~1.491.39</td><td>0.90~1.060.98</td><td>771~847809</td><td>428~517484</td></tr><tr><td>52</td><td>0.03/3</td><td>1.60</td><td>2.13~2.682.42</td><td>1.05</td><td>1.43~2.081.76</td><td>2.01~2.772.39</td><td>0.92~1.201.01</td><td>708~1030857</td><td>555~741647</td></tr><tr><td>53</td><td>0.05/4</td><td>1.65</td><td>2.16~3.482.83</td><td>1.09</td><td>1.56~2.832.11</td><td>2.20~3.002.58</td><td>1.16~1.321.24</td><td>734~1010883</td><td>600~744638</td></tr><tr><td>68</td><td>0.05/3</td><td>2.55</td><td>2.91~3.953.35</td><td>1.59</td><td>2.36~3.092.71</td><td>2.62~3.313.11</td><td>1.54~2.642.03</td><td>1020~11301060</td><td>624~991858</td></tr></table>

2.2.3 单面剪切强度和弹性模量 SYL-3 芯材的单面剪切强度和弹性模量见表 2-4。试验方法见 HCS 217—1965。

表2-4  

<table><tr><td rowspan="4">密度/(kg/m3)</td><td rowspan="4">铝箔厚/边长/mm</td><td colspan="5">单面剪切强度/MPa</td><td colspan="2">单面剪切弹性模量/MPa</td></tr><tr><td colspan="4">横向</td><td rowspan="3">纵向典型值</td><td rowspan="3">横向典型值</td><td rowspan="3">纵向典型值</td></tr><tr><td colspan="2">室温</td><td colspan="2">150℃</td></tr><tr><td>指标≥</td><td>典型值</td><td>指标≥</td><td>典型值</td></tr><tr><td>27</td><td>0.03/5</td><td>0.23</td><td>0.34~0.470.42</td><td>0.15</td><td>0.23~0.250.24</td><td>0.56~0.680.64</td><td>17.6~24.221.8</td><td>24.0~30.026.0</td></tr><tr><td>31</td><td>0.04/5</td><td>0.29</td><td>0.41~0.490.43</td><td>0.20</td><td>0.26~0.280.27</td><td>0.71~0.780.74</td><td>20.1~28.725.2</td><td>36.7~42.039.4</td></tr><tr><td>33</td><td>0.03/4</td><td>0.32</td><td>0.42~0.500.46</td><td>0.21</td><td>0.29~0.320.30</td><td>0.78~0.830.81</td><td>21.0~32.026.5</td><td>38.8~41.940.0</td></tr><tr><td>39</td><td>0.04/4</td><td>0.43</td><td>0.50~0.610.55</td><td>0.27</td><td>0.33~0.470.41</td><td>0.80~1.211.01</td><td>27.0~41.234.1</td><td>29.1~52.540.8</td></tr><tr><td>44</td><td>0.03/3</td><td>0.52</td><td>0.57~0.730.63</td><td>0.32</td><td>0.43~0.530.46</td><td>1.11~1.201.14</td><td>32.8~40.136.5</td><td>29.2~58.946.9</td></tr><tr><td>52</td><td>0.04/3</td><td>0.67</td><td>0.68~0.760.72</td><td>0.41</td><td>0.60~0.640.62</td><td>1.18~1.411.32</td><td>35.8~43.939.4</td><td>49.8~56.153.0</td></tr><tr><td>53</td><td>0.05/4</td><td>0.69</td><td>0.86~1.020.94</td><td>0.43</td><td>0.62~0.710.67</td><td>1.18~1.681.46</td><td>27.1~57.142.1</td><td>45.9~62.854.4</td></tr><tr><td>68</td><td>0.05/3</td><td>1.05</td><td>1.08~1.341.13</td><td>0.68</td><td>1.02~1.071.06</td><td>1.98~2.192.06</td><td>43.0~66.554.8</td><td>54.0~66.058.0</td></tr></table>

2.2.4 拉伸强度 SYL-3 芯材的拉伸强度典型值见表 2-5。试验方法见 HB 5306—1985。

表2-5  

<table><tr><td rowspan="2">密度/(kg/m3)</td><td rowspan="2">铝箔厚/边长/mm</td><td colspan="2">拉伸强度/MPa</td><td rowspan="2">密度/(kg/m3)</td><td rowspan="2">铝箔厚/边长/mm</td><td colspan="2">拉伸强度/MPa</td></tr><tr><td>室温</td><td>150℃</td><td>室温</td><td>150℃</td></tr><tr><td rowspan="2">27</td><td rowspan="2">0.03/5</td><td>2.47~3.18</td><td>2.00~2.21</td><td rowspan="2">44</td><td rowspan="2">0.03/3</td><td>4.54~4.77</td><td>3.38~3.39</td></tr><tr><td>2.77</td><td>2.09</td><td>4.64</td><td>3.71</td></tr><tr><td rowspan="2">31</td><td rowspan="2">0.04/5</td><td>2.78~3.11</td><td>2.28~2.48</td><td rowspan="2">52</td><td rowspan="2">0.04/3</td><td>4.68~7.92</td><td>3.43~4.39</td></tr><tr><td>2.95</td><td>2.38</td><td>5.07</td><td>3.98</td></tr><tr><td rowspan="2">33</td><td rowspan="2">0.03/4</td><td>2.95~3.50</td><td>2.46~2.96</td><td rowspan="2">53</td><td rowspan="2">0.05/4</td><td>4.92~7.02</td><td>3.64~4.44</td></tr><tr><td>3.23</td><td>2.68</td><td>6.32</td><td>4.07</td></tr><tr><td rowspan="2">39</td><td rowspan="2">0.04/4</td><td>4.13~5.28</td><td>2.72~3.26</td><td rowspan="2">68</td><td rowspan="2">0.05/3</td><td>6.16~7.22</td><td>4.19~4.99</td></tr><tr><td>4.41</td><td>2.92</td><td>6.68</td><td>4.54</td></tr></table>

2.2.5 弯曲强度 SYL-3 芯材的四点弯曲强度典型值见表 2-6。试验方法见 HB 5308—1985，面板厚度为 $0.5 \mathrm{~mm}$ 。

表2-6  

<table><tr><td rowspan="2">密度/(kg/m3)</td><td rowspan="2">铝箔厚/边长/mm</td><td colspan="2">四点弯曲强度/MPa</td><td rowspan="2">密度/(kg/m3)</td><td rowspan="2">铝箔厚/边长/mm</td><td colspan="2">四点弯曲强度/MPa</td></tr><tr><td>横向</td><td>纵向</td><td>横向</td><td>纵向</td></tr><tr><td>27</td><td>0.03/5</td><td>0.56~0.610.59</td><td>0.88~0.930.90</td><td>44</td><td>0.03/3</td><td>1.09~1.171.13</td><td>1.43~1.481.46</td></tr><tr><td>31</td><td>0.04/5</td><td>0.58~0.700.64</td><td>0.96~1.141.06</td><td>52</td><td>0.04/3</td><td>1.44~1.621.51</td><td>1.94~2.202.04</td></tr><tr><td>33</td><td>0.03/4</td><td>0.76~0.800.78</td><td>1.04~1.201.12</td><td>53</td><td>0.05/4</td><td>1.50~1.681.60</td><td>2.00~2.242.12</td></tr><tr><td>39</td><td>0.04/4</td><td>0.80~0.850.83</td><td>1.37~1.391.38</td><td>68</td><td>0.05/3</td><td>2.26~2.282.27</td><td>2.77~2.842.81</td></tr></table>

# 2.2.6 脱层强度 SYL-3芯材的脱层强度见表2-7。

表2-7  

<table><tr><td rowspan="3">密度/(kg/m3)</td><td rowspan="3">铝箔厚/边长/mm</td><td colspan="6">脱层强度/kg</td></tr><tr><td colspan="2">室温</td><td colspan="2">水煮2h后</td><td colspan="2">150℃</td></tr><tr><td>指标≥</td><td>典型值</td><td>指标≥</td><td>典型值</td><td>指标≥</td><td>典型值</td></tr><tr><td>27</td><td>0.03/5</td><td>13.6</td><td>26.6~30.6/28.1</td><td>4.5</td><td>22.4~32.1/25.2</td><td>4.5</td><td>5.9~10.7/8.8</td></tr><tr><td>33</td><td>0.03/4</td><td>13.6</td><td>29.3~30.0/29.7</td><td>4.5</td><td>29.5~30.5/30.1</td><td>4.5</td><td>9.6~13.8/11.2</td></tr><tr><td>53</td><td>0.05/4</td><td>18.2</td><td>33.7~35.9/34.8</td><td>4.5</td><td>35.0~35.8/35.5</td><td>9.0</td><td>11.6~13.5/12.9</td></tr></table>

# 2.3 耐环境性能

2.3.1 耐湿热老化 SYL-3 芯材在温度 $53 \sim 57^{\circ} \mathrm{C}$ 、相对湿度 $95\% \sim 100\%$ 条件下保持不同时间后，室温节点强度典型值见表 2-8。

表2-8  

<table><tr><td rowspan="3">密度/(kg/m3)</td><td rowspan="3">铝箔厚/边长/mm</td><td colspan="7">湿热老化后的室温节点强度/(kN/m)</td></tr><tr><td colspan="2">老化前</td><td rowspan="2">500 h</td><td rowspan="2">1 000 h</td><td rowspan="2">2 000 h</td><td rowspan="2">3 000 h</td><td rowspan="2">8 000h</td></tr><tr><td>指标≥</td><td>典型值</td></tr><tr><td rowspan="2">27</td><td rowspan="2">0.03/5</td><td rowspan="2">1.47</td><td>1.73~1.81</td><td>1.63~1.86</td><td>1.76~1.90</td><td>1.72~1.88</td><td>1.57~1.88</td><td>1.04~1.72</td></tr><tr><td>1.77</td><td>1.77</td><td>1.85</td><td>1.76</td><td>1.75</td><td>1.32</td></tr><tr><td rowspan="2">31</td><td rowspan="2">0.04/5</td><td rowspan="2">1.52</td><td>1.88~2.04</td><td>1.76~2.09</td><td>1.81~2.20</td><td>1.62~1.89</td><td>1.80~1.96</td><td>1.23~1.60</td></tr><tr><td>1.96</td><td>2.02</td><td>2.02</td><td>1.83</td><td>1.89</td><td>1.41</td></tr><tr><td rowspan="2">33</td><td rowspan="2">0.03/4</td><td rowspan="2">1.47</td><td>1.86~2.16</td><td>1.68~2.04</td><td>1.70~2.19</td><td>1.70~2.02</td><td>1.57~2.00</td><td>1.35~1.41</td></tr><tr><td>1.96</td><td>1.77</td><td>1.86</td><td>1.81</td><td>1.75</td><td>1.38</td></tr><tr><td rowspan="2">39</td><td rowspan="2">0.04/4</td><td rowspan="2">1.52</td><td>1.92~1.99</td><td>1.86~2.19</td><td>1.83~2.04</td><td>1.71~1.95</td><td>1.80~1.97</td><td>1.28~1.35</td></tr><tr><td>1.95</td><td>2.07</td><td>1.96</td><td>1.88</td><td>1.91</td><td>1.30</td></tr><tr><td rowspan="2">44</td><td rowspan="2">0.03/3</td><td rowspan="2">1.47</td><td>1.72~1.98</td><td>1.63~1.88</td><td>1.62~1.87</td><td>1.53~1.83</td><td>1.57~1.78</td><td>1.47~1.60</td></tr><tr><td>1.82</td><td>1.71</td><td>1.72</td><td>1.67</td><td>1.64</td><td>1.53</td></tr><tr><td rowspan="2">52</td><td rowspan="2">0.04/3</td><td rowspan="2">1.52</td><td>2.01~2.27</td><td>1.86~1.92</td><td>1.75~2.12</td><td>1.74~1.93</td><td>1.56~1.99</td><td>1.41~1.96</td></tr><tr><td>2.15</td><td>1.90</td><td>1.94</td><td>1.83</td><td>1.82</td><td>1.75</td></tr><tr><td rowspan="2">53</td><td rowspan="2">0.05/4</td><td rowspan="2">1.57</td><td>2.04~2.22</td><td>1.96~2.12</td><td>1.87~2.26</td><td>1.83~1.99</td><td>1.84~2.01</td><td>1.74~1.91</td></tr><tr><td>2.08</td><td>2.04</td><td>2.11</td><td>1.92</td><td>1.95</td><td>1.84</td></tr><tr><td rowspan="2">68</td><td rowspan="2">0.05/3</td><td rowspan="2">1.57</td><td>2.11~2.24</td><td>1.72~1.93</td><td>1.66~1.91</td><td>1.72~1.79</td><td>1.59~1.91</td><td>1.53~1.85</td></tr><tr><td>2.18</td><td>1.83</td><td>1.78</td><td>1.73</td><td>1.71</td><td>1.68</td></tr></table>

# 2.3.2 耐沸水性能 SYL-3芯材在水中煮沸不同时间后，室温节点强度见表2-9。

表2-9  

<table><tr><td rowspan="3">密度/(kg/m3)</td><td rowspan="3">铝箔厚/边长/mm</td><td colspan="5">水煮后的室温节点强度/(kN/m)</td></tr><tr><td colspan="2">水煮前</td><td colspan="2">水煮2h</td><td rowspan="2">水煮10h典型值</td></tr><tr><td>指标≥</td><td>典型值</td><td>指标≥</td><td>典型值</td></tr><tr><td>27</td><td>0.03/5</td><td>1.47</td><td>1.73~1.81/1.77</td><td>1.47</td><td>1.58~1.88/1.82</td><td>1.47~1.84/1.66</td></tr><tr><td>31</td><td>0.04/5</td><td>1.52</td><td>1.88~2.04/1.96</td><td>1.52</td><td>1.96~2.15/2.06</td><td>1.53~2.02/1.80</td></tr></table>

续表 2-9  

<table><tr><td rowspan="3">密度/(kg/m3)</td><td rowspan="3">铝箔厚/边长/mm</td><td colspan="5">水煮后的室温节点强度/(kN/m)</td></tr><tr><td colspan="2">水煮前</td><td colspan="2">水煮2h</td><td rowspan="2">水煮10h典型值</td></tr><tr><td>指标≥</td><td>典型值</td><td>指标≥</td><td>典型值</td></tr><tr><td>33</td><td>0.03/4</td><td>1.47</td><td>1.86~2.161.96</td><td>1.47</td><td>1.72~1.781.74</td><td>1.78~1.841.82</td></tr><tr><td>39</td><td>0.04/4</td><td>1.52</td><td>1.92~1.991.95</td><td>1.52</td><td>1.72~1.841.78</td><td>1.93~1.961.95</td></tr><tr><td>44</td><td>0.03/3</td><td>1.47</td><td>1.72~1.981.82</td><td>1.47</td><td>1.72~1.841.77</td><td>1.84~1.901.86</td></tr><tr><td>52</td><td>0.04/3</td><td>1.52</td><td>2.01~2.272.15</td><td>1.52</td><td>1.73~1.841.79</td><td>1.84~2.021.94</td></tr><tr><td>53</td><td>0.05/4</td><td>1.57</td><td>2.04~2.222.08</td><td>1.57</td><td>1.96~2.152.08</td><td>2.02~2.082.04</td></tr><tr><td>68</td><td>0.05/3</td><td>1.57</td><td>2.11~2.242.18</td><td>1.57</td><td>1.90~1.961.94</td><td>1.96~2.022.00</td></tr></table>

# 2.3.3 耐介质性能 SYL-3 芯材在各种介质中浸泡后的室温节点强度典型值见表 2-10。

表2-10  

<table><tr><td rowspan="3">密度/(kg/m3)</td><td rowspan="3">铝箔厚/边长/mm</td><td rowspan="3">浸泡介质</td><td colspan="6">在介质中浸泡后的室温节点强度/(kN/m)</td></tr><tr><td colspan="2">浸泡前</td><td rowspan="2">浸泡5 d</td><td rowspan="2">浸泡15 d</td><td rowspan="2">浸泡30 d</td><td rowspan="2">浸泡60 d</td></tr><tr><td>指标≥</td><td>典型值</td></tr><tr><td>39</td><td>0.04/4</td><td>水</td><td>1.52</td><td>1.92~1.991.95</td><td>1.98~2.052.01</td><td>1.94~1.971.95</td><td>1.85~2.171.99</td><td>1.94~2.051.99</td></tr><tr><td>39</td><td>0.04/4</td><td>无水乙醇</td><td>1.52</td><td>1.92~1.991.95</td><td>1.80~1.861.83</td><td>1.64~1.741.68</td><td>1.64~1.731.66</td><td>1.40~1.721.62</td></tr><tr><td>39</td><td>0.04/4</td><td>丙酮</td><td>1.52</td><td>1.92~1.991.95</td><td>1.48~1.571.52</td><td>1.33~1.481.42</td><td>1.46~1.641.53</td><td>1.44~1.471.45</td></tr><tr><td>39</td><td>0.04/4</td><td>乙酸乙酯</td><td>1.52</td><td>1.92~1.991.95</td><td>1.45~1.501.46</td><td>1.38~1.451.42</td><td>1.45~1.481.47</td><td>1.41~1.481.44</td></tr><tr><td>39</td><td>0.04/4</td><td>汽油</td><td>1.52</td><td>1.92~1.991.95</td><td>1.87~1.921.90</td><td>1.77~1.911.87</td><td>1.86~1.911.89</td><td>1.93~2.001.97</td></tr></table>

# 2.3.4 长期耐介质性能 SYL-3 芯材在各种介质中长期浸泡后的室温节点强度典型值见表 2-11。

表 2-11[2]  

<table><tr><td rowspan="3">密度/(kg/m3)</td><td rowspan="3">铝箔厚/边长/mm</td><td colspan="7">在介质中浸泡一年后的室温节点强度/(kN/m)</td></tr><tr><td colspan="2">浸泡前</td><td rowspan="2">水</td><td rowspan="2">无水乙醇</td><td rowspan="2">丙酮</td><td rowspan="2">乙酸乙酯</td><td rowspan="2">汽油</td></tr><tr><td>指标≥</td><td>典型值</td></tr><tr><td rowspan="2">27</td><td rowspan="2">0.03/5</td><td rowspan="2">1.47</td><td>1.73~1.81</td><td>1.22~1.78</td><td>1.05~1.51</td><td>0.87~1.42</td><td>1.35~1.47</td><td>1.77~1.84</td></tr><tr><td>1.77</td><td>1.50</td><td>1.47</td><td>1.14</td><td>1.41</td><td>1.80</td></tr><tr><td rowspan="2">31</td><td rowspan="2">0.04/5</td><td rowspan="2">1.52</td><td>1.88~2.04</td><td>1.90~1.96</td><td>1.72~1.77</td><td>1.47~1.60</td><td>1.26~1.60</td><td>1.28~1.60</td></tr><tr><td>1.96</td><td>1.93</td><td>1.74</td><td>1.53</td><td>1.41</td><td>1.44</td></tr><tr><td rowspan="2">33</td><td rowspan="2">0.03/4</td><td rowspan="2">1.47</td><td>1.86~2.16</td><td>1.72~1.78</td><td>1.47~1.53</td><td>1.36~1.60</td><td>1.17~1.23</td><td>1.66~1.72</td></tr><tr><td>1.96</td><td>1.75</td><td>1.50</td><td>1.47</td><td>1.19</td><td>1.69</td></tr><tr><td rowspan="2">39</td><td rowspan="2">0.04/4</td><td rowspan="2">1.52</td><td>1.92~1.99</td><td>1.87~1.96</td><td>1.53~1.60</td><td>1.28~1.35</td><td>1.23~1.28</td><td>1.66~1.90</td></tr><tr><td>1.95</td><td>1.91</td><td>1.56</td><td>1.31</td><td>1.26</td><td>1.77</td></tr></table>

续表 2-11  

<table><tr><td rowspan="3">密度/(kg/m3)</td><td rowspan="3">铝箔厚/边长/mm</td><td colspan="7">在介质中浸泡一年后的室温节点强度/(kN/m)</td></tr><tr><td colspan="2">浸泡前</td><td rowspan="2">水</td><td rowspan="2">无水乙醇</td><td rowspan="2">丙酮</td><td rowspan="2">乙酸乙酯</td><td rowspan="2">汽油</td></tr><tr><td>指标≥</td><td>典型值</td></tr><tr><td rowspan="2">44</td><td rowspan="2">0.03/3</td><td rowspan="2">1.47</td><td>1.72~1.98</td><td>1.66~1.72</td><td>1.47~1.60</td><td>1.38~1.44</td><td>1.35~1.41</td><td>1.66~1.72</td></tr><tr><td>1.82</td><td>1.70</td><td>1.53</td><td>1.41</td><td>1.38</td><td>1.70</td></tr><tr><td rowspan="2">52</td><td rowspan="2">0.04/3</td><td rowspan="2">1.52</td><td>2.01~2.27</td><td>1.72~2.02</td><td>1.72~1.74</td><td>1.53~1.56</td><td>1.53~1.60</td><td>1.84~1.90</td></tr><tr><td>2.15</td><td>1.87</td><td>1.73</td><td>1.55</td><td>1.56</td><td>1.88</td></tr><tr><td rowspan="2">53</td><td rowspan="2">0.05/4</td><td rowspan="2">1.57</td><td>2.04~2.22</td><td>1.96~2.02</td><td>1.78~1.90</td><td>1.60~1.66</td><td>1.60~1.66</td><td>1.96~2.08</td></tr><tr><td>2.08</td><td>1.99</td><td>1.84</td><td>1.64</td><td>1.64</td><td>2.02</td></tr><tr><td rowspan="2">68</td><td rowspan="2">0.05/3</td><td rowspan="2">1.57</td><td>2.11~2.24</td><td>1.72~1.84</td><td>1.47~1.60</td><td>1.47~1.50</td><td>1.53~1.66</td><td>1.72~1.84</td></tr><tr><td>2.18</td><td>1.76</td><td>1.53</td><td>1.49</td><td>1.60</td><td>1.77</td></tr></table>

2.3.5 耐盐雾性能 SYL-3 芯材经 30 d 连续盐雾试验后, 测定单位裸露铝箔面积的质量损失 (试验方法 Q/6S 524—1986), 观察表面均无腐蚀现象, 结果见表 2-12。

表2-12  

<table><tr><td rowspan="2">密度/(kg/m3)</td><td rowspan="2">铝箔厚/边长/mm</td><td rowspan="2">表面防护层</td><td colspan="2">盐雾试验质量损失/(10-2mg/cm2)</td></tr><tr><td>指标</td><td>实测值</td></tr><tr><td>39</td><td>0.04/4</td><td>磷酸阳极化后加底胶</td><td>13.5</td><td>0.4~4.6/3.0</td></tr><tr><td>68</td><td>0.05/3</td><td>磷酸阳极化后加底胶</td><td>13.5</td><td>1.6~2.5/2.2</td></tr><tr><td>68</td><td>0.05/3</td><td>磷酸阳极化后加二次底胶</td><td>13.5</td><td>1.3~1.6/1.5</td></tr></table>

2.3.6 贮存性能 SYL-3芯材在自然环境中贮存不同时间后，室温节点强度典型值见表2-13。

表2-13  

<table><tr><td rowspan="2">密度/(kg/m3)</td><td rowspan="2">铝箔厚/边长/mm</td><td colspan="5">室温节点强度/(kN/m)</td></tr><tr><td>指标≥</td><td>典型值</td><td>贮存1年后</td><td>贮存2年后</td><td>贮存3年后</td></tr><tr><td rowspan="2">27</td><td rowspan="2">0.03/5</td><td rowspan="2">1.47</td><td>1.73~1.81</td><td>1.72~1.84</td><td>1.60~1.72</td><td>1.38~1.89</td></tr><tr><td>1.77</td><td>1.78</td><td>1.69</td><td>1.55</td></tr><tr><td rowspan="2">31</td><td rowspan="2">0.04/5</td><td rowspan="2">1.52</td><td>1.88~2.04</td><td>1.96~2.02</td><td>1.84~2.02</td><td>1.66~1.73</td></tr><tr><td>1.96</td><td>1.99</td><td>1.93</td><td>1.70</td></tr><tr><td rowspan="2">33</td><td rowspan="2">0.03/4</td><td rowspan="2">1.47</td><td>1.86~2.16</td><td>1.60~1.84</td><td>1.53~1.60</td><td>1.70~1.76</td></tr><tr><td>1.96</td><td>1.76</td><td>1.57</td><td>1.73</td></tr><tr><td rowspan="2">39</td><td rowspan="2">0.04/4</td><td rowspan="2">1.52</td><td>1.92~1.99</td><td>1.53~2.02</td><td>1.83~1.96</td><td>1.49~1.95</td></tr><tr><td>1.95</td><td>1.86</td><td>1.89</td><td>1.53</td></tr><tr><td rowspan="2">44</td><td rowspan="2">0.03/3</td><td rowspan="2">1.47</td><td>1.72~1.98</td><td>1.66~1.72</td><td>1.53~1.66</td><td>1.60~1.81</td></tr><tr><td>1.82</td><td>1.70</td><td>1.58</td><td>1.69</td></tr><tr><td rowspan="2">52</td><td rowspan="2">0.04/3</td><td rowspan="2">1.52</td><td>2.01~2.27</td><td>1.90~2.02</td><td>1.81~1.84</td><td>1.60~2.05</td></tr><tr><td>2.15</td><td>1.94</td><td>1.83</td><td>1.76</td></tr><tr><td rowspan="2">53</td><td rowspan="2">0.05/4</td><td rowspan="2">1.57</td><td>2.04~2.22</td><td>1.96~2.02</td><td>1.81~2.02</td><td>1.87~2.13</td></tr><tr><td>2.08</td><td>2.00</td><td>1.95</td><td>2.07</td></tr><tr><td rowspan="2">68</td><td rowspan="2">0.05/3</td><td rowspan="2">1.57</td><td>2.11~2.24</td><td>1.89~2.02</td><td>1.78~1.90</td><td>1.91~1.97</td></tr><tr><td>2.18</td><td>1.98</td><td>1.84</td><td>1.94</td></tr></table>

2.4 工艺性能  
2.5 使用性能

2.5.1 切削加工性能 蜂窝型面加工过程中允许用水介质清洗芯材；可用无齿铣刀加工蜂窝表面，用高速带锯锯切周边，也可用手动工具进行切割、修配，可用发泡胶局部加强。  
2.5.2 拼接性能 SYL-3 芯材的拼接应按图纸规定，在成形模具上拼接成形。在拼接时，允许用手工切割工具切割。

# 3 使用工艺

# 4 其他

4.1 包装 用中性牛皮纸或聚乙烯薄膜包覆扎捆后，装在牢固的包装箱内。  
4.2 运输 按非危险品运输。运输过程要求防水、防碰击和防倒置。  
4.3 贮存 应放在温度 $15\sim 30^{\circ}\mathrm{C}$ 、相对湿度不大于 $70\%$ 、空气清洁的通风环境中，防止潮湿和腐蚀气氛的影响。蜂窝芯材在货架上铺放时，应平置、堆放整齐、避免重压和弯折。贮存期为2年，过期的蜂窝芯材经检验合格仍可使用，但总贮存期不得超过3年。

# 5 使用建议

选用。

# 参考文献

1 北京航空航天大学、北京航空材料研究院、西安飞机制造公司.锌板阳极化耐久铝蜂窝芯的研制.1984  
2 北京航空材料研究院. 耐久铝蜂窝芯性能研究. 1988

编写 郑瑞琪

审校 张凤翻

图片摘要：该图片与胶粘剂审校 张凤翻 编写 郑瑞琪 2 北京航空材料研究院. 耐久铝蜂窝芯性能研究. 1988 1 北京航空航天大学、北京航空材料研究院、西安飞机制造公司.锌板阳这部分内容相关。
![](images/382934dd61f937467744c559fcd15454953ad874ca8e71f3b4be49cd17c8c3fb.jpg)

# 胶粘剂

__________   
  
  
  
  
  
__________   
__________

# 胶粘剂篇编辑委员会

主任委员 郑瑞琪

副主任委员 张恩天 赖士洪

委员（按姓氏笔画排序）

牛灵宝 刘清方 乔海涛 孙韶渝 余云照

杨国腾 杨颖泰 周木英 张在新 张巧华

胡咏川 姜作义

编 辑 郑瑞琪 张恩天 赖士洪 乔海涛 刘清方

材料标准审校 姜从典

# 第1版编写、审校人员名单

郑瑞琪 姜作义 赖士洪 关长参 徐子仁

周木英 王山根 杨颖泰 蔡鲜龄 肖静芝

杨为奉 张志谦 华家宝 聂清武 钱云桐

黄应昌 唐发伦 程如文 刘国桢 金士九

刘真航 夏文干 王路 连振顺 郑玉芳

杨熙杰 余云照 林瑞敏 黎焯堃 邹宜棵

廖明

《中国航空材料手册》第1版出版以来，我国航空工业用胶粘剂及胶接技术的科学研究、生产和应用获得了较大的发展。胶接已与焊接、机械连接(铆接、螺接)并列成为现代航空器制造的三类主要连接技术。耐久胶接技术的发展促进了胶接结构在飞机承力结构上的应用。在把胶接接头作为一个整体来认识的胶接体系概念指导下，形成了包括耐久性胶粘剂、抑制腐蚀底胶、胶接表面处理技术和胶接接头密封保护技术的先进胶接体系。胶接结构件的可靠性和耐久性不断提高，近十多年来我国的航空器胶接构件在使用中无故障，重要胶接构件的使用寿命达20年，在耐久无孔蜂窝结构用的胶粘剂及其设计和制造技术方面达到国际先进水平。与此同时，编写了《航空制造工程手册·金属结构件胶接》分册，系统地总结和介绍了我国航空金属结构胶接技术的发展和经验。在分析总结我国航空结构胶接质量控制的指导思想和实施细则的基础上，以最佳质量控制概念为指导，以系统工程的方法，重新制定了规范性文件《金属结构胶接质量控制》(HB5339)。此外，还建立和完善了多种性能试验方法和《结构胶接铝合金磷酸阳极化工艺规范》(HB/Z197)等工艺标准，基本满足了我国航空工业发展的要求。

我国航空结构胶粘剂目前仍以改性环氧胶粘剂为主，以弹性体或热塑性树脂增韧环氧形成的二相增韧或互穿网络、半互穿网络结构，综合技术性能优良，已获得广泛应用。在固化剂方面，合成了多醚二胺和其他柔性链多胺作为内增韧型固化剂，较好地解决了环氧胶粘剂的内增韧和充分固化问题，采用双重增韧体系使室温固化环氧胶粘剂的室温剪切强度达到 $35\mathrm{MPa}$ ， $90^{\circ}$ 剥离强度达到 $3.5\mathrm{kN / m}$ 以上。新型脲类催化剂与双氰胺配合使用的固化体系较大地降低了环氧胶粘剂的固化温度。新型芳胺固化剂的使用延长了高温固化环氧胶粘剂的贮存期，提高了胶接强度和耐久性。目前，我国的室温固化胶粘剂、中温固化胶粘剂和高温固化胶粘剂已形成了若干系列，可供用户选用。

在分析总结“七五”至“九五”期间重要科研成果和工程应用情况的基础上，本篇再版时收集了国内16个单位132个牌号的胶粘剂资料，根据中国航空材料手册选材原则和本篇控制篇幅的要求，选择了98个牌号，分成83个编写单元，其中第1版的65个牌号中保留了32个牌号，新增胶粘剂牌号66个，占本篇的 $67\%$ 。新增的胶粘剂都是在近十多年来的新机和重点型号上应用，经过鉴定和试用考核，品种比较齐全配套。从第1版保留下来的项目是生产线上在用的并经多年使用考核的成熟的胶粘剂，再版时均按现行有效版本的标准进行了全面修订。此外，收集和分析了若干重要胶粘剂的工程应用数据，对胶粘剂入厂复验数据和产品生产中的随炉件检验数据进行了统计处理，给出了A基值、B基值。

鉴于还没有建立完善的胶粘剂分类体系，本篇按照胶粘剂的使用特性分类。有关胶接构件边缘及紧固件开孔处密封用的密封剂列入密封剂篇，有关橡胶型胶粘剂列入橡胶篇。本篇列入的胶粘剂及其特性如下：

板-板胶 用于板-板、层压板的胶接。具有高的剪切强度、剥离强度、疲劳蠕变性能和耐环境性能。

面板胶 用于面板-芯材的胶接。除满足板-板胶的要求外，固化时可在蜂窝芯格端部形成圆角，固化挥发物的质量分数一般低于 $1.0\%$ 。

芯条胶 用于制造蜂窝芯。除满足板-板胶的要求之外，还应具有足够的韧性和耐热

性，使蜂窝芯有足够高的高温节点强度、剪切强度和压缩强度。

发泡胶 用于蜂窝芯块的拼接及其与蜂窝封边件的胶接。发泡胶的发泡温度及其固化温度与面板胶的固化温度相匹配，固化挥发物的质量分数一般小于 $1.5\%$ 。发泡胶的应用可提高胶接构件的整体性。

底胶用于处理后的被粘物表面不受污染，从而延长待胶接件的存放时间。采用抑制腐蚀底胶可提高胶接构件的耐应力环境性能，但溶剂型底胶中的抑制腐蚀剂易沉淀，胶接性能对底胶厚度敏感。

修补胶 用于胶接件或其他结构件的修补。为适应外场使用, 要求较低的固化温度和固化压力, 对胶接表面无苛求。

点焊胶用于胶接点焊复合连接。一般为液状或糊状，要求流动性可控制并耐阳极化槽液作用。

导电胶 用于电子器件的导电连接和屏蔽。一般含有银、铜、石墨等导电粉末。

厌氧胶 用于螺栓固定等。在氧气存在时能抑制固化，而隔绝氧气时可自行固化。

压敏胶粘带 系将压敏胶粘剂涂在基材上的带状制品，粘贴在被粘物上施加接触压力即可粘接，使用简便。

为便于读者利用本篇资料、数据，正确选用胶粘剂和制造耐久胶接构件，提出下列建议，供参考。

# （一）关于如何制造耐久的胶接结构

为使结构胶接在飞机上获得应用，必须把胶接接头看作一个整体，全面考虑下列基本要素：

1. 按照胶接的特性设计胶接接头，是制造耐久胶接结构的前提。

胶接接头是由被粘物表面借助胶粘剂的粘附作用形成界面层的“面连接”，要尽可能设计成使胶层承受剪切力、拉伸力或压缩力，尽量避免或减少剥离力和劈裂力；防止层压板分层；尽可能避免胶层暴露在潮湿、盐雾等恶劣环境中；采用耐久无孔蜂窝芯制造无孔蜂窝结构。

2. 以先进的胶接体系概念为指导，合理选择胶接体系，是制造耐久胶接结构的基础。

（1）选择耐应力环境性能优良的结构胶粘剂及与之相匹配的抑制腐蚀底胶；  
（2）选用能使被胶接金属表面形成耐水合作用并适合于胶接的氧化层的表面制备方法，如铝合金采用磷酸阳极化，从而使胶粘剂/底胶/被粘物表面形成牢固耐久的界面层；  
（3）选用匹配的密封胶和防护涂层对胶缝、紧固件开孔处及整修边的边缘进行密封防护，以阻止湿气和腐蚀性介质渗入胶缝，从而使胶粘剂/底胶/被粘物表面/密封防护形成匹配的耐久胶接体系。

上述各项要同时考虑施工特性、制造成本、环境污染与保护等要求。

3. 正确制造胶接接头，是制造耐久胶接结构的关键。

（1）零件胶接表面配合间隙符合胶接是“面连接”的特殊要求；  
（2）被粘物表面处理符合耐久性的要求；  
（3）喷涂底胶、胶接固化工艺参数及其工装设备符合相应规范要求。

4. 实行最佳胶接质量控制，是制造耐久胶接结构的保证。

按照《金属结构胶接质量控制》(HB5339)的规定，实行最佳质量控制：人员经过培训、考核并持证上岗；设备、量具、仪器和装备在经检定的有效期内使用；材料、元器件有合格证；现场所用的技术文件是最新的有效版本，检验方法、工艺方法和参数能保证胶接结构件符合图纸及合同的要求，履行工序检验、产品检验及首件鉴定制度，填写并保存原始记录和产品履历本，保证原始数据的可追溯性；厂房及生产环境条件符合规定的技术要求。

# （二）关于如何正确选择胶粘剂

不存在一种对所有材料或在所有条件下都能满足各项要求的“万能胶”，不要把国内外有关胶粘剂的优点综合在一起提出不合理的要求，也不要过高增大安全系数，以免在某些性能得益的同时，使另一些性能损失或成本大量增加。在选择胶粘剂时应考虑下列因素：

# 1. 胶粘剂与被粘物及其表面的相容性

被粘物表面与胶粘剂形成的界面层对胶接接头的性能起着关键作用，因此，选择的胶粘剂与被粘物

及其表面必须相容。例如：胶粘剂不应腐蚀胶接金属零件；应考虑塑料被粘物中残留的增塑剂可能向胶接界面迁移而形成弱界面层致使胶接强度降低；被粘物的厚度、模量和热膨胀系数的较大差异会使接头在固化或使用中因温度变化产生内应力而使胶接失效加快。粘附基本上是一种在表面间发生的物理、化学作用，被粘物的组成和表面特性直接影响胶粘剂/底胶的初始湿润和随后的粘附，影响与表面相邻的胶粘剂的物理化学性能，从而影响胶接接头的力学性能和耐应力环境性能。采用任何一种胶粘剂胶接不同表面（含不同被粘物和不同处理方法）的胶接强度和耐久性是不同的。一般要求胶接接头破坏时应是胶层的内聚破坏，而不应是胶粘剂/底胶/被粘物界面的粘附破坏。

# 2. 使用要求

使用要求包括胶接处的应力、使用环境和使用寿命。

（1）胶接部位所受的应力决定对胶粘剂的胶接强度要求。应考虑应力三要素：应力类型、应力大小和应力状态。应力类型是由接头设计所决定的，接头可能受拉伸、压缩、剪切、剥离或劈裂力，或者这些应力的任何综合。应力大小取决于接头承受的载荷、接头形式和胶接面积，一般利用增加胶接面积来降低对胶接强度的要求，但增加面积与减少应力并不总是成比例的，一般是增加搭接宽度比增加搭接长度更为有利，有时为了进一步降低应力，甚至必须重新设计接头。应力状态可能是静态的或间歇的或是动态的，并不是所有的胶粘剂在所有的应力状态下的性能都是一样好的。有些热塑性的、高弹性的胶粘剂，遇热会变软，在较低载荷的长时间作用下容易发生蠕变破坏，因此在飞机结构中倾向于采用热固性胶粘剂。有些脆性胶粘剂可能由于缺乏足够的韧性而在受剥离、撕裂、冲击或振动时发生破坏，因此，要选择高剥离强度或高断裂韧性的胶粘剂。这一点与蠕变性能要求有一定矛盾。一般来说，应在满足蠕变性能要求的同时，选用剥离强度或断裂韧性尽可能高的胶粘剂。  
（2）使用环境是决定胶接失效速度的重要因素。胶接构件除受应力外，还受温度、湿度、盐雾、油类、酸、碱、霉菌、阳光等环境因素的影响，任一因素可以是连续的或者间歇的作用。湿气是引起胶接失效的最常见最隐蔽的因素。确定胶粘剂的性能指标时必须考虑极端工作温度下的性能和经环境介质作用后的性能。  
（3）使用寿命是选胶需要考虑的最重要的因素，除用于暂时性固定或可拆卸连接以外，航空胶粘剂主要用于永久性连接零件。因此，通常要求胶接接头的使用寿命应与胶接构件的使用寿命相等或更高一些，例如胶接机身壁板必须与飞机同寿，刹车片的胶接寿命必须直到刹车片磨损为止。

此外，还应注意到某些特殊的要求，例如，用于绝缘时要求电阻率，胶接光学系统时通常需要无色透明的胶层等。

# 3. 生产要求

胶粘剂的施工特性是使用者最关心的因素。胶的状态要适应胶接件制造的要求，例如胶接点焊要求液状胶或糊状胶，蜂窝夹层结构的面板与芯胶接宜用胶膜。胶的粘度、流动性，胶膜的厚度，贮存条件和贮存期，胶接表面制备，涂胶、晾干的温度和各工序允许的时间间隔以及固化温度、压力及其所用设备，还有气味、毒性、阻燃性以及制造成本等，都是选胶时应该考虑的。

# 自力-2胶粘剂

# 1 概述

自力-2胶粘剂系丁腈-40混炼胶改性环氧树脂结构胶。具有较高的剪切强度和剥离强度，良好的断裂韧性和疲劳性能，耐油，耐湿热老化，室温贮存稳定，工艺性好。但固化温度较高而使用温度较低，制造蜂窝夹层结构时蜂窝芯需预浸胶粘剂。适用于胶接板-板、多层板、蜂窝夹层结构、胶接-螺栓和胶接-铆接。可在 $-55\sim 80^{\circ}\mathrm{C}$ 长期使用。

1.1 牌号及名称 自力-2胶粘剂（简称为ZL-2胶）。  
1.2 基本组成 环氧树脂、丁腈-40混炼胶、潜伏性胺类固化剂。  
1.3 材料标准 HQJ-003《自力-2胶暂行技术标准》。

主要性能指标见表1-1。被粘物为LY12CZ铝合金，表面经化学氧化处理。

表1-1  

<table><tr><td rowspan="2">胶粘剂</td><td colspan="2">剪切强度/MPa ≥</td><td>不均匀扯离强度/(kN/m) ≥</td></tr><tr><td>室温</td><td>60℃</td><td>室温</td></tr><tr><td>胶液</td><td>27.5</td><td>19.6</td><td rowspan="2">58.9</td></tr><tr><td>胶膜</td><td>27.5</td><td>17.7</td></tr></table>

1.4 使用工艺说明书 Q/6SZ 75—1977《自力-2胶使用工艺说明书》。  
1.5 供应状态 以胶液、胶膜供应。胶膜厚度为 $0.20 \mathrm{~mm} \pm 0.05 \mathrm{~mm}, 0.30 \mathrm{~mm} \pm 0.05 \mathrm{~mm}, 0.40 \mathrm{~mm} \pm 0.05 \mathrm{~mm}$ 。  
1.6 应用概况 已用于运输机的机身壁板和整体油箱板-板胶接，直升机旋翼蜂窝后段件及其与铝大梁的胶接，运输机地板、强击机机身口盖无孔蜂窝夹层结构胶接，直升机旋翼胶接-螺栓接头，雷达罩蜂窝夹层结构的胶接。  
1.7 研制及生产单位 北京航空材料研究所、惠阳机械厂、北京航空学院、哈尔滨飞机制造厂研制，哈尔滨油漆厂、黑龙江省石油化学研究院生产。  
1.8 鉴定级别及日期 1972年8月由燃料化学工业部和航空工业部联合鉴定通过。

# 2 性能

2.1 物理及化学性能[1]

2.1.1 红外光谱 见图2-1～图2-2。  
2.1.2 外观 胶液为乳白色或粉红色粘稠液体，胶膜为米黄色或粉红色。  
2.1.3 粘度 胶液粘度(涂-4粘度计)为 $60\sim 90~\mathrm{s}$ 。  
2.1.4 干燥剩余物的质量分数 胶液为 $25\% \sim 30\%$   
2.1.5 挥发物的质量分数 胶膜小于 $1.0\%$ 。  
2.1.6 热性能 胶液固化物的玻璃化转变温度为 $118\mathrm{C}$ ，胶膜固化物的玻璃化转变温度为 $98\mathrm{C}$ 。  
2.1.7 化学性能 胶液和胶膜对金属不腐蚀，低毒；胶液的 $\mathrm{pH}$ 值为8。

图片摘要：该图主要展示 2 1 自力 2胶液红外光谱图。
![](images/9d2414e39f50713c6c4a651c546c62a8a8356f4cfd29e8789fcccf0438484940.jpg)  
图2-1 自力-2胶液红外光谱图

图片摘要：该图主要展示 2 1 自力 2胶液红外光谱图。
![](images/ca067fbb2449f4574ff31530559274065a4bf51b572b2aa8affed15bddb37db9.jpg)  
图2-2 自力-2胶膜红外光谱图

2.2力学性能除非另有说明，被粘物为LY12CZ铝合金，表面经化学氧化处理。胶液加胶膜胶接试样的力学性能如下。  
2.2.1 剪切强度 见表2-1。剪切强度与温度的关系见图2-3。胶接其他材料的剪切强度见表2-2，表面处理为溶剂除油。

图片摘要：该图主要展示 2 2 自力 2胶膜红外光谱图。
![](images/512324b61b220315938ebc419530307f6be44021eac18a546f63e35f352ef214.jpg)  
图2-3 温度对自力-2胶粘剂剪切强度的影响[1]

表 2-1[2,3]
