Repository: C-zj02/CFD-claw

<div align="center">

**English** | [中文](#中文版) | [Français](README_FR.md) | [Русский](README_RU.md) | [हिन्दी](README_HI.md) | [العربية](README_AR.md) | [Português](README_PT.md)

# 🚀 Claude Code Python

**A Complete Python Reimplementation Based on Real Claude Code Source**

*From TypeScript Source → Rebuilt in Python with ❤️*

***
**🔥 Active Development • New Features Weekly 🔥**

</div>

***

## 🎯 What is This?

**Clawd Code** is a **complete Python rewrite** of Claude Code, based on the **real TypeScript source code**.

File: RAG-data/中国航空材料手册（第2版）第6卷 复合材料 胶粘剂401-564.pdf-3a19026b-3bba-43a8-9c09-9dc9be8e6347.md (part 4 of 6)
图片摘要：该图主要展示 2 1 J 60粉状发泡胶红外光谱图。
<table><tr><td rowspan="2">胶粘剂</td><td rowspan="2">贮存条件</td><td colspan="2">贮存开始实测值</td><td colspan="2">贮存后实测值</td></tr><tr><td>\((T_{\text{B}}/T_{\text{P}})/(N·m)\)</td><td>粘度/(mPa·s)</td><td>\((T_{\text{B}}/T_{\text{P}})/(N·m)\)</td><td>粘度/(mPa·s)</td></tr><tr><td>GY-220</td><td>50℃,30 d</td><td>7.8/1.9</td><td>2500</td><td>7.3/1.9</td><td>1300</td></tr><tr><td>GY-240</td><td>50℃,30 d</td><td>15.4/2.6</td><td>1200</td><td>15.4/2.9</td><td>1000</td></tr><tr><td>GY-260</td><td>50℃,30 d</td><td>40.1/18.0</td><td>1000</td><td>30.1/16.3</td><td>-</td></tr></table>

表2-2  

<table><tr><td rowspan="2">胶粘剂</td><td rowspan="2">贮存条件</td><td colspan="3">不同固化时间的扭矩 \( \left( {{T}_{\mathrm{B}}/{T}_{\mathrm{P}}}\right) /\left( {\mathrm{N} \cdot  \mathrm{m}}\right) \)</td></tr><tr><td>\( 1\mathrm{\;h} \)</td><td>\( 6\mathrm{\;h} \)</td><td>\( {24}\mathrm{\;h} \)</td></tr><tr><td rowspan="2">GY-220</td><td>原始</td><td>4.3/1.3</td><td>6.7/2.0</td><td>7.8/1.9</td></tr><tr><td>\( {50}^{ \circ  }\mathrm{C},{30}\mathrm{\;d} \)</td><td>3. \( 3/{1.2} \)</td><td>-</td><td>7.3/1.9</td></tr><tr><td rowspan="3">GY-240</td><td>原始</td><td>10.0/1.9</td><td>12.4/2.1</td><td>15.4/2.6</td></tr><tr><td>\( {50}^{ \circ  }\mathrm{C},{30}\mathrm{\;d} \)</td><td>8. \( 9/{1.9} \)</td><td>11.6/1.8</td><td>15.4/2.9</td></tr><tr><td>室温 1 年</td><td>12.0/2.0</td><td>15.9/2.1</td><td>12.0/2.0</td></tr><tr><td rowspan="2">GY-260</td><td>原始</td><td>22.7/11.9</td><td>-</td><td>40.1/18.0</td></tr><tr><td>\( {50}^{ \circ  }\mathrm{C},{30}\mathrm{\;d} \)</td><td>13. \( 7/{7.0} \)</td><td>-</td><td>30.1/16.3</td></tr></table>

# 2.2 力学性能

2.2.1 紧固扭矩 锁固钢M10螺栓，在不同温度下的扭矩见表2-3。

表2-3  

<table><tr><td rowspan="2">胶粘剂</td><td colspan="5">在不同温度下的扭矩 \( \left( {{T}_{\mathrm{B}}/{T}_{\mathrm{P}}}\right) /\left( {\mathrm{N} \cdot  \mathrm{m}}\right) \)</td></tr><tr><td>\( - {55}^{ \circ  }\mathrm{C} \)</td><td>\( {28}^{ \circ  }\mathrm{C} \)</td><td>100°C</td><td>\( {120}^{ \circ  }\mathrm{C} \)</td><td>150°C</td></tr><tr><td>GY-220</td><td>13. \( 3/{6.7} \)</td><td>8. \( 0/{2.0} \)</td><td>4. \( 2/{2.6} \)</td><td>4. \( 0/{3.1} \)</td><td>2.9/2.0</td></tr><tr><td>GY-240</td><td>43. \( 9/{8.3} \)</td><td>15. \( 4/{2.6} \)</td><td>9. \( 7/{4.9} \)</td><td>8. \( 9/{5.6} \)</td><td>6. \( 3/{3.0} \)</td></tr><tr><td>GY-260</td><td>38. \( 1/{22.9} \)</td><td>40. \( 1/{18.0} \)</td><td>23. \( 7/{12.9} \)</td><td>19. \( 2/{10.3} \)</td><td>14. \( 9/{8.4} \)</td></tr></table>

2.2.2 静剪切强度 用45号钢轴、套配合试件，GY-240厌氧胶的室温静剪切强度为 $8.5\mathrm{MPa}$ GY-260厌氧胶的室温静剪切强度为 $19.0\mathrm{MPa}$ 。

# 2.3 耐环境性能

2.3.1 耐湿热老化性能 胶接试样在 $55^{\circ}\mathrm{C} \pm 1^{\circ}\mathrm{C}$ ，相对湿度不小于 $95\%$ 条件下进行的湿热老化试验情况见表2-4。

表2-4  

<table><tr><td rowspan="2">胶粘剂</td><td colspan="5">湿热老化后的扭矩 \( \left( {{T}_{\mathrm{B}}/{T}_{\mathrm{P}}}\right) /\left( {\mathrm{N} \cdot  \mathrm{m}}\right) \)</td></tr><tr><td>指标, \( {1000}\mathrm{\;h} \)</td><td>\( 0\mathrm{\;h} \)</td><td>\( {1000}\mathrm{\;h} \)</td><td>\( {2000}\mathrm{\;h} \)</td><td>\( {3000}\mathrm{\;h} \)</td></tr><tr><td>GY-220</td><td>\( \geq  {2.75}/ \geq  {0.75} \)</td><td>8. \( 0/{2.0} \)</td><td>11.6/3.1</td><td>-</td><td>-</td></tr><tr><td>GY-240</td><td>\( \geq  {5.0}/ \geq  {1.0} \)</td><td>15. \( 4/{2.6} \)</td><td>10. \( 4/{4.0} \)</td><td>9. \( 2/{6.1} \)</td><td>9. \( 1/{9.1} \)</td></tr><tr><td>GY-260</td><td>\( \geq  {10.0}/ \geq  {5.0} \)</td><td>40. \( 1/{18.0} \)</td><td>12.9/24.0</td><td>-</td><td>-</td></tr></table>

2.3.2 耐热老化性能 按标准规定进行热老化试验的结果见表2-5。

表2-5  

<table><tr><td rowspan="2">胶粘剂</td><td rowspan="2">老化温度/℃</td><td colspan="5">热老化后的扭矩 \( \left( {{T}_{\mathrm{B}}/{T}_{\mathrm{P}}}\right) /\left( {\mathrm{N} \cdot  \mathrm{m}}\right) \)</td></tr><tr><td>指标,1000 h</td><td>\( 0\mathrm{\;h} \)</td><td>\( 5\mathrm{\;h} \)</td><td>\( {600}\mathrm{\;h} \)</td><td>\( {1000}\mathrm{\;h} \)</td></tr><tr><td rowspan="2">GY-220</td><td>\( {120}^{\left\lbrack 3\right\rbrack } \)</td><td>\( \geq 2.75/\geq 0.75 \)</td><td>5.9/2.7</td><td>-</td><td>-</td><td>8.7/5.1</td></tr><tr><td>150</td><td>-</td><td>8.0/2.0</td><td>-</td><td>-</td><td>11.4/9.1</td></tr><tr><td rowspan="3">GY-240</td><td>100</td><td>\( \geq 5.0/\geq 1.0 \)</td><td>15.4/2.6</td><td>14.2/2.9</td><td>12.2/4.0</td><td>11.6/3.0</td></tr><tr><td>120</td><td>-</td><td>15.4/2.6</td><td>17.3/3.6</td><td>16.0/3.8</td><td>17.0/3.1</td></tr><tr><td>150</td><td>-</td><td>15.4/2.6</td><td>14.7/4.0</td><td>17.3/5.2</td><td>19.4/10.5</td></tr><tr><td>GY-260</td><td>150</td><td>\( \geq 10.0/\geq 5.0 \)</td><td>40.1/18.0</td><td>40.5/20.0</td><td>34.5/24.5</td><td>30.2/26.6</td></tr></table>

# 2.3.3 耐介质性能 胶接试样在 $85\sim 87^{\circ}C$ 不同介质中浸泡 $168\mathrm{h}$ 后的扭矩见表2-6。

表2-6  

<table><tr><td rowspan="2">介 质</td><td colspan="4">扭矩 \( \left( {{T}_{\mathrm{B}}/{T}_{\mathrm{P}}}\right) /\left( {\mathrm{N} \cdot  \mathrm{m}}\right) \)</td></tr><tr><td>GY-220</td><td colspan="2">GY-240</td><td>GY-260</td></tr><tr><td>指标</td><td>\( \geq  {2.75}/ \geq  {0.75} \)</td><td colspan="2">\( \geq  {5.0}/ \geq  {1.0} \)</td><td>\( \geq  {10.0}/ \geq  {5.0} \)</td></tr><tr><td>空白</td><td>5.9/2.7</td><td>15.4/2.6</td><td>9.8/10.6</td><td>40.1/18.0</td></tr><tr><td>蒸馏水</td><td>5. \( 2/{4.5}^{\left\lbrack  3\right\rbrack  } \)</td><td>3. \( 4/{1.7} \)</td><td>-</td><td>17.8/11.2</td></tr><tr><td>75 号航空汽油</td><td>6. \( 9/{5.0}^{\left\lbrack  3\right\rbrack  } \)</td><td>-</td><td>13. \( 2/{9.7}^{\left\lbrack  4\right\rbrack  } \)</td><td>-</td></tr><tr><td>2 号喷气燃料</td><td>7. \( 2/{5.2}^{\left\lbrack  3\right\rbrack  } \)</td><td>19.0/10.0</td><td>9. \( 3/{8.9}^{\left\lbrack  4\right\rbrack  } \)</td><td>47.8/螺钉断</td></tr><tr><td>10 号航空液压油</td><td>7. \( 4/{2.9}^{\left\lbrack  3\right\rbrack  } \)</td><td>17. \( 8/{4.6} \)</td><td>10. \( 8/{4.8}^{\left\lbrack  4\right\rbrack  } \)</td><td>-</td></tr><tr><td>20 号航空润滑油</td><td>8. \( 6/{3.3}^{\left\lbrack  3\right\rbrack  } \)</td><td>-</td><td>19. \( 8/{2.3}^{\left\lbrack  4\right\rbrack  } \)</td><td>-</td></tr><tr><td>4109 号航空润滑油</td><td>7. \( 0/{2.5}^{\left\lbrack  3\right\rbrack  } \)</td><td>-</td><td>10. \( 5/{2.6}^{\left\lbrack  4\right\rbrack  } \)</td><td>-</td></tr><tr><td>乙二醇</td><td>9.0/3.2</td><td>14. \( 8/{3.3} \)</td><td>-</td><td>44. \( 6/{9.7} \)</td></tr><tr><td>0 号柴油</td><td>8. \( 6/{2.5} \)</td><td>18. \( 6/{5.9} \)</td><td>-</td><td>46. \( 8/{18.7} \)</td></tr><tr><td>30 号机油</td><td>8. \( 7/{2.6} \)</td><td>19. \( 0/{3.0} \)</td><td>-</td><td>48.1/螺钉断</td></tr><tr><td>磷酸三苯酯</td><td>8. \( 9/{2.3} \)</td><td>22.7/5.4</td><td>-</td><td>44.0/螺钉断</td></tr><tr><td>3%氯化钠溶液</td><td>-</td><td>3. \( 4/{2.0} \)</td><td>-</td><td>13.0/12.9</td></tr><tr><td>10%硫酸</td><td>-</td><td>3. \( 5/{3.1} \)</td><td>-</td><td>14.7/17.8</td></tr></table>

2.3.4 高、低温强度试验 按标准要求，三种胶粘剂进行 $-55^{\circ}\mathrm{C}$ 的低温强度试验，GY-220在 $120^{\circ}\mathrm{C},\mathrm{GY - }240$ 在 $100^{\circ}\mathrm{C},\mathrm{GY - }260$ 在 $150^{\circ}\mathrm{C}$ 进行热强度试验，要求测得值达指标最低值的 $50\%$ 以上，实测值见表2-3。  
2.3.5 耐大气老化性能 用表面经打磨处理的LY12CZ铝合金试件的室温固化胶接试样，在广州地区进行大气曝晒试验，GY-240厌氧胶的搭接剪切强度在曝晒开始为 $2.3\mathrm{MPa}$ ，1年后为 $2.9\mathrm{MPa}$ 。

# 2.4 工艺性能

2.4.1 固化速度 不同环境温度下的固化速度见表2-7。按标准要求室温固化 $60\mathrm{min}$ 时扭矩达指标最低值的 $50\%$ 以上。

表2-7  

<table><tr><td rowspan="2">胶粘剂</td><td rowspan="2">固化温度/℃</td><td colspan="4">不同固化时间的扭矩(TB/TP)/(N·m)</td></tr><tr><td>1h</td><td>6h</td><td>24h</td><td>72h</td></tr><tr><td rowspan="3">GY-220</td><td>28</td><td>4.3/1.3</td><td>6.7/2.0</td><td>7.8/1.9</td><td>8.3/2.1</td></tr><tr><td>10</td><td>2.3/0.9</td><td>6.7/1.9</td><td>8.5/2.6</td><td>8.7/2.2</td></tr><tr><td>2</td><td>未固化</td><td>4.8/2.3</td><td>8.0/3.2</td><td>-</td></tr></table>

续表 2-7  

<table><tr><td rowspan="2">胶粘剂</td><td rowspan="2">固化温度/℃</td><td colspan="4">不同固化时间的扭矩 \( \left( {{T}_{\mathrm{B}}/{T}_{\mathrm{P}}}\right) /\left( {\mathrm{N} \cdot  \mathrm{m}}\right) \)</td></tr><tr><td>1 h</td><td>6 h</td><td>24 h</td><td>72 h</td></tr><tr><td rowspan="3">GY-240</td><td>28</td><td>10.0/1.9</td><td>12.4/2.1</td><td>15.4/2.6</td><td>-</td></tr><tr><td>10</td><td>7.8/1.4</td><td>16.8/2.4</td><td>17.6/3.2</td><td>-</td></tr><tr><td>2</td><td>2.9/0.6</td><td>5.5/2.3</td><td>6.4/2.1</td><td>8.1/2.3</td></tr><tr><td rowspan="3">GY-260</td><td>28</td><td>22.7/11.9</td><td>34.3/18.1</td><td>40.1/18.0</td><td>-</td></tr><tr><td>10</td><td>18.1/9.5</td><td>29.4/18.9</td><td>31.1/18.9</td><td>-</td></tr><tr><td>2</td><td>12.9/7.8</td><td>22.3/13.6</td><td>30.4/18.8</td><td>33.6/17.5</td></tr></table>

# 2.4.2 表面状况的影响 在不同表面状况的扭矩见表2-8。

表2-8  

<table><tr><td rowspan="2">胶粘剂</td><td rowspan="2">表面状况</td><td colspan="3">室温下不同固化时间的扭矩 \( \left( {{T}_{\mathrm{B}}/{T}_{\mathrm{P}}}\right) /\left( {\mathrm{N} \cdot  \mathrm{m}}\right) \)</td></tr><tr><td>1 h</td><td>6 h</td><td>24 h</td></tr><tr><td rowspan="2">GY-220</td><td>镀锌</td><td>1.8/0.7</td><td>6.8/2.3</td><td>7.7/2.2</td></tr><tr><td>发蓝</td><td>2.0/0.7</td><td>6.0/1.9</td><td>5.7/1.7</td></tr><tr><td rowspan="2">GY-240</td><td>镀锌</td><td>4.1/0.4</td><td>10.0/1.4</td><td>14.2/1.9</td></tr><tr><td>发蓝</td><td>7.1/1.5</td><td>11.3/1.9</td><td>11.5/1.2</td></tr><tr><td rowspan="2">GY-260</td><td>镀锌</td><td>12.9/14.3</td><td>13.7/12.7</td><td>13.7/10.1</td></tr><tr><td>发蓝</td><td>12.0/5.9</td><td>19.4/9.3</td><td>21.6/10.8</td></tr></table>

# 3 使用工艺

3.1 表面处理 零件涂胶部位用丙酮或三氯乙烯除油。钛合金零件采用洗涤汽油除油，严禁使用含氯溶剂。  
3.2 促进剂(底剂)的使用 对活性金属表面(铜、铁及其合金)在 $5^{\circ} \mathrm{C}$ 以上施工时, 不必加涂促进剂。对惰性材料或要求在较低温下快速固化时加涂促进剂。施工时先涂促进剂, 待促进剂中的溶剂挥发后再进行涂胶, 然后立即装配, 静置固化。促进剂有 GY-T 和 GY-N 两种, GY-T 可用于除钛合金以外的各种材料, 指定用酮类如甲乙酮为溶剂的 GY-N 可使用于钛合金。许多场合下也可自配 $2 \%$ 促进剂 M (巯基苯并噻唑) 的丙酮溶液作为代用促进剂。  
3.3 固化 固化速度与被粘物、配合间隙及温度有关。钢铁试件，在温度 $23\sim 28^{\circ}\mathrm{C}$ 不使用促进剂时， $30\mathrm{min}$ 内初步固化（指标最低值的 $10\%$ 以上）， $1\mathrm{h}$ 达实用强度（指标最低值的 $50\%$ 以上）， $24\mathrm{h}$ 完成固化。  
3.4 使用注意事项 涂、滴胶液并装配零件时要注意胶液必须充满结合面间隙，不留有空间或气泡，装配后即静置固化。操作时注意瓶内胶液不要与金属工具或促进剂(底剂)接触和被沾污，否则影响瓶内胶液的贮存性。

# 4 其他

4.1 包装 聚乙烯瓶装，瓶内留有 $1/3 \sim 1/2$ 空间（空气）。  
4.2 运输 按非危险品运输。  
4.3 贮存 贮存于 $0\sim 20^{\circ}\mathrm{C}$ 的阴凉、通风、避光处，此条件下原封装瓶贮存期为1年。

# 5 使用建议

选用。

# 参考文献

1 中国科学院广州化学研究所.GY-211、GY-220、GY-230、GY-231及GY-250厌氧胶的技术性能报告.1992  
2 中国科学院广州化学研究所. 触变型锁固胶 GY-240、GY-260 的技术性能报告. 1984  
3南方航空动力机械公司，对GY-220厌氧胶全面性能试验的评价报告.1990  
4南方航空动力机械公司．对GY-240螺纹制动单组分厌氧密封剂的物理机械性能试验的评价.1985  
5 杨颖泰, 莫清兰, 杨锦新. GY-200 系列锁固密封厌氧胶. 粘接, 1990(2): 25

编写 杨颖泰 高殿仲

审校 郑瑞琪 姜作义

# GY-230、GY-250和GY-255厌氧胶

# 1 概述

GY-230、GY-250和GY-255厌氧胶均系标准粘度型的单组分胶，主要组分为甲基丙烯酸酯。分别属于具有中强度低粘度、高强度中等粘度、高强度高粘度级厌氧胶。GY-230适用于螺纹件(M12以下)的锁固及密封防漏，亦可用于零件装配后注胶填充固定与密封，可在 $-55\sim 150^{\circ}\mathrm{C}$ 下使用。GY-250适用于螺纹件(M20以下)的锁固及密封。GY-255适用于螺纹件(M56以下)的锁固及密封。GY-250和GY-255锁固后需用大力或趁热(约 $200^{\circ}\mathrm{C}$ )拆开，可在 $-55\sim 150^{\circ}\mathrm{C}$ 长期使用。

1.1 牌号及名称 GY-230厌氧胶，GY-250厌氧胶，GY-255厌氧胶。  
1.2 基本组成 双甲基丙烯酸多缩乙二醇酯、双甲基丙烯酸双酚A型环氧酯等。  
1.3 材料标准 Z9-0737—1991《单组分螺纹锁紧厌氧胶》。

GY-230、GY-250、GY-255厌氧胶分别属于I型(密封-标准粘度型)的J级(中强度级)、K级(高强度级)和L级(高强度高粘度级)。主要性能指标见表1-1。

表1-1  

<table><tr><td rowspan="2">性 能</td><td colspan="3">指 标</td></tr><tr><td>GY-230(J级)</td><td>GY-250(K级)</td><td>GY-255(L级)</td></tr><tr><td>粘度/(mPa·s)</td><td>100~150</td><td>400~800</td><td>4000~7000</td></tr><tr><td>破坏扭矩(TB)/(N·m)</td><td>10.0~22.5</td><td>20.0~30.0</td><td>20.0~40.0</td></tr><tr><td>平均拆卸扭矩(TP)/(N·m)</td><td>2.0~7.0</td><td>20.0~35.0</td><td>15.0~35.0</td></tr></table>

# 1.4 使用工艺说明书

Z9-0739—1991《单组分螺纹锁紧、柱面固持厌氧胶使用说明书》

Q/10D·Y 197—1992《单组分螺纹锁紧用厌氧胶工艺说明书》

# 1.5 供应状态 液态，瓶装。

1.6 应用概况 已分别用于直升机涵道尾桨部件，航空发动机螺钉的锁固密封，雷达及电器件零件的固定，亦用于车辆发动机的螺纹锁固密封。  
1.7 研制及生产单位 中国科学院广州化学研究所研制，广州市坚红化工厂（原广州粘合剂化工厂）、广州化学研究所技术开发公司胶粘剂厂生产。  
1.8 鉴定级别及日期 GY-230 和 GY-250 厌氧胶于 1992 年 7 月由中国科学院广州分院鉴定通过, GY-255 厌氧胶于 1985 年 12 月由兵器工业部鉴定通过。

# 2 性能[1~7]

除非另有说明，试验方法按HB5313～5329《航空用厌氧胶试验方法》。力学性能用钢试件在室温下固化1d后测得。

# 2.1 物理及化学性能

2.1.1 红外光谱 GY-230、GY-250 和 GY-255 厌氧胶的红外光谱见图 2-1～图 2-3。

图片摘要：该图主要展示 2 1 GY 230厌氧胶红外光谱图。
![](images/84ac286632f3e6cf12c396a3c6c01a3656de36ba5992e0201ed168cb5d67368b.jpg)  
图2-1 GY-230厌氧胶红外光谱图

图片摘要：该图主要展示 2 1 GY 230厌氧胶红外光谱图。
![](images/09b6ecac147a02c78f1809d1d1c9c67f490167f5ffbabcafc3a15aa5e3793a9d.jpg)  
图2-2 GY-250厌氧胶红外光谱图

图片摘要：该图主要展示 2 2 GY 250厌氧胶红外光谱图。
![](images/9eaf6b7d5f060bd5cd1b4bb889582e00379ef7e01cfb2c84a15f00b4d879773b.jpg)  
图2-3 GY-255厌氧胶红外光谱图

2.1.2 外观 GY-230厌氧胶为茶色或蓝色液体，GY-250与GY-255厌氧胶为红色液体。

2.1.3 密度 GY-230厌氧胶为 $1.07\mathrm{g} / \mathrm{cm}^3$ ,GY-250与GY-255厌氧胶为 $1.1\mathrm{g} / \mathrm{cm}^3$ 。

2.1.4 紫外荧光性 在紫外光照射下不发荧光(除指定要求的产品有荧光之外)。

2.1.5 粘度 GY-230厌氧胶为 $125\mathrm{mPa}\cdot \mathrm{s}$ , GY-250厌氧胶为 $798\mathrm{mPa}\cdot \mathrm{s}$ , GY-255厌氧胶为 $4070\mathrm{mPa}\cdot \mathrm{s}$ 。

2.1.6 闪点（开口杯） 大于 $90^{\circ}\mathrm{C}$ 。

2.1.7 溶解性 合格。

2.1.8 润湿性 对45号钢、LY12CZ铝合金和H62黄铜的润湿性试验合格。

2.1.9 腐蚀性 对45号钢、LY12CZ铝合金、H62黄铜、ZM5镁合金及镀锌、镀镉表面进行10d腐蚀试验均未产生永久性腐蚀缺陷，合格。

2.1.10 密封性 合格。

2.1.11 贮存稳定性 GY-230、GY-250 和 GY-255 厌氧胶的贮存稳定性试验结果见表 2-1, 贮存后的性能变化见表 2-2。技术标准要求瓶装胶液经 $50^{\circ} \mathrm{C} 28 \mathrm{~d}$ 后, $T_{\mathrm{B}} / T_{\mathrm{P}}$ 符合指标要求, 粘度增长不大于 $50 \%$ 。

表2-1  

<table><tr><td rowspan="2">胶粘剂</td><td rowspan="2">贮存条件</td><td colspan="2">贮存开始实测值</td><td colspan="2">贮存后实测值</td></tr><tr><td>\((T_{\text{B}}/T_{\text{P}})/(N·m)\)</td><td>粘度/(mPa·s)</td><td>\((T_{\text{B}}/T_{\text{P}})/(N·m)\)</td><td>粘度/(mPa·s)</td></tr><tr><td rowspan="2">GY-230</td><td>50°C,38 d[1]</td><td>12.8/4.7</td><td>111</td><td>13.0/6.0</td><td>128</td></tr><tr><td>50°C,30 d[4]</td><td>17.3/3.7</td><td>125</td><td>20.9/4.0</td><td>143</td></tr><tr><td rowspan="2">GY-250</td><td>50°C,38 d[2]</td><td>41.0/35.3</td><td>897</td><td>40.0/39.0</td><td>1107</td></tr><tr><td>50°C,30 d[4]</td><td>22.1/25.1</td><td>798</td><td>22.4/20.2</td><td>1050</td></tr><tr><td rowspan="2">GY-255</td><td>50°C,28 d[3]</td><td>27.5/43.1</td><td>3909</td><td>29.6/27.6</td><td>5088</td></tr><tr><td>50°C,30 d[5]</td><td>24.5/17.0</td><td>4070</td><td>26.7/14.3</td><td>6030</td></tr></table>

表2-2  

<table><tr><td rowspan="2">胶粘剂</td><td rowspan="2">贮存条件</td><td colspan="3">不同固化时间的扭矩(TB/TP)/(N·m)</td></tr><tr><td>1.5 h</td><td>6 h</td><td>24 h</td></tr><tr><td rowspan="3">GY-230</td><td>原始</td><td>14.6/4.6</td><td>17.5/4.3</td><td>17.3/3.7</td></tr><tr><td>50℃,30 d</td><td>14.4/2.7</td><td>20.0/3.3</td><td>20.9/4.0</td></tr><tr><td>室温1年</td><td>16.8/3.2</td><td>18.9/3.6</td><td>22.2/4.5</td></tr></table>

续表2-2   

<table><tr><td rowspan="2">胶粘剂</td><td rowspan="2">贮存条件</td><td colspan="3">不同固化时间的扭矩 \( \left( {{T}_{\mathrm{B}}/{T}_{\mathrm{P}}}\right) /\left( {\mathrm{N} \cdot  \mathrm{m}}\right) \)</td></tr><tr><td>1.5 h</td><td>\( 6\mathrm{\;h} \)</td><td>\( {24}\mathrm{\;h} \)</td></tr><tr><td rowspan="2">GY-250</td><td>原始</td><td>10.5/20.0</td><td>20.8/21.3</td><td>22.1/25.7</td></tr><tr><td>\( {50}^{ \circ }\mathrm{C},{30}\mathrm{\;d} \)</td><td>14.9/16.0</td><td>17.7/20.4</td><td>22.4/20.2</td></tr><tr><td rowspan="2">GY-255</td><td>原始</td><td>13.4/15.3</td><td>25.1/16.8</td><td>24.5/17.0</td></tr><tr><td>\( {50}^{ \circ }\mathrm{C},{30}\mathrm{\;d} \)</td><td>14.3/10.7</td><td>22.4/16.8</td><td>26.7/14.3</td></tr></table>

# 2.2 力学性能

# 2.2.1 紧固扭矩 锁固钢M10螺栓，在不同温度下的扭矩见表2-3。

表2-3  

<table><tr><td rowspan="2">胶粘剂</td><td colspan="5">在不同温度下的扭矩\((T_{\mathrm{B}}/T_{\mathrm{P}})/(N·m)\)</td></tr><tr><td>-55°C</td><td>28°C</td><td>100°C</td><td>120°C</td><td>150°C</td></tr><tr><td>\(GY-230^{[4]}\)</td><td>38.2/11.0</td><td>17.3/3.7</td><td>10.8/5.3</td><td>9.4/4.6</td><td>5.8/5.2</td></tr><tr><td>\(GY-250^{[2]}\)</td><td>&gt;47.0/螺钉断</td><td>41.0/35.3</td><td>—</td><td>—</td><td>&gt;48.5/螺钉断</td></tr><tr><td>\(GY-250^{[4]}\)</td><td>15.7/32.2</td><td>22.1/25.7</td><td>23.1/23.3</td><td>22.8/19.9</td><td>20.0/16.4</td></tr><tr><td>\(GY-255^{[3]}\)</td><td>10.8/38.0</td><td>18.3/26.5</td><td>—</td><td>—</td><td>13.7/21.6</td></tr><tr><td>\(GY-255^{[6]}\)</td><td>14.1/25.0</td><td>24.5/17.0</td><td>22.0/15.6</td><td>21.2/14.7</td><td>17.1/14.7</td></tr></table>

# 2.2.2 静剪切强度 45 号钢轴、套配合试样测试室温静剪切强度, GY-230 厌氧胶为 $10.0 \mathrm{MPa}$ , GY-250 厌氧胶为 $16.7 \mathrm{MPa}$ , GY-255 厌氧胶为 $18.3 \mathrm{MPa}$ 。

# 2.3 耐环境性能

# 2.3.1 耐湿热老化性能 胶接试样在 $55^{\circ}\mathrm{C} \pm 1^{\circ}\mathrm{C}$ ，相对湿度不小于 $95\%$ 条件下进行的湿热老化试验情况见表2-4。

表2-4  

<table><tr><td rowspan="2">胶粘剂</td><td colspan="5">湿热老化后的扭矩\((T_{\mathrm{B}}/T_{\mathrm{P}})/(N·m)\)</td></tr><tr><td>指标,1000 h</td><td>0 h</td><td>1000 h</td><td>2000 h</td><td>3000 h</td></tr><tr><td>\(GY-230^{[5]}\)</td><td>≥5.0/≥1.0</td><td>17.1/2.8</td><td>21.2/5.0</td><td>13.6/8.1</td><td>9.8/9.6</td></tr><tr><td>\(GY-250^{[2]}\)</td><td>≥10.0/≥10.0</td><td>41.0/35.3</td><td>45.8/27.3</td><td>—</td><td>—</td></tr><tr><td>\(GY-255^{[3]}\)</td><td>≥10.0/≥7.5</td><td>18.3/26.5</td><td>19.6/41.2</td><td>—</td><td>—</td></tr></table>

# 2.3.2 耐热老化性能 按标准要求 GY-230 厌氧胶于 $120^{\circ}\mathrm{C}, \mathrm{GY}-250$ 厌氧胶于 $150^{\circ}\mathrm{C}$ 及 GY-255 厌氧胶于 $120^{\circ}\mathrm{C}$ 进行的热老化试验情况见表 2-5。

表2-5  

<table><tr><td rowspan="2">胶粘剂</td><td rowspan="2">老化温度/℃</td><td colspan="3">热老化后的扭矩 \( \left( {{T}_{\mathrm{B}}/{T}_{\mathrm{P}}}\right) /\left( {\mathrm{N} \cdot  \mathrm{m}}\right) \)</td></tr><tr><td>指标, \( {1000}\mathrm{\;h} \)</td><td>\( 0\mathrm{\;h} \)</td><td>\( {1000}\mathrm{\;h} \)</td></tr><tr><td rowspan="3">GY-230</td><td>\( {120}^{\left\lbrack  1\right\rbrack  } \)</td><td>\( \geq  {5.0}/ \geq  {1.0} \)</td><td>12.8/4.7</td><td>12.7/7.8</td></tr><tr><td>\( {120}^{\left\lbrack  4\right\rbrack  } \)</td><td>\( \geq  {5.0}/ \geq  {1.0} \)</td><td>17.3/3.7</td><td>16.6/3.8</td></tr><tr><td>\( {150}^{\left\lbrack  4\right\rbrack  } \)</td><td>-</td><td>17.3/3.7</td><td>20.1/9.9</td></tr><tr><td>GY-250</td><td>\( {150}^{\left\lbrack  2\right\rbrack  } \)</td><td>\( \geq  {10.0}/ \geq  {10.0} \)</td><td>41.0/35.3</td><td>48.5/螺钉断</td></tr><tr><td rowspan="2">GY-255</td><td>\( {120}^{\left\lbrack  5\right\rbrack  } \)</td><td>\( \geq  {10.0}/ \geq  {7.5} \)</td><td>24.5/17.0</td><td>13.9/22.3</td></tr><tr><td>\( {150}^{\left\lbrack  5\right\rbrack  } \)</td><td>-</td><td>24.5/17.0</td><td>10.2/24.0</td></tr></table>

2.3.3 耐介质性能 胶接试样在 $85\sim 87^{\circ}C$ 的不同介质中浸泡 $168\mathrm{h}$ 后的扭矩见表2-6。

表2-6  

<table><tr><td rowspan="2">介 质</td><td colspan="3">扭矩 \( \left( {{T}_{\mathrm{B}}/{T}_{\mathrm{P}}}\right) /\left( {\mathrm{N} \cdot  \mathrm{m}}\right) \)</td></tr><tr><td>GY-230</td><td>GY-250</td><td>GY-255</td></tr><tr><td>指标</td><td>\( \geq  {5.0}/ \geq  {1.0} \)</td><td>\( \geq  {10.0}/ \geq  {10.0} \)</td><td>\( \geq  {10.0}/ \geq  {7.5} \)</td></tr><tr><td>空白</td><td>12.8/4.7</td><td>41.0/35.3</td><td>18.3/26.5</td></tr><tr><td>蒸馏水</td><td>8. 6/6. 2</td><td>35. \( 4/ &gt; {44} \)</td><td>12.5/28.7</td></tr><tr><td>75 号航空汽油</td><td>11. 5/10. 0</td><td>22. \( 4/ &gt; {43} \)</td><td>17.7/43.1</td></tr><tr><td>2 号喷气燃料</td><td>11. \( 9/{9.0} \)</td><td>18. \( 6/ &gt; {44} \)</td><td>22.1/31.4</td></tr><tr><td>10 号航空液压油</td><td>12.0/6.2</td><td>23. \( 0/ &gt; {45} \)</td><td>30. \( 4/{31.2} \)</td></tr><tr><td>20 号航空润滑油</td><td>13. \( 6/{5.5} \)</td><td>26. \( 0/ &gt; {45} \)</td><td>20. \( 3/{38.1} \)</td></tr><tr><td>4109 号航空润滑油</td><td>14. \( 2/{6.6} \)</td><td>21. \( 8/ &gt; {42} \)</td><td>16. \( 7/{25.0} \)</td></tr><tr><td>乙二醇</td><td>16. \( 4/{3.2} \)</td><td>22. \( 5/{39.0} \)</td><td>-</td></tr><tr><td>0 号柴油</td><td>19. \( 8/{2.6} \)</td><td>17. \( 2/{31.0} \)</td><td>25. \( 0/{25.9} \)</td></tr><tr><td>30 号机油</td><td>20. \( 4/{4.0} \)</td><td>15. \( 2/{24.6} \)</td><td>23. \( 1/{23.5} \)</td></tr><tr><td>磷酸三苯酯</td><td>23. \( 9/{5.5} \)</td><td>22. \( 0/{31.3} \)</td><td>23. \( 5/{30.8} \)</td></tr><tr><td>3%氯化钠溶液</td><td>3. \( 8/{3.9} \)</td><td>20. \( 4/{28.4} \)</td><td>27. \( 1/{23.9} \)</td></tr><tr><td>10%硫酸</td><td>4. \( 7/{4.1} \)</td><td>15. \( 7/{32.3} \)</td><td>26. \( 3/{26.3} \)</td></tr></table>

2.3.4 高、低温强度试验 按标准要求，三种胶粘剂在 $-55^{\circ} \mathrm{C}$ 进行低温强度试验，GY-230厌氧胶在 $120^{\circ} \mathrm{C}, \mathrm{GY}-250$ 厌氧胶在 $150^{\circ} \mathrm{C}, \mathrm{GY}-255$ 厌氧胶在 $120^{\circ} \mathrm{C}$ 进行热强度试验，要求实测值达到表1-1指标最低值的 $50 \%$ 以上，实测值见表2-3。  
2.3.5 耐大气老化性能 用表面经打磨处理的LY12CZ铝合金室温固化胶接试样，在广州地区进行大气曝晒试验，测试搭接剪切强度。GY-230厌氧胶在曝晒开始为 $2.9\mathrm{MPa}$ ，1年为 $4.1\mathrm{MPa}$ 。GY-250厌氧胶在曝晒开始为 $9.3\mathrm{MPa}$ ，2年为 $8.8\mathrm{MPa}$ 。GY-255厌氧胶在曝晒开始为 $10.8\mathrm{MPa}$ ，1年为 $10.1\mathrm{MPa}$ ，2年为 $9.0\mathrm{MPa}$ 。

# 2.4 工艺性能

2.4.1 固化速度 不同环境温度下的固化速度见表2-7。按标准要求室温固化 $90\mathrm{min}$ 时的扭矩 $T_{\mathrm{B}} / T_{\mathrm{P}}$ 达到表1-1指标最低值的 $50\%$ 以上。

表2-7  

<table><tr><td rowspan="2">胶粘剂</td><td rowspan="2">固化温度/℃</td><td colspan="3">不同固化时间的扭矩 \( \left( {{T}_{\mathrm{B}}/{T}_{\mathrm{P}}}\right) /\left( {\mathrm{N} \cdot  \mathrm{m}}\right) \)</td></tr><tr><td>1.5 h</td><td>6 h</td><td>24 h</td></tr><tr><td rowspan="3">GY-230</td><td>28</td><td>14.6/4.6</td><td>17.5/4.3</td><td>17.3/3.7</td></tr><tr><td>12</td><td>10.3/1.8</td><td>10.7/2.4</td><td>17.3/3.0</td></tr><tr><td>2</td><td>4.1/1.8</td><td>4.3/2.0</td><td>7.9/4.0</td></tr><tr><td rowspan="2">GY-250</td><td>28</td><td>10.5/20.0</td><td>20.8/21.3</td><td>22.1/25.7</td></tr><tr><td>15</td><td>4.1/2.3</td><td>11.8/9.3</td><td>25.5/29.1</td></tr><tr><td rowspan="2">GY-255</td><td>28</td><td>13.4/15.3</td><td>25.1/16.7</td><td>24.5/17.0</td></tr><tr><td>15</td><td>1.3/2.4</td><td>21.4/15.6</td><td>26.3/16.4</td></tr></table>

2.4.2 表面状况的影响 不同表面状况的扭矩见表2-8。

表2-8  

<table><tr><td rowspan="2">胶粘剂</td><td rowspan="2">表面状况</td><td colspan="3">室温下不同固化时间的扭矩 \( \left( {{T}_{\mathrm{B}}/{T}_{\mathrm{P}}}\right) /\left( {\mathrm{N} \cdot  \mathrm{m}}\right) \)</td></tr><tr><td>1.5 h</td><td>6 h</td><td>24 h</td></tr><tr><td rowspan="2">GY-230</td><td>镀锌</td><td>4.8/0.9</td><td>12.2/1.6</td><td>16.5/3.1</td></tr><tr><td>发蓝</td><td>8.9/2.3</td><td>13.3/2.9</td><td>14.6/2.3</td></tr><tr><td rowspan="2">GY-250</td><td>镀锌</td><td>11.3/16.0</td><td>13.1/27.4</td><td>15.1/24.2</td></tr><tr><td>发蓝</td><td>3.9/1.5</td><td>9.6/12.5</td><td>10.6/9.5</td></tr><tr><td rowspan="2">GY-255</td><td>镀锌</td><td>8.0/12.0</td><td>18.1/12.5</td><td>22.4/21.6</td></tr><tr><td>发蓝</td><td>6.9/6.7</td><td>9.8/9.7</td><td>12.4/7.9</td></tr></table>

# 3 使用工艺

3.1 表面处理 零件涂胶部位用丙酮或三氯乙烯除油。钛合金零件采用洗涤汽油除油，严禁使用含氯溶剂。  
3.2 促进剂(底剂)的使用 活性金属表面(铜、铁及其合金)在 $5^{\circ} \mathrm{C}$ 以上施工时, 不必加涂促进剂。惰性材料或要求在较低温度下快速固化时加涂促进剂。施工时先涂促进剂, 待促进剂中的溶剂挥发后再进行涂胶, 然后立即装配, 静置固化。促进剂有 GY-T 和 GY-N 两种, GY-T 可用于除钛合金以外的各种材料, 指定用酮类如甲乙酮为溶剂的 GY-N 可使用于钛合金。许多场合下也可自配 $2 \%$ 促进剂 M(巯基苯并噻唑)的丙酮溶液作为代用的促进剂。  
3.3 固化 固化速度与被粘物、配合间隙及温度有关。对钢铁试件，在温度 $23\sim 28^{\circ}\mathrm{C}$ 不使用促进剂时， $30\mathrm{min}$ 内初固(指标最低值的 $10\%$ 以上)， $1.5\mathrm{h}$ 达实用强度(指标最低值的 $50\%$ 以上)， $24\mathrm{h}$ 完成固化。  
3.4 使用注意事项 涂、滴胶液并装配零件时要注意胶液必须充满结合面间隙，使不留有空间或气泡，装配后即静置固化。操作时注意瓶内胶液不要与金属工具或促进剂(底剂)接触和被沾污，否则影响瓶内胶液的贮存性。

# 4 其他

4.1 包装 聚乙烯瓶装，瓶内留有 $1/3 \sim 1/2$ 空间（空气）。  
4.2 运输 按非危险品运输。  
4.3 贮存 贮存于 $0\sim 20^{\circ}\mathrm{C}$ 的阴凉、通风、避光处，在此条件下原瓶贮存期为1年。

# 5 使用建议

选用。

# 参考文献

1南方航空动力机械公司．对GY-230厌氧胶全面性能试验的评价报告.1990  
2南方航空动力机械公司．对GY-250厌氧胶全面性能试验的评价报告.1990  
3南方航空动力机械公司．对GY-250与GY-255厌氧胶的物理机械性能试

验评价报告.1985

4 中国科学院广州化学研究所. GY-211、GY-220、GY-230、GY-231 及 GY-250 厌氧胶的技术性能报告. 1992  
5 中国科学院广州化学研究所．锁固密封用GY-200系列厌氧胶的研制与技术性能报告.1987  
6 中国科学院广州化学研究所. 高粘度高强度厌氧胶 GY-255 的技术性能报告. 1985  
7 杨颖泰、莫清兰、杨锦新.GY-200系列锁固密封厌氧胶．粘接，1990(2)：25

编写 杨颖泰 高殿仲

审校 郑瑞琪 张巧华

# GY-280厌氧胶

# 1 概述

GY-280厌氧胶为低粘度渗入型单组分厌氧胶，主要组分为甲基丙烯酸酯。适用于 $0.125\mathrm{mm}$ 以下间隙或孔隙的渗入填充，可用作铸件、焊缝砂眼、气孔的封填，滑动配合件、轴套配合件的固定，螺纹件的锁固密封，更适用于零件在装配调整后才将胶液滴入、渗入间隙内的固定与密封。可在 $-55\sim 150^{\circ}\mathrm{C}$ 长期使用，用作密封时可在 $200^{\circ}\mathrm{C}$ 短时使用。

1.1 牌号及名称 GY-280厌氧胶。  
1.2 基本组成 双甲基丙烯酸多缩乙二醇酯等。  
1.3 材料标准 Z9-0737—1991《单组分螺纹锁紧厌氧胶》Ⅲ型(渗透-快速固化-低粘度型)R级。主要性能指标见表1-1。

表1-1  

<table><tr><td>性能</td><td>指 标</td></tr><tr><td>粘度/(mPa·s)</td><td>10~25</td></tr><tr><td>破坏扭矩(TB)/(N·m)</td><td>2.5~11.5</td></tr><tr><td>平均拆卸扭矩(TP)/(N·m)</td><td>17.5~35.0</td></tr></table>

1.4 使用工艺说明书 Z9-0739—1991《单组分螺纹锁紧、柱面固持厌氧胶使用说明书》。  
1.5 供应状态 液态，瓶装。  
1.6 应用概况 已用于导弹零件的锁固密封。  
1.7 研制及生产单位 中国科学院广州化学研究所研制，广州市坚红化工厂（原广州粘合剂化工厂）、广州化学研究所技术开发公司胶粘剂厂和大连第二有机化工厂生产。  
1.8 鉴定级别及日期 1985年3月由中国科学院广州分院鉴定通过。

# 2 性能[1~3]

除非另有说明，试验方法按HB5313～5329《航空用厌氧胶试验方法》。力学性能用钢试件在室温下固化 $1\mathrm{d}$ 后测得。

# 2.1 物理及化学性能

2.1.1 红外光谱 GY-280厌氧胶红外光谱见图2-1。

图片摘要：该图主要展示 2 1 GY 280厌氧胶红外光谱图。
![](images/545ad84bbb4f4b8e8ef4da890facbaaa1f8e2b6d7f5b523408cb660adda1b034.jpg)  
图2-1 GY-280厌氧胶红外光谱图

2.1.2 外观 绿色透明液体。

2.1.3 密度 $1.07\mathrm{g} / \mathrm{cm}^3$

2.1.4 紫外荧光性 在紫外光照射下不发荧光(除指定要求的产品有荧光之外)。

2.1.5 粘度 $12\mathrm{mPa}\cdot \mathrm{s}_{\circ}$

2.1.6 闪点（开口杯） 大于 $90^{\circ}\mathrm{C}$

2.1.7 溶解性 合格。

2.1.8 润湿性 对A3钢、30号钢、45号钢、LY12CZ铝合金、H62黄铜和镀锌件的润湿性试验合格。

2.1.9 腐蚀性 对A3钢、30号钢、LY12CZ铝合金及镀锌件进行10d腐蚀试验均未产生永久性腐蚀缺陷，合格。

2.1.10 密封性 合格。

2.1.11 贮存稳定性 GY-280厌氧胶的贮存稳定性试验结果见表2-1，贮存期内的性能变化见表2-2。技术标准要求瓶装胶液经 $50^{\circ}\mathrm{C} 28\mathrm{d}$ 后 $T_{\mathrm{B}} / T_{\mathrm{P}}$ 符合 $(2.5\sim 11.5) / (17.5\sim 35.0)\mathrm{N}\cdot \mathrm{m}$ ，粘度增长不大于 $50\%$ 。

表2-1  

<table><tr><td rowspan="2">贮存条件</td><td colspan="2">贮存开始实测值</td><td colspan="2">贮存后实测值</td></tr><tr><td>\((T_{\text{B}}/T_{\text{P}})/(N·m)\)</td><td>粘度/(mPa·s)</td><td>\((T_{\text{B}}/T_{\text{P}})/(N·m)\)</td><td>粘度/(mPa·s)</td></tr><tr><td>50℃,30d</td><td>8.6/25.3</td><td>12.4</td><td>7.5/26.2</td><td>15.5</td></tr></table>

表2-2  

<table><tr><td rowspan="2">贮存条件</td><td colspan="4">不同固化时间的扭矩 \( \left( {{T}_{\mathrm{B}}/{T}_{\mathrm{P}}}\right) /\left( {\mathrm{N} \cdot  \mathrm{m}}\right) \)</td></tr><tr><td>\( 1\mathrm{\;h} \)</td><td>\( 2\mathrm{\;h} \)</td><td>\( 6\mathrm{\;h} \)</td><td>\( {24}\mathrm{\;h} \)</td></tr><tr><td>原始</td><td>5.9/21.1</td><td>6.3/22.8</td><td>7.1/23.6</td><td>8.6/25.3</td></tr><tr><td>\( {50}^{ \circ  }\mathrm{C},{30}\mathrm{\;d} \)</td><td>4.9/21.4</td><td>5.9/25.4</td><td>6.7/26.3</td><td>7.5/26.2</td></tr><tr><td>室温,1 年</td><td>6.9/23.4</td><td>7.1/20.1</td><td>8.0/21.9</td><td>11.0/24.5</td></tr><tr><td>室温,2 年</td><td>9.2/19.2</td><td>12.3/22.7</td><td>12.9/22.4</td><td>14.5/22.3</td></tr></table>

2.2 力学性能

2.2.1 紧固扭矩 锁固钢M10螺栓，在不同温度下的扭矩见表2-3。

表2-3  

<table><tr><td>试验温度/℃</td><td>-55</td><td>10</td><td>28</td><td>100</td><td>150</td><td>200</td></tr><tr><td>扭矩\((T_{\text{B}}/T_{\text{P}})/(N·m)\)</td><td>8.8/28.0</td><td>9.8/21.7</td><td>9.0/20.5</td><td>8.4/20.2</td><td>8.2/16.2</td><td>5.9/8.9</td></tr></table>

2.2.2 静剪切强度 以45号钢制的轴、套配合试件所测得的静剪切强度见表2-4。

表2-4  

<table><tr><td>试验温度/℃</td><td>28</td><td>100</td><td>150</td><td>200</td></tr><tr><td>静剪切强度/MPa</td><td>12.0</td><td>9.3</td><td>8.9</td><td>4.5</td></tr></table>

# 2.3 耐环境性能

2.3.1 耐湿热老化性能 胶接试样在 $55^{\circ}\mathrm{C} \pm 1^{\circ}\mathrm{C}$ ，相对湿度不小于 $95\%$ 条件下进行的湿热老化试验情况见表2-5。技术指标要求湿热老化 $1000\mathrm{h}$ 后 $T_{\mathrm{B}} / T_{\mathrm{P}}$ 为 $\geqslant 1.25 / \geqslant 8.75\mathrm{N}\cdot \mathrm{m}$ 。

表2-5  

<table><tr><td>湿热老化时间/h</td><td>0</td><td>500</td><td>1 000</td></tr><tr><td>扭矩\((T_{\text{B}}/T_{\text{P}})/(N·m)\)</td><td>5.9/25.7</td><td>11.8/29.6</td><td>12.9/25.7</td></tr></table>

2.3.2 耐热老化性能 按标准规定在 $150^{\circ}\mathrm{C}$ 的热老化试验情况见表2-6。技术指标要求热老化 $1000\mathrm{h}$ 后 $T_{\mathrm{B}} / T_{\mathrm{P}}$ 为 $\geqslant 1.25 / \geqslant 8.75\mathrm{N}\cdot \mathrm{m}$ 。

表2-6  

<table><tr><td>热老化时间/h</td><td>0</td><td>500</td><td>1000</td></tr><tr><td>扭矩\((T_{\mathrm{B}}/T_{\mathrm{P}})/(N·m)\)</td><td>5.9/25.7</td><td>4.7/21.4</td><td>3.9/12.8</td></tr></table>

2.3.3 耐介质性能 胶接试样在不同介质中浸泡后的扭矩见表2-7。

表2-7  

<table><tr><td rowspan="2">介 质</td><td colspan="3">不同浸泡条件的扭矩 \( \left( {{T}_{\mathrm{B}}/{T}_{\mathrm{P}}}\right) /\left( {\mathrm{N} \cdot  \mathrm{m}}\right) \)</td></tr><tr><td colspan="2">\( {85}^{ \circ }\mathrm{C},{168}\mathrm{\;h} \)</td><td>室温,90 d</td></tr><tr><td>指标</td><td colspan="3">\( \geq  {1.25}/ \geq  {8.75} \)</td></tr><tr><td>空白</td><td>9.1/25.3</td><td>17.5/22.3</td><td>9.1/25.3</td></tr><tr><td>自来水</td><td>7.5/26.5</td><td>-</td><td>11.8/20.0</td></tr><tr><td>75 号航空汽油</td><td>-</td><td>14.3/25.2</td><td>-</td></tr><tr><td>2 号喷气燃料</td><td>16.1/24.6</td><td>18.6/27.6</td><td>-</td></tr><tr><td>10 号航空液压油</td><td>13.7/22.7</td><td>23.5/21.9</td><td>14.2/26.2</td></tr><tr><td>20 号航空润滑油</td><td>-</td><td>14.1/26.0</td><td>-</td></tr><tr><td>4109 号航空润滑油</td><td>-</td><td>11.4/19.0</td><td>-</td></tr><tr><td>乙二醇-水(体积比 1 : 1)</td><td>14.5/26.9</td><td>-</td><td>-</td></tr><tr><td>0 号柴油</td><td>12.3/20.7</td><td>-</td><td>15.7/30.6</td></tr><tr><td>30 号机油</td><td>14.7/17.2</td><td>-</td><td>15.7/21.7</td></tr><tr><td>磷酸三苯酯</td><td>22.4/24.5</td><td>-</td><td>-</td></tr><tr><td>3%氯化钠溶液</td><td>-</td><td>-</td><td>13.1/17.8</td></tr><tr><td>10%硫酸</td><td>-</td><td>-</td><td>10.8/13.7</td></tr><tr><td>10%氢氧化钠溶液</td><td>-</td><td>-</td><td>10.8/18.1</td></tr></table>

# 2.4 工艺性能

2.4.1 固化速度 不同环境温度下的固化速度见表2-8。

表2-8  

<table><tr><td rowspan="2">固化及测试温度/℃</td><td colspan="7">不同固化时间的扭矩(TB/TP)/(N·m)</td></tr><tr><td>15 min</td><td>30 min</td><td>1 h</td><td>2 h</td><td>6 h</td><td>24 h</td><td>48 h</td></tr><tr><td>28</td><td>2.6/3.6</td><td>3.7/17.4</td><td>5.9/21.5</td><td>6.3/22.8</td><td>7.1/23.6</td><td>8.6/25.3</td><td>9.4/25.6</td></tr><tr><td>10</td><td>-</td><td>-</td><td>6.3/17.5</td><td>7.3/20.6</td><td>7.5/21.8</td><td>8.4/24.9</td><td>10.6/24.7</td></tr></table>

2.4.2 表面状况的影响 在不同表面状况的扭矩见表2-9。

表2-9  

<table><tr><td rowspan="2">表面状况</td><td colspan="4">室温下不同固化时间的扭矩 \( \left( {{T}_{\mathrm{B}}/{T}_{\mathrm{P}}}\right) /\left( {\mathrm{N} \cdot  \mathrm{m}}\right) \)</td></tr><tr><td>\( 1\mathrm{\;h} \)</td><td>\( 2\mathrm{\;h} \)</td><td>\( 6\mathrm{\;h} \)</td><td>\( {24}\mathrm{\;h} \)</td></tr><tr><td>镀锌</td><td>3.9/16.5</td><td>4.9/20.1</td><td>4.9/20.3</td><td>5.7/23.6</td></tr><tr><td>发蓝</td><td>12. \( 2/{19.2} \)</td><td>12. \( 3/{26.2} \)</td><td>12. \( 5/{28.2} \)</td><td>14.7/29.5</td></tr></table>

2.4.3 渗透性Ⅲ型胶要求进行渗透性试验，将胶渗入组装好的无预加扭矩和加上预定扭矩的螺纹件中进行固化和强度试验，要求测得值高于强度指标最低值的 $50\%$ 。试验结果见表2-10。

表2-10  

<table><tr><td rowspan="2">预加扭矩/(N·m)</td><td colspan="3">0</td><td colspan="3">41.2</td></tr><tr><td>钢</td><td>镀锌</td><td>镀镉</td><td>钢</td><td>镀锌</td><td>镀镉</td></tr><tr><td>扭矩(TB/TP)/(N·m)</td><td>10.3/27.5</td><td>8.3/26.1</td><td>8.8/24.5</td><td>29.9/33.6</td><td>31.4/32.9</td><td>29.4/33.2</td></tr></table>

# 3 使用工艺

3.1 表面处理 零件涂胶部位用丙酮或三氯乙烯除油。钛合金零件采用洗涤汽油除油，严禁使用含氯溶剂。  
3.2 促进剂(底剂)的使用 活性金属表面(铜、铁及其合金)在 $5^{\circ} \mathrm{C}$ 以上施工时, 不必加涂促进剂。惰性材料或要求在较低温下快速固化时加涂促进剂。施工时先涂促进剂, 待促进剂中的溶剂挥发后再进行涂胶和立即装配, 静置固化。促进剂有 GY-T 和 GY-N 两种, GY-T 可用于除钛合金以外的各种材料, 指定用酮类如甲乙酮为溶剂的 GY-N 可使用于钛合金。许多场合下也可自配 $2 \%$ 促进剂 M(巯基苯并噻唑)的丙酮溶液作为代用的促进剂。  
3.3 固化 固化速度与被粘物、配合间隙及温度有关。钢铁试件在温度 $23\sim 28^{\circ}\mathrm{C}$ 不使用促进剂时， $30\mathrm{min}$ 内初固(指标最低值的 $10\%$ 以上)， $0.5\mathrm{h}$ 达实用强度(指标最低值的 $50\%$ 以上)， $24\mathrm{h}$ 完成固化。  
3.4 使用注意事项 涂、滴胶液并装配零件时（该胶亦可以在零件先装配后再滴入或渗入胶液）要注意胶液必须充满结合面间隙，不留有空间或空气泡，装配后即静置固化。操作时注意瓶内胶液不要与金属工具或促进剂(底剂)接触和被沾污，否则影响瓶内胶液的贮存性。

# 4 其他

4.1 包装 聚乙烯瓶装，瓶内留有 $1/3 \sim 1/2$ 空间（空气）。  
4.2 运输 按非危险品运输。  
4.3 贮存 贮存于 $0 \sim 20^{\circ} \mathrm{C}$ 的阴凉、通风、避光处，在该条件下原瓶贮存期为1年。

# 5 使用建议

选用。

# 参考文献

1南方航空动力机械公司．对GY-280螺纹制动单组分厌氧密封剂物理机械性能试验结果的评价.1985  
2 中国科学院广州化学研究所.GY-280渗入型密封锁固厌氧胶的技术性能报告.1984  
3 刘传谦、杨颖泰. GY-280 渗入型密封锁固厌氧胶的性能及应用. 密封与防腐, 1985(4): 24

编写 杨颖泰

审校 郑瑞琪 张恩天

# GY-340厌氧胶

# 1 概述

GY-340厌氧胶系通用型单组分胶粘剂，主要成分为甲基丙烯酸酯。该胶固化较快，使用方便，贮存稳定性较好，适用于柱面固持即轴套滑动配合件(如轴承、键及工艺孔塞等)的装配，也用于不常拆卸的M20以下螺纹件的锁固密封。可在 $-55\sim 150^{\circ}\mathrm{C}$ 长期使用。

1.1 牌号及名称 GY-340厌氧胶。  
1.2 基本组成 双甲基丙烯酸多缩乙二醇酯与双甲基丙烯酸双酚A型环氧酯。  
1.3 材料标准

Z9-0738—1991《单组分柱面固持厌氧胶》I型（通用型）

《密封、锁固、装配、固定用单组分厌氧胶GY系列产品技术条件》

主要性能指标见表1-1。

表1-1  

<table><tr><td>性能</td><td>Z9-0738-1991指标</td><td>产品技术条件</td></tr><tr><td>粘度/(mPa·s)</td><td>100~500</td><td>150~300</td></tr><tr><td>剪切强度/MPa</td><td>13.8</td><td>14.0</td></tr><tr><td>破坏扭矩(TB)/(N·m)</td><td>-</td><td>14.5</td></tr><tr><td>平均拆卸扭矩(TP)/(N·m)</td><td>-</td><td>19.5</td></tr><tr><td>最大扭矩(Tmax)/(N·m)</td><td>-</td><td>24.5</td></tr></table>

1.4 使用工艺说明书 Z9-0739—1991《单组分螺纹锁紧、柱面固持厌氧胶使用说明书》。  
1.5 供应状态 液态，瓶装。  
1.6 应用概况 已用于飞机与雷达上螺纹件的锁固、电器附件中转子的固定、航天火箭发动机中螺纹件的锁固密封。并在汽车制造等方面广泛应用。  
1.7 研制及生产单位 中国科学院广州化学研究所研制，广州市坚红化工厂（原广州粘合剂化工厂）、广州化学研究所技术开发公司胶粘剂厂和大连第二有机化工厂生产。  
1.8 鉴定级别及日期 1981年3月由中国科学院鉴定通过。

# 2 性能[1~7]

除非另有说明，试验方法按HB5313～5329《航空用厌氧胶试验方法》，力学性能由室温固化1d后的试样测得。

# 2.1 物理及化学性能

2.1.1 红外光谱 见图2-1。

图片摘要：该图主要展示 2 1 GY 340厌氧胶红外光谱图。
![](images/8e7c909547fc8322108770eb8749a3a20517fcda1164b7635f5a1c883aae1e13.jpg)  
图2-1 GY-340厌氧胶红外光谱图

2.1.2 外观 茶色或绿色液体。

2.1.3 密度 $1.1\mathrm{g} / \mathrm{cm}^3$

2.1.4 紫外荧光性 在紫外光照射下不发荧光(除指定要求的产品有荧光之外)。

2.1.5 粘度 $172\mathrm{mPa}\cdot \mathrm{s}$ 。

2.1.6 闪点（开口杯） 不小于 $90^{\circ}\mathrm{C}$ 。

2.1.7 溶解性 合格。

2.1.8 润湿性 对LY12CZ铝合金、30号钢、H62黄铜和镀锌件进行润湿试验合格。

2.1.9 腐蚀性 对LY12CZ铝合金、A3钢、镀锌件进行 $10\mathrm{d}$ 腐蚀性试验，不产生永久性腐蚀缺陷，合格。

2.1.10 线膨胀系数 固化后为 $81 \times 10^{-6} \mathrm{~K}^{-1}$ 。

2.1.11 贮存稳定性 不同贮存条件下的性能见表2-1。技术标准要求瓶装胶液经 $50^{\circ}\mathrm{C}$ 贮存 $28\mathrm{d}$ 后，粘度增长不大于 $50\%$ ，静剪切强度大于 $13.8\mathrm{MPa}$ ，或扭矩不低于指标最低值的 $50\%$ 。

表2-1  

<table><tr><td rowspan="2">贮存条件</td><td rowspan="2">粘度/(mPa·s)</td><td colspan="3">不同固化时间的扭矩(TB/Tmax)/(N·m)</td></tr><tr><td>2h</td><td>6h</td><td>24h</td></tr><tr><td>原始</td><td>172</td><td>14.4/47.4</td><td>17.2/49.0</td><td>17.6/48.4</td></tr><tr><td>50℃,10d</td><td>192</td><td>17.4/38.1</td><td>21.8/49.0</td><td>-</td></tr><tr><td>50℃,30d</td><td>-</td><td>15.2/41.9</td><td>19.9/45.8</td><td>-</td></tr><tr><td>室温,0.5年</td><td>-</td><td>-/41.2</td><td>-</td><td>-</td></tr><tr><td>室温,1.5年</td><td>-</td><td>-/42.2</td><td>-</td><td>-</td></tr></table>

# 2.2 力学性能

2.2.1 静剪切强度 用45号钢和20号钢套接试样，表面粗糙度 $0.6\sim 1.6\mu \mathrm{m}$ ，间隙 $0.02\sim 0.06\mathrm{mm}$ ，以压缩速度 $1.5\sim 2.0\mathrm{mm / min}$ 测得，静剪切强度试验结果见表2-2。此外，用30号钢 $20\mathrm{mm}\times 60\mathrm{mm}\times 2\mathrm{mm}$ 搭接剪切试件，表面经打磨处理，涂胶后搭接尺寸为 $20\mathrm{mm}\times 15\mathrm{mm}$ ，在 $29^{\circ}\mathrm{C}$ 固化24h后测得室温搭接剪切强度为 $15.1\mathrm{MPa}$ 。

表2-2  

<table><tr><td rowspan="2">被粘物</td><td colspan="3">静剪切强度/MPa</td></tr><tr><td>-55℃</td><td>室温</td><td>150℃</td></tr><tr><td>45号钢</td><td>-</td><td>15.7</td><td>10.8</td></tr><tr><td>20号钢</td><td>18.5</td><td>19.1</td><td>11.4</td></tr></table>

2.2.2 紧固扭矩 锁固M10钢螺栓，不同温度下的破坏扭矩及最大扭矩见表2-3。其 $28^{\circ}\mathrm{C}$ 时的平均拆卸扭矩为 $42.2\mathrm{N}\cdot \mathrm{m}$ 。

表2-3  

<table><tr><td>试验温度/℃</td><td>-60</td><td>28</td><td>100</td><td>150</td></tr><tr><td>\( \left( {{T}_{\mathrm{B}}/{T}_{\max }}\right) /\left( {\mathrm{N} \cdot \mathrm{m}}\right) \)</td><td>26.5/45.0</td><td>19.6/48.6</td><td>20.6/43.2</td><td>13.2/23.5</td></tr></table>

2.2.3 压缩强度 浇铸体加工成 $\phi 10\mathrm{mm} \times 20\mathrm{mm}$ 圆柱体，室温压缩强度为 $127.5\mathrm{MPa}$ 。

# 2.3 耐环境性能

2.3.1 耐湿热老化性能 胶接试样经温度 $55^{\circ}\mathrm{C} \pm 2^{\circ}\mathrm{C}$ ，相对湿度大于 $95\%$ 老化后的性能见表2-4。

表2-4  

<table><tr><td>老化时间/h</td><td>0</td><td>1 000</td><td>1 500</td></tr><tr><td>剪切强度/MPa</td><td>20.8</td><td>15.1</td><td>-</td></tr><tr><td>搭接剪切强度(LY12CZ铝合金)/MPa</td><td>10.2</td><td>9.7</td><td>9.5</td></tr><tr><td>\( (T_{\text{B}} / T_{\text{max}}) / (N \cdot m) \)</td><td>19.6/48.6</td><td>19.2/48.1</td><td>-</td></tr><tr><td>\( T_{\text{P}} / (N \cdot m) \)</td><td>42.2</td><td>46.4</td><td>-</td></tr></table>

2.3.2 耐热老化性能 见表2-5。

表2-5  

<table><tr><td colspan="2">热老化条件</td><td rowspan="2">\( (T_{\mathrm {B}}/T_{\mathrm {max}})/(\mathrm {N}\bullet \mathrm {m}) \)</td><td rowspan="2">\( T_{\mathrm {P}}/\left( {\mathrm {N} \bullet \mathrm {m}}\right) \)</td><td rowspan="2">静剪切强度/MPa</td></tr><tr><td>温度/℃</td><td>时间/h</td></tr><tr><td rowspan="2">100</td><td>0</td><td>19.6/48.6</td><td>-</td><td>-</td></tr><tr><td>1 000</td><td>18.2/49.0</td><td>-</td><td>-</td></tr><tr><td rowspan="2">150</td><td>0</td><td>20.6/39.5</td><td>31.9</td><td>20.8</td></tr><tr><td>1 000</td><td>4.9/25.5</td><td>22.6</td><td>16.5</td></tr></table>

2.3.3 耐介质性能 胶接试样浸泡在 $85^{\circ}\mathrm{C}$ 的介质中 $168\mathrm{h}$ 后的剪切强度见表2-6，室温浸泡90d后最大扭矩保持率见表2-7。

表2-6  

<table><tr><td>介 质</td><td>剪切强度/MPa</td><td>介 质</td><td>剪切强度/MPa</td></tr><tr><td>空白</td><td>20.8</td><td>10号航空液压油</td><td>18.6</td></tr><tr><td>75号航空汽油</td><td>17.1</td><td>20号航空润滑油</td><td>16.4</td></tr><tr><td>2号喷气燃料</td><td>15.0</td><td>4109号航空润滑油</td><td>17.6</td></tr></table>

表2-7  

<table><tr><td>介 质</td><td>Tmax保持率/%</td><td>介 质</td><td>Tmax保持率/%</td></tr><tr><td>空白</td><td>100</td><td>0号柴油</td><td>97</td></tr><tr><td>蒸馏水</td><td>101</td><td>甲苯</td><td>100</td></tr><tr><td>2号喷气燃料</td><td>97</td><td>丙酮</td><td>101</td></tr><tr><td>10号航空液压油</td><td>99</td><td>无水乙醇</td><td>100</td></tr><tr><td>10号航空润滑油</td><td>99</td><td></td><td></td></tr></table>

2.3.4 耐大气老化性能 表面经打磨处理的LY12CZ铝合金室温固化胶接试样在广州地区进行大气曝晒试验，结果见表2-8。

表2-8  

<table><tr><td>曝晒时间/年</td><td>0</td><td>0.5</td><td>1</td><td>2</td><td>3</td></tr><tr><td>搭接剪切强度/MPa</td><td>11.2</td><td>11.8</td><td>10.2</td><td>9.8</td><td>8.6</td></tr></table>

2.3.5 耐辐射性能 静剪切强度试验用45号钢试样，轴 $\phi 10\mathrm{mm}$ ，环内孔 $\phi 10\mathrm{mm}$ ，深 $10\mathrm{mm}$ ，配合间隙 $0.06\mathrm{mm}$ ，表面粗糙度 $12.5\mu \mathrm{m}$ ，压缩速度 $10\mathrm{mm / min}$ 。施胶固化后的静剪切试样用 $\gamma$ 射线和中子流辐照，辐照试验结果见表2-9。

表2-9  

<table><tr><td colspan="2">辐射条件</td><td rowspan="2">Tmax/(N·m)</td><td rowspan="2">静剪切强度/MPa</td></tr><tr><td>γ射线/R</td><td>中子流/(中子数/cm2)</td></tr><tr><td>0</td><td>0</td><td>24.5~29.4</td><td>40.1</td></tr><tr><td>200</td><td>7×108</td><td>19.6~39.2</td><td>40.3</td></tr><tr><td>5×105</td><td>1×1010</td><td>19.6~44.1</td><td>41.7</td></tr></table>

# 2.4 工艺性能

2.4.1 固化速度 在不同温度下的固化速度见表2-10。

表2-10  

<table><tr><td rowspan="2">固化温度/℃</td><td colspan="3">不同固化时间的扭矩 \( \left( {{T}_{\mathrm{B}}/{T}_{\max }}\right) /\left( {\mathrm{N} \cdot  \mathrm{m}}\right) \)</td></tr><tr><td>\( 1\mathrm{\;h} \)</td><td>\( 6\mathrm{\;h} \)</td><td>\( {24}\mathrm{\;h} \)</td></tr><tr><td>\( {28} \sim  {30} \)</td><td>15.7/46.1</td><td>14.7/46.1</td><td>19.6/48.6</td></tr><tr><td>20</td><td>9.8/33.4</td><td>20.6/47.0</td><td>23.5/47.0</td></tr><tr><td>\( 3 \sim  5 \)</td><td>-</td><td>12.8/35.3</td><td>13.7/35.8</td></tr></table>

2.4.2 填隙能力 以30号钢试件，表面经打磨处理，涂胶后搭接，在 $29\mathrm{C}$ 固化 $24\mathrm{h}$ 后测定搭接剪切强度，见表2-11。

表2-11  

<table><tr><td>间隙度/mm</td><td>0.11</td><td>0.14</td><td>0.17</td><td>0.22</td></tr><tr><td>搭接剪切强度/MPa</td><td>15.1</td><td>12.6</td><td>11.1</td><td>9.4</td></tr></table>

2.5 使用性能 参照JIS K6820《流体密封胶》中的试验方法，钢法兰不留间隙液压试验见表2-12。

表2-12  

<table><tr><td>试验温度/℃</td><td>室温</td><td>80</td><td>150</td></tr><tr><td>耐油压/MPa</td><td>9.3</td><td>8.5</td><td>14.8</td></tr></table>

# 3 使用工艺

3.1 表面处理 零件涂胶部位经丙酮或三氯乙烯除油。钛合金零件可用洗涤汽油等除油，严禁使用含氯溶剂。  
3.2 促进剂(底剂)的使用 GY-340厌氧胶在 $5^{\circ}\mathrm{C}$ 以上能较快固化，特别是被粘物为活性金属表面（铜、铁及其合金）时，不必加涂促进剂。惰性材料（如玻璃、塑料和非活性金属镀层等）或在低温下要求快速固化时应加涂促进剂。钛合金应使用不含氯溶剂的促进剂。施工时先涂促进剂，待促进剂中的溶剂

挥发后再进行涂胶和立即装配，静置固化。促进剂有 $\mathrm{GY - T}$ 和 $\mathrm{GY - N}$ 两种[6]， $\mathrm{GY - T}$ 可用于除钛合金以外的各种材料，指定用酮类如甲乙酮为溶剂的 $\mathrm{GY - N}$ 可使用于钛合金。许多场合下也可自配 $2\%$ 促进剂M(巯基苯并噻唑)的丙酮溶液或者 $0.2\%$ 氯化铜的丙酮溶液分别作为代用的促进剂。

3.3 固化 固化速度与被粘物、配合间隙及温度有关。钢铁件配合间隙 $0.1\mathrm{mm}$ 以下，在温度 $23 \sim 28^{\circ}\mathrm{C}$ 不加用促进剂时，零件涂胶装配后即静置固化， $1\mathrm{h}$ 达实用强度（扭矩指标最低值 $50\%$ 以上）， $2 \sim 6\mathrm{h}$ 基本固化， $24\mathrm{h}$ 完成固化。  
3.4 使用注意事项 涂、滴胶液并装配零件时要注意胶液必须充满结合面间隙，不留空隙或空气泡，装配后即静置固化。操作时应防止瓶内胶液与金属工具或促进剂(底剂)接触和被沾污，以免影响瓶内胶液的贮存性。如用于螺纹件锁固后需要拆卸分解，因胶接强度较高，需费大力拆开或加热（约 $200^{\circ}\mathrm{C}$ ）趁热拆开。分解后的零件如因价值较高需要回收再使用，可将分解后的零件浸入GQ特种清除剂[7]中，所附着的厌氧胶固化物可被除去。

# 4 其他

4.1 包装 聚乙烯瓶装，瓶内留有 $1/3 \sim 1/2$ 空间（空气）。  
4.2 运输 按非危险品运输。  
4.3 贮存 贮存于 $0\sim 20^{\circ}\mathrm{C}$ 的阴凉、通风、避光处，此条件下原瓶贮存期为1年。

# 5 使用建议

选用。

# 参考文献

1 杨颖泰.GY-340单组分室温快固化厌氧胶.化学通讯，1981(2)：30  
2 中国科学院广州化学研究所.GY-340单组分厌氧胶的技术与性能报告. 1980  
3烟台机械工业研究所，密封胶应用技术的研究课题测试报告.1983  
4南方动力机械公司，航空用固定和螺纹制动单组分厌氧胶试验方法验证报告.1984  
5航天工业部二院.GY-340厌氧胶核辐照试验报告.1985   
6 中国科学院广州化学研究所. 底剂 GYT 与 GYN 性能报告. 1992  
7蔡正英．厌氧胶用特种清除剂．粘接，1998(2)：15

编写 杨颖泰

审校 郑瑞琪 张巧华

# GY-330和GY-360厌氧胶

# 1 概述

GY-330和GY-360厌氧胶是单组分柱面固持厌氧胶粘剂，主要组分为甲基丙烯酸酯。GY-330厌

氧胶属中强度型，适用于间隙小于 $0.2\mathrm{mm}$ 的滑动配合零件装配固持，最佳充填间隙在 $0.05\mathrm{mm}$ 或以下，可在 $-55\sim 150^{\circ}\mathrm{C}$ 使用。GY-360厌氧胶属于高粘度耐高温型，耐热、耐热老化、耐湿热老化性能好，适用于柱面固持和永久性螺纹锁固，最大填隙能力达 $0.38\mathrm{mm}$ ，使用温度为 $-55\sim 230^{\circ}\mathrm{C}$ 。

1.1 牌号及名称 GY-330厌氧胶，GY-360厌氧胶。  
1.2 基本组成 GY-330 为双甲基丙烯酸多缩乙二醇酯与双甲基丙烯酸双酚 A 型环氧酯, 并加入控制强度的组分与触变剂等。GY-360 为双羟乙基化双酚 A 双甲基丙烯酸酯及双马来酰亚胺等。  
1.3 材料标准 Z9-0738—1991《单组分柱面固持厌氧胶》。

GY-330厌氧胶属于V型(中粘度中强度型), GY-360厌氧胶属于V型(高粘度-高温型)。主要性能指标见表1-1。

表1-1
