Repository: C-zj02/CFD-claw

<div align="center">

**English** | [中文](#中文版) | [Français](README_FR.md) | [Русский](README_RU.md) | [हिन्दी](README_HI.md) | [العربية](README_AR.md) | [Português](README_PT.md)

# 🚀 Claude Code Python

**A Complete Python Reimplementation Based on Real Claude Code Source**

*From TypeScript Source → Rebuilt in Python with ❤️*

***
**🔥 Active Development • New Features Weekly 🔥**

</div>

***

## 🎯 What is This?

**Clawd Code** is a **complete Python rewrite** of Claude Code, based on the **real TypeScript source code**.

File: RAG-data/航空航天科技出版工程  4  材料技术001-200.pdf-f2d740c7-2132-4b50-af3d-2678ab3849be.md (part 4 of 9)
4.1 多学科机身设计，力学与声学的集成 13  
4.2 机身的隔音 14
图片摘要：该图主要展示 6由AerometInternationalPLC提供的超塑成型照片。
![](images/3d96b029555cf6308957213e0f22cd0bbe38211cf340e279ae838a3c14c8d7b7.jpg)

图片摘要：该图主要展示 6由AerometInternationalPLC提供的超塑成型照片。
![](images/8115ae9b9cdd1020d29dc1c6f5efbe8648099a5c17839fd599a1572f8d7b9c8d.jpg)  
(a)   
（b）

（c）  
图6由AerometInternationalPLC提供的超塑成型照片  
图片摘要：该图主要展示 6由AerometInternationalPLC提供的超塑成型照片。
![](images/03714658310aab9e00ac48c8d56e86c458350ea5d8955304c6a030c7cc6468a3.jpg)  
（a）SPF冲压的四个部分；（b） $450~\mathrm{mm}$ 直径访问管道的SPF冲压成型的多部件组装图；（c）两个 $\mathrm{SPF}500\mathrm{mm}$ 长冲压管的焊接装配

散结合的微观结构要求与加工温度与本章2.2.1节中讲述的SPF的加工条件是相同的。

SPFDB的优势是一个多层叠加复杂桁架夹芯结构的范围（图7）。这种坚固的层状夹芯结构由于省去了焊接件、机械类紧固件和铆钉而很好地减轻了重量，而且在保证结构完整性的前提下降低了成本。

板材的扩散结合起初是在一种惰性气体中进行的，之后用氩气超塑性分解三层板的层状结构，如

图7所示。防镀膜涂料如BN和 $\mathrm{Y}_2\mathrm{O}_3$ 在SPF阶段之前防止了桁架部分发生DB。SPFDB加工处理最先应用于20世纪80年代早期的宽线风扇叶片的开发。

图片摘要：该图主要展示 7所示。防镀膜涂料如BN和 在SPF阶段之前防止了桁架部分发生DB。SPFDB加工处理最先应用于20世纪80年代早期的宽。
![](images/fffb144b3c7257a718ae532dd041dcf0e73412df92bd694b5c26e71aef62dad9.jpg)  
(a)   
（b）  
图7三层SPFDB桁架核心过程原理

# 2.3 添加层制造

添加层制造（ALM）是一种创新的快速成型工艺，可以有效地用粉末原料制造出近似网状的零件。钛粉沉积在基底上，并且用激光或电子束焊接在了一起。粉末的沉积是由AutoCAD模型决定的。尽管还处在快速发展阶段，ALM已经可以提供复杂钛部件成本的阶跃变化，因为可以省略昂贵的锻造工序，也可以减少机械加工。而且低成本粉末生产工序的发展产生了进一步的成本效益。现今很多正在使用的航空部件都是通过这种生产途径制造出来的。例如，图8中的F-15挂架肋部件就是用激光添加制造法（LAM）加工出来的，现已投入使用。

图片摘要：该图主要展示 7三层SPFDB桁架核心过程原理。
![](images/57327db358244db3a46c1a20f5cfb4b27c5d56981f9f08ec2ed2b2fa96d89af1.jpg)

图片摘要：该图主要展示 7三层SPFDB桁架核心过程原理。
![](images/21fede64c6d826423c49a085238a8fa1fa08a97fb9d1e1d925f7a2fdce83be95.jpg)  
图8F-15激光添加制造和挂架肋加工由DavidHeck、波音提供

# 2.4 机械加工

机械加工是用于描述金属去除与切割工艺的一个术语，具体包括铣削、车削、磨削、钻孔和深孔镗削。这些操作的成本都很高，也是钛合金航空部件加工成本很高的重要因素。在大多数情况下，为了实现最终的元件尺寸和加工前的表面粗糙度，需要进行大量的机械加工。图9显示了机械加工前后的锻造起落架结构。一个比较极端的例子是F-22Ti-6Al-4V的舱壁，其中 $90\%$ 的锻造加工都是切屑（见第4卷第175章第4节）。

图片摘要：该图主要展示 8F 15激光添加制造和挂架肋加工由DavidHeck、波音提供。
![](images/7e513cc945b4ce12b61c97e852d349be9df71a78479e13e88f7d2199c3de815f.jpg)  
图9钛合金起落架支柱锻造结构，加工前后由VSMPO-AVISMA提供

钛被看作一种很难进行机械加工的金属，主要有以下几点原因。

高温下，钛很容易发生化学反应，因此在钛与模具之间会发生扩散结合，从而导致磨损（工件与模具之间），并且在某些情况下还会发生工件表面的污染。

钛的热导率相对较差，所以在加工过程中产生的热量不会从工件或模具中散除。这就导致了刀具磨损的加剧与生产率的降低，因此工作的速度就相对较慢。

低杨氏模量会导致工件在刀具压力下弯曲，也就是“反弹”。这反映了获得最终精确尺寸和公差的能力。

虽然使用传统方法加工钛比加工钢和铝的速度要慢，但是如果刀具和加工过程允许化学反应，低的热导率以及低弹性模量时钛可以进行定期且经济的加工。一般来说，加工过程如车削和铣削是用锋利的硬质合金刀具在相对较低的速度下配合使用大量冷却液来进行的。

大多数钛合金部件是在关键载荷环境下使用的，因此其表面完整性比生产率更加重要。低效的机械加工很容易在关键部件中产生微小裂纹，这将会显著降低其在使用过程中的抗疲劳特性。很多传统机械加工过程同样也会在表面造成残余拉伸（有时是压缩）应力，在循环载荷下会导致裂纹产生。因此，最终的表面处理工程如喷丸加工通常用于引发压缩残余应力，目的是提高疲劳特性与抗应力腐蚀性能。

并不是所有钛合金的机械特性都相同。最容易机械加工的是低氧 $\mathrm{CPTi}\alpha$ 合金，它通常与不锈钢进行比较；最难加工的是 $\beta$ 合金，如Ti5553（Arrazola等，2009）。但是，从机械加工角度来讲，Ti5553是波音787起落架应用的主要合金。机械工程师不断致力于用创新高性能机械加工（HPM）技术来提高机械生产率。发展刀具与加工过程而不降低机械加工速度对于新一代大型飞行器，如Dreamliner中的大量钛合金重要部件是非常关键的。

波音公司和钛制造商 VSMPOAVISMA 通过操作一种先进加工车间（Verkhnaya Salda、Russia）来为 Dreamliner 的大型起落架部件提供高加工性能。图 10 展示了起落架锻造的深孔镗削过程。近来与集成部件加工所不同的锻造部件附近位置的新型加工策略的优点是加工产生的金属碎屑可以被循环利用，并且运输成本大幅降低。

# 2.5 表面处理

许多制造过程如焊接和机械加工会诱发残余拉伸应力，而且在某些情况下还会在钛合金部件表面产生微小裂纹。更多详情参见Withers（2007）。表面处理或者像喷丸处理这种调理过程，以及近年来出现的激光振动喷丸及低塑性抛光处理都是为了减小表面产生残余压缩应力。

在应力与热循环过程中，表面和槽口处产生的压缩残余应力延缓了微裂纹的扩展，提高了部件的抗疲劳特性、抗微动疲劳特性与抗应力腐蚀开裂特性。

图片摘要：该图主要展示 10 用于锻造波音787的Ti5553起落架轮轴架梁深井孔镗削。
![](images/ca1409cb2ea7281e509ce1771bdb29797d0350ced1f63e30c1831d1c4a7b432d.jpg)

图10 用于锻造波音787的Ti5553起落架轮轴架梁深井孔镗削  
图片摘要：该图主要展示 10 用于锻造波音787的Ti5553起落架轮轴架梁深井孔镗削。
![](images/e58b2bdb1d12de8221d67435c0b3a9baf0d518c3292712b1276f7007462b251f.jpg)  
由 VSMPO-AVISMA 提供

# 2.5.1 喷丸处理

喷丸处理是一个冷加工过程，部件的表面用钢或玻璃之类的射击介质轰击，图10就是该过程的示意图。这会导致表面双轴向拉伸屈服以及压缩残余应力表层的产生。喷丸处理是最便捷、最经济且用于改善钛合金部件抗疲劳特性的表面处理方法。压缩机盘装载槽（图11）和匹配叶片楔形榫根部通常进行喷丸处理，以防止微动疲劳（本章3.4.3节）。

图片摘要：该图主要展示 10 用于锻造波音787的Ti5553起落架轮轴架梁深井孔镗削。
![](images/26586f5c19fbeeb2c900bf6f8bc70aad51d60dd603b41176c28aa94d4d97388a.jpg)  
图11 喷丸钛合金压气机轮盘上的叶根插槽的布置由MetalImprovementsCompany提供

# 2.5.2 激光振动喷丸

高能量激光喷射在部件表面会产生一层压缩应力，其强度高达采用标准弹丸喷射处理时压缩应力的4倍，进一步延长了航空部件的使用寿命，降低了部件维护成本。LSP技术已被证实非常成功，并且可能在未来的几年中取代喷丸处理作为钛合金部件的标准加工方法。

# 2.5.3 受控可塑性抛光

受控可塑性抛光表面处理过程会产生与激光振动喷丸相似的压缩应力状态。CPB或者球面抛光可以在传统的多轴CNC机器上进行。同样是冷加工过程，滚动的球面会在部件中产生压缩残余应力。

# 3 机械性能

钛合金航空部件的机械性能在很大程度上依赖于显微组织结构（比如 $\alpha$ 与 $\beta$ 体积分数形态）和晶体结构。显微结构与组织都取决于热机械加工过程和化学反应。Boyer、Welsh 和 Collings（1994）总结了关键的显微组织结构对提高或降低机械性能的影响（表1），并提供了钛合金的完整机械性能信息。

来源：Boyer、Welsh和Collings，1994

表 1 钛合金临界微观结构特征与力学特性的关系  

<table><tr><td>特征</td><td>提高</td><td>降低</td></tr><tr><td>等轴α</td><td>强度 延展性 疲劳萌生阻碍能力 低循环疲劳阻碍能力</td><td>断裂韧性 疲劳裂纹扩展阻碍能 力 缺口疲劳阻碍能力</td></tr><tr><td>魏氏体α</td><td>断裂韧性 疲劳裂纹扩展阻碍能力 缺口疲劳阻碍能力 蠕变</td><td>强度 延展性 疲劳萌生阻碍能力 低循环疲劳阻碍能力</td></tr><tr><td>双模α</td><td>强度 延展性 疲劳萌生阻碍能力 低循环疲劳阻碍能力</td><td>断裂韧性 疲劳裂纹扩展阻碍能 力</td></tr><tr><td>菌落α</td><td>断裂韧性 疲劳裂纹扩展阻碍能力 缺口疲劳阻碍能力</td><td>强度 延展性 疲劳萌生阻碍能力 低循环疲劳阻碍能力</td></tr><tr><td>粗前β晶粒</td><td>断裂韧性 蠕变</td><td>强度 延展性 疲劳萌生阻碍能力 低循环疲劳阻碍能力</td></tr><tr><td>细前β晶粒</td><td>强度 延展性 疲劳萌生阻碍能力</td><td>断裂韧性 缺口疲劳阻碍能力</td></tr><tr><td>晶界α</td><td>断裂韧性 疲劳裂纹扩展阻碍能力 缺口疲劳阻碍能力</td><td>延展性 疲劳萌生阻碍能力 低循环疲劳阻碍能力</td></tr></table>

本章提供了显微组织与晶体结构对航空应用中主要性能影响的概述：强度、延展性、韧性、疲劳特性与蠕变特性。同样，工程师与设计师必须意识到这些性能之间的内在联系，明白在特定设计要求下显微组织与晶体结构的变化会对其他性能产生有害影响。比如，加工合金来产生拥有高使用屈服强度的显微组织与晶体结构就会拥有相对较差的断裂韧性。

# 3.1 拉伸强度

钛合金的拉伸屈服强度范围是从工业纯钛低氧合金的 $170\mathrm{MPa}$ 到Ti1023这种时效硬化 $\beta$ 合金的 $1500\mathrm{MPa}$

晶粒大小或 $\alpha$ 菌落这类有效微观结构单元大小会通过Hall-Petch关系直接影响拉伸屈服强度。随着主要 $\alpha$ 或 $\alpha$ 菌落的减少，屈服强度会由于相界滑移干扰数量的增加而提高。

Ti1023类钛合金中 $\beta$ 相的时效硬化会引起小规模的 $\alpha$ 沉淀，这是阻碍滑移的一个有效途径，并且可以提高拉伸与疲劳强度。

间质元素如氧、氮和碳都有很强大的固溶强化效果[图12中由Finlay与Snyder（1950）阐释]，但会降低延展性。

图12 间质元素对纯钛屈服强度的影响  
图片摘要：该图主要展示 12 间质元素对纯钛屈服强度的影响。
![](images/d0e8f0d9046e75526421296c325f61fa59f080331983743354313b376b980ec2.jpg)  
转载于 Finlay 和 Snyder（1950）© Springer

# 3.2 延展性

延展性很重要的原因有两点。一是钛合金成型必须展现充分的延展性来避免成型过程中的开裂或断裂；二是局部塑性形变会减轻飞行器结构中的应力集中，从而提高其性能。这一点在涉及部件中槽口的影响与装配产生的残余装配应力时尤为重要。

因此，对于好的延展性来说，抑制空隙成核是最重要的。空隙成核的位置是 $\alpha/\beta$ 界面、双/基质边界以及剪切带。通过热加工过程中 $\beta$ 转变后的快速冷却，晶粒边界 $\alpha$ 的减少在 $\beta$ 晶粒之前，这将降低潜在空隙成核位置的体积分数，从而提高拉伸延展率。一个很小的有效结构单元，如产生球状初级 $\alpha$ 和小 $\alpha$ 菌落的一个次转变过程通常被优选为能够产生更大 $\beta$ 晶粒的一个超级转变过程。Davies等（1995）做的关于Ti1023的研究显示，增大初级 $\alpha$ 可以提高延展性（降低强度），其原因是较少的次级 $\alpha$ 在阻碍滑移的基质中沉淀。

# 3.3 断裂韧性

如果抗断裂韧性是钛合金部件的主要标准，那么为裂纹提供一条曲折路径的透镜形态就是十分必要的。细长的 $\alpha$ 菌落或Widmanstätten $\alpha$ 可以提高断裂韧性。由于着陆与起飞过程中的巨大冲击载荷，起落架锻件的一个主要标准是高断裂韧性。 $\beta$ 合金如Ti-1023就展示了高强度与高断裂韧性的结合应用，并且已经用于主要大型777起落架锻件（图13）。

图13一种老化 $\beta$ 合金Ti-10V-2Fe-3Al的断裂韧性与屈服强度  
图片摘要：该图主要展示 13一种老化 合金Ti 10V 2Fe 3Al的断裂韧性与屈服强度。
![](images/e6b262fab1a427359e45f2f078e3ea2d266a812af6b123930580ae90e18da14f.jpg)  
转载于Terlinde、Rathjen和Schwalbe（1988） $\langle \widehat{\mathbb{C}}\rangle$ Springer

# 3.4 疲劳

抗疲劳特性比断裂韧性和延展性更难以定义与预测，因为影响疲劳特性的因素非常多。钛合金的疲劳与断裂特性的全面回顾参见Margolin等（1980）和Lütjering（1998）的研究。

微观结构纹理如能够提高断裂韧性的细长 $\alpha$ 菌落或Widmanstättenα，就会增加疲劳裂纹变得不稳定时的临界长度，此时裂纹会快速扩展，部件也会很快断裂。然而，这并不会提高断裂韧性，因为它取决于裂纹达到临界长度的时间。总的来说，有两个同步过程：循环载荷下的抗裂纹萌生与抗裂纹扩展。

尽管有大量证实的疲劳数据，但测试条件是部

件特定的，与材料开始条件、应力范围、特性以及载荷频率与环境有关。

# 3.4.1 抗疲劳裂纹萌生特性

钛合金航空部件的裂纹萌生行为取决于变形激活模式。局部滑移带（高剪切应力平面）是循环载荷中裂纹萌生的源头。带有小晶粒与 $\alpha$ 菌落的微观结构阻碍了滑移带的形变，因此当抗疲劳裂纹萌生特性是基本设计准则时则优先考虑。自从电子背向散射衍射技术问世以来，研究者们就发现了拥有强大晶体取向的临近 $\alpha$ 晶粒可以像大型有效晶粒（广域）一样运动，这就解释了其较弱的疲劳裂纹萌生性能的成因。Ti-6Al-4V中一种典型的广域结构如图14所示。

图片摘要：该图主要展示 14 Ti 6Al 4V微观区域的电子背向散射衍射图像。尽管 晶粒尺寸约为 ，但有效的结构单元尺寸仍大一个数量级，从而导。
![](images/daf383c2eb4096e479b1c10bcae43bfbe1a8ca5ae060b85c5edfbe88620306cb.jpg)  
图14 Ti-6Al-4V微观区域的电子背向散射衍射图像。尽管 $\alpha$ 晶粒尺寸约为 $5\mu \mathrm{m}$ ，但有效的结构单元尺寸仍大一个数量级，从而导致较差的疲劳裂纹扩展源

同样，像 $\beta$ 合金（见第4卷第175章第4节）之类的合金拥有很高的屈服强度，从而有较高的抗位错运动特性，它们都有很高的抗裂纹萌生性能。 $\beta$ 合金的老化，如Ti-10V-2Fe-3Al和Ti5553产生了小规模的沉淀，这会阻碍位错运动，产生高屈服强度与高抗裂纹萌生性能，因此它们被用于抵抗高次循环（>104次循环）疲劳特性非常关键的大型起落架部件。图15由Kuhlman等（1987）得出，

图15 Ti-10V-2Fe-3Al和Ti-6Al-4V的应力和失效周期  
图片摘要：该图主要展示 15 Ti 10V 2Fe 3Al和Ti 6Al 4V的应力和失效周期。
![](images/554c9d7abff8c6daaa662b379b962ecc64538045ee16543da4f0ee5077923057.jpg)  
转载于Kuhlman等（1987）©TheMinerals、  
Metal和Materials Society

阐述了Ti-10V-2Fe-3Al相对于Ti-6Al-4V卓越的高抗循环疲劳特性。

表面处理工序如喷丸处理与激光振动喷丸普遍应用于航空部件中，主要作用是产生阻碍裂纹萌生的近表面残余压缩应力（参考本章2.5节）。

# 3.4.2 抗疲劳裂纹扩展性能

通常来说，提升抗断裂韧性特性的微观结构也会提高抗裂纹扩展性能，因为菌落、网篮组织或者Widmanstätten $\alpha$ 形态（图16）提供了错综复杂的裂纹路径，并且层状菌落、双峰形态（图17）提供了比等轴形态（见第4卷第175章）更高的抗裂纹扩展性能。但是粗大层状结构的抗裂纹萌生性能很差，因此部件的整体疲劳性能也很差。

裂纹会通过密排六方 $\alpha$ 相以及沿着 $\alpha/\beta$ 边界扩展。晶体结构会在加工过程中被改变，目的是拥有更好的抗疲劳特性，用这种方法形成的裂纹扩展会在遇到不利滑移方向上的 $\alpha$ 晶粒时发生，如图18所示。

# 3.4.3 微动疲劳

由微动疲劳引起的故障与维护停机时间是飞行

图片摘要：该图主要展示 16在Ti 10V 2Fe 3Al大 晶粒中改造网篮 背向散射电子照片转载于Jackson等（2005）。
![](images/f8631bb0af9bbacdc9ab251d8e0388c16280f4e6fb960e0449ce635da1cc0f5e.jpg)

图片摘要：该图主要展示 16在Ti 10V 2Fe 3Al大 晶粒中改造网篮 背向散射电子照片转载于Jackson等（2005）。
![](images/db9a93b38076e91f99c68084ee290726fc5af1811fd0f08d9ed1a3eeda4ea297.jpg)  
图16在Ti-10V-2Fe-3Al大 $\beta$ 晶粒中改造网篮 $\alpha$ 背向散射电子照片转载于Jackson等（2005）

图片摘要：该图主要展示 16在Ti 10V 2Fe 3Al大 晶粒中改造网篮 背向散射电子照片转载于Jackson等（2005）。
![](images/9e2a3f5929ffd938769fe96bfbb777a123de8d26ef153ae6b55039c3016a42f9.jpg)  
图17由约 $10\%$ 的初级 $\alpha$ 和细片状改造β基组成的IMI834中双峰结构的光显微照片 转载于Davies（2009）  
图18 Ti-6Al-4V中疲劳裂纹的次级电子（a）和电子背向散射衍射（b）图像。图中显示裂纹在进入一个晶粒前被捕捉，且朝向片状区域（晶粒B）

器结构与发动机中的主要关注对象。微动会在两个部件距离在 $10\mu \mathrm{m}$ 以上互相挤压在一起进行接触与震荡时发生。磨损与较高局部拉伸应力诱发了微裂纹，降低了部件的疲劳寿命。微动疲劳的一个常发区域是压气机叶片燕尾根部和匹配圆盘插槽喷丸加工表面，这些区域中由于喷丸加工过程引起的残余压缩应力需要很长时间才能消除。

# 3.4.4 驻留疲劳

在重要时段保持最大（循环）载荷时蠕变过程就会发生，此时用于压缩机圆盘与叶片的高温合金如Ti834和Ti6242很容易受到疲劳强度降低的影响。经历这些载荷状态下的疲劳通常称为驻留疲劳。研究者们确定了驻留疲劳在使用中引起的复杂的混合型破坏效应。

# 3.5 蠕变

蠕变行为对于高温下使用的钛合金尤为重要，比如燃气涡轮发动机压缩部分的叶片与圆盘。Flower（1990）阐述了 $\beta$ 相的扩散比 $\alpha$ 相至少快100倍。因此相对于 $\alpha$ 相而言， $\beta$ 相的扩散蠕变形变过程中温度低得多，且应变率较高。所以使用温度下的 $\alpha$ 相体积分数应该与改善后的蠕变行为温度相同，这就是Ti834与Ti6242类 $\alpha$ 合金被用于压缩机部件中的原因。晶粒边界是扩散蠕变的主要位置，拥有层状或Widmanstätten $\alpha$ 结构的大型 $\beta$ 晶粒优先考虑（见第4卷第175章第4节）。由于硅原子可以阻碍位错运动，因此硅被用作抗蠕变钛合金中的常用添加剂，以减少与时间相关的蠕变形变过程。

但是，在关键旋转部件，如燃气涡轮压缩机中，抗疲劳特性也是非常重要的，并且在工作温度下，良好的综合性能必不可少。因此，通过快速冷却（图17）进行的低于 $\beta$ 转变生成体积分数小于 $10\%$ 的初级 $\alpha$ 与 $\beta$ 为基质的Widmanstatten $\alpha$ 的锻造过程通常会生成完美的介于蠕变与疲劳特性之间的性能。

# 4 结论

钛与钛合金的性能（比强度、高低温性能、抗腐蚀性以及复合材料兼容性）使其在航空领域应用中备受青睐。钛合金的应用在过去10年中急剧增多，但是由于成本高昂，至今应用仍受到限制。目

前已经采取很多方法以在使用中进一步降低型材的成本，减少合金费用，提高钛的机械性能，并对焊接进一步利用。另一种方法是掺入粉末冶金，此方法可以通过利用低成本粉末并对其进行合理使用来实现，或者通过加工具有良好锻造性能的近似网状复杂结构来实现。粉末冶金过程同样提供了发展更高强度合金的机会，制造出了不能掺入铸锭冶金的合金添加剂。整个航空业都投入了很多精力放在合金与提高买飞比、加工性能与钛合金性能的过程上。

# 参考文献

Abkowitz, S., Kardys, G.J., Fujishiro, S., Froes, F.H. and Eylon, D. (1984) Titanium alloy shapes from blended elemental powder and tensile & fatigue properties of low chloride composition, in *Titanium Net Shape ech- nologies* (eds F.H. Froes and D.Eylon), A publication of The Metallurgical Society of AIME, New York, pp. 107- 120.   
Arrazola, P.J., Garaya, A., Iriartea, L.M., Armendiaa, M., Maryab, S. and Le Ma'trec, F. (2009) Machinability of titanium alloys (Ti6Al4V and Ti555.3). J. Mater. Proc. Tech., 209, 2223-223.   
Bantounas, I., Lindley, T.C., Rugg, D. and Dye, D. (2007) Effect of microtexture on fatigue cracking in Ti-6Al-4V. Acta Materialia., 55, 5655-5665.   
Boyer, R. R., Welsch, G. and Collings, E. W. (1994) Materials Properties Handbook: Titanium Alloys, ASM International, Materials Park, OH.   
Comley, P. N. (2004) Lowering the heat-the development of reduced SPF temperature titanium alloys for aircraft production. Mater. Sci. Forum, 447-448, 233-238.   
Cotton, J.D., Clark, L.P. and Phelps, H.R. (2002) Titanium alloys on the F-22 fighter airframe. AM&P, 160, 25-28.   
Davies, P. S. (2009) An investigation of microstructure and texture evolution in the near- $\alpha$ titanium alloy timetal 834, University of Sheffield PhD thesis.   
Davies, D.P., Gittos, B.P., Terlinde, G. and Fisher, G. (1995) Influence of thermo-mechanical processing on the mechanical property behaviour of Ti-10-2-3 for dynamically critical applications. Ti-1995, 2, 1371-1378.   
Donachie, M.J. (2000) Titanium: A Technical Guide, 2nd edn, A publication of The Metallurgical Society of AIME.   
Duz, V. A., Moxson, V. S. and Ivasishin, O. M., (2007) Recent developments in titanium powder metallurgy, in

Ti-2007 Science and Technology (eds M. Niinomi, I. Weiss, R. Srinivasan, P. Bania and D. Eylon), Sendai, pp. 1067-1070.   
Finlay，W.andSnyder，J.（1950）Effects of three interstital solutes on the mechanical properties of high purity, alpha titanium.J.Metals，188，277.   
Flower, H. M. (1990) Microstructural development in relation to hot working of titanium alloys. Mater. Sci. Tech., 6, 102-1092.   
Froes, F. H. and Eylon, D. (1990) Powder metallurgy of titanium alloys. Int. Mater. Rev., 35, 162-181.   
Gorynin, I. V. and Ushkov, S. S. (2000) Titanium, 99, vol. III. CRISM Prometey, St. Petersburg.   
Grimes，R.（2003）Superplastic forming:evolution from metallurgical curiosity to major manufacturing tool? Mater.Sci.Tech.,19,3-10.   
Jackson, M., Dashwood, R., Christodoulou, L. and Flower, H. M. (2005) The microstructural evolution of near beta alloy Ti-10V-2Fe-3Al during subtransus forging, Metall. Mater. Trans. A, 36A, 1317-1327.   
Kuhlman, G., Chakrabarti, A., Yu, T., Pishko, R. and Terlinde, G. (1987) LCF, fracture toughness and fatigue crack propagation resistance optimisation in Ti-10V-2Fe-3Al alloy through microstructural modification, in Microstructure, Fracture toughness and Fatigue Crack Growth Rate in Titanium Alloys (eds A. Chakrabarti and J. C. Chestnutt), TMS/AIME, p. 171.   
Lütjering, G. (1998) Influence of processing on microstructure and mechanical properties of $(\alpha + \beta)$ titanium alloys. Mater. Sci. Eng., A243, 32-45.   
Lütjering, G. and Williams, J.C. (2003) Titanium, Springer, Berlin Heidelberg.   
Margolin, H., Williams, J.C., Chesnutt, J.C. and Lütjering, G. (1980) A review of the fracture and fatigue behaviour of Ti alloys, in Titanium '80 Science and Technology (eds H. imura and O. Izumi), Warrendale, pp. 169-216.   
Terlinde, G., Rathjen, H. J. and Schwalbe, K. H. (1988) Microstructure and fracture toughness of the Aged

$\beta$ Alloy Ti-10V-2Fe-3Al. Metall. Trans. A., 19, 1037.   
Threadgill, P. L. and Russell, M. J. (2007) Friction welding of titanium near net shape preforms in Ti-6Al-4V, in Ti-2007 Science and Technology (eds M. Niinomi S. Akiyama, M. Hagiwara, M. Ikeda, K. Maruyama), Sendai, pp. 1283-1286.   
Veeck, S., Lee, D., Boyer, R. and Briggs, R. (2004) The Castability of Ti-5553. Adv. Mater. Processes, 162, 47-49.   
Withers, P.J. (2007) Residual stress and its role in failure. Rep. Prog. Phys., 70, 2211-2264.   
Zarkades, A. and Larson, F.R. (1970) The Science, Technology and Application of Titanium, Pergamon Press, Oxford.

# 拓展阅读

Boyer, R. R. (1997) Titanium applications on Boeing aircraft. Titanium, 115-129.   
Boyer, R. R. (2003) Titanium airframe application: Brief history, present applications and future trends: keynote, Thermec' 2003, International Conference on Processing and Manufacturing of Advanced Materials (eds T. Chandra, J. M. Torralba and T. Sakai).   
Boyer, R.R., Cotton, J.D. and Chellman, D.J. (2004) Titanium for airframe applications: present status and future trends. Ti-2003 Sci. Tech., 2615-2626.   
Boyer, R. R. and Lütjering, G. (1993) Heat treatment of titanium alloys: Overview, in Advances in the Science and Technology of Titanium Alloy Processing (eds I. Weiss et al.), TMS, Warrendale.   
Boyer, R. R. and Spurr, W. F. (1978) Effect of composition, microstructure and texture on stress-corrosion cracking in Ti-6Al-4V sheet. Met. Trans. A., 9, 1443-1448.   
Kosaka, Y., Fanning, J.C. and Fox, S.P. (2003) Development of low cost high strength alpha/beta alloy with superior machinability. Ti-2003 Sci. Tech.

# 纤维增强聚合物复合材料：制造和认证问题

Stephen P. Engelstad, Robert W. Koon

洛克西德·马丁航空公司技术发展和集成部，玛丽埃塔，佐治亚州，美国

# 1 引言

复合材料有许多潜在的结构性优势，最常提及的是其比强度和刚度都比较高。然而，当将复合材料应用到飞机车辆工程时，必须执行一个严格的认证过程来确保在其生产和使用过程中的可靠性。认证一般理解为车辆获得许可的审批过程。这个过程包括在强度、耐久性、损伤容限、可修复性和可维护性等方面的严格要求。车辆性能的认证包括检定和验证，通过分析与试验的手段完成。由于单个飞

行器在应用过程中需要满足许多要求，这极大地降低了复合材料的潜在优势。

如图1所示，图中阐述了从结构概念向结构设计及验证过渡技术成功的5个因素（Lincoln，1987）。本章利用了在结构完整性扇形图中的定义准则（称为一个结构完整性圆）作为一个大纲，涵盖了一个结构安全可靠的重要因素。本章是一个关于复合材料飞机结构认证与制造的基本要求和议题的高层次引言。在确定这些结构特定的重要问题时，将会讨论扇形结构图中各种因素的子集。对每个区域的深入讨论是为了突出复合材料最重要的部分。

图片摘要：该图主要展示 1结构完整性扇形：过渡技术成功的5个因素。
![](images/0dd5cc362297b3679b58bcce3b2ae54bb02132b6fafe4958e7d12994cbe48b52.jpg)  
图1结构完整性扇形：过渡技术成功的5个因素

带着这种想法，本章首先讨论认证问题，并概括描述每个问题是如何进行处理的。在认证主题之

后，其中一个章节包含了关于如何选择合适的材料和工艺以及连接的问题。

# 2 认证问题

对复合材料飞机结构认证的重要议题包括材料和工艺的发展，制造和质量评估，构件测试、分析、大型结构测试和可支持性。这些专题是前面提及的结构完整性扇形图中5个主要部分中重要的元素。

# 2.1 材料和工艺发展

复合材料中飞机结构材料和工艺的认证着眼于每个完整定义与合格的材料系统，涵盖了使用时的环境条件。

当这些材料在预计的实际飞行环境中工作时，通过结构材料特征所包含的大量的样本测试来对这些材料的性能进行统计（称为设计许可容限）。通常将单层板胶接成层合板，切割成试件后，在低温（如 $-65^{\circ}\mathrm{F}$ ）、常温和飞行过程中的典型高温条件下，进行静力试验和疲劳试验。也经常在试件受潮后对其进行分析。事实上，对于纤维与树脂基体的复合材料系统，高温和潮湿环境是降低其结构性能最严重的两种情况。需要进行专业的测试来量化在热循环或震荡条件下材料强度的降低或失效形式，以及在材料接触典型飞行器中的液体（如喷气燃料、防冰液、油漆去除溶剂）后，评估其热氧化稳定性和涂层完整性。这些试件做了足够数量的测试，并且使用了大批次的基体树脂和纤维来分析在原料和复合材料面板加工过程中典型的变化。材料特性评价也包括对其在制造和使用过程中产生的内部缺陷或损伤的评价。这些对“缺陷的影响”的研究是用来制定它们各自结构的质量要求的，具体情况将在本章2.2节中进一步讨论。

复合材料结构的认证也要求层合板和黏结剂是完全合格的。飞机材料的资格认证通常是以详细的材料规范书为依据的，规范书规范了引入材料所需满足的质量要求以及存储和处理方法。材料规格说明书同样也规范了对“预浸料”（预先用树脂将纤维浸透的复合层）物理性质和层合板试样的需求。当满足需求时，需要保证由材料制作而成的结构能达到前面所说的设计容限。这些规范也用来确定测试的性质，这些测试是材料被认可并应用到飞机项目所必须经历的。一旦被认定作为一种合格的材料，则规格说明书还必须包含“验收”测试，这些测试后续由供应商或零部

件制造商分批次或大批量进行，以确保材料的后续使用满足规范需求。

# 2.2 生产和质量评估

对于复合材料制造方法的认证，集中于对结构的建立是否满足质量标准的确认。因此，最重要的是，结构的设计必须留有余地，以确保能够对所有危险部位进行无损检测（NDI）。尽管在飞机制造过程中可以使用很多种无损检测系统，然而基于复合材料分层和孔隙的检测依然要使用超声波探伤技术。各种超声检测设备的共同点是通过测量超声波传递的衰减来检测缺陷。超声波对内表面质量的检测方法通常与对结构表面的目测结合在一起。前一部分提到的对缺陷影响的研究，是用于识别特定结构缺陷的类型、尺寸以及分布范围。根据质量规范，缺陷如果超过这些范围，就必须选择维修或者重新制造结构。虽然对于不同的部分、不同的计划、不同的公司，这些限制也不同，但是通常对于复合材料结构而言，可接受的缺陷范围是：直径小于0.25in、没有明显的分层起皱现象以及孔隙率小于 $2\%$

破坏性试验通常结合无损检测方法来进一步核实产品的质量。这种测试可以用来限制机械制品上突出部分的加工，以及加工出来的试件的使用。更广泛的测试，特别是在生产计划初期执行的测试，可能包括首产品和整个组件的全部测试。

对加工出来的复合材料结构的质量保证通常和过程控制技术结合在一起，该技术用来限制缺陷的产生，此种缺陷使得部分结构需要维修或重制。过程控制技术的差异取决于部件的设计，该技术的例子包括以下几点：

（1）材料处理是保证在材料工作寿命和储藏寿命到达之前，将零件装配和加工好；  
（2）在接头和装配过程中进行的间隔检测，使得发生嵌入外物和板材错位的可能性最小化；  
（3）在黏合操作之前进行的表面质量检测；  
（4）控制边界厚度在一定范围之内的方法；  
（5）在部件装配操作过程中，完善子部件对齐和支撑功能。

制造过程的认证也包括生产流程的建立，该流程显示了整个过程中的可循环部分。这主要集中在用于构件子部件、装配它们成为部件和机械制造它们成为最终形式的工具上。依赖大量的硬模，尽管会使最初的花费昂贵，但是相较于使用软模，通常

能更好地控制空间尺寸和得到更持久耐用的表面质量。近年来，生产的努力方向是将更多的“自定位”特征一体化来取代装配工具。这些概念通常需要子部件内部具有机械加工特性，这些特性可能对结构完整性产生负面影响。

在制造过程中，日益提升的自动化技术，使得从此受益的复合材料设计越来越多。另外，为了节约人工成本，用于装配结构的自动化技术也得到了稳定的发展。

# 2.3 构件测试

构件测试是一个严谨的设计开发测试过程，在这个过程中，对一系列的试件、元素和子部件执行测试，一起构成全面的测试。在每个步骤中，进行测试/分析相关性测试，来认证分析工具的可行性，从而分析结构，这是很好理解和可预见的（Rouse等，2005）。

为了开始结构设计，必须进行材料表征和资格的认定。用来建立材料特性、强度特性、耐用性和验收标准的参数测试，代表了一系列严格的构件测试中的第一层次（图2）。样本测试是为了对平板、受拉伸/压缩的开孔板、受拉伸/压缩的填孔板、支撑/支路板的性能和损伤容限进行测定。得到这些属性值，将它们进行统计分析来确定强度和刚度设计“许可值”，就可以用于后续设计。在这个阶段，

图片摘要：该图主要展示 2构件测试塔状图。
![](images/ee52f65541726ae5ba1d4b234342d2548ba17d97875002055a9afb8cd75f96a4.jpg)  
图2构件测试塔状图

为了启动设计分析过程，需要开发和建立分析工具所需的经验数据。

一旦设计开始，结构形状形成后，具体的固化和连接细节也就确定了。在这个阶段，特定的设计测试不仅是为了分析，也是为了降低早期的风险。进行特定的接头测试，通常称为子元件，其中有一个特例，那就是高度可变的结构或者胶接面。胶接面在制造过程中通常有很大的可变性，因此需要进行特定的许用载荷设计，来模拟混载条件、环境、疲劳和缺陷影响等情况。图3显示了T形接头子元件胶接测试结构的一个例子。

图片摘要：该图主要展示 2构件测试塔状图。
![](images/6f9acd78ec884861ba063ed351f653208d8768348fca3d8756a9b03fad965cea.jpg)  
图3子元件拉伸、剪切以及组合载荷测试

在构件测试项目里，子元件测试是第二步。这个测试的执行，是为了降低生产规模扩大时的风险，从而提早发现未知风险并降低成本；验证预测稳定性和强度的分析程序；验证环境影响和失效模式；或者证实在全局上不现实的特性部分。图4显示了一个典型子元件测试板和载荷组合作用的试验箱。对于这个例子，将分别在室温和最糟糕的环境情况下，施加组合载荷到面板上。测试设备是用来验证建模技术和预测失效模式，以及验证正确考虑环境影响的能力。

图片摘要：该图主要展示 3子元件拉伸、剪切以及组合载荷测试。
![](images/cb580038d892fbe52cba44d57e74397fd2dd16a4183aacfc87fdb8fb641b47c3.jpg)  
图4为了可见移除上盖的混载试验箱

全面的测试，以及构件测试的最后一步，将在本章2.5节中讨论。

# 2.4 分析

为了理解复合材料的分析，掌握复合飞机的结构认证要求是极其重要的。为了加深这种理解，本节主要讨论结构区域的强度、耐久性和损伤容限的要求，并在其中的每个部分讨论支持分析。

# 2.4.1 强度

大多数通用飞机的需求状态，就是必须为操作、维护功能和模拟负载条件下的任何测试提供足够的静态强度，并且有适当的安全系数。在这种背景下，强度定义为机体在不削弱结构性能的前提下，承受所有载荷情况的能力。尤其是对复合材料而言，不能在操作、功能维护等情况下发生由负载导致分层、脱胶和裂缝的情况。特定的负载水平，取决于分析和测试试验，需要能够抵制由于有害变形、断裂或塌陷故障等产生的初始分层。同时，在不大于极限载荷的情况下，不允许出现断裂或塌陷破坏（即考虑安全系数的最大负载）。

通常情况下，测试相关的分析方法需要伴随着环境补偿B基准许可容限，旨在确保车辆使用寿命中，在小于等于极限载荷时，不会产生负荷诱导分层、脱胶或者产生裂纹的现象。

B基准统计许可容限的作用弥补不同批次、加工制造差异和其他特定设计等的失效。必要的强度分析包括内力和详细的局部应力分析、屈曲、经典薄板理论，该理论针对无切口/有切口的强度、层间剪切/拉伸强度分析，螺栓连接支撑/支路分析，胶接分析和蜂窝夹芯结构面板/芯材分析，而内力和其他局部细节则正常使用有限元分析。复合材料蒙皮根据允许螺栓修理的条件制定尺寸。通常任何分析方法都必须通过测试验证或必须附加安全系数。

# 2.4.2 耐久性

机体耐久性通常定义为在操作和维护期间，抵抗疲劳开裂、腐蚀、热降解、分层和磨损的能力。通常设置对耐久性的要求，以此来保证结构关键部分在安全的应变水平工作，使得工作和制造过程导致的损伤不会降低飞行安全系数或结构性能。在用户规定的使用期间，不允许出现功能故障，包括燃料泄漏、水浸、腐蚀、材料退化或分层扩展等。要满足这些需求，必须保证受到冲击伤害后，制造缺陷小于验收标准，通常在 $4\sim 6\mathrm{ft / lb}$

对复合材料的耐久性分析，使用静态许用应变，基于冲击后压缩（CAI）或冲击后拉伸（TAI）测试，使用 $4\sim 6\mathrm{ft / lb}$ 的冲击载荷（典型维护方法的下降能量）。利用基本材料特性的应变-寿命（S-N）数据预测复合材料结构细节疲劳寿命的分析方法（如接头）还不成熟。因此，必须在结构级测量S-N数据，在不同加载水平下，对子元素接头执行低周疲劳累积损伤测试。经验数据常常用于子组件的尺寸设计和验证的子组件等级，以及更大规模的检测。

# 2.4.3 损伤容限

在损伤容限范围内，当出现由材料、制造和加工等引起的缺陷，以及正常使用和维护引发的损伤时，飞机结构中特定组件的设计必须能保证足够的剩余强度，直到在定期检查过程中检测到上述损伤。复合材料飞机结构中损伤容限的处理方式与金属结构不同。在复合材料中，一个损伤容许的结构，可以静态地调整极限应变大小，来防止分层扩展。而损伤容许的金属结构，则根据线性弹性断裂力学或裂纹萌生的疲劳寿命，来调整裂纹扩展寿命的长短。分层损伤的损伤容限标准以冲击能量的相关经验为依据；而压痕深度基于标准化的冲击损伤试验；CAI或TAI的大残余强度应变水平，则依据对可见凹痕设置冲击能量或者能量等级发生的概率；对材料、层合板和接头等，则用静态应变的损伤容限。因此要求在临近使用寿命时，以及在发生最坏的低速冲击损伤事件后，结构应有足够的剩余强度。

在复合材料部件的使用过程中，通常发生四种类型的损伤：制造固有缺陷、离散源损伤、冲击损伤和载荷引起的损伤。每种损伤类型总结如下。

（1）制造固有缺陷：这种缺陷产生的原因是材料差异和制造过程中厚度变化或偏差，来源于工艺缺陷或未能去除剥落层等误差。  
（2）离散源损伤：这种损伤通常由高能量引起，如战斗损伤或鸟撞所导致的损伤，是清晰可见的，如果不是很明显，则进行常规的外观检测时会很容易发现并应立即修理。  
（3）冲击损伤：低速冲击损伤一般归类为撞击事件引发的损伤，该损伤包含中小级能量。大多数的冲击损伤发生在服役期间，特别是在维修时。这些影响事件有各种各样的来源，最常见的是工具掉落。冲击损伤通常分为以下两种类别：

① 几乎不可见的冲击损伤（BVID）被量化成小于5ft的损伤，肉眼几乎看不见。这种类型的损坏最有可能导致结构完整性退化，因为它是最常见的损伤，并且最不易被发现，但是它会以一定的规模不断增长，最终导致重大事故。最关键是要理解，达到不可见损伤临界值的上限时，损伤的增长导致分层是禁止的。

$②$ 清晰可见的冲击损伤（CVID）被定义为能够用肉眼明显检测到的损伤。这些通常是由已知的重大事件产生的损坏，如果不是灾难性的，则通常能尽快修复但不能保证结构完整性。

（4）载荷引起的损伤：这种损伤发生在操作的时候，是飞行中发生的超过静态或疲劳设计载荷事件导致的结构损伤。

根据所确定的结构临界值，通常利用CAI和TAI许用应变值来衡量结构的损伤容限。这些都基于标准化的测试，如试件承受一个指定的冲击或模拟一个BVID（几乎不可见）缺陷。在以上影响作用下，分层后试件的压缩或拉伸剩余强度均可以测定，所测得的应变水平称为层压板相关制品的许用应变。这些许用应变也被应用于疲劳试验。

# 2.5 结构测试

整体的静态和疲劳测试在构件子部件和组件测试成功之后进行。通过静态测试得到极限载荷和工作载荷，并且通过疲劳试验得到使用寿命，以此来遵守计划中的需求。通过分析和研制试验，还有助于鉴定以前没有检测的关键区域。对于任何服役机体的特殊检查和修改需求，都来自这些测试。图5显示了一个飞机的整体测试设备。

图片摘要：该图主要展示 5 飞机的整体测试设备。
![](images/2af625aa269db4e6a9d2c8555993f1fc17e368c88fd3e5ea956e40ce8d135533.jpg)  
图5 飞机的整体测试设备

# 2.6 可支持性

复合材料飞机结构设计必须考虑可支持性。这种设计考虑包括可维护性、可修复性和可靠性。对于可维护性，在设计的时候必须考虑维修通道和检

查，这通常需要额外面板，从而导致重量增加。至于可修复性，所有的结构必须设计成未来可维修的。这通常需要利用有缺口的许用条件，对层合板进行应力，如开孔或填充孔的压缩和拉伸，以防止在这个区域紧固件发生故障。大多数修复程序包含标准化的方法，依靠机械连接或粘贴补丁或倍频器。对于可靠性，利用过程控制、制造检验、理论验证及试验验证分析和结构测试等相结合的方法，来减少复合材料结构生命周期内失效的可能性。

# 3 制造选择

在本节中，讨论了各种各样复合材料制造过程中的选取问题。重要的是要意识到，材料和过程的选择，以及关键设计功能的整合，大大影响了认证的困难。在过去的几十年里，对先进复合材料的使用越来越多，使得对于一些成熟材料的使用、流程和设计方法有了广泛的经验。这些成熟的方法预计可以使得下一代车辆的认证变得更容易。另外，专业的机体制造商在不断发展新材料、过程和设计方法，这些新事物将会受到认证机构更严格的审查。

# 3.1 材料选取

在生产应用过程中，除了选择特点完全满足且材料合格外，很明显，选择的材料还必须符合方案确定的物理、结构、使用温度和成本等的要求。包括热电特征的物理需求，在军用飞机结构材料选取中扮演了重要的角色。在与金属连接的部分，热膨胀特点和电化学腐蚀问题会影响纤维选择。

碳纤维增强有机体复合材料主要应该用在考虑对比强度有要求的地方，特别是那些从聚丙烯腈（PAN）提炼形成的碳纤维，是当前大多数飞机结构首选的加强材料。由沥青制作的碳纤维，具有非常高的模量，因此经常在航天器结构中使用。

在飞机结构应用中，最常将环氧树脂基体与聚丙烯腈纤维配合使用。在通常情况下，环氧树脂取代了更昂贵的双马来酰亚胺树脂，以及当工作温度超过 $225^{\circ}\mathrm{F} \sim 275^{\circ}\mathrm{F}$ 时，取代了聚酰亚胺树脂。双马来酰亚胺通常在温度小于 $350^{\circ}\mathrm{F}$ 时使用，而聚酰亚胺的使用温度高达 $650^{\circ}\mathrm{F}$ 。双马来酰亚胺和聚酰亚胺树脂，除了比环氧树脂昂贵之外，处理过程也更加复杂。

# 3.2 工艺选择

在应用时可以选取的纤维和树脂中，制造商必须根据各种不同的编织工艺和树脂加工的特点做出选择，使得各部分被最好地制造出来。

预浸料或织物是最常见的原料形式，用于制作层合板作为结构的基础。预浸料结构的均匀性及其广泛的应用，使得航空工业中采用预浸料制作结构的检定非常普遍。利用预浸料，使得自动化纤维放置技术的使用也日益普遍。现代纤维放置机给制造商提供了复合材料层合板成型速率接近 $100\mathrm{lb / h}$ 的方法，而典型的手糊率约为 $1\mathrm{lb / h}$ 。复合材料应用规格的增加（如机身筒和机翼蒙皮），显示了为满足模型（树脂）材料的使用寿命限制而对这些结构布置纤维的作用。自动化过程提高的均匀性和新机器良好的质量控制，简化了对这些结构的认证过程。

预浸料的另一部分是非热压系统，该系统设计的树脂配方是为了使其在大气环境下能够流动，以及使得真空环境下接头处挥发物最小。增强的非热压环氧树脂最近才成为行业的可用材料。因此，还没有在飞机结构应用中被认证。

一些树脂灌注方法也被应用于工业中加工零件，即树脂传递成型（RTM）和真空辅助树脂传递模塑（VARTM）。RTM通常用于制造大批量、尺寸小的组件，尺寸控制是最主要考虑的问题。这个过程的特征是将干的织物预先放在封闭模腔内，然后在 $200\mathrm{Pa}$ 的压强下注入树脂。如果利用合适的工具，这一过程将使得组件具有高度可再生性，这是使用传统手糊工艺方法无法实现的。虽然没有被广泛应用到飞机制造工业中，但RTM被用于F-22猛禽战斗机的250个零件。VARTM舍弃了与RTM相关的昂贵封闭模具，允许要处理的部分使用真空吸入树脂通过织物堆。类似于RTM树脂、VARTM树脂要求容易渗透织物堆，因此表现出低熔点黏度。为了降低成本，RTM简化了工具和设备，而VARTM则是牺牲了部分质量和均匀性。由于这个原因，对结构的VARTM组件部分的认证，预计会更加难以实现。然而事实上，由于这个原因，则很少将VARTM组件应用到飞机上。

# 3.3 连接

复合材料的连接问题可能会使大部分复合材料结构失去重量优势。复合材料不擅长在螺栓接合区

域保持低应力水平，并且需要垫片。基于制造可靠性和过程控制的问题，复合材料的胶接面有薄弱区，并需要满足层间失效模式。机械固定和胶接将在下一部分讨论。

# 3.3.1 机械固定

复合材料的机械固定必须考虑接头所有方面的静态和疲劳强度，包括紧固件、螺母和多重复合材料失效模式。对紧固件/螺母，必须检查静态强度，包括弯曲、张力、剪切和疲劳；必须考虑连接对象（如复材对复材和金属对复材）的固定类型、材料种类、孔隙、垫片、厚度与直径比、紧固件高度和边缘间隙等影响。复合材料机械固定接头的失效有多种模式，大多数公司都利用半经验分析方法进行判定，但该方法需要进行大量的测试。

# 3.3.2 胶接

通过先进的连接概念将复合材料结构一体化，利用了黏合和共固化过程，该过程已经被证明能够通过减少零件数有效地降低成本。然而，这些结构类型对新的认证是一种挑战，因为认证需要保证结构的安全可靠性。

保证胶接结构安全性的具体要求有：胶接面的设计使用自动防故障装置/防裂设计概念，或者利用最坏环境补偿B基准容限来规范生产流程的控制、制造的可变性和内部损伤来源。胶接或共固化的特性必须考虑特定规划设计特点和要求的影响，如黏结体、几何设计、验收标准和损伤容限。一个典型的特征描述程序将结合行业标准胶黏剂信息测试、子元件设计测试和元素测试来达到B基准特征目标。对于样本等级，行业标准上使用特定的黏合体和黏合剂小试件，来研究在各种工作环境下的静态和疲劳性能。样本等级测试对于搭接剪切和剥离实验是有限的。在元素的设计水平，对特定程序的黏合体、接头尺寸、接头种类、多负载环境、典型的制造缺陷和热损伤等进行检测，来研究不同操作环境下的静态和疲劳性能。

# 4 结论

飞机复合材料结构的制造和认证是一个复杂的、紧密联系的过程。深入关注结构完整性扇形图中的5个基本因素：稳定的材料和工艺、生产能力、力学性能特点、结构性能的可预测性和可支持

性是成功的关键。

读者可以通过提供的参考文献进行深入了解。

# 参考文献

Lincoln, JW. (1987) Structural technology transition to newaircraft. Proceedings of Fourteenth ICAF (International Committee on Aeronautical Fatigue)-New Materials and Fatigue Resistant Aircraft Design.   
Rouse, M., Jegley, D.C., McGowan, D.M. and Bush, H.G. (2005) Utilization of the building-block approach in structural mechanics research. Proceedings of 46th AIAA/ASME/ASCE/AHS/ASC SDM Conference, Austin, TX.

# 拓展阅读

Department of Defense (1998) Joint Service Specifications Guide, Aircraft Structures, JSSG-2006.

Department of the Air Force (2002) General Guidelines for Aircraft Structural Integrity Program. MIL-HDBK-1530B (USAF).   
Department of the Army (2002) Composite Materials Handbook, vols 1 and 2, US Department of Defense. MIL-HDBK-17.   
United States Department of Transportation (1984) Composite aircraft structure. Federal Aviation Administration, United States Department of Transportation. Advisory Circular No. 20-107A.   
United States Department of Transportation (1989) Quality control for the manufacture of composite structures. Federal Aviation Administration, United States Department of Transportation. Advisory Circular No. 21-26.   
United States Department of Transportation (1998) Damage tolerance and fatigue evaluation of structure. Federal Aviation Administration, United States Department of Transportation. Advisory Circular No. 25. 571-1C.

本章译者：陈牡丹、周光明、邓健（南京航空航天大学航空宇航学院）

# 负载层压复合材料结构

Wen S. Chan

得克萨斯大学力学及航空航天工程部，阿林顿，得克萨斯州，美国

# 1 引言

近10年来，纤维增强复合材料的发展给航天航空材料技术带来了一场变革，由于更坚韧的纤维和树脂体系的发展，飞速发展的复合材料正在不断提高其在结构应用上的性能潜力。复合强化经常以连续的纤维表现出来，近20年来，它已经被应用在许多承重结构构件中，来改善结构件的性能和简化构件复杂的结构，同时还起到了减少复合材料工业成本的作用。为了充分利用纤维复合材料的独特性质，一个结构通常包含多个压叠在一起的薄板，每一个薄板放置的方向与这个结构功能的方向一致。通过改变纤维取向和复合材料层合板的放置，可使其结构性质发生显著的变化，这种变化的结构属性，允许设计者通过优化结构构件的动态和结构变形来响应，如直升机转子叶片。因此，通过利用层压复合材料，一些如扭转叶片之类有迫切需求的结构才能得以实现。

本章的主要内容是介绍负载层压复合材料的基本知识，介绍了在层合板设计中的常用术语，并对结构分层的分析和故障预测进行了概述。同时，还描述了用以提高层合板强度的设计方法。

# 2 复合材料层合板的基本术语

本节介绍的术语一般应用于工程实践中。由于我们对承载层很感兴趣，因此只考虑单一连续的编织或机织纤维增强复合材料层合板。

# 薄板、层合板和层合板编码

一个薄板（板或层）包括平行排列的纤维束，或者编织的复杂纤维束结构，这些纤维束都被树脂包围着。

如图1所示，在薄板坐标系中，定义沿着纤维方向为“1”方向，垂直于纤维方向为“2”方向，与1-2平面垂直的即为“3”方向。对于有多重纤维方向的层合板，弯曲方向和填料方向被分别制定为“1”“2”方向。对于层合板坐标系， $x$ 、 $y$ 和 $z$ 轴选在层合板的中心层处。定义层合板主载荷的方向为 $x$ 轴，对于机翼结构来说，层合板的轴线定义在沿着翼展的方向。而对于机身机构，它被定义为沿着机身蒙皮纵向轴和沿着机身框架结构的环向。

图片摘要：该图主要展示 1 薄板和层合板的坐标系。
![](images/bdc1cc8542d66c143c19d953221216311355a4d346101b335f106ff82948d444.jpg)  
图1 薄板和层合板的坐标系

定义薄板的方向为 $\theta$ 。如果 $z$ 轴点向上指向薄板面，则由 $x$ 轴正方向逆时针测量；反之，如果 $z$ 轴点向下，则由 $x$ 轴方向顺时针测量。通过上述两种方式测量时， $\theta$ 为正数。一个层合板由一系列按规律放置的薄板组成。层合板代码是用来定义叠层顺序和板方向的。美国标准规定使用[]来书写代码，而不是（）或者{}。每一个板层都使用“/”分开。代码从层合板 $z$ 方向最远处开始。图2表示的就是在层合板中使用代码的方法。

图片摘要：该图主要展示 1 薄板和层合板的坐标系。
![](images/f5e040369c2a48bd7e265fc0655409afa04c55960c8b1d84325fee16a3e90b89.jpg)  
图2层合板标注的说明。薄板A：下标T表示整个薄板都在层合板中被表示出来；下标2表示 $0^{\circ}$ 板层重复两次。薄板B：下标s表示层叠顺序关于层合板的中平面对称， $[45^{\circ} / 0^{\circ} / 90^{\circ}]$ 重复两次。薄板C：板层上的一小横表明，上图表述出了总层数

在实际应用中，层合板结构经常是由许多 $0^{\circ}$ 、 $+45^{\circ}$ 、 $-45^{\circ}$ 或 $90^{\circ}$ 方向的单层板组成的。另一种标注通常用于飞机制造工业。层合板的编码是依据板层所占百分比来确定的，而当实际层叠顺序未知或者被忽视时，层合板的编码则可以根据以下描述的方法，由板层实际的数量来决定。

例如，（10，80， $10\%$ 层压制件包含 $10\%$ 的 $0^{\circ}$ 板层、 $80\%$ 的 $\pm 45^{\circ}$ 板层和 $10\%$ 的 $90^{\circ}$ 板层；同理（10，30，50， $10\%$ 包含 $10\%$ 的 $0^{\circ}$ 板层、 $30\%$ 的 $45^{\circ}$ 板层、 $50\%$ 的 $-45^{\circ}$ 板层和 $10\%$ 的 $90^{\circ}$ 板层。还有另一种表达方式，如（15，20，10）包含15个 $0^{\circ}$ 板层、20个 $\pm 45^{\circ}$ 板层和10个 $90^{\circ}$ 板层；同理（15，12，8，10）包含15个 $0^{\circ}$ 板层、12个 $+45^{\circ}$ 板层、8个 $-45^{\circ}$ 板层和10个 $90^{\circ}$ 板层。

如果层压件包含两个或者更多材料系统，材料则以上标或者下标的形式表示出来。例如，一种石墨/环氧树脂（gr）层合板由 $90^{\circ}$ 方向的玻璃/环氧树脂（gl）混合而成，就可以用以下的形式将它表示出来 $\left[\pm 45^{\circ}\mathrm{gr} / 0^{\circ}\mathrm{gr} / 90^{\circ}\mathrm{gl}\right]_{\mathrm{s}}$ 。对于编织层合板来说，薄板由下标标出。

# 3 薄板的应力应变关系

$0^{\circ}$ 板层被认为是正交的薄板材料，它需要4个独立的材料常数来确定弹性结构响应。这些常数为：沿着薄板纤维方向的弹性模量 $E_{1}$ ，垂直于薄板纤维方向的弹性模量 $E_{2}$ ，泊松比 $\nu_{12}$ ，以及沿着纤维方向的薄板的剪切模量 $G_{12}$ 。由于复合层非常

薄，故可以使用平面应力假设。广义胡克定律给出了 $0^{\circ}$ 薄板的应力应变关系，下面给出了基于工程常数的刚度退化矩阵 $[Q]$

$$
Q _ {1 1} = \frac {E _ {1}}{1 - \nu_ {1 2} \nu_ {2 1}}
$$

$$
\begin{array}{l} Q _ {2 2} = \frac {E _ {2}}{1 - v _ {1 2} v _ {2 1}} = Q _ {1 2} = \frac {v _ {1 2} E _ {2}}{1 - v _ {1 2} v _ {2 1}} = \frac {v _ {2 1} E _ {1}}{1 - v _ {1 2} v _ {2 1}} \\ Q _ {6 6} = G _ {1 2} \\ Q _ {1 6} = Q _ {2 6} = 0 \tag {1} \\ \end{array}
$$

如果薄板对于参考轴 $x$ 和 $y$ 呈 $\theta$ 角，在 $x$ 和 $y$ 坐标下，应力应变关系表达为：

$$
\left[ \begin{array}{l} \sigma_ {x} \\ \sigma_ {y} \\ \tau_ {x y} \end{array} \right] = \left[ \begin{array}{c c c} \bar {Q} _ {1 1} & \bar {Q} _ {1 2} & \bar {Q} _ {1 6} \\ \bar {Q} _ {1 2} & \bar {Q} _ {2 2} & \bar {Q} _ {2 6} \\ \bar {Q} _ {1 6} & \bar {Q} _ {2 6} & \bar {Q} _ {6 6} \end{array} \right] \cdot \left[ \begin{array}{l} \varepsilon_ {x} \\ \varepsilon_ {y} \\ \gamma_ {x y} \end{array} \right] \tag {2}
$$

其中，薄板的变换矩阵 $\left[Q_{1-2}\right]$ ：由1-2材料坐标到层合板 $x-y$ 坐标系，可以由此推出 $\left[\overline{Q}_{x-y}\right]$ 矩阵。数学上，它可以表示为：

$$
\left[ \bar {Q} _ {x - y} \right] = \left[ T _ {\sigma} (- \theta) \right] \cdot \left[ Q _ {1 - 2} \right] \cdot \left[ T _ {\varepsilon} (\theta) \right] \tag {3}
$$

$\left[T_{\sigma}(+\theta)\right]$ 和 $\left[T_{\varepsilon}(+\theta)\right]$ 分别是由 $x - y$ 坐标系到1-2坐标系应力应变分量的变换矩阵。定义为：

$$
\left[ \boldsymbol {T} _ {\sigma} (\theta) \right] = \left[ \begin{array}{c c c} m ^ {2} & n ^ {2} & 2 m n \\ n ^ {2} & m ^ {2} & - 2 m n \\ - m n & m n & \left(m ^ {2} - n ^ {2}\right) \end{array} \right] \tag {4}
$$

$$
\left[ \boldsymbol {T} _ {\varepsilon} (\theta) \right] = \left[ \begin{array}{c c c} m ^ {2} & n ^ {2} & m n \\ n ^ {2} & m ^ {2} & - m n \\ 2 m n & - 2 m n & (m ^ {2} - n ^ {2}) \end{array} \right]
$$

其中， $m = \cos \theta$ ， $n = \sin \theta$ 和 $\theta$ 为取决于薄板的纤维方向，将方程（4）和（1）代入到（3）， $Q$ 矩阵可以明确地表达为：

$$
\begin{array}{l} \bar {Q} _ {1 1} = m ^ {4} Q _ {1 1} + n ^ {4} Q _ {2 2} + 2 m ^ {2} n ^ {2} \left(Q _ {1 2} + 2 Q _ {6 6}\right) \\ Q _ {1 2} = m ^ {2} n ^ {2} \left(Q _ {1 1} + Q _ {2 2} - 4 Q _ {6 6}\right) + \left(m ^ {4} + n ^ {4}\right) Q _ {1 2} \\ \bar {Q} _ {2 2} = n ^ {4} Q _ {1 1} + m ^ {4} Q _ {2 2} + 2 m ^ {2} n ^ {2} \left(Q _ {1 2} + 2 Q _ {6 6}\right) \\ Q _ {1 6} = m ^ {3} n \left(Q _ {1 1} - Q _ {1 2} - 2 Q _ {6 6}\right) - \\ m n ^ {3} \left(Q _ {2 2} - Q _ {1 2} - 2 Q _ {6 6}\right) \\ Q _ {2 6} = m n ^ {3} \left(Q _ {1 1} - Q _ {1 2} - 2 Q _ {6 6}\right) - \\ m ^ {3} n \left(Q _ {2 2} - Q _ {1 2} - 2 Q _ {6 6}\right) \\ Q _ {6 6} = m ^ {2} n ^ {2} \left(Q _ {1 1} + Q _ {2 2} - 2 Q _ {1 2} - \right. \\ \left. 2 Q _ {6 6}\right) + \left(m ^ {4} + n ^ {4}\right) Q _ {6 6} \tag {5} \\ \end{array}
$$

在一个层合板的第 $k$ 个薄板上的任一个点，由于温度变化而引起的应变的变化可以由式（6）计算出来：

$$
\left[ \begin{array}{l} \varepsilon_ {x} \\ \varepsilon_ {y} \\ \gamma_ {x y} \end{array} \right] = \left[ \begin{array}{l} \varepsilon_ {x} ^ {0} \\ \varepsilon_ {y} ^ {0} \\ \gamma_ {x y} ^ {0} \end{array} \right] + z _ {k} \cdot \left[ \begin{array}{l} k _ {x} \\ k _ {y} \\ k _ {x y} \end{array} \right] - \Delta T \left[ \begin{array}{l} \alpha_ {x} \\ \alpha_ {y} \\ \alpha_ {x y} \end{array} \right] _ {k} \tag {6}
$$

式中， $\varepsilon_x^0$ ， $\varepsilon_y^0$ 和 $\gamma_{xy}^0$ 为中平面应变； $k_x$ ， $k_y$ 和 $k_{xy}$ 为中平面曲率； $\alpha_x$ ， $\alpha_y$ 和 $\alpha_{xy}$ 为薄板的导热率。 $\mathbf{z}_k$ 为在由中平面到薄板算起，第 $k$ 个薄板内，目标点的 $z$ 坐标； $\varepsilon_x$ ， $\varepsilon_y$ 和 $\gamma_{xy}$ 为在第 $k$ 个板层的应变。薄板在 $x - y$ 坐标系下的热膨胀系数矩阵 $[\alpha_{x - y}]$ ，可以由 $[\alpha_{1 - 2}]$ 转变而来，方程为：

$$
\begin{array}{r} {\left[ \begin{array}{l} {\alpha_ {x}} \\ {\alpha_ {y}} \\ {\alpha_ {x y}} \end{array} \right] = \left[ \boldsymbol {T} _ {\varepsilon} (- \theta) \right] \bullet \left[ \begin{array}{l} {\alpha_ {1}} \\ {\alpha_ {2}} \\ {0} \end{array} \right] \text {或} \left[ \begin{array}{l} {\alpha_ {1}} \\ {\alpha_ {2}} \\ {0} \end{array} \right] = \left[ \boldsymbol {T} _ {\varepsilon} (\theta) \right] \bullet \left[ \begin{array}{l} {\alpha_ {x}} \\ {\alpha_ {y}} \\ {\alpha_ {x y}} \end{array} \right]} \end{array} \tag {7}
$$

吸湿性膨胀的力学关系系数（由于吸湿性）类似于热膨胀。因此，如果考虑到吸湿效果的影响，由之引起的应变可以用方程（4）～方程（6）的方式叠加到层板的应变上。

# 4 薄板的本构方程（薄板理论）

经典薄板理论（CLT）在分析复合材料层合结构的性能以及测定薄板中板层的应变和应力中有着广泛的应用。为了分析薄板的性能，经典薄板理论一般将薄板简化为一个等价的单层板。每个薄板都假定一个平面应力状态，整个板视为一个整体。CLT的简要说明如下，且在文献（Daniel和Ishai，2006）中可以找到详细介绍。

层合板的结构响应可以由中平面的应变和曲率表示。层合板上所有面内力 $[N]$ 和单位宽度上的力矩 $[M]$ 可以由式（8）求得：

$$
\left[ \begin{array}{l} N _ {x} \\ N _ {y} \\ N _ {x y} \end{array} \right] = \sum_ {k = 1} ^ {n} \int_ {z _ {k - 1}} ^ {z _ {k}} \left[ \begin{array}{l} \sigma_ {x} \\ \sigma_ {y} \\ \tau_ {x y} \end{array} \right] _ {k} \mathrm {d} z
$$

和

$$
\left[ \begin{array}{l} M _ {x} \\ M _ {y} \\ M _ {x y} \end{array} \right] = \sum_ {k = 1} ^ {n} \int_ {z _ {k - 1}} ^ {z _ {k}} \left[ \begin{array}{l} \sigma_ {x} / \\ \sigma_ {y} \\ \tau_ {x y} \end{array} \right] _ {k} \cdot z d z \tag {8}
$$

式中， $z_{k - 1}$ 和 $z_{k}$ 分别为参考平面（一般选择层合板的中平面作为参考平面）到第 $k$ 个板层的上下表面的距离。将方程（2）和方程（6）代入方程（8），包含热效应的板层一般载荷变形关系可以由中平面的应变和曲率表示出来：

$$
\left[ \begin{array}{l} \boldsymbol {N} + \boldsymbol {N} ^ {\mathrm {T}} \\ \boldsymbol {M} + \boldsymbol {M} ^ {\mathrm {T}} \end{array} \right] = \left[ \begin{array}{l} \overline {{\boldsymbol {N}}} \\ \overline {{\boldsymbol {M}}} \end{array} \right] = \left[ \begin{array}{l l} \boldsymbol {A} & \boldsymbol {B} \\ \boldsymbol {B} & \boldsymbol {D} \end{array} \right] \cdot \left[ \begin{array}{l} \varepsilon^ {0} \\ k \end{array} \right] \tag {9}
$$

$[A]$ 、 $[B]$ 和 $[D]$ 矩阵表示为：

$$
[ \boldsymbol {A} ] = \sum_ {k = 1} ^ {n} [ \overline {{Q}} _ {x - y} ] _ {k} (z _ {k} - z _ {k - 1})
$$

$$
[ \boldsymbol {B} ] = \frac {1}{2} \sum_ {k = 1} ^ {n} [ \bar {\boldsymbol {Q}} _ {x - y} ] _ {k} (z _ {k} ^ {2} - z _ {k - 1} ^ {2}) \tag {10}
$$

$$
[ \boldsymbol {D} ] = \frac {1}{3} \sum_ {k = 1} ^ {n} [ \bar {\boldsymbol {Q}} _ {x - y} ] _ {k} (z _ {k} ^ {3} - z _ {k - 1} ^ {3})
$$

同时

$$
\left[ \boldsymbol {N} ^ {\mathrm {T}} \right] = \Delta T \sum_ {k = 1} ^ {n} \left[ \bar {\boldsymbol {Q}} _ {x - y} \right] _ {k} \left[ \boldsymbol {\alpha} _ {x - y} \right] _ {k} \left(z _ {k} - z _ {k - 1}\right)
$$

$$
\left[ \boldsymbol {M} ^ {\mathrm {T}} \right] = \frac {\Delta T}{2} \sum_ {k = 1} ^ {n} \left[ \bar {Q} _ {x - y} \right] _ {k} \left[ \boldsymbol {\alpha} _ {x - y} \right] _ {k} \left(z _ {k} ^ {2} - z _ {k - 1} ^ {2}\right) \tag {11}
$$

式中， $z_{k - 1}$ 和 $z_{k}$ 分别为第 $k$ 个薄板的底部和顶部的 $\textbf{z}$ 坐标。 $[\overline{Q}_{x - y}]_k$ 是第 $k$ 个板层的刚度矩阵。 $[N^{\mathrm{T}}]$ 和 $[M^{\mathrm{T}}]$ 分别指包含热影响的力和力矩矩阵。

[A]、[B]和[D]是总体刚度矩阵的子矩阵。它们分别是指层合板的面内刚度（也叫外延刚度）、耦合刚度，以及抗弯刚度。A、B和D矩阵的性能将会在第1卷第8章讨论。

# 5 薄板应力分析

运用CLT求得薄板应力是一个直截了当但很冗长的过程，图3给出了层合板板层的应力分析估算步骤。

图片摘要：该图主要展示 3层合板板层的应力分析估算步骤。
![](images/1a67e4c00edde0afac76b22535e4bc8ea043c965633de9a96a6b5428e4226c96.jpg)  
图3层合板板层的应力分析估算步骤

第一步：估算 $[Q_{1-2}]$ 、 $[Q_{xy}]_k$ 、 $[\alpha_{x-y}]_k$ 、 $[N^{\mathrm{T}}]$ 和 $[M^{\mathrm{T}}]$ 矩阵。

第二步：估算 $[A]$ 、 $[B]$ 和 $[D]$ 矩阵。

第三步：求 $\begin{bmatrix} A & B \\ B & D \end{bmatrix}$ 逆矩阵，求得 $\begin{bmatrix} a & b \\ b^{\mathrm{T}} & d \end{bmatrix}$

第四步：估算中平面应变 $\left[\varepsilon_0\right]$ 和曲率 $[k]$

第五步：估算板层应变 $[\pmb{\varepsilon}_{x - y}]_k$ 和 $[\pmb{\sigma}_{x - y}]_k$ 。

第六步：计算 $\left[\pmb{\varepsilon}_{1-2}\right]_k$ 和 $\left[\pmb{\sigma}_{1-2}\right]_k$ 。

第七步：应用失效准则。

# 6 薄板失效准则

层压复合材料的失效过程是很复杂的。它由以下过程构成：基体开裂、纤维剥离、纤维断裂、纤维屈曲或者分层。这些过程并不按顺序发生，它们之间相互作用。由于自然界中的材料异常现象无规律可循，在预测力的时候，基本上不可能包含所有可能的失效过程。在层合板的设计原则中，经常会遇到这样的情况，即将取决于载荷的沿着层合板原始材料方向的板层应力（或应变）与和那个方向一致的板层或板层间的力做对比。目前有许多已发表了的有关失效准则的文章。接下来介绍一些目前在实践中经常使用的平面内或平面外的失效准则。失稳破坏作为一种结构失效，并不是一种层合板失效。所以，本章将不予讨论，但是结构稳定性将会在本书的其他章节予以重视。

# 6.1 薄板面内失效准则

薄板的最大应力和最大应变失效准则是以同种方式定义的，它们适用于各向同性的材料，同时也是实践中使用的最为广泛的一种失效准则。对于复合材料薄板，当任意薄板上1-2坐标上的应力/应变等于或者超过同种材料单向薄板上相应的应力/应变时，就会发生失效。需要指出的是：这两种失效准则表明了薄板的失效趋势，但是忽视了应力/应变之间的相互关系（在多轴应力状态下）。

对于各向同性材料，类似于冯·米塞斯失效判据，由蔡和希尔提出的判据，通常被称为蔡-希尔准则。该准则指出当薄板应力分量满足不等式（12）时失效：

$$
\left(\frac {\sigma_ {1}}{F _ {1}}\right) ^ {2} - \left(\frac {\sigma_ {1} \sigma_ {2}}{F ^ {2}}\right) + \left(\frac {\sigma_ {2}}{F _ {2}}\right) ^ {2} + \left(\frac {\tau_ {1 2}}{F _ {6}}\right) ^ {2} \geqslant 1 \tag {12}
$$

式中， $F_{1}$ ， $F_{2}$ 和 $F_{6}$ 分别为沿着纤维 $0^{\circ}$ 方向、垂直于纤维方向以及面内剪切的强度。

对于每个部分，必须根据拉伸或压缩应力状态，选用适当的 $F_{1\mathrm{t}}$ 或 $F_{1\mathrm{c}}$ ， $F_{2\mathrm{t}}$ 或 $F_{2\mathrm{c}}$ 数值。对于受剪部分，没有考虑符号，因为在正负剪切情况下， $0^{\circ}$ 板

剪切强度是相同的。这个失效判据，在数量上表现为利用单一的公式表明薄板整体的失效，而不是像以前一样对每一方向使用失效准则。因此，使用这一标准不能给出薄板失效方向。

Tsai和Wu（1971）提出了一个更通用的失效判据。与蔡-希尔判据不同的是，蔡-吴判据包括线性条件下的薄板强度，并且解释了拉伸和压缩强度的区别。蔡-吴准则对失效进行了详细的描述。

在受拉压情况下预测纤维或基体失效时，广泛采用最大应力理论。原因可能是该预测方法的简单性和保守性。

# 6.2 薄板面外失效准则

平面外的失效即薄板的分离（称为分层），是由于层间应力所致，该应力是由低速冲击或面内加载等产生的横向载荷，其中包括“自由边效应”。自由边效应将在下一节中描述。这些层间应力在边缘附近是奇异和高梯度的。通常用两种方法来预测失效，即强度的方法和断裂力学的方法，该方法由Chan（1997）提出。由于奇异或高梯度的层间应力，通常采用以强度为基础的方法时，使用在小的有限区域内定义的平均应力。

# 7 自由边应力

多层复合材料层合板中的自由边应力，显示出其独特的特点，这些特点在各向同性的金属结构中没有出现过，而分层经常在自由边产生。例如，薄板自由边和开孔边界。边缘分层一直是研究的主题，但是往往在设计时被忽视。相对于临界应力来说，自由边应力不寻常的主要原因是大多数分层很宽，并且边缘效应对净应力的影响不显著。然而，一些结构并不宽，如加强边法兰板和旋翼飞机，所以边缘效应不能被忽略。图4显示了贝尔直升机的复合

图片摘要：该图主要展示 4 贝尔直升机的复合中心结构边界失效模式。
![](images/819b84de4192090f0778c637cba65511241cd1534c4c48bae4ccfd9343565895.jpg)  
图4 贝尔直升机的复合中心结构边界失效模式

中心结构边界失效模式，1980年，该飞机在试飞测试中承受了 $200\%$ 的设计荷载。

考虑一个受到面内载荷的层合板。由于不同的薄板泊松比数值不同，相互影响系数也不同（剪切/拉伸耦合），故在各自承力时，每个薄板将经历不同的变形。当在层合板中被黏结在一起时，由于应变协调性，它们必须具有相同的变形。这是通过层间达到的，包括层间正应力 $(\sigma_z)$ 和层间剪切应力 $(\tau_{yz},\tau_{xz})$ 。这些层间应力由于机械加载、热应力或潮湿等产生，可能仅出现在边缘附近的一个小区域内。Chan、Rehfield和 $O^{\prime}$ Brien（1991）研究了在自由边界的层间应力对分层的影响。经典薄板理论假设的平面应力状况不适用于分析边界应力。分析自由边应力通常用准三维或者三维有限元分析。

# 8 复合材料层合板结构特点

对于一个给定的载荷，层合板的响应主要取决于每个组件的 $A$ 、 $B$ 、 $D$ 矩阵。

$A_{11}$ 、 $A_{22}$ 和 $A_{12}$ 分别是 $x - y$ 方向轴向拉伸刚度和泊松比影响系数。  
$A_{16}$ 、 $A_{26}$ 和 $A_{66}$ 分别是剪切与拉伸之间的耦合刚度，以及剪切刚度。  
$B_{11}$ 、 $B_{22}$ 和 $B_{12}$ 分别是面内载荷和 $x - y$ 方向垂直弯矩的刚度耦合，以及泊松比影响系数。  
$B_{16}$ 、 $B_{26}$ 和 $B_{66}$ 分别是拉伸和在 $x - y$ 方向的扭转之间的耦合刚度，以及剪切与扭转的耦合刚度。  
$D_{11}$ 、 $D_{22}$ 和 $D_{12}$ 分别是 $x - y$ 方向的弯曲刚度和由于泊松比效应引起的耦合刚度。  
$D_{16}$ 、 $D_{26}$ 和 $D_{66}$ 分别是弯曲和 $x - y$ 方向扭转之间的耦合刚度，以及扭转刚度。

复合材料特殊的铺层顺序显示出特殊的特点。这些特点如下所述。

（1）对称层合板：这种类型的铺层顺序是关于中间平面镜像对称的一种方法。如图2所示，B和C板是对称层。图5显示了薄板上半部分在诱导载荷下的弯曲，这是由于板层之间泊松比的差异。下半部分采用相反的顺序就可以消除这种弯曲，从而保证薄板的完美黏结。对于一个对称层合板，很容易证明 $[B]$ 是零，这意味着其没有拉伸和弯曲耦合。另外，在面内载荷作用下存在拉伸，在弯矩作用下存在弯曲。此外，热应力弯矩 $[M^{\mathrm{T}}]$ 是零，使得在常温下不发生弯曲。

图片摘要：该图主要展示 5 对称层合板消除弯曲变形图解。
![](images/8fb681dbd9520cceaef0dbe378218e8d91638d4d70f094366cec87986050b0b2.jpg)  
图5 对称层合板消除弯曲变形图解

（2）平衡层合板：一个平衡的层合板包含相同数量的 $+\theta$ 和 $-\theta$ 的薄板，且薄板材料相同，不管对称与否。层合板的 $0^{\circ}$ 和 $90^{\circ}$ 层被认为是自平衡的。图6显示了由于存在这两种类型的薄板， $+\theta$ 板的剪切变形可以被一 $\theta$ 板的剪切变形平衡掉。层合板的 $A_{16}$ 和 $A_{26}$ 是零，表明当层合板受载时没有剪切耦合。

图片摘要：该图主要展示 5 对称层合板消除弯曲变形图解。
![](images/8b7e1936fccb961b134c00ac5adb624f2fe1c6954659bb7b3e14c35883c278ae.jpg)  
图6平衡状态层合板消除剪切变形图解

（3）反对称层合板：该层合板包含 $+\theta$ 和 $-\theta$ 的薄板，并且相对于中面反对称排列。这种铺层顺序的层合板 $D_{16}$ 和 $D_{26}$ 都是零，这意味着不存在弯曲和扭转耦合。  
（4）准各向同性层合板：该层合板具有相同的面内拉伸刚度，与平面的方向无关。层合板的纤维取向应该满足的条件为：

$$
\theta_ {K} = \frac {(K - 1) \pi}{S} \tag {13}
$$

式中， $S$ 是不同纤维方向的总数（ $S\geq 3$ )。每一层具有相同的材料属性， $K$ 从1到 $S$ 取值。

# 9 层合板增强设计方法

在前一节我们提到，单向层具有高度的各向异性结构响应。因此，在为复合结构设计铺层时，为了更好地受载，选择薄板时往往采用一个 $10\%$ 的

规则。 $10\%$ 的规则是指一个结构层合板应该包含至少任意厚度方向总层数的 $10\%$ 。这种层合板避免了受载时结构的倾斜。

由于缺乏厚度加强，层合板容易分层，会导致刚度、强度和疲劳寿命的降低。控制分层产生和其的增长显然是提高复合材料层合板强度的关键问题。分层萌生与扩展取决于层间断裂韧性或分层前缘附近的层间应力场。因此，提高断裂韧性或减少层间应力或两者混合采用是提高抗分层能力的关键。设计复合材料抗分层的方法可以参考Chan（1997，1991）。

# 10 结论

本章提出了一些先进的信息，这些是利用计算程序计算板层应力和分析复合材料结构中受载层合板的结构特点所需要的。阻止层合板分层失效的设计问题一直是广泛使用复合材料代替金属材料的关键问题。虽然复合材料损伤可能不会立即导致结构灾难性的失效，但是也需要修理，这会抑制结构的灵敏性及增加生命周期内的成本。因此了解损伤机

理和损害开始的特点，可以让设计师实现对损伤容限的设计，以此来保证结构的完整性。

# 参考文献

Chan, W. S. (1991) Design approaches for edge delamination resistance in laminated composites. J. Compos. Res. Technol., 91-96.   
Chan, W. S. (1997) Fracture and damage mechanics in laminated composites, in Composite Engineering Handbook (ed. P. K. Mallick), Marcel Dekker, New York, pp. 309-370.   
Chan, W. S., Rehfield, L. W. and O'Brien, T. K. (1991) Analysis, prediction and prevention of free edge delamination in rotor system structures. J. Am. Helicopter Soc., 36 (2), 44-51.
