Repository: C-zj02/CFD-claw

<div align="center">

**English** | [中文](#中文版) | [Français](README_FR.md) | [Русский](README_RU.md) | [हिन्दी](README_HI.md) | [العربية](README_AR.md) | [Português](README_PT.md)

# 🚀 Claude Code Python

**A Complete Python Reimplementation Based on Real Claude Code Source**

*From TypeScript Source → Rebuilt in Python with ❤️*

***
**🔥 Active Development • New Features Weekly 🔥**

</div>

***

## 🎯 What is This?

**Clawd Code** is a **complete Python rewrite** of Claude Code, based on the **real TypeScript source code**.

File: RAG-data/航空航天科技出版工程  4  材料技术201-400.pdf-2ea5adfe-3bb0-4bfb-acef-54d9ecee196b.md (part 4 of 10)
成。三明治结构的中间层由边界共用的 $\mathrm{Al}^{3+}$ 八面体或者 $\mathrm{Mg}^{2+}$ 八面体构成，两侧层由顶角共享的 $\mathrm{Si}^{4+}$ 四面体形成。该独立层的厚度约为 $0.96\mathrm{nm}$ ，其横向尺寸可以为 $10\sim 100\mathrm{nm}$ 。
Pelloux, R. M. N. and Grant, N. J. (1960) Solid solution and second phase strengthening of nickel alloys at high and low temperatures. Trans. Metall. Soc. AIME, 218, 232-237.   
Pineau, A. (1999) High temperature fatigue of Ni-base superalloys: Microstructural and environmental effects, in Engineering against Fatigue, Sheffield, 17-21 March 1997, (ed Bakelma AA), 557-565.   
Raynor, D. and Silcock, J.M. (1970) Strengthening mechanisms in $\gamma'$ -Precipitating alloys. Met. Sci. J., 4, 121-130.   
Ricks, R. A., Porter, A. J. and Ecob, R. C. (1983) The growth of $\gamma'$ precipitates in nickel-based superalloys. Acta Metallurgica, 31, 43-53.   
Rolls-Royce (2007) The Jet Engine, 6th edn, Rolls-Royce, Derby, UK.  
Shah, D. M. and Duhl, D. N. (1988) Effect of minor elements on the deformation behaviour of nickel-based Superalloys. TMS Superalloys, 693-702.   
Sims, C. T., Stoloff, N. S. and Hagel, W. C. (1987) Superalloys II, Wiley Interscience.   
Stoloff, N. S. (1989) Physical and mechanical metallurgy of $\mathrm{Ni}_{3}\mathrm{Al}$ and its alloys. Int. Mater. Rev., 34 (4), 153-183.   
Telesman, J., Kantzos, P., Gayda, J., Bonacuse, P.J. and Prescenzi, A. (2004) Microstructural variables controlling time-dependent crack growth in a P/M superalloy. TMS Superalloys, 215-224.   
Vander-Voort, G. F. and James, H. M. (1996) Wrought heat-resistant alloys, American Society for Metals Handbook 9, Metallography and Microstructures, pp. 305-313.   
Wlodek, S. T., Kelly, M. and Alden, D. A. (1996) The structure of Rene 88DT. TMS Superalloys, 129-136.

本章译者：古兴瑾（南京航空航天大学航空宇航学院）

# 镍基高温合金在叶片中的应用：制造、性能和应用

Sammy Tim<sup>1</sup>, Tresa M. Pollock<sup>2</sup>

1伊利诺斯技术研究所，材料与航空工程，力学部，芝加哥，美国

2密歇根大学材料科学与工程系，安娜堡，密歇根州，美国

# 1 燃气涡轮发动机中的高温合金

镍基高温合金是航空发动机中的一种重要工程材料，通常占发动机总重的 $40\% \sim 50\%$ （Schafrik和Sprague，2004）。熔模铸造单晶镍基高温合金被应用于涡轮机中最热的区域，通常为静态喷嘴的导流叶片或旋转叶片。表1给出了一些用于燃气轮机的商用单晶镍基高温合金的标定成分。考虑到结构的承载、相关性能和安全问题，持续发展耐热性能更高的先进单晶镍基高温合金变得尤为重要。迄今已经发展了几代具备这种性能的合金，其性能也越来越好。得益于此，近来几代航空发动机的涡轮机进口温度才能够持续提升（Sims、Stoloff和Hagel，1986；Reed，2006）。

燃气涡轮发动机通常拥有数百个高温合金铸造叶片。在几乎所有的先进航空发动机中，为了容纳精密的冷却系统，热区叶片的构型都是错综复杂的。

因此，这些部件是同内置陶瓷芯一起熔模铸造的，其中，陶瓷芯决定了其内部冷却特性。叶片最终构型要通过一系列的铸后操作才能得到，包括内芯浸出、磨削、激光打孔和涂层等，最后还需要一系列的检查操作。根据铸造方法的不同，涡轮叶片可能由等轴晶粒和柱状晶粒组成，甚至还可以被铸成完全消除大角度晶界的单晶体。因为晶界在高温下是损伤累积的区域，所以涡轮中最热的前几级叶片通常为单晶体，而较冷的后级叶片则由等轴合金制造。

# 2 高温合金的成分

从表1可以明显看出，面心立方（Face Centered Cubic，FCC） $\gamma$ 镍是高温合金的基本组成元素。纯镍的熔点为 $1455^{\circ}\mathrm{C}$ ，其密度为 $8.9\mathrm{g/cm^3}$ 。除镍以外，高温合金还包含 $40\%$ 质量分数的其他 $5\sim 10$ 种元素。几乎所有高温合金都含有铬。图1（a）所示为常用镍基高温合金的组成元素。

表 1 商用单晶镍基高温合金的标定成分 (相对 Ni 质量分数)  

<table><tr><td>合金</td><td>Cr</td><td>Co</td><td>Mo</td><td>W</td><td>Ta</td><td>Re</td><td>Nb</td><td>Al</td><td>Ti</td><td>Hf</td><td>C</td><td>B</td><td>Y</td><td>Zr</td><td>其他</td></tr><tr><td colspan="16">传统铸造合金</td></tr><tr><td>Mar-M246</td><td>8.3</td><td>10.0</td><td>0.7</td><td>10.0</td><td>3.0</td><td>-</td><td>-</td><td>5.5</td><td>1.0</td><td>1.50</td><td>0.14</td><td>0.02</td><td>-</td><td>0.05</td><td>-</td></tr><tr><td>René80</td><td>14.0</td><td>9.5</td><td>4.0</td><td>4.0</td><td>-</td><td>-</td><td>-</td><td>3.0</td><td>5.0</td><td>-</td><td>0.17</td><td>0.02</td><td>-</td><td>0.03</td><td>-</td></tr><tr><td>IN-713LC</td><td>12.0</td><td>-</td><td>4.5</td><td>-</td><td>-</td><td>-</td><td>2.0</td><td>5.9</td><td>0.6</td><td>-</td><td>0.05</td><td>0.01</td><td>-</td><td>0.10</td><td>-</td></tr><tr><td>C1023</td><td>15.5</td><td>10.0</td><td>8.5</td><td>-</td><td>-</td><td>-</td><td>-</td><td>4.2</td><td>3.6</td><td>-</td><td>0.16</td><td>0.01</td><td>-</td><td>-</td><td>-</td></tr><tr><td colspan="16">定向凝固合金</td></tr><tr><td>IN792</td><td>12.6</td><td>9.0</td><td>1.9</td><td>4.3</td><td>4.3</td><td>-</td><td>-</td><td>3.4</td><td>4.0</td><td>1.00</td><td>0.09</td><td>0.02</td><td>-</td><td>0.06</td><td>-</td></tr><tr><td>GTD111</td><td>14.0</td><td>9.5</td><td>1.5</td><td>3.8</td><td>2.8</td><td>-</td><td>-</td><td>3.0</td><td>4.9</td><td>-</td><td>0.10</td><td>0.01</td><td>-</td><td>-</td><td>-</td></tr><tr><td>合金</td><td>Cr</td><td>Co</td><td>Mo</td><td>W</td><td>Ta</td><td>Re</td><td>Nb</td><td>Al</td><td>Ti</td><td>Hf</td><td>C</td><td>H</td><td>Y</td><td>Zr</td><td>其他</td></tr><tr><td>一代单晶合金</td><td></td><td></td><td></td><td></td><td></td><td></td><td></td><td></td><td></td><td></td><td></td><td></td><td></td><td></td><td></td></tr><tr><td>PWA 1480</td><td>10.0</td><td>5.0</td><td>-</td><td>4.0</td><td>12.0</td><td>-</td><td>-</td><td>5.0</td><td>1.5</td><td>-</td><td>-</td><td>-</td><td>-</td><td>-</td><td>-</td></tr><tr><td>RenéN4</td><td>9.8</td><td>7.5</td><td>1.5</td><td>6.0</td><td>4.8</td><td>-</td><td>0.5</td><td>4.2</td><td>3.5</td><td>0.15</td><td>0.05</td><td>0.00</td><td>-</td><td>-</td><td>-</td></tr><tr><td>CMSX-3</td><td>8.0</td><td>5.0</td><td>0.6</td><td>8.0</td><td>6.0</td><td>-</td><td>-</td><td>5.6</td><td>1.0</td><td>0.10</td><td>-</td><td>-</td><td>-</td><td>-</td><td>-</td></tr><tr><td>二代单晶合金</td><td></td><td></td><td></td><td></td><td></td><td></td><td></td><td></td><td></td><td></td><td></td><td></td><td></td><td></td><td></td></tr><tr><td>PWA 1484</td><td>5.0</td><td>10.0</td><td>2.0</td><td>6.0</td><td>9.0</td><td>3.0</td><td>-</td><td>5.6</td><td>-</td><td>0.10</td><td>-</td><td>-</td><td>-</td><td>-</td><td>-</td></tr><tr><td>RenéN5</td><td>7.0</td><td>7.5</td><td>1.5</td><td>5.0</td><td>6.5</td><td>3.0</td><td>-</td><td>6.2</td><td>-</td><td>0.15</td><td>0.05</td><td>0.00</td><td>0.01</td><td>-</td><td></td></tr><tr><td>CMSX-4</td><td>6.5</td><td>9.0</td><td>0.6</td><td>6.0</td><td>6.5</td><td>3.0</td><td>-</td><td>5.6</td><td>1.0</td><td>0.10</td><td>-</td><td>-</td><td>-</td><td>-</td><td>-</td></tr><tr><td>三代单晶合金</td><td></td><td></td><td></td><td></td><td></td><td></td><td></td><td></td><td></td><td></td><td></td><td></td><td></td><td></td><td></td></tr><tr><td>RenéN6</td><td>4.2</td><td>12.5</td><td>1.4</td><td>6.0</td><td>7.2</td><td>5.4</td><td>-</td><td>5.8</td><td>-</td><td>0.15</td><td>0.05</td><td>0.00</td><td>0.01</td><td>-</td><td>-</td></tr><tr><td>CMSX-10</td><td>2.0</td><td>3.0</td><td>0.4</td><td>5.0</td><td>8.0</td><td>6.0</td><td>0.1</td><td>5.7</td><td>0.2</td><td>0.03</td><td>-</td><td>-</td><td>-</td><td>-</td><td>-</td></tr></table>

镍铝合金系是一种二元合金系，这种合金系是多元高温合金的最基本成分[图1（b)]。随着面心立方 $\gamma$ -镍中添加铝含量的增多，在最终超过Al在Ni中的溶解度后，第二相通过析出过程形成。这种相的名义成分为 $\mathrm{Ni}_3\mathrm{Al}$ ，称为 $\gamma^\prime$ 相，具有有序的 $\mathrm{Li_2}$ 型晶体结构。在 $\gamma^{\prime}$ 相的过饱和固溶冷却至其平衡固溶温度下时， $\gamma^\prime$ 相以固体状态形成。 $\gamma^\prime$ 相的固溶温度主要取决于合金成分，变化范围为 $900^{\circ}C$ 至熔点。 $\gamma^{\prime}$ 相的析出和生长过程对合金在经过其固溶温度时的冷却速度非常敏感。当冷却速度超过约 $40\mathrm{K / min}$ 时，通常得到单峰分布的细小 $\gamma^\prime$ 相（ $300\sim$ $500~\mathrm{nm})$ ，而相对较慢的冷却速度下则倾向于得到多种 $\gamma^{\prime}$ 相，主要由较粗（ ${>}500\mathrm{nm}$ ）和较细（ $<  50$ nm）析出物构成。合金中含有大体积分量的 $\gamma^{\prime}$ 相对于合金的强化至关重要。即使添加元素达到 $6\sim 10$ 种，这两种相始终都是高温合金微观结构的主要组分。图1（c）给出了一种单晶涡轮叶片合金的典型两相 $\gamma -\gamma^{\prime}$ 微观结构。一般来说，对于与Ni在电子结构和原子半径方面差异很大的耐火合金元素，如Mo、W、Nb和Re等，这些元素的添加适用于 $\gamma$ 相的固溶强化。Ti、Ta和Nb有助于 $\mathrm{Ni}_{3}$ （Al，Ti,Ta,Nb） $\gamma^{\prime}$ 相的形成和强化(Sims、Stoloff和Hegel，1986；Reed，2006)。Cr、Y和La通常会改进抗氧化和/或抗腐蚀性能，其优化原理为黏附氧化铝膜的形成。

其他的微量元素对于高温合金的冶炼也起着重要的作用。在镍基高温合金的熔炼中，最终的产品中会不可避免地存在元素添加物中带入的杂质或极微量的重回料。在许多针对合金的详细调查中，合金纯度都是一个重要的课题。真空熔炼技术方面的

进步已能够最大限度地减少那些不需要的低熔点元素（如Pb，Bi，Se，Ag，Sb，Cu，Te和S）的含量。其中，S的含量通常是最难控制的。而且，S是一种有害的杂质，它会对合金的力学性能和抗氧化性能产生不利影响。一种减少合金中S含量的传统方法是将合金在内衬有 $\mathrm{MgO - Al_2O_3}$ 材料的坩埚中熔化以形成 $\mathrm{MgS}$ ，之后将 $\mathrm{MgS}$ 从熔体中去除。

热力学驱动作用通常会使个别合金元素优先形成 $\gamma$ 或 $\gamma^{\prime}$ 相。表2列出了一种商用单晶镍基高温合金RenéN5组分相的成分（Pollock和Field，2002）。从表2中可以明显看出，Re、Mo、Cr和Co会优先形成基体 $\gamma$ 相，而Ti、Ta和Al会优先形成析出相。个别元素，如W和Ru，既能溶于 $\gamma$ 相中，也能溶于 $\gamma^{\prime}$ 相中。它们通常会均匀分布于两相之间(Reed等，2004)。元素的这些性质在设计时是考虑的关键点，主要是因为合金组分相的成分对于合金的力学和环境性能都有影响。因为析出相和基体相间的晶体相干，故这些相的成分会影响到它们的晶格参数和析出相与基体相之间的错配度，即

$$
\delta = \frac {a _ {\gamma^ {\prime}} - a _ {\gamma}}{\frac {1}{2} (a _ {\gamma^ {\prime}} + a _ {\gamma})} \tag {1}
$$

式中， $a_{\gamma^{\prime}}$ 与 $a_{\gamma}$ 分别为 $\gamma^\prime$ 和 $\gamma$ 相的晶格常数。 $\gamma^\prime$ 和 $\gamma$ 相在晶界上的错配会导致初始内应力的存在。初始内应力与高度弹性各向异性共同作用，会严重影响析出相的形状及最终的力学性能（Tien和Copley，1971；Ricks、Porter和Ecob，1983）。当合金中错配度几乎为零时，析出相通常为球形，而当错配度的大小逼近0.3时，析出相变为立方形(Fahrmann等，1999)。

图片摘要：该图片与式中， 与 分别为 和 相的晶格常数。 和 相在晶界上的错配会导致初始内应力的存在。初始内应力与高度弹性各向异性共同作用，会严重影响析出相的形状及最终的力学性能这部分内容相关。
![](images/94b891c32aa5b727726e514dceaace5125f357d3cd8ac3019ad3401a4e51888f.jpg)  
(a)

图片摘要：该图主要展示 1（a）镍基高温合金中的组成元素；（b）二元Ni Al相图，其富镍端为 和。
![](images/22248ed724a1508227a5b17d388dc9eb17a63eaae0726edb19a8a32be5413720.jpg)  
（b）

图片摘要：该图主要展示 1（a）镍基高温合金中的组成元素；（b）二元Ni Al相图，其富镍端为 和。
![](images/e7cf772fa79600442c2258c568c36fcbcd4c8c170d7030cfe1e395047b14e5c1.jpg)  
（c）

图1（a）镍基高温合金中的组成元素；（b）二元Ni-Al相图，其富镍端为 $\gamma \mathrm{-Ni}$ 和 $\gamma^{\prime} - \mathrm{Ni}_{3}\mathrm{Al}$   
图片摘要：该图主要展示 1（a）镍基高温合金中的组成元素；（b）二元Ni Al相图，其富镍端为 和。
![](images/a64dc7f47797e88b674d33d4247cad22dbb061fa877d3c7ded74764bce7a8de9.jpg)  
(c) 镍基高温合金的微观结构，其中方形的小块晶体为大体积分数的 $\gamma^{\prime}$ 相

表 2 商用单晶镍基高温合金组成相的成分 (质量分数)  

<table><tr><td>合金相</td><td>Al</td><td>Co</td><td>Cr</td><td>Mo</td><td>W</td><td>Ta</td><td>Ti</td><td>Re</td><td>V</td><td>Ni</td></tr><tr><td>RenéN5</td><td>2.3</td><td>12.1</td><td>15.0</td><td>2.7</td><td>5.3</td><td>0.4</td><td>-</td><td>7.6</td><td>-</td><td>平衡γ相</td></tr><tr><td>RenéN5</td><td>7.5</td><td>4.5</td><td>2.4</td><td>0.8</td><td>4.0</td><td>3.1</td><td>-</td><td>0.5</td><td>-</td><td>平衡γ&#x27;相</td></tr></table>

在新型合金的设计以及针对特定合金元素合格含量的规范限制的定义中，需要重点关注的是避免一类被称为拓扑密堆相（Topologically Closed-packed Phase，TCP）的相的析出。这类相通常出现在耐火合金元素中，它们有着复杂的晶体结构，其特征为原子层的紧密堆积（原子配位数 $>12$ ）。以下相通常被认为是拓扑密堆相：斜方晶系P相、四方晶系 $\sigma$ 相以及菱形晶系的R和 $\mu$ 相等（Rae和Reed，2001）。TCP相通常会形成方平组织（basketweave）薄片并与面心立方镍基中的八面体面对齐（图2）。成分方面的相似性和多种TCP相的结晶机制使得这些析出物形成包含多种相的混合结构。TCP相是有害的，它们会耗尽微观结构中的强化元素。而且，在循环加载中，这些相会成为裂纹的萌生位置。这些相的

析出过程是相当缓慢的，因此只有在长期工作后才会析出。在新型合金的发展中，基于Calphad法（Kattner，1997）的新型合金设计工具被越来越频繁地应用，以建立或改进现有合金的规范来尽量避免这种有害相的存在。相的成分及其稳定范围的预测能力取决于这些复杂金属互化物相热力学模型的发展以及用于验证这些建模的资料库的可用性。

图片摘要：该图主要展示 2 商用单晶镍基高温合金组成相的成分 (质量分数)。
![](images/cc03c1cc4397de634022f153c828ba75f868f0ac95a6cd4816aaea7b9b000394.jpg)  
图2耐火元素含量较高的镍基高温合金在高温状态下对多种TCP相的析出相当敏感。在提取的部分样品中，富含耐火元素的TCP相（明差部分）以互相交织的薄片形式出现

# 2.1 铸造高温合金

熔模铸造是制造具有复杂外形的高温合金元件的主要铸造工艺。该加工工艺用到的陶瓷模含有氧化铝、二氧化硅和/或氧化锆的成分（图3）。该模具通过在铸件的蜡模周围逐渐堆积陶瓷层得到。陶瓷芯可以嵌入蜡模中以获得复杂的内冷却结构。在铸造前，需要通过热循环移除陶瓷熔模中的蜡，并烧结陶瓷熔模。接着，在预热过的真空室中将重熔的高温合金注满模具，得到铸造件。在合金冷却至室温时即拆掉这种一次性使用的陶瓷熔模。

图片摘要：该图主要展示 2耐火元素含量较高的镍基高温合金在高温状态下对多种TCP相的析出相当敏感。在提取的部分样品中，富含耐火元素的TCP相（明。
![](images/79270742946d06f4327d3bf5e007549fe5ec406d4d68d72e92c946acfadedcd7.jpg)  
图3 陶瓷精铸模具，其平板底部为单晶态原料，定向凝固并消除模具后形成单晶板

铸件可以是等轴晶体、柱状晶体或单晶体。等轴铸件的固化是均匀的，而柱状晶和单晶铸件则需要从炉中的热区移至冷区，并且需要控制其移动速率。接着，铸件还要经过一系列连续的热处理循环以减少偏析，得到单一或多种粒度的 $\gamma^{\prime}$ 析出相，以改变晶界相（特别是碳化物相）的结构，且便于环保涂料的使用。

在所有的铸造工艺中，材料的最终结构（即性能）对于铸造中固化时的热条件非常敏感。固化时通常会形成枝晶且初生枝晶和二次枝晶的枝晶间距取决于冷却速度： $G \times R$ （图4）。与枝晶固化相关的是合金组分元素的偏析，偏析的程度用分布系数 $k$ 来量化：

$$
k = \frac {C _ {\mathrm {s}}}{C _ {1}} \tag {2}
$$

式中， $C_{\mathrm{s}}$ 为固相局部成分； $C_1$ 为液相局部成分。

考虑到质量平衡的要求以及固化时固相中一定程度的反扩散，固相成分的变化是固相分数 $f_{s}$ 的函数，自固化开始（于枝晶核心）至固化结束（于枝晶间）的固相成分变化可以用改进的Scheil方程来描述（Tin、Rollock和Murphy，2001）：

$$
C _ {\mathrm {s}} = k C _ {0} \left[ 1 - (1 - 2 \alpha k) f _ {\mathrm {s}} \right] ^ {\frac {k - 1}{1 - 2 \alpha k}} \tag {3}
$$

式中， $C_0$ 为标定合金成分； $\alpha$ 为傅立叶数。

图片摘要：该图片与式中， 为标定合金成分； 为傅立叶数。；C {\mathrm {s}} = k C {0} \left[ 1 (1 2 \alpha k) f {\mathrm这部分内容相关。
![](images/3e87dfc39c298319a78da3a130d558797b370f307f02505358967970badafb85.jpg)

图片摘要：该图片与式中， 为标定合金成分； 为傅立叶数。；C {\mathrm {s}} = k C {0} \left[ 1 (1 2 \alpha k) f {\mathrm这部分内容相关。
![](images/7a82cd7210224657565285c9196b32395efaf49b3d3450b7f32d73b18a9781ae.jpg)  
(a)

图片摘要：该图主要展示 4凝固过程中，枝晶形态和一次枝晶间距随冷却速度 的变化。
![](images/34b1fc1823ec617993380a38a8c138e3b144e9c77bf58871c31f916c07453313.jpg)  
（b）  
（c）

图片摘要：该图主要展示 4凝固过程中，枝晶形态和一次枝晶间距随冷却速度 的变化。
![](images/901c561518db1c1170327354f9014f3250e843b555212a14ccf9e05cf3d0bd97.jpg)  
(d)   
图4凝固过程中，枝晶形态和一次枝晶间距随冷却速度 $(G\times R)$ 的变化

(a) $PDAS = 166\mu \mathrm{m}$ ， $G\times R = 0.07^{\circ}C / \mathrm{s}$ ；（b） $PDAS = 294\mu \mathrm{m}$

$G \times R = 0.13^{\circ} \mathrm{C} / \mathrm{s}$ ; (c) $PDAS = 36 \mu \mathrm{m}, G \times R = 0.07^{\circ} \mathrm{C} / \mathrm{s}$ ;

(d) $PDAS = 686\mu \mathrm{m}$ ， $G\times R = 0.01^{\circ}C / \mathrm{s}$

鉴于先进合金固化时偏析元素在晶体缺陷上的

不利作用，在最近几年里，多组分高温合金的偏析现象受到了人们的高度关注（Pollock和Argon，1992）。图5给出了一个例子，是关于两种不同的单晶合金枝晶结构中钨含量的变化图。注意，改进后的Scheil方程提供了一个很好的估计W偏析倾向的方法（SX-2合金： $k = 1.54$ ， $\alpha = 0.01$ )，但在最低固相比和最高固相比处有较大偏差，原因是在这两种情况中局部化学结构上的采样误差尤为显著。表3给出了“2”代和“3”代单晶合金中一些元素分布系数的取值范围。注意，就最大限度地减少偏析来看，分布系数接近1.0时是比较理想的，此时Ta、W和Re会在毛坯铸件微观结构中大量偏析。需要重申的是，在使用前，铸件还要进行复杂的热处理，以减少或消除相关的固化诱导成分梯度，从而得到粒度受控和分布受控的析出相。

图片摘要：该图主要展示 5 枝晶微观偏析导致合金SX 3（整体成分为。
![](images/200a741d2843f6ab755806cb4223a8d5778a6b2260e5d9ec363e8790eef47c3d.jpg)  
图5 枝晶微观偏析导致合金SX-3（整体成分为

Ni-5.7Al-4.0Cr-11.5Co-5.0Re-6.0Ta-5.0W，质量分数）毛坯铸件结构中大成分梯度的形成，高含量的Ta对应于微观结构中的枝晶间区域，枝晶核包含大量的Re

表3“2”代和“3”代单晶合金的分布系数范围及 $20^{\circ}\mathrm{C}$ 时相应纯元素的密度  

<table><tr><td>元素</td><td>Al</td><td>Cr</td><td>Co</td><td>Ta</td><td>W</td><td>Re</td><td>Mo</td></tr><tr><td>分布系数</td><td colspan="7">0.81~1.05~1.03~0.67~1.28~1.23~1.13~</td></tr><tr><td></td><td>0.95</td><td>1.17</td><td>1.13</td><td>0.80</td><td>1.58</td><td>1.60</td><td>1.46</td></tr><tr><td>密度</td><td>2.7</td><td>7.2</td><td>8.8</td><td>16.7</td><td>19.3</td><td>21.0</td><td>10.2</td></tr><tr><td colspan="8">注:密度(纯Ni)=8.9g/cm3。</td></tr></table>

# 2.2 定向固化合金

尽管铸造镍基高温合金已有了良好的固有高温性能，但这些能力还可以通过加工来进一步提高。通过使晶界平行于外加应力方向或彻底去除晶界能够使镍基高温合金的抗蠕变断裂能力大幅提升。在

温度梯度（G）和拉晶速率（R）的范围分别是 $10^{\circ}\mathrm{C / cm}\sim 100^{\circ}\mathrm{C / cm}$ 和 $5\sim 40\mathrm{cm / h}$ 的情况下，通过将熔模从高温熔炉中撤出，并向下经过辐射挡板，镍基合金即能定向凝固成柱状晶粒或单晶形态。保持不定向的热梯度，晶粒的定向成长即优先开始出现。由于镍基高温合金的立方对称，这些加工条件会促进沿着正交〈001〉晶向的固化过程。通常最接近热梯度方向的〈001〉枝晶成长迅速，而过热散装液体（bulkliquid）则阻碍界面固化前等轴晶粒的形成。结果，定向固化元件通常含有大量平行于固化方向的柱状〈001〉晶粒，如图6所示。除了增加抗蠕变断裂能力外，〈001〉晶向的固化也会导致弹性各向异性，而这会增强其抗热疲劳性能。相较于其他主方向，〈001〉晶向的模量要小得多。因此，该晶向被认为弹性“柔软”。这样，由元件热膨胀和热收缩导致的循环应力就被最大限度地减小。因此，定向固化铸件尤其是单晶构件的方向控制就显得非常重要（Mackay和Maier，1982）。主应力方向和晶体方向间的方向偏角大于 $10^{\circ}$ 的铸件通常是不可取的。

图片摘要：该图主要展示 6 单晶、定向固化和传统铸造涡轮机叶片的晶粒结构。
![](images/7d59d41c190863b113bd8e52189c2004316622757d550c843c4724fdce0f1dc7.jpg)  
图6 单晶、定向固化和传统铸造涡轮机叶片的晶粒结构

在定向固化的过程中，可能还会出现一些化学敏感的晶粒缺陷。导致定向固化产品不合格的两种最常见晶粒缺陷是斑链和杂晶（图7）。斑类缺陷，由Giamei和Kear（1970）最先研究，其出现的原因是固液共存相的对流不稳定。固液共存相的对流不稳定则是由于固化过程中个别合金元素的渐进偏析导致的密度逆增。这种不稳定导致的流体流动会使枝晶臂碎裂，得到近似平行于固化方向的等轴晶粒斑链（Schneider等，1997）。这些斑链中富含的元素是在固化过程中于枝晶间区域偏析的元素。因此，斑链的成分与基体合金的成分不同（Pollock和Argon，1992）。当合金成分确定时，低冷却速度（低热梯度）和大枝晶间距会促进斑链的产生。杂晶与斑链的不同之处在于其有着与基体合金相同

的标定成分（表4），而沿着固化方向其通常更粗、更长。在相同的合金和加工条件下，相对于母晶有着大角度的晶界上的杂晶会形成斑，这就表明热溶质对流和枝晶碎裂对于这些斑的形成亦有促进作用（Pollock和Argon，1992）。与这些缺陷关联的大角度晶界，会成为裂纹的萌生位置并降低机械性能，因此需要予以避免。

图片摘要：该图主要展示 6 单晶、定向固化和传统铸造涡轮机叶片的晶粒结构。
![](images/13ebc5429facf351bcb215700881d1073ab1a537b0a2bef3784fe551af4a785f.jpg)  
(a)

图片摘要：该图主要展示 7 单晶镍基高温合金铸件表面上存在的化学敏感的宏观晶粒缺陷，包括斑链（a）和杂晶（b）。
![](images/330307ab41b815793a88d8a2e8ab297a788ad870f5a55ebfc97c5a8ff66a2cbe.jpg)  
（b）  
图7 单晶镍基高温合金铸件表面上存在的化学敏感的宏观晶粒缺陷，包括斑链（a）和杂晶（b）

因为斑和杂晶的出现与热溶质对流有关，所以当超过临界瑞利数时，它们就会形成。瑞利数 $Ra_{\mathrm{s}}$ 表征固液共存相中浮力与缓凝阻尼力的比值：

$$
R a _ {\mathrm {s}} = \frac {(\Delta \rho / \rho_ {0}) g K h}{\alpha \nu} \tag {4}
$$

该式表明，固液共存相中瑞利数与高度 $h$ 的比值由密度梯度 $\Delta \rho / \rho_0$ 、平均渗透系数 $K$ 、重力加速度 $g$ 、热扩散系数 $\alpha$ 及运动黏度 $\nu$ 决定。在此式中，瑞利数的值与固液相的高度（the height of the mushy zone）成正比，而高度又随着枝晶臂间距的平方的变化而变化。由此明显可以得出，要避免缺陷的发生，可以降低 $h$ （具体可以通过增加加工时的热梯度达到）或降低固液相中的密度梯度。在固化时，Re和W会在固液共存相中逐渐消耗，从而提高瑞利数，而Ta则会逐渐增多。这些元素对于液相的密度都有很大的影响，所以在Re和W与Ta之间达到平衡或者减少Re和W的整体含量会减小对流不稳定的驱动力。不幸的是，就强化而言，这些元素也是最重要的。因此，要付出更多的努力来增加固化时的热梯度。

表 4 某高效耐火单晶高温合金中斑链的成分 (质量分数)  

<table><tr><td>成分</td><td>Al</td><td>Cr</td><td>Co</td><td>Hf</td><td>Re</td><td>Ta</td><td>W</td><td>Ni</td></tr><tr><td>名义</td><td>6.0</td><td>4.5</td><td>12.5</td><td>0.16</td><td>6.3</td><td>7.0</td><td>5.8</td><td>其余</td></tr><tr><td>斑点</td><td>8.2</td><td>3.6</td><td>11.0</td><td>0.18</td><td>2.3</td><td>10.0</td><td>2.9</td><td>其余</td></tr><tr><td>枝晶</td><td>7.6</td><td>4.4</td><td>12.2</td><td>0.13</td><td>3.4</td><td>8.2</td><td>3.9</td><td>其余</td></tr></table>

固化中的高热梯度使得大型叶片可以采用更复杂的合金，同时又要求采用更为先进的冷却方案。所以，最近几年，人们发展了很多“大梯度”加工方法。其中一种方法是在固化时采用了液态金属冷却剂（Liquid Method Coolants，LMC）（Giamei和Tschinkel，1976）。图8（a）所示为改进的Bridgeman系统的简图，改进的Bridgeman系统采用液态锡作为冷却介质。早在苏联时期，苏联人就在航空发动机叶片的常规生产中应用了LMC加工法。苏联的LMC加工法是以铝作为冷却介质的，是铸造小型航空发动机的一种可靠的加工方法。最近关于这种方法的调查结果表明，在制造大型航空发动机或工业发动机时需要大截面的单晶/柱状晶铸件，在这些铸件的生产中，LMC法有着光明的应用前景（Elliott等，2004）。用液锡LMC法加工截面积为 $5\mathrm{cm}\times 9.5\mathrm{cm}$ 的定向固化铸件时，冷却速度会大幅提升且可以消除斑缺陷[图8（b)]。另一种新方法应用了高速惰性气体。高速惰性气体从位于熔炉热区之下的挡板处注入，流向模具表面

图片摘要：该图主要展示 4 某高效耐火单晶高温合金中斑链的成分 (质量分数)。
![](images/8d40bd07797f4000069ff433287c3c723f6b717e8ccd509919106a3b0dd82d5e.jpg)

图片摘要：该图主要展示 4 某高效耐火单晶高温合金中斑链的成分 (质量分数)。
![](images/862175b1a9b46591e2eb709624a1c7b968ce8eb51ddafcec209dfbf0fa69da29.jpg)  
(a)   
（b）  
图8（a）改进Bridgeman加工法（Bridgemanprocess）示意图；在镍基高温合金的单向固化过程中，该法应用了液态金属冷却法（LiquidMetalCooling，LMC）；(b）相比传统Bridgeman加工法，LMC方法在冷却速度方面具有巨大的优势

上的凝固前沿处。第三种方法则应用了流化床。流化床置于熔炉之下并用硬质挡板隔开。

铸造合金中还有一些其他需要注意的缺陷，其中有的缺陷对于铸件构型和铸造程序敏感，而对合金的化学性质则相对不敏感。这些缺陷包括由于偏芯、空隙、热裂、裂片和大小晶界角（单晶体中）导致的空间畸变（dimensional noncompliance）。这些缺陷可能会限制产品的机械性能，要按规范来仔细控制并用无损检测法进行监控。

# 3 高温合金的性能

由于独特的物理和力学性能，高温合金被大量用于制造涡轮发动机。表5列出了高温合金的一些典型物理性质。在航空发动机中，通常会关注比密度标准化（density-normalized）性能。合金的密度通常为 $7.7\sim 9.0\mathrm{g / cm^3}$ 。相关力学性能的优化非常重要，而由于合金的力学性能主要依赖于微观结构，因此这种优化主要是取决于对铸造与加工工艺的高度控制和理解。主要的力学性能包括拉伸性能、蠕变性能、疲劳特性和周期裂纹扩展。因为构件设计细节的限制，这四种性能中的任意一种都可能会对构件寿命造成影响。接下来的章节将简要讨论这四种性能。值得注意的是，这些性能的预测模型必须在不同的长度尺寸上解决多方面的微观结构。因此，尽管近些年来人们在属性建模上做了大量的努力，但每种性能的预测模型目前还有待继续发展。

表 5 高温合金的典型物理性质  

<table><tr><td>性 质</td><td>典型范围</td></tr><tr><td>密度 \( /\left( {\mathrm{g} \cdot  {\mathrm{{cm}}}^{-3}}\right) \)</td><td>7.7~9.0</td></tr><tr><td>熔点 (液态)/℃</td><td>1 320~1 450</td></tr><tr><td>弹性模量/GPa</td><td>室温: 210 800 °C: 160</td></tr><tr><td>热膨胀/ \( \left( {{}^{ \circ  }{\mathrm{C}}^{-1}}\right) \)</td><td>\( 8 \times  {10}^{-6} \sim  {18} \times  {10}^{-6} \)</td></tr><tr><td>热导率 \( /\left( {\mathrm{W} \cdot  {\mathrm{m}}^{-1} \cdot  {\mathrm{K}}^{-1}}\right) \)</td><td>室温：11 800 °C: 22</td></tr></table>

# 3.1 拉伸性能

镍基高温合金有着很高的屈服强度和极限拉伸强度。在室温下，镍基高温合金的屈服强度通常为 $900\sim 1300\mathrm{MPa}$ ，其极限拉伸强度通常为 $1200\sim$ $1600\mathrm{MPa}$ 。图9给出了某单晶合金的屈服强度与温度的变化关系（Huron，1992）。注意到温度到达大约 $850^{\circ}C$ 后拉伸性能急剧衰减。在中温下合

金屈服强度的平缓增长的主要原因为金属间 $\mathrm{Ni}_3\mathrm{Al}\gamma^\prime$ 相的异常流动。图10显示了温度对于 $\mathrm{Ni}_3\mathrm{Al}$ 单相屈服特性的影响，可以看到在中温下此相屈服强度的急剧增长。中温下析出相的形变引起了高温合金流动应力相对较小的增长。同时可以看到，同为块体时，两相高温合金比基体和析出物材料都要强得多。

图片摘要：该图主要展示 9 单晶镍基高温合金CMSX 4和多晶镍基高温合金Udimet720的拉伸强度受温度的影响。
![](images/027b5f2d9d8b786cd529df657362bca0e543011e1acefdbbbb6399f1f919b315.jpg)  
图9 单晶镍基高温合金CMSX-4和多晶镍基高温合金Udimet720的拉伸强度受温度的影响

图片摘要：该图主要展示 9 单晶镍基高温合金CMSX 4和多晶镍基高温合金Udimet720的拉伸强度受温度的影响。
![](images/593982520c7d9db3c8e6921709256e60b47db0448e7f061c88830981c5f5cf87.jpg)  
图10镍基高温合金MARM-200和特定组成相临界剪切应力（CriticalResolvedShearStress，CRSS）的对比

两相高温合金的强化产生自其多种微观结构的作用，包括固溶强化和与析出相的相互作用［析出相间的Orowan弯曲（Orowanbowing）或强弱耦合形式中析出相的内剪切]。不同温度下的热处理和多种加工步骤可以得到多种具有不同平均粒度的

析出相群。

# 3.2 蠕变性能

由于高温合金要长期在高温条件下受力，因此高的抗蠕变性能就必不可少。这对于铸造叶片合金而言非常重要，因为这些合金将要承受达到 $1100^{\circ}C$ 的高温，而轮盘合金经受的温度则通常不会超过 $700^{\circ}C$ 。正如所有由塑性变形过程决定的性能一样，蠕变性能对于微观结构非常敏感。图11给出了一些铸造合金的蠕变断裂寿命与析出相体积分数的变化关系（Murakumo等，2004）。注意到当析出相体积分数在 $0.6\sim 0.7$ 时强度达到峰值。这也是为什么多数合金将析出相的体积分数取在这个峰值范围。合金化学对于蠕变性能也很重要，因为速控的蠕变过程是扩散受控的，所以与镍互扩散系数低的元素通常有利于抗蠕变性能。目前，相关学者正在研究不同合金元素在镍中的互扩散数据（Karunarante和Reed，2003）。对减缓于镍基合金中的扩散特性最有效的元素包括Ir、Re、Ru、Pt、W、Rh和Mo。先进抗蠕变合金的制造也得益于Re、W和Mo的大量添加（见表1）。由于耐火合金添加剂以及加工方法的进步，在过去的10年里，高温合金的最大温度承载能力获得了飞跃性的提升。举例来说，考虑到在 $137\mathrm{MPa}$ 应力条件下的蠕变寿命达到 $1000\mathrm{h}$ 的情况，最近发展的单晶高温合金的最大温度承载能力约为 $1100^{\circ}C$ ，而20世纪70年代发展的传统铸造等轴合金的温度承载能力只有 $900^{\circ}C\sim 950^{\circ}C$ 。温度承载能力已经达到了熔点的 $85\% \sim 90\%$ ，这对于结构材料来说是绝无仅有的。这也就带来了新的需求，即发展一种新型材料，这种材料有着更高的熔点，从而可以进一步提高航空发动机的工作温度。但是，这是一项重大挑战，至今尚未发现能够代替涡轮发动机最热处高温合金的材料。

材料具有优良的蠕变性能的主要原因：即使是高温下对于析出相的剪切仍有很高的抗力，能使高温合金微观组织的狭窄基体通道产生位错滑移的单向应力 $\sigma_{\mathrm{OR}}$ 为：

$$
\boldsymbol {\sigma} _ {\mathrm {O R}} = \sqrt {\frac {2}{3}} \frac {\mu \boldsymbol {b}}{h S} \tag {5}
$$

式中， $\mu$ 为剪切模量； $b$ 为伯格斯矢量（Burgersvector）； $h$ 为通道宽度； $S$ 为Schmid因子。这些材料在 $850^{\circ}\mathrm{C}$ 下的典型数值为： $\mu = 48.2\mathrm{GPa}$ ， $b =$

图片摘要：该图主要展示 11多晶体IN713C和单晶体TMS 75的蠕变断裂寿命随 相体积分数的变化关系。
![](images/9214f812b3f6c0a8001c5c6a29b0168e00c5df37262a05d9149ecf8fc0c0abd8.jpg)  
图11多晶体IN713C和单晶体TMS-75的蠕变断裂寿命随 $\gamma^{\prime}$ 相体积分数的变化关系

0.254 nm, $h = 60 \mathrm{~nm}$ (Pollock 和 Field, 2002)。对于给定的这些参数，要使在 $850^{\circ} \mathrm{C}$ 下通道发生位错滑移，外加应力就必须超过 $408 \mathrm{MPa}$ 。因此，这部分抗力为两相合金提供了很大比例的蠕变抗力。图12展示了在 $850^{\circ} \mathrm{C}$ 和 $552 \mathrm{MPa}$ 条件下，CMSX-3蠕变过程中基体通道的位错滑移。

图片摘要：该图主要展示 11多晶体IN713C和单晶体TMS 75的蠕变断裂寿命随 相体积分数的变化关系。
![](images/fcac98497225693c053cbdb901eeda4e7aec93837ab87c5b6c6351708832d627.jpg)  
(a)

图片摘要：该图主要展示 11多晶体IN713C和单晶体TMS 75的蠕变断裂寿命随 相体积分数的变化关系。
![](images/13b2ad3c0d95651a89137c7327aafff307b5a4ebc8dd8039926c099187c0ea27.jpg)  
（b）  
图12 在早期萌生阶段，位错布满了横向通道，之后由于析出物对于剪切的高抗力，位错被迫弯曲通过通道

最近，人们做了很多努力试图通过连续介质损伤力学的方法来建立高温合金的蠕变模型。然而，建立能够把握各种复杂变形机制本质的模型仍是一项巨大的挑战。变形过程的具体细节对于温度和施加应力非常敏感，而分别考虑低温、中温和高温下的蠕变机制则要方便得多。

# 3.2.1 低温蠕变

在 $800^{\circ}\mathrm{C}$ 以下时，高温合金具有很高的抗蠕变性能。一般而言，蠕变通过 $\langle 110\rangle \{111\}$ 滑移系上的变形产生，位错会优先在连续基体内发生滑移。然而，在 $<  0.6T_{\mathrm{M}}$ 的温度下，大单向应力可能导致（112）{111}滑移系活动（Rae和Reed，2007）。随着位错在 $\gamma -\gamma^{\prime}$ 界面上的累积， $1 / 2 <   110>$ 位错经过反应产生（112）类位错，而（112）类位错能够渗入到 $\gamma^{\prime}$ 析出相中。引起这种析出相剪切过程的位错反应的细节仍有待研究。尽管如此，随着剪切过程的进行，由于滑移的平面特性，应变会迅速积累并最终导致初始蠕变瞬态中大应变的出现。在单晶和多晶合金的蠕变过程中，这种变形模式都存在。对于单晶体，［110］和［111］向的晶粒不易出现这种变形，而在［001］晶体中，沿（112）滑移方向的平面滑移将一直持续，直到晶体转动使得剪切应力达到能使其他滑移系上产生滑移的程度。其他影响这些剪切过程的因素还有合金成分和 $\gamma^{\prime}$ 相的粒度及其体积分数。

# 3.2.2 中温蠕变

在中温下，应力水平通常不足以导致 $\gamma^{\prime}$ 析出相的剪切。所以，微观结构中的形变通常局限于 $\gamma$ 基体并会导致异常蠕变曲线的产生。该异常蠕变曲线涵盖初始潜伏期、短暂的初期过渡及之后的长期加速蠕变阶段。一般来说，蠕变速率并不稳定。

在潜伏期，并不会出现宏观应变，但是会涉及原生位错的分布， $\gamma$ 基体中的位错以这些初始位错作为源头而不断增多。单晶体实验表明，当施加外界单向应力时， $\gamma$ 基体和 $\gamma'$ 析出相间的错配应力是不平衡的。有效应力致使横向通道优先出现位错流动（flow of dislocations）。当Orowan应力足够大时，因为析出物对齐，纵向通道间的位错不能弯曲，基体通道中的位错滑移将持续到渗流过程结束。

中温时与初期过渡蠕变关联的变形机制同低温时明显不同。不同于在高应力、低温情况下沿着（112）向 $\gamma^{\prime}$ 析出物的位错剪切，在中温情况下的

初期过渡蠕变可以归因于 $\gamma -\gamma^{\prime}$ 界面容纳位错后界面上相干应力的减弱。初期蠕变结束后，在析出物的周围形成了一种三维位错网格。尽管不具备稳态应变率，但析出物周围的这些位错网却相当稳定，并有利于向第三蠕变阶段的平稳过渡。

# 3.2.3 高温蠕变

在高温下，扩散效应加强，进而导致合金微观结构变化。若合金内析出物与基体间的错配明显，向该合金施加外部应力，则合金内离散的立方 $\gamma^{\prime}$ 析出物会沿着垂直或平行于施加应力的方向聚结形成筏形或竿形。定向粗化的过程易受到温度以及与 $\gamma -\gamma^{\prime}$ 界面上相干应变关联的应力的影响。然而，这些筏形或竿形队列取决于外加应力和错配应力是压应力还是拉应力。举例来说，单向拉应力会使带有消极错配的合金在垂直于外加应力的方向形成筏形聚结物，而压应力则会使这种合金在平行于外加应力的方向上形成竿形聚结物。由于大多数的商用定向固化单晶合金都带有消极错配，并且这些合金多用于承受拉伸载荷，因此通常会在沿垂直于应力的方向形成筏形聚结物。由于这些筏形聚结物能够延长很多微米，故绕过这些大结构的位错攀移和/或交叉滑移就不能发生。其结果就是，为了使蠕变继续，这些筏形聚结物就必须通过位错来剪断。因此，这些筏形聚结物的化学成分和 $\gamma -\gamma^{\prime}$ 界面的结构就显得尤为重要。针对这种定向粗化状况，人们提出了两种不同的蠕变限速机制：第一种模型（Srinivasan、Eggeler和Mills，2000）假定 $\gamma^{\prime}$ 筏形聚合物的非紧致内核（noncompact cores）的（010）向位错是一种辅助扩散运动，会限制蠕变变形；第二种模型（Carroll、Feng和Pollock，2008）假设通过沿 $\gamma -\gamma^{\prime}$ 界面的一般 $a / 2 < 110$ 位错的扩散限制攀移，变形会受控并与界面位错形成成对构造，之后析出物会被剪切形成成对位错。

对于成分中 $\gamma^{\prime}$ 相的体积分数超过 $60\% \sim 65\%$ 的单晶和定向固化镍基高温合金，定向粗化还可能引起微观结构的逆增。一旦这种筏形结构形成完毕， $\gamma$ 相形成的筏形结构便会被包入金属间互在物的 $\gamma^{\prime}$ 基体中。由于 $\gamma$ 聚结物是离散的，故沿基体通道的位错运动的连续路径也不再存在。在低应力下，位错不能反复剪切每个相，筏形结构在低应力条件下会具有很高的抗变形能力，前提是筏形结构保持稳定。当应力大到能够剪断筏形结构时，微观结构的损伤会迅速积累，第三阶段

蠕变的速率也会提高。

# 3.3 疲劳和疲劳裂纹扩展

在飞机反复的起飞、巡航、着陆的循环过程中，涡轮发动机部件会承受显著的应力起伏和温度变化，这些循环过程会导致部件产生局部的微小塑性变形。所以，在发动机设计中，其低周低频疲劳特性是比较受关注的性能之一。随着翼面上循环的快速积累（频率在 $\mathrm{kHz}$ 量级），发动机的振动和涡轮级间的空气流动也会导致高周疲劳。

对于铸造合金，在高温下的疲劳过程中，其表面会首先形成高密度的裂纹。裂纹可能存在于表面上形成的脆性氧化物或是铝化物涂层中，其中只有一小部分向内传播。在相对低温和高周条件下，无论是对于等轴还是单晶合金，起始裂纹通常都会从样品表面向表面下扩展（MacLachlan和Knowles，2001）。表面裂纹的萌生位置包括孔隙（图13）、碳化物和共晶体。

图片摘要：该图主要展示 13 单晶高温合金近表面孔隙处的疲劳裂纹萌生。
![](images/4a75d8b716b8659fead083922a159254a849393cd8f477164c9d89031417bba2.jpg)  
图13 单晶高温合金近表面孔隙处的疲劳裂纹萌生

拉伸或压缩的持续时间对于疲劳特性亦有着重要的影响。对于单晶体，在温度 $>950^{\circ}\mathrm{C}$ 的条件下，长时间的拉伸对于疲劳寿命的缩减作用比压缩要小。在峰值压缩负载下，保持一定时间，体积蠕变变形随着筏形化而逐渐产生，这会导致卸载后残余拉应力的存在。残余拉应力会导致高温合金表面上或铝化物涂层中的裂纹张开，以及裂纹尖端的氧化。再加压时，沿着裂纹面方向的拉伸（因为泊松效应）诱导氧化物的拉伸，进一步使氧化物进入蠕变基体中。因此，涂层中或高温合金内裂纹尖端的氧化运动及高温合金的抗蠕变性能必须加以优化，以最大限度地减弱在持续压缩条件下的这种退化作

用。对于更加复杂的热机械疲劳（Thermomechanical Fatigue，TMF）循环，人们已注意到其寿命与拉伸半周期中应力振幅间的广义相关性。

尽管疲劳和疲劳裂纹扩展常常限制了材料的性能，但能够表征出复杂加载、裂纹萌生和扩展行为、微观结构及环境的用于寿命预测的全面模型仍然需要持续发展。对于元件寿命预测来说，物理模型与能够识别当前损伤状态的先进传感器的综合使用仍不失为一种有相当前景的方法（Larsen 和 Christodoulou，2004）。

# 4 结论

航空发动机的苛刻工作环境推动了一类高效的耐高温材料的发展：镍基高温合金。通过对化学结构和微观结构的精密控制，伴随着材料铸造和锻造加工工艺的不断革新，这类材料性能的持续发展已经成为可能。合金设计工具与微观结构演变及力学性能模型的发展、应用和集成也使得这种材料获得了更大限度的发展。而材料模型与航空、热力学及结构方面的发动机设计工具的集成则仍是一项巨大的挑战和机遇。

# 致谢

衷心感谢下列这些人员及其合作者对这篇文章所做的贡献：R.J.Mitchell、A.C.Yeh、L.J.Carroll、A.J.Elliott、Q.Feng、A.Shyam、C.Brundidge、ASuzuki、J.Yi、C.J.Torbet和J.W.Jones.

# 参考文献

Carroll，L.J.，Feng，Q.andPollock，T.M.，（2008）Metall.Mate.Trans.，39，1647-1657.   
Elliott，A.J.，Tin，S.，King，W.T.，Huang，S.C.，Gigliotti，M.F.X.andPollock，T.M.（2004）Metall.Mater.Trans.A，35，3221-3231.   
Fahrmann，M.，Hermann，W.，Fahrmann，E.，Boegli，A.，Pollock，T.M.and Sockel，H.G.（1999）Mater.Sci.Eng.A，60，212-221.  
Giamei, A. F. and Kear, B. H. (1970) Metall. Trans., 1, 2185-2192.   
Giamei，A.F.and Tschinkel，J.G.（1976）Metall.Trans.，7，1427-1434.  
Huron，E.S.（1992）Superalloys，TMS，Warrendale，PA，pp.675-684.

Karunarante, M. S. A. and Reed, R. C. (2003) Acta, Materiala, 51, 2905-2914.   
Kattner，U.R.（1997）JOM，49，14-19.  
Larsen，J.M.and Christodoulou，L.（2004）JOM，56，14.  
MacKay，R.A.and Maier，R.D.（1982）Metall.Trans.，13（10），1747-1754.  
MacLachlan，D.W.and Knowles，D.M.（2001）Fatigue Fract.Eng.Mater.Struct.，24，503-521.  
Meetham，G.W.(1984）Metals Techn.，11，414-418.   
Murakumo，T.，Kobayashi，T.，Koizumi，Y.andHarada，H.(2004)Acta.Materialia，52，3737-3744.   
Pollock，T.M.andArgon，A.S.（1992）Acta.Metall.Mater.，40，1-30.  
Pollock, T. M. and Field, R. D. (2002) Dislocations and high temperature plastic deformation of superalloy single crystals, in Dislocations in Solids (eds F. R. N. Nabarro and M. S. Duesbery), Elsevier, Amsterdam.   
Rae, C. M. F. and Reed, R. C. (2001) Acta Materialia, 49, 4113-4125.   
Rae, C. M. F. and Reed, R. C. (2007) Acta. Materialia, 55, (3), 1067-1081.   
Reed, R.C. (2006) The Superalloys: Fundamentals and Applications, Cambridge University Press, Cambridge,

UK.  
Reed, R.C., Yeh, A.C., Tin, S., Babu, S.S. and Miller, M.K. (2004) Identification of the partitioning characteristics of ruthenium in single crystal superalloys using atom probe tomography. Scripta Mater., 51, 327-331.   
Ricks, R. A., Porter, A. J. and Ecob, R. C. (1983) Acta. Metall., 31, 43-53.   
Schafrik，R.and Sprague，R.（2004）Adv.Mater.Process，162，27-30.  
Schneider，M.C.，Gu，J.P.，Beckermann，C.，Boettinger，W.J.and Kattner，U.R.（1997）Metall.Trans.，28，1517-1531.  
Sims, C. T., Stoloff, N. S. and Hagel, W. C. (1986) Superalloys II, John Wiley and Sons, New York.   
Srinivasan，R.，Eggeler，G.F.and Mills，M.J.（2000）Acta Materialia，48，4867-4878.   
Tien, J. K. and Copley, S. M. (1971) Metall. Trans., 2, 215-219.   
Tin，S.，Pollock，T.M.andMurphy，W.(2001）Metall. Mater.Trans.，32，1743-1753.  
VerSnyder，F.L.and Shank，M.E.（1970）Mater.Sci.Eng.，6，213-247.

本章译者：古兴瑾（南京航空航天大学航空宇航学院）

# 镍基超耐热合金的深入研究

Panos tsakiropoulos

谢菲尔德大学工程材料学院，谢菲尔德，英国

# 1 引言

自第二次世界大战结束以来，燃气涡轮机在运输业和能源产业中得到了越来越广泛的应用。耐高温材料的发展及加工工艺的改进促进了飞机发动机和陆基燃气涡轮机性能的提高。由于铸造工艺的显著发展，镍基超耐热合金翼面在细观结构上已由早期的等轴组织发展为定向凝固多晶和单晶组织（有/无内部冷却）。

在高温条件下， $\mathrm{Cr_2O_3}$ 、 $\mathrm{Al_2O_3}$ 和 $\mathrm{SiO_2}$ 可以给合金提供抗氧化保护。其中， $\mathrm{SiO_2}$ 在 $1200^{\circ}\mathrm{C}$ 下的氧化速度最慢； $\mathrm{Al_2O_3}$ 在燃烧环境下最稳定且在水蒸气环境中抗氧化性最好； $\mathrm{Cr_2O_3}$ 在水蒸气环境下抗氧化效果最差。镍基超耐热合金的发展经历了最初 $\mathrm{Cr_2O_3}$ 与 $\mathrm{Al_2O_3}$ 粉末的自生机制以及氧化涂层到热障涂层（Thermal Barrier Coatings，TBCs）的逐渐发展，这种热障涂层能够在超过 $1500^{\circ}\mathrm{C}$ 的条件下将燃气涡轮材料与高温气体隔离。自20世纪70年代发展至今，高压涡轮叶片的使用温度增加了 $125^{\circ}\mathrm{C}$ ，并且在新一代的燃气涡轮中，TBCs内部冷却翼型表面温度最高处可达 $1150^{\circ}\mathrm{C}$ 左右（Bewlay、Jackson和Gigliotti，2002；Brady和Tortorelli，2004）。

对燃气涡轮性能的进一步改进，要求其拥有更高的产生动力或推力的燃油效率以减轻重量并增加其可靠性。①减少冷却气体可以提高效率（冷却过程中压缩燃烧气体所做功的损耗较少）；②机翼质量的减少可以减轻结构重量并增加效率（转子上更

小的离心力使得结构上可以使用更小（更轻）的转子并因此改善涡轮机的推重比性能）。构件承受温度能力的提升容许更高的氧化燃烧温度（增加了效率）并且因此延长了构件的使用寿命。

因为耐热合金在 $1350^{\circ}\mathrm{C}$ 的时候熔化，铸件分离还可能造成 $1270^{\circ}\mathrm{C}$ 左右的初始熔融，并且在小于等于 $1250^{\circ}\mathrm{C}$ 时黏合层和单晶翼面间的交互渗透区熔融，所以镍基合金承温能力的大幅提升是不可能的。换言之，镍基超级合金的固有障碍限制了其使用温度的进一步提升（Subramanian等，1997；Bewlay、Jackson和Gigliotti，2002）。

先进的燃油涡轮机要求金属材料能够承受比镍基超合金目前的极限温度还要高的温度，这种金属材料应该有更高的熔点、 $1400^{\circ}\mathrm{C}$ 下理想的抗氧化能力、超高的高温强度以及较低的密度。正如镍基超合金需要抗氧化涂层一样，该新材料也需要抗氧化的涂层。

耐火过渡金属（Refractory Transition Metals, RTMs）为燃气涡轮机应用中新材料的开发奠定了基础。实际上在过去耐火过渡金属曾被考虑应用于燃气涡轮机。这里所使用的RTM的定义为“拥有体心立方晶体结构、熔点大于等于 $2000^{\circ}\mathrm{C}$ 并且主要氧化物的熔点都小于其本身熔点的元素”。因此，我们选择位于元素周期表第5行与第6行的金属Nb、Ta、Mo和W作为RTMs，其中Nb（熔点 $2469^{\circ}C$ ）和Mo（熔点 $2623^{\circ}C$ ）的应用前景最大。这两种元素在一系列固溶强化合金添加剂中的溶解度均较高。 $\mathrm{Nb}$ （ $8.56\mathrm{g / cm^3}$ ）在室温下具有天生的韧性并且密度比Ni（ $8.9\mathrm{g / cm^3}$ ）低，而Mo在室温条件下拥有较高的密度（ $10.22\mathrm{g / cm^3}$ ）

以及较低的韧性。

RTMs在 $500^{\circ}C\sim 800^{\circ}C$ 会遭受有害氧化，这是因为它在微观结构特征中诸如晶界的优先氧化，伴随着氧气的脆化导致了合金在室温到 $900^{\circ}C$ 范围循环时的腐蚀。氧化层 $\mathrm{Nb}_{2}\mathrm{O}_{5}$ 并不能阻止Nb的进一步氧化。Mo形成的 $\mathrm{MoO_3}$ 在高于 $700^{\circ}C$ 时亦是不稳定的（Vasudevan和Petrovic，1992；Begley，1994；Meyer，Thom和Akinc，1999）。

基于将RTM固溶体（ $\mathrm{RTM_{ss}}$ ）和第二相（多个）结合的方法，人们得以开发新的燃气涡轮机高温应用材料。后者通常含有基质金属的硅化物。新材料依靠金属间的相提供高温下的抗氧化能力。然而，即使是RTMs基质的硅化物也受到氧化的限制，并会受到氧化的损害（Bewlay、Jackson和Lipsitt，1996）。

对于给定不同相体积分数的合金，其微观结构和形态是很重要的。让我们假设合金的微观结构拥有两个相：一个是抗氧化的脆性RTM基硅化物相；另一个是作为单个颗粒出现的韧性的蠕变性能较差且易于氧化的 $\mathrm{RTM}_{\mathrm{ss}}$ 相。当 $\mathrm{RTM}_{\mathrm{ss}}$ 作为单一颗粒的形式出现时，连续的硅化物相虽然能够提供抗氧化能力，但是其韧性会非常差，因为硅化物的脆性断裂方式并且孤立的 $\mathrm{RTM}_{\mathrm{ss}}$ 颗粒几乎没有韧性或增韧作用。连续的 $\mathrm{RTM}_{\mathrm{ss}}$ 能够提升韧性并增加断裂韧性，但是抗氧化能力和抗蠕变能力会有所降低。对于给定 $\mathrm{RTM}_{\mathrm{ss}}$ 体积分数的合金，微观结构的尺寸是很重要的，其断裂韧性随 $\mathrm{RTM}_{\mathrm{ss}}$ 颗粒体积的增加而增加。

铌硅化物和钼硅化物基合金（或难熔金属间化合物复合材料）在当前被认为是最佳的选择。这些材料是基于M-Si的二元系统（ $\mathrm{M} = \mathrm{Mo}$ ，Nb)，其中室温下Si在M中的平衡固溶度是很小的。在这些材料中， $\mathrm{M}_5\mathrm{Si}_3$ 型硅化物是最理想的并且其固溶体能提供韧性。在Nb-Si二元系统中 $\mathrm{Nb}_{\mathrm{ss}}$ 和 $\mathrm{Nb}_{5}\mathrm{Si}_{3}$ 是处于热力学平衡状态的，但是在Mo-Si二元系统中， $\mathrm{Mo_{ss}}$ 和 $\mathrm{Mo_3Si}$ 是处于热力学平衡状态而不是形成 $\mathrm{Mo}_5\mathrm{Si}_3$ 硅化物。然而，通过和B的合金化，我们可以选择Mo-Si-B合金体系，其中的 $\mathrm{Mo_{ss}}$ 和被称作四角T2硅化物（ $\mathrm{Mo_5SiB_2}$ ）的B改良抗氧化5-3硅化物处于平衡状态（Bewlay、Jackson和Lipsitt，1996；Bewlay、Jackson和Gigliotti，2002；Berczik，1997；Meyer、Thom和Akinc，1999）。

铌硅化物和钼硅化物基合金的熔点都大于

$1800^{\circ}\mathrm{C}$ ，相对于镍基超耐热合金的密度 $8\sim 9\mathrm{g / cm}^3$ 锰硅化物基合金（亦称作铌原位复合材料或铌硅化物原位复合材料）和钼硅化物基合金的密度分别为 $6.5\sim 7.5\mathrm{g / cm}^3$ 和 $8.5\sim 9.5\mathrm{g / cm}^3$ 。在目前或以后先进涡轮机的设计中，通过用铌硅化物基机翼代替镍基超耐热合金机翼能使转子的质量减少 $20\%$ 以上。室温条件下，铌硅化物基合金的断裂韧性能够达到 $20\mathrm{MPa}\cdot \mathrm{m}^{1 / 2}$ （新材料的韧性目标），而钼硅化物基合金仅仅不到 $15\mathrm{MPa}\cdot \mathrm{m}^{1 / 2}$ 。铌硅化物基合金在疲劳的条件下显示出金属的 $\mathrm{da / dN - K}$ 特性，而钼硅化物基合金显示出一种类陶瓷的性质（Bewlay、Jackson和Lipsitt，1996；Bewlay Jackson和Gigliotti，2002；Kim等，2001）。

下面将重点阐述铌和钼硅化物基合金，简要讲述它们的蠕变强度、断裂韧性和抗氧化性等重要的性能。

# 2 锐硅化物基合金

铌硅化物基合金是由Nb-Si-X-Z构成的多组分物质，这里的X是指具有sd电子排布的元素（sd元素），比如 $\mathrm{TM} = \mathrm{Cr}$ 、Fe、Hf、Ti、V、Zr以及RTM=Mo、Ta和W；Z是具有sp电子排布的元素（sp元素）或非金属，比如 $Z = A1$ 、B、C、Ge、Sn。相比于铝、铁和镍基合金，运用计算合金设计法获得合金开发中所需的热力学数据（和其他性质数据），对于铌硅化物基合金而言仍处于初级阶段。铌硅化物基合金的微观结构中包含铌固溶体 $\mathrm{(Nb_{ss},cI2)}$ ，它能和 $\mathrm{Nb}_5\mathrm{Si}_3$ （tI32）以及 $\mathrm{Nb}_{3}\mathrm{Si}$ （tP32）硅化物达到平衡。 $\mathrm{Nb}_{\mathrm{ss}}$ 的体积分数大概在 $0.35\sim 0.6$ 。 $\mathrm{Nb}_{5}\mathrm{Si}_{3}$ 在高温条件下以 $\beta \mathrm{Nb}_{5}\mathrm{Si}_{3}$ （tI32， $\mathrm{W_5Si_3}$ 型结构）形式存在，低温条件下以 $\alpha \mathrm{Nb}_5\mathrm{Si}_3$ （tI32， $\mathrm{Cr_5B_3}$ 型晶体结构）的形式存在，并且在工作温度下具有超常的蠕变性能。这些材料中的相具有内在的热力学稳定性，这对于长期的高温应用而言是一个必需条件。微观结构中较小体积分量（小于0.15）的 $\mathrm{NbCr_2}$ 基莱夫斯相（Lavesphase）能够在韧性折减较低的情况下增加其抗氧化的能力（Zelenitsas和Tsakiropoulos，2005，2006；Geng，Tsakiropoulos和Shao，2006；Geng和Tsakiropoulos，2007；Vellios和Tsakiropoulos，2007a，2007b，Thandomn和Tsakiropoulos，2010）。

$\mathrm{Nb}$ 的杨氏模量大约为 $110\mathrm{GPa}$ ，它的热导率是

52 W/mK（相比于Mo的290 GPa和142 W/mK），而且它在室温条件下的可加工性也比Mo要好。总之，固溶体中的合金元素和（导致污染的）间隙元素（特别是氧）能够增加 $\mathrm{Nb}_{\mathrm{ss}}$ 的屈服强度并减少其韧性。间隙含量对于 $\mathrm{Nb}_{\mathrm{ss}}$ 的韧性也是很重要的。 $\mathrm{Nb}_{5}\mathrm{Si}_{3}$ 在工作温度下具有超常的蠕变性能和强度。 $\mathrm{Nb}_{5}\mathrm{Si}_{3}$ 的杨氏模量大约为 $330\mathrm{GPa}$ ，室温下的维氏硬度（Vickers hardness）约为 $1360\mathrm{HV}$ ，在 $1300^{\circ}\mathrm{C}$ 下的屈服应力约为 $350\mathrm{MPa}$ 。 $\mathrm{Nb}_{5}\mathrm{Si}_{3}$ 在 $1500^{\circ}\mathrm{C}$ 之前不显示出任何的韧性，并且在室温时显示出 $3\mathrm{MPa} \cdot \mathrm{m}^{1/2}$ 韧性下的解理破坏。 $\mathrm{NbCr}_{2}$ 莱夫斯相（Laves phase）的断裂韧性是 $1.5\mathrm{MPa} \cdot \mathrm{m}^{1/2}$ ，其杨氏模量约为 $220\mathrm{GPa}$ （Vasudevan和Petrovic，1992；Begley，1994；Subramanian等，1997；Bewlay、Jackson和Gigliotti，2002；Vellios和Tsakiropoulos，2007a，2007b）。

sd元素和sp元素在铌硅化物基合金中的共存现象对于其键合行为有着重要的影响，因而对于其相的力学行为也是非常重要的。在原子尺度上，相的形成涉及两种或更多种不同元素的原子在同一个晶格中共存并伴随价电子形态的改变，这导致了新键的形成或已有键的改变。在合金化的过程中将会出现电荷再分布（电荷转移）。原子间电荷转移的程度决定了它们成键的特性。不同的键合力可能会形成不同的晶体结构。当Si和一些过渡元素(Transition Metal，TM）形成合金的时候，电子会转移到Si原子上（Si表现得更像金属），然而，当Al和过渡元素熔合时，铝原子向过渡金属提供电子并形成强键。当Al原子与Ti、Cr而不是与Ti、V原子共存时，这种效果更加显著。当两种sp元素（比如Al和Si）和TM原子共存时，sp元素并不会显著影响另一sp元素周边的电荷分布（Al原子提供电子而Si原子接受电子）。TMs间的电荷再分布是无关紧要的（Diplas等，1999；Arvanitis等，2001）。

相位选择、毛坯铸件中的宏观或微观分离、微观体系结构以及稳定性取决于合金元素间的协同作用及合金元素和加工工艺间的相互影响。例如，冷却速度对于相位选择和微观结构的改善有很大的作用。合金元素的协同作用能明显地影响相位选择并因此对它们的力学性质有直接的影响。比如，Ti在 $\mathrm{Nb}_{\mathrm{ss}}$ 中含量的多少会显著地影响Al、B和Cr在 $\mathrm{Nb}_{\mathrm{ss}}$ 中的浓度。 $\mathrm{Nb}_5\mathrm{Si}_3$ 硅化物中的Nb和Si原子

能分别被sd和sp元素所替代，这将导致非合金 $\mathrm{Nb}_5\mathrm{Si}_3$ 硅化物性质的重大改变。Nb和sd元素及Si和sp元素在 $\mathrm{Nb}_{3}\mathrm{Si}$ 硅化物中的协同作用能够改变非合金化 $\mathrm{Nb}_3\mathrm{Si}$ 硅化物的性质，且对于 $\mathrm{Nb}_5\mathrm{Si}_3$ 硅化物而言其影响作用相反。与Fe或Sn的合金化能够在微观结构中引入新的金属间化合物，如 $\mathrm{FeNb_4Si}$ 和 $\mathrm{Nb}_{3}\mathrm{Sn}$ ；Ti、Al和相应sd、sp元素的协同作用能够导致在当前相图中观察不到的相位转移（Zelenitsas和Tsakiropoulos，2005，2006；Geng，Tsakiropoulos，2007；Vellios和Tsakiropoulos，2007a，2007b；Thandom和Tsakiropoulos，2010）。

M为过渡金属（sd元素）而A为sp元素（Al，Si）或非金属B的 $\mathrm{M}_5\mathrm{A}_3$ 型结构的金属互化物，间隙原子（C、N和O）可以在预成型孔洞处成键而不改变结构及空间组群。 $\mathrm{Mn_5Si_3}$ 型结构拥有很多种类的金属互化物。相反地， $\mathrm{Cr_3B_3}$ 型结构的金属互化物种类较少。 $\mathrm{W}_{5}\mathrm{Si}_{3}$ 型结构由元素周期表中的第四行和第五行，并主要由第六行元素形成，其中没有间隙原子。因此， $\mathrm{Cr_5B_3}$ 和 $\mathrm{Mn_5Si_3}$ 型结构使得冶金学者能够在不改变结构类型的情况下调整 $\mathrm{Nb}_5\mathrm{Si}_3$ 硅化物的性能，这对于使用B作为合金添加剂的铌硅化物基合金抗氧化性能的提升是尤其重要的。实际上，在Nb-Si-B系统中存在着Nb和四角T2硅化物间的 $\mathrm{Cr_5B_3}$ 型晶体结构平衡，其中B取代了 $\alpha \mathrm{Nb}_5\mathrm{Si}_3$ 中的Si而形成了 $\mathrm{Nb}_{5}$ （Si， $\mathrm{B})_{3}$ 。同样也能够形成B取代 $\gamma \mathrm{Nb}_5\mathrm{Si}_3$ 中Si的间隙位置而变成 $\mathrm{Nb}_5\mathrm{Si}_3\mathrm{B}_x$ 的 $\mathrm{Mn_5Si_3}$ 型晶体结构的六角形D8相。铌硅化物基合金中间隙原子的引入能够使 $\gamma \mathrm{Nb}_5\mathrm{Si}_3$ （D88， $\mathrm{Mn_5Si_3}$ 型晶体结构）变得稳定。间隙元素也能够使亚稳态的 $\mathrm{Nb}_3\mathrm{Si}$ 与A15、A1或L12晶体结构结合稳定（Meyer、Thom和Akindc，1999；Zelenitsas和Tsakiropoulos，2005，2006；Geng、Tsakiropoulos和Shao，2006；Geng和Tsakiropoulos，2007；Vellios和Tsakiropoulos，2007a，2007b；Sakidja等，2008；Thandom和Tsakiropoulos，2010）。

Nb的韧-脆性转变温度（Ductile-brittle Transition Temperature，DBTT）与具体的合金化有关。元素周期表中第六行的Cr、Mo和W元素对于提高DBTT具有显著的作用，Re和Al元素也是如此。Zr和Hf元素的作用则相对较小，而Ti和Ta则几乎没有影响。合金元素对DBTT影响作

用的递减排序（二元合金）如下：Re，Al，Cr，W，Mo，V，Zr，Hf，Ti。其中Re的影响最大，含量为 $2\%$ 的Re能够使DBTT提升到 $0^{\circ}\mathrm{C}$ 。Nb中二元添加 $4\%$ 含量的Al、 $3.5\%$ 含量的 $\mathrm{Cr}$ 、 $25\%$ 含量的Ti、 $8\%$ 含量的Hf、 $4\%$ 含量的 $\mathrm{Zr}$ 、 $7\%$ 含量的Mo，分别能将DBTT提升到大约一 $50^{\circ}\mathrm{C}$ 产 $-100^{\circ}\mathrm{C}$ 、 $-180^{\circ}\mathrm{C}$ 、 $-200^{\circ}\mathrm{C}$ 、 $-190^{\circ}\mathrm{C}$ 和 $-100^{\circ}\mathrm{C}$ □间隙原子的引入特别是O和N对Nb的DBTT具有显著的影响，见图1。航空航天应用中要求材料的DBTT小于一 $50^{\circ}\mathrm{C}$ （Begley，1994）。

图片摘要：该图主要展示 1间隙元素对于Nb硬度（b）和脆韧转变温度—DBTT（a）的影响。
![](images/efdc938fc77e079db95ebf7504da981440bf244ad2af93e7f54f39805a7200a8.jpg)  
(a)

（b）  
图1间隙元素对于Nb硬度（b）和脆韧转变温度—DBTT（a）的影响  
图片摘要：该图主要展示 1间隙元素对于Nb硬度（b）和脆韧转变温度—DBTT（a）的影响。
![](images/9fdae2e83120a9cc5fa9e075a17c2d2e18b467a2b34db17e8a441e3a626b5f44.jpg)  
转载于Grill和Gnadenberger（2006） © Elsevier

铌硅基合金的发展得益于先前关于无Si添加剂铌合金的研究。该研究提供了合金化元素对蠕变

行为、 $\mathrm{Nb}_{\mathrm{ss}}$ 性能及其合金性能的影响方面的宝贵数据。关于Nb合金（无Si）与合金添加剂Cr和Ti的合金化研究显示： $①$ 固溶体中的Cr降低了 $(\mathrm{Nb},\mathrm{Cr})_{\mathrm{ss}}$ 的塑性； $②$ 其韧性可以通过添加Ti而得到改善［（固溶体）50Nb-13Cr-37Ti合金中的影响最大，可以增加 $60\sim 80\mathrm{MPa}\cdot \mathrm{m}^{1 / 2}$ ，其 $E = 125$ $\mathrm{GPa}$ ， $\sigma_{y} = 830\mathrm{MPa}$ ； $③$ 两相［(Nb， $\mathrm{Cr})_{\mathrm{ss}}+$ 莱夫斯（Laves)]Nb-Cr-Ti合金在Cr含量为 $30\% \sim$ $60\%$ 时会出现“韧性赤字”现象，其韧性最大出现在Ti含量为 $30\% \sim 35\%$ （约 $20\mathrm{MPa}\cdot \mathrm{m}^{1 / 2}$ ）时（Chan和Davidson，1999）。

关于Nb合金（无Si）与Al、Ti添加剂的合金化研究表明：①韧性随着Ti的添加而增加（与Ti在Nb-Cr合金中的添加效果相似，Nb-15Al-40Ti合金的韧性大约和50Nb-13Cr-37Ti相等）；②在Nb中添加 $37\% \sim 41\%$ 的Ti时显示出超常的韧性，而 $13\%$ 以下的Cr和 $15\%$ 以下的Al对其影响却不是很大；③与Al的合金化对于 $1200^{\circ}\mathrm{C}$ 时的强度有利。Cr或Al的添加对（Nb，Ti）固有韧性的影响不大。然而，Nb-Ti-Cr-Al合金中Al和Cr的协同作用却导致了其断裂韧性和拉伸韧性的降低（Jackson和Jones，1990；Jackson，1994）。

$\mathrm{Nb - Ti - Al - Cr}$ 合金的研究表明， $\mathrm{Nb / Ti = 1}$ 时： $①$ Al含量的增加会导致低温强度的增加及高温强度的降低（大于 $1000^{\circ}C$ ）； $②$ Cr的添加会导致强度约增加为 $1200^{\circ}C$ 时的两倍。高温下通过改变 $\mathrm{Nb / Ti}$ 的比例可以观察到相同的加强效应。（ $\mathrm{Nb}$ ，Ti，Cr和 $\mathrm{Al}_{\mathrm{ss}}$ 的高温强度因此能通过改变Cr和Ti的含量而得到控制，并可以通过增加Cr或减少Ti的含量（或增加 $\mathrm{Nb / Ti}$ 的比例）进行加强。 $[\mathrm{Cr + Al}]$ 的浓度决定了室温条件下（ $\mathrm{Nb}$ ，Ti，Cr， $\mathrm{Al}_{\mathrm{ss}}$ 的屈服强度。 $\mathrm{Nb / Ti}$ 的比例和 $[\mathrm{Cr + Al}]$ 的浓度决定了室温下（ $\mathrm{Nb}$ ，Ti，Cr， $\mathrm{Al}_{\mathrm{ss}}$ 的韧性。 $\mathrm{Nb / Ti}$ 比例较低时，在观察到脆性之前可以允许更高的 $[\mathrm{Cr + }$ Al]浓度。

相比于Nb-Cr-Ti合金，Nb-Ti-Al-Cr合金的耐疲劳性能较差（Jackson和Jones，1990；Jackson，1994）。

与Hf的合金化能够增加Nb-Ti-Hf在室温下的韧性，增加Hf的浓度能够增加其在室温和 $760^{\circ}C\sim$ $1200^{\circ}C$ 温度下的强度。在Nb-Ti-Al合金中添加Hf能够增加其在 $400^{\circ}C\sim 900^{\circ}C$ 的强度。Nb-Ti-HfAl合金中增加Al的浓度会： $①$ 降低韧性； $②$ 增加 $760^{\circ}C$ 以上的强度； $③$ 降低其在 $980^{\circ}C\sim 1200^{\circ}C$ 的

强度（Jackson，1991）。

在 $\mathrm{Nb - Ti - Al - Cr - Hf}$ 合金中，增加Al的含量会导致合金韧性的降低。保持Al含量小于等于 $7\%$ 时可以使其在低温下拥有部分韧性而高温下却会损失部分强度。与 $\mathrm{Zr}$ 和C的合金化限制了晶粒在 $1200^{\circ}C$ 时的增长，Sn的添加能够增加合金的低温强度。在 $\mathrm{Nb - Ti - Al - Cr - Hf - V}$ 合金中： $①$ 为了低温下较高的强度和高温条件下较好的抗氧化能力，（ $\mathrm{Al + Hf + }$ $\mathrm{Cr + V})$ 的浓度至少为 $10.5\%$ ； $②$ （ $\mathrm{Al + Hf + Cr + V)}$ 的浓度介于 $10.5\% \sim 16.5\% +5\%$ （Ti/Nb）时，为了在室温下有好的韧性，Ti/Nb的比例应当大于等于0.5（Jackson和Jones，1990；Jackson，1991，1994）。

$\mathrm{Nb - Ti - Cr}$ 固溶体和两相（ $\mathrm{Nb}_{\mathrm{ss}} +$ 莱夫斯（Laves））合金的抗氧化性不足以用于高温条件下。通过添加Al到 $\mathrm{Nb - Cr - Ti}$ 中形成固溶体合金（例如 $\mathrm{Nb - 40Ti - 10Cr - 10Al}$ 以及原位复合材料（例如 $\mathrm{Nb - 27Ti - 10Cr - 24Al}$ ）能够增加其抗氧化性能。 $\mathrm{Nb}-$ Ti-Hf-Al合金的抗氧化能力要求Ti/Nb的比例至少为0.5。 $6 \%$ 的Al含量对 $1200^{\circ}C$ 下的氧化有益(Jackson，1990)，而对 $800^{\circ}C\sim 1000^{\circ}C$ 下的氧化则无益。

蠕变强度方面，W是Nb溶质中最有效的一种。按照对蠕变性能增强的程度，将Nb中的溶质递减排序如下：W，Os，Ir，Re，Mo，Ru，Ta，Cr。进一步按照对蠕变性能削弱的程度递减排序，我们得到下列元素：Hf，V，Zr和Ti，其中Ti对蠕变性能的削弱作用最强。V，Ti，Hf和Zr元素对蠕变强度具有不利的影响，然而它们可以增加高温强度（McAdam，1964）。

高温条件下置换溶质对 $\mathrm{Nb}$ 高温蠕变强度的影响与Sherby的模型一致，其依据为高温蠕变强度在高熔化温度和高化合价下是有利的（价电子数量越多，扩散速度越慢）。这些因素直接关系到高温条件下原子扩散对蠕变的影响作用。因此，增加弹性模量、熔点温度和电子-原子比例的合金添加剂对于增加蠕变强度是最为有效的。

铌硅化物基合金中Si的浓度保持在 $12\% \sim 22\%$ ，其中 $18\% \sim 20\%$ 浓度的Si具有最佳的蠕变性能。Si对于减少合金密度（如Al，B，Ge和Ti）和增加抗氧化性能（二氧化硅的形成）是很有用的。将Ti的浓度保持在 $25\%$ 可以确保合金的熔点大于 $1700^{\circ}C$ ，而且Ti提供了很强的固溶强化（如Al，B，Ge和Ti）和抗氧化能力。在Ti元素存在的情况下， $\mathrm{Nb_{ss}}$ 中Al、Cr和Hf的固溶性随

Ti浓度的增加而相应增加，而B和Ge的浓度则显示相反的情况。Cr对于铌硅化物基合金的熔点具有很大的影响。Fe的加入是为了增加抗氧化能力，并且当它的浓度达到 $5\%$ 时效果即和Cr类似。Hf的浓度通常不超过 $8\%$ 是为了不增加额外的密度，而且Hf通过形成 $\mathrm{HfO_2}$ 清除了固溶体中的O而控制了合金的污染。RTMs中Mo、Ta、W的任一元素浓度通常不会超过 $6 \%$ 是为了不增加过大的密度，它们虽增加了蠕变性能，但对于抗氧化性能却是不利的。RTM添加剂总量大于 $10\%$ 的合金的固结工艺是一项重大的挑战。Al对于抗氧化性能的提升随着Al浓度的增加而增加，但是在铌硅化物基合金通常选择的低浓度（小于等于 $10\%$ ）情况下 $\mathrm{Al_2O_3}$ 是不可能形成的，这主要是由于Al对于DBTT、强度、延性和韧性的影响作用。Sn增加了低温强度，在温度大于 $1200^{\circ}C$ 的情况下对氧化影响较小，但是在中间温度（小于 $850^{\circ}C$ ）下可以增加抗氧化能力并且对控制 $750^{\circ}C\sim 950^{\circ}C$ 的有害氧化非常有效。Sn的浓度一般保持在小于等于 $5 \%$ 。与B元素的合金化对于抗氧化性能有益且其浓度保持在小于等于 $10 \%$ 。与Ge元素的合金化则会增加抗氧化能力，Ge的浓度一般保持在小于等于 $5 \%$ （Bewlay、Jackson和Lipsitt，1996；Bewlay、Jackson和Gigliotti，2002；Zelenitsas和Tsakiropoulos，2005，2006；Geng、Tsakiropoulos和Shao，2006；Geng和Tsakiropoulos，2007；Vellios和Tsakiropoulos，2007a，2007b；Thandom和Tsakiropoulos，2010）。

Nb合金熔体的反应活性基本上排除了陶瓷基熔炼系统的使用。通过真空感应熔炼和感应壳熔炼能够得到大块的铸块，而通过使用非自耗电极熔炼、等离子熔炼和电子束熔炼则可以得到小型的铸件。定向凝固、气相淀积、粉末冶金和热机械加工工艺也被用于合金的开发。图2显示了铌硅化物基合金毛坯铸件的显微结构。

Nb-16Si-22Ti-2Hf-4Cr-3Al合金熔体的可行性研究表明，铌硅化物基合金的近净成型组分的熔模铸造是有可能的。有研究项目发展了其在适当尺寸下的熔炼能力并开发陶瓷型材料承受高温熔体的能力。相比于镍基超耐热合金，净成型机翼产品的加工工艺仍处于初期阶段（Bewlay、Jackson和Lipsitt，1996；Bewlay、Jackson和Gigliotti，2002）。

Nb自扩散数据以及Hf和Al在Nb中的扩散
