Repository: C-zj02/CFD-claw

<div align="center">

**English** | [中文](#中文版) | [Français](README_FR.md) | [Русский](README_RU.md) | [हिन्दी](README_HI.md) | [العربية](README_AR.md) | [Português](README_PT.md)

# 🚀 Claude Code Python

**A Complete Python Reimplementation Based on Real Claude Code Source**

*From TypeScript Source → Rebuilt in Python with ❤️*

***
**🔥 Active Development • New Features Weekly 🔥**

</div>

***

## 🎯 What is This?

**Clawd Code** is a **complete Python rewrite** of Claude Code, based on the **real TypeScript source code**.

File: RAG-data/航空航天科技出版工程  4  材料技术401-496.pdf-f4d3af8d-7129-4f89-aa4d-8f7f9a310c76.md (part 4 of 5)
# 空间材料的表面改性
（3）静电除尘加速器，采用核物理研究中 van de Graff 直线加速器。

这三种技术涵盖了很广的颗粒大小和速度范围，见表5中的总结。其他技术如电子枪、爆炸性多级发射器和基于激光的技术也可使用。更多信息可参考Zukas（1995）。

# 7.2 测试标准

ISO/AWI11227：用空间系统-测试程序来评估飞船超高速撞击的材料碎屑喷射。计划出版时间：2010年5月22日。

表 5 常见的粒子加速方法  

<table><tr><td></td><td></td><td></td><td></td><td></td><td></td></tr><tr><td>直径 /μm</td><td>质量 /kg</td><td>速度 /(km·s-1)</td><td>形状</td><td>组成</td><td></td></tr><tr><td>两级光 气枪</td><td>40~1000</td><td>10-3~106</td><td>3~7</td><td>球体</td><td>铝,三氧化 二铝,玻璃</td></tr><tr><td>等离子 束枪</td><td>50~400</td><td>10-6~10-10</td><td>5~20</td><td>球体</td><td>三氧化二铝, 碳化硅</td></tr><tr><td>静电尘 加速器</td><td>0.02~4</td><td>10-10~10-13</td><td>1~215</td><td>球体</td><td>铁,碳化 硼,铝</td></tr></table>

# 7.3 数据分析方法

数据分析方法取决于测试使用的大小/速度标准。对于高能量的应用，通常要求通过一次撞击事件来预测材料的屏蔽能力，因为撞击粒子可能具有

穿透材料的能力。在这种情况下，测试数据用于验证计算机模型，计算机模型可预测冲击过程中材料在极端温度与压力条件下的强度和穿透能力极限。还发展了以材料类型、厚度、大小和撞击粒子速度为函数撞击经验公式来预测材料的穿透极限（Herrmann和Wilbeck，1987）。

对于较低能量的碰撞研究，目的是确定在长时间多重撞击下材料表面特性的退化。损伤机制将取决于材料的类型，这可以在测定完成后进行分析。

（1）单个的撞击坑形貌。  
（2）周围表面的喷出物形状。  
（3）材料表面化学性质的改变

# 8 加压环境下的试验

加压环境下的试验主要是确保材料满足载人航天飞行的安全要求（关于载人航天工程的风险管理，更详细的研究见第8卷第442章）。在这种情况下，环境为加压环境，并且不需要高真空设备（虽然预真空的密闭试验室可能是必需的）。

# 8.1 气体释放

加压环境下试验的目的是追踪在加压环境下非金属材料由于释气而产生的污染物。在乘员舱的封闭环境中，即使量很少，但可能是潜在的毒气。该试验可以在单个材料中进行，而更通常的是在组装的飞行部件上进行。

试验室必须是密封的，可以预先抽真空然后再填充气体。样品或物品的体积应不小于1/3的总腔室容积，以避免释放出的气体过度稀薄。必须能加热样品和对大气进行采样。气体分析使用气体色谱/质谱（GC/MS），这是一种在许多领域中广泛使用的技术。如需了解更多信息，读者可以参考相关的文献，如McMaster和Marvin，1998。

标准：ECSS-Q-ST-70-29C，测定从材料和组装部件中释放出来的气体，材料和部件用于载人空间飞行器乘员舱。

ISO14624-3：2005太空系统-材料的安全性和兼容性第3部分，测定材料和组装部件中释放的气体。

# 8.2 可燃性

可以进行一系列关于易燃和火焰蔓延性的试验，来确定非金属材料的燃烧特性。基本筛查试验（火焰传播上限，氧气浓度限值）对材料在恶劣情况下

的性能进行评估。然而，对于某些应用，这些测试环境可能过于苛刻而不切实际（例如，用易燃材料绑定两个不可燃的基板）。这时可使用更具有代表性的结构中的材料进行另一系列的测试。燃烧试验使用到了各种设计的设备，对它们的一些主要要求如下。

（1）各种电和气的馈通腔室。  
（2）观察窗。  
（3）精确的气体流量控制。  
（4）点火源（火花点火）。

标准：ECSS-Q-70-21A，可燃性试验筛选太空材料，ISO14624系列。

# 9 其他环境

# 9.1 月球和行星环境

月球和行星环境与上述的一般空间环境在许多方面有所不同（见第6卷第282章），需要专用的测试设备。例如，在火星表面执行任务可能需要考虑尘埃的侵蚀、材料与火星大气的相容性、灭菌/生物负载问题的影响。对于这种类型的测试，需要在人工气候室中进行，人工气候室有精确的温度、湿度、气体成分控制。这种类型的试验设备可能在未来变得越来越普遍，因为月球和其他行星表面的载人飞行任务将受到更多的关注。

# 9.2 飞船发射和返回

在发射和返回大气层期间，飞船在短时间内会穿过极为不同的各种环境——从大气层到高真空层（见第6卷第281章）。对于材料试验，并非要构建能模拟材料所暴露的整个环境的设备，而是进行具体的测试以评估可能的退化机制。具体的测试包括以下几项。

（1）应力腐蚀试验（见第4卷第210章）。  
（2）机械测试。  
（3）高温测试（见第4卷第186章）。  
（4）相容性测试。

# 9.3 协同环境

如第一部分所述，环境因素可联合对材料产生影响，这与单独作用不同。所谓的协同试验设备是通过将不同的源合并到同一真空密室中构建而成的。有多种组合方式，其中的一些典型组合有以下几种。

（1）UV和粒子辐射。

（2）原子氧和紫外线辐射。  
（3）热循环和紫外线辐射。

显然，该设备的复杂性将增加，因为增加了额外的源。工程师必须仔细评估这些扩展带来的好处和由此可能增加的时间及成本。在很多情况下，要更深入了解被测材料的性能，采用单个测试设备进行一系列方向明确的单独试验，其效果可能比试图建造最终协同的测试设备更好。

# 9.4 地面环境

地面环境对一些材料的退化特性起到关键性的作用，特别是对于飞行任务前有很长储存期的情况。要考虑的因素有环境湿度、大气成分、不同材料间可能的不相容性。对于重要的材料，特殊表面涂层、加速湿度测试是总评估的一部分。

# 10 结论和更多资讯

本章阐述了模拟空间环境对材料影响的地面实验设施的设计和类型。本章提供了真空除气、原子氧模拟、热测试、电磁辐射和带电粒子测试、微流星体和轨道碎片测试与在加压环境下测试的全面信息。在其他环境中，如月球、行星、飞船发射和再入大气层的测试也略有提及。同时提供了设备的实用设计以及数据分析方法和测试标准。

可以看出，陆基试验设施提供了非常有用的工具，以协助飞船工程师针对许多不同类型的太空任务进行设计和选材。然而，需要强调的是，考虑到关键材料的性质和有关应用的环境退化因素的影响，测试条件必须经过慎重选择。

虽然讨论的一些技术是标准化的，并已形成规范多年，但其仍将是一个迅速发展的领域。在该领域将需要新的测试技术以跟上技术的进步（如纳米材料、智能材料），使材料性能能适应持续时间日益增加的太空任务。

此课题的更多资料，可参见会议系列“太空环境材料国际研讨会”，它每三年由欧洲航天局（ESA）、法国航天局（CNES）和法国航空航天中心（ONERA）组织一次，并且对具体的测试设备和空间环境材料测试领域的最新进展提供了深入的信息。

# 参考文献

Banks, B. A. and Rutledge, S. K. (1988) Low earth orbit

atomic oxygen simulation for materials durability evaluation. Proceedings of the 4th European Symposium on Spacecraft Materials in Space Environment, September 6-9, CERT, Toulouse, CEPAD, France, pp.371-392.   
Briskman, B., Belyakov, A., Klinshpont, E., Stepanov, V., Shavarin, Y., Borson, E., Novikov, L. and Makletsov, A. (2001) Space environment simulation for radiation tests of materials: third version of an International Standard. High Perform. Polym., 13 (3), S483-S492.   
Briskman, B. A. (2005) Simulation of absorbed dose distribution in space materials, in Materials for Space Applications. Materials Research Society Symposium Proceedings, vol. 851, (eds M. Chipara, D. L. Edwards, R. S. Benson and S. Phillips), Materials Research Society, pp. 79-91.   
Brown, M. E. (ed.) (1998) Handbook of Thermal Analysis and Calorimetry, vol. 1, Elsevier Science.   
Heltzel, S., Semprimoschnig, C. and van Eesbeek, M. (2008) Investigation of the degradation of thermal control materials by thermalanalysis. High Perform. Polym., 20(4/5), 492-511.   
Herrmann, W. and Wilbeck, J.S. (1987) Review of hypervelocitypenetration theories. Int. J. Impact Eng., 5, 307-322.   
Kleiman, J. I., Iskanderova, Z., Gudimenko, Y. and Horodetsky, S. (2003) Atomic oxygen beam sources: a critical review. Proceedings of the 9th International Symposium on Materials in a Space Environment (ISMSE-9), Noordwijk, The Netherlands, pp. 313-324.   
McMaster, C. and Marvin, C. (1998) GC/MS: A Practical User's Guide, Wiley, New York.   
Roth, A. (1976) Vacuum Technology, North-Holland Publishing Company.   
Siguier, J. M. and Mandeville, J. C. (2007) Test procedures to evaluate spacecraft materials ejecta upon hypervelocity impact. Proc. Inst. Mech. Engineers, Part G: J. Aerosp. Eng., 221 (6), 969-974.   
Tribble, A. (2000) Fundamentals of Contamination Control, The Society of Photo-Optical Instrumentation Engineers, SPIE Press, Washington.   
Van Eesbeek, M. and Zwaal, A. (1985) Outgassing and contamination model based on residence time. Proceedings of the 3rd European Symposium on Spacecraft Materials in Space Environment, Noordwijk, October 1-4, ESA (SP-232), ESTEC Noordwijk, The Netherlands, pp. 25-34.   
Zukas, J.A. (1995) High Velocity Impact Dynamics, John Wiley & Sons, Inc.

# 《航空航天科技出版工程》英文版编写委员会

# 主编

Richard Blockley

Aerospace Consultant, Cranfield University, Cranfield, UK and

Former Head of Technical Programmes, BAE Systems, Farnborough, UK

Wei Shyy

Department of Aerospace Engineering, University of Michigan, Ann Arbor, MI, USA

# 顾问委员会

John D. Anderson, Jr.

Aeronautics Division, National Air and Space Museum, Smithsonian Institution, Washington DC, USA

Kenneth J. Badcock

School of Engineering, University of Liverpool, Liverpool, UK

William F. Ballhaus, Jr.

Retired President and CEO, The Aerospace Corporation, Los Angeles, CA, USA

Allan Bonnet

Département Aérodynamique, Énergétique et Propulsion, ISAE - SUPAERO, Toulouse, France

Brian Cantwell

Department of Aeronautics and Astronautics, Stanford University, Stanford, CA, USA

Graham Coleman

Previously Chief Technologist, Air Systems, DSTL, Salisbury, UK

Jonathan Cooper

School of Engineering, University of Liverpool, Liverpool, UK

Richard Crowther

UK Space Agency, Swindon, UK

Earl H. Dowell

Department of Mechanical Engineering and Materials Science, Duke University, Durham, NC, USA

Shanyi Du

Harbin Institute of Technology, Heilongjiang, China

John Farrow

International Space University, Strasbourg, France

John Fielding

Department of Aerospace Engineering, Cranfield University, Cranfield, UK

Lennard A. Fisk

Department of Atmospheric, Oceanic and Space Sciences, University of Michigan, Ann Arbor, MI, USA

In Seuck Jeung

School of Mechanical and Aerospace Engineering, Seoul National University, Seoul, Korea

Jeffrey Jupp

Department of Mechanical Engineering, Bath University, Bath, UK

Keiji Kawachi

Department of Aeronautics and Astronautics, University of Tokyo, Tokyo, Japan

Chung K. Law

Department of Mechanical & Aerospace Engineering, Princeton University, Princeton, NJ, USA

Wei Li

Department of Computer Science and Engineering, Beijing University of Aeronautics and Astronautics, Beijing, China

Robert G. Loewy   
School of Aerospace Engineering, Georgia Institute of Technology, Atlanta, GA, USA   
N. Harris McClamroch   
Department of Aerospace Engineering, University of Michigan, Ann Arbor, MI, USA   
J. J. Miau   
Department of Aeronautics and Astronautics, National Cheng Kung University, Tainan City, Taiwan   
Earll M. Murman   
Department of Aeronautics and Astronautics, Massachusetts Institute of Technology, Cambridge, MA, USA   
M. R. Nayak   
Aerospace Electronics & Systems Division, National Aerospace Laboratories, Bangalore, India   
Elaine S. Oran   
Laboratory for Computational Physics and Fluid Dynamics, US Naval Research Laboratory, Washington DC, USA   
Mikhail Osipov   
Bauman Moscow State Technical University, Moscow, Russia   
Max F. Platzer   
Department of Mechanical and Aerospace Engineering, Naval Postgraduate School, Monterey, CA, USA

Bryan Richards   
Department of Aerospace Engineering, University of Glasgow, Glasgow, UK   
Munir Sindir   
Pratt & Whitney Rocketdyne, Canoga Park, CA, USA   
John Stillery   
Department of Aerospace Sciences, School of Engineering, Cranfield University, Cranfield, UK   
Dwight C. Streit   
Northrop Grumman Aerospace Systems, Redondo Beach, CA, USA   
John J. Tracy   
The Boeing Company, Chicago, IL, USA   
Ulrich Walter   
Institute ofAstronautics，Technical University，Munich, Germany   
S. Pete Worden   
NASA Ames Research Center, Mountain View, CA, USA   
Fenggan Zhuang   
China Aerospace Science and Technology Corporation, Beijing, China

# 主要作者

John D. Anderson, Jr. PART 2   
Aeronautics Division, National Air and Space Museum, Smithsonian Institution, Washington DC, USA   
Ella M. Atkins PARTS 38 and 43   
Department of Aerospace Engineering, University of Michigan, Ann Arbor, MI, USA   
René de Borst PART 15   
Department of Mechanical Engineering, Eindhoven University of Technology, Eindhoven, The Netherlands   
Carlos E. S. Cesnik PARTS 17 and 20   
Department of Aerospace Engineering, University of Michigan, Ann Arbor, MI, USA   
Alan R. Chambers PART 21   
School of Engineering Sciences, University of Southampton, Southampton, UK   
Mikhail Cherniakov PART 24   
School of Electronic, Electrical and Computer Engineering, The University of Birmingham, Birmingham, UK   
Ricky Curran PART 31   
Department of Air Transport and Operations, Faculty of Aerospace Engineering, Technical University of Delft, Delft, The Netherlands   
Peter Curtis PART 41   
BAE Systems, Farnborough, UK

Olivier Dessens PART 29   
Centre for Atmospheric Science, University of Cambridge, Cambridge, UK   
Dimitris Drikakis PARTS 4 and 7   
Department of Aerospace Sciences, Cranfield University, Cranfield, UK   
David Faddy PART 37   
Decision Analysis Services Ltd, Basingstoke, UK   
Peretz P. Friedmann PARTS 13 and 14   
Department of Aerospace Engineering, University of Michigan, Ann Arbor, MI, USA   
Datta V. Gaitonde PART 5   
Air Force Research Laboratory, Wright-Patterson Air Force Base, OH, USA   
Alec D. Gallimore PART 12   
Department of Aerospace Engineering, University of Michigan, Ann Arbor, MI, USA   
Ismet Gursul PARTS 3 and 8   
Department of Mechanical Engineering, University of Bath, Bath, UK   
Raphael T. Haftka PART 42   
Department of Mechanical and Aerospace Engineering, University of Florida, Gainesville, FL, USA

James F. Klausner PART 6   
Department of Mechanical and Aerospace Engineering, University of Florida, Gainesville, FL, USA   
Kevin Knowles PART 22   
Aeromechanical Systems Group, Cranfield University, Cranfield, UK   
Hao Liu PART 34   
Graduate School of Engineering, Chiba University, Chiba, Japan   
Eli Livne PARTS 32 and 33   
Department of Aeronautics and Astronautics, University of Washington, Seattle, WA, USA   
Ian MacDiarmid PART 36   
Electromagnetic Engineering Department, Central Engineering, BAE Systems - Military Air Solutions, Warton, Lancashire, UK   
Michael Preuss PART 19   
School of Materials, University of Manchester, Manchester, UK   
Philip Pugh PART 37   
Independent Consultant, Clapham, UK (deceased January 2009)   
Peter Roberts PARTS 27 and 30   
Space Research Centre, Cranfield University, Cranfield, UK   
Hanspeter Schaub PART 26   
Department of Aerospace Engineering Sciences, University of Colorado, Boulder, CO, USA   
Daniel J. Scheeres PART 25   
Department of Aerospace Engineering Sciences, University of

Colorado，Boulder，CO，USA   
Allan Seabridge PARTS 39 and 40   
Seabridge Systems Ltd, Lytham St Annes, UK   
Tom I-P. Shih PARTS 9 and 10   
School of Aeronautics and Astronautics, Purdue University, West Lafayette, IN, USA   
Michel van Tooren PARTS 32 and 33   
Department of Aircraft Design, Integration & Operations, Faculty of Aerospace Engineering, Delft University of Technology, Delft, The Netherlands   
Antonios Tsourdos PART 23   
Department of Informatics & Sensors, Cranfield University, Cranfield, UK   
Anthony M. Waas PARTS 16 and 18   
Department of Aerospace Engineering, University of Michigan, Ann Arbor, MI, USA   
Brian A. White PART 23   
Department of Informatics & Sensors, Cranfield University, Cranfield, UK   
Vigor Yang PART 11   
School of Aerospace Engineering, Georgia Institute of Technology, Atlanta, GA, USA   
Xin Zhang PART 28   
School of Engineering Sciences, University of Southampton, Southampton, UK   
Thomas Zurbuchen PART 35   
College of Engineering, University of Michigan, Ann Arbor, MI, USA

# 《航空航天科技出版工程4 材料技术》英文版参编人员

Junghyun Ahn

Structural Analysis Group, General Atomics Aeronautical Systems, Inc., San Diego, CA, USA

Fritz Appel

Institute for Materials Research, GKSS Research Centre, Geesthacht, Germany

Yoseph Bar-Cohen

Jet Propulsion Laboratory, California Institute of Technology, CA, USA

Otto Bergsma

Department of Aerospace Materials & Manufacturing, Faculty of Aerospace Engineering, Delft University of Technology, Delft, The Netherlands

Harald E. N. Bersee

Department of Aerospace Materials & Manufacturing, Faculty of Aerospace Engineering, Delft University of Technology, Delft, The Netherlands

Adriaan Beukers

Department of Aerospace Materials & Manufacturing, Faculty of Aerospace Engineering, Delft University of Technology, Delft, The Netherlands

Alexander E. Bogdanovich

3TEX, Inc, Cary, NC, USA

Rodney R. Boyer

Materials and Process Technology, The Boeing Company, Seattle, WA, USA

Jeffery W. Brooks

AFRC, University of Strathclyde, Glasgow, UK

Alan R. Chambers

School of Engineering Sciences, University of Southampton, Southampton, UK

Wen S. Chan

Department of Mechanical and Aerospace Engineering, The University of Texas at Arlington, Arlington, TX, USA

James Chang

ISO Pressure Vessel Standard Project, USA

Ioannis Chasiotis

Aerospace Engineering, University of Illinois at Urbana-Champaign, Urbana, IL, USA

Inderjit Chopra

Department of Aerospace Engineering, University of Maryland, College Park, MD, USA

Christopher B. Churchill

Department of Aerospace Engineering, The University of Michigan, Ann Arbor, MI, USA

Brian Cox

Teledyne Scientific Co., Camino Dos Rios, Thousand Oaks, CA, USA

C. Robert Crowe

Institute for Defense Analyses, Alexandria, VA, USA

Richard J. Dashwood

Warwick Manufacturing Group, The University of Warwick, Coventry, UK

Nicole Duffala

Structural Analysis Group, General Atomics Aeronautical Systems, Inc., San Diego, CA, USA

Stephen P. Engelstad

Technology Development and Integration, Advanced Development Programs, Lockheed Martin Aeronautics Company, Marietta, GA, USA

Roger Grimes

Warwick Manufacturing Group, The University of Warwick, Coventry, UK

Kim K. de Groh

NASA Glenn Research Center, Cleveland, OH, USA

Frances I. Hurwitz

Structures and Materials Division, NASA Glenn Research

Center, Cleveland, OH, USA

Martin Jackson

Department of Engineering Materials, The University of Sheffield, Sheffield, UK

Jacob I. Kleiman

Integrity Testing Laboratory, Inc., Markham, Ontario, Canada

Robert W. Koon

Technology Development and Integration, Advanced Development Programs, Lockheed Martin Aeronautics Company, Marietta, GA, USA

Nicholas A. Kotov

Department of Chemical Engineering, Materials Science and Engineering and the Department of Biomedical Engineering, University of Michigan, Ann Arbor, MI, USA

Sotiris Koussios

Faculty of Aerospace Engineering, Delft University of Technology, Delft, The Netherlands

Parikhshith Kumar

Department of Aerospace Engineering, Texas A&M University, College Station, TX, USA

Dimitris C. Lagoudas

Department of Aerospace Engineering, Texas A&M University, College Station, TX, USA

Chad M. Landis

Department of Aerospace Engineering and Engineering Mechanics, The University of Texas at Austin, Austin, TX, USA

Stepan V. Lomov

Department MTM, Katholieke Universiteit, Leuven, Belgium

Arif A. Mamedov

ARGOAR, LLC, Reston, VA, USA

David Marshall

Teledyne Scientific Co., Camino Dos Rios, Thousand Oaks, CA, USA

Christopher A. Martin

Institute for Defense Analyses, Alexandria, VA, USA

Jyoti Mazumder

Department of Mechanical Engineering, University of Michigan, Ann Arbor, MI, USA

Robert J. Mitchell

Rolls-Royce plc, Derby, UK

Norman Newhouse

Lincoln Composites, Inc., Lincoln, NE, USA

Michael W. Obal

Institute for Defense Analyses, Alexandria, VA, USA

Shiladitya Paul

Metallurgy, Corrosion and Surfacing Technology Group, TWI, Cambridge, UK

Paul Podsiadlo

Department of Chemical Engineering, University of Michigan, Ann Arbor, MI, USA

Tresa M. Pollock

Department of Materials Science and Engineering, University of Michigan, Ann Arbor, MI, USA

Michael Preuss

School of Materials, University of Manchester, Manchester, UK

Norman Ridley

Manchester Materials Science Centre, University of Manchester, Manchester, UK

Antonius de Rooij

Product Assurance and Safety Department, Materials and Components Technology Division, European Space Technology and Research Centre, European Space Agency, Noordwijk, The Netherlands

Janet M. Sater

Institute for Defense Analyses, Alexandria, VA, USA

Judy A. Schneider

Mechanical Engineering Department, Mississippi State University, MS, USA

John A. Shaw

Department of Aerospace Engineering, The University of Michigan, Ann Arbor, MI, USA

Bong Sup Shim

Department of Chemical Engineering, University of Michigan, Ann Arbor, MI, USA

Jayant Sirohi

Department of Aerospace Engineering and Engineering Mechanics, The University of Texas at Austin, Austin, TX, USA

Vladimir E. Skurat

Institute for Energy Problems of Chemical Physics, Russian Academy of Sciences, Moscow, Russian Federation

Roderick C. Tennyson

University of Toronto Institute for Aerospace Studies, Toronto, Ontario, Canada

Philip Threadgill

Formerly with TWI Ltd, Granta Park, Great Abington, Cambridge, UK

Adrian P. Tighe

Materials Space Evaluation & Radiation Effects Section, European Space Agency, Noordwijk, The Netherlands

Sammy Tin

Department of Mechanical, Materials and Aerospace Engineering, Illinois Institute of Technology, Chicago, IL, USA

Michel van Tooren

Department of Aircraft Design, Integration & Operations, Faculty of Aerospace Engineering, Delft University of Technology, Delft, The Netherlands

Paul H. Tranter

Aerospace Consulting, QinetiQ, Farnborough, Hants, UK

Panos Tsakiropoulos

Department of Engineering Materials, The University of Sheffield, Sheffield, UK

Ignaas Verpoest

Department MTM, Katholieke Universiteit, Leuven, Belgium

Anthony J. Vizzini

College of Engineering and Applied Sciences, Western Michigan University, Kalamazoo, MI, USA

James C. Williams

Department of Materials Science and Engineering, The Ohio State University, Columbus, OH, USA

Philip J. Withers

Aerospace Research Institute and School of Materials, Manchester University, Manchester, UK

Xinhua Wu

IRC in Materials, The University of Birmingham, Birmingham, UK

# 索引

# 0\~9

135J冲击后的经典耳片设计（图） 17

2.5维机织94a

2/3功能异常 304b

$25^{\circ}C$ 时钛酸钡线性本构方程组系数（表） 325b

2代和3代单晶合金分布系数范围及 $20^{\circ}\mathrm{C}$ 时相应纯元素密度（表）244a

3DIW织物127a

3DOW 127、129、130a  
复合材料力学性能 130a  
技术 129a  
织造机（图） 127

3DWK织物 124a

3D凹槽核心结构169b3TEX股份有限公司11

3TEX某型工业3DOW织造机（图） 127

3WEAVE®碳纤维复合材料 127、128

横截面（图） 128

交叉经-纬横截面显微照片（图） 128

经-Z横截面显微照片（图） 128

预制件127a

$8\mathrm{mm}$ 厚度板激光钻孔入射面液滴喷溅显微图（图）144a

# $\mathrm{A}\sim \mathrm{Z}$

Adriaan Beukers 3

Adrian P. Tighe 429

AFRSI-HT170a

Alan R. Chambers 363

Alexander E. Bodanovich 119

Anthony J. Vizzini 133

Antonius de Rooij 404

AO 365b侵蚀 366a

ARGOAR公司178

Arif A. Mamedov 178

ASTM E595-07 432a

ATI™425 56a

ATOX404a  
碰撞能量 405a  
通量 405a

A基准强度许用值90b

B1飞行器重新设计的发动机短舱结构部件（图）280b

B747圆顶，裂纹监视（图） 12

Betacloth降解（图） 374b

Bong Sup Shim 178

Brain Cox 108

B基准统计许可容限75a

C.Robert Crowe 311

Camino Dos Rios, Teledyne 科学公司 108

CarbosurfTM工艺389b

CFRP缸照片（图） 401a

Chad M. Landis 322

Christopher A. Martin 311

Christopher B. Churchill 341

Cleveland国家航空航天（NASA）Glenn研究中心结构和材料分部166

CMC 170、171

基质 170a

外层木瓦 171a

外结构围住的充满气凝胶的泡沫芯层（图）171

CNTs结构与特性 183a

COI 陶瓷氧化物-氧化物 CMC TPS 概念（图）171b

COPV88、89

测试爆炸后所剩下的残片（图） 88

金属内衬安全寿命89b

弹性响应89b

问题88b

COPV设计要求89a

安全寿命验证 89b

爆裂前泄漏失效模式验证89b

刚度89a

强度89a

热89a

损伤控制 90a

应力分析 89a

David Marshall 108

1. DH蚊子层压和黏接胶合板机翼结构（图） 7

Dimitris C. Lagoudas 341

DLD $284\sim 287$

处理 285a

工艺制造286a

技术284b

应用方法 287a

DLF加工285b

DLF制造的Ti-6Al-4V样品（图） 285

DMD技术处理152b

DMD制造的Ni-CrNCTE结构（图） 153

EAP 354a

领域357b

驱动臂和它的人类对手（图） 358a

驱动机器人（图） 358a

驱动器358b

应用358b

制动器357b

EAP材料 359a

历史展望 354b

实验354b

太空应用 359b

EBW 41a

ECSS-Q70-02a 432a

EOIM-II号实验415b

EOIM-III 416a

航天飞机有效载荷舱飞行试验（图）416a实验415b

EURECA 417b、418a

部署（图） 418

EuTEF 424b、424（图）

EVA421a

F-15激光添加制造和挂架肋加工（图） 64b

F-22后机身装置中钛部件组合（图） 55

FAO 386b

测试后热控涂料质量损失（表） 384

测试后植入聚合物表面组成的XPS数据（表）387a

轰击聚合物过程中带有质量损失的化学反应概率373b

流诱发的质量损失 373a

与聚合物表面发生反应概率374a

FEP薄膜差异 377a

FEP吸收光谱375a

Frances I. Hurwitz 166

Fritz Appel 210

FSW 42、43

过程43a

焊接接头横截面（图） 42b

后三区域详细图解（图） 42a

GKSS研究中心210

Granta高科技园261

Harald E. N. Bersee 3

HPV11压缩应变（图） 350

HPV24拉伸应变（图） 350

Ignaas Verpoest 92

IMI834206a

ImplantoxTM处理过程385b

ImplantoxTM工艺 385a、385b

原理演示（图） 386

Inderjit Chopra 329

Ioannis Chasiotis 189

ISO压力容器标准项目85

Jacob I.Kleiman 379

James C. Williams 199

James Chang 85

Janet M. Sater 311

JayantSirohi 322、329

Jeffery W. Brooks 302

John A.Shaw1 341

Judy A. Schneider 37

Junghyun Ahn 158

Jyoti Mazumder 141

Kapton H 表面经受 FAO 流侵蚀 372、373

蘑菇状凸起形成过程（图） 373a

毯状结构（图） 372

形成的蘑菇状结构（图） 372a

Kim K. de Groh 412

LBB88、89b

分析89b

失效模式 88b

实验89b

LDEF416a、416b

材料 417b

材料耐久性417a

拍摄（图） 416b

前缘托板F9外部原子氧腐蚀（图） 417

LEO空间环境对4层碳纤维环氧复合管造成的损伤（图）380

LEO气态大气（图） 365b

LMC方法在冷却速度方面优势（图） 245b

Martin Jackson 58

MCrAlY热涂层293b

MEDET424a

单项实验内容 425a

MEEP盒子419a

Michael Preuss 261

Michael W. Obal 311

Michel van Tooren 3

MISSE421a

1-7暴露辐射总结（表） 420

2 PEACE 聚合物实验托板（图） 421

5号421a

6A和6B421b

7A和7B 422a、422b

PECs 420b

项目 420b

MMCs性能 222a

MMC风扇叶片228b

MOD通量396b

MPAC 423b

MTM叠层薄膜182b

MTM纳米片 180b、182a

$m$ 值测量273b

NASA 格林研究中心 412

Nb-24Ti-18Si-8Cr-4Al合金铸块表面附近截面背散射电子像（图）256a

Nb-Si系统227a

Nb-Ti-Al-Cr-Hf合金 255a

Nb-Ti-Al-Cr合金254a

Nb-Ti-Cr固溶体255a

Nb的韧-脆性转变温度253b

Nb合金 254b

熔体 255b

Nb自扩散数据255b

NiAl增强相的反常屈服强度行为（图） 234a

Nicholas A.Kotov 178

Nicole Duffala 158

NiTi薄膜352a

NiTi合金铸件352a

Norman Newhouse 85

Norman Ridley 272

OPM420a

Otto Bergsma 3

Panostsakiropoulos 251

Parikhshith Kumar 341

Paul H.Tranter 302

Paul Podsiadlo 178

PA方法61a

PDDA/MTM独立膜拉伸力学行为（图） 180

PDDA/MTM复合膜180a

PDDA化学结构（图） 179a

PEACE聚合物 421a

PEEK树脂层合板22a

Philip J. Withers 221

Philip Threadgill 261

PhotosilTM工艺处理的空间部件（图） 384、385

PICA派生物 174a

PMMo-11.3Si-11.4B合金光学显微图（图） 258a

PM方法61a

POSAI和POSAⅡ419b、419b（图）

PREP Ti-6Al-4V 粉末制造外壳图（图） 288a

PVA化学结构及其与MTM层化学交联基础（图）181

PVDF传感器335b

PZT-5H静态自由应变行为（图） 333

PZT-5H制动器332b

PZT传感器和电阻应变计的信噪比对比（图） 338

PZT自发极化（图） 330

QinetiQ公司302

RCC机翼前缘板轮廓（图） 169a

RF原子氧等离子体410a

Richard J. Dashwood 26

Robert J. Mitchell 231

Robert W. Koon 72

Roderick C. Tennyson 395

Rodney R. Boyer 47、58

Roger Grimes 26

RTMs252a

RTM固溶体252a

Sammy Tim 240

SCS6/Ti-15-3复材 $25^{\circ}C$ 时疲劳裂纹扩展速率（图）225b

SCS6/Timetal® 21S比强度与温度函数关系（图）224b

SCS-6/Timetal 21S相对片层测试中纤维体积分量疲劳应力范围（图）225a

SCS-6/Timetal®21S层板相对纤维体积分量的比强度（图） 224b

SEDA-AP和JEM/MPAC&SEED的位置（图）424

SE镍钛诺丝伪弹性安定（图） 350

SE镍钛诺条 $\mathrm{A}\rightarrow \mathrm{M}^{+}$ 相变实验（图） 349

SFF技术152a关键参数151b

SFU和EFFU实验图片（图） 418

Shiladitya Paul 292

SiC-SiC复合材料衬里特征115a

SiC-SiC燃烧室衬里（图） 114

SiC基陶瓷复合材料110a

Skylab 412a

SLM试样凹陷分析（图） 286

SLM试样拉伸分析（图） 287

SLM样品（图） 286

SM/MPAC&-SEED进入423b

SM/MPAC&SEED实验（图） 423

SMAs 航空航天应用 344a

SMAs加载速率敏感性349b

SMA344、345、351a

飞机研究（图） 345

模型351a

驱动器344b

制动器344a

自适应结构344b

SME341a、346a

和SE循环微观机制 346a

热机械循环 341a

SM丝线等温力学响应（图） 348

SM丝线在两种加载速率下实验（图） 349

Sotiris Koussios 3

SP-70056a

SPF/DB结构展示（图） 45

SPFDB 优势 64a

SPF操作44b

SPF与扩散结合63b

StepanV.Lomov 92

Stephen P. Engelstad 72

STRV1高椭圆轨道（图） 364a

STS-8原子氧效应实验415a

SurfTEXTM工艺388b

TABI隔热材料图解（图） 169

TBC $293\sim 295\mathrm{b}$ 、297b

材料293a

顶部涂层氧化物陶瓷热导率（图） 295b

系统故障类别记录示意（图） 297b

系统在热梯度中示意（图） 293

系统主要成分热膨胀系数和热导率（图） 294a

Teflon 374b

在真空紫外辐射中破坏特点 375b

Ti/SiC复材中心X-射线层析成像部分（图） 225b

Ti1023材料 207a

Ti-10V-2Fe-3Al大β晶粒中改造网篮α背向散射电子照片（图）69

Ti-10V-2Fe-3Al和Ti-6Al-4V应力和失效周期（图）68a

Ti-10V-2Fe-3Al温度冷却后颗粒边界 $\alpha$ （图） 203b

$\mathrm{Ti}_{3}\mathrm{Al} 226\mathrm{a}$

Ti-54M 56a

Ti-5Al-5V-5Mo-3Crα+β加工后的等轴主α（图）204a

Ti-6/4不完全均衡压合会呈现出界面空隙（图）279b

Ti-6/4导管截面（图） 280a

Ti-6/4合金晶粒尺寸与应变速率和 $m$ 值之间关系（图）273b

Ti624254a

Ti64 54b

Ti-6Al-2Sn-4Zr-2Mo54a

Ti-6Al-2Sn-4Zr-2Mo模锻双重降火（图） 51

Ti-6Al-2Sn-4Zr-6Mo断裂韧性205a

Ti-6Al-2Sn-4Zr-6Mo合金断裂204b

Ti-6Al-4V54a

$35\% 140\mu \mathrm{m}$ 直径的SCS6单丝复材（图）223

板材组织结构（图） 51

粉末净成型热等静压试样 288b

固溶处理与老化（图） 51

紧固件55a

净成型热等静压288a

疲劳裂纹次级电子图像（图） 69

热等静压试样横截面（图） 288b

热等静压试样机械性能 289a

微观区域电子背向散射衍射图像（图） 68

显示固溶处理温度对 $\beta$ 基质中等轴主 $\alpha$ 和转变 $\beta$ 相体积分量影响的双模微观结构203a

显示群体微观结构全片层结构（图） 202b

显示热加工对 $\alpha$ 相形态影响全等轴结构（图）202b

性能是退火温度的函数（图） 53a

TiAl 226b

金属互化物 210

具有技术研究价值部位中心部分相图（图）210b

TiAl合金211b、217b、218a

和镍基超级合金Larson-Miller图（图）217a扩散连接218

喷丸加工圆形试件散射电子成像截面图（图）219

热物理性能参数（表） 212

蠕变曲线216b

微观结构 210a

组成210a

Timetal®21S和Ti2AlNb金属间化合物基体的密度-校正图（图） 225a

TLR复合材料 13la

TMC复材叶片环（图） 227b

TPSs167a

TPS方法 172b

TPS组成和候选材料概要（表） 167

Trent900涡轮风扇宽弦风扇叶片（图） 281a

Tresa M. Pollock 240

TUPORC TPS 电弧测试例子（图） 174b

TWI 292

UCAV风洞模型（图） 316

Vladimir E. Skurat 370

VUV辐射分解（图） 366b

Wen S. Chan 79

Xinhua Wu 283

X射线探伤43b

Yoseph Bar-Cohen 354

YSZTBCs一般特性以及应用（图） 297a

Z截面纵梁（图）8

Z向纱线125a、126

尺寸影响 125a

复合材料特性 126a

纤维体积含量增长曲线（图） 126

Z向纤维 122a

Z向针刺成型 122a

方法122a

复合材料 121b

技术120b、121b

Z向针复合材料122b

$\alpha \sim \gamma$

$\alpha/\beta$ 合金 49b、54a

$\alpha/\beta$ 曲线 59a

$\alpha/\beta$ 钛合金 276a

超塑性成型温度及其最大工作温度（表） 275b

$\alpha + \beta$ 处理 Ti-6Al-2Sn-4Zr-6Mo 断裂表面扫描电子显微图（图） 205a

$\alpha + \beta$ 合金 202a

$\alpha$ 及近 $\alpha$ 合金 49a

$\alpha$ -晶格 279a

$\alpha$ 与近 $\alpha$ 合金54a

β-STOA 52a

$\beta$ 合金 $49\mathrm{b}$ 、50a、53b、55a、203b

片材56a

β加工Ti-6Al-2Sn-4Zr-6Mo断裂表面扫描电子显微图（图）205a

$\beta$ 钛合金207a

制成的飞行器中的钛合金弹簧照片（图） 207b

$\beta$ 退火50b

部件 54b

后的Ti-6Al-4V板材（图） 52

β相合金203b

β相钛合金203b

$\gamma$ （TiAl）基合金214a

可能滑移和双晶系统（图） 213

$\gamma$ 基钛铝合金屈服应力密度比与温度关系（图）214a

$\gamma$ 基体固溶强化233a

# A

安全低成本层合板 14b

安全寿命303b

分析 89b

实验90a

安全水平304a

案例研究 264a

# B

掰手腕比赛 358a、358b

掰手腕挑战357b

百年油井发现与每年不断增长的客户需求（图） 4

板材扩散 64a

板状结构 44a

半硬壳式机身 158a

薄C-SiC复合材料面内应变（图） 117

薄板79a、79b、201b

本构方程81a

材料80a

产品59a

和层合板坐标系（图） 79b

理论81a

面内失效准则82a

面外失效准则82b

失效准则82a

应力分析 81b

应力应变关系 80a

薄纺织陶瓷基复合材料面板穿孔而不破坏纤维（图）114

薄聚合物膜 383b

薄膜FAO测试结果（表） 383a

薄膜防护涂料 381a

薄陶瓷基复合材料面板 113a

保护气 146a

保护涂层 366a

保护罩 90a

暴露设备飞行单元 418b

暴露于FAO后的颜色、光传输和表面形貌（图）387

暴露于等离子氧中的质量损失曲线（图） 388b

贝尔直升机复合中心结构边界失效模式（图） 82b

被动光学样本集I和Ⅱ 419a

本构方程325a

本构关系 273b、274b

编织过程94（图）、95a

编织预成型 94b

变极性等离子弧焊接过程40a、40b（图）

变体飞行器结构风洞模型（图） 317

变体飞机 317a、318a

变形模态 213a

变形特性 212b

标准测试参数 432a

表面处理65b、218a

工艺 307a

过程382b

表面粗糙度287a、290b

表面改性379

方法385a

工艺379b、381b、382a、387b、388b

技术379a、391b

研究 382a

表面工程方法380b

表面工程技术 379a

表面接触 162a

表面碳化389b

表面硬化218b

波浪形膜介电弹性体（图） 356b

波音777主起落架（图） 48

波音 Stratoliner 飞机机翼中斜拉和屈曲（图）5

波音公司材料与工艺技术部47、58

玻璃加强聚合结构 11a

玻璃一聚苯硫醚（图） 23a

玻璃纤维 10a

增强聚醚酰亚胺21a

剥离条件 11la

泊松比影响 337a

泊松统计397a

捕获原子氧 408b

不连续铝基体复材224a

不同Z向纱线尺寸3DOW织物几何模型（图）125

不同材料单位重量结构效率（表）8

不同电场下静态自由应变中漂移（图） 333b

不同工艺制成的一些氧化锆的热导率（图） 296b

不同合金系统强度/密度比（表） 47b

不同类型长桁压缩平板效率（图）8

# C

材料暴露飞行试验 412b

材料暴露照射和退化实验 424a

材料国际空间站实验 420b

材料和工艺发展 73a

材料和组件技术部404

材料抗AO性能366a

材料科学 391b

材料空间暴露辐射实验 422a

材料空间环境耐久性评价的太空飞行试验（表）413

材料空间照射实验 412b

材料软化30a

材料试验429

材料属性 324a

材料太空暴露实验 412b

材料太空飞行试验412、414a、414b

材料退化 429a

材料微观结构设计 153a

材料温度405b

材料形态4a

材料性能退化环境 404a

材料选取76b

材料选择和加工 110a

材料研究所 210

材料要求 90b

材料影响 263a

材料优化 238b

材料种类 13a

材料钻孔 143b

参考文献24b、35b、45a、56b、70b、78a、84b、91b、106b、118a、131a、140a、154b、165a、176a、186a、195b、219b、229a、239a、249b、259a、270a、281b、291a、300a、307b、318b、328b、339a、353a、360a、369a、377b、392a、

402a、410b、425b、438a

残余应力39a、221b、264a

变化265a

演变266b、268b

影响263a、263b

舱壁锻件（图） 54b

测量原则 431a

测试409b

标准432a、432b、433b、434b、436a、436b

层合板18a、79b、80b

板层应力分析估算步骤（图） 81b

编码79b

标注说明（图） 80a

结构 10a、80a

理论14b

增强设计方法83b

层压复合材料失效过程82a

层压制件80a

产品保证和安全部 404

颤振抑制 313b

长抗蠕变纤维 224b

长期暴露设备416a

长纤维增强金属基复合材料221a

超高温陶瓷 172b

超高温原子束源 433b

超高温源 433b

超高宇宙射线实验热毯设计（图） 409a

超级位错 213a

超燃冲压发动机燃烧室 115a

超声波测试279b

超塑性材料特性 273b

超塑性材料应力与应变速率对数示意（图） 273a

超塑性成型 276b、277a

扩散压合技术应用280b

超塑性成型以及扩散压合 272

超塑性成型 280a

超塑性成型好处 280a

超塑性成型劣势 280a

超塑性行为力学特性 272b

超塑性行为特点及要求 272a

超塑性合金274b

类型274b

超塑性微观结构 275b

沉淀硬化29b、31a

沉积382a

成型性96a

承压/旁路方法（图） 161

乘客燃料成本 4b

持续照射辐射量 377a

尺寸结构 16a

冲击风险评估 396a

冲击概率396b、397a

冲击坑398b

冲击屏蔽结构 400a

冲击破坏367b、399a

冲击伤害397b

冲击设计概率397b

冲击损伤75b、76a、395

容限90a

冲压成型60b

充模建模 105b

充气式降落概念（图） 175b

充气系统 175a

重回物 200b

重结晶退火50b

Ti-6Al-4V板材（图） 51

重熔材料200b

重现性287b、290b

畴326a

出罐制造技术 119a

初级 $\alpha$ 和细片状改造 $\beta$ 基组成的IMI834中双峰结构光显微照片（图）69

初期照射辐射量 377a

穿过层板厚度缝合复合材料12la

传感器 144b、147b、329、337a

校准337a

应用 184a

传统安全寿命条例 304a

传统叶盘（图） 227b

传统增加安全寿命方法303b

传质模型 150a

创新结构概念总结（表） 37

纯环氧树脂 194a

纯铝29a、33a

纯钛200a

从织物到长丝（图） 19

存放试验设备房间环境要求 430b

# D

大拉伸应变272a

大型商用飞机起落架组装图（图） 207b

大型商用飞机尾翼安装接头（图） 207a

代尔夫特理工大学宇航工程学院飞机设计、集成和运营系3

代尔夫特理工大学宇航工程学院宇航材料制造系3

带电粒子 435a

带电粒子源 435b

带钢退火并空气冷却— $100\% \beta$ 相组织结构（图）52

带孔氧化层模型 406b

带转向鳍飞艇（图） 359

待黏件特点 16la

单胞几何模型 104b、105a

单侧装配技术 135a

单层 $\mathrm{Ni}_3\mathrm{Al}$ 合金226b

单搭接接头外形（图） 16la

单独预制件铺设 119b

单晶，定向固化和传统铸造涡轮机叶片晶粒结构244b

单晶高温合金近表面孔隙处疲劳裂纹萌生（图）249a

单晶镍基高温合金CMSX-4和多晶镍基高温合金Udimet720拉伸强度受温度影响（图）246b

单晶镍基高温合金铸件表面上存在的化学敏感的宏观晶粒缺陷（图）245a

单位结构组初始估计节省（图） 11

单向、交叉叠层、纺织玻璃纤维/环氧树脂和碳纤维（HS）/环氧树脂复合材料工程刚度参数典型数值（表）101

单向或层合二维增强陶瓷基复合材料性能112a

单向记忆效应341b

单轴扩散压合实验和模型预测结果对比（图） 278a

单轴压合278a

导电聚合物 357a

导致失效因素298a

道格拉斯DC3，铆接铝板和梁（图）7

得克萨斯A&M大学航空航天工程系341

得克萨斯大学奥斯汀分校航空航天工程和工程力学系322、329

得克萨斯大学力学及航空航天工程部79

等离子 40a、58a、296a、388a

处理系统388a

弧熔化处理58a

喷涂热障涂层 296a

喷涂陶瓷296a

射流40a

中和 410a

等离子体环境 175a

等离子体刻蚀410a

等温锻 60a

等温热处理对各属性影响 297a

等温响应347b

等轴纳米复合材料 190b

低成本夹芯材料 135a

低地球轨道保护表面改性工艺 382a

低空轨道大气成分 404b

低空轨道大气原子氧密度（图） 405a

低能量LSP系统（图） 149a

低温前期火箭发动机叶轮（图） 61b

低温蠕变248a

低循环疲劳测试 216a

低滞后SMAs 351b

地面环境 438a

第二代合金35a

铅-锂合金35b

电磁辐射 435a

电导体方面应用 183b

电弧喷射 175a

电弧熔焊39b

电弧试验 175a

电活性聚合物 354a

制动器354

电活性聚合物（EAP）组355a

电离辐射367a、436a

电-力本构方程 329b

电位移-电场磁滞回线应变与电场蝴蝶曲线（图）328a

电渣重熔 236a

电致伸缩接枝弹性体 357a

电子/电场激活式EAP 355b

电子背向散射衍射图像（图） 69

电子枪典型工作特性（表） 435b

电子式EAP 355a

电子束 41a

物理气相沉积热障涂层 296b

电阻点焊过程图解（图） 41b

电阻焊41b

叠层CNTs $183\sim 186a$

PLGA纳米复合材料表面血液相容性实验 186a

薄膜 185a

复合材料电学性能 184a

纳米复合材料导电率183b

纳米复合材料生物医学功能 185b

优点183b

叠层 SWNTs 184~185

典型分层特性（图） 184

复合材料 184a、184b

纳米薄膜阵列制造工艺（图） 185

叠层技术 180a

叠层纳米/微球涂层 185a

叠层纳米材料 178

叠层黏土 178b、182a

叠层碳纳米管 183a

叠层涂层 182a

叠层组装 184b、178b

材料 184b

技术 178a

重要性 178b

顶部涂层 294a、299a

材料 294a

退化 298a

组合物 295a

定向固化244b

合金244a

锭的转化 58b

动力耦合特性 41a

动态激励磁场下行为 333a

动态试验方法 432b

动态弯曲梁装置 337a

抖振313b

抑制313b

独立膜横截面SEM图（图） 181

镀金407b

方案407b

端霍尔离子源 410a

短纤维增强热塑性塑料20b

断口金相学分析 215b

断裂关键302b

断裂力学304b

断裂韧性 67b、192a、204b、214a

$K_{\mathrm{IC}}$ 对于试验温度依赖性（图） 215a

缎纹 94a

锻后处理237b

锻块59b

锻造237a

产品201a

加工217b

顺序说明形成锻模步骤（图） 60a

压强对于残余应力 $x$ 、 $y$ 和 $z$ 方向组成部分影响（图）267b

锻造787的Ti5553起落架轮轴架梁深井孔镗削（图）66a

对称14b

平衡层合板16b

对称层合板 83a

消除弯曲变形图解（图） 83b

多层PDDA/MTM 179b

多层薄膜 183a

多层成型 44a

多层复合材料T形接头以及黏接/紧固混合接触区域（图）162b

多层隔热层170b、171b（图）

多层绝热层传热机制 371a

多层铝合金堆叠（图） 45

多层黏土179b、182b、183a

各向异性传输 182b

结构组织 179a

在光学与电子方面应用 183a

在生物技术方面应用 182a

制备方法 179a

多层平纹机织、3DIW和3DOW增强碳/环氧树脂复合材料特性（图）130

多层碳纳米管结构组织 183b

多尺度建模方法 104b

多晶材料 213b

多晶镍基高温合金 231、238b

使用注意事项 237b

多晶陶瓷326b

多晶体IN713C和单晶体TMS-75的蠕变断裂寿命随 $\gamma^{\prime}$ 相体积分数变化关系（图）247b

多晶体加工锻造235b

多晶铁电材料从居里温度冷却后的原理图（图）327b

多晶铁电陶瓷电响应327b

多孔结构284b

多伦多大学航空航天研究所395

多学科飞机设计 11b

多学科机身设计 13a

多轴多层经编预成型 95a

多轴向行为 351a

多组分高温合金 244a

惰性气体弧焊设备布置（图） 39

惰性气体金属焊接 40b

惰性气体钨焊接 40a

# E

俄亥俄州立大学材料科学与工程部199

俄罗斯和平号空间站419a

俄罗斯科学院能源问题化学物理研究所 370

耳片 17b

二次加工275b

二次失效准则 104a

二硼化物 173a

二维等值线（图） 268b

二维和三维编织碳纤维复合材料 129a

二维和三维纺织增强复合材料设计 124a

二维双向编织 123b

二维有限元模型 149b

二维织物93a

二元Nb-10Si 256b

二元Ni-Al相图（图） 242

# F

发动机316a、232a

进气口316a

气路 232a

发射363b

高级运载工具 85b

反对称层合板83b

反向散射扫描电子显微镜照片 289a

方法概论302

防磨螺钉（图） 345

仿生领域 354a

仿真277a

1.纺织SiC-SiC复合材料面板连接位置（图） 114

纺织复合材料92、102a、108

关键问题 124a

建模工具 104a

建模工具多层级结构模型（图） 104

力学性能和结构分析建模 106a

零件106a

内部结构 98a

纺织复合溶液 115b

纺织技术 92a

纺织品图解（图） 124

纺织陶瓷结构关键特征112b

纺织物92a

变形性（图） 96、97

层次特点 92b

单胞内部纱线（图） 98

纺织预成型类型 92a

纺织预成型特性 96a

纺织预制件123b

纺织增强碳/环氧树脂复合材料经向和纬向面内拉伸强度比较（图）130

纺织增强碳/环氧树脂复合材料经向和纬向面内弹性模量比较（图）129

纺织增强相类型 123b

飞船材料选用 417a

飞船发射和返回 437b

飞行测试409b

飞行器噪声312a

飞行试验414b

飞行试验室 420a

飞机机翼 316a

飞机结构5a、11b、24a

历史回顾 6a

飞机整体测试设备（图） 76a

飞秒级激光 154a

非LCF方法306b

非对称、不平衡层压板应力（图） 15

非金属作用408b

非平衡态相图（图） 149a

分析75a

粉末加工223b

粉末生产 236b

粉末冶金 61a、217b

加工236b

风扇出口导流叶片228b

风扇盘，刀片由线性摩擦焊接到盘上（图）62

蜂窝夹芯 136b、137b

蜂窝状材料 135a

蜂窝状夹芯 136a

缝合成型技术 120b

缝合复合材料 12la、122b

缝合过程 121b

缝合技术 12la

服务舱/微粒捕捉器 423a

符号/记号列表 300a

辐射366b

效应366b

影响367b

辐射灯设备 175a

辐射量367b

福克F28，层压及黏接铝板和梁（图）7

辅助气体影响 143a

腐蚀404a

腐蚀量414a

负载层压复合材料结构 79

负载线332a

复合材料 6a、10～11、21b、22a、24a、27b、72a、85a

和紧固件间黏接层 162a

接头设计161b

控制91a

连接77a

耐久性75b

破坏机制 18a

三维整体式纺织预制件 123a

系统特性 90b

选择90b

杨氏模量随粒子直径在纳米尺度及微米尺度变化情况（图）191a

复合材料层合板 79a

冲击破坏399a

结构特点 83a

复合材料缠绕压力容器86b

设计和检验89a

应用问题 88a

制造工艺 87a

复合材料结构3、158b

面板115b

认证73a

复合材料强度 191a

许用值 90b

复合机身设计 13b

复合结构材料 299a

复杂加载 16lb

失效准则103b

复杂涂层设计方法 185a

富树脂区 99a

覆盖层 168a、169a

覆有增强碳-碳材料机翼前缘、凸出部分 168b

# G

改进Bridgeman加工法示意（图） 245b

改性层385a

杆59b

刚度矩阵14b

刚性蒙皮结构理念 14a

刚性元件14a

高刚度101a

高含硅合金34a

高涵道比涡轮风扇发动机（图） 231b

多级压缩机线圈照片（图） 208b

圆盘风扇照片（图） 208b

高级弹性表面隔热材料 168b

高灵敏度质量测量 432b

高密度激光束与工件表面相互作用物理过程（图）142b

高密度原子氧暴露实验 416a

高浓度点缺陷 295b

高频疲劳215b

高强度合金板材加工处理过程（图） 28

高强度铝合金29b

板材加工处理 28b

高热梯度245b

高溶解度257a

高温合金240a、241a、247a

成分 240b

典型物理性质（表） 246a

性能246a

冶金学基础 233a

高温蠕变248b

高温钛合金结构强度205b

高温形状记忆合金 351b

高温应用下金属基复合材料221

高效冷却复合材料结构整体机织通道预成型（图）

高效耐火单晶高温合金中斑链成分（图） 245a

高性能钢焊接 268a

高性能纳米复合材料 179b

高循环疲劳216a

隔热瓦 168a、169a

各向异性/结构 275b、276a

根据T形接头测试数据绘制的载荷/位移曲线（图）162

根据温度选择高比强度材料（图） 110a

工程热固性和热塑性聚合物熔体黏度和工艺温度（图）21

工程纤维20a

工业化制造（图） 20

工艺选择77a

功率密度 142a

构件测试74a、74b

塔状图（图） 74a

固焊38a

固化纺织结构 10a

固结237a

固溶处理50b、235b

和时效处理合金主要特性名牌（表） 33

固溶强化 233a

固态过程41b

固态焊接62a、63a、261

固态接合过程 277b

固体铝晶体 29a

固体自由成型 15la

技术处理方法151b

固相成分 243a

固液共存245a

拐角和板外连接方法（图） 138、139

关键部分 302b

关键合金添加物32b

关键特性 316b

关键旋转部件 235b

贯穿层合复合材料 120b

惯性摩擦焊接 $261\sim 263$ 、263a（图）

AerMet 100-SCMV 焊接状态残余应力分布图（图）269

SCMV的焊接区域相对AerMet100的二维维氏硬度分布（图）269b

高性能钢 $268\mathrm{a}\sim 269\mathrm{a}$

合金720LI时 $\gamma^\prime$ 析出相影响（图） 264b

镍基超耐热合金 $264\mathrm{b}\sim 265\mathrm{b}$

惯性摩擦焊接法 262a、264a、268a

光学活性聚合物 183a

光学性质监测实验 420a

光照对硅太阳能电池单胞效率影响（图） 367a

硅34b

硅化系统 226b

硅粒子复合材料拉伸强度随粒子质量分数变化情况（图）192b

硅粒子与氧化铝粒子复合材料相对强度（图） 192b

硅粒子质量分数对其复合 $12\mathrm{nm}$ 材料标准化断裂韧性影响（图）193b

硅铝硅酸盐纤维170a

轨道碎片 395、436a

滚光法 218a

国防分析研究所311

国际空间站420b、422a（图）

MISSE7A及7B（图） 422

国际压力硬件标准87a

过程控制技术73b

过渡技术成功五个因素（图） 72

过渡金属 253b

过热原子氧束源（表） 433b

# H

哈勃太空望远镜阵列受到微流星体损坏（图） 369a

含有CMC的结构集成ODS合金表层板（图） 172a

含有DOPA分子PEG的化学结构（图） 181

焊接38b、55b、61b、144b

工具43a

过程261a

技术146a

焊丝40a

纺缝隔热层 170a

航空发动机材料固态焊接 261

航空航天合金 29a、32b、34a

航空航天应用材料选择110a

航空燃气轮机工作环境231b

航天飞机飞行试验414b

航天飞机遗产 167a

航天复合材料缠绕压力容器各种尺寸和形状（图）87b

航天器 85b

材料测试试验设备不同应用和任务等级（表）

429

运行环境 364a

运行条件370b

航天系统 85b

合金固化29b

合金牌号和特性31b

合金强度29b、30a

合金设计211b

合金钛锭200b

合金特性 47、53b

合金添加物 33b

合金条件代号32a

合金系统热处理方法50a

合金种类 49a

和平号空间站419a

宏观行为 326a

厚层复杂三维纺织结构 127a

弧焊39b

华威大学26

华威制造团队 26

化学改性工艺382b

化学气相渗透工艺 111b

环境介质 348a

环境影响载荷舱 419a

环氧基复合材料试件裂纹尖端断裂面（图） 194

环氧树脂76b

混合成分61a

混合接头分析 162a

混载试验箱（图） 74b

活性材料309、311、314a、316b

应用于ISR和DEW平台可行性评估（表）314

在航空航天中的应用 311

活性物质应用 315a

火箭喷管 115a

# J

机身13b、14a、26b、27a

隔音14a

关键材料26b

面板结构效率13b

性能27a

制造材料 27a

机体构造（图） 158a

机体耐久性75a

机械固定 77b

机械加工37a、65a

机械接头 159a

失效机理 159a

机械连接Nextel440陶瓷隔热层（图） 170a

机械损伤367a

保护/辨识90a

容限90b

机械特性65b

机械完整性 303a

机械性能66b、287a、288b、290b

机翼前缘168b、169（图）

机翼组件近净成型构造 283

机织94b

复合材料 103a

预成型 93b

机织物93b

重复部分三维表示和复合材料增强物示例（图）93

基本传感机制 336a

基本热机械行为 347a

基本筛分试验方法 431b

基体材料 11la

基体纤维涂层 223b

基于真空石英晶体天平的通用VBQC（图） 432b

激光表面处理建模工作 150a

激光冲击喷丸 148a

原理（图） 148

作用机理 148a

激光粉末层处理 283b、286a

激光-粉末相互作用 149b

激光辅助制造应用 141a

激光焊接 147b

变量 145a

能量转移模式（图） 145

潜在优势 145b

原理 145a

激光焦点位置影响 143a

激光能量密度 142a

激光熔覆148b、150b、153a

技术制造复合材料 150b

建模 149a

生产150b

激光融覆 149a

激光束 41a

功率145b

在基体表面进给速度 146a

直径145b

142a

激光引爆超高温氧原子束源的设施（图） 434a

激光在航空航天制造工业中应用 141

激光振动喷丸 66b

激光直接沉积法 283a

零件图样（图） 284

激光直接金属沉积技术 153b

激光钻孔 14la、144b

变量 142a

技术144b

数学模型 144a

特性 143b

原理141b

极化对畴影响（图） 327

几何与连续性7a

396

挤压Ti-45.6Al-7.7Nb-0.2C合金中包含 $\gamma$ 、 $\alpha_{2}$ 和 $\beta /B_{2}$ 离散颗粒和片层区域孪晶结构（图）211b

挤压合金34b

挤压型材 60a

技术方法 390a

加工217a、223a、275b

处理28b

方法111b

加速弹射体技术 436b

加温锻 60a

加压环境下试验437a

加载速率敏感性 348a

加州理工学院喷气推进实验室 354

夹层结构 44a

夹芯 135a、135b

夹芯板 137a

冲击损坏可能类型（图） 134a

容损程度 134a

制造134a

装配136b

夹芯板应用 139a

航海应用 139b

航空领域 140a

化学/电子 139a

民用基础设施 139a

内饰 139a

汽车139b

体育139a

铁轨139b

夹芯材料 136a

性能（图） 135

夹芯结构 133a

边缘处理 137a

边缘处理方法（图） 137、138

常见失效形式（图） 134

优秀力学性能（图） 133b

制造和应用 133a

夹芯制造 136a

尖前缘 172b

间隔距离 400b

间接碰撞 406a

间隙单元法应力云图（图） 164b

间隙元素对于Nb硬度和脆韧转变温度的影响（图）254a

间质元素对纯钛屈服强度影响（图） 67a

检测技术91a

检验计划91a

减少晶粒尺寸29b

剪力滞效应 337b

简单凹模成型277a、276（图）

简单层合板 15a

简单聚酯系统20a

简单轮盘转子不同部位理想要求（表） 233a

简单纤维铺层18b

简要机舱设计要求（图） 12

简要经典层合板理论（图） 15

建模 351a

浆液或浆液/先驱体法 112a

降低超塑性成型温度 276a

胶接77b

结构安全性77b

焦点位置 146a

搅拌摩擦焊接过程原理（图） 62b

搅拌铸造 223a

校正因子 337a

接合技术 44b

接头分析 160b

接头结构 160a

强度（图） 160a

接头准备和装配 146a

洁净度431a

结构材料26、37

特征73a

结构测试76a

结构概念 13a

结构和材料冲击伤害397b

结构集成TPS/陶瓷基复合材料171a

结构集成TPS研究171a

结构技术316b

结构设计 13a、74a

现代工程方法 116b

结构拓扑优化 153a

结构完整性/健康监测 311b

结构完整性扇形（图） 72

结构效率7a

结构性优势72a

结构与性能间关系 234b

结构元件11a

结构元素 27a

结论23b、35b、45a、56b、70a、77b、84a、91b、106b、117a、130b、140a、154a、175b、186a、195a、209a、219a、229a、239a、249b、269b、281a、290b、318a、328a、338a、352b、359b、369a、377b、391a、401a、410b、425a、438a

解耦 109b

解析解法147a

介电弹性EAP 355b

收缩制动器（图） 356b

介电击穿333b

界面涂层 110b

金属/CMC混合动力舵 172a

金属板400b

金属材料 10a

金属冲击破坏397b

金属防热罩170b

金属粉末 223b

金属固体自由成型技术相关特征和参考文献（表）151

金属管道与CMC结构集成（图） 172b

金属化特氟龙 389a

金属间化合物 225b

金属结构3

金属热防护系统 170b

金属热结构 172a

金属设计6a

金属钛 60a

及其合金 58

熔化58a

金属纤维附加功能23b

金属纤维优点 23a

金属压力容器86a

金属与复合材料黏接 158

金属与金属黏接 158

紧固件间隙单元法（图） 163

紧固件建模 163a

紧固件实体单元法模拟结果（图） 163

紧固件形式 159a

进气口系统 316a

近 $\alpha$ 合金54a

近 $\gamma$ 材料断裂韧性215a

近净成型构造 283

浸渍纱线 100a

经典薄板理论 81a

经典耳片设计（图） 17

经典接头分析 160b

经典螺栓结构设计分析 161b

经向、纬向弹性模量与Z向纱线尺寸关系（图）126

经验参数 216a

晶界 235a

强化29b

散射 295b

晶粒尺寸234b

对基本力学性能影响（图） 234b

影响234b

晶体和微结构 346a

精密锻造43b

和传统锻造部件几何外形（图） 44

精密铸造43a

优点43b

精确控制箱中NCTE加热产生负应变实验（图）153

净成型热等静压287b、290b

加工290b

思考290a

应用 287b

净成型热等静压法 284a

净成型制造 283a

应用284b

静态激励磁场下行为332b

静态拉伸性能 224a

静态自由应变332b

局部化和转换方面 349a

具有两面贴有柔性电极的弹性体（图） 355b

锯齿形模式180b

聚氨酯类涂料 390b

热光学性能（表） 391a

聚苯硫滕科特21a

聚合电解质浓度 179b

聚合物 $354\mathrm{a}\sim 365\mathrm{b}$ 、385a、388b

黏土多层结构理想内部结构（图） 179a

薄膜热光学性能（表） 383b

薄膜质量损失 373b

表面示意（图） 382b

基体20a

热光学性质变化 371a

渗透和热解 112a

树脂20b

系统23a

以及复合材料功能特性或削弱保护主要表面工程方法（表）38la

与原子氧相互作用371b

聚合物材料 370a

断裂韧性 193a

聚合物基复合材料92

聚合物基纳米材料重要性 189a

聚合物基一碳纤维复合材料 206b

聚合物样品 386a

扫描电子显微镜（SEM）图像（图） 387b、388a

聚酰亚胺HN和CP1聚合物薄膜电阻率随温度变化（图）389b

聚酰亚胺薄膜AO侵蚀破坏（图） 366a

聚酰亚胺表面扫描电子显微镜图像（图） 383

聚酰亚胺控制样品以及样品质量损失（图） 383a

聚酰亚胺快原子氧侵蚀特性 371b

聚酰亚胺热毯保护国际空间站409a

聚酰亚胺质量损失动力学图形（图） 386a

绝缘电活性聚合物 355b

均匀化116b

# K

开坯59ag

操作59a

抗疲劳裂纹扩展性能 68b

抗疲劳裂纹萌生特性 68b

抗疲劳特性 68a

颗粒边界 204b

颗粒大小、高度和 $AT$ 函数冲击概率（图） 397

颗粒状疏松材料 390a

颗粒状钛 228b

壳聚糖化学结构（图） 181

可重复使用的保形隔热材料 170a

可燃性 437a

可用航空航天合金基质及常用合金性质（表） 222

可用加强基性质（表） 222g

可用金属复合材料应用（图） 228a
