Repository: C-zj02/CFD-claw

<div align="center">

**English** | [中文](#中文版) | [Français](README_FR.md) | [Русский](README_RU.md) | [हिन्दी](README_HI.md) | [العربية](README_AR.md) | [Português](README_PT.md)

# 🚀 Claude Code Python

**A Complete Python Reimplementation Based on Real Claude Code Source**

*From TypeScript Source → Rebuilt in Python with ❤️*

***
**🔥 Active Development • New Features Weekly 🔥**

</div>

***

## 🎯 What is This?

**Clawd Code** is a **complete Python rewrite** of Claude Code, based on the **real TypeScript source code**.

File: RAG-data/航空金属材料疲劳性能手册001-200.pdf-31c42238-0a15-48e9-b018-5843f3c6fdd9.md (part 4 of 9)
# 航空金属材料
<table><tr><td>i\n</td><td>5</td><td>6</td><td>7</td><td>8</td><td>9</td><td>10</td><td>11</td><td>12</td><td>13</td><td>14</td><td>15</td><td>16</td><td>17</td><td>18</td><td>19</td><td>20</td></tr><tr><td>1</td><td>83.33</td><td>85.72</td><td>87.50</td><td>88.89</td><td>90.00</td><td>90.91</td><td>91.67</td><td>92.31</td><td>92.86</td><td>93.33</td><td>93.75</td><td>94.12</td><td>94.44</td><td>94.74</td><td>95.00</td><td>95.24</td></tr><tr><td>2</td><td>66.67</td><td>71.43</td><td>75.00</td><td>77.78</td><td>80.00</td><td>81.82</td><td>83.33</td><td>84.62</td><td>85.71</td><td>86.67</td><td>87.50</td><td>88.24</td><td>88.89</td><td>89.47</td><td>90.00</td><td>90.48</td></tr><tr><td>3</td><td>50.00</td><td>57.14</td><td>62.50</td><td>66.67</td><td>70.00</td><td>72.73</td><td>75.00</td><td>76.92</td><td>78.57</td><td>80.00</td><td>81.25</td><td>82.35</td><td>83.33</td><td>84.21</td><td>85.00</td><td>85.71</td></tr><tr><td>4</td><td>33.33</td><td>42.86</td><td>50.00</td><td>55.56</td><td>60.00</td><td>63.64</td><td>66.67</td><td>69.23</td><td>71.43</td><td>73.33</td><td>75.00</td><td>76.47</td><td>77.78</td><td>78.95</td><td>80.00</td><td>80.95</td></tr><tr><td>5</td><td>16.67</td><td>28.57</td><td>37.50</td><td>44.44</td><td>50.00</td><td>54.55</td><td>58.33</td><td>61.54</td><td>64.29</td><td>66.67</td><td>68.75</td><td>70.59</td><td>72.22</td><td>73.68</td><td>75.00</td><td>76.19</td></tr><tr><td>6</td><td></td><td>14.29</td><td>25.00</td><td>33.33</td><td>40.00</td><td>45.45</td><td>50.00</td><td>53.85</td><td>57.14</td><td>60.00</td><td>62.50</td><td>64.71</td><td>66.67</td><td>68.42</td><td>70.00</td><td>71.43</td></tr><tr><td>7</td><td></td><td></td><td>12.50</td><td>22.22</td><td>30.00</td><td>36.36</td><td>41.67</td><td>46.15</td><td>50.00</td><td>53.33</td><td>56.25</td><td>58.82</td><td>61.11</td><td>63.16</td><td>65.00</td><td>66.67</td></tr><tr><td>8</td><td></td><td></td><td></td><td>11.11</td><td>20.00</td><td>27.27</td><td>33.33</td><td>38.46</td><td>42.86</td><td>46.67</td><td>50.00</td><td>52.94</td><td>55.56</td><td>57.89</td><td>60.00</td><td>61.90</td></tr><tr><td>9</td><td></td><td></td><td></td><td></td><td>10.00</td><td>18.18</td><td>25.00</td><td>30.77</td><td>35.71</td><td>40.00</td><td>43.75</td><td>47.06</td><td>50.00</td><td>52.63</td><td>55.00</td><td>57.14</td></tr><tr><td>10</td><td></td><td></td><td></td><td></td><td></td><td>9.09</td><td>16.67</td><td>23.08</td><td>28.57</td><td>33.33</td><td>37.50</td><td>41.18</td><td>44.44</td><td>47.37</td><td>50.00</td><td>52.38</td></tr><tr><td>11</td><td></td><td></td><td></td><td></td><td></td><td></td><td>8.33</td><td>15.38</td><td>21.43</td><td>26.67</td><td>31.25</td><td>35.29</td><td>38.89</td><td>42.11</td><td>45.00</td><td>47.62</td></tr><tr><td>12</td><td></td><td></td><td></td><td></td><td></td><td></td><td></td><td>7.69</td><td>14.29</td><td>20.00</td><td>25.00</td><td>29.41</td><td>33.33</td><td>36.84</td><td>40.00</td><td>42.86</td></tr><tr><td>13</td><td></td><td></td><td></td><td></td><td></td><td></td><td></td><td></td><td>7.14</td><td>13.33</td><td>18.75</td><td>23.53</td><td>27.78</td><td>31.58</td><td>35.00</td><td>38.10</td></tr><tr><td>14</td><td></td><td></td><td></td><td></td><td></td><td></td><td></td><td></td><td></td><td>6.67</td><td>12.50</td><td>17.65</td><td>22.22</td><td>26.32</td><td>30.00</td><td>33.33</td></tr><tr><td>15</td><td></td><td></td><td></td><td></td><td></td><td></td><td></td><td></td><td></td><td></td><td>6.25</td><td>11.76</td><td>16.67</td><td>21.05</td><td>25.00</td><td>28.57</td></tr><tr><td>16</td><td></td><td></td><td></td><td></td><td></td><td></td><td></td><td></td><td></td><td></td><td></td><td>5.88</td><td>11.11</td><td>15.79</td><td>20.00</td><td>23.81</td></tr><tr><td>17</td><td></td><td></td><td></td><td></td><td></td><td></td><td></td><td></td><td></td><td></td><td></td><td></td><td>5.56</td><td>10.53</td><td>15.00</td><td>19.05</td></tr><tr><td>18</td><td></td><td></td><td></td><td></td><td></td><td></td><td></td><td></td><td></td><td></td><td></td><td></td><td></td><td>5.26</td><td>10.00</td><td>14.29</td></tr><tr><td>19</td><td></td><td></td><td></td><td></td><td></td><td></td><td></td><td></td><td></td><td></td><td></td><td></td><td></td><td></td><td>5.00</td><td>9.52</td></tr><tr><td>20</td><td></td><td></td><td></td><td></td><td></td><td></td><td></td><td></td><td></td><td></td><td></td><td></td><td></td><td></td><td></td><td>4.76</td></tr></table>

附表二 相关系数检验表  

<table><tr><td>n-2</td><td>起码值</td><td>n-2</td><td>起码值</td><td>n-2</td><td>起码值</td></tr><tr><td>1</td><td>0.997</td><td>14</td><td>0.497</td><td>27</td><td>0.367</td></tr><tr><td>2</td><td>0.950</td><td>15</td><td>0.482</td><td>28</td><td>0.361</td></tr><tr><td>3</td><td>0.878</td><td>16</td><td>0.468</td><td>29</td><td>0.355</td></tr><tr><td>4</td><td>0.811</td><td>17</td><td>0.456</td><td>30</td><td>0.349</td></tr><tr><td>5</td><td>0.754</td><td>18</td><td>0.444</td><td>35</td><td>0.325</td></tr><tr><td>6</td><td>0.707</td><td>19</td><td>0.433</td><td>40</td><td>0.304</td></tr><tr><td>7</td><td>0.666</td><td>20</td><td>0.423</td><td>45</td><td>0.288</td></tr><tr><td>8</td><td>0.632</td><td>21</td><td>0.413</td><td>50</td><td>0.273</td></tr><tr><td>9</td><td>0.602</td><td>22</td><td>0.404</td><td>60</td><td>0.250</td></tr><tr><td>10</td><td>0.576</td><td>23</td><td>0.396</td><td>70</td><td>0.232</td></tr><tr><td>11</td><td>0.553</td><td>24</td><td>0.388</td><td>80</td><td>0.217</td></tr><tr><td>12</td><td>0.532</td><td>25</td><td>0.381</td><td>90</td><td>0.205</td></tr><tr><td>13</td><td>0.514</td><td>26</td><td>0.374</td><td>100</td><td>0.195</td></tr></table>

附表三 $u_{p}$ 和 $\mathcal{P}$ 数值表  

<table><tr><td>ûp</td><td>x̂p</td><td>p = P(ξ &gt; x̂p)</td><td>ûp</td><td>x̂p</td><td>p = P(ξ &gt; x̂p)</td></tr><tr><td>-3.0</td><td>μ - 3.0σ</td><td>0.9987</td><td>2.0</td><td>μ + 2.0σ</td><td>0.0228</td></tr><tr><td>-2.9</td><td>μ - 2.9σ</td><td>0.9981</td><td>2.1</td><td>μ + 2.1σ</td><td>0.0179</td></tr><tr><td>-2.8</td><td>μ - 2.8σ</td><td>0.9974</td><td>2.2</td><td>μ + 2.2σ</td><td>0.0139</td></tr><tr><td>-2.7</td><td>μ - 2.7σ</td><td>0.9965</td><td>2.3</td><td>μ + 2.3σ</td><td>0.0107</td></tr><tr><td>-2.6</td><td>μ - 2.6σ</td><td>0.9953</td><td>2.4</td><td>μ + 2.4σ</td><td>0.0082</td></tr><tr><td>-2.5</td><td>μ - 2.5σ</td><td>0.9938</td><td>2.5</td><td>μ + 2.5σ</td><td>0.0062</td></tr><tr><td>-2.4</td><td>μ - 2.4σ</td><td>0.9918</td><td>2.6</td><td>μ + 2.6σ</td><td>0.0047</td></tr><tr><td>-2.3</td><td>μ - 2.3σ</td><td>0.9893</td><td>2.7</td><td>μ + 2.7σ</td><td>0.0035</td></tr><tr><td>-2.2</td><td>μ - 2.2σ</td><td>0.9861</td><td>2.8</td><td>μ + 2.8σ</td><td>0.0026</td></tr><tr><td>-2.1</td><td>μ - 2.1σ</td><td>0.9821</td><td>2.9</td><td>μ + 2.9σ</td><td>0.0019</td></tr><tr><td>-2.0</td><td>μ - 2.0σ</td><td>0.9772</td><td>3.0</td><td>μ + 3.0σ</td><td>0.0013</td></tr><tr><td>-1.9</td><td>μ - 1.9σ</td><td>0.9713</td><td>-4.753</td><td>μ - 4.753σ</td><td>0.999999</td></tr><tr><td>-1.8</td><td>μ - 1.8σ</td><td>0.9641</td><td>-4.265</td><td>μ - 4.265σ</td><td>0.99999</td></tr><tr><td>-1.7</td><td>μ - 1.7σ</td><td>0.9554</td><td>-3.719</td><td>μ - 3.719σ</td><td>0.9999</td></tr><tr><td>-1.6</td><td>μ - 1.6σ</td><td>0.9452</td><td>-3.090</td><td>μ - 3.090σ</td><td>0.999</td></tr><tr><td>-1.5</td><td>μ - 1.5σ</td><td>0.9332</td><td>-2.576</td><td>μ - 2.576σ</td><td>0.995</td></tr><tr><td>-1.4</td><td>μ - 1.4σ</td><td>0.9192</td><td>-2.326</td><td>μ - 2.326σ</td><td>0.990</td></tr><tr><td>-1.3</td><td>μ - 1.3σ</td><td>0.9032</td><td>-1.960</td><td>μ - 1.960σ</td><td>0.975</td></tr><tr><td>-1.2</td><td>μ - 1.2σ</td><td>0.8849</td><td>-1.645</td><td>μ - 1.645σ</td><td>0.950</td></tr><tr><td>-1.1</td><td>μ - 1.1σ</td><td>0.8643</td><td>-1.282</td><td>μ - 1.282σ</td><td>0.900</td></tr><tr><td>-1.0</td><td>μ - 1.0σ</td><td>0.8413</td><td>-1.036</td><td>μ - 1.036σ</td><td>0.850</td></tr><tr><td>-0.9</td><td>μ - 0.9σ</td><td>0.8159</td><td>-0.842</td><td>μ - 0.842σ</td><td>0.800</td></tr><tr><td>-0.8</td><td>μ - 0.8σ</td><td>0.7881</td><td>-0.674</td><td>μ - 0.674σ</td><td>0.750</td></tr><tr><td>-0.7</td><td>μ - 0.7σ</td><td>0.7580</td><td>-0.524</td><td>μ - 0.524σ</td><td>0.700</td></tr><tr><td>-0.6</td><td>μ - 0.6σ</td><td>0.7257</td><td>-0.385</td><td>μ - 0.385σ</td><td>0.650</td></tr><tr><td>-0.5</td><td>μ - 0.5σ</td><td>0.6915</td><td>-0.253</td><td>μ - 0.253σ</td><td>0.600</td></tr><tr><td>-0.4</td><td>μ - 0.4σ</td><td>0.6554</td><td>-0.126</td><td>μ - 0.126σ</td><td>0.550</td></tr><tr><td>-0.3</td><td>μ - 0.3σ</td><td>0.6179</td><td>-0</td><td>μ</td><td>0.450</td></tr><tr><td>-0.2</td><td>μ - 0.2σ</td><td>0.5793</td><td>0.126</td><td>μ + 0.126σ</td><td>0.500</td></tr><tr><td>-0.1</td><td>μ - 0.1σ</td><td>0.5398</td><td>0.253</td><td>μ + 0.253σ</td><td>0.400</td></tr><tr><td></td><td></td><td></td><td>0.385</td><td>μ + 0.385σ</td><td>0.350</td></tr><tr><td>0</td><td>μ</td><td>0.5000</td><td>0.524</td><td>μ + 0.524σ</td><td>0.300</td></tr><tr><td>0.1</td><td>μ + 0.1σ</td><td>0.4602</td><td></td><td></td><td></td></tr><tr><td>0.2</td><td>μ + 0.2σ</td><td>0.4207</td><td>0.674</td><td>μ + 0.674σ</td><td>0.250</td></tr><tr><td>0.3</td><td>μ + 0.3σ</td><td>0.3821</td><td>0.842</td><td>μ + 0.842σ</td><td>0.200</td></tr><tr><td>0.4</td><td>μ + 0.4σ</td><td>0.3446</td><td>1.036</td><td>μ + 1.036σ</td><td>0.150</td></tr><tr><td></td><td></td><td></td><td>1.282</td><td>μ + 1.282σ</td><td>0.100</td></tr><tr><td>0.5</td><td>μ + 0.5σ</td><td>0.3085</td><td>1.645</td><td>μ + 1.645σ</td><td>0.050</td></tr><tr><td>0.6</td><td>μ + 0.6σ</td><td>0.2743</td><td></td><td></td><td></td></tr><tr><td>0.7</td><td>μ + 0.7σ</td><td>0.2420</td><td>1.960</td><td>μ + 1.960σ</td><td>0.025</td></tr><tr><td>0.8</td><td>μ + 0.8σ</td><td>0.2119</td><td>2.326</td><td>μ + 2.326σ</td><td>0.010</td></tr><tr><td>0.9</td><td>μ + 0.9σ</td><td>0.1841</td><td>2.576</td><td>μ + 2.576σ</td><td>0.005</td></tr><tr><td></td><td></td><td></td><td>3.090</td><td>μ + 3.090σ</td><td>0.001</td></tr><tr><td>1.0</td><td>μ + 1.0σ</td><td>0.1587</td><td>3.719</td><td>μ + 3.719σ</td><td>0.0001</td></tr><tr><td>1.1</td><td>μ + 1.1σ</td><td>0.1357</td><td></td><td></td><td></td></tr><tr><td>1.2</td><td>μ + 1.2σ</td><td>0.1151</td><td>4.265</td><td>μ + 4.265σ</td><td>0.0001</td></tr><tr><td>1.3</td><td>μ + 1.3σ</td><td>0.0968</td><td></td><td></td><td></td></tr><tr><td>1.4</td><td>μ + 1.4σ</td><td>0.0808</td><td></td><td></td><td></td></tr><tr><td>1.5</td><td>μ + 1.5σ</td><td>0.0668</td><td></td><td></td><td></td></tr><tr><td>1.6</td><td>μ + 1.6σ</td><td>0.0548</td><td></td><td></td><td></td></tr><tr><td>1.7</td><td>μ + 1.7σ</td><td>0.0446</td><td></td><td></td><td></td></tr><tr><td>1.8</td><td>μ + 1.8σ</td><td>0.0359</td><td></td><td></td><td></td></tr><tr><td>1.9</td><td>μ + 1.9σ</td><td>0.0287</td><td></td><td></td><td></td></tr></table>

图片摘要：该图片与附表四 分布数值表；v 0.99 0.98 0.95 0.90 0.50 0.10 0.05 0.02 0.01 3 0.115 0.185 0.352 0.5这部分内容相关。
![](images/41e9c1f4e7d8bbc8f03e38f34b971af7efb704ec9202650f8e491e955fa48271.jpg)  
附表四 $x^{2}$ 分布数值表

<table><tr><td>α
v</td><td>0.99</td><td>0.98</td><td>0.95</td><td>0.90</td><td>0.50</td><td>0.10</td><td>0.05</td><td>0.02</td><td>0.01</td></tr><tr><td>3</td><td>0.115</td><td>0.185</td><td>0.352</td><td>0.584</td><td>2.366</td><td>6.251</td><td>7.815</td><td>9.837</td><td>11.345</td></tr><tr><td>4</td><td>0.297</td><td>0.429</td><td>0.711</td><td>1.064</td><td>3.357</td><td>7.779</td><td>9.488</td><td>11.668</td><td>13.277</td></tr><tr><td>5</td><td>0.554</td><td>0.752</td><td>1.145</td><td>1.610</td><td>4.351</td><td>9.236</td><td>11.070</td><td>13.388</td><td>15.068</td></tr><tr><td>6</td><td>0.872</td><td>1.134</td><td>1.635</td><td>2.204</td><td>5.348</td><td>10.645</td><td>12.592</td><td>15.033</td><td>16.812</td></tr><tr><td>7</td><td>1.239</td><td>1.564</td><td>2.167</td><td>2.833</td><td>6.346</td><td>12.017</td><td>14.067</td><td>16.622</td><td>18.475</td></tr><tr><td>8</td><td>1.646</td><td>2.032</td><td>2.733</td><td>3.490</td><td>7.344</td><td>13.362</td><td>15.507</td><td>18.168</td><td>20.090</td></tr><tr><td>9</td><td>2.088</td><td>2.532</td><td>3.325</td><td>4.168</td><td>8.343</td><td>14.684</td><td>16.919</td><td>19.679</td><td>21.666</td></tr><tr><td>10</td><td>2.558</td><td>3.059</td><td>3.940</td><td>4.865</td><td>9.342</td><td>15.987</td><td>18.307</td><td>21.161</td><td>23.209</td></tr><tr><td>11</td><td>3.053</td><td>3.609</td><td>4.575</td><td>5.578</td><td>10.341</td><td>17.275</td><td>19.675</td><td>22.618</td><td>24.725</td></tr><tr><td>12</td><td>3.571</td><td>4.178</td><td>5.226</td><td>6.304</td><td>11.340</td><td>18.549</td><td>21.026</td><td>24.054</td><td>26.217</td></tr><tr><td>13</td><td>4.107</td><td>4.765</td><td>5.892</td><td>7.042</td><td>12.340</td><td>19.812</td><td>22.362</td><td>25.472</td><td>27.688</td></tr><tr><td>14</td><td>4.660</td><td>5.368</td><td>6.571</td><td>7.790</td><td>13.339</td><td>21.064</td><td>23.685</td><td>26.873</td><td>29.141</td></tr><tr><td>15</td><td>5.229</td><td>5.985</td><td>7.261</td><td>8.547</td><td>14.339</td><td>22.307</td><td>24.996</td><td>28.259</td><td>30.578</td></tr><tr><td>16</td><td>5.812</td><td>6.614</td><td>7.962</td><td>9.312</td><td>15.338</td><td>23.542</td><td>26.296</td><td>29.633</td><td>32.000</td></tr><tr><td>17</td><td>6.408</td><td>7.255</td><td>8.672</td><td>10.085</td><td>16.338</td><td>24.769</td><td>27.587</td><td>30.995</td><td>33.409</td></tr><tr><td>18</td><td>7.015</td><td>7.906</td><td>9.390</td><td>10.865</td><td>17.338</td><td>25.989</td><td>28.869</td><td>32.346</td><td>34.805</td></tr><tr><td>19</td><td>7.633</td><td>8.567</td><td>10.117</td><td>11.651</td><td>18.338</td><td>27.204</td><td>30.144</td><td>33.687</td><td>36.191</td></tr><tr><td>20</td><td>8.260</td><td>9.237</td><td>10.851</td><td>12.443</td><td>19.337</td><td>28.412</td><td>31.410</td><td>35.020</td><td>37.566</td></tr></table>

图片摘要：该图片与附表五 t分布数值表；附表六 F分布数值表之一这部分内容相关。
![](images/ed89871ce28c2571539bbec0852f5b65658cadee8663ad4bf9b66880997c87db.jpg)  
附表五 t分布数值表

<table><tr><td>αν</td><td>0.90</td><td>0.50</td><td>0.20</td><td>0.10</td><td>0.05</td><td>0.02</td><td>0.01</td></tr><tr><td>2</td><td>0.142</td><td>0.816</td><td>1.886</td><td>2.920</td><td>4.303</td><td>6.965</td><td>9.925</td></tr><tr><td>3</td><td>0.137</td><td>0.765</td><td>1.638</td><td>2.353</td><td>3.182</td><td>4.541</td><td>5.841</td></tr><tr><td>4</td><td>0.134</td><td>0.741</td><td>1.533</td><td>2.132</td><td>2.776</td><td>3.747</td><td>4.604</td></tr><tr><td>5</td><td>0.132</td><td>0.727</td><td>1.476</td><td>2.015</td><td>2.571</td><td>3.365</td><td>4.032</td></tr><tr><td>6</td><td>0.131</td><td>0.718</td><td>1.440</td><td>1.943</td><td>2.447</td><td>3.143</td><td>3.707</td></tr><tr><td>7</td><td>0.130</td><td>0.711</td><td>1.415</td><td>1.895</td><td>2.365</td><td>2.998</td><td>3.499</td></tr><tr><td>8</td><td>0.130</td><td>0.706</td><td>1.397</td><td>1.860</td><td>2.306</td><td>2.896</td><td>3.355</td></tr><tr><td>9</td><td>0.129</td><td>0.703</td><td>1.383</td><td>1.833</td><td>2.262</td><td>2.821</td><td>3.250</td></tr><tr><td>10</td><td>0.129</td><td>0.700</td><td>1.372</td><td>1.812</td><td>2.228</td><td>2.764</td><td>3.169</td></tr><tr><td>11</td><td>0.129</td><td>0.697</td><td>1.363</td><td>1.796</td><td>2.201</td><td>2.718</td><td>3.106</td></tr><tr><td>12</td><td>0.128</td><td>0.695</td><td>1.356</td><td>1.782</td><td>2.179</td><td>2.681</td><td>3.055</td></tr><tr><td>13</td><td>0.128</td><td>0.694</td><td>1.350</td><td>1.771</td><td>2.160</td><td>2.650</td><td>3.012</td></tr><tr><td>14</td><td>0.128</td><td>0.692</td><td>1.345</td><td>1.761</td><td>2.145</td><td>2.624</td><td>2.977</td></tr><tr><td>15</td><td>0.128</td><td>0.691</td><td>1.341</td><td>1.753</td><td>2.131</td><td>2.602</td><td>2.947</td></tr><tr><td>16</td><td>0.128</td><td>0.690</td><td>1.337</td><td>1.746</td><td>2.120</td><td>2.583</td><td>2.921</td></tr><tr><td>17</td><td>0.128</td><td>0.689</td><td>1.333</td><td>1.740</td><td>2.110</td><td>2.567</td><td>2.898</td></tr><tr><td>18</td><td>0.127</td><td>0.688</td><td>1.330</td><td>1.734</td><td>2.101</td><td>2.552</td><td>2.878</td></tr><tr><td>19</td><td>0.127</td><td>0.688</td><td>1.328</td><td>1.729</td><td>2.093</td><td>2.539</td><td>2.861</td></tr><tr><td>20</td><td>0.127</td><td>0.687</td><td>1.325</td><td>1.725</td><td>2.086</td><td>2.528</td><td>2.845</td></tr><tr><td>21</td><td>0.127</td><td>0.686</td><td>1.323</td><td>1.721</td><td>2.080</td><td>2.518</td><td>2.831</td></tr><tr><td>22</td><td>0.127</td><td>0.686</td><td>1.321</td><td>1.717</td><td>2.074</td><td>2.508</td><td>2.819</td></tr><tr><td>23</td><td>0.127</td><td>0.685</td><td>1.319</td><td>1.714</td><td>2.069</td><td>2.500</td><td>2.807</td></tr><tr><td>24</td><td>0.127</td><td>0.685</td><td>1.318</td><td>1.711</td><td>2.064</td><td>2.492</td><td>2.797</td></tr><tr><td>25</td><td>0.127</td><td>0.684</td><td>1.316</td><td>1.708</td><td>2.060</td><td>2.485</td><td>2.787</td></tr><tr><td>26</td><td>0.127</td><td>0.684</td><td>1.315</td><td>1.706</td><td>2.056</td><td>2.479</td><td>2.779</td></tr><tr><td>27</td><td>0.127</td><td>0.684</td><td>1.314</td><td>1.703</td><td>2.052</td><td>2.473</td><td>2.771</td></tr><tr><td>28</td><td>0.127</td><td>0.683</td><td>1.313</td><td>1.701</td><td>2.048</td><td>2.467</td><td>2.763</td></tr><tr><td>29</td><td>0.127</td><td>0.683</td><td>1.311</td><td>1.699</td><td>2.045</td><td>2.462</td><td>2.756</td></tr><tr><td>30</td><td>0.127</td><td>0.683</td><td>1.310</td><td>1.697</td><td>2.042</td><td>2.457</td><td>2.750</td></tr></table>

图片摘要：该图片与附表六 F分布数值表之一；附表七 F分布数值表之二这部分内容相关。
![](images/5250aeedbfb155d6ce93f227ae7a3d3d2b0505f5819fd8eb4df1d2a97d6439a4.jpg)  
附表六 F分布数值表之一

<table><tr><td rowspan="2" colspan="2"></td><td colspan="11">分 子 自 由 度</td></tr><tr><td>1</td><td>2</td><td>3</td><td>4</td><td>5</td><td>6</td><td>7</td><td>8</td><td>9</td><td>10</td><td>15</td></tr><tr><td rowspan="26">分母自由度</td><td>3</td><td>5.54</td><td>5.46</td><td>5.39</td><td>5.34</td><td>5.31</td><td>5.28</td><td>5.27</td><td>5.25</td><td>5.24</td><td>5.23</td><td>5.20</td></tr><tr><td>4</td><td>4.54</td><td>4.32</td><td>4.19</td><td>4.11</td><td>4.05</td><td>4.01</td><td>3.98</td><td>3.95</td><td>3.94</td><td>3.92</td><td>3.87</td></tr><tr><td>5</td><td>4.06</td><td>3.78</td><td>3.62</td><td>3.52</td><td>3.45</td><td>3.40</td><td>3.37</td><td>3.34</td><td>3.32</td><td>3.30</td><td>3.24</td></tr><tr><td>6</td><td>3.78</td><td>3.46</td><td>3.29</td><td>3.18</td><td>3.11</td><td>3.05</td><td>3.01</td><td>2.98</td><td>2.96</td><td>2.94</td><td>2.87</td></tr><tr><td>7</td><td>3.59</td><td>3.26</td><td>3.07</td><td>2.96</td><td>2.88</td><td>2.83</td><td>2.78</td><td>2.75</td><td>2.72</td><td>2.70</td><td>2.63</td></tr><tr><td>8</td><td>3.46</td><td>3.11</td><td>2.92</td><td>2.81</td><td>2.73</td><td>2.67</td><td>2.62</td><td>2.59</td><td>2.56</td><td>2.54</td><td>2.46</td></tr><tr><td>9</td><td>3.36</td><td>3.01</td><td>2.81</td><td>2.69</td><td>2.61</td><td>2.55</td><td>2.51</td><td>2.47</td><td>2.44</td><td>2.42</td><td>2.34</td></tr><tr><td>10</td><td>3.28</td><td>3.92</td><td>2.73</td><td>2.61</td><td>2.52</td><td>2.46</td><td>2.41</td><td>2.38</td><td>2.35</td><td>2.32</td><td>2.24</td></tr><tr><td>11</td><td>3.23</td><td>2.86</td><td>2.66</td><td>2.54</td><td>2.45</td><td>2.39</td><td>2.34</td><td>2.30</td><td>2.27</td><td>2.25</td><td>2.17</td></tr><tr><td>12</td><td>3.18</td><td>2.81</td><td>2.61</td><td>2.48</td><td>2.39</td><td>2.33</td><td>2.28</td><td>2.24</td><td>2.21</td><td>2.19</td><td>2.10</td></tr><tr><td>13</td><td>3.14</td><td>2.76</td><td>2.56</td><td>2.43</td><td>2.35</td><td>2.28</td><td>2.23</td><td>2.20</td><td>2.16</td><td>2.14</td><td>2.05</td></tr><tr><td>14</td><td>3.10</td><td>2.73</td><td>2.52</td><td>2.39</td><td>2.31</td><td>2.24</td><td>2.19</td><td>2.15</td><td>2.12</td><td>2.10</td><td>2.01</td></tr><tr><td>15</td><td>3.07</td><td>2.70</td><td>2.49</td><td>2.36</td><td>2.27</td><td>2.21</td><td>2.16</td><td>2.12</td><td>2.09</td><td>2.06</td><td>1.97</td></tr><tr><td>16</td><td>3.05</td><td>2.67</td><td>2.46</td><td>2.33</td><td>2.24</td><td>2.18</td><td>2.13</td><td>2.09</td><td>2.06</td><td>2.03</td><td>1.94</td></tr><tr><td>17</td><td>3.03</td><td>2.64</td><td>2.44</td><td>2.31</td><td>2.22</td><td>2.15</td><td>2.10</td><td>2.06</td><td>2.03</td><td>2.00</td><td>1.91</td></tr><tr><td>18</td><td>3.01</td><td>2.62</td><td>2.42</td><td>2.29</td><td>2.20</td><td>2.13</td><td>2.08</td><td>2.04</td><td>2.00</td><td>1.98</td><td>1.89</td></tr><tr><td>19</td><td>2.99</td><td>2.61</td><td>2.40</td><td>2.27</td><td>2.18</td><td>2.11</td><td>2.06</td><td>2.02</td><td>1.98</td><td>1.96</td><td>1.86</td></tr><tr><td>20</td><td>2.97</td><td>2.59</td><td>2.38</td><td>2.25</td><td>2.16</td><td>2.09</td><td>2.04</td><td>2.00</td><td>1.96</td><td>1.94</td><td>1.84</td></tr><tr><td>22</td><td>2.95</td><td>2.56</td><td>2.35</td><td>2.22</td><td>2.13</td><td>2.06</td><td>2.01</td><td>1.97</td><td>1.93</td><td>1.90</td><td>1.81</td></tr><tr><td>24</td><td>2.93</td><td>2.54</td><td>2.33</td><td>2.19</td><td>2.10</td><td>2.04</td><td>1.98</td><td>1.94</td><td>1.91</td><td>1.88</td><td>1.78</td></tr><tr><td>26</td><td>2.91</td><td>2.52</td><td>2.31</td><td>2.17</td><td>2.08</td><td>2.01</td><td>1.96</td><td>1.92</td><td>1.88</td><td>1.86</td><td>1.76</td></tr><tr><td>28</td><td>2.89</td><td>2.50</td><td>2.29</td><td>2.16</td><td>2.06</td><td>2.00</td><td>1.94</td><td>1.90</td><td>1.87</td><td>1.84</td><td>1.74</td></tr><tr><td>30</td><td>2.88</td><td>2.49</td><td>2.28</td><td>2.14</td><td>2.05</td><td>1.98</td><td>1.93</td><td>1.88</td><td>1.85</td><td>1.82</td><td>1.67</td></tr><tr><td>40</td><td>2.84</td><td>2.44</td><td>2.23</td><td>2.09</td><td>2.00</td><td>1.93</td><td>1.87</td><td>1.83</td><td>1.79</td><td>1.76</td><td>1.66</td></tr><tr><td>50</td><td>2.81</td><td>2.41</td><td>2.20</td><td>2.06</td><td>1.97</td><td>1.90</td><td>1.84</td><td>1.80</td><td>1.76</td><td>1.73</td><td>1.63</td></tr><tr><td>60</td><td>2.79</td><td>2.39</td><td>2.18</td><td>2.04</td><td>1.95</td><td>1.87</td><td>1.82</td><td>1.77</td><td>1.74</td><td>1.71</td><td>1.60</td></tr></table>

图片摘要：该图片与附表七 F分布数值表之二；附表八 F分布数值表之三这部分内容相关。
![](images/4e1d4e2f847b9c4eb3150a2674d3a2783266b4df3932bbd8df685336c98dbc9b.jpg)  
附表七 F分布数值表之二

<table><tr><td rowspan="2" colspan="2"></td><td colspan="11">分 子 自 由 度</td><td></td></tr><tr><td>1</td><td>2</td><td>3</td><td>4</td><td>5</td><td>6</td><td>7</td><td>8</td><td>9</td><td>10</td><td>12</td><td>15</td></tr><tr><td rowspan="26">分母自由度</td><td>3</td><td>10.1</td><td>9.55</td><td>9.28</td><td>9.12</td><td>9.01</td><td>8.94</td><td>8.89</td><td>8.85</td><td>8.81</td><td>8.79</td><td>8.74</td><td>8.70</td></tr><tr><td>4</td><td>7.71</td><td>6.94</td><td>6.59</td><td>6.39</td><td>6.26</td><td>6.16</td><td>6.09</td><td>6.04</td><td>6.00</td><td>5.96</td><td>5.91</td><td>5.86</td></tr><tr><td>5</td><td>6.61</td><td>5.79</td><td>5.41</td><td>5.19</td><td>5.05</td><td>4.95</td><td>4.88</td><td>4.82</td><td>4.77</td><td>4.74</td><td>4.68</td><td>4.62</td></tr><tr><td>6</td><td>5.99</td><td>5.14</td><td>4.76</td><td>4.53</td><td>4.39</td><td>4.28</td><td>4.21</td><td>4.15</td><td>4.10</td><td>4.06</td><td>4.00</td><td>3.94</td></tr><tr><td>7</td><td>5.59</td><td>4.74</td><td>4.35</td><td>4.12</td><td>3.97</td><td>3.87</td><td>3.79</td><td>3.73</td><td>3.68</td><td>3.64</td><td>3.57</td><td>3.51</td></tr><tr><td>8</td><td>5.32</td><td>4.46</td><td>4.07</td><td>3.84</td><td>3.69</td><td>3.58</td><td>3.50</td><td>3.44</td><td>3.39</td><td>3.35</td><td>3.28</td><td>3.22</td></tr><tr><td>9</td><td>5.12</td><td>4.26</td><td>3.86</td><td>3.63</td><td>3.48</td><td>3.37</td><td>3.29</td><td>3.23</td><td>3.18</td><td>3.14</td><td>3.07</td><td>3.01</td></tr><tr><td>10</td><td>4.96</td><td>4.10</td><td>3.71</td><td>3.48</td><td>3.33</td><td>3.22</td><td>3.14</td><td>3.07</td><td>3.02</td><td>2.98</td><td>2.91</td><td>2.85</td></tr><tr><td>11</td><td>4.84</td><td>3.98</td><td>3.59</td><td>3.36</td><td>3.20</td><td>3.09</td><td>3.01</td><td>2.95</td><td>2.90</td><td>2.85</td><td>2.79</td><td>2.72</td></tr><tr><td>12</td><td>4.75</td><td>3.89</td><td>3.49</td><td>3.26</td><td>3.11</td><td>3.00</td><td>2.91</td><td>2.85</td><td>2.80</td><td>2.75</td><td>2.69</td><td>2.62</td></tr><tr><td>13</td><td>4.67</td><td>3.81</td><td>3.41</td><td>3.18</td><td>3.03</td><td>2.92</td><td>2.83</td><td>2.77</td><td>2.71</td><td>2.67</td><td>2.60</td><td>2.53</td></tr><tr><td>14</td><td>4.60</td><td>3.74</td><td>3.34</td><td>3.11</td><td>2.96</td><td>2.85</td><td>2.76</td><td>2.70</td><td>2.65</td><td>2.60</td><td>2.53</td><td>2.46</td></tr><tr><td>15</td><td>4.54</td><td>3.68</td><td>3.29</td><td>3.06</td><td>2.90</td><td>2.79</td><td>2.71</td><td>2.64</td><td>2.59</td><td>2.54</td><td>2.48</td><td>2.40</td></tr><tr><td>16</td><td>4.49</td><td>3.63</td><td>3.24</td><td>3.01</td><td>2.85</td><td>2.74</td><td>2.66</td><td>2.59</td><td>2.54</td><td>2.49</td><td>2.42</td><td>2.35</td></tr><tr><td>17</td><td>4.54</td><td>3.59</td><td>3.20</td><td>2.96</td><td>2.81</td><td>2.70</td><td>2.61</td><td>2.55</td><td>2.49</td><td>2.45</td><td>2.38</td><td>2.31</td></tr><tr><td>18</td><td>4.41</td><td>3.55</td><td>3.16</td><td>2.93</td><td>2.77</td><td>2.66</td><td>2.58</td><td>2.51</td><td>2.46</td><td>2.41</td><td>2.34</td><td>2.27</td></tr><tr><td>19</td><td>4.38</td><td>3.52</td><td>3.13</td><td>2.90</td><td>2.74</td><td>2.63</td><td>2.54</td><td>2.48</td><td>2.42</td><td>2.38</td><td>2.31</td><td>2.23</td></tr><tr><td>20</td><td>4.35</td><td>3.49</td><td>3.10</td><td>2.87</td><td>2.71</td><td>2.60</td><td>2.51</td><td>2.45</td><td>2.39</td><td>2.35</td><td>2.28</td><td>2.20</td></tr><tr><td>22</td><td>4.30</td><td>3.44</td><td>3.05</td><td>2.82</td><td>2.66</td><td>2.55</td><td>2.46</td><td>2.40</td><td>2.34</td><td>2.30</td><td>2.23</td><td>2.15</td></tr><tr><td>24</td><td>4.26</td><td>3.40</td><td>3.01</td><td>2.78</td><td>2.62</td><td>2.51</td><td>2.42</td><td>2.36</td><td>2.30</td><td>2.25</td><td>2.18</td><td>2.11</td></tr><tr><td>26</td><td>4.23</td><td>3.37</td><td>2.98</td><td>2.74</td><td>2.59</td><td>2.47</td><td>2.39</td><td>2.32</td><td>2.27</td><td>2.22</td><td>2.15</td><td>2.07</td></tr><tr><td>28</td><td>4.20</td><td>3.34</td><td>2.95</td><td>2.71</td><td>2.56</td><td>2.45</td><td>2.36</td><td>2.29</td><td>2.24</td><td>2.19</td><td>2.12</td><td>2.04</td></tr><tr><td>30</td><td>4.17</td><td>3.32</td><td>2.92</td><td>2.69</td><td>2.53</td><td>2.42</td><td>2.33</td><td>2.27</td><td>2.21</td><td>2.16</td><td>2.09</td><td>2.01</td></tr><tr><td>40</td><td>4.08</td><td>3.23</td><td>2.84</td><td>2.61</td><td>2.45</td><td>2.34</td><td>2.25</td><td>2.18</td><td>2.12</td><td>2.08</td><td>2.00</td><td>1.92</td></tr><tr><td>50</td><td>4.03</td><td>3.18</td><td>2.79</td><td>2.56</td><td>2.40</td><td>2.29</td><td>2.20</td><td>2.13</td><td>2.07</td><td>2.03</td><td>1.95</td><td>1.87</td></tr><tr><td>60</td><td>4.00</td><td>3.15</td><td>2.76</td><td>2.53</td><td>2.37</td><td>2.25</td><td>2.17</td><td>2.10</td><td>2.04</td><td>1.99</td><td>1.92</td><td>1.84</td></tr></table>

图片摘要：该图片与附表八 F分布数值表之三；附表九 F分布数值表之四这部分内容相关。
![](images/7663cf6b41d77926db5a81f48cae0aa3c6a2b86cb653e4a32fd7b607cca55431.jpg)  
附表八 F分布数值表之三

<table><tr><td rowspan="2" colspan="2"></td><td colspan="12">分 子 自 由 度</td></tr><tr><td>1</td><td>2</td><td>3</td><td>4</td><td>5</td><td>6</td><td>7</td><td>8</td><td>9</td><td>10</td><td>12</td><td>15</td></tr><tr><td rowspan="26">分母自由度</td><td>3</td><td>17.4</td><td>16.0</td><td>15.4</td><td>15.1</td><td>14.9</td><td>14.7</td><td>14.6</td><td>14.5</td><td>14.5</td><td>14.4</td><td>14.3</td><td>14.3</td></tr><tr><td>4</td><td>12.2</td><td>10.6</td><td>9.98</td><td>9.60</td><td>9.36</td><td>9.20</td><td>9.07</td><td>8.98</td><td>8.90</td><td>8.84</td><td>8.75</td><td>8.66</td></tr><tr><td>5</td><td>10.0</td><td>8.43</td><td>7.76</td><td>7.39</td><td>7.15</td><td>6.98</td><td>6.85</td><td>6.76</td><td>6.68</td><td>6.62</td><td>6.52</td><td>6.43</td></tr><tr><td>6</td><td>8.81</td><td>7.28</td><td>6.60</td><td>6.23</td><td>5.99</td><td>5.82</td><td>5.70</td><td>5.60</td><td>5.52</td><td>5.46</td><td>5.37</td><td>5.27</td></tr><tr><td>7</td><td>8.07</td><td>6.54</td><td>5.89</td><td>5.52</td><td>5.29</td><td>5.12</td><td>4.99</td><td>4.90</td><td>4.82</td><td>4.76</td><td>4.67</td><td>4.57</td></tr><tr><td>8</td><td>7.57</td><td>6.06</td><td>5.42</td><td>5.05</td><td>4.82</td><td>4.65</td><td>4.53</td><td>4.43</td><td>4.36</td><td>4.30</td><td>4.20</td><td>4.10</td></tr><tr><td>9</td><td>7.21</td><td>5.71</td><td>5.08</td><td>4.72</td><td>4.48</td><td>4.32</td><td>4.20</td><td>4.10</td><td>4.03</td><td>3.96</td><td>3.87</td><td>3.77</td></tr><tr><td>10</td><td>6.94</td><td>5.46</td><td>4.83</td><td>4.47</td><td>4.24</td><td>4.07</td><td>3.95</td><td>3.85</td><td>3.78</td><td>3.72</td><td>3.62</td><td>3.52</td></tr><tr><td>11</td><td>6.72</td><td>5.26</td><td>4.63</td><td>4.28</td><td>4.04</td><td>3.88</td><td>3.76</td><td>3.66</td><td>3.59</td><td>3.53</td><td>3.43</td><td>3.33</td></tr><tr><td>12</td><td>6.55</td><td>5.10</td><td>4.47</td><td>4.12</td><td>3.89</td><td>3.73</td><td>3.61</td><td>3.51</td><td>3.44</td><td>3.37</td><td>3.28</td><td>3.18</td></tr><tr><td>13</td><td>6.41</td><td>4.97</td><td>4.35</td><td>4.00</td><td>3.77</td><td>3.70</td><td>3.48</td><td>3.39</td><td>3.31</td><td>3.24</td><td>3.14</td><td>3.05</td></tr><tr><td>14</td><td>6.30</td><td>4.86</td><td>4.24</td><td>3.89</td><td>3.66</td><td>3.50</td><td>3.38</td><td>3.29</td><td>3.21</td><td>3.15</td><td>3.05</td><td>2.95</td></tr><tr><td>15</td><td>6.20</td><td>4.76</td><td>4.15</td><td>3.80</td><td>3.58</td><td>3.41</td><td>3.29</td><td>3.20</td><td>3.12</td><td>3.06</td><td>2.96</td><td>2.86</td></tr><tr><td>16</td><td>6.12</td><td>4.69</td><td>4.08</td><td>3.73</td><td>3.50</td><td>3.34</td><td>3.22</td><td>3.12</td><td>3.05</td><td>2.99</td><td>2.89</td><td>2.79</td></tr><tr><td>17</td><td>6.04</td><td>4.62</td><td>4.01</td><td>3.66</td><td>3.44</td><td>3.28</td><td>3.16</td><td>3.06</td><td>2.98</td><td>2.92</td><td>2.82</td><td>2.72</td></tr><tr><td>18</td><td>5.98</td><td>4.56</td><td>3.95</td><td>3.61</td><td>3.38</td><td>3.22</td><td>3.10</td><td>3.01</td><td>2.93</td><td>2.87</td><td>2.77</td><td>2.67</td></tr><tr><td>19</td><td>5.92</td><td>4.51</td><td>3.90</td><td>3.56</td><td>3.33</td><td>3.17</td><td>3.05</td><td>2.96</td><td>2.88</td><td>2.82</td><td>2.72</td><td>2.62</td></tr><tr><td>20</td><td>5.87</td><td>4.48</td><td>3.86</td><td>3.51</td><td>3.29</td><td>3.13</td><td>3.01</td><td>2.91</td><td>2.84</td><td>2.77</td><td>2.68</td><td>2.57</td></tr><tr><td>22</td><td>5.79</td><td>4.38</td><td>3.78</td><td>3.44</td><td>3.22</td><td>3.05</td><td>2.93</td><td>2.84</td><td>2.76</td><td>2.70</td><td>2.60</td><td>2.50</td></tr><tr><td>24</td><td>5.72</td><td>4.32</td><td>3.72</td><td>3.38</td><td>3.15</td><td>2.99</td><td>2.87</td><td>2.78</td><td>2.70</td><td>2.64</td><td>2.54</td><td>2.44</td></tr><tr><td>26</td><td>5.66</td><td>4.27</td><td>3.67</td><td>3.38</td><td>3.10</td><td>2.94</td><td>2.82</td><td>2.73</td><td>2.65</td><td>2.59</td><td>2.49</td><td>2.39</td></tr><tr><td>28</td><td>5.61</td><td>4.22</td><td>3.63</td><td>3.29</td><td>3.06</td><td>2.90</td><td>2.78</td><td>2.69</td><td>2.61</td><td>2.55</td><td>2.45</td><td>2.34</td></tr><tr><td>30</td><td>5.57</td><td>4.18</td><td>3.59</td><td>3.25</td><td>3.03</td><td>2.87</td><td>2.75</td><td>2.65</td><td>2.57</td><td>2.51</td><td>2.41</td><td>2.31</td></tr><tr><td>40</td><td>5.42</td><td>4.05</td><td>3.46</td><td>3.13</td><td>2.90</td><td>2.74</td><td>2.62</td><td>2.53</td><td>2.45</td><td>2.39</td><td>2.29</td><td>2.18</td></tr><tr><td>50</td><td>5.34</td><td>3.98</td><td>3.39</td><td>3.06</td><td>2.83</td><td>2.67</td><td>2.55</td><td>2.46</td><td>2.38</td><td>2.32</td><td>2.22</td><td>2.11</td></tr><tr><td>60</td><td>5.29</td><td>3.93</td><td>3.34</td><td>3.01</td><td>2.79</td><td>2.63</td><td>2.51</td><td>2.41</td><td>2.33</td><td>2.27</td><td>2.17</td><td>2.06</td></tr></table>

图片摘要：该图片与附表九 F分布数值表之四；附表十 F分布数值表之五这部分内容相关。
![](images/9f37bea1ae02a6948f211514bd8a640c92b4e39ddb729744d06d72868aef113f.jpg)  
附表九 F分布数值表之四

<table><tr><td rowspan="2" colspan="2"></td><td colspan="12">分 子 自 由 度</td></tr><tr><td>1</td><td>2</td><td>3</td><td>4</td><td>5</td><td>6</td><td>7</td><td>8</td><td>9</td><td>10</td><td>12</td><td>15</td></tr><tr><td rowspan="26">分母自由度</td><td>3</td><td>34.1</td><td>30.8</td><td>29.5</td><td>28.7</td><td>28.2</td><td>27.9</td><td>27.7</td><td>27.5</td><td>27.3</td><td>27.2</td><td>27.1</td><td>26.9</td></tr><tr><td>4</td><td>21.2</td><td>18.0</td><td>16.7</td><td>16.0</td><td>15.5</td><td>15.2</td><td>15.0</td><td>14.8</td><td>14.7</td><td>14.5</td><td>14.4</td><td>14.2</td></tr><tr><td>5</td><td>16.3</td><td>13.3</td><td>12.1</td><td>11.4</td><td>11.0</td><td>10.7</td><td>10.5</td><td>10.3</td><td>10.2</td><td>10.1</td><td>9.89</td><td>9.72</td></tr><tr><td>6</td><td>13.7</td><td>10.9</td><td>9.78</td><td>9.15</td><td>8.75</td><td>8.47</td><td>8.28</td><td>8.10</td><td>7.98</td><td>7.87</td><td>7.72</td><td>7.56</td></tr><tr><td>7</td><td>12.2</td><td>9.55</td><td>8.45</td><td>7.85</td><td>7.46</td><td>7.19</td><td>6.99</td><td>6.84</td><td>6.72</td><td>6.62</td><td>6.47</td><td>6.31</td></tr><tr><td>8</td><td>11.3</td><td>8.65</td><td>7.59</td><td>7.01</td><td>6.63</td><td>6.37</td><td>6.18</td><td>6.03</td><td>5.91</td><td>5.81</td><td>5.67</td><td>5.52</td></tr><tr><td>9</td><td>10.6</td><td>8.02</td><td>6.99</td><td>6.42</td><td>6.06</td><td>5.80</td><td>5.61</td><td>5.47</td><td>5.35</td><td>5.26</td><td>5.11</td><td>4.96</td></tr><tr><td>10</td><td>10.0</td><td>7.56</td><td>6.55</td><td>5.99</td><td>5.64</td><td>5.39</td><td>5.20</td><td>5.06</td><td>4.94</td><td>4.85</td><td>4.71</td><td>4.56</td></tr><tr><td>11</td><td>9.65</td><td>7.21</td><td>6.22</td><td>5.67</td><td>5.32</td><td>5.07</td><td>4.89</td><td>4.74</td><td>4.63</td><td>4.54</td><td>4.40</td><td>4.25</td></tr><tr><td>12</td><td>9.33</td><td>6.93</td><td>5.95</td><td>5.41</td><td>5.06</td><td>4.82</td><td>4.64</td><td>4.50</td><td>4.39</td><td>4.30</td><td>4.16</td><td>4.01</td></tr><tr><td>13</td><td>9.07</td><td>6.70</td><td>5.74</td><td>5.21</td><td>4.86</td><td>4.62</td><td>4.44</td><td>4.30</td><td>4.19</td><td>4.10</td><td>3.96</td><td>3.82</td></tr><tr><td>14</td><td>8.86</td><td>6.51</td><td>5.56</td><td>5.04</td><td>4.70</td><td>4.46</td><td>4.28</td><td>4.14</td><td>4.03</td><td>3.94</td><td>3.80</td><td>3.66</td></tr><tr><td>15</td><td>8.68</td><td>6.36</td><td>5.42</td><td>4.89</td><td>4.56</td><td>4.32</td><td>4.14</td><td>4.00</td><td>3.89</td><td>3.80</td><td>3.67</td><td>3.52</td></tr><tr><td>16</td><td>8.53</td><td>6.23</td><td>5.29</td><td>4.77</td><td>4.44</td><td>4.20</td><td>4.03</td><td>3.89</td><td>3.78</td><td>3.69</td><td>3.55</td><td>3.41</td></tr><tr><td>17</td><td>8.40</td><td>6.11</td><td>5.18</td><td>4.67</td><td>4.34</td><td>4.10</td><td>3.93</td><td>3.79</td><td>3.69</td><td>3.59</td><td>3.46</td><td>3.31</td></tr><tr><td>18</td><td>8.28</td><td>6.01</td><td>5.09</td><td>4.58</td><td>4.25</td><td>4.01</td><td>3.84</td><td>3.71</td><td>3.60</td><td>3.51</td><td>3.37</td><td>3.22</td></tr><tr><td>19</td><td>8.18</td><td>5.93</td><td>5.01</td><td>4.50</td><td>4.17</td><td>3.94</td><td>3.77</td><td>3.63</td><td>3.52</td><td>3.43</td><td>3.30</td><td>3.15</td></tr><tr><td>20</td><td>8.10</td><td>5.85</td><td>4.94</td><td>4.43</td><td>4.10</td><td>3.87</td><td>3.70</td><td>3.56</td><td>3.46</td><td>3.37</td><td>3.23</td><td>3.09</td></tr><tr><td>22</td><td>7.95</td><td>5.72</td><td>4.82</td><td>4.31</td><td>3.99</td><td>3.76</td><td>3.59</td><td>3.45</td><td>3.35</td><td>3.26</td><td>3.12</td><td>2.98</td></tr><tr><td>24</td><td>7.82</td><td>5.61</td><td>4.72</td><td>4.22</td><td>3.90</td><td>3.67</td><td>3.50</td><td>3.36</td><td>3.26</td><td>3.17</td><td>3.03</td><td>2.89</td></tr><tr><td>26</td><td>7..2</td><td>5.53</td><td>4.64</td><td>4.14</td><td>3.82</td><td>3.59</td><td>3.42</td><td>3.29</td><td>3.18</td><td>3.09</td><td>2.96</td><td>2.82</td></tr><tr><td>28</td><td>7.64</td><td>5.45</td><td>4.57</td><td>4.07</td><td>3.75</td><td>3.53</td><td>3.36</td><td>3.23</td><td>3.12</td><td>3.03</td><td>2.90</td><td>2.75</td></tr><tr><td>30</td><td>7.56</td><td>5.39</td><td>4.51</td><td>4.03</td><td>3.70</td><td>3.47</td><td>3.30</td><td>3.17</td><td>3.07</td><td>2.98</td><td>2.84</td><td>2.70</td></tr><tr><td>40</td><td>7.31</td><td>5.18</td><td>4.31</td><td>3.83</td><td>3.51</td><td>3.29</td><td>3.12</td><td>2.99</td><td>2.89</td><td>2.80</td><td>2.66</td><td>2.52</td></tr><tr><td>50</td><td>7.17</td><td>5.06</td><td>4.20</td><td>3.72</td><td>3.41</td><td>3.19</td><td>3.02</td><td>2.89</td><td>2.79</td><td>2.70</td><td>2.56</td><td>2.42</td></tr><tr><td>60</td><td>7.08</td><td>4.98</td><td>4.13</td><td>3.65</td><td>3.34</td><td>3.12</td><td>2.95</td><td>2.82</td><td>2.72</td><td>2.63</td><td>2.50</td><td>2.35</td></tr></table>

图片摘要：该图片与附表十 F分布数值表之五；附表十一 秩和检验表之一这部分内容相关。
![](images/ab17eab1873e27927e0a7d20d97d3631b8465258a129df7a2c5d46568de96816.jpg)  
附表十 F分布数值表之五
