Repository: C-zj02/CFD-claw

<div align="center">

**English** | [中文](#中文版) | [Français](README_FR.md) | [Русский](README_RU.md) | [हिन्दी](README_HI.md) | [العربية](README_AR.md) | [Português](README_PT.md)

# 🚀 Claude Code Python

**A Complete Python Reimplementation Based on Real Claude Code Source**

*From TypeScript Source → Rebuilt in Python with ❤️*

***
**🔥 Active Development • New Features Weekly 🔥**

</div>

***

## 🎯 What is This?

**Clawd Code** is a **complete Python rewrite** of Claude Code, based on the **real TypeScript source code**.

File: RAG-data/飞机结构腐蚀老化控制与日历延寿技术.pdf-9d760627-bd41-4d52-91fc-2ca3a92a387d.md (part 4 of 6)
# 飞机结构腐蚀/老化控制与日历延寿技术
<table><tr><td>试验项目</td><td>H06-2</td><td>H06-101H</td><td>H06-1012H</td><td>TB06-9</td><td>W06-Ⅱ</td></tr><tr><td>柔韧性/mm</td><td>1</td><td>1</td><td>1</td><td>2</td><td></td></tr><tr><td>冲击强度/N·cm</td><td>490</td><td>490</td><td>490</td><td>490</td><td>490</td></tr><tr><td>附着力</td><td>画圈法1级</td><td>画圈法1级划格胶带试验完好拉开法16MPa(标准值)</td><td>画圈法1级拉开法16MPa(标准值)</td><td>间隔2.54cm两道胶带0级拉开法18.4MPa</td><td>画圈法1级划格胶带法5级</td></tr><tr><td>硬度摆杆硬度铅笔硬度(H)</td><td>0.45~0.5</td><td>0.4~0.5HB</td><td>-</td><td>3H3H</td><td>&gt;0.6</td></tr><tr><td>耐热性</td><td>-</td><td>150℃/48h漆膜不脆裂</td><td>-</td><td>200℃/8h,无起层、皱皮、鼓泡、开裂、颜色变深</td><td>180℃/100h漆膜不开裂,不脱落,外观无明显变化</td></tr><tr><td>耐水性</td><td>-</td><td>浸水21天后仍完好</td><td>浸水72h不起泡、不脱落</td><td>49℃/4×24h漆膜不起泡、不剥落、不起皱、轻度变色,铅笔硬度2H</td><td>浸水7天不起泡、不脱落</td></tr><tr><td>耐盐雾(水)</td><td>不起泡不生锈</td><td>3% NaCl溶液浸泡1个月仍完好,3%盐雾1000h完好</td><td>3% NaCl溶液浸泡5个月无变化</td><td>5%盐雾1000h后外观基本不变化划线基本不腐蚀</td><td>3%NaCl溶液浸泡,7天不起泡、不脱落</td></tr><tr><td>耐湿热性</td><td>-</td><td>47℃ RH=96±2%,21天后仍完好</td><td>47℃ RH大于95% 72h,不起泡、不脱落</td><td>47℃ RH=96±2%,1000h后外观基本不变化,划格胶带附着力0级</td><td>47℃ ±1℃RH96±2%,7天不起泡、不发黏</td></tr><tr><td>耐润滑油(4109润滑油)</td><td>-</td><td>150℃ 60h不起皱、不发黏</td><td>120℃ ±3℃/24h,不发软、不发黏、不脱落。150℃ ±2℃/6h,无变化</td><td>120℃ 24h,漆膜不发黏、不起皱、不脱落,铅笔硬度2H</td><td>150℃/6h,不起泡、不发黏</td></tr><tr><td>耐煤油</td><td>-</td><td>RP-1煤油浸泡,72h不发黏、不起泡</td><td>RP-1, RP-2煤油浸泡5个月无变化</td><td>3号煤油23℃,浸泡168h不发黏、不起皱、不脱落、轻微变色,铅笔硬度3H</td><td>RP-1, RP-2煤油浸泡3个月不起泡、不发黏</td></tr><tr><td>试验项目</td><td>H06-2</td><td>H06-101H</td><td>H06-1012H</td><td>TB06-9</td><td>W06-II</td></tr><tr><td>耐航空油</td><td>-</td><td>RH-75汽油浸泡24h不发粘、不起皱</td><td>RH-75泡油浸泡72h无变化</td><td>120#航空汽油23℃,浸泡24h,基本无变化,铅笔硬度3H</td><td>航空洗涤汽油浸泡7天不起泡,不发黏</td></tr><tr><td>耐航空汽油</td><td>-</td><td>12号液压油浸泡72h不发黏、不起皱</td><td>12号液压油66℃浸泡24h,不发软、不发黏、不脱落</td><td>10号液压油65℃浸泡24h,不发黏、不起皱、不剥落,轻脆变色,铅笔硬度3H</td><td>-</td></tr><tr><td>耐高低温交变性</td><td>-</td><td>-</td><td>-</td><td>-</td><td>-55℃/30min,175℃/8min,215℃/3min为一周期,30周期不龟裂、不脱落</td></tr></table>

从表中不难看出，H06-101H、H06-1021、TB06-9三种底漆的附着力基本相当，TB06-9和H06-1012H底漆的硬度更高，耐水性、耐盐雾性、耐航空煤油性、耐润滑油性能更为突出。W06-Ⅱ底漆的耐温度性能更好。

H06-101H底漆，和 $\mathrm{H}06 - 1012\mathrm{H}$ 底漆经耐候性加速试验6个周期后的放大照片见图6-1和图6-2。

图片摘要：该图主要展示 6 3 几种底漆力学性能与耐环境性能。
![](images/38467ddd9fac5b898c2a1fc5fbd946fc1ddab3b61248ff25a98c057610bcdada.jpg)  
图6-1 H06-101H底漆  
加速试验6周期

图片摘要：该图主要展示 6 1 H06 101H底漆。
![](images/3b43d4691746538bca1e2f727213cf34e287d059d946a91f8f6e6e7eae0cb2f1.jpg)  
图6-2 H06-1012H底漆  
加速试验6个周期

从图中不难看出 H06-1012H 的耐候性明显优于 H06-101H。

从底漆的物理性能及力学性能、耐环境性能和耐候性加速试验结果综合来

看，TB06-9和H06-1012H两种底漆是现有铝合金结构所用底漆中的较好者。

# 6.3 铝合金结构(蒙皮)面漆优选

# 6.3.1 面漆的作用与军用飞机所用面漆的类型

面漆的主要作用如下。

（1）它是整个防腐涂层的第一道关口，阻挡外界腐蚀介质渗透入涂层中。  
(2) 装饰和标志作用, 飞机的外观色调是靠涂层体系的面漆来体现的。  
（3）其他功能，如隐身飞机依靠隐身涂层达到隐身的目的。

因此面漆的性能是关系涂层体系总体性能的关键。军机目前常用的面漆有下列几种。

（1）13-2脂肪族丙烯酸聚氨酯磁漆。  
(2）TS70-1脂肪族丙烯酸聚氨酯无光磁漆。   
(3) W04-I 有机硅聚氨酯磁漆。  
(4) TS96-71 含氟聚氨酯无光磁漆。

# 6.3.2 面漆耐候性加速试验加速试验环境谱

在面漆优选时, 除了要比较各种常用面漆的物理性能及力学性能和耐环境性能外, 还要用加速试验的方法或自然曝露试验对面漆的耐候性进行评估, 在对面漆的耐候性进行加速试验时, 用图6-3的加速试验环境谱。

图片摘要：该图主要展示 6 3 面漆加速试验程序框图。
![](images/b0b8404bb3be2a3e7c9c74198ffff410c8cb54805c3942cb65200c2a1289c4b5.jpg)  
图6-3 面漆加速试验程序框图

面漆一般都是和底漆配套使用，直接涂覆在铝合金表面的机会较少，在进行耐久性加速试验时，通常都是将面漆涂覆在配套的底漆上来进行试验。

# 6.3.3 蒙皮面漆优选结果

按GJB385A—96《飞机蒙皮用脂肪族聚氨酯磁漆及配套底漆规范》的要求对上述面漆进行了全项性能测试，物理性能及力学性能和耐环境性能的检测结果见表6-4。

表6-4军机目前常用面漆的机械性能和耐环境性能检测结果  

<table><tr><td>检测项目</td><td>13-2,TS70-1(聚氨酯磁漆)</td><td>W04-1(有机硅聚氨酯磁漆)</td><td>TS96-71(含氟聚氨酯无光磁漆)</td></tr><tr><td>硬度摆杆硬度铅笔硬度</td><td>0.6~0.74~5</td><td>&gt;0.6</td><td>-</td></tr><tr><td>柔韧性/mm</td><td>1</td><td>&lt;3</td><td>2</td></tr><tr><td>冲击强度/N·cm</td><td>490</td><td>490</td><td>490</td></tr><tr><td>附着力/级</td><td>画圈法1~2,划格胶带法完好</td><td>画圈法2,划格胶带法5</td><td>划格胶带法0</td></tr><tr><td>耐热性</td><td>150℃±2℃/48h,不起泡、不脱落</td><td>175℃/75h,215℃/4h,不龟裂、不脱落,冲击强度490N·cm,柔韧性3mm,附着力划格胶带法5级</td><td>浸水38℃/96h外观基本无变化,铅笔硬度降一级</td></tr><tr><td>耐410号润滑油</td><td>150℃/5h,不起泡、不脱落</td><td>150℃/6h,不发黏、不起泡,冲击强度490N·cm,铅笔硬5H</td><td>120℃/24h外观轻微变色,铅笔硬度不下降,划格胶带法附着力0级</td></tr><tr><td>耐10号润滑油</td><td>-</td><td>浸泡72h,不发粘、不起泡,冲击强度490N·cm,铅笔硬5H</td><td>23℃浸泡168h外观基本无变化,铅笔硬度不下降,划格胶带法附着力0级</td></tr><tr><td>耐航空煤油</td><td>-</td><td>RP-1,RP-2浸泡30天,无明显变化,冲击强度490N·cm,铅笔硬4H</td><td>3号航空煤油23℃浸泡168h,外观基本无变化,铅笔硬度降一级,划格胶带法附着力0级</td></tr><tr><td>耐寒性</td><td>-196℃/24h,无明显变化</td><td>-55℃/4h,不龟裂、不脱落</td><td>-55℃/4h,不开裂、不剥落</td></tr><tr><td>耐盐雾(水)性</td><td>5% NaCl溶液泡72h,不起泡、不脱落,盐雾1000h无明显变化</td><td>3% NaCl溶液,泡7天不起泡、不脱落</td><td>5%盐水连续喷雾2376h,外观基本无变化</td></tr><tr><td>耐湿热性</td><td>47℃±1℃,RH96±2%/72h,不起泡、不脱落</td><td>47℃±1℃,RH=96±2%/7天,不起泡、不发黏,无明显失光</td><td>47℃±1℃,RH=96±2%,/1000h,外观基本无变化,划格胶带法附着力0级</td></tr><tr><td>耐大气老化</td><td>4个周期后光泽降为77%,1年后为63%</td><td>-</td><td>广州曝露2年不粉化,不龟裂,ΔE&lt;2</td></tr><tr><td>、耐人工加速老化</td><td>UV筛选仪3000h后失光率75%,变色ΔE=3.2,粉化1级</td><td></td><td>UV筛选仪,2026h(相当氙灯5000h)无粉化、无龟裂,ΔE=0.5,3000h,无粉化无龟裂,ΔE=0.76,3450h无粉化、无龟裂</td></tr><tr><td>耐高低温交变性,-55℃/30min,175℃/8min,215℃/3min为一周期</td><td></td><td>50个周期后不龟裂,不脱落</td><td></td></tr></table>

从表6-4可看出：

(1) 13-2、TS70-1 和 TS96-71 三种磁漆的物理机械性能、耐热性、耐飞机用油性、耐湿热性相当；  
(2) TS96-71 耐盐雾性优于 13-2 和 TS70-1 性能指标；  
(3）人工加速紫外线老化TS96-71较13-2和TS70-1有明显提高；  
(4) W04-1 有机硅聚氨酯磁漆耐温度变化性能好, 一般与 W06-Ⅱ底漆配套使用。

表6-5给出TS96-71和TS70-1等聚氨酯面漆在广州自然气候曝露36个月结果，从此结果也可看出TS96-71面漆在抗紫外线，抗粉化等性能方面明显优于传统的聚氨酯蒙皮面漆。

表 6-5 几种蒙皮面漆广州 36 个月自然气候曝露试验结果  

<table><tr><td rowspan="2">试验面漆</td><td rowspan="2">原始光泽</td><td colspan="2">光泽</td><td colspan="2">光泽衰减/%</td><td colspan="2">色差 ΔE</td><td colspan="2">变色</td><td colspan="2">粉化</td></tr><tr><td>24个月</td><td>36个月</td><td>24个月</td><td>36个月</td><td>24个月</td><td>36个月</td><td>24个月</td><td>36个月</td><td>24个月</td><td>36个月</td></tr><tr><td>TS96-71</td><td>4</td><td>4</td><td>3</td><td>0</td><td>25</td><td>0.99</td><td>1.57</td><td>无</td><td>1级</td><td>无</td><td>极轻微</td></tr><tr><td>聚氨酯无光灰漆</td><td>8</td><td>4</td><td>3</td><td>50</td><td>62.5</td><td>1.15</td><td>3.22</td><td>1级</td><td>2级</td><td>轻微粉化</td><td>轻微粉化</td></tr><tr><td>聚氨酯半光灰漆</td><td>20</td><td>8</td><td>5</td><td>60</td><td>75</td><td>2.13</td><td>3.57</td><td>1级</td><td>2级</td><td>轻微粉化</td><td>轻微粉化</td></tr></table>

通过面漆的物理机械性能，耐环境性能和耐候性加速试验结果综合比较，TS96-71面漆性能最佳。

# 6.4 涂层体系优选

# 6.4.1 铝合金结构涂层体系的构成

铝合金结构涂层体系一般是由表面处理、底漆和面漆组成。结构表面处理的目的是保护基体表面和提高底漆与基体表面的附着力。铝合金结构常用的表面处理方法、特性和应用范围见表6-6。

表 6-6 铝合金表面处理方法  

<table><tr><td>处理方法</td><td>特性</td><td>应用范围及限制</td></tr><tr><td>硫酸阳极氧化</td><td>1.硫酸阳极氧化具有较高的防护能力,是铝合金主要的表面处理方法2.膜层多孔,与涂层结合力良好。3.残留在零件表面的硫酸溶液能引起基体金属的腐蚀</td><td>1.适用于在恶劣和海洋环境条件下工作的零件,需要涂以涂层组成防护体系2.适用于气孔率不超过3级的零件,以及形状简单的对接气焊零件3.要求外观光亮,并有一定耐磨性的零件表面处理4.在阳极氧化时,形成气囊不易排除的零件不宜进行硫酸阳极氧化5.长期在振动条件下,有抗疲劳要求的零件不宜采用</td></tr><tr><td>铬酸阳极氧化</td><td>1.铬酸阳极氧化膜耐蚀性低于硫酸阳极化膜,表面具有良好的粘附涂层的能力2.对基体材料疲劳性能的影响比硫酸阳极氧化小3.能显现一般探伤法不能显现的材料最小缺陷,还可以显露铝合金的晶粒组织</td><td>1.适用于疲劳性能要求较高的零件2.适用于气孔率超过3级的铸件3.适用于搭接、铆接、焊接、有孔或形状复杂的零件;精密度高、粗糙度低的零件4.含铜量超过4%的铝合金零件不宜采用铬酸阳极氧化</td></tr><tr><td>磷酸阳极氧化</td><td>1.磷酸阳极氧化膜有较大的孔隙,对有机胶液易吸附2.对铝合金薄板疲劳性能影响很小</td><td>1.适用于高耐久性胶接结构铝合金零件的表面准备2.不适用于铝蜂窝、铝箔胶接的零件</td></tr><tr><td>硬质阳极氧化</td><td>1.对大多数铝合金表面生成一层硬质耐磨的抗腐蚀氧化膜2.用于低负载件表面以及允许有高摩擦系数的液压或气动活塞3.硬质阳极氧化膜对基体疲劳性能有不良影响4.膜层多孔,吸附性强,易接受浸油及蜡封,使耐磨性提高5.具有良好的电绝缘性能</td><td>1.适用于要求高硬度和良好耐磨性的零件,耐气流冲刷的零件,要求绝缘和隔热的零件2.有严重弯曲、变形或受冲击部位的零件,不宜采用此工艺3.搭接、铆接或点焊的组合件不宜采用此工艺4.不宜用于螺纹、花键及锯齿部位的处理5.含硅量高的铸件不宜采用此工艺</td></tr><tr><td>绝缘阳极氧化</td><td>1.膜层有较高的电绝缘性能和耐磨性能2.膜层较厚,故使零件尺寸增大,氧化前应留余量3.膜层脆,不能承受弯曲,膜层硬度比硫酸阳极氧化稍高</td><td>1.适用于要求具有较高硬度和良好耐磨性的仪器仪表零件2.适用于厚度小于0.6mm的板材3.LY11、LY12铝合金不宜采用绝缘阳极氧化4.绝缘阳极氧化时,零件的锐角、锐边应尽可能倒圆</td></tr><tr><td>铝合金化学氧化</td><td>1.膜层耐蚀性低于阳极氧化膜,耐碱性、与涂层结合力高于阳极氧化膜层2.膜层薄,电阻小,塑性好,结合力好,能承受轻微弯曲,但不耐磨,易受擦伤</td><td>1.适用于搭接、铆接或点焊的组合件2.适用于形状复杂的管道零件3.可作为处理电泳涂漆的底层4.对库存材料的保护</td></tr></table>

底漆和面漆的选取有其配套性，应根据具体情况选择，其选取原则如下。

（1）按照使用目的、使用环境综合考虑。  
（2）按飞机结构抗腐蚀设计要求选取。  
（3）根据涂层施工工艺性选取。  
（4）按结构基材、表面处理、底漆与面漆的配套性选取。

（5）根据涂层性能价格比选取。  
(6) 根据涂层的耐蚀性能、三防性能及耐大气老化性能选取。

根据上述原则，我国军用飞机铝合金结构目前常用的涂层防护体系见表6-7。

表 6-7 军用飞机常用涂层体系  

<table><tr><td>表面处理状态</td><td>底漆</td><td>面漆</td></tr><tr><td>阳极氧化</td><td>H06-2(环氧酯型)</td><td>13-2(S04-101H)(脂肪族丙烯酸聚氨酯磁漆)</td></tr><tr><td>阴级氧化</td><td>H06-101H(1号航空底漆)</td><td>13-2(S04-101H)(脂肪族丙烯酸聚氨酯磁漆)</td></tr><tr><td>阳极氧化</td><td>H06-101H(1号航空底漆)</td><td>TS70-1(脂肪族丙烯酸聚氨酯无光磁漆)</td></tr><tr><td>阴级氧化</td><td>TB06-9(聚氨酯底漆)</td><td>TS70-1(脂肪族丙烯酸聚氨酯无光磁漆)</td></tr><tr><td>阳极氧化</td><td>H06-1012H(环氧聚酰胺底漆)</td><td>TS70-1(脂肪族丙烯酸聚氨酯无光磁漆)</td></tr><tr><td>阴级氧化</td><td>H06-1012H(环氧聚酰胺底漆)</td><td>13-2(S04-101H)(脂肪族丙烯酸聚氨酯磁漆)</td></tr><tr><td>阳极氧化</td><td>W06-Ⅱ(锌黄有机硅聚氨酯底漆)</td><td>W04-Ⅰ(有机硅聚氨酯磁漆)</td></tr><tr><td>阳极氧化</td><td>TB06-9(聚氨酯底漆)</td><td>TS96-71(含氟聚氨酯无光磁漆)</td></tr><tr><td>阳极氧化</td><td>H06-1012H(环氧聚酰胺底漆)</td><td>TS96-71(含氟聚氨酯无光磁漆)</td></tr></table>

从表中不难看出，目前军用飞机常用的涂层体系，底漆主要是 $\mathrm{H}06 - 101\mathrm{H}$ （1号航空底漆）、TB06-9、H06-1012，面漆主要是 $13 - 2$ （S04-101H）、TS70-1和TS96-71。

# 6.4.2 涂层体系优选

在涂层体系优选时，对涂层体系的耐热性、耐水性、耐油性（飞机用油料）、耐湿热性和其附着力等物理性能及力学性能进行了测量。通过测量表明表6-5中涂层体系的上述性能基本相当。表6-8给出几种涂层体系的附着力对比试验结果。

表 6-8 几种涂层体系的附着力对比试验结果  

<table><tr><td colspan="2">涂层体系</td><td rowspan="2">附着力/MPa</td></tr><tr><td>底漆</td><td>面漆</td></tr><tr><td>H06-101H(1号航空底漆)</td><td>13-2(S04-101H)脂肪族丙烯酸聚酯磁漆</td><td>16.54</td></tr><tr><td>TB06-9(聚氨酯底漆)</td><td>TS70-1(脂肪族丙烯酸聚酯无光磁漆)</td><td>17.2</td></tr><tr><td>H06-101H</td><td>TS96-71</td><td>17.06</td></tr><tr><td>TB06-9</td><td>TS96-71</td><td>16.9</td></tr></table>

另外还按图6-3给出的加速试验环境谱对涂层体系进行了耐候性评估。其结果给见表6-9。图6-4给出了H06-101H(1号航空底漆)和13-2（聚氨酯磁漆)涂敷在连接件上加速试验6个周期后的涂层情况；图6-5给出了H06-101H/H06-101H/TS701(聚氨酯无光磁漆)涂层体敷在连接上加速试验6个周期后涂层情况；图6-6给出了 $\mathrm{H}06 - 1012\mathrm{H} + \mathrm{NJD} + \mathrm{H}06 - 1012\mathrm{H} / \mathrm{TS}96 - 71$ 含氟无光磁漆涂覆在连接件上加速试验6个周期后的涂层情况。

表6-9 常用涂层体系及性能情况  

<table><tr><td>表面处理底、面漆配套</td><td>性能情况</td></tr><tr><td>阴极氧化/H06-2/13-2</td><td>13-2面漆和H06-2底漆结合不好,在南方沿海耐候性不是很好</td></tr><tr><td>阳极氧化/H06-101H/13-2</td><td>H06-101H底漆耐介质性,耐溶剂性差,13-2与H06-101结合力好,13-2在南方沿海耐候性不是很好,使用3年~4年后明显失光、变色老化,耐候性加速试验四个周期后螺钉,铆钉处的蒙皮涂层破坏,预计寿命4年~6年</td></tr><tr><td>阳极氧化/H06-101H/TS70-1</td><td>TS70-1面漆无光,使用过程中涂层易脏,难清洗,在南方沿海耐候性不是很好,使用3年~4年后明显失色老化,预计使用寿命4年~6年</td></tr><tr><td>阳极氧化/TB06-9/TS70-1</td><td>底漆的性能较好,面漆易脏,难清洗,耐候性不是很好,耐候性加速试验2个周期完好,3个月后连接件螺钉区漆层有脱落,光滑区涂层6个月后完好</td></tr><tr><td>阳极氧化/H06-1012H/TS70-1</td><td>底漆的性能较好,面漆易脏,难清洗,耐候性不是很好,耐候性加速试验2个周期后完好,3个周期后螺钉区漆层有脱落,6个月后光滑区涂层完好,预计使用寿命4年~6年</td></tr><tr><td>阳极氧化/H06-1012H/13-2</td><td>底漆性能较好,面漆耐候性不是很好,耐久性加速试验,2个月后完好,连接件3个月后螺钉区漆层有脱落</td></tr><tr><td>阳极氧化/W06-Ⅱ/W04-I</td><td>涂层系统的配套性好,结合力强,耐温度性能较好,可在-55℃~175℃长期工作,在215℃短期使用。经SQ-500型氙灯照射1000h无粉化、龟裂现象,在广州地区曝晒6个月后,光泽为90%</td></tr><tr><td>阳极氧化/TB06-9/TS96-71阳极氧化/H06-1012H/TS96-71</td><td>其耐候性好,耐候性试验6个周期后,其螺钉、铆钉区域蒙皮涂层完好。人工模拟日光曝晒紫外线加速老化试验3000h失光率为15%,变色ΔE=0.83,无粉化,预计使用寿命9年~10年</td></tr></table>

图片摘要：该图主要展示 6 9 常用涂层体系及性能情况。
![](images/ae6b2c48583ea7be0aea6ce09254a5eab72e48df17221dd905f73df050774c9a.jpg)  
图6-41号航空底漆 $+1$ 号航空底漆//13-2磁漆加速试验6个周期后表面破坏情况

图片摘要：该图主要展示 6 41号航空底漆 号航空底漆//13 2磁漆加速试验6个周期后表面破坏情况。
![](images/fa9bf33b2baf3ee02d6744f47259619a98d9f18a9083670dd415e6f61257baa7.jpg)  
图6-51号航空底漆 $+1$ 号航空底漆//TS70-1无光磁漆涂层加速试验6周期表面破坏情况

图片摘要：该图主要展示 6 51号航空底漆 号航空底漆//TS70 1无光磁漆涂层加速试验6周期表面破坏情况。
![](images/a2e2812d09dc208db0b3ab04852a8184891bf07a28d4528065b7367c83732313.jpg)  
图6-6 H06-1012H+NJD-1+H06-1012H//TS96-71 氟无光磁漆加速试验6周期情况

从表6-8和图6-4~图6-6不难看出，采用 $\mathrm{H06 - 101H}$ 、TB06-9、HO6-1012H底漆、13-2、TS70-1面漆的涂层体系耐候性相对较差，在加速试验4个～6个周期就出现了明显的腐蚀损伤。而TB06-9、HO6-1012H底漆、TS96-71面漆的涂层体系耐候性良好，在加速腐蚀6个周期后腐蚀损伤不明显，预计在加速腐蚀9个～10个周期后才会出现明显的腐蚀损伤。

根据涂层体系的物理性能及力学性能、耐环境性能和耐候性，用TB06-9、H06-1012H底漆和TS96-71面漆的防腐涂层体系最优。

# 6.5 优选涂层的日历寿命评定与工程应用

# 6.5.1 军用飞机铝合金结构优选涂层体系日历寿命评定

# 6.5.1.1 引言

# 1）优选涂层简介

在铝合金结构的涂层体系方面，我国与美国等先进国家有相当大的差距。从现有二代机的铝合金涂层（1号航空底漆 $+13 - 2$ 面漆）看，在沿海湿热地区使用时，对铝铆钉连接部位而言，尚可实现10年日历修理间隔中涂层不发生严重失效而导致基体无法修复的情况，但对大量钢螺栓连接及抽钉连接的部位，则涂层无法保证10年不失效，需要在10年大修间隔之中安排一次外场视情涂层修复，这必将增加外场检修的负担和修理费用，同时降低飞机的出勤率。因此，突破铝合金涂层技术是新机研制的一项迫切的要求，也对改进现役飞机涂层体系有重要意义。

通过6.2节、6.3节和6.4节的试验研究与分析，提出了由TB06-9底漆+TS96-71面漆构成的优选涂层体系，采用该优选涂层体系进行一架大修某型飞机外露蒙皮的涂层修复，通过3年飞行考核，与同期原涂层体系相对比，在抗腐蚀、保光、保色方面显示了明显的优势。

# 2）优选涂层日历寿命评定目的与要求

（1）虽然优选涂层的底漆与面漆性能的优越性已通过试验验证，可以证明由TB06-9底漆 $+\mathrm{TS96 - 71}$ 面漆构成的铝合金结构优选涂层的抗腐蚀性能优于传统的涂层体系，但是，优选涂层的工程实用价值最终取决于是否可以满足军用飞机铝合金结构的日历寿命指标，而这一点必须通过优选涂层的日历寿命评定加以检验，给出结论。  
（2）用于进行优选涂层性能对比试验的试件多为平板试件，涉及到的连接件类型较少，也不能给出该型涂层体系在实际使用环境下的日历寿命。由于实际铝合金结构绝大部分是连接结构，其日历寿命主要取决于连接部位涂层防护的有效性，从而必须结合飞机铝合金结构的各种连接状态，进行日历寿命评定。  
（3）依据飞机结构强度规范，对“腐蚀防护和控制”的要求

① 对难以检查、修理、更换或过分增加用户经济负担的结构，腐蚀防护体系应在机体服役年限（日历总寿命）内保持有效。

② 其他结构应为机体的大修间隔。

对于机翼、机身、尾翼蒙皮(壁板)等主要铝合金结构而言，可以在大修时进行腐蚀修理，因此，它们属于②类结构，对其涂层防护体系日历寿命的基本要求应该是在大修间隔内保持有效，具体而言应为在大修间隔内不仅不产生可能导致结构失效的腐蚀，而且不产生无法修复的腐蚀损伤。

（4）针对我国大部分现役与新研飞机而言，其日历寿命首翻期通常在10年左右，而随后的大修间隔为9年～10年。因此，本报告中对优选涂层日历寿命评定的具体要求定为日历首翻期为10年，修理间隔为9年～10年。  
(5) 根据国内外有关结构涂层的日历寿命评定方法, 主要通过腐蚀关键部位含涂层模拟试件的加速腐蚀试验及分析来评定涂层体系的日历寿命。

# 6.5.1.2 模拟试件

# 1）飞机外露铝合金结构关键部位的主要连接形式

综合我国现役军用飞机的机翼、机身、尾翼蒙皮（壁板）等主要外露铝合金结构关键部位的连接形式和新机拟采用的外露铝合金结构关键部位的连接形式，主要包含如下几种。

（1）螺接形式。通常采用钢螺栓的对接，以埋头螺钉为主。也有采用钛螺钉连接的情况。  
(2）铆接形式。大部分采用铝铆钉，铆钉传力较大时则采用钢铆钉。  
(3) 抽钉形式。以钢抽钉为主, 相比上述两种连接形式采用较少。

# 2）试件形式

在对铝合金结构优选涂层进行日历寿命评定时，选用图6-7所示的试件形式，试件表面带有TB06-9 + TS96-71涂层体系。

图片摘要：该图主要展示 6 7 试件图。
![](images/91ebe4d3c178b8bab933a4180e38716230e5f7dc70e1f8e0a376ad40da319854.jpg)  
图6-7 试件图

# 3）试件类别

区分连接件形式和铝合金基体材料的不同，试件分为三种类型，见表6-10。

表 6-10 试件类别  

<table><tr><td>序号</td><td>基体材料</td><td>连接件形式</td></tr><tr><td>1</td><td>7075T351</td><td>钢螺栓</td></tr><tr><td>2</td><td>LC9BS</td><td>一端钢铆钉、一端钢抽钉</td></tr><tr><td>3</td><td>LY12</td><td>铝铆钉</td></tr></table>

# 6.5.1.3 加速试验环境谱与当量加速关系

# 1）加速试验环境谱

外露腐蚀失效关键部位涂层加速试验环境谱的试验条件及施加流程见图5-4。

# 2）当量加速关系验证

# （1）当量加速关系的验证方法

上述涂层加速试验环境谱是以1年作为1个周期建立的，即当量加速关系为加速谱1个周期相当地面停放1年。该当量加速关系需要通过在加速谱下试验若干不同周期的试件腐蚀情况和在外场使用不同年限的某型飞机外露腐蚀关键部位腐蚀程度的对比和分析加以验证。即采用腐蚀程度对比法验证和调整当量加速关系。

# （2）模拟试件的加速腐蚀试验

采用图6-7所示三种不同连接形式(铝铆钉、钢铆钉和钢螺栓)模拟试件，在图5-4所示加速试验环境谱下进行5个周期的腐蚀试验，每个周期后均详细检查并记录涂层腐蚀情况，5个周期后试件的腐蚀情况如图6-8所示，相应的腐蚀损伤检查结果见表6-11。

图片摘要：该图主要展示 6 8 铝铆钉、钢铆钉、钢螺栓出厂涂层加速腐蚀5个周期后试件的腐蚀情况。
![](images/ccf3e44a49600721bad92a8428fd68b4785ba99cc9a52e5c01921b3bee5c2f71.jpg)  
图6-8 铝铆钉、钢铆钉、钢螺栓出厂涂层加速腐蚀5个周期后试件的腐蚀情况

表 6-11 出厂涂层试件加速 5 个周期后涂层腐蚀损伤情况  

<table><tr><td rowspan="2" colspan="2">评定指标</td><td colspan="3">连接形式</td></tr><tr><td>铝铆钉连接件</td><td>钢铆钉连接件</td><td>钢螺栓连接件</td></tr><tr><td rowspan="2">起泡</td><td>大小</td><td>有直径约为0.2mm~0.5mm的气泡</td><td>有直径约为0.2mm~2.0mm的气泡</td><td>有直径约为0.2mm~4.0mm的气泡</td></tr><tr><td>密度</td><td>铆钉头表面及边缘有3个~5个气泡</td><td>铆钉头周围有较多数量(&gt;15个)气泡</td><td>螺栓头周围有较多数量(&gt;20个)的气泡</td></tr><tr><td rowspan="2">开裂</td><td>大小</td><td>铆钉头边缘5/12圆周(约10mm)开裂</td><td>正常视力下铆钉头边缘1/2圆周(约12mm)涂层开裂</td><td>螺栓头周围有长约1.0mm~24.0mm的裂纹</td></tr><tr><td>数量</td><td>铆钉头周围有1条裂纹</td><td>铆钉头边缘有3条可见裂纹</td><td>螺栓头周围有5条~7条可见裂纹</td></tr><tr><td rowspan="2">剥落</td><td>最大尺寸</td><td></td><td>铆钉头周围有直径为4mm~5mm的剥落</td><td>螺栓头周围有直径为0.2mm~2.0mm的剥落</td></tr><tr><td>面积</td><td></td><td>30.0%</td><td>5%</td></tr><tr><td rowspan="2">基体腐蚀</td><td>蚀点大小</td><td>铆钉头周围有0.2mm~0.5mm的可见蚀点</td><td>铆钉头周围有直径约0.2mm~0.8mm的蚀点;剥落处基体全部腐蚀</td><td>螺栓头表面及周围有直径约0.3mm~2.0mm的蚀点,凹槽内基本全蚀</td></tr><tr><td>腐蚀产物</td><td>铆钉头周围缝隙有少量腐蚀产物</td><td>铆钉头周围缝隙有较多腐蚀产物</td><td>螺栓头周围缝隙有一定定量腐蚀产物</td></tr><tr><td>失光</td><td>失光率</td><td>褪色现象显著,失光率约为60%</td><td>褪色现象显著,失光率约为65%</td><td>褪色现象显著,失光率约为70%</td></tr><tr><td>粉化</td><td>粉化程度</td><td>用力擦,手指上沾一定量颜料粒子</td><td>用力擦,手指上沾一定量颜料粒子</td><td>用力擦,手指上沾一定量颜料粒子</td></tr></table>

# 3）外场飞机关键部位腐蚀损伤情况

在重点对我国停放环境较恶劣的南北方三个机场, 使用年限 1~6 年的某型飞机腐蚀关键部位腐蚀情况详细检查和观测基础上, 归纳整理得到表 6-12 所列的涂层损伤与使用年限的大致关系。

表 6-12 涂层损伤与使用时间的关系  

<table><tr><td>使用年限/年</td><td>漆层破损情况</td></tr><tr><td>1~2</td><td>失光、失色</td></tr><tr><td>3~4</td><td>失光、变色；铝紧固件无变化；钢紧固件头部漆层鼓包、起皱、掉漆、露钉头</td></tr><tr><td>5~6</td><td>失光、变色；铝紧固件无变化；钢紧固件头部漆层鼓包、起皮、掉漆、头部镀锌层破坏生锈</td></tr></table>

# 4）当量加速关系验证结论

对使用年限1年~6年的某型飞机腐蚀关键部位腐蚀程度与加速试验环境

谱下试验1~5个周期的模拟试件涂层腐蚀程度进行对比，偏保守地取加速试验环境谱1个周期相当外场地面停放1年。从而验证了当量加速关系。

# 6.5.1.4 加速腐蚀试验

# 1）试验安排

对三种典型的试件均在图5-4所示加速试验环境谱下进行如下两个阶段的加速腐蚀试验。

（1）第一阶段：10个周期(相当于外场使用10年)的加速腐蚀试验。  
（2）第二阶段：第一阶段试验后适当留样，将其余试件按大修厂的腐蚀修理方法进行修理，重新涂层，然后进行9个周期（相当外场使用9年）的加速腐蚀试验。

# 2）试验设备与条件

（1）温湿试验。温湿试验在H1200C温湿试验箱中进行，试验箱工作室容积：1200L；温度范围： $-75\% \sim +180\%$ ，误差： $\pm 0.5\%$ ，升温速率： $5\% / \mathrm{min}$ ，降温速率： $3\% / \mathrm{min}$ ；相对湿度范围： $10\% \sim 100\%$ ，误差： $1\%$ 。试验箱见图6-9。

温湿试验环境条件为：温度 $T = 43^{\circ}C$ ，相对湿度 $\mathrm{RH} = 95\%$ 。作用时间7天。

图片摘要：该图主要展示 6 9 H1200C温湿试验箱。
![](images/efa0fc559e39e742677021a40d44c7b5aefb26b4a1645e27542a878bae18ff00.jpg)

图片摘要：该图主要展示 6 9 H1200C温湿试验箱。
![](images/9154015abccf4b734d95a62e75dfe9ec0bbb60a591be71b8f1bbeb9f4e661b72.jpg)  
图6-9 H1200C温湿试验箱

（2）紫外试验。紫外试验在自制紫外试验箱中进行，见图6-10。紫外照射强度 $Q = (60 \pm 10) \mathrm{W} / \mathrm{m}^2$ 。  
紫外照射试验作用条件为：照射强度 $Q = (60 \pm 10) \, \mathrm{W/m}^2$ ，温度： $T = 55^{\circ}\mathrm{C}$ 。照射时间1天。  
（3）热冲击试验。热冲击试验在H1200C温湿试验箱中进行，试验情况同图6-9。试验条件：温度 $T = 149^{\circ}\mathrm{C}$ 。升温 $10\mathrm{min} \sim 15\mathrm{min}$ ，保温 $1\mathrm{h}$ 。

图片摘要：该图主要展示 6 9 H1200C温湿试验箱。
![](images/a59f45b2df3981993fbb0cb0c93e8dd94104288b1805553bc3f1a091c234fc80.jpg)

图片摘要：该图主要展示 6 9 H1200C温湿试验箱。
![](images/2996a4e24532a504df9619178ec774b003cc508f40e0cd7ef0f5a51616fe076a.jpg)  
图6-10 紫外线辐射试验箱

(4) 低温疲劳试验。低温疲劳在北京航空航天大学自制低温环境盒和MTS880-100kN疲劳试验机上进行。载荷谱的施加由Test Star II s控制系统实现。试验机经中国航空工业集团公司北京长城计量测试研究所定期标定, 静载误差小于 $1\%$ , 动载误差小于 $2\%$ 。

疲劳试验在室温大气下进行，频率 $5\mathrm{Hz}$ 。试验装置见图6-11。

图片摘要：该图主要展示 6 10 紫外线辐射试验箱。
![](images/03e59e766e1fb6036e726b81090b723844821659cfdd37a6942d1c8cb813317d.jpg)  
图6-11 低温疲劳试验

试验条件：温度 $T = -(53 \pm 5)^\circ \mathrm{C}$ 。应力水平由有限元分析得到，等损伤折算得到 $(\sigma_{\max}, \sigma_{\min}) = (110, 20) \mathrm{MPa}$ ，当量循环500次。

（5）盐雾试验。盐雾试验在DCTC1200P盐雾腐蚀试验箱中进行，如图6-12所示。该盐雾箱主要技术指标如下：工作室容积：1200L；温度范围：室温～ $55\%$ ，误差： $\pm 0.5\%$ ；相对湿度范围： $50\% \sim 100\%$ ，误差： $1\%$ ；盐雾沉降量：在0.5 $\mathrm{mL / (h\cdot 80cm^2)}\sim 2\mathrm{mL / (h\cdot 80cm^2)}$ 范围内可调。

图片摘要：该图主要展示 6 11 低温疲劳试验。
![](images/eb471dc624590e6cd8a25807ed90c44946ed35a9188e6dad6bc8e052b936147d.jpg)

图片摘要：该图主要展示 6 11 低温疲劳试验。
![](images/0bd1471ea5d47fb3882bb67af3f11e5a4cd9cda8d0c76710d1a433cc7011ab02.jpg)  
图6-12 盐雾试验

# 3）试验过程

# （1）试验过程

① 试验前用肥皂水对试件表面进行擦洗，然后用纯净水进行清洗，在室温环境下吹干。  
② 依次进行温湿、紫外、热冲击、低温疲劳和盐雾试验，每个周期的试验结束后对试件进行清洗，室温环境下烘干后进行腐蚀损伤情况的检查和记录。  
③ 试验结束后将试件放置在干燥、常温、无腐蚀环境中。

(2) 涂层腐蚀情况的观测。根据中华人民共和国国家标准 GB9279—88《色漆涂层老化的评价》, 按涂层起泡、开裂、剥落、基体腐蚀、失光和粉化等六项评定指标对涂层腐蚀损伤情况进行观测。

涂层损伤的表现形式主要有如下两种。

① 试件表面涂层的失光变色、粉化、开裂、剥落及基体腐蚀。  
② 连接件附近涂层的起泡、开裂、剥落、孔边基体蚀点及腐蚀产物。

对于连接件结构而言，由于试件连接部位材料的不连续、连接部位存在间隙，连接部位附近的涂层腐蚀损伤情况比较严重，因此，重点是连接件表面和附近涂层损伤情况。

# 4）试验结果

（1）钢螺栓连接试件的试验结果

(1) 第一阶段试验结果

加速腐蚀5个周期、10个周期后的腐蚀情况见表6-13、表6-14和图6-13。

表 6-13 钢螺栓连接件加速腐蚀 5 个周期试验结果  

<table><tr><td colspan="2">评定指标</td><td>出厂涂层状态(TS96-71面漆)</td></tr><tr><td rowspan="2">起泡</td><td>大小</td><td>有直径约为0.2mm~3.0mm的气泡</td></tr><tr><td>密度</td><td>钉头表面及边缘有较多(≥20个)气泡</td></tr><tr><td rowspan="2">开裂</td><td>大小</td><td>个别孔边有0~1/3圆周的开裂</td></tr><tr><td>数量</td><td></td></tr><tr><td rowspan="2">剥落</td><td>最大尺寸</td><td>个别钉表面有直径约为2.5mm的剥落</td></tr><tr><td>面积/%</td><td></td></tr><tr><td rowspan="2">基体腐蚀</td><td>蚀点大小</td><td></td></tr><tr><td>腐蚀产物</td><td>开裂处可见微量黄白色物质;剥落处可见棕黄色锈斑</td></tr><tr><td>失光</td><td>失光率/%</td><td>褪色现象明显,失光率约为50%</td></tr><tr><td>粉化</td><td>粉化程度</td><td>用力擦,手指上沾一定量颜料粒子</td></tr><tr><td colspan="2">总结</td><td>腐蚀情况比较明显,主要表现为起泡现象</td></tr></table>

表 6-14 钢螺栓连接件加速腐蚀 10 个周期试验结果  

<table><tr><td colspan="2">评定指标</td><td>出厂涂层状态(TS96-71面漆)</td></tr><tr><td rowspan="2">起泡</td><td>大小</td><td>有直径约为0.2mm~4.5mm的气泡</td></tr><tr><td>密度</td><td>钉头表面及边缘有较多(≥20个)气泡</td></tr><tr><td rowspan="2">开裂</td><td>大小</td><td>基本全有0~1.0圆周的开裂</td></tr><tr><td>数量</td><td></td></tr><tr><td rowspan="2">剥落</td><td>最大尺寸</td><td>直径约为3.2mm</td></tr><tr><td>面积</td><td></td></tr><tr><td rowspan="2">基体腐蚀</td><td>蚀点大小</td><td>直径约为3.2mm</td></tr><tr><td>腐蚀产物</td><td>气泡下金属基体可能全蚀,剥落点呈黑色/棕黄色,一定量灰白色/棕黄色腐蚀物质,孔边有一定深度的蚀点,少量灰白色物质;钉头凹槽内有可见棕黄色蚀点</td></tr><tr><td>失光</td><td>失光率</td><td>褪色现象明显,失光率约为80%</td></tr><tr><td>粉化</td><td>粉化程度</td><td>用力擦,手指上沾一定量颜料粒子</td></tr><tr><td colspan="2">总结</td><td>腐蚀情况比较严重,主要表现为起泡现象,基体腐蚀现象</td></tr></table>

# (2) 第二阶段（修理后）试验结果

加速腐蚀5个周期、9个周期后的腐蚀情况见表6-15、表6-16和图6-14。

图片摘要：该图主要展示 6 14 钢螺栓连接件加速腐蚀 10 个周期试验结果。
![](images/4ac711abfc78ae87ee665ffb01fe246cbcaa27f2081c67b18bd3f981d6b80307.jpg)

图片摘要：该图主要展示 6 13 钢螺栓连接件加速腐蚀不同周期情况。
![](images/c23b16f6abdb6c39d5714a7208c680e74ac0c3b3228bcedd7e7358ae2f043fa9.jpg)  
(a)

(b)   
(c)   
图6-13 钢螺栓连接件加速腐蚀不同周期情况  
图片摘要：该图主要展示 6 13 钢螺栓连接件加速腐蚀不同周期情况。
![](images/284f4ae0d3ba61e147cde39a9eca60987c96f49187afce9e2151d4d2b3982d02.jpg)  
（a）钢螺栓连接件初始状态；（b）钢螺栓连接件加速腐蚀5个周期情况；  
（c）钢螺栓连接件加速腐蚀10个周期情况。

表 6-15 修理试件加速腐蚀 5 个周期结果  

<table><tr><td colspan="2">评定指标</td><td>修理涂层状态(TS96-71面漆)</td></tr><tr><td rowspan="2">起泡</td><td>大小</td><td>有直径约为0.2mm~5mm的气泡</td></tr><tr><td>密度</td><td>表面较多(&gt;15个)气泡,孔边一定量(10个)气泡</td></tr><tr><td rowspan="2">开裂</td><td>大小</td><td>孔边有0~1.0圆周的开裂</td></tr><tr><td>数量</td><td></td></tr><tr><td rowspan="2">剥落</td><td>最大尺寸</td><td>孔边有直径约为0.2mm~2.0mm的剥落,个别半个钉头全部剥落</td></tr><tr><td>面积</td><td>40%</td></tr><tr><td rowspan="2">基体腐蚀</td><td>蚀点大小</td><td>剥落点蚀</td></tr><tr><td>腐蚀产物</td><td>剥落点可见少量棕黄色物质;孔边开裂处可见白色/灰黑色物质</td></tr><tr><td>失光</td><td>失光率</td><td>褪色现象明显,失光率约为50%</td></tr><tr><td>粉化</td><td>粉化程度</td><td>用力擦,手指上沾一定量颜料粒子</td></tr><tr><td colspan="2">总结</td><td>腐蚀现象比较明显,主要表现为起泡、开裂、剥落和轻微的基体腐蚀现象</td></tr></table>

表 6-16 修理试件加速腐蚀 9 个周期结果  

<table><tr><td colspan="2">评定指标</td><td>修理涂层状态(TS96-71面漆)</td></tr><tr><td rowspan="2">起泡</td><td>大小</td><td>有直径约为(2.0mm~1/2钉头)的气泡</td></tr><tr><td>密度</td><td>较多(&gt;15个)气泡</td></tr><tr><td rowspan="2">开裂</td><td>大小</td><td>孔边有(0~1.0)圆周的开裂</td></tr><tr><td>数量</td><td></td></tr><tr><td rowspan="2">剥落</td><td>最大尺寸</td><td>表面有直径约为1.0mm~4.0mm的剥落</td></tr><tr><td>面积</td><td>40%</td></tr><tr><td rowspan="2">基体腐蚀</td><td>蚀点大小</td><td>剥落点蚀,孔边可见蚀坑</td></tr><tr><td>腐蚀产物</td><td>表面剥落点可见少量棕黄色物质;孔边剥落点可见一定量黄白色物质</td></tr><tr><td>失光</td><td>失光率</td><td>褪色现象明显,失光率约为80%</td></tr><tr><td>粉化</td><td>粉化程度</td><td>用力擦,手指上沾一定量颜料粒子</td></tr><tr><td colspan="2">总结</td><td>明显,主要表现为开裂、剥落和基体腐蚀现象</td></tr></table>

# (2) 钢铆钉、抽钉连接试件的试验结果

# (1) 第一阶段试验结果

加速腐蚀5个周期、10个周期的腐蚀情况见表6-17、表6-18和图6-15。

图片摘要：该图片与(a)加速腐蚀5个周期、10个周期的腐蚀情况见表6 17、表6 18和图6 15。 (1) 第一阶段试验结果 (2) 钢铆钉、抽钉连接试件的试验结果这部分内容相关。
![](images/0f36233eeb282d9811268d2ccabb3f06d5edcbd697961814aa480d320489a208.jpg)

图片摘要：该图片与加速腐蚀5个周期、10个周期的腐蚀情况见表6 17、表6 18和图6 15。；(1) 第一阶段试验结果这部分内容相关。
![](images/19da5a998db08c6c2cbd27c0d25ae4aac50af0ce6689891c0c51a54b4d5ceb03.jpg)  
(a)

图片摘要：该图片与(b)(a) 加速腐蚀5个周期、10个周期的腐蚀情况见表6 17、表6 18和图6 15。这部分内容相关。
![](images/dbc2c380c394530207eb55924bd2396469c446acb33b87279dfe2a4132f8da62.jpg)

图片摘要：该图片与(b)(a)这部分内容相关。
![](images/99344a6db155085a719259fa610fb26bb567b6f682b8c7573f24807b678c6b3b.jpg)

图片摘要：该图片与图6 14 修理试件加速腐蚀不同周期试验情况这部分内容相关。
![](images/daed9b728009ffd70deaf5cde3f77e717e1d071c10a974d00d2df4f7e61f2d07.jpg)  
(b)

图片摘要：该图片与图6 14 修理试件加速腐蚀不同周期试验情况；（a）修理试件初始状态；（b）修理试件加速腐蚀5个周期试验情况；这部分内容相关。
![](images/46006769ff65928148459ce08dae14415b69c6cb7791c4edd3f6051974a7c9e6.jpg)

图片摘要：该图片与图6 14 修理试件加速腐蚀不同周期试验情况；（a）修理试件初始状态；（b）修理试件加速腐蚀5个周期试验情况；这部分内容相关。
![](images/6d79ff05562a8051417d47bbefc1c558c7651f35fbf2282fafbaf5e238f20ce0.jpg)

(c)   
图6-14 修理试件加速腐蚀不同周期试验情况  
图片摘要：该图主要展示 6 14 修理试件加速腐蚀不同周期试验情况。
![](images/38deade8e791e366ae46d525a2d5d2b538a93be6949744648e3e272ef06871c8.jpg)  
（a）修理试件初始状态；（b）修理试件加速腐蚀5个周期试验情况；  
（c）修理试件加速腐蚀9个周期试验情况。

表 6-17 钢铆钉、抽钉试件加速腐蚀 5 个周期试验结果  

<table><tr><td colspan="2">评定指标</td><td>铆钉</td><td>抽钉</td></tr><tr><td rowspan="2">起泡</td><td>大小</td><td>有直径约为0.2mm~1.0mm的气泡</td><td>有直径约为0.2mm~1.5mm的气泡</td></tr><tr><td>密度</td><td>钉头边缘一定数量(&gt;15个)气泡</td><td>钉头及边缘有一定量(&gt;15个)气泡</td></tr><tr><td rowspan="2">开裂</td><td>大小</td><td>孔边有(0~2/3)圆周的开裂</td><td>基本所有孔有(1/4~1.0)圆周的开裂</td></tr><tr><td>数量</td><td></td><td></td></tr><tr><td rowspan="2">剥落</td><td>最大尺寸</td><td>个别钉头有直径约为1.5mm的气泡</td><td>中心抽钉有直径约为1.0mm的剥落;孔边气泡有可见剥落</td></tr><tr><td>面积/%</td><td></td><td></td></tr><tr><td rowspan="2">基体腐蚀</td><td>蚀点大小</td><td></td><td></td></tr><tr><td>腐蚀产物</td><td>孔边有少量黄白色物质</td><td>孔边一定量黄白色物质,中心抽钉有棕黄色物质</td></tr><tr><td>失光</td><td>失光率/%</td><td colspan="2">褪色现象较明显,失光率约为50%</td></tr><tr><td>粉化</td><td>粉化程度</td><td colspan="2">用力擦,手指上沾一定量颜料粒子</td></tr><tr><td colspan="2">总结</td><td colspan="2">腐蚀不明显,且铆钉腐蚀情况略微弱于抽钉。主要表现为起泡、开裂、轻微的基体腐蚀现象;</td></tr></table>

表 6-18 钢铆钉、抽钉试件加速腐蚀 10 个周期试验结果  

<table><tr><td colspan="2">评定指标</td><td>铆钉</td><td>抽钉</td></tr><tr><td rowspan="2">起泡</td><td>大小</td><td>有直径约为(0.2~1.0)mm的气泡</td><td>有直径约为0.2mm~2.0mm的气泡</td></tr><tr><td>密度</td><td>钉头边缘一定数量(&gt;15个)气泡</td><td>钉头及边缘有一定量(&gt;15个)气泡</td></tr><tr><td rowspan="2">开裂</td><td>大小</td><td>孔边有(0~1.0)圆周的开裂</td><td>基本所有孔有(1/4~1.0)圆周的开裂</td></tr><tr><td>数量</td><td></td><td></td></tr><tr><td rowspan="2">剥落</td><td>最大尺寸</td><td>个别钉头有直径约为1.0mm的剥落</td><td>中心抽钉有直径约为2.0mm的剥落;表面有直径约为0.8mm的剥落;孔边有直径为1.5mm的剥落</td></tr><tr><td>面积</td><td></td><td></td></tr><tr><td rowspan="2">基体腐蚀</td><td>蚀点大小</td><td></td><td></td></tr><tr><td>腐蚀产物</td><td>孔边有少量黄白色物质</td><td>孔边一定量黄白色物质,中心抽钉有棕黄色物质</td></tr><tr><td>失光</td><td>失光率</td><td colspan="2">褪色现象较明显,失光率约为80%</td></tr><tr><td>粉化</td><td>粉化程度</td><td colspan="2">用力擦,手指上沾一定量颜料粒子</td></tr><tr><td colspan="2">总结</td><td colspan="2">腐蚀比较明显,且铆钉腐蚀情况明显弱于抽钉。主要表现为起泡、开裂、基体腐蚀现象</td></tr></table>

图片摘要：该图主要展示 6 18 钢铆钉、抽钉试件加速腐蚀 10 个周期试验结果。
![](images/6c45df0dc86db85317a151b8ebaf5371105856521e5ac668938cfff892fb12a6.jpg)

图片摘要：该图主要展示 6 18 钢铆钉、抽钉试件加速腐蚀 10 个周期试验结果(a)。
![](images/a9a96952bdba4286fa96730b6cbf0db8131c2e005729db6e8511f178c204b96c.jpg)

图片摘要：该图主要展示 6 18 钢铆钉、抽钉试件加速腐蚀 10 个周期试验结果(a) (b)。
![](images/2aac72b84033a6bb27ce9d043abfd5e306a8eb9dd0589f812fc7f827d62996d0.jpg)  
(a)

图片摘要：该图片与(b)(a)这部分内容相关。
![](images/93953e595466563afe42dc8ef2ae5443071b38541bc1378fb02a1a8607b06cc7.jpg)

图片摘要：该图片与(b)(a)这部分内容相关。
![](images/5eaac429779bf186f28b54e52863d6a3473581553036935fc431aee1a3f5948f.jpg)

图片摘要：该图片与(b)(a)这部分内容相关。
![](images/088def311c1c4ea8a413714c7b715945a151924bbc34ad3acce767f7e540eec8.jpg)  
(b)

图片摘要：该图片与图6 15 钢铆钉、抽钉试件加速腐蚀不同周期情况这部分内容相关。
![](images/49f2f28777349d58d532563a361d14c4f52574a0d295c1e76953b4df3cf5e605.jpg)

图片摘要：该图片与图6 15 钢铆钉、抽钉试件加速腐蚀不同周期情况；(a) 钢铆钉、抽钉试件初始状态；(b) 钢铆钉、抽钉试件加速腐蚀 5 个周期情况；这部分内容相关。
![](images/e8d071f293651293735c05ff006fa7712ae9ce12e686a3036cda09db09374f86.jpg)

图片摘要：该图片与图6 15 钢铆钉、抽钉试件加速腐蚀不同周期情况；(a) 钢铆钉、抽钉试件初始状态；(b) 钢铆钉、抽钉试件加速腐蚀 5 个周期情况；这部分内容相关。
![](images/1d3424fe86927a49516eab4ef414782f982a51ed822b32ef9293648ef957c042.jpg)

(c)   
图6-15 钢铆钉、抽钉试件加速腐蚀不同周期情况  
图片摘要：该图主要展示 6 15 钢铆钉、抽钉试件加速腐蚀不同周期情况。
![](images/e688042ca4cb7e48865c4513a5aa0a44b55ceea95c31dc02af5b1b28bad94d78.jpg)  
(a) 钢铆钉、抽钉试件初始状态；(b) 钢铆钉、抽钉试件加速腐蚀 5 个周期情况；  
（c）钢铆钉、抽钉试件加速腐蚀10个周期情况。

# ② 第二阶段（修理后）试验结果

加速腐蚀5个周期、9个周期的腐蚀情况见表6-19、表6-20和图6-16。

表 6-19 修理试件加速腐蚀 5 个周期试验结果  

<table><tr><td colspan="2">评定指标</td><td>铆钉</td><td>抽钉</td></tr><tr><td rowspan="2">起泡</td><td>大小</td><td>有直径约为0.2mm~1.8mm的气泡</td><td>有直径约为0.2mm~6.0mm的气泡</td></tr><tr><td>密度</td><td>钉头边缘一定数量(&gt;15个)气泡</td><td>钉头及边缘有一定量(&gt;15个)气泡</td></tr><tr><td rowspan="2">开裂</td><td>大小</td><td>孔边有(0~1/2)圆周的开裂</td><td>基本所有孔有(0~1.0)圆周的开裂</td></tr><tr><td>数量</td><td></td><td></td></tr><tr><td rowspan="2">剥落</td><td>最大尺寸</td><td>有直径约为1.0mm的剥落</td><td>中心抽钉有直径约为1.0mm的剥落;中心抽钉有直径约为2.5mm的剥落</td></tr><tr><td>面积</td><td></td><td></td></tr><tr><td rowspan="2">基体腐蚀</td><td>蚀点大小</td><td></td><td>剥落点蚀</td></tr><tr><td>腐蚀产物</td><td>微量白色/黄白色物质</td><td>孔边一定量黄白色物质,中心抽钉有棕黄色物质;剥落点有少量灰白色物质</td></tr><tr><td>失光</td><td>失光率</td><td colspan="2">褪色现象较明显,失光率约为50%</td></tr><tr><td>粉化</td><td>粉化程度</td><td colspan="2">用力擦,手指上沾一定量颜料粒子</td></tr><tr><td colspan="2">总结</td><td colspan="2">腐蚀不明显,且铆钉腐蚀情况略微弱于抽钉主要表现为起泡、开裂、轻微的基体腐蚀现象</td></tr></table>

表 6-20 修理试件加速腐蚀 9 个周期试验结果  

<table><tr><td colspan="2">评定指标</td><td>铆钉</td><td>抽钉</td></tr><tr><td rowspan="2">起泡</td><td>大小</td><td>有直径约为0.2mm~3.0mm的气泡</td><td>有直径约为0.2mm~13.0mm的气泡</td></tr><tr><td>密度</td><td>钉头边缘一定数量(&gt;15个)气泡</td><td>钉头及边缘有一定量(&gt;15个)气泡</td></tr><tr><td rowspan="2">开裂</td><td>大小</td><td>孔边有(0~1/2)圆周的开裂</td><td>基本所有孔有(1/4~1.0)圆周的开裂</td></tr><tr><td>数量</td><td></td><td></td></tr><tr><td rowspan="2">剥落</td><td>最大尺寸</td><td>有直径约为1.0mm的剥落</td><td>中心抽钉有直径约为1.5mm的剥落;中心抽钉有直径约为5.0mm的剥落</td></tr><tr><td>面积</td><td></td><td></td></tr><tr><td rowspan="2">基体腐蚀</td><td>蚀点大小</td><td>剥落点蚀</td><td>剥落点蚀;孔边有微小蚀坑</td></tr><tr><td>腐蚀产物</td><td>孔边有少量灰白色物质;剥落点有微量白色物质</td><td>孔边一定量黄白色物质,中心抽钉有棕黄色物质</td></tr><tr><td>失光</td><td>失光率</td><td colspan="2">褪色现象较明显,失光率约为80%</td></tr><tr><td>粉化</td><td>粉化程度</td><td colspan="2">用力擦,手指上沾一定量颜料粒子</td></tr><tr><td colspan="2">总结</td><td colspan="2">腐蚀不明显,且铆钉腐蚀情况比抽钉弱主要表现为起泡、开裂、剥落、基体腐蚀现象</td></tr></table>

图片摘要：该图主要展示 6 20 修理试件加速腐蚀 9 个周期试验结果。
![](images/e4bca1fc293e2171f87a3aa6cb1f3a416eca3bffc4b17ec24a4a5a8c6a9ba275.jpg)

图片摘要：该图主要展示 6 20 修理试件加速腐蚀 9 个周期试验结果(a)。
![](images/caa5e790662a81c3be6ea09221cef5614402908c76c51e4567df1b818296e19a.jpg)

图片摘要：该图主要展示 6 20 修理试件加速腐蚀 9 个周期试验结果(a)。
![](images/cb9294bc749cc25d09f6a94c6d11ac2ec3651de2e51aa704dcb65c7d98881b39.jpg)

图片摘要：该图片展示了飞机结构腐蚀/老化控制与日历延寿技术相关内容。
![](images/4c4c0cd7c414c02d19aa7df6f5747a8a471b5d0fdc1f91a1cd80321cd9e4d8cd.jpg)  
(a)

图片摘要：该图片与(b)(a)这部分内容相关。
![](images/8c4a5fd8d0b805a4d03ef6f7d8224a2bcc3a81c977fdf219cef5fa28f029e150.jpg)

图片摘要：该图片与(b)(a)这部分内容相关。
![](images/9db7bff0ad1d45f25d0478527042455ccdf0a69b4c641919cca36b022379fbdc.jpg)

图片摘要：该图片与图6 16 修理试件加速腐蚀不同周期情况这部分内容相关。
![](images/d59b6e964f2e0ee78471f18468fc26de76e99b8e05a6d5fa84c00cc98e3d8882.jpg)  
(b)

图片摘要：该图片与图6 16 修理试件加速腐蚀不同周期情况；（a）修理试件初始状态；（b）修理试件加速腐蚀5个周期情况；这部分内容相关。
![](images/8026a32bc6dacffb28417aa3277242b97d720dd96d41508a47c8484bbe193adb.jpg)

图片摘要：该图片与图6 16 修理试件加速腐蚀不同周期情况；（a）修理试件初始状态；（b）修理试件加速腐蚀5个周期情况；这部分内容相关。
![](images/86ad4e64f25ac3e900000ca12c4d3482233ee12310fcfdcf8765c8b94c91bb98.jpg)

(c)   
图6-16 修理试件加速腐蚀不同周期情况  
图片摘要：该图主要展示 6 16 修理试件加速腐蚀不同周期情况。
![](images/f5a0a558d59dc735d43643a7254c8976dfd7b987e435743c43d64575bf3eec0d.jpg)  
（a）修理试件初始状态；（b）修理试件加速腐蚀5个周期情况；  
（c）修理试件加速腐蚀9个周期情况。

# (3) 铝铆钉连接试件的试验结果

# (1) 第一阶段试验结果

加速腐蚀10个周期的腐蚀情况见图6-17, 图6-18中给出了显微镜下试件最严重腐蚀处的腐蚀形貌。总体来说, 除部分铆钉周围出现漆层脱落、堆积少量腐蚀产物和试件表面涂层光泽度明显下降外, 涂层防护作用基本完好。

图片摘要：该图主要展示 6 17 铝铆钉试件加速腐蚀10个周期情况。
![](images/805d6a8496228b22a46fc9e006e55a49b406f2a47ce0b722cf0767f1cd796267.jpg)

图片摘要：该图主要展示 6 17 铝铆钉试件加速腐蚀10个周期情况。
![](images/fba631afc8ec4072d10ec9540dfcb4206c7b1ccd6f398ba295f8a46ae6f57343.jpg)  
图6-17 铝铆钉试件加速腐蚀10个周期情况  
图6-18 显微镜下铝铆钉试件加速腐蚀10个周期的腐蚀形貌

# (2) 第二阶段试验结果

加速腐蚀9个周期的腐蚀情况见图6-19，图6-20中给出试件严重腐蚀处的腐蚀形貌。总体来说，除涂层表面光泽度明显下降、部分涂层翘起、脱落外，涂层防护作用基本完好，金属基体未见明显的腐蚀损伤。

图片摘要：该图主要展示 6 18 显微镜下铝铆钉试件加速腐蚀10个周期的腐蚀形貌。
![](images/3462c5ecabcd45f014dd29400139c4c3ab0576a89489814f79879bb321d17648.jpg)  
图6-19 修理试件加速腐蚀9个周期情况

图片摘要：该图主要展示 6 19 修理试件加速腐蚀9个周期情况。
![](images/1e0c89e89625787e05f19048f860fb3b2d447487660d45461d0d8cfcccf26a05.jpg)  
图6-20 显微镜下修理试件  
加速腐蚀9个周期的腐蚀形貌

# 6.5.1.5 日历寿命评定

# 1）加速腐蚀试验结果分析

（1）综合各种连接形式试件第一阶段试验结果，不同连接形式的各个试件均有不同程度的腐蚀损伤，主要发生在连接件附近，但就其最严重的情况而言，腐蚀损伤均未达到不可修复的程度。因此，采用 $\mathrm{TB06 - 9 + TS96 - 71}$ 涂层体系的各类铝合金连接结构均可在10年日历首翻期中保持有效的防护作用，所产生的腐蚀损伤可通过首翻时适当的腐蚀修理及涂层更新予以修复。  
(2）综合各类连接形式试件修理后的第二阶段试验结果，不同连接形式试件的腐蚀程度均略重于第一阶段试验后的状态，但其严重的腐蚀情况也未达到不可修复的程度。因此，采用 $\mathrm{TB06 - 9 + TS96 - 71}$ 涂层体系的各类铝合金连接

结构经首翻修理(腐蚀修理及更换相同涂层)后均可在9年日历大修间隔中保持有效的防护作用,所产生的腐蚀损伤亦可通过大修时适当的腐蚀修理及涂层更新予以修复。

（3）就几种不同连接形式试件的相对比较而言，其腐蚀程度由较弱至较强的顺序为：铝铆钉连接 $\rightarrow$ 钢铆钉连接 $\rightarrow$ 钢抽钉连接 $\rightarrow$ 钢螺栓连接。因此，在首翻及大修时对应的修理方法简易程度必须有所区别。对铝铆钉连接件而言，主要是更换涂层，只需对发现明显腐蚀的局部实施打磨修理；对钢铆钉连接件而言，在主要更换涂层基础上，需打磨修理的局部腐蚀部位要略多一些；而对钢螺栓（钢抽钉)连接件而言，则在更换涂层前必须对已产生基体腐蚀的连接孔处进行局部打磨，直至清楚全部蚀坑，其打磨深度相对较大。

# 2）日历寿命评定结论

（1）采用 $\mathrm{TB06 - 9 + TS96 - 71}$ 优选涂层体系可以使铝合金结构满足首翻10年，大修间隔9年，总寿命28年的常用日历寿命指标，达到在日历大修间隔内涂层体系保持有效的要求。  
(2) 对应的大修 (含首翻) 腐蚀修理方法大致为: ① 局部褪漆; ② 去除腐蚀; ③ 清洗; ④ 烘干; ⑤ 涂底漆; ⑥ 涂面漆。  
（3）对铝铆钉、钢铆钉连接结构而言，其日历首翻期、大修间隔及总寿命可以适当延长。而对钢螺栓（抽钉）连接结构而言，如果螺帽（钉头）也涂有TB06-9底漆后再统一涂TS96-71面漆，钉头及连接孔附近的腐蚀程度会有较大改善。其日历首翻期、大修期及总寿命亦可适当延长。因此，合理采用 $\mathrm{TB06 - 9 + }$ TS96-71涂层体系，配合外场使用时正确的清洗和维护措施，再加之缓蚀剂等紧固件耐蚀措施，不仅可以满足现役飞机铝合金结构的日历寿命要求，而且可作为新机铝合金结构涂层选取的重要基础。

# 6.5.2 优选涂层的工程应用

# 6.5.2.1 概述

经过6.2节、6.3节、6.4节和6.5.1节的实验和分析，给出了铝合金优选涂层体系满足飞机结构日历寿命要求的结论，从而有必要推广应用到飞机实际型号上，这也是考核和验证涂层体系的一个重要内容。通过该优选涂层系统在我国先进歼击机上的推广应用，逐步取代现用的涂层体系，最终实现提高飞机蒙皮涂层系统抗腐蚀能力、延长蒙皮涂层使用寿命的目的。目前，该涂层体系已由应用单位分别进行了配套性试验，然后在国产先进歼击机上获得应用。

# 6.5.2.2 配套性试验和工艺试验

1）应用氟聚氨酯涂层进行的配套性试验（一）

配套实验的目的是：

（1）施工工艺条件对涂层系统最终质量(附着力)的影响。研究目的是为先进飞机应用氟聚氨酯涂层时制订最佳工艺路线和条件。  
(2) 国产涂层系统与俄罗斯底漆的相容性研究。研究目的是为几十架后续生产先进飞机应用氟聚氨酯涂层提供技术依据。

测试结果见表6-21和表6-22。

表 6-21 施工工艺条件对涂层系统附着力的影响  

<table><tr><td>序号</td><td rowspan="2">涂层系统(使用部位)</td><td colspan="4">涂层系统附着力/MPa</td></tr><tr><td></td><td>工艺条件1</td><td>工艺条件2</td><td>工艺条件3</td><td>工艺条件4</td></tr><tr><td>1</td><td>TB06-9+TS96-71(铝合金基材)</td><td>19.25</td><td>17.56</td><td>16.45</td><td>20.73</td></tr><tr><td>2</td><td>H06-1012H+TS96-71(碳纤维复合材料基材)</td><td>10.88</td><td>16.78</td><td>18.2</td><td>16.2</td></tr><tr><td>3</td><td>H06-076+TS96-71(钢基材)</td><td>15.4</td><td>15.13</td><td>20.1</td><td>16.8</td></tr><tr><td>4</td><td>TB06-9+TS96-71半光</td><td>21.4</td><td>15.7</td><td>21.18</td><td>16.78</td></tr><tr><td>5</td><td>X06-1+TB06-9(大修飞机及裸铝基材专用)</td><td>23.8(X06-1干燥1h)</td><td>12.9(X06-1干燥4h)</td><td></td><td></td></tr><tr><td>6</td><td>H04-5236+TB06-9+TS96-71(机、尾翼前缘)</td><td>13.26</td><td>11.23</td><td>12.68</td><td>12.15</td></tr><tr><td>7</td><td>H04-5236+H06-1012H+TS96-71(机、尾翼前缘)</td><td>11.6</td><td>11.93</td><td>13.87</td><td>12.34</td></tr><tr><td>8</td><td>H04-5236+TS96-71(机、尾翼前缘)</td><td>3.48</td><td>7.43</td><td>13.97</td><td>14.9</td></tr><tr><td>9</td><td>1#底漆+TS96-71(歼八系列飞机)</td><td>6.54</td><td>10.48</td><td>9.97</td><td>15.34</td></tr><tr><td colspan="6">注:工艺条件1为底漆常温干燥4h后再涂面漆;工艺条件2为底漆常温干燥20h后再涂面漆;工艺条件3为底漆40℃~50℃干燥4h后再涂面漆;工艺条件4为底漆40℃~50℃干燥20h后再涂面漆。</td></tr></table>

表 6-22 国产涂层系统与俄罗斯底漆的相容性研究  

<table><tr><td>序号</td><td>涂层系统</td><td>涂层系统附着力/MPa</td></tr><tr><td>1</td><td>3Π-140(干燥7天,打磨)+TS96-71</td><td>14.96</td></tr><tr><td>2</td><td>3Π-140(干燥7天,打磨)+TB06-9(10μm)+TS96-71</td><td>17.42</td></tr><tr><td>3</td><td>ΦД086(50℃/24h打磨)+TB06-9</td><td>9.55</td></tr><tr><td>4</td><td>3Π-0215(干燥7天,打磨)+TS96-71</td><td>17.85</td></tr><tr><td>5</td><td>3Π-0215(干燥7天,打磨)+TB06-9+TS96-71</td><td>20.29</td></tr><tr><td>6</td><td>AK070+3Π-140+AK-070+AC-1115</td><td>14.57</td></tr><tr><td>7</td><td>AK070 + ΘΠ - 140 + TB06 - 9 + TS96 - 71</td><td>17.08</td></tr><tr><td>8</td><td>AK070 + ΘΠ - 140 + TS96 - 71</td><td>20.06</td></tr><tr><td>9</td><td>AK070 + ΘΠ - 140 + 1号航空底漆 + TS96 - 71</td><td>14.37</td></tr><tr><td>10</td><td>AK070 + ΘΠ - 140 + AK - 070 + TS96 - 71</td><td>15.72</td></tr></table>

通过以上试验，得出以下结论：

(1) TS96-71 氟聚氨酯涂层系统与铝合金基材、碳纤维复合材料基材、钢基材有良好的相容性, 工艺实现简便, 满足飞机使用要求。  
(2) 通过选用适当的过渡层, TS96-71 氟聚氨酯涂层系统与大修飞机的裸铝基材有良好的相容性, 工艺实现简便, 满足大修飞机使用要求。  
（3）通过选用适当的过渡层，TS96-71氟聚氨酯涂层系统与俄罗斯底漆可以获得有良好的相容性，工艺实现简便，满足飞机使用要求。  
2）应用氟聚氨酯涂层进行的配套性试验（二）

试验要求及过程详见《TS96-71 氟聚氨酯涂层系统与 W06-2（II）等底漆配套性试验报告》

通过以上试验，得出以下结论：

(1) TS96-71 涂层系统 (TB06-9底漆、TS96-71面漆) 基本性能 (漆膜柔韧性、耐低温性能、耐介质性能和耐热性能等) 良好, 能满足飞机使用要求。  
(2) TS96-71 涂层系统 (TB06-9 底漆、TS96-71 面漆) 与现用 W06-2 (Ⅱ) 底漆、S06-1010H 底漆相容性良好, TS96-71 面漆可不经 TB06-9 底漆过渡直接施工于上述底漆。  
(3) TS96-71 面漆与 H61-83 锯黄底漆相容性不好, 不能直接施工于 H61-83 锯黄底漆上。如需在 H61-83 锯黄底漆涂 TS96-71 面漆时, 应采用 TB06-9 底漆过渡层。  
3）应用氟聚氨酯涂层进行的配套性试验（三）

该配套性试验结论如下：

（1）通过性能验证试验，获得了比较全面的性能数据，对氟聚氨酯涂层系统常规性能、耐环境及介质性能、涂料与基材相容性能等都有了更进一步的了解，达到了试验预定的目标。  
(2) 氟聚氨酯涂层系统常规性能较好, 能够满足设计要求; 氟聚氨酯涂层系统与基材相容性良好, 可以与型号不同基材及表面处理配套使用, 能够满足

设计要求。

（3）氟聚氨酯涂层系统耐环境及介质性能绝大部分项目良好，但耐热及耐油后冲击强度稍差(仅指白色)，与飞机蒙皮漆国军标要求相比有一定差距，但符合材料标准要求。  
（4）氟聚氨酯涂层系统颜色及光泽符合标准色卡，满足军方对整机外表面颜色及光泽要求。  
（5）氟聚氨酯涂层系统能够满足设计及使用要求，可以装机使用。

# 4）喷涂TS96-71氟聚氨酯涂层工艺总结

若干架先进飞机试喷国产蒙皮涂层系统，工艺评审结论如下：

（1）国产蒙皮涂料质量稳定，入场验收一次复验合格。  
(2) 国产蒙皮涂料遮盖力强、漆层饱满、流平性好、无拉丝, 工艺性能明显优于俄蒙皮涂料, 施工过程符合整机喷涂质量控制要求。  
(3）国产蒙皮涂料的喷涂质量符合验收标准，喷涂标志清晰、漆膜硬度高、耐溶剂性能好，实物质量明显优于俄罗斯实物水平。

# 5）飞机实际涂装考核

2002—2005年若干架某型飞机涂装国产含氟聚氨酯涂层系统，经历了 $0\sim 3$ 年的外场使用环境考核，结果表明与同期采用其他涂层的飞机相比较，在防腐效果上，含氟聚氨酯涂层系统有明显提高，可以在飞机实际型号上广泛应用。

# 6.6 新型纳米涂层的应用研究

# 6.6.1 引言

随着纳米技术不断向涂料研究领域渗透，纳米复合涂层日趋成熟。近年来航空装备研究所联合中国科院金属研究所针对我国飞机的使用情况、服役环境和结构腐蚀特点，开展了军用飞机结构新型纳米复合涂层的研发与应用研究，并通过在现役飞机防护涂料中添加不同的纳米材料，采用特殊工艺成功研发成功了IMR系列纳米复合涂层。大量的试验及检测结果表明，该系列涂层具有优良的抗环境腐蚀(老化)性能。

按照军用飞机结构的有关技术要求，新涂层只有表现出比现役飞机涂层具有更好的防腐效果，才允许在飞机结构中推广应用。因此，有必要从涂层本身的抗老化性能（耐湿热、盐雾和紫外线）、抗划伤性能、与金属基体的附着力、工艺性、成本及配套设施等几个方面，将新型涂层与现役飞机结构涂层进行对比评定。

根据飞机结构不同部位受环境因素影响的严重程度，应着重针在三个方面对IMR纳米复合涂层的防腐效果进行评定，这对于确定涂层的使用寿命、制订合理的涂层维修或重新喷涂周期、延长使用寿命十分重要；同时也是筛选和评估不同涂层或工艺的优劣所不可缺少的。

# 6.6.2 新型纳米涂层的抗紫外线老化试验评定

# 6.6.2.1 紫外线老化加速环境谱

飞机机身、外翼、水平尾翼等结构部位的上表面漆层主要受太阳紫外线和湿热等环境因素作用，容易发生裂解而出现光泽度下降、粉化、龟裂、脱落等老化现象，最终导致金属基体腐蚀。研究表明，紫外线是引起涂层老化的重要因素，而湿热环境又会加速有机涂层的老化。紫外线老化环境谱应该包括紫外线照射和湿热曝露环境两部分。

针对我国军用飞机较严酷的服役环境以及典型外露结构部位涂层老化失效的特点, 参照国内外同类试验方法, 并在完成前期探索性试验研究的基础上, 编制了如图6-21所示的紫外线老化加速环境谱。该环境谱的一个试验周期为 $24\mathrm{h}$ , 由紫外线照射和湿热曝露两部分组成, 其中紫外线照射时间为 $14\mathrm{h}$ , 温度为 $(50 \pm 2)^\circ \mathrm{C}$ , 相对湿度为 $(50 \pm 5) \%$ ; 湿热曝露时间为 $10\mathrm{h}$ , 温度为 $(40 \pm 2)^\circ \mathrm{C}$ , 相对湿度为 $(90 \pm 5) \%$ 。

图片摘要：该图主要展示 6 21 紫外线老化试验谱示意图。
![](images/1b9c6fdcd34e4404ce97dd74438358473ed05c7c7cb137d036282459e33b5388.jpg)  
图6-21 紫外线老化试验谱示意图

# 6.6.2.2 试验方法及过程

（1）试件材料及涂层系统的选取。选用现役飞机结构常用的4种铝合金材料：LY12（板材δ1）、LC4CS、Д19和B95Пч.T2，加工成表面尺寸为 $150\mathrm{mm}\times$ $75\mathrm{mm}$ 的试件。一部分试件按相关标准涂有现役飞机用的典型涂层，TB06-9底漆和TS70-1聚氨酯漆面漆；另一部分试件涂IMR纳米复合涂层。

（2）试验过程。试验采用UR2600紫外线老化试验箱予以实施，试验共进行了30个周期，每周期为 $24\mathrm{h}$ 。试验过程中每隔 $100\mathrm{h}$ 用紫外线辐照计测量1次箱体内的紫外线辐照度，当紫外线辐照度下降 $20\%$ 时，更换紫外线灯管。试验过程中定期测定试件涂层的色差变化情况，并记录各组试件累积照射时间。

试验前对试件进行如下处理：用肥皂水擦洗试件表面以去除油污 $\rightarrow$ 自来水冲洗后用蒸馏水擦洗 $\rightarrow$ 吹干 $\rightarrow$ 用BYK色差仪进行初始光泽度测量并做记录 $\rightarrow$ 试件悬挂在老化试验箱内的试件挂架上。

试件挂架在试验过程中保持 $0.1\mathrm{r / min}$ 的转速匀速转动，保证试件受紫外线均匀照射。试验过程定期将试样从试验箱中取出，用脱脂棉蘸去离子水将试样表面洗净、吹干。在室温条件下，用BYK色差仪测量涂层的色差值的变化情况。

# 6.6.2.3 试验结果分析

（1）B95II. T2结构件涂层色差变化情况。图6-22为A1（某先进飞机飞机原始涂层)和A2(现役飞机用国产内表面涂层TB06-9底漆)曝露30个周期后色差变化曲线。不难看出，两种涂层均发生显著变化，色差均超过了5，相比之下，A1色差变化稍大于A2的色差变化。

图片摘要：该图主要展示 6 22 B95II. T2结构件涂层色差变化曲线。
![](images/113057fdc8fc5c8bad86b5f2dff6abf26f7008e0e6d8bd3f69a81a371fda6026.jpg)  
图6-22 B95II. T2结构件涂层色差变化曲线

(2) Π19 蒙皮试件涂层色差变化。由图 6-23 可以看出, B5 (TB06-9 底漆 + IMR21 纳米聚氨酯漆) 色差变化值明显小于 B1 (飞机原始涂层)、B2 (TB06-9 底漆)、B4 (TB06-9 底漆 + TS70-1 面漆), 表明 IMR21 纳米聚氨酯复合涂层有良好的抗老化性能。B2 的抗老化性能较差。B4 为现役飞机的典型防护涂层, 其色差变化明显高于 B5。试验结果说明, 在 Π19 蒙皮上喷涂纳米复合涂层后抗老化性能明显高于现役飞机的防护涂层。

图片摘要：该图主要展示 6 22 B95II. T2结构件涂层色差变化曲线。
![](images/df4c35109ed7316ac39479ebdba3def4ede2ba234e7c8b1058e363f0080b582a.jpg)  
图6-23 I19蒙皮试件涂层色差变化曲线

(3) LY12 试件涂层 (底漆 + 面漆) 色差变化。由图 6-24 可见, D4 (TB06 - 9 底漆 + IMR11 纳米聚氨酯漆) 和 D5 (TB06 - 9 底漆 + IMR21 纳米聚氨酯漆) 2 种纳米复合涂层的色差变化均小于 D4 (TB06 - 9 底漆) 和 D2 (TB06 - 9 底漆 + TS70 - 1 面漆) 两种现役飞机最常用防护涂层的色差变化。其中 D4 变化最小, 色差变化值小于 2 , 表明纳米复合涂层性能应用于 LY12 铝合金结构后, 抗紫外线老化性能明显提高。

图片摘要：该图主要展示 6 23 I19蒙皮试件涂层色差变化曲线。
![](images/66aa62ab69bc7a96e9a4ad89e40eb19f5fd11f6bc1d09a9033734b10df3386d1.jpg)  
图6-24LY12试件涂层（底漆 $^+$ 面漆）色差变化曲线

(4) LY12 试件涂层（只涂面漆）色差变化。从图 6-25 可以看出，在同样的试验条件和照射时间下，LY12 试件在不涂底漆只涂面漆的情况下，现役飞机常用 E1(TS70-1 聚氨酯漆) 的色差变化明显高于 E3 (IMR11 纳米聚氨酯漆) 和 E5 (IMR21 纳米聚氨酯漆) 2 种纳米复合涂层。其色差变化程度顺序与试件涂底漆 + 面漆的情况一致。色差变化从大到小的顺序依次为：TS70-1 聚氨酯，IMR21 纳米聚氨酯，IMR11 纳米聚氨酯漆。

图片摘要：该图主要展示 6 24LY12试件涂层（底漆 面漆）色差变化曲线。
![](images/17947fd56e1a0d6455e7751f80216e6cc09da2ad35c20d8398b2205c77dde5c7.jpg)  
图6-25 LY12试件只涂面漆色差变化曲线

比较图6-24和图6-25不难发现，只涂面漆试件的色差变化比涂底漆 $+$ 面漆试件的色差变化小。产生上述试验差异的主要原因可能是，TB06-9底漆受紫外线照射后色差变化大(见图6-26)，会直接影响到面漆色差变化增大。

图片摘要：该图主要展示 6 25 LY12试件只涂面漆色差变化曲线。
![](images/7c7a4302e0c7dd96c2d57029cd7b42505ca95538bd19916498e3103b57c6efa3.jpg)  
图6-26 LY12试件只涂TB06-9底漆色差变化曲线

（5）涂层老化特性的数学描述。根据上述加速老化试验曲线，防护涂层的色差 $\Delta E^{*}$ 随着老化时间 $t$ 呈现出幂函数增长的趋势，由此不妨假设有下列关系式成立：

$$
\Delta E ^ {*} = k t ^ {b} \tag {6-1}
$$

对式(6-1)两边取对数，并设 $y = \lg (\Delta E), x = \lg t, a = \lg k$ ，从而转化为双对数坐标系下的线性函数。则有：

$$
y = a + b x \tag {6-2}
$$

根据最小二乘法原理对式(6-2)拟合，可求得拟合参数 $k, b$ 和相关系数 $r_{xy}$ 。不同类型的涂层加速老化参数见表6-23。

表 6-23 涂层老化试验数据拟合结果
