Repository: C-zj02/CFD-claw

<div align="center">

**English** | [中文](#中文版) | [Français](README_FR.md) | [Русский](README_RU.md) | [हिन्दी](README_HI.md) | [العربية](README_AR.md) | [Português](README_PT.md)

# 🚀 Claude Code Python

**A Complete Python Reimplementation Based on Real Claude Code Source**

*From TypeScript Source → Rebuilt in Python with ❤️*

***
**🔥 Active Development • New Features Weekly 🔥**

</div>

***

## 🎯 What is This?

**Clawd Code** is a **complete Python rewrite** of Claude Code, based on the **real TypeScript source code**.

File: RAG-data/飞机设计手册_第3册_材料(上).pdf-54954277-eebe-4c95-a16a-63bea705142d.md (part 4 of 12)
续表 6-2  
<table><tr><td>合金系列</td><td>注意要点</td></tr><tr><td>纯铜</td><td>含有一定量的氧,易产生氢脆性,俗称“氢病”,故不宜在高温还原性气氛中加工和使用</td></tr><tr><td>黄铜白铜</td><td>1.H96合金不宜在氧化性酸类中使用;2.H68、H62、HPb59-1、BZn15-20合金有应力腐蚀破坏倾向,冷作硬化的材料和制件应进行消除应力退火;3.H68、BZn15-20合金在室温下有应力松弛影响,见图7-10~图7-11</td></tr><tr><td>青铜</td><td>1.QBe2合金零件成形前的软化处理应采用固溶处理或淬火,而不应采用退火或低温退火;固溶处理时应适当地保护,通常用裂解氨,其裂解度不应低于99%,也可使用合成气体,其组成为97%氮和3%氢;由于高温下易受熔盐浸蚀,故不推荐使用盐浴炉;2.QBe2合金的时效宜在专用夹具内进行,以防翘曲和变形,以保证零件的尺寸精度。要求光亮处理时,应采用可控气氛或真空炉,当对表面要求不高或在其后的工序中还要清除表面氧化物时,允许用中性盐炉或空气炉;3.QAl9-4和QAl10-3-1.5青铜在600℃以下缓冷时,可能产生“缓冷脆性”,因此,热加工时在此温度区应采取快速冷却;4.QBe2、QSn4-3、QSn6.5-0.1合金在室温下有应力松弛影响,见图7-12~图7-14。</td></tr></table>

表 7-27 几种铜合金高温下的应力松弛  

<table><tr><td>合金牌号</td><td>状态</td><td>温度℃</td><td>试验时间h</td><td>σ0MPa</td><td>应力松弛度σ0-σ1/σ0×100</td></tr><tr><td rowspan="2">QSn6.5-0.1</td><td rowspan="2">Y(ε=80%)并低温回火</td><td>100</td><td>100</td><td>245</td><td>1.0</td></tr><tr><td>150</td><td>100</td><td>245</td><td>15.0</td></tr><tr><td rowspan="2">QBe2</td><td rowspan="2">Y2</td><td>100</td><td>100</td><td>565</td><td>2.0</td></tr><tr><td>250</td><td>100</td><td>565</td><td>25.0</td></tr></table>

续表 7-27  

<table><tr><td>合金牌号</td><td>状态</td><td>温度℃</td><td>试验时间h</td><td>σ0MPa</td><td>应力松弛度σ0-σ1/σ0×100</td></tr><tr><td rowspan="2">BZn15-20</td><td>T(ε=80%)</td><td>100</td><td>100</td><td>390</td><td>3.0</td></tr><tr><td>低温退火(275℃,1h)</td><td>150</td><td>100</td><td>390</td><td>12.0</td></tr></table>

图7-10 H68的室温应力松弛  
图片摘要：该图主要展示 7 10 H68的室温应力松弛。
![](images/c357fc191b54bc9ad2bb00d4605a4f6f2c6734a7f90b2e3f6a8b6ebde32e302a.jpg)  
1—ε=60%；2—经200℃，1h退火

图7-11 BZn15-20的室温应力松弛  
图片摘要：该图主要展示 7 11 BZn15 20的室温应力松弛。
![](images/471d5436daf3d25b6559b5906aa8ebc81c5a4c98757878444b61c94e5a2943d5.jpg)  
1—ε=60%；2—经300℃，4h退火

图7-12 QSn4-3的室温应力松弛  
图片摘要：该图主要展示 7 12 QSn4 3的室温应力松弛。
![](images/b459f63758c106c1ae07bd809320036bded1d6d3a52c309e09a1993576087291.jpg)  
1—ε=60%；2—经150℃，30min退火

图7-13 QSn6.5-0.1的室温应力松弛  
图片摘要：该图主要展示 7 13 QSn6.5 0.1的室温应力松弛。
![](images/a38bd0bc34768a00f1dbb6efed2f71f56f195f9845a0b90185e3fb1ac4fbe69a.jpg)  
1—ε=60%；2—经150℃，30min退火

图7-14 QBe2时效后的室温应力松弛   
图片摘要：该图主要展示 7 14 QBe2时效后的室温应力松弛。
![](images/834ee6ba6c2f854e0c29f63ce8e4fef2622e9ce008131cac71c01004e8fe2721.jpg)  
$a - 300^{\circ}\mathrm{C},4\mathrm{h};b - 320^{\circ}\mathrm{C},2\mathrm{h};c - 320^{\circ}\mathrm{C},3\mathrm{h};d - 350^{\circ}\mathrm{C},1\mathrm{h};e - 370^{\circ}\mathrm{C},20\mathrm{min}$

# 7.9 主要品种规格

（1）板材的主要规格见表7-28中的标准。

表 7-28 板材的规格标准  

<table><tr><td>名、称</td><td>合 金 牌 号</td><td>技 术 标 准</td></tr><tr><td>纯铜板</td><td>T2、T3</td><td>GB2040、GB2059(带材)</td></tr><tr><td>黄铜板</td><td>H62、H68、H96、HPb59-1、HMn58-2</td><td>GB2041、GB2060(带材)</td></tr></table>

续表 7-28  

<table><tr><td>名 称</td><td>合 金 牌 号</td><td>技 术 标 准</td></tr><tr><td>锡青铜板</td><td>QSn4-3、QSn6.5-0.1</td><td>GB2048、GB2066(带材)</td></tr><tr><td>铝青铜板</td><td>QA19-2、QA19-4</td><td>GB2043、GB2062(带材)</td></tr><tr><td>铍青铜板</td><td>QBe2</td><td>YB552(条、带)</td></tr><tr><td>锌白铜板</td><td>BZn15-20</td><td>GB2053、GB2071(带材)</td></tr><tr><td>镍铜合金板</td><td>NCu28-2.5-1.5</td><td>GB2054、GB2072(带材)</td></tr></table>

# （2）棒材的主要规格见表7-29中的标准。

表 7-29 榷材的规格标准  

<table><tr><td>名 称</td><td>合 金 牌 号</td><td>技术标准</td></tr><tr><td>纯铜棒</td><td>T2、T3</td><td>GB4423</td></tr><tr><td>普通黄铜棒</td><td>H62、H68、H96</td><td>GB4424</td></tr><tr><td>铅黄铜棒</td><td>HPb59-1</td><td>GB4425</td></tr><tr><td>复杂黄铜棒</td><td>HMn58-2</td><td>GB4426</td></tr><tr><td>黄铜矩形棒</td><td>HPb59-1、H62</td><td>GB4427</td></tr><tr><td>锡青铜棒</td><td>QSn4-3、QSn6.5-0.1</td><td>GB4432</td></tr><tr><td>铝青铜棒</td><td>QA19-2、QA19-4、QA110-3-1.5、QA110-4-4</td><td>GB4429</td></tr><tr><td>铍青铜棒</td><td>QBe2</td><td>YB720</td></tr><tr><td>锌白铜棒</td><td>BZn15-20</td><td>GB4433</td></tr><tr><td>镍铜合金棒</td><td>NCu28-2.5-1.5</td><td>GB4435</td></tr></table>

# （3）管材的主要规格见表7-30中的标准。

表 7-30 管材的规格标准  

<table><tr><td>名 称</td><td>合 金 牌 号</td><td>技术标准</td></tr><tr><td>纯铜管</td><td>T2、T3</td><td>GB1527(拉制)GB1528(挤制)</td></tr><tr><td>黄铜管</td><td>H62、H68、H96H96、H62、HPb59-1</td><td>GB1529(拉制)GB1530(挤制)</td></tr><tr><td>黄铜薄壁管</td><td>H96、H68、H62</td><td>GB8006(拉制)</td></tr><tr><td>锌白铜管</td><td>BZn15-20</td><td>GB8007(拉制)</td></tr><tr><td>铝青铜管</td><td>QA19-2、QA19-4、QA110-3-1.5、QA110-4-4</td><td>GB8889(挤制)</td></tr><tr><td>镍铜合金管</td><td>NCu28-2.5-1.5</td><td>GB2882</td></tr><tr><td>铜合金毛细管</td><td>T2、T3、H68、H62、H96、QSn6.5-0.1、BZn15-20</td><td>GB1531</td></tr></table>

# （4）丝材的主要规格见表7-31中的标准。

表 7-31 丝材的规格标准  

<table><tr><td>名称</td><td>合金牌号</td><td>技术标准</td></tr><tr><td>纯铜线</td><td>T2、T3</td><td>GB3109</td></tr><tr><td>铆钉用铜和黄铜线</td><td>T2、T3、H62</td><td>GB3117</td></tr><tr><td>铅黄铜线</td><td>HPb59-1</td><td>GB3112</td></tr><tr><td>黄铜线</td><td>H68、H62</td><td>GB3110</td></tr><tr><td>冷镦螺钉用黄铜线</td><td>H68</td><td>GB3115</td></tr><tr><td>锡青铜线</td><td>QSn4-3、QSn6.5-0.1</td><td>GB3124</td></tr><tr><td>铍青铜线</td><td>QBe2</td><td>GB3134</td></tr><tr><td>白铜线</td><td>BZn15-20</td><td>GB3125</td></tr><tr><td>镍铜合金线</td><td>NCu28-2.5-1.5</td><td>GB3113</td></tr></table>

# 第8章 金属制品

本章收集了航空产品上常用的金属制品，包括焊接材料、钢丝绳、配重材料、金属粉末、金属丝网及防波套等六种。

焊接材料 本章编入了电焊条、焊丝及钎焊料。

HTJ-1～HTJ-5 焊条适用于焊接低碳钢及合金结构钢；HTB-1、HTB-2 焊条适用于焊接奥氏体不锈钢；HTB-3 适用于焊接已淬火的 $30\mathrm{CrMnSiA}$ 钢零件；HTG-1、HTG-2 焊条适用于焊接 $30\mathrm{CrMnSiA}, 30\mathrm{CrMnSiNi2A}, 40\mathrm{CrMnSiMoVA}$ 等高强度合金结构钢。

焊丝分钢焊丝及有色金属焊丝。钢焊丝有碳素结构钢焊丝、合金结构钢焊丝、不锈钢焊丝、高温合金冷拉焊丝及航空用结构钢焊丝。有色金属焊丝有铝及铝合金焊丝、铜及铜合金焊丝和钛及钛合金焊丝。

钎焊料中编入了锡铅焊料、银基钎料及铜基钎料。锡铅焊料为软钎料，是航空产品零部件应用最广泛的钎焊料。银、铜基钎料为硬钎料，钎焊温度高于 $450^{\circ}\mathrm{C}$ ，焊件强度可达 $500\mathrm{MPa}$ 。

钢丝绳 编入了飞机操纵系统用钢丝绳(GB8901)、航空用钢丝绳(GB8902)及特殊航空用钢丝绳等三种钢丝绳。

配重材料 编入了铅板(GB1470)和铸钢材料，供飞机设计配重选用。

金属粉末 编入了铝粉、镁粉及铝镁合金粉，飞机上最常用的是FLU1、FLU2，做防腐涂层用。

金属丝编织方孔网(HB1862) 飞机上用于流体过滤、防护、防尘等。

防波套 用于电线、电缆、金属软管之屏蔽层或做保护地线用。

# 8.1 焊接材料

# 8.1.1 电焊条

（1）电焊条的牌号、规格和应用范围见表8-1。

表 8-1 电焊条的牌号、规格和应用范围  

<table><tr><td>牌号</td><td>焊芯</td><td>技术标准</td><td>规格,mm</td><td>应用范围</td></tr><tr><td>HTJ-1</td><td>H08CrMoA</td><td>HB459.1</td><td>∅1.6~6.0</td><td>适用于焊接10A、20A、10Mn2A、12Mn2A、25CrMnSiA、30CrMnSiA等牌号钢材</td></tr><tr><td>HTJ-2</td><td>H18CrMoA</td><td>HB460</td><td>∅1.6~4.0</td><td>适用于焊接10A、20A、30CrMnSiA、30CrMnSiNi2A、40CrMnSiMoVA等牌号钢材</td></tr><tr><td>HTJ-3</td><td>H18CrMoA</td><td>HB461.1</td><td>∅1.6~6.0</td><td>适用于焊接10A、20A、10Mn2A、25CrMnSiA、30CrMnSiA、30CrMnSiNi2A、40CrMnSiMoVA等钢材,以及ZG22CrMnMo铸钢</td></tr><tr><td>HTJ-4</td><td>H08A</td><td>HB459.2</td><td>∅1.6~4.0</td><td>适用于焊接10A、20A、10Mn2A、25CrMnSiA、30CrMnSiA等牌号钢材</td></tr></table>

续表8-1   

<table><tr><td>牌号</td><td>焊芯</td><td>技术标准</td><td>规格,mm</td><td>应用范围</td></tr><tr><td>HTJ-5</td><td>H08A</td><td>HB461.2</td><td>φ1.6~6.0</td><td>适用于焊接10A、20A、10Mn2A、12Mn2A、25CrMnSiA、30CrMnSiA等牌号钢材</td></tr><tr><td>HTB-1</td><td>H0Cr19Ni9</td><td>HB462.1</td><td>φ1.6~6.0</td><td rowspan="2">适用于焊接0Cr18Ni9、1Cr19Ni9、1Cr18Ni9Ti、Cr18Ni11Nb等牌号钢材</td></tr><tr><td>HTB-2</td><td>H1Cr19Ni9Ti</td><td>HB462.2</td><td>φ1.6~6.0</td></tr><tr><td>HTB-3</td><td>H1Cr19Ni11Si4AlTi</td><td>HB463</td><td>φ1.6~6.0</td><td>适用于焊接已淬火的30CrMnSiA</td></tr><tr><td>HTG-1</td><td>HGH3030</td><td>HB462.3</td><td>φ1.6~6.0</td><td rowspan="2">适用于焊接已淬火的25CrMnSiA、30CrMnSiA、30CrMnSiNi2A、40CrMnSiMoVA等牌号钢材</td></tr><tr><td>HTG-2</td><td>HGH3041</td><td>HB462.4</td><td>φ1.6~6.0</td></tr></table>

# （2）电焊条焊芯钢丝的技术标准见表8-2。

表 8-2 焊芯材料的技术标准  

<table><tr><td>焊芯牌号</td><td>焊芯钢丝标准</td><td>焊芯牌号</td><td>焊芯钢丝标准</td></tr><tr><td>H08CrMoA</td><td rowspan="4">GB1300</td><td>H1Cr19Ni9Ti</td><td>GB1300</td></tr><tr><td>H18CrMoA</td><td>HGH3030</td><td rowspan="2">GBn184</td></tr><tr><td>H08A</td><td>HGH3041</td></tr><tr><td>H0Cr19Ni9</td><td>H1Cr19Ni11Si4AlTi</td><td>HCLB19</td></tr></table>

# （3）技术标准规定的常用高强度合金结构钢焊缝力学性能见表8-3的规定。

表 8-3 焊缝力学性能  

<table><tr><td rowspan="2">焊条牌号</td><td colspan="2">被焊钢板</td><td rowspan="2">热处理状态</td><td>σbMPa</td><td>akJ/m2</td><td rowspan="2">技术标准</td></tr><tr><td>材料牌号</td><td>厚度,mm</td><td colspan="2">不小于</td></tr><tr><td>HTJ-1</td><td>30CrMnSiA</td><td>≤4.0</td><td>焊后淬火并回火到基体金属 σb=1175±100MPa</td><td>780</td><td>98</td><td>HB459.1</td></tr><tr><td rowspan="5">HTJ-2</td><td>30CrMnSiA</td><td>≥2.0</td><td>焊后淬火并回火到基体金属 σb=1175±100MPa</td><td>1078</td><td>588</td><td rowspan="5">HB460</td></tr><tr><td>40CrMnSi-MoVA</td><td>≤20.0</td><td>焊后淬火并回火到基体金属 σb=1860±100MPa</td><td>1175</td><td>490</td></tr><tr><td rowspan="3">30CrMnSi-Ni2A</td><td>&lt;4.5</td><td rowspan="3">焊后淬火并回火到基体金属 σb=1670±100MPa</td><td>1175</td><td>490</td></tr><tr><td>4.5~10.0</td><td>980</td><td>588</td></tr><tr><td>&gt;10.0</td><td>882</td><td>588</td></tr><tr><td rowspan="7">HTJ-3</td><td>30CrMnSiA</td><td>≥2.0</td><td>焊后淬火并回火到基体金属 σb=1175±100MPa</td><td>980</td><td>490</td><td rowspan="7">HB461.1</td></tr><tr><td rowspan="3">30CrMnSi-Ni2A</td><td>&lt;4.5</td><td rowspan="3">焊后淬火并回火到基体金属 σb=1670±100MPa</td><td>1175</td><td>490</td></tr><tr><td>4.5~10.0</td><td>980</td><td>588</td></tr><tr><td>&gt;10.0</td><td>882</td><td>588</td></tr><tr><td rowspan="2">40CrMnSi-MoVA</td><td>&lt;15.0</td><td rowspan="2">焊后淬火并回火到基体金属 σb=1860±100MPa</td><td>1175</td><td>490</td></tr><tr><td>15.0~20.0</td><td>1080</td><td>490</td></tr><tr><td>ZG22CrMnMo</td><td>≤5.0</td><td>焊后淬火并回火到基体金属 σb=1175±100MPa</td><td>980</td><td>490</td></tr><tr><td>HTJ-4</td><td>30CrMnSiA</td><td>≤4.0</td><td>焊后淬火并回火到基体金属 σb=1175±100MPa</td><td>588</td><td>147</td><td>HB459.2</td></tr><tr><td rowspan="2">HTJ-5</td><td rowspan="2">30CrMnSiA</td><td>≤4.5</td><td rowspan="2">焊后淬火并回火到基体金属 σb=1175±100MPa</td><td>784</td><td>490</td><td rowspan="2">HB461.2</td></tr><tr><td>&gt;4.5</td><td>637</td><td>588</td></tr></table>

续表8-3   

<table><tr><td rowspan="2">焊条牌号</td><td colspan="2">被焊钢板</td><td rowspan="2">热处理状态</td><td>σbMPa</td><td>akJ/m2</td><td rowspan="2">技术标准</td></tr><tr><td>材料牌号</td><td>厚度,mm</td><td colspan="2">不 小 于</td></tr><tr><td>HTB-1</td><td>1Cr18Ni9Ti</td><td></td><td rowspan="2">不经热处理</td><td>490</td><td></td><td>HB462.1</td></tr><tr><td>HBT-2</td><td>1Cr18Ni9Ti</td><td></td><td>490</td><td></td><td>HB462.2</td></tr><tr><td>HTB-3</td><td>30CrMnSiA</td><td>≥2.0</td><td>焊前基体金属淬火并回火到 σb=1175±100MPa</td><td>490</td><td>392</td><td>HB463</td></tr><tr><td rowspan="5">HTG-1</td><td rowspan="2">30CrMnSiA</td><td>≤4.5</td><td rowspan="2">焊前基体金属淬火并回火到 σb=1175±100MPa</td><td>588</td><td>784</td><td rowspan="5">HB462.3</td></tr><tr><td>&gt;4.5</td><td>539</td><td>980</td></tr><tr><td rowspan="2">30CrMnSi-Ni2A</td><td>≤4.5</td><td rowspan="2">焊前基体金属淬火并回火到 σb=1670±100MPa</td><td>588</td><td>784</td></tr><tr><td>&gt;4.5</td><td>539</td><td>980</td></tr><tr><td>40CrMnSi-MoVA</td><td>4.5~15.0</td><td>焊前基体金属淬火并回火到 σb=1860±100MPa</td><td>539</td><td>980</td></tr><tr><td rowspan="5">HTG-2</td><td rowspan="2">30CrMnSiA</td><td>≤4.5</td><td rowspan="2">焊前基体金属淬火并回火到 σb=1175±100MPa</td><td>588</td><td>784</td><td rowspan="5">HB462.4</td></tr><tr><td>&gt;4.5</td><td>539</td><td>980</td></tr><tr><td rowspan="2">30CrMnSi-Ni2A</td><td>≤4.5</td><td rowspan="2">焊前基体金属淬火并回火到 σb=1670±100MPa</td><td>588</td><td>784</td></tr><tr><td>&gt;4.5</td><td>539</td><td>980</td></tr><tr><td>40CrMmSi-MoVA</td><td>4.5~15.0</td><td>焊前基体金属淬火并回火到 σb=1860±100MPa</td><td>539</td><td>980</td></tr></table>

# 8.1.2 焊丝

焊丝的牌号和规格见表8-4。

表 8-4 焊丝的牌号和规格  

<table><tr><td>分类</td><td>焊丝牌号</td><td>技术标准</td><td>规格,mm</td><td>用途</td></tr><tr><td>碳素结构钢焊丝</td><td>H08A H08CrMoAH10Mn2</td><td rowspan="3">GB1300</td><td rowspan="3">ø0.4~0.9</td><td rowspan="3">适用于电弧焊、气焊、埋弧自动焊、电渣焊和气体保护焊等用途的冷拉钢焊丝</td></tr><tr><td>合金结构钢焊丝</td><td>H10MnSi、H10MnSiMo、H10Mn2MoVA、H18Mn2CrMoB、H18CrMoA、H30CrMnSiA</td></tr><tr><td>不锈钢焊丝</td><td>H1Cr13、H2Cr13、H0Cr19Ni9、H1Cr19Ni9、H1Cr19Ni9Ti、H1Cr19Ni10Nb、H0Cr19Ni11Mo3</td></tr><tr><td>高温合金冷拉焊丝</td><td>HGH1035、HGH1040、HGH1068、HGH1131、HGH1139、HGH1140、HGH2036、HGH2038、HGH2042、HGH2132、HGH2135、HGH3030、HGH3039、HGH3041、HGH4033、HGH4145、HGH4169</td><td>GBn184</td><td>ø0.3~10.0</td><td>适用于电弧焊、气焊用的高温合金冷拉焊丝</td></tr><tr><td>航空用结构钢焊丝</td><td>H08A、H08Mn2SiA、H08Mn2SiMoA、H10MnSiA、H10Mn2CrNiMoA、H10Mn2CrNiMoVA、H18CrMoA、H18Mn2CrMoBA、H12CrMnMoVA</td><td>HB5491</td><td>ø0.4~6.0</td><td>适用于航空产品手工电弧焊、埋弧焊、氧乙炔焊和气体保护焊用的冷拉焊丝</td></tr></table>

续表8-4   

<table><tr><td>分 类</td><td>焊 丝 牌 号</td><td>技术标准</td><td>规格,mm</td><td>用途</td></tr><tr><td rowspan="2">铝及铝合金焊丝</td><td>L1~L6、LF2、LF3、LF6、LF10、LF11、LF14、LF21、LF33、LT1、LY16、LD10</td><td>GB3197</td><td>φ0.8~10.0</td><td>适用于焊条用铝及铝合金拉制丝材</td></tr><tr><td>SAI-1~SAI-3SAIMg-1~SAIMg-3、SAIMg-5SAICu、SAIMn、SAlSi-1、SAISi-2</td><td>GB10858</td><td>φ0.8~6.4</td><td>适用于惰性气体保护焊、等离子弧焊、气焊等方法用的铝及铝合金焊丝</td></tr><tr><td rowspan="3">铜及铜合金焊丝</td><td>H68、H62</td><td>GB3110</td><td>φ0.05~6.0</td><td rowspan="2">适用于焊条用的黄铜丝材</td></tr><tr><td>HSn62-1、HSn60-1</td><td>GB3111</td><td>φ0.5~6.0</td></tr><tr><td>HSCu、HSCuZn-1~HSCuZn-4HSCuZnNi、HSCuNi、HSCuSiHSCuSn、HSCuAl、HSCuAlNi</td><td>GB9460</td><td>φ1.0~6.0</td><td>适用于熔化极惰性气体保护焊、钨极惰性气体保护焊和气焊等工艺方法用的铜及铜合金焊丝</td></tr><tr><td rowspan="2">钛及钛合金焊丝</td><td>TA1~TA5、TA7、TC3</td><td rowspan="2">GB3623</td><td>φ0.1~6.0</td><td rowspan="2">适用于焊接材料用的钛及钛合金焊丝</td></tr><tr><td>TC4</td><td>φ2.0~6.0</td></tr></table>

# 8.1.3 钎焊料

钎焊料的牌号和规格见表8-5。

表 8-5 钎料的牌号和规格  

<table><tr><td>分类</td><td>钎料牌号①</td><td>技术标准</td><td>规格,mm</td><td>用途</td></tr><tr><td>锡铅焊料</td><td>HLSn95PbA(B) HLSn90PbA(B)HLSn65PbA(B) HLSn63PbA(B)HLSn60PbA(B) HLSn60PbSbA(B)HLSn55PbA(B) HLSn50PbSbA(B) HLSn50PbSbA(B) HLSn45PbA(B)HLSn40PbA(B) HLSn40PbSbA(B)HLSn35PbA(B) HLSn30PbA(B)HLSn30PbSbA(B) HLSn25PbSbA(B)HLSn20PbA(B) HLSn18PbSbA(B)HLSn10PbA(B) HLSn5PbA(B)HLSn4PbSbA(B) HLSn2PbA(B)HLSn50PbCdA(B) HLSn5PbAgA(B)HLSn63PbAgA(B) HLSn38PbZnSbA(B)HLKSn40PbSbA(B) HLKSn60PbSbA(B)</td><td>GB3131</td><td>焊料分两大类:1.无焊剂芯(丝材、棒材、带材、三角条)焊料2.树脂芯(单芯、三芯、五芯、多芯)焊锡丝</td><td>适用于压力加工方法制造的供电讯、电器、电子仪器、仪表及其他机械制造焊接用的锡铅焊料</td></tr></table>

续表8-5   

<table><tr><td>分类</td><td>钎料牌号①</td><td>技术标准</td><td>规格,mm</td><td>用途</td></tr><tr><td>银基钎料</td><td>BAg72Cu BAg94Al BAg72CuLiBAG72CuNiAl BAg10CuZnBAG25CuZn BAg45CuZnBAG50CuZn BAg60CuSnBAG35CuZnCd BAg45CuZnCdBAG50CuZnCd BAg40CuZnCdNIBAg50CuZnCdNi BAg34CuZnSnBAG56CuZnSn BAg40CuZnSnNiBAG50CuZnSnNi BAg20CuZnMNBAg49CuZnMnNi</td><td>GB10046</td><td>丝材:ø0.5~4.0带材:ø0.05~0.2粒状、粉状、膏状的规格要求可由供需双方协商确定</td><td>适用于气体火焰钎焊、电阻钎焊、炉中钎焊、感应钎焊和浸沾钎焊等焊接方法所使用的钎料</td></tr><tr><td>铜基钎料</td><td>HBCu HBCuA HBCu48ZnNiHBCu54Zn HBCu58ZnMNBHCu58ZnFe HBCu60ZnSnHBCu62Zn HBCu68NiSiHBBCu69NiMnSiHBBCu58MnCoHBCu92PSb HBCu36AgZnHBUCu36AgZnSn® HBCu40ZnAgMnHBUCu35ZnAg® HBCu80AgHPBCu80SnAgP</td><td>HB7053</td><td>丝材:ø0.5~3.0带材:ø0.05~0.5粉状:0.107、0.104、0.074、0.050</td><td>适用于航空零部件的气体火焰钎焊、保护气氛炉中钎焊、高频感应钎焊和真空钎焊等工艺方法使用的钎焊料</td></tr></table>

①锡铅焊料的牌号按照化学成分的含量分为A、B两级； ②HBCu36AgZn相当于GB10046中的BAg25CuZn；  
③HBCu36AgZnSn相当于GB10046中的BAg34CuZnSn;④HBCu40ZnAgMn相当于GB10046中的BAg20CuZnMn;  
$⑤$ HBCu53ZnAg相当于GB10046中的BAg10CuZn。

# 8.1.4 钎焊料的物理性能

钎焊料的物理性能见表8-6。

表 8-6 钎焊料的物理性能 (℃)  

<table><tr><td>牌 号</td><td>固相线</td><td>液相线</td><td>钎焊温度</td><td>牌 号</td><td>固相线</td><td>液相线</td><td>钎焊温度</td></tr><tr><td>HLSn95Pb</td><td>183</td><td>224</td><td></td><td>HLSn35Pb</td><td>183</td><td>248</td><td></td></tr><tr><td>HLSn90Pb</td><td>183</td><td>215</td><td></td><td>HLSn30Pb</td><td>183</td><td>258</td><td></td></tr><tr><td>HLSn65Pb</td><td>183</td><td>186</td><td></td><td>HLSn30PbSb</td><td>183</td><td>258</td><td></td></tr><tr><td>HLSn63Pb</td><td>183</td><td>183</td><td></td><td>HLSn25PbSb</td><td>183</td><td>260</td><td></td></tr><tr><td>HLSn60Pb</td><td>183</td><td>190</td><td></td><td>HLSn20Pb</td><td>183</td><td>279</td><td></td></tr><tr><td>HLSn60PbSb</td><td>183</td><td>190</td><td></td><td>HLSn18PbSb</td><td>183</td><td>279</td><td></td></tr><tr><td>HLKSn60PbSb</td><td>183</td><td>190</td><td></td><td>HLSn10Pb</td><td>268</td><td>301</td><td></td></tr><tr><td>HLSn55Pb</td><td>183</td><td>203</td><td></td><td>HLSn5Pb</td><td>300</td><td>314</td><td></td></tr><tr><td>HLSn50Pb</td><td>183</td><td>215</td><td></td><td>HLSn4PbSb</td><td>305</td><td>317</td><td></td></tr><tr><td>HLSn50PbSb</td><td>.183</td><td>215</td><td></td><td>HLSn2Pb</td><td>316</td><td>322</td><td></td></tr><tr><td>HLSn45Pb</td><td>183</td><td>227</td><td></td><td>HLSn50PbCd</td><td>145</td><td>145</td><td></td></tr><tr><td>HLSn40Pb</td><td>183</td><td>238</td><td></td><td>HLSn5PbAg</td><td>296</td><td>301</td><td></td></tr><tr><td>HLSn40PbSb</td><td>183</td><td>238</td><td></td><td>HLSn63PbAg</td><td>183</td><td>183</td><td></td></tr><tr><td>HLKSn40PbSb</td><td>183</td><td>238</td><td></td><td>HLSn38PbZnSb</td><td>170</td><td>245</td><td></td></tr></table>

续表8-6   

<table><tr><td>牌 号</td><td>固相线</td><td>液相线</td><td>钎焊温度</td><td>牌 号</td><td>固相线</td><td>液相线</td><td>钎焊温度</td></tr><tr><td>BAg72Cu</td><td>779</td><td>779</td><td>799~900</td><td>HBCu</td><td>1083</td><td>1083</td><td>1093~1145</td></tr><tr><td>BAg94Al</td><td>780</td><td>825</td><td>825~925</td><td>HBCuA</td><td>1083</td><td>1083</td><td>1093~1145</td></tr><tr><td>BAg72CuLi</td><td>766</td><td>766</td><td>766~871</td><td>HBCu48ZnNi</td><td>921</td><td>935</td><td>940~980</td></tr><tr><td>BAg72CuNiLi</td><td>780</td><td>800</td><td>800~850</td><td>HBCu54Zn</td><td>885</td><td>888</td><td>900~930</td></tr><tr><td>BAg10CuZn</td><td>815</td><td>850</td><td>850~950</td><td>HBCu58ZnMn</td><td>880</td><td>909</td><td>900~960</td></tr><tr><td>BAg25CuZn</td><td>700</td><td>800</td><td>800~890</td><td>HBCu58ZnFe</td><td>860</td><td>900</td><td>910~955</td></tr><tr><td>BAg45CuZn</td><td>665</td><td>745</td><td>745~845</td><td>HBCu60ZnSn</td><td>890</td><td>905</td><td>910~955</td></tr><tr><td>BAg50CuZn</td><td>690</td><td>775</td><td>775~870</td><td>HBCu62Zn</td><td>890</td><td>905</td><td>920~950</td></tr><tr><td>BAg60CuZn</td><td>600</td><td>720</td><td>720~840</td><td>HBCu68NiSiB</td><td>1120</td><td>1166</td><td>1180~1220</td></tr><tr><td>BAg35CuZnCd</td><td>605</td><td>700</td><td>700~845</td><td>HBCu69NiMnSiB</td><td>1027</td><td>1070</td><td>1090~1100</td></tr><tr><td>BAg45CuZnCd</td><td>-</td><td>620</td><td>620~760</td><td>HBCu70NiMnSiB</td><td>1050</td><td>1040</td><td>1090~1100</td></tr><tr><td>BAg50CuZnCd</td><td>625</td><td>635</td><td>635~760</td><td>HBCu58MnCo</td><td>940</td><td>945</td><td>980~1000</td></tr><tr><td>BAg40CuZnCdNi</td><td>595</td><td>605</td><td>605~705</td><td>HBCu92PSb</td><td>690</td><td>800</td><td>760~820</td></tr><tr><td>BAg50CuZnCdNi</td><td>630</td><td>690</td><td>690~815</td><td>HBCu36AgZn</td><td>700</td><td>800</td><td>800~890</td></tr><tr><td>BAg34CuZnSn</td><td>-</td><td>730</td><td>730~820</td><td>HBCu36AgZnSn</td><td>630</td><td>730</td><td>730~820</td></tr><tr><td>BAg56CuZnSn</td><td>620</td><td>650</td><td>650~760</td><td>HBCu40ZnAgMn</td><td>740</td><td>790</td><td>790~845</td></tr><tr><td>BAg40CuZnSnNi</td><td>634</td><td>640</td><td>640~740</td><td>HBCu53ZnAg</td><td>850</td><td>850</td><td>850~950</td></tr><tr><td>BAg50CuZnSnNi</td><td>650</td><td>670</td><td>670~770</td><td>HBCu80AgP</td><td>640</td><td>815</td><td>705~815</td></tr><tr><td>BAg20CuZnMn</td><td>740</td><td>790</td><td>790~845</td><td>HBCu80SnAgP</td><td>560</td><td>650</td><td>600~660</td></tr><tr><td>BAg49CuMnNi</td><td>625</td><td>705</td><td>705~850</td><td></td><td></td><td></td><td></td></tr></table>

# 8.2 钢丝绳

# 8.2.1 钢丝绳的标记代号

表 8-7 钢丝绳的标记代号  

<table><tr><td>代号</td><td>名称</td></tr><tr><td>Fo</td><td>最小破断拉力</td></tr><tr><td>F</td><td>填充钢丝·</td></tr><tr><td>Fc</td><td>纤维芯(天然或合成的)</td></tr><tr><td>Fi</td><td>填充式钢丝绳</td></tr><tr><td>H</td><td>半密封丝(或钢轨形)与圆形钢丝搭配</td></tr><tr><td>M</td><td>单位长度重量</td></tr><tr><td>NAT</td><td>光面钢丝</td></tr><tr><td>NF</td><td>天然纤维芯</td></tr><tr><td>P</td><td>扇形钢丝绳</td></tr><tr><td>Q</td><td>椭圆形钢丝或椭圆形股</td></tr><tr><td>Ro</td><td>钢丝公称抗拉强度</td></tr><tr><td>R</td><td>矩形(或扇形)钢丝或股</td></tr><tr><td>S</td><td>左向捻、西鲁式钢丝绳</td></tr><tr><td>SF</td><td>合成纤维芯</td></tr><tr><td>T</td><td>梯形钢丝、面接触钢丝绳</td></tr><tr><td>V</td><td>三角形钢丝或三角形股</td></tr><tr><td>IWR</td><td>金属丝绳芯</td></tr><tr><td>IWS</td><td>金属丝股芯</td></tr><tr><td>W</td><td>瓦林吞式钢丝绳</td></tr><tr><td>Y</td><td>编织钢丝绳</td></tr><tr><td>Z</td><td>Z形钢丝、右向捻</td></tr><tr><td>ZAA</td><td>A级镀锌钢丝</td></tr><tr><td>ZAB</td><td>AB级镀锌钢丝</td></tr><tr><td>ZBB</td><td>B级镀锌钢丝</td></tr></table>

钢丝绳全称标记示例：

图片摘要：该图主要展示 8 7 钢丝绳的标记代号。
![](images/26d5c14b17ce379faa623c722202c9c774469049d13b9342b9cec41d96e610da.jpg)

# 8.2.2 飞机操纵用钢丝绳(GB8901)

适用于飞机操纵用钢丝绳。

(1) 分类

钢丝绳按断面结构分为 $6 \times 7 + \mathrm{IWS}$ 和 $6 \times 19 + \mathrm{IWS}$ 两种，其断面形状见图8-1和图8-2。

(2）规格

钢丝绳的尺寸及允许偏差见表8-8和表8-9的规定。

（3）力学性能

钢丝绳的破断拉力见表8-8和表8-9的规定。

图片摘要：该图主要展示 8 1 IWS金属股芯绳。
![](images/75a7e50973ee20db989e4bcb4fd9de9e8fc0fa174b96c835e829ec10c6df24d0.jpg)  
图8-1 $6\times 7+$ IWS金属股芯绳

图片摘要：该图主要展示 8 1 IWS金属股芯绳。
![](images/ffcd5eff71008bb8080122a889f6571abde03a4a6d24a21f30b83ea559f22cbe.jpg)  
图8-2 $6\times 19 + \mathrm{IWS}$ 金属股芯绳

表 8-8 钢丝绳的破断拉力  

<table><tr><td rowspan="2">结构</td><td>公称直径</td><td>允许偏差</td><td rowspan="2">最小破断拉力kN</td><td rowspan="2">不松散直径增大值mm</td><td rowspan="2">参考重量kg/100m</td></tr><tr><td colspan="2">mm</td></tr><tr><td rowspan="2">6×7+IWS</td><td>1.60</td><td>+0.20</td><td>2.15</td><td>0.23</td><td>1.2</td></tr><tr><td>2.40</td><td>+0.30</td><td>4.10</td><td>0.25</td><td>2.4</td></tr></table>

表 8-9 钢丝绳破断拉力  

<table><tr><td rowspan="2">结构</td><td>公称直径</td><td>允许偏差</td><td rowspan="2">最小破断拉力kN</td><td rowspan="2">不松散直径增大值mm</td><td rowspan="2">参考重量kg/100m</td></tr><tr><td colspan="2">mm</td></tr><tr><td rowspan="8">6×19+IWS</td><td>2.40</td><td>+0.30</td><td>4.45</td><td>0.25</td><td>2.6</td></tr><tr><td>3.20</td><td>+0.30</td><td>8.90</td><td>0.28</td><td>4.3</td></tr><tr><td>4.00</td><td>+0.40</td><td>12.45</td><td>0.43</td><td>6.7</td></tr><tr><td>4.80</td><td>+0.40</td><td>18.60</td><td>0.48</td><td>9.7</td></tr><tr><td>5.60</td><td>+0.40</td><td>24.90</td><td>0.51</td><td>12.8</td></tr><tr><td>6.40</td><td>+0.40</td><td>31.20</td><td>0.53</td><td>16.4</td></tr><tr><td>8.00</td><td>+0.60</td><td>43.60</td><td>0.61</td><td>25.8</td></tr><tr><td>9.50</td><td>+0.70</td><td>64.10</td><td>0.69</td><td>36.2</td></tr></table>

（4）钢丝绳应进行疲劳试验，循环次数、滑轮直径及钢丝绳在试验时所保持的张力见表8-10的规定。

表 8-10 钢丝绳的疲劳性能  

<table><tr><td>结构</td><td>钢丝绳直径mm</td><td>滑轮直径mm</td><td>施加张力N</td><td>循环次数</td></tr><tr><td rowspan="2">6×7+IWS</td><td>1.60</td><td>19.05</td><td>22</td><td>70000</td></tr><tr><td>2.40</td><td>28.58</td><td>40</td><td>70000</td></tr><tr><td rowspan="8">6×19+IWS</td><td>2.40</td><td>16.67</td><td>40</td><td>70000</td></tr><tr><td>3.20</td><td>22.22</td><td>80</td><td>70000</td></tr><tr><td>4.00</td><td>37.69</td><td>107</td><td>130000</td></tr><tr><td>4.80</td><td>45.24</td><td>165</td><td>130000</td></tr><tr><td>5.60</td><td>52.78</td><td>225</td><td>130000</td></tr><tr><td>6.40</td><td>60.32</td><td>285</td><td>130000</td></tr><tr><td>(8.00)</td><td>75.40</td><td>400</td><td>130000</td></tr><tr><td>(9.50)</td><td>90.49</td><td>535</td><td>130000</td></tr></table>

# 8.2.3 航空用钢丝绳(GB8902)

适用于航空用钢丝绳，也适用于重要机械和仪器等用的钢丝绳。

# （1）分类

钢丝绳按结构分为 $1 \times 7, 1 \times 19, 6 \times 7 + \mathrm{IWS}, 6 \times 19 + \mathrm{IWS}, 6 \times 7 + \mathrm{NF}, 6 \times 19 + \mathrm{NF}$ 等6种，其断面结构分别见图8-3～图8-8。

# （2）规格

钢丝绳直径及允许偏差见表8-11～表8-16的规定。

# (3) 钢丝绳的力学性能

钢丝绳的力学性能见表8-11～表8-16。

（4）钢丝绳的疲劳性能见表8-17。

图片摘要：该图主要展示 8 3 单股钢丝绳。
![](images/d6d33e634448f71c7d8c3a2f9386692ce9e965335f6f34df241e7b2c30babf89.jpg)  
图8-3 $1\times 7$ 单股钢丝绳

图片摘要：该图主要展示 8 3 单股钢丝绳。
![](images/a16f3e57afd73648807c68401501705d35435819e8058f60a049cc6be36cf405.jpg)  
图8-4 $1\times 19$ 单股钢丝绳

表 8-11 钢丝及钢丝绳的力学性能  

<table><tr><td colspan="3">直径,mm</td><td rowspan="3">钢丝公称抗拉强度N/mm²</td><td rowspan="3">钢丝绳最小破断拉力kN</td><td rowspan="3">钢丝总断面积(参考)mm²</td><td rowspan="3">参考重量kg/100m</td></tr><tr><td colspan="2">钢丝绳</td><td rowspan="2">钢丝</td></tr><tr><td>公称</td><td>允许偏差</td></tr><tr><td>0.70</td><td>+0.07-0.01</td><td>0.24</td><td>1870</td><td>0.54</td><td>0.32</td><td>0.30</td></tr><tr><td>1.00</td><td>+0.10-0.02</td><td>0.34</td><td>1870</td><td>1.08</td><td>0.64</td><td>0.60</td></tr><tr><td>1.50</td><td>+0.15-0.03</td><td>0.50</td><td>1770</td><td>2.18</td><td>1.37</td><td>1.20</td></tr><tr><td>1.80</td><td>+0.18-0.04</td><td>0.60</td><td>1770</td><td>3.15</td><td>1.98</td><td>1.80</td></tr><tr><td>1.95</td><td>+0.20-0.04</td><td>0.65</td><td>1770</td><td>3.70</td><td>2.32</td><td>2.10</td></tr></table>

表 8-12 钢丝及钢丝绳的力学性能  

<table><tr><td colspan="3">直径,mm</td><td rowspan="3">钢丝公称抗拉强度N/mm²</td><td rowspan="3">钢丝绳最小破断拉力kN</td><td rowspan="3">钢丝总断面积(参考)mm²</td><td rowspan="3">参考重量kg/100m</td></tr><tr><td colspan="2">钢丝绳</td><td rowspan="2">钢丝</td></tr><tr><td>公称</td><td>允许偏差</td></tr><tr><td>1.00</td><td>+0.10-0.02</td><td>0.20</td><td>1870</td><td>1.01</td><td>0.60</td><td>0.60</td></tr><tr><td>1.20</td><td>+0.12-0.02</td><td>0.24</td><td>1770</td><td>1.37</td><td>0.86</td><td>0.90</td></tr><tr><td>1.40</td><td>+0.14-0.03</td><td>0.28</td><td>1770</td><td>1.86</td><td>1.17</td><td>1.20</td></tr><tr><td>1.70</td><td>+0.17-0.03</td><td>0.34</td><td>1770</td><td>2.74</td><td>1.72</td><td>1.70</td></tr><tr><td>2.00</td><td>+0.20-0.04</td><td>0.40</td><td>1770</td><td>3.81</td><td>2.39</td><td>2.40</td></tr></table>

续表 8-12  

<table><tr><td colspan="3">直径,mm</td><td rowspan="3">钢丝公称抗拉强度N/mm²</td><td rowspan="3">钢丝绳最小破断拉力kN</td><td rowspan="3">钢丝总断面积(参考)mm²</td><td rowspan="3">参考重量kg/100m</td></tr><tr><td colspan="2">钢丝绳</td><td rowspan="2">钢丝</td></tr><tr><td>公称</td><td>允许偏差</td></tr><tr><td>2.50</td><td>+0.25-0.05</td><td>0.50</td><td>1770</td><td>5.94</td><td>3.73</td><td>3.70</td></tr><tr><td>3.00</td><td>+0.30-0.06</td><td>0.60</td><td>1670</td><td>8.07</td><td>5.37</td><td>5.40</td></tr></table>

图片摘要：该图主要展示 8 12 钢丝及钢丝绳的力学性能。
![](images/7ad3a611f15eb7023dc049084fd24dfdaf39e67655b6c17cd1f049013c9abc96.jpg)  
图8-5 $6\times 7+$ IWS金属股芯绳

图片摘要：该图主要展示 8 5 IWS金属股芯绳。
![](images/c62099e8d8f914926a1c01a93e881865ad309f7d569e5582d9ffacde54674873.jpg)  
图8-6 $6\times 19 + \mathrm{IWS}$ 金属股芯绳

表 8-13 钢丝及钢丝绳的力学性能  

<table><tr><td colspan="3">直径,mm</td><td rowspan="3">钢丝公称抗拉强度N/mm²</td><td rowspan="3">钢丝绳最小破断拉力kN</td><td rowspan="3">钢丝总断面积(参考)mm²</td><td rowspan="3">参考重量kg/100m</td></tr><tr><td colspan="2">钢丝绳</td><td rowspan="2">钢丝</td></tr><tr><td>公称</td><td>允许偏差</td></tr><tr><td>1.80</td><td>+0.18</td><td>0.20</td><td>1870</td><td>2.53</td><td>1.54</td><td>1.50</td></tr><tr><td>2.15</td><td>+0.20</td><td>0.24</td><td>1870</td><td>3.65</td><td>2.22</td><td>2.20</td></tr><tr><td>2.50</td><td>+0.25</td><td>0.28</td><td>1870</td><td>4.97</td><td>3.02</td><td>3.00</td></tr><tr><td>3.05</td><td>+0.30</td><td>0.34</td><td>1870</td><td>7.32</td><td>4.45</td><td>4.40</td></tr><tr><td>3.60</td><td>+0.36</td><td>0.40</td><td>1870</td><td>10.14</td><td>6.16</td><td>6.20</td></tr><tr><td>4.50</td><td>+0.45</td><td>0.50</td><td>1770</td><td>14.98</td><td>9.62</td><td>9.60</td></tr><tr><td>5.40</td><td>+0.54</td><td>0.60</td><td>1670</td><td>20.35</td><td>13.85</td><td>13.80</td></tr></table>

表 8-14 钢丝及钢丝绳的力学性能  

<table><tr><td colspan="3">直径,mm</td><td rowspan="3">钢丝公称抗拉强度N/mm²</td><td rowspan="3">钢丝绳最小破断拉力kN</td><td rowspan="3">钢丝总断面积(参考)mm²</td><td rowspan="3">参考重量kg/100m</td></tr><tr><td colspan="2">钢丝绳</td><td rowspan="2">钢丝</td></tr><tr><td>公称</td><td>允许偏差</td></tr><tr><td>3.00</td><td>+0.30</td><td>0.20</td><td>2026</td><td>7.32</td><td>4.18</td><td>4.20</td></tr><tr><td>3.60</td><td>+0.36</td><td>0.24</td><td>1770</td><td>9.06</td><td>6.02</td><td>6.00</td></tr><tr><td>4.20</td><td>+0.42</td><td>0.28</td><td>1770</td><td>12.32</td><td>8.19</td><td>8.20</td></tr><tr><td>5.10</td><td>+0.51</td><td>0.34</td><td>1770</td><td>18.17</td><td>12.08</td><td>12.10</td></tr></table>

续表8-14   

<table><tr><td colspan="3">直径,mm</td><td rowspan="3">钢丝公称抗拉强度N/mm²</td><td rowspan="3">钢丝绳最小破断拉力kN</td><td rowspan="3">钢丝总断面积(参考)mm²</td><td rowspan="3">参考重量kg/100m</td></tr><tr><td colspan="2">钢丝绳</td><td rowspan="2">钢丝</td></tr><tr><td>公称</td><td>允许偏差</td></tr><tr><td>6.00</td><td>+0.60</td><td>0.40</td><td>1670</td><td>23.72</td><td>16.71</td><td>16.70</td></tr><tr><td>7.50</td><td>+0.75</td><td>0.50</td><td>1670</td><td>37.06</td><td>26.11</td><td>26.00</td></tr><tr><td>8.25</td><td>+0.82</td><td>0.55</td><td>1670</td><td>44.86</td><td>31.60</td><td>32.00</td></tr><tr><td>9.00</td><td>+0.90</td><td>0.60</td><td>1670</td><td>53.37</td><td>37.60</td><td>37.60</td></tr><tr><td>9.75</td><td>+0.98</td><td>0.65</td><td>1670</td><td>62.64</td><td>44.13</td><td>44.10</td></tr></table>

图片摘要：该图主要展示 8 14 钢丝及钢丝绳的力学性能。
![](images/d655be74359a19f86360e895adffa52d1fb0f8edcdbbde70ee1a0f67d8362b0d.jpg)  
图8-7 $6\times 7 + \mathrm{NF}$ 纤维芯股绳

图片摘要：该图主要展示 8 7 纤维芯股绳。
![](images/5cae5fb4d4f0fe6b068d69409447c0ffcb8e42c29ceb4ac947a20749f3bbe1e0.jpg)  
图8-8 $6\times 19 + \mathrm{NF}$ 纤维芯股绳

表 8-15 钢丝及钢丝绳的力学性能  

<table><tr><td colspan="3">直径,mm</td><td rowspan="3">钢丝公称抗拉强度N/mm²</td><td rowspan="3">钢丝绳最小破断拉力kN</td><td rowspan="3">钢丝总断面积(参考)mm²</td><td rowspan="3">参考重量kg/100m</td></tr><tr><td colspan="2">钢丝绳</td><td rowspan="2">钢丝</td></tr><tr><td>公称</td><td>允许偏差</td></tr><tr><td>1.80</td><td>+0.18-0.04</td><td>0.20</td><td>1960</td><td>2.28</td><td>1.32</td><td>1.40</td></tr><tr><td>2.15</td><td>+0.20-0.04</td><td>0.24</td><td>1960</td><td>3.28</td><td>1.90</td><td>2.00</td></tr><tr><td>2.50</td><td>+0.25-0.05</td><td>0.28</td><td>1960</td><td>4.47</td><td>2.59</td><td>2.70</td></tr><tr><td>3.05</td><td>+0.30-0.06</td><td>0.34</td><td>1870</td><td>6.27</td><td>3.81</td><td>4.00</td></tr><tr><td>3.60</td><td>+0.36-0.07</td><td>0.40</td><td>1870</td><td>8.69</td><td>5.28</td><td>5.50</td></tr><tr><td>4.10</td><td>+0.41-0.08</td><td>0.45</td><td>1770</td><td>10.40</td><td>6.68</td><td>7.00</td></tr><tr><td>4.50</td><td>+0.45-0.09</td><td>0.50</td><td>1770</td><td>12.85</td><td>8.25</td><td>8.70</td></tr><tr><td>5.40</td><td>+0.54-0.11</td><td>0.60</td><td>1670</td><td>17.46</td><td>11.88</td><td>12.50</td></tr></table>

表 8-16 钢丝及钢丝绳的力学性能  

<table><tr><td colspan="3">直径,mm</td><td rowspan="3">钢丝公称抗拉强度N/mm²</td><td rowspan="3">钢丝绳最小破断拉力kN</td><td rowspan="3">钢丝总断面积(参考)mm²</td><td rowspan="3">参考重量kg/100m</td></tr><tr><td colspan="2">钢丝绳</td><td rowspan="2">钢丝</td></tr><tr><td>公称</td><td>允许偏差</td></tr><tr><td>3.00</td><td>+0.30-0.06</td><td>0.20</td><td>2060</td><td>6.27</td><td>3.58</td><td>3.80</td></tr><tr><td>3.30</td><td>+0.33-0.06</td><td>0.22</td><td>1770</td><td>6.51</td><td>4.33</td><td>4.50</td></tr><tr><td>3.60</td><td>+0.36-0.07</td><td>0.24</td><td>1770</td><td>7.76</td><td>5.16</td><td>5.40</td></tr><tr><td>4.20</td><td>+0.42-0.08</td><td>0.28</td><td>1770</td><td>10.56</td><td>7.02</td><td>7.40</td></tr><tr><td>4.80</td><td>+0.48-0.09</td><td>0.31</td><td>1770</td><td>12.94</td><td>8.60</td><td>9.00</td></tr><tr><td>5.10</td><td>+0.51-0.10</td><td>0.34</td><td>1770</td><td>15.57</td><td>10.35</td><td>10.90</td></tr><tr><td>6.20</td><td>+0.62-0.12</td><td>0.40</td><td>1670</td><td>20.34</td><td>14.33</td><td>15.00</td></tr></table>

表 8-17 钢丝绳的疲劳性能  

<table><tr><td>结构</td><td>钢丝绳直径mm</td><td>循环次数</td><td>滑轮直径mm</td><td>保持张力N</td></tr><tr><td rowspan="5">6×7+IWS</td><td>2.15</td><td>6000</td><td>22</td><td>24.5</td></tr><tr><td>2.50</td><td>6000</td><td>22</td><td>34.0</td></tr><tr><td>3.05</td><td>6000</td><td>22</td><td>73.5</td></tr><tr><td>3.60</td><td>8000</td><td>35</td><td>103.0</td></tr><tr><td>4.50</td><td>8000</td><td>45</td><td>152.0</td></tr><tr><td rowspan="5">6×19+IWS</td><td>3.00</td><td>70000</td><td>22</td><td>73.5</td></tr><tr><td>3.60</td><td>160000</td><td>35</td><td>88.0</td></tr><tr><td>4.20</td><td>130000</td><td>40</td><td>127.0</td></tr><tr><td>5.10</td><td>130000</td><td>50</td><td>176.0</td></tr><tr><td>6.00</td><td>130000</td><td>55</td><td>240.0</td></tr><tr><td rowspan="5">6×19+NF</td><td>3.00</td><td>18000</td><td>22</td><td>63.7</td></tr><tr><td>3.60</td><td>100000</td><td>35</td><td>78.0</td></tr><tr><td>4.20</td><td>90000</td><td>40</td><td>108.0</td></tr><tr><td>5.10</td><td>80000</td><td>50</td><td>157.0</td></tr><tr><td>6.20</td><td>30000</td><td>55</td><td>196.0</td></tr></table>

# 8.2.4 特殊航空钢丝绳（津Q/YB15）

# （1）品种

钢丝绳按断面结构分为 $7 \times 7$ 和 $7 \times 19$ 两种，其尺寸及钢丝绳的力学性能见表8-18。

表 8-18 钢丝绳的力学性能  

<table><tr><td rowspan="5">结构</td><td colspan="2">钢丝绳</td><td colspan="5">钢丝</td><td rowspan="5">钢丝公称抗拉强度N/mm²</td><td rowspan="5">钢丝绳最小破断拉力kN</td><td rowspan="5">钢丝绳总断面积(参考)mm²</td><td rowspan="5">参考重量kg/100m</td></tr><tr><td rowspan="3">公称直径</td><td rowspan="3">允许偏差</td><td colspan="4">公称直径</td><td rowspan="3">允许偏差</td></tr><tr><td colspan="2">中心股</td><td colspan="2">外层股</td></tr><tr><td>中心</td><td>外层</td><td>中心</td><td>外层</td></tr><tr><td colspan="7">mm</td></tr><tr><td rowspan="2">7×7</td><td>1.8</td><td>+0.10-0.04</td><td>0.24</td><td>0.21</td><td>0.21</td><td>0.20</td><td rowspan="2">±0.01</td><td>1960</td><td>2.21</td><td>1.59</td><td>1.5</td></tr><tr><td>2.5</td><td>+0.20-0.10</td><td>0.33</td><td>0.30</td><td>0.30</td><td>0.26</td><td>1960</td><td>4.41</td><td>2.84</td><td>2.4</td></tr><tr><td rowspan="2">7×7</td><td>3.5</td><td>+0.15-0.20</td><td>0.30</td><td>0.26</td><td>0.26</td><td>0.21</td><td rowspan="2">±0.01</td><td>2260</td><td>8.89</td><td>5.08</td><td>4.7</td></tr><tr><td>4.5</td><td>+0.40-0.05</td><td>0.39</td><td>0.34</td><td>0.34</td><td>0.29</td><td>2260</td><td>16.67</td><td>9.43</td><td>8.6</td></tr></table>

# （2）钢丝绳的疲劳性能见表8-19的规定。

表 8-19 钢丝绳的疲劳性能  

<table><tr><td>结构</td><td>钢丝绳直径,mm</td><td>滑轮直径,mm</td><td>施加张力,N</td><td>循环次数</td></tr><tr><td>7×19</td><td>3.5</td><td>35</td><td>240</td><td>1×10^5</td></tr><tr><td>7×19</td><td>4.5</td><td>50</td><td>240</td><td>1×10^5</td></tr></table>

# 8.3 配重材料

# 8.3.1 铅板(GB1470)

铅板的理论质量见GB1470—88附录A。

# 8.3.2 铸钢配重材料

铸钢配重材料的牌号有ZG200-400、ZG230-450、ZG310-570(GB11352)。

# 8.4 金属粉末

# 8.4.1 铝粉、镁粉及铝镁合金粉的用途

表 8-20 金属粉末的用途  

<table><tr><td>名 称</td><td>牌 号</td><td>用途</td></tr><tr><td>- 工业铝粉</td><td>FLG1、FLG2、FLG3、FLG4</td><td>供炼钢和化工用</td></tr><tr><td>涂料铝粉</td><td>FLU1、FLU2</td><td>供防腐涂层、化工催化剂和日用装饰用</td></tr><tr><td>易燃铝粉</td><td>FLP1、FLP2、FLP3、FLP4</td><td>供烟火剂、化工催化剂和焊条用</td></tr><tr><td>易燃细铝粉</td><td>FLX1、FLX2、FLX3、FLX4</td><td>供火药、炸药和农药用</td></tr><tr><td>镁 粉</td><td>FM1、FM2、FM3、FM4、FM5</td><td>供烟火剂用</td></tr><tr><td>铝镁合金粉</td><td>FLM1、FLM2、FLM3、FLM4</td><td>供烟火工业用</td></tr></table>

# 8.4.2 金属粉末的技术标准

表 8-21 金属粉末的技术标准  

<table><tr><td>名 称</td><td>牌 号</td><td>技术标准</td></tr><tr><td>工业铝粉</td><td>FLG1、FLG2、FLG3、FLG4</td><td>GB2082</td></tr><tr><td>涂料铝粉</td><td>FLU1、FLU2</td><td>GB2083</td></tr><tr><td>易燃铝粉</td><td>FLP1、FLP2、FLP3、FLP4</td><td>GB2085</td></tr><tr><td>易燃细铝粉</td><td>FLX1、FLX2、FLX3、FLX4</td><td>GB2086</td></tr><tr><td>镁 粉</td><td>FM1、FM2、FM3、FM4、FM5</td><td>GB5149</td></tr><tr><td>铝镁合金粉</td><td>FLM1、FLM2、FLM3、FLM4</td><td>GB5150</td></tr></table>

# 8.4.3 铝粉、镁粉及铝镁合金粉的品种规格

表 8-22 金属粉末的品种规格  

<table><tr><td rowspan="2">牌 号</td><td colspan="2">粒度分布</td><td rowspan="2">松装密度g/cm³不小于</td><td rowspan="2">外 观</td><td rowspan="2">标准号</td></tr><tr><td>筛网孔径μm</td><td>不大于%</td></tr><tr><td rowspan="2">FLG1</td><td>+2500</td><td>0.3</td><td rowspan="2"></td><td rowspan="5">银灰色雾滴状</td><td rowspan="5">GB2082</td></tr><tr><td>-200</td><td>28</td></tr><tr><td>FLG2</td><td>+1000</td><td>0.3</td><td></td></tr><tr><td>FLG3</td><td>+500</td><td>0.3</td><td></td></tr><tr><td>FLG4</td><td>+160</td><td>1.0</td><td></td></tr><tr><td>FLU1</td><td>+80</td><td>0.3</td><td></td><td rowspan="3">银白色花瓣状</td><td rowspan="3">GB2083</td></tr><tr><td rowspan="2">FLU2</td><td>+56</td><td>1.0</td><td rowspan="2"></td></tr><tr><td>+45</td><td>0.3</td></tr><tr><td rowspan="3">FLP1</td><td>+630</td><td>0.3</td><td rowspan="3">0.96</td><td rowspan="11">银灰色雾滴状</td><td rowspan="11">GB2085</td></tr><tr><td>+450</td><td>12</td></tr><tr><td>-250</td><td>20</td></tr><tr><td rowspan="3">FLP2</td><td>+450</td><td>0.3</td><td rowspan="3">0.96</td></tr><tr><td>+250</td><td>10</td></tr><tr><td>-140</td><td>20</td></tr><tr><td rowspan="3">FLP3</td><td>+250</td><td>0.3</td><td rowspan="3">0.96</td></tr><tr><td>+160</td><td>10</td></tr><tr><td>-100</td><td>30</td></tr><tr><td rowspan="2">FLP4</td><td>+140</td><td>0.3</td><td rowspan="2">0.97</td></tr><tr><td>+100</td><td>15</td></tr><tr><td rowspan="2">FLX1</td><td>+355</td><td>0.3</td><td rowspan="2">0.3</td><td rowspan="8">灰色花瓣状</td><td rowspan="8">GB2086</td></tr><tr><td>+160</td><td>8</td></tr><tr><td rowspan="2">FLX2</td><td>+250</td><td>0.3</td><td rowspan="2">0.4</td></tr><tr><td>+100</td><td>8</td></tr><tr><td rowspan="2">FLX3</td><td>+224</td><td>0.3</td><td rowspan="2">0.5</td></tr><tr><td>+80</td><td>10</td></tr><tr><td rowspan="2">FLX4</td><td>+160</td><td>0.3</td><td rowspan="2">0.5</td></tr><tr><td>+63</td><td>12</td></tr><tr><td rowspan="3">FM1</td><td>+500</td><td>0.3</td><td rowspan="3">0.35</td><td rowspan="3">银白色菱形颗粒</td><td rowspan="3">GB5149</td></tr><tr><td>+450</td><td>2</td></tr><tr><td>-250</td><td>8</td></tr></table>

续表8-22   

<table><tr><td rowspan="2">牌 号</td><td colspan="2">粒度分布</td><td rowspan="2">松装密度\( \mathrm {g}/\mathrm {cm}^{3} \)不小于</td><td rowspan="2">外观</td><td rowspan="2">标准号</td></tr><tr><td>筛网孔径μm</td><td>不大于%</td></tr><tr><td rowspan="3">FM2</td><td>+450</td><td>0.3</td><td rowspan="3">0.35</td><td rowspan="11">银白色菱形颗粒</td><td rowspan="11">GB5149</td></tr><tr><td>+315</td><td>8</td></tr><tr><td>-180</td><td>12</td></tr><tr><td rowspan="3">FM3</td><td>+450</td><td>0.3</td><td rowspan="3">0.38</td></tr><tr><td>+250</td><td>8</td></tr><tr><td>-140</td><td>12</td></tr><tr><td rowspan="3">FM4</td><td>+250</td><td>0.3</td><td rowspan="3">0.40</td></tr><tr><td>+180</td><td>6</td></tr><tr><td>-100</td><td>12</td></tr><tr><td rowspan="2">FM5</td><td>+160</td><td>0.3</td><td rowspan="2">0.45</td></tr><tr><td>+100</td><td>10</td></tr><tr><td rowspan="3">FLM1</td><td>+700</td><td>0.3</td><td rowspan="3"></td><td rowspan="11">银灰色不规则多面体颗粒</td><td rowspan="11">GB5150</td></tr><tr><td>+630</td><td>8</td></tr><tr><td>-315</td><td>8</td></tr><tr><td rowspan="3">FLM2</td><td>+450</td><td>0.3</td><td rowspan="3"></td></tr><tr><td>+315</td><td>8</td></tr><tr><td>-140</td><td>8</td></tr><tr><td rowspan="3">FLM3</td><td>+315</td><td>0.3</td><td rowspan="3"></td></tr><tr><td>+160</td><td>8</td></tr><tr><td>-71</td><td>22</td></tr><tr><td rowspan="2">FLM4</td><td>+160</td><td>0.3</td><td rowspan="2"></td></tr><tr><td>+80</td><td>8</td></tr></table>

# 8.5 金属丝编织方孔网(HB1862)

该金属丝网适用于流体过滤、固体颗粒筛选以及骨架支撑、防护、防尘等用途。

# 8.5.1 编织型式和规格

（1）编织型式见表8-23。

表 8-23 编织型式  

<table><tr><td>网孔基本尺寸,mm</td><td>编织型式</td></tr><tr><td>5~0.16</td><td>平纹(见图8-9)</td></tr><tr><td>0.15~0.10</td><td>平纹或2/2斜纹</td></tr><tr><td>0.09~0.028</td><td>2/2斜纹(见图8-10)</td></tr></table>

图片摘要：该图主要展示 8 23 编织型式。
![](images/54e3e527532b37b662b9dc6a2a0ac4ad4d0d2ada893cefcc67a33359fc879944.jpg)  
图8-9 平纹编织方孔网

图片摘要：该图主要展示 8 9 平纹编织方孔网。
![](images/15e31356ebc21a0de6f17ebb92640d311c7d514bbc3c17dedafe4c0863eaa158.jpg)  
图8-10 2/2斜纹编织方孔网

（2）精确等级 按网孔尺寸的精度分为A、B两个等级：

A——高精度编织方孔网；

B——一般精度编织方孔网。

（3）规格 丝网的规格系列见表8-24。

表 8-24 丝网的规格系列
