Repository: C-zj02/CFD-claw

<div align="center">

**English** | [中文](#中文版) | [Français](README_FR.md) | [Русский](README_RU.md) | [हिन्दी](README_HI.md) | [العربية](README_AR.md) | [Português](README_PT.md)

# 🚀 Claude Code Python

**A Complete Python Reimplementation Based on Real Claude Code Source**

*From TypeScript Source → Rebuilt in Python with ❤️*

***
**🔥 Active Development • New Features Weekly 🔥**

</div>

***

## 🎯 What is This?

**Clawd Code** is a **complete Python rewrite** of Claude Code, based on the **real TypeScript source code**.

File: RAG-data/飞机设计手册_第3册_材料(上).pdf-8f0fcc05-71f6-4a18-812c-fa0e64a9cb29.md (part 4 of 15)
表 12-10 胶粘剂的化学类型及主要特性  
<table><tr><td rowspan="3">胶料牌号</td><td rowspan="3">拉伸强度MPa≥</td><td rowspan="3">扯断伸长率%≥</td><td rowspan="3">硬度(邵尔A型)度</td><td rowspan="3">脆性温度C≤</td><td rowspan="3">撕裂强度kN/m≥</td><td colspan="4">恒定压缩永久变形,%</td><td rowspan="3">工频介电强度kV/mm≥</td><td rowspan="3">体积电阻率Ω·cm≥</td><td colspan="5">热老化性能</td><td colspan="5">耐介质性能</td></tr><tr><td colspan="3">试验条件</td><td rowspan="2">指标≤</td><td colspan="2">老化条件</td><td rowspan="2">拉伸强度MPa≥</td><td rowspan="2">扯断伸长率%≥</td><td>硬度变化(邵尔A型)度</td><td colspan="3">浸泡条件</td><td rowspan="2">重量变化%≤</td><td>体积变化%≤</td></tr><tr><td>温度C</td><td>时间h</td><td>压缩率%</td><td>温度℃</td><td>时间h</td><td>介质</td><td>温度℃</td><td>时间h</td><td></td><td></td></tr><tr><td>6141</td><td>2.45</td><td>160</td><td>45~65</td><td>-65</td><td></td><td>200</td><td>48</td><td>30</td><td>90</td><td>12</td><td>\( 1\times 10^{12} \)</td><td>250</td><td>72</td><td>2.45</td><td>100</td><td></td><td>HP-8</td><td>150</td><td>24</td><td>40</td><td></td></tr><tr><td>6142</td><td>2.94</td><td>170</td><td>40~60</td><td>-65</td><td></td><td>200</td><td>48</td><td>30</td><td>50</td><td></td><td></td><td>250</td><td>72</td><td>2.45</td><td>100</td><td></td><td></td><td></td><td></td><td></td><td></td></tr><tr><td>6143</td><td>2.94</td><td>200</td><td>40~60</td><td>-65</td><td></td><td>200</td><td>48</td><td>30</td><td>积累</td><td>15</td><td>\( 1\times 10^{14} \)</td><td>200</td><td>200</td><td>2.94</td><td>160</td><td></td><td></td><td></td><td></td><td></td><td></td></tr><tr><td>6144</td><td>3.92</td><td>200</td><td>40~60</td><td>-65</td><td></td><td>200</td><td>48</td><td>30</td><td>65</td><td>20</td><td>\( 1\times 10^{14} \)</td><td>250</td><td>72</td><td>3.43</td><td>180</td><td></td><td></td><td></td><td></td><td></td><td></td></tr><tr><td>6145</td><td>5.88</td><td>200</td><td>45~65</td><td>-65</td><td></td><td>200</td><td>48</td><td>30</td><td>60</td><td>20</td><td>\( 1\times 10^{14} \)</td><td>250</td><td>72</td><td>3.43</td><td>170</td><td></td><td></td><td></td><td></td><td></td><td></td></tr><tr><td>6146</td><td>4.90</td><td>220</td><td>40~60</td><td>-65</td><td></td><td>200</td><td>48</td><td>30</td><td>50</td><td>20</td><td>\( 1\times 10^{14} \)</td><td>250</td><td>72</td><td>3.92</td><td>200</td><td></td><td></td><td></td><td></td><td></td><td></td></tr><tr><td>G105</td><td>3.43</td><td>100</td><td>55~75</td><td></td><td></td><td></td><td></td><td></td><td></td><td></td><td></td><td></td><td></td><td></td><td></td><td></td><td></td><td></td><td></td><td></td><td></td></tr><tr><td>G148</td><td>4.90</td><td>250</td><td>42~57</td><td>-60</td><td></td><td>200</td><td>48</td><td>20</td><td>50</td><td></td><td></td><td>250</td><td>72</td><td></td><td></td><td>积累</td><td></td><td></td><td></td><td></td><td></td></tr><tr><td>G168</td><td>5.88</td><td>200</td><td>60~80</td><td>-60</td><td>19.6</td><td></td><td></td><td></td><td></td><td></td><td></td><td>200</td><td>72</td><td>4.90</td><td>140</td><td></td><td></td><td></td><td></td><td></td><td></td></tr><tr><td>试G401</td><td>5.88</td><td>150</td><td>40~60</td><td>-60</td><td></td><td>200</td><td>24</td><td>20</td><td>70</td><td></td><td></td><td></td><td></td><td></td><td></td><td></td><td>RP-2</td><td>200</td><td>24</td><td></td><td>28</td></tr><tr><td rowspan="2">试G409</td><td rowspan="2">5.49</td><td rowspan="2">180</td><td rowspan="2">50~70</td><td rowspan="2">-60</td><td rowspan="2"></td><td rowspan="2">150</td><td rowspan="2">24</td><td rowspan="2">30</td><td rowspan="2">35</td><td rowspan="2"></td><td rowspan="2"></td><td rowspan="2"></td><td rowspan="2"></td><td rowspan="2"></td><td rowspan="2"></td><td rowspan="2"></td><td>RP-2</td><td rowspan="2">150</td><td rowspan="2">24</td><td></td><td>15</td></tr><tr><td>4050</td><td>12</td><td></td></tr><tr><td rowspan="2">G441</td><td rowspan="2">7.84</td><td rowspan="2">300</td><td rowspan="2">60~80</td><td rowspan="2">-50</td><td rowspan="2">24.5</td><td rowspan="2"></td><td rowspan="2"></td><td rowspan="2"></td><td rowspan="2"></td><td rowspan="2"></td><td rowspan="2">\( 1\times 10^{10} \)</td><td rowspan="2">200</td><td rowspan="2">72</td><td rowspan="2">5.88</td><td rowspan="2">250</td><td rowspan="2"></td><td>RP-2</td><td rowspan="2">室温</td><td rowspan="2">24</td><td rowspan="2"></td><td>10</td></tr><tr><td>YH-10</td><td>5</td></tr><tr><td>G601</td><td>7.0</td><td>100</td><td>85~95</td><td>-75</td><td></td><td></td><td></td><td></td><td></td><td></td><td></td><td>400</td><td>1</td><td>7</td><td>100</td><td></td><td></td><td></td><td></td><td></td><td></td></tr></table>

表 13-14-2 航空用硅橡胶胶料的典型性能  

<table><tr><td rowspan="3">胶料牌号</td><td rowspan="3">拉伸强度MPa</td><td rowspan="3">扯断伸长率%</td><td rowspan="3">硬度(邵尔A型)度</td><td rowspan="3">脆性温度℃</td><td rowspan="3">撕裂强度kN/m</td><td colspan="4">恒定压缩永久变形,%</td><td rowspan="3">工频介电强度kV/mm</td><td rowspan="3">体积电阻率Ω·cm</td><td colspan="5">热老化性能</td><td colspan="5">耐介质性能</td><td>颜色</td></tr><tr><td colspan="2">试验条件</td><td colspan="2">变形值</td><td colspan="2">老化条件</td><td rowspan="2">拉伸强度MPa</td><td rowspan="2">扯断伸长率%</td><td>硬度变化(邵尔A型)度</td><td colspan="2">浸渍条件</td><td rowspan="2">重量变化%</td><td rowspan="2">体积变化%</td><td></td><td></td></tr><tr><td>温度℃</td><td>时间h</td><td>压缩率%</td><td></td><td>温度℃</td><td>时间h</td><td>介质</td><td>温度℃</td><td>时间h</td><td></td><td></td></tr><tr><td>6141</td><td>3.62</td><td>227</td><td>53</td><td>-70</td><td></td><td>200</td><td>48</td><td>30</td><td>80</td><td>20~27</td><td>\( 1\times {10}^{13} \sim 6.6\times {10}^{13} \)</td><td>250</td><td>72</td><td>3.43</td><td>188</td><td></td><td>HP-8</td><td>150</td><td>24</td><td>28~30</td><td></td><td>白色</td></tr><tr><td>6142</td><td>4.11</td><td>337</td><td>53</td><td></td><td></td><td>200</td><td>48</td><td>30</td><td>42</td><td></td><td></td><td></td><td></td><td></td><td></td><td></td><td></td><td></td><td></td><td></td><td>白色</td><td></td></tr><tr><td>6143</td><td>3.53</td><td>236</td><td>46</td><td></td><td></td><td></td><td></td><td></td><td></td><td>28.6</td><td>\( 6\times {10}^{15} \)</td><td></td><td></td><td></td><td></td><td></td><td></td><td></td><td></td><td></td><td>红,黄,绿蓝,黑,白色</td><td></td></tr><tr><td>6144</td><td>6.33</td><td>277</td><td>46</td><td>-70</td><td></td><td>200</td><td>48</td><td>30</td><td>20~55</td><td>25.3</td><td>\( 2.6\times {10}^{15} \)</td><td>250</td><td>72</td><td>5.09</td><td>254</td><td></td><td></td><td></td><td></td><td></td><td></td><td>红色</td></tr><tr><td>6145</td><td>7.35</td><td>259</td><td>60</td><td>-69</td><td></td><td></td><td></td><td></td><td></td><td>29.6</td><td>\( 10^{15} \)</td><td>200</td><td>200</td><td>4.90~5.88</td><td>170~200</td><td></td><td></td><td></td><td></td><td></td><td>半透明红色</td><td></td></tr><tr><td>6146</td><td>7.06</td><td>309</td><td>50</td><td>-65</td><td></td><td>200</td><td>48</td><td>30</td><td>16~39</td><td>30.8</td><td>\( 1.63\times {10}^{16} \)</td><td></td><td></td><td></td><td></td><td></td><td></td><td></td><td></td><td></td><td>红色</td><td></td></tr><tr><td>G105</td><td>4.41~5.88</td><td>100~200</td><td>55~75</td><td></td><td></td><td></td><td></td><td></td><td></td><td></td><td></td><td></td><td></td><td></td><td></td><td>+4~+10</td><td></td><td></td><td></td><td></td><td>粉色</td><td></td></tr><tr><td>G148</td><td>7.25~9.02</td><td>365~453</td><td>45~52</td><td></td><td></td><td></td><td></td><td></td><td></td><td></td><td></td><td>300</td><td>94</td><td>2.7~7.2</td><td>183~339</td><td>+4~+10</td><td></td><td></td><td></td><td></td><td></td><td></td></tr><tr><td>G168</td><td>6.08~7.25</td><td>290~550</td><td>60~80</td><td>-70</td><td>24.5~29.4</td><td></td><td></td><td></td><td></td><td></td><td></td><td>200</td><td>72</td><td>0.31~10.3</td><td>160~400</td><td></td><td></td><td></td><td></td><td></td><td></td><td></td></tr><tr><td>G601</td><td>7.25~9.80</td><td>150~300</td><td>85~95</td><td>-75</td><td></td><td></td><td></td><td></td><td></td><td></td><td></td><td>400</td><td>1</td><td>7.45~9.80</td><td>150~200</td><td></td><td></td><td></td><td></td><td></td><td></td><td></td></tr><tr><td>试G401</td><td>6.37~8.82</td><td>200~370</td><td>40~60</td><td>-67</td><td></td><td>200</td><td>24</td><td>20</td><td>36~62</td><td></td><td></td><td></td><td></td><td></td><td></td><td></td><td></td><td></td><td></td><td></td><td></td><td></td></tr><tr><td>试G409</td><td>7.84~9.80</td><td>230~300</td><td>50~70</td><td>-60~-65</td><td></td><td>150</td><td>24</td><td>30</td><td>20~25</td><td></td><td></td><td>200</td><td>72</td><td>6.86~8.84</td><td>180~260</td><td></td><td>1050</td><td>150</td><td>24</td><td>5.1~5.5</td><td>8.1~8.9</td><td></td></tr><tr><td rowspan="2">G441</td><td rowspan="2">8.13~11.8</td><td rowspan="2">404~534</td><td rowspan="2">63~77</td><td rowspan="2">-50</td><td rowspan="2">28.4~44.1</td><td rowspan="2"></td><td rowspan="2"></td><td rowspan="2"></td><td rowspan="2"></td><td rowspan="2">16~22</td><td rowspan="2">\( 8.9\times {10}^{13} \)</td><td rowspan="2">200</td><td rowspan="2">72</td><td rowspan="2">5.0~10.6</td><td rowspan="2">247~468</td><td rowspan="2"></td><td>RP-2</td><td rowspan="2">室温</td><td rowspan="2">24</td><td rowspan="2"></td><td>3.0~6.3</td><td rowspan="2"></td></tr><tr><td>YH-10</td><td>0.98~2.3</td></tr></table>

（6）氟橡胶 氟橡胶胶料硫化后具有优异的耐热、耐臭氧和耐各种航空油料的性能，用于制造空气和石油基滑油、燃油和液压油，以及硅酸酯和双酯类合成滑油中工作的密封件、胶板、胶管等橡胶制品。在空气中使用温度为 $-40\sim 250^{\circ}\mathrm{C}$ ；在航空油料中为 $-40\sim 180^{\circ}\mathrm{C}$ 。其低温性能较差，主要用于航空发动机滑油系统。不适于在4611、4612抗燃液压油中工作。各种牌号氟橡胶性能见表 $13-15\sim$ 表13-23。

表 13-15-1 航空用氟橡胶胶料技术指标  

<table><tr><td>性能</td><td>7270(F272、7370)</td><td>7271(F101)</td></tr><tr><td>拉伸强度,MPa≥</td><td>13.72</td><td>10.78</td></tr><tr><td>扯断伸长率,%≥</td><td>180</td><td>180</td></tr><tr><td>扯断永久变形,%≤</td><td>15</td><td>15</td></tr><tr><td>硬度(邵尔A型),度</td><td>70~85</td><td>72~82</td></tr><tr><td>脆性温度,℃≤</td><td>-25</td><td>-25</td></tr><tr><td>恒定压缩永久变形(压缩20%),%≤</td><td></td><td></td></tr><tr><td>空气,200℃×24h</td><td>65</td><td>70</td></tr><tr><td>RP-2,200℃×24h</td><td>65</td><td>65</td></tr><tr><td>耐介质性能</td><td></td><td></td></tr><tr><td>体积变化,%</td><td></td><td></td></tr><tr><td>RP-2,200℃×24h</td><td>0~15</td><td>0~15</td></tr><tr><td>HP-8,150℃×24h</td><td>0~5</td><td></td></tr><tr><td>HP-8+HH-20(重量比75:25),150℃×72h</td><td></td><td>0~3</td></tr><tr><td>耐热老化性能(300℃)</td><td></td><td></td></tr><tr><td>24h后,拉伸强度,MPa≥</td><td></td><td>7.84</td></tr><tr><td>扯断伸长率,%≥</td><td></td><td>140</td></tr><tr><td>硬度(邵尔A型),度≤</td><td></td><td>90</td></tr><tr><td>48h后,拉伸强度,MPa≥</td><td>6.86</td><td></td></tr><tr><td>扯断伸长率,%≥</td><td>80</td><td></td></tr><tr><td>硬度(邵尔A型),度≤</td><td>95</td><td></td></tr><tr><td>密度,g/cm³</td><td>1.8±0.1</td><td>2.0±0.1</td></tr></table>

表 13-15-2 航空用氟橡胶胶料技术指标  

<table><tr><td colspan="2">性能</td><td>FX-2</td><td>FX-4</td><td>FX-5</td><td>FX-6</td></tr><tr><td>拉伸强度,MPa</td><td>&gt;</td><td>14.70</td><td>14.70</td><td>14.70</td><td>14.70</td></tr><tr><td>扯断伸长率,%</td><td>&gt;</td><td>130</td><td>160</td><td>130</td><td>80</td></tr><tr><td>扯断永久变形,%</td><td>&lt;</td><td>10</td><td></td><td></td><td></td></tr><tr><td>硬度(邵尔A型),度</td><td></td><td>68~78</td><td>58~68</td><td>70~80</td><td>82~92</td></tr><tr><td>脆性温度,℃</td><td>&lt;</td><td>-33</td><td>-33</td><td>-30</td><td>-12</td></tr><tr><td>耐老化性能(老化系数)</td><td>&gt;</td><td></td><td></td><td></td><td></td></tr><tr><td>按强度计,250℃×24h</td><td></td><td>0.8</td><td>0.8</td><td>0.8</td><td>0.8</td></tr><tr><td>250℃×200h</td><td></td><td>0.6</td><td>0.6</td><td>0.6</td><td>0.6</td></tr><tr><td>按伸长计,250℃×24h</td><td></td><td>0.8</td><td>0.8</td><td>0.8</td><td>0.8</td></tr><tr><td>250℃×200h</td><td></td><td>0.6</td><td>0.6</td><td>0.6</td><td>0.6</td></tr><tr><td>恒定压缩永久变形(压缩20%),%</td><td>&lt;</td><td></td><td></td><td></td><td></td></tr><tr><td>空气,200℃×24h</td><td></td><td>30</td><td></td><td></td><td></td></tr><tr><td>250℃×24h</td><td></td><td>50</td><td>45</td><td>45</td><td>50</td></tr><tr><td>RP-1或RP-2,150℃×24h</td><td></td><td>15</td><td>15</td><td>15</td><td>20</td></tr><tr><td>HP-8,150℃×24h</td><td></td><td>20</td><td>20</td><td>20</td><td>20</td></tr><tr><td>YH-10,YH-12,150℃×24h</td><td></td><td>20</td><td>20</td><td>20</td><td>20</td></tr><tr><td>4109,180℃×24h</td><td></td><td>25</td><td>20</td><td>25</td><td>25</td></tr></table>

续表 13-15-2  

<table><tr><td>性能</td><td>FX-2</td><td>FX-4</td><td>FX-5</td><td>FX-6</td></tr><tr><td>耐介质性能</td><td></td><td></td><td></td><td></td></tr><tr><td>重量变化,% ≤</td><td></td><td></td><td></td><td></td></tr><tr><td>RP-1或RP-2,150℃×24h</td><td>5</td><td>5</td><td>5</td><td>5</td></tr><tr><td>HP-8,150℃×24h</td><td>2.5</td><td>2.5</td><td>2.5</td><td>2.5</td></tr><tr><td>YH-10,YH-12,150℃×24h</td><td>3</td><td>3</td><td>3</td><td>3</td></tr><tr><td>4109,180℃×24h</td><td>6</td><td>7</td><td>7</td><td>7</td></tr><tr><td>体积变化,% ≤</td><td></td><td></td><td></td><td></td></tr><tr><td>RP-1或RP-2,150℃×24h</td><td>10</td><td>10</td><td>10</td><td>10</td></tr><tr><td>HP-8,150℃×24h</td><td>5</td><td>5</td><td>5</td><td>5</td></tr><tr><td>YH-10,YH-12,150℃×24h</td><td>6</td><td>6</td><td>6</td><td>6</td></tr><tr><td>4109,180℃×24h</td><td>12</td><td>14</td><td>14</td><td>14</td></tr></table>

表 13-15-3 航空用氟橡胶胶料技术指标  

<table><tr><td colspan="2">性 能</td><td>F275</td><td>F370</td></tr><tr><td>拉伸强度,MPa</td><td>≥</td><td>13.72</td><td>13.72</td></tr><tr><td>扯断伸长率,%</td><td>≥</td><td>130</td><td>130</td></tr><tr><td>扯断永久变形,%</td><td>≤</td><td>10</td><td>10</td></tr><tr><td>硬度(邵尔A型),度</td><td></td><td>70±5</td><td>72±5</td></tr><tr><td>脆性温度,℃</td><td>≤</td><td>-25</td><td>-30</td></tr><tr><td>恒定压缩永久变形(压缩20%),%</td><td>≤</td><td></td><td></td></tr><tr><td>空气,200℃×24h</td><td></td><td>25</td><td>35</td></tr><tr><td>空气,250℃×24h</td><td></td><td>45</td><td>45</td></tr><tr><td>RP-2,200℃×24h</td><td></td><td>25</td><td>25</td></tr><tr><td>4109,180℃×24h</td><td></td><td>20</td><td>20</td></tr><tr><td>耐热老化性能(老化系数)</td><td>≥</td><td></td><td></td></tr><tr><td>按强度计,275℃×24h</td><td></td><td>0.6</td><td>0.6</td></tr><tr><td>250℃×200h</td><td></td><td>0.6</td><td>0.6</td></tr><tr><td>按伸长计,275℃×24h</td><td></td><td>0.8</td><td>0.8</td></tr><tr><td>250℃×200h</td><td></td><td>0.6</td><td>0.6</td></tr><tr><td>扯断伸长率,%</td><td></td><td></td><td>140</td></tr><tr><td>耐介质性能</td><td></td><td></td><td></td></tr><tr><td>体积变化,%</td><td></td><td></td><td></td></tr><tr><td>RP-2,200℃×24h</td><td></td><td>0~15</td><td>0~15</td></tr><tr><td>HP-8,150℃×24h</td><td></td><td>0~5</td><td></td></tr><tr><td>4109,180℃×24h</td><td></td><td>0~18</td><td>0~15</td></tr></table>

表 13-15-4 航空用氟橡胶胶料的典型性能  

<table><tr><td>性能</td><td>7270</td><td>7270(F272)</td><td>7270(7372)</td><td>7271(F101)</td><td>F275</td><td>F370</td></tr><tr><td>拉伸强度,MPa</td><td>17.2</td><td>20.3</td><td>19.7</td><td>16.5</td><td>17.6</td><td>21.0</td></tr><tr><td>扯断伸长率,%</td><td>219</td><td>217</td><td>245</td><td>222</td><td>177</td><td>162</td></tr><tr><td>扯断永久变形,%</td><td>5</td><td>5</td><td>8</td><td>5</td><td>3~6</td><td>3~7</td></tr><tr><td>硬度(邵尔A型),度</td><td>75~84</td><td>75~77</td><td>69~73</td><td>75~81</td><td>73~80</td><td>78~80</td></tr><tr><td>脆性温度,℃</td><td>-25</td><td>-40~-31</td><td>-32~-31</td><td></td><td>-25</td><td>-30</td></tr><tr><td>恒定压缩永久变形(压缩20%),%空气,150℃×24h空气,200℃×24hRP-2,200℃×24h</td><td>32~48</td><td>42~5539~48</td><td>30~4046~6544~59</td><td>40~66</td><td></td><td></td></tr></table>

续表 13-15-4  

<table><tr><td>性能</td><td>7270</td><td>7270(F272)</td><td>7270(7372)</td><td>7271(F101)</td><td>F275</td><td>F370</td></tr><tr><td>体积变化,%</td><td></td><td></td><td></td><td></td><td></td><td></td></tr><tr><td>RP-2,200℃×24h</td><td>4.4</td><td>7.9~10.4</td><td>6.1~9.1</td><td>9.5~11.4</td><td></td><td></td></tr><tr><td>YH-10,150℃×24h</td><td>0.77</td><td></td><td>1.7~2.1</td><td></td><td></td><td></td></tr><tr><td>YH-10,125℃×24h</td><td></td><td>1.1~2.6</td><td></td><td></td><td></td><td></td></tr><tr><td>HP-8+HH-20(重量比</td><td></td><td></td><td></td><td>1.0~1.9</td><td></td><td></td></tr><tr><td>75:25),150℃×72h</td><td></td><td></td><td></td><td></td><td></td><td></td></tr><tr><td>耐热老化性能(300℃×50h)</td><td></td><td></td><td></td><td></td><td></td><td></td></tr><tr><td>拉伸强度,MPa</td><td>8.92~12.2</td><td>7.06~12.4</td><td>6.17~10.9</td><td>8.13~12.7Φ</td><td></td><td></td></tr><tr><td>扯断伸长率,%</td><td>100~172</td><td>88~160</td><td>76~226</td><td>118~313</td><td></td><td></td></tr><tr><td>硬度(邵尔A型),度</td><td>84~90</td><td>84~92</td><td>78~90</td><td>80~88</td><td></td><td></td></tr></table>

① 为 $300^{\circ} \mathrm{C} \times 24 \mathrm{~h}$ 的结果.

表 13-16 7270、7271 氟胶料耐合成双酯油的性能  

<table><tr><td>牌 号</td><td>温度,℃</td><td>时间,h</td><td>介 质</td><td>体积变化,%</td><td>重量变化,%</td></tr><tr><td rowspan="5">7270</td><td>150</td><td>24</td><td rowspan="3">4160</td><td>7.8~8.8</td><td>3.5~4.5</td></tr><tr><td>200</td><td>48</td><td>14.1~15.3</td><td>6.1~7.6</td></tr><tr><td>200</td><td>96</td><td>17.0~18.7</td><td>6.9~8.7</td></tr><tr><td>150</td><td>24</td><td>4050</td><td>9.7~10.7</td><td>4.3~5.3</td></tr><tr><td>150</td><td>24</td><td>4109</td><td>10.2~11.1</td><td>4.7~5.7</td></tr><tr><td rowspan="4">7271</td><td>200</td><td>72</td><td>4106</td><td>15.9~20.2</td><td>7.2~10.4</td></tr><tr><td>150</td><td>24</td><td rowspan="2">4050</td><td>9.0~10.3</td><td>4.3~5.0</td></tr><tr><td>150</td><td>96</td><td>10.1~11.8</td><td>5.5~6.1</td></tr><tr><td>150</td><td>24</td><td>4109</td><td>8.4~10.3</td><td>4.3~5.1</td></tr></table>

表 13-17 FX 系列氟橡胶的性能  

<table><tr><td>性能</td><td>FX-2</td><td>FX-4</td><td>FX-5</td><td>FX-6</td><td>FX-10</td></tr><tr><td>拉伸强度,MPa</td><td></td><td></td><td></td><td></td><td></td></tr><tr><td>室温下</td><td>16.5~20</td><td>15~18.6</td><td>17~21.2</td><td>18~22.2</td><td>16.9</td></tr><tr><td>150℃下</td><td>5.9</td><td>3.4</td><td></td><td>5.8</td><td>3.5</td></tr><tr><td>200℃下</td><td>4.7</td><td>2.3</td><td>3.4</td><td>5.1</td><td>1.9</td></tr><tr><td>250℃下</td><td>4.0</td><td>2.1</td><td>3.1</td><td>4.8</td><td></td></tr><tr><td>扯断伸长率,%</td><td>160</td><td>180</td><td>155</td><td>110</td><td>211</td></tr><tr><td>扯断永久变形,%</td><td>3~7</td><td></td><td></td><td></td><td></td></tr><tr><td>硬度(邵尔A型),度</td><td>72</td><td>67</td><td>74</td><td>86</td><td>73</td></tr><tr><td>撕裂强度,kN/m</td><td>27.4</td><td>16.5</td><td>18.4</td><td>24</td><td>25.6</td></tr><tr><td>脆性温度,℃</td><td>-34</td><td>-36</td><td>-30</td><td>-13</td><td></td></tr><tr><td>摩擦系数</td><td>1~1.7</td><td>1~1.7</td><td></td><td></td><td>0.27</td></tr><tr><td>腐蚀性(45号钢、LY12铝合金)</td><td>无腐蚀</td><td>无腐蚀</td><td>无腐蚀</td><td>无腐蚀</td><td>无腐蚀</td></tr></table>

表 13-18 FX 系列氟橡胶的耐热老化性能  

<table><tr><td rowspan="2">牌号</td><td rowspan="2">老化性能h</td><td colspan="4">200℃</td><td colspan="4">250℃</td><td colspan="4">300℃</td></tr><tr><td>老化系数(按强度计)Kd</td><td>老化系数(按伸长率计)Ka</td><td>硬度变化(邵尔A型)△H,度</td><td>恒定压缩永久变形(压缩20%)C.S%</td><td>Kd</td><td>Ka</td><td>△H度</td><td>C.S%</td><td>Kd</td><td>Ka</td><td>△H度</td><td>C.S%</td></tr><tr><td rowspan="3">FX-2</td><td>24</td><td>1.00</td><td>0.83</td><td>0</td><td>16</td><td>1.03</td><td>0.82</td><td>+3</td><td>34</td><td>0.62</td><td>0.96</td><td>-1</td><td>97</td></tr><tr><td>72</td><td>0.93</td><td>0.70</td><td>-1</td><td>26</td><td>0.82</td><td>0.96</td><td>-1</td><td>56</td><td>0.40</td><td>0.79</td><td>-2</td><td></td></tr><tr><td>200</td><td>0.95</td><td>0.91</td><td>-1</td><td>37</td><td>0.74</td><td>1.04</td><td>-2</td><td>77</td><td>0.38</td><td>0.12</td><td>+14</td><td></td></tr></table>

续表 13-18  

<table><tr><td rowspan="2">牌号</td><td rowspan="2">老化性能h</td><td colspan="4">200℃</td><td colspan="4">250℃</td><td colspan="4">300℃</td></tr><tr><td>老化系数(按强度计)Kd</td><td>老化系数(按伸长率计)Ka</td><td>硬度变化(邵尔A型)△H,度</td><td>恒定压缩永久变形(压缩20%)C.S%</td><td>Kd</td><td>Ka</td><td>△H度</td><td>C.S%</td><td>Kd</td><td>Ka</td><td>△H度</td><td>C.S%</td></tr><tr><td rowspan="4">FX-4</td><td>24</td><td>1.08</td><td>0.95</td><td>0</td><td>15</td><td>0.97</td><td>0.97</td><td>-1</td><td>30</td><td>0.95</td><td>1.19</td><td>-6</td><td>81</td></tr><tr><td>100</td><td>1.04</td><td>0.90</td><td>-2</td><td>21</td><td>1.00</td><td>0.80</td><td>-2</td><td>56</td><td>0.42</td><td>1.19</td><td>-16</td><td></td></tr><tr><td>200</td><td>1.00</td><td>1.00</td><td>-2</td><td>27</td><td>0.91</td><td>1.02</td><td>-2</td><td>86</td><td></td><td></td><td></td><td></td></tr><tr><td>336</td><td>1.00</td><td>0.84</td><td>0</td><td>30</td><td></td><td></td><td></td><td></td><td></td><td></td><td></td><td></td></tr><tr><td rowspan="4">FX-5</td><td>24</td><td>0.99</td><td>0.90</td><td>-1</td><td>22</td><td>1.02</td><td>0.91</td><td>-1</td><td>33</td><td>0.86</td><td>1.06</td><td>-4</td><td>70</td></tr><tr><td>100</td><td>0.99</td><td>0.92</td><td>-1</td><td>29</td><td>0.91</td><td>0.92</td><td>-2</td><td>57</td><td>0.35</td><td>0.93</td><td>-6</td><td></td></tr><tr><td>200</td><td>0.97</td><td>0.97</td><td>-2</td><td>35</td><td>0.90</td><td>0.98</td><td>-2</td><td>75</td><td></td><td></td><td></td><td></td></tr><tr><td>336</td><td>0.94</td><td>0.90</td><td>0</td><td>35</td><td></td><td></td><td></td><td></td><td></td><td></td><td></td><td></td></tr><tr><td rowspan="4">FX-6</td><td>24</td><td>1.06</td><td>1.05</td><td>+1</td><td>24</td><td>1.04</td><td>0.96</td><td>+1</td><td>39</td><td>0.89</td><td>1.15</td><td>0</td><td>77</td></tr><tr><td>100</td><td>1.06</td><td>0.96</td><td>+1</td><td>32</td><td>1.00</td><td>0.89</td><td>0</td><td>53</td><td>0.47</td><td>0.58</td><td>+5</td><td></td></tr><tr><td>200</td><td>0.94</td><td>0.96</td><td>-2</td><td>37</td><td>0.94</td><td>1.08</td><td>-3</td><td>73</td><td></td><td></td><td></td><td></td></tr><tr><td>336</td><td>1.03</td><td>1.10</td><td>0</td><td>40</td><td></td><td></td><td></td><td></td><td></td><td></td><td></td><td></td></tr><tr><td>FX-10</td><td>24</td><td></td><td></td><td></td><td>34~41</td><td>0.94</td><td>0.98</td><td>0</td><td>54.1~59</td><td></td><td></td><td></td><td></td></tr></table>

表 13-19 FX-2 胶料耐介质性能  

<table><tr><td rowspan="2">牌 号</td><td rowspan="2">介 质</td><td colspan="2">浸泡条件</td><td colspan="2">耐油系数</td><td rowspan="2">重量变化</td><td rowspan="2">体积变化</td><td rowspan="2">恒定压缩永久变形(压缩20%)</td></tr><tr><td>温度℃</td><td>时间h</td><td>按强度计</td><td>按伸长率计</td></tr><tr><td rowspan="27">FX-2</td><td rowspan="3">RP-1</td><td>150</td><td>24</td><td></td><td></td><td>2.7</td><td>6.5</td><td>10</td></tr><tr><td>180</td><td>72</td><td>0.67</td><td>0.88</td><td>4.2</td><td>10.5</td><td>10</td></tr><tr><td>200</td><td>24</td><td></td><td></td><td>3.5</td><td>9.3</td><td></td></tr><tr><td rowspan="3">YH-10</td><td>150</td><td>24</td><td>0.97</td><td>1.00</td><td>1.1</td><td>2.6</td><td></td></tr><tr><td>150</td><td>100</td><td>0.93</td><td>0.96</td><td></td><td></td><td></td></tr><tr><td>150</td><td>200</td><td>0.98</td><td>1.06</td><td></td><td></td><td></td></tr><tr><td rowspan="2">YH-12</td><td>150</td><td>24</td><td></td><td></td><td>1.2</td><td>3</td><td>11</td></tr><tr><td>180</td><td>72</td><td>0.76</td><td>0.82</td><td>2.4</td><td>5.6</td><td>15</td></tr><tr><td rowspan="2">HP-8</td><td>150</td><td>24</td><td></td><td></td><td>0.8</td><td>1.6</td><td>10</td></tr><tr><td>180</td><td>72</td><td>0.86</td><td>0.85</td><td>1.5</td><td>3.1</td><td>15</td></tr><tr><td rowspan="4">4109</td><td>150</td><td>24</td><td>0.80</td><td>0.96</td><td>4.1</td><td>8.7</td><td>13</td></tr><tr><td>150</td><td>100</td><td></td><td></td><td></td><td></td><td>15</td></tr><tr><td>150</td><td>200</td><td>0.77</td><td>1.13</td><td></td><td></td><td></td></tr><tr><td>200</td><td>24</td><td>0.48</td><td>0.63</td><td>4.4</td><td>9.2</td><td>28</td></tr><tr><td>4106</td><td>200</td><td>24</td><td>0.77</td><td>0.94</td><td>3.6</td><td>7.2</td><td>20</td></tr><tr><td rowspan="5">4050</td><td>150</td><td>24</td><td>0.84</td><td>0.98</td><td>4.1</td><td>8.7</td><td>11</td></tr><tr><td>150</td><td>100</td><td>0.85</td><td>1.00</td><td></td><td></td><td>11</td></tr><tr><td>150</td><td>200</td><td>0.84</td><td>1.11</td><td></td><td></td><td></td></tr><tr><td>180</td><td>72</td><td>0.67</td><td>0.77</td><td>4.4</td><td>9.2</td><td>18</td></tr><tr><td>200</td><td>24</td><td></td><td></td><td>4.9</td><td>11.0</td><td>14</td></tr><tr><td rowspan="2">4611</td><td>150</td><td>72</td><td></td><td></td><td>4</td><td>9</td><td>40</td></tr><tr><td>150</td><td>100</td><td>0.21</td><td>0.64</td><td></td><td></td><td></td></tr><tr><td rowspan="2">Castrol325</td><td>150</td><td>24</td><td>0.89</td><td>0.96</td><td>4.7</td><td>10.1</td><td>7</td></tr><tr><td>150</td><td>100</td><td>0.85</td><td>0.83</td><td></td><td></td><td>6</td></tr><tr><td rowspan="3">Mobile II</td><td>150</td><td>200</td><td>0.82</td><td>1.10</td><td></td><td></td><td></td></tr><tr><td>175</td><td>72</td><td></td><td></td><td>5.3</td><td>10.8</td><td></td></tr><tr><td>200</td><td>24</td><td>0.72</td><td>0.83</td><td></td><td></td><td></td></tr></table>

表 13-20 FX 系列氟橡胶的耐介质性能  

<table><tr><td rowspan="3">牌号</td><td colspan="3">浸 泡 条 件</td><td colspan="2">耐油系数</td><td rowspan="3">硬度变化 (邵尔 A 型) 度</td><td rowspan="2">重量 变化</td><td rowspan="2">体积 变化</td><td rowspan="2">堰淹压缩永久变形 (压强 20%)</td></tr><tr><td rowspan="2">介 质</td><td rowspan="2">温度 C</td><td rowspan="2">时间 h</td><td rowspan="2">按强 度计</td><td rowspan="2">按伸长 率计</td></tr><tr><td colspan="3">%</td></tr><tr><td rowspan="8">FX-4</td><td rowspan="2">RP-1</td><td>150</td><td>24</td><td>0.89</td><td>1.10</td><td>-2</td><td>3.7</td><td>7.1</td><td>3</td></tr><tr><td>150</td><td>200</td><td>0.77</td><td>0.93</td><td>-4</td><td>3. 3</td><td>6.5</td><td>6</td></tr><tr><td rowspan="2">HP-8</td><td>150</td><td>24</td><td>0.94</td><td>1.04</td><td>-2</td><td>1.1</td><td>1.4</td><td>9</td></tr><tr><td>150</td><td>200</td><td>0.93</td><td>0.98</td><td>-4</td><td>1.2</td><td>0.8</td><td>11</td></tr><tr><td rowspan="2">YH-12</td><td>150</td><td>24</td><td>0.96</td><td>1.27</td><td>-1</td><td>2.2</td><td>3.9</td><td>8</td></tr><tr><td>150</td><td>200</td><td>0.87</td><td>1.00</td><td>-2</td><td>2.0</td><td>3. 3</td><td>10</td></tr><tr><td rowspan="2">4109</td><td>180</td><td>24</td><td>0.71</td><td>1.10</td><td>-6</td><td>5.6</td><td>10.8</td><td>11</td></tr><tr><td>180</td><td>200</td><td>0.21</td><td>0.42</td><td>-8</td><td>7.6</td><td>14.8</td><td>16</td></tr><tr><td rowspan="8">FX-5</td><td rowspan="2">RP-1</td><td>150</td><td>24</td><td>0.96</td><td>1.05</td><td>-2</td><td>3.0</td><td>7.1</td><td>11</td></tr><tr><td>150</td><td>200</td><td>0.82</td><td>0.98</td><td>-4</td><td>3.0</td><td>6. 2</td><td>13</td></tr><tr><td rowspan="2">HP-8</td><td>150</td><td>24</td><td>0.96</td><td>1.10</td><td>-1</td><td>1.1</td><td>2.4</td><td>14</td></tr><tr><td>150</td><td>200</td><td>0.88</td><td>0.99</td><td>-2</td><td>1.3</td><td>1.5</td><td>21</td></tr><tr><td rowspan="2">YH-12</td><td>150</td><td>24</td><td>0.88</td><td>1.16</td><td>-2</td><td>1.8</td><td>4. 8</td><td>14</td></tr><tr><td>150</td><td>200</td><td>0.86</td><td>1.05</td><td>-2</td><td>2.0</td><td>3.5</td><td>19</td></tr><tr><td rowspan="2">4109</td><td>180</td><td>24</td><td>0.79</td><td>1.11</td><td>-8</td><td>4. 1</td><td>10.0</td><td>17</td></tr><tr><td>180</td><td>200</td><td>0.25</td><td>0.51</td><td>-7</td><td>6.8</td><td>14.0</td><td></td></tr><tr><td rowspan="8">FX-6 .</td><td rowspan="2">RP-1</td><td>150</td><td>24</td><td>0.93</td><td>1.38</td><td>-4</td><td>2.7</td><td>5.5</td><td>11</td></tr><tr><td>150</td><td>200</td><td>0.86</td><td>1.03</td><td>-5</td><td>2.5</td><td>4.7</td><td>12</td></tr><tr><td rowspan="2">HP-8</td><td>150</td><td>24</td><td>0.97</td><td>1.27</td><td>-1</td><td>1.1</td><td>2.0</td><td>16</td></tr><tr><td>150</td><td>200</td><td>0.95</td><td>1.23</td><td>-5</td><td>1.2</td><td>1.3</td><td>16</td></tr><tr><td rowspan="2">YH-12</td><td>150</td><td>24</td><td>0.96</td><td>1.33</td><td>-3</td><td>1.4</td><td>2.8</td><td>15</td></tr><tr><td>150</td><td>200</td><td>0.92</td><td>1.32</td><td>-3</td><td>2.0</td><td>3.5</td><td>20</td></tr><tr><td rowspan="2">4109</td><td>180</td><td>24</td><td>0.87</td><td>1.18</td><td>-7</td><td>5.4</td><td>11. 0</td><td>15</td></tr><tr><td>180</td><td>200</td><td>0.26</td><td>0.65</td><td>-9</td><td>7.7</td><td>15.3</td><td>26</td></tr><tr><td rowspan="4">FX-10</td><td>RP-2</td><td>150</td><td>24</td><td></td><td></td><td></td><td>2.9</td><td>7.5</td><td>26</td></tr><tr><td>HP-8</td><td>150</td><td>24</td><td></td><td></td><td></td><td>0.6</td><td>1.4</td><td>29</td></tr><tr><td>YH-12</td><td>150</td><td>24</td><td></td><td></td><td></td><td>1.5</td><td>8, 8</td><td>28</td></tr><tr><td>4109</td><td>180</td><td>24</td><td></td><td></td><td></td><td>4.7</td><td>11. 0</td><td>30</td></tr></table>

表 13-21 F272、F275、F370 氟胶料的耐热性能  

<table><tr><td rowspan="2">牌 号</td><td colspan="2">老化条件(空气)</td><td colspan="2">老化系数</td><td rowspan="2">硬度变化 (邵尔 A 型) 度</td><td rowspan="2">恒定压缩永久变形(压缩 20%) %</td></tr><tr><td>温度,℃</td><td>时间,h</td><td>按强度计</td><td>按伸长率计</td></tr><tr><td rowspan="2">F272</td><td>250</td><td>144</td><td>1.02</td><td>1.08</td><td>+10</td><td>100</td></tr><tr><td>300</td><td>50</td><td>0.66</td><td>1.04</td><td>+14</td><td></td></tr><tr><td rowspan="4">F275</td><td>200</td><td>24</td><td></td><td></td><td></td><td>13~28</td></tr><tr><td>250</td><td>144</td><td>1.01</td><td>0.91</td><td>+4</td><td>72</td></tr><tr><td>275</td><td>24</td><td>0.8~1.04</td><td>0.74~1.08</td><td></td><td></td></tr><tr><td>300</td><td>50</td><td>0.67</td><td>0.84</td><td>+8</td><td></td></tr><tr><td rowspan="5">F370</td><td>250</td><td>24</td><td></td><td></td><td></td><td>15~56</td></tr><tr><td>250</td><td>144</td><td>0.99</td><td>0.92</td><td>0</td><td>81</td></tr><tr><td>250</td><td>200</td><td>0.85</td><td>1.05</td><td></td><td></td></tr><tr><td>275</td><td>24</td><td>0.81</td><td>0.94</td><td></td><td></td></tr><tr><td>300</td><td>50</td><td>0.75</td><td>1.16</td><td>+1</td><td></td></tr></table>

表 13-22 F272、F275、F370 氟胶料的耐介质性能  

<table><tr><td rowspan="3">牌 号</td><td colspan="3">浸 泡 条 件</td><td colspan="2">耐油系数</td><td rowspan="3">硬度变化(邵尔A型)度</td><td rowspan="2">重量变化</td><td rowspan="2">体积变化</td><td rowspan="2">恒定压缩永久变形(压缩20%)</td></tr><tr><td rowspan="2">介 质</td><td rowspan="2">温度℃</td><td rowspan="2">时间h</td><td rowspan="2">按强度计</td><td rowspan="2">按伸长率计</td></tr><tr><td colspan="3">%</td></tr><tr><td rowspan="8">F272</td><td rowspan="2">RP-2</td><td>150</td><td>72</td><td>0.98</td><td>1.17</td><td>+4</td><td></td><td></td><td rowspan="2">60</td></tr><tr><td>150</td><td>144</td><td>0.94</td><td>1.18</td><td>+2</td><td>2.8</td><td>5.5</td></tr><tr><td rowspan="2">HP-8</td><td>150</td><td>72</td><td>1.06</td><td>1.06</td><td>+6</td><td></td><td></td><td rowspan="2">62</td></tr><tr><td>150</td><td>144</td><td>1.07</td><td>1.03</td><td>+4</td><td>0.6</td><td>-0.2</td></tr><tr><td rowspan="2">YH-10</td><td>150</td><td>72</td><td>1.06</td><td>1.19</td><td>+6</td><td></td><td></td><td rowspan="2">63</td></tr><tr><td>150</td><td>144</td><td>1.06</td><td>1.22</td><td>+2</td><td>1.4</td><td>2.5</td></tr><tr><td rowspan="2">4109</td><td>180</td><td>72</td><td>0.85</td><td>1.03</td><td>-4</td><td></td><td></td><td rowspan="2">62</td></tr><tr><td>180</td><td>144</td><td>0.67</td><td>0.80</td><td>-6</td><td>7.3</td><td>14.5</td></tr><tr><td rowspan="11">F275</td><td rowspan="3">RP-2</td><td>150</td><td>72</td><td>0.97</td><td>1.10</td><td>+2</td><td></td><td></td><td>11</td></tr><tr><td>150</td><td>144</td><td>0.95</td><td>1.04</td><td>-1</td><td>2.6</td><td>5.2</td><td rowspan="2">10~20</td></tr><tr><td>200</td><td>24</td><td></td><td></td><td></td><td></td><td>8.9</td></tr><tr><td rowspan="3">HP-8</td><td>150</td><td>24</td><td></td><td></td><td></td><td></td><td>1.0~1.3</td><td rowspan="3">19</td></tr><tr><td>150</td><td>72</td><td>1.01</td><td>1.12</td><td>+3</td><td></td><td></td></tr><tr><td>150</td><td>144</td><td>1.05</td><td>0.97</td><td>0</td><td>0.5</td><td>0.5</td></tr><tr><td rowspan="2">YH-10</td><td>150</td><td>72</td><td>0.99</td><td>1.03</td><td>0</td><td></td><td></td><td rowspan="2">19</td></tr><tr><td>150</td><td>144</td><td>0.98</td><td>1.04</td><td>+1</td><td>1.3</td><td>2.2</td></tr><tr><td rowspan="3">4109</td><td>180</td><td>24</td><td></td><td></td><td></td><td></td><td>10.6~13.0</td><td>8~14</td></tr><tr><td>180</td><td>72</td><td>0.76</td><td>0.86</td><td>-2</td><td></td><td></td><td rowspan="2">19</td></tr><tr><td>180</td><td>144</td><td>0.52</td><td>0.56</td><td>-6</td><td>7.9</td><td>16.1</td></tr><tr><td rowspan="11">F370</td><td rowspan="3">RP-2</td><td>150</td><td>72</td><td>0.94</td><td>1.03</td><td>0</td><td></td><td></td><td>13</td></tr><tr><td>150</td><td>144</td><td>0.94</td><td>0.97</td><td>-2</td><td>2.6</td><td>5.4</td><td rowspan="2">8.6~10.1</td></tr><tr><td>200</td><td>24</td><td></td><td></td><td></td><td></td><td></td></tr><tr><td rowspan="3">HP-8</td><td>150</td><td>24</td><td></td><td></td><td></td><td></td><td>0.5~1.3</td><td rowspan="3">25</td></tr><tr><td>150</td><td>72</td><td>0.96</td><td>1.03</td><td>-2</td><td></td><td></td></tr><tr><td>150</td><td>144</td><td>1.01</td><td>0.94</td><td>0</td><td>0.5</td><td>0.3</td></tr><tr><td rowspan="2">YH-10</td><td>150</td><td>72</td><td>0.96</td><td>1.06</td><td>-1</td><td></td><td></td><td rowspan="2">19</td></tr><tr><td>150</td><td>144</td><td>1.00</td><td>1.06</td><td>-2</td><td>1.4</td><td>2.6</td></tr><tr><td rowspan="3">4109</td><td>180</td><td>24</td><td></td><td></td><td></td><td></td><td>8.4</td><td rowspan="3">20</td></tr><tr><td>180</td><td>72</td><td>0.81</td><td>0.98</td><td>-4</td><td></td><td></td></tr><tr><td>180</td><td>144</td><td>0.60</td><td>0.73</td><td>-5</td><td>6.0</td><td>12.1</td></tr></table>

表 13-23 F209、F108、F114 氟胶料的性能   

<table><tr><td>性能</td><td>F209</td><td>F108</td><td>F114</td></tr><tr><td>拉伸强度,MPa</td><td>21.6~24.0</td><td>16.8~19.9</td><td>16.5~19.4</td></tr><tr><td>扯断伸长率,%</td><td>160~180</td><td>170~196</td><td>168~193</td></tr><tr><td>扯断永久变形,%</td><td>3~10</td><td>0~3</td><td>3~7</td></tr><tr><td>硬度(邵尔A型),度</td><td>75~85</td><td>75~78</td><td>78~79</td></tr><tr><td>撕裂强度,kN/m</td><td></td><td>30.4~35.3</td><td></td></tr><tr><td>100%定伸应力,MPa</td><td></td><td>7.6~10.0</td><td></td></tr><tr><td>脆性温度,℃</td><td></td><td>-26~-34</td><td>-18~-22</td></tr><tr><td>恒定压缩永久变形(压缩20%),%</td><td></td><td></td><td></td></tr><tr><td>空气200℃×24h</td><td>20~28</td><td>20~23</td><td>20</td></tr><tr><td>空气250℃×24h</td><td></td><td>33~43</td><td>35</td></tr><tr><td>耐热老化性能(250℃×72h)</td><td></td><td></td><td></td></tr><tr><td>老化系数(按强度计)</td><td></td><td>0.83~1.06</td><td></td></tr><tr><td>老化系数(按伸长率计)</td><td></td><td>0.84~0.98</td><td>0.80~0.99</td></tr></table>

续表 13-23  

<table><tr><td>性能</td><td>F209</td><td>F108</td><td>F114</td></tr><tr><td>硬度变化(邵尔A型),度</td><td></td><td>-1~+1</td><td>-2~+8</td></tr><tr><td>拉伸强度,MPa</td><td>20.6~23.5</td><td></td><td></td></tr><tr><td>扯断伸长率,%</td><td>125~145</td><td></td><td></td></tr><tr><td>硬度(邵尔A型),度</td><td>75~85</td><td></td><td></td></tr><tr><td>耐介质性能</td><td></td><td></td><td></td></tr><tr><td>重量变化,%</td><td></td><td></td><td></td></tr><tr><td>RP-1(200℃×24h)</td><td></td><td>4.1~4.7</td><td>4.2~4.5</td></tr><tr><td>4109(180℃×72h)</td><td>5.6~6.0</td><td></td><td></td></tr><tr><td>4050(200℃×72h)</td><td></td><td>8.3~14.2</td><td></td></tr><tr><td>体积变化,%</td><td></td><td></td><td></td></tr><tr><td>RP-1(200℃×24h)</td><td></td><td>9.3~11.1</td><td>10.3~10.6</td></tr><tr><td>4109(180℃×72h)</td><td>11~12</td><td></td><td></td></tr><tr><td>4050(200℃×72h)</td><td></td><td>17.8~26.5</td><td></td></tr></table>

（7）乙丙橡胶 乙丙橡胶胶料硫化后具有优良的耐臭氧、耐大气老化和良好的介电、低温性能，适于制造在磷酸酯抗燃液压油中工作的橡胶密封件、空气和冷气系统的型材和活门件，使用温度为 $-60\sim 120^{\circ}\mathrm{C}$ ，短期可达 $150^{\circ}\mathrm{C}$ 。该胶料不耐石油基油料。各种牌号乙丙橡胶的性能见表13-24～表13-26。

表 13-24-1 航空用乙丙橡胶胶料技术指标  

<table><tr><td>性能</td><td>8360</td><td>8890</td><td>8880</td><td>E-2-90</td></tr><tr><td>拉伸强度,MPa</td><td>12.74</td><td>12.74</td><td>12.74</td><td>11.76</td></tr><tr><td>扯断伸长率,%</td><td>210</td><td>150</td><td>120</td><td>80</td></tr><tr><td>扯断永久变形,%</td><td></td><td></td><td></td><td>7</td></tr><tr><td>硬度(邵尔A型),度</td><td>55~64</td><td>65~74</td><td>75~84</td><td>87~93</td></tr><tr><td>脆性温度,℃</td><td>-60</td><td>-60</td><td>-60</td><td>-60</td></tr><tr><td>耐寒系数(-30℃,压缩20%)</td><td rowspan="2">29.4</td><td rowspan="2">24.5</td><td rowspan="2">24.5</td><td></td></tr><tr><td>撕裂强度,kN/m</td><td>0.6</td></tr><tr><td>恒定压缩永久变形(空气,120℃×22h),%</td><td>40</td><td>40</td><td>45</td><td>30Φ</td></tr><tr><td>耐热老化性能(150℃×24h)</td><td></td><td></td><td></td><td></td></tr><tr><td>硬度变化(邵尔A型),度</td><td>±8</td><td>±8</td><td>±8</td><td></td></tr><tr><td>拉伸强度,MPa</td><td>10.78</td><td>10.78</td><td>10.78</td><td></td></tr><tr><td>扯断伸长率,%</td><td>200</td><td>130</td><td>110</td><td></td></tr><tr><td>老化系数(按伸长率计)</td><td></td><td></td><td></td><td>0.5</td></tr><tr><td>老化系数(按伸长率计,70℃×144h)</td><td></td><td></td><td></td><td>0.75</td></tr><tr><td>耐磷酸酯油性能(4611或4612,100℃×72h)</td><td></td><td></td><td></td><td></td></tr><tr><td>恒定压缩永久变形,%</td><td>15</td><td>15</td><td>15</td><td></td></tr><tr><td>重量变化,%</td><td>-4~+2</td><td>-2~+5</td><td>-2~+5</td><td></td></tr><tr><td>体积变化,%</td><td>-5~+2</td><td>-2~+5</td><td>-2~+5</td><td></td></tr><tr><td>腐蚀性(LY12、LD5硬阳极氧化、30CrMnSiA镀铬、HPb59-1)</td><td>无</td><td>无</td><td>无</td><td></td></tr></table>

$①$ $70^{\circ}C\times 72h$ ，压增 $20\%$

表 13-24-2 航空用乙丙橡胶胶料的典型性能  

<table><tr><td>性 能 牌 号</td><td>8360</td><td>8370</td><td>8380</td><td>E-2-90</td></tr><tr><td>密度,g/cm³</td><td>1.08</td><td>1.11</td><td>1.13</td><td></td></tr><tr><td>拉伸强度,MPa</td><td>12.2~19.0</td><td>12.7~22.5</td><td>14.8~20.4</td><td>13.9~23.3</td></tr><tr><td>扯断伸长率,%</td><td>206~345</td><td>142~238</td><td>130~213</td><td>98~140</td></tr></table>

续表 13-24-2  

<table><tr><td>性能 牌 号 能</td><td>8360</td><td>8370</td><td>8380</td><td>E-2-90</td></tr><tr><td>硬度(邵尔A型),度</td><td>58~64</td><td>69~76</td><td>75~80</td><td>87~92</td></tr><tr><td>撕裂强度,kN/m</td><td>34.3</td><td>33.3</td><td>31.3</td><td></td></tr><tr><td>100%定伸应力,MPa</td><td>3.3</td><td>6.8</td><td>9.2</td><td></td></tr><tr><td>脆性温度,℃</td><td>-68</td><td>-67.5</td><td>-67.5</td><td>-65.7</td></tr><tr><td>耐寒系数(-50℃,压缩20%)</td><td>0.21</td><td>0.14</td><td>0.16</td><td>0.50~0.76①</td></tr><tr><td>恒定压缩永久变形</td><td></td><td></td><td></td><td></td></tr><tr><td>低温回缩温度(TR10)</td><td>-40~-46</td><td>-37~-45</td><td>-38~-43</td><td></td></tr><tr><td>恒定压缩永久变形</td><td></td><td></td><td></td><td></td></tr><tr><td>(70℃×72h,压缩20%),%</td><td></td><td></td><td></td><td>15~20</td></tr><tr><td>老化系数(按伸长率计,70℃×144h)</td><td></td><td></td><td></td><td>0.89~1.42</td></tr></table>

① 在 $-30^{\circ} \mathrm{C}$ 下测定。

表 13-25 8360、8370、8380 乙丙橡胶的耐介质性能  

<table><tr><td rowspan="2">牌号</td><td rowspan="2">介质</td><td colspan="2">浸泡时间</td><td rowspan="2">拉伸强度变化</td><td rowspan="2">扯断伸长率变化</td><td rowspan="2">硬度变化(邵尔A型)度</td><td rowspan="2">体积变化</td><td rowspan="2">恒定压缩永久变形</td></tr><tr><td>温度℃</td><td>时间h</td></tr><tr><td rowspan="3">8360</td><td>4611</td><td>100</td><td>200</td><td>-6.6</td><td>+7.1</td><td>-3</td><td>-2.6</td><td>20</td></tr><tr><td>Skydrol 500B</td><td>100</td><td>200</td><td>-8</td><td>-8</td><td>-2</td><td>-4.4</td><td>24</td></tr><tr><td>沸水</td><td>100</td><td>200</td><td>-7.2</td><td>-6.9</td><td>+1.4</td><td>-0.6</td><td>17</td></tr><tr><td rowspan="3">8370</td><td>4611</td><td>100</td><td>200</td><td>-16</td><td>-16.6</td><td></td><td>+3.0</td><td>9.4</td></tr><tr><td>Hyjet-IV</td><td>100</td><td>22</td><td>-25.5</td><td>-15.1</td><td>-12</td><td>16.4</td><td>2.9</td></tr><tr><td>沸水</td><td>100</td><td>200</td><td>+5.5</td><td>-9.6</td><td>+2.2</td><td>-0.9</td><td>18</td></tr><tr><td rowspan="3">8380</td><td>4611</td><td>100</td><td>200</td><td>-10.6</td><td>+10.2</td><td>5.7</td><td>4.6</td><td>8.6</td></tr><tr><td>Hyjet-IV</td><td>100</td><td>22</td><td>-26.5</td><td>-9.7</td><td>-11.7</td><td>15.9</td><td>3.9</td></tr><tr><td>沸水</td><td>100</td><td>200</td><td>6.1</td><td>3.9</td><td>2.5</td><td>-1.1</td><td>22</td></tr></table>

表 13-26 8360、8370、8380 乙丙胶料的耐热性能
