Repository: C-zj02/CFD-claw

<div align="center">

**English** | [中文](#中文版) | [Français](README_FR.md) | [Русский](README_RU.md) | [हिन्दी](README_HI.md) | [العربية](README_AR.md) | [Português](README_PT.md)

# 🚀 Claude Code Python

**A Complete Python Reimplementation Based on Real Claude Code Source**

*From TypeScript Source → Rebuilt in Python with ❤️*

***
**🔥 Active Development • New Features Weekly 🔥**

</div>

***

## 🎯 What is This?

**Clawd Code** is a **complete Python rewrite** of Claude Code, based on the **real TypeScript source code**.

File: RAG-data/飞机设计手册_第3册_材料(上).pdf-aa8815ea-fe3d-4698-9051-b229ac669f16.md (part 4 of 4)
表 18-26 ${\mathbf{{FF}}}_{40} - 1\text{、}{\mathbf{{FF}}}_{40}\mathrm{\;P} - 1\text{、}{\mathbf{{FF}}}_{40}\mathrm{\;S} - 1\text{、}{\mathbf{{FF}}}_{40}\mathrm{{SP}} - 1$ 型的规格、直流电阻和计算重量  
图22-22 非铝紧固件（永久性安装）的湿法安装1—采用HM-105密封剂；2—采用XM-33或HM-102作头部密封（均应与QS-7配套使用）

图片摘要：该图主要展示 22 22 非铝紧固件（永久性安装）的湿法安装1—采用HM 105密封剂；2—采用XM 33或HM 102作头部密封（均。
![](images/03527005af9518c4912f43d642ef86928a68b19d67b5f6872179512e8578f6ea.jpg)  
图22-23 可拆卸或非铝外部紧固件的湿法密封安装1—低粘接力密封剂HM-103B；2—紧固件

内部可拆卸式所有不同紧固件在腐蚀关键区中的密封防腐蚀安装按图22-24进行。

图片摘要：该图主要展示 22 23 可拆卸或非铝外部紧固件的湿法密封安装1—低粘接力密封剂HM 103B；2—紧固件。
![](images/6c8a65bbb5a5ce893cb9145a2b10d64e591e9c0b91a23231e188d0695e473efd.jpg)  
图22-24 用低粘接力密封剂HM-103B密封可卸式腐蚀区紧固件

# 22.2.11 导线束、电器装置的密封防腐蚀设计

# （1）导线束类的密封防腐蚀设计

穿越气密舱的导线束的密封按图22-25进行。

图22-25 导线束的密封  
图片摘要：该图主要展示 22 25 导线束的密封。
![](images/94a0d31eaec4ee292ec5dc365471df9e34f3f1034eae291821cc897f05e3edfd.jpg)  
1—注胶枪；2—气密舱壁；3—气密紧固螺丝；4—导线束；5—气密紧固螺母；  
6—气密紧固螺丝与气密舱壁间贴合面密封剂；7.8.9—固化后使电缆束获气密性的密封剂

易积水位置上电缆通道的防水密封按图22-26进行。

# （2）电器装置的密封防腐蚀设计

导线插头的密封按图22-27进行。搭接线的密封按图22-28进行，密封后可使搭接线积水问题获得解决。

图22-26 低位易积水位置电缆穿越隔板的防水密封  
图片摘要：该图主要展示 22 26 低位易积水位置电缆穿越隔板的防水密封。
![](images/e0b11007a94d16e59f5908faba30db1c6ed26d2661a1fe9f44232d76f4eeb5d1.jpg)  
1—电缆束；2—防电缆自身漏气漏水密封剂；  
3—用于使积水导入排水孔的密封剂HM-102防水堤；  
4—机身下部隔板；5—隔板上的排水孔

(a)现行法  
图片摘要：该图主要展示 22 26 低位易积水位置电缆穿越隔板的防水密封。
![](images/858e7da80d7c169fb4405b73371635dca7a11b483c51a6808dfd79655f21811e.jpg)  
1—搭接线；2—HM-102密封剂；3—铝合金螺钉；4—锁紧   
垫片；5—钢垫片；6—包铝垫片；7—锁紧螺帽；8—PL合金

图片摘要：该图主要展示 22 27 导线插头用XM 35等密封剂注入密封。
![](images/2a302c2a1263971b2b2a5eee590db75ed97045ae6b6f3f62e83c5f5b80886949.jpg)  
图22-27 导线插头用XM-35等密封剂注入密封

图22-28 搭接线（为多种异种金属接触结构）的密封防腐  
图片摘要：该图主要展示 22 28 搭接线（为多种异种金属接触结构）的密封防腐。
![](images/f949b41393d66f5c8675950f23824d8cb023d6c51260f154cbc653ce2efebab0.jpg)  
1—HM-102密封剂；2—连接片

(b)改进法

# 22.3 密封防腐蚀通用要求

# 22.3.1 密封防腐蚀表面准备

阳极氧化的铝合金、氧化处理的镁合金件移出处理槽并经晾干后应立即用聚乙烯膜包覆，以免受到环境的污染和陈化，打开后可直接涂密封剂而不必清洗。已有漆层的密封面，采用粘接(如QS-7)涂敷后在 $24\mathrm{h}$ 内涂密封剂进行装配。实施涂胶密封之前，密封结构及其他零件表面的灰尘、金属屑等先用净棉纱擦拭去除，然后用清洗剂(洗涤汽油、丙酮或乙酸乙酯)浸湿洁白棉纱或白布擦洗(图20-29、图22-30)。不允许手触摸或用笔做标记、清洗后1h内应涂密封剂，否则应及时用洁净聚乙烯薄膜盖起来加以保护，但不得超过 $24\mathrm{h}$ 。对已污染的阳极氧化（无论是硫酸/铬酸或磷酸阳极氧化膜)的表面和不锈钢、钛合金、复合材料等表面首先用常规方法清洗后，再用适宜的底胶或表面粘接促进剂打底后在 $24\mathrm{h}$ 内涂密封剂。

图片摘要：该图主要展示 22 29 表面清洁方式。
![](images/c306b0fbd823a06b2ce11600a62fbc74089de3af06b1c7d1973105f465438f32.jpg)  
图22-29 表面清洁方式  
图22-30 孔洞清洁方式

# 22.3.2 密封材料的选择

# （1）密封剂种类的选择依据

a. 密封结构的工作性质 在空气系统中工作并要求保持气密的结构如座舱用耐空气老化性能良好的材料有机硅类、聚硫类密封剂。在燃油系统中工作如整体油箱结构应选用聚硫型或氟硅、氟硅苯撑密封剂，因为它们有优良的耐燃油性能。  
b. 密封目的 为可拆卸件密封定位, 应用低粘接力密封剂, 电器零件防潮密封应用有机硅、聚氨酯或聚硫类绝缘密封剂。复合材料整体油箱内密封应选用导电性好的密封剂及耐油性好的密封剂, 特别要求阻蚀时, 应选用阻蚀密封剂。  
c. 密封结构所处环境温度范围 当密封结构工作环境处于高温状态时, 如达 $280\mathrm{C}$ , 则应选用有机硅类密封剂, 若达 $350\mathrm{C}$ 以上则应选用苯基硅橡胶密封剂。在 $-180\mathrm{C}$ 以下工作的结构密封应选耐低温的有机硅密封剂, 若在 $-60\sim 130\mathrm{C}$ 范围内工作则应选聚硫橡胶密封剂。

# （2）密封剂类别的选择依据

根据结构密封部位的密封要求，可分为贴合面密封、缝外填角密封以及连接件端部包封密封。此外还有表面稀刷密封、灌涂密封等。一般刷涂密封选用A类密封剂，填角、连接件端部密封选用B类密封剂，贴合面选用C类密封剂，灌涂选用D类密封剂，堆砌及大孔洞填充选用E类密封剂。

# （3）密封剂级别即硫化快慢的选择依据

硫化型密封剂(单组分除外)的硫化速度是可调节的, 不同级别具有不同硫化速度, 要根据结构密封装配周期进行选择。A、B、C、D各类用其活性期(即允许涂敷的时限)表示, 以小时为单位, C类用于结合面上, 选择时用施工期(即从密封剂配制好算起, 直到铆装完毕的时间)表示, 以小时为单位。

# （4）可供选择的密封剂

密封剂的牌号很多，性能各异，应根据密封目的，扬长避短，并根据长期使用的经验和使用的广泛程度加以选择。

# 22.3.3 施工条件的准备

（1）密封施工应使用专用工具和材料。限定使用专用工具和材料可防止不良工艺习惯，正确实施密封工艺和保障最终密封质量。  
（2）施工环境应清洁，具备防止灰尘、油污污染的措施。所用压缩空气应经油、水过滤处理方可使用。

# 22.3.4 对防腐蚀密封剂的辨别

使用密封剂之前，必须能分辩出密封剂的种类（如是聚硫型还是有机硅型）、类型和级别，并应明确了解是否有配套的底胶或粘接促进剂。

# 22.3.5 密封剂的配制质量保证

根据使用说明书应采用规定的计量工具，正确量取所需密封剂的各个组分。采用手工调配或用三辊研磨机或直接使用单包密封剂，无论那种形式，都必须把两个或几个组分均匀地调到一起，才能保证密封剂质量。调配好的密封剂应及时使用，若必须停工时，应将配好的密封剂置入塑料注筒中用活塞封闭后置于 $-40\mathrm{C}$ 的冷冻箱中保存，使用时提前取出令其自然升至室温后，方可继续使用。

# 22.3.6 对密封剂配制和施工环境条件的控制

为保证密封剂的工艺，粘接性能的稳定，必须将密封剂配制及使用环境的温度和湿度分别控制在 $21\sim 25\mathrm{C}$ 和 $45\% \sim 55\% \mathrm{RH}$ 范围内，环境应清洁。

# 22.3.7 防腐蚀密封的施工

# （1）贴合面密封防腐蚀方法

# a. 清洗与涂密封剂

密封施工前应完成结构件的钻孔、铰孔、去毛刺，进行预装配，然后分解结构并按22.3.1规定完成密封表面的准备和清洗。

贴合面密封剂涂敷使用C类密封剂。用刮刀、硬板刷、涂胶辊或齿形刮板(或棒)，将密封剂涂在贴合面尺寸较小的零件一侧。密封剂涂敷厚度约为 $0.5\mathrm{mm}$ 。典型的涂敷方法见图22-31。

# b. 装配密封件

将按22.3.1规定清洁处理的工艺螺栓或弹簧、定位销等临时性紧固件，等间隔地联接密封件，刚性较差的薄板件，应采用间位联接。每插入一个螺栓(或销钉)，随时将透过钉孔时带出的密封剂用清洗剂润湿的纱布擦净。对未安装定位紧固件的孔，应在结构件贴合联接后，用插针逐一透孔并清除多余的密封剂。污染在工具和结构表面的密封剂，应随时用清洗剂润湿的纱布清理干净，以免污染更大面积。在密封剂活性期结束后开始安装永久性紧固件。铆装时应注意随时清除粘在铆枪上的密封剂，以免打滑造成钉头歪斜和墩头开裂。逐一拆除临时性紧固件并安装永久性紧固件。密封剂装配后应保证沿贴合面缝隙有少量密封剂连续地挤出。将挤出的密封剂修整成光滑的填角（见图22-31），清除掉多余的密封剂。

# （2）缝外密封防腐蚀方法

# a. 缝外填角

采用B类密封剂作缝外填角防腐蚀密封，涂敷密封剂前成角的两个面应按22.3.1条规定认真清洗。

实施填角密封时，应采用压注枪(手动或气动均可)压注带有可选择尺寸的注射嘴的注射筒，筒内装入调配好的密封剂，这种方法可保证密封剂完全充满角内，如图22-32。压注后的密封剂条不规则，应用木条或有机玻璃条从角的一端到另一端将密封剂条整形成图22-33形状。

图片摘要：该图主要展示 22 31 贴合面的典型密封方式。
![](images/bb3fc0bdc4a863bbf454a4baa19642fd42fb5bfd00a21ae858555cd79a682a61.jpg)  
1,2,3 正在涂敷的贴合面密封剂

图片摘要：该图主要展示 22 31 贴合面的典型密封方式。
![](images/42cd0475437cb8ead6ca9cd33d567def1ce036eceb8f5d869f352f3f840c932f.jpg)  
1,2-未铆接时贴合面上的密封剂；3铆接后贴合面上的密封剂；4整形后的填角密封剂；5一挤入钉杆部分的密封剂；6一贴合面上的密封剂

图片摘要：该图主要展示 22 31 贴合面的典型密封方式。
![](images/54b60dbd4670e870b2806e3e2c456bcf7538845232fd7adc376314d1cfaa96b6.jpg)  
图22-31 贴合面的典型密封方式  
图22-32 注射填角密封

图片摘要：该图主要展示 22 32 注射填角密封。
![](images/6cb6b38eac037b9442aabebf2d13c0833955a2cac4be9ce4c4f975f80695d50b.jpg)  
图22-33 填角密封整形后断面呈三角形

# b. 紧固件的防腐蚀密封方法

(a) 紧固件钉头、埋头窝及钉头贴合的结构表面，应按22.3.1条规定清洗干净。将密封剂连续涂在紧固件钉头与结构贴合面的任一侧（见图22-34），涂敷量应保证使紧固件装配后在周边有密封剂连续挤出且不过量。

图片摘要：该图主要展示 22 33 填角密封整形后断面呈三角形。
![](images/70afde1309452ce09220eb63518a0f4f5cbe224408ee002b522adee62bd064fd.jpg)  
图22-34 紧固件湿态密封装配

# （b）紧固件钉头的填角密封

用注胶枪将密封剂涂敷在紧固件钉头周围，涂数量应保证整形后符合图22-35规定的形

状和尺寸。

图片摘要：该图主要展示 22 34 紧固件湿态密封装配。
![](images/10dec0d601522832575e9415e56390529c23d55bd03ce1e071300af8d086980e.jpg)  
图22-35 紧固件钉头的填角密封

c. 对接缝的防腐蚀密封方法

所有缝外密封均应在涂敷密封剂以前，在规定的胶缝尺寸外粘贴保护性胶带，保证缝外密封尺寸并避免增加无效重量，见图22-36。

图片摘要：该图主要展示 22 35 紧固件钉头的填角密封。
![](images/18828fb6c57609388853ae4cd25157b7ac48214ea8ee388c2340f21b7d185c0b.jpg)

图片摘要：该图主要展示 22 35 紧固件钉头的填角密封。
![](images/4dfe2768131abff588e290e30f6461fb91d9223a9fbe3eb09a1329c356a7e310.jpg)

图片摘要：该图主要展示 22 36 对接缝的防腐蚀密封方法。
![](images/5f45c6cf9122d8fd56cc17acf387eb3258d965b35031bea4061a4a0b1a4080ef.jpg)

图片摘要：该图片与图22 36 对接缝的防腐蚀密封方法；（3）沟槽注射密封防腐蚀方法这部分内容相关。
![](images/421efe7217666951213bd2d5020627027a83b068428de05919eb53321e2e3b8c.jpg)

图片摘要：该图主要展示 22 36 对接缝的防腐蚀密封方法。
![](images/8dcc9304c81988a4c783294a88efe2980bda23e9bfafecf8a46d6c3f82c712f3.jpg)  
图22-36 对接缝的防腐蚀密封方法

（3）沟槽注射密封防腐蚀方法

密封沟槽断面形状和尺寸一般应符合表22-1、图22-37规定。

表 22-1 沟槽尺寸 (mm)  

<table><tr><td>尺 寸</td><td>型 式</td><td>I</td><td>II</td></tr><tr><td>a</td><td></td><td>5.5~6.0</td><td>6.0~6.5</td></tr><tr><td>h</td><td></td><td>2.2</td><td>1~2</td></tr><tr><td>R</td><td></td><td>3</td><td>-</td></tr><tr><td>r</td><td></td><td>-</td><td>0.5~2</td></tr></table>

两贴合面配合间隙最大不应超过 $0.1\mathrm{mm}$ 。沿沟槽长度的注射孔间距尺寸，应保证每次注射时，密封剂能充满两孔距间的沟槽，见图22-38。

图片摘要：该图主要展示 22 1 沟槽尺寸 (mm)。
![](images/0bf9835ec6ea5d9237ad6196dd5befd2074ea7902c647dd3d32bf47752552c83.jpg)  
图22-37 沟槽外形

图片摘要：该图主要展示 22 37 沟槽外形。
![](images/cfbc1b2ba53bf3d880e8e28ab049b61adf6830eaff34132d156fef94fd9f09ca.jpg)

图22-38 沟栅注射密封，  
图片摘要：该图主要展示 22 38 沟栅注射密封，。
![](images/4a842d67fb5240030cf4415b37171e43a956242ba62f2136b42265ae2e784ae3.jpg)  
1,2,3,4,5-注射孔顺序号

沟槽密封的装配件在装配前应按22.3.1条规定清洗贴合面和沟槽内表面，所有注射孔应用螺钉堵上，不允许有异物阻塞注射通道。

沟槽注射密封时，先将螺钉拆除，由第二孔开始注射密封剂，待第一孔见胶时，堵住该孔继续注胶直至第三孔见胶，抽出注胶枪嘴，用螺钉封闭第二孔，继续由第三孔注射密封剂直到第四孔见胶，封闭第三孔，接着由第四孔注射……依次完成全部沟槽注射密封，见图22-38。

# （4）表面密封防腐蚀方法

# a. 刷涂防腐蚀密封

刷涂时应采用A类密封剂逐渐依次在表面上进行，不允许大面积拉开涂胶。一般应刷涂两遍，所用密封剂的颜色要有明显区别，以免漏涂。两次刷涂间隔时间一般为 $4\sim 6h$ 。刷涂的密封剂应无气孔、连续、平滑，不允许密封剂流淌或在局部积存。最终形成的密封层厚度，一般为 $0.3\sim 0.6\mathrm{mm}$ 。

# b. 喷涂防腐蚀密封

使用喷枪喷涂D类密封剂(喷涂及灌涂型)。喷枪嘴应距结构表面 $80\sim 120\mathrm{mm}$ ，倾角 $70\sim$ $80^{\circ}$ ，移动速度约 $1.2\mathrm{m / min}$ 。涂敷的密封剂应均匀、连续。

# c. 灌涂密封防腐蚀

将D类密封剂灌入结构容积的 $10\% \sim 15\%$ ，封闭灌胶口，在专用摇摆架上幌动或翻转结构，使内容积所有表面浸涂密封剂，保持 $10\sim 20\mathrm{min}$ ，倾出剩余密封剂，通入干净无油的热空气（不高于 $50\mathrm{C}$ )，吹除溶剂。

# d. 空洞、大间隙、深间隙的密封防腐蚀

大的空洞和间隙密封，使用E类密封剂(高堆砌型)。深间隙涂密封剂之前，先填充轻质填料（如软木屑、海绵、橡胶等）或用密封剂浸渍后填充，见图22-39、图22-40。

图片摘要：该图主要展示 22 39 孔洞密封防腐蚀。
![](images/751351b79a245face5df37454bdb5d1863e04b4dc66aa5fa1c4da57e20c42dfe.jpg)  
图22-39 孔洞密封防腐蚀

深间隙预填后涂密封剂的典型形状如图22-41，密封剂应充满间隙，勿架空虚涂。

# （5）防腐蚀密封剂的硫化

密封剂的硫化过程，自混合配制后即行开始，除非由于工序衔接需要，一般应在室温条件下自然硫化，不需要采取加速措施。

加速硫化必须在密封剂不粘期后进行，加速硫化温度一般不应超过 $50\mathrm{C}$ ，处理时间为 $24\mathrm{h}$ 。加速硫化方法可以有：

图片摘要：该图主要展示 22 40 大间隙密封防腐蚀。
![](images/7049d44388f30b5c9a02e8df60702e53396d2ef91d1e83fa1b54929a26dc4d0c.jpg)

图22-40 大间隙密封防腐蚀  
图22-41 深间隙嵌缝密封  
图片摘要：该图主要展示 22 41 深间隙嵌缝密封。
![](images/f8e995b2b0898835a9cadf0f3930ff569d6ec40924c2f793493a51466c98e86f.jpg)  
1—密封剂；2—经密封浸过的小块玻璃布

a. 升高环境(包括结构件)的温度；

b. 用热空气在结构内部环流；

c. 用红外线加热结构和涂胶表面；

d. 并用以上方法。

e. 由于工艺需要, 涂敷密封剂的结构件必须在高于 $50^{\circ} \mathrm{C}$ 处理时 (如有机玻璃回火处理), 处理温度应不超过密封剂的工作温度。

结构上一部分密封剂加速硫化后，另一部分密封剂又须加热处理时，允许重复硫化处理。

# （6）密封防腐蚀施工后期的保护

在未达到不粘期的密封剂上方，不准进行钻孔、铰孔等操作。当难以避免时，应用聚乙烯薄膜覆盖密封部位，密封剂不粘期以后可拆除聚乙烯膜。

不准在未硫化的密封剂上使用溶剂，在硫化的密封剂上涂敷含溶剂的涂料时，必须确认所含溶剂对底层密封剂无损害，方可使用。不准踩踏和重压硫化密封剂。

# （7）密封防腐蚀施工质量的检验

控制和检验全部密封过程。密封表面清洗一密封剂的配制一密封剂的涂敷一密封防腐蚀施工后的保护等，必须步步严格操作。

检验密封部位，不允许漏涂、缺胶、气孔、缺陷、异物夹杂，检验缝外密封剂外形及尺寸，必须符合标准和技术图纸的规定。

密封结构的部件在检验确认密封后，才能参加结构的装配。部件密封检验方法有：

a. 单面吹风检验；  
b. 真空检漏；  
c. 密封结构的气密检验。

# 22.4 飞机密封防腐蚀结构失效的修理

# 22.4.1 整体油箱渗漏的修理

整体油箱渗漏有多种，最主要的有：(1)密封剂因老化产生裂纹、降解、粉化等引起的渗漏；(2)密封剂与铝材脱粘引起的渗漏；(3)密封工艺造成的气泡等引起的渗漏。对第一种渗漏必须使用D类密封剂进行灌涂修理。脱粘及气泡造成的渗漏应力争找到渗漏源，剔除旧密封胶层，重新涂修补密封剂(DB-XM-1)，当找不到渗漏点时，则必须采取灌涂快速修补法。灌涂修补按Q/6SZ529规定执行。为了防止微生物生长积聚于整体油箱底部可能造成的严重腐蚀，甚至引起金属穿孔，应选用防霉密封剂，同时在燃油中加入适量Biobor JF防霉剂。

# 22.4.2 空气系统中工作结构的密封防腐蚀措施失效的修理

机身、机翼结构因腐蚀或机械损伤需更换部分零件或部分结构时，新换上的桁条、框、腹板与蒙皮结合处应涂快速修补密封剂，铆钉或螺栓等紧固件杆应涂快速修补密封剂进行湿法装配。确因积水淤滞造成微生物滋生，应清除微生物污物，并涂阻蚀密封剂。进行贴合面密封时，紧固件涂阻蚀密封剂进行湿法装配，待密封剂初步硫化后，在所有紧固件头部和对接、搭接缝上涂快速修补密封剂，封死阻蚀密封剂，防止水浸造成阻蚀密封剂早期失效。在机身舱内易积水的最低位置为防止微生物生长，应在相隔一定距离悬挂纱布包裹的铬酸锶类防霉剂，在修理时定期更换。所有快速修补部位，原有结构表面在涂密封剂之前，应先用专用底涂或粘接促进剂浸润脱脂棉擦湿并晾干之后，方可涂密封剂（含金属表面的极薄密封剂表面）。

# 22.5 密封设计标准符号的规定

密封设计标准符号见表22-2。

表 22-2 密封设计标准符号  

<table><tr><td>密封方法</td><td>典型图例</td><td>标准符号</td><td>备注</td></tr><tr><td>开敞填角密封</td><td></td><td>CCC</td><td></td></tr><tr><td>开敞连续填角密封</td><td></td><td>C C C C</td><td>连续填角密封长度用文字标明,如沿全长涂胶或沿零件四周涂胶等</td></tr><tr><td>嵌缝密封</td><td></td><td></td><td></td></tr><tr><td>孔洞密封</td><td>1.5φx</td><td></td><td></td></tr></table>

续表 22-2  

<table><tr><td>密封方法</td><td>典型图例</td><td>标准符号</td><td>备注</td></tr><tr><td>贴合面密封</td><td></td><td></td><td></td></tr><tr><td>灌涂密封</td><td></td><td></td><td></td></tr></table>

# 目录

# 第1篇 金属材料

# 第1章 结构钢

1.1 材料的分类、牌号及标准… (2)  
1.2 材料的特点和应用 (3)  
1..3 物理性能 (7)  
1.3.1 密度 (7)  
1.3.2 热导率 (7)   
1.3.3 比热容 (8)  
1.3.4 线膨胀系数 (9)  
1.4 力学性能 (10)  
1.4.1 标准规定的力学性能… (10)  
1.4.2 A、B、S值 (25)  
1.4.3 不同温度下的力学性能… (28)  
1.4.4 应力-应变曲线 (36)  
1.4.5 持久和蠕变性能 ………………………………………… (38)  
1.4.6 疲劳性能 (41)  
1.4.7 断裂性能 (86)  
1.5 耐腐蚀性能 (109)  
1.6 模拟试验性能 (110)  
1.6.1 38Cr2Mo2VA钢 (110)   
1.6.2 30CrMnSiNi2A钢 (115)   
1.6.3 40CrMnSiMoVA钢 (121)   
1.6.4 40CrNi2Si2MoVA 钢 ………………………………………… (126)   
1.7 材料的工艺性 (132)  
1.8 使用中应注意的要点 (137)  
1.9 主要品种规格 (138)

# 第2章 不锈钢

2.1 材料的分类、牌号及标准 ………………………………………… (140)  
2.2 材料的特点和应用 ………………………………………… (141)  
2.3 物理性能 (143)  
2.3.1 密度 (143)  
2.3.2 热导率 (143)   
2.3.3 比热容 (143)  
2.3.4 线膨胀系数 (144)

2.3.5 磁性能 (145)  
2.4 力学性能 (145)  
2.4.1 标准规定的力学性能 (145)  
2.4.2 A、B、S值 (149)  
2.4.3 不同温度下的力学性能 (149)  
2.4.4 应力-应变曲线 (153)  
2.4.5 持久和蠕变性能 (154)   
2.4.6 疲劳性能 (157)  
2.5 耐腐蚀性能 (159)  
2.6 模拟试验性能 (167)   
2.7 材料的工艺性 (168)  
2.8 使用中应注意的要点 (170)  
2.9 主要品种规格 (171)

# 第3章 高温合金

3.1 材料的分类、牌号及标准 ………………………………………… (172)  
3.2 材料的特点和应用 ………………………………………… (172)  
3.3 物理性能 (173)  
3.3.1 密度 (173)  
3.3.2 热导率 (173)   
3.3.3 比热容 (173)  
3.3.4 线膨胀系数 (174)  
3.4 力学性能 (174)  
3.4.1 标准规定的力学性能 (174)  
3.4.2 A、B、S值 (175)  
3.4.3 不同温度下的力学性能 (175)  
3.4.4 应力-应变曲线 ………………………………………… (188)  
3.4.5 持久和蠕变性能 (191)  
3.4.6 疲劳性能 (199)  
3.4.7 断裂性能 (204)  
3.5 耐腐蚀性能 (206)  
3.5.1 抗氧化性能 (206)  
3.5.2 耐腐蚀性能 (207)  
3.6 模拟试验性能 (207)  
3.7 材料的工艺性 (207)  
3.8 使用中应注意的要点 (209)  
3.9 主要品种规格 (209)

# 第4章 铝合金

4.1 材料的分类、牌号及标准 …………………… (211)  
4.1.1 变形铝合金的分类、牌号及标准… (211)  
4.1.2 铸造铝合金的分类、牌号及标准 …………………… (213)  
4.2 材料的特点和应用 ………………………………………… (213)  
4.3 物理性能 (216)  
4.3.1 密度 (216)  
4.3.2 热导率 (216)   
4.3.3 比热容 (217)  
4.3.4 线膨胀系数 (218)  
4.4 力学性能 (220)  
4.4.1 标准规定的力学性能 (220)  
4.4.2 A、B、S 值 (234)  
4.4.3 不同温度下的力学性能 (234)  
4.4.4 应力-应变曲线 (253)  
4.4.5 热暴露后的室温和高温力学性能 …… (282)  
4.4.6 疲劳性能 (297)   
4.4.7 断裂性能 (324)  
4.4.8 疲劳裂纹扩展速率 (326)   
4.5 耐腐蚀性能 (357)  
4.6 模拟试验性能 (362)  
4.6.1 2024-T851与LY12BCZ壁板拉伸、轴压、剪切稳定性对比试验… (362)  
4.6.2 7075-T7351与LY12BCZYU耳片拉伸及疲劳性能对比试验 (362)  
4.7 材料的工艺性 (363)  
4.8 使用中应注意的要点 (364)  
4.8.1 可热处理强化的铝合金 (364)  
4.8.2 外露的钣金结构件 …………………… (365)  
4.8.3 耐腐蚀性 (365)  
4.8.4 热处理 ………………………………………… (365)  
4.9 主要品种规格 (365)

# 第5章 镁合金

5.1 材料的分类、牌号及标准 …………………… (366)  
5.2 材料的特点和应用 …………………… (366)  
5.3 物理性能 (367)  
5.3.1 密度 (367)  
5.3.2 热导率 (367)   
5.3.3 比热容 (368)  
5.3.4 线膨胀系数 (368)  
5.4 力学性能 (368)

5.4.1 标准规定的力学性能 (368)  
5.4.2 A、B、S值 (370)  
5.4.3 不同温度下的力学性能 (371)  
5.4.4 应力-应变曲线 (374)  
5.4.5 疲劳性能 (377)  
5.5 耐腐蚀性能 (379)  
5.6 材料的工艺性 (380)  
5.7 使用中应注意的要点 …………………… (381)  
5.8 主要品种规格 (382)

# 第6章 钛合金

6.1 材料的分类、牌号及标准 …………………… (383)  
6.2 材料的特点和应用 …………………… (384)  
6.3 物理性能 (385)  
6.3.1 密度 (385)  
6.3.2 热导率 (385)   
6.3.3 比热容 (386)  
6.3.4 线膨胀系数 (386)  
6.4 力学性能 (386)  
6.4.1 标准规定的力学性能 (386)  
6.4.2 A、B、S值 (389)  
6.4.3 不同温度下的力学性能 (389)  
6.4.4 应力-应变曲线 ………………………………………… (392)  
6.4.5 持久和蠕变性能 (394)  
6.4.6 疲劳性能 (395)  
6.4.7 断裂性能 (405)  
6.5 耐腐蚀性能 (409)  
6.6 模拟试验性能 (409)  
6.6.1 耳片元件的性能 (409)   
6.6.2 带孔元件的疲劳性能 (412)  
6.6.3 螺纹元件的疲劳性能 (412)  
6.6.4 应力集中元件的疲劳性能 (412)   
6.7 材料的工艺性 ………………………………………… (413)  
6.8 使用中应注意的要点 (415)  
6.9 主要品种规格 (416)

# 第7章 铜合金

7.1 材料的分类、牌号及标准… (417)  
7.2 材料的特点和应用 ………………………………………… (418)  
7.3 物理性能 (419)  
7.3.1 密度 (419)  
7.3.2 热导率 (420)   
7.3.3 比热容 (420)

7.3.4 线膨胀系数 (420)  
7.3.5 电导率 (421)  
7.4 力学性能 (421)  
7.4.1 标准规定的力学性能 (421)  
7.4.2 A、B、S值 (427)  
7.4.3 不同温度下的力学性能 (428)  
7.5 耐腐蚀性能 (431)  
7.6 模拟试验性能 (434)  
7.7 材料的工艺性 (436)  
7.8 使用中应注意的要点 (437)  
7.9 主要品种规格· (439)

# 第8章 金属制品

8.1 焊接材料 (441)  
8.1.1 电焊条 (441)  
8.1.2 焊丝 (443)   
8.1.3 钎焊料 (444)  
8.1.4 钎焊料的物理性能 (445)  
8.2 钢丝绳 (446)   
8.2.1 钢丝绳的标记代号 (446)  
8.2.2 飞机操纵用钢丝绳（GB8901）… (447)   
8.2.3 航空用钢丝绳（GB8902）… (448)  
8.2.4 特殊航空钢丝绳（津Q/YB15） …………………… (452)  
8.3 配重材料 (453)  
8.3.1 铅板(GB1470) (453)   
8.3.2 铸钢配重材料 (453)  
8.4 金属粉末 (453)  
8.4.1 铝粉、镁粉及铝镁合金粉的用途… (453)   
8.4.2 金属粉末的技术标准 (454)  
8.4.3 铝粉、镁粉及铝镁合金粉的品种规格 (454)  
8.5 金属丝编织方孔网(HB1862) …………………… (455)  
8.5.1 编织型式和规格 ………………………………………… (455)  
8.5.2 金属丝网用材料 (457)  
8.5.3 金属网的参考参数 (457)  
8.6 防波套 (459)

# 第2篇 非金属材料

# 第9章 塑料及其制品

9.1 材料的分类、牌号及标准 ………………………………………… (460)  
9.1.1 热塑性塑料 (460)

9.1.2 热固性塑料 (462)  
9.1.3 泡沫塑料 (462)  
9.2 材料性能 (462)  
9.2.1 热塑性塑料的性能 (462)  
9.2.2 热固性塑料的性能 (486)  
9.2.3 泡沫塑料的性能 (490)  
9.3 材料的加工工艺性及应用范围 (493)  
9.3.1 加工工艺性 (493)  
9.3.2 应用范围 (497)   
9.4 材料的运输、贮存及保管 (500)

# 第10章 透明材料

10.1 材料的分类、牌号及标准 …………………… (503)  
10.1.1 航空有机玻璃 (503)   
10.1.2 硅酸盐玻璃 (503)   
10.1.3 中间层材料 (504)  
10.1.4 边缘连接材料 (504)  
10.2 材料性能 (504)  
10.2.1 航空有机玻璃的性能 (504)  
10.2.2 硅酸盐玻璃的性能 (528)  
10.2.3 中间层材料的性能 (529)  
10.2.4 边缘连接材料的性能 (532)  
10.3 材料的工艺性能及应用范围 (533)   
10.3.1 航空有机玻璃板材的工艺性能及应用范围 (533)   
10.3.2 航空用硅酸盐玻璃的工艺性能及应用范围 (534)  
10.3.3 中间层材料的工艺性能及应用范围 (535)  
10.3.4 边缘连接材料的工艺性能及应用范围 (535)   
10.4 材料的包装、运输和贮存 (535)

# 第11章 复合材料

11.1 材料的分类、牌号及标准 …………………… (537)  
11.1.1 分类 ………………………………………… (537)  
11.1.2 牌号及标准 (537)  
11.2 材料性能 (539)  
11.2.1 符号 ………………………………………… (539)  
11.2.2 玻璃纤维复合材料 (540)  
11.2.3 碳纤维复合材料 (544)  
11.2.4芳纶复合材料 (561)  
11.2.5 混杂复合材料 (562)

11.2.6 芯材材料 (565)  
11.3 复合材料构件的制造工艺 (569)  
11.3.1 工艺过程和特点 (569)  
11.3.2 材料施工工艺 (570)  
11.3.3 热压罐成形复合材料的基本工艺参数 (570)  
11.3.4 飞机构件的主要成形技术及应用 (571)  
11.4 应用限制 (571)  
11.4.1 复合材料热性能的限制 (571)  
11.4.2 碳复合材料与金属的电偶腐蚀… (572)  
11.5 预浸料的运输、贮存和保管 …………………… (573)  
11.5.1 预浸料的运输 (573)   
11.5.2 预浸料的贮存和保管 (573)

# 第12章 胶粘剂

12.1 材料的分类、牌号及标准 …………………… (576)  
12.1.1 分类 (576)  
12.1.2 牌号及标准 (579)  
12.2 材料性能 (584)  
12.2.1 结构胶粘剂的性能要求 (584)  
12.2.2 胶粘剂的化学类型及主要特性… (584)  
12.2.3 可供选用的结构胶的主要性能… (585)  
12.2.4 可供选用的非结构胶的主要性能 (594)  
12.2.5 可供选用的芯材及其性能… (600)  
12.3 材料的工艺性及应用范围 (608)   
12.3.1 胶粘剂的供应状态及使用特点… (608)  
12.3.2 可供选用的结构胶的工艺性及使用温度范围 (609)  
12.3.3 可供选用的非结构胶的工艺性及使用温度范围… (614)  
12.4 材料的运输、贮存及保管 (619)   
12.4.1 包装 (619)  
12.4.2 运输 (619)   
12.4.3 贮存 (619)   
12.4.4 投放生产使用前的管理 (620)  
12.4.5 投放生产使用的管理 (620)

# 第13章 橡胶及其制品

13.1 材料的分类、牌号及标准 (622)  
13.1.1 胶料的牌号及标准 ………………………………………… (622)  
13.1.2 橡胶模压零件及其标准 (624)

13.1.3 橡胶板、棒、绳、型材及其标准 (625)  
13.1.4 航空涂胶布的牌号及标准 (625)  
13.1.5 橡胶软管的分类及标准 (626)  
13.2 材料性能 (627)  
13.2.1 各种胶料硫化后的主要性能… (627)  
13.2.2 模压零件的基本性能… (645)  
13.2.3 橡胶板、棒、绳、型材的基本性能 …… (654)  
13.2.4 胶布的基本性能 ………………………………………… (657)  
13.2.5 航空用橡胶软管… (660)  
13.3 橡胶零件的加工工艺 (688)   
13.3.1 模压件坏料的准备 ………………………………………… (688)   
13.3.2 模压硫化 (689)  
13.3.3 胶边的清除 (692)   
13.4 材料的运输、贮存及保管 …………………… (692)  
13.4.1 运输 (692)   
13.4.2 贮存及保管 (692)   
13.4.3 橡胶材料的贮存期和最长保管期· (693)  
13.5 推荐新机设计选用的胶料及制品 …… (693)

# 第14章 密封剂

14.1 材料的分类、牌号及标准 (695)  
14.1.1 分类 ………………………………………… (695)  
14.1.2 牌号及标准 (696)  
14.1.3 各密封剂的特性及使用部位 …………………… (697)  
14.2 材料性能 (700)  
14.2.1 聚硫密封剂 (700)  
14.2.2 丁腈密封剂 (702)  
14.2.3 有机硅类密封剂 (716)  
14.2.4 丁基密封剂 (720)  
14.2.5 顺丁二烯橡胶密封剂 (720)  
14.2.6 聚异丁烯橡胶密封剂 (721)  
14.2.7 密封剂底涂 (722)  
14.3 施工工艺 (722)   
14.3.1 各密封剂的混合要求 (722)  
14.3.2 各密封剂的硫化条件 (724)  
14.4 材料的运输、贮存及保管 …………………… (725)

# 第15章 涂料

15.1 材料的分类、牌号及标准 …………………… (726)  
15.1.1 分类 ………………………………………… (726)  
15.1.2 牌号及标准 (726)  
15.2 材料性能 (729)

15.2.1 聚氨酯涂料的性能 (729)  
15.2.2 环氧涂料的性能 (734)  
15.2.3 丙烯酸涂料的性能 (740)  
15.2.4 有机硅耐热涂料的性能 (741)  
15.2.5 其他涂料 (743)  
15.3 材料工艺及适用性… (745)   
15.4 材料的包装、标志、贮存和运输 (752)

# 第16章 燃料、液压油及润滑材料

16.1 材料的分类、牌号及标准 (754)  
16.2 材料性能 (755)  
16.2.1 航空燃料的性能 (755)  
16.2.2 液压油的性能 (757)  
16.2.3 润滑油的性能 (758)  
16.2.4 润滑脂的性能 (758)   
16.2.5 干膜润滑剂的性能 (762)  
16.3 应用范围· (763)   
16.3.1 航空燃料的应用范围 (763)  
16.3.2 液压油的应用范围 (763)   
16.3.3 润滑油的应用范围 (764)   
16.3.4 润滑脂的应用范围 (764)   
16.3.5 干膜润滑剂的应用范围 (764)   
16.4 材料的运输、贮存及保管 (765)

# 第17章 舱内材料及专门要求（见下册）

# 第18章 电线、电缆及其他非金属材料

18.1 电线、电缆 (767)  
18.1.1 电线、电缆的分类、牌号及标准 …………………… (767)  
18.1.2 电线、电缆的性能 (769)  
18.1.3 电线、电缆的应用 (788)  
18.1.4 电线、电缆的运输、贮存及保管……（790）  
18.2 电绝缘保护套管 (791)  
18.2.1 热收缩管 (791)  
18.2.2 氯磺化聚乙烯管 (793)  
18.2.3 高抗撕氟硅橡胶管 (794)  
18.3纺织材料 (794)  
18.3.1 线、绳、带 ………………………………………… (794)   
18.3.2 棉布、丝绸和毛毡 (795)   
18.3.3 玻璃纤维隔热毡垫 (796)  
18.4 其他材料 (798)  
18.4.1 纸制品 (798)  
18.4.2 石棉制品 (798)

18.4.3 皮革和人造革 (800)

# 第3篇 飞机腐蚀控制设计指南

# 第19章 飞机的环境腐蚀及其控制

19.1 飞机的腐蚀及其危害 ………………………………………… (803)  
19.1.1 飞机结构腐蚀的特点 (803)  
19.1.2 飞机的腐蚀形式 ………………………………………… (803)  
19.1.3 腐蚀危害及原因分析 (804)  
19.2 飞机的腐蚀控制 ………………………………………… (805)  
19.2.1 飞机腐蚀控制系统工程… (805)  
19.2.2 飞机防腐蚀设计理论 (807)  
19.2.3 飞机腐蚀控制总的原则 (807)

# 第20章 防腐蚀结构设计

20.1 概述 ………………………………………… (809)   
20.2 排除水和污染物 (810)  
20.2.1 机身隔框上的排水孔设计 (810)  
20.2.2 桁条上的排水孔设计 (811)  
20.2.3 起落架舱门整流缘条上排水孔的设计 (812)  
20.2.4 舱门机构排水和防腐蚀处理 (813)  
20.2.5 登机门门槛的排水孔设计 (813)  
20.2.6 龙骨梁的排水孔设计 (814)  
20.2.7 整流腔的排水孔设计 ………………………………………… (814)   
20.2.8 机翼中央段/增压壁板敞开式排水孔的设计 (814)  
20.2.9 燃油箱的排水孔设计 (816)  
20.3 不同类金属接触及其控制… (817)  
20.3.1 产生接触腐蚀的条件… (817)   
20.3.2 接触腐蚀等级 (817)   
20.3.3 防止接触腐蚀的措施… (820)  
20.3.4 碳纤维复合材料的接触腐蚀… (822)  
20.4 有效地控制残余拉伸应力和设计使用应力 (823)  
20.4.1 避免应力集中 (823)  
20.4.2 加工上采取的措施… (823)  
20.4.3 装配上采取的措施 (825)   
20.4.4 使用应力的设计和控制 (825)

# 第21章 飞机结构件的防护体系

21.1 概述 (829)

21.2 钢铁零件防护层的选择… (829)   
21.2.1 镀锌 (829)   
21.2.2 镀镉 (830)   
21.2.3 镀铬 (830)   
21.2.4 镀乳白铬 (831)   
21.2.5 镀松孔铬 (831)   
21.2.6 镀铜 (831)   
21.2.7 电镀镍 (831)  
21.2.8 化学镀镍 (832)  
21.2.9 镀锡 (832)   
21.2.10 化学镀锡 (832)  
21.2.11 镀银 (833)   
21.2.12 镀镉钛 (833)   
21.2.13 钢制零件化学氧化 (833)  
21.2.14 磷化 (833)  
21.2.15 喷锌 (834)   
21.2.16 镀黄铜 (834)   
21.2.17 镀铅 (834)   
21.3 铝及铝合金零件防护层的选择… (834)   
21.3.1 硫酸阳极氧化 (834)  
21.3.2 铬酸阳极氧化 (835)  
21.3.3 硬质阳极氧化 (835)  
21.3.4 绝缘阳极氧化 (836)  
21.3.5 磷酸阳极氧化 (836)  
21.3.6 铝合金化学氧化 (836)  
21.4 铜及铜合金零件防护层的选择 (836)   
21.4.1 铜及铜合金化学氧化膜… (836)  
21.4.2 镀黑铬 (837)   
21.4.3 镀铅锡合金 (837)  
21.4.4 镀黑镍 (837)   
21.4.5 镀金及硬金 (837)  
21.5 镁及镁合金零件防护层的选择 (838)   
21.5.1 镁及镁合金阳极氧化 (838)  
21.5.2 镁及镁合金化学氧化 (838)  
21.6 有机涂层的选用 (838)  
21.6.1 有机涂层的功能 ………………………………………… (838)  
21.6.2 选择有机涂层应考虑的因素 (838)  
21.6.3 飞机上选用涂料的特点和适用范围 (839)   
21.6.4 铝合金零部件的防护体系… (840)  
21.6.5 钢铁零件的防护体系 ………………………………………… (842)  
21.6.6 钛合金的防护体系 ………………………………………… (842)

21.6.7 镁合金的防护体系 ………………………………………… (843)  
21.6.8 复合材料的防护体系 (843)

# 第22章 飞机结构防腐蚀密封

22.1 密封防腐蚀功能 (845)  
22.2 典型结构件的密封防腐蚀设计 (846)  
22.2.1 飞机蒙皮铆接和焊接结构的密封防腐蚀设计 (846)  
22.2.2 可卸口盖(常卸式)的防腐蚀密封设计 (847)  
22.2.3 外蒙皮与气动有关结构的密封防腐蚀设计 (847)  
22.2.4 驾驶舱风挡玻璃等与金属型材连接结构的密封防腐蚀设计… (848)  
22.2.5 整体油箱的密封防腐蚀设计… (849)  
22.2.6 蜂窝结构件的密封防腐蚀设计… (851)  
22.2.7 金属胶接结构的密封防腐蚀设计 (851)  
22.2.8 起落架舱的密封防腐蚀设计 (852)  
22.2.9 机身舱内的密封防腐蚀设计 (852)  
22.2.10 紧固件的密封防腐蚀设计 (853)  
22.2.11 导线束、电器装置的密封防腐蚀设计 (854)  
22.3 密封防腐蚀通用要求 (855)  
22.3.1 密封防腐蚀表面准备 (855)  
22.3.2 密封材料的选择… (856)  
22.3.3 施工条件的准备 (856)   
22.3.4 对防腐蚀密封剂的辨别 (857)  
22.3.5 密封剂的配制质量保证 (857)   
22.3.6 对密封剂配制和施工环境条件的控制 (857)  
22.3.7 防腐蚀密封的施工 (857)  
22.4 飞机密封防腐蚀结构失效的修理……（862）  
22.4.1 整体油箱渗漏的修理 ………………………………………… (862)  
22.4.2 空气系统中工作结构的密封防腐蚀措施失效的修理… (862)  
22.5 密封设计标准符号的规定 (862)  
附录A 飞机设计选材原则 (864)  
附录B 推荐的合格产品供应厂商 …… (866)   
参考资料 (877)

# 附录A 飞机设计选材原则

材料是飞机研制中的重要组成部分，飞机的先进性某种程度上与材料工业能提供的材料水平有密切关系。

我国航空工业几十年来研制和生产了多种型号的飞机共达1万多架，其中绝大多数为军用飞机，它们武装了空军部队，保卫着祖国的蓝天。国内能稳定批生产的材料满足了众多型号飞机生产的需要，做出了应有的贡献。

这次利用编写材料手册的机会，把几十年来在飞机设计研制第一线的材料工程技术人员组织起来，共同总结飞机设计中材料选用的经验是大有裨益的。尤其近十几年来引进了国外的材料体系，又进入了90年代发展民机的新时期，打破了过去几十年从仿制到生产前苏联的单一材料体系，走上了多元的材料结构，大大充实了设计人员选材的余地。在未来军民机新型号设计中，材料工作者有可能为设计人员提供来源更丰富、性能更先进的优质材料，满足我国不同种类军民机设计的需求。

设计人员在飞机设计中对材料的选用归纳起来应遵循以下几条基本原则。

1. 飞机用材料根据其在飞机上使用部位的重要程度原则上分为三类：

I类 性能要求高，工作条件复杂，用于关键部位的重要件和关键件的材料，如起落架用的大钢锻件、变厚度铝合金板材、梁、承力框、复合材料、结构胶粘剂、风挡玻璃、密封剂、高压软管等；

Ⅱ类 凡产品有特殊要求，需要进行工艺或使用性能试验的重要材料，如重要的金属型材、锻件、涂料、耐燃液压油、橡胶型材等；

Ⅲ类除I、Ⅱ类以外均为Ⅲ类，如舱内装饰材料、油料等。

设计人员选材时必须按此分类进行合理选用。

2. 设计时通常要求选用国内外同类机种已用并可成批生产供应的材料和已有的科研成果，其性能数据可靠，生产质量稳定，货源充足。  
3. 所选材料不但性能好, 而且要便于加工成形, 有些材料性能虽好, 但难以加工, 则不可取。  
4. 材料选用时，既要满足高性能要求又要考虑其生产成本。  
5. 对国内无货供应的又非选用不可的材料，可以有两种办法解决货源：

一是对有开发价值的材料，作为新材料处理，由设计部门提出具体技术要求，找合适的研制单位，签订研制合同，研制成后按《航空新材料（含锻、铸件）技术管理办法》经过鉴定后用上飞机；二是用量较少，研制价值不大的，而国外有现货的，就直接从国外采购。

6. 对军机而言，由于战术技术要求高，尽量选用当时条件下比较先进的材料，因此新材料的比例相应比较高，其设计试验项目相对也比较多，从而克服选材的盲目性。  
7. 对民机而言, 从保证飞机安全可靠和长寿命的要求出发, 尽量选用成熟的老材料, 严格控制新材料的选用。重要结构材料必须符合适航条例有关条款的要求, 为此, 常常要通过试验、分析或计算的方法来满足。舱内装饰材料必须符合相应燃烧性能要求, 应采用各种燃烧试验来评定材料的符合性。

8. 为保证所选用材料的质量稳定，具有可追溯性，材料供应商必须经过严格挑选，供应民机的材料供应商必须经过适航机构认可，并实行动态管理，一旦质量不符合要求，随时可以取消其供应资格。  
9. 设计人员选材时应尽可能压缩品种规格，便于供应和管理。

# 附录B 推荐的合格产品供应厂商

# 1. 结构钢

<table><tr><td>大连钢厂</td><td>上钢一厂</td></tr><tr><td>本溪钢铁公司</td><td>上钢三厂</td></tr><tr><td>抚顺钢厂</td><td>上钢五厂</td></tr><tr><td>鞍山钢铁公司</td><td>上钢十厂</td></tr><tr><td>沈阳轧钢厂</td><td>上海第三冷轧钢带厂</td></tr><tr><td>齐齐哈尔钢厂</td><td>上海异型钢管厂</td></tr><tr><td>天津钢厂</td><td>大冶钢厂</td></tr><tr><td>天津无缝钢管厂</td><td>武汉钢铁公司</td></tr><tr><td>天津第一钢丝绳厂</td><td>江西钢厂</td></tr><tr><td>北京带钢总厂</td><td>太原钢铁公司</td></tr><tr><td>首都钢铁公司</td><td>西宁钢厂</td></tr><tr><td>沈阳无缝钢管厂</td><td>陕西钢厂</td></tr><tr><td>包头钢铁公司</td><td>长城钢厂(四川江油)</td></tr><tr><td>武汉无缝钢管厂</td><td>重庆特殊钢厂</td></tr></table>

# 2. 不锈钢

上钢五厂、重庆特殊钢厂、大连钢厂、太原钢铁公司

# 3. 高温合金

抚顺钢厂、上钢五厂、上钢三厂、长城钢厂三分厂（四川江油）

# 4. 铝合金（除铸件外所有制品）

西南铝加工厂（重庆）、东北轻合金加工厂（哈尔滨）

# 5. 镁合金

变形镁合金：东北轻合金加工厂、洛阳铜加工厂

铸造镁合金：西安飞机工业公司、沈阳飞机制造公司

# 6. 钛合金

板材、带材：宝鸡有色金属加工厂、沈阳有色金属加工厂、上钢三厂

棒材、管材：宝鸡有色金属加工厂、上钢五厂、沈阳有色金属加工厂

丝材：宝鸡有色金属加工厂、西北有色金属研究院

# 7. 铜合金

沈阳有色金属加工厂、洛阳铜加工厂

# 8. 金属制品

推荐的金属制品供应厂商  

<table><tr><td>产品名称</td><td>供应厂商</td></tr><tr><td>电焊条</td><td>国营燎原机械厂</td></tr><tr><td>焊接用钢丝</td><td>上钢二厂、天津第五金属制品厂</td></tr><tr><td>高温合金冷拉焊丝</td><td>陕西钢铁研究所</td></tr><tr><td>航空用结构钢焊丝</td><td>天津钢厂</td></tr><tr><td>铝及铝合金焊丝</td><td>东北轻合金加工厂</td></tr><tr><td>焊条用铝及铝合金线材</td><td>东北轻合金加工厂</td></tr><tr><td>铜及铜合金焊丝</td><td>上海有色金属焊接材料厂</td></tr><tr><td>钛及钛合金丝</td><td>沈阳有色加工厂</td></tr><tr><td>锡铅焊料</td><td>上海锡铅焊料厂</td></tr><tr><td>锡焊料</td><td>云南锡业公司</td></tr><tr><td>银基钎料</td><td>上海有色金属焊接材料厂</td></tr><tr><td>铜基钎料</td><td>上海有色金属焊接材料厂</td></tr><tr><td>钢丝绳</td><td>天津第一钢丝绳厂</td></tr><tr><td>铅板</td><td>西北铜加工厂</td></tr><tr><td>金属粉末</td><td>东北轻合金加工厂</td></tr><tr><td>金属丝编织方孔网</td><td>国营巴山机械厂</td></tr><tr><td>防波套</td><td>天津六〇九厂,上海电缆四厂</td></tr></table>

# 9. 塑料及其制品

推荐的塑料及其制品供应厂商  

<table><tr><td>材料</td><td>供应商</td></tr><tr><td>高密度聚乙烯塑料</td><td>辽阳石油化学纤维总厂、上海高桥化工厂、北京助剂二厂、广州塑料厂、兰州化工厂等</td></tr><tr><td>低密度聚乙烯塑料</td><td>北京燕山石油化学总公司前进化工厂、上海石油化工总厂塑料厂、兰州化学工业公司石油化工厂等</td></tr><tr><td>聚丙烯树脂</td><td>兰州化学工业公司石油化工厂、北京燕山石油化学总公司向阳化工厂、辽阳石油化学纤维总厂、北京化工研究院、晨光化工研究院等</td></tr><tr><td>聚丙烯管材</td><td>北京塑料公司</td></tr><tr><td>聚苯乙烯树脂</td><td>晨光化工研究院、兰州化学工业公司合成橡胶厂、南京塑料厂、岳阳化工总厂涤纶厂、常州有机化工厂</td></tr><tr><td>ABS树脂</td><td>兰州化学工业公司合成橡胶厂、上海制笔化工厂、兰州化工厂、上海高桥化工厂等</td></tr><tr><td>ABS挤出板材</td><td>北京塑料研究所</td></tr><tr><td>硬聚氯乙烯板材</td><td>天津塑料十三厂、上海万里塑料厂</td></tr><tr><td>软聚氯乙烯挤出板材</td><td>天津塑料十三厂、上海万里塑料厂</td></tr><tr><td>硬聚氯乙烯管材</td><td>上海万里塑料厂</td></tr><tr><td>软聚氯乙烯管材</td><td>上海万里塑料厂</td></tr><tr><td>聚四氟乙烯树脂</td><td>上海有机氟材料研究所、晨光化工研究院二分厂、上海电化厂、北京化工厂、济南化工厂、武汉塑料五厂等</td></tr><tr><td>材 料</td><td>供 应 厂 商</td></tr><tr><td>聚四氟乙烯板材</td><td>晨光化工研究院、陕西塑料厂、武汉塑料五厂、上海化工厂等</td></tr><tr><td>聚四氟乙烯管材</td><td>晨光化工研究院、陕西塑料厂、武汉塑料五厂、上海化工厂、上海市塑料研究所等</td></tr><tr><td>聚四氟乙烯棒材</td><td>晨光化工研究院、陕西塑料厂、武汉塑料五厂、天津塑料九厂、上海市塑料研究所等</td></tr><tr><td>聚四氟乙烯薄膜</td><td>晨光化工研究院、陕西塑料厂、上海化工厂、上海市塑料研究所等</td></tr><tr><td>聚四氟乙烯生料带</td><td>晨光化工研究院、陕西塑料厂、上海化工厂、上海市塑料研究所、浙江嘉善有机氟制品厂</td></tr><tr><td>尼龙66</td><td>上海塑料十八厂、黑龙江省尼龙厂</td></tr><tr><td>防老化尼龙66</td><td>黑龙江省化工研究所</td></tr><tr><td>玻璃纤维增强尼龙610</td><td>晨光化工研究院一分院、上海赛璐珞厂、黑龙江省尼龙厂</td></tr><tr><td>聚酰胺尼龙1010树脂</td><td>上海赛璐珞厂、吉林市石井沟联合化工厂、重庆塑料三厂、清江大众塑料厂、武汉有机化工厂</td></tr><tr><td>玻璃纤维增强尼龙1010</td><td>上海赛璐珞厂、上海长虹塑料厂</td></tr><tr><td>炭黑尼龙1010尼龙1010管</td><td>上海赛璐珞厂、上海胜德塑料厂、晨光化工研究院</td></tr><tr><td>聚甲醛树脂</td><td>吉林市联合化工厂、南京塑料十一厂、上海赛璐珞厂</td></tr><tr><td>酚醛模塑料</td><td>上海塑料厂、长春市化工二厂、重庆合成化工厂、山东化工厂</td></tr><tr><td>FX-501、FX-502酚醛玻璃纤维塑料</td><td>山东化工厂</td></tr><tr><td>FBMZ-7901酚醛玻璃纤维增强塑料</td><td>陕西兴平玻璃纤维厂、西北工业大学405教研室</td></tr><tr><td>DAP模塑料</td><td>上海曙光化工厂、天津合成树脂厂</td></tr><tr><td>三聚氰胺甲醛玻璃纤维压塑料</td><td>上海天山塑料厂、上海塑料厂</td></tr><tr><td>硬质聚氯乙烯泡沫塑料</td><td>重庆合成化工厂、上海市塑料研究所</td></tr><tr><td>软质聚氯乙烯泡沫塑料</td><td>上海塑料十八厂、上海市塑料研究所、重庆合成化工厂、天津泡沫塑料厂</td></tr><tr><td>硬质聚苯乙烯泡沫塑料</td><td>上海塑料制品七厂、上海塑料十四厂、北京泡沫塑料厂、重庆合成化工厂</td></tr><tr><td>自熄性软质聚氨酯泡沫塑料</td><td>大连塑料一厂</td></tr><tr><td>硬质聚氨酯泡沫塑料</td><td>上海新光化工厂、北京泡沫塑料厂、上海永光化工厂、南京塑料厂、苏州前进化工厂、山西阳泉泡沫塑料厂、大连塑料一厂、天津塑料十二厂等</td></tr><tr><td>酚醛泡沫塑料(FD-20)</td><td>重庆合成化工厂</td></tr></table>

# 10. 透明材料

推荐的航空有机玻璃供应厂商  

<table><tr><td>材料</td><td>供应厂商</td></tr><tr><td>YB-2</td><td>锦西化工总厂</td></tr><tr><td>YB-3</td><td>锦西化工总厂</td></tr><tr><td>YB-4</td><td>锦西化工总厂</td></tr><tr><td>DYB-3</td><td>锦西化工研究院</td></tr><tr><td>DYB-4</td><td rowspan="2">锦西化工研究院</td></tr><tr><td>MDYB-4</td></tr><tr><td>MDYB-3</td><td>锦西化工研究院</td></tr><tr><td>工业有机玻璃</td><td>上海珊湖化工厂、苏州安利化工厂、南京永丰化工厂、佛山合成材料厂、益阳红旗化工厂、宝鸡化工厂、抚顺有机玻璃厂、苏州有机化工厂、晨光化工院二分厂、湖州红雷有机化工厂</td></tr><tr><td>绿色有机玻璃</td><td>锦西化工研究所</td></tr><tr><td>烟色有机玻璃</td><td>上海珊湖化工厂</td></tr></table>

推荐的航空硅酸盐玻璃供应厂商  

<table><tr><td colspan="2">材 料</td><td>供 应 厂 商</td></tr><tr><td rowspan="2">硅酸盐玻璃</td><td>普通磨光、K9 磨光玻璃</td><td>秦皇岛耀华玻璃公司工业技术玻璃厂、国营157厂</td></tr><tr><td>SA-6 磨光玻璃</td><td>北京建筑材料研究院</td></tr><tr><td rowspan="2">增强硅酸盐玻璃</td><td>普通钢化玻璃</td><td>北京建筑材料研究院、秦皇岛耀华玻璃公司工业技术玻璃厂</td></tr><tr><td>K9 钢化、SA-6 化学增强硅酸盐玻璃</td><td>北京建筑材料研究院</td></tr></table>

推荐的中间层材料供应厂商  

<table><tr><td>材料</td><td>供应厂商</td></tr><tr><td>C-413/E-413</td><td>化工部第一胶片厂</td></tr><tr><td>C-813/E-813</td><td>上海市塑料研究所</td></tr><tr><td>改性聚乙烯醇缩丁醛</td><td>化工部第一胶片厂</td></tr><tr><td>GN-581</td><td>晨光化工研究院</td></tr><tr><td>聚甲基丙烯酸丁酯胶片</td><td>锦西化工研究院</td></tr></table>

推荐的边缘连接材料供应厂商  

<table><tr><td>材料</td><td>供应商厂商</td></tr><tr><td>B-1玻璃纤维增强丙烯酸酯塑料</td><td>苏州安利化工厂</td></tr><tr><td>涤纶纤维增强丙烯酸酯塑料</td><td>北京航空材料研究院、成都飞机工业公司、云马飞机制造厂</td></tr><tr><td>丙烯酸酯胶粘剂</td><td>沈阳飞机制造公司研制,使用单位自行配制</td></tr><tr><td>SYT-1胶粘剂</td><td>北京航空材料研究院研制,使用单位自行配制</td></tr><tr><td>SYT-2胶粘剂</td><td>北京航空材料研究院</td></tr></table>

# 11. 复合材料（见本手册第11章）

# 12. 胶粘剂

推荐的结构胶粘剂供应厂商  

<table><tr><td>材料类别</td><td>材料牌号</td><td>供应商</td></tr><tr><td rowspan="21">板-板及面板胶</td><td>自力-2胶</td><td>北京航空材料研究院等研制,哈尔滨油漆厂及黑龙江省石油化学研究所生产</td></tr><tr><td>J-01胶</td><td>黑龙江省石油化学研究所研制并生产</td></tr><tr><td>J-03胶</td><td>黑龙江省石油化学研究所研制并生产</td></tr><tr><td>J-15胶</td><td>黑龙江省石油化学研究所研制并生产</td></tr><tr><td>J-42胶</td><td>黑龙江省石油化学研究所研制并生产</td></tr><tr><td>SF-1胶</td><td>黑龙江省石油化学研究所研制并生产</td></tr><tr><td>J-04胶</td><td>黑龙江省石油化学研究所研制并生产</td></tr><tr><td>J-40胶</td><td>黑龙江省石油化学研究所研制并生产</td></tr><tr><td>SY-18胶</td><td>北京航空材料研究院研制并生产</td></tr><tr><td>HS-1胶</td><td>哈尔滨工业大学研制并生产</td></tr><tr><td>SY-16胶</td><td>北京航空材料研究院研制并生产</td></tr><tr><td>SY-14胶</td><td>北京航空材料研究院研制并生产</td></tr><tr><td>J-23-1胶</td><td>黑龙江省石油化学研究所研制并生产</td></tr><tr><td>J-23-2胶</td><td>黑龙江省石油化学研究所研制并生产</td></tr><tr><td>J-30胶</td><td>黑龙江省石油化学研究所研制并生产</td></tr><tr><td>NHJ-44胶</td><td>北京材料工艺研究所研制并生产</td></tr><tr><td>J-98、J-99胶</td><td>黑龙江省石油化学研究所研制并生产</td></tr><tr><td>J-47胶</td><td>黑龙江省石油化学研究所研制并生产</td></tr><tr><td>J-95/J-96</td><td>黑龙江省石油化学研究所研制并生产</td></tr><tr><td>J-101胶</td><td>黑龙江省石油化学研究所研制并生产</td></tr><tr><td>SY-24C/SY-D9胶</td><td>北京航空材料研究院研制并生产</td></tr><tr><td rowspan="5">芯条胶</td><td>SY-13-2胶</td><td>北京航空材料研究院研制并生产</td></tr><tr><td>JX-9胶</td><td>上海橡胶制品研究所研制并生产</td></tr><tr><td>204胶</td><td>上海橡胶制品研究所研制,上海新光化工厂生产</td></tr><tr><td>J-44-1胶</td><td>黑龙江石油化学研究所研制并生产</td></tr><tr><td>7-71胶</td><td>黑龙江石油化学研究所研制并生产</td></tr><tr><td rowspan="11">发泡胶</td><td>SY-P1A胶</td><td>北京航空材料研究院研制并生产</td></tr><tr><td>SY-P9胶</td><td>北京航空材料研究院研制并生产</td></tr><tr><td>FFP-125胶</td><td>黑龙江省石油化学研究所研制并生产</td></tr><tr><td>J-29胶</td><td>黑龙江省石油化学研究所研制并生产</td></tr><tr><td>J-60胶</td><td>黑龙江省石油化学研究所研制并生产</td></tr><tr><td>ZWD-1胶</td><td>黑龙江省石油化学研究所研制并生产</td></tr><tr><td>J-59胶</td><td>黑龙江省石油化学研究所研制并生产</td></tr><tr><td>SLP-1胶</td><td>上海橡胶制品研究所研制并生产</td></tr><tr><td>J-97胶</td><td>黑龙江省石油化学研究所研制并生产</td></tr><tr><td>J-94胶</td><td>黑龙江省石油化学研究所研制并生产</td></tr><tr><td>J-82胶</td><td>黑龙江省石油化学研究所研制并生产</td></tr><tr><td rowspan="7">修补胶</td><td>SA-200胶</td><td>上海合成树脂研究所研制并生产</td></tr><tr><td>JW-1胶</td><td>上海合成树脂研究所研制并生产</td></tr><tr><td>J-48胶</td><td>黑龙江省石油化学研究所研制并生产</td></tr><tr><td>飞机1号胶</td><td>广州化学研究所研制并生产</td></tr><tr><td>飞机2号胶</td><td>广州化学研究所研制并生产</td></tr><tr><td>J-18胶</td><td>黑龙江省石油化学研究所研制并生产</td></tr><tr><td>J-27 J-27H胶</td><td>黑龙江省石油化学研究所研制并生产</td></tr><tr><td rowspan="2">点焊胶</td><td>KH-120胶</td><td>中国科学院化学研究所研制并生产</td></tr><tr><td>425胶</td><td>上海合成树脂研究所研制并生产</td></tr></table>

推荐的非结构胶粘剂供应厂商  

<table><tr><td>材料牌号</td><td>供应商</td></tr><tr><td>J-91胶</td><td>黑龙江省石油化学研究所研制并生产</td></tr><tr><td>J-114胶</td><td>黑龙江省石油化学研究所研制并生产</td></tr><tr><td>J-88胶</td><td>黑龙江省石油化学研究所研制并生产</td></tr><tr><td>J-86胶</td><td>黑龙江省石油化学研究所研制并生产</td></tr><tr><td>J-85胶</td><td>黑龙江省石油化学研究所研制并生产</td></tr><tr><td>HT321/HT351胶</td><td>天津市合成材料工业研究所研制并生产</td></tr><tr><td>HT603/HT351胶</td><td>天津市合成材料工业研究所研制并生产</td></tr><tr><td>J-84胶</td><td>黑龙江省石油化学研究所研制并生产</td></tr><tr><td>J-81胶</td><td>黑龙江省石油化学研究所研制并生产</td></tr><tr><td>J-90胶</td><td>黑龙江省石油化学研究所研制并生产</td></tr><tr><td>GY-220厌氧胶</td><td>广州化学研究所研制并生产</td></tr><tr><td>GY-230厌氧胶</td><td>广州化学研究所研制并生产</td></tr><tr><td>GY-250厌氧胶</td><td>广州化学研究所研制并生产</td></tr><tr><td>GY-330厌氧胶</td><td>广州化学研究所研制并生产</td></tr><tr><td>GY-360厌氧胶</td><td>广州化学研究所研制并生产</td></tr><tr><td>J-92胶</td><td>黑龙江省石油化学研究所研制并生产</td></tr><tr><td>J-93胶</td><td>黑龙江省石油化学研究所研制并生产</td></tr><tr><td>J-87胶</td><td>黑龙江省石油化学研究所研制并生产</td></tr><tr><td>J-89胶</td><td>黑龙江省石油化学研究所研制并生产</td></tr><tr><td>J-111胶</td><td>黑龙江省石油化学研究所研制并生产</td></tr><tr><td>FL-5、FL-6瞬干胶</td><td>西安化工研究所研制并生产</td></tr><tr><td>SY-11导电胶</td><td>北京航空材料研究院研制并生产</td></tr><tr><td>DAD-40导电胶</td><td>上海合成树脂研究所研制并生产</td></tr><tr><td>DAD-54导电胶</td><td>上海合成树脂研究所研制并生产</td></tr><tr><td>DAD-70导电胶</td><td>上海合成树脂研究所研制并生产</td></tr><tr><td>DAD-87导电胶</td><td>上海合成树脂研究所研制并生产</td></tr><tr><td>DAD-90导电胶</td><td>上海合成树脂研究所研制并生产</td></tr><tr><td>DW-1</td><td>上海合成树脂研究所研制并生产</td></tr><tr><td>DW-3</td><td>上海合成树脂研究所研制并生产</td></tr><tr><td>DW-4</td><td>上海合成树脂研究所研制并生产</td></tr><tr><td>HM-2胶</td><td>上海合成树脂研究所研制并生产</td></tr><tr><td>HM-7胶</td><td>上海合成树脂研究所研制并生产</td></tr><tr><td>JX-8胶</td><td>上海橡胶制品研究所研制并生产</td></tr><tr><td>SF-5胶</td><td>上海橡胶制品研究所研制并生产</td></tr><tr><td>铁锚101胶</td><td>上海橡胶制品研究所研制并生产</td></tr><tr><td>铁锚705胶</td><td>上海橡胶制品研究所研制并生产</td></tr><tr><td>JD-23胶粘带</td><td>上海橡胶制品研究所研制并生产</td></tr><tr><td>JD-2胶粘带</td><td>上海橡胶制品研究所研制并生产</td></tr><tr><td>JD-5胶粘带</td><td>上海橡胶制品研究所研制并生产</td></tr><tr><td>JD-16胶粘带</td><td>上海橡胶制品研究所研制并生产</td></tr><tr><td>JD-22胶粘带</td><td>上海橡胶制品研究所研制并生产</td></tr><tr><td>YmM胶粘带</td><td>上海合成树脂研究所研制并生产</td></tr><tr><td>XY103</td><td>西北橡胶厂、重庆长江橡胶厂、沈阳第四橡胶厂</td></tr><tr><td>XY104</td><td>沈阳第四橡胶厂</td></tr><tr><td>XY401</td><td>西北橡胶厂、沈阳第四橡胶厂、山东化工厂(牌号FN303)、重庆长江橡胶厂</td></tr><tr><td>XY402</td><td>西北橡胶厂</td></tr><tr><td>XY403</td><td>西北橡胶厂</td></tr><tr><td>FN305</td><td>山东化工厂</td></tr><tr><td>XY501</td><td>西北橡胶厂、沈阳第四橡胶厂</td></tr><tr><td>XY502</td><td>西北橡胶厂</td></tr><tr><td>XY503</td><td>西北橡胶厂</td></tr><tr><td>XY504</td><td>西北橡胶厂</td></tr><tr><td>XY505</td><td>西北橡胶厂</td></tr><tr><td>7号</td><td>北京航空材料研究院研制,上海新光化工厂生产</td></tr><tr><td>FXY-3</td><td>北京航空材料研究院</td></tr><tr><td>FXY-6</td><td>北京航空材料研究院</td></tr><tr><td>FXB</td><td>北京航空材料研究院</td></tr><tr><td>JQ-1</td><td>大连染料厂</td></tr><tr><td>FXY-4</td><td>北京航空材料研究院</td></tr><tr><td>APM</td><td>上海橡胶工业制品研究所</td></tr></table>

推荐的耐久铝蜂窝芯材供应厂商  

<table><tr><td>牌 号</td><td>供 应 厂 商</td></tr><tr><td>SYL-3</td><td>北京航空航天大学、北京航空材料研究院、西安飞机工业公司联合研制并生产</td></tr><tr><td>BSC</td><td>北京航空工艺研究所、沈阳飞机制造公司联合研制并生产供应</td></tr></table>

# 13. 橡胶及其制品

推荐的航空胶料及其制品供应厂商  

<table><tr><td>胶料及其制品名称或牌号</td><td>供应厂商</td><td>胶料及其制品名称或牌号</td><td>供应厂商</td></tr><tr><td>1140、1142、1143、1144</td><td rowspan="3">沈阳第四橡胶厂、西北橡胶厂、上海橡胶制品二厂、重庆长江橡胶厂</td><td rowspan="2">试G401、试G409</td><td rowspan="2">西北橡胶工业制品研究所</td></tr><tr><td>1150、1151、1152、1153</td></tr><tr><td>1154、1161</td><td>G441</td><td>上海橡胶工业制品研究所</td></tr><tr><td>1160、1180</td><td>沈阳第四橡胶厂、西北橡胶厂、重庆长江橡胶厂</td><td rowspan="2">7270</td><td rowspan="2">上海橡胶工业制品研究所、上海橡胶制品二厂、重庆长江橡胶厂</td></tr><tr><td>1141</td><td>西北橡胶厂、重庆长江橡胶厂</td></tr><tr><td>3160、3180</td><td>沈阳第四橡胶厂、西北橡胶厂、重庆长江橡胶厂、北京航空材料研究院</td><td>7271</td><td>西北橡胶工业制品研究所</td></tr><tr><td>3383</td><td>沈阳第四橡胶厂</td><td>FX-2、FX-4、FX-5、FX-6FX-10</td><td>北京航空材料研究院</td></tr><tr><td>4190</td><td>西北橡胶厂、重庆长江橡胶厂</td><td>F275、F370</td><td>上海橡胶工业制品研究所</td></tr><tr><td>4150、4160、4161</td><td>西北橡胶厂、上海橡胶制品二厂、重庆长江橡胶厂</td><td>F209、F108、F114</td><td>西北橡胶工业制品研究所</td></tr><tr><td>4162、4172、4171</td><td>西北橡胶厂、上海橡胶制品二厂、重庆长江橡胶厂</td><td>8360、8370、8380</td><td>北京航空材料研究院</td></tr><tr><td>4172</td><td>沈阳第四橡胶厂、西北橡胶厂、上海橡胶制品二厂、重庆长江橡胶厂</td><td>E-2-9</td><td>上海橡胶工业制品研究所</td></tr><tr><td>5160、5260</td><td>西北橡胶厂、上海橡胶制品二厂、重庆长江橡胶厂</td><td>5870丁腈橡胶薄膜</td><td>沈阳第四橡胶厂、西北橡胶厂</td></tr><tr><td>5170、5461</td><td>沈阳第四橡胶厂、西北橡胶厂、重庆长江橡胶厂</td><td>5266丁腈橡胶薄膜</td><td>沈阳第四橡胶厂</td></tr><tr><td>试4171、5172、5180</td><td rowspan="2">沈阳第四橡胶厂、西北橡胶厂、上海橡胶制品二厂、重庆长江橡胶厂</td><td>44681二元氯醇薄膜</td><td>沈阳第四橡胶厂</td></tr><tr><td>5460、5470、5471、5480、5860、5870</td><td>206-1三元氯醇薄膜</td><td>沈阳第四橡胶厂</td></tr><tr><td>45713、5871</td><td>沈阳第四橡胶厂</td><td>261-2三元氯醇薄膜</td><td>西北橡胶厂</td></tr><tr><td>5080(5080-1)</td><td>沈阳第四橡胶厂、西北橡胶厂、北京航空材料研究院</td><td>S1-02、44501、44604、天然氯丁橡胶薄膜</td><td>沈阳第四橡胶厂</td></tr><tr><td>5880</td><td>北京航空材料研究院、西北橡胶厂</td><td>飞机座舱用硅橡胶膜片</td><td>北京航空材料研究院</td></tr><tr><td>P214、P106、P709、P215、P903、P101、P236、P303、P801</td><td>西北橡胶工业制品研究所</td><td rowspan="2">G406、G408、试G401氟硅橡胶膜片G128 硅橡胶膜片</td><td rowspan="2">西北橡胶工业制品研究所</td></tr><tr><td>P30-115</td><td>沈阳橡胶工业制品研究所</td></tr><tr><td>6141</td><td>沈阳橡胶工业制品研究所、重庆长江橡胶厂</td><td rowspan="2">橡胶密封件IRPS、ERPS系列同轴密封件</td><td rowspan="2">西北橡胶工业制品研究所</td></tr><tr><td>6142、6143</td><td>重庆长江橡胶厂</td></tr><tr><td>6144</td><td>沈阳橡胶工业制品研究所、西北橡胶工业制品研究所、重庆长江橡胶厂</td><td rowspan="3">仪表橡胶-金属减震器按HG6-410-83标准生产按SJ2609-85标准生产按Q/WSJ93-78标准生产按Q/6S 647-88 硅橡胶减震器生产</td><td rowspan="3">西北橡胶厂辽宁减震器厂无锡减震器厂北京航空材料研究院</td></tr><tr><td>6145</td><td>西北橡胶工业制品研究所、重庆长江橡胶厂</td></tr><tr><td>6146</td><td>上海橡胶工业制品研究所、重庆长江橡胶厂</td></tr><tr><td>G105、G148、G168、G601</td><td>西北橡胶工业制品研究所</td><td>航空用胶板</td><td>沈阳第四橡胶厂、西北橡胶厂</td></tr><tr><td>航空型材</td><td>西北橡胶厂</td><td>航空用胶绳(棒)</td><td>西北橡胶厂、沈阳胶管厂</td></tr><tr><td>海绵橡胶板海绵橡胶胶轴</td><td>沈阳第四橡胶厂、西北橡胶厂、重庆长江橡胶厂</td><td>5T通用型夹布胶管</td><td>沈阳胶管厂</td></tr><tr><td>B106、B273、B272A</td><td>沈阳第四橡胶厂、西北橡胶厂</td><td>飞机静压系统专用胶管</td><td>沈阳胶管厂</td></tr><tr><td>B106、B108-1、B312-1</td><td>沈阳第四橡胶厂、西北橡胶厂</td><td>气源车充气橡胶软管</td><td>沈阳橡胶工业制品研究所</td></tr><tr><td>B501</td><td>上海橡胶制品二厂</td><td>耐氧气增强胶管</td><td>沈阳胶管厂</td></tr><tr><td>4-4-1、4-4-2</td><td>西北橡胶厂</td><td>Y型液压系统用棉线编织胶管</td><td>沈阳第四橡胶厂、西北橡胶厂</td></tr><tr><td>6613、6614、505、512</td><td>沈阳橡胶工业制品研究所</td><td>H型滑油系统用棉线编织胶管</td><td>沈阳第四橡胶厂、西北橡胶厂</td></tr><tr><td>4-3-1</td><td>西北橡胶厂</td><td>耐4109合成滑油编织胶管</td><td>沈阳橡胶工业制品研究所</td></tr><tr><td>15009</td><td>沈阳橡胶工业制品研究所</td><td>Y型、R型、H型钢丝编织胶管</td><td>沈阳第四橡胶厂、西北橡胶厂</td></tr><tr><td rowspan="2">单层针织锦纶涂胶布双层针织锦纶涂胶布</td><td rowspan="2">沈阳橡胶工业制品研究所、沈阳橡胶工业制品研究所</td><td>Y10型钢丝编织胶管</td><td>上海橡胶厂</td></tr><tr><td rowspan="2">20Y6-210、20Y8-210液压钢丝编织胶管</td><td rowspan="2">上海橡胶厂</td></tr><tr><td rowspan="2">601、602胶布</td><td rowspan="2">浙江绍兴市橡胶厂</td></tr><tr><td rowspan="2">LY4-120、LY6-210、LY8-210耐磷酸酯高压胶管</td><td rowspan="2">上海橡胶厂</td></tr><tr><td>6617-1防腐蚀胶布</td><td>沈阳橡胶工业制品研究所</td></tr><tr><td>航空通用纯胶管</td><td>西北橡胶厂、沈阳胶管厂</td><td rowspan="2">XX6-210、XX8-210、XX10-210轰炸机液压系统用高压胶管</td><td rowspan="2">西北橡胶厂</td></tr><tr><td rowspan="2">6141、6143、6144、6146绝缘低硬度硅橡胶管</td><td rowspan="2">上海橡胶制品二厂</td></tr><tr><td rowspan="2">ZH12-15、ZH16-15、ZH20-15、ZH25-15直升机用合成滑油胶管</td><td rowspan="2">上海橡胶厂</td></tr><tr><td>1147真空低硬纯胶管</td><td>西北橡胶厂、沈阳胶管厂</td></tr><tr><td>氯磺化聚乙烯套管</td><td>沈阳橡胶工业制品研究所</td><td>3-8-85、33-10-85金属套编织管</td><td>天津胶管厂</td></tr><tr><td>G441电缆保护套管</td><td>上海橡胶工业制品研究所</td><td>43X56-40、44X54-1180螺旋钢丝连接胶管</td><td>沈阳胶管厂、西北橡胶厂</td></tr><tr><td>1145耐氧气纯胶管</td><td>西北橡胶厂</td><td>12033飞机加油车用胶管</td><td>沈阳胶管厂</td></tr><tr><td>1162耐氧气纯胶管</td><td>沈阳胶管厂</td><td>金属编织层加强的聚四氟乙烯软管</td><td>沈阳飞机制造公司</td></tr><tr><td></td><td></td><td>高压聚四氟乙烯软管组件</td><td rowspan="4">上海市塑料研究所</td></tr><tr><td></td><td></td><td>中压聚四氟乙烯软管组件</td></tr><tr><td></td><td></td><td>Z9机用高、中、低压聚四氟乙烯软管组件</td></tr><tr><td></td><td></td><td>冷气系统用聚四氟乙烯软管</td></tr></table>

# 14. 密封剂

推荐的密封剂供应厂商  

<table><tr><td>材 料 牌 号</td><td>供 应 厂 商</td></tr><tr><td>XM-15</td><td>沈阳油漆厂</td></tr><tr><td>XM-16</td><td>沈阳油漆厂</td></tr><tr><td>XM-18</td><td>沈阳油漆厂</td></tr><tr><td>XM-18Z</td><td>北京航空材料研究院</td></tr><tr><td>XM-22</td><td>北京航空材料研究院</td></tr><tr><td>XM-23</td><td>北京航空材料研究院</td></tr><tr><td>XM-28</td><td>北京航空材料研究院</td></tr><tr><td>XM-33</td><td>北京航空材料研究院</td></tr><tr><td>XM-40</td><td>北京航空材料研究院</td></tr><tr><td>XM-41</td><td>北京航空材料研究院</td></tr><tr><td>XM-44</td><td>北京航空材料研究院</td></tr><tr><td>HM-101</td><td>北京航空材料研究院</td></tr><tr><td>HM-102</td><td>北京航空材料研究院</td></tr><tr><td>HM-103</td><td>北京航空材料研究院</td></tr><tr><td>HM-104</td><td>北京航空材料研究院</td></tr><tr><td>HM-105</td><td>北京航空材料研究院</td></tr><tr><td>DM-XM-1</td><td>北京航空材料研究院</td></tr><tr><td>XS-1</td><td>西北橡胶工业制品研究所</td></tr><tr><td>V30M</td><td>沈阳油漆厂、俄罗斯航空材料研究院</td></tr><tr><td>J 30M9C-5</td><td>俄罗斯航空材料研究院</td></tr><tr><td>PR1422</td><td>美国 PRC 公司</td></tr><tr><td>PR1436G</td><td>美国 PRC 公司</td></tr><tr><td>CH102</td><td>重庆长江橡胶厂</td></tr><tr><td>JLN100</td><td>锦西化工研究院</td></tr><tr><td>XM-21</td><td>北京航空材料研究院</td></tr><tr><td>HM-501</td><td>北京航空材料研究院</td></tr><tr><td>PR1005L</td><td>美国 PRC 公司</td></tr><tr><td>XM-31</td><td>北京航空材料研究院</td></tr><tr><td>XM-35</td><td>北京航空材料研究院</td></tr><tr><td>XZ1</td><td>北京航空材料研究院</td></tr><tr><td>SF3</td><td>上海橡胶制品研究所</td></tr><tr><td>SF6</td><td>上海橡胶制品研究所</td></tr><tr><td>YGM-1</td><td>北京航空材料研究院</td></tr><tr><td>YGM-4</td><td>北京航空材料研究院</td></tr><tr><td>YGM-5</td><td>北京航空材料研究院</td></tr><tr><td>YGM-6</td><td>北京航空材料研究院</td></tr><tr><td>南大704</td><td>南京大学</td></tr><tr><td>SDL1-41</td><td>沈阳化工研究院</td></tr><tr><td>GD414</td><td>晨光化工研究院</td></tr><tr><td>G1</td><td>沈阳橡胶工业制品研究所</td></tr><tr><td>XM-30</td><td>北京航空材料研究院</td></tr><tr><td>XM-34</td><td>北京航空材料研究院</td></tr><tr><td>HM-1001</td><td>北京航空材料研究院</td></tr><tr><td>XM-24</td><td>北京航空材料研究院</td></tr><tr><td>XM-17</td><td>重庆长江橡胶厂</td></tr><tr><td>1601</td><td>沈阳第四橡胶厂</td></tr><tr><td>v20A</td><td>沈阳第四橡胶厂、俄罗斯航空材料研究院</td></tr><tr><td>QS-7</td><td>北京航空材料研究院</td></tr><tr><td>PR148</td><td>美国 PRC 公司</td></tr><tr><td>II9</td><td>俄罗斯航空材料研究院</td></tr><tr><td>II11</td><td>俄罗斯航空材料研究院</td></tr></table>

# 15.涂料

推荐的涂料供应厂商  

<table><tr><td>材 料 牌 号</td><td>供 应 厂 商</td></tr><tr><td>13-2</td><td>天津油漆总厂</td></tr><tr><td>7650/7312</td><td>上海市涂料研究所、上海造漆厂</td></tr><tr><td>S04-13</td><td>涂料工业研究所</td></tr><tr><td>H01-1</td><td>西安油漆总厂</td></tr><tr><td>H01-10</td><td>涂料工业研究所</td></tr><tr><td>H01-32</td><td>天津油漆总厂、西安油漆总厂</td></tr><tr><td>H04-2</td><td>西安油漆总厂、各油漆厂</td></tr><tr><td>H04-80</td><td>西安油漆总厂</td></tr><tr><td>1号环氧酯航空底漆</td><td>天津油漆总厂、各油漆厂</td></tr><tr><td>678锌黄底漆</td><td>上海市涂料研究所、上海造漆厂</td></tr><tr><td>SF-9</td><td>上海市涂料研究所</td></tr><tr><td>H06-2</td><td>天津油漆总厂、各油漆厂</td></tr><tr><td>B01-6</td><td>西安油漆总厂</td></tr><tr><td>B01-15</td><td>西安油漆总厂</td></tr><tr><td>B04-6</td><td>西安油漆总厂</td></tr><tr><td>B04-9</td><td>西安油漆总厂</td></tr><tr><td>B04-102H</td><td>无锡化工研究所</td></tr><tr><td>H61-1</td><td>天津油漆总厂</td></tr><tr><td>H61-32</td><td>天津油漆总厂</td></tr><tr><td>H61-83</td><td>天津油漆总厂</td></tr><tr><td>W04-60</td><td>涂料工业研究所</td></tr><tr><td>W04-80</td><td>涂料工业研究所</td></tr><tr><td>HL04-1025H</td><td>北京航空材料研究院</td></tr><tr><td>X04-52</td><td>天津油漆总厂</td></tr><tr><td>X06-1</td><td>西安油漆总厂、上海振华造漆厂</td></tr><tr><td>Y00-1</td><td>沈阳油漆厂、天津油漆总厂</td></tr></table>

# 16.燃料、液压油及润滑材料

推荐的供应厂商  

<table><tr><td>材 料 名 称</td><td>供 应 厂 商</td></tr><tr><td>YH-12</td><td>克拉玛依炼油厂</td></tr><tr><td>4611航空抗燃液压油</td><td>北京石油化工研究院</td></tr><tr><td>4106、4109航空润滑油,特14号、4112号仪表油</td><td>一坪化工厂</td></tr><tr><td>4050高温航空润滑油</td><td>北京石油化工研究院</td></tr><tr><td>GM-2、SF-28、GM-45、GM-71干膜润滑剂</td><td>北京航空材料研究院</td></tr><tr><td>7353、7250、7254、7256号润滑脂</td><td>北京石油化工研究院</td></tr><tr><td>7008、7011、7014、特221号润滑脂</td><td>一坪化工厂</td></tr><tr><td>8号航空润滑油</td><td>兰州炼油厂</td></tr><tr><td>2号低温、5号密封润滑脂</td><td>玉门炼油厂</td></tr></table>

# 17. 舱内材料（见下册）

# 18. 电线、电缆及其他非金属材料

推荐的供应厂商  

<table><tr><td>材 料 名 称</td><td>供 应 厂 商</td></tr><tr><td>电线、电缆</td><td>沈阳电缆厂、上海电缆厂、上海塑胶线厂、四川电缆厂、湘潭电缆厂、天津109厂</td></tr><tr><td>RSG</td><td>吉林辐射化学研究所</td></tr><tr><td>ZB</td><td rowspan="4">中国科学院长春应用化学研究所热缩材料厂</td></tr><tr><td>ZS</td></tr><tr><td>FS2</td></tr><tr><td>FJ</td></tr><tr><td>氯磺化聚乙烯管</td><td>沈阳橡胶工业制品研究所</td></tr><tr><td>高抗撕氟硅橡胶管</td><td>上海橡胶工业制品研究所</td></tr><tr><td>无碱超细玻璃棉垫</td><td>南通市保温材料厂</td></tr><tr><td>硅橡胶超细玻璃棉隔热毡垫XG-1</td><td>航空材料研究院研制。飞机制造厂采用超细玻璃棉、室温硫化硅橡胶加硫化剂按Q/6SZ39-77说明书制造</td></tr><tr><td>耐油隔热玻璃棉毡垫XG-2</td><td>北京航空材料研究院研制。飞机制造厂采用超细玻璃棉、氟橡胶胶液等材料按Q/6SZ327-83说明书制造</td></tr><tr><td>耐油隔热玻璃棉毡垫XG-3F、XG-3U</td><td>北京航空材料研究院研制。飞机制造厂采用超细玻璃棉、改性氟橡胶胶液等材料按北京航空材料研究院说明书制造</td></tr></table>

# 金属材料符号说明

<table><tr><td>名称</td><td>符号</td><td>单位</td></tr><tr><td>A基值(概率99%)</td><td>A</td><td></td></tr><tr><td>面积</td><td>A(S)</td><td>m2,cm2,mm2</td></tr><tr><td>无缺口试样冲击韧性</td><td>ak</td><td>kJ/m2</td></tr><tr><td>U形缺口试样冲击韧性</td><td>akU</td><td>kJ/m2</td></tr><tr><td>V形缺口试样冲击韧性</td><td>akV</td><td>kJ/m2</td></tr><tr><td>B基值(概率90%)</td><td>B</td><td></td></tr><tr><td>疲劳强度指数</td><td>b</td><td></td></tr><tr><td>宽度</td><td>b(B)</td><td>m,cm,mm</td></tr><tr><td>切向</td><td>C</td><td></td></tr><tr><td>比热容</td><td>c</td><td>J/(kg·°C),J/(kg·K)</td></tr><tr><td>疲劳延性指数</td><td>c</td><td></td></tr><tr><td>材料常数</td><td>C2,n2</td><td></td></tr><tr><td>中心裂纹拉伸试样</td><td>CCT</td><td></td></tr><tr><td>紧凑拉伸试样</td><td>CT</td><td></td></tr><tr><td>离散系数</td><td>Cv</td><td></td></tr><tr><td>直径</td><td>d(D)</td><td>m,cm,mm</td></tr><tr><td>疲劳裂纹扩展速率</td><td>da/dN</td><td>mm/周</td></tr><tr><td>应力腐蚀裂纹扩展速率</td><td>da/dt</td><td>m/s</td></tr><tr><td>弹性模量(静态)</td><td>E</td><td>GPa</td></tr><tr><td>弹性模量(动态)</td><td>ED</td><td>GPa</td></tr><tr><td>边距与孔径之比</td><td>e/D</td><td></td></tr><tr><td>力</td><td>F</td><td>N</td></tr><tr><td>频率</td><td>f</td><td>Hz</td></tr><tr><td>切变模量</td><td>G</td><td>GPa</td></tr><tr><td>高度</td><td>h(H)</td><td>m,cm,mm</td></tr><tr><td>布氏硬度</td><td>HB</td><td>kgf/mm2</td></tr><tr><td>洛氏硬度</td><td>HRA,HRB,HRC</td><td></td></tr><tr><td>维氏硬度(显微硬度)</td><td>HV</td><td>kgf/mm2</td></tr><tr><td>加载系数</td><td>K</td><td></td></tr><tr><td>循环强度系数</td><td>K&#x27;</td><td>MPa</td></tr><tr><td>平面应变断裂韧度</td><td>K1e</td><td>MN/m3/2</td></tr><tr><td>应力强度因子</td><td>K1,ΔK</td><td>MN/m3/2</td></tr><tr><td>应力强度因子门槛值</td><td>ΔKth</td><td>MN/m3/2</td></tr><tr><td>表面裂纹断裂韧度</td><td>K1e</td><td>MN/m3/2</td></tr><tr><td>应力腐蚀断裂韧度</td><td>K1scc</td><td>MN/m3/2</td></tr></table>

<table><tr><td>名称</td><td>符号</td><td>单位</td></tr><tr><td>平面应力断裂韧度</td><td>Kc</td><td>MN/m3/2</td></tr><tr><td>裂纹扩展阻力</td><td>Kr</td><td>MN/m3/2</td></tr><tr><td>疲劳应力集中系数</td><td>Kf</td><td></td></tr><tr><td>平面应变条件断裂韧度</td><td>Kq(Klc条件值)</td><td>MN/m3/2</td></tr><tr><td>理论应力集中系数</td><td>Kt</td><td></td></tr><tr><td>长度</td><td>l(L)</td><td>m,cm,mm</td></tr><tr><td>质量(重量)</td><td>m</td><td>kg,g,mg</td></tr><tr><td>最大值</td><td>max</td><td></td></tr><tr><td>最小值</td><td>min</td><td></td></tr><tr><td>力矩</td><td>M</td><td>N·m</td></tr><tr><td>疲劳寿命</td><td>N</td><td>周</td></tr><tr><td>中值安全寿命</td><td>N50</td><td>周</td></tr><tr><td>数理统计样本容量</td><td>n</td><td></td></tr><tr><td>存活率</td><td>P</td><td>%</td></tr><tr><td>压力</td><td>p</td><td>Pa,MPa</td></tr><tr><td>功率</td><td>P</td><td>W</td></tr><tr><td>最大载荷</td><td>Pmax</td><td>N</td></tr><tr><td>最小载荷</td><td>Pmin</td><td>N</td></tr><tr><td>电阻</td><td>R</td><td>Ω</td></tr><tr><td>径向</td><td>R</td><td></td></tr><tr><td>半径</td><td>r(R)</td><td>m,cm,mm</td></tr><tr><td>应力比</td><td>R</td><td></td></tr><tr><td>S基值</td><td>S</td><td></td></tr><tr><td>短横向</td><td>S</td><td></td></tr><tr><td>样本标准差</td><td>S</td><td></td></tr><tr><td>真实断裂强度</td><td>Sk</td><td>MPa</td></tr><tr><td>热力学温度</td><td>T</td><td>K</td></tr><tr><td>横向</td><td>T</td><td></td></tr><tr><td>转矩,力偶矩</td><td>T</td><td>N·m</td></tr><tr><td>时间</td><td>t</td><td>h,min,s</td></tr><tr><td>体积</td><td>V</td><td>m3,cm3,mm3</td></tr><tr><td>样本均值</td><td>X</td><td></td></tr><tr><td>线膨胀系数</td><td>α</td><td>°C-1,K-1</td></tr><tr><td>弯曲角</td><td>α</td><td>(°)</td></tr><tr><td>有效裂纹扩展量</td><td>Δa</td><td>mm</td></tr><tr><td>电导率</td><td>γ</td><td>MS/m</td></tr><tr><td>厚度</td><td>δ</td><td>mm</td></tr><tr><td>延伸率(伸长率)</td><td>δ(δ5,δ10)</td><td>%</td></tr></table>

<table><tr><td>名称</td><td>符号</td><td>单位</td></tr><tr><td>弹性蠕变变形</td><td>δe</td><td>%</td></tr><tr><td>残余蠕变变形</td><td>δp</td><td>%</td></tr><tr><td>总蠕变变形</td><td>δt</td><td>%</td></tr><tr><td>应变</td><td>ε</td><td>%</td></tr><tr><td>疲劳延性系数</td><td>εf</td><td>%</td></tr><tr><td>低周疲劳弹性应变范围</td><td>Δεe</td><td>%</td></tr><tr><td>低周疲劳塑性应变范围</td><td>Δεp</td><td>%</td></tr><tr><td>低周疲劳总应变范围</td><td>Δεt</td><td>%</td></tr><tr><td>缺口敏感性系数</td><td>η</td><td></td></tr><tr><td>强度系数</td><td>η</td><td>%</td></tr><tr><td>温度</td><td>θ</td><td>C</td></tr><tr><td>热导率</td><td>λ</td><td>W/(cm·C), W/(cm·K)</td></tr><tr><td>泊松比</td><td>μ</td><td></td></tr><tr><td>密度</td><td>ρ</td><td>kg/m3, g/cm3</td></tr><tr><td>电阻率</td><td>ρ</td><td>Ω·m, μΩ·m</td></tr><tr><td>正应力</td><td>σ</td><td>MPa</td></tr><tr><td>条件比例极限</td><td>σ0.01</td><td>MPa</td></tr><tr><td>条件屈服强度</td><td>σ0.1, σ0.2</td><td>MPa</td></tr><tr><td>光滑试样旋转弯曲疲劳极限</td><td>σ-1</td><td>MPa</td></tr><tr><td>缺口试样旋转弯曲疲劳极限</td><td>σ-1H</td><td>MPa</td></tr><tr><td>压缩条件屈服强度</td><td>σ-0.2</td><td>MPa</td></tr><tr><td>应力幅</td><td>σa</td><td>MPa</td></tr><tr><td>应力变程</td><td>2σa</td><td>MPa</td></tr><tr><td>拉伸强度</td><td>σb</td><td>MPa</td></tr><tr><td>缺口拉伸强度</td><td>σbH</td><td>MPa</td></tr><tr><td>缺口敏感系数</td><td>σbH/σb</td><td></td></tr><tr><td>压缩强度</td><td>σ-b</td><td>MPa</td></tr><tr><td>压缩屈服强度</td><td>σ-s</td><td>MPa</td></tr><tr><td>缺口压缩强度</td><td>σ-bH</td><td>MPa</td></tr><tr><td>弹性极限</td><td>σe</td><td>MPa</td></tr><tr><td>最大正应力</td><td>σmax</td><td>MPa</td></tr><tr><td>最小正应力</td><td>σmin</td><td>MPa</td></tr><tr><td>平均正应力</td><td>σm</td><td>MPa</td></tr><tr><td>承载强度</td><td>σbru</td><td>MPa</td></tr><tr><td>承载屈服强度</td><td>σbry</td><td>MPa</td></tr><tr><td>拉伸比例极限</td><td>σp</td><td>MPa</td></tr><tr><td>持久强度极限</td><td>σ100, σ200, σ500···</td><td>MPa</td></tr><tr><td>缺口持久强度极限</td><td>σH100, σH200···</td><td>MPa</td></tr></table>

<table><tr><td>名称</td><td>符号</td><td>单位</td></tr><tr><td>蠕变强度极限</td><td>σ1/1000, σ1/10000, σ1/100000···</td><td>MPa</td></tr><tr><td>物理屈服强度</td><td>σs</td><td>MPa</td></tr><tr><td>弯曲强度</td><td>σw</td><td>MPa</td></tr><tr><td>切应力、剪切强度</td><td>τ</td><td>MPa</td></tr><tr><td>扭转强度</td><td>τb</td><td>MPa</td></tr><tr><td>扭转条件比例极限</td><td>τ0.3, τ0.01, τ0.015</td><td>MPa</td></tr><tr><td>扭转比例极限</td><td>τp</td><td>MPa</td></tr><tr><td>断面收缩率</td><td>ψ</td><td>%</td></tr><tr><td>氧化增重,腐蚀失重</td><td></td><td>g/m², mg/cm²</td></tr><tr><td>氧化(增重)速率,腐蚀速率</td><td></td><td>g/(m²·h)</td></tr><tr><td>腐蚀速度</td><td></td><td>mm/a</td></tr><tr><td>重量百分数</td><td></td><td>%</td></tr><tr><td>原子百分数</td><td></td><td>%(原子)</td></tr><tr><td>晶粒度</td><td></td><td>级</td></tr></table>

# 参考文献

[1] 航空材料手册编写组. 航空材料手册. 北京: 国防工业出版社, 1972.  
[2] 中国航空材料手册编辑委员会. 中国航空材料手册. 北京: 中国标准出版社, 1988~1989.  
[3] 俞宝罗、胡光立合编.合金钢与高温含金.北京：国防工业出版社，1981.  
[4] Syracuse University. Research Institute. Aerospace Structural Metals Handbook. N. Y.: Sracuse, 1990.   
[5] ASM International. Metals Handbook. 10th ed. Ohio: Materials Park, 1990.   
[6]. 轻金属材料加工手册编写组. 轻金属材料加工手册. 北京: 冶金工业出版社, 1979.  
[7] 第一汽制造厂、长春汽车材料研究所. 机械工程材料手册. 北京: 机械工业出版社, 1991.  
[8] 航空航天工业部科学技术研究院编. 复合材料设计手册. 北京: 航空工业出版社, 1990.  
[9] 李顺林主编. 复合材料工作手册. 北京：航空工业出版社，1988.  
[10] 航空航天工业部第625研究所主编.MD-82飞机工艺分析.北京：航空工业出版社，1991.  
[11] J. Shields. Adhesives Handbook. 3rd ed. London: Butterworth, 1984.   
[12] 航空航天工业部第621研究所主编.MD-82飞机材料分析.北京：航空工业出版社，1991.  
[13] 袁昌言主编. 民用飞机腐蚀控制. 北京: 航空工业出版社, 1992.  
[14] 蒋祖国主编. 飞机结构腐蚀疲劳. 北京: 航空工业出版社, 1992.
