Repository: C-zj02/CFD-claw

<div align="center">

**English** | [中文](#中文版) | [Français](README_FR.md) | [Русский](README_RU.md) | [हिन्दी](README_HI.md) | [العربية](README_AR.md) | [Português](README_PT.md)

# 🚀 Claude Code Python

**A Complete Python Reimplementation Based on Real Claude Code Source**

*From TypeScript Source → Rebuilt in Python with ❤️*

***
**🔥 Active Development • New Features Weekly 🔥**

</div>

***

## 🎯 What is This?

**Clawd Code** is a **complete Python rewrite** of Claude Code, based on the **real TypeScript source code**.

File: RAG-data/飞机设计手册_第3册_材料(上).pdf-b682dd4b-9a57-40b3-918c-8461b7ef82cf.md (part 4 of 9)
$(\mathrm{kJ} / \mathrm{m}^{2})$
<table><tr><td rowspan="3">牌 号</td><td rowspan="3">品种</td><td rowspan="3">状态</td><td rowspan="3">重量kg</td><td rowspan="3">取向</td><td>σb</td><td>σ0.2</td><td>δ5</td><td>HB</td><td rowspan="3">技术标准</td></tr><tr><td colspan="2">MPa</td><td>%</td><td>kgf/mm²</td></tr><tr><td colspan="4">不小于</td></tr><tr><td rowspan="12">LC4</td><td rowspan="3">自由锻件</td><td rowspan="6">CS</td><td rowspan="6">≤30</td><td>纵向</td><td>510</td><td>420</td><td>6</td><td rowspan="3">125</td><td rowspan="6">GBn223-84</td></tr><tr><td>横向</td><td>440</td><td></td><td>3</td></tr><tr><td>高向</td><td>390</td><td></td><td>2</td></tr><tr><td rowspan="3">模锻件</td><td>纵向</td><td>530</td><td>440</td><td>6</td><td rowspan="3">140</td></tr><tr><td>横向</td><td>450</td><td></td><td>4</td></tr><tr><td>高向</td><td>410</td><td></td><td>3</td></tr><tr><td rowspan="3">自由锻件</td><td rowspan="6">CS</td><td rowspan="6">&gt;30</td><td>纵向</td><td>510</td><td>420</td><td>5</td><td rowspan="3">125</td><td rowspan="6">GBn223-84①</td></tr><tr><td>横向</td><td>440</td><td></td><td>3</td></tr><tr><td>高向</td><td>390</td><td></td><td>2</td></tr><tr><td rowspan="3">模锻件</td><td>纵向</td><td>530</td><td>440</td><td>6</td><td rowspan="3">140</td></tr><tr><td>横向</td><td>450</td><td></td><td>4</td></tr><tr><td>高向</td><td>410</td><td></td><td>2</td></tr><tr><td rowspan="24">LC9</td><td rowspan="3">模锻件</td><td rowspan="6">CS</td><td rowspan="6"></td><td>纵向</td><td>530</td><td>440</td><td>7</td><td rowspan="3">139</td><td rowspan="6">HB5204-82</td></tr><tr><td>横向</td><td>450</td><td></td><td>4</td></tr><tr><td>高向</td><td>410</td><td></td><td>3</td></tr><tr><td rowspan="3">自由锻件</td><td>纵向</td><td>510</td><td>420</td><td>6</td><td rowspan="3">125</td></tr><tr><td>横向</td><td>440</td><td></td><td>3</td></tr><tr><td>高向</td><td>390</td><td></td><td>2</td></tr><tr><td rowspan="3">模锻件</td><td rowspan="6">CgS1</td><td rowspan="6"></td><td>纵向</td><td>450</td><td>380</td><td>7</td><td rowspan="3">130</td><td>Q/6S 466-86</td></tr><tr><td>横向</td><td>440</td><td>375</td><td>4</td><td>Q/6S 818-86</td></tr><tr><td>高向</td><td>425</td><td></td><td>3</td><td>EL/S 3478-85</td></tr><tr><td rowspan="3">自由锻件</td><td>纵向</td><td>450</td><td>380</td><td>6</td><td rowspan="3">130</td><td>Q/6S 466-86</td></tr><tr><td>横向</td><td>440</td><td>375</td><td>3</td><td>Q/6S 818-86</td></tr><tr><td>高向</td><td>425</td><td></td><td>2</td><td>EL/S 3478-85</td></tr><tr><td rowspan="6">模锻件</td><td rowspan="6">CgS3</td><td rowspan="3">&lt;30</td><td>纵向</td><td>510</td><td>430</td><td>6</td><td rowspan="3">125</td><td rowspan="12">Q/6S 467-86EL/S 3479-85</td></tr><tr><td>横向</td><td>450</td><td></td><td>4</td></tr><tr><td>高向</td><td>410</td><td></td><td>3</td></tr><tr><td rowspan="3">&gt;30</td><td>纵向</td><td>510</td><td>430</td><td>6</td><td rowspan="3">125</td></tr><tr><td>横向</td><td>450</td><td></td><td>4</td></tr><tr><td>高向</td><td>410</td><td></td><td>2</td></tr><tr><td rowspan="6">自由锻件</td><td rowspan="6"></td><td rowspan="3">&lt;30</td><td>纵向</td><td>490</td><td>410</td><td>6</td><td rowspan="3">125</td></tr><tr><td>横向</td><td>440</td><td></td><td>3</td></tr><tr><td>高向</td><td>390</td><td></td><td>2</td></tr><tr><td rowspan="3">&gt;30</td><td>纵向</td><td>490</td><td>410</td><td>6</td><td rowspan="3">125</td></tr><tr><td>横向</td><td>440</td><td></td><td>3</td></tr><tr><td>高向</td><td>390</td><td></td><td>2</td></tr></table>

① 按GBn223-84规定，最大横截面积 $\dot{A} > 16500\mathrm{mm}^2, \delta > 150\mathrm{mm}$ 的自由锻件，其力学性能指标由供需双方议定。  
（7）铸件的力学性能见表4-14。

表 4-14 铸件的力学性能  

<table><tr><td rowspan="3">牌 号</td><td rowspan="3">铸造方法</td><td rowspan="3">状态</td><td>\( \sigma_{\mathrm {b}} \)</td><td>\( \sigma_{0.2} \)</td><td>\( \delta_{5} \)</td><td>HB</td><td rowspan="3">技术标准</td></tr><tr><td colspan="2">MPa</td><td>%</td><td>\( kgf/mm^2 \)</td></tr><tr><td colspan="4">不 小 于</td></tr><tr><td rowspan="9">ZL101</td><td>S,R,J</td><td>F</td><td>160</td><td></td><td>2</td><td>50</td><td rowspan="20">HB963-82</td></tr><tr><td>S,R,J</td><td>T2</td><td>140</td><td></td><td>2</td><td>45</td></tr><tr><td>J</td><td>T4</td><td>190</td><td></td><td>4</td><td>50</td></tr><tr><td>S,R</td><td>T4</td><td>180</td><td></td><td>4</td><td>50</td></tr><tr><td>J</td><td>T5</td><td>210</td><td></td><td>2</td><td>60</td></tr><tr><td>S,R</td><td>T5</td><td>200</td><td></td><td>2</td><td>60</td></tr><tr><td>SB,RB</td><td>T6</td><td>230</td><td></td><td>1</td><td>70</td></tr><tr><td>SB,RB</td><td>T7</td><td>200</td><td></td><td>2</td><td>60</td></tr><tr><td>SB,RB</td><td>T8</td><td>160</td><td></td><td>3</td><td>55</td></tr><tr><td rowspan="4">ZL102</td><td>SB,RB,JB</td><td>F</td><td>150</td><td></td><td>4</td><td>50</td></tr><tr><td>J</td><td>F</td><td>160</td><td></td><td>2</td><td>50</td></tr><tr><td>SB,RB,JB</td><td>T2</td><td>140</td><td></td><td>4</td><td>50</td></tr><tr><td>J</td><td>T2</td><td>150</td><td></td><td>3</td><td>50</td></tr><tr><td rowspan="2">LZL201</td><td rowspan="2">S,R</td><td>T4</td><td>290</td><td></td><td>8</td><td>70</td></tr><tr><td>T5</td><td>330</td><td></td><td>4</td><td>90</td></tr><tr><td rowspan="3">ZL205A</td><td rowspan="3">S</td><td>T5</td><td>440</td><td></td><td>7</td><td>120</td></tr><tr><td>T6</td><td>490</td><td></td><td>3</td><td>140</td></tr><tr><td>T7</td><td>470</td><td></td><td>2</td><td>130</td></tr><tr><td rowspan="2">ZL401</td><td>S</td><td rowspan="2">F</td><td>200</td><td></td><td>2</td><td>80</td></tr><tr><td>J</td><td>230</td><td></td><td>1</td><td>90</td></tr></table>

注：铸造方法代号：S——砂型铸造；J——金属型铸造；R——熔模铸造；B——变质处理。

# 4.4.2 A、B、S值

铝合金的A、B值见表4-15。

表 4-15 铝合金的 A、B 值  

<table><tr><td rowspan="3">牌号</td><td rowspan="3">品种</td><td rowspan="3">状态</td><td rowspan="3">dmm</td><td colspan="2">σb</td><td colspan="2">σ0.2</td></tr><tr><td>A</td><td>B</td><td>A</td><td>B</td></tr><tr><td colspan="4">MPa</td></tr><tr><td rowspan="5">LY12</td><td rowspan="3">板材</td><td rowspan="3">MCZ</td><td>2.0</td><td>400</td><td>410</td><td>245</td><td>255</td></tr><tr><td>1.2</td><td>395</td><td>410</td><td>235</td><td>250</td></tr><tr><td>0.8</td><td>395</td><td>410</td><td>235</td><td>245</td></tr><tr><td rowspan="2">型材</td><td>MCS</td><td>&lt;5</td><td>380</td><td></td><td>285</td><td></td></tr><tr><td>CS</td><td></td><td>455</td><td></td><td>420</td><td></td></tr><tr><td rowspan="3">LC9</td><td rowspan="2">板材</td><td rowspan="2">CS</td><td>0.5~2.5</td><td>500</td><td>510</td><td>445</td><td>460</td></tr><tr><td>6.0</td><td>535</td><td>550</td><td>455</td><td>475</td></tr><tr><td>型材</td><td>CS</td><td></td><td>505</td><td>530</td><td>465</td><td>495</td></tr><tr><td>ZL201</td><td>铸件(S)</td><td>T4</td><td></td><td>295</td><td>310</td><td></td><td></td></tr><tr><td rowspan="3">ZL205A</td><td rowspan="3">铸件(S)</td><td>T5</td><td></td><td>435</td><td>455</td><td></td><td></td></tr><tr><td>T6</td><td></td><td>490</td><td>505</td><td></td><td></td></tr><tr><td>T7</td><td></td><td>470</td><td>485</td><td></td><td></td></tr></table>

注：铸造方法代号：S——砂型铸造。

# 4.4.3 不同温度下的力学性能

（1）室温力学性能见表4-16。

表 4-16 室温力学性能  

<table><tr><td rowspan="2">牌号</td><td rowspan="2">品种</td><td rowspan="2">状态</td><td rowspan="2">取向</td><td rowspan="2">δ或dmm</td><td>σb</td><td>σ0.01</td><td>σ0.2</td><td>σ0.7</td><td>σ0.85</td><td>σ-0.01</td><td>σ-0.2</td><td>σ-0.7</td><td>σ-0.85</td><td>τ</td><td>τ0.2</td><td>τb</td><td>τp</td><td>E</td><td rowspan="2">G</td><td rowspan="2">μ</td><td rowspan="2">δ%</td><td>HBkgf/mm2</td></tr><tr><td colspan="12">MPa</td><td colspan="2">GPa</td><td></td></tr><tr><td rowspan="3">L4</td><td rowspan="3">板材</td><td rowspan="3">MY2Y</td><td rowspan="3"></td><td>0.3~0.4</td><td>78.9</td><td></td><td></td><td></td><td></td><td></td><td></td><td></td><td></td><td></td><td></td><td></td><td rowspan="3">70</td><td rowspan="3">26</td><td>0.31</td><td>40</td><td>25</td><td></td></tr><tr><td>0.3~0.4</td><td>129</td><td></td><td></td><td></td><td></td><td></td><td></td><td></td><td></td><td></td><td></td><td></td><td rowspan="2">14.6</td><td rowspan="2">4.2</td><td rowspan="2">32</td><td></td></tr><tr><td>0.3~0.4</td><td>190</td><td></td><td></td><td></td><td></td><td></td><td></td><td></td><td></td><td></td><td></td><td></td><td></td></tr><tr><td rowspan="3">LF2</td><td>板材</td><td>M</td><td></td><td>1.8</td><td>190</td><td></td><td></td><td></td><td></td><td></td><td></td><td></td><td></td><td>123</td><td></td><td></td><td></td><td rowspan="3">69</td><td rowspan="3">27</td><td>0.3</td><td>24.7</td><td></td></tr><tr><td rowspan="2">棒材</td><td rowspan="2">Y2M</td><td rowspan="2"></td><td>20</td><td>245</td><td></td><td>206</td><td></td><td></td><td></td><td></td><td></td><td></td><td>147</td><td>69</td><td>196</td><td>39</td><td>6</td><td>60</td><td></td></tr><tr><td>20</td><td>186</td><td></td><td>78</td><td></td><td></td><td></td><td></td><td></td><td></td><td>123</td><td></td><td></td><td></td><td>23</td><td>45</td><td></td></tr><tr><td rowspan="8">LF3</td><td rowspan="6">板材</td><td rowspan="6">M</td><td rowspan="6"></td><td>1.2</td><td>225</td><td></td><td></td><td></td><td></td><td></td><td></td><td></td><td></td><td rowspan="6">152</td><td></td><td></td><td></td><td rowspan="8">69</td><td rowspan="8">27</td><td>0.3</td><td rowspan="7">23.7</td><td></td></tr><tr><td>1.2</td><td>217</td><td></td><td>122</td><td></td><td></td><td></td><td></td><td></td><td></td><td></td><td></td><td></td><td>22.4</td><td></td></tr><tr><td>1.5</td><td>217</td><td></td><td>120</td><td></td><td></td><td></td><td></td><td></td><td></td><td></td><td></td><td></td><td>23.5</td><td></td></tr><tr><td>2.0</td><td>219</td><td></td><td>115</td><td></td><td></td><td></td><td></td><td></td><td></td><td></td><td></td><td></td><td>22.5</td><td></td></tr><tr><td>2.5</td><td>215</td><td></td><td>111</td><td></td><td></td><td></td><td></td><td></td><td></td><td></td><td></td><td></td><td>21.5</td><td></td></tr><tr><td>3</td><td>225</td><td></td><td>117</td><td></td><td></td><td></td><td></td><td></td><td></td><td></td><td></td><td></td><td>21.8</td><td></td></tr><tr><td>板材</td><td>Y2</td><td></td><td>1.8</td><td>297</td><td></td><td>254</td><td></td><td></td><td></td><td></td><td></td><td></td><td>147</td><td></td><td></td><td></td><td>11.7</td><td rowspan="2"></td></tr><tr><td>棒材</td><td>R</td><td></td><td></td><td>90</td><td>250</td><td></td><td>146</td><td></td><td></td><td></td><td></td><td></td><td></td><td></td><td></td><td></td><td>17</td><td>15.7</td></tr><tr><td rowspan="3">LF6</td><td rowspan="3">板材</td><td rowspan="3">M</td><td rowspan="3"></td><td>1.5</td><td>330</td><td></td><td>163</td><td></td><td></td><td></td><td></td><td></td><td></td><td>206</td><td></td><td></td><td></td><td rowspan="3">66.7</td><td rowspan="3"></td><td></td><td rowspan="3">24</td><td></td></tr><tr><td>1.5</td><td>342</td><td></td><td>180</td><td></td><td></td><td></td><td></td><td></td><td></td><td></td><td></td><td></td><td></td><td>23.3</td><td></td></tr><tr><td>2.0</td><td>330</td><td></td><td>161</td><td></td><td></td><td></td><td>177</td><td></td><td></td><td></td><td></td><td></td><td></td><td>23.7</td><td></td></tr></table>

续表 4-16  

<table><tr><td rowspan="2">牌号</td><td rowspan="2">品种</td><td rowspan="2">状态</td><td rowspan="2">取向</td><td rowspan="2">δ或dmm</td><td>σb</td><td>σ0.01</td><td>σ0.2</td><td>σ0.7</td><td>σ0.85</td><td>σ-0.01</td><td>σ-0.2</td><td>σ-0.7</td><td>σ-0.85</td><td>τ</td><td>τ0.2</td><td>τb</td><td>τp</td><td>E</td><td rowspan="2">G</td><td rowspan="2">μ</td><td rowspan="2">δ%</td><td>HBkgf/mm2</td></tr><tr><td colspan="12">MPa</td><td colspan="2">GPa</td><td></td></tr><tr><td rowspan="4">LF6</td><td rowspan="2">板材</td><td rowspan="2">M</td><td rowspan="2"></td><td>3.0</td><td>332</td><td></td><td>164</td><td></td><td></td><td></td><td></td><td></td><td></td><td></td><td></td><td></td><td rowspan="4">66.7</td><td rowspan="4"></td><td rowspan="4"></td><td>23.6</td><td rowspan="4"></td><td></td></tr><tr><td>0.3~0.4</td><td>338</td><td></td><td>176</td><td></td><td></td><td></td><td></td><td></td><td></td><td></td><td></td><td></td><td>23.7</td><td></td></tr><tr><td>棒材</td><td>R</td><td></td><td>55</td><td>392</td><td></td><td>226</td><td></td><td></td><td></td><td></td><td></td><td></td><td></td><td></td><td></td><td>22</td><td></td></tr><tr><td>管材</td><td>R</td><td></td><td></td><td>368</td><td></td><td>190</td><td></td><td></td><td></td><td></td><td></td><td></td><td></td><td></td><td></td><td>20.5</td><td></td></tr><tr><td rowspan="3">LF10</td><td rowspan="3">线材</td><td rowspan="2">Y</td><td rowspan="2"></td><td>5</td><td></td><td></td><td></td><td></td><td></td><td></td><td></td><td></td><td></td><td>223</td><td></td><td></td><td rowspan="3">69</td><td rowspan="3">26.4</td><td rowspan="3">0.3</td><td></td><td rowspan="3"></td><td></td></tr><tr><td></td><td></td><td></td><td></td><td></td><td></td><td></td><td></td><td></td><td></td><td>216</td><td></td><td></td><td></td><td></td></tr><tr><td>M</td><td></td><td></td><td>265</td><td></td><td>147</td><td></td><td></td><td></td><td></td><td></td><td></td><td>186</td><td></td><td></td><td>23</td><td></td></tr><tr><td rowspan="4">LF21</td><td rowspan="3">板材</td><td>M</td><td></td><td>1.2</td><td>105</td><td></td><td></td><td></td><td></td><td></td><td></td><td></td><td></td><td>78</td><td></td><td></td><td rowspan="4">70</td><td rowspan="4">27</td><td rowspan="4"></td><td>39.7</td><td>30</td><td></td></tr><tr><td>Y2</td><td></td><td>1.0</td><td>163</td><td></td><td></td><td></td><td></td><td></td><td></td><td></td><td></td><td>98</td><td></td><td></td><td>13.5</td><td>40</td><td></td></tr><tr><td>Y</td><td></td><td></td><td></td><td></td><td></td><td></td><td></td><td></td><td></td><td></td><td></td><td>108</td><td></td><td></td><td></td><td>55</td><td></td></tr><tr><td>管材</td><td>M</td><td></td><td>22x1</td><td>110</td><td></td><td></td><td></td><td></td><td></td><td></td><td></td><td></td><td></td><td></td><td></td><td></td><td></td><td></td></tr><tr><td rowspan="6">LB733</td><td rowspan="3">包铝板</td><td>M</td><td></td><td rowspan="3">1.5</td><td>194</td><td></td><td>98</td><td></td><td></td><td></td><td></td><td></td><td></td><td></td><td></td><td></td><td rowspan="3">65</td><td rowspan="6"></td><td rowspan="6"></td><td>18.5</td><td rowspan="6"></td><td></td></tr><tr><td>CS</td><td></td><td>432</td><td>317</td><td>376</td><td>376</td><td>365</td><td></td><td>407</td><td></td><td></td><td></td><td></td><td></td><td>11.9</td><td></td></tr><tr><td>MCS</td><td></td><td>422</td><td>287</td><td>365</td><td>373</td><td>361</td><td></td><td></td><td></td><td></td><td></td><td></td><td></td><td>11.9</td><td></td></tr><tr><td rowspan="3">不包铝板</td><td>M</td><td></td><td rowspan="3">1.5</td><td>202</td><td></td><td>96</td><td></td><td></td><td></td><td></td><td></td><td></td><td></td><td></td><td></td><td rowspan="3">69</td><td>17.7</td><td></td></tr><tr><td>CS</td><td></td><td>462</td><td>354</td><td>404</td><td>408</td><td>398</td><td></td><td>421</td><td></td><td></td><td></td><td></td><td></td><td>12.5</td><td></td></tr><tr><td>MCS</td><td></td><td>438.0</td><td></td><td>382</td><td></td><td></td><td></td><td></td><td></td><td></td><td></td><td></td><td></td><td>12.7</td><td></td></tr><tr><td rowspan="2">LY1</td><td rowspan="2">线材</td><td>CZ</td><td></td><td rowspan="2"></td><td>294</td><td></td><td>167</td><td></td><td></td><td></td><td></td><td></td><td></td><td>196</td><td></td><td></td><td rowspan="2">70</td><td rowspan="2">27</td><td rowspan="2">0.31</td><td>24</td><td rowspan="2"></td><td></td></tr><tr><td>M</td><td></td><td>157</td><td></td><td>59</td><td></td><td></td><td></td><td></td><td></td><td></td><td></td><td></td><td></td><td>24</td><td></td></tr><tr><td>LY10</td><td>线材</td><td>CS</td><td></td><td></td><td>392</td><td></td><td></td><td></td><td></td><td></td><td></td><td></td><td></td><td>255</td><td></td><td></td><td>69</td><td>27</td><td>0.31</td><td>20</td><td></td><td></td></tr></table>

续表 4-16  

<table><tr><td rowspan="2">牌号</td><td rowspan="2">品种</td><td rowspan="2">状态</td><td rowspan="2">取向</td><td rowspan="2">δ或dmm</td><td>σb</td><td>σ0.01</td><td>σ0.2</td><td>σ0.7</td><td>σ0.85</td><td>σ-0.01</td><td>σ-0.2</td><td>σ-0.7</td><td>σ-0.85</td><td>τ</td><td>τ0.2</td><td>τb</td><td>τp</td><td>E</td><td>G</td><td rowspan="2">μ</td><td rowspan="2">δ%</td><td>HBkgf/mm2</td></tr><tr><td colspan="13">MPa</td><td colspan="2">GPa</td><td></td></tr><tr><td rowspan="6">LY11</td><td rowspan="5">板材</td><td rowspan="5">MCZ</td><td rowspan="5"></td><td>1.0</td><td>364</td><td></td><td>201</td><td></td><td></td><td></td><td></td><td></td><td></td><td></td><td></td><td></td><td></td><td rowspan="6">69</td><td rowspan="6">26</td><td rowspan="5">0.31</td><td rowspan="6">24.82324.924.324.1</td><td></td></tr><tr><td>1.2</td><td>362</td><td></td><td>203</td><td></td><td></td><td></td><td></td><td></td><td></td><td></td><td></td><td></td><td></td><td></td></tr><tr><td>1.5</td><td>373</td><td></td><td>205</td><td></td><td></td><td></td><td></td><td></td><td></td><td></td><td></td><td></td><td></td><td></td></tr><tr><td>2.0</td><td>380</td><td></td><td>214</td><td></td><td></td><td></td><td></td><td></td><td></td><td></td><td></td><td></td><td></td><td></td></tr><tr><td>3.0</td><td>390</td><td></td><td>222</td><td></td><td></td><td></td><td></td><td></td><td></td><td>265</td><td>177</td><td>373</td><td></td><td></td></tr><tr><td>棒材</td><td>CZ</td><td></td><td>22~60</td><td>492</td><td></td><td></td><td></td><td></td><td></td><td></td><td></td><td></td><td></td><td></td><td></td><td></td><td>15</td><td></td></tr><tr><td rowspan="12">LY12</td><td rowspan="7">板材</td><td rowspan="3">MCZ</td><td rowspan="3"></td><td>2.0</td><td>428</td><td></td><td>268</td><td></td><td></td><td></td><td></td><td></td><td></td><td></td><td></td><td></td><td></td><td rowspan="6">66</td><td rowspan="12">26</td><td rowspan="3">0.33</td><td rowspan="12">20.921.721.7</td><td></td></tr><tr><td>1.2</td><td>431</td><td></td><td>268</td><td></td><td></td><td></td><td></td><td></td><td></td><td></td><td></td><td></td><td></td><td></td></tr><tr><td>0.8</td><td>425</td><td></td><td>261</td><td></td><td></td><td></td><td></td><td></td><td></td><td></td><td></td><td></td><td></td><td></td></tr><tr><td rowspan="3">M</td><td rowspan="3"></td><td>2.0</td><td>172</td><td></td><td></td><td></td><td></td><td></td><td></td><td></td><td></td><td></td><td></td><td></td><td></td><td rowspan="3">19.720.319.9</td><td></td></tr><tr><td>1.2</td><td>174</td><td></td><td></td><td></td><td></td><td></td><td></td><td></td><td></td><td></td><td></td><td></td><td></td><td></td></tr><tr><td>0.8</td><td>173</td><td></td><td></td><td></td><td></td><td></td><td></td><td></td><td></td><td></td><td></td><td></td><td></td><td></td></tr><tr><td>MCS</td><td></td><td>0.8~2.5</td><td>410</td><td></td><td>335</td><td></td><td></td><td></td><td></td><td></td><td></td><td></td><td></td><td></td><td></td><td>67</td><td>8.5</td><td></td></tr><tr><td>棒材</td><td>CZ</td><td></td><td>22</td><td>549</td><td></td><td>424</td><td></td><td></td><td></td><td></td><td></td><td></td><td></td><td></td><td></td><td></td><td>71</td><td>13.5</td><td></td></tr><tr><td>型材</td><td>MCSCS</td><td></td><td>壁厚&lt;5</td><td>425499</td><td></td><td>347469</td><td></td><td></td><td></td><td></td><td></td><td></td><td></td><td></td><td></td><td></td><td>71</td><td>7.76.5</td><td></td></tr><tr><td rowspan="3">预拉伸板材</td><td>BCZYU</td><td>横向纵向</td><td>1818</td><td>467460</td><td></td><td>319364</td><td></td><td></td><td></td><td></td><td></td><td></td><td></td><td></td><td></td><td></td><td></td><td>18.920</td><td></td></tr><tr><td>BCZYU</td><td>横向纵向</td><td>2525</td><td>461466</td><td></td><td>368341</td><td></td><td></td><td></td><td></td><td></td><td></td><td></td><td></td><td></td><td></td><td></td><td>2019</td><td></td></tr><tr><td>BCZYUBCSYU</td><td>横向横向</td><td>1515</td><td>469479</td><td></td><td>314433</td><td></td><td></td><td></td><td></td><td></td><td></td><td></td><td></td><td></td><td></td><td>68</td><td>187</td><td></td></tr><tr><td rowspan="3">2024</td><td rowspan="3">薄板</td><td rowspan="2">T3</td><td>纵向横向</td><td>1.4</td><td>442440</td><td></td><td>329310</td><td></td><td></td><td></td><td></td><td></td><td></td><td></td><td></td><td></td><td></td><td></td><td></td><td>0.31</td><td rowspan="3">18.417.7</td><td></td></tr><tr><td>纵向横向</td><td>1.8</td><td>467458</td><td></td><td>333320</td><td></td><td></td><td></td><td></td><td></td><td></td><td></td><td></td><td></td><td></td><td></td><td></td><td>20.420.6</td><td></td></tr><tr><td>T36</td><td>横向</td><td>2.0</td><td>466</td><td></td><td>349</td><td></td><td></td><td></td><td></td><td></td><td></td><td></td><td></td><td></td><td></td><td></td><td></td><td>12.6</td><td></td></tr></table>

续表 4-16  

<table><tr><td rowspan="2">牌号</td><td rowspan="2">品种</td><td rowspan="2">状态</td><td rowspan="2">取向</td><td rowspan="2">δ或dmm</td><td>σb</td><td>σ0.01</td><td>σ0.2</td><td>σ0.7</td><td>σ0.85</td><td>σ-0.01</td><td>σ-0.2</td><td>σ-0.7</td><td>σ-0.85</td><td>τ</td><td>τ0.2</td><td>τb</td><td>τp</td><td>E</td><td rowspan="2">G</td><td rowspan="2">μ</td><td rowspan="2">δ%</td><td>HBkgf/mm2</td></tr><tr><td colspan="12">MPa</td><td colspan="2">GPa</td><td></td></tr><tr><td rowspan="12">2024</td><td rowspan="7">薄板</td><td rowspan="3">T62</td><td rowspan="2">纵向横向</td><td rowspan="2">1.6</td><td rowspan="2">476463</td><td rowspan="2">298294</td><td rowspan="2">376363</td><td rowspan="2">379365</td><td rowspan="2">363349</td><td rowspan="2"></td><td rowspan="2"></td><td rowspan="2"></td><td rowspan="2"></td><td rowspan="2"></td><td rowspan="2"></td><td rowspan="2"></td><td rowspan="2"></td><td rowspan="2"></td><td rowspan="2"></td><td rowspan="2">11.012.0</td><td></td><td></td></tr><tr><td rowspan="6"></td><td></td></tr><tr><td>横向</td><td>2.0</td><td>420</td><td></td><td>362</td><td></td><td></td><td></td><td></td><td></td><td></td><td></td><td></td><td></td><td></td><td></td><td></td><td>9.4</td><td></td></tr><tr><td>T72</td><td>横向</td><td>2.0</td><td>408</td><td></td><td>353</td><td></td><td></td><td></td><td></td><td></td><td></td><td></td><td></td><td></td><td></td><td></td><td></td><td>7.0</td><td></td></tr><tr><td rowspan="2">T81</td><td>纵向横向</td><td>1.6</td><td>471469</td><td></td><td>432440</td><td></td><td></td><td></td><td></td><td></td><td></td><td></td><td></td><td></td><td></td><td></td><td></td><td>6.56.7</td><td></td></tr><tr><td>横向</td><td>1.5</td><td>447</td><td></td><td>416</td><td></td><td></td><td></td><td></td><td></td><td></td><td></td><td></td><td></td><td></td><td></td><td></td><td>6.8</td><td></td></tr><tr><td>T86</td><td>横向</td><td>2.0</td><td>487</td><td></td><td>458</td><td></td><td></td><td></td><td></td><td></td><td></td><td></td><td></td><td></td><td></td><td></td><td></td><td>6.4</td><td></td></tr><tr><td rowspan="5">厚板</td><td rowspan="2">T351</td><td>纵向横向</td><td>23</td><td>472471</td><td>349215</td><td>367310</td><td>368310</td><td>364276</td><td></td><td></td><td></td><td></td><td></td><td>222215</td><td>405396</td><td></td><td></td><td rowspan="2"></td><td rowspan="2">18.117.0</td><td>135</td><td></td></tr><tr><td>纵向横向</td><td>25</td><td>507487</td><td>382250</td><td>405349</td><td>404330</td><td>401321</td><td></td><td></td><td></td><td></td><td></td><td></td><td></td><td></td><td>2627</td><td></td><td></td></tr><tr><td rowspan="2">T851</td><td>纵向横向</td><td>23</td><td>499490</td><td>366355</td><td>472456</td><td></td><td></td><td></td><td>459470</td><td></td><td></td><td></td><td>306298</td><td>387374</td><td></td><td></td><td rowspan="3"></td><td rowspan="2">7.05.6</td><td>147</td><td></td></tr><tr><td>纵向横向</td><td>25</td><td>520510</td><td>385390</td><td>488482</td><td>490485</td><td>482470</td><td></td><td></td><td></td><td></td><td></td><td></td><td></td><td></td><td>2727</td><td></td><td></td></tr><tr><td>挤压件</td><td>T3510T8510</td><td>纵向横向</td><td>50</td><td>532500</td><td></td><td>410452</td><td></td><td></td><td>330438</td><td></td><td></td><td></td><td>204288</td><td>383361</td><td></td><td>2626</td><td>15.39.3</td><td></td><td></td></tr><tr><td rowspan="2">2124</td><td rowspan="2">厚板</td><td>T351</td><td>纵向横向</td><td>38</td><td>450450</td><td></td><td>344303</td><td></td><td></td><td></td><td>320</td><td></td><td></td><td>272278</td><td></td><td></td><td>72</td><td rowspan="2">27</td><td rowspan="2">0.33</td><td>19.519.0</td><td>129</td><td></td></tr><tr><td>T851</td><td>纵向横向</td><td>38</td><td>485480480</td><td>370360</td><td>450443</td><td>452445</td><td>445433</td><td></td><td>440445</td><td></td><td></td><td>280280</td><td>300</td><td>380</td><td></td><td>10.08.5</td><td>145</td><td></td></tr><tr><td>LY16</td><td>板材挤压型材锻件</td><td>CS</td><td></td><td></td><td>392392422</td><td></td><td>294245</td><td></td><td></td><td></td><td></td><td></td><td></td><td></td><td></td><td></td><td>67.7</td><td></td><td></td><td>101217.5</td><td></td><td></td></tr></table>

续表 4-16  

<table><tr><td rowspan="2">牌号</td><td rowspan="2">品种</td><td rowspan="2">状态</td><td rowspan="2">取向</td><td rowspan="2">δ或dmm</td><td>σb</td><td>σ0.01</td><td>σ0.2</td><td>σ0.7</td><td>σ0.85</td><td>σ-0.01</td><td>σ-0.2</td><td>σ-0.7</td><td>σ-0.85</td><td>τ</td><td>τ0.2</td><td>τb</td><td>τp</td><td>E</td><td rowspan="2">G</td><td rowspan="2">μ</td><td rowspan="2">δ%</td><td>HBkgf/mm2</td></tr><tr><td colspan="12">MPa</td><td colspan="2">GPa</td><td></td></tr><tr><td rowspan="3">LD2</td><td>挤压棒材</td><td rowspan="3">CS</td><td></td><td>≤50</td><td>379</td><td></td><td></td><td></td><td></td><td></td><td></td><td></td><td></td><td></td><td></td><td></td><td>70</td><td rowspan="3">27</td><td rowspan="3">0.31</td><td>17.6</td><td rowspan="3"></td><td></td></tr><tr><td>型材</td><td></td><td></td><td>365</td><td></td><td>316</td><td></td><td></td><td></td><td></td><td></td><td></td><td>206</td><td></td><td></td><td></td><td>16.0</td><td></td></tr><tr><td>模锻件</td><td></td><td></td><td>347</td><td></td><td>296</td><td></td><td></td><td></td><td></td><td></td><td></td><td>191</td><td></td><td></td><td></td><td>15.4</td><td></td></tr><tr><td>LD5</td><td>挤压棒材模锻件</td><td>CS</td><td></td><td>35</td><td>498401</td><td></td><td>313</td><td></td><td></td><td></td><td>333</td><td></td><td></td><td></td><td></td><td></td><td>71</td><td>27</td><td></td><td>14.516.3</td><td></td><td></td></tr><tr><td rowspan="5">LD7</td><td rowspan="2">包铝板</td><td>M</td><td></td><td>1.0~10</td><td>245</td><td></td><td></td><td></td><td></td><td></td><td></td><td></td><td></td><td></td><td></td><td></td><td></td><td rowspan="5"></td><td rowspan="5"></td><td>15</td><td rowspan="5"></td><td></td></tr><tr><td>CS</td><td></td><td>1.0~1.51.6~2.52.6~6.06.0~10</td><td>392402407407</td><td></td><td>265275280280</td><td></td><td></td><td></td><td></td><td></td><td></td><td></td><td></td><td></td><td></td><td>13121110</td><td></td></tr><tr><td>挤压件</td><td>CS</td><td></td><td></td><td>411</td><td></td><td>324</td><td></td><td></td><td></td><td></td><td></td><td></td><td></td><td></td><td></td><td></td><td>9</td><td></td></tr><tr><td>锻坯轧板</td><td>CS</td><td></td><td></td><td>422</td><td></td><td>333</td><td></td><td></td><td></td><td></td><td></td><td></td><td></td><td></td><td></td><td></td><td>8</td><td></td></tr><tr><td>模锻件</td><td>CS</td><td>纵向横向</td><td></td><td>431425</td><td></td><td>294284</td><td></td><td></td><td></td><td></td><td></td><td></td><td></td><td></td><td></td><td></td><td>19.610.8</td><td></td></tr><tr><td rowspan="4">LD10</td><td>挤压棒材</td><td rowspan="2">CS</td><td>纵向纵向</td><td>60~180190~300</td><td>504481</td><td></td><td></td><td></td><td></td><td></td><td></td><td></td><td></td><td></td><td></td><td></td><td rowspan="2">71</td><td rowspan="2">27</td><td>0.33</td><td rowspan="2">12.611.8</td><td></td><td></td></tr><tr><td>自由锻件</td><td>纵向横向高向</td><td></td><td>446411423</td><td></td><td></td><td></td><td></td><td></td><td></td><td></td><td></td><td></td><td></td><td></td><td>166.58.7</td><td rowspan="3"></td><td></td></tr><tr><td rowspan="2">板材</td><td rowspan="2">MCS</td><td rowspan="2">横向</td><td>1.2~3</td><td rowspan="2">544541</td><td></td><td>495</td><td></td><td></td><td></td><td></td><td></td><td></td><td></td><td></td><td></td><td rowspan="2">66</td><td rowspan="2"></td><td rowspan="2">0.31</td><td>11.7</td><td></td></tr><tr><td>331.8</td><td></td><td>515488481</td><td></td><td></td><td></td><td></td><td></td><td></td><td></td><td></td><td></td><td>10.410.911.8</td><td></td></tr></table>

续表 4-16  

<table><tr><td rowspan="2">牌号</td><td rowspan="2">品种</td><td rowspan="2">状态</td><td rowspan="2">取向</td><td rowspan="2">δ或dmm</td><td>σb</td><td>σ0.01</td><td>σ0.2</td><td>σ0.7</td><td>σ0.85</td><td>σ-0.01</td><td>σ-0.2</td><td>σ-0.7</td><td>σ-0.85</td><td>τ</td><td>τ0.2</td><td>τb</td><td>τp</td><td>E</td><td rowspan="2">G</td><td rowspan="2">μ</td><td rowspan="2">δ%</td><td>HBkgf/mm2</td></tr><tr><td colspan="12">MPa</td><td colspan="2">GPa</td><td></td></tr><tr><td rowspan="11">LD10</td><td rowspan="3">板材</td><td>CS</td><td></td><td>3</td><td>560</td><td></td><td>488</td><td></td><td></td><td></td><td></td><td></td><td></td><td></td><td></td><td></td><td></td><td></td><td></td><td rowspan="3">9.516.416.0</td><td rowspan="6"></td><td></td></tr><tr><td>M</td><td></td><td>3</td><td>209</td><td></td><td></td><td></td><td></td><td></td><td></td><td></td><td></td><td></td><td></td><td></td><td></td><td></td><td></td><td></td></tr><tr><td>M</td><td>1.8</td><td>1.8</td><td>219</td><td></td><td></td><td></td><td></td><td></td><td></td><td></td><td></td><td></td><td></td><td></td><td></td><td></td><td></td><td></td></tr><tr><td rowspan="3">棒材</td><td rowspan="3">CS</td><td rowspan="3">纵向</td><td>55~105</td><td>609</td><td></td><td>569</td><td></td><td></td><td></td><td></td><td></td><td></td><td></td><td></td><td></td><td></td><td></td><td></td><td rowspan="5">7.710.29.8</td><td></td></tr><tr><td>60~100</td><td>618</td><td></td><td></td><td></td><td></td><td></td><td></td><td></td><td></td><td></td><td></td><td></td><td></td><td></td><td></td><td></td></tr><tr><td>60~100</td><td>615</td><td></td><td></td><td></td><td></td><td></td><td></td><td></td><td></td><td></td><td></td><td></td><td></td><td></td><td></td><td rowspan="2"></td></tr><tr><td rowspan="2">型材</td><td rowspan="2">CS</td><td rowspan="2">纵向横向</td><td></td><td>594</td><td></td><td>558</td><td></td><td></td><td></td><td>530</td><td></td><td></td><td></td><td></td><td></td><td></td><td>71</td><td>26</td><td rowspan="5">8.37.8</td></tr><tr><td></td><td>562</td><td></td><td>520</td><td></td><td></td><td></td><td></td><td></td><td></td><td></td><td></td><td></td><td></td><td></td><td></td><td></td></tr><tr><td rowspan="3">模锻件</td><td rowspan="3">CS</td><td rowspan="3">纵向横向高向</td><td></td><td>575</td><td></td><td>535</td><td></td><td></td><td></td><td></td><td></td><td></td><td></td><td></td><td></td><td></td><td></td><td></td><td rowspan="3">9.08.78.2</td><td></td></tr><tr><td></td><td>544</td><td></td><td>509</td><td></td><td></td><td></td><td></td><td></td><td></td><td></td><td></td><td></td><td></td><td></td><td></td><td></td></tr><tr><td></td><td>525</td><td></td><td>480</td><td></td><td></td><td></td><td></td><td></td><td></td><td></td><td></td><td></td><td></td><td></td><td></td><td></td></tr><tr><td rowspan="12">LC9</td><td>包铝板材</td><td>CS</td><td></td><td>0.5~2.5</td><td>532</td><td></td><td>485</td><td></td><td></td><td></td><td></td><td></td><td></td><td></td><td></td><td></td><td></td><td rowspan="12">71</td><td rowspan="12">26</td><td>0.33</td><td>11</td><td></td></tr><tr><td>板材</td><td>CS</td><td></td><td>6</td><td>568</td><td></td><td>502</td><td></td><td></td><td></td><td></td><td></td><td></td><td></td><td></td><td></td><td></td><td>10.2</td><td rowspan="11">165</td><td></td></tr><tr><td rowspan="6">棒材</td><td rowspan="2">CS</td><td rowspan="2"></td><td>22</td><td>625</td><td></td><td>575</td><td></td><td></td><td></td><td></td><td></td><td></td><td></td><td>300</td><td>405</td><td>275</td><td>9.517.2</td><td></td></tr><tr><td>25</td><td>645</td><td></td><td>605</td><td>610</td><td>595</td><td></td><td></td><td></td><td></td><td></td><td></td><td></td><td></td><td>9.7</td><td></td></tr><tr><td rowspan="4">CgS1</td><td rowspan="4"></td><td>22</td><td>525</td><td></td><td>465</td><td></td><td></td><td></td><td></td><td></td><td></td><td></td><td></td><td></td><td></td><td>11.4</td><td></td></tr><tr><td>50</td><td>515</td><td></td><td>410</td><td></td><td></td><td></td><td></td><td></td><td></td><td></td><td></td><td></td><td></td><td>11.1</td><td></td></tr><tr><td>80</td><td>520</td><td>-</td><td>445</td><td></td><td></td><td></td><td></td><td></td><td></td><td></td><td></td><td></td><td></td><td>10.3</td><td></td></tr><tr><td>120</td><td>515</td><td></td><td>450</td><td></td><td></td><td></td><td></td><td></td><td></td><td></td><td></td><td></td><td></td><td>9</td><td></td></tr><tr><td>型材</td><td>CS</td><td></td><td></td><td>567</td><td>-</td><td>528</td><td>-</td><td></td><td></td><td></td><td></td><td></td><td></td><td></td><td></td><td></td><td>11.5</td><td></td></tr><tr><td rowspan="3">自由锻件</td><td rowspan="3">CS</td><td>纵向</td><td></td><td>550</td><td></td><td>495</td><td></td><td></td><td></td><td></td><td></td><td></td><td></td><td></td><td></td><td></td><td>6.0</td><td></td></tr><tr><td>横向</td><td></td><td>530</td><td></td><td>475</td><td></td><td></td><td></td><td></td><td></td><td></td><td></td><td></td><td></td><td></td><td rowspan="2">4.0</td><td></td></tr><tr><td>高向</td><td></td><td>525</td><td></td><td>475</td><td></td><td></td><td></td><td></td><td></td><td></td><td></td><td></td><td></td><td></td><td></td></tr></table>

续表 4-16  

<table><tr><td rowspan="2">牌号</td><td rowspan="2">品种</td><td rowspan="2">状态</td><td rowspan="2">取向</td><td rowspan="2">δ或dmm</td><td>σb</td><td>σ0.01</td><td>σ0.2</td><td>σ0.7</td><td>σ0.85</td><td>σ-0.01</td><td>σ-0.2</td><td>σ-0.7</td><td>σ-0.85</td><td>τ</td><td>τ0.2</td><td>τb</td><td>τp</td><td>E</td><td rowspan="2">G</td><td rowspan="2">μ</td><td rowspan="2">δ%</td><td>HBkgf/mm2</td></tr><tr><td colspan="12">MPa</td><td colspan="2">GPa</td><td></td></tr><tr><td rowspan="9">LC9</td><td rowspan="3">自由锻件</td><td rowspan="3">CgS1</td><td>纵向</td><td></td><td>490</td><td></td><td>420</td><td>385</td><td>380</td><td></td><td></td><td></td><td></td><td></td><td></td><td></td><td></td><td rowspan="9">71</td><td rowspan="9">26</td><td>0.33</td><td rowspan="9">11.5</td><td></td></tr><tr><td>横向</td><td></td><td>480</td><td></td><td>395</td><td>400</td><td>390</td><td></td><td></td><td></td><td></td><td></td><td></td><td></td><td></td><td>11</td><td></td></tr><tr><td>高向</td><td></td><td>455</td><td></td><td>405</td><td>410</td><td>390</td><td></td><td></td><td></td><td></td><td></td><td></td><td></td><td></td><td>20</td><td></td></tr><tr><td rowspan="6">模锻件</td><td rowspan="3">CgS1</td><td>纵向</td><td></td><td>515</td><td></td><td>455</td><td>455</td><td>450</td><td>430</td><td>470</td><td>475</td><td>470</td><td></td><td rowspan="3">260</td><td rowspan="3">290</td><td rowspan="3">205</td><td>11.7</td><td></td></tr><tr><td>横向</td><td></td><td>500</td><td></td><td>440</td><td>440</td><td>430</td><td>410</td><td>465</td><td>470</td><td>460</td><td></td><td>10.0</td><td></td></tr><tr><td>高向</td><td></td><td>475</td><td></td><td>405</td><td>410</td><td>395</td><td>360</td><td>415</td><td>420</td><td>405</td><td></td><td>5.1</td><td></td></tr><tr><td rowspan="3">CgS3</td><td>纵向</td><td></td><td>565</td><td></td><td>515</td><td>520</td><td>515</td><td>480</td><td>530</td><td>535</td><td>525</td><td></td><td rowspan="3">290</td><td rowspan="3">420</td><td rowspan="3">235</td><td>11.4</td><td></td></tr><tr><td>横向</td><td></td><td>555</td><td></td><td>500</td><td>505</td><td>495</td><td>475</td><td>530</td><td>535</td><td>525</td><td></td><td>8.8</td><td></td></tr><tr><td>高向</td><td></td><td>510</td><td></td><td>460</td><td>470</td><td>450</td><td>415</td><td>475</td><td>480</td><td>460</td><td></td><td>3.7</td><td></td></tr><tr><td rowspan="7">7075</td><td rowspan="5">薄板</td><td rowspan="2">T6</td><td>纵向横向</td><td>1.4</td><td>538551</td><td></td><td>472478</td><td></td><td></td><td></td><td></td><td></td><td></td><td></td><td></td><td></td><td></td><td></td><td rowspan="7">26</td><td>0.33</td><td rowspan="7">13.813.5</td><td></td></tr><tr><td>纵向横向</td><td>1.8</td><td>556565</td><td></td><td>491492</td><td></td><td></td><td></td><td></td><td></td><td></td><td></td><td></td><td></td><td></td><td></td><td>13.313.7</td><td></td></tr><tr><td rowspan="3">T76</td><td>纵向横向</td><td>2</td><td>499498</td><td>248269</td><td>435434</td><td>440430</td><td>442423</td><td></td><td></td><td></td><td></td><td></td><td></td><td></td><td></td><td></td><td>11.511.0</td><td></td></tr><tr><td>纵向横向</td><td>1.6</td><td>502504</td><td>349355</td><td>430436</td><td>434439</td><td>422429</td><td></td><td></td><td></td><td></td><td></td><td></td><td></td><td></td><td></td><td>11.011.9</td><td></td></tr><tr><td>横向</td><td>2</td><td>506</td><td></td><td>445</td><td></td><td></td><td></td><td></td><td></td><td></td><td></td><td></td><td></td><td></td><td></td><td>10.8</td><td></td></tr><tr><td>厚板</td><td>T7351</td><td>纵向横向</td><td>25</td><td>515509</td><td>365367</td><td>434434</td><td>436437</td><td></td><td></td><td>430437</td><td>434440</td><td>417427</td><td></td><td>204201</td><td>394391</td><td></td><td>72</td><td>10.711.5</td><td></td></tr><tr><td>挤压件</td><td>T73510</td><td>纵向</td><td>50</td><td>517</td><td>352</td><td>445</td><td>447</td><td>440</td><td></td><td>443</td><td></td><td></td><td></td><td>206</td><td>395</td><td></td><td>71</td><td>11.9</td><td></td></tr><tr><td>7475</td><td>薄板</td><td>O</td><td>纵向横向</td><td>2.0</td><td>203204</td><td></td><td>10287</td><td></td><td></td><td></td><td></td><td></td><td></td><td></td><td></td><td></td><td></td><td>71</td><td>26</td><td>0.33</td><td>18.017.0</td><td></td></tr></table>

续表 4-16
