Repository: C-zj02/CFD-claw

<div align="center">

**English** | [中文](#中文版) | [Français](README_FR.md) | [Русский](README_RU.md) | [हिन्दी](README_HI.md) | [العربية](README_AR.md) | [Português](README_PT.md)

# 🚀 Claude Code Python

**A Complete Python Reimplementation Based on Real Claude Code Source**

*From TypeScript Source → Rebuilt in Python with ❤️*

***
**🔥 Active Development • New Features Weekly 🔥**

</div>

***

## 🎯 What is This?

**Clawd Code** is a **complete Python rewrite** of Claude Code, based on the **real TypeScript source code**.

File: RAG-data/飞机设计手册_第3册_材料(上).pdf-f8d5ccf1-8280-4e6b-8d53-db7ba1b3e911.md (part 4 of 11)
# 飞机设计手册
<table><tr><td rowspan="3">牌 号</td><td rowspan="3">品种</td><td rowspan="3">热处理状态</td><td rowspan="3">取样方向</td><td colspan="5">σb</td><td colspan="5">σ0.2</td><td colspan="3">δ</td><td colspan="3">ψ</td><td colspan="3">akU</td></tr><tr><td>A值</td><td>B值</td><td>S值</td><td>X</td><td>S</td><td>A值</td><td>B值</td><td>S值</td><td>X</td><td>S</td><td>S值</td><td>X</td><td>S</td><td>S值</td><td>X</td><td>S</td><td>S值</td><td>X</td><td>S</td></tr><tr><td colspan="10">MPa</td><td colspan="6">%</td><td colspan="3">kJ/m2</td></tr><tr><td rowspan="7">40CrMnSiMo-VA(GC-4)</td><td rowspan="2">棒</td><td rowspan="3">920℃油淬+260℃回火,空冷</td><td>纵</td><td>1490</td><td>1710</td><td>1865</td><td>1988</td><td>194</td><td></td><td></td><td></td><td></td><td></td><td>8</td><td>10.0</td><td>1.45</td><td>35</td><td>42.2</td><td>3.68</td><td></td><td></td><td></td></tr><tr><td>横</td><td>1880</td><td>1935</td><td>1815</td><td>2017</td><td>54</td><td></td><td></td><td></td><td></td><td></td><td>5</td><td>7.5</td><td>1.80</td><td>15</td><td>29.1</td><td>7.42</td><td></td><td></td><td></td></tr><tr><td>管</td><td>纵</td><td>1385</td><td>1630</td><td>1865</td><td>1954</td><td>211</td><td></td><td></td><td></td><td></td><td></td><td>8</td><td>9.9</td><td>0.82</td><td>35</td><td>40.8</td><td>2.95</td><td>490</td><td>540</td><td>36</td></tr><tr><td rowspan="2">棒</td><td rowspan="2">920℃加热,180℃等温1h,空冷+260℃回火,空冷</td><td>纵</td><td>1699</td><td>1785</td><td>1765</td><td>1896</td><td>77</td><td></td><td></td><td></td><td></td><td></td><td>8</td><td>10.6</td><td>1.5</td><td>35</td><td>41.0</td><td>3.1</td><td></td><td></td><td></td></tr><tr><td>横</td><td>1458</td><td>1648</td><td>1715</td><td>1900</td><td>173</td><td></td><td></td><td></td><td></td><td></td><td>5</td><td>8.8</td><td>8.4</td><td>15</td><td>32.0</td><td>6.1</td><td></td><td></td><td></td></tr><tr><td>管</td><td rowspan="2">920℃加热,180℃等温1h,空冷+220℃回火,空冷</td><td></td><td>1725</td><td>1800</td><td>1765</td><td>1895</td><td>62</td><td></td><td></td><td></td><td></td><td></td><td>8</td><td>11.3</td><td>1.54</td><td>35</td><td>43.1</td><td>3.26</td><td>590</td><td>710</td><td>65</td></tr><tr><td>锻件</td><td></td><td>1720</td><td>1770</td><td>1765</td><td>1843</td><td>46</td><td></td><td></td><td></td><td></td><td></td><td>8</td><td>11.4</td><td>1.21</td><td>35</td><td>41.5</td><td>3.18</td><td>590</td><td>690</td><td>69</td></tr><tr><td>40CrNi2Si2-MoVA(300M)</td><td>棒</td><td>870℃油淬+300℃回火2次,空冷</td><td></td><td></td><td></td><td>1860</td><td>1965</td><td>38</td><td></td><td></td><td>1515</td><td>1630</td><td>32</td><td>8</td><td>11.5</td><td>0.88</td><td>30</td><td>48.8</td><td>3.56</td><td></td><td></td><td></td></tr><tr><td>60Si2MnA</td><td></td><td>870℃油淬+440℃回火</td><td></td><td></td><td></td><td>1570</td><td></td><td></td><td></td><td></td><td>1375</td><td></td><td></td><td>5</td><td></td><td></td><td>20</td><td></td><td></td><td></td><td></td><td></td></tr><tr><td>50CrVA</td><td></td><td>850~870℃油淬+460~520℃回火</td><td></td><td>1335</td><td>1425</td><td>1275</td><td></td><td></td><td></td><td></td><td></td><td></td><td></td><td></td><td></td><td></td><td>45</td><td></td><td></td><td></td><td></td><td></td></tr></table>

① 为 $\delta_{10}$ 值。

# 1.4.3 不同温度下的力学性能

室温力学性能见表1-15，40CrNi2Si2MoVA钢制某机主起落架外筒和活塞杆性能见表1-16，高温和低温力学性能见表1-17。

表 1-15 室温力学性能  

<table><tr><td rowspan="2">牌 号</td><td rowspan="2">热处理状态</td><td>E</td><td>G</td><td rowspan="2">μ</td><td>σb</td><td>σ0.2</td><td>σp</td><td>δ</td><td>ψ</td><td>τ</td><td>τb</td><td colspan="2">HB</td><td>ak</td><td rowspan="2">备注</td></tr><tr><td colspan="2">GPa</td><td colspan="3">MPa</td><td colspan="2">%</td><td colspan="2">MPa</td><td>kgf/mm2</td><td>压痕直径mm</td><td>kJ/m2</td></tr><tr><td rowspan="2">08F</td><td>热轧状态</td><td rowspan="2">203</td><td rowspan="2"></td><td rowspan="2"></td><td>312</td><td>182</td><td></td><td>34.7</td><td>76.9</td><td></td><td></td><td></td><td></td><td></td><td></td></tr><tr><td>正火</td><td>397</td><td>257</td><td></td><td>29.5</td><td></td><td></td><td></td><td></td><td></td><td></td><td></td></tr><tr><td>10</td><td>正火</td><td>198</td><td>78.6</td><td></td><td>312</td><td>182</td><td></td><td>34.7</td><td>76.9</td><td></td><td>441</td><td>105</td><td>5.73</td><td>2206</td><td></td></tr><tr><td>15</td><td></td><td>201</td><td></td><td></td><td></td><td></td><td></td><td></td><td></td><td></td><td></td><td></td><td></td><td></td><td></td></tr><tr><td>20</td><td></td><td>211</td><td>82</td><td>0.286</td><td></td><td></td><td></td><td></td><td></td><td></td><td></td><td></td><td></td><td></td><td></td></tr><tr><td rowspan="2">25</td><td>900℃退火</td><td rowspan="2">198</td><td rowspan="2"></td><td rowspan="2"></td><td>490</td><td>304</td><td>275</td><td>25</td><td>50</td><td></td><td></td><td></td><td></td><td></td><td></td></tr><tr><td>热轧</td><td>492</td><td>319</td><td></td><td>27.8</td><td>58.4</td><td></td><td></td><td></td><td></td><td></td><td></td></tr><tr><td rowspan="5">45</td><td>退火</td><td rowspan="5">200</td><td rowspan="5"></td><td rowspan="5"></td><td>559~667</td><td>392~471</td><td></td><td>20~21</td><td>60~68</td><td></td><td></td><td>147~187</td><td></td><td>490~785</td><td></td></tr><tr><td>830~850℃淬火,550℃回火</td><td>883~981</td><td>735~834</td><td></td><td>8~12</td><td>55~65</td><td></td><td></td><td>255~269</td><td></td><td>1079~1177</td><td></td></tr><tr><td>830~850℃淬火,600℃回火</td><td>834~883</td><td>637~735</td><td></td><td>12~14</td><td>60~66</td><td></td><td></td><td>241~255</td><td></td><td>1177~1373</td><td></td></tr><tr><td>830~850℃淬火,650℃回火</td><td>735~834</td><td>588~686</td><td></td><td>15~16</td><td>63~67</td><td></td><td></td><td>207~223</td><td></td><td>1373~1569</td><td></td></tr><tr><td>830~850℃淬火,700℃回火</td><td>686~735</td><td>588~637</td><td></td><td>16~17</td><td>65~68</td><td></td><td></td><td>192~207</td><td></td><td>1471~1765</td><td></td></tr><tr><td>18Cr2Ni4-WA</td><td>880℃油淬,560℃回火</td><td></td><td></td><td></td><td>1235</td><td>1090</td><td>960</td><td>14</td><td></td><td></td><td></td><td></td><td></td><td>1250</td><td></td></tr><tr><td rowspan="3">18Mn2Cr-MoBA(GC-11)</td><td>920℃正火+350℃回火,空冷</td><td>199</td><td>82.5</td><td></td><td>1190</td><td>920</td><td>550</td><td>14.8</td><td>59.4</td><td>820</td><td>1010</td><td>HRC=37.9</td><td></td><td>870</td><td>棒材ø25mm</td></tr><tr><td rowspan="2">920℃正火+350℃回火,空冷</td><td>190</td><td></td><td></td><td>1250</td><td>1025</td><td>695</td><td>9.4</td><td></td><td></td><td></td><td>HRC=38.4</td><td></td><td></td><td>板材δ=1.2mm</td></tr><tr><td>195</td><td></td><td></td><td>1185</td><td>945</td><td>640</td><td>11.4</td><td></td><td></td><td></td><td>HRC=38</td><td></td><td></td><td>板材δ=2.5mm</td></tr><tr><td>40CrA</td><td>850℃油淬+640℃回火</td><td>198</td><td></td><td></td><td>927</td><td>844</td><td></td><td>26.0</td><td>63.0</td><td></td><td></td><td></td><td></td><td></td><td></td></tr><tr><td>40CrNi-MoA</td><td>860℃油淬+580℃回火</td><td></td><td></td><td></td><td>1069</td><td>951</td><td></td><td>15</td><td>58</td><td></td><td></td><td></td><td></td><td>785</td><td></td></tr><tr><td rowspan="3">38Cr2Mo2-VA(GC-19)</td><td>1000℃油淬+590~610℃回火2次,水冷</td><td></td><td></td><td></td><td>1725</td><td>1530</td><td></td><td>13.0</td><td>57.4</td><td>1105</td><td></td><td></td><td></td><td>640</td><td rowspan="3">棒材</td></tr><tr><td>1000℃油淬+620~640℃回火2次,水冷</td><td></td><td></td><td></td><td>1555</td><td>1420</td><td></td><td>13.4</td><td>54.8</td><td></td><td></td><td></td><td></td><td>620</td></tr><tr><td>1000℃加热+180℃等温1h,空冷+600℃回火2次,水冷</td><td></td><td></td><td></td><td>1725</td><td>1547</td><td></td><td>12.8</td><td>57.0</td><td></td><td></td><td></td><td></td><td>550</td></tr></table>

续表 1-15  

<table><tr><td rowspan="2">牌 号</td><td rowspan="2">热处理状态</td><td>E</td><td>G</td><td rowspan="2">μ</td><td>σb</td><td>σ0.2</td><td>σp</td><td>δ</td><td>ψ</td><td>τ</td><td>τb</td><td colspan="2">HB</td><td>ak</td><td rowspan="2">备注</td></tr><tr><td colspan="2">GPa</td><td colspan="3">MPa</td><td colspan="2">%</td><td colspan="2">MPa</td><td>kgf/mm2</td><td>压痕直径mm</td><td>kJ/m2</td></tr><tr><td rowspan="3">38Cr2Mo2-VA(GC-19)</td><td>1000℃油淬+600℃回火2次,水冷</td><td></td><td></td><td></td><td>1733</td><td></td><td></td><td>12.8</td><td></td><td></td><td></td><td></td><td></td><td></td><td rowspan="3">热轧型材</td></tr><tr><td>热扎后700℃回火8h,空冷</td><td></td><td></td><td></td><td>1052</td><td></td><td></td><td>16.7</td><td></td><td></td><td></td><td></td><td></td><td></td></tr><tr><td>830℃炉冷至700℃等温8h,炉冷至500℃以下,空冷</td><td></td><td></td><td></td><td>637</td><td></td><td></td><td>22.6</td><td></td><td></td><td></td><td></td><td></td><td></td></tr><tr><td rowspan="7">30CrMn-SiA</td><td>900℃油淬+500℃回火</td><td>196</td><td>75.5</td><td>0.3</td><td>1180</td><td>835</td><td></td><td></td><td></td><td></td><td></td><td></td><td></td><td></td><td></td></tr><tr><td>890℃油淬+510℃回火</td><td>196</td><td>75.5</td><td>0.3</td><td>1175</td><td>930</td><td></td><td></td><td></td><td></td><td></td><td></td><td></td><td>590</td><td></td></tr><tr><td>880℃油淬+560℃回火</td><td>196</td><td></td><td></td><td>1080</td><td>930</td><td></td><td>13.5</td><td>55</td><td></td><td></td><td></td><td></td><td>550</td><td></td></tr><tr><td>油淬+600℃回火</td><td></td><td></td><td></td><td>890</td><td>735</td><td>645</td><td></td><td>58</td><td></td><td></td><td></td><td></td><td></td><td>试件直径20mm</td></tr><tr><td>880℃加热320℃等温20min,油冷</td><td></td><td></td><td></td><td>1335</td><td>1010</td><td>σ0.1=760</td><td>12.2</td><td>49.6</td><td></td><td></td><td></td><td></td><td></td><td></td></tr><tr><td>880℃加热370℃等温20min,油冷</td><td></td><td></td><td></td><td>1235</td><td>1060</td><td>σ0.1=785</td><td>12.5</td><td>53.6</td><td></td><td></td><td></td><td></td><td></td><td></td></tr><tr><td>880℃加热410℃等温20min,油冷</td><td></td><td></td><td></td><td>1070</td><td>790</td><td>σ0.1=445</td><td>24.4</td><td>45</td><td></td><td></td><td></td><td></td><td></td><td></td></tr><tr><td rowspan="10">30CrMn-SiNi2A</td><td>900℃加热230℃等温220℃回火</td><td>191</td><td>75.5</td><td>0.26</td><td>1670</td><td>1225</td><td></td><td></td><td></td><td></td><td></td><td></td><td></td><td></td><td></td></tr><tr><td>890℃加热270℃等温+310℃回火</td><td></td><td></td><td></td><td>1569</td><td></td><td></td><td>10</td><td>48</td><td></td><td></td><td></td><td></td><td>850</td><td></td></tr><tr><td>890℃加热320℃等温,未回火</td><td></td><td></td><td></td><td>1470</td><td></td><td></td><td>10</td><td>54</td><td></td><td></td><td></td><td></td><td>800</td><td></td></tr><tr><td>890℃油淬300℃回火,空冷</td><td></td><td></td><td></td><td>1667</td><td></td><td></td><td>10</td><td>48</td><td></td><td></td><td></td><td></td><td></td><td></td></tr><tr><td>890℃油淬360℃回火,空冷</td><td></td><td></td><td></td><td>1520</td><td></td><td></td><td>9</td><td>52</td><td></td><td></td><td></td><td></td><td>590</td><td></td></tr><tr><td>油淬+310℃回火</td><td></td><td></td><td></td><td>1665</td><td></td><td></td><td>10</td><td>48</td><td></td><td></td><td></td><td></td><td>690</td><td></td></tr><tr><td>890℃油淬270℃回火3h,空冷</td><td></td><td></td><td></td><td>1797</td><td>1510</td><td></td><td>10</td><td>47</td><td></td><td></td><td></td><td></td><td>690</td><td></td></tr><tr><td>900℃油淬350℃回火3h,空冷</td><td></td><td></td><td></td><td>1700</td><td>1475</td><td></td><td>11</td><td>48.6</td><td></td><td></td><td></td><td></td><td>620</td><td></td></tr><tr><td>900℃油淬400℃回火3h,空冷</td><td></td><td></td><td></td><td>1548</td><td>1324</td><td></td><td>13.3</td><td>46.2</td><td></td><td></td><td></td><td></td><td>480</td><td></td></tr><tr><td>900℃油淬450℃回火3h,空冷</td><td></td><td></td><td></td><td>1446</td><td>1228</td><td></td><td>12.7</td><td>44.2</td><td></td><td></td><td></td><td></td><td>465</td><td></td></tr></table>

续表 1-15  

<table><tr><td rowspan="2">牌 号</td><td rowspan="2">热处理状态</td><td>E</td><td>G</td><td rowspan="2">μ</td><td>σb</td><td>σ0.2</td><td>σp</td><td>δ</td><td>ψ</td><td>τ</td><td>τb</td><td colspan="2">HB</td><td>ak</td><td rowspan="2">备注</td></tr><tr><td colspan="2">GPa</td><td colspan="3">MPa</td><td colspan="2">%</td><td colspan="2">MPa</td><td>kgf/mm2</td><td>压痕直径mm</td><td>kJ/m2</td></tr><tr><td rowspan="3">40CrMn-SiMoVA(GC-4)</td><td>900℃油淬260℃回火4h</td><td>195</td><td>78</td><td>0.26</td><td>1981</td><td>1667</td><td>1334</td><td>10</td><td>42</td><td>1196</td><td>1648</td><td></td><td></td><td>647</td><td></td></tr><tr><td>920℃加热180℃等温淬火,260℃回火4h</td><td>195</td><td>81</td><td>0.26</td><td>1824</td><td>1510</td><td>1177</td><td>11</td><td>45</td><td>1157</td><td>1579</td><td></td><td></td><td>706</td><td></td></tr><tr><td>920℃加热300℃等温,空冷</td><td>196</td><td>82</td><td></td><td>1775</td><td>1353</td><td>961</td><td>15</td><td>47</td><td>1157</td><td>1520</td><td></td><td></td><td>794</td><td></td></tr><tr><td rowspan="6">40CrNi2-Si2MoVA(300M)</td><td rowspan="6">870℃油淬300℃回火2次,空冷</td><td rowspan="6">198</td><td rowspan="6">77</td><td>①</td><td>1945</td><td>1630</td><td></td><td>12</td><td>52</td><td>1285</td><td>1614</td><td></td><td></td><td>780</td><td>热处理毛坯Φ20mm</td></tr><tr><td>②</td><td>1960</td><td>1625</td><td></td><td>10.4</td><td>41.6</td><td></td><td></td><td></td><td></td><td>665</td><td rowspan="5">Φ300mm棒材</td></tr><tr><td>③</td><td>1975</td><td>1640</td><td></td><td>10.6</td><td>41.7</td><td></td><td></td><td></td><td></td><td></td></tr><tr><td>④</td><td>1955</td><td>1715</td><td></td><td>10.6</td><td>39.8</td><td></td><td></td><td></td><td></td><td>400</td></tr><tr><td>⑤</td><td>1895</td><td>1550</td><td></td><td>7.8</td><td>30.5</td><td></td><td></td><td></td><td></td><td>350</td></tr><tr><td>⑥</td><td>1925</td><td>1630</td><td></td><td>8.6</td><td>34.8</td><td></td><td></td><td></td><td></td><td>375</td></tr><tr><td>70</td><td></td><td>206</td><td>79</td><td></td><td></td><td></td><td></td><td></td><td></td><td></td><td></td><td></td><td></td><td></td><td></td></tr><tr><td>65Mn</td><td></td><td>196</td><td>80.4</td><td></td><td></td><td></td><td></td><td></td><td></td><td></td><td></td><td></td><td></td><td></td><td></td></tr><tr><td>60Si2MnA</td><td></td><td>206</td><td>79.9</td><td>0.29</td><td></td><td></td><td></td><td></td><td></td><td></td><td></td><td></td><td></td><td></td><td></td></tr><tr><td>65Si2-MnWA</td><td></td><td>186</td><td>77</td><td></td><td></td><td></td><td></td><td></td><td></td><td></td><td></td><td></td><td></td><td></td><td></td></tr><tr><td>50CrVA</td><td></td><td>194</td><td>80.6</td><td></td><td></td><td></td><td></td><td></td><td></td><td></td><td></td><td></td><td></td><td></td><td></td></tr><tr><td>T7A</td><td></td><td></td><td></td><td></td><td></td><td></td><td></td><td></td><td></td><td></td><td></td><td></td><td></td><td></td><td></td></tr><tr><td>T9A</td><td></td><td>196</td><td>79.2</td><td></td><td></td><td></td><td></td><td></td><td></td><td></td><td></td><td></td><td></td><td></td><td></td></tr><tr><td>GCr15</td><td></td><td>212</td><td>82.5</td><td>0.29</td><td></td><td></td><td></td><td></td><td></td><td></td><td></td><td></td><td></td><td></td><td></td></tr><tr><td rowspan="2">ZC22Cr-MnMo</td><td>900℃油淬520℃回火2h</td><td></td><td>80.66</td><td></td><td>1336</td><td></td><td></td><td>12.8</td><td>40.3</td><td>826</td><td>1048</td><td></td><td></td><td>570</td><td></td></tr><tr><td>900℃油淬500℃回火2h</td><td></td><td></td><td></td><td>1336</td><td></td><td></td><td>13</td><td>42.1</td><td></td><td></td><td>HRC=43.0°</td><td></td><td>510</td><td></td></tr><tr><td>ZG27Cr-MnSiNi</td><td>890℃加热,300℃硝石槽中等温淬火</td><td></td><td></td><td></td><td>1373</td><td>1079</td><td></td><td>10</td><td>40</td><td></td><td></td><td></td><td></td><td></td><td></td></tr><tr><td rowspan="3">ZG35Cr-MnSi</td><td>890℃油淬570℃回火</td><td></td><td></td><td></td><td>1100</td><td></td><td></td><td>13.3</td><td>36.4</td><td></td><td></td><td>HRC=33.7</td><td></td><td>610</td><td></td></tr><tr><td>890℃油淬630℃回火</td><td></td><td></td><td></td><td>974</td><td></td><td></td><td>15.1</td><td>33.2</td><td></td><td></td><td>HRC=29.7</td><td></td><td>890</td><td></td></tr><tr><td>890℃油淬660℃回火</td><td></td><td></td><td></td><td>933</td><td></td><td></td><td>17.8</td><td>46.3</td><td></td><td></td><td>HRC=27.6</td><td></td><td>1030</td><td></td></tr></table>

① 纵向；②纵向心部；③纵向1/2半径处；④横向心部，最大值；⑤横向心部，最小值；⑥横向心部，平均值。

表 1-16 40CrNi2Si2MoVA 钢制某机主起落架外筒和活塞杆性能  

<table><tr><td rowspan="2">牌 号</td><td rowspan="2">热处理状态</td><td rowspan="2">锻件名称</td><td rowspan="2">取样方向</td><td rowspan="2">取样部位</td><td>σb</td><td>σ0.2</td><td>δ</td><td>ψ</td><td>akU</td><td>Klc</td><td>Nf</td></tr><tr><td colspan="2">MPa</td><td colspan="2">%</td><td>kJ/m2</td><td>MN/m3/2</td><td>周</td></tr><tr><td rowspan="12">40CrNi2-Si2MoVA(300M)</td><td rowspan="12">870℃油淬300℃回火2次,空冷</td><td rowspan="8">外筒</td><td rowspan="3">L-T</td><td>大头部</td><td>1965</td><td>1660</td><td>10.7</td><td>46.4</td><td>721</td><td rowspan="3">90.3</td><td rowspan="3">1260</td></tr><tr><td>中部</td><td>1950</td><td>1650</td><td>10.3</td><td>47.0</td><td>725</td></tr><tr><td>小头部</td><td>1950</td><td>1665</td><td>10.4</td><td>45.5</td><td>755</td></tr><tr><td rowspan="3">T-L</td><td>大头部</td><td>1965</td><td>1690</td><td>6.3</td><td>25.5</td><td>402</td><td></td><td rowspan="3"></td></tr><tr><td>中部</td><td>1985</td><td>1670</td><td>8.8</td><td>32.3</td><td>538</td><td></td></tr><tr><td>小头部</td><td>1975</td><td>1700</td><td>7.6</td><td>29.8</td><td>520</td><td></td></tr><tr><td rowspan="2">斜向</td><td rowspan="2">大头部</td><td>1995</td><td>1700</td><td>10.9</td><td>44.7</td><td>725</td><td></td><td rowspan="2"></td></tr><tr><td>1980</td><td>1695</td><td>9.1</td><td>39.9</td><td>685</td><td></td></tr><tr><td rowspan="4">活塞杆</td><td rowspan="2">L-T</td><td>大头部</td><td>1920</td><td></td><td>11.6</td><td>49.4</td><td>756</td><td></td><td rowspan="2"></td></tr><tr><td>小头部</td><td>1920</td><td></td><td>11.3</td><td>49.4</td><td>752</td><td></td></tr><tr><td rowspan="2">T-L</td><td>大头部</td><td>1920</td><td></td><td>9.7</td><td>36.5</td><td>601</td><td>81.4</td><td>1560</td></tr><tr><td>小头部</td><td>1910</td><td></td><td>9.6</td><td>30.7</td><td>458</td><td></td><td></td></tr></table>

注：表中拉伸、冲击数据为3个试样的平均值；断裂韧度、周期强度 $(K = 0.6)$ 为5个试样的平均值。

表 1-17 高温和低温力学性能  

<table><tr><td rowspan="2">牌 号</td><td rowspan="2">品种</td><td rowspan="2">热处理状态</td><td>θ</td><td>σb</td><td>σ0.2</td><td>δ</td><td>ψ</td><td>ak</td><td>E</td><td>G</td><td rowspan="2">μ</td></tr><tr><td>℃</td><td colspan="2">MPa</td><td colspan="2">%</td><td>kJ/m2</td><td colspan="2">GPa</td></tr><tr><td rowspan="11">08F</td><td rowspan="11"></td><td rowspan="8">热轧</td><td>-80</td><td>441</td><td>362</td><td>33.3</td><td></td><td>57</td><td></td><td></td><td></td></tr><tr><td>-40</td><td>397</td><td>288</td><td>38.0</td><td></td><td>224</td><td></td><td></td><td></td></tr><tr><td>-20</td><td></td><td></td><td></td><td></td><td>392</td><td></td><td></td><td></td></tr><tr><td>20</td><td>312</td><td>182</td><td>34.7</td><td>76.9</td><td>597</td><td>203</td><td></td><td></td></tr><tr><td>100</td><td>300</td><td>200</td><td>18.0</td><td>74.0</td><td>1461</td><td>206</td><td></td><td></td></tr><tr><td>200</td><td>395</td><td>205</td><td>16.3</td><td>65.0</td><td>1402</td><td>182。</td><td></td><td></td></tr><tr><td>300</td><td>378</td><td>104</td><td>24.0</td><td>67.8</td><td>1294</td><td>153</td><td></td><td></td></tr><tr><td>400</td><td>275</td><td>89</td><td>31.4</td><td>76.9</td><td>1186</td><td>141</td><td></td><td></td></tr><tr><td rowspan="3">正火</td><td>20</td><td>397</td><td>257</td><td>29.5</td><td></td><td></td><td>203</td><td></td><td></td></tr><tr><td>300</td><td>451</td><td>137</td><td>24</td><td></td><td></td><td>182</td><td></td><td></td></tr><tr><td>400</td><td>353</td><td>118</td><td>35</td><td></td><td></td><td>153</td><td></td><td></td></tr><tr><td rowspan="4">10</td><td rowspan="4"></td><td rowspan="4">900~920℃正火</td><td>-80</td><td>441</td><td>362</td><td>33.3</td><td></td><td>568</td><td></td><td></td><td></td></tr><tr><td>-40</td><td>397</td><td>288</td><td>38.0</td><td></td><td>2235</td><td></td><td></td><td></td></tr><tr><td>-20</td><td>332</td><td></td><td>36.5</td><td></td><td>3922</td><td></td><td></td><td></td></tr><tr><td>20</td><td>312</td><td>182</td><td>34.7</td><td>76.9</td><td>2206</td><td>198</td><td></td><td></td></tr><tr><td rowspan="4">15</td><td rowspan="4"></td><td rowspan="4">900~920℃正火</td><td>20</td><td>456</td><td>245</td><td>32.5</td><td>69.0</td><td></td><td>201</td><td></td><td></td></tr><tr><td>200</td><td>520</td><td>230</td><td>19.5</td><td>53.0</td><td></td><td>184</td><td></td><td></td></tr><tr><td>300</td><td>539</td><td>230</td><td>18.5</td><td>51.0</td><td></td><td>172</td><td></td><td></td></tr><tr><td>400</td><td>427</td><td>186</td><td>27.0</td><td>68.0</td><td></td><td>158</td><td></td><td></td></tr><tr><td rowspan="5">20</td><td rowspan="5"></td><td rowspan="5"></td><td>20</td><td></td><td></td><td></td><td></td><td></td><td>211</td><td></td><td></td></tr><tr><td>100</td><td></td><td></td><td></td><td></td><td></td><td>207</td><td></td><td></td></tr><tr><td>200</td><td></td><td></td><td></td><td></td><td></td><td>202</td><td></td><td></td></tr><tr><td>300</td><td></td><td></td><td></td><td></td><td></td><td>192</td><td></td><td></td></tr><tr><td>400</td><td></td><td></td><td></td><td></td><td></td><td>187</td><td></td><td></td></tr></table>

续表 1-17  

<table><tr><td rowspan="2">牌号</td><td rowspan="2">品种</td><td rowspan="2">热处理状态</td><td>θ</td><td>σb</td><td>σ0.2</td><td>δ</td><td>ψ</td><td>ak</td><td>E</td><td>G</td><td rowspan="2">μ</td></tr><tr><td>℃</td><td colspan="2">MPa</td><td colspan="2">%</td><td>kJ/m2</td><td colspan="2">GPa</td></tr><tr><td rowspan="13">25</td><td rowspan="13"></td><td rowspan="13">热轧</td><td>-60</td><td></td><td></td><td></td><td></td><td>99</td><td></td><td></td><td></td></tr><tr><td>-50</td><td></td><td></td><td></td><td></td><td>107</td><td></td><td></td><td></td></tr><tr><td>-30</td><td></td><td></td><td></td><td></td><td>223</td><td></td><td></td><td></td></tr><tr><td>-10</td><td></td><td></td><td></td><td></td><td>884</td><td></td><td></td><td></td></tr><tr><td>20</td><td>492</td><td>319</td><td>27.0Φ</td><td>58.4</td><td>830</td><td>198</td><td></td><td></td></tr><tr><td>100</td><td>498</td><td>328</td><td>18.5Φ</td><td>56.7</td><td>931</td><td>196</td><td></td><td></td></tr><tr><td>200</td><td>562</td><td>323</td><td>12.5Φ</td><td>44.2</td><td>971</td><td>191</td><td></td><td></td></tr><tr><td>300</td><td>539</td><td>198</td><td>22.0Φ</td><td>57.1</td><td>971</td><td>185</td><td></td><td></td></tr><tr><td>400</td><td>467</td><td>165</td><td>24.8Φ</td><td>65.7</td><td>696</td><td>164</td><td></td><td></td></tr><tr><td>450</td><td>396</td><td>162</td><td>24.1Φ</td><td>66.8</td><td>529</td><td>149</td><td></td><td></td></tr><tr><td>500</td><td>330</td><td>151</td><td>28.2Φ</td><td>69.9</td><td>480</td><td></td><td></td><td></td></tr><tr><td>550</td><td>249</td><td>107</td><td>33.0Φ</td><td>74.4</td><td>471</td><td></td><td></td><td></td></tr><tr><td>600</td><td>155</td><td>73</td><td>44.1Φ</td><td>91.9</td><td>794</td><td></td><td></td><td></td></tr><tr><td rowspan="9">45</td><td rowspan="9"></td><td rowspan="9"></td><td>-60</td><td></td><td></td><td></td><td></td><td>130</td><td></td><td></td><td></td></tr><tr><td>-50</td><td></td><td></td><td></td><td></td><td>125</td><td></td><td></td><td></td></tr><tr><td>-30</td><td></td><td></td><td></td><td></td><td>372</td><td></td><td></td><td></td></tr><tr><td>-10</td><td></td><td></td><td></td><td></td><td>391</td><td></td><td></td><td></td></tr><tr><td>20</td><td>626</td><td>359</td><td>22.2Φ</td><td></td><td>465</td><td></td><td></td><td></td></tr><tr><td>100</td><td>593</td><td>331</td><td>16.0Φ</td><td></td><td>420</td><td></td><td></td><td></td></tr><tr><td>200</td><td>688</td><td>350</td><td>10.3Φ</td><td></td><td>634</td><td></td><td></td><td></td></tr><tr><td>300</td><td>714</td><td>258</td><td>22.3Φ</td><td></td><td>665</td><td></td><td></td><td></td></tr><tr><td>500</td><td>374</td><td>176</td><td>23.5Φ</td><td></td><td>395</td><td></td><td></td><td></td></tr><tr><td rowspan="13">12CrNi3A</td><td rowspan="13"></td><td rowspan="8">880~900°C正火650°C回火3h</td><td>20</td><td>549~578</td><td>392~441</td><td></td><td>73</td><td>2353</td><td></td><td></td><td></td></tr><tr><td>100</td><td>520</td><td>393</td><td>25.5</td><td>74.5</td><td>1471~2353</td><td></td><td></td><td></td></tr><tr><td>200</td><td>515</td><td>373</td><td>22</td><td>72</td><td>2255</td><td></td><td></td><td></td></tr><tr><td>300</td><td>540</td><td>373</td><td>20</td><td>68</td><td>2451</td><td></td><td></td><td></td></tr><tr><td>400</td><td>466</td><td>338</td><td>20.5</td><td>75.5</td><td>2059</td><td></td><td></td><td></td></tr><tr><td>450</td><td>441</td><td>343</td><td>21</td><td>78.5</td><td></td><td></td><td></td><td></td></tr><tr><td>500</td><td>348</td><td>304</td><td>20.5</td><td>83.5</td><td>1471</td><td></td><td></td><td></td></tr><tr><td>600</td><td>201</td><td>177</td><td>26</td><td>86</td><td>2598</td><td></td><td></td><td></td></tr><tr><td rowspan="5">890~900°C油淬+500°C回火3h</td><td>20</td><td>799</td><td>740</td><td>17</td><td>68.5</td><td>1569</td><td></td><td></td><td></td></tr><tr><td>200</td><td>794</td><td>726</td><td>14</td><td>61</td><td>1961</td><td></td><td></td><td></td></tr><tr><td>300</td><td>804</td><td>726</td><td>16</td><td>65</td><td>1471</td><td></td><td></td><td></td></tr><tr><td>400</td><td>628</td><td>588</td><td>17</td><td>75</td><td>1176</td><td></td><td></td><td></td></tr><tr><td>500</td><td>490</td><td>451</td><td>18</td><td>75</td><td>1176</td><td></td><td></td><td></td></tr><tr><td rowspan="10">18Cr2Ni4-WA</td><td rowspan="10"></td><td rowspan="10">880°C油淬+560°C回火</td><td>20</td><td>1236</td><td>1089</td><td>14.0</td><td></td><td>1275</td><td>202</td><td>79.4</td><td>0.273</td></tr><tr><td>100</td><td></td><td></td><td></td><td></td><td></td><td>197</td><td>76.0</td><td>0.296</td></tr><tr><td>200</td><td></td><td></td><td></td><td></td><td></td><td>191</td><td>73.1</td><td>0.298</td></tr><tr><td>250</td><td>1097</td><td>1059</td><td>12.0</td><td></td><td>1376</td><td></td><td></td><td></td></tr><tr><td>300</td><td>1196</td><td>1049</td><td>16.0</td><td></td><td>1176</td><td>185</td><td>70.4</td><td>0.315</td></tr><tr><td>350</td><td>1138</td><td>1010</td><td>15.0</td><td></td><td>1176</td><td></td><td></td><td></td></tr><tr><td>400</td><td>1059</td><td>961</td><td>14.0</td><td></td><td>1078</td><td>178</td><td>67.3</td><td>0.319</td></tr><tr><td>450</td><td>1010</td><td>922</td><td>14.0</td><td></td><td>980</td><td></td><td></td><td></td></tr><tr><td>500</td><td>883</td><td>814</td><td>14.0</td><td></td><td>980</td><td>167</td><td>63.3</td><td>0.317</td></tr><tr><td>550</td><td>755</td><td>706</td><td>16.0</td><td></td><td>1078</td><td></td><td></td><td></td></tr></table>

续表 1-17  

<table><tr><td rowspan="2">牌 号</td><td rowspan="2">品种</td><td rowspan="2">热处理状态</td><td>θ</td><td>σb</td><td>σ0.2</td><td>δ</td><td>ψ</td><td>ak</td><td>E</td><td>G</td><td rowspan="2">μ</td></tr><tr><td>℃</td><td colspan="2">MPa</td><td colspan="2">%</td><td>kJ/m2</td><td colspan="2">GPa</td></tr><tr><td rowspan="23">18Mn2CrMo-BA(GC-11)</td><td rowspan="6">棒</td><td rowspan="6">920℃空淬+350℃回火</td><td>20</td><td>1190</td><td>923</td><td>14.8</td><td>59.4</td><td>922</td><td></td><td></td><td></td></tr><tr><td>200</td><td>1170</td><td>875</td><td>7.1①</td><td>54.0</td><td>1275</td><td></td><td></td><td></td></tr><tr><td>250</td><td>1210</td><td>864</td><td>9.1①</td><td>51.2</td><td></td><td></td><td></td><td></td></tr><tr><td>300</td><td>1195</td><td>792</td><td>11.0①</td><td>53.7</td><td>1167</td><td></td><td></td><td></td></tr><tr><td>350</td><td>1150</td><td>771</td><td>9.5①</td><td>59.3</td><td></td><td></td><td></td><td></td></tr><tr><td>400</td><td>1085</td><td>766</td><td>8.8①</td><td>62.7</td><td>1206</td><td></td><td></td><td></td></tr><tr><td rowspan="9">板δ=1.2mm</td><td rowspan="9">920℃空淬+350℃回火</td><td>20</td><td>1250</td><td></td><td>9.4</td><td></td><td></td><td>.199</td><td></td><td></td></tr><tr><td>200</td><td></td><td></td><td></td><td></td><td></td><td></td><td></td><td></td></tr><tr><td>250</td><td></td><td></td><td></td><td></td><td></td><td></td><td></td><td></td></tr><tr><td>300</td><td>1195</td><td>807</td><td>15.2</td><td></td><td></td><td>178</td><td></td><td></td></tr><tr><td>350</td><td>1125</td><td>767</td><td>12.4</td><td></td><td></td><td></td><td></td><td></td></tr><tr><td>400</td><td>1040</td><td>725</td><td>9.8</td><td></td><td></td><td>173</td><td></td><td></td></tr><tr><td>500</td><td>795</td><td>569</td><td>10.2</td><td></td><td></td><td></td><td></td><td></td></tr><tr><td>550</td><td>650</td><td>477</td><td>13.7</td><td></td><td></td><td></td><td></td><td></td></tr><tr><td>600</td><td>440</td><td>243</td><td>14.5</td><td></td><td></td><td></td><td></td><td></td></tr><tr><td rowspan="8">板δ=1.5mm</td><td rowspan="4">900℃慢空冷+320℃回火,空冷</td><td>20</td><td>1145</td><td></td><td>11.4</td><td></td><td></td><td></td><td></td><td></td></tr><tr><td>-30</td><td>1190</td><td></td><td>13.0</td><td></td><td></td><td></td><td></td><td></td></tr><tr><td>-50</td><td>1240</td><td></td><td>13.3</td><td></td><td></td><td></td><td></td><td></td></tr><tr><td>-70</td><td>1230</td><td></td><td>13.4</td><td></td><td></td><td></td><td></td><td></td></tr><tr><td rowspan="4">920℃慢空冷+450℃回火,空冷</td><td>20</td><td>1090</td><td></td><td>13.9</td><td></td><td></td><td></td><td></td><td></td></tr><tr><td>-30</td><td>1130</td><td></td><td>13.0</td><td></td><td></td><td></td><td></td><td></td></tr><tr><td>-50</td><td>1165</td><td></td><td>14.5</td><td></td><td></td><td></td><td></td><td></td></tr><tr><td>-70</td><td>1165</td><td></td><td>14.8</td><td></td><td></td><td></td><td></td><td></td></tr><tr><td rowspan="11">40CrA</td><td rowspan="11"></td><td rowspan="8">850℃油淬+640℃回火</td><td>20</td><td>927</td><td>844</td><td>26.0</td><td>63.0</td><td></td><td></td><td></td><td></td></tr><tr><td>100</td><td>951</td><td>874</td><td>23.2</td><td>54.7</td><td></td><td></td><td></td><td></td></tr><tr><td>200</td><td>906</td><td>808</td><td>22.4</td><td>46.8</td><td></td><td></td><td></td><td></td></tr><tr><td>300</td><td>845</td><td>747</td><td>18.7</td><td>35.5</td><td></td><td></td><td></td><td></td></tr><tr><td>400</td><td>856</td><td>708</td><td>28.8</td><td>50.5</td><td></td><td></td><td></td><td></td></tr><tr><td>500</td><td>495</td><td>410</td><td>30.4</td><td>65.8</td><td></td><td></td><td></td><td></td></tr><tr><td>600</td><td>378</td><td></td><td>51.0</td><td>80.0</td><td></td><td></td><td></td><td></td></tr><tr><td>700</td><td>127</td><td></td><td>48.8</td><td>86.0</td><td></td><td></td><td></td><td></td></tr><tr><td rowspan="3">850℃油淬+590℃回火</td><td>20</td><td></td><td></td><td></td><td></td><td>882</td><td></td><td></td><td></td></tr><tr><td>-25</td><td></td><td></td><td></td><td></td><td>608</td><td></td><td></td><td></td></tr><tr><td>-70</td><td></td><td></td><td></td><td></td><td>451</td><td></td><td></td><td></td></tr><tr><td rowspan="6">40CrNiMoA</td><td rowspan="6">棒</td><td rowspan="6">860℃油淬+580℃回火</td><td>20</td><td>1069</td><td>951</td><td>15.6</td><td>58.0</td><td>780</td><td></td><td></td><td></td></tr><tr><td>200</td><td>1010</td><td>834</td><td>13.0</td><td>47.0</td><td></td><td></td><td></td><td></td></tr><tr><td>250</td><td>1010</td><td>814</td><td>17.0</td><td>53.0</td><td>980</td><td></td><td></td><td></td></tr><tr><td>350</td><td>951</td><td>775</td><td>17.0</td><td>63.0</td><td></td><td></td><td></td><td></td></tr><tr><td>400</td><td>883</td><td>765</td><td>17.5</td><td>74.0</td><td>880</td><td></td><td></td><td></td></tr><tr><td>500</td><td>696</td><td>677</td><td>18.0</td><td>80.0</td><td>590</td><td></td><td></td><td></td></tr></table>

续表 1-17  

<table><tr><td rowspan="2">牌 号</td><td rowspan="2">品种</td><td rowspan="2">热处理状态</td><td>θ</td><td>σb</td><td>σ0.2</td><td>δ</td><td>ψ</td><td>ak</td><td>E</td><td>G</td><td rowspan="2">μ</td></tr><tr><td>℃</td><td colspan="2">MPa</td><td colspan="2">%</td><td>kJ/㎡</td><td colspan="2">GPa</td></tr><tr><td rowspan="16">38Cr2Mo2-VA(GC-19)</td><td rowspan="16"></td><td rowspan="9">1000℃油淬+600℃回火2次,水冷</td><td>-60</td><td>1819</td><td></td><td>15</td><td>57.2</td><td>641</td><td></td><td></td><td></td></tr><tr><td>20</td><td>1696</td><td>1527</td><td>12.5</td><td>59.0</td><td>614</td><td>200</td><td></td><td></td></tr><tr><td>100</td><td>1637</td><td>1461</td><td>13.5</td><td>58.3</td><td>824</td><td>192</td><td></td><td></td></tr><tr><td>200</td><td>1571</td><td>1360</td><td>15.5</td><td>61.5</td><td>804</td><td>186</td><td></td><td></td></tr><tr><td>300</td><td>1528</td><td>1298</td><td>13.9</td><td>62.1</td><td>951</td><td>175</td><td></td><td></td></tr><tr><td>350</td><td>1474</td><td>1253</td><td>15.0</td><td>66.3</td><td>882</td><td>170</td><td></td><td></td></tr><tr><td>400</td><td>1420</td><td>1226</td><td>15.0</td><td>65.5</td><td>899</td><td>170</td><td></td><td></td></tr><tr><td>500</td><td>1293</td><td>1120</td><td>16.2</td><td>66.9</td><td>924</td><td>159</td><td></td><td></td></tr><tr><td>550</td><td>1195</td><td>1024</td><td>18.8</td><td>68.9</td><td></td><td>148</td><td></td><td></td></tr><tr><td rowspan="7">1000℃油淬+630℃回火2次,空冷</td><td>100</td><td></td><td></td><td></td><td></td><td>830</td><td></td><td></td><td></td></tr><tr><td>300</td><td>1392</td><td></td><td>14.5</td><td>64.1</td><td>1060</td><td></td><td></td><td></td></tr><tr><td>500</td><td>1162</td><td></td><td>17.1</td><td>71.1</td><td>980</td><td></td><td></td><td></td></tr><tr><td>0</td><td>1569</td><td></td><td>14.5</td><td>53.8</td><td>630</td><td></td><td></td><td></td></tr><tr><td>-20</td><td>1597</td><td></td><td>14.8</td><td>53.2</td><td>590</td><td></td><td></td><td></td></tr><tr><td>-40</td><td>1617</td><td></td><td>13.8</td><td>52.0</td><td>660</td><td></td><td></td><td></td></tr><tr><td>-60</td><td>1634</td><td></td><td>14.1</td><td>53.2</td><td>630</td><td></td><td></td><td></td></tr><tr><td rowspan="17">30CrMnSiA</td><td rowspan="17"></td><td rowspan="8">900℃油淬+500℃回火</td><td>20</td><td>1180</td><td>835</td><td></td><td></td><td></td><td>195</td><td></td><td></td></tr><tr><td>100</td><td>1155</td><td>806</td><td></td><td></td><td></td><td>187</td><td></td><td></td></tr><tr><td>150</td><td>1121</td><td>786</td><td></td><td></td><td></td><td></td><td></td><td></td></tr><tr><td>200</td><td>1082</td><td>752</td><td></td><td></td><td></td><td>175</td><td></td><td></td></tr><tr><td>250</td><td>1052</td><td>717</td><td></td><td></td><td></td><td></td><td></td><td></td></tr><tr><td>300</td><td>1018</td><td>675</td><td></td><td></td><td></td><td></td><td></td><td></td></tr><tr><td>350</td><td>967</td><td>627</td><td></td><td></td><td></td><td></td><td></td><td></td></tr><tr><td>400</td><td>906</td><td>591</td><td></td><td></td><td></td><td></td><td></td><td></td></tr><tr><td rowspan="9">880℃油淬+560℃回火</td><td>20</td><td>1055</td><td></td><td></td><td></td><td></td><td>196</td><td></td><td></td></tr><tr><td>200</td><td></td><td></td><td></td><td></td><td></td><td>177</td><td></td><td></td></tr><tr><td>250</td><td>1005</td><td></td><td></td><td></td><td></td><td>167</td><td></td><td></td></tr><tr><td>300</td><td>955</td><td></td><td></td><td></td><td></td><td></td><td></td><td></td></tr><tr><td>350</td><td>975</td><td></td><td></td><td></td><td></td><td></td><td></td><td></td></tr><tr><td>400</td><td>900</td><td></td><td></td><td></td><td></td><td></td><td></td><td></td></tr><tr><td>450</td><td>775</td><td></td><td></td><td></td><td></td><td></td><td></td><td></td></tr><tr><td>500</td><td>685</td><td></td><td></td><td></td><td></td><td></td><td></td><td></td></tr><tr><td>550</td><td>530</td><td></td><td></td><td></td><td></td><td></td><td></td><td></td></tr><tr><td rowspan="11">30CrMnSi-Ni2A</td><td rowspan="11"></td><td rowspan="8">900℃加热,230℃等温+200℃回火</td><td>20</td><td>1670</td><td>1225</td><td></td><td></td><td></td><td>191</td><td></td><td></td></tr><tr><td>100</td><td>1636</td><td>1130</td><td></td><td></td><td></td><td></td><td></td><td></td></tr><tr><td>150</td><td>1586</td><td>1088</td><td></td><td></td><td></td><td></td><td></td><td></td></tr><tr><td>200</td><td>1537</td><td>1057</td><td></td><td></td><td></td><td></td><td></td><td></td></tr><tr><td>250</td><td>1513</td><td>1036</td><td></td><td></td><td></td><td></td><td></td><td></td></tr><tr><td>300</td><td>1501</td><td>1004</td><td></td><td></td><td></td><td></td><td></td><td></td></tr><tr><td>350</td><td>1422</td><td>994</td><td></td><td></td><td></td><td></td><td></td><td></td></tr><tr><td>400</td><td>1331</td><td>937</td><td></td><td></td><td></td><td></td><td></td><td></td></tr><tr><td rowspan="3">890℃油淬+300℃回火空冷</td><td>20</td><td>1667</td><td></td><td>10</td><td>48</td><td></td><td></td><td></td><td></td></tr><tr><td>250</td><td>1667</td><td></td><td>10</td><td>49</td><td></td><td></td><td></td><td></td></tr><tr><td>300</td><td>1569</td><td></td><td>10</td><td>52</td><td></td><td></td><td></td><td></td></tr></table>

续表 1-17
