Repository: C-zj02/CFD-claw

<div align="center">

**English** | [中文](#中文版) | [Français](README_FR.md) | [Русский](README_RU.md) | [हिन्दी](README_HI.md) | [العربية](README_AR.md) | [Português](README_PT.md)

# 🚀 Claude Code Python

**A Complete Python Reimplementation Based on Real Claude Code Source**

*From TypeScript Source → Rebuilt in Python with ❤️*

***
**🔥 Active Development • New Features Weekly 🔥**

</div>

***

## 🎯 What is This?

**Clawd Code** is a **complete Python rewrite** of Claude Code, based on the **real TypeScript source code**.

File: RAG-data/飞机设计手册_第3册_材料(下).pdf-3de76dd2-d911-4617-a45d-922e50947d30.md (part 4 of 8)
续表 12-2  
必须至少试验3块货舱侧壁或天花板衬垫板试样。每一试样必须模拟侧壁或天花板衬垫板，包括其失效会影响衬垫安全包容火焰能力的任何设计特征，使其结合部位，照明装置等。试样用高强度、开放性火焰试验方法评估飞机货舱衬板材料的耐火焰穿透能力。火焰的热流值为 $8.0 \pm 0.5\mathrm{Btu} / (\mathrm{ft}^2 \cdot \mathrm{s})$ 。火焰用一个热电偶耙7根热电偶测量，每根热电偶的温度应为 $1700 \pm 100^{\circ}\mathrm{F}$ 。当准备好开始试验时，将燃烧器从试验位置移至预热位置，使火焰不接触试样。打开并点燃燃烧器使其稳定燃烧 $2\mathrm{min}$ 。然后将试样置于火焰中， $5\mathrm{min}$ 后关闭燃烧器。立即将燃烧器移离试验位置，结束试验。在置于火焰 $5\mathrm{min}$ 的时间内，3个试样均不得发生烧穿现象。在试样置于火焰时间，3个试样的背部所测得的温度不得大于 $400^{\circ}\mathrm{F}$ 。

# 15.2.1.6 热辐射下客舱材料热释放速率的试验

必须至少3个试样。打开辐射热源，保证热流密度是 $3.50 \pm 0.05\mathrm{W/cm^2}$ 。用纯度 $99\%$ 以上的甲烷和空气，甲烷和空气的体积比约是 $50/50$ ，点燃燃烧器，试验进行 $5\mathrm{min}$ 后，终止试验，取出试样。 $5\mathrm{min}$ 试验期间平均最大热释放速率不应超过 $65\mathrm{kW/m^2}$ 。最初 $2\mathrm{min}$ 平均热释放量不应超过 $65\mathrm{kW}\cdot\mathrm{min/m^2}$ 。

# 15.2.1.7 舱内材料发烟特性的试验

必须至少3个试样。打开辐射热源，保证至少在 $5\mathrm{min}$ 内热流密度计测量值应在是2.20 $\pm 0.04\mathrm{Btu} / (\mathrm{ft}^2\cdot \mathrm{s})$ 。平衡光电倍增管暗电流，将光通量调至 $100\%$ 或光密度为1.00。保证箱后壁温度在 $95\pm 4^{\circ}\mathrm{F}$ 。将燃烧器置于试样盒的前面并平行于试样盒。打开燃气（混合的无油空气和纯度 $95\%$ 以上的丙烷)，点燃燃烧器，至少连续试验 $4\mathrm{min}$ 后，终止试验，取出试样。其烟比光密度读数平均值 $D_{\mathrm{m}}$ 不得超过200。

# 15.2.2 材料的分类、牌号及其标准

# (1) 复合材料

MD-82及波音737飞机用舱内复合材料选用的牌号及生产厂家见表15-4，地板及货舱衬板用材料的牌号及生产厂家见表15-5。

表 15-4 舱内使用的复合材料  

<table><tr><td>序号</td><td>标准</td><td>名称</td><td>型、类、级</td><td>牌号</td><td>供应商</td></tr><tr><td rowspan="7">1</td><td rowspan="7">BMS 8-222</td><td rowspan="7">挤压芯子夹层板用玻璃纤维改性酚醛树脂预浸料</td><td rowspan="2">I型C120</td><td>CY 6200-120CY 6200-220</td><td>American Cyanamid polymer products Division</td></tr><tr><td>MXB 6070-120MXB 6070-220</td><td>Fiberite Corporation</td></tr><tr><td rowspan="2">I型C181</td><td>Cycom 6200-7781Cycom 6200-1581</td><td>American Cyanamid polymer products Division</td></tr><tr><td>MXB 6070-7781MXB 6070-1581</td><td>Fiberite Corporation</td></tr><tr><td>II型C8800</td><td>MXB 6070-8800</td><td>Fiberite Corporation</td></tr><tr><td>III型C2BRK</td><td>MXB 6070-10104-64</td><td>Fiberite Corporation</td></tr><tr><td>IV型CMAT</td><td>MXB 6070A/8000-100</td><td>Fiberite Corporation</td></tr></table>

续表 15-4  

<table><tr><td>序号</td><td>标准</td><td>名称</td><td>型、类、级</td><td>牌号</td><td>供应商</td></tr><tr><td rowspan="15">2</td><td rowspan="15">BMS 8-151</td><td rowspan="15">舱内装饰用蜂窝夹层芯板和胶结材料</td><td>I型 I类 A级</td><td>CYCOM5131-120或CYCOM5131-220</td><td>American Cyanamid</td></tr><tr><td>II型 I类 A级</td><td>CYCOM5131-128或CYCOM5131-7628</td><td>American Cyanamid</td></tr><tr><td>III型 I类 A级</td><td>CYCOM5131-181或CYCOM5131-1581</td><td>American Cyanamid</td></tr><tr><td>I型 I类 A级</td><td>MXB 7251/120</td><td rowspan="9">Fiberite Westcoast Corporation</td></tr><tr><td>I型 I类 B级</td><td rowspan="2">MXB 7251/120 Beige 80016</td></tr><tr><td>BAC 80016 Beige</td></tr><tr><td>I型 I类 B级</td><td rowspan="2">MXB 7251/120 off-white 7144</td></tr><tr><td>BAC 7144off-white</td></tr><tr><td>I型 I类 B级</td><td rowspan="2">MXB 7251/120 Beige 857</td></tr><tr><td>BAC 857 Beige</td></tr><tr><td>II型 I类 A级</td><td>MXB 7251/128</td></tr><tr><td>II型 I类 A级</td><td>MXB 7251/118</td></tr><tr><td></td><td>JMSNB-151-181</td><td>Arisawa Mfg Coltd</td></tr><tr><td>III型 I类 A级</td><td>MXB 7251/8800</td><td>Fiberite Westcoast Corp.</td></tr><tr><td></td><td>JMSNB-151-8800</td><td>Arisawa Mfg Coltd</td></tr><tr><td rowspan="7">3</td><td rowspan="7">BMS 8-226</td><td rowspan="7">内部夹层板黏结材料和层压板用玻璃纤维酚醛预浸料</td><td rowspan="2">I型 1类</td><td>CYCOM 6250/120</td><td rowspan="2">American Cyanamid</td></tr><tr><td>COYCOM 6250/220</td></tr><tr><td>I型 2类</td><td>CPH 2284P/120</td><td>Ferro Corporation</td></tr><tr><td rowspan="3">II型 1类</td><td>CYCOM 6250/181</td><td rowspan="3">American Cyanamid</td></tr><tr><td>CYCOM 6250/1581</td></tr><tr><td>CYCOM 6250/7781</td></tr><tr><td>II型 2类</td><td>CPH 2284P/7781</td><td>Ferro Corporation</td></tr><tr><td rowspan="5">4</td><td rowspan="5">DMS 2096</td><td rowspan="5">塔式固化“C”阶段酚醛预浸料玻璃布</td><td rowspan="5">2型 3型 4型</td><td>506/style/“C”Stage</td><td>Narmco Materils, Inc.</td></tr><tr><td>MXB 6037/style</td><td>Fiberite west coast corp.</td></tr><tr><td>506/style/“C”Stage F120-179 N/Style</td><td>Hexcel corp.</td></tr><tr><td>CPH 2207/Style</td><td>Ferro corp.compostites Division</td></tr><tr><td>CYCOM 6102/Style</td><td>American Cyanamid Co.</td></tr><tr><td>5</td><td>DMS 2297</td><td>“B”阶段酚醛预浸玻璃布</td><td>8型</td><td>Fiberite MXB 6032A/7581</td><td>Fiberite an ICI Co.</td></tr></table>

表 15-5 舱内使用复合材料货舱衬板和地板  

<table><tr><td>序号</td><td>标准</td><td>名称</td><td>型、类、级</td><td>牌号</td><td>供应商</td></tr><tr><td rowspan="8">1</td><td rowspan="8">BMS 8-223</td><td rowspan="8">阻燃耐高冲击的硬酚醛玻璃纤维增强货舱衬垫</td><td rowspan="3">1类A级</td><td>Permaglass XF TT6</td><td>Permali Gloucester Ltd.</td></tr><tr><td>Stratoglass 400SI - ESTT</td><td>Air logistics Corporation</td></tr><tr><td>Dillfab 1102</td><td>M.C Gill corporation</td></tr><tr><td rowspan="3">1类B级</td><td>Stratoglass 400SI - ESTO</td><td>Air logistics Corporation</td></tr><tr><td>Gillfab 1067</td><td>M.C Gill corporation</td></tr><tr><td>Permaglass XF T6/1A</td><td>Permali Gloucester Ltd.</td></tr><tr><td>2类B级</td><td>Gillfab 1367</td><td>M.C Gill corporation</td></tr><tr><td>3类B级</td><td>Permaglass WG T/3</td><td>Permali Gloucester Ltd.</td></tr></table>

续表 15-5  

<table><tr><td>序号</td><td>标准</td><td>名称</td><td>型、类、级</td><td>牌号</td><td>供应商</td></tr><tr><td rowspan="3">2</td><td rowspan="3">DMS 1946</td><td rowspan="3">玻璃纤维增强货舱衬垫板</td><td rowspan="2">1型</td><td>Gillfab W-1100</td><td>M.C Gill corporation</td></tr><tr><td>Conolite 1000T</td><td>Sterling Engineered Products</td></tr><tr><td>TY2型</td><td>Gillfab G-1100</td><td>M.C Gill corporation</td></tr><tr><td rowspan="9">3</td><td rowspan="9">DMS 2226</td><td rowspan="9">货舱衬垫用玻璃纤维增强酚醛塑料薄板</td><td rowspan="5">1型1类</td><td>Gillfab 1167(S-2玻纤)</td><td>M.C Gill corporation</td></tr><tr><td>H-26964(S-2)</td><td>Westing house Electric Corp.</td></tr><tr><td>Aerolam C1-120,122,124,126,128</td><td>Ciba-Geigy</td></tr><tr><td>GAP-416(S-2)</td><td rowspan="2">Gelk Adhesives Corp.</td></tr><tr><td>GAP-430(S-2)</td></tr><tr><td rowspan="2">1型2类</td><td>Gillfab 1167(S-2)</td><td>M.C Gill corporation</td></tr><tr><td>H-26965</td><td>Westininghune Electric Corp.</td></tr><tr><td rowspan="2">2型1类</td><td></td><td>M.C Gill corporation</td></tr><tr><td>WF T/4 TY16, TY25, TY30</td><td>Permali Gloucester Ltd.</td></tr><tr><td rowspan="5">4</td><td rowspan="5">BMS 4-17</td><td rowspan="5">单向玻璃纤维面板Nomex芯地板材料酚醛预浸料</td><td>I型A级</td><td>Fibrelam Grade 5(Brown)</td><td>Ciba-Geigy(UK)Limited Bonded Structures Division</td></tr><tr><td>I型A级</td><td>Geneerco Floor No6 TY8(Red Thread)</td><td>General Veneer Manufacturing Co.</td></tr><tr><td rowspan="2">I型A级和B级</td><td>Fiberelam Grade 5L(Salmon)</td><td>Ciba-Geigy Corporation Composite materials Department</td></tr><tr><td>Greerco Floor No6 TY8A(White)</td><td>General Veneer Manufacturing Co.</td></tr><tr><td>II型A级</td><td>Fiberlam Grade 1(Brown)</td><td>Ciba-Geigy(UK)Limited Bonded Structures Division</td></tr><tr><td rowspan="11">4</td><td rowspan="11">BMS 4-17</td><td rowspan="11">单向玻璃纤维面板Nomex芯地板材料酚醛预浸料</td><td>II型A级</td><td>Geneerco Floor No6 TY9</td><td>General Veneer Manufacturing Co.</td></tr><tr><td rowspan="4">II型A级和B级</td><td>Fibrelam Grade 1(Salmon)</td><td>Ciba-Geigy Corporation Composite materials Department</td></tr><tr><td>Fibrelam Grade 1-2G(Green)</td><td>Ciba-Geigy Corporation Composite materials Department</td></tr><tr><td>Geneerco Floor No6 TY9A</td><td>General Veneer Manufacturing Co.</td></tr><tr><td>Dnralam 2(blue)</td><td>Ciba-Geigy(UK)Limited Bonded Structures Division</td></tr><tr><td>III型A级</td><td>Fibrelam Grade 1/3/3(brown)</td><td></td></tr><tr><td rowspan="3">III型A级和B级</td><td>Fibrelam Grade 1/3/3(Salmon)</td><td>Ciba-Geigy Corporation Composite materials Department</td></tr><tr><td>Geneerco Floor No 6 TY10</td><td>General Veneer Manufacturing Co.</td></tr><tr><td>Geneerco Floor No 6 TY10A</td><td>General Veneer Manufacturing Co.</td></tr><tr><td>IV型A级</td><td>Fibrelam Grade 15(Salmon)</td><td>Ciba-Geigy Corporation Composite materials Department</td></tr><tr><td>IV型B级</td><td>Geneerco Floor No 6 TY16(red thread)</td><td>General Veneer Manufacturing Co.</td></tr></table>

续表 15-5  

<table><tr><td>序号</td><td>标准</td><td>名称</td><td>型、类、级</td><td>牌号</td><td>供应商</td></tr><tr><td rowspan="11">4</td><td rowspan="11">BMS 4-17</td><td rowspan="11">单向玻璃纤维面板Nomex芯地板材料酚醛预浸料</td><td>IV型A级和B级</td><td>Geneerco floor No4 TY16A (white)</td><td>General Veneer Manufacturing Co. (not for BMAC use)</td></tr><tr><td>IV型A级和B级</td><td>Fibrelam TYVI (salmon)</td><td>Ciba - Geigy Corporation composite Material Department</td></tr><tr><td>VII型A级</td><td>Fibrelam DD14 (Brown)</td><td>Ciba - Geigy (UK) Limited Bonded Structures Division</td></tr><tr><td>VII型B级</td><td>Geneerco Floor No6 Ty17A (red thread)</td><td>General Veneer Manufacturing Co.</td></tr><tr><td>VII型A级和B级</td><td>Fibrelam DD14 (salmon)</td><td>Ciba - Geigy Corporation Composite materials Department</td></tr><tr><td rowspan="2"></td><td>Geneerco Floor No6 Ty17 (white)</td><td>General Veneer Manufacturing Co.</td></tr><tr><td>Duralam 5 (bule)</td><td>Nordam Division</td></tr><tr><td>VIII型B级</td><td>Fibrelam Grades 1 and 5/3/3 DD (brown)</td><td>Ciba - Geigy (UK) Limited Bonded Structures Division</td></tr><tr><td>VIII型B级</td><td>Geneerco Floor No6 Ty18 (red thread)</td><td>General Veneer Manufacturing Co.</td></tr><tr><td rowspan="2">VIII型A级和B级</td><td>Fibrelam Grade DD 14/3/3</td><td>Ciba - Geigy Corporation composite Material Department</td></tr><tr><td>Greenerco Floor No6 TY18A (white)</td><td>General Veneer Manufacturing Co.</td></tr><tr><td rowspan="8">5</td><td rowspan="8">BMS 4-20</td><td rowspan="8">单向的编织石墨面板Nomex蜂窝芯地板材料</td><td rowspan="3">II型</td><td>Fibrelam 2000W Grade 2 (yellow treads)</td><td>Ciba - Geigy Corporation composite Material Department</td></tr><tr><td>Hexlite II (white ink stripes)</td><td>Hexcel structural products</td></tr><tr><td>Geneerco Floor No6 TY 32 (color TBD)</td><td>General Veneer Manufacturing Co.</td></tr><tr><td rowspan="3">III型</td><td>Fibrelam 2000W GR3 (yellow thread)</td><td>Ciba - Geigy Corporation composite Material Department</td></tr><tr><td>Hexlite III (white ink stripes)</td><td>Hexcel structural products</td></tr><tr><td>OA - 400</td><td>Bristo composite Materials Engineering</td></tr><tr><td rowspan="2">IV型</td><td>Fibrelam 2000W GR4</td><td>Ciba - Geigy Corporation composite Material Department</td></tr><tr><td>Hexlite IV (white ink stripes)</td><td>Hexcel structural products</td></tr></table>

# (2）纺织材料

MD-82、波音737飞机及国外常用的纺织材料选用的牌号、生产厂家见表15-6。

表 15-6 舱内用纺织材料  

<table><tr><td>序号</td><td>标准</td><td>名称</td><td>型、类、级</td><td>牌号</td><td>供应商</td></tr><tr><td rowspan="6">1</td><td rowspan="6">BMS 8-237</td><td rowspan="6">地毯</td><td rowspan="3">I、II、III、IV型1类A、B级</td><td>无</td><td>Mchasco Industries, Inc.</td></tr><tr><td>无</td><td>Bigelow - sanford. Inc.</td></tr><tr><td>无</td><td>Intratex Langenthal ACT</td></tr><tr><td>II、III、IV型A级</td><td>无</td><td>Breinwooth of New Zealand tarpt Division</td></tr><tr><td>I、II型1类A级 style A</td><td>无</td><td>A.F. standard and company, Ltd.</td></tr><tr><td>II型2类A级 style A</td><td>无</td><td>Kawashima carpet Nikko Trading Co., Ltd.</td></tr></table>

续表 15-6  

<table><tr><td>序号</td><td>标准</td><td>名称</td><td>型、类、级</td><td>牌号</td><td>供应商</td></tr><tr><td rowspan="8">2</td><td rowspan="8">DMS 1952</td><td rowspan="8">织物型地毯</td><td rowspan="8">1类</td><td rowspan="2">Wool. Flight plan and nordam</td><td>Mohawk/Mohasco Industries, Inc.</td></tr><tr><td>Langenthal Corporation</td></tr><tr><td>1533-2621-A7683</td><td>Pennsylvania Woven Carpet Mills, Inc</td></tr><tr><td>Peti point</td><td>Uniso carpet Co.</td></tr><tr><td>FR wod &amp; FR Nylon Nomex</td><td>Mohawk/Mohasco Industries, Inc.</td></tr><tr><td>Wilton M5 520</td><td>Tisca Tischhauser &amp; Co.</td></tr><tr><td>SP 6726</td><td>Firth Carpet Ltd.</td></tr><tr><td>3797</td><td>Rodeo carpet Mills</td></tr><tr><td rowspan="3">3</td><td rowspan="3">DMS 293</td><td rowspan="3">低热释放速率壁毯</td><td>1类D级</td><td># LW40 1000PBI</td><td>British Replin, Ltd.</td></tr><tr><td rowspan="2">1类A级</td><td># Design-MPP</td><td>British Replin, Ltd.</td></tr><tr><td>#3772/Design, #3770/Design, #3773/Design</td><td>Langenthal international</td></tr><tr><td rowspan="3">4</td><td rowspan="3">DMS 2080</td><td rowspan="3">护壁毯</td><td rowspan="3">2型</td><td>#3750, #3766</td><td>Langenthal, Long Beach</td></tr><tr><td>#DA 3249</td><td>Mohasco Corp.</td></tr><tr><td>#Grospoint &amp; Multiopint</td><td>Orinoka Mills</td></tr><tr><td rowspan="8">5</td><td rowspan="8">BMS 8-60</td><td rowspan="8">自熄性飞机用装饰织物</td><td rowspan="3">I型</td><td>#8415/49 100%羊毛</td><td>Mobelstaffe/Langenthal</td></tr><tr><td>#4220/1531 100%羊毛</td><td>Firth Furnisling</td></tr><tr><td>#ST9367A-141 90/10羊毛/尼龙</td><td>Collins &amp; Aikman, transportation product</td></tr><tr><td rowspan="2">II型</td><td>#8628/10269 90/10羊毛/尼龙</td><td>Collins &amp; Aikman, transportation product</td></tr><tr><td>#4220/3026/4669 100%羊毛</td><td>Firth Furnisling</td></tr><tr><td rowspan="3">IV型</td><td>#12055/2AP 90/10羊毛/尼龙</td><td>Drinoka Mills</td></tr><tr><td>#99959/10 85/15羊毛/尼龙</td><td>Collins &amp; Aikman, transportation product</td></tr><tr><td>Hera K 9150/8224 100%羊毛</td><td>Wehra - Tappiche and Moebels toffe</td></tr></table>

# (3）胶粘剂

舱内材料中胶粘剂主要用于复合材料、地板等胶结，采用的胶粘剂见表15-7。

表 15-7 舱内用胶粘剂  

<table><tr><td>序号</td><td>标准</td><td>名称</td><td>型、类、级</td><td>牌号</td><td>供应商</td></tr><tr><td rowspan="3">1</td><td rowspan="3">BMS 5-127</td><td rowspan="3">装饰层板与舱内零件胶结用胶粘剂</td><td>I型</td><td>3MEC4927</td><td>3M company</td></tr><tr><td>II型11类</td><td>Bostik 7464（胶粘剂）Boscodur 24（固化剂）</td><td>Bostik Div USM Corp.</td></tr><tr><td>II型12类</td><td>Bostik 7132（胶粘剂）Boscodur 24（固化剂）</td><td>Bostik Div USM Corp.</td></tr></table>

续表 15-7  

<table><tr><td>序号</td><td>标准</td><td>名称</td><td>型、类、级</td><td>牌号</td><td>供应商</td></tr><tr><td rowspan="9">2</td><td rowspan="9">DMS 5-133</td><td rowspan="9">地毯胶带</td><td rowspan="2">I型11类</td><td>D-56</td><td>Permacel Division passens Corp.</td></tr><tr><td>Orcon OT-CX4</td><td>Orcon corporation</td></tr><tr><td rowspan="3">II型11类</td><td>P-55</td><td>Permacel Division passens Corp.</td></tr><tr><td>Kendal 108</td><td>Kendal company</td></tr><tr><td>715F</td><td>Teraoka Seisakusho Co., Ltd.</td></tr><tr><td>III型11类</td><td>Tuck 6287</td><td>Tuck Industries, Inc.</td></tr><tr><td rowspan="3">II型12类</td><td>#235</td><td>Ideal Tapes, Inc.</td></tr><tr><td>BT124</td><td>Bron Tapers, Inc.</td></tr><tr><td>P55-B</td><td>Permacel Division</td></tr><tr><td rowspan="8">3</td><td rowspan="8">BMS 5-126</td><td rowspan="8">双组分环氧聚酰胺胶粘剂</td><td rowspan="3">I型</td><td>组分A:Epon 828, LX-112</td><td>Shell oil company</td></tr><tr><td>组分B:Versamid 115</td><td>Ladd Research Industries</td></tr><tr><td>Versamid 225</td><td>Ladd Research Industries</td></tr><tr><td rowspan="5">II、III、V、VI型11类2级</td><td>组分A:Epon 828</td><td>Shell oil company</td></tr><tr><td>DER 331</td><td>Dow chemical company</td></tr><tr><td>Heloxy 68</td><td>Wilmington Chemical corporation</td></tr><tr><td>组分B:Versamid 115</td><td>Ladd Research Industries</td></tr><tr><td>Versamid 225</td><td>Ladd Research Industries</td></tr><tr><td>4</td><td>DPM 6305</td><td>低热释放速率胶粘剂</td><td>-</td><td>#Aquabind</td><td>Alternative Materials Technology</td></tr></table>

# (4）橡胶

橡胶件在舱内主要用作门、窗的密封件，采用的橡胶件见表15-8。

表 15-8 舱内用橡胶  

<table><tr><td>序号</td><td>标准</td><td>名称</td><td>型、类、级</td><td>牌号</td><td>供应商</td></tr><tr><td rowspan="4">1</td><td rowspan="4">DMS 2221</td><td rowspan="4">硅合成橡胶</td><td>I型10级模压</td><td>910-C-2616</td><td>Kirkhill Rubber</td></tr><tr><td>20级模压</td><td>920-C-2426</td><td>Kirkhill Rubber</td></tr><tr><td>30级模压</td><td>CE536C, CE5310C</td><td>Furon Company</td></tr><tr><td>40级模压</td><td>2604</td><td>Elasto merc silicone products</td></tr><tr><td>2</td><td>BMS 1-72</td><td>飞机舱内用自熄硅橡胶</td><td>基料</td><td>CG1163, SMC655FR等共21种牌号</td><td>Cascade Gaskets等19家公司</td></tr></table>

# (5）塑料

舱内用塑料包括透明材料、导管用塑料、注射成形的热塑性塑料，以及泡沫塑料等，所用塑料见表15-9。

表 15-9 舱内用塑料  

<table><tr><td>序号</td><td>标准</td><td>名称</td><td>型、类、级</td><td>牌号</td><td>供应商</td></tr><tr><td rowspan="6">1</td><td rowspan="6">BMS 8-246</td><td rowspan="6">透明聚碳酸酯材料</td><td rowspan="2">I型2级</td><td>Lexan SL 1215板</td><td rowspan="2">General Electric companyPlastic products Division</td></tr><tr><td>Lexan SL 1303板</td></tr><tr><td rowspan="2">II型PC12级</td><td>Lexan ML 4506Melt Flow 7-12作注射模压</td><td></td></tr><tr><td>Melon 6455-1045Melt Flow 7-12作注射模压</td><td>Mobay chemical Corp.Plastic and coating Division</td></tr><tr><td>I型1级</td><td>Lexan SL 2001板</td><td>General Electric company</td></tr><tr><td>II型PO60级</td><td>Lexan ML 4616-116熔融流动1.3-4作挤出用</td><td>General Electric company</td></tr><tr><td rowspan="12">2</td><td rowspan="12">BMS 8-268</td><td rowspan="12">Tedllar/热塑性复合层压板</td><td rowspan="4">I型12类</td><td>HyI20DTC-1000</td><td></td></tr><tr><td>2TPL</td><td></td></tr><tr><td>TF6020</td><td></td></tr><tr><td>T1-6T20</td><td></td></tr><tr><td rowspan="2">I型13类</td><td>D350 xx 7594</td><td></td></tr><tr><td>TF6040</td><td></td></tr><tr><td rowspan="3">I型14类</td><td>3TPL</td><td>Conesco Corp.</td></tr><tr><td>T1-6T40D35045 MO 7751</td><td>Rohm &amp; Hass connecticut Inc.Ciba - geigy Corp.Composite materials Dept.</td></tr><tr><td>PC-Ty1-PVF-CLA.</td><td>Schober Enterprises, Inc.</td></tr><tr><td rowspan="2">I型11类</td><td>TF6050</td><td>General Electric Co.Structured sheet Dept.</td></tr><tr><td>ITPL</td><td>Conesco Corp.</td></tr><tr><td>T1-6T15</td><td>Lexan SL 2001板</td><td>Rohm &amp; Hass connecticut Inc.</td></tr><tr><td rowspan="7">3</td><td rowspan="7">BMS 8-86</td><td rowspan="7">阻燃ABS板</td><td rowspan="2">II型Form A</td><td>O&#x27;Sulvan Type QB</td><td>O&#x27;Sullivan Corporaton</td></tr><tr><td>Royalite 54</td><td>Uniroyal SPA</td></tr><tr><td rowspan="3">III型Form A</td><td>Royalite 57</td><td>Uniroyal, Inc.</td></tr><tr><td>Boltaron 6800</td><td>Diversitech General</td></tr><tr><td>Boltaron 6500</td><td>Diversitech General</td></tr><tr><td rowspan="2">IV型Form A</td><td>Boltaron 6800</td><td>Diversitech General</td></tr><tr><td>Royalite 60</td><td>Uniroyal, Inc.</td></tr><tr><td rowspan="5">4</td><td rowspan="5">DMS 2095</td><td rowspan="5">阻燃聚碳酸酯薄板</td><td rowspan="3">I型</td><td>Lexan F-6000系列</td><td>General Electric Co.</td></tr><tr><td>Lexan FR63</td><td>General Electric Co.</td></tr><tr><td>Hyzod AC-1000</td><td>Sheffield plastics, Inc.</td></tr><tr><td rowspan="2">II型</td><td>Lexan 9600系列</td><td>General Electric Co.</td></tr><tr><td>Hyzod AC-1000</td><td>Sheffield plastics, Inc.</td></tr><tr><td rowspan="4">5</td><td rowspan="4">BMS 8-221</td><td rowspan="4">热塑性聚砜塑料板注射和挤压树脂和挤压型材</td><td rowspan="4">I型PES树脂</td><td>Victrex TM</td><td>Ic IA mericas plastics Division, Inc.</td></tr><tr><td>TQ103</td><td>Tuffak, Inc subsidiary of Rohm and Haas company</td></tr><tr><td>Poly-Glaze</td><td>Sheffield poly - Glaze Division of Rohm and Haas company</td></tr><tr><td>Polyethersulfone板</td><td>Westlake plastics</td></tr><tr><td>6</td><td>BMS 8-98</td><td>聚氟乙烯薄膜</td><td>IIA型1类A级GLOSS G</td><td>Tedlar 100 Bg30TR</td><td>Fexcon company/Dunmore corporationGila Rever products</td></tr></table>

# (6）涂料

舱内用涂料起美观与防腐作用，采用的涂料见表15-10。

表 15-10 舱内用涂料  

<table><tr><td>序号</td><td>标准</td><td>名称</td><td>型、类、级</td><td>牌号</td><td>供应商</td></tr><tr><td rowspan="3">1</td><td rowspan="3">BMS 10-83</td><td rowspan="3">舱内装饰用聚氨酯涂料系列</td><td>I型底漆稀释剂</td><td>Polanel Realer Base E16 WB2Catylyst V66 V27Methyl Cellosdve</td><td>The Sherwin williams Company</td></tr><tr><td>II型面漆</td><td>Polanel Semi-Gloss, Base F63Series catalyst V66 V29Reducer R99 ky29Reducer R7KB4</td><td>The Sherwinwilliams Company</td></tr><tr><td>III型面漆</td><td>Polanel, Low Gloss Base H99Reries Catalyst V66 V29Reducer RKB29Reducer R7KB4</td><td>The Sherwin williams Company</td></tr><tr><td>2</td><td>DPM 5948</td><td>无光泽水基涂层DPS 4.5-152</td><td>-</td><td>#47系列#5083系列#412系列</td><td>Crown Metro AerospaceContinental Coatings Inc.WLS coatings, L.A.</td></tr><tr><td>3</td><td>DPM 5949</td><td>无光泽水基涂层DPS 4.5-152</td><td>-</td><td>#46系列#5183系列#413系列TQ103</td><td>Crown Metro AerospaceContinental Coatings Inc.WLS Coatings L.A.</td></tr><tr><td>4</td><td>DPM 5554</td><td>内部装饰金属及涂层DPS 4.50-156</td><td>-</td><td>#5080M</td><td>Continental coatings</td></tr><tr><td>5</td><td>DPM 5391</td><td>内部用聚氨酯涂层DPS 4.50-153</td><td>-</td><td>#5391</td><td>Desoto, Inc.</td></tr></table>

# (7）其他材料

舱内用的其他材料主要起隔热、隔声作用的超细玻璃棉及包覆层等，主要用材见表15-11。

表 15-11 舱内用其他材料  

<table><tr><td>序号</td><td>标准</td><td>名称</td><td>型、类、级</td><td>牌号</td><td>供应商</td></tr><tr><td rowspan="4">1</td><td rowspan="4">BMS 8-48</td><td rowspan="4">隔声、隔热玻璃纤维绝缘层</td><td rowspan="2">III型所有类和级</td><td>PF-105-500W</td><td>Dwen-cprning Fiber glass corporation</td></tr><tr><td>Microlite“AA”-WRPB-3</td><td rowspan="2">Manville Building Materials Corporation</td></tr><tr><td>III型所有类和0.6、1.5级</td><td>Microlite“AA”-WM</td></tr><tr><td>III型1Ⅲ类1.5级</td><td>PF-215</td><td>Dwen-cprning Fiber glass corporation</td></tr><tr><td>2</td><td>BMS 8-142</td><td>自熄绝缘包覆材料</td><td>I型</td><td>Orconfilm</td><td>Orcon corporation</td></tr><tr><td>3</td><td>DMS 1967</td><td>防水型酚醛胶结玻璃纤维绝缘体</td><td>I型1、2、3类</td><td>Microlite 00系列</td><td>Manville</td></tr></table>

续表 15-11  

<table><tr><td>序号</td><td>标准</td><td>名称</td><td>型、类、级</td><td>牌号</td><td>供应商</td></tr><tr><td rowspan="3">4</td><td rowspan="3">DMS 1984</td><td rowspan="3">绝缘包覆拼接用胶粘带</td><td rowspan="3">5型1类</td><td>770-3 FRS</td><td>E &amp; H Laminating &amp; Slitting Co.</td></tr><tr><td>OT-15</td><td>Orcon corporation</td></tr><tr><td>770-3 FRD</td><td>E &amp; H Laminating &amp; slitting Co.</td></tr><tr><td rowspan="4">5</td><td rowspan="4">DMS 2072</td><td rowspan="4">可热封的涂覆金属的塑料薄膜</td><td rowspan="2">1型1类A级</td><td>AN-33, AN-43</td><td>Orcon corporation</td></tr><tr><td>Insulfab 350</td><td>Facile technologies</td></tr><tr><td rowspan="2">-</td><td>AN-16</td><td>Orcon corporation</td></tr><tr><td>Insulfab 330</td><td>Facile technologies</td></tr></table>

# 15.3 材料选用原则

客舱内饰材料按其使用部位选用不同材料，如复合材料、纺织材料、胶粘剂、橡胶、涂料、塑料及杂项材料，选用时应遵循下列原则：

客舱内饰所选用的材料应符合 FAR25 部有关文件（CCAR25 部）规定的适航要求；同时对于大面积使用的材料必须做毒性气体测定试验；

所选用的材料应符合设计规定的物理、力学性能及特殊使用性能要求；

装饰覆盖应具有耐磨、耐污染、易清洗、耐老化、不易褪色的良好的性能；

舱内所选用的材料应经过鉴定或适航审定；与国外合作时，适航文件必须被认可；

材料来源保证，价格适宜；

选用的材料工艺性好，易操作。

# 15.4 材料性能

# 15.4.1 物理及化学性能

舱内材料主要是高分子非金属材料，具有优良抗腐蚀性能。一般有厚度、密度（比面积质量）、颜色、硬度、强度、变形、抗剥、耐磨、耐湿、抗静电等要求。各种材料如复合材料、纺织材料又有其不同的物理化学性能要求，复合材料的弯曲变形，剪切强度，冲击强度要求高。纺织材料色牢度、可清洗性，这些可在本册其他各章中见具体要求。同时材料使用部位不同其要求也相应不同。所以舱内材料型别、类别不同其要求也有不同。

# 15.4.2 力学性能

舱内材料中结构材料和非结构材料有着不同的力学性能要求，选用时应根据不同的要求选用符合性能的材料，可见各章材料中的性能标准。

# 15.4.3 燃烧性能

舱内材料各种不同材料有着共同的特点，大多数非金属材料具有可燃性。在 FAR、CCAR、JAR 25 部中 853、855 附录 F 有着适航试验标准规定，各家航空公司也根据 FAR25 部

制定了各自的燃烧试验标准，具体指标见表15-12。

表 15-12 国内外民机舱内材料的燃烧最低指标要求  

<table><tr><td>项 目</td><td>试验方法</td><td>试验条件</td><td>指标要求</td><td>适用范围</td></tr><tr><td rowspan="6">可燃性25部附录F(I)</td><td>HB 5469,5470BSS 7230DMS 1510ABD 0031</td><td>60s/垂直焰温≥843℃焰高38mm</td><td>自熄续燃时间≤15s滴落物续燃时间≤3s烧焦长度≤152mm</td><td>天花板、壁板、隔板、地板、厨房结构、贮物间</td></tr><tr><td>HB 5469,5470BSS 7230DMS 1511ABD 0031</td><td>12s/垂直焰温≥843℃焰高38mm</td><td>自熄续燃时间≤15s滴落物续燃时间≤5s烧焦长度≤203mm</td><td>纺织品、涂层织物、隔声隔热材料、透明材料、接插件、衬垫、座椅垫、热塑性塑料、厨房设备、货舱或行李舱隔热毯、贮物罩</td></tr><tr><td>HB 5469,5470DMS 1511ABD 0031</td><td>30s/60°焰温≥954℃焰高76mm</td><td>自熄续燃时间≤30s滴落物续燃时间≤3s烧焦长度≤76mm</td><td>电线电缆</td></tr><tr><td rowspan="2">HB 5469,5470BSS 7230DMS 1505DMS 1507ABD 0031</td><td rowspan="2">15s/水平焰温≥834℃焰高38mm</td><td>平均燃烧速率≤64mm/min</td><td>有机玻璃的窗户和标志、座椅安全带、肩带、货舱系留设备</td></tr><tr><td>≤102mm/min</td><td>除电线和电缆绝缘层及对火势蔓延影响不大的小件以外的材料</td></tr><tr><td>HB 5469,5470BSS 7230DMS 1508ABD 0031</td><td>30s/45°焰温≥843℃焰高38mm</td><td>续燃时间≤15s阴燃时间≤10s无火焰穿透</td><td>货舱地板、货舱衬垫</td></tr><tr><td>座椅垫可燃性25部附录F(II)</td><td>HB 7263BSS 7303DMS 2274ABD 0031</td><td>煤油:流量0.126L/min温度:1038±56℃热流:11.9±0.6W/cm2时间:燃烧2min后移开火焰续燃5min</td><td>2/3座椅垫烧焦长度≤432mm平均失重≤10%</td><td>客舱内旅客座椅</td></tr><tr><td>货舱衬垫抗火焰穿透25部附录F(III)</td><td>HB 7256BSS 7323DMS 2274ABD 0031</td><td>煤油:流量0.126L/min温度:927±56℃热流:9.2±0.6W/cm2时间:燃烧5min</td><td>不允许烧穿水平试样上方102mm处的温度不得大于204℃</td><td>货舱内的天花板和侧壁板</td></tr><tr><td>热释放速率25部附录F(IV)</td><td>HB 7399BSS 7322DMS 2277ABD 0031</td><td>辐射热流3.5kW/cm2燃气纯甲烷(99%)时间:燃烧5min</td><td>总热释放量65kW·min/m2峰值热释放量速率65kW /m2</td><td>舱内天花板、隔板、厨房构件、大贮柜、行李箱</td></tr><tr><td>烟密度25部附录F(V)</td><td>HB 6577BSS 7238DMS 1500</td><td>热流量:2.5kW /cm2燃气纯丙烷(95%)时间:燃烧4min</td><td>烟密度≤200</td><td>舱内材料、部件及绝缘电线</td></tr></table>

续表 15-12  

<table><tr><td>项目</td><td>试验方法</td><td>试验条件</td><td>指标要求</td><td>适用范围</td></tr><tr><td>毒性气体</td><td>HB 7066BSS 7239BSS 7242DMS 2294ABD 0031</td><td>热流量:2.5kW/cm2燃气纯丙烷(95%)时间:燃烧4min取样</td><td>毒性气体浓度(ppm)CO 3500HCN 150HF 100HCl 150SO2 100NOx 100</td><td>舱内各种材料</td></tr></table>

# 15.4.3.1 可燃性

舱内材料都有着燃烧性能要求，各家公司的材料标准分别依照 FAR 的燃烧性能最低试验要求根据使用的部位和用量制定了各自的材料标准，见表 15-13。

表 15-13 不同部位舱内材料适航试验特点分析  

<table><tr><td>材料类别</td><td>标准</td><td>标准名称</td><td>使用部位</td><td>试验性能要求</td></tr><tr><td rowspan="3">复合材料</td><td>BMS 8-222</td><td>挤压芯子夹层板用玻璃纤维改性酚醛树脂预浸料</td><td>天花板、侧壁板</td><td>60s垂直燃烧平均自熄时间:最大5s平均烧焦长度:最大4in(102mm)平均滴落物自熄时间:最大1s30s 45°试验平均自熄时间:最大5s平均阴燃时间:最大5s火焰穿透:不穿透烟密度:4min最大Ds200热释放速率符合BSS 7422要求</td></tr><tr><td>BMS 8-226</td><td>内部夹层板黏结材料和层压板用玻璃纤维酚醛预浸料</td><td></td><td>60s垂直燃烧平均自熄时间:最大5s平均烧焦长度:最大4.5in(114mm)平均滴落物自熄时间:(最大)无滴落物30s 45°试验平均自熄时间:最大5s无阴燃无火焰穿透烟密度:4min最大Ds200</td></tr><tr><td>BMS 8-151</td><td>内装饰用蜂窝夹层芯板和胶结材料</td><td>隔板</td><td>60s垂直燃烧平均自熄时间:最大15s平均烧焦长度:最大6in(152mm)平均滴落物自熄时间:最大3s30s 45°试验平均自熄时间:最大15s平均阴燃时间:最大10s火焰穿透:无烟密度:4min最大Ds200热释放速率符合BSS 7422要求</td></tr></table>

续表 15-13  

<table><tr><td>材料类别</td><td>标准</td><td>标准名称</td><td>使用部位</td><td>试验性能要求</td></tr><tr><td rowspan="7">复合材料</td><td>DMS 2096</td><td>塔式固化“C”阶段酚醛预浸料玻璃布</td><td></td><td>满足60s垂直燃烧试验要求满足12s垂直燃烧试验要求</td></tr><tr><td>BMS 8-223</td><td>阻燃耐高冲击的硬酚醛玻璃纤维增强货舱衬垫</td><td>隔板</td><td>60s垂直燃烧平均自熄时间:最大5s平均烧焦长度:最大5in(127mm)平均滴落物自熄时间:无滴落物30a45°试验平均自熄时间:最大5s平均阴燃时间:最大5s火焰穿透:不穿透烟密度:4min最大Ds200毒性: HCN HCL NOx HF CO4min最大PPm:20 150 20 50 1000热释放速率符合BSS 7422要求</td></tr><tr><td>DMS 1946</td><td>玻璃纤维增强货舱衬垫板</td><td>货舱衬板</td><td>满足45°燃烧试验及60s垂直燃烧试验要求满足DMS 2273油燃烧器试验</td></tr><tr><td>DMS 2226</td><td>货舱衬垫用玻璃纤维增强酚醛塑料薄板</td><td>货舱衬板</td><td>满足45°燃烧试验及60s垂直燃烧试验要求</td></tr><tr><td>BMS 4-17</td><td>单向玻璃纤维面板Nomex芯地板材料酚醛预浸料</td><td>客舱地板</td><td>60s垂直燃烧平均自熄时间:最大15s平均烧焦长度:最大6in(152mm)平均滴落物自熄时间:最大3s30s45°试验平均自熄时间:最大15s平均阴燃时间:最大10s火焰穿透:不穿透</td></tr><tr><td>BMS 4-20</td><td>单向的编织石墨面板Nomex蜂窝芯地板材料</td><td>客舱地板</td><td>60s垂直燃烧平均自熄时间:最大15s平均烧焦长度:最大6in(152mm)平均滴落物自熄时间:最大3s30s45°试验平均自熄时间:最大15s平均阴燃时间:最大10s火焰穿透:不穿透烟密度:按附录F(V)</td></tr><tr><td>BMS 4-23</td><td>单向玻璃纤维面板铝蜂窝芯地板材料</td><td>客舱地板</td><td>60s垂直燃烧平均自熄时间:最大6s平均烧焦长度:最大3in(76mm)平均滴落物自熄时间:最大0s30s45°试验平均自熄时间:最大2s平均阴燃时间:最大0s火焰穿透:不穿透烟密度:按附录F(V)</td></tr></table>

续表 15-13  

<table><tr><td>材料类别</td><td>标准</td><td>标准名称</td><td>使用部位</td><td>试验性能要求</td></tr><tr><td>复合材料</td><td>BMS 8-286</td><td>厨房和过道的地板垫</td><td>地板垫</td><td>60s垂直燃烧平均自熄时间:最大15s平均烧焦长度:最大6in(152mm)平均滴落物自熄时间:最大5s</td></tr><tr><td rowspan="3">纺织材料</td><td>DMS 1952</td><td>织物型地毯</td><td>客舱地毯</td><td>满足12s垂直燃烧烟密度:按附录F(V)</td></tr><tr><td>DMS 2080</td><td>护壁毯</td><td>壁毯</td><td>满足60s垂直燃烧试验要求</td></tr><tr><td>BMS 8-60</td><td>自熄性飞机用装饰织物</td><td>装饰布</td><td>满足12s垂直燃烧试验要求</td></tr><tr><td rowspan="2">胶粘剂</td><td>BMS 5-127</td><td>装饰层板与舱内零件胶结用胶粘剂</td><td>胶结装饰和内部零件</td><td>与BMS 8-222和BMS 8-226黏合测定热释放速率</td></tr><tr><td>BMS 5-133</td><td>地毯胶带</td><td>胶结地毯</td><td>60s垂直燃烧自熄时间:最大6s烧焦长度:最大6in(152mm)滴落物自熄时间:最大2s</td></tr><tr><td rowspan="6">塑料</td><td>BMS 8-221</td><td>热塑性聚砜塑料板、注射和挤压树脂及挤压型材</td><td></td><td>60s垂直燃烧自熄时间:最大5s烧焦长度:最大4in(102mm)滴落物自熄时间:无滴落物</td></tr><tr><td>BMS 8-98</td><td>聚氟乙烯薄膜</td><td></td><td>60s垂直燃烧自熄时间:最大2s烧焦长度:最大4in(102mm)滴落物自熄时间:无滴落物</td></tr><tr><td>BMS 8-39</td><td>软聚氨酯泡沫塑料</td><td>货舱衬板</td><td>12s垂直燃烧自熄时间:最大15s烧焦长度:最大8in(203mm)滴落物自熄时间:最大5s</td></tr><tr><td>DMS 1954</td><td>聚乙烯泡沫塑料</td><td></td><td>12s垂直燃烧试验</td></tr><tr><td>DMS 2095</td><td>阻燃聚碳酸酯薄板</td><td></td><td>满足12s垂直燃烧试验要求满足60s垂直燃烧试验要求烟密度:0-90Ds 50,90-240Ds 180</td></tr><tr><td>BMS 8-246</td><td>透明聚碳酸酯材料</td><td>舱内透明材料</td><td>60s垂直燃烧自熄时间:最大15s烧焦长度:最大6in(152mm)12s垂直燃烧自熄时间:最大15s滴落物自熄时间:最大5s烧焦长度:最大8in(203mm)30s45°试验自熄时间:最大15s阴燃时间:最大10s火焰穿透:不穿透烟密度:按附录F(V)</td></tr></table>

续表 15-13  

<table><tr><td>材料类别</td><td>标准</td><td>标准名称</td><td>使用部位</td><td>试验性能要求</td></tr><tr><td rowspan="2">橡胶</td><td>BMS 1-72</td><td>飞机舱内用自熄硅橡胶</td><td>门密封</td><td>60s垂直燃烧自熄时间:最大15s烧焦长度:最大4in(102mm)滴落物自熄时间:最大3s30s 45°试验自熄时间:最大15s阴燃时间:最大10s火焰穿透:不穿透15s水平燃烧:0in/min(0mm/min)</td></tr><tr><td>DMS 2221</td><td>硅合成橡胶</td><td>密封件</td><td>通过水平燃烧试验:1/2in/min</td></tr><tr><td>涂料</td><td>BMS 10-83</td><td>舱内装饰用聚氨酯涂料系列</td><td>表面装饰涂料</td><td>60s垂直燃烧自熄时间:最大15s烧焦长度:最大6in(152mm)滴落物自熄时间:最大3s</td></tr><tr><td rowspan="5">其他材料</td><td>BMS 8-48</td><td>隔声隔热玻璃纤维绝缘层</td><td></td><td>60s垂直燃烧自熄时间:最大10s烧焦长度:最大4in(102mm)滴落物自熄时间:无滴落物30s 45°试验自熄时间:最大5s阴燃时间:最大10s火焰穿透:不穿透</td></tr><tr><td>BMS 8-142</td><td>自熄绝缘包覆材料</td><td></td><td>12s点火自熄时间:最大2s烧焦长度:最大8in(203mm)滴落物自熄时间:最大5s30s 45°试验自熄时间:最大5s阴燃时间:最大10s火焰穿透:不穿透火焰蔓延试验烧焦长度:最大8in(203mm)</td></tr><tr><td>DMS 1967</td><td>防水型酚醛胶结玻璃纤维绝缘体</td><td></td><td>60s垂直燃烧烟密度试验:4min最大Ds200</td></tr><tr><td>DMS 1984</td><td>绝缘包覆拼接用胶粘带</td><td></td><td>水平燃烧试验:最大102mm/min12s垂直燃烧试验</td></tr><tr><td>DMS 2072</td><td>可热封的涂覆金属的塑料薄膜</td><td></td><td>12s垂直燃烧试验</td></tr></table>

# 15.4.3.2 座椅垫的可燃性

FAR25、CCAR25部对座椅垫的可燃性要求见表15-12。与座椅垫相关材料要求见表15-14。

表 15-14 与座椅垫相关材料要求  

<table><tr><td>标 准</td><td>标准名称</td><td>材料类别</td><td>性能</td></tr><tr><td>DMS 2232</td><td>飞机座椅挡火毡</td><td>挡火层(聚苯丙醚唑基材)</td><td>60s垂直燃烧试验符合要求OUS热释放速率试验热释放5kW·min/m2热释放速率25kW/m2</td></tr><tr><td>N.STT-2-001(意大利斯泰托里纺织品公司规范)</td><td>座椅垫挡火层织物</td><td>挡火层</td><td>12s垂直燃烧自熄时间:最大15s烧焦长度:最大203mm滴落物自熄时间:最大5s烟密度:4min Ds100毒性:按ABD 0031规定燃烧器试验:聚氨酯座椅垫、挡火层和外套织物应符合FAR25.853b的重量损失最大10%的要求</td></tr><tr><td>N0056(意大利斯泰托里纺织品公司规范)</td><td>座椅外套织物</td><td>织物外套</td><td>12s垂直燃烧自熄时间:最大15s烧焦长度:最大203mm滴落物自熄时间:最大5s烟密度:4min Ds100毒性:按ABD 0031规定</td></tr></table>

# 15.4.3.3 货舱衬垫的火焰穿透性

FAR25、CCAR25部对货舱衬垫的火焰穿透性要求见表15-12。与货舱衬垫相关材料要求见表15-15。

表 15-15 货舱衬垫相关材料要求  

<table><tr><td>标准</td><td>标准名称</td><td>材料类别</td><td>性能</td></tr><tr><td>BMS 8-233</td><td>阻燃耐高冲击硬酚醛玻璃纤维增强货舱衬板</td><td>复合材料</td><td>60s垂直燃烧平均自熄时间:最大5s平均烧焦长度:最大5in(127mm)平均滴落物自熄时间:无滴落物30s45°燃烧平均自熄时间:最大5s平均阴燃时间:最大5s火焰穿透:不穿透火焰穿透试验:在5min试验时间内不穿透火焰扩展指数:最大20烟密度(火焰模式):4min最大Ds50毒性(火焰模式):HCN HCl NOx HF CO4min,最大ppm: 20 150 20 50 1000</td></tr><tr><td>DMS 1946</td><td>玻璃纤维增强货舱衬垫板</td><td>复合材料</td><td>燃烧试验(a)试验应满足45°燃烧和60s燃烧要求(b)满足DMS 2273油燃烧试验</td></tr><tr><td>DMS 2226</td><td>货舱衬垫用玻璃纤维增强酚醛塑料薄板</td><td>复合材料</td><td>燃烧试验(a)试验应满足45°燃烧和60s燃烧要求(b)满足DMS 2273油燃烧试验</td></tr></table>

# 15.4.3.4 热释放速率

FAR25、CCAR25部对材料热释放速率要求见表15-12。与舱内大面积使用相关材料的性能要求见表15-16。

表 15-16 与舱内大面积使用相关材料的要求  

<table><tr><td>标 准</td><td>标准名称</td><td>材料类别</td><td>性能</td></tr><tr><td>BMS 8-222</td><td>挤压芯子夹层板用玻璃纤维改性酚醛树脂预浸料</td><td>复合材料</td><td>60s垂直燃烧平均自熄时间:最大5s平均烧焦长度:最大4in(102mm)平均滴落物自熄时间:最大1s30s 45°燃烧平均自熄时间:最大5s平均阴燃时间:最大5s火焰穿透:不穿透烟密度:4min最大Ds200热释放速率:符合BSS 7322要求</td></tr><tr><td>BMS 8-226</td><td>内部夹层板黏结材料和层压板玻璃纤维酚醛预浸料酚醛预浸料</td><td>复合材料</td><td>60s垂直燃烧平均自熄时间:最大5s平均烧焦长度:最大4.5in(114mm)平均滴落物自熄时间:无滴落物30s 45°燃烧平均自熄时间:最大5s平均阴燃时间:无阴燃火焰穿透:不穿透烟密度:4min最大Da200热释放QT/热释放速率QPTYI 20/45TYII 45/60;40/50;65/65;65/65TYI+TYII 55/65;55/60注:按不同结构得不同结果</td></tr><tr><td>BMS 8-151</td><td>舱内装饰用蜂窝夹层板和胶结材料</td><td>复合材料</td><td>60s垂直燃烧平均自熄时间:最大5s平均烧焦长度:最大6in(152mm)平均滴落物自熄时间:最大3s30s 45°燃烧平均自熄时间:最大15s平均阴燃时间:最大10s火焰穿透:不穿透热释放速率:符合BSS 7322要求</td></tr><tr><td>DMS 1895</td><td>内装饰层压板</td><td>金属或型料背衬复合材料</td><td>1型材料 2min内最大热释放100kW·min/m25min内最大热释放速率100kW/m2</td></tr></table>

# 15.4.3.5 烟密度

FAR25、CCAR25部对烟密度要求见表15-12。舱内有烟密度要求的其他材料见表15-17（有关BMS8-222、BMS8-223、BMS8-226见表15-13）。

表 15-17 舱内有烟密度要求的其他材料  

<table><tr><td>标 准</td><td>标准名称</td><td>材料类别</td><td>性能</td></tr><tr><td>BMS 8-237</td><td>地毯</td><td>纺织品</td><td>4min Ds&lt;200</td></tr><tr><td>BMS 4-20</td><td>单向的编织石墨面板Nomex蜂窝芯地板材料</td><td>复合材料</td><td>4min Ds&lt;200</td></tr><tr><td>BMS 4-23</td><td>单向玻璃纤维面板铝蜂窝芯地板材料</td><td>复合材料</td><td>4min Ds&lt;200</td></tr><tr><td>BMS 8-246</td><td>聚砜聚碳酸酯</td><td>塑料(复合材料)</td><td>4min Ds&lt;200</td></tr><tr><td>BMS 8-268</td><td>Tedlar热塑性复合层压板</td><td>塑料(复合材料)</td><td>4min Ds&lt;200</td></tr><tr><td>BMS 8-267</td><td>可成形Tedlar</td><td>金属复合材料</td><td>4min Ds&lt;200</td></tr><tr><td>DMS 2095</td><td>阻燃聚碳酸酯板</td><td>塑料</td><td>试验开始90s Ds50 90s~240s Ds180</td></tr><tr><td>DMS 1952</td><td>纺织地毯</td><td>纺织品</td><td>4min Ds&lt;200</td></tr></table>

# 15.4.3.6 毒性气体浓度

毒性气体浓度尚未列入 FAR25 部，但是空中客车工业公司、波音公司对舱内大面积使用的材料都有着毒性气体试验的要求、舱内有毒性气体浓度要求的材料见表 15-18。

表 15-18 舱内有毒性气体试验要求的材料  

<table><tr><td rowspan="3">材料类别</td><td rowspan="3">标 准</td><td rowspan="3">材料名称</td><td rowspan="3">使用部位</td><td colspan="6">试验性能要求</td></tr><tr><td colspan="6">毒性气体浓度C(ppm),4min</td></tr><tr><td>CO</td><td>HCN</td><td>HF</td><td>HCI</td><td>SO2</td><td>NOx</td></tr><tr><td>橡胶</td><td>BMS 1-72</td><td>飞机舱内用自熄性硅橡胶</td><td>门密封</td><td>3500</td><td>150</td><td>200</td><td>500</td><td>100</td><td>100</td></tr><tr><td>复合材料</td><td>BMS 4-23</td><td>单向玻璃纤维面板铝蜂窝芯地板材料</td><td>地板</td><td>3500</td><td>50</td><td>200</td><td>500</td><td>100</td><td>100</td></tr><tr><td>塑料</td><td>BMS 8-221</td><td>热塑料聚砜塑料板、注射和挤压树脂及挤压型材</td><td></td><td>3500</td><td>-</td><td>-</td><td>500</td><td>100</td><td>-</td></tr><tr><td>复合材料</td><td>BMS 8-223</td><td>阻燃、高抗冲击、硬质玻璃纤维增强酚醛树脂基的货舱衬板</td><td>隔板</td><td>1000</td><td>20</td><td>50</td><td>150</td><td>-</td><td>20</td></tr><tr><td rowspan="2">纺织物</td><td>BMS 8-237</td><td>地毯</td><td></td><td>3500</td><td>150</td><td>200</td><td>500</td><td>100</td><td>100</td></tr><tr><td>BMS 8-240</td><td>帘布和窗帘材料</td><td></td><td>3500</td><td>150</td><td>200</td><td>500</td><td>100</td><td>100</td></tr><tr><td rowspan="3">塑料</td><td>BMS 8-246</td><td>透明聚碳酸酯材料</td><td>舱内透明材料</td><td>3500</td><td>150</td><td>200</td><td>500</td><td>100</td><td>100</td></tr><tr><td>BMS 8-253</td><td>板及注射、挤出旋压成型用热塑性聚砜树脂</td><td></td><td>3500</td><td>150</td><td>200</td><td>500</td><td>100</td><td>100</td></tr><tr><td>BMS 8-254</td><td>柔性装饰层板用保持织纹的材料</td><td></td><td>300</td><td>10</td><td>-</td><td>50</td><td>-</td><td>10</td></tr><tr><td>复合材料</td><td>BMS 8-268</td><td>Tedlar/热塑性复合层压板</td><td></td><td>3500</td><td>150</td><td>200</td><td>500</td><td>50</td><td>100</td></tr></table>

# 15.4.3.7 其他组件燃烧性能要求

其他组件燃烧性能试验方法及标准见表15-19。

表 15-19 其他组件燃烧试验方法及标准  

<table><tr><td>项目</td><td>标准</td><td>FAA航空器材燃烧试验手册</td></tr><tr><td>滑梯、扶梯救生筏的辐射热试验</td><td>TSO C69A</td><td>第9章</td></tr><tr><td>废弃物堆放舱的容火试验</td><td></td><td>第10章</td></tr><tr><td>动力装置软管组件试验</td><td>TSO C42, C53A和C73</td><td>第11章</td></tr><tr><td>发动机火焰穿透试验</td><td>FAR25:867, 865, 1191, 1193</td><td>第12章</td></tr><tr><td>防水墙用电器连接器试验</td><td>FAR23:1192, 1191FAR27:1191FAR29:1191FAR25:863, 865, 867, 1201, 1203</td><td>第13章</td></tr><tr><td>指定火区用电线试验</td><td></td><td>第14章</td></tr></table>

# 15.5 材料制造工艺及应用范围

# 15.5.1 制造工艺

# 15.5.1.1 舱内复合材料制造工艺

舱内复合材料制造工艺标准见表15-20。

表 15-20 舱内复合材料制造工艺  

<table><tr><td>材料标准</td><td>材料名称</td><td>工艺标准</td><td>工艺名称</td></tr><tr><td rowspan="3">BMS 8-222</td><td rowspan="3">挤压芯子夹层板用玻璃纤维改性酚醛树脂预浸料</td><td>BAC 5319</td><td>内装饰板装饰层的应用</td></tr><tr><td>BAC 5564</td><td>挤压芯子夹层板的制造</td></tr><tr><td>BAC 5596</td><td>内部装饰板的压力成形技术要求</td></tr><tr><td>BMS 8-151</td><td>舱内装饰用蜂窝夹芯板和连接材料</td><td>DPS 4.50-152</td><td>水基面漆</td></tr><tr><td rowspan="4">BMS 8-226</td><td rowspan="4">内部夹层板接材料和层压板用玻璃纤维预浸料</td><td>BAC 5319</td><td>内装饰板装饰层的应用</td></tr><tr><td>BAC 5565</td><td>200℃下固化的玻璃纤维酚醛层压板和夹层板的制造</td></tr><tr><td>BAC 5596</td><td>内部装饰板的压力成形的技术要求</td></tr><tr><td>BAC 5755</td><td>内部装饰涂层应用</td></tr><tr><td rowspan="5">DMS 2096</td><td rowspan="5">酚醛预浸玻璃布</td><td>DPS 1.088-3</td><td>舱内非吸声板的制造</td></tr><tr><td>DPS 1.088-12</td><td>飞机舱内吸声板的制造</td></tr><tr><td>DPS 1.088-16</td><td>舱内结构壁板的制造</td></tr><tr><td>DPS 1.096</td><td>自卷式舷窗遮阳板的成形</td></tr><tr><td>DPS 8.12</td><td>酚醛玻璃增强材料的后成形</td></tr><tr><td>DMS 2297</td><td>B阶段酚醛玻璃纤维</td><td>DPS 1.088-17</td><td>低热释放内部非吸声板的制造</td></tr><tr><td>BMS 8-223</td><td>耐燃耐高冲击的硬质酚醛玻璃纤维增强货舱衬垫</td><td>BAC 5010</td><td>胶粘剂的应用</td></tr><tr><td>DMS 1946</td><td>玻璃纤维增强货舱衬垫塑料板</td><td></td><td></td></tr><tr><td>DMS 2226</td><td>S-2玻璃纤维增强酚醛货舱衬板</td><td></td><td></td></tr></table>

# 15.5.1.2 胶粘剂制造工艺

胶粘剂制造工艺标准见表15-21。

表 15-21 与胶粘剂有关的制造工艺  

<table><tr><td>材料标准</td><td>材料名称</td><td>工艺标准</td><td>工艺名称</td></tr><tr><td rowspan="2">BMS 5-127</td><td rowspan="2">装饰层板与舱内零件用胶粘剂</td><td>BAC 5596</td><td>对正压内装饰层压板成形技术要求</td></tr><tr><td>BAC 5564</td><td>挤压芯子夹层板的制造</td></tr><tr><td>BMS 6-126</td><td>双组分环氧聚酰胺胶粘剂</td><td></td><td></td></tr><tr><td>BMS 5-133</td><td>地毯胶带</td><td>BAC 5010</td><td>胶粘剂的使用</td></tr></table>

# 15.5.1.3 涂料制造工艺

涂料制造工艺标准见表15-22。

表 15-22 与涂料有关的制造工艺  

<table><tr><td>材料标准</td><td>材料名称</td><td>工艺标准</td><td>工艺名称</td></tr><tr><td>BMS 10-83</td><td>舱内装饰用聚氨酯涂料体系</td><td>BAC 5736</td><td>耐化学和溶剂涂层的应用</td></tr><tr><td>DPM 5948</td><td>半光泽水基涂层</td><td>DPS 4.50-152</td><td>水基面漆</td></tr><tr><td>DPM 5949</td><td>无光泽水基涂层</td><td>DPS 4.50-152</td><td>水基面漆</td></tr><tr><td>DPM 5554</td><td>内部装饰金属化涂层</td><td>DPS 4.50-156</td><td>内部装饰金属色涂料</td></tr><tr><td>DPM 5391</td><td>内部用聚氨酯涂层</td><td>DPS 4.50-153</td><td>内部聚氨酯涂料</td></tr></table>

# 15.5.1.4 塑料制造工艺

塑料制造工艺标准见表15-23。

表 15-23 与塑料有关的工艺  

<table><tr><td>材料标准</td><td>材料名称</td><td>工艺标准</td><td>工艺名称</td></tr><tr><td>DPM 2095</td><td>阻燃聚碳酸酯薄板</td><td>DPS 1.436</td><td>聚碳酸酯零件的制造</td></tr></table>

# 15.5.1.5 其他材料制造工艺

其他材料制造工艺标准见表15-24。

表 15-24 其他类材料的工艺  

<table><tr><td>材料标准</td><td>材料名称</td><td>工艺标准</td><td>工艺名称</td></tr><tr><td>BMS 8-142</td><td>自熄绝缘包覆材料</td><td>BAC 5010</td><td>胶粘剂的应用</td></tr><tr><td rowspan="2">DMS 1967</td><td rowspan="2">防水型酚醛胶结玻璃纤维绝缘体</td><td>DPS 1.07-9</td><td>绝缘材料和绝缘包覆层的黏结</td></tr><tr><td>DPS 3.40-9</td><td>客舱地板绝缘件的制造与安装</td></tr><tr><td rowspan="5">DMS 1984</td><td rowspan="5">绝缘包覆拼接用胶粘带</td><td>DPS 1.07-9</td><td>绝缘材料与绝缘包覆层的黏结</td></tr><tr><td>DPS 3.40-5</td><td>复合玻璃布绝热层</td></tr><tr><td>DPS 3.40-21</td><td>隔声绝热块的制造</td></tr><tr><td>DPS 3.40-22</td><td>空调导管的隔热和隔声</td></tr><tr><td>DPS 3.425</td><td>DC-9绝热防潮层</td></tr><tr><td rowspan="4">DMS 2072</td><td rowspan="4">可热封的涂覆金属的塑料薄膜</td><td>DPS 1.07-9</td><td>绝缘材料与绝缘包覆层的黏结</td></tr><tr><td>DPS 4.170-4</td><td>剪切、冲孔及冲切下料</td></tr><tr><td>DPS 3.40-21</td><td>绝缘毯的加工</td></tr><tr><td>DPS 3.425</td><td>DC-9绝缘防潮层</td></tr></table>

# 15.5.2 应用范围

MD-82及B737典型结构部件及用材见图15-1～图15-19。MD-82和波音737飞机主

# 要部位用材见表15-25

表 15-25 波音 737 及 MD-82 舱内的主要用材及使用部位
