Repository: C-zj02/CFD-claw

<div align="center">

**English** | [中文](#中文版) | [Français](README_FR.md) | [Русский](README_RU.md) | [हिन्दी](README_HI.md) | [العربية](README_AR.md) | [Português](README_PT.md)

# 🚀 Claude Code Python

**A Complete Python Reimplementation Based on Real Claude Code Source**

*From TypeScript Source → Rebuilt in Python with ❤️*

***
**🔥 Active Development • New Features Weekly 🔥**

</div>

***

## 🎯 What is This?

**Clawd Code** is a **complete Python rewrite** of Claude Code, based on the **real TypeScript source code**.

File: RAG-data/飞机设计手册_第3册_材料(下).pdf-8dab7652-9e56-4f2b-9007-d1ba9a679010.md (part 4 of 6)
# 飞机设计手册
<table><tr><td rowspan="3">牌 号</td><td rowspan="3">状态</td><td rowspan="2">规 格</td><td>\(F_{tu}\)(圆)</td><td>\(F_{tu}\)(方、六角)</td><td>e</td><td>RA</td><td rowspan="2">HRC</td><td rowspan="3">技术标准</td></tr><tr><td colspan="2">ksi</td><td colspan="2">%</td></tr><tr><td>in</td><td colspan="5">不小于</td></tr><tr><td rowspan="13">302</td><td rowspan="13">冷拉</td><td>0.135</td><td>217~248</td><td>187~217</td><td></td><td></td><td></td><td rowspan="13">AMS5688J</td></tr><tr><td>0.148</td><td>210~241</td><td>180~210</td><td></td><td></td><td></td></tr><tr><td>0.162</td><td>205~235</td><td>175~205</td><td></td><td></td><td></td></tr><tr><td>0.177</td><td>198~228</td><td>168~198</td><td></td><td></td><td></td></tr><tr><td>0.192</td><td>194~225</td><td>164~194</td><td></td><td></td><td></td></tr><tr><td>0.207</td><td>188~220</td><td>158~188</td><td></td><td></td><td></td></tr><tr><td>0.225</td><td>182~214</td><td>152~182</td><td></td><td></td><td></td></tr><tr><td>0.250</td><td>175~205</td><td>145~175</td><td></td><td></td><td></td></tr><tr><td>0.278</td><td>168~198</td><td>138~168</td><td></td><td></td><td></td></tr><tr><td>0.306</td><td>161~192</td><td>131~161</td><td></td><td></td><td></td></tr><tr><td>0.331</td><td>155~186</td><td>125~155</td><td></td><td></td><td></td></tr><tr><td>0.362</td><td>148~180</td><td>118~148</td><td></td><td></td><td></td></tr><tr><td>0.394</td><td>142~173</td><td>112~142</td><td></td><td></td><td></td></tr><tr><td rowspan="2">303</td><td rowspan="2">固溶</td><td rowspan="2"></td><td></td><td></td><td></td><td></td><td>≤26</td><td>AMS5640R</td></tr><tr><td>75.0~115</td><td></td><td>35</td><td></td><td></td><td>AMS5641F</td></tr><tr><td rowspan="3">321</td><td rowspan="3">固溶</td><td>0.010~0.020</td><td>125</td><td>135</td><td></td><td></td><td></td><td rowspan="3">AMS5689E</td></tr><tr><td>0.020~0.125</td><td>115</td><td>125</td><td></td><td></td><td></td></tr><tr><td>0.125~0.250</td><td>105</td><td>115</td><td></td><td></td><td></td></tr><tr><td rowspan="7">15-5PH</td><td>固溶</td><td rowspan="7"></td><td>175</td><td></td><td></td><td></td><td></td><td rowspan="7">AMS5659H</td></tr><tr><td>H900</td><td>190</td><td>170*</td><td>10</td><td>35</td><td></td></tr><tr><td>H925</td><td>170</td><td>155*</td><td>10</td><td>38</td><td></td></tr><tr><td>H1025</td><td>155</td><td>145*</td><td>12</td><td>45</td><td></td></tr><tr><td>H1075</td><td>145</td><td>125*</td><td>13</td><td>45</td><td></td></tr><tr><td>H1100</td><td>140</td><td>115*</td><td>14</td><td>45</td><td></td></tr><tr><td>H1150</td><td>135</td><td>105*</td><td>16</td><td>50</td><td></td></tr></table>

注：带 $\star$ 号的数字为 $F_{\mathrm{ty}}$ 。

表 2-9 锻件力学性能  

<table><tr><td rowspan="3">牌 号</td><td rowspan="3">状态</td><td rowspan="3">取样方向</td><td>\( F_{\mathrm {ru}} \)</td><td>\( F_{\mathrm {ty}} \)</td><td>e</td><td>RA</td><td>HRC</td><td rowspan="3">技术标准</td></tr><tr><td colspan="2">ksi</td><td colspan="2">%</td><td>(HB)</td></tr><tr><td colspan="5">不小于</td></tr><tr><td rowspan="4">303</td><td rowspan="4">固溶</td><td></td><td></td><td></td><td></td><td></td><td>(≤187)</td><td>AMS5635C</td></tr><tr><td></td><td></td><td></td><td></td><td></td><td>(≤187)</td><td>AMS5640R</td></tr><tr><td></td><td>75~115</td><td></td><td>35</td><td></td><td>(≤187)</td><td>AMS5641F</td></tr><tr><td></td><td></td><td></td><td></td><td></td><td>(≤187)</td><td>AMS5642J</td></tr></table>

续表 2-9  

<table><tr><td rowspan="3">牌号</td><td rowspan="3">状态</td><td rowspan="3">取样方向</td><td>\(F_{tu}\)</td><td>\(F_{ty}\)</td><td>e</td><td>RA</td><td>HRC</td><td rowspan="3">技术标准</td></tr><tr><td colspan="2">ksi</td><td colspan="2">%</td><td>(HB)</td></tr><tr><td colspan="5">不小于</td></tr><tr><td>321</td><td>固溶</td><td></td><td></td><td></td><td></td><td></td><td>(≤187)</td><td>AMS5645M</td></tr><tr><td rowspan="20">17-4PH</td><td>固溶</td><td></td><td></td><td></td><td></td><td></td><td>(≤363)</td><td rowspan="13">AMS5622B</td></tr><tr><td rowspan="2">H900</td><td>L</td><td>190</td><td>170</td><td>10</td><td>35</td><td rowspan="2">(388~444)</td></tr><tr><td>T</td><td>190</td><td>170</td><td>5</td><td>15</td></tr><tr><td rowspan="2">H925</td><td>L</td><td>170</td><td>155</td><td>10</td><td>38</td><td rowspan="2">(375~429)</td></tr><tr><td>T</td><td>170</td><td>155</td><td>6</td><td>20</td></tr><tr><td rowspan="2">H1025</td><td>L</td><td>155</td><td>145</td><td>12</td><td>45</td><td rowspan="2">(331~401)</td></tr><tr><td>T</td><td>155</td><td>145</td><td>7</td><td>27</td></tr><tr><td rowspan="2">H1075</td><td>L</td><td>145</td><td>125</td><td>13</td><td>45</td><td rowspan="2">(311~375)</td></tr><tr><td>T</td><td>145</td><td>125</td><td>8</td><td>28</td></tr><tr><td rowspan="2">H1100</td><td>L</td><td>140</td><td>115</td><td>14</td><td>45</td><td rowspan="2">(302~363)</td></tr><tr><td>T</td><td>140</td><td>115</td><td>9</td><td>29</td></tr><tr><td rowspan="2">H1150</td><td>L</td><td>135</td><td>105</td><td>16</td><td>50</td><td rowspan="2">(277~352)</td></tr><tr><td>T</td><td>135</td><td>105</td><td>10</td><td>30</td></tr><tr><td>H900</td><td></td><td>190</td><td>170</td><td>10</td><td>40</td><td>40~37</td><td rowspan="7">AMS5643M</td></tr><tr><td>H925</td><td></td><td>170</td><td>155</td><td>10</td><td>45</td><td>38~45</td></tr><tr><td>H1025</td><td></td><td>155</td><td>145</td><td>12</td><td>45</td><td>34~42</td></tr><tr><td>H1075</td><td></td><td>145</td><td>125</td><td>13</td><td>45</td><td>31~38</td></tr><tr><td>H1100</td><td></td><td>140</td><td>115</td><td>14</td><td>45</td><td>30~37</td></tr><tr><td>H1150</td><td></td><td>135</td><td>105</td><td>16</td><td>50</td><td>28~37</td></tr><tr><td>固溶</td><td></td><td></td><td></td><td></td><td></td><td>39</td></tr><tr><td rowspan="2">17-7PH</td><td>固溶</td><td></td><td></td><td></td><td></td><td></td><td>(≤229)</td><td rowspan="2">AMS5644C</td></tr><tr><td></td><td>L</td><td>170</td><td>140</td><td>6</td><td>25</td><td></td></tr><tr><td rowspan="11">PH13-8Mo</td><td>固溶</td><td></td><td></td><td></td><td></td><td></td><td>(≤363)</td><td rowspan="11">AMS5629C</td></tr><tr><td rowspan="2">H950</td><td>L</td><td>220</td><td>205</td><td>10</td><td>45</td><td></td></tr><tr><td>T</td><td>220</td><td>205</td><td>10</td><td>35</td><td></td></tr><tr><td rowspan="2">H1000</td><td>L</td><td>205</td><td>190</td><td>10</td><td>50</td><td></td></tr><tr><td>T</td><td>205</td><td>190</td><td>10</td><td>40</td><td></td></tr><tr><td rowspan="2">H1025</td><td>L</td><td>185</td><td>175</td><td>11</td><td>50</td><td></td></tr><tr><td>T</td><td>185</td><td>175</td><td>11</td><td>45</td><td></td></tr><tr><td rowspan="2">H1050</td><td>L</td><td>175</td><td>165</td><td>12</td><td>50</td><td></td></tr><tr><td>T</td><td>175</td><td>165</td><td>12</td><td>45</td><td></td></tr><tr><td>H1100</td><td>L, T</td><td>150</td><td>135</td><td>14</td><td>50</td><td></td></tr><tr><td>H1150</td><td>L, T</td><td>135</td><td>90</td><td>14</td><td>50</td><td></td></tr></table>

续表 2-9  

<table><tr><td rowspan="3">牌 号</td><td rowspan="3">状态</td><td rowspan="3">取样方向</td><td>\( F_{tu} \)</td><td>\( F_{ty} \)</td><td>e</td><td>RA</td><td>HRC</td><td rowspan="3">技术标准</td></tr><tr><td colspan="2">ksi</td><td colspan="2">%</td><td>(HB)</td></tr><tr><td colspan="5">不小于</td></tr><tr><td rowspan="13">15-5PH</td><td>固溶</td><td></td><td></td><td></td><td></td><td></td><td>(≤363)</td><td rowspan="13">AMS5659H</td></tr><tr><td rowspan="2">H900</td><td>L</td><td>190</td><td>170</td><td>10</td><td>35</td><td></td></tr><tr><td>T</td><td>190</td><td>170</td><td>6</td><td>6</td><td></td></tr><tr><td rowspan="2">H925</td><td>L</td><td>170</td><td>155</td><td>10</td><td>38</td><td></td></tr><tr><td>T</td><td>170</td><td>155</td><td>7</td><td>25</td><td></td></tr><tr><td rowspan="2">H1025</td><td>L</td><td>155</td><td>145</td><td>12</td><td>45</td><td></td></tr><tr><td>T</td><td>155</td><td>145</td><td>8</td><td>32</td><td></td></tr><tr><td rowspan="2">H1075</td><td>L</td><td>145</td><td>125</td><td>13</td><td>45</td><td></td></tr><tr><td>T</td><td>145</td><td>125</td><td>9</td><td>33</td><td></td></tr><tr><td rowspan="2">H1100</td><td>L</td><td>140</td><td>115</td><td>14</td><td>45</td><td></td></tr><tr><td>T</td><td>140</td><td>115</td><td>10</td><td>34</td><td></td></tr><tr><td rowspan="2">H1150</td><td>L</td><td>135</td><td>105</td><td>16</td><td>50</td><td></td></tr><tr><td>T</td><td>135</td><td>105</td><td>11</td><td>35</td><td></td></tr></table>

# 2.5.2 $A, B$ 值

不锈钢材料的 $A$ 、 $B$ 值见表2-10。

表 2-10 不锈钢材料的 $A$ 、 $B$ 值  

<table><tr><td rowspan="3">牌 号</td><td rowspan="3">品 种</td><td rowspan="3">状态</td><td rowspan="3">取 样 方 向</td><td colspan="2">\( {F}_{\text{tu }} \)</td><td colspan="2">\( {F}_{\text{ty }} \)</td><td>e</td><td>RA</td></tr><tr><td colspan="4">ksi</td><td colspan="2">%</td></tr><tr><td>\( A \)</td><td>\( B \)</td><td>\( A \)</td><td>\( B \)</td><td></td><td></td></tr><tr><td rowspan="8">301</td><td rowspan="8">薄板 带材</td><td rowspan="2">1/4H</td><td>L</td><td>124</td><td>129</td><td>69</td><td>83</td><td></td><td></td></tr><tr><td>T</td><td>122</td><td>127</td><td>67</td><td>82</td><td></td><td></td></tr><tr><td rowspan="2">1/2H</td><td>L</td><td>141</td><td>151</td><td>93</td><td>110</td><td></td><td></td></tr><tr><td>T</td><td>142</td><td>152</td><td>92</td><td>105</td><td></td><td></td></tr><tr><td rowspan="2">3/4H</td><td>L</td><td>157</td><td>168</td><td>118</td><td>135</td><td></td><td></td></tr><tr><td>T</td><td>163</td><td>173</td><td>113</td><td>133</td><td></td><td></td></tr><tr><td rowspan="2">H</td><td>L</td><td>174</td><td>185</td><td>137</td><td>153</td><td></td><td></td></tr><tr><td>T</td><td>175</td><td>186</td><td>125</td><td>142</td><td></td><td></td></tr><tr><td rowspan="4">17 – 4PH</td><td rowspan="4">棒材</td><td>H900</td><td>L</td><td>190</td><td>195</td><td>170</td><td>175</td><td>10</td><td></td></tr><tr><td>H925</td><td>L</td><td>170</td><td>178</td><td>155</td><td>167</td><td>10</td><td></td></tr><tr><td>H1075</td><td>L</td><td>143</td><td>150</td><td>125</td><td>143</td><td>10</td><td></td></tr><tr><td>H1150</td><td>L</td><td>125</td><td>134</td><td>100</td><td>115</td><td>16</td><td></td></tr><tr><td rowspan="2">17 – 7PH</td><td rowspan="2">薄板 带材</td><td rowspan="2">H1050</td><td>L</td><td>177</td><td>183</td><td>150</td><td>167</td><td>①</td><td></td></tr><tr><td>T</td><td>177</td><td>184</td><td>150</td><td>167</td><td></td><td></td></tr></table>

续表 2-10  

<table><tr><td rowspan="3">牌号</td><td rowspan="3">品种</td><td rowspan="3">状态</td><td rowspan="3">取样方向</td><td colspan="2">Ftu</td><td colspan="2">Fty</td><td>e①</td><td>RA</td></tr><tr><td colspan="4">ksi</td><td colspan="2">%</td></tr><tr><td>A</td><td>B</td><td>A</td><td>B</td><td></td><td></td></tr><tr><td rowspan="4">PH13-8Mo</td><td rowspan="4">棒材</td><td rowspan="2">H950</td><td>L</td><td>217</td><td>221</td><td>198</td><td>205</td><td>10</td><td>45</td></tr><tr><td>T</td><td>217</td><td>221</td><td>198</td><td>205</td><td>10</td><td>35</td></tr><tr><td rowspan="2">H1000</td><td>L</td><td>201</td><td>208</td><td>190</td><td>200</td><td>10</td><td>50</td></tr><tr><td>T</td><td>201</td><td>208</td><td>190</td><td>200</td><td>10</td><td>40</td></tr></table>

① 厚度 $\delta = 0.0015 \sim 0.0049$ $e = 3$   
$\delta = 0.005 \sim 0.0099$ $e = 4$   
$\delta = 0.010 \sim 0.0199$ $e = 5$   
$\delta = 0.020 \sim 0.1874$ $e = 6$   
$\delta = 0.1875 \sim 0.500$ $e = 7$

# 2.5.3 不同温度下的力学性能

（1）温度对退火状态301、302、321不锈钢抗拉强度的影响见图2-13和图2-14。

图片摘要：该图主要展示 2 13 温度对退火状态不锈钢301、302、321屈服强度 的影响。
![](images/182495625c9871aca470d7eec48ba1d89491df6bd412130b0c093f2b591f4497.jpg)  
图2-13 温度对退火状态不锈钢301、302、321屈服强度 $(F_{\mathrm{ty}})$ 的影响

图片摘要：该图主要展示 2 13 温度对退火状态不锈钢301、302、321屈服强度 的影响。
![](images/29a9b3086ff445b73c9849db7520fdb9d522d2420bbf69d02f2d2a28cbbbe3f7.jpg)  
图2-14 温度对退火状态不锈钢301、302、321抗拉强度 $(F_{\mathrm{tu}})$ 的影响

(2) 温度对 301 不锈钢薄板 $1 / 2 \mathrm{H}$ 状态拉伸、压缩、挤压性能的影响分别见图 2-15~图 2-17。

图片摘要：该图主要展示 2 14 温度对退火状态不锈钢301、302、321抗拉强度 的影响。
![](images/3c50c18e8dc16bfc605ce29f9c31f2ed2170f31758bfb713e07b6c033a250cc2.jpg)  
图2-15 温度对301不锈钢薄板 $1 / 2\mathrm{H}$ 状态抗拉强度和屈服强度的影响

图片摘要：该图主要展示 2 15 温度对301不锈钢薄板 状态抗拉强度和屈服强度的影响。
![](images/7bbaef50e5b37c5d5591008a05e6741a22cec926c0b9fd86f41f7b17a91be867.jpg)

图片摘要：该图主要展示 2 15 温度对301不锈钢薄板 状态抗拉强度和屈服强度的影响。
![](images/9faa908d4ca9c4a2f08f6223f717442fd7284770b222a6efe8f45683b8942969.jpg)  
图2-16 温度对301不锈钢薄板 $1 / 2\mathrm{H}$ 状态压缩屈服强度和剪切强度的影响  
图2-17 温度对301不锈钢薄板 $1 / 2\mathrm{H}$ 状态挤压强度和挤压屈服强度的影响

(3) 温度对 301 不锈钢薄板 H 状态拉伸、压缩、剪切、挤压性能的影响分别见图 2-18 ~ 图 2-21。

图片摘要：该图主要展示 2 17 温度对301不锈钢薄板 状态挤压强度和挤压屈服强度的影响。
![](images/095d64c96f7c19afed2074ca1f797b88da0d56b8409c1af40f40279314b2c26e.jpg)  
图2-18 温度对301不锈钢薄板H状态抗拉强度和屈服强度影响

图片摘要：该图主要展示 2 18 温度对301不锈钢薄板H状态抗拉强度和屈服强度影响。
![](images/4ad95bb3da36e5c32cae5b031f3297a0fb06ebbcb452df5a2a0d14ed6524a91d.jpg)

图片摘要：该图主要展示 2 18 温度对301不锈钢薄板H状态抗拉强度和屈服强度影响。
![](images/e2fd0ee84157ec1a4472c031e685ff87f24b3f86b87e4525406f422fdfe6e14c.jpg)  
图2-19 温度对301不锈钢薄板H状态压缩屈服强度影响  
图2-20 温度对301不锈钢薄板H状态剪切强度的影响

图片摘要：该图主要展示 2 20 温度对301不锈钢薄板H状态剪切强度的影响。
![](images/49b4be3bce989bedaf64b76689dc3cf4779041ebf527324e955729325d61a32d.jpg)  
图2-21 温度对301不锈钢薄板H状态挤压强度和挤压屈服强度的影响

(4) 温度对 $17 - 4\mathrm{PH}$ 不锈钢不同状态拉伸、压缩、剪切、挤压性能的影响分别见图2-22～图2-25。

图片摘要：该图主要展示 2 21 温度对301不锈钢薄板H状态挤压强度和挤压屈服强度的影响。
![](images/6e390519b751d56535db16aea98ddc06372952c1742a59a45691d6a059e5464b.jpg)  
图2-22 温度对17-4PH不锈钢棒（H900、H925、H1025、H1075）抗拉强度和屈服强度的影响

图片摘要：该图主要展示 2 22 温度对17 4PH不锈钢棒（H900、H925、H1025、H1075）抗拉强度和屈服强度的影响。
![](images/d7818f0c7e8856dbe6511fc24dfc48e76200b41941956c102e8c1638e529cad9.jpg)  
图2-23 温度对17-4PH不锈钢棒（H1150）抗拉强度和屈服强度的影响

图片摘要：该图主要展示 2 23 温度对17 4PH不锈钢棒（H1150）抗拉强度和屈服强度的影响。
![](images/261ae89e1e4643a2e98035d4d9e6f6ab5847510ed0e9854393bc984b49c1da15.jpg)

图片摘要：该图主要展示 2 23 温度对17 4PH不锈钢棒（H1150）抗拉强度和屈服强度的影响。
![](images/e624c12387b97ca6359b3154c790eacc992e419838cbf629322c31319b3c0bd8.jpg)  
图2-24 温度对17-4PH不锈钢棒和锻件（H900）压缩屈服强度和挤压强度的影响  
图2-25 温度对17-4PH不锈钢棒和锻件（H900）挤压强度和挤压屈服强度的影响

(5) 温度对 17-7PH 不锈钢（TH1050）拉伸、压缩和剪切性能的影响分别见图 2-26 和图 2-27。

图片摘要：该图主要展示 2 25 温度对17 4PH不锈钢棒和锻件（H900）挤压强度和挤压屈服强度的影响。
![](images/8ce7dd9b1f915f927b59162590192ae912db70745f8837774183d7af78036881.jpg)  
图2-26 温度对17-7PH不锈钢薄板（TH1050）抗拉强度、屈服强度和压缩屈服强度的影响

图片摘要：该图主要展示 2 26 温度对17 7PH不锈钢薄板（TH1050）抗拉强度、屈服强度和压缩屈服强度的影响。
![](images/df1c38d0f9d238f6c680a05671135368c0544d36cfa61d3206cf135b5df90269.jpg)  
图2-27 温度对17-7PH不锈钢薄板（TH1050）剪切强度的影响

(6）温度对PH13-8Mo（H950、H1000）拉伸性能的影响见图2-28。

图片摘要：该图主要展示 2 27 温度对17 7PH不锈钢薄板（TH1050）剪切强度的影响。
![](images/69ea92e966bae95e345aeb4bcd1b4982228a548698701e5816fd15abb1fe0ba6.jpg)  
图2-28 温度对 $\mathrm{PH13 - 8Mo}$ 棒（H950、H1000）抗拉强度和屈服强度的影响

(7) 温度对 $15 - 5\mathrm{PH}$ 各种状态拉伸、压缩性能的影响见图2-29～图2-31。

图片摘要：该图主要展示 2 28 温度对 棒（H950、H1000）抗拉强度和屈服强度的影响。
![](images/a7616a2355c29fff913bcf93f37cf99bbd838bca8ad8b14e9a00e79776a6f68f.jpg)  
图2-29 温度对15-5PH不锈钢棒（H925、H1025、H1100）抗拉强度和屈服强度的影响

图片摘要：该图主要展示 2 29 温度对15 5PH不锈钢棒（H925、H1025、H1100）抗拉强度和屈服强度的影响。
![](images/0dd89ff39223989dbe0a1f7d068306cb8422eb2e78ed30118e96441f580c7b3a.jpg)

图片摘要：该图主要展示 2 29 温度对15 5PH不锈钢棒（H925、H1025、H1100）抗拉强度和屈服强度的影响。
![](images/3245d92b9299c2a6e24dfc54341432fd7cef0c39d237fd39447cdd42009c1a2f.jpg)  
图2-30 温度对15-5PH不锈钢棒（H1025）压缩屈服强度的影响  
图2-31 温度对 $15 - 5\mathrm{PH}$ 不锈钢棒（H1150）压缩屈服强度的影响

# 2.5.4 应力一应变曲线

（1）301不锈钢 $1 / 4\mathrm{H}$ 、 $1 / 2\mathrm{H}$ 和 $3 / 4\mathrm{H}$ 状态的应力一应变曲线分别见图 $2 - 32\sim$ 图2-34。

图片摘要：该图主要展示 2 31 温度对 不锈钢棒（H1150）压缩屈服强度的影响。
![](images/a580dc9744e64822197aa35dee8336b9d790cbca57977deb8348a008213004b7.jpg)  
图2-32 301不锈钢薄板（1/4H）室温典型拉伸应力一应变曲线

图片摘要：该图主要展示 2 32 301不锈钢薄板（1/4H）室温典型拉伸应力一应变曲线。
![](images/71feecfd1ab8c91f50f27ca17a33b6d83a7bd3d6272e346d401b0a037ac8000d.jpg)  
图2-33 301不锈钢薄板（1/2H）室温典型拉伸应力一应变曲线

图片摘要：该图主要展示 2 33 301不锈钢薄板（1/2H）室温典型拉伸应力一应变曲线。
![](images/dc280919ad341f6a8a0b671635992c1d9a4ac5f72f8372cb2b6b901bff614868.jpg)  
图2-34 301不锈钢薄板（3/4H）室温典型拉伸应力一应变曲线

(2) 15-5PH板材、棒材在各种热处理状态的拉伸和压缩应力一应变曲线见图2-35~图2-39。

图片摘要：该图主要展示 2 34 301不锈钢薄板（3/4H）室温典型拉伸应力一应变曲线。
![](images/fa2c5339c8c0aa2de01f01698e57be4e8a599e4d6898d75056f1cdc9fd125870.jpg)  
图2-35 15-5PH不锈钢棒材在各种热处理状态下的室温典型拉伸应力一应变曲线

图片摘要：该图主要展示 2 35 15 5PH不锈钢棒材在各种热处理状态下的室温典型拉伸应力一应变曲线。
![](images/65e04ed7b4732338aaad25596063a7ae17ef8ea40f8b98e3e5191ba7d8b9e842.jpg)  
图2-36 15-5PH不锈钢棒材在各种热处理状态下的室温典型压缩应力一应变曲线和压缩正切模量曲线

图片摘要：该图主要展示 2 36 15 5PH不锈钢棒材在各种热处理状态下的室温典型压缩应力一应变曲线和压缩正切模量曲线。
![](images/bfb1555eb7cd6f82111adc991a4d068e8b6739be444506232586c332c5432ebc.jpg)  
图2-37 15-5PH不锈钢棒材（H1125）在不同温度下的典型压缩应力一应变曲线和压缩正切模量曲线

图片摘要：该图主要展示 2 37 15 5PH不锈钢棒材（H1125）在不同温度下的典型压缩应力一应变曲线和压缩正切模量曲线。
![](images/c6988bead8fcc47bb4731e3d5dd3a1b55123f442bf863d6c1eb86047e9417c2d.jpg)  
图2-3815-5PH不锈钢棒材（H1025）在不同温度下的典型压缩应力一应变曲线和压缩正切模量曲线

图片摘要：该图主要展示 2 3815 5PH不锈钢棒材（H1025）在不同温度下的典型压缩应力一应变曲线和压缩正切模量曲线。
![](images/b62559f247f9a97851a63c70c503aa70b51e6eb73b6713dc6b66241e7bb87cde.jpg)  
图2-3915-5PH不锈钢厚板（H1025）典型拉伸和压缩应力一应变曲线和压缩正切模量曲线

(3) 17-4PH棒材 H900、H1025、H1150 状态的拉伸、压缩应力一应变曲线分别见图 2-40 和图 2-41。

图片摘要：该图主要展示 2 3915 5PH不锈钢厚板（H1025）典型拉伸和压缩应力一应变曲线和压缩正切模量曲线。
![](images/aee4ca9e215741eab316d4d8feb47b8ee39a75dd55d9389ea7e00fd4dc2f73fc.jpg)  
图2-40 17-4PH不锈钢棒材在各种状态下的室温典型拉伸应力一应变曲线

图片摘要：该图主要展示 2 40 17 4PH不锈钢棒材在各种状态下的室温典型拉伸应力一应变曲线。
![](images/88f37ad461f4714992b189e98a87114d289e9e05a210d101948259179c9de772.jpg)  
图2-41 17-4PH不锈钢棒材在各种状态下的室温典型压缩应力一应变曲线和压缩正切模量曲线

(4) 17-7PH板材TH1050状态的拉伸、压缩应力一应变曲线分别见图2-42和图2-43。

图片摘要：该图主要展示 2 41 17 4PH不锈钢棒材在各种状态下的室温典型压缩应力一应变曲线和压缩正切模量曲线。
![](images/f96b778abc9d486c882616b523b7e0ac03ed7a3e08f507392cd1646845de6a14.jpg)

图片摘要：该图主要展示 2 41 17 4PH不锈钢棒材在各种状态下的室温典型压缩应力一应变曲线和压缩正切模量曲线。
![](images/e286035f7f2e3bb1887b18ae837e87392855fd01959cabbb52569a23e3636729.jpg)  
图2-42 不锈钢17-7PH薄板（TH1050）不同温度下的典型拉伸应力一应变曲线  
图2-43 不锈钢17-7PH薄板（TH1050）不同温度下的典型压缩应力一应变曲线

(5) PH13-8Mo棒材在各种热处理状态下的拉伸和压缩应力一应变曲线见图2-44～图2-46。

图片摘要：该图主要展示 2 43 不锈钢17 7PH薄板（TH1050）不同温度下的典型压缩应力一应变曲线。
![](images/5f48261f389293077339ce7f8ccbaa22acd89c9b8d6d80bace07fd0370e7e3c0.jpg)  
图2-44 不锈钢PH13-8Mo棒材在各种热处理状态下的室温典型拉伸应力一应变曲线

图片摘要：该图主要展示 2 44 不锈钢PH13 8Mo棒材在各种热处理状态下的室温典型拉伸应力一应变曲线。
![](images/377c956d9b40e2bdefc88fea0012a797f17c5cfe74d81b50c1a8d7e75718fe61.jpg)  
图2-45 不锈钢PH13-8Mo棒材（H1000）室温典型拉伸应力一应变曲线

图片摘要：该图主要展示 2 45 不锈钢PH13 8Mo棒材（H1000）室温典型拉伸应力一应变曲线。
![](images/36cce42fb4469dde69e4419ca72b8fb7d827c9846f1a07cdde988cec285da442.jpg)  
图2-46 不锈钢PH13-8Mo棒材（H1000）室温典型压缩应力一应变曲线和压缩正切模量曲线

# 2.5.5 持久和蠕变性能

（1）301不锈钢 $1 / 2\mathrm{H}$ 、 $\mathbf{H}$ 、特硬状态的蠕变持久性能分别见图2-47～图2-49。  
(2）302不锈钢退火状态的蠕变性能见图2-50和图2-51。   
(3) 303 不锈钢蠕变性能见图2-52。  
（4）321不锈钢蠕变持久性能见图 $2 - 53\sim$ 图2-57。  
(5) 17-4PH不锈钢各种状态下的抗蠕变性能分别见图2-58~图2-60。  
(6) 17-7PH 不锈钢板材不同状态下的蠕变性能见图2-61和表2-11。

表 2-11 薄板、带材、厚板不同状态下的蠕变持久强度  

<table><tr><td>半成品</td><td colspan="6">薄板、带材、厚板</td></tr><tr><td>状态</td><td colspan="2">TH1050</td><td colspan="2">RH950</td><td colspan="2">CH900</td></tr><tr><td>时间，h</td><td>100</td><td>1000</td><td>100</td><td>.1000</td><td>100</td><td>1000</td></tr><tr><td>温度，T</td><td colspan="6">蠕变强度，ksi</td></tr><tr><td>600</td><td>170</td><td>158</td><td>188</td><td>180</td><td>220</td><td>216</td></tr><tr><td>700</td><td>130</td><td>122</td><td>169</td><td>146</td><td>194</td><td>180</td></tr><tr><td>800</td><td>110</td><td>90</td><td>113</td><td>92</td><td>135</td><td>73</td></tr><tr><td>900</td><td>78</td><td>52</td><td>61</td><td>44</td><td>53</td><td>36</td></tr></table>

图片摘要：该图主要展示 2 11 薄板、带材、厚板不同状态下的蠕变持久强度。
![](images/7c56f18b99d16fb0b767984001a2552e3ef686620b918bd4642bd0a11112e72c.jpg)  
图2-47 301不锈钢 $1 / 2\mathrm{H}$ 薄板在 $1200\sim 1500^{\circ}\mathrm{F}$ 的蠕变和蠕变断裂曲线

图片摘要：该图主要展示 2 47 301不锈钢 薄板在 的蠕变和蠕变断裂曲线。
![](images/984e1a50e40185c252d8dec73850d83193e948dc62141f13e0901486f478789e.jpg)  
图2-48 301不锈钢全硬和应力释放状态薄板在 $800\sim 1200^{\circ}\mathrm{F}$ 的蠕变断裂曲线

图片摘要：该图主要展示 2 48 301不锈钢全硬和应力释放状态薄板在 的蠕变断裂曲线。
![](images/ee9acc462f867bef0e0f50d85eb383247c08881d5165b40f9d44c07ac37cc11f.jpg)  
图2-49 301不锈钢超硬和应力释放状态薄板在 $800\sim 1200^{\circ}\mathrm{F}$ 的蠕变断裂曲线

图片摘要：该图主要展示 2 49 301不锈钢超硬和应力释放状态薄板在 的蠕变断裂曲线。
![](images/d23b7d09850b599e75437c9205b0198b672bcd33145bb50a1f772c2f066338d1.jpg)  
图2-50 302不锈钢退火薄板在 $1200\sim 1600^{\circ}\mathrm{F}$ 蠕变曲线

图片摘要：该图主要展示 2 50 302不锈钢退火薄板在 蠕变曲线。
![](images/0bd91d5a0d869297a4e2831ad1e0aef35003e7a0166b9a1cfde3af51fd4893d3.jpg)  
图2-51 302不锈钢退火状态 $1200\sim 1800^{\circ}\mathrm{F}$ 短时总应变曲线

图片摘要：该图主要展示 2 51 302不锈钢退火状态 短时总应变曲线。
![](images/08fdf9bc225fae6ad9a9ab078a56af0b81229dda3af0e94ef688276b7c1f6e75.jpg)  
图2-52 303不锈钢每一万小时延伸 $1\%$ 时的蠕变应力

图片摘要：该图主要展示 2 52 303不锈钢每一万小时延伸 时的蠕变应力。
![](images/6c68b940508f3810806f407e09b5d32937af0346682f18c223e8533a10338fcc.jpg)  
图2-53 温度对蠕变断裂强度的影响

图片摘要：该图主要展示 2 53 温度对蠕变断裂强度的影响。
![](images/ca9c76c95cbf3c5b3324f08cd2b83c40a90744385d4e209b0c48f2abf13f5845.jpg)  
图2-54 321不锈钢薄板 $1200\sim 1500^{\circ}\mathrm{F}$ 蠕变和蠕变断裂曲线

图片摘要：该图主要展示 2 54 321不锈钢薄板 蠕变和蠕变断裂曲线。
![](images/10690275ce2676bc491b8b01794aa2244d9edd46e025d3156c685f5ed10f7997.jpg)  
图2-55 321不锈钢薄板 $1500\sim 1800^{\circ}\mathrm{F}$ 短时总应变曲线

图片摘要：该图主要展示 2 55 321不锈钢薄板 短时总应变曲线。
![](images/7e5ca6956b73e005e4e5c09c8ac404314774e17304c89cc578807f1557d14318.jpg)  
图2-56 退火温度及冷加工对 $1200^{\circ}\mathrm{F}$ 蠕变断裂性能的影响

图片摘要：该图主要展示 2 56 退火温度及冷加工对 蠕变断裂性能的影响。
![](images/717b5dbf180c17a760391f68a6f4e32b7697f69f2189fb1fb1ecaf151a188b48.jpg)  
图2-57 321不锈钢棒材 $1000\sim 1500^{\circ}\mathrm{F}$ 蠕变断裂曲线

图片摘要：该图主要展示 2 57 321不锈钢棒材 蠕变断裂曲线。
![](images/b7b7e0c57f15c394f7ca6908d5b17eb593baecd9e31b79044b1e2ae4035fa3c2.jpg)  
图2-58 17-4PH不锈钢棒材在各种热处理状态下温度对在 $100\sim 1000\mathrm{h}$ 产生蠕变断裂的应力的影响

图片摘要：该图主要展示 2 58 17 4PH不锈钢棒材在各种热处理状态下温度对在 产生蠕变断裂的应力的影响。
![](images/16cc58de0e8d53b23a327b9660c396ac71c272a4faf3ba818474c810e90c48ee.jpg)  
图2-59 17-4PH不锈钢棒材H1000状态光滑和缺口试样在 $600\sim 800^{\circ}\mathrm{F}$ 的蠕变曲线

图片摘要：该图主要展示 2 59 17 4PH不锈钢棒材H1000状态光滑和缺口试样在 的蠕变曲线。
![](images/cbe546d5b5e10ee950319b167871629c3b8d9932eef9486f6344c42e7a78961d.jpg)  
图2-60 17-4PH不锈钢棒材H1100状态光滑和缺口试样在 $300\sim 800^{\circ}\mathrm{F}$ 的蠕变断裂曲线

图片摘要：该图主要展示 2 60 17 4PH不锈钢棒材H1100状态光滑和缺口试样在 的蠕变断裂曲线。
![](images/0609ab7214fd4c222cd8532ade498557eca7816c58a66b76f2f97d824c238a70.jpg)  
图2-61 17-7PH（TH1050）光滑和缺口薄板试样在 $600\sim 900^{\circ}\mathrm{F}$ 的蠕变断裂曲线

# 2.5.6 疲劳性能

(1) 15-5PH(H1025)不锈钢棒材缺口 $K_{\mathrm{t}} = 3.0$ 试样纵、横向疲劳曲线见图2-62~图2-64。

图片摘要：该图主要展示 2 61 17 7PH（TH1050）光滑和缺口薄板试样在 的蠕变断裂曲线。
![](images/cb854949cd56cbb058a0a07909a4f3d7e65026ac1baef14c349fc2e560a1c866.jpg)  
图2-62 15-5PH（H1025）不锈钢棒材缺口试样 $K_{\mathrm{t}} = 3.0$ 室温纵向和横向最佳拟合 $S - N$ 曲线

图2-62的相关资料  

<table><tr><td colspan="4">制品品种:棒材,2×6in</td><td>试验参数:</td></tr><tr><td colspan="4">性能:TUS,ksi TYS,ksi 温度,F</td><td>加载一轴向</td></tr><tr><td>纵向</td><td>163</td><td>159</td><td>室温</td><td>频率-1800r/min</td></tr><tr><td>横向</td><td>164</td><td>160</td><td>室温</td><td>温度-室温</td></tr><tr><td>纵向</td><td>278</td><td></td><td>室温(缺口)</td><td>环境-空气</td></tr><tr><td>纵向</td><td>277</td><td></td><td>室温(缺口)</td><td>炉批次:3</td></tr><tr><td colspan="4">试样细节:缺口试样,V形槽,Kt=3.0</td><td>等效应力方程:</td></tr><tr><td></td><td>总直径0.375in</td><td></td><td></td><td>logNf=19.69-9.</td></tr><tr><td></td><td>净直径0.250in</td><td></td><td></td><td>Seq=Smax(1-R)</td></tr><tr><td></td><td>根部半径r=0.013in</td><td></td><td></td><td>标准误差估算值=0</td></tr><tr><td></td><td>倒角ω=60°</td><td></td><td></td><td>寿命标准误差=0.6</td></tr><tr><td></td><td></td><td></td><td></td><td>R²=49%</td></tr></table>

表面状态：研磨缺口 样本大小：40

（注意：当应力比超过上面表示值时，等效应力方程可能给出不真实的寿命预测值。）

图片摘要：该图主要展示 2 62的相关资料。
![](images/31afd6bdc68900bae751826b6194b8087e116702b138ac921481995ff89ec0d5.jpg)  
图2-6315-5PH（H1025）不锈钢板材光滑试样 $K_{\mathrm{t}} = 1.0$ 窗温纵向和横向最佳拟合 $S - N$ 曲线

图2-63的相关资料

制品品种：厚板材，厚度为0.808in

2.024in、2.579in

性能：TUS，ksi TYS，ksi 温度， $^{\circ}\mathrm{F}$

纵向 169.9 165.7 室温

横向 170.2 166.1 室温

试验参数：

加载一轴向

频率—30Hz

温度一室温

环境一空气

炉批次：4

疲劳寿命方程：

$$
\log N _ {\mathrm {f}} = 1 1 0. 1 - 4 7. 2 2 \log (S _ {\max })
$$

试样细节：光滑试样

寿命对数的标准误差 $= 0.58$

直径0.250in

调整的 $R^2 = 52.8\%$

表面状态：轴向，研磨至RMS8

样本大小：19

图片摘要：该图主要展示 2 64 15 5PH（H1025）不锈钢板材缺口试样 室温纵向和横向最佳拟合 曲线。
![](images/895940900d783e3344ea885fb6d2da1a990967905e4f480bd2433415596b4329.jpg)  
图2-64 15-5PH（H1025）不锈钢板材缺口试样 $K_{\mathrm{t}} = 3.0$ 室温纵向和横向最佳拟合 $S - N$ 曲线

图2-64的相关资料

制品品种：厚板，0.215in、0.269in、0.277in

0.394in、0.524in、0.908in、

2.024in、2.579in

性能：TUS，ksi TYS，ksi 温度，F

纵向 170.8 165.6 室温

横向 170.2 166.1 室温

试样细节：缺口试样，V形槽， $K_{\mathrm{t}} = 3.0$

板状试样：总宽度0.590in、净宽度0.500in

根部半径 $r = 0.025\mathrm{in}$ 、倒角 $\omega = 60^{\circ}$

圆形试样：总直径0.374in、净直径0.252in

根部半径 $r = 0.013\mathrm{in}$ 、倒角 $\omega = 60^{\circ}$

表面状态：缺口RMS32

试验参数：

加载一轴向

频率-30Hz

温度一室温

环境一空气

炉批次：10

疲劳寿命方程：

$\log N_{\mathrm{f}} = 8.72 - 2.56\log (S_{\max} - 34.9)$

寿命对数的标准误差 $= 10.9(1 / S_{\mathrm{max}})$

调整的 $R^2 = 88.2\%$

样本大小：55

(2）17-4PH不锈钢在不同状态下的疲劳性能见图 $2 - 65\sim$ 图2-69。

图片摘要：该图主要展示 2 65 17 4PH（H900）不锈钢光滑棒材试样纵向最佳拟合 曲线。
![](images/ea0b8de813acc2e8ca402ebdc053edad8bad07b4deeac29ed8f05b7f3d9fef86.jpg)  
图2-65 17-4PH（H900）不锈钢光滑棒材试样纵向最佳拟合 $S - N$ 曲线  
图2-65的相关资料

制品品种：棒材，直径1和 $1\frac{1}{8}\mathrm{in}$

性能：TUS，ksi TYS，ksi 温度， $^{\circ}\mathrm{F}$

202 195 室温

试验参数：

加载一轴向

频率—1800r/min

温度一室温

环境一空气

炉批次：不规定

等效应力方程：

$$
\log N _ {\mathrm {f}} = 3 0. 6 - 1 1. 2 \log (S _ {\mathrm {e q}})
$$

试样细节：光滑试样

总直径1.25in

净直径0.252in

$$
S _ {\mathrm {e q}} = S _ {\max } (1 - R) ^ {0. 5 2}
$$

标准误差估算值 $= 0.531$

寿命标准误差 $= 0.672$

$$
R ^ {2} = 38 \%
$$

表面状态：抛光

样本大小：42

（注意：当应力比超过上面表示值时，等效应力方程可能给出不真实的寿命预测值。）

图片摘要：该图主要展示 2 66 17 4PH（H900）不锈钢棒材缺口试样 纵向最佳拟合 曲线。
![](images/932975511e788892b5ddfce2c652be976c931ca41adf2fb527c50a57fc95a203.jpg)  
图2-66 17-4PH（H900）不锈钢棒材缺口试样 $K_{\mathrm{t}} = 3.0$ 纵向最佳拟合 $S - N$ 曲线

图2-66的相关资料

制品品种：棒材直径为1和 $1\frac{1}{8}\mathrm{in}$

性能：TUS，ksi TYS，ksi 温度，F

202 195 室温

试验参数：

加载一轴向

频率一无要求

温度一室温

环境一空气

炉批次：无要求

等效应力方程：

试样细节：缺口试样，圆周V形槽， $K_{\mathrm{t}} = 3.0$

总直径,in 0.430 0.357

净直径,in 0.300 0.252

根部半径 $r$ , in 0.016 0.013

倒角 $\omega = 60^{\circ}$

$$
\log N _ {\mathrm {f}} = 9. 1 0 - 2. 7 9 \log (S _ {\mathrm {e q}} - 4 8. 4)
$$

$$
S _ {\mathrm {e q}} = S _ {\max } (1 - R) ^ {0. 6 7}
$$

标准误差估算值 $= 0.235$

标准误差 $= 0.897$

$$
R ^ {2} = 93 \%
$$

表面状态：抛光

样本大小：39

（注意：当应力比超过上面表示值时，等效应力方程可能给出不真实的寿命预测值。）

图片摘要：该图主要展示 2 67 17 4PH（H900）不锈钢棒材缺口试样 纵向最佳拟合 曲线。
![](images/93c77c441f47e0df37341705863fcb69b0363f964ad6dab31aa06aae88248223.jpg)  
图2-67 17-4PH（H900）不锈钢棒材缺口试样 $K_{\mathrm{t}} = 4.0$ 纵向最佳拟合 $S - N$ 曲线  
图2-67的相关资料

制品品种：棒材，直径为0.787in真空熔炼

性能：TUS，ksi TYS，ksi 温度，F

207 室温

试验参数：

加载一轴向

频率-2000r/min

温度一室温

环境一空气

炉批次：1

等效应力方程：

试样细节：缺口试样，圆周V形槽， $K_{\mathrm{t}} = 4.0$ $\log N_{\mathrm{f}} = 9.03 - 2.91\log (S_{\mathrm{eq}} - 26.1)$

总直径0.492in

$$
S _ {\mathrm {e q}} = S _ {\max } (1 - R) ^ {0. 5 1}
$$

净直径0.256in

标准误差估算值 $= 0.345$

根部半径 $r = 0.008\mathrm{in}$

寿命标准误差 $= 0.812$

倒角 $\omega = 60^{\circ}$

$$
R ^ {2} = 82 \%
$$

表面状态：机械加工后时效

样本大小：23

（注意：当应力比超过上面表示值时，等效应力方程可能给出不真实的寿命预测值。）

图2-68的相关资料  
图片摘要：该图主要展示 2 68的相关资料。
![](images/56a9a7d1bfde8733b9c55fce09b0a6b7c4f073581a75bb7571414d02eae433b2.jpg)  
室温纵向和横向最佳拟合 $S - N$ 曲线

图2-68 17-4PH（H1025）不锈钢棒材缺口试样 $K_{\mathrm{t}} = 3.0$

制品品种：棒材， $2\times 6\mathrm{in}$

试验参数：

性能：TUS，ksi TYS，ksi 温度，F

加载一轴向

纵向 165 161 室温

频率—1800r/min

横向 164 158 室温

温度一室温

纵向 280 室温(缺口)

环境一空气

纵向 275 室温(缺口）

炉批次：3

等效应力方程：

试样细节：缺口试样，V形槽， $K_{\mathrm{t}} = 3.0$

$\log N_{\mathrm{f}} = 21.60 - 9.24\log (S_{\mathrm{eq}})$

总直径0.375in

$S_{\mathrm{eq}} = S_{\mathrm{max}}(1 - R)^{0.581}$

净直径0.250in

标准误差估算值 $= 0.413$

根部半径 $r = 0.013\mathrm{in}$

寿命标准误差 $= 0.724$

倒角 $\omega = 60^{\circ}$

$R^2 = 67\%$

表面状态：研磨缺口

样本大小：44

（注意：当应力比超过上面表示值时，等效应力方程可能给出不真实的寿命预测值。）

图片摘要：该图主要展示 2 69 17 4PH（H1000）不锈钢棒材缺口试样 纵向最佳拟合 曲线。
![](images/79b240bfbfd7b77d18f44682c7dcb732e57c79684717d19987118ffbf36387c3.jpg)  
图2-69 17-4PH（H1000）不锈钢棒材缺口试样 $K_{\mathrm{t}} = 4.0$ 纵向最佳拟合 $S - N$ 曲线  
图2-69的相关资料

制品品种：棒材，直径为0.787in真空熔炼

性能：TUS，ksi TYS，ksi 温度， $^{\circ}\mathrm{F}$

151 室温

试验参数：

加载一轴向

频率—2000r/min

温度一室温

环境一空气

炉批次：1

等效应力方程：

试样细节：缺口试样，圆周V形槽， $K_{\mathrm{t}} = 4.0$

总直径0.492in

净直径0.256in

根部半径 $r = 0.008\mathrm{in}$

倒角 $\omega = 60^{\circ}$

$$
\log N _ {\mathrm {f}} = 1 4. 6 - 5. 5 6 \log (S _ {\mathrm {e q}})
$$

$$
S _ {\mathrm {e q}} = S _ {\max } (1 - R) ^ {0. 6 9}
$$

标准误差估算值 $= 0.301$

寿命标准误差 $= 0.556$

$$
R ^ {2} = 71 \%
$$

表面状态：机械加工后时效

样本大小：21

（注意：当应力比超过上面表示值时，等效应力方程可能给出不真实的寿命预测值。）

(3) PH13-8Mo（H1000）不锈钢棒光滑和缺口试样疲劳曲线分别见图2-70～图2-72。

图片摘要：该图主要展示 2 70 PH13 8Mo（H1000）不锈钢光滑锻棒试样纵向和横向最佳拟合 曲线。
![](images/c36cf33c718f9c41ebea0f2ddc204bb8eb63107847b55984705fe2bb897d8436.jpg)  
图2-70 PH13-8Mo（H1000）不锈钢光滑锻棒试样纵向和横向最佳拟合 $S - N$ 曲线

图2-70的相关资料

制品品种：锻棒， $4\times 5$ 和 $2\times 6\mathrm{in}$

性能：TUS，ksi TYS，ksi温度，F

205 197 室温

试验参数：

加载一轴向

频率一无要求

温度一室温

环境一空气

炉批次：4

等效应力方程：

试样细节：光滑试样

直径0.25in

总直径 净直径

0.50 0.25

0.75 0.25

$$
\log N _ {\mathrm {f}} = 1 6. 3 2 - 5. 7 5 \log (S _ {\mathrm {e q}} - 9 2. 6)
$$

$$
S _ {\mathrm {e q}} = S _ {\max } (1 - R) ^ {0. 6 4}
$$

标准误差估算值 $= 0.461$

寿命标准误差 $= 0.919$

$$
R ^ {2} = 75 \%
$$

表面状态：抛光至RMS10

样本大小：86

（注意：当应力比超过上面表示值时，等效应力方程可能给出不真实的寿命预测值。）

图片摘要：该图主要展示 2 71 PH13 8Mo（H1000）不锈钢锻棒缺口试样 纵向和横向最佳拟合 曲线。
![](images/7fbd36a4e659eb7b6d534c0ba176047800bcf92a14e94e72c1977b3f8019ddc8.jpg)  
图2-71 PH13-8Mo（H1000）不锈钢锻棒缺口试样 $K_{\mathrm{t}} = 3.0$ 纵向和横向最佳拟合 $S - N$ 曲线  
图2-71的相关资料

制品品种：锻棒， $4\times 5$ 和 $2\times 6\mathrm{in}$

试验参数：

性能：TUS，ksi TYS，ksi 温度，F

加载一轴向

205 197 室温

频率一无要求

温度一室温

环境一空气

炉批次：4

试样细节：缺口试样，圆周V形槽， $K_{\mathrm{t}} = 3.0$

等效应力方程：

总直径，in 0.750 0.500

净直径，in 0.252 0.250

根部半径 $r$ ，in 0.013 0.013

倒角 $\omega = 60^{\circ}$

表面状态：由研磨绳和涂有油石和氧化铝

磨料的转动绳抛光缺口

$\log N_{\mathrm{f}} = 9.90 - 3.13\log (S_{\mathrm{eq}} - 34.4)$

$$
S _ {\mathrm {e q}} = S _ {\max } (1 - R) ^ {0. 8 8}
$$

寿命对数的标准误差 $= 23.1(1 / S_{\mathrm{eq}})$

标准误差 $= 0.897$

调整的 $R^2$ 统计值 $= 93\%$

样本大小：104

（注意：当应力比超过上面表示值时，等效应力方程可能给出不真实的寿命预测值。）

图片摘要：该图主要展示 2 72 PH13 8Mo（H1000）不锈钢自由锻件光滑试样纵向最佳拟合 曲线。
![](images/f14d93a2ba5e120af87eb8d0eea10757d7925d196d39b7197fc504f3e68e310c.jpg)  
图2-72 PH13-8Mo（H1000）不锈钢自由锻件光滑试样纵向最佳拟合 $S - N$ 曲线

图2-72的相关资料

制品品种：锻棒， $7\times 7\mathrm{in}$

性能：TUS，ksi TYS，ksi 温度，F

210 204 室温

试验参数：

加载一轴向

频率一无要求

温度一室温

环境一空气

试样细节：无缺口

总直径0.500in

净直径0.250in

炉批次：2

等效应力方程：

$\log N_{\mathrm{f}} = 18.12 - 6.54\log (S_{\mathrm{eq}})$

$$
S _ {\mathrm {e q}} = S _ {\max } (1 - R) ^ {0. 1 1}
$$

标准误差估算 $= 0.263$

寿命标准误差 $= 0.475$

表面状态：机加工至RMS63-270

$$
R ^ {2} = 69 \%
$$

固溶时效处理后喷砂

样本大小：20

（注意：当应力比超过上面表示值时，等效应力方程可能给出不真实的寿命预测值。）

# 2.6 耐腐蚀性能

不锈钢耐腐蚀性能见表2-12。

表 2-12 不锈钢耐腐蚀性能  

<table><tr><td>牌 号</td><td>耐 腐 蚀 性 能</td></tr><tr><td>301, 302</td><td>301 不锈钢抗腐蚀性优良,但它在 18-8 型不锈钢系中,抗腐蚀性能最低。302 抗腐蚀性能略优于 301。应力腐蚀发生在一定的介质中,主要是热氧化物中。在普通大气条件下,无应力腐蚀,特硬薄板也如此。抗氧化性能:可在 1600°F 下长期服役,在 1700°F 下间歇服役</td></tr><tr><td>303</td><td>在中等腐蚀环境中耐腐蚀性稍差,在强腐蚀介质中耐腐蚀性明显比 302 差。耐硝酸性能好,耐氢卤酸和硫酸中等。对应力腐蚀敏感,抗氧化性能与 302 相当。在强氧化环境中,1400°F 以上会发生不均匀的氧化</td></tr><tr><td>321</td><td>耐大多数有机和无机化学物质。耐硝酸性优良,耐氢卤酸性差,耐硫酸中等。在 800~1600°F之间长时间暴露会降低其耐腐蚀性能,该钢在低密度的碳氢燃料中具有高的抗腐蚀性和抗晶间腐蚀性能。耐海水腐蚀比 301 敏感,但比高铬、镍不锈钢优</td></tr><tr><td>17-4PH</td><td>一般耐大气和酸的腐蚀能力胜过马氏体不锈钢,并略优于奥氏体不锈钢。沉淀硬化状态,材料具有良好的抗(盐水或海洋气候)应力腐蚀开裂性能</td></tr><tr><td>17-7PH</td><td>抗腐蚀性能优于马氏体不锈钢,抗氧化性能与奥氏体不锈钢相当</td></tr><tr><td>PH13-8Mo</td><td>一般耐腐蚀性能接近 17-4PH,耐应力腐蚀性能超过其他可硬化不锈钢</td></tr><tr><td>15-5PH</td><td>耐腐蚀性类似于 17-7PH,在大多数介质中的耐腐蚀能力与 304 不锈钢相当。在 42% MgCl2 沸腾溶液中,抗应力腐蚀开裂性能优于 17-4PH;但在 H2S-NaCl-醋酸溶液中的抗应力腐蚀开裂性能略差于 17-4PH</td></tr></table>

# 2.7 材料的工艺性

材料工艺性能见表2-13。

表 2-13 材料工艺性能  

<table><tr><td>牌号</td><td>热处理</td><td>可锻/铸性</td><td>可焊性</td><td>表面处理</td><td>机加/成形性</td></tr><tr><td>301, 302</td><td>奥氏体不锈钢不可热处理强化,惟一可用的是退火,退火应避免增碳</td><td>始锻温度2300°F,终锻温度1500°F</td><td>适用各种方法焊接,但焊接接头及热影响区对晶间腐蚀敏感,除非焊后退火。熔焊308作为电极或填料。301硬状态不适合熔焊和钎焊</td><td></td><td>虽然301、302退火状态具有相对较高的抗拉强度,但因屈服强度低,仍是可成形的。301由于具有很高的延伸率,可进行弯曲成形,深拉伸等剧烈成形。高的应变硬化速率导致了大的回弹量。硬状态对薄板的成形更困难。1/4H硬状态薄板可用许多成形技术制造,而3/4H硬状态薄板成形就受到限制</td></tr></table>

续表 2-13  

<table><tr><td>牌号</td><td>热处理</td><td>可锻/铸性</td><td>可焊性</td><td>表面处理</td><td>机加/成形性</td></tr><tr><td>303</td><td>不可热处理强化</td><td>始锻温度2200℉；终锻温度1700℉</td><td>不推荐使用焊接工艺</td><td></td><td>冷成形在限制范围内可以进行,为防止开裂在严重成形后应立即退火。是所有奥氏体不锈钢中最易机加的</td></tr><tr><td>321</td><td>不可热处理强化</td><td>良好的锻造性能</td><td>适合各种方法焊接</td><td></td><td>冷成形性良好,可进行冷拉、冷弯和冷顶锻</td></tr><tr><td>17-4PH</td><td>固溶+时效,不同的时效温度获得不同的强度</td><td></td><td>可熔焊和钎焊</td><td></td><td>时效前的一般加工性能类似于马氏体不锈钢</td></tr><tr><td>17-7PH</td><td>固溶+时效,不同的时效温度获得不同的强度</td><td></td><td>一般采用传统的惰性气体保护焊和电阻焊,但用作弹簧的AMS5529的17-7PH薄板和丝材不能焊接</td><td></td><td>时效前的一般加工性能类似于马氏体不锈钢</td></tr><tr><td>PH13-8Mo</td><td>固溶+时效,不同的时效温度获得不同的强度</td><td></td><td>惰性气体保护焊</td><td></td><td>时效前的一般加工性能类似于马氏体不锈钢</td></tr><tr><td>15-5PH</td><td>固溶+时效,不同的时效温度获得不同的强度</td><td></td><td>可熔焊</td><td></td><td>时效前的一般加工性能类似于马氏体不锈钢</td></tr></table>

# 2.8 主要品种规格

不锈钢棒材、丝材品种规格见AMS2241。

不锈钢板材、带材品种规格见AMS2242。

不锈钢管材品种规格见AMS2243、MSS33533、DMS33531、AND10104。

# 第3章 高温合金

# 3.1 概述

高温合金属于热强材料，又称热强合金、耐热合金或超合金，是20世纪40年代发展起来的一种新型航空金属材料。在飞机构件中，可在 $1000\sim 1200^{\circ}\mathrm{F}$ 的氧化和燃气腐蚀条件下承受复杂应力，并长期可靠地工作。例如，飞机结构中的尾喷管、尾锥等。

高温合金按生产工艺可分为变形高温合金和铸造高温合金两大类。按合金成分可分为铁基、镍基和钴基三类高温合金。由于铸造高温合金在飞机结构中基本不使用，本章只列入变形高温合金部分。

铁基合金，主要在 $1000\sim 1200^{\circ}\mathrm{F}$ 的温度范围内使用，在这种情况下不锈钢已不能满足，而又不需要采用价格昂贵得多的镍基合金或钴基合金。

铁基合金可采用奥氏体不锈钢所用的常规设备与夹具进行热处理。由于这类合金对热处理过程中渗碳敏感，所以在加热前要仔细地去除所有表面的油脂、滑油或切削润滑液等。推荐在加热炉内采用低硫和中性或微氧化性的气氛。

铁基合金机械加工比不锈钢困难。

镍基合金，主要在 $1200\sim 2000^{\circ}\mathrm{F}$ 的温度范围内使用，在大多数镍基合金中加入钛和铝可生成Ni3（Ai，Ti） $\gamma$ 相沉淀而达到时效强化的目的。这类合金要求真空熔融处理，真空熔融所增加的成本可以由材料的高温性能改善来获得补偿。

钴基合金，主要在 $1000\sim 1900^{\circ}\mathrm{F}$ 的温度范围内使用，适用于中等应力零件。由于钴是稀有元素，价格比镍贵，所以飞机机体一般不使用钴基合金。

本章纳入的铁基合金有A286。纳入的镍基合金有Inconel625、Inconel718、InconelX-750、René41。

# 3.2 材料的分类、牌号及其标准

国外高温合金分类、牌号及其标准见表3-1。

表 3-1 高温合金的分类、牌号及其标准  

<table><tr><td>分类</td><td>牌号</td><td>板材、带材</td><td>棒材、锻件</td><td>管材</td></tr><tr><td>铁基合金</td><td>A286</td><td>AMS5525</td><td>AMS5731、AMS5734、AMS5732、AMS5737</td><td>同左</td></tr></table>

续表3-1   

<table><tr><td>分 类</td><td>牌 号</td><td>板材、带材</td><td>棒材、锻件</td><td>管材</td></tr><tr><td rowspan="4">镍基合金</td><td>Inconel625</td><td>AMS5599</td><td>AMS5666</td><td></td></tr><tr><td>Inconel718</td><td>AMS5596、AMS5597</td><td>AMS5662、AMS5663、AMS5664</td><td>AMS5589、AMS5590</td></tr><tr><td>InconelX-750</td><td>AMS5542、MIL-N-7786</td><td>AMS5667</td><td></td></tr><tr><td>Ren641</td><td>AMS5545</td><td>AMS5713</td><td></td></tr></table>

# 3.3 材料的特点和应用

国外高温合金的特点和应用见表3-2。

表 3-2 高温合金的特点和应用  

<table><tr><td>合金牌号</td><td>半成品形式</td><td>主要特点</td><td>应用</td></tr><tr><td>A286</td><td>板材、带材、棒材、锻件、管材</td><td>沉淀硬化型铁基高温合金,在1500°F具有抗氧化性。在1300°F具有高的强度值,其1800°F抗氧化性与310不锈钢相当</td><td>主要用于反推力装置制造螺栓、螺母和铆钉等紧固件</td></tr><tr><td>Inconel625</td><td>板材、带材、棒材、锻件</td><td>固溶强化型镍基合金,具有优良的抗腐蚀性和抗氧化性,在低温至1800°F具有良好的强度和疲劳性能。可焊加工性能良好</td><td>用于1800°F下要求抗腐蚀性和抗氧化性的部件或要求焊接的零件</td></tr><tr><td>Inconel718</td><td>板材、带材、棒材、锻件、管材</td><td>沉淀硬化型镍基高温合金,在1200~1400°F具有高延展性,并在1300°F保持高的拉伸强度、屈服强度和蠕变强度。在退火和时效状态具有高的成形性能和可焊性</td><td>用于要求焊接的零件或紧固件</td></tr><tr><td>InconelX-750</td><td>板材、带材、棒材、锻件</td><td>沉淀硬化型镍基高温合金,在1000°F下具有高强度,在1500°F下具有高的蠕变强度。合金具有良好的成形性能和可焊性。在大多数环境下具有良好的耐腐蚀性和耐应力腐蚀性能</td><td>用于涡轮叶片、机舱热空气管道、推力换向器等</td></tr><tr><td>Ren641</td><td>板材、带材、棒材、锻件</td><td>沉淀硬化型镍基高温合金,在1200~1800°F保持高强度,可在退火状态成形,可熔焊和电阻焊,可用于各种半成品。存在的主要问题是使用此合金焊接零件热处理过程中产生开裂。现可用两种方法解决:(1)焊接前过时效处理,焊接后进行标准热处理。(2)焊接前固溶处理,控制固溶后的冷却速度</td><td>飞机、发动机等各类高温用零件</td></tr></table>

# 3.4 物理性能

# 3.4.1 密度

高温合金的密度见表3-3。

表 3-3 高温合金的密度  

<table><tr><td>牌 号</td><td>A286</td><td>Inconel625</td><td>Inconel718</td><td>InconelX - 750</td><td>René41</td></tr><tr><td>ρ, lb/in3</td><td>0.287</td><td>0.305</td><td>0.297</td><td>0.298</td><td>0.298</td></tr></table>

# 3.4.2 热导率、比热容和线膨胀系数

高温合金热导率、比热容和线膨胀系数随温度的变化见图3-1～图3-5。

图片摘要：该图主要展示 3 3 高温合金的密度。
![](images/94875ab00f85795c830619d727b7953d99f6d8f7f45355c80cc44faa3775adbb.jpg)  
图3-1 A286高温合金热导率、比热容和线膨胀系数随温度的变化

图片摘要：该图主要展示 3 1 A286高温合金热导率、比热容和线膨胀系数随温度的变化。
![](images/450457c7dad092cb1fbf40d9c74798328925bc33ba77b067e6e741992badea1a.jpg)

图片摘要：该图主要展示 3 1 A286高温合金热导率、比热容和线膨胀系数随温度的变化。
![](images/0449872a684d749b0e435d23ce4c0800f2ae009b62018b6e334e71eb464805d0.jpg)  
图3-2 Inconel625高温合金热导率、比热容和线膨胀系数随温度的变化  
图3-3 Inconel718高温合金热导率、比热容和线膨胀系数随温度的变化

图片摘要：该图主要展示 3 3 Inconel718高温合金热导率、比热容和线膨胀系数随温度的变化。
![](images/2088042a8c15199703adc727424684bcea1d987726859c00f9c56902b1d452a5.jpg)  
图3-4 InconelX750高温合金热导率、比热容和线膨胀系数随温度的变化

图片摘要：该图主要展示 3 4 InconelX750高温合金热导率、比热容和线膨胀系数随温度的变化。
![](images/c65b52ed5d20b8ac2276d70f38cc87a5c0adb0057d6d6f4466897a906c3484cb.jpg)  
图3-5 René41高温合金热导率、比热容和线膨胀系数随温度的变化

# 3.5 力学性能

# 3.5.1 标准规定的力学性能

（1）板材技术标准规定的力学性能见表3-4。

表 3-4 板材技术标准规定的力学性能  

<table><tr><td rowspan="3">牌 号</td><td>厚 度</td><td rowspan="3">状态</td><td>θ</td><td>\(F_{\mathrm{tu}}\)</td><td>\(F_{\mathrm{ty}}\)</td><td>e</td><td rowspan="2">硬度 HRC</td><td rowspan="3">技术标准</td></tr><tr><td rowspan="2">in</td><td rowspan="2">°F</td><td colspan="2">ksi</td><td>%</td></tr><tr><td colspan="4">不小于</td></tr><tr><td rowspan="8">A286</td><td>0.001~0.0015</td><td rowspan="4">固溶</td><td rowspan="4">室温</td><td>≤105</td><td></td><td>10</td><td rowspan="4">≤90HRB</td><td rowspan="8">AMS5525G</td></tr><tr><td>0.0015~0.002</td><td>≤105</td><td></td><td>12</td></tr><tr><td>0.002~0.004</td><td>≤105</td><td></td><td>20</td></tr><tr><td>≥0.004</td><td>≤105</td><td></td><td>25</td></tr><tr><td>0.001~0.0015</td><td rowspan="4">固溶时效</td><td rowspan="4">室温</td><td>125</td><td>95</td><td>4</td><td rowspan="4">24~35</td></tr><tr><td>0.0015~0.002</td><td>130</td><td>95</td><td>8</td></tr><tr><td>0.002~0.004</td><td>135</td><td>95</td><td>10</td></tr><tr><td>≥0.004</td><td>140</td><td>95</td><td>15</td></tr><tr><td>Inconel625</td><td>≤1</td><td>退火</td><td>室温</td><td>120</td><td>\(60^{①}\)</td><td>\(30^{②}\)</td><td></td><td>AMS5599E</td></tr><tr><td rowspan="5">Inconel1718</td><td>≤0.01</td><td rowspan="3">固溶</td><td rowspan="3">室温</td><td>≤140</td><td>≤80.0</td><td>③</td><td>≤102HRB</td><td rowspan="5">AMS5596H</td></tr><tr><td>0.01~0.1874</td><td>≤140</td><td>≤80.0</td><td>30</td><td>≤102HRB</td></tr><tr><td>0.1874~1.00</td><td>≤150</td><td>≤105</td><td>30</td><td>≤25</td></tr><tr><td>≤0.01</td><td rowspan="2">固溶时效</td><td rowspan="2">室温</td><td>180</td><td>150</td><td>③</td><td rowspan="2">36</td></tr><tr><td>0.01~1.00</td><td>180</td><td>150</td><td>12</td></tr></table>

续表3-4
