Repository: C-zj02/CFD-claw

<div align="center">

**English** | [中文](#中文版) | [Français](README_FR.md) | [Русский](README_RU.md) | [हिन्दी](README_HI.md) | [العربية](README_AR.md) | [Português](README_PT.md)

# 🚀 Claude Code Python

**A Complete Python Reimplementation Based on Real Claude Code Source**

*From TypeScript Source → Rebuilt in Python with ❤️*

***
**🔥 Active Development • New Features Weekly 🔥**

</div>

***

## 🎯 What is This?

**Clawd Code** is a **complete Python rewrite** of Claude Code, based on the **real TypeScript source code**.

File: RAG-data/飞机设计手册_第3册_材料(下).pdf-a55ef3e7-383c-4803-9fc4-301627ebdb8e.md (part 4 of 15)
W 固溶热处理状态。
<table><tr><td rowspan="2">牌号</td><td rowspan="2">品种</td><td rowspan="2">状态</td><td rowspan="2">取向</td><td rowspan="2">δ或din</td><td colspan="3">Fcyksi</td><td colspan="3">Fsuki</td><td colspan="6">Fbrunksi</td><td colspan="6">Fbryksi</td><td colspan="3">Emsi</td><td colspan="2">Eemsi</td><td rowspan="2">Gmsi</td><td rowspan="2">μ</td><td>技术标准</td></tr><tr><td>S</td><td>A</td><td>B</td><td>S</td><td>A</td><td>B</td><td>S</td><td>A</td><td>B</td><td>S</td><td>A</td><td>B</td><td>S</td><td>A</td><td>B</td><td>S</td><td>A</td><td>B</td><td>1</td><td>2</td><td>1</td><td>2</td><td></td><td></td></tr><tr><td rowspan="10">2219</td><td rowspan="5">板材</td><td>T62</td><td>LT</td><td>0.020~2.000</td><td>-</td><td>373738</td><td>-</td><td>31</td><td>32</td><td>-</td><td>84</td><td>85</td><td>-</td><td>107</td><td>109</td><td>-</td><td>62</td><td>64</td><td>-</td><td>79</td><td>81</td><td>10.5</td><td>-</td><td>10.8</td><td>-</td><td>4.0</td><td>0.33</td><td>AMS4031AMS - QQ - A - 250/30</td><td></td><td></td></tr><tr><td>T81</td><td>LT</td><td>0.020~0.249</td><td>-</td><td>474849</td><td>-</td><td>35</td><td>35</td><td>-</td><td>95</td><td>96</td><td>-</td><td>121</td><td>123</td><td>-</td><td>76</td><td>78</td><td>-</td><td>92</td><td>91</td><td>10.5</td><td>-</td><td>10.8</td><td>-</td><td>4.0</td><td>0.33</td><td rowspan="3">AMS - QQ - A - 250/30</td><td></td><td></td></tr><tr><td>T851</td><td>LT</td><td>0.250~1.000</td><td>-</td><td>474849</td><td>-</td><td>36</td><td>36</td><td>-</td><td>95</td><td>96</td><td>-</td><td>121</td><td>123</td><td>-</td><td>76</td><td>78</td><td>-</td><td>94</td><td>94</td><td>10.5</td><td>-</td><td>10.8</td><td>-</td><td>4.0</td><td>0.33</td><td></td><td></td></tr><tr><td>T87</td><td>LT</td><td>0.020~0.039</td><td>-</td><td>525556</td><td>-</td><td>36</td><td>37</td><td>-</td><td>99</td><td>100</td><td>-</td><td>126</td><td>128</td><td>-</td><td>83</td><td>85</td><td>-</td><td>96</td><td>98</td><td>10.5</td><td>-</td><td>10.8</td><td>-</td><td>4.0</td><td rowspan="2">0.33</td><td></td><td></td></tr><tr><td>LT</td><td>0.250~1.000</td><td>-</td><td>515354</td><td>-</td><td>37</td><td>38</td><td>-</td><td>99</td><td>100</td><td>-</td><td>126</td><td>128</td><td>-</td><td>82</td><td>83</td><td>-</td><td>94</td><td>96</td><td>10.5</td><td>-</td><td>10.8</td><td>-</td><td>4.0</td><td>0.33</td><td></td><td></td><td></td></tr><tr><td rowspan="2">型材</td><td>T8511</td><td>LT</td><td>≤0.249横截面积≤25in2</td><td>4343</td><td>-</td><td>-</td><td>33</td><td>-</td><td>-</td><td>87</td><td>-</td><td>-</td><td>113</td><td>-</td><td>-</td><td>69</td><td>-</td><td>-</td><td>84</td><td>-</td><td>-</td><td>10.5</td><td>-</td><td>10.8</td><td>-</td><td>4.0</td><td rowspan="2">0.33</td><td>AMS4162AMS4163</td><td></td></tr><tr><td>LT</td><td>0.050~0.249横截面积≤25in2</td><td>4241</td><td>-</td><td>-</td><td>33</td><td>-</td><td>-</td><td>81</td><td>-</td><td>-</td><td>107</td><td>-</td><td>-</td><td>67</td><td>-</td><td>-</td><td>82</td><td>-</td><td>-</td><td>10.5</td><td>-</td><td>10.8</td><td>-</td><td>4.0</td><td>0.33</td><td></td><td></td></tr><tr><td rowspan="3">锻件</td><td>T852</td><td>LTSS</td><td>2.000~4.000</td><td>464747</td><td>-</td><td>-</td><td>373632</td><td>-</td><td>-</td><td>-</td><td>-</td><td>104</td><td>-</td><td>-</td><td>76</td><td>-</td><td>-</td><td>89</td><td>-</td><td>-</td><td>10.2</td><td>-</td><td>10.4</td><td>-</td><td>3.9</td><td>0.33</td><td rowspan="3">AMS4144</td><td></td><td></td></tr><tr><td>LTSS</td><td>4.001~6.000</td><td>404041</td><td>-</td><td>-</td><td>353432</td><td>-</td><td>-</td><td>-</td><td>-</td><td>-</td><td>100</td><td>-</td><td>-</td><td>65</td><td>-</td><td>-</td><td>76</td><td>-</td><td>-</td><td>10.2</td><td>-</td><td>10.4</td><td>-</td><td>3.9</td><td>0.33</td><td></td><td></td></tr><tr><td>LTS</td><td>6.001~8.000</td><td>393940</td><td>-</td><td>-</td><td>353531</td><td>-</td><td>-</td><td>80</td><td>-</td><td>-</td><td>102</td><td>-</td><td>-</td><td>64</td><td>-</td><td>-</td><td>75</td><td>-</td><td>-</td><td>10.2</td><td>-</td><td>10.4</td><td>-</td><td>3.9</td><td>0.33</td><td></td><td></td></tr></table>

续表 4-20  

<table><tr><td rowspan="2">牌号</td><td rowspan="2">品种</td><td rowspan="2">状态</td><td rowspan="2">取向</td><td rowspan="2">δ或din</td><td colspan="3">Fcyksi</td><td colspan="3">Fsuksi</td><td colspan="5">Fbruksi</td><td colspan="5">Fbryksi</td><td colspan="2">Emsi</td><td colspan="2">Eemsi</td><td>Gmsi</td><td>μ</td><td rowspan="2">技术标准</td><td rowspan="2"></td><td></td></tr><tr><td>S</td><td>A</td><td>B</td><td>S</td><td>A</td><td>B</td><td>S</td><td>A</td><td>B</td><td>S</td><td>A</td><td>B</td><td>S</td><td>A</td><td>B</td><td>S</td><td>A</td><td>B</td><td>1</td><td>2</td><td>1</td><td>2</td><td></td></tr><tr><td rowspan="11">6061</td><td rowspan="5">板材</td><td>T4</td><td>LT</td><td>0.010~0.249</td><td>-</td><td>16-</td><td>18-</td><td>-</td><td>20</td><td>21</td><td>-</td><td>48</td><td>51</td><td>-</td><td>63</td><td>67</td><td>-</td><td>22</td><td>25</td><td>-</td><td>26</td><td>29</td><td>9.9</td><td>-</td><td>10.1</td><td>-</td><td>3.8</td><td>0.33</td><td>AMS4026AMS - QQ - A - 250/11</td></tr><tr><td>T42</td><td>L</td><td>0.010~1.000</td><td>-</td><td>-</td><td>-</td><td>-</td><td>-</td><td>-</td><td>-</td><td>-</td><td>-</td><td>-</td><td>-</td><td>-</td><td>-</td><td>-</td><td>-</td><td>-</td><td>-</td><td>-</td><td>9.9</td><td>-</td><td>10.1</td><td>-</td><td>3.8</td><td>0.33</td><td>AMS4026AMS - QQ - A - 250/11</td></tr><tr><td>T6T62</td><td>LT</td><td>0.010~0.249</td><td>-</td><td>3536</td><td>3738</td><td>-</td><td>27</td><td>28</td><td>-</td><td>67</td><td>69</td><td>-</td><td>88</td><td>90</td><td>-</td><td>50</td><td>53</td><td>-</td><td>58</td><td>61</td><td>9.9</td><td>-</td><td>10.1</td><td>-</td><td>3.8</td><td>0.33</td><td>AMS4025AMS4027AMS - QQ - A - 250/11</td></tr><tr><td>T451</td><td>LT</td><td>0.250~2.000</td><td>-</td><td>16-</td><td>18-</td><td>-</td><td>20</td><td>21</td><td>-</td><td>48</td><td>51</td><td>-</td><td>63</td><td>67</td><td>-</td><td>22</td><td>25</td><td>-</td><td>26</td><td>29</td><td>9.9</td><td>-</td><td>10.1</td><td>-</td><td>3.8</td><td>0.33</td><td>AMS - QQ - A - 250/11</td></tr><tr><td>T562T651</td><td>LT</td><td>0.250~3.000</td><td>-</td><td>3536</td><td>3738</td><td>-</td><td>27</td><td>28</td><td>-</td><td>67</td><td>69</td><td>-</td><td>88</td><td>90</td><td>-</td><td>50</td><td>53</td><td>-</td><td>58</td><td>61</td><td>9.9</td><td>-</td><td>10.1</td><td>-</td><td>3.8</td><td>0.33</td><td>AMS4025AMS4027AMS - QQ - A - 250/11</td></tr><tr><td rowspan="3"></td><td></td><td></td><td></td><td></td><td></td><td></td><td></td><td></td><td></td><td></td><td></td><td></td><td></td><td></td><td></td><td></td><td></td><td></td><td></td><td></td><td></td><td></td><td></td><td></td><td></td><td></td><td></td><td rowspan="2"></td></tr><tr><td></td><td></td><td></td><td></td><td></td><td></td><td></td><td></td><td></td><td></td><td></td><td></td><td></td><td></td><td></td><td></td><td></td><td></td><td></td><td></td><td></td><td></td><td></td><td></td><td></td><td></td><td></td></tr><tr><td></td><td></td><td></td><td></td><td></td><td></td><td></td><td></td><td></td><td></td><td></td><td></td><td></td><td></td><td></td><td></td><td></td><td></td><td></td><td></td><td></td><td></td><td></td><td></td><td></td><td></td><td></td><td></td></tr><tr><td rowspan="3"></td><td></td><td></td><td></td><td></td><td></td><td></td><td></td><td></td><td></td><td></td><td></td><td></td><td></td><td></td><td></td><td></td><td></td><td></td><td></td><td></td><td></td><td></td><td></td><td></td><td></td><td></td><td></td><td></td></tr><tr><td></td><td></td><td></td><td></td><td></td><td></td><td></td><td></td><td></td><td></td><td></td><td></td><td></td><td></td><td></td><td></td><td></td><td></td><td></td><td></td><td></td><td></td><td></td><td></td><td></td><td></td><td></td><td></td></tr><tr><td></td><td></td><td></td><td></td><td></td><td></td><td></td><td></td><td></td><td></td><td></td><td></td><td></td><td></td><td></td><td></td><td></td><td></td><td></td><td></td><td></td><td></td><td></td><td></td><td></td><td></td><td></td><td></td></tr></table>

续表 4-20  

<table><tr><td rowspan="2">牌号</td><td rowspan="2">品种</td><td rowspan="2">状态</td><td rowspan="2">取向</td><td rowspan="2">δ或din</td><td colspan="3">Fcyksi</td><td colspan="3">Fsuksi</td><td colspan="6">Fbuksi</td><td colspan="6">Fbryksi</td><td colspan="3">Emsi</td><td colspan="2">Ecmsi</td><td rowspan="2">Gmsi</td><td rowspan="2">μ</td><td>技术标准</td></tr><tr><td>S</td><td>A</td><td>B</td><td>S</td><td>A</td><td>B</td><td>S</td><td>A</td><td>B</td><td>S</td><td>A</td><td>B</td><td>S</td><td>A</td><td>B</td><td>S</td><td>A</td><td>B</td><td>1</td><td>2</td><td>1</td><td>2</td><td></td><td></td></tr><tr><td rowspan="9">6061</td><td rowspan="3">棒材</td><td>T6</td><td>L</td><td>0.500≤8.000</td><td>34</td><td>-</td><td>-</td><td>27</td><td>-</td><td>-</td><td>67</td><td>-</td><td>-</td><td>88</td><td>-</td><td>-</td><td>49</td><td>-</td><td>-</td><td>56</td><td>-</td><td>-</td><td>9.9</td><td>-</td><td>10.1</td><td>-</td><td>3.8</td><td>0.33</td><td>AMS4117AMS-QQ-A-225/8</td><td></td></tr><tr><td>T651</td><td>L</td><td>0.500~8.000</td><td>34</td><td>-</td><td>-</td><td>27</td><td>-</td><td>-</td><td>67</td><td>-</td><td>-</td><td>88</td><td>-</td><td>-</td><td>49</td><td>-</td><td>-</td><td>56</td><td>-</td><td>-</td><td>9.9</td><td>-</td><td>10.1</td><td>-</td><td>3.8</td><td>0.33</td><td>AMS4128AMS-QQ-A-225/8</td><td></td></tr><tr><td>T62</td><td>L</td><td>≤8.000</td><td>-</td><td>-</td><td>-</td><td>-</td><td>-</td><td>-</td><td>-</td><td>-</td><td>-</td><td>-</td><td>-</td><td>-</td><td>-</td><td>-</td><td>-</td><td>-</td><td>-</td><td>-</td><td>9.9</td><td>-</td><td>10.1</td><td>-</td><td>3.8</td><td>0.33</td><td>AMS4110AMS4115AMS-QQ-A-225/8</td><td></td></tr><tr><td rowspan="4">型材</td><td>T4T4510T4511</td><td>L</td><td>≤3.000</td><td>14</td><td>-</td><td>-</td><td>16</td><td>-</td><td>-</td><td>42</td><td>-</td><td>-</td><td>55</td><td>-</td><td>-</td><td>22</td><td>-</td><td>-</td><td>26</td><td>-</td><td>-</td><td>9.9</td><td>-</td><td>10.1</td><td>-</td><td>3.8</td><td>0.33</td><td>AMS4161ANS4172AMS-QQ-A-200/8</td><td></td></tr><tr><td>T42</td><td>L</td><td>全部</td><td>-</td><td>-</td><td>-</td><td>-</td><td>-</td><td>-</td><td>-</td><td>-</td><td>-</td><td>-</td><td>-</td><td>-</td><td>-</td><td>-</td><td>-</td><td>-</td><td>-</td><td>-</td><td>9.9</td><td>-</td><td>10.1</td><td>-</td><td>3.8</td><td>0.33</td><td>AMS-QQ-A-200/8</td><td></td></tr><tr><td>T62</td><td>L</td><td>全部</td><td>-</td><td>-</td><td>-</td><td>-</td><td>-</td><td>-</td><td>-</td><td>-</td><td>-</td><td>-</td><td>-</td><td>-</td><td>-</td><td>-</td><td>-</td><td>-</td><td>-</td><td>-</td><td>9.9</td><td>-</td><td>10.1</td><td>-</td><td>3.8</td><td>0.33</td><td>AMS4160AMS-QQ-A-200/8</td><td></td></tr><tr><td>T6T6510T6511</td><td>LT</td><td>≤1.000横截面≤32in2</td><td>-</td><td>3435</td><td>3738</td><td>-</td><td>26</td><td>28</td><td>-</td><td>64</td><td>69</td><td>-</td><td>82</td><td>88</td><td>-</td><td>54</td><td>58</td><td>-</td><td>60</td><td>65</td><td>9.9</td><td>-</td><td>10.1</td><td>-</td><td>3.8</td><td>0.33</td><td>AMS-QQ-A-200/8</td><td></td></tr><tr><td>模锻件</td><td>T6T652</td><td>LT</td><td>≤4.000</td><td>3636</td><td>-</td><td>-</td><td>25</td><td>-</td><td>-</td><td>61</td><td>-</td><td>-</td><td>76</td><td>-</td><td>-</td><td>54</td><td>-</td><td>-</td><td>61</td><td>-</td><td>-</td><td>9.9</td><td>-</td><td>10.1</td><td>-</td><td>3.8</td><td>0.33</td><td>AMS4127MIL-A-22771AMS-QQ-A-367</td><td></td></tr><tr><td>自由锻件</td><td>T6T652</td><td>LT</td><td>≤2.000</td><td>3636</td><td>-</td><td>-</td><td>25</td><td>-</td><td>-</td><td>61</td><td>-</td><td>-</td><td>76</td><td>-</td><td>-</td><td>54</td><td>-</td><td>-</td><td>61</td><td>-</td><td>-</td><td>9.9</td><td>-</td><td>10.1</td><td>-</td><td>3.8</td><td>0.33</td><td>AMS4127AMS4248AMS-A-22771AMS-QQ-A-367</td><td></td></tr></table>

续表 4-20  

<table><tr><td rowspan="2">牌号</td><td rowspan="2">品种</td><td rowspan="2">状态</td><td rowspan="2">取向</td><td rowspan="2">δ或din</td><td colspan="3">Fcyksi</td><td colspan="3">Fausski</td><td colspan="6">Fbrunksi</td><td colspan="6">Fbryksi</td><td colspan="2">Emsi</td><td colspan="2">Ecmsi</td><td rowspan="2">Gmsi</td><td rowspan="2">μ</td><td>技术标准</td></tr><tr><td>S</td><td>A</td><td>B</td><td>S</td><td>A</td><td>B</td><td>S</td><td>A</td><td>B</td><td>S</td><td>A</td><td>B</td><td>S</td><td>A</td><td>B</td><td>S</td><td>A</td><td>B</td><td>1</td><td>2</td><td>1</td><td>2</td><td></td></tr><tr><td rowspan="8">7050</td><td rowspan="2">板材</td><td>T7451</td><td>LT</td><td>0.250~1.500</td><td></td><td>6366</td><td>6468</td><td>-</td><td>42</td><td>43</td><td>-</td><td>107</td><td>110</td><td>-</td><td>140</td><td>144</td><td>-</td><td>86</td><td>89</td><td>-</td><td>101</td><td>104</td><td>10.3</td><td>-</td><td>10.6</td><td>-</td><td>3.9</td><td>0.33</td><td rowspan="2">AMS4050</td></tr><tr><td>T7651</td><td>LT</td><td>0.250~1.000</td><td>6468</td><td>-</td><td>-</td><td>43</td><td>-</td><td>-</td><td>110</td><td>-</td><td>-</td><td>140</td><td>-</td><td>-</td><td>87</td><td>-</td><td>-</td><td>102</td><td>-</td><td>-</td><td>10.3</td><td>-</td><td>10.8</td><td>-</td><td>4.0</td><td>0.33</td></tr><tr><td rowspan="3">型材</td><td>T73511</td><td>LT</td><td>≤1.000</td><td>6060</td><td>-</td><td>-</td><td>39</td><td>-</td><td>-</td><td>103</td><td>-</td><td>-</td><td>133</td><td>-</td><td>-</td><td>82</td><td>-</td><td>-</td><td>97</td><td>-</td><td>-</td><td>10.3</td><td>-</td><td>10.7</td><td>-</td><td>3.9</td><td>0.33</td><td>AMS4341</td></tr><tr><td>T74511</td><td>LT</td><td>≤1.000</td><td>6363</td><td>-</td><td>-</td><td>41</td><td>-</td><td>-</td><td>107</td><td>-</td><td>-</td><td>139</td><td>-</td><td>-</td><td>86</td><td>-</td><td>-</td><td>106</td><td>-</td><td>-</td><td>10.3</td><td>-</td><td>10.7</td><td>-</td><td>3.9</td><td>0.33</td><td>AMS4342</td></tr><tr><td>T76511</td><td>LT</td><td>≤0.499</td><td>-</td><td>6870</td><td>7173</td><td>-</td><td>42</td><td>44</td><td>-</td><td>113</td><td>116</td><td>-</td><td>147</td><td>151</td><td>-</td><td>94</td><td>98</td><td>-</td><td>109</td><td>114</td><td>10.3</td><td>-</td><td>10.7</td><td>-</td><td>3.9</td><td>0.33</td><td>AMS4340</td></tr><tr><td rowspan="2">模锻件</td><td>T74</td><td>LS</td><td>≤2.000</td><td>6360</td><td>-</td><td>-</td><td>42</td><td>-</td><td>-</td><td>99</td><td>-</td><td>-</td><td>131</td><td>-</td><td>-</td><td>92</td><td>-</td><td>-</td><td>96</td><td>-</td><td>-</td><td>10.2</td><td>-</td><td>10.7</td><td>-</td><td>3.9</td><td>0.33</td><td>AMS4107AMS-A-22771</td></tr><tr><td>T7452</td><td>LS</td><td>≤2.000</td><td>6363</td><td>-</td><td></td><td>43</td><td>-</td><td>-</td><td>102</td><td>-</td><td>-</td><td>136</td><td>-</td><td>-</td><td>87</td><td>-</td><td>-</td><td>104</td><td>-</td><td>-</td><td>10.2</td><td>-</td><td>10.5</td><td>-</td><td>3.9</td><td>0.33</td><td>AMS4333</td></tr><tr><td>自由锻件</td><td>T7452</td><td>LT</td><td>≤2.000</td><td>6364</td><td>-</td><td>-</td><td>42</td><td>-</td><td>-</td><td>98</td><td>-</td><td>-</td><td>131</td><td>-</td><td>-</td><td>86</td><td>-</td><td>-</td><td>101</td><td>-</td><td>-</td><td>10.2</td><td>-</td><td>10.6</td><td>-</td><td>3.9</td><td>0.33</td><td>AMS4108AMS-A-22771</td></tr><tr><td rowspan="2">7055</td><td>板材</td><td>T7751</td><td>LT</td><td>1.000</td><td>-</td><td>8689</td><td>8891</td><td>-</td><td>48</td><td>49</td><td>-</td><td>128</td><td>131</td><td>-</td><td>167</td><td>170</td><td>-</td><td>112</td><td>115</td><td>-</td><td>130</td><td>133</td><td>10.4</td><td>-</td><td>10.7</td><td>-</td><td>3.9</td><td>0.32</td><td>AMS4206</td></tr><tr><td>型材</td><td>T77511</td><td>LT</td><td>1.000</td><td>-</td><td>9289</td><td>9492</td><td>-</td><td>48</td><td>49</td><td>-</td><td>128</td><td>131</td><td>-</td><td>167</td><td>169</td><td>-</td><td>109</td><td>113</td><td>-</td><td>131</td><td>135</td><td>10.4</td><td>-</td><td>11.0</td><td>-</td><td>-</td><td>0.33</td><td>AMS4337</td></tr><tr><td rowspan="4">7075</td><td rowspan="4">板材</td><td>T6T62</td><td>LT</td><td>0.012~0.039</td><td>-</td><td>6871</td><td>7174</td><td>-</td><td>46</td><td>47</td><td>-</td><td>118</td><td>121</td><td>-</td><td>125</td><td>156</td><td>-</td><td>100</td><td>105</td><td>-</td><td>117</td><td>122</td><td>10.3</td><td>-</td><td>10.5</td><td>-</td><td>3.9</td><td>0.33</td><td rowspan="2">AMS4045AMS-QQ-A-250/12</td></tr><tr><td>T651</td><td>LT</td><td>0.250~0.499</td><td>-</td><td>6771</td><td>6973</td><td>-</td><td>43</td><td>44</td><td>-</td><td>117</td><td>120</td><td>-</td><td>145</td><td>148</td><td>-</td><td>97</td><td>100</td><td>-</td><td>114</td><td>118</td><td>10.3</td><td>-</td><td>10.5</td><td>-</td><td>3.9</td><td>0.33</td></tr><tr><td>T62</td><td>LT</td><td>0.250~0.499</td><td>-</td><td>7070</td><td>7272</td><td>-</td><td>43</td><td>44</td><td>-</td><td>117</td><td>120</td><td>-</td><td>145</td><td>148</td><td>-</td><td>97</td><td>100</td><td>-</td><td>114</td><td>118</td><td>10.3</td><td>-</td><td>10.5</td><td>-</td><td>3.9</td><td>0.33</td><td>AMS4044AMS-QQ-A-250/12</td></tr><tr><td>T62</td><td>LT</td><td>2.001~2.500</td><td>-</td><td>636563</td><td>656765</td><td>-</td><td>44</td><td>45</td><td>-</td><td>114</td><td>117</td><td>-</td><td>141</td><td>145</td><td>-</td><td>98</td><td>101</td><td>-</td><td>113</td><td>117</td><td>10.3</td><td>-</td><td>10.5</td><td>-</td><td>3.9</td><td>0.33</td><td>AMS-QQ-A-250/12</td></tr></table>

续表 4-20  

<table><tr><td rowspan="2">牌号</td><td rowspan="2">品种</td><td rowspan="2">状态</td><td rowspan="2">取向</td><td rowspan="2">δ或d in</td><td colspan="3">Fcy ksi</td><td colspan="3">Fa ksi</td><td colspan="6">Fbnu ksi</td><td colspan="6">Fbry ksi</td><td colspan="2">E msi</td><td colspan="2">Ec msi</td><td rowspan="2">G msi</td><td rowspan="2">μ</td><td>技术标准</td></tr><tr><td>S</td><td>A</td><td>B</td><td>S</td><td>A</td><td>B</td><td>S</td><td>A</td><td>B</td><td>S</td><td>A</td><td>B</td><td>S</td><td>A</td><td>B</td><td>S</td><td>A</td><td>B</td><td>1</td><td>2</td><td>1</td><td>2</td><td></td></tr><tr><td rowspan="8">7150</td><td rowspan="4">板材</td><td rowspan="2">T6151</td><td>LT</td><td>0.750~1.000</td><td>-</td><td>7781</td><td>8083</td><td>-</td><td>45</td><td>47</td><td>-</td><td>121</td><td>125</td><td>-</td><td>-55</td><td>160</td><td>-</td><td>102</td><td>105</td><td>-</td><td>119</td><td>122</td><td>10.2</td><td>-</td><td>10.6</td><td>-</td><td>3.9</td><td>0.33</td><td rowspan="2">AMS4306</td></tr><tr><td>LT</td><td>1.001~1.500</td><td>-</td><td>7580</td><td>7782</td><td>-</td><td>45</td><td>46</td><td>-</td><td>121</td><td>124</td><td>-</td><td>155</td><td>158</td><td>-</td><td>101</td><td>104</td><td>-</td><td>118</td><td>121</td><td>10.2</td><td>-</td><td>10.6</td><td>-</td><td>3.9</td><td>0.33</td></tr><tr><td rowspan="2">T7751</td><td>LT</td><td>0.250~0.499</td><td>7377</td><td>-</td><td>-</td><td>46</td><td>-</td><td>-</td><td>119</td><td>-</td><td>-</td><td>154</td><td>-</td><td>-</td><td>102</td><td>-</td><td>-</td><td>177</td><td>-</td><td>-</td><td>10.3</td><td>-</td><td>10.7</td><td>-</td><td>3.9</td><td>0.33</td><td rowspan="2">AMS4252</td></tr><tr><td>LT</td><td>1.501~3.000</td><td>7579</td><td>-</td><td>-</td><td>47</td><td>-</td><td>-</td><td>122</td><td>-</td><td>-</td><td>158</td><td>-</td><td>-</td><td>104</td><td>-</td><td>-</td><td>118</td><td>-</td><td>-</td><td>10.3</td><td>-</td><td>10.7</td><td>-</td><td>3.9</td><td>0.33</td></tr><tr><td rowspan="4">型材</td><td rowspan="2">T61511</td><td>LT</td><td>0.250~0.499</td><td>8080</td><td>-</td><td>-</td><td>44</td><td>-</td><td>-</td><td>118</td><td>-</td><td>-</td><td>152</td><td>-</td><td>-</td><td>100</td><td>-</td><td>-</td><td>118</td><td>-</td><td>-</td><td>10.4</td><td>-</td><td>11.0</td><td>-</td><td>4.0</td><td>0.33</td><td rowspan="2">AMS4307</td></tr><tr><td>LT</td><td>1.500~2.000</td><td>8475</td><td>-</td><td>-</td><td>42</td><td>-</td><td>-</td><td>116</td><td>-</td><td>-</td><td>150</td><td>-</td><td>-</td><td>94</td><td>-</td><td>-</td><td>117</td><td>-</td><td>-</td><td>10.4</td><td>-</td><td>11.0</td><td>-</td><td>4.0</td><td>0.33</td></tr><tr><td rowspan="2">T77511</td><td>LT</td><td>≤0.249</td><td>7876</td><td>-</td><td>-</td><td>44</td><td>-</td><td>-</td><td>122</td><td>-</td><td>-</td><td>158</td><td>-</td><td>-</td><td>100</td><td>-</td><td>-</td><td>118</td><td>-</td><td>-</td><td>10.4</td><td>-</td><td>10.9</td><td>-</td><td>4.0</td><td>0.33</td><td rowspan="2">AMS4345</td></tr><tr><td>LT</td><td>0.750~2.000</td><td>8582</td><td>-</td><td>-</td><td>46</td><td>-</td><td>-</td><td>123</td><td>-</td><td>-</td><td>159</td><td>-</td><td>-</td><td>108</td><td>-</td><td>-</td><td>127</td><td>-</td><td>-</td><td>10.4</td><td>-</td><td>10.9</td><td>-</td><td>4.0</td><td>0.33</td></tr><tr><td rowspan="5">7175</td><td rowspan="2">型材</td><td rowspan="2">T73511</td><td>LT</td><td>0.250~0.999</td><td>-</td><td>-</td><td>-</td><td>-</td><td>-</td><td>-</td><td>-</td><td>-</td><td>-</td><td>-</td><td>-</td><td>-</td><td>-</td><td>-</td><td>-</td><td>-</td><td>-</td><td>-</td><td>10.1</td><td>-</td><td>10.5</td><td>-</td><td>3.9</td><td>0.33</td><td rowspan="2">AMS4344</td></tr><tr><td>LT</td><td>1.000~2.000</td><td>5959</td><td>-</td><td>-</td><td>40</td><td>-</td><td>-</td><td>97</td><td>-</td><td>-</td><td>125</td><td>-</td><td>-</td><td>79</td><td>-</td><td>-</td><td>95</td><td>-</td><td>-</td><td>10.1</td><td>-</td><td>10.5</td><td>-</td><td>3.9</td><td>0.33</td></tr><tr><td rowspan="3">模锻件</td><td>T66</td><td>L</td><td>≤3.000</td><td>-</td><td>-</td><td>-</td><td>-</td><td>-</td><td>-</td><td>-</td><td>-</td><td>-</td><td>-</td><td>-</td><td>-</td><td>-</td><td>-</td><td>-</td><td>-</td><td>-</td><td>-</td><td>10.2</td><td>-</td><td>10.7</td><td>-</td><td>3.9</td><td>0.33</td><td>AMS4148</td></tr><tr><td rowspan="2">T74</td><td>LT</td><td>≤1.000</td><td>6763</td><td>-</td><td>-</td><td>43</td><td>-</td><td>-</td><td>106</td><td>-</td><td>-</td><td>140</td><td>-</td><td>-</td><td>86</td><td>-</td><td>-</td><td>102</td><td>-</td><td>-</td><td>10.2</td><td>-</td><td>10.7</td><td>-</td><td>3.9</td><td>0.33</td><td rowspan="2">AMS4149</td></tr><tr><td>LT</td><td>1.001~2.000</td><td>-</td><td>6561</td><td>6864</td><td>-</td><td>43</td><td>42</td><td>-</td><td>106</td><td>105</td><td>-</td><td>140</td><td>137</td><td>-</td><td>86</td><td>84</td><td>-</td><td>102</td><td>99</td><td>10.2</td><td>-</td><td>107</td><td>-</td><td>3.9</td><td>0.33</td></tr></table>

续表 4-20  

<table><tr><td rowspan="2">牌号</td><td rowspan="2">品种</td><td rowspan="2">状态</td><td rowspan="2">取向</td><td rowspan="2">δ或d in</td><td colspan="3">Fcy ksi</td><td colspan="3">Fs ksi</td><td colspan="5">Fbru ksi</td><td colspan="5">Fbry ksi</td><td colspan="2">E msi</td><td colspan="2">Ec msi</td><td>G msi</td><td>μ</td><td rowspan="2">技术标准</td><td rowspan="2"></td><td></td></tr><tr><td>S</td><td>A</td><td>B</td><td>S</td><td>A</td><td>B</td><td>S</td><td>A</td><td>B</td><td>S</td><td>A</td><td>B</td><td>S</td><td>A</td><td>B</td><td>S</td><td>A</td><td>B</td><td>1</td><td>2</td><td>1</td><td>2</td><td></td></tr><tr><td rowspan="4">7175</td><td rowspan="4">自由锻件</td><td rowspan="2">T74</td><td>L T S</td><td>1.001~2.000</td><td>636261</td><td>-</td><td>-</td><td>434242</td><td>-</td><td>-</td><td>106</td><td>-</td><td>-</td><td>138</td><td>-</td><td>-</td><td>73</td><td>-</td><td>-</td><td>89</td><td>-</td><td>-</td><td>10.2</td><td>-</td><td>10.6</td><td>-</td><td>3.9</td><td>0.33</td><td rowspan="2">AMS4149AMS-A-22771</td></tr><tr><td>L T S</td><td>5.001~6.000</td><td>555655</td><td>-</td><td>-</td><td>393838</td><td>-</td><td>-</td><td>95</td><td>-</td><td>-</td><td>125</td><td>-</td><td>-</td><td>76</td><td>-</td><td>-</td><td>90</td><td>-</td><td>-</td><td>10.2</td><td>-</td><td>10.6</td><td>-</td><td>3.9</td><td>0.33</td></tr><tr><td rowspan="2">T7452</td><td>L T S</td><td>1.001~2.000</td><td>586160</td><td>-</td><td>-</td><td>383840</td><td>-</td><td>-</td><td>102</td><td>-</td><td>-</td><td>133</td><td>-</td><td>-</td><td>80</td><td>-</td><td>-</td><td>95</td><td>-</td><td>-</td><td>10.2</td><td>-</td><td>10.5</td><td>-</td><td>3.9</td><td>0.33</td><td rowspan="2">AMS4179AMS-A-22771</td></tr><tr><td>L T S</td><td>5.001~6.000</td><td>495051</td><td>-</td><td>-</td><td>373638</td><td>-</td><td>-</td><td>90</td><td>-</td><td>-</td><td>118</td><td>-</td><td>-</td><td>72</td><td>-</td><td>-</td><td>87</td><td>-</td><td>-</td><td>10.2</td><td>-</td><td>10.5</td><td>-</td><td>3.9</td><td>0.33</td></tr><tr><td rowspan="8">7475</td><td rowspan="8">板材</td><td>T61</td><td>L T</td><td>0.040~0.249</td><td>6468</td><td>-</td><td>-</td><td>45</td><td>-</td><td>-</td><td>120</td><td>-</td><td>-</td><td>154</td><td>-</td><td>-</td><td>97</td><td>-</td><td>-</td><td>110</td><td>-</td><td>-</td><td>10.0</td><td>-</td><td>10.5</td><td>-</td><td>3.8</td><td>0.33</td><td>AMS4084</td></tr><tr><td>T651</td><td>L T</td><td>0.250~0.499</td><td>6770</td><td>-</td><td>-</td><td>44</td><td>-</td><td>-</td><td>113</td><td>-</td><td>-</td><td>144</td><td>-</td><td>-</td><td>91</td><td>-</td><td>-</td><td>106</td><td>-</td><td>-</td><td>10.2</td><td>-</td><td>10.6</td><td>-</td><td>3.9</td><td>0.33</td><td>AMS4090</td></tr><tr><td rowspan="3">T761</td><td>L T</td><td>0.040~0.062</td><td>6061</td><td>-</td><td>-</td><td>43</td><td>-</td><td>-</td><td>112</td><td>-</td><td>-</td><td>143</td><td>-</td><td>-</td><td>90</td><td>-</td><td>-</td><td>104</td><td>-</td><td>-</td><td>10.0</td><td>-</td><td>10.5</td><td>-</td><td>3.8</td><td>0.33</td><td rowspan="3">AMS4085</td></tr><tr><td>L T</td><td>0.063~0.187</td><td>5963</td><td>-</td><td>-</td><td>42</td><td>-</td><td>-</td><td>112</td><td>-</td><td>-</td><td>143</td><td>-</td><td>-</td><td>90</td><td>-</td><td>-</td><td>104</td><td>-</td><td>-</td><td>10.0</td><td>-</td><td>10.5</td><td>-</td><td>3.8</td><td>0.33</td></tr><tr><td>L T</td><td>0.188~0.249</td><td>5863</td><td>-</td><td>-</td><td>41</td><td>-</td><td>-</td><td>111</td><td>-</td><td>-</td><td>142</td><td>-</td><td>-</td><td>90</td><td>-</td><td>-</td><td>104</td><td>-</td><td>-</td><td>10.0</td><td>-</td><td>10.5</td><td>-</td><td>3.8</td><td>0.33</td></tr><tr><td rowspan="3">T7651</td><td>L T</td><td>0.250~0.499</td><td>6063</td><td>-</td><td>-</td><td>41</td><td>-</td><td>-</td><td>104</td><td>-</td><td>-</td><td>136</td><td>-</td><td>-</td><td>82</td><td>-</td><td>-</td><td>97</td><td>-</td><td>-</td><td>10.0</td><td>-</td><td>10.5</td><td>-</td><td>3.8</td><td>0.33</td><td rowspan="3">AMS4089</td></tr><tr><td>L T</td><td>0.500~1.000</td><td>5962</td><td>-</td><td>-</td><td>39</td><td>-</td><td>-</td><td>103</td><td>-</td><td>-</td><td>134</td><td>-</td><td>-</td><td>81</td><td>-</td><td>-</td><td>95</td><td>-</td><td>-</td><td>10.0</td><td>-</td><td>10.5</td><td>-</td><td>3.8</td><td>0.33</td></tr><tr><td>L T</td><td>1.001~1.500</td><td>5962</td><td>-</td><td>-</td><td>37</td><td>-</td><td>-</td><td>103</td><td>-</td><td>-</td><td>134</td><td>-</td><td>-</td><td>81</td><td>-</td><td>-</td><td>95</td><td>-</td><td>-</td><td>10.0</td><td>-</td><td>10.5</td><td>-</td><td>3.8</td><td>0.33</td></tr></table>

续表 4-20  

<table><tr><td rowspan="2">牌号</td><td rowspan="2">品种</td><td rowspan="2">状态</td><td rowspan="2">取向</td><td rowspan="2">δ或d in</td><td colspan="3">Fcy ksi</td><td colspan="3">Fsw ksi</td><td colspan="6">Fbru ksi</td><td colspan="6">Fbry ksi</td><td colspan="3">E msi</td><td colspan="2">Ecmsi</td><td rowspan="2">G msi</td><td>μ</td><td>技术标准</td></tr><tr><td>S</td><td>A</td><td>B</td><td>S</td><td>A</td><td>B</td><td>S</td><td>A</td><td>B</td><td>S</td><td>A</td><td>B</td><td>S</td><td>A</td><td>B</td><td>S</td><td>A</td><td>B</td><td>1</td><td>2</td><td>1</td><td>2</td><td></td><td></td><td></td></tr><tr><td rowspan="6">7475</td><td rowspan="6">板材</td><td rowspan="6">T7351</td><td>L T S</td><td>0.250~1.500</td><td>-</td><td>586162</td><td>606364</td><td>-</td><td>41</td><td>42</td><td>-</td><td>102</td><td>105</td><td>-</td><td>132</td><td>136</td><td>-</td><td>81</td><td>84</td><td>-</td><td>97</td><td>101</td><td>10.3</td><td>-</td><td>10.6</td><td>-</td><td>3.9</td><td>0.33</td><td rowspan="6">AMS4202</td><td></td></tr><tr><td>L T S</td><td>1.501~2.000</td><td>-</td><td>566060</td><td>596363</td><td>-</td><td>42</td><td>43</td><td>-</td><td>103</td><td>106</td><td>-</td><td>134</td><td>138</td><td>-</td><td>82</td><td>86</td><td>-</td><td>97</td><td>102</td><td>10.3</td><td>-</td><td>10.6</td><td>-</td><td>3.9</td><td>0.33</td><td></td></tr><tr><td>L T S</td><td>2.001~2.500</td><td>-</td><td>545858</td><td>576161</td><td>-</td><td>41</td><td>42</td><td>-</td><td>101</td><td>104</td><td>-</td><td>131</td><td>135</td><td>-</td><td>81</td><td>84</td><td>-</td><td>95</td><td>100</td><td>10.3</td><td>-</td><td>10.6</td><td>-</td><td>3.9</td><td>0.33</td><td></td></tr><tr><td>L T S</td><td>2.501~3.000</td><td>-</td><td>535858</td><td>556060</td><td>-</td><td>41</td><td>42</td><td>-</td><td>101</td><td>103</td><td>-</td><td>131</td><td>134</td><td>-</td><td>81</td><td>84</td><td>-</td><td>95</td><td>99</td><td>10.3</td><td>-</td><td>10.6</td><td>-</td><td>3.9</td><td>0.33</td><td></td></tr><tr><td>L T S</td><td>3.001~3.500</td><td>-</td><td>495454</td><td>535858</td><td>-</td><td>39</td><td>42</td><td>-</td><td>97</td><td>102</td><td>-</td><td>125</td><td>133</td><td>-</td><td>77</td><td>82</td><td>-</td><td>89</td><td>96</td><td>10.3</td><td>-</td><td>10.6</td><td>-</td><td>3.9</td><td>0.33</td><td></td></tr><tr><td>L T S</td><td>3.501~4.000</td><td>-</td><td>495454</td><td>515656</td><td>-</td><td>39</td><td>41</td><td>-</td><td>97</td><td>101</td><td>-</td><td>125</td><td>131</td><td>-</td><td>77</td><td>80</td><td>-</td><td>89</td><td>93</td><td>103</td><td>-</td><td>10.6</td><td>-</td><td>3.9</td><td>0.33</td><td></td></tr><tr><td rowspan="3">7475(包铝)</td><td rowspan="3">板材</td><td rowspan="3">T61</td><td>L T</td><td>0.010~0.062</td><td>6063</td><td>-</td><td>-</td><td>42</td><td>-</td><td>-</td><td>110</td><td>-</td><td>-</td><td>140</td><td>-</td><td>-</td><td>89</td><td>-</td><td>-</td><td>102</td><td>-</td><td>-</td><td>10.0</td><td>9.4</td><td>10.5</td><td>9.7</td><td></td><td>0.33</td><td rowspan="3">AMS4207</td><td></td></tr><tr><td>L T</td><td>0.063~0.187</td><td>-</td><td>6164</td><td>6568</td><td>-</td><td>40</td><td>41</td><td>-</td><td>111</td><td>116</td><td>-</td><td>142</td><td>148</td><td>-</td><td>90</td><td>96</td><td>-</td><td>104</td><td>111</td><td>10.0</td><td>9.4</td><td>10.5</td><td>9.5</td><td></td><td>0.33</td><td></td></tr><tr><td>L T</td><td>0.188~0.249</td><td>6265</td><td>-</td><td>-</td><td>39</td><td>-</td><td>-</td><td>115</td><td>-</td><td>-</td><td>146</td><td>-</td><td>-</td><td>92</td><td>-</td><td>-</td><td>106</td><td>-</td><td>-</td><td>10.0</td><td>9.7</td><td>10.5</td><td>10.0</td><td></td><td>0.33</td><td></td></tr></table>

续表 4-20  

<table><tr><td rowspan="2">牌号</td><td rowspan="2">品种</td><td rowspan="2">状态</td><td rowspan="2">取向</td><td rowspan="2">δ或d in</td><td colspan="3">Fcy ksi</td><td colspan="3">Fs ksi</td><td colspan="6">Fbnu ksi</td><td colspan="6">Fbry ksi</td><td colspan="2">E msi</td><td colspan="2">Ec msi</td><td rowspan="2">G msi</td><td rowspan="2">μ</td><td>技术标准</td></tr><tr><td>S</td><td>A</td><td>B</td><td>S</td><td>A</td><td>B</td><td>S</td><td>A</td><td>B</td><td>S</td><td>A</td><td>B</td><td>S</td><td>A</td><td>B</td><td>S</td><td>A</td><td>B</td><td>1</td><td>2</td><td>1</td><td>2</td><td></td></tr><tr><td rowspan="3">7475(包铝)</td><td rowspan="3">板材</td><td rowspan="3">T761</td><td>LT</td><td>0.040~0.062</td><td>5558</td><td>-</td><td>-</td><td>41</td><td>-</td><td>-</td><td>104</td><td>-</td><td>-</td><td>133</td><td>-</td><td>-</td><td>83</td><td>-</td><td>-</td><td>97</td><td>-</td><td>-</td><td>10.0</td><td>9.2</td><td>10.5</td><td>9.4</td><td>3.8</td><td>0.33</td><td rowspan="3">AMS4100</td></tr><tr><td>LT</td><td>0.063~0.187</td><td>-</td><td>5558</td><td>5962</td><td>-</td><td>39</td><td>41</td><td>-</td><td>105</td><td>110</td><td>-</td><td>134</td><td>140</td><td>-</td><td>84</td><td>90</td><td>-</td><td>99</td><td>106</td><td>10.0</td><td>9.4</td><td>10.5</td><td>9.7</td><td>3.8</td><td>0.33</td></tr><tr><td>LT</td><td>0.188~0.249</td><td>-</td><td>5558</td><td>6063</td><td>-</td><td>39</td><td>41</td><td>-</td><td>106</td><td>111</td><td>-</td><td>136</td><td>142</td><td>-</td><td>86</td><td>93</td><td>-</td><td>101</td><td>110</td><td>10.0</td><td>9.7</td><td>10.5</td><td>10.0</td><td>3.8</td><td>0.33</td></tr><tr><td rowspan="2">A201.0</td><td rowspan="2">铸件</td><td rowspan="2">T7</td><td>指定部位</td><td>12</td><td>5151</td><td>-</td><td>-</td><td>3636</td><td>-</td><td>-</td><td>9595</td><td>-</td><td>-</td><td>122122</td><td>-</td><td>-</td><td>7474</td><td>-</td><td>-</td><td>-</td><td>-</td><td>-</td><td>10.310.3</td><td>-</td><td>10.710.7</td><td>-</td><td>4.04.0</td><td>0.330.33</td><td rowspan="2">AMS-A-21180</td></tr><tr><td>非指定部位</td><td>1011</td><td>5149</td><td>-</td><td>-</td><td>3634</td><td>-</td><td>-</td><td>9588</td><td>-</td><td>-</td><td>122114</td><td>-</td><td>-</td><td>7471</td><td>-</td><td>-</td><td>-</td><td>-</td><td>-</td><td>10.310.3</td><td>-</td><td>10.710.7</td><td>-</td><td>4.04.0</td><td>0.330.33</td></tr><tr><td rowspan="3">356.0</td><td>砂铸件</td><td>T6</td><td>厚和薄部位</td><td></td><td>15</td><td>-</td><td>-</td><td>14</td><td>-</td><td>-</td><td>38</td><td>-</td><td>-</td><td>47</td><td>-</td><td>-</td><td>24</td><td>-</td><td>-</td><td>-</td><td>-</td><td>-</td><td>10.3</td><td>-</td><td>10.3</td><td>-</td><td>3.85</td><td>0.33</td><td>AMS4217</td></tr><tr><td>精铸件</td><td>T6</td><td rowspan="2">按规定</td><td></td><td>16</td><td>-</td><td>-</td><td>16</td><td>-</td><td>-</td><td>43</td><td>-</td><td>-</td><td>53</td><td>-</td><td>-</td><td>25</td><td>-</td><td>-</td><td>-</td><td>-</td><td>-</td><td>10.3</td><td>-</td><td>10.3</td><td>-</td><td>3.85</td><td>0.33</td><td>AMS4260</td></tr><tr><td>金属型铸件</td><td>T6</td><td></td><td>16</td><td>-</td><td>-</td><td>16</td><td>-</td><td>-</td><td>43</td><td>-</td><td>-</td><td>53</td><td>-</td><td>-</td><td>25</td><td>-</td><td>-</td><td>-</td><td>-</td><td>-</td><td>10.3</td><td>-</td><td>10.3</td><td>-</td><td>3.85</td><td>0.33</td><td>AMS4284</td></tr><tr><td rowspan="2">A256.0</td><td rowspan="2">铸件</td><td rowspan="2">T6</td><td>指定部位</td><td>123</td><td>283034</td><td>-</td><td>-</td><td>242528</td><td>-</td><td>-</td><td>656977</td><td>-</td><td>-</td><td>818696</td><td>-</td><td>-</td><td>444754</td><td>-</td><td>-</td><td>-</td><td>-</td><td>-</td><td>10.410.4</td><td>-</td><td>10.510.5</td><td>-</td><td>3.93.9</td><td>0.330.33</td><td rowspan="2">AMS-A-21180</td></tr><tr><td>非指定部位</td><td>101112</td><td>282722</td><td>-</td><td>-</td><td>242120</td><td>-</td><td>-</td><td>655755</td><td>-</td><td>-</td><td>817168</td><td>-</td><td>-</td><td>444335</td><td>-</td><td>-</td><td>-</td><td>-</td><td>-</td><td>10.410.4</td><td>-</td><td>10.510.5</td><td>-</td><td>3.93.9</td><td>0.330.33</td></tr></table>

(2）板材不同温度的力学性能见表4-21。

表 4-21 板材不同温度的力学性能  

<table><tr><td rowspan="2">牌号</td><td rowspan="2">状态</td><td rowspan="2">δin</td><td rowspan="2">θF</td><td>Ftu</td><td>Fvy</td><td rowspan="2">e%</td></tr><tr><td colspan="2">ksi</td></tr><tr><td rowspan="20">2024</td><td rowspan="10">T62</td><td rowspan="5">0.010~0.249</td><td>80</td><td>64</td><td>50</td><td></td></tr><tr><td>257</td><td>60</td><td>47</td><td></td></tr><tr><td>347</td><td>53</td><td>43</td><td></td></tr><tr><td>482</td><td>34</td><td>27</td><td></td></tr><tr><td>572</td><td>19</td><td>15</td><td></td></tr><tr><td rowspan="5">0.250~0.499</td><td>80</td><td>63</td><td>50</td><td></td></tr><tr><td>257</td><td>59</td><td>47</td><td></td></tr><tr><td>347</td><td>52</td><td>43</td><td></td></tr><tr><td>482</td><td>33</td><td>27</td><td></td></tr><tr><td>572</td><td>19</td><td>15</td><td></td></tr><tr><td rowspan="5">T42</td><td rowspan="5">0.021~0.249</td><td>80</td><td>62</td><td>38</td><td></td></tr><tr><td>257</td><td>57</td><td>36</td><td></td></tr><tr><td>347</td><td>51</td><td>32</td><td></td></tr><tr><td>482</td><td>27</td><td>20</td><td></td></tr><tr><td>572</td><td>15</td><td>10</td><td></td></tr><tr><td rowspan="5">T851</td><td rowspan="5">0.500~1.000</td><td>80</td><td>66</td><td>58</td><td></td></tr><tr><td>257</td><td>56</td><td>49</td><td></td></tr><tr><td>347</td><td>51</td><td>45</td><td></td></tr><tr><td>482</td><td>31</td><td>30</td><td></td></tr><tr><td>572</td><td>23</td><td>18</td><td></td></tr><tr><td rowspan="3">2124</td><td rowspan="3">T851</td><td rowspan="3">1.000~1.500</td><td>80</td><td>65</td><td>57</td><td></td></tr><tr><td>257</td><td>59</td><td>50</td><td></td></tr><tr><td>347</td><td>50</td><td>44</td><td></td></tr><tr><td rowspan="9">6061</td><td rowspan="9">T6</td><td rowspan="9">0.021~0.249</td><td>-94</td><td>46</td><td>39</td><td></td></tr><tr><td>-67</td><td>45</td><td>38</td><td></td></tr><tr><td>-40</td><td>44</td><td>38</td><td></td></tr><tr><td>-4</td><td>43</td><td>37</td><td></td></tr><tr><td>80</td><td>42</td><td>36</td><td></td></tr><tr><td>257</td><td>36</td><td>31</td><td></td></tr><tr><td>347</td><td>33</td><td>28</td><td></td></tr><tr><td>482</td><td>19</td><td>18</td><td></td></tr><tr><td>572</td><td>11</td><td>8</td><td></td></tr><tr><td rowspan="3">7050</td><td rowspan="3">T7451</td><td rowspan="3">0.250~1.500</td><td>80</td><td>75</td><td>65</td><td></td></tr><tr><td>257</td><td>58</td><td>56</td><td></td></tr><tr><td>347</td><td>49</td><td>47</td><td></td></tr></table>

续表 4-21
