Repository: C-zj02/CFD-claw

<div align="center">

**English** | [中文](#中文版) | [Français](README_FR.md) | [Русский](README_RU.md) | [हिन्दी](README_HI.md) | [العربية](README_AR.md) | [Português](README_PT.md)

# 🚀 Claude Code Python

**A Complete Python Reimplementation Based on Real Claude Code Source**

*From TypeScript Source → Rebuilt in Python with ❤️*

***
**🔥 Active Development • New Features Weekly 🔥**

</div>

***

## 🎯 What is This?

**Clawd Code** is a **complete Python rewrite** of Claude Code, based on the **real TypeScript source code**.

File: RAG-data/飞机设计手册_第3册_材料(下).pdf-ff21cc7a-47b5-44ab-9472-ce349f7f5ed0.md (part 4 of 12)
续表7-42   
<table><tr><td>序号</td><td>化学药品</td><td>耐热聚甲基丙烯酸甲酯</td><td>改性聚甲基丙烯酸甲酯</td></tr><tr><td>23</td><td>甘油</td><td>耐</td><td>耐</td></tr><tr><td>24</td><td>异丙醇</td><td>有限地耐</td><td>耐</td></tr><tr><td>25</td><td>煤油</td><td>有限地耐</td><td>耐</td></tr><tr><td>26</td><td>50%甲醇</td><td>有限地耐</td><td>有限地耐</td></tr><tr><td>27</td><td>丁酮</td><td>不耐</td><td>不耐</td></tr><tr><td>28</td><td>二氯甲烷</td><td>不耐</td><td>不耐</td></tr><tr><td>29</td><td>汽油</td><td>耐</td><td>耐</td></tr><tr><td>30</td><td>丙醇</td><td>有限地耐</td><td>耐</td></tr><tr><td>31</td><td>甲苯</td><td>不耐</td><td>不耐</td></tr><tr><td>32</td><td>松节油</td><td>有限地耐</td><td>耐</td></tr><tr><td>33</td><td>二甲苯</td><td>不耐</td><td>不耐</td></tr><tr><td>34</td><td>40%氨水</td><td>耐</td><td>耐</td></tr><tr><td>35</td><td>浓硝酸</td><td>不耐</td><td>不耐</td></tr><tr><td>36</td><td>10%硝酸</td><td>耐</td><td>耐</td></tr><tr><td>37</td><td>草酸饱和溶液</td><td>耐</td><td>耐</td></tr><tr><td>38</td><td>浓磷酸</td><td>不耐</td><td>不耐</td></tr><tr><td>39</td><td>10%磷酸</td><td>耐</td><td>耐</td></tr><tr><td>40</td><td>氢氧化钾溶液(25℃)</td><td>耐</td><td>耐</td></tr><tr><td>41</td><td>氢氧化钠溶液(25℃)</td><td>耐</td><td>耐</td></tr><tr><td>42</td><td>浓硫酸</td><td>不耐</td><td>不耐</td></tr><tr><td>43</td><td>20%硫酸</td><td>耐</td><td>耐</td></tr></table>

注：1.聚甲基丙烯酸甲酯板材的耐化学药品性，数据是在 $23\%$ 、无应力状态下测得的。  
2. 耐热聚甲基丙烯酸甲酯试样采用 Plexiglas 245，改性聚甲基丙烯酸甲酯试样采用 Plexiglas 249。

# (2）老化性能

# a. 老化性能

聚甲基丙烯酸甲酯板材标准的老化性能指标见表8-21。

表 8-21 聚甲基丙烯酸甲酯板材标准的老化性能  

<table><tr><td colspan="2">性 能</td><td colspan="4">MIL-P-5425</td><td colspan="8">MIL-P-8184</td><td colspan="6">MIL-P-25690</td></tr><tr><td colspan="2">外观</td><td colspan="4">自然老化或加速老化后,板材不应产生银纹、裂纹及其他光学畸度</td><td colspan="8">加速老化或加速老化后,板材不应产生银纹、裂纹及其他光学畸度</td><td colspan="6"></td></tr><tr><td colspan="2">尺寸稳定性</td><td colspan="4"></td><td colspan="8"></td><td colspan="6">自然老化后尺寸变化不大于0.2%</td></tr><tr><td rowspan="4">不同厚度板材的透光度,%</td><td>板材厚度,in</td><td>0.060~0.187</td><td>0.187~0.312</td><td>0.312~0.417</td><td>0.417~1.000</td><td>0.060~0.187</td><td>0.187~0.312</td><td>0.312~0.417</td><td>0.417~1.250</td><td>0.417~2.250</td><td>1.250~2.250</td><td>2.250~3.000</td><td>3.000~4.000</td><td>0.060~0.220</td><td>0.220~0.250</td><td>0.250~0.375</td><td>0.375~0.675</td><td>0.675~1.000</td><td>&gt;1.000</td></tr><tr><td>原始板材</td><td>≥91</td><td>≥90</td><td>≥89</td><td>≥89</td><td>≥91</td><td>≥90</td><td>≥89</td><td>≥88</td><td>≥88</td><td>≥88</td><td>≥85</td><td>≥80</td><td>≥91</td><td>≥90</td><td>≥90</td><td>≥89</td><td>≥88</td><td>≥88</td></tr><tr><td>自然老化后</td><td>90</td><td>89</td><td>87</td><td>86</td><td></td><td></td><td></td><td></td><td></td><td></td><td></td><td></td><td>89</td><td>88</td><td>88</td><td>87</td><td>86</td><td>85</td></tr><tr><td>加速老化后</td><td>90</td><td>89</td><td>87</td><td>86</td><td>90</td><td>89</td><td>87</td><td>86</td><td>85</td><td>82</td><td>80</td><td></td><td></td><td></td><td></td><td></td><td></td><td></td></tr><tr><td colspan="2">雾度,%原始板材自然老化后加速老化后</td><td colspan="4">≤3.0≤4.0≤3.0</td><td colspan="8">≤3.0≤4.0</td><td colspan="6">≤3.0≤4.0</td></tr><tr><td rowspan="2">加速老化后不同厚度板材的翘曲,in</td><td>公称厚度,in</td><td>0.060</td><td>0.080</td><td>0.100</td><td>0.125~1.000</td><td>0.060</td><td>0.080</td><td>0.100</td><td colspan="2">0.125~2.250</td><td colspan="3">2.500~4.000</td><td colspan="6"></td></tr><tr><td>翘曲</td><td>≤0.030</td><td>≤0.020</td><td>≤0.020</td><td>≤0.015</td><td>≤0.030</td><td>≤0.020</td><td>≤0.020</td><td colspan="2">≤0.015</td><td colspan="3">≤0.010</td><td colspan="6"></td></tr><tr><td colspan="2">老化后的K值,lbf/in3/2,</td><td colspan="4"></td><td colspan="8"></td><td colspan="6">单个值≥2100平均值≥2300</td></tr></table>

# b. 老化性能曲线

MIL-P-5425材料在不同温度下进行长时间悬臂梁弯曲试验时，持久加载对应力一银纹行为的影响见图8-40。

0.250in厚MIL-P-5425材料户外自然老化前后的紫外线透过率见图8-41。

图片摘要：该图主要展示 8 40 MIL P 5425材料在不同温度下进行长时间悬臂梁弯曲试验时，持久加载对应力一银纹行为的影响。
![](images/f948906d6bbf7fe0802393b0f0c4e73ac1f65b086c85156b96b22187d4effe46.jpg)  
图8-40 MIL-P-5425材料在不同温度下进行长时间悬臂梁弯曲试验时，持久加载对应力一银纹行为的影响

图片摘要：该图主要展示 8 40 MIL P 5425材料在不同温度下进行长时间悬臂梁弯曲试验时，持久加载对应力一银纹行为的影响。
![](images/574944a93824bec569ca152cbd323ae390f59ddd92376b1ff19664c189ec17d6.jpg)  
图8-41 0.250in厚MIL-P-5425材料户外自然老化前后的紫外线透过率A一未暴露B一暴露12个月C一暴露24个月

A一在室温下产生银纹的曲线 B一在 $122^{\circ}\mathrm{F}$ 产生银纹的曲线

MIL-P-5425材料经长时间户外悬臂梁试验的弯曲挠度见图8-42。

MIL-P-8184材料经长时间户外悬臂梁试验的弯曲挠度见图8-43。

户外暴露持久加载对0.250in厚MIL-P-8184材料弯曲性能的影响见图8-44。

MIL-P-25690材料在 $75^{\circ}\mathrm{F}$ 下经6个月自然老化后的拉伸应力一应变曲线见图8-45。

MIL-P-25690材料在 $122^{\circ}\mathrm{F}$ 下经6个月老化后温度对热松弛的影响见图8-46。

热老化和大气老化对聚甲基丙烯酸甲酯冲击强度的影响见图8-47。

图8-42. MIL-P-5425材料经长时间户外悬臂梁试验的弯曲挠度  
图片摘要：该图主要展示 8 42. MIL P 5425材料经长时间户外悬臂梁试验的弯曲挠度。
![](images/c161cb4f1b963a646a3c413a29a9a441e84a07ee7150c134c4708b28684354a8.jpg)  
应力， $\mathrm{lbf / in^2}$

$$
\mathrm {A} - 1 0 0 0 \quad \mathrm {B} - 2 0 0 0 \quad \mathrm {C} - 3 0 0 0 \quad \mathrm {D} - 4 0 0 0 \quad \mathrm {E} - 5 0 0 0
$$

图8-43 MIL-P-8184材料经长时间户外悬臂梁试验的弯曲挠度  
图片摘要：该图主要展示 8 43 MIL P 8184材料经长时间户外悬臂梁试验的弯曲挠度。
![](images/f13a272ff4ba7a731e0cd231e45245c16b3844a211e307723505d94bbaf9bed7.jpg)  
应力， $\mathrm{lbf / in^2}$

$$
\begin{array}{l} \mathrm {A} - 2 0 0 0 \quad \mathrm {B} - 3 0 0 0 \quad \mathrm {C} - 4 0 0 0 \quad \mathrm {D} - 5 0 0 0 \\ \mathrm {E} - 6 0 0 0 \quad \mathrm {F} - 7 0 0 0 \quad \mathrm {G} - 8 0 0 0 \\ \end{array}
$$

图8-44户外暴露持久加载对0.250in厚MIL-P-8184   
图片摘要：该图主要展示 8 44户外暴露持久加载对0.250in厚MIL P 8184。
![](images/623cd2a9212f34dc829a372ca5a20a913375cabf5872a7e9b4b9d98e54652846.jpg)  
材料弯曲性能的影响  
A一断裂曲线 B一银纹曲线 试验前试样在 $176^{\circ}\mathrm{F}$ 下退火 $16\mathrm{h}$

图片摘要：该图主要展示 8 44户外暴露持久加载对0.250in厚MIL P 8184。
![](images/20a383a81a0a0a9661027ff49fbc598b2001d4f26c452cc16783930fdd8cc3ba.jpg)  
图8-45 MIL-P-25690材料在 $75^{\circ}\mathrm{F}$ 下经6个月自然老化后的拉伸应力一应变曲线

图8-46 MIL-P-25690材料在 $122^{\circ}\mathrm{F}$ 下经6个月老化后温度对热松弛的影响  
图片摘要：该图主要展示 8 46 MIL P 25690材料在 下经6个月老化后温度对热松弛的影响。
![](images/b17d3a2761a38d3cd6f363f6caff04485b9492a4045d99d6f86f9da2a8120a8b.jpg)  
MIL-25960（拉伸度 $75\%$ ）试样开始加热到 $122^{\circ}\mathrm{F}$ 然后以每次增加 $18^{\circ}\mathrm{F}$ 保持 $24\mathrm{h}$ 的条件进行加热。

图8-47 热老化和大气老化对聚甲基丙   
图片摘要：该图主要展示 8 47 热老化和大气老化对聚甲基丙。
![](images/2fd059c59a1dad8e6a71d4d016c0c5e7beb9427e9d1ed7705219535cd738b627.jpg)  
烯酸甲酯冲击强度的影响

# 8.3.2 聚碳酸酯

# 8.3.2.1 物理及化学性能

# (1）标准性能

聚碳酸酯板材标准的物理及化学性能见表8-22。

聚碳酸酯板材标准的厚度、厚度公差及不同厚度的透光度见表8-23。

聚碳酸酯板材标准的角度偏移要求见表8-24。

表 8-22 聚碳酸酯板材标准的物理及化学性能  

<table><tr><td>性能</td><td>MIL-P-83310</td></tr><tr><td>外观</td><td>无色透明</td></tr><tr><td>尺寸公差(长×宽),in</td><td>±0.06</td></tr><tr><td>厚度及公差</td><td>见表8-23</td></tr><tr><td>热变形温度,T</td><td>≥260</td></tr><tr><td>热膨胀系数,in/(in·°F)</td><td>≤5.5×10-5</td></tr><tr><td>氧指数,%</td><td>≥25</td></tr><tr><td>内应变,%</td><td>≤1</td></tr><tr><td>比重</td><td>1.20±0.01</td></tr><tr><td>透光度,%</td><td>见表8-23</td></tr><tr><td>雾度,%</td><td>≤3</td></tr><tr><td>折射率</td><td>1.59±0.01</td></tr><tr><td>抗银纹性</td><td>无银纹、裂纹或其他化学降解</td></tr><tr><td>轻度光学缺陷,%</td><td></td></tr><tr><td>厚度≤0.500in</td><td>≤4个/ft²</td></tr><tr><td>厚度&gt;0.500in</td><td>≤2个/ft²</td></tr><tr><td>角度偏移</td><td>见表8-24</td></tr></table>

表 8-23 聚碳酸酯板材标准的厚度、厚度公差及不同厚度的透光度  

<table><tr><td>厚度,in</td><td>厚度公差,in</td><td>透光度,%</td></tr><tr><td>0.060</td><td>±0.006</td><td>≥88</td></tr><tr><td>0.080</td><td>±0.008</td><td>≥87</td></tr><tr><td>0.100</td><td>±0.009</td><td>≥86</td></tr><tr><td>0.125</td><td>±0.010</td><td>≥86</td></tr><tr><td>0.187</td><td>±0.015</td><td>≥85</td></tr><tr><td>0.250</td><td>±0.020</td><td>≥84</td></tr><tr><td>0.375</td><td>±0.030</td><td>≥82</td></tr><tr><td>0.500</td><td>±0.040</td><td>≥80</td></tr><tr><td>0.750</td><td>±0.050</td><td>≥78</td></tr><tr><td>1.000</td><td>±0.050</td><td>≥75°</td></tr></table>

表 8-24 聚碳酸酯板材标准的角度偏移要求  

<table><tr><td>板材厚度，in</td><td colspan="2">允许角度偏移的极限值，&quot;</td></tr><tr><td>0.060~0.200</td><td>距板材边缘1in以上任何位置</td><td>7</td></tr><tr><td rowspan="2">0.221~0.250</td><td>距板材边缘3in以上任何位置</td><td>7</td></tr><tr><td>距板材边缘1~3in</td><td>9</td></tr><tr><td rowspan="2">0.251~0.375</td><td>距板材边缘3in以上任何位置</td><td>7</td></tr><tr><td>距板材边缘1~3in</td><td>12</td></tr><tr><td rowspan="2">0.376~0.500</td><td>距板材边缘3in以上任何位置</td><td>7</td></tr><tr><td>距板材边缘1~3in</td><td>14</td></tr><tr><td rowspan="2">0.501~1.000</td><td>距板材边缘3in以上任何位置</td><td>12</td></tr><tr><td>距板材边缘1~3in</td><td>20</td></tr></table>

注：板材边缘1in以内的严重光学缺陷不计在内。

# (2）物理及化学性能

聚碳酸酯板材的物理及化学性能（典型值）见表8-25。

Lexan 9030-112 型聚碳酸酯的应力一溶剂银纹试验结果见表8-26。

表 8-25 聚碳酸酯板材的物理及化学性能 (典型值)  

<table><tr><td>性能</td><td>ASTM 方法</td><td>FTMS 406 方法</td><td>单位</td><td>典型值</td></tr><tr><td>比重</td><td>D-792</td><td>5011</td><td></td><td>1.20</td></tr><tr><td>透光度</td><td>D-1003</td><td>3022</td><td>%</td><td>88~91</td></tr><tr><td>雾度</td><td>D-1003</td><td>3022</td><td>%</td><td>1</td></tr><tr><td>折射率</td><td>D-542</td><td>3011</td><td></td><td>1.586</td></tr><tr><td>洛氏硬度</td><td>D-785</td><td>1081</td><td></td><td>78</td></tr><tr><td>热膨胀系数</td><td>D-696</td><td>2031</td><td>in/(in·°F)</td><td>3.47×10-5</td></tr><tr><td>热导率</td><td>C-177</td><td>-</td><td></td><td>1.35</td></tr><tr><td>比热容</td><td>-</td><td>-</td><td></td><td>0.28</td></tr><tr><td>热变形温度</td><td>D-648</td><td>2011</td><td>°F</td><td></td></tr><tr><td>264 psi</td><td></td><td></td><td></td><td>265~290</td></tr><tr><td>66 psi</td><td></td><td></td><td></td><td>288~290</td></tr><tr><td>吸水率</td><td>D-570</td><td>7031</td><td>%</td><td>0.15~0.18</td></tr><tr><td>易燃性</td><td>D-635</td><td>2021</td><td>in/min</td><td>自熄</td></tr><tr><td>介电常数</td><td>D-150</td><td>4021</td><td></td><td></td></tr><tr><td>60Hz</td><td></td><td></td><td></td><td>3.11~3.17</td></tr><tr><td>10^6Hz</td><td></td><td></td><td></td><td>2.98~3.00</td></tr><tr><td>功率因数,室温</td><td>D-150</td><td>4021</td><td></td><td></td></tr><tr><td>60Hz</td><td></td><td></td><td></td><td>9.0×10-4</td></tr><tr><td>10^3Hz</td><td></td><td></td><td></td><td>1.0×10-3</td></tr><tr><td>10^6Hz</td><td></td><td></td><td></td><td>1.0×10-2</td></tr><tr><td>介电强度</td><td>D-149</td><td>4031</td><td>V/mil</td><td>400</td></tr></table>

注：1.上述数值一般是在室温下测得，其中某些值给出了一个范围。  
2. 试验方法采用美国材料与试验协会（ASTM）试验方法、联邦标准试验方法（FTMS406）。

表 8-26 Lexan 9030-112 型聚碳酸酯板材的应力一溶剂银纹试验结果  

<table><tr><td rowspan="2">溶剂</td><td colspan="2">无涂层</td><td colspan="2">\( Abcite^{①}涂层 \)</td></tr><tr><td>应力门槛值, psi</td><td>产生银纹的时间,min</td><td>应力门槛值, psi</td><td>产生银纹的时间,min</td></tr><tr><td>异醇</td><td>4000</td><td>20</td><td>5000</td><td>1</td></tr><tr><td>挥发性清漆稀释剂</td><td>少许</td><td>立即产生</td><td>少许</td><td>立即产生</td></tr><tr><td>煤油</td><td>3000</td><td>60</td><td>5000</td><td>3</td></tr><tr><td>\( 10\% \text{ cinch}^{\text{②}}水溶液 \)</td><td>5000</td><td>12</td><td>5000</td><td>20</td></tr><tr><td>JP-4燃油</td><td>3000</td><td>60</td><td>4000</td><td>60</td></tr><tr><td>液压油</td><td>5000</td><td>20</td><td>5000</td><td>无银纹</td></tr><tr><td>MIL-H-5606 skydrd 7000</td><td>2000</td><td>3</td><td>3000</td><td>8</td></tr></table>

① 商品名称，杜邦公司产品。  
② 商品名称，Pioctoi & Gamble 公司产品。

# (3）物理及化学性能曲线

MIL-P-83310聚碳酸酯材料的热膨胀数据见图8-48。

MIL-P-83310材料热处理后自然老化前的透光度和雾度见图8-49。

图片摘要：该图主要展示 8 48 MIL P 83310聚碳酸酯材料的热膨胀数据。
![](images/4b0890f643f788ebf84029e630f68dcb8457e60cf30dab63a2cca5b4790167d7.jpg)  
图8-48 MIL-P-83310聚碳酸酯材料的热膨胀数据

图8-49 MIL-P-83310材料热处理后自然老化前的透光度和雾度  
图片摘要：该图主要展示 8 49 MIL P 83310材料热处理后自然老化前的透光度和雾度。
![](images/d993221968f8ab884c9f493c51aa8efd50c1c145fb9ae77afa4884f48e23a645.jpg)  
注：热膨胀系数 $= 3.47\times 10^{5}\mathrm{in / (in\cdot^{\circ}F)}$   
试样长度 $= 4.004\mathrm{in}$ 。  
试验过程和计算按FTMSNo.406方法2031进行。

# 8.3.2.2 力学性能

# （1）标准性能

聚碳酸酯板材标准的力学性能见表8-27。

聚碳酸酯板材标准的悬臂梁冲击强度见表8-28。

表 8-27 聚碳酸酯板材标准的力学性能要求  

<table><tr><td>性 能</td><td>MIL-P-83310</td></tr><tr><td>拉伸强度,psi</td><td>≥8800</td></tr><tr><td>伸长率,%</td><td>≥80</td></tr><tr><td>冲击强度</td><td>见表8-28</td></tr></table>

表 8-28 不同厚度聚碳酸酯板材标准的悬臂梁冲击强度指标  

<table><tr><td>公称厚度，in</td><td>0.060</td><td>0.080</td><td>0.100</td><td>0.125</td><td>0.187</td><td>0.250</td><td>0.375</td><td>0.500</td><td>0.750</td><td>1.000</td></tr><tr><td>悬臂梁冲击强度
ft·1bf/in 缺口，</td><td>≥12</td><td>≥12</td><td>≥12</td><td>≥12</td><td>≥12</td><td>≥2.5</td><td>≥2.5</td><td>≥2.2</td><td>≥2.2</td><td>≥2.2</td></tr></table>

# (2）力学性能

聚碳酸酯板材的力学性能（典型值）见表8-29。

表 8-29 聚碳酸酯板材的力学性能典型值  

<table><tr><td>性能</td><td>ASTM 方法</td><td>FTMS 406 方法</td><td>单位</td><td>典型值</td></tr><tr><td>拉伸强度</td><td>D-638</td><td>1011</td><td>\( 10^3 \text{ psi} \)</td><td>9.0~11.5</td></tr><tr><td>伸长率</td><td>D-638</td><td>1011</td><td>%</td><td>75(最小值)</td></tr><tr><td>拉伸模量</td><td>D-638</td><td>1011</td><td>\( 10^5 \text{ psi} \)</td><td>3.0~3.5</td></tr><tr><td>压缩强度</td><td>D-695</td><td>1021</td><td>\( 10^3 \text{ psi} \)</td><td>12.5</td></tr><tr><td>压缩模量</td><td>D-695</td><td>1021</td><td>\( 10^5 \text{ psi} \)</td><td></td></tr><tr><td>弯曲强度</td><td>D-790</td><td>1031</td><td>\( 10^3 \text{ psi} \)</td><td>10.3~13.5</td></tr><tr><td>弯曲模量</td><td>D-790</td><td>1031</td><td>\( 10^5 \text{ psi} \)</td><td>3.2~3.5</td></tr><tr><td>悬臂梁冲击强度,缺口</td><td>D-256</td><td>1071</td><td>ft·1bf/in(缺口)</td><td>12~18</td></tr></table>

注：1.上述数值一般是在室温下测得，其中某些值给出了一个范围。  
2. 试验方法采用美国材料与试验协会（ASTM）试验方法、联邦标准试验方法（FTMS406）。

# (3）力学性能曲线

MIL-P-83310材料拉伸强度与温度的关系曲线见图8-50。

图片摘要：该图主要展示 8 50 MIL P 83310材料拉伸强度与温度的关系曲线。
![](images/13db02a53d03a8cddd5d52e68f76782a0a6f9b7e772d0c457e0bd0f35f3521c5.jpg)  
图8-50 MIL-P-83310材料拉伸强度与温度的关系曲线

MIL-P-83310材料热处理后的拉伸弹性模量与温度的关系曲线（夹头速度 $0.2\mathrm{in} / \mathrm{min}$ ）见图8-51。

图片摘要：该图主要展示 8 50 MIL P 83310材料拉伸强度与温度的关系曲线。
![](images/ca4becf6bc264d8762f19363f2994366b2d9b26809a2d9c4f2e9deb9f7e87342.jpg)  
图8-51 MIL-P-83310材料热处理后的拉伸弹性模量与温度的关系曲线（夹头速度 $0.2\mathrm{in} / \mathrm{min}$ ）

MIL-P-83310材料压缩强度与温度的关系曲线见图8-52。

1/4 in 厚的 MIL-P-83310 材料热处理后的弯曲性能（无缺口试样）见图 8-53。

图片摘要：该图主要展示 8 51 MIL P 83310材料热处理后的拉伸弹性模量与温度的关系曲线（夹头速度 ）。
![](images/b70acd1e232f1e205fc4b36f978bf3c6a43d8ef992008886601ac34eeb7e1026.jpg)  
图8-52 MIL-P-83310材料压缩强度与温度的关系曲线

图片摘要：该图主要展示 8 52 MIL P 83310材料压缩强度与温度的关系曲线。
![](images/ef1c9b3ea522bc6a920bc04f64c3db48adf71a7fc289adf893f22a4f4b4c511c.jpg)  
图8-53 $1 / 4$ in厚的MIL-P-83310材料热处理后的弯曲性能（无缺口试样）

1/2 in 厚的 MIL-P-83310 材料热处理后的弯曲性能（无缺口试样）见图 8-54。

四种厚度的MIL-P-83310材料热处理后的弯曲性能（无缺口试样）见图8-55。

MIL-P-83310材料热处理后的悬臂梁冲击强度曲线见图8-56。

MIL-P-83310材料热处理后的悬臂梁冲击强度曲线见图8-57。

图片摘要：该图主要展示 8 54 1/2in厚的MIL P 83310材料热处理后的弯曲性能（无缺口试样）。
![](images/5799343cfe4ae5ad07ee52388fb2738a4e3c2abf21263a9223fd3de952abc770.jpg)  
图8-54 1/2in厚的MIL-P-83310材料热处理后的弯曲性能（无缺口试样）

图片摘要：该图主要展示 8 54 1/2in厚的MIL P 83310材料热处理后的弯曲性能（无缺口试样）。
![](images/e8bb9bc8641ca5bf27882cf91d09826a7e6ef0722f42a7665c542ccddb52c616.jpg)

图片摘要：该图主要展示 8 54 1/2in厚的MIL P 83310材料热处理后的弯曲性能（无缺口试样）。
![](images/2f7fce0df4f7b56ca6e7169192bd5566ac586905cd0dd0fdecd08c1e8a4107f8.jpg)  
图8-55 四种厚度的MIL-P-83310材料热处理后的弯曲性能（无缺口试样）

图片摘要：该图主要展示 8 55 四种厚度的MIL P 83310材料热处理后的弯曲性能（无缺口试样）。
![](images/e4c92aef82a8a338b86d05735486ef3f348ba2350c9983a4c0735a0a1082c463.jpg)  
图8-56 MIL-P-83310材料热处理后的悬臂梁冲击强度曲线

图片摘要：该图主要展示 8 56 MIL P 83310材料热处理后的悬臂梁冲击强度曲线。
![](images/54cf585ef563e4f7bb3f45bc095d9330a848cae437e38fc950a5578ff26edb5c.jpg)  
图8-57 MIL-P-83310材料热处理后的悬臂梁冲击强度曲线

# 8.3.2.3 耐环境性能

# （1）耐介质性能

聚碳酸酯板材在不同介质中浸泡 $30\mathrm{min}$ 和24h的试验结果见表8-30。

表 8-30 聚碳酸酯板材在不同介质中浸泡 ${30}\mathrm{\;{min}}$ 和 ${24}\mathrm{\;h}$ 的试验结果  

<table><tr><td>介质</td><td>30min浸泡试验结果</td><td>24h浸泡试验结果</td></tr><tr><td>MIL-H-5606 液压油</td><td>无反应</td><td>无反应</td></tr><tr><td>JP-4 喷气发动机油</td><td>无反应</td><td>无反应</td></tr><tr><td>JP-5 喷气发动机油</td><td>无反应</td><td>无反应</td></tr><tr><td>MIL-A-8243 除冰液</td><td>产生薄薄一层白色表面膜和深裂纹</td><td>产生薄薄一层白色表面膜和深裂纹</td></tr><tr><td>MIL-L-23699 润滑油</td><td>无反应</td><td>无反应</td></tr><tr><td>MIL-M-261 丁酮</td><td>产生白色表面膜和浅裂纹</td><td>产生白色表面膜和浅裂纹</td></tr><tr><td>TT-T-548 甲苯</td><td>产生白色表面膜和浅裂纹</td><td>产生白色表面膜和浅裂纹</td></tr><tr><td>TT-N-95 脂肪族石脑油</td><td>无反应</td><td>无反应</td></tr><tr><td>MIL-C-5541 阿洛丁刷用剂</td><td>无反应</td><td>无反应</td></tr><tr><td>020-038 聚氨酯稀释剂</td><td>产生半透明表面膜和浅裂纹</td><td>产生薄薄一层半透明表面膜和深裂纹</td></tr><tr><td>MMS-401 清洁剂(芳香族石脑油、乙酸乙酯、丁酮、异丙醇)</td><td>产生薄薄一层透明表面膜并迅速地全部断裂</td><td>产生薄薄一层半透明表面膜和深裂纹</td></tr><tr><td>保护覆盖物(黏性带No.123)</td><td>无反应</td><td>无反应</td></tr><tr><td>turco 5351脱漆剂</td><td>产生白色表面膜</td><td>产生黄色斑点薄膜</td></tr><tr><td>delchem 2236A除酸剂</td><td>产生白色表面膜</td><td>产生白色斑点薄膜</td></tr><tr><td>turco 4377</td><td>产生带银纹的白色表面膜</td><td>产生带银纹的白色表面膜</td></tr><tr><td>turco 3878和蒸气</td><td>无反应</td><td>无反应</td></tr><tr><td>5%氯化钠溶液</td><td>无反应</td><td>无反应</td></tr></table>

# (2）老化性能

# a. 老化性能

聚碳酸酯板材标准的老化性能要求见表8-31。

热老化对聚碳酸酯板材性能的影响见表8-32。

表 8-31 聚碳酸酯板材标准 MIL-P-83310 的老化性能要求  

<table><tr><td colspan="2">性能</td><td colspan="10">MIL-P-83310</td></tr><tr><td colspan="2">加速老化后的外观</td><td colspan="10">无裂纹、银纹或表面不稳定迹象</td></tr><tr><td rowspan="3">透光度</td><td>公称厚度,in</td><td>0.060</td><td>0.080</td><td>0.100</td><td>0.125</td><td>0.187</td><td>0.250</td><td>0.375</td><td>0.500</td><td>0.750</td><td>1.000</td></tr><tr><td>初始透光度,%</td><td>≥88</td><td>≥87</td><td>≥86</td><td>≥86</td><td>≥85</td><td>≥84</td><td>≥82</td><td>≥80</td><td>≥78</td><td>≥75</td></tr><tr><td>加速老化后透光度,%</td><td>≥86</td><td>≥85</td><td>≥84</td><td>≥84</td><td>≥83</td><td>≥82</td><td>≥80</td><td>≥78</td><td>≥76</td><td>≥73</td></tr><tr><td rowspan="2">雾度,%</td><td>老化前</td><td colspan="10">≤3</td></tr><tr><td>加速老化后</td><td colspan="10">≤4</td></tr></table>

表 8-32 热老化对聚碳酸酯板悬臂梁冲击强度和热变形温度的影响  

<table><tr><td rowspan="2">性能</td><td colspan="4">暴露条件</td></tr><tr><td>75°F, 未暴露</td><td>160°F, 6个月</td><td>200°F, 100h</td><td>260°F, 100h</td></tr><tr><td>冲击强度, ft·lbf/in(缺口)</td><td>1.81</td><td>2.07 (未破裂)</td><td>1.75</td><td>1.60</td></tr><tr><td>热变温度,°F264 psi</td><td>292.0</td><td>286.4</td><td>286.8</td><td>292.0</td></tr></table>

# b. 老化性能曲线

加工过的MIL-P-83310材料经6个月自然老化前后的透光度和雾度见图8-58。

加工过的 MIL-P-83310 材料经 6 个月自然老化前后的悬臂梁冲击试验见图 8-59。

图片摘要：该图主要展示 8 59 加工过的MIL P 83310材料经6个月自然老化前后的悬臂梁冲击试验。
![](images/add78e40186d1bf900c7e3b327582593dff2fd189cf31156f97e65ff2566323c.jpg)  
8-58 加工过的MIL-P-83310材料经6个月自然老化前后的透光度和雾度

图片摘要：该图主要展示 8 59 加工过的MIL P 83310材料经6个月自然老化前后的悬臂梁冲击试验。
![](images/58f5b132ad694380401b191ffbe780ea47f305172e943f040c87cd8538417aa1.jpg)  
图8-59 加工过的MIL-P-83310材料经6个月自然老化前后的悬臂梁冲击试验

# 8.3.3 配套材料

# 8.3.3.1 中间层材料性能

# （1）中间层材料性能

中间层材料的物理、化学性能及力学性能（典型值）见表8-33。

含21份3GH增塑剂的聚乙烯醇缩丁醛的物理及化学性能（典型值）见表8-34。

表 8-33 中间层材料的物理、化学性能及力学性能 (典型值)  

<table><tr><td rowspan="2">性能</td><td>聚乙烯醇缩丁醛</td><td>聚 氨 酯</td><td colspan="2">有机硅</td></tr><tr><td>3GH (21 份)</td><td>C1P97 – 1</td><td>SS5272Y (HT)</td><td>C1P97</td></tr><tr><td>比重</td><td>1.08</td><td>1.15</td><td>1.02</td><td>1.05</td></tr><tr><td>折射率</td><td>1.48</td><td>1.53</td><td>1.41</td><td>1.43</td></tr><tr><td>透光率,%</td><td>87</td><td>88</td><td>89</td><td>89</td></tr><tr><td>热传导率, \( \mathrm{{Btu}} \cdot  \mathrm{{in}}/\left( {{\mathrm{{ft}}}^{2} \cdot  \mathrm{h} \cdot  {}^{ \circ  }\mathrm{F}}\right) \)</td><td>1.5</td><td>0.99</td><td>0.98</td><td>0.89</td></tr><tr><td>比热,cal/(g·°F)</td><td>0.35</td><td>0.37</td><td>0.31</td><td>0.37</td></tr><tr><td>拉伸强度(室温), \( {10}^{-3}\mathrm{{psi}} \)</td><td>4.0</td><td>5.7</td><td>0.57</td><td>0.99</td></tr><tr><td>伸长率(室温),%</td><td>200</td><td>550</td><td>400</td><td>225</td></tr><tr><td>膨胀系数,in/ \( \left( {\mathrm{{in}} \cdot  {}^{ \circ  }\mathrm{F}}\right) \)</td><td>\( 5 \times  {10}^{-5} \)</td><td>-</td><td>\( {21.2} \times  {10}^{-5} \)</td><td>-</td></tr></table>

表 8-34 含 21 份 3GH 增塑剂的聚乙烯醇缩丁醛的物理及化学性能 (典型值)  

<table><tr><td colspan="2">性能</td><td>典型值</td></tr><tr><td rowspan="4">比热 Btu/(lb·°F)</td><td>-89°F</td><td>0.23</td></tr><tr><td>0°F</td><td>0.29</td></tr><tr><td>60°F</td><td>0.36</td></tr><tr><td>120°F</td><td>0.45</td></tr><tr><td rowspan="5">热传导率 Btu·in/(ft²·h·°F)</td><td>-85°F</td><td>1.29</td></tr><tr><td>48°F</td><td>1.54</td></tr><tr><td>52.5°F</td><td>1.47</td></tr><tr><td>53°F</td><td>1.48</td></tr><tr><td>145°F</td><td>1.49</td></tr><tr><td rowspan="2">折射率</td><td>-35°F</td><td>1.496</td></tr><tr><td>129°F</td><td>1.488</td></tr><tr><td colspan="2">密度，lb/ft³</td><td>67.8~68.1</td></tr></table>

# （2）中间层材料性能曲线

a. 聚乙烯醇缩丁醛的性能关系曲线

PVB中间层拉伸强度与温度的关系曲线见图8-60。

图8-60PVB中间层拉伸强度与温度的关系曲线  
图片摘要：该图主要展示 8 60PVB中间层拉伸强度与温度的关系曲线。
![](images/c8fd097989a10ff8259ca2a7c450160f549a8e5c8bb1215487ae6013077bfb58.jpg)  
A—弹性模量 B—极限强度 C—屈服强度 D—泊松比

PVB中间层线性热膨胀系数与温度的关系曲线见图8-61。

PVB中间层产生气泡与时间的关系曲线见图8-62。

图片摘要：该图主要展示 8 60PVB中间层拉伸强度与温度的关系曲线。
![](images/777dc4772f5eac20d670c5fffce0d62f36ff48a60f420a96ffb96881e5eecbcc.jpg)  
图8-61PVB中间层线性热膨胀系数与温度的关系曲线

图片摘要：该图主要展示 8 61PVB中间层线性热膨胀系数与温度的关系曲线。
![](images/861748bcf5be29f46615352dba360b3293c6cb6efde662571b4a57a0f1da5fb3.jpg)  
图8-62PVB中间层产生气泡与时间的关系曲线

b. 含乙烯的三元共聚物和聚乙烯醇缩丁醛的性能关系曲线

ETA和PVB拉伸强度与温度的关系曲线见图8-63。

ETA和PVB中间层韧性模量与温度的关系曲线见图8-64。

图8-63ETA和PVB拉伸强度与温度的关系曲线  
图片摘要：该图主要展示 8 63ETA和PVB拉伸强度与温度的关系曲线。
![](images/32bdecb0efa720b3216c69bb5261f5fa3d5012210c98baecdd3d1e6aae128bd2.jpg)  
ASTM D412 厚度 20mil   
速度 $2.0\mathrm{in / min}$ （试样类型C）

图8-64ETA和PVB中间层韧性模量与温度的关系曲线  
图片摘要：该图主要展示 8 64ETA和PVB中间层韧性模量与温度的关系曲线。
![](images/61211078ccbd4362049c3dead28e4aee7f66d143fc37409d858b361f38d941ac.jpg)  
ASTM D412 速度 $2.0\mathrm{in / min}$ 厚度20mil试样类型C

ETA和PVB中间层撕裂强度与温度的关系曲线见图8-65。

ETA和PVB中间层伸长率与温度的关系曲线见图8-66。

c. 有机硅中间层的性能关系曲线

在 $-65^{\circ}\mathrm{F}$ 下有机硅中间层剪切应力与剪切应变的关系曲线见图8-67。

在室温下有机硅中间层剪切应力与剪切应变的关系曲线见图8-68。

图片摘要：该图主要展示 8 65ETA和PVB中间层撕裂强度与温度的关系曲线ASTMD1004。
![](images/9addd4faa4b849435fd41339451ba1e9eaca5a5c7cae8836ff03df7921475487.jpg)  
图8-65ETA和PVB中间层撕裂强度与温度的关系曲线ASTMD1004

图片摘要：该图主要展示 8 65ETA和PVB中间层撕裂强度与温度的关系曲线ASTMD1004。
![](images/2a7804a908bd9fb100e72e4b12fcb5e7428e63ad3a7355ee2c53bb113823aea5.jpg)  
图8-66ETA和PVB中间层伸长率与温度的关系曲线

ASTM D 412 速率 $2.0\mathrm{in} / \mathrm{min}$ 试样类型C 厚度 $20\mathrm{mil}$

图片摘要：该图主要展示 8 66ETA和PVB中间层伸长率与温度的关系曲线。
![](images/7fd0c5268f2c864d6c6ef22dac8f54a5d3a8d74425ac48c827b4f4c01efac671.jpg)  
图8-67 在 $-65^{\circ}\mathrm{F}$ 下有机硅中间层剪切应力与剪切应变的关系曲线

图片摘要：该图主要展示 8 67 在 下有机硅中间层剪切应力与剪切应变的关系曲线。
![](images/7f60ca000053d83462fcfc92428c1177f107996b102a42ef885dabdf0f13f12f.jpg)  
图8-68 在室温下有机硅中间层剪切应力与剪切应变的关系曲线

在 $160^{\circ}\mathrm{F}$ 下有机硅中间层剪切应力与剪切应变的关系曲线见图8-69。

有机硅和PVB中间层拉伸强度与温度的关系曲线见图8-70。

d. 聚氨酯中间层的性能关系曲线

聚氨酯中间层拉伸强度与温度的关系曲线见图8-71。

F-3X-40聚氨酯中间层在不同温度下的拉伸强度与应变的关系曲线见图8-72。

图片摘要：该图主要展示 8 69 在 下有机硅中间层剪切应力与剪切应变的关系曲线。
![](images/8b58e8fcc594c8285b9f6662d22bf24196175599f05cafde841247d7552c39e4.jpg)  
图8-69 在 $160^{\circ}\mathrm{F}$ 下有机硅中间层剪切应力与剪切应变的关系曲线

图片摘要：该图主要展示 8 69 在 下有机硅中间层剪切应力与剪切应变的关系曲线。
![](images/1965a8e48cac370d566e0d8d1b0bbc14a0727452810243d90ec4b5c82190e4f9.jpg)  
图8-70 有机硅和PVB中间层拉伸强度与温度的关系曲线

图片摘要：该图主要展示 8 70 有机硅和PVB中间层拉伸强度与温度的关系曲线。
![](images/d34855e34bacee7c8d6b48eee5772fa9d0169da783bd6b264f16b49ad732ff79.jpg)  
图8-71 聚氨酯中间层拉伸强度与温度的关系曲线

图片摘要：该图主要展示 8 71 聚氨酯中间层拉伸强度与温度的关系曲线。
![](images/6258ce511ffe432effaed4a76c5ebba653bb72d9b6d2634428b4fae2f577d1c4.jpg)  
图8-72 F-3X-40聚氨酯中间层在不同温度下的拉伸强度与应变的关系曲线注：括号内数字表示应变速率，in/min。

F-5X-1聚氨酯中间层拉伸性能与温度的关系曲线见图8-73。

# 8.3.3.2 边缘连接件性能

边缘连接件常用增强材料有玻璃纤维、尼龙、涤纶和腈纶等。常用树脂基体有环氧树脂、聚酯树脂、丙烯酸酯或改性丙烯酸酯树脂等。增强材料、树脂及边缘连接件用层压板的性能可参考本册复合材料部分，也可向供应厂商索取边缘连接件的性能资料，本节只列出了制造边缘连接件的原材料，用作边缘连接件的几种环氧树脂层压板性能曲线。

HT-17 Nomex-环氧层合板热膨胀与温度的关系曲线见图8-74。

181 玻璃布 - 环氧层合板的热膨胀与温度的关系曲线见图 8-75。

用作边缘加强件的各种层合板在室温下的拉伸应力一应变曲线见图8-76。

图片摘要：该图主要展示 8 73 F 5X 1聚氨酯中间层拉伸性能与温度的关系曲线。
![](images/bbf5f3742eb3cde56d17f9ce488f7e07c49b8c982384866ba7cd50cb078b88ad.jpg)  
图8-73 F-5X-1聚氨酯中间层拉伸性能与温度的关系曲线

图片摘要：该图主要展示 8 73 F 5X 1聚氨酯中间层拉伸性能与温度的关系曲线。
![](images/db787143d8e903b4f4344338994c090780dd1635582816f2e23596be4331693a.jpg)  
图8-74 HT-17诺梅克斯－环氧层合板热膨胀与温度的关系曲线

图片摘要：该图主要展示 8 74 HT 17诺梅克斯－环氧层合板热膨胀与温度的关系曲线。
![](images/58549f49f13bdacdfb695a6a2842d3338db7d0cd4f01c8fc33f8b08e0dac68ac.jpg)  
图8-75 181玻璃布-环氧层合板的热膨胀与温度的关系曲线

图8-76 用作边缘加强件的各种层合板在  
图片摘要：该图主要展示 8 76 用作边缘加强件的各种层合板在。
![](images/4f51d030ebd496d7eb8c65a80215da4e28ae64348451f4f5c047b744c1e810a5.jpg)  
室温下的拉伸应力一应变曲线  
注：HT-1和HT-17织物是诺梅克斯尼龙，初始模量 $(E_{\mathrm{T}})$

玻璃纤维-环氧 3650000; HT-1-环氧 800000;

HT-17-环氧 880000; HT-17和HT-1-环氧 690000;

SN-10尼龙-环氧 430000。 $\ast 10^{2}\mathrm{ksi}$

用作边缘加强件的各种层合板在 $185^{\circ}\mathrm{F}$ 下的拉伸应力一应变曲线见图8-77。

图8-77 用作边缘加强件的各种层合板在 $185^{\circ}\mathrm{F}$ 下的拉伸应力一应变曲线  
图片摘要：该图主要展示 8 77 用作边缘加强件的各种层合板在 下的拉伸应力一应变曲线。
![](images/8b91cda4c97c6f6e6a01de53b8c3b4754f07512148afbc1489791a36c9dd605d.jpg)  
注：HT-1和HT-17织物是诺梅克斯尼龙，初始模量（ $E_{\mathrm{T}}$ ）：  
玻璃纤维-环氧 2970000; HT-1-环氧 740000;   
HT-17-环氧 800000; HT-17和HT-17环氧 680000;   
SN-10-环氧 160000。  
$\ast 10^{2}\mathrm{ksi}$

# 8.4 材料工艺性及应用范围

# 8.4.1 工艺性

聚甲基丙烯酸甲酯和聚碳酸酯的工艺性见表8-35。

表 8-35 聚甲基丙烯酸甲酯和聚碳酸酯的工艺性  

<table><tr><td>工艺性</td><td>耐热聚甲基丙烯酸甲酯MIL-P-5425</td><td>改性聚甲基丙烯酸甲酯MIL-P-8184</td><td>定向聚甲基丙烯酸甲酯MIL-P-25690</td><td>聚碳酸酯MIL-P-83310</td></tr><tr><td>可加工性</td><td colspan="4">可用车、铣、刨、钻、锯等机械加工方法加工,机加过程应避免局部过热,可使用冷却剂,刀具要采用耐磨的硬质合金,除MIL-P-25690材料外,其他材料在机械加工后应进行退火处理</td></tr><tr><td>可成形性</td><td>可用阳模、阴模、闭合模、吹塑和真空等方法成形,板材应在高弹态下成形,其成形温度见表8-36</td><td>可用阳模、阴模接触法成形、热成形、吹塑成形及冷弯成形</td><td colspan="2">可用冷、热成形方法成形</td></tr></table>

续表8-35   

<table><tr><td>工艺性</td><td>耐热聚甲基丙烯酸甲酯
MIL-P-5425</td><td>改性聚甲基丙烯酸甲酯
MIL-P-8184</td><td>定向聚甲基丙烯酸甲酯
MIL-P-25690</td><td>聚碳酸酯
MIL-P-83310</td></tr><tr><td>可胶接性</td><td>可用溶剂型胶粘剂、丙烯酸酯胶粘剂粘接</td><td colspan="2">可用丙烯酸酯、环氧树脂或聚酯树脂胶粘剂粘接</td><td>可用有机硅、聚氨酯或溶剂胶粘剂粘接</td></tr><tr><td>可连接性</td><td colspan="2">可用镶嵌、螺栓刚性连接、柔性连接或复合连接</td><td>可用镶嵌、螺栓刚性连接或复合连接,不宜仅采用柔性连接</td><td>可用刚性连接、柔性连接或复合连接</td></tr></table>

浇注聚甲基丙烯酸甲酯的成形温度范围见表8-36。

表 8-36 浇注聚甲基丙烯酸甲酯材的成形温度范围  

<table><tr><td>材料</td><td>材料标准</td><td>烘箱温度℉</td><td>板材温度T</td></tr><tr><td>耐热聚甲基丙烯酸甲酯</td><td>MIL-P-5425</td><td>300~350</td><td>300~325</td></tr><tr><td>改性聚甲基丙烯酸甲酯</td><td>MIL-P-8184</td><td>325~375</td><td>325~350</td></tr></table>

浇注聚甲基丙烯酸甲酯板材及制件进行如下任一操作之后，均应进行退火处理，退火参数见表8-37。

a. 成形完毕之后；  
b. 机械加工完成之后；  
c. 胶接完毕之后；  
d. 安装完毕之后。

表 8-37 浇注聚甲基丙烯酸甲酯的退火温度和保温时间  

<table><tr><td rowspan="3">板材厚度in</td><td colspan="3">规定退火温度下的保温时间，h</td></tr><tr><td colspan="3">MIL-P-5425和MIL-P-8184</td></tr><tr><td>195±5°F</td><td>175±5°F</td><td>160±5°F</td></tr><tr><td>0.060~0.150</td><td>3</td><td>10</td><td>24</td></tr><tr><td>0.187~0.375</td><td>5.5</td><td>10.5</td><td>24</td></tr><tr><td>0.500~0.750</td><td>6</td><td>11</td><td>24</td></tr><tr><td>0.875~1.125</td><td>6.5</td><td>11.5</td><td>24</td></tr><tr><td>1.250~1.500</td><td>7</td><td>12</td><td>24</td></tr><tr><td>1.500~1.750</td><td>7</td><td>12</td><td>24</td></tr><tr><td>1.750~2.000</td><td>8</td><td>13</td><td>24</td></tr><tr><td>2.000~2.225</td><td>9</td><td>14</td><td>25</td></tr><tr><td>2.225~2.500</td><td>11</td><td>15</td><td>27</td></tr><tr><td>2.500~3.000</td><td>12</td><td>17</td><td>28</td></tr><tr><td>3.000~3.250</td><td>14</td><td>17</td><td>29</td></tr><tr><td>3.250~3.500</td><td>14</td><td>19</td><td>30</td></tr><tr><td>3.500~3.750</td><td>16</td><td>20</td><td>31</td></tr><tr><td>3.750~4.000</td><td>18</td><td>22</td><td>33</td></tr></table>

# 8.4.2 应用范围

聚甲基丙烯酸甲酯和聚碳酸酯板材的应用范围见表8-38。

表 8-38 聚甲基丙烯酸甲酯及聚碳酸酯板材的特点及应用范围  

<table><tr><td>序号</td><td>材料</td><td>性能特点</td><td>应用范围</td></tr><tr><td>1</td><td>耐热聚甲基丙烯酸甲酯MIL-P-5425</td><td>非交联型的甲基丙烯酸甲酯聚合物,是热塑性的浇铸材料,可制造成为无色透明板材或高透明度的有色板材。能满足各种级别的光学要求,具有优良的光学性能、耐老化和耐气候性能,可成形性好,但耐有机溶剂性能差</td><td>用于直升机、军民机的透明件及其他光学零件和装饰材料,亦可用作改性聚甲基丙烯酸甲酯的原材料</td></tr><tr><td>2</td><td>改性聚甲基丙烯酸甲酯MIL-P-8184</td><td>交联型的甲基丙烯酸甲酯聚合物,具有优良的光学性能、耐老化和耐气候性能、成形性能良好,与MIL-P-5425材料相比,具有较高的抗银纹和耐溶剂性能,热状态下的尺寸稳定性较好,耐热性略高</td><td>用于高速军民机增压舱的透明件及其他透明件</td></tr><tr><td>3</td><td>拉伸聚甲基丙烯酸甲酯MIL-P-25690</td><td>交联型的甲基丙烯酸甲酯聚合物,是以MIL-P-8184材料为原材料,经多轴拉伸而成,拉伸度为60%~80%,具有优异的断裂性能、抗裂纹扩展性、冲击强度和断裂伸长率,极大地改进了板材的蠕变断裂强度和抗银纹性</td><td>用于高速、高性能军民机增压舱的透明件及其他透明材料</td></tr><tr><td>4</td><td>聚碳酸酯MIL-P-83310</td><td>用作飞机透明材料,是双酚A型聚碳酸酯,该材料具有优异的抗冲击性能,热变形温度高达265°F以上,但耐溶剂和耐腐蚀性能差</td><td>用于高速、高性能军民机的透明件</td></tr></table>

# 8.5 材料运输、贮存及保管要求

本节主要介绍透明材料板材的包装、运输和贮存。

# 8.5.1 包装

每块板材的两个表面均应粘贴保护纸或保护薄膜，保护层应具有合适的黏性，既容易剥去，又不损伤材料表面，还能在运输及贮存过程中保护材料表面，防止划伤和损伤。

板材应按照标准规定的不同包装等级及保护方法进行装箱包装，确保板材在运输过程中免受损伤。板材的包装上应清楚地标志材料规范号、制造厂商、材料牌号、制造厂批号和板材厚度。

# 8.5.2 运输

透明材料板材可装在铁路棚车、集装箱和汽车上运输。用汽车运输时，板材应用防雨材料加以覆盖，不可与化学品混合运输。

# 8.5.3 贮存

贮存透明材料板材的仓库应该保持清洁，贮存期间不应揭掉保护层，板材应放在与垂直方向约为 $10^{\circ}$ 的架子上。如果必须将板材水平放置，小板材应置于大板材之上，使每块板材都有支撑。

板材不得接触汽油、酒精、煤油、苯、甲苯、酮类、四氯化碳、灭火剂、除水液、油漆稀释剂、芳香烃类碳氢化合物或其他未经批准的溶剂。

贮存透明材料板材的仓库温度应在 $90^{\circ}\mathrm{F}$ 以下，湿度保持在 $15\%$ 以上，仓库内不允许有有害溶剂（如丙酮、酒精、煤油、苯、甲苯、四氯化碳、油漆和稀释剂等）的蒸气。

# 8.6 可推荐的供应商

可推荐的供应商见表8-39。

表 8-39 可推荐的供应商  

<table><tr><td>序号</td><td>供应商</td><td>材料类型</td><td>牌号</td><td>标准</td></tr><tr><td rowspan="2">1</td><td rowspan="2">Polycast Technology Corporation</td><td>耐热聚甲基丙烯酸甲酯</td><td>Poly IIPolycast II UVA</td><td>MIL-P-5425</td></tr><tr><td>改性聚甲基丙烯酸甲酯</td><td>Polycast 76Polycast 84Poly 84S</td><td>MIL-P-8184</td></tr><tr><td rowspan="2">2</td><td rowspan="2">Rohm GmbH Chemische Fabrik</td><td>改性聚甲基丙烯酸甲酯</td><td>Plexiglas 249</td><td>MIL-P-8184</td></tr><tr><td>耐热聚甲基丙烯酸甲酯</td><td>Plexiglas II UVA</td><td>MIL-P-5425</td></tr><tr><td rowspan="2">3</td><td rowspan="2">Pilkington Aerospace</td><td>耐热聚甲基丙烯酸甲酯</td><td>Acrivue 320</td><td>MIL-P-5425</td></tr><tr><td>改性聚甲基丙烯酸甲酯</td><td>Acrivue 350Acrivue 351Acrivue 352定向聚甲基丙烯酸甲酯</td><td>MIL-P-8184MIL-P-25690</td></tr><tr><td rowspan="3">4</td><td rowspan="3">Nordam Transparency DiV.</td><td>耐热聚甲基丙烯酸甲酯</td><td>Nordex 389</td><td>MIL-P-5425</td></tr><tr><td>改性聚甲基丙烯酸甲酯</td><td>Nordex 918</td><td>MIL-P-8184</td></tr><tr><td>定向聚甲基丙烯酸甲酯</td><td>Nordex 188Nortex</td><td>MIL-P-25690</td></tr><tr><td>5</td><td>Cyro Industries</td><td>改性聚甲基丙烯酸甲酯</td><td>Acrylite 249</td><td>MIL-P-8184</td></tr></table>

续表8-39   

<table><tr><td>序号</td><td>供应商</td><td>材料类型</td><td>牌号</td><td>标准</td></tr><tr><td>6</td><td>Aerotech Transparenties, Inc.</td><td>改性聚甲基丙烯酸甲酯</td><td>Plex 84</td><td>MIL-P-8184</td></tr><tr><td>7</td><td>Aerospace Composite Technologies</td><td>定向聚甲基丙烯酸甲酯</td><td>Stretched Acrylic</td><td>MIL-P-25690</td></tr><tr><td>8</td><td>Avoatom Plastics</td><td>定向聚甲基丙烯酸甲酯</td><td>Apcode 19</td><td>MIL-P-25690</td></tr><tr><td>9</td><td>Llamas Plastics, Inc.</td><td>定向聚甲基丙烯酸甲酯</td><td>Stretched Acrylic</td><td>MIL-P-25690</td></tr><tr><td>10</td><td>Sully Products Speciaux</td><td>定向聚甲基丙烯酸甲酯</td><td>Acrylex</td><td>MIL-P-25690</td></tr><tr><td>11</td><td>Texstar, Inc.</td><td>定向聚甲基丙烯酸甲酯</td><td>Texstretch</td><td>MIL-P-25690</td></tr><tr><td rowspan="2">12</td><td rowspan="2">Sierracin/Sylmar Corp.</td><td>定向聚甲基丙烯酸甲酯</td><td>Sierracin S-1000Sierracin S-2000</td><td>MIL-P-25690</td></tr><tr><td>有机硅</td><td>Sierracin S-100</td><td></td></tr><tr><td rowspan="2">13</td><td rowspan="2">Swedlow Incorporated</td><td>聚甲基丙烯酸甲酯(液态、灌注用)</td><td>Swedlow SS-6084</td><td></td></tr><tr><td>有机硅</td><td>Swedlow SS-5272Y (HT)</td><td></td></tr><tr><td rowspan="2">14</td><td rowspan="2">Goodyear aerospace Corp.</td><td>聚氨酯</td><td>F-3X-40F-5X-1</td><td></td></tr><tr><td>有机硅</td><td>F-4X</td><td></td></tr><tr><td>15</td><td>General Electric Company</td><td>聚碳酸酯</td><td>Lexan MR 500Lexan SL-2000-111</td><td>MIL-P-83310</td></tr><tr><td>16</td><td>Rowland Products, Inc.</td><td>聚碳酸酯</td><td>Merlon M50U</td><td>MIL-P-83310</td></tr><tr><td>17</td><td>PPG Industries, Inc.</td><td>聚氨酯</td><td>CIP-97</td><td></td></tr><tr><td rowspan="2">18</td><td rowspan="2">Monsanto Company</td><td>聚乙烯醇缩丁醛</td><td>Saflex DSSaflex DBSaflex PTSaflex WS</td><td rowspan="2"></td></tr><tr><td>含乙烯的三元共聚物</td><td>ETA</td></tr></table>

# 第9章 复合材料

# 9.1 概述

复合材料是指由两种或两种以上（基体和纤维）组分组成的材料（各组分保持其原有性质，彼此间有明显的界面）。主要由增强材料和基体材料组成。增强材料主要起承载作用；基体材料主要起支撑作用，将外载传递给增强材料，并对增强材料起保护作用。复合材料的承载能力主要取决于增强材料；复合材料的损伤容限、使用温度及成形工艺性主要取决于基体材料。

复合材料具有比强度和比模量高、各向异性和可设计性好、疲劳性能优异、尺寸稳定性良好及成形工艺性好等优点；主要缺点是层间强度低、易吸湿老化、抗冲击性能差及成本较高等。

复合材料按增强材料分为玻璃纤维增强复合材料、碳纤维增强复合材料、芳纶增强复合材料及混杂纤维增强复合材料等；复合材料按树脂基体可分为热塑性树脂基复合材料和热固性树脂基复合材料两大类。热固性树脂主要有环氧、双马来酰亚胺、酚醛、聚酯和聚酰亚胺等；热塑性树脂主要有聚醚醚酮、聚苯硫醚、聚醚酮、聚醚矾、聚酰亚胺和聚醚酰亚胺等。热固性树脂综合性能好，制造工艺简单，材料成本低，目前复合材料多采用热固性树脂，如环氧、双马来酰亚胺，使用经验成熟；热塑性树脂韧性高、贮存期长、易于修补、可重复使用，但成形温度高、压力大、对工艺设备要求高，并且能耗较大。常用的热塑性树脂有聚醚醚酮（PEEK）和聚苯硫醚（PPS）等，主要用于军机使用温度高、韧性要求严格的部位和构件。

复合材料的成形工艺主要有手糊成形、袋压成形、热压罐成形、模压成形、压注成形、缠绕成形、拉挤成形和热膨胀成形等。航空复合材料制件主要采用热压罐、模压和压注等方法成形。

本章主要介绍国外几大飞机公司常用复合材料（玻璃纤维复合材料、碳纤维复合材料、芳纶复合材料、芳纶纸蜂窝及玻璃布蜂窝）的性能、标准、牌号、工艺、应用范围及供应厂商等。

# 9.2 材料的分类、牌号及其标准

复合材料按增强材料可分为玻璃纤维复合材料、碳纤维复合材料和芳纶复合材料等，此外还包括夹层结构用芳纶纸蜂窝、玻璃布蜂窝等。

国外主要复合材料及蜂窝牌号及标准见表9-1。

表 9-1 复合材料分类、牌号及标准  

<table><tr><td>序号</td><td>品种</td><td colspan="3"></td><td>牌 号</td><td>标 准</td></tr><tr><td rowspan="12">1</td><td rowspan="21">玻璃纤维复合材料</td><td rowspan="6">I类</td><td rowspan="6">型</td><td>120</td><td>120-F161-108 F50</td><td rowspan="12">BMS8-139耐高温环氧玻璃织物预浸料</td></tr><tr><td>1581</td><td>1581-F161-108 F50</td></tr><tr><td>7781</td><td>7781-F161-108 F50</td></tr><tr><td>1582</td><td>1582-F161-108 F50</td></tr><tr><td>1584</td><td>1584-F161-108 F50</td></tr><tr><td>1543</td><td>1543-F161-108 F50</td></tr><tr><td rowspan="6">II类</td><td rowspan="6">型</td><td>120</td><td>120-F164-6-F50</td></tr><tr><td>1581</td><td>1581-F164-6-F50</td></tr><tr><td>7781</td><td>7781-F164-6-F50</td></tr><tr><td>1582</td><td>1582-F164-6-F50</td></tr><tr><td>1584</td><td>1584-F164-6-F50</td></tr><tr><td>1543</td><td>1543-F164-6-F50</td></tr><tr><td rowspan="4">2</td><td rowspan="4" colspan="2">型</td><td>120</td><td>1P20-F120-154120A1100/F532B506-120-Volan A</td><td rowspan="4">BMS8-129耐高温酚醛玻璃织物预浸料</td></tr><tr><td>1581</td><td>1P81-F120-1542P81-F120-1541581 A1100/F532B506-1581-Volan A</td></tr><tr><td>1582</td><td>1P82-F120-154182 A1100/F532B</td></tr><tr><td>1543</td><td>1P43-F120-154143 A1100/F532B</td></tr><tr><td rowspan="5">3</td><td rowspan="2" colspan="2">I型</td><td>120类</td><td>CYCOM 6200-120CYCOM 6200-220MXB 6070-120MXB 6070-220</td><td rowspan="5">BMS8-222改性酚醛玻璃织物预浸料</td></tr><tr><td>181类</td><td>CYCOM 6200-7781CYCOM 6200-1581CYCOM 6070-7781CYCOM 6070-1581</td></tr><tr><td colspan="3">II型 8800 类</td><td>MXB 6070-8800</td></tr><tr><td colspan="3">III型 2BRK 类</td><td>MXB 6070-10104-64</td></tr><tr><td colspan="3">IV型 MAT 类</td><td>MXB 6070A/8000100</td></tr></table>

续表9-1   

<table><tr><td>序号</td><td>品种</td><td colspan="3"></td><td>牌 号</td><td>标 准</td></tr><tr><td rowspan="6">4</td><td rowspan="12">玻璃纤维复合材料</td><td rowspan="6">III类1级</td><td rowspan="6">型</td><td>120</td><td>120-F155-5-F69120-F255-1-F69MXB 7701-120-Z-6040NARMCO-3203-120,Volan A</td><td rowspan="6">BMS8-79中温固化环氧玻璃织物预浸料</td></tr><tr><td>1543</td><td>1543-F155-5-F691543-F255-1-F69MXB 7701-1543-Z-6040NARMCO-3203-1543,Volan A</td></tr><tr><td>1581</td><td>1581-F155-5-F691581-F255-1-F69MXB 7701-1581-Z-6040NARMCO-3203-1581,Vloan A</td></tr><tr><td>7781</td><td>7781-F155-5-F697781-F255-1-F69MXB 7701-7781-Z-6040NARMCO-3203-7781</td></tr><tr><td>1582</td><td>1582-F155-5-F691582-F255-1-F69MXB 7701-1582-Z-6040NARMCO-3203-1582,Volan A</td></tr><tr><td>1584</td><td>1584-F155-5-F691584-F255-1-F69MXB 7701-1584-Z-6040NARMCO-3203-1584,Volan A</td></tr><tr><td rowspan="6">5</td><td rowspan="4" colspan="3">I型1类A级</td><td>CYCOM 5131-120</td><td rowspan="6">BMS8-151内装饰夹层面板及黏结材料</td></tr><tr><td>Ferropreg CE 356/220</td></tr><tr><td>MXB 7251/120</td></tr><tr><td>G120/F21003-S920 NM</td></tr><tr><td rowspan="2" colspan="3">I型1类B级</td><td>MXB 7251/120Ivory BAC 3420</td></tr><tr><td>MXB 7251/120Beige BAC 857</td></tr></table>

续表 9-1  

<table><tr><td>序号</td><td>品种</td><td colspan="2"></td><td>牌 号</td><td>标 准</td></tr><tr><td rowspan="14">5</td><td rowspan="27">玻璃纤维复合材料</td><td rowspan="3" colspan="2">I 型1 类B 级</td><td>MXB 7251/120Off - White BAC 7144</td><td rowspan="14">BMS8 - 151内装饰夹层面板及黏结材料</td></tr><tr><td>MXB 7251/120Brown BAC 8910</td></tr><tr><td>MXB 7251/120Beige BAC 80016</td></tr><tr><td rowspan="3" colspan="2">II 型1 类A 级</td><td>CYCOM 5131 - 128</td></tr><tr><td>Ferropreg CE 356/7628</td></tr><tr><td>MXB 7251/128</td></tr><tr><td rowspan="5" colspan="2">III型1 类A 级</td><td>CYCOM 5131 - 181</td></tr><tr><td>JMSNB - 151 - 181</td></tr><tr><td>Ferropreg CE 361/7781</td></tr><tr><td>MXB 7251/181</td></tr><tr><td>G1581/F21003 - S920 NM</td></tr><tr><td rowspan="3" colspan="2">IV型1 类A 级</td><td>JMSNB - 151 - 8800</td></tr><tr><td>MXB 7251/8800</td></tr><tr><td>G8800/F21003 - S920 NM</td></tr><tr><td rowspan="9">6</td><td rowspan="4">I 型</td><td rowspan="2">1 类</td><td>CYCOM 6250/120</td><td rowspan="9">BMS8 - 226内部夹层板黏结及层压材料</td></tr><tr><td>CYCOM 6250/220</td></tr><tr><td>2 类</td><td>CPH 2284P/120</td></tr><tr><td>3 类</td><td>CPH 2265/120</td></tr><tr><td rowspan="5">II 型</td><td rowspan="3">1 类</td><td>CYCOM 6250/181</td></tr><tr><td>CYCOM 6250/1581</td></tr><tr><td>CYCOM 6250/7781</td></tr><tr><td>2 类</td><td>CPH 2284P/7781</td></tr><tr><td>3 类</td><td>CPH 2265/7781</td></tr><tr><td rowspan="4">7</td><td rowspan="2">I 型</td><td>250 类</td><td>TEF7 - F155 - 84</td><td rowspan="4">BMS8 - 278涂铝环氧玻璃织物预浸料</td></tr><tr><td>350 类</td><td>TEF7 - F161 - 199</td></tr><tr><td rowspan="2">II 型</td><td>250 类</td><td>TEF7 - F155 - 84</td></tr><tr><td>350 类</td><td>TEF7 - F161 - 199</td></tr></table>

续表 9-1  

<table><tr><td>序号</td><td>品种</td><td></td><td>牌 号</td><td>标 准</td></tr><tr><td rowspan="8">8</td><td rowspan="10">玻璃纤维复合材料</td><td rowspan="4">3型</td><td>Narmco 8206/120</td><td rowspan="8">DMS2127250°F固化环氧玻璃织物预浸料</td></tr><tr><td>CYCOM 919/120</td></tr><tr><td>CE-3330/120</td></tr><tr><td>MXB 7711/120</td></tr><tr><td rowspan="4">8型</td><td>Narmco 8206/181,1581或7581</td></tr><tr><td>CYCOM 919/181,1581或7581</td></tr><tr><td>CE-3330/181,1581或7781</td></tr><tr><td>MXB 7711/181,1581或7781</td></tr><tr><td rowspan="2">9</td><td>I型</td><td>916G-1581-37</td><td rowspan="2">WLB8.4321环氧玻璃织物预浸料</td></tr><tr><td>II型</td><td>916G-7781-50</td></tr><tr><td rowspan="7">10</td><td rowspan="7">碳纤维复合材料</td><td>I型2类</td><td>HMF-5-322/34C-I HMF-5-133/34-I</td><td rowspan="7">BMS8-212350F固化环氧预浸碳纤维带和织物</td></tr><tr><td>II型1类</td><td>HYE 1034C(**) - II T3T-** - 12-F263-2 CYCOM 985GT6-** - II</td></tr><tr><td>II型2类</td><td>HMF-5-322/34C-II W3T-282-XX-F263-2 CYCOM 985GF 3135H8 CYCOM 985F 3135H8-II</td></tr><tr><td>II型3类</td><td>HYE 1034C(**) - II - 3</td></tr><tr><td>III型1类</td><td>HYE 1034C(**) - III T3T-** - 12-F263-2 CYCOM 985 GT3 *Fibredux 922C-TS-3.6-37%</td></tr><tr><td>III型2类</td><td>HMF-5-133/34C-III F3T-584-XX-F263-7 CYCOM 985F 31358H Fibredux 922C-815-37%</td></tr><tr><td>IV型2类</td><td>HMF5-322/34C-IV Fibredux 922C-814NT-40% CYCOM 985GF 3070PW</td></tr></table>

续表 9-1  

<table><tr><td>序号</td><td>品种</td><td></td><td>牌 号</td><td>标准</td></tr><tr><td rowspan="4">11</td><td rowspan="11">碳纤维复合材料</td><td>2类I型</td><td>W3T-282(Y)-XX-F593-1HMF970/PWC(TY)</td><td rowspan="4">BMS8-256350°F固化环氧预浸碳纤维带和织物</td></tr><tr><td>2类IV型</td><td>W3C-282(Y)-XX-F593-18HMF970/PWC(TY)</td></tr><tr><td>1类II型</td><td>HYE 970/STD(RH)T2G190-XX-F593-12</td></tr><tr><td>3类II型</td><td>T2G190-XX-F593-20T2G145-XX-F593-20</td></tr><tr><td rowspan="3">12</td><td>I型2类</td><td>W3C-282-42-F550-1</td><td rowspan="3">BMS8-168250°F(121℃)固化环氧预浸碳纤维带和织物</td></tr><tr><td>II型1类</td><td>HYE-10714AEHYE-30714ACHYE-16714AD II T6C-145-12-F155-76T2C-190-12-F155-76C3U190/F6986S03CYCOM 919GT-3145</td></tr><tr><td>III型2类</td><td>HMF-322D/7714ACF3G-584-42-F155-76CYCOM 919GF-3135H8R-6268-C3K-135-8H-42</td></tr><tr><td rowspan="3">13</td><td>I型1类</td><td>Rigidite 5208 Uni-Woven T300</td><td rowspan="3">DMS2163环氧碳纤维预浸料</td></tr><tr><td>II型1类</td><td>Rigidite 5208 Woven T300</td></tr><tr><td>III型2类</td><td>Rigidite 5208/T300 Uni-TapeRigidite 5208/C6000 Uni-Tape</td></tr><tr><td>14</td><td>1型</td><td>Biwoven Graphite/EpoxyA-370-8H/3501-5A21x21AS-4 Fiber</td><td>DMS2197快速固化环氧宽幅碳纤维织物预浸料</td></tr></table>

续表 9-1  

<table><tr><td>序号</td><td>品种</td><td></td><td>牌 号</td><td>标 准</td></tr><tr><td rowspan="4">14</td><td rowspan="7">碳纤维复合材料</td><td rowspan="4">I 型</td><td>A-370-5H/3501-5H11x11AS-4 Fiber</td><td rowspan="4">DMS2197快速固化环氧宽幅碳纤维织物预浸料</td></tr><tr><td>Cycom 985-16K-5HAS-4 Fiber</td></tr><tr><td>R922-1 CGG-108Celion 6000 Fiber</td></tr><tr><td>EM 7198Celion 6K-ST Fiber</td></tr><tr><td>15</td><td colspan="2">6376C-T400-5-356376-40-120</td><td>DAN1287环氧碳纤维预浸料</td></tr><tr><td>16</td><td>A 级</td><td>Vicotex 913C-TS-10-35Vicotex 913C-TS-10-40Fibredux 913C-HTA-10-35%Fibredux 913C-HTA-10-40%T6T-262-F550-40VicotexNCHR913/35%/264/T300VicotexNCHR913/40%/264/T300</td><td>DAN1050环氧碳纤维预浸带</td></tr><tr><td>17</td><td>A 级</td><td>Vicotex 913/35%/G815Vicotex 913/40%/G815Fibredux 913C-926-35%Fibredux 913C-926-40%Fibredux 913C-815-35%Fobredux 913C-815-40%F3T-584-F550-40</td><td>DAN1208环氧碳纤维预浸织物</td></tr></table>
