Repository: C-zj02/CFD-claw

<div align="center">

**English** | [中文](#中文版) | [Français](README_FR.md) | [Русский](README_RU.md) | [हिन्दी](README_HI.md) | [العربية](README_AR.md) | [Português](README_PT.md)

# 🚀 Claude Code Python

**A Complete Python Reimplementation Based on Real Claude Code Source**

*From TypeScript Source → Rebuilt in Python with ❤️*

***
**🔥 Active Development • New Features Weekly 🔥**

</div>

***

## 🎯 What is This?

**Clawd Code** is a **complete Python rewrite** of Claude Code, based on the **real TypeScript source code**.

File: RAG-data/中国航空材料手册(第1版) 第1卷 结构钢 不锈钢001-200.pdf-c18ac419-eb6a-449f-8c50-a50393558250.md (part 5 of 7)
# 不锈钢
绪论 587
<table><tr><td rowspan="2">项目</td><td>σt</td><td>σ0.2</td><td>δ5</td><td>ψ</td></tr><tr><td colspan="2">MPa</td><td colspan="2">%</td></tr><tr><td>S基值</td><td>1030</td><td>785</td><td>12</td><td>55</td></tr><tr><td>A基值</td><td>995</td><td>730</td><td>-</td><td>-</td></tr><tr><td>B基值</td><td>1100</td><td>850</td><td>-</td><td>-</td></tr><tr><td>x̄</td><td>1231</td><td>1015</td><td>15.24</td><td>65.99</td></tr><tr><td>s</td><td>89.96</td><td>107.63</td><td>1.91</td><td>2.48</td></tr></table>

注：1. 热处理制度为 $780 \sim 810^{\circ} \mathrm{C}$ 油淬 $+150 \sim 170^{\circ} \mathrm{C}$ 回火，空冷。  
2. 表中数据为103炉，159个生产检验数据的统计结果。

图片摘要：该图主要展示 3 2[5]。
![](images/3df8a963c6eff60a5af75916e72726d5fdb35f2080f1e757121323abf9fa5882.jpg)  
图3-3回火温度对拉伸性能的影响（试样回火前经 $760\sim 800$ C油淬）

图片摘要：该图主要展示 3 3回火温度对拉伸性能的影响（试样回火前经 C油淬）。
![](images/03d2d4722fc9008a45100bbd021952ec9293ec2b2501a6028bb453df33156310.jpg)  
图3-4 不同直径钢坏热处理后的拉伸性能变化[4]（热处理制度为780（油淬 $+130$ 回火）

# 3.2.2.4 伪渗碳后的拉伸性能 见表3-3。

表3-3[3]  

<table><tr><td rowspan="2">热处理毛坯直径,mm</td><td colspan="2">热处理制度</td><td>σb</td><td>σ0.2</td><td>δ5</td><td>ψ</td></tr><tr><td>伪渗碳</td><td>淬火回火</td><td colspan="2">MPa</td><td colspan="2">%</td></tr><tr><td rowspan="2">16</td><td rowspan="2">900℃, 6h</td><td>760℃油淬+160℃回火2h,空冷</td><td>1184</td><td>1072</td><td>15.3</td><td>67.2</td></tr><tr><td>740℃油淬+160℃回火2h,空冷</td><td>1244</td><td>1119</td><td>14.5</td><td>59.0</td></tr><tr><td>15</td><td>950℃, 8h</td><td>降温至780℃油淬+780℃油淬+200℃回火2h,空冷</td><td>·1296</td><td>1029</td><td>13.0</td><td>55.7</td></tr></table>

# 3.2.2.5 高温拉伸性能 见表3-4。

表3-4[3]  

<table><tr><td rowspan="2">热处理制度</td><td rowspan="2">θ,℃</td><td>σb</td><td>σ0.2</td><td>δs</td><td>ψ</td></tr><tr><td colspan="2">MPa</td><td colspan="2">%</td></tr><tr><td rowspan="3">815~850C油淬+200C回火</td><td>200</td><td>1274</td><td>1029</td><td>15</td><td>50</td></tr><tr><td>500</td><td>834</td><td>686</td><td>20</td><td>68</td></tr><tr><td>650</td><td>716</td><td>637</td><td>30</td><td>70</td></tr></table>

# 3.2.4 冲击性能

# 3.2.4.1 室温冲击韧性 见表3-5。

表3-5[5]  

<table><tr><td rowspan="2">热处理制度</td><td colspan="3">\( a_{\mathrm {KU}}, \mathrm {kJ} / \mathrm {m}^{2} \)</td></tr><tr><td>S 基值</td><td>X̄</td><td>s</td></tr><tr><td>780~810°C油淬+150~170°C回火,空冷</td><td>980</td><td>1560</td><td>230</td></tr></table>

注：表中数据为103个炉号，159个生产检验数据统计结果。

# 3.2.4.2 不同温度回火后的冲击韧性 见表 $3-6$ 。

表3-6 [3]   

<table><tr><td>θ, C</td><td>150</td><td>170</td><td>200</td><td>230</td><td>260</td><td>300</td><td>350</td><td>400</td><td>500</td></tr><tr><td>akU, kJ/m2</td><td>1140</td><td>1140</td><td>1120</td><td>1210</td><td>1070</td><td>1220</td><td>1230</td><td>1280</td><td>1640</td></tr></table>

注：试样回火前经 $900\mathrm{C}$ 油淬。

# 3.2.4.3 不同直径钢坯热处理后的冲击韧性变化 见图3-5。

3.2.4.4 伪渗碳后的冲击性能 见表3-7。  
3.2.4.5 低温冲击韧性 见表3-8。

图片摘要：该图主要展示 35 不同直径钢坏热处理后的冲击韧性变化[4]。
![](images/6fb2301d4043f68673b23f2ea450c4b83686478c804f6c7203a1e79c71e17980.jpg)  
图35 不同直径钢坏热处理后的冲击韧性变化[4]

（热处理制度为 $780\mathrm{C}$ 油淬 $+130\mathrm{C}$ 回火）

表3-7[3]  

<table><tr><td rowspan="2">热处理毛 坯直径 mm</td><td colspan="2">热处理制度</td><td rowspan="2">\( {a}_{\mathrm{{KU}}},\mathrm{\;{kJ}}/{\mathrm{m}}^{2} \)</td></tr><tr><td>伪渗碳</td><td>淬火回火</td></tr><tr><td rowspan="3">16</td><td rowspan="3">900°C, 6h</td><td>760°C油淬 + 160°C回火 2 h</td><td>1400</td></tr><tr><td>800°C油淬 + 160°C回火2h</td><td>1360</td></tr><tr><td>740°C油淬 + 160°C回火2h</td><td>1128</td></tr><tr><td>15</td><td>950°C, 8h</td><td>降温至780°C油 淬 +780°C油淬 +200°C回火2h</td><td>1360</td></tr></table>

表38[3]  

<table><tr><td rowspan="2">热处理制度</td><td colspan="5">\( a\;{K}_{U},\;{kJ}/{m}^{2} \)</td></tr><tr><td>\( {20}^{ \circ  }\mathrm{C} \)</td><td>0 ℃</td><td>- 20°C</td><td>\( - {40}^{ \circ  }\mathrm{C} \)</td><td>\( - {60}^{ \circ  }\mathrm{C} \)</td></tr><tr><td rowspan="2">900℃油淬 + 200℃空冷</td><td>1230</td><td>1270</td><td>1190</td><td>1190</td><td>1160</td></tr><tr><td>1140</td><td>1120</td><td>1170</td><td>1030</td><td>1250</td></tr></table>

# 3.2.5 弯曲性能

3.2.5.1 渗碳后的弯曲强度 见表3-9。

表39[31]  

<table><tr><td rowspan="2">热处理制度</td><td rowspan="2">渗层深度mm</td><td colspan="3">弯曲试验(无缺口)15×15×100mm跨距:80mm</td><td>弯曲试验(有缺口)15.3×15.3×100mm跨距:80mmr=0.2mm</td><td>薄片弯曲试验15×15×100mm</td></tr><tr><td>PmaxN</td><td>σwMPa</td><td>fmaxmm</td><td>PmaxN</td><td>PmaxN</td></tr><tr><td>940渗碳12h 降温到840℃油淬+200℃空冷</td><td>2.2</td><td>58202</td><td>-</td><td>2.48</td><td>42558</td><td>2745</td></tr><tr><td>930℃渗碳7h+810~830℃油淬+200℃空冷</td><td>1.5</td><td>3034235990</td><td>740882</td><td>-</td><td>-</td><td>-</td></tr></table>

# 3.3 持久和蠕变性能

# 3.4 疲劳性能

3.4.1 高周疲劳 不同热处理后的疲劳极限 见表3-10。

表3-10[3]  

<table><tr><td colspan="2">热处理制度</td><td>σb</td><td>σ0.2</td><td>σ-1</td></tr><tr><td>渗碳</td><td>淬火回火</td><td colspan="3">MPa</td></tr><tr><td>900℃伪渗碳6h</td><td>740℃油淬+160℃2h</td><td>1245</td><td>1117</td><td>541</td></tr><tr><td>-</td><td>810℃油淬+200℃回火</td><td>1353</td><td>1137</td><td>519</td></tr><tr><td>920℃渗碳5h</td><td>810℃油淬+200℃回火</td><td>-</td><td>-</td><td>1059</td></tr></table>

# 4 组织结构

# 4.1 相变温度 见表4-1。

表4-1 [3]   

<table><tr><td>名称</td><td>Ac1</td><td>Ac3</td><td>Ar3</td><td>Ar1</td><td>Ms</td><td>Mf</td></tr><tr><td>θ, ℃</td><td>720</td><td>800</td><td>675</td><td>605</td><td>390</td><td>245</td></tr></table>

# 4.2 时间-温度-组织转变曲线 见图4-1、图4-2和图4-3。

4.3 合金组织结构 12Cr2Ni4A 钢在退火和高温回火后, 其组织为铁素体和珠光体; 在正火状态下为粒状贝氏体和马氏体; 渗碳件经油淬加低温回火后, 心部为回火马氏体和少量贝氏体; 表层为碳化物和回火马氏体。

图4-1 等温转变曲线[3]   
图片摘要：该图主要展示 4 1 等温转变曲线[3]。
![](images/4123b24785d5c8ee020fb3e676177df335d8c48c031805974b88c84c0968edef.jpg)  
（用钢成分为 $C = 0.16\%$ ， $\mathrm{Si} = 0.25\%$ ， $\mathrm{Mn} = 0.48\%$ ， $\mathrm{Cr} = 1.44\%$   
$\mathrm{Ni} = 3.40\%$ ， $\mathrm{P} = 0.015\%$ ， $S = 0.008\%$ 。奥氏体化温度为 $850^{\circ}\mathrm{C}$ ）

图片摘要：该图主要展示 4 1 等温转变曲线[3]。
![](images/f92172f9020e7140292af52c4b98a6662c02d5478fce67781b25969be24d6ca0.jpg)  
t,s

# C=0.16%, Si = 0.25%, Mn =

1.44%, $\mathrm{{Ni}} = {3.40}\% ,\mathrm{P} = {0.015}\% ,\mathrm{\;S} = {0.008}\%$ 。奥氏体化温   
度为 $850^{\circ}\mathrm{C}$ ）

1.22%， $\mathrm{Ni} = 4.15\%$ 。奥氏体化温度为 $770^{\circ}\mathrm{C}$ ）

图片摘要：该图片与5 工艺性能与要求；5.1 成形性能 冷变形塑性中等, 热加工性能良好。热压力加工的加热温度为 ; 开锻温度为 ; 终锻温度大于 , 锻后冷却方式为 时, 缓冷这部分内容相关。
![](images/e17c71aad296d688ac1e2f2f4f6a8b71b67dd26a0ff0bfaf96887b3830303cee.jpg)

# 5 工艺性能与要求

5.1 成形性能 冷变形塑性中等, 热加工性能良好。热压力加工的加热温度为 $1200^{\circ} \mathrm{C}$ ; 开锻温度为 $1180^{\circ} \mathrm{C}$ ; 终锻温度大于 $850^{\circ} \mathrm{C}$ , 锻后冷却方式为 $\mathrm{d} \geqslant 75 \mathrm{~mm}$ 时, 缓冷。  
5.2 焊接性能  
5.3 零件热处理工艺  
5.3.1 热处理工艺参数 见表5-1。

表5-1[3，6]   

<table><tr><td>名 称</td><td>退火</td><td>正火</td><td>高温回火</td><td>淬火</td><td>回 火</td><td>渗碳</td><td>淬火 I</td><td>淬火 II</td><td>回火</td></tr><tr><td>加热温度, \( {}^{ \circ  }\mathrm{C} \)</td><td>890</td><td>890</td><td>650~680</td><td>860</td><td>440~580</td><td>900~930</td><td>840~860</td><td>770~790</td><td>150~200</td></tr><tr><td>冷却方式</td><td>炉冷</td><td>空气</td><td>空气</td><td>油冷</td><td>油、水或空冷</td><td></td><td>油</td><td>油</td><td>空气</td></tr></table>

# 5.3.2 末端淬透性曲线 见图5-1。

图片摘要：该图主要展示 5 1[3，6]。
![](images/84c15f14db2b515d7c8813ed692cac32aeaeab2d80fd8f695200ceb99a7ab896.jpg)  
图5-1 淬透性曲线[3]

（曲线1一用钢成分为 $C = 0.10\%$ ， $\mathrm{Si} = 0.33\%$ ， $\mathrm{Mn} = 0.44\%$ ， $\mathrm{Cr} = 1.46\%$ ， $\mathrm{Ni} = 3.30\%$ ， $\mathrm{P} = 0.015\%$ ， $\mathrm{S} = 0.022\%$ 。840℃端淬；淬透性带用67炉试验数据画成；860℃端淬）

# 5.3.3 晶粒长大倾向 见表5-2。

表5-2 [3]   

<table><tr><td>θ, ℃</td><td>930</td><td>950</td><td>1000</td><td>1050</td><td>1100</td><td>1150</td></tr><tr><td>t, min</td><td>180</td><td>60</td><td>60</td><td>60</td><td>60</td><td>60</td></tr><tr><td>晶粒度级别</td><td>7~8/7~5</td><td>7~8/5~4</td><td>7~8/5~4</td><td>6~5/3~2</td><td>5~6/3~2</td><td>5~6/1~2</td></tr></table>

注：分子为电炉钢，渗碳后用直接浸蚀法显示晶粒大小；分母为电渣重熔钢，退火后用直接浸蚀法显示晶粒大小。

# 5.3.4 渗碳后不同温度加热时的脱碳倾向 见表5-3。

表5-3[3]  

<table><tr><td>脱碳深度, \( \mathrm{{mm}}\theta ,\mathrm{C} \)</td><td>0.5</td><td>1</td><td>1.5</td></tr><tr><td>840</td><td>0.1</td><td>0.1</td><td>0.1</td></tr><tr><td>880</td><td>0.1</td><td>0.1~0.15</td><td>0.1~0.15</td></tr><tr><td>1150</td><td>0.2~0.3</td><td>0.3~0.5</td><td>0.5~0.6</td></tr></table>

注：试样先经 $930^{\circ}\mathrm{C}$ 渗碳7h。

# 5.4 表面处理工艺

5.5 切削加工及磨削性能 相对切削加工性约 $50\%$ [4]。

# 参考资料

[1] 林慧国、周人俊编，世界钢号手册，机械工业出版社，1985年，第1151页。  
[2] 航空部第六〇一研究所，飞机金属材料标准与试验方法汇编，上册（内部出版物），1981年，第 $84\sim 92$ 页。  
[3] 手册编写组，合金钢钢种手册，第一册，冶金工业出版社，1983年，第 $253\sim 259$ 页。  
[4] 古理雅耶夫A、II，科兹洛夫斯基N．C主编，汽车构造钢手册，机械工业出版社，1964年，第 $154\sim 160$ 页。  
[5] 惠阳机械厂、黎明机械公司，12Cr2Ni4A钢进厂检验报告汇编（结05—86），北京航空材料研究所存，1986年10月。  
[6] H B/Z 5025-77《航空用钢的热处理》，航空工业部标准化研究所，1977年。

编写：沈孟芳

审校：赵振业，宋宇文

# 14 CrMnSiNi2MoA

# 1 概述

14CrMnSiNi2MoA是一种优良的渗碳钢。该钢具有较好的淬透性，高的强度和冲击韧性，好的热稳定性，高的弯曲疲劳强度和小的缺口敏感性。经渗碳并淬火加低温回火后表面具有很高的硬度，心部又有好的强度与韧性的配合。该钢有回火脆性倾向，切削加工和冷变形性能中等。

14CrMnSiNi2MoA钢通常用于制造截面较大的高载高速传动齿轮、轴及其他要求表面渗碳的零件。

1.1 材料牌号 14CrMnSiNi2MoA。  
1.2 相近牌号 14XΓCH2MA（苏联）。  
1.3 材料的技术标准 见表1-1。

表1-1  

<table><tr><td>品种</td><td>技术标准</td></tr><tr><td>棒材</td><td>HB 5269-83《航空用高级优质结构钢棒》</td></tr><tr><td>锻件</td><td>HB 5024-77《结构钢、不锈及耐热钢锻件》</td></tr></table>

# 1.4 化学成分 见表1-2。

表1-2  

<table><tr><td>元素</td><td>C</td><td>Mn</td><td>Si</td><td>S</td><td>P</td><td>Cr</td><td>Ni</td><td>Mo</td></tr><tr><td>含量,%</td><td>0.11~0.17</td><td>0.65~0.95</td><td>0.35~0.65</td><td>≤0.020</td><td>≤0.020</td><td>1.20~1.60</td><td>1.40~2.00</td><td>0.20~0.40</td></tr></table>

1.5 热处理制度 $800\sim 840^{\circ}\mathrm{C}$ 油淬 $+180\sim 220^{\circ}\mathrm{C}$ 回火，空冷。

1.6 品种规格和供应状态

1.6.1 品种规格 见表1-3中各标准的规定。

表1-3  

<table><tr><td>技术标准 状态</td><td>品种</td><td>圆 钢</td><td>方 钢</td><td>扁 钢</td></tr><tr><td>热 轧</td><td></td><td>GB 702-86</td><td>GB 702-86</td><td>GB 704-83</td></tr><tr><td>锻 造</td><td></td><td>GB 908-72</td><td>GB 908-72</td><td>YB 201-63</td></tr></table>

# 1.6.2 供应状态 退火或高温回火。

1.7 熔炼和铸造工艺 用电弧炉熔炼 + 电渣炉重熔或真空自耗重熔。

1.8 应用概况及特殊要求 在航空工业中用于制造涡桨发动机减速器一、二级主动齿轮和游星齿轮等，通过长期台架试车和飞行考验，性能良好。

# 2 物理及化学性能

# 3 力学性能

# 3.1 技术标准规定的性能 见表3-1。

表3-1  

<table><tr><td rowspan="3">品种</td><td rowspan="3">技术标准</td><td rowspan="3">热处理制度</td><td>σb</td><td>σ0.2</td><td>δ5</td><td>ψ</td><td>aKU</td><td>HB</td></tr><tr><td colspan="2">MPa</td><td colspan="2">%</td><td>kJ/m2</td><td rowspan="2">kgf/mm2</td></tr><tr><td colspan="5">不小于</td></tr><tr><td rowspan="2">棒材</td><td rowspan="2">HB 5269-83</td><td>退火或高温回火</td><td>-</td><td>-</td><td>-</td><td>-</td><td>-</td><td>≤255</td></tr><tr><td>820~860℃油淬+180~220℃回火,空冷</td><td>1080</td><td>885</td><td>12</td><td>55</td><td>980</td><td>321~415</td></tr><tr><td rowspan="3">锻件</td><td rowspan="3">HB 5024-77</td><td>880~900℃空冷+650~680℃,空冷</td><td>-</td><td>-</td><td>-</td><td>-</td><td>-</td><td>≤255</td></tr><tr><td>880~900℃空冷+840~860℃油淬+550~610℃水冷</td><td>-</td><td>-</td><td>-</td><td>-</td><td>-</td><td>269~341</td></tr><tr><td>800~840℃油淬+150~200℃空冷</td><td>1080</td><td>885</td><td>12</td><td>55</td><td>980</td><td>321~415</td></tr></table>

# 3.2 室温和各种温度下的力学性能

# 3.2.1 硬度

3.2.1.1 不同温度淬火后的硬度变化 见图3-1。  
3.2.1.2 不同温度回火后的硬度变化 见图3-2。

图片摘要：该图主要展示 3 1 淬火温度与硬度的关系[3]（试样淬火后经 回火2.5h）。
![](images/c219ad14d1efa5c78ccaa94c1550edd61d45eaa9fd4cbb61d8e8124958b99171.jpg)  
图3-1 淬火温度与硬度的关系[3]（试样淬火后经 $175^{\circ}C$ 回火2.5h）

图片摘要：该图主要展示 3 1 淬火温度与硬度的关系[3]（试样淬火后经 回火2.5h）。
![](images/e13629393a76393395d77e1c8e7d683a7443b0f4e240aa22786bad8bfbdcbb6a.jpg)  
图3-2回火温度与硬度的关系[31]（试样回火前经 $850^{\circ}C$ 油淬）

# 3.2.2 拉伸性能

# 3.2.2.1 室温拉伸性能 见表3-2。

表3-2 [4]   

<table><tr><td rowspan="2">热处理制度</td><td>σb</td><td>σ0.2</td><td>δ5</td><td>ψ</td></tr><tr><td colspan="2">MPa</td><td colspan="2">%</td></tr><tr><td rowspan="2">840℃油淬+200℃回火</td><td>1178~1417</td><td>1083~1270</td><td>14.4~18.0</td><td>64~72.8</td></tr><tr><td>1288</td><td>1122</td><td>16.2</td><td>67.8</td></tr><tr><td rowspan="2">860℃油淬+820℃油淬+160℃回火</td><td>1247~1461</td><td>1083~1329</td><td>14.0~18.0</td><td>60.0~70.8</td></tr><tr><td>1362</td><td>1219</td><td>15.2</td><td>64.8</td></tr></table>

注：表中数据均为14个炉号28个试验数据的统计结果。  
3.2.2.2 不同温度淬火后拉伸性能的变化 见图3-3。  
3.2.2.3 不同温度回火后的拉伸性能变化 见图3-4。  
3.2.2.4 不同直径钢坯热处理后的拉伸性能 见表3-3。

图片摘要：该图主要展示 3 4 回火温度与拉伸性能的关系[3]。
![](images/e883307cd326d73df00676d198b3a5e07343e1b57c55a1e4f21d7cb5ae56317c.jpg)  
$\theta ,\mathrm{C}$ 图3-4 回火温度与拉伸性能的关系[3]  
（试样回火前经 $850^{\circ}\mathrm{C}$ 油淬）

图片摘要：该图主要展示 3 4 回火温度与拉伸性能的关系[3]。
![](images/a70351450c5086fa1c83382476c5698201e5a8f8869547b0ff148c034addabb1.jpg)  
图3-3 淬火温度与拉伸性能的关系[3]  
（试样淬火后经 $175^{\circ}C$ 回火2.5h）

表3-3 [3]   

<table><tr><td rowspan="2">毛坯直径
mm</td><td rowspan="2">取样部位</td><td>σb</td><td>σ0.2</td><td>δ5</td><td>ψ</td></tr><tr><td colspan="2">MPa</td><td colspan="2">%</td></tr><tr><td rowspan="2">40</td><td>中心</td><td>1241</td><td>1092</td><td>15.6</td><td>66.3</td></tr><tr><td>表层下</td><td>1279</td><td>1134</td><td>15.4</td><td>67.6</td></tr><tr><td rowspan="3">80</td><td>中心</td><td>1128</td><td>937</td><td>16.4</td><td>68.4</td></tr><tr><td>1/2r</td><td>1147</td><td>1002</td><td>16.4</td><td>61.2</td></tr><tr><td>表层下</td><td>1203</td><td>973</td><td>15.2</td><td>65.3</td></tr></table>

注：热处理制度为 $920^{\circ}\mathrm{C}$ 伪渗碳8h，空冷 $+850^{\circ}\mathrm{C}$ 油淬 $+160^{\circ}\mathrm{C}$ 回火。  
3.2.2.5 不同纤维方向的拉伸性能 见表3-4。

表3-4[3]  

<table><tr><td rowspan="2">原材料规格mm</td><td rowspan="2">热处理制度</td><td colspan="2">取样</td><td>σb</td><td>σ0.2</td><td>δ5</td><td>ψ</td></tr><tr><td>方向</td><td>部位</td><td colspan="2">MPa</td><td colspan="2">%</td></tr><tr><td rowspan="6">d120</td><td>860℃油淬+800℃油淬+160℃回火,空冷</td><td>纵向</td><td>½r</td><td>1407</td><td>1265</td><td>15.2</td><td>64</td></tr><tr><td rowspan="2">920℃伪渗碳8h+800~810℃油淬+160℃回火</td><td rowspan="2">横向</td><td>½r</td><td>1373</td><td>1026</td><td>12.8</td><td>61.4</td></tr><tr><td>中心</td><td>1132</td><td>1000</td><td>14.0</td><td>68.7</td></tr><tr><td rowspan="2">920℃伪渗碳8h+830~840℃油淬+160℃回火</td><td rowspan="2">横向</td><td>½r</td><td>1402</td><td>1245</td><td>12.0</td><td>59.0</td></tr><tr><td>中心</td><td>1210</td><td>1079</td><td>13.6</td><td>66.3</td></tr><tr><td>860℃油淬+800℃油淬+160℃回火</td><td>纵向</td><td>½r</td><td>1344</td><td>1254</td><td>15.2</td><td>67.6</td></tr><tr><td rowspan="8">锻造圆饼d208×80</td><td rowspan="8">840℃油淬+200℃回火,空冷</td><td rowspan="3">弦向</td><td>中心</td><td>1285</td><td>1159</td><td>15.2</td><td>62.5</td></tr><tr><td>½r</td><td>1316</td><td>1221</td><td>15.2</td><td>58.7</td></tr><tr><td>表层下</td><td>1316</td><td>1211</td><td>15.8</td><td>62.5</td></tr><tr><td rowspan="2">径向</td><td>½r</td><td>1294</td><td>1160</td><td>14.8</td><td>61.5</td></tr><tr><td>表层下</td><td>1339</td><td>1226</td><td>14.6</td><td>65.1</td></tr><tr><td rowspan="3">高向</td><td>中心</td><td>1270</td><td>1142</td><td>12.0</td><td>61.0</td></tr><tr><td>½r</td><td>1309</td><td>1167</td><td>14.0</td><td>64.0</td></tr><tr><td>表层下</td><td>1378</td><td>1270</td><td>13.3</td><td>50.9</td></tr></table>

3.2.2.6 伪渗碳和重复热处理对拉伸性能的影响 见表3-5。

表3-5  

<table><tr><td rowspan="2">热处理制度</td><td>σb</td><td>σ0.2</td><td>δ5</td><td>ψ</td></tr><tr><td colspan="2">MPa</td><td colspan="2">%</td></tr><tr><td>860℃油淬+800℃油淬+160℃回火,空冷</td><td>1344</td><td>1253</td><td>15.6</td><td>61.0</td></tr><tr><td>920℃伪渗碳8h+840℃油淬+160℃回火</td><td>1324</td><td>1157</td><td>15.8</td><td>66.4</td></tr><tr><td>920℃伪渗碳8h+840℃油淬二次+160℃回火</td><td>1339</td><td>1175</td><td>15.6</td><td>66.4</td></tr><tr><td>920℃伪渗碳8h+840℃油淬三次+160℃回火</td><td>1310</td><td>1118</td><td>15.4</td><td>68.7</td></tr></table>

# 3.2.4 冲击性能

3.2.4.1 室温冲击韧性 见表3-6。

表3-6  

<table><tr><td>毛坯直径
mm</td><td>热处理制度</td><td>a_KU, kJ/m²</td></tr><tr><td rowspan="2">16</td><td>840℃油淬+200℃回火,空冷</td><td>1353~1824/1741</td></tr><tr><td>860℃油淬+800℃油淬+160℃回火</td><td>1177~1833/1328</td></tr></table>

注：表中数据为14个炉号28个试验数据的统计结果。

3.2.4.2 不同温度回火后的冲击韧性 见图3-5。

图片摘要：该图主要展示 3 5回火温度与冲击韧性的关系[3]（试样回火前经 油淬）。
![](images/d64cb5c6bc177916c76e0301130dc45d1792d03e4523ff6e1c32ff12ca3dbb62.jpg)  
图3-5回火温度与冲击韧性的关系[3]（试样回火前经 $850^{\circ}\mathrm{C}$ 油淬）

3.2.4.3 不同纤维方向的冲击韧性 见表3-7。

表3-7 [3]   

<table><tr><td rowspan="2">热处理制度</td><td colspan="2">取样</td><td rowspan="2">akU, kJ/m2</td></tr><tr><td>方向</td><td>部位</td></tr><tr><td>860℃油淬+800℃油淬+160℃回火</td><td>纵向</td><td>1/2r</td><td>1812</td></tr><tr><td rowspan="2">920℃伪渗碳8h+800~810℃油淬+160℃回火,空冷</td><td rowspan="2">横向</td><td>1/2r</td><td>1059</td></tr><tr><td>中心</td><td>1039</td></tr><tr><td rowspan="2">840℃油淬+200℃回火,空冷</td><td rowspan="2">径向</td><td>1/2r</td><td>1375</td></tr><tr><td>表层下</td><td>1431</td></tr></table>

续表37   

<table><tr><td rowspan="2">热处理制度</td><td colspan="2">取样</td><td rowspan="2">aku, kJ/m2</td></tr><tr><td>方向</td><td>部位</td></tr><tr><td rowspan="5">840℃油淬+200℃回火,空冷</td><td rowspan="3">弦向</td><td>中心</td><td>1294</td></tr><tr><td>½r</td><td>1397</td></tr><tr><td>表层下</td><td>1397</td></tr><tr><td rowspan="2">高向</td><td>中心</td><td>1368</td></tr><tr><td>表层下</td><td>1226</td></tr></table>

# 3.2.4.4 低温冲击韧性 见表3-8。

表3-8  

<table><tr><td rowspan="2">热处理制度</td><td colspan="5">\( a_{\mathrm {KU}}, \mathrm {kJ} / \mathrm {m}^{2} \)</td></tr><tr><td>20°C</td><td>0°C</td><td>-20°C</td><td>-40°C</td><td>-60°C</td></tr><tr><td>930°C伪渗碳8h+830°C油淬,-70°C冷处理+160°C回火</td><td>1569~1618/1593</td><td>1668</td><td>1402~1520/1476</td><td>1166~1461/1353</td><td>1255~1490/1363</td></tr><tr><td>930°C伪渗碳8h+780°C油淬,-70°C冷处理+160°C回火</td><td>1422~1447/1431</td><td>1617</td><td>1431</td><td>1451</td><td>1475</td></tr></table>

# 3.2.9 其他性能

# 3.2.9.1 渗碳表面抗磨损性能 见表3-9。

表3-9[3]  

<table><tr><td rowspan="2">钢号</td><td rowspan="2">热处理制度</td><td colspan="3">磨损量，g</td></tr><tr><td>第1次8h磨损</td><td>第2次8h磨损</td><td>16h累计磨损</td></tr><tr><td rowspan="2">14CrMnSiNi2MoA</td><td>920℃渗碳8h+830℃油淬,-70℃冷处理+160℃回火</td><td>0.0018</td><td>0.0002</td><td>0.0020</td></tr><tr><td>920℃渗碳8h+800℃油淬,-70℃冷处理+160℃回火</td><td>0.0028</td><td>-0.0006</td><td>0.0022</td></tr><tr><td>12Cr2Ni4A</td><td>920℃渗碳8h+800℃油淬,-70℃冷处理+160℃回火</td><td>0.0008</td><td>-0.0001</td><td>0.0007</td></tr></table>

# 3.2.9.2 碳氮共渗表面层抗磨损性能 见表3-10。

表3-10[3]  

<table><tr><td rowspan="2">钢号</td><td rowspan="2">热处理制度</td><td colspan="3">磨损量，g</td></tr><tr><td>第1次8h</td><td>第2次8h</td><td>16h累计</td></tr><tr><td>14CrMnSiNi2MoA</td><td>840℃碳氮共渗+650℃回火+830℃油淬,-70℃冷处理+160℃回火</td><td>0.0007</td><td>-0.0002</td><td>0.0005</td></tr><tr><td>12Cr 2Ni 4A</td><td>840℃碳氮共渗+650℃回火+800℃油淬,-70℃冷处理+160℃回火</td><td>0.0022</td><td>-0.0017</td><td>0.0005</td></tr><tr><td>G Cr 15标准件</td><td>-</td><td>0.0008</td><td>-0.0001</td><td>0.0007</td></tr></table>

# 3.3 持久和蠕变性能

# 3.4 疲劳性能

# 3.4.1 高周疲劳

3.4.1.1 不同热处理状态下的疲劳极限 见表3-11。

表3-11[3]  

<table><tr><td rowspan="2">热处理制度</td><td>σ-1</td><td>σ-1H</td><td rowspan="2">σ-1H/σ-1</td></tr><tr><td colspan="2">MPa</td></tr><tr><td>920℃伪渗碳10h + 800℃油淬 + 180℃回火</td><td>530</td><td>314</td><td>0.59</td></tr><tr><td>920℃伪渗碳10h + 850℃油淬 + 180℃回火</td><td>549</td><td>333</td><td>0.61</td></tr><tr><td>930℃伪渗碳8h + 780℃油淬, -70℃冷处理2h, +160℃回火</td><td>539</td><td>353</td><td>0.65</td></tr><tr><td>930℃伪渗碳8h + 830℃油淬, -70℃冷处理2h + 160℃回火</td><td>598</td><td>412</td><td>0.69</td></tr><tr><td>840℃碳氮共渗 + 650℃回火 + 830℃油淬, -70℃冷处理 + 160℃回火</td><td>765</td><td>579</td><td>0.76</td></tr></table>

# 3.4.1.2 旋转弯曲光滑试件 $S - N$ 曲线 见图3-6。

图3-6 旋转弯曲光滑试样 $S - N$ 曲线  
图片摘要：该图主要展示 3 6 旋转弯曲光滑试样 曲线。
![](images/0fa658e11b7a7b2341a8eef1608a5a54c8670451a06d626bfb935512351864a8.jpg)  
1—930℃伪渗碳 $8\mathrm{h} + 830^{\circ}\mathrm{C}$ 油淬 $+160^{\circ}\mathrm{C}$ 回火。2—930℃伪渗碳 $8\mathrm{h} + 780^{\circ}\mathrm{C}$ 油淬， $-70^{\circ}\mathrm{C}$ 冷处理 $2\mathrm{h} + 160^{\circ}\mathrm{C}$ 回火

# 4 组织结构

# 4.1 相变温度 见表4-1。

表4-1[3]  

<table><tr><td>名称</td><td>Ac1</td><td>Ac3</td><td>Ar3</td><td>Ar1</td></tr><tr><td>θ, ℃</td><td>754</td><td>824</td><td>705</td><td>645</td></tr></table>

# 4.2 时间-温度-组织转变曲线

4.3 合金组织结构 在渗碳后淬火并低温回火后的组织为回火马氏体。

# 5 工艺性能与要求

5.1 成形性能 冷变形塑性中等，热压力加工成形性能良好。但热加工时易引起晶粒长大。其始锻（轧）温度为 $1120^{\circ}\mathrm{C}$ ，终锻（轧）温度应大于 $850^{\circ}\mathrm{C}$ 。

# 5.2 焊接性能

# 5.3 零件热处理工艺

5.3.1 热处理工艺参数 见表5-1。

表5-1  

<table><tr><td rowspan="2">名称</td><td rowspan="2">退火</td><td rowspan="2">正火</td><td rowspan="2">高温回火</td><td colspan="5">渗碳及随后工艺</td><td colspan="4">碳氮共渗及随后工艺</td></tr><tr><td>渗碳</td><td>淬火I</td><td>淬火II</td><td>冷处理</td><td>回火</td><td>碳氮共渗</td><td>淬火</td><td>冷处理</td><td>回火</td></tr><tr><td>加热温度,℃</td><td>670~700</td><td>890</td><td>650~680</td><td>920</td><td>850</td><td>790</td><td>-30~-70</td><td>150~200</td><td>840</td><td>820</td><td>-30~-70</td><td>150~180</td></tr><tr><td>冷却方法</td><td>炉冷</td><td>空冷</td><td>空冷</td><td>罐冷</td><td>油冷</td><td>油冷</td><td>-</td><td>空冷</td><td>直接淬火</td><td>油冷</td><td>-</td><td>空冷</td></tr></table>

# 5.3.2 末端淬透性曲线 见图5-1。

图片摘要：该图主要展示 5 1。
![](images/efd738b5a4c6e369310c2b7e5a1408dadcc8b7eb983aeaa4e1a6a8f430d959ab.jpg)  
图5-1 末端淬透性曲线 [3]

# 5.3.3 晶粒长大倾向 见表 5-2。

表5-2[3]  

<table><tr><td>晶粒度级别θ,℃原始状态</td><td>930</td><td>950</td><td>1000</td><td>1050</td><td>1100</td><td>1150</td></tr><tr><td>渗碳后</td><td>-</td><td>6~5</td><td>5~6</td><td>5~3</td><td>3~4</td><td>2~3</td></tr><tr><td>正火加高温回火</td><td>7~8</td><td>6~5</td><td>6~4</td><td>5~3</td><td>3~2</td><td>2~3</td></tr></table>

# 5.3.4 钢的渗碳速度 见图5-2。

# 5.3.5 渗碳层碳浓度和硬度的变化 见图 5-3。

图片摘要：该图主要展示 5 2[3]。
![](images/27d0d59b69d13bec4f557159f377c8473ea05390be11db9bd0e068ff9112cbcf.jpg)  
图5-2 渗碳层深度与渗碳时间的关系[3]（试样经 $910^{\circ}C$ 渗碳，渗碳剂为甲苯）

图5-3 渗碳层碳浓度和硬度的变化曲线[3]  
图片摘要：该图主要展示 5 3 渗碳层碳浓度和硬度的变化曲线[3]。
![](images/6f02bbf96c909910bebf71408e64cabae8f403d4787f1cd2e6bcbe364f9a52d2.jpg)  
（热处理制度为 $910^{\circ}\mathrm{C}$ 气体渗碳8h，随后高温回火 $+830^{\circ}\mathrm{C}$ 油淬， $-70^{\circ}\mathrm{C}$ 冷处理， $+160^{\circ}\mathrm{C}$ 回火）

# 5.3.6 碳氮共渗层的碳浓度和硬度的变化曲线 见图5-4。

图5-4 碳氮共渗层含碳量和硬度的变化曲线[3]  
图片摘要：该图主要展示 5 4 碳氮共渗层含碳量和硬度的变化曲线[3]。
![](images/b15046b4794bc218ed48e9b567d9e73e42a44a705e9149d433eae031711a462d.jpg)  
（热处理制度为 $840^{\circ}\mathrm{C}$ 碳氮共渗 $5\mathrm{h} + 830^{\circ}\mathrm{C}$ 油淬， $-70^{\circ}\mathrm{C}$ 冷处理 $+160^{\circ}\mathrm{C}$ 回火，空冷）

# 参考资料

[1] HB 5269-83《航空用高级优质结构钢钢棒》，航空工业部标准化研究所，1983年。  
[2] HB 5024-77《结构钢，不锈及耐热钢锻件》，航空工业部标准化研究所，1977年。  
[3]南方动力公司，14CrMnSiNi2MoA齿轮钢全面性能试验鉴定报告（内部资料），1974年2月。  
[4]南方动力公司，14CrMnSiNi2MoA钢进厂检验报告汇编(结07—86)，北京航空材料研究所存，1986年8月。

编写：宋宇文

审校：文忠朴，姚志诚

# 1 概述

18Cr2Ni4WA钢是一种优良的渗碳钢，有时也作调质结构钢使用。该钢在淬火低温回火或淬火高温回火后，有很好的强度与韧性的配合。具有较高的疲劳强度、低的缺口敏感性和良好的低温冲击韧性。钢的淬透性很好。由于该钢有这些特点，被广泛地用于制造截面较大的零件，如齿轮、轴、接头、螺栓、活塞杆及其他受力零件。该钢除调质和渗碳外，可进行碳氮共渗处理。但该钢冷变形塑性和焊接性能较差，一般不作焊接件之用。

1.1 材料牌号 18Cr2Ni4WA。  
1.2 相近牌号 18XHBA（苏联）。  
1.3 材料的技术标准 见表1-1。

表1-1  

<table><tr><td>品种</td><td>技术标准</td></tr><tr><td rowspan="3">棒材</td><td>GB 3078-82《优质结构钢冷拉钢材技术条件》</td></tr><tr><td>HB 5269-83《航空用高级优质结构钢钢棒》</td></tr><tr><td>Y B 674-73《航空用结构钢钢棒技术条件》</td></tr><tr><td>管材</td><td>Y B 676-73《航空用结构钢厚壁无缝钢管》</td></tr><tr><td>锻件</td><td>HB 5024-77《结构钢、不锈及耐热钢锻件》</td></tr></table>

1.4 化学成分 见表1-2。

表1-2 [1]   

<table><tr><td>元素</td><td>C</td><td>Mn</td><td>Si</td><td>S</td><td>P</td><td>Cr</td><td>Ni</td><td>W</td></tr><tr><td>含量,%</td><td>0.13~0.19</td><td>0.25~0.55</td><td>0.17~0.37</td><td>≤0.020</td><td>≤0.020</td><td>1.35~1.65</td><td>4.00~4.50</td><td>0.80~1.20</td></tr></table>

1.5 热处理制度 $950^{\circ}\mathrm{C}$ 空淬 $+850 \sim 860^{\circ}\mathrm{C}$ 空淬 $+150 \sim 170^{\circ}\mathrm{C}$ 空冷或 $950^{\circ}\mathrm{C}$ 空淬 $+860$ $\sim 870^{\circ}\mathrm{C}$ 油淬 $+525 \sim 575^{\circ}\mathrm{C}$ 空冷。  
1.6 品种规格和供应状态   
1.6.1 品种规格 见表1-3中各标准的规定。

表1-3  

<table><tr><td>状态\技术\标准\品种</td><td>圆钢</td><td>六角钢</td><td>方钢</td><td>扁钢</td><td>钢管</td></tr><tr><td>热轧</td><td>GB702-86</td><td>GB705-83</td><td>GB702-86</td><td>GB704-83</td><td>Y B 231-70</td></tr><tr><td>冷轧(拉)</td><td>GB905-82</td><td>GB907-82</td><td>GB906-82</td><td>-</td><td>Y B 231-70</td></tr><tr><td>锻造</td><td>GB908-72</td><td>-</td><td>GB908-72</td><td>Y B 201-63</td><td>-</td></tr></table>

1.6.2 供应状态 钢管可在热轧、冷轧或退火状态供应；棒材通常为退火或高温回火状态供应。

1.7 熔炼和铸造工艺 以电弧炉熔炼，或电弧炉 + 电渣重熔或其他先进的工艺方法熔炼。  
1.8 应用概况及特殊要求 已在直升机中用于制造轴颈、齿轮等；在航空发动机上长期制造涡轮轴、压缩机前后轴、重要接头、螺栓、活塞杆及需要渗碳的齿轮等。

# 2 物理及化学性能

# 2.1 热性能

2.1.1 熔化温度范围 熔点为 $1432^{\circ}\mathrm{C}^{[2]}$ 。  
2.1.2 热导率 见表2-1。

表 2-1 [3]  

<table><tr><td>θ, ℃</td><td>100</td><td>200</td><td>300</td><td>400</td><td>500</td><td>600</td><td>700</td><td>800</td></tr><tr><td>λ, W/(m·°C)</td><td>35.58</td><td>35.59</td><td>35.17</td><td>34.75</td><td>34.33</td><td>33.08</td><td>32.24</td><td>30.15</td></tr></table>

# 2.1.3 比热容 见表2-2。

表 2-2 [2]  

<table><tr><td>θ, ℃</td><td>100</td><td>200</td><td>300</td><td>400</td><td>500</td></tr><tr><td>C, J/(kg·℃)</td><td>531.7</td><td>552.7</td><td>594.5</td><td>644.7</td><td>745.3</td></tr></table>

# 2.1.4 线膨胀系数 见表2-3。

表2-3[4]  

<table><tr><td>θ, ℃</td><td>20~200</td><td>20~300</td><td>20~400</td><td>20~500</td><td>20~600</td><td>20~700</td></tr><tr><td>α, 10-6℃-1</td><td>11.2</td><td>12.5</td><td>13.0</td><td>13.6</td><td>13.7</td><td>13.8</td></tr></table>

2.2 密度 $\rho = 7.91\mathrm{g / cm}^{3[2]}$   
2.3 电性能 电阻率见表2-4。

表2-4[2]  

<table><tr><td>θ, ℃</td><td>117</td><td>200</td><td>301</td><td>392</td><td>491</td><td>589</td><td>687</td></tr><tr><td>ρ, 10-8Ω·m</td><td>41.9</td><td>49.7</td><td>56.3</td><td>63.4</td><td>72.5</td><td>82.9</td><td>98.9</td></tr></table>

# 3 力学性能

# 3.1 技术标准规定的性能 见表3-1。

表3-1  

<table><tr><td rowspan="3">品种</td><td rowspan="3">技术标准</td><td rowspan="3">热处理制度</td><td>σb</td><td>σ0.2</td><td>δ5</td><td>ψ</td><td>αKU</td><td>HB</td></tr><tr><td colspan="2">MPa</td><td colspan="2">%</td><td>kJ/m2</td><td rowspan="2">kgf/mm2</td></tr><tr><td colspan="5">不小于</td></tr><tr><td rowspan="3">棒材(≤200mm)</td><td rowspan="3">HB 5269-83Y B 674-73</td><td>高温回火或正火+回火</td><td>-</td><td>-</td><td>-</td><td>-</td><td>-</td><td>269~197</td></tr><tr><td rowspan="2">950℃空冷+850~860℃空冷+150~170℃,空冷</td><td>1130</td><td>835</td><td>11</td><td>45</td><td>980</td><td>341~401</td></tr><tr><td>1180</td><td>885</td><td>10</td><td>45</td><td>980</td><td>352~401</td></tr><tr><td>锻件</td><td>HB 5024-77</td><td>950℃空冷+860~870℃油淬+525~575℃空冷</td><td>1030</td><td>785</td><td>12</td><td>50</td><td>1175</td><td>321~388</td></tr></table>

续表 3 1  

<table><tr><td rowspan="3">品种</td><td rowspan="3">技术标准</td><td rowspan="3">热处理制度</td><td>σb</td><td>σ0.2</td><td>δ5</td><td>ψ</td><td>aKU</td><td>HB</td></tr><tr><td colspan="2">MPa</td><td colspan="2">%</td><td>kJ/m²</td><td rowspan="2">kgf/mm²</td></tr><tr><td colspan="5">不小于</td></tr><tr><td rowspan="2">棒材(&gt;200mm)</td><td rowspan="2">YB 674-73</td><td rowspan="2">950℃空冷+850~860℃空冷+150~170℃空冷</td><td>1180</td><td>885</td><td>9</td><td>35</td><td>880</td><td>321~388</td></tr><tr><td>1130</td><td>835</td><td>10</td><td>40</td><td>1080</td><td>352~401</td></tr><tr><td rowspan="3">管材</td><td rowspan="3">YB 676-73</td><td>热轧、冷轧或退火</td><td>-</td><td>-</td><td>-</td><td>-</td><td>-</td><td>≤321</td></tr><tr><td>950℃空冷+850~860℃空冷+150~170℃空冷</td><td>1130</td><td>835①</td><td>11</td><td>45</td><td>980</td><td>341~401</td></tr><tr><td>950℃空冷+860~870℃油淬+525~575℃空冷</td><td>1030</td><td>785①</td><td>12</td><td>50</td><td>1175</td><td>321~388</td></tr></table>

$①$ 暂作积累数据。

图片摘要：该图主要展示 3 1 回火温度与拉伸性能的关系。
![](images/51e4aec5e1021d66096db16b3476b5e6980e94e62ef70df82c7ec157416e5845.jpg)  
图3-1 回火温度与拉伸性能的关系

（ $d15\mathrm{mm}$ 毛坯试样回火前经 $950^{\circ}\mathrm{C}$ 空冷 $+850^{\circ}\mathrm{C}$ 空冷）

3.2.2.3 不同直径钢坯热处理后的拉伸性能

3.2 室温和各种温度下的力学性能

3.2.2 拉伸性能

3.2.2.1 室温拉伸性能 见表3-2。

表3-2151  

<table><tr><td rowspan="2">项目</td><td>σb</td><td>σ0.2</td><td>δ5</td><td>ψ</td></tr><tr><td colspan="2">MPa</td><td colspan="2">%</td></tr><tr><td>S基值</td><td>1030</td><td>785</td><td>12.0</td><td>50.0</td></tr><tr><td>A基值</td><td>1080</td><td>905</td><td>-</td><td>-</td></tr><tr><td>B基值</td><td>1110</td><td>955</td><td>-</td><td>-</td></tr><tr><td>X̄</td><td>1155</td><td>1015</td><td>16.9</td><td>67.1</td></tr><tr><td>s</td><td>28.05</td><td>40.73</td><td>1.42</td><td>2.53</td></tr></table>

注：1.表中数据为86个炉号，108个生产检验数据统计结果。  
2. 热处理制度为 $950^{\circ} \mathrm{C}$ 空冷 $+860^{\circ} \mathrm{C}$ 油淬 $+530^{\circ} \mathrm{C}$ 回火。

3.2.2.2 不同温度回火后拉伸性能的变化 见图3-1。

见表3-3。

表3-3[4]  

<table><tr><td rowspan="2">毛坯直径mm</td><td colspan="2">热处理制度</td><td rowspan="2">取样部位</td><td>σb</td><td>σ0.2</td><td>δ5</td><td>ψ</td></tr><tr><td>淬火温度</td><td>淬火介质</td><td colspan="2">MPa</td><td colspan="2">%</td></tr><tr><td rowspan="2">40</td><td rowspan="2">860℃</td><td>水</td><td>中心</td><td>1393</td><td>1196</td><td>13.0</td><td>66</td></tr><tr><td>油</td><td>中心</td><td>1275</td><td>1049</td><td>14.0</td><td>69</td></tr><tr><td rowspan="2">60</td><td rowspan="2">860℃</td><td>水</td><td>中心</td><td>1393</td><td>1255</td><td>13.0</td><td>61</td></tr><tr><td>油</td><td>中心</td><td>1226</td><td>1089</td><td>15.0</td><td>62</td></tr><tr><td rowspan="2">80</td><td rowspan="2">860℃</td><td>水</td><td>½r</td><td>1363</td><td>1226</td><td>12.0</td><td>45.0</td></tr><tr><td>油</td><td>½r</td><td>1226</td><td>1108</td><td>12.0</td><td>54.0</td></tr><tr><td rowspan="2">100</td><td rowspan="2">860℃</td><td>水</td><td>½r</td><td>1334</td><td>1286</td><td>13.0</td><td>57</td></tr><tr><td>油</td><td>½r</td><td>1206</td><td>1078</td><td>15.0</td><td>63</td></tr><tr><td rowspan="2">120</td><td rowspan="2">860℃</td><td>水</td><td>½r</td><td>1314</td><td>1216</td><td>12.0</td><td>42.0</td></tr><tr><td>油</td><td>½r</td><td>1196</td><td>1068</td><td>13.0</td><td>60.0</td></tr><tr><td rowspan="3">150</td><td rowspan="3">900℃</td><td rowspan="3">油</td><td>接近表面</td><td>1368</td><td>995</td><td>14.5</td><td>59.5</td></tr><tr><td>½r</td><td>1373</td><td>1010</td><td>14.0</td><td>58.5</td></tr><tr><td>心部</td><td>1373</td><td>1000</td><td>14.0</td><td>59.0</td></tr></table>

注：试样淬火后经 $200^{\circ}\mathrm{C}$ 回火，空冷。

# 3.2.2.4 高温拉伸性能 见表3-4和图3-2。

表3-4 [3]   

<table><tr><td rowspan="2">热处理制度</td><td rowspan="2">θ, ℃</td><td>σb</td><td>σ0.2</td><td>σ0.01</td><td>δ5</td></tr><tr><td colspan="3">MPa</td><td>%</td></tr><tr><td rowspan="8">880℃油淬+560℃回火</td><td>20</td><td>1236</td><td>1089</td><td>961</td><td>14.0</td></tr><tr><td>250</td><td>1097</td><td>1059</td><td>941</td><td>12.0</td></tr><tr><td>300</td><td>1196</td><td>1049</td><td>941</td><td>16.0</td></tr><tr><td>350</td><td>1138</td><td>1010</td><td>902</td><td>15.0</td></tr><tr><td>400</td><td>1059</td><td>961</td><td>951</td><td>14.0</td></tr><tr><td>450</td><td>1010</td><td>922</td><td>785</td><td>14.0</td></tr><tr><td>500</td><td>883</td><td>814</td><td>687</td><td>14.0</td></tr><tr><td>550</td><td>755</td><td>706</td><td>637</td><td>16.0</td></tr></table>

图片摘要：该图主要展示 3 4 [3]。
![](images/9b00bebfffc6b97a839ebd9c667698832f8a7be80d1d63f2417b8b3b913aeb80.jpg)  
图3-2 高温对拉伸性能的影响[4]

图片摘要：该图主要展示 3 2 高温对拉伸性能的影响[4]。
![](images/a2fda858fca6865ab7bb5956edecdfc54601c7fdd013e79605eb77db3f55878f.jpg)

图片摘要：该图主要展示 3 2 高温对拉伸性能的影响[4]图3 3 低温对 钢拉伸性能的影响[3] （热处理制度为 空冷 回火。（a）光滑试样为。
![](images/2d22957577204a940f68078e6b1f031bb67f58343c4a1b5f3e854ceca81e9f98.jpg)  
图3-3 低温对 $18\mathrm{Cr}2\mathrm{Ni}4\mathrm{WA}$ 钢拉伸性能的影响[3]

（热处理制度为 $860^{\circ}\mathrm{C}$ 空冷 $+170^{\circ}\mathrm{C}$ 回火。（a）光滑试样为 $d_{\mathrm{o}} = 10\mathrm{mm}$   
（b）缺口试样为 $d_{\circ} = 10\mathrm{mm}$ ， $d_{\mathrm{H}} = 7\mathrm{mm}$ ，缺口角度 $60^{\circ}$ ， $r_{\mathrm{H}} = 0.1\mathrm{mm}$

# 3.2.4 冲击性能

3.2.4.1 室温冲击韧性 见表3-5。

表3-5[5]  

<table><tr><td rowspan="2">热处理制度</td><td colspan="3">akU, kJ/m2</td></tr><tr><td>S基值</td><td>X̄</td><td>s</td></tr><tr><td>950℃空冷 + 860℃油淬 + 530℃回火, 空冷</td><td>1175</td><td>1650</td><td>172</td></tr></table>

注：表中数据为86个炉号，108个生产检验数据统计结果。

# 3.2.4.2 不同温度回火后冲击韧性的变化 见图3-4。

图片摘要：该图主要展示 3 5[5]。
![](images/e9cc31ae76a236d4db49a52b0f349ff5c5fbf36cab0214e5b74f4376b5151cb1.jpg)  
图3-4 回火温度与冲击韧性的关系[41]  
（试样回火前经 $950^{\circ}\mathrm{C}$ 空冷 $+850^{\circ}\mathrm{C}$ 空冷）

# 3.2.4.3 高温冲击韧性 见表3-6。

表3-6[3]  

<table><tr><td>\( \theta ,{}^{ \circ  }\mathrm{C} \)</td><td>20</td><td>250</td><td>300</td><td>350</td><td>400</td><td>450</td><td>500</td><td>550</td></tr><tr><td>\( {a}_{\mathrm{{KU}}},\mathrm{\;{kJ}}/{\mathrm{m}}^{2} \)</td><td>1275</td><td>1376</td><td>1176</td><td>1176</td><td>1078</td><td>980</td><td>980</td><td>1078</td></tr></table>

# 3.2.4.4 低温冲击韧性 见表3-7。

表3-7[1]  

<table><tr><td rowspan="2">热处理制度\冲击韧性\θ,\( ^{\circ }C \)</td><td>20</td><td>0</td><td>-20</td><td>-40</td><td>-60</td><td>-80</td><td>-100</td><td>-140</td><td>-196</td></tr><tr><td colspan="9">\( a_{KU}, kJ/m^2 \)</td></tr><tr><td rowspan="2">860℃空冷+820~830℃油淬+200℃回火</td><td>1539</td><td>-</td><td>1151</td><td>-</td><td>971</td><td>833</td><td>711</td><td>564</td><td>-</td></tr><tr><td>1930</td><td>-</td><td>1485</td><td>-</td><td>1142</td><td>1078</td><td>1178</td><td>833</td><td>-</td></tr><tr><td>820℃油淬+550℃回火</td><td>1147</td><td>976</td><td>-</td><td>892</td><td>761</td><td>-</td><td>561</td><td>-</td><td>392</td></tr></table>

注：第一列为电弧炉钢 $160\mathrm{mm}$ 方坯；第二列为电渣钢 $60\mathrm{mm}$ 方坯。

# 3.3 持久和蠕变性能

# 3.3.1 高温持久性能 见表3-8。

表3-8[3]  

<table><tr><td>热处理制度</td><td>θ,℃</td><td>σ200, MPa</td></tr><tr><td rowspan="4">860℃油淬+560℃回火</td><td>400</td><td>843</td></tr><tr><td>450</td><td>696</td></tr><tr><td>500</td><td>402</td></tr><tr><td>550</td><td>216</td></tr></table>

# 3.3.2 高温蠕变性能 见表3-9。

表3-9[3]  

<table><tr><td rowspan="2">热处理制度</td><td rowspan="2">θ,℃</td><td>σ0.2/200</td><td>σ0.2/300</td></tr><tr><td colspan="2">MPa</td></tr><tr><td rowspan="6">860℃油淬+560℃回火</td><td>300</td><td>757</td><td>-</td></tr><tr><td>350</td><td>677</td><td>-</td></tr><tr><td>400</td><td>253</td><td>249</td></tr><tr><td>450</td><td>203</td><td>196</td></tr><tr><td>500</td><td>124</td><td>112</td></tr><tr><td>550</td><td>53</td><td>33</td></tr></table>

# 3.4 疲劳性能

# 3.4.1 高周疲劳

3.4.1.1 旋转弯曲光滑试件疲劳性能 见表3-10、表3-11、表3-12和图3-5。

试验采用试样 $d = 9.48\mathrm{mm}$ ， $l = 162\mathrm{mm}$ ；经 $900^{\circ}\mathrm{C}$ 正火 $+870^{\circ}\mathrm{C}$ 油淬 $+560^{\circ}\mathrm{C}$ 回火，空冷；其 $\sigma_{\mathrm{b}} = 1039\mathrm{MPa}$ ，试验时 $R = -1$ ， $f = 83.3\mathrm{Hz}$ 。

表3-10[2]  

<table><tr><td>疲劳极限σ-1, MPa</td><td>标准差s, MPa</td></tr><tr><td>491</td><td>23.08</td></tr></table>

表3-11[2]  

<table><tr><td>疲劳极限\存放率P,%</td><td>90</td><td>95</td><td>99</td><td>99.9</td></tr><tr><td>σ-1, MP a</td><td>462</td><td>453</td><td>438</td><td>420</td></tr></table>

表3-12[2]  

<table><tr><td>\( 疲劳\ 寿命 \) \( N \),\( 10^3 \)周存活率 \( P \),%</td><td>\( σ_1 \)687</td><td>\( σ_2 \)628</td><td>\( σ_3 \)589</td><td>\( σ_4 \)549</td><td>\( σ_5 \)520</td><td>\( a_p \)</td><td>\( b_p \)</td></tr><tr><td>50</td><td>48.3</td><td>103.3</td><td>175.5</td><td>312.5</td><td>495.3</td><td>20.1183</td><td>-8.3646</td></tr><tr><td>90</td><td>37.1</td><td>66.1</td><td>101.9</td><td>156.2</td><td>222.7</td><td>16.4497</td><td>-6.4387</td></tr><tr><td>95</td><td>34.5</td><td>58.4</td><td>85.5</td><td>128.3</td><td>177.5</td><td>15.4112</td><td>-5.8934</td></tr><tr><td>99</td><td>30.0</td><td>46.4</td><td>63.5</td><td>88.8</td><td>116.0</td><td>13.4476</td><td>-4.8934</td></tr><tr><td>99.9</td><td>25.7</td><td>35.8</td><td>45.5</td><td>58.8</td><td>75.1</td><td>11.2616</td><td>-3.7138</td></tr></table>

注： $\log N_{\mathfrak{p}} = a_{\mathfrak{p}} + b_{\mathfrak{p}}\log \sigma$

图片摘要：该图主要展示 3 12[2]。
![](images/cf030a1bb174d3b45bedf66e5d7cf743aae9072c6b75cce6b2b6e31db2d7d031.jpg)  
图3-5 18Cr2Ni4WA钢光滑试件P-S-N曲线

# 3.4.1.2 旋转弯曲缺口试件疲劳性能 见表3-13、表3-14、表3-15和图3-6。

表3-13[2]  

<table><tr><td>疲劳极限σ-1, MPa</td><td>标准差s, MPa</td></tr><tr><td>323</td><td>8.664</td></tr></table>

表3-14[2]  

<table><tr><td>\( 疫劳极限 \)存活率 \( P, \% \)</td><td>90</td><td>95</td><td>99</td><td>99.9</td></tr><tr><td>\( \sigma_{-1H}, MPa \)</td><td>312</td><td>308</td><td>303</td><td>295</td></tr></table>

表3-15[2]  

<table><tr><td rowspan="3">疲劳寿命N,103周存活率P,%</td><td colspan="6">应力，MPa</td></tr><tr><td>σ1</td><td>σ2</td><td>σ3</td><td>σ4</td><td rowspan="2">ap</td><td rowspan="2">bp</td></tr><tr><td>451</td><td>392</td><td>334</td><td>324</td></tr><tr><td>50</td><td>43.7</td><td>144.9</td><td>584.5</td><td>755.2</td><td>18.9103</td><td>-8.5824</td></tr><tr><td>90</td><td>38.0</td><td>114.3</td><td>403.9</td><td>509.3</td><td>17.5019</td><td>-7.7674</td></tr><tr><td>95</td><td>37.0</td><td>106.9</td><td>363.8</td><td>455.6</td><td>17.1032</td><td>-7.5368</td></tr><tr><td>99</td><td>34.9</td><td>94.2</td><td>299.0</td><td>369.6</td><td>16.3545</td><td>-7.1036</td></tr><tr><td>99.9</td><td>32.5</td><td>81.2</td><td>239.9</td><td>292.3</td><td>15.5149</td><td>-6.6178</td></tr></table>

图片摘要：该图主要展示 3 15[2]。
![](images/e4527e09e3ca1ee6159962f402a986ecc03a0a6ffb5cdd813e9e3325c757b564.jpg)  
图3-6 18Cr2Ni4WA钢缺口试样（ $K_{\mathrm{t}} = 2$ ） $P - S - N$ 曲线[2]

3.4.1.3 室温缺口（ $K_{t} = 2$ ）疲劳试验原始数据和中值 $S - N$ 曲线 见表3-16和图3-7。

表3-16[1]  

<table><tr><td>试验方法</td><td>σmaxMPa</td><td colspan="5">疲劳寿命N,10^3周</td><td>平均对数疲劳寿命X̄</td><td>标准差s</td><td>中值疲劳寿命N50,10^3周</td></tr><tr><td rowspan="8">成组试验</td><td colspan="9">(1) Kt=2 R=-1</td></tr><tr><td>485</td><td>48.2</td><td>58.0</td><td>64.2</td><td>-</td><td>-</td><td>4.7513</td><td>0.0631</td><td>56.41</td></tr><tr><td>461</td><td>128.0</td><td>130.0</td><td>135.0</td><td>-</td><td>-</td><td>5.1171</td><td>0.0119</td><td>131.0</td></tr><tr><td>436</td><td>158.7</td><td>225.8</td><td>231.3</td><td>-</td><td>-</td><td>5.3062</td><td>0.0916</td><td>202.4</td></tr><tr><td>412</td><td>294.2</td><td>348.1</td><td>352.7</td><td>-</td><td>-</td><td>5.5192</td><td>0.0439</td><td>330.6</td></tr><tr><td>402</td><td>259.1</td><td>491.5</td><td>536.6</td><td>-</td><td>-</td><td>5.6588</td><td>0.0917</td><td>455.8</td></tr><tr><td>392</td><td>860.0</td><td>948.3</td><td>988.0</td><td>1587.0</td><td>8605.9</td><td>-</td><td>-</td><td>988.0</td></tr><tr><td>378</td><td>954.6</td><td>998.2</td><td>1531.6</td><td>&gt;10000</td><td>-</td><td>-</td><td>-</td><td>1256.8</td></tr><tr><td rowspan="3">升降法</td><td>363</td><td>1140.9</td><td>1427.1</td><td>&gt;10000</td><td>-</td><td>-</td><td rowspan="2" colspan="3">指定寿命N=10^7,σ=331 MPa</td></tr><tr><td>353</td><td>&gt;10000</td><td>&gt;10000</td><td>&gt;10000</td><td>-</td><td>-</td></tr><tr><td colspan="6">(2) Kt=1 R=-1</td><td colspan="3">指定寿命N=10^7,σ=543 MPa</td></tr></table>

3.4.1.4 低温对旋转弯曲疲劳极限的影响 见图3-8。

图片摘要：该图主要展示 3 16[1]。
![](images/c49b42ff0b4cd59100195e01087f6de0dd6d8390db086ac311125e11799d45bc.jpg)

$N$ ，周

2Ni4WA钢低温旋转弯曲波

图6-3-18 2. 等离子体透镜的光谱

1. 光滑试水；2. 一氧化碳试水；3. 氢气试水；4. 水中 $550^{\circ} \mathrm{C}$ 回火，试样为光滑试

（热处理制度为 $800^{\circ}\mathrm{C}$ 油淬 $+530^{\circ}\mathrm{C}$ 四天。试件方光滑试件 $\theta = 0.2\mathrm{mm}$ ，缺口试样： $d_0 = 5\mathrm{mm}$ ，缺口角度 $60^{\circ}$ ，缺口深度 $0.2\mathrm{mm}$ ， $r_{\mathrm{H}} =$

0.1mm）

图片摘要：该图主要展示 6 3 18 2. 等离子体透镜的光谱。
![](images/c7ea675419cf95a34283fd0dbbc1a0225f6fc0b2e6e51f5e5b4bd2e72f6f0758.jpg)  
$N$ ，周

图3-718Cr2Ni4WA钢缺口 $(K_{\mathrm{t}} = 2)$ 试件 $S - N$ 曲线[6]（热处理制度为 $950^{\circ}C$ 正火 $+860^{\circ}C$ 沸淬 $+540^{\circ}C$ 回火。试验条件为  
$R = -1$ ， $f = 48\mathrm{Hz}$

图片摘要：该图主要展示 3 718Cr2Ni4WA钢缺口 试件 曲线[6]（热处理制度为 正火 沸淬 回火。试验条件为。
![](images/79657cc5783ccb1e5d96a5910254935dcc36d224f14940b8be876439fc3c53e5.jpg)  
$N$ ，周  
图3-10 渗层对接触疲劳寿命的影响[7]  
1—气体渗碳；2—真空渗碳；3—碳氮共渗后于 $-60\sim -65^{\circ}\mathrm{C}$   
冷处理；4一碳氮共渗

图片摘要：该图主要展示 3 10 渗层对接触疲劳寿命的影响[7]。
![](images/aa1da89e17448413859fef2e0a8ce122a21e30a48866617d945deae65c873349.jpg)  
渗碳层深度，mm   
图3-9 18Cr2Ni4WA钢渗碳层深度与疲劳强度的关系[10]

3.4.1.5 渗碳层深度对疲劳性能的影响 见图3-9。  
3.4.3 特种疲劳 渗层对接触疲劳寿命的影响 见图3-10。  
3.5 弹性性能  
3.5.1 弹性模量 见表3-17。

表3-17[2]  

<table><tr><td>θ, ℃</td><td>20</td><td>100</td><td>200</td><td>300</td><td>400</td><td>500</td></tr><tr><td>E, GPa</td><td>202</td><td>197</td><td>191</td><td>185</td><td>178</td><td>167</td></tr></table>

3.5.2 切变模量 见表3-18。

表3-18[2]  

<table><tr><td>θ, ℃</td><td>20</td><td>100</td><td>200</td><td>300</td><td>400</td><td>500</td></tr><tr><td>G, GPa</td><td>79.4</td><td>76.0</td><td>73.1</td><td>70.4</td><td>67.3</td><td>63.3</td></tr></table>

3.5.3 泊松比 见表 $3-19^{[2]}$ 。

表3·19[2]  

<table><tr><td>θ, °C</td><td>20</td><td>100</td><td>200</td><td>300</td><td>400</td><td>500</td></tr><tr><td>μ</td><td>0.273</td><td>0.296</td><td>0.298</td><td>0.315</td><td>0.319</td><td>0.317</td></tr></table>

3.6 断裂韧性

3.6.1 断裂韧度

3.6.1.1 $J_{\mathbb{R}}$ 阻力曲线确定的材料延性断裂韧度 见表3-20， $J_{\mathbb{R}}$ 曲线方程： $J_{\mathbb{R}} = 10.05 + 38.62\Delta a$ 。

表3-20[2]  

<table><tr><td>表观起裂韧度\( J_{i} \),N/mm</td><td>条件起裂韧度\( J \),N/mm</td><td>条件断裂韧度\( J_{0.2} \),N/mm</td><td>剩余标准差\(\Delta J\)</td></tr><tr><td>113</td><td>132</td><td>188</td><td>12.10</td></tr></table>
