Repository: C-zj02/CFD-claw

<div align="center">

**English** | [中文](#中文版) | [Français](README_FR.md) | [Русский](README_RU.md) | [हिन्दी](README_HI.md) | [العربية](README_AR.md) | [Português](README_PT.md)

# 🚀 Claude Code Python

**A Complete Python Reimplementation Based on Real Claude Code Source**

*From TypeScript Source → Rebuilt in Python with ❤️*

***
**🔥 Active Development • New Features Weekly 🔥**

</div>

***

## 🎯 What is This?

**Clawd Code** is a **complete Python rewrite** of Claude Code, based on the **real TypeScript source code**.

File: RAG-data/中国航空材料手册(第1版) 第1卷 结构钢 不锈钢201-400.pdf-6c17cb33-6f90-47a5-a2c0-3fa360f2b8ea.md (part 5 of 7)
图片摘要：该图主要展示 35 冲击韧性与回火温度的关系[31]（试样回火前经830C油淬）。
<table><tr><td>试验方法</td><td>τmaxMPa</td><td colspan="4">疲劳寿命N10^3周</td><td>平均对数疲劳寿命X̄</td><td>标准差s</td></tr><tr><td rowspan="5">成组试验</td><td rowspan="2">431</td><td>109.4</td><td>137</td><td>239.7</td><td>252.1</td><td></td><td></td></tr><tr><td>333.0</td><td>391.4</td><td>-</td><td>-</td><td>5.3453</td><td>0.2164</td></tr><tr><td>451</td><td>45.0</td><td>75.0</td><td>94.5</td><td>105.0</td><td>4.8812</td><td>0.1638</td></tr><tr><td rowspan="2">475</td><td>45.2</td><td>25.5</td><td>49.5</td><td>52.5</td><td></td><td></td></tr><tr><td>57.0</td><td>86.5</td><td>-</td><td>-</td><td>4.6160</td><td>0.2728</td></tr><tr><td rowspan="4">升降法</td><td>361</td><td>&gt;10000</td><td>-</td><td>-</td><td>-</td><td rowspan="4" colspan="2">指定寿命N=10^7τ-1=388 MPa</td></tr><tr><td>377</td><td>&gt;10000</td><td>2784</td><td>&gt;10000</td><td>-</td></tr><tr><td>392</td><td>644.2</td><td>&gt;10000</td><td>&gt;10000</td><td>1863</td></tr><tr><td>408</td><td>246.8</td><td>1711.0</td><td>-</td><td>-</td></tr></table>

$N$ ，周  
图3-10 40CrNiMoA钢室温扭转疲劳中值 $S - N$ 曲线[12]   
图片摘要：该图主要展示 3 10 40CrNiMoA钢室温扭转疲劳中值 曲线[12]。
![](images/8f12f4b3c15cbb66bb0435428915babdefb67ea2adb1b986030cd44a38faec16.jpg)  
（热处理制度为 $850^{\circ}\mathrm{C}$ 油淬 $+580^{\circ}\mathrm{C}$ 回火，水冷； $\sigma_{\mathrm{b}} = 1127\mathrm{MPa}$ 。试验条件  
为 $f = 25\mathrm{Hz}$

# 3.4.1.5 $200^{\circ} \mathrm{C}$ 下旋转变曲疲劳试验原始数据和 $P - S - N$ 曲线 见表3-14和图3-11。

表3-14[12]  

<table><tr><td>试验方法</td><td>σmaxMPa</td><td colspan="4">疲劳寿命N10^3周</td><td>指定寿命N=10^7</td></tr><tr><td rowspan="4">升降法</td><td>431</td><td>&gt;10000</td><td>&gt;10000</td><td>&gt;10000</td><td>&gt;10000</td><td rowspan="4">σ-1=451 MPa</td></tr><tr><td>451</td><td>400</td><td>3950</td><td>&gt;10000</td><td>5875</td></tr><tr><td></td><td>&gt;10000</td><td>7075</td><td>&gt;10000</td><td>-</td></tr><tr><td>471</td><td>4475</td><td>185</td><td>8130</td><td>-</td></tr></table>

# 3.4.1.6 $200^{\circ} \mathrm{C}$ 下扭转疲劳试验原始数据和 $P - S - N$ 曲线 见表 3-15 和图 3-12。

表3-15[12]  

<table><tr><td>试验方法</td><td>τ max MPa</td><td colspan="5">疲劳寿命N 10^3周</td><td>指定寿命N=10^7</td></tr><tr><td rowspan="3">升降法</td><td>265</td><td>&gt;10000</td><td>-</td><td>-</td><td>-</td><td>-</td><td rowspan="3">τ-1=274 MPa</td></tr><tr><td>272</td><td>&gt;10000</td><td>&gt;10000</td><td>2430</td><td>&gt;10000</td><td>&gt;10000</td></tr><tr><td>279</td><td>332</td><td>920</td><td>778</td><td>810</td><td>-</td></tr></table>

图片摘要：该图主要展示 3 15[12]。
![](images/07e88c64c22a78a6ba9688cd96c686c067abb1bcc6c5217c2d2f23809f942e7d.jpg)

图片摘要：该图主要展示 3 15[12]。
![](images/9ddbc4a40294ea8af5b76cd2ed0323f8e70503e2aa26fd3377b3174bea2a58ce.jpg)  
图3-11 40CrNiMoA钢在200℃下旋转弯曲疲劳的 $P - S - N$ 曲线[12]  
（热处理制度为 $850^{\circ}\mathrm{C}$ 油淬 $+580^{\circ}\mathrm{C}$ 回火，水冷； $\sigma_{\mathrm{b}} = 1127\mathrm{MPa}$ 。  
试验条件为 $f = 25\mathrm{Hz}$ 。曲线1为 $P = 99.9\%$ ，曲线2为 $P = 50\%$

# 3.5 弹性性能

# 3.5.1. 弹性模量 见表3-16。

表3-16  

<table><tr><td>θ, ℃</td><td>20</td><td>100</td><td>200</td><td>300</td><td>400</td><td>500</td></tr><tr><td>E, GPa</td><td>209</td><td>205</td><td>200°</td><td>190</td><td>183</td><td>174</td></tr></table>

# 3.5.2 切变模量 见表3-17。

表3-17[4]  

<table><tr><td>θ, ℃</td><td>20</td><td>100</td><td>200</td><td>300</td><td>400</td><td>500</td></tr><tr><td>G, GPa</td><td>81</td><td>80</td><td>77</td><td>75</td><td>70</td><td>65</td></tr></table>

# 3.5.3 泊松比 见表3-18。

表3-18  

<table><tr><td>θ, °C</td><td>20</td><td>100</td><td>200</td><td>300</td><td>400</td><td>500</td></tr><tr><td>μ</td><td>0.295</td><td>0.291</td><td>0.295</td><td>0.277</td><td>0.319</td><td>0.336</td></tr></table>

# 3.6 断裂性能

# 3.6.1 断裂韧度

# 3.6.1.1 平面应变断裂韧度 见表3-19。

表3-19[3]  

<table><tr><td rowspan="2">材料规格</td><td rowspan="2">热处理制度</td><td>σb</td><td>σ0.2</td><td rowspan="2">取样方向</td><td rowspan="2">试样型式</td><td>Kic</td><td>Kic</td></tr><tr><td colspan="2">MPa</td><td colspan="2">MN/m3/2</td></tr><tr><td>模锻件</td><td>850℃淬入250℃硝盐槽等温20min+450℃回火</td><td>1373</td><td>1177</td><td>L-T</td><td>三点弯曲</td><td>63.970.183.173.2</td><td>72.6</td></tr><tr><td rowspan="3">d85mm棒沿纵向改锻</td><td rowspan="3">850℃油淬+550℃回火,空冷</td><td>1128</td><td>1049</td><td>L-T</td><td>紧凑拉伸</td><td>163.2177.4166.5</td><td>169.001</td></tr><tr><td>1117</td><td>1049</td><td>T-L</td><td>紧凑拉伸</td><td>130.9130.6130.6</td><td>130.7①</td></tr><tr><td>1118</td><td>1040</td><td>LT TL</td><td>紧凑拉伸</td><td>136.4137.4134.3</td><td>136.0①</td></tr></table>

① 载荷比不满足。

# 3.6.1.2 平面应变断裂韧度与回火温度的关系 见图3-13。

图片摘要：该图主要展示 3 19[3]。
![](images/aaf5c66b1e93638fc3977ca96d34753621f2b627567d81e58d05c9ec47071572.jpg)  
图3-13 回火温度与平面断裂韧度的关系[6]（热处理制度为 $860^{\circ}\mathrm{C}$ 油淬）

# 3.6.1.3 表面裂纹断裂韧度 见表3-20。

表3-20[14]  

<table><tr><td rowspan="2">热处理制度</td><td colspan="4">试样</td><td>σ</td><td>σr</td><td>Kle(B)</td><td>Kle(B)</td></tr><tr><td>B, mm</td><td>W, mm</td><td>a/B</td><td>a/c</td><td colspan="2">MPa</td><td colspan="2">MN/m3/2</td></tr><tr><td rowspan="12">860C油淬+590C回火,空冷</td><td>8.16</td><td>63.88</td><td>0.520</td><td>0.600</td><td>783</td><td>876</td><td>85.7</td><td rowspan="4">84.5</td></tr><tr><td>8.12</td><td>63.88</td><td>0.517</td><td>0.585</td><td>792</td><td>888</td><td>88.3</td></tr><tr><td>8.14</td><td>63.90</td><td>0.499</td><td>0.573</td><td>750</td><td>895</td><td>81.3</td></tr><tr><td>8.14</td><td>64.00</td><td>0.491</td><td>0.602</td><td>785</td><td>899</td><td>82.7</td></tr><tr><td>10.08</td><td>79.66</td><td>0.506</td><td>0.597</td><td>787</td><td>889</td><td>93.8</td><td rowspan="4">93.0</td></tr><tr><td>10.14</td><td>79.68</td><td>0.478</td><td>0.584</td><td>788</td><td>908</td><td>92.6</td></tr><tr><td>10.10</td><td>79.64</td><td>0.500</td><td>0.584</td><td>781</td><td>905</td><td>94.5</td></tr><tr><td>10.10</td><td>79.68</td><td>0.495</td><td>0.588</td><td>775</td><td>894</td><td>91.3</td></tr><tr><td>11.00</td><td>87.60</td><td>0.533</td><td>0.565</td><td>761</td><td>875</td><td>100.1</td><td rowspan="4">100.0</td></tr><tr><td>11.20</td><td>87.50</td><td>0.511</td><td>0.569</td><td>767</td><td>891</td><td>98.8</td></tr><tr><td>11.16</td><td>87.60</td><td>0.528</td><td>0.559</td><td>746</td><td>873</td><td>100.7</td></tr><tr><td>11.10</td><td>87.62</td><td>0.526</td><td>0.575</td><td>763</td><td>873</td><td>100.2</td></tr></table>

续表3-20   

<table><tr><td rowspan="2">热处理制度</td><td colspan="4">试 样</td><td>\( \sigma \)</td><td>\( {\sigma }_{\mathrm{r}} \)</td><td>\( {K}_{\text{le(B)}} \)</td><td>\( {\bar{K}}_{\text{le(B)}} \)</td></tr><tr><td>\( B,\mathrm{\;{mm}} \)</td><td>\( W,\mathrm{\;{mm}} \)</td><td>\( a/B \)</td><td>\( a/c \)</td><td colspan="2">MPa</td><td colspan="2">MN \( /{\mathrm{m}}^{3/2} \)</td></tr><tr><td rowspan="4">860°C油淬 + 590°C回火,空冷</td><td>13.96</td><td>111.56</td><td>0.530</td><td>0.527</td><td>732</td><td>879</td><td>113.2</td><td rowspan="4">114.3</td></tr><tr><td>13.94</td><td>111.56</td><td>0.534</td><td>0.527</td><td>746</td><td>889</td><td>115.9</td></tr><tr><td>14.00</td><td>111.54</td><td>0.531</td><td>0.583</td><td>775</td><td>890</td><td>112.9</td></tr><tr><td>13.90</td><td>111.58</td><td>0.528</td><td>0.536</td><td>748</td><td>898</td><td>115.3</td></tr></table>

注：1. 表中 $\sigma$ 一为计算应力； $\sigma_{\mathrm{r}}$ 一为剩余强度； $K_{\mathrm{le(B)}}$ 一为某一厚度板材的表面裂纹断裂韧度。  
2. 试样取样为 $L - S$ 的板状拉伸试样， $W / B = 8$ ， $L / W = 2$ 。

# 4 组织结构

# 4.1 相变温度 见表 $4 - 1$ 。

表4-1[8]  

<table><tr><td>名称</td><td>Ac1</td><td>Ac3</td><td>Ar3</td><td>Ar1</td><td>Ms</td></tr><tr><td>θ, ℃</td><td>760</td><td>810</td><td>690</td><td>-</td><td>334</td></tr></table>

# 4.2 时间-温度-组织转变曲线 见图4-1和图4-2。

图片摘要：该图主要展示 4 1[8]。
![](images/5d8067ba11f602672b357c6109f8ca743759843a4b0e8ea8656370cb73098109.jpg)  
图4-1 等温转变曲线（奥氏体化温度： $840\mathrm{C}$ ）

图4-2 连续冷却转变曲线[6]   
图片摘要：该图主要展示 4 2 连续冷却转变曲线[6]。
![](images/f859ded56361844e56b8611f113bd924e86378cf7bad6e99493bb4263341f6ae.jpg)  
（奥氏体化温度： $840^{\circ}\mathrm{C}$ ）

4.3 合金组织结构 该钢通常在调质状态下使用。此时，钢的组织结构为回火索氏体。

# 5 工艺性能与要求

5.1 成形性能 该钢的冷变形塑性差, 但热压力加工性能良好。电炉钢其热压力加工的加热温度为 $1200^{\circ}\mathrm{C}$ , 始锻 (轧) 温度为 $1150^{\circ}\mathrm{C}$ , 终锻 (轧) 温度大于 $850^{\circ}\mathrm{C}$ , 随后缓冷。而电渣钢的加热温度应适当降低。

# 5.2 焊接性能

# 5.3 零件热处理工艺

5.3.1 热处理工艺参数 见表5-1。

表5-1[15]  

<table><tr><td>名称</td><td>退火</td><td>正火</td><td>高温回火</td><td>淬火</td><td>回火</td></tr><tr><td>加热温度,℃</td><td>860</td><td>860</td><td>650~680</td><td>850</td><td>460~650</td></tr><tr><td>冷却方法</td><td>炉冷</td><td>空冷</td><td>空冷</td><td>油冷</td><td>水或空冷</td></tr></table>

5.3.2 末端淬透性曲线 见图5-1。

图片摘要：该图主要展示 5 1[15]。
![](images/7b4d7a023c16a63baf2f2c70f8a9139d9aa829715974eb96a08b8dd10399f1de.jpg)  
图5-1 40CrNiMoA钢末端淬透性曲线[10]

5.4 表面处理工艺 该钢宜用磷化、涂漆和喷镀等方法进行防护。光滑表面可镀铬，随后应进行除氢处理。  
5.5 切削加工及磨削性能 该钢的切削加工性能中等。在调质状态下相对切削加工性为 $45\%$ 。

# 参考资料

[1] 林慧国、周人俊编，世界钢号手册，机械工业出版社，1985年，1158页。  
[2] 航空工业部标准化研究所，航空材料标准手册（金属部分）（内部出版物），1978年。  
[3] HB5269—83《航空用高级优质结构钢钢棒》，航空工业部标准化研究所，1983年。  
[4] 机械工业部上海材料研究所，40CrNiMo钢（内部资料），1984年。  
[5] BHA M, 航空材料手册（中译本），第一册，结构钢与铸铁，1965年，184～190页。  
[6] 手册编写组，合金钢钢种手册，第一册，合金结构钢，冶金工业出版社，1983年，270～277页。  
[7] 古里亚耶夫·A·II·等，汽车构造钢手册，机械工业出版社，1963年，263～268页。  
[8]沈阳航空发动机公司，40CrNiMoA钢进厂检验报告汇编（结014—86），北京航空材料研究所存，1985年8月。  
[9] 北京航空材料研究所，40CrNiMoA钢的强度设计容许值（内部资料）1986年。  
[10] 手册编写组，机械工程手册，第3卷，机械工程材料，机械工业出版社 1982年， $12\sim 96\sim 97$ 页。  
[11] 北京航空材料研究所, 航空金属材料疲劳性能手册 (内部出版物), 1981年, $171 \sim 180$ 页。  
[12] 北京航空材料研究所，40CrNiMoA钢等疲劳数据汇编（内部资料），1984年。  
[13] 北京航空材料研究所，航空金属材料断裂性能手册，第一册（内部出版物），1981年。  
[14] 北京航空材料研究所，金属板材表面裂纹断裂韧度数据汇编（内部资料），1983年。  
[15] HB/Z~5025-77《航空用结构钢的热处理》，航空工业部标准化研究所，1977年。  
[16] 第一汽车厂设备制造分厂，机械工程材料手册（上册），机械工业出版社，1982年， $233\sim 234$ 页。

编写：宋子文

审校：文忠朴、姚志诚

# 30CrMnSiNi2A

# 概述

30CrMnSiNi2A钢是我国航空工业广泛使用的低合金超高强度钢。该钢是在30CrMnSiA钢的基础上提高了锰和铬含量，并且添加了 $1.40\sim 1.80\%$ 镍，使其淬透性得到明显的提高，改善了钢的韧性和抗回火稳定性；经热处理后可获得高的强度，好的塑性和韧性，良好的抗疲劳性能和断裂韧度，低的疲劳裂纹扩展速率。该钢的淬透性较高，切削加工性和焊接性尚好。但对缺口和氢脆（包括环境氢脆）较敏感；适宜制造高强度连接件和轴类零件等重要受力结构部件。

1.1 材料牌号 30CrMnSiNi2A。  
1.2 相近牌号 $30\mathrm{X}\Gamma \mathrm{CHA}$ （苏联）[1]。  
1.3 材料的技术标准 见表1-1。

表1-1[2]  

<table><tr><td>品种</td><td>技术标准</td></tr><tr><td>棒材</td><td>HB 5269-83《航空用高级优质结构钢钢棒》YB 674-73《航空用结构钢钢棒技术条件》</td></tr><tr><td>管材</td><td>YB 676-73《航空用结构钢厚壁无缝钢管》</td></tr><tr><td>锻件</td><td>HB 5024-77《结构钢、不锈及耐热钢锻件》</td></tr></table>

1.4 化学成分 见表1-2。

表1-2 [3]   

<table><tr><td>元素</td><td>C</td><td>Mn</td><td>Si</td><td>S</td><td>P</td><td>Cr</td><td>Ni</td></tr><tr><td>含量,%</td><td>0.27~0.34</td><td>1.00~1.30</td><td>0.90~1.20</td><td>≤0.020</td><td>≤0.020</td><td>0.90~1.20</td><td>1.40~1.80</td></tr></table>

1.5 热处理制度 棒材、管材和锻件的热处理制度为 $890 \sim 900^{\circ} \mathrm{C}$ 油淬, $200 \sim 300^{\circ} \mathrm{C}$ 回火, 空冷, 或者 $890 \sim 900^{\circ} \mathrm{C}$ 加热, 淬入 $210 \sim 280^{\circ} \mathrm{C}$ 硝盐槽中等温 $1 \mathrm{~h}$ , 空冷, 然后在 $200 \sim 300^{\circ} \mathrm{C}$ 回火, 空冷。

1.6 品种规格和供应状态

1.6.1 品种规格 见表1-3中各标准的规定。

表1-3[3]  

<table><tr><td>状态\技术\品种</td><td>圆钢</td><td>六角钢</td><td>方钢</td><td>扁钢</td><td>钢管</td></tr><tr><td>热轧</td><td>GB 702-86</td><td>GB 705-83</td><td>GB 702-86</td><td>GB 704-83</td><td>YB 231-70</td></tr><tr><td>冷轧(拉)</td><td>GB 905-82</td><td>GB 907-82</td><td>GB 906-82</td><td>-</td><td>YB 231-70</td></tr><tr><td>锻造</td><td>GB 908-72</td><td>-</td><td>GB 908-72</td><td>YB 201-63</td><td>-</td></tr></table>

1.6.2 供应状态 通常为退火或正火加高温回火。

1.7 熔炼和铸造工艺 该钢用电弧炉、电渣重熔、真空自耗重熔炉熔炼或其他先进的工艺熔炼。  
1.8 应用概况及特殊要求 从五十年代以来，该钢就在我国仿制和自行设计的各种歼击机、强击机、运输机和直升机上成熟地用于制造起落架、机翼主梁、中央翼的带板及缘条、对合接头、结合螺栓、涡轮喷气发动机压气机中机匣的后段等重要受力结构部件。

30CrMnSiNi2A 钢在静载荷下，特别是在重复载荷作用下对应力集中较敏感，所以从零件的一个截面到另一个截面的过渡半径应尽可能采用较大值，并选用较小数值级别的粗糙度。该钢对氢脆也较敏感，因此在生产和使用中必须采取适当措施，以防止产生氢脆。特别要注意由于装配应力与环境因素相结合而导致的环境氢脆；钢的各向异性大，用它制造的受力零件，其受力方向应与材料的纤维方向一致；对于要求处理到高强度的复杂受力零件，应当采用模压件；该钢不许采用气焊、镀锌和镀镉等。

# 2 物理及化学性能

# 2.1 热性能

# 2.1.2 热导率 见表2-1。

表2-1[4]   

<table><tr><td>θ, ℃</td><td>20</td><td>100</td><td>200</td><td>300</td><td>400</td><td>500</td><td>600</td><td>700</td><td>800</td><td>900</td></tr><tr><td>λ, W/ (m·℃)</td><td>25.75</td><td>28.05</td><td>29.52</td><td>29.94</td><td>29.31</td><td>28.26</td><td>27.01</td><td>25.75</td><td>24.07</td><td>22.32</td></tr></table>

# 2.1.3 比热容 见表2-2。

表 2-2 [4]  

<table><tr><td>θ, ℃</td><td>20</td><td>100</td><td>200</td><td>300</td><td>400</td><td>500</td><td>600</td><td>700</td></tr><tr><td>C, J/(kg·℃)</td><td>473</td><td>528</td><td>582</td><td>641</td><td>699</td><td>754</td><td>833</td><td>-</td></tr></table>

# 2.1.4 线膨胀系数 见表2-3。

表2-3 [4]   

<table><tr><td>θ
°C</td><td>20</td><td>20-100</td><td>20-200</td><td>20-300</td><td>20-400</td><td>20-500</td><td>20-600</td><td>20-700</td><td>20-800</td><td>20-900</td></tr><tr><td>α,10-6°C-1</td><td>10.55</td><td>11.37</td><td>11.67</td><td>12.68</td><td>12.90</td><td>13.55</td><td>13.80</td><td>13.90</td><td>11.15</td><td>12.10</td></tr></table>

2.2 密度 $\rho = 7.77\mathrm{g / cm}^{3}$ [5]  
2.3 电性能 电阻率 $\rho = 44(20^{\circ}\mathrm{C})\times 10^{-8}\Omega \cdot \mathrm{m}^{[5]}$

# 3 力学性能

# 3.1 技术标准规定的性能 见表3-1。

表3-1.12.31  

<table><tr><td rowspan="3">品种</td><td rowspan="3">技术标准</td><td rowspan="3">热处理制度</td><td rowspan="3">取样方向</td><td>σb</td><td>σ0.2</td><td>δ5</td><td>ψ</td><td>akU</td><td>HB</td></tr><tr><td colspan="2">MPa</td><td colspan="2">%</td><td>kJ/m2</td><td rowspan="2">kgf/mm2</td></tr><tr><td colspan="5">不小于</td></tr><tr><td rowspan="5">棒材(≤200mm)</td><td rowspan="6">YB 674-73HB 5269-83</td><td>退火或正火+高温回火</td><td>-</td><td>-</td><td>-</td><td>-</td><td>-</td><td>-</td><td>≤255</td></tr><tr><td rowspan="2">890~900℃油淬+200~300℃回火,空冷</td><td>纵向</td><td>1570</td><td>-</td><td>9</td><td>45</td><td>590</td><td>≥444</td></tr><tr><td>横向</td><td>1520</td><td>-</td><td>5</td><td>25</td><td>195</td><td>-</td></tr><tr><td rowspan="2">890~900℃加热,210~280℃等温淬火1h,空冷+200~300℃回火,空冷</td><td>纵向</td><td>1570</td><td>-</td><td>9</td><td>45</td><td>590</td><td>≥444</td></tr><tr><td>横向</td><td>1520</td><td>-</td><td>5</td><td>25</td><td>195</td><td>-</td></tr><tr><td>棒材(&gt;200mm)</td><td>890~900℃油淬+200~300℃回火,空冷</td><td>纵向</td><td>1570</td><td>-</td><td>8</td><td>35</td><td>390</td><td>≥444</td></tr><tr><td rowspan="4">锻件</td><td rowspan="4">HB 5024-77</td><td>正火+不完全退火</td><td>-</td><td>-</td><td>-</td><td>-</td><td>-</td><td>-</td><td>≤255</td></tr><tr><td rowspan="3">890~900℃油淬+200~300℃回火,空冷,或890~900℃加热,210~280℃等温淬火1h,空冷+200~300℃回火,空冷</td><td>纵向</td><td>1570</td><td>-</td><td>9</td><td>45</td><td>590</td><td>≥444</td></tr><tr><td>弦向</td><td>1550</td><td>-</td><td>7</td><td>35</td><td>295</td><td>-</td></tr><tr><td>横向</td><td>1520</td><td>-</td><td>5</td><td>25</td><td>195</td><td>-</td></tr><tr><td rowspan="3">管材</td><td rowspan="3">YB 676-73</td><td>热轧或退火</td><td>-</td><td>-</td><td>-</td><td>-</td><td>-</td><td>-</td><td>≤302</td></tr><tr><td rowspan="2">890~900℃油淬+200~300℃回火,空冷</td><td>纵向</td><td>1570</td><td>-</td><td>9</td><td>45</td><td>590</td><td>≥444</td></tr><tr><td>横向</td><td>-</td><td>-</td><td>-</td><td>-</td><td>295</td><td>-</td></tr></table>

# 3.2 室温和各种温度下的力学性能

3.2.1 硬度 油淬后不同温度回火的硬度变化 见图3-1。

图片摘要：该图主要展示 3 1.12.31。
![](images/dbb60cfc360d027e928507e4c1ac5583d4ac195faf18c293ef89e317f66ca48e.jpg)  
图3-1 回火温度与硬度的关系[5]

# 3.2.2 拉伸性能

# 3.2.2.1 油淬后棒材室温拉伸性能 见表3-2。

表3-2[7]  

<table><tr><td rowspan="2">项目</td><td>σb</td><td>δ5</td><td>ψ</td></tr><tr><td>MPa</td><td colspan="2">%</td></tr><tr><td>S基值</td><td>1570</td><td>9</td><td>45</td></tr><tr><td>A基值</td><td>1678</td><td>-</td><td>-</td></tr><tr><td>B基值</td><td>1717</td><td>-</td><td>-</td></tr><tr><td>X̄</td><td>1767</td><td>11.8</td><td>50.2</td></tr><tr><td>s</td><td>35</td><td>0.98</td><td>2.52</td></tr><tr><td>n</td><td colspan="3">228</td></tr></table>

注：热处理制度为 $890\sim 900^{\circ}C$ 油淬 $+250^{\circ}C$ 回火，空冷。

# 3.2.2.2 等温淬火后棒材室温拉伸性能 见表3-3。

表3.3[8,9]  

<table><tr><td rowspan="2">项目</td><td>σb</td><td>δ5</td><td>ψ</td></tr><tr><td>MPa</td><td colspan="2">90%</td></tr><tr><td>S基值</td><td>1570</td><td>9</td><td>45</td></tr><tr><td>A基值</td><td>1481</td><td>-</td><td>-</td></tr><tr><td>B基值</td><td>1545</td><td>-</td><td>-</td></tr><tr><td>X̄</td><td>1627</td><td>13.21</td><td>50.33</td></tr><tr><td>s</td><td>54.74</td><td>1.09</td><td>2.41</td></tr></table>

注：1. 表中数据为37个炉号，102个生产检验数据统计结果。  
2. 热处理制度为 $890 \sim 900^{\circ} \mathrm{C}$ 加热 $+250^{\circ} \mathrm{C}$ 等温 $1 \mathrm{~h}$ ，空冷 $+260^{\circ} \mathrm{C}$ 回火，空冷。

# 3.2.2.3 锻件室温拉伸性能 见表3-4。

表3-4 [8]   

<table><tr><td rowspan="2">项 目</td><td>σb</td><td>δ5</td><td>ψ</td></tr><tr><td>MPa</td><td colspan="2">%</td></tr><tr><td>S基值</td><td>1570</td><td>9</td><td>45</td></tr><tr><td>A基值</td><td>1258</td><td>-</td><td>-</td></tr><tr><td>B基值</td><td>1416</td><td>-</td><td>-</td></tr><tr><td>X̄</td><td>1623</td><td>13.1</td><td>48.5</td></tr><tr><td>s</td><td>138</td><td>0.90</td><td>4.40</td></tr></table>

注：1. 表中数据为58个炉号，120个生产检验数据统计结果。  
2. 热处理制度为 $890 \sim 900^{\circ} \mathrm{C}$ 加热， $250^{\circ} \mathrm{C}$ 等温 $1 \mathrm{~h}$ ，空冷 $+260^{\circ} \mathrm{C}$ 回火，空冷。

# 3.2.2.4 锻件室温弦向拉伸性能 见表3-5。

表3-5[8]  

<table><tr><td rowspan="2">热处理制度</td><td>σb</td><td>δs</td><td>ψ</td></tr><tr><td>MPa</td><td colspan="2">%</td></tr><tr><td rowspan="2">890~900℃加热,250℃等温1h,空冷+260℃回火,空冷</td><td>1584~1661</td><td>10.2~14.4</td><td>35.8~48.5</td></tr><tr><td>1621</td><td>12.0</td><td>41.2</td></tr></table>

注：表中数据为14个炉号，30个试验数据的统计结果。

# 3.2.2.5 锻件室温横向拉伸性能 见表3-6。

表3-6[8]  

<table><tr><td rowspan="2">热处理制度</td><td>σb</td><td>δs</td><td>ψ</td></tr><tr><td>MPa</td><td colspan="2">%</td></tr><tr><td rowspan="2">890~900℃加热,250℃等温1h,空冷+260℃回火,空冷</td><td>1571~1673</td><td>11.4~14.2</td><td>40.3~49.8</td></tr><tr><td>1626</td><td>12.8</td><td>45.7</td></tr></table>

注：表中数据为6个炉号，18个试验数据的统计结果。

# 3.2.2.6 油淬后管材室温拉伸性能 见表3-7。

表3-7[7]  

<table><tr><td rowspan="2">项 目</td><td>σb</td><td>δ5</td><td>ψ</td></tr><tr><td>MPa</td><td colspan="2">%</td></tr><tr><td>S基值</td><td>1570</td><td>9</td><td>40</td></tr><tr><td>A基值</td><td>1610</td><td>-</td><td>-</td></tr><tr><td>B基值</td><td>1672</td><td>-</td><td>-</td></tr><tr><td>X̄</td><td>1753</td><td>11.5</td><td>52.2</td></tr><tr><td>s</td><td>54.23</td><td>1.13</td><td>0.61</td></tr></table>

注：1.表中数据为32个炉号，124个生产检验数据统计结果。  
2. 热处理制度为 $890 \sim 900^{\circ} \mathrm{C}$ 油淬 $+250^{\circ} \mathrm{C}$ 回火，空冷。

# 3.2.2.7 等温淬火后管材室温拉伸性能 见表3-8。

表3-8[8]  

<table><tr><td rowspan="2">热处理制度</td><td>σh</td><td>δ5</td><td>ψ</td></tr><tr><td>MPa</td><td colspan="2">%</td></tr><tr><td rowspan="2">890~900℃加热,250℃等温1h,空冷+260℃回火,空冷</td><td>1561~1677</td><td>10.0~16.4</td><td>45.0~58.3</td></tr><tr><td>1618</td><td>13.3</td><td>52.6</td></tr></table>

注：表中数据为31个炉号，69个生产检验数据统计结果。

# 3.2.2.8 不同温度淬火对拉伸性能的影响 见图3-2。

图3-2 淬火温度与拉伸性能的关系[4]  
图片摘要：该图主要展示 3 2 淬火温度与拉伸性能的关系[4]。
![](images/8ee3330f0061700c44677dd5fa112c95472c96a16b58473b1660a9118956fe5b.jpg)  
（试样经不同温度油淬 $+260^{\circ}\mathrm{C}$ 回火 $120\mathrm{min}$ ，空冷）

# 3.2.2.9 不同温度回火对室温拉伸性能的影响 见图3-3。

图3-3 回火温度与拉伸性能的关系[4]  
图片摘要：该图主要展示 3 3 回火温度与拉伸性能的关系[4]。
![](images/646872dfb975dccfb0d0a16419a561eb2d04e1c8c6142a6b277a0e0ade540866.jpg)  
（试样经 $900^{\circ}C$ 油淬，回火时间为 $120\mathrm{min}$ ，空冷）

# 3.2.2.10 不同等温温度对室温拉伸性能的影响 见图3-4。

图3-4 等温温度对拉伸性能的影响[4]  
图片摘要：该图主要展示 3 4 等温温度对拉伸性能的影响[4]。
![](images/71c771c095142464ac262f39381fe90b647dee9f0e61baf618f332b282f26a34.jpg)  
（试样经 $900^{\circ} \mathrm{C}$ 加热，等温 $60 \mathrm{~min}$ ，油冷，回火 $120 \mathrm{~min}$ ，空冷）

# 3.2.2.11 不同取样方向对拉伸性能的影响 见图3-5。

图片摘要：该图主要展示 3 4 等温温度对拉伸性能的影响[4]。
![](images/fff27c602d2da2385d5938dc7d17454f72264d9176cff3214c9a200c91ebde91.jpg)  
图3-5 不同取样方向对拉伸性能的影响[5]

3.2.2.12 大规格钢材的拉伸性能 见表3-9。

表3-914,10  

<table><tr><td rowspan="2">热处理制度</td><td rowspan="2">取样规格mm</td><td rowspan="2">取样方向</td><td rowspan="2">取样部位</td><td>σb</td><td>δs</td><td>ψ</td></tr><tr><td>MPa</td><td colspan="2">%</td></tr><tr><td>890℃加热,230℃等温+250℃回火,空冷</td><td>300方</td><td>横向</td><td rowspan="8">1/2r</td><td>1659</td><td>12.1</td><td>42.3</td></tr><tr><td>890℃油淬+250℃回火,空冷</td><td>280方</td><td>纵向</td><td>1721</td><td>11.1</td><td>56.4</td></tr><tr><td>890℃油淬+250℃回火,空冷</td><td>280方</td><td>横向</td><td>1726</td><td>10.0</td><td>48.8</td></tr><tr><td rowspan="2">890℃油淬+250℃回火,空冷</td><td rowspan="2">260方</td><td>纵向</td><td>1744</td><td>10.3</td><td>49.8</td></tr><tr><td>横向</td><td>1651</td><td>9.8</td><td>45.3</td></tr><tr><td>890℃加热,230℃等温+250℃回火,空冷</td><td>220方</td><td>横向</td><td>1672</td><td>11.6</td><td>40.8</td></tr><tr><td rowspan="2">900℃油淬+300℃回火,空冷</td><td rowspan="2">135方</td><td>纵向</td><td>1716</td><td>12.8</td><td>47.5</td></tr><tr><td>横向</td><td>1687</td><td>9.5</td><td>39.0</td></tr></table>

# 3.2.2.13 不同取样部位的拉伸性能 见表3-10。

表3-10[9]  

<table><tr><td rowspan="2">热处理制度</td><td rowspan="2">取样规格mm</td><td rowspan="2">取样方向</td><td rowspan="2">取样部位</td><td>σb</td><td>δ5</td><td>ψ</td></tr><tr><td>MPa</td><td colspan="2">%</td></tr><tr><td rowspan="3">900℃加热,220℃等温1h,空冷+250℃回火,空冷</td><td rowspan="3">280方</td><td rowspan="3">横向</td><td>边部</td><td>1561</td><td>8.2</td><td>29.9</td></tr><tr><td>1/2r</td><td>1522</td><td>8.5</td><td>28.7</td></tr><tr><td>中心</td><td>1549</td><td>9.0</td><td>32.0</td></tr></table>

# 3.2.2.14 较高温度下的拉伸性能 见表3-11。

表3-11[5]  

<table><tr><td rowspan="2">热处理制度</td><td rowspan="2">θ,℃</td><td>σh</td><td>δc</td><td>ψ</td></tr><tr><td>MPa</td><td colspan="2">%</td></tr><tr><td rowspan="3">890℃油淬+300℃回火,空冷</td><td>20</td><td>1667</td><td>10</td><td>48</td></tr><tr><td>250</td><td>1667</td><td>10</td><td>49</td></tr><tr><td>300</td><td>1569</td><td>14</td><td>52</td></tr><tr><td rowspan="4">890℃油淬+360℃回火,空冷</td><td>20</td><td>1520</td><td>9</td><td>52</td></tr><tr><td>250</td><td>1520</td><td>9</td><td>52</td></tr><tr><td>300</td><td>1520</td><td>10</td><td>53</td></tr><tr><td>350</td><td>1373</td><td>10</td><td>54</td></tr><tr><td rowspan="3">890℃加热,270℃等温+310℃回火,空冷</td><td>20</td><td>1569</td><td>10</td><td>48</td></tr><tr><td>250</td><td>1569</td><td>10</td><td>50</td></tr><tr><td>300</td><td>1569</td><td>14</td><td>52</td></tr></table>

3.2.2.15 等温淬火回火后在 $340^{\circ}\mathrm{C}$ 下不同保温时间对拉伸性能的影响 见表3-12。

表3-12[11]  

<table><tr><td rowspan="2">热处理制度</td><td rowspan="2">t,h</td><td>σb</td><td>σ0.2</td><td>δ5</td><td>ψ</td></tr><tr><td colspan="2">MPa</td><td colspan="2">%</td></tr><tr><td rowspan="8">900℃加热,230℃等温+220℃回火,空冷</td><td>1</td><td>1415</td><td>1293</td><td>19.7</td><td>64.4</td></tr><tr><td>3</td><td>1407</td><td>1283</td><td>19.9</td><td>64.2</td></tr><tr><td>5</td><td>1407</td><td>1268</td><td>19.9</td><td>65.6</td></tr><tr><td>10</td><td>1437</td><td>1301</td><td>20.2</td><td>64.0</td></tr><tr><td>20</td><td>1404</td><td>1293</td><td>20.3</td><td>63.4</td></tr><tr><td>30</td><td>1395</td><td>1299</td><td>20.8</td><td>64.1</td></tr><tr><td>40</td><td>1407</td><td>1256</td><td>20.4</td><td>62.5</td></tr><tr><td>50</td><td>1405</td><td>1296</td><td>20.1</td><td>63.1</td></tr></table>

# 3.2.4 冲击性能

# 3.2.4.1 油淬后棒材室温冲击韧性 见表3-13。

表3-13[7]  

<table><tr><td rowspan="2">热处理制度</td><td colspan="3">a_KU, kJ/m²</td></tr><tr><td>S基值</td><td>X̄</td><td>s</td></tr><tr><td>890~900℃油淬+250℃回火,空冷</td><td>590</td><td>790</td><td>150</td></tr></table>

注：表中数据为69个炉号，227个生产检验数据统计结果。

# 3.2.4.2 等温淬火后棒材室温冲击韧性 见表 $3-14$ 。

表3-14[8,9]  

<table><tr><td rowspan="2">热处理制度</td><td colspan="3">akU, kJ/m2</td></tr><tr><td>S基值</td><td>X̄</td><td>s</td></tr><tr><td>890~900℃加热,250℃等温+260℃回火,空冷</td><td>590</td><td>900</td><td>105</td></tr></table>

注：表中数据为32个炉号，102个生产检验数据统计结果。

# 3.2.4.3 锻件室温冲击韧性 见表3-15。

表3-15[8]  

<table><tr><td rowspan="2">热处理制度</td><td colspan="3">akU, kJ/m2</td></tr><tr><td>S基值</td><td>X̄</td><td>s</td></tr><tr><td>890~900℃加热,250℃等温+260℃回火,空冷</td><td>590</td><td>870</td><td>94</td></tr></table>

注：表中数据为56个炉号，117个试验数据统计结果。

# 3.2.4.4 锻件室温横向和弦向冲击韧性 见表3-16。

表3-16[8]  

<table><tr><td>热处理制度</td><td>取样方向</td><td>ku, kJ/m2</td></tr><tr><td rowspan="2">890~900℃加热, 250℃等温1h, 空冷+260℃回火, 空冷</td><td>横向</td><td>760~970/890</td></tr><tr><td>纵向</td><td>590~890/800</td></tr></table>

注：表中数据为6个炉号，18个试验数据的统计结果。

3.2.4.5 油淬后管材室温冲击韧性 见表3-17。  
表3-17[7]  

<table><tr><td rowspan="2">热处理制度</td><td colspan="3">aKt, kJ/m2</td></tr><tr><td>S基值</td><td>X̄</td><td>s</td></tr><tr><td>890~900℃油淬+250℃回火,空冷</td><td>590</td><td>690</td><td>60</td></tr></table>

注：表中数据为30个炉号，105个生产检验数据统计结果。

3.2.4.6 等温淬火后管材室温冲击韧性 见表3-18。  
表3-18[8]  

<table><tr><td>热处理制度</td><td>akU, kJ/m2</td></tr><tr><td>890~900℃加热,250℃等温1h,空冷+260℃回火,空冷</td><td>730~950/810</td></tr></table>

注：表中数据为16个炉号，30个生产检验数据的统计结果。

3.2.4.7 不同热处理制度的室温冲击韧性 见表3-19。  
表3-19[5·10]  
3.2.4.8 较高温度下的冲击韧性 见表3-20。  

<table><tr><td>热处理制度</td><td>aKU, kJ/m2</td></tr><tr><td>890℃油淬+200℃回火,空冷</td><td>690</td></tr><tr><td>890℃油淬+275℃回火,空冷</td><td>910</td></tr><tr><td>900℃加热,230℃等温1h,空冷+230℃回火,空冷</td><td>1030</td></tr></table>

表3-20[5]  
3.2.4.9 钢在 $340^{\circ}\mathrm{C}$ 下不同保温时间对冲击韧性的影响 见表3-21。  

<table><tr><td>热处理制度</td><td>θ, ℃</td><td>aKU, kJ/m2</td></tr><tr><td rowspan="3">890℃油淬+310℃回火,空冷</td><td>20</td><td>690</td></tr><tr><td>250</td><td>640</td></tr><tr><td>300</td><td>490</td></tr><tr><td rowspan="4">890℃油淬+360℃回火,空冷</td><td>20</td><td>590</td></tr><tr><td>250</td><td>590</td></tr><tr><td>300</td><td>570</td></tr><tr><td>350</td><td>510</td></tr><tr><td rowspan="3">890℃加热,270℃等温1h,空冷+310℃回火,空冷</td><td>20</td><td>850</td></tr><tr><td>250</td><td>640</td></tr><tr><td>300</td><td>590</td></tr></table>

表3-21[1]  

<table><tr><td>热处理制度</td><td>θ, ℃</td><td>t, h</td><td>a_KU, kJ/m²</td></tr><tr><td rowspan="4">900℃加热, 230℃等温1h, 空冷+220℃回火, 空冷</td><td rowspan="4">340</td><td>0</td><td>660</td></tr><tr><td>20</td><td>540</td></tr><tr><td>40</td><td>480</td></tr><tr><td>50</td><td>460</td></tr></table>

# 3.2.4.10 不同温度淬火对室温冲击韧性的影响 见图3-6。

图3-6 淬火温度与冲击韧性的关系[4]  
图片摘要：该图主要展示 3 6 淬火温度与冲击韧性的关系[4]。
![](images/2d390a4142165104f21ed2ca28cfe5f520f69d9deb67b296d5b3aacd9ff1de91.jpg)  
（热处理制度为油淬后， $200^{\circ}\mathrm{C}$ 回火 $2\mathrm{h}$ ，空冷）

# 3.2.4.11 不同温度等温对室温冲击韧性的影响 见图3-7。

图片摘要：该图主要展示 3 6 淬火温度与冲击韧性的关系[4]。
![](images/cc5aee8e2323c205705bd9cd4dd12d0ebcc63ea84637ae549cc37f5bd617f48a.jpg)  
图3-7 等温温度与冲击韧性的关系[5]

3.2.4.12 不同温度回火对室温冲击韧性的影响 见图3-8。  
3.2.4.13 不同取样方向对室温冲击韧性的影响 见图3-9。

图片摘要：该图主要展示 3 7 等温温度与冲击韧性的关系[5]。
![](images/b0c87192ca35bc9bc358bc049b7e55ca1420acbc6c4265ae03a048b8959f5d89.jpg)  
图3-8回火温度与冲击韧性的关系[4]（试样经 $900^{\circ}\mathrm{C}$ 油淬，回火 $120\mathrm{min}$ ，空冷）

图片摘要：该图主要展示 3 8回火温度与冲击韧性的关系[4]（试样经 油淬，回火 ，空冷）。
![](images/28bae5992bf9a68836688b865e708831e70bd21c4c6fcdf562f16ec931388314.jpg)  
图3-9 不同取样方向对冲击韧性的影响[5]

3.2.4.14 钢在低温下的冲击韧性 见图3-10。

图3-10 低温冲击韧性[4]   
图片摘要：该图主要展示 3 10 低温冲击韧性[4]。
![](images/c90d3461530c18c52f8d22d4991afe69ca40ad92a207303fee0e4a9e7e4d0974.jpg)  
（曲线1为 $900^{\circ}C$ 油淬， $120\mathrm{min}$ 回火，空冷；曲线2，3为 $900^{\circ}C$ 加热后，分别于 $300^{\circ}C$ 和 $320^{\circ}C$ 等温淬火）

# 3.2.4.15 钢的脆性转变温度 见图3-11。

图3-11 脆性转变温度曲线[4]   
图片摘要：该图主要展示 3 11 脆性转变温度曲线[4]。
![](images/3e19a3a0acae27c5d3ad2a993417533e061839b95e8f33456dadf4a2f4c9dd57.jpg)  
（图中实线表示 $900^{\circ}C$ 油淬， $500^{\circ}C$ 回火，空冷；虚线表示 $900^{\circ}C$ 油淬， $650^{\circ}C$ 回火，空冷）

3.2.4.16 钢的回火脆性倾向 见图3-12。  
3.2.4.17 大规格钢材的冲击韧性 见表3-22。

图片摘要：该图主要展示 3 11 脆性转变温度曲线[4]。
![](images/4d84c1b23d7559c07ac46bd1ab88d2174e472dd6a7146dd5f1c59f8258276a29.jpg)  
图3-12 回火脆性倾向[4]

（图中实线为 $900^{\circ}C$ 油淬， $350^{\circ}C$ 回火2.5h，油冷。虚线为 $900^{\circ}C$ 油淬， $650^{\circ}C$ 回火2.5h，油冷，再于 $525^{\circ}C$ 回火16h，炉冷）

表3-22[4·10]  

<table><tr><td>热处理制度</td><td>取样规格mm</td><td>取样方向</td><td>aKU, kJ/m2</td></tr><tr><td>900℃加热, 230℃等温+250℃回火, 空冷</td><td>300方</td><td>横向</td><td>720</td></tr><tr><td rowspan="2">890℃油淬+250℃回火, 空冷</td><td rowspan="2">280方</td><td>纵向</td><td>810</td></tr><tr><td>横向</td><td>520</td></tr><tr><td rowspan="2">890℃油淬+250℃回火, 空冷</td><td rowspan="2">260方</td><td>纵向</td><td>710</td></tr><tr><td>横向</td><td>720</td></tr><tr><td>900℃加热, 230℃等温+250℃回火, 空冷</td><td>220方</td><td>横向</td><td>670</td></tr><tr><td rowspan="2">900℃油淬+300℃回火, 空冷</td><td rowspan="2">135方</td><td>纵向</td><td>690</td></tr><tr><td>横向</td><td>530</td></tr></table>

# 3.2.6 扭转和切变性能 见表3-23。

表3-23[10]  

<table><tr><td rowspan="2">热处理制度</td><td>τb</td><td>τ0.3</td><td>τ</td></tr><tr><td colspan="3">MPa</td></tr><tr><td>890℃加热,230℃等温+230℃回火,空冷</td><td>1402</td><td>863</td><td>1000</td></tr></table>

# 3.3 持久和蠕变性能

# 3.4 疲劳性能

# 3.4.1 高周疲劳

3.4.1.1 不同 $K_{1}$ 值的轴向加载疲劳试验原始数据和中值 $S - N$ 曲线及等寿命曲线见表3-24和图3-13、图3-14、图3-15、图3-16、图3-17。

表3-24[12]  

<table><tr><td rowspan="2">试验方法</td><td rowspan="2">σmaxMPa</td><td colspan="4">疲劳寿命N10^3周</td><td>平均对数疲劳寿命X̄</td><td>标准差s</td><td>中值疲劳寿命/N5010^3周</td></tr><tr><td colspan="7">(1) Kt = 1 R = 0.1</td></tr><tr><td rowspan="5">成组试验</td><td>1329</td><td>30.0</td><td>40.0</td><td>53.0</td><td>-</td><td>4.6012</td><td>0.1236</td><td>39.9</td></tr><tr><td>1269</td><td>35.0</td><td>53.0</td><td>73.0</td><td>74.0</td><td>4.7502</td><td>0.1529</td><td>56.3</td></tr><tr><td>1230</td><td>60.0</td><td>73.0</td><td>107.0</td><td>1070.0</td><td>-</td><td>-</td><td>90.0</td></tr><tr><td>1182</td><td>55.0</td><td>57.0</td><td>77.0</td><td>112.0</td><td>-</td><td>-</td><td rowspan="2">124.0</td></tr><tr><td></td><td>136.0</td><td>218.0</td><td>614.0</td><td>1450.0</td><td>-</td><td>-</td></tr><tr><td rowspan="5">升降法</td><td>1157</td><td>30.0</td><td>147.0</td><td>680.0</td><td>3130.0</td><td colspan="3">指定寿命 N=10^7,σ=1108 MP a</td></tr><tr><td>1104</td><td>&gt;10000</td><td>7288.0</td><td>&gt;10000</td><td>3550.0</td><td>2770.0</td><td></td><td></td></tr><tr><td></td><td>&gt;10000</td><td>-</td><td>-</td><td>-</td><td>-</td><td></td><td></td></tr><tr><td>1051</td><td>&gt;10000</td><td>&gt;10000</td><td>&gt;10000</td><td>-</td><td>-</td><td></td><td></td></tr><tr><td></td><td colspan="7">(2) Kt = 3 R = 0.1</td></tr><tr><td rowspan="7">成组试验</td><td>706</td><td>24.7</td><td>30.2</td><td>32.4</td><td>-</td><td>4.4611</td><td>0.0612</td><td>28.9</td></tr><tr><td>647</td><td>39.0</td><td>49.0</td><td>50.0</td><td>-</td><td>4.6601</td><td>0.0599</td><td>45.7</td></tr><tr><td>598</td><td>69.5</td><td>78.2</td><td>103.4</td><td>104.0</td><td>4.9417</td><td>0.0881</td><td>87.4</td></tr><tr><td>569</td><td>71.0</td><td>114.0</td><td>195.0</td><td>201.0</td><td>589</td><td>-</td><td>-</td></tr><tr><td></td><td>1033.0</td><td>1676.0</td><td>&gt;10000</td><td>-</td><td>-</td><td>-</td><td>395</td></tr><tr><td>530</td><td>108.0</td><td>126.0</td><td>251.0</td><td>298.0</td><td>327.0</td><td>5.2519</td><td>275</td></tr><tr><td></td><td>937.0</td><td>-</td><td>-</td><td>-</td><td>-</td><td>-</td><td>-</td></tr><tr><td rowspan="5">升降法</td><td>500</td><td>148.0</td><td>698.5</td><td>224.0</td><td>&gt;10000</td><td colspan="3">指定寿命 N=10^7,σ=484 MP a</td></tr><tr><td>490</td><td>&gt;10000</td><td>&gt;10000</td><td>&gt;10000</td><td>&gt;10000</td><td>-</td><td></td><td></td></tr><tr><td>481</td><td>485.5</td><td>281.0</td><td>94.0</td><td>602.0</td><td>&gt;10000</td><td></td><td></td></tr><tr><td>471</td><td>&gt;10000</td><td>&gt;10000</td><td>&gt;10000</td><td>&gt;10000</td><td>&gt;10000</td><td></td><td></td></tr><tr><td></td><td colspan="7">(3) Kt = 3 R = 0.445</td></tr><tr><td rowspan="10">成组试验</td><td>1141</td><td>7.85</td><td>9.9</td><td>10.0</td><td>10.1</td><td>10.1</td><td>3.9894</td><td>0.0487</td></tr><tr><td></td><td>10.9</td><td>-</td><td>-</td><td>-</td><td>-</td><td rowspan="4">4.3002</td><td rowspan="4">0.1113</td></tr><tr><td>987</td><td>16.3</td><td>16.7</td><td>16.8</td><td>16.95</td><td>17.3</td></tr><tr><td></td><td>18.5</td><td>18.9</td><td>19.9</td><td>20.1</td><td>30.5</td></tr><tr><td></td><td>35.1</td><td>-</td><td>-</td><td>-</td><td>-</td></tr><tr><td>874</td><td>19.3</td><td>24.0</td><td>27.1</td><td>27.9</td><td>28.75</td><td rowspan="2">4.4802</td><td rowspan="2">0.1041</td></tr><tr><td></td><td>30.6</td><td>33.0</td><td>36.65</td><td>39.6</td><td>43.0</td></tr><tr><td>760</td><td>49.7</td><td>56.3</td><td>70.9</td><td>71.2</td><td>71.8</td><td rowspan="3">4.8172</td><td rowspan="3">0.0766</td></tr><tr><td></td><td>78.9</td><td>-</td><td>-</td><td>-</td><td>-</td></tr><tr><td>713</td><td>61.3</td><td>89.0</td><td>91.05</td><td>104.0</td><td>106.5</td></tr></table>

续表 3-24  

<table><tr><td>试验方法</td><td>σmaxMPa</td><td colspan="4">疲劳寿命N10^3周</td><td>平均对数疲劳寿命X̄</td><td>标准差s</td><td>中值疲劳寿命N5010^3周</td></tr><tr><td rowspan="2"></td><td rowspan="2"></td><td>109.7</td><td>113.75</td><td>125.0</td><td>128.0</td><td>133.6</td><td rowspan="2">5.0571</td><td rowspan="2">0.1359</td></tr><tr><td>148.1</td><td>223.1</td><td>-</td><td>-</td><td>-</td></tr><tr><td rowspan="7">升降法</td><td>659</td><td>146.0</td><td>122.0</td><td>142.0</td><td>156.0</td><td>-</td><td colspan="2">指定寿命N=10^7, σ=573 MPa</td></tr><tr><td>632</td><td>205.0</td><td>515.0</td><td>6246.0</td><td>137.0</td><td>&gt;10000</td><td colspan="2">指定寿命N=3.5×10^5, σ=578 MPa</td></tr><tr><td>604</td><td>163.0</td><td>176.0</td><td>370.0</td><td>228.0</td><td>-</td><td colspan="2">指定寿命N=2.5×10^5, σ=578 MPa</td></tr><tr><td>577</td><td>202.0</td><td>269.0</td><td>&gt;10000</td><td>&gt;10000</td><td>&gt;10000</td><td colspan="2">指定寿命N=2.5×10^5, σ=578 MPa</td></tr><tr><td>549</td><td>&gt;10000</td><td>&gt;10000</td><td>215.0</td><td>&gt;10000</td><td>-</td><td rowspan="2" colspan="2">指定寿命N=2×10^5, σ=622 MPa</td></tr><tr><td>522</td><td>&gt;10000</td><td>-</td><td>-</td><td>-</td><td>-</td></tr><tr><td></td><td colspan="2">(4) Kt=5</td><td colspan="2">R=0.5</td><td></td><td></td><td></td></tr><tr><td rowspan="7">成组试验</td><td>714</td><td>23.0</td><td>32.0</td><td>32.0</td><td>33.0</td><td>38.0</td><td>4.5548</td><td>0.1097</td></tr><tr><td>648</td><td>38.0</td><td>47.5</td><td>51.5</td><td>-</td><td>-</td><td>4.9529</td><td>0.1221</td></tr><tr><td rowspan="5">604</td><td>64.0</td><td>67.0</td><td>68.0</td><td>92.0</td><td>93.0</td><td rowspan="2">5.0706</td><td rowspan="2">0.1289</td></tr><tr><td>103.0</td><td>121.0</td><td>135.0</td><td>-</td><td>-</td></tr><tr><td>68.5</td><td>80.0</td><td>82.0</td><td>110.5</td><td>111.0</td><td rowspan="3" colspan="2">指定寿命N=10^7, σ=510 MPa</td></tr><tr><td>118.0</td><td>127.0</td><td>144.5</td><td>147.0</td><td>149.0</td></tr><tr><td>150.5</td><td>179.0</td><td>-</td><td>-</td><td>-</td></tr><tr><td rowspan="8">升降法</td><td>559</td><td>293.0</td><td>126.0</td><td>-</td><td>-</td><td>-</td><td rowspan="3" colspan="2">指定寿命N=3.4×10^5, σ=531 MPa</td></tr><tr><td rowspan="2">537</td><td>308.0</td><td>294.0</td><td>186.0</td><td>&gt;10000</td><td>379.0</td></tr><tr><td>233.0</td><td>&gt;10000</td><td>-</td><td>-</td><td>-</td></tr><tr><td rowspan="2">515</td><td>&gt;10000</td><td>317.0</td><td>&gt;10000</td><td>344.0</td><td>&gt;10000</td><td rowspan="2" colspan="2">指定寿命N=3.4×10^5, σ=531 MPa</td></tr><tr><td>362.0</td><td>405.4</td><td>-</td><td>-</td><td>-</td></tr><tr><td>493</td><td>346.0</td><td>&gt;10000</td><td>&gt;10000</td><td>&gt;10000</td><td>&gt;10000</td><td rowspan="2" colspan="2">-</td></tr><tr><td>471</td><td>&gt;10000</td><td>-</td><td>-</td><td>-</td><td>-</td></tr><tr><td></td><td colspan="2">(5) Kt=5</td><td colspan="2">R=0.1</td><td></td><td></td><td></td></tr><tr><td rowspan="3">成组试验</td><td>445</td><td>49.0</td><td>69.0</td><td>71.0</td><td>77.0</td><td>-</td><td>4.8167</td><td>0.0867</td></tr><tr><td>412</td><td>95.0</td><td>95.0</td><td>102.0</td><td>133.0</td><td>-</td><td>5.0220</td><td>0.0695</td></tr><tr><td>388</td><td>52.0</td><td>91.0</td><td>110.0</td><td>141.0</td><td>-</td><td>4.9664</td><td>0.1842</td></tr><tr><td rowspan="9">升降法</td><td>367</td><td>215.0</td><td>&gt;10000</td><td>124.0</td><td>171.0</td><td>129.0</td><td rowspan="5" colspan="2">指定寿命N=10^7, σ=329 MPa</td></tr><tr><td rowspan="2">344</td><td>299.0</td><td>237.0</td><td>175.0</td><td>&gt;10000</td><td>&gt;10000</td></tr><tr><td>&gt;10000</td><td>&gt;10000</td><td>248.0</td><td>164.0</td><td>-</td></tr><tr><td rowspan="2">323</td><td>151.0</td><td>&gt;10000</td><td>&gt;10000</td><td>&gt;10000</td><td>&gt;10000</td></tr><tr><td>&gt;10000</td><td>183.0</td><td>-</td><td>-</td><td>-</td></tr><tr><td>300</td><td>265.0</td><td>&gt;10000</td><td>&gt;10000</td><td>&gt;10000</td><td>&gt;10000</td><td rowspan="3" colspan="2">-</td></tr><tr><td>278</td><td>424.0</td><td>&gt;10000</td><td>&gt;10000</td><td>-</td><td>-</td></tr><tr><td>256</td><td>&gt;10000</td><td>-</td><td>-</td><td>-</td><td>-</td></tr><tr><td></td><td colspan="2">(6) Kt=5</td><td colspan="2">R=-0.5</td><td></td><td></td><td></td></tr><tr><td rowspan="3">成组试验</td><td>441</td><td>20.0</td><td>22.0</td><td>22.0</td><td>24.0</td><td>25.0</td><td rowspan="3">4.3853</td><td rowspan="3">0.0614</td></tr><tr><td></td><td>25.0</td><td>26.0</td><td>32.0</td><td>-</td><td>-</td></tr><tr><td>343</td><td>69.0</td><td>78.0</td><td>83.0</td><td>111.0</td><td>114.0</td></tr></table>

续表3-24   

<table><tr><td>试验方法</td><td>σmaxMPa</td><td>疲劳寿命N10^3周</td><td>平均对数疲劳寿命X̄</td><td>标准差s</td><td>中值疲劳寿命N5010^3周</td></tr><tr><td rowspan="3"></td><td rowspan="3">294</td><td>114.0 127.0 130.0 — —</td><td>5.0034</td><td>0.1044</td><td>100.8</td></tr><tr><td>138.0 140.0 170.0 216.0 240.0</td><td></td><td></td><td></td></tr><tr><td>279.0 320.0 341.0 372.0 633.0</td><td>5.4087</td><td>0.2070</td><td>256.0</td></tr><tr><td rowspan="9">升降法</td><td>275</td><td>182.0 490.0 — — —</td><td rowspan="4" colspan="3">指定寿命N=10^7,σ̄=245 MPa</td></tr><tr><td>265</td><td>290.0 540.0 &gt;10000 320.0 &gt;10000</td></tr><tr><td>255</td><td>260.0 &gt;10000 690.0 688.0 2070.0</td></tr><tr><td></td><td>5790.0 — — — —</td></tr><tr><td>245</td><td>&gt;10000 &gt;10000 590.0 &gt;10000 &gt;10000</td><td rowspan="2" colspan="3">指定寿命N=10^6,σ̄=251 MPa</td></tr><tr><td></td><td>&gt;10000 — — — —</td></tr><tr><td>235</td><td>&gt;10000 &gt;10000 — — — —</td><td colspan="3">指定寿命N=6×10^5,σ̄=260 MPa</td></tr><tr><td>226</td><td>4780.0 &gt;10000 — — — —</td><td rowspan="2" colspan="3">指定寿命N=5×10^5,σ̄=261 MPa</td></tr><tr><td>216</td><td>&gt;10000 — — — — —</td></tr></table>

图片摘要：该图主要展示 3 13 30CrMnSiNi2A钢棒材光滑（ ）试样中值 曲线[12]。
![](images/f8f58c64536a59f1a9d55554211935c6b4490994b66e6dcdcc0d1b81b3b4558b.jpg)  
图3-13 30CrMnSiNi2A钢棒材光滑（ $K_{\mathrm{t}} = 1$ ）试样中值 $S - N$ 曲线[12]

（热处理制度为 $900^{\circ} \mathrm{C}$ 加热， $210^{\circ} \mathrm{C}$ 等温 $+250^{\circ} \mathrm{C}$ 回火，空冷； $\sigma_{\mathrm{b}} = 1584 \mathrm{MPa}$ 。试验条件为轴向加载， $R = 0.1$ ， $f = 133 \mathrm{~Hz}$ ）

图片摘要：该图主要展示 3 13 30CrMnSiNi2A钢棒材光滑（ ）试样中值 曲线[12]。
![](images/b1fcfc1ad038b202e5a9aa3da59dd561a603cf689a6f1eee7177d301ccd8e47d.jpg)

图片摘要：该图主要展示 3 13 30CrMnSiNi2A钢棒材光滑（ ）试样中值 曲线[12]。
![](images/686f9d4ac2c877881ab63f95752f688fe1eae773e17e8c2a318d43a05331fac9.jpg)  
N周

图3-14 30CrMnSiNi2A钢棒材缺口（ $K_{\mathrm{L}} = 3$ ）  
试样中值 $S - N$ 曲线（12）  
（热处理制度为 $900^{\circ}\mathrm{C}$ 加热， $230^{\circ}\mathrm{C}$ 等温 $+250^{\circ}\mathrm{C}$ 回火，空冷。  
试验条件为轴向加载， $R = 0.5$ ，0.1，-0.5； $f = 130\mathrm{Hz}$ ）

图片摘要：该图主要展示 3 14 30CrMnSiNi2A钢棒材缺口（ ）。
![](images/f78de4665ab1edce3db42e3adafe254b208e08bfd5f9d0b35a3ed5d7bdd7d755.jpg)  
$\sigma_{\min}, \mathrm{MPa}$ 图3-16 30CrMnSiNi2A钢棒材缺口（ $K_{t} = 3$ ）试样等寿命曲线[12]

图片摘要：该图主要展示 3 16 30CrMnSiNi2A钢棒材缺口（ ）试样等寿命曲线[12]。
![](images/0110e8f1cceea2fb7c4f9c54f69b0095590cb1e7ba6e9789bae7b02986a778fb.jpg)  
图3-17 30 CrMnSiNi2A钢棒材缺口（ $K_{\mathrm{t}} = 5$ ）试样等寿命曲线[12]

3.4.1.2 轴向加载板状缺口试件疲劳试验原始数据和中值 $S - N$ 曲线 见表3-25和图3-18。

表3-25[12]
