Repository: C-zj02/CFD-claw

<div align="center">

**English** | [中文](#中文版) | [Français](README_FR.md) | [Русский](README_RU.md) | [हिन्दी](README_HI.md) | [العربية](README_AR.md) | [Português](README_PT.md)

# 🚀 Claude Code Python

**A Complete Python Reimplementation Based on Real Claude Code Source**

*From TypeScript Source → Rebuilt in Python with ❤️*

***
**🔥 Active Development • New Features Weekly 🔥**

</div>

***

## 🎯 What is This?

**Clawd Code** is a **complete Python rewrite** of Claude Code, based on the **real TypeScript source code**.

File: RAG-data/中国航空材料手册(第1版) 第1卷 结构钢 不锈钢401-600.pdf-a85e49a4-81f0-467c-a981-e214fa0a8c12.md (part 5 of 6)
表3-31  
<table><tr><td>工 序</td><td>工艺参数</td><td>HRC</td><td>\( \mathrm{{HB}},\mathrm{{kgf}}/\mathrm{m}{\mathrm{m}}^{2} \)</td></tr><tr><td>普通退火</td><td>790~810°C加热,炉冷至650℃后,空冷</td><td>-</td><td>170~207</td></tr><tr><td>等温退火</td><td>790~810°C加热,710~720°C等温,空冷</td><td>-</td><td>207~229</td></tr><tr><td>正 火</td><td>900~920°C加热,空冷</td><td>-</td><td>270~390</td></tr><tr><td>高温回火</td><td>650~700°C加热,空冷</td><td>-</td><td>229~285</td></tr><tr><td>淬 火</td><td>860°C加热,油淬</td><td>62~66</td><td>-</td></tr><tr><td>低温回火</td><td>150~170°C回火,空冷</td><td>61~66</td><td>-</td></tr><tr><td>碳氮共渗</td><td>\( {820} \sim  {830}^{ \circ  }\mathrm{C} \) 共渗 \( {1.5} \sim  3\mathrm{\;h} \) ,油淬, \( - {60} \sim   - {70}^{ \circ  }\mathrm{C} \) 深冷处理 + 150~160°C回火,空冷</td><td>≈67</td><td>-</td></tr></table>

5.3.2 末端淬透性曲线 见图5-1。  
5.3.3 脱碳倾向 见表5-3

图5-1 淬透性曲线[5]  
图片摘要：该图主要展示 5 1 淬透性曲线[5]。
![](images/16fa5b802c5cee40239869ed462b7eb28e9e656fcf6e610cea0ffa24de57febc.jpg)  
1—870C端淬；2—840℃端淬   
（用钢成分为 $C = 1.07\%$ ， $\mathbf{S}\mathbf{i} = 0.22\%$ ， $\mathbf{M}\mathbf{n} = 0.33\%$   
$\mathrm{Cr} = 1.39\%$ ， $\mathrm{S} = 0.019\%$ ， $\mathrm{P} = 0.023\%$

表5-3(5)  

<table><tr><td>θ, ℃</td><td>700</td><td>720</td><td>740</td><td>760</td><td>780</td><td>800</td><td>950</td><td>1000</td><td>1040</td><td>1080</td><td>1120</td><td>1160</td><td>1200</td></tr><tr><td>脱碳深度, mm</td><td>0.073</td><td>0.348</td><td>0.383</td><td>0.426</td><td>0.440</td><td>0.450</td><td>0.550</td><td>0.580</td><td>0.700</td><td>0.770</td><td>1.04</td><td>1.27</td><td>1.52</td></tr></table>

注： $700\sim 800^{\circ}C$ 保温3h，而 $950^{\circ}\mathrm{C}\sim 1200^{\circ}\mathrm{C}$ 保温 $30\mathrm{min}$ 。

# 5.4 表面处理工艺

# 5.5 切削加工及磨削性能

当硬度 $\mathrm{HB} = 183\sim 229\mathrm{kgf / mm^2}$ 时，相对切削加工性能为 $30\%$ ，切削性能见图5-2。

图5-2 GCr15钢切削性能  
图片摘要：该图主要展示 5 2 GCr15钢切削性能。
![](images/b15965e7f75d269a6b31a1b664604d1d1ff100c591f111af35505737eb924807.jpg)  
（试验用料为 $d85 \times 1000\mathrm{mm}$ 。热处理制度为球化退火。试验条件为C620-1车床；刀具为W18Cr4V整体刀， $\gamma = 10^{\circ}$ ， $\alpha = 6^{\circ}$ ， $\phi = 45^{\circ}$ ， $\phi_{1} = 20^{\circ}$ ， $\lambda = 0^{\circ}$ ；进刀量为 $S = 0.1\mathrm{mm / r}$ ，吃刀量为 $t = 2\mathrm{mm / r}$ ）

# 参考资料

[1] 林慧国、周人俊，世界钢号手册，机械工业出版社，1984年，第1172页。  
[2] 中国航空标准化研究所 航空材料标准手册，（金属部分），（内部出版物），1978年，第60页。  
[3] Y B 9—68《铬轴承钢技术条件》，冶金部标准化研究所，1968年。  
[4] YB245-64《滚珠及滚子轴承用铬钢丝》，冶金部标准化研究所，1964年。  
[5] 合金钢钢种手册编辑组，合金钢钢种手册，第二册，冶金工业出版社，1983年，第76～81页。  
[6] 机械工程手册编辑委员会，机械工程手册，第三卷，机械工业出版社，1982年，第 $12 - 158\sim 16$ 2页。  
[7] 第一汽车制造厂设备修造分厂编写组，机械工程材料手册，机械工业出版社，1982年，第341~347页。  
[8] 航空材料手册编写组，航空材料手册，上册，国防工业出版社，1972年，第 $11\sim 50$ 页。

编写：王广生

审校：赵振业、宋宇文

# Cr 4 Mo 4.V

# 1 概述

$\mathrm{Cr4Mo4V}$ 系莱氏体半高速钢，其合金元素含量较低，价格便宜，综合性能好，生产工艺易于掌握，是国内、外广泛用于高温轴承的最好钢种之一。该钢制成的轴承尺寸稳定，耐磨性好，接触疲劳寿命长，工作可靠性高。但高温加热时，氧化和脱碳倾向较大，磨削性能较差。

$\mathrm{Cr4Mo4V}$ 钢制造的高温轴承可在 $315^{\circ} \mathrm{C}$ 以下使用，主要用于飞机、舰艇发动机主轴轴承，以及冶金、化工、原子能工业的高温设备，也可作为泵、活塞、密封结构的耐磨件或热作模具。

1.1 材料牌号 Cr4Mo4V（M50）。  
1.2 相近牌号 30(ISO), M50 (美国), QMH5、KDM5 (日本), 80DCV42.16 (法国) [1]。  
1.3 材料的技术标准 YB688-76《高温轴承钢Cr4Mo4V标准》。  
1.4 化学成分 见表1-1。

表1-1[2]  

<table><tr><td>元素</td><td>C</td><td>Mn</td><td>Si</td><td>S</td><td>P</td><td>Cr</td><td>Ni</td><td>Mo</td><td>V</td><td>Cu</td></tr><tr><td>含量,%</td><td>0.75~0.85</td><td>&lt;0.40</td><td>&lt;0.35</td><td>≤0.030</td><td>≤0.030</td><td>3.75~4.25</td><td>≤0.20</td><td>4.00~4.50</td><td>0.90~1.10</td><td>≤0.20</td></tr></table>

1.5 热处理制度 钢材在退火状态下验收，其工艺见图1-1和图1-2。  
1.6 品种规格和供应状态   
1.6.1 品种规格 热轧材 $d 10 \sim 140 \mathrm{~mm}$ ；锻材 $d 55 \sim 140 \mathrm{~mm}$ ；冷拉材 $d8 \sim 30 \mathrm{~mm}$ 及钢丝。

图片摘要：该图主要展示 1 1[2]。
![](images/9d6ef36cb5c0c41dac82ffa70fa496e163a5abc5de0eeb76f422ac749f62a9ff.jpg)  
图1-1 钢材连续退火工艺曲线[4]

图片摘要：该图主要展示 1 1 钢材连续退火工艺曲线[4]。
![](images/85498edb244ba7409ee9e71c0be5d32fbd724faeeb94457486784adb0e063cc4.jpg)  
图1-2 钢材等温退火工艺曲线[5]

1.6.2 供应状态 该钢均以退火状态供应。

1.7 熔炼及铸造工艺 该钢应以电弧炉熔炼 + 电渣重熔或电弧炉熔炼 + 真空自耗重熔。  
1.8 应用概况及特殊要求 该钢是从高速钢移植到高温轴承钢的钢种之一。我国已成功地应用于飞机和舰艇发动机及其他工业部门的轴承多达十余种。

该钢易脱碳，直径小于 $30\mathrm{mm}$ 的圆钢应采用可控气氛加热或其他保护措施加热退火；小圆材轧制后应立即保温缓冷，以免产生裂纹；该钢磨削加工性能较差，磨加工时应采用磨削性能较好的磨料，防止烧伤和磨裂。

# 2 物理及化学性能

# 2.1 热性能

2.1.4 线膨胀系数 见表2-1。

表2-1[4]   

<table><tr><td>θ, ℃</td><td>200</td><td>250</td><td>300</td><td>350</td><td>400</td><td>450</td><td>500</td><td>550</td><td>600</td></tr><tr><td>α, 10-6℃-1</td><td>11.2</td><td>11.8</td><td>12.0</td><td>12.3</td><td>12.5</td><td>12.7</td><td>13.0</td><td>13.1</td><td>13.1</td></tr></table>

# 2.2 密度

# 2.3 电性能

# 2.4 磁性能

# 2.5 化学性能

2.5.1 抗氧化性能 在马弗炉中加热 $400^{\circ}\mathrm{C}$ 保持 $200\mathrm{h}$ 后，GCr15和Cr4Mo4V钢的氧化增重分别为 $79\times 10^{-5}$ 和 $13\times 10^{-5}\mathrm{g / cm}^{2[6]}$ ，后者仅为前者的六分之一。

# 3 力学性能

3.1 技术标准规定的性能 见表3-1。

3.2 室温和各种温度下的力学性能

# 3.2.1 硬度

3.2.1.1 淬火温度对硬度的影响 见图3-1。

表3-1  

<table><tr><td>品种</td><td>技术标准</td><td>热处理制度</td><td>HB,kgf/mm2</td><td>HRC</td></tr><tr><td>棒材</td><td rowspan="3">Y B 688-76</td><td rowspan="3">退火</td><td>197~241</td><td>-</td></tr><tr><td>丝材</td><td>197~241</td><td>-</td></tr><tr><td>锻件</td><td>197~241</td><td>-</td></tr><tr><td>零件</td><td>JB 2850-80</td><td>1100~1150℃油淬+520~570℃回火2h,3~4次</td><td>-</td><td>60~65</td></tr></table>

图3-1 淬火温度与硬度的关系[5]  
图片摘要：该图主要展示 3 1 淬火温度与硬度的关系[5]。
![](images/ec71153d6823f435b2db2283d220735565fb901af486ff2f300783fd2ce01071.jpg)  
1—硬度；2—残余奥氏体

# 3.2.1.2 回火温度与硬度的关系 见图3-2。

图3-2回火温度与硬度的关系[4]  
图片摘要：该图主要展示 3 2回火温度与硬度的关系[4]。
![](images/69712d832a769680f18d56209f9b9c1504b3efea594b7a401de013491692fbf5.jpg)  
（试样回火前经 $1120^{\circ}\mathrm{C}$ 油淬）

# 3.2.1.3 回火次数及冷处理对硬度的影响 见图3-3。

图片摘要：该图主要展示 3 2回火温度与硬度的关系[4]。
![](images/9abe52c679719fe0f48bc7a16dba884e27e27190e648bcabde0a3447c6ef43de.jpg)  
图3-3回火次数及冷处理对硬度的影响[5]1—经过冷处理；2—未经冷经理

# 3.2.1.4 试验温度对硬度的影响 见图3-4。

图片摘要：该图主要展示 3 3回火次数及冷处理对硬度的影响[5]1—经过冷处理；2—未经冷经理。
![](images/e02983cd931cac136a7458b24337f471430e807465960f874316ff81847cc47b.jpg)  
图3-4 试验温度对硬度的影响

（影线带为美国莱特航空发展中心的研究结果，“。”为日本高温轴承研究委员会测定值；“×”资料〔4〕数据）

3.2.1.5 钢的瞬时高温硬度及 $1000\mathrm{h}$ 高温保持后其室温和再次加热至高温的硬度 见表3-2。

表3-2[8]  

<table><tr><td rowspan="2">热处理制度</td><td rowspan="2">HRC</td><td rowspan="2">测量状态</td><td colspan="4">高温保持或测试温度，℃</td></tr><tr><td>204</td><td>316</td><td>427</td><td>538</td></tr><tr><td rowspan="3">1150℃油淬+565℃回火2h,两次</td><td rowspan="3">64</td><td>高温瞬时硬度，HRC</td><td>62</td><td>59</td><td>57</td><td>52</td></tr><tr><td>高温1000h保持后，室温硬度，HRC</td><td>64</td><td>64</td><td>63</td><td>58</td></tr><tr><td>高温1000h保持后，高温硬度HRC</td><td>61</td><td>57</td><td>55</td><td>46</td></tr></table>

# 3.2.2 拉伸性能

3.2.2.1 退火后硬度与室温拉伸性能的关系 见图3-5。

图片摘要：该图主要展示 3 2[8]。
![](images/811cacebf7b3cfd8117b70321acba060a926920ba4368fd091c991d098b4e483.jpg)  
图3-5 退火硬度与拉伸性能的关系

3.2.2.2 高温对拉伸性能的影响 见图3-6。

3.2.3 压缩性能 $\mathrm{Cr4Mo4V}$ 钢在室温和 $260^{\circ}C$ 下的压缩屈服强度均为 $2345\mathrm{MPa}^{[12]}$ 。  
3.2.4 冲击性能  
3.2.4.1 淬火加热温度对室温冲击韧性的影响 见表3-3。

图片摘要：该图主要展示 3 5 退火硬度与拉伸性能的关系。
![](images/a88b4b9e0a5a453fc8e9da474bf86c83b615949f743311e4c5776b8e3f958ccb.jpg)  
图3-6 高温对拉伸性能的影响 [8]

（VM50为真空熔炼，经 $1120^{\circ}\mathrm{C}$ 油淬 $+550^{\circ}\mathrm{C}$ 回火1h，2次。AM50为空气中空热熔炼，经 $1125^{\circ}\mathrm{C}$ 油淬 $+550^{\circ}\mathrm{C}$ 回火2h，2次）

表3-3[4]  

<table><tr><td>θ, ℃</td><td>1080</td><td>1100</td><td>1120</td><td>1140</td><td>1160</td><td>1180</td></tr><tr><td>a KU, kJ/m2</td><td>870</td><td>570</td><td>360</td><td>270</td><td>160</td><td>80</td></tr></table>

注：淬火后经 $540^{\circ}\mathrm{C}$ 回火 $2\mathrm{h}$ ，3次。

# 3.2.4.2 回火温度与冲击韧性的关系 见图3-7。

图片摘要：该图主要展示 3 3[4]。
![](images/67b1f0b23c2238eb6d946bdefb828b5269c096205634f55ee5e6f0945c5f78fb.jpg)  
图3-7回火温度与冲击韧性的关系[5]

（热处理制度为 $1150^{\circ}\mathrm{C}$ 油淬，回火 $2\mathrm{h}$ ，共3次）

3.2.4.3 淬火温度对 $250^{\circ}\mathrm{C}$ 下的高温冲击韧性的影响 见图3-8。

图3-8 淬火温度对冲击韧性的影响[5]  
图片摘要：该图主要展示 3 8 淬火温度对冲击韧性的影响[5]。
![](images/bd0de93bf21946d9e680b53a9ab04fde02a44748b077719fcf38bfb3d9cd2f98.jpg)  
（试样淬火后经 $530^{\circ}\mathrm{C}$ 回火，每次 $2\mathrm{h}$ ，共3次。试验温度为 $250^{\circ}\mathrm{C}$ ）

3.2.4.4 试验温度对冲击韧性的影响 见图3-9。

图3-9 试验温度与冲击韧性的关系[5]  
图片摘要：该图主要展示 3 9 试验温度与冲击韧性的关系[5]。
![](images/602713393ee18eeb7eebbf57a73a5c3392d2bd3b7b033b53288eafc1f664c04d.jpg)  
（热处理制度为 $1120^{\circ}\mathrm{C}$ 淬火 $+530^{\circ}\mathrm{C}$ 回火，3次）

# 3.2.9 其他性能

3.2.9.1 经 $200\mathrm{h}$ 高温时效后的尺寸稳定性 ① 见图3-10。

① ISO规定的滚动轴承尺寸稳定性的级别及其指标如下表：  

<table><tr><td>时效温度,℃</td><td>--</td><td>150</td><td>200</td><td>250</td><td>300</td><td>350</td><td>425</td></tr><tr><td>时效时间,h</td><td>2500</td><td>2500</td><td>2500</td><td>2500</td><td>2500</td><td>2500</td><td>1500</td></tr><tr><td>允许尺寸变化率,%</td><td>0.015</td><td>0.010</td><td>0.015</td><td>0.015</td><td>0.015</td><td>0.015</td><td>0.015</td></tr><tr><td>级别号</td><td>26</td><td>27</td><td>28</td><td>29</td><td>30</td><td>31</td><td>32</td></tr></table>

图3-10 $200\mathrm{h}$ 高温时效后的尺寸稳定性  
图片摘要：该图主要展示 3 10 高温时效后的尺寸稳定性。
![](images/b40ba777dffbd199ee42dac6f18aa1aab79d7be7e073cf400c18e6c2ef472502.jpg)  
1-Cr4Mo4V；2-Cr14Mo4V；3-W9Cr4V2Mo

# 3.2.9.2 经1000h高温时效后的尺寸变化情况 见表3-4。

表3-4{7}  

<table><tr><td>θ, ℃</td><td>204</td><td>316</td><td>427</td><td>532</td></tr><tr><td>尺寸变化, 10-6mm/mm</td><td>+22</td><td>+12</td><td>+27</td><td>-50</td></tr></table>

注：热处理制度为 $1140^{\circ}\mathrm{C}$ 油淬 $+566^{\circ}\mathrm{C}$ 回火 $2\mathrm{h}$ ，2次。

3.2.9.3 耐磨性能 耐磨性试验是在MM型磨耗试验机上进行的。试样为 $d16 \times d30 \times 10\mathrm{mm}$ 的圆环。试验机上轴转速为 $160\mathrm{r / min}$ ，下轴转速 $175\mathrm{r / min}$ ，负荷为 $800\mathrm{N}$ ，每对试样总转数为 $10^{5}\mathrm{r}$ 。试验温度为常温， $\mathrm{Cr4Mo4V}$ 和 $\mathrm{GCr15}$ 各四对试样，其磨耗量的平均值分别为 $0.1177\mathrm{g}$ ，和 $0.166\mathrm{g}$ 。

# 3.3 持久和蠕变性能

# 3.4 疲劳性能

# 3.4.3 特种疲劳

3.4.3.1 淬火加热温度对接触疲劳寿命的影响 见图3-11。  
3.4.3.2 回火温度对接触疲劳寿命的影响 见图3-12。  
3.4.3.3 冷处理对接触疲劳寿命的影响 见图3-13。

图3-11 淬火温度对接触疲劳寿命的影响 [5]   
图片摘要：该图主要展示 3 11 淬火温度对接触疲劳寿命的影响 [5]。
![](images/69988c37c7e583ea3a174137607dba0397049cf482e0193b3f4c904aad040820.jpg)  
1—1000°C淬火；2—1040°C淬火；3—1080°C淬火；6—1120°C淬火；8—1150°C淬火；10—1180°C淬火

图3-12 回火温度对接触疲劳寿命的影响 [5]  
图片摘要：该图主要展示 3 12 回火温度对接触疲劳寿命的影响 [5]。
![](images/0e45d133845d919c4231c157175e84afd92ead40a4ec9c58308daa8602655e40.jpg)  
6—1120°C淬火 + 530°C回火；7—1120°C淬火 + 550°C回火；8—1150°C淬   
火 $+530^{\circ}\mathrm{C}$ 回火；9—1150°C淬火 $+550^{\circ}\mathrm{C}$ 回火

图3-13 冷处理对接触疲劳寿命的影响[5]  
图片摘要：该图主要展示 3 13 冷处理对接触疲劳寿命的影响[5]。
![](images/9a492f238859721692d84274394d479c709e3b41ec8ece9a165878d97f20b9ef.jpg)  
5—1120°C油淬 + 冷处理 $1\mathrm{h} + 530^{\circ}\mathrm{C}$ 回火，二次；  
6—1120℃油淬 + 530℃回火三次

3.4.3.4 Cr4Mo4V、Cr14Mo4、Cr14Mo4VRe三种钢的接触疲劳寿命对比 见图3-14。

图3-14 三种钢的接触疲劳寿命对比  
图片摘要：该图主要展示 3 14 三种钢的接触疲劳寿命对比。
![](images/c3241ba3e699c71033b17b0a78dbe92c9c4ea5d0cf79ed5b2ba67ef5a5f8e72c.jpg)  
1—Cr14Mo4VRe；2—Cr14Mo4；3—Cr4Mo4V（三种钢均最佳热处理状态。试验温度为 $200^{\circ}\mathrm{C}$ ）

# 3.5 弹性性能

# 3.6 断裂性能

3.6.3 裂纹扩展速率 $D, N$ 值不同时的临界裂纹尺寸 见表3-5。

表3-5[10]  

<table><tr><td>热处理制度</td><td>K1c, MN/m3/2</td><td>DN, 10^6 mm/min</td><td>圆周应力, MPa</td><td>临界裂纹尺寸, mm</td></tr><tr><td rowspan="3">1120℃油淬+520~550℃回火2h,3次</td><td rowspan="3">18</td><td>2</td><td>138</td><td>5.1</td></tr><tr><td>3</td><td>262</td><td>1.5</td></tr><tr><td>4</td><td>441</td><td>0.5</td></tr></table>

注： $D$ 一为轴的直径（ $\mathrm{mm}$ ）， $N$ 一转速（ $\mathrm{r / min}$ ）。

# 4 组织结构

# 4.1 相变温度 见表4-1。

表4-1[4]  

<table><tr><td>名称</td><td>Ac1</td><td>Ac3</td><td>Ar1</td><td>Ar3</td></tr><tr><td>θ,℃</td><td>726</td><td>840</td><td>720</td><td>778</td></tr></table>

# 4.2 时间-温度-组织转变曲线 见图4-1和图4-2。

图4-1 低温等温转变曲线 [4]  
图片摘要：该图主要展示 4 1 低温等温转变曲线 [4]。
![](images/a0b83d63c335b34fab121db6cbb3bc54487d33ac85da27a66e7e76be7686ce72.jpg)  
（用钢成分为 $C = 0.80\%$ ， $\mathrm{Mn} = 0.23\%$ ， $\mathrm{Si} = 0.02\%$ ， $\mathrm{Cr} = 4.07\%$ ， $\mathrm{Mo} = 4.4\%$ ， $\mathrm{V} = 0.99\%$ 。奥氏体化温度为 $850^{\circ}\mathrm{C}$ ）

# 4.3 合金的组织结构

4.3.1 退火组织 该钢的退火组织为珠光体。它是由球状、细粒状碳化物、少量一次碳化物和铁素体所组成。其碳化物类型有MC、M2C、M7C3、M6C、M23C6等五种。  
4.3.2 淬火加回火组织 该钢经 $1120^{\circ}\mathrm{C}$ 油淬 $+540^{\circ}\mathrm{C}$ 回火 $2\mathrm{h}$ ，3次处理后，其相组成为 $85\% \sim 90\%$ 的低合金回火马氏体， $1.0\% \sim 4.5\%$ 的残余奥氏体和 $8\% \sim 10\%$ 的碳化物。碳化物类型有MC、 $\mathbf{M}_2\mathbf{C}$ 、 $\mathbf{M}_6\mathbf{C}$ 和 $\mathbf{M}_{23}\mathbf{C}_{6}$ 等四种。  
4.3.3 淬火温度对残余奥氏体含量和未溶碳化物含量的影响 见图4-3。  
4.3.4 回火温度对残余奥氏体含量的影响 见图4-4。

图4-2 等温转变曲线  
图片摘要：该图主要展示 4 2 等温转变曲线。
![](images/f9c21a8b5e73939a4d6a04d8706aaaa97d65f331ede2bc56ce55bdd0492698a8.jpg)  
（用钢成分为 $\mathrm{C} = 0.80\%$ ， $\mathrm{Mn} = 0.23\%$ ， $\mathrm{Si} = 0.02\%$ ， $\mathrm{Cr} = 4.07\%$ ， $\mathrm{Mo} = 4.4\%$ ， $\mathrm{V} = 0.99\%$ 。奥氏体化温度为 $1100^{\circ}\mathrm{C}$ ）

图片摘要：该图主要展示 4 2 等温转变曲线。
![](images/abbaf5c41611e4a56cff791f8a35f9f53588fea5bc16405f9fb4ccb0d79d2635.jpg)  
图4-3 淬火温度对残余奥氏体和未溶碳化物的影响1—残余奥氏体；2—未溶碳化物

4.3.5 回火时间对残余奥氏体含量的影响 见图4-5。  
4.3.6 回火次数对残余奥氏体含量的影响 见图4-6。

图片摘要：该图主要展示 4 3 淬火温度对残余奥氏体和未溶碳化物的影响1—残余奥氏体；2—未溶碳化物。
![](images/373cdd4ad08955d9df5051535019dc764388ec8304048c1b157b9d003689f8cd.jpg)  
图4-4回火温度对残余奥氏体含量的影响[5]（热处理制度为 $1120^{\circ}\mathrm{C}$ 油淬，回火2h）

图片摘要：该图主要展示 4 4回火温度对残余奥氏体含量的影响[5]（热处理制度为 油淬，回火2h）。
![](images/3cac46c6cd78aec47cd6320f5d3fd8738b0b6a5b1a4e6d73be3c2f7e5a8be674.jpg)  
图4-5回火时间对残余奥氏体含量的影响[5]（热处理制度为 $1120^{\circ}\mathrm{C}$ 油淬 $+540^{\circ}\mathrm{C}$ 回火）

图片摘要：该图主要展示 4 5回火时间对残余奥氏体含量的影响[5]（热处理制度为 油淬 回火）。
![](images/4bbee011db03b9b85ef956ba3fe01ccf19c2602a41940f5978bef27b2faff5e7.jpg)  
图4-6回火次数对残余奥氏体含量的影响[5]1—520℃回火；2—540℃回火（淬火温度为 $1200^{\circ}C$ ）

# 5 工艺性能及要求

5.1 成形性能 该钢的冷变形塑性差，由于合金元素含量较高，导热性能差，因而热加工性能不够好，开坯前加热必须把钢锭预热到 $400 \sim 500^{\circ} \mathrm{C}$ ，升温速度小于 $20^{\circ} \mathrm{C} / \mathrm{h}$ ，一次加热后的变形量要小。锻造预热 $815^{\circ} \mathrm{C}$ ，开锻 $1065 \sim 1095^{\circ} \mathrm{C}$ ，终锻温度 $\geqslant 920^{\circ} \mathrm{C}$ ；锻后在

$845\sim 885^{\circ}C$ 退火，保温后冷却速度不得超过 $10^{\circ}\mathrm{C / h}_{\circ}$ 锻造加热保温时间按 $1\mathrm{h} / 25\mathrm{mm}$ 计算。如锻后不能立即进行退火，应在 $800\sim 900^{\circ}C$ 炉内进行炉冷，或埋在热砂、稻草灰中缓冷。

# 5.2 焊接性能

5.3 零件热处理工艺 该钢制成的零件采用淬火加高温回火处理。淬火加热用盐炉或真空炉，用盐炉加热时，应先在 $850^{\circ}\mathrm{C}$ 盐炉中预热，预热时间按 $2\mathrm{min} / \mathrm{mm}$ 计算。淬火加热 $1100\sim 1120^{\circ}\mathrm{C}$ ，保温时间按 $30\sim 60\mathrm{s} / \mathrm{mm}$ 计算。淬火介质为锭子油或HJ-20、HJ-30机械油，油温为 $60\sim 120^{\circ}\mathrm{C}$ 。零件在油中冷却至 $170\sim 180^{\circ}\mathrm{C}$ 后出炉空冷并尽快回火。轴承套圈的回火温度为 $540\sim 570^{\circ}\mathrm{C}$ ，滚动体为 $530\sim 550^{\circ}\mathrm{C}$ ，回火保温时间一般为 $2\mathrm{h}$ ，空冷后再进行下一次回火，一般进行三次回火。

# 参考资料

[1] 国家物资局电子计算站，世界钢号手册，知识出版社，1984年。  
[2] YB688—76《高温轴承钢Cr4Mo4V标准》，冶金工业部标准化研究所，1976年。  
[3]徐凤达，高温轴承钢Cr4Mo4V的生产工艺总结（内部资料），抚顺钢厂，1975年11月。  
[4] 刘德金、胡乃荣，高温轴承钢Cr4Mo4V试验研究报告（内部资料），钢铁研究总院，1975年11月。  
[5] 杨培基、吴运榜，Cr4Mo4V高温轴承钢热处理工艺及性能（内部资料），洛阳轴承研究所，1980年。  
[6] 洛阳轴承厂，洛阳轴承研究所，高温轴承钢试验小结（内部资料），1971年4月。  
[7] 日本金属学会、日本钢铁协会，耐热轴承钢和耐蚀轴承钢，铁钢材料便览，1967年，5月，701-712页。  
[8] 耐热轴承研究委员会，高温轴承材料，铁七钢，1965年，No.9，1646～1666页。  
[9] 轴承钢分科会特殊钢个卜编集委员会，轴承的耐热性，特殊钢个卜，1979年8月， $105\sim 107$ 页。  
[10] Alerbach B.L. Fracture of Bearing Steels, Met. prog. 1980. 12. 118 (8), P. 19~24.   
[11] JB 2850-80《Cr4Mo4V钢高温轴承零件热处理质量标准，机械工业部标准化研究所，1980年。  
[12] 钢铁研究总院一室，国外高温轴承材料（内部资料），1973年4月，6～24页。

编写：刘德金

审校：赵先存、宋为顺

# CrWMn

# 1 概述

CrWMn钢是我国广泛应用的冷作模具钢，具有较好的淬硬性和淬透性。淬火加低温回火后具有较高的硬度和耐磨性，特别是淬火变形倾向小，被誉为“不变形钢”，但该钢对形成网状碳化物比较敏感。主要用来制造板牙、拉刀、块规、样柱和样套，以及形状复杂的高精度冷冲模等。

1.1 材料牌号 C rWMn。  
1.2 相近牌号 X B Γ（苏联），SK.S31（日本）[1]。  
1.3 材料的技术标准 见表1-1。

表1-1[2]  

<table><tr><td>品种</td><td>技术标准</td></tr><tr><td>棒材</td><td>GB 1299-77《合金工具钢技术条件》</td></tr></table>

1.4 化学成分 见表1-2。

表1-2[3]  

<table><tr><td>元素</td><td>C</td><td>Mn</td><td>Si</td><td>S</td><td>P</td><td>Cr</td><td>W</td></tr><tr><td>含量,%</td><td>0.90~1.05</td><td>0.80~1.10</td><td>≤0.4</td><td>≤0.030</td><td>≤0.030</td><td>0.90~1.20</td><td>1.20~1.60</td></tr></table>

1.5 热处理制度 $800\sim 830^{\circ}\mathrm{C}$ 油淬。  
1.6 品种规格和供应状态   
1.6.1 品种规格 见表1-3各标准的规定。

表1-3[4]  

<table><tr><td>技术标准 品种 状态</td><td>圆 钢</td><td>六 角 钢</td><td>方 钢</td><td>扁 钢</td></tr><tr><td>热 轧</td><td>GB 702-86</td><td>—</td><td>GB 702-86</td><td>GB 704-83</td></tr><tr><td>冷轧(拉)</td><td>GB 905-82</td><td>GB 907-82</td><td>GB 906-82</td><td>—</td></tr><tr><td>锻 造</td><td>GB 908-72</td><td>—</td><td>GB 908-72</td><td>—</td></tr></table>

1.6.2 供应状态 以退火或高温回火状态供应。  
1.7 熔炼和铸造工艺 该钢用电弧炉熔炼或电弧炉 $+$ 电渣炉重熔。  
1.8 应用概况及特殊要求 CrWMn 钢已在航空工业中长期用于制造淬火时不变形量具、刃具和冷作模, 还用于喷气发动机喷口、慢车喷口、分油衬筒、油泵柱塞等。

# 2 物理及化学性能

# 2.1 热性能

2.2 密度  
2.3 电性能 电阻率 $\rho = 24\times 10^{-8}\Omega \mathbf{m}^{[4]}$   
2.4 磁性能 磁饱和 $4\pi \mathrm{Is} = 1.82 \sim 1.86 \mathrm{~A} / \mathrm{m}^{[4]}$ 。

# 3 力学性能

3.1 技术标准规定的性能 见表3-1。

表3-1[3]  

<table><tr><td>品种</td><td>技术标准</td><td>热处理制度</td><td>HB,kgf/mm2</td><td>HRC</td></tr><tr><td rowspan="2">条钢及其他</td><td rowspan="2">GB 1299-77</td><td>退火或高温回火</td><td>255~207</td><td>-</td></tr><tr><td>800~830℃淬油</td><td>-</td><td>≥62</td></tr></table>

# 3.2 室温和各种温度下的力学性能

# 3.2.1 硬度

3.2.1.1 不同温度淬火后的硬度变化 见图3-1。

图片摘要：该图主要展示 3 1 不同温度淬火后的硬度变化[4]。
![](images/d1d884ba854da40d2c396542099418cc0508727f3ae7042c308eea11d240487c.jpg)

图3-1 不同温度淬火后的硬度变化[4]  
图片摘要：该图主要展示 3 1 不同温度淬火后的硬度变化[4]。
![](images/3a08067909c5fd09ed88d20c3e2bb480f416a8f0d273b9a7630d5448c29d1a7d.jpg)  
1—试样表面硬度；2—中心硬度；3—油冷后的硬度；4—硝盐冷后硬度

3.2.1.2 不同温度回火后的硬度变化 见图3-2。  
3.2.1.3 不同保温时间回火后的硬度变化 见图3-3。  
3.2.4 冲击性能  
3.2.4.1 不同温度淬火后冲击韧性的变化 见图3-4。  
3.2.4.2 不同温度回火后冲击韧性的变化 见图3-5。

图片摘要：该图主要展示 3 4淬火温度与冲击韧性的关系[8]。
![](images/58762183f93a8667c4f5ae68a1f9a96b4035cb9b7d2117a48100ada82ec42fa6.jpg)

图片摘要：该图主要展示 3 4淬火温度与冲击韧性的关系[8]。
![](images/294db2f71c8cc30840a6d6c5bc2f34d68254894dea49bee199e4420dad77224c.jpg)

图片摘要：该图主要展示 3 4淬火温度与冲击韧性的关系[8]。
![](images/6b88b063f78e54dc0f226df0684f65897b9c936996e6b2fbaf444bce653ffebc.jpg)  
0,

图片摘要：该图片与图3 4淬火温度与冲击韧性的关系[8]；3.2.4.3 不同形状缺口试样的冲击韧性 见图3 6。这部分内容相关。
![](images/e95f7262e45b9b74a11b008cd516b42d56e29b6aeffdce785d5e63aaf646d817.jpg)  
图3-4淬火温度与冲击韧性的关系[8]

# 3.2.4.3 不同形状缺口试样的冲击韧性 见图3-6。

图3-6 试样缺口形状与冲击韧性的关系[8]  
图片摘要：该图主要展示 3 6 试样缺口形状与冲击韧性的关系[8]。
![](images/6f2ab2f48c910fbef0b51babc5e2ecb9d998b4678e3396a71a1663334f839484.jpg)  
1—缺口为 $12.5\mathrm{mm}$ ；2—缺口为 $R1\times 0.5\mathrm{mm}$ ；3—缺口为 $R1\times 1\mathrm{mm}$ 4—缺口为 $R1\times 2\mathrm{mm}$ ；5—缺口为 $R0.25\times 2\mathrm{mm}$

# 3.2.5 弯曲性能

# 3.2.5.1 不同温度淬火后弯曲强度的变化 见图3-7。

图片摘要：该图主要展示 3 6 试样缺口形状与冲击韧性的关系[8]。
![](images/1b915b1b05b4734e570246702b6fe05e99a2fdda045583c0f2a39f1b79d49dc0.jpg)  
图3-7 淬火温度与弯曲强度的关系[8]

3.2.5.2 不同温度回火后弯曲强度的变化 见图3-8。

图3-8 CrWMn钢回火温度与弯曲强度的关系[8]   
图片摘要：该图主要展示 3 8 CrWMn钢回火温度与弯曲强度的关系[8]。
![](images/4966dcdca18ed9003b474da44994a99f832992e1b55bd11298b0e8fae59612bc.jpg)  
（试样尺寸为 $1 - 4\times 4\times 40\mathrm{m}$ m； $2 - 6\times 6\times 60\mathrm{m}$ m； $3 - 10\times 10\times 100\mathrm{m}$ m）

# 4 组织结构

# 4.1 相变温度 见表4-1。

表4-1[4]  

<table><tr><td>名 称</td><td>A c 1</td><td>A cm</td><td>A r 1</td><td>M s</td><td>M f</td></tr><tr><td>θ, ℃</td><td>750</td><td>940</td><td>710</td><td>260</td><td>-50</td></tr></table>

# 4.2 时间-温度-组织转变曲线 见图4-1。

# 4.3 合金组织结构

CrWMn钢退火状态组织为粒状珠光体。淬火加低温回火的使用状态组织为回火马氏体、未溶碳化物和残余奥氏体。

图4-1 等温转变曲线[4]   
图片摘要：该图主要展示 4 1 等温转变曲线[4]。
![](images/9896a372ea079d2f805f51068053029d2b8bc4484affdbe2403e0efd5c46fe11.jpg)  
（用钢成分为 $\mathrm{C}0.85\%$ ，Mn1. $18\%$ ，Cr0. $50\%$ ，W0. $44\%$ 。奥氏体化温度为 $800^{\circ}\mathrm{C}$ ）

# 5 工艺性能与要求

5.1 成形性能 该钢具有良好的热压力加工成形性能。钢锭和钢坯的加热温度分别为 $1150 \sim 1200^{\circ} \mathrm{C}$ ， $1100 \sim 1150^{\circ} \mathrm{C}$ ；开锻温度分别为 $1100 \sim 1150^{\circ} \mathrm{C}$ ， $1050 \sim 1100^{\circ} \mathrm{C}$ ；终锻温度分别为 $800 \sim 880^{\circ} \mathrm{C}$ ， $800 \sim 850^{\circ} \mathrm{C}$ ，锻后先快冷后缓冷。

# 5.2 焊接性能

# 5.3 零件热处理工艺

5.3.1 锻后一般退火和等温退火工艺 见图 5-1-1 和图 5-1-2。  
5.3.2 为细化晶粒和消除严重网状碳化物的正火工艺 见图5-2。

图片摘要：该图主要展示 5 1 1 锻压后一般退火工艺。
![](images/99965b942a1451bcc9ebb4c82d5362935eb20c4000671a26b24997d479871d14.jpg)  
图5-1-1 锻压后一般退火工艺

图5-1-2 锻压后等温退火工艺  
图片摘要：该图主要展示 5 1 2 锻压后等温退火工艺。
![](images/7f2059b78482d78d33ccd38bfec3f7891239b0cfa4baa7be834e08ac3b875542.jpg)  
（退火后 $\mathrm{HB}207\sim 255\mathrm{kgf / m}\mathrm{m}^2$ ；为粒状珠光体组织）

图片摘要：该图主要展示 5 1 2 锻压后等温退火工艺。
![](images/0cb9a2da7be2544ae474e0d39b2f2c580934fd1b5048a25365ea8a6c316f4979.jpg)  
图5-2CrWMn钢细化晶粒、消除网状碳化物的正火工艺[4]

# 5.3.3 推荐的最终淬火回火工艺 见表5-1。

表5-1 [4]   

<table><tr><td rowspan="2">工序</td><td rowspan="2">工艺方案号</td><td colspan="2">加热</td><td colspan="3">冷却</td><td rowspan="2">HRC</td></tr><tr><td>θ,℃</td><td>介质</td><td>介质</td><td>介质温度℃</td><td>方式</td></tr><tr><td rowspan="3">淬火</td><td>I</td><td>820~840</td><td>-</td><td>油</td><td>20~40</td><td>冷至室温</td><td>63~65</td></tr><tr><td>II</td><td>820~840</td><td>-</td><td>油</td><td>90~140</td><td>冷至150~200℃后空冷</td><td>63~65</td></tr><tr><td>III</td><td>830~850</td><td>-</td><td>熔盐、碱</td><td>150~160</td><td>冷却3~5min后空冷</td><td>62~64</td></tr><tr><td rowspan="4">回火</td><td rowspan="3">IV</td><td>140~160</td><td rowspan="3">油、盐、碱</td><td rowspan="3">-</td><td rowspan="3">-</td><td rowspan="3">-</td><td>62~64</td></tr><tr><td>170~200</td><td>60~62</td></tr><tr><td>230~280</td><td>55~60</td></tr><tr><td>V</td><td>根据硬度选</td><td>盐、碱、空气</td><td>-</td><td>-</td><td>-</td><td>按要求定</td></tr></table>

注：1. 对于形状复杂、要求变形小的工模具，淬火选Ⅱ、Ⅲ方案。  
2. 对于高精度工具、淬火选 I、II 方案，并在淬火后 $1 \mathrm{~h}$ 内深冷处理；粗磨后应回火。  
3. 对于直径或厚度大于 $50\mathrm{mm}$ 工件，淬火温度可适当提高至 $850 \sim 870^{\circ}C$ 。  
4. 回火IV方案主要目的是消除应力，稳定组织和尺寸，降低硬度；回火V方案目的是消除应力，降低硬度，其工艺参数根据硬度要求选择。

# 参考资料

[1] 林慧国、周人俊，世界钢号手册，机械工业出版社，1984年，第1213页。  
[2] 中国航空标准化研究所，航空材料标准手册（金属部分）（内部出版物），1978年，第63页。  
[3] GB1299-77《合金工具钢技术条件》，技术标准出版社，1977年。  
[4] 合金钢钢种手册编写组，合金钢钢种手册，第三册，冶金工业出版社，1983年，第73～77页。  
[5] 机械工程手册编辑委员会，机械工程手册，第三卷，机械工业出版社，1982年，第 $12 - 174\sim 185$ 页。  
[6] 航空材料手册编写组，航空材料手册，上册，国防工业出版社，1972年，第 $11\sim 50$ 页。  
[7] 第一汽制造厂设备修造分厂编写组，机械工程材料手册，机械工业出版社，1972年，第 $284\sim 296$ 页。  
[8] 冯晓曾等，模具用钢和热处理，机械工业出版社，1984年，第 $133\sim 141$ 页。

编写：王广生

审校：赵振业、宋宇文

# CrW5

# 1 概述

CrW5是一种含有 $5\%$ 钨的莱氏体型马氏体高耐磨钢，该钢具有高的耐磨性、高的淬硬性和抗咬合能力，获“钻石钢”称号；但此钢冷、热加工性能不好，热稳定性低，淬透性有限。主要用作冷作模具和刀具，如各种小型拉拔模、拉伸模、大中型冷镦模，以及低速切削硬金属刀具——铣刀、车刀、刨刀、精整铰刀等。

1.1 材料牌号 CrW5。  
1.2 相近牌号 XB5（苏联），SKS1（日本）[1]。  
1.3 材料的技术标准 见表1-1。

表1-1[2]  

<table><tr><td>品种</td><td>技术标准</td></tr><tr><td>棒材</td><td>GB 1299-77《合金工具钢技术条件》</td></tr></table>

1.4 化学成分 见表1-2。  
1.5 热处理制度 $800\sim 820^{\circ}\mathrm{C}$ 水淬。

表1-2[3]  

<table><tr><td>元素</td><td>C</td><td>Mn</td><td>Si</td><td>S</td><td>P</td><td>Cr</td><td>W</td></tr><tr><td>含量,%</td><td>1.25~1.50</td><td>≤0.40</td><td>≤0.40</td><td>≤0.030</td><td>≤0.030</td><td>0.40~0.70</td><td>4.50~5.50</td></tr></table>

1.6 品种规格和供应状态

1.6.1 品种规格 见表1-3有关技术条件的规定。

表1-3[4]  

<table><tr><td>状态\技术\品种</td><td>圆钢</td><td>六角钢</td><td>方钢</td><td>扁钢</td><td>钢板</td><td>钢带</td><td>钢丝</td></tr><tr><td>热轧</td><td>GB702-86</td><td>-</td><td>GB702-86</td><td>GB704-83</td><td>GB708-65GB709-65</td><td>-</td><td>-</td></tr><tr><td>冷轧(拉)</td><td>GB905-82</td><td>GB907-82</td><td>GB 906-82</td><td>-</td><td>-</td><td>YB207-65</td><td>YB246-64</td></tr><tr><td>锻造</td><td>GB908-72</td><td>-</td><td>GB908-72</td><td>-</td><td>-</td><td>-</td><td>-</td></tr></table>

1.6.2 供应状态 以退火或高温回火状态供应。

1.7 熔炼和铸造工艺 CrW5 钢以电弧炉、电渣重熔炉冶炼。   
1.8 应用概况及特殊要求 CrW5 钢在航空工业中已用于制造喷气发动机慢车喷口及冷作模具和刀具等。

# 2 物理及化学性能

# 3 力学性能

3.1 技术标准规定的性能 见表3-1。

表3-1[3]  

<table><tr><td>品种</td><td>技术标准</td><td>热处理制度</td><td>HRC</td><td>HBkgf/m m2</td></tr><tr><td rowspan="2">条钢及其他</td><td rowspan="2">GB 1299-77</td><td>退火或高温回火</td><td>—</td><td>229~285</td></tr><tr><td>800~820℃淬水</td><td>≥65</td><td>—</td></tr></table>

3.2 室温和各种温度下的力学性能

3.2.1 硬度

3.2.1.1 不同温度淬火后的硬度变化 见图3-1。

图片摘要：该图主要展示 3 1CrW5钢淬火温度与硬度的关系[4]。一水冷； 一油冷；·一空冷。
![](images/7c99f1197619cf48580a39323666033d8bd17964ab0e3d95452282313cecc978.jpg)  
图3-1CrW5钢淬火温度与硬度的关系[4]。一水冷； $\times$ 一油冷；·一空冷

3.2.1.2 不同温度回火后的硬度变化 见图3-2。  
3.2.1.3 不同回火保温时间后硬度变化 见图3-3。  
3.2.2 拉伸性能  
3.2.2.1 高温拉伸性能 见图3-4。  
3.2.4 冲击性能  
3.2.4.1 高温冲击韧性 见图3-5。

图片摘要：该图主要展示 3 2 CrW5钢回火温度与硬度的关系[4]。
![](images/afb0c28ed006bfaac16f0c720f0c7508df3c5f75123448186d85d3315f702c21.jpg)  
图3-2 CrW5钢回火温度与硬度的关系[4]

图片摘要：该图主要展示 3 2 CrW5钢回火温度与硬度的关系[4]。
![](images/508af732efb3ad45ea15dc34587d85be6d9273b11525b8d5cd2f0e7fbb34badf.jpg)  
图3-3CrW5钢回火保温时间与硬度的关系（试样经 $800^{\circ}\mathrm{C}$ 水淬后回火。曲线上数字为回火温度）

图片摘要：该图主要展示 3 3CrW5钢回火保温时间与硬度的关系（试样经 水淬后回火。曲线上数字为回火温度）。
![](images/2efb5d72b13329967a135954c0dc96f9c26694243a5cd9fb95f6e74c437ddb89.jpg)  
图3-4 CrW5钢高温拉伸性能[4]

图片摘要：该图主要展示 3 4 CrW5钢高温拉伸性能[4]。
![](images/5a1699c53e0ed99801850f231ed7cf617f2ecba28ea6afed3e7e775e668fa394.jpg)  
图3-5 CrW5钢高温冲击韧性[4]

# 4 组织结构

4.1 相变温度 见表4-1。

表4-1[4]  

<table><tr><td>名 称</td><td>Ac 1</td><td>Acm</td><td>Ar 1</td><td>Arm</td></tr><tr><td>θ, ℃</td><td>760</td><td>790</td><td>700</td><td>730</td></tr></table>

4.2 时间-温度-组织转变曲线 见图4-1。

图4-1 CrW5钢等温转变曲线[4]   
图片摘要：该图主要展示 4 1 CrW5钢等温转变曲线[4]。
![](images/daf7d508aa1350267a52ab65843b80f2a772a4dc247193a2b2ceca154092c15c.jpg)  
（用钢成分为 $C = 1.27\%$ ， $\mathrm{Si} = 0.15\%$ ， $\mathrm{Mn} = 0.52\%$ ， $\mathrm{Cr} = 0.93\%$ ， $\mathrm{W} = 4.96\%$ ，奥氏体化温度 $880^{\circ}\mathrm{C}$ ，晶粒度为6.5级）

# 4.3 合金组织结构

$\mathrm{CrW5}$ 钢退火状态组织为粒状珠光体；使用状态是淬火加低温回火，组织为回火马氏体、未溶碳化物和残余奥氏体。

# 5 工艺性能与要求

5.1 成形性能 该钢热压力加工成形性能良好。钢锭和钢坯的加热温度分别为 $1125 \sim 1150^{\circ} \mathrm{C}$ , $1100 \sim 1125^{\circ} \mathrm{C}$ ; 开锻温度分别为 $1070 \sim 1100^{\circ} \mathrm{C}$ , $1030 \sim 1080^{\circ} \mathrm{C}$ ; 终锻温度分别为 $\geqslant 900^{\circ} \mathrm{C}$ , $\geqslant 850^{\circ} \mathrm{C}$ , 锻后缓冷。

# 5.2 焊接性能

# 5.3 零件热处理工艺

5.3.1 预备热处理 锻后一般退火和等温退火工艺 见图5-1和图5-2。  
5.3.2 最终热处理 淬火、低温回火推荐工艺 见表5-1。

图片摘要：该图主要展示 5 1 锻压后一般退火工艺[4]。
![](images/887e7b453f0b58f42c32615363cdc55bdd754ffce10b009fe6e160186c97f72b.jpg)  
图5-1 锻压后一般退火工艺[4]

图片摘要：该图主要展示 5 1 锻压后一般退火工艺[4]。
![](images/9f164a60eb4f2f20daf90c89dc21e23f55d2ddc543c9f305c60b2f306ffc4cf7.jpg)  
图5-2 锻压后等温退火工艺[4]

表5-1 [4]   

<table><tr><td rowspan="2">工 序</td><td rowspan="2">预 热θ,℃</td><td colspan="2">加 热</td><td colspan="2">冷 却</td><td rowspan="2">HRC</td></tr><tr><td>θ,℃</td><td>介 质</td><td>介 质</td><td>介质温度,℃</td></tr><tr><td rowspan="2">淬 火</td><td>600~650</td><td>820~840</td><td>-</td><td>水</td><td>~20</td><td>65~67</td></tr><tr><td>600~650</td><td>830~850</td><td>-</td><td>油</td><td>20~40</td><td>63~65</td></tr><tr><td rowspan="2">回 火</td><td>-</td><td>140~170</td><td>油</td><td>空气</td><td>室温</td><td>64~65</td></tr><tr><td>-</td><td>180~200</td><td>油</td><td>空气</td><td>室温</td><td>62~65</td></tr></table>

# 参考资料

[1] 林慧国、周人俊，世界钢号手册，机械工业出版社，1984年，第1192页。  
[2] 中国航空标准化研究所，航空材料标准手册（金属部分）（内部出版物），1978年，第62页。  
[3] GB1299—77《合金工具钢技术条件》，技术标准出版社，1977年。  
[4] 合金钢钢种手册编写组，合金钢钢种手册，第三册，冶金工业出版社，1983年，第 $19\sim 22$ 页。  
[5] 机械工程手册编辑委员会，机械工程手册，第三卷，机械工业出版社，1982年，第 $12\cdot 175\sim 12\cdot 185$ 页。  
[6] 航空材料手册编写组 航空材料手册，上册，国防工业出版社，1972年，第 $11\sim 50$ 页。  
[7] 第一汽车制造厂设备修造分厂编写组，机械工程材料手册，机械工业出版社，1972年，第 $284\sim 296$ 页。  
[8] 冯晓曾等，模具用钢和热处理，机械工业出版社，1984年，第 $132\sim 133$ 页。

编写：王广生

审校：赵振业、宋宇文

# ZG22CrMnMo

# 1 概述

ZG22CrMnMo钢是在广泛应用的铬钼铸钢成分基础上，改进而成的一种高强度高韧性铸钢。该钢的塑性与韧性和同类锻钢的性能相近，满足了飞机重要受力构件的要求；易于铸造和焊接，裂纹倾向性很小。该钢中含有钼无明显回火脆性，具有优良的力学性能和工艺性能，其精铸件可用于飞机和宇航器的受力构件。但淬透性不高，油淬只能保证 $d25\mathrm{mm}$ 圆棒、壁厚 $13\mathrm{mm}$ 的铸件完全淬透。

1.1 材料牌号 ZG22CrMnMo（ZG8）。  
1.2 相近牌号 4122（美国）、SCrM（日本）、GS22CrMo（西德）。  
1.3 材料技术标准 HB5001-73《结构钢精密铸件技术标准》。  
1.4 化学成分 见表1-1。

表1-1[1]  

<table><tr><td>元素</td><td>C</td><td>Si</td><td>Mn</td><td>Cr</td><td>Mo</td><td>S</td><td>P</td></tr><tr><td>含量,%</td><td>0.19~0.24</td><td>0.17~0.45</td><td>0.70~1.00</td><td>1.00~1.30</td><td>0.50~0.70</td><td>≤0.025</td><td>≤0.025</td></tr></table>

# 1,5 热处理制度 见表1-2。

表1-2[1]  

<table><tr><td>铸件强度要求级别</td><td>热处理制度</td></tr><tr><td>1080~1275MPa</td><td>900℃油淬+520~560℃回火</td></tr><tr><td>1175~1370MPa</td><td>900℃油淬+500~540℃回火</td></tr><tr><td>1470~1665MPa</td><td>900℃油淬+220~260℃回火</td></tr><tr><td>1275~1470MPa</td><td>900℃加热、280~340℃等温淬火。等温温度低于320℃时,则要在200~250℃回火</td></tr></table>

# 1.6 品种规格和供应状态

1.6.1 品种规格 铸件毛坯。  
1.6.2 供应状态：铸件毛坯在 $900^{\circ}\mathrm{C}$ 正火 $+680^{\circ}\mathrm{C}$ 回火或 $780^{\circ}\mathrm{C}$ 不完全退火状态供应。  
1.7 熔炼和铸造工艺 在碱性炉衬的中频感应炉熔炼。采用熔模精密铸造工艺。  
1.8 应用概况及特殊要求 该钢的精铸件已批生产，用于国产多种飞机的前起落架、平尾摇臂和减速板支臂等受力构件。

# 2 物理和化学性能

# 2.1 热性能

2.1.2 热导率 见表2-1。  
2.1.4 线膨胀系数 见表2-2。

表2-1[2]   

<table><tr><td>θ, ℃</td><td>50</td><td>100</td><td>200</td><td>300</td><td>400</td><td>450</td></tr><tr><td>λ, W/(m·℃)</td><td>41.58</td><td>41.03</td><td>39.86</td><td>38.73</td><td>37.72</td><td>36.01</td></tr></table>

表 2-2 [2]  

<table><tr><td>θ, ℃</td><td>20~100</td><td>20~200</td><td>20~300</td><td>20~400</td><td>20~500</td><td>20~600</td></tr><tr><td>α, 10-6℃-1</td><td>11.60</td><td>12.47</td><td>13.15</td><td>13.48</td><td>13.69</td><td>14.03</td></tr></table>

2.2 密度 $\rho = 7.81\mathrm{g / cm}^3$   
2.3 电性能 电阻率 $\rho = 30 \times 10^{-8} \Omega \cdot \mathrm{m}$ 。  
2.4 磁性能  
2.5 化学性能  
2.5.2 耐腐蚀性能 按HCB3-60试验方法测定见表2-3。

表2-3[3]  

<table><tr><td>试样厚度
mm</td><td>计算挠度
mm</td><td>实测挠度
mm</td><td>试片上应力</td><td>出现裂纹时间</td><td>断裂时间</td></tr><tr><td>1.51</td><td>3.22</td><td>5.71</td><td rowspan="3">60% σb</td><td rowspan="3">2h未出现裂纹</td><td rowspan="3">未断裂</td></tr><tr><td>1.51</td><td>3.22</td><td>5.71</td></tr><tr><td>1.52</td><td>3.20</td><td>5.68</td></tr><tr><td>1.52</td><td>3.61</td><td rowspan="3">6.09</td><td rowspan="3">80% σb</td><td rowspan="3">3h未出现裂纹</td><td rowspan="3">未断裂</td></tr><tr><td>1.51</td><td>3.57</td></tr><tr><td>1.52</td><td>3.61</td></tr></table>

# 3 力学性能

3.1 技术标准规定的性能 见表3-1。

表3-1[1.4]  

<table><tr><td rowspan="3">热处理制度</td><td>σb</td><td>σ0.2</td><td>δ5</td><td>ψ</td><td rowspan="2">aKUkJ/m2</td><td rowspan="3">HBkgf/mm2</td></tr><tr><td colspan="2">MPa</td><td colspan="2">%</td></tr><tr><td colspan="5">不 小 于</td></tr><tr><td>900℃油淬+520~560℃回火</td><td>1080</td><td>835</td><td>10</td><td>35</td><td>490</td><td>311~388</td></tr><tr><td>900℃油淬+500~540℃回火</td><td>1175</td><td>835</td><td>10</td><td>35</td><td>490</td><td>331~415</td></tr><tr><td>900℃加热,280~340℃等温</td><td>1275</td><td>980</td><td>6</td><td>20</td><td>200</td><td>363~444</td></tr><tr><td>900℃油淬+220~260℃回火</td><td>1470</td><td>980</td><td>5</td><td>18</td><td>200</td><td>415~494</td></tr></table>

3.2 室温和不同温度下的力学性能

3.2.1 硬度 见表3-2。  
3.2.2 拉伸性能

表3-2 [3.5]  

<table><tr><td colspan="2">热处理制度</td><td rowspan="2">HRC</td></tr><tr><td>淬火</td><td>回火</td></tr><tr><td rowspan="6">900℃油淬</td><td>200℃2h</td><td>48.2</td></tr><tr><td>260℃2h</td><td>48.2</td></tr><tr><td>500℃2h</td><td>43.0</td></tr><tr><td>520℃2h</td><td>43.0</td></tr><tr><td>540℃2h</td><td>42.1</td></tr><tr><td>560℃2h</td><td>41.5</td></tr><tr><td>900℃加热、280℃等温1h</td><td>-</td><td>43.6</td></tr><tr><td>900℃加热、340℃等温1h</td><td></td><td>41.8</td></tr></table>

# 3.2.2.1 不同热处理状态下的拉伸性能 见表3-3。

表3-3[3.5]  

<table><tr><td colspan="2">热处理制度</td><td>σb</td><td>δ5</td><td>ψ</td></tr><tr><td>淬火</td><td>回火</td><td>MPa</td><td colspan="2">%</td></tr><tr><td rowspan="6">900℃油淬</td><td>200℃2h</td><td>1640</td><td>10.9</td><td>34.4</td></tr><tr><td>260℃2h</td><td>1623</td><td>9.7</td><td>39.1</td></tr><tr><td>500℃2h</td><td>1336</td><td>13.0</td><td>42.1</td></tr><tr><td>520℃2h</td><td>1336</td><td>12.8</td><td>40.3</td></tr><tr><td>540℃2h</td><td>1290</td><td>13.3</td><td>44.7</td></tr><tr><td>560℃2h</td><td>1277</td><td>15.7</td><td>46.4</td></tr><tr><td>900℃加热,280℃等温1h</td><td>-</td><td>1461</td><td>10.3</td><td>44.0</td></tr><tr><td>900℃加热,340℃等温1h</td><td></td><td>1394</td><td>10.8</td><td>49.5</td></tr></table>

# 3.2.2.2 高温及低温下的拉伸性能 见表3-4。

表3-4{2.6}  

<table><tr><td rowspan="2">热处理制度</td><td rowspan="2">θ,℃</td><td rowspan="2">σb, MPa</td><td>δ5</td><td>ψ</td></tr><tr><td colspan="2">%</td></tr><tr><td rowspan="7">900℃油淬+560℃回火2h</td><td>250</td><td>1149</td><td>13.7</td><td>52.5</td></tr><tr><td>300</td><td>1145</td><td>13.3</td><td>53.6</td></tr><tr><td>350</td><td>1104</td><td>15.7</td><td>57.5</td></tr><tr><td>400</td><td>1055</td><td>15.1</td><td>61.7</td></tr><tr><td>450</td><td>1008</td><td>14.3</td><td>60.9</td></tr><tr><td>500</td><td>916</td><td>14.5</td><td>61.0</td></tr><tr><td>550</td><td>827</td><td>15.7</td><td>64.7</td></tr><tr><td>900℃油淬+530℃回火2h</td><td>-60</td><td>1299</td><td>13.6</td><td>44.8</td></tr></table>

3.2.2.3 缺口倾斜拉伸性能 见表3-5。

表3-5[2.5]  

<table><tr><td>热处理制度</td><td>倾斜角度, \( \left( {}^{ \circ  }\right) \)</td><td>\( {\sigma }_{\mathrm{{bh}}},\mathrm{{MPa}} \)</td><td>\( \eta ,\% \)</td></tr><tr><td rowspan="3">900°C油淬 + 530°C回火2h</td><td>0</td><td>1720</td><td></td></tr><tr><td>4</td><td>1538</td><td>10.1</td></tr><tr><td>8</td><td>1054</td><td>38.4</td></tr><tr><td rowspan="3">900°C加热,300°C等温1h</td><td>0</td><td>2113</td><td></td></tr><tr><td>4</td><td>1705</td><td>19.3</td></tr><tr><td>8</td><td>900</td><td>57.4</td></tr><tr><td rowspan="3">900°C油淬 + 230°C回火2h</td><td>0</td><td>2111</td><td></td></tr><tr><td>4</td><td>1623</td><td>23.1</td></tr><tr><td>8</td><td>621</td><td>70.6</td></tr></table>

# 3.2.4 冲击性能

# 3.2.4.1 不同热处理状态下的冲击韧性 见表3-6。

表3-6[3.5]  

<table><tr><td colspan="2">热处理制度</td><td rowspan="2">\( a_{\mathrm {KU}}, \mathrm {kJ} / \mathrm {m}^{2} \)</td></tr><tr><td>淬火</td><td>回火</td></tr><tr><td rowspan="6">900℃油淬</td><td>200°C 2 h</td><td>510</td></tr><tr><td>260°C 2 h</td><td>410</td></tr><tr><td>500°C 2 h</td><td>510</td></tr><tr><td>520°C 2 h</td><td>570</td></tr><tr><td>540°C 2 h</td><td>620</td></tr><tr><td>560°C 2 h</td><td>690</td></tr><tr><td>900℃加热、280℃等温1h</td><td rowspan="2">-</td><td>650</td></tr><tr><td>900℃加热、340℃等温1h</td><td>810</td></tr></table>

# 3.2.4.2 高温下的冲击韧性 见表3-7。

表3-7[2]  

<table><tr><td>热处理制度</td><td>θ, ℃</td><td>aKU, kJ/m²</td></tr><tr><td rowspan="7">900℃油淬+560℃回火2h</td><td>200</td><td>730</td></tr><tr><td>300</td><td>720</td></tr><tr><td>350</td><td>830</td></tr><tr><td>400</td><td>740</td></tr><tr><td>450</td><td>680</td></tr><tr><td>500</td><td>600</td></tr><tr><td>600</td><td>1070</td></tr></table>

# 3.2.4.3 低温对冲击韧性的影响 见图3-1。

图3-1 低温冲击韧性曲线[2]   
图片摘要：该图主要展示 3 1 低温冲击韧性曲线[2]。
![](images/4cbc7aa34cbe1aaaf6436b5029922dfb064417e10775cc027257899243de6423.jpg)  
（热处理制度为 $900^{\circ}\mathrm{C}$ 油淬 $+520^{\circ}\mathrm{C}$ 回火）

# 3.2.6 扭转和切变性能 见表3-8。

表3-8[2.5]  

<table><tr><td rowspan="2">热处理制度</td><td>τ0.01</td><td>τ0.3</td><td>τb</td><td>τ</td></tr><tr><td colspan="4">MPa</td></tr><tr><td>900℃油淬+520℃回火2h</td><td>723</td><td>823</td><td>1048</td><td>826</td></tr><tr><td>900℃加热、300℃等温1h</td><td>675</td><td>862</td><td>1226</td><td>-</td></tr><tr><td>900℃油淬+230℃回火2h</td><td>741</td><td>901</td><td>1276</td><td>1014</td></tr></table>

# 3.4 疲劳性能

# 3.4.1 高周疲劳性能 见表3-9。

表3-9[2.5]  

<table><tr><td rowspan="2">热处理制度</td><td rowspan="2">循环 基 数</td><td>σ-1</td><td>σ-1H</td></tr><tr><td colspan="2">MPa</td></tr><tr><td>900℃油淬+520℃回火2h</td><td rowspan="3">10^7</td><td>431</td><td>262</td></tr><tr><td>900℃油淬+230℃回火3h</td><td>490</td><td>-</td></tr><tr><td>900℃加热,300℃等温1h</td><td>490</td><td>-</td></tr></table>

# 3.4.2 低周疲劳性能 见表3-10。

表3-10[2.5]  

<table><tr><td rowspan="2">热处理制度</td><td rowspan="2">K=σmax/σbH</td><td>σmax</td><td>σmin</td><td rowspan="2">f
Hz</td><td rowspan="2">N
周</td></tr><tr><td colspan="2">MPa</td></tr><tr><td rowspan="5">900℃油淬+
520℃回火2h</td><td>1</td><td>1529</td><td>-</td><td>-</td><td>一次拉断</td></tr><tr><td>0.7</td><td>1070</td><td>107</td><td rowspan="4">0.167</td><td>3858</td></tr><tr><td>0.6</td><td>917</td><td>91.7</td><td>5227</td></tr><tr><td>0.5</td><td>764</td><td>76.4</td><td>8988</td></tr><tr><td>0.4</td><td>611</td><td>61.1</td><td>28377</td></tr><tr><td rowspan="5">900℃油淬+
230℃回火3h</td><td>1</td><td>1957</td><td>-</td><td>-</td><td>一次拉断</td></tr><tr><td>0.7</td><td>1370</td><td>137.0</td><td></td><td>1567</td></tr><tr><td>0.6</td><td>1174</td><td>117.4</td><td>0.167</td><td>2616</td></tr><tr><td>0.5</td><td>979</td><td>97.9</td><td></td><td>3626</td></tr><tr><td>0.4</td><td>783</td><td>78.3</td><td></td><td>13067</td></tr><tr><td rowspan="5">900℃加热,300℃等温1h</td><td>1</td><td>1956</td><td>-</td><td>-</td><td>一次拉断</td></tr><tr><td>0.7</td><td>1369</td><td>136.9</td><td></td><td>970</td></tr><tr><td>0.6</td><td>1173</td><td>117.3</td><td>0.167</td><td>2382</td></tr><tr><td>0.5</td><td>978</td><td>97.8</td><td></td><td>5278</td></tr><tr><td>0.4</td><td>782</td><td>78.2</td><td></td><td>15053</td></tr></table>

# 3.5 弹性性能

# 3.5.1 弹性模量 $E = 201\mathrm{GPa}$ 。

# 3.5.2 切变模量 见表3-11。

表3-11[2,5]  

<table><tr><td>热处理制度</td><td>G, GPa</td></tr><tr><td>900℃油淬+520℃回火2h</td><td>80.66</td></tr><tr><td>900℃油淬+230℃回火3h</td><td>81.07</td></tr><tr><td>900℃加热, 300℃等温1h</td><td>81.63</td></tr></table>

# 3.6 断裂性能

# 3.6.1 断裂韧度 见表 $3-12_{\sigma}$

表3-12[7]  

<table><tr><td>热处理制度</td><td>K1c, MN/m³/2</td></tr><tr><td>900℃油淬+520℃回火</td><td>138.3</td></tr><tr><td>900℃油淬+230℃回火</td><td>98.3</td></tr></table>

3.6.2 疲劳裂纹扩展速率 见图3-2。试验条件：试样经 $900^{\circ}\mathrm{C}$ 油淬 $+530^{\circ}\mathrm{C}$ 回火 $2\mathrm{h}$ ，试样尺寸： $b = 40\mathrm{mm}$ ， $\delta = 20\mathrm{mm}$ ，载荷 $P_{\max} = 9807\mathrm{N}$ ， $P_{\min} = 980.7\mathrm{N}, f = 13.33\mathrm{Hz}$ ， $\theta = 20^{\circ}\mathrm{C}$ ，相对湿度 $75\%$ 左右。

$$
\mathrm {d} a / \mathrm {d} N = 1. 4 3 6 9 0 \times 1 0 ^ {- 9} (\Lambda K) ^ {2. 4 6 5 9 0}
$$

图片摘要：该图主要展示 3 2 ZG22CrMnMo（ ） 曲线[8]。
![](images/92b693a12d102f539869a9d46685521ecad5d93f3c132857e61521543b3e8784.jpg)  
图3-2 ZG22CrMnMo（ $R = 0.1$ ） $\mathrm{d}a / \mathrm{d}N - \Delta K$ 曲线[8]

3.7 模拟试验性能 该钢精铸件代替 $30\mathrm{CrMnSiA}$ 钢锻件，制成轮叉和旋转臂等十项零件，组装成前起落架，进行了静力试验和落震试验。其结果如下：静力试验，各种加载情况加载到 $67\%$ 设计载荷，无永久变形；加载到 $100\%$ 设计载荷，未破坏；起落架三点着陆情况加载到 $120\%$ 设计载荷，塑性变形较大；继续加载到 $133\%$ 设计载荷，旋转臂破坏。试验结果符合2—20A技术要求。落震试验，经6000次投放后，分解检查无异常现象，又继续投放到12000次，所有十项精铸件均未发生破坏，也未发现裂纹，超过了落震6000次合格的技术要求。

# 4 组织结构

# 4.1 相变温度 见表4-1

表4-1[9]  

<table><tr><td>名 称</td><td>A c 1</td><td>A c 3</td></tr><tr><td>θ,℃</td><td>774</td><td>852</td></tr></table>

# 4.2 时间-温度-组织转变曲线 见图4-1。

原始状态：退火，奥氏体化： $900^{\circ}\mathrm{C}15$ 分、晶粒度； $6\sim 7$ 级。

图片摘要：该图主要展示 4 1[9]。
![](images/ee2385988a8f4843e9626418fdc887e64a5924a2803b79927f87410681d1ad3a.jpg)  
图4-1 ZG22CrMnMo钢等温转变曲线[9]

4.3 合金组织结构 该钢经调质处理后，组织为回火索氏体，油淬加低温回火后，组织为回火马氏体， $900^{\circ}\mathrm{C}$ 加热于 $280\sim 340^{\circ}\mathrm{C}$ 等温淬火后为马氏体和贝氏体。

# 5 工艺性能与要求

5.1 成形性能 浇注温度一般采用 $1590 \sim 1640^{\circ} \mathrm{C}$ ，钢液的流动性良好，自由线收缩为 $2\%$ ，铸件成形性能良好。

# 5.2 焊接性能

5.2.1 焊接裂纹倾向性 按Q/6SZ57-76《结构钢熔焊裂纹倾向性试验方法》进行的焊接试验表明：该钢的焊接裂纹倾向性属于一级。  
5.2.2 焊缝性能 见表5-1。

表5-1[3]  

<table><tr><td rowspan="2">焊接方法</td><td rowspan="2">热处理制度</td><td rowspan="2">σbMPa</td><td rowspan="2">δ%</td><td rowspan="2">akUkJ/m2</td><td colspan="2">弯曲角α</td></tr><tr><td>横向</td><td>纵向</td></tr><tr><td>电弧焊</td><td rowspan="2">900℃油淬+530℃回火</td><td>1136</td><td>7.9</td><td>840</td><td>127°</td><td>115°</td></tr><tr><td>氢原子焊</td><td>1072</td><td>6.5</td><td>1100</td><td>111°</td><td>110°</td></tr></table>

5.2.3 不同材料电弧对焊焊缝性能对比 见表5-2。  
5.2.4 电弧补焊焊缝性能 见表5-3。

表5-2[3]  

<table><tr><td>对 焊 材 料</td><td>热处理制度</td><td>σbMPa</td><td>δ%</td><td>akUkJ/m2</td><td>弯曲角α</td></tr><tr><td>ZG22CrMnMo</td><td>900℃油淬+530℃回火2h</td><td>1093</td><td>10.7</td><td>870</td><td>127°</td></tr><tr><td>30CrMnSiA</td><td>900℃油淬+480℃回火45min</td><td>1221</td><td>6.2</td><td>760</td><td>126°</td></tr></table>

表5-3[3]  

<table><tr><td>补焊前状态</td><td>补焊次数</td><td>热处理制度</td><td>σb, MPa</td><td>δ, %</td><td>akU, kJ/m2</td></tr><tr><td rowspan="3">退火</td><td>一次</td><td rowspan="3">900℃油淬+530℃回火</td><td>1113</td><td>4.0</td><td>790</td></tr><tr><td>二次</td><td>1111</td><td>4.3</td><td>790</td></tr><tr><td>三次</td><td>1084</td><td>5.6</td><td>830</td></tr><tr><td rowspan="2">经最终热处理</td><td>一次</td><td rowspan="2">900℃油淬+530℃回火</td><td>1018</td><td>6.3</td><td>1320</td></tr><tr><td>二次</td><td>1000</td><td>4.9</td><td>990</td></tr></table>

# 5.2.5 焊缝与热影响区的冲击韧性 见表5-4。

表5-4[3]  

<table><tr><td rowspan="2">缺口离焊缝中心位置,mm</td><td>20℃</td><td>-20℃</td><td>-40℃</td><td>-60℃</td></tr><tr><td colspan="4">akU, kJ/m2</td></tr><tr><td>0</td><td>740</td><td>680</td><td>800</td><td>720</td></tr><tr><td>1.5</td><td>930</td><td>810</td><td>800</td><td>560</td></tr><tr><td>3</td><td>970</td><td>810</td><td>830</td><td>780</td></tr><tr><td>5</td><td>830</td><td>850</td><td>690</td><td>620</td></tr><tr><td>7</td><td>920</td><td>820</td><td>830</td><td>720</td></tr><tr><td>10</td><td>850</td><td>730</td><td>690</td><td>640</td></tr><tr><td>13</td><td>770</td><td>770</td><td>710</td><td>540</td></tr></table>

# 5.3 零件热处理工艺

# 5.3.1 热处理工艺参数 见表5-5。

表5-5[1]  

<table><tr><td>热处理阶段</td><td>热处理制度</td></tr><tr><td>预先热处理</td><td>900℃正火+680℃回火或780℃不完全退火</td></tr><tr><td rowspan="4">最终热处理</td><td>1.900℃油淬+520~560℃回火</td></tr><tr><td>2.900℃油淬+500~540℃回火</td></tr><tr><td>3.900℃油淬+220~260℃回火</td></tr><tr><td>4.900℃加热、280~340℃等温淬火。等温温度低于320℃时,则要在200~250℃回火</td></tr></table>
