Repository: C-zj02/CFD-claw

<div align="center">

**English** | [中文](#中文版) | [Français](README_FR.md) | [Русский](README_RU.md) | [हिन्दी](README_HI.md) | [العربية](README_AR.md) | [Português](README_PT.md)

# 🚀 Claude Code Python

**A Complete Python Reimplementation Based on Real Claude Code Source**

*From TypeScript Source → Rebuilt in Python with ❤️*

***
**🔥 Active Development • New Features Weekly 🔥**

</div>

***

## 🎯 What is This?

**Clawd Code** is a **complete Python rewrite** of Claude Code, based on the **real TypeScript source code**.

File: RAG-data/中国航空材料手册(第1版) 第1卷 结构钢 不锈钢601-800.pdf-2e8c5da1-3268-4ecf-8cdc-c81b30a5d9d7.md (part 5 of 6)
表3-4[12]  
<table><tr><td>相变点</td><td>Ac1</td><td>Ac3</td><td>Ar3</td><td>Ar1</td></tr><tr><td>θ, ℃ (近似值)</td><td>810</td><td>840</td><td>765</td><td>740</td></tr></table>

4.2 时间-温度-组织转变曲线

4.3 合金组织结构 在淬火状态下的组织为隐针马氏体 + 粒状碳化物 + 块状共晶碳化物及残余奥氏体，经低温回火后的组织为球状珠光体及块状共晶碳化物。

# 5 工艺性能与要求

5.1 成形性能

5.1.1 热压力加工工艺 加热温度为 $1170 \sim 1190^{\circ} \mathrm{C}$ ，升温必须缓慢。终锻温度 $\geqslant 950^{\circ} \mathrm{C}$ ，锻后必须缓冷，最好是炉冷。  
5.1.2 冷压力加工性能 可以通过冷轧，制成薄钢带，但压下量不宜过大，并适时进行中间退火。  
5.2 焊接性能 不宜焊接。  
5.3 零件热处理工艺  
5.3.1 软化退火工艺： $880\sim 920^{\circ}C$ 加热，炉冷至 $600^{\circ}\mathrm{C}$ 以下，然后空冷。  
5.3.2 中间退火工艺： $730\sim 790^{\circ}\mathrm{C}$ 空冷。  
5.3.3 最终热处理工艺： $1010 \sim 1070^{\circ}\mathrm{C}$ 油淬，当要求硬度 $\mathrm{HRC} > 55$ 时，采用 $160 \sim 250^{\circ}\mathrm{C}$ 回火，空冷；要求硬度 $\mathrm{HRC} 50 \sim 55$ 时，采用 $250 \sim 380^{\circ}\mathrm{C}$ 回火，空冷。  
5.4 表面处理工艺  
5.5 切削加工及磨削性能 在退火状态，切削加工性能良好。

# 参考资料

[1] Y B 675-73. 《航空用不锈及耐热钢钢棒技术条件》，冶金工业部标准化研究所，1974年。  
[2] 手册编写组，合金钢钢种手册，第五册，不锈耐酸钢，冶金工业出版社，1983年，第42～45页。  
[3] BHA M，航空材料手册（中译本），耐热钢及合金，1965年，第75～76页。

编写：钟培道

审校：高荣贵、冯慎田

# 1 概述

9 Cr18MoV 钢是高碳马氏体型不锈钢，经淬火回火后具有高硬度及良好的耐磨性，还有良好的耐磨蚀性能。由于钢中添加了钼和钒，热强性和抗回火能力均优于 9 Cr18 钢，因而允许的使用温度比 9 Cr18 钢高。因钢的含碳量及含铬量都很高，容易形成不均匀的碳化物，所以在铸锭时，必须采取细化组织及减少偏析措施，锻压变形应有足够的锻压比，以破碎粗大的碳化物，与此同时，还应采取适当的热处理制度，方能获得细小而又均匀分布的碳化物。该钢的热裂倾向性较大，因此锻后应缓冷并及时回火。

9 Cr18MoV 钢主要用来制造承受重摩擦并在腐蚀介质中工作的零件以及量具、刃具等。

1.1 材料牌号 9 Cr18MoV。  
1.2 相近牌号  
1.3 材料的技术标准 GB1220—75《不锈耐酸钢技术条件》。  
1.4 化学成分 见表1-1。

表1-1[1]  

<table><tr><td>元素</td><td>C</td><td>Mn</td><td>Si</td><td>Cr</td><td>Mo</td><td>V</td><td>S</td><td>P</td></tr><tr><td>含量,%</td><td>0.85~0.95</td><td>≤0.80</td><td>≤0.80</td><td>17.00~19.00</td><td>1.00~1.30</td><td>0.07~0.12</td><td>≤0.03</td><td>≤0.035</td></tr></table>

1.5 热处理制度 棒材 $1050\sim 1075^{\circ}C$ 油淬 $+100\sim 200^{\circ}C$ 回火。  
1.6 品种规格和供应状态   
1.6.1 品种规格 见表1-2中各标准的规定。

表1-2  

<table><tr><td>状态\技术标准\品种</td><td>圆钢</td><td>方钢</td><td>锻件</td></tr><tr><td>热轧</td><td>GB702-86</td><td>GB702-86</td><td>-</td></tr><tr><td>锻造</td><td>GB908-72</td><td>GB908-72</td><td>按需供应</td></tr></table>

1.6.2 供应状态 钢材以退火状态供应。  
1.7 熔炼与铸造工艺 可用电弧炉、电弧炉 + 电渣重熔等方法冶炼。  
1.8 应用概况与特殊要求 主要用于制造在较高温度下工作的耐磨、耐蚀零件，与9Cr18钢一样，在熔炼、锻轧及热处理过程中，也应采取适当措施，以获得细小、均匀分布的碳化物。

# 2 物理及化学性能

# 2.1 热性能

2.1.2 热导率 $\lambda (20^{\circ}\mathrm{C}) = 29.3\mathrm{W / (m\cdot^{\circ}C)}$ 。  
2.1.3 比热容 $C(20^{\circ}C) = 461J / (kg\cdot ^{\circ}C)$ 。  
2.1.4 线膨胀系数 见表2-1。

表2-1 12  

<table><tr><td>θ, ℃</td><td>20~100</td><td>20~200</td><td>20~300</td><td>20~400</td><td>20~500</td></tr><tr><td>a, 10-6℃-1</td><td>10.5</td><td>11.0</td><td>11.0</td><td>11.5</td><td>12.0</td></tr></table>

2.2 密度 $\rho = 7.70\mathrm{g / cm}^{3[2]}$ 。  
2.3 电性能 电阻率 $\rho (20^{\circ}\mathrm{C}) = 65\times 10^{-8}\Omega \cdot \mathrm{m};\rho (100^{\circ}\mathrm{C}) = 75\times 10^{-8}\Omega \cdot \mathrm{m}_{\circ}$   
2.4 磁性能  
2.5 化学性能 耐腐蚀性能与9Cr18钢相近。

# 3 力学性能

3.1 技术标准规定的力学性能 见表3-1。

表3-1  

<table><tr><td>品种</td><td>技术标准</td><td>热处理制度</td><td>HRC, 不小于</td></tr><tr><td>棒材</td><td>GB1220-75</td><td>1050~1075℃油冷+100~200℃回火</td><td>55</td></tr></table>

3.2 室温和不同温度下的力学性能  
3.2.1 硬度 不同热处理制度的硬度 见表3-2。

表3-2 [2]   

<table><tr><td>热处理制度</td><td>硬度值</td></tr><tr><td>1050℃油冷+200℃回火,空冷</td><td>HRC 55~59</td></tr><tr><td>退火或高温回火</td><td>HB207~229kgf/mm²</td></tr></table>

3.3 持久和蠕变性能  
3.4 疲劳性能  
3.5 弹性性能  
3.5.1 弹性模量 $E(20^{\circ}\mathrm{C}) = 211\mathrm{GPa}$ 。

# 4 组织结构

4.1 相变温度  
4.2 时间-温度-组织转变曲线  
4.3 合金组织结构 在淬火状态下的组织为隐针马氏体 + 粒状碳化物 + 块状共晶碳化物及残余奥氏体。经低温回火后，组织为回火马氏体及碳化物。退火组织为球状珠光体及块状共晶碳化物。

# 5 工艺性能与要求

# 5.1 成形性能

5.1.1 热压力加工温度范围为 $1150 \sim 850^{\circ} \mathrm{C}$ ，加热时升温应缓慢，应以小变形量进行热加工，变形后应缓冷，最好采用炉冷。

5.1.2 该钢在退火状态下可进行冷轧，但冷变形率不宜太大，并应适时进行中间退火。

5.2 焊接性能 一般不宜焊接。

# 5.3 零件热处理工艺

5.3.1 零件的退火工艺经 $880 \sim 920^{\circ} \mathrm{C}$ 炉冷至 $600^{\circ} \mathrm{C}$ 以下，空冷；低温退火或高温回火工艺为： $730 \sim 790^{\circ} \mathrm{C}$ 空冷。

5.3.2 零件的最终热处理工艺 见表5-1。

表5-1 [3]   

<table><tr><td rowspan="2">淬火</td><td colspan="3">按硬度选择回火温度</td></tr><tr><td>HRC</td><td>回火温度，℃</td><td>冷却介质</td></tr><tr><td rowspan="2">1050~1075℃油淬</td><td>&gt;55</td><td>160~250</td><td rowspan="2">空气</td></tr><tr><td>50~55</td><td>260~320</td></tr></table>

# 参考资料

[1] GB1220—75《不锈耐酸钢技术条件》，技术标准出版社，1975年。  
[2] 手册编写组，合金钢钢种手册，第五册，不锈耐酸钢，冶金工业出版社，1983年，第 $45\sim 46$ 页。  
[3] HB/Z80—84《航空用不锈钢、耐热钢热处理说明书》，航空工业部标准化研究所，1984年。

编写：钟培道

审校：高荣贵、冯慎田

# Cr12MoV

# 1 概述

$\mathrm{Cr12MoV}$ 钢是高碳高铬莱氏体钢，含碳量比 $\mathrm{Cr12}$ 钢低。由于添加了少量钼和钒，使碳化物细小分布较均匀，因而改善了钢的热加工性能，提高了冲击韧性和耐磨性。该钢具有高的淬透性，截面尺寸 $300\mathrm{mm}$ 以下可完全淬透，淬火时体积变化也比 $\mathrm{Cr12}$ 钢要小。

Cr12MoV 钢广泛用于制造各类冷作模具及要求高耐磨性的大型复杂件。

1.1 材料牌号 Cr12MoV。  
1.2 相近牌号 X12M（苏联）；D2，T30402（美国）；SKD11（日本）；BD2（英国）；Z200CD12（法国）。  
1.3 材料的技术标准 见表1-1。

表1-1  

<table><tr><td>品种</td><td>技术标准</td></tr><tr><td rowspan="2">棒材</td><td>YB 675-73《航空用不锈及耐热钢钢棒技术条件》</td></tr><tr><td>GB 1299-77《合金工具钢技术条件》</td></tr><tr><td>锻件</td><td>HB 5024-77《结构钢、不锈及耐热钢锻件》</td></tr></table>

1.4 化学成分 见表1-2。

表1-2 [1]   

<table><tr><td>元素</td><td>C</td><td>Mn</td><td>Si</td><td>Cr</td><td>Ni</td><td>Mo</td><td>V</td><td>S</td><td>P</td></tr><tr><td>含量,%</td><td>1.45~1.70</td><td>≤0.35</td><td>≤0.40</td><td>11.00~12.50</td><td>≤0.35</td><td>0.40~0.60</td><td>0.15~0.30</td><td>≤0.03</td><td>≤0.03</td></tr></table>

1.5 热处理制度 钢棒与锻件 $960^{\circ}\mathrm{C}$ 空冷 $+700\sim 720^{\circ}\mathrm{C}$ 回火，空冷。  
1.6 品种规格和供应状态   
1.6.1 品种规格 见表1-3中各标准的规定。

表1-3  

<table><tr><td>状态\技术\品种</td><td>圆 钢</td><td>板 材</td><td>方 钢</td><td>丝 材</td><td>锻 件</td></tr><tr><td>热轧材</td><td>GB 702-86</td><td>GB 709-65</td><td>GB 702-86</td><td>-</td><td>-</td></tr><tr><td>冷拉材</td><td>GB 905-82</td><td>-</td><td>-</td><td>GB 905-82</td><td>-</td></tr><tr><td>锻 材</td><td>GB 908-72</td><td>-</td><td>GB 908-72</td><td>-</td><td>按需供应</td></tr></table>

1.6.2 供应状态 以退火状态（ $840\sim 880^{\circ}\mathrm{C}$ 炉冷）供应。  
1.7 熔炼和铸造工艺 采用电弧炉、电弧炉 + 电渣重熔等方法冶炼。  
1.8 应用概况及特殊要求 在各主要工业国家都有与此相应的牌号，广泛用于冷成

形模具及高耐磨零件，如冷切剪刀、切边模、滚丝模、拉丝模、搓丝板、以及冷冲模、冲头等。航空上主要用作燃油喷嘴及阀门等。生产中应选择合适的锻后热处理及最终热处理规范，以获得良好的组织与性能。

# 2 物理及化学性能

# 2.1 热性能

2.1.4 线膨胀系数 见表2-1。

表2-1 [2]   

<table><tr><td>θ, C</td><td>20~100</td><td>20~400</td><td>20~600</td></tr><tr><td>a, 10-6C-1</td><td>10.9</td><td>11.4</td><td>12.2</td></tr></table>

2.2 密度 $\rho = 7.70\mathrm{g / cm}^3$ [2]。

# 3 力学性能

3.1 技术标准规定的性能 见表3-1。

表3-1  

<table><tr><td rowspan="3">品种</td><td rowspan="3">技术标准</td><td rowspan="3">热处理制度</td><td>σb</td><td>σ0.2</td><td>δ5</td><td>ψ</td><td rowspan="3">HBkgf/mm2</td></tr><tr><td colspan="2">MPa</td><td colspan="2">%</td></tr><tr><td colspan="4">不小于</td></tr><tr><td>棒材锻件</td><td>YB 675-73HB 5024-77</td><td>960℃空冷+700~720℃回火,空冷</td><td>930</td><td>785</td><td>6</td><td>12</td><td>331~285</td></tr></table>

3.2 室温和不同温度下的力学性能  
3.2.1 硬度  
3.2.1.1 不同淬火温度对硬度的影响 见图3-1。

图片摘要：该图主要展示 3 1。
![](images/4d82a12717071921591665f42c667ae85949553a96b1c98ca786fb21e52432d2.jpg)  
图3-1 淬火温度对硬度的影响[2]

# 3.2.1.2 不同回火温度对硬度的影响 见图3-2。

图片摘要：该图主要展示 3 1 淬火温度对硬度的影响[2]。
![](images/2ba534d8b45b25b73e9c325bf6a61e625ffd751a1723a54da0fd01217aabe607.jpg)  
图3-2 回火温度对硬度的影响[2]（试样回火前经 $1130^{\circ}\mathrm{C}$ 淬火）

# 3.2.4 冲击性能

3.2.4.1 不同淬火温度对冲击韧性的影响 见图3-3。

图片摘要：该图主要展示 3 2 回火温度对硬度的影响[2]（试样回火前经 淬火）。
![](images/577be0bcd96a169574489d42778ebb1af4d93f5796ec0d519e6032adc33d7eca.jpg)  
图3-3 不同淬火温度对冲击韧性的影响[2]

3.2.4.2 不同回火温度对冲击韧性的影响 见图3-4。

图片摘要：该图主要展示 3 3 不同淬火温度对冲击韧性的影响[2]。
![](images/d53a17bef64cfa95cc10930978b2af8b758c80f8cfa00b39c2823174047d1eee.jpg)  
图3-4 不同回火温度对冲击韧性的影响[21]

# 4 组织结构

# 4.1 相变温度 见表4-1。

表4-1[2]  

<table><tr><td>相变点</td><td>Ac1</td><td>Acm</td><td>Ar1</td><td>Ar3</td><td>Ms</td><td>Mf</td></tr><tr><td>θ, ℃ (近似值)</td><td>830</td><td>855</td><td>750</td><td>785</td><td>230</td><td>0</td></tr></table>

# 4.2 时间-温度-组织转变曲线 见图4-1。

4.3 合金组织结构 自高温淬火后的组织由初生碳化物（即共晶碳化物）、马氏体和残余奥氏体组成。淬火温度愈高，则晶粒愈大，而淬火后组织中的未溶碳化物愈少，马氏体转变温度也愈低，相应的残余奥氏体愈多，见图4-2及图4-3。淬火钢经低温回火时，组织无多大变化。但经高温回火后，马氏体及残余奥氏体均发生分解，其组织为索氏体和块粒状碳化物。在回火过程中，试样长度随回火温度的变化见图4-4。

图片摘要：该图主要展示 4 1[2]。
![](images/ed0582dd32a74194fbe70f8720f60c0461aba80aa9de4de978a19f30ed3cd077.jpg)  
图4-2 淬火温度对马氏体转变点的影响

图片摘要：该图主要展示 4 2 淬火温度对马氏体转变点的影响。
![](images/d7bfc82769c49f8bdc3ac34692439c5ee4711e8a98f3504b21e2a35d55b071c7.jpg)  
图4-1 Cr12MoV钢的奥氏体等温转变曲线[2]   
（奥氏体化温度为 $980^{\circ}C$ ）

图片摘要：该图主要展示 4 1 Cr12MoV钢的奥氏体等温转变曲线[2]。
![](images/2a526052c69b86b8020a00a87c9434fbf1b518a0167c381a69f7db0125f64099.jpg)  
图4-3 淬火温度对残余奥氏体含量的影响[2]

图片摘要：该图主要展示 4 3 淬火温度对残余奥氏体含量的影响[2]。
![](images/35ccb8c8cc284bc8468db267435dfa667632e338f7d8f65740a2dd96bdfb4b28.jpg)  
图4-4 试样长度随回火温度的变化[2]（试样回火前经 $1050^{\circ}\mathrm{C}$ 淬火）

# 5 工艺性能与要求

# 5.1 成形性能

5.1.1 热压力加工工艺 见表5-1。

表5-1 [2]   

<table><tr><td rowspan="2">项目</td><td>加热温度</td><td>开始温度</td><td>终止温度</td><td rowspan="2">冷却方式</td></tr><tr><td colspan="3">℃</td></tr><tr><td>钢锭</td><td>1100~1180</td><td>1050~1120</td><td rowspan="2">900~850</td><td rowspan="2">缓冷</td></tr><tr><td>钢坯</td><td>1050~1160</td><td>1000~1060</td></tr></table>

5.2 焊接性能 不宜焊接。  
5.3 零件热处理工艺  
5.3.1 锻件的一般退火工艺 见图5-1。

图片摘要：该图主要展示 5 1 [2]。
![](images/79a558ac2f911fc1dfa6184964ee25236d39da7894e11c192e1235e805c5b6c4.jpg)  
图5-1 锻件的一般退火工艺[2]

5.3.2 锻件的等温退火工艺 见图5-2。  
经上述工艺退火后，其组织均为细粒状珠光体 + 碳化物。  
5.3.3 零件的高温回火工艺为 $760\sim 790^{\circ}\mathrm{C}$ 炉冷或空冷。  
5.3.4 零件的最终热处理 推荐的淬火工艺及回火工艺分别见表5-2及表5-3。

图片摘要：该图主要展示 5 1 锻件的一般退火工艺[2]。
![](images/4a7a443b608c7832b5153870e2796b603a0db1682f5107cbaf11e11559a6fc2d.jpg)  
图5-2 锻件等温退火工艺[2]

表5-2 [2]   

<table><tr><td rowspan="2">方案</td><td>第一次预热</td><td>第二次预热</td><td>淬火温度</td><td colspan="4">冷却</td><td rowspan="2">HRC</td></tr><tr><td colspan="3">℃</td><td>介质</td><td>介质温度,℃</td><td>冷至</td><td>随后</td></tr><tr><td>1</td><td rowspan="5">300~500</td><td rowspan="5">840~860</td><td>950~1000</td><td>油</td><td>20~60</td><td>油温</td><td rowspan="5">空冷</td><td>58</td></tr><tr><td>2</td><td>1020~1040</td><td>油</td><td>20~60</td><td>油温</td><td>62~63</td></tr><tr><td>3</td><td>1020~1040</td><td>硝盐</td><td>400~450</td><td>5~10min</td><td>62~63</td></tr><tr><td>4</td><td>1130~1150</td><td>油</td><td>20~60</td><td>油温</td><td>42~50</td></tr><tr><td>5</td><td>1130~1150</td><td>硝盐</td><td>400~450</td><td>5~10min</td><td>42~50</td></tr></table>

注：1,3方案用于要求获得高的力学性能及变形小的模具；4,5方案用于要求获得红硬性及耐磨性高的模具。预热和淬火加热的盐槽必须经充分脱氧。

表5-3 [2]   

<table><tr><td>用途</td><td>加热温度,℃</td><td>硬度,HRC</td><td>淬火工艺</td></tr><tr><td rowspan="2">降低硬度</td><td>200~275</td><td>57~59</td><td rowspan="2">方案2,3</td></tr><tr><td>400~425</td><td>55~57</td></tr><tr><td rowspan="2">二次硬化</td><td>510~520℃多次回火</td><td>60~61</td><td rowspan="2">方案4,5</td></tr><tr><td>-78℃冷处理+510~520℃回火</td><td>60~61</td></tr></table>

# 参考资料

[1] YB675—73《航空用不锈及耐热钢钢棒技术条件》，冶金工业部标准化研究所，1974年。  
[2] 手册编写组，合金钢钢种手册，第三册，合金工具钢、高速工具钢，冶金工业出版社，1983年，第54～58页。

编写：钟培道

审校：高荣贵、冯慎田

# 00Cr12Ni8Cu2AlNb

# 1 概述

00Cr12 Ni8 Cu2 Al Nb钢是一种马氏体时效不锈钢，有良好的强韧性、耐蚀性，特别是良好的耐应力腐蚀性能和工艺性能，最高使用温度为 $450^{\circ}\mathrm{C}$ ，瞬时使用温度可达 $800^{\circ}\mathrm{C}$ 左右。它可以制成棒、丝、板、带及锻件和铸件，主要用于要求耐腐蚀的高强度高韧性零部件，如航空及原子能设备部件，高性能的轴、齿轮及弹簧等。

1.1 材料牌号 00Cr12Ni8Cu2AlNb。  
1.2 相近牌号 Custom455（美国）。  
1.3 材料的技术标准 暂行技术标准 见表1-1。

表1-1[1,2]  

<table><tr><td>品种</td><td>技术标准</td></tr><tr><td>棒材</td><td>《瞬时耐高温弹簧不锈钢00Cr12Ni8Cu2AlNb钢棒暂行技术条件》</td></tr><tr><td>丝材</td><td>《瞬时耐高温弹簧不锈钢00Cr12Ni8Cu2AlNb钢丝暂行技术条件》</td></tr></table>

1.4 化学成分 见表1-2。

表1-2[2]  

<table><tr><td>元素</td><td>C</td><td>Mn</td><td>Si</td><td>Cr</td><td>Ni</td><td>Cu</td><td>Al</td><td>Nb</td><td>S</td><td>P</td></tr><tr><td>含量,%</td><td>≤0.03</td><td>≤0.35</td><td>≤0.35</td><td>11.50~12.50</td><td>7.50~8.50</td><td>1.50~2.50</td><td>0.80~1.20</td><td>0.20~0.50</td><td>≤0.025</td><td>≤0.025</td></tr></table>

1.5 热处理制度 固溶处理 $820 \sim 900^{\circ} \mathrm{C} 30 \mathrm{~min}$ ，空冷或水冷。时效处理 $480 \sim 510^{\circ} \mathrm{C} 3 \mathrm{~h}$ ，空冷。

1.6 品种规格和供应状态

1.6.1 品种规格 锻材 $d20\sim 100\mathrm{mm}$ ，方棒 $60\sim 100\mathrm{mm}$ ；钢丝 $d1\sim 3\mathrm{mm}$ 。  
1.6.2 供应状态棒材以固溶处理状态供应， $\sigma_{\mathrm{b}} \leqslant 1050 \mathrm{MPa}$ ；钢丝以固溶处理状态供应， $\sigma_{\mathrm{b}} \leqslant 1200 \mathrm{MPa}$ 。  
1.7 熔炼和铸造工艺 推荐选用精料采用真空感应炉 + 真空自耗重熔工艺熔炼，也可采用真空感应炉 + 电渣重熔。  
1.8 应用概况及特殊要求 在航空工业上用来制造飞机火箭挂架弹射器的瞬时耐高温回收弹簧。

# 2 物理及化学性能

# 2.1 热性能

2.1.1 熔化温度范围 $1400\sim 1440^{\circ}\mathrm{C}$

2.1.2 热导率 见表2-1。

表2-1[3]   

<table><tr><td>θ, ℃</td><td>20~100</td><td>20~500</td></tr><tr><td>λ, W / (m·℃)</td><td>15.0</td><td>21.0</td></tr></table>

2.1.3 比热容 $\dot{C} = 460\mathrm{J / (kg}\cdot \mathrm{^{\circ}C)}$ 。

2.1.4 线膨胀系数 见表2-2。

表2-2[3]  

<table><tr><td>θ, ℃</td><td>20~100</td><td>20~300</td><td>20~550</td></tr><tr><td>α, 10-6·℃-1</td><td>10.3</td><td>11.5</td><td>11.9</td></tr></table>

2.2 密度 $\rho = 7.7\mathrm{g / cm}^3$   
2.3 电性能 电阻率 $\rho = 95 \times 10^{-8} \Omega \cdot \mathrm{m}$ 。  
2.4 磁性能  
2.5 化学性能  
2.5.1 抗氧化性能 见表2-3。

表2-313  

<table><tr><td>t,h
氧化速率,g/m2·h
θ℃</td><td>0.17</td><td>1</td><td>10</td><td>20</td></tr><tr><td>800</td><td>2.28</td><td>0.40</td><td>0.09</td><td>0.035</td></tr><tr><td>900</td><td>2.58</td><td>0.33</td><td>0.36</td><td>2.28</td></tr></table>

该钢的抗氧化性能比0Cr17Ni7钢略差。

# 2.5.2 耐腐蚀性能

2.5.2.1 耐盐雾腐蚀性能 以 $3\% \mathrm{NaCl}$ 水溶液喷射试样表面，每次喷30s，每小时喷4次，连续试验48h，固溶状态试样的点蚀面积占试样面积的 $0.08\%$ ，时效状态的占 $0.23\%$ 。  
2.5.2.2 耐工业大气腐蚀性能 在北京西郊钢铁研究总院主楼三层的大气中进行了五年半的挂片试验，试样表面仍呈灰白色，没有出现锈蚀。  
2.5.2.3 耐人造海水及人造海洋性气氛的腐蚀性能 在室温 $3\% \mathrm{NaCl}$ 人造海水及人造海洋大气中进行腐蚀试验，历时五年半，失重极小（属绝对耐蚀级）。

# 3 力学性能

3.1 技术标准规定的性能 暂行技术条件规定的钢丝性能 见表3-1。

表3-1[2]  

<table><tr><td rowspan="3">热处理制度</td><td>σb</td><td>δ5</td><td>ψ</td></tr><tr><td>MPa</td><td colspan="2">%</td></tr><tr><td colspan="3">不小于</td></tr><tr><td>820~880℃10min水冷+480~510℃3h空冷</td><td>1500</td><td>7</td><td>40</td></tr></table>

3.2 室温和不同温度下的力学性能  
3.2.2 拉伸性能  
3.2.2.1 固溶处理温度对棒材拉伸性能的影响 见图3-1。  
3.2.2.2 不同时效温度对棒材拉伸性能的影响 见图3-2。

图片摘要：该图主要展示 3 1 固溶处理温度对棒材拉伸性能的影响（固溶处理后经 时效）。
![](images/091a702d0be4e93b0d456368fe197fdbd15364d804daa6d0268327cf70c80d6a.jpg)  
图3-1 固溶处理温度对棒材拉伸性能的影响（固溶处理后经 $480^{\circ}\mathrm{C}3\mathrm{h}$ 时效）

图片摘要：该图主要展示 3 1 固溶处理温度对棒材拉伸性能的影响（固溶处理后经 时效）。
![](images/0820c8215c85e399c094494bf39edfd33fb93c604b7cb0faaace27886ec81e49.jpg)  
图3-2 不同时效温度对棒材拉伸性能的影响（时效前经 $850^{\circ}\mathrm{C}30\mathrm{min}$ 固溶）

# 3.2.2.3 不同时效时间对棒材拉伸性能的影响 见图3-3。

图3-3 不同时效时间对棒材拉伸性能的影响[3]  
图片摘要：该图主要展示 3 3 不同时效时间对棒材拉伸性能的影响[3]。
![](images/23145a36a1a92ffd84a7d58cc8cf26a682d3f214ca2e64fb4c4a82d44f8b4616.jpg)  
（时效前经 $850^{\circ}\mathrm{C}30\mathrm{min}$ 固溶，再经 $480^{\circ}\mathrm{C}$ 不同时间时效）

# 3.2.2.4 棒材的高温拉伸性能 见表3-2。

表3-2[3]  

<table><tr><td rowspan="2">θ, ℃</td><td rowspan="2">热处理状态</td><td rowspan="2">σb, MPa</td><td>δ5</td><td>ψ</td></tr><tr><td colspan="2">%</td></tr><tr><td rowspan="2">350</td><td>固溶</td><td>822</td><td>13.2</td><td>61.2</td></tr><tr><td>时效</td><td>1240</td><td>10.4</td><td>43.8</td></tr><tr><td rowspan="2">400</td><td>固溶</td><td>966</td><td>11.6</td><td>53.3</td></tr><tr><td>时效</td><td>1200</td><td>11.6</td><td>46.2</td></tr><tr><td rowspan="2">450</td><td>固溶</td><td>945</td><td>12.4</td><td>58.5</td></tr><tr><td>时效</td><td>1087</td><td>12.8</td><td>50.8</td></tr><tr><td rowspan="2">510</td><td>固溶</td><td>864</td><td>20.0</td><td>54.6</td></tr><tr><td>时效</td><td>883</td><td>18.6</td><td>65.5</td></tr><tr><td rowspan="2">600</td><td>固溶</td><td>498</td><td>42.6</td><td>81.5</td></tr><tr><td>时效</td><td>412</td><td>64.4</td><td>89.4</td></tr><tr><td>700</td><td>固溶</td><td>279</td><td>55.7</td><td>74.1</td></tr><tr><td rowspan="2">800</td><td>固溶</td><td>220</td><td>52.2</td><td>92.2</td></tr><tr><td>时效</td><td>216</td><td>48.0</td><td>84.0</td></tr><tr><td>900</td><td>固溶</td><td>97</td><td>101.8</td><td>-</td></tr><tr><td>1000</td><td>固溶</td><td>54</td><td>38.1</td><td>25.1</td></tr><tr><td>1100</td><td>固溶</td><td>31</td><td>17.0</td><td>16.5</td></tr></table>

注：固溶— $850^{\circ}\mathrm{C}30\mathrm{min}$ 空冷；时效—固溶 $+480^{\circ}\mathrm{C}3\mathrm{h}$ 空冷。

3.2.2.5 钢丝（ $d3.5\mathrm{mm}$ ）的室温拉伸性能 见表3-3。

表3-34  

<table><tr><td rowspan="2">热处理制度</td><td>σb</td><td>δ5</td><td>ψ</td></tr><tr><td>MPa</td><td colspan="2">%</td></tr><tr><td>900℃8min空冷+480℃3h空冷</td><td>1700</td><td>2</td><td>48.5</td></tr><tr><td>900℃8min空冷+510℃3h空冷</td><td>1645</td><td>1.8</td><td>50</td></tr></table>

# 3.2.4 冲击性能

3.2.4.1 不同温度时效处理后的室温冲击韧性 见表3-4。

表3-4[3]  

<table><tr><td>热处理制度</td><td>850°C30min空冷(A)</td><td>A + 450°C3h空冷</td><td>A + 480°C3h空冷</td><td>A + 520°C3h空冷</td></tr><tr><td>aKU, kJ/m2</td><td>1030</td><td>290</td><td>360</td><td>660</td></tr></table>

3.2.4.2 经 $850^{\circ}\mathrm{C}30\mathrm{min}$ 空冷固溶处理后的低温冲击韧性 见表3-5。

表3-5[3]  

<table><tr><td>试验温度, \( {}^{ \circ  }\mathrm{C} \)</td><td>-40</td><td>-60</td><td>-80</td><td>-120</td><td>-196</td></tr><tr><td>\( {a}_{\mathrm{{KU}}},\mathrm{\;{kJ}}/{\mathrm{m}}^{2} \)</td><td>970</td><td>960</td><td>690</td><td>580</td><td>280</td></tr></table>

3.2.5 弯曲性能 $d 3.5 \mathrm{~mm}$ 钢丝的弯曲性能 见表3-6。

表3-64  

<table><tr><td>热处理制度</td><td>900°C 8 min空冷 + 480°C3h 空冷</td><td>900°C 8 min 空冷 + 510°C3h 空冷</td></tr><tr><td>弯曲次数</td><td>4.5</td><td>5</td></tr></table>

注：弯曲次数为3次试验的平均值。

3.2.6 扭转和切变性能 $d 3.5 \mathrm{~mm}$ 钢丝的扭转性能 见表3-7。

表3.7[4]  

<table><tr><td>热处理制度</td><td>900℃ 8 min 空冷 + 480℃ 3h 空冷</td><td>900℃ 8 min 空冷 + 510℃ 3h 空冷</td></tr><tr><td>扭转次数</td><td>6</td><td>3</td></tr></table>

3.4 疲劳性能 光滑试样经 $850^{\circ}\mathrm{C}30\mathrm{min}$ 空冷 $+480^{\circ}\mathrm{C}3\mathrm{h}$ 时效处理后，其室温拉压疲劳极限 $\sigma_{-1}(10^{7}$ 周） $= 750\mathrm{MPa}$ ，而美国钢号Custom455的拉压疲劳极限 $\sigma_{-1}$ 约为 $770\mathrm{MPa}$ ，两者相近。

3.5 弹性性能  
3.5.1 弹性模量 $E = 212\mathrm{GPa}$ （静态）。  
3.5.2 切变模量 $G = 77\mathrm{GPa}$ 。  
3.5.3 泊松比 $\mu = 0.38$ 。

# 4 组织结构

4.1 相变温度 见表4-1。

表4-13  

<table><tr><td>相变点</td><td>A c1</td><td>A c3</td><td>Ms</td><td>Mf</td></tr><tr><td>θ,℃</td><td>620</td><td>680</td><td>248</td><td>45</td></tr></table>

# 4.2 时间-温度-组织转变曲线

# 4.3 合金组织结构

4.3.1 固溶状态的金相组织 由于该钢的Ms及Mf点均在室温以上，故 $820\sim 900^{\circ}\mathrm{C}$ 固溶处理后的金相组织为超低碳板条状马氏体。  
4.3.2 时效状态的金相组织 时效后的金相组织为板条状马氏体和析出相（如Laves相，Fe-Ti，Fe-Al以及一些含Cu相）。

# 5 工艺性能和要求

# 5.1 成形性能

5.1.1 热加工 钢锭和钢坯的加热温度为 $1200^{\circ}\mathrm{C}$ ，为了得到最好的性能，最终热变形前的加热温度应控制在 $1040 \sim 1090^{\circ}\mathrm{C}$ 左右，且保持足够的时间，然后在 $810 \sim 930^{\circ}\mathrm{C}$ 区间进行最终加工，变形率至少在 $30\%$ 以上。  
5.1.2 冷加工 在固溶处理状态下，可进行拉丝及冷成形等工艺，拉丝时的冷作硬化情况见表5-1。

表5-1[4]  

<table><tr><td>钢丝冷变形率,%</td><td>未经冷变形(850℃固溶状态)</td><td>20</td><td>40</td><td>60</td></tr><tr><td>HRC</td><td>31.0</td><td>33.0</td><td>35.0</td><td>37.0</td></tr></table>

表5-1数据表明钢的冷作硬化倾向较小。

5.1.3 深拉深及其他冷加工 由于该钢有局部延伸倾向，所以在深拉深及类似的加工时需要中间退火。对于冷拉、冷拔工艺的冷作硬化倾向小，所以一般不需要中间软化处理。固溶处理是最好的软化处理制度。  
5.2 焊接性能 可以采用电阻焊、点焊及惰性气体保护焊进行焊接，焊前不需预热，焊后不需要热处理。焊缝金属的最佳韧性和耐蚀性可以通过时效前的固溶处理获得。小断面焊件焊缝强度系数达 $100\%$ ，大断面的达 $85\%$ 以上。  
5.3 零件的热处理工艺 在固溶状态下对零件进行各种加工及成形操作后，按不同的强韧性要求在 $480 \sim 550^{\circ} \mathrm{C}$ 范围内选取适当温度进行时效处理，时效处理后除研磨工艺外，一般不再进行其他加工。  
5.4 表面处理工艺 为了改进钢的耐磨性能，可以进行渗氮处理，渗氮温度为 $520 \sim 550^{\circ} \mathrm{C}$ ，时间为 $21 \sim 23 \mathrm{~h}$ ，渗氮层深度为 $0.08 \sim 0.15 \mathrm{~mm}$ ，渗氮层硬度为 $\mathrm{HV} 850 \sim 1030$ ，但渗氮会稍降低钢的耐蚀性。  
5.5 切削加工及磨削工艺 只要能采取合适的措施，如正的切口、适当的冷却剂、刚性好的刀具及车床支座等，可进行机加工和研磨，其切削特性与一般马氏体时效钢相似。

# 参考资料

[1] 瞬时耐高温弹簧不锈钢 $00\mathrm{Cr}12\mathrm{Ni}8\mathrm{Cu}2\mathrm{AlNb}$ 钢棒暂行技术条件，江西钢厂、航空部901所、内部协议），1982年12月。  
[2] 瞬时耐高温弹簧不锈钢 $00\mathrm{Cr}12\mathrm{Ni}8\mathrm{Cu}2\mathrm{AlNb}$ 钢丝暂行技术条件，江西钢厂、航空部601所（内部协议），1982年12月。  
[3]冶金部钢铁研究总院、江西钢厂，瞬时耐高温弹簧不锈钢 $\mathrm{Cu12Ni8Cu2AlNb}$ 的研究（内部报告），1982年12月。  
[4] 江西钢厂、钢铁研究总院，瞬时耐高温弹簧不锈钢00Cr12Ni8Cu2A1Nb试制总结（内部报告），1982年12月。

编写：宋为顺

审校：冯慎田、钟培道

# 1Cr10Co6MoVNb

# 1 概述

1Cr10Co6MoVNb钢是优良的抗蠕变马氏体型不锈钢。由于钢中加入了钼、钒、铌等元素，故经淬火及二次回火处理后，有较高的热强性能、热稳定性和抗氧化性能，并有较高的疲劳强度、抗蠕变性能及弹性模量，较低的缺口敏感性和满意的塑性与韧性。由于采用添加钴来平衡组织，既能防止出现δ-铁素体相，又不降低Ac1、Ms等温度，从而使钢有较高的许用温度。

1Cr10Co6MoVNb钢主要用来制造航空发动机的高压压气机盘、转子叶片、隔圈及密封圈等重要部件。

1.1 材料牌号 1Cr10Co6MoVNb。  
1.2 相近牌号 FV535，H53,S/SAV（英国）。  
1.3 材料的技术标准 见表1-1。

表1-1  

<table><tr><td>品种</td><td>技术标准</td></tr><tr><td>叶片棒材</td><td>WS 9-6521-78《S/S AV热加工用钢棒暂行技术条件》</td></tr><tr><td>盘及普通棒材</td><td>WS 9-6519-78《S/S AV热加工用钢棒暂行技术条件》</td></tr></table>

1.4 化学成分 见表1-2。

表1-2-1  

<table><tr><td>元素</td><td colspan="2">C</td><td colspan="2">Mn</td><td colspan="2">Si</td><td colspan="2">Cr</td><td colspan="2">Ni</td><td colspan="2">Mo</td></tr><tr><td>含量,%</td><td colspan="2">0.06~0.11</td><td colspan="2">0.60~1.15</td><td colspan="2">0.10~0.70</td><td colspan="2">9.80~11.20</td><td colspan="2">0.20~0.80</td><td colspan="2">0.50~1.00</td></tr><tr><td>元素</td><td>V</td><td colspan="2">Nb</td><td colspan="2">Co</td><td colspan="2">B</td><td colspan="2">N</td><td colspan="2">S</td><td>P</td></tr><tr><td>含量,%</td><td>0.10~0.35</td><td colspan="2">0.20~0.45</td><td colspan="2">5.00~7.00</td><td colspan="2">0.004~0.012</td><td colspan="2">0.010~0.035</td><td colspan="2">≤0.020</td><td>≤0.020</td></tr></table>

1.5 热处理制度 $1170 \pm 10^{\circ} \mathrm{C}$ 油淬 $+600 \sim 650^{\circ} \mathrm{C}$ 回火两次，空冷。

1.6 品种规格和供应状态

1.6.1 品种规格 热轧叶片棒材 $d20\mathrm{mm}$ ；热轧普通棒材 $d20 \sim 200\mathrm{mm}$ ；锻造饼材 $d440 \times 60\mathrm{mm}$ 等。  
1.6.2 供应状态 叶片棒材、盘和普通棒材均经退火并去氧化皮后供应。  
1.7 熔炼和铸造工艺 采用电弧炉 + 真空自耗重熔或真空感应炉 + 真空自耗重熔方法熔炼。  
1.8 应用概况及特殊要求 已试用于发动机以及舰艇和发电用的燃气轮机上。

# 2 物理及化学性能

# 2.1 热性能

2.1.1 熔化温度 $1500^{\circ}\mathrm{C}$ 。  
2.1.2 热导率 见表2-1。

表2-1[2]   

<table><tr><td>θ, °C</td><td>100</td><td>200</td><td>300</td><td>400</td><td>500</td><td>550</td><td>600</td><td>700</td><td>750</td></tr><tr><td>λ, W/(m·°C)</td><td>24.7</td><td>25.5</td><td>26.4</td><td>27.2</td><td>27.6</td><td>28.1</td><td>28.1</td><td>28.5</td><td>28.5</td></tr></table>

# 2.1.3 比热容 见表2-2。

表2-2[2]  

<table><tr><td>θ, ℃</td><td>20</td><td>100</td><td>200</td><td>300</td><td>400</td><td>500</td><td>550</td><td>600</td><td>700</td><td>750</td></tr><tr><td>C, J-1(kg·℃)</td><td>395</td><td>416</td><td>454</td><td>487</td><td>521</td><td>651</td><td>739</td><td>1058</td><td>865</td><td>714</td></tr></table>

# 2.1.4 线膨胀系数 见表2-3。

表2-3[1]  

<table><tr><td>θ, ℃</td><td>20~100</td><td>20~200</td><td>20~300</td><td>20~400</td><td>20~500</td><td>20~600</td></tr><tr><td>α, 10-6℃-1</td><td>9.5</td><td>9.9</td><td>10.4</td><td>10.7</td><td>11.1</td><td>11.4</td></tr></table>

2.2 密度 $\rho = 7.85\mathrm{g / cm^3}$ 。  
2.3 电性能 电阻率 $\rho = 71.9 \times 10^{-8} \Omega \cdot \mathrm{m}$ 。  
2.4 磁性能  
2.5 化学性能  
2.5.1 抗氧化性能 见表2-4。

表2-4[2]  

<table><tr><td>试验温度,℃</td><td colspan="4">700</td></tr><tr><td>保持时间,h</td><td>25</td><td>50</td><td>75</td><td>100</td></tr><tr><td>氧化增重,g/m2</td><td>0.23</td><td>0.99</td><td>1.13</td><td>1.135</td></tr><tr><td>氧化速率,g/m2·h</td><td>0.0092</td><td>0.0198</td><td>0.0151</td><td>0.0135</td></tr><tr><td>外观</td><td colspan="2">均匀,有金属光泽</td><td>均匀</td><td>均匀,灰棕色</td></tr><tr><td>结论</td><td colspan="4">在700℃下属于完全抗氧化级</td></tr></table>

# 2.5.2 耐腐蚀性能 钢在 $3.5\% \mathrm{NaCl}$ 水溶液中的交替腐蚀性能 见表2-5。

试验是在 $35 \pm 1^{\circ} \mathrm{C}$ 的环境下，浸入 $3.5 \% \mathrm{NaCl}$ 水溶液中 $5 \mathrm{~min}$ ，然后取出自然干燥 $25 \mathrm{~min}$ ，按此循环， $48 \mathrm{~d}$ 后取出试样进行测定。

表2-5[2]  

<table><tr><td>试验前试样平均重量</td><td>试验后试样平均重量</td><td>平均重量损失</td><td>平均单位面积失重</td></tr><tr><td colspan="3">g</td><td>g/cm2</td></tr><tr><td>19.21</td><td>19.08</td><td>0.13</td><td>0.0048</td></tr></table>

# 3 力学性能

# 3.1 技术标准规定的性能 见表3-1。

表3-1  

<table><tr><td rowspan="3">技术标准</td><td rowspan="3">热处理制度</td><td>σb</td><td>σ0.2</td><td>σbH</td><td>δ5</td><td>ψ</td><td rowspan="3">σ550
0.15/100</td><td rowspan="3">HB
kgf/m m²</td></tr><tr><td colspan="3">MPa</td><td colspan="2">%</td></tr><tr><td colspan="5">不小于</td></tr><tr><td>WS 9-6519-78</td><td rowspan="2">1170±10℃油淬+600~650℃空冷+600~650℃空冷</td><td rowspan="2">1000~1140</td><td rowspan="2">880</td><td rowspan="2">1540</td><td>8</td><td>30</td><td rowspan="2">326</td><td rowspan="2">321~352</td></tr><tr><td>WS 9-6521-78</td><td>12</td><td>40</td></tr></table>

# 3.2 室温及不同温度下的力学性能

# 3.2.1 硬度

3.2.1.1 经 $1170^{\circ} \mathrm{C}$ 油淬 $+600 \sim 650^{\circ} \mathrm{C}$ 两次回火后的硬度 $\mathrm{HB} = 335 \mathrm{~kgf} / \mathrm{mm}^{2[1]}$ 。  
3.2.1.2 经 $1170^{\circ}\mathrm{C}$ 油淬 + 不同温度回火 $5\mathrm{h}$ 后的硬度变化 见图3-1。

图片摘要：该图主要展示 3 1 淬火并经不同温度回火后的硬度变化[3]。
![](images/6cd2c55a4143bd20a7c17cfd8f44a4672121ab1c92a8d3c9a373b6eca3384ece.jpg)  
图3-1 淬火并经不同温度回火后的硬度变化[3]

# 3.2.1.3 淬火回火试样于不同温度长期时效后的硬度变化 见图 $3 - 2\mathrm{a}$ ，b。

图片摘要：该图主要展示 3 1 淬火并经不同温度回火后的硬度变化[3]。
![](images/c95f55170b558ee5140b81441484a0f6e87e50e5a91ada3443b8c8f59dd93857.jpg)  
a. $550^{\circ} \mathrm{C}$ 长期时效

b. $600^{\circ} \mathrm{C}$ 长期时效  
图3-2 不同温度长期时效后的硬度变化  
图片摘要：该图主要展示 3 2 不同温度长期时效后的硬度变化。
![](images/c8a821c5ae2ad1b766ccce2be7c206be17b6913c06eda80ce8a6b9bb1446290f.jpg)  
（试样在长期时效前先经 $1170^{\circ}\mathrm{C}30\mathrm{min}$ 油淬 $+620^{\circ}\mathrm{C}2\mathrm{h}$ 空冷 $+640^{\circ}\mathrm{C}2\mathrm{h}$ 空冷处理）

# 3.2.2 拉伸性能

# 3.2.2.1 室温拉伸性能生产检验数据统计 见表3-2。

表3-2  

<table><tr><td colspan="2">项 目</td><td>X̄</td><td>s</td></tr><tr><td>σb</td><td rowspan="3">MPa</td><td>1090</td><td>27.8</td></tr><tr><td>σ0.2</td><td>960</td><td>24.5</td></tr><tr><td>σ50</td><td>1900</td><td>103.6</td></tr><tr><td>δs</td><td rowspan="2">%</td><td>16</td><td>1.8</td></tr><tr><td>ψ</td><td>64</td><td>2.5</td></tr></table>

注：试样经 $1170\mathrm{C}$ 油淬 $+600\sim 650\mathrm{C}$ 回火两次，空冷。

# 3.2.2.2 不同淬火温度对室温拉伸性能的影响 见图3-3。

图片摘要：该图主要展示 3 2。
![](images/3c3e567eab6bfdb77288ed4fc5eec7241979e1e37e502bfcede8edb05dc79731.jpg)  
图3-3 不同淬火温度对室温拉伸性能的影响[3]（淬火后经 $620^{\circ}\mathrm{C}2\mathrm{h}$ 空冷 $+640^{\circ}\mathrm{C}2\mathrm{h}$ 空冷）

3.2.2.3 不同温度回火对室温拉伸性能的影响 见图3-4。  
3.2.2.4 不同温度回火（第一次回火为 $620^{\circ}\mathrm{C} 2\mathrm{h}$ ，空冷）对室温拉伸性能的影响 见图3-5。  
3.2.2.5 不同温度下的拉伸性能变化 见图3-6。

# 3.2.4 冲击性能

3.2.4.1 不同淬火温度对室温冲击韧性的影响 见图3-7。  
3.2.4.2 不同温度回火对室温冲击韧性的影响 见图3-8。

# 3.3 持久和蠕变性能

3.3.1 高温持久性能 见图3-9。

图片摘要：该图主要展示 3 4 不同温度回火对室温拉伸性能的影响[3]（热处理制度为 油淬 两次回火）。
![](images/5b37c3cd389336b0dd460779b4b40a9da925a5c4b5ce1c19cc7993a35227aeb2.jpg)

图片摘要：该图主要展示 3 4 不同温度回火对室温拉伸性能的影响[3]（热处理制度为 油淬 两次回火）。
![](images/c13d77c5653963fe89d68cf233aa1e8c6d91b24911f0c4311fbc35c2f87856a9.jpg)  
图3-4 不同温度回火对室温拉伸性能的影响[3]（热处理制度为 $1170^{\circ}\mathrm{C}$ 油淬 $+$ 两次回火）  
（热处理制度为 $1170^{\circ}\mathrm{C}$ 油淬 $+620^{\circ}\mathrm{C}2\mathrm{h}$ 空冷 $+$ 不同温度回火）

图3-6 不同温度下的拉伸性能变化  
图片摘要：该图主要展示 3 6 不同温度下的拉伸性能变化。
![](images/17125b1a943c3dc0622288ea616065265c5a0543f51b304512ee046d1d6db06a.jpg)  
（热处理制度为 $1170^{\circ}\mathrm{C}30\mathrm{min}$ 油淬 $+620^{\circ}\mathrm{C}2\mathrm{h}$ 空冷 $+640^{\circ}\mathrm{C}2\mathrm{h}$ 空冷）

图3-7 不同淬火温度对室温冲击韧性的影响  
图片摘要：该图主要展示 3 7 不同淬火温度对室温冲击韧性的影响。
![](images/8dd5b7f11f1a7446b23eacb2460a84f0520105715536a550713969ddf982b2c6.jpg)  
（淬火后经 $620^{\circ}\mathrm{C}2\mathrm{h}$ 空冷 $+640^{\circ}\mathrm{C}2\mathrm{h}$ 空冷）

图片摘要：该图主要展示 3 7 不同淬火温度对室温冲击韧性的影响。
![](images/b4e2fbd54d6b2b3587174313a8d2c4eeb6bf43d1b911ceee7eac646bdec42b6d.jpg)  
图3-8 不同温度回火对室温冲击韧性的影响  
（热处理制度为 $1170\mathrm{C}$ 油淬 $+620\mathrm{C}2\mathrm{h}$ 空冷 $+$ 不同温度回火）

图片摘要：该图主要展示 3 8 不同温度回火对室温冲击韧性的影响。
![](images/1fadc42f23f612742a5401c6784686ebe926c357936e04a6d1c9666e6f66ec91.jpg)  
图3-9高温持久强度（Larson-Miller）曲线  
（热处理制度为 $1170\%$ 油淬 $+600\sim 650\%$ 回火两次，空冷）

# 3.3.2 高温蠕变性能

# 3.3.2.1 不同温度不同应力下100h蠕变性能 见表3-3。

表3-3[2]  

<table><tr><td rowspan="2">θ, ℃</td><td rowspan="2">σ, MPa</td><td rowspan="2">t, h</td><td>δt</td><td>δe</td><td>δp</td></tr><tr><td colspan="3">%</td></tr><tr><td>450</td><td>579</td><td rowspan="3">100</td><td>0.428</td><td>0.331</td><td>0.097</td></tr><tr><td>500</td><td>494</td><td>0.371</td><td>0.300</td><td>0.071</td></tr><tr><td>550</td><td>326</td><td>0.282</td><td>0.213</td><td>0.068</td></tr></table>

注：试样经 $1170\%$ 油淬 $+600\sim 650\%$ 回火两次，空冷。

# 3.3.2.2 不同温度淬火对蠕变性能的影响 见图3-10。

图3-10 不同温度淬火对蠕变性能的影响  
图片摘要：该图主要展示 3 10 不同温度淬火对蠕变性能的影响。
![](images/970b276a116d459497abd1c178553038b3d257428cc0d8a93e2d7817663f7241.jpg)  
(热处理制度为淬火 $+620^{\circ}\mathrm{C}2\mathrm{h}$ 空冷 $+640^{\circ}\mathrm{C}2\mathrm{h}$ 空冷。试验条件为 $550^{\circ}\mathrm{C}$ , 326 MPa, 100h)

# 3.3.2.3 不同温度回火对蠕变性能的影响 见图3-11。

图3-11 不同温度回火对蠕变性能的影响[3]  
图片摘要：该图主要展示 3 11 不同温度回火对蠕变性能的影响[3]。
![](images/fc1a26a412ce0bddc105119f0b540d78d714e63d9a86cf5b8fc674f8f593d5bf.jpg)  
(热处理制度为 $1170^{\circ}\mathrm{C}$ 油淬 + 指定温度下回火两次。试验条件为 $550^{\circ}\mathrm{C}$ , 326 MPa, 100h)

# 3.4 疲劳性能

3.4.1. 高周疲劳 室温旋转变曲疲劳曲线 见图3-12。  
3.4.2 低周疲劳 室温低循环大应力拉-拉疲劳曲线 见图3-13。

图3-12 室温旋转弯曲疲劳曲线  
图片摘要：该图主要展示 3 12 室温旋转弯曲疲劳曲线。
![](images/2e7d84aaf55a98ae68431dc01a1f307cd17bdbde091e7d2fe0270afaffd9dc33.jpg)  
（热处理制度为 $1170^{\circ}\mathrm{C}$ 油淬 $+600\sim 650^{\circ}\mathrm{C}$ 回火两次， $R = -1$ ）

图3-13 室温低周大应力拉-拉疲劳曲线  
图片摘要：该图主要展示 3 13 室温低周大应力拉 拉疲劳曲线。
![](images/65921281dc159d8ab4c7cedc25cdb0cecd44f22f28db3cf390371513ea6cbbc2.jpg)  
（热处理制度为 $1170^{\circ}\mathrm{C}$ 油淬 $+600\sim 650^{\circ}\mathrm{C}$ 回火两次。 $K = \frac{\sigma_{\mathrm{max}}}{\sigma_{\mathrm{bH}}},\sigma_{\mathrm{bH}} =$ $1628\mathrm{MPa}$ ， $R = 0.1)$

3.5 弹性性能  
3.5.1 弹性模量 $E(20^{\circ}\mathrm{C}) = 216\mathrm{GPa}^{[1]}$   
3.5.2 切变模量 $G(20^{\circ}\mathrm{C}) = 86\mathrm{GPa}^{[1]}$   
3.5.3 泊松比 $\mu = 0.26^{[1]}$ 。

# 4 组织结构

# 4.1 相变温度

$\mathrm{Ac1} = 760^{\circ}\mathrm{C}; \mathrm{Ac3} = 815^{\circ}\mathrm{C}; \mathrm{Ms} = 360^{\circ}\mathrm{C}; \mathrm{Mf} = 180^{\circ}\mathrm{C}$ 。  
4.2 时间-温度-组织转变曲线  
4.3 合金组织结构 经淬火回火处理后的组织为：基体是以小角晶界为主的位错型板条马氏体，第二相为 $\mathrm{Nb}(\mathrm{C},\mathrm{N})$ 、 $\mathbf{M}_2\mathbf{X}$ 相和 $\mathbf{M}_{23}\mathbf{C}_{5}$ 相，并有少量的 $\mathbf{M}_3\mathbf{C}$ 碳化物。

# 5 工艺性能与要求

5.1 成形性能 加工成形性能良好, 钢的热加工加热温度为 $1150^{\circ}\mathrm{C}$ , 开锻温度 $1050^{\circ}\mathrm{C}$ , 终锻温度不低于 $850^{\circ}\mathrm{C}$ , 锻后应缓冷。  
5.2 焊接性能  
5.3 零件热处理工艺  
5.3.1 淬火： $1170^{\circ}\mathrm{C}$ 油淬。  
5.3.2 回火： $600\sim 650^{\circ}\mathrm{C}2\mathrm{h}$ ，空冷，两次。  
5.4 表面处理工艺 用作高压转子叶片时，表面需用高温涂料保护，以提高其抗氧化能力。  
5.5 切削加工及磨削性能 具有良好的切削加工及磨削性能，可以进行车、刨、铣、钻及磨削加工。

# 参考资料

[1]抚顺钢厂，138耐蠕变马氏体不锈钢试制总结（内部报告），1980年4月。  
[2] 北京航空材料研究所，斯贝（MK202型）发动机材料及热加工工艺情况分析（内部报告），1982年6月。  
[3] 北京钢铁研究总院，1Cr11Co6MoVNbBN抗蠕变马氏体不锈钢（S/SAV）的性能和显微组织结构的研究（内部报告），1980年10月。

编写：高会友

审校：叶济生、钟培道

# 1 概述

3 Cr13Ni7 Si2 钢是马氏体-奥氏体双相不锈钢。与其他 $12\% \mathrm{Cr}$ 不锈钢相比，它含有较高的镍和硅，镍扩大r-相区，使马氏体转变点降低，经淬火冷却到室温时，组织中仍保留一部分稳定的奥氏体，成为马氏体-奥氏体双相钢，使热处理工艺变得复杂，热处理后易出现裂纹。该钢在 $850^{\circ} \mathrm{C}$ 以下的空气介质中具有稳定的抗氧化性能，有较高的强度。

3 Cr13Ni7 Si2 钢在航空上主要用于活塞式发动机的进气与排气活门，工作温度在 $700^{\circ}\mathrm{C}$ 以下。

1.1 材料牌号 3Cr13Ni7Si2  
1.2 相近牌号 X13H7C2， $\exists H72$ （苏联）；SUH3（日本）。  
1.3 材料的技术标准 见表1-1。

表1-1  

<table><tr><td>品种</td><td>技术标准</td></tr><tr><td>棒材</td><td>YB 675-73《航空用不锈及耐热钢钢棒技术条件》</td></tr><tr><td>锻件</td><td>HB 5024-77《结构钢、不锈及耐热钢锻件》</td></tr></table>

1.4 化学成分 见表1-2。

表1-2 [1]   

<table><tr><td>元素</td><td>C</td><td>Mn</td><td>Si</td><td>Cr</td><td>Ni</td><td>S</td><td>P</td></tr><tr><td>含量,%</td><td>0.25~0.37</td><td>≤0.70</td><td>2.00~3.00</td><td>11.50~14.00</td><td>6.00~7.50</td><td>≤0.020</td><td>≤0.030</td></tr></table>

1.5 热处理制度 棒材与锻件 $1040 \sim 1060^{\circ} \mathrm{C}$ 水冷， $860 \sim 880^{\circ} \mathrm{C}$ 保温 $6 \mathrm{~h}$ ，在 $2 \mathrm{~h}$ 内冷到 $700^{\circ} \mathrm{C}$ 后随炉冷至 $660 \sim 680^{\circ} \mathrm{C}$ ，保温 $30 \mathrm{~min}$ ，空冷，重新加热到 $790 \sim 810^{\circ} \mathrm{C}$ ，油冷。

1.6 品种规格和供应状态   
1.6.1 品种规格 热轧圆钢按GB702—86；锻造圆钢按GB908—72。  
1.6.2 供应状态 钢材以退火状态供应。  
1.7 熔炼与铸造工艺 可用电弧炉、电弧炉 + 电渣重熔等方法熔炼。  
1.8 应用概况及特殊要求 作为耐热钢用于活塞式发动机进、排气活门。由于航空活塞式发动机数量日趋减少，因此在航空上的使用量也明显减少。又因含硅量高，热处理制度复杂，易引起脆性，在使用中应予注意。

# 2 物理及化学性能

# 2.1 热性能

# 2.1.4 线膨胀系数 见表2-1。

表 2-1 [2]  

<table><tr><td>θ, ℃</td><td>20~100</td><td>20~800</td></tr><tr><td>a, 10-6· ℃-1</td><td>14.5</td><td>18.5</td></tr></table>

2.2 密度 $\rho = 8.0\mathrm{g / cm}^{3[2]}$   
2.3 电性能  
2.4 磁性能  
2.5 化学性能  
2.5.1 抗氧化性能 见表2-2。

表2-2 [3]   

<table><tr><td>θ, ℃</td><td>700</td><td>800</td><td>900</td><td>1000</td></tr><tr><td>氧化增重速率,g/(m2·h)</td><td>0.60</td><td>1.16</td><td>3.16</td><td>3.32</td></tr></table>

注：表列数据为空气中试验24h后的平均氧化增重速率。

# 3 力学性能

# 3.1 技术标准规定的力学性能 见表3-1。

表3-1  

<table><tr><td rowspan="3">技术标准</td><td rowspan="3">热处理制度</td><td>σb</td><td>σ0.2</td><td>δ5</td><td>ψ</td><td>akU</td><td rowspan="3">HBkgf/mm2</td></tr><tr><td colspan="2">MPa</td><td colspan="2">%</td><td>kJ/m2</td></tr><tr><td colspan="5">不小于</td></tr><tr><td>YB 675-73</td><td>1040~1060℃水冷+860~880℃退火,保温6h,在2h内冷到700℃后随炉冷却到660~680℃保温30min,空冷+790~810℃油冷</td><td>1175</td><td>785</td><td>10</td><td>25</td><td>195</td><td>341~401</td></tr></table>

# 3.2 室温和不同温度下的力学性能

3.2.1 硬度 生产检验值为 $368\sim 404\mathrm{HB}$   
3.2.2 拉伸性能  
3.2.2.1 室温拉伸性能生产检验数据统计 见表3-2。

表3-2 [3]   

<table><tr><td colspan="2">项 目</td><td>S基值</td><td>X值</td><td>s</td></tr><tr><td>σb</td><td rowspan="2">MPa</td><td>1175</td><td>1360</td><td>42</td></tr><tr><td>σ0.2</td><td>785</td><td>1135</td><td>83</td></tr></table>

注：表中数据根据46个数据统计所得。

# 3.2.2.2 高温拉伸性能 见表3-3。

表3-3[4]  

<table><tr><td rowspan="2">热处理制度</td><td rowspan="2">θ,℃</td><td>σb</td><td>δ5</td><td>ψ</td></tr><tr><td>MPa</td><td colspan="2">%</td></tr><tr><td rowspan="5">1050±10℃水冷+870±10℃保温6h,在2h内冷至700℃,然后随炉冷至660~680℃保温30min,空冷,重新加热至800±10℃油冷</td><td>500</td><td>795</td><td>12</td><td>56</td></tr><tr><td>600</td><td>422</td><td>29</td><td>65</td></tr><tr><td>700</td><td>294</td><td>31</td><td>56</td></tr><tr><td>800</td><td>196</td><td>15</td><td>42</td></tr><tr><td>900</td><td>147</td><td>4</td><td>13</td></tr></table>

# 3.2.4 冲击性能 室温冲击韧性生产检验数据统计 见表3-4。

表3-4[3]  

<table><tr><td>项 目</td><td>S基值</td><td>X值</td><td>s</td></tr><tr><td>αKU, kJ/m2</td><td>195</td><td>375</td><td>71</td></tr></table>

注：表中数据根据46个数据统计所得。

# 4 组织结构

# 4.1 相变温度

# 4.2 时间-温度-组织转变曲线

4.3 合金组织结构 在淬火状态下的组织为马氏体 + 奥氏体，回火处理时，析出碳化物。

# 5 工艺性能与要求

# 5.1 成形性能 热压力加工工艺 见表5-1。

表5-1[4]  

<table><tr><td>加热温度</td><td>开始温度</td><td>终锻温度</td><td rowspan="2">冷却方式</td></tr><tr><td colspan="3">℃</td></tr><tr><td>1080~1100</td><td>1060</td><td>&gt;900</td><td>缓冷</td></tr><tr><td>1020~1040</td><td>980~1020</td><td></td><td>缓冷</td></tr></table>

# 5.2 焊接性能

5.3 零件热处理工艺 $1040 \sim 1070^{\circ} \mathrm{C}$ 水冷 $+860 \sim 880^{\circ} \mathrm{C}$ 保温 $6 \mathrm{~h}$ ，随炉冷却到 $300^{\circ} \mathrm{C}$ ，空冷 $+660 \sim 680^{\circ} \mathrm{C}$ 空冷 $+790 \sim 810^{\circ} \mathrm{C}$ 油冷。

# 参考资料

[1] YB675—73《航空用不锈及耐热钢钢棒技术条件》，冶金工业部标准化研究所，1974年。  
[2]BHAM，航空材料手册（中译本），耐热钢及合金，1965年8月，第 $99\sim 100$ 页。  
[3]南方动力机械公司，3Cr13Ni7Si2钢进厂检验报告汇编（不锈钢03—86），北京航空材料研究所存，1986年。  
[4] 手册编写组，合金钢钢种手册，第四册，耐热钢，冶金工业出版社，1983年，第 $61\sim 63$ 页。

编写：钟培道

审校：高荣贵、冯慎田

# 0 Cr16Ni6

# 1 概述

0 Cr16Ni6 钢是一种高强度、高韧性和耐蚀性能优良的马氏体-奥氏体双相铬镍不锈钢。经固溶处理、冷处理及回火后，具有稳定的马氏体和奥氏体组织。该钢具有良好的热加工性能和冷变形塑性，缺口敏感性较低，对氢脆不敏感，并有较好的耐应力腐蚀性能。缺点是必须进行冷处理。

0 Cr16Ni6 钢可用来制造飞机、发动机主要受力构件和其他飞行器零件以及在大气、醋酸和盐类介质中工作的零件。在工业生产条件下主要提供棒材、锻件等。

1.1 材料牌号 0 Cr16 Ni6。  
1.2 相近牌号 07X16H6（苏联）。  
1.3 材料的技术标准 C 1 Z B 22—84《0 Cr16Ni6 中温不锈钢棒材标准》。  
1.4 化学成分 见表1-1。

表1 1  

<table><tr><td>元素</td><td>C</td><td>Mn</td><td>Si</td><td>Cr</td><td>Ni</td><td>S</td><td>P</td><td>Ti</td><td>N</td></tr><tr><td>含量,%</td><td>0.05~0.09</td><td>0.30~0.80</td><td>0.30~0.80</td><td>15.00~17.00</td><td>5.00~7.50</td><td>≤0.020</td><td>≤0.030</td><td>≤0.05</td><td>≤0.10</td></tr></table>

1.5 热处理制度 $1000^{\circ}\mathrm{C}$ 固溶，水冷 $+(-70\sim -80^{\circ}\mathrm{C})$ 2h冷处理 $+420^{\circ}\mathrm{C}1\mathrm{h}$ 回火，空冷。

1.6 品种规格和供应状态

1.6.1 品种规格 热轧棒 $d10\sim 200\mathrm{mm}$ ；锻材 $d40\sim 200\mathrm{mm}$ 。

1.6.2 供应状态 热轧或退火状态供应。

1.7 熔炼和铸造工艺 可以采用电弧炉、电弧炉 + 电渣重熔以及其他炉外精炼方法冶炼；可以进行砂型及精密铸造。

1.8 应用概况及特殊要求

1.8.1 应用概况 用于发动机吊挂等中温承力件。

1.8.2 特殊要求 熔炼时含氮量应控制在 $0.1\%$ 以下，否则会减少马氏体形成量，从而降低钢的拉伸强度。

# 2 物理及化学性能

# 2.1 热性能

2.1.1 熔化温度范围 $1360\sim 1450^{\circ}\mathrm{C}^{[2]}$   
2.1.2 热导率 见表2-1。

表2-1[2]   

<table><tr><td>θ, ℃</td><td>100</td><td>200</td><td>300</td><td>400</td><td>500</td><td>600</td></tr><tr><td>λ, W/ (m·℃)</td><td>18</td><td>19.3</td><td>20.9</td><td>22.2</td><td>23.0</td><td>24.3</td></tr></table>

2.1.3 比热容 $C(20^{\circ}C) = 444\mathrm{J / (kg}\cdot \mathrm{^{\circ}C)}^{[2]}$   
2.1.4 线膨胀系数 见表2-2。

表2 2[2]  

<table><tr><td>θ, ℃</td><td>20~100</td><td>20~200</td><td>20~300</td><td>20~400</td><td>20~500</td><td>20~600</td></tr><tr><td>α, 10-6℃-1</td><td>9.5</td><td>11.0</td><td>12.0</td><td>12.5</td><td>13.0</td><td>13.0</td></tr></table>

2.2 密度 $\rho = 7.72\mathrm{g / cm}^{3[2]}$   
2.3 电性能 电阻率 $\rho$ （20号 $(20^{\circ}\mathrm{C}) = 83.7\times 10^{-8}\Omega \cdot \mathfrak{m}^{[2]}$   
2.4 磁性能  
2.5 化学性能  
2.5.1 抗氧化性能 在 $420^{\circ}\mathrm{C}$ 以下的空气介质中及航空燃料燃烧产物的气氛中，具有稳定的抗氧化性能。  
2.5.2 耐腐蚀性能  
2.5.2.1 耐均匀腐蚀性能与 1 Cr17 Ni2 不锈钢相近。  
2.5.2.2 耐晶间腐蚀性能 按GB1223—75《不锈耐酸钢晶间腐蚀倾向试验方法》进行晶间腐蚀试验时，全程处理状态下的试样，可满足“L”法的技术要求。  
2.5.2.3 耐应力腐蚀性能 见表2-3。

表23[2]  

<table><tr><td>试样截面积mm2</td><td>试验应力75%σm2, MPa</td><td>试验时间h</td><td>剩余强度σb, MPa</td></tr><tr><td>4.7</td><td rowspan="2">-</td><td rowspan="4">720</td><td>1305</td></tr><tr><td>4.9</td><td>1265</td></tr><tr><td>4.9</td><td>809</td><td>1314</td></tr><tr><td>4.8</td><td>801</td><td>1314</td></tr><tr><td>4.7</td><td rowspan="2">-</td><td rowspan="4">1440</td><td>1285</td></tr><tr><td>4.8</td><td>1294</td></tr><tr><td>4.8</td><td>760</td><td>1294</td></tr><tr><td>4.8</td><td>760</td><td>1275</td></tr></table>

注：试验条件为 $3.5\% \mathrm{NaCl}$ 蒸馏水溶液中，温度为 $35 \pm 1^{\circ} \mathrm{C}$ 。

# 3 力学性能

3.1 技术标准规定的性能 见表3-1。

表3-1  

<table><tr><td rowspan="3">技术标准</td><td rowspan="3">热处理制度</td><td rowspan="3">θ,℃</td><td>σb</td><td>σ0.2</td><td>δ5</td><td>ψ</td></tr><tr><td colspan="2">MPa</td><td colspan="2">%</td></tr><tr><td colspan="4">不小于</td></tr><tr><td rowspan="2">C1Z B22-84</td><td rowspan="2">1000℃水冷+(-70~ -80℃)2h冷处理+420℃1h空冷</td><td>20</td><td>1175</td><td>930</td><td rowspan="2">12</td><td rowspan="2">50</td></tr><tr><td>400</td><td>930</td><td>735</td></tr></table>

# 3.2 室温和不同温度下的力学性能

# 3.2.1 硬度 室温硬度为 $\mathrm{HRC40\sim 48}$

# 3.2.2 拉伸性能

3.2.2.1 室温拉伸应力-应变曲线 见图3-1。

图片摘要：该图主要展示 3 1 室温拉伸应力 应变曲线[3]。
![](images/7c6f479c67e0488e30f389539011b94be0d52cce66f441e792920abaf5332dae.jpg)  
图3-1 室温拉伸应力-应变曲线[3]

（热处理制度为 $1000^{\circ}\mathrm{C}$ 水冷 $+$ （ $-70^{\circ}\mathrm{C})$ 2h+420℃1h，空冷）

# 3.2.2.2 室温和不同温度下的拉伸性能 见表3-2。

表3-2[2]  

<table><tr><td rowspan="2">品种</td><td rowspan="2">热处理制度</td><td rowspan="2">θ,℃</td><td>σb</td><td>σ0.2</td><td>σ0.01</td><td>δ5</td><td>ψ</td></tr><tr><td colspan="3">MPa</td><td colspan="2">%</td></tr><tr><td rowspan="5">热轧棒材</td><td rowspan="10">1000℃水冷+(-70~80℃)2h+420℃1h空冷</td><td>20</td><td>1324</td><td>1255</td><td>892</td><td>19</td><td>62</td></tr><tr><td>350</td><td>1285</td><td>1128</td><td>-</td><td>17</td><td>64</td></tr><tr><td>400</td><td>1236</td><td>1030</td><td>-</td><td>17</td><td>65</td></tr><tr><td>450</td><td>1170</td><td>981</td><td>-</td><td>16</td><td>63</td></tr><tr><td>500</td><td>804</td><td>638</td><td>-</td><td>18</td><td>72</td></tr><tr><td rowspan="5">锻造棒材</td><td>20</td><td>1353</td><td>1293</td><td>898</td><td>20</td><td>61</td></tr><tr><td>350</td><td>1300</td><td>1182</td><td>-</td><td>16</td><td>63</td></tr><tr><td>400</td><td>1190</td><td>1100</td><td>-</td><td>15</td><td>66</td></tr><tr><td>450</td><td>1180</td><td>1023</td><td>-</td><td>16</td><td>65</td></tr><tr><td>500</td><td>845</td><td>650</td><td>-</td><td>14</td><td>70</td></tr></table>

# 3.2.6 扭转和切变性能 室温和不同温度下的扭转性能 见表3-3。

表3-3[2]  

<table><tr><td rowspan="2">热处理制度</td><td rowspan="2">θ,℃</td><td>τb</td><td>τ0.3</td></tr><tr><td colspan="2">MPa</td></tr><tr><td rowspan="3">1000℃水冷+(-70~ -80℃)2h+420℃1h, 空冷</td><td>20</td><td>1079</td><td>765</td></tr><tr><td>400</td><td>873</td><td>559</td></tr><tr><td>450</td><td>834</td><td>500</td></tr></table>

# 3.3 持久和蠕变性能

# 3.3.1 高温持久性能 见表3-4。

表3-4[2]  

<table><tr><td>品 种</td><td>热处理制度</td><td>\( \theta ,{}^{ \circ  }\mathrm{C} \)</td><td>\( {\sigma }_{00},\mathrm{{MPa}} \)</td></tr><tr><td rowspan="2">棒 材</td><td rowspan="2">1000℃水冷 + (-70~ -80℃) \( 2\mathrm{\;h} + {420}^{ \circ  }\mathrm{C}1\mathrm{\;h} \) 空冷</td><td>400</td><td>.952</td></tr><tr><td>450</td><td>510</td></tr></table>

# 3.3.2 高温蠕变性能 见表3-5。

表3-5[2]  

<table><tr><td>品 种</td><td>热处理制度</td><td>\( \theta ,{}^{ \circ  }\mathrm{C} \)</td><td>\( {\sigma }_{0.2}/{100},\mathrm{{MPa}} \)</td></tr><tr><td rowspan="3">棒 板</td><td rowspan="3">1000°C水冷 + (-70~ -80°C) \( 2\mathrm{\;h} + {420}^{ \circ  }\mathrm{C}1\mathrm{\;h} \) 空冷</td><td>400</td><td>275</td></tr><tr><td>450</td><td>98</td></tr><tr><td>500</td><td>59</td></tr></table>

# 3.4 疲劳性能

# 3.4.2 低周疲劳 室温和不同温度下的拉-拉疲劳性能 见表3-6和图3-2。

表3-6[2]
