Repository: C-zj02/CFD-claw

<div align="center">

**English** | [中文](#中文版) | [Français](README_FR.md) | [Русский](README_RU.md) | [हिन्दी](README_HI.md) | [العربية](README_AR.md) | [Português](README_PT.md)

# 🚀 Claude Code Python

**A Complete Python Reimplementation Based on Real Claude Code Source**

*From TypeScript Source → Rebuilt in Python with ❤️*

***
**🔥 Active Development • New Features Weekly 🔥**

</div>

***

## 🎯 What is This?

**Clawd Code** is a **complete Python rewrite** of Claude Code, based on the **real TypeScript source code**.

File: RAG-data/中国航空材料手册(第1版) 第1卷 结构钢 不锈钢801-935.pdf-265b6c12-4bbe-4fb1-a646-681191f1fff0.md (part 5 of 5)
$0.05 \times 100\mathrm{mm}$ ；冷拔管 $d6 \sim 25 \times 1 \sim 5\mathrm{mm}$ 。
<table><tr><td rowspan="2">品 种</td><td rowspan="2">热处理制度</td><td>σb</td><td>σ0.2</td><td>δ5</td><td>ψ</td></tr><tr><td colspan="2">MPa</td><td colspan="2">%</td></tr><tr><td rowspan="3">棒材</td><td>1000℃水冷</td><td>772</td><td>333</td><td>36.8</td><td>61.8</td></tr><tr><td>980℃水冷</td><td>664</td><td>460</td><td>28</td><td>64.3</td></tr><tr><td>1000℃空冷</td><td>769</td><td>319</td><td>32.2</td><td>62.0</td></tr><tr><td rowspan="2">板材 1.5mm</td><td>1050℃空冷</td><td>817</td><td>343</td><td>31.6</td><td>-</td></tr><tr><td>1050℃空冷+平整</td><td>828</td><td>537</td><td>33.6</td><td>-</td></tr><tr><td>0.6mm</td><td>980~1050℃空冷</td><td>779~792</td><td>581</td><td>26.6~27.1</td><td>-</td></tr></table>

# 3.2.2.2 板材经不同程度冷变形后的拉伸性能 见表3-5及图3-1。

表3-5[3]  

<table><tr><td rowspan="2">冷变形率
%</td><td>σb</td><td>σ0.2</td><td rowspan="2">δ5
%</td></tr><tr><td colspan="2">MPa</td></tr><tr><td>0</td><td>819</td><td>343</td><td>31.6</td></tr><tr><td>5</td><td>832</td><td>546</td><td>32.9</td></tr><tr><td>8</td><td>836</td><td>581</td><td>32.6</td></tr><tr><td>12</td><td>916</td><td>650</td><td>22.1</td></tr><tr><td>16</td><td>945</td><td>656</td><td>22.1</td></tr><tr><td>20</td><td>1057</td><td>897</td><td>16.3</td></tr></table>

图片摘要：该图主要展示 3 5[3]。
![](images/23552fdceb85f42ec53bb5f3822a0957601572da4c1eb12b02d5b7cbd79bc3a0.jpg)  
图3-1 冷变形率对拉伸性能的影响[31]

3.2.2.3 高温拉伸性能 见表3-6及图3-2。

表3-6[2]  

<table><tr><td rowspan="2">热处理制度</td><td rowspan="2">θ,℃</td><td>σb</td><td>σ0.2</td><td>δ5</td><td>ψ</td></tr><tr><td colspan="2">MPa</td><td colspan="2">%</td></tr><tr><td rowspan="12">1000℃水冷</td><td>100</td><td>686</td><td>441</td><td>20</td><td>-</td></tr><tr><td>200</td><td>588</td><td>392</td><td>10</td><td>-</td></tr><tr><td>300</td><td>588</td><td>343</td><td>10</td><td>-</td></tr><tr><td>400</td><td>490</td><td>343</td><td>10</td><td>-</td></tr><tr><td>500</td><td>441</td><td>294</td><td>15</td><td>-</td></tr><tr><td>600</td><td>294</td><td>245</td><td>20</td><td>-</td></tr><tr><td>700</td><td>147</td><td>98</td><td>20</td><td>-</td></tr><tr><td>800</td><td>118</td><td>-</td><td>64</td><td>82</td></tr><tr><td>900</td><td>69</td><td>-</td><td>95</td><td>91</td></tr><tr><td>1000</td><td>29</td><td>-</td><td>90</td><td>67</td></tr><tr><td>1100</td><td>20</td><td>-</td><td>90</td><td>70</td></tr><tr><td>1200</td><td>10</td><td>-</td><td>143</td><td>78</td></tr></table>

图片摘要：该图主要展示 3 6[2]。
![](images/a47b73f954426e755dba792ffc44ad8f20304f9d7b47955caea6151ca95ba690.jpg)  
图3-2 不同试验温度下的拉伸性能

3.2.2.4 低温拉伸性能 见表3-7。

表3-7[3]  

<table><tr><td rowspan="2">θ, ℃</td><td rowspan="2">σbMPa</td><td>δ5</td><td>ψ</td></tr><tr><td colspan="2">%</td></tr><tr><td>-40</td><td>1000</td><td>28.2</td><td>64.8</td></tr></table>

# 3.2.4 冲击性能 见表3-8。

表3-8 [3]   

<table><tr><td>θ, ℃</td><td>20</td><td>-40</td><td>-70</td></tr><tr><td>aKU, kJ/m2</td><td>2900</td><td>2150</td><td>2010</td></tr></table>

# 3.2.5 弯曲性能 经不同程度冷变形后的弯曲性能 见表3-9。

表3-9 [3]   

<table><tr><td>冷变形率%</td><td>试样厚度mm</td><td>材料状态</td><td>反复弯曲钳口半径, mm</td><td>反复弯曲次数</td></tr><tr><td>0</td><td rowspan="6">1.5</td><td>1050℃空冷</td><td rowspan="6">5</td><td>8①</td></tr><tr><td>5</td><td>1050℃水冷 + 5 %冷变形</td><td>3</td></tr><tr><td>8</td><td>1050℃水冷 + 8 %冷变形</td><td>3</td></tr><tr><td>12</td><td>1050℃水冷 + 12 %冷变形</td><td>2</td></tr><tr><td>16</td><td>1050℃水冷 + 16 %冷变形</td><td>2</td></tr><tr><td>20</td><td>1050℃水冷 + 20 %冷变形</td><td>1</td></tr></table>

① 为纵向试样，其余均为横向试样。

# 4 组织结构

# 4.1 相变温度

# 4.2 时间-温度-组织转变曲线

4.3 合金组织结构 由奥氏体及铁素体两相组成，铁素体所占比例随实际化学成分而定，当奥氏体形成元素碳、锰、镍的含量处于上限而铁素体形成元素铬、硅、钛的含量处于下限时，则铁素体含量约为 $20\% \sim 30\%$ ，反之，可达到 $70\% \sim 80\%$ 。在正常状态下，奥氏体及铁素体约各占 $50\%$ 。当钢中合金元素含量均偏于成分下限时，有可能出现奥氏体、铁素体、马氏体三相组织，这是由于奥氏体稳定性不足，当冷至室温或稍低于室温时，部分奥氏体转变成马氏体，导致钢的强度增加，塑性降低。如适当提高固溶处理温度，可增加奥氏体稳定性。但铁素体含量亦随之增加。

# 5 工艺性能与要求

5.1 成形性能 有较好的锻造及轧制性能。锻造、轧制加热温度以 $1070^{\circ}\mathrm{C}$ 左右为好，不宜高于 $1100^{\circ}\mathrm{C}$ 。变形温度范围为 $1050 \sim 920^{\circ}\mathrm{C}$ 。冷状态下亦可进行一定变形量的冲压成形。冷轧时变形程度控制在 $10\% \sim 15\%$ 范围内能获得良好的综合性能。

5.2 焊接性能 能进行各种方法的焊接，具有良好的氩弧焊接性能，焊接裂纹倾向属第一级。能获得很好的焊缝质量，焊缝接头强度系数能达到 $90\%$ 左右。具有奥氏体 + 铁素体两相组织的焊缝能很好地通过GB1223-75之“T”法检验，而无晶间腐蚀倾向。  
5.3 零件热处理工艺 该钢加工制造的零件通常不进行热处理，而在加工之前先将原材料作固溶处理，如果在零件制造过程中于 $650 \sim 850^{\circ}\mathrm{C}$ 范围内较长时间停留，则必须将零件重新固溶处理，以消除可能出现的 $\sigma$ -相脆化倾向。  
5.4 表面处理工艺 该钢一般不需要进行表面处理。  
5.5 切削加工及磨削性能

# 参考资料

[1] YB677-71《航空用不锈冷轧薄钢板》，冶金工业部标准化研究所，1971年。  
[2] 手册编写组，合金钢钢种手册，第五册，不锈耐酸钢，冶金工业出版社，1983年，第 $93\sim 95$ 页。  
[3] 北京航空材料研究所， $\Im$ H811双相不锈钢研究总结（内部资料），1964年。

编写：冯慎田

审校：赵先存、宋为顺

# ZG.Cr17Ni3

# 1 概述

ZGCr17Ni3是马氏体型铸造不锈钢，室温强度比18-8奥氏体型铸造不锈钢高，不但有一定的热强性、良好的抗氧化和耐腐蚀性能，而且铸造、焊接和切削加工等工艺性能也较好。由于它含铬量较高，在性能上有着与同类钢一样的缺点，即存在回火脆性及热脆性。该钢淬透性较差，用它制造大截面铸件易产生各向异性[1]。化学成分的微小波动对其组织与性能有较大的影响。适于制作耐酸铸件和在潮湿空气介质中以及在 $400^{\circ}\mathrm{C}$ 以下工作的铸件。

1.1 材料牌号 ZGCr17Ni3（ZGCr17Ni2）。  
1.2 相近牌号 $\Im H 268\mathbb{I}$ （苏联）。  
1.3 材料的技术标准 08W6J-003《ZGCr17Ni2精密铸造零件技术条件》[2]。  
1.4 化学成分 见表1-1。

表1-1[2]  

<table><tr><td>元素</td><td>C</td><td>Mn</td><td>Si</td><td>Cr</td><td>Ni</td><td>S</td><td>P</td></tr><tr><td>含量,%</td><td>0.05~0.12</td><td>0.30~0.80</td><td>0.80~1.50</td><td>15.00~18.00</td><td>2.80~3.80</td><td>&lt;0.03</td><td>≤0.035</td></tr></table>

1.5 热处理制度 $1050^{\circ} \mathrm{C}$ 油淬 $+500^{\circ} \mathrm{C}$ 回火 $2 \mathrm{~h}$ , 空冷, $680^{\circ} \mathrm{C}$ 回火 $3 \sim 8 \mathrm{~h}$ , 空冷。

1.6 品种规格和供应状态

1.6.1 品种规格 铸件毛坯，重熔母合金锭或电极板、棒，其具体尺寸可根据使用要求而定。

1.6.2 供应状态 铸件毛坯以铸态或热处理后状态供应。

1.7 熔炼和铸造工艺

一般采用碱性炉衬的中频感应炉熔炼。对于小尺寸的铸件可用高频翻转炉或有衬电渣炉重熔，也可以采用真空感应炉熔炼或重熔。熔炼时影响钢的质量的关键是脱氧，因为铬含量高，对气体敏感性大，故浇铸温度在保证成形前提下不宜过高，以免造成冶金缺陷并降低钢的强度与塑性。铸造工艺采用砂型铸造和熔模精密铸造，对压气机叶片或其他类型叶片通常采用熔模精密铸造。

1.8 应用概况及特殊要求

在航空工业中用来铸造涡轮发动机的压气机各级整流叶片，各种安装座，盖板以及铸造的整流叶片与锻造的同钢种机匣点焊组合件等。该钢在 $300^{\circ}\mathrm{C}$ 以下工作可以不用防腐蚀处理。在熔炼时除应注意脱氧外还应注意成分控制，当碳与镍含量较高时，会形成残余奥氏体，从而降低屈服强度，而当铬与硅含量过高时，虽有利于耐腐蚀，但会形成过多的铁素体，也会降低强度。由于该钢的一次晶粒粗大，加上导热性差，凝固收缩大，故铸件容易产生热裂，因此应注意工艺参数的选择和控制，此外，还应注意压型的设计和选用具有

强度高，抗粘砂，退让性良好的壳型材料。

# 2 物理和化学性能

# 2.1 热性能

2.1.1 熔化温度范围 $1440\sim 1500^{\circ}\mathrm{C}^{[3]}$   
2.1.2 热导率 见表2-1。

表2-1[4.5]   

<table><tr><td>θ, ℃</td><td>20</td><td>100</td><td>200</td><td>300</td><td>400</td><td>500</td><td>600</td><td>700</td><td>800</td><td>900</td></tr><tr><td>λ, W/ (m·℃)</td><td>18.0</td><td>19.7</td><td>21.4</td><td>22.6</td><td>24.7</td><td>26.4</td><td>27.6</td><td>28.5</td><td>29.7</td><td>31.4</td></tr></table>

2.1.3 比热容 室温 $C = 461 \mathrm{~J} /(\mathrm{kg} \cdot^{\circ} \mathrm{C})$ [3]。  
2.1.4 线膨胀系数 见表2-2。

表 2-2 [5]  

<table><tr><td>θ, ℃</td><td>20~100</td><td>100~200</td><td>200~300</td><td>300~400</td><td>400~500</td><td>500~600</td><td>600~700</td><td>700~800</td><td>800~900</td></tr><tr><td>α, 10-6, ℃-1</td><td>10.3</td><td>11.5</td><td>12.2</td><td>13.4</td><td>14.2</td><td>14.2</td><td>14.3</td><td>15.2</td><td>16.5</td></tr></table>

2.2 密度 $\rho = 7.8\mathrm{g / cm}^{3[4]}$ 。

# 2.3 电性能

2.3.1 电阻率 $\rho = 81\times 10^{-8}\Omega \cdot \mathbf{m}^{[4]}$

# 2.4 磁性能

# 2.5 化学性能

2.5.2 耐腐蚀性能 在硝酸中的腐蚀速度 见表2-3。

表2-3 [6]   

<table><tr><td>热处理制度</td><td>腐蚀速度，mm/a</td></tr><tr><td>1000℃油淬 + 640℃回火</td><td>0.01</td></tr><tr><td>1000℃油淬 + 680℃回火</td><td>0.007</td></tr><tr><td>1000℃油淬 + 720℃回火</td><td>0.008</td></tr></table>

# 3 力学性能

# 3.1 技术标准规定的性能 见表3-1。

表3-1[2.4]  

<table><tr><td rowspan="3">热处理制度</td><td>σb</td><td>σ0.2</td><td>δ5</td><td>ψ</td><td rowspan="2">aku
kJ/m²</td><td rowspan="3">HB
kgf/mm²</td></tr><tr><td colspan="2">MPa</td><td colspan="2">%</td></tr><tr><td colspan="5">不小于</td></tr><tr><td>680℃回火3~8h,空冷</td><td>835</td><td>640</td><td>6</td><td>10</td><td>70</td><td>229~363</td></tr><tr><td>1050℃油淬+550℃回火2h,空冷</td><td>930</td><td>735</td><td>7</td><td>18</td><td>196</td><td>255~363</td></tr></table>

# 3.2 室温和不同温度下的力学性能

3.2.1 硬度 试样取自壳型铸造梅花型试棒，试棒热处理制度为 $680^{\circ}\mathrm{C}$ 回火 $5\sim 8\mathrm{h}$ ，空冷。室温硬度 $\mathrm{HB} = 285\sim 321\mathrm{kgf / mm}^{2[7]}$ 。

不同回火温度的室温硬度值 见表3-2。

表3-2[5]  

<table><tr><td>1050℃油淬+不同回火温度(℃)保温3h</td><td>400</td><td>500</td><td>550</td><td>600</td><td>650</td></tr><tr><td>HB, kgf/mm2</td><td>388</td><td>378</td><td>321</td><td>293</td><td>293</td></tr></table>

# 3.2.2 拉伸性能 见表 $3-3$ 。

表3-3[4，5.7]  

<table><tr><td rowspan="2">热处理制度</td><td rowspan="2">θ, ℃</td><td>σb</td><td>σ0.2</td><td>δ5</td><td>ψ</td></tr><tr><td colspan="2">MPa</td><td colspan="2">%</td></tr><tr><td rowspan="5">1050℃油淬+550℃回火</td><td>20</td><td>1105</td><td>950</td><td>12</td><td>34</td></tr><tr><td>300</td><td>960</td><td>810</td><td>9</td><td>35</td></tr><tr><td>400</td><td>930</td><td>785</td><td>8</td><td>32</td></tr><tr><td>500</td><td>850</td><td>765</td><td>20</td><td>52</td></tr><tr><td>600</td><td>430</td><td>370</td><td>16</td><td>78</td></tr><tr><td rowspan="3">680℃回火</td><td>20</td><td>940</td><td>630</td><td>11</td><td>36</td></tr><tr><td>300</td><td>745</td><td>600</td><td>6</td><td>23</td></tr><tr><td>450</td><td>630</td><td>540</td><td>8</td><td>27</td></tr><tr><td rowspan="3">980℃油淬+520℃回火</td><td>20</td><td>1205</td><td>990</td><td>6</td><td>14</td></tr><tr><td>300</td><td>1130</td><td>950</td><td>4</td><td>10</td></tr><tr><td>450</td><td>970</td><td>835</td><td>6</td><td>12</td></tr></table>

3.2.4 冲击性能 试样取自壳型铸造梅花型试棒、热处理制度按 $680^{\circ}\mathrm{C}$ 回火 $5\sim 8\mathrm{h}$ 空冷。冲击韧性 $a_{\mathrm{KU}} = 117\mathrm{kJ / m}^2$ [7]。不同回火温度对冲击值的影响 见表3-4。

表3-4[5]  

<table><tr><td>1050°C油淬 + 不同回火温度 (℃) 保温3 h</td><td>400</td><td>500</td><td>550</td><td>600</td><td>650</td></tr><tr><td>\( a_{\mathrm {KU}}, \mathrm {kJ}/\mathrm {m}^{2} \)</td><td>196</td><td>216</td><td>245</td><td>440</td><td>490</td></tr></table>

# 3.3 持久和蠕变性能

3.3.1 高温持久性能 见表3-5。

表3-5[5]  

<table><tr><td>热处理制度</td><td>θ, ℃</td><td>σ100, MPa</td></tr><tr><td rowspan="3">1050℃油淬+550℃回火</td><td>400</td><td>785</td></tr><tr><td>500</td><td>294</td></tr><tr><td>550</td><td>196</td></tr></table>

3.3.2 高温蠕变性能 见表3-6。

表3-6[5]  

<table><tr><td>热处理制度</td><td>θ, ℃</td><td>σ0.2/25</td></tr><tr><td rowspan="2">1050℃油淬+550℃回火</td><td>400</td><td>373</td></tr><tr><td>450</td><td>245</td></tr></table>

# 3.4 疲劳性能

3.4.1 高周疲劳 见表3-7。

表3-7[5]  

<table><tr><td rowspan="2">热处理制度</td><td rowspan="2">θ,℃</td><td rowspan="2">循环基数</td><td>σ-1</td><td>σ-1H</td></tr><tr><td colspan="2">MPa</td></tr><tr><td rowspan="2">1050℃油淬+550℃回火</td><td>20</td><td rowspan="2">10^7</td><td>402</td><td>260</td></tr><tr><td>500</td><td>265</td><td>-</td></tr></table>

# 4 组织结构

# 4.1 相变温度

4.2 时间-温度-组织转变曲线

4.3 合金组织结构 淬火状态为马氏体和少量的铁素体， $550^{\circ}\mathrm{C}$ 回火后为回火索氏体和少量铁素体。

# 5 工艺性能与要求

# 5.1 成形性能

中频感应炉熔炼时，浇铸温度采用 $1540\sim 1570^{\circ}\mathrm{C}$ ，铸件成形性能较好，铸件的收缩率一般为壁厚的 $2\% \sim 2.5\%$ 。应综合考虑压型设计、浇冒口安排和造型材料的选择。当铸件尺寸有偏差时，可在热处理后进行矫正，矫正后按零件热处理要求进行补充热处理。

5.2 焊接性能 焊接性能良好，可进行氩弧焊，点焊和缝焊。但点焊和缝焊规范不当时，会出现表面裂纹。铸件允许补焊，可根据具体零件要求按专用说明书进行。

5.2.1 组合件点焊规范 见表5-1。

表5-1[8]  

<table><tr><td rowspan="2">组合件类型</td><td rowspan="2">厚度mm</td><td rowspan="2">焊前状态</td><td rowspan="2">电极直径mm</td><td colspan="3">规范参数</td><td colspan="2">核心尺寸</td></tr><tr><td>焊接电流I,A</td><td>通电时间t,s</td><td>电极压力F,N</td><td>dmm</td><td>焊透率η%</td></tr><tr><td rowspan="3">Cr17Ni2板和Cr17Ni3铸件</td><td>1.5+2.0</td><td rowspan="3">退火或调质</td><td>4.5~6.5</td><td>7000</td><td>0.38</td><td>5982~7355</td><td>4.2~4.8</td><td rowspan="3">45~80</td></tr><tr><td>1.5+1.5</td><td>4.0~5.5</td><td>7000</td><td>0.38</td><td>5982~7355</td><td>4.2~4.8</td></tr><tr><td>2.0+1.5</td><td>4.0~6.0</td><td>7400~7600</td><td>0.32~0.38</td><td>5688</td><td>4.2~4.8</td></tr></table>

5.2.2 组合件点焊接头单点室温抗剪强度 见表5-2。

# 5.3 零件热处理工艺

表5-2[8]  

<table><tr><td>组合件类型</td><td>厚度,mm</td><td>焊前状态</td><td>焊后处理</td><td>d, mm</td><td>焊点抗剪强度,N/点</td></tr><tr><td>Cr17Ni2板和Cr17Ni3铸件</td><td>2.0+1.5</td><td>退火或调质</td><td>未处理</td><td>4.2~4.8</td><td>13965</td></tr></table>

5.3.1 铸件切割后 $680^{\circ}\mathrm{C}$ 回火 $3\sim 8\mathrm{h}$ ，空冷。  
5.3.2 铸件矫正后 $550^{\circ}\mathrm{C}$ 回火 $2\sim 2.5\mathrm{h}$ ，空冷。  
5.3.3 铸件补焊后 $630^{\circ}\mathrm{C}$ 回火 $5\sim 6\mathrm{h}$ ，空冷。

若铸件无矫正和补焊则按5.3.1进行。

# 参考资料

[1] 阿列克森科·M.Ф.，耐热结构钢及耐热不锈钢的组织和性能，郝应麒等译，机械工业出版社，1965年9月。  
[2] 成都航空发动机厂，08W6J-003《ZGCr17Ni2精密铸造技术条件》。  
[3]沈阳铸造研究所、大连工学院等，铸钢手册，机械工业出版社，1981年。  
[4] BVAM·航空材料手册（中译本），耐热钢及合金，1965年。  
[5]别特罗娃，B.C.，3H268J钢的机械、物理和铸造技术，航空技术，梁汉杰译，1958年8月。  
[6] 陈德和，不锈钢的性能与组织，机械工业出版社，1977年10月。  
[7] 沈阳航空发动机厂，ZGCr17Ni2钢检验数据典型值，1986年。  
[8] 北京航空材料研究所等，航空材料焊接手册，国防工业出版社，1978年7月。

编写：张文林

审校：竺培材、陈荣章

# ZG1 Cr11Ni2 WMoV

# 1 概述

ZG1Cr11Ni2WMoV钢是一种 $12\%$ 铬马氏体热强不锈钢，用镍、钨、钼、钒合金元素固溶强化，具有良好的综合力学性能和长期回火组织稳定性，其铸造、焊接、机加工等工艺性能也较好。在 $700^{\circ}\mathrm{C}$ 空气中具有稳定的抗氧化性能[1]。能耐淡水和湿空气腐蚀，但不适宜在海水和海洋性大气中使用[2]。适合制作 $600^{\circ}\mathrm{C}$ 以下工作的铸件。

1.1 材料牌号 ZG1Cr11Ni2WMoV。  
1.2 相近牌号 ΘH961JI（苏联）。  
1.3 材料的技术标准 3B92—31—78《ZG1Cr11Ni2WMoV熔模精铸整流叶片技术条件》。  
1.4 化学成分 见表1-1。

表1-1[3]  

<table><tr><td>元素</td><td>C</td><td>Mn</td><td>Si</td><td>Cr</td><td>Ni</td><td>W</td><td>Mo</td><td>V</td><td>S</td><td>P</td></tr><tr><td>含量,%</td><td>0.10~0.17</td><td>0.2~0.8</td><td>0.2~0.8</td><td>10.5~12.0</td><td>1.7~2.5</td><td>0.7~1.4</td><td>0.7~1.4</td><td>0.15~0.30</td><td>≤0.03</td><td>≤0.035</td></tr></table>

1.5 热处理制度 $1000\sim 1100^{\circ}\mathrm{C}$ 淬火 $+540\sim 650^{\circ}\mathrm{C}$ 回火； $580^{\circ}\mathrm{C}$ 回火，空冷。

# 1.6 品种规格和供应状态

1.6.1 品种规格 铸件毛坯和重熔母合金锭或电极板、棒，其具体尺寸可根据使用要求而定。  
1.6.2 供应状态 铸件毛坯按铸态或热处理后状态供应。  
1.7 熔炼和铸造工艺 尺寸较大的铸件可采用三相电弧炉熔炼，一般尺寸的铸件可采用中频感应炉熔炼、有衬电渣炉重熔或真空感应炉熔炼或重熔。铸造工艺可采用砂型铸造和熔模精密铸造。对各种类型叶片生产，通常采用熔模精密铸造。  
1.8 应用概况及特殊要求 已用作航空发动机，精铸压气机整流叶片。

# 2 物理及化学性能

# 2.1 热性能

2.1.2 热导率 见表2-1。

表2-1[4]   

<table><tr><td>θ, ℃</td><td>300</td><td>500</td><td>700</td></tr><tr><td>λ, W/ (m·℃)</td><td>25.0</td><td>26.3</td><td>27.8</td></tr></table>

# 2.1.4 线膨胀系数 见表2-2。

表2-2[4]  

<table><tr><td>θ, ℃</td><td>20~100</td><td>20~200</td><td>20~300</td><td>20~400</td><td>20~500</td><td>20~600</td></tr><tr><td>a, 10-6℃-1</td><td>9.25</td><td>9.61</td><td>10.32</td><td>10.76</td><td>11.08</td><td>11.24</td></tr></table>

2.2 密度 $\rho = 7.5\mathrm{g / cm}^3$

# 3 力学性能

3.1 技术标准规定的性能 见表3-1。

表3-1[3]  

<table><tr><td rowspan="3">热处理制度</td><td>σb</td><td>σ0.2</td><td>δ</td><td>ψ</td><td rowspan="2">αK-U
kJ/m2</td><td rowspan="3">HfB
kg f/m m2</td></tr><tr><td colspan="2">MPa</td><td colspan="2">%</td></tr><tr><td colspan="5">不小于</td></tr><tr><td>580℃回火</td><td>990</td><td>800</td><td>6</td><td>30</td><td>300</td><td>311~388</td></tr></table>

3.2 室温和不同温度下的力学性能

3.2.1 硬度 不同热处理制度硬度值 见表3-2。

表3-2[4]  

<table><tr><td>热处理制度</td><td>HB, kgf/mm²</td></tr><tr><td>580℃回火, 空冷</td><td>347</td></tr><tr><td>1050℃空冷+580℃回火, 空冷</td><td>339</td></tr><tr><td>1070℃空冷+580℃回火, 空冷</td><td>388</td></tr></table>

3.2.2 拉伸性能 见表3-3。

表3-3[4]  

<table><tr><td rowspan="2">热处理制度</td><td rowspan="2">θ,℃</td><td>σb</td><td>σ0.2</td><td>δ5</td><td>ψ</td></tr><tr><td colspan="2">MPa</td><td colspan="2">%</td></tr><tr><td rowspan="3">580℃回火,空冷</td><td>20</td><td>1170</td><td>915</td><td>11</td><td>44</td></tr><tr><td>500</td><td>813</td><td>-</td><td>14</td><td>50</td></tr><tr><td>550</td><td>760</td><td>-</td><td>16</td><td>56</td></tr><tr><td>1050℃空冷+580℃回火,空冷</td><td>20</td><td>1170</td><td>983</td><td>14</td><td>48</td></tr><tr><td rowspan="3">1070℃空冷+580℃回火,空冷</td><td>20</td><td>1385</td><td>1170</td><td>14</td><td>57</td></tr><tr><td>500</td><td>935</td><td>-</td><td>17</td><td>60</td></tr><tr><td>550</td><td>805</td><td>-</td><td>17</td><td>63</td></tr></table>

3.2.4 冲击性能 见表3-4。

表3-4  

<table><tr><td>热处理制度</td><td>aKU, kJ/m2</td></tr><tr><td>580℃回火</td><td>450</td></tr><tr><td>1050℃空冷+580℃回火</td><td>560</td></tr><tr><td>1070℃空冷+580℃回火</td><td>650</td></tr></table>

# 3.3 持久和蠕变性能

# 3.3.1 高温持久性能 见表3-5。

表3-5[4]  

<table><tr><td>热处理制度</td><td>θ, ℃</td><td>σ, MPa</td><td>t, h</td></tr><tr><td rowspan="2">580℃回火</td><td>500</td><td>500</td><td>&gt;436</td></tr><tr><td>550</td><td>350</td><td>&gt;542</td></tr></table>

# 3.3.2 高温蠕变性能 见表3-6。

表3-6[4]  

<table><tr><td>热处理制度</td><td>θ, ℃</td><td>σ, MPa</td><td>蠕变时间 t, h</td><td>残余变形δ, %</td></tr><tr><td rowspan="2">580℃回火, 空冷</td><td rowspan="2">500</td><td>220</td><td rowspan="2">100</td><td>0.08</td></tr><tr><td>300</td><td>0.14</td></tr></table>

# 3.4 疲劳性能

# 3.4.1 高周疲劳 见表3-7。

表3-7[4]  

<table><tr><td rowspan="2">热处理制度</td><td rowspan="2">θ,℃</td><td rowspan="2">循环基数</td><td>σ-1</td><td>σ+1H</td></tr><tr><td colspan="2">MPa</td></tr><tr><td rowspan="2">1050℃空冷+580℃回火,空冷</td><td>20</td><td rowspan="2">10^7</td><td>550</td><td>310</td></tr><tr><td>500</td><td>380</td><td>260</td></tr></table>

# 3.4.3 冷热疲劳 见表3-8。

表3-8[4]  

<table><tr><td rowspan="2">热处理制度</td><td rowspan="2">θ, ℃</td><td colspan="2">循环时间 s</td><td rowspan="2">循环次数</td><td rowspan="2">裂纹长度 mm</td><td rowspan="2">平均裂纹长度 mm</td></tr><tr><td>加热</td><td>冷却</td></tr><tr><td rowspan="4">580℃回火,空冷</td><td rowspan="4">20≤550</td><td rowspan="4">55</td><td rowspan="4">5</td><td rowspan="4">1240</td><td>0.45</td><td rowspan="4">0.52</td></tr><tr><td>0.58</td></tr><tr><td>0.45</td></tr><tr><td>0.58</td></tr></table>

# 3.5 弹性性能

# 3.5.1 弹性模量 见表3-9。

表3-9[4]  

<table><tr><td>θ, ℃</td><td>14</td><td>50</td><td>100</td><td>150</td><td>200</td><td>250</td><td>300</td><td>350</td><td>400</td><td>450</td><td>500</td><td>550</td></tr><tr><td>E, G Pa</td><td>213</td><td>212</td><td>211</td><td>209</td><td>207</td><td>204</td><td>200</td><td>196</td><td>192</td><td>187</td><td>181</td><td>175</td></tr></table>

# 4 组织结构

# 4.1 相变温度

# 4.2 时间-温度-组织转变曲线

4.3 合金组织结构 钢在淬火状态为马氏体组织，经 $540 \sim 650^{\circ} \mathrm{C}$ 回火后为回火索氏体。

# 5 工艺性能与要求

5.1 成形性能 具有良好的流动性和充填性，采用热壳型可浇铸边缘尺寸为 $0.3 \sim 0.5 \mathrm{~mm}$ 的薄壁铸件。当浇铸温度过低、静压力不足时，铸件易产生冷隔。中频感应炉熔炼时，一般采用钢水浇铸温度 $1640 \sim 1680^{\circ} \mathrm{C}$ ，模壳温度 $950 \sim 980^{\circ} \mathrm{C}$ 。  
5.2 焊接性能 钢的焊接性能良好，一般采用氩弧焊或电弧焊，工艺稳定，焊接后焊点强度不低于基体强度。  
5.3 零件热处理工艺 铸件一般采用 $580^{\circ}\mathrm{C}$ 回火 $4 \sim 6\mathrm{h}$ ，空冷。当冲击韧性值要求较高时，可采用 $1050^{\circ}\mathrm{C}1\mathrm{h}$ ，空冷淬火 $+580^{\circ}\mathrm{C}4 \sim 6\mathrm{h}$ 回火，空冷。

# 参考资料

[1] 北京航空材料研究所，热强不锈钢性能数据汇编（内部资料）1968.2。  
[2] 阿列克森科，M.Φ.耐热结构钢及耐热不锈钢的组织和性能，郝应麒等译，机械工业出版社，1965年9月。  
[3]沈阳航空发动机厂，3B92-32-78《ZG1Cr11Ni2WMoV熔模精铸整流叶片技术条件》。  
[4]沈阳航空发动机厂，YJ—63—82《ZG1Cr11Ni2WMoV钢研制和应用总结》（内部资料）。

编写：肖永明

审校：张文林、赵振业

# ZG0 Cr17Ni4 Cu3 Nb

# 1 概述

ZG0Cr17Ni4Cu3Nb是一种马氏体沉淀硬化铸造不锈钢，这种钢兼有马氏体不锈钢强度高和奥氏体不锈钢塑性及工艺性能良好的优点，同时还具有良好的抗腐蚀性能，可与0Cr18Ni9及1Cr18Ni9钢相媲美。该钢焊接性能良好。在合适的工艺参数下，铸造性能亦佳。与其他马氏体钢一样，在零下温度也有塑性-脆性转变。该钢主要用作温度 $320^{\circ}\mathrm{C}$ 以下，要求耐腐蚀，耐磨的零件。航空工业中用来制造发动机和飞机的各种复杂和异形铸件。也适用于宇航、石油、化工、核电站和造船等部门。

1.1 材料牌号 ZG0 Cr17Ni4Cu3Nb。  
1.2 相近牌号 17—4PH（美国）；SUS24（日本）。  
1.3 材料的技术标准 Q/18AO15—80《铸造不锈钢ZG0Cr17Ni4Cu3Nb专用技术条件》[1]。  
1.4 化学成分 见表1-1。

表1-1[1]  

<table><tr><td>元素</td><td>C</td><td>Mn</td><td>Si</td><td>Cr</td><td>Ni</td><td>Nb</td><td>Cu</td><td>N</td><td>S</td><td>P</td></tr><tr><td>含量,%</td><td>≤0.06</td><td>≤0.70</td><td>0.50~1.00</td><td>15.50~16.70</td><td>3.60~4.60</td><td>0.15~0.40</td><td>2.80~3.50</td><td>≤0.05</td><td>≤0.03</td><td>≤0.04</td></tr></table>

# 1.5 热处理制度

1.5.1 $1050^{\circ}\mathrm{C}$ 固溶处理 $4\mathrm{h}$ ，空冷 $+630^{\circ}\mathrm{C}$ 时效 $4\mathrm{h}$ ，空冷[1]。  
1.5.2 1160°C均匀化处理2h，油淬 + 1040°C固溶处理40min，油淬 + 490°C时效4h，空冷。[2]

# 1.6 品种规格和供应状态

1.6.1 品种规格 铸件毛坯和重熔母材锭坯。

1.6.2 供应状态 铸件毛坯为铸态或热处理状态供应。

1.7 熔炼和铸造工艺较大的铸件可采用三相电弧炉熔炼。一般铸件可采用碱性炉衬中频感应炉熔炼，质量要求较高的铸件可采用有衬电渣炉重熔以及真空感应炉熔炼或重熔。真空熔炼时应在通氩气条件下添加铜，以防止铜挥发。铸造工艺，可采用熔模精密铸造或真空吸铸。  
1.8 应用概况及特殊要求 已用于制造航空发动机静止外涵叶片、整体铸造轴流转子、导风轮和飞机照相舱盖支座等零件。使用该钢时应注意控制 $\delta-$ 铁素体的含量，不宜超过 $10\%$ ，以块状、均匀分布为佳，同时还应注意铜的枝晶偏析对钢塑性的不利影响。为获得均匀致密的铸态组织，除应注意成分控制和热处理外，不可忽视铸造工艺的每一环节。

# 2 物理及化学性能

# 2.1 热性能

2.1.1 熔化温度范围 $1400\sim 1440^{\circ}\mathrm{C}^{[3]}$   
2.1.2 热导率 室温： $\lambda = 11.3\mathrm{W / (m\cdot^{\circ}C)}$ [4]。  
2.2 密度 $\rho = 7.73\sim 7.75\mathrm{g / cm}^{3[5]}$   
2.3 电性能  
2.3.1 电阻率 $\rho = 98 \times 10^{-8} \Omega \cdot \mathbf{m}^{[4]}$ 。

# 3 力学性能

3.1 技术标准规定的性能 见表3-1。

表3-1[1,2]  

<table><tr><td rowspan="3">热处理制度</td><td>σb</td><td>σ0.2</td><td>δ5</td><td>ψ</td><td rowspan="2">aKU
kJ/㎡</td><td rowspan="3">HRC</td></tr><tr><td colspan="2">MPa</td><td colspan="2">%</td></tr><tr><td colspan="5">不小于</td></tr><tr><td>1050℃ 4 h, 空冷
+630℃ 4 h, 空冷</td><td>930</td><td>-</td><td>10</td><td>-</td><td>440</td><td>25~34</td></tr><tr><td>1040℃40 min, 油
冷+490℃ 4 h,空冷</td><td>1235</td><td>1030</td><td>6</td><td>15</td><td>-</td><td>≥40</td></tr></table>

# 3.2 室温和不同温度下的力学性能

3.2.1 硬度 铸件经 $1050^{\circ}\mathrm{C}$ 固溶 $+630^{\circ}\mathrm{C}$ 时效后的硬度， $\mathrm{HRC} = 31^{[6]}$   
3.2.2 拉伸性能  
3.2.2.1 不同热处理制度的室温拉伸性能 见表3-2。

表3-2[2,6]  

<table><tr><td rowspan="2">热处理制度</td><td>σb</td><td>σ0.2</td><td>δ5</td><td>ψ</td></tr><tr><td colspan="2">MPa</td><td colspan="2">%</td></tr><tr><td>1050℃ 4 h, 空冷 + 630℃ 4 h, 空冷</td><td>991</td><td>-</td><td>15</td><td>-</td></tr><tr><td>1160℃ 2 h, 油淬 + 1040℃ 40 min, 油淬 + 490℃ 4 h, 空冷</td><td>1346</td><td>1285</td><td>8</td><td>30</td></tr></table>

3.2.2.2 不同时效温度对室温拉伸性能的影响 见图3-1。

热处理制度： $1160^{\circ}\mathrm{C}2\mathrm{h}$ ，油淬 $+1040^{\circ}\mathrm{C}40\mathrm{min}$ ，油淬，然后在不同温度下时效 $4\mathrm{h}$ 空冷。

3.2.2.3 不同的时效保温时间对室温拉伸性能的影响 见图3-2。

热处理制度： $1160^{\circ}\mathrm{C}2\mathrm{h}$ 油淬 $+1040^{\circ}\mathrm{C}40\mathrm{min}$ ，油淬，然后在 $490^{\circ}\mathrm{C}$ 经不同时间时效，空冷。

3.2.2.4 不同温度下的瞬时拉伸性能 见图3-3。

热处理制度： $1160^{\circ}\mathrm{C}2\mathrm{h}$ ，油淬 $+1040^{\circ}\mathrm{C}40\mathrm{min}$ ，油淬 $+490^{\circ}\mathrm{C}$ 时效 $4\mathrm{h}$ ，空冷。

图片摘要：该图主要展示 3 1 不同时效温度对室温拉伸性能的影响[2]。
![](images/042af1b8dd94c1e563e49f31656c5ba322260d65c833b7b4dc85bcc843b960a1.jpg)  
图3-1 不同时效温度对室温拉伸性能的影响[2]

图片摘要：该图主要展示 3 1 不同时效温度对室温拉伸性能的影响[2]。
![](images/346c0113742ac1ecb7e154b706875038829c3937866588ecec301e7edf791c3f.jpg)  
图3-2 不同的时效保温时间对室温拉伸性能的影响[2]

图片摘要：该图主要展示 3 2 不同的时效保温时间对室温拉伸性能的影响[2]。
![](images/686795add5b02ba97ddc393ff34f8e3b600e8b5083fa83938cdd247b67b17696.jpg)  
图3-3 钢在不同温度下的瞬时拉伸性能[12]

# 4 组织结构

# 4.1 相变温度 见表4-1。

表4-1[3]  

<table><tr><td>相变点</td><td>A c1</td><td>A c3</td><td>Ms</td><td>Mf</td></tr><tr><td>θ,℃</td><td>627</td><td>704</td><td>132</td><td>32</td></tr></table>

# 4.2 时间-温度-组织转变曲线

4.3 合金组织结构 钢在铸态和固溶处理状态下的组织为马氏体和少量的 $\delta$ -铁素体。经时效处理后，在马氏体基体上析出弥散强化相（富铜的 $\varepsilon$ 相）。

# 5 工艺性能与要求

5.1 成形性能 工艺参数选择和控制得当时，具有良好的铸造性能，钢液的流动性很好，可以浇铸各种形状复杂、大小殊异的铸件，如浇铸（叶尖厚度只有 $1.5 \sim 2 \mathrm{~mm}$ ）的轴流转子，自由浇铸能完全充满，轮廓清晰，铸件的表面光洁。除自由浇铸成形外也可采用真空吸铸成形。真空吸铸时，铸温可比自由浇铸低 $50 \sim 100^{\circ} \mathrm{C}$ ，壳型温度可降低数百度，液体直接从熔池进入壳型不需转注，对尺寸复杂的零件质量效果比较明显。[7]  
5.2 焊接性能 钢的焊接性能良好，虽然是马氏体型不锈钢，凡适用于奥氏体不锈钢的焊接方法均可使用，裂纹倾向性小，可以不预热，用同钢种焊条进行氩弧焊，焊缝性能可达到基体金属热处理后的水平。[6]  
5.3 零件热处理工艺 根据使用要求选用不同时效温度以获得不同的综合力学性能。固溶后采用 $490^{\circ}\mathrm{C}$ 低温时效，则所得强度高而塑性，韧性偏低，如采用 $630^{\circ}\mathrm{C}$ 高温时效，则塑

性、韧性高，但强度有所下降。为减低或消除合金元素（例如铜）的枝晶偏析，使成分趋于均匀化，以改善钢的组织和性能，可在固溶之前采用 $1160^{\circ}\mathrm{C}$ 左右的均匀化处理。该钢在加热到 $900^{\circ}\mathrm{C}$ 以上时，氧化十分明显，因此，热处理时必须进行防护或通氩气保护。如因残余奥氏体过多而硬度达不到要求时，可在固溶冷至室温后继续深冷至 $-74^{\circ}\mathrm{C}$ 左右，以使残余奥氏体转化。如果铸件在生产或使用中，因过时效而致强度下降时，可采用全程重新处理，以达到要求的力学性能。

# 参考资料

[1] 北京航空学院，Q/18AO15—80《铸造不锈钢专用技术条件》  
[2] 周士乾等，Cr17Ni4Cu3铸造合金的研究，航空材料，1980第1期。  
[3]KattusJ.R.17-4PH,Aerospace&structuralmetalsHandlook，FerrousAlloys，1978年。  
[4] 陕西省标准化情报研究所等、中外常用金属材料手册，1984年4月。  
[5]沈阳铸造研究所，大连工学院等，铸钢手册、机械工业出版社，1981年。  
[6] 北京航空学院，ZGCr17Ni4Cu3Nb铸造不锈钢研制总结（内部资料），1980年8月。  
[7] 刘发信等，某型航空发动机匣壳体分析（内部资料），北京航空材料研究所，1986年。

编写：竺培材

审校：张文林、赵振业

# ZG1Cr18Ni9Ti

# 1 概述

ZG1Cr18Ni9Ti是典型的18-8奥氏体铸造不锈钢，具有高的韧性、塑性及良好的抗氧化、耐腐蚀性能。由于钢中含有稳定化元素钛，提高了抗晶间腐蚀的能力。不仅在大气、淡水和海水中，而且在许多酸中，特别是氧化性酸中具有较高的耐腐蚀性能，直至 $600^{\circ}\mathrm{C}$ 仍保持一定的拉伸强度，因此广泛地用来制造汽轮机叶片、废气涡轮和在氧化性溶液中工作的各种铸件。航空工业中主要用于制造在空气或某些介质中工作的燃气轮机以及泵、阀、排气管、喷管等铸件。

1.1 材料牌号 ZG1Cr18Ni9Ti  
1.2 相近牌号 1X18H9TJI（苏联）。  
1.3 材料的技术标准 GB2100—80《不锈耐酸钢铸件技术条件》。  
1.4 化学成分 见表1-1。

表1-1[1]  

<table><tr><td>元素</td><td>C</td><td>Mn</td><td>Si</td><td>Cr</td><td>Ni</td><td>Ti</td><td>S</td><td>P</td></tr><tr><td>含量,%</td><td>≤0.12</td><td>0.80~2.00</td><td>≤1.50</td><td>17.00~20.00</td><td>8.00~11.00</td><td>5×(C%-0.02)~0.70</td><td>≤0.03</td><td>≤0.035</td></tr></table>

1.5 热处理制度 $1100^{\circ}\mathrm{C}$ 固溶处理。

1.6 品种规格和供应状态

1.6.1 品种规格 铸件毛坯或重熔母合金锭坯。  
1.6.2 供应状态 铸态或固溶处理状态。  
1.7 熔炼和铸造工艺 采用三相电弧炉或碱性炉衬中频感应炉熔炼以及高频翻转炉或有衬电渣炉重熔。特种要求的铸件采用真空感应炉熔炼或重熔。铸造工艺采用熔模精密铸造或真空吸铸。  
1.8 应用概况及特殊要求 多用在飞机和发动机的零部件上，如发动机的排气管，喷管等。由于合金成分的特点，铸造工艺性能较碳素铸钢差，铸件易产生缺陷，因此要注意工艺参数的选择和控制并合理地安排铸件的浇冒口。化学成分上要控制钛的加入量，过量的钛会使钢中出现较多的铁素体，从而影响钢的力学性能。钛与氧、氮化合生成的化合物，不仅造成夹杂而且使铸造性能恶化，生成过多的氧化膜，导致铸件成品率下降。因此，航空发动机厂结合产品质量的要求对规定的化学成分作适当的调整，将硅含量限制在 $1.0\%$ 以下，钛含量 $0.13\% \sim 0.7\%$ ，对于需要荧光检验的小尺寸精铸件，在保证耐腐蚀的前提下，为获得高的铸件合格率，钛含量的控制多偏下限[2]。对厚大的或形状复杂的铸件，为防止和减少固溶处理后冷却时析出碳化物，尤其是沿晶界的析出，应力求降低含碳量，从而使钢保持良好的塑性、韧性和耐腐蚀性能，特别是耐晶间腐蚀性能。对于高温长期工作

的铸件，组织中不希望存在多量的铁素体，以防止出现 $\sigma-$ 相，使钢变脆。若组织中铁素体含量在 $10\%$ 以下则不易形成 $\sigma-$ 相。

# 2 物理及化学性能

# 2.1 热性能

2.1.1 熔化温度范围 $1370\sim 1425^{\circ}\mathrm{C}^{[3]}$   
2.1.2 热导率 见表2-1。

表2-1[4]   

<table><tr><td>θ, ℃</td><td>100</td><td>200</td><td>300</td><td>400</td><td>500</td><td>600</td><td>700</td></tr><tr><td>λ, W/(m·℃)</td><td>15.9</td><td>17.6</td><td>18.8</td><td>21.4</td><td>23.0</td><td>24.7</td><td>26.8</td></tr></table>

2.1.3 比热容 $C = 502\sim 544\mathrm{J / kg}\cdot {}^{\circ}\mathrm{C}^{[3]}$   
2.1.4 线膨胀系数 见表2-2。

表2-2[4]  

<table><tr><td>θ, ℃</td><td>25~100</td><td>25~200</td><td>25~300</td><td>25~400</td><td>25~500</td><td>25~600</td><td>25~650</td><td>25~700</td></tr><tr><td>α, 10-6℃-1</td><td>14.8</td><td>16.0</td><td>16.9</td><td>17.1</td><td>17.6</td><td>18.0</td><td>18.3</td><td>18.4</td></tr></table>

2.2 密度 $\rho = 7.9\mathrm{g / cm}^3$ [4]。

# 2.3 电性能

2.3.1 电阻率 见表2-3。

表 2-3 [5]  

<table><tr><td>θ, ℃</td><td>20</td><td>200</td><td>400</td><td>600</td><td>700</td></tr><tr><td>ρ, 10-8Ω·m</td><td>75</td><td>87</td><td>97</td><td>109</td><td>114</td></tr></table>

# 3 力学性能

3.1 技术标准规定的性能 见表3-1。

表3-1[1]  

<table><tr><td rowspan="3">热处理制度</td><td>σb</td><td>σ0.2</td><td>δ5</td><td>ψ</td><td rowspan="2">aKU
kJ/m2</td></tr><tr><td colspan="2">MPa</td><td colspan="2">%</td></tr><tr><td colspan="5">不小于</td></tr><tr><td>1100℃固溶</td><td>440</td><td>195</td><td>25</td><td>32</td><td>980</td></tr></table>

# 3.2 室温和不同温度下的力学性能

3.2.2 拉伸性能 见表3-2。

表3-2[4.6]  

<table><tr><td rowspan="2">热处理制度</td><td rowspan="2">θ,℃</td><td>σb</td><td>σ0.2</td><td>δ5</td><td>ψ</td></tr><tr><td colspan="2">MPa</td><td colspan="2">%</td></tr><tr><td rowspan="9">1100℃固溶+800℃稳定化处理[4]</td><td>20</td><td>598~657</td><td>235</td><td>24~35</td><td>30</td></tr><tr><td>350</td><td>333~373</td><td>196</td><td>11~13</td><td>25~29</td></tr><tr><td>400</td><td>353~373</td><td>196</td><td>12~17</td><td>24~41</td></tr><tr><td>450</td><td>353</td><td>167</td><td>23</td><td>42~46</td></tr><tr><td>500</td><td>343</td><td>186</td><td>17</td><td>35~42</td></tr><tr><td>550</td><td>304</td><td>167</td><td>23</td><td>51</td></tr><tr><td>600</td><td>275</td><td>157</td><td>24</td><td>47</td></tr><tr><td>650</td><td>275</td><td>177</td><td>17~21</td><td>33~39</td></tr><tr><td>700</td><td>226~255</td><td>177</td><td>15~17</td><td>26~38</td></tr><tr><td>1100℃固溶[6]</td><td>20</td><td>488</td><td>272</td><td>27</td><td>36</td></tr></table>

# 3.2.4 冲击性能 见表3-3。

表3-3[4.6]  

<table><tr><td>热处理制度</td><td>θ,℃</td><td>aKU, kJ/m2</td></tr><tr><td rowspan="9">1100℃固溶+800℃稳定化处理[4]</td><td>20</td><td>785</td></tr><tr><td>350</td><td>588 ~980</td></tr><tr><td>400</td><td>686 ~1080</td></tr><tr><td>450</td><td>785 ~980</td></tr><tr><td>500</td><td>686 ~880</td></tr><tr><td>550</td><td>980</td></tr><tr><td>600</td><td>883</td></tr><tr><td>650</td><td>785 ~1080</td></tr><tr><td>700</td><td>880</td></tr><tr><td>1100℃固溶[6]</td><td>20</td><td>1180</td></tr></table>

# 3.3 持久和蠕变性能

# 3.3.1 高温持久性能 见表3-4。

表3-4[4]  

<table><tr><td rowspan="2">热处理制度</td><td rowspan="2">θ,℃</td><td>σ1000</td><td>σ10000</td><td>σ100000</td></tr><tr><td colspan="3">MPa</td></tr><tr><td rowspan="2">1100℃固溶+800℃稳定化处理</td><td>550</td><td>-</td><td>196</td><td>157</td></tr><tr><td>600</td><td>177</td><td>157</td><td>128</td></tr></table>

3.3.2 高温蠕变性能 经 $1100^{\circ}\mathrm{C}$ 固溶 $+800^{\circ}\mathrm{C}$ 稳定化处理后钢的蠕变极限

$$
\sigma_ {1 / 1 0 0 0 0 0} ^ {6 0 0 ^ {\circ} \mathrm {C}} = 1 1 8 \mathrm {M P a} ^ {[ 4 ]}
$$

# 3.5 弹性性能

3.5.2 弹性模量 见表3-5。

表3-54  

<table><tr><td>θ, ℃</td><td>20</td><td>350</td><td>400</td><td>450</td><td>500</td><td>550</td><td>600</td><td>650</td></tr><tr><td>E, GPa</td><td>167</td><td>147</td><td>137</td><td>137</td><td>128</td><td>128</td><td>128</td><td>i18</td></tr></table>

# 4 组织结构

# 4.1 相变温度

4.2 时间-温度-组织转变曲线  
4.3 合金组织结构 钢在缓慢冷却条件下或铸态下的组织由奥氏体、铁素体和碳化物组成。铸件经过固溶处理后，为奥氏体组织。

# 5 工艺性能与要求

5.1 成形性能 由于钢在熔炼或重熔过程中易产生铬和钛的氧化膜，使钢的铸造性能变坏，针对这一情况，宜采用高温快铸工艺，但温度过高，铸速过快又容易导致粗大结晶组织而使铸件不够致密并容易产生热裂，相反，浇铸温度低，钢液的粘度增大会带来另外的缺陷，如表面皱皮、缩松、冷隔等，因此要针对不同形状、尺寸的铸件，选取适宜的铸温与铸速。一般中频感应炉熔炼，在加钛前钢水温度应达到 $1630 \sim 1650^{\circ}\mathrm{C}$ ，铸温可选用 $1550 \sim 1580^{\circ}\mathrm{C}$ ，铸型内钢液上升速度应两倍于普通珠光体钢，充填速度为碳钢的 $1 \sim 1.5$ 倍。为避免铸件晶粒粗大和产生热裂，应尽可能采取分散引入和多层引入浇口方法。为避免高温快注造成铸件表面粘砂，宜采用优质涂料。钢的收缩根据壁厚一般为 $2\% \sim 2.5\%$ 。钢铸件形成热裂与缩孔的倾向均较大，此点在模具及压型等设计和工艺参数选择和控制时必须加以考虑。铸件冒口不宜采用氧-乙炔火焰切除，应在铸件固溶处理后用机加工方法切除。  
5.2 焊接性能 焊接性能良好，可采用氩弧焊、点焊和缝焊，但点焊和缝焊不当时会出现表面裂纹。  
5.3 零件热处理工艺 零件采用 $1080 \sim 1100^{\circ} \mathrm{C}$ 固溶，冷却介质可根据铸件大小、壁厚和形状复杂程度，采用水冷、油冷或气冷。当铸件含碳量为 $0.04\% \sim 0.06\%$ 时，其固溶温度应降低为 $950 \sim 1000^{\circ} \mathrm{C}$ 。铸件装炉后，开始以 $80 \sim 120^{\circ} \mathrm{C} / \mathrm{h}$ 缓慢升温，当温度超过 $500^{\circ} \mathrm{C}$ 后，以 $180 \sim 220^{\circ} \mathrm{C} / \mathrm{h}$ 快速升温，直到 $1090 \sim 1110^{\circ} \mathrm{C}$ ，保温 $2 \sim 3 \mathrm{~h}$ ，水冷。根据使用要求，铸件可在固溶处理后加一道 $800^{\circ} \mathrm{C}$ 稳定化处理。

# 参考资料

[1] GB2100—80《不锈耐酸钢铸件技术条件》。  
[2] 沈阳航空发动机厂，3B92—16—74《钢及耐热合金熔模精铸件技术条件》。  
[3]沈阳铸造研究所，大连工学院等，铸钢手册，机械工业出版社，1981年。  
[4] MxainoB MuXeeB II.6.Cpa6OuHKn HcMeta.i.HuecknM MaTePhaJAm Typ6nHO-H MOTOpocTPOeHNr.1961年.  
[5] 北京航空材料研究所，航空材料焊接手册，国防工业出版社，1978年。  
[6]沈阳航空发动机厂，ZG1Cr18Ni9Ti钢20炉次检验数据统计，1986年。

编写：张文林

审校：竺培材、赵振业

# ZGCr 24Ni 19 (ZGCr 25Ni 20)

# 1 概述

ZGCr24Ni19为奥氏体型耐热不锈钢，有良好的高温抗氧化性和一定的热强性。钢的焊接性能和切削加工性能良好。可用于航空发动机低应力的耐热铸件，如导向叶片及压气机叶片等。

1.1 材料牌号 ZGCr24Ni19。  
1.2 相近牌号 X25H20C2（苏联）[1]。  
1.3 材料技术标准 3B92—16—74《钢及耐热合金熔模精铸件技术条件》[2]。  
1.4 化学成分 见表1-1。

表1-1[2]  

<table><tr><td rowspan="2">元素</td><td rowspan="2">C</td><td rowspan="2">Mn</td><td rowspan="2">Si</td><td rowspan="2">Cr</td><td rowspan="2">Ni</td><td>Ti</td><td>W</td><td>Mo</td><td>V</td><td>S</td><td>P</td></tr><tr><td colspan="6">不大于</td></tr><tr><td>含量,%</td><td>≤0.18</td><td>0.70~1.50</td><td>0.80~2.00</td><td>22.00~26.00</td><td>17.00~21.00</td><td>0.20</td><td>0.40</td><td>0.20</td><td>0.20</td><td>0.03</td><td>0.035</td></tr></table>

1.5 热处理制度 $1100^{\circ}\mathrm{C}$ 固溶处理，空冷[2]。

1.6 品种规格和供应状态

1.6.1 品种规格 铸件毛坯、重熔母合金锭、棒和电极板，其具体尺寸可根据使用要求而定。  
1.6.2 供应状态 铸件按固溶处理状态供应。  
1.7 熔炼和铸造工艺 一般铸件可采用三相电弧炉或中频感应炉熔炼；对于需要荧光检查的铸件，可采用双联法，利用三相电弧炉或中频感应炉熔炼母合金电极棒或板 + 有衬电渣炉重熔；对于重要的小尺寸铸件，可采用高频炉重熔翻转浇铸，也可以采用真空感应炉熔炼或重熔。真空熔炼时要注意锰的损耗。铸造工艺，采用砂型铸造、熔模精密铸造或离心铸造。离心铸造时线速度通常采用 $6.5 \sim 9.0 \mathrm{~m} / \mathrm{s}$ 。  
1.8 应用概况及特殊要求 已用在航空发动机上，铸造燃气涡轮导向叶片、涡轮压气机叶片、导向器整流窗和锁片等。应注意在 $600\sim 900^{\circ}\mathrm{C}$ 条件下长期使用时会析出 $\sigma-$ 相，使钢变脆，因此应避免在此温度范围长期使用。

# 2 物理及化学性能

# 2.1 热性能

2.1.1 熔化温度范围 $1371\sim 1427^{\circ}C$ 。[3]   
2.1.2 热导率 见表2-1。

表2-1[3]   

<table><tr><td>θ, ℃</td><td>20</td><td>500</td></tr><tr><td>λ, W/ (m·℃)</td><td>14.7</td><td>18.8</td></tr></table>

2.1.3 比热容 室温： $C = 502\mathrm{J} / (\mathrm{kg}\cdot \mathrm{^{\circ}C})$ 。[3]  
2.1.4 线膨胀系数 见表2-2。

表2-2[3]  

<table><tr><td>θ, ℃</td><td>20~100</td><td>20~300</td><td>20~500</td><td>20~800</td><td>20~1000</td></tr><tr><td>α, 10-6℃-1</td><td>15.5</td><td>16.5</td><td>17.5</td><td>18.5</td><td>19.5</td></tr></table>

2.2 密度 $\rho = 7.9\mathrm{g / cm^3}$ 。[3]  
2.3 电性能 电阻率 室温： $\rho = 95\times 10^{-8}\Omega \cdot \mathrm{m}_{\circ}$ [3]  
2.4 磁性能  
2.5 化学性能  
2.5.1 抗氧化性能 见表2-3。

表2-3[4]  

<table><tr><td>θ, ℃</td><td>在空气介质中试验时间, h</td><td>氧化增重速率, g/(m²·h)</td></tr><tr><td>800</td><td rowspan="4">100</td><td>0.14</td></tr><tr><td>900</td><td>0.25</td></tr><tr><td>1000</td><td>0.42</td></tr><tr><td>1100</td><td>0.77</td></tr></table>

注：超过 $1100^{\circ}\mathrm{C}$ 后开始剧烈氧化。

2.5.2 耐腐蚀性能 在室温硝酸蒸汽中和 $427^{\circ}\mathrm{C}$ 的硝酸介质中有很好的耐腐蚀性能，但在含有较多数量 $\mathrm{SO}_3$ 的气氛中耐腐蚀性能较差。

# 3 力学性能

3.1 技术标准规定的性能 见表3-1。

表3-1[2.4]  

<table><tr><td rowspan="3">热处理制度</td><td rowspan="3">θ,℃</td><td rowspan="2">σb,MPa</td><td>δ</td><td>ψ</td><td rowspan="2">akU
kJ/m2</td></tr><tr><td colspan="2">%</td></tr><tr><td colspan="4">不小于</td></tr><tr><td>1100℃,空冷</td><td>20</td><td>490</td><td>20</td><td>25</td><td>980</td></tr></table>

3.2 室温和不同温度下的力学性能  
3.2.1 硬度 经 $1100^{\circ}\mathrm{C}$ 固溶处理后的梅花型试棒 $\mathrm{HB} = 153\mathrm{kgf / mm^2}$ 。  
3.2.2 拉伸性能  
3.2.2.1 室温拉伸性能生产检验数据 见表3-2。

表3-2[5]  

<table><tr><td rowspan="2">热处理制度</td><td rowspan="2">θ,℃</td><td rowspan="2">σb, MPa</td><td>δ5</td><td>ψ</td></tr><tr><td colspan="2">%</td></tr><tr><td>1100℃,空冷</td><td>20</td><td>476~588/521</td><td>23~44/35</td><td>35~75/46</td></tr></table>

# 3.2.2.2 不同试验温度对拉伸性能的影响 见图3-1。

图片摘要：该图主要展示 3 2[5]。
![](images/26292120346cc7e442fb519c3d4cc54be7a57cbf3de5804940cfd67faad2db81.jpg)  
图3-1 不同试验温度对拉伸性能的影响[4]热处理制度， $1150^{\circ}\mathrm{C}$ 固溶处理，空冷。

# 3.2.4 冲击性能 不同温度下的冲击韧性 见表3-3。

表3-3[4.5]  

<table><tr><td>热处理制度</td><td>θ,℃</td><td>akU, kJ/m²</td></tr><tr><td>1100℃, 空冷[5]</td><td>20</td><td>1450</td></tr><tr><td rowspan="3">1150℃, 空冷[4]</td><td>650</td><td>1320</td></tr><tr><td>700</td><td>1720</td></tr><tr><td>750</td><td>1280</td></tr></table>

# 3.3 持久和蠕变性能

3.3.1 高温持久性能 见图3-2。

图3-2 不同温度的持久强度曲线  
图片摘要：该图主要展示 3 2 不同温度的持久强度曲线。
![](images/87b677274921169fff90b016081f843d8dfdf029a47666609f024b1762b8c3ab.jpg)  
热处理制度为 $1100^{\circ}\mathrm{C}$ 固溶处理，空冷， $750^{\circ}\mathrm{C}$ 时效10h。

# 3.4 疲劳性能

# 3.5 弹性性能

3.5.1 弹性模量 室温； $E = 200\mathrm{GPa}^{[3]}$ 。

# 4 组织结构

# 4.1 相变温度

# 4.2 时间-温度-组织转变曲线

4.3 合金组织结构 钢经 $1100^{\circ}\mathrm{C}$ 固溶处理后的组织为奥氏体。

# 5 工艺性能与要求

5.1 成形性能 铸造性能良好，在干砂型中铸造叶片时，其最小厚度可达 $2\mathrm{mm}$ 。熔模精密铸造叶片的叶尖最小厚度可以低于 $2\mathrm{mm}$ 。钢的线收缩率（自由的）为 $2\% \sim 2.5\%$ 。环形零件可采用硬模离心铸造。

5.2 焊接性能 焊接性能良好, 焊接时可以不预热, 用电弧焊或补焊缺陷时可以采用同钢种制造的焊条, 但焊后应进行 $850^{\circ} \mathrm{C}$ 的回火处理。

5.3 零件热处理工艺 $1100 \pm 10^{\circ} \mathrm{C}$ 固溶处理、空冷。

# 5.4 表面处理工艺

5.5 切削加工及磨削性能 钢的切削加工性能良好，但由于该钢易于加工硬化，因此切削时吃刀量应尽可能大，而转速要低，应采用锐利的刀具，使用煤油冲淡的硫化切削油作冷却剂。

# 参考资料

[1] MuxaioB-MxceB, II. 6. CnpabouHHK NO MaetaiHueckm MarepaiaJAM Typ6HIO H MOTOPoC - PoeeHH 1961 年.   
[2]沈阳航空发动机厂，3B92—16—74《钢及耐热合金熔模精铸件技术条件》。  
[3] 手册编写组，合金钢钢种手册，冶金工业出版社，1983年。  
[4] BHA M, 航空材料手册（中译本），1965年。  
[5] 沈阳航空发动机厂，ZGCr25Ni20钢12炉次检验数据统计，1986年。

编写：陈家芝

审校：张文林、赵振业
