Repository: C-zj02/CFD-claw

<div align="center">

**English** | [中文](#中文版) | [Français](README_FR.md) | [Русский](README_RU.md) | [हिन्दी](README_HI.md) | [العربية](README_AR.md) | [Português](README_PT.md)

# 🚀 Claude Code Python

**A Complete Python Reimplementation Based on Real Claude Code Source**

*From TypeScript Source → Rebuilt in Python with ❤️*

***
**🔥 Active Development • New Features Weekly 🔥**

</div>

***

## 🎯 What is This?

**Clawd Code** is a **complete Python rewrite** of Claude Code, based on the **real TypeScript source code**.

File: RAG-data/中国航空材料手册(第1版) 第6卷 橡胶 密封剂 燃料及润滑材料001-200.pdf-0edbd990-c62a-4630-ae57-09c8cce89d53.md (part 5 of 8)
# 中国航空材料手册
仪表用橡胶-金属减震器是橡胶与金属件经模压硫化而成的平板形结构的橡胶零件。橡胶在交变应力下具有力学阻尼作用，因而能限制高频共振时振幅的激增。与金属弹簧减震器相比，橡胶-金属减震器具有体积小、重量轻、便于安装和三个方向均可变形的优点。适用于保护飞机上各种设备和仪表免受振动和冲击的影响。使用温度为 $-45 \sim 80^{\circ}\mathrm{C}$ 。

目前减震器采用的橡胶耐天候性差，零件的贮存期和使用期较短。

# 1.1 牌号及名称

减震器牌号的表示方法因执行的技术标准（或生产厂）不同而异，但其牌号均相互对应，见表1-1。

表1-1[1,2]  

<table><tr><td rowspan="2">序号</td><td colspan="3">HG 6-410-83</td><td colspan="3">SJ 2609-85</td><td colspan="3">苏Q/WSJ 93-78</td></tr><tr><td>组别</td><td>减震器号数</td><td>额定载荷N</td><td>组别</td><td>减震器牌号</td><td>额定载荷N</td><td>组别</td><td>减震器牌号</td><td>额定载荷N</td></tr><tr><td>1</td><td rowspan="5">1</td><td>1</td><td>4.4</td><td rowspan="5">1</td><td>JP 1-4.4</td><td>4.4</td><td rowspan="5">I</td><td>JP I -1</td><td>4.4</td></tr><tr><td>2</td><td>2</td><td>8.8</td><td>JP 1-8.8</td><td>8.8</td><td>JP I -2</td><td>8.8</td></tr><tr><td>3</td><td>3</td><td>13.2</td><td>JP 1-13.2</td><td>13.2</td><td>JP I -3</td><td>13.2</td></tr><tr><td>4</td><td>4</td><td>17.6</td><td>JP 1-17.6</td><td>17.6</td><td>JP I -4</td><td>17.6</td></tr><tr><td>5</td><td>5</td><td>22.0</td><td>JP 1-22.0</td><td>22.0</td><td>JP I -5</td><td>22.0</td></tr><tr><td>6</td><td rowspan="6">2</td><td>2</td><td>8.8</td><td rowspan="6">2</td><td>JP 2-8.8</td><td>8.8</td><td rowspan="6">II</td><td>-</td><td>-</td></tr><tr><td>7</td><td>4</td><td>17.6</td><td>JP 2-17.6</td><td>17.6</td><td>JP II -4</td><td>17.6</td></tr><tr><td>8</td><td>6</td><td>26.4</td><td>JP 2-26.4</td><td>26.4</td><td>JP II -6</td><td>26.4</td></tr><tr><td>9</td><td>8</td><td>35.2</td><td>JP 2-35.2</td><td>35.2</td><td>JP II -8</td><td>35.2</td></tr><tr><td>10</td><td>10</td><td>44.0</td><td>JP 2-44.0</td><td>44.0</td><td>JP II -10</td><td>44.0</td></tr><tr><td>11</td><td>12</td><td>52.8</td><td>JP 2-52.8</td><td>52.8</td><td>JP II -12</td><td>52.8</td></tr><tr><td>12</td><td rowspan="6">3</td><td>10</td><td>44.0</td><td rowspan="6">3</td><td>JP 3-44.0</td><td>44.0</td><td rowspan="6">III</td><td>-</td><td>-</td></tr><tr><td>13</td><td>15</td><td>66.0</td><td>JP 3-66.0</td><td>66.0</td><td>JP III -15</td><td>66.0</td></tr><tr><td>14</td><td>20</td><td>88.0</td><td>JP 3-88.0</td><td>88.0</td><td>JP III -20</td><td>88.0</td></tr><tr><td>15</td><td>25</td><td>110</td><td>JP 3-110</td><td>110</td><td>JP III -25</td><td>110</td></tr><tr><td>16</td><td>35</td><td>154</td><td>JP 3-154</td><td>154</td><td>JP III -35</td><td>154</td></tr><tr><td>17</td><td>-</td><td>-</td><td>JP 3-132</td><td>132</td><td>-</td><td>-</td></tr></table>

# 1.2 基本组成

减震器的基本结构及安装尺寸分别见图1-1及表1-2。按HG6—410—83制造的减震器采用天然与顺丁橡胶并用胶料，其他均采用天然橡胶胶料。

表1-2  

<table><tr><td>组别</td><td>A</td><td>B</td><td>H</td><td>H1</td><td>D</td><td>d1</td><td>d2</td></tr><tr><td>1</td><td>32</td><td>25</td><td>10</td><td>0.8</td><td>25</td><td>3.2</td><td>4.2</td></tr><tr><td>2</td><td>45</td><td>35</td><td>16</td><td>1.2</td><td>38</td><td>4.3</td><td>6.2</td></tr><tr><td>3</td><td>57</td><td>45</td><td>25</td><td>1.5</td><td>50</td><td>5.3</td><td>10.2</td></tr></table>

图片摘要：该图主要展示 1 2。
![](images/923711b390999744d39d2195511b62943e2767184292e20de4a6c341d2ccbf54.jpg)  
图1-1 减震器示意图

# 1.3 材料标准

HG 6-410-83《航空仪表橡胶减震垫》；SJ 2609-85《JP、JW系列隔振器》；苏Q/WSJ93-78《仪器仪表用橡胶减震器》。

# 1.5 供应状态

按HG6—410—83生产的减震器除供应成品外，还可供应胶料由用户自行压制，按其他标准生产的减震器均以成品供应。

# 1.6 应用概况

仪表用橡胶-金属减震器已在飞机仪表和地面设备上使用多年。按HG6-410-83生产的减震器具有较好的低温弹性。

# 1.7 研制及生产单位

西北橡胶厂按HG6-410—83生产843、954、958混炼胶及相应的减震器。辽宁减震器厂和无锡减震器厂分别按SJ2609—85和苏Q/WSJ93—78生产减震器。

# 1.8 鉴定级别及日期

西北橡胶厂生产的混炼胶843、954、958及相应的减震器于1982年由化学工业部鉴定通过。辽宁减震器厂生产的减震器于1979年由辽宁省鉴定通过并批量生产。

# 2 性能

# 2.1 胶料性能

2.1.1 按HG6—410—83制造的减震器所用胶料的性能见表2-1。

2.1.2 按SJ 2609—85和苏Q/WSJ93—78技术标准制造的减震器所用胶料的性能不作规定，由生产厂按表2-2所示性能进行控制。

表2-1（3）  
表2-2[1,4]  

<table><tr><td rowspan="3">性能</td><td colspan="3">843</td><td colspan="3">954</td><td colspan="3">958</td></tr><tr><td rowspan="2">指标</td><td colspan="2">典型值</td><td rowspan="2">指标</td><td colspan="2">典型值</td><td rowspan="2">指标</td><td colspan="2">典型值</td></tr><tr><td>x</td><td>s</td><td>x</td><td>s</td><td>x</td><td>s</td></tr><tr><td>拉伸强度,MPa</td><td>&gt;16.7</td><td>22.7</td><td>1.9</td><td>&gt;16.7</td><td>23.3</td><td>1.9</td><td>&gt;16.7</td><td>21.3</td><td>1.8</td></tr><tr><td>扯断伸长率,%</td><td>&gt;600</td><td>724</td><td>29</td><td>&gt;600</td><td>660</td><td>30</td><td>&gt;550</td><td>597</td><td>42</td></tr><tr><td>扯断永久变形,%</td><td>&lt;30</td><td>20</td><td>3.6</td><td>&lt;30</td><td>23</td><td>3.3</td><td>&lt;30</td><td>22</td><td>3</td></tr><tr><td>硬度(邵氏A型),度</td><td>45±3</td><td>47</td><td>2.0</td><td>52±3</td><td>54</td><td>2.3</td><td>58±3</td><td>58</td><td>1.9</td></tr><tr><td>脆性温度,℃</td><td>&lt;-55</td><td>合格</td><td></td><td>&lt;-55</td><td>合格</td><td></td><td>&lt;-55</td><td>合格</td><td></td></tr><tr><td>老化系数(按伸长计,90℃×24h)</td><td>&gt;0.80</td><td>0.88</td><td>0.14</td><td>&gt;0.7</td><td>0.89</td><td>0.04</td><td>&gt;0.7</td><td>0.89</td><td>0.05</td></tr><tr><td>拉伸耐寒系数(-45℃)</td><td>&gt;0.75</td><td>0.90</td><td></td><td>&gt;0.75</td><td>0.75</td><td></td><td>&gt;0.75</td><td>0.75</td><td></td></tr><tr><td>100%定伸强度,MPa</td><td>&gt;0.8</td><td>0.88</td><td></td><td>&gt;1.0</td><td>1.18</td><td></td><td>&gt;1.5</td><td>1.86</td><td></td></tr><tr><td>恒定压缩永久形,70℃×22h,空气,压缩40%),%</td><td>&lt;45</td><td>25.1</td><td>3.8</td><td>&lt;45</td><td>24.4</td><td>4.6</td><td>&lt;45</td><td>24.7</td><td>5.7</td></tr><tr><td>胶料贮存期,月</td><td>6</td><td></td><td></td><td>6</td><td></td><td></td><td>6</td><td></td><td></td></tr><tr><td>标准试片硫化条件</td><td></td><td></td><td></td><td></td><td></td><td></td><td></td><td></td><td></td></tr><tr><td>℃×min</td><td>151±2×15</td><td></td><td></td><td>151±2×15</td><td></td><td></td><td>151±2×15</td><td></td><td></td></tr></table>

<table><tr><td rowspan="2">性能\技术标准</td><td colspan="3">SJ 2609-85</td><td colspan="3">苏Q/WSJ 93-78</td></tr><tr><td>103</td><td>105</td><td>107</td><td>1113</td><td>1104</td><td>1114</td></tr><tr><td>拉伸强度,MPa&gt;扯断伸长率,%&lt;硬度(邵尔A型),度脆性温度,℃&lt;老化系数(90℃×24h,按伸长计)≥密度,g/cm³</td><td>22.57502540~500.81.010</td><td>22.57002548~500.81.055</td><td>23.55303056~500.71.16</td><td>14.75002528-</td><td>15.75003247-</td><td>15.75003253353-</td></tr></table>

2.2 成品性能  
2.2.1 按HG6—410—83生产的减震器的性能见表2-3。  
2.2.2 按SJ2609—85生产的减震器的性能指标见表2-4。  
2.2.3 按苏Q/WSJ93—78生产的减震器的性能指标见表2-5。

表2-3 [3]   

<table><tr><td rowspan="3">序号</td><td rowspan="3">组别</td><td rowspan="3">号数</td><td colspan="5">额定载荷作用下的行程,mm</td><td colspan="2">在3倍额定载荷下的永久变形与额定载荷下行程之比,%</td><td rowspan="2" colspan="2">沿Z轴破坏载荷kN</td><td rowspan="2" colspan="2">经90℃~24h热空气老化后,经100h疲劳振动(50 Hz,振幅±1mm)</td></tr><tr><td colspan="2">-45℃</td><td colspan="2">23±5℃</td><td colspan="2">80℃</td><td></td><td></td></tr><tr><td>指标</td><td>典型值</td><td>指标</td><td>典型值</td><td>指标</td><td>典型值</td><td>指标</td><td>典型值</td><td>指标</td><td>典型值</td><td></td></tr><tr><td>1</td><td rowspan="5">1</td><td>1</td><td rowspan="7">0.9~1.91.1</td><td rowspan="7">1.2~2.0</td><td>1.1~1.91.5</td><td rowspan="7">1.0~2.2</td><td>1.2~1.51.3</td><td rowspan="16">&lt;10</td><td rowspan="16">合格</td><td rowspan="5">0.275</td><td>0.24~0.610.45</td><td rowspan="16">不合格</td><td></td></tr><tr><td>2</td><td>2</td><td>1.2~2.01.5</td><td>1.1~1.61.3</td><td>0.20~0.590.46</td><td></td></tr><tr><td>3</td><td>3</td><td>1.5~1.91.7</td><td>1.3~1.81.6</td><td></td><td></td></tr><tr><td>4</td><td>4</td><td>1.2~2.01.6</td><td>1.2~1.91.6</td><td>0.24~0.740.79</td><td></td></tr><tr><td>5</td><td>5</td><td>1.2~1.71.4</td><td>1.1~1.31.2</td><td></td><td></td></tr><tr><td>6</td><td rowspan="6">2</td><td>2</td><td rowspan="11"></td><td rowspan="11"></td><td rowspan="7">0.784</td><td rowspan="2"></td><td></td></tr><tr><td>7</td><td>4</td><td></td></tr><tr><td>8</td><td>6</td><td>0.9~1.91.3</td><td>1.4~2.01.8</td><td>1.5~2.01.7</td><td>0.76~1.251.09</td><td></td></tr><tr><td>9</td><td>8</td><td>0.9~1.81.2</td><td>1.6~2.01.8</td><td>1.5~1.61.5</td><td></td><td></td></tr><tr><td>10</td><td>10</td><td>0.9~1.81.4</td><td>1.6~2.01.8</td><td></td><td></td><td></td></tr><tr><td>11</td><td>12</td><td>0.9~2.01.2</td><td>1.2~2.01.7</td><td>0.8~1.51.2</td><td></td><td></td></tr><tr><td>12</td><td rowspan="5">3</td><td>10</td><td>0.7~1.31.0</td><td>1.1~2.01.6</td><td>1.3~1.51.4</td><td>0.78~2.502.02</td><td></td></tr><tr><td>13</td><td>15</td><td>0.9~1.81.2</td><td>1.3~1.91.6</td><td></td><td rowspan="4">1.471</td><td></td><td></td></tr><tr><td>14</td><td>20</td><td>1.1~1.21.1</td><td>1.6~2.31.9</td><td>1.7~2.21.9</td><td></td><td></td></tr><tr><td>15</td><td>25</td><td>0.9~1.41.2</td><td>1.2~1.91.5</td><td>1.2~1.51.4</td><td></td><td></td></tr><tr><td>16</td><td>35</td><td>0.9~1.41.1</td><td>1.1~2.01.5</td><td>1.3~2.21.5</td><td>1.27~4.122.42</td><td></td></tr></table>

表2-4[1]  

<table><tr><td rowspan="2">序号</td><td rowspan="2">组别</td><td rowspan="2">型号</td><td rowspan="2">临界阻尼比</td><td rowspan="2">沿Z轴破坏载荷kN</td><td rowspan="2">经90℃×24h老化后耐疲劳振动时间h</td><td rowspan="2">耐碰撞次</td><td rowspan="2">在额定载荷下沿Z轴方向固有频率Hz</td><td colspan="3">额定载荷作用下的行程mm</td></tr><tr><td>-40±3℃</td><td>15~25℃</td><td>85±2℃</td></tr><tr><td>1</td><td rowspan="5">1</td><td>JP 1-4.4</td><td>0.02~0.04</td><td rowspan="5">0.294</td><td rowspan="5">36</td><td rowspan="5">3000(7g)</td><td rowspan="17">13.5±1.5</td><td rowspan="17">0.8~1.8</td><td rowspan="17">1.2~2.0</td><td rowspan="17">1.0~2.0</td></tr><tr><td>2</td><td>JP 1-8.8</td><td>0.02~0.04</td></tr><tr><td>3</td><td>JP 1-13.2</td><td>0.03~0.05</td></tr><tr><td>4</td><td>JP 1-17.6</td><td>0.03~0.05</td></tr><tr><td>5</td><td>JP 1-22.0</td><td>0.05~0.08</td></tr><tr><td>6</td><td rowspan="6">2</td><td>JP 2-8.8</td><td>0.03~0.05</td><td rowspan="6">0.980</td><td rowspan="6">120</td><td rowspan="6">10000(8g)</td></tr><tr><td>7</td><td>JP 2-17.6</td><td>0.03~0.05</td></tr><tr><td>8</td><td>JP 2-26.4</td><td>0.04~0.06</td></tr><tr><td>9</td><td>JP 2-35.2</td><td>0.04~0.06</td></tr><tr><td>10</td><td>JP 2-44</td><td>0.04~0.06</td></tr><tr><td>11</td><td>JP 2-52</td><td>0.06~0.09</td></tr><tr><td>12</td><td rowspan="6">3</td><td>JP 3-44</td><td>0.04~0.06</td><td rowspan="6">1.800</td><td rowspan="6">150</td><td rowspan="6">10000(15g)</td></tr><tr><td>13</td><td>JP 3-66</td><td>0.06~0.09</td></tr><tr><td>14</td><td>JP 3-88</td><td>0.06~0.09</td></tr><tr><td>15</td><td>JP 3-110</td><td>0.08~0.12</td></tr><tr><td>16</td><td>JP 3-154</td><td>0.08~0.12</td></tr><tr><td>17</td><td>JP 3-132</td><td>0.08~0.12</td></tr></table>

表2-5[2]  

<table><tr><td rowspan="2">序号</td><td rowspan="2">组别</td><td rowspan="2">型号</td><td rowspan="2">沿Z轴破坏载荷kN</td><td rowspan="2">经90℃×24h老化后耐疲劳振动时间h</td><td rowspan="2">耐碰撞次</td><td colspan="3">额定载荷作用下的行程mm</td></tr><tr><td>-40℃</td><td>23±5℃</td><td>+80℃</td></tr><tr><td>1</td><td rowspan="4">I</td><td>JP I - 1</td><td rowspan="4">0.275</td><td rowspan="4">不试验</td><td rowspan="4">2000(4g)</td><td rowspan="4">0.9~2.0</td><td rowspan="4">1.2~2.0</td><td rowspan="4">1.2~2.3</td></tr><tr><td>2</td><td>JP I - 2</td></tr><tr><td>3</td><td>JP I - 3</td></tr><tr><td>4</td><td>JP I - 4</td></tr></table>

续表 2-5  

<table><tr><td rowspan="2">序号</td><td rowspan="2">组别</td><td rowspan="2">型号</td><td rowspan="2">沿Z轴破坏载荷kN</td><td rowspan="2">经90℃×24h老化后耐疲劳振动时间h</td><td rowspan="2">耐碰撞次</td><td colspan="3">额定载荷作用下的行程mm</td></tr><tr><td>-40℃</td><td>23±5℃</td><td>+80℃</td></tr><tr><td>5</td><td>I</td><td>JP I - 5</td><td>0.275</td><td>不试验</td><td>2000(4g)</td><td rowspan="10">0.9~2.0</td><td rowspan="10">1.2~2.0</td><td rowspan="10">1.2~2.3</td></tr><tr><td>6</td><td rowspan="5">II</td><td>JP II - 4</td><td rowspan="5">0.785</td><td rowspan="5">100</td><td rowspan="5">4000(6g)</td></tr><tr><td>7</td><td>JP II - 6</td></tr><tr><td>8</td><td>JP II - 8</td></tr><tr><td>9</td><td>JP II - 10</td></tr><tr><td>10</td><td>JP II - 12</td></tr><tr><td>11</td><td rowspan="4">III</td><td>JP III - 15</td><td rowspan="4">1.471</td><td rowspan="4">100</td><td rowspan="4">4000(6g)</td></tr><tr><td>12</td><td>JP III - 20</td></tr><tr><td>13</td><td>JP III - 25</td></tr><tr><td>14</td><td>JP III - 35</td></tr></table>

# 3 使用工艺

在减震器上安装设备及仪表时，建议采用合理的悬挂方式，避免被减振的物体呈倾斜悬臂梁式悬挂。在悬挂中使用的减震器不能少于3个。每个减震器上的负荷不能超过减震器的额定载荷。

# 4 其他

# 4.1 包装

减震器包装在硬纸盒内，然后放入包装箱中。减震器之间不应挤压、叠放。

# 4.2 运输

按非危险品运输，注意防雨、防潮。

# 4.3 贮存

贮存在温度 $0 \sim 28^{\circ} \mathrm{C}$ 、相对湿度不大于 $80\%$ 的库房内，这与孔无直接照射，距热源不少于 $1 \mathrm{~m}$ ，距地面不少于 $0.3 \mathrm{~m}$ 。贮存中应防止与油类、酸、碱及其他对产品有害的物质接触。

# 参考资料

[1] 电子工业部：S J 2609-85《JP、JW系列隔振器》（修订稿），No. 橡-27，1986年  
[2] 无锡减震器厂：仪器、仪表用橡胶减震器资料，No.橡-15,1986年  
[3] 西安飞机公司：航空仪表橡胶减震垫及其胶料检测数据，No.1986年  
[4] 辽宁减震器厂：仪表橡胶减震器胶料资料，No. 棕-16，1986年

# 同轴密封件

# 1 概述

同轴密封件是由聚四氟乙烯滑环和橡胶加载环组合而成的新型结构密封件。具有摩擦阻力小、启动灵敏、工作安全可靠、使用寿命长等优点。适用于以空气、矿物油、航空燃油、液压油、乳化液为介质的往复运动的液压操纵和传动机构，也可在个别摆动场合下工作。工作压力小于 $40\mathrm{MPa}$ ，温度 $-40\sim 130^{\circ}\mathrm{C}$ ，往复速度低于 $1\mathrm{m / s}$ 。使用寿命可超过圆形截面或唇形密封件几倍至十几倍。缺点是渗透量大于一般圆形截面或唇形密封件。

# 1.1 牌号及名称

IRPS、ERPS系列同轴密封件。

# 1.2 基本组成

产品分内封型（图1-1）和外封型（图1-2）两种，其中橡胶加载环由P237或其他高硬度胶料经模压硫化后机械加工而成；塑料滑环由氟塑料棒材或管材经机械加工而成。

图片摘要：该图主要展示 1 1 内封型同轴密封件结构示意图。
![](images/90eea6a97db13d277201c2f84b807d29ed2ce7a709c3922a7c4695fbb951b4df.jpg)

图片摘要：该图主要展示 1 1 内封型同轴密封件结构示意图。
![](images/7ab10178ba101475af7f8169152782a79624f586263f1fe757f391b2b6248858.jpg)  
图1-1 内封型同轴密封件结构示意图  
图1-2 外封型同轴密封件结构示意图

# 1.3 材料标准

Q/XXY-229—82《同轴密封件》。

# 1.5 供应状态

可按用户的需要进行设计和制造，不单独出售半成品件。内封型和外封型标准的供应规格分别见表1-1、表1-2。

表1-1

mm

表1-2  

<table><tr><td>零件代号</td><td>轴径</td><td>沟槽宽度</td><td>零件代号</td><td>轴径</td><td>沟槽宽度</td></tr><tr><td>IRPS006</td><td>6</td><td rowspan="7">2.8</td><td>IRPS025</td><td>25</td><td rowspan="3">4.0</td></tr><tr><td>IRPS008</td><td>8</td><td>IRPS028</td><td>28</td></tr><tr><td>IRPS010</td><td>10</td><td></td><td></td></tr><tr><td>IRPS012</td><td>12</td><td>IRPS032</td><td>32</td><td rowspan="7">6.0</td></tr><tr><td>IRPS014</td><td>14</td><td>IRPS036</td><td>36</td></tr><tr><td>IRPS016</td><td>16</td><td>IRPS040</td><td>40</td></tr><tr><td></td><td></td><td>IRPS045</td><td>45</td></tr><tr><td>IRPS018</td><td>18</td><td rowspan="2">4.0</td><td>IRPS056</td><td>56</td></tr><tr><td>IRPS020</td><td>20</td><td>IRPS060</td><td>60</td></tr><tr><td>IRPS022</td><td>22</td><td></td><td></td><td></td></tr></table>

mm

<table><tr><td>零件代号</td><td>缸径</td><td>沟槽宽度</td><td>零件代号</td><td>缸径</td><td>沟槽宽度</td></tr><tr><td>ERPS008</td><td>8</td><td rowspan="4">2.80</td><td>ERPS040</td><td>40</td><td rowspan="7">6.10</td></tr><tr><td>ERPS010</td><td>10</td><td>ERPS050</td><td>50</td></tr><tr><td>ERPS012</td><td>12</td><td>ERPS063</td><td>63</td></tr><tr><td>ERPS016</td><td>16</td><td>ERPS070</td><td>70</td></tr><tr><td>ERPS020</td><td>20</td><td rowspan="3">4.06</td><td>ERPS080</td><td>80</td></tr><tr><td>ERPS025</td><td>25</td><td>ERPS100</td><td>100</td></tr><tr><td>ERPS032</td><td>32</td><td></td><td></td></tr></table>

# 1.6 应用概况

已在个别航空产品上试用，可推荐在航空产品上扩大使用。

# 1.7 研制和生产单位

西北橡胶工业制品研究所研制并生产。

# 1.8 鉴定级别与日期

1983年8月由化学工业部鉴定通过。

# 2 性能

制造同轴密封件所用P237胶料硫化胶的性能见表2-1。

表2-1  

<table><tr><td rowspan="2">性能</td><td>拉伸强度MPa</td><td>扯断伸长率%</td><td>扯断永久变形%</td><td rowspan="2">硬度(邵尔A型)度</td><td>脆性温度℃</td><td>恒定压缩永久变形(100℃×24h,压缩20%),%</td><td>热老化系数(100℃×72h,按伸长计)</td><td rowspan="2">密度g/cm³</td></tr><tr><td>&gt;</td><td>&gt;</td><td>&gt;</td><td>&lt;</td><td>&lt;</td><td>&gt;</td></tr><tr><td>指标</td><td>14.7</td><td>100</td><td>8</td><td>83±5</td><td>-40</td><td>25</td><td>0.7</td><td>1.25~1.29</td></tr></table>

# 3 使用工艺

3.1 内封型密封件在使用时应按图3-1所示的方法进行正确的装配。

图片摘要：该图主要展示 2 1。
![](images/53d4fcd4c2baa5421a91fbd7d9e55b669b7fec0a1b3e1fb9bb63656c9598602a.jpg)  
$①$ 装上橡胶加载环

图片摘要：该图主要展示 3 1 内封型密封件装配示意图。
![](images/4862d0ef7061098150bfeb87d005242ccfdedd53c30069e370b721261bb2c95e.jpg)  
$②$ 装上氟塑料滑环

图片摘要：该图主要展示 3 1 内封型密封件装配示意图。
![](images/425f3a8ef7348605c0b96a6b26efe220426ba14b9db3f11144547188f8b68479.jpg)  
③用芯棒往复旋转恢复

图片摘要：该图主要展示 3 1 内封型密封件装配示意图。
![](images/3b12a49030bb7d3da83ca2901ca4c8837a283b2abd64030beb72ec24a8697859.jpg)  
④往复旋转推入运动轴  
图3-1 内封型密封件装配示意图

3.2 外封型密封件在使用时应按图3-2所示方法进行正确的装配。

图片摘要：该图主要展示 3 1 内封型密封件装配示意图。
![](images/8cd57c6342cd19088aa2c68c92ee3782ea277b37a4b499fad8d591f289e5fe85.jpg)  
①装上橡胶加载环

图片摘要：该图主要展示 3 1 内封型密封件装配示意图。
![](images/a05158c7d0b92a6194f6c163d9c8bc8f6435d4a67774c9ffe4f68fbc18617762.jpg)  
② 沿锥面将塑料环均匀推入

图片摘要：该图主要展示 3 2 外封型密封件装配示意图。
![](images/1f57b6686b9b9121a5121fa278fac0218eed48267d613ade84c02b1596070a37.jpg)  
③用旋套往复旋转恢复

图片摘要：该图主要展示 3 2 外封型密封件装配示意图。
![](images/8cc85f09cb25e6624ffa631f6ec2e76034614473617301778a4306c851238c3f.jpg)  
④往复旋转装入作动筒   
图3-2 外封型密封件装配示意图

# 其他

4.1 包装

单件包装。

4.2 运输

按非危险品运输。

# 4.3 贮存

产品存放在温度为 $0 \sim 28^{\circ} \mathrm{C}$ 、相对湿度不大于 $80\%$ 的库房内，避免阳光直接照射，距热源大于 $1 \mathrm{~m}$ 。防止与酸、碱、盐等有害物质接触。贮存期暂定为2年。

# 参考资料

[1] 西北橡胶工业制品研究所：橡胶胶料及制品性能统计资料，No. 橡-4，1985年

# 橡胶板、绳、棒及型材

# 橡胶板、橡胶绳（棒）及型材

# 1 概述

橡胶板、橡胶绳（棒）及型材是选用不同牌号的混炼胶经压延或压出后硫化而成。用作飞机密封件或起绝缘、减震作用的支撑衬、垫片。工作介质和温度决定于所用胶料的性能。

# 1.1 牌号及名称

橡胶板、橡胶绳（棒）及型材按用途命名（由特种橡胶制作的则按胶型命名）。其牌号采用所用混炼胶的牌号。

# 1.2 基本组成

压延胶板的混炼胶牌号：5860、5470、5480（耐油胶板）；4161-1（耐臭氧、耐燃胶板）；3382（耐热胶板）；3381-1、1157-1（耐酸碱、耐热、耐寒胶板）；2840（对银无腐蚀胶板）；1150-1（耐氧气胶板）；1140-1、1143-1（气动、氧气系统用胶板）。

压出型材的混炼胶牌号：1142、3160、5860、4172、6143、6144。

压出胶绳（棒）的混炼胶牌号：5470、5480、5170、5870、5172、5270、5251、1147、1164、1157、1151、1154、1156、4150、4160、4161、6141、6143、6144、6146。

# 1.3 材料标准

胶料标准：HG6—407—79《航空橡胶零件及型材用胶料》；HG6—677—74《国防工业用硅橡胶胶料》。

成品标准：HG6-408-79《航空橡胶板、绳、管及型材》；HG6-678-74《国防工业用硅橡胶制品》。

# 1.5 供应状态

以成品供应。

# 1.6 应用概况

已在飞机上使用多年。为改善耐热、耐天候老化性能，乙丙、硅橡胶胶料制造的胶板、胶绳（棒）及型材正在试用。

# 1.7 研制及生产单位

胶板：沈阳第四橡胶厂、西北橡胶厂研制并生产。

胶绳（棒）：沈阳胶管厂、西北橡胶厂研制并生产。

型材：西北橡胶厂研制并生产。

# 2 性能

# 2.1 规格及公差

平板硫化胶板尺寸不小于 $600\mathrm{mm} \times 600\mathrm{mm}$ ；压延硫化胶板不小于 $2000\mathrm{mm} \times 600\mathrm{mm}$ ，其厚度公差见表2-1；胶棒与胶绳的公差见表2-2；型材的规格尺寸见表2-3。

表2-1  
mm   

<table><tr><td>胶板厚度</td><td>公差</td><td>胶板厚度</td><td>公差</td><td>胶板厚度</td><td>公差</td></tr><tr><td>0.5</td><td>±0.1</td><td>8.0</td><td>±0.7</td><td>20.0</td><td>±1.5</td></tr><tr><td>1.0</td><td>±0.15</td><td>10.0</td><td>±1.0</td><td>25.0</td><td>±2.0</td></tr><tr><td>1.5, 2.0, 2.5</td><td>±0.2</td><td>12.0</td><td>±1.1</td><td>30.0</td><td>±2.5</td></tr><tr><td>3.0</td><td>±0.25</td><td>14.0</td><td>±1.2</td><td>&gt;30</td><td>双倍厚度公差之和</td></tr><tr><td>4.0</td><td>±0.4</td><td>16.0</td><td>±1.3</td><td></td><td></td></tr><tr><td>5.0, 6.0</td><td>±0.5</td><td>18.0</td><td>±1.4</td><td></td><td></td></tr></table>

表2-2  

<table><tr><td>胶绳断面</td><td>断面尺寸，mm</td><td>断面尺寸公差，mm</td><td>胶绳长度，m</td></tr><tr><td rowspan="2">圆形（正方形）</td><td>直径（边长）：2,3,4,5,6,7,8,9,10,12,14,16,18,20,25,30,35,40,50,60</td><td rowspan="2">&lt;10为±15%；10~20为±10%；&gt;20为±5%</td><td rowspan="2">&gt;2(或双方议定)</td></tr><tr><td>高：3,4,6,8,10,12,16,18</td></tr><tr><td>矩形</td><td>宽：6,9,12,15,18,20,25,30,35,40,50</td><td></td><td></td></tr></table>

表2-3  
mm   

<table><tr><td>型材名称</td><td>胶料牌号</td><td colspan="6">型材简图及规格尺寸</td></tr><tr><td rowspan="7">ShFx199</td><td rowspan="7"></td><td rowspan="7" colspan="6">Rb</td></tr><tr></tr><tr></tr><tr></tr><tr></tr><tr></tr><tr></tr><tr><td>ShFx200</td><td></td><td colspan="6">R61.59±1.012+1.50</td></tr></table>

mm

续表 2-3  

<table><tr><td>型材名称</td><td>胶料牌号</td><td colspan="7">型材简图及规格尺寸</td><td></td></tr><tr><td>ShFx201</td><td></td><td colspan="7">1.5±0.4R2R16R2417±3±0.5R2</td><td></td></tr><tr><td rowspan="12">ShFx202</td><td rowspan="12"></td><td rowspan="12" colspan="2">R1.5R1.5b</td><td>序号</td><td>B</td><td>b</td><td>d</td><td>h</td><td></td></tr><tr><td>1</td><td>19</td><td>1.5</td><td>4</td><td>5</td><td></td></tr><tr><td>2</td><td>20</td><td>1.5</td><td>4</td><td>1.5</td><td></td></tr><tr><td>3</td><td>22</td><td>2.0</td><td>5</td><td>1.5</td><td></td></tr><tr><td>4</td><td>25</td><td>1.5</td><td>3</td><td>1.5</td><td></td></tr><tr><td>5</td><td>25</td><td>1.3</td><td>4.5</td><td>1.5</td><td></td></tr><tr><td>6</td><td>25</td><td>1.5</td><td>10</td><td>1.5</td><td></td></tr><tr><td>7</td><td>27</td><td>3.0</td><td>8</td><td>3</td><td></td></tr><tr><td>8</td><td>30</td><td>1.5</td><td>5</td><td>1.5</td><td></td></tr><tr><td>9</td><td>30</td><td>3.0</td><td>4</td><td>1.5</td><td></td></tr><tr><td>10</td><td>35</td><td>1.5</td><td>13</td><td>1.5</td><td></td></tr><tr><td>11</td><td>41</td><td>2.5</td><td>14.5</td><td>3.5</td><td></td></tr><tr><td rowspan="5">ShFx203</td><td rowspan="5"></td><td rowspan="5" colspan="2">R1R2H</td><td>序号</td><td>B</td><td>d</td><td>R</td><td>R1</td><td>H</td></tr><tr><td>1</td><td>7.5</td><td>8</td><td>~5.5</td><td>~1.5</td><td>12</td></tr><tr><td>2</td><td>13</td><td>8</td><td>~5.5</td><td>~1.5</td><td>12</td></tr><tr><td>3</td><td>8</td><td>8</td><td>~5.5</td><td>~0.9</td><td>13</td></tr><tr><td>4</td><td>11</td><td>12</td><td>~7.5</td><td>~12</td><td>7.5</td></tr><tr><td rowspan="3">ShFx204</td><td rowspan="3"></td><td rowspan="3" colspan="2">R0.5R8R3R0.5</td><td colspan="2">序号</td><td>B</td><td>b</td><td>d</td><td>h</td></tr><tr><td colspan="2">1</td><td>22</td><td>2</td><td>8</td><td>3</td></tr><tr><td colspan="2">2</td><td>25</td><td>1.5</td><td>7</td><td>2</td></tr></table>

<table><tr><td>型材名称</td><td>胶料牌号</td><td colspan="6">型材简图及规格尺寸</td></tr><tr><td rowspan="8">ShFx301</td><td rowspan="8"></td><td colspan="2" rowspan="8">R H A b</td><td>序号</td><td>b</td><td>R</td><td>H h</td></tr><tr><td>1</td><td>3</td><td></td><td>8 1.5</td></tr><tr><td>2</td><td>4</td><td rowspan="4">~1.5</td><td rowspan="4">10 1.5</td></tr><tr><td>3</td><td>5</td></tr><tr><td>4</td><td>6</td></tr><tr><td>5</td><td>7</td></tr><tr><td>6</td><td>8</td><td rowspan="2">~2.5</td><td>15 2.5</td></tr><tr><td>7</td><td>12</td><td>10</td></tr><tr><td rowspan="12">ShFx303</td><td rowspan="12"></td><td colspan="2" rowspan="12">R0.5 b R0.3 1.5 1.5 R0.5</td><td>序号</td><td>B</td><td>b</td><td>H h</td></tr><tr><td>1</td><td rowspan="2">13</td><td rowspan="6">6</td><td>3.1 0.8 0.8</td></tr><tr><td>2</td><td>5.1 1.8 1.5</td></tr><tr><td>3</td><td>10</td><td>4 1.5</td></tr><tr><td>4</td><td rowspan="2">13</td><td>5.5 1.8 1.8</td></tr><tr><td>5</td><td>4.8 1.5 1.5</td></tr><tr><td>6</td><td>16</td><td rowspan="3">4.5 1.5 1.5</td></tr><tr><td>7</td><td>20</td><td>14</td></tr><tr><td>8</td><td>24</td><td>9</td></tr><tr><td>9</td><td>28</td><td>12</td><td>6.5 2 2.5</td></tr><tr><td>10</td><td>30</td><td>14</td><td>4.5 1.5 1.5</td></tr><tr><td>11</td><td>32</td><td>22</td><td>6 3 3</td></tr><tr><td rowspan="3">ShFx304</td><td rowspan="3"></td><td colspan="2" rowspan="3">8 14+1.5 2.5±2 2.5±0.5</td><td colspan="2">序号</td><td colspan="2">H</td></tr><tr><td colspan="2">1</td><td colspan="2">6.5</td></tr><tr><td colspan="2">2</td><td colspan="2">9.5</td></tr><tr><td>ShFx401</td><td></td><td colspan="6">1.2±0.2 1.5±0.2 2±0.5</td></tr><tr><td>型材名称</td><td>胶料牌号</td><td colspan="6">型材简图及规格尺寸</td></tr><tr><td>ShF x403</td><td></td><td colspan="6">12
2±0.2
R5
φ8</td></tr><tr><td>橡胶密封带</td><td>1142</td><td colspan="6">最小长度6.9m，条状</td></tr><tr><td>113009密封带</td><td>5860</td><td colspan="6">24-4.5
15
R2
45°</td></tr><tr><td>5702-1封严带</td><td>3160</td><td colspan="6">12±1.5
R0.9
2±0.5</td></tr><tr><td>113011橡胶密封圈</td><td>3160</td><td colspan="6">最小长度5.5m，条状</td></tr><tr><td>型材名称</td><td>胶料牌号</td><td colspan="6">型材简图及规格尺寸</td></tr><tr><td>113010橡胶密封带</td><td>3160</td><td colspan="6">最小长度6.9m,条状</td></tr><tr><td rowspan="3">夹紧卡箍用橡胶垫</td><td rowspan="3">5860</td><td>序号</td><td>H</td><td>h</td><td colspan="3">h1</td></tr><tr><td>1</td><td>3.1</td><td>0.8</td><td colspan="3">0.8</td></tr><tr><td>2</td><td>5.1</td><td>1.8</td><td colspan="3">1.5</td></tr><tr><td>型材导管密封条</td><td>5860</td><td colspan="6">长度2.0m;小齿间距2mm;高度1.5mm;公差±0.3mm</td></tr><tr><td>海绵三角形型材</td><td>913</td><td colspan="6"></td></tr><tr><td>型材名称</td><td>胶料牌号</td><td colspan="6">型材简图及规格尺寸</td></tr><tr><td>182001型材</td><td>4172</td><td colspan="6">R10R20381518</td></tr></table>

# 2.2 外观质量

胶板、胶绳、型材的外观质量应符合HG6—408—79的要求。

# 2.3 胶料性能

制造胶板、胶绳（棒）及型材的胶料性能见胶料有关部分。

# 3 使用工艺

各种型材在安装时尺寸不宜过大或过小，以保证其密封效果。

# 4 其他

# 4.1 包装

压延胶板应卷成卷扎牢；平板硫化胶板叠放用绳子十字形捆扎；胶绳（棒）、型材卷成盘扎好后放入木箱中。每件包装重量不超过 $80\mathrm{kg}$ 。

# 4.2 运输

按非危险品运输，注意防晒、防潮。

# 4.3 贮存

胶板、胶绳（棒）、型材贮存在温度 $0 \sim 28^{\circ} \mathrm{C}$ 、相对湿度不大于 $80\%$ 的库房内，避免阳光直接照射，距热源不少于 $1 \mathrm{~m}$ ，距地面不少于 $0.3 \mathrm{~m}$ 。贮存中应防止与油类、酸、碱及其他对产品有害物质的接触。贮存期为2年。

# 参考资料

[1] 西北橡胶厂：橡胶胶料、胶粘剂、制品性能统计资料，No.橡-3，1985年  
[2]沈阳胶管厂：军工胶管性能统计资料，No.橡-11，1985年

# 海绵橡胶板及海绵橡胶轴

# 1 概述

海绵橡胶板是由配有发泡剂的天然橡胶胶料，经热炼出片、平板硫化而成。供制造防弹油箱的膨胀层及用于联结件的密封减震垫。

海绵橡胶轴是由配有发泡剂的天然橡胶胶料经压出、硫化而成。用作飞机座舱边门、扶手、座椅等固定密封缓冲装置。

# 1.1 牌号及名称

海绵橡胶板。分两类：I类为膨胀海绵橡胶板，牌号为HM101、915；Ⅱ类为减震密封海绵橡胶板，牌号为911、HM102、HM103、HM103-1。

海绵橡胶轴。

# 1.2 基本组成

天然橡胶胶料。

# 1.3 材料标准

海绵橡胶板：HG6—413—79《航空用海绵橡胶板》。

海绵橡胶轴：HG6-414-79《航空用海绵橡胶轴》。

# 1.5 供应状态

以成品供应。

# 1.6 应用概况

已在飞机上使用多年。

# 1.7 研制及生产单位

西北橡胶厂、沈阳第四橡胶厂、重庆长江橡胶厂生产。

# 2 性能

# 2.1 规格尺寸

海绵橡胶板的厚度及公差见表2-1，宽度和长度不小于 $600\mathrm{mm}$ 。海绵橡胶轴的尺寸及公差见表2-2，长度为 $1\mathrm{m}$ 。

# 2.2 外观质量

海绵橡胶板的外观质量应符合HG6—413—79之规定；海绵橡胶轴的外观质量应符合HG6—414—79之规定。

# 2.3 物理及力学性能

海绵橡胶板的主要性能指标见表2-3；海绵橡胶轴的主要性能指标见表2-4。

mm

表2-1  

<table><tr><td colspan="2">I类海绵橡胶板</td><td colspan="2">II类海绵橡胶板</td></tr><tr><td>厚度</td><td>公差</td><td>厚度</td><td>公差</td></tr><tr><td rowspan="2">3.0</td><td>+1.0</td><td rowspan="2">1.5, 1.7</td><td rowspan="2">±0.3</td></tr><tr><td>-0.5</td></tr><tr><td rowspan="2">5.5</td><td>+1.0</td><td rowspan="2">2.0, 2.5, 3.0</td><td rowspan="2">±0.5</td></tr><tr><td>-0.5</td></tr><tr><td rowspan="6">11.0</td><td>+2.0</td><td rowspan="2">4.0, 5.0, 6.0</td><td>±1.0</td></tr><tr><td>-1.0</td><td>+1.5</td></tr><tr><td></td><td>7.0, 8.0, 10.0, 12.0, 14.0</td><td>-1.0</td></tr><tr><td></td><td>15.0, 16.0, 18.0, 20.0</td><td>±1.5</td></tr><tr><td></td><td>22, 25, 30</td><td>±2.0</td></tr><tr><td></td><td>35, 38, 40</td><td>±2.5</td></tr></table>

注： $20\mathrm{mm}$ 以上的海绵橡胶板允许粘合制成。

mm

表2-2  

<table><tr><td>橡胶轴直径</td><td>公差</td></tr><tr><td>6,8,10,14,19,24</td><td>±1.0</td></tr><tr><td>30,34,36,44</td><td>±1.3</td></tr><tr><td>52,60,70,80,90</td><td>±1.5</td></tr></table>

表2-3  

<table><tr><td rowspan="3">性能</td><td colspan="3">指 标</td></tr><tr><td>I类海绵橡胶板</td><td colspan="2">II类海绵橡胶板</td></tr><tr><td>HM101,915</td><td>HM102,911</td><td>HM103</td></tr><tr><td>表观密度,g/cm³</td><td>0.3</td><td>0.6</td><td>0.6</td></tr><tr><td>浸汽油体积变化(NY-120,18~28℃×60min),%&gt;</td><td>80</td><td>-</td><td>-</td></tr><tr><td>压缩耐寒系数(-45℃)</td><td>-</td><td>0.9</td><td>0.9</td></tr><tr><td>老化系数(70℃×96h)</td><td>-</td><td>0.9</td><td>0.9</td></tr><tr><td>相对压缩率,%</td><td></td><td></td><td></td></tr><tr><td>0.49kN负荷下</td><td>-</td><td>30~70</td><td>-</td></tr><tr><td>0.98kN负荷下</td><td>-</td><td>-</td><td>30~70</td></tr><tr><td>永久变形,%</td><td>-</td><td>3</td><td>3</td></tr><tr><td>腐蚀性(20号钢、LY-12铝合金、MB8镁合金)</td><td>-</td><td>不腐蚀</td><td>不腐蚀</td></tr></table>

注：I类海绵橡胶板所有规格不去皮进行试验，Ⅱ类海绵橡胶板厚度 $3\mathrm{mm}$ 以下（含 $3\mathrm{mm}$ ）不进行物理及力学性能试验。

表2-4  

<table><tr><td>性能</td><td>指标</td></tr><tr><td>压缩率(9.8kN负荷下),%</td><td>40~75</td></tr><tr><td>永久变形(卸去负荷停放1min),%</td><td>2</td></tr><tr><td>老化系数(70±2℃×96h)</td><td>0.9</td></tr><tr><td>耐寒系数(-45℃×6h)</td><td>0.9</td></tr><tr><td>表观密度,g/cm³</td><td></td></tr><tr><td>直径&lt;30mm</td><td>0.8</td></tr><tr><td>直径&gt;30mm</td><td>0.7</td></tr></table>

# 3 使用工艺

# 4 其他

# 4.1 包装

海绵橡胶板叠放，海绵橡胶轴用带子捆扎成捆，放入包装箱内。

# 4.2 运输

按非危险品运输，注意防晒、防潮。

# 4.3 贮存

海绵橡胶板、轴贮存在温度 $0 \sim 28^{\circ} \mathrm{C}$ 、相对湿度不大于 $80\%$ 的库房内，避免阳光直接照射，距热源不少于 $1 \mathrm{~m}$ ，距地面不少于 $0.3 \mathrm{~m}$ 。贮存中应防止与油类、酸、碱及其他对产品有害物质的接触。海绵橡胶板贮存期：I 类为 1 年，Ⅱ类为 2 年。海绵橡胶轴的贮存期为 1 年。

# 参考资料

[1] 西北橡胶厂：橡胶胶料、胶粘剂、制品性能统计资料，No.橡-3,1985年  
[2] 沈阳第四橡胶厂：橡胶胶料、胶布、胶管、油箱、制品性能统计，No.橡-6，1986年  
[3] 重庆长江橡胶厂：橡胶胶料批次性能统计资料，No.橡-2，1985年

# 橡胶胶布

# 气球胶布

# 1 概述

气球胶布由单层或双层涂胶布贴合而成。供制造、修理气球和包装气瓶用。按用途分为两类：一类为气球用胶布，二类为气瓶用胶布。

# 1.1 牌号及名称

B272、B273、B272A气球胶布。

# 1.2 基本组成

1.2.1 主体材料 填充铝粉的丁基胶料、109棉布。

1.2.2 基本结构见表1-1。

表1-1  

<table><tr><td>胶布牌号</td><td>结构形式</td><td>表面颜色</td></tr><tr><td>B272</td><td>铝粉涂胶层、涂胶层、棉布层(45°)、两层涂胶层、棉布层(90°)</td><td>一面银灰色</td></tr><tr><td>B273</td><td>铝粉涂胶层、涂胶层、棉布层(45°)、三层涂胶层、棉布层(90°)</td><td>一面银灰色</td></tr><tr><td>B272A</td><td>铝粉涂胶层、涂胶层、棉布层(90°)、两层涂胶层、棉布层(90°)</td><td>一面银灰色</td></tr></table>

# 1.3 材料标准

HG 6-428--79《航空用气球胶布》。

# 1.5 供应状态

成卷供应，每批不多于 $320\mathrm{m}$ 。

# 1.6 应用概况

已用于制造贮气囊，也作机舱内壁贴布及防尘、防潮保护层。

# 1.7 研制及生产单位

沈阳第四橡胶厂、西北橡胶厂研制并生产。

# 2 性能

气球胶布的主要性能指标及典型值见表2-1。

表2-1  

<table><tr><td rowspan="2" colspan="2">胶布牌号</td><td colspan="2">扯断力kN/m</td><td rowspan="2">单位重量kg/m2</td><td rowspan="2">1m²胶布,15℃下24h内的透氢气量L/h</td><td rowspan="2">透水性</td><td rowspan="2">粘附强度kN/m</td></tr><tr><td>经向</td><td>纬向</td></tr><tr><td rowspan="2">B 272</td><td>指标</td><td>≥6.67</td><td>≥5.88</td><td>0.26~0.31</td><td>&lt;2</td><td>不透</td><td>-</td></tr><tr><td>典型值</td><td>7.45~16.5</td><td>7.26~11.8</td><td>0.24~0.27</td><td>2</td><td>不透</td><td>-</td></tr><tr><td rowspan="2">B 273</td><td>指标</td><td>≥5.88</td><td>≥5.30</td><td>0.22~0.25</td><td>-</td><td>不透</td><td>&gt;0.59</td></tr><tr><td>典型值</td><td></td><td></td><td>0.23~0.25</td><td>-</td><td>不透</td><td>1.18~1.90</td></tr><tr><td rowspan="2">B 272A</td><td>指标</td><td>≥6.67</td><td>≥5.88</td><td>0.26~0.31</td><td>-</td><td>不透</td><td>-</td></tr><tr><td>典型值</td><td>15.1</td><td>11.8</td><td>0.24</td><td>-</td><td>不透</td><td>-</td></tr></table>

# 3 使用工艺

# 4 其他

# 4.1 包装

成卷胶布用塑料布包好放入麻袋或布袋中。

# 4.2 运输

按非危险品运输，注意防晒、防潮，勿挤压。

# 4.3 贮存

气球胶布按技术标准规定的条件贮存。自制造之日起一个月内出厂，贮存期为2年。

# 参考资料

# 飞机油箱用胶布

# 1 概述

飞机油箱用胶布用规定织物经涂胶或挂胶而成。供制造和修补油箱用。

# 1.1 牌号及名称

B106、B108-1、B312-1飞机油箱用胶布。

# 1.2 基本组成

1.2.1 主体材料 B106、B108-1胶布：5871丁腈橡胶胶料、108棉布。B312-1胶布： $190 - 4$ 氯丁橡胶胶料、111棉帆布。

1.2.2 基本结构 见表1-1。

表1-1  

<table><tr><td>胶布牌号</td><td>胶料牌号</td><td>结构形式</td></tr><tr><td>B 106</td><td>5871</td><td>涂胶层（干胶量40~60g/m2）、棉布层（100s/4×4棉平纹布）、涂胶层（干胶量100~120g/m2）</td></tr><tr><td>B 108-1</td><td>5871</td><td>涂胶层（干胶量120~150g/m2）、棉布层（100s/4×4棉平纹布）、涂胶层（干胶量220~250g/m2）</td></tr><tr><td>B 312-1</td><td>5871、190-4胶液</td><td>190-4胶液层（干胶量不大于40g/m2）、挂胶层（厚度不大于0.8mm）、棉布层（56s/4×4棉帆布）、190-4胶液层（干胶量不大于80g/m2）</td></tr></table>

# 1.3 材料标准

HG6—423—79《飞机油箱用胶布》。

# 1.5 供应状态

分末硫化胶布和硫化胶布两类，成卷供应。

# 1.6 应用概况

B106胶布：已用于制造油箱附件。

B108-1胶布：已用于制造油箱外层及其他用途。

B312-1胶布：已用于制造油箱外保护层及修补油箱。

# 1.7 研制及生产单位

西北橡胶厂、沈阳第四橡胶厂研制并生产。

# 2 性能

飞机油箱用胶布的主要性能指标及典型值见表2-1。

表2-1  

<table><tr><td colspan="2">胶布牌号</td><td>长度m</td><td>宽度cm</td><td>单位重量kg/m2</td><td>粘附强度(剥离法)kN/m</td><td>脆性温度℃</td></tr><tr><td rowspan="2">B106</td><td>指标</td><td>≥10</td><td>≥60</td><td>≤0.34</td><td>少胶面 ≥0.49多胶面 ≥1.57</td><td>-</td></tr><tr><td>典型值</td><td></td><td></td><td>0.32</td><td>少胶面 1.29~1.96多胶面 1.59~2.35</td><td>-</td></tr><tr><td rowspan="2">B108-1</td><td>指标</td><td>≥10</td><td>≥60</td><td>≥0.49</td><td>≥0.78</td><td>&lt;-50</td></tr><tr><td>典型值</td><td></td><td></td><td>0.50~0.57</td><td>0.88~0.98</td><td></td></tr><tr><td rowspan="2">B312-1</td><td>指标</td><td>≥10</td><td>≥100</td><td>≤1.3</td><td>≥1.57</td><td>&lt;-40</td></tr><tr><td>典型值</td><td></td><td></td><td>0.77~0.82</td><td>1.57~1.92</td><td>-40,不裂</td></tr></table>

# 3 使用工艺

# 4 其他

# 4.1 包装

未硫化胶布用清洁垫布隔离成卷，用塑料袋包装悬挂于木箱中。硫化胶布成卷用塑料布包好，置于麻袋或木箱中。

# 4.2 运输

按非危险品运输，注意防晒、防潮，勿挤压。

# 4.3 贮存

按技术标准规定的条件贮存，自制造之日起，未硫化胶布贮存期为6个月，硫化胶布为2年。

# 参考资料

[1] 西北橡胶厂：航空胶料、胶粘剂和橡胶制品性能统计表，No. 橡-3，1985年

# B501氟橡胶布

# 1 概述

B501氟橡胶布是以无碱玻璃布为骨架材料双面涂覆氟橡胶胶浆未经硫化的胶布。适于在热空气、RP-2燃油、YH-10液压油等介质中工作，温度为 $-40\sim 250^{\circ}C$ 。

1.1 牌号及名称

B501 氟橡胶布。

1.2 基本组成

1.2.1 主体材料 氟橡胶胶料、斜纹无碱玻璃布。

1.2.2 基本结构 涂胶层、玻璃纤维织物层和涂胶层。

1.3 材料标准

HG6—882—76《国防工业用B501氟胶布》。

1.5 供应状态

成卷供应。

1.6 应用概况

已用于歼击机飞机发动机电缆保护套。

1.7 研制及生产单位

上海橡胶制品二厂研制并生产。

# 2 性能

# 2.1 氟橡胶胶料性能

制造胶布所用氟橡胶胶料硫化胶的性能应符合下列要求：拉伸强度不小于6.9MPa，扯断伸长率不小于 $350\%$ ，硬度（邵尔A型） $60\sim 75$ 度。

# 2.2 玻璃布性能

制造胶布所用无碱玻璃布应符合表2-1的要求。

表2-1  

<table><tr><td rowspan="2">玻璃布牌号</td><td rowspan="2">厚度mm</td><td colspan="2">原纱支数/股数</td><td rowspan="2">宽度mm</td><td colspan="2">密度,根/cm</td><td rowspan="2">单位重量kg/m2</td><td colspan="2">断裂强度N/2.5cm&gt;</td><td rowspan="2">含碱量%&lt;</td><td rowspan="2">油剂含量%&lt;</td></tr><tr><td>经</td><td>纬</td><td>经</td><td>纬</td><td>经</td><td>纬</td></tr><tr><td>斜纹无碱玻璃布</td><td>0.2±0.02</td><td>40/3或80/6</td><td>40/3或80/6</td><td>900±1.5</td><td>16±1</td><td>12±1</td><td>0.21±0.02</td><td>980</td><td>735</td><td>2</td><td>2.5</td></tr></table>

# 2.3 胶布性能

B501胶布的主要性能指标及典型值见表2-2。

表2-2  

<table><tr><td rowspan="2" colspan="2">胶布牌号</td><td rowspan="2">厚度mm</td><td rowspan="2">单位重量kg/m²</td><td rowspan="2">耐热性(200℃×24h,重量损失)%</td><td rowspan="2">耐寒性(-40℃×2h,对折180°)</td><td colspan="2">耐油性(150℃×24h,重量变化),%</td></tr><tr><td>YH-10</td><td>RP-2</td></tr><tr><td rowspan="2">B 501胶布</td><td>指标</td><td>0.3±0.03</td><td>&lt;0.4</td><td>&lt;10</td><td>不裂</td><td>&lt;20</td><td>&lt;20</td></tr><tr><td>典型值</td><td>0.27~0.30</td><td>0.37~0.4</td><td>2.65~1.49</td><td>不裂</td><td>0.09~0.14</td><td>0.03~0.08</td></tr></table>

# 3 使用工艺

# 4 其他

# 4.1 包装

成卷，用塑料袋包好，自由悬挂在木箱中。

# 4.2 运输

按非危险品运输。注意防晒、防潮，勿挤压。

# 4.3 贮存

按技术标准规定的条件贮存。自制造之日起，贮存期为3年。

# 参考资料

[1] 上海橡胶制品二厂：橡胶胶料及制品性能统计资料，No.橡-1，1985年

# 救生制品用胶布

# 1 概述

救生制品用胶布以锦纶绸或棉布为骨架材料，单面或双面覆以气密性优异的涂层后经硫化而成。耐大气老化和气密性能优良。适用于制造抗荷服和代偿服等航空用充气救生制品。

# 1.1 牌号及名称

4-4-1、4-4-2、6613、6614、505、512救生制品用胶布。

# 1.2 基本组成

1.2.1 主体材料 见表1-1。

表1-1  

<table><tr><td>胶布牌号</td><td>4-4-1, 4-4-2, 6614</td><td>6613</td><td>505, 512</td></tr><tr><td>涂胶层</td><td>丁基胶料</td><td>丁基胶料</td><td>热塑性聚氨酯胶料</td></tr><tr><td>骨架层</td><td>锦纶平纹绸</td><td>棉布</td><td>锦纶斜纹绸</td></tr></table>

1.2.2 基本结构 4-4-1胶布：涂胶层、织物层、涂胶层（双面涂胶）。4-4-2、6613、6614、505、512胶布：织物层、涂胶层（单面涂胶）。

# 1.3 材料标准

4-4-1、4-4-2胶布：Q/XX-017—83《4-4-1、4-4-2救生用胶布》。

6613胶布：Q/SX 6—11—67《6613橙黄色单面胶布》。

6614胶布：Q/SX 6—11—80《6614橙黄色单面胶布》。

505、512胶布：Q/SX6—63—84《热塑性聚氨酯胶布》。

# 1.5 供应状态

成卷供应。每卷长度不大于 $100\mathrm{m}$ ，不少于 $10\mathrm{m}$ 。

# 1.6 应用概况

已用于制作抗荷服、代偿服等充气救生制品及要求耐老化、气密性好的胶布制品。

# 1.7 研制及生产单位

4-4-1、4-4-2胶布：西北橡胶厂研制并生产。

6613、6614、505、512胶布：沈阳橡胶工业制品研究所研制并生产。

# 2 性能

救生制品用胶布的主要性能指标和典型值见表2-1。

表2-1（1，2）  

<table><tr><td rowspan="2" colspan="2">胶牌号</td><td colspan="2">扯断力kN/m</td><td rowspan="2">耐透气性(0.02MPa压力经2min)</td><td rowspan="2">粘附强度kN/m</td><td rowspan="2">单位重量kg/m²</td><td rowspan="2">耐寒性(-50℃×2h)</td></tr><tr><td>经向</td><td>纬向</td></tr><tr><td rowspan="2">4-4-1</td><td>指标</td><td>&gt;7.84</td><td>&gt;6.86</td><td>不透</td><td>≥0.98</td><td>0.31~0.37</td><td>不裂</td></tr><tr><td>典型值</td><td>10.0~13.7</td><td>9.81~11.8</td><td>不透</td><td>0.98~1.10</td><td>0.33~0.37</td><td>不裂</td></tr><tr><td rowspan="2">4-4-2</td><td>指标</td><td>-</td><td>-</td><td>不透</td><td>-</td><td>-</td><td>不裂</td></tr><tr><td>典型值</td><td>-</td><td>-</td><td>不透</td><td>-</td><td>-</td><td>不裂</td></tr><tr><td rowspan="2">505</td><td>指标</td><td>&gt;19.6</td><td>&gt;17.7</td><td>不漏</td><td>≥0.98</td><td>0.26~0.31</td><td>-</td></tr><tr><td>典型值</td><td>29.6</td><td>26.9</td><td>合格</td><td>3.06</td><td>0.28</td><td>-</td></tr><tr><td rowspan="2">512</td><td>指标</td><td>&gt;7.84</td><td>&gt;6.86</td><td>不漏</td><td>≥0.98</td><td>0.20~0.25</td><td>-</td></tr><tr><td>典型值</td><td>12.9</td><td>10.2</td><td>合格</td><td>2.31</td><td>0.21</td><td>-</td></tr><tr><td rowspan="2">6613</td><td>指标</td><td>&gt;4.41</td><td>&gt;4.31</td><td>不透</td><td>-</td><td>0.24~0.30</td><td>-</td></tr><tr><td>70℃×48h空气老化</td><td>6.67</td><td>7.14</td><td>不透</td><td>-</td><td>-</td><td>-</td></tr><tr><td rowspan="2">6614</td><td>指标</td><td>&gt;7.45</td><td>&gt;6.86</td><td>不透</td><td>-</td><td>-</td><td>-</td></tr><tr><td>70℃×48h空气老化</td><td>12.4</td><td>10.8</td><td>不透</td><td>-</td><td>-</td><td>-</td></tr></table>

$①$ $70^{\circ}C\times 48h$ 老化后。  
$②$ 0.049MPa压力下经2min。

# 3 使用工艺

# 4 其他

# 4.1 包装

用塑料布包装好后放入麻袋或木箱中。

# 4.2 运输

按非危险品运输。注意防晒、防潮，勿挤压。

# 4.3 贮存

按相应技术标准规定的条件贮存。

# 参考资料

[1] 西北橡胶厂：航空胶料、胶粘剂和橡胶制品性能统计表，No.1985年  
[2]沈阳橡胶工业制品研究所：航空胶布、制品性能统计资料，No.橡-5，1985年

# 气密胶布

# 1 概述

气密胶布是以锦纶绸为骨架材料双面涂覆气密性优良的涂层而成。用以制作气密拉锁和高空特种充气制品。

# 1.1 牌号及名称

4-3-1、15009气密胶布。

# 1.2 基本组成

制造胶布的材料见表1-1。

表1-1  

<table><tr><td>胶布牌号</td><td>4-3-1气密胶布</td><td>15009气密胶布</td></tr><tr><td>涂胶层</td><td>天然、氯丁胶料</td><td>丁基胶料</td></tr><tr><td>骨架层</td><td colspan="2">锦纶绸</td></tr></table>

# 1.3 材料标准

4-3-1胶布：陕QB2187—80《4-3-1气密胶布》。

15009胶布：Q/SX6—55—74《15009气密胶布》。

# 1.5 供应状态

成卷供应。

# 1.6 应用概况

4-3-1胶布：已用于制造在 $-40\sim 40^{\circ}\mathrm{C}$ 条件下工作的气密拉锁。

15009胶布：已用于制造高空特种充气制品。

# 1.7 研制及生产单位

4-3-1胶布：西北橡胶厂研制并生产。

15009胶布：沈阳橡胶工业制品研究所研制并生产。

# 2 性能

气密胶布的主要性能指标及典型值分别见表2-1和表2-2。

表2-1  

<table><tr><td rowspan="3" colspan="2">胶布牌号</td><td colspan="4">扯断力,\( \mathrm{{kN}}/\mathrm{m} \)</td><td rowspan="3">粘附强度\( \mathrm{{kN}}/\mathrm{m} \)</td><td rowspan="3">透气性(0.049MPa 经5min)</td></tr><tr><td colspan="2">原始值</td><td colspan="2">\( {70}^{ \circ }\mathrm{C} \times {48}\mathrm{\;h} \)老化后</td></tr><tr><td>经向</td><td>纬向</td><td>经向</td><td>纬向</td></tr><tr><td rowspan="2">4-3-1气密胶布</td><td>指标</td><td>&gt;17.7</td><td>&gt;13.7</td><td>&gt;15.7</td><td>&gt;11.8</td><td>&gt;1.77</td><td>不透气</td></tr><tr><td>典型值</td><td>30.8~33.5</td><td>29.0~31.4</td><td>31.6~32.2</td><td>31.0~31.4</td><td>2.35~2.75</td><td>不透气</td></tr></table>

表2-2  

<table><tr><td rowspan="2" colspan="2">胶布牌号</td><td colspan="2">扯断力kN/m</td><td colspan="4">透气量(0.049MPa)ml/(m2·min)</td><td rowspan="2">单位重量kg/m2</td></tr><tr><td>经向</td><td>纬向</td><td>20~25℃</td><td>90±1℃</td><td>臭氧浓度80Pa×10min</td><td>-56℃×10min</td></tr><tr><td rowspan="2">15009气密胶布</td><td>指标</td><td>&gt;7.84</td><td>&gt;6.86</td><td>&lt;5</td><td>&lt;5</td><td>&lt;5</td><td>&lt;5</td><td>&lt;0.35</td></tr><tr><td>典型值</td><td></td><td></td><td>0.097</td><td>0.519</td><td>0.160</td><td>0.160</td><td></td></tr></table>

# 3 使用工艺

# 4 其他

# 4.1 包装

成卷胶布用塑料布紧密包装后悬挂于木箱中。

# 4.2 运输

按非危险品运输。注意防晒、防潮，勿挤压。

# 4.3 贮存

按技术标准规定的条件贮存，有效使用期暂定2年。

# 参考资料

[1] 西北橡胶厂：航空胶料、胶粘剂和橡胶制品性能统计表，No. 橡 - 3, 1985 年  
[2] 沈阳橡胶工业制品研究所：航空胶布、制品性能统计资料，No.橡-5，1985年

# 防腐蚀胶布

# 1 概述

防腐蚀胶布以无碱玻璃布为骨架材料，两面覆以丁基、氯丁橡胶涂层制成。用作钢、铝与钛合金铆接结构中的防腐蚀衬垫。

# 1.1 牌号及名称

6617-1防腐蚀胶布。

# 1.2 基本组成

1.2.1 主体材料 丁基、氯丁橡胶胶料，无碱玻璃布。  
1.2.2 基本结构 双面涂胶布。

# 1.5 供应状态

成卷供应。

# 1.6 应用概况

已用于衬垫30CrMnSiA结构钢及LY12铝合金与钛合金的铆接结构以防止腐蚀。

# 1.7 研制及生产单位

沈阳橡胶工业制品研究所研制并生产。

# 2 性能

2.1 胶布在工作条件下对30CrMnSiA结构钢及LY12铝合金不腐蚀。  
2.2 胶布的粘附强度不小于 $0.45\mathrm{kN / m}$ 。

# 3 使用工艺

# 4 其他

# 4.1 包装

成卷胶布用塑料布包好，放入衬有防潮纸的木箱内。

# 4.2 运输

按非危险品运输。注意防晒、防潮，勿挤压。

# 4.3 贮存

贮存在温度 $0 \sim 28^{\circ} \mathrm{C}$ ，相对湿度不大于 $80\%$ 的库房内，避免阳光直接照射，距火源不少于 $1 \mathrm{~m}$ ，距地面不少于 $0.3 \mathrm{~m}$ 。贮存中应防止与油类、酸、碱及其他对胶布有害物质的接触。贮存期为半年，超期复验合格可延长半年，总计不超过1年。

# 参考资料

[1]沈阳橡胶工业制品研究所：航空胶布、制品性能统计资料，No.橡-5，1985年

# 针织锦纶涂胶布

# 1 概述

针织锦纶涂胶布以针织锦纶布为骨架材料，双面涂覆橡胶涂层制成，分单层与双层两种。适于作仪表零件和电缆的保护材料。胶布工作温度为 $-55\sim 80^{\circ}\mathrm{C}$ ，短期可达 $100^{\circ}\mathrm{C}$ 。

# 1.1 牌号及名称

单层针织锦纶涂胶布；双层针织锦纶涂胶布。

# 1.2 基本组成

1.2.1 主体材料 丁腈、氯丁并用胶料，锦纶针织物。

1.2.2 基本结构 单层胶布为一层织物双面涂胶；双层胶布为二层织物双面涂胶后贴合而成。

# 1.3 材料标准

双层胶布：Q/SX6—145—82《双层针织锦纶涂胶布》。

单层胶布：Q/SX6—154—83《单层针织锦纶涂胶布》。

# 1.5 供应状态

成卷供应，幅宽 $70 \pm 15\mathrm{cm}$ 。

# 1.6 应用概况

单层胶布：已用于制造电缆保护胶套。

双层胶布：已用作精密仪器零件的保护材料。

# 1.7 研制及生产单位

沈阳橡胶工业制品研究所研制并生产。

# 2 性能

针织锦纶涂胶布的主要性能指标及典型值见表2-1。

表2-1  

<table><tr><td rowspan="2">胶布名称</td><td rowspan="2">厚度mm</td><td rowspan="2">单位重量kg/m2</td><td colspan="2">粘附强度，kN/m</td><td rowspan="2">耐油性</td></tr><tr><td>指标≥</td><td>典型值</td></tr><tr><td>双层针织锦纶涂胶布</td><td>0.7</td><td>-</td><td>0.59</td><td>0.82</td><td rowspan="2">接触RP-2、YH-10、4109合成油不开胶，不发粘</td></tr><tr><td>单层针织锦纶涂胶布</td><td>0.25~0.28</td><td>≤0.2</td><td>0.49</td><td>0.69</td></tr></table>

# 3 使用工艺

# 4 其他

# 4.1 包装

成卷胶布用塑料布包装好，放入麻袋或木箱中。

# 4.2 运输

按非危险品运输。注意防晒、防潮，勿挤压。

# 4.3 贮存

贮存在温度 $0 \sim 28^{\circ} \mathrm{C}$ 、相对湿度不大于 $80\%$ 的库房内，避免阳光直接照射，距热源不少于 $1 \mathrm{~m}$ ，距地面不少于 $0.3 \mathrm{~m}$ 。贮存中应防止与油类、酸、碱及其他对胶布有害物质的接触。自制造之日起贮存期为2年。超过贮存期的胶布由使用方按先试验后使用的原则自行处理。

# 参考资料

[1] 沈阳橡胶工业制品研究所：航空胶布、制品性能统计资料，No.橡-5，1985年

# 座舱用隔热胶布

# 1 概述

座舱用隔热胶布以涤纶绸为骨架材料，单面涂覆聚氨酯橡胶胶浆常温硫化而成。具有耐老化、隔热等特点。适于包覆飞机座舱玻璃棉隔热垫块或单独贴于壁板上。工作温度为 $-55\sim 150^{\circ}\mathrm{C}$ 。

# 1.1 牌号及名称

601、602座舱隔热胶布。

# 1.2 基本组成

1.2.1 主体材料 聚氨酯橡胶胶料、涤纶绸。

1.2.2 基本结构 单面涂胶布。

1.3 材料标准

Q/6S 46-82《601、602胶布》。

1.4 使用工艺说明书

Q/6SZ 33-82《601、602胶布使用工艺说明书》。

1.5 供应状态

成卷供应。每卷长度不大于 $50\mathrm{m}$ ，可由几段组成，但最短的布段不应小于 $1\mathrm{m}$ 。

# 1.6 应用概况

已用于歼击机座舱中包覆隔热玻璃棉。

# 1.7 研制及生产单位

北京航空材料研究所研制，浙江绍兴市橡胶厂生产。

# 1.8 鉴定级别及日期

1981年由浙江省科委、北京航空材料研究所联合鉴定通过。

# 2 性能

座舱用隔热胶布主要性能指标和典型值见表2-1。

表2-1
