Repository: C-zj02/CFD-claw

<div align="center">

**English** | [中文](#中文版) | [Français](README_FR.md) | [Русский](README_RU.md) | [हिन्दी](README_HI.md) | [العربية](README_AR.md) | [Português](README_PT.md)

# 🚀 Claude Code Python

**A Complete Python Reimplementation Based on Real Claude Code Source**

*From TypeScript Source → Rebuilt in Python with ❤️*

***
**🔥 Active Development • New Features Weekly 🔥**

</div>

***

## 🎯 What is This?

**Clawd Code** is a **complete Python rewrite** of Claude Code, based on the **real TypeScript source code**.

File: RAG-data/中国航空材料手册(第1版) 第6卷 橡胶 密封剂 燃料及润滑材料201-400.pdf-06ece454-dfb6-4ae8-bc0b-c0af04aefbbf.md (part 5 of 7)
续表 2-3  
<table><tr><td>性能</td><td>拉伸强度MPa</td><td>扯断伸长率%</td><td>T型剥离强度kN/m</td><td>剪切强度MPa</td><td>硬度(邵尔A型)度</td></tr><tr><td>指标</td><td>≥2.5</td><td>≥250</td><td>≥2.0</td><td>-</td><td>-</td></tr><tr><td>典型值</td><td>2.48~4.603.64</td><td>304~590425</td><td>3.7~11.1①7.7</td><td>1.5~3.5①2.2</td><td>31~4734</td></tr></table>

$①$ $100\%$ 内聚破坏。

表2-4  

<table><tr><td colspan="2">热老化条件</td><td>拉伸强度MPa</td><td>扯断伸长率%</td><td>T型剥离强度kN/m</td><td>硬度(邵尔A型)度</td></tr><tr><td rowspan="2">175℃×75h+200℃×5h</td><td>指标</td><td>&gt;1.3</td><td>≥125</td><td>≥2.0内聚破坏面积不小于90%</td><td>-</td></tr><tr><td>典型值</td><td>2.2~4.03.3</td><td>276~402326</td><td>2.8~7.6①4.5</td><td>30~3935</td></tr><tr><td>70℃×100h</td><td rowspan="5">典型值</td><td>4.6</td><td>474</td><td>6.9①</td><td>-</td></tr><tr><td>70℃×1006h</td><td>3.9</td><td>417</td><td>7.0①</td><td>-</td></tr><tr><td>230℃×50h</td><td>3.4</td><td>356</td><td>4.9①</td><td>-</td></tr><tr><td>190℃×50h</td><td>4.5</td><td>424</td><td>6.6①</td><td>-</td></tr><tr><td>100℃×250h+230℃×50h</td><td>2.9</td><td>366</td><td>4.5①</td><td>-</td></tr></table>

$①$ $100\%$ 内聚破坏。

表2-5  

<table><tr><td rowspan="2">老化地区</td><td rowspan="2">老化时间a(年)</td><td colspan="2">拉伸强度MPa</td><td colspan="2">扯断伸长率%</td><td colspan="2">T型剥离强度①kN/m</td><td colspan="2">硬度(邵尔A型)度</td></tr><tr><td>棚内</td><td>曝晒</td><td>棚内</td><td>曝晒</td><td>棚内</td><td>曝晒</td><td>棚内</td><td>曝晒</td></tr><tr><td rowspan="7">南昌</td><td>0</td><td>2.0</td><td>2.0</td><td>224</td><td>224</td><td>12.5</td><td>12.5</td><td>35</td><td>35</td></tr><tr><td>1</td><td>2.7</td><td>2.5</td><td>236</td><td>269</td><td>12.6</td><td>11.8</td><td>40</td><td>40</td></tr><tr><td>2</td><td>2.8</td><td>2.0</td><td>266</td><td>208</td><td>10.9</td><td>10.7</td><td>30</td><td>30</td></tr><tr><td>3</td><td>2.2</td><td>1.8</td><td>238</td><td>215</td><td>10.3</td><td>10.4</td><td>39</td><td>45</td></tr><tr><td>5</td><td>2.4</td><td>1.7</td><td>273</td><td>210</td><td>10.7</td><td>10.2</td><td>31</td><td>40</td></tr><tr><td>8</td><td>2.5</td><td>2.0</td><td>251</td><td>222</td><td>11.0</td><td>11.1</td><td>35</td><td>38</td></tr><tr><td>10</td><td>3.3</td><td>1.8</td><td>301</td><td>218</td><td>9.6</td><td>10.2</td><td>23</td><td>39</td></tr><tr><td rowspan="3">海南岛</td><td>3</td><td>2.6</td><td>2.3</td><td>301</td><td>230</td><td>17</td><td>10.5</td><td>36</td><td>46</td></tr><tr><td>8</td><td>2.4</td><td>2.3</td><td>289</td><td>255</td><td>15.9</td><td>10.8</td><td>31</td><td>35</td></tr><tr><td>10</td><td>2.5</td><td>3.8</td><td>352</td><td>360</td><td>8.6</td><td>9.3</td><td>20</td><td>40</td></tr></table>

① $100\%$ 内聚破坏。

表2-6  

<table><tr><td>试 验 条 件</td><td>拉伸强度 \( \mathbf{{MPa}} \)</td><td>扯断伸长率 %</td><td>T 型剥离强度 \( {}^{\text{①}} \) \( \mathrm{{kN}}/\mathrm{m} \)</td><td>剪切强度 \( \mathbf{{MPa}} \)</td></tr><tr><td>盐雾试验(40℃×96h)</td><td>\( {3.2} \sim  {3.8} \) 3.5</td><td>\( {343} \sim  {380} \) 361</td><td>7.0~8.6 8.0</td><td>3.6</td></tr><tr><td>湿热试验 (RH96%,50°C × 144 h)</td><td>\( {3.3} \sim  {3.7} \) 3.5</td><td>\( {366} \sim  {382} \) 377</td><td>5.9~7.5 7.0</td><td>3.1</td></tr></table>

$①$ $100\%$ 内聚破坏。

# 2.4 工艺性能

XM31密封剂的工艺性能见表2-7。

表2-7  

<table><tr><td>性能名称</td><td>性能参数</td></tr><tr><td>粘度(25℃),kPa·s</td><td>0.5~2.5</td></tr><tr><td>活性期(标准环境条件),h</td><td>0.5~8</td></tr><tr><td>不粘期(标准环境条件),h</td><td>&lt;24</td></tr><tr><td>完全硫化时间(标准环境条件),d</td><td>7</td></tr><tr><td>可修补性</td><td>新配制的密封剂涂补在失效密封剂表面能成为整体材料</td></tr><tr><td>溶解及刷涂或喷涂性</td><td>基料可溶解于汽油中制成胶液,加入组分二后,胶液能刷涂和喷涂</td></tr></table>

# 2.5 使用性能

XM31密封剂涂在J-30蜂窝胶膜的C01-7或H04-1漆膜上，硫化后测定粘接性能，试验结果见表2-8。

表2-8  

<table><tr><td rowspan="2">涂 料</td><td colspan="2">室温硫化7 d</td><td colspan="2">热空气老化150℃×75h+175℃×5 h</td><td colspan="2">耐盐雾35℃×100h</td></tr><tr><td>T型剥离强度①kN /m</td><td>剪切强度MPa</td><td>T型剥离强度①kN /m</td><td>剪切强度kN /m</td><td>T型剥离强度①kN /m</td><td>剪切强度MPa</td></tr><tr><td>C 01-7</td><td>2.9</td><td>2.4</td><td>4.5</td><td>3.8</td><td>4.2</td><td>2.1</td></tr><tr><td>H 04-1</td><td>2.9</td><td>1.7</td><td>4.1</td><td>2.8</td><td>3.5</td><td>2.9</td></tr></table>

$①$ $100\%$ 内聚破坏。

# 3 使用工艺

# 3.1 环境条件

XM31密封剂配制、质量检验试样制备及性能测试环境条件为标准环境条件。密封施工环境条件为温度 $21\sim 25^{\circ}C$ ，相对湿度不低于 $70\%$ ，环境中应无尘，无油雾，无酸、碱性气体。

# 3.2 配制方法

XM31密封剂的两个组分按组分一为 $100\mathrm{g}$ 、组分二为 $2\sim 6\mathrm{ml}$ 的配比，在三辊研磨

机中混合，或用手工混合。

# 3.3 施工方法

XM31密封剂与金属粘接前，需用702、1或NS1表面处理剂处理金属表面。处理剂的浓度为 $5\%$ 的无水乙醇溶液。涂表面处理剂时应在温度为 $23 \pm 2^{\circ} \mathrm{C}$ 、相对湿度不低于 $70\%$ 的环境中进行，涂后露置时间不少于 $30 \mathrm{~min}$ 。密封剂可用刮板涂敷或压注枪压注；也可用汽油稀释后刷涂或喷涂。

# 3.4 气密试验前的最短硫化时间

用密封剂对部件装配密封后，必须经过3d的最短硫化时间后，才允许用压缩空气进行气密检查。对于活性期较长的密封剂，硫化时间相应增加1倍。

# 参考资料

[1] 上海飞机公司：XM31使用试验报告，1984年  
[2] 胡少枝：XM31硅橡胶密封剂的粘接，1984年  
[3] 北京航空材料研究所：XM31室温硫化密封剂技术总结，1979年

# XM35有机硅密封剂

# 1 概述

XM35有机硅密封剂为双组分硅橡胶密封剂，在室温能硫化成弹性体。具有防止霉菌生长，耐大气老化，耐水浸泡，耐湿热，耐盐雾，电绝缘及对金属的防护性能。用配套的偶联剂处理被粘物表面时，能与金属、玻璃和陶瓷等粘接，施工工艺简便。主要用于电气元件及电子计算机磁芯板的密封。长期使用温度为 $-60\sim 200^{\circ}\mathrm{C}$ 。

# 1.1 牌号及名称

XM35有机硅密封剂。

# 1.2 基本组成

组分一（基料）：液体硅橡胶、补强剂、防霉添加剂。

组分二：硫化剂、催化剂。

# 1.3 材料标准

Q/6S190-87《XM35密封剂技术标准》。

# 1.4 使用工艺说明书

Q/6SZ214—81《XM35密封剂施工工艺说明书》。

# 1.5 供应状态

两个组分单独包装，配套供应。金属表面处理剂根据用户需要提供。

# 1.6 应用概况

已用作大型电子计算机的磁芯板的铝合金和有机玻璃组成的保护罩密封。

# 1.7 研制及生产单位

北京航空材料研究所研制并生产。

# 1.8 鉴定级别及日期

1981年5月由航空工业部鉴定通过。

# 2 性能

# 2.1 物理及化学性能

2.1.1 物理性能 见表2-1。

表2-1 [1]   

<table><tr><td>性能</td><td>颜色</td><td>密度 g/cm³</td><td>脆性温度 ℃</td><td>热导率 W/(m·K)</td><td>线膨胀系数 10^-4K⁻¹</td><td>体积电阻率 10^12Ω·m</td><td>介电强度 (50Hz)·kV/m m</td></tr><tr><td>典型值</td><td>绿色</td><td>1.13</td><td>-70</td><td>0.219</td><td>2.32</td><td>3.0</td><td>9~10</td></tr></table>

2.1.2 化学性能 见表2-2。

表2-2 [1]   

<table><tr><td>性能</td><td>腐蚀性</td><td>防霉菌级</td><td>毒性级</td><td>燃烧性</td><td>热分解温度①℃</td></tr><tr><td>指标</td><td>对铝合金不腐蚀</td><td>0</td><td>-</td><td>-</td><td>-</td></tr><tr><td>典型值</td><td>对铝合金、钢、钛合金及有机玻璃不腐蚀</td><td>0</td><td>低毒</td><td>不易燃</td><td>475</td></tr></table>

① 热分解温度用差热分析法测定。

2.1.3 红外光谱 硫化后弹性体的红外光谱见图2-1。

图片摘要：该图主要展示 2 2 [1]。
![](images/3885d0d9b4b9c8be27c3d7892f5ba4710f2bf3a819651faa76bd785b44327e99.jpg)  
图2-1XM35密封剂红外光谱图

# 2.2 力学性能

XM35密封剂经室温硫化后的力学性能见表2-3。T型剥离试样基底材料为阳极化LY12铝合金，涂702表面处理剂。

# 2.3 耐环境性能

XM35密封剂耐热空气老化性能典型值见表2-4。

表2-3[1]  

<table><tr><td>性能</td><td>拉伸强度MPa</td><td>扯断伸长率%</td><td>T型剥离强度kN/m</td><td>硬度(邵尔A型)度</td></tr><tr><td>指标</td><td>&gt;1.00</td><td>&gt;200</td><td>&gt;1.5</td><td>-</td></tr><tr><td>典型值</td><td>1.3~3.4/2.4</td><td>350~413/382</td><td>3.1~3.6①/3.5</td><td>35~40</td></tr></table>

$①$ $100\%$ 内聚破坏。

表2-4（1）  

<table><tr><td>老 化 条 件</td><td>拉 伸 强 度 MPa</td><td>扯 断 伸 长 率 %</td><td>硬 度 (邵尔A 型) 度</td></tr><tr><td>\( {170}^{ \circ  }\mathrm{C} \times  {72}\mathrm{\;h} \)</td><td>2.6</td><td>250</td><td>38</td></tr><tr><td>\( {175}^{ \circ  }\mathrm{C} \times  {50}\mathrm{\;h} + {200}^{ \circ  }\mathrm{C} \times  5\mathrm{\;h} \)</td><td>1.3</td><td>200</td><td>37</td></tr></table>

# 2.4 工艺性能

XM35密封剂的工艺性能见表2-5。

表2-6  

<table><tr><td>性能名称</td><td>性能参数</td></tr><tr><td>粘度(25℃),kPa·s</td><td>0.5~2.5</td></tr><tr><td>不粘期(标准环境条件),h</td><td>&lt;12</td></tr><tr><td>活性期(标准环境条件),h</td><td>1.5~4</td></tr><tr><td>完全硫化时间(标准环境条件),h</td><td>&gt;7</td></tr><tr><td>可修补性</td><td>新配制的密封剂涂补在已失效密封剂表面上,能成为整体材料</td></tr><tr><td>溶解性与刷涂性</td><td>组分一可溶于汽油中,制成胶液,能刷涂</td></tr></table>

# 2.5 使用性能

用密封剂密封的电子计算机磁芯板的模拟试验结果见表2-6。

表2-6 [2]   

<table><tr><td>项 目</td><td>试 验 条 件</td><td>试 验 结 果</td></tr><tr><td>高、低温循环</td><td>-40℃×1h+80℃×1h,5次</td><td rowspan="4">合格</td></tr><tr><td>潮热试验</td><td>50℃, RH95±3%, 4d</td></tr><tr><td>盐雾试验</td><td>按JB 1606-75进行试验,10d后,30Hz,全幅0.3mm,垂直和水平各2h20Hz,全幅0.6mm,垂直和水平各2h</td></tr><tr><td>振动试验</td><td>10Hz,全幅1.2mm,垂直和水平各2h30Hz,全幅0.5mm,水平2h30Hz,全幅1.0mm,垂直和水平各2h30Hz,全幅1.2mm,垂直和水平各2h</td></tr><tr><td>浸水试验</td><td>室温浸水24h</td><td>不漏</td></tr></table>

# 使用工艺

# 3.1 环境条件

XM35密封剂配制、质量检验试样制备及性能测试应在标准环境条件下进行。密封施工环境条件为温度 $18\sim 28^{\circ}C$ ，相对湿度不超过 $80\%$ ，环境中应无尘，无油雾，无酸、碱性气体。

# 3.2 配制方法

XM35密封剂的两个组分按组分一为100g，组分二为 $2.5\sim 4.5\mathrm{ml}$ 的配比，在三辊研磨机中混合或用手工混合。

# 3.3 施工方法

XM35密封剂与金属粘接时，必须使用702或NS1的 $5\%$ 无水乙醇溶液作表面处理剂。密封剂可用刮板涂敷或用压注枪压注施工，用溶剂汽油稀释的胶液可用刷子涂刷施工。

# 3.4 气密试验前的最短硫化时间

结构件用密封剂密封装配后，在室温硫化3d后，才允许用压缩空气或喷淋等方法进行密封检查试验。对于活性期较长的密封剂，硫化时间相应增加一倍。

# 参考资料

[1] 北京航空材料研究所：XM35密封剂技术总结，1981年  
[2] 北京电子研究所：电子计算机磁芯板密封试验报告，1981年

# XZ1电磁铁灌注料

# 1 概述

XZ1电磁铁灌注料为三组分硅橡胶灌注料，室温能硫化成弹性体，亦可加温硫化。具有良好的电绝缘性能，对金属有防护性能。灌封工艺简便，适用于电磁铁元件的灌封。使用温度为 $-60\sim 270^{\circ}C$ 。无“返原”现象。

1.1 牌号及名称  
XZ1电磁铁灌注料。  
1.2 基本组成

组分一（基料）：液体硅橡胶、补强剂。

组分二：硫化剂。

组分三：催化剂。

1.3 材料标准

Q/6S100-80《XZ1电磁铁灌注料技术标准》。

1.4 使用工艺说明书

Q/6SZ134—80《XZ1电磁铁灌注料使用工艺说明书》。

# 1.5 供应状态

三个组分单独包装，配套供应。

# 1.6 应用概况

已用于各型歼击机、运输机的发动机内电磁铁、燃油电磁阀、燃油电磁开关和液压电磁开关等附件的灌封。要求被灌封的元件清洁，不含硫、磷、氨和锡等有害杂质。

# 1.7 研制及生产单位

北京航空材料研究所研制并生产。

# 1.8 鉴定级别及日期

1981年5月由北京航空材料研究所及枫阳机械厂组织鉴定通过。

# 2 性能 [1-4]

# 2.1 物理及化学性能

2.1.1 物理性能 见表2-1。

表2-1  

<table><tr><td>性能</td><td>颜色</td><td>密度 g/cm³</td><td>热导率 W/(m·K⁻¹)</td><td>线膨胀系数 10^-4K⁻¹</td><td>体积电阻率 10^11Ω·m</td><td>介电强度 (50Hz) kV/mm</td></tr><tr><td>指标</td><td>白色</td><td>-</td><td>-</td><td>-</td><td>&gt;1</td><td>&gt;4</td></tr><tr><td>典型值</td><td>白色</td><td>1.46</td><td>0.478</td><td>1.8</td><td>24~28</td><td>16~17</td></tr></table>

# 2.1.2 化学性能 见表2-2。

表2-2  

<table><tr><td>性能</td><td>腐蚀性</td><td>防霉性级</td><td>毒性级</td><td>燃烧性</td><td>热分解温度①℃</td></tr><tr><td>指标</td><td>对铝、钢、镍漆包线不腐蚀</td><td>-</td><td>-</td><td>-</td><td>-</td></tr><tr><td>典型值</td><td>对铝、钢、镍漆包线不腐蚀</td><td>0~1</td><td>无毒</td><td>难燃</td><td>507</td></tr></table>

① 热分解温度用差热分析法测定。

2.1.3 红外光谱 灌注料硫化后弹性体的红外光谱见图2-1。

# 2.2 力学性能

XZ1灌注料经室温硫化后，硬度（邵尔A型）为68度。

# 2.4 工艺性能

XZ1灌注料的工艺性能见表2-3。

图片摘要：该图主要展示 2 1XZ1电磁铁灌注料红外光谱图。
![](images/998dd38666a9cd581b6f3207827da6d91eeca05be9717f0c4268d40230cf0163.jpg)  
图2-1XZ1电磁铁灌注料红外光谱图

表2-3  

<table><tr><td>性能</td><td>参数</td></tr><tr><td>粘度(25℃),kPa·s</td><td>2.5~3.5</td></tr><tr><td>活性期(标准环境条件),h</td><td>2</td></tr><tr><td>不粘期(标准环境条件),h</td><td>&lt;24</td></tr></table>

# 3 使用工艺

# 3.1 环境条件

XZ1灌注料配制、质量检验试样制备及性能测试及灌封施工应在标准环境条件下进行。环境中应无尘，无油雾，无酸、碱性气体。

# 3.2 配制方法

XZ1灌注料的三个组分可用搅拌机或用刮刀混合。切勿放入研磨机内研磨。

# 3.3 施工方法

XZ1灌注料的三个组分按组分一：组分二：组分三 $= 77.5:50:100$ （重量比），混合后即可装入压注枪的塑料筒内（不宜用金属筒），以 $0.3\mathrm{MPa}$ 的压力注入电磁铁内。灌注料从电磁铁的出气孔内溢出，表示已注满。在注入孔和出气孔表面贴上小片聚乙烯薄膜，避免外界水分影响。按硫化条件硫化后，将聚乙烯薄膜摘除。

# 3.4 硫化条件

灌注料在标准环境条件下硫化 $24\mathrm{h}$ ，或 $80^{\circ}\mathrm{C} \times 2\mathrm{h}$ 。

# 参考资料

[1] 风阳机械厂：藤注料试验、试生产小结，1981年  
[2] 枣阳机械厂：XZ1灌注料应用情况，1985年  
[3] 北京航空材料研究所：XZ1电磁铁灌注料技术总结，1980年  
[4] 胡少枝：XZ1电磁铁灌注料，《航空材料》，No.5，1981年

# SF3有机硅密封剂

# 1概述

SF3有机硅密封剂是一种砖红色粘稠膏状物，在室温能硫化成弹性体。具有耐高、低温，耐老化，与处理剂处理过的不锈钢、铝合金、聚氨酯涂层等有良好的粘接性能。适用于航空及航天飞机高温部件的隔热密封，工作介质为空气和燃气。长期使用温度为 $-60\sim 250^{\circ}C$ 。

1.1 牌号及名称

SF3有机硅密封剂。

1.2 基本组成

组分一（基料）：羟基封端甲基硅橡胶、白炭黑。

组分二：正硅酸乙酯、辛基锡。

1.3 材料标准

《室温硫化耐高温密封剂（SF3）技术条件》。

1.4 使用工艺说明书

《室温硫化耐高温密封剂（SF3）使用说明书》。

1.5 供应状态

两个组分单独包装，配套供应。

1.6 应用概况

已用作大型客机的发动机外罩环、舱门及内外吊挂防火墙的密封。

1.7 研制及生产单位

上海橡胶制品研究所研制并生产。

1.8 鉴定级别及日期

1979年11月由上海市化学工业局鉴定通过。

# 2 性能 $[1 - 4]$

2.1 物理及化学性能

2.1.1 物理性能 见表2-1。

表2-1  

<table><tr><td>性能</td><td>外观</td><td>脆性温度，℃</td><td>热失重(300℃×24h)，%</td></tr><tr><td>指标</td><td>砖红色稠膏</td><td>&lt;-70</td><td>&lt;10</td></tr><tr><td>典型值</td><td>砖红色稠膏</td><td>-70</td><td>8.4</td></tr></table>

2.1.2 化学性能 对阳极化铝合金、镀锌钝化钢、不锈钢不腐蚀，低毒，燃烧后能

自熄。

# 2.2 力学性能

SF3密封剂经常温硫化5d后的力学性能见表2-2。

表2-2  

<table><tr><td rowspan="2">性能</td><td rowspan="2">拉伸强度MPa</td><td rowspan="2">扯断伸长率%</td><td rowspan="2">硬度(邵尔A型)度</td><td colspan="4">扯离强度，MPa</td></tr><tr><td>阳极化LY12铝合金</td><td>聚氨酯漆</td><td>14号硅漆</td><td>不锈钢</td></tr><tr><td>指标</td><td>&gt;3.92</td><td>&gt;110</td><td>&gt;50</td><td colspan="4">&gt;1.47</td></tr><tr><td>典型值</td><td>4.29</td><td>199</td><td>62</td><td>2.28</td><td>1.93</td><td>1.97</td><td>2.3</td></tr></table>

# 2.3 耐环境性能

SF3密封剂在不同温度的热空气中老化后的性能见表2-3。

表2-3  

<table><tr><td rowspan="2" colspan="3">老化条件</td><td rowspan="2" colspan="2">拉伸强度MPa</td><td rowspan="2" colspan="2">扯断伸长率%</td><td colspan="8">扯离 MPa</td></tr><tr><td colspan="2">阳极化L Y 12铝合金</td><td colspan="2">聚氨酯漆</td><td colspan="2">14号硅漆</td><td colspan="2">不锈钢</td></tr><tr><td>介质</td><td>温度℃</td><td>时间h</td><td>指标</td><td>典型值</td><td>指标</td><td>典型值</td><td>指标</td><td>典型值</td><td>指标</td><td>典型值</td><td>指标</td><td>典型值</td><td>指标</td><td>典型值</td></tr><tr><td rowspan="2">空气</td><td>250</td><td>200</td><td>&gt;3.14</td><td>3.85</td><td>&gt;110</td><td>155</td><td>&gt;0.98</td><td>1.56</td><td>&gt;0.98</td><td>1.56</td><td>&gt;0.98</td><td></td><td>&gt;0.98</td><td>1.62</td></tr><tr><td>150</td><td>200</td><td>-</td><td>-</td><td>-</td><td>-</td><td>&gt;0.98</td><td>2.45</td><td>-</td><td>-</td><td>-</td><td>-</td><td>&gt;0.98</td><td>-</td></tr></table>

# 2.4 工艺性能

SF3密封剂在标准环境条件下的活性期为 $2\sim 4\mathrm{h}$ ，易刮抹、堆砌，不易流失下淌。

# 3 使用工艺

# 3.1 环境条件

SF3密封剂配制、质量检验试样制备的环境条件为标准环境条件。施工环境条件为温度 $10\sim 35^{\circ}C$ ，相对湿度 $50\sim 80\%$ 。环境中应无尘，无油雾，无酸、碱性气体。

# 3.2 配制方法

SF3密封剂配制时，将两个组分按组分一：组分二 $= 22:1$ 称取，在两辊炼胶机上混炼均匀，下料待用。

# 3.3 施工方法

3.3.1 被粘物表面准备 将待密封的表面打磨，并用丙酮清洗干净，然后用清洁的干擦布擦干。在清洗过的表面上涂表面处理剂，干燥 $30\mathrm{min}$ 后方可涂刮SF3密封剂。

3.3.2 密封剂涂抹方法 用压注枪压注并借助有机玻璃或其他软质材料制成的刮板进行刮抹展平。

# 3.4 硫化条件

3.4.1 质量检验试样硫化条件为标准环境条件下硫化 $5\mathrm{d}$ 。

3.4.2 密封施工工序间硫化条件为常温下硫化 $2\mathrm{d}$ 后，即可转入下道工序。

# 参考资料

[1] 上海橡胶制品研究所：室温硫化硅橡胶耐热腻子（SF3）试制总结，1979年9月  
[2] 上海飞机公司：SF3室温硫化硅橡胶腻子复检数据汇总、工艺试验报告Y10YD试-412，1979年9月  
[3] 上海飞机公司：SF3耐高温腻子初步工艺试验小结，SIA工艺所J3-74，1974年12月  
[4] 上海飞机公司：中心试验室提供原始数据，1985年

# SF6有机硅灌封料

# 1 概述

SF6有机硅灌封料为双组分低粘度灌封密封剂，在室温能硫化成弹性体。具有良好的耐高、低温，耐老化和电性能，并有毒性低和施工方便的特点。主要用于电缆插头和各种电器插头的灌封及某些金属与金属、金属与非金属材料之间的粘接密封，也可作为导线接头的灌封料。可在 $-70\sim 200^{\circ}\mathrm{C}$ 长期使用。

1.1 牌号及名称

SF6有机硅灌封料。

1.2 基本组成

组分一（基料）：107硅橡胶、补强剂。

组分二：催化剂、硫化剂。

1.3 材料标准

《SF6有机硅灌封料暂行技术条件》。

1.4 使用工艺说明书

《SF6有机硅灌封料使用说明书》。

1.5 供应状态

两个组分单独包装，配套供应。

1.6 应用概况

已在民航客机上用作电器接插件的灌封料。

1.7 研究及生产单位

上海橡胶制品研究所研制并生产。

1.8 鉴定级别及日期

1979年11月由上海市化学工业局鉴定通过。

# 2 性能 [1-4]

2.1 物理及化学性能

2.1.1 物理性能 经 $23 \pm 2^{\circ} \mathrm{C} \times 6$ d硫化后的物理性能见表2-1。

表2-1  

<table><tr><td>性能</td><td>外观</td><td>脆性温度
℃</td><td>介电常数
(1 MHz)</td><td>介质损耗角正切
(1 MHz)</td><td>介电强度
(1 MHz)
kV / mm</td><td>体积电阻率
Ω·m</td></tr><tr><td>指标</td><td>白色均匀糊状物</td><td>&lt;-70</td><td>2.9~3.1</td><td>&lt;1×10-2</td><td>&gt;18</td><td>&gt;1×10^12</td></tr><tr><td>典型值</td><td>白色均匀糊状物</td><td>-73</td><td>2.75</td><td>0.19×10^-2</td><td>22.5</td><td>11×10^12</td></tr></table>

2.1.2 化学性能 对阳极化铝合金、银、铜、锡不腐蚀，低毒，有自熄性。

# 2.2 力学性能

SF6灌封料经 $23\pm 2^{\circ}C\times 6$ d硫化后的力学性能见表2-2。

表2-2  

<table><tr><td colspan="5">拉伸强度</td><td colspan="5">扯断伸长率</td><td colspan="5">扯离强度①</td><td rowspan="3" colspan="2">硬度(邵尔A型)度</td></tr><tr><td rowspan="2">指标</td><td colspan="4">典型值</td><td rowspan="2">指标</td><td colspan="4">典型值</td><td rowspan="2">指标</td><td colspan="4">典型值</td></tr><tr><td>x</td><td>s</td><td rowspan="2">Cv</td><td rowspan="2">n</td><td>x</td><td>s</td><td rowspan="2">Cv</td><td rowspan="2">n</td><td>x</td><td>s</td><td rowspan="2">Cv</td><td rowspan="2">n</td></tr><tr><td colspan="3">MPa</td><td colspan="3">%</td><td colspan="3">MPa</td><td>指标</td><td>典型值</td></tr><tr><td>&gt;1.96</td><td>2.71</td><td>0.52</td><td>0.19</td><td>47</td><td>&gt;150</td><td>203</td><td>40.6</td><td>0.20</td><td>47</td><td>0.390</td><td>1.74</td><td>0.52</td><td>0.30</td><td>41</td><td>35~45</td><td>35~48/43</td></tr></table>

① 试样基底材料为阳极化铝合金。

# 2.3 耐环境性能

SF6灌封料经 $200^{\circ}\mathrm{C}\times 200\mathrm{h}$ 热老化后的力学与物理性能见表2-3。

表2-3  

<table><tr><td>性能</td><td>拉伸强度MPa</td><td>扯断伸长率%</td><td>硬度(邵尔A型)度</td><td>介电强度(1MHz)kV/mm</td><td>体积电阻率Ω·m</td><td>介电常数(1MHz)</td><td>介质损耗角正切(1MHz)</td></tr><tr><td>指标</td><td>-</td><td>-</td><td>-</td><td>&gt;18</td><td>≥1</td><td>2.3~3.1</td><td>&lt;1</td></tr><tr><td>典型值</td><td>2.5~2.5</td><td>150~155</td><td>43</td><td>20.2~33.0/25.8</td><td>4.3×10^13~2.5×10^16/2.92×10^15</td><td>2.9</td><td>0.35×10^-2</td></tr></table>

# 2.4 工艺性能

SF6灌封料粘度小，易流动，有良好的灌注施工性能。在温度 $25^{\circ}C$ 、相对湿度 $60\sim$ $70\%$ 时，活性期不小于 $2h_{\circ}$

# 3 使用工艺

# 3.1 环境条件

SF6灌封料配制、质量检验试样制备及性能测试的环境条件为标准环境条件。灌封施工条件为 $15\sim 30^{\circ}\mathrm{C}$ ，环境中应无尘，无油雾，无酸、碱性气体。

# 3.2 配制方法

SF6灌封料的两个组分按表3-1规定比例称量后，手工混匀后即可灌入塑料注筒

表3-1  

<table><tr><td>环境温度, \( {}^{ \circ  }\mathrm{C} \)</td><td>两 组 分 配 比</td></tr><tr><td>\( {10} \sim  {15} \)</td><td>组分一：组分二 = 13 : 1</td></tr><tr><td>\( {16} \sim  {20} \)</td><td>组分一：组分二 = 14 : 1</td></tr><tr><td>\( {21} \sim  {25} \)</td><td>组分一：组分二 = 15 : 1</td></tr></table>

中，备用。

# 3.3 施工方法

3.3.1 表面准备 灌注前，接触灌封料的插头表面必须清除油污并干燥。  
3.3.2 施工方法 灌封料装入注射筒中，用压注枪压注灌封。

# 3.4 硫化条件

3.4.1 常温硫化 $23 \pm 2^{\circ} \mathrm{C} \times 48 \mathrm{~h}$ 可基本硫化，7d后可充分硫化。

3.4.2 加速硫化 经 $23 \pm 2^{\circ} \mathrm{C} \times 2$ d硫化后，再经 $80 \sim 100^{\circ} \mathrm{C} \times 4 \sim 6$ h硫化即能达到指标要求。

# 参考资料

[1] 上海飞机公司、上海飞机设计研究所：SF6室温硫化硅橡胶灌封料JX-B-606，1973年1月  
[2] 上海橡胶制品所：SF6有机硅灌封料试验总结，1979年9月  
[3] 上海飞机公司：SF6室温硫化硅橡胶灌封料复验总结，1979年9月  
[4] 上海飞机公司：SF6硅橡胶灌注在电缆穿墙密封件中工艺试验小结，1978年12月

# XJ55液态密封垫

# 1 概述

XJ55液态密封垫是双组分干性可剥型材料，能在室温硫化成弹性体。具有耐压性，对不锈钢、铝、镁合金不腐蚀。主要用于航空发动机有关结合面的密封。使用温度为 $-60\sim 300^{\circ}\mathrm{C}$ ，在 $350^{\circ}\mathrm{C}$ 可短时使用。

1.1 牌号及名称

XJ55液态密封垫。

1.2 基本组成

组分一（基料）：有机硅橡胶、补强剂、增粘剂。

组分二：硫化剂、促进剂。

1.3 材料标准

Q/2 B251—86《XJ55液态密封垫》。

1.4 使用工艺说明书

Q/2BZ184—86《XJ55液态密封垫使用说明书》。

1.5 供应状态

两个组分单独包装，配套供应。

1.6 应用概况

已在涡轮螺旋桨发动机的压气机机匣结合面、压气机机匣与燃烧室机匣结合面，以

及附件机匣的有关结合面上使用，最长使用寿命已达8年。

# 1.7 研制及生产单位

南方动力机械公司研制并生产。

# 1.8 鉴定级别及日期

1979年11月由南方动力机械公司组织鉴定通过。

# 2 性能 [1,2]

# 2.1 物理及化学性能

液态密封垫组分一的物理及化学性能见表2-1；组分二为黄色透明油状液体，密度为 $1.02\mathrm{g} / \mathrm{cm}^3$ 。两个组分均匀混合硫化后的物理及化学性能典型值见表2-2。

表2-1  

<table><tr><td>性能</td><td>外观</td><td>密度(25℃)g/cm³</td><td>挥发分(150℃×3h)%</td><td>粘度(25℃)Pa·s</td><td>灰分%</td><td>水溶解物质%</td></tr><tr><td>指标</td><td>红色粘稠膏状物</td><td>1.27~1.33</td><td>&lt;1.0</td><td>40~70</td><td>-</td><td>-</td></tr><tr><td>典型值</td><td>红色粘稠膏状物</td><td>1.31</td><td>0.68</td><td>46.5</td><td>42.3</td><td>0.024</td></tr></table>

表2-2  

<table><tr><td>性能</td><td>典型值</td><td>性能</td><td>典型值</td></tr><tr><td>外观</td><td>红色光亮均一的弹性体</td><td>介电常数(50Hz)</td><td>3.7</td></tr><tr><td>密度(25℃),g/cm³</td><td>1.3</td><td>介质损耗角正切(50Hz)</td><td>0.03</td></tr><tr><td>挥发分(150℃×3h),%</td><td>0.47</td><td>表面电阻,Ω</td><td>6.2×10^15</td></tr><tr><td>热分解温度①,℃</td><td>355</td><td>体积电阻率,Ω·m</td><td>8.7×10^11</td></tr><tr><td>脆性温度②,℃</td><td>&lt; -70</td><td>介电强度(50Hz),kV/mm</td><td>17.6</td></tr><tr><td>腐蚀性</td><td>对硬铝、镁合金、钛合金、不锈钢不腐蚀</td><td>毒性</td><td>低毒</td></tr><tr><td></td><td></td><td>燃烧性</td><td>不易燃</td></tr></table>

① 用差热分析法测定。  
② 指标为 $< -70^{\circ} \mathrm{C}$ 。

# 2.2 力学性能

液态密封垫经 $23 \pm 1\,^{\circ}\mathrm{C} \times 48\mathrm{h}$ 硫化后的力学性能见表2-3。

表2-3  

<table><tr><td rowspan="2">性 能</td><td rowspan="2">拉伸强度MPa</td><td rowspan="2">扯断伸长率%</td><td rowspan="2">硬度(邵尔A型)度</td><td colspan="3">耐 压 力MPa</td></tr><tr><td>常温</td><td>140℃</td><td>160℃</td></tr><tr><td>指 标</td><td>-</td><td>-</td><td>40~50</td><td colspan="3">&gt;0.78</td></tr><tr><td>典型值</td><td>0.80</td><td>80</td><td>47</td><td></td><td>2.35</td><td>1.20</td></tr></table>

# 2.3 耐环境性能

2.3.1 耐热老化性能 涂布在供试验用的专用法兰盘上，在温度 $25\sim 30^{\circ}\mathrm{C}$ 下硫化

24h后，在 $280 \pm 10^{\circ} \mathrm{C}$ 热空气中老化 $500 \mathrm{~h}$ ，再在 $300 \pm 10^{\circ} \mathrm{C}$ 热空气中老化 $500 \mathrm{~h}$ 后，法兰盘在 $0.78 \mathrm{MPa}$ 气压下保压 $1 \mathrm{~min}$ ，结果不渗漏。

2.3.2 耐介质性能 浸泡在温度 $15 \sim 25^{\circ} \mathrm{C}$ 的各种介质中不同时间后，重量变化典型值见表2-4。

表2-4  

<table><tr><td rowspan="2">介 质</td><td colspan="2">重量变化,%</td><td rowspan="2">介 质</td><td colspan="2">重量变化,%</td></tr><tr><td>24h</td><td>30d</td><td>24h</td><td>30d</td></tr><tr><td>20号航空润滑油</td><td>2.80</td><td>4.10</td><td>蓖麻油</td><td>2.05</td><td>3.70</td></tr><tr><td>4109号航空润滑油</td><td>6.46</td><td>-</td><td>自来水</td><td>-0.15</td><td>-0.32</td></tr><tr><td>10号液压油</td><td>54.6</td><td>61.9</td><td>3%氯化钠水溶液</td><td>-0.17</td><td>-0.59</td></tr><tr><td>2号喷气燃料</td><td>124</td><td>124</td><td>10%氨水</td><td>0.20</td><td>1.35</td></tr><tr><td>75号航空汽油</td><td>136</td><td>154</td><td>10%氢氧化钠水溶液</td><td>-0.27</td><td>-0.46</td></tr><tr><td>乙二醇</td><td>-0.05</td><td>-0.38</td><td>7%硝酸水溶液</td><td>0.23</td><td>5.10</td></tr><tr><td>95%乙醇</td><td>-0.10</td><td>-0.46</td><td>10%盐酸水溶液</td><td>0.40</td><td>7.40</td></tr><tr><td>丙酮</td><td>12.4</td><td>13.6</td><td>20%硫酸水溶液</td><td>-0.18</td><td>0.90</td></tr></table>

# 2.4 工艺性能

液态密封垫的两个组分混合 $5\mathrm{min}$ 后的工艺性能见表2-5。

表2-5  

<table><tr><td>性能</td><td>粘度(25℃)Pa·s</td><td>活性期h</td><td>流平性</td></tr><tr><td>指标</td><td>-</td><td>2~6</td><td>-</td></tr><tr><td>典型值</td><td>46.4</td><td>3.5</td><td>好</td></tr></table>

# 2.5 使用性能

液态密封垫用于发动机压气机机匣与燃烧室机匣的结合面密封。密封间隙为 $0 \sim 0.2 \mathrm{~mm}$ （有的部位大于 $0.2 \mathrm{~mm}$ ），压气机内压力在 $0.59 \sim 0.69 \mathrm{MPa}$ 范围内变化，工作温度 $270^{\circ} \mathrm{C}$ 左右，发动机经500h台架试车，密封的结合面均无泄漏，发动机分解后，液态密封垫的薄膜颜色无任何变化，质地柔软，有一定强度。用于密封使用HH20T航空润滑油的附件机匣有关结合面时，当工作温度不高于 $120^{\circ} \mathrm{C}$ ，工作压力为 $0.58 \mathrm{MPa}$ 时，密封性能良好。

# 3 使用工艺

# 3.1 环境条件

应在标准环境条件下配制液态密封垫、制备质量检验试样和进行性能测试。在温度 $23 \pm 2^{\circ} \mathrm{C}$ 、相对湿度 $45 \sim 75\%$ 的条件下使用，环境中应无灰尘、油雾和酸、碱性气体。

# 3.2 配制方法

采用手工调配。将两个组分按组分一：组分二 $= 35:0.25 \sim 0.28$ （重量分）的比例，挤在干燥洁净、无油的平板上，用刮刀仔细调匀。在室温低于 $20^{\circ}\mathrm{C}$ 或高于 $30^{\circ}\mathrm{C}$ 时，可适当增加或减少硫化剂组分二的量，以便控制液态密封垫的活性期。每次配制的总重量应不多于 $50\mathrm{g}$ 。

# 3.3 施工方法

液态密封垫的施工方法见表3-1。

表3-1  

<table><tr><td>步骤</td><td>方法及操作要点</td></tr><tr><td>除油涂布组合清理</td><td>用丙酮或其他溶剂仔细清洗密封表面
用刮刀将调配好的液态密封垫刮涂到需密封的两结合面上,涂层厚度可根据结合面的间隙大小进行控制,避免过多的液态密封垫在组合时溢出,流在内部通道上,造成堵塞
涂布后,立即将零、部件组合,组合前的停放时间不得超过该批液态密封垫的活性期待液态密封垫完全硫化后(室温约12h),用锋利小刀削去流到间隙外的液态密封垫薄膜。返工时,可用汽油除去密封垫薄膜</td></tr></table>

# 3.4 硫化条件

3.4.1 质量检验试样硫化条件 $23 \pm 2^{\circ} \mathrm{C} \times 48 \mathrm{~h}$ 。  
3.4.2 密封施工后的产品零、部件硫化条件 $23 \pm 2^{\circ} \mathrm{C} \times 24 \mathrm{~h}$ 或 $23 \pm 2^{\circ} \mathrm{C} \times 2.5 \mathrm{~h}$ 加 $70 \pm 5^{\circ} \mathrm{C} \times 2 \sim 4 \mathrm{~h}$ 。  
3.4.3 密封施工工序间的硫化条件 在室温下放置12h后才可转入下道工序。若需对组件或部件进行密封性试验，必须在24h后进行。

# 参考资料

[1]南方动力机械公司：涡轮螺旋桨发动机压气机机匣采用弹性液态密封垫排除缝隙漏气的试验总结，1979年5月  
[2]南方动力机械公司：关于我厂几种液态密封垫的应用情况介绍，1980年5月

# GD414 密封剂

# 1 概述

GD414密封剂是以硅橡胶为基的单组分室温硫化密封剂，分白、黑、红三种颜色。具有优良的介电性能，耐高低温，耐潮湿与盐雾，使用方便。主要用于航空产品和空一空导弹的金属材料与非金属材料的粘接密封，也可用于电子组件的灌封。工作温度为 $-60\sim 200^{\circ}\mathrm{C}$ 。

1.1 牌号及名称  
GD414密封剂。  
1.2 基本组成

端羟基甲基硅橡胶、催化剂、交联剂、填料。

1.3 材料标准

Q/CG236—82《单组分室温硫化硅橡胶》。

1.4 使用工艺说明书

《GD414单组分室温硫化硅橡胶使用说明书》。

# 1.5 供应状态

以软管包装供应。

# 1.6 应用概况

已用于空-空导弹及强度要求高的电子、电器元件、变压器、电缆插头等的粘接密封和灌封。

# 1.7 研制及生产单位

晨光化工研究院研制并生产。

# 2 性能 [1, 2]

# 2.1 物理及化学性能

GD414密封剂的物理及化学性能见表2-1。

表2-1  

<table><tr><td>性能</td><td>指标</td><td>典型值</td></tr><tr><td>外观</td><td>硫化前为白色、黑色、红色粘稠膏状物</td><td>硫化前为白色、黑色、红色粘稠膏状物</td></tr><tr><td>脆性温度，℃</td><td>-</td><td>&lt;76</td></tr><tr><td>吸水率，%</td><td>-</td><td>&lt;0.4</td></tr><tr><td>表面电阻，Ω</td><td>-</td><td>5×10^12</td></tr><tr><td>介电强度(50Hz)，kV/mm</td><td>&gt;15</td><td>15</td></tr></table>

# 2.2 力学性能

GD414密封剂硫化后的力学性能见表2-2。

表2-2  

<table><tr><td>性能</td><td>指标</td><td>典型值</td></tr><tr><td>拉伸强度,MPa</td><td>&gt;3.92</td><td></td></tr><tr><td>扯断伸长率,%</td><td>&gt;300</td><td></td></tr><tr><td>硬度(邵尔A型),度</td><td>-</td><td>40~50</td></tr><tr><td>剪切强度(LY12CZ),MPa</td><td>&gt;1.47</td><td>2.26</td></tr></table>

# 2.4 工艺性能

GD414密封剂的硫化速度与温度、湿度成函数关系，在标准环境条件下不粘期为 $20\sim 30\mathrm{min}$ 。密封剂粘度较大，流动性差。

# 3 使用工艺

# 3.1 环境条件

GD414密封剂质量检验试样制备、性能测试与密封施工应在温度 $23 \pm 2^{\circ} \mathrm{C}$ ，相对湿度 $45 \sim 75\%$ 的环境中进行。环境中应无尘，无油雾，无酸、碱性气体。

# 3.3 施工方法

用溶剂除去制件密封区表面的油污，将密封剂从软管中挤出，用小刮刀把密封剂涂布或注入需密封的部位上。由于密封剂粘度大，密封施工后须用刮刀刮平密封区。对于厚的密封层，灌注前可按密封剂：水 $= 100:0.5$ （重量分）的比例，把水均匀混入密封剂中，再行灌注密封，可使厚层密封剂硫化完全。

# 3.4 硫化条件

3.4.1 质量检验试样硫化条件 将密封剂从金属软管中挤出，放在双辊炼胶机上混炼至半硫化状态，然后放入模具中，在压力大于 $4.90\mathrm{MPa}$ 的油压机上加压硫化24h，取出试片；再在室温下硫化7d。

3.4.2 密封施工后的零、部件硫化条件 室温下固化 $12 \sim 24 \mathrm{~h}$ , 或在室温下待密封剂粘性消失后, 于 $50 \sim 200^{\circ} \mathrm{C}$ 范围内任何温度下硫化 $4 \sim 12 \mathrm{~h}$ 。

# 参考资料

[1]南方动力机械公司：室温固化硅橡胶，No·P7-QT-12，1982年  
[2]南方动力机械公司：GD414单组分室温硫化硅橡胶的应用试验报告，1986年

# 南大704密封胶

# 1 概述

南大704密封胶是硅橡胶基单组分室温硫化密封剂；分红色、白色，能在室温硫化成弹性体。具有耐高温，耐低温，耐潮湿，耐盐雾，防霉和良好的介电及密封性能。主要用于航空产品或空-空导弹金属材料与非金属材料零、部件及相互间的粘合密封。工作温度为 $-60\sim 200^{\circ}C$ 。

# 1.1 牌号及名称

南大704密封胶。

# 1.2 基本组成

端羟基甲基硅橡胶、硫化剂、催化剂。

# 1.3 材料标准

《南大704胶材料标准》。

# 1.4 使用工艺说明书

《南京大学单包装室温硫化硅橡胶粘合剂应用技术资料》。

# 1.5 供应状态

以管装供应。

# 1.6 应用概况

已用于空-空导弹的电子元件基准信号发生器、电子板插座、电子板、电缆模拟件等灌封或涂敷。

# 1.7 研制及生产单位

南京大学研制并生产。

# 2 性能

# 2.1 物理及化学性能

南大704密封胶的物理及化学性能见表2-1。

表2-1  

<table><tr><td>性能</td><td>指标</td><td>典型值</td></tr><tr><td>外观(未硫化前)</td><td>白色及红色粘稠膏状物</td><td>白色及红色粘稠膏状物</td></tr><tr><td>表面电阻,Ω</td><td>≥5×10^12</td><td>2.1×10^15</td></tr><tr><td>体积电阻率,Ω·m</td><td>≥3×10^11</td><td>6.0×10^12</td></tr><tr><td>介电强度(50Hz),kV/mm</td><td>&gt;25</td><td></td></tr><tr><td>介质损耗角正切(1MHz)</td><td>-</td><td>5.8×10^-3</td></tr><tr><td>介电常数(1 MHz)</td><td>-</td><td>3.9</td></tr><tr><td>脆性温度,℃</td><td>&lt;-70</td><td>-70</td></tr></table>

# 2.2 力学性能

南大704密封胶硫化后的力学性能见表2-2。

表2-2  

<table><tr><td>性能</td><td>指标</td><td>典型值</td></tr><tr><td>拉伸强度,MPa</td><td>-</td><td>2.65</td></tr><tr><td>扯断伸长率,%</td><td>≥300</td><td>400</td></tr><tr><td>硬度(邵尔A型),度</td><td>-</td><td>33</td></tr><tr><td>T型剥离强度,kN/m</td><td>-</td><td>0.09</td></tr><tr><td>剪切强度(LY12CZ),MPa</td><td>≥1.18</td><td>1.23</td></tr></table>

# 2.3 耐环境性能

# 2.4 工艺性能

南大704密封胶的硫化速度与温度、湿度成函数关系。在通常情况下不粘期为 $10\mathrm{min}$ 。若密封胶厚度达 $5\mathrm{mm}$ ，则24h可基本硫化。按密封胶：水 $= 100:1$ （重量分）的比例将水加入密封胶中，充分混和后灌封，可使内层充分硫化。

# 3 使用工艺

# 3.1 环境条件

南大704密封胶应在温度 $23 \pm 2^{\circ} \mathrm{C}$ 、相对湿度 $45 \sim 75\%$ 的环境中配制、施工、制备试样和进行性能测试。工作环境应无灰尘、油雾和酸、碱性气体。

# 3.3 施工方法

用溶剂除去待密封制件表面的油污，将密封胶从软管中挤出并涂敷或灌入组件中。为增加密封胶与制件表面的结合力，可先在制件表面涂一薄层南大-42或南大-73表面处理剂，20min后再涂密封胶。

# 3.4 硫化条件

薄层密封胶的硫化条件为标准环境条件硫化 $24\mathrm{h}$ 。如制件能经受 $50 \sim 200^{\circ} \mathrm{C}$ 之间的温

# 参考资料

[1] 南京大学抗大化工厂：单包装室温硫化硅橡胶粘合剂应用技术资料，1975年  
[2] 南方动力机械公司：室温固化硅橡胶，No.P7-QT-12，1982年  
[3] 南方动力机械公司：南大704胶的应用试验报告，1986年

# SDL1-41密封剂

# 1 概述

SDL1-41密封剂是以硅橡胶为基的三组分密封剂，可在室温硫化成弹性体。具有优良的介电性能和化学稳定性，耐水，耐臭氧，耐大气老化。主要用于各种电子、电器元件的防潮，防腐，防震灌封。长期工作温度为 $-60\sim 200^{\circ}C$ 。

1.1 牌号及名称

SDL1-41密封剂。

1.2 基本组成

组分一（基料）：端羟基甲基硅橡胶。

组分二：交联剂。

组分三：催化剂。

1.3 材料标准

Q/CG214—79《室温硫化甲基硅橡胶》。

1.4 使用工艺说明书

《室温硫化甲基硅橡胶使用说明书》。

1.5 供应状态

三个组分单独包装，配套供应。

1.6 应用概况

已在飞机、发动机、空-空导弹及附件的电子元件、组件及电器插头灌封中使用。

1.7 研制及生产单位

沈阳化工研究院研制；晨光化工总厂二分厂生产。

# 2 性能

# 2.1 物理及化学性能

SDL1-41密封剂组分一的物理及化学性能见表2-1，密封剂硫化后的物理性能见表2-2。

表2-1  

<table><tr><td>性能</td><td>指标</td><td>典型值</td></tr><tr><td>外观</td><td>乳白色半透明膏状物</td><td>乳白色半透明膏状物</td></tr><tr><td>粘度（25℃），Pa·s</td><td>6.6~13.2</td><td></td></tr><tr><td>密度（25℃），g/cm³</td><td>-</td><td>1.1</td></tr><tr><td>挥发分（150℃×3h），%</td><td>&lt;1&gt;</td><td>0.7</td></tr><tr><td>腐蚀性</td><td>-</td><td>对铜及铜合金有腐蚀</td></tr><tr><td>毒性</td><td>-</td><td>低毒</td></tr></table>

表2-2  

<table><tr><td>性能</td><td>指标</td><td>典型值</td></tr><tr><td>脆性温度,℃</td><td>&lt;-70</td><td>&lt;-70</td></tr><tr><td>体积电阻率,Ω·m</td><td>≥1×10^12</td><td>3.5×10^12</td></tr><tr><td>介电常数(1MHz)</td><td>&lt;3.3</td><td></td></tr><tr><td>介质损耗角正切(1MHz)</td><td>&lt;1×10^-3</td><td></td></tr><tr><td>介电强度(50Hz),kV/mm</td><td>&gt;17</td><td>17.6</td></tr></table>

# 2.2 力学性能

SDL 1-41密封剂经 $23 \pm 2^{\circ} \mathrm{C} \times 72 \mathrm{~h}$ 硫化后的力学性能见表2-3。

表2-3  

<table><tr><td>性能</td><td>指标</td><td>典型值</td></tr><tr><td>拉伸强度，MPa</td><td>&gt;1.08</td><td>1.35</td></tr><tr><td>扯断伸长率，%</td><td>&gt;150</td><td>192</td></tr><tr><td>硬度（邵尔A型），度</td><td>&gt;30</td><td>35</td></tr></table>

# 2.3 耐环境性能

2.3.1 耐热空气老化性能 经 $200^{\circ} \mathrm{C}$ 热空气老化 $168 \mathrm{~h}$ 后的力学性能，拉伸强度 $\geqslant 0.88 \mathrm{MPa}$ ，扯断伸长率 $\geqslant 150\%$ ，硬度（邵尔A型） $\geqslant 30$ 度。  
2.3.2 高温贮存性能 在 $125^{\circ} \mathrm{C}$ 热空气中经不同时间贮存后，密封剂的电性能见表 2-4。密封剂三个组分重量比为组分一：组分二：组分三 $= 100:2:5$ 。

表2-4  

<table><tr><td>时间, h 性能</td><td>0</td><td>250</td><td>500</td><td>1000</td><td>1600</td><td>2000</td></tr><tr><td>体积电阻率, Ω·m</td><td>6.6×10^12</td><td>1×10^12</td><td>1.6×10^12</td><td>5.8×10^10</td><td>5.1×10^10</td><td>5.2×10^11</td></tr><tr><td>介质损耗角正切(1 MHz)</td><td>2.7×10^-4</td><td>2.5×10^-4</td><td>2.0×10^-4</td><td>2.1×10^-4</td><td>1.3×10^-4</td><td>2×10^-4</td></tr><tr><td>介电常数(1 MHz)</td><td>2.92</td><td>2.92</td><td>2.84</td><td>2.84</td><td>2.85</td><td>2.96</td></tr></table>

2.3.3 耐湿热性能 在温度 $40^{\circ}\mathrm{C}$ 、相对湿度 $95\sim 98\%$ 条件下放置不同时间后，密封剂的电性能见表2-5，密封剂三个组分比例同2.3.2。

# 2.4 工艺性能

SDL 1-41 密封剂流动性好。温度对硫化速度的影响见表 2-6, 交联剂用量对硫化速度的影响见表 2-7。

表2-5  
表2-6  

<table><tr><td>时间,h性能</td><td>0</td><td>250</td><td>500</td><td>1000</td><td>1500</td><td>2000</td></tr><tr><td>体积电阻率,1012Ω·m</td><td>3.9</td><td>3.7</td><td>3.5</td><td>2.7</td><td>2.5</td><td>2.5</td></tr><tr><td>介质损耗角正切(1MHz)</td><td>5.4×10-4</td><td>5.0×10-4</td><td>4.5×10-4</td><td>5.1×10-4</td><td>4.8×10-4</td><td>4.5×10-4</td></tr><tr><td>介电常数(1MHz)</td><td>3.01</td><td>3.02</td><td>3.02</td><td>3.06</td><td>3.00</td><td>3.04</td></tr></table>

<table><tr><td>温度,℃</td><td>硫 化 情 况</td></tr><tr><td>5</td><td>12h未完全硫化</td></tr><tr><td>25</td><td>4h完全硫化</td></tr><tr><td>80</td><td>1.5h完全硫化,但表面有发粘现象</td></tr></table>

表2-7  

<table><tr><td>催化剂用量,%</td><td>交联剂用量,%</td><td>可浇注时间,h</td><td>指触干燥时间,h</td></tr><tr><td rowspan="3">1</td><td>2</td><td>45</td><td>6.5</td></tr><tr><td>4</td><td>20</td><td>1~2.5</td></tr><tr><td>5</td><td>20</td><td>1</td></tr></table>

# 2.5 使用性能

已在空-空导弹上使用，发现对铜及铜合金等金属有腐蚀，使用前必须用聚氨酯漆涂抹保护层后再进行灌封。

# 3 使用工艺

# 3.1 环境条件

SDL1-41密封剂应在温度 $23\pm 2^{\circ}C$ 、相对湿度 $45\sim 75\%$ 的环境中配制、制备试样、密封施工和进行性能测试。工作环境应无尘，无油雾和酸、碱性气体。

# 3.2 配制方法

采用手工调配。根据环境温度、相对湿度及对硫化速度要求，每100g组分一所用的催化剂与交联剂可分别在 $0.5\sim 5\mathrm{g}$ 与 $1\sim 10\mathrm{g}$ 范围内变动。但对性能测试用标准试片，其配方中三个组分重量比为组分一：组分二：组分三 $= 100:3:2$ 。按配方将组分二加入组分一中搅拌均匀，再加入组分三继续搅拌均匀，而后在高真空除气泡后，即可使用。

# 3.3 施工方法

将已混合均匀并除去气泡的密封剂迅速灌封在电子、电器组件中。灌封用模具及组件本身缝隙可用1601腻子堵塞，待密封剂硫化后除去。对厚层制品，建议采用分层灌封，每层灌封厚度为 $10\sim 15\mathrm{mm}$ ，待失去流动性后，放置30min，灌封第二层。依次进行，直至达到要求的厚度为止。如在 $150^{\circ}\mathrm{C}$ 使用，最好室温硫化后，再在 $100^{\circ}\mathrm{C}$ 下硫化 $2\sim 6\mathrm{h}$ 。如深层灌封，可在配制时，按每100g组分一加0.4g左右的水搅拌均匀，便可解决深层不易硫化问题。

为了增加密封剂与金属、玻璃、陶瓷、氟塑料等材料表面的粘接力，可先在被密封材料表面上涂一层表面处理剂SBN-1，再进行灌封。

# 3.4 硫化条件

3.4.1 质量检验试样硫化条件 在温度为 $23 \pm 2^{\circ} \mathrm{C}$ 的模具中硫化 $24 \mathrm{~h}$ ，试片从模具中取出，于温度 $23 \pm 2^{\circ} \mathrm{C}$ 、相对湿度 $45 \sim 75 \%$ 环境中放置 $48 \mathrm{~h}$ 。

3.4.2 密封施工后零、部件的硫化条件 $23 \pm 2^{\circ} \mathrm{C} \times 24 \mathrm{~h}$ ，若硫化温度偏低，应适当延长硫化时间。

# G1有机硅密封剂

# 1 概述

G1有机硅密封剂是单组分材料，在室温是不干性密封剂，在 $150^{\circ}\mathrm{C}$ 以上能硫化成为弹性体。具有优良的耐大气老化和耐高温性能。适用于飞机、导弹、火箭高温部位铆接、焊接结构的缝内密封。工作温度为 $-60\sim 250^{\circ}\mathrm{C}$ 。

# 1.1 牌号及名称

G1有机硅密封剂。

# 1.2 基本成分

二甲基硅橡胶、补强剂、填料、硫化剂。

# 1.3 材料标准

Q/SX6-1-65《G1高温密封腻子技术条件》。苏联相近材料T18密封剂，标准编号为TYJIEHCHX 31076-60。

# 1.5 供应状态

用玻璃纸包卷，块状供应。

# 1.6 应用概况

已用于歼击机、轰炸机、导弹高温部位的密封。

# 1.7 研制及生产单位

沈阳橡胶工业制品研究所研制并生产。

# 1.8 鉴定级别及日期

1964年9月由零三单位126部组织鉴定通过。

# 2 性能

# 2.1 物理及化学性能

2.1.1 物理及化学性能 见表2-1。  
2.1.2 红外光谱 见图2-1。  
2.2 力学性能

表2-1  

<table><tr><td>性能</td><td>外观</td><td>可塑性(威廉氏法)</td><td>脆性温度℃</td><td>腐蚀性</td><td>毒性</td><td>燃烧性</td></tr><tr><td>指标</td><td>白色高塑性物质</td><td>0.5~0.8</td><td>&lt;-65</td><td>对铝合金、钛合金、不锈钢不腐蚀</td><td>-</td><td>-</td></tr><tr><td>典型值</td><td>白色高塑性物质</td><td>0.65</td><td>&lt;-70</td><td>合格</td><td>低毒</td><td>不易燃</td></tr></table>

图片摘要：该图主要展示 2 1。
![](images/8d7f34f3b03932ddc92a3f179c977fe25c4b0911dadf10811c6a080c11e59db3.jpg)  
图2-1 G1密封剂红外光谱图

G1密封剂在平板硫化机上加2.45MPa压力，经 $150 \pm 3^{\circ} \mathrm{C}$ 下硫化15min, 再于 $200 \pm$ $3^{\circ} \mathrm{C}$ 烘箱中处理12h后的力学性能见表2-2。

表2-2  

<table><tr><td rowspan="2">性 能</td><td rowspan="2">拉伸强度MPa</td><td rowspan="2">扯断伸长率%</td><td colspan="2">剪切强度MPa</td></tr><tr><td>LY12铝合金</td><td>不锈钢</td></tr><tr><td>指 标</td><td>&gt;1.47</td><td>&gt;150</td><td colspan="2">&gt;1.08</td></tr><tr><td>典 型 值</td><td>2.54</td><td>340</td><td>1.61</td><td>1.50</td></tr></table>

# 2.3 耐环境性能

G1密封剂的耐热空气老化性能见表2-3。

表2-3  

<table><tr><td colspan="3">老 化 条 件</td><td colspan="2">拉伸强度MPa</td><td colspan="2">扯 断 伸 长 率%</td></tr><tr><td>介 质</td><td>温 度℃</td><td>时 间h</td><td>指 标</td><td>典型值</td><td>指 标</td><td>典型值</td></tr><tr><td>空 气</td><td>250</td><td>100</td><td>≥1.96</td><td>4.57</td><td>≥100</td><td>142</td></tr></table>

# 3 使用工艺

# 3.1 环境条件

G1密封剂性能检验试样制备和性能测试环境条件为标准环境条件。密封施工的环境条件为温度 $15\sim 28^{\circ}C$ ，相对湿度不大于 $75\%$ 。环境中应无尘，无油雾，无酸、碱性气体。

# 3.3 施工方法

需要密封的零、部件首先进行预装，包括钻孔、划窝、去毛刺和用有机溶剂清洗需密封的部位（贴合面或沟槽表面）并干燥。密封剂可挤成条与密封布配合密封铆接缝，也可用刮板或注射枪进行涂敷。

# 3.4 硫化条件

质量检验试样硫化分为两段，第一段在硫化机上进行，温度 $150 \pm 3^{\circ} \mathrm{C}$ ，压力 $2.45 \mathrm{MPa}$ ，时间 $15 \mathrm{~min}$ ；第二段在恒温箱中进行，温度 $200 \pm 3^{\circ} \mathrm{C}$ ，时间 $12 \mathrm{~h}$ 。密封的零、部件不需进行硫化，在使用中遇高温环境后会逐渐硫化。

# 参考资料

[1] 沈阳橡胶工业制品研究所：G1高温密封腻子性能介绍，No.密-6，1986年11月

# 其他硫化型密封剂

# GY168单组分柔性厌氧胶

# 1 概述

GY168单组分柔性厌氧胶分GY168及GY168A两种规格，为干性固着型的液态密封垫。在室温隔绝空气聚合成弹性体，具有良好的耐大气老化以及耐石油基油、磷酸酯油和水浸泡性能。主要用于各平面结合面密封。长期使用温度为 $-55\sim 120^{\circ}\mathrm{C}$ ，在 $150^{\circ}\mathrm{C}$ 可短期使用。

# 1.1 牌号及名称

GY168单组分柔性厌氧胶。

# 1.2 基本组成

聚氨酯型甲基丙烯酸酯、氧化还原催化剂、染料、填料、增稠剂、香料。

# 1.3 材料标准

《GY168厌氧胶标准》。

# 1.5 供应状态

以软管包装供应。

# 1.6 应用概况

已用于雷达设备防松和密封。

# 1.7 研制及生产单位

中国科学院广州化学研究所研制；大连第二有机化工厂、广州粘合剂化工厂生产。

# 1.8 鉴定级别及日期

1985年3月由中国科学院广州分院组织鉴定通过。

# 2 性能

# 2.1 物理及化学性能

2.1.1 物理性能 见表2-1。

表2-1  

<table><tr><td>性能</td><td>外观</td><td>密度(25℃)g/cm³</td><td>粘度(25℃)Pa·s</td><td>闪点(开口)℃</td><td>荧光性</td></tr><tr><td>指标</td><td>紫色和茶色糊状物</td><td>-</td><td>-</td><td>≥90</td><td>有</td></tr><tr><td>典型值</td><td>紫色和茶色糊状物</td><td>1.06</td><td>15.0</td><td>≥90</td><td>有</td></tr></table>

2.1.2 化学性能 对30号钢、LY12CZ铝合金不腐蚀，不易燃烧，低毒。

2.2 力学性能

GY168厌氧胶的力学性能见表2-2；不同固化条件下的剪切强度见表2-3；经 $100^{\circ}\mathrm{C}\times 12\mathrm{h}$ 固化后不同温度下测试的剪切强度见表2-4；不同固化温度的固化速度与扭矩强度见表2-5；不同温度的扭矩强度见表2-6。

表2-2  

<table><tr><td rowspan="2">性能</td><td rowspan="2">硬度(邵尔A型)度</td><td rowspan="2">扯断伸长率%</td><td rowspan="2">剪切强度(LY12CZ铝合金)MPa</td><td rowspan="2">破坏扭矩强度N·m</td><td colspan="3">耐压力,MPa</td></tr><tr><td>室温</td><td>80℃</td><td>150℃</td></tr><tr><td>指标</td><td>-</td><td>-</td><td>-</td><td>&lt;9.8</td><td>≥9.8</td><td>-</td><td>-</td></tr><tr><td>典型值</td><td>65</td><td>30</td><td>3.72</td><td>7.75</td><td>15.1</td><td>19.3</td><td>14.8</td></tr></table>

表2-3  

<table><tr><td rowspan="2">被 粘 物</td><td colspan="2">固 化 条 件</td><td rowspan="2">剪 切 强 度 MPa</td></tr><tr><td>温 度 C</td><td>时 间 h</td></tr><tr><td rowspan="2">30 号钢</td><td>28</td><td>24</td><td>5.47</td></tr><tr><td>100</td><td>6</td><td>7.24</td></tr><tr><td rowspan="5">LY12C Z 铝合金</td><td>28</td><td>6</td><td>2.46</td></tr><tr><td>28</td><td>24</td><td>3.72</td></tr><tr><td>100</td><td>2</td><td>5.29</td></tr><tr><td>100</td><td>6</td><td>5.75</td></tr><tr><td>100</td><td>12</td><td>6.36</td></tr></table>

表2-4  

<table><tr><td>温度,℃</td><td>室温</td><td>80</td><td>100</td><td>120</td></tr><tr><td>剪切强度,MPa</td><td>6.47</td><td>2.22</td><td>1.78</td><td>1.66</td></tr><tr><td>剪切强度保持率(LY12CZ铝合金),%</td><td>100</td><td>34.3</td><td>27.5</td><td>25.7</td></tr></table>

表2-5  

<table><tr><td colspan="2">固化条件</td><td rowspan="2">破坏扭矩强度
N·m</td><td rowspan="2">平均拆卸扭矩强度
N·m</td></tr><tr><td>温度，℃</td><td>时间，h</td></tr><tr><td rowspan="5">28~30</td><td>2</td><td>1.77</td><td>0.49</td></tr><tr><td>6</td><td>6.18</td><td>2.06</td></tr><tr><td>12</td><td>7.85</td><td>1.77</td></tr><tr><td>24</td><td>7.75</td><td>2.35</td></tr><tr><td>72</td><td>7.94</td><td>2.26</td></tr></table>

续表 2-5  

<table><tr><td colspan="2">固 化 条 件</td><td rowspan="2">破坏扭矩强度
N·m</td><td rowspan="2">平均拆卸扭矩强度
N·m</td></tr><tr><td>温度，℃</td><td>时间，h</td></tr><tr><td rowspan="2">20</td><td>6</td><td>3.53</td><td>0.98</td></tr><tr><td>12</td><td>8.73</td><td>2.55</td></tr><tr><td rowspan="2">15</td><td>6</td><td>1.57</td><td>-</td></tr><tr><td>12</td><td>7.94</td><td>3.73</td></tr><tr><td rowspan="2">5</td><td>24</td><td>2.94</td><td>0.79</td></tr><tr><td>48</td><td>6.67</td><td>1.57</td></tr></table>

表2-6  

<table><tr><td>温度,℃</td><td>-60</td><td>28</td><td>60</td><td>80</td><td>100</td><td>120</td><td>150</td></tr><tr><td>破坏扭矩强度,N·m</td><td>36.1</td><td>10.0</td><td>5.30</td><td>4.12</td><td>4.41</td><td>3.73</td><td>2.26</td></tr><tr><td>平均拆卸扭矩强度,N·m</td><td>-</td><td>2.65</td><td>2.26</td><td>2.26</td><td>1.37</td><td>1.78</td><td>0.88</td></tr></table>

# 2.3 耐环境性能

2.3.1 耐热老化性能 见表2-7。

表2-7  

<table><tr><td colspan="2">老 化 条 件</td><td>破坏扭矩强度</td><td>平均拆卸扭矩强度</td></tr><tr><td>温 度 ℃</td><td>时间 h</td><td colspan="2">N·m</td></tr><tr><td rowspan="5">120①</td><td>0</td><td>7.45</td><td>2.35</td></tr><tr><td>250</td><td>7.45</td><td>2.65</td></tr><tr><td>500</td><td>8.63</td><td>2.65</td></tr><tr><td>750</td><td>9.02</td><td>2.55</td></tr><tr><td>1000</td><td>9.02</td><td>2.16</td></tr><tr><td rowspan="3">150②</td><td>0</td><td>7.85</td><td>2.75</td></tr><tr><td>250</td><td>7.65</td><td>0.88</td></tr><tr><td>500</td><td>7.36</td><td>1.28</td></tr></table>

① 试件固化条件为 $100^{\circ} \mathrm{C} \times 6 \mathrm{~h}$ 。  
② 试件固化条件为 $28 \sim 30^{\circ} \mathrm{C} \times 24 \mathrm{~h}$ 后，再在 $100^{\circ} \mathrm{C} \times 6 \mathrm{~h}$ 固化。

2.3.2 耐大气性能 用厌氧胶粘接的经打磨处理好的阳极化LY12铝合金搭接剪切试样，常温固化后，在广州户外进行大气曝晒试验，结果见表2-8。

表2-8  

<table><tr><td>曝晒时间，a</td><td>0</td><td>1.25</td><td>2</td><td>3</td></tr><tr><td>胶接剪切强度，MPa</td><td>3.10</td><td>3.45</td><td>3.74</td><td>3.64</td></tr></table>

2.3.3 耐介质性能 见表2-9。

2.3.4 耐湿热性能 用厌氧胶密封的试件，经 $28 \sim 30^{\circ} \mathrm{C} \times 48 \mathrm{~h}$ 固化后（剪切强度试件固化条件为 $28 \sim 30^{\circ} \mathrm{C} \times 72 \mathrm{~h}$ ），在温度 $55 \pm 1^{\circ} \mathrm{C}$ 、相对湿度大于 $95\%$ 的条件下进行湿热老化后的性能见表2-10。

表2-9  

<table><tr><td rowspan="2">介 质</td><td colspan="2">浸泡条件</td><td rowspan="2">硬度(邵尔A型)度</td><td rowspan="2">重量变化%</td><td rowspan="2">破坏扭矩强度保持率%</td></tr><tr><td>温度℃</td><td>时间</td></tr><tr><td>空气</td><td>28~30</td><td>24h</td><td>65</td><td>0</td><td>100</td></tr><tr><td>自来水</td><td rowspan="6">87</td><td rowspan="6">168h</td><td>65</td><td>4.7</td><td>51</td></tr><tr><td>C号柴油</td><td>68</td><td>30.8</td><td>83</td></tr><tr><td>10号机油</td><td>76</td><td>2.5</td><td>84</td></tr><tr><td>磷酸三甲苯酯</td><td rowspan="3" colspan="2">-</td><td>90</td></tr><tr><td>10号航空液压油</td><td>89</td></tr><tr><td>2号喷气燃料</td><td>73</td></tr><tr><td>乙二醇</td><td rowspan="4">室温</td><td rowspan="4">90d</td><td rowspan="4" colspan="2">-</td><td>80</td></tr><tr><td>丙酮</td><td>27</td></tr><tr><td>甲苯</td><td>61</td></tr><tr><td>10%硫酸</td><td>82</td></tr></table>

表2-10  

<table><tr><td>湿热老化时间，h</td><td>0</td><td>250</td><td>500</td><td>750</td><td>1000</td></tr><tr><td>破坏扭矩强度，N·m</td><td>8.53</td><td>8.14</td><td>8.04</td><td>7.65</td><td>6.87</td></tr><tr><td>平均拆卸扭矩强度，N·m</td><td>2.75</td><td>2.75</td><td>2.26</td><td>2.75</td><td>3.14</td></tr><tr><td>剪切强度（LY12CZ铝合金），MPa</td><td>3.56</td><td>3.03</td><td>3.25</td><td>2.85</td><td>3.02</td></tr></table>

# 2.4 工艺性能

2.4.1 GY168厌氧胶的贮存性能 见表2-11。贮存前， $50^{\circ}\mathrm{C}$ 时粘度为 $18.2\mathrm{Pa} \cdot \mathrm{s}$ ，在 $50^{\circ}\mathrm{C}$ 贮存10d后为 $16.6\mathrm{Pa} \cdot \mathrm{s}$ 。

表2-11  

<table><tr><td colspan="2">贮存条件</td><td rowspan="2">固化时间h</td><td rowspan="2">破坏扭矩强度N·m</td><td rowspan="2">平均折卸扭矩强度N·m</td></tr><tr><td>温度℃</td><td>时间d</td></tr><tr><td rowspan="3">室温</td><td rowspan="2">0</td><td>2</td><td>1.77</td><td>0.49</td></tr><tr><td>6</td><td>6.18</td><td>2.06</td></tr><tr><td>183</td><td>2</td><td>3.43</td><td>1.47</td></tr></table>

续表 2-11  
2.4.2 厌氧胶其他工艺性能 见表2-12。  

<table><tr><td colspan="2">贮存条件</td><td rowspan="2">固化时间h</td><td rowspan="2">破坏扭矩强度N·m</td><td rowspan="2">平均折卸扭矩强度N·m</td></tr><tr><td>温度℃</td><td>时间d</td></tr><tr><td rowspan="3">室温</td><td>183</td><td>6</td><td>6.28</td><td>2.84</td></tr><tr><td rowspan="2">365</td><td>2</td><td>2.65</td><td>0.98</td></tr><tr><td>6</td><td>7.45</td><td>1.57</td></tr><tr><td rowspan="14">50</td><td rowspan="4">0</td><td>2</td><td>1.77</td><td>0.49</td></tr><tr><td>6</td><td>6.18</td><td>2.06</td></tr><tr><td>12</td><td>7.85</td><td>1.77</td></tr><tr><td>24</td><td>7.75</td><td>2.35</td></tr><tr><td rowspan="2">10</td><td>6</td><td>9.81</td><td>2.94</td></tr><tr><td>24</td><td>12.2</td><td>2.55</td></tr><tr><td rowspan="4">20</td><td>2</td><td>1.67</td><td>-</td></tr><tr><td>6</td><td>10.0</td><td>2.94</td></tr><tr><td>12</td><td>11.3</td><td>2.65</td></tr><tr><td>24</td><td>11.9</td><td>3.24</td></tr><tr><td rowspan="4">30</td><td>2</td><td>2.06</td><td>0.49</td></tr><tr><td>6</td><td>8.43</td><td>2.06</td></tr><tr><td>12</td><td>11.6</td><td>2.84</td></tr><tr><td>24</td><td>10.8</td><td>2.94</td></tr></table>

表2-12
