Repository: C-zj02/CFD-claw

<div align="center">

**English** | [中文](#中文版) | [Français](README_FR.md) | [Русский](README_RU.md) | [हिन्दी](README_HI.md) | [العربية](README_AR.md) | [Português](README_PT.md)

# 🚀 Claude Code Python

**A Complete Python Reimplementation Based on Real Claude Code Source**

*From TypeScript Source → Rebuilt in Python with ❤️*

***
**🔥 Active Development • New Features Weekly 🔥**

</div>

***

## 🎯 What is This?

**Clawd Code** is a **complete Python rewrite** of Claude Code, based on the **real TypeScript source code**.

File: RAG-data/中国航空材料手册(第1版) 第6卷 橡胶 密封剂 燃料及润滑材料401-600.pdf-b6645af4-c17f-495b-8bb4-8bd5a8e3abf7.md (part 5 of 8)
图片摘要：该图主要展示 2 1 新疆RP 1恩氏蒸馏曲线。
<table><tr><td>性能</td><td>指标</td><td>实测值①</td><td>试验方法</td></tr><tr><td>滴点,℃</td><td>≥160</td><td>194</td><td>GB 270</td></tr><tr><td>微锥入度,1/10mm</td><td>-</td><td>57</td><td>SY 2724</td></tr><tr><td>低温锥入度(-60℃),1/10mm</td><td>-</td><td>39</td><td>SY 2701</td></tr><tr><td>分油量,%</td><td></td><td></td><td></td></tr><tr><td>漏斗法(50℃×48h)</td><td>&lt;2.5</td><td>1.0</td><td>SY 2716</td></tr><tr><td>压力法(9.8N)</td><td>-</td><td>6.3</td><td>GB 392</td></tr><tr><td>钢网法(100℃×30h)</td><td>-</td><td>6.4</td><td>SY 2729</td></tr><tr><td>离心法(4300r/min,50℃×30min)</td><td>-</td><td>15.2</td><td>Q/SYP 027-73</td></tr><tr><td>蒸发度(薄层法,120℃×1h),%</td><td>&lt;2.5</td><td>1.5</td><td>SY 2723</td></tr><tr><td>相似粘度(-50℃,10s-1),Pa·s</td><td>&lt;2600</td><td>1550</td><td>SY 2720</td></tr><tr><td>腐蚀</td><td></td><td></td><td></td></tr><tr><td>40号钢,H62黄铜,LY11硬</td><td></td><td></td><td></td></tr><tr><td>铝(50℃×48h)</td><td>合格</td><td>合格</td><td>SY 2705</td></tr><tr><td>T3铜(100℃×3h)</td><td>-</td><td>合格</td><td>SY 2710</td></tr><tr><td>氧化安定性(784kPa氧压,100℃×100h)</td><td></td><td></td><td>SY 2715</td></tr><tr><td>压力降,kPa</td><td>-</td><td>0</td><td></td></tr><tr><td>机械杂质(酸分解法),%</td><td>无</td><td>无</td><td>GB 513</td></tr><tr><td>水分,%</td><td>无</td><td>无</td><td>GB 512</td></tr><tr><td>游离碱,NaOH%</td><td>&lt;0.05</td><td>&lt;0.05</td><td>SY 2707</td></tr><tr><td>剪切安定性</td><td></td><td></td><td>GB 2360</td></tr><tr><td>工作1万次锥入度,1/10mm</td><td>-</td><td>347</td><td></td></tr><tr><td>滚筒安定性(室温×5.5h)</td><td></td><td></td><td>GB 2359</td></tr><tr><td>微锥入度增加值,1/10mm</td><td>-</td><td>11.5</td><td></td></tr><tr><td>四球机试验(1500r/min,室温)</td><td></td><td></td><td>GB 3142</td></tr><tr><td>磨痕直径(196N,30min),mm</td><td>-</td><td>0.61</td><td></td></tr><tr><td>最大无卡咬负荷,N</td><td>-</td><td>314</td><td></td></tr><tr><td>烧结负荷,N</td><td>-</td><td>1570</td><td></td></tr><tr><td>综合磨损值,N</td><td>-</td><td>176</td><td></td></tr></table>

① 有指标的项目为15年生产批次平均值，其余为1批实测值。

# 3 其他

# 3.1 包装

用1kg以下小容器包装。

# 3.2 运输

按SY2000进行。

# 3.3 贮存

贮存在清洁、干燥处，避免阳光直射。启用后应及时将容器盖严，防止进入杂质和水。

# 参考资料

[1] 一坪化工厂：特7号脂生产化验记录（1971～1985年）  
[2]一坪化工厂：九种精密仪表油脂和特221号润滑脂罐装自然贮存性能的考察报告，《合成润滑材料》，第4期，1976年

# 特12号润滑脂

# 1 概述

特12号润滑脂，由钠皂和地蜡稠化混合油制成。其基础油中矿油含量较多，承载能力比特7号高，化学安定性也比特7号好，但长期贮存性能差。目前主要用于某些类型陀螺电机高速轴承上。使用温度为 $-70\sim 110^{\circ}\mathrm{C}$ 。实际上它的低温粘度在 $-50^{\circ}\mathrm{C}$ 时已经过大，要避免使用其温度下限。

特12号脂的性能和苏联OKB-122-12润滑脂相当。

# 1.1 牌号及名称

特12号润滑脂。

# 1.2 基本组成

乙基硅油-优质矿油混合油、钠皂、地蜡、抗氧剂。

# 1.3 材料标准

SY1524—82《特12号精密仪表脂》。

# 1.6 应用概况

自60年代起已用于飞机上，目前仅在少数陀螺仪表上使用。

# 1.7 研制及生产单位

石油科学研究院研制并中型生产，现由一坪化工厂生产。

# 2 性能

# 2.1 物理及化学性能

2.1.1 红外光谱 见图2-1。

2.1.2 物理及化学性能 见表2-1。

# 2.1.3 贮存性能

抽查1966和1969年生产的15批次特12号脂在罐装自然贮存5年和10年后的性能，各批低温锥入度有所增加，有9批腐蚀试验不合格，其他理化性能变化不大，仍符合指标要求。贮存3年的腐蚀均合格。滚筒安定性和四球试验结果变化不明显[2]。

图片摘要：该图主要展示 2 1 特12号润滑脂红外光谱。
![](images/a65c424e1ce3f21205c27eebb3eace8d76284bd1c843e4c57fa92dc6fd0bfac8.jpg)  
图2-1 特12号润滑脂红外光谱

表2-1[1]   

<table><tr><td>性能</td><td>指标</td><td>实测值①</td><td>试验方法</td></tr><tr><td>滴点,℃</td><td>&gt;150</td><td>174</td><td>GB 270</td></tr><tr><td>微锥入度,1/10mm</td><td>-</td><td>71</td><td>SY 2724</td></tr><tr><td>低温锥入度(-60℃),1/10mm</td><td>-</td><td>41</td><td>SY 2701</td></tr><tr><td>分油量,%</td><td></td><td></td><td></td></tr><tr><td>漏斗法(50℃×48h)</td><td>&lt;1.5</td><td>0.43</td><td>SY 2716</td></tr><tr><td>压力法(9.8N)</td><td>-</td><td>6.9</td><td>GB 392</td></tr><tr><td>钢网法(100℃×30h)</td><td>-</td><td>2.8</td><td>SY 2729</td></tr><tr><td>离心法(4300r/min,50℃×30min)</td><td>-</td><td>10.1</td><td>Q/SY P 0 27-73</td></tr><tr><td>蒸发度(薄层法,120℃×1h),%</td><td>&lt;2.5</td><td>2.0</td><td>SY 2723</td></tr><tr><td>相似粘度,Pa·s</td><td></td><td></td><td></td></tr><tr><td>-40℃,10s-1</td><td>&lt;2300</td><td>&lt;2000</td><td></td></tr><tr><td>-50℃,10s-1</td><td>-</td><td>2530</td><td></td></tr><tr><td>腐蚀</td><td></td><td></td><td></td></tr><tr><td>40号钢,H62黄铜,LY11硬铝(50℃×48h)</td><td>合格</td><td>合格</td><td>SY 2705</td></tr><tr><td>T3铜片(100℃×3h)</td><td>-</td><td>合格</td><td>SY 2710</td></tr><tr><td>氧化安定性(784kPa氧压,100℃×100h)</td><td></td><td>&#x27;</td><td>SY 2715</td></tr><tr><td>压力降,kPa</td><td>-</td><td>0</td><td></td></tr><tr><td>机械杂质(酸分解法),%</td><td>无</td><td>无</td><td>GB 513</td></tr><tr><td>水分,%</td><td>无</td><td>无</td><td>GB 512</td></tr><tr><td>游离碱,NaOH%</td><td>&lt;0.15</td><td>&lt;0.15</td><td>SY 2707</td></tr><tr><td>滚筒安定性(室温×5.5h)</td><td></td><td></td><td>GB 2359</td></tr><tr><td>微锥入度增加值,1/10mm</td><td>-</td><td>16</td><td></td></tr><tr><td>四球机试验(1500r/min,室温)</td><td></td><td></td><td>GB 3142</td></tr><tr><td>磨痕直径(196N,30min),mm</td><td>-</td><td>0.64</td><td></td></tr><tr><td>最大无卡咬负荷,N</td><td>-</td><td>392</td><td></td></tr><tr><td>烧结负荷,N</td><td>-</td><td>1960</td><td></td></tr><tr><td>综合磨损值,N</td><td>-</td><td>265</td><td></td></tr></table>

① 有指标的项目为15年生产批次平均值，其余为1批实测值。

# 3 其他

# 3.1 包装

用 $1\mathrm{kg}$ 以下小容器包装。

# 3.2 运输

按SY2000进行。

# 3.3 贮存

贮存在清洁、干燥处，避免阳光直射。启用后及时将容器盖严，防止进入杂质和水。

# 参考资料

[1] 一坪化工厂：特12号脂生产化验记录（1971～1985年）  
[2] 一坪化工厂：九种精密仪表油脂和特221号润滑脂装自然贮存性能的考察报告，《合成润滑材料》，第4期·1976年

# 7007号润滑脂

# 1 概述

7007号润滑脂，由脂肪酸锂皂稠化双酯油制成。具有良好的氧化安定性、抗水性、胶体安定性及中等载荷能力。适用于各种中等和小功率航空电机的滚动轴承、电动机构的齿轮、仪表及其他附件中组合件的摩擦结点，以及飞机上类似工作条件的各种高速和低速运动件。使用温度为 $-60\sim 120^{\circ}\mathrm{C}$ 。对于与橡胶零件接触的，应事先经过试验方可选用。该脂可推荐用于长期封存产品。

7007号脂的性能符合美国MIL-G-3278A及英国DTD825B标准规定的要求。

# 1.1 牌号及名称

7007号润滑脂。

# 1.2 基本组成

双酯油、脂肪酸锂皂、抗氧剂、结构改善剂。

# 1.3 材料标准

SY4006—81《7007号通用航空润滑脂》。

# 1.6 应用概况

自60年代起，已大量用于各种直流电机、泵用电机、变流机、电动机构等产品的轴承和齿轮上，温度高至 $90^{\circ}\mathrm{C}$ ，转速高至 $12000\mathrm{r / min}$ ，均能满足电机产品一个翻修寿命时限的要求，多年来广泛用于各种型号飞机上[2]。也用于磨床、纺织机械和其他设备的高速轴承，一次润滑寿命为 $1 \sim 3$ 年。

# 1.7 研制及生产单位

石油科学研究院和一坪化工厂研制；一坪化工厂生产。

# 1.8 鉴定级别及日期

1979年6月由石油工业部鉴定通过。

# 2 性能

# 2.1 物理及化学性能

2.1.1 红外光谱 见图2-1。

图片摘要：该图主要展示 2 1 7007号润滑脂红外光谱。
![](images/f24f47ebadf842e137d3cdb69545f4a4628e37639db8cc31e54105feed0c36df.jpg)  
图2-1 7007号润滑脂红外光谱

# 2.1.2 物理及化学性能 见表2-1。

表2-1[1]   

<table><tr><td>性能</td><td>指标</td><td>实测值</td><td>试验方法</td></tr><tr><td rowspan="3">外观</td><td>浅灰色</td><td>浅黄色</td><td rowspan="3">目 测</td></tr><tr><td>至浅褐色</td><td>均匀油膏①</td></tr><tr><td>均匀油膏</td><td></td></tr><tr><td>滴点,℃</td><td>&gt;160</td><td>185</td><td>GB 270</td></tr><tr><td>微锥入度,1/10mm</td><td>55~76</td><td>68</td><td>GB 5017</td></tr><tr><td>分油量,%</td><td></td><td></td><td></td></tr><tr><td>压力法(9.8N)</td><td>&lt;26</td><td>20</td><td>GB 392</td></tr><tr><td>钢网法(100℃×30h)</td><td>-</td><td>3.1</td><td>SY 2729</td></tr><tr><td>蒸发度(薄层法,120℃×1h),%</td><td>&lt;2.0</td><td>0.6</td><td>SY 2723</td></tr><tr><td>相似粘度(-50℃,10s-1),Pa·s</td><td>&lt;1100</td><td>700</td><td>SY 2720</td></tr><tr><td>腐蚀(T3铜片,100℃×3h)</td><td>合格</td><td>合格</td><td>SY 2710</td></tr><tr><td>氧化安定性(784kPa氧压,100℃×100h)</td><td></td><td></td><td>SY 2715</td></tr><tr><td>压力降,kPa</td><td>&lt;34.3</td><td>0</td><td></td></tr><tr><td>机械杂质,个数/cm³</td><td></td><td></td><td>SY 2721</td></tr><tr><td>直径&gt;0.025mm</td><td>&lt;5000</td><td>360</td><td></td></tr><tr><td>直径&gt;0.075mm</td><td>&lt;1000</td><td>0</td><td></td></tr><tr><td>直径&gt;0.125mm</td><td>0</td><td>0</td><td></td></tr><tr><td>剪切安定性</td><td>-</td><td></td><td>GB 2360</td></tr><tr><td>工作60次后锥入度,1/10mm</td><td></td><td>273</td><td></td></tr><tr><td>工作10万次后锥入度,1/10mm</td><td></td><td>357</td><td></td></tr><tr><td>锥入度增加值,1/10mm</td><td></td><td>84</td><td></td></tr><tr><td>滚筒安定性(50℃×4h)</td><td>-</td><td>27</td><td></td></tr><tr><td>微锥入度增加值,1/10mm</td><td></td><td></td><td>GB 2359</td></tr><tr><td>抗水淋性(204轴承,38℃×1h),%</td><td>-</td><td>2</td><td>SY 2718</td></tr><tr><td>低温转矩(204轴承,-60℃),N·cm</td><td>-</td><td></td><td>参照DT D 825B</td></tr><tr><td>启动力矩</td><td></td><td>2.2</td><td></td></tr><tr><td>运转力矩</td><td></td><td>1.2</td><td></td></tr><tr><td>四球机试验(1500r/min,室温)</td><td>-</td><td></td><td>GB 3142</td></tr><tr><td>磨痕直径(196N,30min),mm</td><td></td><td>0.61</td><td></td></tr><tr><td>最大无卡咬负荷,N</td><td></td><td>490</td><td></td></tr><tr><td>烧结负荷,N</td><td></td><td>980</td><td></td></tr><tr><td>综合磨损值,N</td><td></td><td>177</td><td></td></tr><tr><td>齿轮磨损,mg/1000周</td><td>-</td><td></td><td>参照FS 791 B335</td></tr></table>

续表2-1   

<table><tr><td>性能</td><td>指标</td><td>实测值</td><td>试验方法</td></tr><tr><td>负荷22.3N</td><td></td><td>0.4</td><td rowspan="7">参照FS 791B 331.2</td></tr><tr><td>负荷44.5N</td><td></td><td>0.6</td></tr><tr><td>轴承寿命(204轴承,120℃,10000r/min,轴向径向负荷各22.3N),h</td><td>-</td><td>&gt;1000</td></tr><tr><td>贮存安定性(38℃,6个月)</td><td>-</td><td></td></tr><tr><td>贮存前锥入度,1/10mm</td><td></td><td>260</td></tr><tr><td>贮存后锥入度,1/10mm</td><td></td><td>264</td></tr><tr><td>锥入度变化值,1/10mm</td><td></td><td>+4</td></tr></table>

① 遇光变成浅红色，不影响使用。

# 3 其他

# 3.1 包装

用 $1\mathrm{kg}$ 以下小容器包装。

# 3.2 运输

按SY2000进行。

# 3.3 贮存

贮存在清洁、干燥处，避开热源，防止日光直射。启用后及时将容器盖严，防止进入杂质和水。

# 参考资料

[1] 一坪化工厂：7007号通用航空润滑脂研制总结报告，1979年5月  
[2] 一坪化工厂：关于7007等四种脂使用情况的调查报告，1978年7月

# 7008号润滑脂

# 1 概述

7008号润滑脂，由脂肪酸锂皂稠化双酯油制成。各项性能与7007号润滑脂相似，但含有防锈添加剂，有良好的防护性能。适用于各种中、小功率航空电机的轴承、齿轮以及飞机操纵系统摇臂、拉杆等关节的润滑。使用温度为 $-60 \sim 120^{\circ} \mathrm{C}$ 。对于和橡胶零件接触的部位，应事先经过试验再使用。

7008号脂的性能符合美国MIL-G-3278A及英国DTD825B标准规定的要求。

# 1.1 牌号及名称

7008号润滑脂。

# 1.2 基本组成

双酯油、脂肪酸锂皂、抗氧剂、结构改善剂、防锈剂。

# 1.3 材料标准

SY4006—81《7008号通用航空润滑脂》。

# 1.6 应用概况 [2]

自60年代起，已大量用于密封轴承的防锈与润滑。在歼击机的特设和操纵系统中代替原先使用的2号低温脂，对金属的防护性较好，使用期长，减少了维护工作量。在无线电机构、光学仪器的轴承、轴承、导轨，以及工业电机滚动轴承上代替原用国外润滑脂，也取得满意效果。

# 1.7 研制及生产单位

石油科学研究院和一坪化工厂研制；一坪化工厂生产。

# 1.8 鉴定级别及日期

1979年6月由石油工业部鉴定通过。

# 2 性能

# 2.1 物理及化学性能

2.1.1 红外光谱 见图2-1。

图片摘要：该图主要展示 2 1 7008号润滑脂红外光谱。
![](images/16c60e06da7f8d01a9182a0e25cdb788f2b98dbd9bc828911c72d249ed41a779.jpg)  
图2-1 7008号润滑脂红外光谱

2.1.2 物理及化学性能 见表2-1。

表2-1[1]   

<table><tr><td>性能</td><td>指标</td><td>实测值</td><td>试验方法</td></tr><tr><td>外观</td><td>浅黄色至浅褐色均匀油膏</td><td>浅黄色油膏</td><td>目 测</td></tr><tr><td>滴点,℃</td><td>&gt;160</td><td>168</td><td>GB 270</td></tr><tr><td>微锥入度,1/10mm</td><td>55~76</td><td>70</td><td>GB 5017</td></tr><tr><td>分油量,%</td><td></td><td></td><td></td></tr><tr><td>压力法(9.8N)</td><td>&lt;20</td><td>17</td><td>GB 392</td></tr><tr><td>钢网法(100℃×30h)</td><td>-</td><td>3.7</td><td>SY 2729</td></tr><tr><td>蒸发度(薄层法,120℃×1h),%</td><td>&lt;2.0</td><td>1.1</td><td>SY 2723</td></tr><tr><td>相似粘度(-50℃,10s-1),Pa·s</td><td>&lt;1000</td><td>760</td><td>SY 2720</td></tr><tr><td>腐蚀(T3铜片,100℃×3h)</td><td>合格</td><td>合格</td><td>SY 2710</td></tr><tr><td>氧化安定性(784kPa氧压,100℃×100h)</td><td></td><td></td><td>SY 2715</td></tr></table>

续表 2-1  

<table><tr><td>性能</td><td>指标</td><td>实测值</td><td>试验方法</td></tr><tr><td>压力降,kPa</td><td>&lt;34.3</td><td>0</td><td rowspan="5">SY 2721</td></tr><tr><td>机械杂质,个数/cm³</td><td></td><td></td></tr><tr><td>直径&gt;0.025mm</td><td>&lt;5000</td><td>320</td></tr><tr><td>直径&gt;0.075mm</td><td>&lt;1000</td><td>0</td></tr><tr><td>直径&gt;0.125mm</td><td>0</td><td>0</td></tr><tr><td>防护性能(60℃,100%相对湿度,48h)</td><td></td><td></td><td>SY 2712</td></tr><tr><td>45号钢片</td><td>-</td><td>合格</td><td></td></tr><tr><td>H 62黄铜片</td><td>-</td><td>合格</td><td></td></tr><tr><td>防护性能(动态法,50℃,95%相对湿度,100h)</td><td></td><td></td><td>GB 2361</td></tr><tr><td>45号钢片</td><td>-</td><td>0级</td><td></td></tr><tr><td>H 62黄铜片</td><td>-</td><td>通过</td><td></td></tr><tr><td>轴承防锈试验(25℃×14d)</td><td>-</td><td>通过</td><td></td></tr><tr><td>滚筒安定性(50℃×4h)</td><td></td><td></td><td>GB 2359</td></tr><tr><td>微锥入度增加值,1/10mm</td><td>-</td><td>18</td><td></td></tr><tr><td>抗水淋性(204轴承,38℃×1h),%</td><td>-</td><td>7.5</td><td>Y 2718</td></tr><tr><td>低温转矩(204轴承,-60℃),N·cm</td><td></td><td></td><td>参照DT D 825B</td></tr><tr><td>启动力矩</td><td>-</td><td>3.1</td><td></td></tr><tr><td>运转力矩</td><td>-</td><td>1.4</td><td></td></tr><tr><td>四球机试验(1500r/min,室温)</td><td></td><td></td><td>SY 2665</td></tr><tr><td>磨痕直径(196N,30min),mm</td><td>-</td><td>0.73</td><td></td></tr><tr><td>最大无卡咬负荷,N</td><td>-</td><td>440</td><td></td></tr><tr><td>烧结负荷,N</td><td>-</td><td>1230</td><td></td></tr><tr><td>综合磨损值,N</td><td>-</td><td>200</td><td></td></tr><tr><td>齿轮磨损,mg/1000周</td><td></td><td></td><td>参照FS 791B 335</td></tr><tr><td>负荷22.3N</td><td>-</td><td>0.85</td><td></td></tr><tr><td>负荷44.5N</td><td>-</td><td>0.94</td><td></td></tr><tr><td>轴承寿命(204轴承,120℃,10000r/min, 轴向径向负荷各22.3N),h</td><td>-</td><td>&gt;1000</td><td></td></tr><tr><td>贮存安定性(38℃×6月)</td><td></td><td></td><td>参照FS 791B 3467</td></tr><tr><td>锥入度,1/10mm</td><td></td><td></td><td></td></tr><tr><td>贮存前</td><td>-</td><td>270</td><td></td></tr><tr><td>贮存后</td><td>-</td><td>274</td><td></td></tr><tr><td>变化值</td><td>-</td><td>+4</td><td></td></tr></table>

# 3 其他

# 3.1 包装

用 $1\mathrm{kg}$ 以下的小容器包装。

# 3.2 运输

按SY2000进行。

# 3.3 贮存

贮存于清洁、干燥处，避免阳光直射。启用后应及时将容器盖严，防止进入杂质和水。

# 参考资料

[1] 一坪化工厂：7008号通用航空润滑脂研制总结报告，1979年5月  
[2] 一坪化工厂：关于7008等四种脂使用情况的调查报告，1978年

# 1 概述

7008-1号润滑脂，由锂皂稠化酯类油制成。系在7007、7008号脂的基础上进一步提高了抗磨极压性能，同时具有良好的防锈性。可推荐用于航空电机轴承、齿轮，摩擦组合件的支点，螺纹连接等。不宜用于陀螺电机轴承。使用温度为 $-65\sim 120^{\circ}\mathrm{C}$ ，短期可达 $150^{\circ}\mathrm{C}$ 。

7008-1号脂的性能符合美国MIL-G-23827标准规定的要求。

1.1 牌号及名称

7008-1号润滑脂。

1.2 基本组成

酯类油、复合稠化剂、抗氧剂、防锈剂、抗磨极压添加剂。

1.3 材料标准

Q/SY 40034—82《7008-1通用航空润滑脂》。

1.6 应用概况

从70年代以来，曾在一些电机上试用，其中在某微电机的C380609J轴承上30000r/min的运转时间大于2100h。

1.7 研制及生产单位

一坪化工厂研制并生产。

# 2 性能

2.1 物理及化学性能

2.1.1 红外光谱 见图2-1。

图片摘要：该图主要展示 2 1 7008－1号润滑脂红外光谱。
![](images/51c9ece92aed15245fcc6cf0b9c687ec998df54400d251908775bc7da1468e45.jpg)  
图2-1 7008－1号润滑脂红外光谱

# 2.1.2 物理及化学性能 见表2-1。

表2-1 [1]   

<table><tr><td>性能</td><td>指标</td><td>实测值</td><td>试验方法</td></tr><tr><td>外观</td><td>光滑、均 匀混合物</td><td>浅黄色 均匀油膏</td><td>目 测</td></tr><tr><td>滴点,℃</td><td>&gt;163</td><td>171</td><td>GB 270</td></tr><tr><td>微锥入度,1/10mm</td><td></td><td></td><td>GB 5017</td></tr><tr><td>工作前</td><td>&gt;47</td><td>65</td><td></td></tr><tr><td>工作60次</td><td>66~76</td><td>68</td><td></td></tr><tr><td>分油量,%</td><td></td><td></td><td></td></tr><tr><td>压力法(9.8N)</td><td>-</td><td>14.6</td><td>GB 392</td></tr><tr><td>钢网法(100℃×30h)</td><td>&lt;5.0</td><td>2.4</td><td>SY 2729</td></tr><tr><td>蒸发度(动态法,100℃×22h),%</td><td>&lt;2.0</td><td>0.7</td><td>参照ASTM D972</td></tr><tr><td>氧化安定性(784kPa氧压,100h)</td><td></td><td></td><td></td></tr><tr><td>压力降,kPa</td><td></td><td></td><td></td></tr><tr><td>100h</td><td>&lt;69</td><td>0</td><td>SY 2715</td></tr><tr><td>500h</td><td>&lt;104</td><td>2</td><td>SY 2715</td></tr><tr><td>20h铜片氧弹氧化</td><td>&lt;6.9</td><td>0.4</td><td>参照ASTM D1261</td></tr><tr><td>机械杂质,个数/cm³</td><td></td><td></td><td></td></tr><tr><td>直径&gt;0.025mm</td><td>&lt;1000</td><td>80</td><td></td></tr><tr><td>直径&gt;0.075mm</td><td>0</td><td>0</td><td></td></tr><tr><td>轴承防锈试验(52℃,100%相对湿度,48h)</td><td>&gt;2级</td><td>合格</td><td>参照ASTM D1743</td></tr><tr><td>剪切安定性</td><td></td><td></td><td>GB 2360</td></tr><tr><td>工作10万次锥入度,1/10mm</td><td>&lt;375</td><td>314</td><td></td></tr><tr><td>抗水淋性(204轴承,38℃×1h),%</td><td>&lt;20</td><td>7.5</td><td>SY 2718</td></tr><tr><td>低温转矩(204轴承,-60℃),N·cm</td><td></td><td></td><td>参照DT D 825B</td></tr><tr><td>启动力矩</td><td>&lt;98①</td><td>6.2</td><td></td></tr><tr><td>运转力矩</td><td>&lt;9.8①</td><td>2.0</td><td></td></tr><tr><td>四球机试验(1500r/min,室温)</td><td></td><td></td><td>GB 3142</td></tr><tr><td>综合磨损值,N</td><td>&gt;294</td><td>478</td><td></td></tr><tr><td>齿轮磨损,mg/1000周</td><td></td><td></td><td>参照FS 791B335</td></tr><tr><td>负荷22.3N</td><td>&lt;2.5</td><td>0.58</td><td></td></tr><tr><td>负荷44.5N</td><td>&lt;3.5</td><td>0.85</td><td></td></tr><tr><td>轴承寿命(204轴承,120℃,10000r/min,轴向径向负荷各22.3N),h</td><td>&gt;1000</td><td>&gt;1000</td><td></td></tr><tr><td>贮存安定性(38℃,6个月)</td><td></td><td></td><td>参照FS 791B3467</td></tr><tr><td>锥入度,1/10mm</td><td></td><td></td><td></td></tr><tr><td>贮存前</td><td>-</td><td>268</td><td></td></tr><tr><td>贮存后</td><td>&gt;200</td><td>268</td><td></td></tr><tr><td>变化值</td><td>&lt;30</td><td>0</td><td></td></tr></table>

$①$ 规定在-65℃测定。

# 3 其他

# 3.1 包装

用 $1\mathrm{kg}$ 以下的小容器包装。

# 3.2 运输

按SY2000进行。

# 3.3 贮存

贮存于清洁、干燥处，避免阳光直射。启用后应及时将容器盖严，防止进入杂质和水。

# 参考资料

[1] 一坪化工厂：双酯锂基通用航空润滑脂的研究，1978年

# 7253号润滑脂

# 1 概述

7253号润滑脂，由脂肪酸锂皂稠化合成油制成。具有良好的氧化安定性、抗水性、胶体安定性和较好的润滑性。可推荐用于航空电机轴承、齿轮、仪表及其他附件中组合件的摩擦结点，以及飞机上类似工作条件的各种高速和低速运动件。若用于和橡胶零件接触的地方，应事先经过试验方可选用。使用温度为 $-60 \sim 120^{\circ} \mathrm{C}$ 。

7253号脂的性能符合美国MIL一G一23827标准规定的要求。

1.1 牌号及名称

7253号润滑脂。

1.2 基本组成

合成油，脂肪酸锂皂，抗氧、防锈及极压添加剂。

1.3 材料标准

Q/SY 16055—85《7253号航空润滑脂》。

1.6 应用概况

自1975年起正式用于大型客机的各操纵系统齿轮、轴承及活动摩擦部位的润滑。此外，用于汽车启动电机上，也满足使用要求。

1.7 研制及生产单位

石油化工科学研究院研制并生产。

1.8 鉴定级别及日期

1986年8月由中国石油化工总公司鉴定通过。

# 2 性能

2.1 物理及化学性能

2.1.1 红外光谱 见图2-1。

2.1.2 物理及化学性能 见表2-1。

# 3 其他

3.1 包装

用1和3.5kg罐装。

图片摘要：该图主要展示 2 1 7.253号润滑脂红外光谱。
![](images/f381bbda3c787cc5a2a7715875333969af49923156e8b2b632037ca9e445bb15.jpg)  
图2-1 7.253号润滑脂红外光谱

表2-1[1]   

<table><tr><td>性能</td><td>指标</td><td>实测值</td><td>试验方法</td></tr><tr><td>滴点,℃</td><td>&gt;160</td><td>179</td><td>GB 4929</td></tr><tr><td>锥入度,1/10mm</td><td></td><td></td><td>GB 269</td></tr><tr><td>工作0次</td><td>-</td><td>286</td><td></td></tr><tr><td>工作60次</td><td>-</td><td>293</td><td></td></tr><tr><td>延长工作锥入度(10万次),1/10mm</td><td>&lt;375</td><td>356</td><td></td></tr><tr><td>微锥入度,1/10mm</td><td>60~75</td><td>69</td><td>GB 5017</td></tr><tr><td>分油量(钢网法,100℃×30h),%</td><td>&lt;5.0</td><td>3.1</td><td>SY 2729</td></tr><tr><td>蒸发度,%</td><td></td><td></td><td></td></tr><tr><td>薄层法(120℃×1h)</td><td>&lt;2.0</td><td>0.63</td><td>SY 2723</td></tr><tr><td>动态法(100℃×22h)</td><td>-</td><td>0.31</td><td>参照ASTM D 972</td></tr><tr><td>相似粘度(-50℃,10s-1),Pa·s</td><td>&lt;1500</td><td>800</td><td>SY 2720</td></tr><tr><td>腐蚀(T3铜片,100℃×3h)</td><td>合格</td><td>合格</td><td>SY 2710</td></tr><tr><td>氧化安定性(784kPa氧压,100℃×100h)</td><td></td><td></td><td>SY 2715</td></tr><tr><td>压力降,kPa</td><td>&lt;34.3</td><td>0</td><td></td></tr><tr><td>轴承防锈试验(52℃,100%相对湿度,48h)</td><td>&lt;2级</td><td>合格</td><td>GB 5018</td></tr><tr><td>抗水淋性(204轴承,38℃×1h),%</td><td>&lt;20</td><td>8</td><td>SY 2718</td></tr><tr><td>低温转矩(204轴承,-60℃),N·cm</td><td></td><td></td><td>SY 2730</td></tr><tr><td>启动力矩</td><td>-</td><td>28.9</td><td></td></tr><tr><td>运转力矩</td><td>-</td><td>5.0</td><td></td></tr><tr><td>四球机试验(1500r/min)</td><td></td><td></td><td></td></tr><tr><td>磨痕直径(120℃,196N,30min),mm</td><td>-</td><td>0.34</td><td>参照ASTM D 2266</td></tr><tr><td>最大无卡咬负荷(120℃),N</td><td>-</td><td>1270</td><td>GB3142</td></tr><tr><td>综合磨损值(室温),N</td><td>-</td><td>638</td><td>GB 3142</td></tr><tr><td>轴承寿命(204轴承,120℃,10000r/min,轴向径向负荷各22.3N),h</td><td>-</td><td>&gt;1000</td><td>参照FS 791B 331.2</td></tr></table>

# 3.2 运输

按SY2000进行。

# 3.3 贮存

贮存在清洁、干燥处，避免阳光直射。启用后应及时将容器盖严，防止进入杂质和水。

# 参考资料

[1] 石油化工科学研究院：7253航空润滑脂的研制总结，1974年11月  
[2] 中国民航北京管理局指挥部、后勤部：关于波音707飞机使用四种国产润滑脂的报告，1975年12月

# 1 概述

7012号润滑脂，由锂皂稠化混合油制成。是可用于 $-70^{\circ}\mathrm{C}$ 的极低温合成润滑脂。在该温度的相似粘度仅相当于2号低温脂在 $-50^{\circ}\mathrm{C}$ 时的粘度，而在 $-50^{\circ}\mathrm{C}$ 的粘度则比其他通用航空脂小得多。适用于低温启动性能要求严格的电机、电动机构及仪表轴承。使用温度为 $-70\sim 120^{\circ}\mathrm{C}$ 。

7012号脂的性能符合美国MIL—G—7421及英国DTD866标准规定的要求。

1.1 牌号及名称  
7012号润滑脂。  
1.2 基本组成

双酯-硅油混合油、脂肪酸锂皂、抗氧剂、结构改善剂。

1.3 材料标准

S Y 4008-81《7012号极低温润滑脂》。

1.6 应用概况

从60年代起，已用于代替特7号脂，改善低温启动性能，如小功率变流机、电动机构和陀螺电机轴承等，在光学仪器及类似产品的齿轮传递轴承等部件上低温润滑效果良好。

1.7 研制及生产单位

石油科学研究院和一坪化工厂研制；一坪化工厂生产。

1.8 鉴定级别及日期

1979年由石油工业部鉴定通过。

# 2 性能

2.1 物理及化学性能  
2.1.1 红外光谱 见图2-1。

图片摘要：该图主要展示 2 1 7012号润滑脂红外光谱。
![](images/7afc381668e0cb37516786b00f8c46bb2b5f6595c0543dbe0219eeacde80bf32.jpg)  
图2-1 7012号润滑脂红外光谱

2.1.2 物理及化学性能 见表2-1。

表2-1[1]   

<table><tr><td>性能</td><td>指标</td><td>实测值</td><td>试验方法</td></tr><tr><td>外观</td><td>浅灰色至浅褐色均匀油膏</td><td>浅黄色油膏</td><td>目测</td></tr><tr><td>滴点,℃</td><td>&gt;160</td><td>192</td><td>GB 270</td></tr><tr><td>微锥入度,1/10mm</td><td>65~80</td><td>70</td><td>GB 5017</td></tr><tr><td>分油量,%</td><td></td><td></td><td></td></tr><tr><td>压力法(9.8N)</td><td>&lt;30</td><td>18.0</td><td>GB 392</td></tr><tr><td>钢网法(100℃×30h)</td><td>-</td><td>3.7</td><td>SY 2729</td></tr><tr><td>蒸发度(薄层法,120℃×1h),%</td><td>&lt;2.0</td><td>1.2</td><td>SY 2723</td></tr><tr><td>相似粘度(-70℃,10s-1),Pa·s</td><td>&lt;1500</td><td>1000</td><td>SY 2720</td></tr><tr><td>腐蚀(T3铜片,100℃×3h)</td><td>合格</td><td>合格</td><td>SY 2710</td></tr><tr><td>氧化安定性(784kPa氧压,100℃×100h)</td><td></td><td></td><td>SY 2715</td></tr><tr><td>压力降,kPa</td><td>&lt;34.3</td><td>0</td><td></td></tr><tr><td>机械杂质,个数/cm³</td><td></td><td></td><td>SY 2721</td></tr><tr><td>直径&gt;0.025mm</td><td>&lt;5000</td><td>1000</td><td></td></tr><tr><td>直径&gt;0.075mm</td><td>&lt;1000</td><td>0</td><td></td></tr><tr><td>直径&gt;0.125mm</td><td>0</td><td>0</td><td></td></tr><tr><td>防护性能(动态法,50℃,95%相对湿度,100h)</td><td></td><td></td><td>SY 2756</td></tr><tr><td>45号钢片</td><td>-</td><td>0级</td><td></td></tr><tr><td>H62黄铜片</td><td>-</td><td>通过</td><td></td></tr><tr><td>滚筒安定性(50℃×4h)</td><td></td><td></td><td>GB 2359</td></tr><tr><td>锥入度增加值,1/10mm</td><td>-</td><td>26</td><td></td></tr><tr><td>抗水淋性(204轴承,38℃×1h),%</td><td>-</td><td>5.0</td><td>SY 2718</td></tr><tr><td>低温转矩(204轴承,-60℃),N·cm</td><td></td><td></td><td>参照DTD 852B</td></tr><tr><td>启动力矩</td><td>-</td><td>2.5</td><td></td></tr><tr><td>运转力矩</td><td>-</td><td>4.1</td><td></td></tr><tr><td>四球机试验(1500r/min,室温)</td><td></td><td></td><td>SY 2665</td></tr><tr><td>磨痕直径(196N,30min),mm</td><td>-</td><td>0.54</td><td></td></tr><tr><td>烧结负荷,N</td><td>-</td><td>1380</td><td></td></tr><tr><td>综合磨损值,N</td><td>-</td><td>317</td><td></td></tr><tr><td>齿轮磨损,mg/1000周</td><td>-</td><td></td><td>参照FS 791B 335</td></tr><tr><td>负荷22.3N</td><td>-</td><td>1.2</td><td></td></tr><tr><td>负荷44.5N</td><td>-</td><td>3.2</td><td></td></tr><tr><td>轴承寿命(204轴承,120℃,10000r/min,轴向径向负荷各22.3N),h</td><td>-</td><td>1330</td><td></td></tr><tr><td>贮存安定性(38℃×6月)</td><td></td><td></td><td>参照FS 791B 3467</td></tr><tr><td>锥入度,1/10mm</td><td></td><td></td><td></td></tr><tr><td>贮存前</td><td></td><td>305</td><td></td></tr><tr><td>贮存后</td><td>-</td><td>309</td><td></td></tr><tr><td>变化值</td><td>-</td><td>+4</td><td></td></tr></table>

# 3 其他

# 3.1 包装

用 $1\mathrm{kg}$ 以下的小容器包装。

# 3.2 运输

按SY2000进行。

# 3.3 贮存

贮存于清洁、干燥处，避免阳光直射。启用后应及时将容器盖严，防止进入杂质和水。

# 参考资料

[1] 一坪化工厂，7012号极低温润滑脂研制总结报告，1979年5月  
[2] 一坪化工厂；关于7012号等四种润滑脂使用情况调查报告，1978年

# 7123号润滑脂

# 1 概述

7123号润滑脂，由锂皂稠化合成油制成。其机械杂质含量较低，且具有防锈能力。适用于各种精密仪器、仪表的中、小型电机轴承、齿轮及各种支点的润滑。使用温度为 $-60\sim 120^{\circ}\mathrm{C}$ ，短期可达 $150^{\circ}\mathrm{C}$ 。

7123号脂的性能符合美国MIL一G一81937标准规定的要求。

1.1 牌号及名称

7123号润滑脂。

1.2 基本组成

合成油、锂皂、抗氧剂、抗腐蚀添加剂。

1.3 材料标准

Q/SY 40048—82《7123号仪表轴承润滑脂》。

1.6 应用概况

曾在几种类型航天陀螺电机轴承上进行寿命试验，性能稳定。在工业机械的纺纱机的 $30000\mathrm{r / min}$ 高速轴承上润滑良好，功耗低于进口某高速轴承脂。

1.7 研制及生产单位

一坪化工厂研制并生产。

1.8 鉴定级别及日期

1981年由石油工业部鉴定通过。

# 2 性能

2.1 物理及化学性能

2.1.1 红外光谱 见图2-1。  
2.1.2 物理及化学性能 见表2-1。  
2.2 使用性能  
2.2.1 陀螺电机试验 在GYM-11、YM-16、CM-0.15型航天陀螺上进行高温、低温、常温、振动及寿命试验，电机运转参数变化不大，工作性能稳定。低温同步率由原用2号航空脂的 $10\%$ 提高到 $100\%$ 。

图片摘要：该图主要展示 2 1 7123号润滑脂红外光谱。
![](images/f6ae3efa75ba010c04e3bc94174f664cb870b94fd6423df9b8a7f1fa3381909c.jpg)  
图2-1 7123号润滑脂红外光谱

表2-1[1]   

<table><tr><td>性能</td><td>指标</td><td>实测值</td><td>试验方法</td></tr><tr><td>滴点,℃</td><td>&gt;170</td><td>185</td><td>GB 270</td></tr><tr><td>微锥入度,1/10mm</td><td>64~75</td><td>70</td><td>SY 2724</td></tr><tr><td>分油量,%</td><td></td><td></td><td></td></tr><tr><td>压力法(9.8N)</td><td>-</td><td>16.5</td><td>GB 392</td></tr><tr><td>钢网法(100℃×30h)</td><td>&lt;5.0</td><td>3.5</td><td>SY 2729</td></tr><tr><td>蒸发度(薄层法,120℃×1h),%</td><td>&lt;1.2</td><td>0.44</td><td>SY 2723</td></tr><tr><td>相似粘度(-50℃,10s-1),Pa·s</td><td>&lt;900</td><td>760</td><td>SY 2720</td></tr><tr><td>腐蚀(T3铜片,100℃×3h)</td><td>合格</td><td>合格</td><td>SY 2710</td></tr><tr><td>氧化安定性(784 kPa氧压,100℃×100h)</td><td></td><td></td><td>SY 2715</td></tr><tr><td>压力降,kPa</td><td>&lt;34.3</td><td>0</td><td></td></tr><tr><td>机械杂质,个数/cm³</td><td></td><td></td><td>SY 2721</td></tr><tr><td>直径&gt;0.025mm</td><td>&lt;1000</td><td>200</td><td></td></tr><tr><td>直径&gt;0.075mm</td><td>0</td><td>0</td><td></td></tr><tr><td>防护性能(50℃,100%相对湿度,48h)</td><td></td><td></td><td>SY 2712</td></tr><tr><td>45号钢片</td><td>-</td><td>合格</td><td></td></tr><tr><td>H 62黄铜片</td><td>-</td><td>合格</td><td></td></tr><tr><td>抗水淋性(204轴承,38℃×1h),%</td><td>-</td><td>5</td><td>SY 2718</td></tr><tr><td>四球机试验(1500r/min,室温)</td><td></td><td></td><td>GB 3142</td></tr><tr><td>磨痕直径(196N,30min),mm</td><td>-</td><td>0.53</td><td></td></tr><tr><td>最大无卡咬负荷,N</td><td>-</td><td>617</td><td></td></tr><tr><td>烧结负荷,N</td><td>-</td><td>1760</td><td></td></tr><tr><td>综合磨损值,N</td><td>-</td><td>291</td><td></td></tr><tr><td>轴承寿命(204轴承,120℃,10000r/min,轴向径向负荷各22.3N),h</td><td>-</td><td>1000</td><td>参照FS 791B 331.2</td></tr></table>

# 3 其他

# 3.1 包装

用 $1\mathrm{kg}$ 以下的小容器包装。

# 3.2 运输

按SY2000进行。

# 3.3 贮存

贮存于清洁、干燥处，避免阳光直射。启用后应及时将容器盖严，防止进入杂质和水。

# 参考资料

[1] 一坪化工厂：7123号陀螺马达润滑脂研制总结报告，1981年

# 特221号润滑脂

# 1 概述

特221号润滑脂，由复合钙皂稠化硅油制成。可耐高温，稠度小，低温性能好，但吸湿后，稠度增大，润滑脂变硬。适用于工作温度较高的起动发电机、变流机等航空电机滚动轴承、操纵系统关节轴承、以及金属-橡胶接触面。使用温度为 $-60\sim 150^{\circ}\mathrm{C}$ 。在许多用途上，特别是电机轴承，正在被性能更好的7014号润滑脂代替

特221号脂的性能和苏联UNAHTM-221润滑脂相当。

1.1 牌号及名称

特221号润滑脂。

1.2 基本组成

乙基硅油、硬脂酸钙、乙酸钙、抗氧剂。

1.3 材料标准

S Y 1525-82《特221号润滑脂》。

1.6 应用概况

自60年代以来，广泛用于各型飞机要求耐高温的部位，如超音速飞机操纵系统关节轴承，大功率电机轴承，高温微电机轴承等。并用作非金属材料成形脱模剂。由于易从空气中吸湿而变硬，以及对某些金属镀层有腐蚀倾向，应用范围逐渐减小。

1.7 研制及生产单位

石油科学研究院研制并中型生产，现由一坪化工厂生产。

# 2 性能

2.1 物理及化学性能

2.1.1 红外光谱 见图2-1。

2.1.2 物理及化学性能 见表2-1。

2.1.3 贮存性能

抽查1966、1969和1970年生产的17批次特221号润滑脂在罐装自然贮存5年和10年后的性能，在表层 $5\sim 10\mathrm{mm}$ 处由于吸收湿气变为硬壳层，该层的微锥入度降低，水分和腐蚀不合格。除去硬壳层后，脂的稠度略变稀，仍在指标范围内，其他理化性能变化不大。滚筒安定性和四球机试验结果变化不明显[2]。

图片摘要：该图主要展示 2 1 特221号润滑脂红外光谱。
![](images/c5644c0092f37d23f151ccbd9933be5537b23a8af876becdb5300982659f8ef7.jpg)  
图2-1 特221号润滑脂红外光谱

表2-1 [1]   

<table><tr><td>性能</td><td>指标</td><td>实测值①</td><td>试验方法</td></tr><tr><td>外观</td><td>浅黄至浅褐</td><td>合格</td><td>目测</td></tr><tr><td></td><td>色均匀软膏</td><td></td><td></td></tr><tr><td>滴点,℃</td><td>&gt;200</td><td>&gt;206</td><td>GB 270</td></tr><tr><td>微锥入度,1/10mm</td><td>67~94</td><td>72</td><td>SY 2724</td></tr><tr><td>低温锥入度(-60℃),1/10mm</td><td>-</td><td>51</td><td>SY 2701</td></tr><tr><td>分油量(压力法,1.96N),%</td><td>&lt;7.0</td><td>4.9</td><td>GB 392</td></tr><tr><td>蒸发度(薄层法,150℃×1h),%</td><td>-</td><td>0.52</td><td>SY 2723</td></tr><tr><td>相似粘度,Pa·s</td><td></td><td></td><td>SY 2720</td></tr><tr><td>50℃,1000s-1</td><td>-</td><td>11.8</td><td></td></tr><tr><td>-50℃,10s-1</td><td>&lt;800</td><td>220</td><td></td></tr><tr><td>腐蚀(T3铜片,100℃×3h)</td><td>合格</td><td>合格</td><td>SY 2710</td></tr><tr><td>氧化安定性(784kPa氧压,100℃×100h)</td><td></td><td></td><td>SY 2715</td></tr><tr><td>压力降,kPa</td><td>-</td><td>0</td><td></td></tr><tr><td>机械杂质(酸分解法),%</td><td>无</td><td>无</td><td>GB 513</td></tr><tr><td>水分,%</td><td>无</td><td>无</td><td>GB 512</td></tr><tr><td>游离碱,NaOH%</td><td>&lt;0.05</td><td>&lt;0.05</td><td>SY 2707</td></tr><tr><td>剪切安定性</td><td></td><td></td><td>GB 2360</td></tr><tr><td>工作10万次锥入度,1/10mm</td><td>-</td><td>339</td><td></td></tr><tr><td>滚筒安定性(室温,5.5h)</td><td></td><td></td><td>GB 2359</td></tr><tr><td>微锥入度增加值,1/10mm</td><td>-</td><td>8</td><td></td></tr><tr><td>四球机试验(1500r/min,室温)</td><td></td><td></td><td>GB 3142</td></tr><tr><td>磨痕直径(196N,30min),mm</td><td>-</td><td>1.01</td><td></td></tr><tr><td>最大无卡咬负荷,N</td><td>-</td><td>&lt;196</td><td></td></tr><tr><td>烧结负荷,N</td><td>-</td><td>1960</td><td></td></tr><tr><td>综合磨损值,N</td><td>-</td><td>256</td><td></td></tr></table>

① 有指标的为15年生产批次平均值，其余为1批实测值。

# 3 其他

# 3.1 包装

用 $1\mathrm{kg}$ 以下小容器包装。

# 3.2 运输

按S Y 2000进行。

# 3.3 贮存

贮存在清洁、干燥处，不得接触水气，避免阳光直射。启用后应及时将容器盖严，防止进入杂质及湿气。

# 参考资料

[1] 一坪化工厂：特221号润滑脂生产化验记录（1971～1985）  
[2] 一坪化工厂，九种精密仪表油脂和特221号润滑脂装自然贮存性能的考察报告，《合成润滑材料》第4期，1976年

# 7014号润滑脂

# 1 概述

7014号润滑脂，由烷基芳酰胺钠盐稠化合成油制成。比应用较广的特221号脂的耐热性高，又比一般硅油基脂的润滑性好，兼顾了航空产品对这两种性能的综合要求，与橡胶零件接触时，相容性满足使用要求。适用于飞机重负荷摆动轴承，大功率及中等功率航空电机滚动轴承，操纵系统、起落架、发射架等高温高速工作的各种摩擦结点及齿轮润滑，以及原先使用特221和7001号润滑脂的航空产品。使用温度为 $-60\sim 200^{\circ}\mathrm{C}$ 。

# 1.1 牌号及名称

7014号润滑脂。

# 1.2 基本组成

合成油、烷基对苯二甲酸酰胺钠盐、抗氧剂。

# 1.3 材料标准

Q/SY 40016-82《7014号高低温润滑脂》。

# 1.6 应用概况

自70年代起，先后用于应急油泵电机的齿轮、大功率起动发电机及变流机的滚动轴承，代替原先使用的7001号和特221号润滑脂，效果良好[1,2]。用于超音速飞机平尾大轴轴承、操纵摇臂及拉杆等部位，经长期飞行试验，证明可靠。在起落系统刹车装置密封组件中与橡胶圈配伍良好，刹车正常。在机轮轴承中经台架试验和试飞，结果良好。

# 1.7 研制及生产单位

一坪化工厂研制并生产。

# 1.8 鉴定级别及日期

1976年由石油工业部四川石油管理局鉴定通过。

# 2 性能

# 2.1 物理及化学性能

2.1.1 红外光谱 见图2-1。

图片摘要：该图主要展示 2 1 7014号润滑脂红外光谱。
![](images/6b4534771b53bbfc672ff13fe154feff44c331da754e7812d2e91bb6dc898f06.jpg)  
图2-1 7014号润滑脂红外光谱

# 2.1.2 物理及化学性能 见表2-1。

表2-1 [1]   

<table><tr><td>性能</td><td>指标</td><td>实测值</td><td>试验方法</td></tr><tr><td>外观</td><td>浅褐色均匀光滑油膏</td><td>乳白色至浅褐色均匀油膏</td><td>目测</td></tr><tr><td>滴点,℃</td><td>&gt;250</td><td>318~328</td><td>GB 3498</td></tr><tr><td>微锥入度,1/10mm</td><td>64~68</td><td>57~72</td><td>SY 2724</td></tr><tr><td>分油量(压力法,9.8N),%</td><td>&lt;11.0</td><td>8~10</td><td>GB 392</td></tr><tr><td>蒸发度(薄层法,1h),%</td><td></td><td></td><td>SY 2723</td></tr><tr><td>120℃</td><td>-</td><td>0.62</td><td></td></tr><tr><td>150℃</td><td>-</td><td>0.99</td><td></td></tr><tr><td>200℃</td><td>&lt;5</td><td>2.6</td><td></td></tr><tr><td>相似粘度(-50℃,10s-1),Pa·s</td><td>&lt;1100</td><td>600~700</td><td>GB 2720</td></tr><tr><td>腐蚀(T3铜片,100℃×3h)</td><td>合格</td><td>合格</td><td>SY 2710</td></tr><tr><td>氧化安定性(784kPa氧压,100℃×100h)</td><td></td><td></td><td>SY 2715</td></tr><tr><td>压力降,kPa</td><td>&lt;34.3</td><td>0~4.9</td><td></td></tr><tr><td>酸值增量,mgKOH/g</td><td>-</td><td>0.17</td><td></td></tr><tr><td>机械杂质,个数/cm³</td><td></td><td></td><td>SY 2721</td></tr><tr><td>直径&gt;0.025mm</td><td>&lt;5000</td><td>40~200</td><td></td></tr><tr><td>直径&gt;0.075mm</td><td>&lt;1000</td><td>0~80</td><td></td></tr><tr><td>直径&gt;0.125mm</td><td>0</td><td></td><td></td></tr><tr><td>剪切安定性</td><td></td><td></td><td>GB 2360</td></tr><tr><td>工作0次锥入度,1/10mm</td><td>-</td><td>222</td><td></td></tr><tr><td>工作60次锥入度,1/10mm</td><td>-</td><td>236</td><td></td></tr><tr><td>工作10万次锥入度,1/10mm</td><td>-</td><td>264</td><td></td></tr><tr><td>抗水淋性(204轴承,37℃×1h),%</td><td>-</td><td>0.84</td><td>SY 2718</td></tr><tr><td>四球机试验(1500r/min,200℃)</td><td></td><td></td><td>SY 2665</td></tr><tr><td>磨痕直径,mm</td><td>-</td><td>0.88</td><td></td></tr><tr><td>最大无卡咬负荷,N</td><td>-</td><td>637</td><td></td></tr><tr><td>轴承寿命(204轴承,180℃,6000r/min,轴向径向负荷各22.3N),h</td><td>-</td><td>1145</td><td>参照FS 791B331.2</td></tr></table>

2.1.3 吸湿性 在方形试片上涂 $2\mathrm{mm}$ 厚润滑脂，在 $45^{\circ}\mathrm{C}$ 、相对湿度 $85\%$ 留置不同时间后的稠度变化见表2-2。  
2.1.4 橡胶相容性 把不同橡胶浸入7014号脂中，在 $70^{\circ}\mathrm{C}$ 留置不同时间后，橡胶的体积增加和重量增加见表2-3。

表2-2 [1]   

<table><tr><td rowspan="2">润 滑 脂</td><td colspan="6">微 锥 入 度,1/10mm</td><td rowspan="2">微锥入度累计 变化值</td></tr><tr><td>\( 0\mathrm{\;h} \)</td><td>\( 6\mathrm{\;h} \)</td><td>\( {12}\mathrm{\;h} \)</td><td>\( {20}\mathrm{\;h} \)</td><td>\( {30}\mathrm{\;h} \)</td><td>\( {60}\mathrm{\;h} \)</td></tr><tr><td>7014</td><td>58</td><td>58</td><td>58</td><td>58</td><td>58</td><td>58</td><td>0</td></tr><tr><td>特221</td><td>84</td><td>73</td><td>67</td><td>62</td><td>49</td><td>51</td><td>-33</td></tr><tr><td>7001</td><td>87</td><td>82</td><td>78</td><td>72</td><td>71</td><td>61</td><td>-26</td></tr></table>

表2-3[1]  

<table><tr><td rowspan="2">时间,h</td><td colspan="2">丁腈1191-1</td><td colspan="2">硅橡胶</td><td colspan="2">氟橡胶</td></tr><tr><td>体积增量</td><td>重量增量</td><td>体积增量</td><td>重量增量</td><td>体积增量</td><td>重量增量</td></tr><tr><td>24</td><td colspan="6">%</td></tr><tr><td>48</td><td>3.3</td><td>2.1</td><td>2.4</td><td>1.4</td><td>0.03</td><td>0.02</td></tr><tr><td>72</td><td>4.2</td><td>2.6</td><td>3.1</td><td>2.1</td><td>0.1</td><td>0.04</td></tr><tr><td></td><td>7.2</td><td>4.9</td><td>3.1</td><td>2.1</td><td>0.4</td><td>0.09</td></tr></table>

2.1.5 贮存性能 批生产7014号脂在室温自然贮存5年后的物理-化学性能见表2-4。滚筒安定性见表2-5。

贮存5年后在204轴承、 $232^{\circ}C$ 、6000r/min的轴承寿命为86h。

表2-4（1）  

<table><tr><td>性能</td><td>指标</td><td>70年12月测定</td><td>73年10月测定</td><td>75年8月测定</td></tr><tr><td>滴点，℃</td><td>&gt;230</td><td>&gt;250</td><td>&gt;250</td><td>&gt;250</td></tr><tr><td>微锥孔径，1/10mm</td><td>55~75</td><td>68</td><td>63</td><td>66</td></tr><tr><td>分油度（℃/日法，9.8N），%</td><td>≤11.0</td><td>5.9</td><td>7.8</td><td>10.2</td></tr><tr><td>相似粘度（-50℃，10s-1），Pa·s</td><td>&lt;1100</td><td>528</td><td>861</td><td>840</td></tr><tr><td>腐蚀（13铜片，100℃×3h）</td><td>合格</td><td>合格</td><td>合格</td><td>合格</td></tr></table>

表2-5[1]  

<table><tr><td rowspan="2">工作前
微锥入度，1/10mm</td><td rowspan="2">工作60次
微锥入度，1/10mm</td><td colspan="5">滚动后微锥入度，1/10mm</td></tr><tr><td>1.5h</td><td>3h</td><td>4.5h</td><td>6h</td><td>7.5h</td></tr><tr><td>67</td><td>72</td><td>76</td><td>77</td><td>76</td><td>76</td><td>76</td></tr></table>

# 2.2 使用性能

2.2.1 部件台架试验 在飞机平尾轴承模拟试验机上，按表2-6列出的加载及摆动规范进行试验，7014脂一次润滑的使用寿命均达到规定要求[1]。

表2-6  

<table><tr><td>轴承型号</td><td colspan="2">平尾轴承</td><td colspan="2">83705</td></tr><tr><td>温度,℃</td><td colspan="2">120</td><td colspan="2">190~200</td></tr><tr><td rowspan="6">一个循环串的加载及摆动规范</td><td>负荷,10²N</td><td>摆动次数</td><td>负荷,10²N</td><td>摆动次数</td></tr><tr><td>1264</td><td>514</td><td>608</td><td>5200</td></tr><tr><td>1769</td><td>228</td><td>833</td><td>5000</td></tr><tr><td>2024</td><td>142</td><td>1078</td><td>2120</td></tr><tr><td>2528</td><td>156</td><td>1274</td><td>2000</td></tr><tr><td>3028</td><td>32</td><td>1470</td><td>1000</td></tr></table>

# 3 其他

# 3.1 包装

用 $1\mathrm{kg}$ 以下小容器包装。

# 3.2 运输

按SY2000进行。

# 3.3 贮存

贮存在清洁、干燥处，避免阳光直射。启用后应及时将容器盖严，防止进入杂质和水。

# 参考资料

[1] 一坪化工厂：7014号高低温润滑脂研制报告，1976年  
[2]秦岭电气公司：一种值得推广使用的润滑脂-7014润滑脂，《合成润滑材料》，第3期，1981年

# KK-3 润滑脂

# 1 概述

KK-3润滑脂，由锂皂稠化硅油制成。使用温度宽广，在 $-60^{\circ}\mathrm{C}$ 下有较好的启动性能，在高温下能保持良好的胶体结构，氧化安定性、热安定性和胶体安定性良好，经长期贮存，性能稳定。适用于中、轻负荷工作的航空电机、电器、仪表、电动机构等的滚动轴承，特别是对低温启动性能有严格要求的产品，如陀螺电机、小功率电机、环境温度较高的微电机等。使用温度为 $-60\sim 180^{\circ}\mathrm{C}$ ，短期可达 $200^{\circ}\mathrm{C}$ 。该脂可用于长期封存产品。

# 1.1 牌号及名称

KK-3润滑脂。

# 1.2 基本组成

甲基苯基硅油、低分子脂肪酸锂皂。

# 1.3 材料标准

HB 5221—82《 $-60\sim 180^{\circ}\mathrm{C}$ 中轻负荷航空用润滑脂》。

# 1.6 应用概况

自60年代以来，经各航空电机厂、电动机构厂在多种电机产品上使用，质量稳定。尤其用于启动性能要求严格的小功率产品上，效果显著。在长期封存 $7\sim 10$ 年的产品上，性能仍然良好。[3.4]

# 1.7 研制及生产单位

兰州化学物理研究所研制并生产。

# 1.8 鉴定级别及日期

1964年5月由中国科学院兰州化学物理研究所组织鉴定通过。

# 2

# 2.1 物理及化学性能

# 2.1.1 红外光谱 见图2-1。

图片摘要：该图主要展示 2 1KK 3润滑脂红外光谱。
![](images/20b91371b923a9687cf695ff071bdd01dfba366971b54014ecd5faf5ff45d7b4.jpg)  
图2-1KK-3润滑脂红外光谱

# 2.1.2 物理及化学性能 见表2-1。

表2-1[1.2]   

<table><tr><td>性能</td><td>指标</td><td>实测值</td><td>试验方法</td></tr><tr><td>外观</td><td>无硬粒夹杂物的均匀油膏</td><td>乳白色无硬粒均匀油膏</td><td>目测</td></tr><tr><td>滴点,℃</td><td>&gt;230</td><td>234~236</td><td>GB 270</td></tr><tr><td>微锥入度,1/10mm</td><td></td><td></td><td></td></tr><tr><td>工作60次</td><td>68~76</td><td>70~73</td><td>SY 2724</td></tr><tr><td>工作10万次</td><td>&lt;92</td><td></td><td>SY 2726</td></tr><tr><td>锥入度,1/10mm</td><td></td><td></td><td>GB 269</td></tr><tr><td>工作0次</td><td>-</td><td>289~296</td><td></td></tr><tr><td>工作60次</td><td>-</td><td>297~302</td><td></td></tr><tr><td>工作10万次</td><td>-</td><td>350~356</td><td></td></tr><tr><td>低温锥入度(-60℃),1/10mm</td><td>-</td><td>60~66</td><td>SY 2701</td></tr><tr><td>分油量,%</td><td></td><td></td><td></td></tr><tr><td>漏斗法(100℃×50h)</td><td>&lt;5.0</td><td>3.0~4.0</td><td>SY 2716</td></tr><tr><td>压力法(9.8N)</td><td>&lt;20</td><td>16.2~17.5</td><td>GB 392</td></tr><tr><td>蒸发度(薄层法),%</td><td></td><td></td><td>SY 2723</td></tr><tr><td>100℃×50h</td><td>&lt;2.0</td><td>0.65~1.50</td><td></td></tr><tr><td>180℃×1h</td><td>&lt;3.5</td><td>2.2~2.6</td><td></td></tr><tr><td>相似粘度(10s-1),Pa·s</td><td></td><td></td><td>SY 2720</td></tr><tr><td>-50℃</td><td>&lt;300</td><td>190~260</td><td></td></tr><tr><td>-60℃</td><td>&lt;400</td><td>230~340</td><td></td></tr><tr><td>腐蚀</td><td></td><td></td><td>SY 2710</td></tr><tr><td>T3铜片(100℃×3h)</td><td>-</td><td>合格</td><td></td></tr><tr><td>T3铜片(100℃×24h)</td><td>无腐蚀,允许轻微均匀变色</td><td>合格</td><td></td></tr></table>

续表2-1   

<table><tr><td>性能</td><td>指标</td><td>实测值</td><td>试验方法</td></tr><tr><td>45号钢片,H62黄铜片(180℃×24h)</td><td>无腐蚀,允许轻微变色</td><td></td><td></td></tr><tr><td>!Y12铝片(180℃×24h)</td><td>无腐蚀,无变色</td><td></td><td></td></tr><tr><td>氧化安定性(784kPa氧压,100℃×100h)</td><td></td><td></td><td>SY 2715</td></tr><tr><td>压力降,kPa</td><td>&lt;9.8</td><td>0</td><td></td></tr><tr><td>氧化后酸值</td><td>微碱性</td><td>微碱</td><td></td></tr><tr><td>机械杂质,个数/cm³</td><td></td><td></td><td>SY 2721</td></tr><tr><td>直径&gt;0.025mm</td><td>&lt;500</td><td>&lt;100</td><td></td></tr><tr><td>直径&gt;0.075mm</td><td>&lt;100</td><td>0</td><td></td></tr><tr><td>直径&gt;0.100mm</td><td>0</td><td>0</td><td></td></tr><tr><td>游离碱,NaOH%</td><td>&lt;0.05</td><td>0.02~0.04</td><td></td></tr><tr><td>稠度温度特性</td><td></td><td></td><td>兰州化学物理研究所方法</td></tr><tr><td>60℃锥入度,1/10mm</td><td>-</td><td>295~304</td><td></td></tr><tr><td>100℃锥入度,1/10mm</td><td>-</td><td>299~309</td><td></td></tr><tr><td>150℃锥入度,1/10mm</td><td>-</td><td>309~320</td><td></td></tr><tr><td>180℃锥入度,1/10mm</td><td>-</td><td>312~326</td><td></td></tr><tr><td>热安定性(200℃×200h)</td><td>颜色无变化,附着力良好,表面无龟裂</td><td>合格</td><td>兰州化学物理研究所方法</td></tr><tr><td>相转变点(差热法),℃</td><td>-</td><td>240</td><td></td></tr><tr><td>四球机试验(1500r/min,室温,1min)</td><td></td><td></td><td></td></tr><tr><td>磨痕直径,mm</td><td></td><td></td><td></td></tr><tr><td>负荷98N</td><td>-</td><td>0.49~0.53</td><td></td></tr><tr><td>负荷196N</td><td>-</td><td>0.56~0.65</td><td></td></tr><tr><td>负荷294N</td><td>-</td><td>0.64~0.74</td><td></td></tr><tr><td>负荷392N</td><td>-</td><td>0.85~0.93</td><td></td></tr></table>

# 3 其他

# 3.1 包装

用 $1\mathrm{kg}$ 以下小容器包装。

# 3.2 运输

按SY2000进行。

# 3.3 贮存

贮存在清洁、干燥处，避免阳光直射。启用后应及时将容器盖严，防止进入杂质和水。

# 参考资料

[1]兰州化学物理研究所：高低温高速滚动轴承润滑脂K K-3号研制报告，1965年6月  
[2]兰州化学物理研究所：KK-3 高低温航空润滑脂生产工艺及其性能，1982年4月  
[3] 园营秦岭电工厂：KK-3润滑脂在我厂使用情况，1982年  
[4] 国营万里机电厂；KK-3高低温航空润滑脂在机载电机、电器和机构上的应用，1982年5月

# 7112号润滑脂

# 1 概述

7112号润滑脂，由酰胺复合皂稠化硅油制成。使用温度宽广，在 $-60^{\circ}\mathrm{C}$ 下有较好的启动性能，又具有高温下长期工作的能力，氧化安定性、热安定性及胶体安定性均良好。特别适用于对启动性能有苛刻要求的产品及高温工作的小型电机。它和KK-3润滑脂的性能相似，可推荐用于小功率电机、陀螺电机、仪表的滚动轴承及其他摩擦部件。使用温度为 $-70\sim 180^{\circ}\mathrm{C}$ ，短期可达 $200^{\circ}\mathrm{C}$ 。

# 1.1 牌号及名称

7112号润滑脂。

# 1.2 基本组成

硅油，酰胺复合皂，抗氧、抗腐蚀等添加剂。

# 1.3 材料标准

SY 4022—83《7112号宽温度航空润滑脂》。

# 1.6 应用概况 (2-4)

曾先后在油泵电机、恒速直流电机等中、小功率产品上进行单项试验，均满足要求。又在恒速直流电机和陀螺电机进行了高低温试验和寿命试验，亦符合技术要求。目前已在有关工厂正式使用。

# 1.7 研制及生产单位

一坪化工厂研制并生产。

# 1.8 鉴定级别及日期

1983年12月由中国石油化工总公司鉴定通过。

# 2 性能

# 2.1 物理及化学性能

2.1.1 红外光谱 见图2-1。

2.1.2 物理及化学性能 见表2-1。

表2-1[1]   

<table><tr><td>性能</td><td>指标</td><td>实测值</td><td>试验方法</td></tr><tr><td>外观</td><td>乳白色均匀光滑油膏</td><td>合格</td><td>目测</td></tr><tr><td>滴点,℃</td><td>&gt;225</td><td>230</td><td>GB 270</td></tr><tr><td>微锥入度,1/10mm</td><td>66~78</td><td>72</td><td>GB 5017</td></tr><tr><td>分油量,%</td><td></td><td></td><td></td></tr><tr><td>压力法(9.8N)</td><td>&lt;20</td><td>13.7</td><td>GB 392</td></tr><tr><td>钢网法(180℃×30h)</td><td>-</td><td>6.5</td><td>SY 2729</td></tr></table>

续表 2-1
