Repository: C-zj02/CFD-claw

<div align="center">

**English** | [中文](#中文版) | [Français](README_FR.md) | [Русский](README_RU.md) | [हिन्दी](README_HI.md) | [العربية](README_AR.md) | [Português](README_PT.md)

# 🚀 Claude Code Python

**A Complete Python Reimplementation Based on Real Claude Code Source**

*From TypeScript Source → Rebuilt in Python with ❤️*

***
**🔥 Active Development • New Features Weekly 🔥**

</div>

***

## 🎯 What is This?

**Clawd Code** is a **complete Python rewrite** of Claude Code, based on the **real TypeScript source code**.

File: RAG-data/中国航空材料手册(第2版) 第10卷  燃料与润滑材料、纺织材料001-200.pdf-1b67bb3f-4265-43b9-bf8e-5adfe7470925.md (part 5 of 9)
# 中国航空材料手册
<table><tr><td>项 目</td><td>指 标</td><td>实 测 值</td><td>试 验 方 法</td></tr><tr><td>外观</td><td>浅黄色至深棕色透明液体</td><td>浅棕色透明液体</td><td>目测</td></tr><tr><td>密度/(kg/m3)</td><td>970~980</td><td>974</td><td>GB/T 2450</td></tr><tr><td>运动粘度/(mm2/s)</td><td></td><td></td><td>GB/T 265</td></tr><tr><td>100℃</td><td>≥3.0</td><td>5.11</td><td></td></tr><tr><td>-40℃</td><td>≤12500</td><td>9738</td><td></td></tr><tr><td>低温稳定性(-54℃,12h)</td><td></td><td></td><td>SH/T 0471</td></tr><tr><td>运动粘度(-40℃)/(mm2/s)</td><td>报告</td><td>9905</td><td></td></tr><tr><td>闪点(开口)/℃</td><td>≥235</td><td>244</td><td>GB/T 3536</td></tr><tr><td>凝点/C</td><td>≤-60</td><td>&lt; -60</td><td>GB/T 510</td></tr><tr><td>酸值(以KOH计)/(mg/g)</td><td>4.4~5.7</td><td>4.78</td><td>GB/T 7304</td></tr><tr><td>泡沫特性</td><td></td><td></td><td>GB/T 12579</td></tr><tr><td>吹气5min后泡沫体积/静置1min后泡沫体积/(mL/mL)</td><td></td><td></td><td></td></tr><tr><td>24℃</td><td>报告</td><td>20/0</td><td></td></tr><tr><td>93℃</td><td>报告</td><td>30/0</td><td></td></tr><tr><td>24℃(93℃试验后)</td><td>报告</td><td>10/0</td><td></td></tr></table>

续表 21  

<table><tr><td>项 目</td><td>指 标</td><td>实 测 值</td><td>试 验 方 法</td></tr><tr><td>腐蚀和氧化安定性(200(.10h,50mL/min空气)运动粘度(100C)/(mm/s)酸值变化(以KOH计),(mg/g)异辛烷不溶物质量分数/%金属质量变化/(mg/cm³)钢(15号)铝(LY12)</td><td>≤0.860.7-2.4≤0.10±0.2±0.2</td><td>5.861.950.05无无</td><td>GJB 563</td></tr></table>

2.1.3 橡胶相容性 将直升机发动机滑油系统用橡胶件浸入 4051 号润滑油中, 经 $150^{\circ} \mathrm{C}, 24 \mathrm{~h}$ 试验后的体积变化和质量变化见表 2-2。

表2-2  

<table><tr><td>橡胶件号</td><td>体积变化%</td><td>质量变化/%</td></tr><tr><td>2267A-83-2</td><td>1.6</td><td>2.0</td></tr><tr><td>2267A-47-2</td><td>5.2</td><td>2.3</td></tr></table>

# 2.2 力学性能

# 2.3 耐环境性能

# 2.4 工艺性能

# 2.5 使用性能

润滑性 在四球试验机上，转速为 $1500 \mathrm{r} / \mathrm{min}$ 试验条件下测定4051号润滑油的最大无卡咬负荷。4051号润滑油在200℃时的测定值与8号航空润滑油在20℃时的测定值之比为2.38，前苏联产品B3 B油的指标要求不小于2.25。

# 3 使用工艺

# 4 其他

4.1 包装 用 $3.8\mathrm{kg}$ 小铁桶包装，桶内充氮气密封。每纸箱装6小桶，合计 $22.8\mathrm{kg}$ 。  
4.2 运输 按SH10164《石油产品包装、贮运及交货验收规则》进行。   
4.3 贮存 贮存在清洁干燥处，避开热源，防止日光直射，贮存期为1年。  
4.4 技术安全 4051号润滑油对皮肤的刺激性与8号航空润滑油相当，与皮肤接触后用肥皂水冲洗。溅入眼内有轻度刺激，可用生理盐水冲洗。

# 5 使用建议

选用。

# 参考文献

1石油化工科学研究院.4051高温合成航空润滑油试验报告.1974  
2. 石油化工科学研究院. 4051 高温合成航空润滑油质量改进报告. 1974

编写 武巨波

审校 唐俊杰

# 926号合成航空润滑油

# 1 概述

926号合成航空润滑油以酯类油为基础油加多种添加剂制成。主要用于直升机发动机、主减速器及辅助动力装置。该油具有良好的低温稳定性、高温抗氧化安定性和与俄罗斯B-3B、T3-240油性能相当的极压抗磨性，使用温度范围为 $-40\sim 200^{\circ}C$ 。

1.1 牌号及名称 926 号合成航空润滑油。  
1.2 基本组成 酯类油、抗氧剂、防腐剂、极压抗磨剂。  
1.3 材料标准 GJB 3460-1998《高极压直升机润滑油：  
1.4 使用工艺说明书   
1.5 供应状态   
1.6 应用概况 自1994年起在米-8、米-17和米171直升机上推广使用。  
1.7 研制及生产单位 由空军油料研究所研制并生产。  
1.8 鉴定级别及日期 1994年由空军后勤部鉴定通过。

# 2 性能

# 2.1 物理及化学性能

2.1.1 红外光谱 见图2-1。

图片摘要：该图主要展示 2 1 926号润滑油红外光谱。
![](images/5978d51adb742af39251f6bfe617802fa9e0aaeae7ae310cbf6ab04fcd750cf6.jpg)  
图2-1 926号润滑油红外光谱

2.1.2 基本物理及化学性能 见表2-1。

表2-1  

<table><tr><td>项目</td><td>指标</td><td>实测值</td><td>试验方法</td></tr><tr><td>外观</td><td>浅黄或红色透明液体</td><td>通过</td><td>目测</td></tr><tr><td>运动粘度/(mm2/s)</td><td></td><td></td><td>GB/T 265</td></tr><tr><td>100℃</td><td>≥4.8</td><td>5.03</td><td></td></tr><tr><td>-40℃</td><td>≤12500</td><td>9626</td><td></td></tr><tr><td>闪点(开口)/℃</td><td>≥235</td><td>252</td><td>GB/T 267</td></tr><tr><td>凝点/(℃)</td><td>≤-60</td><td>61</td><td>GB/T 510</td></tr><tr><td>酸值(以KOH计)/(mg/g)</td><td>≤0.5</td><td>0.09</td><td>GB/T 7304</td></tr><tr><td>密度(20℃)/(kg/m3)</td><td>980~1020</td><td>993</td><td>GB/T 1884</td></tr><tr><td>残炭质量分数/%</td><td>≤0.45</td><td>0.12</td><td>GB/T 268</td></tr><tr><td>水溶性酸或碱</td><td>无</td><td>无</td><td>GB/T 259</td></tr></table>

续表 2-1.  

<table><tr><td>项 目</td><td>指 标</td><td>实 测 值</td><td>试 验 方 法</td></tr><tr><td>水分质量分数/%</td><td>痕迹</td><td>无</td><td>GB/T 260</td></tr><tr><td>机械杂质质量分数/%</td><td>无</td><td>无</td><td>GB/T 511</td></tr><tr><td>氧化安定性(200℃,50h,167mL/min空气)</td><td></td><td></td><td>GJB 3460附录A</td></tr><tr><td>氧化后粘度/(mm2/s)</td><td></td><td></td><td></td></tr><tr><td>100℃</td><td>≤6.0</td><td>0.45</td><td></td></tr><tr><td>-40℃</td><td>≤20000</td><td>12740</td><td></td></tr><tr><td>氧化后酸值(以KOH计)/(mg/g)</td><td>≤1.5</td><td>0.60</td><td></td></tr><tr><td>异辛烷不溶物质量分数/%</td><td>≤0.1</td><td>0.01</td><td></td></tr><tr><td>金属质量变化/(mg/cm2)</td><td></td><td></td><td></td></tr><tr><td>30号钢</td><td>无</td><td>无</td><td></td></tr><tr><td>T2或T3钢</td><td>无</td><td>无</td><td></td></tr><tr><td>LD8铝</td><td>无</td><td>无</td><td></td></tr><tr><td>泡沫特性</td><td></td><td></td><td>GB/T 12579</td></tr><tr><td>吹气5min后泡沫体积/静置1min后泡沫体积/(mL/mL)</td><td></td><td></td><td></td></tr><tr><td>24℃</td><td>≤25℃</td><td>0/无</td><td></td></tr><tr><td>93℃</td><td>≤25℃</td><td>0/无</td><td></td></tr><tr><td>24℃(93℃试验后)</td><td>≤25℃</td><td>0/无</td><td></td></tr><tr><td>润滑性(20℃±5℃)</td><td></td><td></td><td>GB/T 3142</td></tr><tr><td>最大无卡咬负荷/N</td><td>≥840</td><td>920</td><td></td></tr></table>

# 2.2 力学性能

# 2.3 耐环境性能

# 2.4 工艺性能

# 2.5 使用性能

试飞和试用试验 926 号合成航空润滑油于 $1993 \sim 1994$ 年在陆航用的米-17直升机上通过了试飞和试用；于 $1992 \sim 1993$ 年在空军航空兵某独立运输大队的米 8 直升机上通过了试飞和试用，实际使用证明其使用性能良好。

# 3 使用工艺

926号润滑油一般不允许和其他油品混贮、混用。首次换用926号润滑油时，应将原用油放尽，并用926号润滑油冲洗干净，

# 4 其他

4.1 包装 采用 $4\mathrm{L}$ 或 $1\mathrm{L}$ 桶包装。  
4.2 运输 按SH0164《石油产品包装、贮运及交货验收规则》进行。   
4.3 贮存 应在清洁、干燥处贮存，避免阳光直射。启用后应及时将容器封严，防止杂质进入和吸潮。

# 5 使用建议

选用。

# 参考文献

1. 空军油料研究所. 926 合成航空润滑油研制报告. 1994  
2 空后油料部空装外场部后油字第1225号. 关于使用926合成航空润滑油事

1994

# 4450号航空齿轮油

# 1 概述

4450号航空齿轮油由合成烃加多种添加剂制成，具有良好的极压、抗磨性能及抗氧、抗腐蚀性能。适用于大型直升机主、中、尾减速器润滑，也适用于气垫船风扇减速器润滑。使用温度为 $-40\sim 120^{\circ}\mathrm{C}$ 。

4450号齿轮油的主要性能符合法国AIR3525/A标准规定的要求。

1.1 牌号及名称 4450 号航空齿轮油。  
1.2 基本组成 聚 $\alpha$ -烯烃合成油，抗氧、防锈及硫磷型极压添加剂。  
1.3 材料标准 GJB 561—1988《4450号航空齿轮油》  
1.4 使用工艺说明书   
1.5 供应状态   
1.6 应用概况 已用于大型直升机主、尾减速器。  
1.7 研制及生产单位 中国石油化工集团公司石油化工科学研究院及抚顺石化公司石油一厂研制并生产。  
1.8 鉴定级别及日期 1985年9月由国产航空舰艇油料鉴定委员会鉴定通过。

# 2 性能

# 2.1 物理及化学性能

2.1.1 红外光谱 见图2-1。

图片摘要：该图主要展示 2 1 4450号齿轮油的红外光谱。
![](images/759d18e38f2cda8a3036841f6e73d7dbf2ca2cf7b2f65d79484dc2d9fe07462d.jpg)  
图2-1 4450号齿轮油的红外光谱

# 2.1.2 基本物理及化学性能 见表2-1。

表2-1  

<table><tr><td>项 目</td><td>指 标</td><td>实 测 值</td><td>试 验 方 法</td></tr><tr><td>外观</td><td>均匀透明</td><td>清亮透明</td><td>目测</td></tr><tr><td>密度(20℃)/(kg/m3)</td><td>报告</td><td>880</td><td>GB/T 2510</td></tr><tr><td>运动粘度/(mm2/s)</td><td></td><td></td><td>GB/T 265</td></tr><tr><td>100℃</td><td>报告</td><td>5.00</td><td></td></tr><tr><td>40℃</td><td>55~65</td><td>61.3</td><td></td></tr><tr><td>粘度指数</td><td>≥85</td><td>93</td><td>GB/T 2510</td></tr><tr><td>闪点(开口)/℃</td><td>≥185</td><td>208</td><td>GB/T 3536</td></tr><tr><td>凝点/℃</td><td>≤-45</td><td>-56</td><td>GB/T 310</td></tr><tr><td>酸值(以KOH计)/(mg/g)</td><td>≤0.5</td><td>0.06</td><td>GB/T 7304</td></tr><tr><td>铜片腐蚀(100℃,3h,90mL试样)</td><td>≤1b</td><td>1b</td><td>GB/T 5096</td></tr><tr><td>沉淀值/mL</td><td>≤0.1</td><td>&lt;0.1</td><td>GJB 561附录A</td></tr><tr><td>综合磨损值(四球法)/N</td><td>≥392</td><td>172</td><td>GB/T 12583</td></tr><tr><td>起泡特性</td><td></td><td></td><td>GB/T 12579</td></tr><tr><td>吹气5min后/静置1min后泡沫体积/(mL/mL)</td><td></td><td></td><td></td></tr><tr><td>24℃</td><td>≤30/10</td><td>3/0</td><td></td></tr><tr><td>93℃</td><td>≤100/30</td><td>25/6</td><td></td></tr><tr><td>24℃(93℃试验后)</td><td>≤30/10</td><td>3/0</td><td></td></tr><tr><td>相容性/mL</td><td>≤1.0</td><td>&lt;1.0</td><td>GJB 562</td></tr><tr><td>微量元素质量分数/(μg/g)</td><td></td><td></td><td>SH/T 0472</td></tr><tr><td>Fe</td><td>≤2</td><td>&lt;2</td><td></td></tr><tr><td>Cu</td><td>≤1</td><td>&lt;1</td><td></td></tr><tr><td>Mg</td><td>≤2</td><td>&lt;2</td><td></td></tr><tr><td>Ni</td><td>≤4</td><td>&lt;4</td><td></td></tr><tr><td>Ag</td><td>≤1</td><td>&lt;1</td><td></td></tr><tr><td>Cr</td><td>≤3</td><td>&lt;3</td><td></td></tr><tr><td>Ti</td><td>≤1</td><td>&lt;1</td><td></td></tr><tr><td>Sn</td><td>≤4</td><td>&lt;4</td><td></td></tr><tr><td>Si</td><td>报告</td><td>&lt;10</td><td></td></tr><tr><td>Al</td><td>≤2</td><td>&lt;2</td><td></td></tr></table>

2.1.3 润滑油相容性 4450号齿轮油可与法国EX1949油按不同比例混合。

2.1.4 橡胶相容性 用大型直升机主减速器的胶圈浸入4450号齿轮油中，经70C，168h后的体积变化为 $3.1\%$ ，质量变化为 $2.4\%$ 。

2.2 力学性能

2.3 耐环境性能

2.4 工艺性能

2.5 使用性能

2.5.1 润滑性

2.5.1.1 梯姆肯试验 在梯姆肯试验机上转速为 $800\mathrm{r / min}$ 时运转 $10\mathrm{min}$ ，测得的通过负荷值为 $223\mathrm{N}$ 。

2.5.1.2 FZG齿轮试验在FZG齿轮试验机上，于转速 $1500\mathrm{r / min}$ 、油温 $90^{\circ}C$ 、每级负荷运转时间 $15\mathrm{min}$ 的条件下，测得的破坏负荷为13级。

2.5.1.3 IAE齿轮试验在IAE齿轮试验机上，于转速 $6000\mathrm{r / min}$ 、油温 $110C$ 、每级负荷运转时间 $5\mathrm{min}$ 的条件下，测得的完全失效负荷为 $9620\mathrm{N / cm}\pm 1206\mathrm{N / cm}_{\circ}$

2.5.2 试飞和试用 在大型直升机的主减速器上通过 $200\mathrm{h}$ 试飞。

# 3 使用工艺

# 4 其他

4.1 包装 用 $3.5\mathrm{kg}$ 小铁桶包装，每纸箱装6小桶，合计 $21\mathrm{kg}$ 。  
4.2 运输 按SH0164《石油产品包装、贮运及交货验收规则》进行。   
4.3 贮存 按SH0164《石油产品包装、贮运及交货验收规则》进行。贮存在清洁干燥处，避开热源，防止日光直射。  
4.4 技术安全 基本无毒。溅入眼内有轻度刺激，可用生理盐水冲洗。

# 5 使用建议

选用。

# 参考文献

1 石油化工科学研究院. 4450 硫-磷型航空齿轮油研制总结报告. 1984  
2 石油化工科学研究院. 4450 硫-磷型航空齿轮油在大型直升机主减速器上试飞 $200 \mathrm{~h}$ 性能评价报告. 1984

编写 李玉璞

审校 唐俊杰

# 4209号合成航空防锈油

# 1 概述

4209号合成航空防锈油系在4109号合成航空润滑油的基础上加入防锈剂制成。它既有4109号润滑油的各种性能，又有良好的防锈性能。适用于涡轮喷气发动机长期封存和短期润滑。作为4109号润滑油的配套产品，可简化发动机的换油工序。使用温度为 $-50\sim 175^{\circ}C$ ，短期可达 $200^{\circ}C$ 。

4209号防锈油的性能与美国MIL-L-8188C规格要求相近，

1.1 牌号及名称 4209号合成航空防锈油。  
1.2 基本组成 酯类油，抗氧化、抗磨、抗腐蚀、防锈添加剂。  
1.3 材料标准 GJB 2377-1995《飞机燃气涡轮发动机合成防锈油规范》。  
1.4 使用工艺说明书   
1.5 供应状态   
1.6 应用概况 自1979年以来，已在多种涡轮喷气发动机上作短期试车及长期封存用。  
1.7 研制及生产单位 中国石化集团公司重庆一坪高级润滑油公司研制并生产。  
1.8 鉴定级别及日期 1979年11月由国产航空舰艇油料鉴定委员会鉴定通过。

# 2 性能

2.1 物理及化学性能

# 2.1.1 红外光谱 见图2-1。

图片摘要：该图主要展示 2 1 4209号防锈油红外光谱。
![](images/d1f808de3e1c0377e97ddea9bc20d0ccb7593952b0290367f1e2e60d1ea8094f.jpg)  
图2-1 4209号防锈油红外光谱

# 2.1.2 基本物理及化学性能 见表2-1。

表2-1  

<table><tr><td>项 目</td><td>指 标</td><td>实 测 值</td><td>试 验 方 法</td></tr><tr><td>外观</td><td>...</td><td>淡黄色透明液体</td><td>目测</td></tr><tr><td>运动粘度/(mm2/s)</td><td></td><td></td><td>GB/T 265</td></tr><tr><td>100℃</td><td>≥3.0</td><td>4.0</td><td></td></tr><tr><td>50℃</td><td>-</td><td>12.0</td><td></td></tr><tr><td>40℃</td><td>≥11.0</td><td>16.6</td><td></td></tr><tr><td>38℃</td><td></td><td>17.9</td><td></td></tr><tr><td>-40℃</td><td>≤4500</td><td>3520</td><td></td></tr><tr><td>-54℃</td><td></td><td>24299</td><td></td></tr><tr><td>闪点(开口)/℃</td><td>≥205</td><td>228</td><td>GB/T 3536</td></tr><tr><td>凝点/℃</td><td>≤-59</td><td>&lt; -60</td><td>GB/T 3535</td></tr><tr><td>酸值(以KOH计)/(mg/g)</td><td>≤3.5</td><td>1.65</td><td>GB/T 7304</td></tr><tr><td>蒸发损失(204℃,6.5h)/%</td><td>≤30</td><td>6.4</td><td>GB/T 7325</td></tr><tr><td>低温稳定性(-50℃)/(mm2/s)</td><td></td><td></td><td>GB/T 1264.4</td></tr><tr><td>静置35min后</td><td>≤1700</td><td>13220</td><td></td></tr><tr><td>静置3h后</td><td>≤17000</td><td>13208</td><td></td></tr><tr><td>腐蚀和氧化安定性</td><td></td><td></td><td>GJB 563</td></tr><tr><td>(175℃,72h,83mL/min空气)</td><td></td><td></td><td></td></tr><tr><td>运动粘度(40℃)变化/%</td><td>-5~15</td><td>3.3</td><td></td></tr><tr><td>酸值(以KOH计)/(mg/g)</td><td>≤3.0</td><td>0.68</td><td></td></tr><tr><td>金属质量变化/(mg/cm2)</td><td></td><td></td><td></td></tr><tr><td>15号钢</td><td>±0.2</td><td>无</td><td></td></tr><tr><td>T2铜</td><td>±0.4</td><td>无</td><td></td></tr><tr><td>LY12铝</td><td>±0.2</td><td>无</td><td></td></tr><tr><td>MB2镁</td><td>±0.2</td><td>无</td><td></td></tr><tr><td>1号银</td><td>±0.2</td><td>无</td><td></td></tr><tr><td>腐蚀试验(232℃)</td><td></td><td></td><td>GJB 496</td></tr><tr><td>金属试片失重/(mg/cm2)</td><td></td><td></td><td></td></tr><tr><td>1号银</td><td>0.46</td><td>无</td><td></td></tr><tr><td>T2铜</td><td>0.46</td><td>无</td><td></td></tr></table>

2.1.3 橡胶相容性 不同牌号橡胶浸入4209号防锈油中，经 $150\mathrm{C}, 24\mathrm{h}$ 后的体积变化和质量变化，见表2-2。按SH/T0436方法， $70\mathrm{C}, 168\mathrm{h}$ 后NBR-H橡胶膨胀率为 $25.1\%$ 。

表2-2  

<table><tr><td>橡胶类型</td><td>牌号</td><td>体积变化/%</td><td>质量变化/%</td><td>橡胶类型</td><td>牌号</td><td>体积变化/%</td><td>质量变化/%</td></tr><tr><td rowspan="3">丁腈橡胶</td><td>5250</td><td>1.9</td><td>0.95</td><td>硅橡胶</td><td>6141</td><td>10.9</td><td>5.6</td></tr><tr><td>5870</td><td>21.4</td><td>18.4</td><td>氟橡胶</td><td>FX-2</td><td>7.4</td><td>2.9</td></tr><tr><td>5073</td><td>24.8</td><td>19.0</td><td></td><td></td><td></td><td></td></tr></table>

2.1.4 润滑油相容性 选用符合MIL-L-7808规格的Turbo Nycol 160、4109号润滑油及HP-8油作参考油，按GJB562试验方法进行试验，混合油样清亮透明、均匀不浑浊，离心后沉淀物低于 $0.005\mathrm{mL}$ 。

# 2.1.5 防锈性

2.1.5.1 潮湿箱防锈试验 4209号防锈油与4109号润滑油的防锈性比较结果见表2-3。

表2-3  

<table><tr><td rowspan="2">项目</td><td rowspan="2">试验条件</td><td colspan="2">4209号防锈油
通过时间/h</td><td colspan="2">4109号润滑油
通过时间/h</td></tr><tr><td>45号钢</td><td>H62黄铜</td><td>45号钢</td><td>H62黄铜</td></tr><tr><td>动态湿热试验</td><td>49℃±1℃,相对湿度100%,10L/min空气</td><td>112</td><td>&gt;100</td><td>3</td><td></td></tr><tr><td>恒温恒湿箱试验</td><td>49℃±1℃,相对湿度大于96%</td><td>168</td><td>168</td><td>--</td><td>--</td></tr></table>

2.1.5.2 308轴承封存试验用4209号防锈油封存308轴承2.5年后，轴承检查无锈蚀，封存6年后的检查结果列于表2-4。除内外滚道有少量痕迹外，所有滚珠、保持架均光亮无腐蚀。

表2-4  

<table><tr><td rowspan="2">轴承部位</td><td colspan="2">4209号防锈油(7602批)</td></tr><tr><td>新油封存6年</td><td>试车30h后封存6年</td></tr><tr><td>保持架</td><td>光亮无腐蚀,1号轴承保持器顶部有一光点</td><td>光亮无腐蚀</td></tr><tr><td>内外环</td><td>1号轴承外环有2处痕迹点,2号轴承外环有3处痕迹点</td><td>1号轴承外环内侧有1痕迹点,内环内侧有2痕迹点</td></tr><tr><td>滚道</td><td>2号轴承内滚道有1黑点</td><td>基本良好,光亮</td></tr><tr><td>滚珠</td><td>光亮无锈蚀</td><td>光亮无锈蚀</td></tr></table>

2.1.5.3 发动机封存试验 用涡喷发动机进行长期封存试验，2年后进行分解检查，未发现异常现象。对油样的分析检查结果表明，4209号防锈油仍具有优良的氧化安定性和防锈性能。

# 2.2 力学性能

# 2.3 耐环境性能

# 2.4 工艺性能

# 2.5 使用性能

2.5.1 四球试验 在转速为 $1500 \, \text{r/min}$ 条件下，测定的结果见表2-5。

表2-5  

<table><tr><td>试验温度/℃</td><td>磨痕直径(294N,30 min)/mm</td><td>最大无卡咬负荷/N</td><td>烧结负荷/N</td><td>综合磨损值/N</td></tr><tr><td>常温</td><td>0.56</td><td>686</td><td>1372</td><td>253</td></tr><tr><td>175</td><td>0.75</td><td>490</td><td>1275</td><td>-</td></tr></table>

2.5.2 齿轮承载能力 在IAE齿轮试验机上，在转速 $6000\mathrm{r / min}$ 、温度 $110^{\circ}C$ 的试验条件下，测定的完全失效负荷为 $3724\mathrm{N / cm}$ 。  
2.5.3 轴承试验 用E-1032926Q5T2轴承在8508型轴承试验机上，于 $170\sim 180^{\circ}\mathrm{C}$ 试验条件下运转 $15\mathrm{h}$ 后，轴承无明显磨损和结焦现象，4209号防锈油的化学性能变化不大。  
2.5.4 发动机台架试车 先后在7台涡轮喷气发动机上进行短期试车，其中某型发动机试车 $51\mathrm{h}$ ，含 $17\mathrm{h}$ 热试车，工作均正常。试验后，4209号防锈油物理及化学性能变化很小，防锈性能良好。

2.5.5 贮存安定性 4209号防锈油在自然条件下贮存后的性能，见表2-6。

表2-6  

<table><tr><td rowspan="2">性能</td><td colspan="2">7901批</td><td colspan="2">7701批</td><td colspan="2">7601批</td></tr><tr><td>出厂数据</td><td>贮存4年</td><td>出厂数据</td><td>贮存5年</td><td>出厂数据</td><td>贮存7年</td></tr><tr><td>包装形式</td><td>带盖玻璃瓶</td><td></td><td>铁桶密封</td><td></td><td>铁桶包装开口贮存</td><td></td></tr><tr><td>运动粘度/(mm2/s)</td><td></td><td></td><td></td><td></td><td></td><td></td></tr><tr><td>100℃</td><td>3.92</td><td>3.87</td><td>3.92</td><td>3.94</td><td>3.89</td><td></td></tr><tr><td>50℃</td><td>12.0</td><td>11.9</td><td>12.0</td><td>11.9</td><td>12.0</td><td>12.1</td></tr><tr><td>-40℃</td><td>-</td><td>-</td><td>3200</td><td>3330</td><td>3320</td><td>3745</td></tr><tr><td>酸值(以KOH计)/(mg/g)</td><td>1.13</td><td>3.45</td><td>2.22</td><td>2.27</td><td>1.76</td><td>9.28</td></tr><tr><td>凝点/℃</td><td>&lt;-60</td><td>&lt;-60</td><td>&lt;-60</td><td>&lt;-60</td><td>&lt;-60</td><td>&lt;-60</td></tr><tr><td>闪点(开口)/℃</td><td>234</td><td>218</td><td>220</td><td>220</td><td>220</td><td>197</td></tr><tr><td>防锈试验(49℃±1℃,相对湿度100%,10 L/min空气,45号钢)</td><td></td><td></td><td></td><td></td><td></td><td></td></tr><tr><td>通过时间/h</td><td>100</td><td>144</td><td>100</td><td>120</td><td>100</td><td>&gt;144</td></tr><tr><td>腐蚀和氧化安定性(175℃,72h,50 mL/min空气)</td><td></td><td></td><td></td><td></td><td></td><td></td></tr><tr><td>粘度(50℃)变化/%</td><td>3.8</td><td></td><td>2.2</td><td>2.2</td><td>2.5</td><td>10</td></tr><tr><td>酸值(以KOH计)/(mg/g)</td><td>0.44</td><td></td><td>0.51</td><td>0.67</td><td>0.51</td><td>1.49</td></tr><tr><td>金属质量变化/(mg/cm²)</td><td></td><td></td><td></td><td></td><td></td><td></td></tr><tr><td>钢</td><td>无</td><td>-</td><td>无</td><td>无</td><td>无</td><td>无</td></tr><tr><td>铜</td><td>无</td><td>-</td><td>无</td><td>无</td><td>无</td><td>无</td></tr><tr><td>铝</td><td>无</td><td>-</td><td>无</td><td>无</td><td>无</td><td>无</td></tr><tr><td>镁</td><td>无</td><td>-</td><td>无</td><td>无</td><td>无</td><td>-3.12</td></tr><tr><td>离心分离试验(2000 r/min,30 min)</td><td></td><td></td><td></td><td>清亮无沉淀</td><td></td><td>清亮无沉淀</td></tr></table>

# 3 使用工艺

# 4 其他

4.1 包装 $1\mathrm{kg}, 15\mathrm{kg}$ 和 $180\mathrm{kg}$ 塑料或铁桶装。  
4.2 运输 按SH0164《石油产品包装、储运及交货验收规则》进行。   
4.3 贮存 按SH0164《石油产品包装、储运及交货验收规则》进行。贮存在清洁干燥处，罐装自然贮存期为2年。

# 5 使用建议

选用。

4209号防锈油宜与4109号润滑油配套用于有关型号的涡轮喷气发动机上。

# 参考文献

1 一坪化工厂.4209号合成航空防锈油研制总结.1979  
2 一坪化工厂.4209号油长期贮存试验报告.1983

3 一坪化工厂.4209号合成航空防锈油发动机试车总结报告.1977  
4 国营黎阳机械公司. 4209号合成防锈油应用总结. 1993  
5 一坪河工厂. 飞机燃气涡轮发动机合成防锈油规范编制说明. 1994

编写 曾宪恕

审校 唐俊杰

# 4250号合成航空润滑防锈油

# 1 概述

4250号合成航空润滑防锈油是在4050号合成航空润滑油的基础上加入防锈剂制成，是4050号油的配套产品。适用于以4050号油为主滑油的涡轮喷气、涡轮风扇及涡轮轴发动机部件生产工序间的防锈和检验试车用油，也可作长期封存防锈。使用温度为 $-40\sim 200^{\circ}C$ ，短期可达 $220^{\circ}C$ 。

1.1 牌号及名称 4250 号合成航空润滑防锈油。  
1.2 基本组成 新戊基多元醇酯、高温抗氧剂、抗腐蚀剂、抗磨剂、抗泡沫剂等。  
1.3 材料标准 1992年6月公布的《4250航空发动机封存防锈油暂行技术标准》。  
1.4 使用工艺说明书   
1.5 供应状态   
1.6 应用概况 已用于涡轮轴发动机零件生产工序间的防锈。  
1.7 研制及生产单位 中国石油化工集团公司石油化工科学研究院研制并生产。  
1.8 鉴定级别及日期 1992年10月由中国石油化工总公司发展部鉴定通过。

# 2 性能

# 2.1 物理及化学性能

2.1.1 红外光谱 见图2-1。

图片摘要：该图主要展示 2 1 4250号润滑防锈油红外光谱。
![](images/0ccdbef8a0ae5bcd404632ade3e0f2408aeeace23c417dcb922683cb6c8e8b5e.jpg)  
图2-1 4250号润滑防锈油红外光谱

2.1.2 基本物理及化学性能 见表2-1。

表2-1  

<table><tr><td>项 目</td><td>指 标</td><td>实 测 值</td><td>试 验 方 法</td></tr><tr><td>外观</td><td>透明,无悬浮物和其他杂质</td><td>通过</td><td>目测</td></tr><tr><td>运动粘度/(mm2/s)</td><td></td><td></td><td>GB/T 265</td></tr><tr><td>100℃</td><td>5.0~6.0</td><td>5.15</td><td></td></tr><tr><td>-40℃</td><td>≤15 000</td><td>10 510</td><td></td></tr><tr><td>闪点(开口)/℃</td><td>≥220</td><td>240</td><td>GB/T 3736</td></tr><tr><td>倾点/C</td><td>≤-54</td><td>&lt; 60</td><td>GB/T 3535</td></tr><tr><td>酸值(以KOH计)/(mg/g)</td><td>≤1.5</td><td>0.52</td><td>GB/T 7304</td></tr><tr><td>泡沫特性</td><td></td><td></td><td>GB/T 12579</td></tr><tr><td>吹气5min后/静置1min后泡沫体积/(mL/mL)</td><td></td><td></td><td></td></tr><tr><td>24℃</td><td></td><td>10/0</td><td></td></tr><tr><td>93℃</td><td></td><td>20/0</td><td></td></tr><tr><td>24℃(93℃试验后)</td><td>-</td><td>10/0</td><td></td></tr><tr><td>蒸发损失(204℃,6.5h)/%</td><td>≤10</td><td>5.0</td><td>GB/T 7325</td></tr><tr><td>腐蚀和氧化安定性(175℃,72h)</td><td></td><td></td><td>GJB 563</td></tr><tr><td>运动粘度(40℃)变化/%</td><td>5~25</td><td>7.4</td><td></td></tr><tr><td>酸值变化(以KOH计)/(mg/g)</td><td>≤3.0</td><td>0.44</td><td></td></tr><tr><td>金属质量变化/(mg/cm2)</td><td></td><td></td><td></td></tr><tr><td>15号钢</td><td>±0.2</td><td>无</td><td></td></tr><tr><td>LY12铝</td><td>±0.2</td><td>无</td><td></td></tr><tr><td>2号镁</td><td>±0.2</td><td>无</td><td></td></tr><tr><td>T2钢</td><td>±0.1</td><td>无</td><td></td></tr><tr><td>湿热箱试验(49℃,168h)</td><td>通过</td><td>通过</td><td>GB/T 2631</td></tr></table>

# 3 使用工艺

# 4 其他

4.1 包装 用 $3.5\mathrm{kg}$ 小铁桶包装，每纸箱装6小桶，合计 $21\mathrm{kg}$ 。  
4.2 运输 按SH0164《石油产品包装、贮运及交货验收规则》进行。   
4.3 贮存 按SH0164《石油产品包装、贮运及交货验收规则》进行。贮存在清洁干燥处，避开热源，防止日光直射。  
4.4 技术安全 基本无毒。溅入眼内有轻度刺激，可用生理食盐水冲洗。

# 5 使用建议

选用。

# 参考文献

1 石油化工科学研究院. 4250 航空发动机封存防锈油技术鉴定材料汇编. 1992

编写 王新元

审校 唐俊杰

# 航空液压油

# 石油基航空液压油（一）

# 10号航空液压油

# 1 概述

10号航空液压油由精制的低凝石油馏分加增粘剂及其他添加剂制成。具有良好的低温性、粘温性及抗氧化安定性，适用于飞机的主副液压系统。使用温度为 $-55\sim 125^{\circ}C$ 。

10号航空液压油的性能与俄罗斯的AMF-10航空液压油相当。

1.1 牌号及名称 10号航空液压油，代号YH-10。  
1.2 基本组成 石油馏分、增粘剂、酚类抗氧剂、红色染料。  
1.3 材料标准 SH 0358-1995《10号航空液压油》。  
1.4 使用工艺说明书   
1.5 供应状态   
1.6 应用概况 已长期用于歼击机、直升机等飞机的主、辅液压系统及减震器、减摆器等部位。  
1.7 研制及生产单位克拉玛依石油化工厂、玉门炼油化工总厂及北京航空材料研究院研制；克拉玛依石油化工厂及玉门炼油化工总厂生产。  
1.8 鉴定级别及日期 1965 年由国产航空舰艇油料鉴定委员会鉴定通过。

# 2 性能

# 2.1 物理及化学性能

2.1.1 红外光谱 见图2-1。

图片摘要：该图主要展示 2 1 10号液压油红外光谱。
![](images/c4fdefe469d5a0cf4d0bbb664ceafac9818d849707a18f1cae0cc073c92a353a.jpg)  
图2-1 10号液压油红外光谱

2.1.2 基本物理及化学性能 见表2-1。

表2-1  

<table><tr><td rowspan="2">项目</td><td rowspan="2">指 标</td><td colspan="2">实测值</td><td rowspan="2">试验方法</td></tr><tr><td>克拉玛依石油化工厂</td><td>玉门炼油化工总厂</td></tr><tr><td>外观</td><td>红色透明液体</td><td>红色透明液体</td><td>红色透明液体</td><td>目测</td></tr><tr><td>运动粘度/(mm2/s)</td><td></td><td></td><td></td><td>GB/T 265</td></tr><tr><td>50℃</td><td>≥10</td><td>10.3</td><td>10.1~10.4</td><td></td></tr><tr><td>-50℃</td><td>≤1250</td><td>1038</td><td>833~1062</td><td></td></tr><tr><td>腐蚀(70℃,24h)/级</td><td>≤2</td><td>1b</td><td>合格</td><td>GB/T 5096</td></tr><tr><td>初馏点/℃</td><td>≥210</td><td>220</td><td>-</td><td>GB/T 6536</td></tr><tr><td>酸值(以KOH计)/(mg/g)</td><td>≤0.05</td><td>0.03</td><td>0.01~0.02</td><td>GB/T 264</td></tr><tr><td>闪点(开口)/℃</td><td>≥92</td><td>93</td><td>95~102</td><td>GB/T 267</td></tr><tr><td>凝点/℃</td><td>≤-70</td><td>≤-71</td><td>-78~ -70</td><td>GB/T 510</td></tr><tr><td>水分质量分数/(mg/kg)</td><td>≤60</td><td>50</td><td></td><td>GB/T 11133</td></tr><tr><td>机械杂质质量分数/%</td><td>无</td><td>无</td><td>无</td><td>GB/T 511</td></tr><tr><td>水溶性酸或碱</td><td>无</td><td>无</td><td>无</td><td>GB/T 259</td></tr><tr><td>油膜质量(65℃,4h)</td><td>不呈现硬的粘滞物</td><td>合格</td><td>合格</td><td></td></tr><tr><td>低温稳定性(-60℃,72h)</td><td>不出现浑浊或结晶</td><td>合格</td><td>合格</td><td>①</td></tr><tr><td>超声波剪切</td><td></td><td></td><td></td><td>SH/T 0505</td></tr><tr><td>40℃运动粘度下降率/%</td><td>≤16</td><td>10.1</td><td></td><td>SH/T 0208</td></tr><tr><td>氧化安定性(140℃,60h)</td><td></td><td></td><td></td><td></td></tr><tr><td>氧化后运动粘度/(mm2/s)</td><td></td><td></td><td></td><td></td></tr><tr><td>50℃</td><td>≥9.0</td><td>9.45</td><td>9.56~10.22</td><td></td></tr><tr><td>-50℃</td><td>≤1500</td><td>1022</td><td>853~12012</td><td></td></tr><tr><td>氧化后酸值(以KOH计)/(mg/g)</td><td>≤0.15</td><td>0.05</td><td>-</td><td></td></tr><tr><td>金属质量变化/(mg/cm2)</td><td></td><td></td><td></td><td></td></tr><tr><td>钢</td><td>±0.1</td><td>-0.02~0.01</td><td>-0.06~0.05</td><td></td></tr><tr><td>铜</td><td>±0.15</td><td>0.03~0.04</td><td>-0.06~0.07</td><td></td></tr><tr><td>镁</td><td>±0.15</td><td>-0.02~ -0.01</td><td>-0.06~0.06</td><td></td></tr><tr><td>铝</td><td>±0.1</td><td>0.01</td><td>-0.04~0.04</td><td></td></tr><tr><td>密度(20℃)/(kg/m3)</td><td>≤850</td><td>832.2</td><td>819.9~826.8</td><td>GB/T 1884</td></tr></table>

① 按SH0538—1995附录A进行。  
$140^{\circ}C,72h$ 测定值。

# 2.1.3 粘度-温度关系 见表2-2。

表2-2  

<table><tr><td>温度/℃</td><td>粘度/(mm2/s)</td><td>温度/℃</td><td>粘度/(mm2/s)</td><td>温度/℃</td><td>粘度/(mm2/s)</td><td>温度/℃</td><td>粘度/(mm2/s)</td></tr><tr><td>150</td><td>2.06</td><td>100</td><td>4.57</td><td>20</td><td>21.0</td><td>-50</td><td>1197</td></tr><tr><td>120</td><td>3.63</td><td>50</td><td>10.3</td><td>-20</td><td>111</td><td></td><td></td></tr></table>

# 2.1.4 物理常数 见表2-3。

表2-3  

<table><tr><td>物理常数</td><td>实测值</td><td>物理常数</td><td>实测值</td></tr><tr><td>体积膨胀系数/10-4K-1</td><td></td><td>体积膨胀系数/10-4K-1</td><td></td></tr><tr><td>150~140℃</td><td>10.36</td><td>-20~30℃</td><td>7.76</td></tr><tr><td>120~110℃</td><td>9.81</td><td>-40~50℃</td><td>7.51</td></tr><tr><td>90~80℃</td><td>9.31</td><td>比热容/(kJ·kg·K-1)</td><td></td></tr><tr><td>60~50℃</td><td>8.84</td><td>80℃</td><td>2.13</td></tr><tr><td>30~20℃</td><td>8.41</td><td>40℃</td><td>1.94</td></tr><tr><td>10~0℃</td><td>8.14</td><td>20℃</td><td>1.97</td></tr></table>

# 2.1.5 橡胶相容性 橡胶试样浸入10号液压油中，在 $120^{\circ}\mathrm{C}$ 经 $72\mathrm{h}$ 的试验结果见表2-4。

表24  

<table><tr><td>橡胶牌号</td><td>体积变化/%</td><td>质量变化/%</td></tr><tr><td>5171丁腈橡胶</td><td>10.6</td><td>4.1</td></tr><tr><td>5080丁腈橡胶</td><td>3.8</td><td>1.9</td></tr></table>

2.2 力学性能

2.3 耐环境性能

2.4 工艺性能

2.5 使用性能

2.5.1 润滑性 用四球试验机在负荷 $98\mathrm{N}$ 、转速 $600\mathrm{r / min}$ 条件下运转 $30\mathrm{min}$ ，测得的磨痕直径见表2-5。

表2-5  

<table><tr><td>试验温度/℃</td><td>室温</td><td>100</td><td>120</td></tr><tr><td>磨痕直径/mm</td><td>0.43</td><td>3.46</td><td>0.43</td></tr></table>

2.5.2 剪切安定性 用GI型机械安定性试验装置在油量为1L、油温为75℃、压力为2.45MPa及14.7MPa(每分钟变换一次)条件下，试验6h后50℃运动粘度下降17.7%。

2.5.3 部件台架试验

2.5.3.1 液压助力器试验 在 $\mathrm{BV}-14\mathrm{MC}$ 助力器上对两个厂生产的10号液压油进行 $300\mathrm{h}$ 长期试验，助力器符合产品专用技术条件的要求，液压油的性能变化见表2-6。

表2-6  

<table><tr><td rowspan="2">试验时间/h</td><td colspan="2">玉门炼油化工总厂</td><td colspan="2">克拉玛依石油化工厂</td></tr><tr><td>50℃粘度/(mm2/s)</td><td>酸值(以KOH计)/(mg/g)</td><td>5℃粘度/(mm2/s)</td><td>酸值(以KOH计)/(mg/g)</td></tr><tr><td>50</td><td>8.79</td><td>0.014</td><td>8.93</td><td>0.019</td></tr><tr><td>100</td><td>8.37</td><td>0.011</td><td>8.51</td><td>0.032</td></tr><tr><td>150</td><td>8.01</td><td>0.014</td><td>8.23</td><td>0.025</td></tr><tr><td>200</td><td>7.77</td><td>0.017</td><td>7.93</td><td>0.036</td></tr><tr><td>250</td><td>7.57</td><td>0.022</td><td>7.93</td><td>0.030</td></tr><tr><td>300</td><td>7.37</td><td>0.024</td><td>7.93</td><td>0.033</td></tr></table>

2.5.3.2 液压泵试验 在歼击机主液压泵上进行 $300\mathrm{h}$ 长期试验，油泵性能符合产品技术条件性能要求，各组件磨损正常，所用的丁腈橡胶5080密封良好，液压油粘度下降不大，酸值变化小。两个厂生产的10号液压油的试验结果见表2-7。

表2-7  

<table><tr><td rowspan="2">试验时间</td><td colspan="2">玉门炼油化工总厂</td><td colspan="2">克拉玛依石油化工厂</td></tr><tr><td>输油量/(L/min)</td><td>50C粘度/(mm²/s)</td><td>输油量/(L/min)</td><td>50C粘度/(mm²/s)</td></tr><tr><td>0</td><td>3.65</td><td>10.31</td><td>-</td><td>-</td></tr><tr><td>50</td><td>-</td><td>-</td><td>3.9</td><td>10.16</td></tr><tr><td>100</td><td>3.58</td><td>9.48</td><td>3.7</td><td>10.16</td></tr><tr><td>150</td><td>3.34</td><td>-</td><td>3.5</td><td>10.31</td></tr><tr><td>200</td><td>3.03</td><td>9.43</td><td>3.8</td><td>10.39</td></tr><tr><td>250</td><td>2.94</td><td>9.39</td><td>3.4</td><td>10.57</td></tr><tr><td>300</td><td>2.90</td><td>9.38</td><td>3.8</td><td>10.76</td></tr></table>

# 3 使用工艺

# 4 其他

4.1 包装 用 $10\mathrm{L}$ 或 $4\mathrm{L}$ 镀锌铁桶包装，容器应清洁干燥，不得有杂质、铁屑及絮状物。  
4.2 运输 按SH0164《石油产品包装、贮运及交货验收规则》进行。   
4.3 贮存 按SH0164《石油产品包装、贮运及交货验收规则》进行。

# 5 使用建议

选用。

在新设计型号中建议选用12号和15号航空液压油。

# 参考文献

1克拉玛依炼油厂.10号航空液压油生产实际数据.1998  
2 玉门炼油厂.10号航空液压油生产化验记录.1997  
3克拉玛依炼油厂，10号航空液压油试制报告.1964  
4 北京航空材料研究所. 改进 10 号液压油的性能鉴定报告. 1965

编写 马勇范鸣

审校 姜克娟

# 石油基航空液压油（二）

# 12号航空液压油

# 1 概述

12号航空液压油由精制的低凝点石油馏分加增粘剂及其他添加剂调和制成。具有良好的粘温性、抗氧化安定性、抗磨性和抗剪切性；不腐蚀液压机件。适用于飞机的主、副液压系统。使用温度为 $-55\sim 125\mathrm{C}$ ，短期可达 $150\mathrm{C}$ 。  
12号航空液压油的性能与美国MIL-H-5606C标准和法国的AIR3520标准要求的性能相当。

1.1 牌号及名称 12号航空液压油，代号YH-12。  
1.2 基本组成 石油馏分、增粘剂、抗氧剂、抗磨剂、防腐蚀添加剂及红色染料。  
1.3 材料标准 Q/XJ 2007-1987(1992)《12号航空液压油》。  
1.4 使用工艺说明书   
1.5 供应状态   
1.6 应用概况 已长期应用于新型战斗机的液压系统。  
1.7 研制及生产单位克拉玛依石油化工厂、兰州化学物理研究所、北京航空材料研究院研制；克拉玛依石油化工厂生产。  
1.8 鉴定级别及日期 1969年由石油工业部、航空工业部联合鉴定通过。

# 2 性能

2.1 物理及化学性能

2.1.1 红外光谱 见图2-1。  
2.1.2 基本物理及化学性能 见表2-1。  
2.1.3 粘度-温度关系 见表2-2。

图片摘要：该图主要展示 2 1 12号液压油红小长谱。
![](images/d941ad4bb8fb69b6a99a2639bd041215f80714f30fbe81311c37d6e7fb36c10f.jpg)  
图2-1 12号液压油红小长谱

表21  

<table><tr><td>项 目</td><td>指 标</td><td>实 测 值</td><td>试 验 方 法</td></tr><tr><td>外观</td><td>红色透明液体</td><td>红色透明液体</td><td>目测</td></tr><tr><td>初馏点/℃</td><td>≥230</td><td>240.9</td><td>GB/T 255</td></tr><tr><td>酸值(以KOH计)/(mg/g)</td><td>≤0.05</td><td>0.019</td><td>GB/T 264</td></tr><tr><td>运动粘度/(mm/s)</td><td></td><td></td><td>GB/T 265</td></tr><tr><td>150℃</td><td>≥3</td><td>3.5</td><td></td></tr><tr><td>50℃</td><td>≥12</td><td>12.4</td><td></td></tr><tr><td>40℃</td><td>≤600</td><td>487</td><td></td></tr><tr><td>-54℃</td><td>≤3000</td><td>2073</td><td></td></tr><tr><td>闪点(开口)/℃</td><td>≥100</td><td>103</td><td>GB/T 267</td></tr><tr><td>凝点/℃</td><td>≤60</td><td>&lt; -60</td><td>GB/T 510</td></tr><tr><td>水分质量分数/%</td><td>无</td><td>无</td><td>GB/T 260</td></tr><tr><td>水溶性酸或碱</td><td>无</td><td>无</td><td>GB/T 259</td></tr><tr><td>机械杂质质量分数/%</td><td>无</td><td>无</td><td>GB/T 511</td></tr><tr><td>铜片腐蚀(70℃,24h)</td><td>通过</td><td>合格</td><td></td></tr><tr><td>低温稳定性(-60℃,72h)</td><td>通过</td><td>通过</td><td></td></tr><tr><td>液相锈蚀(蒸馏水A法)</td><td>无</td><td>无</td><td>GB/T 11143</td></tr><tr><td>超声波剪切(40℃运动粘度下降率)/%</td><td>≤16</td><td>12.8</td><td></td></tr><tr><td>氧化安定性(160℃,100h)</td><td></td><td></td><td>SH/T 0208</td></tr><tr><td>运动粘度(50℃)变化率/%</td><td>-5~+20</td><td>+4.13</td><td></td></tr><tr><td>酸值(以KOH计)/(mg/g)</td><td>≤0.3</td><td>0.19</td><td></td></tr><tr><td>金属腐蚀/(mg/cm²)</td><td></td><td></td><td></td></tr><tr><td>钢</td><td>±0.1</td><td>-0.02~+0.02</td><td></td></tr><tr><td>铜</td><td>±0.2</td><td>-0.08~+0.09</td><td></td></tr><tr><td>铝</td><td>±0.1</td><td>-0.02~0</td><td></td></tr><tr><td>镁</td><td>±0.2</td><td>-0.01~+0.01</td><td></td></tr><tr><td>密度(20℃)/(kg/m³)</td><td>800~900</td><td>844.1</td><td>GB/T 1884</td></tr></table>

① 按 Q/XJ 2007-1987(1992)附录 A 进行。  
② 按 Q/XJ 2007-1987(1992)附录 B 进行。

表2-2-3  

<table><tr><td>温度/C</td><td>粘度/(mm2/s)</td><td>温度/C</td><td>粘度/(mm2/s)</td><td>温度/C</td><td>粘度/(mm2/s)</td><td>温度/C</td><td>粘度/(mm2/s)</td></tr><tr><td>180</td><td>2.88</td><td>100</td><td>6.05</td><td>-20</td><td>121</td><td>-50</td><td>1322</td></tr><tr><td>150</td><td>3.48</td><td>50</td><td>12.0</td><td>30</td><td>221</td><td></td><td></td></tr><tr><td>120</td><td>4.15</td><td>0</td><td>47.4</td><td>-10</td><td>583</td><td></td><td></td></tr></table>

# 2.1.4 物理常数 见表2-3。

表2-3  

<table><tr><td>物理常数</td><td>实测值</td><td>物理常数</td><td>实测值</td></tr><tr><td>体积膨胀系数/10-4K-1</td><td></td><td>比热容(kJ·kg-1·K-1)</td><td></td></tr><tr><td>150~110℃</td><td>9.8</td><td>90℃</td><td>2.20</td></tr><tr><td>110~80℃</td><td>9.5</td><td>50℃</td><td>2.04</td></tr><tr><td>80~50℃</td><td>9.0</td><td>20℃</td><td>1.95</td></tr><tr><td>50~20℃</td><td>8.6</td><td></td><td></td></tr><tr><td>20~0℃</td><td>8.1</td><td>热导率(W·m-1·K-1)</td><td></td></tr><tr><td>0~30℃</td><td>6.7</td><td>158℃</td><td>0.104</td></tr><tr><td>压缩系数(20℃)/10-10Pa-1</td><td></td><td>125℃</td><td>0.109</td></tr><tr><td>压力0~4.9MPa</td><td>10.2</td><td>90℃</td><td>0.115</td></tr><tr><td>压力4.9~9.8MPa</td><td>7.4</td><td>63℃</td><td>0.121</td></tr><tr><td>压力9.8~14.7MPa</td><td>6.7</td><td>28℃</td><td>0.125</td></tr><tr><td>压力14.7~24.3MPa</td><td>6.6</td><td>体积电阻率(Ω·cm)</td><td>9.4×10-6</td></tr></table>

2.1.5橡胶相容性丁腈橡胶5171浸入12号液压油中，经 $150\mathrm{C},72\mathrm{h}$ 后，质量变化为 $3.9\%$ ，体积变化为 $8.8\%$ 。丁腈橡胶5080、P214、45173在12号液压油中长期浸泡后，橡胶的力学性能变化不大。

2.2 力学性能

2.3 耐环境性能

2.4 工艺性能

2.5 使用性能

2.5.1 润滑性 用四球试验机在 $98\mathrm{N}$ 、转速 $1450\mathrm{r}\min$ 下，运转 $30\mathrm{min}$ 后，测得磨痕直径见表2-4。

表2-4  

<table><tr><td>试验温度/℃</td><td>室温</td><td>153</td><td>180</td></tr><tr><td>磨痕直径/mm</td><td>0.22</td><td>0.32</td><td>0.59</td></tr></table>

2.5.2 剪切安定性 用超声波剪切后， $50^{\circ}$ 粘度下降 $14.8\%$ 。

2.5.3 部件台架试验 在639YA型液压试验台上进行模拟试验，试验时间 $50\mathrm{h}$ ，作动筒工作2000次。试验条件为：油量 $85\mathrm{L}$ ，温度为每 $120\mathrm{min}$ 中前 $10\mathrm{min}$ 为 $115^{\circ}\mathrm{C} \pm 5^{\circ}\mathrm{C}$ ，其余为 $80^{\circ}\mathrm{C} \pm 5^{\circ}\mathrm{C}$ 。试验过程中及试验结束后油的性能变化见表2-5。

表2-5  

<table><tr><td>试验时间h</td><td>50C粘度mm²/s</td><td>酸值(以KOH计)mg/g</td><td>粘度下降率%</td><td>试验时间h</td><td>50C粘度mm²/s</td><td>酸值(以KOH计)mg/g</td><td>粘度下降率%</td></tr><tr><td>0</td><td>12.55</td><td>0.008</td><td>0</td><td>16</td><td>10.18</td><td>0.040</td><td>18.9</td></tr><tr><td>1</td><td>11.75</td><td>0.030</td><td>6.4</td><td>20</td><td>9.80</td><td>0.044</td><td>21.9</td></tr><tr><td>2</td><td>11.62</td><td>0.028</td><td>7.4</td><td>25</td><td>9.70</td><td>0.050</td><td>22.7</td></tr><tr><td>4</td><td>11.11</td><td>0.028</td><td>11.5</td><td>30</td><td>9.62</td><td>0.047</td><td>23.3</td></tr><tr><td>10</td><td>10.31</td><td>0.033</td><td>17.8</td><td>40</td><td>9.42</td><td>0.052</td><td>24.9</td></tr><tr><td></td><td></td><td></td><td></td><td>50</td><td>8.87</td><td>0.047</td><td>29.3</td></tr></table>

2.5.4 液压泵长期试验 在YB-20液压泵上，于 $125^{\circ}C$ （短期 $150^{\circ}C$ 、 $17.7\sim 20.6\mathrm{MPa}$ 、液压油流量为 $65\sim 69~\mathrm{L / min}$ 的条件下，试验 $250\mathrm{h}$ ，油泵工作正常，液压油的性能变化见表2-6。

表2-6  

<table><tr><td>试验时间h</td><td>50C粘度mm2/s</td><td>酸值(以KOH计)mg/g</td><td>粘度下降率%</td><td>试验时间h</td><td>50C粘度mm2/s</td><td>酸值(以KOH计)mg/g</td><td>粘度下降率%</td></tr><tr><td>0</td><td>12.00</td><td>0.012</td><td>0</td><td>150</td><td>11.01</td><td>0.03</td><td>8.2</td></tr><tr><td>50</td><td>11.47</td><td>0.03</td><td>1.4</td><td>200</td><td>10.85</td><td>0.03</td><td>9.6</td></tr><tr><td>100</td><td>11.15</td><td>0.05</td><td>7.1</td><td>250</td><td>10.71</td><td>0.03</td><td>10.8</td></tr></table>

# 3 使用工艺

# 4 其他

4.1 包装 用10L镀锌铁桶包装，容器应清洁干燥，不得有杂质、铁屑及絮状物。  
4.2 运输 按SH0164《石油产品包装、贮运及交货验收规则》进行。   
4.3 贮存 按SH0164《石油产品包装、贮运及交货验收规则》进行。

# 5 使用建议

选用。

# 参考文献

1克拉玛依炼油厂.12号航空液压油实际生产数据.1995  
2克拉玛依炼油厂.高温石油基液压油研制总结.1968  
3 北京航空材料研究所.12号液压油性能研究总结.1967  
4 北京航空材料研究所. 耐高温石油基液压油模拟试验报告. 1967  
5 南京航空附件厂.12号液压油在YB-20泵上长试报告.1968

编写 马勇

审校 姜克娟

# 石油基航空液压油（三）

# 15号航空液压油

# 1 概述

15号航空液压油由精制的低凝点石油馏分加增粘剂及其他添加剂调和制成。具有良好的粘温性，抗氧化安定性和液压传递性能。适用于飞机的主、副液压系统。使用温度为 $-54\sim 135^{\circ}C$ 。

15号液压油的性能与美国ML-H-5606E规范要求相当。

1.1 牌号及名称 15号航空液压油。  
1.2 基本组成 石油馏分油、增粘剂、抗氧剂、红色染料。  
1.3 材料标准 GJB 1177·1991《石油基航空液压油》。  
1.4 使用工艺说明书   
1.5 供应状态   
1.6 应用概况 通过了地面台架寿命试验，并在歼击机上进行了试飞试用。  
1.7研制及生产单位 玉门炼油化工总厂及空军油料研究所研制；玉门炼油化工总厂生产。  
1.8 鉴定级别及日期 1998年5月22日通过国产航空油料鉴定委员会鉴定。

# 2 性能

2.1 物理及化学性能  
2.1.1 红外光谱 见图2-1。

图片摘要：该图主要展示 2 1 15号液压油红外光谱。
![](images/e9393bef236100bab563aa16c0d64047af17469595170ad245dbded13f48b962.jpg)  
图2-1 15号液压油红外光谱

# 2.1.2 基本物理及化学性能 见表2-1。

表2-1  

<table><tr><td>项 目</td><td>指 标</td><td>实 测 值</td><td>试验方法</td></tr><tr><td>外观</td><td>无悬浮物、红色透明液体</td><td>无悬浮物、红色透明液体</td><td>目测</td></tr><tr><td>密度(20℃)/(kg/m3)</td><td>实测</td><td>833.3</td><td>GB/T 1884</td></tr><tr><td>运动粘度/(mm2/s)</td><td></td><td></td><td>GB/T 265</td></tr><tr><td>100℃</td><td>≥1.90</td><td>5.54</td><td></td></tr><tr><td>40℃</td><td>≥13.2</td><td>14.20</td><td></td></tr><tr><td>-40℃</td><td>≤600</td><td>369.5</td><td></td></tr><tr><td>-54℃</td><td>≤2500</td><td>1344</td><td></td></tr><tr><td>凝点/℃</td><td>≤-65</td><td>-71</td><td>GB/T 510</td></tr><tr><td>闪点(闭口)/℃</td><td>≥82</td><td>83</td><td>GB/T 261</td></tr><tr><td>酸值(以KOH计)/(mg/g)</td><td>≤0.20</td><td>0.03</td><td>GB/T 7304</td></tr><tr><td>水溶性酸或碱</td><td>无</td><td>无</td><td>GB/T 259</td></tr><tr><td>蒸发损失(71℃,6h)/%</td><td>≤20</td><td>9.0</td><td>GB/T 7325</td></tr><tr><td>铜片腐蚀(135℃,72h)</td><td>≤2e</td><td>1b</td><td>GB/T 5096</td></tr><tr><td>低温稳定性(-54℃,72h)</td><td>合格</td><td>合格</td><td>I</td></tr><tr><td>水分质量分数/10-6</td><td>≤100</td><td>44</td><td>GB/T 11133</td></tr><tr><td>泡沫特性(24℃)</td><td></td><td></td><td>GB/T 12579</td></tr><tr><td>吹气5min后泡沫体积/mL</td><td>≤65</td><td>30</td><td></td></tr><tr><td>静置10min后泡沫体积/mL</td><td>0</td><td>0</td><td>SH/T 0204</td></tr><tr><td>磨痕直径(75℃,1200r/min,392N,60min)/mm</td><td>1.0</td><td>0.8</td><td>SH/T 0505</td></tr><tr><td>剪切安定性</td><td></td><td></td><td></td></tr><tr><td>40℃粘度下降率/%</td><td>≤16</td><td>12.6</td><td></td></tr><tr><td>-40℃粘度下降率/%</td><td>≤16</td><td>13.1</td><td></td></tr><tr><td>氧化腐蚀试验</td><td></td><td></td><td>GJB 563</td></tr><tr><td>40℃粘度变化/%</td><td>-5~+20</td><td>4.6</td><td></td></tr><tr><td>酸值(以KOH计)/(mg/g)</td><td>≤0.40</td><td>0.15</td><td></td></tr><tr><td>油外观</td><td>无不溶物或沉淀</td><td>无不溶物或沉淀</td><td></td></tr><tr><td>金属质量变化/(mg/cm2)</td><td></td><td></td><td></td></tr><tr><td>15号钢</td><td>±0.2</td><td>+0.06</td><td></td></tr><tr><td>T2铜</td><td>±0.6</td><td>-0.08</td><td></td></tr><tr><td>LY12铝</td><td>±0.2</td><td>+0.04</td><td></td></tr><tr><td>MB2镁</td><td>±0.2</td><td>+0.06</td><td></td></tr><tr><td>固体颗粒杂质/(个/100mL)</td><td></td><td></td><td>GJB 380.4</td></tr><tr><td>颗粒尺寸范围/μm</td><td></td><td></td><td></td></tr><tr><td>5~15</td><td>≤10000</td><td>872</td><td></td></tr><tr><td>16~25</td><td>≤1000</td><td>126</td><td></td></tr><tr><td>26~50</td><td>≤150</td><td>10</td><td></td></tr><tr><td>51~100</td><td>≤20</td><td>0</td><td></td></tr><tr><td>&gt;100</td><td>≤5</td><td>0</td><td></td></tr></table>

① 按GJB1177-1991附录A进行。

# 3 使用工艺

# 4 其他

4.1 包装 用10L或4L镀锌铁桶包装，容器应清洁干燥，不得有杂质、铁屑及絮状物。  
4.2 运输 按SH0164《石油产品包装、贮运及交货验收规则》进行。   
4.3 贮存 按SH0164《石油产品包装、货运及交货验收规则》进行。

# 5 使用建议

选用。

# 参考文献

1 玉门炼油化工总厂.15号航空液压油联合化验申请报告.1998

编写范鸣

审校 姜克娟

# HFS N15 合成烃航空耐燃液压油

# 1 概述

HFS N15合成烃航空耐燃液压油由合成烃及一定量的双酯为基础油，加入抗氧、抗磨等添加剂组成。具有耐燃、相容性、低温性能好及热安定性良好的特点。适用于飞机、导弹液压系统，如自动驾驶仪、减震器、制动器、襟翼控制装置、导弹控制系统以及其他使用合成材料的液压系统。

HFS N15 合成烃航空耐燃液压油符合美国 MIL-H-83282C 标准。

1.1 牌号和名称 HFS N15 合成烃航空耐燃液压油  
1.2 基本组成 合成烃、双酯、抗氧剂、抗磨剂、防腐剂、消泡剂、染料。  
1.3 材料标准 Q/SH RIPP 0101-1999《HFS N15合成烃航空耐燃液压油》。  
1.4 使用工艺说明书   
1.5 供应状态   
1.6 应用情况 已通过新型直升机液压系统台架试车，已在新型直升机上试飞。  
1.7 研制及生产单位 中国石油化工集团公司石油化工科学研究院研制并生产。  
1.8 鉴定级别及日期 1995年12月18日由中国石油化工集团公司鉴定通过。

# 2 性质

2.1 物理及化学性质  
2.1.1 红外光谱 见图2-1。

图2-1 HFSN15合成烃航空耐燃液压油红外光谱  
图片摘要：该图主要展示 2 1 HFSN15合成烃航空耐燃液压油红外光谱。
![](images/a8ca61314104beaafc04ea31b528322b1e2ffa0873ff13bd0644bc26c3141a88.jpg)  
波数 $\mathbf{\mu} / \mathbf{cm}^{-1}$

# 2.1.2 基本物理及化学性质 见表2-1

表2-1  

<table><tr><td>项 目</td><td>指 标</td><td>实 测 值</td><td>试 验 方 法</td></tr><tr><td>外观</td><td>红色透明液体</td><td>红色透明液体</td><td>参照ASTM D 1500</td></tr><tr><td>运动粘度/(mm2/s)</td><td></td><td></td><td>GB/T 265</td></tr><tr><td>201℃</td><td>≥1.0</td><td>1.09</td><td></td></tr><tr><td>100℃</td><td>≥5.5</td><td>3.56</td><td></td></tr><tr><td>40℃</td><td>≥14.0</td><td>14.52</td><td></td></tr><tr><td>-40℃</td><td>≤2200</td><td>1989</td><td></td></tr><tr><td>闪点(开口)/℃</td><td>≥205</td><td>230</td><td>GB/T 267</td></tr><tr><td>燃点/C</td><td>≥345</td><td>256</td><td>GB/T 267</td></tr><tr><td>自燃点/℃</td><td>≥345</td><td>360</td><td>参照ASTM E659</td></tr><tr><td>倾点/C</td><td>≤-55</td><td>&lt;--60</td><td>GB/T 510</td></tr><tr><td>蒸发损失(205℃,6.5h)/%</td><td>≥20</td><td>20</td><td>GB/T 7325</td></tr><tr><td>酸值(以KOH计)/(mg/g)</td><td>≤0.1</td><td>0.05</td><td>GB/T 261</td></tr><tr><td>体积模数/kPa</td><td>≥1.379×10^6</td><td>1.675×10^6</td><td></td></tr><tr><td>固体颗粒杂质/(个/100mL)</td><td></td><td></td><td>参照MIL-H-83282附方法</td></tr><tr><td>颗粒尺寸范围*</td><td></td><td></td><td>GJB 300.5</td></tr><tr><td>5~15μm</td><td>≤2500</td><td>2463</td><td></td></tr><tr><td>16~25μm</td><td>≤1000</td><td>348</td><td></td></tr><tr><td>26~50μm</td><td>≤250</td><td>209</td><td></td></tr><tr><td>51~100μm</td><td>≤25</td><td>11</td><td></td></tr><tr><td>&gt;100μm</td><td>≤10</td><td>9</td><td></td></tr><tr><td>泡沫特性(24℃)</td><td></td><td></td><td>GB/T 12379</td></tr><tr><td>吹气5min后泡沫体积/静置10min后泡沫体 积/(mL/mL)</td><td>≤65/0</td><td>20/0</td><td></td></tr><tr><td>四球磨损试验(10mL油,1h)/mm</td><td></td><td></td><td>SH/T 0204</td></tr><tr><td>98N</td><td>≤0.30</td><td>0.24</td><td></td></tr><tr><td>392N</td><td>≤0.65</td><td>0.54</td><td></td></tr><tr><td>低温稳定性(-40℃,72h)</td><td>无沉淀结晶</td><td>无沉淀结晶</td><td>SH/T 0471</td></tr><tr><td>水分质量分数/10^-6</td><td>≤100</td><td>4</td><td>SH/T 0246</td></tr><tr><td>合成橡胶膨胀率(NBR-L)/%</td><td>18~30</td><td>19.7</td><td>Z9-1205</td></tr></table>

续表 2.1  

<table><tr><td>项 目</td><td>指 标</td><td>实 测 值</td><td>试 验 方 法</td></tr><tr><td>腐蚀和氧化安定性(135℃,168h)</td><td></td><td></td><td>SH/T 0450</td></tr><tr><td>粘度(40℃)变化/%</td><td>≤10</td><td>0.27</td><td></td></tr><tr><td>酸值变化(以KOH计)/(mg/g)</td><td>≤0.2</td><td>0.06</td><td></td></tr><tr><td>金属质量变化/(mg/cm²)</td><td></td><td></td><td></td></tr><tr><td>钢</td><td>±0.2</td><td>无</td><td></td></tr><tr><td>铜</td><td>±0.6</td><td>无</td><td></td></tr><tr><td>铝</td><td>±0.2</td><td>无</td><td></td></tr><tr><td>镁</td><td>±0.2</td><td>无</td><td></td></tr><tr><td>镉</td><td>±0.2</td><td>无</td><td></td></tr><tr><td>高温高压喷雾点火</td><td>移出火焰应熄灭</td><td>通过</td><td>参照FS791.6052</td></tr><tr><td>火焰传播速度/(cm/s)</td><td>≤0.3</td><td>0.22</td><td>Q/6S 551</td></tr><tr><td>挥发性对可燃性的影响,次</td><td>≥10</td><td>10</td><td>Q/6S 552</td></tr><tr><td>高温稳定性(205℃,100h)</td><td></td><td></td><td>参照MIL-H 83282附方法</td></tr><tr><td>粘度(40℃)变化/%</td><td>≤5</td><td>1.0</td><td></td></tr><tr><td>酸值变化(以KOH计)/(mg/g)</td><td>≤0.1</td><td>0.05</td><td></td></tr><tr><td>贮存安定性(12个月)</td><td>无沉淀</td><td>无沉淀</td><td>参照FS791 3165</td></tr><tr><td>相容性</td><td></td><td></td><td>参照MIL-H-83282附方法</td></tr><tr><td>①液压油以20,100,180mL与已验收的符合本标准的油混合,配至总量达200mL</td><td></td><td></td><td></td></tr><tr><td>204℃,2h</td><td>无沉淀,不浑浊</td><td>通过</td><td></td></tr><tr><td>然后-40℃,2h</td><td>允许有轻微浑浊</td><td>不浑浊</td><td></td></tr><tr><td>②与MIL-H-5606油以上述比例混溶</td><td></td><td></td><td></td></tr><tr><td>135℃,2h</td><td>-</td><td>无浑浊</td><td></td></tr><tr><td>-40℃,2h</td><td></td><td>无浑浊</td><td></td></tr><tr><td>密度/(kg/m³)</td><td>测定</td><td>851</td><td>GB/T 2340</td></tr></table>

2.1.3 橡胶相容性 HFS N15 合成烃航空耐燃液压油对低丙烯腈橡胶(NBR-L)有较好的相容性, 体积膨胀率符合 MIL-H-83282 标准要求, 与 12 号航空液压油相当。凡使用 12 号航空液压油的系统改用 HFS N15 油, 系统中的橡胶件无需更换。

# 2.2 力学性能

# 2.3 耐环境性能

# 2.4 工艺性能

# 2.5 使用性能

2.5.1 润滑性 用四球机在转速 $1500\mathrm{r / min}$ ，温度 $75^{\circ}C$ 的条件下测定的磨痕直径见表22。

表2-2-1  

<table><tr><td rowspan="2">负荷/N</td><td rowspan="2">时间/min</td><td colspan="2">磨痕直径/mm</td></tr><tr><td>指标</td><td>实测值</td></tr><tr><td>98</td><td>60</td><td>0.30</td><td>0.25</td></tr><tr><td>392</td><td>60</td><td>0.65</td><td>0.50</td></tr></table>
