Repository: C-zj02/CFD-claw

<div align="center">

**English** | [中文](#中文版) | [Français](README_FR.md) | [Русский](README_RU.md) | [हिन्दी](README_HI.md) | [العربية](README_AR.md) | [Português](README_PT.md)

# 🚀 Claude Code Python

**A Complete Python Reimplementation Based on Real Claude Code Source**

*From TypeScript Source → Rebuilt in Python with ❤️*

***
**🔥 Active Development • New Features Weekly 🔥**

</div>

***

## 🎯 What is This?

**Clawd Code** is a **complete Python rewrite** of Claude Code, based on the **real TypeScript source code**.

File: RAG-data/中国航空材料手册(第2版) 第10卷  燃料与润滑材料、纺织材料201-400.pdf-90dcc96a-4ddc-4ad5-8f74-73a062da4106.md (part 5 of 9)
动的部件。7903号耐油密封脂的性能符合美国军用标准MIL-G-6032D规定的要求。使用温度为 $-20\sim 150^{\circ}C$ 。
芳砜纶织物采用 $18.4 \mathrm{tex} \times 2$ 芳砜纶纤维纯纺纱线为经纬纱，以平纹组织织造而成；轻质高强抗燃织物采用 $18.4 \mathrm{tex} \times 2$ 芳砜纶纤维与芳香族聚酰胺纤维混纺纱作为经纬纱织造而成。芳砜纶织物、轻质高强抗燃织物是一种新型耐高温织物，其纤维分解温度在 $400^{\circ} \mathrm{C}$ 以上，软化温度在 $350^{\circ} \mathrm{C}$ 以上，同时具有一定的吸湿性。已用于新型救生服装面料。

1.1 牌号及名称 芳砜纶织物；轻质高强抗燃织物。  
1.2 基本组成 芳砜纶织物：聚砜酰胺纤维；轻质高强抗燃织物：聚砜酰胺纤维、芳香族聚酰胺纤

维。

1.3 材料标准 GJB 2625·1996《代偿服用芳砜纶纺织材料规范》。  
1.4 使用工艺说明书   
1.5 供应状态   
1.6 应用概况 用作救生服装衣面材料。  
1.7 研制及生产单位 上海纺织科学研究院研制并生产  
1.8 鉴定级别及日期芳砜纶织物于1995年中国纺织总会组织鉴定通过；轻质高强抗燃织物于1999年由国家纺织工业局组织鉴定通过。

# 2 性能

2.1 物理及化学性能 芳砜纶织物、轻质高强抗燃织物的颜色、组织、密度、幅宽、单位面积质量见表2-1。  
2.2力学性能芳砜纶织物、轻质高强抗燃织物的断裂强力、断裂伸长率及阻燃性能见表2-2。  
2.3 耐环境性能芳砜纶织物、轻质高强抗燃织物具有较好的耐日晒性能。  
2.4 工艺性能 裁剪、工艺性能良好。

表2-1  

<table><tr><td rowspan="2" colspan="2">性 能</td><td colspan="2">芳砜纶织物</td><td colspan="2">轻质高强抗燃织物</td><td rowspan="2">性 能</td><td colspan="2">芳砜纶织物</td><td colspan="2">轻质高强抗燃织物</td></tr><tr><td>指 标</td><td>典型值</td><td>指 标</td><td>典型值</td><td>指 标</td><td>典型值</td><td>指 标</td><td>典型值</td></tr><tr><td colspan="2">颜色</td><td>桔红、草绿</td><td>草绿</td><td>桔红、草绿</td><td>草绿</td><td rowspan="2">幅宽/cm</td><td rowspan="2">120±2</td><td rowspan="2">119.8</td><td rowspan="2">120±2</td><td rowspan="2">122</td></tr><tr><td colspan="2">组织</td><td>平纹</td><td>平纹</td><td>平纹</td><td>平纹</td></tr><tr><td rowspan="2">密度根/10cm</td><td>经向</td><td>-</td><td>181.6</td><td>--</td><td>221.2</td><td rowspan="2">单位面积质量(g/m2)</td><td rowspan="2">200±5</td><td rowspan="2">197.9</td><td rowspan="2">≤170</td><td rowspan="2">170</td></tr><tr><td>纬向</td><td>-</td><td>174.4</td><td>--</td><td>222.0</td></tr></table>

注：典型值取自草绿色织物。

表2-2  

<table><tr><td rowspan="2" colspan="2">性 能</td><td colspan="2">芳砜纶织物</td><td colspan="2">轻质高强抗燃织物</td><td rowspan="2" colspan="2">性 能</td><td colspan="2">芳砜纶织物</td><td colspan="2">轻质高强抗燃织物</td></tr><tr><td>指 标</td><td>典型值</td><td>指 标</td><td>典型值</td><td>指 标</td><td>典型值</td><td>指 标</td><td>典型值</td></tr><tr><td rowspan="3">断裂强力N</td><td>经向</td><td>≥784</td><td>838.7</td><td>≥882</td><td>939.7</td><td rowspan="2">损毁长度mm</td><td>经向</td><td>≤80</td><td>24</td><td>≤80</td><td>37</td></tr><tr><td rowspan="2">纬向</td><td rowspan="2">≥784</td><td rowspan="2">822.3</td><td rowspan="2">≥882</td><td rowspan="2">1 102.9</td><td>纬向</td><td>≤80</td><td>28</td><td>≤80</td><td>38</td></tr><tr><td colspan="2">续燃时间/s</td><td>0</td><td>0</td><td>0</td><td>0</td></tr><tr><td rowspan="2">断裂伸长率%</td><td>经向</td><td>≤25</td><td>9.3</td><td>≤20</td><td>12.1</td><td rowspan="2">阴燃时间/s</td><td>经向</td><td>≤6</td><td>0</td><td>≤6</td><td>5.4</td></tr><tr><td>纬向</td><td>≤25</td><td>11.3</td><td>≤20</td><td>10.4</td><td>纬向</td><td>≤6</td><td>0</td><td>≤6</td><td>5.3</td></tr></table>

注：典型值取自草绿色织物。

# 3 使用工艺

3.1 裁剪工艺 单层或多层（最多不超过100层）铺料，用专用工具裁剪。  
3.2 缝纫工艺 芳砜纶织物、轻质高强抗燃织物缝制时，选用 $16\sim 18$ 号机针，配以15号或18号防灼锦丝线或芳砜纶缝线，线迹密度为 $40^{+5}$ 针/100mm，双针机缝制。

# 4 其他

4.1 包装叠卷式包装。折叠规定为 $1\mathrm{m}$ 。用黑色塑料袋包裹，用纸(板)箱等装运。  
4.2 运输 按非危险品运输。注意防雨、防潮。

4.3 贮存 贮存于温度 $0 \sim 30^{\circ} \mathrm{C}$ 、相对湿度不大于 $70\%$ 的库房内。防止日光直接照射，远离热源，离墙不少于 $1 \mathrm{~m}$ ，离地面不少于 $0.5 \mathrm{~m}$ 。

# 5 使用建议

推荐。

# 参考文献

1 汉江机械厂. 验收试验报告统计资料: No. 布-08. 1999

编写张蓉

审校 张德仁

# 451 粘丝平纹绸

# 1 概述

451 粘丝平纹绸采用 133.3 dtex 粘胶长丝作经纱、纬丝，以平纹组织织造而成。具有组织紧密、手感柔软、强度适中等特点。由于粘胶长丝光滑，织物表面摩擦系数较小，而且粘胶纤维为无熔点材料，耐瞬时高温性能良好。因此，用作降落伞的伞衣套能够减小伞衣从伞衣套中高速抽引时的摩擦阻力，从而减小摩擦转换的热量，减轻开伞对锦丝伞衣的灼伤。但不耐折皱，易形成折痕和皱纹，加工和使用中应该注意。

1.1 牌号及名称 451 粘丝平纹绸。  
1.2 基本组成 再生纤维素纤维（粘胶）。  
1.3 材料标准 FZ 66201-1995《特种工业用丝绸》。  
1.4 使用工艺说明书   
1.5 供应状态   
1.6 应用概况 已用作救生伞的伞衣套。  
1.7 研制及生产单位 上海第六丝织厂研制；四川南充绸厂生产。  
1.8 鉴定级别及日期 1962年由纺织工业部批准生产。

# 2 性能

2.1 物理及化学性能 451 粘丝平纹绸的颜色、组织、密度、厚度、幅宽、单位面积质量见表 2-1。  
2.2力学性能451粘丝平纹绸的断裂强力及断裂伸长率见表2-2。   
2.3 耐环境性能  
2.4 工艺性能 裁剪、缝纫工艺性能良好。

表2-1  

<table><tr><td rowspan="2">性 能</td><td colspan="2">451 粘丝平纹绸</td><td rowspan="2" colspan="2">性 能</td><td colspan="2">451 粘丝平纹绸</td></tr><tr><td>指 标</td><td>典型值</td><td>指 标</td><td>典型值</td></tr><tr><td>颜色</td><td>练白、橙黄</td><td>-</td><td colspan="2">单位面积质量(连边)/(g/m2)</td><td>≤92</td><td>87.6</td></tr><tr><td>组织</td><td>平纹</td><td>-</td><td rowspan="3">密度(参考)根/10cm</td><td rowspan="2">经向</td><td rowspan="2">360</td><td rowspan="2">332</td></tr><tr><td>厚度(参考)/mm</td><td>0.35</td><td>-</td></tr><tr><td>幅宽/cm</td><td>95±2.0</td><td>94.1</td><td>纬向</td><td>300</td><td>287</td></tr></table>

表2-2  

<table><tr><td rowspan="2" colspan="2">性 能</td><td colspan="2">451 粘丝平纹绸</td><td rowspan="2" colspan="2">性 能</td><td colspan="2">451 粘丝平纹绸</td></tr><tr><td>指 标</td><td>典型值</td><td>指 标</td><td>典型值</td></tr><tr><td rowspan="2">断裂强力/N</td><td>经向</td><td>≥249</td><td>405</td><td rowspan="2">断裂伸长率 %</td><td>经向</td><td>≥13</td><td>14.5</td></tr><tr><td>纬向</td><td>≥245</td><td>328</td><td>纬向</td><td>≥19</td><td>24.3</td></tr></table>

# 3 使用工艺

3.1 裁剪工艺 多层（不多于300层）铺料，描样，扎眼，电剪裁剪。

3.2 缝纫工艺 作伞衣套时，选用 $16 \sim 18$ 号机针，配以13号草绿防灼锦丝线，线迹密度为 $30^{+5}$ 针/100mm。双针机缝制。

# 4 其他

4.1 包装 折叠式包装。折叠规定为 $1\mathrm{m}$ 。用光滑、坚韧、干燥的防潮纸包裹，用粗布、麻布、帆布袋、塑料袋、纸（板）箱等装运。  
4.2 运输 按非危险品运输。注意防雨、防潮。  
4.3 贮存 贮存于温度 $0 \sim 30^{\circ} \mathrm{C}$ 、相对湿度不大于 $70\%$ 的库房内。防止日光直接照射，远离热源，离墙不少于 $1 \mathrm{~m}$ ，离地面不少于 $0.5 \mathrm{~m}$ 。

# 5 使用建议

选用。

# 参考文献

1 宏伟机械厂，四川阆中绸厂、四川南充绸厂交货试验报告统计资料：No. 编-01.1985

审校 凌月华

# 461 绸纺绸

# 1 概述

461 绢纺绸采用 51.1 dtex 绸丝线作经线和纬线, 以平纹组织织造面成。具有手感柔软富有弹性等特点。适于作飞机座舱有机玻璃的保护布及布帘衬里布等。

1.1 牌号及名称 461 绸纺绸。  
1.2 基本组成 动物蛋白质纤维（绢丝）。  
1.3 材料标准 FZ 66202-1995《特种工业用绢纺绸》。  
1.4 使用工艺说明书   
1.5 供应状态   
1.6 应用概况 已用作飞机座舱有机玻璃的保护布及布帘衬里布等。  
1.7 研制及生产单位 上海绢纺厂研制；北京邦维高科特种纺织品有限责任公司生产。  
1.8 鉴定级别及日期 1960年由纺织工业部批准生产。

# 2 性能

2.1物理及化学性能461绢纺绸的颜色、组织、密度、厚度、幅宽、单位面积质量见表2-1。  
2.2力学性能 461绢纺绸的断裂强力及断裂伸长率见表2-2。  
2.3 耐环境性能  
2.4 工艺性能 裁剪、缝纫工艺性能良好。

表2-1  

<table><tr><td rowspan="2">性 能</td><td colspan="2">461 绸纺绸</td><td rowspan="2" colspan="2">性 能</td><td colspan="2">461 绸纺绸</td></tr><tr><td>指 标</td><td>典型值</td><td>指 标</td><td>典型值</td></tr><tr><td>颜色</td><td>练白</td><td></td><td colspan="2">单位面积质量(连边)/(g/m2)</td><td>76±5.0</td><td>78.3</td></tr><tr><td>组织</td><td>平纹</td><td></td><td rowspan="3">密度(参考)根,10cm</td><td rowspan="2">经向</td><td rowspan="2">410±15</td><td rowspan="2">416</td></tr><tr><td>厚度(参考)/mm</td><td>0.17</td><td>-</td></tr><tr><td>幅宽/cm</td><td>91±2.0</td><td>91.5</td><td>纬向</td><td>320±15</td><td>320</td></tr></table>

表2-2  

<table><tr><td rowspan="2" colspan="2">性 能</td><td colspan="2">461 绸纺绸</td><td rowspan="2" colspan="2">性 能</td><td colspan="2">461 绸纺绸</td></tr><tr><td>指 标</td><td>典型值</td><td>指 标</td><td>典型值</td></tr><tr><td rowspan="2">断裂强力/N</td><td>经向</td><td>≥471</td><td>602</td><td rowspan="2">断裂伸长率/%</td><td>经向</td><td>≥12</td><td>15.0</td></tr><tr><td>纬向</td><td>≥343</td><td>447</td><td>纬向</td><td>≥10</td><td>11.5</td></tr></table>

# 3 使用工艺

3.1 裁剪工艺 多层(不多于300层)铺料, 描样, 电剪裁剪。或单层铺料裁剪。  
3.2 缝纫工艺 作飞机布帘衬里布时，选用16号机针，配以15号丝线，线迹密度为 $30^{+5}$ 针/ $100\mathrm{mm}$ 。

# 4 其他

4.1 包装 折叠式包装。折叠规定为 $1\mathrm{m}$ 。用光滑、坚韧、干燥的防潮纸包裹，用粗布、麻布、帆布袋、塑料袋、纸（板）箱等装运。  
4.2 运输 按非危险品运输。注意防雨、防潮。  
4.3 贮存 贮存于温度 $0 \sim 30^{\circ} \mathrm{C}$ 、相对湿度不大于 $70\%$ 的库房内。防止日光直接照射，远离热源，离墙不少于 $1 \mathrm{~m}$ ，离地面不少于 $0.5 \mathrm{~m}$ 。

# 5 使用建议

选用。

# 参考文献

1宏光空降装备厂，上海绢纺厂交货试验报告统计资料：No.绸-02.1985

审校 凌月华

# 501 锦丝斜纹绸

# 1 概述

501 锦丝斜纹绸采用 277.8 dtex 锦丝作经、纬丝, 以 $1 / 2$ 左斜纹组织织造而成, 并经防灼处理。具有

紧密、厚实、强力大等特点，是能够承受大载荷的一种小透气量织物。适于作稳定伞和减速伞伞衣，并适用于代偿服以及其他需要承受较大载荷的部件。

1.1 牌号及名称 501 锦丝斜纹绸。  
1.2 基本组成 聚酰胺6纤维。  
1.3 材料标准 FZ 66201-1995《特种工业用丝绸》。  
1.4 使用工艺说明书   
1.5 供应状态   
1.6 应用概况 已用作稳定伞、阻力伞伞衣和制作代偿服。  
1.7 研制及生产单位 上海第六丝织厂研制；四川省海蓉绸厂生产。  
1.8 鉴定级别及日期 1964年由纺织工业部批准生产。

# 2 性能

2.1物理及化学性能501锦丝斜纹绸的颜色、组织、密度、厚度、幅宽、单位面积质量见表2-1。  
2.2力学性能 501锦丝斜纹绸的断裂强力及断裂伸长率见表2-2。  
2.3 耐环境性能  
2.4 工艺性能 裁剪、缝纫工艺性能良好。

表2.1  

<table><tr><td rowspan="2">性 能</td><td colspan="2">501 锦丝斜纹绸</td><td rowspan="2" colspan="2">性 能</td><td colspan="2">501 锦丝斜纹绸</td></tr><tr><td>指 标</td><td>典型值</td><td>指 标</td><td>典型值</td></tr><tr><td>颜色</td><td>练白、草绿</td><td>-</td><td colspan="2">单位面积质量(连边)/(g/㎡)</td><td>≤180</td><td>173</td></tr><tr><td>组织</td><td>1/2 左斜纹</td><td>-</td><td rowspan="3">密度(参考)根/10cm</td><td>经向</td><td>270</td><td>-</td></tr><tr><td>厚度(参考)/mm</td><td>0.34</td><td>-</td><td rowspan="2">纬向</td><td rowspan="2">280</td><td rowspan="2">-</td></tr><tr><td>幅宽/cm</td><td>86±1.5</td><td>86.3</td></tr></table>

注：防灼后可增重 $4\%$ 。

表2-2  

<table><tr><td rowspan="2" colspan="2">性 能</td><td colspan="2">501 锦丝斜纹绸</td><td rowspan="2" colspan="2">性 能</td><td colspan="2">501 锦丝斜纹绸</td></tr><tr><td>指 标</td><td>典型值</td><td>指 标</td><td>典型值</td></tr><tr><td rowspan="2">断裂强力/N</td><td>经向</td><td>≥1960</td><td>2370</td><td rowspan="2">断裂伸长率%</td><td>经向</td><td>≥22</td><td>31.0</td></tr><tr><td>纬向</td><td>≥1960</td><td>2200</td><td>纬向</td><td>≥22</td><td>31.1</td></tr></table>

# 3 使用工艺

3.1裁剪工艺 多层(不多于300层)铺料，描样，扎眼，电剪裁剪，涂边。  
3.2 缝纫工艺 作伞衣时，选用 $16\sim 18$ 号机针，配以13号草绿防灼锦丝线，线迹密度为 $30^{+5}$ 针/ $100\mathrm{mm}$ 。双针机或单针机缝制。

# 4 其他

4.1 包装 折叠式包装。折叠规定为 $1\mathrm{m}$ 。用光滑、坚韧、干燥的防潮纸包裹，用粗布、麻布、帆布袋、塑料袋、纸（板）箱等装运。  
4.2 运输 按非危险品运输。注意防雨、防潮。  
4.3 贮存 贮存于温度 $0 \sim 30^{\circ} \mathrm{C}$ 、相对湿度不大于 $70\%$ 的库房内。防止日光直接照射，远离热源，离墙不少于 $1 \mathrm{~m}$ ，离地面不少于 $0.5 \mathrm{~m}$ 。

# 5 使用建议

选用。

# 参考文献

1 宏伟机械厂. 四川阆中绸厂交货试验报告统计资料: No. 绸-03. 1985

审校 凌月华

# 503、504、533、534 锦丝绸

# 1 概述

503、533 锦丝绸采用 277.8 dtex 锦丝作经, 纬丝, 504、534 锦丝绸采用 153.8 dtex 锦丝作经、纬丝, 以小花纹组织织造而成, 并经防灼处理。由于选用高旦锦丝, 并采用网状的小花纹组织, 因而这四种类型的绸都具有厚实、耐磨、强力大、透气量适中等特点。533、534 锦丝绸组织和基本性能大致与 503、504 锦丝绸类同, 仅为适合排料裁剪的缘故而减小了幅宽。503、504 锦丝绸主要用作水雷稳定伞和投物伞伞衣; 533、534 锦丝绸主要用作阻力伞伞衣, 并适于作其他投物伞伞衣。

1.1 牌号及名称 503 锦丝绸；504 锦丝绸；533 锦丝绸；534 锦丝绸。  
1.2 基本组成 聚酰胺6纤维。  
1.3 材料标准 FZ 66201—1995《特种工业用丝绸》。  
1.4 使用工艺说明书   
1.5 供应状态   
1.6 应用概况 503、504 锦丝绸：已用作水雷稳定伞和投物伞伞衣；533、534 锦丝绸：已用作阻力伞伞衣。  
1.7 研制及生产单位 503、504 锦丝绸：上海第六丝织厂研制，四川省海蓉绸厂生产；533、534 锦丝绸：四川阆中绸厂研制，四川省海蓉绸厂生产。  
1.8 鉴定级别及日期 503、504 锦丝绸：1966 年由纺织工业部批准生产；533、534 锦丝绸：1971 年由纺织工业部批准生产。

# 2 性能

2.1 物理及化学性能 503、504、533、534 锦丝绸的颜色、组织、密度、厚度、幅宽、单位面积质量、透气量见表 2-1。  
2.2力学性能 503、504、533、534锦丝绸断裂强力及断裂伸长率见表2-2。  
2.3 耐环境性能  
2.4 工艺性能  
2.4.1 加工性能 裁剪、缝纫工艺性能良好。  
2.4.2 温度、湿度对尺寸的影响[2] 锦丝绸尺寸随温度、湿度变化而产生的自然伸缩、呈热缩冷胀，干缩湿胀规律。504锦丝绸在温度 $40\mathrm{C}$ 、相对湿度 $30\%$ 及温度 $10\mathrm{C}$ 、相对湿度 $95\%$ 两种条件下，其

自然伸缩大致在 $\pm 1\%$ 范围内。

表2-1  

<table><tr><td rowspan="2" colspan="2">性 能</td><td colspan="2">503锦丝绸</td><td colspan="2">504锦丝绸</td><td colspan="2">533锦丝绸</td><td colspan="2">534锦丝绸</td></tr><tr><td>指 标</td><td>典型值</td><td>指 标</td><td>典型值</td><td>指 标</td><td>典型值</td><td>指 标</td><td>典型值</td></tr><tr><td colspan="2">颜色</td><td>练白、海绿</td><td>-</td><td>练白、海绿、大红</td><td>-</td><td>练白</td><td>-</td><td>练白</td><td>-</td></tr><tr><td colspan="2">组织</td><td>小花纹</td><td>-</td><td>小花纹</td><td></td><td>小花纹</td><td>-</td><td>小花纹</td><td>-</td></tr><tr><td colspan="2">厚度(参考)/mm</td><td>0.45</td><td>-</td><td>0.24</td><td>-</td><td>0.45</td><td>-</td><td>0.24</td><td>-</td></tr><tr><td colspan="2">幅宽/cm</td><td>100±2.0</td><td>99.8</td><td>100±2.0</td><td>100.6</td><td>88±1.5</td><td>88.3</td><td>88±1.5</td><td>88.0</td></tr><tr><td colspan="2">单位面积质量(连边)/(g/m2)</td><td>≤130</td><td>120.8</td><td>≤96</td><td>90.2</td><td>≤130</td><td>124.4</td><td>≤96</td><td>93.3</td></tr><tr><td rowspan="2">密度(参考)根/10cm</td><td>经向</td><td>180</td><td>-</td><td>260</td><td></td><td>180</td><td>-</td><td>260</td><td>-</td></tr><tr><td>纬向</td><td>180</td><td></td><td>270</td><td></td><td>180</td><td></td><td>270</td><td></td></tr><tr><td rowspan="2">透气量L/(m2·s)</td><td>个别最大</td><td>650</td><td>560</td><td>450</td><td>293</td><td>650</td><td>551</td><td>450</td><td>349</td></tr><tr><td>个别最小</td><td>350</td><td>491</td><td>200</td><td>244</td><td>350</td><td>468</td><td>200</td><td>288</td></tr></table>

注：1染色后幅宽可窄 $1\mathrm{cm}$   
2 防灼后可增重 $4\%$ ，染色后可增重 $5\%$ 。

表2-2  

<table><tr><td rowspan="2" colspan="2">性 能</td><td colspan="2">503 锦丝绸</td><td colspan="2">504 锦丝绸</td><td colspan="2">533 锦丝绸</td><td colspan="2">534 锦丝绸</td></tr><tr><td>指 标</td><td>典型值</td><td>指 标</td><td>典型值</td><td>指 标</td><td>典型值</td><td>指 标</td><td>典型值</td></tr><tr><td rowspan="2">断裂强力/N</td><td>经向</td><td>≥1 370</td><td>1 550</td><td>883</td><td>1 090</td><td>≥1 370</td><td>1 550</td><td>883</td><td>1 119</td></tr><tr><td>纬向</td><td>≥1 370</td><td>1 530</td><td>883</td><td>1 070</td><td>≥1 370</td><td>1 670</td><td>883</td><td>1 110</td></tr><tr><td rowspan="2">断裂伸长率/%</td><td>经向</td><td>≥22</td><td>24.7</td><td>≥22</td><td>27.9</td><td>≥22</td><td>26.4</td><td>≥22</td><td>27.6</td></tr><tr><td>纬向</td><td>≥22</td><td>25.6</td><td>≥22</td><td>28.6</td><td>≥22</td><td>29.2</td><td>≥22</td><td>30.4</td></tr></table>

注：染色后强力可降低 $3\%$ 。

# 3 使用工艺

3.1 裁剪工艺 多层(503、533锦丝绸不多于100层, 504、534锦丝绸不多于150层)铺料, 划线, 扎眼, 电剪裁剪, 涂边。  
3.2 缝纫工艺 作伞衣时，选用 $16\sim 18$ 号机针，配以13号草绿防灼锦丝线，线迹密度为 $30^{+5}$ 针/ $100\mathrm{mm}$ 。双针机缝制。

# 4 其他

4.1 包装 折叠式包装。折叠规定为 $1\mathrm{m}$ 。用光滑、坚韧、干燥的防潮纸包裹，用粗布、麻布、帆布袋、塑料袋、纸（板）箱等装运。  
4.2 运输 按非危险品运输。注意防雨、防潮。  
4.3 贮存 贮存于温度 $0 \sim 30^{\circ} \mathrm{C}$ 、相对湿度不大于 $70\%$ 的库房内。防止日光直接照射，远离热源，离墙不少于 $1 \mathrm{~m}$ ，离地面不少于 $0.5 \mathrm{~m}$ 。

# 5 使用建议

推荐。

# 参考文献

1 宏伟机械厂，宏光空降装备厂. 上海丝绸试样厂交货试验报告统计资料：No.绸-04.1985  
2 宏光空降装备厂、降落伞锦丝材料及缝合部自然伸缩试验.1979

审校 凌月华

# 505 锦丝斜纹绸、507 锦丝平纹绸、49301 锦丝绸

# 1 概述

505 锦丝斜纹绸、49301 锦丝绸均采用 153.3 dtex 锦丝作经丝和纬丝，以 1/2 斜纹组织织造而成，手感柔软。由于绸子的经纬密度相近，故经、纬向断裂强力及断裂伸长率亦很相近，能承受纵横向均匀的力。507 锦丝平纹绸采用 153.3 dtex 锦丝作经丝和纬丝，以平纹组织织造而成。手感挺括、光滑、厚实，不易起毛、钩丝。另外，507 锦丝平纹绸还可以进行阻燃后处理。505 锦丝斜纹绸主要用作高空代偿服气簧外套和阻力伞伞衣；49301 锦丝绸用作阻力伞伞衣；507 锦丝平纹绸主要用作高空代偿服胶囊外套。

1.1 牌号及名称 505 锦丝斜纹绸; 507 锦丝平纹绸; 49301 锦丝绸。  
1.2 基本组成 聚酰胺6纤维。  
1.3 材料标准 FZ 66201-1995《特种工业用丝绸》；507阻燃锦丝平纹绸：川Q/RTB 025-1994《507阻燃锦丝绸》；49301锦丝绸：川蓉Q/RTB 011-1993《49301锦丝绸》。  
1.4 使用工艺说明书   
1.5 供应状态   
1.6 应用概况 505 锦丝斜纹绸: 已用作高空代偿服气簧外套和阻力伞伞衣; 507 锦丝平纹绸: 已用作抗荷服和代偿服胶囊外套; 49301 锦丝绸: 已用作阻力伞伞衣。  
1.7 研制及生产单位 505 锦丝斜纹绸：上海第六丝织厂研制，四川省海蓉绸厂生产；507 阻燃锦丝平纹绸：天津纺织工学院及四川省海蓉绸厂共同研制，四川省海蓉绸厂生产；49301 锦丝绸：四川省海蓉绸厂研制并生产。  
1.8 鉴定级别及日期 505 锦丝斜纹绸: 1962 年由纺织工业部批准生产; 507 锦丝平纹绸: 1963 年由纺织工业部批准生产; 507 阻燃锦丝平纹绸: 1994 年由中国纺织总会批准生产; 49301 锦丝绸: 1993 年由中国纺织总会鉴定通过。

# 2 性能

# 2.1 物理及化学性能

2.1.1 505 锦丝斜纹绸、507 锦丝平纹绸、49301 锦丝绸的颜色、组织、密度、厚度、幅宽、单位面积质量、透气量见表 2-1。  
2.1.2 507阻燃锦丝绸平纹的阻燃性能见表2-2。  
2.2力学性能505锦丝斜纹绸、507锦丝平纹绸的断裂强力及断裂伸长率见表2-3。  
2.3 耐环境性能  
2.4 工艺性能 裁剪、缝纫工艺性能良好。

表2-1  

<table><tr><td rowspan="2" colspan="2">性 能</td><td colspan="2">505锦丝斜纹绸</td><td colspan="2">507锦丝平纹绸</td><td colspan="2">49301锦丝绸</td></tr><tr><td>指 标</td><td>典型值</td><td>指 标</td><td>典型值</td><td>指 标</td><td>典型值</td></tr><tr><td colspan="2">颜色</td><td>草绿、练白、橙黄</td><td></td><td>草绿、练白、橙黄</td><td></td><td>练白、橙黄</td><td></td></tr><tr><td colspan="2">组织</td><td>1/2左斜</td><td></td><td>平纹</td><td></td><td>1/2左斜</td><td></td></tr><tr><td colspan="2">厚度(参考)/mm</td><td>0.24</td><td>0.24</td><td>0.21</td><td>0.23</td><td></td><td></td></tr><tr><td colspan="2">幅宽/cm</td><td>86±1.5</td><td>85.6</td><td>100±1.5</td><td>100.2</td><td>110:1</td><td>109</td></tr><tr><td colspan="2">单位面积质量(连边)/(g/m2)</td><td>≤110</td><td>106.2</td><td>-105</td><td>97.7</td><td>≤110</td><td>109.4</td></tr><tr><td rowspan="2">密度/(根/10cm)</td><td>经向</td><td>310</td><td>306</td><td>281</td><td>279</td><td>310</td><td>-</td></tr><tr><td>纬向</td><td>320</td><td>317</td><td>290</td><td>288</td><td>320</td><td>-</td></tr><tr><td colspan="2">透气量/(L·m-2·s-1)</td><td>100~270</td><td>198</td><td></td><td>-</td><td>100~270</td><td>193</td></tr></table>

注：1 典型值取自草绿绸。  
2染色后可增重 $5\%$ ，幅宽允许窄 $2\mathrm{cm}$

表2-2  

<table><tr><td rowspan="2" colspan="2">性 能</td><td colspan="2">507阻燃锦丝平纹绸</td><td rowspan="2">性 能</td><td colspan="2">507阻燃锦丝平纹绸</td></tr><tr><td>指 标</td><td>典型值</td><td>指 标</td><td>典型值</td></tr><tr><td rowspan="2">续燃时间/s</td><td>经向</td><td>≤5</td><td>0</td><td>损毁长度mm</td><td>≤150</td><td>89</td></tr><tr><td>纬向</td><td>≤5</td><td>0</td><td>重量增加率\%</td><td>≤20</td><td>3</td></tr><tr><td rowspan="2">阴燃时间/s</td><td>经向</td><td>≤8</td><td>0</td><td rowspan="2">强力降低率\%</td><td rowspan="2">≤20</td><td rowspan="2">10</td></tr><tr><td>纬向</td><td>≤8</td><td>0</td></tr><tr><td colspan="2">损毁长度/mm</td><td>≤150</td><td>78</td><td>耐洗涤次数</td><td>≤10</td><td>合格</td></tr></table>

注：典型值取自桔红绸。

表2-3  

<table><tr><td rowspan="2" colspan="2">性 能</td><td colspan="2">505 锦丝斜纹绸</td><td colspan="2">507 锦丝平纹绸</td><td colspan="2">49301 锦丝绸</td></tr><tr><td>指 标</td><td>典型值</td><td>指 标</td><td>典型值</td><td>指 标</td><td>典型值</td></tr><tr><td rowspan="2">断裂强力/N</td><td>经向</td><td>≥1 110</td><td>1 332</td><td>≥1 060</td><td>1 235</td><td>≥1 110</td><td>1 260</td></tr><tr><td>纬向</td><td>≥1 110</td><td>1 332</td><td>≥1 060</td><td>1 224</td><td>≥1 110</td><td>1 230</td></tr><tr><td rowspan="2">断裂伸长率/%</td><td>经向</td><td>≥22</td><td>30.4</td><td>≥26</td><td>31.8</td><td>≥22</td><td>29.6</td></tr><tr><td>纬向</td><td>≥22</td><td>31.8</td><td>≥26</td><td>33.5</td><td>≥22</td><td>28.7</td></tr></table>

注：1 典型值取自草绿绸。  
2染色后断裂强力可降低 $3 \%$

# 3 使用工艺

3.1 裁剪工艺 多层（不超过200层）铺料，将油样纸铺在织物最上层，用刷子沿油样纸扎眼位置刷上氧化锌粉，按粉线用电剪裁剪，裁剪边刷上胶。

单层铺料，按油样纸用氧化锌描样，用电热切割器切割。

3.2 缝纫工艺 505 锦丝斜纹绸缝制时，选用 16 号机针，配以 13 号或 15 号防灼锦丝线，线迹密度为 $40_{-5}^{0}$ 针/100 mm。

507 锦丝平纹绸缝制时, 选用 16 号机针, 配以 13 号防灼锦丝线, 线迹密度为 $40_{-5}^{+5}$ 针/100 mm。

49301 锦丝绸缝制时, 选用 16 号机针, 配以 13 号防灼锦丝线, 线迹密度为 $30^{\text{七}}$ 针/100 mm。

# 4 其他

4.1包装叠卷式包装。折叠规定为 $1\mathrm{m}$ 。用光滑、坚韧、干燥的防潮纸包裹，用粗布、麻布、帆布

袋、塑料袋、纸（板）箱等装运。

4.2 运输 按非危险品运输。注意防雨、防潮。  
4.3 贮存 贮存于温度 $0 \sim 30^{\circ} \mathrm{C}$ 、相对湿度不大于 $70 \%$ 的库房内。防止日光直接照射，远离热源，离墙不少于 $1 \mathrm{~m}$ ，离地面不少于 $0.5 \mathrm{~m}$ 。

# 5 使用建议

选用。

# 参考文献

1 汉江机械厂. 验收试验报告统计资料: No. 绸-05. 1999   
2 宏伟机械厂. 验收试验报告统计资料: No. 编 06.1999

编写张蓉

审校 王幼宁

# 508、509 锦丝格子绸

# 1 概述

508、509 锦丝格子绸均采用 50 dtex 锦丝为细经、细纬, 采用 153.8 dtex 锦丝为粗经、粗纬, 以平纹格子组织织造而成, 并根据需要可进行防灼处理。所嵌粗经粗纬形成方格, 具有较高的撕破强力。适子作人用和物用降落伞伞衣。

1.1 牌号及名称 508 锦丝格子绸；509 锦丝格子绸。  
1.2 基本组成 聚酰胺6纤维。  
1.3 材料标准 FZ 66201-1995《特种工业用丝绸》。  
1.4 使用工艺说明书   
1.5 供应状态   
1.6 应用概况 508 锦丝格子绸：已用作投物伞、伞兵伞及表演伞等伞衣；509 锦丝格子绸：已用作救生伞、训练伞、水雷伞等伞衣。  
1.7 研制及生产单位 上海第六丝织厂研制；四川省海蓉绸厂、北京邦维高科特种纺织品有限责任公司生产。  
1.8 鉴定级别及日期 508 锦丝格子绸: 1961 年由纺织工业部批准生产; 509 锦丝格子绸: 1959 年由纺织工业部批准生产。

# 2 性能

2.1 物理及化学性能 508、509 锦丝格子绸颜色、组织、密度、厚度、幅宽、单位面积质量、透气量见表 2-1。  
2.2力学性能508、509锦丝格子绸断裂强力、断裂伸长率、撕破强力见表2-2。  
2.3 耐环境性能

2.3.1 耐自然老化性能 509 锦丝格子绸在南京地区定温、定湿仓库和办公室内连续贮存 13 年, 经、纬强力无显著变化。  
2.3.2 耐光性能[3] 509 锦丝格子绸, 自 1979 年 5 月 14 日至 12 月 1 日, 在南京地区与地面呈 $30^{\circ}$ 角, 经 $700 \mathrm{~h}$ 晴天的日晒试验表明耐光性能较差, 强力降低 $50 \%$ 以上。

# 2.4 工艺性能

2.4.1 加工性能 裁剪、缝纫工艺性能良好。  
2.4.2 温度、湿度对尺寸的影响 锦丝绸尺寸随温度、湿度变化而产生的自然伸缩，呈热缩冷胀，干缩湿胀规律。509锦丝格子绸在温度 $40\mathrm{C}$ 、相对湿度 $30\%$ 及温度 $10\mathrm{C}$ 、相对湿度 $95\%$ 两种条件下，其自然伸缩大致在 $\pm 1\%$ 内。

表2-1  

<table><tr><td rowspan="2" colspan="2">性 能</td><td colspan="2">508 锦丝格子绸</td><td colspan="2">509 锦丝格子绸</td></tr><tr><td>指 标</td><td>典型值</td><td>指 标</td><td>典型值</td></tr><tr><td colspan="2">颜色</td><td>练白、印花</td><td></td><td>大红、天蓝、翠绿、杏黄、草绿、橙黄、黑色、海绿、练白</td><td></td></tr><tr><td colspan="2">组织</td><td>平纹格子</td><td></td><td>平纹格子</td><td>-</td></tr><tr><td colspan="2">厚度(参考)/mm</td><td>0.17</td><td></td><td>0.17</td><td>-</td></tr><tr><td colspan="2">幅宽/cm</td><td>100.5±1.5</td><td>100.5</td><td>100.5±1.5</td><td>100.1</td></tr><tr><td colspan="2">单位面积质量(连边)/(g/m2)</td><td>≤53</td><td>51.9</td><td>≤58</td><td>54.4</td></tr><tr><td rowspan="2">密度(参考)根/10 cm</td><td>经向</td><td>310</td><td>-</td><td>310</td><td>-</td></tr><tr><td>纬向</td><td>290</td><td>-</td><td>320</td><td>-</td></tr><tr><td rowspan="2">透气量/(L·m-2·s-1)</td><td>个别最大</td><td>900</td><td>822</td><td>750</td><td>681</td></tr><tr><td>个别最小</td><td>520</td><td>703</td><td>520</td><td>589</td></tr></table>

注：1 印花、染色后幅宽可再窄 $1\mathrm{cm}$ 。  
2 防灼后可增重 $4\%$ ，印花、染色后可增重 $5\%$ 。

表2-2  

<table><tr><td rowspan="2" colspan="2">性 能</td><td colspan="2">508 锦丝格子绸</td><td colspan="2">509 锦丝格子绸</td></tr><tr><td>指 标</td><td>典型值</td><td>指 标</td><td>典型值</td></tr><tr><td rowspan="2">断裂强力/N</td><td>经向</td><td>≥441</td><td>609</td><td>≥471</td><td>617</td></tr><tr><td>纬向</td><td>≥392</td><td>535</td><td>≥451</td><td>584</td></tr><tr><td rowspan="2">断裂伸长率/%</td><td>经向</td><td>≥22</td><td>26.9</td><td>≥22</td><td>29.6</td></tr><tr><td>纬向</td><td>≥22</td><td>30.8</td><td>≥22</td><td>31.1</td></tr><tr><td rowspan="2">撕破强力(单舌法)(参考)/N</td><td>经向</td><td>-</td><td>-</td><td>≥49</td><td></td></tr><tr><td>纬向</td><td>-</td><td></td><td>≥49</td><td>-</td></tr></table>

注：印花、染色后强力可降低 $3\%$ 。

# 3 使用工艺

3.1 裁剪工艺 多层（不多于300层）铺料，扎眼，划线，电剪裁剪。  
3.2 缝纫工艺 作降落伞伞衣时，选用 $16\sim 18$ 号机针，配以15号防灼锦丝线，线迹密度为 $30^{+5}$ 针/100mm。双针机缝制。

# 4 其他

4.1 包装 折叠式包装。折叠规定为 $1\mathrm{m}$ 。用光滑、坚韧、干燥的防潮纸包裹，用粗布、麻布、帆布

袋、塑料袋、纸（板）箱等装运。

4.2 运输 按非危险品运输。注意防雨、防潮。  
4.3 贮存 贮存于温度 $0 \sim 30^{\circ} \mathrm{C}$ 、相对湿度不大于 $70\%$ 的库房内。防止日光直接照射，远离热源，离墙不少于 $1 \mathrm{~m}$ ，离地面不少于 $0.5 \mathrm{~m}$ 。

# 5 使用建议

选用。

# 参考文献

1宏光空降装备厂.上海筛网交货试验报告统计资料：No.绸-07.1985   
2 宏光空降装备厂，降落伞纺织材料保管贮存及环境应用性能试验分析报告. 1977  
3宏光空降装备厂，降落伞纺织材料日晒试验分析报告.1980  
4宏光空降装备厂，降落伞锦丝材料及缝合部自然伸缩试验.1979

审校 凌月华

# 510 锦丝绸

# 1 概述

510 锦丝绸采用 $50 \times 2$ dtex 锦丝作经线, 153.8 dtex 锦丝作纬线, 用假纱罗组织织造而成。具有限制伸长及良好的透气性, 适于作救生服装衣面, 发挥良好的代偿、抗荷作用。510 锦丝绸还可进行阻燃处理, 使其具有良好的阻燃性能。

1.1 牌号及名称 510 锦丝绸。  
1.2 基本组成 聚酰胺6纤维。  
1.3 材料标准 FZ 66201 1995《特种工业用丝绸》; 510 阻燃锦丝绸: 川 Q/RTB 026 1994《510 阻燃锦丝绸》。  
1.4 使用工艺说明书   
1.5 供应状态   
1.6 应用概况 510 锦丝绸：已用作救生服装衣面。  
1.7 研制及生产单位 510 锦丝绸：上海第六丝织厂研制，四川省海蓉绸厂生产；510 阻燃锦丝绸：天津纺织工学院及四川省海蓉绸厂共同研制，四川省海蓉绸厂生产。  
1.8 鉴定级别及日期 510 锦丝绸：1963 年由纺织工业部批准生产；510 阻燃锦丝绸：1994 年由中国纺织总会批准生产。

# 2 性能

2.1 物理及化学性能  
2.1.1 510 锦丝绸的颜色、组织、密度、厚度、幅宽、单位面积质量、透气量见表 2-1。

2.1.2 510阻燃锦丝绸的阻燃性能见表2-2。  
2.2力学性能 510锦丝绸的断裂强力及断裂伸长率见表2-3。  
2.3 耐环境性能  
2.4 工艺性能 裁剪、缝纫工艺性能良好。

表2-1  

<table><tr><td rowspan="2">性 能</td><td colspan="2">501 锦丝绸</td><td rowspan="2" colspan="2">性 能</td><td colspan="2">501 锦丝绸</td></tr><tr><td>指 标</td><td>典型值</td><td>指 标</td><td>典型值</td></tr><tr><td>颜色</td><td>练白、草绿、桔红</td><td></td><td colspan="2">单位面积质量(连边)/(g/m2)</td><td>≤119</td><td>118</td></tr><tr><td>组织</td><td>假纱罗</td><td>-</td><td rowspan="2">密度:(根·10cm)</td><td>经向</td><td>560</td><td>563</td></tr><tr><td>厚度(参考)/mm</td><td>0.36</td><td>-</td><td>纬向</td><td>360</td><td>363</td></tr><tr><td>幅宽/cm</td><td>100±2</td><td>99.6</td><td colspan="2">透气量(l·m-1·s-1)(个别最小)</td><td>290</td><td>498</td></tr></table>

注：1 典型值取自草绿绸。  
2染色后可增重 $5 \%$

表2-2  

<table><tr><td rowspan="2" colspan="2">性 能</td><td colspan="2">510阻燃锦丝绸</td><td rowspan="2" colspan="2">性 能</td><td colspan="2">510阻燃锦丝绸</td></tr><tr><td>指 标</td><td>典型值</td><td>指 标</td><td>典型值</td></tr><tr><td rowspan="2">续燃时间/s</td><td>经向</td><td>≤5</td><td>0</td><td>损毁长度 mm</td><td>纬向</td><td>≤150</td><td>85</td></tr><tr><td>纬向</td><td>≤5</td><td>0</td><td colspan="2">重量增加率 %</td><td>≤20</td><td>5</td></tr><tr><td rowspan="2">阴燃时间/s</td><td>经向</td><td>≤8</td><td>0</td><td rowspan="2" colspan="2">强力降低率 /%</td><td rowspan="2">≤20</td><td rowspan="2">6</td></tr><tr><td>纬向</td><td>≤8</td><td>0</td></tr><tr><td>损毁长度/mm</td><td>经向</td><td>≤150</td><td>70</td><td colspan="2">耐洗涤次数</td><td>≤10</td><td>合格</td></tr></table>

注：典型值取自桔红绸。

表2-3  

<table><tr><td rowspan="2" colspan="2">性 能</td><td colspan="2">510 锦丝绸</td><td rowspan="2" colspan="2">性 能</td><td colspan="2">510 锦丝绸</td></tr><tr><td>指 标</td><td>典型值</td><td>指 标</td><td>典型值</td></tr><tr><td rowspan="2">断裂强力/N</td><td>经向</td><td>≥1 220</td><td>1 570</td><td rowspan="2">断裂伸长率/%</td><td>经向</td><td>≤48</td><td>39.9</td></tr><tr><td>纬向</td><td>≥1 110</td><td>1 320</td><td>纬向</td><td>≤38</td><td>30.8</td></tr></table>

注：1 典型值取自草绿绸。  
2染色后断裂强力可降低 $3\%$ ，幅宽允许窄 $2\mathrm{cm}$

# 3 使用工艺

3.1 裁剪工艺 多层(不超过150层)铺料, 将油样纸铺在织物最上层, 用刷子沿油样纸扎眼位置刷上氧化锌粉, 按粉线用电剪裁剪, 裁剪边刷上胶。

单层铺料，油样纸铺在织物上，按油样纸用氧化锌描样，用电热切割器切割。  
3.2 缝纫工艺 510 锦丝绸缝制时, 选用 16 号机针, 配以 13 号或 15 号防灼锦丝线, 线迹密度为 $45_{-5}^{+5}$ 针/100 mm。

# 4 其他

4.1 包装叠卷式包装。折叠规定为 $1\mathrm{m}$ 。用光滑、坚韧、干燥的防潮纸包裹，用粗布、麻布、帆布袋、塑料袋、纸(板)箱等装运。  
4.2 运输 按非危险品运输。注意防雨、防潮。

4.3 贮存 贮存于温度 $0 \sim 30^{\circ} \mathrm{C}$ 、相对湿度不大于 $70\%$ 的库房内。防止日光直接照射，远离热源，离墙不少于 $1 \mathrm{~m}$ ，离地面不少于 $0.5 \mathrm{~m}$ 。

# 5 使用建议

选用。

# 参考文献

1 汉江机械厂. 验收试验报告统计资料: No. 编-08. 1999

编写张蓉

审校 王幼宁

# 511、512、513 锦丝斜纹绸

# 1 概述

511、512、513 锦丝斜纹绸均采用 50 dtex 锦丝为经、纬丝，以 $1/2$ 斜纹组织织造而成，并根据需要可进行防灼处理。三种类型的锦丝绸均具有手感柔软、表面光滑、抗撕裂性强等特点。511 锦丝斜纹绸的伸长率有要求，多用于作涂胶底布，成品胶布适于作航空仪表外袋等。512、513 锦丝斜纹绸有一定的透气量要求，多用作降落伞伞衣。

1.1 牌号及名称 511 锦丝斜纹绸; 512 锦丝斜纹绸; 513 锦丝斜纹绸。  
1.2 基本组成 聚酰胺6纤维。  
1.3 材料标准 FZ 66201-1995《特种工业用丝绸》。  
1.4 使用工艺说明书   
1.5 供应状态   
1.6 应用概况 511 锦丝斜纹绸：已用作涂胶底布，成品胶布用作航空仪表外袋；512 锦丝斜纹绸：已用作布雷伞、照明弹伞伞衣以及回收伞的引导伞伞衣等；513 锦丝斜纹绸：已用作回收伞伞衣以及投物伞、阻力伞的引导伞伞衣等。  
1.7 研制及生产单位 上海第六丝织厂研制；四川省海蓉绸厂、北京邦维高科特种纺织品有限责任公司生产。  
1.8 鉴定级别及日期 511、512 锦丝斜纹绸：1962 年由纺织工业部批准生产；513 锦丝斜纹绸：1964 年由纺织工业部批准生产。

# 2 性能

2.1 物理及化学性能 511、512、513 锦丝斜纹绸的颜色、组织、密度、厚度、幅宽、单位面积质量、透气量见表 2-1。  
2.2力学性能 511、512、513锦丝斜纹绸的断裂强力及断裂伸长率见表2-2。  
2.3 耐环境性能  
2.4 工艺性能 裁剪、缝纫工艺性能良好。

表2-1  

<table><tr><td rowspan="2" colspan="2">性 能</td><td colspan="2">511锦丝斜纹绸</td><td colspan="2">512锦丝斜纹绸</td><td colspan="2">513锦丝斜纹绸</td></tr><tr><td>指 标</td><td>典型值</td><td>指 标</td><td>典型值</td><td>指 标</td><td>典型值</td></tr><tr><td colspan="2">颜色</td><td>练白</td><td>-</td><td>练白、橙黄、草绿</td><td>-</td><td>练白</td><td>-</td></tr><tr><td colspan="2">组织</td><td>1/2左斜纹</td><td>-</td><td>1/2左斜纹</td><td>-</td><td>1/2左斜纹</td><td></td></tr><tr><td colspan="2">厚度(参考)/mm</td><td>0.12</td><td></td><td>0.12</td><td>-</td><td>0.12</td><td>-</td></tr><tr><td colspan="2">幅宽/cm</td><td>86±1.5</td><td>86.6</td><td>89±1.5</td><td>89.3</td><td>90±2.0</td><td>89.7</td></tr><tr><td colspan="2">单位面积质量(连边)/(g/m2)</td><td>≤45</td><td>44</td><td>≤49.5</td><td>46.6</td><td>≤60</td><td>58.5</td></tr><tr><td rowspan="2">密度(参考)根/10cm</td><td>经向</td><td>430±30</td><td>-</td><td>440</td><td>-</td><td>540</td><td>-</td></tr><tr><td>纬向</td><td>400±30</td><td>-</td><td>420</td><td>-</td><td>500</td><td>-</td></tr><tr><td rowspan="2">透气量/(L·m-2·s-1)</td><td>个别最大</td><td>-</td><td>-</td><td>600</td><td>557</td><td>255</td><td>223</td></tr><tr><td>个别最小</td><td></td><td></td><td>400</td><td>470</td><td>145</td><td>181</td></tr></table>

注：1 印花、染色后幅宽可窄 $1\mathrm{cm}$ 。  
2 防灼后可增重 $4\%$ ，印花、染色后可增重 $5\%$ 。  
3 511 锦丝斜纹绸密度为考核指标。

表2-2  

<table><tr><td rowspan="2" colspan="2">性 能</td><td colspan="2">511锦丝斜纹绸</td><td colspan="2">512锦丝斜纹绸</td><td colspan="2">513锦丝斜纹绸</td></tr><tr><td>指 标</td><td>典型值</td><td>指 标</td><td>典型值</td><td>指 标</td><td>典型值</td></tr><tr><td rowspan="2">断裂强力/N</td><td>经向</td><td>≥402</td><td>517</td><td>≥141</td><td>546</td><td>≥588</td><td>693</td></tr><tr><td>纬向</td><td>≥392</td><td>507</td><td>≥392</td><td>496</td><td>≥490</td><td>615</td></tr><tr><td rowspan="2">断裂伸长率/%</td><td>经向</td><td>≤40</td><td>30.5</td><td>≥21</td><td>30.7</td><td>≥25</td><td>33.4</td></tr><tr><td>纬向</td><td>≤40</td><td>32.4</td><td>≥21</td><td>31.4</td><td>≥25</td><td>34.1</td></tr></table>

注：染色后强力可降低 $3\%$

# 3 使用工艺

3.1裁剪工艺 多层（不多于300层)铺料，扎眼，描样，电剪裁剪。  
3.2 缝纫工艺 作降落伞伞衣时，选用 $16 \sim 18$ 号机针，配以15号防灼锦丝线，线迹密度为 $30^{+5}$ 针/100mm，双针机缝制。

# 4 其他

4.1 包装 折叠式包装。折叠规定为 $1\mathrm{m}$ 。用光滑、坚韧、干燥的防潮纸包裹，用粗布、麻布、帆布袋、塑料袋、纸（板）箱等装运。  
4.2 运输 按非危险品运输。注意防雨、防潮。  
4.3 贮存 贮存于温度 $0 \sim 30^{\circ} \mathrm{C}$ 、相对湿度不大于 $70 \%$ 的库房内。防止日光直接照射，远离热源，离墙不少于 $1 \mathrm{~m}$ ，离地面不少于 $0.5 \mathrm{~m}$ 。

# 5 使用建议

选用。

# 参考文献

1宏光空降装备厂.上海筛网厂、上海第二绸缎练染厂交货试验报告统计资料：No.绸-08.1985

审校 凌月华

# 516 锦丝平纹绸

# 1 概述

516 锦丝平纹绸采用 22.2 dtex 锦丝单丝作经丝和纬丝, 以平纹组织织造而成。采用单丝原料和平纹组织, 使绸子具有轻薄、硬挺、透气等特点, 适于作降落伞引导伞隔离幅。

1.1 牌号及名称 516 锦丝平纹绸。  
1.2 基本组成 聚酰胺6纤维。  
1.3 材料标准 FZ 66201--1995《特种工业用丝绸》。  
1.4 使用工艺说明书   
1.5 供应状态   
1.6 应用概况 已用作降落伞引导伞隔离幅。  
1.7 研制及生产单位 上海第六丝织厂研制；四川省海蓉绸厂生产。  
1.8 鉴定级别及日期 1966年由纺织工业部批准生产

# 2 性能

2.1物理及化学性能516锦丝平纹绸的颜色、组织、密度、厚度、幅宽、单位面积质量见表2-1。  
2.2力学性能 516锦丝平纹绸的断裂强力及断裂伸长率见表22。  
2.3 耐环境性能  
2.4 工艺性能 裁剪、缝纫工艺性能良好。

表2-1  

<table><tr><td rowspan="2">性 能</td><td colspan="2">516 锦丝平纹绸</td><td rowspan="2" colspan="2">性 能</td><td colspan="2">516 锦丝平纹绸</td></tr><tr><td>指 标</td><td>典型值</td><td>指 标</td><td>典型值</td></tr><tr><td>颜色</td><td>练白、草黄</td><td>-</td><td colspan="2">单位面积质量(连边)/(g/m2)</td><td>≤30</td><td>23.1</td></tr><tr><td>组织</td><td>平纹</td><td>-</td><td rowspan="3">密度(参考)根/10cm</td><td>经向</td><td>480</td><td>-</td></tr><tr><td>厚度(参考)/mm</td><td>0.13</td><td></td><td rowspan="2">纬向</td><td rowspan="2">420</td><td rowspan="2">--</td></tr><tr><td>幅宽/cm</td><td>90±2.0</td><td>90.7</td></tr></table>

注：1染色后幅宽可窄 $2\mathrm{cm}$   
2 染色后可增重 $5\%$ 。

表2-2[1]  

<table><tr><td rowspan="2" colspan="2">性 能</td><td colspan="2">516 锦丝平纹绸</td><td rowspan="2" colspan="2">性 能</td><td colspan="2">516 锦丝平纹绸</td></tr><tr><td>指 标</td><td>典型值</td><td>指 标</td><td>典型值</td></tr><tr><td rowspan="2">断裂强力/N</td><td>经向</td><td>≥196</td><td>234</td><td rowspan="2">断裂伸长率/%</td><td>经向</td><td>≥23</td><td>34.5</td></tr><tr><td>纬向</td><td>≥167</td><td>217</td><td>纬向</td><td>≥23</td><td>34.0</td></tr></table>

注：染色后强力可降低 $3\%$ 。

# 3 使用工艺

3.1 裁剪工艺 多层（不多于300层）铺料，描样，电剪裁剪。  
3.2 缝纫工艺 作降落伞引导伞隔离幅时，选用 $16 \sim 18$ 号机针，配以15号防灼锦丝线，线迹密度为 $30^{1.5}$ 针/100mm。

# 4 其他

4.1 包装卷筒式包装。纸筒长度比织物宽度略长。纸筒与织物间的衬纸采用坚韧、光洁、干燥的纸料，织物外面有光滑、坚韧、干燥的防潮纸或塑料薄膜。用粗布、麻布、帆布袋、塑料袋、纸（板）箱等装运。  
4.2 运输 按非危险品运输。注意防雨、防潮。  
4.3 贮存 贮存于温度 $0 \sim 30^{\circ} \mathrm{C}$ 、相对湿度不大于 $70 \%$ 的库房内。防止日光直接照射，远离热源，离墙不少于 $1 \mathrm{~m}$ ，离地面不少于 $0.5 \mathrm{~m}$ 。

# 5 使用建议

选用。

# 参考文献

1 宏光空降装备厂. 上海筛网厂、上海第二绸缎练染厂交货试验报告统计资料. No. 绸-09. 1985

审校 凌月华

# 518 锦丝绸

# 1 概述

518锦丝绸采用277.8dtex高强锦丝为经、纬丝，以变化平纹组织织造而成，并进行防灼处理。外观和其他性能与503锦丝绸类同，只是由于使用中需要较高强力，因此采用高强锦丝并增加密度织造，从而提高了强重比。主要用作特种航弹伞伞衣，并适于作负荷较大的其他物用伞伞衣。

1.1 牌号及名称 518 锦丝绸。  
1.2 基本组成 聚酰胺6纤维。  
1.3 材料标准 FZ 66201-1995《特种工业用丝绸》。  
1.4 使用工艺说明书   
1.5 供应状态   
1.6 应用概况 已用作特种投物伞伞衣。  
1.7 研制及生产单位 上海第六丝织厂研制；四川海蓉绸厂生产。  
1.8 鉴定级别及日期 1965年由纺织工业部批准生产。

# 2 性能

2.1物理及化学性能518锦丝绸的颜色、组织、密度、厚度、幅宽、单位面积质量、透气量见表2-1。  
2.2力学性能 518锦丝绸的断裂强力及断裂伸长率见表2-2。  
2.3 耐环境性能  
2.4 工艺性能 裁剪、缝纫工艺性能良好。

表2-1  

<table><tr><td rowspan="2">性 能</td><td colspan="2">518 锦丝绸</td><td rowspan="2" colspan="2">性 能</td><td colspan="2">518 锦丝绸</td></tr><tr><td>指 标</td><td>典型值</td><td>指 标</td><td>典型值</td></tr><tr><td>颜色</td><td>练白</td><td></td><td rowspan="3">密度(参考)根/10cm</td><td>经向</td><td>200</td><td></td></tr><tr><td>组织</td><td>小花纹</td><td>...</td><td rowspan="2">纬向</td><td rowspan="2">225</td><td rowspan="2">...</td></tr><tr><td>厚度(参考)/mm</td><td>0.45</td><td>-</td></tr><tr><td>幅宽/cm</td><td>100±2.0</td><td>100.3</td><td rowspan="2">透气量/(L·m-2·s-1)</td><td>个别最大</td><td>650</td><td>602</td></tr><tr><td>单位面积质量(连边)/(g/m2)</td><td>≤150</td><td>149.0</td><td>个别最小</td><td>400</td><td>519</td></tr></table>

注：防灼后可增重 $4\%$ 。

表2-2  

<table><tr><td rowspan="2" colspan="2">性 能</td><td colspan="2">518 锦丝绸</td><td rowspan="2" colspan="2">性 能</td><td colspan="2">518 锦丝绸</td></tr><tr><td>指 标</td><td>典型值</td><td>指 标</td><td>典型值</td></tr><tr><td rowspan="2">断裂强力/N</td><td>经向</td><td>≥1660</td><td>1840</td><td rowspan="2">断裂伸长率/%</td><td>经向</td><td>≥20</td><td>28.3</td></tr><tr><td>纬向</td><td>≥1660</td><td>1900</td><td>纬向</td><td>≥20</td><td>31.4</td></tr></table>

# 3 使用工艺

3.1 裁剪工艺 多层（不多于300层)铺料，描样，划线，电剪裁剪，涂边。  
3.2 缝纫工艺 拼缝伞衣幅时，选用 $16 \sim 18$ 号机针，配以13号草绿防灼锦丝线，线迹密度为 $30 - \frac{9}{5}$ 针/100mm，双针机缝制。

# 4 其他

4.1 包装 折叠式包装。折叠规定为 $1\mathrm{m}$ 。用光滑、坚韧、干燥的防潮纸包裹，用粗布、麻布、帆布袋、塑料袋、纸（板）箱等装运。  
4.2 运输 按非危险品运输。注意防雨、防潮。  
4.3 贮存 贮存于温度 $0 \sim 30^{\circ} \mathrm{C}$ 、相对湿度不大于 $70 \%$ 的库房内。防止日光直接照射，远离热源，离墙不少于 $1 \mathrm{~m}$ ，离地面不少于 $0.5 \mathrm{~m}$ 。

# 5 使用建议

推荐。

# 参考文献

1 宏伟机械厂. 四川阆中绸厂交货试验报告统计资料: No. 缕-11. 1985

审校 凌月华

# 519、520、545 锦丝帆绸

# 1 概述

519 锦丝帆绸采用 277.8 dtex 锦丝为经、纬丝, 520 锦丝帆绸采用 277.8 dtex × 2 锦丝为经、纬丝,

均以平纹组织织造而成。545锦丝帆绸采用277.8dtex锦丝为经丝，277.8dtex×2锦丝为纬丝，以纬重平组织织造而成。三种类型的锦丝帆绸均具有组织紧密，手感硬挺以及强力大、伸长率有一定限制等特点。519锦丝帆绸适于作降落伞伞包、提包、伞衣套和引导伞；520锦丝帆绸适于作降落伞伞包和救生包；545锦丝帆绸适于作翼型运动伞伞包。

1.1 牌号及名称 519 锦丝帆绸; 520 锦丝帆绸; 545 锦丝帆绸。  
1.2 基本组成 聚酰胺6纤维。  
1.3 材料标准 FZ 66204-1995《特种工业用锦丝帆绸》。  
1.4 使用工艺说明书   
1.5 供应状态   
1.6 应用情况 519 锦丝帆绸: 已用作伞兵伞伞包、回收伞提包及运动伞伞衣套等; 520 锦丝帆绸: 已用作多种降落伞伞包和救生包; 545 锦丝帆绸: 已用作翼型运动伞伞包。  
1.7 研制及生产单位 上海第六丝织厂研制；四川省海蓉绸厂，北京邦维高科特种纺织品有限责任公司生产。  
1.8 鉴定级别及日期 519 锦丝帆绸: 1966 年由纺织工业部批准生产; 520 锦丝帆绸: 1965 年由纺织工业部批准生产; 545 锦丝帆绸: 1981 年由纺织工业部批准生产。

# 2 性能

2.1 物理及化学性能 519、520、545 锦丝帆绸的颜色、组织、密度、厚度、幅宽、单位面积质量见表 2-1。  
2.2力学性能 519、520、545锦丝帆绸的断裂强力及伸长率见表2-2，

2.3 耐环境性能

2.4 工艺性能

2.4.1 加工性能 裁剪、缝纫工艺性能良好。  
2.4.2 温度、湿度对尺寸的影响[2] 锦丝绸尺寸随温度、湿度变化而产生的自然伸缩，呈热缩冷胀，干缩湿胀规律。520锦丝帆绸在温度 $40^{\circ}\mathrm{C}$ 、相对湿度 $30\%$ 及温度 $10^{\circ}\mathrm{C}$ 、相对湿度 $95\%$ 两种条件下，其自然伸缩在 $\pm 1\%$ 内。

表2-1.  
表2-2  

<table><tr><td rowspan="2" colspan="2">性 能</td><td colspan="2">519 锦丝帆绸</td><td colspan="2">520 锦丝帆绸</td><td colspan="2">545 锦丝帆绸</td></tr><tr><td>指 标</td><td>典型值</td><td>指 标</td><td>典型值</td><td>指 标</td><td>典型值</td></tr><tr><td colspan="2">颜色</td><td>练白、草绿</td><td>-</td><td>橙黄、草绿、品蓝、黑色、大红</td><td></td><td>黑色、黄咖</td><td></td></tr><tr><td colspan="2">组织</td><td>平纹</td><td>-</td><td>平纹</td><td>-</td><td>纬重平</td><td>-</td></tr><tr><td colspan="2">厚度(参考)/mm</td><td>0.32</td><td>-</td><td>0.57</td><td>-</td><td>0.55</td><td>-</td></tr><tr><td colspan="2">幅宽/cm</td><td>102±1.5</td><td>102.0</td><td>100±1.5</td><td>99.8</td><td>100±2.0</td><td>101.4</td></tr><tr><td colspan="2">单位面积质量(连边)/(g/m2)</td><td>≤170</td><td>153.0</td><td>≤300</td><td>272.0</td><td>≤200</td><td>167.0</td></tr><tr><td>密度(参考)</td><td>经向</td><td>270</td><td>-</td><td>260</td><td>261</td><td>255</td><td>-</td></tr><tr><td>根/10 cm</td><td>纬向</td><td>220</td><td>-</td><td>165</td><td>163</td><td>145</td><td></td></tr></table>

<table><tr><td rowspan="2" colspan="2">性 能</td><td colspan="2">519 锦丝帆绸</td><td colspan="2">520 锦丝帆绸</td><td colspan="2">545 锦丝帆绸</td></tr><tr><td>指标</td><td>典型值</td><td>指标</td><td>典型值</td><td>指标</td><td>典型值</td></tr><tr><td rowspan="2">断裂强力/N</td><td>经向</td><td>≥2 020</td><td>2 400</td><td>≥2 750</td><td>3 920</td><td>≥1 960</td><td>2 280</td></tr><tr><td>纬向</td><td>≥1 520</td><td>2 010</td><td>≥2 160</td><td>2 730</td><td>≥1 960</td><td>2 550</td></tr></table>

续表22   

<table><tr><td rowspan="2" colspan="2">性 能</td><td colspan="2">519 锦丝帆绸</td><td colspan="2">520 锦丝帆绸</td><td colspan="2">545 锦丝帆绸</td></tr><tr><td>指 标</td><td>典型值</td><td>指 标</td><td>典型值</td><td>指 标</td><td>典型值</td></tr><tr><td rowspan="2">断裂伸长率/%</td><td>经向</td><td>≤45</td><td>35.2</td><td>-</td><td>-</td><td>-</td><td>-</td></tr><tr><td>纬向</td><td>≤32</td><td>29.0</td><td></td><td>-</td><td>-</td><td></td></tr><tr><td rowspan="2">标准伸长率/%</td><td>经向</td><td>-</td><td>-</td><td>≤45</td><td>35.2</td><td>≤45</td><td>29.4</td></tr><tr><td>纬向</td><td>-</td><td>-</td><td>≤25</td><td>19.5</td><td>≤35</td><td>24.3</td></tr></table>

# 3 使用工艺

3.1 裁剪工艺 多层(519、545 锦丝帆绸不多于 150 层、520 锦丝帆绸不多于 75 层)铺料, 用油样纸铺在织物上层并沿油样纸上孔位置刷上氧化锌粉, 按粉线用电剪裁剪, 用聚乙烯缩丁醛胶液涂边。  
3.2 缝纫工艺 作伞包、提包、救生包时，选用 $19 \sim 20$ 号机针，配以13号草绿防灼锦丝线，线迹密度为 $20_{0}^{+5}$ 针/100mm。

# 4 其他

4.1 包装卷筒式包装。纸筒长度比织物宽度略长。纸筒与织物间的衬纸采用坚韧、光洁、干燥的纸料，织物外面有光滑、坚韧、干燥的防潮纸或塑料薄膜。用粗布、麻布、帆布袋、塑料袋、纸（板）箱等装运。  
4.2 运输 按非危险品运输。注意防雨、防潮。  
4.3 贮存 贮存于温度 $0 \sim 30^{\circ} \mathrm{C}$ 、相对湿度不大于 $70\%$ 的库房内。防止日光直接照射，远离热源，离墙不少于 $1 \mathrm{~m}$ ，离地面不少于 $0.5 \mathrm{~m}$ 。

# 5 使用建议

选用。

# 参考文献

1宏光空降装备厂.上海筛网厂交货试验报告统计资料：No.绸-11.1985   
2宏光空降装备厂，降落伞锦丝材料及缝合部自然伸缩试验，1979

审校 凌月华

# 529 锦丝绸

# 1 概述

529 锦丝绸采用 50 dtex 锦丝为经、纬丝，以小花纹组织织造而成，并可根据需要进行防灼处理。采用网状结构的小花纹组织，使绸子具有手感柔软、耐磨、不易产生并丝等特点。适于作备份伞、伞兵伞和稳定伞伞衣。

1.1 牌号及名称 529 锦丝绸。

1.2 基本组成 聚酰胺6纤维。  
1.3 材料标准 FZ 66201-1995《特种工业用丝绸》。  
1.4 使用工艺说明书   
1.5 供应状态   
1.6 应用概况 已用作备份伞、伞兵伞和稳定伞伞衣。  
1.7 研制及生产单位 上海第六丝织厂研制；四川省海蓉绸厂、上海筛网厂生产。  
1.8 鉴定级别及日期 1969年由纺织工业部批准生产

# 2 性能

2.1 物理及化学性能 529 锦丝绸的颜色、组织、密度、厚度、幅宽、单位面积质量、透气量见表 2-1。  
2.2力学性能 529锦丝绸的断裂强力及断裂伸长率见表2-2。

# 2.3 耐环境性能

# 2.4 工艺性能

2.4.1 加工性能 裁剪、缝纫工艺性能良好。  
2.4.2 温度、湿度对尺寸的影响[2] 丝绸尺寸随温度、湿度变化而产生的自然伸缩，呈热缩冷胀，干缩湿胀规律。529锦丝绸在温度 $40^{\circ}\mathrm{C}$ 、相对湿度 $30\%$ 及温度 $10^{\circ}\mathrm{C}$ 、相对湿度 $95\%$ 两种条件下，其自然伸缩在土 $1\%$ 内。

表2-1  

<table><tr><td rowspan="2">性 能</td><td colspan="2">529 锦丝绸</td><td rowspan="2" colspan="2">性 能</td><td colspan="2">529 锦丝绸</td></tr><tr><td>指 标</td><td>典型值</td><td>指 标</td><td>典型值</td></tr><tr><td>颜色</td><td>练白</td><td>-</td><td rowspan="3">密度(参考)根·10cm</td><td>经向</td><td>480</td><td>-</td></tr><tr><td>组织</td><td>小花纹</td><td>-</td><td rowspan="2">纬向</td><td rowspan="2">480</td><td rowspan="2">-</td></tr><tr><td>厚度(参考)/mm</td><td>0.13</td><td>-</td></tr><tr><td>幅宽/cm</td><td>100±1.5</td><td>99.4</td><td rowspan="2">透气量/(L·m-2·s-1)</td><td>个别最大</td><td>430</td><td>338</td></tr><tr><td>单位面积质量(连边)/(g/m2)</td><td>≤56</td><td>53.1</td><td>个别最小</td><td>180</td><td>285</td></tr></table>

注：防灼后可增重 $4\%$

表2-2  

<table><tr><td rowspan="2" colspan="2">性 能</td><td colspan="2">529 锦丝绸</td><td rowspan="2" colspan="2">性 能</td><td colspan="2">529 锦丝绸</td></tr><tr><td>指 标</td><td>典型值</td><td>指 标</td><td>典型值</td></tr><tr><td rowspan="2">断裂强力/N</td><td>经向</td><td>≥539</td><td>612</td><td rowspan="2">断裂伸长率/%</td><td>经向</td><td>≥22</td><td>33.9</td></tr><tr><td>纬向</td><td>≥490</td><td>568</td><td>纬向</td><td>≥22</td><td>34.8</td></tr></table>

# 3 使用工艺

3.1裁剪工艺多层(不多于300层)铺料，描样，扎眼，电剪裁剪，用聚乙烯缩丁醛胶液涂边。  
3.2 缝纫工艺 作伞衣时，选用 $16 \sim 18$ 号机针，配以15号防灼锦丝线，线迹密度为 $30^{\frac{4}{5}}$ 针/ $100\mathrm{mm}$ ，双针机缝制。

# 4 其他

4.1 包装 折叠式包装。折叠规定为 $1\mathrm{m}$ 。用光滑、坚韧、干燥的防潮纸包裹，用粗布、麻布、帆布袋、塑料袋、纸（板）箱等装运。  
4.2 运输 按非危险品运输。注意防雨、防潮。  
4.3 贮存 贮存于温度 $0 \sim 30^{\circ} \mathrm{C}$ 、相对湿度不大于 $70\%$ 的库房内。防止日光直接照射，远离热源，离墙不少于 $1 \mathrm{~m}$ ，离地面不少于 $0.5 \mathrm{~m}$ 。

# 5 使用建议

选用。

# 参考文献

1宏光空降装备厂.上海筛网厂交货试验报告统计资料：No.绸-13.1985   
2宏光空降装备厂，降落伞锦丝材料及缝合部自然伸缩试验，1979

审校 凌月华

# 541 锦丝平纹绸

# 1 概述

541 锦丝平纹绸采用 50 dtex 锦丝为经、纬丝, 以平纹组织织造而成, 并进行防灼与轧光处理。具有表面光滑、轻薄、柔软的特点; 轧光后, 可具有微透气量特点。适于作翼型运动伞伞衣, 以满足伞翼充气后保持翼型, 并产生升力的要求。

1.1 牌号及名称 541 锦丝绸。  
1.2 基本组成 聚酰胺6纤维。  
1.3 材料标准 FZ 66201—1995《特种工业用丝绸》。  
1.4 使用工艺说明书   
1.5 供应状态   
1.6 应用概况 已用作翼型运动伞伞翼。  
1.7 研制及生产单位 上海第六丝织厂研制；四川省海蓉绸厂生产。  
1.8 鉴定级别及日期 1977年由纺织工业部批准生产。

# 2 性能

2.1物理及化学性能541锦丝平纹绸的颜色、组织、密度、厚度、幅宽、单位面积质量、透气量见表2-1。  
2.2力学性能 541锦丝平纹绸的断裂强力及断裂伸长率见表2-2。  
2.3 耐环境性能[2] 541锦丝平纹绸，自1979年5月14日至12月1日，在南京地区与地面呈 $30^{\circ}$ 角，经 $700\mathrm{h}$ 晴天的日晒试验表明耐光性能较差，强力降低 $60\%$ 以上。  
2.4 工艺性能 裁剪、缝纫工艺性能良好。

表2-1  

<table><tr><td rowspan="2">性 能</td><td colspan="2">541锦丝平纹绸</td><td rowspan="2" colspan="2">性 能</td><td colspan="2">541锦丝平纹绸</td></tr><tr><td>指 标</td><td>典型值</td><td>指 标</td><td>典型值</td></tr><tr><td rowspan="2">颜色</td><td rowspan="2">练白、大红、杏黄、深湖蓝、翠绿</td><td rowspan="2">-</td><td colspan="2">单位面积质量(连边)/(g/m2)</td><td>≤65</td><td>58.5</td></tr><tr><td rowspan="3">密度(参考)根/10cm</td><td>经向</td><td>440</td><td>-</td></tr><tr><td>组织</td><td>平纹</td><td>-</td><td rowspan="2">纬向</td><td rowspan="2">460</td><td rowspan="2">-</td></tr><tr><td rowspan="2">厚度(参考)/mm</td><td rowspan="2">0.12</td><td rowspan="2">...</td></tr><tr><td rowspan="2">透气量/(L·m-2·s-1)</td><td rowspan="2">个别最大</td><td rowspan="2">20</td><td rowspan="2">&lt;20</td></tr><tr><td>幅宽/cm</td><td>92±2.0</td><td>91.8</td></tr></table>

注：1 染色后可增重 $5\%$ 。  
2染色后幅宽可窄 $1\mathrm{cm}$

表2-2  

<table><tr><td rowspan="2" colspan="2">性 能</td><td colspan="2">541 锦丝平纹绸</td><td rowspan="2" colspan="2">性 能</td><td colspan="2">541 锦丝平纹绸</td></tr><tr><td>指 标</td><td>典型值</td><td>指 标</td><td>典型值</td></tr><tr><td rowspan="2">断裂强力/N</td><td>经向</td><td>≥441</td><td>613</td><td rowspan="2">断裂伸长率,%</td><td>经向</td><td>≥20</td><td>34.4</td></tr><tr><td>纬向</td><td>≥441</td><td>534</td><td>纬向</td><td>≥20</td><td>47.5</td></tr></table>

注：染色后断裂强力可降低 $3\%$ 。

# 3 使用工艺

3.1 裁剪工艺 多层（不多于300层）铺料，描样，划线，电剪裁剪，涂边。  
3.2 缝纫工艺 作翼型运动伞伞翼时，选用 $16 \sim 18$ 号机针，配以15号防灼锦丝线，线迹密度为 $30_{0}^{+5}$ 针/100mm，双针机缝制。

# 4 其他

4.1 包装 折叠式包装。折叠规定为 $1\mathrm{m}$ 。用光滑、坚韧、干燥的防潮纸包裹，用粗布、麻布、帆布袋、塑料袋、纸（板）箱等装运。  
4.2 运输 按非危险品运输。注意防雨、防潮。  
4.3 贮存 贮存于温度 $0 \sim 30^{\circ} \mathrm{C}$ 、相对湿度不大于 $70\%$ 的库房内。防止日光直接照射，远离热源，离墙不少于 $1 \mathrm{~m}$ ，离地面不少于 $0.5 \mathrm{~m}$ 。

# 5 使用建议

限用。因原料来源问题，可用544锦丝格子绸代替。

# 参考文献

1宏光空降装备厂.上海第二绸缎练染厂交货试验报告统计资料：No.绸 13.1985   
2宏光空降装备厂，降落伞纺织材料日晒试验报告，1979

审核凌月华

# 544涂层、轧光锦丝格子绸

# 1 概述

544 涂层、轧光锦丝格子绸采用 33.3 dtex 锦丝为经、纬丝，以平纹格子组织织造面成，并根据需要可进行涂层、防灼、轧光处理。具有较高的撕破强力，强重比高。涂层、轧光后可达到预期的透气量要求，适用于作翼伞的翼面和肋片以满足翼伞充气后保持翼形并产生升力的要求。

1.1 牌号及名称 544 涂层锦丝格子绸；544 轧光锦丝格子绸。  
1.2 基本组成 聚酰胺6纤维。

1.3 材料标准 FZ 66201-1995《特种工业用丝绸》。  
1.4 使用工艺说明书   
1.5 供应状态   
1.6 应用概况 544 涂层锦丝格子绸：已用作翼型伞的上翼面；544 轧光锦丝格子绸：已用作翼型伞的下翼面。  
1.7 研制及生产单位 上海第六丝织厂研制；四川省海蓉绸厂、北京邦维高科特种纺织品有限责任公司生产。  
1.8 鉴定级别及日期 1981年由纺织工业部批准生产。

# 2 性能

2.1 物理及化学性能 544 涂层、轧光锦丝格子绸的颜色、组织、密度、厚度、幅宽、单位面积质量、透气量见表 2-1。  
2.2力学性能544涂层、轧光锦丝格子绸的断裂强力、断裂伸长率见表2-2。

2.3 耐环境性能  
2.4 工艺性能 裁剪、缝纫工艺性能良好。

表2-1
