Repository: C-zj02/CFD-claw

<div align="center">

**English** | [中文](#中文版) | [Français](README_FR.md) | [Русский](README_RU.md) | [हिन्दी](README_HI.md) | [العربية](README_AR.md) | [Português](README_PT.md)

# 🚀 Claude Code Python

**A Complete Python Reimplementation Based on Real Claude Code Source**

*From TypeScript Source → Rebuilt in Python with ❤️*

***
**🔥 Active Development • New Features Weekly 🔥**

</div>

***

## 🎯 What is This?

**Clawd Code** is a **complete Python rewrite** of Claude Code, based on the **real TypeScript source code**.

File: RAG-data/中国航空材料手册(第2版) 第2卷 变形高温合金 铸造高温合金(1)201-400.pdf-1e147c2f-2d4f-423b-8192-e0a1038b07aa.md (part 5 of 12)
不同规范变形的试样于 $950\mathrm{C},1\mathrm{h}$ ，空冷固溶处理后的再结晶图见图5-3。在 $900\sim 1000\mathrm{C}$ 温度变形，如变形量 ${>}20\%$ ，则经 $950\mathrm{C}$ 固溶后均能获得均匀细小的再结晶晶粒。
<table><tr><td rowspan="2">焊接方法</td><td rowspan="2">厚度/mm</td><td rowspan="2">焊前状态</td><td rowspan="2">焊后处理</td><td rowspan="2">焊丝牌号</td><td rowspan="2">θ/°C</td><td colspan="2">接头强度</td><td colspan="2">持久性能</td></tr><tr><td>σb/MPa</td><td>强度系数/%</td><td>σ/MPa</td><td>t/h</td></tr><tr><td rowspan="3">氩弧焊</td><td rowspan="3">1.5</td><td rowspan="3">供应状态</td><td rowspan="3">未处理</td><td rowspan="3">HGH3536</td><td>20</td><td>800</td><td>100</td><td>-</td><td>-</td></tr><tr><td>650</td><td>586</td><td>100</td><td>294</td><td>217.6</td></tr><tr><td>815</td><td>337</td><td>100</td><td>110</td><td>46.4</td></tr><tr><td rowspan="4">脉冲氩弧焊</td><td rowspan="2">1.0</td><td rowspan="2">供应状态</td><td rowspan="2">未处理</td><td rowspan="2">-</td><td>20</td><td>842</td><td>100</td><td>-</td><td>-</td></tr><tr><td>650</td><td>531</td><td>90</td><td>-</td><td>-</td></tr><tr><td rowspan="2">1.5</td><td rowspan="2">供应状态</td><td rowspan="2">未处理</td><td rowspan="2">HSG-1</td><td>20</td><td>826</td><td>100</td><td>-</td><td>-</td></tr><tr><td>650</td><td>581</td><td>98</td><td>294</td><td>296.5</td></tr><tr><td rowspan="3">缝焊</td><td rowspan="3">1.5</td><td rowspan="3">供应状态</td><td rowspan="3">未处理</td><td rowspan="3">-</td><td>20</td><td>763</td><td>96</td><td>-</td><td>-</td></tr><tr><td>650</td><td>514</td><td>91</td><td>294</td><td>214.2</td></tr><tr><td>815</td><td>325</td><td>100</td><td>110</td><td>48.6</td></tr></table>

5.3 零件热处理工艺 板材制件固溶处理： $1150\mathrm{C} \pm 10\mathrm{C}, 2 \sim 15\mathrm{min}$ ，快速空冷。焊接件或火焰筒处理： $980\mathrm{C} \pm 10\mathrm{C}, 60\mathrm{min}$ ，空冷。机加工后除应力处理： $870\mathrm{C} \pm 10\mathrm{C}, 30 \sim 60\mathrm{min}$ ，空冷。零件稳定尺寸处理： $760\mathrm{C} \pm 10\mathrm{C}, 2\mathrm{h}$ ，空冷。

# 6 功能考核试验

# 7 使用建议

推荐。

# 参考文献

1 钢铁研究总院. GH536 合金的研制、生产和使用. 1991  
2 北京航空材料研究所主编. 航空发动机设计用材料数据手册. 1990.768~792  
3 北京航空材料研究所, GH536 合金板材热处理制度研究. 1992  
4 AD403368. A1~A45   
5 北京航空材料研究所，Q/6SZ 779—1989 GH536 合金板材焊接工艺和质量检验  
6 北京航空材料研究所等编. 航空材料焊接手册. 国防工业出版社, 1978.198\~201

编写 黄福祥 尤云龙

审校 赵宇新

# GH3625(GH625)

# 1 概述

GH3625是以钼、铌为主要强化元素的固溶强化型镍基变形高温合金，具有优良的耐腐蚀和抗氧化性能，从低温到 $980\mathrm{C}$ 均具有良好的拉伸性能和疲劳性能，并且耐盐雾气氛下的应力腐蚀。因此，可广泛用于制造航空发动机零部件、宇航结构部件和化工设备。合金的加工和焊接性能良好，可供应各种板材、棒材、管材、丝材、带材和锻件。

1.1 材料牌号 GH3625(GH625)。  
1.2 相近牌号 Incone 1625, UNS No 6625（美国），NC22DNb（法国）。

# 1.3 材料的技术标准

GJB 3317-1998 《航空用高温合金热轧板规范》

Z9-0104--1990 《GH625合金板材技术条件》

Z9-0105-1990 《GH625合金棒材技术条件》

Q/3B 4077-1992《GH625合金棒材》

Q/3B 4078-1992《GH625合金板材》

Q/3B 4080-1992《GH625合金管材》

# 1.4 化学成分 见表1-1。

%

表1-1  

<table><tr><td rowspan="2">C</td><td rowspan="2">Cr</td><td rowspan="2">Ni</td><td rowspan="2">Co</td><td rowspan="2">Mo</td><td>Al</td><td>Ti</td></tr><tr><td colspan="2">不大于</td></tr><tr><td>≤0.10</td><td>20.0~23.0</td><td>余</td><td>≤1.00</td><td>8.0~10.0</td><td>0.40</td><td>0.40</td></tr><tr><td rowspan="2">Nb</td><td>Fe</td><td>Mn</td><td>Si</td><td>P</td><td>S</td><td>Cu</td></tr><tr><td colspan="6">不大于</td></tr><tr><td>3.15~4.15</td><td>5.00</td><td>0.50</td><td>0.50</td><td>0.015</td><td>0.015</td><td>0.07</td></tr></table>

1.5 热处理制度 棒材: $950 \sim 1030^{\circ} \mathrm{C}$ , 空冷或水冷; 或 $1090 \sim 1200^{\circ} \mathrm{C}$ , 空冷或水冷固溶处理。板材: $950 \sim 1030^{\circ} \mathrm{C}$ , 空冷; 或 $1090 \sim 1200^{\circ} \mathrm{C}$ , 空冷。管材: 推荐退火温度: $960 \sim 1030^{\circ} \mathrm{C}$ , 空冷或水冷。  
1.6 品种规格与供应状态 可供应 $d25 \sim 80\mathrm{mm}$ 的棒材和 $\delta 0.8 \sim 10.5\mathrm{mm}$ 的板材，也可供应 $d6 \sim 40\mathrm{mm}$ 的无缝（焊）管。棒材不经热处理但以车光或磨光状态交货；板材经固溶、精整后供应；管材经固溶、酸洗（或光亮退火）后供货。  
1.7 熔炼与铸造工艺 合金采用真空感应炉熔炼加电渣重熔或真空感应炉加真空电弧重熔工艺生产。  
1.8 应用概况与特殊要求 该合金用于制造发动机机匣、导向叶片、安装边和筒体、燃油总管等零部件，已通过实际应用考核，最高使用温度为 $950\mathrm{C}$ ；合金在 $550\sim700\mathrm{C}$ 长期使用后有一定的时效硬化现象，导致合金塑性有一些下降。

# 2 物理及化学性能

# 2.1 热性能

2.1.1 熔化温度范围 $1290 \sim 1350^{\circ} \mathrm{C}$ 。

2.1.2 热导率 见图2-1。  
2.1.3 比热容 见图2-2。

图片摘要：该图主要展示 2 1 热导率[1]。
![](images/5e9f5494eb98a694ef4429795fc0682112366a84366626ce18ef748921195673.jpg)  
固溶1150C，1h  
图2-1 热导率[1]

图片摘要：该图主要展示 2 1 热导率[1]。
![](images/fe77325ae6a2fea8b0b7230f2e890e4585da703271055c3d741fe11200fb088f.jpg)  
图2-2 比热容[1]

2.1.4 线膨胀系数 见图2-3。  
2.2 密度 $\rho = 8.44\mathrm{g / cm}^3$   
2.3 电性能 合金电阻率见图2-4。

图片摘要：该图主要展示 2 2 比热容[1]。
![](images/1290ce15903b89123a881665127b03b3a7a05bdb3c28ac01bfc3fb5ca19074a9.jpg)  
固溶 $1150^{\circ}\mathrm{C}, 1\mathrm{h}$   
图2-3 线膨胀系数[1]

图片摘要：该图主要展示 2 3 线膨胀系数[1]。
![](images/c0ff631d8411b243774e6eed162bddcb152ba89ee78a292448dbc97a7fba213b.jpg)  
固溶 $1150^{\circ}\mathrm{C}, 1\mathrm{h}$   
图2-4 电阻率[1]

2.4 磁性能 合金无磁性。

2.5 化学性能

2.5.1 抗氧化性能 合金具有优良的抗高温氧化性能，高温下在空气介质中循环氧化后合金的重量变化见表2-1。

表2-1[1]   

<table><tr><td colspan="2">循环氧化时间/h</td><td>100</td><td>200</td><td>300</td><td>400</td><td>500</td><td>600</td><td>700</td><td>800</td></tr><tr><td rowspan="2">重量变化/%</td><td>980C</td><td>+0.086</td><td>+0.065</td><td>+0.065</td><td>+0.048</td><td>+0.021</td><td>-</td><td>+0.030</td><td>-0.081</td></tr><tr><td>1095C</td><td>-0.182</td><td>-1.086</td><td>-3.335</td><td>-5.399</td><td>-6.566</td><td>-10.066</td><td>-</td><td>-</td></tr></table>

注：循环氧化加热 $15\mathrm{min}$ ，冷却 $5\mathrm{min}$ 为一循环。

2.5.2 耐腐蚀性能 合金具有良好的耐海水腐蚀能力，见表2-2。合金还耐各种盐类溶液的腐蚀。

此外，还有良好的耐硝酸及磷酸腐蚀的能力，对加热至沸点以下的盐酸和低浓度的硫酸腐蚀也有相当的抗力[2]。

表2-2[1]  

<table><tr><td>试验天数</td><td>试样类型</td><td>重量损失/g</td><td>局部腐蚀程度</td><td>试验天数</td><td>试样类型</td><td>重量损失/g</td><td>局部腐蚀程度</td></tr><tr><td colspan="4">在静止海水中</td><td colspan="4">在流动海水中(0.61m/s)</td></tr><tr><td rowspan="2">180</td><td rowspan="2">光滑的带缝隙的</td><td>0.05</td><td>无</td><td rowspan="2">180</td><td rowspan="2">光滑的带缝隙的</td><td>0.04</td><td>无</td></tr><tr><td>0.05</td><td>无</td><td>0.05</td><td>无</td></tr><tr><td rowspan="2">365</td><td rowspan="2">光滑的带缝隙的</td><td>0.02</td><td>无</td><td rowspan="2">365</td><td rowspan="2">光滑的带缝隙的</td><td>0.01</td><td>无</td></tr><tr><td>0.04</td><td>无</td><td>0.02</td><td>无</td></tr></table>

注：光滑试样是指 $6.4\mathrm{mm} \times 100\mathrm{mm} \times 300\mathrm{mm}$ 焊有圆形焊缝的平板试样，焊前在 $980^{\circ}\mathrm{C}$ 退火。带缝隙的试样是指用 $32\mathrm{mm}$ 的纤维垫圈以螺栓固定在板面中心。

# 3 力学性能

# 3.1 技术标准规定的性能 见表3-1。

表3-1  

<table><tr><td rowspan="3">品种</td><td colspan="4">拉伸性能</td><td colspan="4">持久性能</td><td rowspan="3">硬度</td></tr><tr><td rowspan="2">θ/C</td><td>σb/MPa</td><td>σp0.2/MPa</td><td>δ5/%</td><td rowspan="2">θ/C</td><td rowspan="2">σ/MPa</td><td>t/h</td><td>δ5/%</td></tr><tr><td colspan="3">不小于</td><td colspan="2">不小于</td></tr><tr><td>棒材①</td><td>20</td><td>830</td><td>410</td><td>30</td><td>815</td><td>114</td><td>23</td><td>15</td><td>HB≤290</td></tr><tr><td>板材②</td><td>20</td><td>830</td><td>410</td><td>30</td><td>815</td><td>114</td><td>23</td><td>15</td><td>HV≤305</td></tr><tr><td>棒材</td><td>20</td><td>830</td><td>410</td><td>30</td><td colspan="4">Q/3B 4078-1992</td><td>-</td></tr><tr><td>板材</td><td>20</td><td>825</td><td>415</td><td>30</td><td colspan="4">Q/3B 4077-1992</td><td>-</td></tr><tr><td>管材</td><td>20</td><td>825</td><td>415</td><td>35</td><td colspan="4">Q/3B 4080-1992</td><td>HRC≤25</td></tr></table>

① 标准Z9-0105—1990。  
② 标准Z9-0104—1990和GJB3317—1998。

# 3.2 室温及各种温度下的力学性能。

# 3.2.1 硬度

3.2.1.1 固溶温度对合金冷轧薄板硬度的影响见图3-1。  
3.2.1.2 固溶温度(保温1h)，对锻件硬度的影响见表3-2。  
3.2.1.3固溶和时效处理对合金热轧棒材硬度的影响见表3-3（固溶保温时间1h，水冷；时效保温时间16h，空冷；时效前先经 $1040^{\circ}\mathrm{C}$ 固溶处理）。

表3-2[4]  

<table><tr><td>固溶温度/℃</td><td>970</td><td>990</td><td>1050</td><td>1120</td><td>1160</td></tr><tr><td>HBS</td><td>217</td><td>207</td><td>197</td><td>187</td><td>187</td></tr></table>

表3-3[1]  

<table><tr><td>热处理
制度</td><td>热轧</td><td>815℃
固溶</td><td>930℃
固溶</td><td>1010℃
固溶</td><td>1040℃
固溶</td></tr><tr><td>硬度
HRC(HRB)</td><td>20</td><td>23</td><td>26</td><td>21</td><td>(99)</td></tr><tr><td>热处理
制度</td><td>540℃
时效</td><td>595℃
时效</td><td>650℃
时效</td><td>705℃
时效</td><td>1205℃
固溶</td></tr><tr><td>硬度
HRC(HRB)</td><td>20</td><td>23</td><td>(94)</td><td>(95)</td><td>(88)</td></tr></table>

图片摘要：该图主要展示 3 1 固溶温度对硬度的影响[3]。
![](images/432a868d4da076d5ea30576cbfedbc9234afb09db961c1c063644bebf0f1b340.jpg)  
图3-1 固溶温度对硬度的影响[3]

# 3.2.2 拉伸性能

3.2.2.1 合金各种型材在室温下的典型拉伸性能见表3-4。

表3-4  

<table><tr><td>品种</td><td colspan="3">棒材、条材和厚板</td><td>薄板、带材</td><td colspan="2">厚壁管、薄壁管(冷拔)</td></tr><tr><td>状态</td><td>轧制状态</td><td>退火930~1040C1~4h</td><td>固溶退火1095~1205C1~4h</td><td colspan="2">退火930~1040C,1~4h</td><td>固溶退火1095~1205℃1~4h</td></tr><tr><td>\( a_b/MPa \)</td><td>825~1105</td><td>825~1035</td><td>725~895</td><td>825~965</td><td>825~965</td><td>690~825</td></tr><tr><td>\( σ_{P0.2}/MPa \)</td><td>415~760</td><td>415~655</td><td>290~415</td><td>415~515</td><td>415~515</td><td>275~415</td></tr><tr><td>δ/%</td><td>30~60</td><td>30~60</td><td>40~65</td><td>30~55</td><td>30~55</td><td>40~60</td></tr><tr><td>ψ/%</td><td>40~60</td><td>40~60</td><td>60~90</td><td>-</td><td>-</td><td>-</td></tr></table>

3.2.2.2 冷轧薄板不同温度的拉伸性能见表3-5。

3.2.2.3 板材经1150C固溶处理后，不同温度下的拉伸性能见图3-2。

表3-5[5]  

<table><tr><td>熔炼工艺</td><td>状态</td><td>θ/℃</td><td>σb/MPa</td><td>σP0.2/MPa</td><td>δ5/%</td></tr><tr><td rowspan="4">真空感应加电渣</td><td rowspan="4">1100℃,空冷</td><td>20</td><td>883</td><td>392</td><td>65.7</td></tr><tr><td>500</td><td>780</td><td>319</td><td>66.7</td></tr><tr><td>600</td><td>773</td><td>302</td><td>71.8</td></tr><tr><td>700</td><td>663</td><td>301</td><td>94.0</td></tr><tr><td rowspan="4">真空感应加电渣</td><td rowspan="4">1100℃,空冷</td><td>800</td><td>400</td><td>288</td><td>98.7</td></tr><tr><td>900</td><td>223</td><td>166</td><td>104.9</td></tr><tr><td>950</td><td>162</td><td>-</td><td>108.9</td></tr><tr><td>1000</td><td>117</td><td>-</td><td>118.5</td></tr></table>

3.2.2.4 板材经 $1040^{\circ} \mathrm{C}$ 固溶后，不同温度下的拉伸应力-应变曲线见图3-3。  
3.2.2.5 冷变形量对板材室温拉伸性能的影响见图3-4。  
3.2.2.6 固溶温度（保温 $10\mathrm{min}$ ，空冷）对冷轧薄板 $(\delta 1.5\mathrm{mm})$ 拉伸性能的影响见表3-6。  
3.2.2.7 固溶温度对合金冷拉棒材室温拉伸性能的影响见图3-5。

图片摘要：该图主要展示 3 2 板材的拉伸性能[]。
![](images/746168d3e8b2fb80290e98f55a4640037be0b5ec7dec642f5c75e6d27d4e3b26.jpg)  
图3-2 $\delta 3.2\mathrm{mm}$ 板材的拉伸性能[]

表3-6[6]  

<table><tr><td rowspan="2">固溶温度/℃</td><td colspan="3">室温拉伸</td><td colspan="2">815℃拉伸</td></tr><tr><td>σb/MPa</td><td>σP0.2/MPa</td><td>δs/%</td><td>σb/MPa</td><td>δs/%</td></tr><tr><td>1000</td><td>906</td><td>417</td><td>55</td><td>372</td><td>96</td></tr><tr><td>1040</td><td>872</td><td>385</td><td>55</td><td>366</td><td>96</td></tr><tr><td>1080</td><td>851</td><td>368</td><td>59</td><td>365</td><td>97</td></tr><tr><td>1100</td><td>826</td><td>349</td><td>59</td><td>361</td><td>91</td></tr><tr><td>1120</td><td>817</td><td>343</td><td>60</td><td>361</td><td>80</td></tr><tr><td>1140</td><td>801</td><td>334</td><td>60</td><td>357</td><td>88</td></tr><tr><td>1160</td><td>787</td><td>323</td><td>63</td><td>350</td><td>75</td></tr></table>

图片摘要：该图主要展示 3 6[6]。
![](images/753b00e69e850fd34059446a5616355a99031e3ed201924a6a416ca8851193a1.jpg)  
图3-3 $\delta 1.6\mathrm{mm}$ 板材的拉伸应力-应变曲线

图片摘要：该图主要展示 3 3 板材的拉伸应力 应变曲线。
![](images/ac8c9d3469a1117fdea404034f9fe6d9f0ac93132fc1b08a6defb0e900c9a40e.jpg)  
$\delta 9.5 \mathrm{~mm}$ 热轧板于 $1175^{\circ} \mathrm{C}$ 固溶后冷轧

图片摘要：该图主要展示 3 3 板材的拉伸应力 应变曲线。
![](images/ee74f5098076bc54d248d38c287ae9ef0648d93bf97d32ba7ce4523f6939a7f4.jpg)  
图3-5 固溶温度对冷拉棒材室温拉伸性能的影响[1]  
图3-4 冷变形量对板材室温拉伸性能的影响[1]

3.2.2.8 不同热处理工艺对热轧棒材室温拉伸性能的影响见表3-7。

表3-7[1]  

<table><tr><td>热处理制度</td><td>σb/MPa</td><td>σP0.2/MPa</td><td>δ/%</td><td>热处理制度</td><td>σb/MPa</td><td>σP0.2/MPa</td><td>δ/%</td></tr><tr><td>热轧</td><td>1017</td><td>634</td><td>46</td><td>1040C,1h,水冷+540℃,16h,空冷</td><td>958</td><td>439</td><td>50</td></tr><tr><td>815℃,1h,水冷</td><td>989</td><td>586</td><td>42</td><td>1040℃,1h,水冷+595℃,16h,空冷</td><td>958</td><td>467</td><td>50</td></tr><tr><td>930℃,1h,水冷</td><td>1014</td><td>593</td><td>40</td><td>1040C,1h,水冷+650℃,16h,空冷</td><td>931</td><td>427</td><td>50</td></tr><tr><td>1010C,1h,水冷</td><td>983</td><td>542</td><td>46</td><td>1040C,1h,水冷+705℃,16h,空冷</td><td>931</td><td>424</td><td>48</td></tr><tr><td>1040C,1h,水冷</td><td>931</td><td>411</td><td>50</td><td>1205C,1h,水冷</td><td>814</td><td>331</td><td>62</td></tr></table>

3.2.2.9 合金长期时效后的室温拉伸性能变化见图3-6，高温拉伸性能变化见图3-7（时效前均经1100C固溶处理，拉伸试验温度与时效温度相同）。

图中所示温度为时效温度： $1 - 850^{\circ}C;2 - 700^{\circ}C$   
图片摘要：该图主要展示 3 7[1]。
![](images/fcf35977092d4cfe8136ef28204fcceb30745ef525de1a78dacebe70bec1c73e.jpg)  
3-650°C;4-900C;5-750°C;6-800°C;7-650C;8-750°C;9-700C;10-800°C;11-850°C;12-900°C;13-750C;14-650°C;15-800C;16-700°C;17-850°C;18-900°C

图片摘要：该图主要展示 3 7 长期时效对高温拉伸性能的影响[7]。
![](images/952fc9486b61536d7db1f39d8d264f1a2c76b15f2f2fca7cadc0053c942a47dc.jpg)  
图3-7 长期时效对高温拉伸性能的影响[7]  
图3-6 长期时效对室温拉伸性能的影响[7]

3.2.3 压缩性能 不同温度下的压缩屈服强度见图3-8(δ3.2mm，经1150℃固溶处理）。

3.2.4 弯曲性能 合金板材供应状态反复弯曲至断裂的次数约为20次。

# 3.3 持久和蠕变性能

# 3.3.1 高温持久性能

3.3.1.1 热轧棒材 $(d16\sim 24\mathrm{mm})$ 经 $1150^{\circ}\mathrm{C},1\mathrm{h}$ 固溶后的持久应力-寿命曲线见图3-9。

图片摘要：该图主要展示 3 8 板材的压缩屈服强度[1]。
![](images/498938a2d2c40c9cd330ce70ff67a019d891f120e88ce4e06eaa8d9b826ba3fb.jpg)  
图3-8 板材的压缩屈服强度[1]

图片摘要：该图主要展示 3 8 板材的压缩屈服强度[1]。
![](images/8c9068630010c5b371643c7cb0b056945131d96ab460371474983a3f1b850470.jpg)  
图3-9 榷材持久应力-寿命曲线[7]

3.3.1.2 合金于 $1090 \sim 1200\mathrm{C}$ 固溶状态的 $100\mathrm{h}$ 持久强度和蠕变强度见图3-10, $1000\mathrm{h}$ 持久强度和蠕变强度见图3-11, $10000\mathrm{h}$ 持久强度和蠕变强度见图3-12。

# 3.3.2 高温蠕变性能

3.3.2.1 合金于固溶状态在不同温度、不同时间内产生不同塑性应变的蠕变性能同样可见图

图片摘要：该图主要展示 3 9 榷材持久应力 寿命曲线[7]。
![](images/bf4529d5d445e5cf7581d5a93a97461f8f61396249b0aedd789faa7ea8929b41.jpg)  
3-10～图3-12。  
图3-10 100h持久强度和蠕变强度[1]

图片摘要：该图主要展示 3 10 100h持久强度和蠕变强度[1]。
![](images/e41a7358d69b0c704a174d290bb52b49396933ed5cbea0baeffcabc2b9ae6009.jpg)  
图3-11 1000h持久强度和蠕变强度[1]

3.3.2.2 固溶 $(1150^{\circ}\mathrm{C}, 1\mathrm{h})$ 棒材于不同温度下的蠕变应力和最小蠕变速率之间的关系见图3-13。  
3.3.2.3 固溶板材于 $760^{\circ}\mathrm{C}$ 、不同应力下的蠕变曲线见图3-14。  
3.3.2.4 1100°C固溶板材(δ1.5mm)不同温度和应力下的100h蠕变性能见表3-8。

# 3.4 疲劳性能

3.4.1 高周疲劳 热轧棒材 $(d16\mathrm{mm})$ 经 $1090\sim 1200^{\circ}\mathrm{C},1\mathrm{h}$ ，空冷处理后的疲劳曲线见图3-15。

图片摘要：该图主要展示 3 12 10000h持久强度和蠕变强度[1]。
![](images/2a14c39bb3cf66d353b0eea7fdc9b00ff85357259141052b1f5c30c3d8bad88a.jpg)  
图3-12 10000h持久强度和蠕变强度[1]

图片摘要：该图主要展示 3 12 10000h持久强度和蠕变强度[1]。
![](images/c988355abee355e46d3f168f9625d2c56c47065bb50fa533e7c1e9c137198a75.jpg)  
图3-13固溶棒材于 $650\sim 1090^{\circ}\mathrm{C}$ 温度范围内蠕变应力和蠕变速率之间的关系[1]

# 3.4.2 特种疲劳

3.4.2.1 冷轧薄板 $(\delta 1.5\mathrm{mm})$ 供应状态的热疲劳性能见表3-9。

表3-8  

<table><tr><td>试验温度/℃</td><td>σ/MPa</td><td>t/h</td><td>εr/%</td><td>εc/%</td><td>εtP/%</td></tr><tr><td>700</td><td>186</td><td>100</td><td>0.475</td><td>0.114</td><td>0.361</td></tr><tr><td>800</td><td>59</td><td>100</td><td>0.499</td><td>0.040</td><td>0.459</td></tr><tr><td>900</td><td>29</td><td>100</td><td>0.584</td><td>0.021</td><td>0.563</td></tr></table>

表3-9[2]  

<table><tr><td>θ/C</td><td>650→20</td><td>700→20</td><td>800→20</td><td>900→20</td></tr><tr><td>N0.5/周</td><td>745</td><td>375</td><td>295</td><td>95</td></tr></table>

注： $N_{0.5}$ 系指在试样缺口部位产生长度 $0.5\mathrm{mm}$ 裂纹时的热疲劳周数。

3.4.2.2 固溶温度(保温 $10\mathrm{min}$ )对板材 $(\delta 1.5\mathrm{mm})$ 在 $815\mathrm{C} \rightleftharpoons 20\mathrm{C}$ 热循环210周后热疲劳裂纹的影响见表3-10。

表3-10[6]  

<table><tr><td>固溶温度/℃</td><td>1080</td><td>1100</td><td>1120</td><td>1140</td><td>1160</td><td>1180</td><td>1200</td></tr><tr><td>裂纹长度/mm</td><td>0.425</td><td>0.555</td><td>0.480</td><td>0.400</td><td>0.565</td><td>0.460</td><td>0.375</td></tr></table>

3.4.2.3 变形量对板材 $(\delta 1.5\mathrm{mm})$ 在 $815\mathrm{C} \rightleftharpoons 20\mathrm{C}$ 热循环210周后热疲劳裂纹的影响见图3-16。

图片摘要：该图主要展示 3 10[6]。
![](images/22f37c353af40a2f16765e675ec5391ceb4225e88324c0948dbce6dad0781c23.jpg)  
图3-14 固溶状态的板材 $(\delta 0.5\mathrm{mm})$ 于 $760^{\circ}\mathrm{C}$ 时的蠕变曲线[1]

图片摘要：该图主要展示 3 14 固溶状态的板材 于 时的蠕变曲线[1]。
![](images/9f82ef791cb1f63c9d7e5cb3ceb96fe626057c142f19227994ed33e6528b95d4.jpg)  
图3-16 变形量对板材 $(\delta 1.5\mathrm{mm})$ 在 $815^{\circ}\mathrm{C} \rightleftharpoons 20^{\circ}\mathrm{C}$ 热循环210周后热疲劳裂纹的影响[6]

图片摘要：该图主要展示 3 16 变形量对板材 在 热循环210周后热疲劳裂纹的影响[6]。
![](images/a1f8684e1bbc22f244a33380ce67040a2c2690976fde481b1832c6de923032bd.jpg)  
图3-15 榷材固溶状态的疲劳曲线[1]

# 3.5 弹性性能

3.5.1 弹性模量 见表3-11。

表3-11[9]  

<table><tr><td>θ/C</td><td>20</td><td>95</td><td>205</td><td>315</td><td>425</td><td>540</td><td>650</td><td>760</td><td>870</td></tr><tr><td>ED/GPa</td><td>205</td><td>200</td><td>195</td><td>190</td><td>185</td><td>175</td><td>170</td><td>160</td><td>146</td></tr></table>

3.5.2 切变模量 见表3-12。

3.5.3 泊松比 见表3-13。

表3-12[9]  

<table><tr><td>θ/℃</td><td>20</td><td>95</td><td>205</td><td>315</td><td>425</td><td>540</td><td>650</td><td>760</td><td>870</td></tr><tr><td>G/GPa</td><td>79</td><td>77</td><td>75</td><td>72</td><td>70</td><td>67</td><td>63</td><td>60</td><td>57</td></tr></table>

表3-13  

<table><tr><td>θ/℃</td><td>20</td><td>95</td><td>205</td><td>315</td><td>425</td><td>540</td><td>650</td><td>760</td></tr><tr><td>μ</td><td>0.308</td><td>0.310</td><td>0.312</td><td>0.313</td><td>0.312</td><td>0.321</td><td>0.328</td><td>0.329</td></tr></table>

# 4 组织结构

# 4.1 相变温度

# 4.2 时间-温度-组织转变曲线

4.3 合金组织结构 合金在固溶状态的组织为奥氏体基体和少量的 TiN、NbC、和 $\mathbf{M}_{6} \mathbf{C}$ 相, 经 650~900°C 长期时效后, 所析出的相为 $\gamma^{\prime \prime}, \delta, \mathrm{M}_{23} \mathrm{C}_{6}$ 和 $\mathrm{M}_{6} \mathrm{C}$ 。在 $650 \sim 700^{\circ} \mathrm{C}$ 长期时效后主要析出 $\gamma^{\prime \prime}$ , 使合金室温、高温强度明显提高, 塑性有所下降, 但仍保持较高水平; $780 \sim 850^{\circ} \mathrm{C}$ 时效后主要析出 $\delta$ 相, 虽然强度有所提高, 但合金塑性下降较多。 $900^{\circ} \mathrm{C}$ 时效后只有少量的析出相, 因此力学性能与固溶状态相近。 $\delta$ 相为正交结构片状 $\mathrm{Ni}_{3} \mathrm{Nb}$ , 并以针状魏氏体组织存在[1,7]。

# 5 工艺性能与要求

5.1 成形性能 合金的冷热成形性能良好。钢锭锻造加热温度为 $1120^{\circ}\mathrm{C}$ ，开锻温度不低于 $1030^{\circ}\mathrm{C}$ ，停锻温度不低于 $930^{\circ}\mathrm{C}$ ；模锻时，最终变形量应不小于 $15\% \sim 20\%$ 。轧制加热温度为 $1120 \sim 1160^{\circ}\mathrm{C}$ ，开轧温度不低于 $1050^{\circ}\mathrm{C}$ ，停轧温度不低于 $930^{\circ}\mathrm{C}$ ，薄板冷轧半成品变形量为 $25\% \sim 30\%$ ，成品变形量不小于 $30\%$ 。中间及成品淬火温度为 $1100^{\circ}\mathrm{C} \pm 10^{\circ}\mathrm{C}$ 。  
5.2 焊接性能 合金的焊接性能良好，可在保护气氛下用钨极或本合金作添料进行氩弧焊接，也可用钎焊连接及电阻缝焊。  
5.3 零件热处理工艺 消除应力: $900^{\circ}\mathrm{C}$ ; 退火: $930 \sim 1040^{\circ}\mathrm{C}, 1\mathrm{h}$ ; 固溶处理: $1090 \sim 1200^{\circ}\mathrm{C}$ , 空冷或水冷。当合金在不高于 $650^{\circ}\mathrm{C}$ 工作时, 可根据要求采用热轧、冷轧或退火状态的材料。当工作温度在 $650^{\circ}\mathrm{C}$ 以上时, 对要求具有较好的疲劳性能和抗拉强度的零部件可采用退火工艺, 对要求具有较好蠕变和持久性能的零件可采用固溶处理。  
5.4 表面处理工艺 除去合金表面氧化皮时先碱洗，再在硝酸-氢氟酸-水溶液中酸洗。  
5.5 切削加工与磨削性能 应采用硬质合金或高速钢刀具。所用切削刀具应具有正前角。高速切削加工时推荐用水基冷却液，低速切削加工时推荐用较粘稠的冷却液。

# 6 功能考核试验

# 7 使用建议

推荐。

# 参考文献

1 Hucek H. J. et. al., Aerospace Structural Metals Handbook, V. 4, Battelle, Columbus, Ohio. 1979   
2 冶军编. 美国镍基高温合金. 科学出版社, 1978.228~241  
3抚顺钢厂.GH625合金热处理试验总结.1989   
4南方动力公司，GH625合金锻造工艺试验总结.1990

5抚顺钢厂，钢铁研究总院，GH625合金的全面性能.1989  
6 北京航空材料研究所. GH625 合金应用研究. 1989  
7 钢铁研究总院. 抚顺钢厂. GH625合金长期时效后的组织和性能变化. 1989  
8抚顺钢厂，钢铁研究总院.GH625合金试制总结.1989  
9 Alloy digest. code Ni-443, 1993. 12

编写 王延庆 赵宇新

审校 黄福祥

# GH4033(GH33)

# 1 概述

GH4033是以镍-铬为基体，添加铝、钛形成 $\gamma^{\prime}$ 相弥散强化的合金，在 $700\sim 750^{\circ}C$ 具有足够的高温强度，在 $900^{\circ}C$ 以下具有良好的抗氧化性。该合金冷、热加工性能良好，主要供应热轧棒材及盘坯料，应用于发动机转子零件。

1.1 材料牌号 GH4033(GH33)。  
1.2 相近牌号 3N4376,XH77TIOP（俄罗斯）。

# 1.3 材料的技术标准

GJB 1953-1994 《航空发动机转动件用高温合金热轧棒材规范》

GJB 2611-1996 《航空用高温合金冷拉棒材规范》

GJB 2612-1996 《焊接用高温合金冷拉丝材规范》

GJB 3020-1997 《航空用高温合金环坯规范》

GJB 3165-1998 《航空承力件用高温合金热轧和锻制棒材规范》

GJB 3782-1999 《航空用高温合金锻制圆饼规范》

HB 5198-1982 《航空叶片用变形高温合金棒材》

# 1.4 化学成分见表1-1。

%

表1-1  

<table><tr><td colspan="2">C</td><td colspan="2">Cr</td><td colspan="2">Ni</td><td colspan="2">Al</td><td colspan="2">Ti</td></tr><tr><td colspan="2">0.03~0.08</td><td colspan="2">19.0~22.0</td><td colspan="2">余</td><td colspan="2">0.60~1.00</td><td colspan="2">2.40~2.80</td></tr><tr><td>Fe</td><td colspan="2">B</td><td colspan="2">Ce</td><td>Mn</td><td>Si</td><td colspan="2">P</td><td>S</td></tr></table>

不大于  

<table><tr><td>4.0</td><td>0.010</td><td>0.010</td><td>0.35</td><td>0.65</td><td>0.015</td><td>0.007</td></tr></table>

注：1 HB5198-1982《航空叶片用变形高温合金棒材》标准中规定： $w(\mathrm{C}) = 0.04\% \sim 0.08\%$ ， $w(\mathrm{Fe}) < 1.0\%$ ， $w(\mathrm{Ce}) < 0.02\%$ ， $w(\mathrm{Mn}) < 0.4\%$ ， $w(\mathrm{Si}) < 0.60\%$ 。  
2 微量杂质规定： $w(\mathrm{Bi}) < 0.001\%$ ， $w(\mathrm{Sn}) < 0.0012\%$ ， $w(\mathrm{Sb}) < 0.0025\%$ ， $w(\mathrm{As}) < 0.0025\%$ ， $w(\mathrm{Pb}) < 0.001\%$ 。但是HB5198—1982《航空叶片用变形高温合金棒材》标准中规定： $w(\mathrm{Bi}) < 0.0001\%$ 。  
3 杂质铜规定为 $w(\mathrm{Cu}) < 0.07\%$ 。  
4 航空航天工业部门使用的GH4033合金其铁含量应为 $w(\mathrm{Fe}) < 1.0\%$ 。

1.5 热处理制度 转动部件用热轧棒材为： $1080\mathrm{C} \pm 10\mathrm{C}, 8\mathrm{h}$ ，空冷 $+700\mathrm{C} \pm 10\mathrm{C}, 16\mathrm{h}$ ，空冷。普通承力件用棒材和冷拉棒材为 $1080\mathrm{C}, 8\mathrm{h}$ ，空冷 $+700\mathrm{C}$ 或 $750\mathrm{C}, 16\mathrm{h}$ ，空冷。坏坯和锻制圆饼为 $1080\mathrm{C}, 8\mathrm{h}$ ，空冷 $+750\mathrm{C}, 16\mathrm{h}$ ，空冷。  
1.6 品种规格与供应状态 供应直径 $d20 \sim 55\mathrm{mm}$ 的热轧圆棒材。冷拉棒材供应下列品种：直径 $d8 \sim 45\mathrm{mm}$ 圆棒、边长为 $8 \sim 30\mathrm{mm}$ 方棒，内切圆直径 $d8 \sim 36\mathrm{mm}$ 的六角形棒材。还供应直径不大于 $600\mathrm{mm}$ 、高度 $60 \sim 150\mathrm{mm}$ 的锻制圆饼，外径 $200 \sim 800\mathrm{mm}$ 、内径 $50 \sim 600\mathrm{mm}$ ，高度 $60 \sim 250\mathrm{mm}$ 的环坯，以及直径 $20 \sim 300\mathrm{mm}$ 的热轧和锻制棒材。焊丝可供应直径为 $0.2 \sim 10\mathrm{mm}$ 丝材。叶片用棒材以轧态供应，其表面应全部磨光或车光。冷拉棒以固溶处理后酸洗或磨光或冷拉状态交货。普通承力件用棒材一般不经热处理交货，也可经磨光、车光交货。坏不经热处理，但可经车光或不经车光交货。圆饼以锻态、表面经打磨后供应。焊丝以硬态、半硬态、固溶处理加酸洗、光亮固溶处理成盘交货，也可以直条状交货。  
1.7 熔炼与铸造工艺 采用电弧炉、电弧炉+电渣或真空电弧重熔、非真空感应炉+电渣或真空电弧重溶、真空感应炉+电渣或真空电弧重熔工艺熔炼。  
1.8 应用概况与特殊要求 该合金大量应用于涡轮发动机高温部件，主要用做涡轮工作叶片、涡轮盘及其他高温承力部件，是国内外已有成熟使用经验的合金之一。该合金在热轧及锻造时均应注意再结晶问题，它形成晶粒不均匀及粗晶的倾向较大，易产生粗晶废品。此外，应严格控制生产工艺，避免出现 $700^{\circ}\mathrm{C}$ 拉伸塑性下降的现象。

# 2 物理及化学性能

# 2.1 热性能

2.1.1 热导率 见表2-1。

表2-1[1]   

<table><tr><td>θ/°C</td><td>100</td><td>200</td><td>300</td><td>400</td><td>500</td><td>600</td><td>700</td><td>800</td><td>900</td></tr><tr><td>λ/(W/(m·°C))</td><td>11.30</td><td>12.97</td><td>14.64</td><td>16.32</td><td>17.99</td><td>20.08</td><td>22.59</td><td>25.11</td><td>27.62</td></tr></table>

2.1.2 比热容 见表2-2。

2.1.3 线膨胀系数 见表2-3。

表2-2[2]  

<table><tr><td>θ/℃</td><td>100</td><td>200</td><td>300</td><td>400</td><td>500</td><td>600</td><td>700</td><td>800</td></tr><tr><td>c/(J/(kg·C))</td><td>439.6</td><td>460.5</td><td>502.4</td><td>544.3</td><td>565.2</td><td>586.2</td><td>628.0</td><td>669.9</td></tr></table>

表2-3[1]  

<table><tr><td>θ/℃</td><td>20~100</td><td>20~200</td><td>20~300</td><td>20~400</td><td>20~500</td><td>20~600</td><td>20~700</td><td>20~800</td><td>20~900</td></tr><tr><td>α/10-6℃-1</td><td>11.56</td><td>12.30</td><td>13.17</td><td>13.79</td><td>14.52</td><td>15.07</td><td>15.62</td><td>16.30</td><td>17.15</td></tr></table>

2.2 密度 $\rho = 8.2\mathrm{g / cm}^3$   
2.3 电性能 室温电阻率 $\rho = 1.24 \times 10^{-6} \Omega \cdot \mathrm{m}^{[2]}$ 。  
2.4 磁性能 无磁性。  
2.5 化学性能  
2.5.1 抗氧化性能 在空气介质中试验时的氧化速率见表2-4。

表2-4[3]  

<table><tr><td rowspan="2">θ/C</td><td colspan="4">氧化速率/(g/(m2·h))</td></tr><tr><td>25h</td><td>50h</td><td>75h</td><td>100h</td></tr><tr><td>800</td><td>0.086</td><td>0.064</td><td>0.051</td><td>0.045</td></tr><tr><td>900</td><td>0.212</td><td>0.171</td><td>0.133</td><td>0.118</td></tr><tr><td>1000</td><td>0.732</td><td>0.491</td><td>0.376</td><td>0.299</td></tr></table>

# 3力学性能

# 3.1 技术标准规定的性能 见表3-1。

表3-1  

<table><tr><td rowspan="3" colspan="2">标准号</td><td colspan="5">拉伸性能</td><td rowspan="3">室温硬度HBS(压痕直径/mm)</td><td rowspan="2">室温冲击AKU/J</td><td colspan="3">持久性能②</td></tr><tr><td rowspan="2">θ/C</td><td>σb/MPa</td><td>σP0.2/MPa</td><td>δ5/%</td><td>ψ/%</td><td rowspan="2">θ/C</td><td rowspan="2">σ/MPa</td><td>t/h</td></tr><tr><td colspan="4">不小于</td><td>不小于</td><td>不小于</td></tr><tr><td colspan="2">GJB 1953-1994</td><td>700</td><td>685</td><td>-</td><td>15</td><td>20</td><td>321~255(3.40~3.80)</td><td>-</td><td>700</td><td>430(410)</td><td>60(80)</td></tr><tr><td rowspan="2">GJB 3165-1998</td><td>&lt; d50mm棒及扁材</td><td>700</td><td>685</td><td>-</td><td>15</td><td>20</td><td>311~255(3.45~3.80)</td><td>-</td><td>700</td><td>430(412)</td><td>60(80)</td></tr><tr><td>≥d50mm棒</td><td>20</td><td>880</td><td>590</td><td>13</td><td>16</td><td>321~255(3.40~3.80)</td><td>23.5</td><td>750</td><td>345(295)</td><td>50(100)</td></tr><tr><td colspan="2">GJB 2611-1996</td><td>700</td><td>685</td><td>-</td><td>15</td><td>20</td><td>-</td><td>-</td><td>700</td><td>430(410)</td><td>60(80)</td></tr><tr><td colspan="2">GJB 3782-1999</td><td>20</td><td>885(805)①</td><td>590</td><td>13(10)</td><td>16(13)</td><td>321~255(3.40~3.80)</td><td>23.5</td><td>750</td><td>295(345)</td><td>100(50)</td></tr><tr><td colspan="2">HB 5198-1982</td><td>700</td><td>735</td><td>-</td><td>15</td><td>20</td><td>321~255(3.40~3.80)</td><td>-</td><td>700</td><td>451(432)</td><td>40(60)</td></tr><tr><td rowspan="2" colspan="2">GJB 3020-1997③</td><td>20</td><td>I</td><td>880</td><td>590</td><td>13</td><td>321~255(3.40~3.80)</td><td rowspan="2">23.5</td><td rowspan="2">750</td><td rowspan="2">345(295)</td><td rowspan="2">50(100)</td></tr><tr><td>20</td><td>I</td><td>800</td><td>590</td><td>10</td><td>13</td></tr></table>

① 如因熔检坯锻造工艺不当，导致力学性能试验不合格，可在圆饼上取弦向试样检验，并按此指标验收。  
② 持久性能初次检验不合格时，按括号内指标重新试验，试样不加倍。  
③ 如因锻造工艺不当，导致性能不合格时，可剖环坯检验，其室温拉伸性能应符合Ⅰ组要求，其余性能与熔检料要求相同。

# 3.1.1 叶片用热轧棒材 $700^{\circ} \mathrm{C}$ 拉伸性能的生产检验数据经统计处理后的各基值，以及棒材不同温度下的拉伸性能设计许用值见表 3-2。

表3-2[4]  

<table><tr><td rowspan="2">品种</td><td rowspan="2">θ/C</td><td colspan="5">σb/MPa</td><td colspan="2">δ5/%</td><td colspan="2">ψ/%</td><td rowspan="2">子样大小n</td><td rowspan="2">品种</td><td rowspan="2">θ/C</td><td colspan="5">σb/MPa</td><td colspan="2">δ5/%</td><td colspan="2">ψ/%</td><td rowspan="2">子样大小n</td></tr><tr><td>S</td><td>-3σ</td><td>A</td><td>B</td><td>X</td><td>S</td><td>X</td><td>S</td><td>X</td><td>S</td><td>-3σ</td><td>A</td><td>B</td><td>X</td><td>S</td><td>X</td><td>S</td><td>X</td></tr><tr><td rowspan="3">热轧(棒材)</td><td>室温</td><td>-</td><td>945</td><td>970</td><td>995</td><td>1088</td><td>-</td><td>30</td><td>-</td><td>28</td><td>-</td><td rowspan="3">热轧(棒材)</td><td>750</td><td>-</td><td>625</td><td>640</td><td>660</td><td>740</td><td>-</td><td>23</td><td>-</td><td>27</td><td>-</td></tr><tr><td>600</td><td>-</td><td>820</td><td>840</td><td>860</td><td>971</td><td>-</td><td>32</td><td>-</td><td>39</td><td>-</td><td>-</td><td>-</td><td>505</td><td>520</td><td>535</td><td>605</td><td>-</td><td>28</td><td>-</td><td>38</td><td>-</td></tr><tr><td>700</td><td>685</td><td>730</td><td>750</td><td>770</td><td>804</td><td>15</td><td>23</td><td>20</td><td>26</td><td>128</td><td>-</td><td>-</td><td>-</td><td>-</td><td>-</td><td>-</td><td>-</td><td>-</td><td>-</td><td>-</td><td>-</td></tr></table>

# 3.1.2 圆饼锻件弦向取样的室温拉伸性能的生产检验数据经统计处理后的各基值（设计许用值）见表3-3。

表3-3[4]  

<table><tr><td>拉伸性能</td><td>S</td><td>-3σ</td><td>A</td><td>B</td><td>X</td><td>s</td><td>炉批数</td><td>子样大小n</td><td>拉伸性能</td><td>S</td><td>-3σ</td><td>A</td><td>B</td><td>X</td><td>s</td><td>炉批数</td><td>于样大小n</td></tr><tr><td>σb/MPa</td><td>885</td><td>995</td><td>1025</td><td>1060</td><td>1114</td><td>34.6</td><td>123</td><td>123</td><td>δ5/%</td><td>13</td><td>-</td><td>-</td><td>-</td><td>22</td><td>5.0</td><td>123</td><td>123</td></tr><tr><td>σP0.2/MPa</td><td>590</td><td>650</td><td>670</td><td>690</td><td>724</td><td>21.1</td><td>123</td><td>123</td><td>ψ/%</td><td>16</td><td>-</td><td>-</td><td>-</td><td>24</td><td>4.8</td><td>123</td><td>123</td></tr></table>

# 3.2 室温及各种温度下的力学性能

# 3.2.1 硬度

3.2.1.1 技术条件规定的室温硬度为HBS $321\sim 255,149$ 炉材料的室温硬度统计平均值 $\mathrm{HBS285^{[4]}}$ 。

3.2.1.2 碳、铝、钛元素含量对室温硬度的影响见图3-1。  
3.2.1.3 固溶处理温度，对热轧棒硬度及晶粒平均直径的影响（固溶保温时间8h）见图3-2。

3.2.2 拉伸性能  
3.2.2.1 不同熔炼工艺材料在各种温度下的拉伸性能见图3-3。  
3.2.2.2 铝含量对拉伸性能的影响见图3-4（当铝含量变化时，其他元素含量不变，其碳的质量分数为 $0.065\%$ ，钛的质量分数为 $2.40\%$ ）。图中也绘出 $700^{\circ}\mathrm{C}$ ，应力 $432\mathrm{MPa}$ 的光滑持久寿命 $t$ ，硬度HBS和 $\gamma'$ 相含量。

图片摘要：该图主要展示 3 2 固溶温度对硬度及晶粒平均直径的影响[5]。
![](images/95c951d7fa1766824902ef828c3eb5af8e7a4d69fd97d64d87a57ac4d7b3ef9f.jpg)  
$w(\mathrm{Al})$ 变化时： $w(\mathrm{C})0.065\% ,w(\mathrm{Ti})2.4\%$   
$w(\mathrm{Ti})$ 变化时： $w(\mathrm{C})0.065\% ,w(\mathrm{Al})1.05\%$

图片摘要：该图主要展示 3 2 固溶温度对硬度及晶粒平均直径的影响[5]。
![](images/6d0c36499ca1529e25eca459e482faaf7e2a69a1f488530567c5c5e6ee775571.jpg)  
图3-2 固溶温度对硬度及晶粒平均直径的影响[5]

图片摘要：该图主要展示 3 2 固溶温度对硬度及晶粒平均直径的影响[5]。
![](images/841bea5f3805cccfd6b11d078c8d9bc0477549457eecb8b203f9d37bd6fa8a99.jpg)  
图3-1 碳、铝、钛元素含量对室温硬度的影响[5]  
图3-3 不同熔炼工艺材料在各种温度下的拉伸性能[5]

3.2.2.3 钛的质量分数对拉伸性能的影响见图3-5（当钛的质量分数变化时，其他元素含量不变，其碳的质量分数为 $0.065\%$ ，铝的质量分数为 $1.05\%$ ）。图中也绘出 $700^{\circ}\mathrm{C}$ ，应力 $432\mathrm{MPa}$ 的光滑持久寿命 $t$ ，硬度HBS和 $\gamma^\prime$ 相含量的变化。  
3.2.2.4 $\gamma^{\prime}$ 相含量对拉伸性能的影响见图3-6，图中也绘出 $700\mathrm{C}$ ，应力 $432\mathrm{MPa}$ 光滑持久寿命 $t$ 及硬度的变化。由图可见，光滑持久寿命 $t$ 在 $\gamma^{\prime}$ 相含量为 $15\%$ 左右达到最大值，与这个含量对应的铝约为 $1.4\%$ 和钛约为 $2.4\% (w(\mathrm{Al} + \mathrm{Ti}) = 3.8\%)$ 或铝约为 $1\%$ 和钛约为 $3\% (w(\mathrm{Al} + \mathrm{Ti}) = 4\%)$ 。生产统计表明当 $w(\mathrm{Al} + \mathrm{Ti}) \leqslant 3.1\%$ 时，持久性能达不到标准要求；当 $w(\mathrm{Al} + \mathrm{Ti}) \geqslant 3.4\%$ 时，持久性能达到标准要求，但可能出现 $700\mathrm{C}$ 拉伸伸长率偏低，故成分与性能应综合考虑。

图片摘要：该图主要展示 3 3 不同熔炼工艺材料在各种温度下的拉伸性能[5]。
![](images/130af818738819404a34303a8c486efa633c24383f2c9ce71a5a9b222f60febf.jpg)  
图3-4 铝的质量分数对拉伸性能及 $\gamma^{\prime}$ 相含量的影响[5]

3.2.2.5 碳含量对拉伸性能和其他性能的影响见图3-7，其铝的质量分数为 $1.05\%$ ，钛的质量分数为 $2.4\%$ 。由图可见，含碳量为 $0.06\%$ 时，综合性能较好，过高的碳含量使持久性能下降，同时在低倍组织上易出现带状碳化物，过低的碳含量易出现粗晶，因此控制合适的碳含量十分重要。  
3.2.2.6 合金于 $700\mathrm{C}$ 的屈服强度 $\sigma_{\mathrm{P0,2}}$ 与平均直径 $\vec{d} (\mathrm{mm})$ 有如下近似关系：

$$
\sigma_ {\mathrm {P 0}, 2} = 4 6 6 + 2 7 \vec {d} ^ {1, 2 [ 5 ]}, \text {单 位 为} \mathrm {M P a}
$$

3.2.2.7 两种熔炼工艺的材料，经标准热处理后分别经 $650^{\circ}\mathrm{C}$ 和 $700^{\circ}\mathrm{C}$ 不同时间长期时效后， $700^{\circ}\mathrm{C}$ 拉伸性能见图3-8。  
3.2.2.8 拉伸图 屈服点前的拉伸图见图 3-9, 从屈服点至断裂的拉伸图见图 3-10, 从屈服点至断裂的真实应力-断面收缩率曲线见图 3-11。

# 3.2.3 冲击性能

3.2.3.1 电弧炉加电渣工艺生产的材料室温冲击性能统计结果见表3-4。  
3.2.3.2 两种工艺材料在各种温度下的冲击性能见图3-12。  
3.2.3.3 两种工艺材料，经标准热处理和 $700^{\circ}\mathrm{C}$ 及 $650^{\circ}\mathrm{C}$ 不同时间长期时效后的冲击性能见图3-13。

图片摘要：该图主要展示 3 5 钛含量对拉伸性能及 相含量的影响[5]。
![](images/92f9fd6b458b11fdf5622fb076b8fb3fd74b68db79b342ba3e59b83c770fd374.jpg)  
图3-5 钛含量对拉伸性能及 $\gamma^{\prime}$ 相含量的影响[5]

图片摘要：该图主要展示 3 5 钛含量对拉伸性能及 相含量的影响[5]。
![](images/723ab282a906f9fe22ed35617474757663cfbdda2819a5550746c120914f262c.jpg)  
图3-6 $\pmb{\gamma}^{\prime}$ 相含量对拉伸性能的影响[5]

图片摘要：该图主要展示 3 6 相含量对拉伸性能的影响[5]。
![](images/87ab4d0d86b6584fe4f600ff1bc81eae4055bec041790139b5692fa60380f8f2.jpg)  
图3-7 碳含量对性能及晶粒平均直径的影响[5]

图3-8 两种工艺材料经长期时效后 $700^{\circ}\mathrm{C}$ 的拉伸性能[5]  
图片摘要：该图主要展示 3 8 两种工艺材料经长期时效后 的拉伸性能[5]。
![](images/52553de413a60f5ea4de675ebf7e6f3f943b316d4b0bcc79be16080bf98d8cad.jpg)  
电弧炉十电渣；一一电弧炉十真空电弧

表3-4  

<table><tr><td rowspan="2">n</td><td colspan="4">aKU/(kJ/m2)</td></tr><tr><td>X</td><td>s</td><td>最大值</td><td>最小值</td></tr><tr><td>100</td><td>688</td><td>155</td><td>978</td><td>339</td></tr></table>

图片摘要：该图主要展示 3 4。
![](images/0d89fff22bb05e2a9f24c657cb9475b37bc2975f8d3027a8de1e8fb7a2adcf1a.jpg)  
图3-9 屈服点前的拉伸图[6]

图片摘要：该图主要展示 3 9 屈服点前的拉伸图[6]。
![](images/82771fa831e92c54b51dead38c4263ae572860b1faa6e3ffff624157ba0a227c.jpg)  
图3-10 从屈服点至断裂的拉伸图[6]

图片摘要：该图主要展示 3 10 从屈服点至断裂的拉伸图[6]。
![](images/1bdcdf0224c4cf181d9f036a31d78be22a476b93db397c01ba31f024d9e4cd0f.jpg)  
图3-11 从屈服点至断裂的真实应力-断面收缩率图[6]

图片摘要：该图主要展示 3 11 从屈服点至断裂的真实应力 断面收缩率图[6]。
![](images/98ad28b8f4395805b0001d1d96a74d4064ec1fa059af197b1d8000c4bbc42940.jpg)  
图3-12 各种温度下的冲击性能[5]

图片摘要：该图主要展示 3 12 各种温度下的冲击性能[5]。
![](images/c54e43059d1481cbde215e39ab9ade48a99a5fcf9bec49e8099403d652bc3cef.jpg)  
图3-13 长期时效后的冲击性能[5]

# 3.3 持久和蠕变性能

# 3.3.1 高温持久性能

3.3.1.1 不同熔炼工艺材料的高温持久性能见表3-5。由表可见，该合金无缺口敏感性。  
3.3.1.2 棒材经标准热处理后，纵向试样于不同温度的持久强度见表3-6。  
3.3.1.3 热轧棒材标准热处理后的持久应力-寿命曲线见图3-14。  
3.3.1.4 热强参数综合曲线见图3-15。  
3.3.1.5 经标准热处理和长期时效后的持久性能见表3-7。

表3-5[5]  

<table><tr><td rowspan="3">试验温度/℃</td><td colspan="3">电弧炉</td><td colspan="4">电弧炉+电渣</td><td colspan="4">非真空感应+电渣</td></tr><tr><td rowspan="2">σ/MPa</td><td colspan="2">光滑持久</td><td rowspan="2">σ/MPa</td><td colspan="2">光滑持久</td><td>缺口</td><td rowspan="2">σ/MPa</td><td colspan="2">光滑持久</td><td>缺口</td></tr><tr><td>t/h</td><td>δ5/%</td><td>t/h</td><td>δ5/%</td><td>t/h</td><td>t/h</td><td>δ5/%</td><td>t/h</td></tr><tr><td>600</td><td>686</td><td>78</td><td>13</td><td>686</td><td>116</td><td>7</td><td>260</td><td>686</td><td>87</td><td>9</td><td>546</td></tr><tr><td>650</td><td>-</td><td>-</td><td>-</td><td>559</td><td>159</td><td>3</td><td>-</td><td>-</td><td>-</td><td>-</td><td>-</td></tr><tr><td>700</td><td>432</td><td>128</td><td>10</td><td>432</td><td>137</td><td>4</td><td>268</td><td>432</td><td>87</td><td>15</td><td>483</td></tr><tr><td>750</td><td>314</td><td>99</td><td>4</td><td>314</td><td>201</td><td>3</td><td>397</td><td>314</td><td>81</td><td>19</td><td>345</td></tr><tr><td>800</td><td>206</td><td>97</td><td>5</td><td>196</td><td>192</td><td>5</td><td>267</td><td>196</td><td>82</td><td>21</td><td>549</td></tr></table>

表3-6  

<table><tr><td>θ/C</td><td>σ100/MPa</td><td>σ200/MPa</td><td>σ5nc/MPa</td><td>σ1000/MPa</td><td>σ2000/MPa</td><td>σ10000/MPa</td></tr><tr><td>600</td><td>686</td><td>647</td><td>637</td><td>588</td><td>539</td><td>450</td></tr><tr><td>650</td><td>588</td><td>569</td><td>510</td><td>470</td><td>440</td><td>350</td></tr><tr><td>700</td><td>441</td><td>422</td><td>343</td><td>314</td><td>294</td><td>180</td></tr><tr><td>750</td><td>294</td><td>284</td><td>230</td><td>200</td><td>170</td><td>110</td></tr><tr><td>800</td><td>245</td><td>170</td><td>147</td><td>118</td><td>98</td><td>-</td></tr></table>

图片摘要：该图主要展示 3 6。
![](images/e10ccd34eb315f04d86ce72057a6c3f79b3468e0a5b2cd020bf4eaa3c442673d.jpg)  
图3-14 榜材不同温度的持久应力-寿命曲线[8]

# 3.3.2 高温蠕变性能

3.3.2.1 合金于 $700^{\circ} \mathrm{C}, 100 \mathrm{~h}$ 的蠕变性能见表3-8。

表3-7[5]  

<table><tr><td rowspan="4">工艺</td><td rowspan="4">持久</td><td colspan="9">时效温度/℃</td></tr><tr><td colspan="5">700</td><td colspan="4">650</td></tr><tr><td colspan="9">时效时间/h</td></tr><tr><td>0</td><td>100</td><td>400</td><td>800</td><td>1200</td><td>100</td><td>400</td><td>800</td><td>1200</td></tr><tr><td rowspan="2">电弧炉+真空电弧</td><td>t/h</td><td>124</td><td>126</td><td>163</td><td>146</td><td>117</td><td>115</td><td>124</td><td>125</td><td>174</td></tr><tr><td>δs/%</td><td>9</td><td>5</td><td>6</td><td>6</td><td>7</td><td>8</td><td>8</td><td>7</td><td>8</td></tr><tr><td rowspan="2">电弧炉+电渣</td><td>t/h</td><td>181</td><td>127</td><td>94</td><td>120</td><td>98</td><td>183</td><td>154</td><td>153</td><td>190</td></tr><tr><td>δs/%</td><td>7</td><td>7</td><td>10</td><td>5</td><td>7</td><td>6</td><td>4</td><td>4</td><td>4</td></tr></table>

注：持久试验温度 $700\mathrm{C}$ ，应力 $432\mathrm{MPa}$ 。

表3-8  

<table><tr><td rowspan="2">σ/MPa</td><td rowspan="2">工艺</td><td colspan="4">蠕变变形</td><td rowspan="2">σ/MPa</td><td rowspan="2">工艺</td><td colspan="4">蠕变变形</td></tr><tr><td>εi/%</td><td>εc/%</td><td>εP/%</td><td>εS/(%/h)</td><td>εi/%</td><td>εc/%</td><td>εP/%</td><td>εS/(%/h)</td></tr><tr><td rowspan="5">294</td><td>电弧炉</td><td>0.1973</td><td>0.1732</td><td>0.0241</td><td>-</td><td rowspan="2">343</td><td rowspan="2">非真空感应+电渣</td><td rowspan="2">0.4020</td><td rowspan="2">0.1962</td><td rowspan="2">0.2058</td><td rowspan="2">174×10-5</td></tr><tr><td rowspan="2">电弧炉+电渣</td><td rowspan="2">0.1990</td><td rowspan="2">0.1465</td><td rowspan="2">0.0525</td><td rowspan="2">-</td></tr><tr><td rowspan="2">373</td><td rowspan="2">非真空感应+电渣</td><td rowspan="2">0.5576</td><td rowspan="2">0.2575</td><td rowspan="2">0.3001</td><td rowspan="2">281×10-5</td></tr><tr><td rowspan="2">非真空感应+电渣</td><td rowspan="2">0.2614</td><td rowspan="2">0.1721</td><td rowspan="2">0.0893</td><td rowspan="2">52.15×10-5</td></tr><tr><td></td><td></td><td></td><td></td><td></td><td></td></tr></table>

3.3.2.2 非真空感应+电渣工艺材料于700C,100h条件下蠕变应力(σ)与蠕变速率(εs)间的关系见图3-16。

3.3.2.3 热轧棒材标准热处理状态的蠕变强度见表3-9。

图片摘要：该图主要展示 3 8。
![](images/de33840143ef0d4bcb01c3d4836b690f324164a89386739f3c213510cd205261.jpg)  
图3-15 热强参数综合曲线[5]

<table><tr><td colspan="3">θ/°</td><td>600</td><td>650</td><td>700</td><td>750</td><td>800</td></tr><tr><td rowspan="2">σ0.2/100</td><td>εi</td><td rowspan="3">MPa</td><td>-</td><td>284</td><td>255</td><td>186</td><td>147</td></tr><tr><td rowspan="2">εP</td><td>569</td><td>451</td><td>392</td><td>245</td><td>167</td></tr><tr><td>σ0.2&#x27;400</td><td>-</td><td>-</td><td>255</td><td>-</td><td>108</td></tr></table>

图片摘要：该图主要展示 3 15 热强参数综合曲线[5]。
![](images/bef36bc8ae528010fe0e4d78442f61c6ae3b129c7719e7dc0c2e0e03748d3dff.jpg)  
图3-16 蝙变应力与稳态蠕变速率的关系图[6]

3.3.2.4 热轧棒材标准热处理状态不同温度下的蠕变曲线见图3-17～图3-21。

图片摘要：该图主要展示 3 16 蝙变应力与稳态蠕变速率的关系图[6]。
![](images/9da0e0d7a5afd2413a5d62a3403138900cf3433e2eb80c2df5ef56788860c13f.jpg)  
图3-17 600℃的蠕变曲线[8]

图片摘要：该图主要展示 3 17 600℃的蠕变曲线[8]。
![](images/0d2f57f2e1aa2c03de06ad0228060f3cf284a07e2f6c216e5009042b25a8286d.jpg)  
图3-18 $650^{\circ}C$ 的蠕变曲线[8]

# 3.3.3 高温松弛性能

3.3.3.1 合金标准热处理状态在不同温度下作扭转试验时的应力松弛曲线见图3-22。  
3.3.3.2 合金在不同温度下作拉伸试验时的应力松弛曲线见图3-23。

# 3.4 疲劳性能

# 3.4.1 高周疲劳

3.4.1.1 不同熔炼工艺材料，于 $700\mathrm{C}$ 的光滑与缺口疲劳性能见表3-10。  
3.4.1.2 合金的高温旋转弯曲疲劳曲线 $(f = 50\mathrm{Hz})$ 见图3-24。试样工作部分直径 $d9.5\mathrm{mm}$ 。  
3.4.1.3 热轧棒材标准热处理状态不同温度下的疲劳强度见表3-11（缺口疲劳的缺口半径 $r = 0.75\mathrm{mm}, K_{1} = 1.89$ ）。

图片摘要：该图主要展示 3 19 的蠕变曲线[8]。
![](images/c478440d37a2942a805f036915cf80060246c8a306559b5cc9869ae24cbff317.jpg)  
图3-19 $700\mathrm{C}$ 的蠕变曲线[8]

图片摘要：该图主要展示 3 19 的蠕变曲线[8]。
![](images/da1a25e27a7c9ee9ef518ce9c332ef599012ecac6bcb74402c8ad0dc0dcf87dd.jpg)

图片摘要：该图主要展示 3 19 的蠕变曲线[8]。
![](images/b5ef71df687193298b5e78a32c8074b0d618ebf902b66ccec2dce4d29f07838d.jpg)  
图3-21 $800^{\circ}\mathrm{C}$ 的蠕变曲线[8]

图片摘要：该图主要展示 3 21 的蠕变曲线[8]。
![](images/c26d77731c6a3610d1360327667d747b93c07e86a00eb67df9e5988c8b22978c.jpg)  
图3-20 $750^{\circ}C$ 的蠕变曲线[8]  
图322 不同温度下扭转试验时的应力松弛曲线[8]

图片摘要：该图主要展示 322 不同温度下扭转试验时的应力松弛曲线[8]。
![](images/94339a15bacd56291c38b6eb64dae73dfc2f9db5f6544cbf451c543f5bbb2d75.jpg)  
图3-23 不同温度下拉伸试验时的应力松弛曲线[8]

表3-10[5]  

<table><tr><td rowspan="2">熔炼工艺</td><td colspan="2">疲劳强度/MPa</td></tr><tr><td>σ..1</td><td>σ-1H</td></tr><tr><td>电弧炉</td><td>412</td><td>255</td></tr><tr><td>电弧炉+电渣</td><td>412</td><td>245</td></tr><tr><td>电弧炉+真空电弧</td><td>402</td><td>245</td></tr><tr><td>非真空感应+电渣</td><td>412</td><td>265</td></tr><tr><td>真空感应+电渣</td><td>412</td><td>265</td></tr></table>

注：试样工作部分直径 $d7.5\mathrm{mm}$ ，表面粗糙度 $R_{a} > 0.08 \sim 0.16\mu \mathrm{m}$ 。

图片摘要：该图主要展示 3 10[5]。
![](images/1fe5653b4a6506d2b25ab3d593bef18129eb70f24137fd02c8fef8543e51b861.jpg)  
图3-24 高温疲劳曲线[2]

表3-11[8]  

<table><tr><td rowspan="2">θ/C</td><td colspan="3">σ-1/MPa</td><td colspan="2">σ-1H/MPa</td></tr><tr><td>107周</td><td>2×107周</td><td>108周</td><td>107周</td><td>2×107周</td></tr><tr><td>20</td><td>353</td><td>333</td><td>-</td><td>216</td><td>196</td></tr><tr><td>600</td><td>353</td><td>333</td><td>-</td><td>255</td><td>245</td></tr><tr><td>700</td><td>353</td><td>333</td><td>294</td><td>206</td><td>196</td></tr></table>

3.4.2 特种疲劳 用该合金制成不同形状的试样，在标准热处理状态于不同温度下作热疲劳试验后的裂纹长度见表3-12。

表3-12  

<table><tr><td>试样类型</td><td>试验温度/℃</td><td>恒定拉应力/MPa</td><td>循环周次N/周</td><td>裂纹长度/mm</td></tr><tr><td>圆盘形试样</td><td>700=20</td><td>-</td><td>2000</td><td>0.81</td></tr><tr><td>长方形试样</td><td>750=20</td><td>-</td><td>650</td><td>0.69</td></tr><tr><td rowspan="3">长120mm×宽15mm×厚5mm截面为6边形的试样</td><td rowspan="2">900=20</td><td rowspan="2">39</td><td>260</td><td>0.75</td></tr><tr><td>370</td><td>1.35</td></tr><tr><td>1000=20</td><td>19.6</td><td>167</td><td>0.59</td></tr></table>

# 3.5 弹性性能

# 3.5.1 弹性模量 见表3-13。

表3-13[1.4.8]  

<table><tr><td>θ/C</td><td>20</td><td>100</td><td>200</td><td>300</td><td>400</td><td>500</td><td>600</td><td>700</td><td>800</td><td>900</td></tr><tr><td>En/GPa</td><td>221</td><td>217</td><td>212</td><td>205</td><td>198</td><td>192</td><td>184</td><td>177</td><td>167</td><td>160</td></tr><tr><td>E/GPa</td><td>206</td><td>-</td><td>-</td><td>-</td><td>-</td><td>-</td><td>159</td><td>150</td><td>127</td><td>-</td></tr></table>

# 4 组织结构
