Repository: C-zj02/CFD-claw

<div align="center">

**English** | [中文](#中文版) | [Français](README_FR.md) | [Русский](README_RU.md) | [हिन्दी](README_HI.md) | [العربية](README_AR.md) | [Português](README_PT.md)

# 🚀 Claude Code Python

**A Complete Python Reimplementation Based on Real Claude Code Source**

*From TypeScript Source → Rebuilt in Python with ❤️*

***
**🔥 Active Development • New Features Weekly 🔥**

</div>

***

## 🎯 What is This?

**Clawd Code** is a **complete Python rewrite** of Claude Code, based on the **real TypeScript source code**.

File: RAG-data/中国航空材料手册(第2版) 第2卷 变形高温合金 铸造高温合金(1)401-600.pdf-68a5f607-94a5-4368-bfb8-49bfbc13c35f.md (part 5 of 11)
表3-5[4]  
<table><tr><td>θ/℃</td><td>a</td><td>b</td><td>a&#x27;</td><td>b&#x27;</td><td>r</td></tr><tr><td>750</td><td>23.0395</td><td>-7.7643</td><td>2.9674</td><td>-0.1288</td><td>0.9955</td></tr><tr><td>850</td><td>16.1877</td><td>-5.7869</td><td>2.7973</td><td>-0.1728</td><td>0.9977</td></tr><tr><td>900</td><td>15.6807</td><td>-6.1209</td><td>2.5618</td><td>-0.1634</td><td>0.9994</td></tr></table>

3.3.1.3 棒材标准热处理后，经不同温度和时间长期时效后持久性能的变化见表3-12。

3.3.2 高温蠕变性能 榜材标准热处理状态蠕变性能见表3-13。

# 3.4 疲劳性能

3.4.1 高周疲劳 棒材经标准热处理后的650C光滑疲劳性能见表3-14。

表3-13[1]  

<table><tr><td>θ/°C</td><td>σ/MPa</td><td>t/h</td><td>εt/%</td><td>εe/%</td><td>εp/%</td></tr><tr><td>400</td><td>500</td><td>300</td><td>0.267</td><td>0.247</td><td>0.02</td></tr><tr><td>750</td><td>370</td><td>300</td><td>1.243</td><td>0.266</td><td>0.977</td></tr></table>

表3-14[1]  

<table><tr><td>θ/C</td><td>σ-1/MPa</td><td>N/周</td></tr><tr><td rowspan="3">650</td><td>333</td><td>&gt;10^7</td></tr><tr><td>343</td><td>&gt;10^7</td></tr><tr><td>353</td><td>9.625×10^6</td></tr></table>

图片摘要：该图主要展示 3 14[1]。
![](images/dcd881540fe312a242c3594fcd3793857bafeca6df5c26dfe0833a91c842b158.jpg)  
图3-3 热强参数综合曲线[3]

# 3.4.2 低周疲劳

3.4.2.1 榷材经标准热处理后的 $650\mathrm{C}$ 低循环应力疲劳性能见表3-15， $\sigma -N$ 曲线见图3-4。  
3.4.2.2 盘件标准热处理后 $650^{\circ}\mathrm{C}$ 的低循环应变疲劳性能见表3-16。

表3-12  

<table><tr><td colspan="2">时效规范</td><td colspan="3">870C,215MPa 光滑持久性能</td><td colspan="4">750C,490MPa 持久性能</td></tr><tr><td>θ/C</td><td>t/h</td><td>t/h</td><td>δ5/%</td><td>ψ/%</td><td>t/h</td><td>δ5/%</td><td>ψ/%</td><td>tH/h①</td></tr><tr><td colspan="2">标准热处理</td><td>92</td><td>25.5</td><td>20.0</td><td>126</td><td>15.0</td><td>22.25</td><td>1312</td></tr><tr><td rowspan="3">600</td><td>1000</td><td>94</td><td>24.5</td><td>37.5</td><td>119</td><td>12.5</td><td>14.0</td><td>1757</td></tr><tr><td>2000</td><td>104</td><td>22.5</td><td>26.5</td><td>133</td><td>21.8</td><td>19.5</td><td>1997</td></tr><tr><td>3000</td><td>130</td><td>20.5</td><td>41.5</td><td>93</td><td>17.5</td><td>16.5</td><td>1297</td></tr><tr><td rowspan="3">650</td><td>1000</td><td>134</td><td>20.0</td><td>29.0</td><td>123</td><td>17.5</td><td>21.0</td><td>1819</td></tr><tr><td>2000</td><td>133</td><td>21.5</td><td>31.0</td><td>122</td><td>10.3</td><td>16.5</td><td>1774</td></tr><tr><td>3000</td><td>89</td><td>22.5</td><td>34.5</td><td>88</td><td>12.0</td><td>17.5</td><td>1274</td></tr></table>

① $t_{\mathrm{H}}$ 为缺口持久寿命，试样缺口半径 $r = 0.2\mathrm{mm}$ 。

表3-15  

<table><tr><td>试 样</td><td colspan="5">光 滑</td><td colspan="5">缺 口</td></tr><tr><td>Kt</td><td colspan="5">1</td><td colspan="5">1.36</td></tr><tr><td>σmax/MPa</td><td>950</td><td>900</td><td>850</td><td>800</td><td>750</td><td>730</td><td>700</td><td>670</td><td>650</td><td>630</td></tr><tr><td>Nt/周</td><td>21010</td><td>31130</td><td>64520</td><td>51310</td><td>92000</td><td>31500</td><td>29520</td><td>64530</td><td>95930</td><td>92740</td></tr></table>

注：试样缺口半径 $r$ 为 $0.7\mathrm{mm}$ ，应力比 $R = 0.1$ 。

# 3.5 弹性性能

# 3.5.1 弹性模量 见表3-17。

# 3.5.2 切变模量 见表3-18。

表3-16[8]  

<table><tr><td>σmax/MPa</td><td>622</td><td>714</td><td>750</td><td>733</td></tr><tr><td>σmin/MPa</td><td>-652</td><td>-683</td><td>-745</td><td>-730</td></tr><tr><td>Δεi/%</td><td>0.7777</td><td>0.9581</td><td>1.1718</td><td>1.368</td></tr><tr><td>N1/周</td><td>3192</td><td>902</td><td>341</td><td>194</td></tr></table>

注： $K_{1} = 1;R = -1$

表3-17[1]  
表3-18[3]  

<table><tr><td>θ/℃</td><td>20</td><td>100</td><td>200</td><td>300</td><td>400</td><td>500</td><td>600</td><td>700</td><td>800</td></tr><tr><td>ED/GPa</td><td>217</td><td>212</td><td>207</td><td>202</td><td>195</td><td>190</td><td>181</td><td>173</td><td>165</td></tr></table>

<table><tr><td>θ/°C</td><td>20</td><td>100</td><td>200</td><td>300</td><td>400</td><td>500</td><td>600</td><td>700</td><td>800</td></tr><tr><td>G/GPa</td><td>83</td><td>81</td><td>79</td><td>76</td><td>75</td><td>72</td><td>68</td><td>66</td><td>62</td></tr></table>

# 3.5.3 泊松比 见表3-19。

图片摘要：该图主要展示 3 18[3]。
![](images/1a221126b6bf490afc5467c66a21a21f84421b39951f06635eb973073e0d85aa.jpg)  
一光滑试样； $\times$ 一缺口试样  
图3-4 榜材 $650^{\circ}C$ 的 $\sigma -N$ 曲线[8]

表3-19[2]  

<table><tr><td>θ/C</td><td>20</td><td>100</td><td>200</td><td>300</td><td>400</td><td>500</td><td>600</td><td>700</td><td>800</td></tr><tr><td>μ</td><td>0.30</td><td>0.31</td><td>0.30</td><td>0.32</td><td>0.29</td><td>0.32</td><td>0.33</td><td>0.32</td><td>0.33</td></tr></table>

# 4 组织结构

# 4.1 相变温度

# 4.2 时间-温度-组织转变曲线

4.3 合金组织结构 在 $\gamma$ 基体上，分布着MC型一次碳化物、 $\mathrm{M}_{23}\mathrm{C}_6$ 二次碳化物、 $\gamma'$ 相和 $\mathrm{M}_{3}\mathrm{B}_2$ 相。碳化物总量约 $0.72\%$ ， $\gamma'$ 相总量 $33\% \sim 36\%$ ，晶格常数为 $0.3582\mathrm{nm}$ ；经 $600\mathrm{C}$ ， $1000\mathrm{h}$ 时效后 $\gamma'$ 相总量为 $38.2\%$ ，晶格常数为 $0.3595\mathrm{nm}$ ，在 $600\mathrm{C}$ 和 $650\mathrm{C}$ 长期时效后，没有脆性相析出； $\gamma'$ 相有大小两种尺寸，大的约 $53\mathrm{nm}$ ，小的约 $10\mathrm{nm}$ ； $\gamma'$ 相的溶解温度为 $1080 \sim 1100\mathrm{C}$ ，晶界 $\mathrm{M}_{23}\mathrm{C}_6$ 碳化物溶解温度约 $1130\mathrm{C}^{[9]}$ 。

# 5 工艺性能与要求

5.1 成形性能 该合金的热加工工艺性能较差，铸锭开坯前需经高温均匀化退火，铸锭的开坯加热温度为 $1160^{\circ}\mathrm{C}$ ，终锻温度不低于 $1010^{\circ}\mathrm{C}$ ；轧制的加热温度为 $1170^{\circ}\mathrm{C}$ ，开轧温度不低于 $1100^{\circ}\mathrm{C}$ ，终轧温度不低于 $1050^{\circ}\mathrm{C}$ ；锻坯的加热温度为 $1120\sim 1160^{\circ}\mathrm{C}$ ，开锻温度不低于 $1140^{\circ}\mathrm{C}$ ，终锻温度不低于 $1000^{\circ}\mathrm{C}$ ，锻造最后一火的变形量应大于 $20\%$ 。合金塑性图见图5-1。

图片摘要：该图主要展示 5 1 合金塑性图[3]。
![](images/d1d3b357698f2ac56cee463d9145c9900947578709cf1c4027c24abc4bc2d429.jpg)  
图5-1 合金塑性图[3]

5.2 焊接性能 合金可以用氩弧焊方法焊接，使用同种材料焊丝，热处理后焊缝强度比基体材料低。  
5.3 零件热处理工艺 零件热处理前必须清除表面的油污等有害物质，热处理工艺参数如下：固溶处理： $< 850^{\circ}\mathrm{C}$ 入炉，升至 $1120^{\circ}\mathrm{C} \pm 10^{\circ}\mathrm{C}, 2\mathrm{h}$ ，空冷 $+ < 850^{\circ}\mathrm{C}$ 入炉，升至 $1080^{\circ}\mathrm{C} \pm 10^{\circ}\mathrm{C}, 4\mathrm{h}$ ，空冷；时效处理：对小型零件须装箱进行，如发动机的小涡轮盘， $845^{\circ}\mathrm{C} \pm 5^{\circ}\mathrm{C}, 24\mathrm{h}$ ，随保护箱出炉冷至 $400^{\circ}\mathrm{C}$ ，再从保护箱取出空冷 $+760^{\circ}\mathrm{C} \pm 5^{\circ}\mathrm{C}, 16\mathrm{h}$ ，随保护箱出炉冷至 $400^{\circ}\mathrm{C}$ ，再从保护箱取出空冷。  
5.4 表面处理工艺 为了清除在大气气氛中加热所产生的氧化皮可采用下列的酸洗液：100份硝酸 $(\square = 1.357) + 15.6$ 份 $40\%$ 氢氟酸，溶液温度为 $21\sim 38^{\circ}C$ ，酸洗时间为 $15\sim 90\mathrm{min}$ 。非常紧固的氧化皮可用电解腐蚀去除。  
5.5 切削加工与磨削性能 合金一般在标准热处理状态下进行机械加工；但钻、车工序最好在固溶状态下进行，磨光在时效后进行，采用低速小进刀量加工。

# 6 功能考核试验

6.1 30min典型飞行循环GH500合金制造的零件在发动机上进行了2000次30min典型飞行

循环(1000h)功能考核试车，顺利通过试车考核。

6.2 $5 \times 4$ 低循环疲劳考核试车 GH500合金制造的零件在发动机上进行了4000次（自由涡轮盘为7000次） $5 \times 4$ 低循环疲劳考核试车，顺利通过，零件状态良好。

# 7 使用建议

推荐。

# 参考文献

1 抚顺特钢有限公司. GH500 合金试制总结. 1991  
2 上海五钢(集团)有限公司.GH500合金全面性能.1992  
3 大冶钢厂, 北京航空材料研究院. GH500 合金试制总结. 1979  
4南方动力机械公司.GH500合金棒材入厂复验总结.1992  
5 上海五钢(集团)有限公司. 长期时效温度和时间对GH500合金组织和性能的影响. 1991  
6抚顺特钢有限公司，北京航空材料研究所.GH500合金热处理制度研究. 1991  
7 北京航空材料研究所. GH500 合金热处理工艺研究. 1991  
8南方动力机械公司，北京航空材料研究院.发动机用GH500高温合金低周疲劳性能试验研究.1991  
9 抚顺特钢有限公司, 北京航空材料研究所. GH500 合金的长期时效研究. 1991

编写 何梦波

审校罗强黄福祥

# GH600

# 1 概述

GH600是早期发展的镍-铬-铁基固溶强化合金，具有良好的耐高温腐蚀和抗氧化性能、优良的冷热加工和焊接工艺性能，在 $700^{\circ}\mathrm{C}$ 以下具有满意的热强性和高的塑性。合金可以通过冷加工得到强化，也可以用电阻焊、熔焊或钎焊连接。可供应冷轧薄板、热轧厚板、带材、丝材、棒材、圆饼、环坯、环形锻件等，适宜制作在 $1100^{\circ}\mathrm{C}$ 以下承受低载荷的抗氧化零件。

1.1 材料牌号 GH600。  
1.2 相近牌号 Inconel, Inconel600(美国)。

1.3 材料的技术标准

抚高新1995-13 《GH600合金冷轧薄板技术条件》

抚高新1993-18《GH600合金棒材、圆饼、环坯和环形锻件技术条件》

BZ-44-9002B-0 《GH600合金冷轧薄板技术条件》

BZ-44-9003B-0 《GH600合金热轧厚板技术条件》

Q/3B 4082-1993 《GH600合金冷轧带材》

Q/3B 4083-1993《GH600合金铆钉用丝材》

Q/5B 4006-1995 《GH600合金冷轧带材和薄板材》

Q/5B 4030 1992 《冷镦用GH600合金冷拉丝》

1.4 化学成分 见表1-1。

0%

表1-1  

<table><tr><td>C</td><td>Cr</td><td>Ni+Co</td><td>Al</td><td>Ti</td><td>Fe</td></tr><tr><td>≤0.15</td><td>14.0~17.0</td><td>≥72</td><td>≤0.35</td><td>≤0.50</td><td>6.00~10.00</td></tr><tr><td>Nb+Ta</td><td>Mn</td><td>Si</td><td>P</td><td>S</td><td>Cu</td></tr><tr><td>≤1.00</td><td>≤1.00</td><td>≤0.50</td><td>≤0.040</td><td>≤0.015</td><td>≤0.50</td></tr></table>

注：1 航天用材料标准BZ-44-9003B-0规定 $w(C \leqslant 0.10\%)$ , $w(P \leqslant 0.020\%)$ , $w(Nb \leqslant 1.00\%)$ 。  
2 抚高新1995-13标准规定 $w(P \leqslant 0.025\%)$ , $w(Nb \leqslant 1.00\%)$ 。

1.5 热处理制度 板材： $1010 \sim 1050^{\circ} \mathrm{C}, 3 \sim 5 \mathrm{~min} / \mathrm{mm}$ ，空冷；带材： $1010^{\circ} \mathrm{C} \pm 10^{\circ} \mathrm{C}$ ，空冷；丝材： $1065^{\circ} \mathrm{C} \pm 10^{\circ} \mathrm{C}$ ，空冷。棒材、环形件检验试样经 $1010^{\circ} \mathrm{C} \pm 10^{\circ} \mathrm{C}$ ，空冷固溶处理。  
1.6 品种规格与供应状况 可供应各种规格的板材、棒材、带材、丝材、圆饼、坏坯、环形锻件。棒材以锻轧状态、表面磨光或车光供应；圆饼和坏坯以锻态供应；环件以固溶状态供应；板材经固溶、碱酸洗、矫直和切边后供应；带材经冷轧、固溶、去氧化皮交货；丝材以固溶酸洗盘状或直条状、固溶直条细磨光状态交货。  
1.7 熔炼与铸造工艺 合金采用下列工艺之一进行熔炼：(1)非真空感应熔炼加电渣重熔；(2)电弧炉熔炼加电渣重熔；(3)真空熔炼。  
1.8 应用概况与特殊要求 该合金在国外有成熟的使用经验，在国内已制成航天发动机零部件，通过试飞试验，在航空上也已开始使用。

# 2 物理及化学性能

# 2.1 热性能

2.1.1 熔化温度范围 $1370 \sim 1430 \mathrm{C}^{[1]}$ 。  
2.1.2 热导率 见表2-1。

表2-1[3]   

<table><tr><td>θ/C</td><td>20</td><td>100</td><td>200</td><td>300</td><td>400</td><td>500</td><td>600</td><td>700</td><td>800</td><td>900</td><td>1000</td></tr><tr><td>λ/(W/m·C)</td><td>12.85</td><td>13.94</td><td>15.15</td><td>16.62</td><td>18.71</td><td>20.72</td><td>22.40</td><td>24.49</td><td>27.00</td><td>29.51</td><td>31.60</td></tr></table>

2.1.3 比热容 见图2-1。  
2.1.4 线膨胀系数 见表2-2。  
2.2 密度 $\rho = 8.43\mathrm{g / cm^3}$   
2.3 电性能 电阻率见图2-2。

表2-2[2]  

<table><tr><td>θ/C</td><td>20~200</td><td>20~300</td><td>20~400</td><td>20~500</td><td>20~600</td><td>20~700</td><td>20~800</td><td>20~1000</td></tr><tr><td>α/10-6C-1</td><td>12.35</td><td>12.75</td><td>13.10</td><td>13.55</td><td>14.50</td><td>15.15</td><td>15.70</td><td>16.20</td></tr></table>

2.4 磁性能 合金无磁性。

# 2.5 化学性能

2.5.1 抗氧化性能 在空气介质中试验 $100\mathrm{h}$ 的氧化速率见表2-3。

图片摘要：该图主要展示 2 1 合金比热容[1]。
![](images/cfb50f869421c8800c86b8d1ebf977e88f568446dcd9827252d4833f96dc3fa4.jpg)  
图2-1 合金比热容[1]

图片摘要：该图主要展示 2 1 合金比热容[1]。
![](images/02bd839fdc5168e09ca01e3e38a75b6ae5727b0d2f86ed9b3b6ec47b69818725.jpg)  
图2-2 合金的电阻率[1]

表2-3[3]  

<table><tr><td>θ/℃</td><td>800</td><td>900</td><td>1000</td></tr><tr><td>氧化速率/(g/m2·h)</td><td>0.01865</td><td>0.05724</td><td>0.13718</td></tr></table>

# 3力学性能

# 3.1 技术标准规定的性能 见表3-1。

表3-1  

<table><tr><td rowspan="2">品种</td><td rowspan="2">θ/℃</td><td colspan="4">拉伸性能</td><td rowspan="2">HBS</td><td rowspan="2">弯曲试验</td></tr><tr><td>σb/MPa</td><td>σP0.2/MPa</td><td>δ5/%</td><td>ψ/%</td></tr><tr><td>棒材</td><td>20</td><td>≥585</td><td>≥240</td><td>≥30</td><td>-</td><td>134~217</td><td>-</td></tr><tr><td>圆饼、环坯或环形件</td><td>20</td><td>≥520</td><td>≥205</td><td>≥35</td><td>-</td><td>≥187</td><td>-</td></tr><tr><td rowspan="2">热轧板</td><td>20</td><td>≥550</td><td>≥240</td><td>≥35</td><td>≥40</td><td>-</td><td>-</td></tr><tr><td>900</td><td>≥95</td><td>≥45</td><td>≥40</td><td>≥50</td><td>-</td><td>-</td></tr><tr><td rowspan="2">冷轧板</td><td>20</td><td>≥550</td><td>≥240</td><td>≥30</td><td>-</td><td>-</td><td>①</td></tr><tr><td>900</td><td>≥90</td><td>≥40</td><td>≥60</td><td>-</td><td>-</td><td>-</td></tr><tr><td>冷轧板</td><td>20</td><td>≥550</td><td>≥200</td><td>≥30</td><td>-</td><td>-</td><td>测试</td></tr><tr><td>带材</td><td>20</td><td>≥550</td><td>≥240</td><td>≥30</td><td>-</td><td>-</td><td>①</td></tr><tr><td>丝材</td><td>20</td><td>实测</td><td>实测</td><td>实测</td><td>-</td><td>HV≤151</td><td>冷顶锻合格</td></tr></table>

① 供应状态板材应进行室温弯曲试验，芯棒直径等于产品厚度乘以表3-2的弯曲系数，弯曲轴线应平行于轧制方向，弯曲 $180^{\circ}$ 以后，在放大20倍下检查，不得有裂纹存在。

表3-2  

<table><tr><td>产品厚度/mm</td><td>&lt;0.25</td><td>0.25~1.30</td><td>&gt;1.30~4.00</td></tr><tr><td>弯曲系数</td><td>双方协议</td><td>1</td><td>2</td></tr></table>

# 3.2 室温及各种温度下的力学性能

3.2.1 硬度 合金铸态和热轧状态的硬度见图3-1。  
3.2.2 拉伸性能  
3.2.2.1 $\delta 1.5\mathrm{mm}$ 冷轧板供应状态于不同温度下的拉伸性能见表3-3。  
3.2.2.2 $\delta 16\mathrm{mm}$ 热轧板供应状态于不同温度下的拉伸性能见表3-4。

3.2.2.3 锻件于固溶状态下不同温度的拉伸性能见图3-2。

图3-1 室温和高温的布氏硬度[1]  
图片摘要：该图主要展示 3 1 室温和高温的布氏硬度[1]。
![](images/064e51b3442f67c6ae984084fdc351acb2743cdb522b3bdaa7c4255f2b332012.jpg)  
一铸态；O一热轧

表3-3[3]  

<table><tr><td>θ/C</td><td>σb/MPa</td><td>σP0.2/MPa</td><td>δ5/%</td><td>θ/C</td><td>σb/MPa</td><td>σP0.2/MPa</td><td>δ5/%</td></tr><tr><td>20</td><td>718</td><td>362</td><td>44</td><td>750</td><td>318</td><td>222</td><td>80</td></tr><tr><td>400</td><td>698</td><td>288</td><td>51</td><td>800</td><td>235</td><td>168</td><td>94</td></tr><tr><td>500</td><td>718</td><td>290</td><td>50</td><td>850</td><td>172</td><td>120</td><td>98</td></tr><tr><td>600</td><td>650</td><td>305</td><td>47</td><td>900</td><td>122</td><td>85</td><td>106</td></tr><tr><td>650</td><td>535</td><td>292</td><td>60</td><td>950</td><td>95</td><td>70</td><td>107</td></tr><tr><td>700</td><td>438</td><td>268</td><td>70</td><td>-</td><td>-</td><td>-</td><td>-</td></tr></table>

表3-4[3]  

<table><tr><td>θ/C</td><td>σb/MPa</td><td>σP0.2/MPa</td><td>δ5/%</td><td>ψ/%</td></tr><tr><td>-196</td><td>968</td><td>430</td><td>51</td><td>57</td></tr><tr><td>20</td><td>725</td><td>318</td><td>46</td><td>60</td></tr><tr><td>400</td><td>658</td><td>252</td><td>49</td><td>60</td></tr><tr><td>500</td><td>660</td><td>260</td><td>42</td><td>58</td></tr><tr><td>600</td><td>620</td><td>248</td><td>44</td><td>54</td></tr><tr><td>650</td><td>512</td><td>245</td><td>52</td><td>59</td></tr><tr><td>700</td><td>435</td><td>225</td><td>73</td><td>66</td></tr><tr><td>750</td><td>320</td><td>228</td><td>81</td><td>72</td></tr><tr><td>800</td><td>282</td><td>210</td><td>86</td><td>66</td></tr><tr><td>850</td><td>185</td><td>140</td><td>96</td><td>84</td></tr><tr><td>900</td><td>128</td><td>108</td><td>108</td><td>91</td></tr><tr><td>950</td><td>105</td><td>80</td><td>120</td><td>89</td></tr><tr><td>980</td><td>82</td><td>55</td><td>132</td><td>90</td></tr></table>

图片摘要：该图主要展示 3 4[3]。
![](images/7691e9168baff580e759c880ff11a5dcc6f8937d05349bc2750d3f1cc963c81a.jpg)  
图3-2 锻件不同温度拉伸性能[4]

3.2.2.4 棒材、线材、管材、带材典型的室温拉伸性能见表3-5。  
3.2.2.5 固溶温度对厚板拉伸性能的影响见表3-6。  
3.2.2.6 合金于 $565\mathrm{C}$ 和 $620\mathrm{C}$ 长期受热后室温拉伸性能的变化见图3-3。  
3.2.3 压缩性能  
3.2.3.1 棒材和管材的室温压缩屈服强度和抗拉强度的关系见图3-4。

表3-5  

<table><tr><td rowspan="2">品种</td><td rowspan="2">状态</td><td rowspan="2">θ/C</td><td colspan="4">拉伸性能</td></tr><tr><td>σb/MPa</td><td>σP0.2/MPa</td><td>δs/%</td><td>ψ/%</td></tr><tr><td rowspan="3">棒材</td><td>冷拔</td><td>20</td><td>720~1030</td><td>550~860</td><td>10~30</td><td>30~60</td></tr><tr><td>热轧</td><td>20</td><td>590~825</td><td>235~615</td><td>30~50</td><td>50~60</td></tr><tr><td>退火</td><td>20</td><td>550~685</td><td>165~345</td><td>35~55</td><td>60~70</td></tr><tr><td>线材</td><td>冷拔+退火</td><td>20</td><td>550~825</td><td>235~520</td><td>20~45</td><td>-</td></tr><tr><td rowspan="2">管材</td><td>热轧+退火</td><td>20</td><td>520~685</td><td>165~345</td><td>35~55</td><td>-</td></tr><tr><td>冷拔+退火</td><td>20</td><td>550~685</td><td>165~345</td><td>35~55</td><td>-</td></tr><tr><td>带材</td><td>退火</td><td>20</td><td>550~685</td><td>205~305</td><td>35~55</td><td>-</td></tr></table>

表3-6[3]  

<table><tr><td>热处理制度</td><td>θ/C</td><td>σb/MPa</td><td>σP0.2/MPa</td><td>δ5/%</td><td>ψ/%</td></tr><tr><td rowspan="2">1030℃,40min,空冷</td><td>20</td><td>695</td><td>295</td><td>46</td><td>64</td></tr><tr><td>900</td><td>142</td><td>92</td><td>74</td><td>88</td></tr><tr><td rowspan="2">1060℃,40min,空冷</td><td>20</td><td>695</td><td>300</td><td>49</td><td>58</td></tr><tr><td>900</td><td>145</td><td>102</td><td>104</td><td>78</td></tr><tr><td rowspan="2">1080℃,40min,空冷</td><td>20</td><td>695</td><td>302</td><td>48</td><td>57</td></tr><tr><td>900</td><td>145</td><td>102</td><td>90</td><td>80</td></tr></table>

注：试样取自 $16\mathrm{mm}$ 板材横向。

图片摘要：该图主要展示 3 6[3]。
![](images/c8859c3beb89a4b7f386f89c4aa7d5479aa2a736be43dbdd2959c4bd8c8a7e73.jpg)

图片摘要：该图主要展示 3 6[3]。
![](images/e4ad962f5ded4de43512144299a77eee67e8902252386ded2b4972359b1ab550.jpg)  
-0.2%屈服强度；□一抗拉强度；■一伸长率

图3-3 长期受热后的室温拉伸性能[1]

图3-4 棒材和管材的压缩屈服强度和抗拉强度的关系[1]   
图片摘要：该图主要展示 3 4 棒材和管材的压缩屈服强度和抗拉强度的关系[1]。
![](images/2f021f8beb57587df0795281992784906fb6e33541c38d35176e1f788bc26cf5.jpg)  
棒材，热轧十退火；口一棒材，冷轧 $+760C$ ，1h； $\triangle \triangle$ 一挤压管

# 3.2.4 冲击性能 见表3-7。

表3-7  

<table><tr><td>θ/°C</td><td>-196</td><td>20</td><td>300</td><td>500</td><td>650</td><td>800</td></tr><tr><td>aKt/(kJ/m2)</td><td>1710</td><td>2025</td><td>1520</td><td>1320</td><td>1310</td><td>1470</td></tr></table>

注：试验用试样取自 $16\mathrm{mm}$ 板材横向，经 $1030^{\circ}C$ ，40min，空冷处理。

# 3.2.5 弯曲性能

3.2.5.1 供应状态的 $\delta 1.5\mathrm{mm}$ 板材，在弯曲系数为2时弯曲 $180^{\circ}$ 后，放大5倍观察，均未发现裂纹，其反复弯曲至断裂的次数为 $19\sim 23$ 次。

# 3.3 持久和蠕变性能

# 3.3.1 高温持久性能

3.3.1.1 $\delta 1.5\mathrm{mm}$ 板材供应状态不同温度的持久性能见表3-8；持久应力-寿命曲线见图3-5；热强参数综合曲线见图3-6。根据持久应力-寿命曲线或热强参数综合曲线确定的板材持久强度见表3-9。

表3-8[3]  

<table><tr><td>规格/mm</td><td>θ/℃</td><td>σ/MPa</td><td>t/h</td><td>δs/%</td><td>规格/mm</td><td>θ/℃</td><td>σ/MPa</td><td>t/h</td><td>δs/%</td></tr><tr><td rowspan="10">1.5</td><td rowspan="7">650</td><td rowspan="2">145</td><td>646.00</td><td>116.3</td><td rowspan="10">1.5</td><td rowspan="3">700</td><td>88</td><td>262.40</td><td>92.5</td></tr><tr><td>719.50</td><td>125.0</td><td rowspan="2">108</td><td>94.50</td><td>126.5</td></tr><tr><td rowspan="2">167</td><td>102.30</td><td>112.5</td><td>101.10</td><td>127.5</td></tr><tr><td>270.40</td><td>114.0</td><td rowspan="5">815</td><td rowspan="2">40</td><td>232.30</td><td>67.5</td></tr><tr><td rowspan="3">196</td><td>69.30</td><td>80.5</td><td>261.00</td><td>76.5</td></tr><tr><td>111.50</td><td>131.0</td><td rowspan="3">59</td><td>51.40</td><td>87.0</td></tr><tr><td></td><td></td><td rowspan="2">49.00</td><td rowspan="2">81.2</td></tr><tr><td rowspan="3">700</td><td rowspan="2">69</td><td>569.00</td><td>70.8</td></tr><tr><td>553.30</td><td>57.0</td><td rowspan="2">900</td><td rowspan="2">49</td><td>16.00</td><td>117.0</td></tr><tr><td>88</td><td>247.00</td><td>87.5</td><td>16.10</td><td>106.0</td></tr></table>

图片摘要：该图主要展示 3 8[3]。
![](images/74add0d58f755b32f0ad00c81bbcea9c766802d39234a04492a2c4a917f638df.jpg)  
图3-5 板材持久应力-寿命曲线[3]

表3-9[3,5]  

<table><tr><td rowspan="2">θ/C</td><td colspan="5">持久强度/MPa</td></tr><tr><td>σ10</td><td>σ100</td><td>σ200</td><td>σ500</td><td>σ1000</td></tr><tr><td>540</td><td>510</td><td>345</td><td>-</td><td>-</td><td>234</td></tr><tr><td>650</td><td>234</td><td>188</td><td>165</td><td>135</td><td>120</td></tr><tr><td>700</td><td>185</td><td>105</td><td>92</td><td>75</td><td>68</td></tr><tr><td>730</td><td>138</td><td>93</td><td>-</td><td>-</td><td>63</td></tr><tr><td>750</td><td>100</td><td>66</td><td>62</td><td>56</td><td>52</td></tr><tr><td>800</td><td>65</td><td>52</td><td>48</td><td>45</td><td>42</td></tr></table>

3.3.1.2 $\delta 13\mathrm{mm}$ 热轧板经 $1120^{\circ}\mathrm{C}, 30\mathrm{min}$ 热处理后，光滑和缺口 $(r = 0.1\mathrm{mm})$ 试样的持久应力-寿命曲线见图3-7。

3.3.1.3 榷材不同温度的持久应力-寿命曲线见图3-8。

图片摘要：该图主要展示 3 9[3,5]。
![](images/35764ad64ce3c4d9ba8876c5a07e50952f05c35169b249a888ca354a31feb52d.jpg)  
图3-6 板材热强参数综合曲线[3]

图片摘要：该图主要展示 3 6 板材热强参数综合曲线[3]。
![](images/827ce7c7085340c012007f21203cd61445d105a069aca142019b29a45ac497c9.jpg)

图3-7 热轧中板持久应力-寿命曲线[1]   
图片摘要：该图主要展示 3 7 热轧中板持久应力 寿命曲线[1]。
![](images/07d6340ea05b678e25606472a4a5627abbaf0f08c174c5ea2bfc3c0838f5f4b1.jpg)  
一光滑试样；一缺口试样

# 3.3.2 高温蠕变性能

3.3.2.1 $\delta 1.5\mathrm{mm}$ 板材经 $1040^{\circ}\mathrm{C},4.5\mathrm{min}$ 固溶后，于不同温度下在氢气中进行试验至产生不同蠕变变形 $(\varepsilon_{\mathrm{t}})$ 直至破断时的蠕变应力-寿命曲线见图3-9；板材经 $1120^{\circ}\mathrm{C},2\mathrm{h}$ 固溶后的蠕变应力-寿命曲线见图3-10。  
3.3.2.2 榛材在 $430\sim 1150^{\circ}\mathrm{C}$ 温度范围内， $1000\mathrm{h}$ 内产生的蠕变第二阶段的蠕变速率为 $0.1\%$ 所需蠕变应力见图3-11。

# 3.4 疲劳性能

# 3.4.1 高周疲劳

3.4.1.1 $d12.5 \sim 25\mathrm{mm}$ 不同状态的棒材，在应力比 $R = -1$ ，于室温下作旋转弯曲疲劳试验时的室温光滑疲劳强度见表3-10。  
3.4.1.2 室温抗拉强度 $\sigma_{\mathrm{b}} = 730\mathrm{MPa}$ 的棒材，在不同温度下作旋转弯曲疲劳试验时的光滑疲劳强度（ $10^{8}$ ）见图3-12。  
3.4.1.3 不同晶粒度和室温抗拉强度(不同工艺)的锻件，在室温下作旋转弯曲疲劳试验时的疲劳曲线见图3-13。

图片摘要：该图主要展示 3 8 榜材在 的持久应力 寿命曲线[1]。
![](images/60a9c28b1502ac1b1ec54bcdd66f278e0c8a0fe650bb92f682d4f1d9a47a3358.jpg)  
一热加工 $+900\mathrm{C},2\mathrm{h}$   
热加工 $+1120^{\circ}C, 2h$   
一冷加工 $+955\mathrm{C},3\mathrm{h}$

图3-8 榜材在 $540\sim 1150^{\circ}C$ 的持久应力-寿命曲线[1]  
图片摘要：该图主要展示 3 8 榜材在 的持久应力 寿命曲线[1]。
![](images/528923aee9cd7e17b9b922a91237767c05da384902f7fa3904afc2b7f67307b1.jpg)  
热处理： $1040^{\circ}C$ ，4.5min

图3-9板材在 $705\sim 900C$ 的蠕变应力-寿命曲线[1]  
图片摘要：该图主要展示 3 9板材在 的蠕变应力 寿命曲线[1]。
![](images/73af5eb0d5fdc3c9f7c96d086bc79db88d05c5b5b0ac05c23aa1557391c6b21e.jpg)  
热处理： $1120\mathrm{C},2\mathrm{h}$

图3-10板材在 $705\sim 900^{\circ}C$ 的蠕变应力-寿命曲线[1]

图3-11 棒材在1000h内第二阶段蠕变速率为 $0.1\%$ 的蠕变应力  
图片摘要：该图主要展示 3 11 棒材在1000h内第二阶段蠕变速率为 的蠕变应力。
![](images/3a9e3b0b050cb3d957be0c17696b9041e5e629388dee20f8f3f1418bc4191267.jpg)  
-1120C,2h，空冷；一热轧；一冷轧+955C,3h，空冷

表3-10  

<table><tr><td>状态</td><td>σh/MPa</td><td>σ-1(108)/MPa</td></tr><tr><td>退火</td><td>608~667</td><td>206~235</td></tr><tr><td>热轧</td><td>634~677</td><td>265~324</td></tr><tr><td>冷拔</td><td>863~1049</td><td>284~382</td></tr><tr><td>冷拔+270C,3h</td><td>892~1128</td><td>314~412</td></tr></table>

图片摘要：该图主要展示 3 10。
![](images/ce40d3b26e71fd80f9427be5b8dc02728c0a7969b80591362488d8f8007f6dea.jpg)  
图3-12 试验温度对棒材疲劳强度的影响[1]

# 3.4.2 低周疲劳

3.4.2.1 不同工艺锻件的室温低周应变疲劳 $(f = 0.188\mathrm{Hz})$ 曲线见图3-14。  
3.4.2.2 条材经退火后，不同温度下的低周应变疲劳曲线（轴向加载， $R = -1$ )见图3-15。  
3.4.3 特种疲劳 板材供应状态的热疲劳性能见表3-11。

图片摘要：该图主要展示 3 12 试验温度对棒材疲劳强度的影响[1]。
![](images/df75bcff16cc124ec779cedd36c91e43deeeaf122274989e1e3af4dd5575db10.jpg)

小晶粒， $\sigma_{\mathrm{b}} = 710\mathrm{MPa},\psi = 60.3\%$   
小晶粒， $\sigma_{\mathrm{b}} = 634\mathrm{MPa},\psi = 61\%$   
$\spadesuit$ 一大晶粒， $\sigma_{b} = 703\mathrm{MPa},\psi = 56.7\%$   
一大晶粒， $\sigma_{\mathrm{b}} = 593\mathrm{MPa},\psi = 50.7\%$

小晶粒平均直径 $0.06\mathrm{mm}$

大晶粒平均直径 $0.15 \sim 0.50 \mathrm{~mm}$

图片摘要：该图主要展示 3 13 锻件室温疲劳曲线[1]。
![](images/2a535e8bdda49969eea574a87130d79d1080496653496657cad151e170f4f1ea.jpg)  
图3-13 锻件室温疲劳曲线[1]

$\odot$ 一小晶粒， $\sigma_{\mathrm{b}} = 710\mathrm{MPa},\psi = 60.3\%$   
小晶粒， $\sigma_{\mathrm{b}} = 634\mathrm{MPa},\psi = 61\%$   
△一大晶粒， $\sigma_{\mathrm{b}} = 703\mathrm{MPa},\psi = 56.7\%$   
一大晶粒， $\sigma_{\mathrm{b}} = 593\mathrm{MPa},\psi = 50.7\%$

图3-14 锻件室温低周 $\epsilon -N$ 曲线[1]

表3-11[3]  

<table><tr><td>θ/C</td><td>循环次数</td><td>裂纹长度/mm</td></tr><tr><td rowspan="2">900=20</td><td>70</td><td>0.49</td></tr><tr><td>80</td><td>0.51</td></tr><tr><td>800=20</td><td>135</td><td>0.46</td></tr><tr><td>700=20</td><td>400</td><td>0.47</td></tr><tr><td rowspan="2">600=20</td><td>400</td><td>无</td></tr><tr><td>1000</td><td>0.2</td></tr></table>

图片摘要：该图主要展示 3 11[3]。
![](images/3fc7f8038ffe848a112a36bb1f2b3b4041794bcf521d98c715d420fc9e61817a.jpg)  
图3-15 条材低周 $\epsilon -N$ 曲线[1]

# 3.5 弹性性能

# 3.5.1 弹性模量 见表3-12。

表3-12  

<table><tr><td>θ/C</td><td>100</td><td>200</td><td>300</td><td>400</td><td>500</td><td>600</td><td>700</td><td>800</td><td>900</td><td>1000</td></tr><tr><td>En/GPa</td><td>205</td><td>201</td><td>195</td><td>189</td><td>182</td><td>174</td><td>164</td><td>155</td><td>144</td><td>132</td></tr></table>

# 3.5.2 切变模量 见表3-13。

# 3.5.3 泊松比 见表3-14。

表3-13  

<table><tr><td>θ/℃</td><td>100</td><td>200</td><td>300</td><td>400</td><td>500</td><td>600</td><td>700</td><td>800</td><td>900</td><td>1000</td></tr><tr><td>G/GPa</td><td>76</td><td>74</td><td>72</td><td>70</td><td>67</td><td>64</td><td>60</td><td>56</td><td>52</td><td>47</td></tr></table>

表3-14[2]  

<table><tr><td>θ/°C</td><td>100</td><td>200</td><td>300</td><td>400</td><td>500</td><td>600</td><td>700</td><td>800</td><td>900</td><td>1000</td></tr><tr><td>μ</td><td>0.340</td><td>0.350</td><td>0.353</td><td>0.356</td><td>0.360</td><td>0.366</td><td>0.370</td><td>0.373</td><td>0.393</td><td>0.403</td></tr></table>

# 4 组织结构

# 4.1 相变温度

# 4.2 时间-温度-组织转变曲线

4.3 合金组织结构 合金在 $1120\mathrm{C}$ 处理 $2\mathrm{h}$ 后，仅有 TiN 氮化物和 $\mathrm{Cr_7C_3}$ 型碳化物，在 $870\mathrm{C}$ 经 $1500\mathrm{h}$ 长期时效后，组织中仍然是 $\mathrm{Cr_7C_3}$ 和 TiN，说明合金的组织是稳定的。

# 5 工艺性能与要求

5.1 成形性能 合金具有良好的热加工性能，钢锭锻造加热温度为 $1110 \sim 1140^{\circ} \mathrm{C}$ ；终锻温度不小于 $950^{\circ} \mathrm{C}$ ，板坯轧制加热温度为 $1130 \sim 1170^{\circ} \mathrm{C}$ ，精轧加热温度为 $1090 \sim 1130^{\circ} \mathrm{C}$ 。成品固溶处理温度为 $1010 \sim 1050^{\circ} \mathrm{C}$ 。  
5.2 焊接性能 合金焊接性能良好，可用电弧焊、氩弧焊、电阻焊和钎焊等各种方法连接，大型或复杂的焊接结构件在熔焊后应在 $870^{\circ}\mathrm{C}$ 退火 $1\mathrm{h}$ ，以消除焊接应力。  
5.3 零件热处理工艺 零件的热处理工艺应按相应的材料标准的热处理制度进行。薄板和带材零件的退火处理应在保护气氛中进行。

# 6 功能考核试验

# 7 使用建议

推荐。

# 参考文献

1 冶军编.美国镍基高温合金.科学出版社，1978.202～218  
2 北京航空材料研究所, GH600 合金试验报告. 1995  
3 抚顺钢厂.“长三甲”火箭GH600合金研制总结.1995  
4 北京航空材料研究院. 航空发动机设计用材料数据手册. (活页版). 1999  
5 Alloy digest. 1989, No. 4. Ni370

编写 张丽虹 赵宇新

审校 黄福祥

# GH652

# 1 概述

GH652是高铬固溶强化型镍基抗氧化合金，具有优异的抗氧化和耐腐蚀性能、中等的拉伸和持久强度、良好的机加工和成形工艺性能，组织稳定性好；适宜于制作 $1100^{\circ}\mathrm{C}$ 以下使用的航空发动机燃烧室及加力燃烧室零部件。该合金可加工成棒材、板材、带材等多种型材。

1.1 材料牌号 GH652。  
1.2 相近牌号 3H652XH70IO（俄罗斯）。  
1.3 材料的技术标准 GY05-014—1992 《GH652棒材技术条件》（北京钢铁研究院，南方动力机械公司）。  
1.4 化学成分 见表1-1。

%

表1-1  

<table><tr><td rowspan="2">C</td><td rowspan="2">Cr</td><td rowspan="2">Ni</td><td rowspan="2">Al</td><td>Fe</td><td>Ce</td><td>Ba</td><td>Mn</td><td>Si</td><td>P</td><td>S</td></tr><tr><td colspan="7">不大于</td></tr><tr><td>≤0.10</td><td>26.5~28.5</td><td>余</td><td>2.8~3.5</td><td>1.0</td><td>0.03</td><td>0.08</td><td>0.30</td><td>0.80</td><td>0.02</td><td>0.02</td></tr></table>

注：合金中允许加入 $w(\mathrm{Ti}) \leqslant 0.2\%$ ， $w(\mathrm{Nb}) \leqslant 0.1\%$ 。Ce 按计算量加入。

1.5 热处理制度 热轧或锻制棒材 $1150 \sim 1200^{\circ} \mathrm{C}$ , 空冷; 热轧板材 $1080 \sim 1200^{\circ} \mathrm{C}$ , 空冷; 冷轧带材 $1100 \sim 1130^{\circ} \mathrm{C}$ , 空冷。  
1.6 品种规格与供应状态 可供应各种规格的棒材、热轧板、带材、丝材。棒材以热轧或锻造状态供应，板材和带材经固溶处理和酸洗后供应。  
1.7 熔炼与铸造工艺 非真空感应炉熔炼，也可采用电渣重熔或真空电弧重熔工艺。  
1.8 应用概况与特殊要求 该合金主要用作航空发动机燃烧室及加力燃烧室零部件（盒套、扩散器、隔热屏等），已制成发动机喷嘴罩并投入使用，该合金的抗氧化和耐腐蚀性能优异。

# 2 物理及化学性能

# 2.1 热性能

2.1.1 熔化温度范围 $1355\sim 1380\mathrm{C}^{[2]}$   
2.1.2 热导率 见表2-1。

表2-1[1]   

<table><tr><td>θ/°C</td><td>25</td><td>100</td><td>200</td><td>300</td><td>400</td><td>500</td><td>600</td><td>700</td><td>800</td><td>900</td></tr><tr><td>λ/(W/(m·°C))</td><td>11.7</td><td>12.6</td><td>13.8</td><td>15.5</td><td>17.2</td><td>18.9</td><td>20.1</td><td>23.0</td><td>24.7</td><td>26.8</td></tr></table>

# 2.1.3 线膨胀系数 见表2-2。

表2-2[2]  

<table><tr><td>θ/℃</td><td>20~100</td><td>20~200</td><td>20~300</td><td>20~400</td><td>20~500</td><td>20~600</td><td>20~700</td><td>20~800</td></tr><tr><td>a/10-6C-1</td><td>12.34</td><td>12.91</td><td>13.42</td><td>13.91</td><td>14.13</td><td>14.47</td><td>14.95</td><td>15.94</td></tr></table>

2.2 密度 $\rho = 7.97\mathrm{g / cm}^{3[2]}$   
2.3 电性能 室温电阻率 $\rho = 1.36 \times 10^{-6} \Omega \cdot \mathrm{m}^{[1]}$ 。  
2.4 磁性能 合金无磁性。  
2.5 化学性能

2.5.1 抗氧化性能 不同温度和时间的氧化速率见表2-3。

表2-3-2  

<table><tr><td rowspan="2">θ/C</td><td colspan="5">氧化速率/(g/m2·h)</td></tr><tr><td>20h</td><td>40h</td><td>60h</td><td>80h</td><td>100h</td></tr><tr><td>1000</td><td>0.1775</td><td>0.0950</td><td>0.0680</td><td>0.0538</td><td>0.0460</td></tr><tr><td>1100</td><td>0.3495</td><td>0.2138</td><td>0.1563</td><td>0.1261</td><td>0.1121</td></tr><tr><td>1200</td><td>1.0850</td><td>0.6650</td><td>0.5417</td><td>0.4388</td><td>0.3670</td></tr></table>

# 3 力学性能

3.1 技术标准规定的性能 棒材技术标准规定的力学性能见表3-1。

表3-1  

<table><tr><td rowspan="2">θ/C</td><td colspan="3">拉伸性能</td><td colspan="3">持久性能</td></tr><tr><td>σb/MPa</td><td>δ/%</td><td>ψ/%</td><td>σ/MPa</td><td>t/h</td><td>δ5/%</td></tr><tr><td>室温</td><td>≥735</td><td>≥30</td><td>实测</td><td>-</td><td>-</td><td>-</td></tr><tr><td rowspan="2">900</td><td rowspan="2">≥145</td><td rowspan="2">≥20</td><td rowspan="2">实测</td><td>29.4</td><td>≥100</td><td>实测</td></tr><tr><td>49</td><td>实测</td><td>实测</td></tr></table>

3.2 室温及各种温度下的力学性能

3.2.1 拉伸性能

3.2.1.1 非真空感应熔炼的合金棒材，经不同固溶处理后的室温拉伸性能见表3-2。

表3-2[2]  

<table><tr><td>热处理制度</td><td>σb/MPa</td><td>σP0.2/MPa</td><td>δ5/%</td><td>ψ/%</td><td>热处理制度</td><td>σb/MPa</td><td>σP0.2/MPa</td><td>δ5/%</td><td>ψ/%</td></tr><tr><td>1150℃,30min,空冷</td><td>800</td><td>410</td><td>42</td><td>55</td><td>1150℃,50min,空冷</td><td>870</td><td>-</td><td>42</td><td>54</td></tr><tr><td>1150℃,40min,空冷</td><td>860</td><td>445</td><td>46</td><td>56</td><td>1200℃,40min,空冷</td><td>780</td><td>400</td><td>49</td><td>48</td></tr></table>

3.2.1.2 非真空感应熔炼的合金棒材，在 $1150^{\circ}\mathrm{C}$ 下经不同时间固溶处理后的 $900^{\circ}\mathrm{C}$ 拉伸性能见表3-3。

表3-3  

<table><tr><td>热处理制度</td><td>σb/MPa</td><td>σP0.2/MPa</td><td>δ5/%</td><td>ψ/%</td><td>热处理制度</td><td>σb/MPa</td><td>σP0.2/MPa</td><td>δ5/%</td><td>ψ/%</td></tr><tr><td>1150℃,30min,空冷</td><td>147</td><td>100</td><td>110</td><td>80</td><td>1150℃,50min,空冷</td><td>141</td><td>-</td><td>114</td><td>94</td></tr><tr><td>1150℃,40min,空冷</td><td>130</td><td>97</td><td>58</td><td>78</td><td>1150℃,60min,空冷</td><td>162</td><td>-</td><td>76</td><td>75</td></tr></table>

3.2.1.3 非真空感应熔炼的合金棒材，经不同固溶处理后的拉伸性能见表3-4。

表3-4[2]  

<table><tr><td>热处理制度</td><td>θ/℃</td><td>σb/MPa</td><td>σP0.2/MPa</td><td>δs/%</td><td>ψ/%</td><td>热处理制度</td><td>θ/℃</td><td>σb/MPa</td><td>σP0.2/MPa</td><td>δs/%</td><td>ψ/%</td></tr><tr><td rowspan="5">1100℃,60min,空冷</td><td>20</td><td>860</td><td>520</td><td>42</td><td>44</td><td rowspan="2">1150℃,40min,空冷</td><td>900</td><td>144</td><td>-</td><td>84</td><td>71</td></tr><tr><td>700</td><td>610</td><td>448</td><td>14</td><td>21</td><td>1000</td><td>106</td><td>-</td><td>82</td><td>67</td></tr><tr><td>800</td><td>460</td><td>380</td><td>16</td><td>19</td><td rowspan="5">1200℃,30min,空冷</td><td>20</td><td>812</td><td>472</td><td>55</td><td>56</td></tr><tr><td>900</td><td>141</td><td>-</td><td>116</td><td>94</td><td>700</td><td>606</td><td>437</td><td>14</td><td>21</td></tr><tr><td>1000</td><td>109</td><td>-</td><td>90</td><td>71</td><td>800</td><td>446</td><td>370</td><td>15</td><td>24</td></tr><tr><td rowspan="3">1150℃,40min,空冷</td><td>20</td><td>860</td><td>445</td><td>46</td><td>56</td><td>900</td><td>170</td><td>-</td><td>115</td><td>94</td></tr><tr><td>700</td><td>514</td><td>348</td><td>13</td><td>24</td><td>1000</td><td>112</td><td>-</td><td>110</td><td>89</td></tr><tr><td>800</td><td>383</td><td>306</td><td>18</td><td>19</td><td>-</td><td>-</td><td>-</td><td>-</td><td>-</td><td>-</td></tr></table>

3.2.1.4 非真空熔炼的合金冷轧薄板经不同温度固溶处理后的拉伸性能见表3-5。

表3-5[1.3]  

<table><tr><td>热处理制度</td><td>θ/C</td><td>σb/MPa</td><td>σPQZ/MPa</td><td>δ5/%</td><td>热处理制度</td><td>θ/C</td><td>σb/MPa</td><td>σPQZ/MPa</td><td>δ5/%</td></tr><tr><td rowspan="8">固溶1200℃,空冷</td><td>20</td><td>735~834</td><td>-</td><td>45~50</td><td rowspan="8">固溶1100℃,空冷</td><td>20</td><td>880</td><td>480</td><td>35</td></tr><tr><td>700</td><td>412</td><td>-</td><td>10</td><td>200</td><td>880</td><td>490</td><td>37</td></tr><tr><td>800</td><td>353</td><td>-</td><td>14</td><td>300</td><td>760</td><td>370</td><td>37</td></tr><tr><td>900</td><td>147</td><td>-</td><td>50</td><td>500</td><td>730</td><td>360</td><td>35</td></tr><tr><td>1000</td><td>78</td><td>-</td><td>55</td><td>700</td><td>480</td><td>320</td><td>37</td></tr><tr><td>1100</td><td>39</td><td>-</td><td>79</td><td>900</td><td>225</td><td>170</td><td>38</td></tr><tr><td>1200</td><td>20</td><td>-</td><td>136</td><td>1000</td><td>145</td><td>-</td><td>50</td></tr><tr><td></td><td></td><td></td><td></td><td>1100</td><td>88</td><td>-</td><td>61</td></tr></table>

3.2.1.5 非真空熔炼的合金棒材，经 $1150^{\circ}\mathrm{C}, 40\mathrm{min}$ ，空冷处理后再在 $1000^{\circ}\mathrm{C}$ 长期时效，其拉伸性能的变化见表3-6。

表3-6  

<table><tr><td colspan="2">时效规范</td><td colspan="4">室温拉伸性能</td><td colspan="3">900C拉伸性能</td></tr><tr><td>θ/C</td><td>t/h</td><td>σb/MPa</td><td>σP0.2/MPa</td><td>δs/%</td><td>ψ/%</td><td>σb/MPa</td><td>δs/%</td><td>ψ/%</td></tr><tr><td colspan="2">1150C,40min,空冷</td><td>860</td><td>445</td><td>46</td><td>56</td><td>144</td><td>84</td><td>71</td></tr><tr><td rowspan="3">1000</td><td>100</td><td>860</td><td>422</td><td>46</td><td>63</td><td>172</td><td>82</td><td>76</td></tr><tr><td>200</td><td>885</td><td>452</td><td>44</td><td>62</td><td>177</td><td>66</td><td>70</td></tr><tr><td>500</td><td>885</td><td>470</td><td>45</td><td>62</td><td>188</td><td>92</td><td>74</td></tr></table>

# 3.3 持久和蠕变性能

# 3.3.1 高温持久性能

3.3.1.1 非真空感应熔炼的合金棒材，在不同固溶热处理制度下的持久性能见表3-7。

表3-7  

<table><tr><td>热处理制度</td><td>θ/℃</td><td>σ/MPa</td><td>t/h</td><td>δ5/%</td><td>ψ/%</td></tr><tr><td rowspan="2">1100C,60min,空冷</td><td>800</td><td>98</td><td>133</td><td>12.8</td><td>-</td></tr><tr><td>900</td><td>29.5</td><td>132</td><td>25</td><td>-</td></tr><tr><td rowspan="2">1150C,30min,空冷</td><td>900</td><td>29.5</td><td>&gt;250</td><td>-</td><td>-</td></tr><tr><td>900</td><td>49</td><td>16.83</td><td>79</td><td>-</td></tr><tr><td>1150C,40min,空冷</td><td>900</td><td>49</td><td>20.92</td><td>49</td><td>60</td></tr><tr><td rowspan="2">1200C,30min,空冷</td><td>800</td><td>98</td><td>165</td><td>-</td><td>-</td></tr><tr><td>900</td><td>29.5</td><td>125</td><td>39</td><td>-</td></tr><tr><td>1200C,40min,空冷</td><td>900</td><td>49</td><td>38.95</td><td>50</td><td>45</td></tr></table>

注：1 800C,98MPa,100h后，每隔10h加载10MPa至拉断。  
2 900C, 29.5MPa, 100h后，每隔10h加载10MPa至拉断。

3.3.1.2 不同熔炼方法的合金冷轧板材，经 $1200^{\circ}\mathrm{C}$ ，空冷处理的持久强度见表3-8。

表3-8[1]  

<table><tr><td>熔炼方法</td><td>θ/C</td><td>σ50/MPa</td><td>σ100/MPa</td><td>σ300/MPa</td><td>熔炼方法</td><td>θ/C</td><td>σ50/MPa</td><td>σ100/MPa</td><td>σ300/MPa</td></tr><tr><td rowspan="2">非真空炉</td><td>800</td><td>--</td><td>98</td><td>78</td><td rowspan="2">电渣重熔、真空电弧重熔</td><td>800</td><td>-</td><td>98</td><td>-</td></tr><tr><td>900</td><td>39</td><td>29.4</td><td>-</td><td>900</td><td>39</td><td>29.4</td><td>-</td></tr></table>

3.3.1.3 非真空熔炼的合金棒材，经 $1000^{\circ}\mathrm{C}$ 长期时效后的持久性能见表3-9。

表3-9[2]  

<table><tr><td colspan="2">时效规范</td><td colspan="4">持久性能</td></tr><tr><td>θ/C</td><td>t/h</td><td>θ/C</td><td>σ/MPa</td><td>t/h</td><td>δs/%</td></tr><tr><td colspan="2">1150C,40min,空冷</td><td rowspan="4">900</td><td rowspan="4">29.5</td><td>135.87</td><td>58.4</td></tr><tr><td rowspan="3">1000</td><td>100</td><td>111.43</td><td>68.0</td></tr><tr><td>200</td><td>125.28</td><td>58.0</td></tr><tr><td>500</td><td>116.35</td><td>52.6</td></tr></table>

3.3.2 高温蠕变性能 非真空熔炼的冷轧板材，经不同固溶处理的蠕变强度见表3-10。

表3-10  

<table><tr><td rowspan="2">热处理制度</td><td colspan="3">σ0/100MPa</td></tr><tr><td>900℃</td><td>1000℃</td><td>1100℃</td></tr><tr><td>1100℃,5~10min,空冷</td><td>7.8</td><td>5.9</td><td>4.9</td></tr><tr><td>1200℃,5~10min,空冷</td><td>24.5</td><td>11.8</td><td>6.9</td></tr></table>

① 按残余变形。

# 3.4 疲劳性能

3.4.1 特种疲劳 不同方法熔炼的 $\delta 1.5 \sim 1.65 \mathrm{~mm}$ 的冷轧板材不同温度固溶后的热疲劳性能（试样缺口半径 $r = 0.1 \mathrm{~mm}$ ，热疲劳试验至出现 $0.5 \mathrm{~mm}$ 裂纹的次数）见表3-11。

表3-11[1]  

<table><tr><td rowspan="2">热处理制度/℃</td><td rowspan="2">熔炼方法</td><td rowspan="2">表面状态</td><td colspan="4">热疲劳次数/周</td></tr><tr><td>800C→20℃</td><td>900C→20℃</td><td>1000C→20℃</td><td>1200C→20℃</td></tr><tr><td rowspan="3">1100~1140,空冷</td><td>非真空炉</td><td>无涂层</td><td>70~75</td><td>25~30</td><td>-</td><td>-</td></tr><tr><td rowspan="2">电渣重熔</td><td>无涂层</td><td>100~120</td><td>70~80</td><td>-</td><td>-</td></tr><tr><td>涂3B-55 玻璃</td><td>140~150</td><td>80~90</td><td>-</td><td>-</td></tr><tr><td rowspan="3">1200,空冷</td><td>非真空炉</td><td>无涂层</td><td>87</td><td>30~35</td><td>28</td><td>26</td></tr><tr><td rowspan="2">电渣重熔</td><td>无涂层</td><td>-</td><td>55~75</td><td>40~50</td><td>-</td></tr><tr><td>涂3B-55 玻璃</td><td>140~150</td><td>80~90</td><td>50~65</td><td>-</td></tr></table>

# 3.5 弹性性能

3.5.1 弹性模量 见表3-12。

表3-12[3]  

<table><tr><td>θ/℃</td><td>20</td><td>100</td><td>200</td><td>300</td><td>400</td><td>500</td><td>600</td><td>700</td><td>800</td></tr><tr><td>E/MPa</td><td>191</td><td>182</td><td>173</td><td>166</td><td>156</td><td>147</td><td>137</td><td>118</td><td>94</td></tr></table>

# 4 组织结构

# 4.1 相变温度

# 4.2 时间-温度-组织转变曲线

# 4.3 合金组织结构

4.3.1 合金在固溶状态的组织为奥氏体基体加少量 $\mathbf{M}_{23}\mathbf{C}_6$ 碳化物和 $\gamma^\prime$ 相，碳化物细小，弥散分布，沿晶界和晶内均有析出，经 $1000^{\circ}C,500h$ 长期时效后，碳化物略有长大，数量和分布没有明显变化。

$\gamma^{\prime}$ 相颗粒细小且很均匀，固溶状态下析出的 $\gamma^{\prime}$ 相数量和大小与长期时效后相比较， $\gamma^{\prime}$ 相数量变化不

明显, 大小基本相当, 未见 $\gamma'$ 相的明显回溶和长大, 表明该合金 $\gamma'$ 相十分稳定。

在固溶状态下， $\gamma'$ 相的组成分子式为 $(\mathrm{Ni}_{2.58}\mathrm{Cr}_{0.42})(\mathrm{Cr}_{0.441}\mathrm{Al}_{0.659})$ ，经 $1000^{\circ}\mathrm{C}$ ， $500\mathrm{h}$ 时效后略有变化， $\gamma'$ 相分子式为 $(\mathrm{Ni}_{2.65}\mathrm{Cr}_{0.35})(\mathrm{Cr}_{0.346}\mathrm{Al}_{0.654})$ ，镍原子占据面心，铝原子占据面心晶格棱角，其中铬原子有一半占据镍原子位置，另一半占据铝原子位置。

4.3.2 合金在 $1000\mathrm{C}$ ，不同时效时间析出相的数量变化见表4-1。

表4-1  

<table><tr><td colspan="2">时效规范</td><td rowspan="2">γ&#x27; /%</td><td rowspan="2">M23C6/%</td></tr><tr><td>θ/C</td><td>t/h</td></tr><tr><td colspan="2">1150 C,40min,空冷</td><td>5.05</td><td>0.814</td></tr><tr><td rowspan="3">1000</td><td>100</td><td>4.00</td><td>1.018</td></tr><tr><td>200</td><td>5.93</td><td>1.010</td></tr><tr><td>500</td><td>6.08</td><td>1.026</td></tr></table>

4.3.3 合金晶粒度 标准规定为 $1 \sim 8$ 级，经 $1100\mathrm{C}, 30\mathrm{min}$ ，空冷后为 $4 \sim 6$ 级， $1150\mathrm{C}, 50\mathrm{min}$ ，空冷后为 $3 \sim 4$ 级， $1200\mathrm{C}, 30\mathrm{min}$ ，空冷后为 $1 \sim 3$ 级。

# 5 工艺性能与要求

# 5.1 成形性能

5.1.1 锻造性能 合金有优良的锻造性能，铸锭锻造时，加热温度为 $1140 \sim 1160^{\circ} \mathrm{C}$ ，开锻温度大于 $1050^{\circ} \mathrm{C}$ ，终锻温度大于 $900^{\circ} \mathrm{C}$ ；铸锭出炉后采用轻、快锤锻打，待产生一定变形，铸造组织被破碎后，再用重锤锻打；锻造或模锻时，一次加热的变形程度在 $50\%$ 左右，对于精密模锻件建议在无氧化性介质中加热[2]。

5.1.2 合金板材的冲压性能见表5-1。

表5-1[1]  

<table><tr><td>极限拉深系数</td><td>极限翻边系数</td><td>最小弯曲半径rmin</td></tr><tr><td>1.8~1.9</td><td>1.5~1.55</td><td>(1.0~1.2)S①</td></tr></table>

① $S$ 一板材厚度。

5.2 焊接性能 合金可用氩弧焊和接触焊焊接，效果良好。 $\delta 1.5\mathrm{mm}$ 的板材焊接接头的力学性能见表5-2。

表5-2[1]  

<table><tr><td colspan="2">热处理</td><td rowspan="2">焊接方法</td><td rowspan="2">填充材料</td><td rowspan="2">θ/C</td><td rowspan="2">σ/MPa</td><td rowspan="2">弯曲角度/(°)</td><td rowspan="2">剪切强度/N</td></tr><tr><td>焊接前</td><td>焊接后</td></tr><tr><td rowspan="8">固溶</td><td rowspan="8">不经热处理</td><td rowspan="3">氩弧焊①</td><td rowspan="3">GH3044GH652</td><td>20</td><td>785</td><td>180</td><td></td></tr><tr><td>800</td><td>333</td><td>-</td><td></td></tr><tr><td>900</td><td>118</td><td>-</td><td></td></tr><tr><td rowspan="3">滚焊</td><td rowspan="3">-</td><td>20</td><td>735</td><td>-</td><td></td></tr><tr><td>800</td><td>216</td><td>-</td><td></td></tr><tr><td>900</td><td>118</td><td>-</td><td></td></tr><tr><td rowspan="2">点焊</td><td rowspan="2">-</td><td>20</td><td>-</td><td>-</td><td>12749</td></tr><tr><td>900</td><td>-</td><td>-</td><td>3432</td></tr></table>

① 试样带加强焊缝。

5.3 零件热处理工艺 推荐的热处理制度见表5-3。

表5-3[1]  

<table><tr><td>热处理类型</td><td>θ/C</td><td>t/min</td><td>冷却条件</td></tr><tr><td>中间热处理(消除冷作硬化)</td><td>1100~1150</td><td>30</td><td>空气中、水中或喷水冷却</td></tr><tr><td>最终热处理(焊接前)①</td><td>1200</td><td>20</td><td>空气中</td></tr></table>

① 对于涂珐琅零件，允许不进行焊接前（校形后）热处理。

# 5.4 表面处理工艺

5.5 切削加工与磨削性能 合金的机械加工性能良好，可进行车削、钻削、铣削、磨削加工。

# 6 功能考核试验

加工成帽罩的零件按《涡轮风扇发动机型号规范》的规定，参加了飞行前的60h持久试车试验，顺利通过考核，分解后进行检查，帽罩外观正常，未发现变形，尺寸符合试车前的规定，没有任何其他缺陷。

# 7 使用建议

该合金在军工生产方面，可用于制作 $1100^{\circ}\mathrm{C}$ 以下使用的航空发动机燃烧室及加力燃烧室零部件；在民用工业上，可用于 $1200^{\circ}\mathrm{C}$ 以下使用的高温装置零部件；GH652合金的强度、抗氧化、耐腐蚀等综合指标大大优于目前广泛使用的GH3030合金。因此该合金可在航空上推荐使用。

# 参考文献

1 北京航空材料研究院. 航空材料应用手册 第四卷: 变形热强钢和高温合金. 1996.477~482  
2 北京钢铁研究院, 南方动力机械公司. 涡扇发动机用 GH652 合金研制及应用研究总结. 1997  
3 CopOKHH B.Γ. np, MopouHnK CtaJeHn CuaBOB, MockBa, MaHHocTpoEHHe. 1998. ctp. $545\sim 546$

编写 何梦波

审校罗强黄福祥

# GH706

# 1 概述

GH706 为镍-铁-铬基沉淀强化型合金, 与 GH4169 相比, 不含钼, 降低了镍、铬、铌含量, 适当增加了钛和铁含量, 因而合金成本低、偏析小, 在 $700^{\circ} \mathrm{C}$ 以下具有较高的强度、良好的抗氧化及耐腐蚀能力[1], 可制成棒材、锻件、环形件、薄板、带材等各种产品供应。

1.1 材料牌号 GH706。  
1.2 相近牌号 Inconel 706(美国)。

# 1.3 材料的技术标准

Q/16G JXo-273—1993 《GH706合金环形锻件技术协议》

Q/16G JTo-132- -1993 《GH706合金饼坯技术条件》

Q/16G JTo-157-1995 《GH706合金棒材技术条件》

1.4 化学成分 见表1-1。

%

表1-1  

<table><tr><td>C</td><td>Cr</td><td>Ni</td><td>Fe</td><td>Ti</td><td>Nb+Ta</td><td></td></tr><tr><td>≤0.06</td><td>14.5~17.5</td><td>39.0~44.0</td><td>余</td><td>1.5~2.0</td><td>2.5~3.3</td><td></td></tr><tr><td>Al</td><td>B</td><td>Mn</td><td>Si</td><td>P</td><td>S</td><td>Cu</td></tr><tr><td colspan="7">不 大 于</td></tr><tr><td>0.4</td><td>0.006</td><td>0.35</td><td>0.35</td><td>0.02</td><td>0.015</td><td>0.3</td></tr></table>

# 1.5 热处理制度

A 制度: $980^{\circ} \mathrm{C}, 1 \mathrm{~h}$ , 空冷 $+845^{\circ} \mathrm{C}, 3 \mathrm{~h}$ , 空冷 $+720^{\circ} \mathrm{C}, 8 \mathrm{~h}$ , 以 $55^{\circ} \mathrm{C} / \mathrm{h}$ 速度炉冷至 $620^{\circ} \mathrm{C}, 18 \mathrm{~h}$ , 空冷。该制度也称作标准热处理制度。
