Repository: C-zj02/CFD-claw

<div align="center">

**English** | [中文](#中文版) | [Français](README_FR.md) | [Русский](README_RU.md) | [हिन्दी](README_HI.md) | [العربية](README_AR.md) | [Português](README_PT.md)

# 🚀 Claude Code Python

**A Complete Python Reimplementation Based on Real Claude Code Source**

*From TypeScript Source → Rebuilt in Python with ❤️*

***
**🔥 Active Development • New Features Weekly 🔥**

</div>

***

## 🎯 What is This?

**Clawd Code** is a **complete Python rewrite** of Claude Code, based on the **real TypeScript source code**.

File: RAG-data/中国航空材料手册(第2版) 第2卷 变形高温合金 铸造高温合金001-200.pdf-1e2db89e-6c82-47e1-860d-ae871019e4df.md (part 5 of 11)
# 中国航空材料手册
4.3.3.3 固溶温度对冷轧薄板晶粒度的影响见图4-3；板材在 $1050^{\circ}\mathrm{C}$ 和 $1080^{\circ}\mathrm{C}$ 固溶处理时，保温时间对晶粒度的影响见图4-4。

图片摘要：该图主要展示 4 2 固溶温度对热轧板晶粒度的影响[5]。
![](images/206e8e4235cc6e301ae8516f897e7a4444f68f2eba34850d7ee81290a9b34073.jpg)  
图4-3 固溶温度对冷轧薄板晶粒度的影响[7]

图片摘要：该图主要展示 4 3 固溶温度对冷轧薄板晶粒度的影响[7]。
![](images/7bef9cf23d513148aea67c3c88b1f9025296be382d4a9bae0ee17e769e3156cf.jpg)  
图4-4固溶处理保温时间对冷轧薄板晶粒度的影响[7]

4.3.3.4 玖琅涂层熔烧次数对基体板材晶粒度的影响见表4-1。

表4-1[15]  

<table><tr><td rowspan="2">材料</td><td rowspan="2">涂层熔烧制度</td><td colspan="3">晶粒度/级</td></tr><tr><td>原始板材</td><td>熔烧2次</td><td>熔烧6次</td></tr><tr><td>GH1140+65涂层</td><td>1080℃,2min</td><td>6~7(5,4)</td><td>6~7(5,4)</td><td>6~5(4,3)</td></tr><tr><td>GH1140+66-4涂层</td><td>1080℃,2min</td><td>6~7(5,4)</td><td>6~7(5,4)</td><td>6~5(4,3)</td></tr><tr><td>GH1140+W-2涂层</td><td>1180℃,2min</td><td>6~7(5,4)</td><td>3~4(1,2)</td><td>2~3(1,0)</td></tr></table>

注：括号内为少量大晶粒级别。

# 5 工艺性能与要求

# 5.1 成形性能

# 5.1.1 工艺塑性

5.1.1.1 合金在落锤上镦粗变形时的最大塑性图见图5-1。  
5.1.1.2 合金在 $800\sim 1200^{\circ}C$ 范围内的工艺塑性综合图见图5-2。

图片摘要：该图主要展示 5 2 工艺塑性综合图[10]。
![](images/38e5b1ae6a580f08f4e73bbf2ec9f23cd79ce76ac59be4ab4315d419bae58481.jpg)

图片摘要：该图主要展示 5 2 工艺塑性综合图[10]。
![](images/5a08108a12a28fddaaa3a7cde3af8e1c3cac6c8db6279f07fa82621f93dc9855.jpg)

图片摘要：该图主要展示 5 2 工艺塑性综合图[10]。
![](images/a60ab91e474a29710f7bb3a90590ed36afc498431e17c0a03bdccba8c366ec6a.jpg)  
图5-2 工艺塑性综合图[10]  
图5-1 在落锤上变形时的最大塑性图[10]

# 5.1.2 再结晶

5.1.2.1 合金在落锤上镦粗变形后与经 $1080\mathrm{C},30\mathrm{min}$ 固溶处理后的再结晶图见图5-3。

5.1.2.2 在落锤上墩粗变形时，变形温度与合金开始再结晶的变形程度的关系见表5-1。

表5-1[10]  

<table><tr><td rowspan="2">变形温度/C</td><td colspan="2">开始再结晶的变形程度/%</td></tr><tr><td>硬度法测得</td><td>X衍射法测得</td></tr><tr><td>800</td><td>50</td><td>60</td></tr><tr><td>900</td><td>30</td><td>30</td></tr><tr><td>1000</td><td>10</td><td>7</td></tr><tr><td>1100</td><td>7</td><td>3~7</td></tr><tr><td>1200</td><td>3</td><td>3</td></tr></table>

图5-3 在落锤上变形和经 $1080^{\circ}\mathrm{C}$   
图片摘要：该图主要展示 5 3 在落锤上变形和经。
![](images/95de6f398a356e450f0c23dca25cd3b93584d37cfb443f51d389ee454a4ceec6.jpg)  
固溶处理后的再结晶曲线[10]

5.1.2.3 不同原始晶粒的板坯，经热轧变形并经 $1060^{\circ}\mathrm{C}$ 固溶处理后的再结晶图见图5-4。  
5.1.2.4 原始细晶(5~7级)的热轧板，经冷轧和固溶后的加工再结晶曲线见图5-5。

变形程度/%   
图片摘要：该图主要展示 5 3 在落锤上变形和经。
![](images/b8b2cfb9121909fc012e20d6b605d2f9b1433414c0cc2814bfaefb36593c13a0.jpg)  
——原始晶粒度 $6\sim 8$ 级；——原始晶粒度 $1\sim 3$ 级

图5-5板材经冷轧和固溶后的加工再结晶曲线[11]   
图5-4 不同原始晶粒的板坯经热轧变形和  
图片摘要：该图主要展示 5 4 不同原始晶粒的板坯经热轧变形和。
![](images/7409c686e20bc7b2adc48d3748ee121332bee1ce912db5ef9908efe55f327165.jpg)  
1060C固溶处理后的再结晶图[11]

5.1.2.5 原始晶粒大小和冷轧变形量对冷轧薄板再结晶开始和完成温度的影响见图5-6。

图5-6 原始晶粒大小和冷轧变形量对冷轧薄板再结晶开始和完成温度的影响[11]  
图片摘要：该图主要展示 5 6 原始晶粒大小和冷轧变形量对冷轧薄板再结晶开始和完成温度的影响[11]。
![](images/a9aea452bd1e54919378973893d9fff06041640c876d96f35ca0175e002acea6.jpg)  
——原始晶粒度 $5\sim 6(7)$ 级；——原始晶粒度 $1\sim 3(4)$ 级

# 5.1.3 热成形工艺

5.1.3.1 锻造时装炉温度 $\leqslant 700\mathrm{C}$ ，加热温度 $1160\mathrm{C} \pm 20\mathrm{C}$ ，终锻温度不低于 $900\mathrm{C}$ 。  
5.1.3.2 板坯热轧加热温度 $1160\mathrm{C} \pm 20\mathrm{C}$ ，轧制温度 $1180 \sim 950\mathrm{C}$ ，进最后一个孔型时的温度最好控制在 $950 \sim 1000\mathrm{C}$ 范围内，热轧总变形量应大于 $60\% \sim 70\%$ ，最后孔型压下量不小于 $10\%$ 。  
5.1.3.3 热轧板荒轧加热温度 $1120\mathrm{C}$ ，荒轧温度 $1120\sim 850\mathrm{C}$ ，热轧中板一火轧成，总变形量要大于 $50\%$ 。精轧加热温度 $1070\mathrm{C}$ ，轧制温度 $1070\sim 800\mathrm{C}$ ，最后一火轧制温度最好为 $1000\mathrm{C}$ ，最后一道压下量不小于 $10\%$ 。  
5.1.3.4 板材冷轧压下量为 $30\% \sim 40\%$ ，成品板平整变形量不得大于 $3\%$ 。

# 5.1.4 冷成形性能

5.1.4.1 板材在供应状态具有良好的塑性，成形工序在室温下进行。当以多次成形工艺制造零件时，每次冷成形后均需进行中间热处理。成形前零件表面涂以硝基清漆。

5.1.4.2 板材在深冲、翻边和压窝时的极限系数见表5-2。

表5-2.1.12]  

<table><tr><td>成形方法</td><td>深冲</td><td>翻边</td><td>压窝</td></tr><tr><td>极限系数K极限</td><td>2.105~2.170</td><td>1.958</td><td>平头:0.287~0.315(r阳=6mm)球头:0.443~0.459</td></tr></table>

5.1.4.3 零件深冲时适宜的深冲系数为材料极限深冲系数的 $85\% \sim 90\%$ 。深冲应力与深冲系数的关系见图5-7。深冲零件壁厚的变化与深冲系数的关系见图5-8。

图片摘要：该图主要展示 5 2.1.12]。
![](images/eef4b84579aeff9703c024f590158137d0699cc7a2f80c7f279ee53ec39c567d.jpg)  
图5-7 深冲应力与深冲系数的关系[12]

图片摘要：该图主要展示 5 7 深冲应力与深冲系数的关系[12]。
![](images/da591e294705b6664031ddf9bb8d6e2e37bf049a0a26923826b7f2caebe84c40.jpg)  
图5-8 零件深冲时的壁厚变化与深冲系数的关系[12]

5.1.4.4 阳模圆角半径对合金极限压窝系数、压窝应力和零件厚度的影响见图5-9。零件压窝应力与压窝系数的关系见图5-10，压窝部位壁厚变化与压窝系数的关系见图5-11。

图片摘要：该图主要展示 5 8 零件深冲时的壁厚变化与深冲系数的关系[12]。
![](images/fc4e9886ae4fc8f31ae7f5e65e08d3d4b05d945b3e195ace9b3b28c45ea19b54.jpg)  
图5-9阳模圆角半径对极限压窝系数、压窝应力和壁厚的影响[12]

图片摘要：该图主要展示 5 9阳模圆角半径对极限压窝系数、压窝应力和壁厚的影响[12]。
![](images/b0b6d2f642dd98e3c77d3a359ca3c017525c809c297fbf24221c8a6f4ba05349.jpg)  
图5-10 压窝应力与压窝系数的关系[12]

图片摘要：该图主要展示 5 10 压窝应力与压窝系数的关系[12]。
![](images/63a3ccbd7127d5e92a1cd4b6d6553dd691da2fa40036c4659a9f43fe82398aa3.jpg)  
图5-11 零件压窝部位壁厚的变化与压窝系数的关系[12]

5.1.4.5 翻边系数与翻边力、翻边零件边部高度和厚度之间的关系见图5-12。

图片摘要：该图主要展示 5 11 零件压窝部位壁厚的变化与压窝系数的关系[12]。
![](images/c21d82870772892217e7fb761dfd1ae66e63edba9e131934d2e58efdf0fc8a0a.jpg)  
图5-12 翻边系数与翻边力、翻边零件边部高度和厚度间的关系[12]

5.1.4.6 在冲床上用带较正直角边弯曲模进行 $90^{\circ}$ 单角弯曲时，合金的最小弯曲半径小于 $0.5\delta (\delta$ 为板厚），零件弯曲时的工作弯曲半径为 $(1.5\sim 2.5)\delta$ 。合金弯曲后的回弹性能与GH3030合金板材相近，并与板材方向无关，见图5-13。  
5.1.4.7 粗晶板材在冷冲压时会产生“桔皮”现象，晶粒度对“桔皮”的影响见表5-3。

表5-3[7]  

<table><tr><td>晶粒度/级</td><td>1~2</td><td>2~3</td><td>3~4</td><td>4~5(2,3)</td><td>5~6(4)</td><td>6~7</td></tr><tr><td>“桔皮”情况</td><td>严重</td><td>严重</td><td>严重</td><td>较严重</td><td>轻微</td><td>很轻</td></tr></table>

# 5.2 焊接性能

5.2.1 合金具有良好的焊接工艺性能，可以用手工氩弧焊、自动钨极氩弧焊、钨极脉冲氩弧焊和点焊、缝焊、钎焊等方法进行联接。氩弧焊时焊缝成形良好，熔池流动性比GH3030合金稍差，高温抗氧化性也比镍基合金稍

图片摘要：该图主要展示 5 3[7]。
![](images/5f6b9f4fc2baf94d07a28ba76a6d6a262da00ba53d5c2cb0389ded5229780358.jpg)  
图5-13 两种合金板材在弯曲成形时的回弹性能比较[12]

差，因此要注意加强保护。冷成形的板材氩弧焊前要经过固溶处理。接触焊时选用合适的规范，可以得到满意的焊接接头；焊缝核心内部无裂纹，但有缩孔和结合线伸入，在核心周围和热影响区存在胡须状组织；焊接前采用酸洗或碱酸洗清理表面，可减轻或消除结合线伸入。合金可与1Cr18Ni9Ti、GH3030、

GH3039、GH3044和GH2132等合金组合进行氩弧焊、点焊和缝焊[2.3.13]。

# 5.2.2 焊接规范

5.2.2.1 钨极氩弧焊时，推荐使用与基体同牌号的填充材料，允许采用GH3030和GH3044合金作为填充材料。钨极于工氩弧焊(对接)规范见表5-4。

表5-413  

<table><tr><td rowspan="2">板材厚度/mm</td><td colspan="2">填充材料/mm</td><td rowspan="2">钨极直径/mm</td><td rowspan="2">焊接电流/A</td><td rowspan="2">电压/V</td><td rowspan="2">氩气流量/(L/min)</td></tr><tr><td>直径</td><td>尺寸</td></tr><tr><td>0.8</td><td>1.0</td><td>1.0×1.2</td><td>1.0~1.6</td><td>35~45</td><td>10~15</td><td>3~5</td></tr><tr><td>1.0</td><td>1.0~1.5</td><td>1.0×1.5</td><td>1.6</td><td>45~60</td><td>10~15</td><td>3~5</td></tr><tr><td>1.2</td><td>1.5</td><td>1.2×1.5</td><td>1.6</td><td>50~70</td><td>10~15</td><td>4~6</td></tr><tr><td>1.5</td><td>1.5~2.0</td><td>1.5×2.0</td><td>1.6~2.0</td><td>70~85</td><td>10~15</td><td>5~8</td></tr><tr><td>1.7</td><td>2.0</td><td>1.7×2.0</td><td>1.6~2.0</td><td>70~90</td><td>10~15</td><td>5~8</td></tr><tr><td>2.0</td><td>2.0~2.5</td><td>2.0×2.5</td><td>2.0</td><td>85~100</td><td>10~15</td><td>8~10</td></tr><tr><td>2.5</td><td>2.5</td><td>2.5×2.5</td><td>2.0</td><td>90~110</td><td>10~15</td><td>8~10</td></tr><tr><td>3.0</td><td>2.5~3.0</td><td>2.5×3.0</td><td>2.5</td><td>110~135</td><td>10~15</td><td>8~10</td></tr></table>

# 5.2.2.2 点焊规范见表5-5。

表5-5[13]  

<table><tr><td>板材厚度/mm</td><td>电极直径/mm</td><td>焊接电流/A</td><td>焊接时间/s</td><td>电极压力/N</td></tr><tr><td>0.8</td><td>5.0</td><td>6200~6400</td><td>0.22~0.24</td><td>3140~4120</td></tr><tr><td>1.0</td><td>5.0</td><td>6200~6500</td><td>0.26~0.30</td><td>4120~4905</td></tr><tr><td>1.2</td><td>5.5~6.0</td><td>7000~7500</td><td>0.30~0.34</td><td>4415~5490</td></tr><tr><td>1.5</td><td>6.5~7.0</td><td>8300~8800</td><td>0.38~0.44</td><td>5100~6375</td></tr><tr><td>1.7</td><td>7.5</td><td>8400~8900</td><td>0.44~0.48</td><td>6080~7060</td></tr><tr><td>2.0</td><td>8.0</td><td>9200~9400</td><td>0.44~0.50</td><td>7060~8040</td></tr><tr><td>2.5</td><td>8.5</td><td>9400~9600</td><td>0.50~0.52</td><td>8040~9020</td></tr></table>

# 5.2.2.3 缝焊规范见表5-6。

表5-6[13]  

<table><tr><td rowspan="2">厚度/mm</td><td colspan="2">滚盘宽/mm</td><td rowspan="2">电流/A</td><td rowspan="2">焊接时间/s</td><td rowspan="2">休止时间/s</td><td rowspan="2">电极压力/N</td><td rowspan="2">焊接速度/(m/min)</td></tr><tr><td>上</td><td>下</td></tr><tr><td>0.8+0.8</td><td>5.0</td><td>6.0</td><td>6800~7200</td><td>0.08~0.12</td><td>0.08~0.10</td><td>4905~5885</td><td>0.5~0.6</td></tr><tr><td>1.0+1.0</td><td>5.5</td><td>6.0</td><td>6800~7300</td><td>0.10~0.12</td><td>0.10~0.12</td><td>5885~7160</td><td>0.4~0.5</td></tr><tr><td>1.2+1.2</td><td>5.5</td><td>6.0</td><td>7600~8000</td><td>0.14~0.16</td><td>0.10~0.12</td><td>5885~7355</td><td>0.4~0.5</td></tr><tr><td>1.5+1.5</td><td>6.0</td><td>7.0</td><td>7800~8200</td><td>0.16~0.18</td><td>0.14~0.16</td><td>7160~8240</td><td>0.3~0.4</td></tr><tr><td>1.7+1.7</td><td>6.0</td><td>7.0</td><td>8600~9000</td><td>0.18~0.22</td><td>0.14~0.18</td><td>7255~9020</td><td>0.3~0.4</td></tr><tr><td>0.8+1.0</td><td>6.0</td><td>7.0</td><td>6800~7000</td><td>0.14</td><td>0.18</td><td>4905~5395</td><td>0.6</td></tr><tr><td>1.0+1.5</td><td>6.0</td><td>8.0</td><td>7600~8000</td><td>0.14</td><td>0.16</td><td>6865~7355</td><td>0.5</td></tr><tr><td>1.2+2.0</td><td>7.0</td><td>8.0</td><td>7800~8500</td><td>0.22</td><td>0.22</td><td>7845~8335</td><td>0.45</td></tr></table>

# 5.2.3 接头强度

5.2.3.1 各种焊接接头的力学性能见表5-7。

表5-7[1.13]  

<table><tr><td>焊接方法</td><td>规格/mm</td><td>焊前状态</td><td>焊后状态</td><td>焊丝牌号</td><td>θ/C</td><td>σb/MPa</td><td>强度系数/%</td></tr><tr><td rowspan="2">手工氩弧焊</td><td rowspan="2">0.8~2.5</td><td rowspan="2">固溶</td><td rowspan="2">未处理</td><td rowspan="2">HGH1140</td><td>20</td><td>643~701</td><td>97~100</td></tr><tr><td>800</td><td>240~279</td><td>99.5~100</td></tr><tr><td rowspan="4">自动钨极氩弧焊</td><td>0.8~1.5</td><td rowspan="4">固溶</td><td rowspan="4">未处理</td><td rowspan="2">HGH1140</td><td>20</td><td>697~718</td><td>100</td></tr><tr><td>1.2~1.5</td><td>800</td><td>269~300</td><td>94~100</td></tr><tr><td>1.0~1.5</td><td rowspan="2">不加焊丝</td><td>20</td><td>650~691</td><td>95~100</td></tr><tr><td>1.5</td><td>800</td><td>275</td><td>96</td></tr><tr><td rowspan="4">自动钨极脉冲氩弧焊</td><td rowspan="4">1.5</td><td rowspan="4">固溶</td><td rowspan="4">未处理</td><td rowspan="2">HGH1140</td><td>20</td><td>707</td><td>100</td></tr><tr><td>750</td><td>351</td><td>96</td></tr><tr><td rowspan="2">不加焊丝</td><td>20</td><td>662</td><td>96</td></tr><tr><td>750</td><td>350</td><td>95</td></tr><tr><td rowspan="2">缝焊</td><td rowspan="2">0.8~1.7</td><td rowspan="2">固溶</td><td rowspan="2">未处理</td><td rowspan="2">-</td><td>20</td><td>679~696</td><td>100</td></tr><tr><td>800</td><td>241~251</td><td>95~100</td></tr></table>

# 5.2.3.2 试验温度对各种焊接接头抗拉强度的影响见图5-14。

5.2.3.3 手工氩弧焊和缝焊接头长期时效后的力学性能见表5-8。

表5-8[13]  

<table><tr><td rowspan="2">焊接方法</td><td colspan="2">焊后时效规范</td><td colspan="3">接头强度/MPa</td><td rowspan="2">焊接方法</td><td colspan="2">焊后时效规范</td><td colspan="3">接头强度/MPa</td></tr><tr><td>θ/°C</td><td>t/h</td><td>20°C</td><td>700°C</td><td>800°C</td><td>θ/C</td><td>t/h</td><td>20°C</td><td>700°C</td><td>800°C</td></tr><tr><td>原始板材</td><td colspan="2">固溶状态</td><td>656</td><td>373</td><td>249</td><td rowspan="3">焊缝</td><td>550</td><td>1000</td><td>813</td><td>469</td><td>250</td></tr><tr><td rowspan="3">手工氩弧焊</td><td>550</td><td>1000</td><td>827</td><td>445</td><td>258</td><td>700</td><td>1000</td><td>724</td><td>409</td><td>297</td></tr><tr><td>700</td><td>1000</td><td>759</td><td>454</td><td>312</td><td>800</td><td>1000</td><td>629</td><td>361</td><td>228</td></tr><tr><td>800</td><td>1000</td><td>643</td><td>379</td><td>245</td><td>-</td><td>-</td><td>-</td><td>-</td><td>-</td><td>-</td></tr></table>

# 5.2.3.4 不同材料组合手工氩弧焊和缝焊接头力学性能见表5-9。

表5-9[13]  

<table><tr><td rowspan="2">焊接方法</td><td rowspan="2">材料组合</td><td rowspan="2">焊丝牌号</td><td colspan="2">接头强度/MPa</td><td rowspan="2">焊接方法</td><td rowspan="2">材料组合</td><td rowspan="2">焊丝牌号</td><td colspan="2">接头强度/MPa</td></tr><tr><td>20℃</td><td>800℃</td><td>20℃</td><td>800℃</td></tr><tr><td rowspan="4">手工氩弧焊</td><td>GH1140+1Cr18Ni9Ti</td><td>HGH1140</td><td>624</td><td>176</td><td rowspan="3">缝焊</td><td>GH1140+1Cr18Ni9Ti</td><td>-</td><td>679</td><td>179</td></tr><tr><td>GH1140+GH3030</td><td>HGH1140</td><td>678</td><td>212</td><td>GH1140+GH3030</td><td>-</td><td>697</td><td>207</td></tr><tr><td>GH1140+GH3039</td><td>HGH1140</td><td>668</td><td>267</td><td>GH1140+GH3039</td><td>-</td><td>661</td><td>-</td></tr><tr><td>GH1140+GH3044</td><td>HGH1140</td><td>660</td><td>283</td><td>-</td><td>-</td><td>-</td><td>-</td><td>-</td></tr></table>

5.2.3.5 焊点直径对单点接头室温抗剪强度的影响见图5-15。

图片摘要：该图主要展示 5 9[13]。
![](images/ac9e389e0cd89467661f2f1dbb5a976500b4cb4b81a0cdee5210814a84a71476.jpg)  
图5-14 试验温度对各种焊接接头抗拉强度的影响[13]

图片摘要：该图主要展示 5 14 试验温度对各种焊接接头抗拉强度的影响[13]。
![](images/efe56b6c5d72ae52f4ef6737a3361fd4ece7670499453a4f77404daf7b90280b.jpg)  
图5-15 焊点直径对单点接头室温剪切强度的影响[13]

5.2.4 合金采用适当钎料可以进行真空钎焊、氩气保护钎焊和火焰钎焊。

5.2.5 平整变形量对冷轧成品板焊接裂纹倾向性的影响见图5-16。

5.3 零件热处理工艺

5.3.1 固溶处理是合金制半成品和零部件、组合件的唯一热处理方式。零件的最终热处理温度，根据零件的工作条件选择；该合金制造火焰筒零件时，其固溶温度为 $1080^{\circ}\mathrm{C} \pm 10^{\circ}\mathrm{C}$ ；加力燃烧室零件的固溶温度为 $1150^{\circ}\mathrm{C} \pm 10^{\circ}\mathrm{C}$ 。中间热处理温度为 $1050^{\circ}\mathrm{C} \pm 10^{\circ}\mathrm{C}$ ，消除焊接应力的固溶温度为 $940^{\circ}\mathrm{C}$ 或更高些。热处理后可根据零件形状进行空冷或水冷。板材零件在固溶处理时的保温时间可根据厚度选择 $5 \sim 20\mathrm{min}$ 。

图片摘要：该图主要展示 5 16 平整变形量对冷轧薄板焊接裂纹倾向性的影响[11]。
![](images/406544b39d29089e74f9701a3642c2bc274a0fd6df7ac50ba1481dfeb526cd0e.jpg)  
图5-16 平整变形量对冷轧薄板焊接裂纹倾向性的影响[11]

5.3.2 零件热处理前应将表面油污、机加工冷却液和其他脏物清洗干净，避免在零件表面写粉笔字，以免在热处理时引起表面局部腐蚀。

5.4 表面处理工艺

5.4.1 热处理后零件表面的氧化皮，采用吹砂或酸洗方法消除。用酸洗法清除氧化皮时，采用氢氟酸-硝酸-硫酸-水溶液的单一酸洗工艺，也可采用氢氧化钠-硝酸钠和硫酸-氯化钠-水溶液的复合碱酸洗工艺。  
5.4.2 合金制燃烧室部件可在磷酸-硫酸-水溶液中进行电抛光，改善零件表面光洁度和使用性能。  
5.4.3 合金制造的燃烧室部件可喷涂W-2、W69-1、65或66-4珐琅涂层进行有效保护，这些涂层的熔烧温度分别为 $1180^{\circ}\mathrm{C}$ ， $1000^{\circ}\mathrm{C}$ 和 $1080^{\circ}\mathrm{C}$ 。  
5.4.4 合金也可采用渗铝方法进行保护，渗铝工艺为 $950\mathrm{C},1\mathrm{h}$ 固体渗铝，或真空喷镀铝后再经 $850\sim 950\mathrm{C},30\mathrm{min}$ 氩气保护扩散处理。

# 6 功能考核试验

# 7 使用建议

选用。

# 参考文献

1 手册编写组.高温合金手册.1982.54～75   
2 黄福祥. 我国铁基高温合金GH140的研究和发展. 国际航空. 1980(7)  
3 黄福祥. 国产铁镍基高温合金GH140. 航空材料. 1978(2)  
4 黄福祥等. GH140 合金在民航发动机上使用可靠性的分析. 航空材料. 1982(3)  
5 北京航空材料研究所等. 铁基高温合金 GR-2 工业性扩大试验总结. 1964  
6 北京航空材料研究所等. 冶炼工艺和铝钛合含量对GH140合金高温机械性能的影响. 1977  
7 北京航空材料研究所. 热处理对 GR-2 合金组织和性能的影响. 1965  
8 北京航空材料研究所. 长期时效对 GH140 合全组织和性能的影响. 1977  
9 北京航空材料研究所. GH140 合金使用故障的调查分析报告. 1976  
10 北京航空材料研究所. GR-2 合金工艺塑性及再结晶的研究. 1964  
11 北京航空材料研究所. GR-2 合金压力加工工艺研究总结. 1964  
12 北京航空材料研究所. GR-2 合金冲压工艺性能的研究总结. 1964  
13 北京航空材料研究所等编. 航空材料焊接性能手册. 国防工业出版社, 1978. $177 \sim 194$   
14 图谱编写组.高温合金金相图谱.冶金工业出版社， $1979.53\sim 56$   
15 北京航空材料研究所. 高温涂层对 GR-2 合金组织性能的影响. 1968  
16 北京航空材料研究所. 耐热合金抗氧化的研究. 1962  
17 北京航空材料研究所. 国产航空煤油对火焰筒材料的腐蚀研究. 1964  
18 北京航空材料研究所, GH140 村套渗铝小结. 1975  
19 北京航空材料研究所. GR-2 合金制火焰筒参加维卡型发动机延寿试车总结. 1965

编写 黄福祥

审校 王家正

# GH2036(GH36)

# 1 概述

GH2036合金是以VC强化的沉淀硬化型铁基高温合金，组织稳定，在 $600\sim 650\mathrm{C}$ 具有良好的物理和力学性能，并有良好的切削加工性能。该合金在高温合金系列中，使用温度较低，但生产和使用较多，用途也较广，主要用于工作温度在 $600\sim 650\mathrm{C}$ 的航空涡轮喷气发动机的涡轮盘、承力环和紧固件，也可作柴油机、汽轮机的增压涡轮叶片和其他高温部件。

1.1 材料牌号 GH2036(GH36)。  
1.2 相近牌号 311481,37X12H8Γ8MΦE（俄罗斯）。  
1.3 材料的技术标准

GJB 2611-1996 《航空用高温合金冷拉棒材规范》

GJB 2612-1996 《焊接用高温合金冷拉丝材规范》

GJB 3020 - 1997 《航空用高温合金环坏规范》

GJB 3165-1998 《航空承力件用高温合金热轧和锻制棒材规范》

GJB 3167-1998 《冷镦用高温合金冷拉丝材规范》

GJB 3782-1999 《航空用高温合金锻制圆饼规范》

GB/T14992—1994 《高温合金牌号》

1.4 化学成分 见表1-1。

0%

表1-1  

<table><tr><td>C</td><td>Cr</td><td>Ni</td><td>Mo</td><td>Fe</td><td>Nb</td></tr><tr><td>0.34~0.40</td><td>11.5~13.5</td><td>7.0~9.0</td><td>1.10~1.40</td><td>余</td><td>0.25~0.50</td></tr><tr><td rowspan="2">V</td><td rowspan="2">Mn</td><td rowspan="2">Si</td><td>Ti</td><td>P</td><td>S</td></tr><tr><td colspan="3">不大于</td></tr><tr><td>1.25~1.55</td><td>7.50~9.50</td><td>0.30~0.80</td><td>0.12</td><td>0.035</td><td>0.030</td></tr></table>

注：GJB3165规定 $\omega (\mathrm{Cu})\leqslant 0.25\%$ ，GJB3782规定 $\omega (\mathrm{Cu})\geqslant 0.20\%$

# 1.5 热处理制度

1.5.1 锻制圆饼和环件毛坯标准热处理制度： $1140^{\circ}\mathrm{C}$ 或 $1130^{\circ}\mathrm{C}$ ， $80\mathrm{min}$ ，水冷 $+650 \sim 670^{\circ}\mathrm{C}$ ， $14 \sim 16\mathrm{h}$ ，然后升温至 $770 \sim 780^{\circ}\mathrm{C}$ ， $14 \sim 20\mathrm{h}$ ，空冷。  
1.5.2 热轧和锻制棒材标准热处理制度： $1140^{\circ}\mathrm{C} + 5\mathrm{C}, d < 45\mathrm{mm}$ 保持 $80\mathrm{min}, d > 45\mathrm{mm}$ 保持 $105\mathrm{min}$ ，流动水冷却 $+670^{\circ}\mathrm{C}, 12 \sim 14\mathrm{h}$ ，再升温至 $770 \sim 800^{\circ}\mathrm{C}, 12 \sim 14\mathrm{h}$ ，空冷。  
1.5.3 冷拉棒材标准热处理制度： $1140\mathrm{C} + 5\mathrm{C},80\mathrm{min}$ ，流动水冷却 $+670^{\circ}\mathrm{C},12\sim 14\mathrm{h}$ ，再升温至 $770\sim 800\mathrm{C},10\sim 12\mathrm{h}$ ，空冷。  
1.6 品种规格与供应状态 可供应各种规格的热轧棒材、冷拉棒材、热锻棒材、饼材、环件毛坯和冷拉丝材等。棒材、饼材和坏不经热处理交货；冷拉棒材于固溶状态、固溶+酸洗或冷拉状态交货；丝材以冷拉状态、固溶+酸洗或半硬状态成盘状交货；冷镦用冷拉丝材以固溶+酸洗盘状、固溶+酸洗直条状、固溶直条状磨光或以冷拉状态交货。  
1.7 熔炼与铸造工艺 合金采用电弧炉熔炼、电弧炉+电渣重熔和非真空感应炉+电渣重熔等工艺。  
1.8 应用概况与特殊要求 合金在航空发动机上广泛用于涡轮盘和紧固件等承力部件，经过了长期的使用考验。合金的膨胀系数较高，抗氧化和耐腐蚀性能较差，在 $600\sim 650^{\circ}\mathrm{C}$ 具有缺口敏感性。

# 2 物理及化学性能

# 2.1 热性能

2.1.1 熔化温度范围 熔化温度 $1365^{\circ} \mathrm{C}$ 。

2.1.2 热导率 见图2-1。

2.1.3 线膨胀系数 见表2-1。

2.2 密度 $\rho = 7.85\mathrm{g / cm^3}$ 。

2.3 电性能 合金电阻率见表2-2。

2.4 磁性能

2.5 化学性能

2.5.1 抗氧化性能 合金在 $800^{\circ} \mathrm{C}$ 和 $900^{\circ} \mathrm{C}$ 的空气介质中, 试验 $100 \mathrm{~h}$ 后的氧化速率分别为 $1.25 \mathrm{~g} / (\mathrm{m}^{2} \cdot \mathrm{h})$ 和 $1.97 \mathrm{~g} / (\mathrm{m}^{2} \cdot \mathrm{h})^{[2]}$ 。

图片摘要：该图主要展示 2 1 热导率[1]。
![](images/d85cc58cec21b3acda078ebd945cdd57168e0c670c93225de30cf255b4b34d06.jpg)  
图2-1 热导率[1]

表2-1  

<table><tr><td>θ/°C</td><td>20~100</td><td>20~200</td><td>20~300</td><td>20~400</td><td>20~500</td><td>20~600</td><td>20~650</td><td>20~700</td></tr><tr><td>α/10 °C</td><td>12.23</td><td>17.98</td><td>19.16</td><td>20.66</td><td>21.44</td><td>22.49</td><td>22.85</td><td>23.13</td></tr></table>

表2-2  

<table><tr><td>θ/°C</td><td>20</td><td>100</td><td>200</td><td>300</td><td>400</td><td>500</td><td>600</td><td>650</td><td>700</td></tr><tr><td>ρ/(10-6Ω·m)</td><td>0.736</td><td>0.787</td><td>0.872</td><td>0.935</td><td>0.993</td><td>1.043</td><td>1.076</td><td>1.110</td><td>1.127</td></tr></table>

# 3 力学性能

# 3.1 技术标准规定的性能

3.1.1 锻制圆饼、环件毛坯、冷拉棒材和冷拉丝材技术标准规定的性能见表3-1。

表3-1  

<table><tr><td rowspan="4">品 种</td><td colspan="6">室温 性 能</td><td colspan="2">650℃持久性能</td></tr><tr><td colspan="4">拉 伸</td><td rowspan="3">Aku/J</td><td rowspan="3">HBS</td><td rowspan="3">σ/MPa</td><td rowspan="3">t/h</td></tr><tr><td>σb/MPa</td><td>σP0.2/MPa</td><td>δs/%</td><td>ψ/%</td></tr><tr><td colspan="4">不 小 于</td></tr><tr><td>热轧棒、冷拉棒</td><td>830</td><td>590</td><td>15.0</td><td>20.0</td><td>27.5</td><td>277~311</td><td>345(375)</td><td>≥100(≥35)</td></tr><tr><td>圆饼、环坯</td><td>835</td><td>590</td><td>15.0</td><td>20.0</td><td>23.5</td><td>277~311</td><td>370(345)</td><td>≥35(≥100)</td></tr><tr><td>冷镦用丝</td><td>835</td><td>580</td><td>15.0</td><td>20.0</td><td>-</td><td>277~311</td><td>343</td><td>≥100</td></tr></table>

注：持久性能不合格时，允许按括号内指标重新进行检验。

3.1.2 锻件技术标准规定的室温拉伸性能生产检验数据统计处理结果后的各基值及高温拉伸性能设计许用值见表3-2。

表3-2[1,2]  

<table><tr><td rowspan="2">品种</td><td rowspan="2">θ/C</td><td rowspan="2">性能</td><td rowspan="2">取样方向</td><td colspan="5">基 值</td><td rowspan="2">子样大小n</td><td rowspan="2">品种</td><td rowspan="2">θ/C</td><td rowspan="2">性能</td><td rowspan="2">取样方向</td><td colspan="5">基 值</td><td rowspan="2">子样大小n</td></tr><tr><td>S</td><td>-3σ</td><td>A</td><td>B</td><td>X</td><td>S</td><td>-3σ</td><td>A</td><td>B</td><td>X</td></tr><tr><td rowspan="8">圆饼,盘形锻件</td><td rowspan="4">室温</td><td>σb/MPa</td><td rowspan="4">弦向</td><td>835</td><td>890</td><td>910</td><td>945</td><td>982</td><td rowspan="4">100</td><td rowspan="4">圆饼,盘形锻件</td><td rowspan="4">650</td><td>σb/MPa</td><td rowspan="4">弦向</td><td>-</td><td>510</td><td>520</td><td>540</td><td>584</td><td rowspan="4">-</td></tr><tr><td>σP0.2/MPa</td><td>590</td><td>580</td><td>610</td><td>645</td><td>696</td><td>σP0.2/MPa</td><td>-</td><td>380</td><td>400</td><td>425</td><td>501</td></tr><tr><td>δ5/%</td><td>15</td><td>-</td><td>-</td><td>-</td><td>23</td><td>δ5/%</td><td>-</td><td>-</td><td>-</td><td>-</td><td>20</td></tr><tr><td>ψ/%</td><td>20</td><td>-</td><td>-</td><td>-</td><td>34</td><td>ψ/%</td><td>-</td><td>-</td><td>-</td><td>-</td><td>48</td></tr><tr><td rowspan="4">550</td><td>σb/MPa</td><td rowspan="4">弦向</td><td>-</td><td>585</td><td>595</td><td>620</td><td>702</td><td rowspan="4">-</td><td rowspan="4">棒材</td><td rowspan="4">室温</td><td>σb/MPa</td><td rowspan="4">纵向</td><td>830</td><td>870</td><td>900</td><td>940</td><td>995</td><td>116</td></tr><tr><td>σP0.2/MPa</td><td>-</td><td>425</td><td>445</td><td>470</td><td>595</td><td>σP0.2/MPa</td><td>590</td><td>-</td><td>-</td><td>-</td><td>698</td><td>127</td></tr><tr><td>δ5/%</td><td>-</td><td>-</td><td></td><td>-</td><td>18</td><td>δ5/%</td><td>15</td><td>-</td><td>-</td><td>-</td><td>25</td><td>116</td></tr><tr><td>ψ/%</td><td>-</td><td>-</td><td>-</td><td>-</td><td>45</td><td>ψ/%</td><td>20</td><td>-</td><td>-</td><td>-</td><td>37</td><td>116</td></tr></table>

# 3.2 室温及各种温度下的力学性能

# 3.2.1 硬度

3.2.1.1 固溶温度对硬度的影响见图3-1。  
3.2.1.2 一次时效温度对硬度的影响见图3-2。

图片摘要：该图主要展示 3 1 固溶温度对硬度的影响[3]。
![](images/9d27d5a9b240d83c6edaa0bf3dfbc37e9e3c43dc7c7ef400229c0dba21c4bc15.jpg)  
图3-1 固溶温度对硬度的影响[3]

图片摘要：该图主要展示 3 1 固溶温度对硬度的影响[3]。
![](images/0bb12c54960b18498b72e867a3769079bf2271efe55a0ca8b0d9849c63574e68.jpg)  
图3-2 一次时效温度对硬度的影响[3]

3.2.1.3 一次时效时间对硬度的影响见图3-3。  
3.2.1.4 二次时效温度对硬度的影响见图3-4。

图片摘要：该图主要展示 3 2 一次时效温度对硬度的影响[3]。
![](images/ce68a834022289a6b8ef85f8d783e1e15717d611205f1a880f90d50e82e819e9.jpg)  
试样经 $1140\mathrm{C},80\mathrm{min}$ ，水冷，一次时效温度670C  
图3-3 一次时效时间对硬度的影响[3]

图片摘要：该图主要展示 3 3 一次时效时间对硬度的影响[3]。
![](images/09619437ffb16d520d88a0de7a8f8328887b52121f8733f33b13575385c417c7.jpg)  
试样经 $1140\mathrm{C},80\mathrm{min}$ ，水冷 $+670\mathrm{C},16\mathrm{h}$ 升至不同温度，保持16h，空冷  
图3-4二次时效温度对硬度的影响[3]

# 3.2.2 拉伸性能

3.2.2.1 锻件不同温度的拉伸性能见表3-3。

表3-3  

<table><tr><td>熔炼工艺</td><td>取样规格/mm</td><td>状态</td><td>θ/C</td><td>σb/MPa</td><td>σP0.2/MPa</td><td>δ5/%</td><td>ψ/%</td></tr><tr><td rowspan="9">电弧炉</td><td rowspan="9">90方</td><td rowspan="9">1140C,80min,水冷+670C,14h,升温至780C,16h,空冷</td><td>20</td><td>971</td><td>677</td><td>22.1</td><td>35.7</td></tr><tr><td>300</td><td>843</td><td>667</td><td>14.7</td><td>38.9</td></tr><tr><td>400</td><td>765</td><td>598</td><td>15.5</td><td>35.9</td></tr><tr><td>500</td><td>736</td><td>579</td><td>14.5</td><td>40.6</td></tr><tr><td>600</td><td>657</td><td>549</td><td>12.0</td><td>43.5</td></tr><tr><td>650</td><td>618</td><td>520</td><td>15.0</td><td>42.2</td></tr><tr><td>700</td><td>549</td><td>490</td><td>15.4</td><td>34.3</td></tr><tr><td>750</td><td>412</td><td>373</td><td>16.0</td><td>40.6</td></tr><tr><td>800</td><td>392</td><td>363</td><td>17.5</td><td>28.5</td></tr></table>

续表3-3   
3.2.2.2 锻材经标准热处理和无应力时效后的室温拉伸性能见表3-4。  

<table><tr><td>熔炼工艺</td><td>取样规格/mm</td><td>状态</td><td>θ/°C</td><td>σb/MPa</td><td>σP0.2/MPa</td><td>δs/%</td><td>ψ/%</td></tr><tr><td rowspan="10">电弧炉</td><td rowspan="8">d960×125盘材切向</td><td rowspan="10">1140℃,165min,水冷+670℃,14h,升温至780℃,18h,空冷</td><td>20</td><td>952</td><td>628</td><td>22.0</td><td>32.0</td></tr><tr><td>300</td><td>794</td><td>554</td><td>17.0</td><td>40.0</td></tr><tr><td>400</td><td>736</td><td>530</td><td>17.0</td><td>39.0</td></tr><tr><td>500</td><td>706</td><td>466</td><td>15.0</td><td>42.0</td></tr><tr><td>600</td><td>628</td><td>451</td><td>14.0</td><td>39.0</td></tr><tr><td>650</td><td>530</td><td>436</td><td>18.0</td><td>45.0</td></tr><tr><td>700</td><td>447</td><td>402</td><td>19.0</td><td>44.0</td></tr><tr><td>750</td><td>388</td><td>329</td><td>13.0</td><td>45.0</td></tr><tr><td>径向</td><td>20</td><td>1059</td><td>672</td><td>19.0</td><td>25.7</td></tr><tr><td>高向</td><td>20</td><td>986</td><td>628</td><td>12.7</td><td>18.2</td></tr><tr><td rowspan="8">电弧炉+电渣</td><td rowspan="8">90方</td><td rowspan="8">1140℃,80min,水冷+670℃,14h,升温至780℃,16h,空冷</td><td>20</td><td>952</td><td>692</td><td>29.5</td><td>42.5</td></tr><tr><td>300</td><td>794</td><td>608</td><td>17.5</td><td>39.5</td></tr><tr><td>400</td><td>736</td><td>545</td><td>21.5</td><td>39.5</td></tr><tr><td>500</td><td>706</td><td>540</td><td>17.5</td><td>38.5</td></tr><tr><td>600</td><td>628</td><td>486</td><td>18.0</td><td>47.5</td></tr><tr><td>650</td><td>530</td><td>501</td><td>24.5</td><td>51.5</td></tr><tr><td>700</td><td>447</td><td>437</td><td>28.5</td><td>57.0</td></tr><tr><td>750</td><td>388</td><td>373</td><td>34.0</td><td>55.5</td></tr></table>

表3-4[1]  
3.2.2.3 锻件经标准热处理和应力时效后的室温拉伸性能见表3-5。  

<table><tr><td>熔炼工艺</td><td>取样规格/mm</td><td>650℃时 效/h</td><td>σb/MPa</td><td>σs/MPa</td><td>δ5/%</td><td>ψ/%</td><td>熔炼工艺</td><td>取样规格/mm</td><td>650℃时 效/h</td><td>σb/MPa</td><td>σs/MPa</td><td>δ5/%</td><td>ψ/%</td></tr><tr><td rowspan="7">电弧炉</td><td rowspan="7">90方</td><td>50</td><td>971</td><td>736</td><td>25</td><td>39</td><td rowspan="7">电弧炉+电渣</td><td rowspan="7">90方</td><td>0</td><td>961</td><td>686</td><td>27</td><td>39</td></tr><tr><td rowspan="2">100</td><td rowspan="2">991</td><td rowspan="2">765</td><td rowspan="2">23</td><td rowspan="2">42</td><td>50</td><td>981</td><td>716</td><td>27</td><td>40</td></tr><tr><td>100</td><td>991</td><td>736</td><td>25</td><td>41</td></tr><tr><td>300</td><td>1020</td><td>785</td><td>23</td><td>39</td><td>200</td><td>941</td><td>647</td><td>28</td><td>39</td></tr><tr><td rowspan="2">500</td><td rowspan="2">1020</td><td rowspan="2">755</td><td rowspan="2">22</td><td rowspan="2">40</td><td>500</td><td>941</td><td>628</td><td>27</td><td>41</td></tr><tr><td>800</td><td>932</td><td>-</td><td>19</td><td>22</td></tr><tr><td>1000</td><td>951</td><td>677</td><td>25</td><td>41</td><td>1000</td><td>902</td><td>608</td><td>28</td><td>44</td></tr></table>

表3-5[2]  
3.2.2.4 盘件在涡轮喷气发动机上使用后的室温拉伸性能见表3-6。  

<table><tr><td>熔炼工艺</td><td>650 C,245MPa 时效/h</td><td>σb/ MPa</td><td>σs/ MPa</td><td>δs/%</td><td>ψ/%</td><td>熔炼工艺</td><td>650 C,245MPa 时效/h</td><td>σb/ MPa</td><td>σs/ MPa</td><td>δs/%</td><td>ψ/%</td></tr><tr><td rowspan="2">电弧炉</td><td>0</td><td>936</td><td>600</td><td>24.6</td><td>40.3</td><td rowspan="2">电弧炉</td><td>500</td><td>867</td><td>572</td><td>25.2</td><td>22.0</td></tr><tr><td>100</td><td>848</td><td>-</td><td>24.0</td><td>42.0</td><td>1000</td><td>918</td><td>579</td><td>24.8</td><td>35.9</td></tr></table>

表3-6[2]  

<table><tr><td>熔炼工艺</td><td>取样规格</td><td>使用时间/h</td><td>σb/MPa</td><td>σs/MPa</td><td>δ5/%</td><td>ψ/%</td></tr><tr><td rowspan="3">电弧炉</td><td rowspan="3">涡轮盘</td><td>100</td><td>941</td><td>608</td><td>27</td><td>38</td></tr><tr><td>200</td><td>932</td><td>608</td><td>27</td><td>38</td></tr><tr><td>300</td><td>892</td><td>530</td><td>28</td><td>34</td></tr></table>

3.2.2.5 室温拉伸应力-应变曲线见图3-5。  
3.2.3 冲击性能  
3.2.3.1 锻件标准热处理状态的冲击性能见表3-7。

表37  

<table><tr><td rowspan="2" colspan="2">取样规格/mm</td><td colspan="8">\( a_{\mathrm {KU}}/\left(\mathrm {kJ}/\mathrm {m}^{2}\right) \)</td></tr><tr><td>20 C</td><td>300 C</td><td>400 C</td><td>500 C</td><td>600 C</td><td>650 C</td><td>700 C</td><td>750 C</td></tr><tr><td rowspan="2">90方坯</td><td>电弧炉</td><td>470</td><td>590</td><td>590</td><td>650</td><td>620</td><td>640</td><td>660</td><td>780</td></tr><tr><td>电弧炉+电渣</td><td>540</td><td>600</td><td>610</td><td>540</td><td>580</td><td>690</td><td>790</td><td>870</td></tr><tr><td rowspan="3">盘件(d960×125)</td><td>切向</td><td>440</td><td>510</td><td>590</td><td>610</td><td>610</td><td>740</td><td>770</td><td>780</td></tr><tr><td>径向</td><td>360</td><td>-</td><td>-</td><td>-</td><td>-</td><td>-</td><td>-</td><td>-</td></tr><tr><td>高向</td><td>380</td><td>-</td><td>-</td><td>-</td><td>-</td><td>-</td><td>-</td><td>-</td></tr></table>

注： $d960\mathrm{mm}$ 盘材采用电弧炉 $^+$ 电渣双联工艺熔炼。

3.2.3.2 90mm方锻材经标准热处理和长期时效后的室温冲击性能见表3-8。

表3-8[2]  

<table><tr><td colspan="2">650°C时效时间/h</td><td>0</td><td>50</td><td>100</td><td>200</td><td>300</td><td>500</td><td>1000</td></tr><tr><td rowspan="2">aKU/(kJ/m2)</td><td>电弧炉</td><td>470</td><td>450</td><td>440</td><td>-</td><td>390</td><td>390</td><td>490</td></tr><tr><td>电弧炉+电渣</td><td>490</td><td>470</td><td>410</td><td>450</td><td>-</td><td>440</td><td>480</td></tr></table>

图片摘要：该图主要展示 3 8[2]。
![](images/9a2aeb053b3b513c86d2aa720001aff2719c5a7a53479e79d0e148f54dc31ef7.jpg)  
图3-5 室温拉伸应力-应变曲线

3.2.3.3 盘件在发动机上使用后的室温冲击性能见表3-9。

表3-9[1]  

<table><tr><td rowspan="2">熔炼工艺</td><td rowspan="2">取样规格</td><td colspan="3">使用不同时间后的akU/(kJ/m2)</td></tr><tr><td>100h</td><td>200h</td><td>300h</td></tr><tr><td>电弧炉</td><td>涡轮盘</td><td>430</td><td>430</td><td>430</td></tr></table>

3.3 持久和蠕变性能  
3.3.1 高温持久性能  
3.3.1.1 合金经标准热处理后于不同温度下的持久强度见表3-10。

表3-10[2]  

<table><tr><td rowspan="2">取样规格/mm</td><td rowspan="2">θ/C</td><td>σ100</td><td>σ200</td><td>σ500</td><td>σ1000</td><td>σ2000</td><td>σ5000</td><td>σ10000</td><td rowspan="2">取样规格/mm</td><td rowspan="2">θ/C</td><td>σ100</td><td>σ200</td><td>σ500</td><td>σ1000</td><td>σ2000</td><td>σ5000</td><td>σ10000</td></tr><tr><td colspan="7">MPa</td><td colspan="7">MPa</td></tr><tr><td rowspan="5">90方坯</td><td rowspan="2">600</td><td rowspan="2">490</td><td rowspan="2">461</td><td rowspan="2">412</td><td rowspan="2">392</td><td rowspan="2">-</td><td rowspan="2">-</td><td rowspan="2">-</td><td rowspan="5">d960×125盘材切向</td><td>500</td><td>706</td><td>686</td><td>647</td><td>608</td><td>579</td><td>539</td><td>510</td></tr><tr><td>600</td><td>481</td><td>451</td><td>422</td><td>392</td><td>373</td><td>343</td><td>314</td></tr><tr><td>650</td><td>392</td><td>363</td><td>333</td><td>314</td><td>-</td><td>-</td><td>-</td><td>650</td><td>373</td><td>353</td><td>324</td><td>304</td><td>284</td><td>265</td><td>235</td></tr><tr><td rowspan="2">700</td><td rowspan="2">294</td><td rowspan="2">265</td><td rowspan="2">226</td><td rowspan="2">206</td><td rowspan="2">-</td><td rowspan="2">-</td><td rowspan="2">-</td><td>700</td><td>284</td><td>265</td><td>235</td><td>216</td><td>196</td><td>177</td><td>-</td></tr><tr><td>800</td><td>167</td><td>147</td><td>127</td><td>118</td><td>98</td><td>-</td><td>-</td></tr></table>

3.3.1.2 90mm方锻材的持久应力-寿命曲线见图3-6。  
3.3.1.3 $d960\mathrm{mm}$ 盘件切向的持久应力-寿命曲线见图3-7。  
3.3.1.4 $d960\mathrm{mm}$ 盘件切向的热强参数综合曲线见图3-8。  
3.3.1.5 标准热处理状态的光滑和缺口持久性能见表3-11。

图片摘要：该图主要展示 3 6 90mm方锻材持久应力 寿命曲线[2]。
![](images/5ef30c354ff19da8378d6b7ce7099b9c70771813c933dccce3e82d5bfed6c9c4.jpg)

图片摘要：该图主要展示 3 6 90mm方锻材持久应力 寿命曲线[2]。
![](images/e326163ec81e14e1a39bf02a25ceff8cb6afb5f958659c6d137483ae5b6daeb5.jpg)  
图3-6 90mm方锻材持久应力-寿命曲线[2]   
图3-7 盘件持久应力-寿命曲线[2]

表3-11[2]  

<table><tr><td rowspan="2">熔炼工艺</td><td rowspan="2">取样规格/mm</td><td rowspan="2">650℃时效/h</td><td colspan="2">光滑持久</td><td colspan="2">缺口持久①</td></tr><tr><td>σ/MPa</td><td>t/h</td><td>σH/MPa</td><td>t/h</td></tr><tr><td rowspan="4">电弧炉</td><td rowspan="4">90方</td><td>600</td><td>441</td><td>150</td><td>441</td><td>50~214</td></tr><tr><td>650</td><td>373</td><td>130</td><td>373</td><td>19~125</td></tr><tr><td>650</td><td>343/392②</td><td>136</td><td>343/392②</td><td>25~178</td></tr><tr><td>700</td><td>275</td><td>234</td><td>273</td><td>9~34</td></tr><tr><td rowspan="5">电弧炉+电渣</td><td rowspan="5">90方</td><td>600</td><td>441</td><td>80</td><td>441</td><td>14~&gt;200</td></tr><tr><td>650</td><td>343/392②</td><td>113</td><td>343/392②</td><td>62~233</td></tr><tr><td>650</td><td>373</td><td>131</td><td>314</td><td>48~500</td></tr><tr><td>650</td><td>-</td><td>-</td><td>275</td><td>&gt;800</td></tr><tr><td>650</td><td>-</td><td>-</td><td>255</td><td>&gt;750</td></tr></table>

① 缺口半径 $r = 0.5\mathrm{mm}$ 。  
$②$ 343/392是应力 $343\mathrm{MPa}$ 拉至100h未断，再加大到 $392\mathrm{MPa}$ 直至拉断。

图片摘要：该图主要展示 3 11[2]。
![](images/544fc2af2507a187be67dae6a5803a1b42510d07fc7ce74f4295b12245cbb789.jpg)  
图3-8 盘件切向热强参数综合曲线[2]

3.3.1.6 合金经标准热处理和长期时效后的 $650\mathrm{C}$ 持久性能见表3-12。  
3.3.1.7 涡轮盘在喷气发动机上长期使用后的持久性能见表3-13。

表3-12  

<table><tr><td rowspan="2">熔炼工艺</td><td rowspan="2">取样规格/mm</td><td rowspan="2">650℃时效/h</td><td colspan="2">光滑持久</td><td colspan="2">缺口持久</td></tr><tr><td>σ/MPa</td><td>t/h</td><td>σH/MPa</td><td>t/h</td></tr><tr><td rowspan="5">电弧炉</td><td rowspan="5">90方</td><td>50</td><td>343</td><td>129</td><td>343/392</td><td>182</td></tr><tr><td>100</td><td>343</td><td>172</td><td>343/392</td><td>144</td></tr><tr><td>300</td><td>343/392</td><td>345</td><td>343/392</td><td>122</td></tr><tr><td>500</td><td>343/392</td><td>372</td><td>343/392</td><td>305</td></tr><tr><td>1000</td><td>343/392</td><td>328</td><td>343/392</td><td>667</td></tr><tr><td rowspan="8">电弧炉+电渣</td><td rowspan="8">90方</td><td>0</td><td>343/392</td><td>228</td><td>343</td><td>75</td></tr><tr><td>50</td><td>343</td><td>144</td><td>343/392</td><td>183</td></tr><tr><td>100</td><td>343</td><td>169</td><td>343</td><td>97</td></tr><tr><td>200</td><td>373</td><td>63</td><td>343/392</td><td>146</td></tr><tr><td>500</td><td>373</td><td>22</td><td>343/392</td><td>214</td></tr><tr><td>800</td><td>490</td><td>&lt;1</td><td>490</td><td>16</td></tr><tr><td>1000</td><td>373</td><td>24</td><td>-</td><td>-</td></tr><tr><td>1600</td><td>490</td><td>&lt;1</td><td>490</td><td>27</td></tr></table>

注：343/392是应力 $343\mathrm{MPa}$ 拉至100h未断，再加大到 $392\mathrm{MPa}$ 直至拉断。

表3-13[2]  

<table><tr><td rowspan="2">熔炼工艺</td><td rowspan="2">取样规格</td><td rowspan="2">使用时间/h</td><td rowspan="2">θ/C</td><td colspan="2">光滑持久</td><td colspan="2">缺口持久</td></tr><tr><td>σ/MPa</td><td>t/h</td><td>σH/MPa</td><td>t/h</td></tr><tr><td rowspan="3">电弧炉+电渣</td><td rowspan="3">盘材</td><td>100</td><td rowspan="3">650</td><td rowspan="3">373</td><td>57</td><td rowspan="3">343</td><td>65</td></tr><tr><td>200</td><td>23</td><td>82</td></tr><tr><td>300</td><td>26</td><td>46</td></tr></table>

# 3.3.2 高温蠕变性能

3.3.2.1 不同温度和应力的蠕变性能见表3-14。

表3-14[2]  

<table><tr><td>熔炼工艺</td><td>取样规格/mm</td><td>状态</td><td>θ/C</td><td>σ100/MPa</td><td>εt/%</td><td>εp/%</td><td>熔炼工艺</td><td>取样规格/mm</td><td>状态</td><td>θ/C</td><td>σ100/MPa</td><td>εt/%</td><td>εp/%</td></tr><tr><td rowspan="10">电弧炉</td><td rowspan="2">90方</td><td rowspan="10">标准热处理</td><td>600</td><td rowspan="2">245</td><td>0.1812</td><td>0.0251</td><td rowspan="6">电弧炉</td><td rowspan="6">盘材(d960×125)</td><td rowspan="10">标准热处理</td><td rowspan="3">650</td><td>245</td><td>0.2830</td><td>0.1070</td></tr><tr><td>650</td><td>0.2358</td><td>0.0693</td><td>294</td><td>0.3830</td><td>0.1770</td></tr><tr><td rowspan="8">盘材(d960×125)</td><td rowspan="3">500</td><td>343</td><td>0.2240</td><td>0.0180</td><td>333</td><td>0.5680</td><td>0.3220</td></tr><tr><td>441</td><td>0.3870</td><td>0.1970</td><td rowspan="3">700</td><td>147</td><td>0.1470</td><td>0.0580</td></tr><tr><td>539</td><td>0.6070</td><td>0.2680</td><td>196</td><td>0.2320</td><td>0.1080</td></tr><tr><td rowspan="3">600</td><td>196</td><td>0.1430</td><td>0.0100</td><td>245</td><td>0.3370</td><td>0.1730</td></tr><tr><td>294</td><td>0.2500</td><td>0.0680</td><td rowspan="4">电弧炉+电渣</td><td rowspan="4">90方</td><td>600</td><td>245</td><td>-</td><td>0.0180</td></tr><tr><td>392</td><td>0.4440</td><td>0.1930</td><td>650</td><td>245</td><td>-</td><td>0.0935</td></tr><tr><td rowspan="2">650</td><td>168</td><td>0.1500</td><td>0.0360</td><td rowspan="2">650</td><td rowspan="2">294</td><td rowspan="2">0.5295</td><td rowspan="2">0.3505</td></tr><tr><td>196</td><td>0.1640</td><td>0.0320</td></tr></table>

3.3.2.2 $90\mathrm{mm}$ 方坯的700C蠕变曲线见图3-9。  
3.3.2.3 $d960\mathrm{mm}$ 盘件切向 $500\sim 700\mathrm{C}$ 的蠕变曲线见图3-10～图3-13。

图片摘要：该图主要展示 3 14[2]。
![](images/f2dc5bd333f943303d80dee1067c02c2476048229c2f6251cff8e40874bbb3fc.jpg)  
图3-9 700C蠕变曲线[2]

图片摘要：该图主要展示 3 9 700C蠕变曲线[2]。
![](images/29297cf8fa421d84f39b49441f8072003ae90936838596658dbebd17f005d382.jpg)  
图3-10 盘件500C的蠕变曲线[2]

图片摘要：该图主要展示 3 10 盘件500C的蠕变曲线[2]。
![](images/16cc46e136c1218eec61fd0b3ad570ba2cc07e6024314762efa73aba2e3675b8.jpg)  
图3-11 盘件600C的蠕变曲线[2]

图片摘要：该图主要展示 3 11 盘件600C的蠕变曲线[2]。
![](images/b275f5255026b28e92506156cd12b98e2d94e91fc028445f696a6f2d3093f961.jpg)  
图3-12 盘件 $650^{\circ}\mathrm{C}$ 的蠕变曲线[2]

图片摘要：该图主要展示 3 12 盘件 的蠕变曲线[2]。
![](images/7371bd905ca31335429b2b193c0c1e1b30fd68f50a78ace93fb707785fef6779.jpg)  
图3-13 盘件700C的蠕变曲线[2]

# 3.4 疲劳性能

# 3.4.1 高周疲劳

# 3.4.1.1 标准热处理后的高周疲劳性能见表3-15。

表3-15[2]  

<table><tr><td rowspan="2">熔炼工艺</td><td rowspan="2">取样规格/mm</td><td rowspan="2">θ/C</td><td colspan="2">光滑持久</td><td colspan="2">缺口持久</td></tr><tr><td>σ-1/MPa</td><td>N/周</td><td>σ-1H/MPa</td><td>N/周</td></tr><tr><td rowspan="7">电弧炉</td><td rowspan="3">90方</td><td>20</td><td>422</td><td>10^5~10^7</td><td>-</td><td>-</td></tr><tr><td>600</td><td>363</td><td>10^5~10^7</td><td>-</td><td>-</td></tr><tr><td>650</td><td>314</td><td>&gt;10^7</td><td>196</td><td>&gt;10^7</td></tr><tr><td rowspan="4">盘材(d960×125)</td><td rowspan="4">650</td><td>314</td><td>&gt;10^7</td><td>-</td><td>-</td></tr><tr><td>333</td><td>&gt;10^7</td><td>-</td><td>-</td></tr><tr><td>357</td><td>3.6×10^6</td><td>-</td><td>-</td></tr><tr><td>373</td><td>5.2×10^5</td><td>-</td><td>-</td></tr><tr><td rowspan="3">电弧炉+电渣</td><td rowspan="3">90方</td><td>20</td><td>422</td><td>4.0×10^5~4.0×10^6</td><td>-</td><td>-</td></tr><tr><td>600</td><td>363</td><td>&gt;10^7</td><td>-</td><td>-</td></tr><tr><td>650</td><td>314</td><td>&gt;10^7</td><td>196</td><td>&gt;10^7</td></tr></table>

3.4.1.2 标准热处理和长期时效后 $650\mathrm{C}$ 的高周疲劳性能见表3-16。

表3-16  

<table><tr><td rowspan="2">取样规格/mm</td><td rowspan="2">650℃时效/h</td><td colspan="4">电弧炉</td><td colspan="4">电弧炉+电渣</td></tr><tr><td>σ1/MPa</td><td>N/周</td><td>σ-1H/MPa</td><td>N/周</td><td>σ-1/MPa</td><td>N/周</td><td>σ-1H/MPa</td><td>N/周</td></tr><tr><td rowspan="5">90方</td><td>0</td><td>314</td><td>&gt;10^7</td><td>226</td><td>1.4×10^6</td><td>510</td><td>6889</td><td>510</td><td>715</td></tr><tr><td>300</td><td>314</td><td>&gt;10^7</td><td>226</td><td>6.3×10^6</td><td>-</td><td>-</td><td>-</td><td>-</td></tr><tr><td>800</td><td>-</td><td>-</td><td>-</td><td>-</td><td>510</td><td>1058</td><td>510</td><td>997</td></tr><tr><td>1000</td><td>314</td><td>9.2×10^6&gt;10^7</td><td>226</td><td>4.3×10^5</td><td>-</td><td>-</td><td>-</td><td>-</td></tr><tr><td>1600</td><td>-</td><td>-</td><td>-</td><td>-</td><td>510</td><td>929</td><td>510</td><td>885</td></tr></table>

3.4.1.3 涡轮盘长期使用后的高周疲劳性能见表3-17。

表3-17[2]  

<table><tr><td>熔炼工艺</td><td>取样规格</td><td>使用时间/h</td><td>θ/℃</td><td>σ-1/MPa</td><td>N/周</td></tr><tr><td rowspan="3">电弧炉</td><td rowspan="3">盘件</td><td>100</td><td rowspan="3">650</td><td rowspan="3">314</td><td>8.7×10^6~&gt;10^7</td></tr><tr><td>200</td><td>7.7×10^6~&gt;10^7</td></tr><tr><td>300</td><td>4.4×10^6~&gt;10^7</td></tr></table>

3.4.1.4 90mm方锻坯标准热处理状态的高周疲劳曲线见图3-14。

图片摘要：该图主要展示 3 17[2]。
![](images/ded67c33c6c91d2d9264e14e6669e24282606bf2256e7283a0ff766055287683.jpg)  
图3-14 90mm方锻坯弯曲疲劳曲线[1]

3.4.1.5 $d960\mathrm{mm}$ 盘件切向 $650^{\circ}C$ 的高周疲劳曲线见图3-15。

图片摘要：该图主要展示 3 14 90mm方锻坯弯曲疲劳曲线[1]。
![](images/ba504e53ad81a8946c81fe4594d2bc66e42e788edcda3ffe5eb68df7fc8287f1.jpg)  
图3-15 盘件切向疲劳曲线[1]

# 3.4.2 低周疲劳

3.4.2.1 $d960\mathrm{mm}$ 盘件切向 $550\mathrm{C}$ 的缺口低周疲劳曲线见图3-16，使用 $926\mathrm{h}$ 后的缺口低周疲劳曲线见图3-17。  
3.4.2.2 $d460\mathrm{mm}$ 盘形锻件标准热处理状态于 $600^{\circ}\mathrm{C}$ 下、三角波形、应变比为-1时作轴向应变疲劳的低周疲劳数据见表3-18。  
3.4.2.3 盘件室温拉-拉大应力低周疲劳性能见表3-19。  
3.4.2.4 合金 $650^{\circ} \mathrm{C}$ 的低周疲劳曲线见图 3-18, $d460 \mathrm{~mm}$ 盘形锻件 $600^{\circ} \mathrm{C}$ 的低周疲劳 $\varepsilon-N$ 曲线见图 3-19。

图片摘要：该图主要展示 3 16 涡轮盘。
![](images/dc471387d775be3aa52770af41c37079a837860a2fcf7abd67b4298432249c1c.jpg)  
缺口 $r = 1.0\mathrm{mm}$ ，梯形波 $R = 0.1$   
$f = 5$ 周 $/\mathrm{min}$ ，保持时间3s

图3-16 $d960\mathrm{mm}$ 涡轮盘

550C缺口低周疲劳曲线[5]

图3-17 $d960\mathrm{mm}$ 涡轮盘使用926h，后  
图片摘要：该图主要展示 3 17 涡轮盘使用926h，后。
![](images/e12129e168831e331d1d5ee204c343b6ac0c79104d7a3a205d2762391df2643d.jpg)  
缺口 $r = 1.0\mathrm{mm}$ ，梯形波 $R = 0.1$   
$f = 5$ 周 $/\mathrm{min}$ ，保持时间3s

550C的缺口低周疲劳曲线[5]

表3-18[1]
