Repository: C-zj02/CFD-claw

<div align="center">

**English** | [中文](#中文版) | [Français](README_FR.md) | [Русский](README_RU.md) | [हिन्दी](README_HI.md) | [العربية](README_AR.md) | [Português](README_PT.md)

# 🚀 Claude Code Python

**A Complete Python Reimplementation Based on Real Claude Code Source**

*From TypeScript Source → Rebuilt in Python with ❤️*

***
**🔥 Active Development • New Features Weekly 🔥**

</div>

***

## 🎯 What is This?

**Clawd Code** is a **complete Python rewrite** of Claude Code, based on the **real TypeScript source code**.

File: RAG-data/中国航空材料手册(第2版) 第2卷 变形高温合金 铸造高温合金601-800.pdf-44014ad4-292f-46fa-ab1d-207dac5dc11c.md (part 5 of 12)
# 3力学性能
<table><tr><td colspan="2">时效制度</td><td colspan="2">\( a_{\mathrm {KU}}/\left(\mathrm {kJ}/\mathrm {m}^{2}\right) \)</td><td colspan="2">时效制度</td><td colspan="2">\( a_{\mathrm {KU}}/\left(\mathrm {kJ}/\mathrm {m}^{2}\right) \)</td></tr><tr><td>\( \theta/ \mathrm {C} \)</td><td>\( t/h \)</td><td>20 C</td><td>850°C</td><td>\( \theta/ \mathrm {C} \)</td><td>\( t/h \)</td><td>20 C</td><td>850 C</td></tr><tr><td rowspan="4">850</td><td>0</td><td>110</td><td>110</td><td rowspan="4">850</td><td>500</td><td>60</td><td>41</td></tr><tr><td>50</td><td>50</td><td>56</td><td>1000</td><td>45</td><td>34</td></tr><tr><td>100</td><td>38</td><td>40</td><td>2000</td><td>42</td><td>44</td></tr><tr><td>200</td><td>55</td><td>44</td><td>3000</td><td>55</td><td>51</td></tr></table>

# 3.3 持久和蠕变性能

# 3.3.1 高温持久性能

3.3.1.1 持久强度见表3-6，持久应力-寿命曲线见图3-2。

表3-6[1]  

<table><tr><td>θ/C</td><td>σ100/MPa</td><td>σ200/MPa</td><td>σ500/MPa</td><td>σ1000/MPa</td></tr><tr><td>750</td><td>520</td><td>485</td><td>450</td><td>-</td></tr><tr><td>850</td><td>305</td><td>280</td><td>235</td><td>-</td></tr><tr><td>950</td><td>170</td><td>150</td><td>125</td><td>110</td></tr></table>

3.3.1.2 典型的持久性能见表3-7。

图片摘要：该图主要展示 3 6[1]。
![](images/3d7a6ae65013e30fadcb30fd0306c7f051a3d7c47ea754a338f2dde23613092a.jpg)  
图3-2 K423合金的持久应力-寿命曲线[1]

表3-7[1,2]  

<table><tr><td rowspan="2">θ/℃</td><td colspan="2">光滑试样</td><td colspan="2">缺口试样</td><td rowspan="2">θ/℃</td><td colspan="2">光滑试样</td><td colspan="2">缺口试样①</td></tr><tr><td>σ/MPa</td><td>t/h</td><td>σ/MPa</td><td>t/h</td><td>σ/MPa</td><td>t/h</td><td>σ/MPa</td><td>t/h</td></tr><tr><td rowspan="3">750</td><td>441</td><td>474</td><td rowspan="3">490</td><td rowspan="3">&gt;693</td><td>850</td><td>343</td><td>65</td><td>299</td><td>&gt;400</td></tr><tr><td>490</td><td>276</td><td rowspan="3">900</td><td>147</td><td>1861</td><td rowspan="3">196</td><td rowspan="3">&gt;647</td></tr><tr><td>539</td><td>70</td><td>196</td><td>283</td></tr><tr><td rowspan="3">800</td><td>363</td><td>254</td><td rowspan="3">412</td><td rowspan="3">&gt;275</td><td>245</td><td>61</td></tr><tr><td>412</td><td>76</td><td rowspan="3">950</td><td>108</td><td>1271</td><td rowspan="3">-</td><td rowspan="3">-</td></tr><tr><td>461</td><td>40</td><td>162</td><td>163</td></tr><tr><td rowspan="3">850</td><td>245</td><td>386</td><td rowspan="3">299</td><td rowspan="3">&gt;400</td><td>206</td><td>34</td></tr><tr><td>299</td><td>123</td><td>980</td><td>113</td><td>314</td><td>-</td><td>-</td></tr><tr><td>314</td><td>77</td><td>1000</td><td>113</td><td>166</td><td>-</td><td>-</td></tr></table>

① 缺口半径 $r = 0.5\mathrm{mm}$ 。

# 3.3.1.3 长期时效后的持久性能见表3-8。

表3-8[4]  

<table><tr><td colspan="2">时效制度</td><td colspan="4">持久性能</td><td colspan="2">时效制度</td><td colspan="4">持久性能</td></tr><tr><td rowspan="2">θ/C</td><td rowspan="2">t/h</td><td colspan="2">750 C,490MPa</td><td colspan="2">850 C,314MPa</td><td rowspan="2">θ/C</td><td rowspan="2">t/h</td><td colspan="2">750 C,490MPa</td><td colspan="2">850 C,314MPa</td></tr><tr><td>t/h</td><td>δ/%</td><td>t/h</td><td>δ/%</td><td>t/h</td><td>δ/%</td><td>t/h</td><td>δ/%</td></tr><tr><td rowspan="4">850</td><td>0</td><td>176</td><td>11.1</td><td>84</td><td>9.3</td><td rowspan="4">850</td><td>500</td><td>213</td><td>8.9</td><td>64</td><td>8.1</td></tr><tr><td>50</td><td>205</td><td>8.9</td><td>59</td><td>8.7</td><td>1000</td><td>225</td><td>9.1</td><td>55</td><td>7.5</td></tr><tr><td>100</td><td>198</td><td>10.0</td><td>66</td><td>7.1</td><td>2000</td><td>243</td><td>9.2</td><td>92</td><td>7.8</td></tr><tr><td>200</td><td>175</td><td>10.8</td><td>71</td><td>8.0</td><td>3000</td><td>338</td><td>10.3</td><td>80</td><td>7.1</td></tr></table>

# 3.3.1.4 热强参数综合曲线见图3-3。

# 3.3.2 高温蠕变性能 见表3-9。

# 3.4 疲劳性能

# 3.4.1 高周疲劳 旋转弯曲疲劳极限见表3-10。

# 3.4.2 特种疲劳

3.4.2.1 热疲劳：试样为 $1.2\mathrm{mm}$ 厚的板件，带 $\mathbf{V}$ 形缺口（半径 $r$ 为 $0.1\mathrm{mm}$ ）。试验方法：在碳硅棒恒温炉内加热 $45\mathrm{s}$ ，然后在流动水槽内冷却 $15\mathrm{s}$ 为一周期，反复60次后，观察缺口处裂纹长度，结果见

表3-11。

图片摘要：该图主要展示 3 11。。
![](images/f7631272d5b37fdb9cbc92e4acf5d66f5d1c59e9f68edfef1c2f8200a8af2eea.jpg)  
图3-3 K423合金的热强参数综合曲线[1]

表3-9[1]  
表3-10[1]  

<table><tr><td rowspan="2">θ/℃</td><td rowspan="2">σ/MPa</td><td colspan="3">100h的蠕变量/%</td><td rowspan="2">θ/C</td><td rowspan="2">σ/MPa</td><td colspan="3">100h的蠕变量/%</td></tr><tr><td>εt</td><td>εe</td><td>εP</td><td>εt</td><td>εe</td><td>εP</td></tr><tr><td rowspan="3">800</td><td>127</td><td>0.2029</td><td>0.0858</td><td>0.1171</td><td rowspan="3">850</td><td>107</td><td>0.2290</td><td>0.0816</td><td>0.1474</td></tr><tr><td>132</td><td>0.2082</td><td>0.0893</td><td>0.1189</td><td>112</td><td>0.2248</td><td>0.0620</td><td>0.1628</td></tr><tr><td>137</td><td>0.2549</td><td>0.0956</td><td>0.1593</td><td>117</td><td>0.2015</td><td>0.0848</td><td>0.1167</td></tr></table>

<table><tr><td>θ/C</td><td>σD/MPa</td><td>θ/C</td><td>σD/MPa</td></tr><tr><td>750</td><td>352</td><td>850</td><td>294</td></tr><tr><td>800</td><td>323</td><td>900</td><td>274</td></tr></table>

注：试样直径 $d7.5\mathrm{mm}$ 。

表3-11[1]  

<table><tr><td>θ/℃</td><td>循环数/周</td><td>裂纹长度/mm</td><td>θ/C</td><td>循环数/周</td><td>裂纹长度/mm</td></tr><tr><td>800-20</td><td rowspan="4">60</td><td>0.40</td><td rowspan="2">950-20</td><td rowspan="4">60</td><td rowspan="2">0.37</td></tr><tr><td rowspan="2">850-20</td><td rowspan="2">0.41</td></tr><tr><td rowspan="2">1000-20</td><td rowspan="2">0.53</td></tr><tr><td>900-20</td><td>0.34</td></tr></table>

# 3.5 弹性性能

# 3.5.1 弹性模量 见表3-12。

表3-12[1]  

<table><tr><td>θ/C</td><td>21</td><td>700</td><td>750</td><td>800</td><td>850</td><td>900</td></tr><tr><td>ED/GPa</td><td>172</td><td>143</td><td>140</td><td>137</td><td>135</td><td>132</td></tr></table>

注：动态悬丝共振法测定。

# 4 组织结构

# 4.1 相变温度

# 4.2 时间-温度-组织转变曲线

4.3 合金组织结构 铸态组织中有 $\gamma$ 固溶体、 $\gamma'$ 相、TiC 碳化物、 $\mathrm{M}_{3}\mathrm{B}_{2}$ 硼化物，还有 $\sigma$ 相。 $\gamma'$ 相占合金重量 $40\% \sim 50\%$ ，其组成式为 $\mathrm{Ni}_{3}(\mathrm{Al}_{0.70}\mathrm{Ti}_{0.30})$ 。微量相（ $\mathrm{TiC + M_3B_2}$ ）约占 $1.8\%$ ，MC 碳化物呈骨架状，分布于晶界及枝晶间区，组成式为 $(\mathrm{Ti}_{0.48}\mathrm{Mo}_{0.32}\mathrm{Cr}_{0.08}\mathrm{Ni}_{0.08}\mathrm{Co}_{0.04})\mathrm{C}$ 。合金经常有凝固过程中析出的“铸态 $\sigma$ 相”，其量约为 $0.5\%$ ，组成式为 $(\mathrm{CrMo})(\mathrm{Ni}_{0.73}\mathrm{Co}_{0.47})^{5}$ 。合金在 $750\sim 950^{\circ}\mathrm{C}$ 时效过程中，有片状 $\sigma$ 相析出[4]， $850^{\circ}\mathrm{C}$ 析出最多，其组成式为 $(\mathrm{CrMo}_{0.30})(\mathrm{Ni}_{0.30}\mathrm{Co}_{0.30})$ 。低于 $850^{\circ}\mathrm{C}$ 长期时效后，MC 碳化物分解，生成 $\mathrm{M}_{23}\mathrm{C}_{6}$ 碳化物，见图 4-1。高于 $950^{\circ}\mathrm{C}$ 的长期时效后，析出 $\mathrm{M}_{6}\mathrm{C}$ 碳化物及少量的 $\mathrm{M}_{23}\mathrm{C}_{6}$ 。

图片摘要：该图主要展示 4 1 K423合金在850C时效过程中碳化物的变化[4]。
![](images/6b09a52d75296081a8dd5b68463b5265989bbf8fc40d0c6c1c42962ccd807aad.jpg)  
图4-1 K423合金在850C时效过程中碳化物的变化[4]

# 5 工艺性能与要求

5.1 成形性能 铸造性能良好，可铸成内腔形状复杂、壁厚小于 $1\mathrm{mm}$ 的空心叶片。浇注温度为 $1420 \sim 1480^{\circ}C$ ，壳型焙烧温度为 $900^{\circ}C$ 。合金的线收缩率约为 $2.2\%$ 。  
5.2 焊接性能 可进行氩弧焊及电子束焊。堆焊试验焊缝热影响区内未发现裂纹。  
5.3 零件热处理工艺 在氩气保护下，零件加热到 $1190\mathrm{C}$ ，保温 $15\mathrm{min}$ ，然后在 $45\mathrm{min}$ 内炉冷到 $1000\mathrm{C}$ ，空冷。  
5.4 表面处理工艺 一般不进行表面防护处理，但在 $900^{\circ}\mathrm{C}$ 以上使用时可用铬铝共渗法来提高材料的耐腐蚀性能。  
5.5 切削加工与磨削性能 采用硬质合金刀具。

# 6 功能考核试验

# 7 使用建议

选用。

# 参考文献

1 钢铁研究总院.K23(C1023)镍基铸造合金的研制.1974  
2 钢铁研究总院·铬、钴和钼对C1023合金性能与组织稳定性的影响，1978  
3 张祖谦编. 国外航空技术. 1975(4). 14

4 钢铁研究总院.C1023和K23A合金长期组织稳定性的研究.1985  
5 钢铁研究总院. 铸态 $\sigma$ 相与高温合金 C1023 的关系. 1984

编写 黄乾尧

审校 孙家华 李嘉荣

# K423A(K23A)

# 1 概述

K423A合金是在K423合金基础上研制的镍基铸造高温合金。由于降低铬、钴、钼元素含量，提高硼元素含量，从而降低了合金固溶体的过饱和度，使合金组织稳定性得到了改善[1,2]。合金具有良好的抗氧化性能及抗热疲劳性能，并且铸造性能及焊接性能好，组织稳定。适合于制作 $1000\mathrm{C}$ 以下工作的燃气涡轮空心和实心导向叶片或整导向器。

1.1 材料牌号 K423A(K23A)。  
1.2 相近牌号 C1023(英国)。  
1.3 材料的技术标准 HB7241-1995《K423A合金锭》。  
1.4 化学成分 见表1-1。

%

表1-1  

<table><tr><td>C</td><td>Cr</td><td>Ni</td><td>Co</td><td>W</td><td>Mo</td><td>Al</td><td>Ti</td><td>Fe</td></tr><tr><td>0.12~0.18</td><td>14.0~15.5</td><td>余</td><td>8.2~9.5</td><td>≤0.20</td><td>6.8~8.3</td><td>3.9~4.4</td><td>3.4~3.8</td><td>≤0.50</td></tr><tr><td>Nb</td><td colspan="2">B</td><td>Mn</td><td>Si</td><td>S</td><td>Ag</td><td>Bi</td><td>Pb</td></tr><tr><td>≤0.25</td><td colspan="2">0.005~0.015</td><td>≤0.20</td><td>≤0.20</td><td>≤0.01</td><td>≤0.0005</td><td>≤0.00005</td><td>≤0.0010</td></tr></table>

1.5 热处理制度 1190C, 15min, 炉冷 (不大于 45min) 至 1000°C, 空冷。合金也可铸态使用。  
1.6 品种规格与供应状态 直径 $70\sim 90\mathrm{mm}$ 的母合金锭。铸态供应。  
1.7 熔炼与铸造工艺 采用真空感应炉熔炼母合金，精炼温度 $1550 \sim 1600^{\circ} \mathrm{C}$ ，浇注温度 $1390 \sim 1420^{\circ} \mathrm{C}$ 。母合金经真空感应炉重熔后浇注零件。铸型用熔模精铸壳型，填砂浇注。  
1.8 应用概况与特殊要求 该合金已用于制作涡轴发动机Ⅰ级整铸导向器。与该合金相近的C1023合金在国外已用于RB211、TF41、SpeyMK511、TAY等发动机作导向叶片。

# 2 物理及化学性能

# 2.1 热性能

2.1.1 熔化温度范围 $1260 \sim 1335 \mathrm{C}^{[2]}$ 。  
2.1.2 热导率 见表2-1。

表2-1  

<table><tr><td>θ/°C</td><td>200</td><td>300</td><td>400</td><td>500</td><td>600</td><td>700</td><td>800</td><td>900</td><td>1000</td></tr><tr><td>λ/(W/(m·°C))</td><td>11.6</td><td>13.6</td><td>15.5</td><td>17.5</td><td>19.6</td><td>21.6</td><td>23.7</td><td>25.7</td><td>27.5</td></tr></table>

# 2.1.3 比热容 见表2-2。

表2-2  

<table><tr><td>θ/C</td><td>200</td><td>300</td><td>400</td><td>500</td><td>600</td><td>700</td><td>800</td><td>900</td><td>1000</td></tr><tr><td>c/(J/(kg·C))</td><td>460</td><td>473</td><td>490</td><td>511</td><td>544</td><td>582</td><td>624</td><td>674</td><td>733</td></tr></table>

2.1.4 线膨胀系数 见表2-3。

表2-3  

<table><tr><td>θ/℃</td><td>20~100</td><td>20~200</td><td>20~300</td><td>20~400</td><td>20~500</td><td>20~600</td><td>20~700</td><td>20~800</td><td>20~900</td><td>20~1000</td></tr><tr><td>α/10-6C-1</td><td>9.80</td><td>11.5</td><td>11.9</td><td>12.3</td><td>12.5</td><td>12.9</td><td>13.4</td><td>13.9</td><td>14.5</td><td>15.5</td></tr></table>

2.1.5 热扩散系数 见表2-4。

表2-4  

<table><tr><td>θ/C</td><td>200</td><td>300</td><td>400</td><td>500</td><td>600</td><td>700</td><td>800</td><td>900</td><td>1000</td></tr><tr><td>Q/(10-4m2/s)</td><td>3.15</td><td>3.60</td><td>3.98</td><td>4.28</td><td>4.51</td><td>4.67</td><td>4.75</td><td>4.76</td><td>4.70</td></tr></table>

2.2 密度 $\rho = 7.98\mathrm{g / cm}^{3[4]}$ 。  
2.3 电性能  
2.4 磁性能  
2.5 化学性能  
2.5.1 抗氧化性能 按GB/T13303—1991《钢的抗氧化性能测定方法》测定，结果见表2-5。

表2-5  

<table><tr><td>θ/C</td><td>t/h</td><td>氧化速率/(g/(m2·h))</td></tr><tr><td>1000</td><td>100</td><td>0.086</td></tr><tr><td>1100</td><td>100</td><td>0.149</td></tr><tr><td>等级评定</td><td colspan="2">按GB/T 13303-1991评定,合金在1000C属完全抗氧化级,1100C属抗氧化级</td></tr></table>

# 3力学性能

测试力学性能的试样，用熔模精铸毛坯加工而成，试样状态除特别说明者外，均为铸态。

3.1 技术标准规定的性能 见表3-1。

表3-1  

<table><tr><td colspan="4">持久性能</td><td colspan="3">室温拉伸性能 不小于</td></tr><tr><td>θ/C</td><td>σ/MPa</td><td>t/h</td><td>δ/%</td><td>σb/MPa</td><td>σP0.2/MPa</td><td>δ5/%</td></tr><tr><td>850</td><td>325</td><td>≥32</td><td>≥3</td><td>850</td><td>750</td><td>3</td></tr></table>

3.2 室温及各种温度下的力学性能  
3.2.1 硬度 室温硬度 $\mathrm{HRC}35\sim 41^{[1]}$   
3.2.2 拉伸性能  
3.2.2.1 铸态试样拉伸性能 见表3-2。

表3-2  

<table><tr><td>θ/C</td><td>σb/MPa</td><td>σP0.2/MPa</td><td>δ5/%</td><td>ψ/%</td><td>θ/C</td><td>σb/MPa</td><td>σP0.2/MPa</td><td>δ5/%</td><td>ψ/%</td></tr><tr><td>20</td><td>1020</td><td>860</td><td>10.0</td><td>12.0</td><td>900</td><td>650</td><td>-</td><td>18.0</td><td>23.0</td></tr><tr><td>750</td><td>1040</td><td>--</td><td>10.0</td><td>10.0</td><td>950</td><td>485</td><td>310</td><td>17.0</td><td>29.0</td></tr><tr><td>850</td><td>785</td><td>-</td><td>16.0</td><td>25.0</td><td>-</td><td>-</td><td>-</td><td>-</td><td>-</td></tr></table>

3.2.2.2 长期时效后的拉伸性能 见表3-3。

表3-3[1]  

<table><tr><td colspan="2">时效制度</td><td colspan="3">室温拉伸性能</td><td colspan="3">850C拉伸性能</td><td colspan="2">时效制度</td><td colspan="3">室温拉伸性能</td><td colspan="3">850C拉伸性能</td></tr><tr><td>θ/C</td><td>t/h</td><td>σb/MPa</td><td>δ1/%</td><td>ψ/%</td><td>σb/MPa</td><td>δ5/%</td><td>ψ/%</td><td>θ/C</td><td>t/h</td><td>σb/MPa</td><td>δ5/%</td><td>ψ/%</td><td>σb/MPa</td><td>δ5/%</td><td>ψ/%</td></tr><tr><td rowspan="4">850</td><td>0</td><td>1060</td><td>10</td><td>9.5</td><td>785</td><td>16.0</td><td>25.0</td><td rowspan="4">850</td><td>500</td><td>1010</td><td>5.5</td><td>9.5</td><td>765</td><td>26.0</td><td>36.0</td></tr><tr><td>50</td><td>985</td><td>5.5</td><td>11.0</td><td>800</td><td>18.0</td><td>34.0</td><td>1000</td><td>960</td><td>4.2</td><td>8.0</td><td>780</td><td>21.0</td><td>28.0</td></tr><tr><td>100</td><td>925</td><td>4.5</td><td>9.5</td><td>795</td><td>18.0</td><td>30.0</td><td>2000</td><td>1020</td><td>4.7</td><td>4.5</td><td>790</td><td>21.0</td><td>32.0</td></tr><tr><td>200</td><td>940</td><td>5.0</td><td>5.5</td><td>780</td><td>21.0</td><td>33.0</td><td>3000</td><td>1030</td><td>4.4</td><td>7.0</td><td>780</td><td>22.0</td><td>27.0</td></tr></table>

3.2.3 冲击性能 U型缺口冲击韧性见表3-4。

# 3.3 持久和蠕变性能

# 3.3.1 高温持久性能

<table><tr><td>θ/℃</td><td>20</td><td>850</td></tr><tr><td>aKU/(kJ/m2)</td><td>250</td><td>200</td></tr></table>

3.3.1.1 持久强度见表3-5，持久应力-寿命曲线见图3-1。

表3-5[1]  

<table><tr><td>θ/°C</td><td>σ100/MPa</td><td>σ200/MPa</td><td>σ500/MPa</td><td>σ1000/MPa</td><td>θ/°C</td><td>σ100/MPa</td><td>σ200/MPa</td><td>σ500/MPa</td><td>σ1000/MPa</td></tr><tr><td>750</td><td>577</td><td>552</td><td>530</td><td>460</td><td>900</td><td>252</td><td>240</td><td>220</td><td>180</td></tr><tr><td>850</td><td>381</td><td>350</td><td>300</td><td>250</td><td>-</td><td>-</td><td>-</td><td>-</td><td>-</td></tr></table>

3.3.1.2 典型的持久性能见表3-6。

表3-6[1]  

<table><tr><td>θ/C</td><td>σ/MPa</td><td>t/h</td><td>δ/%</td><td>θ/C</td><td>σ/MPa</td><td>t/h</td><td>δ/%</td></tr><tr><td rowspan="3">750</td><td>441</td><td>1560</td><td>5.0</td><td>850</td><td>343</td><td>124</td><td>8.6</td></tr><tr><td>490</td><td>511</td><td>7.3</td><td rowspan="3">900</td><td>196</td><td>529</td><td>-</td></tr><tr><td>539</td><td>189</td><td>9.2</td><td>245</td><td>131</td><td>8.3</td></tr><tr><td rowspan="2">850</td><td>245</td><td>1153</td><td>-</td><td>294</td><td>35</td><td>9.5</td></tr><tr><td>314</td><td>277</td><td>6.3</td><td>1000</td><td>117.6</td><td>71</td><td>9.7</td></tr></table>

3.3.1.3 长期时效后的持久性能见表3-7。

3.3.1.4 热强参数综合曲线见图3-2。

3.3.2 高温蠕变性能 蠕变曲线见图3-3。

表3-7  

<table><tr><td colspan="2">时效制度</td><td colspan="4">持久性能</td><td colspan="2">时效制度</td><td colspan="4">持久性能</td></tr><tr><td rowspan="2">θ/C</td><td rowspan="2">t/h</td><td colspan="2">750°C,490MPa</td><td colspan="2">850°C,314MPa</td><td rowspan="2">θ/C</td><td rowspan="2">t/h</td><td colspan="2">750°C,490MPa</td><td colspan="2">850°C,314MPa</td></tr><tr><td>t/h</td><td>δ/%</td><td>t/h</td><td>δ/%</td><td>t/h</td><td>δ/%</td><td>t/h</td><td>δ/%</td></tr><tr><td rowspan="4">850</td><td>0</td><td>511</td><td>7.3</td><td>277</td><td>6.3</td><td rowspan="4">850</td><td>500</td><td>561</td><td>8.8</td><td>165</td><td>6.0</td></tr><tr><td>50</td><td>620</td><td>7.0</td><td>218</td><td>6.5</td><td>1000</td><td>437</td><td>9.5</td><td>183</td><td>8.0</td></tr><tr><td>100</td><td>430</td><td>6.7</td><td>281</td><td>7.9</td><td>2000</td><td>493</td><td>8.2</td><td>133</td><td>6.0</td></tr><tr><td>200</td><td>553</td><td>6.1</td><td>221</td><td>9.6</td><td>3000</td><td>422</td><td>7.5</td><td>140</td><td>9.4</td></tr></table>

图片摘要：该图主要展示 3 7。
![](images/461afd3f201b034ede26149cfc2bf4b00316a6787e3c8600b67590b7a7f9c4a2.jpg)  
图3-1 K423A合金持久应力-寿命曲线[1]

图片摘要：该图主要展示 3 1 K423A合金持久应力 寿命曲线[1]。
![](images/ae8ef8629b7d85f48c52c3c7c988fcd23f0f083ef2d35086fda25f1a7535db28.jpg)

图片摘要：该图主要展示 3 1 K423A合金持久应力 寿命曲线[1]图3 2 K423A合金的热强参数综合曲线[1] 图3 3 K423A合金。
![](images/8869abb7985546c8198b14a341b58e8037052a820e169975e886e59bd8c1dfaf.jpg)  
图3-2 K423A合金的热强参数综合曲线[1]

图片摘要：该图主要展示 3 2 K423A合金的热强参数综合曲线[1]。
![](images/3a39d992201845894740b91fc0bb02abc51cf933ec59c04555b809d6f8f80fd2.jpg)  
图3-3 K423A合金900C和1000℃的蠕变曲线[3]

# 3.4 疲劳性能

# 3.4.1 特种疲劳

3.4.1.1 热疲劳：试样为 $1.2\mathrm{mm}$ 厚的板件，带 $\mathbf{V}$ 形缺口（半径 $r$ 为 $0.1\mathrm{mm}$ ）。试验方法：在碳硅棒恒温炉内加热 $45\mathrm{s}$ ，然后在室温流动水槽内冷却 $15\mathrm{s}$ ，反复进行。结果见表3-8。

# 3.5 弹性性能

3.5.1 弹性模量 见表3-9。

<table><tr><td>θ/C</td><td>循环数/周</td><td>裂纹长度/mm</td></tr><tr><td>850≈20</td><td>120~144</td><td>0.5</td></tr><tr><td>900≈20</td><td>57~59</td><td>0.5</td></tr></table>

表3-9  

<table><tr><td>θ/°C</td><td>20</td><td>100</td><td>200</td><td>300</td><td>400</td><td>500</td><td>600</td><td>700</td><td>800</td><td>900</td><td>1000</td></tr><tr><td>ED/GPa</td><td>202</td><td>198</td><td>194</td><td>189</td><td>184</td><td>178</td><td>173</td><td>166</td><td>159</td><td>150</td><td>135</td></tr></table>

注：用动态悬丝共振法测定。

# 4 组织结构

# 4.1 相变温度

4.2 时间-温度-组织转变曲线 K423A 及 K423 合金 $\sigma$ 相和 $\mu$ 相析出规律，见图 4-1、图 4-2。

4.3 合金组织结构 合金的铸态组织由 $\gamma$ 固溶体、 $\gamma'$ 相、一次碳化物MC、少量 $\mathbf{M}_{23}\mathbf{C}_6$ 和微量 $\mathbf{M}_3\mathbf{B}_2$ 硼化物组成。合金在 $750\sim 1000^{\circ}C$ 长期热暴露后，除析出较大量的二次碳化物 $\mathbf{M}_{23}\mathbf{C}_6$ 外，还有 $\mathbf{M}_6\mathbf{C},\sigma$ 及 $\mu$ 相[1]。 $\gamma'$ 相量约占合金重量的 $45\%$ ，其组成式为 $\mathrm{Ni}_3(\mathrm{Al}_{0.70}\mathrm{Ti}_{0.30})$ 。一次碳化物MC以草书体状分布于树枝晶间，占合金重量的 $1.03\%$ ，其组成式为 $(\mathrm{Ti}_{0.48}\mathrm{Mo}_{0.32}\mathrm{Cr}_{0.08}\mathrm{Ni}_{0.08}\mathrm{Co}_{0.04})\mathrm{C}$ 。此外还有极少量形状为多角形的 $(\mathrm{Ti},\mathrm{Mo})(\mathrm{CN})$ 及经常和MC共生的呈骨架状的 $\mathbf{M}_3\mathbf{B}_2$ 硼化物。二次碳化物 $\mathbf{M}_{23}\mathbf{C}_6$ 为颗粒状，组成式为： $(\mathrm{Cr}_{0.67}\mathrm{Mo}_{0.13}\mathrm{Ni}_{0.13}\mathrm{Co}_{0.07})_{23}\mathrm{C}_6$ 。 $800\sim 950^{\circ}C$ 长期时效后，有 $\sigma, \mu$ 相析出[4]。但时效温度升至 $950^{\circ}C$ 以

上后， $\sigma + \mu$ 相析出量趋于零。 $\sigma$ 相组成式为： $(\mathrm{CrMo}_{0.33})(\mathrm{Ni}_{0.22}\mathrm{Co}_{0.16}), \mu$ 相组成式为： $(\mathrm{CrMo}_{0.96})(\mathrm{Ni}_{0.75}\mathrm{Co}_{0.33})$ 。

图片摘要：该图主要展示 4 1 850C下 相析出量与时效时间的关系。
![](images/7933e8652fdc04489133c0a6edc01a54a76e439c32bc236105f81fb1a9a5a839.jpg)  
图4-1 850C下 $\sigma$ 相析出量与时效时间的关系

图片摘要：该图主要展示 4 1 850C下 相析出量与时效时间的关系。
![](images/c8765eb8111e97660d0f6d61ba5f2f32e4af40b88585e4553860a53a95b14bfd.jpg)  
图4-2 850C下 $\pmb{\mu}$ 相析出量与时效时间的关系[4]

# 5 工艺性能与要求

5.1 成形性能 铸造性能良好，可铸成内腔形状复杂、壁厚小于 $1\mathrm{mm}$ 的空心叶片。合金的线收缩率约为 $2.2\%$ 。  
5.2 焊接性能 可进行氩弧焊及电子束焊。堆焊试验未发现焊缝热影响区内的裂纹。  
5.3 零件热处理工艺 在氩气保护下，零件加热到 $1190\mathrm{C}$ ，保温 $15\mathrm{min}$ ，然后在 $45\mathrm{min}$ 内炉冷到 $1000\mathrm{C}$ ，空冷。  
5.4 表面处理工艺 一般不进行表面防护处理，但在 $900\mathrm{C}$ 以上使用时可用铬铝共渗法来提高材料的耐腐蚀性能。  
5.5 切削加工与磨削性能 采用硬质合金刀具。

# 6 功能考核试验

# 7 使用建议

选用。

# 参考文献

1 钢铁研究总院，发动机用K23A合金研制及应用研究.1992  
2 钢铁研究总院·铬、钴和钼对C1023合金性能与组织稳定性的影响. 1978  
3 钢铁研究总院，K423A合金研究.1999  
4 钢铁研究总院，K23A及K23合金中的TCP相，1992

编写 师燕渝

审校 孙家华 郭建亭

# K424(K24)

# 1 概述

K424 是一种高 Al、Ti, 低密度型的镍基铸造合金, 具有较高的高温强度、塑性和良好的工艺性。合金通常在铸态下使用, 但为了减小枝晶偏析程度, 改善合金综合性能, 也可采用固溶处理。合金的饱和度较高, 在 $850^{\circ} \mathrm{C}$ 左右长期使用时, 有析出 $\sigma$ 相的倾向。但对零件尺寸大小比较敏感, 可通过控制合金成分和冶炼工艺参数以及采用薄壁尺寸来减少和延缓 $\sigma$ 相析出。该合金适合于制作在 $950^{\circ} \mathrm{C}$ 下工作的涡轮转子叶片、整铸涡轮以及发动机尾喷调节片底板等部件。

1.1 材料牌号 K424(K24)。  
1.2 相近牌号 BKJ-12V，BKJ-123（俄罗斯）。  
1.3 材料的技术标准 Q/GYB 501—1998 《铸造高温 K24 母合金》（钢铁研究总院）。  
1.4 化学成分 见表1-1。

$\%$

表1-1  

<table><tr><td>C</td><td>Cr</td><td>Ni</td><td>Co</td><td>W</td><td>Mo</td><td>Al</td><td>Ti</td><td>Nb</td><td>V</td></tr><tr><td>0.14~0.20</td><td>8.5~10.5</td><td>余</td><td>12.0~15.0</td><td>1.0~1.8</td><td>2.7~3.4</td><td>5.0~5.7</td><td>4.2~4.7</td><td>0.5~1.0</td><td>0.5~1.0</td></tr><tr><td>B</td><td>Zr</td><td>Ce</td><td>Fe</td><td>Mn</td><td>Si</td><td>P</td><td>S</td><td>Pb</td><td>Bi</td></tr><tr><td>0.015&#x27;</td><td>0.02D</td><td>0.02D</td><td>≤2.0</td><td>≤0.40</td><td>≤0.40</td><td>≤0.015</td><td>≤0.015</td><td>≤0.001</td><td>≤0.0005</td></tr></table>

① 按配料计算量加入，不分析。

1.5 热处理制度 铸态使用，或 $1210\mathrm{C} \pm 10\mathrm{C}, 4\mathrm{h}$ ，空冷。

1.6 品种规格与供应状态 直径 $70 \sim 90\mathrm{mm}$ 的母合金锭，铸态供应；成品零部件按供需双方商定的供应状态执行。  
1.7 熔炼与铸造工艺 采用真空感应炉熔炼母合金，真空感应炉重熔浇注熔模精密铸件和试样。  
1.8 应用概况与特殊要求 本合金已用于制作某航空发动机尾喷调节片底板，并在航天发动机的几个重要部件上使用。与它相近的（俄）BЖЛ-12y合金已用于AJ-31Φ、P33、P29及ΦC-1等发动机作I级涡轮叶片、尾喷调节片底板和整铸涡轮转子等部件。

# 2 物理及化学性能

# 2.1 热性能

2.1.1 熔化温度范围 $1271\sim 1310\mathrm{C}^{[1]}$

2.1.2 热导率 见表2-1。

表2-1  

<table><tr><td>θ/C</td><td>100</td><td>200</td><td>300</td><td>400</td><td>500</td><td>600</td><td>700</td><td>800</td><td>900</td><td>1000</td></tr><tr><td>λ/(W/(m·°C))</td><td>10.85</td><td>12.00</td><td>13.50</td><td>15.05</td><td>16.65</td><td>18.25</td><td>20.10</td><td>21.95</td><td>23.80</td><td>25.40</td></tr></table>

2.1.3 比热容 见表2-2。

表2-2[1]  

<table><tr><td>θ/C</td><td>100</td><td>200</td><td>300</td><td>400</td><td>500</td><td>600</td><td>700</td><td>800</td><td>900</td><td>1000</td></tr><tr><td>c/(J/(kg·C))</td><td>449</td><td>473</td><td>497</td><td>520</td><td>545</td><td>568</td><td>592</td><td>616</td><td>640</td><td>664</td></tr></table>

2.1.4 线膨胀系数 见表2-3。

表2-3  

<table><tr><td>θ/°C</td><td>25~100</td><td>25~200</td><td>25~300</td><td>25~400</td><td>25~500</td><td>25~600</td><td>25~700</td><td>25~800</td></tr><tr><td>a/10-6C-1</td><td>11.9</td><td>12.5</td><td>12.9</td><td>13.3</td><td>13.70</td><td>14.1</td><td>14.4</td><td>15.0</td></tr></table>

2.2 密度 $\rho = 7.87\mathrm{g / cm}^{31}$

2.3 电性能

2.4 磁性能

2.5 化学性能

2.5.1 抗氧化性能 按GB/T13303—1991《钢的抗氧化性能测定方法》，用增重法进行抗氧化试验，结果见表2-4。渗铝状态下的抗氧化性能如表2-5所示。

表2-4[1]  
表2-5[2]  

<table><tr><td rowspan="2">t/h</td><td colspan="3">氧化速率/(g/(m2·h))</td><td rowspan="2">t/h</td><td colspan="3">氧化速率/(g/(m2·h))</td></tr><tr><td>900C</td><td>1000C</td><td>1100C</td><td>900C</td><td>1000C</td><td>1100C</td></tr><tr><td>50</td><td>0.109</td><td>0.171</td><td>0.308</td><td>200</td><td>0.053</td><td>0.078</td><td>0.120</td></tr><tr><td>100</td><td>0.087</td><td>0.127</td><td>0.198</td><td>250</td><td>0.045</td><td>0.067</td><td>0.104</td></tr><tr><td>150</td><td>0.067</td><td>0.097</td><td>0.144</td><td>300</td><td>0.043</td><td>0.058</td><td>0.090</td></tr><tr><td>等级评定</td><td colspan="7">按GB/T 13303-1991评定,900C以下属完全抗氧化级,1000℃属抗氧化级</td></tr></table>

<table><tr><td rowspan="2">试样状态</td><td rowspan="2">t/h</td><td colspan="3">氧化速率/(g/(m2·h))</td><td rowspan="2">试样状态</td><td rowspan="2">t/h</td><td colspan="3">氧化速率/(g/(m2·h))</td></tr><tr><td>900C</td><td>1000C</td><td>1100C</td><td>900C</td><td>1000C</td><td>1100C</td></tr><tr><td>渗铝15μm</td><td rowspan="2">25</td><td>0.088</td><td>0.150</td><td>0.230</td><td>渗铝15μm</td><td rowspan="2">100</td><td>0.043</td><td>0.051</td><td>0.079</td></tr><tr><td>渗铝35μm</td><td>0.48</td><td>0.056</td><td>0.110</td><td>渗铝35μm</td><td>0.022</td><td>0.023</td><td>0.077</td></tr><tr><td>渗铝15μm</td><td rowspan="2">50</td><td>0.070</td><td>0.089</td><td>0.140</td><td>渗铝15μm</td><td rowspan="2">150</td><td>0.028</td><td>0.030</td><td>-</td></tr><tr><td>渗铝35μm</td><td>0.035</td><td>0.037</td><td>-</td><td>渗铝35μm</td><td>0.014</td><td>0.018</td><td>-</td></tr><tr><td>渗铝15μm</td><td rowspan="2">75</td><td>0.050</td><td>0.055</td><td>0.097</td><td>渗铝15μm</td><td rowspan="2">200</td><td>0.024</td><td>0.026</td><td>0.047</td></tr><tr><td>渗铝35μm</td><td>0.023</td><td>-</td><td>0.075</td><td>渗铝35μm</td><td>0.010</td><td>0.014</td><td>0.051</td></tr><tr><td>等级评定</td><td colspan="9">1100C以下属完全抗氧化级</td></tr></table>

2.5.2 耐腐蚀性能 按Q/6S365—1983《高温燃气腐蚀试验方法》进行耐腐蚀试验，试验结果见表2-6。

表2-6[2]  

<table><tr><td>试样状态</td><td>θ/℃</td><td>t/h</td><td>失重值/(mg/cm²)</td><td>试样状态</td><td>θ/℃</td><td>t/h</td><td>失重值/(mg/cm²)</td></tr><tr><td>铸态</td><td rowspan="2">900</td><td rowspan="2">100</td><td>170.15</td><td rowspan="2">渗铝35μm</td><td rowspan="2">900</td><td rowspan="2">100</td><td rowspan="2">96.95</td></tr><tr><td>渗铝15μm</td><td>115.10</td></tr></table>

# 3力学性能

测试力学性能的试样，采用熔模精铸坯件加工而成，试样状态除特别说明外均为铸态。

3.1 技术标准规定的性能 见表3-1。

表3-1  

<table><tr><td colspan="3">室温拉伸性能 不小于</td><td colspan="2">975℃持久性能</td></tr><tr><td>σb/MPa</td><td>δ5/%</td><td>ψ/%</td><td>σ/MPa</td><td>t/h</td></tr><tr><td>835</td><td>5</td><td>7</td><td>196</td><td>≥40</td></tr></table>

注：1 检验试样如需经热处理，应在订货单中注明（此时合金浇注的零件在热处理状态下使用）。  
2 每批铸件可取一个试样测定 $750\mathrm{C} / 685\mathrm{MPa}$ 的持久性能，实测断裂寿命，但不作为验收依据。  
3 每批第五炉的持久试验，试样应拉至断裂。

# 3.2 室温及各种温度下的力学性能

# 3.2.1 硬度 铸态和长期时效后的室温硬度见表3-2。

表3-2[1]  

<table><tr><td colspan="2">时效制度</td><td rowspan="2">室温硬度HRC</td><td colspan="2">时效制度</td><td rowspan="2">室温硬度HRC</td></tr><tr><td>θ/℃</td><td>t/h</td><td>θ/℃</td><td>t/h</td></tr><tr><td colspan="2">铸态</td><td>36.2</td><td rowspan="2">900</td><td>300</td><td>36.2</td></tr><tr><td rowspan="4">800</td><td>50</td><td>37.2</td><td>500</td><td>32.9</td></tr><tr><td>100</td><td>37.2</td><td rowspan="4">950</td><td>50</td><td>33.2</td></tr><tr><td>300</td><td>39.7</td><td>100</td><td>34.0</td></tr><tr><td>500</td><td>39.4</td><td>300</td><td>35.3</td></tr><tr><td rowspan="4">850</td><td>50</td><td>35.1</td><td>500</td><td>32.3</td></tr><tr><td>100</td><td>37.3</td><td rowspan="5">1000</td><td>50</td><td>36.3</td></tr><tr><td>300</td><td>40.5</td><td>100</td><td>31.4</td></tr><tr><td>500</td><td>42.2</td><td>300</td><td>32.5</td></tr><tr><td rowspan="2">900</td><td>50</td><td>35.0</td><td>500</td><td>32.0</td></tr><tr><td>100</td><td>37.3</td><td></td><td></td></tr></table>

# 3.2.2 拉伸性能

# 3.2.2.1 典型的拉伸性能见表3-3和图3-1。

表3-3[2]  

<table><tr><td>θ/°C</td><td>σp0.2/MPa</td><td>σb/MPa</td><td>δ5/%</td><td>ψ/%</td></tr><tr><td>20</td><td>755</td><td>1010</td><td>12.0</td><td>18.0</td></tr><tr><td>600</td><td>790</td><td>985</td><td>11.0</td><td>16.5</td></tr><tr><td>700</td><td>795</td><td>1020</td><td>12.0</td><td>19.0</td></tr><tr><td>750</td><td>795</td><td>995</td><td>9.5</td><td>17.0</td></tr><tr><td>800</td><td>770</td><td>935</td><td>8.5</td><td>12.0</td></tr><tr><td>850</td><td>780</td><td>835</td><td>9.0</td><td>12.0</td></tr><tr><td>900</td><td>610</td><td>715</td><td>9.5</td><td>13.0</td></tr><tr><td>975</td><td>445</td><td>535</td><td>12.0</td><td>17.0</td></tr><tr><td>1000</td><td>335</td><td>460</td><td>9.5</td><td>11.0</td></tr></table>

图片摘要：该图主要展示 3 3[2]。
![](images/c9d56cdee42937cace662bd19e87fca1193832adda8e1920545054bff3cde20a.jpg)  
图3-1 K424合金的拉伸性能[2]

# 3.2.2.2 长期时效后的拉伸性能见表3-4。

表3-42！  

<table><tr><td colspan="2">时效制度</td><td colspan="4">室温拉伸性能</td><td colspan="2">时效制度</td><td colspan="4">室温拉伸性能</td></tr><tr><td>θ/C</td><td>t/h</td><td>σP0.2/MPa</td><td>σb/MPa</td><td>δs/%</td><td>ψ/%</td><td>θ/C</td><td>t/h</td><td>σP0.2/MPa</td><td>σb/MPa</td><td>δs/%</td><td>ψ/%</td></tr><tr><td colspan="2">铸态</td><td>790</td><td>930</td><td>9.0</td><td>16.5</td><td rowspan="3">850</td><td>500</td><td>740</td><td>890</td><td>6.5</td><td>13.7</td></tr><tr><td rowspan="5">750</td><td>100</td><td>850</td><td>960</td><td>7.0</td><td>16.0</td><td>1000</td><td>735</td><td>820</td><td>3.6</td><td>11.3</td></tr><tr><td>250</td><td>855</td><td>950</td><td>7.5</td><td>14.0</td><td>2000</td><td>625</td><td>815</td><td>6.0</td><td>11.1</td></tr><tr><td>500</td><td>825</td><td>895</td><td>6.5</td><td>15.0</td><td rowspan="7">870</td><td>100</td><td>815</td><td>950</td><td>9.5</td><td>13.5</td></tr><tr><td>1000</td><td>800</td><td>910</td><td>4.8</td><td>11.0</td><td>500</td><td>775</td><td>900</td><td>6.0</td><td>7.4</td></tr><tr><td>2000</td><td>840</td><td>945</td><td>3.8</td><td>6.5</td><td>1000</td><td>730</td><td>890</td><td>8.0</td><td>12.5</td></tr><tr><td rowspan="5">800</td><td>100</td><td>810</td><td>950</td><td>8.5</td><td>16.0</td><td>1500</td><td>765</td><td>805</td><td>3.0</td><td>8.0</td></tr><tr><td>250</td><td>815</td><td>930</td><td>8.0</td><td>18.0</td><td>2000</td><td>710</td><td>880</td><td>7.0</td><td>10.0</td></tr><tr><td>500</td><td>800</td><td>920</td><td>4.2</td><td>11.0</td><td>2500</td><td>735</td><td>880</td><td>6.5</td><td>8.0</td></tr><tr><td>1000</td><td>795</td><td>940</td><td>4.0</td><td>6.5</td><td>3000</td><td>675</td><td>900</td><td>10.0</td><td>13.0</td></tr><tr><td>2000</td><td>755</td><td>905</td><td>2.6</td><td>3.8</td><td rowspan="3">900</td><td>100</td><td>725</td><td>815</td><td>5.0</td><td>12.0</td></tr><tr><td rowspan="2">850</td><td>100</td><td>730</td><td>805</td><td>5.5</td><td>14.5</td><td>250</td><td>730</td><td>825</td><td>5.5</td><td>11.0</td></tr><tr><td>250</td><td>730</td><td>790</td><td>4.0</td><td>11.9</td><td>500</td><td>690</td><td>830</td><td>6.0</td><td>11.0</td></tr></table>

# 3.2.3 冲击性能 见表3-5。

# 3.3 持久和蠕变性能

# 3.3.1 高温持久性能

3.3.1.1 持久强度见表3-6，持久应力-寿命曲线见图3-2。

表3-5[1]  

<table><tr><td>θ/°C</td><td>20</td><td>700</td><td>800</td><td>850</td><td>900</td><td>950</td><td>1000</td></tr><tr><td>aKU/(kJ/m2)</td><td>525</td><td>500</td><td>350</td><td>288</td><td>250</td><td>213</td><td>175</td></tr></table>

表3-6[2]  

<table><tr><td>θ/°C</td><td>σ100/MPa</td><td>σ200/MPa</td><td>σ500/MPa</td><td>σ1000/MPa</td><td>θ/°C</td><td>σ100/MPa</td><td>σ200/MPa</td><td>σ500/MPa</td><td>σ1000/MPa</td></tr><tr><td>750</td><td>602</td><td>598</td><td>580</td><td>560</td><td>950</td><td>230</td><td>200</td><td>175</td><td>150</td></tr><tr><td>850</td><td>420</td><td>398</td><td>330</td><td>318</td><td>1000</td><td>150</td><td>138</td><td>110</td><td>98</td></tr><tr><td>900</td><td>320</td><td>298</td><td>245</td><td>215</td><td>-</td><td>-</td><td>-</td><td>-</td><td>-</td></tr></table>

图片摘要：该图主要展示 3 6[2]。
![](images/68bc9ee37732bfd90e042bd38e0b5f189d284d4b135931ef611a027dade62807.jpg)  
图3-2 K424合金的持久应力-寿命曲线[2]

# 3.3.1.2 典型的持久性能见表3-7。

表3-7  

<table><tr><td rowspan="2">θ/C</td><td colspan="4">持久性能</td><td rowspan="2">θ/C</td><td colspan="4">持久性能</td></tr><tr><td>σ/MPa</td><td>t/h</td><td>δ5/%</td><td>ψ/%</td><td>σ/MPa</td><td>t/h</td><td>δr/%</td><td>ψ/%</td></tr><tr><td rowspan="3">750</td><td>686</td><td>64</td><td>4.0</td><td>-</td><td rowspan="3">900</td><td>330</td><td>103</td><td>9.0</td><td>-</td></tr><tr><td>608</td><td>315</td><td>3.4</td><td>-</td><td>250</td><td>492</td><td>-</td><td>-</td></tr><tr><td>549</td><td>943</td><td>2.6</td><td></td><td>205</td><td>1179</td><td>-</td><td>-</td></tr><tr><td rowspan="2">800</td><td>549</td><td>97</td><td>4.0</td><td>-</td><td rowspan="3">950</td><td>235</td><td>101</td><td>9.2</td><td>-</td></tr><tr><td>519</td><td>235</td><td>4.4</td><td>-</td><td>176</td><td>474</td><td>12.0</td><td>-</td></tr><tr><td rowspan="2">816</td><td rowspan="2">343</td><td>1734</td><td>5.6</td><td>11.1</td><td>147</td><td>997</td><td>14.0</td><td>-</td></tr><tr><td>3459</td><td>7.6</td><td>9.8</td><td rowspan="3">975</td><td>196</td><td>62</td><td>-</td><td>-</td></tr><tr><td rowspan="5">850</td><td>441</td><td>123</td><td>8.0</td><td>-</td><td>155</td><td>358</td><td>13.8</td><td>-</td></tr><tr><td>353</td><td>403</td><td>8.2</td><td>-</td><td>123</td><td>1138</td><td>8.6</td><td>-</td></tr><tr><td>323</td><td>972</td><td>10.8</td><td>-</td><td rowspan="3">1000</td><td>147</td><td>138</td><td>9.2</td><td>-</td></tr><tr><td rowspan="2">274</td><td>1446</td><td>9.0</td><td>15.2</td><td>102</td><td>878</td><td>-</td><td>-</td></tr><tr><td>2212</td><td>9.2</td><td>11.3</td><td>91</td><td>1881</td><td>-</td><td>-</td></tr><tr><td>870</td><td>254</td><td>1688</td><td>-</td><td>-</td><td>1050</td><td>98</td><td>101</td><td>-</td><td>-</td></tr></table>

注：除下列标注者外，其余试验用合金的平均电子空位数为2.53。  
1 该炉合金的平均电子空位数 $\overline{N}_{\mathrm{v}} = 2.7$ 。 $\overline{N}_{\mathrm{v}}$ 值按参考资料[5]的方法计算。  
2 该炉合金的平均电子空位数 $\overline{N}_{\mathrm{v}} = 2.28$ 。  
3 该炉合金的平均电子空位数 $N_{\mathrm{v}} = 2.68$ 。

# 3.3.1.3 长期时效后的持久性能见表3-8和表3-9。

表3-8[1]  

<table><tr><td colspan="2">时效制度</td><td colspan="6">760C,647MPa 持久性能</td><td colspan="3">900C,313MPa 持久性能</td><td colspan="2">时效制度</td><td colspan="7">760℃,647MPa 持久性能</td><td colspan="3">900C,313MPa 持久性能</td></tr><tr><td rowspan="2">θ/C</td><td rowspan="2">t/h</td><td colspan="3">NV=2.28</td><td colspan="3">NV=2.70</td><td colspan="3">NV=2.28</td><td rowspan="2">θ/C</td><td rowspan="2">t/h</td><td colspan="3">NV=2.28</td><td colspan="3">NV=2.70</td><td colspan="3">NV=2.28</td><td></td></tr><tr><td>t/h</td><td>δ5/%</td><td>ψ/%</td><td>t/h</td><td>δ5/%</td><td>ψ/%</td><td>t/h</td><td>δ5/%</td><td>ψ/%</td><td>t/h</td><td>δ5/%</td><td>ψ/%</td><td>t/h</td><td>δ5/%</td><td>ψ/%</td><td>t/h</td><td>δ5/%</td><td>ψ/%</td><td></td></tr><tr><td rowspan="4">870</td><td>100</td><td>62</td><td>11.8</td><td>22.6</td><td>42</td><td>6.2</td><td>12.0</td><td>178</td><td>8.0</td><td>15.3</td><td rowspan="4">870</td><td>2000</td><td>120</td><td>6.2</td><td>11.8</td><td>28</td><td>8.0</td><td>15.6</td><td>135</td><td>12.8</td><td>18.9</td><td></td></tr><tr><td>500</td><td>134</td><td>6</td><td>7.7</td><td>29</td><td>8.4</td><td>9.8</td><td>153</td><td>13.2</td><td>11.5</td><td>2500</td><td>45</td><td>7.8</td><td>7.8</td><td>35</td><td>8.6</td><td>20.7</td><td>113</td><td>13.7</td><td>14.2</td><td></td></tr><tr><td>1000</td><td>-</td><td>-</td><td>-</td><td>56</td><td>5.5</td><td>13.1</td><td>134</td><td>8.4</td><td>9.4</td><td>3000</td><td>31</td><td>6</td><td>29.0</td><td>-</td><td>-</td><td>-</td><td>113</td><td>13.4</td><td>16.8</td><td></td></tr><tr><td>1500</td><td>73</td><td>7.2</td><td>15.3</td><td>32</td><td>6.4</td><td>19.2</td><td>134</td><td>9.6</td><td>11.7</td><td></td><td></td><td></td><td></td><td></td><td></td><td></td><td></td><td></td><td></td><td></td></tr></table>

注：表中的 $N_{\mathrm{v}}$ 值按参考资料[5]的方法计算。

表3-9[3]  

<table><tr><td colspan="2">时效制度</td><td rowspan="2">950 C,235MPa 持久寿命t/h</td><td colspan="2">时效制度</td><td rowspan="2">950 C,235MPa 持久寿命t/h</td><td colspan="2">时效制度</td><td rowspan="2">950 C,235MPa 持久寿命t/h</td></tr><tr><td>θ/C</td><td>t/h</td><td>θ/C</td><td>t/h</td><td>θ/C</td><td>t/h</td></tr><tr><td colspan="2">铸态</td><td>67</td><td rowspan="4">800</td><td>250</td><td>87</td><td rowspan="3">850</td><td>1000</td><td>62</td></tr><tr><td rowspan="5">750</td><td>100</td><td>88</td><td>500</td><td>74</td><td rowspan="2">2000</td><td rowspan="2">46</td></tr><tr><td>250</td><td>80</td><td>1000</td><td>74</td></tr><tr><td>500</td><td>62</td><td>2000</td><td>42</td><td rowspan="3">900</td><td>100</td><td>83</td></tr><tr><td>1000</td><td>67</td><td rowspan="2">850</td><td>250</td><td>55</td><td>250</td><td>70</td></tr><tr><td>2000</td><td>67</td><td>500</td><td>71</td><td>500</td><td>67</td></tr></table>

3.3.1.4 合金的热强参数综合曲线见图3-3。  
3.3.2 高温蠕变性能 见表3-10和图3-4，实心和空心试样的蠕变性能比较见表3-11。

表3-10[2]  

<table><tr><td rowspan="2">θ/C</td><td rowspan="2">σ/MPa</td><td colspan="2">100h的蠕变量/%</td><td rowspan="2">σ0.2100/MPa</td><td rowspan="2">θ/C</td><td rowspan="2">σ/MPa</td><td colspan="2">100h的蠕变量/%</td><td rowspan="2">σ0.2/100/MPa</td></tr><tr><td>εi</td><td>εp</td><td>εi</td><td>εp</td></tr><tr><td rowspan="6">800</td><td rowspan="3">431</td><td>0.493</td><td>0.200</td><td rowspan="6">411</td><td rowspan="6">900</td><td>196</td><td>0.285</td><td>0.146</td><td rowspan="6">210</td></tr><tr><td>0.565</td><td>0.242</td><td rowspan="3">205</td><td>0.327</td><td>0.175</td></tr><tr><td>0.564</td><td>0.226</td><td>0.305</td><td>0.158</td></tr><tr><td rowspan="3">411</td><td>0.535</td><td>0.187</td><td>0.351</td><td>0.183</td></tr><tr><td>0.501</td><td>0.199</td><td rowspan="2">210</td><td>0.409</td><td>0.171</td></tr><tr><td>0.489</td><td>0.199</td><td>0.368</td><td>0.203</td></tr></table>

图片摘要：该图主要展示 3 10[2]。
![](images/3c04531b6d384d1df2e0dbc6d829d37c95299a86c6311f8900800afeee8a1a1e.jpg)  
图3-3 K424合金的热强参数综合曲线[2]

图片摘要：该图主要展示 3 3 K424合金的热强参数综合曲线[2]。
![](images/4a6fbe6fb83b9121a3ce3183afb240169020ff9f619144031d7567366056cd1b.jpg)  
图3-4 K424合金 $760^{\circ}C$ 的蠕变曲线[2]

表3-11  

<table><tr><td rowspan="2">试样形式</td><td rowspan="2">θ/C</td><td rowspan="2">σ/MPa</td><td colspan="2">100h的蠕变量/%</td><td rowspan="2">稳态蠕变速率εs/(%/h)</td><td rowspan="2">试样形式</td><td rowspan="2">θ/C</td><td rowspan="2">σ/MPa</td><td colspan="2">100h的蠕变量/%</td><td rowspan="2">稳态蠕变速率εs/(%/h)</td></tr><tr><td>εt</td><td>εP</td><td>εt</td><td>εP</td></tr><tr><td rowspan="4">实心</td><td rowspan="4">850</td><td>343</td><td>0.1785</td><td>0.0860</td><td>7.33×10-4</td><td rowspan="4">空心①</td><td rowspan="4">850</td><td>343</td><td>0.2535</td><td>0.1510</td><td>1.00×10-3</td></tr><tr><td>363</td><td>0.2150</td><td>0.1095</td><td>8.20×10-4</td><td>363</td><td>0.2750</td><td>0.1830</td><td>1.45×10-3</td></tr><tr><td rowspan="2">417</td><td rowspan="2">0.4000</td><td rowspan="2">0.2765</td><td rowspan="2">2.35×10-3</td><td>382</td><td>0.3580</td><td>0.2490</td><td>2.02×10-3</td></tr><tr><td>417</td><td>0.7440</td><td>0.6230</td><td>5.68×10-3</td></tr></table>

① 壁厚为 $2.4 \sim 2.8 \mathrm{~mm}$ 试样。

# 3.4 疲劳性能

3.4.1 高周疲劳 旋转弯曲疲劳极限见表3-12。

# 3.5 弹性性能

3.5.1 弹性模量 见表3-13。  
3.5.2 切变模量 见表3-14。  
3.5.3 泊松比 见表3-15。

表3-12[2]  

<table><tr><td>试样直径/mm</td><td>θ/C</td><td>σD/MPa</td><td>σDH①/MPa</td></tr><tr><td rowspan="2">9.5</td><td>700</td><td>269</td><td>249</td></tr><tr><td>900</td><td>289</td><td>259</td></tr></table>

① $K_{t} = 1.86$

表3-13  

<table><tr><td>θ/°C</td><td>16</td><td>100</td><td>200</td><td>300</td><td>400</td><td>500</td><td>600</td><td>700</td><td>800</td><td>900</td><td>1000</td></tr><tr><td>ED/GPa</td><td>213</td><td>211</td><td>207</td><td>202</td><td>196</td><td>189</td><td>181</td><td>174</td><td>165</td><td>156</td><td>147</td></tr></table>

注：按声频振动法测定。

表3-14[1]  

<table><tr><td>θ/°C</td><td>16</td><td>100</td><td>200</td><td>300</td><td>400</td><td>500</td><td>600</td><td>700</td><td>800</td><td>900</td></tr><tr><td>G/GPa</td><td>82</td><td>81</td><td>79</td><td>77</td><td>75</td><td>72</td><td>70</td><td>67</td><td>64</td><td>61</td></tr></table>

注：按声频振动法测定。

表3-15[1]  

<table><tr><td>θ/°C</td><td>16</td><td>100</td><td>200</td><td>300</td><td>400</td><td>500</td><td>600</td><td>700</td><td>800</td><td>900</td></tr><tr><td>μ</td><td>0.30</td><td>0.31</td><td>0.31</td><td>0.31</td><td>0.31</td><td>0.31</td><td>0.30</td><td>0.29</td><td>0.29</td><td>0.29</td></tr></table>

# 4 组织结构

# 4.1 相变温度

# 4.2 时间-温度-组织转变曲线

4.3 合金组织结构 合金在铸态下的组成相是: $\gamma, \gamma'$ 、共晶 $(\gamma - \gamma')$ 、MC 和少量 $\mathbf{M}_3\mathbf{B}_2$ 。在 $850^{\circ}\mathrm{C}$ 长期时效中, 除析出 $\mathbf{M}_{23}\mathbf{C}_6$ 外, 还析出 $\sigma$ 相, 其析出倾向的大小与合金的平均电子空位数 $\overline{N}_{\mathrm{v}}$ 及铸件尺寸大小有关。当 $\overline{N}_{\mathrm{v}} \geqslant 2.7$ 时, 析出大量的 $\sigma$ 相, 当 $\overline{N}_{\mathrm{v}} \leqslant 2.28$ 时, 不析出 $\sigma$ 相。

# 5 工艺性能与要求

5.1 成形性能 用熔模铸造法可铸成复杂的薄壁空心叶片、整铸涡轮和薄厚不均的调节片等部件。  
5.2 焊接性能 由于铝、钛含量高，合金焊接性能较差。  
5.3 零件热处理工艺 零件在铸态下使用或经“1210℃,4h,空冷”热处理后使用。  
5.4 表面处理工艺  
5.5 切削加工与磨削性能 采用硬质合金刀具。

# 6 功能考核试验

# 7 使用建议

选用。

# 参考文献

1 钢铁研究总院. 发动机调节片用 K24 合金的研制总结. 1999  
2 北京航空材料研究所，K24铸造镍基高温合金研制总结，1983  
3 中国科学院金属研究所. K24 合金长期时效中力学性能及组织结构变化. 1986  
4 钢铁研究总院，K24合金研制报告，1982  
5 Woodyatt, L. R. et al. Trans. AIME, 236. 1966. P519~526

编写 甄宝林

审校 孙家华 郭建亭

# K438

# 1 概述

K438是耐热腐蚀性能最好的铸造镍基高温合金之一，成分和性能与国外广泛应用的IN738相当。合金除具有优异的耐热腐蚀性能外，还具有中等水平的高温强度和良好的组织稳定性，广泛用于 $900\mathrm{C}$ 以下工作的长寿命的舰船和地面工业燃气轮机的涡轮工作叶片和导向叶片，也可作航空发动机的涡轮零件。

1.1 材料牌号 K438(K38,M38)。  
1.2 相近牌号 IN738（美国）。  
1.3 材料的技术标准 YB/T 5248-1993 《铸造高温合金母合金》。  
1.4 化学成分 见表1-1。

%

表1-1  

<table><tr><td>C</td><td>Cr</td><td>Ni</td><td>Co</td><td>W</td><td>Mo</td><td>Al</td><td></td></tr><tr><td>0.10~0.20</td><td>15.7~16.3</td><td>余</td><td>8.0~9.0</td><td>2.4~2.8</td><td>1.5~2.0</td><td>3.2~3.7</td><td></td></tr><tr><td>Ti</td><td>Fe</td><td>Nb</td><td>Ta</td><td>B</td><td>Zr</td><td>Mn</td><td></td></tr><tr><td>3.0~3.5</td><td>≤0.50</td><td>0.6~1.1</td><td>1.5~2.0</td><td>0.005~0.015</td><td>0.05~0.15</td><td>≤0.20</td><td></td></tr><tr><td>Si</td><td>P</td><td>S</td><td>Pb</td><td>Sb</td><td>Sn</td><td>Bi</td><td>As</td></tr><tr><td>≤0.3</td><td>≤0.015</td><td>≤0.015</td><td>≤0.001</td><td>≤0.001</td><td>≤0.002</td><td>≤0.001</td><td>≤0.005</td></tr></table>

1.5 热处理制度 1120C,2h,空冷+850C,24h,空冷。  
1.6 品种规格与供应状态 直径为 $70\mathrm{mm}$ 球锭或直径 $80\mathrm{mm}$ 圆棒铸锭，铸态供应。  
1.7 熔炼与铸造工艺 采用真空感应炉熔炼母合金，经真空感应炉重熔，用熔模精密铸造法铸造零件或试样。浇注温度为 $1400 \sim 1480^{\circ} \mathrm{C}$ ，模壳温度为 $880 \sim 1050^{\circ} \mathrm{C}$ 。  
1.8 应用概况与特殊要求 该合金已通过国家鉴定，并在几家工厂正式投产，制造了几万片涡轮叶片，投入使用。航空发动机改为舰用和陆用时，亦选用该合金制作涡轮工作叶片和导向叶片。

# 2 物理及化学性能

# 2.1 热性能

2.1.1 熔化温度范围 $1260 \sim 1330\mathrm{C}^{[1]}$ 。  
2.1.2 热导率 见表2-1。

表2-1  

<table><tr><td>θ/C</td><td>200</td><td>300</td><td>400</td><td>500</td><td>600</td><td>700</td><td>800</td><td>900</td><td>1000</td></tr><tr><td>λ/(W/(m·°C))</td><td>11.85</td><td>14.03</td><td>15.91</td><td>17.67</td><td>20.39</td><td>23.15</td><td>26.63</td><td>30.10</td><td>33.08</td></tr></table>

# 2.1.3 比热容 见表2-2。

表2-2
