Repository: C-zj02/CFD-claw

<div align="center">

**English** | [中文](#中文版) | [Français](README_FR.md) | [Русский](README_RU.md) | [हिन्दी](README_HI.md) | [العربية](README_AR.md) | [Português](README_PT.md)

# 🚀 Claude Code Python

**A Complete Python Reimplementation Based on Real Claude Code Source**

*From TypeScript Source → Rebuilt in Python with ❤️*

***
**🔥 Active Development • New Features Weekly 🔥**

</div>

***

## 🎯 What is This?

**Clawd Code** is a **complete Python rewrite** of Claude Code, based on the **real TypeScript source code**.

File: RAG-data/中国航空材料手册(第2版) 第3卷 铝合金 镁合金001-200.pdf-1f07f8f8-ec6d-4293-bd10-b0e628ef4bdf.md (part 5 of 11)
# 中国航空材料手册
<table><tr><td rowspan="2">稳定化及试验温度t/°C</td><td rowspan="2">稳定化时间t/h</td><td colspan="3">T42</td><td colspan="3">T62</td></tr><tr><td>σb·MPa</td><td>σf0.2/MPa</td><td>δ10/%</td><td>σb/MPa</td><td>σp0.7/MPa</td><td>δ11/%</td></tr><tr><td rowspan="2">100</td><td>50</td><td>406</td><td>284</td><td>18.5</td><td rowspan="2">-</td><td rowspan="2">-</td><td rowspan="2">-</td></tr><tr><td>100</td><td>402</td><td>271</td><td>19.6</td></tr><tr><td rowspan="2">125</td><td>50</td><td>396</td><td>268</td><td>20</td><td rowspan="2">373</td><td rowspan="2">323</td><td rowspan="2">-</td></tr><tr><td>100</td><td>397</td><td>272</td><td>20</td></tr><tr><td rowspan="3">150</td><td>10</td><td>380</td><td>258</td><td>-</td><td>355</td><td>309</td><td>-</td></tr><tr><td>50</td><td>384</td><td>277</td><td>20.4</td><td>354</td><td>308</td><td>-</td></tr><tr><td>100</td><td>385</td><td>307</td><td>11.1</td><td>383</td><td>283</td><td>-</td></tr><tr><td rowspan="3">175</td><td>10</td><td>368</td><td>305</td><td>13.8</td><td>318</td><td>277</td><td>-</td></tr><tr><td>50</td><td>313</td><td>271</td><td>9.8</td><td>288</td><td>246</td><td>1</td></tr><tr><td>100</td><td>283</td><td>241</td><td>8.4</td><td>275</td><td>232</td><td>-</td></tr><tr><td rowspan="3">200</td><td>10</td><td>281</td><td>248</td><td>8.8</td><td>278</td><td>242</td><td>-</td></tr><tr><td>50</td><td>243</td><td>210</td><td>10</td><td>249</td><td>220</td><td>-</td></tr><tr><td>100</td><td>238</td><td>209</td><td>11.5</td><td>247</td><td>211</td><td>-</td></tr><tr><td rowspan="3">225</td><td>10</td><td>218</td><td>195</td><td>8.9</td><td>228</td><td>203</td><td>-</td></tr><tr><td>50</td><td>206</td><td>181</td><td>9.0</td><td>214</td><td>179</td><td>1</td></tr><tr><td>100</td><td>-</td><td>-</td><td>-</td><td>192</td><td>167</td><td>-</td></tr><tr><td rowspan="3">250</td><td>10</td><td>-</td><td>-</td><td>-</td><td>172</td><td>145</td><td>-</td></tr><tr><td>50</td><td>-</td><td>-</td><td>-</td><td>156</td><td>135</td><td>-</td></tr><tr><td>100</td><td>-</td><td>-</td><td>-</td><td>148</td><td>119</td><td>1</td></tr><tr><td rowspan="2">275</td><td>10</td><td>-</td><td>-</td><td>-</td><td>133</td><td>108</td><td>-</td></tr><tr><td>50</td><td>-</td><td>-</td><td>-</td><td>119</td><td>95</td><td>11</td></tr></table>

# 3.2.2.2.6 板材经稳定化处理后的高温拉伸性能见表3-28。

表3-28  

<table><tr><td rowspan="2">稳定化及试验温度θ/(°C)</td><td rowspan="2">稳定化时间t/h</td><td colspan="3">T4</td><td colspan="3">T0</td></tr><tr><td>σb/MPa</td><td>σp/MPa</td><td>δ/%</td><td>σh/MPa</td><td>σp/MPa</td><td>...</td></tr><tr><td rowspan="2">125</td><td>100</td><td>402</td><td>284</td><td>19</td><td>422</td><td>329</td><td>1</td></tr><tr><td>1000</td><td>392</td><td>284</td><td>21</td><td>-</td><td>-</td><td>...</td></tr><tr><td rowspan="2">160</td><td>100</td><td>373</td><td>263</td><td>21</td><td>412</td><td>353</td><td>1</td></tr><tr><td>1000</td><td>353</td><td>301</td><td>...</td><td>-</td><td>-</td><td>...</td></tr><tr><td rowspan="2">175</td><td>100</td><td>324</td><td>263</td><td>11</td><td>333</td><td>294</td><td>1</td></tr><tr><td>1000</td><td>294</td><td>241</td><td>...</td><td>-</td><td>-</td><td>...</td></tr><tr><td rowspan="2">200</td><td>100</td><td>265</td><td>235</td><td>11</td><td>275</td><td>230</td><td>12</td></tr><tr><td>1000</td><td>206</td><td>171</td><td>...</td><td>-</td><td>-</td><td>...</td></tr></table>

3.2.2.2.7 $\delta < 5\mathrm{mm}$ 挤压型材及经稳定化处理后的高温拉伸性能见表3-29   
3.2.2.2.8 挤压型材经稳定化处理后的高温拉伸性能见表3-30。

表3-29  

<table><tr><td rowspan="2">稳定化及试验温度t/h</td><td rowspan="2">稳定化时间t/h</td><td colspan="3">T4</td><td colspan="3">T6</td><td colspan="3">T12</td><td colspan="3">T62</td></tr><tr><td>σb/MPa</td><td>σp/MPa</td><td>δc/%</td><td>σ1/MPa</td><td>σp/MPa</td><td>δc/%</td><td>σ1/MPa</td><td>σp/MPa</td><td>δc/%</td><td>σb/MPa</td><td>σp/MPa</td><td>δc/%</td></tr><tr><td rowspan="2">150</td><td rowspan="2">50</td><td>424</td><td>326</td><td>19.0</td><td>455</td><td>411</td><td>9.5</td><td>395</td><td>279</td><td>25.9</td><td>404</td><td>314</td><td>11.6</td></tr><tr><td>417</td><td>351</td><td>13.6</td><td>399</td><td>359</td><td>1.2</td><td>391</td><td>27</td><td>20</td><td>398</td><td>350</td><td>8.7</td></tr><tr><td rowspan="2">175</td><td rowspan="2">50</td><td>-</td><td>-</td><td>-</td><td>413</td><td>389</td><td>8.1</td><td>365</td><td>211</td><td>24.4</td><td>375</td><td>317</td><td>11.4</td></tr><tr><td>-</td><td>-</td><td>-</td><td>360</td><td>332</td><td>7.4</td><td>349</td><td>308</td><td>9.4</td><td>320</td><td>251</td><td>11.4</td></tr><tr><td rowspan="2">200</td><td rowspan="2">50</td><td>367</td><td>317</td><td>11.1</td><td>385</td><td>359</td><td>1.6</td><td>355</td><td>242</td><td>22.9</td><td>326</td><td>271</td><td>11.4</td></tr><tr><td>309</td><td>270</td><td>11.2</td><td>330</td><td>297</td><td>9.9</td><td>256</td><td>211</td><td>12.4</td><td>256</td><td>212</td><td>14.4</td></tr><tr><td rowspan="2">225</td><td rowspan="2">50</td><td>-</td><td>-</td><td>-</td><td>-</td><td>-</td><td>-</td><td>-</td><td>-</td><td>-</td><td>277</td><td>216</td><td>8.4</td></tr><tr><td>-</td><td>-</td><td>-</td><td>-</td><td>-</td><td>-</td><td>-</td><td>-</td><td>-</td><td>212</td><td>175</td><td>8.4</td></tr><tr><td rowspan="2">250</td><td rowspan="2">50</td><td>-</td><td>-</td><td>-</td><td>283</td><td>214</td><td>4.0</td><td>-</td><td>-</td><td>-</td><td>220</td><td>192</td><td>11.4</td></tr><tr><td>-</td><td>-</td><td>-</td><td>168</td><td>131</td><td>11.4</td><td>-</td><td>-</td><td>-</td><td>177</td><td>11.4</td><td>11.4</td></tr></table>

表3-30  

<table><tr><td rowspan="2">稳定化及试验温度t/h</td><td rowspan="2">稳定化时间t/h</td><td colspan="3">T4</td><td colspan="3">T6</td></tr><tr><td>σ1/MPa</td><td>σP2/MPa</td><td>δH°</td><td>σH/MPa</td><td>σH°/MPa</td><td>r</td></tr><tr><td rowspan="5">12</td><td>50</td><td>419</td><td>329</td><td>16.8</td><td>151</td><td>397</td><td>7.1</td></tr><tr><td>100</td><td>419</td><td>338</td><td>14.2</td><td>141</td><td>392</td><td>7.1</td></tr><tr><td>500</td><td>428</td><td>363</td><td>15.6</td><td>439</td><td>411</td><td>8.</td></tr><tr><td>1000</td><td>439</td><td>413</td><td>13.4</td><td>435</td><td>395</td><td>7.9</td></tr><tr><td>2500</td><td>454</td><td>431</td><td>17.6</td><td>423</td><td>381</td><td>7.7</td></tr><tr><td rowspan="5">135</td><td>50</td><td>416</td><td>-</td><td>16.1</td><td>415</td><td>-</td><td>8.0</td></tr><tr><td>100</td><td>422</td><td>-</td><td>17.4</td><td>443</td><td>-</td><td>8.</td></tr><tr><td>500</td><td>441</td><td>-</td><td>11.4</td><td>439</td><td>-</td><td>9.0</td></tr><tr><td>1000</td><td>458</td><td>-</td><td>11.0</td><td>433</td><td>-</td><td>8.</td></tr><tr><td>2500</td><td>439</td><td>-</td><td>8.2</td><td>422</td><td>-</td><td>8.0</td></tr><tr><td rowspan="5">150</td><td>50</td><td>417</td><td>365</td><td>13.8</td><td>424</td><td>400</td><td>7.1</td></tr><tr><td>100</td><td>416</td><td>393</td><td>9.2</td><td>419</td><td>393</td><td>8.</td></tr><tr><td>500</td><td>400</td><td>354</td><td>9.6</td><td>397</td><td>345</td><td>8.</td></tr><tr><td>1000</td><td>389</td><td>315</td><td>9.0</td><td>385</td><td>329</td><td>9.8</td></tr><tr><td>2500</td><td>380</td><td>316</td><td>8.1</td><td>380</td><td>316</td><td>9.7</td></tr></table>

3.2.2.2.9 $d30\mathrm{mm}$ 挤压棒材在各种温度下的拉伸性能见表331.

表3-31  

<table><tr><td>\( \omega/\mathrm{C} \)</td><td>\( {\sigma }_{\mathrm{t}}/\mathrm{{MPa}} \)</td><td>\( {\sigma }_{\mathrm{p},2}/\mathrm{{MPa}} \)</td><td>\( {\delta }_{1/2} \)</td><td>\( \theta /\mathrm{C} \)</td><td>\( {\sigma }_{\mathrm{t}}/\mathrm{{MPa}} \)</td><td>\( {\sigma }_{\mathrm{p}},/\mathrm{{MPa}} \)</td><td>\( {\delta }_{1} \)</td></tr><tr><td>20</td><td>520</td><td>382</td><td>10</td><td>200</td><td>402</td><td>294</td><td>1</td></tr><tr><td>100</td><td>481</td><td>373</td><td>12</td><td>250</td><td>275</td><td>216</td><td>1</td></tr><tr><td>150</td><td>432</td><td>333</td><td>13</td><td>310</td><td>167</td><td>137</td><td>1.</td></tr></table>

3.2.2.3 合金的板材、棒材、型材室温及高温应力-应变曲线见图3-1～图320。

3.2.3 压缩性能

# 3.2.3.1 窄温压缩性能见表3-32。

表332  

<table><tr><td>品种</td><td>状态</td><td>σ1m/MPa</td><td>σp2- /MPa</td></tr><tr><td>挤压品</td><td>T4</td><td>382</td><td>373</td></tr><tr><td>轧制品</td><td>T4</td><td>314</td><td>284</td></tr><tr><td>轧制品</td><td>T6</td><td>412</td><td>392</td></tr></table>

图片摘要：该图主要展示 332。
![](images/fa3873bee82c9ce09b236afb95d2e1bb77d20ca4c9e44a0b8237c029e46a4785.jpg)  
图312A12T4状态不包铝 $\delta 2.0\mathrm{mm}$ 板材纵向（L向）试样拉伸应力-应变曲线

图片摘要：该图主要展示 312A12T4状态不包铝 板材纵向（L向）试样拉伸应力 应变曲线。
![](images/a86486958efcd35dd309d5127397dd68063285e2d8905e5ca599426e16a5f3b7.jpg)  
图32 2A12T1状态 $\delta 2.0\mathrm{mm}$ 不包括机构横向试样拉伸应力-应变曲线

图片摘要：该图主要展示 32 2A12T1状态 不包括机构横向试样拉伸应力 应变曲线。
![](images/d6819a0405c70e7ced4eddbdff7583f795594da536ba0f6480bc531d0f1f97b6.jpg)  
图3.3 2A12TO状态 $\delta 1.5\mathrm{mm}$ 板材横向试样拉伸应力-应变曲线[9]

图片摘要：该图主要展示 3.3 2A12TO状态 板材横向试样拉伸应力 应变曲线[9]。
![](images/bae258c504117952c5d6b70eaa206e2e9a6ff76221f6904befe9ef9e1b893d5d.jpg)  
图3-4 2A12T0状态 $\delta 2\mathrm{mm}$ 板材横向试样拉伸应力应变曲线

图3-5 2A12T4状态  
图片摘要：该图主要展示 3 5 2A12T4状态。
![](images/73f6b68e4ad106cc378082743cfb51b158b45de54a40c60d37e06c4d105c7060.jpg)  
$90\mathrm{mm} \times 1700\mathrm{mm} \times 2100\mathrm{mm}$   
板材自中心切取的横向试样的  
拉伸应力-应变曲线

图3-62A12T4状态  
图片摘要：该图主要展示 3 62A12T4状态。
![](images/9d381a24d6af712d1c0ab18c6772552d553b7216e3183ee96207bf1f15b415b1.jpg)  
$90\mathrm{mm}\times 1700\mathrm{mm}\times 2100\mathrm{mm}$   
板材自厚度切取的试样的  
拉伸应力应变曲线

图片摘要：该图主要展示 3 62A12T4状态。
![](images/e1d99b3615beeade745297045946a0427fdf97a802d26251d26d311bb8a660e0.jpg)  
图3-7 2A12TO状态棒材室温拉伸应力-应变曲线

图片摘要：该图主要展示 3 7 2A12TO状态棒材室温拉伸应力 应变曲线。
![](images/bf1efffe6eaf94066483d78812127f94e833be5a0356682f2c7527270735fb82.jpg)  
图3-82A12T1状态大型翼梁型材或向（L向）室温拉伸应力应变曲线

图片摘要：该图主要展示 3 82A12T1状态大型翼梁型材或向（L向）室温拉伸应力应变曲线。
![](images/30c947aae6083deab019d7f9fb2723b82f1b3a575fd389d7938b649a19a2f494.jpg)  
图3-92A12T4状态 $\delta 2.0\mathrm{mm}$ 板材室温与高温拉伸应力应变曲线

3.2.3.2 板材在不同温度的压缩性能见表3-33.

表3-33  

<table><tr><td rowspan="2">θ/°C</td><td colspan="3">T4</td></tr><tr><td>σ1. . . /MPa</td><td>σp0. . . /MPa</td><td>σp1. /MPa</td></tr><tr><td>20</td><td>348</td><td>314</td><td>201</td></tr><tr><td>100</td><td>343</td><td>314</td><td>191</td></tr><tr><td>150</td><td>324</td><td>294</td><td>181</td></tr><tr><td>200</td><td>319</td><td>289</td><td>142</td></tr><tr><td>250</td><td>226</td><td>206</td><td>128</td></tr><tr><td rowspan="2">θ/°C</td><td colspan="3">T0</td></tr><tr><td>σp0. . . /MPa</td><td>σp0.2 /MPa</td><td>σp1. /MPa</td></tr><tr><td>20</td><td>397</td><td>363</td><td>221</td></tr><tr><td>100</td><td>397</td><td>353</td><td>196</td></tr><tr><td>150</td><td>363</td><td>329</td><td>177</td></tr><tr><td>200</td><td>353</td><td>319</td><td>157</td></tr><tr><td>250</td><td>255</td><td>226</td><td>127</td></tr></table>

图片摘要：该图主要展示 3 33。
![](images/dcb8788190ac3d7b2d9034d6b98acf16d3e1344a91c428e9e402d086f58907b7.jpg)  
图3-10 2A12T4状态截面为

$$
4 0 \mathrm {m m} \times 3 5 \mathrm {r m u m} \times 3 \mathrm {m m} \times 4 \mathrm {m m}
$$

丁字型材室温与高温拉伸应力-应变曲线

图片摘要：该图主要展示 3 10 2A12T4状态截面为。
![](images/9483bfbf25dbe2b0513274f9ef3ea2e976704fd888915fa9cbf2e5703f744069.jpg)  
图311 2A12T351状态专用大型材至派拉伸平均应力-应变曲线

# 3.2.4 冲击性能 合金制品的冲击韧性见表3-31，

表334  

<table><tr><td>品种</td><td>状态</td><td>试样取向</td><td>组织特征</td><td>σb/MPa</td><td>σp0.2/MPa</td><td>δ/%</td><td>αK1/(kJ·m-1)</td><td>来源</td></tr><tr><td>挤压带板</td><td rowspan="2">T4</td><td rowspan="2">-</td><td>未再结晶</td><td>534</td><td>359</td><td>13.8</td><td>196</td><td rowspan="2">1</td></tr><tr><td>12mm×75mm</td><td>再结晶</td><td>187</td><td>341</td><td>17.5</td><td>176</td></tr><tr><td>薄板</td><td>T4</td><td>-</td><td></td><td>476</td><td>325</td><td>22.0</td><td>157</td><td rowspan="2">1</td></tr><tr><td>δ2.0mm</td><td>T6</td><td>-</td><td></td><td>172</td><td>411</td><td>11.9</td><td>98</td></tr><tr><td rowspan="2">厚板</td><td rowspan="2">T4</td><td>L</td><td>-</td><td>456</td><td>333</td><td>16.0</td><td>196</td><td rowspan="2">1</td></tr><tr><td>LJ</td><td>-</td><td>446</td><td>304</td><td>11.0</td><td>147</td></tr></table>

# 3.2.5 扭转与剪切性能

# 3.2.5.1 合金制品在 $20\mathrm{C}$ 时典型值见表3-35、

表3-35  

<table><tr><td>品种</td><td>d/mm</td><td>状态</td><td>τb/MPa</td><td>τ3.3/MPa</td><td>τ6/MPa</td><td>τ7/MPa</td></tr><tr><td>大型型材</td><td>--</td><td>T4</td><td>127</td><td>196</td><td>382</td><td>341</td></tr><tr><td>棒材</td><td>40</td><td>T4</td><td>137</td><td>157</td><td>343</td><td>75</td></tr></table>

# 3.2.5.2 $d30\mathrm{mm}$ 棒材在不同温度下的扭转、切变性能，见表336。

表3-36  

<table><tr><td>θc/°C</td><td>τb/MPa</td><td>τ0.3/MPa</td><td>τp/MPa</td><td>τ/MPa</td><td>θc/°C</td><td>τb/MPa</td><td>τ0.3/MPa</td><td>τp/MPa</td><td>τ/MPa</td></tr><tr><td>20</td><td>343</td><td>177</td><td>127</td><td>255</td><td>200</td><td>279</td><td>172</td><td>127</td><td>240</td></tr><tr><td>100</td><td>324</td><td>177</td><td>127</td><td>245</td><td>250</td><td>245</td><td>167</td><td>98</td><td>16</td></tr><tr><td>150</td><td>314</td><td>172</td><td>127</td><td>240</td><td>300</td><td>147</td><td>137</td><td>78</td><td>11</td></tr></table>

# 3.2.6 应力集中

# 3.2.6.1 合金 $\delta 2.0\mathrm{mm}$ 板材的室温缺口强度性能，见表337。

表3-37  

<table><tr><td>状态</td><td>σb/MPa</td><td>σbH/MPa</td><td>(σb-σbH) σb/%</td><td>σbH/σb</td><td>状态</td><td>σs/MPa</td><td>σbH/MPa</td><td>(σs-σH)/σs/%</td><td>σb-σ</td></tr><tr><td>T42</td><td>431</td><td>278</td><td>35.5</td><td>0.64</td><td>T4</td><td>499</td><td>318</td><td>30.3</td><td>1.69</td></tr><tr><td>T62</td><td>411</td><td>260</td><td>36.7</td><td>0.63</td><td>T6</td><td>454</td><td>225</td><td>51.5</td><td>1.9</td></tr></table>

# 3.2.6.2 合金 $\delta 1.8\mathrm{mm}$ 板材在不同温度的缺口强度性能，见表3-38。

表3-38  

<table><tr><td>θ/(°C)</td><td>状态</td><td>σL/MPa</td><td>δ1/%</td><td>σbH/MPa</td><td>σbH/σc</td><td>(σb-σbH), σH/2</td></tr><tr><td>20</td><td rowspan="2">T42</td><td>412</td><td>22.5</td><td>289</td><td>0.70</td><td>30</td></tr><tr><td>150</td><td>363</td><td>19.0</td><td>250</td><td>0.72</td><td>28</td></tr><tr><td>20</td><td rowspan="3">T62</td><td>427</td><td>8.0</td><td>255</td><td>0.60</td><td>40</td></tr><tr><td>175</td><td>363</td><td>12.0</td><td>289</td><td>0.80</td><td>20</td></tr><tr><td>21</td><td>309</td><td>12.5</td><td>260</td><td>0.81</td><td>16</td></tr></table>

# 3.2.6.3 合金预拉伸板、热轧板的缺口性能，见表339。

# 3.2.6.4 合金 $\delta < 5\mathrm{mm}$ 挤压型材缺口性能，见表3-40。

表3-39  

<table><tr><td rowspan="2" colspan="2">厚度/nm,状态</td><td rowspan="2">σb:MPa</td><td rowspan="2">σp0.2:MPa</td><td colspan="3">σbH:MPa</td><td colspan="3">(σbσbH)/σb%</td><td colspan="3">σ11/σb</td></tr><tr><td>0°</td><td>1°</td><td>8</td><td>0</td><td>1°</td><td>8</td><td>0&#x27;</td><td>i</td><td>ii</td></tr><tr><td>19</td><td>T351</td><td>456</td><td>343</td><td>510</td><td>397</td><td>172</td><td>-11.8</td><td>12.9</td><td>62.4</td><td>1.18</td><td>1.1</td><td>0.11</td></tr><tr><td>19</td><td>T651</td><td>481</td><td>436</td><td>510</td><td>250</td><td>103</td><td>-6.1</td><td>47.9</td><td>78.6</td><td>1.17</td><td>0.5</td><td>0.22</td></tr><tr><td>18</td><td>T4</td><td>466</td><td>343</td><td>485</td><td>432</td><td>196</td><td>-4.2</td><td>7.4</td><td>57.8</td><td>1.14</td><td>1.2</td><td>0.11</td></tr><tr><td>18</td><td>T6</td><td>476</td><td>412</td><td>539</td><td>374</td><td>127</td><td>-13.4</td><td>20.6</td><td>73.2</td><td>1.31</td><td>0.9</td><td>0.3</td></tr></table>

表3-40  

<table><tr><td>状态</td><td>σb/MPa</td><td>σP0.2/MPa</td><td>σHH/MPa</td><td>(σh-σbH), σr/%</td><td>σH,</td></tr><tr><td>T62</td><td>472</td><td>412</td><td>426</td><td>9.0</td><td>1.0</td></tr><tr><td>T6</td><td>510</td><td>486</td><td>41</td><td>18.0</td><td>0.8</td></tr></table>

3.2.7 其他性能 板材时效特性曲线，见图 3-12～图 3-14。固溶热处理加热时间对板材拉伸性能的影响见图 3-15 和图 3-16。冷变形程度及冷变形板材退火温度对拉伸性能的影响见图 3-17 和图 3-18。

图片摘要：该图主要展示 3 40。
![](images/febff8ebb5779a54061f97d714f5d0ba2f562d5b84cdba02fc2b3a2e6e52e626.jpg)  
图3-12 2A12板材自然时效曲线[2]

图片摘要：该图主要展示 3 12 2A12板材自然时效曲线[2]。
![](images/13e1480cbbbc71b2ce37946621a95d77302671d8bce1e50f6cf2352d752cd4c4.jpg)  
图313 2A12板材在190C下人工时效曲线

图片摘要：该图主要展示 313 2A12板材在190C下人工时效曲线。
![](images/e641446eb0b3fd8c35feebcc0efb2c95f60e3b393cd8cfa0d367fb95e419c0d0.jpg)  
图3-14 2A12板材在室温及低温时时效曲线[2]

图片摘要：该图主要展示 3 14 2A12板材在室温及低温时时效曲线[2]。
![](images/270a847d3919e617fda32e6dd1836fb95de5f954a1bb0144b56ea7b6141c68dd.jpg)  
图3-15 固溶热处理加热时间对2A12T4状态板材拉伸性能的影响

图片摘要：该图主要展示 3 15 固溶热处理加热时间对2A12T4状态板材拉伸性能的影响。
![](images/cf584abb85fe6faae1d98f50c41ca0276dc541cbae578e1bed3f554cac17b6c5.jpg)  
图3-16 第一次（1）和第二次（2）固溶热处理加热时间对2A12T4状态板材拉伸性能的影响

图片摘要：该图主要展示 3 16 第一次（1）和第二次（2）固溶热处理加热时间对2A12T4状态板材拉伸性能的影响。
![](images/03b245ce6dd1175b763eaec41e8e13c9e69427e3cf917f0d0426517632387c31.jpg)  
1 在新固溶热处理后冷变形：2--在固溶热处理和时效后冷变形  
图3-17 冷变形程度对2A12Γ4状态板的拉伸性能的影响

图片摘要：该图主要展示 3 17 冷变形程度对2A12Γ4状态板的拉伸性能的影响。
![](images/4fef1bc211804f54c0663de427c46028a6c59d9bc3cf5dbf0e189a754dcae2f8.jpg)

图片摘要：该图主要展示 3 17 冷变形程度对2A12Γ4状态板的拉伸性能的影响。
![](images/eabd182553e458623ac6e78671d1be297e219cfd31ec8eda11013ae2f6010f6d.jpg)  
退火温度 $^\circ \mathrm{C}$   
图318 退火温度对2A12冷轧板对拉伸性能的影响

# 3.3 持久和蠕变性能

# 3.3.1 高温持久性能

# 3.3.1.1 高温持久强度极限见表3-41。

# 3.3.1.2 板材高温持久强度曲线见图3-19。

# 3.3.2 高温蠕变性能

# 3.3.2.1 高温蠕变极限见表3-42。

表3-41  

<table><tr><td>品种</td><td>状态</td><td>θ/°C</td><td>σ10c /MPa</td><td>σ100c /MPa</td><td>σ1000c /MPa</td></tr><tr><td rowspan="5">板材</td><td rowspan="5">14、Γ6</td><td>100</td><td>392</td><td>382</td><td>375</td></tr><tr><td>125</td><td>-</td><td>333</td><td>294</td></tr><tr><td>150</td><td>343</td><td>291</td><td>235</td></tr><tr><td>175</td><td>275</td><td>226</td><td>172</td></tr><tr><td>200</td><td>235</td><td>177</td><td>118</td></tr></table>

图片摘要：该图主要展示 3 41。
![](images/b9c85a57b78ead7ceabbc9fdd5fe6585957217e6499f58a5397b367ac0e07f1d.jpg)  
图3-19 2A1214状态 $\delta 2\mathrm{mm}$ 板材横向试样高温持久强度曲线

表342  

<table><tr><td>品种</td><td>状态</td><td>θ/°C</td><td>σ1, MPa</td><td>σ2, MPa</td></tr><tr><td rowspan="2">大型型材</td><td rowspan="2">T4</td><td>150</td><td>255</td><td>216</td></tr><tr><td>175</td><td>167</td><td>98</td></tr><tr><td rowspan="3">小型材</td><td rowspan="3">T4</td><td>150</td><td>206</td><td rowspan="2">88</td></tr><tr><td>175</td><td>147</td></tr><tr><td>200</td><td>93</td><td>59</td></tr><tr><td rowspan="3">薄板材</td><td rowspan="3">T4</td><td>150</td><td>177</td><td rowspan="2">115~115</td></tr><tr><td>175</td><td>113</td></tr><tr><td>200</td><td>78</td><td>44~49</td></tr></table>

# 3.3.2.2 高温蠕变曲线见图 $3 - 20\sim$ 图3-24。

图片摘要：该图主要展示 342。
![](images/f8e6cd19145b622be44ae53d00c22b3ff2b3d37825e08db423c9209b5769c396.jpg)  
图320 2A12T4状态 $\delta 2\mathrm{mm}$ 板材在 $250C$ 的瞬时蠕变曲线

图片摘要：该图主要展示 320 2A12T4状态 板材在 的瞬时蠕变曲线。
![](images/d20b6cc95316a7fa6e9d9e5098dcb4c3b6ac9f523936f511ff67ae7f567e4063.jpg)  
图3-22 2A12T4状态 $d30\mathrm{mm}$ 棒材在 $200^{\circ}C$ 的瞬时蠕变曲线

# 3.4 疲劳性能

# 3.4.1 高周疲劳

# 3.4.1.1 室温疲劳极限见表3-43。

# 3.4.1.2 高温疲劳极限见表344。

表3-43  

<table><tr><td>品种</td><td>d mm</td><td>状态</td><td>N/周</td><td>σD/MPa</td></tr><tr><td rowspan="2">大型型材</td><td></td><td>T4</td><td>5×10^6</td><td>137</td></tr><tr><td></td><td>O</td><td></td><td>88</td></tr><tr><td>棒材</td><td>10</td><td>T4</td><td>5×10^6</td><td>137</td></tr></table>

表3-44  

<table><tr><td>状态</td><td colspan="2">T4</td><td>N/周</td><td colspan="2">5~10^4</td></tr><tr><td>C</td><td>25</td><td>150</td><td>200</td><td>260</td><td>315</td></tr><tr><td>MP</td><td>137</td><td>117</td><td>86</td><td>58</td><td>52</td></tr></table>

图片摘要：该图主要展示 3 44。
![](images/fc6f8ba5a0a4edcd5a8530ca888ee69e0ec1ec21f859b12ad9c98fa48f9ad68e.jpg)

图片摘要：该图主要展示 3 44图3 21 2A12T1状态 板材在 的瞬时蠕变曲线 图3 23 2A12T4状态 棒材在 的瞬时蠕变曲线 图3。
![](images/0b988cfb1202f2e9013af89cc55e79c2c26d3a59d382df2b681815d009f0bb1c.jpg)  
图3-21 2A12T1状态 $\delta 2\mathrm{mm}$ 板材在 $270^{\circ}C$ 的瞬时蠕变曲线  
图3-23 2A12T4状态 $d30\mathrm{mm}$ 棒材在 $250^{\circ}C$ 的瞬时蠕变曲线

图片摘要：该图主要展示 3 23 2A12T4状态 棒材在 的瞬时蠕变曲线。
![](images/45846eab6fb67ebad57640c1f043b9572441a50e598a46028dd1a9e88f3c33d7.jpg)  
图3-24 2A12T4状态 $d30\mathrm{mm}$ 棒材在 $270C$ 的瞬时蠕变曲线

# 3.4.1.3 疲劳曲线

3.4.1.3.1 T4状态板材不同取向加载宰温疲劳性能曲线见图 $325\sim$ 图3-28。  
3.4.1.3.2 T4状态板材在腐蚀环境下加载室温疲劳性能曲线见图3-29～图3-31。  
3.4.1.3.3 T6状态板材室温、高温疲劳曲线见图3-32～图3-33。  
3.4.1.3.4 T351、T651状态厚板室温疲劳曲线见图3-34～图3-38。

图片摘要：该图片与板材厚度：；试件形状：纵向（L）板试件这部分内容相关。
![](images/18ddb69043a4f44fd99aab90f2e7461800dc559754a8ed65b27b65e827b9b537.jpg)  
板材厚度： $\delta 2.5\mathrm{mm}$   
试件形状：纵向（L）板试件 $K_{1} = 1$   
材料强度： $\sigma_{\mathrm{L}} = 457\mathrm{MPa}$   
试验条件：轴向加载 $R = 0.02,0.6,f = 116\mathrm{Hz}$

图片摘要：该图主要展示 3 25 2A12T4状态板材光滑试件 曲线。
![](images/8685e422f517423865c7e4e8676f45419d063f955de0f4a898aa1e4d2b6f7055.jpg)  
板材厚度： $\delta 2.5\mathrm{mm}$   
材料强度： $\sigma_{\mathrm{b}} = 449\mathrm{MPa}$   
试件形状：横向边缺口板试件 K-2;  
试验条件：轴向加载 $\sigma_{\mathrm{u}} = -206\mathrm{MPa},\sigma_{\mathrm{m}} = 69\mathrm{MPa},y = |1| + 2$

图片摘要：该图主要展示 3 25 2A12T4状态板材光滑试件 曲线。
![](images/5cc23e292fcd838faaf6f3c30ea94ae0db2742349bee5c9b8cc063fc79cd8f54.jpg)  
图3-25 2A12T4状态板材光滑试件 $S - N$ 曲线  
图3-26 2A12T4状态板材缺口试件 $S_{\mathrm{N}}$ 曲线  
图3-27 2A12T4状态板材缺口试件 $S - N$ 曲线[17,22]

板材厚度： $\delta_{\mathrm{c}}^{\prime \prime}5\mathrm{mm}$

材料强度： $\sigma_{\mathrm{f}} = 441\mathrm{MPa}$

试件形状：横向边缺口板试件

$$
K = 4;
$$

试验条件：轴向加载 $\sigma_{\mathrm{n}} = 206\mathrm{MPa}$

$$
\sigma_ {n} = 6 9 \mathrm {M P a}, f = 1 1 6 \mathrm {H z}
$$

图片摘要：该图主要展示 3 28 2A12T4状态(L向)铝合金薄板光滑试样 曲线。
![](images/45933de5ef844d1c3985364a51f3a41673e1e4b21ad261564bf2a7c8653f08af.jpg)  
图3-28 2A12T4状态(L向)铝合金薄板光滑试样 $(K_{\mathrm{r}} = 1)S - N$ 曲线

<table><tr><td>材料</td><td>2A12</td><td>取样方向</td><td>L</td></tr><tr><td>状态/热处理</td><td>T4</td><td>应力集中系数</td><td>K=3</td></tr><tr><td>规格</td><td>δ2.5mm板材</td><td>试验频率</td><td>116Hz</td></tr><tr><td>抗拉强度σb</td><td>457MPa</td><td>试验环境</td><td>实验室空气</td></tr><tr><td>规定非比例伸长应力σm</td><td>336MPa</td><td>应力比R</td><td>0.6,0.02</td></tr><tr><td>延伸率δc</td><td>18.7%</td><td>加载方式</td><td>轴向</td></tr><tr><td>应力比R(标记)</td><td colspan="2">S N曲线拟合方程</td><td>适用范围</td></tr><tr><td>R=0.6(△)</td><td colspan="2">lgN=14.0640+3.7745lg(σ-173.2)</td><td>±5.10°</td></tr><tr><td>R=0.02(△)</td><td colspan="2">lgN=7.9543-1.3247lg(σ-119.5)</td><td>±10°</td></tr></table>

图片摘要：该图主要展示 3 28 2A12T4状态(L向)铝合金薄板光滑试样 曲线。
![](images/670925fb8d848e9543fdd23474109337321603d8094b6b8d5b58a691f2652f95.jpg)  
图3-29 2A12T4状态(L向)铝合金薄板缺口试样 $(K_{\mathrm{f}} = 3)$ 在潮湿空气中的 $S - N$ 曲线

<table><tr><td>材料</td><td>2A12</td><td>取样方向</td><td>L</td></tr><tr><td>状态热处理</td><td>T4</td><td>应力集中系数</td><td>K, 3</td></tr><tr><td>规格</td><td>δ3mm板材</td><td>试验频率</td><td>10Hz</td></tr><tr><td>抗拉强度σb</td><td>471MPa</td><td>试验温度</td><td>室温</td></tr><tr><td>规定非比例伸长应力σp</td><td>362MPa</td><td>应力比R</td><td>0.1</td></tr><tr><td>延伸率δs</td><td>15.43</td><td>加载方式</td><td>轴向</td></tr><tr><td>试验环境</td><td>RH=90/潮湿空气</td><td>试样表面</td><td>有包铬</td></tr><tr><td>应力比R(标记)</td><td colspan="2">S-N曲线拟合方程</td><td>适用</td></tr><tr><td>0.1( )</td><td colspan="2">lgN=7.9321-1.6151lg(S-53.0355)</td><td>6×10^6</td></tr></table>

图片摘要：该图主要展示 3 29 2A12T4状态(L向)铝合金薄板缺口试样 在潮湿空气中的 曲线图3 302A12T4状态（向)铝合金薄板缺口。
![](images/dacac30ee1bb26ba16d9bb6a09b7a348bc684e25a652218edc7c3e7e0199e546.jpg)

<table><tr><td>材料</td><td>2A12</td><td>取样方向</td><td>1</td></tr><tr><td>状态/热处理</td><td>T4</td><td>应力集中系数</td><td>K1 3</td></tr><tr><td>规格</td><td>δ3mm板材</td><td>试验频率</td><td>10Hz</td></tr><tr><td>抗拉强度σh</td><td>471MPa</td><td>试验温度</td><td>室温</td></tr><tr><td>规定非比例伸长应力σp</td><td>362MPa</td><td>应力比R</td><td>( . )</td></tr><tr><td>延伸率δs</td><td>15.4%</td><td>加载方式</td><td>轴向</td></tr><tr><td>试验环境</td><td>3.5% NaCl 溶液</td><td>试样表面</td><td>有包铝层</td></tr><tr><td>应力比R(标记)</td><td colspan="2">S-N曲线拟合方程</td><td>适用范围</td></tr><tr><td>0.1()</td><td>lgN=11.0428-3.1261lg(S)</td><td>8 5474</td><td>4×10^6~10^6</td></tr></table>

图3-302A12T4状态（向)铝合金薄板缺口试样 $(K_{\mathrm{c}} = 3)$ 在盐溶液中的 $S - N$ 曲线

图片摘要：该图主要展示 3 302A12T4状态（向)铝合金薄板缺口试样 在盐溶液中的 曲线图3 312A12T4状态(L向)铝合金薄板缺口试样。
![](images/d3dd10988d395ad09cc3e6d776707a95faca4eeee03e527b6334ac8fe872a65f.jpg)  
图3-312A12T4状态(L向)铝合金薄板缺口试样 $(K_{\mathrm{t}} = 3)$ 表面有腐蚀坑的 $S - N$ 曲线（实验室空气）

<table><tr><td>材料</td><td>2A12</td><td>取样方向</td><td>L</td></tr><tr><td>状态/热处理</td><td>T4</td><td>应力集中系数</td><td>K1-3</td></tr><tr><td>规格</td><td>δ2mm板材</td><td>试验频率</td><td>10Hz</td></tr><tr><td>抗拉强度σb</td><td>461MPa</td><td>试验温度</td><td>室温</td></tr><tr><td>规定非比例伸长应力σPb</td><td>353MPa</td><td>平均应力σa</td><td>88.26MPa</td></tr><tr><td>延伸率δc</td><td>21.3%</td><td>加载方式</td><td>轴向</td></tr><tr><td>试验环境</td><td>实验室空气</td><td>试样表面</td><td>有腐蚀坑</td></tr><tr><td>腐蚀坑E1(标记)</td><td colspan="2">S-N曲线拟合方程</td><td>适用范围</td></tr><tr><td>E1=0mm()</td><td colspan="2">lgN=-9.5252 -2.7923lg(S-10)(860)</td><td>3×10-10^7</td></tr><tr><td>E1&lt;0.05mm(X)</td><td colspan="2">lgN=9.5855-2.8136lg(S-10)(2438)</td><td>3×10^7 10^7</td></tr><tr><td>E10.15mm(△)</td><td colspan="2">lgN=7.5768-1.869mlg(S-10)(9652)</td><td>2×10^-10</td></tr></table>

图片摘要：该图主要展示 3 312A12T4状态(L向)铝合金薄板缺口试样 表面有腐蚀坑的 曲线（实验室空气）。
![](images/caa5083b1cf8582bc187348a0128961883039da21f1cd39b15b1000d74bdf17a.jpg)

板材厚度： $\delta 2.5\mathrm{mm}$

试件形状：纵向（1.）板试件

$$
K _ {1} = 1;
$$

材料强度： $\sigma_{\mathrm{b}} = 129\mathrm{MPa}$

试验条件：轴向加载 $R = 0.1, 0.5$

$$
f = 1 4 0 \mathrm {H z}
$$

图3-32 2A12T6状态板材光滑试件S-N曲线

图片摘要：该图主要展示 3 32 2A12T6状态板材光滑试件S N曲线。
![](images/5064c97475564f90c647de54b13de26988ae935d8eee6aec164878735e21131a.jpg)  
图3-33 2A12T6状态板材缺口试件SN曲线

板材厚度： $\delta 2.5\mathrm{mm}$

材料强度： $\sigma_{\mathrm{b}} = 429\mathrm{MPa}$

试件强度： $\sigma_{\mathrm{bn}} = 4.41\mathrm{MPa}$

试件形状：纵向（L）

边缺口板试件 $K_{1} = 3$

试验条件：轴向加载 $R_{\mathrm{c}} = 0.1,0.5,f = 14\mathrm{Hz}$

图片摘要：该图片与板材厚度：；材料强度：这部分内容相关。
![](images/8b31a1aea0bb1a523dd89299739da345bb7d284215f2bce37c74cae1a4d9cbf4.jpg)

板材厚度： $\delta 19\mathrm{mm}$

材料强度： $\sigma_{\mathrm{b}} = 45.3\mathrm{MPa}$

试件强度： $\sigma_{\mathrm{b}} = 465\mathrm{MPa}$

试件形状：纵向（1.5）圆试件

试验条件：轴向加载 $R = 0.3,0.5$

f-130Hz,K=1

图3-34 2A12T351状态（不包铝）厚板光滑试件 $S - N$ 曲线

图片摘要：该图主要展示 3 34 2A12T351状态（不包铝）厚板光滑试件 曲线。
![](images/29895e51b7443d18fe4bf4672d19ba95407a8edf34fff0d1f3719c26a412d412.jpg)  
图3-35 2A12T351状态（不包铝）厚板缺口试件S-N曲线

板材厚度： $\delta 19\mathrm{mm}$

材料强度： $\sigma_{\mathrm{t}} = 135\mathrm{MPa}$

试件强度： $\sigma_{bh} = 465\mathrm{MPa}$

试件形状：纵向L圆试件

试验条件：轴向加载 $R = 0.1,0.5$

1=1391z，K 5

图片摘要：该图主要展示 3 36 2A12T351状态不包铝厚板缺口试件 曲线[17]。
![](images/9b71f1cd1a392eee61453ecc74566ed1b32ce534a73b32b3c606e9651dd63b07.jpg)  
板材厚度： $\delta 19\mathrm{mm}$ ： 材料强度： $\sigma_{\mathrm{b}} = 45\mathrm{MPa}$   
试件强度： $\sigma_{\mathrm{bh}} = 493\mathrm{MPa}$ ：  
试验条件：轴向加载 $R = 0.1,0.5$ ：

图3-36 2A12T351状态不包铝厚板缺口试件 $S - N$ 曲线[17]

图3-37 2A12T651状态不包铝厚板光滑试件 $S - N$ 曲线[17]  
图片摘要：该图主要展示 3 37 2A12T651状态不包铝厚板光滑试件 曲线[17]。
![](images/a8b8cfcb1c7646a6d5cbac22634a35e4824ade1993d21df6975eea7b2e842fc0.jpg)  
板材厚度： $\delta 19\mathrm{mm}$ ； 材料强度： $\sigma_{\mathrm{c}} = 481\mathrm{MPa}$   
试件强度： $\sigma_{\mathrm{bb}} = 489\mathrm{MPa}$ ； 试件形状：纵向（L）圆试件 $K_{t} = 1$

试验条件：轴向加载 $R \sim 0.1, 0.5$ $f_{\mathrm{c}} = 130\mathrm{Hz}$

3.4.1.3.5 2A12T351铝合金专用大型件 $S - N$ 曲线见图3-39～图3-41。

图片摘要：该图主要展示 3 38 2A12T651状态状态厚板缺口试件 曲线。
![](images/c7d8cfaec990b3e5bf01fc21066056490246e9f8454d70d536bac9510a2469f7.jpg)  
板材厚度： $\delta 19\mathrm{mm}$   
材料强度： $\sigma_{1} = 481\mathrm{MPa}$   
试件强度： $\sigma_{\mathrm{th}} = 489\mathrm{MPa}$   
试件形状：纵向(I)圆试件 $K = 3$   
试验条件：轴向加载 $R = 0.1, 0.5$ $f = 130\mathrm{Hz}$

图片摘要：该图主要展示 3 38 2A12T651状态状态厚板缺口试件 曲线。
![](images/ec67a7e986ac491daab3bf92181aaadd126ca33ce42a22fb945c4f9d87e7a001.jpg)  
图3-38 2A12T651状态状态厚板缺口试件 $S - N$ 曲线  
图339 2A12T551状态（纵向）铝合金专用大型件 $S - N$ 曲线

图片摘要：该图主要展示 339 2A12T551状态（纵向）铝合金专用大型件 曲线。
![](images/e2892dbd34ad24d6f9854ea5d32e76cd485f8dbb465ad4d79a9959fa0a1db6f8.jpg)  
图3-40 2A12T351状态（横向）铝合金专用大型件 $S - N$ 曲线

图片摘要：该图主要展示 3 40 2A12T351状态（横向）铝合金专用大型件 曲线。
![](images/46372278c3acfbbd75e6ab2a018c694252d0e240e9d6d3cb07e7c9c18ec58399.jpg)  
图3-41 2A12T3.51状态（高向）铝合金专用大型件 $S - N$ 曲线[2]

# 3.4.2 低周疲劳

# 3.4.2.1 $\delta 2.0\mathrm{mm}$ 板材室温轴向拉伸低周疲劳性能见表3-45。

表3-45  

<table><tr><td rowspan="2">状态</td><td colspan="2">稳定化条件</td><td rowspan="2">K</td><td rowspan="2">f/(周·mm)</td><td rowspan="2">K</td><td rowspan="2">a max /MPa</td><td colspan="2">N/周</td></tr><tr><td>θ·°C</td><td>t·h</td><td>最大~最小</td><td>平均</td></tr><tr><td rowspan="5">T1</td><td>-</td><td>-</td><td>0.1</td><td>10</td><td>0.7</td><td>269</td><td>15268~11867</td><td>137</td></tr><tr><td>150</td><td>50</td><td>0.1</td><td>10</td><td>0.7</td><td>285</td><td>12539~10188</td><td>11</td></tr><tr><td>175</td><td>50</td><td>0.1</td><td>10</td><td>0.7</td><td>288</td><td>8392~5925</td><td>7</td></tr><tr><td>200</td><td>50</td><td>0.1</td><td>10</td><td>0.7</td><td>253</td><td>9125~6600</td><td>8</td></tr><tr><td>-</td><td>-</td><td>0.1</td><td>10</td><td>0.7</td><td>282</td><td>7637~6285</td><td>48</td></tr><tr><td rowspan="5">T6</td><td>150</td><td>50</td><td>0.1</td><td>10</td><td>0.7</td><td>297</td><td>7162~5644</td><td>2</td></tr><tr><td>175</td><td>50</td><td>0.1</td><td>10</td><td>0.7</td><td>287</td><td>6251~4936</td><td>1</td></tr><tr><td>200</td><td>50</td><td>0.1</td><td>10</td><td>0.7</td><td>268</td><td>6961~5321</td><td>1</td></tr><tr><td>225</td><td>50</td><td>0.1</td><td>10</td><td>0.7</td><td>233</td><td>8499~6937</td><td>1</td></tr><tr><td>250</td><td>50</td><td>0.1</td><td>10</td><td>0.7</td><td>207</td><td>10156~9626</td><td>1</td></tr></table>

# 3.4.2.2 $\delta < 5\mathrm{mm}$ 挤压型材室温轴向拉伸低周疲劳性能见表316。

表3-46  

<table><tr><td rowspan="2">状态</td><td rowspan="2">σH/MPa</td><td rowspan="2">R</td><td rowspan="2">f/(周·min)</td><td rowspan="2">K</td><td rowspan="2">σm,MPa</td><td colspan="2">N/周</td></tr><tr><td>最大-最小</td><td>平均</td></tr><tr><td>Γ42</td><td>385</td><td>0.1</td><td>10</td><td>0.7</td><td>270</td><td>16579~12408</td><td>39</td></tr><tr><td>Γ62</td><td>431</td><td>0.1</td><td>10</td><td>0.6</td><td>270</td><td>14920~12343</td><td>368</td></tr><tr><td>Γ62</td><td>431</td><td>0.1</td><td>10</td><td>0.7</td><td>301</td><td>5265~3818</td><td>17</td></tr><tr><td>Γ1</td><td>410</td><td>0.1</td><td>10</td><td>0.8</td><td>331</td><td>8146~5084</td><td>71</td></tr><tr><td>Γ6</td><td>474</td><td>0.1</td><td>10</td><td>0.7</td><td>331</td><td>9082~8232</td><td>812</td></tr></table>

# 3.4.2.3 温度对2A12T4δ3mm板材静力疲劳强度的影响见图3-42。

# 3.5 弹性性能

# 3.5.1 弹性模量

3.5.1.1 拉伸弹性模量, 不同制品拉伸弹性模量见表 3-47, 温度对棒材动力、静力弹性模量的影响见图 3-43。  
3.5.2 切变模量 见表348。  
3.5.3 泊松比 见表3-49.

图片摘要：该图主要展示 3 42 温度对2A12T4状态 板材静力。
![](images/54a3d35373b0065934b3348618042ec8679e4a32828e15eefccab39d568bfd90.jpg)

带孔纵向（L）试件，试件工作区宽与孔径之比 $b / d = \therefore$

$R = 0.1$ ；板材 $\sigma_{\mathrm{b}} = 451\mathrm{MPa}$ ；-20（

150C;200

图3-42 温度对2A12T4状态 $\delta 3\mathrm{mm}$ 板材静力

疲劳极限的影响

图片摘要：该图主要展示 3 42 温度对2A12T4状态 板材静力。
![](images/48c06f8e040599e543a2b7a7d151d52dcf3736e7fff1a0511bbc3bd6eec5f573.jpg)  
图3-13 温度对2A12T1状态棒材动力弹性模量 $E_{0}$ 和静力弹性模量 $\pmb{E}$ 的影响

表 $3.47^{2 - 5}$   

<table><tr><td colspan="2">品种</td><td colspan="8">板材</td><td>挤压型材</td><td>挤压棒材</td></tr><tr><td colspan="2">状态</td><td>T42</td><td>T62</td><td>T4</td><td>T6</td><td>T0</td><td>T351不包铝</td><td>T651不包铝</td><td>T62</td><td>T1</td><td></td></tr><tr><td colspan="2">c或d/mm</td><td>2</td><td>2</td><td>2</td><td>2</td><td>2.5</td><td>15</td><td>15</td><td>壁厚&lt;7</td><td>3</td><td></td></tr><tr><td colspan="2">试验温度θ°C</td><td colspan="10">E/GPa</td></tr><tr><td colspan="2">196</td><td>-</td><td>-</td><td>73</td><td>-</td><td>-</td><td>-</td><td>-</td><td>-</td><td>-</td><td>-</td></tr><tr><td colspan="2">-7.0</td><td>-</td><td>-</td><td>70</td><td>-</td><td>-</td><td>-</td><td>-</td><td>-</td><td>-</td><td>-</td></tr><tr><td colspan="2">20</td><td>66</td><td>67</td><td>68</td><td>68</td><td>68</td><td>68</td><td>68</td><td>71</td><td>71</td><td>-</td></tr><tr><td colspan="2">100</td><td>64</td><td>-</td><td>64</td><td>-</td><td>64</td><td>-</td><td>-</td><td>-</td><td>6.5</td><td>-</td></tr><tr><td colspan="2">125</td><td>64</td><td>-</td><td>61</td><td>-</td><td>61</td><td>-</td><td>-</td><td>-</td><td>-</td><td>-</td></tr><tr><td colspan="2">150</td><td>62</td><td>62</td><td>58</td><td>-</td><td>58</td><td>64</td><td>63</td><td>63</td><td>63</td><td>-</td></tr><tr><td colspan="2">175</td><td>60</td><td>61</td><td>56</td><td>56</td><td>56</td><td>59</td><td>63</td><td>63</td><td>-</td><td>-</td></tr><tr><td colspan="2">200</td><td>-</td><td>59</td><td>54</td><td>54</td><td>54</td><td>-</td><td>-</td><td>61</td><td>61</td><td>-</td></tr><tr><td colspan="2">225</td><td>-</td><td>55</td><td>-</td><td>52</td><td>-</td><td>-</td><td>-</td><td>60</td><td>-</td><td>-</td></tr><tr><td colspan="2">250</td><td>-</td><td>53</td><td>48</td><td>49</td><td>48</td><td>-</td><td>-</td><td>58</td><td>58</td><td>-</td></tr><tr><td colspan="2">300</td><td>-</td><td>-</td><td>42</td><td>-</td><td>43</td><td>-</td><td>-</td><td>-</td><td>54</td><td>-</td></tr></table>

表3-48  

<table><tr><td rowspan="3">品种</td><td rowspan="3">状态</td><td rowspan="3">直径/mm</td><td colspan="6">试验温度θ/℃</td></tr><tr><td>20</td><td>100</td><td>150</td><td>200</td><td>250</td><td>300</td></tr><tr><td colspan="6">切变模量G/GPa</td></tr><tr><td>大型型材</td><td>T4</td><td>--</td><td>26</td><td>--</td><td>--</td><td>--</td><td>--</td><td>--</td></tr><tr><td>棒材</td><td>T4</td><td>40</td><td>26</td><td>--</td><td>--</td><td>--</td><td>--</td><td>--</td></tr><tr><td>棒材</td><td>T6</td><td>20</td><td>26</td><td>--</td><td>--</td><td>--</td><td>--</td><td>--</td></tr><tr><td>棒材</td><td>T4</td><td>30</td><td>26</td><td>23</td><td>22</td><td>21</td><td>20</td><td>1.7</td></tr></table>

表3-49  

<table><tr><td>品种</td><td>状态</td><td>泊松比μ</td></tr><tr><td>大型型材</td><td>T1</td><td>0.33</td></tr><tr><td>棒材d40mm</td><td>T4</td><td>0.33</td></tr></table>

# 3.6 断裂性能

# 3.6.1 断裂韧度

3.6.1.1 平面应变断裂韧度见表3-50.表3-51，

表3-507.13.18  

<table><tr><td rowspan="2">合金</td><td rowspan="2">制品</td><td rowspan="2">状态</td><td rowspan="2">δ mm</td><td colspan="3">Kp/MPa y m</td></tr><tr><td>L T</td><td>T-1</td><td>SI</td></tr><tr><td rowspan="9">2A12</td><td rowspan="4">挤压带板</td><td>T4</td><td>65×200</td><td>37</td><td>31</td><td>29</td></tr><tr><td>T6</td><td>65×200</td><td>31</td><td>-</td><td>21</td></tr><tr><td>T4</td><td>12×75</td><td>381</td><td>-</td><td></td></tr><tr><td>T4</td><td>-</td><td>42~</td><td>-</td><td></td></tr><tr><td rowspan="5">厚板</td><td>T6</td><td>-</td><td>24~25</td><td>33~37</td><td></td></tr><tr><td>-</td><td>10</td><td>34</td><td>21~22</td><td></td></tr><tr><td>T651不包铝</td><td>16</td><td>21</td><td></td><td></td></tr><tr><td>T351不包铝</td><td>18</td><td>31</td><td>30</td><td></td></tr><tr><td>T351不包铝</td><td>25</td><td>37</td><td>32</td><td></td></tr></table>

1 为未再结晶组织。  
4. 为再结晶组织。

表3-51  

<table><tr><td rowspan="2">状态/热处理</td><td rowspan="2">规格δ/mm</td><td rowspan="2">试验温度/℃</td><td colspan="2">拉伸性能</td><td rowspan="2">取样方向</td><td colspan="3">试样主要尺寸</td><td colspan="2">断裂韧度</td><td rowspan="2">试样个数</td></tr><tr><td>σb/MPa</td><td>σP0.2/MPa</td><td>试样类型</td><td>B/mm</td><td>W&#x27;mm</td><td>KIC/MPa √m</td><td>标准偏差</td></tr><tr><td>T351+170℃,12h</td><td rowspan="7">15.6</td><td rowspan="7">室温</td><td>466</td><td>400</td><td rowspan="7">LT</td><td rowspan="7">SE(B)</td><td rowspan="7">15</td><td rowspan="7">30</td><td>21.8</td><td>0.6</td><td>1</td></tr><tr><td>T351+170℃,12h</td><td rowspan="3">463</td><td rowspan="3">394</td><td rowspan="3">20.7</td><td>0.6</td><td rowspan="3">1</td></tr><tr><td>+150℃,100h</td><td rowspan="2">1</td></tr><tr><td>+175℃,10h</td></tr><tr><td>T351+170℃,12h</td><td rowspan="3">449</td><td rowspan="3">365</td><td rowspan="3">23.2</td><td rowspan="3">0.6</td><td rowspan="3">1</td></tr><tr><td>+170℃,100h</td></tr><tr><td>+215℃,10h</td></tr></table>

# 3.6.1.2 平面应力断裂韧度见表3-52。

表3-52  

<table><tr><td>品种</td><td>δ/mm</td><td>原始状态</td><td>人工时效/(℃/h)</td><td>最终状态</td><td>σb/MPa</td><td>σP0.2/MPa</td><td>Km MPa m</td></tr><tr><td rowspan="2">板材</td><td>2</td><td>T4</td><td>---</td><td>T4</td><td>461</td><td>348</td><td>412</td></tr><tr><td>2</td><td>T4</td><td>190/12</td><td>T6</td><td>476</td><td>412</td><td>50</td></tr></table>

# 3.6.1.3 板材 $K_{\mathbb{R}}$ 曲线见图3-44～图3-47。

图片摘要：该图主要展示 3 52。
![](images/4bf2ed226fba28f053d75f2366bd875ab684e1962fd59d547a84db5fa9f25939.jpg)  
图3-44 2A12T4状态 $\delta 2\mathrm{mm}$ 板材 $K_{R} - \Delta a$ 散点图

图片摘要：该图主要展示 3 44 2A12T4状态 板材 散点图。
![](images/3abfcfcf47ef838f4630735fc9fd26266ae8a35a31ae2ad406e5aeb08ee07dde.jpg)  
图3-45 2A12T6状态 $\delta 2\mathrm{mm}$ 板件 $K_{\mathrm{R}}\Delta a$ 散点图[1]

图片摘要：该图主要展示 3 45 2A12T6状态 板件 散点图[1]。
![](images/4fec3a44fc1ce3c78d99c535e69624574f83b6000bc5195c62b72a403cd60151.jpg)  
图3-46 2A12T4状态板材（LT）， $\delta 2\mathrm{mm}$ ，CT试样室温裂纹扩展阻力曲线 $K_{\mathrm{R}} - \Delta a$

图片摘要：该图主要展示 3 46 2A12T4状态板材（LT）， ，CT试样室温裂纹扩展阻力曲线。
![](images/280c42b7f927117c4fd910bc0172fb050eb4615f2ee92541f1e4124cd4e7e6cb.jpg)  
图3-47 2A12T4状态板材（TL）. $\delta 2\mathrm{mm}$ ，CT试样室温裂纹扩展阻力曲线 $K_{R} = \Delta a$

# 3.6.2 疲劳裂纹扩展速率

3.6.2.1 板材疲劳裂纹扩展速率见图 $3-48\sim$ 图3-50。  
3.6.2.2 T4状态专用大型材的疲劳裂纹扩展速率见图3-51和图3-52。  
3.6.2.3 T4状态板材长期热暴露(稳定化处理)对疲劳裂纹扩展速率的影响见图3-53和图3-51。  
3.6.2.4 T4状态板材在腐蚀环境下的疲劳裂纹扩展速率见图3-55和图3-56。

图片摘要：该图主要展示 3 48 2A12T4状态铝合金板材 数据，。
![](images/5f1f031d3455aa609b28858ee16a17a97ee6d5449af6d084657d5feed5cd898d.jpg)  
图3-48 2A12T4状态铝合金板材 $(\delta 2.5\mathrm{mm})\mathrm{da} / \mathrm{d}N\cdot \Delta K$ 数据， $R = \text{一}$

材料：2A12； 试样类型：CCF

状态/热处理：T4； 试样厚度： $2\mathrm{mm}$

规格：板材（ $\delta 2\mathrm{mm}$ ）；试样宽度： $100\mathrm{mm}$ ；

取样方向：1.T； 试验频率： $5\sim 1.\mathrm{Hz}$

抗拉强度 $\sigma_{\mathrm{t}}:443\mathrm{MPa}$ ； 试验环境：实验室空气；

规定非比例应力 $\sigma_{\mathrm{P},z}:322\mathrm{MPa}$ ；试样件数：3

图片摘要：该图片与材料：2A12； 试样类型：CCI；；状态热处理：T4； 试样厚度：2.5mm.：这部分内容相关。
![](images/a7ba930027f0e986f103b9a111453966a3e4f28b525f78f7caec74e928aeaf0e.jpg)

材料：2A12； 试样类型：CCI；

状态热处理：T4； 试样厚度：2.5mm.：

规格：板材 $(\delta 2.5\mathrm{mm})$ ： 试样宽度： $100\mathrm{mm}$ ：

取样方向：LT； 试验频率： $5 - 15\mathrm{Hz}$

拉伸强度 $\sigma_{\mathrm{b}}:443\mathrm{MPa}$ ； 试验环境：实验室空气

规定非比例应力 $\sigma_{\mathrm{p - 2}}:322\mathrm{MPa}$ ；试样件数：3

图片摘要：该图主要展示 3 492A12T4状态铝合金板材 数据，。
![](images/874539178a7ba03e884a95dec27a0323a32dcc6eee93fb571170ca2ad49d5362.jpg)  
图3-492A12T4状态铝合金板材 $(\delta 2.5\mathrm{mm})\mathrm{da} / \mathrm{d}N - \Delta K$ 数据， $R = 0.5^{-20}$

材料：2A12； 试样类型：CCT；

状态/热处理：T4； 试样厚度：2.5mm。

规 格：板材 $(\delta 2.5\mathrm{mm})$ 试样宽度： $100\mathrm{mm}$

取样方向：LT； 试验频率：5-15Hz；

拉伸强度 $\sigma_{\mathrm{b}}$ : 443MPa; 试验环境: 实验室空气;

规定非比例应力 $\sigma_{\mathrm{Pl2}}:322\mathrm{MPa}$ ；试样件数：3

图片摘要：该图主要展示 3 50 2A12T4状态铝合金板材 数据，。
![](images/ddcb75826aafc0b6225193c60dc84d956144065f3adbda027021245f5ab8eb41.jpg)  
图3-50 2A12T4状态铝合金板材 $(\delta 2.5\mathrm{mm})\mathrm{d}a / \mathrm{d}N - \Delta K$ 数据， $R = -1^{20}$   
图3.51 2A12T4状态YU专用大型材（TL向） $\mathrm{da} / \mathrm{d}N - \Delta K$ 数据， $R = 0.1^{*}$

图片摘要：该图主要展示 3.51 2A12T4状态YU专用大型材（TL向） 数据，。
![](images/2429e82763c9650f2862ba5d48c669c51b0ad1fa9e084e92bd0513b97adf9b66.jpg)  
图3-52 2A12T4状态YU专用大型材（TL同， $\mathrm{da} / \mathrm{d}N - \Delta K$ 数据， $R = 0.1^{[6]}$

图片摘要：该图主要展示 3 52 2A12T4状态YU专用大型材（TL同， 数据，。
![](images/79966fb45ef940c7540e04a0e00a7d4928f48c98708c641575940d714457a9e0.jpg)

材料：2A12； 试样类型：CCT；

状态/热处理：T4+130C， 试样厚度：2mm：

$$
7 5 h \div 1 7 5 C, 5 h;
$$

规格：板材 $(\delta 2\mathrm{mm})$ ；试样宽度： $100\mathrm{mm}$ ；

取样方向：LT： 试验频率： $5\sim 15\mathrm{Hz}$

拉伸强度 $\sigma_{0}:474\mathrm{MPa}$ ； 试验环境：实验室空气：

规定非比例应力 $\sigma_{\mathrm{P2}}:420\mathrm{MPa}$ ；试样件数：3

图片摘要：该图主要展示 3532A12T4状态 铝合金板材 数据，。
![](images/38355f935693bda715c0054b8a16275610772b58c133f931c8f8b884c32cad0d.jpg)  
图3532A12T4状态 $+150\mathrm{C},75\mathrm{h} + 175\mathrm{C},5\mathrm{h}$ 铝合金板材 $(\delta 2\mathrm{mm})\mathrm{da} / \mathrm{d}N - \Delta K$ 数据， $R = 0.1^{\circ}$

材料：2A12； 试样类型：CCT；

状态热处理：T4+150C，75h 试样厚度：2mm：

$$
+ 1 7 5 (C. 5 h:
$$

规 格：板材（ $\delta 2\mathrm{mm}$ ）； 试样宽度： $100\mathrm{mm}$ ；

取样方向：1.T； 试验频率： $5\sim 15\mathrm{Hz}$

拉伸强度 $\sigma_{b}:474\mathrm{MPa}$ ； 试验环境：实验军空气

规定非比例应力 $\sigma_{\mathrm{P0.2}}:420\mathrm{MPa}$ ；试样件数：3

图3542A12T4状态 $+150^{\circ}\mathrm{C},75\mathrm{h} + 175^{\circ}\mathrm{C},5\mathrm{h}$ 铝合金板材 $(\delta 2\mathrm{mm})\mathrm{da} / \mathrm{d}N - \Delta K$ 数据， $R = -1.6^{1 - 1}$

图片摘要：该图主要展示 3542A12T4状态 铝合金板材 数据，。
