Repository: C-zj02/CFD-claw

<div align="center">

**English** | [中文](#中文版) | [Français](README_FR.md) | [Русский](README_RU.md) | [हिन्दी](README_HI.md) | [العربية](README_AR.md) | [Português](README_PT.md)

# 🚀 Claude Code Python

**A Complete Python Reimplementation Based on Real Claude Code Source**

*From TypeScript Source → Rebuilt in Python with ❤️*

***
**🔥 Active Development • New Features Weekly 🔥**

</div>

***

## 🎯 What is This?

**Clawd Code** is a **complete Python rewrite** of Claude Code, based on the **real TypeScript source code**.

File: RAG-data/中国航空材料手册(第2版) 第3卷 铝合金 镁合金401-579.pdf-be6d393c-fc41-47ad-b7fb-e250a1ebd045.md (part 5 of 9)
# 5.2 焊接性能
镁合金应用到结构上应注意以下几点：1. 设计零件和组合件时，应避免截面的急剧变化形成凹槽和各种空腔，因为这些地方易积聚水。2. 无论是镁合金与镁合金零件接触处，还是与其他合金零件接触处，为防止接触腐蚀，都要用底漆、密封胶、润滑脂或其他涂层加强保护。3. 当长期贮存或运输时，应对镁合金变形半成品或铸件进行氧化处理和油封。在大气条件下工作的镁合金零件和组合件必须用非金属无机涂料和油漆层保护。镁合金表面上的非金属无机涂层能保证油漆涂层对金属有良好的附着力并可提高腐蚀防护的效果。

镁合金在海洋气候环境下抗蚀性能差，使其在航空产品上的应用受到限制。国外在镁合金的研究与应用上，一直是致力于提高镁合金的抗蚀性能，主要是采取提高镁合金的纯度的途径，美国对航空上应用较多的AZ91镁合金，采用提高合金纯度，最大程度降低合金中重金属杂质铜、镍、铁的含量，研究出适宜压铸的AZ91D和适宜砂型、金属型和熔模铸造的AZ91E高纯镁合金。根据美国宇航结构金属手册近期公布的试验数据表明，AZ91E铸镁合金的抗蚀性能已接近欧美国家航空上广泛应用的A357铸造铝合金的抗蚀

性能，这将对镁合金在航空上的扩大应用有重要意义。同样俄罗斯也研究出了高纯铸造镁合金M.45：并已成功地应用于航空产品上。

镁合金分为变形合金和铸造合金两大类。以下介绍航空和航天用的镁合金。

变形镁合金按其化学成分可分为三类：

镁-锰系合金 航空、航天用的MB8含有少量稀土铈（质量分数为 $0.15\% \sim 0.35\%$ ），是不可热处理强化的合金。具有较高的耐腐蚀性能，没有应力腐蚀倾向，焊接性能良好。可制成各种规格形状的半成品（板、棒、型和锻件），用于制造飞机蒙皮、壁板以及汽油、滑油系统的零件，可在200℃以下长期1年和在250℃以下短时工作。

镁-铝-锌系合金有MB2和MB3，都是不可热处理强化的合金。在应力下稍有腐蚀倾向，与MB3相比，MB2的应力腐蚀倾向更小。焊接性能良好，可采用氩弧焊和电阻焊。室温力学性能优于MB8，可制成形状复杂的锻件和模锻件，用于制造飞机内部构件、舱门、壁板及导弹蒙皮、壁板等，可在150℃以下长期工作，200℃以下短时工作。

镁-锌-锆系合金有MB15、MB22和MB25三种牌号，MB15、MB25属高强度镁合金。由于工艺性低于中等强度的MB2、MB3、MB8合金，因此生产的品种限于挤压制品、锻件和模锻件。MB15、MB25合金切削加工性能良好，焊接性能差。MB25室温拉伸性能优于MB15合金。这类合金用于制造飞机长桁、操纵系统的摇臂、支座等受力构件，可在 $125^{\circ}\mathrm{C}$ 以下长期工作。MB22是含有高钇（质量分数为 $2.9\% \sim 3.5\%$ )的镁-锌-锆系合金，主要制成厚板，其室温强度略高于MB3合金，室温拉伸屈服强度和压缩屈服强度、高温瞬时强度明显优于其他镁合金(如MB2、MB3、MB8)，合金有良好的成形和焊接性能，无应力腐蚀倾向。可用于 $300^{\circ}\mathrm{C}$ 以下短时工作的宇航结构零件。

铸造镁合金按其化学成分可分为三类：

镁-铝-锌系合金 合金强度高，主要有ZM5、ZM10。ZM5具有高的流动性、可焊性，热裂倾向小。一般用于制造隔框、轮毂、机匣等零件。适用于砂型、金属型、压铸等多种铸造方法。要求气密性较高的铸件一般需要进行浸渗处理。ZM10合金是在ZM5合金的基础上增加了铝和锌的含量。该合金同样具有良好的流动性、可焊性，热裂倾向低，但有较大的显微疏松倾向，铸造时必须采取相应的工艺措施。该合金用于飞机、发动机中要求高屈服强度的结构承力件，如机匣、仪器和设备零件等。

镁-锌-锆系合金属高强度合金系列，主要有ZM1、含稀土金属的ZM2以及含银的ZM7合金。ZM1合金虽然有高的室温力学性能，但有显微疏松和热裂倾向，且不易焊接，故只能用于铸造形状较简单的零件。ZM2是在ZM1合金的基础上，添加了一定量的稀土金属，使铸造性及可焊性得到明显改善；在室温性能略有降低的情况下，提高了高温蠕变、瞬时强度和疲劳性能。ZM2可用于制造在 $170^{\circ} \sim 200^{\circ}$ 下长期工作的零件。ZM7合金因含有银而改善了合金的时效强化效应，力学性能得到进一步提高，充塑性良好，但有较大的显微疏松倾向且难以焊接。适用于制造承受较大载荷的零件如直升机轮毂等。

镁-稀土-锌-锆系合金有ZM3、ZM4及ZM6等，ZM4是在ZM3合金的基础上增加锌的含量而发展起来的，比ZM3有更高的室温力学性能。ZM3和ZM4在 $150\sim 250^{\circ}C$ 下都具有良好的力学性能，适用于制造有温度要求但承载不大的零件，如压气机机匣等。ZM6兼有良好的室温、高温性能，以及良好的铸造性能。可用来制造常温和 $250^{\circ}C$ 下承受较高载荷的零件，如翼肋、轮毂、各种机匣等。

# MB2

# 1 概述

MB2是镁-铝-锌系不可热处理强化的变形镁合金。合金在室温下工艺塑性差，高温时塑性好，因此合金的压力加工工序必须在加热状态下进行。合金的切削加工性能、焊接性能良好，应力腐蚀倾向小，耐蚀性能较好。该合金可加工成板材、棒材、型材和形状复杂的锻件、模锻件，制成的零件可在150（以下长期工作和在200C下短时工作。

1.1 材料牌号 MB2。  
1.2 相近牌号 MA2（俄罗斯），AZ31B（美国），MAG111（英国），DIN9715 3.5312（德国）AFNOR G-A371（法国）。  
1.3 材料的技术标准

$\left(\mathrm{B} / \mathrm{T}5153 - 1985\right.$ 《加工镁及镁合金牌号和化学成分》

GB/T5154—1985 《镁合金板》

GB/T5155—1985 《镁合金热挤压棒》

C,B/T5156-1985 《镁合金热挤压型材》

HB 5203-1982 《航空用镁合金挤压型材》

HB6690-1992 《镁合金锻件》

1.4 化学成分 合金的化学成分按GB/T5153-1985见表1-1。

表1-1  

<table><tr><td colspan="4">合金元素</td><td colspan="6">杂质 不大于</td></tr><tr><td>Al</td><td>Mn</td><td>Zn</td><td>Mg</td><td>Cu</td><td>Ni</td><td>Si</td><td>Fe</td><td>Be</td><td>其他总和</td></tr><tr><td>3.0~4.0</td><td>0.15~0.50</td><td>0.20~0.8</td><td>余量</td><td>0.05</td><td>0.005</td><td>0.10</td><td>0.05</td><td>0.01</td><td>0.005</td></tr></table>

# 1.5 热处理制度

1.5.1 R状态：热轧、热挤压或热锻状态。  
1.5.2 M状态：冷轧退火 $310\sim 340C$ ，保温 $30\mathrm{min}$   
1.6 品种规格与供应状态 见表1-2。

表1-2  

<table><tr><td>技术标准</td><td>品种</td><td>状态</td><td>δ或d/mm</td><td>技术标准</td><td>品种</td><td>状态</td><td>δ或d/mm</td></tr><tr><td rowspan="2">GB/T 5154-1985</td><td>热轧厚板</td><td>R</td><td>12~32</td><td rowspan="2">HB 5203-1982</td><td rowspan="2">型材</td><td rowspan="2">R</td><td></td></tr><tr><td>冷轧退火板</td><td>M</td><td>0.8~10</td><td></td></tr><tr><td>GB/T 5155 1985</td><td>棒材</td><td>R</td><td>8~130</td><td>HB 6690-1992</td><td>锻件、模锻件</td><td>R</td><td></td></tr></table>

1.7 熔炼与铸造工艺 镁合金通常在钢制坩埚电阻炉或煤气反射炉中熔炼，由于镁熔化后极易氧化燃烧，因此需要在隔绝空气的条件下熔炼。目前国内的镁合金熔炼仍用熔剂保护和精炼。国外已采用了新的无熔剂熔炼工艺。铸锭采用水冷半连续铸造的方法。铸造时需采用二氧化硫或六氟化硫和二氧化碳混合气体保护以防止氧化燃烧，二氧化硫气体保护性好，但有害人体健康并污染环境。推荐采用含

六氟化硫的二氧化碳混合气体或其他惰性气体保护。

1.8 应用概况与特殊要求 该合金已成批生产。锻件和模锻件主要用于航空发动机零件，

# 2 物理及化学性能

# 2.1 热性能

2.1.1 熔化温度范围 $604\sim 632^{\circ}C^{13}$   
2.1.2 热导率 见表2-1。  
2.1.3 比热容 见表2-2。  
2.1.4 线膨胀系数 $\alpha = 26.0 \times 10^{-6} \mathrm{C}^{-1}$ （20（20～100）  
2.2 密度 $\rho = 1.78\mathrm{g / cm^3}$

# 2.3 电性能

2.3.1 电阻率 见表23。  
2.3.2 电导率 见表2-4。

2.4 磁性能 无磁性。

# 2.5 化学性能

2.5.1 抗氧化性能 未经表面处理的材料在大气中容易氧化，生成的氧化膜不致密，不能起保护作用。

表2-1  

<table><tr><td>θ/C</td><td>25</td><td>100</td><td>200</td><td>300</td><td>100</td></tr><tr><td>λ/(W·(m·()))</td><td>96.4</td><td>101</td><td>105</td><td>109</td><td>11</td></tr></table>

表2-2  

<table><tr><td>θ/°C</td><td>100</td><td>200</td><td>300</td><td>350</td></tr><tr><td>r/(J/(kg·(°))</td><td>1130</td><td>1170</td><td>1210</td><td>.245</td></tr></table>

表23  

<table><tr><td>θ′(°C)</td><td>20</td><td>38</td><td>93</td><td>149</td><td>204</td><td>256</td></tr><tr><td>ρ (nΩ·m)</td><td>92</td><td>95</td><td>103</td><td>109</td><td>120</td><td>120</td></tr></table>

注：R和M状态电阻率相同。

表2.4  

<table><tr><td>θ/°C</td><td>20</td><td>38</td><td>93</td><td>149</td><td>204</td><td>264</td></tr><tr><td>γ/%IACS</td><td>18.8</td><td>18.2</td><td>16.8</td><td>15.8</td><td>14.4</td><td>13.3</td></tr></table>

注：R和M状态电导率相同。

2.5.2 耐腐蚀性能 合金的应力腐蚀倾向小，耐腐蚀性能良好。但在工业和海洋大气环境下容易发生腐蚀，因此使用时需经氧化处理和涂漆防护。  
2.6 阻尼性能 当应力等于屈服强度的 $10\%$ 的条件下，合金的比阻力能力等于6.5，与其他镁合金相比，处于中等水平。

# 3力学性能

3.1 技术标准规定的性能 见表3-1。

表31  

<table><tr><td rowspan="2">技术标准</td><td rowspan="2">品种</td><td rowspan="2">状态</td><td rowspan="2">δ或dmm</td><td rowspan="2">取样方向</td><td>σb/MPa</td><td>σPc,γ/MPa</td><td>σPc,c/MPa</td><td>ε</td></tr><tr><td colspan="4">不小于</td></tr><tr><td rowspan="4">GB/T 5154-1985</td><td rowspan="2">退火板材</td><td rowspan="2">M</td><td>0.8~3.0</td><td>纵向</td><td>235</td><td>125</td><td>--</td><td>12.1</td></tr><tr><td>3.5~10.0</td><td>纵向</td><td>225</td><td>120</td><td>--</td><td>12.1</td></tr><tr><td rowspan="2">热轧板材</td><td rowspan="2">R</td><td>12~20</td><td rowspan="2">纵向或横向</td><td>225</td><td>135</td><td rowspan="2">69</td><td rowspan="2">.6</td></tr><tr><td>22~32</td><td>225</td><td>135</td></tr><tr><td rowspan="2">GB/T 5155-1985</td><td rowspan="2">棒材</td><td rowspan="2">R</td><td>8.0~100</td><td>纵向</td><td>245</td><td></td><td></td><td>.4</td></tr><tr><td>大于100~130</td><td>纵向</td><td>245</td><td></td><td></td><td>.4</td></tr><tr><td>HR 5203 82</td><td>型材</td><td>R</td><td>-</td><td>纵向</td><td>235</td><td></td><td></td><td>.4</td></tr><tr><td>HB 6690-92</td><td>锻件模锻件</td><td>R</td><td></td><td>纵向</td><td>235</td><td></td><td>-</td><td>.4</td></tr></table>

注：热轧厚板、棒材和锻件、模锻件的延伸率为 $\delta_{\mathrm{c}}$ ，退火板材的延伸率为 $\delta_{12}$ 。

# 3.2 室温及各种温度下的力学性能

3.2.1 硬度 挤压棒的布氏硬度HBS58[2]。

# 3.2.2 拉伸性能

3.2.2.1 室温拉伸性能见表3-2和表33。

表 $3 - 2^{f2}$   

<table><tr><td rowspan="3">品种</td><td rowspan="3">状态</td><td rowspan="3">δ或d/mm</td><td colspan="9">σ1</td></tr><tr><td>A</td><td>B</td><td>X</td><td>min</td><td>max</td><td>s</td><td rowspan="2">Cv</td><td rowspan="2">n</td><td rowspan="2">c</td></tr><tr><td colspan="6">MPa</td></tr><tr><td>退火板材</td><td>M</td><td>8.0</td><td>--</td><td>-</td><td>251</td><td>230</td><td>260</td><td>6.66</td><td>0.026</td><td>10</td><td>17.8</td></tr><tr><td>热轧板材</td><td>R</td><td>12~30</td><td>230</td><td>240</td><td>249</td><td>230</td><td>265</td><td>7.17</td><td>0.029</td><td>153</td><td>14.1</td></tr><tr><td rowspan="2">棒材</td><td rowspan="2">R</td><td>20~80</td><td>230</td><td>245</td><td>262</td><td>235</td><td>283</td><td>11.47</td><td>0.041</td><td>108</td><td>14.8</td></tr><tr><td>150</td><td>-</td><td>-</td><td>245</td><td>235</td><td>262</td><td>7.16</td><td>0.029</td><td>12</td><td>13.3</td></tr><tr><td>锻件</td><td>R</td><td>发动机半环</td><td>230</td><td>245</td><td>264</td><td>232</td><td>301</td><td>12.47</td><td>0.047</td><td>110</td><td>14.4</td></tr><tr><td rowspan="3">品种</td><td rowspan="3">状态</td><td rowspan="3">δ或d/mm</td><td colspan="9">σ1.2</td></tr><tr><td>A</td><td>B</td><td>X</td><td>min</td><td>max</td><td>s</td><td>Cv</td><td>n</td><td></td></tr><tr><td colspan="8">MPa</td><td></td></tr><tr><td>退火板材</td><td>M</td><td>8.0</td><td>-</td><td>-</td><td>154</td><td>127</td><td>177</td><td>10.98</td><td>0.071</td><td>10</td><td></td></tr><tr><td>热轧板材</td><td>R</td><td>12~30</td><td>130</td><td>145</td><td>156</td><td>132</td><td>181</td><td>9.02</td><td>0.058</td><td>15</td><td></td></tr></table>

表3-35.6  

<table><tr><td rowspan="3">品种</td><td rowspan="3">状态</td><td rowspan="3">d. mm</td><td colspan="6">σh</td><td colspan="5">δ</td></tr><tr><td colspan="2">Xmin</td><td>max</td><td rowspan="2">C</td><td rowspan="2">n</td><td colspan="2">Xmin</td><td>max</td><td rowspan="2">n</td><td rowspan="2" colspan="2">来源</td></tr><tr><td colspan="3">MPa</td><td colspan="3">12</td></tr><tr><td>棒材</td><td>R</td><td>20~100</td><td>253</td><td>242</td><td>266</td><td>1.97</td><td>0.020</td><td>30</td><td>11.2</td><td>6.7</td><td>17.0</td><td>30</td><td></td></tr><tr><td>型材</td><td>R</td><td>-</td><td>273</td><td>257</td><td>288</td><td>12.08</td><td>0.044</td><td>9</td><td>9.1</td><td>6.3</td><td>14.5</td><td>9</td><td></td></tr><tr><td>棒材</td><td>R</td><td>30,35</td><td>258</td><td>255</td><td>260</td><td>2.89</td><td>0.011</td><td>4</td><td>17.8</td><td>17</td><td>20</td><td>4</td><td></td></tr><tr><td rowspan="3">品种</td><td rowspan="3">状态</td><td rowspan="3">d/mm</td><td colspan="9">σp</td><td rowspan="3" colspan="2">来源</td></tr><tr><td>X</td><td colspan="2">min</td><td>max</td><td>s</td><td rowspan="2" colspan="2">C</td><td rowspan="2" colspan="2">n</td></tr><tr><td colspan="5">MPa</td></tr><tr><td>棒材</td><td>R</td><td>20~100</td><td>178</td><td colspan="2">155</td><td>197</td><td>12.28</td><td colspan="2">0.069</td><td colspan="2">10</td><td colspan="2"></td></tr></table>

# 3.2.2.2 低温拉伸性能见表3-4。

表3-4  

<table><tr><td>品种</td><td>状态</td><td>θ/°C</td><td>m1/MPa</td><td>δs/%</td></tr><tr><td rowspan="4">d≤80mm的棒材</td><td rowspan="4">R</td><td>20</td><td>265</td><td>16</td></tr><tr><td>-40</td><td>294</td><td>14</td></tr><tr><td>-70</td><td>304</td><td>13</td></tr><tr><td>-196</td><td>392</td><td>2.5</td></tr></table>

3.2.2.3 高温拉伸性能见表3-5。  
3.2.2.4 应力-应变曲线见图3-1。  
3.2.3 压缩性能

表3-5  

<table><tr><td>品种</td><td>状态</td><td>θ/°C</td><td>σb/MPa</td><td>σP1/MPa</td><td>δ. %</td></tr><tr><td rowspan="4">d&lt;80mm的棒材</td><td rowspan="4">R</td><td>20</td><td>265</td><td>157</td><td>16</td></tr><tr><td>75</td><td>226</td><td>123</td><td>14</td></tr><tr><td>100</td><td>206</td><td>113</td><td>25</td></tr><tr><td>125</td><td>181</td><td>93</td><td>23</td></tr></table>

图片摘要：该图主要展示 3 5。
![](images/6efbaf9a1350e41561bf5490edb597bf43b60391c3b651ef52a963c375c37280.jpg)  
3.2.3.1 压缩应力-应变曲线见图3-2。  
图3-1 MB2Φ80棒材拉伸应力-应变曲线

图片摘要：该图主要展示 3 1 MB2Φ80棒材拉伸应力 应变曲线。
![](images/50b41c37a7d8c2fc7651a4b3acb5a8b601ff9978c196becc72b7bd4925df2f78.jpg)  
图3-2 MB2Φ80棒材压缩应力-应变曲线

3.2.3.2 室温压缩屈服强度 $\sigma_{\mathrm{Pcm}2} = 98\mathrm{MPa}$ （直径 $\leqslant 100\mathrm{mm}$ 榜材，R状态）。

# 3.2.4 冲击性能

3.2.4.1 室温、低温冲击性能见表3-6。

3.2.5 弯曲性能 推荐的板材最小弯曲半径见表3-7。

3.2.6 扭转与剪切性能 见表3-8。

表3-6  

<table><tr><td>品种</td><td>状态</td><td>θ/(°)</td><td>aK1/(kJ/m)</td></tr><tr><td rowspan="3">棒材</td><td rowspan="3">R</td><td>20</td><td>118</td></tr><tr><td>-40</td><td>88</td></tr><tr><td>-70</td><td>6&#x27;</td></tr></table>

表3-7  

<table><tr><td rowspan="2">品种</td><td rowspan="2">状态</td><td colspan="5">θ/C</td></tr><tr><td>20</td><td>95</td><td>150</td><td>205</td><td>260</td></tr><tr><td>板材</td><td>M</td><td>5.5t</td><td>5.5t</td><td>4t</td><td>3t</td><td>2t</td></tr></table>

注：板材退火温度 $345\mathrm{C}$ ，弯曲角 $90^{\circ},t$ 为板材厚度。

表3-8  

<table><tr><td>品种</td><td>状态</td><td>θ/°C</td><td>τb/MPa</td><td>rPo, /MPa</td><td>τp/MPa</td><td>τ MPa</td></tr><tr><td rowspan="4">d≤80mm的棒材</td><td rowspan="4">R</td><td>20</td><td>186</td><td>69</td><td>39</td><td>142</td></tr><tr><td>75</td><td>186</td><td>69</td><td>39</td><td>132</td></tr><tr><td>100</td><td>162</td><td>59</td><td>34</td><td>12</td></tr><tr><td>125</td><td>142</td><td>54</td><td>24</td><td>123</td></tr></table>

# 3.2.7 承载性能

3.2.7.1 室温承载强度见表3-9。  
3.3 持久和蠕变性能  
3.3.2 高温蠕变性能  
3.3.2.1 高温蠕变极限见表3-10。

表3-9[1]  

<table><tr><td>品种</td><td>状态</td><td>e/D</td><td>σbru/MPa</td><td>σbrv/MPa</td></tr><tr><td>挤压制品</td><td rowspan="2">R</td><td rowspan="2">2.5</td><td>386</td><td>234</td></tr><tr><td>锻件</td><td>483</td><td>248</td></tr></table>

表 $3 - 10^{[9]}$   

<table><tr><td>品种</td><td>状态</td><td>θ/C</td><td>σ0.1200/MPa</td><td>σp2700/MPa</td></tr><tr><td rowspan="3">棒材</td><td rowspan="3">R</td><td>30</td><td>147</td><td>159</td></tr><tr><td>100</td><td>46</td><td>66</td></tr><tr><td>150</td><td>7.8</td><td>11.8</td></tr></table>

# 3.4 疲劳性能

# 3.4.1 高周疲劳

3.4.1.1 旋转弯曲疲劳极限见表3-11。

表3-11  

<table><tr><td>品种</td><td>状态</td><td>\( \theta /\mathrm{C} \)</td><td>\( N/ \) 周</td><td>\( {\sigma }_{-1}/\mathrm{{MPa}} \)</td><td>\( {\sigma }_{-1\mathrm{\;h}}/\mathrm{{MPa}} \)</td></tr><tr><td>\( d = {100}\mathrm{\;{mm}} \) 榜材</td><td>R</td><td>20</td><td>\( 2 \times  {10}^{7} \)</td><td>108</td><td>78</td></tr></table>

注：试验条件为悬臂梁。缺口试样 $r_{\mathrm{H}} = 0.75\mathrm{mm}$   
$K_{t} = 2.2$

# 3.4.2 低周疲劳 见图3-3。

# 3.5 弹性性能

3.5.1 弹性模量 棒材、型材和锻件的室温拉伸静态弹性模量 $E = 42\mathrm{GPa}$ 。

图片摘要：该图主要展示 3 3 MB2合金挤压棒材（ ）低周疲劳曲线。
![](images/17dec7a90b19f7261f84952d014071417f1b2f895fac686cba266de3827e3814.jpg)  
试样尺寸 $D = 10\mathrm{mm},d = 8\mathrm{mm};K_{1} = 2.5;\sigma_{\min}\cdot \sigma_{\max} = 0.$   
图3-3 MB2合金挤压棒材（ $\phi 80$ ）低周疲劳曲线

3.5.2 切变模量 挤压半成品的切变模量 $G = 15.7\mathrm{GPa}$ 。  
3.5.3 泊松比 $\mu = 0.35^{[1]}$ 。

# 4 组织结构

# 4.1 相变温度

# 4.2 时间-温度-组织转变曲线

4.3 合金组织结构 合金铸态组织是铝和锌在镁中的固溶体 $\alpha$ 和少量片状化合物 $\mathrm{Mg}_{11}\mathrm{Al}_{12}$ 及很少量的 AlMn 化合物质点。薄板加工状态为不完全再结晶组织。热压棒、型材基本上为再结晶组织，退火后均为完全再结晶组织。

# 5 工艺性能与要求

5.1 成形性能 室温下合金塑性低，成形受到限制，加热时 $(275\sim 400^{\circ}C)$ 合金具有高塑性，能制造形状复杂，要求变形量大的零件。为了不降低退火板材、热轧厚板、热挤压型材在热成形后的强度，在热成形时推荐加热温度不超过 $290^{\circ}C$ ，加热时间不超过 $1h$ 。  
5.2 焊接性能 合金焊接性能良好，可采用电弧焊和电阻焊。电弧焊时应用氩气或氦气保护。采用的电阻焊方法包括有点焊、滚焊和脉冲焊。焊接的零件必须按5.3的规定消除焊接应力。  
5.3 零件热处理工艺 热压或退火状态的材料经焊接或成形后的零件，需进行退火消除应力，退火制度：260（,15min，空气冷却。

5.4 表面处理工艺 在长期储存和运输时，应对镁合金变形半成品进行化学氧化处理和油封。在大气条件下工作的镁合金零件和组合件还要在化学氧化处理后进行涂漆保护。  
5.5 切削加工与磨削性能 合金切削加工性能良好。可以采用较大的进刀量和高速切削。采用的刀具必须十分锐利，推荐采用大的前角（最小为 $7^{\circ}$ ），在特殊情况下，可采用负前角。切削时通常不要求使用润滑冷却液。合金还可用浓度 $5\%$ 以上的硫酸、硝酸或盐酸溶液进行化学铣切。

# 6 功能考核试验

# 7 使用建议

选用。

# 参考文献

1 William F. Brown, Jr. Aerospace Structural Metals Handbook, Vol. 3, Code 3601, 1994   
2 峨帽机械厂.MB2合金生产检验记录：交镁04-86.1986   
3上海新江机械厂.MB2合金生产检验记录：变镁04-86.1986   
4成都市新都机械厂.MB2棒材、锻件生产检验记录：变镁06-86.1986  
5 东北轻合金有限责任公司. 工业生产检验数据: 铝镁合金 06-9.1999  
6 西安航空发动机(集团)有限公司.工业生产检验数据：铝镁合金0499.1999  
7 AdbMaH. M. B. H. P. MaruHcBle (Hua, CpaHouHHK. 1. 1. MetaLIOBeJIeHHe MarBBn II cIcAbaOB, Obactu IPhMeHHN, 《MetaLy prH》, 1978, cTp. 119~ 120   
8 ASM, Metals Handbook, 10th Ed, Vol. 2, 1990   
9 Hopthon. K. 11, Jeseien A. 镁合金手册: 工艺与性质. 冶金工业出版社. 1959

编写 余应梅

# MB3

# 1 概述

MB3是镁-铝-锌系不可热处理强化的变形镁合金。该合金的室温强度高于MB2合金，但室温下工艺塑性差，高温时工艺塑性好，因此零件成形需在加热状态下进行。合金的切削加工性能、焊接性能良好，有应力腐蚀开裂倾向，且比MB2合金大。该合金主要加工成板材用作飞机尾翼、舱门等部位的蒙皮、壁板及飞机内部零件。可在 $150\mathrm{C}$ 以下长期工作和在 $200\mathrm{C}$ 以下短时工作。

1.1 材料牌号 MB3。  
1.2 相近牌号 MA2-1（俄罗斯）。  
1.3 材料技术标准

GB/T5153-1985《加工镁及镁合金牌号和化学成分》

G,B'T 5154-1985 《镁合金板》

1.4 化学成分 合金的化学成分按GB/T5153-1985见表11。

表1-1  

<table><tr><td colspan="4">合金元素</td><td colspan="6">杂质 不大于</td></tr><tr><td>Al</td><td>Mn</td><td>Zn</td><td>Mg</td><td>Cu</td><td>N.</td><td>Si</td><td>Fe</td><td>Be</td><td>其他总和</td></tr><tr><td>3.7~4.7</td><td>0.30~0.60</td><td>0.8~1.4</td><td>余量</td><td>0.05</td><td>0.005</td><td>0.10</td><td>0.05</td><td>0.01</td><td>30</td></tr></table>

# 1.5 热处理制度

1.5.1 R状态：热轧或热锻状态。

1.5.2 M状态：板材退火温度为 $250\sim 280^{\circ}C$ ，保温时间为 $30\mathrm{min}$

1.6 品种规格与供应状态 见表1-2。

表12  

<table><tr><td>技术标准</td><td>品种</td><td>状态</td><td>δ/mm</td></tr><tr><td rowspan="2">GB/T 5154-1985</td><td>热轧厚板</td><td>R</td><td>12.0~32.0</td></tr><tr><td>冷轧退火板</td><td>M</td><td>0.8~10.0</td></tr></table>

1.7 熔炼与铸造工艺 镁合金通常在钢制坩埚电阻炉或煤气反射炉中熔炼。熔炼时使用熔剂保护和精炼，为了保证合金成分的均匀性，锰以镁-锰或铝-锰中间合金加入为宜。由于合金中铝、锰含量较高，在铸造过程中容易产生锰的偏析物（铝锰化合物）。因此在合金配料时铝、锰宜控制在中、下限。铸锭采用水冷半连续铸造的方法。铸造时需采用二氧化硫或六氟化硫和二氧化碳混合气体保护以防止镁液在凝固过程中氧化燃烧，二氧化硫气体保护性好，但有害人体健康并污染环境。推荐采用含有六氟化硫的二氧化碳混合气体或其他惰性气体保护。

1.8 应用概况与特殊要求 该合金已成批生产，主要用于飞机、导弹蒙皮和壁板等结构件，

# 2 物理及化学性能

# 2.1 热性能

2.1.1 热导率 见表2-1。  
2.1.2 比热容 见表2-2。  
2.1.3 线膨胀系数 $\alpha = 26.0 \times 10^{-9} (20 \sim 100^{\circ})$ 。  
2.2 密度 $\rho = 1.79\mathrm{g / cm^3}$   
2.3 电性能  
2.3.1 电阻率 $\rho = 120\mathrm{n}\Omega \cdot \mathrm{m}$   
2.4 磁性能 无磁性。  
2.5 化学性能  
2.5.1 抗氧化性能 未经表面处理的材料在大气中容易氧化，表面生成的氧化膜不致密，不能起保护作用，  
2.5.2 耐腐蚀性能 合金有应力腐蚀倾向，零件表面需经化学氧化处理和涂漆保护。

# 3 力学性能

3.1 技术标准规定的性能 见表3-1。

表2-1  

<table><tr><td>θi(   )</td><td>25</td><td>100</td><td>200</td><td>300</td><td>400</td></tr><tr><td>λi(W (m·t))</td><td>83.8</td><td>88</td><td>92.2</td><td>101</td><td>100</td></tr></table>

表2-2  

<table><tr><td rowspan="2">θ/(J·(kg·s))</td><td>100</td><td>200</td><td>300</td><td>350</td></tr><tr><td>1090</td><td>1130</td><td>1210</td><td>1280</td></tr></table>

表3-1  

<table><tr><td rowspan="2">技术标准</td><td rowspan="2">品种</td><td rowspan="2">状态</td><td rowspan="2">δ/mm</td><td rowspan="2">取样方向</td><td>σb/MPa</td><td>σP0.2/MPa</td><td>σP0.2/MPa</td><td>δ&#x27;</td></tr><tr><td colspan="4">不小于</td></tr><tr><td rowspan="5">GB/T 5154 1985</td><td rowspan="2">热轧板材</td><td rowspan="2">R</td><td>12.0~20.0</td><td rowspan="2">纵、横向</td><td>245</td><td>145</td><td rowspan="2">78</td><td>6.0</td></tr><tr><td>22.0~32.0</td><td>245</td><td>135</td><td>10.0</td></tr><tr><td rowspan="3">冷轧退火板材</td><td rowspan="3">M</td><td>0.8~3.0</td><td rowspan="3">纵向</td><td>245</td><td>145</td><td rowspan="3">-</td><td>12.0</td></tr><tr><td>3.5~5.0</td><td>235</td><td>135</td><td>12.0</td></tr><tr><td>6.0~10.0</td><td>235</td><td>135</td><td>10.0</td></tr></table>

注：冷轧退火板材为 $\delta_{10}$ ；热轧板材为 $\delta_{2}$ 。

# 3.2 室温及各种温度下的力学性能

# 3.2.1 拉伸性能

3.2.1.1 室温拉伸性能见表3-2。  
3.2.1.2 低温拉伸性能见表3-3。  
3.2.1.3 高温拉伸性能见图3-1和表3-4。

表3-2[12]  
表3-3  

<table><tr><td rowspan="3">品种</td><td rowspan="3">状态</td><td rowspan="3">δ/mm</td><td rowspan="3">取样方向</td><td colspan="10">σb</td><td></td></tr><tr><td>A</td><td>B</td><td>X</td><td>min</td><td>max</td><td colspan="2">s</td><td rowspan="2">C1</td><td rowspan="2" colspan="2">n</td><td></td></tr><tr><td colspan="7">MPa</td><td></td></tr><tr><td rowspan="4">热轧板材</td><td rowspan="4">R</td><td rowspan="2">27.0</td><td rowspan="2">横向纵向</td><td>250</td><td>255</td><td>264</td><td>230</td><td>282</td><td colspan="2">5.88</td><td>0.022</td><td colspan="2">715</td><td></td></tr><tr><td>245</td><td>255</td><td>261</td><td>233</td><td>277</td><td colspan="2">5.48</td><td>0.021</td><td colspan="2">804</td><td></td></tr><tr><td rowspan="2">20.0</td><td rowspan="2">横向纵向</td><td>-</td><td>-</td><td>263</td><td>245</td><td>270</td><td colspan="2">5.38</td><td>0.020</td><td colspan="2">48</td><td></td></tr><tr><td>-</td><td>-</td><td>262</td><td>245</td><td>261</td><td colspan="2">4.93</td><td>0.018</td><td colspan="2">48</td><td></td></tr><tr><td>退火板材</td><td>M</td><td>2.0</td><td>纵向</td><td>250</td><td>255</td><td>265</td><td>245</td><td>271</td><td colspan="2">5.85</td><td>0.022</td><td colspan="2">134</td><td></td></tr><tr><td rowspan="3">品种</td><td rowspan="3">状态</td><td rowspan="3">δ/mm</td><td rowspan="3">取样方向</td><td colspan="10">σP0.2</td><td></td></tr><tr><td>A</td><td>B</td><td>X</td><td colspan="2">min</td><td>max</td><td colspan="2">s</td><td rowspan="2" colspan="2">C1</td><td></td></tr><tr><td colspan="8">MPa</td><td></td></tr><tr><td rowspan="4">热轧板材</td><td rowspan="4">R</td><td rowspan="2">27.0</td><td rowspan="2">横向纵向</td><td>140</td><td>150</td><td>167</td><td colspan="2">132</td><td>194</td><td colspan="2">10.49</td><td colspan="2">0.062</td><td></td></tr><tr><td>140</td><td>150</td><td>161</td><td colspan="2">125</td><td>193</td><td colspan="2">8.45</td><td colspan="2">0.052</td><td></td></tr><tr><td rowspan="2">20.0</td><td rowspan="2">横向纵向</td><td>-</td><td>-</td><td>163</td><td colspan="2">142</td><td>181</td><td colspan="2">8.62</td><td colspan="2">0.052</td><td></td></tr><tr><td>-</td><td>-</td><td>161</td><td colspan="2">142</td><td>171</td><td colspan="2">7.29</td><td colspan="2">0.045</td><td></td></tr><tr><td>退火板材</td><td>M</td><td>2.0</td><td>纵向</td><td>135</td><td>150</td><td>173</td><td colspan="2">142</td><td>211</td><td colspan="2">14.19</td><td colspan="2">0.082</td><td></td></tr></table>

<table><tr><td>品种</td><td>状态</td><td>θ/C</td><td>σb/MPa</td><td>σP0.2/MPa</td><td>δ9</td></tr><tr><td rowspan="4">厚2mm的板材</td><td rowspan="4">M</td><td>20</td><td>265</td><td>168</td><td>12</td></tr><tr><td>-183</td><td>358</td><td>275</td><td>1.</td></tr><tr><td>-196</td><td>373</td><td>309</td><td>2.</td></tr><tr><td>-253</td><td>422</td><td>314</td><td>2.5</td></tr></table>

表3-4  

<table><tr><td>θ/°</td><td>品种</td><td>σb/MPa</td><td>σp2/MPa</td><td>δ/%</td></tr><tr><td rowspan="2">20</td><td>退火板材</td><td>265</td><td>157</td><td>12</td></tr><tr><td>热轧板材</td><td>255</td><td>147</td><td>14</td></tr><tr><td rowspan="2">100</td><td>退火板材</td><td>206</td><td>147</td><td>30</td></tr><tr><td>热轧板材</td><td>216</td><td>118</td><td>19</td></tr><tr><td rowspan="2">150</td><td>退火板材</td><td>137</td><td>98</td><td>32</td></tr><tr><td>热轧板材</td><td>186</td><td>98</td><td>25</td></tr><tr><td rowspan="2">200</td><td>退火板材</td><td>127</td><td>98</td><td>34</td></tr><tr><td>热轧板材</td><td>137</td><td>69</td><td>25</td></tr><tr><td rowspan="2">250</td><td>退火板材</td><td>69</td><td>49</td><td>60</td></tr><tr><td>热轧板材</td><td>88</td><td>49</td><td>30</td></tr></table>

图片摘要：该图主要展示 3 4图3 1 MB3合金挤压棒材高温力学性能与室温力学性能的比值 3.2.2 压缩性能。
![](images/a62bd7fb6b9f9c460577007801db1ad3b5a58e658e47c8e07b80b79d8056d4ce.jpg)

图片摘要：该图主要展示 3 4图3 1 MB3合金挤压棒材高温力学性能与室温力学性能的比值 3.2.2 压缩性能 3.2.2.1 室温压缩屈服极。
![](images/f6b2354fc161d3f701c4370651b9fba741987313449e0b07b0770d9ed4847bfb.jpg)

图片摘要：该图主要展示 3 4图3 1 MB3合金挤压棒材高温力学性能与室温力学性能的比值 3.2.2 压缩性能 3.2.2.1 室温压缩屈服极。
![](images/77b0ead341c3580c972c10058a59cfba16e8ad73baaff4829f076037202db7a8.jpg)  
图3-1 MB3合金挤压棒材高温力学性能与室温力学性能的比值

# 3.2.2 压缩性能

# 3.2.2.1 室温压缩屈服极限见表3-5。

表3-5  

<table><tr><td>品种</td><td>状态</td><td>δ/mm</td><td>取样方向</td><td>σt, MPa</td></tr><tr><td>热轧板材</td><td>R</td><td>27.0</td><td>横向</td><td>84</td></tr><tr><td>热轧板材</td><td>R</td><td>32.0</td><td>纵向</td><td>83</td></tr><tr><td rowspan="2">挤压制品</td><td rowspan="2">R</td><td rowspan="2"></td><td>横向</td><td>95</td></tr><tr><td>纵向</td><td>98</td></tr></table>

# 3.2.3 冲击性能

3.2.3.1 板材冲击韧性 见表3-6。  
3.2.4 扭转与剪切性能 见表3-7，  
3.2.5 应力集中  
3.2.5.1 缺口敏感性 见表3-8。  
3.3 持久和蠕变性能

表3-6  

<table><tr><td>品种</td><td>状态</td><td>取样方向</td><td>\( u_{ki} \) (kJ·m-1)</td></tr><tr><td rowspan="2">热轧板材</td><td rowspan="2">R</td><td>纵向</td><td>22°</td></tr><tr><td>横向</td><td>1°</td></tr><tr><td>退火板材</td><td>M</td><td></td><td>7°</td></tr></table>

表3-7  

<table><tr><td>品种</td><td>规格</td><td>状态</td><td>\( {\tau }_{\mathrm{b}}/\mathrm{{MPa}} \)</td><td>\( {\tau }_{\mathrm{p}}/\mathrm{{MPa}} \)</td><td>\( {\tau }^{\prime }\mathrm{{NPa}} \)</td></tr><tr><td>热轧厚板</td><td>\( \delta {12} \sim {32}\mathrm{\;{mm}} \)</td><td>R</td><td>168</td><td>59</td><td>7</td></tr><tr><td>挤压棒材</td><td>d8~100mm</td><td>R</td><td>176</td><td>64</td><td>1.2</td></tr><tr><td>挤压条材</td><td>\( \leq  {13}{\mathrm{\;{cm}}}^{2} \)</td><td>R</td><td>168</td><td>59</td><td>1.7</td></tr></table>

3.3.1 高温持久性能 见表3-9。  
3.3.2 高温蠕变性能 见表3-10。

# 3.4 疲劳性能

# 3.4.1 高周疲劳

3.4.1.1 旋转弯曲疲劳极限见表3-11。

# 3.4.2 低周疲劳

3.4.2.1 热轧板材低周疲劳见表3-12。

表3-9  

<table><tr><td>品种</td><td>δ mm</td><td>状态</td><td>θ/°C</td><td>σs/MPa</td><td>σs/MPa</td></tr><tr><td rowspan="3">热轧厚板</td><td rowspan="3">12~30</td><td rowspan="3">R</td><td>100</td><td>152</td><td>127</td></tr><tr><td>150</td><td>108</td><td>83</td></tr><tr><td>200</td><td>59</td><td>39</td></tr></table>

表3-8  

<table><tr><td rowspan="2">品 种</td><td rowspan="2">\( \delta /\mathrm{{mm}} \)</td><td rowspan="2">状态</td><td rowspan="2">加载 方法</td><td colspan="2">\( {\sigma }_{\mathrm{{bbH}}}/{\sigma }_{\mathrm{b}} \)</td><td colspan="2">\( o : {MI} : \)</td></tr><tr><td>\( {\theta }^{\prime }\left( \begin{array}{l} 0 \\   - {70} \end{array}\right) \)</td><td>偏斜角度 \( \theta \) :</td><td colspan="2"></td></tr><tr><td>热轧厚板</td><td>27</td><td>R</td><td>静载荷</td><td>1.0</td><td>1.07</td><td>28</td><td>245</td></tr></table>

注：缺口 $r_{\mathrm{H}} = 0.1\mathrm{mm},K_{t} = 4.6,$

表3-10  

<table><tr><td>品种</td><td>δ/mm</td><td>状态</td><td>θ/°C</td><td>σ0.2MPa</td><td>σ</td><td>MPa</td></tr><tr><td rowspan="3">热轧 厚板</td><td rowspan="3">12~30</td><td rowspan="3">R</td><td>100</td><td>78</td><td>6.4</td><td></td></tr><tr><td>150</td><td>39</td><td>..</td><td></td></tr><tr><td>200</td><td>9.8</td><td>..</td><td></td></tr></table>

表3-11  

<table><tr><td>品种</td><td>规格</td><td>状态</td><td>θ/°C</td><td>N/周</td><td>σ1/MPa</td><td>σ2/MPa</td></tr><tr><td>挤压条材</td><td>S≤130cm²</td><td rowspan="3">R</td><td>20</td><td rowspan="3">2×10^7</td><td>108</td><td>78</td></tr><tr><td rowspan="2">热轧厚板</td><td rowspan="2">δ12~30mm</td><td>20</td><td>98</td><td>65</td></tr><tr><td>150</td><td>49</td><td>24</td></tr></table>

注：缺口 $r_{\mathrm{H}} = 0.75\mathrm{mm};K_{1} = 2.2$

表3-12  

<table><tr><td>品种</td><td>状态</td><td>δ/mm</td><td>取样方向</td><td>θ(°)</td><td>R</td><td>f/Hz</td><td>K</td><td>σmax/MPa</td><td>N质</td></tr><tr><td rowspan="2">热轧板材</td><td rowspan="2">R</td><td rowspan="2">32</td><td>纵向</td><td>20</td><td>0.1</td><td>0.16</td><td>0.8</td><td>212</td><td>5938</td></tr><tr><td>横向</td><td>20</td><td>0.1</td><td>0.16</td><td>0.8</td><td>209</td><td>6032</td></tr></table>

3.4.2.2 退火板材低周疲劳见表3-13.

3.5 弹性性能

3.5.1 弹性模量

3.5.1.1 室温拉伸静态弹性模量见表3-14。

3.5.1.2 热轧厚板压缩弹性模量 $E = 13.2\mathrm{GPa}$

3.5.2 切变模量

3.5.2.1 挤压制品和热轧厚板切变模量 $G = 15.7\mathrm{GPa}$

表3-13  

<table><tr><td colspan="2">品种 ! 状 态</td><td>K</td><td>σmax/MPa</td><td>N 指</td></tr><tr><td rowspan="2">退火板材</td><td rowspan="2">M&#x27;</td><td>0.7</td><td>176</td><td>1.3***</td></tr><tr><td>0.5</td><td>127</td><td>4.5***</td></tr><tr><td>热轧板材</td><td>R²</td><td>0.7</td><td>186</td><td>5.5</td></tr></table>

带孔扁平试样，

2：带圆形切口的圆试样。

表3-14  

<table><tr><td>品种</td><td>规格</td><td>状态</td><td>E.GPa</td><td>品种</td><td>规格</td><td>状态</td><td>P.GPa</td></tr><tr><td>板材</td><td>δ0.8~2.5mm</td><td>M</td><td>39.2</td><td rowspan="2">挤压棒材</td><td rowspan="2">d8-100mm</td><td rowspan="3">R</td><td rowspan="2">12.1</td></tr><tr><td>热轧厚板</td><td>δ12~32mm</td><td rowspan="2">R</td><td>41.2</td></tr><tr><td>挤压条材</td><td>S≤130cm²</td><td>41.7</td><td>挤压型材</td><td>S-10cm²</td><td>2.1</td></tr></table>

# 4 组织结构

4.1 相变温度  
4.2 时间-温度-组织转变曲线  
4.3 合金组织结构 由于合金中铝、锰含量偏高，板材容易产生锰的偏析物。经低倍腐蚀后，锰偏析为暗灰色沿轧制方向成扁条状分布。一般偏析物聚集于板材中心层附近。偏析物厚度为 $0.1 \sim 1.0 \mathrm{~mm}$ 。宽度为 $0.6 \sim 3.0 \mathrm{~mm}$ ，长度为 $3 \sim 55 \mathrm{~mm}$ 。高倍观察呈不连续多角形质点分散在基体中。锰偏析的结构为铝锰化合物，对合金的力学性能无明显影响，但使耐腐蚀性能下降，正常的微观组织为中等晶粒再结晶组织。晶粒边界有时残留有金属间化合物 $\mathrm{Mg}_{17} \mathrm{Al}_{12}$

# 5 工艺性能与要求

5.1 成形性能 在 $250 \sim 450^{\circ} \mathrm{C}$ 的温度范围内具有高的工艺塑性。锻锤锻造, 模锻的变形温度为 $420 \sim 350^{\circ} \mathrm{C}$ , 液压机锻造, 模锻的变形温度为 $420 \sim 300^{\circ} \mathrm{C}$ 。板材冲压变形温度为 $250 \sim 300^{\circ} \mathrm{C}$ 。  
5.2 焊接性能 合金焊接性能良好，可采用电弧焊和电阻焊。电弧焊应用氩气或氮气保护 电阻焊包括有点焊、滚焊和脉冲焊。焊接零件必须按5.3的规定消除焊接应力。  
5.3 零件热处理工艺 热压或退火状态的材料经焊接或成形后的零件，需要进行退火消除应力。退火制度： $250 \sim 280^{\circ} \mathrm{C}$ 保温 $30 \mathrm{~min}$ ，空气冷却。  
5.4 表面处理工艺 变形镁合金半成品在制成后不超过10昼夜必须进行化学氧化处理，压力加工应当在铬酸盐处理工序之前进行。在模锻件、自由锻件和其他半成品上有残留的石墨润滑剂时，必须在压力加工后不超过3昼夜，用有机溶剂或其他方法将其除掉。

在大气条件下工作的镁合金零件和组合件用非金属无机涂层和油漆层保护，非金属无机涂层能保证油漆涂层对金属有良好的附着力并可提高腐蚀防护效果

5.5 切削加工与磨削性能 合金切削加工性能良好与MB2相当，详情见MB2合金5.5。

# 6 功能考核试验

# 7 使用建议

选用、

# 参考文献

1 上海新江机器厂.MB3镁合金生产检验记录：变镁03-86.1986  
2 洛阳铜合金加工厂，MB3镁合金生产检验记录：变镁0486.1986  
3 AEBMaH. M. B., II.P. MaHHcBbC cHaAaBB, CpaBOyHnK, 1, Meta LIOBeJHeM MarHHa erOCHlaOB, Obactu HpMHcHnH, (Meta.tly prH), 1978, ept114~121   
4 北京航空材料研究院，MA2-1变形镁合金锰偏析的研究.1964

编写 余应梅

# MB8

# 1 概述

MB8是镁-锰系不可热处理强化的变形镁合金。合金中加入少量稀 $\mathfrak{t}$ 元素铈（质量分数为0.15 $0.35\%$ ），使晶粒细化而改善了力学性能，合金强度比MB1提高约 $40\mathrm{MPa}$ 。合金具有较高的耐腐蚀性，没有应力腐蚀倾向。切削加工及焊接性能良好，易于氩弧焊和电阻焊。该合金可以制成品种多样的变形半成品，可用于飞机蒙皮和壁板以及汽油和滑油系统的零件。制成的零件可在200C以下长期工作和250C以下短时工作。

1.1 材料牌号 MB8。  
1.2 相近牌号 MA8（俄罗斯）。

1.3 材料的技术标准

GBT5153-1985 《加工镁及镁合金牌号和化学成分》

GB/T5154-1985 《镁合金板》

（,B/T5155--1985 《镁合金热挤压棒》

GB/T5156—1985 《镁合金热挤压型材》

HB 5203 1982 《航空用镁合金挤压型材》

HB6690 1992 《镁合金锻件》

1.4 化学成分 合金的化学成分按GB/T5153—1985见表1-1。

表11  

<table><tr><td colspan="3">合金元素</td><td colspan="8">杂质 不大于</td></tr><tr><td>Mn</td><td>Ce</td><td>Mg</td><td>Al</td><td>Zn</td><td>Cu</td><td>Ni</td><td>Si</td><td>Fe</td><td>Be</td><td>其他总和</td></tr><tr><td>1.3~2.2</td><td>0.15~0.35</td><td>余量</td><td>0.20</td><td>0.30</td><td>0.05</td><td>0.007</td><td>0.10</td><td>0.05</td><td>0.01</td><td>...</td></tr></table>

# 1.5 热处理制度

1.5.1 R状态：热轧、热挤压或热锻状态。  
1.5.2 M状态：冷轧板退火 $320\sim 350^{\circ}C$ ，保温 $\mathrm{0.3h}^{12}$   
1.5.3 Y：状态：半冷作硬化， $260\sim 290^{\circ}C$ ，保温 $0.5h^{*}$   
1.6 品种规格与供应状态 见表1-2.

表12  

<table><tr><td>技术标准</td><td>品种</td><td>状态</td><td>δ或dmm</td></tr><tr><td rowspan="4">GB T 5154-1985</td><td>热轧板材</td><td>R</td><td>12.0~70.0</td></tr><tr><td>冷轧退火板材</td><td>M</td><td>0.8~10.1</td></tr><tr><td>半冷作硬化板材</td><td>Y2</td><td>0.8~10.1</td></tr><tr><td>蒙皮用优质板材</td><td>Mo</td><td>0.8~3.1</td></tr><tr><td>GB T 5155-1985</td><td>棒材</td><td>R</td><td>8~130</td></tr><tr><td>GB T 5156-1985</td><td rowspan="2">型材</td><td rowspan="2">R</td><td></td></tr><tr><td>HB 5203-1982</td><td></td></tr><tr><td rowspan="2">HB 6690-1992</td><td>自由锻件</td><td rowspan="2">R</td><td></td></tr><tr><td>模锻件</td><td></td></tr></table>

1.7 熔炼与铸造工艺 镁合金通常在钢制坩埚电阻炉或煤气反射炉中熔炼, 熔炼时使用熔剂保护和精炼。合金中的锰宜采用镁-锰中间合金形式加入, 锗用富铈混合稀土金属加入。由于合金成分中锰含量较高, 在浇注过程中铸锭容易产生锰的偏析(或称锰夹渣)。因此配料时, 锰的含量宜控制在中下限为了减少铈的损失, 可采用含氯化镁少的特种熔剂保护。在水冷半连续铸造过程中需采用二氧化硫气体保护以防止镁液在凝固过程中氧化燃烧, 二氧化硫气体保护性好但有害人体健康并污染环境。推荐采用含有六氟化硫的二氧化碳混合气体或其他惰性气体保护。  
1.8 应用概况与特殊要求 该合金已成批生产，主要用于飞机蒙皮、壁板及汽油和润滑油系统的零件。

# 2 物理及化学性能

# 2.1 热性能

2.1.1 熔化温度范围 $645\sim 650\mathrm{C}$   
2.1.2 热导率 见表2-1。  
2.1.3 比热容 见表2-2。  
2.1.4 线膨胀系数 见表2-3  
2.2 密度 $\rho = 1.78\mathrm{g / cm^3}$   
2.3 电性能

表2-1  

<table><tr><td>θ (</td><td>20</td><td>100</td><td>200</td><td>300</td><td>4</td></tr><tr><td>W(m·(   ))</td><td>126</td><td>130</td><td>134</td><td>135</td><td>1</td></tr></table>

表2-2  

<table><tr><td rowspan="2">θ. C
c&#x27; (J(kg·°))</td><td>1000</td><td>2000</td><td>3000</td><td>4000</td></tr><tr><td>1050</td><td>1130</td><td>1210</td><td>1200</td></tr></table>

表2-3  

<table><tr><td rowspan="2">n&#x27; (x&#x27;10)</td><td>20~100</td><td>100~200</td><td>200~300</td><td>20~200</td><td>200~300</td></tr><tr><td>23.7</td><td>26.1</td><td>32.1</td><td>24.9</td><td>27.3</td></tr></table>

2.3.1 电阻率 见表2-4。  
2.4 磁性能 无磁性。  
2.5 化学性能

表2-4  

<table><tr><td rowspan="2">θi(ρi(nΩ·m))</td><td>20</td><td>100</td><td>20</td></tr><tr><td>51</td><td>64</td><td>84</td></tr></table>

2.5.1 抗氧化性能 未经表面处理的材料在大气条件下易氧化，表面生成的氧化膜不致密，不能

起保护作用

2.5.2 耐腐蚀性能 耐腐蚀性能良好，无应力腐蚀倾向。但零件表面需经化学氧化处理和涂漆保护，才能保证可靠的使用。

# 3 力学性能

# 3.1 技术标准规定的性能 见表3-1。

表3-1  

<table><tr><td rowspan="2">技术标准</td><td rowspan="2">品种</td><td rowspan="2">状态</td><td rowspan="2">δ或d/mm</td><td>取样方向</td><td>σb MPa</td><td>σpa MPa</td><td>σ1.2/MPa</td><td>δ/°C</td><td>HBS</td></tr><tr><td colspan="6">不小于</td></tr><tr><td rowspan="9">GB/T 5154-1985</td><td rowspan="3">热轧板材</td><td rowspan="3">R</td><td>12.0~20.0</td><td rowspan="3">纵向</td><td>205</td><td>110</td><td rowspan="3">69</td><td rowspan="2">7.0</td><td rowspan="3"></td></tr><tr><td>22.0~32.0</td><td>205</td><td>110</td></tr><tr><td>34.0~70.0</td><td>195</td><td>90</td><td>6.0</td></tr><tr><td rowspan="3">冷轧退火板材</td><td rowspan="3">M</td><td>0.6~3.0</td><td rowspan="3">纵向</td><td>225</td><td>120</td><td rowspan="3">-</td><td>12.0</td><td rowspan="3"></td></tr><tr><td>3.5~5.0</td><td>215</td><td>110</td><td>10.0</td></tr><tr><td>6.0~10.0</td><td>215</td><td>110</td><td>10.0</td></tr><tr><td rowspan="3">半冷作硬化板材</td><td rowspan="3">Y</td><td>0.8~3.0</td><td rowspan="3">纵向</td><td>245</td><td>155</td><td rowspan="3">-</td><td>8.0</td><td rowspan="3"></td></tr><tr><td>3.5~5.0</td><td>255</td><td>135</td><td>7.0</td></tr><tr><td>6.0~10.0</td><td>235</td><td>135</td><td>6.0</td></tr><tr><td rowspan="3">GB/T 5155-1985</td><td rowspan="3">棒材</td><td rowspan="3">R</td><td>8~50</td><td rowspan="3">纵向</td><td>215</td><td>-</td><td rowspan="3">-</td><td>4.0</td><td rowspan="3"></td></tr><tr><td>&gt;50~100</td><td>205</td><td>-</td><td>3.0</td></tr><tr><td>&gt;100~130</td><td>195</td><td>-</td><td>2.0</td></tr><tr><td>GB/T 5156-1985</td><td>型材</td><td>R</td><td>-</td><td>纵向</td><td>225</td><td>-</td><td>-</td><td>10.0</td><td></td></tr><tr><td>HB 5203-1982</td><td>锻件模锻件</td><td>R</td><td>按外形尺寸按图纸</td><td>纵向</td><td>215</td><td>-</td><td>-</td><td>8.0</td><td></td></tr></table>

注：热轧板材、棒材及模锻件的延伸率为 $\delta$ ；退火及半冷作硬化板材的延伸率为 $\delta_{10}$ 。

# 3.2 室温及各种温度下的力学性能

# 3.2.1 硬度 型材室温布氏硬度值为HBS51。

# 3.2.2 拉伸性能

# 3.2.2.1 室温拉伸性能见表3-2和表3-3，

表324  

<table><tr><td rowspan="2">品种</td><td rowspan="2">状态</td><td rowspan="2">δ或d&#x27;mm</td><td rowspan="2">取样方向</td><td colspan="9">σs</td></tr><tr><td>A</td><td>B</td><td>X</td><td>min</td><td>max</td><td>C</td><td>n</td><td></td><td></td></tr><tr><td rowspan="2">热轧板材</td><td rowspan="2">R</td><td rowspan="2">25~29</td><td rowspan="2">横向纵向</td><td>220</td><td>230</td><td>247</td><td>199</td><td>267</td><td>9.77</td><td>0.0395</td><td>103</td><td>...</td></tr><tr><td>225</td><td>235</td><td>219</td><td>228</td><td>266</td><td>8.45</td><td>0.0340</td><td>115</td><td>...</td></tr><tr><td>冷轧退火板材</td><td>M</td><td>0.8~2.5</td><td>纵向</td><td>240</td><td>250</td><td>261</td><td>228</td><td>303</td><td>9.09</td><td>0.0340</td><td>925</td><td>...</td></tr><tr><td>半冷作硬化板材</td><td>Y2</td><td>1.0~1.5</td><td>纵向</td><td>245</td><td>255</td><td>269</td><td>233</td><td>295</td><td>8.70</td><td>0.032</td><td>242</td><td>18</td></tr><tr><td>棒材</td><td>R</td><td>16~120</td><td>纵向</td><td>-</td><td>-</td><td>238</td><td>184</td><td>323</td><td>-</td><td>-</td><td>2,</td><td>19</td></tr><tr><td>型材</td><td>R</td><td>-</td><td>纵向</td><td>-</td><td>-</td><td>257</td><td>226</td><td>274</td><td>12.55</td><td>0.048</td><td>38</td><td>15.2</td></tr></table>

续衣32   

<table><tr><td rowspan="3">品种</td><td rowspan="3">状态</td><td rowspan="3">δ或d&#x27;mm</td><td rowspan="3">取样方向</td><td colspan="7">σP1</td></tr><tr><td>A</td><td>B</td><td colspan="2">Xmin</td><td>max</td><td>s</td><td rowspan="2">t&#x27;</td></tr><tr><td colspan="6">MPa</td></tr><tr><td>热轧板材</td><td>R</td><td>25~29</td><td>横向纵向</td><td>105105</td><td>125125</td><td>15115.5</td><td>112113</td><td>203197</td><td>16.3218.58</td><td>0.1080.113</td></tr><tr><td>冷轧退火板材</td><td>M</td><td>0.8~2.5</td><td>纵向</td><td>120</td><td>140</td><td>159</td><td>102</td><td>199</td><td>15.42</td><td>0.097</td></tr><tr><td>半冷作硬化板材</td><td>Y</td><td>1.0~1.5</td><td>纵向</td><td>145</td><td>165</td><td>167</td><td>126</td><td>256</td><td>19.70</td><td>0.102</td></tr><tr><td>棒材</td><td>R</td><td>16~120</td><td>纵向</td><td></td><td></td><td>-</td><td>-</td><td></td><td></td><td></td></tr><tr><td>型材</td><td>R</td><td></td><td>纵向</td><td>-</td><td></td><td></td><td></td><td>-</td><td></td><td></td></tr></table>

表33  

<table><tr><td rowspan="3">品种</td><td rowspan="3">状态</td><td rowspan="3">δ或dmm</td><td colspan="6">σ1</td><td colspan="5">δ</td><td rowspan="3">来源</td></tr><tr><td>A</td><td>B</td><td>X</td><td>min</td><td>max</td><td>(°)</td><td rowspan="2">n</td><td>X</td><td>min</td><td>max</td><td>n</td></tr><tr><td colspan="6">MPa</td><td colspan="4">%</td></tr><tr><td>棒材</td><td>R</td><td>100</td><td>--</td><td>270</td><td>216</td><td>310</td><td>38.2</td><td>0.14</td><td>15</td><td>3.1</td><td>2.0</td><td>4.5</td><td>10</td><td>-</td></tr><tr><td rowspan="2">型材</td><td rowspan="2">R</td><td rowspan="2"></td><td>175</td><td>214</td><td>266</td><td>225</td><td>375</td><td>31.56</td><td>0.028</td><td>40</td><td>11.3</td><td>9.0</td><td>21.0</td><td>-</td></tr><tr><td>258</td><td>233</td><td>282</td><td>13.83</td><td>0.054</td><td>17</td><td>15.9</td><td>11.3</td><td>22.1</td><td>17</td><td>-</td><td>-</td></tr></table>

# 3.2.2.2 退火板材在不同温度下的典型力学性能见表3-1。

表34  

<table><tr><td>θ C</td><td>σh/MPa</td><td>σp2/MPa</td><td>δ1/%</td><td>θ1</td><td>σh/MPa</td><td>σp′/MPa</td><td>θ1</td></tr><tr><td>20</td><td>245</td><td>157</td><td>20</td><td>15°</td><td>157</td><td>78</td><td>30</td></tr><tr><td>15</td><td>216</td><td>137</td><td>26</td><td>20°</td><td>137</td><td>69</td><td>30</td></tr><tr><td>100</td><td>196</td><td>108</td><td>28</td><td>25°</td><td>118</td><td>59</td><td>30</td></tr><tr><td>125</td><td>167</td><td>83</td><td>50</td><td></td><td></td><td></td><td></td></tr></table>

注：板材厚度 $\delta = 2\mathrm{mm}$ ，横向试样。

# 3.2.2.3 退火板材低温力学性能见表3-5

表35  

<table><tr><td>品种</td><td>状态</td><td>δ1mm</td><td>取样方向</td><td>σMPa</td><td>δ1%</td><td>σsMPa</td><td>δs%</td><td>σbMPa</td><td>-710</td></tr><tr><td rowspan="2">板材</td><td rowspan="2">M</td><td rowspan="2">1.2</td><td>纵向</td><td>255</td><td>11.0</td><td>311</td><td>12.0</td><td>324</td><td>9.0</td></tr><tr><td>横向</td><td>235</td><td>19.0</td><td>294</td><td>11.0</td><td>284</td><td>9.0</td></tr></table>

# 3.2.2.4 退火板材室温和高温拉伸应力-应变曲线（标准规定具有最低性能的厚 $2\mathrm{mm}$ 的板材）见图31。

# 3.2.2.5 退火板材室温和高温拉伸应力-应变曲线（具有典型性能的厚 $2\mathrm{mm}$ 的板材）见图

图片摘要：该图主要展示 35。
![](images/1149b079a8f5d101d56fead5ce3edd9a7cbe82c5edc2fafee05bed3d601ade85.jpg)  
图3-1 退火板材 $(\delta 2\mathrm{mm})$ 室温和高温拉伸应力-应变曲线

图片摘要：该图主要展示 3 1 退火板材 室温和高温拉伸应力 应变曲线。
![](images/77dadb1a3fa31394e64134e0b4b5f6c131237480db762fa389b11228d1adf62c.jpg)  
具有典型性能的板材  
图3-2 退火板材 $(\delta 2\mathrm{mm})$ 室温和高温拉伸力-应变曲线

# 3.2.3 压缩性能

3.2.3.1 宰温压缩屈服极限见表3-6。  
3.2.3.2 退火板材室温和高温压缩应力-应变曲线（具有典型性能的厚 $2\mathrm{mm}$ 的板材）见图5-3

# 3.2.4 冲击性能

3.2.4.1 退火板材室温冲击韧性 $a_{\mathrm{kl}} = 98\mathrm{kJ}\cdot \mathrm{m}^{-1}$   
3.2.4.2 挤压条材室温冲击韧性

$$
\omega_ {R 1} = 9 8 k J / m ^ {2}.
$$

3.2.5 弯曲性能见表3-7。  
3.2.6 扭转与剪切性能 见表3-8。  
3.2.7 应力集中

3.2.7.1 缺口敏感性 见表3-9。  
3.3 持久和蠕变性能  
3.3.1 高温持久性能

表3-6  

<table><tr><td>品种</td><td>状态</td><td>\( \delta /\mathrm{{nm}} \)</td><td>取样 方向</td><td>\( {\sigma }_{\mathrm{p}} \) . MPa 米源</td></tr><tr><td rowspan="2">热轧板材</td><td rowspan="2">R</td><td rowspan="2">25~29</td><td>横向</td><td>8: -4,</td></tr><tr><td>纵向</td><td>8#</td></tr><tr><td>冷轧退火板材</td><td>M</td><td>0.8~2.0</td><td>纵向</td><td>9#</td></tr><tr><td>挤压条材</td><td>R</td><td>\( S \sim  {10}{\mathrm{\;{cm}}}^{2} \)</td><td>纵向</td><td>61</td></tr></table>

表3-7  

<table><tr><td>\( H/( \)</td><td></td><td>\( 2^{\circ} \)</td><td>150</td><td>\( 200 \)</td><td>250</td><td>300</td><td>...</td></tr><tr><td rowspan="2">最小弯曲半径 \( R \)</td><td>纵向</td><td>\( 5\sim6s \)</td><td>\( 4\sim5s \)</td><td>\( 3\sim4s \)</td><td>\( 2.5\sim3s \)</td><td>\( 2\sim2.5s \)</td><td>1</td></tr><tr><td>横向</td><td>\( 4.5\sim5s \)</td><td>\( 3.3\sim3.5s \)</td><td>\( 2.5\sim3s \)</td><td>\( 2\sim2.5s \)</td><td>\( 1.5\sim2s \)</td><td>1</td></tr></table>

注：弯曲角 $< 90^{\circ}$ 时弯曲半径 $R = n \cdot s$ ，其中 $s$ 为材料的厚度。

表3-8[19]  

<table><tr><td>品种</td><td>状态</td><td>δ/mm</td><td>取样方向</td><td>τb/MPa</td><td>τp0.3/MPa</td><td>τ/MPa</td><td>扭转角(°)</td></tr><tr><td rowspan="2">挤压带材</td><td rowspan="2">R</td><td rowspan="2">20</td><td>纵向</td><td>186</td><td>59</td><td>147</td><td>340</td></tr><tr><td>横向</td><td>176</td><td>59</td><td>147</td><td>315</td></tr></table>

表3-9  

<table><tr><td rowspan="2">品种</td><td rowspan="2">d/mm</td><td rowspan="2">状态</td><td rowspan="2">加载方法</td><td colspan="2">σbH/σb</td><td colspan="2">σH2/MPa</td></tr><tr><td>-70℃</td><td>20℃</td><td>0°</td><td>4°</td></tr><tr><td>挤压棒材</td><td>25</td><td>R</td><td>静载荷</td><td>1.08</td><td>1.19</td><td>34</td><td>181</td></tr></table>

注：缺 $1r_{\mathrm{b}} = 0.1\mathrm{mm},K_{\mathrm{l}} = 4.0$

# 3.3.1.1 高温持久强度极限见表3-10.

表3-10
