Repository: C-zj02/CFD-claw

<div align="center">

**English** | [中文](#中文版) | [Français](README_FR.md) | [Русский](README_RU.md) | [हिन्दी](README_HI.md) | [العربية](README_AR.md) | [Português](README_PT.md)

# 🚀 Claude Code Python

**A Complete Python Reimplementation Based on Real Claude Code Source**

*From TypeScript Source → Rebuilt in Python with ❤️*

***
**🔥 Active Development • New Features Weekly 🔥**

</div>

***

## 🎯 What is This?

**Clawd Code** is a **complete Python rewrite** of Claude Code, based on the **real TypeScript source code**.

File: RAG-data/中国航空材料手册(第2版) 第4卷 钛合金 铜合金001-200.pdf-b4903744-8c00-4256-a6b1-ad96b4ae46a6.md (part 5 of 12)
# 中国航空机械手册
图3-2 TC2合金板材缺口试样室温轴向加载疲劳 $S - N$ 曲线[5]

材料品种：板材

材料规格： $\delta 2.0\mathrm{mm}$

热处理状态： $700\mathrm{C},30\mathrm{min}$ ，空冷

材料强度： $\sigma_{\mathrm{b}} = 748\mathrm{MPa}$

$$
\sigma_ {\mathrm {P 0 . 2}} = 7 2 0 \mathrm {M P a}
$$

取样方向：T

加载方式：轴向

应力比：0.1

试验频率： $120\mathrm{Hz}$

试验环境： $20\mathrm{C}$ ，空气

试样数：29

表3-15[2]  

<table><tr><td rowspan="2">品种</td><td rowspan="2">δ或d/mm</td><td rowspan="2">状态</td><td colspan="7">E/GPa</td></tr><tr><td>20℃</td><td>250℃</td><td>300℃</td><td>350℃</td><td>400℃</td><td>500℃</td><td>550℃</td></tr><tr><td>板材</td><td>0.5~10.0</td><td>退火</td><td>107.9</td><td>91.2</td><td>84.3</td><td>80.4</td><td>71.6</td><td>55.9</td><td>-</td></tr><tr><td>棒材</td><td>-</td><td>退火</td><td>117.7</td><td>107.9</td><td>-</td><td>-</td><td>-</td><td>-</td><td>71.6</td></tr></table>

# 4 组织结构

4.1 相变温度 $\alpha +\beta \rightarrow \beta$ 转变温度为 $940^{\circ}\mathrm{C}\pm 20^{\circ}\mathrm{C}^{[2]}$   
4.2 时间-温度-组织转变曲线  
4.3 合金组织结构 合金在室温平衡状态下由 $\alpha$ 和少量 $\beta$ 相组成， $\beta$ 相的含量一般为 $2\% \sim 4\%$ 。当合金从 $\beta$ 相区快速冷却时，得到过饱和的马氏体 $\alpha'$ 相；从 $\alpha + \beta$ 相区上部（例如 $910^{\circ}\mathrm{C}$ ）快速冷却时得到 $\alpha'$ 相和少量的初生 $\alpha$ 相；若从 $\alpha + \beta$ 相区下部快速冷却，则得到初生 $\alpha$ 相和保留的 $\beta$ 相。

# 5 工艺性能与要求

5.1 成形性能 该合金热状态下工艺塑性良好。一般推荐采用热冲压, 若零件在冷态下成形, 应采用中间退火, 退火温度为 $650 \sim 680^{\circ} \mathrm{C}$ 。当冲压复杂零件时, 应在加热状态下成形, 毛坯可采用电阻加热或氧-乙炔喷灯加热, 加热温度一般为 $550 \sim 600^{\circ} \mathrm{C}$ 。

5.1.1 退火板材的成形性能见表5-1。

表5-1[6]  

<table><tr><td colspan="2">成形性能</td><td>冷态</td><td>热态</td><td colspan="2">成形性能</td><td>冷态</td><td>热态</td></tr><tr><td>最小弯曲半径</td><td>最低值工作值</td><td>(2.5~3.0)δ(4.0~5.0)δ</td><td>(1.5~2.0)δ(2.0~2.5)δ</td><td>极限翻边系数</td><td>极限值工作值</td><td>1.50~1.701.35~1.60</td><td>1.75~1.901.60~1.75</td></tr><tr><td>极限拉深系数</td><td>极限值工作值</td><td>1.55~1.751.40~1.60</td><td>&gt;2.21.8~2.0</td><td>极限压窝系数</td><td>平面压出球面压出</td><td>0.12~0.200.25~0.40</td><td>0.20~0.240.28~0.32</td></tr></table>

5.1.2 变形抗力见表5-2。

表5-2[7]  

<table><tr><td rowspan="2">变形温度/℃</td><td colspan="4">以下变形速率(s-1)的最大变形抗力/MPa</td><td rowspan="2">变形温度/℃</td><td colspan="4">以下变形速率(s-1)的最大变形抗力/MPa</td></tr><tr><td>10-2</td><td>1</td><td>10</td><td>102</td><td>10-2</td><td>1</td><td>10</td><td>102</td></tr><tr><td>700</td><td>142</td><td>314</td><td>337</td><td>336</td><td>1000</td><td>11</td><td>20</td><td>36</td><td>55</td></tr><tr><td>800</td><td>92</td><td>178</td><td>212</td><td>238</td><td rowspan="2">1100</td><td rowspan="2">09</td><td rowspan="2">15</td><td rowspan="2">25</td><td rowspan="2">38</td></tr><tr><td>900</td><td>58</td><td>97</td><td>136</td><td>161</td></tr></table>

5.1.3 热变形工艺规范见表5-3。

表5-3[2]  

<table><tr><td>热变形类型</td><td>加热温度/℃</td><td>终止温度/℃</td><td>一火变形量/%</td><td>热变形类型</td><td>加热温度/℃</td><td>终止温度/℃</td><td>一火变形量/%</td></tr><tr><td>铸锭开坯</td><td>1080</td><td>≥850</td><td>30~50</td><td>压力机模锻</td><td>900~930</td><td>≥750</td><td>40~70</td></tr><tr><td>坯料锻造</td><td>980</td><td>≥800</td><td>40~70</td><td>锻锤模锻</td><td>910~950</td><td>≥800</td><td>40~70</td></tr></table>

5.2 焊接性能 TC2 合金系近 $\alpha$ 型钛合金，退火状态含有少量 $\beta$ 相，适宜于氩弧焊、点焊和缝焊。焊接接头不易产生裂纹、缩孔等缺陷。熔焊焊接接头的强度和塑性接近于基体金属的强度和塑性。焊接后，最好进行去应力退火，以消除焊接内应力。

5.2.1 手工钨极氩弧焊焊接工艺参数见表5-4。

表5-4[8]  

<table><tr><td>焊接材料</td><td>δ/mm</td><td>坡口型式</td><td>填充材料</td><td>焊接层数</td><td>焊丝直径/mm</td><td>I/A</td><td>v/(mm/s)</td></tr><tr><td>板材</td><td>2.5</td><td>α=45°</td><td>TA0-1</td><td>1</td><td>3.0</td><td>70~80</td><td>1.7~2.3</td></tr></table>

5.2.2 钨极氩弧焊接头力学性能见表5-5。

表5-5[5]  

<table><tr><td>焊接材料</td><td>δ/mm</td><td>状态</td><td>取样方向</td><td>θ/℃</td><td>σb/MPa</td><td>δ5/%</td><td>断口位置</td><td>α(D=2δ)/ (°)</td><td>σ100/MPa</td></tr><tr><td rowspan="3">板材</td><td rowspan="3">2.0</td><td rowspan="3">基体退火</td><td rowspan="3">T</td><td>-70</td><td>942</td><td>21.7</td><td>—</td><td>—</td><td>—</td></tr><tr><td>20</td><td>748</td><td>24.6</td><td>—</td><td>50.8</td><td>—</td></tr><tr><td>400</td><td>531</td><td>27.4</td><td>—</td><td>—</td><td>530</td></tr></table>

续表 $5 - 5^{[5]}$   

<table><tr><td>焊接材料</td><td>δ/mm</td><td>状态</td><td>取样方向</td><td>θ/℃</td><td>σb/MPa</td><td>δ5/%</td><td>断口位置</td><td>α(D=2δ)/(°)</td><td>σ100/MPa</td></tr><tr><td rowspan="4">板 板</td><td rowspan="4">2.0</td><td rowspan="4">焊接+600℃,1h,炉冷</td><td rowspan="3">T</td><td>-70</td><td>1005</td><td>15.8</td><td>基体</td><td>-</td><td>-</td></tr><tr><td>20</td><td>777</td><td>16.9</td><td>基体</td><td>47.3</td><td>-</td></tr><tr><td>400</td><td>483</td><td>10.0</td><td>焊缝</td><td>-</td><td>530</td></tr><tr><td>45°①</td><td>20</td><td>822</td><td>14.5</td><td>基体</td><td>-</td><td>-</td></tr></table>

① 拉伸方向与轧制方向垂直，与焊缝成 $45^{\circ}$ 角。

5.2.3 钨极氩弧焊接头轴向加载疲劳极限见表5-6。   
表5-6[5]  

<table><tr><td>焊接材料</td><td>δ/mm</td><td>状态</td><td>取样方向</td><td>θ/℃</td><td>Kt</td><td>R</td><td>N/周</td><td>σD/MPa</td></tr><tr><td rowspan="2">板材</td><td rowspan="2">2.0</td><td>基体退火</td><td>T</td><td>20</td><td>3</td><td>0.1</td><td>10^7</td><td>250</td></tr><tr><td>焊接+600℃,1h,炉冷</td><td>T</td><td>20</td><td>3</td><td>0.1</td><td>10^7</td><td>205</td></tr></table>

# 6 功能考核试验

# 7 使用建议

建议在各种型号的飞机和发动机上选用TC2钛合金。

# 参考文献

1 Ia3yHOB C Γ, BaKeHH C Φ, H npIO IIpHMeHeHHe THTaHa B HapOJHOM Xo3HCTBeIO KHeB: IVaTeIbCTBO《TexHnKa》，1975  
2 格拉祖诺夫, 莫依谢耶夫. 结构钛合金. 国营洪都机械厂译. 1977  
3宝鸡有色金属加工厂.TC2钛合金板材检验数据汇编.1999  
4宝鸡有色金属加工厂.TC2钛合金棒材检验数据汇编.1999  
5 北京航空材料研究院. TC2 钛合金性能数据汇编. 2000  
6 稀有金属加工手册. 北京: 冶金工业出版社. 1984  
7 AHOIKH HΦ,EpMaHOK M 3. IIOJyΦa6pHKaTB H3 THTaHOBbIX CIIJAOB. MockBa: OHTI BHIJC,1996.161

编写 魏寿庸 李兴无

审校 夏绍玉

# TA11

# 1 概述

TA11合金是一种近 $\alpha$ 型钛合金，其名义成分为Ti-8Al-1Mo-1V，含有 $\alpha$ 稳定元素Al和同晶型 $\beta$ 稳定元素Mo和V。该合金具有较高的弹性模量和较低的密度，所以其比刚度是工业钛合金中最高的。该合金的室温抗拉强度与TC4合金相当，但高温强度和抗蠕变性能优于TC4合金。TA11合金对热盐应力腐蚀的敏感性比TC4合金更高。该合金主要用于制造航空发动机高压压气机盘、叶片和机匣等，最高长期工作温度为 $450^{\circ}\mathrm{C}$ 。生产的半成品主要有棒材、锻件、板带材、焊丝等。

1.1 材料牌号 TA11。  
1.2 相近牌号 Ti-8Al-1Mo-1V（美国）。  
1.3 材料的技术标准

XJ/BS 5163—1997《YZTi-811合金棒材》（宝鸡有色金属加工厂）

AMS 4972D—1990《固溶处理并稳定化的Ti-8Al-1Mo-1V合金棒材、丝材和环形件》

1.4 化学成分 XJ/BS 5163—1997规定的化学成分见表1-1。

%

表1-1  

<table><tr><td colspan="4">合金元素</td><td colspan="8">杂质 不大于</td></tr><tr><td rowspan="2">Al</td><td rowspan="2">Mo</td><td rowspan="2">V</td><td rowspan="2">Ti</td><td rowspan="2">Fe</td><td rowspan="2">C</td><td rowspan="2">N</td><td rowspan="2">H</td><td rowspan="2">O</td><td rowspan="2">Y</td><td colspan="2">其他元素①</td></tr><tr><td>单个</td><td>总和</td></tr><tr><td>7.35~8.35</td><td>0.75~1.25</td><td>0.75~1.25</td><td>余量</td><td>0.30</td><td>0.08</td><td>0.05</td><td>0.015</td><td>0.12</td><td>0.005</td><td>0.10</td><td>0.40</td></tr></table>

① 产品出厂时供方可不检验其他元素和Y，用户要求并在合同中注明时应予以检验。

# 1.5 热处理制度

1.5.1 双重退火 $900\sim 925^{\circ}C,1h$ ，空冷 $+565\sim 595^{\circ}C,8h$ ，空冷。  
1.5.2 去应力退火 $600\sim 700^{\circ}\mathrm{C},0.25\sim 4\mathrm{h}$ ，空冷或炉冷[1]。  
1.6 品种规格与供应状态 见表1-2。

表1-2  

<table><tr><td>技术标准</td><td>品种</td><td>d/mm</td><td>供应状态</td></tr><tr><td>XJ/BS 5163-1997</td><td>棒材</td><td>≤60</td><td>R</td></tr></table>

1.7 熔炼与铸造工艺 合金应经过两次以上真空自耗电极电弧炉熔炼。用于制造航空发动机转子零件的合金应经过三次真空自耗熔炼。  
1.8 应用概况与特殊要求 TA11合金已用于制造航空发动机高压压气机转子叶片。由于该合金对氯化物应力腐蚀的敏感性，因此在含有氯化物的环境下使用应格外小心。

# 2 物理及化学性能

# 2.1 热性能

2.1.1 熔化温度范围 约 $1704\mathrm{C}^{[2]}$   
2.1.2 热导率 见表2-1。

表 2-1[3]  

<table><tr><td>θ/℃</td><td>20</td><td>100</td><td>200</td><td>300</td><td>400</td><td>450</td><td>500</td><td>600</td><td>650</td></tr><tr><td>λ/(W/(m·℃))</td><td>6.7</td><td>7.6</td><td>8.7</td><td>10.0</td><td>11.4</td><td>12.1</td><td>12.9</td><td>14.5</td><td>15.4</td></tr></table>

2.1.3 比热容 见表2-2。  
2.1.4 线膨胀系数 见表2-3。  
2.2 密度 $\rho = 4.37\mathrm{g / cm}^{3[3]}$

2.3 电性能 室温电阻率

$$
\rho = 1. 9 7 \mu \Omega \cdot \mathrm {m} ^ {[ 1 ]} 。
$$

表 2-2[3]  

<table><tr><td>θ/℃</td><td>20</td><td>100</td><td>200</td><td>300</td><td>400</td><td>450</td><td>500</td><td>600</td><td>650</td></tr><tr><td>c/(J/(kg·℃))</td><td>554</td><td>573</td><td>597</td><td>624</td><td>653</td><td>668</td><td>683</td><td>717</td><td>734</td></tr></table>

表2-3[3]  

<table><tr><td>θ/℃</td><td>20~100</td><td>20~200</td><td>20~300</td><td>20~400</td><td>20~500</td><td>20~600</td><td>20~700</td><td>20~800</td></tr><tr><td>α1/10-6℃-1</td><td>8.5</td><td>8.9</td><td>9.3</td><td>9.6</td><td>9.7</td><td>9.8</td><td>9.7</td><td>9.6</td></tr></table>

2.4 磁性能 无磁性。

2.5 化学性能

2.5.1 抗氧化性能 与TC4合金相近。

2.5.2 耐腐蚀性能 合金在大气条件下和海水中稳定，但对氯化物应力腐蚀是敏感的，不论高温（热盐应力腐蚀）还是环境温度（含水应力腐蚀）的氯化物都敏感。试样在不同浓度的盐涂覆下，经应力热暴露后的室温拉伸性能见表2-4。

表2-4[4]  

<table><tr><td rowspan="2">品种</td><td rowspan="2">状态</td><td colspan="4">热暴露条件</td><td>σb</td><td>σP0.2</td><td>δ5</td><td>ψ</td><td rowspan="2">品种</td><td rowspan="2">状态</td><td colspan="4">热暴露条件</td><td>σb</td><td>σP0.2</td><td>δ5</td><td>ψ</td></tr><tr><td>盐浓度/(mg/cm2)</td><td>θ/℃</td><td>σ/MPa</td><td>t/h</td><td colspan="2">MPa</td><td colspan="2">%</td><td>盐浓度/(mg/cm2)</td><td>θ/℃</td><td>σ/MPa</td><td>t/h</td><td colspan="2">MPa</td><td colspan="2">%</td></tr><tr><td rowspan="8">棒材</td><td rowspan="8">双重退火</td><td>0.1</td><td rowspan="5">425</td><td rowspan="5">167</td><td rowspan="5">100</td><td>953</td><td>922</td><td>16</td><td>37</td><td rowspan="8">棒材</td><td rowspan="8">双重退火</td><td rowspan="2">0.2</td><td rowspan="2">425</td><td rowspan="2">180</td><td>150</td><td>958</td><td>926</td><td>15</td><td>36</td></tr><tr><td>0.2</td><td>950</td><td>914</td><td>17</td><td>39</td><td>200</td><td>933</td><td>911</td><td>5.3</td><td>5.9</td></tr><tr><td>0.4</td><td>946</td><td>912</td><td>16</td><td>39</td><td rowspan="6">0.2</td><td rowspan="6">370</td><td>100</td><td rowspan="6">100</td><td>950</td><td>919</td><td>17</td><td>37</td></tr><tr><td>1.0</td><td>958</td><td>928</td><td>16</td><td>41</td><td>150</td><td>959</td><td>928</td><td>17</td><td>39</td></tr><tr><td>6.2</td><td>951</td><td>916</td><td>16</td><td>39</td><td>200</td><td>962</td><td>931</td><td>16</td><td>39</td></tr><tr><td rowspan="3">0.2</td><td rowspan="3">425</td><td rowspan="3">180</td><td>10</td><td>959</td><td>930</td><td>16</td><td>36</td><td>250</td><td>956</td><td>925</td><td>16</td><td>37</td></tr><tr><td>50</td><td>954</td><td>925</td><td>15</td><td>37</td><td>300</td><td>954</td><td>923</td><td>16</td><td>30</td></tr><tr><td>100</td><td>965</td><td>931</td><td>17</td><td>37</td><td>410</td><td>957</td><td>923</td><td>12</td><td>18</td></tr></table>

# 3 力学性能

3.1 技术标准规定的性能 见表3-1。

表3-1  

<table><tr><td rowspan="2">技术标准</td><td rowspan="2">品种</td><td rowspan="2">d/mm</td><td rowspan="2">状态</td><td colspan="4">室温</td><td colspan="4">425℃</td></tr><tr><td>σb/MPa</td><td>σP0.2/MPa</td><td>δ5/%</td><td>ψ/%</td><td>σb/MPa</td><td>σP0.2/MPa</td><td>δ5/%</td><td>ψ/%</td></tr><tr><td>XJ/BS 5163-1997</td><td>棒材</td><td>≤60</td><td>双重退火</td><td>≥895</td><td>≥825</td><td>≥10</td><td>≥20</td><td>≥620</td><td>≥485</td><td>≥10</td><td>≥25</td></tr><tr><td rowspan="3">技术标准</td><td>425℃</td><td colspan="4">热稳定性①</td><td colspan="6">室温缺口应力断裂</td></tr><tr><td rowspan="2">σ0.2/100/MPa</td><td rowspan="2">σb/MPa</td><td rowspan="2">σP0.2/MPa</td><td rowspan="2">δ5/%</td><td rowspan="2">ψ/%</td><td colspan="2">d≤37.5mm</td><td colspan="4">d&gt;37.5mm</td></tr><tr><td>σ/MPa</td><td>t/h</td><td colspan="2">σ/MPa</td><td colspan="2">t/h</td></tr><tr><td>XJ/BS 5163-1997</td><td>≥410</td><td>≥895</td><td>≥825</td><td>≥9</td><td>≥18</td><td>1035</td><td>≥5</td><td colspan="2">895</td><td colspan="2">≥5</td></tr></table>

① 热稳定试验方法足，最终机加工成拉伸试样后，经 $425\mathrm{C}$ ，100h热暴露后进行室温拉伸。

# 3.2 室温及各种温度下的力学性能

# 3.2.1 硬度 室温硬度见表3-2。

# 3.2.2 拉伸性能

3.2.2.1 棒材的拉伸性能统计值见表3-3。

表3-2[1]  

<table><tr><td>品种</td><td>状态</td><td>d/mm</td><td>HRC</td><td>HBS</td></tr><tr><td rowspan="2">棒材</td><td rowspan="2">双重退火</td><td>64</td><td>35</td><td>-</td></tr><tr><td>25~40</td><td>-</td><td>275~313</td></tr></table>

表3-3[5]  

<table><tr><td colspan="3">技术标准</td><td colspan="5">XJ/BS 5163-1997</td><td colspan="3">技术标准</td><td colspan="5">XJ/BS 5163-1997</td></tr><tr><td colspan="3">品种</td><td colspan="5">棒材</td><td colspan="3">品种</td><td colspan="5">棒材</td></tr><tr><td colspan="3">规格</td><td colspan="5">d&lt;50mm</td><td colspan="3">规格</td><td colspan="5">d&lt;50mm</td></tr><tr><td colspan="3">状态</td><td colspan="5">双重退火</td><td colspan="3">状态</td><td colspan="5">双重退火</td></tr><tr><td>θ/C</td><td>取样方向</td><td>拉伸性能</td><td>S</td><td>X</td><td>min</td><td>max</td><td>n</td><td>θ/C</td><td>取样方向</td><td>拉伸性能</td><td>S</td><td>X</td><td>min</td><td>max</td><td>n</td></tr><tr><td rowspan="4">20</td><td rowspan="4">L</td><td>σb/MPa</td><td>895</td><td>965</td><td>920</td><td>1010</td><td>18</td><td rowspan="4">425</td><td rowspan="4">L</td><td>σb/MPa</td><td>620</td><td>704</td><td>620</td><td>745</td><td>18</td></tr><tr><td>σP0.2/MPa</td><td>825</td><td>931</td><td>890</td><td>970</td><td>18</td><td>σP0.2/MPa</td><td>485</td><td>567</td><td>525</td><td>620</td><td>18</td></tr><tr><td>δs/%</td><td>10</td><td>19.1</td><td>17</td><td>21</td><td>18</td><td>δs/%</td><td>10</td><td>23.9</td><td>20</td><td>27</td><td>18</td></tr><tr><td>ψ/%</td><td>20</td><td>38.0</td><td>36</td><td>41</td><td>18</td><td>ψ/%</td><td>25</td><td>53.5</td><td>43</td><td>64</td><td>18</td></tr></table>

# 3.2.2.2 各种温度下的拉伸性能见表3-4。

表3-4[3]  

<table><tr><td rowspan="2">品种</td><td rowspan="2">d/mm</td><td rowspan="2">状态</td><td rowspan="2">取样方向</td><td rowspan="2">θ/C</td><td>σb</td><td>σP0.2</td><td>σP0.1</td><td>δ5</td><td>ψ</td></tr><tr><td colspan="3">MPa</td><td colspan="2">%</td></tr><tr><td rowspan="6">棒材</td><td rowspan="6">12</td><td rowspan="6">910℃,1h,空冷+580℃,8h,空冷</td><td rowspan="6">L</td><td>20</td><td>928</td><td>890</td><td>907</td><td>21.5</td><td>46.0</td></tr><tr><td>100</td><td>832</td><td>777</td><td>780</td><td>22.5</td><td>47.0</td></tr><tr><td>200</td><td>798</td><td>707</td><td>713</td><td>22.3</td><td>51.3</td></tr><tr><td>300</td><td>727</td><td>603</td><td>608</td><td>25.0</td><td>52.0</td></tr><tr><td>400</td><td>665</td><td>532</td><td>532</td><td>24.7</td><td>56.0</td></tr><tr><td>450</td><td>662</td><td>522</td><td>523</td><td>24.7</td><td>58.3</td></tr></table>

# 3.2.3 冲击性能 见表3-5。

表3-5[3]  

<table><tr><td>品种</td><td>d/mm</td><td>状态</td><td>取样方向</td><td>θ/C</td><td>aKU/(kJ/m2)</td><td>品种</td><td>d/mm</td><td>状态</td><td>取样方向</td><td>θ/C</td><td>aKU/(kJ/m2)</td></tr><tr><td rowspan="3">棒材</td><td rowspan="3">16</td><td rowspan="3">910℃,1h,空冷+580℃,8h,空冷</td><td rowspan="3">L</td><td>20</td><td>625</td><td rowspan="3">棒材</td><td rowspan="3">16</td><td rowspan="3">910℃,1h,空冷+580℃,8h,空冷</td><td rowspan="3">L</td><td>300</td><td>1362</td></tr><tr><td>100</td><td>929</td><td>400</td><td>1417</td></tr><tr><td>200</td><td>1283</td><td>450</td><td>1517</td></tr></table>

# 3.2.4 扭转与剪切性能 扭转性能见表3-6。

表3-6[3]  

<table><tr><td rowspan="2">品种</td><td rowspan="2">d/mm</td><td rowspan="2">状态</td><td rowspan="2">取样方向</td><td rowspan="2">θ/℃</td><td>τb</td><td>τP0.3</td><td rowspan="2">品种</td><td rowspan="2">d/mm</td><td rowspan="2">状态</td><td rowspan="2">取样方向</td><td rowspan="2">θ/C</td><td>τb</td><td>τP0.3</td></tr><tr><td colspan="2">MPa</td><td colspan="2">MPa</td></tr><tr><td rowspan="3">棒材</td><td rowspan="3">16</td><td rowspan="3">910℃,1h,空冷+580℃,8h,空冷</td><td rowspan="3">L</td><td>20</td><td>810</td><td>582</td><td rowspan="3">棒材</td><td rowspan="3">16</td><td rowspan="3">910℃,1h,空冷+580℃,8h,空冷</td><td rowspan="3">L</td><td>300</td><td>669</td><td>387</td></tr><tr><td>100</td><td>772</td><td>521</td><td>400</td><td>626</td><td>370</td></tr><tr><td>200</td><td>719</td><td>445</td><td>450</td><td>615</td><td>354</td></tr></table>

# 3.2.5 承载性能 见表3-7。

3.2.6 应力集中 见表3-8。

表3-7[6]  

<table><tr><td rowspan="2">品种</td><td rowspan="2">δ/mm</td><td rowspan="2">状态</td><td rowspan="2">θ/℃</td><td rowspan="2">e/D</td><td>σbru/MPa</td><td>σbry/MPa</td></tr><tr><td>S</td><td>S</td></tr><tr><td rowspan="2">板材</td><td rowspan="2">0.4~4.8</td><td rowspan="2">双重退火</td><td rowspan="2">20</td><td>1.5</td><td>1538</td><td>1200</td></tr><tr><td>2.0</td><td>1855</td><td>1317</td></tr></table>

表3-8[3]  

<table><tr><td>品种</td><td>d/mm</td><td>状态</td><td>取样方向</td><td>Kt</td><td>θ/℃</td><td>σbH/MPa</td><td>σbH/σb</td><td>品种</td><td>d/mm</td><td>状态</td><td>取样方向</td><td>Kt</td><td>θ/℃</td><td>σbH/MPa</td><td>σbH/σb</td></tr><tr><td rowspan="3">棒材</td><td rowspan="3">12</td><td rowspan="3">910℃,1h,空冷+580℃,8h,空冷</td><td rowspan="3">L</td><td rowspan="3">3</td><td>20</td><td>1498</td><td>1.61</td><td rowspan="3">棒材</td><td rowspan="3">12</td><td rowspan="3">910℃,1h,空冷+580℃,8h,空冷</td><td rowspan="3">L</td><td rowspan="3">3</td><td>300</td><td>1071</td><td>1.47</td></tr><tr><td>100</td><td>1335</td><td>1.60</td><td>400</td><td>990</td><td>1.49</td></tr><tr><td>200</td><td>1178</td><td>1.48</td><td>450</td><td>973</td><td>1.47</td></tr></table>

# 3.2.7 热稳定性

# 3.2.7.1 试样热暴露后的室温拉伸性能见表3-9。

表3-9[4.5]  

<table><tr><td rowspan="2">品种</td><td rowspan="2">d/mm</td><td rowspan="2">状态</td><td rowspan="2">取样方向</td><td colspan="3">热暴露条件</td><td>σb</td><td>σPo.2</td><td>δ5</td><td>ψ</td><td rowspan="2">品种</td><td rowspan="2">d/mm</td><td rowspan="2">状态</td><td rowspan="2">取样方向</td><td colspan="3">热暴露条件</td><td>σb</td><td>σPo.2</td><td>δ5</td><td>ψ</td></tr><tr><td>θ/C</td><td>σ/MPa</td><td>t/h</td><td colspan="2">MPa</td><td colspan="2">%</td><td>θ/C</td><td>σ/MPa</td><td>t/h</td><td colspan="2">MPa</td><td colspan="2">%</td></tr><tr><td rowspan="11">棒材</td><td rowspan="11">16</td><td rowspan="11">双重退火</td><td rowspan="11">L</td><td colspan="3">未暴露</td><td>977</td><td>937</td><td>16.3</td><td>37.7</td><td rowspan="11">棒材</td><td rowspan="11">16</td><td rowspan="11">双重退火</td><td rowspan="11">L</td><td rowspan="5">425</td><td>98</td><td rowspan="5">100</td><td>982</td><td>928</td><td>17</td><td>38</td></tr><tr><td rowspan="5">425</td><td rowspan="5">0</td><td>100</td><td>948</td><td>907</td><td>19</td><td>31</td><td>196</td><td>956</td><td>913</td><td>16</td><td>34</td></tr><tr><td>200</td><td>944</td><td>913</td><td>19</td><td>40</td><td>294</td><td>1007</td><td>950</td><td>20</td><td>34</td></tr><tr><td>300</td><td>957</td><td>923</td><td>19</td><td>38</td><td>410</td><td>979</td><td>935</td><td>18</td><td>39</td></tr><tr><td>400</td><td>953</td><td>925</td><td>19</td><td>38</td><td>490</td><td>1005</td><td>932</td><td>19</td><td>37</td></tr><tr><td>500</td><td>960</td><td>928</td><td>18</td><td>37</td><td>325</td><td rowspan="5">410</td><td rowspan="5">100</td><td>1000</td><td>915</td><td>18</td><td>35</td></tr><tr><td rowspan="5">425</td><td rowspan="5">410</td><td>100</td><td>941</td><td>875</td><td>19</td><td>39</td><td>375</td><td>1002</td><td>953</td><td>17</td><td>42</td></tr><tr><td>200</td><td>972</td><td>922</td><td>17</td><td>40</td><td>425</td><td>979</td><td>935</td><td>18</td><td>39</td></tr><tr><td>300</td><td>947</td><td>886</td><td>18</td><td>33</td><td>475</td><td>1015</td><td>929</td><td>19</td><td>40</td></tr><tr><td>400</td><td>967</td><td>893</td><td>17</td><td>39</td><td>525</td><td>979</td><td>952</td><td>2.5</td><td>9.2</td></tr><tr><td>500</td><td>952</td><td>868</td><td>18</td><td>33</td><td>-</td><td>-</td><td>-</td><td>-</td><td>-</td><td>-</td><td>-</td></tr></table>

# 3.3 持久和蠕变性能 高温蠕变性能见表3-10。

表3-10[4.5]  

<table><tr><td>品种</td><td>d/mm</td><td>状态</td><td>取样方向</td><td>θ/℃</td><td>σ0.2/100/MPa</td></tr><tr><td>棒材</td><td>≤42</td><td>双重退火</td><td>L</td><td>425</td><td>410</td></tr></table>

# 3.4 疲劳性能

# 3.5 弹性性能

3.5.1 弹性模量 见表3-11。室温压缩弹性模量 $E_{\mathrm{C}} = 124\mathrm{GPa}^{[6]}$

表3-11[3,6]  

<table><tr><td>品种</td><td>d/mm</td><td>状态</td><td>取样方向</td><td>θ/C</td><td>E/GPa</td><td>ED/GPa</td><td>品种</td><td>d/mm</td><td>状态</td><td>取样方向</td><td>θ/C</td><td>E/GPa</td><td>ED/GPa</td></tr><tr><td>棒材</td><td>-</td><td>双重退火</td><td>-</td><td>20</td><td>121</td><td>-</td><td rowspan="4">棒材</td><td rowspan="4">12</td><td rowspan="4">双重退火</td><td rowspan="4">L</td><td>300</td><td>101</td><td>102.9</td></tr><tr><td rowspan="3">棒材</td><td rowspan="3">12</td><td rowspan="3">双重退火</td><td rowspan="3">L</td><td>20</td><td>113</td><td>117.8</td><td>400</td><td>97</td><td>97.1</td></tr><tr><td>100</td><td>109</td><td>114.0</td><td>425</td><td>-</td><td>95.5</td></tr><tr><td>200</td><td>106</td><td>109.0</td><td>450</td><td>93</td><td>94.0</td></tr></table>

# 3.5.2 切变模量 见表3-12。

表3-12[3]  

<table><tr><td>品种</td><td>d/mm</td><td>状态</td><td>取样方向</td><td>θ/℃</td><td>G/GPa</td><td>品种</td><td>d/mm</td><td>状态</td><td>取样方向</td><td>θ/℃</td><td>G/GPa</td></tr><tr><td rowspan="4">棒材</td><td rowspan="4">12</td><td rowspan="4">双重退火</td><td rowspan="4">L</td><td>20</td><td>45.3</td><td rowspan="4">棒材</td><td rowspan="4">12</td><td rowspan="4">双重退火</td><td rowspan="4">L</td><td>400</td><td>37.5</td></tr><tr><td>100</td><td>44.0</td><td>425</td><td>36.9</td></tr><tr><td>200</td><td>41.9</td><td>450</td><td>36.3</td></tr><tr><td>300</td><td>39.7</td><td>-</td><td>-</td></tr></table>

# 3.5.3 泊松比 见表3-13。

表3-13[3]  

<table><tr><td>品种</td><td>d/mm</td><td>状态</td><td>取样方向</td><td>θ/C</td><td>μ</td><td>品种</td><td>d/mm</td><td>状态</td><td>取样方向</td><td>θ/C</td><td>μ</td></tr><tr><td rowspan="4">棒材</td><td rowspan="4">12</td><td rowspan="4">双重退火</td><td rowspan="4">L</td><td>20</td><td>0.30</td><td rowspan="4">棒材</td><td rowspan="4">12</td><td rowspan="4">双重退火</td><td rowspan="4">L</td><td>400</td><td>0.29</td></tr><tr><td>100</td><td>0.30</td><td>425</td><td>0.29</td></tr><tr><td>200</td><td>0.30</td><td>450</td><td>0.30</td></tr><tr><td>300</td><td>0.30</td><td>-</td><td>-</td></tr></table>

# 4 组织结构

4.1 相变温度 $\alpha +\beta \rightarrow \beta$ 转变温度为 $1040^{\circ}\mathrm{C}^{[1]}$

4.2 时间-温度-组织转变曲线

4.3 合金组织结构 合金在 $\beta$ 转变温度以下至 $900^{\circ}\mathrm{C}$ 的 $\alpha + \beta$ 相区温度区间内快速冷却， $\beta$ 相转变为马氏体组织，而在此温度区间以下快速冷却，富Mo和V的 $\beta$ 相被保留下来。当在 $450^{\circ}\mathrm{C}$ 温度下加热时 $\beta$ 相分解。合金的组织主要为 $\alpha$ 相与少量的 $\beta$ 相。

# 5 工艺性能与要求

# 5.1 成形性能

5.1.1 热成形性 TA11 合金的热成形性是与其他富 $\alpha$ 相合金相类似的, 其 $\beta$ 转变温度高于 TC4 合金, 因而就允许该合金在较高的温度范围内进行热加工。当终加工温度在 $\beta$ 转变温度以上时, 产生比 $\beta$ 转变温度以下加工时粗大的晶粒。板材的成形比 TC4 合金困难。对于加工量大的成形来说, 必须保持温度在 $715 \sim 745^{\circ} \mathrm{C}$ 温度区间。  
5.1.2 热变形温度 铸锭开坯通常在 $\beta$ 转变温度以上 $100\sim 200^{\circ}\mathrm{C}$ ，变形终止温度不低于 $900^{\circ}\mathrm{C}$ 。成品棒材的锻造温度为 $\beta$ 转变温度以下 $30\sim 50^{\circ}\mathrm{C}$ ，变形终止温度不低于 $800^{\circ}\mathrm{C}^{[7]}$ 。  
5.2 焊接性能 TA11合金可进行点焊、缝焊、钨极氩弧焊和电子束焊。熔焊的接头强度与基体相当，但韧性有些下降。为了避免损失断裂韧度以及降低焊接金属与基体金属对应力腐蚀的敏感性，去应力退火不得在 $540\sim 690^{\circ}\mathrm{C}$ 范围内进行。在薄板的熔焊方面发现 $260^{\circ}\mathrm{C}$ 预热可减少焊件的残余应力[8]。  
5.3 零件热处理工艺 按GJB 3763—1999《钛及钛合金热处理规范》的规定。为了消除由于零件机械加工、板材成形、焊接等形成的内应力可采用去应力退火。退火温度为 $595\sim 760^{\circ}\mathrm{C}$ ，保温时间为 $15\sim 75\mathrm{min}$ ，这取决于零件或制件的复杂性和内应力来源。

# 5.4 表面处理工艺

5.5 切削加工与磨削性能 与其他钛合金一样，TA11合金的切削加工性能与不锈钢相似。一般来说，大倾角、边部锋利的刀具有利于加工。最好采用较慢的速度和较大的刀具，可以使刀具温度低、产生粗的切屑。TA11合金退火状态的车加工参数见表5-1。

表5-1[1]  

<table><tr><td>加工方式</td><td>刀具材料</td><td>刀具形状①</td><td>切削深度/mm</td><td>进刀量/mm</td><td>切削速度/m/min</td></tr><tr><td rowspan="3">粗车</td><td>铜焊硬质合金(C2)</td><td>A,E,F</td><td>2.5~6.35</td><td>0.25~0.38</td><td>21~42</td></tr><tr><td>多刃硬质合金(C2)</td><td>A,E,F</td><td>2.5~6.35</td><td>0.25~0.38</td><td>46~60</td></tr><tr><td>高速钢(M,T5,T15)</td><td>B,D,E,F</td><td>2.5~6.35</td><td>0.25~0.38</td><td>73~220²</td></tr><tr><td rowspan="3">精车</td><td>铜焊硬质合金(C3,C2)</td><td>A,C</td><td>0.635~2.5</td><td>0.13~0.25</td><td>27~47</td></tr><tr><td>多刃硬质合金(C3,C2)</td><td>A,C</td><td>0.635~2.5</td><td>0.13~0.25</td><td>50~56</td></tr><tr><td>高速钢(M,T5,T15)</td><td>C,E,F</td><td>0.635~2.5</td><td>0.13~0.25</td><td>73~183²</td></tr></table>

① 参看有关刀具的代码表。  
② 当采用该刀具切削时，如果要求更大的进刀量，此高速应有所降低。

# 6 功能考核试验

# 7 使用建议

推荐选用TA11钛合金制造航空发动机高压压气机转子叶片等结构件。

# 参考文献

1 Boyer Rodney, Welsch Gerhard, Collings E W. Materials Properties Handbook: Titanium Alloys. ASM International, 1994. 377   
2 Brown W F. Aerospace Structural Metals Handbook. CINDAS/Purdue University, 1994. 4:Code 3709   
3 西北有色金属研究院. TA11 钛合金研制全面性能. 2000  
4 西北有色金属研究院.Ti-811钛合金研制小结.1997  
5宝鸡有色金属加工厂，西北有色金属研究院.Ti-811钛合金研制阶段总结. 1997  
6 MIL-HDBK-5H.1998.2:5-30,5-31   
7《稀有金属材料加工手册》编写组.稀有金属材料加工手册.北京：冶金工业出版社，1982  
8 中国科学院冶金研究所译.美国钛合金手册.1975

编写 全桂彝

审校 王庆如

# TA12

# 1 概述

TA12合金是一种综合性能良好的近 $\alpha$ 型热强钛合金，名义成分为Ti-5.5Al-4Sn-2Zr-1Mo-0.25Si-1Nd。该合金长时间工作温度可达 $550^{\circ}\mathrm{C}$ ，用于航空发动机压气机盘、鼓筒和叶片等零件。

该合金具有良好的工艺塑性和超塑性，适合于各种压力加工成形，并可采用各种方式的机械加工。生产的半成品主要有板材、棒材和锻件等，也可用于生产铸件。

1.1 材料牌号 TA12。  
1.2 相近牌号 IMI829(英国)。  
1.3 材料的技术标准

XL/BS 5161-1995《航空发动机转子叶片用TA12高温钛合金棒材技术标准》（宝鸡有色金属加工厂）

XL/BS 5160--1995《航空发动机压气机盘用TA12高温钛合金饼、环坯技术标准》（宝鸡有色金属加工厂）

Q/6S 1192—1995 《TA12高温钛合金高压转子叶片精锻件技术标准》(北京航空材料研究所)

Q/6S 1190—1995 《TA12高温钛合金压气机盘及鼓筒模锻件技术标准》(北京航空材料研究所)

1.4 化学成分 XL/BS 5161—1995、XL/BS 5160—1995、Q/6S 1192—1995 和 Q/6S 1190—1995 规定的化学成分见表 1-1。

%

表1-1  

<table><tr><td colspan="7">合 金 元 素</td><td colspan="7">杂质 不大于</td></tr><tr><td rowspan="2">Al</td><td rowspan="2">Mo</td><td rowspan="2">Sn</td><td rowspan="2">Zr</td><td rowspan="2">Si</td><td rowspan="2">Nd</td><td rowspan="2">Ti</td><td rowspan="2">Fe</td><td rowspan="2">C</td><td rowspan="2">N</td><td rowspan="2">H</td><td rowspan="2">O</td><td colspan="2">其他元素①</td></tr><tr><td>单个</td><td>总和</td></tr><tr><td>4.8~6.0</td><td>0.75~1.25</td><td>3.7~4.7</td><td>1.5~2.5</td><td>0.20~0.35</td><td>0.6~1.2</td><td>余量</td><td>0.25</td><td>0.10</td><td>0.05</td><td>0.012</td><td>0.15</td><td>0.10</td><td>0.30</td></tr></table>

① 产品出厂时可不检验其他元素，用户要求并在合同中注明时应予以检验。

# 1.5 热处理制度

1.5.1 双重退火 $980^{\circ}\mathrm{C}, 1 \sim 1.5\mathrm{h}$ , 空冷 $+600^{\circ}\mathrm{C}, 2\mathrm{h}$ , 空冷。  
1.5.2 三重退火 $965^{\circ}C,1\sim 1.5h$ ，空冷 $+945^{\circ}C,1\sim 1.5h$ ，空冷 $+600^{\circ}C,4h$ ，空冷。

叶片和棒材一般采用双重退火制度，盘和鼓筒模锻件采用三重退火制度，首次退火均允许在 $\beta$ 转变温度以下 $30\sim 50^{\circ}\mathrm{C}$ 范围内作适当调整。

1.5.3 去应力退火 $500\sim 550^{\circ}\mathrm{C},1\sim 5\mathrm{h}$ ，空冷或炉冷。  
1.6 品种规格与供应状态 见表1-2。

表1-2  

<table><tr><td>技术标准</td><td>品种</td><td>d/mm</td><td>供应状态</td><td>技术标准</td><td>品种</td><td>d/mm</td><td>供应状态</td></tr><tr><td>XL/BS 5161-1995</td><td>棒材</td><td>20~50</td><td>R</td><td rowspan="3">Q/6S 1190-1995</td><td>盘模锻件</td><td>-</td><td>M</td></tr><tr><td>XL/BS 5160-1995</td><td>饼、环坯</td><td>350~500</td><td>R</td><td rowspan="2">鼓筒模锻件</td><td rowspan="2">-</td><td rowspan="2">M</td></tr><tr><td>Q/6S 1192-1995</td><td>叶片</td><td>-</td><td>M</td></tr></table>

1.7 熔炼与铸造工艺 合金应经过两次以上真空自耗电极电弧炉熔炼。  
1.8 应用概况与特殊要求 该合金已应用于压气机盘、鼓筒和叶片等多种航空零件。

# 2 物理及化学性能

# 2.1 热性能

2.1.1 热导率 见表2-1。  
2.1.2 比热容 见表2-2。  
2.1.3 线膨胀系数 见表2-3。  
2.2 密度 $\rho = 4.56\mathrm{g / cm}^{3[1]}$   
2.3 电性能  
2.4 磁性能 无磁性。

表 2-1[1]  

<table><tr><td>θ/℃</td><td>25</td><td>100</td><td>200</td><td>300</td><td>400</td><td>500</td><td>600</td></tr><tr><td>λ/(W/(m·℃))</td><td>4.8</td><td>5.7</td><td>7.3</td><td>9.1</td><td>10.7</td><td>12.1</td><td>13.3</td></tr></table>

表2-2[1]  

<table><tr><td>θ/℃</td><td>25</td><td>100</td><td>200</td><td>300</td><td>400</td><td>500</td><td>600</td></tr><tr><td>c/(J/(kg·℃))</td><td>465</td><td>495</td><td>525</td><td>555</td><td>587</td><td>610</td><td>632</td></tr></table>

# 2.5 化学性能

2.5.1 抗氧化性能 由于合金中添加了稀土元素钕，与合金中的氧和锡等元素形成了富钕稀土相，阻碍位错的运动，细化晶粒，促进了 $\mathrm{ZrO_2}$ 及 $\mathrm{SiO_2}$ 的选择性氧化析出和“钉扎”等作用，改善了氧化层与基体的结合能力，提高了合金抗高温和循环氧化性能[2]。

2.5.2 耐腐蚀性能 该合金具有良好的耐腐蚀性。

表2-3[1]  

<table><tr><td>θ/℃</td><td>20~100</td><td>20~200</td><td>20~300</td><td>20~400</td><td>20~500</td><td>20~600</td></tr><tr><td>α1/10-6℃-1</td><td>7.6</td><td>8.1</td><td>8.6</td><td>8.9</td><td>9.3</td><td>9.7</td></tr></table>

# 3 力学性能

3.1 技术标准规定的性能 见表3-1。

表3-1  

<table><tr><td rowspan="3">技术标准</td><td rowspan="3">品种</td><td rowspan="3">d/mm</td><td rowspan="3" colspan="2">状态①</td><td rowspan="3">取样方向</td><td colspan="6">室温</td></tr><tr><td>σb/MPa</td><td colspan="2">σP0.2/MPa</td><td>δ5/%</td><td>ψ/%</td><td rowspan="2">HBSd/mm</td></tr><tr><td colspan="5">不小于</td></tr><tr><td>XL/BS 5161-1995</td><td>棒材</td><td>20~50</td><td rowspan="3" colspan="2">双重退火</td><td>L</td><td>980</td><td colspan="2">900</td><td>10</td><td>25</td><td>-</td></tr><tr><td>Q/6S 1192-1995</td><td>叶片</td><td>-</td><td>L</td><td>980</td><td colspan="2">900</td><td>10</td><td>25</td><td>-</td></tr><tr><td>XL/B S5160-1995</td><td>饼、环坯</td><td>-</td><td>C</td><td>930</td><td colspan="2">830</td><td>8</td><td>16</td><td>-</td></tr><tr><td rowspan="2">Q/6S 1190-1995</td><td>盘模锻件</td><td>-</td><td colspan="2">三重退火</td><td>C</td><td>930</td><td colspan="2">830</td><td>8</td><td>15</td><td>3.2~3.7</td></tr><tr><td>鼓筒模锻件</td><td>-</td><td colspan="2">三重退火</td><td>C</td><td>930</td><td colspan="2">830</td><td>8</td><td>15</td><td>3.2~3.7</td></tr><tr><td rowspan="3">技术标准</td><td rowspan="3">品种</td><td colspan="6">550℃</td><td colspan="4">热稳定性②</td></tr><tr><td colspan="2">σb/MPa</td><td>δ5/%</td><td>ψ/%</td><td colspan="2">σ100/MPa</td><td>σb/MPa</td><td>δ5/%</td><td colspan="2">ψ/%</td></tr><tr><td colspan="6">不小于</td><td colspan="4">不小于</td></tr><tr><td>XL/BS 5161-1995</td><td>棒材</td><td colspan="2">610</td><td>12</td><td>30</td><td colspan="2">430</td><td>980</td><td>7</td><td colspan="2">15</td></tr><tr><td>Q/6S 1192-1995</td><td>叶片</td><td colspan="2">610</td><td>12</td><td>30</td><td colspan="2">430</td><td>980</td><td>7</td><td colspan="2">15</td></tr><tr><td>XL/BS 5160-1995</td><td>饼、环坯</td><td colspan="2">580</td><td>10</td><td>25</td><td colspan="2">430</td><td>930</td><td>6</td><td colspan="2">10</td></tr><tr><td rowspan="2">Q/6S 1190-1995</td><td>盘模锻件</td><td colspan="2">580</td><td>12</td><td>25</td><td colspan="2">480③</td><td>930</td><td>6</td><td colspan="2">10</td></tr><tr><td>鼓筒模锻件</td><td colspan="2">580</td><td>9</td><td>20</td><td colspan="2">440</td><td>930</td><td>6</td><td colspan="2">10</td></tr></table>

① 榜材和饼坯均在切成试样后进行退火，而盘模锻件则在盘件双重退火后再切取试样。  
② 热稳定试验方法是，最终加工成拉伸试样后，进行 $550^{\circ}\mathrm{C}$ ，100h热暴露，然后进行室温拉伸。

③ $480\mathrm{MPa}$ 应力持久时间为大于 $50\mathrm{h}$ 。当 $480\mathrm{MPa}$ 应力持久时间小于 $50\mathrm{h}$ 时，可再在 $440\mathrm{MPa}$ 应力下测试持久性能，如大于 $100\mathrm{h}$ ，仍判为合格。

# 3.2 室温及各种温度下的力学性能

3.2.1 硬度 室温硬度见表3-2。

3.2.2 拉伸性能

3.2.2.1 棒材的拉伸性能统计值见表3-3。

表3-2[1]  

<table><tr><td>品种</td><td>d/mm</td><td>状态</td><td>HBS</td></tr><tr><td>棒材</td><td>20~25</td><td rowspan="2">双重退火</td><td>316</td></tr><tr><td>饼、环坯</td><td>-</td><td>305</td></tr></table>

表3-3[1]  

<table><tr><td colspan="3">技术标准</td><td colspan="5">XL/BS 5161-1995</td><td colspan="3">技术标准</td><td colspan="5">XL/BS 5161-1995</td></tr><tr><td colspan="3">品种</td><td colspan="5">棒材</td><td colspan="3">品种</td><td colspan="5">棒材</td></tr><tr><td colspan="3">规格</td><td colspan="5">d22~23mm</td><td colspan="3">规格</td><td colspan="5">d22~23mm</td></tr><tr><td colspan="3">状态</td><td colspan="5">双重退火</td><td colspan="3">状态</td><td colspan="5">双重退火</td></tr><tr><td>θ/℃</td><td>取样方向</td><td>拉伸性能</td><td>S</td><td>X</td><td>min</td><td>max</td><td>n</td><td>θ/℃</td><td>取样方向</td><td>拉伸性能</td><td>S</td><td>X</td><td>min</td><td>max</td><td>n</td></tr><tr><td rowspan="4">20</td><td rowspan="4">L</td><td>σb/MPa</td><td>980</td><td>1022</td><td>990</td><td>1049</td><td>18</td><td rowspan="4">550</td><td rowspan="4">L</td><td>σb/MPa</td><td>610</td><td>660</td><td>639</td><td>675</td><td>10</td></tr><tr><td>σP0.2/MPa</td><td>900</td><td>957</td><td>920</td><td>993</td><td>18</td><td>δs/%</td><td>12</td><td>19.7</td><td>15.8</td><td>24.0</td><td>10</td></tr><tr><td>δs/%</td><td>10</td><td>15.0</td><td>13.0</td><td>19.0</td><td>18</td><td rowspan="2">ψ/%</td><td rowspan="2">30</td><td rowspan="2">48.7</td><td rowspan="2">44.8</td><td rowspan="2">52.0</td><td rowspan="2">10</td></tr><tr><td>ψ/%</td><td>25</td><td>33.6</td><td>26.1</td><td>42.9</td><td>18</td></tr></table>

# 3.2.2.2 各种温度下的拉伸性能见表3-4。

表 $3 - 4^{[1,3\sim 6]}$   
表3-5[1,4]  

<table><tr><td>品种</td><td>d或δ/mm</td><td>状态</td><td>取样方向</td><td>θ/℃</td><td>σb/MPa</td><td>σp0.2/MPa</td><td>δ5/%</td><td>ψ/%</td></tr><tr><td rowspan="7">棒材</td><td rowspan="7">22</td><td rowspan="14">双重退火</td><td rowspan="7">L</td><td>20</td><td>1029</td><td>965</td><td>15.4</td><td>37.0</td></tr><tr><td>200</td><td>844</td><td>708</td><td>16.7</td><td>39.8</td></tr><tr><td>300</td><td>784</td><td>630</td><td>16.2</td><td>41.2</td></tr><tr><td>400</td><td>745</td><td>595</td><td>17.4</td><td>41.2</td></tr><tr><td>500</td><td>720</td><td>578</td><td>15.9</td><td>44.0</td></tr><tr><td>550</td><td>667</td><td>548</td><td>19.0</td><td>48.5</td></tr><tr><td>600</td><td>640</td><td>519</td><td>20.4</td><td>52.9</td></tr><tr><td rowspan="2">叶片</td><td rowspan="2">-</td><td rowspan="2">L</td><td>20</td><td>1033</td><td>970</td><td>16.6</td><td>45.2</td></tr><tr><td>550</td><td>685</td><td>-</td><td>18.5</td><td>52.7</td></tr><tr><td rowspan="3">饼坯</td><td rowspan="3">470×56</td><td rowspan="3">C</td><td>20</td><td>1013</td><td>938</td><td>12.0</td><td>24.7</td></tr><tr><td>300</td><td>777</td><td>637</td><td>14.3</td><td>34.3</td></tr><tr><td>550</td><td>677</td><td>557</td><td>16.0</td><td>38.7</td></tr><tr><td rowspan="2">环坯</td><td rowspan="2">460/290×58</td><td rowspan="2">C</td><td>20</td><td>1030</td><td>960</td><td>11.7</td><td>21.5</td></tr><tr><td>550</td><td>680</td><td>553</td><td>16.3</td><td>34.7</td></tr><tr><td rowspan="3">盘模锻件</td><td rowspan="3">470×56</td><td rowspan="3">三重退火</td><td>C</td><td rowspan="3">20</td><td>993</td><td>906</td><td>12.9</td><td>24.3</td></tr><tr><td>R</td><td>972</td><td>884</td><td>15.3</td><td>31.9</td></tr><tr><td>L</td><td>913</td><td>813</td><td>11.8</td><td>28.4</td></tr></table>

3.2.2.3 榜材的拉伸应力-应变曲线见图3-1。

3.2.2.4 盘模锻件的拉伸应力-应变曲线见图3-2。

3.2.3 冲击性能 室温冲击韧性见表3-5。

<table><tr><td>品种</td><td>d或δ/mm</td><td>状态</td><td>取样方向</td><td>aKU/(kJ/m2)</td></tr><tr><td>棒材</td><td>22</td><td rowspan="3">双重退火</td><td>L</td><td>345</td></tr><tr><td>饼坯</td><td>430×51</td><td>C</td><td>229</td></tr><tr><td>环坯</td><td>460/290×58</td><td>C</td><td>255</td></tr></table>

3.2.4 扭转与剪切性能 棒材的扭转性能见表3-6。

3.2.5 应力集中 见表3-7。

图片摘要：该图主要展示 3 1 TA12合金棒材的拉伸应力 应变曲线[1]。
![](images/34da70be3dff690a5e10d73e905136828369eae4885f0c88f44c39ce32312811.jpg)  
图3-1 TA12合金棒材的拉伸应力-应变曲线[1]

图片摘要：该图主要展示 3 1 TA12合金棒材的拉伸应力 应变曲线[1]。
![](images/ceaae261081bfa62573d82af443a0f335e2ad14577b335e2ac37ad4da2c10bb3.jpg)  
图3-2TA12合金盘模锻件的拉伸应力-应变曲线[5]

表3-6[1]  

<table><tr><td>品种</td><td>d/mm</td><td>状态</td><td>取样方向</td><td>θ/℃</td><td>τb/MPa</td><td>τP0.3/MPa</td><td>τP0.01/MPa</td><td>扭转角/(°)</td><td>品种</td><td>d/mm</td><td>状态</td><td>取样方向</td><td>θ/℃</td><td>τb/MPa</td><td>τP0.3/MPa</td><td>τP0.01/MPa</td><td>扭转角/(°)</td></tr><tr><td rowspan="3">棒材</td><td rowspan="3">22</td><td rowspan="3">双重退火</td><td rowspan="3">L</td><td>20</td><td>887</td><td>650</td><td>500</td><td>293</td><td rowspan="3">棒材</td><td rowspan="3">22</td><td rowspan="3">双重退火</td><td rowspan="3">L</td><td>550</td><td>594</td><td>347</td><td>251</td><td>393</td></tr><tr><td>300</td><td>700</td><td>422</td><td>324</td><td>370</td><td rowspan="2">600</td><td rowspan="2">558</td><td rowspan="2">346</td><td rowspan="2">223</td><td rowspan="2">-</td></tr><tr><td>500</td><td>633</td><td>352</td><td>263</td><td>425</td></tr></table>

表3-7[1.4]  

<table><tr><td>品种</td><td>d或δ/mm</td><td>状态</td><td>取样方向</td><td>Kt</td><td>θ/C</td><td>σbH/MPa</td><td>σbH/σb</td><td>品种</td><td>d或δ/mm</td><td>状态</td><td>取样方向</td><td>Kt</td><td>θ/C</td><td>σbH/MPa</td><td>σbH/σb</td></tr><tr><td rowspan="5">棒材</td><td rowspan="5">22</td><td rowspan="5">双重退火</td><td rowspan="5">L</td><td rowspan="5">3</td><td>20</td><td>1597</td><td>1.6</td><td rowspan="4">饼坯</td><td rowspan="4">430×51</td><td rowspan="5">双重退火</td><td rowspan="4">C</td><td rowspan="5">3</td><td>20</td><td>1537</td><td>1.5</td></tr><tr><td>300</td><td>1160</td><td>1.5</td><td>300</td><td>1273</td><td>1.6</td></tr><tr><td>500</td><td>1143</td><td>1.4</td><td>550</td><td>1028</td><td>1.5</td></tr><tr><td>550</td><td>1016</td><td>1.5</td><td>20</td><td>1593</td><td>1.6</td></tr><tr><td>600</td><td>999</td><td>1.6</td><td>环坯</td><td>460/290×58</td><td>C</td><td>550</td><td>1028</td><td>1.5</td></tr></table>

# 3.2.6 热稳定性

3.2.6.1 棒材加工的试样热暴露后的室温拉伸性能见表3-8。

表3-8[1]  

<table><tr><td rowspan="2">品种</td><td rowspan="2">d/mm</td><td rowspan="2">状态</td><td rowspan="2">取样方向</td><td colspan="3">热暴露条件</td><td>σb</td><td>σP0.2</td><td>δ5</td><td>ψ</td></tr><tr><td>θ/℃</td><td>σ/MPa</td><td>t/h</td><td colspan="2">MPa</td><td colspan="2">%</td></tr><tr><td rowspan="5">棒材</td><td rowspan="5">22</td><td rowspan="5">双重退火</td><td rowspan="5">L</td><td colspan="3">未暴露</td><td>1047</td><td>990</td><td>14.8</td><td>41.5</td></tr><tr><td rowspan="4">500</td><td rowspan="2">0</td><td>100</td><td>1070</td><td>1023</td><td>13.3</td><td>35.2</td></tr><tr><td>200</td><td>1076</td><td>1033</td><td>14.2</td><td>35.1</td></tr><tr><td rowspan="2">245</td><td>100</td><td>1085</td><td>1038</td><td>12.9</td><td>32.9</td></tr><tr><td>200</td><td>1080</td><td>1033</td><td>12.5</td><td>32.8</td></tr></table>

续表3-8   

<table><tr><td rowspan="2">品种</td><td rowspan="2">d/mm</td><td rowspan="2">状态</td><td rowspan="2">取样方向</td><td colspan="3">热暴露条件</td><td>σb</td><td>σPo.2</td><td>δ5</td><td>ψ</td></tr><tr><td>θ/℃</td><td>σ/MPa</td><td>t/h</td><td colspan="2">MPa</td><td colspan="2">%</td></tr><tr><td rowspan="4">棒材</td><td rowspan="4">22</td><td rowspan="4">双重退火</td><td rowspan="4">L</td><td rowspan="4">550</td><td rowspan="2">0</td><td>100</td><td>1079</td><td>1037</td><td>12.6</td><td>30.9</td></tr><tr><td>200</td><td>1079</td><td>1044</td><td>12.4</td><td>25.8</td></tr><tr><td rowspan="2">245</td><td>100</td><td>1080</td><td>1042</td><td>13.1</td><td>30.7</td></tr><tr><td>200</td><td>1076</td><td>1042</td><td>11.6</td><td>24.4</td></tr></table>

3.2.6.2 叶片、盘件等加工的试样热暴露后的室温拉抻性能见表3-9。

表 $3 - 9\left\lbrack  {4 \sim  6}\right\rbrack$   

<table><tr><td rowspan="2">品 种</td><td rowspan="2">d 或 δ/mm</td><td rowspan="2">状态</td><td rowspan="2">取样方向</td><td colspan="2">热暴露条件</td><td>σb</td><td>σP0.2</td><td>δ5</td><td>ψ</td></tr><tr><td>θ/℃</td><td>t/h</td><td colspan="2">MPa</td><td colspan="2">%</td></tr><tr><td rowspan="2">叶片</td><td rowspan="2">-</td><td rowspan="2">双重退火</td><td rowspan="2">T</td><td colspan="2">未暴露</td><td>1034</td><td>977</td><td>16.6</td><td>43.1</td></tr><tr><td>550</td><td>100</td><td>1040</td><td>-</td><td>16.6</td><td>32.1</td></tr><tr><td rowspan="2">饼坯</td><td rowspan="2">430×51</td><td rowspan="4">双重退火</td><td rowspan="4">C</td><td colspan="2">未暴露</td><td>1013</td><td>938</td><td>12.0</td><td>34.0</td></tr><tr><td>550</td><td>100</td><td>1040</td><td>978</td><td>10.3</td><td>18.3</td></tr><tr><td rowspan="2">环坯</td><td rowspan="2">460/290×58</td><td colspan="2">未暴露</td><td>1030</td><td>960</td><td>11.7</td><td>21.5</td></tr><tr><td>550</td><td>100</td><td>1037</td><td>982</td><td>10.8</td><td>18.3</td></tr><tr><td rowspan="2">盘模锻件</td><td rowspan="2">470×56</td><td rowspan="2">三重退火</td><td rowspan="2">C</td><td colspan="2">未暴露</td><td>993</td><td>906</td><td>12.9</td><td>24.3</td></tr><tr><td>550</td><td>100</td><td>993</td><td>927</td><td>13.6</td><td>21.2</td></tr></table>

3.3 持久和蠕变性能

3.3.1 高温持久性能见表3-10。

表3-10[1.6]  

<table><tr><td>品种</td><td>d/mm</td><td>状态</td><td>取样方向</td><td>θ/℃</td><td>σ50/MPa</td><td>σ100/MPa</td><td>σ200/MPa</td><td>σ300/MPa</td><td>品种</td><td>d/mm</td><td>状态</td><td>取样方向</td><td>θ/℃</td><td>σ50/MPa</td><td>σ100/MPa</td><td>σ200/MPa</td><td>σ300/MPa</td></tr><tr><td rowspan="2">棒材</td><td rowspan="2">22</td><td rowspan="2">双重退火</td><td rowspan="2">L</td><td>500</td><td>678</td><td>670</td><td>652</td><td>640</td><td>棒材</td><td>22</td><td>双重退火</td><td>L</td><td>600</td><td>338</td><td>227</td><td>227</td><td>200</td></tr><tr><td>550</td><td>525</td><td>472</td><td>430</td><td>380</td><td>叶片</td><td>-</td><td>双重退火</td><td>T</td><td>550</td><td>-</td><td>440</td><td>-</td><td>-</td></tr></table>

3.3.2 高温蠕变性能见表3-11。

表3-11[1]
