Repository: C-zj02/CFD-claw

<div align="center">

**English** | [中文](#中文版) | [Français](README_FR.md) | [Русский](README_RU.md) | [हिन्दी](README_HI.md) | [العربية](README_AR.md) | [Português](README_PT.md)

# 🚀 Claude Code Python

**A Complete Python Reimplementation Based on Real Claude Code Source**

*From TypeScript Source → Rebuilt in Python with ❤️*

***
**🔥 Active Development • New Features Weekly 🔥**

</div>

***

## 🎯 What is This?

**Clawd Code** is a **complete Python rewrite** of Claude Code, based on the **real TypeScript source code**.

File: RAG-data/中国航空材料手册(第2版) 第4卷 钛合金 铜合金201-400.pdf-cffcc59e-36cd-4482-9e63-a4b6fe4eef5e.md (part 5 of 11)
表3-3[1]  
<table><tr><td>品种</td><td>δ/mm</td><td>状态</td><td>取样方向</td><td>θ/℃</td><td>e/D</td><td>σbru/MPa</td><td>σbry/MPa</td></tr><tr><td rowspan="6">板材</td><td rowspan="6">1.5</td><td rowspan="2">800℃,6min,空冷</td><td rowspan="2">T</td><td rowspan="2">20</td><td>1.5</td><td>1357</td><td>1137</td></tr><tr><td>2.0</td><td>1884</td><td>1294</td></tr><tr><td rowspan="2">ST+540℃,8h,空冷</td><td rowspan="2">T</td><td rowspan="2">20</td><td>1.5</td><td>1724</td><td>1458</td></tr><tr><td>2.0</td><td>2102</td><td>1646</td></tr><tr><td rowspan="2">ST+520℃,10h,空冷</td><td rowspan="2">T</td><td rowspan="2">20</td><td>1.5</td><td>1828</td><td>1629</td></tr><tr><td>2.0</td><td>2154</td><td>1871</td></tr></table>

# 3.2.7 应力集中 见表3-11。

表3-11[1]  

<table><tr><td rowspan="2">品种</td><td rowspan="2">δ/mm</td><td rowspan="2">状态</td><td rowspan="2">取样方向</td><td rowspan="2">θ/℃</td><td colspan="2">Kt=3</td><td colspan="2">Kt=5</td></tr><tr><td>σbH/MPa</td><td>σbH/σb</td><td>σbH/MPa</td><td>σ/bH/σb</td></tr><tr><td rowspan="10">板材</td><td rowspan="10">1.5</td><td rowspan="4">ST+540℃,8h,空冷</td><td rowspan="4">T</td><td>-70</td><td>1503</td><td>1.19</td><td>-</td><td>-</td></tr><tr><td>20</td><td>1323</td><td>1.19</td><td>-</td><td>-</td></tr><tr><td>200</td><td>1174</td><td>1.16</td><td>-</td><td>-</td></tr><tr><td>300</td><td>1129</td><td>1.15</td><td>-</td><td>-</td></tr><tr><td rowspan="4">ST+520℃,10h,空冷</td><td rowspan="4">T</td><td>-70</td><td>1603</td><td>1.19</td><td>1483</td><td>1.11</td></tr><tr><td>20</td><td>1411</td><td>1.19</td><td>1483</td><td>1.11</td></tr><tr><td>200</td><td>1261</td><td>1.18</td><td>1260</td><td>1.18</td></tr><tr><td>300</td><td>1201</td><td>1.15</td><td>1210</td><td>1.16</td></tr><tr><td rowspan="2">ST+480℃,16h,空冷</td><td rowspan="2">T</td><td>-70</td><td>1730</td><td>1.16</td><td>-</td><td>-</td></tr><tr><td>20</td><td>1548</td><td>1.18</td><td>-</td><td>-</td></tr></table>

# 3.2.8 热稳定性

# 3.2.8.1 板材试样热暴露后的室温拉伸性能见表3-12。

表 $3 - 12^{[1,2]}$   

<table><tr><td rowspan="2">品种</td><td rowspan="2">δ/mm</td><td rowspan="2">状态</td><td rowspan="2">取样方向</td><td colspan="2">热暴露条件</td><td rowspan="2">σb/MPa</td><td rowspan="2">σP0.2/MPa</td><td rowspan="2">δ50/%</td></tr><tr><td>θ/℃</td><td>t/h</td></tr><tr><td rowspan="4">板材</td><td rowspan="4">1.5</td><td rowspan="4">ST+540℃,8h,空冷</td><td rowspan="4">T</td><td colspan="2">未暴露</td><td>1123</td><td>1042</td><td>10.1</td></tr><tr><td rowspan="3">300</td><td>100</td><td>1127</td><td>1038</td><td>10.5</td></tr><tr><td>300</td><td>1138</td><td>1049</td><td>10.1</td></tr><tr><td>500</td><td>1137</td><td>1045</td><td>10.2</td></tr></table>

续表 3-12  

<table><tr><td rowspan="2">品种</td><td rowspan="2">δ/mm</td><td rowspan="2">状态</td><td rowspan="2">取样方向</td><td colspan="2">热暴露条件</td><td rowspan="2">σb/MPa</td><td rowspan="2">σP0.2/MPa</td><td rowspan="2">δ50/%</td></tr><tr><td>θ/℃</td><td>t/h</td></tr><tr><td rowspan="16">板材</td><td rowspan="8">1.5</td><td rowspan="4">ST+520℃,10h,空冷</td><td rowspan="8">T</td><td colspan="2">未暴露</td><td>1218</td><td>1125</td><td>8.7</td></tr><tr><td rowspan="3">300</td><td>100</td><td>1214</td><td>1122</td><td>8.7</td></tr><tr><td>300</td><td>1226</td><td>1136</td><td>8.7</td></tr><tr><td>500</td><td>1213</td><td>1128</td><td>8.5</td></tr><tr><td rowspan="4">ST+480℃,16h,空冷</td><td colspan="2">未暴露</td><td>1315</td><td>1207</td><td>8.5</td></tr><tr><td rowspan="3">300</td><td>100</td><td>1322</td><td>1230</td><td>8.4</td></tr><tr><td>300</td><td>1342</td><td>1257</td><td>8.1</td></tr><tr><td>500</td><td>1330</td><td>1238</td><td>9.0</td></tr><tr><td rowspan="4">1.8</td><td rowspan="2">ST+冷轧10%+540℃,8h,空冷</td><td rowspan="4">T</td><td colspan="2">未暴露</td><td>1294</td><td>1214</td><td>7.3</td></tr><tr><td>300</td><td>500</td><td>1297</td><td>1212</td><td>6.7</td></tr><tr><td rowspan="2">ST+冷轧10%+520℃,10h,空冷</td><td colspan="2">未暴露</td><td>1383</td><td>1303</td><td>5.4</td></tr><tr><td>300</td><td>500</td><td>1396</td><td>1302</td><td>5.2</td></tr><tr><td rowspan="4">1.6</td><td rowspan="2">ST+冷轧20%+540℃,8h,空冷</td><td rowspan="4">T</td><td colspan="2">未暴露</td><td>1289</td><td>1194</td><td>7.0</td></tr><tr><td>300</td><td>500</td><td>1302</td><td>1215</td><td>6.2</td></tr><tr><td rowspan="2">ST+冷轧20%+520℃,10h,空冷</td><td colspan="2">未暴露</td><td>1398</td><td>1320</td><td>4.8</td></tr><tr><td>300</td><td>500</td><td>1411</td><td>1317</td><td>5.0</td></tr></table>

# 3.3 持久和蠕变性能

# 3.3.1 高温持久性能 见表3-13。

表3-13[1]  

<table><tr><td>品 种</td><td>\( \delta /\mathrm{{mm}} \)</td><td>状态</td><td>取样方向</td><td>\( \theta /{}^{ \circ  }\mathrm{C} \)</td><td>\( {\sigma }_{100}/\mathrm{{MPa}} \)</td></tr><tr><td>板材</td><td>1.5</td><td>\( {800}^{ \circ  }\mathrm{C},6\mathrm{\;{min}} \) ,空冷 \( + {520}^{ \circ  }\mathrm{C},{10}\mathrm{\;h} \) ,空冷</td><td>T</td><td>300</td><td>1030</td></tr></table>

# 3.3.2 高温蠕变性能 见表3-14。

表3-14[1]  

<table><tr><td>品 种</td><td>\( \delta /\mathrm{{mm}} \)</td><td>状态</td><td>取样方向</td><td>\( \theta /{}^{ \circ  }\mathrm{C} \)</td><td>\( {\sigma }_{0.2/{100}}/\mathrm{{MPa}} \)</td></tr><tr><td>板材</td><td>1.5</td><td>\( {800}^{ \circ  }\mathrm{C},6\mathrm{\;{min}} \) ,空冷 \( + {520}^{ \circ  }\mathrm{C},{10}\mathrm{\;h} \) ,空冷</td><td>T</td><td>300</td><td>800</td></tr></table>

# 3.4 疲劳性能

# 3.4.1 高周疲劳

# 3.4.1.1 板材室温轴向加载疲劳极限见表3-15。

表3-15[1.5]  

<table><tr><td>品种</td><td>δ/mm</td><td>状态</td><td>取样方向</td><td>σb/MPa</td><td>σP0.2/MPa</td><td>Kt</td><td>R</td><td>f/Hz</td><td>N/周</td><td>σD/MPa</td></tr><tr><td rowspan="7">板材</td><td rowspan="7">1.5</td><td rowspan="2">800℃,6min,空冷+540℃,8h,空冷</td><td rowspan="2">T</td><td rowspan="2">1109</td><td rowspan="2">1021</td><td>1</td><td>0.1</td><td>116</td><td>10^7</td><td>625</td></tr><tr><td>3</td><td>0.1</td><td>116</td><td>10^7</td><td>290</td></tr><tr><td rowspan="5">800℃,6min,空冷+520℃,10h,空冷</td><td rowspan="5">T</td><td rowspan="5">1182</td><td rowspan="5">1089</td><td>1</td><td>0.1</td><td>116</td><td>10^7</td><td>615</td></tr><tr><td>3</td><td>0.1</td><td>116</td><td>10^7</td><td>298</td></tr><tr><td>5</td><td>0.06</td><td>86</td><td>5×10^6</td><td>160</td></tr><tr><td rowspan="2">2.5(1)</td><td>0.06</td><td>86</td><td>5×10^6</td><td>315</td></tr><tr><td>0.5</td><td>86</td><td>5×10^6</td><td>408</td></tr></table>

① 试样工作部分宽 $15\mathrm{mm}$ ，中心孔直径 $3\mathrm{mm}$ 。

3.4.1.2 板材 $540^{\circ}\mathrm{C}$ 时效的光滑和缺口试样 $(K_{\mathrm{t}} = 3)$ 室温轴向加载疲劳 $S - N$ 曲线见图3-11。

图片摘要：该图主要展示 3 15[1.5]。
![](images/e4da9966474f5d8157c8dbe8a2a99eee0d5a0de21aead2fa5244ec5b09831d68.jpg)

材料品种：板材

材料规格： $\delta 1.5\mathrm{mm}$

热处理状态： $800^{\circ}\mathrm{C},6\mathrm{min}$ ，空冷

$$
+ 5 4 0 ^ {\circ} \mathrm {C}, 8 \mathrm {h}, \text {空 冷}
$$

材料强度： $\sigma_{\mathrm{b}} = 1109\mathrm{MPa}$

$$
\sigma_ {\mathrm {P C .} 2} = 1 0 2 1 \mathrm {M P a}
$$

取样方向：T

加载方式：轴向

应力比：0.1

试验频率： $6,116\mathrm{Hz}$

试验环境： $20^{\circ}\mathrm{C}$ ，空气

炉批数：1

试样数：70

图3-11 TB5合金板材 $540^{\circ}\mathrm{C}$ 时效的光滑和缺口试样 $(K_{\mathrm{t}} = 3)$ 室温轴向加载疲劳 $S - N$ 曲线[1]

3.4.1.3板材 $520^{\circ}\mathrm{C}$ 时效的光滑和缺口试样 $(K_{\mathrm{t}} = 3)$ 室温轴向加载疲劳 $S - N$ 曲线见图3-12。

图片摘要：该图主要展示 3 11 TB5合金板材 时效的光滑和缺口试样 室温轴向加载疲劳 曲线[1]。
![](images/ed0d65ff849c2c08be2eea9bfa39dd29583966adcbc41c4aad288f89be2a6103.jpg)  
图3-12 TB5合金板材 $520^{\circ}C$ 时效的光滑和缺口试样 $(K_{\mathrm{t}} = 3)$ 室温轴向加载疲劳 $S - N$ 曲线[1]

材料品种：板材

材料规格： $\delta 1.5\mathrm{mm}$

热处理状态： $800^{\circ}\mathrm{C},6\mathrm{min}$ ，空冷

$$
+ 5 2 0 ^ {\circ} \mathrm {C}, 1 0 \mathrm {h}, \text {空 冷}
$$

材料强度： $\sigma_{\mathrm{b}} = 1182\mathrm{MPa}$

$$
\sigma_ {\mathrm {P 0 . 2}} = 1 0 8 9 \mathrm {M P a}
$$

取样方向：T

加载方式：轴向

应力比：0.1

试验频率：6,116Hz

试验环境： $20^{\circ}\mathrm{C}$ ，空气

炉批数：1

试样数：71

3.4.1.4 板材 $520^{\circ}C$ 时效的缺口试样 $(K_{\mathrm{t}} = 5)$ 室温轴向加载疲劳 $S - N$ 曲线见图3-13。

图片摘要：该图片与材料品种：板材；材料规格：这部分内容相关。
![](images/18de5ca6fca4304259fd681dac153f6c3239c1fd5ef38a9da9e1fd4dbb705f14.jpg)

材料品种：板材

材料规格： $\delta 1.5\mathrm{mm}$

热处理状态： $800^{\circ}\mathrm{C},6\mathrm{min}$ ，空冷

$$
+ 5 2 0 ^ {\circ} \mathrm {C}, 1 0 \mathrm {h}, \text {空 冷}
$$

材料强度： $\sigma_{\mathrm{b}} = 1182\mathrm{MPa}$

$$
\sigma_ {\mathrm {P 0 . 2}} = 1 0 8 9 \mathrm {M P a}
$$

取样方向：T

加载方式：轴向

应力比：0.06

试验频率： $86\mathrm{Hz}$

试验环境： $20^{\circ}\mathrm{C}$ ，空气

炉批数：1

试样数：30

图3-13 TB5合金板材 $520^{\circ}\mathrm{C}$ 时效的缺口试样 $(K_{\mathrm{t}} = 5)$ 室温轴向加载疲劳 $S - N$ 曲线[5]

3.4.1.5板材 $520^{\circ}\mathrm{C}$ 时效的中心孔试样 $(K_{\mathrm{t}} = 2.5)$ 室温轴向加载疲劳 $S - N$ 曲线见图3-14。

图片摘要：该图主要展示 3 13 TB5合金板材 时效的缺口试样 室温轴向加载疲劳 曲线[5]。
![](images/540d591532caa7788aecba5d13657cf1b1d7475f4c67825009cc867d5b91a4b7.jpg)  
图3-14 TB5合金板材 $520^{\circ}\mathrm{C}$ 时效的中心孔试样 $(K_{\mathrm{t}} = 2.5)$ 室温轴向加载疲劳 $S - N$ 曲线[5]  
3.4.1.6 板材时效状态的室温轴向加载疲劳 $S - N$ 曲线拟合方程见表3-16。

材料品种：板材

材料规格： $\delta 1.5\mathrm{mm}$

热处理状态： $800^{\circ}\mathrm{C},6\mathrm{min}$ ，空冷

$$
+ 5 2 0 ^ {\circ} \mathrm {C}, 1 0 \mathrm {h}, \text {空 冷}
$$

材料强度： $\sigma_{\mathrm{b}} = 1182\mathrm{MPa}$

$$
\sigma_ {\mathrm {P 0 . 2}} = 1 0 8 9 \mathrm {M P a}
$$

取样方向：T

加载方式：轴向

应力比：0.06，0.5

试验频率： $86\mathrm{Hz}$

试验环境： $20^{\circ}\mathrm{C}$ ，空气

炉批数：1

试样数：68

表3-16[1]  

<table><tr><td>品种</td><td>δ/mm</td><td>状态</td><td>Kt</td><td>R</td><td>拟合方程</td></tr><tr><td rowspan="4">板材</td><td rowspan="4">1.5</td><td rowspan="2">800℃,6min,空冷+540℃,8h,空冷</td><td>1</td><td>0.1</td><td>lgN=7.1323-1.2041 lg(σmax-624.7)</td></tr><tr><td>3</td><td>0.1</td><td>lgN=6.2611-1.0621 lg(σmax-289.8)</td></tr><tr><td rowspan="2">800℃,6min,空冷+520℃,10h,空冷</td><td>1</td><td>0.1</td><td>lgN=8.1031-1.5708 lg(σmax-615.4)</td></tr><tr><td>3</td><td>0.1</td><td>lgN=6.4189-1.1492 lg(σmax-297.7)</td></tr></table>

3.4.1.7 板材不同连接接头的室温轴向加载疲劳性能(DFR值)见表3-17。接头试样见图3-15。试验原始数据见表3-18。

表3-17[6]  

<table><tr><td>品种</td><td>δ/mm</td><td>状态</td><td>取样方向</td><td>σb/MPa</td><td>σP0.2/MPa</td><td>连接方式</td><td>R</td><td>f/Hz</td><td>DFR/MPa</td></tr><tr><td rowspan="3">板材</td><td>2.0</td><td>800℃,8min,空冷+520℃,10h,空冷</td><td rowspan="3">T</td><td>1201</td><td>1109</td><td>螺接</td><td>0.06</td><td>10~16</td><td>115.85</td></tr><tr><td rowspan="2">1.5</td><td rowspan="2">800℃,6min,空冷+520℃,10h,空冷</td><td rowspan="2">1184</td><td rowspan="2">1094</td><td>铆接</td><td>0.06</td><td>30</td><td>119.66</td></tr><tr><td>点焊</td><td>0.06</td><td>15</td><td>55.72</td></tr></table>

图片摘要：该图主要展示 3 17[6]。
![](images/c4ad15932ebbf70ad0313b9d8b0a28245c2cec01953fed4af135b67ea0c04fda.jpg)  
(a) 螺接接头试样

图片摘要：该图主要展示 3 17[6]。
![](images/3738151915773248bfb66049a280f3eadd53e492a2a80b013807ef9273239e8a.jpg)  
(b) 铆接接头试样

图片摘要：该图主要展示 3 15 TB5合金板材不同连接方式的试样图[6]。
![](images/4d2437835ebeda78daa6e42536840e4fe34020ce8ab5038a3af3db1ef8da7573.jpg)  
（c）点焊接头试样  
图3-15 TB5合金板材不同连接方式的试样图[6]

表3-18[6]  

<table><tr><td>σmax/MPa</td><td>N/10^3周</td><td>X</td><td>s</td><td>N50/10^3周</td><td>N95/95/10^3周</td><td>DFR/MPa</td></tr></table>

（1）螺接 $R = 0.06$ $f = 10\sim 16\mathrm{Hz}$   

<table><tr><td>183</td><td>59.7</td><td>30.4</td><td>55.0</td><td>53.7</td><td>52.7</td><td>4.6902</td><td>0.1173</td><td>49.00</td><td>-</td><td>-</td></tr><tr><td>132</td><td>114.0</td><td>227.0</td><td>162.0</td><td>166.0</td><td></td><td>5.2131</td><td>0.1609</td><td>163.34</td><td>61.59</td><td>115.85</td></tr><tr><td></td><td>121.0</td><td>120.0</td><td>307.0</td><td></td><td></td><td></td><td></td><td></td><td></td><td></td></tr></table>

（2）铆接 $R = 0.06$ $f = 30\mathrm{Hz}$   

<table><tr><td>153</td><td>155.0 107.0 119.0 102.0
149.0 131.0 110.0</td><td>5.0908</td><td>0.0714</td><td>123.25</td><td>39.70</td><td>119.66</td></tr></table>

（3）点焊 $R = 0.06$ $f = 15\mathrm{Hz}$   

<table><tr><td>166</td><td>26.9</td><td>28.9</td><td>26.0</td><td>27.3</td><td>4.4354</td><td>0.0191</td><td>27.25</td><td>-</td><td>-</td></tr><tr><td>110</td><td>65.9</td><td>70.9</td><td>62.2</td><td></td><td>4.8205</td><td>0.0233</td><td>66.15</td><td>-</td><td>-</td></tr><tr><td>60</td><td>231.0</td><td>244.0</td><td>244.0</td><td>241.0</td><td>5.3801</td><td>0.0113</td><td>239.94</td><td>-</td><td>-</td></tr><tr><td>47</td><td>538.0</td><td>678.0</td><td>656.0</td><td>530.0</td><td>5.7758</td><td>0.0561</td><td>596.76</td><td>180.60</td><td>55.72</td></tr></table>

# 3.5 弹性性能

# 3.5.1 弹性模量

3.5.1.1 板材的弹性模量见表3-19。

表3-19[1]  

<table><tr><td>品种</td><td>δ/mm</td><td>状态</td><td>取样方向</td><td>θ/℃</td><td>E/GPa</td><td>Ec/GPa</td></tr><tr><td rowspan="14">板材</td><td rowspan="12">1.5</td><td rowspan="3">800℃,6min,空冷</td><td rowspan="3">T</td><td>20</td><td>77.3</td><td>-</td></tr><tr><td>100</td><td>77.9</td><td>-</td></tr><tr><td>200</td><td>76.9</td><td>-</td></tr><tr><td rowspan="4">ST+540℃,8h,空冷</td><td rowspan="4">T</td><td>20</td><td>101.7</td><td>-</td></tr><tr><td>100</td><td>100.7</td><td>-</td></tr><tr><td>200</td><td>96.8</td><td>-</td></tr><tr><td>300</td><td>89.7</td><td>-</td></tr><tr><td rowspan="5">ST+520℃,10h,空冷</td><td rowspan="5">T</td><td>20</td><td>102.0</td><td>-</td></tr><tr><td>100</td><td>100.2</td><td>-</td></tr><tr><td>200</td><td>97.6</td><td>-</td></tr><tr><td>300</td><td>93.9</td><td>-</td></tr><tr><td>350</td><td>91.6</td><td>-</td></tr><tr><td rowspan="2">2.0</td><td>800℃,8min,空冷+540℃,8h,空冷</td><td rowspan="2">T</td><td>20</td><td>-</td><td>101.3</td></tr><tr><td>800℃,8min,空冷+520℃,10h,空冷</td><td>20</td><td>-</td><td>103.0</td></tr></table>

3.5.1.2 棒材的弹性模量见表3-20。

表3-20[1]  

<table><tr><td>品种</td><td>d/mm</td><td>状态</td><td>取样方向</td><td>θ/℃</td><td>ED/GPa</td><td>品种</td><td>d/mm</td><td>状态</td><td>取样方向</td><td>θ/℃</td><td>ED/GPa</td></tr><tr><td rowspan="5">棒材</td><td rowspan="5">14</td><td rowspan="5">800℃,30min,水淬</td><td rowspan="5">L</td><td>20</td><td>74.7</td><td rowspan="5">棒材</td><td rowspan="5">14</td><td rowspan="5">ST+540℃,8h,空冷</td><td rowspan="5">L</td><td>20</td><td>100.6</td></tr><tr><td>100</td><td>74.6</td><td>100</td><td>98.3</td></tr><tr><td>200</td><td>74.4</td><td>200</td><td>95.1</td></tr><tr><td>300</td><td>72.6</td><td>300</td><td>92.3</td></tr><tr><td>400</td><td>69.7</td><td>400</td><td>88.3</td></tr></table>

# 3.5.2 切变模量 见表3-21。

表3-21[1]  

<table><tr><td>品种</td><td>d/mm</td><td>状态</td><td>取样方向</td><td>θ/℃</td><td>G/GPa</td><td>品种</td><td>d/mm</td><td>状态</td><td>取样方向</td><td>θ/℃</td><td>G/GPa</td></tr><tr><td rowspan="5">棒材</td><td rowspan="5">14</td><td rowspan="5">800℃,30min,水淬</td><td rowspan="5">L</td><td>20</td><td>30.1</td><td rowspan="5">棒材</td><td rowspan="5">14</td><td rowspan="5">ST+540℃,8h,空冷</td><td rowspan="5">L</td><td>20</td><td>39.1</td></tr><tr><td>100</td><td>30.0</td><td>100</td><td>38.1</td></tr><tr><td>200</td><td>29.6</td><td>200</td><td>36.8</td></tr><tr><td>300</td><td>29.0</td><td>300</td><td>35.6</td></tr><tr><td>400</td><td>28.3</td><td>400</td><td>34.1</td></tr></table>

# 3.5.3 泊松比 见表3-22。

表3-22[1]  

<table><tr><td>品种</td><td>d/mm</td><td>状态</td><td>取样方向</td><td>θ/℃</td><td>μ</td><td>品种</td><td>d/mm</td><td>状态</td><td>取样方向</td><td>θ/C</td><td>μ</td></tr><tr><td rowspan="5">棒材</td><td rowspan="5">14</td><td rowspan="5">800℃,30min,水淬</td><td rowspan="5">L</td><td>20</td><td>0.24</td><td rowspan="5">棒材</td><td rowspan="5">14</td><td rowspan="5">ST+540℃,8h,空冷</td><td rowspan="5">L</td><td>20</td><td>0.29</td></tr><tr><td>100</td><td>0.24</td><td>100</td><td>0.29</td></tr><tr><td>200</td><td>0.26</td><td>200</td><td>0.29</td></tr><tr><td>300</td><td>0.25</td><td>300</td><td>0.30</td></tr><tr><td>400</td><td>0.23</td><td>400</td><td>0.29</td></tr></table>

# 3.6 断裂性能

# 3.6.1 断裂韧度 板材的室温断裂韧度见表3-23。

表3-23[1]  

<table><tr><td>品种</td><td>δ/mm</td><td>状态</td><td>试样类型</td><td>取样方向</td><td>Kc/MPa √m</td><td>σb/MPa</td><td>σP0.2/MPa</td></tr><tr><td rowspan="6">板材</td><td rowspan="3">1.5</td><td>800℃,6min,空冷+540℃,8h,空冷</td><td rowspan="3">CT</td><td rowspan="3">T-L</td><td>113.4</td><td>1109</td><td>1021</td></tr><tr><td>800℃,6min,空冷+520℃,10h,空冷</td><td>91.1</td><td>1182</td><td>1089</td></tr><tr><td>800℃,6min,空冷+480℃,16h,空冷</td><td>79.7</td><td>1315</td><td>1207</td></tr><tr><td rowspan="3">2.0</td><td rowspan="2">800℃,8min,空冷+540℃,8h;空冷</td><td rowspan="3">CT</td><td>L-T</td><td>106.8</td><td>1081</td><td>997</td></tr><tr><td>T-L</td><td>107.4</td><td>1108</td><td>1012</td></tr><tr><td>800℃,8min,空冷+520℃,10h,空冷</td><td>T-L</td><td>91.5</td><td>1206</td><td>1119</td></tr></table>

# 3.6.2 疲劳裂纹扩展速率

3.6.2.1 板材 $540^{\circ}\mathrm{C}$ 时效的室温 $\mathrm{da} / \mathrm{d}N - \Delta K$ 曲线见图3-16。  
3.6.2.2 板材 $520^{\circ}\mathrm{C}$ 时效的室温 $\mathrm{da} / \mathrm{d}N - \Delta K$ 曲线见图3-17。

图片摘要：该图片与材料品种：板材；材料规格：这部分内容相关。
![](images/fb30fa5a50766373c9385174add5fe6d4ab578317402bf4ef81d6a2884156d69.jpg)

材料品种：板材

材料规格： $\delta 2.0\mathrm{mm}$

热处理状态： $800^{\circ}\mathrm{C}, 8\mathrm{min}$ ，空冷

$$
+ 5 4 0 ^ {\circ} \mathrm {C}, 8 \mathrm {h}, \text {空 冷}
$$

材料强度： $\sigma_{\mathrm{b}} = 1108\mathrm{MPa},\sigma_{\mathrm{P0.2}} = 1012\mathrm{MPa}$

取样方向：T-L

试样类型：CCT $B = 2.0\mathrm{mm}$

$$
W = 1 0 0 \mathrm {m m}
$$

加载方式：轴向

应力比：0.1

试验频率：5Hz

试验环境： $20^{\circ}\mathrm{C}$ ，空气

试样数：3

试验点数：150

拟合公式： $\mathrm{da} / \mathrm{d}N = C(\Delta K)^n$

$$
C = 3. 6 5 5 0 \times 1 0 ^ {- 7}
$$

$$
n = 2. 2 5 7 6
$$

图3-16 TB5合金板材 $540^{\circ}\mathrm{C}$ 时效的室温 $\mathrm{da} / \mathrm{d}N - \Delta K$ 曲线[1]

图片摘要：该图主要展示 3 16 TB5合金板材 时效的室温 曲线[1]。
![](images/62e341b159e023f4bd4f475f94f72839ccbb5590546f4ec76689beb9b9cf07eb.jpg)  
图3-17 TB5合金板材 $520^{\circ}\mathrm{C}$ 时效的室温 $\mathrm{da} / \mathrm{d}N - \Delta K$ 曲线[1]

材料品种：板材

材料规格： $\delta 2.0\mathrm{mm}$

热处理状态： $800^{\circ}\mathrm{C}, 8\mathrm{min}$ ，空冷

$$
+ 5 2 0 ^ {\circ} \mathrm {C}, 1 0 \mathrm {h}, \text {空 冷}
$$

材料强度： $\sigma_{\mathrm{b}} = 1206\mathrm{MPa},\sigma_{\mathrm{P0.2}} = 1119\mathrm{MPa}$

取样方向：T-L

试样类型：CCT $B = 2.0\mathrm{mm}$

$$
W = 1 0 0 \mathrm {m m}
$$

加载方式：轴向

应力比：0.1

试验频率： $5\mathrm{Hz}$

试验环境： $20^{\circ}\mathrm{C}$ ，空气

试样数：3

试验点数：159

拟合公式： $\mathrm{da} / \mathrm{d}N = C(\Delta K)^n$

$$
C = 3. 1 7 6 3 \times 1 0 ^ {- 7}
$$

$$
n = 2. 2 6 6 9
$$

# 4 组织结构

4.1 相变温度 $\alpha +\beta \rightarrow \beta$ 转变温度为 $750\sim 770^{\circ}\mathrm{C}^{[1]}$   
4.2 时间-温度-组织转变曲线

4.3 合金组织结构 合金在 $\beta$ 相区固溶处理空冷或水淬后为单一 $\beta$ 相，缓冷后的组织为 $\beta$ 相基体上分布少量 $\alpha$ 相。固溶时效处理 $(480\sim 675^{\circ}\mathrm{C})$ 的组织由 $\beta$ 相和 $\alpha$ 相组成。

# 5 工艺性能与要求

# 5.1 成形性能

5.1.1 板材的冷成形性能 见表5-1，弯曲性能见表3-8。

表5-1[8]  

<table><tr><td>品种</td><td>δ/mm</td><td>状态</td><td>θ/℃</td><td>杯突值/mm</td><td>极限拉深系数</td><td>极限翻边系数</td><td>凸耳率/%</td><td>扩孔率/%</td></tr><tr><td rowspan="3">板材</td><td>1.5</td><td>800℃,6min,空冷</td><td rowspan="3">20</td><td>10.2</td><td>1.80</td><td>-</td><td>-</td><td>51.0</td></tr><tr><td>1.2</td><td>800℃,6min,空冷</td><td>9.5</td><td>1.80</td><td>2.0</td><td>6.5</td><td>58.7</td></tr><tr><td>0.8</td><td>800℃,8min,空冷</td><td>8.0</td><td>1.80</td><td>-</td><td>4.7</td><td>-</td></tr></table>

# 5.1.2 板材的超塑性能

5.1.2.1 板材的抗拉强度与变形温度的关系见图5-1。

图片摘要：该图主要展示 5 1[8]。
![](images/435b5e198a91c4e0c901e0cf1faa679b79bbbc1461afb83caf92068fb788186c.jpg)

图片摘要：该图主要展示 5 1 TB5合金板材 的抗拉强度与变形温度的关系[7]。
![](images/e165157e9afd79a4c7eed9dc1cf422b00c0b70c98afa3f0d4115a2f87532007b.jpg)  
图5-1 TB5合金板材 $(\delta 1.5\mathrm{mm})$ 的抗拉强度与变形温度的关系[7]

5.1.2.2 板材的断后伸长率与变形温度的关系见图5-2。

图片摘要：该图主要展示 5 1 TB5合金板材 的抗拉强度与变形温度的关系[7]。
![](images/ded9bebac230746d84f9fcb1b8286d955bdc10897bfcd8c90eef3d0dd387d112.jpg)

图片摘要：该图主要展示 5 1 TB5合金板材 的抗拉强度与变形温度的关系[7]。
![](images/ff14938f69502a5f082dfa7b8c1ddb842d91cb95636aeff5aba87185b0c586a3.jpg)  
图5-2 TB5合金板材 $(\delta 1.5\mathrm{mm})$ 的断后伸长率与变形温度的关系[7]

5.1.2.3 板材的应变速率敏感指数 $m$ 值与变形温度的关系见图 5-3。

5.1.2.4 板材的超塑成型工艺。根据TB5合金板材的抗拉强度、断后伸长率和 $m$ 值与变形温度的关系，推荐的超塑成型工艺可以采用冷轧状态或固溶处理状态的板材，成型温度选择在 $\beta$ 转变温度以下的 $700\sim 740^{\circ}\mathrm{C}$ ，应变速率可以在较宽的范围，不大于 $2.8\times 10^{-3}\mathrm{s}^{-1}$ 。

5.1.3 棒材的工艺塑性 见图5-4。

图片摘要：该图主要展示 5 2 TB5合金板材 的断后伸长率与变形温度的关系[7]。
![](images/cc0c1ffb5a9f64a7793571579a6e3b2ffa815f4447f87b09117f8c819d2b2958.jpg)  
图5-3 TB5合金板材 $(\delta 1.5\mathrm{mm})$ 的 $m$ 值与变形温度的关系[7]

图片摘要：该图主要展示 5 3 TB5合金板材 的 值与变形温度的关系[7]。
![](images/2f0fc789163674ff42fa7ca3e40be439e033f65dd4bb4a8f1b8d320b407ba0a9.jpg)  
图5-4 TB5合金棒材的工艺塑性[1]

# 5.1.4 热变形工艺规范 见表5-2。

表5-2[2]  

<table><tr><td>热变形类型</td><td>加热温度/℃</td><td>终止温度/℃</td><td>一火变形量/%</td><td>热变形类型</td><td>加热温度/℃</td><td>终止温度/℃</td><td>一火变形量/%</td></tr><tr><td>铸锭开坯</td><td>1100~1150</td><td>≥850</td><td>30~60</td><td>板材轧制</td><td>900~950</td><td>≥800</td><td>40~60</td></tr><tr><td>坯料锻造</td><td>950~1050</td><td>≥800</td><td>40~60</td><td>棒材轧制</td><td>800~900</td><td>≥750</td><td>50~80</td></tr><tr><td>板坯开坯</td><td>1000~1050</td><td>≥800</td><td>40~60</td><td>棒(线)材旋锻</td><td>700~740</td><td>≥600</td><td>10~20</td></tr></table>

# 5.2 焊接性能

# 5.2.1 点焊

# 5.2.1.1 点焊参考规范见表5-3。

表5-3[8]  

<table><tr><td>品种</td><td>δ/mm</td><td>电极球面半径/mm</td><td>I/A</td><td>th/s</td><td>Pj/kN</td></tr><tr><td rowspan="4">板材</td><td>0.8+0.8</td><td>50~75</td><td>4500~6500</td><td>0.14~0.18</td><td>2.0~3.0</td></tr><tr><td>1.2+1.2</td><td>75~100</td><td>5500~7500</td><td>0.20~0.24</td><td>3.0~4.5</td></tr><tr><td>1.5+1.5</td><td>75~100</td><td>6000~8000</td><td>0.24~0.28</td><td>4.0~6.0</td></tr><tr><td>2.0+2.0</td><td>100~150</td><td>7500~9000</td><td>0.26~0.30</td><td>5.0~6.5</td></tr></table>

# 5.2.1.2 点焊接头力学性能见表5-4。

表5-4[9]  

<table><tr><td>品种</td><td>δ/mm</td><td>焊前状态</td><td>θ/C</td><td>熔核直径/mm</td><td>P1/(kN/点)</td><td>Pb/(kN/点)</td><td>Pb/P1/%</td></tr><tr><td rowspan="6">板材</td><td rowspan="3">0.8</td><td rowspan="3">800℃,8min,空冷+520℃,10h,炉冷</td><td rowspan="3">20</td><td>3.5</td><td>6.6</td><td>-</td><td>-</td></tr><tr><td>4.4</td><td>8.9</td><td>-</td><td>-</td></tr><tr><td>4.9</td><td>9.6</td><td>-</td><td>-</td></tr><tr><td rowspan="3">1.2</td><td rowspan="3">800℃,6min,空冷</td><td rowspan="3">20</td><td>4.9</td><td>13.5</td><td>8.1</td><td>60.0</td></tr><tr><td>5.6</td><td>14.5</td><td>8.1</td><td>55.9</td></tr><tr><td>6.3</td><td>16.3</td><td>9.9</td><td>60.7</td></tr></table>

续表5-4   

<table><tr><td>品种</td><td>δ/mm</td><td>焊前状态</td><td>θ/C</td><td>熔核直径/mm</td><td>P1/(kN/点)</td><td>Pb/(kN/点)</td><td>Pb/P1/%</td></tr><tr><td rowspan="12">板材</td><td rowspan="3">1.2</td><td rowspan="3">ST+540℃,8h,炉冷</td><td rowspan="3">20</td><td>4.9</td><td>13.0</td><td>5.5</td><td>42.3</td></tr><tr><td>5.7</td><td>14.9</td><td>7.2</td><td>48.3</td></tr><tr><td>6.4</td><td>17.1</td><td>-</td><td>-</td></tr><tr><td rowspan="6">1.5</td><td rowspan="6">800℃,6min,空冷+540℃,8h,炉冷</td><td rowspan="3">20</td><td>6.0</td><td>19.0</td><td>9.5</td><td>50.0</td></tr><tr><td>6.5</td><td>21.6</td><td>9.3</td><td>43.1</td></tr><tr><td>7.1</td><td>23.5</td><td>9.1</td><td>38.7</td></tr><tr><td>100</td><td>6.5</td><td>20.1</td><td>11.9</td><td>59.2</td></tr><tr><td>200</td><td>6.5</td><td>18.6</td><td>10.7</td><td>57.5</td></tr><tr><td>300</td><td>6.5</td><td>17.8</td><td>10.2</td><td>57.3</td></tr><tr><td rowspan="3">2.0</td><td rowspan="3">800℃,8min,空冷+520℃,10h,炉冷</td><td rowspan="3">20</td><td>6.5</td><td>27.4</td><td>-</td><td>-</td></tr><tr><td>7.2</td><td>30.1</td><td>-</td><td>-</td></tr><tr><td>7.8</td><td>30.5</td><td>-</td><td>-</td></tr></table>

# 5.2.2 钨极氩弧焊

5.2.2.1 钨极氩弧焊参考规范见表5-5。

表5-5[10]  

<table><tr><td>品种</td><td>δ/mm</td><td>焊丝直径/mm</td><td>dw/mm</td><td>I/A</td><td>U/V</td></tr><tr><td rowspan="3">板材</td><td>1.2</td><td>1.5</td><td>1.5~2.0</td><td>35~45</td><td>9~11</td></tr><tr><td>1.5</td><td>1.5</td><td>1.5~2.0</td><td>50~80</td><td>9~11</td></tr><tr><td>2.0</td><td>2.0</td><td>2.0~2.5</td><td>60~100</td><td>9~11</td></tr></table>

# 5.2.2.2 钨极氩弧焊接头室温拉伸性能见表5-6。

表5-6[9]  

<table><tr><td rowspan="2">品种</td><td rowspan="2">δ/mm</td><td colspan="2">状态</td><td colspan="2">接头性能</td><td colspan="2">母材性能</td><td rowspan="2">η/%</td></tr><tr><td>焊前/焊后</td><td>母材</td><td>σb/MPa</td><td>δ3/%</td><td>σb/MPa</td><td>δ5/%</td></tr><tr><td rowspan="5">板材</td><td>1.2</td><td>800℃,6min,空冷/520℃,10h,炉冷</td><td>STA</td><td>1245</td><td>7.2</td><td>1209</td><td>15.7</td><td>100</td></tr><tr><td rowspan="2">1.5</td><td>800℃,6min,空冷/520℃,10h,炉冷</td><td>STA</td><td>1212</td><td>8.1</td><td>1204</td><td>16.2</td><td>100</td></tr><tr><td>800℃,6min,空冷/未处理</td><td>ST</td><td>795</td><td>21.4</td><td>818</td><td>26.1</td><td>97</td></tr><tr><td rowspan="2">2.0</td><td>800℃,8min,空冷/520℃,10h,炉冷</td><td>STA</td><td>1248</td><td>8.2</td><td>1218</td><td>12.8</td><td>100</td></tr><tr><td>800℃,8min,空冷/未处理</td><td>ST</td><td>804</td><td>18.9</td><td>819</td><td>27.0</td><td>98</td></tr></table>

# 5.2.2.3 钨极氩弧焊接头室温弯曲角见表5-7。

表5-7  

<table><tr><td>品 种</td><td>δ/mm</td><td>状态焊前/焊后</td><td>弯曲半径/mm</td><td>α①/(°)</td></tr><tr><td rowspan="3">板材</td><td>1.5</td><td>800℃,6min,空冷/520℃,10h,炉冷</td><td>1.5</td><td>11.3</td></tr><tr><td rowspan="2">2.0</td><td>800℃,8min,空冷/520℃,10h,炉冷</td><td>2.0</td><td>18.0</td></tr><tr><td>800℃,6min,空冷/未处理</td><td>2.0</td><td>180²</td></tr></table>

① $\alpha$ 为刚出现裂纹时的弯曲角。  
$②$ 弯曲 $180^{\circ}$ 未出现裂纹。

# 5.2.2.4 钨极氩弧焊接头高温力学性能见表5-8。

表5-8[9]  

<table><tr><td rowspan="2">品种</td><td rowspan="2">δ/mm</td><td rowspan="2">状态焊前/焊后</td><td rowspan="2">θ/℃</td><td colspan="2">拉伸性能</td><td rowspan="2">持久强度σ100/MPa</td></tr><tr><td>σb/MPa</td><td>断口位置</td></tr><tr><td rowspan="4">板材</td><td rowspan="4">1.5</td><td rowspan="2">800℃,6min,空冷/520℃,10h,炉冷</td><td>100</td><td>1157</td><td>母材</td><td>-</td></tr><tr><td>300</td><td>1060</td><td>母材</td><td>1050</td></tr><tr><td rowspan="2">母材 STA</td><td>100</td><td>1136</td><td>-</td><td>-</td></tr><tr><td>300</td><td>1045</td><td>-</td><td>1030</td></tr></table>

5.3 零件热处理工艺 TB5 合金主要制造钣金构件。经过冷成形以后的 TB5 合金钣金零件不再进行、也不允许进行固溶处理（避免因临界变形程度而使 $\beta$ 晶粒急剧长大），而是直接进行时效处理。时效制度根据零件强度的设计要求确定，一般采用 $520^{\circ}\mathrm{C}, 10\mathrm{h}$ 或 $540^{\circ}\mathrm{C}, 8\mathrm{h}$ 。为了保证零件表面光洁，TB5 合金零件一般在真空炉中或惰性气体保护下进行时效处理。真空炉内的绝对压强不应大于 $9 \times 10^{-2}\mathrm{Pa}$ 。较复杂的零件处理时应采用合适的时效夹具以避免零件变形。时效以后的冷却可以采用高纯氩气冷却，也可随炉冷却，并在 $200^{\circ}\mathrm{C}$ 以下出炉。

超塑成型的零件应从成型温度尽快炉冷到 $500\sim 540^{\circ}\mathrm{C}$ ，保温2h，继续炉冷到 $200^{\circ}\mathrm{C}$ 以下出炉。对零件的强度要求不高时，也可从成型温度直接炉冷至 $200^{\circ}\mathrm{C}$ 以下出炉。

# 6 功能考核试验

# 6.1 阻力伞梁静力试验

6.1.1 静力试验件 选择较为复杂的阻力伞梁作为考核 TB5 合金的典型零件。为确保伞梁在装机后正常安全使用，必须对伞梁进行静力试验。进行静力试验的 TB5 合金伞梁真空时效的随炉试样力学性能见表 6-1。

表6-1[11]  

<table><tr><td>品种</td><td>δ/mm</td><td>状态</td><td>取样方向</td><td>试样号</td><td>σb/MPa</td><td>σP0.2/MPa</td><td>δ50/%</td></tr><tr><td rowspan="3">板材</td><td rowspan="3">1.5</td><td rowspan="3">520℃,10h,炉冷</td><td rowspan="3">T</td><td>132-10</td><td>1178</td><td>1062</td><td>10.8</td></tr><tr><td>132-11</td><td>1180</td><td>1063</td><td>9.9</td></tr><tr><td>132-12</td><td>1173</td><td>1061</td><td>11.9</td></tr><tr><td colspan="2">技术要求</td><td>520℃,10h,空冷</td><td>T</td><td>-</td><td>≥1080</td><td>≥1010</td><td>≥6</td></tr></table>

6.1.2 试验方案为了保证TB5合金伞梁静力试验的受力情况与飞机着陆时完全一样，伞梁直接安装在歼击机的后机身上。测量伞梁应变的应变片位置见图6-1。根据飞机着陆时作用于阻力伞梁上的载荷，包括有侧风时的侧向载荷，静力试验的计算载荷见表6-2。

图片摘要：该图主要展示 6 1[11]。
![](images/d20d38db22fa9605252592295d8b410c4f40d5c108242e331fb74275a2eb5339.jpg)  
图6-1 TB5合金阻力伞梁应变片的位置图[11]

表6-2[11]  

<table><tr><td>状态</td><td>计算角度</td><td>设计载荷Psj/N</td></tr><tr><td>I</td><td>α=15° β=0°</td><td>65116</td></tr><tr><td>I</td><td>α=15° β=13°18&#x27;</td><td>62930</td></tr><tr><td>I</td><td>α=8° β=8°23&#x27;</td><td>82758</td></tr></table>

注： $\alpha$ 一俯仰角； $\beta$ 一侧滑角。

# 6.1.3 试验结果[11]

状态I $\alpha = 15^{\circ}$ $\beta = 0^{\circ}$

进行一次 $67\% P_{\mathrm{sj}}$ 加载及应变测量，卸载到“零”后，再做 $90\% P_{\mathrm{sj}}$ 的加载及应变测量，经检查，伞梁完整无残余变形。

状态Ⅰ $\alpha = 15^{\circ}$ $\beta = 13^{\circ}18^{\prime}$

先作一次 $67\% P_{\mathrm{sj}}$ 加载及应变测量，卸载到“零”后，再做 $90\% P_{\mathrm{sj}}$ 的加载及应变测量，经检查，伞梁完整无残余变形。

状态Ⅲ $\alpha = 8^{\circ}$ $\beta = 8^{\circ}23^{\prime}$

进行一次 $67\% P_{\mathrm{sj}}$ 加载及应变测量，卸载到“零”后，再进行连续加载 $70\% ,80\% ,90\%$ 和 $100\% P_{\mathrm{sj}}$ ，并在加载 $100\% P_{\mathrm{sj}}$ 时停留3s，最后做 $105\% P_{\mathrm{sj}}$ 加载，通过试验，满足设计要求。

# 7 使用建议

在飞机和卫星结构中推荐选用TB5钛合金，采用冷成形或吹塑成型工艺制造结构件，并采用冷镦工艺制造可冷铆的TB5钛合金铆钉。

# 参考文献

1 北京航空材料研究院,宝鸡有色金属加工厂.Ti-15-3钛合金全面性能数据汇编.1995  
2 北京航空材料研究院. Ti-15-3 钛合金应用研究技术总结. 1995  
3 北京航空材料研究院.Ti-15-3钛合金热处理研究.1995  
4 王庆如, 马济民, 张庆玲. Ti-15-3合金时效性能研究. 航空材料学报, 1998. 18(1):7~14  
5 北京航空航天大学. Ti-15-3 钛合金冷成形工艺参数研究. 1995  
6沈阳飞机研究所.Ti-15-3钛合金使用性能研究.1995  
7 王庆如, 张庆玲, 陈玉文, 储俊鹏. Ti-15-3 钛合金的超塑性及应用. 材料工程, 1998. (2): 9~12  
8 北京航空材料研究院. Q/6SZ 1308—1995 Ti-15-3 钛合金电阻点焊工艺  
9 北京航空材料研究院. Ti-15-3 钛合金焊接工艺研究. 1995  
10 北京航空材料研究院·Q/6SZ 1309—1995 Ti-15-3 钛合金真空充氩钨极氩弧焊工艺  
11 成都飞机工业公司，歼击机Ti-15-3钛合金阻力伞梁设计及试验研究. 1995

编写 王庆如

审校 魏寿庸

# TB6

# 1 概述

TB6合金是一种典型的近β型钛合金，含有 $3\% \alpha$ 稳定元素Al， $10\%$ 同晶型 $\beta$ 稳定元素V和 $2\%$ 共析型 $\beta$ 稳定元素Fe。该合金具有比强度高、断裂韧度好、各向异性小、锻造温度低和抗应力腐蚀能力强等一系列优点，能够满足损伤容限设计的需要和高结构效益、高可靠性及低制造成本的要求。

TB6合金的主要半成品是棒材和锻件，也可以制成厚板和型材。主要用于制造飞机机身、机翼和起落架结构中的锻造零件，特别适合于制造等温模锻或热模具模锻零件。通过热处理可以实现不同强度和塑性及韧性水平的配合，并能采用多种焊接方式进行焊接。TB6合金的最高工作温度是 $320^{\circ}\mathrm{C}$ 。

1.1 材料牌号 TB6。  
1.2 相近牌号 Ti-10V-2Fe-3Al(美国)。

1.3 材料的技术标准

Q/6S 834—1990 《Ti-1023钛合金锻件》（北京航空材料研究所）

Q/6S 835—1990 《Ti-1023钛合金棒材》（北京航空材料研究所）

AMS 4986A—1996 《10V-2Fe-3Al 钛合金锻件》

1.4 化学成分 Q/6S 834—1990 和 Q/6S 835—1990 规定的化学成分见表 1-1。

%

表1-1  

<table><tr><td colspan="4">合金元素</td><td colspan="7">杂质 不大于</td></tr><tr><td rowspan="2">Al</td><td rowspan="2">V</td><td rowspan="2">Fe</td><td rowspan="2">Ti</td><td rowspan="2">C</td><td rowspan="2">N</td><td rowspan="2">H</td><td rowspan="2">Y</td><td rowspan="2">O</td><td colspan="2">其他元素\( ^{②} \)</td></tr><tr><td>单个</td><td>总和</td></tr><tr><td>2.6~3.4</td><td>9.0~11.0</td><td>1.6~2.2</td><td>余量</td><td>0.05</td><td>0.05</td><td>\( 0.015^{①} \)</td><td>0.005</td><td>0.13</td><td>0.10</td><td>0.30</td></tr></table>

① $\mathbf{Q} / 6\mathrm{S}835 - 1990$ 规定 $\pmb {w}(\mathrm{H})\leqslant 0.0125\%$   
② 其他元素 $(\mathrm{Mo}, \mathrm{Cr}, \mathrm{Sn}, \mathrm{Zr}, \mathrm{Cu}, \mathrm{Si}, \mathrm{B})$ 和 Y 在正常情况可不测，当需方认为必要时进行检验。

# 1.5 热处理制度

1.5.1 固溶处理 在低于 $\beta$ 转变温度 $30\sim 60^{\circ}\mathrm{C}$ 范围内选定固溶处理温度，典型的固溶处理制度是 $760^{\circ}\mathrm{C},2\mathrm{h}$ ，水淬。对于厚度小于或等于 $25\mathrm{mm}$ 的锻件允许采用空冷代替水淬。

1.5.2 时效在 $510\sim 540^{\circ}\mathrm{C}$ 范围内选定时效温度，典型的时效制度是 $520^{\circ}\mathrm{C},8\mathrm{h}$ ，空冷。

1.5.3 去应力退火 一般在不高于时效温度的温度下加热，保温 $1 \sim 4\mathrm{h}$ ，空冷。典型的去应力退火制度是 $510^{\circ}\mathrm{C}, 2\mathrm{h}$ ，空冷。去应力退火可以在空气炉或真空炉中进行。

1.6 品种规格与供应状态 见表1-2。

表1-2  

<table><tr><td>技术标准</td><td>品种</td><td>d或δ/mm</td><td>供应状态</td></tr><tr><td>Q/6S 835-1990</td><td>棒材</td><td>d21~125</td><td>热轧或锻造状态</td></tr><tr><td>Q/6S 834-1990</td><td>锻件</td><td>δ≤100</td><td>固溶时效或锻造状态</td></tr></table>

1.7 熔炼与铸造工艺 制造棒材和锻件用的铸锭应该经过三次真空自耗电极电弧炉熔炼。选用 $w(\mathrm{O}) \leqslant 0.08\%$ 的 $0 \sim 1$ 级海绵钛，0级或1级工业铝粒和V的质量分数为 $80\% \sim 85\%$ 的Al-V中间合金，Fe以Al-Fe-V中间合金形式加入。

电极块压制时的单位压力不小于 $29.4\mathrm{kN} / \mathrm{m}^2$ ，电极块密度不小于 $3.3\mathrm{g} / \mathrm{cm}^3$ 。应特别注意各种合金元素在电极块中的分布均匀性。自耗电极的焊接采用氩气保护等离子焊接方法，严禁使用钨极氩弧焊。

一次真空熔炼时的绝对压强应不大于 $1.3\mathrm{Pa}$ 。为减少铸锭中的铁偏析，应该遵循低电流、小熔池的原则，选择比熔炼其他常用钛合金时低 $10\% \sim 35\%$ 的熔炼电流和 $32\sim 34\mathrm{V}$ 的熔炼电压。最后一次重熔可以在真空中或氩气气氛中进行，选择比熔炼其他常用钛合金时低 $20\% \sim 50\%$ 的熔炼电流。熔炼结束前必须进行热封顶操作，以减少铸锭的切头损失和消除头部的疏松缺陷。

# 1.8 应用概况与特殊要求

1.8.1 应用概况 美国等西方国家使用3种不同强度和韧性水平的Ti-10V-2Fe-3Al钛合金技术标准：AMS4984 $(\sigma_{\mathrm{b}}\geqslant 1195\mathrm{MPa},K_{\mathrm{IC}}\geqslant 44\mathrm{MPa}\sqrt{\mathrm{m}})$ ，AMS4986 $(\sigma_{\mathrm{b}}\geqslant 1105\mathrm{MPa},K_{\mathrm{IC}}\geqslant 60\mathrm{MPa}\sqrt{\mathrm{m}})$ 和AMS4987 $(\sigma_{\mathrm{b}}\geqslant 965\mathrm{MPa},K_{\mathrm{IC}}\geqslant 88\mathrm{MPa}\sqrt{\mathrm{m}})$ 。该合金广泛用于制造各种类型飞机机身、机翼和起落架结构中的锻造零件。我国从“七五”开始研制TB6钛合金，已经在歼击机上获得了实际应用。

# 1.8.2 特殊要求

1.8.2.1 TB6合金属于高强度钛合金，对应力集中比较敏感，表面加工状态对疲劳性能有明显的影响。零件的表面粗糙度 $Ra$ 值不应高于 $3.2\mu \mathrm{m}$ ，绞孔粗糙度 $Ra$ 值不应高于 $1.6\mu \mathrm{m}$ ，零件上的过渡半径应该是尽可能最大的。  
1.8.2.2 设计带孔的零件时，孔的边缘应有光滑的倒角。对于承受重复载荷的零件，受拉区应尽量减少钉孔，避免螺纹孔。对于多次受拉伸的螺栓及其他零件的螺纹部位应适当降低许用应力。  
1.8.2.3 TB6合金零件在固溶时效状态下使用，零件最厚截面尺寸不应大于 $100\mathrm{mm}$ 。如果锻件厚

度大于 $100\mathrm{mm}$ 或局部区域大于 $100\mathrm{mm}$ 时, 则应采用机加工方法去除一定的厚度, 然后再进行固溶处理和时效。

1.8.2.4 设计锻件时，必须考虑使零件的主受拉力方向与锻件的纤维方向相一致，而受剪切力的方向与纤维方向垂直。对于重要受力部位，应在图纸上或相应的文件中标明对纤维方向的要求。

# 2 物理及化学性能

# 2.1 热性能

2.1.1 熔化温度范围 $1650^{\circ}\mathrm{C} \pm 14^{\circ}\mathrm{C}^{[1]}$ 。

2.1.2 热导率 见表2-1。

表2-1[2]   

<table><tr><td>θ/℃</td><td>20</td><td>50</td><td>100</td><td>150</td><td>200</td><td>250</td><td>300</td><td>350</td><td>400</td><td>450</td><td>500</td></tr><tr><td>λ/(W/(m·℃))</td><td>6.79</td><td>7.63</td><td>8.47</td><td>9.31</td><td>10.2</td><td>11.0</td><td>11.8</td><td>12.7</td><td>13.5</td><td>14.4</td><td>15.2</td></tr></table>

2.1.3 比热容 见表2-2。

表 2-2[2]  

<table><tr><td>θ/℃</td><td>200</td><td>250</td><td>300</td><td>350</td><td>400</td><td>450</td><td>500</td><td>550</td><td>600</td><td>650</td><td>700</td></tr><tr><td>c/(J/(kg·℃))</td><td>589</td><td>604</td><td>626</td><td>640</td><td>649</td><td>655</td><td>670</td><td>690</td><td>710</td><td>730</td><td>749</td></tr></table>

2.1.4 线膨胀系数 见表2-3。

2.2 密度 $\rho = 4.62\mathrm{g / cm}^{3[2]}$

表2-3[2]  

<table><tr><td>θ/℃</td><td>20~100</td><td>20~200</td><td>20~300</td><td>20~400</td><td>20~500</td><td>20~600</td><td>20~700</td><td>20~800</td></tr><tr><td>α1/10-6℃-1</td><td>8.9</td><td>9.1</td><td>9.1</td><td>9.4</td><td>10.2</td><td>11.2</td><td>13.0</td><td>13.3</td></tr></table>

2.3 电性能 电阻率见表2-4。

2.4 磁性能 无磁性。

表2-4[2]  

<table><tr><td>θ/C</td><td>20</td><td>100</td><td>200</td><td>300</td><td>400</td><td>500</td></tr><tr><td>ρ/(μΩ·m)</td><td>1.39</td><td>1.43</td><td>1.48</td><td>1.53</td><td>1.57</td><td>1.60</td></tr></table>

# 2.5 化学性能

2.5.1 抗氧化性能 参见TC4钛合金。

2.5.2 耐腐蚀性能 像大多数钛合金一样，当暴露于常见的环境条件时，TB6合金具有优良的抗一般腐蚀能力。TB6合金在飞机结构中使用时不需要进行专门的表面处理。然而，如同所有的β钛合金，TB6合金与α和α-β型钛合金比较，对氢有更大的亲合力。因此，当TB6合金在有可能产生大量氢的环境条件下工作时，必须进行表面改性处理，以阻止增氢。

TB6合金与结构钢或铝合金相接触时，主要是偶对中作为阳极的结构钢或铝合金零件发生腐蚀，这种腐蚀包括电偶腐蚀和自身腐蚀。TB6合金在偶对中作为阴极，在 $3.5\% \mathrm{NaCl}$ 的中性溶液中，主要发生溶氧的还原反应，即 $\mathrm{O}_2 + 2\mathrm{H}_2\mathrm{O} + 4\mathrm{e} \longrightarrow 4\mathrm{OH}^-$ 。这一反应的大小决定着电偶电流的大小，TB6合金阳极化后与其他金属接触，可降低电偶电流，减缓接触腐蚀。

# 3 力学性能

3.1 技术标准规定的性能 见表3-1。

表3-1  

<table><tr><td rowspan="3">技术标准</td><td rowspan="3">品种</td><td rowspan="3">状态</td><td rowspan="3">d或δ/mm</td><td rowspan="3">取样方向①</td><td colspan="5">室温</td></tr><tr><td>σb/MPa</td><td>σP0.2/MPa</td><td>δ5/%</td><td>ψ/%</td><td>KIC/MPa√m</td></tr><tr><td colspan="5">不小于</td></tr><tr><td rowspan="3">Q/6S 834-1990</td><td rowspan="3">锻件</td><td rowspan="3">固溶时效</td><td rowspan="3">≤100</td><td>L</td><td>1105</td><td>1035</td><td>8</td><td>15</td><td>-</td></tr><tr><td>T</td><td>1105</td><td>1035</td><td>6</td><td>10</td><td>-</td></tr><tr><td>T-L</td><td>-</td><td>-</td><td>-</td><td>-</td><td>60</td></tr><tr><td rowspan="5">Q/6S 835-1990</td><td rowspan="5">棒材</td><td rowspan="5">固溶时效</td><td rowspan="3">21~125</td><td>L</td><td>1105</td><td>1035</td><td>8</td><td>15</td><td>-</td></tr><tr><td>T</td><td>1105</td><td>1035</td><td>6</td><td>10</td><td>-</td></tr><tr><td>C-R</td><td>-</td><td>-</td><td>-</td><td>-</td><td>55</td></tr><tr><td rowspan="2">&gt;100~125</td><td>镦饼C</td><td>1105</td><td>1035</td><td>6</td><td>10</td><td>-</td></tr><tr><td>镦饼C-R</td><td>-</td><td>-</td><td>-</td><td>-</td><td>60</td></tr></table>

① 直径小于或等于 $100\mathrm{mm}$ 的棒材，直接从棒材上取样检查力学性能。直径大于 $100\mathrm{mm}$ 的棒材，可直接从棒材上取样检查力学性能，也可以按规定工艺镦饼后取样检查力学性能。

# 3.2 室温及各种温度下的力学性能

# 3.2.1 硬度 固溶时效状态的室温硬度 $\mathrm{HBS}335\sim 375^{[2]}$

# 3.2.2 拉伸性能

# 3.2.2.1 榫材的室温拉伸性能统计值见表3-2。

表3-2[3]  

<table><tr><td colspan="2">技术标准</td><td colspan="5">Q/6S 835-1990</td><td colspan="2">技术标准</td><td colspan="5">Q/6S 835-1990</td></tr><tr><td colspan="2">品种</td><td colspan="5">棒材</td><td colspan="2">品种</td><td colspan="5">棒材</td></tr><tr><td colspan="2">规格</td><td colspan="5">d70~120mm</td><td colspan="2">规格</td><td colspan="5">d70~120mm</td></tr><tr><td colspan="2">状态</td><td colspan="5">固溶时效</td><td colspan="2">状态</td><td colspan="5">固溶时效</td></tr><tr><td>拉伸性能</td><td>取样方向</td><td>S</td><td>X</td><td>s</td><td>CV</td><td>n</td><td>拉伸性能</td><td>取样方向</td><td>S</td><td>X</td><td>s</td><td>CV</td><td>n</td></tr><tr><td rowspan="2">σb/MPa</td><td>L</td><td>1105</td><td>1188</td><td>35.4</td><td>0.030</td><td>35</td><td rowspan="2">δ5/%</td><td>L</td><td>8</td><td>12.0</td><td>2.1</td><td>0.175</td><td>35</td></tr><tr><td>T</td><td>1105</td><td>1188</td><td>40.5</td><td>0.034</td><td>33</td><td>T</td><td>6</td><td>9.6</td><td>2.3</td><td>0.240</td><td>33</td></tr><tr><td rowspan="2">σP0.2/MPa</td><td>L</td><td>1035</td><td>1139</td><td>28.9</td><td>0.025</td><td>35</td><td rowspan="2">ψ/%</td><td>L</td><td>15</td><td>46.9</td><td>9.6</td><td>0.205</td><td>35</td></tr><tr><td>T</td><td>1035</td><td>1144</td><td>40.9</td><td>0.036</td><td>33</td><td>T</td><td>10</td><td>38.5</td><td>14.5</td><td>0.377</td><td>33</td></tr></table>

# 3.2.2.2 模锻件的室温拉伸性能统计值见表3-3。

表3-3[3]  

<table><tr><td colspan="2">技术标准</td><td colspan="5">Q/6S 834-1990</td><td colspan="2">技术标准</td><td colspan="5">Q/6S 834-1990</td></tr><tr><td colspan="2">品种</td><td colspan="5">模锻件</td><td colspan="2">品种</td><td colspan="5">模锻件</td></tr><tr><td colspan="2">规格</td><td colspan="5">δ≤100mm</td><td colspan="2">规格</td><td colspan="5">δ≤100mm</td></tr><tr><td colspan="2">状态</td><td colspan="5">固溶时效</td><td colspan="2">状态</td><td colspan="5">固溶时效</td></tr><tr><td>拉伸性能</td><td>取样方向</td><td>S</td><td>X</td><td>s</td><td>Cv</td><td>n</td><td>拉伸性能</td><td>取样方向</td><td>S</td><td>X</td><td>s</td><td>Cv</td><td>n</td></tr><tr><td rowspan="2">σb/MPa</td><td>L</td><td>1105</td><td>1177</td><td>37.6</td><td>0.032</td><td>48</td><td rowspan="2">δ5/%</td><td>L</td><td>8</td><td>12.0</td><td>2.1</td><td>0.174</td><td>48</td></tr><tr><td>T</td><td>1105</td><td>1175</td><td>44.4</td><td>0.038</td><td>36</td><td>T</td><td>6</td><td>10.5</td><td>1.8</td><td>0.171</td><td>36</td></tr><tr><td rowspan="2">σP0.2/MPa</td><td>L</td><td>1035</td><td>1142</td><td>44.9</td><td>0.039</td><td>48</td><td rowspan="2">ψ/%</td><td>L</td><td>15</td><td>46.8</td><td>11.4</td><td>0.244</td><td>48</td></tr><tr><td>T</td><td>1035</td><td>1138</td><td>53.2</td><td>0.047</td><td>36</td><td>T</td><td>10</td><td>40.6</td><td>10.7</td><td>0.264</td><td>36</td></tr></table>

# 3.2.2.3 棒材在各种温度下的拉伸性能见表3-4。

表3-4[2]  

<table><tr><td>品种</td><td>d/mm</td><td>状态</td><td>取样方向</td><td>θ/℃</td><td>σb/MPa</td><td>σp0.2/MPa</td><td>σp0.1/MPa</td><td>σp0.01/MPa</td><td>δ5/%</td><td>ψ/%</td></tr><tr><td rowspan="9">棒材</td><td rowspan="9">20</td><td rowspan="9">760℃,2h,水淬+510℃,8h,空冷</td><td rowspan="9">L</td><td>-60</td><td>1348</td><td>-</td><td>-</td><td>-</td><td>11.0</td><td>28.6</td></tr><tr><td>-30</td><td>1307</td><td>-</td><td>-</td><td>-</td><td>9.6</td><td>33.4</td></tr><tr><td>20</td><td>1168</td><td>1128</td><td>1115</td><td>1045</td><td>14.4</td><td>49.4</td></tr><tr><td>100</td><td>1047</td><td>994</td><td>989</td><td>953</td><td>18.0</td><td>60.6</td></tr><tr><td>150</td><td>1045</td><td>975</td><td>963</td><td>927</td><td>17.0</td><td>61.8</td></tr><tr><td>200</td><td>990</td><td>908</td><td>899</td><td>867</td><td>18.5</td><td>65.3</td></tr><tr><td>250</td><td>975</td><td>869</td><td>860</td><td>832</td><td>16.8</td><td>64.8</td></tr><tr><td>300</td><td>971</td><td>860</td><td>844</td><td>814</td><td>17.0</td><td>69.2</td></tr><tr><td>350</td><td>963</td><td>840</td><td>816</td><td>770</td><td>16.8</td><td>70.8</td></tr></table>

# 3.2.2.4 模锻件在各种温度下的拉伸性能见表3-5。

表3-5[2]
