Repository: C-zj02/CFD-claw

<div align="center">

**English** | [中文](#中文版) | [Français](README_FR.md) | [Русский](README_RU.md) | [हिन्दी](README_HI.md) | [العربية](README_AR.md) | [Português](README_PT.md)

# 🚀 Claude Code Python

**A Complete Python Reimplementation Based on Real Claude Code Source**

*From TypeScript Source → Rebuilt in Python with ❤️*

***
**🔥 Active Development • New Features Weekly 🔥**

</div>

***

## 🎯 What is This?

**Clawd Code** is a **complete Python rewrite** of Claude Code, based on the **real TypeScript source code**.

File: RAG-data/中国航空材料手册(第2版) 第4卷 钛合金 铜合金401-523.pdf-c43f21ec-90bd-4f9a-a73c-43aaaff5a087.md (part 5 of 6)
3.2.1.3 不同温度退火后材料的硬度 见图3-2。
# 30-1-1 铁白铜 BFe30-1-1

# 1 概述

BFe30-1-1是以铜-镍为基添加少量铁和锰的四元合金。合金中高含量的镍显著提高合金的强度、耐蚀性、抗氧化性和耐热性。少量的铁和锰进一步提高合金的强度和耐蚀性，特别是对流动海水和湍流的抗冲刷腐蚀能力。

合金具有优良的耐蚀性，较高的强度，良好的冷、热加工性能，是常用的耐蚀冷凝器管材料。

1.1 材料牌号 30-1-1 铁白铜 BFe30-1-1。  
1.2 相近牌号 见表1-1。 表1-1

<table><tr><td>国别</td><td>俄罗斯</td><td>美国</td><td>英国</td><td>德国</td><td>日本</td><td>ISO</td></tr><tr><td>牌号</td><td>MHЖМц30-1-1</td><td>C71630C71640C71500</td><td>CN107</td><td>CuNi30Mn1Fe</td><td>C7150</td><td>CuNi30Mn1Fe</td></tr></table>

1.3 材料的技术标准 见表1-2。

表1-2  

<table><tr><td>品种</td><td colspan="2">棒材</td><td>板材</td><td>线材</td><td>管材</td><td>带材</td></tr><tr><td>标准</td><td>GB/T 4423-1992《铜及铜合金拉制棒》</td><td>GB/T 13808-1992《铜及铜合金挤制棒》</td><td>GB/T 2050-1980《普通白铜板》</td><td>GB/T 3125-1994《白铜线》</td><td>GB/T 8890-1998《热交换器用铜合金无缝管》</td><td>GB/T 14595-1993《白铜带》</td></tr></table>

1.4 化学成分 按GB/T5234—1985《加工白铜 化学成分和产品形状》规定，见表1-3。

%

表1-3  

<table><tr><td rowspan="2">Ni+Co</td><td rowspan="2">Fe</td><td rowspan="2">Mn</td><td rowspan="2">Cu</td><td colspan="8">杂质 不大于</td></tr><tr><td>Zn</td><td>Si</td><td>Pb</td><td>S</td><td>C</td><td>P</td><td>Sn</td><td>杂质总和</td></tr><tr><td>29.0~32.0</td><td>0.5~1.0</td><td>0.5~1.2</td><td>余量</td><td>0.3</td><td>0.15</td><td>0.02</td><td>0.01</td><td>0.05</td><td>0.006</td><td>0.03</td><td>0.7</td></tr></table>

1.5 热处理制度 退火： $650\sim 820^{\circ}\mathrm{C}$   
1.6 品种规格与供应状态 见表1-4。

表1-4  

<table><tr><td>品种</td><td colspan="2">棒材</td><td colspan="2">板材</td><td>线材</td><td>管材</td><td>带材</td></tr><tr><td>δ或d或D×S/mm</td><td>16~50</td><td>25~120</td><td>0.5~10.0</td><td>7~75</td><td>0.10~6.0</td><td>10~35×0.75~3.0</td><td>0.05~1.20</td></tr><tr><td>状态</td><td>M、Y</td><td>R</td><td>M、Y</td><td>R</td><td>M、Y</td><td>M、Y2</td><td>M、Y</td></tr></table>

1.7 熔炼与铸造工艺 合金通常采用镁砂炉衬的工频或中频感应电炉熔炼。高温下合金吸气和氧化倾向大，熔炼时熔体用熔剂或木炭保护，浇注前用镁补充脱氧。采用在烟灰覆盖下的半连续铸造工艺浇注铸锭，铸造温度为 $1300\sim 1350^{\circ}\mathrm{C}$ 。  
1.8 应用概况与特殊要求 合金批量生产，主要用于耐蚀导管，如冷凝器、蒸馏器、蒸发器、热交换器管、救生系统管路、盐水管路、防护环及其他耐蚀构件。耐蚀性优于铝黄铜。

# 2 物理及化学性能

# 2.1 热性能[1]

2.1.1 熔化温度范围 $1171\sim 1237^{\circ}C$

2.1.2 热导率 $\lambda = 29.4\mathrm{W / (m}\cdot \mathrm{^{\circ}C)}$

2.1.3 比热容 $c = 376\mathrm{J / (kg}\cdot \mathrm{C)}$ 。

2.1.4 线膨胀系数 $a_{\mathrm{f}} = 16.2 \times 10^{-6} \mathrm{C}^{-1}(20^{\circ} \mathrm{C})$ 。

2.2 密度 $\rho = 8.94\mathrm{g / cm^3}$

2.3 电性能[2]

2.3.1 电导率 $g = 4.6\% \mathrm{IACS}$

2.3.2 电阻率 $\rho = 0.42\mu \Omega \cdot \mathrm{m}$ 。

2.3.3 电阻温度系数 $\alpha_{\mathrm{R}} = 12\times 10^{-4}\mathrm{C}^{-1}$

# 2.4 磁性能

# 2.5 化学性能

2.5.1 抗氧化性能 合金抗氧化性能良好。

2.5.2 耐腐蚀性能 合金在大气、淡水、海水和水蒸气中有很高的耐蚀性。在碱性溶液、有机化合物以及一系列非氧化性酸溶液中也有很好的耐蚀性。但在氨水、硝酸、亚硫酸盐溶液中腐蚀速度较快。一些介质对合金的腐蚀速度见表2-1。

表2-1[1]   

<table><tr><td>介 质</td><td>θ/℃</td><td>腐蚀速度/(mm/a)</td><td>介 质</td><td>θ/℃</td><td>腐蚀速度/(mm/a)</td></tr><tr><td>工业大气</td><td>-</td><td>0.002</td><td>水蒸气</td><td>-</td><td>0.0025</td></tr><tr><td>海洋大气</td><td>-</td><td>0.0011</td><td>10%硫酸水溶液</td><td>20</td><td>0.08</td></tr><tr><td>乡村大气</td><td>-</td><td>0.00035</td><td>10%~50%苛性钠溶液</td><td>100</td><td>0.005</td></tr><tr><td>淡水</td><td>-</td><td>0.03</td><td>7%氨水</td><td>30</td><td>0.25</td></tr><tr><td>海水</td><td>-</td><td>0.03~0.13</td><td></td><td></td><td></td></tr></table>

# 3 力学性能

3.1 技术标准规定的性能 见表3-1。

表3-1  

<table><tr><td rowspan="2">品种</td><td rowspan="2">状态</td><td rowspan="2">δ或D/mm</td><td>σb/MPa</td><td>δ10</td><td>δ5</td><td rowspan="2">技术标准</td></tr><tr><td>不小于</td><td colspan="2">% 不小于</td></tr><tr><td rowspan="3">板材</td><td>R</td><td>7~15</td><td>343</td><td>15</td><td>-</td><td rowspan="3">GB/T 2050-1980</td></tr><tr><td>M</td><td>0.5~10.0</td><td>373</td><td>23</td><td>-</td></tr><tr><td>Y</td><td>0.5~10.0</td><td>539</td><td>3</td><td>-</td></tr><tr><td rowspan="4">棒材</td><td>M</td><td>16~50</td><td>345</td><td>-</td><td>25</td><td rowspan="2">GB/T 4423-1992</td></tr><tr><td>Y</td><td>16~50</td><td>490</td><td>-</td><td>-</td></tr><tr><td rowspan="2">R</td><td>40~80</td><td>345</td><td>25</td><td>-</td><td rowspan="2">GB/T 13808-1992</td></tr><tr><td>&gt;80~120</td><td>-</td><td>-</td><td>-</td></tr><tr><td rowspan="4">线材</td><td rowspan="2">M</td><td>0.10~0.50</td><td>345</td><td colspan="2">20(L0=100mm)</td><td rowspan="4">GB/T 3125-1994</td></tr><tr><td>&gt;0.5~0.60</td><td></td><td colspan="2">25</td></tr><tr><td rowspan="2">Y</td><td>0.10~0.50</td><td>685~980</td><td>-</td><td>-</td></tr><tr><td>&gt;0.50~0.60</td><td>590~880</td><td></td><td></td></tr><tr><td rowspan="2">管材</td><td>M</td><td>10~35</td><td>370</td><td>25</td><td>-</td><td rowspan="2">GB/T 8890-1998</td></tr><tr><td>Y2</td><td></td><td>490</td><td>6</td><td>-</td></tr><tr><td rowspan="2">带材</td><td>M</td><td>0.05~1.20</td><td>373</td><td>23</td><td>-</td><td rowspan="2">GB/T 14595-1993</td></tr><tr><td>Y</td><td></td><td>539</td><td>3</td><td>-</td></tr></table>

# 3.2 室温及各种温度下的力学性能

# 3.2.1 硬度

3.2.1.1 供应状态材料的室温硬度见表3-2。

表3-2[1]  

<table><tr><td>品种</td><td>状态</td><td>HBS</td><td>HRB</td><td>品种</td><td>状态</td><td>HBS</td><td>HRB</td></tr><tr><td rowspan="2">板材</td><td>M</td><td>60~70</td><td>-</td><td rowspan="2">管材</td><td>M</td><td>-</td><td>45</td></tr><tr><td>Y</td><td>100</td><td>85</td><td>Y</td><td>-</td><td>80</td></tr></table>

3.2.1.2 变形率对材料硬度的影响见图3-1。  
3.2.1.3 退火温度对材料硬度的影响见图3-2。  
3.2.2 拉伸性能  
3.2.2.1 供应状态材料的室温拉伸性能见表3-3。

表3-3[3]  

<table><tr><td rowspan="2">品种</td><td rowspan="2">状态</td><td colspan="4">σb/MPa</td><td rowspan="2">Cv</td><td rowspan="2">n</td><td colspan="3">δ/%</td></tr><tr><td>X</td><td>min</td><td>max</td><td>S</td><td>X</td><td>min</td><td>max</td></tr><tr><td rowspan="2">管材</td><td>M</td><td>455</td><td>390</td><td>550</td><td>33</td><td>0.07</td><td>32</td><td>37</td><td>23</td><td>45</td></tr><tr><td>Y2</td><td>570</td><td>510</td><td>635</td><td>32</td><td>0.05</td><td>110</td><td>17</td><td>8</td><td>26</td></tr></table>

3.2.2.2 变形率对材料拉伸性能的影响见图3-1。  
3.2.2.3 退火温度对材料拉伸性能的影响见图3-2。  
3.2.2.4 高温拉伸性能见表3-4。

表3-4[1,2]  

<table><tr><td>状态</td><td>θ/℃</td><td>σb/MPa</td><td>σP0.2/MPa</td><td>δ/%</td><td>ψ/%</td><td>状态</td><td>θ/℃</td><td>σb/MPa</td><td>σP0.2/MPa</td><td>δ/%</td><td>ψ/%</td></tr><tr><td rowspan="4">M</td><td>20</td><td>365</td><td>145</td><td>41</td><td>75</td><td rowspan="4">M</td><td>500</td><td>175</td><td>95</td><td>16</td><td>15</td></tr><tr><td>200</td><td>320</td><td>125</td><td>37</td><td>73</td><td>760</td><td>60</td><td>35</td><td>18</td><td>22</td></tr><tr><td>300</td><td>290</td><td>120</td><td>35</td><td>65</td><td>871</td><td>35</td><td>15</td><td>20</td><td>26</td></tr><tr><td>400</td><td>245</td><td>105</td><td>19</td><td>15</td><td>-</td><td>-</td><td>-</td><td>-</td><td>-</td></tr></table>

原材料： $\delta = 1\mathrm{mm}$ 软板  
图片摘要：该图主要展示 3 4[1,2]。
![](images/563fe832a2becf5e78796ec42817885095f68e5a380dcd37e9740269597956b7.jpg)  
晶粒度：—0.015mm；…0.07mm

图3-1 变形率对BFe30-1-1合金力学性能的影响[1]

图3-2 退火温度（保温1h）对BFe30-1-1合金力学性能和晶粒度的影响[1]   
图片摘要：该图主要展示 3 2 退火温度（保温1h）对BFe30 1 1合金力学性能和晶粒度的影响[1]。
![](images/585814feced1ed1cc00a77aba0972a8eecb43ee5cb15e67e75669a734c0a523c.jpg)  
原材料：加工率 $70\%$   
晶粒度为 $0.065\mathrm{mm}$ 的管材

3.2.2.5 低温拉伸性能见表3-5。  
3.3 持久和蠕变性能  
3.3.1 高温持久性能 见表3-6。  
3.3.2 高温蠕变性能 见表3-7。  
3.4 疲劳性能  
3.4.1 高周疲劳见表3-8。  
3.5 弹性性能

表3-5[2]  

<table><tr><td>状态</td><td>θ/℃</td><td>σb/MPa</td><td>σP0.2/MPa</td><td>δ/%</td></tr><tr><td rowspan="5">M</td><td>20</td><td>380</td><td>145</td><td>54</td></tr><tr><td>-18</td><td>400</td><td>150</td><td>55</td></tr><tr><td>-38</td><td>450</td><td>165</td><td>56</td></tr><tr><td>-93</td><td>480</td><td>170</td><td>57</td></tr><tr><td>-149</td><td>550</td><td>205</td><td>61</td></tr></table>

表3-6[2]  

<table><tr><td>状态</td><td>θ/℃</td><td>σ100/MPa</td><td>σ1000/MPa</td><td>状态</td><td>θ/℃</td><td>σ100/MPa</td><td>σ1000/MPa</td></tr><tr><td rowspan="4">M(平均晶粒尺寸0.04mm)</td><td>260</td><td>340</td><td>340</td><td rowspan="4">Y(消除应力后)</td><td>400</td><td>385</td><td>375</td></tr><tr><td>316</td><td>305</td><td>285</td><td>454</td><td>275</td><td>230</td></tr><tr><td>371</td><td>250</td><td>205</td><td>510</td><td>205</td><td>140</td></tr><tr><td>427</td><td>185</td><td>150</td><td>566</td><td>125</td><td>70</td></tr></table>

表3-7[2]  

<table><tr><td>状态</td><td>θ/℃</td><td>σ1/1000/MPa</td><td>σ1/10000/MPa</td><td>σ1/100000/MPa</td><td>状态</td><td>θ/℃</td><td>σ1/1000/MPa</td><td>σ1/10000/MPa</td><td>σ1/100000/MPa</td></tr><tr><td rowspan="2">M</td><td>149</td><td>-</td><td>214</td><td>165</td><td rowspan="2">Y</td><td rowspan="2">399</td><td rowspan="2">260</td><td rowspan="2">115</td><td rowspan="2">-</td></tr><tr><td>260</td><td>-</td><td>206</td><td>110</td></tr><tr><td rowspan="2">Y(消除应力后)</td><td>260</td><td>-</td><td>405</td><td>-</td><td rowspan="2">(消除应力后)</td><td>454</td><td>115</td><td>40</td><td>-</td></tr><tr><td>315</td><td>-</td><td>335</td><td>-</td><td>510</td><td>27</td><td>-</td><td>-</td></tr></table>

3.5.1 弹性模量[1] $E = 151\mathrm{GPa}$   
3.5.2 切变模量[1] $G = 57.2\mathrm{GPa}$ 。

表3-8[2]  

<table><tr><td rowspan="2">状态</td><td colspan="4">在N周下的 σD/MPa</td><td rowspan="2">状态</td><td colspan="4">在N周下的 σD/MPa</td></tr><tr><td>10^5周</td><td>10^6周</td><td>10^7周</td><td>10^8周</td><td>10^5周</td><td>10^6周</td><td>10^7周</td><td>10^8周</td></tr><tr><td>M管材</td><td>200</td><td>--</td><td>--</td><td>--</td><td>M板材</td><td>--</td><td>255</td><td>185</td><td>180</td></tr><tr><td>Y2管材(ε=33%)</td><td>-</td><td>300</td><td>245</td><td>240</td><td>Y板材(ε=88%)</td><td>-</td><td>300</td><td>240</td><td>240</td></tr></table>

# 4 组织结构

# 4.1 相变温度

# 4.2 时间-温度-组织转变曲线

4.3 合金组织结构 合金为单相 $\gamma$ 固溶体组织。铸态组织有枝晶特征，经加工和退火后转变成再结晶等轴晶。

# 5 工艺性能与要求

5.1 成形性能 合金有足够的塑性，能满足地进行冷、热压力加工。热加工温度 $930\sim 1030^{\circ}\mathrm{C}$ 。

5.2 焊接性能 合金易于进行气体保护下的金属极和钨极电弧焊、点焊、对焊、闪光焊、铜焊和锡焊，也能气焊，但不能进行埋弧焊和电渣焊。

# 5.3 零件热处理工艺

# 5.4 表面处理工艺

5.5 切削加工与磨削性能 合金的切削加工性为易切削黄铜HPb63-3的 $20\%$

# 6 功能考核试验

# 7 使用建议

选用。

# 参考文献

1 手册编写组．重有色金属材料加工手册．第1分册．北京：冶金工业出版社，1979  
2 Alloy Digest,Copper alloy C71500.1971(5)   
3 沈阳有色金属加工厂. 铜合金生产检验报告汇编: 铜合金 01-86.1986

编写 赵广文、王晓震

审校 钟卫佳

# 28-2.5-1.5 镍铜合金 NCu28-2.5-1.5

# 1 概述

NCu28-2.5-1.5是固溶强化的Ni-Cu-Fe-Mn四元合金。商品名称通常为蒙乃尔合金。添加少量Fe、Mn元素溶入Ni-Cu固溶体，进一步提高合金的强度和耐蚀性。

合金具有高的耐蚀性, 高的强度, 高的热强性。在 $750^{\circ} \mathrm{C}$ 以下有好的抗氧化性, 加热至 $500^{\circ} \mathrm{C}$ 时, 其力学性能变化很小。合金有良好的塑性, 能满意地进行冷、热压力加工。主要用于在高温下和强腐蚀性介

质中工作的零件。

1.1 材料牌号 28-2.5-1.5 镍铜合金 NCu28-2.5-1.5。  
1.2 相近牌号 见表1-1。  
1.3 材料的技术标准 见表1-2。

表1-1  

<table><tr><td>国别</td><td>俄罗斯</td><td>美国</td><td>英国</td><td>法国</td><td>德国</td><td>日本</td></tr><tr><td>牌号</td><td>HMЖMu28-2.5-1.5</td><td>UNS400、No4400、No4405</td><td>NA13、MONL</td><td>NiCu32Fe1.5Mn</td><td>NiCu30FeLC-NiCu30Fe</td><td>NCu</td></tr></table>

表1-2  

<table><tr><td>品种</td><td>带材</td><td>板材</td><td>棒材</td><td>管材</td><td>线材</td></tr><tr><td>技术标准</td><td>GB/T 2072-1993《镍及镍合金带》</td><td>GB/T 2054-1980《镍及镍合金板》</td><td>GB/T 4435-1984《镍及镍铜合金棒》</td><td>GB/T 8011-1987《镍及镍合金无缝薄壁管》GB/T 2882-1981《镍及镍合金管》</td><td>GB/T 3113-1982《镍铜合金线》</td></tr></table>

1.4 化学成分 按GB/T5235—1985《加工镍及镍合金化学成分和产品形状》的规定，见表1-3。

%

表1-3  

<table><tr><td rowspan="2">Mn</td><td rowspan="2">Fe</td><td rowspan="2">Cu</td><td rowspan="2">Ni+Co</td><td colspan="10">杂质 不大于</td></tr><tr><td>Si</td><td>Mg</td><td>Pb</td><td>S</td><td>C</td><td>P</td><td>Bi</td><td>As</td><td>Sb</td><td>杂质总和</td></tr><tr><td>1.2~1.80</td><td>2.0~3.0</td><td>27.0~29.0</td><td>余量</td><td>0.10</td><td>0.10</td><td>0.003</td><td>0.020</td><td>0.20</td><td>0.005</td><td>0.002</td><td>0.010</td><td>0.002</td><td>0.60</td></tr></table>

1.5 热处理制度 退火： $800\sim 900^{\circ}\mathrm{C}$ 。消除应力退火： $400\sim 500^{\circ}\mathrm{C}$ 。  
1.6 品种规格与供应状态 见表1-4。

表1-4  

<table><tr><td>品种</td><td>带材</td><td colspan="2">板材</td><td colspan="2">棒材</td><td>管材</td><td>线材</td></tr><tr><td>δ或d、D/mm</td><td>0.05~1.2</td><td>0.5~10</td><td>5~20</td><td>5~40</td><td>32~60</td><td>6~40</td><td>0.05~6.0</td></tr><tr><td>状态</td><td>M,Y2,Y</td><td>M,Y2</td><td>R</td><td>M,Y2,Y</td><td>R</td><td>M,Y2,Y</td><td>M,Y</td></tr></table>

1.7 熔炼与铸造工艺 由于镍合金在高温下熔炼易氧化，吸气性强，合金宜采用电熔镁砂炉衬的真空炉熔炼，真空度为 $13.3 \sim 1.33 \mathrm{~Pa}$ 。用碳和镁脱氧，加入量分别为 $0.06\%$ 和 $0.04\% \sim 0.06\%$ 。也可使用非真空中频感应电炉熔炼，用玻璃-硼砂熔剂覆盖，并用镁脱氧。采用电渣重熔可以得到高质量的铸坯。铸造温度 $1450 \sim 1500^{\circ} \mathrm{C}$ 。  
1.8 应用概况与特殊要求 合金用于制造在蒸气、盐、碱、酸溶液等腐蚀介质中工作的零件。主要用途如泵的工作滑轮、壳体、活门、三通管、套管及开关等。用作结构件时应避免与稀有金属接触，以免导致该材料的快速腐蚀。

# 2 物理及化学性能

2.1 热性能[1]

2.1.1 熔化温度范围 $1300\sim 1350^{\circ}\mathrm{C}$   
2.1.2 热导率 见表2-1。  
2.1.3 比热容 $c = 520\mathrm{J / (kg}\cdot \mathrm{C)}(21\mathrm{C})$ $c = 532\mathrm{J / (kg}\cdot \mathrm{C)}(200\sim 400\mathrm{C})$ 。

表 2-1[1]  

<table><tr><td>θ/℃</td><td>21</td><td>93</td><td>204</td><td>316</td><td>427</td><td>538</td><td>649</td></tr><tr><td>λ/(W/(m·℃))</td><td>21.8</td><td>24.1</td><td>27.8</td><td>31.0</td><td>34.0</td><td>38.1</td><td>41.4</td></tr></table>

2.1.4 线膨胀系数见表2-2。

2.2 密度 $\rho = 8.83\mathrm{g / cm^3}$

2.3 电性能

2.3.1 电导率[2] $g = 4\% \mathrm{IACS}(\mathrm{M}$ 态）。

2.3.2 电阻率[2] $\rho = 0.48\mu \Omega \cdot \mathrm{m}$

2.3.3 高温电阻率 见图2-1。

2.3.4 电阻温度系数[2] $\alpha_{\mathrm{R}} = 19\times 10^{-4}\mathrm{C}^{-1}$

2.4 磁性能 磁性转变温度 $T_{\mathrm{c}} = 40 \sim 60^{\circ} \mathrm{C}$ 。

2.5 化学性能

2.5.1 抗氧化性能 合金在 $750^{\circ}\mathrm{C}$ 以下具有好的抗氧化性。  
2.5.2 耐腐蚀性能 合金在大气、淡水和海水中有很好的化学稳定性。在许多酸、碱、盐的溶液中也是耐腐蚀的。在各种介质中的适用程度见表2-3，腐蚀速度见表2-4。

表2-2[1]  

<table><tr><td>θ/℃</td><td>21~93</td><td>21~204</td><td>21~316</td><td>21~427</td><td>21~538</td></tr><tr><td>α1/10-6℃-1</td><td>13.9</td><td>15.5</td><td>15.8</td><td>16.0</td><td>16.4</td></tr></table>

图片摘要：该图主要展示 2 2[1]。
![](images/2d6c91c8d55c31022bf3a8a9939932bec2a416d1103b3b8abd8038a19e2b3a71.jpg)  
图2-1 NCu28-2.5-1.5 合金的高温电阻率[2]

表2-3[2]  

<table><tr><td>适用于下列介质</td><td>可用于下列介质</td><td>不适用于下列介质</td><td>适用于下列介质</td><td>可用于下列介质</td><td>不适用于下列介质</td></tr><tr><td>氨气</td><td>硫酸</td><td>盐酸</td><td>汽油、矿物油</td><td>硫酸亚铁溶液</td><td>三氯化铁</td></tr><tr><td>氨水溶液</td><td>磷酸</td><td>硝酸</td><td>酚、甲酚</td><td>干燥的氯</td><td>铬酸</td></tr><tr><td>苛性碱和碳酸盐溶液</td><td>氢氰酸</td><td>熔融铅</td><td>摄影用试剂</td><td></td><td></td></tr><tr><td>脂肪酸和大部分有机酸</td><td>氢氟酸</td><td>熔融锌</td><td>染料溶液</td><td></td><td></td></tr><tr><td>海水和碱水</td><td>乙酸</td><td>氰化钾粉及溶液</td><td>酒精</td><td></td><td></td></tr><tr><td>中性盐水溶液</td><td>柠檬酸</td><td>亚硫酸</td><td></td><td></td><td></td></tr></table>

表 2-4[2]  

<table><tr><td>介 质</td><td>浓度/%</td><td>θ/℃</td><td>腐蚀速度/(mm/a)</td><td>介 质</td><td>浓度/%</td><td>θ/℃</td><td>腐蚀速度/(mm/a)</td></tr><tr><td>工业大气</td><td>-</td><td>-</td><td>0.0015~0.003</td><td>氢氟酸</td><td>25</td><td>80</td><td>0.061</td></tr><tr><td>海洋大气</td><td>-</td><td>-</td><td>0.0002~0.0008</td><td>乙酸</td><td>50</td><td>20</td><td>0.3~0.6</td></tr><tr><td>淡水</td><td>-</td><td>-</td><td>&lt;0.003</td><td>柠檬酸</td><td>30</td><td>20</td><td>0.038</td></tr><tr><td>海水</td><td>-</td><td>-</td><td>0.008~0.025</td><td>苛性钠</td><td>5~50</td><td>20~100</td><td>0.001~0.015</td></tr><tr><td>硫酸</td><td>20</td><td>104</td><td>0.19</td><td>氯化钠</td><td>饱和溶液</td><td>95</td><td>0.066</td></tr><tr><td>盐酸</td><td>20</td><td>30</td><td>3</td><td>硝酸钠</td><td>27</td><td>50</td><td>0.05</td></tr><tr><td>磷酸</td><td>25</td><td>95</td><td>0.1</td><td>硫酸锌</td><td>35</td><td>105</td><td>0.51</td></tr><tr><td>亚硫酸</td><td>1</td><td>20</td><td>1.57</td><td></td><td></td><td></td><td></td></tr></table>

# 3 力学性能

3.1 技术标准规定的性能 见表3-1。

表3-1  

<table><tr><td>品种</td><td>状态</td><td>δ或d/mm</td><td>σb/MPa
不小于</td><td>δ10/%
不小于</td><td>技术标准</td></tr><tr><td rowspan="3">带材</td><td>M</td><td rowspan="3">0.05~1.2</td><td>441</td><td>25</td><td rowspan="3">GB/T 2072-1993</td></tr><tr><td>Y2</td><td>568</td><td>6.5</td></tr><tr><td>Y</td><td>-</td><td>-</td></tr><tr><td rowspan="3">板材</td><td>R</td><td rowspan="2">5~20</td><td>450</td><td>20</td><td rowspan="3">GB/T 2054-1980</td></tr><tr><td>M</td><td>450</td><td>25</td></tr><tr><td>Y2</td><td>0.5~10</td><td>568</td><td>6.5</td></tr></table>

续表3-1   

<table><tr><td>品种</td><td>状态</td><td>δ或d/mm</td><td>σb/MPa不小于</td><td>δ10/%不小于</td><td>技术标准</td></tr><tr><td rowspan="8">棒材</td><td>R</td><td>32~60</td><td>390</td><td>25</td><td rowspan="8">GB/T 4435-1984</td></tr><tr><td rowspan="2">M</td><td>5~30</td><td>440</td><td>20</td></tr><tr><td>&gt;30~40</td><td>440</td><td>20</td></tr><tr><td rowspan="2">Y2</td><td>5~20</td><td>590</td><td>10</td></tr><tr><td>&gt;20~30</td><td>540</td><td>12</td></tr><tr><td rowspan="3">Y</td><td>5~15</td><td>665</td><td>4</td></tr><tr><td>&gt;15~30</td><td>635</td><td>6</td></tr><tr><td>&gt;30~40</td><td>590</td><td>6</td></tr><tr><td rowspan="3">管材</td><td>M</td><td rowspan="3">6~40</td><td>441</td><td>20</td><td rowspan="3">GB/T 8011-1987</td></tr><tr><td>Y2</td><td>539</td><td>6</td></tr><tr><td>Y</td><td>588</td><td>-</td></tr><tr><td rowspan="6">线材</td><td rowspan="3">M</td><td>0.05~0.50</td><td>470</td><td>15</td><td rowspan="6">GB/T 3113-1982</td></tr><tr><td>&gt;0.50~4.0</td><td>450</td><td>25</td></tr><tr><td>&gt;4.0~6.0</td><td>440</td><td>30</td></tr><tr><td rowspan="3">Y</td><td>0.05~0.50</td><td>785~980</td><td>-</td></tr><tr><td>&gt;0.50~4.0</td><td>685~880</td><td>-</td></tr><tr><td>&gt;4.0~6.0</td><td>635~835</td><td>-</td></tr></table>

# 3.2 室温及各种温度下的力学性能

# 3.2.1 硬度

3.2.1.1 供应状态材料的硬度[2]软态：HBS135；硬度：HBS210。  
3.2.1.2 不同退火温度和退火时间对材料硬度的影响见图3-1。

图片摘要：该图片与3 1 NCu28 2.5 1.5合金的硬度与退火工艺的关系[2]；3.2.2 拉伸性能这部分内容相关。
![](images/550d45df948ed22e72758e8f21535b6217a8e87ff5525c7f658ef11956856360.jpg)  
3-1 NCu28-2.5-1.5合金的硬度与退火工艺的关系[2]

# 3.2.2 拉伸性能

3.2.2.1 供应状态材料的室温拉伸性能见表3-2。  
3.2.2.2 不同变形率对材料性能的影响见图3-2。  
3.2.2.3 不同退火温度对材料性能的影响见图3-3。

表3-2[3]  

<table><tr><td rowspan="2">品 种</td><td rowspan="2">状态</td><td colspan="3">σb/MPa</td><td rowspan="2">σP0.2/MPa</td><td colspan="3">δ/%</td></tr><tr><td>X</td><td>min</td><td>max</td><td>X</td><td>min</td><td>max</td></tr><tr><td rowspan="2">带 材</td><td>M</td><td>500</td><td>—</td><td>—</td><td>235</td><td>43</td><td>40</td><td>47</td></tr><tr><td>Y</td><td>765</td><td>—</td><td>—</td><td>615</td><td>4</td><td>—</td><td>—</td></tr><tr><td rowspan="2">棒 材</td><td>Y</td><td>750</td><td>615</td><td>870</td><td>—</td><td>7</td><td>4</td><td>10</td></tr><tr><td>T</td><td>815</td><td>735</td><td>890</td><td>785</td><td>6</td><td>4</td><td>10</td></tr></table>

图片摘要：该图主要展示 3 2[3]。
![](images/1d28d671180319d23de7ae4efdd1158d4edb319b6a34f942640b272a6ac27e76.jpg)  
图3-2 NCu28-2.5-1.5 合金的力学性能和电阻率与冷变形率的关系

图片摘要：该图主要展示 3 2 NCu28 2.5 1.5 合金的力学性能和电阻率与冷变形率的关系。
![](images/c06d316b63ac0627fafe292ea6adcadf3b76d6d2d7b78e005aafe1fed842fd5a.jpg)  
图3-3 NCu28-2.5-1.5 合金的力学性能和电阻率与退火温度的关系

# 3.2.2.4 高温拉伸性能见表3-3。

# 3.2.2.5 低温拉伸性能见表3-4。

表3-3[1]  

<table><tr><td>θ/℃</td><td>20</td><td>93</td><td>149</td><td>204</td><td>260</td><td>316</td><td>371</td><td>427</td><td>483</td><td>538</td></tr><tr><td>σb/MPa</td><td>575</td><td>546</td><td>528</td><td>525</td><td>530</td><td>545</td><td>515</td><td>480</td><td>422</td><td>370</td></tr><tr><td>σP0.2/MPa</td><td>223</td><td>205</td><td>187</td><td>177</td><td>175</td><td>173</td><td>175</td><td>177</td><td>130</td><td>158</td></tr><tr><td>δ/%</td><td>45</td><td>44</td><td>43</td><td>42</td><td>44</td><td>46</td><td>48</td><td>49</td><td>42</td><td>41</td></tr></table>

表3-4[4]  

<table><tr><td>θ/℃</td><td>20</td><td>-10</td><td>-40</td><td>-80</td><td>-120</td><td>-180</td></tr><tr><td>σb/MPa</td><td>490</td><td>530</td><td>550</td><td>590</td><td>625</td><td>745</td></tr><tr><td>δ/%</td><td>41</td><td>48</td><td>47</td><td>40</td><td>41</td><td>51</td></tr><tr><td>ψ/%</td><td>75</td><td>77</td><td>76</td><td>74</td><td>74</td><td>72</td></tr></table>

# 3.3 持久和蠕变性能

# 3.3.1 高温持久性能见表3-5。

表3-5[1]  

<table><tr><td>θ/℃</td><td>σ10/MPa</td><td>σ100/MPa</td><td>σ1000/MPa</td><td>θ/℃</td><td>σ10/MPa</td><td>σ100/MPa</td><td>σ1000/MPa</td></tr><tr><td>371</td><td>469</td><td>448</td><td>427</td><td>593</td><td>183</td><td>134</td><td>114</td></tr><tr><td>482</td><td>303</td><td>234</td><td>207</td><td>704</td><td>90</td><td>50</td><td>37</td></tr></table>

# 3.3.2 高温蠕变性能见表3-6。

表3-6[4]  

<table><tr><td rowspan="2">品种</td><td rowspan="2">状态</td><td rowspan="2">σb(20℃)/MPa</td><td rowspan="2">θ/℃</td><td>σ0.01/1000</td><td>σ0.1/1000</td><td>σ0.2/1000</td><td>σ1/1000</td><td rowspan="2">品种</td><td rowspan="2">状态</td><td rowspan="2">σb(20℃)/MPa</td><td rowspan="2">θ/℃</td><td>σ0.01/1000</td><td>σ0.1/1000</td><td>σ0.2/1000</td><td>σ1/1000</td></tr><tr><td colspan="4">MPa</td><td colspan="4">MPa</td></tr><tr><td rowspan="3">拉制棒材</td><td rowspan="3">Y</td><td rowspan="3">784</td><td>370</td><td>412</td><td>618</td><td>686</td><td>-</td><td rowspan="3">拉制棒材</td><td rowspan="3">Y</td><td rowspan="3">784</td><td>500</td><td>10</td><td>59</td><td>78</td><td>137</td></tr><tr><td>400</td><td>206</td><td>392</td><td>431</td><td>-</td><td>550</td><td>2</td><td>29</td><td>39</td><td>69</td></tr><tr><td>450</td><td>59</td><td>167</td><td>196</td><td>265</td><td>600</td><td>1</td><td>10</td><td>15</td><td>29</td></tr></table>

# 3.4 疲劳性能

3.4.1 高周疲劳 材料的室温疲劳强度和腐蚀疲劳强度见表3-7。

# 3.5 弹性性能

3.5.1 弹性模量 见表3-8。

3.5.2 切变模量 见表3-9。

3.5.3 泊松比 见表3-10。

表3-7[2]  

<table><tr><td rowspan="2">状态</td><td rowspan="2">σb/MPa</td><td rowspan="2">N/周</td><td rowspan="2">σD/MPa</td><td colspan="2">腐蚀疲劳强度
σD/MPa</td></tr><tr><td>井水</td><td>海水</td></tr><tr><td>426℃退火</td><td>873</td><td>10^8</td><td>353</td><td>157</td><td>186</td></tr><tr><td>760℃退火</td><td>559</td><td></td><td>255</td><td>176</td><td>196</td></tr></table>

表3-8[2]  

<table><tr><td>θ/℃</td><td>21</td><td>93</td><td>204</td><td>316</td><td>427</td><td>538</td><td>649</td></tr><tr><td>E/GPa</td><td>183.3</td><td>179.2</td><td>176.5</td><td>170.2</td><td>144.2</td><td>110.3</td><td>89.6</td></tr></table>

表3-9[1]  

<table><tr><td>θ/℃</td><td>21</td><td>93</td><td>204</td><td>316</td><td>427</td></tr><tr><td>G/GPa</td><td>65.5</td><td>64.1</td><td>61.4</td><td>58.5</td><td>45.6</td></tr></table>

表 3-10[1]  

<table><tr><td>θ/℃</td><td>21</td><td>93</td><td>204</td><td>316</td><td>427</td></tr><tr><td>μ</td><td>0.368</td><td>0.395</td><td>0.430</td><td>0.471</td><td>0.321</td></tr></table>

# 4 组织结构

# 4.1 相变温度

4.2 时间-温度-组织转变曲线  
4.3 合金组织结构 合金在各种状态下组织为单相 $\alpha$ 固溶体。

# 5 工艺性能与要求

5.1 成形性能 合金有优良的冷、热压力加工性能。热加工温度为 $925 \sim 1180^{\circ} \mathrm{C}$ , 小型锻件的最低加工温度可降至 $650^{\circ} \mathrm{C}$ 。冷加工最大变形量可达 $94\%$ , 硬化特性类似不锈钢。  
5.2 焊接性能 合金易于锡焊、铜焊、点焊、闪光焊、对焊和气体保护电弧焊，也可气焊，但不宜电渣焊。  
5.3 零件热处理工艺 在退火处理之前应注意清除表面油污及其他污物，避免硫、磷、铜、锌及其他低熔点金属对该合金的浸蚀。  
5.4 表面处理工艺  
5.5 切削加工与磨削性能 合金的切削加工性类似不锈钢。

# 6 功能考核试验

# 7 使用建议

选用。

# 参考文献

1 Alloy Digest,RA400:1983(3)   
2 手册编写组．重有色金属材料加工手册．第1分册．北京：冶金工业出版社，1979  
3 沈阳有色金属加工厂. 铜合金生产检验报告汇编: 铜合金 01-86.1986  
4 北京航空情报所编译. 航空材料手册, 第 2 册, 有色合金. 1965.507

编写 赵广文、王晓震

审校 钟卫佳

# 4-4-2.5 锡青铜 QSn4-4-2.5

# 1 概述

QSn4-4-2.5是铜-锡-锌-铅四元合金，元素锌溶于 $\alpha$ 固溶体，能改善合金的流动性，有助于减轻锡青铜凝固时易出现的Sn含量外高内低的化学成分不均匀性——反偏析。铅呈质点状分布于枝晶间，能提高合金的减摩性和切削性能。

合金具有好的抗滑动摩擦性、优良的切削性和好的焊接性能，在大气、淡水中有良好的耐腐蚀性能。只能进行冷压力加工，不能承受任何形式的热压力加工。

该合金主要用于制造承受摩擦的零件。

1.1 材料牌号 4-4-2.5 锡青铜 QSn4-4-2.5。

1.2 相近牌号 见表1-1。

表1-1  

<table><tr><td>国 别</td><td>俄罗斯</td><td>美 国</td><td>日 本</td></tr><tr><td>牌 号</td><td>BPO1C4-4-2.5</td><td>C54400</td><td>C5441</td></tr></table>

1.3 材料的技术标准 见表1-2。  
表1-2  

<table><tr><td>材料品种</td><td>带 材</td><td>板 材</td></tr><tr><td>技术标准</td><td>GB/T 14596-1993《青铜带》</td><td>GB/T 2049-1980《锡锌铅青铜板》</td></tr></table>

1.4 化学成分 应符合GB/T5233—1985《加工青铜化学成分和产品形状》的规定，见表1-3。

表1-3  
0   

<table><tr><td colspan="4">主元素</td><td colspan="6">杂质 不大于</td></tr><tr><td>Sn</td><td>Zn</td><td>Pb</td><td>Cu</td><td>Fe</td><td>Sb</td><td>Bi</td><td>P</td><td>Al</td><td>杂质总和</td></tr><tr><td>3.0~5.0</td><td>3.0~5.0</td><td>1.5~3.5</td><td>余量</td><td>0.05</td><td>0.002</td><td>0.002</td><td>0.03</td><td>0.002</td><td>0.2</td></tr></table>

1.5 热处理制度 合金不能热处理强化。退火： $480\sim 650^{\circ}\mathrm{C}$ 。消除应力退火： $200\sim 290^{\circ}\mathrm{C}$ 。

1.6 品种规格与供应状态 见表1-4。

表1-4  

<table><tr><td>品种</td><td>带材</td><td>板材</td></tr><tr><td>δ/mm</td><td>0.8~1.0</td><td>0.8~5.0</td></tr><tr><td>供应状态</td><td>M、Y3</td><td>M、Y3、Y2、Y</td></tr><tr><td>技术标准</td><td>GB/T 14596-1993</td><td>GB/T 2049-1980</td></tr></table>

1.7 熔炼与铸造工艺 合金常用工频有芯感应电炉熔炼，熔体流动性较低、吸气性较强，熔炼时应使用经煅烧过的木炭覆盖，并在熔炼后期用磷铜脱氧。用铁模或无流铸造工艺浇注铸锭。当使用铁模浇注时，应在浇注前往模内添加少量机油，以改善铸锭的表面质量。浇注温度为 $1180 \sim 1200^{\circ} \mathrm{C}$ 。  
1.8 应用概况与特殊要求 合金主要用于制造航空及其他工业部门中承受摩擦的零件, 如汽缸活塞销衬套、轴承和衬套的内衬、副连杆衬套、圆盘和垫圈等。

# 2 物理及化学性能

# 2.1 热性能[1,2]

2.1.1 熔化温度范围 $927\sim 999^{\circ}C$   
2.1.2 热导率 $\lambda = 83.7\mathrm{W / (m\cdot^{\circ}C)}$   
2.1.3 比热容 $c = 376\mathrm{J} / (\mathrm{kg}\cdot \mathrm{C})$ 。  
2.1.4 线膨胀系数 $\alpha_{1} = 18.0\times 10^{-6}\mathrm{C}^{-1}(20^{\circ}\mathrm{C}),\alpha_{1} = 19.0\times 10^{-6}\mathrm{C}^{-1}(20\sim 500^{\circ}\mathrm{C})$ 。  
2.2 密度 $\rho = 9.0\mathrm{g / cm^3}$   
2.3 电性能[1,2]  
2.3.1 电导率 $g = 19.8\% \mathrm{IACS}$   
2.3.2 电阻率 $\rho = 0.087\mu \Omega \cdot \mathrm{m}$ 。

# 2.4 磁性能

# 2.5 化学性能

2.5.1 耐腐蚀性能 合金在大气、淡水和海水中有良好的化学稳定性。在不同介质中的腐蚀速度见表2-1。

表 2-1[3]  

<table><tr><td>介 质</td><td>θ/℃</td><td>腐蚀速度/(mm/a)</td><td>介 质</td><td>θ/℃</td><td>腐蚀速度/(g/m2·h)</td></tr><tr><td>天然海水</td><td>-</td><td>0.028</td><td>10%硫酸溶液</td><td>20</td><td>0.242</td></tr><tr><td rowspan="2">人造海水</td><td>20</td><td>0.031</td><td>30%乙酸溶液</td><td>20</td><td>0.03</td></tr><tr><td>40</td><td>0.07</td><td>10%盐酸溶液</td><td>20</td><td>7.19</td></tr></table>

# 3 力学性能

# 3.1 技术标准规定的性能 见表3-1。

表3-1  

<table><tr><td rowspan="2">品种</td><td rowspan="2">状态</td><td rowspan="2">δ/mm</td><td>σb/MPa</td><td>δ/%</td><td rowspan="2">HRB</td><td rowspan="2">技术标准</td></tr><tr><td colspan="2">≥</td></tr><tr><td rowspan="3">带材板材</td><td>M</td><td rowspan="3">带0.8~1.0板0.8~5.0</td><td>294</td><td>35</td><td>-</td><td rowspan="3">GB/T 14596-1993GB/T 2049-1980</td></tr><tr><td>Y3</td><td>392~490</td><td>10</td><td>65~85</td></tr><tr><td>Y2</td><td>422~510</td><td>9</td><td>70~90</td></tr><tr><td>带材板材</td><td>Y</td><td>0.8~1.0</td><td>490</td><td>5</td><td>-</td><td>GB/T 14596-1993</td></tr><tr><td>板材</td><td>Y</td><td>0.8~5.0</td><td>510</td><td>5</td><td>-</td><td>GB/T 2049-1980</td></tr></table>

# 3.2 室温及各种温度下的力学性能

# 3.2.1 硬度

3.2.1.1 室温硬度见表3-2。

3.2.1.2 高温硬度见表3-3。

3.2.2 拉伸性能

3.2.2.1 供应状态材料的拉伸性能见表3-4。

表3-2[3,4]  

<table><tr><td>状态</td><td>M</td><td>Y2</td><td>Y</td></tr><tr><td>HBS</td><td>60</td><td>77</td><td>160</td></tr></table>

表3-3[3]  

<table><tr><td>θ/℃</td><td>100</td><td>200</td><td>300</td><td>500</td></tr><tr><td>HBS</td><td>59</td><td>50</td><td>50</td><td>45</td></tr></table>

表3-4[1,4]  

<table><tr><td rowspan="2">品 种</td><td rowspan="2">状态</td><td colspan="3">σb/MPa</td><td rowspan="2">σP0.2/MPa</td><td colspan="3">δ/%</td></tr><tr><td>X</td><td>min</td><td>max</td><td>X</td><td>min</td><td>max</td></tr><tr><td rowspan="4">板材</td><td>M</td><td>310</td><td>295</td><td>335</td><td>130</td><td>59</td><td>41</td><td>63</td></tr><tr><td>Y3</td><td>455</td><td>420</td><td>480</td><td>-</td><td>18</td><td>10</td><td>22</td></tr><tr><td>Y2</td><td>470</td><td>440</td><td>490</td><td>-</td><td>13</td><td>11</td><td>16</td></tr><tr><td>Y</td><td>585</td><td>540</td><td>620</td><td>275</td><td>8</td><td>5</td><td>11</td></tr></table>

3.2.2.2 不同变形率材料的拉伸性能见图3-1。  
3.2.2.3 不同温度退火后材料的拉伸性能见图3-2。

图片摘要：该图主要展示 3 4[1,4]。
![](images/c486de048849bf437534887d89bd9320e3f37f6525213ecf2c41bddfa216fe27.jpg)  
图3-1 QSn4-4-2.5拉伸性能与变形率的关系[3]

图片摘要：该图主要展示 3 1 QSn4 4 2.5拉伸性能与变形率的关系[3]。
![](images/bc9ba7ad68cd2942029a8e846c708a224a2c887b0a671ced0a8888fe0f6ea91c.jpg)  
图3-2 QSn4-4-2.5拉伸性能与退火温度（保温1h)的关系[3]

3.2.2.4 高温拉伸性能见表3-5。  
3.2.3 冲击性能  
3.2.3.1 冲击韧性见表3-6。  
3.2.4 其他性能  
3.2.4.1 耐磨性能[1]摩擦系数 $\mu = 0.012$ （有润滑剂）， $\mu = 0.20$ （无润滑剂）。  
3.3 持久和蠕变性能  
3.4 疲劳性能  
3.5 弹性性能[2]   
3.5.1 弹性模量 $E = 103.4\mathrm{GPa}$ 。  
3.5.2 切变模量 $G = 38.6\mathrm{GPa}$

表3-5[3]  

<table><tr><td>θ/℃</td><td>100</td><td>200</td><td>300</td><td>500</td></tr><tr><td>σb/MPa</td><td>320</td><td>295</td><td>320</td><td>270</td></tr><tr><td>δ/%</td><td>59</td><td>50</td><td>50</td><td>45</td></tr></table>

表3-6[3]  

<table><tr><td>θ/℃</td><td>20</td><td>100</td><td>200</td><td>300</td><td>500</td></tr><tr><td>αKU/(kJ/m2)</td><td>196</td><td>353</td><td>324</td><td>216</td><td>53</td></tr></table>

# 4 组织结构

4.1 相变温度  
4.2 时间-温度-组织转变曲线  
4.3 合金组织结构 退火状态合金的组织由 $\alpha$ 固熔体和铅质点组成。铸态时呈现枝晶偏析、有少量 $(\alpha + \gamma)$ 共析体。

# 5 工艺性能与要求

5.1 成形性能 合金可以冷加工，总变形率为 $50\%$ ，但不能热加工。  
5.2 焊接性能 合金易于锡焊、铜焊、闪光电阻焊，能进行气体保护电弧焊，也可以气焊，但不能接触点焊和对焊。  
5.3 零件热处理工艺  
5.4 表面处理工艺  
5.5 切削加工与磨削性能 合金具有优良的切削性，宜进行高速和自动切削加工。合金的切削加

工性为易切削黄铜HPb63-3的 $80\%$ 。

# 6 功能考核试验

# 7 使用建议

选用。

# 参考文献

1 北京航空情报所编译. 航空材料手册: 第2册. 有色合金. 1965.469~470  
2 Alloy Digest,Copper alloy C54400.1970.12   
3 手册编写组. 重有色金属材料加工手册. 第1分册. 北京: 冶金工业出版社, 1979  
4沈阳有色金属加工厂.铜合金生产检验报告汇编：铜合金01-88.1986

编写 陈家岚

审校 付宇林

# 4-4-4 锡青铜 QSn4-4-4

# 1 概述

QSn4-4-4系铜-锡-锌-铅四元合金。锌的加入可以改善锡青铜的流动性，减轻其反偏析；铅的加入改善合金的耐磨性和切削性能。合金呈现出高耐磨性，易切削加工，热加工性能不理想。一般用于制造承受摩擦的零件。

1.1 材料牌号 4-4-4 锡青铜 QSn4-4-4。  
1.2 相近牌号 见表1-1。

表1-1  

<table><tr><td>国别</td><td>ISO</td><td>美国</td><td>俄罗斯</td><td>法国</td></tr><tr><td>牌号</td><td>CuSn4Pb4Zn3</td><td>C54400</td><td>EPOIIC4-4-4</td><td>CuSn4Zn4Pb4</td></tr></table>

# 1.3 材料的技术标准

GB/T14596—1993 《青铜带》

GB/T2049—1980 《锡锌铅青铜板》

1.4 化学成分 应符合GB/T5233—1985《加工青铜化学成分和产品形状》的规定，见表1-2。

%

表1-2  

<table><tr><td rowspan="2">Sn</td><td rowspan="2">Zn</td><td rowspan="2">Pb</td><td rowspan="2">Cu</td><td colspan="6">杂质 不大于</td></tr><tr><td>Al</td><td>Fe</td><td>Sb</td><td>Bi</td><td>P</td><td>杂质总和</td></tr><tr><td>3.0~5.0</td><td>3.0~5.0</td><td>3.5~4.5</td><td>余量</td><td>0.002</td><td>0.05</td><td>0.002</td><td>0.002</td><td>0.03</td><td>0.2</td></tr></table>

1.5 热处理制度 退火 $500\sim 600^{\circ}\mathrm{C}$ 。

1.6 品种规格与供应状态 见表1-3。

表1-3  

<table><tr><td>品种</td><td>板材</td><td>带材</td><td>品种</td><td>板材</td><td>带材</td></tr><tr><td>δ/mm</td><td>0.8~5.0</td><td>&gt;1.0~1.2</td><td>供应状态</td><td>M,Y3,Y2,Y</td><td>Y,Y2</td></tr></table>

1.7 熔炼与铸造工艺 合金凝固温度范围较大，凝固时易产生成分偏析，吸氧性强，故熔炼时需充分脱氧。采用带震动半连续铸造和石墨结晶器。铸造温度 $1200^{\circ}\mathrm{C}$ 左右。  
1.8 应用概况与特殊要求 合金有多年的应用史。用于制造承受摩擦的零件, 如衬套、圆盘、轴套的衬垫等。

# 2 物理及化学性能

# 2.1 热性能[1]

2.1.1 熔化温度范围 $928\sim 1000^{\circ}\mathrm{C}$   
2.1.2 热导率 $\lambda = 83.7\mathrm{W / (m\cdot^{\circ}C)}$   
2.1.3 比热容 $c = 0.377\mathrm{kJ / (kg}\cdot \mathrm{C)}$ 。  
2.1.4 线膨胀系数 见表2-1。  
2.2 密度 $\rho = 9.0\mathrm{g / cm^3}$   
2.3 电性能  
2.3.1 电导率[2] 体积测定法， $20^{\circ}\mathrm{C}$ 时为 $19\% \mathrm{IACS}$ 。  
2.3.2 电阻率 $\rho = 0.087\mu \Omega \cdot \mathrm{m}(20^{\circ}\mathrm{C})$ 。  
2.4 磁性能  
2.5 化学性能  
2.5.1 耐腐蚀性能 在大气和淡水中具有良好的耐腐蚀性。

表2-1  

<table><tr><td>θ/℃</td><td>20</td><td>20~100</td><td>20~300</td></tr><tr><td>α1/10-6℃-1</td><td>18</td><td>18</td><td>19</td></tr></table>

# 3 力学性能

3.1 技术标准规定的性能 见表3-1。

表3-1  

<table><tr><td>品种</td><td>状态</td><td>δ/mm</td><td>σb/MPa</td><td>δ10/%</td><td>HRB</td><td>技术标准</td></tr><tr><td rowspan="4">板材</td><td>M</td><td rowspan="4">0.8~5.0</td><td>≥294</td><td>35</td><td>-</td><td rowspan="4">GB/T 2049-1980</td></tr><tr><td>Y3</td><td>392~490</td><td>10</td><td>65~85</td></tr><tr><td>Y2</td><td>421~510</td><td>9</td><td>70~90</td></tr><tr><td>Y</td><td>510</td><td>5</td><td>-</td></tr><tr><td rowspan="2">带材</td><td>Y2</td><td rowspan="2">1.0~1.2</td><td>422~510</td><td>9</td><td>70~90</td><td rowspan="2">GB/T 14596-1993</td></tr><tr><td>Y</td><td>490</td><td>5</td><td>-</td></tr></table>

3.2 室温及各种温度下的力学性能

3.2.1 硬度[1] HBS62(M), HBS160~180(Y)。  
3.2.2 拉伸性能 见表3-2。  
3.2.3 冲击性能 冲击韧性

$a_{\mathrm{KU}} = 358\mathrm{kJ / m}^2 (\mathrm{M})$

3.2.4 其他性能

3.2.4.1 材料的摩擦系数见表3-3。  
3.2.4.2 收缩率 合金凝固时的线收缩率为 $1.5\% \sim 1.6\%$

表3-2[1]  

<table><tr><td>合金状态</td><td>\( {\sigma }_{\mathrm{b}}/\mathrm{{MPa}} \)</td><td>\( {\sigma }_{\mathrm{P}}/\mathrm{{MPa}} \)</td><td>\( {\sigma }_{{\mathrm{P}}_{0.2}}/\mathrm{{MPa}} \)</td><td>\( {\delta }_{10}/\% \)</td><td>\( \psi /\% \)</td></tr><tr><td>M</td><td>294~343</td><td>55</td><td>127</td><td>46</td><td>34</td></tr><tr><td>Y</td><td>539~637</td><td>-</td><td>274</td><td>\( 2 \sim  4 \)</td><td>-</td></tr></table>

表3-3[1]  

<table><tr><td rowspan="2">合金状态</td><td colspan="2">μ</td></tr><tr><td>有润滑剂</td><td>无润滑剂</td></tr><tr><td>M</td><td>0.016</td><td>0.26</td></tr><tr><td>Y</td><td>0.016</td><td>0.26</td></tr></table>

3.3 持久和蠕变性能  
3.4 疲劳性能  
3.5 弹性性能  
3.5.1 弹性模量 $E = 80\mathrm{GPa}(\mathrm{Y})$

# 4 组织结构

4.1 相变温度  
4.2 时间-温度-组织转变曲线  
4.3 合金组织结构 合金铸态高倍组织基体为 $\alpha$ 相，有大量铅相呈颗粒状均匀分布。

# 5 工艺性能与要求

5.1 成形性能 合金具有良好的冷加工性能，变形程度小于或等于 $30\%$ 。一般不能进行热加工。  
5.2 焊接性能 合金宜于进行软钎焊和硬钎焊；也可进行火花焊；一般不采用其他焊接方法。  
5.3 零件热处理工艺  
5.4 表面处理工艺  
5.5 切削加工与磨削性能 合金的切削加工性是易切削黄铜HPb63-3的 $90\%$ 。

# 6 功能考核试验

# 7 使用建议

选用。

# 参考文献

1 手册编写组. 重有色金属材料加工手册. 第1分册. 北京: 冶金工业出版社, 1979  
2 赵祖德等.铜及铜合金材料手册.北京：冶金工业出版社，1983

编写 娄花芬

审校 钟卫佳

# 5-5-5铸造锡青铜 ZCuSn5Zn5Pb5

# 1 概述

ZCuSn5Zn5Pb5是低锡含量的铜-锡-锌-铅系铸造锡青铜。元素锌除强化铜-锡固溶体外，还改善合金的铸造工艺性。铅呈质点状存在，显著地提高合金的耐磨性和切削加工性。

合金具有中等强度，良好的耐磨性、耐腐蚀、易加工，并能较好地承受冲击载荷。适于制造在中等载荷（小于 $10\mathrm{MPa}$ )和中等滑动速度 $(2.5\mathrm{m / s})$ 下工作的耐磨零件。该合金是较为经济的耐磨性轴承合金，在机械制造行业中的得到广泛的应用。

1.1 材料牌号 5-5-5 铸造锡青铜 ZCuSn5Zn5Pb5。

1.2 相近牌号 见表1-1。

表1-1  

<table><tr><td>国别</td><td>俄罗斯</td><td>美国</td><td>英国</td><td>德国</td><td>日本</td><td>法国</td><td>ISO</td></tr><tr><td>牌号</td><td>bPOLIC5-5-5</td><td>C83600</td><td>LG2</td><td>G-CuSn5ZnPb</td><td>BC6</td><td>CuPb5Zn5Sn5</td><td>CuPb5Sn5Zn5</td></tr></table>

1.3 材料的技术标准 GB/T 1176—1987《铸造铜合金技术条件》。

1.4 化学成分 见表1-2。

%

表1-2  

<table><tr><td rowspan="2">Sn</td><td rowspan="2">Pb</td><td rowspan="2">Zn</td><td rowspan="2">Cu</td><td colspan="7">杂质 不大于</td></tr><tr><td>Fe</td><td>Al</td><td>Ni</td><td>Si</td><td>S</td><td>P</td><td>杂质总和</td></tr><tr><td>4.0~6.0</td><td>4.0~6.0</td><td>4.0~6.0</td><td>余量</td><td>0.3</td><td>0.01</td><td>2.5①</td><td>0.01</td><td>0.10</td><td>0.05</td><td>1.0</td></tr></table>

① 不计入杂质总和。

1.5 热处理制度 合金不能热处理强化。

消除应力退火： $270\sim 450^{\circ}\mathrm{C}$ 。

1.6 品种规格与供应状态 铸件和连铸棒。

1.7 熔炼与铸造工艺

1.7.1 熔炼工艺 合金通常采用感应电炉或坩埚炉在弱氧化气氛或在氧化气氛加覆盖剂保护条件下熔炼。使用经高温煅烧过的木炭或碎石墨块或硼砂(25%)和碎玻璃(75%)作覆盖剂。先熔化高熔点的铜,用磷铜预脱氧,然后加低熔点的锌、铅和锡。浇铸之前再添加少量磷铜,进一步脱氧和提高熔体的流动性。  
1.7.2 铸造工艺   
1.7.2.1 铸造性能 该合金结晶温度范围宽 $(155^{\circ}\mathrm{C})$ ，凝固时具有糊状结晶的特征；流动性较低 $(23\sim 45\mathrm{cm})$ ，补缩比较困难，易形成显微缩孔和疏松；但合金线收缩率低 $(1.3\%)$ ，不形成大的集中缩孔。  
1.7.2.2 铸造方法 该合金适于金属型、砂型、石墨型、离心铸造，也可以用水平连铸工艺方法铸造连续铸棒。但对批量生产的中小型铸件，以采用金属型浇铸为宜，以得到致密度高的铸造表面，有助于提高铸件的耐水压性和耐磨性。  
1.7.2.3 铸型设计 该合金造渣倾向不大，浇注系统中不需专门的过滤和集渣系统。对于一般的圆形铸件，宜采用封闭式的顶注雨淋式浇注系统。各组元断面尺寸比例为 $F_{\text{直}}: F_{\text{横}}: F_{\text{内}} = (1.5 \sim 2)$ ： $(1.2 \sim 2): 1$ 。对小型的套类和轴瓦可以采用湿型压边浇口。  
1.7.2.4 浇注温度 根据铸件断面尺寸大小控制浇注温度，小型薄型铸件为 $1150\sim 1200^{\circ}\mathrm{C}$ ；大型铸件为 $1065\sim 1150^{\circ}\mathrm{C}$ 。  
1.8 供应概况与特殊要求 合金主要用于中等载荷滑动摩擦零件, 如轴瓦、凸缘、阀门、泵零件以及管接头、配件等。

# 2 物理及化学性能

2.1 热性能[1]   
2.1.1 熔化温度范围 $854\sim 1010^{\circ}\mathrm{C}$   
2.1.2 热导率 $\lambda = 71\mathrm{W / (m\cdot^{\circ}C)(15^{\circ}C)}$ ， $\lambda = 90\mathrm{W / (m\cdot^{\circ}C)(200^{\circ}C)}$ 。  
2.1.3 比热容 $c = 377\mathrm{J} / (\mathrm{kg}\cdot \mathrm{C})$   
2.1.4 线膨胀系数 $\alpha_{1} = 19.62\times 10^{-6}\mathrm{C}^{-1}(20\sim 200^{\circ}\mathrm{C})$ 。  
2.2 密度 $\rho = 8.79\mathrm{g / cm^3}$   
2.3 电性能

2.3.1 电导率 $g = 15\% \mathrm{IACS}(15^{\circ}\mathrm{C}), g = 13\% \mathrm{IACS}(200^{\circ}\mathrm{C})$ 。  
2.3.2 电阻率 $\rho = 0.115\mu \Omega \cdot \mathrm{m}(15^{\circ}\mathrm{C}), 0.13\mu \Omega \cdot \mathrm{m}(200^{\circ}\mathrm{C})$ 。  
2.4 磁性能 在磁场强度 $H = 700\mathrm{kA / m}$ 时，室温质量磁化率 $X = -0.04\times 10^{-7}\mathrm{m}^3 /\mathrm{kg}$ 。

# 2.5 化学性能

2.5.1 耐腐蚀性能 合金对多种工厂气氛、乡村和海洋大气、淡水和海水有很高的化学稳定性，也能有效地耐石油、有机溶剂、亚硫酸盐以及一些干燥气体的腐蚀，但对汞化物、强氧化性酸类、湿的氨气，则腐蚀速度较快。

# 3 力学性能

# 3.1 技术标准规定的性能 见表3-1。

表3-1  

<table><tr><td>铸造方法</td><td>状态</td><td>σb/MPa</td><td>σP0.2/MPa</td><td>δ5/%</td><td>HBS</td><td>技术标准</td></tr><tr><td>金属型、砂型</td><td>铸态</td><td>200</td><td>90</td><td>13</td><td>60</td><td rowspan="2">GB/T 1176-1987</td></tr><tr><td>连铸、离心</td><td>铸态</td><td>250</td><td>100</td><td>13</td><td>65</td></tr></table>

# 3.2 室温及各种温度下的力学性能

3.2.1 硬度 室温硬度见表3-2。  
3.2.2 拉伸性能  
3.2.2.1 室温拉伸性能见表3-3。

表3-2[1,3]  

<table><tr><td>铸造方法</td><td>砂型</td><td>金属型</td><td>连铸</td></tr><tr><td>HBS</td><td>60~75</td><td>65~75</td><td>60~80</td></tr></table>

表3-3[1,s]  

<table><tr><td>铸造方法</td><td>状态</td><td>σb/MPa</td><td>σP0.2/MPa</td><td>δ/%</td><td>ψ/%</td><td>铸造方法</td><td>状态</td><td>σb/MPa</td><td>σP0.2/MPa</td><td>δ/%</td><td>ψ/%</td></tr><tr><td>砂型</td><td>铸态</td><td>175~245</td><td>90~117</td><td>12~25</td><td>20</td><td rowspan="2">连铸</td><td rowspan="2">铸态</td><td rowspan="2">270~340</td><td rowspan="2">100~140</td><td rowspan="2">13~35</td><td rowspan="2">-</td></tr><tr><td>金属型</td><td>铸态</td><td>195~261</td><td>110~140</td><td>6~15</td><td>-</td></tr></table>

# 3.2.2.2 高温拉伸性能见表3-4。

表3-4[4.5]  

<table><tr><td>θ/℃</td><td>37</td><td>93</td><td>148</td><td>204</td><td>232</td><td>θ/℃</td><td>37</td><td>93</td><td>148</td><td>204</td><td>232</td></tr><tr><td>σb/MPa</td><td>238</td><td>226</td><td>215</td><td>212</td><td>206</td><td>δs/%</td><td>31</td><td>27</td><td>26</td><td>26</td><td>26</td></tr></table>

# 3.2.3 压缩性能

3.2.3.1 压缩屈服强度[6] $\sigma_{\mathrm{Pc0.1}} = 258\mathrm{MPa}$ 。   
3.2.4 冲击性能

3.2.4.1 冲击韧性 铸棒的艾氏冲击值，见表3-5。

3.2.5 其他性能

3.2.5.1 铸造合金的摩擦系数 $\mu = 0.16$ （无润滑）。

3.3 持久和蠕变性能  
3.3.1 高温持久性能 见表3-6。  
3.3.2 高温蠕变性能 见表3-6。  
3.4 疲劳性能  
3.4.1 高周疲劳见图3-1。  
3.5 弹性性能  
3.5.1 弹性模量 $E = 93.8\mathrm{GPa}$   
3.5.2 切变模量 $G = 35.2\mathrm{GPa}$ 。  
3.5.3 泊松比 $\mu = 0.336$

表3-5[1]  

<table><tr><td>θ/℃</td><td>-180</td><td>-74</td><td>20</td><td>200</td><td>300</td></tr><tr><td>aKl/J</td><td>15</td><td>18</td><td>26</td><td>20</td><td>18</td></tr></table>

表3-6[1.5]  

<table><tr><td>状态</td><td>θ/℃</td><td>σ0.1/10000/MPa</td><td>σ10000/MPa</td></tr><tr><td rowspan="2">铸棒</td><td>232</td><td>70</td><td>106</td></tr><tr><td>288</td><td>31</td><td>66</td></tr></table>

图片摘要：该图主要展示 3 6[1.5]。
![](images/7f13cff15f3b9341851d35752f4042d65101f9e0fdb6c86810c894fe8cee6fe9.jpg)  
图3-1ZCuSn5Zn5Pb5合金的 $\sigma -N$ 曲线[5]

# 4 组织结构

4.1 相变温度  
4.2 时间-温度-组织转变曲线  
4.3 合金组织结构 铸态组织由 $\alpha$ 枝晶和分散的铅质点组成。

# 5 工艺性能与要求

5.1 成形性能 合金仅用于铸造，不能热加工。在冷态下能变形 $20\% \sim 30\%$   
5.2 焊接性能 合金易于锡焊、钎焊、点焊，但不宜气焊、炭弧焊和气体保护电弧焊。  
5.3 零件热处理工艺  
5.4 表面处理工艺  
5.5 切削加工与磨削性能 合金易切削加工，切削加工性为易切削黄铜HPb63-3的 $84\%$ 。

# 6 功能考核试验

# 7 使用建议

选用。

# 参考文献

1 陕西省标准情报研究所.中国常用金属材料手册.1984,862～863  
2 KpaBueHko H B, np. IBeT. MeTaJIbI. 1977, No. 6, 79   
3 Alloy Digest,Copper alloy,C83600.1976(8)   
4 OfeHreHneA A, H np. IIbeT. MeTaJIbI. 1984, No. 10, 87   
5 中国机械工程学会. 铸造手册: 第三卷. 铸非铁合金. 北京: 机械工业出版社, 1993  
6 美国军标汇编编译委员会.美国军用标准汇编：第三册.金属部分.北京：中国环境科学出版社，1989

编写 高山

审校 赵广文

# 6-6-3铸造锡青铜 ZCuSn6Zn6Pb3

# 1 概述

ZCuSn6Zn6Pb3是中等锡含量的铜-锡-锌-铅系铸造锡青铜。锌可改善合金的流动性，缩小锡青铜的结晶温度范围，提高合金的充型能力和补缩能力，有助于减轻疏松，提高耐水压性能。铅以独立质点相分布于枝晶孔隙中，减少晶间显微缩孔的体积，有利于提高铸件的致密度、耐磨性和合金的切削性能。

该合金具有中等强度，良好的耐腐蚀性、耐磨性，易加工，并能承受冲击载荷。适于制造在较高和中

等载荷下滑动摩擦工作的耐磨零件。

1.1 材料牌号 6-6-3铸造锡青铜 ZCuSn6Zn6Pb3。  
1.2 相近牌号 见表1-1。

表1-1  

<table><tr><td>国别</td><td>俄罗斯</td><td>英国</td><td>法国</td><td>德国</td><td>日本</td></tr><tr><td>牌号</td><td>BPOIC6-6-3</td><td>LG3</td><td>CuSn7Pb6Zn4</td><td>G-CuSn7ZnPb</td><td>BC7</td></tr></table>

1.3 材料的技术标准 GB/T 1176—1974 《铸造铜合金技术条件》。  
1.4 化学成分 见表1-2。

%

表1-2  

<table><tr><td rowspan="2">Sn</td><td rowspan="2">Zn</td><td rowspan="2">Pb</td><td rowspan="2">Cu</td><td colspan="6">杂质 不大于</td></tr><tr><td>Fe</td><td>Al</td><td>Sb</td><td>Si</td><td>P</td><td>杂质总和</td></tr><tr><td>5.0~7.0</td><td>5.0~7.0</td><td>2.0~4.0</td><td>余量</td><td>0.4</td><td>0.05</td><td>0.3</td><td>0.05</td><td>0.05</td><td>1.0</td></tr></table>

1.5 热处理制度 合金不能热处理强化。消除应力退火： $280^{\circ}\mathrm{C}$ ，空冷。

1.6 品种规格与供应状态 铸件。

1.7 熔炼与铸造工艺

1.7.1 熔炼 合金通常采用坩埚炉或感应电炉在弱氧化气氛或在氧化气氛加覆盖剂保护条件下熔炼。使用经高温煅烧过的木炭或碎石墨块或硼砂(25%)和碎玻璃(75%)作覆盖剂。先熔化高熔点的铜, 用磷铜预脱氧, 然后加锌、铅和锡。浇铸之前用少量磷铜进一步脱氧和提高熔体的流动性。

1.7.2 铸造工艺

1.7.2.1 铸造性能 该合金结晶温度范围宽, 凝固时具有糊状结晶的特征; 流动性较低 ( $1200^{\circ} \mathrm{C}$ 时为 $40 \mathrm{~cm}$ ), 补缩较困难, 易形成显微缩孔和疏松; 但合金线收缩率低 ( $1.6 \%$ ), 不形成大的集中缩孔。  
1.7.2.2 铸造方法 该合金适于砂型、金属型、离心铸造，也可以采用压力下结晶以及熔模精铸。对批量生产的中小型铸件，宜采用金属型浇注，以提高铸件表面层的致密性以及铸件的耐水压性、抗磨性。  
1.7.2.3 铸型设计 该合金造渣倾向不大，浇注系统中不需设置专门的过滤和集渣系统。对于一般的圆形铸件，宜采用封闭式的顶注雨淋式浇注系统。各组元断面尺寸比例为 $F_{\text{直}}: F_{\text{横}}: F_{\text{内}} = (1.5 \sim 2): (1.2 \sim 2): 1$ 。小型轴套之类的铸件也可以采用湿型压边浇口。  
1.7.2.4 浇注温度 根据铸件壁厚控制浇注温度，对于薄壁铸件取 $1150\sim 1220^{\circ}\mathrm{C}$ ；厚壁铸件为 $1065\sim 1150^{\circ}\mathrm{C}$ 。
